Repository: JiYiqaq/PCE-KA-GNN

# Data directory

- `raw/Active_Database.csv` is the immutable source dataset bundled under CC BY 4.0. Do not overwrite it with processed data.
- `processed/` is created and populated by the training pipeline. Generated `.pt` and `.pth` caches are intentionally ignored by Git because they can exceed GitHub's normal single-file limit.

See `../DATA_LICENSE.md` for provenance, license and checksum information.

File: data/raw/Active_Database.csv (part 252 of 471)
id,doi,doi_norm,donor,acceptor,donor_canonical,acceptor_canonical,donor_smiles,acceptor_smiles,voc,jsc,ff,pce,pce_recomputed,pce_relative_error_percent,pce_avg,pce_best,d_a_ratio,additive,additive_canonical,additive_ratio,device_structure,device_type,etl,etl_canonical,htl,htl_canonical,active_layer_thickness,solvent,solvent_canonical,annealing_temp,homo_d,lumo_d,eg_d,homo_a,lumo_a,eg_a
77043,10.1016/j.cej.2024.151255,10.1016/j.cej.2024.151255,PM6,BTP-eC9,PM6,BTP-eC9,COC(=O)C(C)(C)c1cc(C)cc(-c2sc3c4sc5cc(/C=C6/C(=O)c7cc(F)cc(c7)C(=O)/C6=C\c6cc(C(C)(C)C(=O)OC)c(-c7cc(C)cc(C(C)(C)C(=O)OC)c7)s6)sc5c4c(C(C)(C)C(=O)OC)ccc2-3)c1,CCCCCCCCCc1c(C=C2C(=O)c3cc(Cl)c(Cl)cc3C2=C(C#N)C#N)sc2c1sc1c3c4nsnc4c4c5sc6c(CCCCCCCCC)c(C=C7C(=O)c8cc(Cl)c(Cl)cc8C7=C(C#N)C#N)sc6c5n(CC(CCCC)CCCCCC)c4c3n(CC(CCCC)CCCCCC)c21,0.84,18.43,70.9,10.99,10.9761708,0.1258343949044584,,,,,,,ITO/AZO/Active layer/MoO3/Ag,inverted,AZO,AZO,MoO3,MoO3,,chloroform,chloroform,,-5.56,-3.65,,-5.68,-3.9,
77044,10.1016/j.cej.2024.151255,10.1016/j.cej.2024.151255,PM6,BTP-eC9,PM6,BTP-eC9,COC(=O)C(C)(C)c1cc(C)cc(-c2sc3c4sc5cc(/C=C6/C(=O)c7cc(F)cc(c7)C(=O)/C6=C\c6cc(C(C)(C)C(=O)OC)c(-c7cc(C)cc(C(C)(C)C(=O)OC)c7)s6)sc5c4c(C(C)(C)C(=O)OC)ccc2-3)c1,CCCCCCCCCc1c(C=C2C(=O)c3cc(Cl)c(Cl)cc3C2=C(C#N)C#N)sc2c1sc1c3c4nsnc4c4c5sc6c(CCCCCCCCC)c(C=C7C(=O)c8cc(Cl)c(Cl)cc8C7=C(C#N)C#N)sc6c5n(CC(CCCC)CCCCCC)c4c3n(CC(CCCC)CCCCCC)c21,0.81,14.55,67.6,7.99,7.966998,0.2878848560700872,,,,,,,ITO/AZO/Active layer/MoO3/Ag,,AZO,AZO,MoO3,MoO3,,chloroform,chloroform,,-5.56,-3.65,,-5.68,-3.9,
77045,10.1016/j.cej.2024.151255,10.1016/j.cej.2024.151255,PM6,BTP-eC9,PM6,BTP-eC9,COC(=O)C(C)(C)c1cc(C)cc(-c2sc3c4sc5cc(/C=C6/C(=O)c7cc(F)cc(c7)C(=O)/C6=C\c6cc(C(C)(C)C(=O)OC)c(-c7cc(C)cc(C(C)(C)C(=O)OC)c7)s6)sc5c4c(C(C)(C)C(=O)OC)ccc2-3)c1,CCCCCCCCCc1c(C=C2C(=O)c3cc(Cl)c(Cl)cc3C2=C(C#N)C#N)sc2c1sc1c3c4nsnc4c4c5sc6c(CCCCCCCCC)c(C=C7C(=O)c8cc(Cl)c(Cl)cc8C7=C(C#N)C#N)sc6c5n(CC(CCCC)CCCCCC)c4c3n(CC(CCCC)CCCCCC)c21,0.84,19.88,69.7,11.7,11.6393424,0.5184410256410321,,,,,,,ITO/AZO/Active layer/MoO3/Ag,inverted,AZO,AZO,MoO3,MoO3,,chloroform,chloroform,,-5.56,-3.65,,-5.68,-3.9,
77046,10.1016/j.cej.2024.151255,10.1016/j.cej.2024.151255,PM6,BTP-eC9,PM6,BTP-eC9,COC(=O)C(C)(C)c1cc(C)cc(-c2sc3c4sc5cc(/C=C6/C(=O)c7cc(F)cc(c7)C(=O)/C6=C\c6cc(C(C)(C)C(=O)OC)c(-c7cc(C)cc(C(C)(C)C(=O)OC)c7)s6)sc5c4c(C(C)(C)C(=O)OC)ccc2-3)c1,CCCCCCCCCc1c(C=C2C(=O)c3cc(Cl)c(Cl)cc3C2=C(C#N)C#N)sc2c1sc1c3c4nsnc4c4c5sc6c(CCCCCCCCC)c(C=C7C(=O)c8cc(Cl)c(Cl)cc8C7=C(C#N)C#N)sc6c5n(CC(CCCC)CCCCCC)c4c3n(CC(CCCC)CCCCCC)c21,0.82,15.36,61.9,7.81,7.796428799999998,0.1737669654289529,,,,,,,ITO/AZO/Active layer/MoO3/Ag,inverted,AZO,AZO,MoO3,MoO3,,chloroform,chloroform,,-5.56,-3.65,,-5.68,-3.9,
77047,10.1016/j.cej.2024.151255,10.1016/j.cej.2024.151255,PM6,BTP-eC9,PM6,BTP-eC9,COC(=O)C(C)(C)c1cc(C)cc(-c2sc3c4sc5cc(/C=C6/C(=O)c7cc(F)cc(c7)C(=O)/C6=C\c6cc(C(C)(C)C(=O)OC)c(-c7cc(C)cc(C(C)(C)C(=O)OC)c7)s6)sc5c4c(C(C)(C)C(=O)OC)ccc2-3)c1,CCCCCCCCCc1c(C=C2C(=O)c3cc(Cl)c(Cl)cc3C2=C(C#N)C#N)sc2c1sc1c3c4nsnc4c4c5sc6c(CCCCCCCCC)c(C=C7C(=O)c8cc(Cl)c(Cl)cc8C7=C(C#N)C#N)sc6c5n(CC(CCCC)CCCCCC)c4c3n(CC(CCCC)CCCCCC)c21,0.84,21.55,70.3,12.68,12.725706,0.3604574132492186,,,,,,,ITO/AZO/Active layer/MoO3/Ag,inverted,AZO,AZO,MoO3,MoO3,,chloroform,chloroform,,-5.56,-3.65,,-5.68,-3.9,
77048,10.1016/j.cej.2024.151255,10.1016/j.cej.2024.151255,PM6,BTP-eC9,PM6,BTP-eC9,COC(=O)C(C)(C)c1cc(C)cc(-c2sc3c4sc5cc(/C=C6/C(=O)c7cc(F)cc(c7)C(=O)/C6=C\c6cc(C(C)(C)C(=O)OC)c(-c7cc(C)cc(C(C)(C)C(=O)OC)c7)s6)sc5c4c(C(C)(C)C(=O)OC)ccc2-3)c1,CCCCCCCCCc1c(C=C2C(=O)c3cc(Cl)c(Cl)cc3C2=C(C#N)C#N)sc2c1sc1c3c4nsnc4c4c5sc6c(CCCCCCCCC)c(C=C7C(=O)c8cc(Cl)c(Cl)cc8C7=C(C#N)C#N)sc6c5n(CC(CCCC)CCCCCC)c4c3n(CC(CCCC)CCCCCC)c21,0.81,17.03,62.6,8.67,8.635231800000001,0.4010173010380447,,,,,,,ITO/AZO/Active layer/MoO3/Ag,inverted,AZO,AZO,MoO3,MoO3,,chloroform,chloroform,,-5.56,-3.65,,-5.68,-3.9,
77049,10.1016/j.cej.2024.151255,10.1016/j.cej.2024.151255,PM6,BTP-eC9,PM6,BTP-eC9,COC(=O)C(C)(C)c1cc(C)cc(-c2sc3c4sc5cc(/C=C6/C(=O)c7cc(F)cc(c7)C(=O)/C6=C\c6cc(C(C)(C)C(=O)OC)c(-c7cc(C)cc(C(C)(C)C(=O)OC)c7)s6)sc5c4c(C(C)(C)C(=O)OC)ccc2-3)c1,CCCCCCCCCc1c(C=C2C(=O)c3cc(Cl)c(Cl)cc3C2=C(C#N)C#N)sc2c1sc1c3c4nsnc4c4c5sc6c(CCCCCCCCC)c(C=C7C(=O)c8cc(Cl)c(Cl)cc8C7=C(C#N)C#N)sc6c5n(CC(CCCC)CCCCCC)c4c3n(CC(CCCC)CCCCCC)c21,0.83,18.88,68.3,10.65,10.7028832,0.4965558685445854,,,,,,,ITO/AZO/Active layer/MoO3/Ag,inverted,AZO,AZO,MoO3,MoO3,,chloroform,chloroform,,-5.56,-3.65,,-5.68,-3.9,
77050,10.1016/j.cej.2024.151255,10.1016/j.cej.2024.151255,PM6,BTP-eC9,PM6,BTP-eC9,COC(=O)C(C)(C)c1cc(C)cc(-c2sc3c4sc5cc(/C=C6/C(=O)c7cc(F)cc(c7)C(=O)/C6=C\c6cc(C(C)(C)C(=O)OC)c(-c7cc(C)cc(C(C)(C)C(=O)OC)c7)s6)sc5c4c(C(C)(C)C(=O)OC)ccc2-3)c1,CCCCCCCCCc1c(C=C2C(=O)c3cc(Cl)c(Cl)cc3C2=C(C#N)C#N)sc2c1sc1c3c4nsnc4c4c5sc6c(CCCCCCCCC)c(C=C7C(=O)c8cc(Cl)c(Cl)cc8C7=C(C#N)C#N)sc6c5n(CC(CCCC)CCCCCC)c4c3n(CC(CCCC)CCCCCC)c21,0.79,17.26,66.9,9.12,9.122082600000002,0.022835526315824,,,,,,,ITO/AZO/Active layer/MoO3/Ag,,AZO,AZO,MoO3,MoO3,,chloroform,chloroform,,-5.56,-3.65,,-5.68,-3.9,
77051,10.1016/j.cej.2024.151255,10.1016/j.cej.2024.151255,PM6,BTP-eC9,PM6,BTP-eC9,COC(=O)C(C)(C)c1cc(C)cc(-c2sc3c4sc5cc(/C=C6/C(=O)c7cc(F)cc(c7)C(=O)/C6=C\c6cc(C(C)(C)C(=O)OC)c(-c7cc(C)cc(C(C)(C)C(=O)OC)c7)s6)sc5c4c(C(C)(C)C(=O)OC)ccc2-3)c1,CCCCCCCCCc1c(C=C2C(=O)c3cc(Cl)c(Cl)cc3C2=C(C#N)C#N)sc2c1sc1c3c4nsnc4c4c5sc6c(CCCCCCCCC)c(C=C7C(=O)c8cc(Cl)c(Cl)cc8C7=C(C#N)C#N)sc6c5n(CC(CCCC)CCCCCC)c4c3n(CC(CCCC)CCCCCC)c21,0.83,20.85,69.4,12.01,12.010017000000005,0.000141548709436,,,,,,,ITO/AZO/Active layer/MoO3/Ag,inverted,AZO,AZO,MoO3,MoO3,,chloroform,chloroform,,-5.56,-3.65,,-5.68,-3.9,
77052,10.1016/j.cej.2024.151255,10.1016/j.cej.2024.151255,PM6,BTP-eC9,PM6,BTP-eC9,COC(=O)C(C)(C)c1cc(C)cc(-c2sc3c4sc5cc(/C=C6/C(=O)c7cc(F)cc(c7)C(=O)/C6=C\c6cc(C(C)(C)C(=O)OC)c(-c7cc(C)cc(C(C)(C)C(=O)OC)c7)s6)sc5c4c(C(C)(C)C(=O)OC)ccc2-3)c1,CCCCCCCCCc1c(C=C2C(=O)c3cc(Cl)c(Cl)cc3C2=C(C#N)C#N)sc2c1sc1c3c4nsnc4c4c5sc6c(CCCCCCCCC)c(C=C7C(=O)c8cc(Cl)c(Cl)cc8C7=C(C#N)C#N)sc6c5n(CC(CCCC)CCCCCC)c4c3n(CC(CCCC)CCCCCC)c21,0.78,19.58,64.6,9.87,9.865970399999998,0.0408267477203734,,,,,,,ITO/AZO/Active layer/MoO3/Ag,,AZO,AZO,MoO3,MoO3,,chloroform,chloroform,,-5.56,-3.65,,-5.68,-3.9,
77053,10.1016/j.cej.2024.151255,10.1016/j.cej.2024.151255,PM6,BTP-eC9,PM6,BTP-eC9,COC(=O)C(C)(C)c1cc(C)cc(-c2sc3c4sc5cc(/C=C6/C(=O)c7cc(F)cc(c7)C(=O)/C6=C\c6cc(C(C)(C)C(=O)OC)c(-c7cc(C)cc(C(C)(C)C(=O)OC)c7)s6)sc5c4c(C(C)(C)C(=O)OC)ccc2-3)c1,CCCCCCCCCc1c(C=C2C(=O)c3cc(Cl)c(Cl)cc3C2=C(C#N)C#N)sc2c1sc1c3c4nsnc4c4c5sc6c(CCCCCCCCC)c(C=C7C(=O)c8cc(Cl)c(Cl)cc8C7=C(C#N)C#N)sc6c5n(CC(CCCC)CCCCCC)c4c3n(CC(CCCC)CCCCCC)c21,0.83,21.65,70.2,12.62,12.614589,0.0428763866878011,,,,,,,ITO/AZO/Active layer/MoO3/Ag,inverted,AZO,AZO,MoO3,MoO3,,chloroform,chloroform,,-5.56,-3.65,,-5.68,-3.9,
77054,10.1016/j.cej.2024.151255,10.1016/j.cej.2024.151255,PM6,BTP-eC9,PM6,BTP-eC9,COC(=O)C(C)(C)c1cc(C)cc(-c2sc3c4sc5cc(/C=C6/C(=O)c7cc(F)cc(c7)C(=O)/C6=C\c6cc(C(C)(C)C(=O)OC)c(-c7cc(C)cc(C(C)(C)C(=O)OC)c7)s6)sc5c4c(C(C)(C)C(=O)OC)ccc2-3)c1,CCCCCCCCCc1c(C=C2C(=O)c3cc(Cl)c(Cl)cc3C2=C(C#N)C#N)sc2c1sc1c3c4nsnc4c4c5sc6c(CCCCCCCCC)c(C=C7C(=O)c8cc(Cl)c(Cl)cc8C7=C(C#N)C#N)sc6c5n(CC(CCCC)CCCCCC)c4c3n(CC(CCCC)CCCCCC)c21,0.78,20.78,65.9,10.75,10.681335600000002,0.6387386046511406,,,,,,,ITO/AZO/Active layer/MoO3/Ag,,AZO,AZO,MoO3,MoO3,,chloroform,chloroform,,-5.56,-3.65,,-5.68,-3.9,
77059,10.1016/j.cej.2024.153419,10.1016/j.cej.2024.153419,PBz-ET,Y6,PBz-ET,Y6,,CCCCCCCCCCCc1c(/C=C2\C(=O)c3cc(F)c(F)cc3C2=C(C#N)C#N)sc2c1sc1c3c4nsnc4c4c5sc6c(CCCCCCCCCCC)c(/C=C7\C(=O)c8cc(F)c(F)cc8C7=C(C#N)C#N)sc6c5n(CC(CC)CCCC)c4c3n(CC(CC)CCCC)c21,0.86,22.04,54.0,10.24,10.235376,0.0451562499999974,9.83,10.24,,,,,,,,,,,,,,,,,,-5.65,-4.09,
77060,10.1016/j.cej.2024.153419,10.1016/j.cej.2024.153419,PBz-ET,Y6,PBz-ET,Y6,,CCCCCCCCCCCc1c(/C=C2\C(=O)c3cc(F)c(F)cc3C2=C(C#N)C#N)sc2c1sc1c3c4nsnc4c4c5sc6c(CCCCCCCCCCC)c(/C=C7\C(=O)c8cc(F)c(F)cc8C7=C(C#N)C#N)sc6c5n(CC(CC)CCCC)c4c3n(CC(CC)CCCC)c21,0.87,21.58,60.0,11.31,11.26476,0.4000000000000133,10.76,11.31,,DPE,DPE,,ITO/ZnO/PBz-ET:Y6/MoO3/Ag,,ZnO,,MoO3,,110.0,,,,,,,-5.65,-4.09,
77061,10.1016/j.cej.2024.153419,10.1016/j.cej.2024.153419,PBz-ET,Y6,PBz-ET,Y6,,CCCCCCCCCCCc1c(/C=C2\C(=O)c3cc(F)c(F)cc3C2=C(C#N)C#N)sc2c1sc1c3c4nsnc4c4c5sc6c(CCCCCCCCCCC)c(/C=C7\C(=O)c8cc(F)c(F)cc8C7=C(C#N)C#N)sc6c5n(CC(CC)CCCC)c4c3n(CC(CC)CCCC)c21,0.84,23.76,63.0,12.57,12.573792,0.0301670644391462,12.21,12.57,,CN,CN,,ITO/ZnO/PBz-ET:Y6/MoO3/Ag,,ZnO,,MoO3,,110.0,,,,,,,-5.65,-4.09,
77065,10.1016/j.cej.2024.158248,10.1016/j.cej.2024.158248,PM6,BTP-BO-4Cl,PM6,BTP-BO-4Cl,COC(=O)C(C)(C)c1cc(C)cc(-c2sc3c4sc5cc(/C=C6/C(=O)c7cc(F)cc(c7)C(=O)/C6=C\c6cc(C(C)(C)C(=O)OC)c(-c7cc(C)cc(C(C)(C)C(=O)OC)c7)s6)sc5c4c(C(C)(C)C(=O)OC)ccc2-3)c1,CCCCCCCCCCCc1c(/C=C2\C(=O)c3cc(Cl)c(Cl)cc3C2=C(C#N)C#N)sc2c1Cc1c-2n(CC(CCCC)CCCCCC)c2c1c1nsnc1c1c3c(n(CC(CCCC)CCCCCC)c12)-c1sc(/C=C2\C(=O)c4cc(Cl)c(Cl)cc4C2=C(C#N)C#N)c(CCCCCCCCCCC)c1C3,0.801,23.78,66.33,12.63,12.634392474000002,0.0347780997624798,,12.63,,,,,G-BHJ-1,,,,,,,,,,-5.56,-3.65,,-5.62,-4.05,
77066,10.1016/j.cej.2024.158248,10.1016/j.cej.2024.158248,PM6,BTP-BO-4Cl,PM6,BTP-BO-4Cl,COC(=O)C(C)(C)c1cc(C)cc(-c2sc3c4sc5cc(/C=C6/C(=O)c7cc(F)cc(c7)C(=O)/C6=C\c6cc(C(C)(C)C(=O)OC)c(-c7cc(C)cc(C(C)(C)C(=O)OC)c7)s6)sc5c4c(C(C)(C)C(=O)OC)ccc2-3)c1,CCCCCCCCCCCc1c(/C=C2\C(=O)c3cc(Cl)c(Cl)cc3C2=C(C#N)C#N)sc2c1Cc1c-2n(CC(CCCC)CCCCCC)c2c1c1nsnc1c1c3c(n(CC(CCCC)CCCCCC)c12)-c1sc(/C=C2\C(=O)c4cc(Cl)c(Cl)cc4C2=C(C#N)C#N)c(CCCCCCCCCCC)c1C3,0.786,22.89,66.21,11.92,11.912198634,0.0654477013422877,11.92,11.92,,,,,G-BHJ-1,,,,,,,,,,-5.56,-3.65,,-5.62,-4.05,
77067,10.1016/j.cej.2024.158248,10.1016/j.cej.2024.158248,PM6,BTP-BO-4Cl,PM6,BTP-BO-4Cl,COC(=O)C(C)(C)c1cc(C)cc(-c2sc3c4sc5cc(/C=C6/C(=O)c7cc(F)cc(c7)C(=O)/C6=C\c6cc(C(C)(C)C(=O)OC)c(-c7cc(C)cc(C(C)(C)C(=O)OC)c7)s6)sc5c4c(C(C)(C)C(=O)OC)ccc2-3)c1,CCCCCCCCCCCc1c(/C=C2\C(=O)c3cc(Cl)c(Cl)cc3C2=C(C#N)C#N)sc2c1Cc1c-2n(CC(CCCC)CCCCCC)c2c1c1nsnc1c1c3c(n(CC(CCCC)CCCCCC)c12)-c1sc(/C=C2\C(=O)c4cc(Cl)c(Cl)cc4C2=C(C#N)C#N)c(CCCCCCCCCCC)c1C3,0.812,24.43,67.07,13.3,13.304783212,0.0359639999999965,,13.3,,,,,G-BHJ-2,,,,,,,,,,-5.56,-3.65,,-5.62,-4.05,
77068,10.1016/j.cej.2024.158248,10.1016/j.cej.2024.158248,PM6,BTP-BO-4Cl,PM6,BTP-BO-4Cl,COC(=O)C(C)(C)c1cc(C)cc(-c2sc3c4sc5cc(/C=C6/C(=O)c7cc(F)cc(c7)C(=O)/C6=C\c6cc(C(C)(C)C(=O)OC)c(-c7cc(C)cc(C(C)(C)C(=O)OC)c7)s6)sc5c4c(C(C)(C)C(=O)OC)ccc2-3)c1,CCCCCCCCCCCc1c(/C=C2\C(=O)c3cc(Cl)c(Cl)cc3C2=C(C#N)C#N)sc2c1Cc1c-2n(CC(CCCC)CCCCCC)c2c1c1nsnc1c1c3c(n(CC(CCCC)CCCCCC)c12)-c1sc(/C=C2\C(=O)c4cc(Cl)c(Cl)cc4C2=C(C#N)C#N)c(CCCCCCCCCCC)c1C3,0.807,24.06,66.77,12.97,12.964343634,0.0436111488049496,12.97,12.97,,,,,G-BHJ-2,,,,,,,,,,-5.56,-3.65,,-5.62,-4.05,
77069,10.1016/j.cej.2024.158248,10.1016/j.cej.2024.158248,PM6,BTP-BO-4Cl,PM6,BTP-BO-4Cl,COC(=O)C(C)(C)c1cc(C)cc(-c2sc3c4sc5cc(/C=C6/C(=O)c7cc(F)cc(c7)C(=O)/C6=C\c6cc(C(C)(C)C(=O)OC)c(-c7cc(C)cc(C(C)(C)C(=O)OC)c7)s6)sc5c4c(C(C)(C)C(=O)OC)ccc2-3)c1,CCCCCCCCCCCc1c(/C=C2\C(=O)c3cc(Cl)c(Cl)cc3C2=C(C#N)C#N)sc2c1Cc1c-2n(CC(CCCC)CCCCCC)c2c1c1nsnc1c1c3c(n(CC(CCCC)CCCCCC)c12)-c1sc(/C=C2\C(=O)c4cc(Cl)c(Cl)cc4C2=C(C#N)C#N)c(CCCCCCCCCCC)c1C3,0.817,24.08,70.83,13.94,13.934640888,0.0384441319942662,,13.94,,,,,G-BHJ-3,,,,,,,,,,-5.56,-3.65,,-5.62,-4.05,
77070,10.1016/j.cej.2024.158248,10.1016/j.cej.2024.158248,PM6,BTP-BO-4Cl,PM6,BTP-BO-4Cl,COC(=O)C(C)(C)c1cc(C)cc(-c2sc3c4sc5cc(/C=C6/C(=O)c7cc(F)cc(c7)C(=O)/C6=C\c6cc(C(C)(C)C(=O)OC)c(-c7cc(C)cc(C(C)(C)C(=O)OC)c7)s6)sc5c4c(C(C)(C)C(=O)OC)ccc2-3)c1,CCCCCCCCCCCc1c(/C=C2\C(=O)c3cc(Cl)c(Cl)cc3C2=C(C#N)C#N)sc2c1Cc1c-2n(CC(CCCC)CCCCCC)c2c1c1nsnc1c1c3c(n(CC(CCCC)CCCCCC)c12)-c1sc(/C=C2\C(=O)c4cc(Cl)c(Cl)cc4C2=C(C#N)C#N)c(CCCCCCCCCCC)c1C3,0.814,23.62,69.93,13.44,13.445217324,0.0388193750000014,13.44,13.44,,,,,G-BHJ-3,,,,,,,,,,-5.56,-3.65,,-5.62,-4.05,
77071,10.1016/j.cej.2024.158248,10.1016/j.cej.2024.158248,PM6,BTP-BO-4Cl,PM6,BTP-BO-4Cl,COC(=O)C(C)(C)c1cc(C)cc(-c2sc3c4sc5cc(/C=C6/C(=O)c7cc(F)cc(c7)C(=O)/C6=C\c6cc(C(C)(C)C(=O)OC)c(-c7cc(C)cc(C(C)(C)C(=O)OC)c7)s6)sc5c4c(C(C)(C)C(=O)OC)ccc2-3)c1,CCCCCCCCCCCc1c(/C=C2\C(=O)c3cc(Cl)c(Cl)cc3C2=C(C#N)C#N)sc2c1Cc1c-2n(CC(CCCC)CCCCCC)c2c1c1nsnc1c1c3c(n(CC(CCCC)CCCCCC)c12)-c1sc(/C=C2\C(=O)c4cc(Cl)c(Cl)cc4C2=C(C#N)C#N)c(CCCCCCCCCCC)c1C3,0.821,24.12,72.14,14.28,14.285537928000002,0.038781008403379,,14.28,,,,,G-BHJ-4,,,,,,,,,,-5.56,-3.65,,-5.62,-4.05,
77072,10.1016/j.cej.2024.158248,10.1016/j.cej.2024.158248,PM6,BTP-BO-4Cl,PM6,BTP-BO-4Cl,COC(=O)C(C)(C)c1cc(C)cc(-c2sc3c4sc5cc(/C=C6/C(=O)c7cc(F)cc(c7)C(=O)/C6=C\c6cc(C(C)(C)C(=O)OC)c(-c7cc(C)cc(C(C)(C)C(=O)OC)c7)s6)sc5c4c(C(C)(C)C(=O)OC)ccc2-3)c1,CCCCCCCCCCCc1c(/C=C2\C(=O)c3cc(Cl)c(Cl)cc3C2=C(C#N)C#N)sc2c1Cc1c-2n(CC(CCCC)CCCCCC)c2c1c1nsnc1c1c3c(n(CC(CCCC)CCCCCC)c12)-c1sc(/C=C2\C(=O)c4cc(Cl)c(Cl)cc4C2=C(C#N)C#N)c(CCCCCCCCCCC)c1C3,0.816,23.89,71.42,13.92,13.922786207999998,0.0200158620689516,13.92,13.92,,,,,G-BHJ-4,,,,,,,,,,-5.56,-3.65,,-5.62,-4.05,
77094,10.1016/j.cej.2025.170033,10.1016/j.cej.2025.170033,PM6,BTP-4F,PM6,Y6,COC(=O)C(C)(C)c1cc(C)cc(-c2sc3c4sc5cc(/C=C6/C(=O)c7cc(F)cc(c7)C(=O)/C6=C\c6cc(C(C)(C)C(=O)OC)c(-c7cc(C)cc(C(C)(C)C(=O)OC)c7)s6)sc5c4c(C(C)(C)C(=O)OC)ccc2-3)c1,CCCCCCCCCCCc1c(/C=C2\C(=O)c3cc(F)c(F)cc3C2=C(C#N)C#N)sc2c1sc1c3c4nsnc4c4c5sc6c(CCCCCCCCCCC)c(/C=C7\C(=O)c8cc(F)c(F)cc8C7=C(C#N)C#N)sc6c5n(CC(CC)CCCC)c4c3n(CC(CC)CCCC)c21,0.818,25.23,71.0,14.58,14.6530794,0.501230452674892,13.71,14.58,1:1.2,1-chloronaphthalene,,0.5 vol%,ITO/ZnO/PM6:BTP-4F/MoOx/Ag,,ZnO,ZnO,,,100.0,chloroform,,100.0,-5.56,-3.65,,-5.65,-4.09,
77095,10.1016/j.cej.2025.170033,10.1016/j.cej.2025.170033,PM6,BTP-4F,PM6,Y6,COC(=O)C(C)(C)c1cc(C)cc(-c2sc3c4sc5cc(/C=C6/C(=O)c7cc(F)cc(c7)C(=O)/C6=C\c6cc(C(C)(C)C(=O)OC)c(-c7cc(C)cc(C(C)(C)C(=O)OC)c7)s6)sc5c4c(C(C)(C)C(=O)OC)ccc2-3)c1,CCCCCCCCCCCc1c(/C=C2\C(=O)c3cc(F)c(F)cc3C2=C(C#N)C#N)sc2c1sc1c3c4nsnc4c4c5sc6c(CCCCCCCCCCC)c(/C=C7\C(=O)c8cc(F)c(F)cc8C7=C(C#N)C#N)sc6c5n(CC(CC)CCCC)c4c3n(CC(CC)CCCC)c21,0.815,26.07,71.0,15.15,15.0854055,0.4263663366336641,14.49,15.15,1:1.2,1-chloronaphthalene,,0.5 vol%,ITO/ZnO/PM6:BTP-4F/MoOx/Ag,,ZnO,ZnO,,,100.0,chloroform,,100.0,-5.56,-3.65,,-5.65,-4.09,
77108,10.1016/j.cej.2025.171962,10.1016/j.cej.2025.171962,PM6,L8-BO,PM6,L8-BO,COC(=O)C(C)(C)c1cc(C)cc(-c2sc3c4sc5cc(/C=C6/C(=O)c7cc(F)cc(c7)C(=O)/C6=C\c6cc(C(C)(C)C(=O)OC)c(-c7cc(C)cc(C(C)(C)C(=O)OC)c7)s6)sc5c4c(C(C)(C)C(=O)OC)ccc2-3)c1,CCCCCCC(CCCC)Cc1c(/C=C2\C(=O)c3cc(F)c(F)cc3C2=C(C#N)C#N)sc2c1SC1c3c(c4c(c5nsnc35)c3sc5c(CC(CCCC)CCCCCC)c(/C=C6\C(=O)c7cc(F)c(F)cc7C6=C(C#N)C#N)sc5c3n4CC(CC)CCCC)N(CC(CC)CCCC)C21,0.917,27.2,79.95,20.0,19.9414488,0.2927560000000007,,,,,,,ITO/SAMs/PM6:L8-BO/PDINN/Ag,,PDINN,PDINN,N1-PACz,N1-PACz,,,,,-5.56,-3.65,,-5.68,-3.9,
77109,10.1016/j.cej.2025.171962,10.1016/j.cej.2025.171962,PM6,L8-BO,PM6,L8-BO,COC(=O)C(C)(C)c1cc(C)cc(-c2sc3c4sc5cc(/C=C6/C(=O)c7cc(F)cc(c7)C(=O)/C6=C\c6cc(C(C)(C)C(=O)OC)c(-c7cc(C)cc(C(C)(C)C(=O)OC)c7)s6)sc5c4c(C(C)(C)C(=O)OC)ccc2-3)c1,CCCCCCC(CCCC)Cc1c(/C=C2\C(=O)c3cc(F)c(F)cc3C2=C(C#N)C#N)sc2c1SC1c3c(c4c(c5nsnc35)c3sc5c(CC(CCCC)CCCCCC)c(/C=C6\C(=O)c7cc(F)c(F)cc7C6=C(C#N)C#N)sc5c3n4CC(CC)CCCC)N(CC(CC)CCCC)C21,0.92,26.3,78.31,19.0,18.9478876,0.2742757894736769,,,,,,,ITO/SAMs/PM6:L8-BO/PDINN/Ag,,PDINN,PDINN,N2-PACz,N2-PACz,,,,,-5.56,-3.65,,-5.68,-3.9,
77110,10.1016/j.cej.2026.173489,10.1016/j.cej.2026.173489,PBQx-TF,PY-IT,PBQx-TF,PY-IT,CCCCCCC(CCCC)Cc1csc(-c2cc3c(s2)-c2sc(-c4cc(CC(CCCC)CCCCCC)c(-c5cc6c(-c7cc(F)c(CC(CC)CCCC)s7)c7sccc7c(-c7cc(F)c(CC(CC)CCCC)s7)c6s5)s4)cc2[C@H]2N=CC=N[C@H]32)c1,CCCCCCCCCCCc1c(/C=C2\C(=O)c3ccccc3C2=C(C#N)C#N)sc2c1sc1c3c4nsnc4c4c5sc6c(CCCCCCCCCCC)c(/C=C7\C(=O)c8cc(-c9cccs9)ccc8C7=C(C#N)C#N)sc6c5n(CC(CCCCCCCC)CCCCCCCCCC)c4c3n(CC(CCCCCCCC)CCCCCCCCCC)c21,0.91,26.54,78.6,19.01,18.9830004,0.1420284061020697,18.74,19.01,,,,,LBL,opaque,PNDIT-F3N-Br,,PEDOT:PSS,,,,,,-5.41,-2.82,,-5.68,-3.94,
77111,10.1016/j.cej.2026.173489,10.1016/j.cej.2026.173489,PBQx-TF,PY-IT,PBQx-TF,PY-IT,CCCCCCC(CCCC)Cc1csc(-c2cc3c(s2)-c2sc(-c4cc(CC(CCCC)CCCCCC)c(-c5cc6c(-c7cc(F)c(CC(CC)CCCC)s7)c7sccc7c(-c7cc(F)c(CC(CC)CCCC)s7)c6s5)s4)cc2[C@H]2N=CC=N[C@H]32)c1,CCCCCCCCCCCc1c(/C=C2\C(=O)c3ccccc3C2=C(C#N)C#N)sc2c1sc1c3c4nsnc4c4c5sc6c(CCCCCCCCCCC)c(/C=C7\C(=O)c8cc(-c9cccs9)ccc8C7=C(C#N)C#N)sc6c5n(CC(CCCCCCCC)CCCCCCCCCC)c4c3n(CC(CCCCCCCC)CCCCCCCCCC)c21,0.9,25.82,76.32,17.69,17.7352416,0.2557467495760153,17.39,17.69,,,,,BHJ,opaque,PNDIT-F3N-Br,,PEDOT:PSS,,,,,,-5.41,-2.82,,-5.68,-3.94,
77121,10.1016/j.colsurfa.2022.128698,10.1016/j.colsurfa.2022.128698,PM6,Y6,PM6,Y6,COC(=O)C(C)(C)c1cc(C)cc(-c2sc3c4sc5cc(/C=C6/C(=O)c7cc(F)cc(c7)C(=O)/C6=C\c6cc(C(C)(C)C(=O)OC)c(-c7cc(C)cc(C(C)(C)C(=O)OC)c7)s6)sc5c4c(C(C)(C)C(=O)OC)ccc2-3)c1,CCCCCCCCCCCc1c(/C=C2\C(=O)c3cc(F)c(F)cc3C2=C(C#N)C#N)sc2c1sc1c3c4nsnc4c4c5sc6c(CCCCCCCCCCC)c(/C=C7\C(=O)c8cc(F)c(F)cc8C7=C(C#N)C#N)sc6c5n(CC(CC)CCCC)c4c3n(CC(CC)CCCC)c21,0.655,15.2,56.46,5.62,5.6211576,0.0205978647686829,5.62,,,,,,ITO/TIPD/PM6:Y6/MoO3/Ag,inverted,TIPD,TIPD,MoO3,MoO3,,,,,-5.56,-3.65,,-5.65,-4.09,
77122,10.1016/j.colsurfa.2022.128698,10.1016/j.colsurfa.2022.128698,PM6,Y6,PM6,Y6,COC(=O)C(C)(C)c1cc(C)cc(-c2sc3c4sc5cc(/C=C6/C(=O)c7cc(F)cc(c7)C(=O)/C6=C\c6cc(C(C)(C)C(=O)OC)c(-c7cc(C)cc(C(C)(C)C(=O)OC)c7)s6)sc5c4c(C(C)(C)C(=O)OC)ccc2-3)c1,CCCCCCCCCCCc1c(/C=C2\C(=O)c3cc(F)c(F)cc3C2=C(C#N)C#N)sc2c1sc1c3c4nsnc4c4c5sc6c(CCCCCCCCCCC)c(/C=C7\C(=O)c8cc(F)c(F)cc8C7=C(C#N)C#N)sc6c5n(CC(CC)CCCC)c4c3n(CC(CC)CCCC)c21,0.684,16.0,59.77,6.54,6.541228800000002,0.0187889908257122,6.54,,,,,,ITO/TIPD/PM6:Y6/MoO3/Ag,inverted,TIPD,TIPD,MoO3,MoO3,,,,,-5.56,-3.65,,-5.65,-4.09,
77123,10.1016/j.colsurfa.2022.128698,10.1016/j.colsurfa.2022.128698,PM6,Y6,PM6,Y6,COC(=O)C(C)(C)c1cc(C)cc(-c2sc3c4sc5cc(/C=C6/C(=O)c7cc(F)cc(c7)C(=O)/C6=C\c6cc(C(C)(C)C(=O)OC)c(-c7cc(C)cc(C(C)(C)C(=O)OC)c7)s6)sc5c4c(C(C)(C)C(=O)OC)ccc2-3)c1,CCCCCCCCCCCc1c(/C=C2\C(=O)c3cc(F)c(F)cc3C2=C(C#N)C#N)sc2c1sc1c3c4nsnc4c4c5sc6c(CCCCCCCCCCC)c(/C=C7\C(=O)c8cc(F)c(F)cc8C7=C(C#N)C#N)sc6c5n(CC(CC)CCCC)c4c3n(CC(CC)CCCC)c21,0.752,17.45,61.12,8.02,8.02041088,0.0051231920199556,8.02,,,,,,ITO/TIPD/PM6:Y6/MoO3/Ag,inverted,TIPD,TIPD,MoO3,MoO3,,,,,-5.56,-3.65,,-5.65,-4.09,
77124,10.1016/j.colsurfa.2022.128698,10.1016/j.colsurfa.2022.128698,PM6,Y6,PM6,Y6,COC(=O)C(C)(C)c1cc(C)cc(-c2sc3c4sc5cc(/C=C6/C(=O)c7cc(F)cc(c7)C(=O)/C6=C\c6cc(C(C)(C)C(=O)OC)c(-c7cc(C)cc(C(C)(C)C(=O)OC)c7)s6)sc5c4c(C(C)(C)C(=O)OC)ccc2-3)c1,CCCCCCCCCCCc1c(/C=C2\C(=O)c3cc(F)c(F)cc3C2=C(C#N)C#N)sc2c1sc1c3c4nsnc4c4c5sc6c(CCCCCCCCCCC)c(/C=C7\C(=O)c8cc(F)c(F)cc8C7=C(C#N)C#N)sc6c5n(CC(CC)CCCC)c4c3n(CC(CC)CCCC)c21,0.786,19.83,63.44,9.89,9.887999472,0.0202277856420621,9.89,,,,,,ITO/TIPD/PM6:Y6/MoO3/Ag,inverted,TIPD,TIPD,MoO3,MoO3,,,,,-5.56,-3.65,,-5.65,-4.09,
77125,10.1016/j.colsurfa.2022.128698,10.1016/j.colsurfa.2022.128698,PM6,Y6,PM6,Y6,COC(=O)C(C)(C)c1cc(C)cc(-c2sc3c4sc5cc(/C=C6/C(=O)c7cc(F)cc(c7)C(=O)/C6=C\c6cc(C(C)(C)C(=O)OC)c(-c7cc(C)cc(C(C)(C)C(=O)OC)c7)s6)sc5c4c(C(C)(C)C(=O)OC)ccc2-3)c1,CCCCCCCCCCCc1c(/C=C2\C(=O)c3cc(F)c(F)cc3C2=C(C#N)C#N)sc2c1sc1c3c4nsnc4c4c5sc6c(CCCCCCCCCCC)c(/C=C7\C(=O)c8cc(F)c(F)cc8C7=C(C#N)C#N)sc6c5n(CC(CC)CCCC)c4c3n(CC(CC)CCCC)c21,0.812,21.8,65.46,11.59,11.58746736,0.0218519413287324,11.59,,,,,,ITO/TIPD/PM6:Y6/MoO3/Ag,inverted,TIPD,TIPD,MoO3,MoO3,,,,,-5.56,-3.65,,-5.65,-4.09,
77126,10.1016/j.colsurfa.2022.128698,10.1016/j.colsurfa.2022.128698,PM6,Y6,PM6,Y6,COC(=O)C(C)(C)c1cc(C)cc(-c2sc3c4sc5cc(/C=C6/C(=O)c7cc(F)cc(c7)C(=O)/C6=C\c6cc(C(C)(C)C(=O)OC)c(-c7cc(C)cc(C(C)(C)C(=O)OC)c7)s6)sc5c4c(C(C)(C)C(=O)OC)ccc2-3)c1,CCCCCCCCCCCc1c(/C=C2\C(=O)c3cc(F)c(F)cc3C2=C(C#N)C#N)sc2c1sc1c3c4nsnc4c4c5sc6c(CCCCCCCCCCC)c(/C=C7\C(=O)c8cc(F)c(F)cc8C7=C(C#N)C#N)sc6c5n(CC(CC)CCCC)c4c3n(CC(CC)CCCC)c21,0.845,23.55,68.42,13.62,13.61540895,0.0337081497797237,13.62,,,,,,ITO/TIPD/PM6:Y6/MoO3/Ag,inverted,TIPD,TIPD,MoO3,MoO3,,,,,-5.56,-3.65,,-5.65,-4.09,
77127,10.1016/j.colsurfa.2022.128698,10.1016/j.colsurfa.2022.128698,PM6,Y6,PM6,Y6,COC(=O)C(C)(C)c1cc(C)cc(-c2sc3c4sc5cc(/C=C6/C(=O)c7cc(F)cc(c7)C(=O)/C6=C\c6cc(C(C)(C)C(=O)OC)c(-c7cc(C)cc(C(C)(C)C(=O)OC)c7)s6)sc5c4c(C(C)(C)C(=O)OC)ccc2-3)c1,CCCCCCCCCCCc1c(/C=C2\C(=O)c3cc(F)c(F)cc3C2=C(C#N)C#N)sc2c1sc1c3c4nsnc4c4c5sc6c(CCCCCCCCCCC)c(/C=C7\C(=O)c8cc(F)c(F)cc8C7=C(C#N)C#N)sc6c5n(CC(CC)CCCC)c4c3n(CC(CC)CCCC)c21,0.865,24.31,70.42,14.81,14.808023230000002,0.0133475354490131,14.81,,,,,,ITO/TIPD/PM6:Y6/MoO3/Ag,inverted,TIPD,TIPD,MoO3,MoO3,,,,,-5.56,-3.65,,-5.65,-4.09,
77128,10.1016/j.colsurfa.2022.128698,10.1016/j.colsurfa.2022.128698,PM6,Y6,PM6,Y6,COC(=O)C(C)(C)c1cc(C)cc(-c2sc3c4sc5cc(/C=C6/C(=O)c7cc(F)cc(c7)C(=O)/C6=C\c6cc(C(C)(C)C(=O)OC)c(-c7cc(C)cc(C(C)(C)C(=O)OC)c7)s6)sc5c4c(C(C)(C)C(=O)OC)ccc2-3)c1,CCCCCCCCCCCc1c(/C=C2\C(=O)c3cc(F)c(F)cc3C2=C(C#N)C#N)sc2c1sc1c3c4nsnc4c4c5sc6c(CCCCCCCCCCC)c(/C=C7\C(=O)c8cc(F)c(F)cc8C7=C(C#N)C#N)sc6c5n(CC(CC)CCCC)c4c3n(CC(CC)CCCC)c21,0.865,24.33,70.41,14.82,14.818101344999995,0.0128114372469858,14.82,,,,,,ITO/TIPD/PM6:Y6/MoO3/Ag,inverted organic solar cell,TIPD,TIPD,MoO3,MoO3,,,,,-5.56,-3.65,,-5.65,-4.09,
77129,10.1016/j.colsurfa.2022.128698,10.1016/j.colsurfa.2022.128698,PM6,Y6,PM6,Y6,COC(=O)C(C)(C)c1cc(C)cc(-c2sc3c4sc5cc(/C=C6/C(=O)c7cc(F)cc(c7)C(=O)/C6=C\c6cc(C(C)(C)C(=O)OC)c(-c7cc(C)cc(C(C)(C)C(=O)OC)c7)s6)sc5c4c(C(C)(C)C(=O)OC)ccc2-3)c1,CCCCCCCCCCCc1c(/C=C2\C(=O)c3cc(F)c(F)cc3C2=C(C#N)C#N)sc2c1sc1c3c4nsnc4c4c5sc6c(CCCCCCCCCCC)c(/C=C7\C(=O)c8cc(F)c(F)cc8C7=C(C#N)C#N)sc6c5n(CC(CC)CCCC)c4c3n(CC(CC)CCCC)c21,0.865,24.34,70.43,14.83,14.82840263,0.0107712070128046,14.83,,,,,,ITO/TIPD/PM6:Y6/MoO3/Ag,inverted organic solar cell,TIPD,TIPD,MoO3,MoO3,,,,,-5.56,-3.65,,-5.65,-4.09,
77130,10.1016/j.colsurfa.2022.128698,10.1016/j.colsurfa.2022.128698,PM6,Y6,PM6,Y6,COC(=O)C(C)(C)c1cc(C)cc(-c2sc3c4sc5cc(/C=C6/C(=O)c7cc(F)cc(c7)C(=O)/C6=C\c6cc(C(C)(C)C(=O)OC)c(-c7cc(C)cc(C(C)(C)C(=O)OC)c7)s6)sc5c4c(C(C)(C)C(=O)OC)ccc2-3)c1,CCCCCCCCCCCc1c(/C=C2\C(=O)c3cc(F)c(F)cc3C2=C(C#N)C#N)sc2c1sc1c3c4nsnc4c4c5sc6c(CCCCCCCCCCC)c(/C=C7\C(=O)c8cc(F)c(F)cc8C7=C(C#N)C#N)sc6c5n(CC(CC)CCCC)c4c3n(CC(CC)CCCC)c21,0.865,24.25,70.12,14.7,14.708546500000002,0.0581394557823341,14.7,,,,,,,inverted,ZnO,ZnO,,,,,,,-5.56,-3.65,,-5.65,-4.09,
77131,10.1016/j.colsurfa.2024.135485,10.1016/j.colsurfa.2024.135485,PM6,Y6,PM6,Y6,COC(=O)C(C)(C)c1cc(C)cc(-c2sc3c4sc5cc(/C=C6/C(=O)c7cc(F)cc(c7)C(=O)/C6=C\c6cc(C(C)(C)C(=O)OC)c(-c7cc(C)cc(C(C)(C)C(=O)OC)c7)s6)sc5c4c(C(C)(C)C(=O)OC)ccc2-3)c1,CCCCCCCCCCCc1c(/C=C2\C(=O)c3cc(F)c(F)cc3C2=C(C#N)C#N)sc2c1sc1c3c4nsnc4c4c5sc6c(CCCCCCCCCCC)c(/C=C7\C(=O)c8cc(F)c(F)cc8C7=C(C#N)C#N)sc6c5n(CC(CC)CCCC)c4c3n(CC(CC)CCCC)c21,0.854,25.2,71.2,15.38,15.322809599999998,0.3718491547464446,15.26,15.38,1:1.2,,,,ITO/PEDOT:PSS/active layer/PFN-Br:Glycolic acid/Ag,conventional,PFN-Br:Glycolic acid,PFN-Br:Glycolic acid,PEDOT:PSS,PEDOT:PSS,,CF,chloroform,85.0,-5.56,-3.65,,-5.65,-4.09,
77132,10.1016/j.colsurfa.2024.135485,10.1016/j.colsurfa.2024.135485,PM6,Y6,PM6,Y6,COC(=O)C(C)(C)c1cc(C)cc(-c2sc3c4sc5cc(/C=C6/C(=O)c7cc(F)cc(c7)C(=O)/C6=C\c6cc(C(C)(C)C(=O)OC)c(-c7cc(C)cc(C(C)(C)C(=O)OC)c7)s6)sc5c4c(C(C)(C)C(=O)OC)ccc2-3)c1,CCCCCCCCCCCc1c(/C=C2\C(=O)c3cc(F)c(F)cc3C2=C(C#N)C#N)sc2c1sc1c3c4nsnc4c4c5sc6c(CCCCCCCCCCC)c(/C=C7\C(=O)c8cc(F)c(F)cc8C7=C(C#N)C#N)sc6c5n(CC(CC)CCCC)c4c3n(CC(CC)CCCC)c21,0.855,25.48,71.62,15.59,15.60270348,0.0814847979474071,15.56,15.59,1:1.2,,,0.02 mg/ml,ITO/PEDOT:PSS/active layer/PFN-Br:Glycolic acid/Ag,conventional,PFN-Br:Glycolic acid,PFN-Br:Glycolic acid,PEDOT:PSS,PEDOT:PSS,,CF,chloroform,85.0,-5.56,-3.65,,-5.65,-4.09,
77133,10.1016/j.colsurfa.2024.135485,10.1016/j.colsurfa.2024.135485,PM6,Y6,PM6,Y6,COC(=O)C(C)(C)c1cc(C)cc(-c2sc3c4sc5cc(/C=C6/C(=O)c7cc(F)cc(c7)C(=O)/C6=C\c6cc(C(C)(C)C(=O)OC)c(-c7cc(C)cc(C(C)(C)C(=O)OC)c7)s6)sc5c4c(C(C)(C)C(=O)OC)ccc2-3)c1,CCCCCCCCCCCc1c(/C=C2\C(=O)c3cc(F)c(F)cc3C2=C(C#N)C#N)sc2c1sc1c3c4nsnc4c4c5sc6c(CCCCCCCCCCC)c(/C=C7\C(=O)c8cc(F)c(F)cc8C7=C(C#N)C#N)sc6c5n(CC(CC)CCCC)c4c3n(CC(CC)CCCC)c21,0.856,25.54,72.82,16.41,15.920083167999998,2.9854773430835,15.91,16.41,1:1.2,,,0.05 mg/ml,ITO/PEDOT:PSS/active layer/PFN-Br:Glycolic acid/Ag,conventional,PFN-Br:Glycolic acid,PFN-Br:Glycolic acid,PEDOT:PSS,PEDOT:PSS,,CF,chloroform,85.0,-5.56,-3.65,,-5.65,-4.09,
77134,10.1016/j.colsurfa.2024.135485,10.1016/j.colsurfa.2024.135485,PM6,Y6,PM6,Y6,COC(=O)C(C)(C)c1cc(C)cc(-c2sc3c4sc5cc(/C=C6/C(=O)c7cc(F)cc(c7)C(=O)/C6=C\c6cc(C(C)(C)C(=O)OC)c(-c7cc(C)cc(C(C)(C)C(=O)OC)c7)s6)sc5c4c(C(C)(C)C(=O)OC)ccc2-3)c1,CCCCCCCCCCCc1c(/C=C2\C(=O)c3cc(F)c(F)cc3C2=C(C#N)C#N)sc2c1sc1c3c4nsnc4c4c5sc6c(CCCCCCCCCCC)c(/C=C7\C(=O)c8cc(F)c(F)cc8C7=C(C#N)C#N)sc6c5n(CC(CC)CCCC)c4c3n(CC(CC)CCCC)c21,0.861,25.36,71.89,15.67,15.697152744,0.173278519463946,15.61,15.67,1:1.2,,,0.1 mg/ml,ITO/PEDOT:PSS/active layer/PFN-Br:Glycolic acid/Ag,conventional,PFN-Br:Glycolic acid,PFN-Br:Glycolic acid,PEDOT:PSS,PEDOT:PSS,,CF,chloroform,85.0,-5.56,-3.65,,-5.65,-4.09,
77135,10.1016/j.colsurfa.2024.135485,10.1016/j.colsurfa.2024.135485,PM6,Y6,PM6,Y6,COC(=O)C(C)(C)c1cc(C)cc(-c2sc3c4sc5cc(/C=C6/C(=O)c7cc(F)cc(c7)C(=O)/C6=C\c6cc(C(C)(C)C(=O)OC)c(-c7cc(C)cc(C(C)(C)C(=O)OC)c7)s6)sc5c4c(C(C)(C)C(=O)OC)ccc2-3)c1,CCCCCCCCCCCc1c(/C=C2\C(=O)c3cc(F)c(F)cc3C2=C(C#N)C#N)sc2c1sc1c3c4nsnc4c4c5sc6c(CCCCCCCCCCC)c(/C=C7\C(=O)c8cc(F)c(F)cc8C7=C(C#N)C#N)sc6c5n(CC(CC)CCCC)c4c3n(CC(CC)CCCC)c21,0.86,24.79,71.8,15.52,15.307329199999996,1.3703015463917736,15.23,15.52,1:1.2,,,0.15 mg/ml,ITO/PEDOT:PSS/active layer/PFN-Br:Glycolic acid/Ag,conventional,PFN-Br:Glycolic acid,PFN-Br:Glycolic acid,PEDOT:PSS,PEDOT:PSS,,CF,chloroform,85.0,-5.56,-3.65,,-5.65,-4.09,
77136,10.1016/j.colsurfa.2025.136270,10.1016/j.colsurfa.2025.136270,PM6,Y6,PM6,Y6,COC(=O)C(C)(C)c1cc(C)cc(-c2sc3c4sc5cc(/C=C6/C(=O)c7cc(F)cc(c7)C(=O)/C6=C\c6cc(C(C)(C)C(=O)OC)c(-c7cc(C)cc(C(C)(C)C(=O)OC)c7)s6)sc5c4c(C(C)(C)C(=O)OC)ccc2-3)c1,CCCCCCCCCCCc1c(/C=C2\C(=O)c3cc(F)c(F)cc3C2=C(C#N)C#N)sc2c1sc1c3c4nsnc4c4c5sc6c(CCCCCCCCCCC)c(/C=C7\C(=O)c8cc(F)c(F)cc8C7=C(C#N)C#N)sc6c5n(CC(CC)CCCC)c4c3n(CC(CC)CCCC)c21,0.84,25.99,73.38,16.01,16.020028079999996,0.0626363522797897,15.84,16.01,7:8.4,,,,glass/ITO/HTL/PM6:Y6/PDINN/Ag,organic solar cell,PDINN,,PEDOT:PSS,PEDOT:PSS,,,,100.0,-5.56,-3.65,,-5.65,-4.09,
77137,10.1016/j.colsurfa.2025.136270,10.1016/j.colsurfa.2025.136270,PM6,Y6,PM6,Y6,COC(=O)C(C)(C)c1cc(C)cc(-c2sc3c4sc5cc(/C=C6/C(=O)c7cc(F)cc(c7)C(=O)/C6=C\c6cc(C(C)(C)C(=O)OC)c(-c7cc(C)cc(C(C)(C)C(=O)OC)c7)s6)sc5c4c(C(C)(C)C(=O)OC)ccc2-3)c1,CCCCCCCCCCCc1c(/C=C2\C(=O)c3cc(F)c(F)cc3C2=C(C#N)C#N)sc2c1sc1c3c4nsnc4c4c5sc6c(CCCCCCCCCCC)c(/C=C7\C(=O)c8cc(F)c(F)cc8C7=C(C#N)C#N)sc6c5n(CC(CC)CCCC)c4c3n(CC(CC)CCCC)c21,0.838,26.7,73.45,16.44,16.4341437,0.0356222627737309,16.13,16.44,7:8.4,,,,glass/ITO/HTL/PM6:Y6/PDINN/Ag,organic solar cell,PDINN,,PEDOT:PSS/AuNDCs,PEDOT:PSS/AuNDCs,,,,100.0,-5.56,-3.65,,-5.65,-4.09,
77138,10.1016/j.colsurfa.2025.136270,10.1016/j.colsurfa.2025.136270,PM6,Y6,PM6,Y6,COC(=O)C(C)(C)c1cc(C)cc(-c2sc3c4sc5cc(/C=C6/C(=O)c7cc(F)cc(c7)C(=O)/C6=C\c6cc(C(C)(C)C(=O)OC)c(-c7cc(C)cc(C(C)(C)C(=O)OC)c7)s6)sc5c4c(C(C)(C)C(=O)OC)ccc2-3)c1,CCCCCCCCCCCc1c(/C=C2\C(=O)c3cc(F)c(F)cc3C2=C(C#N)C#N)sc2c1sc1c3c4nsnc4c4c5sc6c(CCCCCCCCCCC)c(/C=C7\C(=O)c8cc(F)c(F)cc8C7=C(C#N)C#N)sc6c5n(CC(CC)CCCC)c4c3n(CC(CC)CCCC)c21,0.84,26.61,74.48,16.64,16.648067519999998,0.0484826923076762,16.58,16.64,7:8.4,,,,glass/ITO/HTL/PM6:Y6/PDINN/Ag,organic solar cell,PDINN,,PEDOT:PSS/CTAC,PEDOT:PSS/CTAC,,,,100.0,-5.56,-3.65,,-5.65,-4.09,
77139,10.1016/j.colsurfa.2025.136270,10.1016/j.colsurfa.2025.136270,PM6,Y6,PM6,Y6,COC(=O)C(C)(C)c1cc(C)cc(-c2sc3c4sc5cc(/C=C6/C(=O)c7cc(F)cc(c7)C(=O)/C6=C\c6cc(C(C)(C)C(=O)OC)c(-c7cc(C)cc(C(C)(C)C(=O)OC)c7)s6)sc5c4c(C(C)(C)C(=O)OC)ccc2-3)c1,CCCCCCCCCCCc1c(/C=C2\C(=O)c3cc(F)c(F)cc3C2=C(C#N)C#N)sc2c1sc1c3c4nsnc4c4c5sc6c(CCCCCCCCCCC)c(/C=C7\C(=O)c8cc(F)c(F)cc8C7=C(C#N)C#N)sc6c5n(CC(CC)CCCC)c4c3n(CC(CC)CCCC)c21,0.841,26.92,74.57,16.89,16.882439204,0.0447649259917106,16.78,16.89,7:8.4,,,,glass/ITO/HTL/PM6:Y6/PDINN/Ag,organic solar cell,PDINN,,PEDOT:PSS/CTAC/AuNDCs,PEDOT:PSS/CTAC/AuNDCs,,,,100.0,-5.56,-3.65,,-5.65,-4.09,
77168,10.1016/j.dyepig.2019.107927,10.1016/j.dyepig.2019.107927,PTB7,PC71BM,PTB7,PC71BM,CCCCC(CC)COC(=O)c1sc2c(-c3cc4c(OCC(CC)CCCC)c5sccc5c(OCC(CC)CCCC)c4s3)scc2c1F,COC(=O)CCCC1(c2ccccc2)C23c4c5ccc6c7cc8c9c%10c(cc%11cc%12c%13c%14c(cc%15c%16ccc-5c2c%16c2c5c%16c%17c(c(c46)c7c9c%17c4c%10c%11c%13c4c%16c%14c%152)C513)C%12)C8,0.72,16.0,65.6,7.6,7.5571199999999985,0.5642105263158045,7.5,7.6,,,,,,,ZnO,ZnO,,,,,,,-5.19,-3.43,,-5.9,-3.9,
77169,10.1016/j.dyepig.2019.107927,10.1016/j.dyepig.2019.107927,PTB7,PC71BM,PTB7,PC71BM,CCCCC(CC)COC(=O)c1sc2c(-c3cc4c(OCC(CC)CCCC)c5sccc5c(OCC(CC)CCCC)c4s3)scc2c1F,COC(=O)CCCC1(c2ccccc2)C23c4c5ccc6c7cc8c9c%10c(cc%11cc%12c%13c%14c(cc%15c%16ccc-5c2c%16c2c5c%16c%17c(c(c46)c7c9c%17c4c%10c%11c%13c4c%16c%14c%152)C513)C%12)C8,0.73,16.8,65.9,8.1,8.081976000000001,0.2225185185185026,8.1,8.1,,,,,,,V-C4-OTs treated-ZnO,ZnO,,,,,,,-5.19,-3.43,,-5.9,-3.9,
77170,10.1016/j.dyepig.2019.107927,10.1016/j.dyepig.2019.107927,PTB7,PC71BM,PTB7,PC71BM,CCCCC(CC)COC(=O)c1sc2c(-c3cc4c(OCC(CC)CCCC)c5sccc5c(OCC(CC)CCCC)c4s3)scc2c1F,COC(=O)CCCC1(c2ccccc2)C23c4c5ccc6c7cc8c9c%10c(cc%11cc%12c%13c%14c(cc%15c%16ccc-5c2c%16c2c5c%16c%17c(c(c46)c7c9c%17c4c%10c%11c%13c4c%16c%14c%152)C513)C%12)C8,0.72,17.2,67.3,8.3,8.334431999999998,0.4148433734939413,8.2,8.3,,,,,ITO/ZnO/V-C6-OTs/PTB7:PC71BM/MoO3/Ag,,V-C6-OTs treated-ZnO,ZnO,MoO3,,,,,,-5.19,-3.43,,-5.9,-3.9,
77171,10.1016/j.dyepig.2019.107927,10.1016/j.dyepig.2019.107927,PTB7,PC71BM,PTB7,PC71BM,CCCCC(CC)COC(=O)c1sc2c(-c3cc4c(OCC(CC)CCCC)c5sccc5c(OCC(CC)CCCC)c4s3)scc2c1F,COC(=O)CCCC1(c2ccccc2)C23c4c5ccc6c7cc8c9c%10c(cc%11cc%12c%13c%14c(cc%15c%16ccc-5c2c%16c2c5c%16c%17c(c(c46)c7c9c%17c4c%10c%11c%13c4c%16c%14c%152)C513)C%12)C8,0.72,18.0,66.4,8.6,8.60544,0.0632558139534896,8.4,8.6,,,,,,,V-C12-OTs treated-ZnO,ZnO,,,,,,,-5.19,-3.43,,-5.9,-3.9,
77179,10.1016/j.dyepig.2022.110355,10.1016/j.dyepig.2022.110355,DR3TBDT,PBI,DR3TBDT,PBI,,CCCCCCCCC(CCCCCCCC)n1c2cc3sccc3cc2c2cc3cc(-c4c(F)c(F)cc5nn(CCCCCCCC)nc45)sc3cc21,0.881,3.452,30.0,0.97,0.9123636,5.941896907216498,0.9,0.97,,,,,ITO/ZnO/molecular dyads/MoO3/Ag,inverted,ZnO,ZnO,MoO3,MoO3,,,,,,,,-5.8,-3.6,
77180,10.1016/j.dyepig.2022.110355,10.1016/j.dyepig.2022.110355,DR3TBDT,PBI,DR3TBDT,PBI,,CCCCCCCCC(CCCCCCCC)n1c2cc3sccc3cc2c2cc3cc(-c4c(F)c(F)cc5nn(CCCCCCCC)nc45)sc3cc21,0.913,4.072,34.0,1.33,1.26403024,4.960132330827067,1.27,1.33,,,,,ITO/ZnO/molecular dyads/MoO3/Ag,inverted,ZnO,ZnO,MoO3,MoO3,,,,,,,,-5.8,-3.6,
77181,10.1016/j.dyepig.2022.110625,10.1016/j.dyepig.2022.110625,PTB7-Th,PC71BM,PTB7-Th,PC71BM,CCCCC(CC)COC(=O)c1sc2csc(-c3cc4c(-c5ccc(CC(CC)CCCC)s5)c5sccc5c(-c5ccc(CC(CC)CCCC)s5)c4s3)c2c1F,COC(=O)CCCC1(c2ccccc2)C23c4c5ccc6c7cc8c9c%10c(cc%11cc%12c%13c%14c(cc%15c%16ccc-5c2c%16c2c5c%16c%17c(c(c46)c7c9c%17c4c%10c%11c%13c4c%16c%14c%152)C513)C%12)C8,0.8,16.5,63.2,8.4,8.342400000000001,0.6857142857142736,8.32,8.4,,,,,,,ZnO,ZnO,,,,,,,-5.21,-3.6,,-5.9,-3.9,
77182,10.1016/j.dyepig.2022.110625,10.1016/j.dyepig.2022.110625,PTB7-Th,PC71BM,PTB7-Th,PC71BM,CCCCC(CC)COC(=O)c1sc2csc(-c3cc4c(-c5ccc(CC(CC)CCCC)s5)c5sccc5c(-c5ccc(CC(CC)CCCC)s5)c4s3)c2c1F,COC(=O)CCCC1(c2ccccc2)C23c4c5ccc6c7cc8c9c%10c(cc%11cc%12c%13c%14c(cc%15c%16ccc-5c2c%16c2c5c%16c%17c(c(c46)c7c9c%17c4c%10c%11c%13c4c%16c%14c%152)C513)C%12)C8,0.79,16.7,64.5,8.51,8.509485,0.0060517038777913,8.44,8.51,,,,,ITO/ZnO/CPE/PTB7-Th:PC71BM/MoO3/Ag,organic solar cell,ZnO/PFN-NDI,ZnO/PFN-NDI,MoO3,,,,,,-5.21,-3.6,,-5.9,-3.9,
77183,10.1016/j.dyepig.2022.110625,10.1016/j.dyepig.2022.110625,PTB7-Th,PC71BM,PTB7-Th,PC71BM,CCCCC(CC)COC(=O)c1sc2csc(-c3cc4c(-c5ccc(CC(CC)CCCC)s5)c5sccc5c(-c5ccc(CC(CC)CCCC)s5)c4s3)c2c1F,COC(=O)CCCC1(c2ccccc2)C23c4c5ccc6c7cc8c9c%10c(cc%11cc%12c%13c%14c(cc%15c%16ccc-5c2c%16c2c5c%16c%17c(c(c46)c7c9c%17c4c%10c%11c%13c4c%16c%14c%152)C513)C%12)C8,0.79,16.8,67.8,9.02,8.998416,0.2392904656319172,8.91,9.02,,,,,ITO/ZnO/CPE/PTB7-Th:PC71BM/MoO3/Ag,organic solar cell,ZnO/PFN-NDI-Br,ZnO/PFN-NDI-Br,MoO3,,,,,,-5.21,-3.6,,-5.9,-3.9,
77184,10.1016/j.dyepig.2022.110625,10.1016/j.dyepig.2022.110625,PTB7-Th,PC71BM,PTB7-Th,PC71BM,CCCCC(CC)COC(=O)c1sc2csc(-c3cc4c(-c5ccc(CC(CC)CCCC)s5)c5sccc5c(-c5ccc(CC(CC)CCCC)s5)c4s3)c2c1F,COC(=O)CCCC1(c2ccccc2)C23c4c5ccc6c7cc8c9c%10c(cc%11cc%12c%13c%14c(cc%15c%16ccc-5c2c%16c2c5c%16c%17c(c(c46)c7c9c%17c4c%10c%11c%13c4c%16c%14c%152)C513)C%12)C8,0.8,16.9,67.8,9.15,9.16656,0.180983606557359,9.1,9.15,,,,,ITO/ZnO/CPE/PTB7-Th:PC71BM/MoO3/Ag,organic solar cell,ZnO/PFN-NDI-Br-OH,ZnO/PFN-NDI-Br-OH,MoO3,,,,,,-5.21,-3.6,,-5.9,-3.9,
77185,10.1016/j.dyepig.2022.110625,10.1016/j.dyepig.2022.110625,PTB7-Th,PC71BM,PTB7-Th,PC71BM,CCCCC(CC)COC(=O)c1sc2csc(-c3cc4c(-c5ccc(CC(CC)CCCC)s5)c5sccc5c(-c5ccc(CC(CC)CCCC)s5)c4s3)c2c1F,COC(=O)CCCC1(c2ccccc2)C23c4c5ccc6c7cc8c9c%10c(cc%11cc%12c%13c%14c(cc%15c%16ccc-5c2c%16c2c5c%16c%17c(c(c46)c7c9c%17c4c%10c%11c%13c4c%16c%14c%152)C513)C%12)C8,0.79,17.5,67.9,9.41,9.387175000000004,0.242561105207199,9.25,9.41,,,,,ITO/ZnO/CPE/PTB7-Th:PC71BM/MoO3/Ag,organic solar cell,ZnO/PFN-NDI-I,ZnO/PFN-NDI-I,MoO3,,,,,,-5.21,-3.6,,-5.9,-3.9,
77191,10.1016/j.dyepig.2023.111345,10.1016/j.dyepig.2023.111345,PM6,Y6BO,PM6,Y6-BO,COC(=O)C(C)(C)c1cc(C)cc(-c2sc3c4sc5cc(/C=C6/C(=O)c7cc(F)cc(c7)C(=O)/C6=C\c6cc(C(C)(C)C(=O)OC)c(-c7cc(C)cc(C(C)(C)C(=O)OC)c7)s6)sc5c4c(C(C)(C)C(=O)OC)ccc2-3)c1,CCCCCCCCCCCc1c(/C=C2\C(=O)c3cc(F)c(F)cc3C2=C(C#N)C#N)sc2c1sc1c3c4nsnc4c4c5sc6c(CCCCCCCCCCC)c(/C=C7\C(=O)c8cc(F)c(F)cc8C7=C(C#N)C#N)sc6c5n(CC(CCCC)CCCCCC)c4c3n(CC(CCCC)CCCCCC)c21,0.78,24.2,66.1,12.5,12.477036,0.1837119999999998,12.2,12.5,,,,,ITO/CBL/PM6:Y6BO/MoO3/Ag,inverted,PDIN-O,PDIN-O,,,,,,,-5.56,-3.65,,-5.65,-4.1,
77192,10.1016/j.dyepig.2023.111345,10.1016/j.dyepig.2023.111345,PM6,Y6BO,PM6,Y6-BO,COC(=O)C(C)(C)c1cc(C)cc(-c2sc3c4sc5cc(/C=C6/C(=O)c7cc(F)cc(c7)C(=O)/C6=C\c6cc(C(C)(C)C(=O)OC)c(-c7cc(C)cc(C(C)(C)C(=O)OC)c7)s6)sc5c4c(C(C)(C)C(=O)OC)ccc2-3)c1,CCCCCCCCCCCc1c(/C=C2\C(=O)c3cc(F)c(F)cc3C2=C(C#N)C#N)sc2c1sc1c3c4nsnc4c4c5sc6c(CCCCCCCCCCC)c(/C=C7\C(=O)c8cc(F)c(F)cc8C7=C(C#N)C#N)sc6c5n(CC(CCCC)CCCCCC)c4c3n(CC(CCCC)CCCCCC)c21,0.81,24.8,66.3,13.3,13.318344,0.1379248120300678,13.0,13.3,,,,,ITO/CBL/PM6:Y6BO/MoO3/Ag,inverted,PDIN-N,PDIN-N,,,,,,,-5.56,-3.65,,-5.65,-4.1,
77193,10.1016/j.dyepig.2023.111345,10.1016/j.dyepig.2023.111345,PM6,Y6BO,PM6,Y6-BO,COC(=O)C(C)(C)c1cc(C)cc(-c2sc3c4sc5cc(/C=C6/C(=O)c7cc(F)cc(c7)C(=O)/C6=C\c6cc(C(C)(C)C(=O)OC)c(-c7cc(C)cc(C(C)(C)C(=O)OC)c7)s6)sc5c4c(C(C)(C)C(=O)OC)ccc2-3)c1,CCCCCCCCCCCc1c(/C=C2\C(=O)c3cc(F)c(F)cc3C2=C(C#N)C#N)sc2c1sc1c3c4nsnc4c4c5sc6c(CCCCCCCCCCC)c(/C=C7\C(=O)c8cc(F)c(F)cc8C7=C(C#N)C#N)sc6c5n(CC(CCCC)CCCCCC)c4c3n(CC(CCCC)CCCCCC)c21,0.82,25.7,67.4,14.2,14.203876,0.0272957746478997,14.1,14.2,,,,,ITO/CBL/PM6:Y6BO/MoO3/Ag,inverted,PDIN-OTs,PDIN-OTs,,,,,,,-5.56,-3.65,,-5.65,-4.1,
77202,10.1016/j.dyepig.2025.112738,10.1016/j.dyepig.2025.112738,PM6,Y6,PM6,Y6,COC(=O)C(C)(C)c1cc(C)cc(-c2sc3c4sc5cc(/C=C6/C(=O)c7cc(F)cc(c7)C(=O)/C6=C\c6cc(C(C)(C)C(=O)OC)c(-c7cc(C)cc(C(C)(C)C(=O)OC)c7)s6)sc5c4c(C(C)(C)C(=O)OC)ccc2-3)c1,CCCCCCCCCCCc1c(/C=C2\C(=O)c3cc(F)c(F)cc3C2=C(C#N)C#N)sc2c1sc1c3c4nsnc4c4c5sc6c(CCCCCCCCCCC)c(/C=C7\C(=O)c8cc(F)c(F)cc8C7=C(C#N)C#N)sc6c5n(CC(CC)CCCC)c4c3n(CC(CC)CCCC)c21,0.83,25.17,74.2,15.63,15.501196200000004,0.8240806142034436,15.5,15.63,,,,,Glass/ITO/PEDOT:PSS/PM6:Y6/PDINN/Ag,conventional,PDINN,PDINN,PEDOT:PSS,,,,,,-5.56,-3.65,,-5.65,-4.09,
77203,10.1016/j.dyepig.2025.112738,10.1016/j.dyepig.2025.112738,PM6,Y6,PM6,Y6,COC(=O)C(C)(C)c1cc(C)cc(-c2sc3c4sc5cc(/C=C6/C(=O)c7cc(F)cc(c7)C(=O)/C6=C\c6cc(C(C)(C)C(=O)OC)c(-c7cc(C)cc(C(C)(C)C(=O)OC)c7)s6)sc5c4c(C(C)(C)C(=O)OC)ccc2-3)c1,CCCCCCCCCCCc1c(/C=C2\C(=O)c3cc(F)c(F)cc3C2=C(C#N)C#N)sc2c1sc1c3c4nsnc4c4c5sc6c(CCCCCCCCCCC)c(/C=C7\C(=O)c8cc(F)c(F)cc8C7=C(C#N)C#N)sc6c5n(CC(CC)CCCC)c4c3n(CC(CC)CCCC)c21,0.84,27.0,69.9,15.95,15.853320000000002,0.6061442006269432,15.88,15.95,,,,,Glass/ITO/PEDOT:PSS/PM6:Y6/PDOEN/Ag,conventional,PDOEN,PDOEN,PEDOT:PSS,,,,,,-5.56,-3.65,,-5.65,-4.09,
77204,10.1016/j.dyepig.2025.112738,10.1016/j.dyepig.2025.112738,PM6,Y6,PM6,Y6,COC(=O)C(C)(C)c1cc(C)cc(-c2sc3c4sc5cc(/C=C6/C(=O)c7cc(F)cc(c7)C(=O)/C6=C\c6cc(C(C)(C)C(=O)OC)c(-c7cc(C)cc(C(C)(C)C(=O)OC)c7)s6)sc5c4c(C(C)(C)C(=O)OC)ccc2-3)c1,CCCCCCCCCCCc1c(/C=C2\C(=O)c3cc(F)c(F)cc3C2=C(C#N)C#N)sc2c1sc1c3c4nsnc4c4c5sc6c(CCCCCCCCCCC)c(/C=C7\C(=O)c8cc(F)c(F)cc8C7=C(C#N)C#N)sc6c5n(CC(CC)CCCC)c4c3n(CC(CC)CCCC)c21,0.84,24.05,69.2,14.79,13.979784,5.478133874239342,13.97,14.79,,,,,Glass/ITO/PEDOT:PSS/PM6:Y6/PDOP/Ag,conventional,PDOP,PDOP,PEDOT:PSS,,,,,,-5.56,-3.65,,-5.65,-4.09,
77205,10.1016/j.dyepig.2025.113110,10.1016/j.dyepig.2025.113110,PM6,Y6BO,PM6,Y6-BO,COC(=O)C(C)(C)c1cc(C)cc(-c2sc3c4sc5cc(/C=C6/C(=O)c7cc(F)cc(c7)C(=O)/C6=C\c6cc(C(C)(C)C(=O)OC)c(-c7cc(C)cc(C(C)(C)C(=O)OC)c7)s6)sc5c4c(C(C)(C)C(=O)OC)ccc2-3)c1,CCCCCCCCCCCc1c(/C=C2\C(=O)c3cc(F)c(F)cc3C2=C(C#N)C#N)sc2c1sc1c3c4nsnc4c4c5sc6c(CCCCCCCCCCC)c(/C=C7\C(=O)c8cc(F)c(F)cc8C7=C(C#N)C#N)sc6c5n(CC(CCCC)CCCCCC)c4c3n(CC(CCCC)CCCCCC)c21,0.84,25.8,73.5,15.9,15.92892,0.1818867924528263,15.7,15.9,,,,,,inverted,ZnO,ZnO,MoO3,,,,,,-5.56,-3.65,,-5.65,-4.1,
77206,10.1016/j.dyepig.2025.113110,10.1016/j.dyepig.2025.113110,PM6,Y6BO,PM6,Y6-BO,COC(=O)C(C)(C)c1cc(C)cc(-c2sc3c4sc5cc(/C=C6/C(=O)c7cc(F)cc(c7)C(=O)/C6=C\c6cc(C(C)(C)C(=O)OC)c(-c7cc(C)cc(C(C)(C)C(=O)OC)c7)s6)sc5c4c(C(C)(C)C(=O)OC)ccc2-3)c1,CCCCCCCCCCCc1c(/C=C2\C(=O)c3cc(F)c(F)cc3C2=C(C#N)C#N)sc2c1sc1c3c4nsnc4c4c5sc6c(CCCCCCCCCCC)c(/C=C7\C(=O)c8cc(F)c(F)cc8C7=C(C#N)C#N)sc6c5n(CC(CCCC)CCCCCC)c4c3n(CC(CCCC)CCCCCC)c21,0.83,26.6,74.1,16.3,16.359797999999998,0.3668588957055038,16.0,16.3,,,,,,inverted,ZnO (PFN-NDI-Br),ZnO/PFN-NDI-Br,MoO3,,,,,,-5.56,-3.65,,-5.65,-4.1,
77207,10.1016/j.dyepig.2025.113110,10.1016/j.dyepig.2025.113110,PM6,Y6BO,PM6,Y6-BO,COC(=O)C(C)(C)c1cc(C)cc(-c2sc3c4sc5cc(/C=C6/C(=O)c7cc(F)cc(c7)C(=O)/C6=C\c6cc(C(C)(C)C(=O)OC)c(-c7cc(C)cc(C(C)(C)C(=O)OC)c7)s6)sc5c4c(C(C)(C)C(=O)OC)ccc2-3)c1,CCCCCCCCCCCc1c(/C=C2\C(=O)c3cc(F)c(F)cc3C2=C(C#N)C#N)sc2c1sc1c3c4nsnc4c4c5sc6c(CCCCCCCCCCC)c(/C=C7\C(=O)c8cc(F)c(F)cc8C7=C(C#N)C#N)sc6c5n(CC(CCCC)CCCCCC)c4c3n(CC(CCCC)CCCCCC)c21,0.84,27.4,74.1,17.0,17.054855999999997,0.3226823529411609,16.7,17.0,,,,,,inverted,ZnO (PFN-NDI-I),ZnO/PFN-NDI-I,MoO3,,,,,,-5.56,-3.65,,-5.65,-4.1,
77216,10.1016/j.electacta.2020.135839,10.1016/j.electacta.2020.135839,PTB7-Th,PC71BM,PTB7-Th,PC71BM,CCCCC(CC)COC(=O)c1sc2csc(-c3cc4c(-c5ccc(CC(CC)CCCC)s5)c5sccc5c(-c5ccc(CC(CC)CCCC)s5)c4s3)c2c1F,COC(=O)CCCC1(c2ccccc2)C23c4c5ccc6c7cc8c9c%10c(cc%11cc%12c%13c%14c(cc%15c%16ccc-5c2c%16c2c5c%16c%17c(c(c46)c7c9c%17c4c%10c%11c%13c4c%16c%14c%152)C513)C%12)C8,0.79,14.7,67.0,7.78,7.780709999999999,0.0091259640102683,,,1:1.5,diphenyl ether,DPE,3 vol% diphenyl ether,PET/TCE (ITO or Ag NW)/PEDOT:PSS/PTB7-Th:PC70BM/Al,,,,PEDOT:PSS,PEDOT:PSS,,chlorobenzene:diphenyl ether (97:3 vol%),chlorobenzene:diphenyl ether (97:3),,-5.21,-3.6,,-5.9,-3.9,
77217,10.1016/j.electacta.2020.135839,10.1016/j.electacta.2020.135839,PTB7-Th,PC71BM,PTB7-Th,PC71BM,CCCCC(CC)COC(=O)c1sc2csc(-c3cc4c(-c5ccc(CC(CC)CCCC)s5)c5sccc5c(-c5ccc(CC(CC)CCCC)s5)c4s3)c2c1F,COC(=O)CCCC1(c2ccccc2)C23c4c5ccc6c7cc8c9c%10c(cc%11cc%12c%13c%14c(cc%15c%16ccc-5c2c%16c2c5c%16c%17c(c(c46)c7c9c%17c4c%10c%11c%13c4c%16c%14c%152)C513)C%12)C8,0.79,14.6,61.0,7.0,7.0357400000000005,0.5105714285714364,,,1:1.5,diphenyl ether,DPE,3 vol% diphenyl ether,PET/TCE (ITO or Ag NW)/PEDOT:PSS/PTB7-Th:PC70BM/Al,,,,PEDOT:PSS,PEDOT:PSS,,chlorobenzene:diphenyl ether (97:3 vol%),chlorobenzene:diphenyl ether (97:3),,-5.21,-3.6,,-5.9,-3.9,
77218,10.1016/j.electacta.2020.135839,10.1016/j.electacta.2020.135839,PTB7-Th,PC71BM,PTB7-Th,PC71BM,CCCCC(CC)COC(=O)c1sc2csc(-c3cc4c(-c5ccc(CC(CC)CCCC)s5)c5sccc5c(-c5ccc(CC(CC)CCCC)s5)c4s3)c2c1F,COC(=O)CCCC1(c2ccccc2)C23c4c5ccc6c7cc8c9c%10c(cc%11cc%12c%13c%14c(cc%15c%16ccc-5c2c%16c2c5c%16c%17c(c(c46)c7c9c%17c4c%10c%11c%13c4c%16c%14c%152)C513)C%12)C8,0.79,14.1,68.0,7.61,7.57452,0.466228646517748,,,1:1.5,diphenyl ether,DPE,3 vol% diphenyl ether,PET/TCE (ITO or Ag NW)/PEDOT:PSS/PTB7-Th:PC70BM/Al,,,,PEDOT:PSS,PEDOT:PSS,,chlorobenzene:diphenyl ether (97:3 vol%),chlorobenzene:diphenyl ether (97:3),,-5.21,-3.6,,-5.9,-3.9,
77219,10.1016/j.electacta.2020.135839,10.1016/j.electacta.2020.135839,PTB7-Th,PC71BM,PTB7-Th,PC71BM,CCCCC(CC)COC(=O)c1sc2csc(-c3cc4c(-c5ccc(CC(CC)CCCC)s5)c5sccc5c(-c5ccc(CC(CC)CCCC)s5)c4s3)c2c1F,COC(=O)CCCC1(c2ccccc2)C23c4c5ccc6c7cc8c9c%10c(cc%11cc%12c%13c%14c(cc%15c%16ccc-5c2c%16c2c5c%16c%17c(c(c46)c7c9c%17c4c%10c%11c%13c4c%16c%14c%152)C513)C%12)C8,0.79,13.1,60.0,6.23,6.2094000000000005,0.330658105939004,,,1:1.5,diphenyl ether,DPE,3 vol% diphenyl ether,PET/TCE (ITO or Ag NW)/PEDOT:PSS/PTB7-Th:PC70BM/Al,,,,PEDOT:PSS,PEDOT:PSS,,chlorobenzene:diphenyl ether (97:3 vol%),chlorobenzene:diphenyl ether (97:3),,-5.21,-3.6,,-5.9,-3.9,
