Repository: JiYiqaq/PCE-KA-GNN

# Data directory

- `raw/Active_Database.csv` is the immutable source dataset bundled under CC BY 4.0. Do not overwrite it with processed data.
- `processed/` is created and populated by the training pipeline. Generated `.pt` and `.pth` caches are intentionally ignored by Git because they can exceed GitHub's normal single-file limit.

See `../DATA_LICENSE.md` for provenance, license and checksum information.

File: data/raw/Active_Database.csv (part 253 of 471)
id,doi,doi_norm,donor,acceptor,donor_canonical,acceptor_canonical,donor_smiles,acceptor_smiles,voc,jsc,ff,pce,pce_recomputed,pce_relative_error_percent,pce_avg,pce_best,d_a_ratio,additive,additive_canonical,additive_ratio,device_structure,device_type,etl,etl_canonical,htl,htl_canonical,active_layer_thickness,solvent,solvent_canonical,annealing_temp,homo_d,lumo_d,eg_d,homo_a,lumo_a,eg_a
77240,10.1016/j.electacta.2023.142053,10.1016/j.electacta.2023.142053,PCE10,PC70BM,PCE10,PC70BM,CCCCC(CC)COC(=O)c1sc2c(-c3cc4c(-c5ccc(CC(CC)CCCC)s5)c5sccc5c(-c5ccc(CC(CC)CCCC)s5)c4s3)scc2c1F,CCCCC(=O)OCC1(C2=CC=CC=C2)C3=CC=CC4=CC=CC5=CC=CC6=CC=C7C=CC=CC8=CC=CC1=C8C7=C6C5=C4C3,0.756,17.35,61.0,8.06,8.001126000000001,0.7304466501240624,6.13,8.06,1:1.5,"1,8-diiodooctane",DIO,,inverted,inverted,ZnO,ZnO,MoO3,MoO3,,chlorobenzene,chlorobenzene,,-5.21,-3.6,,-6.1,-3.9,
77241,10.1016/j.electacta.2023.142053,10.1016/j.electacta.2023.142053,PCE10,PC70BM,PCE10,PC70BM,CCCCC(CC)COC(=O)c1sc2c(-c3cc4c(-c5ccc(CC(CC)CCCC)s5)c5sccc5c(-c5ccc(CC(CC)CCCC)s5)c4s3)scc2c1F,CCCCC(=O)OCC1(C2=CC=CC=C2)C3=CC=CC4=CC=CC5=CC=CC6=CC=C7C=CC=CC8=CC=CC1=C8C7=C6C5=C4C3,0.763,15.58,63.0,7.51,7.4891502,0.2776271637816204,5.71,7.51,1:1.5,"1,8-diiodooctane",DIO,,inverted,inverted,ZnO,ZnO,MoO3,MoO3,,chlorobenzene,chlorobenzene,,-5.21,-3.6,,-6.1,-3.9,
77249,10.1016/j.giant.2024.100322,10.1016/j.giant.2024.100322,PBDB-T,TPDIC,PBDB-T,TPDIC,CCCCC(CC)Cc1ccc(-c2c3cc(-c4ccc(-c5sc(-c6cccs6)c6c5C(=O)c5c(CC(CC)CCCC)sc(CC(CC)CCCC)c5C6=O)s4)sc3c(-c3ccc(CC(CC)CCCC)s3)c3ccsc23)s1,CCCCCCCCN1C(=O)c2c(-c3cc4c(s3)-c3sc(/C=C5\C(=O)c6ccccc6C5=C(C#N)C#N)cc3C4(C)C)sc(-c3cc4c(s3)C3SC(/C=C5\C(=O)c6ccccc6C5=C(C#N)C#N)=CC3C4(C)C)c2C1=O,0.846,15.97,48.28,6.52,6.522927336,0.0448977914110557,6.25,6.52,,,,,inverted,inverted,ZnO,ZnO,MoO3,MoO3,,o-xylene,o-xylene,25.0,-5.33,-3.48,,,,
77250,10.1016/j.giant.2024.100322,10.1016/j.giant.2024.100322,PBDB-T,TPDIC,PBDB-T,TPDIC,CCCCC(CC)Cc1ccc(-c2c3cc(-c4ccc(-c5sc(-c6cccs6)c6c5C(=O)c5c(CC(CC)CCCC)sc(CC(CC)CCCC)c5C6=O)s4)sc3c(-c3ccc(CC(CC)CCCC)s3)c3ccsc23)s1,CCCCCCCCN1C(=O)c2c(-c3cc4c(s3)-c3sc(/C=C5\C(=O)c6ccccc6C5=C(C#N)C#N)cc3C4(C)C)sc(-c3cc4c(s3)C3SC(/C=C5\C(=O)c6ccccc6C5=C(C#N)C#N)=CC3C4(C)C)c2C1=O,0.813,18.18,55.01,8.13,8.130665033999998,0.0081799999999652,7.81,8.13,,,,,inverted,inverted,ZnO,ZnO,MoO3,MoO3,,o-xylene,o-xylene,100.0,-5.33,-3.48,,,,
77251,10.1016/j.giant.2024.100322,10.1016/j.giant.2024.100322,PBDB-T,TPDIC,PBDB-T,TPDIC,CCCCC(CC)Cc1ccc(-c2c3cc(-c4ccc(-c5sc(-c6cccs6)c6c5C(=O)c5c(CC(CC)CCCC)sc(CC(CC)CCCC)c5C6=O)s4)sc3c(-c3ccc(CC(CC)CCCC)s3)c3ccsc23)s1,CCCCCCCCN1C(=O)c2c(-c3cc4c(s3)-c3sc(/C=C5\C(=O)c6ccccc6C5=C(C#N)C#N)cc3C4(C)C)sc(-c3cc4c(s3)C3SC(/C=C5\C(=O)c6ccccc6C5=C(C#N)C#N)=CC3C4(C)C)c2C1=O,0.806,18.97,60.78,9.3,9.293152596,0.0736280000000018,9.14,9.3,,,,,inverted,inverted,ZnO,ZnO,MoO3,MoO3,,o-xylene,o-xylene,150.0,-5.33,-3.48,,,,
77252,10.1016/j.giant.2024.100322,10.1016/j.giant.2024.100322,PBDB-T,TPDIC,PBDB-T,TPDIC,CCCCC(CC)Cc1ccc(-c2c3cc(-c4ccc(-c5sc(-c6cccs6)c6c5C(=O)c5c(CC(CC)CCCC)sc(CC(CC)CCCC)c5C6=O)s4)sc3c(-c3ccc(CC(CC)CCCC)s3)c3ccsc23)s1,CCCCCCCCN1C(=O)c2c(-c3cc4c(s3)-c3sc(/C=C5\C(=O)c6ccccc6C5=C(C#N)C#N)cc3C4(C)C)sc(-c3cc4c(s3)C3SC(/C=C5\C(=O)c6ccccc6C5=C(C#N)C#N)=CC3C4(C)C)c2C1=O,0.737,18.41,51.8,7.03,7.028312059999999,0.0240105263158028,6.9,7.03,,,,,inverted,inverted,ZnO,ZnO,MoO3,MoO3,,o-xylene,o-xylene,200.0,-5.33,-3.48,,,,
77253,10.1016/j.giant.2024.100322,10.1016/j.giant.2024.100322,PBDB-T,TPDIC,PBDB-T,TPDIC,CCCCC(CC)Cc1ccc(-c2c3cc(-c4ccc(-c5sc(-c6cccs6)c6c5C(=O)c5c(CC(CC)CCCC)sc(CC(CC)CCCC)c5C6=O)s4)sc3c(-c3ccc(CC(CC)CCCC)s3)c3ccsc23)s1,CCCCCCCCN1C(=O)c2c(-c3cc4c(s3)-c3sc(/C=C5\C(=O)c6ccccc6C5=C(C#N)C#N)cc3C4(C)C)sc(-c3cc4c(s3)C3SC(/C=C5\C(=O)c6ccccc6C5=C(C#N)C#N)=CC3C4(C)C)c2C1=O,0.641,15.44,44.6,4.41,4.41407984,0.092513378684811,4.22,4.41,,,,,inverted,inverted,ZnO,ZnO,MoO3,MoO3,,o-xylene,o-xylene,250.0,-5.33,-3.48,,,,
77254,10.1016/j.greenca.2025.10.008,10.1016/j.greenca.2025.10.008,PM6,BTP-eC9,PM6,BTP-eC9,COC(=O)C(C)(C)c1cc(C)cc(-c2sc3c4sc5cc(/C=C6/C(=O)c7cc(F)cc(c7)C(=O)/C6=C\c6cc(C(C)(C)C(=O)OC)c(-c7cc(C)cc(C(C)(C)C(=O)OC)c7)s6)sc5c4c(C(C)(C)C(=O)OC)ccc2-3)c1,CCCCCCCCCc1c(C=C2C(=O)c3cc(Cl)c(Cl)cc3C2=C(C#N)C#N)sc2c1sc1c3c4nsnc4c4c5sc6c(CCCCCCCCC)c(C=C7C(=O)c8cc(Cl)c(Cl)cc8C7=C(C#N)C#N)sc6c5n(CC(CCCC)CCCCCC)c4c3n(CC(CCCC)CCCCCC)c21,0.809,27.0,69.8,15.3,15.246414,0.3502352941176537,15.0,15.3,,,,,ITO/PEDOT:PSS/PM6:BTP-eC9/CIM interlayer/Al,conventional,N2FN,N2FN,PEDOT:PSS,PEDOT:PSS,,,,,-5.56,-3.65,,-5.68,-3.9,
77255,10.1016/j.greenca.2025.10.008,10.1016/j.greenca.2025.10.008,PM6,BTP-eC9,PM6,BTP-eC9,COC(=O)C(C)(C)c1cc(C)cc(-c2sc3c4sc5cc(/C=C6/C(=O)c7cc(F)cc(c7)C(=O)/C6=C\c6cc(C(C)(C)C(=O)OC)c(-c7cc(C)cc(C(C)(C)C(=O)OC)c7)s6)sc5c4c(C(C)(C)C(=O)OC)ccc2-3)c1,CCCCCCCCCc1c(C=C2C(=O)c3cc(Cl)c(Cl)cc3C2=C(C#N)C#N)sc2c1sc1c3c4nsnc4c4c5sc6c(CCCCCCCCC)c(C=C7C(=O)c8cc(Cl)c(Cl)cc8C7=C(C#N)C#N)sc6c5n(CC(CCCC)CCCCCC)c4c3n(CC(CCCC)CCCCCC)c21,0.826,28.2,76.2,17.8,17.7494184,0.2841662921348371,17.6,17.8,,,,,ITO/PEDOT:PSS/PM6:BTP-eC9/CIM interlayer/Al,conventional,NEDOT,NEDOT,PEDOT:PSS,PEDOT:PSS,,,,,-5.56,-3.65,,-5.68,-3.9,
77256,10.1016/j.greenca.2025.10.008,10.1016/j.greenca.2025.10.008,PM6,BTP-eC9,PM6,BTP-eC9,COC(=O)C(C)(C)c1cc(C)cc(-c2sc3c4sc5cc(/C=C6/C(=O)c7cc(F)cc(c7)C(=O)/C6=C\c6cc(C(C)(C)C(=O)OC)c(-c7cc(C)cc(C(C)(C)C(=O)OC)c7)s6)sc5c4c(C(C)(C)C(=O)OC)ccc2-3)c1,CCCCCCCCCc1c(C=C2C(=O)c3cc(Cl)c(Cl)cc3C2=C(C#N)C#N)sc2c1sc1c3c4nsnc4c4c5sc6c(CCCCCCCCC)c(C=C7C(=O)c8cc(Cl)c(Cl)cc8C7=C(C#N)C#N)sc6c5n(CC(CCCC)CCCCCC)c4c3n(CC(CCCC)CCCCCC)c21,0.845,28.6,76.5,18.5,18.487755000000003,0.0661891891891703,18.2,18.5,,,,,ITO/PEDOT:PSS/PM6:BTP-eC9/CIM interlayer/Al,conventional,NDTP,NDTP,PEDOT:PSS,PEDOT:PSS,,,,,-5.56,-3.65,,-5.68,-3.9,
77282,10.1016/j.ijleo.2022.169488,10.1016/j.ijleo.2022.169488,P3HT,PCBM,P3HT,PCBM,CCCCCCc1ccsc1,CCCCC(=O)OCC1(C2=CC=CC=C2)C3=CC=CC4=CC=CC5=CC=CC6=CC=CC7=CC=CC1=C7C6=C5C4=C3,0.55,3.34,30.5,0.56,0.560285,0.0508928571428535,0.52,0.56,18:17,,,,ITO/PEIE/P3HT:PCBM/MoO3/Ag,,PEIE,PEIE,MoO3,MoO3,,"1,2-dichlorobenzene",o-DCB,,-5.01,-3.12,,-6.1,-3.7,
77283,10.1016/j.ijleo.2022.169488,10.1016/j.ijleo.2022.169488,P3HT,PCBM,P3HT,PCBM,CCCCCCc1ccsc1,CCCCC(=O)OCC1(C2=CC=CC=C2)C3=CC=CC4=CC=CC5=CC=CC6=CC=CC7=CC=CC1=C7C6=C5C4=C3,0.59,8.98,66.4,3.52,3.5180048,0.0566818181818206,3.12,3.52,18:17,,,,ITO/PEIE/P3HT:PCBM/MoO3/Ag,,PEIE,PEIE,MoO3,MoO3,,"1,2-dichlorobenzene",o-DCB,135.0,-5.01,-3.12,,-6.1,-3.7,
77291,10.1016/j.jallcom.2019.152292,10.1016/j.jallcom.2019.152292,P3HT,PC71BM,P3HT,PC71BM,CCCCCCc1ccsc1,COC(=O)CCCC1(c2ccccc2)C23c4c5ccc6c7cc8c9c%10c(cc%11cc%12c%13c%14c(cc%15c%16ccc-5c2c%16c2c5c%16c%17c(c(c46)c7c9c%17c4c%10c%11c%13c4c%16c%14c%152)C513)C%12)C8,0.725,12.3,56.0,5.03,4.9938,0.719681908548708,,,1:1.5,"1,8-diiodooctane (DIO)",DIO,,ITO/ZnO/active layer/MoO3/Al,inverted,ZnO,ZnO,MoO3,MoO3,100.0,chlorobenzene (CB),chlorobenzene,,-5.01,-3.12,,-5.9,-3.9,
77292,10.1016/j.jallcom.2019.152292,10.1016/j.jallcom.2019.152292,P3HT,PC71BM,P3HT,PC71BM,CCCCCCc1ccsc1,COC(=O)CCCC1(c2ccccc2)C23c4c5ccc6c7cc8c9c%10c(cc%11cc%12c%13c%14c(cc%15c%16ccc-5c2c%16c2c5c%16c%17c(c(c46)c7c9c%17c4c%10c%11c%13c4c%16c%14c%152)C513)C%12)C8,0.729,14.0,57.0,5.13,5.817419999999999,13.39999999999999,,,1:1.5,"1,8-diiodooctane (DIO)",DIO,,ITO/ZnO/ZnO/CuO core-shell/active layer/MoO3/Al,inverted,ZnO,ZnO,MoO3,MoO3,100.0,chlorobenzene (CB),chlorobenzene,,-5.01,-3.12,,-5.9,-3.9,
77293,10.1016/j.jallcom.2019.152974,10.1016/j.jallcom.2019.152974,SubPc,C60,SubPc,C60,ClB1n2c3c4ccccc4c2N=c2c4ccccc4c(n21)=NC1=NC(=N3)c2ccccc21,c12c3c4c5c1c1c6c7c2c2c8c3c3c9c4c4c%10c5c5c1c1c6c6c%11c7c2c2c7c8c3c3c8c9c4c4c9c%10c5c5c1c1c6c6c%11c2c2c7c3c3c8c4c4c9c5c1c1c6c2c3c41,1.03,4.22,50.0,2.14,2.1733,1.5560747663551244,,,,,,,Glass/TCE anode/MoO3/CuI/SubPc/C60/BCP/Al,classical,BCP,BCP,MoO3/CuI,MoO3/CuI,,,,,,,,,,
77294,10.1016/j.jallcom.2019.152974,10.1016/j.jallcom.2019.152974,SubPc,C60,SubPc,C60,ClB1n2c3c4ccccc4c2N=c2c4ccccc4c(n21)=NC1=NC(=N3)c2ccccc21,c12c3c4c5c1c1c6c7c2c2c8c3c3c9c4c4c%10c5c5c1c1c6c6c%11c7c2c2c7c8c3c3c8c9c4c4c9c%10c5c5c1c1c6c6c%11c2c2c7c3c3c8c4c4c9c5c1c1c6c2c3c41,0.83,3.96,34.0,1.13,1.117512,1.105132743362817,,,,,,,Glass/TCE cathode/BCP/C60/SubPc/MoO3/Al,inverted,BCP,BCP,MoO3,MoO3,,,,,,,,,,
77295,10.1016/j.jallcom.2019.152974,10.1016/j.jallcom.2019.152974,SubPc,C60,SubPc,C60,ClB1n2c3c4ccccc4c2N=c2c4ccccc4c(n21)=NC1=NC(=N3)c2ccccc21,c12c3c4c5c1c1c6c7c2c2c8c3c3c9c4c4c%10c5c5c1c1c6c6c%11c7c2c2c7c8c3c3c8c9c4c4c9c%10c5c5c1c1c6c6c%11c2c2c7c3c3c8c4c4c9c5c1c1c6c2c3c41,0.94,6.8,57.5,3.63,3.6754,1.2506887052341569,,,,,,,Glass/TCE anode/MoO3/CuI/SubPc/C60/BCP/Al,classical,BCP,BCP,MoO3/CuI,MoO3/CuI,,,,,,,,,,
77296,10.1016/j.jallcom.2019.152974,10.1016/j.jallcom.2019.152974,SubPc,C60,SubPc,C60,ClB1n2c3c4ccccc4c2N=c2c4ccccc4c(n21)=NC1=NC(=N3)c2ccccc21,c12c3c4c5c1c1c6c7c2c2c8c3c3c9c4c4c%10c5c5c1c1c6c6c%11c7c2c2c7c8c3c3c8c9c4c4c9c%10c5c5c1c1c6c6c%11c2c2c7c3c3c8c4c4c9c5c1c1c6c2c3c41,0.98,7.14,43.0,3.02,3.008796,0.3709933774834507,,,,,,,Glass/TCE cathode/BCP/C60/SubPc/MoO3/Al,inverted,BCP,BCP,MoO3,MoO3,,,,,,,,,,
77297,10.1016/j.jallcom.2021.158802,10.1016/j.jallcom.2021.158802,P3HT,PCBM,P3HT,PCBM,CCCCCCc1ccsc1,CCCCC(=O)OCC1(C2=CC=CC=C2)C3=CC=CC4=CC=CC5=CC=CC6=CC=CC7=CC=CC1=C7C6=C5C4=C3,0.572,6.081,31.4,1.092,1.0921962479999998,0.017971428571404,,,1:1,,,,Al/NiPt/rGO/P3HT:PCBM/PEDOT:PSS/ITO/Glass,solar cell,NiPt/rGO,NiPt/rGO,PEDOT:PSS,PEDOT:PSS,138.0,Chlorobenzene,chlorobenzene,100.0,-5.01,-3.12,,-6.1,-3.7,
77298,10.1016/j.jallcom.2021.158802,10.1016/j.jallcom.2021.158802,P3HT,PCBM,P3HT,PCBM,CCCCCCc1ccsc1,CCCCC(=O)OCC1(C2=CC=CC=C2)C3=CC=CC4=CC=CC5=CC=CC6=CC=CC7=CC=CC1=C7C6=C5C4=C3,0.551,5.973,35.2,1.158,1.1584752960000002,0.0410445595855174,,,1:1,,,,Al/NiPt/rGO/P3HT:PCBM/PEDOT:PSS/ITO/Glass,solar cell,NiPt/rGO,NiPt/rGO,PEDOT:PSS,PEDOT:PSS,138.0,Chlorobenzene,chlorobenzene,100.0,-5.01,-3.12,,-6.1,-3.7,
77299,10.1016/j.jallcom.2021.158802,10.1016/j.jallcom.2021.158802,P3HT,PCBM,P3HT,PCBM,CCCCCCc1ccsc1,CCCCC(=O)OCC1(C2=CC=CC=C2)C3=CC=CC4=CC=CC5=CC=CC6=CC=CC7=CC=CC1=C7C6=C5C4=C3,0.544,5.554,41.2,1.244,1.2448069120000005,0.0648643086816937,,,1:1,,,,Al/NiPt/rGO/P3HT:PCBM/PEDOT:PSS/ITO/Glass,solar cell,NiPt/rGO,NiPt/rGO,PEDOT:PSS,PEDOT:PSS,138.0,Chlorobenzene,chlorobenzene,100.0,-5.01,-3.12,,-6.1,-3.7,
77300,10.1016/j.jallcom.2021.158802,10.1016/j.jallcom.2021.158802,P3HT,PCBM,P3HT,PCBM,CCCCCCc1ccsc1,CCCCC(=O)OCC1(C2=CC=CC=C2)C3=CC=CC4=CC=CC5=CC=CC6=CC=CC7=CC=CC1=C7C6=C5C4=C3,0.531,5.246,37.6,1.047,1.047395376,0.0377627507163485,,,1:1,,,,Al/P3HT:PCBM/PEDOT:PSS/ITO/Glass,solar cell,,,PEDOT:PSS,PEDOT:PSS,138.0,Chlorobenzene,chlorobenzene,100.0,-5.01,-3.12,,-6.1,-3.7,
77301,10.1016/j.jallcom.2021.163501,10.1016/j.jallcom.2021.163501,P3HT,PCBM,P3HT,PCBM,CCCCCCc1ccsc1,CCCCC(=O)OCC1(C2=CC=CC=C2)C3=CC=CC4=CC=CC5=CC=CC6=CC=CC7=CC=CC1=C7C6=C5C4=C3,0.47,7.63,64.0,2.3,2.295104,0.2128695652173918,2.3,,1:1,,,,,normal,,,V2O5,V2O5,,chlorobenzene,,,-5.01,-3.12,,-6.1,-3.7,
77302,10.1016/j.jallcom.2021.163501,10.1016/j.jallcom.2021.163501,P3HT,PCBM,P3HT,PCBM,CCCCCCc1ccsc1,CCCCC(=O)OCC1(C2=CC=CC=C2)C3=CC=CC4=CC=CC5=CC=CC6=CC=CC7=CC=CC1=C7C6=C5C4=C3,0.49,8.68,63.0,2.68,2.679516,0.0180597014925429,2.68,,1:1,,,,ITO/V2O5-CA3/P3HT:PCBM/Al,normal,,,V2O5,V2O5,,chlorobenzene,,,-5.01,-3.12,,-6.1,-3.7,
77303,10.1016/j.jallcom.2021.163501,10.1016/j.jallcom.2021.163501,P3HT,PCBM,P3HT,PCBM,CCCCCCc1ccsc1,CCCCC(=O)OCC1(C2=CC=CC=C2)C3=CC=CC4=CC=CC5=CC=CC6=CC=CC7=CC=CC1=C7C6=C5C4=C3,0.54,9.21,63.0,3.18,3.133242,1.4703773584905684,3.18,,1:1,,,,ITO/V2O5-CV3/P3HT:PCBM/Al,normal,,,V2O5,V2O5,,chlorobenzene,,,-5.01,-3.12,,-6.1,-3.7,
77304,10.1016/j.jallcom.2021.163501,10.1016/j.jallcom.2021.163501,P3HT,PCBM,P3HT,PCBM,CCCCCCc1ccsc1,CCCCC(=O)OCC1(C2=CC=CC=C2)C3=CC=CC4=CC=CC5=CC=CC6=CC=CC7=CC=CC1=C7C6=C5C4=C3,0.56,9.43,65.0,3.4,3.43252,0.9564705882353036,3.4,,1:1,,,,ITO/V2O5-DPV3/P3HT:PCBM/Al,BHJ,,,V2O5,V2O5,,chlorobenzene,,,-5.01,-3.12,,-6.1,-3.7,
77305,10.1016/j.jallcom.2021.163501,10.1016/j.jallcom.2021.163501,P3HT,PCBM,P3HT,PCBM,CCCCCCc1ccsc1,CCCCC(=O)OCC1(C2=CC=CC=C2)C3=CC=CC4=CC=CC5=CC=CC6=CC=CC7=CC=CC1=C7C6=C5C4=C3,0.59,9.77,66.8,3.83,3.8505524,0.5366161879895481,,,1:1,,,,ITO/V2O5 NPs/P3HT:PCBM/Al,BHJ,,,V2O5 NPs,V2O5,,chlorobenzene,,,-5.01,-3.12,,-6.1,-3.7,
77306,10.1016/j.jallcom.2021.163501,10.1016/j.jallcom.2021.163501,P3HT,PCBM,P3HT,PCBM,CCCCCCc1ccsc1,CCCCC(=O)OCC1(C2=CC=CC=C2)C3=CC=CC4=CC=CC5=CC=CC6=CC=CC7=CC=CC1=C7C6=C5C4=C3,0.53,10.7,51.2,2.9,2.9035520000000004,0.1224827586207049,,,1:1,,,,ITO/V2O5 NPs/P3HT:PCBM/Al,normal,,,V2O5 NPs,V2O5,,chlorobenzene,,,-5.01,-3.12,,-6.1,-3.7,
77307,10.1016/j.jallcom.2021.163501,10.1016/j.jallcom.2021.163501,P3HT,PCBM,P3HT,PCBM,CCCCCCc1ccsc1,CCCCC(=O)OCC1(C2=CC=CC=C2)C3=CC=CC4=CC=CC5=CC=CC6=CC=CC7=CC=CC1=C7C6=C5C4=C3,0.55,9.95,44.0,2.43,2.4079,0.909465020576132,,,1:1,,,,ITO/V2O5 NPs/P3HT:PCBM/Al,BHJ,,,V2O5 NPs,V2O5,,chlorobenzene,,,-5.01,-3.12,,-6.1,-3.7,
77312,10.1016/j.jallcom.2022.164244,10.1016/j.jallcom.2022.164244,PV-D4610,PV-A700,PV-D4610,PV-A700,,,0.795,16.071,63.629,8.129,8.129524189050002,0.0064483829499659,,,,,,,ITO,,,,,,,,,,,,,,,
77313,10.1016/j.jallcom.2022.164244,10.1016/j.jallcom.2022.164244,PV-D4610,PV-A700,PV-D4610,PV-A700,,,0.79,14.592,74.895,8.635,8.633655936,0.0155653039953622,,,PV-D4610:PV-A700 = 1:2 (w/w),,,,InGaON/Ag-Ti/InGaON,inverted organic solar cell,ZnO,,MoO3,,300.0,O-xylene,,80.0,,,,,,
77314,10.1016/j.jallcom.2022.164244,10.1016/j.jallcom.2022.164244,PV-D4610,PV-A700,PV-D4610,PV-A700,,,0.67,7.07,55.49,2.63,2.6285058100000005,0.0568133079847679,,,,,,,ZnO/Ag/ZnO,,,,,,,,,,,,,,,
77315,10.1016/j.jallcom.2022.164244,10.1016/j.jallcom.2022.164244,PV-D4610,PV-A700,PV-D4610,PV-A700,,,0.72,7.76,50.67,2.87,2.83103424,1.3576919860627317,,,,,,,ITO/Ag/ITO,,,,,,,,,,,,,,,
77317,10.1016/j.jallcom.2022.164244,10.1016/j.jallcom.2022.164244,PV-D4610,PV-A700,PV-D4610,PV-A700,,,0.71,13.37,64.0,6.07,6.075328,0.087775947281706,,,,,,,NiO/Ag/NiO,,,,,,,,,,,,,,,
77318,10.1016/j.jallcom.2022.164244,10.1016/j.jallcom.2022.164244,PV-D4610,PV-A700,PV-D4610,PV-A700,,,0.687,14.7,46.3,5.0,4.6757907,6.484185999999995,,,,,,,MoO3/Ag/MoO3,,,,,,,,,,,,,,,
77319,10.1016/j.jallcom.2022.164244,10.1016/j.jallcom.2022.164244,PV-D4610,PV-A700,PV-D4610,PV-A700,,,0.77,12.02,53.9,5.02,4.9886606,0.6242908366533736,,,,,,,Polymer/Ag/Polymer,,,,,,,,,,,,,,,
77320,10.1016/j.jallcom.2022.164244,10.1016/j.jallcom.2022.164244,PV-D4610,PV-A700,PV-D4610,PV-A700,,,0.52,13.55,52.0,5.07,3.66392,27.73333333333333,,,,,,,MoO3/Ag/MoO3,,,,,,,,,,,,,,,
77321,10.1016/j.jallcom.2022.164387,10.1016/j.jallcom.2022.164387,CuPc,C60,CuPc,C60,C1=CC2=C3Nc4c5ccccc5c5[n]4[Cu][n]4c(c6ccccc6c4NC4NC(=C6C=CC=CC64)N5)NC(N3)C2C=C1,c12c3c4c5c1c1c6c7c2c2c8c3c3c9c4c4c%10c5c5c1c1c6c6c%11c7c2c2c7c8c3c3c8c9c4c4c9c%10c5c5c1c1c6c6c%11c2c2c7c3c3c8c4c4c9c5c1c1c6c2c3c41,0.49,1.01,31.3,0.16,0.1549037,3.1851874999999987,,,,,,,MAM/CuPc(25nm)/C60(45nm)/BPhen(5nm)/Al(100nm),OSC,BPhen,BPhen,CuPc,CuPc,70.0,,,,,,,,,
77322,10.1016/j.jallcom.2022.164387,10.1016/j.jallcom.2022.164387,CuPc,C60,CuPc,C60,C1=CC2=C3Nc4c5ccccc5c5[n]4[Cu][n]4c(c6ccccc6c4NC4NC(=C6C=CC=CC64)N5)NC(N3)C2C=C1,c12c3c4c5c1c1c6c7c2c2c8c3c3c9c4c4c%10c5c5c1c1c6c6c%11c7c2c2c7c8c3c3c8c9c4c4c9c%10c5c5c1c1c6c6c%11c2c2c7c3c3c8c4c4c9c5c1c1c6c2c3c41,0.49,1.8,53.6,0.48,0.472752,1.5099999999999951,,,,,,,MAM/CuPc(25nm)/C60(45nm)/BPhen(5nm)/Al(100nm),OSC,BPhen,BPhen,CuPc,CuPc,70.0,,,,,,,,,
77323,10.1016/j.jallcom.2022.164387,10.1016/j.jallcom.2022.164387,CuPc,C60,CuPc,C60,C1=CC2=C3Nc4c5ccccc5c5[n]4[Cu][n]4c(c6ccccc6c4NC4NC(=C6C=CC=CC64)N5)NC(N3)C2C=C1,c12c3c4c5c1c1c6c7c2c2c8c3c3c9c4c4c%10c5c5c1c1c6c6c%11c7c2c2c7c8c3c3c8c9c4c4c9c%10c5c5c1c1c6c6c%11c2c2c7c3c3c8c4c4c9c5c1c1c6c2c3c41,0.5,1.67,50.3,0.42,0.4200049999999999,0.0011904761904707,,,,,,,MAM/CuPc(25nm)/C60(45nm)/BPhen(5nm)/Al(100nm),OSC,BPhen,BPhen,CuPc,CuPc,,,,,,,,,,
77324,10.1016/j.jallcom.2022.164387,10.1016/j.jallcom.2022.164387,CuPc,C60,CuPc,C60,C1=CC2=C3Nc4c5ccccc5c5[n]4[Cu][n]4c(c6ccccc6c4NC4NC(=C6C=CC=CC64)N5)NC(N3)C2C=C1,c12c3c4c5c1c1c6c7c2c2c8c3c3c9c4c4c%10c5c5c1c1c6c6c%11c7c2c2c7c8c3c3c8c9c4c4c9c%10c5c5c1c1c6c6c%11c2c2c7c3c3c8c4c4c9c5c1c1c6c2c3c41,0.49,1.78,51.7,0.45,0.4509274,0.2060888888888815,,,,,,,MAM/CuPc(25nm)/C60(45nm)/BPhen(5nm)/Al(100nm),OSC,BPhen,BPhen,CuPc,CuPc,70.0,,,200.0,,,,,,
77325,10.1016/j.jallcom.2022.164387,10.1016/j.jallcom.2022.164387,CuPc,C60,CuPc,C60,C1=CC2=C3Nc4c5ccccc5c5[n]4[Cu][n]4c(c6ccccc6c4NC4NC(=C6C=CC=CC64)N5)NC(N3)C2C=C1,c12c3c4c5c1c1c6c7c2c2c8c3c3c9c4c4c%10c5c5c1c1c6c6c%11c7c2c2c7c8c3c3c8c9c4c4c9c%10c5c5c1c1c6c6c%11c2c2c7c3c3c8c4c4c9c5c1c1c6c2c3c41,0.5,2.27,54.8,0.62,0.62198,0.3193548387096745,,,,,,,MAM/CuPc(25nm)/C60(45nm)/BPhen(5nm)/Al(100nm),OSC,BPhen,BPhen,CuPc,CuPc,,,,200.0,,,,,,
77326,10.1016/j.jallcom.2022.164387,10.1016/j.jallcom.2022.164387,CuPc,C60,CuPc,C60,C1=CC2=C3Nc4c5ccccc5c5[n]4[Cu][n]4c(c6ccccc6c4NC4NC(=C6C=CC=CC64)N5)NC(N3)C2C=C1,c12c3c4c5c1c1c6c7c2c2c8c3c3c9c4c4c%10c5c5c1c1c6c6c%11c7c2c2c7c8c3c3c8c9c4c4c9c%10c5c5c1c1c6c6c%11c2c2c7c3c3c8c4c4c9c5c1c1c6c2c3c41,0.49,1.97,53.3,0.51,0.5145048999999999,0.883313725490181,,,,,,,MAM/CuPc(25nm)/C60(45nm)/BPhen(5nm)/Al(100nm),OSC,BPhen,BPhen,CuPc,CuPc,,,,200.0,,,,,,
77327,10.1016/j.jallcom.2022.164387,10.1016/j.jallcom.2022.164387,CuPc,C60,CuPc,C60,C1=CC2=C3Nc4c5ccccc5c5[n]4[Cu][n]4c(c6ccccc6c4NC4NC(=C6C=CC=CC64)N5)NC(N3)C2C=C1,c12c3c4c5c1c1c6c7c2c2c8c3c3c9c4c4c%10c5c5c1c1c6c6c%11c7c2c2c7c8c3c3c8c9c4c4c9c%10c5c5c1c1c6c6c%11c2c2c7c3c3c8c4c4c9c5c1c1c6c2c3c41,0.49,1.33,38.6,0.24,0.2515562,4.815083333333341,,,,,,,MAM/CuPc(25nm)/C60(45nm)/BPhen(5nm)/Al(100nm),OSC,BPhen,BPhen,CuPc,CuPc,70.0,,,200.0,,,,,,
77328,10.1016/j.jallcom.2022.164387,10.1016/j.jallcom.2022.164387,CuPc,C60,CuPc,C60,C1=CC2=C3Nc4c5ccccc5c5[n]4[Cu][n]4c(c6ccccc6c4NC4NC(=C6C=CC=CC64)N5)NC(N3)C2C=C1,c12c3c4c5c1c1c6c7c2c2c8c3c3c9c4c4c%10c5c5c1c1c6c6c%11c7c2c2c7c8c3c3c8c9c4c4c9c%10c5c5c1c1c6c6c%11c2c2c7c3c3c8c4c4c9c5c1c1c6c2c3c41,0.5,2.14,54.4,0.58,0.5820799999999999,0.3586206896551673,,,,,,,MAM/CuPc(25nm)/C60(45nm)/BPhen(5nm)/Al(100nm),OSC,BPhen,BPhen,CuPc,CuPc,,,,200.0,,,,,,
77329,10.1016/j.jallcom.2022.164387,10.1016/j.jallcom.2022.164387,CuPc,C60,CuPc,C60,C1=CC2=C3Nc4c5ccccc5c5[n]4[Cu][n]4c(c6ccccc6c4NC4NC(=C6C=CC=CC64)N5)NC(N3)C2C=C1,c12c3c4c5c1c1c6c7c2c2c8c3c3c9c4c4c%10c5c5c1c1c6c6c%11c7c2c2c7c8c3c3c8c9c4c4c9c%10c5c5c1c1c6c6c%11c2c2c7c3c3c8c4c4c9c5c1c1c6c2c3c41,0.49,2.06,41.6,0.42,0.4199104000000001,0.0213333333333123,,,,,,,MAM/CuPc(25nm)/C60(45nm)/BPhen(5nm)/Al(100nm),OSC,BPhen,BPhen,CuPc,CuPc,,,,,,,,,,
77330,10.1016/j.jallcom.2022.164387,10.1016/j.jallcom.2022.164387,CuPc,C60,CuPc,C60,C1=CC2=C3Nc4c5ccccc5c5[n]4[Cu][n]4c(c6ccccc6c4NC4NC(=C6C=CC=CC64)N5)NC(N3)C2C=C1,c12c3c4c5c1c1c6c7c2c2c8c3c3c9c4c4c%10c5c5c1c1c6c6c%11c7c2c2c7c8c3c3c8c9c4c4c9c%10c5c5c1c1c6c6c%11c2c2c7c3c3c8c4c4c9c5c1c1c6c2c3c41,0.49,2.09,57.0,0.58,0.583737,0.6443103448275845,,,,,,,MAM/CuPc(25nm)/C60(45nm)/BPhen(5nm)/Al(100nm),OSC,BPhen,BPhen,CuPc,CuPc,,,,,,,,,,
77331,10.1016/j.jallcom.2022.164387,10.1016/j.jallcom.2022.164387,CuPc,C60,CuPc,C60,C1=CC2=C3Nc4c5ccccc5c5[n]4[Cu][n]4c(c6ccccc6c4NC4NC(=C6C=CC=CC64)N5)NC(N3)C2C=C1,c12c3c4c5c1c1c6c7c2c2c8c3c3c9c4c4c%10c5c5c1c1c6c6c%11c7c2c2c7c8c3c3c8c9c4c4c9c%10c5c5c1c1c6c6c%11c2c2c7c3c3c8c4c4c9c5c1c1c6c2c3c41,0.5,1.94,56.5,0.55,0.54805,0.3545454545454558,,,,,,,MAM/CuPc(25nm)/C60(45nm)/BPhen(5nm)/Al(100nm),OSC,BPhen,BPhen,CuPc,CuPc,,,,,,,,,,
77334,10.1016/j.jallcom.2023.171951,10.1016/j.jallcom.2023.171951,PM6,Y6,PM6,Y6,COC(=O)C(C)(C)c1cc(C)cc(-c2sc3c4sc5cc(/C=C6/C(=O)c7cc(F)cc(c7)C(=O)/C6=C\c6cc(C(C)(C)C(=O)OC)c(-c7cc(C)cc(C(C)(C)C(=O)OC)c7)s6)sc5c4c(C(C)(C)C(=O)OC)ccc2-3)c1,CCCCCCCCCCCc1c(/C=C2\C(=O)c3cc(F)c(F)cc3C2=C(C#N)C#N)sc2c1sc1c3c4nsnc4c4c5sc6c(CCCCCCCCCCC)c(/C=C7\C(=O)c8cc(F)c(F)cc8C7=C(C#N)C#N)sc6c5n(CC(CC)CCCC)c4c3n(CC(CC)CCCC)c21,0.834,27.4,71.0,16.2,16.224635999999997,0.1520740740740582,16.2,16.2,,,,,In2O3:V2O5/PM6:Y6/PDINO/Al,conventional,PDINO,PDINO,HTL-free,,,chloroform,chloroform,90.0,-5.56,-3.65,,-5.65,-4.09,
77335,10.1016/j.jallcom.2023.171951,10.1016/j.jallcom.2023.171951,PM6,Y6,PM6,Y6,COC(=O)C(C)(C)c1cc(C)cc(-c2sc3c4sc5cc(/C=C6/C(=O)c7cc(F)cc(c7)C(=O)/C6=C\c6cc(C(C)(C)C(=O)OC)c(-c7cc(C)cc(C(C)(C)C(=O)OC)c7)s6)sc5c4c(C(C)(C)C(=O)OC)ccc2-3)c1,CCCCCCCCCCCc1c(/C=C2\C(=O)c3cc(F)c(F)cc3C2=C(C#N)C#N)sc2c1sc1c3c4nsnc4c4c5sc6c(CCCCCCCCCCC)c(/C=C7\C(=O)c8cc(F)c(F)cc8C7=C(C#N)C#N)sc6c5n(CC(CC)CCCC)c4c3n(CC(CC)CCCC)c21,0.829,27.0,66.8,15.0,14.951844,0.3210400000000035,15.0,15.0,,,,,ITO/PEDOT:PSS/PM6:Y6/PDINO/Al,conventional,PDINO,PDINO,PEDOT:PSS,PEDOT:PSS,,chloroform,chloroform,90.0,-5.56,-3.65,,-5.65,-4.09,
77342,10.1016/j.jcis.2019.12.025,10.1016/j.jcis.2019.12.025,P3HT,PC61BM,P3HT,PC61BM,CCCCCCc1ccsc1,COC(=O)CCCC1(c2ccccc2)C23c4c5c6c7c8c9c(c%10c%11c2c2c%12c4c4c%13c5c5c7c7c8c8c%14c9c%10c9c%10c%11c2c2c%11c%12c4c4c%12c%13c5c5c7c7c8c8c%14c9c9c%10c2c2c%11c4c4c%12c5c7c5c8c9c2c45)C613,0.61,8.93,57.6,3.21,3.1376448,2.254056074766357,3.21,,1:1,,,,FTO/ZnO/P3HT:PC61BM/MoO3/Ag,,ZnO/0 nm-CaF2,ZnO/CaF2,MoO3,,,"1,2-dichlorobenzene",,120.0,-5.01,-3.12,,-6.1,-3.7,
77343,10.1016/j.jcis.2019.12.025,10.1016/j.jcis.2019.12.025,P3HT,PC61BM,P3HT,PC61BM,CCCCCCc1ccsc1,COC(=O)CCCC1(c2ccccc2)C23c4c5c6c7c8c9c(c%10c%11c2c2c%12c4c4c%13c5c5c7c7c8c8c%14c9c%10c9c%10c%11c2c2c%11c%12c4c4c%12c%13c5c5c7c7c8c8c%14c9c9c%10c2c2c%11c4c4c%12c5c7c5c8c9c2c45)C613,0.63,10.18,59.2,3.81,3.796732800000001,0.3482204724409341,3.81,,1:1,,,,FTO/ZnO/CaF2/P3HT:PC61BM/MoO3/Ag,,ZnO/0.5 nm-CaF2,ZnO/CaF2,MoO3,,,"1,2-dichlorobenzene",,120.0,-5.01,-3.12,,-6.1,-3.7,
77344,10.1016/j.jcis.2019.12.025,10.1016/j.jcis.2019.12.025,P3HT,PC61BM,P3HT,PC61BM,CCCCCCc1ccsc1,COC(=O)CCCC1(c2ccccc2)C23c4c5c6c7c8c9c(c%10c%11c2c2c%12c4c4c%13c5c5c7c7c8c8c%14c9c%10c9c%10c%11c2c2c%11c%12c4c4c%12c%13c5c5c7c7c8c8c%14c9c9c%10c2c2c%11c4c4c%12c5c7c5c8c9c2c45)C613,0.63,10.36,61.49,4.04,4.01332932,0.6601653465346659,4.04,,1:1,,,,FTO/ZnO/CaF2/P3HT:PC61BM/MoO3/Ag,,ZnO/1 nm-CaF2,ZnO/CaF2,MoO3,,,"1,2-dichlorobenzene",,120.0,-5.01,-3.12,,-6.1,-3.7,
77345,10.1016/j.jcis.2019.12.025,10.1016/j.jcis.2019.12.025,P3HT,PC61BM,P3HT,PC61BM,CCCCCCc1ccsc1,COC(=O)CCCC1(c2ccccc2)C23c4c5c6c7c8c9c(c%10c%11c2c2c%12c4c4c%13c5c5c7c7c8c8c%14c9c%10c9c%10c%11c2c2c%11c%12c4c4c%12c%13c5c5c7c7c8c8c%14c9c9c%10c2c2c%11c4c4c%12c5c7c5c8c9c2c45)C613,0.63,10.51,64.18,4.22,4.24955034,0.7002450236966854,4.22,,1:1 w/w,,,,FTO/ZnO/1.5 nm-CaF2/P3HT:PC61BM/MoO3/Ag,inverted,ZnO/1.5 nm-CaF2,ZnO/CaF2,MoO3,,,"1,2-dichlorobenzene (DCB)",,120.0,-5.01,-3.12,,-6.1,-3.7,
77346,10.1016/j.jcis.2019.12.025,10.1016/j.jcis.2019.12.025,P3HT,PC61BM,P3HT,PC61BM,CCCCCCc1ccsc1,COC(=O)CCCC1(c2ccccc2)C23c4c5c6c7c8c9c(c%10c%11c2c2c%12c4c4c%13c5c5c7c7c8c8c%14c9c%10c9c%10c%11c2c2c%11c%12c4c4c%12c%13c5c5c7c7c8c8c%14c9c9c%10c2c2c%11c4c4c%12c5c7c5c8c9c2c45)C613,0.63,10.27,61.88,4.02,4.00369788,0.4055253731343223,4.02,,1:1,,,,FTO/ZnO/CaF2/P3HT:PC61BM/MoO3/Ag,,ZnO/2 nm-CaF2,ZnO/CaF2,MoO3,,,"1,2-dichlorobenzene",,120.0,-5.01,-3.12,,-6.1,-3.7,
77361,10.1016/j.jechem.2019.08.005,10.1016/j.jechem.2019.08.005,PBDB-T-2F,PC71BM,PM6,PC71BM,COC(=O)C(C)(C)c1cc(C)cc(-c2sc3c4sc5cc(/C=C6/C(=O)c7cc(F)cc(c7)C(=O)/C6=C\c6cc(C(C)(C)C(=O)OC)c(-c7cc(C)cc(C(C)(C)C(=O)OC)c7)s6)sc5c4c(C(C)(C)C(=O)OC)ccc2-3)c1,COC(=O)CCCC1(c2ccccc2)C23c4c5ccc6c7cc8c9c%10c(cc%11cc%12c%13c%14c(cc%15c%16ccc-5c2c%16c2c5c%16c%17c(c(c46)c7c9c%17c4c%10c%11c%13c4c%16c%14c%152)C513)C%12)C8,0.94,13.48,68.0,8.63,8.616416,0.1574044032445144,,,,,,,conventional,conventional,F-PFN-Br,F-PFN-Br,,,,,,,-5.56,-3.65,,-5.9,-3.9,
77362,10.1016/j.jechem.2019.08.005,10.1016/j.jechem.2019.08.005,PBDB-T-2F,PC71BM,PM6,PC71BM,COC(=O)C(C)(C)c1cc(C)cc(-c2sc3c4sc5cc(/C=C6/C(=O)c7cc(F)cc(c7)C(=O)/C6=C\c6cc(C(C)(C)C(=O)OC)c(-c7cc(C)cc(C(C)(C)C(=O)OC)c7)s6)sc5c4c(C(C)(C)C(=O)OC)ccc2-3)c1,COC(=O)CCCC1(c2ccccc2)C23c4c5ccc6c7cc8c9c%10c(cc%11cc%12c%13c%14c(cc%15c%16ccc-5c2c%16c2c5c%16c%17c(c(c46)c7c9c%17c4c%10c%11c%13c4c%16c%14c%152)C513)C%12)C8,0.93,13.2,68.0,8.41,8.34768,0.7410225921521963,,,,,,,conventional,conventional,F-PFN,F-PFN,,,,,,,-5.56,-3.65,,-5.9,-3.9,
77363,10.1016/j.jechem.2019.08.005,10.1016/j.jechem.2019.08.005,PBDB-T-2F,IT-4F,PM6,IT-4F,COC(=O)C(C)(C)c1cc(C)cc(-c2sc3c4sc5cc(/C=C6/C(=O)c7cc(F)cc(c7)C(=O)/C6=C\c6cc(C(C)(C)C(=O)OC)c(-c7cc(C)cc(C(C)(C)C(=O)OC)c7)s6)sc5c4c(C(C)(C)C(=O)OC)ccc2-3)c1,CCCCCCc1ccc(C2(c3ccc(CCCCCC)cc3)c3cc4c(cc3-c3sc5cc(/C=C6\C(=O)c7cc(F)c(F)cc7C6=C(C#N)C#N)sc5c32)C(c2ccc(CCCCCC)cc2)(c2ccc(CCCCCC)cc2)c2c-4sc3cc(/C=C4\C(=O)c5cc(F)c(F)cc5C4=C(C#N)C#N)sc23)cc1,0.87,20.37,76.0,13.5,13.468644,0.232266666666658,,,,,,,conventional,conventional,NF-PFN-Br,NF-PFN-Br,PEDOT:PSS,,,,,,-5.56,-3.65,,-5.66,-4.14,
77364,10.1016/j.jechem.2019.08.005,10.1016/j.jechem.2019.08.005,PBDB-T-2F,IT-4F,PM6,IT-4F,COC(=O)C(C)(C)c1cc(C)cc(-c2sc3c4sc5cc(/C=C6/C(=O)c7cc(F)cc(c7)C(=O)/C6=C\c6cc(C(C)(C)C(=O)OC)c(-c7cc(C)cc(C(C)(C)C(=O)OC)c7)s6)sc5c4c(C(C)(C)C(=O)OC)ccc2-3)c1,CCCCCCc1ccc(C2(c3ccc(CCCCCC)cc3)c3cc4c(cc3-c3sc5cc(/C=C6\C(=O)c7cc(F)c(F)cc7C6=C(C#N)C#N)sc5c32)C(c2ccc(CCCCCC)cc2)(c2ccc(CCCCCC)cc2)c2c-4sc3cc(/C=C4\C(=O)c5cc(F)c(F)cc5C4=C(C#N)C#N)sc23)cc1,0.83,16.55,47.0,6.5,6.456155,0.6745384615384635,,,,,,,conventional,conventional,NF-PFN,NF-PFN,PEDOT:PSS,,,,,,-5.56,-3.65,,-5.66,-4.14,
77365,10.1016/j.jechem.2021.03.010,10.1016/j.jechem.2021.03.010,PM6,Y6,PM6,Y6,COC(=O)C(C)(C)c1cc(C)cc(-c2sc3c4sc5cc(/C=C6/C(=O)c7cc(F)cc(c7)C(=O)/C6=C\c6cc(C(C)(C)C(=O)OC)c(-c7cc(C)cc(C(C)(C)C(=O)OC)c7)s6)sc5c4c(C(C)(C)C(=O)OC)ccc2-3)c1,CCCCCCCCCCCc1c(/C=C2\C(=O)c3cc(F)c(F)cc3C2=C(C#N)C#N)sc2c1sc1c3c4nsnc4c4c5sc6c(CCCCCCCCCCC)c(/C=C7\C(=O)c8cc(F)c(F)cc8C7=C(C#N)C#N)sc6c5n(CC(CC)CCCC)c4c3n(CC(CC)CCCC)c21,0.827,23.82,73.22,14.43,14.423710308,0.0435876091476042,,,,,,,,,,,E-MoOX,MoO3,,,,,-5.56,-3.65,,-5.65,-4.09,
77366,10.1016/j.jechem.2021.03.010,10.1016/j.jechem.2021.03.010,PM6,Y6,PM6,Y6,COC(=O)C(C)(C)c1cc(C)cc(-c2sc3c4sc5cc(/C=C6/C(=O)c7cc(F)cc(c7)C(=O)/C6=C\c6cc(C(C)(C)C(=O)OC)c(-c7cc(C)cc(C(C)(C)C(=O)OC)c7)s6)sc5c4c(C(C)(C)C(=O)OC)ccc2-3)c1,CCCCCCCCCCCc1c(/C=C2\C(=O)c3cc(F)c(F)cc3C2=C(C#N)C#N)sc2c1sc1c3c4nsnc4c4c5sc6c(CCCCCCCCCCC)c(/C=C7\C(=O)c8cc(F)c(F)cc8C7=C(C#N)C#N)sc6c5n(CC(CC)CCCC)c4c3n(CC(CC)CCCC)c21,0.818,25.95,71.63,15.2,15.204971729999995,0.0327087499999843,,,1:1.2,CN,,0.5 vol%,inverted,,ZnO,,S-MoOX,MoO3,,chloroform,,110.0,-5.56,-3.65,,-5.65,-4.09,
77367,10.1016/j.jechem.2021.12.037,10.1016/j.jechem.2021.12.037,PB3T,IT-M,PB3T,IT-M,CCCCCCCCSc1ccc(-c2c3cc(-c4cc(C(=O)OCC(CC)CCCC)c(-c5ccc(-c6sccc6C(=O)OCC(CC)CCCC)s5)s4)sc3c(-c3ccc(SCCCCCCCC)s3)c3ccsc23)s1,CCCCCCc1ccc(C2(c3ccc(CCCCCC)cc3)c3cc4c(cc3-c3sc5cc(/C=C6\C(=O)c7ccc(C)cc7C6=C(C#N)C#N)sc5c32)C(c2ccc(CCCCCC)cc2)(c2ccc(CCCCCC)cc2)c2c-4sc3cc(/C=C4\C(=O)c5ccc(C)cc5C4=C(C#N)C#N)sc23)cc1,0.946,0.48,22.2,0.1,0.10080576,0.8057599999999887,0.08,0.1,,,,,ITO/G:Mo/PB3T:IT-M/PFN-Br/Al,,PFN-Br,,G:Mo (0:1),G:Mo (0:1),,,,200.0,-5.39,-3.37,,-5.514,-3.808,
77368,10.1016/j.jechem.2021.12.037,10.1016/j.jechem.2021.12.037,PB3T,IT-M,PB3T,IT-M,CCCCCCCCSc1ccc(-c2c3cc(-c4cc(C(=O)OCC(CC)CCCC)c(-c5ccc(-c6sccc6C(=O)OCC(CC)CCCC)s5)s4)sc3c(-c3ccc(SCCCCCCCC)s3)c3ccsc23)s1,CCCCCCc1ccc(C2(c3ccc(CCCCCC)cc3)c3cc4c(cc3-c3sc5cc(/C=C6\C(=O)c7ccc(C)cc7C6=C(C#N)C#N)sc5c32)C(c2ccc(CCCCCC)cc2)(c2ccc(CCCCCC)cc2)c2c-4sc3cc(/C=C4\C(=O)c5ccc(C)cc5C4=C(C#N)C#N)sc23)cc1,0.966,0.53,22.9,0.12,0.1172434199999999,2.297150000000008,0.1,0.12,,,,,ITO/G:Mo (0.1%:1)/PB3T:IT-M/PFN-Br/Al,organic solar cell,PFN-Br,,G:Mo (0.1%:1),G:Mo (0.1%:1),,,,200.0,-5.39,-3.37,,-5.514,-3.808,
77369,10.1016/j.jechem.2021.12.037,10.1016/j.jechem.2021.12.037,PB3T,IT-M,PB3T,IT-M,CCCCCCCCSc1ccc(-c2c3cc(-c4cc(C(=O)OCC(CC)CCCC)c(-c5ccc(-c6sccc6C(=O)OCC(CC)CCCC)s5)s4)sc3c(-c3ccc(SCCCCCCCC)s3)c3ccsc23)s1,CCCCCCc1ccc(C2(c3ccc(CCCCCC)cc3)c3cc4c(cc3-c3sc5cc(/C=C6\C(=O)c7ccc(C)cc7C6=C(C#N)C#N)sc5c32)C(c2ccc(CCCCCC)cc2)(c2ccc(CCCCCC)cc2)c2c-4sc3cc(/C=C4\C(=O)c5ccc(C)cc5C4=C(C#N)C#N)sc23)cc1,0.973,4.02,23.1,0.9,0.90354726,0.3941399999999934,0.79,0.9,,,,,ITO/G:Mo (0.5:100)/PB3T:IT-M/PFN-Br/Al,organic solar cell,PFN-Br,,G:Mo (0.5:100),G:Mo (0.5:100),,,,200.0,-5.39,-3.37,,-5.514,-3.808,
77370,10.1016/j.jechem.2021.12.037,10.1016/j.jechem.2021.12.037,PB3T,IT-M,PB3T,IT-M,CCCCCCCCSc1ccc(-c2c3cc(-c4cc(C(=O)OCC(CC)CCCC)c(-c5ccc(-c6sccc6C(=O)OCC(CC)CCCC)s5)s4)sc3c(-c3ccc(SCCCCCCCC)s3)c3ccsc23)s1,CCCCCCc1ccc(C2(c3ccc(CCCCCC)cc3)c3cc4c(cc3-c3sc5cc(/C=C6\C(=O)c7ccc(C)cc7C6=C(C#N)C#N)sc5c32)C(c2ccc(CCCCCC)cc2)(c2ccc(CCCCCC)cc2)c2c-4sc3cc(/C=C4\C(=O)c5ccc(C)cc5C4=C(C#N)C#N)sc23)cc1,0.975,14.39,31.7,4.45,4.44758925,0.0541741573033736,3.58,4.45,,,,,ITO/G:Mo (1%:1)/PB3T:IT-M/PFN-Br/Al,organic solar cell,PFN-Br,,G:Mo (1%:1),G:Mo (1%:1),,,,200.0,-5.39,-3.37,,-5.514,-3.808,
77371,10.1016/j.jechem.2021.12.037,10.1016/j.jechem.2021.12.037,PB3T,IT-M,PB3T,IT-M,CCCCCCCCSc1ccc(-c2c3cc(-c4cc(C(=O)OCC(CC)CCCC)c(-c5ccc(-c6sccc6C(=O)OCC(CC)CCCC)s5)s4)sc3c(-c3ccc(SCCCCCCCC)s3)c3ccsc23)s1,CCCCCCc1ccc(C2(c3ccc(CCCCCC)cc3)c3cc4c(cc3-c3sc5cc(/C=C6\C(=O)c7ccc(C)cc7C6=C(C#N)C#N)sc5c32)C(c2ccc(CCCCCC)cc2)(c2ccc(CCCCCC)cc2)c2c-4sc3cc(/C=C4\C(=O)c5ccc(C)cc5C4=C(C#N)C#N)sc23)cc1,0.959,13.02,66.6,8.31,8.315795879999998,0.0697458483754189,8.09,8.31,,,,,ITO/G:Mo/PB3T:IT-M/PFN-Br/Al,organic solar cell,PFN-Br,,G:Mo (5:100),G:Mo (5:100),,,,200.0,-5.39,-3.37,,-5.514,-3.808,
77372,10.1016/j.jechem.2021.12.037,10.1016/j.jechem.2021.12.037,PB3T,IT-M,PB3T,IT-M,CCCCCCCCSc1ccc(-c2c3cc(-c4cc(C(=O)OCC(CC)CCCC)c(-c5ccc(-c6sccc6C(=O)OCC(CC)CCCC)s5)s4)sc3c(-c3ccc(SCCCCCCCC)s3)c3ccsc23)s1,CCCCCCc1ccc(C2(c3ccc(CCCCCC)cc3)c3cc4c(cc3-c3sc5cc(/C=C6\C(=O)c7ccc(C)cc7C6=C(C#N)C#N)sc5c32)C(c2ccc(CCCCCC)cc2)(c2ccc(CCCCCC)cc2)c2c-4sc3cc(/C=C4\C(=O)c5ccc(C)cc5C4=C(C#N)C#N)sc23)cc1,0.954,11.32,62.9,6.79,6.792747119999999,0.0404583210603631,6.67,6.79,,,,,ITO/G:Mo/PB3T:IT-M/PFN-Br/Al,,PFN-Br,,G:Mo (10%:1),G:Mo (10%:1),,,,200.0,-5.39,-3.37,,-5.514,-3.808,
77373,10.1016/j.jechem.2021.12.037,10.1016/j.jechem.2021.12.037,PB3T,IT-M,PB3T,IT-M,CCCCCCCCSc1ccc(-c2c3cc(-c4cc(C(=O)OCC(CC)CCCC)c(-c5ccc(-c6sccc6C(=O)OCC(CC)CCCC)s5)s4)sc3c(-c3ccc(SCCCCCCCC)s3)c3ccsc23)s1,CCCCCCc1ccc(C2(c3ccc(CCCCCC)cc3)c3cc4c(cc3-c3sc5cc(/C=C6\C(=O)c7ccc(C)cc7C6=C(C#N)C#N)sc5c32)C(c2ccc(CCCCCC)cc2)(c2ccc(CCCCCC)cc2)c2c-4sc3cc(/C=C4\C(=O)c5ccc(C)cc5C4=C(C#N)C#N)sc23)cc1,0.956,0.24,18.6,0.04,0.04267584,6.689599999999997,0.04,0.04,,,,,ITO/G:Mo/PB3T:IT-M/PFN-Br/Al,,PFN-Br,,G:Mo (20%:1),G:Mo (20%:1),,,,200.0,-5.39,-3.37,,-5.514,-3.808,
77374,10.1016/j.jechem.2021.12.037,10.1016/j.jechem.2021.12.037,PB3T,IT-M,PB3T,IT-M,CCCCCCCCSc1ccc(-c2c3cc(-c4cc(C(=O)OCC(CC)CCCC)c(-c5ccc(-c6sccc6C(=O)OCC(CC)CCCC)s5)s4)sc3c(-c3ccc(SCCCCCCCC)s3)c3ccsc23)s1,CCCCCCc1ccc(C2(c3ccc(CCCCCC)cc3)c3cc4c(cc3-c3sc5cc(/C=C6\C(=O)c7ccc(C)cc7C6=C(C#N)C#N)sc5c32)C(c2ccc(CCCCCC)cc2)(c2ccc(CCCCCC)cc2)c2c-4sc3cc(/C=C4\C(=O)c5ccc(C)cc5C4=C(C#N)C#N)sc23)cc1,0.981,17.7,66.1,11.48,11.477405699999997,0.0225984320557814,11.36,11.48,,,,,,organic solar cell,,,PEDOT:PSS,PEDOT:PSS,,,,,-5.39,-3.37,,-5.514,-3.808,
77375,10.1016/j.jechem.2021.12.037,10.1016/j.jechem.2021.12.037,PB3T,IT-M,PB3T,IT-M,CCCCCCCCSc1ccc(-c2c3cc(-c4cc(C(=O)OCC(CC)CCCC)c(-c5ccc(-c6sccc6C(=O)OCC(CC)CCCC)s5)s4)sc3c(-c3ccc(SCCCCCCCC)s3)c3ccsc23)s1,CCCCCCc1ccc(C2(c3ccc(CCCCCC)cc3)c3cc4c(cc3-c3sc5cc(/C=C6\C(=O)c7ccc(C)cc7C6=C(C#N)C#N)sc5c32)C(c2ccc(CCCCCC)cc2)(c2ccc(CCCCCC)cc2)c2c-4sc3cc(/C=C4\C(=O)c5ccc(C)cc5C4=C(C#N)C#N)sc23)cc1,0.962,17.49,66.1,11.12,11.12157618,0.0141742805755459,9.24,11.12,,,,,ITO/G:Mo 5:100 (∼10 nm)/PB3T:IT-M/PFN-Br/Al,organic solar cell,PFN-Br,,G:Mo@5:100 (∼10 nm),G:Mo@5:100,,,,200.0,-5.39,-3.37,,-5.514,-3.808,
77376,10.1016/j.jechem.2021.12.037,10.1016/j.jechem.2021.12.037,PB3T,IT-M,PB3T,IT-M,CCCCCCCCSc1ccc(-c2c3cc(-c4cc(C(=O)OCC(CC)CCCC)c(-c5ccc(-c6sccc6C(=O)OCC(CC)CCCC)s5)s4)sc3c(-c3ccc(SCCCCCCCC)s3)c3ccsc23)s1,CCCCCCc1ccc(C2(c3ccc(CCCCCC)cc3)c3cc4c(cc3-c3sc5cc(/C=C6\C(=O)c7ccc(C)cc7C6=C(C#N)C#N)sc5c32)C(c2ccc(CCCCCC)cc2)(c2ccc(CCCCCC)cc2)c2c-4sc3cc(/C=C4\C(=O)c5ccc(C)cc5C4=C(C#N)C#N)sc23)cc1,0.94,0.49,22.2,0.1,0.1022531999999999,2.2531999999999828,0.09,0.1,,,,,,,PFN-Br,,Pristine MoOx (∼100 nm),MoO3,,,,,-5.39,-3.37,,-5.514,-3.808,
77378,10.1016/j.jechem.2021.12.037,10.1016/j.jechem.2021.12.037,PB3T,IT-M,PB3T,IT-M,CCCCCCCCSc1ccc(-c2c3cc(-c4cc(C(=O)OCC(CC)CCCC)c(-c5ccc(-c6sccc6C(=O)OCC(CC)CCCC)s5)s4)sc3c(-c3ccc(SCCCCCCCC)s3)c3ccsc23)s1,CCCCCCc1ccc(C2(c3ccc(CCCCCC)cc3)c3cc4c(cc3-c3sc5cc(/C=C6\C(=O)c7ccc(C)cc7C6=C(C#N)C#N)sc5c32)C(c2ccc(CCCCCC)cc2)(c2ccc(CCCCCC)cc2)c2c-4sc3cc(/C=C4\C(=O)c5ccc(C)cc5C4=C(C#N)C#N)sc23)cc1,0.971,15.22,34.7,5.14,5.128181140000001,0.229938910505819,4.73,5.14,,,,,,organic solar cell,,,Blade-coated Pristine MoOx,MoO3,,,,,-5.39,-3.37,,-5.514,-3.808,
77379,10.1016/j.jechem.2021.12.037,10.1016/j.jechem.2021.12.037,PB3T,IT-M,PB3T,IT-M,CCCCCCCCSc1ccc(-c2c3cc(-c4cc(C(=O)OCC(CC)CCCC)c(-c5ccc(-c6sccc6C(=O)OCC(CC)CCCC)s5)s4)sc3c(-c3ccc(SCCCCCCCC)s3)c3ccsc23)s1,CCCCCCc1ccc(C2(c3ccc(CCCCCC)cc3)c3cc4c(cc3-c3sc5cc(/C=C6\C(=O)c7ccc(C)cc7C6=C(C#N)C#N)sc5c32)C(c2ccc(CCCCCC)cc2)(c2ccc(CCCCCC)cc2)c2c-4sc3cc(/C=C4\C(=O)c5ccc(C)cc5C4=C(C#N)C#N)sc23)cc1,0.985,16.34,66.5,10.69,10.7031085,0.1226239476145886,10.57,10.69,,,,,,organic solar cell,,,Blade-coated G:Mo,G:Mo,,,,,-5.39,-3.37,,-5.514,-3.808,
77380,10.1016/j.jechem.2024.01.022,10.1016/j.jechem.2024.01.022,PM6,Y6-BO,PM6,Y6-BO,COC(=O)C(C)(C)c1cc(C)cc(-c2sc3c4sc5cc(/C=C6/C(=O)c7cc(F)cc(c7)C(=O)/C6=C\c6cc(C(C)(C)C(=O)OC)c(-c7cc(C)cc(C(C)(C)C(=O)OC)c7)s6)sc5c4c(C(C)(C)C(=O)OC)ccc2-3)c1,CCCCCCCCCCCc1c(/C=C2\C(=O)c3cc(F)c(F)cc3C2=C(C#N)C#N)sc2c1sc1c3c4nsnc4c4c5sc6c(CCCCCCCCCCC)c(/C=C7\C(=O)c8cc(F)c(F)cc8C7=C(C#N)C#N)sc6c5n(CC(CCCC)CCCCCC)c4c3n(CC(CCCC)CCCCCC)c21,0.81,24.5,69.4,13.8,13.772430000000004,0.1997826086956319,13.5,13.8,1:1.2,,,,,,SnO2,SnO2,MoO3,,130.0,o-xylene,,130.0,-5.56,-3.65,,-5.65,-4.1,
77381,10.1016/j.jechem.2024.01.022,10.1016/j.jechem.2024.01.022,PM6,Y6-BO,PM6,Y6-BO,COC(=O)C(C)(C)c1cc(C)cc(-c2sc3c4sc5cc(/C=C6/C(=O)c7cc(F)cc(c7)C(=O)/C6=C\c6cc(C(C)(C)C(=O)OC)c(-c7cc(C)cc(C(C)(C)C(=O)OC)c7)s6)sc5c4c(C(C)(C)C(=O)OC)ccc2-3)c1,CCCCCCCCCCCc1c(/C=C2\C(=O)c3cc(F)c(F)cc3C2=C(C#N)C#N)sc2c1sc1c3c4nsnc4c4c5sc6c(CCCCCCCCCCC)c(/C=C7\C(=O)c8cc(F)c(F)cc8C7=C(C#N)C#N)sc6c5n(CC(CCCC)CCCCCC)c4c3n(CC(CCCC)CCCCCC)c21,0.83,26.3,75.1,16.6,16.393579,1.2435000000000145,16.4,16.6,1:1.2,,,,inverted,,SnO2/SAR,SnO2/SAR,MoO3,,130.0,o-xylene,,130.0,-5.56,-3.65,,-5.65,-4.1,
77382,10.1016/j.jechem.2024.01.022,10.1016/j.jechem.2024.01.022,PM6,Y6-BO,PM6,Y6-BO,COC(=O)C(C)(C)c1cc(C)cc(-c2sc3c4sc5cc(/C=C6/C(=O)c7cc(F)cc(c7)C(=O)/C6=C\c6cc(C(C)(C)C(=O)OC)c(-c7cc(C)cc(C(C)(C)C(=O)OC)c7)s6)sc5c4c(C(C)(C)C(=O)OC)ccc2-3)c1,CCCCCCCCCCCc1c(/C=C2\C(=O)c3cc(F)c(F)cc3C2=C(C#N)C#N)sc2c1sc1c3c4nsnc4c4c5sc6c(CCCCCCCCCCC)c(/C=C7\C(=O)c8cc(F)c(F)cc8C7=C(C#N)C#N)sc6c5n(CC(CCCC)CCCCCC)c4c3n(CC(CCCC)CCCCCC)c21,0.84,26.5,76.2,17.0,16.96212,0.222823529411772,16.7,17.0,1:1.2,,,,,,SnO2/OCS,SnO2/OCS,MoO3,,130.0,o-xylene,,130.0,-5.56,-3.65,,-5.65,-4.1,
77397,10.1016/j.jelechem.2022.116955,10.1016/j.jelechem.2022.116955,P3HT,PC61BM,P3HT,PC61BM,CCCCCCc1ccsc1,COC(=O)CCCC1(c2ccccc2)C23c4c5c6c7c8c9c(c%10c%11c2c2c%12c4c4c%13c5c5c7c7c8c8c%14c9c%10c9c%10c%11c2c2c%11c%12c4c4c%12c%13c5c5c7c7c8c8c%14c9c9c%10c2c2c%11c4c4c%12c5c7c5c8c9c2c45)C613,0.55,8.06,58.59,2.6,2.5972947000000004,0.104049999999988,,,,,,,PSC-PEDOT:PSS,BHJ PSC,,,PEDOT:PSS,,,,,120.0,-5.01,-3.12,,-6.1,-3.7,
77398,10.1016/j.jelechem.2022.116955,10.1016/j.jelechem.2022.116955,P3HT,PC61BM,P3HT,PC61BM,CCCCCCc1ccsc1,COC(=O)CCCC1(c2ccccc2)C23c4c5c6c7c8c9c(c%10c%11c2c2c%12c4c4c%13c5c5c7c7c8c8c%14c9c%10c9c%10c%11c2c2c%11c%12c4c4c%12c%13c5c5c7c7c8c8c%14c9c9c%10c2c2c%11c4c4c%12c5c7c5c8c9c2c45)C613,0.58,8.97,56.75,2.95,2.9524755000000003,0.0839152542372906,,,1:1,,,,PSC-NiO-CV3,BHJ PSC,,,NiO-CV3,,,chlorobenzene,,,-5.01,-3.12,,-6.1,-3.7,
77399,10.1016/j.jelechem.2022.116955,10.1016/j.jelechem.2022.116955,P3HT,PC61BM,P3HT,PC61BM,CCCCCCc1ccsc1,COC(=O)CCCC1(c2ccccc2)C23c4c5c6c7c8c9c(c%10c%11c2c2c%12c4c4c%13c5c5c7c7c8c8c%14c9c%10c9c%10c%11c2c2c%11c%12c4c4c%12c%13c5c5c7c7c8c8c%14c9c9c%10c2c2c%11c4c4c%12c5c7c5c8c9c2c45)C613,0.64,10.95,60.14,4.21,4.2146112,0.1095296912114075,,,1:1,,,,PSC-NiO-V2,BHJ PSC,,,NiO-V2,,,chlorobenzene,,,-5.01,-3.12,,-6.1,-3.7,
77400,10.1016/j.jelechem.2022.116955,10.1016/j.jelechem.2022.116955,P3HT,PC61BM,P3HT,PC61BM,CCCCCCc1ccsc1,COC(=O)CCCC1(c2ccccc2)C23c4c5c6c7c8c9c(c%10c%11c2c2c%12c4c4c%13c5c5c7c7c8c8c%14c9c%10c9c%10c%11c2c2c%11c%12c4c4c%12c%13c5c5c7c7c8c8c%14c9c9c%10c2c2c%11c4c4c%12c5c7c5c8c9c2c45)C613,,,,3.38,,,,,,,,,,,,,NiO,NiOx,,,,,-5.01,-3.12,,-6.1,-3.7,
77401,10.1016/j.jelechem.2022.116955,10.1016/j.jelechem.2022.116955,P3HT,PC61BM,P3HT,PC61BM,CCCCCCc1ccsc1,COC(=O)CCCC1(c2ccccc2)C23c4c5c6c7c8c9c(c%10c%11c2c2c%12c4c4c%13c5c5c7c7c8c8c%14c9c%10c9c%10c%11c2c2c%11c%12c4c4c%12c%13c5c5c7c7c8c8c%14c9c9c%10c2c2c%11c4c4c%12c5c7c5c8c9c2c45)C613,,,,3.15,,,,,,,,,,,,,NiO,NiOx,,,,,-5.01,-3.12,,-6.1,-3.7,
77402,10.1016/j.jelechem.2022.116955,10.1016/j.jelechem.2022.116955,P3HT,PC61BM,P3HT,PC61BM,CCCCCCc1ccsc1,COC(=O)CCCC1(c2ccccc2)C23c4c5c6c7c8c9c(c%10c%11c2c2c%12c4c4c%13c5c5c7c7c8c8c%14c9c%10c9c%10c%11c2c2c%11c%12c4c4c%12c%13c5c5c7c7c8c8c%14c9c9c%10c2c2c%11c4c4c%12c5c7c5c8c9c2c45)C613,,,,1.45,,,,,,,,,,,,,NiO,NiOx,,,,,-5.01,-3.12,,-6.1,-3.7,
77403,10.1016/j.jelechem.2022.116955,10.1016/j.jelechem.2022.116955,P3HT,PC61BM,P3HT,PC61BM,CCCCCCc1ccsc1,COC(=O)CCCC1(c2ccccc2)C23c4c5c6c7c8c9c(c%10c%11c2c2c%12c4c4c%13c5c5c7c7c8c8c%14c9c%10c9c%10c%11c2c2c%11c%12c4c4c%12c%13c5c5c7c7c8c8c%14c9c9c%10c2c2c%11c4c4c%12c5c7c5c8c9c2c45)C613,,,,5.16,,,,,,,,,,,,,NiO,NiOx,,,,,-5.01,-3.12,,-6.1,-3.7,
77404,10.1016/j.jelechem.2022.116955,10.1016/j.jelechem.2022.116955,P3HT,PC61BM,P3HT,PC61BM,CCCCCCc1ccsc1,COC(=O)CCCC1(c2ccccc2)C23c4c5c6c7c8c9c(c%10c%11c2c2c%12c4c4c%13c5c5c7c7c8c8c%14c9c%10c9c%10c%11c2c2c%11c%12c4c4c%12c%13c5c5c7c7c8c8c%14c9c9c%10c2c2c%11c4c4c%12c5c7c5c8c9c2c45)C613,,,,3.6,,,,,,,,,,,,,NiO,NiOx,,,,,-5.01,-3.12,,-6.1,-3.7,
77405,10.1016/j.jelechem.2022.116955,10.1016/j.jelechem.2022.116955,P3HT,PC61BM,P3HT,PC61BM,CCCCCCc1ccsc1,COC(=O)CCCC1(c2ccccc2)C23c4c5c6c7c8c9c(c%10c%11c2c2c%12c4c4c%13c5c5c7c7c8c8c%14c9c%10c9c%10c%11c2c2c%11c%12c4c4c%12c%13c5c5c7c7c8c8c%14c9c9c%10c2c2c%11c4c4c%12c5c7c5c8c9c2c45)C613,,,,1.97,,,,,,,,,,,,,NiO,NiOx,,,,,-5.01,-3.12,,-6.1,-3.7,
77406,10.1016/j.jelechem.2022.116955,10.1016/j.jelechem.2022.116955,P3HT,PC61BM,P3HT,PC61BM,CCCCCCc1ccsc1,COC(=O)CCCC1(c2ccccc2)C23c4c5c6c7c8c9c(c%10c%11c2c2c%12c4c4c%13c5c5c7c7c8c8c%14c9c%10c9c%10c%11c2c2c%11c%12c4c4c%12c%13c5c5c7c7c8c8c%14c9c9c%10c2c2c%11c4c4c%12c5c7c5c8c9c2c45)C613,,,,3.48,,,,,,,,,,,,,NiO,NiOx,,,,,-5.01,-3.12,,-6.1,-3.7,
77407,10.1016/j.jelechem.2022.116955,10.1016/j.jelechem.2022.116955,P3HT,PC61BM,P3HT,PC61BM,CCCCCCc1ccsc1,COC(=O)CCCC1(c2ccccc2)C23c4c5c6c7c8c9c(c%10c%11c2c2c%12c4c4c%13c5c5c7c7c8c8c%14c9c%10c9c%10c%11c2c2c%11c%12c4c4c%12c%13c5c5c7c7c8c8c%14c9c9c%10c2c2c%11c4c4c%12c5c7c5c8c9c2c45)C613,,,,3.44,,,,,,,,,,,,,NiO,NiOx,,,,,-5.01,-3.12,,-6.1,-3.7,
77408,10.1016/j.jelechem.2022.116955,10.1016/j.jelechem.2022.116955,P3HT,PC61BM,P3HT,PC61BM,CCCCCCc1ccsc1,COC(=O)CCCC1(c2ccccc2)C23c4c5c6c7c8c9c(c%10c%11c2c2c%12c4c4c%13c5c5c7c7c8c8c%14c9c%10c9c%10c%11c2c2c%11c%12c4c4c%12c%13c5c5c7c7c8c8c%14c9c9c%10c2c2c%11c4c4c%12c5c7c5c8c9c2c45)C613,,,,3.05,,,,,,,,,,,,,NiO,NiOx,,,,,-5.01,-3.12,,-6.1,-3.7,
77428,10.1016/j.jmrt.2021.12.086,10.1016/j.jmrt.2021.12.086,P3HT,ICBA,P3HT,ICBA,CCCCCCc1ccsc1,c1ccc2c(c1)C1CC2C23c4c5c6c7c8c9c(c%10c%11c2c2c4c4c%12c5c5c6c6c8c8c%13c%14c%15c%16c%17c%18c%19c%20c%21c%22c%23c(c%14c%14c%24c%23c%23c%22c%22c%20c(c2c%22c%11c%23c%10c%24c9c%148)c4c%19c%12c%17c5c%16c%136)C%152C4CC(c5ccccc54)C%18%212)C713,0.478,6.9,35.5,1.2,1.170861,2.4282500000000025,1.2,,1:1,,,,ITO/CD-PAH/P3HT:ICBA/MoOx/Ag,inverted,CD-PAH,CD-PAH,MoOx,MoO3,150.0,chlorobenzene,chlorobenzene,150.0,-5.01,-3.12,,,,
77429,10.1016/j.jmrt.2021.12.086,10.1016/j.jmrt.2021.12.086,P3HT,ICBA,P3HT,ICBA,CCCCCCc1ccsc1,c1ccc2c(c1)C1CC2C23c4c5c6c7c8c9c(c%10c%11c2c2c4c4c%12c5c5c6c6c8c8c%13c%14c%15c%16c%17c%18c%19c%20c%21c%22c%23c(c%14c%14c%24c%23c%23c%22c%22c%20c(c2c%22c%11c%23c%10c%24c9c%148)c4c%19c%12c%17c5c%16c%136)C%152C4CC(c5ccccc54)C%18%212)C713,0.655,8.5,48.9,2.7,2.7225075,0.8336111111110992,2.7,,1:1,,,,ITO/CD-PAH/P3HT:ICBA/MoOx/Ag,inverted,CD-PAH,CD-PAH,MoOx,MoO3,150.0,chlorobenzene,chlorobenzene,150.0,-5.01,-3.12,,,,
77430,10.1016/j.jmrt.2021.12.086,10.1016/j.jmrt.2021.12.086,P3HT,ICBA,P3HT,ICBA,CCCCCCc1ccsc1,c1ccc2c(c1)C1CC2C23c4c5c6c7c8c9c(c%10c%11c2c2c4c4c%12c5c5c6c6c8c8c%13c%14c%15c%16c%17c%18c%19c%20c%21c%22c%23c(c%14c%14c%24c%23c%23c%22c%22c%20c(c2c%22c%11c%23c%10c%24c9c%148)c4c%19c%12c%17c5c%16c%136)C%152C4CC(c5ccccc54)C%18%212)C713,0.68,8.6,49.2,2.9,2.877216,0.7856551724137826,2.9,,1:1,,,,ITO/CD-PAH/P3HT:ICBA/MoOx/Ag,inverted,CD-PAH,CD-PAH,MoOx,MoO3,150.0,chlorobenzene,chlorobenzene,150.0,-5.01,-3.12,,,,
