Repository: JiYiqaq/PCE-KA-GNN

# Data directory

- `raw/Active_Database.csv` is the immutable source dataset bundled under CC BY 4.0. Do not overwrite it with processed data.
- `processed/` is created and populated by the training pipeline. Generated `.pt` and `.pth` caches are intentionally ignored by Git because they can exceed GitHub's normal single-file limit.

See `../DATA_LICENSE.md` for provenance, license and checksum information.

File: data/raw/Active_Database.csv (part 254 of 471)
id,doi,doi_norm,donor,acceptor,donor_canonical,acceptor_canonical,donor_smiles,acceptor_smiles,voc,jsc,ff,pce,pce_recomputed,pce_relative_error_percent,pce_avg,pce_best,d_a_ratio,additive,additive_canonical,additive_ratio,device_structure,device_type,etl,etl_canonical,htl,htl_canonical,active_layer_thickness,solvent,solvent_canonical,annealing_temp,homo_d,lumo_d,eg_d,homo_a,lumo_a,eg_a
77431,10.1016/j.jmrt.2021.12.086,10.1016/j.jmrt.2021.12.086,P3HT,ICBA,P3HT,ICBA,CCCCCCc1ccsc1,c1ccc2c(c1)C1CC2C23c4c5c6c7c8c9c(c%10c%11c2c2c4c4c%12c5c5c6c6c8c8c%13c%14c%15c%16c%17c%18c%19c%20c%21c%22c%23c(c%14c%14c%24c%23c%23c%22c%22c%20c(c2c%22c%11c%23c%10c%24c9c%148)c4c%19c%12c%17c5c%16c%136)C%152C4CC(c5ccccc54)C%18%212)C713,0.679,10.2,50.6,3.5,3.5044547999999995,0.1272799999999867,3.5,,1:1,,,,ITO/CD-PAH/P3HT:ICBA/MoOx/Ag,inverted,CD-PAH,CD-PAH,MoOx,MoO3,150.0,chlorobenzene,chlorobenzene,150.0,-5.01,-3.12,,,,
77432,10.1016/j.jmrt.2021.12.086,10.1016/j.jmrt.2021.12.086,P3HT,ICBA,P3HT,ICBA,CCCCCCc1ccsc1,c1ccc2c(c1)C1CC2C23c4c5c6c7c8c9c(c%10c%11c2c2c4c4c%12c5c5c6c6c8c8c%13c%14c%15c%16c%17c%18c%19c%20c%21c%22c%23c(c%14c%14c%24c%23c%23c%22c%22c%20c(c2c%22c%11c%23c%10c%24c9c%148)c4c%19c%12c%17c5c%16c%136)C%152C4CC(c5ccccc54)C%18%212)C713,0.575,8.8,45.4,2.3,2.2972399999999995,0.1200000000000138,2.3,,1:1,,,,ITO/CD-PAH/P3HT:ICBA/MoOx/Ag,inverted,CD-PAH,CD-PAH,MoOx,MoO3,150.0,chlorobenzene,chlorobenzene,150.0,-5.01,-3.12,,,,
77438,10.1016/j.jmrt.2022.06.017,10.1016/j.jmrt.2022.06.017,PM6,IT-4F,PM6,IT-4F,COC(=O)C(C)(C)c1cc(C)cc(-c2sc3c4sc5cc(/C=C6/C(=O)c7cc(F)cc(c7)C(=O)/C6=C\c6cc(C(C)(C)C(=O)OC)c(-c7cc(C)cc(C(C)(C)C(=O)OC)c7)s6)sc5c4c(C(C)(C)C(=O)OC)ccc2-3)c1,CCCCCCc1ccc(C2(c3ccc(CCCCCC)cc3)c3cc4c(cc3-c3sc5cc(/C=C6\C(=O)c7cc(F)c(F)cc7C6=C(C#N)C#N)sc5c32)C(c2ccc(CCCCCC)cc2)(c2ccc(CCCCCC)cc2)c2c-4sc3cc(/C=C4\C(=O)c5cc(F)c(F)cc5C4=C(C#N)C#N)sc23)cc1,0.84,20.1,74.8,12.72,12.629232,0.7135849056603822,12.09,12.72,,"1,8-diiodooctane",,,ITO/PEDOT:PSS/NPL/PM6:IT-4F/PDINO/Al,conventional,PDINO,PDINO,PEDOT:PSS,PEDOT:PSS,,chlorobenzene,chlorobenzene,100.0,-5.56,-3.65,,-5.66,-4.14,
77439,10.1016/j.jmrt.2022.06.017,10.1016/j.jmrt.2022.06.017,PM6,IT-4F,PM6,IT-4F,COC(=O)C(C)(C)c1cc(C)cc(-c2sc3c4sc5cc(/C=C6/C(=O)c7cc(F)cc(c7)C(=O)/C6=C\c6cc(C(C)(C)C(=O)OC)c(-c7cc(C)cc(C(C)(C)C(=O)OC)c7)s6)sc5c4c(C(C)(C)C(=O)OC)ccc2-3)c1,CCCCCCc1ccc(C2(c3ccc(CCCCCC)cc3)c3cc4c(cc3-c3sc5cc(/C=C6\C(=O)c7cc(F)c(F)cc7C6=C(C#N)C#N)sc5c32)C(c2ccc(CCCCCC)cc2)(c2ccc(CCCCCC)cc2)c2c-4sc3cc(/C=C4\C(=O)c5cc(F)c(F)cc5C4=C(C#N)C#N)sc23)cc1,0.85,20.4,75.1,13.04,13.02234,0.1354294478527557,12.37,13.04,,"1,8-diiodooctane",,,ITO/PEDOT:PSS/NPL/PM6:IT-4F/PDINO/Al,conventional,PDINO,PDINO,PEDOT:PSS,PEDOT:PSS,,chlorobenzene,chlorobenzene,100.0,-5.56,-3.65,,-5.66,-4.14,
77440,10.1016/j.jmrt.2022.06.017,10.1016/j.jmrt.2022.06.017,PM6,IT-4F,PM6,IT-4F,COC(=O)C(C)(C)c1cc(C)cc(-c2sc3c4sc5cc(/C=C6/C(=O)c7cc(F)cc(c7)C(=O)/C6=C\c6cc(C(C)(C)C(=O)OC)c(-c7cc(C)cc(C(C)(C)C(=O)OC)c7)s6)sc5c4c(C(C)(C)C(=O)OC)ccc2-3)c1,CCCCCCc1ccc(C2(c3ccc(CCCCCC)cc3)c3cc4c(cc3-c3sc5cc(/C=C6\C(=O)c7cc(F)c(F)cc7C6=C(C#N)C#N)sc5c32)C(c2ccc(CCCCCC)cc2)(c2ccc(CCCCCC)cc2)c2c-4sc3cc(/C=C4\C(=O)c5cc(F)c(F)cc5C4=C(C#N)C#N)sc23)cc1,0.85,20.5,75.2,13.14,13.103600000000002,0.2770167427701571,12.44,13.14,,"1,8-diiodooctane",,,ITO/PEDOT:PSS/NPL/PM6:IT-4F/PDINO/Al,conventional,PDINO,PDINO,PEDOT:PSS,PEDOT:PSS,,chlorobenzene,chlorobenzene,100.0,-5.56,-3.65,,-5.66,-4.14,
77441,10.1016/j.jmrt.2022.06.017,10.1016/j.jmrt.2022.06.017,PM6,IT-4F,PM6,IT-4F,COC(=O)C(C)(C)c1cc(C)cc(-c2sc3c4sc5cc(/C=C6/C(=O)c7cc(F)cc(c7)C(=O)/C6=C\c6cc(C(C)(C)C(=O)OC)c(-c7cc(C)cc(C(C)(C)C(=O)OC)c7)s6)sc5c4c(C(C)(C)C(=O)OC)ccc2-3)c1,CCCCCCc1ccc(C2(c3ccc(CCCCCC)cc3)c3cc4c(cc3-c3sc5cc(/C=C6\C(=O)c7cc(F)c(F)cc7C6=C(C#N)C#N)sc5c32)C(c2ccc(CCCCCC)cc2)(c2ccc(CCCCCC)cc2)c2c-4sc3cc(/C=C4\C(=O)c5cc(F)c(F)cc5C4=C(C#N)C#N)sc23)cc1,0.85,20.1,75.2,12.85,12.847920000000002,0.0161867704279971,12.24,12.85,,"1,8-diiodooctane",,,ITO/PEDOT:PSS/NPL/PM6:IT-4F/PDINO/Al,conventional,PDINO,PDINO,PEDOT:PSS,PEDOT:PSS,,chlorobenzene,chlorobenzene,100.0,-5.56,-3.65,,-5.66,-4.14,
77442,10.1016/j.jmrt.2022.06.017,10.1016/j.jmrt.2022.06.017,PM6,IT-4F,PM6,IT-4F,COC(=O)C(C)(C)c1cc(C)cc(-c2sc3c4sc5cc(/C=C6/C(=O)c7cc(F)cc(c7)C(=O)/C6=C\c6cc(C(C)(C)C(=O)OC)c(-c7cc(C)cc(C(C)(C)C(=O)OC)c7)s6)sc5c4c(C(C)(C)C(=O)OC)ccc2-3)c1,CCCCCCc1ccc(C2(c3ccc(CCCCCC)cc3)c3cc4c(cc3-c3sc5cc(/C=C6\C(=O)c7cc(F)c(F)cc7C6=C(C#N)C#N)sc5c32)C(c2ccc(CCCCCC)cc2)(c2ccc(CCCCCC)cc2)c2c-4sc3cc(/C=C4\C(=O)c5cc(F)c(F)cc5C4=C(C#N)C#N)sc23)cc1,0.82,19.8,74.3,12.04,12.063348,0.1939202657807487,11.49,12.04,,"1,8-diiodooctane",,,ITO/PEDOT:PSS/NPL/PM6:IT-4F/PDINO/Al,conventional,PDINO,PDINO,PEDOT:PSS,PEDOT:PSS,,chlorobenzene,chlorobenzene,100.0,-5.56,-3.65,,-5.66,-4.14,
77443,10.1016/j.jmrt.2022.06.017,10.1016/j.jmrt.2022.06.017,PM6,IT-4F,PM6,IT-4F,COC(=O)C(C)(C)c1cc(C)cc(-c2sc3c4sc5cc(/C=C6/C(=O)c7cc(F)cc(c7)C(=O)/C6=C\c6cc(C(C)(C)C(=O)OC)c(-c7cc(C)cc(C(C)(C)C(=O)OC)c7)s6)sc5c4c(C(C)(C)C(=O)OC)ccc2-3)c1,CCCCCCc1ccc(C2(c3ccc(CCCCCC)cc3)c3cc4c(cc3-c3sc5cc(/C=C6\C(=O)c7cc(F)c(F)cc7C6=C(C#N)C#N)sc5c32)C(c2ccc(CCCCCC)cc2)(c2ccc(CCCCCC)cc2)c2c-4sc3cc(/C=C4\C(=O)c5cc(F)c(F)cc5C4=C(C#N)C#N)sc23)cc1,0.79,15.1,53.4,6.37,6.370086,0.0013500784929291,5.96,6.37,,"1,8-diiodooctane",,,ITO/PEDOT:PSS/NPL/PM6:IT-4F/PDINO/Al,conventional,PDINO,PDINO,PEDOT:PSS,PEDOT:PSS,,chlorobenzene,chlorobenzene,100.0,-5.56,-3.65,,-5.66,-4.14,
77444,10.1016/j.jmrt.2022.06.017,10.1016/j.jmrt.2022.06.017,PM6,IT-4F,PM6,IT-4F,COC(=O)C(C)(C)c1cc(C)cc(-c2sc3c4sc5cc(/C=C6/C(=O)c7cc(F)cc(c7)C(=O)/C6=C\c6cc(C(C)(C)C(=O)OC)c(-c7cc(C)cc(C(C)(C)C(=O)OC)c7)s6)sc5c4c(C(C)(C)C(=O)OC)ccc2-3)c1,CCCCCCc1ccc(C2(c3ccc(CCCCCC)cc3)c3cc4c(cc3-c3sc5cc(/C=C6\C(=O)c7cc(F)c(F)cc7C6=C(C#N)C#N)sc5c32)C(c2ccc(CCCCCC)cc2)(c2ccc(CCCCCC)cc2)c2c-4sc3cc(/C=C4\C(=O)c5cc(F)c(F)cc5C4=C(C#N)C#N)sc23)cc1,0.84,19.7,74.2,12.29,12.278616,0.0926281529698911,11.78,12.29,,"1,8-diiodooctane",,,ITO/PEDOT:PSS/NPL/PM6:IT-4F/PDINO/Al,conventional,PDINO,PDINO,PEDOT:PSS,PEDOT:PSS,,chlorobenzene,chlorobenzene,100.0,-5.56,-3.65,,-5.66,-4.14,
77445,10.1016/j.jmst.2020.02.054,10.1016/j.jmst.2020.02.054,PBDB-T,ITIC-4F,PBDB-T,ITIC-4F,CCCCC(CC)Cc1ccc(-c2c3cc(-c4ccc(-c5sc(-c6cccs6)c6c5C(=O)c5c(CC(CC)CCCC)sc(CC(CC)CCCC)c5C6=O)s4)sc3c(-c3ccc(CC(CC)CCCC)s3)c3ccsc23)s1,CCCCCCc1ccc(C2(c3ccc(CCCCCC)cc3)c3cc4c(cc3-c3sc5cc(/C=C6/C(=O)c7cc(F)c(F)cc7C6=C(C#N)C#N)sc5c32)C(c2ccc(CCCCCC)cc2)(c2ccc(CCCCCC)cc2)c2c-4sc3cc(/C=C4/C(=O)c5cc(F)c(F)cc5C4=C(C#N)C#N)sc23)cc1,0.61,14.82,55.0,5.02,4.97211,0.9539840637450154,,,1:1,,,,,,,,MoO3,,,chlorobenzene,,,-5.33,-3.48,,-5.82,-4.24,
77446,10.1016/j.jmst.2020.02.054,10.1016/j.jmst.2020.02.054,PBDB-T,ITIC-4F,PBDB-T,ITIC-4F,CCCCC(CC)Cc1ccc(-c2c3cc(-c4ccc(-c5sc(-c6cccs6)c6c5C(=O)c5c(CC(CC)CCCC)sc(CC(CC)CCCC)c5C6=O)s4)sc3c(-c3ccc(CC(CC)CCCC)s3)c3ccsc23)s1,CCCCCCc1ccc(C2(c3ccc(CCCCCC)cc3)c3cc4c(cc3-c3sc5cc(/C=C6/C(=O)c7cc(F)c(F)cc7C6=C(C#N)C#N)sc5c32)C(c2ccc(CCCCCC)cc2)(c2ccc(CCCCCC)cc2)c2c-4sc3cc(/C=C4/C(=O)c5cc(F)c(F)cc5C4=C(C#N)C#N)sc23)cc1,0.82,18.36,71.0,10.64,10.689192,0.4623308270676661,,,1:1,,,,ITO/SnO2/active layer/MoO3/Ag,non-fullerene organic solar cell,SnO₂,SnO2,MoO3,,,chlorobenzene,,100.0,-5.33,-3.48,,-5.82,-4.24,
77447,10.1016/j.jmst.2020.02.054,10.1016/j.jmst.2020.02.054,PBDB-T,ITIC-4F,PBDB-T,ITIC-4F,CCCCC(CC)Cc1ccc(-c2c3cc(-c4ccc(-c5sc(-c6cccs6)c6c5C(=O)c5c(CC(CC)CCCC)sc(CC(CC)CCCC)c5C6=O)s4)sc3c(-c3ccc(CC(CC)CCCC)s3)c3ccsc23)s1,CCCCCCc1ccc(C2(c3ccc(CCCCCC)cc3)c3cc4c(cc3-c3sc5cc(/C=C6/C(=O)c7cc(F)c(F)cc7C6=C(C#N)C#N)sc5c32)C(c2ccc(CCCCCC)cc2)(c2ccc(CCCCCC)cc2)c2c-4sc3cc(/C=C4/C(=O)c5cc(F)c(F)cc5C4=C(C#N)C#N)sc23)cc1,0.89,18.89,72.0,12.02,12.104712,0.7047587354409292,,,1:1,,,,ITO/SnO2/PEIE/active layer/MoO3/Ag,non-fullerene organic solar cell,SnO₂/PEIE,SnO2/PEIE,MoO3,,,chlorobenzene,,100.0,-5.33,-3.48,,-5.82,-4.24,
77448,10.1016/j.jnoncrysol.2025.123913,10.1016/j.jnoncrysol.2025.123913,PM6,L8-Ph,PM6,L8-Ph,COC(=O)C(C)(C)c1cc(C)cc(-c2sc3c4sc5cc(/C=C6/C(=O)c7cc(F)cc(c7)C(=O)/C6=C\c6cc(C(C)(C)C(=O)OC)c(-c7cc(C)cc(C(C)(C)C(=O)OC)c7)s6)sc5c4c(C(C)(C)C(=O)OC)ccc2-3)c1,,0.871,20.93,74.77,13.63,13.630593431,0.0043538591342527,,,,,,,ITO/ZnO/PM6:L8-Ph/MoO3/Ag,inverted,ZnO,ZnO,MoO3,MoO3,,,,,-5.56,-3.65,,,,
77449,10.1016/j.jnoncrysol.2025.123913,10.1016/j.jnoncrysol.2025.123913,PM6,L8-Ph,PM6,L8-Ph,COC(=O)C(C)(C)c1cc(C)cc(-c2sc3c4sc5cc(/C=C6/C(=O)c7cc(F)cc(c7)C(=O)/C6=C\c6cc(C(C)(C)C(=O)OC)c(-c7cc(C)cc(C(C)(C)C(=O)OC)c7)s6)sc5c4c(C(C)(C)C(=O)OC)ccc2-3)c1,,0.869,19.78,74.97,12.88,12.886458353999998,0.0501424999999814,,,,,,,ITO/ZnO/PM6:L8-Ph/MoO3/Ag,inverted,ZnO,ZnO,MoO3,MoO3,,,,,-5.56,-3.65,,,,
77450,10.1016/j.jpcs.2020.109538,10.1016/j.jpcs.2020.109538,PV-D4610,PC60BM,PV-D4610,PCBM,,CCCCC(=O)OCC1(C2=CC=CC=C2)C3=CC=CC4=CC=CC5=CC=CC6=CC=CC7=CC=CC1=C7C6=C5C4=C3,0.74,11.5,59.3,5.06,5.04643,0.268181818181811,5.06,,1:1.5,,,,inverted polymer solar cells (i-PSCs),inverted,ZnO_0.15,ZnO,MoO3,,,o-xylene,,80.0,,,,-6.1,-3.7,
77451,10.1016/j.jpcs.2020.109538,10.1016/j.jpcs.2020.109538,PV-D4610,PC60BM,PV-D4610,PCBM,,CCCCC(=O)OCC1(C2=CC=CC=C2)C3=CC=CC4=CC=CC5=CC=CC6=CC=CC7=CC=CC1=C7C6=C5C4=C3,0.76,12.6,62.6,6.04,5.994576,0.7520529801324451,6.04,,1:1.5,,,,inverted polymer solar cells (i-PSCs),inverted,ZnO with MEA and PEI modifications,ZnO,MoO3,,,o-xylene,,80.0,,,,-6.1,-3.7,
77452,10.1016/j.jpcs.2020.109538,10.1016/j.jpcs.2020.109538,PV-D4610,PC60BM,PV-D4610,PCBM,,CCCCC(=O)OCC1(C2=CC=CC=C2)C3=CC=CC4=CC=CC5=CC=CC6=CC=CC7=CC=CC1=C7C6=C5C4=C3,0.77,13.7,65.7,6.94,6.930693,0.1341066282420838,6.94,,1:1.5,,,,inverted polymer solar cells (i-PSCs),inverted,ZnO_0.15_7%,ZnO,MoO3,,,o-xylene,,80.0,,,,-6.1,-3.7,
77453,10.1016/j.jpcs.2020.109538,10.1016/j.jpcs.2020.109538,PV-D4610,PC60BM,PV-D4610,PCBM,,CCCCC(=O)OCC1(C2=CC=CC=C2)C3=CC=CC4=CC=CC5=CC=CC6=CC=CC7=CC=CC1=C7C6=C5C4=C3,0.77,14.3,64.3,7.06,7.080073,0.2843201133144477,7.06,,1:1.5,,,,inverted polymer solar cells (i-PSCs),inverted,ZnO_0.15_10%,ZnO,MoO3,,,o-xylene,,80.0,,,,-6.1,-3.7,
77454,10.1016/j.jpcs.2020.109538,10.1016/j.jpcs.2020.109538,PV-D4610,PC60BM,PV-D4610,PCBM,,CCCCC(=O)OCC1(C2=CC=CC=C2)C3=CC=CC4=CC=CC5=CC=CC6=CC=CC7=CC=CC1=C7C6=C5C4=C3,0.76,11.1,60.4,5.1,5.095344,0.0912941176470543,5.1,,1:1.5,,,,inverted polymer solar cells (i-PSCs),inverted,ZnO_0.50,ZnO,MoO3,,,o-xylene,,80.0,,,,-6.1,-3.7,
77455,10.1016/j.jpcs.2020.109538,10.1016/j.jpcs.2020.109538,PV-D4610,PC60BM,PV-D4610,PCBM,,CCCCC(=O)OCC1(C2=CC=CC=C2)C3=CC=CC4=CC=CC5=CC=CC6=CC=CC7=CC=CC1=C7C6=C5C4=C3,0.77,12.4,63.2,6.05,6.034336000000001,0.2589090909090782,6.05,,1:1.5,,,,inverted polymer solar cells (i-PSCs),inverted,ZnO_0.50_3%,ZnO,MoO3,,,o-xylene,,80.0,,,,-6.1,-3.7,
77456,10.1016/j.jpcs.2020.109538,10.1016/j.jpcs.2020.109538,PV-D4610,PC60BM,PV-D4610,PCBM,,CCCCC(=O)OCC1(C2=CC=CC=C2)C3=CC=CC4=CC=CC5=CC=CC6=CC=CC7=CC=CC1=C7C6=C5C4=C3,0.77,13.8,65.1,6.95,6.9175260000000005,0.4672517985611463,6.95,,1:1.5,,,,inverted polymer solar cells (i-PSCs),inverted,ZnO_0.50_7%,ZnO,MoO3,,,o-xylene,,80.0,,,,-6.1,-3.7,
77457,10.1016/j.jpcs.2020.109538,10.1016/j.jpcs.2020.109538,PV-D4610,PC60BM,PV-D4610,PCBM,,CCCCC(=O)OCC1(C2=CC=CC=C2)C3=CC=CC4=CC=CC5=CC=CC6=CC=CC7=CC=CC1=C7C6=C5C4=C3,0.78,14.1,65.6,7.16,7.214687999999999,0.7637988826815466,7.16,,1:1.5,,,,inverted polymer solar cells (i-PSCs),inverted,ZnO_0.50_10%,ZnO,MoO3,,,o-xylene,,80.0,,,,-6.1,-3.7,
77458,10.1016/j.jpcs.2022.110662,10.1016/j.jpcs.2022.110662,P3HT,PC61BM,P3HT,PC61BM,CCCCCCc1ccsc1,COC(=O)CCCC1(c2ccccc2)C23c4c5c6c7c8c9c(c%10c%11c2c2c%12c4c4c%13c5c5c7c7c8c8c%14c9c%10c9c%10c%11c2c2c%11c%12c4c4c%12c%13c5c5c7c7c8c8c%14c9c9c%10c2c2c%11c4c4c%12c5c7c5c8c9c2c45)C613,0.51,8.7,36.7,1.99,1.6283789999999998,18.171909547738704,,,1:1,,,,ITO/PEDOT:PSS/active layer/LiF/Al,conventional,LiF,LiF,PEDOT:PSS,PEDOT:PSS,,chloroform,chloroform,120.0,-5.01,-3.12,,-6.1,-3.7,
77459,10.1016/j.jpcs.2022.110662,10.1016/j.jpcs.2022.110662,P3HT,PC61BM,P3HT,PC61BM,CCCCCCc1ccsc1,COC(=O)CCCC1(c2ccccc2)C23c4c5c6c7c8c9c(c%10c%11c2c2c%12c4c4c%13c5c5c7c7c8c8c%14c9c%10c9c%10c%11c2c2c%11c%12c4c4c%12c%13c5c5c7c7c8c8c%14c9c9c%10c2c2c%11c4c4c%12c5c7c5c8c9c2c45)C613,0.55,11.3,51.3,3.22,3.188295,0.9846273291925496,,,1:1,Ag:Ca bimetallic nanoparticles,,1 wt%,ITO/PEDOT:PSS/active layer/LiF/Al,conventional,LiF,LiF,PEDOT:PSS,PEDOT:PSS,,chloroform,chloroform,120.0,-5.01,-3.12,,-6.1,-3.7,
77460,10.1016/j.jpcs.2022.110662,10.1016/j.jpcs.2022.110662,P3HT,PC61BM,P3HT,PC61BM,CCCCCCc1ccsc1,COC(=O)CCCC1(c2ccccc2)C23c4c5c6c7c8c9c(c%10c%11c2c2c%12c4c4c%13c5c5c7c7c8c8c%14c9c%10c9c%10c%11c2c2c%11c%12c4c4c%12c%13c5c5c7c7c8c8c%14c9c9c%10c2c2c%11c4c4c%12c5c7c5c8c9c2c45)C613,0.57,13.7,53.4,4.13,4.170006,0.9686682808716705,,,1:1,Ag:Ca bimetallic nanoparticles,,3 wt%,ITO/PEDOT:PSS/active layer/LiF/Al,conventional,LiF,LiF,PEDOT:PSS,PEDOT:PSS,,chloroform,chloroform,120.0,-5.01,-3.12,,-6.1,-3.7,
77461,10.1016/j.jpcs.2022.110662,10.1016/j.jpcs.2022.110662,P3HT,PC61BM,P3HT,PC61BM,CCCCCCc1ccsc1,COC(=O)CCCC1(c2ccccc2)C23c4c5c6c7c8c9c(c%10c%11c2c2c%12c4c4c%13c5c5c7c7c8c8c%14c9c%10c9c%10c%11c2c2c%11c%12c4c4c%12c%13c5c5c7c7c8c8c%14c9c9c%10c2c2c%11c4c4c%12c5c7c5c8c9c2c45)C613,0.55,11.6,52.8,3.47,3.36864,2.9210374639769614,,,1:1,Ag:Ca bimetallic nanoparticles,,5 wt%,ITO/PEDOT:PSS/active layer/LiF/Al,conventional,LiF,LiF,PEDOT:PSS,PEDOT:PSS,,chloroform,chloroform,120.0,-5.01,-3.12,,-6.1,-3.7,
77462,10.1016/j.jpcs.2022.110999,10.1016/j.jpcs.2022.110999,P3HT,PCBM,P3HT,PCBM,CCCCCCc1ccsc1,CCCCC(=O)OCC1(C2=CC=CC=C2)C3=CC=CC4=CC=CC5=CC=CC6=CC=CC7=CC=CC1=C7C6=C5C4=C3,0.55,9.37,49.72,2.3,2.5623202,11.405226086956525,,,1:1,,,,,,LiF,,PEDOT:PSS with QDs,PEDOT:PSS with QDs,,chloroform,,90.0,-5.01,-3.12,,-6.1,-3.7,
77463,10.1016/j.jpcs.2022.110999,10.1016/j.jpcs.2022.110999,P3HT,PCBM,P3HT,PCBM,CCCCCCc1ccsc1,CCCCC(=O)OCC1(C2=CC=CC=C2)C3=CC=CC4=CC=CC5=CC=CC6=CC=CC7=CC=CC1=C7C6=C5C4=C3,0.543,10.24,57.84,3.2,3.2160890880000004,0.5027840000000061,,,1:1,,,,Glass/ITO/PEDOT:PSS/QD/P3HT:PCBM/LiF/Al,,LiF,,PEDOT:PSS with 1% CdTeSe QDs,PEDOT:PSS with CdTeSe QDs,,chloroform,,90.0,-5.01,-3.12,,-6.1,-3.7,
77464,10.1016/j.jpcs.2022.110999,10.1016/j.jpcs.2022.110999,P3HT,PCBM,P3HT,PCBM,CCCCCCc1ccsc1,CCCCC(=O)OCC1(C2=CC=CC=C2)C3=CC=CC4=CC=CC5=CC=CC6=CC=CC7=CC=CC1=C7C6=C5C4=C3,0.549,11.82,54.17,3.51,3.5151888060000003,0.1478292307692447,,,1:1,,,,Glass/ITO/PEDOT:PSS/QD/P3HT:PCBM/LiF/Al,,LiF,,PEDOT:PSS with 3% CdTeSe QDs,PEDOT:PSS with CdTeSe QDs,,chloroform,,90.0,-5.01,-3.12,,-6.1,-3.7,
77465,10.1016/j.jpcs.2022.110999,10.1016/j.jpcs.2022.110999,P3HT,PCBM,P3HT,PCBM,CCCCCCc1ccsc1,CCCCC(=O)OCC1(C2=CC=CC=C2)C3=CC=CC4=CC=CC5=CC=CC6=CC=CC7=CC=CC1=C7C6=C5C4=C3,0.55,14.65,61.21,4.87,4.931995750000001,1.2730133470226126,,,1:1,,,,Glass/ITO/PEDOT:PSS/QD/P3HT:PCBM/LiF/Al,,LiF,,PEDOT:PSS with 5% CdTeSe QDs,PEDOT:PSS with CdTeSe QDs,,chloroform,,90.0,-5.01,-3.12,,-6.1,-3.7,
77466,10.1016/j.jpcs.2022.110999,10.1016/j.jpcs.2022.110999,P3HT,PCBM,P3HT,PCBM,CCCCCCc1ccsc1,CCCCC(=O)OCC1(C2=CC=CC=C2)C3=CC=CC4=CC=CC5=CC=CC6=CC=CC7=CC=CC1=C7C6=C5C4=C3,0.549,13.24,57.1,3.97,4.15046196,4.545641309823681,,,1:1,,,,Glass/ITO/PEDOT:PSS/QD/P3HT:PCBM/LiF/Al,,LiF,,PEDOT:PSS with 7% CdTeSe QDs,PEDOT:PSS with CdTeSe QDs,,chloroform,,90.0,-5.01,-3.12,,-6.1,-3.7,
77503,10.1016/j.jphotochem.2021.113554,10.1016/j.jphotochem.2021.113554,P3HT,PCBM,P3HT,PCBM,CCCCCCc1ccsc1,CCCCC(=O)OCC1(C2=CC=CC=C2)C3=CC=CC4=CC=CC5=CC=CC6=CC=CC7=CC=CC1=C7C6=C5C4=C3,0.61,9.05,58.46,3.24,3.2272843,0.3924598765432166,,,,"1,8-diiodooctane",,,Non-modified,,ZnO,,MoO3,,,chlorobenzene,,125.0,-5.01,-3.12,,-6.1,-3.7,
77504,10.1016/j.jphotochem.2021.113554,10.1016/j.jphotochem.2021.113554,P3HT,PCBM,P3HT,PCBM,CCCCCCc1ccsc1,CCCCC(=O)OCC1(C2=CC=CC=C2)C3=CC=CC4=CC=CC5=CC=CC6=CC=CC7=CC=CC1=C7C6=C5C4=C3,0.61,9.4,58.6,3.38,3.3601240000000003,0.5880473372780936,,,,"1,8-diiodooctane",,,ITO/CF3BA/Zn0,,ZnO,,MoO3,,,chlorobenzene,,125.0,-5.01,-3.12,,-6.1,-3.7,
77505,10.1016/j.jphotochem.2021.113554,10.1016/j.jphotochem.2021.113554,P3HT,PCBM,P3HT,PCBM,CCCCCCc1ccsc1,CCCCC(=O)OCC1(C2=CC=CC=C2)C3=CC=CC4=CC=CC5=CC=CC6=CC=CC7=CC=CC1=C7C6=C5C4=C3,0.62,9.44,59.85,3.48,3.5029008,0.6580689655172398,,,,"1,8-diiodooctane",,,ITO/OCH3BA/ZnO,,ZnO,,MoO3,,,chlorobenzene,,125.0,-5.01,-3.12,,-6.1,-3.7,
77507,10.1016/j.jphotochem.2021.113554,10.1016/j.jphotochem.2021.113554,P3HT,PCBM,P3HT,PCBM,CCCCCCc1ccsc1,CCCCC(=O)OCC1(C2=CC=CC=C2)C3=CC=CC4=CC=CC5=CC=CC6=CC=CC7=CC=CC1=C7C6=C5C4=C3,0.61,9.83,60.6,3.64,3.6337578,0.1714890109890103,3.64,3.64,,"1,8-diiodooctane",,,ITO/ZnO/NH2,inverted,ZnO,,MoO3,,,chlorobenzene,,125.0,-5.01,-3.12,,-6.1,-3.7,
77508,10.1016/j.jphotochem.2021.113554,10.1016/j.jphotochem.2021.113554,P3HT,PCBM,P3HT,PCBM,CCCCCCc1ccsc1,CCCCC(=O)OCC1(C2=CC=CC=C2)C3=CC=CC4=CC=CC5=CC=CC6=CC=CC7=CC=CC1=C7C6=C5C4=C3,0.61,10.45,60.2,3.85,3.837449,0.3260000000000052,3.85,3.85,,"1,8-diiodooctane",,,CF3BA/ZnO/NH2,,ZnO,,MoO3,,,chlorobenzene,,125.0,-5.01,-3.12,,-6.1,-3.7,
77509,10.1016/j.jphotochem.2021.113554,10.1016/j.jphotochem.2021.113554,P3HT,PCBM,P3HT,PCBM,CCCCCCc1ccsc1,CCCCC(=O)OCC1(C2=CC=CC=C2)C3=CC=CC4=CC=CC5=CC=CC6=CC=CC7=CC=CC1=C7C6=C5C4=C3,0.61,10.29,59.39,3.74,3.72785091,0.3248419786096457,3.74,3.74,,"1,8-diiodooctane",,,OCH3BA/ZnO/NH2,,ZnO,,MoO3,,,chlorobenzene,,125.0,-5.01,-3.12,,-6.1,-3.7,
77532,10.1016/j.jpowsour.2021.229507,10.1016/j.jpowsour.2021.229507,P3HT,ICBA,P3HT,ICBA,CCCCCCc1ccsc1,c1ccc2c(c1)C1CC2C23c4c5c6c7c8c9c(c%10c%11c2c2c4c4c%12c5c5c6c6c8c8c%13c%14c%15c%16c%17c%18c%19c%20c%21c%22c%23c(c%14c%14c%24c%23c%23c%22c%22c%20c(c2c%22c%11c%23c%10c%24c9c%148)c4c%19c%12c%17c5c%16c%136)C%152C4CC(c5ccccc54)C%18%212)C713,0.46,9.1,50.0,2.1,2.093,0.3333333333333389,2.1,2.1,1:1,,,,conventional,conventional,Ca,Ca,PEDOT:PSS,PEDOT:PSS,206.0,"1,2-dichlorobenzene",o-DCB,150.0,-5.01,-3.12,,,,
77533,10.1016/j.jpowsour.2021.229507,10.1016/j.jpowsour.2021.229507,P3HT,ICBA,P3HT,ICBA,CCCCCCc1ccsc1,c1ccc2c(c1)C1CC2C23c4c5c6c7c8c9c(c%10c%11c2c2c4c4c%12c5c5c6c6c8c8c%13c%14c%15c%16c%17c%18c%19c%20c%21c%22c%23c(c%14c%14c%24c%23c%23c%22c%22c%20c(c2c%22c%11c%23c%10c%24c9c%148)c4c%19c%12c%17c5c%16c%136)C%152C4CC(c5ccccc54)C%18%212)C713,0.729,9.3,53.7,3.6,3.6406989,1.1305250000000056,3.6,3.6,1:1,,,,conventional,conventional,Ca,Ca,PEDOT:PSS,PEDOT:PSS,206.0,"1,2-dichlorobenzene",o-DCB,150.0,-5.01,-3.12,,,,
77566,10.1016/j.jpowsour.2022.231772,10.1016/j.jpowsour.2022.231772,PTB7-Th,IEICO-4F,PTB7-Th,IEICO-4F,CCCCC(CC)COC(=O)c1sc2csc(-c3cc4c(-c5ccc(CC(CC)CCCC)s5)c5sccc5c(-c5ccc(CC(CC)CCCC)s5)c4s3)c2c1F,CCCCCCc1ccc(C2(c3ccc(CCCCCC)cc3)c3cc4c(cc3-c3sc(-c5sc(/C=C6\C(=O)c7cc(F)c(F)cc7C6=C(C#N)C#N)cc5OCC(CC)CCCC)cc32)C(c2ccc(CCCCCC)cc2)(c2ccc(CCCCCC)cc2)c2cc(-c3scc(/C=C5/C(=O)c6cc(F)c(F)cc6C5=C(C#N)C#N)c3OCC(CC)CCCC)sc2-4)cc1,0.7,23.46,61.0,10.01,10.01742,0.0741258741258894,,,PTB7-Th:IEICO-4F = 1:15 wt,1-chloronaphthalene,,3 vol%,ITO/PEDOT:PSS/PTB7-Th:IEICO-4F/PPEG-PU/Al,conventional,PPEG-PU,PPEG-PU,PEDOT:PSS,,,chlorobenzene,,70.0,-5.21,-3.6,,-5.44,-4.19,
77567,10.1016/j.jpowsour.2022.231772,10.1016/j.jpowsour.2022.231772,PTB7-Th,IEICO-4F,PTB7-Th,IEICO-4F,CCCCC(CC)COC(=O)c1sc2csc(-c3cc4c(-c5ccc(CC(CC)CCCC)s5)c5sccc5c(-c5ccc(CC(CC)CCCC)s5)c4s3)c2c1F,CCCCCCc1ccc(C2(c3ccc(CCCCCC)cc3)c3cc4c(cc3-c3sc(-c5sc(/C=C6\C(=O)c7cc(F)c(F)cc7C6=C(C#N)C#N)cc5OCC(CC)CCCC)cc32)C(c2ccc(CCCCCC)cc2)(c2ccc(CCCCCC)cc2)c2cc(-c3scc(/C=C5/C(=O)c6cc(F)c(F)cc6C5=C(C#N)C#N)c3OCC(CC)CCCC)sc2-4)cc1,0.69,13.06,46.0,4.21,4.145244,1.538147268408552,,,1:1.5,1-chloronaphthalene,,3 vol%,ITO/PEDOT:PSS/active layer/ETL/Al,conventional,PPEG-PU,PPEG-PU,PEDOT:PSS,,,chlorobenzene,,70.0,-5.21,-3.6,,-5.44,-4.19,
77568,10.1016/j.jpowsour.2022.231772,10.1016/j.jpowsour.2022.231772,PTB7-Th,IEICO-4F,PTB7-Th,IEICO-4F,CCCCC(CC)COC(=O)c1sc2csc(-c3cc4c(-c5ccc(CC(CC)CCCC)s5)c5sccc5c(-c5ccc(CC(CC)CCCC)s5)c4s3)c2c1F,CCCCCCc1ccc(C2(c3ccc(CCCCCC)cc3)c3cc4c(cc3-c3sc(-c5sc(/C=C6\C(=O)c7cc(F)c(F)cc7C6=C(C#N)C#N)cc5OCC(CC)CCCC)cc32)C(c2ccc(CCCCCC)cc2)(c2ccc(CCCCCC)cc2)c2cc(-c3scc(/C=C5/C(=O)c6cc(F)c(F)cc6C5=C(C#N)C#N)c3OCC(CC)CCCC)sc2-4)cc1,0.7,23.11,63.0,10.15,10.19151,0.4089655172413677,,,1:1.5,1-chloronaphthalene,,3 vol%,ITO/PEDOT:PSS/active layer/ETL/Al,conventional,P-PU,P-PU,PEDOT:PSS,,,chlorobenzene,,70.0,-5.21,-3.6,,-5.44,-4.19,
77569,10.1016/j.jpowsour.2022.231772,10.1016/j.jpowsour.2022.231772,PTB7-Th,IEICO-4F,PTB7-Th,IEICO-4F,CCCCC(CC)COC(=O)c1sc2csc(-c3cc4c(-c5ccc(CC(CC)CCCC)s5)c5sccc5c(-c5ccc(CC(CC)CCCC)s5)c4s3)c2c1F,CCCCCCc1ccc(C2(c3ccc(CCCCCC)cc3)c3cc4c(cc3-c3sc(-c5sc(/C=C6\C(=O)c7cc(F)c(F)cc7C6=C(C#N)C#N)cc5OCC(CC)CCCC)cc32)C(c2ccc(CCCCCC)cc2)(c2ccc(CCCCCC)cc2)c2cc(-c3scc(/C=C5/C(=O)c6cc(F)c(F)cc6C5=C(C#N)C#N)c3OCC(CC)CCCC)sc2-4)cc1,0.68,14.72,56.0,5.63,5.605376,0.4373712255772682,,,1:1.5,1-chloronaphthalene,,3 vol%,ITO/PEDOT:PSS/active layer/ETL/Al,conventional,P-PU,P-PU,PEDOT:PSS,,,chlorobenzene,,70.0,-5.21,-3.6,,-5.44,-4.19,
77570,10.1016/j.jpowsour.2022.231772,10.1016/j.jpowsour.2022.231772,PTB7-Th,IEICO-4F,PTB7-Th,IEICO-4F,CCCCC(CC)COC(=O)c1sc2csc(-c3cc4c(-c5ccc(CC(CC)CCCC)s5)c5sccc5c(-c5ccc(CC(CC)CCCC)s5)c4s3)c2c1F,CCCCCCc1ccc(C2(c3ccc(CCCCCC)cc3)c3cc4c(cc3-c3sc(-c5sc(/C=C6\C(=O)c7cc(F)c(F)cc7C6=C(C#N)C#N)cc5OCC(CC)CCCC)cc32)C(c2ccc(CCCCCC)cc2)(c2ccc(CCCCCC)cc2)c2cc(-c3scc(/C=C5/C(=O)c6cc(F)c(F)cc6C5=C(C#N)C#N)c3OCC(CC)CCCC)sc2-4)cc1,0.71,25.96,60.0,11.09,11.05896,0.2798917944093854,,,PTB7-Th:IEICO-4F = 1:15 wt,1-chloronaphthalene,,3 vol%,ITO/PEDOT:PSS/PTB7-Th:IEICO-4F/PFN/Al,conventional,PFN,PFN,PEDOT:PSS,,,chlorobenzene,,70.0,-5.21,-3.6,,-5.44,-4.19,
77571,10.1016/j.jpowsour.2022.231772,10.1016/j.jpowsour.2022.231772,PTB7-Th,IEICO-4F,PTB7-Th,IEICO-4F,CCCCC(CC)COC(=O)c1sc2csc(-c3cc4c(-c5ccc(CC(CC)CCCC)s5)c5sccc5c(-c5ccc(CC(CC)CCCC)s5)c4s3)c2c1F,CCCCCCc1ccc(C2(c3ccc(CCCCCC)cc3)c3cc4c(cc3-c3sc(-c5sc(/C=C6\C(=O)c7cc(F)c(F)cc7C6=C(C#N)C#N)cc5OCC(CC)CCCC)cc32)C(c2ccc(CCCCCC)cc2)(c2ccc(CCCCCC)cc2)c2cc(-c3scc(/C=C5/C(=O)c6cc(F)c(F)cc6C5=C(C#N)C#N)c3OCC(CC)CCCC)sc2-4)cc1,0.7,15.15,27.0,2.88,2.8633500000000005,0.5781249999999788,,,1:1.5,1-chloronaphthalene,,3 vol%,ITO/PEDOT:PSS/active layer/ETL/Al,conventional,PFN,PFN,PEDOT:PSS,,,chlorobenzene,,70.0,-5.21,-3.6,,-5.44,-4.19,
77572,10.1016/j.jpowsour.2023.233086,10.1016/j.jpowsour.2023.233086,P3HT,PC60BM,P3HT,PCBM,CCCCCCc1ccsc1,CCCCC(=O)OCC1(C2=CC=CC=C2)C3=CC=CC4=CC=CC5=CC=CC6=CC=CC7=CC=CC1=C7C6=C5C4=C3,0.59,6.43,50.0,1.9,1.89685,0.1657894736842098,,,1:0.8,,,,ITO/ZnO/P3HT:PC60BM/m-PHGO/Ag,inverted,ZnO,ZnO,m-PHGO,m-PHGO,180.0,ortho-dichlorobenzene,o-DCB,,-5.01,-3.12,,-6.1,-3.7,
77573,10.1016/j.jpowsour.2023.233086,10.1016/j.jpowsour.2023.233086,P3HT,PC60BM,P3HT,PCBM,CCCCCCc1ccsc1,CCCCC(=O)OCC1(C2=CC=CC=C2)C3=CC=CC4=CC=CC5=CC=CC6=CC=CC7=CC=CC1=C7C6=C5C4=C3,0.61,8.0,53.0,2.63,2.5864,1.6577946768060867,,,1:0.8,,,,ITO/ZnO/P3HT:PC60BM/m-PHGO/Ag,inverted,ZnO,ZnO,m-PHGO,m-PHGO,180.0,ortho-dichlorobenzene,o-DCB,,-5.01,-3.12,,-6.1,-3.7,
77574,10.1016/j.jpowsour.2023.233086,10.1016/j.jpowsour.2023.233086,P3HT,PC60BM,P3HT,PCBM,CCCCCCc1ccsc1,CCCCC(=O)OCC1(C2=CC=CC=C2)C3=CC=CC4=CC=CC5=CC=CC6=CC=CC7=CC=CC1=C7C6=C5C4=C3,0.62,13.0,51.0,4.13,4.1106,0.4697336561743361,,,1:0.8,,,,ITO/ZnO/P3HT:PC60BM/m-PHGO/Ag,inverted,ZnO,ZnO,m-PHGO,m-PHGO,180.0,ortho-dichlorobenzene,o-DCB,,-5.01,-3.12,,-6.1,-3.7,
77575,10.1016/j.jpowsour.2023.233086,10.1016/j.jpowsour.2023.233086,P3HT,PC60BM,P3HT,PCBM,CCCCCCc1ccsc1,CCCCC(=O)OCC1(C2=CC=CC=C2)C3=CC=CC4=CC=CC5=CC=CC6=CC=CC7=CC=CC1=C7C6=C5C4=C3,0.61,6.69,52.0,2.15,2.122068,1.2991627906976673,,,1:0.8,,,,ITO/ZnO/P3HT:PC60BM/m-PHGO/Ag,inverted,ZnO,ZnO,m-PHGO,m-PHGO,180.0,ortho-dichlorobenzene,o-DCB,,-5.01,-3.12,,-6.1,-3.7,
77580,10.1016/j.jpowsour.2024.235179,10.1016/j.jpowsour.2024.235179,PM6,Y6,PM6,Y6,COC(=O)C(C)(C)c1cc(C)cc(-c2sc3c4sc5cc(/C=C6/C(=O)c7cc(F)cc(c7)C(=O)/C6=C\c6cc(C(C)(C)C(=O)OC)c(-c7cc(C)cc(C(C)(C)C(=O)OC)c7)s6)sc5c4c(C(C)(C)C(=O)OC)ccc2-3)c1,CCCCCCCCCCCc1c(/C=C2\C(=O)c3cc(F)c(F)cc3C2=C(C#N)C#N)sc2c1sc1c3c4nsnc4c4c5sc6c(CCCCCCCCCCC)c(/C=C7\C(=O)c8cc(F)c(F)cc8C7=C(C#N)C#N)sc6c5n(CC(CC)CCCC)c4c3n(CC(CC)CCCC)c21,0.824,20.0,62.7,10.5,10.33296,1.5908571428571434,10.3,10.5,1:1.2,1-chloronaphthalene,,0.5%,Semi-transparent,semi-transparent inverted single-junction,ZnO,,,,,chloroform,,,-5.56,-3.65,,-5.65,-4.09,
77581,10.1016/j.jpowsour.2024.235179,10.1016/j.jpowsour.2024.235179,PM6,Y6,PM6,Y6,COC(=O)C(C)(C)c1cc(C)cc(-c2sc3c4sc5cc(/C=C6/C(=O)c7cc(F)cc(c7)C(=O)/C6=C\c6cc(C(C)(C)C(=O)OC)c(-c7cc(C)cc(C(C)(C)C(=O)OC)c7)s6)sc5c4c(C(C)(C)C(=O)OC)ccc2-3)c1,CCCCCCCCCCCc1c(/C=C2\C(=O)c3cc(F)c(F)cc3C2=C(C#N)C#N)sc2c1sc1c3c4nsnc4c4c5sc6c(CCCCCCCCCCC)c(/C=C7\C(=O)c8cc(F)c(F)cc8C7=C(C#N)C#N)sc6c5n(CC(CC)CCCC)c4c3n(CC(CC)CCCC)c21,0.816,19.5,58.6,9.4,9.324432,0.8039148936170267,9.3,9.4,1:1.2,1-chloronaphthalene,,0.5%,Semi-transparent,semi-transparent inverted single-junction,ZnO,,PEDOT:PSS,,,chloroform,,,-5.56,-3.65,,-5.65,-4.09,
77582,10.1016/j.jpowsour.2024.235179,10.1016/j.jpowsour.2024.235179,PM6,Y6,PM6,Y6,COC(=O)C(C)(C)c1cc(C)cc(-c2sc3c4sc5cc(/C=C6/C(=O)c7cc(F)cc(c7)C(=O)/C6=C\c6cc(C(C)(C)C(=O)OC)c(-c7cc(C)cc(C(C)(C)C(=O)OC)c7)s6)sc5c4c(C(C)(C)C(=O)OC)ccc2-3)c1,CCCCCCCCCCCc1c(/C=C2\C(=O)c3cc(F)c(F)cc3C2=C(C#N)C#N)sc2c1sc1c3c4nsnc4c4c5sc6c(CCCCCCCCCCC)c(/C=C7\C(=O)c8cc(F)c(F)cc8C7=C(C#N)C#N)sc6c5n(CC(CC)CCCC)c4c3n(CC(CC)CCCC)c21,0.82,19.8,61.6,10.1,10.001376,0.9764752475247442,10.0,10.1,1:1.2,1-chloronaphthalene,,0.5%,Semi-transparent,semi-transparent inverted single-junction,ZnO,,CuSCN,,,chloroform,,,-5.56,-3.65,,-5.65,-4.09,
77583,10.1016/j.jpowsour.2024.235179,10.1016/j.jpowsour.2024.235179,PM6,Y6,PM6,Y6,COC(=O)C(C)(C)c1cc(C)cc(-c2sc3c4sc5cc(/C=C6/C(=O)c7cc(F)cc(c7)C(=O)/C6=C\c6cc(C(C)(C)C(=O)OC)c(-c7cc(C)cc(C(C)(C)C(=O)OC)c7)s6)sc5c4c(C(C)(C)C(=O)OC)ccc2-3)c1,CCCCCCCCCCCc1c(/C=C2\C(=O)c3cc(F)c(F)cc3C2=C(C#N)C#N)sc2c1sc1c3c4nsnc4c4c5sc6c(CCCCCCCCCCC)c(/C=C7\C(=O)c8cc(F)c(F)cc8C7=C(C#N)C#N)sc6c5n(CC(CC)CCCC)c4c3n(CC(CC)CCCC)c21,0.711,16.6,65.4,7.8,7.718900400000001,1.0397384615384495,7.7,7.8,1:1.2,1-chloronaphthalene,,0.5%,Opaque,,PDINO,,,,,chloroform,,,-5.56,-3.65,,-5.65,-4.09,
77584,10.1016/j.jpowsour.2024.235179,10.1016/j.jpowsour.2024.235179,PM6,Y6,PM6,Y6,COC(=O)C(C)(C)c1cc(C)cc(-c2sc3c4sc5cc(/C=C6/C(=O)c7cc(F)cc(c7)C(=O)/C6=C\c6cc(C(C)(C)C(=O)OC)c(-c7cc(C)cc(C(C)(C)C(=O)OC)c7)s6)sc5c4c(C(C)(C)C(=O)OC)ccc2-3)c1,CCCCCCCCCCCc1c(/C=C2\C(=O)c3cc(F)c(F)cc3C2=C(C#N)C#N)sc2c1sc1c3c4nsnc4c4c5sc6c(CCCCCCCCCCC)c(/C=C7\C(=O)c8cc(F)c(F)cc8C7=C(C#N)C#N)sc6c5n(CC(CC)CCCC)c4c3n(CC(CC)CCCC)c21,0.75,17.9,61.4,8.4,8.24295,1.8696428571428565,8.3,8.4,1:1.2,1-chloronaphthalene,,0.5%,Opaque,,PDINO,,,,,chloroform,,,-5.56,-3.65,,-5.65,-4.09,
77585,10.1016/j.jpowsour.2024.235179,10.1016/j.jpowsour.2024.235179,PM6,Y6,PM6,Y6,COC(=O)C(C)(C)c1cc(C)cc(-c2sc3c4sc5cc(/C=C6/C(=O)c7cc(F)cc(c7)C(=O)/C6=C\c6cc(C(C)(C)C(=O)OC)c(-c7cc(C)cc(C(C)(C)C(=O)OC)c7)s6)sc5c4c(C(C)(C)C(=O)OC)ccc2-3)c1,CCCCCCCCCCCc1c(/C=C2\C(=O)c3cc(F)c(F)cc3C2=C(C#N)C#N)sc2c1sc1c3c4nsnc4c4c5sc6c(CCCCCCCCCCC)c(/C=C7\C(=O)c8cc(F)c(F)cc8C7=C(C#N)C#N)sc6c5n(CC(CC)CCCC)c4c3n(CC(CC)CCCC)c21,0.815,16.2,66.6,8.9,8.793197999999999,1.200022471910133,8.8,8.9,1:1.2,1-chloronaphthalene,,0.5%,Opaque,opaque conventional single-junction,PDINO,,CuSCN,,,chloroform,,,-5.56,-3.65,,-5.65,-4.09,
77604,10.1016/j.jsamd.2021.02.007,10.1016/j.jsamd.2021.02.007,P3HT,PCBM,P3HT,PCBM,CCCCCCc1ccsc1,CCCCC(=O)OCC1(C2=CC=CC=C2)C3=CC=CC4=CC=CC5=CC=CC6=CC=CC7=CC=CC1=C7C6=C5C4=C3,0.594,7.4,59.0,3.44,2.593404,24.6103488372093,3.44,,1:0.8,,,,ITO/PEDOT:PSS/P3HT:PCBM/Al,conventional,,,PEDOT:PSS,PEDOT:PSS,100.0,dichlorobenzene,o-DCB,120.0,-5.01,-3.12,,-6.1,-3.7,
77605,10.1016/j.jsamd.2021.02.007,10.1016/j.jsamd.2021.02.007,P3HT,PCBM,P3HT,PCBM,CCCCCCc1ccsc1,CCCCC(=O)OCC1(C2=CC=CC=C2)C3=CC=CC4=CC=CC5=CC=CC6=CC=CC7=CC=CC1=C7C6=C5C4=C3,0.601,7.4,60.0,3.56,2.66844,25.043820224719106,3.56,,1:0.8,,,,ITO/PEDOT:PSS + M-AgNPrs/P3HT:PCBM/Al,conventional,,,PEDOT:PSS + M-AgNPrs (0.01 mM),PEDOT:PSS + M-AgNPrs,100.0,dichlorobenzene,o-DCB,120.0,-5.01,-3.12,,-6.1,-3.7,
77606,10.1016/j.jsamd.2021.02.007,10.1016/j.jsamd.2021.02.007,P3HT,PCBM,P3HT,PCBM,CCCCCCc1ccsc1,CCCCC(=O)OCC1(C2=CC=CC=C2)C3=CC=CC4=CC=CC5=CC=CC6=CC=CC7=CC=CC1=C7C6=C5C4=C3,0.602,7.42,61.0,3.63,2.7247724,24.93739944903581,3.63,,1:0.8,,,,ITO/PEDOT:PSS + M-AgNPrs/P3HT:PCBM/Al,conventional,,,PEDOT:PSS + M-AgNPrs (0.02 mM),PEDOT:PSS + M-AgNPrs,100.0,dichlorobenzene,o-DCB,120.0,-5.01,-3.12,,-6.1,-3.7,
77607,10.1016/j.jsamd.2021.02.007,10.1016/j.jsamd.2021.02.007,P3HT,PCBM,P3HT,PCBM,CCCCCCc1ccsc1,CCCCC(=O)OCC1(C2=CC=CC=C2)C3=CC=CC4=CC=CC5=CC=CC6=CC=CC7=CC=CC1=C7C6=C5C4=C3,0.604,7.53,61.2,3.71,2.78344944,24.974408625336924,3.71,,1:0.8,,,,ITO/PEDOT:PSS + M-AgNPrs/P3HT:PCBM/Al,conventional,,,PEDOT:PSS + M-AgNPrs (0.03 mM),PEDOT:PSS + M-AgNPrs,100.0,dichlorobenzene,o-DCB,120.0,-5.01,-3.12,,-6.1,-3.7,
77608,10.1016/j.jsamd.2021.02.007,10.1016/j.jsamd.2021.02.007,P3HT,PCBM,P3HT,PCBM,CCCCCCc1ccsc1,CCCCC(=O)OCC1(C2=CC=CC=C2)C3=CC=CC4=CC=CC5=CC=CC6=CC=CC7=CC=CC1=C7C6=C5C4=C3,0.6,7.5,58.0,3.49,2.61,25.21489971346706,3.49,,1:0.8,,,,ITO/PEDOT:PSS + M-AgNPrs/P3HT:PCBM/Al,conventional,,,PEDOT:PSS + M-AgNPrs (0.04 mM),PEDOT:PSS + M-AgNPrs,100.0,dichlorobenzene,o-DCB,120.0,-5.01,-3.12,,-6.1,-3.7,
77609,10.1016/j.jsamd.2021.02.007,10.1016/j.jsamd.2021.02.007,P3HT,PCBM,P3HT,PCBM,CCCCCCc1ccsc1,CCCCC(=O)OCC1(C2=CC=CC=C2)C3=CC=CC4=CC=CC5=CC=CC6=CC=CC7=CC=CC1=C7C6=C5C4=C3,0.6,7.53,58.0,3.48,2.62044,24.700000000000003,3.48,,1:0.8,,,,ITO/PEDOT:PSS + M-AgNPrs/P3HT:PCBM/Al,conventional,,,PEDOT:PSS + M-AgNPrs (0.05 mM),PEDOT:PSS + M-AgNPrs,100.0,dichlorobenzene,o-DCB,120.0,-5.01,-3.12,,-6.1,-3.7,
77610,10.1016/j.jtice.2019.11.010,10.1016/j.jtice.2019.11.010,PTB7-Th,PC71BM,PTB7-Th,PC71BM,CCCCC(CC)COC(=O)c1sc2csc(-c3cc4c(-c5ccc(CC(CC)CCCC)s5)c5sccc5c(-c5ccc(CC(CC)CCCC)s5)c4s3)c2c1F,COC(=O)CCCC1(c2ccccc2)C23c4c5ccc6c7cc8c9c%10c(cc%11cc%12c%13c%14c(cc%15c%16ccc-5c2c%16c2c5c%16c%17c(c(c46)c7c9c%17c4c%10c%11c%13c4c%16c%14c%152)C513)C%12)C8,0.78,14.66,68.0,7.59,7.775664000000001,2.4461660079051506,7.59,,1:1.5,DIO,,3,,,Pristine ZnO,ZnO,,,,chlorobenzene,,,-5.21,-3.6,,-5.9,-3.9,
77611,10.1016/j.jtice.2019.11.010,10.1016/j.jtice.2019.11.010,PTB7-Th,PC71BM,PTB7-Th,PC71BM,CCCCC(CC)COC(=O)c1sc2csc(-c3cc4c(-c5ccc(CC(CC)CCCC)s5)c5sccc5c(-c5ccc(CC(CC)CCCC)s5)c4s3)c2c1F,COC(=O)CCCC1(c2ccccc2)C23c4c5ccc6c7cc8c9c%10c(cc%11cc%12c%13c%14c(cc%15c%16ccc-5c2c%16c2c5c%16c%17c(c(c46)c7c9c%17c4c%10c%11c%13c4c%16c%14c%152)C513)C%12)C8,0.78,15.23,74.0,8.8,8.790756,0.1050454545454624,8.8,,1:1.5,DIO,,3,,,1 wt% CV doped ZnO,CV doped ZnO,,,,chlorobenzene,,,-5.21,-3.6,,-5.9,-3.9,
77612,10.1016/j.jtice.2019.11.010,10.1016/j.jtice.2019.11.010,PTB7-Th,PC71BM,PTB7-Th,PC71BM,CCCCC(CC)COC(=O)c1sc2csc(-c3cc4c(-c5ccc(CC(CC)CCCC)s5)c5sccc5c(-c5ccc(CC(CC)CCCC)s5)c4s3)c2c1F,COC(=O)CCCC1(c2ccccc2)C23c4c5ccc6c7cc8c9c%10c(cc%11cc%12c%13c%14c(cc%15c%16ccc-5c2c%16c2c5c%16c%17c(c(c46)c7c9c%17c4c%10c%11c%13c4c%16c%14c%152)C513)C%12)C8,0.77,16.89,71.0,9.06,9.233763,1.9179139072847595,9.06,,1:1.5,DIO,,3,,,2 wt% EV doped ZnO,EV doped ZnO,,,,chlorobenzene,,,-5.21,-3.6,,-5.9,-3.9,
77613,10.1016/j.matchemphys.2019.122076,10.1016/j.matchemphys.2019.122076,P3HT,PCBM,P3HT,PCBM,CCCCCCc1ccsc1,CCCCC(=O)OCC1(C2=CC=CC=C2)C3=CC=CC4=CC=CC5=CC=CC6=CC=CC7=CC=CC1=C7C6=C5C4=C3,0.61,10.76,58.39,3.85,3.83248604,0.4549080519480533,3.7,3.85,1:0.8,,,,,inverted organic solar cell,ZnO,ZnO,V2O5,,,chlorobenzene,,150.0,-5.01,-3.12,,-6.1,-3.7,
77614,10.1016/j.matchemphys.2019.122076,10.1016/j.matchemphys.2019.122076,P3HT,PCBM,P3HT,PCBM,CCCCCCc1ccsc1,CCCCC(=O)OCC1(C2=CC=CC=C2)C3=CC=CC4=CC=CC5=CC=CC6=CC=CC7=CC=CC1=C7C6=C5C4=C3,0.61,11.18,57.14,3.93,3.89683372,0.8439256997455498,3.9,3.93,1:0.8,,,,,inverted organic solar cell,La-ZnO A,La-ZnO,V2O5,,,chlorobenzene,,150.0,-5.01,-3.12,,-6.1,-3.7,
77615,10.1016/j.matchemphys.2019.122076,10.1016/j.matchemphys.2019.122076,P3HT,PCBM,P3HT,PCBM,CCCCCCc1ccsc1,CCCCC(=O)OCC1(C2=CC=CC=C2)C3=CC=CC4=CC=CC5=CC=CC6=CC=CC7=CC=CC1=C7C6=C5C4=C3,0.63,11.65,59.0,4.34,4.330305,0.2233870967741886,4.1,4.34,1:0.8,,,,inverted,inverted organic solar cell,La-ZnO B,La-ZnO,V2O5,,,chlorobenzene,,150.0,-5.01,-3.12,,-6.1,-3.7,
77616,10.1016/j.matchemphys.2019.122076,10.1016/j.matchemphys.2019.122076,P3HT,PCBM,P3HT,PCBM,CCCCCCc1ccsc1,CCCCC(=O)OCC1(C2=CC=CC=C2)C3=CC=CC4=CC=CC5=CC=CC6=CC=CC7=CC=CC1=C7C6=C5C4=C3,0.61,10.19,57.41,3.57,3.56854819,0.0406669467787191,3.5,3.57,1:0.8,,,,,inverted organic solar cell,La-ZnO C,La-ZnO,V2O5,,,chlorobenzene,,150.0,-5.01,-3.12,,-6.1,-3.7,
77617,10.1016/j.matchemphys.2020.122879,10.1016/j.matchemphys.2020.122879,P3HT,PCBM,P3HT,PCBM,CCCCCCc1ccsc1,CCCCC(=O)OCC1(C2=CC=CC=C2)C3=CC=CC4=CC=CC5=CC=CC6=CC=CC7=CC=CC1=C7C6=C5C4=C3,0.47,5.67,52.0,1.38,1.3857479999999998,0.416521739130425,,,1:1,,,,,,,,PEDOT:PSS,PEDOT:PSS,,dichlorobenzene,,150.0,-5.01,-3.12,,-6.1,-3.7,
77618,10.1016/j.matchemphys.2020.122879,10.1016/j.matchemphys.2020.122879,P3HT,PCBM,P3HT,PCBM,CCCCCCc1ccsc1,CCCCC(=O)OCC1(C2=CC=CC=C2)C3=CC=CC4=CC=CC5=CC=CC6=CC=CC7=CC=CC1=C7C6=C5C4=C3,0.46,4.48,56.0,1.15,1.1540480000000002,0.3520000000000238,,,1:1,,,,ITO/PANI/P3HT:PCBM/Al,,,,PANI,PANI,,dichlorobenzene,,150.0,-5.01,-3.12,,-6.1,-3.7,
77619,10.1016/j.matchemphys.2020.122879,10.1016/j.matchemphys.2020.122879,P3HT,PCBM,P3HT,PCBM,CCCCCCc1ccsc1,CCCCC(=O)OCC1(C2=CC=CC=C2)C3=CC=CC4=CC=CC5=CC=CC6=CC=CC7=CC=CC1=C7C6=C5C4=C3,0.46,6.72,58.0,1.77,1.792896,1.2935593220339,,,1:1,,,,ITO/Au20PANI/P3HT:PCBM/Al,,,,Au20PANI,Au20PANI,,dichlorobenzene,,150.0,-5.01,-3.12,,-6.1,-3.7,
77620,10.1016/j.matchemphys.2020.122879,10.1016/j.matchemphys.2020.122879,P3HT,PCBM,P3HT,PCBM,CCCCCCc1ccsc1,CCCCC(=O)OCC1(C2=CC=CC=C2)C3=CC=CC4=CC=CC5=CC=CC6=CC=CC7=CC=CC1=C7C6=C5C4=C3,0.47,7.05,59.0,1.96,1.954965,0.2568877551020357,,,1:1,,,,,,,,Ag20PANI,Ag20PANI,,dichlorobenzene,,150.0,-5.01,-3.12,,-6.1,-3.7,
77621,10.1016/j.matchemphys.2020.122879,10.1016/j.matchemphys.2020.122879,P3HT,PCBM,P3HT,PCBM,CCCCCCc1ccsc1,CCCCC(=O)OCC1(C2=CC=CC=C2)C3=CC=CC4=CC=CC5=CC=CC6=CC=CC7=CC=CC1=C7C6=C5C4=C3,0.48,8.5,61.0,2.44,2.4888,1.9999999999999984,,,1:1,,,,,,,,Au10Ag10PANI,Au10Ag10PANI,,dichlorobenzene,,150.0,-5.01,-3.12,,-6.1,-3.7,
77622,10.1016/j.matchemphys.2020.124064,10.1016/j.matchemphys.2020.124064,P3HT,PCBM,P3HT,PCBM,CCCCCCc1ccsc1,CCCCC(=O)OCC1(C2=CC=CC=C2)C3=CC=CC4=CC=CC5=CC=CC6=CC=CC7=CC=CC1=C7C6=C5C4=C3,0.3,4.1,38.0,0.45,0.4673999999999998,3.866666666666636,,,,,,,,,ZnO NRD-M1,ZnO,,,,,,,-5.01,-3.12,,-6.1,-3.7,
77623,10.1016/j.matchemphys.2020.124064,10.1016/j.matchemphys.2020.124064,P3HT,PCBM,P3HT,PCBM,CCCCCCc1ccsc1,CCCCC(=O)OCC1(C2=CC=CC=C2)C3=CC=CC4=CC=CC5=CC=CC6=CC=CC7=CC=CC1=C7C6=C5C4=C3,0.48,2.58,49.0,0.55,0.6068159999999999,10.330181818181792,,,,,,,inverted,,ZnO NRD-CdS,ZnO/CdS,PEDOT:PSS,,,chlorobenzene,,,-5.01,-3.12,,-6.1,-3.7,
77624,10.1016/j.matchemphys.2020.124064,10.1016/j.matchemphys.2020.124064,P3HT,PCBM,P3HT,PCBM,CCCCCCc1ccsc1,CCCCC(=O)OCC1(C2=CC=CC=C2)C3=CC=CC4=CC=CC5=CC=CC6=CC=CC7=CC=CC1=C7C6=C5C4=C3,0.6,2.69,36.0,0.58,0.58104,0.1793103448275932,,,,,,,,,ZnO NRD-CdS-Z907,ZnO/CdS/Z907,,,,,,,-5.01,-3.12,,-6.1,-3.7,
77625,10.1016/j.matchemphys.2020.124064,10.1016/j.matchemphys.2020.124064,P3HT,PCBM,P3HT,PCBM,CCCCCCc1ccsc1,CCCCC(=O)OCC1(C2=CC=CC=C2)C3=CC=CC4=CC=CC5=CC=CC6=CC=CC7=CC=CC1=C7C6=C5C4=C3,0.31,10.4,43.0,1.41,1.38632,1.6794326241134698,,,,,,,inverted,,ZnO NRD-M2,ZnO,PEDOT:PSS,,,chlorobenzene,,,-5.01,-3.12,,-6.1,-3.7,
77626,10.1016/j.matchemphys.2020.124064,10.1016/j.matchemphys.2020.124064,P3HT,PCBM,P3HT,PCBM,CCCCCCc1ccsc1,CCCCC(=O)OCC1(C2=CC=CC=C2)C3=CC=CC4=CC=CC5=CC=CC6=CC=CC7=CC=CC1=C7C6=C5C4=C3,0.61,10.81,55.0,3.68,3.626755,1.4468749999999997,,,,,,,,,ZnO NRD-(S-Thi)***,ZnO,,,,,,,-5.01,-3.12,,-6.1,-3.7,
77627,10.1016/j.matchemphys.2020.124064,10.1016/j.matchemphys.2020.124064,P3HT,PCBM,P3HT,PCBM,CCCCCCc1ccsc1,CCCCC(=O)OCC1(C2=CC=CC=C2)C3=CC=CC4=CC=CC5=CC=CC6=CC=CC7=CC=CC1=C7C6=C5C4=C3,0.59,13.87,56.0,4.48,4.582647999999999,2.2912499999999665,,,,,,,inverted,,ZnO -Nafion,ZnO/Nafion,PEDOT:PSS,,,chlorobenzene,,,-5.01,-3.12,,-6.1,-3.7,
77628,10.1016/j.matchemphys.2020.124064,10.1016/j.matchemphys.2020.124064,P3HT,PCBM,P3HT,PCBM,CCCCCCc1ccsc1,CCCCC(=O)OCC1(C2=CC=CC=C2)C3=CC=CC4=CC=CC5=CC=CC6=CC=CC7=CC=CC1=C7C6=C5C4=C3,0.53,9.04,53.0,2.51,2.539336,1.168764940239054,,,1:1,,,,inverted,inverted BHJ polymer solar cell,ZnO NRDs,PSC-ZnO NRDs,PEDOT:PSS,,,chlorobenzene,,,-5.01,-3.12,,-6.1,-3.7,
77629,10.1016/j.matchemphys.2020.124064,10.1016/j.matchemphys.2020.124064,P3HT,PCBM,P3HT,PCBM,CCCCCCc1ccsc1,CCCCC(=O)OCC1(C2=CC=CC=C2)C3=CC=CC4=CC=CC5=CC=CC6=CC=CC7=CC=CC1=C7C6=C5C4=C3,0.59,10.11,61.0,3.65,3.638589,0.3126301369863091,,,,,,,,BHJ PSC,PSC-ZnO NRDs-MB,PSC-ZnO NRDs-MB,PEDOT:PSS,,,chlorobenzene,,,-5.01,-3.12,,-6.1,-3.7,
77630,10.1016/j.matchemphys.2020.124064,10.1016/j.matchemphys.2020.124064,P3HT,PCBM,P3HT,PCBM,CCCCCCc1ccsc1,CCCCC(=O)OCC1(C2=CC=CC=C2)C3=CC=CC4=CC=CC5=CC=CC6=CC=CC7=CC=CC1=C7C6=C5C4=C3,0.63,12.22,66.0,5.1,5.081076,0.3710588235293975,5.1,,,,,,inverted,BHJ PSC,PSC-ZnO NRD-Rh6G,PSC-ZnO NRD-Rh6G,PEDOT:PSS,,,chlorobenzene,,,-5.01,-3.12,,-6.1,-3.7,
77631,10.1016/j.matchemphys.2022.125849,10.1016/j.matchemphys.2022.125849,PTPTz-Th-IDT-C12,Y6,PTPTz-Th-IDT-C12,Y6,,CCCCCCCCCCCc1c(/C=C2\C(=O)c3cc(F)c(F)cc3C2=C(C#N)C#N)sc2c1sc1c3c4nsnc4c4c5sc6c(CCCCCCCCCCC)c(/C=C7\C(=O)c8cc(F)c(F)cc8C7=C(C#N)C#N)sc6c5n(CC(CC)CCCC)c4c3n(CC(CC)CCCC)c21,0.81,19.5,55.0,8.6,8.68725,1.0145348837209411,,,,,,,sd-BHJ,,,,,,,,,,,,,-5.65,-4.09,
77632,10.1016/j.matchemphys.2022.125849,10.1016/j.matchemphys.2022.125849,PTPTz-Th-IDT-C12,Y6,PTPTz-Th-IDT-C12,Y6,,CCCCCCCCCCCc1c(/C=C2\C(=O)c3cc(F)c(F)cc3C2=C(C#N)C#N)sc2c1sc1c3c4nsnc4c4c5sc6c(CCCCCCCCCCC)c(/C=C7\C(=O)c8cc(F)c(F)cc8C7=C(C#N)C#N)sc6c5n(CC(CC)CCCC)c4c3n(CC(CC)CCCC)c21,0.72,16.0,55.0,6.3,6.336,0.571428571428579,,,1:1.5,,,,mx-BHJ,,PFN-Br,,PEDOT:PSS,,90.0,o-DCB,,,,,,-5.65,-4.09,
77650,10.1016/j.matlet.2020.128725,10.1016/j.matlet.2020.128725,P3HT,PCBM,P3HT,PCBM,CCCCCCc1ccsc1,CCCCC(=O)OCC1(C2=CC=CC=C2)C3=CC=CC4=CC=CC5=CC=CC6=CC=CC7=CC=CC1=C7C6=C5C4=C3,0.66,6.16,45.33,1.84,1.84293648,0.159591304347815,,,,,,,FTO/TiO2/P3HT:PCBM/Ag,inverted,TiO2,TiO2,,,90.0,dichlorobenzene,,120.0,-5.01,-3.12,,-6.1,-3.7,
77651,10.1016/j.matlet.2020.128725,10.1016/j.matlet.2020.128725,P3HT,PCBM,P3HT,PCBM,CCCCCCc1ccsc1,CCCCC(=O)OCC1(C2=CC=CC=C2)C3=CC=CC4=CC=CC5=CC=CC6=CC=CC7=CC=CC1=C7C6=C5C4=C3,0.62,6.82,57.65,2.44,2.4376725999999995,0.0953852459016567,,,,,,,FTO/TiO2/P3HT:PCBM/Ag,inverted,TiO2,TiO2,,,100.0,dichlorobenzene,,120.0,-5.01,-3.12,,-6.1,-3.7,
77652,10.1016/j.matlet.2020.128725,10.1016/j.matlet.2020.128725,P3HT,PCBM,P3HT,PCBM,CCCCCCc1ccsc1,CCCCC(=O)OCC1(C2=CC=CC=C2)C3=CC=CC4=CC=CC5=CC=CC6=CC=CC7=CC=CC1=C7C6=C5C4=C3,0.64,6.62,50.7,2.15,2.1480576000000005,0.0903441860464863,,,,,,,FTO/TiO2/P3HT:PCBM/Ag,inverted,TiO2,TiO2,,,110.0,dichlorobenzene,,120.0,-5.01,-3.12,,-6.1,-3.7,
77653,10.1016/j.matlet.2020.128725,10.1016/j.matlet.2020.128725,P3HT,PCBM,P3HT,PCBM,CCCCCCc1ccsc1,CCCCC(=O)OCC1(C2=CC=CC=C2)C3=CC=CC4=CC=CC5=CC=CC6=CC=CC7=CC=CC1=C7C6=C5C4=C3,0.64,6.55,52.33,2.19,2.1936736,0.1677442922374403,,,,,,,FTO/TiO2/P3HT:PCBM/Ag,inverted,TiO2,TiO2,,,120.0,dichlorobenzene,,120.0,-5.01,-3.12,,-6.1,-3.7,
77654,10.1016/j.matlet.2020.128725,10.1016/j.matlet.2020.128725,P3HT,PCBM,P3HT,PCBM,CCCCCCc1ccsc1,CCCCC(=O)OCC1(C2=CC=CC=C2)C3=CC=CC4=CC=CC5=CC=CC6=CC=CC7=CC=CC1=C7C6=C5C4=C3,0.61,6.55,47.78,1.94,1.9090499,1.5953659793814368,,,,,,,FTO/ZnO/P3HT:PCBM/Ag,inverted,ZnO,ZnO,,,100.0,dichlorobenzene,,120.0,-5.01,-3.12,,-6.1,-3.7,
77655,10.1016/j.matlet.2021.130038,10.1016/j.matlet.2021.130038,P3HT,PCBM,P3HT,PCBM,CCCCCCc1ccsc1,CCCCC(=O)OCC1(C2=CC=CC=C2)C3=CC=CC4=CC=CC5=CC=CC6=CC=CC7=CC=CC1=C7C6=C5C4=C3,0.63,7.77,58.01,2.8,2.83964751,1.4159825,,,,,,,ITO/Ta2O5/P3HT:PCBM/V2O5/Ag,,Ta2O5,Ta2O5,V2O5,V2O5,,,,,-5.01,-3.12,,-6.1,-3.7,
77656,10.1016/j.matlet.2021.130038,10.1016/j.matlet.2021.130038,P3HT,PCBM,P3HT,PCBM,CCCCCCc1ccsc1,CCCCC(=O)OCC1(C2=CC=CC=C2)C3=CC=CC4=CC=CC5=CC=CC6=CC=CC7=CC=CC1=C7C6=C5C4=C3,0.64,7.84,63.18,3.1,3.17011968,2.2619251612903053,,,,,,,ITO/Ta2O5/P3HT:PCBM/V2O5/Ag,,Ta2O5,Ta2O5,V2O5,V2O5,,,,,-5.01,-3.12,,-6.1,-3.7,
77657,10.1016/j.matlet.2021.131297,10.1016/j.matlet.2021.131297,P3HT,PC61BM,P3HT,PC61BM,CCCCCCc1ccsc1,COC(=O)CCCC1(c2ccccc2)C23c4c5c6c7c8c9c(c%10c%11c2c2c%12c4c4c%13c5c5c7c7c8c8c%14c9c%10c9c%10c%11c2c2c%11c%12c4c4c%12c%13c5c5c7c7c8c8c%14c9c9c%10c2c2c%11c4c4c%12c5c7c5c8c9c2c45)C613,0.428,6.7,35.4,1.0,1.0151304,1.5130399999999875,,,1:0.8,,,,,,TiO2,TiO2,,,,,,,-5.01,-3.12,,-6.1,-3.7,
