Repository: JiYiqaq/PCE-KA-GNN

# Data directory

- `raw/Active_Database.csv` is the immutable source dataset bundled under CC BY 4.0. Do not overwrite it with processed data.
- `processed/` is created and populated by the training pipeline. Generated `.pt` and `.pth` caches are intentionally ignored by Git because they can exceed GitHub's normal single-file limit.

See `../DATA_LICENSE.md` for provenance, license and checksum information.

File: data/raw/Active_Database.csv (part 255 of 471)
id,doi,doi_norm,donor,acceptor,donor_canonical,acceptor_canonical,donor_smiles,acceptor_smiles,voc,jsc,ff,pce,pce_recomputed,pce_relative_error_percent,pce_avg,pce_best,d_a_ratio,additive,additive_canonical,additive_ratio,device_structure,device_type,etl,etl_canonical,htl,htl_canonical,active_layer_thickness,solvent,solvent_canonical,annealing_temp,homo_d,lumo_d,eg_d,homo_a,lumo_a,eg_a
77658,10.1016/j.matlet.2021.131297,10.1016/j.matlet.2021.131297,P3HT,PC61BM,P3HT,PC61BM,CCCCCCc1ccsc1,COC(=O)CCCC1(c2ccccc2)C23c4c5c6c7c8c9c(c%10c%11c2c2c%12c4c4c%13c5c5c7c7c8c8c%14c9c%10c9c%10c%11c2c2c%11c%12c4c4c%12c%13c5c5c7c7c8c8c%14c9c9c%10c2c2c%11c4c4c%12c5c7c5c8c9c2c45)C613,0.428,9.3,37.6,1.5,1.4966304,0.2246399999999907,,,1:0.8,,,,FTO/TiO2:g-C3N4/P3HT:PC61BM/Ag,,TiO2: g-C3N4,TiO2,,,,,,,-5.01,-3.12,,-6.1,-3.7,
77659,10.1016/j.matlet.2021.131297,10.1016/j.matlet.2021.131297,P3HT,PC61BM,P3HT,PC61BM,CCCCCCc1ccsc1,COC(=O)CCCC1(c2ccccc2)C23c4c5c6c7c8c9c(c%10c%11c2c2c%12c4c4c%13c5c5c7c7c8c8c%14c9c%10c9c%10c%11c2c2c%11c%12c4c4c%12c%13c5c5c7c7c8c8c%14c9c9c%10c2c2c%11c4c4c%12c5c7c5c8c9c2c45)C613,0.451,10.2,42.8,2.0,1.9688856,1.5557200000000049,,,1:0.8,,,,FTO/TiO2:γ-radiated g-C3N4/P3HT:PC61BM/Ag,,TiO2:γ-radiated g-C3N4,TiO2,,,,,,,-5.01,-3.12,,-6.1,-3.7,
77660,10.1016/j.matlet.2021.131619,10.1016/j.matlet.2021.131619,P3HT,PCBM,P3HT,PCBM,CCCCCCc1ccsc1,CCCCC(=O)OCC1(C2=CC=CC=C2)C3=CC=CC4=CC=CC5=CC=CC6=CC=CC7=CC=CC1=C7C6=C5C4=C3,0.227,1.79,26.5,0.1,0.10767745,7.677450000000002,0.1,,1:0.7,,,,ITO/PEDOT:PSS/P3HT:PCBM/Al,conventional,,,PEDOT:PSS,PEDOT:PSS,,chlorobenzene,chlorobenzene,,-5.01,-3.12,,-6.1,-3.7,
77661,10.1016/j.matlet.2021.131619,10.1016/j.matlet.2021.131619,P3HT,PCBM,P3HT,PCBM,CCCCCCc1ccsc1,CCCCC(=O)OCC1(C2=CC=CC=C2)C3=CC=CC4=CC=CC5=CC=CC6=CC=CC7=CC=CC1=C7C6=C5C4=C3,0.471,5.75,39.9,1.11,1.08059175,2.649391891891904,1.11,,1:0.7,,,,ITO/PEDOT:PSS/P3HT:PCBM/Al,conventional,,,PEDOT:PSS,PEDOT:PSS,,chlorobenzene,chlorobenzene,,-5.01,-3.12,,-6.1,-3.7,
77662,10.1016/j.matlet.2021.131619,10.1016/j.matlet.2021.131619,P3HT,PCBM,P3HT,PCBM,CCCCCCc1ccsc1,CCCCC(=O)OCC1(C2=CC=CC=C2)C3=CC=CC4=CC=CC5=CC=CC6=CC=CC7=CC=CC1=C7C6=C5C4=C3,0.609,8.13,60.3,2.99,2.98555551,0.1486451505016878,2.99,,1:0.7,,,,ITO/PEDOT:PSS/P3HT:PCBM/Al,conventional,,,PEDOT:PSS,PEDOT:PSS,,chlorobenzene,chlorobenzene,160.0,-5.01,-3.12,,-6.1,-3.7,
77663,10.1016/j.matlet.2021.131619,10.1016/j.matlet.2021.131619,P3HT,PCBM,P3HT,PCBM,CCCCCCc1ccsc1,CCCCC(=O)OCC1(C2=CC=CC=C2)C3=CC=CC4=CC=CC5=CC=CC6=CC=CC7=CC=CC1=C7C6=C5C4=C3,0.608,8.0,60.7,2.95,2.952448,0.0829830508474503,2.95,,1:0.7,,,,ITO/PEDOT:PSS/P3HT:PCBM/Al,conventional,,,PEDOT:PSS,PEDOT:PSS,,chlorobenzene,chlorobenzene,160.0,-5.01,-3.12,,-6.1,-3.7,
77666,10.1016/j.matre.2021.100063,10.1016/j.matre.2021.100063,PffBT-3,PC71BM,PffBT-3,PC71BM,CCCCCCC(CCCC)Cc1cc(-c2c(F)c(F)cc3nsnc23)sc1-c1sccc1OCC(CCC)CCCCC,COC(=O)CCCC1(c2ccccc2)C23c4c5ccc6c7cc8c9c%10c(cc%11cc%12c%13c%14c(cc%15c%16ccc-5c2c%16c2c5c%16c%17c(c(c46)c7c9c%17c4c%10c%11c%13c4c%16c%14c%152)C513)C%12)C8,0.67,17.75,61.2,7.26,7.27821,0.2508264462810017,7.15,7.26,,,,,,,,,,,,BHJ,,,-5.2,-3.74,,-5.9,-3.9,
77667,10.1016/j.matre.2021.100063,10.1016/j.matre.2021.100063,PffBT-3,PC71BM,PffBT-3,PC71BM,CCCCCCC(CCCC)Cc1cc(-c2c(F)c(F)cc3nsnc23)sc1-c1sccc1OCC(CCC)CCCCC,COC(=O)CCCC1(c2ccccc2)C23c4c5ccc6c7cc8c9c%10c(cc%11cc%12c%13c%14c(cc%15c%16ccc-5c2c%16c2c5c%16c%17c(c(c46)c7c9c%17c4c%10c%11c%13c4c%16c%14c%152)C513)C%12)C8,0.66,20.07,65.7,8.7,8.7027534,0.0316482758620844,8.42,8.7,,,,,ITO/PEDOT:PSS/PffBT-3/PC71BM/ETL/Al,conventional,Ca,,PEDOT:PSS,,,o-DCB,o-DCB,,-5.2,-3.74,,-5.9,-3.9,
77668,10.1016/j.matre.2021.100063,10.1016/j.matre.2021.100063,PffBT-3,PC71BM,PffBT-3,PC71BM,CCCCCCC(CCCC)Cc1cc(-c2c(F)c(F)cc3nsnc23)sc1-c1sccc1OCC(CCC)CCCCC,COC(=O)CCCC1(c2ccccc2)C23c4c5ccc6c7cc8c9c%10c(cc%11cc%12c%13c%14c(cc%15c%16ccc-5c2c%16c2c5c%16c%17c(c(c46)c7c9c%17c4c%10c%11c%13c4c%16c%14c%152)C513)C%12)C8,0.66,17.42,65.0,7.38,7.473180000000001,1.2626016260162758,7.25,7.38,,,,,ITO/PEDOT:PSS/PffBT-3/PC71BM/ETL/Al,conventional,Ca,,PEDOT:PSS,,,CB,chlorobenzene,,-5.2,-3.74,,-5.9,-3.9,
77669,10.1016/j.matre.2021.100063,10.1016/j.matre.2021.100063,PffBT-3,PC71BM,PffBT-3,PC71BM,CCCCCCC(CCCC)Cc1cc(-c2c(F)c(F)cc3nsnc23)sc1-c1sccc1OCC(CCC)CCCCC,COC(=O)CCCC1(c2ccccc2)C23c4c5ccc6c7cc8c9c%10c(cc%11cc%12c%13c%14c(cc%15c%16ccc-5c2c%16c2c5c%16c%17c(c(c46)c7c9c%17c4c%10c%11c%13c4c%16c%14c%152)C513)C%12)C8,0.67,10.53,55.2,3.89,3.8944152,0.1135012853470424,3.76,3.89,,,,,ITO/PEDOT:PSS/PffBT-3/PC71BM/ETL/Al,conventional,Ca,,PEDOT:PSS,,,CF,chloroform,,-5.2,-3.74,,-5.9,-3.9,
77670,10.1016/j.matre.2021.100063,10.1016/j.matre.2021.100063,PffBT-3,PC71BM,PffBT-3,PC71BM,CCCCCCC(CCCC)Cc1cc(-c2c(F)c(F)cc3nsnc23)sc1-c1sccc1OCC(CCC)CCCCC,COC(=O)CCCC1(c2ccccc2)C23c4c5ccc6c7cc8c9c%10c(cc%11cc%12c%13c%14c(cc%15c%16ccc-5c2c%16c2c5c%16c%17c(c(c46)c7c9c%17c4c%10c%11c%13c4c%16c%14c%152)C513)C%12)C8,0.64,18.02,61.7,7.11,7.1157376,0.0806976090014034,6.93,7.11,,,,,ITO/PEDOT:PSS/PffBT-3/PC71BM/ETL/Al,conventional,Ca,,PEDOT:PSS,,,o-xylene,o-xylene,,-5.2,-3.74,,-5.9,-3.9,
77693,10.1016/j.mseb.2022.115841,10.1016/j.mseb.2022.115841,TBT,PC70BM,TBT,PC70BM,,CCCCC(=O)OCC1(C2=CC=CC=C2)C3=CC=CC4=CC=CC5=CC=CC6=CC=C7C=CC=CC8=CC=CC1=C8C7=C6C5=C4C3,0.57,0.929,49.3,0.262,0.2610582899999999,0.3594312977099389,,,1:0.7,,,,ITO/PEDOT:PSS/active layer/LiF/Al,conventional,LiF,LiF,PEDOT:PSS,PEDOT:PSS,,chlorobenzene,chlorobenzene,,,,,-6.1,-3.9,
77694,10.1016/j.mseb.2022.115841,10.1016/j.mseb.2022.115841,TTBTT,PC70BM,TTBTT,PC70BM,,CCCCC(=O)OCC1(C2=CC=CC=C2)C3=CC=CC4=CC=CC5=CC=CC6=CC=C7C=CC=CC8=CC=CC1=C8C7=C6C5=C4C3,0.57,0.928,41.0,0.26,0.2168735999999999,16.58707692307694,,,1:0.7,,,,ITO/PEDOT:PSS/active layer/LiF/Al,conventional,LiF,LiF,PEDOT:PSS,PEDOT:PSS,,chlorobenzene,chlorobenzene,,,,,-6.1,-3.9,
77695,10.1016/j.mseb.2022.115841,10.1016/j.mseb.2022.115841,TDFBT,PC70BM,TDFBT,PC70BM,,CCCCC(=O)OCC1(C2=CC=CC=C2)C3=CC=CC4=CC=CC5=CC=CC6=CC=C7C=CC=CC8=CC=CC1=C8C7=C6C5=C4C3,0.62,0.484,52.2,0.156,0.15664176,0.4113846153846275,,,1:0.7,,,,ITO/PEDOT:PSS/active layer/LiF/Al,conventional,LiF,LiF,PEDOT:PSS,PEDOT:PSS,,chlorobenzene,chlorobenzene,,,,,-6.1,-3.9,
77696,10.1016/j.mseb.2023.116685,10.1016/j.mseb.2023.116685,PM6,IT-4F,PM6,IT-4F,COC(=O)C(C)(C)c1cc(C)cc(-c2sc3c4sc5cc(/C=C6/C(=O)c7cc(F)cc(c7)C(=O)/C6=C\c6cc(C(C)(C)C(=O)OC)c(-c7cc(C)cc(C(C)(C)C(=O)OC)c7)s6)sc5c4c(C(C)(C)C(=O)OC)ccc2-3)c1,CCCCCCc1ccc(C2(c3ccc(CCCCCC)cc3)c3cc4c(cc3-c3sc5cc(/C=C6\C(=O)c7cc(F)c(F)cc7C6=C(C#N)C#N)sc5c32)C(c2ccc(CCCCCC)cc2)(c2ccc(CCCCCC)cc2)c2c-4sc3cc(/C=C4\C(=O)c5cc(F)c(F)cc5C4=C(C#N)C#N)sc23)cc1,0.847,20.15,74.3,12.68,12.68081815,0.006452287066237,12.3,12.68,1:1,PS-b-PAA,PS-b-PAA,0.6 mg/ml,ITO/PEDOT:PSS/active layer/PFN-Br/Al,conventional,PFN-Br,PFN-Br,PEDOT:PSS,PEDOT:PSS,,chlorobenzene,chlorobenzene,,-5.56,-3.65,,-5.66,-4.14,
77697,10.1016/j.mseb.2023.116685,10.1016/j.mseb.2023.116685,PM6,IT-4F,PM6,IT-4F,COC(=O)C(C)(C)c1cc(C)cc(-c2sc3c4sc5cc(/C=C6/C(=O)c7cc(F)cc(c7)C(=O)/C6=C\c6cc(C(C)(C)C(=O)OC)c(-c7cc(C)cc(C(C)(C)C(=O)OC)c7)s6)sc5c4c(C(C)(C)C(=O)OC)ccc2-3)c1,CCCCCCc1ccc(C2(c3ccc(CCCCCC)cc3)c3cc4c(cc3-c3sc5cc(/C=C6\C(=O)c7cc(F)c(F)cc7C6=C(C#N)C#N)sc5c32)C(c2ccc(CCCCCC)cc2)(c2ccc(CCCCCC)cc2)c2c-4sc3cc(/C=C4\C(=O)c5cc(F)c(F)cc5C4=C(C#N)C#N)sc23)cc1,0.847,20.73,74.5,13.08,13.08094095,0.0071938073394389,12.68,13.08,1:1,PS-b-PAA,PS-b-PAA,0.4 mg/ml,ITO/PEDOT:PSS/active layer/PFN-Br/Al,conventional,PFN-Br,PFN-Br,PEDOT:PSS,PEDOT:PSS,,chlorobenzene,chlorobenzene,,-5.56,-3.65,,-5.66,-4.14,
77698,10.1016/j.mseb.2023.116685,10.1016/j.mseb.2023.116685,PM6,IT-4F,PM6,IT-4F,COC(=O)C(C)(C)c1cc(C)cc(-c2sc3c4sc5cc(/C=C6/C(=O)c7cc(F)cc(c7)C(=O)/C6=C\c6cc(C(C)(C)C(=O)OC)c(-c7cc(C)cc(C(C)(C)C(=O)OC)c7)s6)sc5c4c(C(C)(C)C(=O)OC)ccc2-3)c1,CCCCCCc1ccc(C2(c3ccc(CCCCCC)cc3)c3cc4c(cc3-c3sc5cc(/C=C6\C(=O)c7cc(F)c(F)cc7C6=C(C#N)C#N)sc5c32)C(c2ccc(CCCCCC)cc2)(c2ccc(CCCCCC)cc2)c2c-4sc3cc(/C=C4\C(=O)c5cc(F)c(F)cc5C4=C(C#N)C#N)sc23)cc1,0.844,20.48,74.42,12.86,12.863586304,0.0278872783825862,12.49,12.86,,PS-b-PAA,PS-b-PAA,,ITO/PEDOT:PSS/active layer/PFN-Br/Al,conventional,PFN-Br,PFN-Br,PEDOT:PSS,PEDOT:PSS,,chlorobenzene,chlorobenzene,,-5.56,-3.65,,-5.66,-4.14,
77699,10.1016/j.mseb.2023.116685,10.1016/j.mseb.2023.116685,PM6,IT-4F,PM6,IT-4F,COC(=O)C(C)(C)c1cc(C)cc(-c2sc3c4sc5cc(/C=C6/C(=O)c7cc(F)cc(c7)C(=O)/C6=C\c6cc(C(C)(C)C(=O)OC)c(-c7cc(C)cc(C(C)(C)C(=O)OC)c7)s6)sc5c4c(C(C)(C)C(=O)OC)ccc2-3)c1,CCCCCCc1ccc(C2(c3ccc(CCCCCC)cc3)c3cc4c(cc3-c3sc5cc(/C=C6\C(=O)c7cc(F)c(F)cc7C6=C(C#N)C#N)sc5c32)C(c2ccc(CCCCCC)cc2)(c2ccc(CCCCCC)cc2)c2c-4sc3cc(/C=C4\C(=O)c5cc(F)c(F)cc5C4=C(C#N)C#N)sc23)cc1,0.842,19.52,72.96,11.99,11.991588864,0.0132515763135828,11.78,11.99,,,,,ITO/PEDOT:PSS/active layer/PFN-Br/Al,conventional,PFN-Br,PFN-Br,PEDOT:PSS,PEDOT:PSS,,chlorobenzene,chlorobenzene,,-5.56,-3.65,,-5.66,-4.14,
77700,10.1016/j.mseb.2023.116685,10.1016/j.mseb.2023.116685,PM6,IT-4F,PM6,IT-4F,COC(=O)C(C)(C)c1cc(C)cc(-c2sc3c4sc5cc(/C=C6/C(=O)c7cc(F)cc(c7)C(=O)/C6=C\c6cc(C(C)(C)C(=O)OC)c(-c7cc(C)cc(C(C)(C)C(=O)OC)c7)s6)sc5c4c(C(C)(C)C(=O)OC)ccc2-3)c1,CCCCCCc1ccc(C2(c3ccc(CCCCCC)cc3)c3cc4c(cc3-c3sc5cc(/C=C6\C(=O)c7cc(F)c(F)cc7C6=C(C#N)C#N)sc5c32)C(c2ccc(CCCCCC)cc2)(c2ccc(CCCCCC)cc2)c2c-4sc3cc(/C=C4\C(=O)c5cc(F)c(F)cc5C4=C(C#N)C#N)sc23)cc1,0.845,20.05,74.56,12.63,12.632141600000002,0.0169564528899574,12.24,12.63,,PS,PS,,ITO/PEDOT:PSS/active layer/PFN-Br/Al,conventional,PFN-Br,PFN-Br,PEDOT:PSS,PEDOT:PSS,,chlorobenzene,chlorobenzene,,-5.56,-3.65,,-5.66,-4.14,
77701,10.1016/j.mseb.2023.116685,10.1016/j.mseb.2023.116685,PM6,IT-4F,PM6,IT-4F,COC(=O)C(C)(C)c1cc(C)cc(-c2sc3c4sc5cc(/C=C6/C(=O)c7cc(F)cc(c7)C(=O)/C6=C\c6cc(C(C)(C)C(=O)OC)c(-c7cc(C)cc(C(C)(C)C(=O)OC)c7)s6)sc5c4c(C(C)(C)C(=O)OC)ccc2-3)c1,CCCCCCc1ccc(C2(c3ccc(CCCCCC)cc3)c3cc4c(cc3-c3sc5cc(/C=C6\C(=O)c7cc(F)c(F)cc7C6=C(C#N)C#N)sc5c32)C(c2ccc(CCCCCC)cc2)(c2ccc(CCCCCC)cc2)c2c-4sc3cc(/C=C4\C(=O)c5cc(F)c(F)cc5C4=C(C#N)C#N)sc23)cc1,0.842,19.95,73.54,12.35,12.35317566,0.0257138461538472,11.99,12.35,,PAA,PAA,,ITO/PEDOT:PSS/active layer/PFN-Br/Al,conventional,PFN-Br,PFN-Br,PEDOT:PSS,PEDOT:PSS,,chlorobenzene,chlorobenzene,,-5.56,-3.65,,-5.66,-4.14,
77722,10.1002/adem.202001305,10.1002/adem.202001305,P3HT,PCBM,P3HT,PCBM,CCCCCCc1ccsc1,CCCCC(=O)OCC1(C2=CC=CC=C2)C3=CC=CC4=CC=CC5=CC=CC6=CC=CC7=CC=CC1=C7C6=C5C4=C3,0.54,10.5,57.0,3.25,3.2319,0.5569230769230771,,,,,,,ITO/ZnO/P3HT-PCBM/PEDOT/Ag,inverted,ZnO,ZnO,PEDOT,PEDOT:PSS,,,,,-5.01,-3.12,,-6.1,-3.7,
77723,10.1002/adem.202001305,10.1002/adem.202001305,P3HT,PCBM,P3HT,PCBM,CCCCCCc1ccsc1,CCCCC(=O)OCC1(C2=CC=CC=C2)C3=CC=CC4=CC=CC5=CC=CC6=CC=CC7=CC=CC1=C7C6=C5C4=C3,0.55,10.3,55.0,3.05,3.11575,2.155737704918047,,,,,,,AgNWs/ZnO/P3HT-PCBM/PEDOT/Ag,inverted,ZnO,ZnO,PEDOT,PEDOT:PSS,,,,,-5.01,-3.12,,-6.1,-3.7,
77724,10.1002/adem.202001305,10.1002/adem.202001305,P3HT,PCBM,P3HT,PCBM,CCCCCCc1ccsc1,CCCCC(=O)OCC1(C2=CC=CC=C2)C3=CC=CC4=CC=CC5=CC=CC6=CC=CC7=CC=CC1=C7C6=C5C4=C3,0.54,9.7,55.0,2.9,2.8809,0.6586206896551842,,,,,,,AgNWs/ZnO/P3HT-PCBM/PEDOT/AgNWs (illuminated by bottom electrode),inverted,ZnO,ZnO,PEDOT,PEDOT:PSS,,,,,-5.01,-3.12,,-6.1,-3.7,
77725,10.1002/adem.202001305,10.1002/adem.202001305,P3HT,PCBM,P3HT,PCBM,CCCCCCc1ccsc1,CCCCC(=O)OCC1(C2=CC=CC=C2)C3=CC=CC4=CC=CC5=CC=CC6=CC=CC7=CC=CC1=C7C6=C5C4=C3,0.54,9.4,54.0,2.8,2.7410400000000004,2.1057142857142663,,,,,,,AgNWs/ZnO/P3HT-PCBM/PEDOT/AgNWs (illuminated by top electrode),inverted,ZnO,ZnO,PEDOT,PEDOT:PSS,,,,,-5.01,-3.12,,-6.1,-3.7,
77735,10.1002/adfm.202005763,10.1002/adfm.202005763,PTB7-Th,IEICO-4F,PTB7-Th,IEICO-4F,CCCCC(CC)COC(=O)c1sc2csc(-c3cc4c(-c5ccc(CC(CC)CCCC)s5)c5sccc5c(-c5ccc(CC(CC)CCCC)s5)c4s3)c2c1F,CCCCCCc1ccc(C2(c3ccc(CCCCCC)cc3)c3cc4c(cc3-c3sc(-c5sc(/C=C6\C(=O)c7cc(F)c(F)cc7C6=C(C#N)C#N)cc5OCC(CC)CCCC)cc32)C(c2ccc(CCCCCC)cc2)(c2ccc(CCCCCC)cc2)c2cc(-c3scc(/C=C5/C(=O)c6cc(F)c(F)cc6C5=C(C#N)C#N)c3OCC(CC)CCCC)sc2-4)cc1,0.69,26.2,53.4,9.65,9.653652,0.0378445595854806,9.3,9.65,1:1,,,,inverted,inverted,ZnO,,,,,CB,chlorobenzene,,-5.21,-3.6,,-5.44,-4.19,
77736,10.1002/adfm.202005763,10.1002/adfm.202005763,PTB7-Th,IEICO-4F,PTB7-Th,IEICO-4F,CCCCC(CC)COC(=O)c1sc2csc(-c3cc4c(-c5ccc(CC(CC)CCCC)s5)c5sccc5c(-c5ccc(CC(CC)CCCC)s5)c4s3)c2c1F,CCCCCCc1ccc(C2(c3ccc(CCCCCC)cc3)c3cc4c(cc3-c3sc(-c5sc(/C=C6\C(=O)c7cc(F)c(F)cc7C6=C(C#N)C#N)cc5OCC(CC)CCCC)cc32)C(c2ccc(CCCCCC)cc2)(c2ccc(CCCCCC)cc2)c2cc(-c3scc(/C=C5/C(=O)c6cc(F)c(F)cc6C5=C(C#N)C#N)c3OCC(CC)CCCC)sc2-4)cc1,0.7,26.7,66.6,12.44,12.447539999999996,0.06061093247586,12.1,12.44,1:1,CN,,,inverted,inverted,ZnO,,,,,CB:CN,chlorobenzene:1-chloronaphthalene,,-5.21,-3.6,,-5.44,-4.19,
77737,10.1002/adfm.202005763,10.1002/adfm.202005763,PTB7-Th,IEICO-4F,PTB7-Th,IEICO-4F,CCCCC(CC)COC(=O)c1sc2csc(-c3cc4c(-c5ccc(CC(CC)CCCC)s5)c5sccc5c(-c5ccc(CC(CC)CCCC)s5)c4s3)c2c1F,CCCCCCc1ccc(C2(c3ccc(CCCCCC)cc3)c3cc4c(cc3-c3sc(-c5sc(/C=C6\C(=O)c7cc(F)c(F)cc7C6=C(C#N)C#N)cc5OCC(CC)CCCC)cc32)C(c2ccc(CCCCCC)cc2)(c2ccc(CCCCCC)cc2)c2cc(-c3scc(/C=C5/C(=O)c6cc(F)c(F)cc6C5=C(C#N)C#N)c3OCC(CC)CCCC)sc2-4)cc1,0.71,23.8,58.5,9.88,9.88533,0.0539473684210419,9.43,9.88,1:1,,,,inverted,inverted,ZnO,,,,,DCB,o-DCB,,-5.21,-3.6,,-5.44,-4.19,
77738,10.1002/adfm.202005763,10.1002/adfm.202005763,PTB7-Th,IEICO-4F,PTB7-Th,IEICO-4F,CCCCC(CC)COC(=O)c1sc2csc(-c3cc4c(-c5ccc(CC(CC)CCCC)s5)c5sccc5c(-c5ccc(CC(CC)CCCC)s5)c4s3)c2c1F,CCCCCCc1ccc(C2(c3ccc(CCCCCC)cc3)c3cc4c(cc3-c3sc(-c5sc(/C=C6\C(=O)c7cc(F)c(F)cc7C6=C(C#N)C#N)cc5OCC(CC)CCCC)cc32)C(c2ccc(CCCCCC)cc2)(c2ccc(CCCCCC)cc2)c2cc(-c3scc(/C=C5/C(=O)c6cc(F)c(F)cc6C5=C(C#N)C#N)c3OCC(CC)CCCC)sc2-4)cc1,0.71,21.3,63.4,9.8,9.587982,2.163448979591841,9.54,9.8,1:1,,,,inverted,inverted,ZnO,,,,,Xyl:Tet,xylene:tetralin,,-5.21,-3.6,,-5.44,-4.19,
77739,10.1002/adfm.202005763,10.1002/adfm.202005763,PTB7-Th,IEICO-4F,PTB7-Th,IEICO-4F,CCCCC(CC)COC(=O)c1sc2csc(-c3cc4c(-c5ccc(CC(CC)CCCC)s5)c5sccc5c(-c5ccc(CC(CC)CCCC)s5)c4s3)c2c1F,CCCCCCc1ccc(C2(c3ccc(CCCCCC)cc3)c3cc4c(cc3-c3sc(-c5sc(/C=C6\C(=O)c7cc(F)c(F)cc7C6=C(C#N)C#N)cc5OCC(CC)CCCC)cc32)C(c2ccc(CCCCCC)cc2)(c2ccc(CCCCCC)cc2)c2cc(-c3scc(/C=C5/C(=O)c6cc(F)c(F)cc6C5=C(C#N)C#N)c3OCC(CC)CCCC)sc2-4)cc1,0.71,27.4,65.5,12.61,12.74237,1.0497224425059468,12.3,12.61,,,,,inverted,inverted,,,,,,,,,-5.21,-3.6,,-5.44,-4.19,
77740,10.1002/adfm.202005763,10.1002/adfm.202005763,PTB7-Th,IEICO-4F,PTB7-Th,IEICO-4F,CCCCC(CC)COC(=O)c1sc2csc(-c3cc4c(-c5ccc(CC(CC)CCCC)s5)c5sccc5c(-c5ccc(CC(CC)CCCC)s5)c4s3)c2c1F,CCCCCCc1ccc(C2(c3ccc(CCCCCC)cc3)c3cc4c(cc3-c3sc(-c5sc(/C=C6\C(=O)c7cc(F)c(F)cc7C6=C(C#N)C#N)cc5OCC(CC)CCCC)cc32)C(c2ccc(CCCCCC)cc2)(c2ccc(CCCCCC)cc2)c2cc(-c3scc(/C=C5/C(=O)c6cc(F)c(F)cc6C5=C(C#N)C#N)c3OCC(CC)CCCC)sc2-4)cc1,0.71,27.0,65.5,12.5,12.55635,0.4508000000000009,12.3,12.5,,,,,inverted,inverted,,,,,,,,,-5.21,-3.6,,-5.44,-4.19,
77741,10.1002/adfm.202005763,10.1002/adfm.202005763,PTB7-Th,IEICO-4F,PTB7-Th,IEICO-4F,CCCCC(CC)COC(=O)c1sc2csc(-c3cc4c(-c5ccc(CC(CC)CCCC)s5)c5sccc5c(-c5ccc(CC(CC)CCCC)s5)c4s3)c2c1F,CCCCCCc1ccc(C2(c3ccc(CCCCCC)cc3)c3cc4c(cc3-c3sc(-c5sc(/C=C6\C(=O)c7cc(F)c(F)cc7C6=C(C#N)C#N)cc5OCC(CC)CCCC)cc32)C(c2ccc(CCCCCC)cc2)(c2ccc(CCCCCC)cc2)c2cc(-c3scc(/C=C5/C(=O)c6cc(F)c(F)cc6C5=C(C#N)C#N)c3OCC(CC)CCCC)sc2-4)cc1,0.7,26.6,66.3,12.41,12.34506,0.5232876712328767,12.1,12.41,1:1,,,,inverted,inverted,ZnO,,,,,,,,-5.21,-3.6,,-5.44,-4.19,
77742,10.1002/adfm.202005763,10.1002/adfm.202005763,PTB7-Th,IEICO-4F,PTB7-Th,IEICO-4F,CCCCC(CC)COC(=O)c1sc2csc(-c3cc4c(-c5ccc(CC(CC)CCCC)s5)c5sccc5c(-c5ccc(CC(CC)CCCC)s5)c4s3)c2c1F,CCCCCCc1ccc(C2(c3ccc(CCCCCC)cc3)c3cc4c(cc3-c3sc(-c5sc(/C=C6\C(=O)c7cc(F)c(F)cc7C6=C(C#N)C#N)cc5OCC(CC)CCCC)cc32)C(c2ccc(CCCCCC)cc2)(c2ccc(CCCCCC)cc2)c2cc(-c3scc(/C=C5/C(=O)c6cc(F)c(F)cc6C5=C(C#N)C#N)c3OCC(CC)CCCC)sc2-4)cc1,0.65,20.3,42.9,5.73,5.660655,1.2102094240837733,5.62,5.73,1:1,,,,inverted,inverted,ZnO,,,,,,,,-5.21,-3.6,,-5.44,-4.19,
77743,10.1002/adfm.202005763,10.1002/adfm.202005763,PTB7-Th,IEICO-4F,PTB7-Th,IEICO-4F,CCCCC(CC)COC(=O)c1sc2csc(-c3cc4c(-c5ccc(CC(CC)CCCC)s5)c5sccc5c(-c5ccc(CC(CC)CCCC)s5)c4s3)c2c1F,CCCCCCc1ccc(C2(c3ccc(CCCCCC)cc3)c3cc4c(cc3-c3sc(-c5sc(/C=C6\C(=O)c7cc(F)c(F)cc7C6=C(C#N)C#N)cc5OCC(CC)CCCC)cc32)C(c2ccc(CCCCCC)cc2)(c2ccc(CCCCCC)cc2)c2cc(-c3scc(/C=C5/C(=O)c6cc(F)c(F)cc6C5=C(C#N)C#N)c3OCC(CC)CCCC)sc2-4)cc1,0.68,24.3,49.7,8.21,8.212428000000001,0.0295736906211948,7.92,8.21,1:1,,,,inverted,inverted,ZnO,,,,,,,,-5.21,-3.6,,-5.44,-4.19,
77744,10.1002/adfm.202005763,10.1002/adfm.202005763,PTB7-Th,IEICO-4F,PTB7-Th,IEICO-4F,CCCCC(CC)COC(=O)c1sc2csc(-c3cc4c(-c5ccc(CC(CC)CCCC)s5)c5sccc5c(-c5ccc(CC(CC)CCCC)s5)c4s3)c2c1F,CCCCCCc1ccc(C2(c3ccc(CCCCCC)cc3)c3cc4c(cc3-c3sc(-c5sc(/C=C6\C(=O)c7cc(F)c(F)cc7C6=C(C#N)C#N)cc5OCC(CC)CCCC)cc32)C(c2ccc(CCCCCC)cc2)(c2ccc(CCCCCC)cc2)c2cc(-c3scc(/C=C5/C(=O)c6cc(F)c(F)cc6C5=C(C#N)C#N)c3OCC(CC)CCCC)sc2-4)cc1,0.69,26.1,53.2,9.58,9.580788000000002,0.0082254697286199,9.24,9.58,1:1,,,,inverted,inverted,ZnO,,,,,,,,-5.21,-3.6,,-5.44,-4.19,
77745,10.1002/adfm.202009363,10.1002/adfm.202009363,PTB7-Th,IOTIC-4F,PTB7-Th,IOTIC-4F,CCCCC(CC)COC(=O)c1sc2csc(-c3cc4c(-c5ccc(CC(CC)CCCC)s5)c5sccc5c(-c5ccc(CC(CC)CCCC)s5)c4s3)c2c1F,,0.71,24.6,60.5,10.5,10.56693,0.6374285714285645,10.5,10.5,1:1.5,,,,inverted,inverted,ZnO,ZnO,MoOx,MoO3,,,,,-5.21,-3.6,,,,
77746,10.1002/adfm.202009363,10.1002/adfm.202009363,PTB7-Th,IOTIC-4F,PTB7-Th,IOTIC-4F,CCCCC(CC)COC(=O)c1sc2csc(-c3cc4c(-c5ccc(CC(CC)CCCC)s5)c5sccc5c(-c5ccc(CC(CC)CCCC)s5)c4s3)c2c1F,,0.72,24.0,62.5,10.8,10.8,0.0,10.8,10.8,1:1.5,,,,inverted,inverted,ZnO,ZnO,MoOx,MoO3,,,,,-5.21,-3.6,,,,
77747,10.1002/adfm.202009363,10.1002/adfm.202009363,PTB7-Th,IOTIC-4F,PTB7-Th,IOTIC-4F,CCCCC(CC)COC(=O)c1sc2csc(-c3cc4c(-c5ccc(CC(CC)CCCC)s5)c5sccc5c(-c5ccc(CC(CC)CCCC)s5)c4s3)c2c1F,,0.67,19.0,46.9,5.9,5.97037,1.192711864406773,5.9,5.9,1:1.5:0.03,,,,inverted,inverted,ZnO,ZnO,MoOx,MoO3,,,,,-5.21,-3.6,,,,
77748,10.1002/adfm.202009363,10.1002/adfm.202009363,PTB7-Th,IOTIC-4F,PTB7-Th,IOTIC-4F,CCCCC(CC)COC(=O)c1sc2csc(-c3cc4c(-c5ccc(CC(CC)CCCC)s5)c5sccc5c(-c5ccc(CC(CC)CCCC)s5)c4s3)c2c1F,,0.67,16.7,45.5,5.1,5.090995,0.1765686274509833,5.1,5.1,1:1.5:0.07,,,,inverted,inverted,ZnO,ZnO,MoOx,MoO3,,,,,-5.21,-3.6,,,,
77749,10.1002/adfm.202011168,10.1002/adfm.202011168,PBDTTzH,IT-4F,PBDTTzH,IT-4F,,CCCCCCc1ccc(C2(c3ccc(CCCCCC)cc3)c3cc4c(cc3-c3sc5cc(/C=C6\C(=O)c7cc(F)c(F)cc7C6=C(C#N)C#N)sc5c32)C(c2ccc(CCCCCC)cc2)(c2ccc(CCCCCC)cc2)c2c-4sc3cc(/C=C4\C(=O)c5cc(F)c(F)cc5C4=C(C#N)C#N)sc23)cc1,0.77,6.67,41.0,2.15,2.105719,2.059581395348828,2.08,2.15,,,,,ITO/ZnO/active layer/MoOx/Ag,inverted,ZnO,ZnO,MoOx,MoO3,60.0,CB,chlorobenzene,,,,,-5.66,-4.14,
77750,10.1002/adfm.202011168,10.1002/adfm.202011168,PBDTTzEH,IT-4F,PBDTTzEH,IT-4F,,CCCCCCc1ccc(C2(c3ccc(CCCCCC)cc3)c3cc4c(cc3-c3sc5cc(/C=C6\C(=O)c7cc(F)c(F)cc7C6=C(C#N)C#N)sc5c32)C(c2ccc(CCCCCC)cc2)(c2ccc(CCCCCC)cc2)c2c-4sc3cc(/C=C4\C(=O)c5cc(F)c(F)cc5C4=C(C#N)C#N)sc23)cc1,0.93,16.47,65.0,10.1,9.956115,1.4246039603960312,9.78,10.1,,DPE = 0.5 vol%,DPE,0.5 vol%,ITO/ZnO/active layer/MoOx/Ag,inverted,ZnO,ZnO,MoOx,MoO3,110.0,CB,chlorobenzene,,,,,-5.66,-4.14,
77751,10.1002/adfm.202011168,10.1002/adfm.202011168,PBDTTzBO,IT-4F,PBDTTzBO,IT-4F,,CCCCCCc1ccc(C2(c3ccc(CCCCCC)cc3)c3cc4c(cc3-c3sc5cc(/C=C6\C(=O)c7cc(F)c(F)cc7C6=C(C#N)C#N)sc5c32)C(c2ccc(CCCCCC)cc2)(c2ccc(CCCCCC)cc2)c2c-4sc3cc(/C=C4\C(=O)c5cc(F)c(F)cc5C4=C(C#N)C#N)sc23)cc1,0.95,8.04,51.0,3.97,3.89538,1.8795969773299948,3.67,3.97,,,,,ITO/ZnO/active layer/MoOx/Ag,inverted,ZnO,ZnO,MoOx,MoO3,90.0,CB,chlorobenzene,,,,,-5.66,-4.14,
77752,10.1002/adfm.202011168,10.1002/adfm.202011168,PBDTTzHD,IT-4F,PBDTTzHD,IT-4F,,CCCCCCc1ccc(C2(c3ccc(CCCCCC)cc3)c3cc4c(cc3-c3sc5cc(/C=C6\C(=O)c7cc(F)c(F)cc7C6=C(C#N)C#N)sc5c32)C(c2ccc(CCCCCC)cc2)(c2ccc(CCCCCC)cc2)c2c-4sc3cc(/C=C4\C(=O)c5cc(F)c(F)cc5C4=C(C#N)C#N)sc23)cc1,0.97,6.22,38.0,2.34,2.292692,2.0217094017094075,2.24,2.34,,,,,ITO/ZnO/active layer/MoOx/Ag,inverted,ZnO,ZnO,MoOx,MoO3,90.0,CB,chlorobenzene,,,,,-5.66,-4.14,
77753,10.1002/adfm.202203193,10.1002/adfm.202203193,PL1,BTP-eC9-4F,PL1,BTP-eC9-4F,,CCCCCCCCCc1c(/C=C2\C(=O)c3cc(F)c(F)cc3C2=C(C#N)C#N)sc2c1sc1c3c4nsnc4c4c5sc6c(CCCCCCCCC)c(/C=C7\C(=O)c8cc(F)c(F)cc8C7=C(C#N)C#N)sc6c5n(CC(CCCC)CCCCCC)c4c3n(CC(CCCC)CCCCCC)c21,0.904,25.91,69.39,16.25,16.252969896000003,0.0182762830769434,16.09,16.25,,,,,ITO/PEDOT:PSS (30 nm)/active layer (120 nm)/PDINO (8 nm)/Ag (100 nm),conventional,PDINO,PDINO,PEDOT:PSS,PEDOT:PSS,120.0,o-xylene,o-xylene,,,,,,,
77754,10.1002/adfm.202203193,10.1002/adfm.202203193,PL1,BTP-eC9-4F,PL1,BTP-eC9-4F,,CCCCCCCCCc1c(/C=C2\C(=O)c3cc(F)c(F)cc3C2=C(C#N)C#N)sc2c1sc1c3c4nsnc4c4c5sc6c(CCCCCCCCC)c(/C=C7\C(=O)c8cc(F)c(F)cc8C7=C(C#N)C#N)sc6c5n(CC(CCCC)CCCCCC)c4c3n(CC(CCCC)CCCCCC)c21,0.875,26.83,73.27,17.2,17.201048375,0.0060952034883713,17.02,17.2,,,,,ITO/PEDOT:PSS (30 nm)/active layer (120 nm)/PDINO (8 nm)/Ag (100 nm),conventional,PDINO,PDINO,PEDOT:PSS,PEDOT:PSS,120.0,o-xylene,o-xylene,120.0,,,,,,
77755,10.1002/adfm.202203193,10.1002/adfm.202203193,PL1,BTP-eC9-4F,PL1,BTP-eC9-4F,,CCCCCCCCCc1c(/C=C2\C(=O)c3cc(F)c(F)cc3C2=C(C#N)C#N)sc2c1sc1c3c4nsnc4c4c5sc6c(CCCCCCCCC)c(/C=C7\C(=O)c8cc(F)c(F)cc8C7=C(C#N)C#N)sc6c5n(CC(CCCC)CCCCCC)c4c3n(CC(CCCC)CCCCCC)c21,0.876,27.11,76.41,18.14,18.146121876,0.0337479382579831,17.5,18.14,,,,,ITO/m-PEDOT:PSS/active layer (120 nm)/PDINO (8 nm)/Ag (100 nm),conventional,PDINO,PDINO,m-PEDOT:PSS,PEDOT:PSS,120.0,o-xylene,o-xylene,120.0,,,,,,
77756,10.1002/adfm.202203193,10.1002/adfm.202203193,PM6,BTP-eC9-4F,PM6,BTP-eC9-4F,COC(=O)C(C)(C)c1cc(C)cc(-c2sc3c4sc5cc(/C=C6/C(=O)c7cc(F)cc(c7)C(=O)/C6=C\c6cc(C(C)(C)C(=O)OC)c(-c7cc(C)cc(C(C)(C)C(=O)OC)c7)s6)sc5c4c(C(C)(C)C(=O)OC)ccc2-3)c1,CCCCCCCCCc1c(/C=C2\C(=O)c3cc(F)c(F)cc3C2=C(C#N)C#N)sc2c1sc1c3c4nsnc4c4c5sc6c(CCCCCCCCC)c(/C=C7\C(=O)c8cc(F)c(F)cc8C7=C(C#N)C#N)sc6c5n(CC(CCCC)CCCCCC)c4c3n(CC(CCCC)CCCCCC)c21,0.855,25.38,65.97,14.33,14.31542403,0.1017164689462735,14.21,14.33,,,,,ITO/PEDOT:PSS (30 nm)/active layer (120 nm)/PDINO (8 nm)/Ag (100 nm),conventional,PDINO,PDINO,PEDOT:PSS,PEDOT:PSS,120.0,o-xylene,o-xylene,,-5.56,-3.65,,,,
77757,10.1002/adfm.202203193,10.1002/adfm.202203193,PM6,BTP-eC9-4F,PM6,BTP-eC9-4F,COC(=O)C(C)(C)c1cc(C)cc(-c2sc3c4sc5cc(/C=C6/C(=O)c7cc(F)cc(c7)C(=O)/C6=C\c6cc(C(C)(C)C(=O)OC)c(-c7cc(C)cc(C(C)(C)C(=O)OC)c7)s6)sc5c4c(C(C)(C)C(=O)OC)ccc2-3)c1,CCCCCCCCCc1c(/C=C2\C(=O)c3cc(F)c(F)cc3C2=C(C#N)C#N)sc2c1sc1c3c4nsnc4c4c5sc6c(CCCCCCCCC)c(/C=C7\C(=O)c8cc(F)c(F)cc8C7=C(C#N)C#N)sc6c5n(CC(CCCC)CCCCCC)c4c3n(CC(CCCC)CCCCCC)c21,0.82,26.93,68.61,15.16,15.15087186,0.0602120052770423,15.03,15.16,,,,,ITO/PEDOT:PSS (30 nm)/active layer (120 nm)/PDINO (8 nm)/Ag (100 nm),conventional,PDINO,PDINO,PEDOT:PSS,PEDOT:PSS,120.0,o-xylene,o-xylene,120.0,-5.56,-3.65,,,,
77758,10.1002/adfm.202203193,10.1002/adfm.202203193,D18,BTP-eC9-4F,D18,BTP-eC9-4F,CCCCCCC(CCCC)Cc1csc(-c2cc3c4nsnc4c4cc(-c5cc(CC(CCCC)CCCCCC)c(-c6cc7c(-c8cc(F)c(CC(CC)CCCC)s8)c8sccc8c(-c8cc(F)c(CC(CC)CCCC)s8)c7s6)s5)sc4c3s2)c1,CCCCCCCCCc1c(/C=C2\C(=O)c3cc(F)c(F)cc3C2=C(C#N)C#N)sc2c1sc1c3c4nsnc4c4c5sc6c(CCCCCCCCC)c(/C=C7\C(=O)c8cc(F)c(F)cc8C7=C(C#N)C#N)sc6c5n(CC(CCCC)CCCCCC)c4c3n(CC(CCCC)CCCCCC)c21,0.832,24.9,69.75,14.45,14.449967999999998,0.0002214532872035,14.14,14.45,,,,,ITO/PEDOT:PSS (30 nm)/active layer (120 nm)/PDINO (8 nm)/Ag (100 nm),conventional,PDINO,PDINO,PEDOT:PSS,PEDOT:PSS,120.0,o-xylene,o-xylene,,-5.51,-2.77,,,,
77759,10.1002/adfm.202203193,10.1002/adfm.202203193,D18,BTP-eC9-4F,D18,BTP-eC9-4F,CCCCCCC(CCCC)Cc1csc(-c2cc3c4nsnc4c4cc(-c5cc(CC(CCCC)CCCCCC)c(-c6cc7c(-c8cc(F)c(CC(CC)CCCC)s8)c8sccc8c(-c8cc(F)c(CC(CC)CCCC)s8)c7s6)s5)sc4c3s2)c1,CCCCCCCCCc1c(/C=C2\C(=O)c3cc(F)c(F)cc3C2=C(C#N)C#N)sc2c1sc1c3c4nsnc4c4c5sc6c(CCCCCCCCC)c(/C=C7\C(=O)c8cc(F)c(F)cc8C7=C(C#N)C#N)sc6c5n(CC(CCCC)CCCCCC)c4c3n(CC(CCCC)CCCCCC)c21,0.827,26.1,74.95,16.18,16.177732650000003,0.0140132880098688,15.88,16.18,,,,,ITO/PEDOT:PSS (30 nm)/active layer (120 nm)/PDINO (8 nm)/Ag (100 nm),conventional,PDINO,PDINO,PEDOT:PSS,PEDOT:PSS,120.0,o-xylene,o-xylene,120.0,-5.51,-2.77,,,,
77760,10.1002/adfm.202300147,10.1002/adfm.202300147,PM6,BTP-eC9,PM6,BTP-eC9,COC(=O)C(C)(C)c1cc(C)cc(-c2sc3c4sc5cc(/C=C6/C(=O)c7cc(F)cc(c7)C(=O)/C6=C\c6cc(C(C)(C)C(=O)OC)c(-c7cc(C)cc(C(C)(C)C(=O)OC)c7)s6)sc5c4c(C(C)(C)C(=O)OC)ccc2-3)c1,CCCCCCCCCc1c(C=C2C(=O)c3cc(Cl)c(Cl)cc3C2=C(C#N)C#N)sc2c1sc1c3c4nsnc4c4c5sc6c(CCCCCCCCC)c(C=C7C(=O)c8cc(Cl)c(Cl)cc8C7=C(C#N)C#N)sc6c5n(CC(CCCC)CCCCCC)c4c3n(CC(CCCC)CCCCCC)c21,0.84,25.7,80.0,17.1,17.2704,0.9964912280701592,16.1,17.1,,,,,ITO/PEDOT:PSS/PM6:BTP-eC9/PNDIT-F3N-Br/Ag,conventional,PNDIT-F3N-Br,,PEDOT:PSS,PEDOT:PSS,,,,,-5.56,-3.65,,-5.68,-3.9,
77761,10.1002/adfm.202300147,10.1002/adfm.202300147,PM6,BTP-eC9,PM6,BTP-eC9,COC(=O)C(C)(C)c1cc(C)cc(-c2sc3c4sc5cc(/C=C6/C(=O)c7cc(F)cc(c7)C(=O)/C6=C\c6cc(C(C)(C)C(=O)OC)c(-c7cc(C)cc(C(C)(C)C(=O)OC)c7)s6)sc5c4c(C(C)(C)C(=O)OC)ccc2-3)c1,CCCCCCCCCc1c(C=C2C(=O)c3cc(Cl)c(Cl)cc3C2=C(C#N)C#N)sc2c1sc1c3c4nsnc4c4c5sc6c(CCCCCCCCC)c(C=C7C(=O)c8cc(Cl)c(Cl)cc8C7=C(C#N)C#N)sc6c5n(CC(CCCC)CCCCCC)c4c3n(CC(CCCC)CCCCCC)c21,0.83,26.9,79.1,17.7,17.660656999999997,0.2222768361582053,17.4,17.7,,,,,ITO/PEDOT:PSS/2PACz/PM6:BTP-eC9/PNDIT-F3N-Br/Ag,conventional,PNDIT-F3N-Br,,PEDOT:PSS/2PACz,PEDOT:PSS/2PACz,,,,,-5.56,-3.65,,-5.68,-3.9,
77762,10.1002/adfm.202300323,10.1002/adfm.202300323,S-BF,L8-Bo,S-BF,L8-BO,,CCCCCCC(CCCC)Cc1c(/C=C2\C(=O)c3cc(F)c(F)cc3C2=C(C#N)C#N)sc2c1SC1c3c(c4c(c5nsnc35)c3sc5c(CC(CCCC)CCCCCC)c(/C=C6\C(=O)c7cc(F)c(F)cc7C6=C(C#N)C#N)sc5c3n4CC(CC)CCCC)N(CC(CC)CCCC)C21,0.868,23.81,69.39,14.92,14.340886812,3.881455683646119,14.54,14.92,,,,,ITO/PEDOT:PSS/active layer/PDINN/Ag,conventional,PDINN,PDINN,PEDOT:PSS,PEDOT:PSS,,,,,,,,-5.68,-3.9,
77763,10.1002/adfm.202300323,10.1002/adfm.202300323,S-TCP,L8-Bo,S-TCP,L8-BO,,CCCCCCC(CCCC)Cc1c(/C=C2\C(=O)c3cc(F)c(F)cc3C2=C(C#N)C#N)sc2c1SC1c3c(c4c(c5nsnc35)c3sc5c(CC(CCCC)CCCCCC)c(/C=C6\C(=O)c7cc(F)c(F)cc7C6=C(C#N)C#N)sc5c3n4CC(CC)CCCC)N(CC(CC)CCCC)C21,0.87,24.59,73.83,15.77,15.79467339,0.1564577679137618,15.32,15.77,,,,,ITO/PEDOT:PSS/active layer/PDINN/Ag,conventional,PDINN,PDINN,PEDOT:PSS,PEDOT:PSS,,,,,,,,-5.68,-3.9,
77764,10.1002/adfm.202300323,10.1002/adfm.202300323,As-TCP,L8-Bo,As-TCP,L8-BO,,CCCCCCC(CCCC)Cc1c(/C=C2\C(=O)c3cc(F)c(F)cc3C2=C(C#N)C#N)sc2c1SC1c3c(c4c(c5nsnc35)c3sc5c(CC(CCCC)CCCCCC)c(/C=C6\C(=O)c7cc(F)c(F)cc7C6=C(C#N)C#N)sc5c3n4CC(CC)CCCC)N(CC(CC)CCCC)C21,0.873,25.17,74.9,16.46,16.458084090000003,0.0116397934386237,15.97,16.46,,,,,ITO/PEDOT:PSS/active layer/PDINN/Ag,conventional,PDINN,PDINN,PEDOT:PSS,PEDOT:PSS,,,,,,,,-5.68,-3.9,
77774,10.1002/adfm.202305851,10.1002/adfm.202305851,PETTCVT-L,L8-BO,PETTCVT-L,L8-BO,,CCCCCCC(CCCC)Cc1c(/C=C2\C(=O)c3cc(F)c(F)cc3C2=C(C#N)C#N)sc2c1SC1c3c(c4c(c5nsnc35)c3sc5c(CC(CCCC)CCCCCC)c(/C=C6\C(=O)c7cc(F)c(F)cc7C6=C(C#N)C#N)sc5c3n4CC(CC)CCCC)N(CC(CC)CCCC)C21,0.91,18.95,56.0,9.65,9.65692,0.0717098445595766,9.3,9.65,,,,,ITO/PEDOT:PSS/active layer/PDINN/Ag,conventional,PDINN,PDINN,PEDOT:PSS,PEDOT:PSS,,chloroform,chloroform,,,,,-5.68,-3.9,
77775,10.1002/adfm.202305851,10.1002/adfm.202305851,PETTCVT-M,L8-BO,PETTCVT-M,L8-BO,,CCCCCCC(CCCC)Cc1c(/C=C2\C(=O)c3cc(F)c(F)cc3C2=C(C#N)C#N)sc2c1SC1c3c(c4c(c5nsnc35)c3sc5c(CC(CCCC)CCCCCC)c(/C=C6\C(=O)c7cc(F)c(F)cc7C6=C(C#N)C#N)sc5c3n4CC(CC)CCCC)N(CC(CC)CCCC)C21,0.89,21.31,66.0,12.52,12.517494,0.0200159744408972,12.32,12.52,,,,,ITO/PEDOT:PSS/active layer/PDINN/Ag,conventional,PDINN,PDINN,PEDOT:PSS,PEDOT:PSS,,chloroform,chloroform,,,,,-5.68,-3.9,
77776,10.1002/adfm.202305851,10.1002/adfm.202305851,PETTCVT-H,L8-BO,PETTCVT-H,L8-BO,,CCCCCCC(CCCC)Cc1c(/C=C2\C(=O)c3cc(F)c(F)cc3C2=C(C#N)C#N)sc2c1SC1c3c(c4c(c5nsnc35)c3sc5c(CC(CCCC)CCCCCC)c(/C=C6\C(=O)c7cc(F)c(F)cc7C6=C(C#N)C#N)sc5c3n4CC(CC)CCCC)N(CC(CC)CCCC)C21,0.88,23.53,74.0,15.32,15.322736000000004,0.0178590078329131,15.11,15.32,,,,,ITO/PEDOT:PSS/active layer/PDINN/Ag,conventional,PDINN,PDINN,PEDOT:PSS,PEDOT:PSS,,chloroform,chloroform,,,,,-5.68,-3.9,
77777,10.1002/adfm.202305851,10.1002/adfm.202305851,PETTCVT-L,L8-BO,PETTCVT-L,L8-BO,,CCCCCCC(CCCC)Cc1c(/C=C2\C(=O)c3cc(F)c(F)cc3C2=C(C#N)C#N)sc2c1SC1c3c(c4c(c5nsnc35)c3sc5c(CC(CCCC)CCCCCC)c(/C=C6\C(=O)c7cc(F)c(F)cc7C6=C(C#N)C#N)sc5c3n4CC(CC)CCCC)N(CC(CC)CCCC)C21,,,,6.3,,,,6.3,,,,,ITO/PEDOT:PSS/active layer/PDINN/Ag,conventional,PDINN,PDINN,PEDOT:PSS,PEDOT:PSS,,chloroform,chloroform,,,,,-5.68,-3.9,
77778,10.1002/adfm.202305851,10.1002/adfm.202305851,PETTCVT-M,L8-BO,PETTCVT-M,L8-BO,,CCCCCCC(CCCC)Cc1c(/C=C2\C(=O)c3cc(F)c(F)cc3C2=C(C#N)C#N)sc2c1SC1c3c(c4c(c5nsnc35)c3sc5c(CC(CCCC)CCCCCC)c(/C=C6\C(=O)c7cc(F)c(F)cc7C6=C(C#N)C#N)sc5c3n4CC(CC)CCCC)N(CC(CC)CCCC)C21,,,,8.0,,,,8.0,,,,,ITO/PEDOT:PSS/active layer/PDINN/Ag,conventional,PDINN,PDINN,PEDOT:PSS,PEDOT:PSS,,chloroform,chloroform,,,,,-5.68,-3.9,
77779,10.1002/adfm.202305851,10.1002/adfm.202305851,PETTCVT-H,L8-BO,PETTCVT-H,L8-BO,,CCCCCCC(CCCC)Cc1c(/C=C2\C(=O)c3cc(F)c(F)cc3C2=C(C#N)C#N)sc2c1SC1c3c(c4c(c5nsnc35)c3sc5c(CC(CCCC)CCCCCC)c(/C=C6\C(=O)c7cc(F)c(F)cc7C6=C(C#N)C#N)sc5c3n4CC(CC)CCCC)N(CC(CC)CCCC)C21,,,,10.1,,,,10.1,,,,,ITO/PEDOT:PSS/active layer/PDINN/Ag,conventional,PDINN,PDINN,PEDOT:PSS,PEDOT:PSS,,chloroform,chloroform,,,,,-5.68,-3.9,
77792,10.1002/adfm.202311736,10.1002/adfm.202311736,PM6,TCN-F,PM6,TCN-F,COC(=O)C(C)(C)c1cc(C)cc(-c2sc3c4sc5cc(/C=C6/C(=O)c7cc(F)cc(c7)C(=O)/C6=C\c6cc(C(C)(C)C(=O)OC)c(-c7cc(C)cc(C(C)(C)C(=O)OC)c7)s6)sc5c4c(C(C)(C)C(=O)OC)ccc2-3)c1,,0.88,22.1,72.15,14.03,14.031732000000002,0.0123449750534731,13.5,14.03,,,,,ITO/PEDOT:PSS/active layer/PDINN/Ag,conventional,PDINN,,PEDOT:PSS,,,,,,-5.56,-3.65,,,,
77793,10.1002/adfm.202311736,10.1002/adfm.202311736,PM6,TCN-Cl,PM6,TCN-Cl,COC(=O)C(C)(C)c1cc(C)cc(-c2sc3c4sc5cc(/C=C6/C(=O)c7cc(F)cc(c7)C(=O)/C6=C\c6cc(C(C)(C)C(=O)OC)c(-c7cc(C)cc(C(C)(C)C(=O)OC)c7)s6)sc5c4c(C(C)(C)C(=O)OC)ccc2-3)c1,,0.863,23.51,73.2,14.85,14.851643160000002,0.0110650505050653,14.2,14.85,,,,,ITO/PEDOT:PSS/active layer/PDINN/Ag,conventional,PDINN,,PEDOT:PSS,,,,,,-5.56,-3.65,,,,
77794,10.1002/adfm.202311736,10.1002/adfm.202311736,PM6,TCN-Br,PM6,TCN-Br,COC(=O)C(C)(C)c1cc(C)cc(-c2sc3c4sc5cc(/C=C6/C(=O)c7cc(F)cc(c7)C(=O)/C6=C\c6cc(C(C)(C)C(=O)OC)c(-c7cc(C)cc(C(C)(C)C(=O)OC)c7)s6)sc5c4c(C(C)(C)C(=O)OC)ccc2-3)c1,,0.87,23.11,72.61,14.6,14.59874877,0.0085700684931464,14.1,14.6,,,,,,,,,,,,,,,-5.56,-3.65,,,,
77795,10.1002/adfm.202311736,10.1002/adfm.202311736,J52,PCN-F,J52,PCN-F,CCCCCCCCC(CCCCCC)Cn1nc2c(-c3cccs3)c(F)c(F)c(-c3ccc(-c4cc5c(-c6ccc(CC(CC)CCCC)s6)c6sccc6c(-c6ccc(CC(CC)CCCC)s6)c5s4)s3)c2n1,,0.821,24.87,70.6,14.41,14.415298619999998,0.0367704371963762,14.01,14.41,,,,,,,,,,,,,,,-5.2,-3.05,,,,
77796,10.1002/adfm.202311736,10.1002/adfm.202311736,J52,PCN-Cl,J52,PCN-Cl,CCCCCCCCC(CCCCCC)Cn1nc2c(-c3cccs3)c(F)c(F)c(-c3ccc(-c4cc5c(-c6ccc(CC(CC)CCCC)s6)c6sccc6c(-c6ccc(CC(CC)CCCC)s6)c5s4)s3)c2n1,,0.818,25.68,72.87,15.3,15.307247088,0.0473665882352807,15.0,15.3,,,,,,,,,,,,,,,-5.2,-3.05,,,,
77797,10.1002/adfm.202311736,10.1002/adfm.202311736,J52,PCN-Br,J52,PCN-Br,CCCCCCCCC(CCCCCC)Cn1nc2c(-c3cccs3)c(F)c(F)c(-c3ccc(-c4cc5c(-c6ccc(CC(CC)CCCC)s6)c6sccc6c(-c6ccc(CC(CC)CCCC)s6)c5s4)s3)c2n1,,0.819,25.23,72.61,15.0,15.003672957,0.0244863800000061,14.7,15.0,,,,,,,,,,,,,,,-5.2,-3.05,,,,
77805,10.1002/adfm.202404569,10.1002/adfm.202404569,D18,MYT,D18,MYT,CCCCCCC(CCCC)Cc1csc(-c2cc3c4nsnc4c4cc(-c5cc(CC(CCCC)CCCCCC)c(-c6cc7c(-c8cc(F)c(CC(CC)CCCC)s8)c8sccc8c(-c8cc(F)c(CC(CC)CCCC)s8)c7s6)s5)sc4c3s2)c1,,0.93,24.15,74.0,16.53,16.62003,0.544646098003622,16.3,16.53,,,,,ITO/PEDOT:PSS/active layer/PFN-Br/Ag,conventional,PFN-Br,PFN-Br,PEDOT:PSS,PEDOT:PSS,,chlorobenzene,chlorobenzene,,-5.51,-2.77,,,,
77806,10.1002/adfm.202404569,10.1002/adfm.202404569,D18,DYTVT,D18,DYTVT,CCCCCCC(CCCC)Cc1csc(-c2cc3c4nsnc4c4cc(-c5cc(CC(CCCC)CCCCCC)c(-c6cc7c(-c8cc(F)c(CC(CC)CCCC)s8)c8sccc8c(-c8cc(F)c(CC(CC)CCCC)s8)c7s6)s5)sc4c3s2)c1,,0.97,24.13,74.0,17.39,17.320514,0.3995744680851136,17.14,17.39,,,,,ITO/PEDOT:PSS/active layer/PFN-Br/Ag,conventional,PFN-Br,PFN-Br,PEDOT:PSS,PEDOT:PSS,,chlorobenzene,chlorobenzene,,-5.51,-2.77,,,,
77808,10.1002/adfm.202404569,10.1002/adfm.202404569,D18,DYTCVT,D18,DYTCVT,CCCCCCC(CCCC)Cc1csc(-c2cc3c4nsnc4c4cc(-c5cc(CC(CCCC)CCCCCC)c(-c6cc7c(-c8cc(F)c(CC(CC)CCCC)s8)c8sccc8c(-c8cc(F)c(CC(CC)CCCC)s8)c7s6)s5)sc4c3s2)c1,,0.94,23.66,76.0,16.96,16.902704,0.3378301886792506,16.75,16.96,,,,,ITO/PEDOT:PSS/active layer/PFN-Br/Ag,conventional,PFN-Br,PFN-Br,PEDOT:PSS,PEDOT:PSS,,chlorobenzene,chlorobenzene,,-5.51,-2.77,,,,
77809,10.1002/adfm.202405168,10.1002/adfm.202405168,PTQ10,K2,PTQ10,K2,CCCCCCCCC(CCCCCC)COc1cnc2c(-c3cccs3)c(F)c(F)cc2n1,,0.88,27.13,75.5,18.03,18.025172,0.0267775929007397,17.83,18.03,1:1.2,1-chloronaphthalene,CN,,ITO/PEDOT:PSS/active layer/PDINN/Ag,conventional,PDINN,PDINN,PEDOT:PSS,PEDOT:PSS,,chloroform,chloroform,70.0,-5.54,-2.92,,,,
77810,10.1002/adfm.202405168,10.1002/adfm.202405168,PTQ12-5,K2,PTQ12-5,K2,,,0.873,27.91,77.02,18.77,18.766254186,0.0199563878529672,18.48,18.77,1:1.2,1-chloronaphthalene,CN,,ITO/PEDOT:PSS/active layer/PDINN/Ag,conventional,PDINN,PDINN,PEDOT:PSS,PEDOT:PSS,,chloroform,chloroform,70.0,,,,,,
77811,10.1002/adfm.202405168,10.1002/adfm.202405168,PTQ12-10,K2,PTQ12-10,K2,,,0.864,26.7,74.05,17.08,17.0824464,0.0143231850117106,16.84,17.08,1:1.2,1-chloronaphthalene,CN,,ITO/PEDOT:PSS/active layer/PDINN/Ag,conventional,PDINN,PDINN,PEDOT:PSS,PEDOT:PSS,,chloroform,chloroform,70.0,,,,,,
77812,10.1002/adfm.202405168,10.1002/adfm.202405168,PTQ12-15,K2,PTQ12-15,K2,,,0.862,24.95,73.49,15.8,15.805420809999998,0.0343089240506128,15.59,15.8,1:1.2,1-chloronaphthalene,CN,,ITO/PEDOT:PSS/active layer/PDINN/Ag,conventional,PDINN,PDINN,PEDOT:PSS,PEDOT:PSS,,chloroform,chloroform,70.0,,,,,,
77813,10.1002/adfm.202405168,10.1002/adfm.202405168,PTQ12-5,K6,PTQ12-5,K6,,,0.921,24.56,77.07,17.43,17.433049032,0.0174930120481918,17.29,17.43,1:1.2,1-chloronaphthalene,CN,,ITO/PEDOT:PSS/active layer/PDINN/Ag,conventional,PDINN,PDINN,PEDOT:PSS,PEDOT:PSS,,chloroform,chloroform,70.0,,,,,,
77816,10.1002/adfm.202406060,10.1002/adfm.202406060,PM6,BTP-eC9,PM6,BTP-eC9,COC(=O)C(C)(C)c1cc(C)cc(-c2sc3c4sc5cc(/C=C6/C(=O)c7cc(F)cc(c7)C(=O)/C6=C\c6cc(C(C)(C)C(=O)OC)c(-c7cc(C)cc(C(C)(C)C(=O)OC)c7)s6)sc5c4c(C(C)(C)C(=O)OC)ccc2-3)c1,CCCCCCCCCc1c(C=C2C(=O)c3cc(Cl)c(Cl)cc3C2=C(C#N)C#N)sc2c1sc1c3c4nsnc4c4c5sc6c(CCCCCCCCC)c(C=C7C(=O)c8cc(Cl)c(Cl)cc8C7=C(C#N)C#N)sc6c5n(CC(CCCC)CCCCCC)c4c3n(CC(CCCC)CCCCCC)c21,0.848,27.37,77.28,18.32,17.936502528,2.093326812227085,18.09,18.32,,,,,,,PDINN,,2Br-2PACz,2Br-2PACz,,,,,-5.56,-3.65,,-5.68,-3.9,
77817,10.1002/adfm.202406060,10.1002/adfm.202406060,PM6,BTP-eC9,PM6,BTP-eC9,COC(=O)C(C)(C)c1cc(C)cc(-c2sc3c4sc5cc(/C=C6/C(=O)c7cc(F)cc(c7)C(=O)/C6=C\c6cc(C(C)(C)C(=O)OC)c(-c7cc(C)cc(C(C)(C)C(=O)OC)c7)s6)sc5c4c(C(C)(C)C(=O)OC)ccc2-3)c1,CCCCCCCCCc1c(C=C2C(=O)c3cc(Cl)c(Cl)cc3C2=C(C#N)C#N)sc2c1sc1c3c4nsnc4c4c5sc6c(CCCCCCCCC)c(C=C7C(=O)c8cc(Cl)c(Cl)cc8C7=C(C#N)C#N)sc6c5n(CC(CCCC)CCCCCC)c4c3n(CC(CCCC)CCCCCC)c21,0.86,28.13,78.79,19.35,19.06071922,1.494991111111122,19.06,19.35,,,,,,,PDINN,,1Br 2PACz,1Br-2PACz,,,,,-5.56,-3.65,,-5.68,-3.9,
77818,10.1002/adfm.202408340,10.1002/adfm.202408340,PM6,C5-16,PM6,C5-16,COC(=O)C(C)(C)c1cc(C)cc(-c2sc3c4sc5cc(/C=C6/C(=O)c7cc(F)cc(c7)C(=O)/C6=C\c6cc(C(C)(C)C(=O)OC)c(-c7cc(C)cc(C(C)(C)C(=O)OC)c7)s6)sc5c4c(C(C)(C)C(=O)OC)ccc2-3)c1,CCCCCc1c(/C=C2\C(=O)c3cc(F)c(F)cc3C2=C(C#N)C#N)sc2c1sc1c3c4nsnc4c4c5sc6c(CCCCC)c(/C=C7\C(=O)c8cc(F)c(F)cc8C7=C(C#N)C#N)sc6c5n(C)c4c3n(C)c21,0.83,27.95,77.75,17.98,18.03683375,0.3160942714126759,17.81,17.98,,,,,ITO/PEDOT:PSS/PM6:C5-16:PMMA/PDINN/Ag,conventional,PDINN,PDINN,PEDOT:PSS,PEDOT:PSS,,,,,-5.56,-3.65,,,,
77821,10.1002/adfm.202408340,10.1002/adfm.202408340,PM6,L8-BO,PM6,L8-BO,COC(=O)C(C)(C)c1cc(C)cc(-c2sc3c4sc5cc(/C=C6/C(=O)c7cc(F)cc(c7)C(=O)/C6=C\c6cc(C(C)(C)C(=O)OC)c(-c7cc(C)cc(C(C)(C)C(=O)OC)c7)s6)sc5c4c(C(C)(C)C(=O)OC)ccc2-3)c1,CCCCCCC(CCCC)Cc1c(/C=C2\C(=O)c3cc(F)c(F)cc3C2=C(C#N)C#N)sc2c1SC1c3c(c4c(c5nsnc35)c3sc5c(CC(CCCC)CCCCCC)c(/C=C6\C(=O)c7cc(F)c(F)cc7C6=C(C#N)C#N)sc5c3n4CC(CC)CCCC)N(CC(CC)CCCC)C21,0.88,26.53,79.15,18.37,18.478675600000003,0.5915928143712658,18.13,18.37,,,,,ITO/PEDOT:PSS/PM6:L8-BO:PMMA/PDINN/Ag,conventional,PDINN,PDINN,PEDOT:PSS,PEDOT:PSS,,,,,-5.56,-3.65,,-5.68,-3.9,
77826,10.1002/adma.202105943,10.1002/adma.202105943,PM6,Y6,PM6,Y6,COC(=O)C(C)(C)c1cc(C)cc(-c2sc3c4sc5cc(/C=C6/C(=O)c7cc(F)cc(c7)C(=O)/C6=C\c6cc(C(C)(C)C(=O)OC)c(-c7cc(C)cc(C(C)(C)C(=O)OC)c7)s6)sc5c4c(C(C)(C)C(=O)OC)ccc2-3)c1,CCCCCCCCCCCc1c(/C=C2\C(=O)c3cc(F)c(F)cc3C2=C(C#N)C#N)sc2c1sc1c3c4nsnc4c4c5sc6c(CCCCCCCCCCC)c(/C=C7\C(=O)c8cc(F)c(F)cc8C7=C(C#N)C#N)sc6c5n(CC(CC)CCCC)c4c3n(CC(CC)CCCC)c21,0.825,25.5,72.0,15.0,15.146999999999998,0.9799999999999898,15.0,,1:1.2,0.5% (v/v) 1-CN,CN,0.5%,inverted,inverted,ZnO,ZnO,MoOx,MoO3,,CF,chloroform,,-5.56,-3.65,,-5.65,-4.09,
77827,10.1002/adma.202105943,10.1002/adma.202105943,PM6,Y6,PM6,Y6,COC(=O)C(C)(C)c1cc(C)cc(-c2sc3c4sc5cc(/C=C6/C(=O)c7cc(F)cc(c7)C(=O)/C6=C\c6cc(C(C)(C)C(=O)OC)c(-c7cc(C)cc(C(C)(C)C(=O)OC)c7)s6)sc5c4c(C(C)(C)C(=O)OC)ccc2-3)c1,CCCCCCCCCCCc1c(/C=C2\C(=O)c3cc(F)c(F)cc3C2=C(C#N)C#N)sc2c1sc1c3c4nsnc4c4c5sc6c(CCCCCCCCCCC)c(/C=C7\C(=O)c8cc(F)c(F)cc8C7=C(C#N)C#N)sc6c5n(CC(CC)CCCC)c4c3n(CC(CC)CCCC)c21,0.744,20.32,67.0,10.45,10.1291136,3.0706832535885087,10.45,,1:1.2,,,,inverted,inverted,ZnO,ZnO,MoOx,MoO3,,CB,chlorobenzene,,-5.56,-3.65,,-5.65,-4.09,
77828,10.1002/adma.202105943,10.1002/adma.202105943,PM6,Y6,PM6,Y6,COC(=O)C(C)(C)c1cc(C)cc(-c2sc3c4sc5cc(/C=C6/C(=O)c7cc(F)cc(c7)C(=O)/C6=C\c6cc(C(C)(C)C(=O)OC)c(-c7cc(C)cc(C(C)(C)C(=O)OC)c7)s6)sc5c4c(C(C)(C)C(=O)OC)ccc2-3)c1,CCCCCCCCCCCc1c(/C=C2\C(=O)c3cc(F)c(F)cc3C2=C(C#N)C#N)sc2c1sc1c3c4nsnc4c4c5sc6c(CCCCCCCCCCC)c(/C=C7\C(=O)c8cc(F)c(F)cc8C7=C(C#N)C#N)sc6c5n(CC(CC)CCCC)c4c3n(CC(CC)CCCC)c21,0.79,18.44,67.0,9.66,9.760292000000002,1.0382194616977367,9.66,,1:1.2,0.5% (v/v) 1-CN,CN,0.5%,inverted,inverted,ZnO,ZnO,MoOx,MoO3,,o-XY,o-xylene,,-5.56,-3.65,,-5.65,-4.09,
77829,10.1002/adma.202107659,10.1002/adma.202107659,PM6,Y6,PM6,Y6,COC(=O)C(C)(C)c1cc(C)cc(-c2sc3c4sc5cc(/C=C6/C(=O)c7cc(F)cc(c7)C(=O)/C6=C\c6cc(C(C)(C)C(=O)OC)c(-c7cc(C)cc(C(C)(C)C(=O)OC)c7)s6)sc5c4c(C(C)(C)C(=O)OC)ccc2-3)c1,CCCCCCCCCCCc1c(/C=C2\C(=O)c3cc(F)c(F)cc3C2=C(C#N)C#N)sc2c1sc1c3c4nsnc4c4c5sc6c(CCCCCCCCCCC)c(/C=C7\C(=O)c8cc(F)c(F)cc8C7=C(C#N)C#N)sc6c5n(CC(CC)CCCC)c4c3n(CC(CC)CCCC)c21,0.831,25.97,74.69,16.13,16.118901183,0.0688085368877904,16.08,16.13,10:12 mg mL⁻¹,0.5% DIO,DIO,0.5%,ITO/PEDOT:PSS/active layer/PFN-Br/Ag,conventional,PFN-Br,PFN-Br,PEDOT:PSS,PEDOT:PSS,120.0,o-xylene,o-xylene,,-5.56,-3.65,,-5.65,-4.09,
77835,10.1002/adma.202108317,10.1002/adma.202108317,PBDB-T,ITIC,PBDB-T,ITIC,CCCCC(CC)Cc1ccc(-c2c3cc(-c4ccc(-c5sc(-c6cccs6)c6c5C(=O)c5c(CC(CC)CCCC)sc(CC(CC)CCCC)c5C6=O)s4)sc3c(-c3ccc(CC(CC)CCCC)s3)c3ccsc23)s1,CCCCCCc1ccc(C2(c3ccc(CCCCCC)cc3)c3cc4c(cc3-c3sc5cc(C=C6C(=O)c7ccccc7C6=C(C#N)C#N)sc5c32)C(c2ccc(CCCCCC)cc2)(c2ccc(CCCCCC)cc2)c2c-4sc3cc(C=C4C(=O)c5ccccc5C4=C(C#N)C#N)sc23)cc1,0.877,15.9,64.86,9.04,9.04427298,0.0472674778761023,9.04,9.04,,,,,,,,,,,,,,,-5.33,-3.48,,-5.576,-3.916,
77836,10.1002/adma.202108317,10.1002/adma.202108317,PBDB-T,ITIC,PBDB-T,ITIC,CCCCC(CC)Cc1ccc(-c2c3cc(-c4ccc(-c5sc(-c6cccs6)c6c5C(=O)c5c(CC(CC)CCCC)sc(CC(CC)CCCC)c5C6=O)s4)sc3c(-c3ccc(CC(CC)CCCC)s3)c3ccsc23)s1,CCCCCCc1ccc(C2(c3ccc(CCCCCC)cc3)c3cc4c(cc3-c3sc5cc(C=C6C(=O)c7ccccc7C6=C(C#N)C#N)sc5c32)C(c2ccc(CCCCCC)cc2)(c2ccc(CCCCCC)cc2)c2c-4sc3cc(C=C4C(=O)c5ccccc5C4=C(C#N)C#N)sc23)cc1,0.878,15.5,70.42,9.49,9.5834578,0.984802950474178,9.49,9.49,,DIO,DIO,,,,,,,,,,,,-5.33,-3.48,,-5.576,-3.916,
77837,10.1002/adma.202108317,10.1002/adma.202108317,PBDB-T,4TIC,PBDB-T,4TIC,CCCCC(CC)Cc1ccc(-c2c3cc(-c4ccc(-c5sc(-c6cccs6)c6c5C(=O)c5c(CC(CC)CCCC)sc(CC(CC)CCCC)c5C6=O)s4)sc3c(-c3ccc(CC(CC)CCCC)s3)c3ccsc23)s1,CCCCCCc1ccc(C2(c3ccc(CCCCCC)cc3)c3cc(/C=C4\C(=O)c5ccccc5C4=C(C#N)C#N)sc3-c3sc4c5c(sc4c32)-c2sc(/C=C3\C(=O)c4ccccc4C3=C(C#N)C#N)cc2C5(c2ccc(CCCCCC)cc2)c2ccc(CCCCCC)cc2)cc1,0.768,20.5,62.24,9.79,9.7990656,0.0926006128702894,9.79,9.79,,,,,,,,,,,,,,,-5.33,-3.48,,-5.452,-3.99,
77838,10.1002/adma.202108317,10.1002/adma.202108317,PBDB-T,4TIC,PBDB-T,4TIC,CCCCC(CC)Cc1ccc(-c2c3cc(-c4ccc(-c5sc(-c6cccs6)c6c5C(=O)c5c(CC(CC)CCCC)sc(CC(CC)CCCC)c5C6=O)s4)sc3c(-c3ccc(CC(CC)CCCC)s3)c3ccsc23)s1,CCCCCCc1ccc(C2(c3ccc(CCCCCC)cc3)c3cc(/C=C4\C(=O)c5ccccc5C4=C(C#N)C#N)sc3-c3sc4c5c(sc4c32)-c2sc(/C=C3\C(=O)c4ccccc4C3=C(C#N)C#N)cc2C5(c2ccc(CCCCCC)cc2)c2ccc(CCCCCC)cc2)cc1,0.756,19.8,64.82,9.7,9.70277616,0.028620206185565,9.7,9.7,,DIO,DIO,,,,,,,,,,,,-5.33,-3.48,,-5.452,-3.99,
77839,10.1002/adma.202108317,10.1002/adma.202108317,PBDB-T,6TIC,PBDB-T,6TIC,CCCCC(CC)Cc1ccc(-c2c3cc(-c4ccc(-c5sc(-c6cccs6)c6c5C(=O)c5c(CC(CC)CCCC)sc(CC(CC)CCCC)c5C6=O)s4)sc3c(-c3ccc(CC(CC)CCCC)s3)c3ccsc23)s1,CCCCCCc1ccc(C2(c3ccc(CCCCCC)cc3)c3c(sc4cc(/C=C5\C(=O)c6ccccc6C5=C(C#N)C#N)sc34)-c3sc4c5c(sc4c32)-c2sc3cc(/C=C4\C(=O)c6ccccc6C4=C(C#N)C#N)sc3c2C5(c2ccc(CCCCCC)cc2)c2ccc(CCCCCC)cc2)cc1,0.808,24.6,58.06,11.56,11.540470080000002,0.1689439446366636,11.56,11.56,,,,,,,,,,,,,,,-5.33,-3.48,,-5.263,-3.85,
