Repository: JiYiqaq/PCE-KA-GNN

# Data directory

- `raw/Active_Database.csv` is the immutable source dataset bundled under CC BY 4.0. Do not overwrite it with processed data.
- `processed/` is created and populated by the training pipeline. Generated `.pt` and `.pth` caches are intentionally ignored by Git because they can exceed GitHub's normal single-file limit.

See `../DATA_LICENSE.md` for provenance, license and checksum information.

File: data/raw/Active_Database.csv (part 256 of 471)
id,doi,doi_norm,donor,acceptor,donor_canonical,acceptor_canonical,donor_smiles,acceptor_smiles,voc,jsc,ff,pce,pce_recomputed,pce_relative_error_percent,pce_avg,pce_best,d_a_ratio,additive,additive_canonical,additive_ratio,device_structure,device_type,etl,etl_canonical,htl,htl_canonical,active_layer_thickness,solvent,solvent_canonical,annealing_temp,homo_d,lumo_d,eg_d,homo_a,lumo_a,eg_a
77840,10.1002/adma.202108317,10.1002/adma.202108317,PBDB-T,6TIC,PBDB-T,6TIC,CCCCC(CC)Cc1ccc(-c2c3cc(-c4ccc(-c5sc(-c6cccs6)c6c5C(=O)c5c(CC(CC)CCCC)sc(CC(CC)CCCC)c5C6=O)s4)sc3c(-c3ccc(CC(CC)CCCC)s3)c3ccsc23)s1,CCCCCCc1ccc(C2(c3ccc(CCCCCC)cc3)c3c(sc4cc(/C=C5\C(=O)c6ccccc6C5=C(C#N)C#N)sc34)-c3sc4c5c(sc4c32)-c2sc3cc(/C=C4\C(=O)c6ccccc6C4=C(C#N)C#N)sc3c2C5(c2ccc(CCCCCC)cc2)c2ccc(CCCCCC)cc2)cc1,0.812,23.5,65.4,12.48,12.479628000000002,0.0029807692307588,12.48,12.48,,DIO,DIO,,,,,,,,,,,,-5.33,-3.48,,-5.263,-3.85,
77845,10.1002/adma.202305367,10.1002/adma.202305367,PTB7-Th,IEICO-4F,PTB7-Th,IEICO-4F,CCCCC(CC)COC(=O)c1sc2csc(-c3cc4c(-c5ccc(CC(CC)CCCC)s5)c5sccc5c(-c5ccc(CC(CC)CCCC)s5)c4s3)c2c1F,CCCCCCc1ccc(C2(c3ccc(CCCCCC)cc3)c3cc4c(cc3-c3sc(-c5sc(/C=C6\C(=O)c7cc(F)c(F)cc7C6=C(C#N)C#N)cc5OCC(CC)CCCC)cc32)C(c2ccc(CCCCCC)cc2)(c2ccc(CCCCCC)cc2)c2cc(-c3scc(/C=C5/C(=O)c6cc(F)c(F)cc6C5=C(C#N)C#N)c3OCC(CC)CCCC)sc2-4)cc1,0.78,2.61,33.0,0.7,0.6718139999999999,4.026571428571435,,,,,,,ITO/ZnO/active layer/MoO3/Ag,inverted,ZnO,ZnO,MoO3,MoO3,,chloroform,chloroform,,-5.21,-3.6,,-5.44,-4.19,
77846,10.1002/adma.202305367,10.1002/adma.202305367,PTB7-Th,IEICO-4F,PTB7-Th,IEICO-4F,CCCCC(CC)COC(=O)c1sc2csc(-c3cc4c(-c5ccc(CC(CC)CCCC)s5)c5sccc5c(-c5ccc(CC(CC)CCCC)s5)c4s3)c2c1F,CCCCCCc1ccc(C2(c3ccc(CCCCCC)cc3)c3cc4c(cc3-c3sc(-c5sc(/C=C6\C(=O)c7cc(F)c(F)cc7C6=C(C#N)C#N)cc5OCC(CC)CCCC)cc32)C(c2ccc(CCCCCC)cc2)(c2ccc(CCCCCC)cc2)c2cc(-c3scc(/C=C5/C(=O)c6cc(F)c(F)cc6C5=C(C#N)C#N)c3OCC(CC)CCCC)sc2-4)cc1,0.75,6.63,55.0,2.7,2.734875,1.291666666666666,,,,,,,ITO/ZnO/active layer/MoO3/Ag,inverted,ZnO,ZnO,MoO3,MoO3,,chloroform,chloroform,,-5.21,-3.6,,-5.44,-4.19,
77847,10.1002/adma.202305367,10.1002/adma.202305367,PTB7-Th,IEICO-4F,PTB7-Th,IEICO-4F,CCCCC(CC)COC(=O)c1sc2csc(-c3cc4c(-c5ccc(CC(CC)CCCC)s5)c5sccc5c(-c5ccc(CC(CC)CCCC)s5)c4s3)c2c1F,CCCCCCc1ccc(C2(c3ccc(CCCCCC)cc3)c3cc4c(cc3-c3sc(-c5sc(/C=C6\C(=O)c7cc(F)c(F)cc7C6=C(C#N)C#N)cc5OCC(CC)CCCC)cc32)C(c2ccc(CCCCCC)cc2)(c2ccc(CCCCCC)cc2)c2cc(-c3scc(/C=C5/C(=O)c6cc(F)c(F)cc6C5=C(C#N)C#N)c3OCC(CC)CCCC)sc2-4)cc1,0.74,11.2,64.0,5.3,5.304320000000001,0.0815094339622786,,,1:10,,,,ITO/ZnO/active layer/MoO3/Ag,inverted,ZnO,ZnO,MoO3,MoO3,,chloroform,chloroform,,-5.21,-3.6,,-5.44,-4.19,
77848,10.1002/adma.202305367,10.1002/adma.202305367,PTB7-Th,IEICO-4F,PTB7-Th,IEICO-4F,CCCCC(CC)COC(=O)c1sc2csc(-c3cc4c(-c5ccc(CC(CC)CCCC)s5)c5sccc5c(-c5ccc(CC(CC)CCCC)s5)c4s3)c2c1F,CCCCCCc1ccc(C2(c3ccc(CCCCCC)cc3)c3cc4c(cc3-c3sc(-c5sc(/C=C6\C(=O)c7cc(F)c(F)cc7C6=C(C#N)C#N)cc5OCC(CC)CCCC)cc32)C(c2ccc(CCCCCC)cc2)(c2ccc(CCCCCC)cc2)c2cc(-c3scc(/C=C5/C(=O)c6cc(F)c(F)cc6C5=C(C#N)C#N)c3OCC(CC)CCCC)sc2-4)cc1,0.71,18.6,63.0,8.3,8.31978,0.2383132530120363,,,1:5,,,,ITO/ZnO/active layer/MoO3/Ag,inverted,ZnO,ZnO,MoO3,MoO3,,chloroform,chloroform,,-5.21,-3.6,,-5.44,-4.19,
77849,10.1002/adma.202305367,10.1002/adma.202305367,PTB7-Th,IEICO-4F,PTB7-Th,IEICO-4F,CCCCC(CC)COC(=O)c1sc2csc(-c3cc4c(-c5ccc(CC(CC)CCCC)s5)c5sccc5c(-c5ccc(CC(CC)CCCC)s5)c4s3)c2c1F,CCCCCCc1ccc(C2(c3ccc(CCCCCC)cc3)c3cc4c(cc3-c3sc(-c5sc(/C=C6\C(=O)c7cc(F)c(F)cc7C6=C(C#N)C#N)cc5OCC(CC)CCCC)cc32)C(c2ccc(CCCCCC)cc2)(c2ccc(CCCCCC)cc2)c2cc(-c3scc(/C=C5/C(=O)c6cc(F)c(F)cc6C5=C(C#N)C#N)c3OCC(CC)CCCC)sc2-4)cc1,0.7,24.5,66.0,11.3,11.319,0.1681415929203394,,,1:2,,,,ITO/ZnO/active layer/MoO3/Ag,inverted,ZnO,ZnO,MoO3,MoO3,,chloroform,chloroform,,-5.21,-3.6,,-5.44,-4.19,
77850,10.1002/adma.202305367,10.1002/adma.202305367,PTB7-Th,IEICO-4Cl,PTB7-Th,IEICO-4Cl,CCCCC(CC)COC(=O)c1sc2csc(-c3cc4c(-c5ccc(CC(CC)CCCC)s5)c5sccc5c(-c5ccc(CC(CC)CCCC)s5)c4s3)c2c1F,CCCCCCc1ccc(C2(c3ccc(CCCCCC)cc3)c3cc4c(cc3-c3sc(-c5sc(/C=C6\C(=O)c7cc(Cl)c(Cl)cc7C6=C(C#N)C#N)cc5OCC(CC)CCCC)cc32)C(c2ccc(CCCCCC)cc2)(c2ccc(CCCCCC)cc2)c2cc(-c3sc(/C=C5\C(=O)c6cc(Cl)c(Cl)cc6C5=C(C#N)C#N)cc3OCC(CC)CCCC)sc2-4)cc1,0.72,10.05,60.0,4.32,4.341600000000001,0.5000000000000066,,,,,,,ITO/ZnO/active layer/MoO3/Ag,inverted,ZnO,ZnO,MoO3,MoO3,,chloroform,chloroform,,-5.21,-3.6,,-5.56,-4.23,
77851,10.1002/adma.202305367,10.1002/adma.202305367,PTB7-Th,IEICO-4Cl,PTB7-Th,IEICO-4Cl,CCCCC(CC)COC(=O)c1sc2csc(-c3cc4c(-c5ccc(CC(CC)CCCC)s5)c5sccc5c(-c5ccc(CC(CC)CCCC)s5)c4s3)c2c1F,CCCCCCc1ccc(C2(c3ccc(CCCCCC)cc3)c3cc4c(cc3-c3sc(-c5sc(/C=C6\C(=O)c7cc(Cl)c(Cl)cc7C6=C(C#N)C#N)cc5OCC(CC)CCCC)cc32)C(c2ccc(CCCCCC)cc2)(c2ccc(CCCCCC)cc2)c2cc(-c3sc(/C=C5\C(=O)c6cc(Cl)c(Cl)cc6C5=C(C#N)C#N)cc3OCC(CC)CCCC)sc2-4)cc1,0.72,15.91,60.0,6.87,6.87312,0.0454148471615722,,,,,,,ITO/ZnO/active layer/MoO3/Ag,inverted,ZnO,ZnO,MoO3,MoO3,,chloroform,chloroform,,-5.21,-3.6,,-5.56,-4.23,
77852,10.1002/adma.202305367,10.1002/adma.202305367,PTB7-Th,IEICO-4Cl,PTB7-Th,IEICO-4Cl,CCCCC(CC)COC(=O)c1sc2csc(-c3cc4c(-c5ccc(CC(CC)CCCC)s5)c5sccc5c(-c5ccc(CC(CC)CCCC)s5)c4s3)c2c1F,CCCCCCc1ccc(C2(c3ccc(CCCCCC)cc3)c3cc4c(cc3-c3sc(-c5sc(/C=C6\C(=O)c7cc(Cl)c(Cl)cc7C6=C(C#N)C#N)cc5OCC(CC)CCCC)cc32)C(c2ccc(CCCCCC)cc2)(c2ccc(CCCCCC)cc2)c2cc(-c3sc(/C=C5\C(=O)c6cc(Cl)c(Cl)cc6C5=C(C#N)C#N)cc3OCC(CC)CCCC)sc2-4)cc1,0.71,22.89,60.0,9.75,9.75114,0.0116923076923023,,,,,,,ITO/ZnO/active layer/MoO3/Ag,inverted,ZnO,ZnO,MoO3,MoO3,,chloroform,chloroform,,-5.21,-3.6,,-5.56,-4.23,
77853,10.1002/adma.202305367,10.1002/adma.202305367,PTB7-Th,EH-IDTBR,PTB7-Th,EH-IDTBR,CCCCC(CC)COC(=O)c1sc2csc(-c3cc4c(-c5ccc(CC(CC)CCCC)s5)c5sccc5c(-c5ccc(CC(CC)CCCC)s5)c4s3)c2c1F,CCCCC(CC)CC1(CC(CC)CCCC)c2cc3c(cc2-c2sc(-c4ccc(/C=C5\SC(=S)N(CC)C5=O)c5nsnc45)cc21)C(CC(CC)CCCC)(CC(CC)CCCC)c1cc(-c2ccc(/C=C4\SC(=S)N(CC)C4=O)c4nsnc24)sc1-3,1.06,5.89,56.0,3.52,3.4963040000000003,0.6731818181818102,,,,,,,ITO/ZnO/active layer/MoO3/Ag,inverted,ZnO,ZnO,MoO3,MoO3,,chloroform,chloroform,,-5.21,-3.6,,-5.51,-3.88,
77854,10.1002/adma.202305367,10.1002/adma.202305367,PTB7-Th,EH-IDTBR,PTB7-Th,EH-IDTBR,CCCCC(CC)COC(=O)c1sc2csc(-c3cc4c(-c5ccc(CC(CC)CCCC)s5)c5sccc5c(-c5ccc(CC(CC)CCCC)s5)c4s3)c2c1F,CCCCC(CC)CC1(CC(CC)CCCC)c2cc3c(cc2-c2sc(-c4ccc(/C=C5\SC(=S)N(CC)C5=O)c5nsnc45)cc21)C(CC(CC)CCCC)(CC(CC)CCCC)c1cc(-c2ccc(/C=C4\SC(=S)N(CC)C4=O)c4nsnc24)sc1-3,1.02,10.91,63.0,7.01,7.010766,0.0109272467903065,,,,,,,ITO/ZnO/active layer/MoO3/Ag,inverted,ZnO,ZnO,MoO3,MoO3,,chloroform,chloroform,,-5.21,-3.6,,-5.51,-3.88,
77855,10.1002/adma.202305367,10.1002/adma.202305367,PTB7-Th,EH-IDTBR,PTB7-Th,EH-IDTBR,CCCCC(CC)COC(=O)c1sc2csc(-c3cc4c(-c5ccc(CC(CC)CCCC)s5)c5sccc5c(-c5ccc(CC(CC)CCCC)s5)c4s3)c2c1F,CCCCC(CC)CC1(CC(CC)CCCC)c2cc3c(cc2-c2sc(-c4ccc(/C=C5\SC(=S)N(CC)C5=O)c5nsnc45)cc21)C(CC(CC)CCCC)(CC(CC)CCCC)c1cc(-c2ccc(/C=C4\SC(=S)N(CC)C4=O)c4nsnc24)sc1-3,1.01,15.8,63.0,10.05,10.05354,0.035223880597007,,,,,,,ITO/ZnO/active layer/MoO3/Ag,inverted,ZnO,ZnO,MoO3,MoO3,,chloroform,chloroform,,-5.21,-3.6,,-5.51,-3.88,
77867,10.1002/adma.202310362,10.1002/adma.202310362,D18,3TT-C2-F,D18,3TT-C2-F,CCCCCCC(CCCC)Cc1csc(-c2cc3c4nsnc4c4cc(-c5cc(CC(CCCC)CCCCCC)c(-c6cc7c(-c8cc(F)c(CC(CC)CCCC)s8)c8sccc8c(-c8cc(F)c(CC(CC)CCCC)s8)c7s6)s5)sc4c3s2)c1,,0.9,24.13,78.75,17.19,17.102137499999998,0.5111256544502821,17.06,17.19,,,,,ITO/PEDOT:PSS/D18:3TT-C2-F/PDINN/Ag,conventional,PDINN,PDINN,PEDOT:PSS,PEDOT:PSS,,,,,-5.51,-2.77,,,,
77868,10.1002/adma.202310362,10.1002/adma.202310362,D18,3TT-C2-Cl,D18,3TT-C2-Cl,CCCCCCC(CCCC)Cc1csc(-c2cc3c4nsnc4c4cc(-c5cc(CC(CCCC)CCCCCC)c(-c6cc7c(-c8cc(F)c(CC(CC)CCCC)s8)c8sccc8c(-c8cc(F)c(CC(CC)CCCC)s8)c7s6)s5)sc4c3s2)c1,,0.89,23.14,77.91,16.17,16.045252859999998,0.7714727272727504,15.85,16.17,,,,,ITO/PEDOT:PSS/D18:3TT-C2-Cl/PDINN/Ag,conventional,PDINN,PDINN,PEDOT:PSS,PEDOT:PSS,,,,,-5.51,-2.77,,,,
77869,10.1002/adma.202310362,10.1002/adma.202310362,D18,3TT-C2,D18,3TT-C2,CCCCCCC(CCCC)Cc1csc(-c2cc3c4nsnc4c4cc(-c5cc(CC(CCCC)CCCCCC)c(-c6cc7c(-c8cc(F)c(CC(CC)CCCC)s8)c8sccc8c(-c8cc(F)c(CC(CC)CCCC)s8)c7s6)s5)sc4c3s2)c1,,0.9,22.31,76.47,15.42,15.3544113,0.4253482490272441,15.22,15.42,,,,,ITO/PEDOT:PSS/D18:3TT-C2/PDINN/Ag,conventional,PDINN,PDINN,PEDOT:PSS,PEDOT:PSS,,,,,-5.51,-2.77,,,,
77870,10.1002/adma.202312635,10.1002/adma.202312635,PM6,BTP-eC9,PM6,BTP-eC9,COC(=O)C(C)(C)c1cc(C)cc(-c2sc3c4sc5cc(/C=C6/C(=O)c7cc(F)cc(c7)C(=O)/C6=C\c6cc(C(C)(C)C(=O)OC)c(-c7cc(C)cc(C(C)(C)C(=O)OC)c7)s6)sc5c4c(C(C)(C)C(=O)OC)ccc2-3)c1,CCCCCCCCCc1c(C=C2C(=O)c3cc(Cl)c(Cl)cc3C2=C(C#N)C#N)sc2c1sc1c3c4nsnc4c4c5sc6c(CCCCCCCCC)c(C=C7C(=O)c8cc(Cl)c(Cl)cc8C7=C(C#N)C#N)sc6c5n(CC(CCCC)CCCCCC)c4c3n(CC(CCCC)CCCCCC)c21,0.802,25.35,69.1,14.05,14.0485137,0.0105786476868315,13.85,14.05,,,,,ITO/PEDOT:PSS/PM6:BTP-eC9/CIMs/Ag,conventional,,,PEDOT:PSS,,,,,,-5.56,-3.65,,-5.68,-3.9,
77871,10.1002/adma.202312635,10.1002/adma.202312635,PM6,BTP-eC9,PM6,BTP-eC9,COC(=O)C(C)(C)c1cc(C)cc(-c2sc3c4sc5cc(/C=C6/C(=O)c7cc(F)cc(c7)C(=O)/C6=C\c6cc(C(C)(C)C(=O)OC)c(-c7cc(C)cc(C(C)(C)C(=O)OC)c7)s6)sc5c4c(C(C)(C)C(=O)OC)ccc2-3)c1,CCCCCCCCCc1c(C=C2C(=O)c3cc(Cl)c(Cl)cc3C2=C(C#N)C#N)sc2c1sc1c3c4nsnc4c4c5sc6c(CCCCCCCCC)c(C=C7C(=O)c8cc(Cl)c(Cl)cc8C7=C(C#N)C#N)sc6c5n(CC(CCCC)CCCCCC)c4c3n(CC(CCCC)CCCCCC)c21,0.851,26.08,74.2,16.47,16.46800736,0.0120986035215387,15.89,16.47,,,,,ITO/PEDOT:PSS/PM6:BTP-eC9/CIMs/Ag,conventional,PDINO,,PEDOT:PSS,,,,,,-5.56,-3.65,,-5.68,-3.9,
77872,10.1002/adma.202312635,10.1002/adma.202312635,PM6,BTP-eC9,PM6,BTP-eC9,COC(=O)C(C)(C)c1cc(C)cc(-c2sc3c4sc5cc(/C=C6/C(=O)c7cc(F)cc(c7)C(=O)/C6=C\c6cc(C(C)(C)C(=O)OC)c(-c7cc(C)cc(C(C)(C)C(=O)OC)c7)s6)sc5c4c(C(C)(C)C(=O)OC)ccc2-3)c1,CCCCCCCCCc1c(C=C2C(=O)c3cc(Cl)c(Cl)cc3C2=C(C#N)C#N)sc2c1sc1c3c4nsnc4c4c5sc6c(CCCCCCCCC)c(C=C7C(=O)c8cc(Cl)c(Cl)cc8C7=C(C#N)C#N)sc6c5n(CC(CCCC)CCCCCC)c4c3n(CC(CCCC)CCCCCC)c21,0.853,27.26,77.5,18.02,18.0209045,0.0050194228634891,17.82,18.02,,,,,ITO/PEDOT:PSS/PM6:BTP-eC9/CIMs/Ag,conventional,GDY-N,,PEDOT:PSS,,,,,,-5.56,-3.65,,-5.68,-3.9,
77873,10.1002/adma.202403294,10.1002/adma.202403294,D18,L8-BO,D18,L8-BO,CCCCCCC(CCCC)Cc1csc(-c2cc3c4nsnc4c4cc(-c5cc(CC(CCCC)CCCCCC)c(-c6cc7c(-c8cc(F)c(CC(CC)CCCC)s8)c8sccc8c(-c8cc(F)c(CC(CC)CCCC)s8)c7s6)s5)sc4c3s2)c1,CCCCCCC(CCCC)Cc1c(/C=C2\C(=O)c3cc(F)c(F)cc3C2=C(C#N)C#N)sc2c1SC1c3c(c4c(c5nsnc35)c3sc5c(CC(CCCC)CCCCCC)c(/C=C6\C(=O)c7cc(F)c(F)cc7C6=C(C#N)C#N)sc5c3n4CC(CC)CCCC)N(CC(CC)CCCC)C21,0.915,25.01,76.72,17.56,17.55671988,0.0186794988610446,17.35,17.56,,,,,ITO/PEDOT:PSS/active layer/PNDIT-F3N/Ag,conventional,PNDIT-F3N,PNDIT-F3N,PEDOT:PSS,PEDOT:PSS,,,,,-5.51,-2.77,,-5.68,-3.9,
77874,10.1002/adma.202403294,10.1002/adma.202403294,D18,PY-TPT,D18,PY-TPT,CCCCCCC(CCCC)Cc1csc(-c2cc3c4nsnc4c4cc(-c5cc(CC(CCCC)CCCCCC)c(-c6cc7c(-c8cc(F)c(CC(CC)CCCC)s8)c8sccc8c(-c8cc(F)c(CC(CC)CCCC)s8)c7s6)s5)sc4c3s2)c1,,1.015,18.83,60.4,11.54,11.543919799999996,0.0339670710571637,11.42,11.54,,,,,ITO/PEDOT:PSS/active layer/PNDIT-F3N/Ag,conventional,PNDIT-F3N,PNDIT-F3N,PEDOT:PSS,PEDOT:PSS,,,,,-5.51,-2.77,,,,
77876,10.1002/adma.202403890,10.1002/adma.202403890,PM6,T0,PM6,T0,COC(=O)C(C)(C)c1cc(C)cc(-c2sc3c4sc5cc(/C=C6/C(=O)c7cc(F)cc(c7)C(=O)/C6=C\c6cc(C(C)(C)C(=O)OC)c(-c7cc(C)cc(C(C)(C)C(=O)OC)c7)s6)sc5c4c(C(C)(C)C(=O)OC)ccc2-3)c1,,0.923,24.06,77.1,17.12,17.12188998,0.0110396028037257,17.01,17.12,,,,,ITO/PEDOT:PSS/PM6:T0/PNDIT-F3N/Ag,conventional,PNDIT-F3N,PNDIT-F3N,PEDOT:PSS,PEDOT:PSS,,chloroform,chloroform,,-5.56,-3.65,,,,
77877,10.1002/adma.202403890,10.1002/adma.202403890,PM6,T1,PM6,T1,COC(=O)C(C)(C)c1cc(C)cc(-c2sc3c4sc5cc(/C=C6/C(=O)c7cc(F)cc(c7)C(=O)/C6=C\c6cc(C(C)(C)C(=O)OC)c(-c7cc(C)cc(C(C)(C)C(=O)OC)c7)s6)sc5c4c(C(C)(C)C(=O)OC)ccc2-3)c1,CCCCCCCCC(CCCCCC)Sc1ccc2cc(-c3c4cc(-c5ccc(-c6c(F)c(F)c(-c7ccc(-c8cc9c(-c%10ccc%11cc(SC(CCCCCC)CCCCCCCC)ccc%11c%10)c%10sc(-c%11ccc(-c%12sc(-c%13cccs%13)c%13c%12C(=O)c%12c(C(CC)CCCC)sc(C(CC)CCCC)c%12C%13=O)s%11)cc%10c(-c%10ccc%11cc(SC(CCCCCC)CCCCCCCC)ccc%11c%10)c9s8)s7)c7nn(C(CCCCCC)CCCCCCCC)nc67)s5)sc4c(-c4ccc5cc(SC(CCCCCC)CCCCCCCC)ccc5c4)c4ccsc34)ccc2c1,0.959,21.22,71.7,14.59,14.59093566,0.0064130226182294,14.24,14.59,,,,,ITO/PEDOT:PSS/PM6:T1/PNDIT-F3N/Ag,conventional,PNDIT-F3N,PNDIT-F3N,PEDOT:PSS,PEDOT:PSS,,chloroform,chloroform,,-5.56,-3.65,,,,
77878,10.1002/adma.202403890,10.1002/adma.202403890,PM6,T4,PM6,T4,COC(=O)C(C)(C)c1cc(C)cc(-c2sc3c4sc5cc(/C=C6/C(=O)c7cc(F)cc(c7)C(=O)/C6=C\c6cc(C(C)(C)C(=O)OC)c(-c7cc(C)cc(C(C)(C)C(=O)OC)c7)s6)sc5c4c(C(C)(C)C(=O)OC)ccc2-3)c1,CCCCCCc1ccc(C2(c3ccc(CCCCCC)cc3)C3=C(CC(c4sc(/C=C5\C(=O)c6ccc(F)cc6C5=C(C#N)C#N)c5sc(C(=O)OCC(CC)CCCC)c(F)c45)=C3)c3cc4c(cc32)-c2sc(-c3sc(/C=C5\C(=O)c6ccc(F)cc6C5=C(C#N)C#N)c5sc(C(=O)OCC(CC)CCCC)c(F)c35)cc2C4(c2ccc(CCCCCC)cc2)c2ccc(CCCCCC)cc2)cc1,0.962,22.49,76.6,16.62,16.572701079999998,0.2845903730445421,16.29,16.62,,,,,ITO/PEDOT:PSS/PM6:T4/PNDIT-F3N/Ag,conventional,PNDIT-F3N,PNDIT-F3N,PEDOT:PSS,PEDOT:PSS,,chloroform,chloroform,,-5.56,-3.65,,,,
77879,10.1002/adma.202403890,10.1002/adma.202403890,PM6,T6,PM6,T6,COC(=O)C(C)(C)c1cc(C)cc(-c2sc3c4sc5cc(/C=C6/C(=O)c7cc(F)cc(c7)C(=O)/C6=C\c6cc(C(C)(C)C(=O)OC)c(-c7cc(C)cc(C(C)(C)C(=O)OC)c7)s6)sc5c4c(C(C)(C)C(=O)OC)ccc2-3)c1,,0.97,22.94,76.8,17.09,17.089382399999998,0.0036138092451829,16.88,17.09,,,,,ITO/PEDOT:PSS/PM6:T6/PNDIT-F3N/Ag,conventional,PNDIT-F3N,PNDIT-F3N,PEDOT:PSS,PEDOT:PSS,,chloroform,chloroform,,-5.56,-3.65,,,,
77880,10.1002/adma.202403890,10.1002/adma.202403890,PM6,T12,PM6,T12,COC(=O)C(C)(C)c1cc(C)cc(-c2sc3c4sc5cc(/C=C6/C(=O)c7cc(F)cc(c7)C(=O)/C6=C\c6cc(C(C)(C)C(=O)OC)c(-c7cc(C)cc(C(C)(C)C(=O)OC)c7)s6)sc5c4c(C(C)(C)C(=O)OC)ccc2-3)c1,,0.98,21.28,70.9,14.79,14.785769600000004,0.0286031102095708,14.4,14.79,,,,,ITO/PEDOT:PSS/PM6:T12/PNDIT-F3N/Ag,conventional,PNDIT-F3N,PNDIT-F3N,PEDOT:PSS,PEDOT:PSS,,chloroform,chloroform,,-5.56,-3.65,,,,
77890,10.1002/admi.202101894,10.1002/admi.202101894,PM6,Y6,PM6,Y6,COC(=O)C(C)(C)c1cc(C)cc(-c2sc3c4sc5cc(/C=C6/C(=O)c7cc(F)cc(c7)C(=O)/C6=C\c6cc(C(C)(C)C(=O)OC)c(-c7cc(C)cc(C(C)(C)C(=O)OC)c7)s6)sc5c4c(C(C)(C)C(=O)OC)ccc2-3)c1,CCCCCCCCCCCc1c(/C=C2\C(=O)c3cc(F)c(F)cc3C2=C(C#N)C#N)sc2c1sc1c3c4nsnc4c4c5sc6c(CCCCCCCCCCC)c(/C=C7\C(=O)c8cc(F)c(F)cc8C7=C(C#N)C#N)sc6c5n(CC(CC)CCCC)c4c3n(CC(CC)CCCC)c21,0.84,25.38,71.45,15.47,15.2325684,1.5347873303167467,15.23,15.47,1:1.2,,,,,organic solar cell,BCP,,CdSe@ZnS QDs /PEDOT:PSS,CdSe@ZnS QDs/PEDOT:PSS,,chloroform,,,-5.56,-3.65,,-5.65,-4.09,
77891,10.1002/admi.202101894,10.1002/admi.202101894,PM6,Y6,PM6,Y6,COC(=O)C(C)(C)c1cc(C)cc(-c2sc3c4sc5cc(/C=C6/C(=O)c7cc(F)cc(c7)C(=O)/C6=C\c6cc(C(C)(C)C(=O)OC)c(-c7cc(C)cc(C(C)(C)C(=O)OC)c7)s6)sc5c4c(C(C)(C)C(=O)OC)ccc2-3)c1,CCCCCCCCCCCc1c(/C=C2\C(=O)c3cc(F)c(F)cc3C2=C(C#N)C#N)sc2c1sc1c3c4nsnc4c4c5sc6c(CCCCCCCCCCC)c(/C=C7\C(=O)c8cc(F)c(F)cc8C7=C(C#N)C#N)sc6c5n(CC(CC)CCCC)c4c3n(CC(CC)CCCC)c21,0.85,25.41,70.97,15.63,15.32845545,1.929267754318624,15.33,15.63,1:1.2,,,,,organic solar cell,BCP,,PEDOT:PSS,PEDOT:PSS,,chloroform,,,-5.56,-3.65,,-5.65,-4.09,
77892,10.1002/admi.202101894,10.1002/admi.202101894,PM6,Y6,PM6,Y6,COC(=O)C(C)(C)c1cc(C)cc(-c2sc3c4sc5cc(/C=C6/C(=O)c7cc(F)cc(c7)C(=O)/C6=C\c6cc(C(C)(C)C(=O)OC)c(-c7cc(C)cc(C(C)(C)C(=O)OC)c7)s6)sc5c4c(C(C)(C)C(=O)OC)ccc2-3)c1,CCCCCCCCCCCc1c(/C=C2\C(=O)c3cc(F)c(F)cc3C2=C(C#N)C#N)sc2c1sc1c3c4nsnc4c4c5sc6c(CCCCCCCCCCC)c(/C=C7\C(=O)c8cc(F)c(F)cc8C7=C(C#N)C#N)sc6c5n(CC(CC)CCCC)c4c3n(CC(CC)CCCC)c21,0.77,21.49,61.01,10.24,10.09550773,1.4110573242187563,10.09,10.24,1:1.2,,,,conventional,organic solar cell,BCP,,CdSe@ZnS QDs/PEDOT:PSS,CdSe@ZnS QDs/PEDOT:PSS,,chloroform,,,-5.56,-3.65,,-5.65,-4.09,
77893,10.1002/admi.202101894,10.1002/admi.202101894,PM6,Y6,PM6,Y6,COC(=O)C(C)(C)c1cc(C)cc(-c2sc3c4sc5cc(/C=C6/C(=O)c7cc(F)cc(c7)C(=O)/C6=C\c6cc(C(C)(C)C(=O)OC)c(-c7cc(C)cc(C(C)(C)C(=O)OC)c7)s6)sc5c4c(C(C)(C)C(=O)OC)ccc2-3)c1,CCCCCCCCCCCc1c(/C=C2\C(=O)c3cc(F)c(F)cc3C2=C(C#N)C#N)sc2c1sc1c3c4nsnc4c4c5sc6c(CCCCCCCCCCC)c(/C=C7\C(=O)c8cc(F)c(F)cc8C7=C(C#N)C#N)sc6c5n(CC(CC)CCCC)c4c3n(CC(CC)CCCC)c21,0.82,15.57,58.63,7.64,7.485526620000001,2.021902879581137,7.43,7.64,1:1.2,,,,conventional,organic solar cell,BCP,,PEDOT:PSS,PEDOT:PSS,,chloroform,,,-5.56,-3.65,,-5.65,-4.09,
77894,10.1002/admi.202101894,10.1002/admi.202101894,PBDB-T,ITIC,PBDB-T,ITIC,CCCCC(CC)Cc1ccc(-c2c3cc(-c4ccc(-c5sc(-c6cccs6)c6c5C(=O)c5c(CC(CC)CCCC)sc(CC(CC)CCCC)c5C6=O)s4)sc3c(-c3ccc(CC(CC)CCCC)s3)c3ccsc23)s1,CCCCCCc1ccc(C2(c3ccc(CCCCCC)cc3)c3cc4c(cc3-c3sc5cc(C=C6C(=O)c7ccccc7C6=C(C#N)C#N)sc5c32)C(c2ccc(CCCCCC)cc2)(c2ccc(CCCCCC)cc2)c2c-4sc3cc(C=C4C(=O)c5ccccc5C4=C(C#N)C#N)sc23)cc1,0.88,15.56,66.73,9.37,9.13720544,2.4844670224119376,9.14,9.37,1:1,,,,conventional,organic solar cell,BCP,,CdSe@ZnS QDs/PEDOT:PSS,CdSe@ZnS QDs/PEDOT:PSS,,chlorobenzene,,,-5.33,-3.48,,-5.576,-3.916,
77895,10.1002/admi.202101894,10.1002/admi.202101894,PBDB-T,ITIC,PBDB-T,ITIC,CCCCC(CC)Cc1ccc(-c2c3cc(-c4ccc(-c5sc(-c6cccs6)c6c5C(=O)c5c(CC(CC)CCCC)sc(CC(CC)CCCC)c5C6=O)s4)sc3c(-c3ccc(CC(CC)CCCC)s3)c3ccsc23)s1,CCCCCCc1ccc(C2(c3ccc(CCCCCC)cc3)c3cc4c(cc3-c3sc5cc(C=C6C(=O)c7ccccc7C6=C(C#N)C#N)sc5c32)C(c2ccc(CCCCCC)cc2)(c2ccc(CCCCCC)cc2)c2c-4sc3cc(C=C4C(=O)c5ccccc5C4=C(C#N)C#N)sc23)cc1,0.88,15.84,67.23,9.61,9.37132416,2.4836195629552456,9.38,9.61,1:1,,,,,organic solar cell,BCP,,PEDOT:PSS,PEDOT:PSS,,chlorobenzene,,,-5.33,-3.48,,-5.576,-3.916,
77896,10.1002/admi.202101894,10.1002/admi.202101894,PBDB-T,ITIC,PBDB-T,ITIC,CCCCC(CC)Cc1ccc(-c2c3cc(-c4ccc(-c5sc(-c6cccs6)c6c5C(=O)c5c(CC(CC)CCCC)sc(CC(CC)CCCC)c5C6=O)s4)sc3c(-c3ccc(CC(CC)CCCC)s3)c3ccsc23)s1,CCCCCCc1ccc(C2(c3ccc(CCCCCC)cc3)c3cc4c(cc3-c3sc5cc(C=C6C(=O)c7ccccc7C6=C(C#N)C#N)sc5c32)C(c2ccc(CCCCCC)cc2)(c2ccc(CCCCCC)cc2)c2c-4sc3cc(C=C4C(=O)c5ccccc5C4=C(C#N)C#N)sc23)cc1,0.81,14.15,56.59,6.59,6.486062850000001,1.5771949924127355,6.44,6.59,1:1,,,,conventional,organic solar cell,BCP,,CdSe@ZnS QDs/PEDOT:PSS,CdSe@ZnS QDs/PEDOT:PSS,,chlorobenzene,,,-5.33,-3.48,,-5.576,-3.916,
77897,10.1002/admi.202101894,10.1002/admi.202101894,PBDB-T,ITIC,PBDB-T,ITIC,CCCCC(CC)Cc1ccc(-c2c3cc(-c4ccc(-c5sc(-c6cccs6)c6c5C(=O)c5c(CC(CC)CCCC)sc(CC(CC)CCCC)c5C6=O)s4)sc3c(-c3ccc(CC(CC)CCCC)s3)c3ccsc23)s1,CCCCCCc1ccc(C2(c3ccc(CCCCCC)cc3)c3cc4c(cc3-c3sc5cc(C=C6C(=O)c7ccccc7C6=C(C#N)C#N)sc5c32)C(c2ccc(CCCCCC)cc2)(c2ccc(CCCCCC)cc2)c2c-4sc3cc(C=C4C(=O)c5ccccc5C4=C(C#N)C#N)sc23)cc1,0.84,12.33,50.84,5.4,5.26560048,2.4888800000000098,5.34,5.4,1:1,,,,conventional,organic solar cell,BCP,,PEDOT:PSS,PEDOT:PSS,,chlorobenzene,,,-5.33,-3.48,,-5.576,-3.916,
77928,10.1002/aelm.201901245,10.1002/aelm.201901245,PM6,Y6,PM6,Y6,COC(=O)C(C)(C)c1cc(C)cc(-c2sc3c4sc5cc(/C=C6/C(=O)c7cc(F)cc(c7)C(=O)/C6=C\c6cc(C(C)(C)C(=O)OC)c(-c7cc(C)cc(C(C)(C)C(=O)OC)c7)s6)sc5c4c(C(C)(C)C(=O)OC)ccc2-3)c1,CCCCCCCCCCCc1c(/C=C2\C(=O)c3cc(F)c(F)cc3C2=C(C#N)C#N)sc2c1sc1c3c4nsnc4c4c5sc6c(CCCCCCCCCCC)c(/C=C7\C(=O)c8cc(F)c(F)cc8C7=C(C#N)C#N)sc6c5n(CC(CC)CCCC)c4c3n(CC(CC)CCCC)c21,0.814,25.65,66.37,13.86,13.857458669999998,0.0183357142857247,13.8,13.86,,,,,ITO/ETL/PM6:Y6/MoO3/Ag,inverted,n-SnO2,n-SnO2,MoO3,,,,,,-5.56,-3.65,,-5.65,-4.09,
77929,10.1002/aelm.201901245,10.1002/aelm.201901245,PM6,Y6,PM6,Y6,COC(=O)C(C)(C)c1cc(C)cc(-c2sc3c4sc5cc(/C=C6/C(=O)c7cc(F)cc(c7)C(=O)/C6=C\c6cc(C(C)(C)C(=O)OC)c(-c7cc(C)cc(C(C)(C)C(=O)OC)c7)s6)sc5c4c(C(C)(C)C(=O)OC)ccc2-3)c1,CCCCCCCCCCCc1c(/C=C2\C(=O)c3cc(F)c(F)cc3C2=C(C#N)C#N)sc2c1sc1c3c4nsnc4c4c5sc6c(CCCCCCCCCCC)c(/C=C7\C(=O)c8cc(F)c(F)cc8C7=C(C#N)C#N)sc6c5n(CC(CC)CCCC)c4c3n(CC(CC)CCCC)c21,0.845,25.48,70.63,15.22,15.20706278,0.0850014454665,15.12,15.22,,,,,ITO/n-SnO2/InP/ZnS QDs/PM6:Y6/MoO3/Ag,inverted,n-SnO2/InP/ZnS QDs,n-SnO2/InP/ZnS QDs,MoO3,,,,,,-5.56,-3.65,,-5.65,-4.09,
77930,10.1002/aenm.201903248,10.1002/aenm.201903248,PffBT4T-2DT,O-IDTBR,PffBT4T-2DT,O-IDTBR,CCCCCCCCCCCCC(CCCCCCCCCC)Cc1csc(-c2c(F)c(F)c(-c3cc(CC(CCCCCCCCCC)CCCCCCCCCCCC)c(-c4ccc(-c5cccs5)s4)s3)c3nsnc23)c1,CCCCCCCCC1(CCCCCCCC)c2cc3c(cc2-c2sc(-c4ccc(/C=C5\SC(=S)N(CC)C5=O)c5nsnc45)cc21)C(CCCCCCCC)(CCCCCCCC)c1cc(-c2ccc(/C=C4\SC(=S)N(CC)C4=O)c4nsnc24)sc1-3,1.03,10.1,49.0,5.1,5.09747,0.0496078431372403,5.1,,,,,,,,,,,,104.0,,,,-5.29,-3.65,,-5.52,-3.89,
77931,10.1002/aenm.201903248,10.1002/aenm.201903248,PffBT4T-2DT,O-IDTBR,PffBT4T-2DT,O-IDTBR,CCCCCCCCCCCCC(CCCCCCCCCC)Cc1csc(-c2c(F)c(F)c(-c3cc(CC(CCCCCCCCCC)CCCCCCCCCCCC)c(-c4ccc(-c5cccs5)s4)s3)c3nsnc23)c1,CCCCCCCCC1(CCCCCCCC)c2cc3c(cc2-c2sc(-c4ccc(/C=C5\SC(=S)N(CC)C5=O)c5nsnc45)cc21)C(CCCCCCCC)(CCCCCCCC)c1cc(-c2ccc(/C=C4\SC(=S)N(CC)C4=O)c4nsnc24)sc1-3,1.04,11.2,52.0,6.1,6.05696,0.7055737704917955,6.1,,,,,,,,,,,,85.0,,,,-5.29,-3.65,,-5.52,-3.89,
77932,10.1002/aenm.201903248,10.1002/aenm.201903248,PffBT4T-2DT,O-IDTBR,PffBT4T-2DT,O-IDTBR,CCCCCCCCCCCCC(CCCCCCCCCC)Cc1csc(-c2c(F)c(F)c(-c3cc(CC(CCCCCCCCCC)CCCCCCCCCCCC)c(-c4ccc(-c5cccs5)s4)s3)c3nsnc23)c1,CCCCCCCCC1(CCCCCCCC)c2cc3c(cc2-c2sc(-c4ccc(/C=C5\SC(=S)N(CC)C5=O)c5nsnc45)cc21)C(CCCCCCCC)(CCCCCCCC)c1cc(-c2ccc(/C=C4\SC(=S)N(CC)C4=O)c4nsnc24)sc1-3,1.03,10.9,52.0,5.9,5.83804,1.050169491525439,5.9,,,,,,,,,,,,88.0,,,,-5.29,-3.65,,-5.52,-3.89,
77933,10.1002/aenm.201903248,10.1002/aenm.201903248,PffBT4T-2DT,O-IDTBR,PffBT4T-2DT,O-IDTBR,CCCCCCCCCCCCC(CCCCCCCCCC)Cc1csc(-c2c(F)c(F)c(-c3cc(CC(CCCCCCCCCC)CCCCCCCCCCCC)c(-c4ccc(-c5cccs5)s4)s3)c3nsnc23)c1,CCCCCCCCC1(CCCCCCCC)c2cc3c(cc2-c2sc(-c4ccc(/C=C5\SC(=S)N(CC)C5=O)c5nsnc45)cc21)C(CCCCCCCC)(CCCCCCCC)c1cc(-c2ccc(/C=C4\SC(=S)N(CC)C4=O)c4nsnc24)sc1-3,1.02,9.3,57.0,5.4,5.40702,0.1299999999999963,5.4,,64:36,,,,,,,,,,77.0,,,,-5.29,-3.65,,-5.52,-3.89,
77934,10.1002/aenm.201903248,10.1002/aenm.201903248,PffBT4T-2DT,O-IDTBR,PffBT4T-2DT,O-IDTBR,CCCCCCCCCCCCC(CCCCCCCCCC)Cc1csc(-c2c(F)c(F)c(-c3cc(CC(CCCCCCCCCC)CCCCCCCCCCCC)c(-c4ccc(-c5cccs5)s4)s3)c3nsnc23)c1,CCCCCCCCC1(CCCCCCCC)c2cc3c(cc2-c2sc(-c4ccc(/C=C5\SC(=S)N(CC)C5=O)c5nsnc45)cc21)C(CCCCCCCC)(CCCCCCCC)c1cc(-c2ccc(/C=C4\SC(=S)N(CC)C4=O)c4nsnc24)sc1-3,1.0,6.0,54.0,3.3,3.24,1.8181818181818064,3.3,,74:26,,,,,,,,,,72.0,,,,-5.29,-3.65,,-5.52,-3.89,
77935,10.1002/aenm.201903248,10.1002/aenm.201903248,PffBT4T-2DT,O-IDTBR,PffBT4T-2DT,O-IDTBR,CCCCCCCCCCCCC(CCCCCCCCCC)Cc1csc(-c2c(F)c(F)c(-c3cc(CC(CCCCCCCCCC)CCCCCCCCCCCC)c(-c4ccc(-c5cccs5)s4)s3)c3nsnc23)c1,CCCCCCCCC1(CCCCCCCC)c2cc3c(cc2-c2sc(-c4ccc(/C=C5\SC(=S)N(CC)C5=O)c5nsnc45)cc21)C(CCCCCCCC)(CCCCCCCC)c1cc(-c2ccc(/C=C4\SC(=S)N(CC)C4=O)c4nsnc24)sc1-3,1.01,11.8,62.0,7.3,7.38916,1.2213698630137064,7.3,,41:59,,,,,,,,,,60.0,,,,-5.29,-3.65,,-5.52,-3.89,
77936,10.1002/aenm.201903248,10.1002/aenm.201903248,PffBT4T-2DT,O-IDTBR,PffBT4T-2DT,O-IDTBR,CCCCCCCCCCCCC(CCCCCCCCCC)Cc1csc(-c2c(F)c(F)c(-c3cc(CC(CCCCCCCCCC)CCCCCCCCCCCC)c(-c4ccc(-c5cccs5)s4)s3)c3nsnc23)c1,CCCCCCCCC1(CCCCCCCC)c2cc3c(cc2-c2sc(-c4ccc(/C=C5\SC(=S)N(CC)C5=O)c5nsnc45)cc21)C(CCCCCCCC)(CCCCCCCC)c1cc(-c2ccc(/C=C4\SC(=S)N(CC)C4=O)c4nsnc24)sc1-3,1.03,13.4,57.0,7.9,7.867140000000001,0.4159493670886006,7.9,,,,,,,,,,,,69.0,,,,-5.29,-3.65,,-5.52,-3.89,
77937,10.1002/aenm.201903248,10.1002/aenm.201903248,PffBT4T-2DT,O-IDTBR,PffBT4T-2DT,O-IDTBR,CCCCCCCCCCCCC(CCCCCCCCCC)Cc1csc(-c2c(F)c(F)c(-c3cc(CC(CCCCCCCCCC)CCCCCCCCCCCC)c(-c4ccc(-c5cccs5)s4)s3)c3nsnc23)c1,CCCCCCCCC1(CCCCCCCC)c2cc3c(cc2-c2sc(-c4ccc(/C=C5\SC(=S)N(CC)C5=O)c5nsnc45)cc21)C(CCCCCCCC)(CCCCCCCC)c1cc(-c2ccc(/C=C4\SC(=S)N(CC)C4=O)c4nsnc24)sc1-3,1.03,10.3,59.0,6.2,6.259310000000002,0.9566129032258348,6.2,,,,,,,,,,,,66.0,,,,-5.29,-3.65,,-5.52,-3.89,
77938,10.1002/aenm.201903248,10.1002/aenm.201903248,PffBT4T-2DT,O-IDTBR,PffBT4T-2DT,O-IDTBR,CCCCCCCCCCCCC(CCCCCCCCCC)Cc1csc(-c2c(F)c(F)c(-c3cc(CC(CCCCCCCCCC)CCCCCCCCCCCC)c(-c4ccc(-c5cccs5)s4)s3)c3nsnc23)c1,CCCCCCCCC1(CCCCCCCC)c2cc3c(cc2-c2sc(-c4ccc(/C=C5\SC(=S)N(CC)C5=O)c5nsnc45)cc21)C(CCCCCCCC)(CCCCCCCC)c1cc(-c2ccc(/C=C4\SC(=S)N(CC)C4=O)c4nsnc24)sc1-3,1.02,8.7,60.0,5.3,5.3244,0.4603773584905656,5.3,,74:26,,,,,,,,,,68.0,,,,-5.29,-3.65,,-5.52,-3.89,
77942,10.1002/aenm.202100098,10.1002/aenm.202100098,PM6,Y6,PM6,Y6,COC(=O)C(C)(C)c1cc(C)cc(-c2sc3c4sc5cc(/C=C6/C(=O)c7cc(F)cc(c7)C(=O)/C6=C\c6cc(C(C)(C)C(=O)OC)c(-c7cc(C)cc(C(C)(C)C(=O)OC)c7)s6)sc5c4c(C(C)(C)C(=O)OC)ccc2-3)c1,CCCCCCCCCCCc1c(/C=C2\C(=O)c3cc(F)c(F)cc3C2=C(C#N)C#N)sc2c1sc1c3c4nsnc4c4c5sc6c(CCCCCCCCCCC)c(/C=C7\C(=O)c8cc(F)c(F)cc8C7=C(C#N)C#N)sc6c5n(CC(CC)CCCC)c4c3n(CC(CC)CCCC)c21,0.837,26.34,70.47,15.93,15.536224926,2.4719088135593257,15.63,15.93,,,,,inverted,inverted,ZnO,ZnO,MoOX,MoO3,105.0,chloroform,chloroform,,-5.56,-3.65,,-5.65,-4.09,
77943,10.1002/aenm.202100098,10.1002/aenm.202100098,PM6,Y6,PM6,Y6,COC(=O)C(C)(C)c1cc(C)cc(-c2sc3c4sc5cc(/C=C6/C(=O)c7cc(F)cc(c7)C(=O)/C6=C\c6cc(C(C)(C)C(=O)OC)c(-c7cc(C)cc(C(C)(C)C(=O)OC)c7)s6)sc5c4c(C(C)(C)C(=O)OC)ccc2-3)c1,CCCCCCCCCCCc1c(/C=C2\C(=O)c3cc(F)c(F)cc3C2=C(C#N)C#N)sc2c1sc1c3c4nsnc4c4c5sc6c(CCCCCCCCCCC)c(/C=C7\C(=O)c8cc(F)c(F)cc8C7=C(C#N)C#N)sc6c5n(CC(CC)CCCC)c4c3n(CC(CC)CCCC)c21,0.832,26.22,68.29,15.41,14.897490816,3.3258220895522315,15.12,15.41,,,,,inverted,inverted,ZnO,ZnO,MoOX,MoO3,105.0,chloroform,chloroform,,-5.56,-3.65,,-5.65,-4.09,
77944,10.1002/aenm.202100098,10.1002/aenm.202100098,PM6,Y6,PM6,Y6,COC(=O)C(C)(C)c1cc(C)cc(-c2sc3c4sc5cc(/C=C6/C(=O)c7cc(F)cc(c7)C(=O)/C6=C\c6cc(C(C)(C)C(=O)OC)c(-c7cc(C)cc(C(C)(C)C(=O)OC)c7)s6)sc5c4c(C(C)(C)C(=O)OC)ccc2-3)c1,CCCCCCCCCCCc1c(/C=C2\C(=O)c3cc(F)c(F)cc3C2=C(C#N)C#N)sc2c1sc1c3c4nsnc4c4c5sc6c(CCCCCCCCCCC)c(/C=C7\C(=O)c8cc(F)c(F)cc8C7=C(C#N)C#N)sc6c5n(CC(CC)CCCC)c4c3n(CC(CC)CCCC)c21,0.819,26.16,65.25,14.55,13.9798386,3.918635051546391,14.2,14.55,,,,,inverted,inverted,ZnO,ZnO,MoOX,MoO3,105.0,chloroform,chloroform,,-5.56,-3.65,,-5.65,-4.09,
77945,10.1002/aenm.202100098,10.1002/aenm.202100098,PM6,Y6,PM6,Y6,COC(=O)C(C)(C)c1cc(C)cc(-c2sc3c4sc5cc(/C=C6/C(=O)c7cc(F)cc(c7)C(=O)/C6=C\c6cc(C(C)(C)C(=O)OC)c(-c7cc(C)cc(C(C)(C)C(=O)OC)c7)s6)sc5c4c(C(C)(C)C(=O)OC)ccc2-3)c1,CCCCCCCCCCCc1c(/C=C2\C(=O)c3cc(F)c(F)cc3C2=C(C#N)C#N)sc2c1sc1c3c4nsnc4c4c5sc6c(CCCCCCCCCCC)c(/C=C7\C(=O)c8cc(F)c(F)cc8C7=C(C#N)C#N)sc6c5n(CC(CC)CCCC)c4c3n(CC(CC)CCCC)c21,0.833,26.25,68.86,15.5,15.057099749999995,2.857420967741953,15.21,15.5,,,,,inverted,inverted,ZnO,ZnO,MoOX,MoO3,105.0,chloroform,chloroform,,-5.56,-3.65,,-5.65,-4.09,
77946,10.1002/aenm.202102394,10.1002/aenm.202102394,ZR-TT,Y6,ZR-TT,Y6,,CCCCCCCCCCCc1c(/C=C2\C(=O)c3cc(F)c(F)cc3C2=C(C#N)C#N)sc2c1sc1c3c4nsnc4c4c5sc6c(CCCCCCCCCCC)c(/C=C7\C(=O)c8cc(F)c(F)cc8C7=C(C#N)C#N)sc6c5n(CC(CC)CCCC)c4c3n(CC(CC)CCCC)c21,0.82,25.04,69.76,14.33,14.32368128,0.0440943475226758,14.2,14.33,,,,,ITO/PEDOT:PSS/active layer/PFNBr/Ag,conventional,PFNBr,,PEDOT:PSS,,,,,140.0,,,,-5.65,-4.09,
77947,10.1002/aenm.202102394,10.1002/aenm.202102394,ZR-TT,Y6,ZR-TT,Y6,,CCCCCCCCCCCc1c(/C=C2\C(=O)c3cc(F)c(F)cc3C2=C(C#N)C#N)sc2c1sc1c3c4nsnc4c4c5sc6c(CCCCCCCCCCC)c(/C=C7\C(=O)c8cc(F)c(F)cc8C7=C(C#N)C#N)sc6c5n(CC(CC)CCCC)c4c3n(CC(CC)CCCC)c21,0.806,24.38,70.24,13.81,13.802356671999998,0.0553463287472998,13.41,13.81,,CN,CN,0.2%,ITO/PEDOT:PSS/active layer/PFNBr/Ag,conventional,PFNBr,,PEDOT:PSS,,,,,150.0,,,,-5.65,-4.09,
77948,10.1002/aenm.202102394,10.1002/aenm.202102394,ZR-TT,Y6,ZR-TT,Y6,,CCCCCCCCCCCc1c(/C=C2\C(=O)c3cc(F)c(F)cc3C2=C(C#N)C#N)sc2c1sc1c3c4nsnc4c4c5sc6c(CCCCCCCCCCC)c(/C=C7\C(=O)c8cc(F)c(F)cc8C7=C(C#N)C#N)sc6c5n(CC(CC)CCCC)c4c3n(CC(CC)CCCC)c21,0.809,24.3,70.57,13.86,13.873144590000004,0.0948383116883342,13.54,13.86,,CN,CN,0.2%,ITO/PEDOT:PSS/active layer/PFNBr/Ag,conventional,PFNBr,,PEDOT:PSS,,,,,150.0,,,,-5.65,-4.09,
77949,10.1002/aenm.202102394,10.1002/aenm.202102394,ZR-TT,Y6,ZR-TT,Y6,,CCCCCCCCCCCc1c(/C=C2\C(=O)c3cc(F)c(F)cc3C2=C(C#N)C#N)sc2c1sc1c3c4nsnc4c4c5sc6c(CCCCCCCCCCC)c(/C=C7\C(=O)c8cc(F)c(F)cc8C7=C(C#N)C#N)sc6c5n(CC(CC)CCCC)c4c3n(CC(CC)CCCC)c21,0.805,25.37,70.62,14.42,14.422616670000002,0.0181461165048673,14.01,14.42,,CN,CN,0.2%,ITO/PEDOT:PSS/active layer/PFNBr/Ag,conventional,PFNBr,,PEDOT:PSS,,,,,150.0,,,,-5.65,-4.09,
77950,10.1002/aenm.202102394,10.1002/aenm.202102394,ZR-TT,Y6,ZR-TT,Y6,,CCCCCCCCCCCc1c(/C=C2\C(=O)c3cc(F)c(F)cc3C2=C(C#N)C#N)sc2c1sc1c3c4nsnc4c4c5sc6c(CCCCCCCCCCC)c(/C=C7\C(=O)c8cc(F)c(F)cc8C7=C(C#N)C#N)sc6c5n(CC(CC)CCCC)c4c3n(CC(CC)CCCC)c21,0.811,26.49,72.32,15.54,15.536787648,0.0206715057915074,15.28,15.54,,CN,CN,0.2%,ITO/PEDOT:PSS/active layer/PFNBr/Ag,conventional,PFNBr,,PEDOT:PSS,,,,,150.0,,,,-5.65,-4.09,
77951,10.1002/aenm.202102394,10.1002/aenm.202102394,ZR-TT,Y6,ZR-TT,Y6,,CCCCCCCCCCCc1c(/C=C2\C(=O)c3cc(F)c(F)cc3C2=C(C#N)C#N)sc2c1sc1c3c4nsnc4c4c5sc6c(CCCCCCCCCCC)c(/C=C7\C(=O)c8cc(F)c(F)cc8C7=C(C#N)C#N)sc6c5n(CC(CC)CCCC)c4c3n(CC(CC)CCCC)c21,0.807,25.61,71.19,14.71,14.713029513000002,0.0205949218218988,14.32,14.71,,CN,CN,0.2%,ITO/PEDOT:PSS/active layer/PFNBr/Ag,conventional,PFNBr,,PEDOT:PSS,,,,,150.0,,,,-5.65,-4.09,
77952,10.1002/aenm.202102591,10.1002/aenm.202102591,PBDB-T,2Th-2F,PBDB-T,2Th-2F,CCCCC(CC)Cc1ccc(-c2c3cc(-c4ccc(-c5sc(-c6cccs6)c6c5C(=O)c5c(CC(CC)CCCC)sc(CC(CC)CCCC)c5C6=O)s4)sc3c(-c3ccc(CC(CC)CCCC)s3)c3ccsc23)s1,,0.79,21.62,64.3,11.0,10.9823114,0.160805454545451,10.62,11.0,,,,,ITO/PEDOT:PSS/active layer/PDINO/Ag,conventional,PDINO,PDINO,PEDOT:PSS,PEDOT:PSS,,o-DCB,o-DCB,,-5.33,-3.48,,,,
77953,10.1002/aenm.202102591,10.1002/aenm.202102591,PBDB-T,BTh-Th-2F,PBDB-T,BTh-Th-2F,CCCCC(CC)Cc1ccc(-c2c3cc(-c4ccc(-c5sc(-c6cccs6)c6c5C(=O)c5c(CC(CC)CCCC)sc(CC(CC)CCCC)c5C6=O)s4)sc3c(-c3ccc(CC(CC)CCCC)s3)c3ccsc23)s1,,0.81,23.59,67.14,12.87,12.82904406,0.3182279720279575,12.54,12.87,,,,,ITO/PEDOT:PSS/active layer/PDINO/Ag,conventional,PDINO,PDINO,PEDOT:PSS,PEDOT:PSS,,o-DCB,o-DCB,,-5.33,-3.48,,,,
77954,10.1002/aenm.202102591,10.1002/aenm.202102591,PBDB-T,2BTh-2F,PBDB-T,2BTh-2F,CCCCC(CC)Cc1ccc(-c2c3cc(-c4ccc(-c5sc(-c6cccs6)c6c5C(=O)c5c(CC(CC)CCCC)sc(CC(CC)CCCC)c5C6=O)s4)sc3c(-c3ccc(CC(CC)CCCC)s3)c3ccsc23)s1,,0.84,24.02,72.14,14.53,14.55554352,0.1757984858912674,14.25,14.53,,,,,ITO/PEDOT:PSS/active layer/PDINO/Ag,conventional,PDINO,PDINO,PEDOT:PSS,PEDOT:PSS,,o-DCB,o-DCB,,-5.33,-3.48,,,,
77955,10.1002/aenm.202102591,10.1002/aenm.202102591,PBDB-TF,2BTh-2F,PM6,2BTh-2F,COC(=O)C(C)(C)c1cc(C)cc(-c2sc3c4sc5cc(/C=C6/C(=O)c7cc(F)cc(c7)C(=O)/C6=C\c6cc(C(C)(C)C(=O)OC)c(-c7cc(C)cc(C(C)(C)C(=O)OC)c7)s6)sc5c4c(C(C)(C)C(=O)OC)ccc2-3)c1,,0.92,22.09,60.22,12.28,12.238390160000002,0.338842345276855,12.13,12.28,,,,,ITO/PEDOT:PSS/active layer/PDINO/Ag,conventional,PDINO,PDINO,PEDOT:PSS,PEDOT:PSS,,chloroform,chloroform,,-5.49,-3.64,,,,
77956,10.1002/aenm.202102591,10.1002/aenm.202102591,D18,2BTh-2F,D18,2BTh-2F,CCCCCCC(CCCC)Cc1csc(-c2cc3c4nsnc4c4cc(-c5cc(CC(CCCC)CCCCCC)c(-c6cc7c(-c8cc(F)c(CC(CC)CCCC)s8)c8sccc8c(-c8cc(F)c(CC(CC)CCCC)s8)c7s6)s5)sc4c3s2)c1,,0.92,22.43,66.55,13.75,13.7329918,0.1236959999999953,13.53,13.75,,,,,ITO/PEDOT:PSS/active layer/PDINO/Ag,conventional,PDINO,PDINO,PEDOT:PSS,PEDOT:PSS,,chloroform,chloroform,,-5.51,-2.77,,,,
77957,10.1002/aenm.202102591,10.1002/aenm.202102591,D18,2BTh-2F(C2),D18,2BTh-2F(C2),CCCCCCC(CCCC)Cc1csc(-c2cc3c4nsnc4c4cc(-c5cc(CC(CCCC)CCCCCC)c(-c6cc7c(-c8cc(F)c(CC(CC)CCCC)s8)c8sccc8c(-c8cc(F)c(CC(CC)CCCC)s8)c7s6)s5)sc4c3s2)c1,,0.9,23.61,72.3,15.44,15.363027,0.498529792746118,15.15,15.44,,,,,ITO/PEDOT:PSS/active layer/PDINO/Ag,conventional,PDINO,PDINO,PEDOT:PSS,PEDOT:PSS,,o-xylene,o-xylene,,-5.51,-2.77,,,,
77984,10.1002/aenm.202203266,10.1002/aenm.202203266,PM6,Y6,PM6,Y6,COC(=O)C(C)(C)c1cc(C)cc(-c2sc3c4sc5cc(/C=C6/C(=O)c7cc(F)cc(c7)C(=O)/C6=C\c6cc(C(C)(C)C(=O)OC)c(-c7cc(C)cc(C(C)(C)C(=O)OC)c7)s6)sc5c4c(C(C)(C)C(=O)OC)ccc2-3)c1,CCCCCCCCCCCc1c(/C=C2\C(=O)c3cc(F)c(F)cc3C2=C(C#N)C#N)sc2c1sc1c3c4nsnc4c4c5sc6c(CCCCCCCCCCC)c(/C=C7\C(=O)c8cc(F)c(F)cc8C7=C(C#N)C#N)sc6c5n(CC(CC)CCCC)c4c3n(CC(CC)CCCC)c21,0.841,26.41,73.97,16.42,16.429336156999998,0.0568584470158121,16.15,16.42,1:1.2,,,,ITO/PEDOT:PSS/active layer/ETL/ultrathin Ag,conventional,ZnO NPs,ZnO,PEDOT:PSS,PEDOT:PSS,,,,,-5.56,-3.65,,-5.65,-4.09,
77985,10.1002/aenm.202203266,10.1002/aenm.202203266,PM6,Y6,PM6,Y6,COC(=O)C(C)(C)c1cc(C)cc(-c2sc3c4sc5cc(/C=C6/C(=O)c7cc(F)cc(c7)C(=O)/C6=C\c6cc(C(C)(C)C(=O)OC)c(-c7cc(C)cc(C(C)(C)C(=O)OC)c7)s6)sc5c4c(C(C)(C)C(=O)OC)ccc2-3)c1,CCCCCCCCCCCc1c(/C=C2\C(=O)c3cc(F)c(F)cc3C2=C(C#N)C#N)sc2c1sc1c3c4nsnc4c4c5sc6c(CCCCCCCCCCC)c(/C=C7\C(=O)c8cc(F)c(F)cc8C7=C(C#N)C#N)sc6c5n(CC(CC)CCCC)c4c3n(CC(CC)CCCC)c21,0.8173,22.83,65.86,12.29,12.2887903974,0.0098421692432829,11.51,12.29,,,,,ITO/PEDOT:PSS/active layer/ETL/ultrathin Ag,conventional,ZnO NPs,ZnO,PEDOT:PSS,PEDOT:PSS,,,,,-5.56,-3.65,,-5.65,-4.09,
77986,10.1002/aenm.202203266,10.1002/aenm.202203266,PM6,Y6,PM6,Y6,COC(=O)C(C)(C)c1cc(C)cc(-c2sc3c4sc5cc(/C=C6/C(=O)c7cc(F)cc(c7)C(=O)/C6=C\c6cc(C(C)(C)C(=O)OC)c(-c7cc(C)cc(C(C)(C)C(=O)OC)c7)s6)sc5c4c(C(C)(C)C(=O)OC)ccc2-3)c1,CCCCCCCCCCCc1c(/C=C2\C(=O)c3cc(F)c(F)cc3C2=C(C#N)C#N)sc2c1sc1c3c4nsnc4c4c5sc6c(CCCCCCCCCCC)c(/C=C7\C(=O)c8cc(F)c(F)cc8C7=C(C#N)C#N)sc6c5n(CC(CC)CCCC)c4c3n(CC(CC)CCCC)c21,0.8405,21.26,73.01,13.04,13.046178803000002,0.0473834585889779,12.53,13.04,,,,,ITO/PEDOT:PSS/active layer/ETL/ultrathin Ag,conventional,ZnO NPs,ZnO,PEDOT:PSS,PEDOT:PSS,,,,,-5.56,-3.65,,-5.65,-4.09,
77988,10.1002/aenm.202203266,10.1002/aenm.202203266,PM6,Y6,PM6,Y6,COC(=O)C(C)(C)c1cc(C)cc(-c2sc3c4sc5cc(/C=C6/C(=O)c7cc(F)cc(c7)C(=O)/C6=C\c6cc(C(C)(C)C(=O)OC)c(-c7cc(C)cc(C(C)(C)C(=O)OC)c7)s6)sc5c4c(C(C)(C)C(=O)OC)ccc2-3)c1,CCCCCCCCCCCc1c(/C=C2\C(=O)c3cc(F)c(F)cc3C2=C(C#N)C#N)sc2c1sc1c3c4nsnc4c4c5sc6c(CCCCCCCCCCC)c(/C=C7\C(=O)c8cc(F)c(F)cc8C7=C(C#N)C#N)sc6c5n(CC(CC)CCCC)c4c3n(CC(CC)CCCC)c21,0.8403,20.54,73.55,12.69,12.694554950999995,0.0358940189125105,12.15,12.69,1:1.2,,,,ITO/PEDOT:PSS/active layer/ETL/ultrathin Ag,conventional,ZnO NPs,ZnO,PEDOT:PSS,PEDOT:PSS,,,,,-5.56,-3.65,,-5.65,-4.09,
77989,10.1002/aenm.202203266,10.1002/aenm.202203266,PM6,Y6,PM6,Y6,COC(=O)C(C)(C)c1cc(C)cc(-c2sc3c4sc5cc(/C=C6/C(=O)c7cc(F)cc(c7)C(=O)/C6=C\c6cc(C(C)(C)C(=O)OC)c(-c7cc(C)cc(C(C)(C)C(=O)OC)c7)s6)sc5c4c(C(C)(C)C(=O)OC)ccc2-3)c1,CCCCCCCCCCCc1c(/C=C2\C(=O)c3cc(F)c(F)cc3C2=C(C#N)C#N)sc2c1sc1c3c4nsnc4c4c5sc6c(CCCCCCCCCCC)c(/C=C7\C(=O)c8cc(F)c(F)cc8C7=C(C#N)C#N)sc6c5n(CC(CC)CCCC)c4c3n(CC(CC)CCCC)c21,0.8394,26.12,73.54,16.12,16.1237391312,0.0231956029776655,15.83,16.12,0.8:1.2,,,,ITO/PEDOT:PSS/active layer/ETL/ultrathin Ag,conventional,ZnO NPs,ZnO,PEDOT:PSS,PEDOT:PSS,,,,,-5.56,-3.65,,-5.65,-4.09,
77990,10.1002/aenm.202203266,10.1002/aenm.202203266,PM6,Y6,PM6,Y6,COC(=O)C(C)(C)c1cc(C)cc(-c2sc3c4sc5cc(/C=C6/C(=O)c7cc(F)cc(c7)C(=O)/C6=C\c6cc(C(C)(C)C(=O)OC)c(-c7cc(C)cc(C(C)(C)C(=O)OC)c7)s6)sc5c4c(C(C)(C)C(=O)OC)ccc2-3)c1,CCCCCCCCCCCc1c(/C=C2\C(=O)c3cc(F)c(F)cc3C2=C(C#N)C#N)sc2c1sc1c3c4nsnc4c4c5sc6c(CCCCCCCCCCC)c(/C=C7\C(=O)c8cc(F)c(F)cc8C7=C(C#N)C#N)sc6c5n(CC(CC)CCCC)c4c3n(CC(CC)CCCC)c21,0.8391,20.13,73.11,12.34,12.3490707813,0.0735071418152363,12.02,12.34,0.8:1.2,,,,ITO/PEDOT:PSS/active layer/ETL/ultrathin Ag,conventional,ZnO NPs,ZnO,PEDOT:PSS,PEDOT:PSS,,,,,-5.56,-3.65,,-5.65,-4.09,
77991,10.1002/aenm.202203266,10.1002/aenm.202203266,PM6,Y6,PM6,Y6,COC(=O)C(C)(C)c1cc(C)cc(-c2sc3c4sc5cc(/C=C6/C(=O)c7cc(F)cc(c7)C(=O)/C6=C\c6cc(C(C)(C)C(=O)OC)c(-c7cc(C)cc(C(C)(C)C(=O)OC)c7)s6)sc5c4c(C(C)(C)C(=O)OC)ccc2-3)c1,CCCCCCCCCCCc1c(/C=C2\C(=O)c3cc(F)c(F)cc3C2=C(C#N)C#N)sc2c1sc1c3c4nsnc4c4c5sc6c(CCCCCCCCCCC)c(/C=C7\C(=O)c8cc(F)c(F)cc8C7=C(C#N)C#N)sc6c5n(CC(CC)CCCC)c4c3n(CC(CC)CCCC)c21,0.8404,25.41,75.98,16.21,16.2251977272,0.093755257248614,15.92,16.21,0.6:1.2,,,,ITO/PEDOT:PSS/active layer/ETL/ultrathin Ag,conventional,ZnO NPs,ZnO,PEDOT:PSS,PEDOT:PSS,,,,,-5.56,-3.65,,-5.65,-4.09,
77992,10.1002/aenm.202203266,10.1002/aenm.202203266,PM6,Y6,PM6,Y6,COC(=O)C(C)(C)c1cc(C)cc(-c2sc3c4sc5cc(/C=C6/C(=O)c7cc(F)cc(c7)C(=O)/C6=C\c6cc(C(C)(C)C(=O)OC)c(-c7cc(C)cc(C(C)(C)C(=O)OC)c7)s6)sc5c4c(C(C)(C)C(=O)OC)ccc2-3)c1,CCCCCCCCCCCc1c(/C=C2\C(=O)c3cc(F)c(F)cc3C2=C(C#N)C#N)sc2c1sc1c3c4nsnc4c4c5sc6c(CCCCCCCCCCC)c(/C=C7\C(=O)c8cc(F)c(F)cc8C7=C(C#N)C#N)sc6c5n(CC(CC)CCCC)c4c3n(CC(CC)CCCC)c21,0.8388,19.23,72.88,11.75,11.7556343712,0.0479520953191431,11.32,11.75,0.6:1.2,,,,ITO/PEDOT:PSS/active layer/ETL/ultrathin Ag,conventional,ZnO NPs,ZnO,PEDOT:PSS,PEDOT:PSS,,,,,-5.56,-3.65,,-5.65,-4.09,
77993,10.1002/aenm.202203266,10.1002/aenm.202203266,PM6,Y6,PM6,Y6,COC(=O)C(C)(C)c1cc(C)cc(-c2sc3c4sc5cc(/C=C6/C(=O)c7cc(F)cc(c7)C(=O)/C6=C\c6cc(C(C)(C)C(=O)OC)c(-c7cc(C)cc(C(C)(C)C(=O)OC)c7)s6)sc5c4c(C(C)(C)C(=O)OC)ccc2-3)c1,CCCCCCCCCCCc1c(/C=C2\C(=O)c3cc(F)c(F)cc3C2=C(C#N)C#N)sc2c1sc1c3c4nsnc4c4c5sc6c(CCCCCCCCCCC)c(/C=C7\C(=O)c8cc(F)c(F)cc8C7=C(C#N)C#N)sc6c5n(CC(CC)CCCC)c4c3n(CC(CC)CCCC)c21,0.8429,23.73,76.58,15.31,15.317544618599998,0.0492790241671928,15.11,15.31,0.4:1.2,,,,ITO/PEDOT:PSS/active layer/ETL/ultrathin Ag,conventional,ZnO NPs,ZnO,PEDOT:PSS,PEDOT:PSS,,,,,-5.56,-3.65,,-5.65,-4.09,
77994,10.1002/aenm.202203266,10.1002/aenm.202203266,PM6,Y6,PM6,Y6,COC(=O)C(C)(C)c1cc(C)cc(-c2sc3c4sc5cc(/C=C6/C(=O)c7cc(F)cc(c7)C(=O)/C6=C\c6cc(C(C)(C)C(=O)OC)c(-c7cc(C)cc(C(C)(C)C(=O)OC)c7)s6)sc5c4c(C(C)(C)C(=O)OC)ccc2-3)c1,CCCCCCCCCCCc1c(/C=C2\C(=O)c3cc(F)c(F)cc3C2=C(C#N)C#N)sc2c1sc1c3c4nsnc4c4c5sc6c(CCCCCCCCCCC)c(/C=C7\C(=O)c8cc(F)c(F)cc8C7=C(C#N)C#N)sc6c5n(CC(CC)CCCC)c4c3n(CC(CC)CCCC)c21,0.8398,18.66,73.46,11.51,11.511672712799998,0.0145326915725265,11.21,11.51,0.4:1.2,,,,ITO/PEDOT:PSS/active layer/ETL/ultrathin Ag,conventional,ZnO NPs,ZnO,PEDOT:PSS,PEDOT:PSS,,,,,-5.56,-3.65,,-5.65,-4.09,
77995,10.1002/aenm.202203266,10.1002/aenm.202203266,PM6,L8-BO,PM6,L8-BO,COC(=O)C(C)(C)c1cc(C)cc(-c2sc3c4sc5cc(/C=C6/C(=O)c7cc(F)cc(c7)C(=O)/C6=C\c6cc(C(C)(C)C(=O)OC)c(-c7cc(C)cc(C(C)(C)C(=O)OC)c7)s6)sc5c4c(C(C)(C)C(=O)OC)ccc2-3)c1,CCCCCCC(CCCC)Cc1c(/C=C2\C(=O)c3cc(F)c(F)cc3C2=C(C#N)C#N)sc2c1SC1c3c(c4c(c5nsnc35)c3sc5c(CC(CCCC)CCCCCC)c(/C=C6\C(=O)c7cc(F)c(F)cc7C6=C(C#N)C#N)sc5c3n4CC(CC)CCCC)N(CC(CC)CCCC)C21,0.8701,25.39,78.77,17.4,17.401741580299998,0.0100090821839032,17.02,17.4,1:1.4,,,,ITO/PEDOT:PSS/active layer/ETL/ultrathin Ag,conventional,ZnO NPs,ZnO,PEDOT:PSS,PEDOT:PSS,,,,,-5.56,-3.65,,-5.68,-3.9,
77996,10.1002/aenm.202203266,10.1002/aenm.202203266,PM6,L8-BO,PM6,L8-BO,COC(=O)C(C)(C)c1cc(C)cc(-c2sc3c4sc5cc(/C=C6/C(=O)c7cc(F)cc(c7)C(=O)/C6=C\c6cc(C(C)(C)C(=O)OC)c(-c7cc(C)cc(C(C)(C)C(=O)OC)c7)s6)sc5c4c(C(C)(C)C(=O)OC)ccc2-3)c1,CCCCCCC(CCCC)Cc1c(/C=C2\C(=O)c3cc(F)c(F)cc3C2=C(C#N)C#N)sc2c1SC1c3c(c4c(c5nsnc35)c3sc5c(CC(CCCC)CCCCCC)c(/C=C6\C(=O)c7cc(F)c(F)cc7C6=C(C#N)C#N)sc5c3n4CC(CC)CCCC)N(CC(CC)CCCC)C21,0.8697,20.33,76.11,13.45,13.457009861099998,0.0521179263940405,13.24,13.45,1:1.4,,,,ITO/PEDOT:PSS/active layer/ETL/ultrathin Ag,conventional,ZnO NPs,ZnO,PEDOT:PSS,PEDOT:PSS,,,,,-5.56,-3.65,,-5.68,-3.9,
77997,10.1002/aenm.202203266,10.1002/aenm.202203266,PM6,L8-BO,PM6,L8-BO,COC(=O)C(C)(C)c1cc(C)cc(-c2sc3c4sc5cc(/C=C6/C(=O)c7cc(F)cc(c7)C(=O)/C6=C\c6cc(C(C)(C)C(=O)OC)c(-c7cc(C)cc(C(C)(C)C(=O)OC)c7)s6)sc5c4c(C(C)(C)C(=O)OC)ccc2-3)c1,CCCCCCC(CCCC)Cc1c(/C=C2\C(=O)c3cc(F)c(F)cc3C2=C(C#N)C#N)sc2c1SC1c3c(c4c(c5nsnc35)c3sc5c(CC(CCCC)CCCCCC)c(/C=C6\C(=O)c7cc(F)c(F)cc7C6=C(C#N)C#N)sc5c3n4CC(CC)CCCC)N(CC(CC)CCCC)C21,0.8691,24.13,77.87,16.33,16.3304159421,0.0025471041028894,16.05,16.33,0.8:1.4,,,,ITO/PEDOT:PSS/active layer/ETL/ultrathin Ag,conventional,ZnO NPs,ZnO,PEDOT:PSS,PEDOT:PSS,,,,,-5.56,-3.65,,-5.68,-3.9,
77998,10.1002/aenm.202203266,10.1002/aenm.202203266,PM6,L8-BO,PM6,L8-BO,COC(=O)C(C)(C)c1cc(C)cc(-c2sc3c4sc5cc(/C=C6/C(=O)c7cc(F)cc(c7)C(=O)/C6=C\c6cc(C(C)(C)C(=O)OC)c(-c7cc(C)cc(C(C)(C)C(=O)OC)c7)s6)sc5c4c(C(C)(C)C(=O)OC)ccc2-3)c1,CCCCCCC(CCCC)Cc1c(/C=C2\C(=O)c3cc(F)c(F)cc3C2=C(C#N)C#N)sc2c1SC1c3c(c4c(c5nsnc35)c3sc5c(CC(CCCC)CCCCCC)c(/C=C6\C(=O)c7cc(F)c(F)cc7C6=C(C#N)C#N)sc5c3n4CC(CC)CCCC)N(CC(CC)CCCC)C21,0.8689,19.28,76.41,12.8,12.8005027272,0.0039275562500051,12.38,12.8,0.8:1.4,,,,ITO/PEDOT:PSS/active layer/ETL/ultrathin Ag,conventional,ZnO NPs,ZnO,PEDOT:PSS,PEDOT:PSS,,,,,-5.56,-3.65,,-5.68,-3.9,
77999,10.1002/aenm.202203266,10.1002/aenm.202203266,PM6,L8-BO,PM6,L8-BO,COC(=O)C(C)(C)c1cc(C)cc(-c2sc3c4sc5cc(/C=C6/C(=O)c7cc(F)cc(c7)C(=O)/C6=C\c6cc(C(C)(C)C(=O)OC)c(-c7cc(C)cc(C(C)(C)C(=O)OC)c7)s6)sc5c4c(C(C)(C)C(=O)OC)ccc2-3)c1,CCCCCCC(CCCC)Cc1c(/C=C2\C(=O)c3cc(F)c(F)cc3C2=C(C#N)C#N)sc2c1SC1c3c(c4c(c5nsnc35)c3sc5c(CC(CCCC)CCCCCC)c(/C=C6\C(=O)c7cc(F)c(F)cc7C6=C(C#N)C#N)sc5c3n4CC(CC)CCCC)N(CC(CC)CCCC)C21,0.8671,21.77,76.55,14.45,14.4501651385,0.0011428269896185,14.11,14.45,0.5:1.4,,,,ITO/PEDOT:PSS/active layer/ETL/ultrathin Ag,conventional,ZnO NPs,ZnO,PEDOT:PSS,PEDOT:PSS,,,,,-5.56,-3.65,,-5.68,-3.9,
78000,10.1002/aenm.202203266,10.1002/aenm.202203266,PM6,L8-BO,PM6,L8-BO,COC(=O)C(C)(C)c1cc(C)cc(-c2sc3c4sc5cc(/C=C6/C(=O)c7cc(F)cc(c7)C(=O)/C6=C\c6cc(C(C)(C)C(=O)OC)c(-c7cc(C)cc(C(C)(C)C(=O)OC)c7)s6)sc5c4c(C(C)(C)C(=O)OC)ccc2-3)c1,CCCCCCC(CCCC)Cc1c(/C=C2\C(=O)c3cc(F)c(F)cc3C2=C(C#N)C#N)sc2c1SC1c3c(c4c(c5nsnc35)c3sc5c(CC(CCCC)CCCCCC)c(/C=C6\C(=O)c7cc(F)c(F)cc7C6=C(C#N)C#N)sc5c3n4CC(CC)CCCC)N(CC(CC)CCCC)C21,0.8656,16.56,75.21,10.78,10.7808541056,0.0079230575139166,10.38,10.78,0.5:1.4,,,,ITO/PEDOT:PSS/active layer/ETL/ultrathin Ag,conventional,ZnO NPs,ZnO,PEDOT:PSS,PEDOT:PSS,,,,,-5.56,-3.65,,-5.68,-3.9,
