Repository: JiYiqaq/PCE-KA-GNN

# Data directory

- `raw/Active_Database.csv` is the immutable source dataset bundled under CC BY 4.0. Do not overwrite it with processed data.
- `processed/` is created and populated by the training pipeline. Generated `.pt` and `.pth` caches are intentionally ignored by Git because they can exceed GitHub's normal single-file limit.

See `../DATA_LICENSE.md` for provenance, license and checksum information.

File: data/raw/Active_Database.csv (part 257 of 471)
id,doi,doi_norm,donor,acceptor,donor_canonical,acceptor_canonical,donor_smiles,acceptor_smiles,voc,jsc,ff,pce,pce_recomputed,pce_relative_error_percent,pce_avg,pce_best,d_a_ratio,additive,additive_canonical,additive_ratio,device_structure,device_type,etl,etl_canonical,htl,htl_canonical,active_layer_thickness,solvent,solvent_canonical,annealing_temp,homo_d,lumo_d,eg_d,homo_a,lumo_a,eg_a
78001,10.1002/aenm.202203496,10.1002/aenm.202203496,D18,Y6,D18,Y6,CCCCCCC(CCCC)Cc1csc(-c2cc3c4nsnc4c4cc(-c5cc(CC(CCCC)CCCCCC)c(-c6cc7c(-c8cc(F)c(CC(CC)CCCC)s8)c8sccc8c(-c8cc(F)c(CC(CC)CCCC)s8)c7s6)s5)sc4c3s2)c1,CCCCCCCCCCCc1c(/C=C2\C(=O)c3cc(F)c(F)cc3C2=C(C#N)C#N)sc2c1sc1c3c4nsnc4c4c5sc6c(CCCCCCCCCCC)c(/C=C7\C(=O)c8cc(F)c(F)cc8C7=C(C#N)C#N)sc6c5n(CC(CC)CCCC)c4c3n(CC(CC)CCCC)c21,0.85,26.79,74.69,17.23,17.008033349999998,1.2882568195008843,17.01,17.23,,,,,,,,,,,100.0,chloroform,,,-5.51,-2.77,,-5.65,-4.09,
78002,10.1002/aenm.202203496,10.1002/aenm.202203496,D18,Y6,D18,Y6,CCCCCCC(CCCC)Cc1csc(-c2cc3c4nsnc4c4cc(-c5cc(CC(CCCC)CCCCCC)c(-c6cc7c(-c8cc(F)c(CC(CC)CCCC)s8)c8sccc8c(-c8cc(F)c(CC(CC)CCCC)s8)c7s6)s5)sc4c3s2)c1,CCCCCCCCCCCc1c(/C=C2\C(=O)c3cc(F)c(F)cc3C2=C(C#N)C#N)sc2c1sc1c3c4nsnc4c4c5sc6c(CCCCCCCCCCC)c(/C=C7\C(=O)c8cc(F)c(F)cc8C7=C(C#N)C#N)sc6c5n(CC(CC)CCCC)c4c3n(CC(CC)CCCC)c21,0.815,21.22,67.05,11.82,11.595828149999996,1.8965469543147453,11.55,11.82,,,,,ITO/PEDOT:PSS/active layer/PDINN/Ag,,PDINN,,PEDOT:PSS,,100.0,chlorobenzene,,,-5.51,-2.77,,-5.65,-4.09,
78003,10.1002/aenm.202203496,10.1002/aenm.202203496,D18,Y6,D18,Y6,CCCCCCC(CCCC)Cc1csc(-c2cc3c4nsnc4c4cc(-c5cc(CC(CCCC)CCCCCC)c(-c6cc7c(-c8cc(F)c(CC(CC)CCCC)s8)c8sccc8c(-c8cc(F)c(CC(CC)CCCC)s8)c7s6)s5)sc4c3s2)c1,CCCCCCCCCCCc1c(/C=C2\C(=O)c3cc(F)c(F)cc3C2=C(C#N)C#N)sc2c1sc1c3c4nsnc4c4c5sc6c(CCCCCCCCCCC)c(/C=C7\C(=O)c8cc(F)c(F)cc8C7=C(C#N)C#N)sc6c5n(CC(CC)CCCC)c4c3n(CC(CC)CCCC)c21,0.85,26.97,74.22,17.23,17.0145639,1.2503546140452788,17.0,17.23,,,,,,,,,,,100.0,chloroform,,,-5.51,-2.77,,-5.65,-4.09,
78004,10.1002/aenm.202203496,10.1002/aenm.202203496,D18,Y6,D18,Y6,CCCCCCC(CCCC)Cc1csc(-c2cc3c4nsnc4c4cc(-c5cc(CC(CCCC)CCCCCC)c(-c6cc7c(-c8cc(F)c(CC(CC)CCCC)s8)c8sccc8c(-c8cc(F)c(CC(CC)CCCC)s8)c7s6)s5)sc4c3s2)c1,CCCCCCCCCCCc1c(/C=C2\C(=O)c3cc(F)c(F)cc3C2=C(C#N)C#N)sc2c1sc1c3c4nsnc4c4c5sc6c(CCCCCCCCCCC)c(/C=C7\C(=O)c8cc(F)c(F)cc8C7=C(C#N)C#N)sc6c5n(CC(CC)CCCC)c4c3n(CC(CC)CCCC)c21,0.818,21.63,68.62,12.39,12.141169908,2.008313898305088,12.18,12.39,,,,,ITO/PEDOT:PSS/active layer/PDINN/Ag,,PDINN,,PEDOT:PSS,,100.0,chlorobenzene,,,-5.51,-2.77,,-5.65,-4.09,
78005,10.1002/aenm.202302273,10.1002/aenm.202302273,D18,DTY6,D18,DTY6,CCCCCCC(CCCC)Cc1csc(-c2cc3c4nsnc4c4cc(-c5cc(CC(CCCC)CCCCCC)c(-c6cc7c(-c8cc(F)c(CC(CC)CCCC)s8)c8sccc8c(-c8cc(F)c(CC(CC)CCCC)s8)c7s6)s5)sc4c3s2)c1,,0.876,26.6,78.6,18.3,18.3150576,0.0822819672131075,18.1,18.3,,,,,ITO/PEDOT:PSS/Active layer/PNDIT-F3N/Ag,conventional,PNDIT-F3N,PNDIT-F3N,PEDOT:PSS,PEDOT:PSS,,o-xylene:carbon disulfide (0.5:0.5 v/v),o-xylene:carbon disulfide (0.5:0.5 v/v),,-5.51,-2.77,,,,
78006,10.1002/aenm.202302273,10.1002/aenm.202302273,D18,DTC11,D18,DTC11,CCCCCCC(CCCC)Cc1csc(-c2cc3c4nsnc4c4cc(-c5cc(CC(CCCC)CCCCCC)c(-c6cc7c(-c8cc(F)c(CC(CC)CCCC)s8)c8sccc8c(-c8cc(F)c(CC(CC)CCCC)s8)c7s6)s5)sc4c3s2)c1,,0.858,27.5,80.5,19.0,18.993975,0.031710526315795,18.7,19.0,,,,,ITO/PEDOT:PSS/Active layer/PNDIT-F3N/Ag,conventional,PNDIT-F3N,PNDIT-F3N,PEDOT:PSS,PEDOT:PSS,,o-xylene:carbon disulfide (0.5:0.5 v/v),o-xylene:carbon disulfide (0.5:0.5 v/v),,-5.51,-2.77,,,,
78009,10.1002/aesr.202400028,10.1002/aesr.202400028,PM6,Y6,PM6,Y6,COC(=O)C(C)(C)c1cc(C)cc(-c2sc3c4sc5cc(/C=C6/C(=O)c7cc(F)cc(c7)C(=O)/C6=C\c6cc(C(C)(C)C(=O)OC)c(-c7cc(C)cc(C(C)(C)C(=O)OC)c7)s6)sc5c4c(C(C)(C)C(=O)OC)ccc2-3)c1,CCCCCCCCCCCc1c(/C=C2\C(=O)c3cc(F)c(F)cc3C2=C(C#N)C#N)sc2c1sc1c3c4nsnc4c4c5sc6c(CCCCCCCCCCC)c(/C=C7\C(=O)c8cc(F)c(F)cc8C7=C(C#N)C#N)sc6c5n(CC(CC)CCCC)c4c3n(CC(CC)CCCC)c21,0.76,20.2,56.8,8.4,8.719936,3.8087619047619072,,,,,,,,,,,,,,,,,-5.56,-3.65,,-5.65,-4.09,
78010,10.1002/aesr.202400028,10.1002/aesr.202400028,PM6,Y6,PM6,Y6,COC(=O)C(C)(C)c1cc(C)cc(-c2sc3c4sc5cc(/C=C6/C(=O)c7cc(F)cc(c7)C(=O)/C6=C\c6cc(C(C)(C)C(=O)OC)c(-c7cc(C)cc(C(C)(C)C(=O)OC)c7)s6)sc5c4c(C(C)(C)C(=O)OC)ccc2-3)c1,CCCCCCCCCCCc1c(/C=C2\C(=O)c3cc(F)c(F)cc3C2=C(C#N)C#N)sc2c1sc1c3c4nsnc4c4c5sc6c(CCCCCCCCCCC)c(/C=C7\C(=O)c8cc(F)c(F)cc8C7=C(C#N)C#N)sc6c5n(CC(CC)CCCC)c4c3n(CC(CC)CCCC)c21,0.77,21.2,60.7,10.0,9.908668,0.9133200000000128,,,,,,,,,,,,,,,,80.0,-5.56,-3.65,,-5.65,-4.09,
78011,10.1002/aesr.202400028,10.1002/aesr.202400028,PM6,Y6-1Napht,PM6,Y6-1Napht,COC(=O)C(C)(C)c1cc(C)cc(-c2sc3c4sc5cc(/C=C6/C(=O)c7cc(F)cc(c7)C(=O)/C6=C\c6cc(C(C)(C)C(=O)OC)c(-c7cc(C)cc(C(C)(C)C(=O)OC)c7)s6)sc5c4c(C(C)(C)C(=O)OC)ccc2-3)c1,,0.75,13.0,41.7,4.0,4.06575,1.6437500000000105,,,,,,,,,,,,,,,,,-5.56,-3.65,,,,
78012,10.1002/aesr.202400028,10.1002/aesr.202400028,PM6,Y6-1Napht,PM6,Y6-1Napht,COC(=O)C(C)(C)c1cc(C)cc(-c2sc3c4sc5cc(/C=C6/C(=O)c7cc(F)cc(c7)C(=O)/C6=C\c6cc(C(C)(C)C(=O)OC)c(-c7cc(C)cc(C(C)(C)C(=O)OC)c7)s6)sc5c4c(C(C)(C)C(=O)OC)ccc2-3)c1,,0.87,13.3,47.0,5.5,5.43837,1.1205454545454558,,,,,,,,,,,,,,,,150.0,-5.56,-3.65,,,,
78013,10.1002/aesr.202400028,10.1002/aesr.202400028,PM6,Y6-1Pery,PM6,Y6-1Pery,COC(=O)C(C)(C)c1cc(C)cc(-c2sc3c4sc5cc(/C=C6/C(=O)c7cc(F)cc(c7)C(=O)/C6=C\c6cc(C(C)(C)C(=O)OC)c(-c7cc(C)cc(C(C)(C)C(=O)OC)c7)s6)sc5c4c(C(C)(C)C(=O)OC)ccc2-3)c1,,0.84,13.0,40.3,4.4,4.40076,0.0172727272727193,,,,,,,,inverted,,,,,,,,,-5.56,-3.65,,,,
78014,10.1002/aesr.202400028,10.1002/aesr.202400028,PM6,Y6-1Pery,PM6,Y6-1Pery,COC(=O)C(C)(C)c1cc(C)cc(-c2sc3c4sc5cc(/C=C6/C(=O)c7cc(F)cc(c7)C(=O)/C6=C\c6cc(C(C)(C)C(=O)OC)c(-c7cc(C)cc(C(C)(C)C(=O)OC)c7)s6)sc5c4c(C(C)(C)C(=O)OC)ccc2-3)c1,,0.85,15.9,41.6,5.5,5.622240000000001,2.222545454545465,,,,,,,,inverted,,,,,,,,150.0,-5.56,-3.65,,,,
78017,10.1002/agt2.466,10.1002/agt2.466,P3HT,ZY-4Cl,P3HT,ZY-4Cl,CCCCCCc1ccsc1,CCc1c(C=C2C(=O)c3cc(Cl)c(Cl)cc3C2=O)sc2c1sc1c3c4nsnc4c4c5sc6c(CC)c(C=C7C(=O)c8cc(Cl)c(Cl)cc8C7=O)sc6c5n(CC)c4c3n(CC)c21,0.872,17.22,67.9,10.2,10.19575536,0.0416141176470546,9.96,10.2,,,,,ITO/PEDOT:PSS/active layer/PDINN/Ag,conventional,PDINN,PDINN,PEDOT:PSS,PEDOT:PSS,,,,,-5.01,-3.12,,,,
78018,10.1002/agt2.466,10.1002/agt2.466,P3HT,BTP-2Br,P3HT,BTP-2Br,CCCCCCc1ccsc1,,0.864,5.33,54.7,2.52,2.51900064,0.0396571428571342,2.26,2.52,,,,,ITO/PEDOT:PSS/active layer/PDINN/Ag,conventional,PDINN,PDINN,PEDOT:PSS,PEDOT:PSS,,,,,-5.01,-3.12,,,,
78020,10.1002/agt2.469,10.1002/agt2.469,D18,OC4-4Cl-Ph,D18,OC4-4Cl-Ph,CCCCCCC(CCCC)Cc1csc(-c2cc3c4nsnc4c4cc(-c5cc(CC(CCCC)CCCCCC)c(-c6cc7c(-c8cc(F)c(CC(CC)CCCC)s8)c8sccc8c(-c8cc(F)c(CC(CC)CCCC)s8)c7s6)s5)sc4c3s2)c1,,0.95,21.23,61.0,12.29,12.302784999999998,0.1040276647680973,12.03,12.29,,,,,ITO/PEDOT:PSS/active layer/PDINN/Ag,conventional,PDINN,PDINN,PEDOT:PSS,PEDOT:PSS,,,,,-5.51,-2.77,,,,
78021,10.1002/agt2.469,10.1002/agt2.469,D18,OC4-4Cl-Th,D18,OC4-4Cl-Th,CCCCCCC(CCCC)Cc1csc(-c2cc3c4nsnc4c4cc(-c5cc(CC(CCCC)CCCCCC)c(-c6cc7c(-c8cc(F)c(CC(CC)CCCC)s8)c8sccc8c(-c8cc(F)c(CC(CC)CCCC)s8)c7s6)s5)sc4c3s2)c1,,0.92,20.08,59.31,11.0,10.95669216,0.3937076363636423,10.87,11.0,,,,,ITO/PEDOT:PSS/active layer/PDINN/Ag,conventional,PDINN,PDINN,PEDOT:PSS,PEDOT:PSS,,,,,-5.51,-2.77,,,,
78022,10.1002/agt2.469,10.1002/agt2.469,D18,OC4-4Cl-C8,D18,OC4-4Cl-C8,CCCCCCC(CCCC)Cc1csc(-c2cc3c4nsnc4c4cc(-c5cc(CC(CCCC)CCCCCC)c(-c6cc7c(-c8cc(F)c(CC(CC)CCCC)s8)c8sccc8c(-c8cc(F)c(CC(CC)CCCC)s8)c7s6)s5)sc4c3s2)c1,,0.9,24.4,75.1,16.56,16.49196,0.4108695652173906,16.31,16.56,,,,,ITO/PEDOT:PSS/active layer/PDINN/Ag,conventional,PDINN,PDINN,PEDOT:PSS,PEDOT:PSS,,,,,-5.51,-2.77,,,,
78023,10.1002/ajoc.202000231,10.1002/ajoc.202000231,PPDT2FBT,PC61BM,PPDT2FBT,PC61BM,CCCCCCCCC(CCCCCC)COc1ccc(OCC(CCCCCC)CCCCCCCC)c(-c2ccc(-c3c(F)c(F)c(-c4cccs4)c4nsnc34)s2)c1,COC(=O)CCCC1(c2ccccc2)C23c4c5c6c7c8c9c(c%10c%11c2c2c%12c4c4c%13c5c5c7c7c8c8c%14c9c%10c9c%10c%11c2c2c%11c%12c4c4c%12c%13c5c5c7c7c8c8c%14c9c9c%10c2c2c%11c4c4c%12c5c7c5c8c9c2c45)C613,0.8,11.0,66.0,5.83,5.808000000000001,0.3773584905660266,5.37,5.83,1:1.5 w/w,AA,,1 vol%,inverted,inverted,ZnO,ZnO,MoOx,MoO3,250.0,o-xylene,o-xylene,,-5.43,-3.67,,-6.1,-3.7,
78024,10.1002/ajoc.202000231,10.1002/ajoc.202000231,PPDT2FBT,PC61BM,PPDT2FBT,PC61BM,CCCCCCCCC(CCCCCC)COc1ccc(OCC(CCCCCC)CCCCCCCC)c(-c2ccc(-c3c(F)c(F)c(-c4cccs4)c4nsnc34)s2)c1,COC(=O)CCCC1(c2ccccc2)C23c4c5c6c7c8c9c(c%10c%11c2c2c%12c4c4c%13c5c5c7c7c8c8c%14c9c%10c9c%10c%11c2c2c%11c%12c4c4c%12c%13c5c5c7c7c8c8c%14c9c9c%10c2c2c%11c4c4c%12c5c7c5c8c9c2c45)C613,0.8,13.3,63.0,6.75,6.703200000000001,0.6933333333333228,6.02,6.75,1:1.5 w/w,AA,,1 vol%,inverted,inverted,ZnO,ZnO,MoOx,MoO3,350.0,o-xylene,o-xylene,,-5.43,-3.67,,-6.1,-3.7,
78025,10.1002/ajoc.202000231,10.1002/ajoc.202000231,PPDT2FBT,PC61BM,PPDT2FBT,PC61BM,CCCCCCCCC(CCCCCC)COc1ccc(OCC(CCCCCC)CCCCCCCC)c(-c2ccc(-c3c(F)c(F)c(-c4cccs4)c4nsnc34)s2)c1,COC(=O)CCCC1(c2ccccc2)C23c4c5c6c7c8c9c(c%10c%11c2c2c%12c4c4c%13c5c5c7c7c8c8c%14c9c%10c9c%10c%11c2c2c%11c%12c4c4c%12c%13c5c5c7c7c8c8c%14c9c9c%10c2c2c%11c4c4c%12c5c7c5c8c9c2c45)C613,0.79,13.0,63.0,6.28,6.4701,3.027070063694256,5.56,6.28,1:1.5 w/w,AA,,1 vol%,inverted,inverted,ZnO,ZnO,MoOx,MoO3,400.0,o-xylene,o-xylene,,-5.43,-3.67,,-6.1,-3.7,
78026,10.1002/ajoc.202000231,10.1002/ajoc.202000231,PPDT2FBT,PC61BM,PPDT2FBT,PC61BM,CCCCCCCCC(CCCCCC)COc1ccc(OCC(CCCCCC)CCCCCCCC)c(-c2ccc(-c3c(F)c(F)c(-c4cccs4)c4nsnc34)s2)c1,COC(=O)CCCC1(c2ccccc2)C23c4c5c6c7c8c9c(c%10c%11c2c2c%12c4c4c%13c5c5c7c7c8c8c%14c9c%10c9c%10c%11c2c2c%11c%12c4c4c%12c%13c5c5c7c7c8c8c%14c9c9c%10c2c2c%11c4c4c%12c5c7c5c8c9c2c45)C613,0.78,13.4,61.0,6.3,6.37572,1.2019047619047691,5.42,6.3,1:1.5 w/w,AA,,1 vol%,inverted,inverted,ZnO,ZnO,MoOx,MoO3,250.0,o-xylene,o-xylene,,-5.43,-3.67,,-6.1,-3.7,
78027,10.1002/ajoc.202000231,10.1002/ajoc.202000231,PPDT2FBT,PC61BM,PPDT2FBT,PC61BM,CCCCCCCCC(CCCCCC)COc1ccc(OCC(CCCCCC)CCCCCCCC)c(-c2ccc(-c3c(F)c(F)c(-c4cccs4)c4nsnc34)s2)c1,COC(=O)CCCC1(c2ccccc2)C23c4c5c6c7c8c9c(c%10c%11c2c2c%12c4c4c%13c5c5c7c7c8c8c%14c9c%10c9c%10c%11c2c2c%11c%12c4c4c%12c%13c5c5c7c7c8c8c%14c9c9c%10c2c2c%11c4c4c%12c5c7c5c8c9c2c45)C613,0.78,15.3,68.0,8.13,8.115120000000001,0.1830258302582998,7.75,8.13,,AA,,,inverted,inverted,ZnO,ZnO,MoOx,MoO3,200.0,o-xylene,o-xylene,,-5.43,-3.67,,-6.1,-3.7,
78028,10.1002/anie.202005357,10.1002/anie.202005357,PBDB-T,PTPBT,PBDB-T,PTPBT,CCCCC(CC)Cc1ccc(-c2c3cc(-c4ccc(-c5sc(-c6cccs6)c6c5C(=O)c5c(CC(CC)CCCC)sc(CC(CC)CCCC)c5C6=O)s4)sc3c(-c3ccc(CC(CC)CCCC)s3)c3ccsc23)s1,,0.849,19.82,59.2,9.96,9.96169056,0.0169734939758869,9.82,9.96,1.5:1 w/w,,,,ITO/PEDOT:PSS/PBDB-T:PTPBT-ETx/PDINO/Al,conventional,PDINO,PDINO,PEDOT:PSS,PEDOT:PSS,,,,,-5.33,-3.48,,,,
78029,10.1002/anie.202005357,10.1002/anie.202005357,PBDB-T,PTPBT-ET0.1,PBDB-T,PTPBT-ET0.1,CCCCC(CC)Cc1ccc(-c2c3cc(-c4ccc(-c5sc(-c6cccs6)c6c5C(=O)c5c(CC(CC)CCCC)sc(CC(CC)CCCC)c5C6=O)s4)sc3c(-c3ccc(CC(CC)CCCC)s3)c3ccsc23)s1,,0.855,19.48,62.3,10.37,10.3763142,0.0608891031822591,10.2,10.37,1.5:1 w/w,,,,ITO/PEDOT:PSS/PBDB-T:PTPBT-ETx/PDINO/Al,conventional,PDINO,PDINO,PEDOT:PSS,PEDOT:PSS,,,,,-5.33,-3.48,,,,
78030,10.1002/anie.202005357,10.1002/anie.202005357,PBDB-T,PTPBT-ET0.2,PBDB-T,PTPBT-ET0.2,CCCCC(CC)Cc1ccc(-c2c3cc(-c4ccc(-c5sc(-c6cccs6)c6c5C(=O)c5c(CC(CC)CCCC)sc(CC(CC)CCCC)c5C6=O)s4)sc3c(-c3ccc(CC(CC)CCCC)s3)c3ccsc23)s1,,0.864,20.78,65.5,11.76,11.759817599999998,0.0015510204081776,11.61,11.76,1.5:1 w/w,,,,ITO/PEDOT:PSS/PBDB-T:PTPBT-ETx/PDINO/Al,conventional,PDINO,PDINO,PEDOT:PSS,PEDOT:PSS,,,,,-5.33,-3.48,,,,
78031,10.1002/anie.202005357,10.1002/anie.202005357,PBDB-T,PTPBT-ET0.3,PBDB-T,PTPBT-ET0.3,CCCCC(CC)Cc1ccc(-c2c3cc(-c4ccc(-c5sc(-c6cccs6)c6c5C(=O)c5c(CC(CC)CCCC)sc(CC(CC)CCCC)c5C6=O)s4)sc3c(-c3ccc(CC(CC)CCCC)s3)c3ccsc23)s1,,0.899,21.33,65.3,12.52,12.52171251,0.0136781948881855,12.32,12.52,1.5:1 w/w,,,,ITO/PEDOT:PSS/PBDB-T:PTPBT-ETx/PDINO/Al,conventional,PDINO,PDINO,PEDOT:PSS,PEDOT:PSS,,,,,-5.33,-3.48,,,,
78032,10.1002/anie.202005357,10.1002/anie.202005357,PBDB-T,PTPBT-ET0.4,PBDB-T,PTPBT-ET0.4,CCCCC(CC)Cc1ccc(-c2c3cc(-c4ccc(-c5sc(-c6cccs6)c6c5C(=O)c5c(CC(CC)CCCC)sc(CC(CC)CCCC)c5C6=O)s4)sc3c(-c3ccc(CC(CC)CCCC)s3)c3ccsc23)s1,,0.9,21.22,55.3,10.56,10.561194,0.0113068181818005,10.35,10.56,1.5:1 w/w,,,,ITO/PEDOT:PSS/PBDB-T:PTPBT-ETx/PDINO/Al,conventional,PDINO,PDINO,PEDOT:PSS,PEDOT:PSS,,,,,-5.33,-3.48,,,,
78033,10.1002/anie.202005357,10.1002/anie.202005357,PBDB-T,PTPBT-ET0.5,PBDB-T,PTPBT-ET0.5,CCCCC(CC)Cc1ccc(-c2c3cc(-c4ccc(-c5sc(-c6cccs6)c6c5C(=O)c5c(CC(CC)CCCC)sc(CC(CC)CCCC)c5C6=O)s4)sc3c(-c3ccc(CC(CC)CCCC)s3)c3ccsc23)s1,,0.902,18.77,57.5,9.73,9.7350605,0.0520092497430709,9.64,9.73,1.5:1 w/w,,,,ITO/PEDOT:PSS/PBDB-T:PTPBT-ETx/PDINO/Al,conventional,PDINO,PDINO,PEDOT:PSS,PEDOT:PSS,,,,,-5.33,-3.48,,,,
78034,10.1002/anie.202005357,10.1002/anie.202005357,PBDB-T,PTPBT-ET0.75,PBDB-T,PTPBT-ET0.75,CCCCC(CC)Cc1ccc(-c2c3cc(-c4ccc(-c5sc(-c6cccs6)c6c5C(=O)c5c(CC(CC)CCCC)sc(CC(CC)CCCC)c5C6=O)s4)sc3c(-c3ccc(CC(CC)CCCC)s3)c3ccsc23)s1,,0.903,14.5,38.8,5.08,5.080278,0.0054724409448775,4.65,5.08,1.5:1 w/w,,,,ITO/PEDOT:PSS/PBDB-T:PTPBT-ETx/PDINO/Al,conventional,PDINO,PDINO,PEDOT:PSS,PEDOT:PSS,,,,,-5.33,-3.48,,,,
78035,10.1002/anie.202304931,10.1002/anie.202304931,PM6,BTP-0Cl,PM6,BTP-0Cl,COC(=O)C(C)(C)c1cc(C)cc(-c2sc3c4sc5cc(/C=C6/C(=O)c7cc(F)cc(c7)C(=O)/C6=C\c6cc(C(C)(C)C(=O)OC)c(-c7cc(C)cc(C(C)(C)C(=O)OC)c7)s6)sc5c4c(C(C)(C)C(=O)OC)ccc2-3)c1,,0.84,25.26,72.9,15.42,15.468213600000002,0.3126692607004033,,,,,,,conventional,conventional,PDINO,PDINO,PEDOT:PSS,PEDOT:PSS,,,,,-5.56,-3.65,,,,
78036,10.1002/anie.202304931,10.1002/anie.202304931,PM6,BTP-Cl,PM6,BTP-Cl,COC(=O)C(C)(C)c1cc(C)cc(-c2sc3c4sc5cc(/C=C6/C(=O)c7cc(F)cc(c7)C(=O)/C6=C\c6cc(C(C)(C)C(=O)OC)c(-c7cc(C)cc(C(C)(C)C(=O)OC)c7)s6)sc5c4c(C(C)(C)C(=O)OC)ccc2-3)c1,,0.86,25.79,76.9,17.1,17.0559586,0.2575520467836322,,,,,,,conventional,conventional,PDINO,PDINO,PEDOT:PSS,PEDOT:PSS,,,,,-5.56,-3.65,,,,
78037,10.1002/anie.202304931,10.1002/anie.202304931,PM6,BTP-2Cl,PM6,BTP-2Cl,COC(=O)C(C)(C)c1cc(C)cc(-c2sc3c4sc5cc(/C=C6/C(=O)c7cc(F)cc(c7)C(=O)/C6=C\c6cc(C(C)(C)C(=O)OC)c(-c7cc(C)cc(C(C)(C)C(=O)OC)c7)s6)sc5c4c(C(C)(C)C(=O)OC)ccc2-3)c1,,0.85,25.44,75.6,16.35,16.347744,0.0137981651376311,,,,,,,conventional,conventional,PDINO,PDINO,PEDOT:PSS,PEDOT:PSS,,,,,-5.56,-3.65,,,,
78038,10.1002/anie.202309713,10.1002/anie.202309713,PM6,Y6,PM6,Y6,COC(=O)C(C)(C)c1cc(C)cc(-c2sc3c4sc5cc(/C=C6/C(=O)c7cc(F)cc(c7)C(=O)/C6=C\c6cc(C(C)(C)C(=O)OC)c(-c7cc(C)cc(C(C)(C)C(=O)OC)c7)s6)sc5c4c(C(C)(C)C(=O)OC)ccc2-3)c1,CCCCCCCCCCCc1c(/C=C2\C(=O)c3cc(F)c(F)cc3C2=C(C#N)C#N)sc2c1sc1c3c4nsnc4c4c5sc6c(CCCCCCCCCCC)c(/C=C7\C(=O)c8cc(F)c(F)cc8C7=C(C#N)C#N)sc6c5n(CC(CC)CCCC)c4c3n(CC(CC)CCCC)c21,0.847,26.2,69.0,15.31,15.312065999999998,0.0134944480731382,15.3,15.31,1:1.2,,,,ITO/PEDOT:PSS/active layer/PDINO/Al,conventional,PDINO,PDINO,PEDOT:PSS,PEDOT:PSS,,,,100.0,-5.56,-3.65,,-5.65,-4.09,
78039,10.1002/anie.202309713,10.1002/anie.202309713,PM6,Y6,PM6,Y6,COC(=O)C(C)(C)c1cc(C)cc(-c2sc3c4sc5cc(/C=C6/C(=O)c7cc(F)cc(c7)C(=O)/C6=C\c6cc(C(C)(C)C(=O)OC)c(-c7cc(C)cc(C(C)(C)C(=O)OC)c7)s6)sc5c4c(C(C)(C)C(=O)OC)ccc2-3)c1,CCCCCCCCCCCc1c(/C=C2\C(=O)c3cc(F)c(F)cc3C2=C(C#N)C#N)sc2c1sc1c3c4nsnc4c4c5sc6c(CCCCCCCCCCC)c(/C=C7\C(=O)c8cc(F)c(F)cc8C7=C(C#N)C#N)sc6c5n(CC(CC)CCCC)c4c3n(CC(CC)CCCC)c21,0.831,26.05,68.1,14.75,14.741981549999998,0.0543623728813665,14.72,14.75,1:1.2,ADT,ADT,10 wt% relative to Y6,ITO/PEDOT:PSS/active layer/PDINO/Al,conventional,PDINO,PDINO,PEDOT:PSS,PEDOT:PSS,,,,90.0,-5.56,-3.65,,-5.65,-4.09,
78040,10.1002/anie.202309713,10.1002/anie.202309713,PM6,Y6,PM6,Y6,COC(=O)C(C)(C)c1cc(C)cc(-c2sc3c4sc5cc(/C=C6/C(=O)c7cc(F)cc(c7)C(=O)/C6=C\c6cc(C(C)(C)C(=O)OC)c(-c7cc(C)cc(C(C)(C)C(=O)OC)c7)s6)sc5c4c(C(C)(C)C(=O)OC)ccc2-3)c1,CCCCCCCCCCCc1c(/C=C2\C(=O)c3cc(F)c(F)cc3C2=C(C#N)C#N)sc2c1sc1c3c4nsnc4c4c5sc6c(CCCCCCCCCCC)c(/C=C7\C(=O)c8cc(F)c(F)cc8C7=C(C#N)C#N)sc6c5n(CC(CC)CCCC)c4c3n(CC(CC)CCCC)c21,0.858,26.23,73.2,16.48,16.47390888,0.0369606796116545,16.48,16.48,1:1.2,NDT,NDT,,ITO/PEDOT:PSS/active layer/PDINO/Al,conventional,PDINO,PDINO,PEDOT:PSS,PEDOT:PSS,,,,90.0,-5.56,-3.65,,-5.65,-4.09,
78041,10.1002/anie.202309713,10.1002/anie.202309713,PM6,BO-4Cl,PM6,BO-4Cl,COC(=O)C(C)(C)c1cc(C)cc(-c2sc3c4sc5cc(/C=C6/C(=O)c7cc(F)cc(c7)C(=O)/C6=C\c6cc(C(C)(C)C(=O)OC)c(-c7cc(C)cc(C(C)(C)C(=O)OC)c7)s6)sc5c4c(C(C)(C)C(=O)OC)ccc2-3)c1,CCCCCCCCCCCc1c(/C=C2\C(=O)c3cc(Cl)c(Cl)cc3C2=C(C#N)C#N)sc2c1sc1c3c4nsnc4c4c5sc6c(CCCCCCCCCCC)c(/C=C7\C(=O)c8cc(Cl)c(Cl)cc8C7=C(C#N)C#N)sc6c5n(CC(CCCC)CCCCCC)c4c3n(CC(CCCC)CCCCCC)c21,0.843,26.84,73.2,16.55,16.56231984,0.0744401208459212,16.56,,,,,,ITO/PEDOT:PSS/active layer/PDINO/Al,conventional,PDINO,PDINO,PEDOT:PSS,PEDOT:PSS,,,,100.0,-5.56,-3.65,,-5.68,-4.1,
78042,10.1002/anie.202309713,10.1002/anie.202309713,PM6,BO-4Cl,PM6,BO-4Cl,COC(=O)C(C)(C)c1cc(C)cc(-c2sc3c4sc5cc(/C=C6/C(=O)c7cc(F)cc(c7)C(=O)/C6=C\c6cc(C(C)(C)C(=O)OC)c(-c7cc(C)cc(C(C)(C)C(=O)OC)c7)s6)sc5c4c(C(C)(C)C(=O)OC)ccc2-3)c1,CCCCCCCCCCCc1c(/C=C2\C(=O)c3cc(Cl)c(Cl)cc3C2=C(C#N)C#N)sc2c1sc1c3c4nsnc4c4c5sc6c(CCCCCCCCCCC)c(/C=C7\C(=O)c8cc(Cl)c(Cl)cc8C7=C(C#N)C#N)sc6c5n(CC(CCCC)CCCCCC)c4c3n(CC(CCCC)CCCCCC)c21,0.871,27.26,76.4,18.14,18.14000344,1.896361631978932e-05,17.81,18.14,,NDT,NDT,,ITO/PEDOT:PSS/active layer/PDINO/Al,conventional,PDINO,PDINO,PEDOT:PSS,PEDOT:PSS,,,,90.0,-5.56,-3.65,,-5.68,-4.1,
78043,10.1002/anie.202309713,10.1002/anie.202309713,PM6,L8-BO,PM6,L8-BO,COC(=O)C(C)(C)c1cc(C)cc(-c2sc3c4sc5cc(/C=C6/C(=O)c7cc(F)cc(c7)C(=O)/C6=C\c6cc(C(C)(C)C(=O)OC)c(-c7cc(C)cc(C(C)(C)C(=O)OC)c7)s6)sc5c4c(C(C)(C)C(=O)OC)ccc2-3)c1,CCCCCCC(CCCC)Cc1c(/C=C2\C(=O)c3cc(F)c(F)cc3C2=C(C#N)C#N)sc2c1SC1c3c(c4c(c5nsnc35)c3sc5c(CC(CCCC)CCCCCC)c(/C=C6\C(=O)c7cc(F)c(F)cc7C6=C(C#N)C#N)sc5c3n4CC(CC)CCCC)N(CC(CC)CCCC)C21,0.893,24.26,75.7,16.41,16.39978426,0.0622531383302838,16.44,,,,,,ITO/PEDOT:PSS/active layer/PDINO/Al,conventional,PDINO,PDINO,PEDOT:PSS,PEDOT:PSS,,,,100.0,-5.56,-3.65,,-5.68,-3.9,
78044,10.1002/anie.202309713,10.1002/anie.202309713,PM6,L8-BO,PM6,L8-BO,COC(=O)C(C)(C)c1cc(C)cc(-c2sc3c4sc5cc(/C=C6/C(=O)c7cc(F)cc(c7)C(=O)/C6=C\c6cc(C(C)(C)C(=O)OC)c(-c7cc(C)cc(C(C)(C)C(=O)OC)c7)s6)sc5c4c(C(C)(C)C(=O)OC)ccc2-3)c1,CCCCCCC(CCCC)Cc1c(/C=C2\C(=O)c3cc(F)c(F)cc3C2=C(C#N)C#N)sc2c1SC1c3c(c4c(c5nsnc35)c3sc5c(CC(CCCC)CCCCCC)c(/C=C6\C(=O)c7cc(F)c(F)cc7C6=C(C#N)C#N)sc5c3n4CC(CC)CCCC)N(CC(CC)CCCC)C21,0.912,26.46,78.1,18.85,18.84671712,0.0174158090185699,18.5,18.85,,NDT,NDT,,ITO/PEDOT:PSS/active layer/PDINO/Al,conventional,PDINO,PDINO,PEDOT:PSS,PEDOT:PSS,,,,90.0,-5.56,-3.65,,-5.68,-3.9,
78045,10.1002/anie.202316495,10.1002/anie.202316495,JD40,4T-5,JD40,4T-5,CCCCCCC(CCCC)Cc1csc(-c2cc3c4nsnc4c4cc(-c5cc(CC(CCCC)CCCCCC)c(-c6cc7c(-c8ccc(CC(CC)CCCC)s8)c8sccc8c(-c8ccc(CC(CC)CCCC)s8)c7s6)s5)sc4c3s2)c1,,0.79,20.03,53.76,8.48,8.506821120000001,0.3162867924528423,8.18,8.48,,,,,ITO/PEDOT:PSS/active layer/PNDIT-F3N/Ag,conventional,PNDIT-F3N,PNDIT-F3N,PEDOT:PSS,PEDOT:PSS,,,,,-5.38,-3.32,,,,
78046,10.1002/anie.202316495,10.1002/anie.202316495,JD40,R4T-1,JD40,R4T-1,CCCCCCC(CCCC)Cc1csc(-c2cc3c4nsnc4c4cc(-c5cc(CC(CCCC)CCCCCC)c(-c6cc7c(-c8ccc(CC(CC)CCCC)s8)c8sccc8c(-c8ccc(CC(CC)CCCC)s8)c7s6)s5)sc4c3s2)c1,,0.8,25.48,74.52,15.1,15.1901568,0.597064900662257,14.8,15.1,,,,,ITO/PEDOT:PSS/active layer/PNDIT-F3N/Ag,conventional,PNDIT-F3N,PNDIT-F3N,PEDOT:PSS,PEDOT:PSS,,,,,-5.38,-3.32,,,,
78047,10.1002/anie.202319295,10.1002/anie.202319295,D18,2Y-wing,D18,2Y-wing,CCCCCCC(CCCC)Cc1csc(-c2cc3c4nsnc4c4cc(-c5cc(CC(CCCC)CCCCCC)c(-c6cc7c(-c8cc(F)c(CC(CC)CCCC)s8)c8sccc8c(-c8cc(F)c(CC(CC)CCCC)s8)c7s6)s5)sc4c3s2)c1,,0.85,27.66,75.4,17.73,17.727294,0.0152622673434849,,,,,,,,,,,,,,,,,-5.51,-2.77,,,,
78048,10.1002/anie.202319295,10.1002/anie.202319295,D18,2Y-core,D18,2Y-core,CCCCCCC(CCCC)Cc1csc(-c2cc3c4nsnc4c4cc(-c5cc(CC(CCCC)CCCCCC)c(-c6cc7c(-c8cc(F)c(CC(CC)CCCC)s8)c8sccc8c(-c8cc(F)c(CC(CC)CCCC)s8)c7s6)s5)sc4c3s2)c1,,0.864,10.58,61.5,5.63,5.621788800000001,0.1458472468916336,,,,,,,ITO/PEDOT:PSS/active layer/PDIN/Ag,,PDIN,,PEDOT:PSS,,,,,,-5.51,-2.77,,,,
78049,10.1002/anie.202319295,10.1002/anie.202319295,D18,2Y-end,D18,2Y-end,CCCCCCC(CCCC)Cc1csc(-c2cc3c4nsnc4c4cc(-c5cc(CC(CCCC)CCCCCC)c(-c6cc7c(-c8cc(F)c(CC(CC)CCCC)s8)c8sccc8c(-c8cc(F)c(CC(CC)CCCC)s8)c7s6)s5)sc4c3s2)c1,,0.948,22.39,68.5,14.46,14.5396182,0.5506099585062154,,,,,,,ITO/PEDOT:PSS/active layer/PDIN/Ag,,PDIN,,PEDOT:PSS,,,,,,-5.51,-2.77,,,,
78050,10.1002/anie.202319295,10.1002/anie.202319295,D18,BS3TSe-4F,D18,BS3TSe-4F,CCCCCCC(CCCC)Cc1csc(-c2cc3c4nsnc4c4cc(-c5cc(CC(CCCC)CCCCCC)c(-c6cc7c(-c8cc(F)c(CC(CC)CCCC)s8)c8sccc8c(-c8cc(F)c(CC(CC)CCCC)s8)c7s6)s5)sc4c3s2)c1,,0.832,29.13,74.3,18.01,18.007466879999996,0.01406507495839,,,,,,,ITO/PEDOT:PSS/active layer/PDIN/Ag,,PDIN,,PEDOT:PSS,,,,,,-5.51,-2.77,,,,
78054,10.1002/anie.202403051,10.1002/anie.202403051,PTQ10,F-BTA33,PTQ10,F-BTA33,CCCCCCCCC(CCCCCC)COc1cnc2c(-c3cccs3)c(F)c(F)cc2n1,,1.197,12.23,68.45,10.02,10.020607695000002,0.0060648203593104,9.83,10.02,,,,,conventional,conventional,,,,,,,,,-5.54,-2.92,,,,
78055,10.1002/anie.202403051,10.1002/anie.202403051,PTQ10,HF-BTA33,PTQ10,HF-BTA33,CCCCCCCCC(CCCCCC)COc1cnc2c(-c3cccs3)c(F)c(F)cc2n1,,1.232,13.37,69.31,11.42,11.416632304,0.0294894570928174,11.12,11.42,,,,,conventional,conventional,,,,,,,,,-5.54,-2.92,,,,
78056,10.1002/anie.202403051,10.1002/anie.202403051,PTQ10,HCl-BTA33,PTQ10,HCl-BTA33,CCCCCCCCC(CCCCCC)COc1cnc2c(-c3cccs3)c(F)c(F)cc2n1,,1.201,13.95,74.83,12.54,12.536980785,0.0240766746411493,12.16,12.54,,,,,conventional,conventional,,,,,,,,,-5.54,-2.92,,,,
78057,10.1002/anie.202403139,10.1002/anie.202403139,PM6,HDY-m-TAT,PM6,HDY-m-TAT,COC(=O)C(C)(C)c1cc(C)cc(-c2sc3c4sc5cc(/C=C6/C(=O)c7cc(F)cc(c7)C(=O)/C6=C\c6cc(C(C)(C)C(=O)OC)c(-c7cc(C)cc(C(C)(C)C(=O)OC)c7)s6)sc5c4c(C(C)(C)C(=O)OC)ccc2-3)c1,,0.915,23.22,67.8,14.42,14.404991400000002,0.104081830790555,14.08,14.42,,,,,ITO/PEDOT:PSS/active layer/PNDIT-F3N/Ag,conventional,PNDIT-F3N,PNDIT-F3N,PEDOT:PSS,PEDOT:PSS,,,,,-5.56,-3.65,,,,
78058,10.1002/anie.202403139,10.1002/anie.202403139,PM6,FDY-m-TAT,PM6,FDY-m-TAT,COC(=O)C(C)(C)c1cc(C)cc(-c2sc3c4sc5cc(/C=C6/C(=O)c7cc(F)cc(c7)C(=O)/C6=C\c6cc(C(C)(C)C(=O)OC)c(-c7cc(C)cc(C(C)(C)C(=O)OC)c7)s6)sc5c4c(C(C)(C)C(=O)OC)ccc2-3)c1,,0.911,26.47,74.7,18.07,18.013284990000002,0.3138628112894177,17.65,18.07,,,,,ITO/PEDOT:PSS/active layer/PNDIT-F3N/Ag,conventional,PNDIT-F3N,PNDIT-F3N,PEDOT:PSS,PEDOT:PSS,,,,,-5.56,-3.65,,,,
78059,10.1002/anie.202403139,10.1002/anie.202403139,PM6,HDY-o-TAT,PM6,HDY-o-TAT,COC(=O)C(C)(C)c1cc(C)cc(-c2sc3c4sc5cc(/C=C6/C(=O)c7cc(F)cc(c7)C(=O)/C6=C\c6cc(C(C)(C)C(=O)OC)c(-c7cc(C)cc(C(C)(C)C(=O)OC)c7)s6)sc5c4c(C(C)(C)C(=O)OC)ccc2-3)c1,,0.933,23.07,70.7,15.23,15.21768717,0.0808458962573805,14.91,15.23,,,,,ITO/PEDOT:PSS/active layer/PNDIT-F3N/Ag,conventional,PNDIT-F3N,PNDIT-F3N,PEDOT:PSS,PEDOT:PSS,,,,,-5.56,-3.65,,,,
78060,10.1002/anie.202403139,10.1002/anie.202403139,PM6,FDY-o-TAT,PM6,FDY-o-TAT,COC(=O)C(C)(C)c1cc(C)cc(-c2sc3c4sc5cc(/C=C6/C(=O)c7cc(F)cc(c7)C(=O)/C6=C\c6cc(C(C)(C)C(=O)OC)c(-c7cc(C)cc(C(C)(C)C(=O)OC)c7)s6)sc5c4c(C(C)(C)C(=O)OC)ccc2-3)c1,,0.914,25.14,73.6,16.91,16.911778560000002,0.0105178001182836,16.43,16.91,,,,,ITO/PEDOT:PSS/active layer/PNDIT-F3N/Ag,conventional,PNDIT-F3N,PNDIT-F3N,PEDOT:PSS,PEDOT:PSS,,,,,-5.56,-3.65,,,,
78061,10.1002/anie.202403139,10.1002/anie.202403139,PM6,Y6,PM6,Y6,COC(=O)C(C)(C)c1cc(C)cc(-c2sc3c4sc5cc(/C=C6/C(=O)c7cc(F)cc(c7)C(=O)/C6=C\c6cc(C(C)(C)C(=O)OC)c(-c7cc(C)cc(C(C)(C)C(=O)OC)c7)s6)sc5c4c(C(C)(C)C(=O)OC)ccc2-3)c1,CCCCCCCCCCCc1c(/C=C2\C(=O)c3cc(F)c(F)cc3C2=C(C#N)C#N)sc2c1sc1c3c4nsnc4c4c5sc6c(CCCCCCCCCCC)c(/C=C7\C(=O)c8cc(F)c(F)cc8C7=C(C#N)C#N)sc6c5n(CC(CC)CCCC)c4c3n(CC(CC)CCCC)c21,0.82,23.65,66.0,12.8,12.79938,0.0048437500000109,12.8,,,,,,ITO/PEDOT:PSS/active layer/PNDIT-F3N/Ag,conventional,PNDIT-F3N,PNDIT-F3N,PEDOT:PSS,PEDOT:PSS,,,,,-5.56,-3.65,,-5.65,-4.09,
78062,10.1002/anie.202403139,10.1002/anie.202403139,PM6,FDY-m-TAT,PM6,FDY-m-TAT,COC(=O)C(C)(C)c1cc(C)cc(-c2sc3c4sc5cc(/C=C6/C(=O)c7cc(F)cc(c7)C(=O)/C6=C\c6cc(C(C)(C)C(=O)OC)c(-c7cc(C)cc(C(C)(C)C(=O)OC)c7)s6)sc5c4c(C(C)(C)C(=O)OC)ccc2-3)c1,,0.908,22.3,70.6,14.29,14.2953704,0.0375815255423396,14.29,,,,,,ITO/PEDOT:PSS/active layer/PNDIT-F3N/Ag,conventional,PNDIT-F3N,PNDIT-F3N,PEDOT:PSS,PEDOT:PSS,,,,,-5.56,-3.65,,,,
78065,10.1002/anie.202412854,10.1002/anie.202412854,D18,412-6Cl,D18,412-6Cl,CCCCCCC(CCCC)Cc1csc(-c2cc3c4nsnc4c4cc(-c5cc(CC(CCCC)CCCCCC)c(-c6cc7c(-c8cc(F)c(CC(CC)CCCC)s8)c8sccc8c(-c8cc(F)c(CC(CC)CCCC)s8)c7s6)s5)sc4c3s2)c1,,0.872,23.7,70.86,14.64,14.64421104,0.028763934426226,14.51,14.64,,,,,ITO/PEDOT:PSS/active layer/PDINN/Ag,conventional,PDINN,PDINN,PEDOT:PSS,PEDOT:PSS,,,,,-5.51,-2.77,,,,
78066,10.1002/anie.202412854,10.1002/anie.202412854,D18,412-6F,D18,412-6F,CCCCCCC(CCCC)Cc1csc(-c2cc3c4nsnc4c4cc(-c5cc(CC(CCCC)CCCCCC)c(-c6cc7c(-c8cc(F)c(CC(CC)CCCC)s8)c8sccc8c(-c8cc(F)c(CC(CC)CCCC)s8)c7s6)s5)sc4c3s2)c1,,0.897,25.83,77.83,18.03,18.032829633,0.0156940266222823,17.78,18.03,,,,,ITO/PEDOT:PSS/active layer/PDINN/Ag,conventional,PDINN,PDINN,PEDOT:PSS,PEDOT:PSS,,,,,-5.51,-2.77,,,,
78067,10.1002/app.49527,10.1002/app.49527,PTB7,PC71BM,PTB7,PC71BM,CCCCC(CC)COC(=O)c1sc2c(-c3cc4c(OCC(CC)CCCC)c5sccc5c(OCC(CC)CCCC)c4s3)scc2c1F,COC(=O)CCCC1(c2ccccc2)C23c4c5ccc6c7cc8c9c%10c(cc%11cc%12c%13c%14c(cc%15c%16ccc-5c2c%16c2c5c%16c%17c(c(c46)c7c9c%17c4c%10c%11c%13c4c%16c%14c%152)C513)C%12)C8,0.74,14.7,63.0,6.9,6.85314,0.6791304347826168,6.9,,,,,,,polymer solar cell,CH3OH,CH3OH,,,,,,,-5.19,-3.43,,-5.9,-3.9,
78068,10.1002/app.49527,10.1002/app.49527,PTB7,PC71BM,PTB7,PC71BM,CCCCC(CC)COC(=O)c1sc2c(-c3cc4c(OCC(CC)CCCC)c5sccc5c(OCC(CC)CCCC)c4s3)scc2c1F,COC(=O)CCCC1(c2ccccc2)C23c4c5ccc6c7cc8c9c%10c(cc%11cc%12c%13c%14c(cc%15c%16ccc-5c2c%16c2c5c%16c%17c(c(c46)c7c9c%17c4c%10c%11c%13c4c%16c%14c%152)C513)C%12)C8,0.75,15.3,72.0,8.3,8.262,0.4578313253012079,8.3,,,,,,ITO/PEDOT:PSS/PTB7:PC71BM/interlayer/Al,,PBTBTz-TMAI,PBTBTz-TMAI,PEDOT:PSS,,,,,,-5.19,-3.43,,-5.9,-3.9,
78069,10.1002/app.49527,10.1002/app.49527,PTB7,PC71BM,PTB7,PC71BM,CCCCC(CC)COC(=O)c1sc2c(-c3cc4c(OCC(CC)CCCC)c5sccc5c(OCC(CC)CCCC)c4s3)scc2c1F,COC(=O)CCCC1(c2ccccc2)C23c4c5ccc6c7cc8c9c%10c(cc%11cc%12c%13c%14c(cc%15c%16ccc-5c2c%16c2c5c%16c%17c(c(c46)c7c9c%17c4c%10c%11c%13c4c%16c%14c%152)C513)C%12)C8,0.78,16.5,66.0,8.5,8.494200000000001,0.0682352941176343,8.5,,,,,,ITO/PEDOT:PSS/PTB7:PC71BM/interlayer/Al,,PBTzPh-TMAI,PBTzPh-TMAI,PEDOT:PSS,,,,,,-5.19,-3.43,,-5.9,-3.9,
78070,10.1002/app.49527,10.1002/app.49527,PBDB-T,ITIC,PBDB-T,ITIC,CCCCC(CC)Cc1ccc(-c2c3cc(-c4ccc(-c5sc(-c6cccs6)c6c5C(=O)c5c(CC(CC)CCCC)sc(CC(CC)CCCC)c5C6=O)s4)sc3c(-c3ccc(CC(CC)CCCC)s3)c3ccsc23)s1,CCCCCCc1ccc(C2(c3ccc(CCCCCC)cc3)c3cc4c(cc3-c3sc5cc(C=C6C(=O)c7ccccc7C6=C(C#N)C#N)sc5c32)C(c2ccc(CCCCCC)cc2)(c2ccc(CCCCCC)cc2)c2c-4sc3cc(C=C4C(=O)c5ccccc5C4=C(C#N)C#N)sc23)cc1,0.85,15.8,53.0,7.1,7.1179,0.2521126760563384,7.1,,,,,,ITO/PEDOT:PSS/PBDB-T:ITIC/interlayer/Al,polymer solar cell,CH3OH,CH3OH,PEDOT:PSS,,100.0,,,,-5.33,-3.48,,-5.576,-3.916,
78071,10.1002/app.49527,10.1002/app.49527,PBDB-T,ITIC,PBDB-T,ITIC,CCCCC(CC)Cc1ccc(-c2c3cc(-c4ccc(-c5sc(-c6cccs6)c6c5C(=O)c5c(CC(CC)CCCC)sc(CC(CC)CCCC)c5C6=O)s4)sc3c(-c3ccc(CC(CC)CCCC)s3)c3ccsc23)s1,CCCCCCc1ccc(C2(c3ccc(CCCCCC)cc3)c3cc4c(cc3-c3sc5cc(C=C6C(=O)c7ccccc7C6=C(C#N)C#N)sc5c32)C(c2ccc(CCCCCC)cc2)(c2ccc(CCCCCC)cc2)c2c-4sc3cc(C=C4C(=O)c5ccccc5C4=C(C#N)C#N)sc23)cc1,0.9,18.3,64.0,10.5,10.5408,0.3885714285714365,10.5,,,,,,,polymer solar cell,PBTBTz-TMAI,PBTBTz-TMAI,,,,,,,-5.33,-3.48,,-5.576,-3.916,
78072,10.1002/app.49527,10.1002/app.49527,PBDB-T,ITIC,PBDB-T,ITIC,CCCCC(CC)Cc1ccc(-c2c3cc(-c4ccc(-c5sc(-c6cccs6)c6c5C(=O)c5c(CC(CC)CCCC)sc(CC(CC)CCCC)c5C6=O)s4)sc3c(-c3ccc(CC(CC)CCCC)s3)c3ccsc23)s1,CCCCCCc1ccc(C2(c3ccc(CCCCCC)cc3)c3cc4c(cc3-c3sc5cc(C=C6C(=O)c7ccccc7C6=C(C#N)C#N)sc5c32)C(c2ccc(CCCCCC)cc2)(c2ccc(CCCCCC)cc2)c2c-4sc3cc(C=C4C(=O)c5ccccc5C4=C(C#N)C#N)sc23)cc1,0.89,18.4,66.0,10.8,10.808159999999996,0.0755555555555241,10.8,,,,,,,polymer solar cell,PBTzPh-TMAI,PBTzPh-TMAI,,,,,,,-5.33,-3.48,,-5.576,-3.916,
78073,10.1002/bkcs.12606,10.1002/bkcs.12606,rr-PfBT2f4T-2OD,BTP-eC11,rr-PfBT2f4T-2OD,BTP-eC11,,CCCCCCCCCCCc1c(/C=C2\C(=O)c3cc(Cl)c(Cl)cc3C2=C(C#N)C#N)sc2c1sc1c3c4nsnc4c4c5sc6c(CCCCCCCCCCC)c(/C=C7\C(=O)c8cc(Cl)c(Cl)cc8C7=C(C#N)C#N)sc6c5n(C[C@H](CCCC)CCCCCC)c4c3n(CC(CCCC)CCCCCC)c21,0.73,17.08,66.5,8.27,8.291485999999999,0.2598065296251445,7.91,8.27,1:2,,,,ITO/ZnO/polymer:BTP-eC11/MoO3/Ag,inverted,ZnO,ZnO,MoO3,MoO3,,"1,2,4-trimethylbenzene","1,2,4-trimethylbenzene",,,,,,,
78074,10.1002/bkcs.12606,10.1002/bkcs.12606,rr-PfBT2f4T-2DT,BTP-eC11,rr-PfBT2f4T-2DT,BTP-eC11,,CCCCCCCCCCCc1c(/C=C2\C(=O)c3cc(Cl)c(Cl)cc3C2=C(C#N)C#N)sc2c1sc1c3c4nsnc4c4c5sc6c(CCCCCCCCCCC)c(/C=C7\C(=O)c8cc(Cl)c(Cl)cc8C7=C(C#N)C#N)sc6c5n(C[C@H](CCCC)CCCCCC)c4c3n(CC(CCCC)CCCCCC)c21,0.77,23.73,72.53,13.21,13.25275413,0.3236497350492089,12.88,13.21,1:2,,,,ITO/ZnO/polymer:BTP-eC11/MoO3/Ag,inverted,ZnO,ZnO,MoO3,MoO3,,"1,2,4-trimethylbenzene","1,2,4-trimethylbenzene",,,,,,,
78075,10.1002/bkcs.12710,10.1002/bkcs.12710,PBDTDTPD,PC71BM,PBDTDTPD,PC71BM,,COC(=O)CCCC1(c2ccccc2)C23c4c5ccc6c7cc8c9c%10c(cc%11cc%12c%13c%14c(cc%15c%16ccc-5c2c%16c2c5c%16c%17c(c(c46)c7c9c%17c4c%10c%11c%13c4c%16c%14c%152)C513)C%12)C8,0.74,6.82,49.0,2.47,2.472932,0.1187044534412929,,,1:0.8,,,,ITO/PEDOT:PSS/active layer/TiO2 NP/Al,conventional,TiO2 NP,TiO2 NP,PEDOT:PSS,PEDOT:PSS,109.0,chlorobenzene,chlorobenzene,,,,,-5.9,-3.9,
78076,10.1002/bkcs.12710,10.1002/bkcs.12710,PBDTDTPD,PC71BM,PBDTDTPD,PC71BM,,COC(=O)CCCC1(c2ccccc2)C23c4c5ccc6c7cc8c9c%10c(cc%11cc%12c%13c%14c(cc%15c%16ccc-5c2c%16c2c5c%16c%17c(c(c46)c7c9c%17c4c%10c%11c%13c4c%16c%14c%152)C513)C%12)C8,0.75,7.47,56.0,3.18,3.1374,1.33962264150944,,,1:1,,,,ITO/PEDOT:PSS/active layer/TiO2 NP/Al,conventional,TiO2 NP,TiO2 NP,PEDOT:PSS,PEDOT:PSS,90.0,chlorobenzene,chlorobenzene,,,,,-5.9,-3.9,
78077,10.1002/bkcs.12710,10.1002/bkcs.12710,PBDTDTPD,PC71BM,PBDTDTPD,PC71BM,,COC(=O)CCCC1(c2ccccc2)C23c4c5ccc6c7cc8c9c%10c(cc%11cc%12c%13c%14c(cc%15c%16ccc-5c2c%16c2c5c%16c%17c(c(c46)c7c9c%17c4c%10c%11c%13c4c%16c%14c%152)C513)C%12)C8,0.76,6.16,57.0,2.68,2.668512,0.4286567164179082,,,1:2,,,,ITO/PEDOT:PSS/active layer/TiO2 NP/Al,conventional,TiO2 NP,TiO2 NP,PEDOT:PSS,PEDOT:PSS,67.0,chlorobenzene,chlorobenzene,,,,,-5.9,-3.9,
78078,10.1002/cey2.439,10.1002/cey2.439,D18,BON3-Cl,D18,BON3-Cl,CCCCCCC(CCCC)Cc1csc(-c2cc3c4nsnc4c4cc(-c5cc(CC(CCCC)CCCCCC)c(-c6cc7c(-c8cc(F)c(CC(CC)CCCC)s8)c8sccc8c(-c8cc(F)c(CC(CC)CCCC)s8)c7s6)s5)sc4c3s2)c1,,0.907,25.45,80.44,18.57,18.56808586,0.0103077005923545,18.31,18.57,,,,,ITO/PEDOT:PSS/D18:BON3-X/PDINN/Ag,conventional,PDINN,PDINN,PEDOT:PSS,PEDOT:PSS,,,,,-5.51,-2.77,,,,
78079,10.1002/cey2.439,10.1002/cey2.439,D18,BON3-F,D18,BON3-F,CCCCCCC(CCCC)Cc1csc(-c2cc3c4nsnc4c4cc(-c5cc(CC(CCCC)CCCCCC)c(-c6cc7c(-c8cc(F)c(CC(CC)CCCC)s8)c8sccc8c(-c8cc(F)c(CC(CC)CCCC)s8)c7s6)s5)sc4c3s2)c1,,0.889,25.06,79.05,17.79,17.61102777,1.0060271500843136,17.46,17.79,,,,,ITO/PEDOT:PSS/D18:BON3-X/PDINN/Ag,conventional,PDINN,PDINN,PEDOT:PSS,PEDOT:PSS,,,,,-5.51,-2.77,,,,
78080,10.1002/cey2.439,10.1002/cey2.439,D18,L8BO,D18,L8-BO,CCCCCCC(CCCC)Cc1csc(-c2cc3c4nsnc4c4cc(-c5cc(CC(CCCC)CCCCCC)c(-c6cc7c(-c8cc(F)c(CC(CC)CCCC)s8)c8sccc8c(-c8cc(F)c(CC(CC)CCCC)s8)c7s6)s5)sc4c3s2)c1,CCCCCCC(CCCC)Cc1c(/C=C2\C(=O)c3cc(F)c(F)cc3C2=C(C#N)C#N)sc2c1SC1c3c(c4c(c5nsnc35)c3sc5c(CC(CCCC)CCCCCC)c(/C=C6\C(=O)c7cc(F)c(F)cc7C6=C(C#N)C#N)sc5c3n4CC(CC)CCCC)N(CC(CC)CCCC)C21,0.906,24.53,80.79,17.95,17.954915022,0.0273817381615725,17.71,17.95,,,,,ITO/PEDOT:PSS/D18:BON3-X/PDINN/Ag,conventional,PDINN,PDINN,PEDOT:PSS,PEDOT:PSS,,,,,-5.51,-2.77,,-5.68,-3.9,
78085,10.1002/cjoc.202200457,10.1002/cjoc.202200457,PBDE4T-0F,BTP-eC9,PBDE4T-0F,BTP-eC9,,CCCCCCCCCc1c(C=C2C(=O)c3cc(Cl)c(Cl)cc3C2=C(C#N)C#N)sc2c1sc1c3c4nsnc4c4c5sc6c(CCCCCCCCC)c(C=C7C(=O)c8cc(Cl)c(Cl)cc8C7=C(C#N)C#N)sc6c5n(CC(CCCC)CCCCCC)c4c3n(CC(CCCC)CCCCCC)c21,0.891,15.17,43.0,5.8,5.8120821000000005,0.2083120689655284,5.4,5.8,,,,,,,,,,,,chlorobenzene,chlorobenzene,,,,,-5.68,-3.9,
78086,10.1002/cjoc.202200457,10.1002/cjoc.202200457,PBDE4T-2F,BTP-eC9,PBDE4T-2F,BTP-eC9,,CCCCCCCCCc1c(C=C2C(=O)c3cc(Cl)c(Cl)cc3C2=C(C#N)C#N)sc2c1sc1c3c4nsnc4c4c5sc6c(CCCCCCCCC)c(C=C7C(=O)c8cc(Cl)c(Cl)cc8C7=C(C#N)C#N)sc6c5n(CC(CCCC)CCCCCC)c4c3n(CC(CCCC)CCCCCC)c21,0.86,25.61,73.0,16.1,16.077958,0.1369068322981525,15.8,16.1,,,,,,,,,,,,chlorobenzene,chlorobenzene,,,,,-5.68,-3.9,
78088,10.1002/cjoc.202200652,10.1002/cjoc.202200652,Por-BR,6TBA,Por-BR,6TBA,,CCCCCCc1ccc(C2(c3ccc(CCCCCC)cc3)c3c(sc4cc(C=C5C(=O)N(CC)C(=S)N(CC)C5=O)sc34)-c3sc4c5c(sc4c32)-c2sc3cc(C=C4C(=O)N(CC)C(=S)N(CC)C4=O)sc3c2C5(c2ccc(CCCCCC)cc2)c2ccc(CCCCCC)cc2)cc1,0.958,8.85,50.13,4.25,4.25017179,0.0040421176470484,4.09,4.25,,DIO + SVA,DIO+SVA,,ITO/PEDOT:PSS/active layer/C60-bissalt/Ag,conventional,C60-bissalt,C60-bissalt,PEDOT:PSS,PEDOT:PSS,,,,,,,,-5.24,-3.78,
78090,10.1002/cjoc.202200652,10.1002/cjoc.202200652,Por-TR,6TBA,Por-TR,6TBA,,CCCCCCc1ccc(C2(c3ccc(CCCCCC)cc3)c3c(sc4cc(C=C5C(=O)N(CC)C(=S)N(CC)C5=O)sc34)-c3sc4c5c(sc4c32)-c2sc3cc(C=C4C(=O)N(CC)C(=S)N(CC)C4=O)sc3c2C5(c2ccc(CCCCCC)cc2)c2ccc(CCCCCC)cc2)cc1,0.904,18.53,67.21,11.26,11.258427752,0.0139631261101282,10.95,11.26,,DIO + SVA,DIO+SVA,,ITO/PEDOT:PSS/active layer/C60-bissalt/Ag,conventional,C60-bissalt,C60-bissalt,PEDOT:PSS,PEDOT:PSS,,,,,,,,-5.24,-3.78,
78093,10.1002/cjoc.202200852,10.1002/cjoc.202200852,PM6,BZ4F,PM6,BZ4F,COC(=O)C(C)(C)c1cc(C)cc(-c2sc3c4sc5cc(/C=C6/C(=O)c7cc(F)cc(c7)C(=O)/C6=C\c6cc(C(C)(C)C(=O)OC)c(-c7cc(C)cc(C(C)(C)C(=O)OC)c7)s6)sc5c4c(C(C)(C)C(=O)OC)ccc2-3)c1,,0.842,22.53,75.3,14.25,14.28460578,0.2428475789473663,,,,1-chloronaphthalene (CN),CN,,ITO/PEDOT:PSS/active layer/PDINN/Ag,conventional,PDINN,PDINN,PEDOT:PSS,PEDOT:PSS,,chloroform,chloroform,90.0,-5.56,-3.65,,,,
78094,10.1002/cjoc.202200852,10.1002/cjoc.202200852,PM6,BZ4F-EH,PM6,BZ4F-EH,COC(=O)C(C)(C)c1cc(C)cc(-c2sc3c4sc5cc(/C=C6/C(=O)c7cc(F)cc(c7)C(=O)/C6=C\c6cc(C(C)(C)C(=O)OC)c(-c7cc(C)cc(C(C)(C)C(=O)OC)c7)s6)sc5c4c(C(C)(C)C(=O)OC)ccc2-3)c1,,0.88,22.34,75.1,14.67,14.764059199999997,0.6411670074982733,,,,1-chloronaphthalene (CN),CN,,ITO/PEDOT:PSS/active layer/PDINN/Ag,conventional,PDINN,PDINN,PEDOT:PSS,PEDOT:PSS,,chloroform,chloroform,90.0,-5.56,-3.65,,,,
78095,10.1002/cjoc.202200852,10.1002/cjoc.202200852,PM6,BZ4F-OEH,PM6,BZ4F-OEH,COC(=O)C(C)(C)c1cc(C)cc(-c2sc3c4sc5cc(/C=C6/C(=O)c7cc(F)cc(c7)C(=O)/C6=C\c6cc(C(C)(C)C(=O)OC)c(-c7cc(C)cc(C(C)(C)C(=O)OC)c7)s6)sc5c4c(C(C)(C)C(=O)OC)ccc2-3)c1,,0.855,24.43,79.3,16.56,16.56390645,0.0235896739130575,,,,1-chloronaphthalene (CN),CN,,ITO/PEDOT:PSS/active layer/PDINN/Ag,conventional,PDINN,PDINN,PEDOT:PSS,PEDOT:PSS,,chloroform,chloroform,100.0,-5.56,-3.65,,,,
78096,10.1002/cjoc.202300201,10.1002/cjoc.202300201,PBDB-T,BZ4F-O-1,PBDB-T,BZ4F-O-1,CCCCC(CC)Cc1ccc(-c2c3cc(-c4ccc(-c5sc(-c6cccs6)c6c5C(=O)c5c(CC(CC)CCCC)sc(CC(CC)CCCC)c5C6=O)s4)sc3c(-c3ccc(CC(CC)CCCC)s3)c3ccsc23)s1,,0.77,19.49,70.0,10.48,10.50511,0.2395992366412189,,,,CN,CN,,ITO/PEDOT:PSS/active layer/PDINN/Ag,conventional,PDINN,PDINN,PEDOT:PSS,PEDOT:PSS,,chloroform,chloroform,,-5.33,-3.48,,,,
78097,10.1002/cjoc.202300201,10.1002/cjoc.202300201,PBDB-T,BZO-4F,PBDB-T,BZO-4F,CCCCC(CC)Cc1ccc(-c2c3cc(-c4ccc(-c5sc(-c6cccs6)c6c5C(=O)c5c(CC(CC)CCCC)sc(CC(CC)CCCC)c5C6=O)s4)sc3c(-c3ccc(CC(CC)CCCC)s3)c3ccsc23)s1,,0.73,26.44,65.0,12.42,12.545780000000002,1.0127214170692629,,,,CN,CN,,ITO/PEDOT:PSS/active layer/PDINN/Ag,conventional,PDINN,PDINN,PEDOT:PSS,PEDOT:PSS,,chloroform,chloroform,,-5.33,-3.48,,,,
78098,10.1002/cjoc.202300201,10.1002/cjoc.202300201,PBDB-T,BZO-4Cl,PBDB-T,BZO-4Cl,CCCCC(CC)Cc1ccc(-c2c3cc(-c4ccc(-c5sc(-c6cccs6)c6c5C(=O)c5c(CC(CC)CCCC)sc(CC(CC)CCCC)c5C6=O)s4)sc3c(-c3ccc(CC(CC)CCCC)s3)c3ccsc23)s1,,0.72,26.86,64.0,12.48,12.377088,0.824615384615398,,,,CN,CN,,ITO/PEDOT:PSS/active layer/PDINN/Ag,conventional,PDINN,PDINN,PEDOT:PSS,PEDOT:PSS,,chloroform,chloroform,,-5.33,-3.48,,,,
78105,10.1002/cplu.202200045,10.1002/cplu.202200045,PTB7-Th,PDI2,PTB7-Th,PDI2,CCCCC(CC)COC(=O)c1sc2csc(-c3cc4c(-c5ccc(CC(CC)CCCC)s5)c5sccc5c(-c5ccc(CC(CC)CCCC)s5)c4s3)c2c1F,,0.818,11.92,59.1,5.76,5.76258096,0.0448083333333404,5.64,5.76,1:1.5,,,,inverted,inverted,ZnO,ZnO,MoO3,MoO3,,,,,-5.21,-3.6,,,,
78106,10.1002/cplu.202200045,10.1002/cplu.202200045,PTB7-Th,PDI2,PTB7-Th,PDI2,CCCCC(CC)COC(=O)c1sc2csc(-c3cc4c(-c5ccc(CC(CC)CCCC)s5)c5sccc5c(-c5ccc(CC(CC)CCCC)s5)c4s3)c2c1F,,0.804,11.59,56.8,5.29,5.29282848,0.0534684310018865,5.08,5.29,1:1.5,4 % PS,PS,4 %,inverted,inverted,ZnO,ZnO,MoO3,MoO3,,,,,-5.21,-3.6,,,,
78107,10.1002/cplu.202200045,10.1002/cplu.202200045,PTB7-Th,PDI2,PTB7-Th,PDI2,CCCCC(CC)COC(=O)c1sc2csc(-c3cc4c(-c5ccc(CC(CC)CCCC)s5)c5sccc5c(-c5ccc(CC(CC)CCCC)s5)c4s3)c2c1F,,0.791,14.4,58.3,6.64,6.6406032,0.0090843373494046,6.32,6.64,1:1.5,4 % PTFS,PTFS,4 %,inverted,inverted,ZnO,ZnO,MoO3,MoO3,,,,,-5.21,-3.6,,,,
78108,10.1002/cplu.202300108,10.1002/cplu.202300108,PTB7-Th,IDT-diPDI2,PTB7-Th,IDT-diPDI2,CCCCC(CC)COC(=O)c1sc2csc(-c3cc4c(-c5ccc(CC(CC)CCCC)s5)c5sccc5c(-c5ccc(CC(CC)CCCC)s5)c4s3)c2c1F,,0.812,12.14,52.8,5.21,5.204855040000001,0.0987516314779095,5.1,5.21,,,,,inverted,inverted,ZnO,ZnO,MoO3,MoO3,,,,,-5.21,-3.6,,,,
78109,10.1002/cplu.202300108,10.1002/cplu.202300108,PTB7-Th,IDTIC-PDI2,PTB7-Th,IDTIC-PDI2,CCCCC(CC)COC(=O)c1sc2csc(-c3cc4c(-c5ccc(CC(CC)CCCC)s5)c5sccc5c(-c5ccc(CC(CC)CCCC)s5)c4s3)c2c1F,,0.802,17.23,59.5,8.23,8.221983700000001,0.0974034021871146,8.12,8.23,,,,,inverted,inverted,ZnO,ZnO,MoO3,MoO3,,,,,-5.21,-3.6,,,,
78110,10.1002/cssc.202100799,10.1002/cssc.202100799,MPA,C60,MPA,C60,,c12c3c4c5c1c1c6c7c2c2c8c3c3c9c4c4c%10c5c5c1c1c6c6c%11c7c2c2c7c8c3c3c8c9c4c4c9c%10c5c5c1c1c6c6c%11c2c2c7c3c3c8c4c4c9c5c1c1c6c2c3c41,0.852,5.89,44.8,,2.24818944,,,,1 : 1,,,,p-i-n (standard),,BPhen,BPhen,MoO3,MoO3,30.0,,,,,,,,,
78111,10.1002/cssc.202100799,10.1002/cssc.202100799,Me-MPA,C60,Me-MPA,C60,,c12c3c4c5c1c1c6c7c2c2c8c3c3c9c4c4c%10c5c5c1c1c6c6c%11c7c2c2c7c8c3c3c8c9c4c4c9c%10c5c5c1c1c6c6c%11c2c2c7c3c3c8c4c4c9c5c1c1c6c2c3c41,0.9,5.79,47.7,,2.485647,,,,1 : 1,,,,p-i-n (standard),,BPhen,BPhen,MoO3,MoO3,30.0,,,,,,,,,
78112,10.1002/cssc.202100799,10.1002/cssc.202100799,MTA,C60,MTA,C60,,c12c3c4c5c1c1c6c7c2c2c8c3c3c9c4c4c%10c5c5c1c1c6c6c%11c7c2c2c7c8c3c3c8c9c4c4c9c%10c5c5c1c1c6c6c%11c2c2c7c3c3c8c4c4c9c5c1c1c6c2c3c41,0.686,6.94,48.4,,2.30424656,,,,1 : 1,,,,p-i-n (standard),,BPhen,BPhen,MoO3,MoO3,30.0,,,,,,,,,
78113,10.1002/cssc.202100799,10.1002/cssc.202100799,Me-MTA,C60,Me-MTA,C60,,c12c3c4c5c1c1c6c7c2c2c8c3c3c9c4c4c%10c5c5c1c1c6c6c%11c7c2c2c7c8c3c3c8c9c4c4c9c%10c5c5c1c1c6c6c%11c2c2c7c3c3c8c4c4c9c5c1c1c6c2c3c41,0.732,7.77,47.1,,2.67887844,,,,1 : 1,,,,p-i-n (standard),,BPhen,BPhen,MoO3,MoO3,30.0,,,,,,,,,
78114,10.1002/cssc.202100860,10.1002/cssc.202100860,FYSM−H,Y6,FYSM−H,Y6,,CCCCCCCCCCCc1c(/C=C2\C(=O)c3cc(F)c(F)cc3C2=C(C#N)C#N)sc2c1sc1c3c4nsnc4c4c5sc6c(CCCCCCCCCCC)c(/C=C7\C(=O)c8cc(F)c(F)cc8C7=C(C#N)C#N)sc6c5n(CC(CC)CCCC)c4c3n(CC(CC)CCCC)c21,0.81,22.2,60.8,10.9,10.933056,0.3032660550458571,10.6,10.9,,,,,ITO/PEDOT:PSS/active layer/PFN-Br/Ag,conventional,PFN-Br,PFN-Br,PEDOT:PSS,PEDOT:PSS,,chloroform,chloroform,,,,,-5.65,-4.09,
78115,10.1002/cssc.202100860,10.1002/cssc.202100860,FYSM−Si,Y6,FYSM−Si,Y6,,CCCCCCCCCCCc1c(/C=C2\C(=O)c3cc(F)c(F)cc3C2=C(C#N)C#N)sc2c1sc1c3c4nsnc4c4c5sc6c(CCCCCCCCCCC)c(/C=C7\C(=O)c8cc(F)c(F)cc8C7=C(C#N)C#N)sc6c5n(CC(CC)CCCC)c4c3n(CC(CC)CCCC)c21,0.82,22.4,66.6,12.2,12.233088,0.2712131147540929,11.9,12.2,,,,,ITO/PEDOT:PSS/active layer/PFN-Br/Ag,conventional,PFN-Br,PFN-Br,PEDOT:PSS,PEDOT:PSS,,chloroform,chloroform,,,,,-5.65,-4.09,
78116,10.1002/cssc.202100860,10.1002/cssc.202100860,FYSM−SiCl,Y6,FYSM−SiCl,Y6,,CCCCCCCCCCCc1c(/C=C2\C(=O)c3cc(F)c(F)cc3C2=C(C#N)C#N)sc2c1sc1c3c4nsnc4c4c5sc6c(CCCCCCCCCCC)c(/C=C7\C(=O)c8cc(F)c(F)cc8C7=C(C#N)C#N)sc6c5n(CC(CC)CCCC)c4c3n(CC(CC)CCCC)c21,0.85,23.7,66.8,13.4,13.45686,0.4243283582089445,13.2,13.4,,,,,ITO/PEDOT:PSS/active layer/PFN-Br/Ag,conventional,PFN-Br,PFN-Br,PEDOT:PSS,PEDOT:PSS,,chloroform,chloroform,,,,,-5.65,-4.09,
78117,10.1002/cssc.202101407,10.1002/cssc.202101407,P106,Y18-DMO,P106,Y18-DMO,,,0.87,22.78,71.0,14.07,14.071206,0.0085714285714272,13.91,14.07,1 : 1.2,,,,ITO/PEDOT:PSS/active layer/PFN/Al,conventional,PFN,PFN,PEDOT:PSS,PEDOT:PSS,,CF,chloroform,,,,,,,
78118,10.1002/cssc.202101407,10.1002/cssc.202101407,P106,DBTBT-IC,P106,DBTBT-IC,,CCCCCCCCCCCCC(CCCCCCCCCC)Cc1c(CC(CCCCCCCCCC)CCCCCCCCCCCC)c2c(sc3c2sc2c4sc(/C=C5\C(=O)c6ccccc6C5=C(C#N)C#N)cc4c(CC(CCCCCCCCCC)CCCCCCCCCCCC)c(CC(CCCCCCCCCC)CCCCCCCCCCCC)c23)c2sc(/C=C3\C(=O)c4ccccc4C3=C(C#N)C#N)cc12,0.96,18.56,66.0,11.76,11.759616,0.0032653061224522,11.59,11.76,1 : 1.2,,,,ITO/PEDOT:PSS/active layer/PFN/Al,conventional,PFN,PFN,PEDOT:PSS,PEDOT:PSS,,CF,chloroform,,,,,,,
