Repository: JiYiqaq/PCE-KA-GNN

# Data directory

- `raw/Active_Database.csv` is the immutable source dataset bundled under CC BY 4.0. Do not overwrite it with processed data.
- `processed/` is created and populated by the training pipeline. Generated `.pt` and `.pth` caches are intentionally ignored by Git because they can exceed GitHub's normal single-file limit.

See `../DATA_LICENSE.md` for provenance, license and checksum information.

File: data/raw/Active_Database.csv (part 258 of 471)
id,doi,doi_norm,donor,acceptor,donor_canonical,acceptor_canonical,donor_smiles,acceptor_smiles,voc,jsc,ff,pce,pce_recomputed,pce_relative_error_percent,pce_avg,pce_best,d_a_ratio,additive,additive_canonical,additive_ratio,device_structure,device_type,etl,etl_canonical,htl,htl_canonical,active_layer_thickness,solvent,solvent_canonical,annealing_temp,homo_d,lumo_d,eg_d,homo_a,lumo_a,eg_a
78126,10.1002/cssc.202101824,10.1002/cssc.202101824,reg-PThE,ITTC,reg-PThE,ITTC,,CCc1ccc(C2(c3ccc(CC)cc3)c3cc4c(cc3-c3sc5cc(/C=C6\C(=O)c7cscc7C6=C(C#N)C#N)sc5c32)C(c2ccc(CC)cc2)(c2ccc(CC)cc2)c2c-4sc3cc(/C=C4\C(=O)c5cscc5C4=C(C#N)C#N)sc23)cc1,0.9,17.69,67.91,10.9,10.811951100000002,0.8077880733944831,10.81,10.9,1:1,,,,inverted,inverted,ZnO,ZnO,MoO3,MoO3,100.0,ODCB,o-DCB,,,,,-5.49,-3.85,
78127,10.1002/cssc.202101824,10.1002/cssc.202101824,reg-PThE,CDT-TFP,reg-PThE,CDT-TFP,,,1.1,12.43,61.4,8.36,8.395222,0.4213157894736959,8.1,8.36,1:1,,,,inverted,inverted,ZnO,ZnO,MoO3,MoO3,100.0,ODCB,o-DCB,,,,,,,
78130,10.1002/cssc.202101824,10.1002/cssc.202101824,D18,BTP-eC9,D18,BTP-eC9,CCCCCCC(CCCC)Cc1csc(-c2cc3c4nsnc4c4cc(-c5cc(CC(CCCC)CCCCCC)c(-c6cc7c(-c8cc(F)c(CC(CC)CCCC)s8)c8sccc8c(-c8cc(F)c(CC(CC)CCCC)s8)c7s6)s5)sc4c3s2)c1,CCCCCCCCCc1c(C=C2C(=O)c3cc(Cl)c(Cl)cc3C2=C(C#N)C#N)sc2c1sc1c3c4nsnc4c4c5sc6c(CCCCCCCCC)c(C=C7C(=O)c8cc(Cl)c(Cl)cc8C7=C(C#N)C#N)sc6c5n(CC(CCCC)CCCCCC)c4c3n(CC(CCCC)CCCCCC)c21,0.835,26.26,75.55,16.58,16.56592405,0.0848971652593409,16.26,16.58,1:1.1,,,,conventional,conventional,PNDIT-F3N-Br,PNDIT-F3N-Br,PEDOT:PSS,PEDOT:PSS,,CB,chlorobenzene,120.0,-5.51,-2.77,,-5.68,-3.9,
78132,10.1002/ejoc.202100178,10.1002/ejoc.202100178,P3HT,1,P3HT,1,CCCCCCc1ccsc1,CCCCC(CC)CN1C(=O)c2cccc3c(-c4ccc5c6c(cccc46)C(=O)N(CC(CC)CCCC)C5=O)ccc(c23)C1=O,0.74,1.39,46.0,0.47,0.4731559999999999,0.671489361702126,,,4:3,"1,8-diiodooctane",,1.5%,ITO/ZnO/P3HT : Acceptor/MoO3/Ag,inverted,ZnO,ZnO,MoO3,MoO3,,chlorobenzene,,120.0,-5.01,-3.12,,,,
78133,10.1002/ejoc.202100178,10.1002/ejoc.202100178,P3HT,2,P3HT,2,CCCCCCc1ccsc1,CCCCC(CC)CN1C(=O)c2cccc3c(-c4ccc(-c5ccc6c7c(cccc57)C(=O)N(CC(CC)CCCC)C6=O)s4)ccc(c23)C1=O,0.83,2.84,48.0,1.13,1.1314559999999998,0.1288495575221152,,,4:3,"1,8-diiodooctane",,1.5%,ITO/ZnO/P3HT : Acceptor/MoO3/Ag,inverted,ZnO,ZnO,MoO3,MoO3,,chlorobenzene,,120.0,-5.01,-3.12,,,,
78134,10.1002/ejoc.202100178,10.1002/ejoc.202100178,P3HT,PCBM,P3HT,PCBM,CCCCCCc1ccsc1,CCCCC(=O)OCC1(C2=CC=CC=C2)C3=CC=CC4=CC=CC5=CC=CC6=CC=CC7=CC=CC1=C7C6=C5C4=C3,0.52,7.92,53.0,2.17,2.182752,0.5876497695852682,,,4:3,"1,8-diiodooctane",,1.5%,ITO/ZnO/P3HT : Acceptor/MoO3/Ag,inverted,ZnO,ZnO,MoO3,MoO3,,chlorobenzene,,120.0,-5.01,-3.12,,-6.1,-3.7,
78157,10.1002/hlca.202300031,10.1002/hlca.202300031,PTB7,[70]PCBM,PTB7,PC70BM,CCCCC(CC)COC(=O)c1sc2c(-c3cc4c(OCC(CC)CCCC)c5sccc5c(OCC(CC)CCCC)c4s3)scc2c1F,CCCCC(=O)OCC1(C2=CC=CC=C2)C3=CC=CC4=CC=CC5=CC=CC6=CC=C7C=CC=CC8=CC=CC1=C8C7=C6C5=C4C3,0.69,14.1,55.0,5.3,5.350949999999999,0.9613207547169696,,,1:1.5,DIO,DIO,3 vol%,Glass/ITO/TiOx/BHJ/MoO3/Ag,inverted,TiOx,TiOx,MoO3,MoO3,,chlorobenzene,chlorobenzene,,-5.19,-3.43,,-6.1,-3.9,
78158,10.1002/hlca.202300031,10.1002/hlca.202300031,PTB7,[70]PCBM,PTB7,PC70BM,CCCCC(CC)COC(=O)c1sc2c(-c3cc4c(OCC(CC)CCCC)c5sccc5c(OCC(CC)CCCC)c4s3)scc2c1F,CCCCC(=O)OCC1(C2=CC=CC=C2)C3=CC=CC4=CC=CC5=CC=CC6=CC=C7C=CC=CC8=CC=CC1=C8C7=C6C5=C4C3,0.27,5.7,43.0,0.65,0.6617700000000001,1.81076923076924,,,1:1.5,DIO,DIO,3 vol%,Glass/ITO/TiOx/BHJ/MoO3/Ag,inverted,TiOx,TiOx,MoO3,MoO3,,chlorobenzene,chlorobenzene,180.0,-5.19,-3.43,,-6.1,-3.9,
78161,10.1002/hlca.202300031,10.1002/hlca.202300031,P3HT,[60]PCBM,P3HT,PCBM,CCCCCCc1ccsc1,CCCCC(=O)OCC1(C2=CC=CC=C2)C3=CC=CC4=CC=CC5=CC=CC6=CC=CC7=CC=CC1=C7C6=C5C4=C3,0.6,8.5,60.0,3.1,3.06,1.2903225806451624,,,1 : 1,DIO,DIO,,ITO/PEDOT-PSS/BHJ/Ca/Al,conventional,Ca,Ca,PEDOT:PSS,PEDOT:PSS,,chlorobenzene,chlorobenzene,80.0,-5.01,-3.12,,-6.1,-3.7,
78162,10.1002/hlca.202300031,10.1002/hlca.202300031,P3HT,[60]PCBM,P3HT,PCBM,CCCCCCc1ccsc1,CCCCC(=O)OCC1(C2=CC=CC=C2)C3=CC=CC4=CC=CC5=CC=CC6=CC=CC7=CC=CC1=C7C6=C5C4=C3,0.6,5.2,53.0,1.65,1.6536000000000002,0.2181818181818345,,,1:1.5 wt ratio,DIO,DIO,,ITO/PEDOT-PSS/BHJ/Ca/Al,conventional,Ca,Ca,PEDOT:PSS,PEDOT:PSS,175.0,chlorobenzene,chlorobenzene,150.0,-5.01,-3.12,,-6.1,-3.7,
78165,10.1002/hlca.202300031,10.1002/hlca.202300031,PTB7,[60]PCBM,PTB7,PCBM,CCCCC(CC)COC(=O)c1sc2c(-c3cc4c(OCC(CC)CCCC)c5sccc5c(OCC(CC)CCCC)c4s3)scc2c1F,CCCCC(=O)OCC1(C2=CC=CC=C2)C3=CC=CC4=CC=CC5=CC=CC6=CC=CC7=CC=CC1=C7C6=C5C4=C3,0.72,11.8,67.0,5.7,5.6923200000000005,0.1347368421052576,,,1 : 1.5,DIO,DIO,3 vol%,ITO/PEDOT-PSS/PTB7:[60]PCBM/Ca/Al,conventional,Ca,Ca,PEDOT:PSS,PEDOT:PSS,,chlorobenzene,chlorobenzene,80.0,-5.19,-3.43,,-6.1,-3.7,
78166,10.1002/hlca.202300031,10.1002/hlca.202300031,PTB7,[60]PCBM,PTB7,PCBM,CCCCC(CC)COC(=O)c1sc2c(-c3cc4c(OCC(CC)CCCC)c5sccc5c(OCC(CC)CCCC)c4s3)scc2c1F,CCCCC(=O)OCC1(C2=CC=CC=C2)C3=CC=CC4=CC=CC5=CC=CC6=CC=CC7=CC=CC1=C7C6=C5C4=C3,0.43,7.0,30.0,0.9,0.903,0.3333333333333336,,,1 : 1.5,DIO,DIO,3 vol%,ITO/PEDOT-PSS/PTB7:[60]PCBM/Ca/Al,conventional,Ca,Ca,PEDOT:PSS,PEDOT:PSS,,chlorobenzene,chlorobenzene,150.0,-5.19,-3.43,,-6.1,-3.7,
78169,10.1002/hlca.202300031,10.1002/hlca.202300031,PTB7,[60]PCBM,PTB7,PCBM,CCCCC(CC)COC(=O)c1sc2c(-c3cc4c(OCC(CC)CCCC)c5sccc5c(OCC(CC)CCCC)c4s3)scc2c1F,CCCCC(=O)OCC1(C2=CC=CC=C2)C3=CC=CC4=CC=CC5=CC=CC6=CC=CC7=CC=CC1=C7C6=C5C4=C3,0.73,11.3,72.0,5.9,5.93928,0.6657627118644027,,,1 : 1.5 wt ratio,DIO,DIO,3 vol%,Glass/ITO/PEDOT-PSS/PTB7:[60]PCBM/Ca/Ag,inverted,Ca,Ca,PEDOT:PSS,PEDOT:PSS,,chlorobenzene,chlorobenzene,85.0,-5.19,-3.43,,-6.1,-3.7,
78170,10.1002/hlca.202300031,10.1002/hlca.202300031,PTB7,[60]PCBM,PTB7,PCBM,CCCCC(CC)COC(=O)c1sc2c(-c3cc4c(OCC(CC)CCCC)c5sccc5c(OCC(CC)CCCC)c4s3)scc2c1F,CCCCC(=O)OCC1(C2=CC=CC=C2)C3=CC=CC4=CC=CC5=CC=CC6=CC=CC7=CC=CC1=C7C6=C5C4=C3,0.75,5.1,37.0,1.4,1.4152499999999997,1.0892857142856975,,,1 : 1.5 wt ratio,DIO,DIO,3 vol%,Glass/ITO/PEDOT-PSS/PTB7:[60]PCBM/Ca/Ag,inverted,Ca,Ca,PEDOT:PSS,PEDOT:PSS,,chlorobenzene,chlorobenzene,150.0,-5.19,-3.43,,-6.1,-3.7,
78179,10.1002/hlca.202300031,10.1002/hlca.202300031,P3HT,[60]PCBM,P3HT,PCBM,CCCCCCc1ccsc1,CCCCC(=O)OCC1(C2=CC=CC=C2)C3=CC=CC4=CC=CC5=CC=CC6=CC=CC7=CC=CC1=C7C6=C5C4=C3,0.54,8.9,69.0,3.3,3.3161400000000008,0.4890909090909373,,,1 : 1.5,,,,ITO/PEDOT-PSS/P3HT:[60]PCBM:TPE−Ph4−C3−N3/Ca/Al,OPV device,,,PEDOT:PSS,,175.0,"1,2-dichlorobenzene",,80.0,-5.01,-3.12,,-6.1,-3.7,
78180,10.1002/hlca.202300031,10.1002/hlca.202300031,P3HT,[60]PCBM,P3HT,PCBM,CCCCCCc1ccsc1,CCCCC(=O)OCC1(C2=CC=CC=C2)C3=CC=CC4=CC=CC5=CC=CC6=CC=CC7=CC=CC1=C7C6=C5C4=C3,0.62,5.2,51.0,1.65,1.64424,0.3490909090908948,,,1 : 1.5,,,,ITO/PEDOT-PSS/P3HT:[60]PCBM/Ca/Al,conventional,Ca,,PEDOT:PSS,,,ODCB,,150.0,-5.01,-3.12,,-6.1,-3.7,
78183,10.1002/hlca.202300031,10.1002/hlca.202300031,P3HT,[60]PCBM,P3HT,PCBM,CCCCCCc1ccsc1,CCCCC(=O)OCC1(C2=CC=CC=C2)C3=CC=CC4=CC=CC5=CC=CC6=CC=CC7=CC=CC1=C7C6=C5C4=C3,0.5,11.8,47.0,2.8,2.773,0.9642857142857032,,,1:1.5 wt ratio,DIO,DIO,,ITO/PEDOT-PSS/BHJ/Ca/Al,conventional,ZnO,Ca,MoO3,PEDOT:PSS,175.0,chlorobenzene,chlorobenzene,80.0,-5.01,-3.12,,-6.1,-3.7,
78184,10.1002/hlca.202300031,10.1002/hlca.202300031,P3HT,[60]PCBM,P3HT,PCBM,CCCCCCc1ccsc1,CCCCC(=O)OCC1(C2=CC=CC=C2)C3=CC=CC4=CC=CC5=CC=CC6=CC=CC7=CC=CC1=C7C6=C5C4=C3,0.32,3.2,46.0,0.5,0.47104,5.791999999999997,,,1:1.5 wt ratio,DIO,DIO,,ITO/PEDOT-PSS/BHJ/Ca/Al,conventional,Ca,Ca,PEDOT:PSS,PEDOT:PSS,175.0,chlorobenzene,chlorobenzene,150.0,-5.01,-3.12,,-6.1,-3.7,
78187,10.1002/macp.202100053,10.1002/macp.202100053,PBDTTz-BDD,BThIND,PBDTTz-BDD,BThIND,,,0.96,17.86,61.0,10.46,10.458816,0.0113193116634997,10.46,,,,,,ITO/PEDOT:PSS/active layer/PFN/Al,conventional,PFN,PFN,PEDOT:PSS,PEDOT:PSS,,,,,,,,,,
78188,10.1002/macp.202100053,10.1002/macp.202100053,PBDTTz-BDD,Y6,PBDTTz-BDD,Y6,,CCCCCCCCCCCc1c(/C=C2\C(=O)c3cc(F)c(F)cc3C2=C(C#N)C#N)sc2c1sc1c3c4nsnc4c4c5sc6c(CCCCCCCCCCC)c(/C=C7\C(=O)c8cc(F)c(F)cc8C7=C(C#N)C#N)sc6c5n(CC(CC)CCCC)c4c3n(CC(CC)CCCC)c21,0.85,19.43,66.0,10.9,10.90023,0.0021100917431045,10.9,,,,,,ITO/PEDOT:PSS/active layer/PFN/Al,conventional,PFN,PFN,PEDOT:PSS,PEDOT:PSS,,,,,,,,-5.65,-4.09,
78189,10.1002/macp.202100053,10.1002/macp.202100053,PBDTTz-BDTD,BThIND,PBDTTz-BDTD,BThIND,,,0.91,20.77,68.0,12.85,12.852476,0.0192684824902838,12.85,,,,,,ITO/PEDOT:PSS/active layer/PFN/Al,conventional,PFN,PFN,PEDOT:PSS,PEDOT:PSS,,,,,,,,,,
78190,10.1002/macp.202100053,10.1002/macp.202100053,PBDTTz-BDTD,Y6,PBDTTz-BDTD,Y6,,CCCCCCCCCCCc1c(/C=C2\C(=O)c3cc(F)c(F)cc3C2=C(C#N)C#N)sc2c1sc1c3c4nsnc4c4c5sc6c(CCCCCCCCCCC)c(/C=C7\C(=O)c8cc(F)c(F)cc8C7=C(C#N)C#N)sc6c5n(CC(CC)CCCC)c4c3n(CC(CC)CCCC)c21,0.81,24.48,71.0,14.08,14.078448000000002,0.0110227272727162,14.08,,,,,,ITO/PEDOT:PSS/active layer/PFN/Al,conventional,PFN,PFN,PEDOT:PSS,PEDOT:PSS,,,,,,,,-5.65,-4.09,
78191,10.1002/marc.201900624,10.1002/marc.201900624,PTB7-Th,PC71BM,PTB7-Th,PC71BM,CCCCC(CC)COC(=O)c1sc2csc(-c3cc4c(-c5ccc(CC(CC)CCCC)s5)c5sccc5c(-c5ccc(CC(CC)CCCC)s5)c4s3)c2c1F,COC(=O)CCCC1(c2ccccc2)C23c4c5ccc6c7cc8c9c%10c(cc%11cc%12c%13c%14c(cc%15c%16ccc-5c2c%16c2c5c%16c%17c(c(c46)c7c9c%17c4c%10c%11c%13c4c%16c%14c%152)C513)C%12)C8,0.71,14.49,50.0,5.29,5.14395,2.760869565217387,,,,,,,ITO/PEDOT:PSS/PTB7-Th:PC71BM/CIL/Al,conventional,,,,,,,,,-5.21,-3.6,,-5.9,-3.9,
78192,10.1002/marc.201900624,10.1002/marc.201900624,PTB7-Th,PC71BM,PTB7-Th,PC71BM,CCCCC(CC)COC(=O)c1sc2csc(-c3cc4c(-c5ccc(CC(CC)CCCC)s5)c5sccc5c(-c5ccc(CC(CC)CCCC)s5)c4s3)c2c1F,COC(=O)CCCC1(c2ccccc2)C23c4c5ccc6c7cc8c9c%10c(cc%11cc%12c%13c%14c(cc%15c%16ccc-5c2c%16c2c5c%16c%17c(c(c46)c7c9c%17c4c%10c%11c%13c4c%16c%14c%152)C513)C%12)C8,0.75,14.82,58.0,6.49,6.4467,0.667180277349774,,,,,,,ITO/PEDOT:PSS/PTB7-Th:PC71BM/CIL/Al,conventional,MeOH,,PEDOT:PSS,,,,,,-5.21,-3.6,,-5.9,-3.9,
78193,10.1002/marc.201900624,10.1002/marc.201900624,PTB7-Th,PC71BM,PTB7-Th,PC71BM,CCCCC(CC)COC(=O)c1sc2csc(-c3cc4c(-c5ccc(CC(CC)CCCC)s5)c5sccc5c(-c5ccc(CC(CC)CCCC)s5)c4s3)c2c1F,COC(=O)CCCC1(c2ccccc2)C23c4c5ccc6c7cc8c9c%10c(cc%11cc%12c%13c%14c(cc%15c%16ccc-5c2c%16c2c5c%16c%17c(c(c46)c7c9c%17c4c%10c%11c%13c4c%16c%14c%152)C513)C%12)C8,0.8,16.37,65.0,8.56,8.512400000000001,0.5560747663551308,,,,,,,ITO/PEDOT:PSS/PTB7-Th:PC71BM/CIL/Al,conventional,PBDT-TT-NBr,,PEDOT:PSS,,,,,,-5.21,-3.6,,-5.9,-3.9,
78194,10.1002/marc.201900624,10.1002/marc.201900624,PTB7-Th,PC71BM,PTB7-Th,PC71BM,CCCCC(CC)COC(=O)c1sc2csc(-c3cc4c(-c5ccc(CC(CC)CCCC)s5)c5sccc5c(-c5ccc(CC(CC)CCCC)s5)c4s3)c2c1F,COC(=O)CCCC1(c2ccccc2)C23c4c5ccc6c7cc8c9c%10c(cc%11cc%12c%13c%14c(cc%15c%16ccc-5c2c%16c2c5c%16c%17c(c(c46)c7c9c%17c4c%10c%11c%13c4c%16c%14c%152)C513)C%12)C8,0.81,17.27,66.0,9.29,9.232542,0.6184930032292646,,,,,,,ITO/PEDOT:PSS/PTB7-Th:PC71BM/CIL/Al,conventional,,,,,,,,,-5.21,-3.6,,-5.9,-3.9,
78195,10.1002/marc.202200291,10.1002/marc.202200291,PM6,Y6,PM6,Y6,COC(=O)C(C)(C)c1cc(C)cc(-c2sc3c4sc5cc(/C=C6/C(=O)c7cc(F)cc(c7)C(=O)/C6=C\c6cc(C(C)(C)C(=O)OC)c(-c7cc(C)cc(C(C)(C)C(=O)OC)c7)s6)sc5c4c(C(C)(C)C(=O)OC)ccc2-3)c1,CCCCCCCCCCCc1c(/C=C2\C(=O)c3cc(F)c(F)cc3C2=C(C#N)C#N)sc2c1sc1c3c4nsnc4c4c5sc6c(CCCCCCCCCCC)c(/C=C7\C(=O)c8cc(F)c(F)cc8C7=C(C#N)C#N)sc6c5n(CC(CC)CCCC)c4c3n(CC(CC)CCCC)c21,0.84,24.52,70.95,14.95,14.6134296,2.2513070234113672,14.6,14.95,,,,,,organic solar cell,NP ZnO,NP ZnO,MoO3,,,,,,-5.56,-3.65,,-5.65,-4.09,
78196,10.1002/marc.202200291,10.1002/marc.202200291,PM6,Y6,PM6,Y6,COC(=O)C(C)(C)c1cc(C)cc(-c2sc3c4sc5cc(/C=C6/C(=O)c7cc(F)cc(c7)C(=O)/C6=C\c6cc(C(C)(C)C(=O)OC)c(-c7cc(C)cc(C(C)(C)C(=O)OC)c7)s6)sc5c4c(C(C)(C)C(=O)OC)ccc2-3)c1,CCCCCCCCCCCc1c(/C=C2\C(=O)c3cc(F)c(F)cc3C2=C(C#N)C#N)sc2c1sc1c3c4nsnc4c4c5sc6c(CCCCCCCCCCC)c(/C=C7\C(=O)c8cc(F)c(F)cc8C7=C(C#N)C#N)sc6c5n(CC(CC)CCCC)c4c3n(CC(CC)CCCC)c21,0.86,25.99,72.47,16.31,16.19805958,0.6863299816063754,16.13,16.31,,PDMAPS,,25.0 wt%,inverted,organic solar cell,NP ZnO (PDMAPS),NP ZnO (PDMAPS),MoO3,,,,,,-5.56,-3.65,,-5.65,-4.09,
78197,10.1002/marc.202200291,10.1002/marc.202200291,PM6,Y6,PM6,Y6,COC(=O)C(C)(C)c1cc(C)cc(-c2sc3c4sc5cc(/C=C6/C(=O)c7cc(F)cc(c7)C(=O)/C6=C\c6cc(C(C)(C)C(=O)OC)c(-c7cc(C)cc(C(C)(C)C(=O)OC)c7)s6)sc5c4c(C(C)(C)C(=O)OC)ccc2-3)c1,CCCCCCCCCCCc1c(/C=C2\C(=O)c3cc(F)c(F)cc3C2=C(C#N)C#N)sc2c1sc1c3c4nsnc4c4c5sc6c(CCCCCCCCCCC)c(/C=C7\C(=O)c8cc(F)c(F)cc8C7=C(C#N)C#N)sc6c5n(CC(CC)CCCC)c4c3n(CC(CC)CCCC)c21,0.83,24.96,72.11,15.13,14.93888448,1.263156113681441,14.86,15.13,,,,,inverted,organic solar cell,Sol-gel ZnO,ZnO,MoO3,,,,,,-5.56,-3.65,,-5.65,-4.09,
78198,10.1002/marc.202200291,10.1002/marc.202200291,PM6,Y6,PM6,Y6,COC(=O)C(C)(C)c1cc(C)cc(-c2sc3c4sc5cc(/C=C6/C(=O)c7cc(F)cc(c7)C(=O)/C6=C\c6cc(C(C)(C)C(=O)OC)c(-c7cc(C)cc(C(C)(C)C(=O)OC)c7)s6)sc5c4c(C(C)(C)C(=O)OC)ccc2-3)c1,CCCCCCCCCCCc1c(/C=C2\C(=O)c3cc(F)c(F)cc3C2=C(C#N)C#N)sc2c1sc1c3c4nsnc4c4c5sc6c(CCCCCCCCCCC)c(/C=C7\C(=O)c8cc(F)c(F)cc8C7=C(C#N)C#N)sc6c5n(CC(CC)CCCC)c4c3n(CC(CC)CCCC)c21,0.84,26.26,74.34,16.69,16.39821456,1.7482650689035453,16.34,16.69,,PMPC,,8.0 wt%,inverted,organic solar cell,Sol-gel ZnO (PMPC),ZnO,MoO3,,,,,,-5.56,-3.65,,-5.65,-4.09,
78199,10.1002/marc.202300381,10.1002/marc.202300381,D18,BN910,D18,BN910,CCCCCCC(CCCC)Cc1csc(-c2cc3c4nsnc4c4cc(-c5cc(CC(CCCC)CCCCCC)c(-c6cc7c(-c8cc(F)c(CC(CC)CCCC)s8)c8sccc8c(-c8cc(F)c(CC(CC)CCCC)s8)c7s6)s5)sc4c3s2)c1,,0.9,13.49,62.19,7.51,7.550487899999999,0.5391198402130436,7.51,7.51,,,,,ITO/PEDOT: PSS/D18: acceptor/PNDIT-F3N (NDI)/Ag,conventional,PNDIT-F3N (NDI),PNDIT-F3N,PEDOT: PSS,PEDOT:PSS,,,,,-5.51,-2.77,,,,
78200,10.1002/marc.202300381,10.1002/marc.202300381,D18,BN1014,D18,BN1014,CCCCCCC(CCCC)Cc1csc(-c2cc3c4nsnc4c4cc(-c5cc(CC(CCCC)CCCCCC)c(-c6cc7c(-c8cc(F)c(CC(CC)CCCC)s8)c8sccc8c(-c8cc(F)c(CC(CC)CCCC)s8)c7s6)s5)sc4c3s2)c1,,0.86,16.7,69.53,10.02,9.9858986,0.3403333333333417,10.02,10.02,,,,,ITO/PEDOT: PSS/D18: acceptor/PNDIT-F3N (NDI)/Ag,conventional,PNDIT-F3N (NDI),PNDIT-F3N,PEDOT: PSS,PEDOT:PSS,,,,,-5.51,-2.77,,,,
78201,10.1002/marc.202300381,10.1002/marc.202300381,D18,DT-Y6,D18,DT-Y6,CCCCCCC(CCCC)Cc1csc(-c2cc3c4nsnc4c4cc(-c5cc(CC(CCCC)CCCCCC)c(-c6cc7c(-c8cc(F)c(CC(CC)CCCC)s8)c8sccc8c(-c8cc(F)c(CC(CC)CCCC)s8)c7s6)s5)sc4c3s2)c1,,0.89,25.5,75.11,17.05,17.0462145,0.0222023460410517,,,,,,,ITO/PEDOT:PSS/D18:acceptors/PNDIT‑F3N (NDI)/Ag,conventional,PNDIT‑F3N (NDI),PNDIT-F3N,PEDOT:PSS,PEDOT:PSS,,,,,-5.51,-2.77,,,,
78203,10.1002/pc.25460,10.1002/pc.25460,P3HT,PCBM,P3HT,PCBM,CCCCCCc1ccsc1,CCCCC(=O)OCC1(C2=CC=CC=C2)C3=CC=CC4=CC=CC5=CC=CC6=CC=CC7=CC=CC1=C7C6=C5C4=C3,0.57,13.37,42.6,3.25,3.2465034,0.1075876923076945,,,1:1,,,,ITO/PEDOT:PSS/P3HT:PCBM/LiF/Al,conventional,LiF,LiF,PEDOT:PSS,PEDOT:PSS,,chloroform,chloroform,100.0,-5.01,-3.12,,-6.1,-3.7,
78204,10.1002/pc.25460,10.1002/pc.25460,P3HT,PCBM,P3HT,PCBM,CCCCCCc1ccsc1,CCCCC(=O)OCC1(C2=CC=CC=C2)C3=CC=CC4=CC=CC5=CC=CC6=CC=CC7=CC=CC1=C7C6=C5C4=C3,0.56,15.15,43.07,3.72,3.654058800000001,1.7726129032257862,,,1:1,,,0.2 wt.%,ITO/PEDOT:PSS/P3HT:PCBM:NP/LiF/Al,conventional,LiF,LiF,PEDOT:PSS,PEDOT:PSS,,chloroform,chloroform,100.0,-5.01,-3.12,,-6.1,-3.7,
78205,10.1002/pc.25460,10.1002/pc.25460,P3HT,PCBM,P3HT,PCBM,CCCCCCc1ccsc1,CCCCC(=O)OCC1(C2=CC=CC=C2)C3=CC=CC4=CC=CC5=CC=CC6=CC=CC7=CC=CC1=C7C6=C5C4=C3,0.57,18.42,46.89,5.01,4.92316866,1.7331604790419126,,,1:1,,,0.3 wt.%,ITO/PEDOT:PSS/P3HT:PCBM:NP/LiF/Al,conventional,LiF,LiF,PEDOT:PSS,PEDOT:PSS,,chloroform,chloroform,100.0,-5.01,-3.12,,-6.1,-3.7,
78206,10.1002/pc.25460,10.1002/pc.25460,P3HT,PCBM,P3HT,PCBM,CCCCCCc1ccsc1,CCCCC(=O)OCC1(C2=CC=CC=C2)C3=CC=CC4=CC=CC5=CC=CC6=CC=CC7=CC=CC1=C7C6=C5C4=C3,0.54,13.17,41.09,3.03,2.9222386200000003,3.5564811881187945,,,1:1,,,0.4 wt.%,ITO/PEDOT:PSS/P3HT:PCBM:NP/LiF/Al,conventional,LiF,LiF,PEDOT:PSS,PEDOT:PSS,,chloroform,chloroform,100.0,-5.01,-3.12,,-6.1,-3.7,
78207,10.1002/pc.25460,10.1002/pc.25460,P3HT,PCBM,P3HT,PCBM,CCCCCCc1ccsc1,CCCCC(=O)OCC1(C2=CC=CC=C2)C3=CC=CC4=CC=CC5=CC=CC6=CC=CC7=CC=CC1=C7C6=C5C4=C3,0.58,8.01,31.09,1.09,1.44437922,32.511855045871535,,,1:1,,,0.5 wt.%,ITO/PEDOT:PSS/P3HT:PCBM:NP/LiF/Al,conventional,LiF,LiF,PEDOT:PSS,PEDOT:PSS,,chloroform,chloroform,100.0,-5.01,-3.12,,-6.1,-3.7,
78212,10.1002/pi.6088,10.1002/pi.6088,PCDTBT,PC71BM,PCDTBT,PC71BM,CCCCCCCCC(CCCCCCCC)n1c2ccccc2c2ccc(-c3ccc(-c4ccc(-c5cccs5)c5nsnc45)s3)cc21,COC(=O)CCCC1(c2ccccc2)C23c4c5ccc6c7cc8c9c%10c(cc%11cc%12c%13c%14c(cc%15c%16ccc-5c2c%16c2c5c%16c%17c(c(c46)c7c9c%17c4c%10c%11c%13c4c%16c%14c%152)C513)C%12)C8,0.84,8.61,56.0,4.29,4.050144,5.591048951048963,4.08,4.29,1:4,,,,glass/ITO/PEDOT:PSS/PCDTBT:PC71BM/Ca/Al,conventional,Ca,Ca,PEDOT:PSS,,,ortho-dichlorobenzene,,,-5.5,-3.6,,-5.9,-3.9,
78213,10.1002/pi.6088,10.1002/pi.6088,PCDTBT,PC71BM,PCDTBT,PC71BM,CCCCCCCCC(CCCCCCCC)n1c2ccccc2c2ccc(-c3ccc(-c4ccc(-c5cccs5)c5nsnc45)s3)cc21,COC(=O)CCCC1(c2ccccc2)C23c4c5ccc6c7cc8c9c%10c(cc%11cc%12c%13c%14c(cc%15c%16ccc-5c2c%16c2c5c%16c%17c(c(c46)c7c9c%17c4c%10c%11c%13c4c%16c%14c%152)C513)C%12)C8,0.84,8.45,59.0,4.32,4.187819999999999,3.0597222222222418,4.21,4.32,1:4,,,,,conventional,"P3HTPMe₃,PFOS",P3HTPMe₃,PEDOT:PSS,,,ortho-dichlorobenzene,,,-5.5,-3.6,,-5.9,-3.9,
78214,10.1002/pi.6088,10.1002/pi.6088,PCDTBT,PC71BM,PCDTBT,PC71BM,CCCCCCCCC(CCCCCCCC)n1c2ccccc2c2ccc(-c3ccc(-c4ccc(-c5cccs5)c5nsnc45)s3)cc21,COC(=O)CCCC1(c2ccccc2)C23c4c5ccc6c7cc8c9c%10c(cc%11cc%12c%13c%14c(cc%15c%16ccc-5c2c%16c2c5c%16c%17c(c(c46)c7c9c%17c4c%10c%11c%13c4c%16c%14c%152)C513)C%12)C8,0.87,9.07,60.0,4.98,4.73454,4.928915662650611,4.73,4.98,1:4,,,,,,"P3HTPMe₃,PFOS",P3HTPMe₃,PEDOT:PSS,,,ortho-dichlorobenzene,,,-5.5,-3.6,,-5.9,-3.9,
78215,10.1002/pi.6088,10.1002/pi.6088,PCDTBT,PC71BM,PCDTBT,PC71BM,CCCCCCCCC(CCCCCCCC)n1c2ccccc2c2ccc(-c3ccc(-c4ccc(-c5cccs5)c5nsnc45)s3)cc21,COC(=O)CCCC1(c2ccccc2)C23c4c5ccc6c7cc8c9c%10c(cc%11cc%12c%13c%14c(cc%15c%16ccc-5c2c%16c2c5c%16c%17c(c(c46)c7c9c%17c4c%10c%11c%13c4c%16c%14c%152)C513)C%12)C8,0.85,8.0,36.0,2.58,2.448,5.116279069767446,2.42,2.58,1:4,,,,,,"P3HTPMe₃,PFOS",P3HTPMe₃,PEDOT:PSS,,,ortho-dichlorobenzene,,,-5.5,-3.6,,-5.9,-3.9,
78216,10.1002/pi.6088,10.1002/pi.6088,PCDTBT,PC71BM,PCDTBT,PC71BM,CCCCCCCCC(CCCCCCCC)n1c2ccccc2c2ccc(-c3ccc(-c4ccc(-c5cccs5)c5nsnc45)s3)cc21,COC(=O)CCCC1(c2ccccc2)C23c4c5ccc6c7cc8c9c%10c(cc%11cc%12c%13c%14c(cc%15c%16ccc-5c2c%16c2c5c%16c%17c(c(c46)c7c9c%17c4c%10c%11c%13c4c%16c%14c%152)C513)C%12)C8,0.85,9.05,61.0,5.03,4.692425000000001,6.711232604373743,4.7,5.03,1:4,,,,,,"P3HTPMe₃,OS","P3HTPMe₃,OS",PEDOT:PSS,,,ortho-dichlorobenzene,,,-5.5,-3.6,,-5.9,-3.9,
78217,10.1002/pi.6088,10.1002/pi.6088,PCDTBT,PC71BM,PCDTBT,PC71BM,CCCCCCCCC(CCCCCCCC)n1c2ccccc2c2ccc(-c3ccc(-c4ccc(-c5cccs5)c5nsnc45)s3)cc21,COC(=O)CCCC1(c2ccccc2)C23c4c5ccc6c7cc8c9c%10c(cc%11cc%12c%13c%14c(cc%15c%16ccc-5c2c%16c2c5c%16c%17c(c(c46)c7c9c%17c4c%10c%11c%13c4c%16c%14c%152)C513)C%12)C8,0.79,8.31,37.0,2.76,2.4290130000000003,11.992282608695634,2.43,2.76,1:4,,,,"ITO/PEDOT:PSS/PCDTBT:PC71BM/P3HTPMe3,OS/Al",conventional,"P3HTPMe₃,OS","P3HTPMe₃,OS",PEDOT:PSS,,,ortho-dichlorobenzene,,,-5.5,-3.6,,-5.9,-3.9,
78218,10.1002/pi.6088,10.1002/pi.6088,PCDTBT,PC71BM,PCDTBT,PC71BM,CCCCCCCCC(CCCCCCCC)n1c2ccccc2c2ccc(-c3ccc(-c4ccc(-c5cccs5)c5nsnc45)s3)cc21,COC(=O)CCCC1(c2ccccc2)C23c4c5ccc6c7cc8c9c%10c(cc%11cc%12c%13c%14c(cc%15c%16ccc-5c2c%16c2c5c%16c%17c(c(c46)c7c9c%17c4c%10c%11c%13c4c%16c%14c%152)C513)C%12)C8,0.86,9.0,60.0,4.96,4.644,6.37096774193548,4.64,4.96,1:4,,,,,,"P3HTPMe₃,DS",P3HTPMe₃,PEDOT:PSS,,,ortho-dichlorobenzene,,,-5.5,-3.6,,-5.9,-3.9,
78219,10.1002/pi.6088,10.1002/pi.6088,PCDTBT,PC71BM,PCDTBT,PC71BM,CCCCCCCCC(CCCCCCCC)n1c2ccccc2c2ccc(-c3ccc(-c4ccc(-c5cccs5)c5nsnc45)s3)cc21,COC(=O)CCCC1(c2ccccc2)C23c4c5ccc6c7cc8c9c%10c(cc%11cc%12c%13c%14c(cc%15c%16ccc-5c2c%16c2c5c%16c%17c(c(c46)c7c9c%17c4c%10c%11c%13c4c%16c%14c%152)C513)C%12)C8,0.88,9.17,59.0,5.0,4.761063999999999,4.778720000000014,4.75,5.0,1:4,,,,,,"P3HTPMe₃,DS",P3HTPMe₃,PEDOT:PSS,,,ortho-dichlorobenzene,,,-5.5,-3.6,,-5.9,-3.9,
78220,10.1002/pi.6088,10.1002/pi.6088,PCDTBT,PC71BM,PCDTBT,PC71BM,CCCCCCCCC(CCCCCCCC)n1c2ccccc2c2ccc(-c3ccc(-c4ccc(-c5cccs5)c5nsnc45)s3)cc21,COC(=O)CCCC1(c2ccccc2)C23c4c5ccc6c7cc8c9c%10c(cc%11cc%12c%13c%14c(cc%15c%16ccc-5c2c%16c2c5c%16c%17c(c(c46)c7c9c%17c4c%10c%11c%13c4c%16c%14c%152)C513)C%12)C8,0.76,8.94,39.0,3.12,2.6498159999999995,15.07000000000002,2.68,3.12,1:4,,,,"ITO/PEDOT:PSS/PCDTBT:PC71BM/P3HTPMe3,DS/Al",conventional,"P3HTPMe₃,DS",P3HTPMe₃,PEDOT:PSS,,,ortho-dichlorobenzene,,,-5.5,-3.6,,-5.9,-3.9,
78221,10.1002/pssa.202300550,10.1002/pssa.202300550,PTB7-Th,BTOFIC,PTB7-Th,BTOFIC,CCCCC(CC)COC(=O)c1sc2csc(-c3cc4c(-c5ccc(CC(CC)CCCC)s5)c5sccc5c(-c5ccc(CC(CC)CCCC)s5)c4s3)c2c1F,,0.812,8.8,31.29,2.23,2.23585824,0.2627013452914905,2.19,2.23,1:1,,,,ITO/PEDOT:PSS/PTB7-Th:BTOFIC/PFN-Br/Ag,conventional,PFN-Br,PFN-Br,PEDOT:PSS,PEDOT:PSS,,,,,-5.21,-3.6,,,,
78222,10.1002/pssa.202300550,10.1002/pssa.202300550,PTB7-Th,BTOFIC,PTB7-Th,BTOFIC,CCCCC(CC)COC(=O)c1sc2csc(-c3cc4c(-c5ccc(CC(CC)CCCC)s5)c5sccc5c(-c5ccc(CC(CC)CCCC)s5)c4s3)c2c1F,,0.815,11.34,35.76,3.31,3.30497496,0.1518138972809812,3.16,3.31,1:1.5,,,,ITO/PEDOT:PSS/PTB7-Th:BTOFIC/PFN-Br/Ag,conventional,PFN-Br,PFN-Br,PEDOT:PSS,PEDOT:PSS,,,,,-5.21,-3.6,,,,
78223,10.1002/pssa.202300550,10.1002/pssa.202300550,PTB7-Th,BTOFIC,PTB7-Th,BTOFIC,CCCCC(CC)COC(=O)c1sc2csc(-c3cc4c(-c5ccc(CC(CC)CCCC)s5)c5sccc5c(-c5ccc(CC(CC)CCCC)s5)c4s3)c2c1F,,0.811,9.96,34.7,2.8,2.8029133200000005,0.1040471428571665,2.68,2.8,1:2,,,,ITO/PEDOT:PSS/PTB7-Th:BTOFIC/PFN-Br/Ag,conventional,PFN-Br,PFN-Br,PEDOT:PSS,PEDOT:PSS,,,,,-5.21,-3.6,,,,
78224,10.1002/pssa.202300550,10.1002/pssa.202300550,PTB7-Th,BTFIC,PTB7-Th,BTFIC,CCCCC(CC)COC(=O)c1sc2csc(-c3cc4c(-c5ccc(CC(CC)CCCC)s5)c5sccc5c(-c5ccc(CC(CC)CCCC)s5)c4s3)c2c1F,,0.906,12.37,36.41,4.08,4.080548801999999,0.0134510294117419,3.89,4.08,1:1,,,,ITO/PEDOT:PSS/PTB7-Th:BTFIC/PFN-Br/Ag,conventional,PFN-Br,PFN-Br,PEDOT:PSS,PEDOT:PSS,,,,,-5.21,-3.6,,,,
78225,10.1002/pssa.202300550,10.1002/pssa.202300550,PTB7-Th,BTFIC,PTB7-Th,BTFIC,CCCCC(CC)COC(=O)c1sc2csc(-c3cc4c(-c5ccc(CC(CC)CCCC)s5)c5sccc5c(-c5ccc(CC(CC)CCCC)s5)c4s3)c2c1F,,0.901,13.48,44.06,5.35,5.351298488000001,0.0242708037383465,4.88,5.35,1:1.5,,,,ITO/PEDOT:PSS/PTB7-Th:BTFIC/PFN-Br/Ag,conventional,PFN-Br,PFN-Br,PEDOT:PSS,PEDOT:PSS,,,,,-5.21,-3.6,,,,
78226,10.1002/pssa.202300550,10.1002/pssa.202300550,PTB7-Th,BTFIC,PTB7-Th,BTFIC,CCCCC(CC)COC(=O)c1sc2csc(-c3cc4c(-c5ccc(CC(CC)CCCC)s5)c5sccc5c(-c5ccc(CC(CC)CCCC)s5)c4s3)c2c1F,,0.905,13.02,42.9,5.05,5.0549499,0.0980178217821728,4.95,5.05,1:2,,,,ITO/PEDOT:PSS/PTB7-Th:BTFIC/PFN-Br/Ag,conventional,PFN-Br,PFN-Br,PEDOT:PSS,PEDOT:PSS,,,,,-5.21,-3.6,,,,
78227,10.1002/slct.201902974,10.1002/slct.201902974,PTB7,DIF-ful-C60 (1),PTB7,DIF-ful-C60 (1),CCCCC(CC)COC(=O)c1sc2c(-c3cc4c(OCC(CC)CCCC)c5sccc5c(OCC(CC)CCCC)c4s3)scc2c1F,,0.82,15.97,51.0,6.8,6.678654,1.7844999999999993,,,1 : 1.5,,,,inverted,inverted,ZnO,ZnO,MoO3,MoO3,,,,40.0,-5.19,-3.43,,,,
78228,10.1002/slct.201902974,10.1002/slct.201902974,PTB7,DIF-OMe (2),PTB7,DIF-OMe (2),CCCCC(CC)COC(=O)c1sc2c(-c3cc4c(OCC(CC)CCCC)c5sccc5c(OCC(CC)CCCC)c4s3)scc2c1F,,0.78,12.14,38.0,3.6,3.5982960000000004,0.0473333333333251,,,1 : 1.5,,,,inverted,inverted,ZnO,ZnO,MoO3,MoO3,,,,40.0,-5.19,-3.43,,,,
78229,10.1002/slct.201904353,10.1002/slct.201904353,P95,PC71BM,P95,PC71BM,,COC(=O)CCCC1(c2ccccc2)C23c4c5ccc6c7cc8c9c%10c(cc%11cc%12c%13c%14c(cc%15c%16ccc-5c2c%16c2c5c%16c%17c(c(c46)c7c9c%17c4c%10c%11c%13c4c%16c%14c%152)C513)C%12)C8,0.74,11.48,53.0,4.5,4.5024560000000005,0.0545777777777879,,,1:2,No,,,ITO/PEDOT:PSS/active layer/PFN/Al,conventional,PFN,PFN,PEDOT:PSS,PEDOT:PSS,,chloroform,chloroform,,,,,-5.9,-3.9,
78230,10.1002/slct.201904353,10.1002/slct.201904353,P95,PC71BM,P95,PC71BM,,COC(=O)CCCC1(c2ccccc2)C23c4c5ccc6c7cc8c9c%10c(cc%11cc%12c%13c%14c(cc%15c%16ccc-5c2c%16c2c5c%16c%17c(c(c46)c7c9c%17c4c%10c%11c%13c4c%16c%14c%152)C513)C%12)C8,0.7,17.52,68.0,8.34,8.33952,0.0057553956834483,8.23,8.34,1:2,Yes,,,ITO/PEDOT:PSS/active layer/PFN/Al,conventional,PFN,PFN,PEDOT:PSS,PEDOT:PSS,,chloroform,chloroform,,,,,-5.9,-3.9,
78231,10.1002/slct.201904353,10.1002/slct.201904353,P96,PC71BM,P96,PC71BM,,COC(=O)CCCC1(c2ccccc2)C23c4c5ccc6c7cc8c9c%10c(cc%11cc%12c%13c%14c(cc%15c%16ccc-5c2c%16c2c5c%16c%17c(c(c46)c7c9c%17c4c%10c%11c%13c4c%16c%14c%152)C513)C%12)C8,0.87,10.56,51.0,4.69,4.685472000000001,0.0965458422174764,,,1:2,No,,,ITO/PEDOT:PSS/active layer/PFN/Al,conventional,PFN,PFN,PEDOT:PSS,PEDOT:PSS,,chloroform,chloroform,,,,,-5.9,-3.9,
78232,10.1002/slct.201904353,10.1002/slct.201904353,P96,PC71BM,P96,PC71BM,,COC(=O)CCCC1(c2ccccc2)C23c4c5ccc6c7cc8c9c%10c(cc%11cc%12c%13c%14c(cc%15c%16ccc-5c2c%16c2c5c%16c%17c(c(c46)c7c9c%17c4c%10c%11c%13c4c%16c%14c%152)C513)C%12)C8,0.84,14.33,65.0,7.82,7.82418,0.0534526854219929,7.75,7.82,1:2,Yes,,,ITO/PEDOT:PSS/active layer/PFN/Al,conventional,PFN,PFN,PEDOT:PSS,PEDOT:PSS,,chloroform,chloroform,,,,,-5.9,-3.9,
78233,10.1002/slct.201904353,10.1002/slct.201904353,P95,PDIF,P95,PDIF,,,0.88,12.88,47.0,5.33,5.327168,0.0531332082551542,,,1:1.5,No,,,ITO/PEDOT:PSS/active layer/PFN/Al,conventional,PFN,PFN,PEDOT:PSS,PEDOT:PSS,,chloroform,chloroform,,,,,,,
78234,10.1002/slct.201904353,10.1002/slct.201904353,P95,PDIF,P95,PDIF,,,0.84,18.34,61.0,9.4,9.397416,0.0274893617021338,9.32,9.4,1:1.5,Yes,,,ITO/PEDOT:PSS/active layer/PFN/Al,conventional,PFN,PFN,PEDOT:PSS,PEDOT:PSS,,chloroform,chloroform,,,,,,,
78235,10.1002/slct.201904353,10.1002/slct.201904353,P96,PDIF,P96,PDIF,,,0.98,11.92,45.0,5.26,5.2567200000000005,0.0623574144486555,,,1:1.5,No,,,ITO/PEDOT:PSS/active layer/PFN/Al,conventional,PFN,PFN,PEDOT:PSS,PEDOT:PSS,,chloroform,chloroform,,,,,,,
78236,10.1002/slct.201904353,10.1002/slct.201904353,P96,PDIF,P96,PDIF,,,0.95,16.38,59.0,9.18,9.18099,0.0107843137254882,9.11,9.18,1:1.5,Yes,,,ITO/PEDOT:PSS/active layer/PFN/Al,conventional,PFN,PFN,PEDOT:PSS,PEDOT:PSS,,chloroform,chloroform,,,,,,,
78237,10.1002/smll.202102558,10.1002/smll.202102558,PM6,Y6-BO,PM6,Y6-BO,COC(=O)C(C)(C)c1cc(C)cc(-c2sc3c4sc5cc(/C=C6/C(=O)c7cc(F)cc(c7)C(=O)/C6=C\c6cc(C(C)(C)C(=O)OC)c(-c7cc(C)cc(C(C)(C)C(=O)OC)c7)s6)sc5c4c(C(C)(C)C(=O)OC)ccc2-3)c1,CCCCCCCCCCCc1c(/C=C2\C(=O)c3cc(F)c(F)cc3C2=C(C#N)C#N)sc2c1sc1c3c4nsnc4c4c5sc6c(CCCCCCCCCCC)c(/C=C7\C(=O)c8cc(F)c(F)cc8C7=C(C#N)C#N)sc6c5n(CC(CCCC)CCCCCC)c4c3n(CC(CCCC)CCCCCC)c21,0.84,26.2,68.8,15.1,15.141503999999998,0.2748609271523046,14.6,15.1,,,,,conventional,conventional,PFN-Br,PFN-Br,PEDOT:PSS,PEDOT:PSS,,chloroform,chloroform,110.0,-5.56,-3.65,,-5.65,-4.1,
78238,10.1002/smll.202102558,10.1002/smll.202102558,PM6,Y6-BO,PM6,Y6-BO,COC(=O)C(C)(C)c1cc(C)cc(-c2sc3c4sc5cc(/C=C6/C(=O)c7cc(F)cc(c7)C(=O)/C6=C\c6cc(C(C)(C)C(=O)OC)c(-c7cc(C)cc(C(C)(C)C(=O)OC)c7)s6)sc5c4c(C(C)(C)C(=O)OC)ccc2-3)c1,CCCCCCCCCCCc1c(/C=C2\C(=O)c3cc(F)c(F)cc3C2=C(C#N)C#N)sc2c1sc1c3c4nsnc4c4c5sc6c(CCCCCCCCCCC)c(/C=C7\C(=O)c8cc(F)c(F)cc8C7=C(C#N)C#N)sc6c5n(CC(CCCC)CCCCCC)c4c3n(CC(CCCC)CCCCCC)c21,0.84,25.6,76.4,16.3,16.429056000000003,0.7917546012270065,16.1,16.3,,DIO,DIO,,conventional,conventional,PFN-Br,PFN-Br,PEDOT:PSS,PEDOT:PSS,,chloroform,chloroform,,-5.56,-3.65,,-5.65,-4.1,
78239,10.1002/smll.202102558,10.1002/smll.202102558,PM6,Y6-BO,PM6,Y6-BO,COC(=O)C(C)(C)c1cc(C)cc(-c2sc3c4sc5cc(/C=C6/C(=O)c7cc(F)cc(c7)C(=O)/C6=C\c6cc(C(C)(C)C(=O)OC)c(-c7cc(C)cc(C(C)(C)C(=O)OC)c7)s6)sc5c4c(C(C)(C)C(=O)OC)ccc2-3)c1,CCCCCCCCCCCc1c(/C=C2\C(=O)c3cc(F)c(F)cc3C2=C(C#N)C#N)sc2c1sc1c3c4nsnc4c4c5sc6c(CCCCCCCCCCC)c(/C=C7\C(=O)c8cc(F)c(F)cc8C7=C(C#N)C#N)sc6c5n(CC(CCCC)CCCCCC)c4c3n(CC(CCCC)CCCCCC)c21,0.82,26.5,76.7,16.7,16.66691,0.1981437125748374,16.3,16.7,,INB-F,INB-F,,conventional,conventional,PFN-Br,PFN-Br,PEDOT:PSS,PEDOT:PSS,,chloroform,chloroform,110.0,-5.56,-3.65,,-5.65,-4.1,
78240,10.1002/smll.202102558,10.1002/smll.202102558,PM6,Y6-BO,PM6,Y6-BO,COC(=O)C(C)(C)c1cc(C)cc(-c2sc3c4sc5cc(/C=C6/C(=O)c7cc(F)cc(c7)C(=O)/C6=C\c6cc(C(C)(C)C(=O)OC)c(-c7cc(C)cc(C(C)(C)C(=O)OC)c7)s6)sc5c4c(C(C)(C)C(=O)OC)ccc2-3)c1,CCCCCCCCCCCc1c(/C=C2\C(=O)c3cc(F)c(F)cc3C2=C(C#N)C#N)sc2c1sc1c3c4nsnc4c4c5sc6c(CCCCCCCCCCC)c(/C=C7\C(=O)c8cc(F)c(F)cc8C7=C(C#N)C#N)sc6c5n(CC(CCCC)CCCCCC)c4c3n(CC(CCCC)CCCCCC)c21,0.82,27.0,74.2,16.3,16.42788,0.7845398773005984,16.1,16.3,,INB-Cl,INB-Cl,,conventional,conventional,PFN-Br,PFN-Br,PEDOT:PSS,PEDOT:PSS,,chloroform,chloroform,110.0,-5.56,-3.65,,-5.65,-4.1,
78241,10.1002/smll.202103804,10.1002/smll.202103804,P3HT-H,O-IDTBR,P3HT-H,O-IDTBR,,CCCCCCCCC1(CCCCCCCC)c2cc3c(cc2-c2sc(-c4ccc(/C=C5\SC(=S)N(CC)C5=O)c5nsnc45)cc21)C(CCCCCCCC)(CCCCCCCC)c1cc(-c2ccc(/C=C4\SC(=S)N(CC)C4=O)c4nsnc24)sc1-3,0.76,12.91,70.0,7.03,6.86812,2.3027027027027027,6.91,7.03,1:1,"1,2,4-triclorobenzene (TCB)",TCB,,,,,,,,,,,,,,,-5.52,-3.89,
78242,10.1002/smll.202103804,10.1002/smll.202103804,P3HT-L,O-IDTBR,P3HT-L,O-IDTBR,,CCCCCCCCC1(CCCCCCCC)c2cc3c(cc2-c2sc(-c4ccc(/C=C5\SC(=S)N(CC)C5=O)c5nsnc45)cc21)C(CCCCCCCC)(CCCCCCCC)c1cc(-c2ccc(/C=C4\SC(=S)N(CC)C4=O)c4nsnc24)sc1-3,0.75,13.32,49.0,3.3,4.8951,48.33636363636365,3.12,3.3,1:1,"1,2,4-triclorobenzene (TCB)",TCB,,conventional,,,,,,,,,,,,,-5.52,-3.89,
78243,10.1002/smll.202103804,10.1002/smll.202103804,P3HT-H/P3HT-L,O-IDTBR,P3HT-H/P3HT-L,O-IDTBR,,CCCCCCCCC1(CCCCCCCC)c2cc3c(cc2-c2sc(-c4ccc(/C=C5\SC(=S)N(CC)C5=O)c5nsnc45)cc21)C(CCCCCCCC)(CCCCCCCC)c1cc(-c2ccc(/C=C4\SC(=S)N(CC)C4=O)c4nsnc24)sc1-3,0.75,13.32,73.0,7.8,7.2927,6.503846153846152,7.56,7.8,0.9:0.1:1,"1,2,4-triclorobenzene (TCB)",TCB,,,,,,,,,,,,,,,-5.52,-3.89,
78258,10.1002/smll.202309169,10.1002/smll.202309169,PM6,YB2B,PM6,YB2B,COC(=O)C(C)(C)c1cc(C)cc(-c2sc3c4sc5cc(/C=C6/C(=O)c7cc(F)cc(c7)C(=O)/C6=C\c6cc(C(C)(C)C(=O)OC)c(-c7cc(C)cc(C(C)(C)C(=O)OC)c7)s6)sc5c4c(C(C)(C)C(=O)OC)ccc2-3)c1,,0.953,19.3,59.46,10.94,10.93641834,0.0327391224862892,,10.94,,,,,ITO/PEDOT:PSS/active layer/PNDIT-F3N/Ag,conventional,PNDIT-F3N,PNDIT-F3N,PEDOT:PSS,PEDOT:PSS,,,,,-5.56,-3.65,,,,
78259,10.1002/smll.202309169,10.1002/smll.202309169,PM6,YB2B,PM6,YB2B,COC(=O)C(C)(C)c1cc(C)cc(-c2sc3c4sc5cc(/C=C6/C(=O)c7cc(F)cc(c7)C(=O)/C6=C\c6cc(C(C)(C)C(=O)OC)c(-c7cc(C)cc(C(C)(C)C(=O)OC)c7)s6)sc5c4c(C(C)(C)C(=O)OC)ccc2-3)c1,,0.952,19.12,59.22,10.65,10.779366528,1.214709183098594,10.65,,,,,,ITO/PEDOT:PSS/active layer/PNDIT-F3N/Ag,conventional,PNDIT-F3N,PNDIT-F3N,PEDOT:PSS,PEDOT:PSS,,,,,-5.56,-3.65,,,,
78260,10.1002/smll.202309169,10.1002/smll.202309169,PM6,YB2T,PM6,YB2T,COC(=O)C(C)(C)c1cc(C)cc(-c2sc3c4sc5cc(/C=C6/C(=O)c7cc(F)cc(c7)C(=O)/C6=C\c6cc(C(C)(C)C(=O)OC)c(-c7cc(C)cc(C(C)(C)C(=O)OC)c7)s6)sc5c4c(C(C)(C)C(=O)OC)ccc2-3)c1,,0.918,24.48,75.85,17.05,17.04549744,0.0264079765396033,,17.05,,,,,ITO/PEDOT:PSS/active layer/PNDIT-F3N/Ag,conventional,PNDIT-F3N,PNDIT-F3N,PEDOT:PSS,PEDOT:PSS,,,,,-5.56,-3.65,,,,
78261,10.1002/smll.202309169,10.1002/smll.202309169,PM6,YB2T,PM6,YB2T,COC(=O)C(C)(C)c1cc(C)cc(-c2sc3c4sc5cc(/C=C6/C(=O)c7cc(F)cc(c7)C(=O)/C6=C\c6cc(C(C)(C)C(=O)OC)c(-c7cc(C)cc(C(C)(C)C(=O)OC)c7)s6)sc5c4c(C(C)(C)C(=O)OC)ccc2-3)c1,,0.917,24.37,75.64,16.88,16.903490156,0.1391596919431348,16.88,,,,,,ITO/PEDOT:PSS/active layer/PNDIT-F3N/Ag,conventional,PNDIT-F3N,PNDIT-F3N,PEDOT:PSS,PEDOT:PSS,,,,,-5.56,-3.65,,,,
78262,10.1002/smll.202404066,10.1002/smll.202404066,PM6,Y6,PM6,Y6,COC(=O)C(C)(C)c1cc(C)cc(-c2sc3c4sc5cc(/C=C6/C(=O)c7cc(F)cc(c7)C(=O)/C6=C\c6cc(C(C)(C)C(=O)OC)c(-c7cc(C)cc(C(C)(C)C(=O)OC)c7)s6)sc5c4c(C(C)(C)C(=O)OC)ccc2-3)c1,CCCCCCCCCCCc1c(/C=C2\C(=O)c3cc(F)c(F)cc3C2=C(C#N)C#N)sc2c1sc1c3c4nsnc4c4c5sc6c(CCCCCCCCCCC)c(/C=C7\C(=O)c8cc(F)c(F)cc8C7=C(C#N)C#N)sc6c5n(CC(CC)CCCC)c4c3n(CC(CC)CCCC)c21,0.82,26.47,70.23,15.24,15.24370242,0.0242940944881874,14.71,15.24,,,,,,inverted,SnO2 (control device),SnO2,,,,,,,-5.56,-3.65,,-5.65,-4.09,
78263,10.1002/smll.202404066,10.1002/smll.202404066,PM6,Y6,PM6,Y6,COC(=O)C(C)(C)c1cc(C)cc(-c2sc3c4sc5cc(/C=C6/C(=O)c7cc(F)cc(c7)C(=O)/C6=C\c6cc(C(C)(C)C(=O)OC)c(-c7cc(C)cc(C(C)(C)C(=O)OC)c7)s6)sc5c4c(C(C)(C)C(=O)OC)ccc2-3)c1,CCCCCCCCCCCc1c(/C=C2\C(=O)c3cc(F)c(F)cc3C2=C(C#N)C#N)sc2c1sc1c3c4nsnc4c4c5sc6c(CCCCCCCCCCC)c(/C=C7\C(=O)c8cc(F)c(F)cc8C7=C(C#N)C#N)sc6c5n(CC(CC)CCCC)c4c3n(CC(CC)CCCC)c21,0.799,27.35,69.0,15.02,15.0783285,0.3883388814913449,14.38,15.02,,,,,ITO/Phen-NaDPO (no SnO2)/BHJ/MoO3/Ag,inverted,Phen-NaDPO (no SnO2),Phen-NaDPO,MoO3,,,,,,-5.56,-3.65,,-5.65,-4.09,
78264,10.1002/smll.202404066,10.1002/smll.202404066,PM6,Y6,PM6,Y6,COC(=O)C(C)(C)c1cc(C)cc(-c2sc3c4sc5cc(/C=C6/C(=O)c7cc(F)cc(c7)C(=O)/C6=C\c6cc(C(C)(C)C(=O)OC)c(-c7cc(C)cc(C(C)(C)C(=O)OC)c7)s6)sc5c4c(C(C)(C)C(=O)OC)ccc2-3)c1,CCCCCCCCCCCc1c(/C=C2\C(=O)c3cc(F)c(F)cc3C2=C(C#N)C#N)sc2c1sc1c3c4nsnc4c4c5sc6c(CCCCCCCCCCC)c(/C=C7\C(=O)c8cc(F)c(F)cc8C7=C(C#N)C#N)sc6c5n(CC(CC)CCCC)c4c3n(CC(CC)CCCC)c21,0.823,27.36,73.43,16.53,16.534438704000003,0.0268524137931142,16.22,16.53,,,,,ITO/SnO2/Phen-NaDPO/BHJ/MoO3/Ag,inverted,SnO2/Phen-NaDPO (SbS),SnO2/Phen-NaDPO,MoO3,,,,,,-5.56,-3.65,,-5.65,-4.09,
78265,10.1002/smll.202404066,10.1002/smll.202404066,PM6,Y6,PM6,Y6,COC(=O)C(C)(C)c1cc(C)cc(-c2sc3c4sc5cc(/C=C6/C(=O)c7cc(F)cc(c7)C(=O)/C6=C\c6cc(C(C)(C)C(=O)OC)c(-c7cc(C)cc(C(C)(C)C(=O)OC)c7)s6)sc5c4c(C(C)(C)C(=O)OC)ccc2-3)c1,CCCCCCCCCCCc1c(/C=C2\C(=O)c3cc(F)c(F)cc3C2=C(C#N)C#N)sc2c1sc1c3c4nsnc4c4c5sc6c(CCCCCCCCCCC)c(/C=C7\C(=O)c8cc(F)c(F)cc8C7=C(C#N)C#N)sc6c5n(CC(CC)CCCC)c4c3n(CC(CC)CCCC)c21,0.826,27.78,76.83,17.62,17.629626923999997,0.0546363450624037,17.51,17.62,,Phen-NaDPO,,,ITO/SnO2/BHJ:Phen-NaDPO/MoO3/Ag,inverted,SnO2/Phen-NaDPO (SO),SnO2/Phen-NaDPO,MoO3,,,,,,-5.56,-3.65,,-5.65,-4.09,
78269,10.1002/smll.202405476,10.1002/smll.202405476,PM6,QxTh,PM6,QxTh,COC(=O)C(C)(C)c1cc(C)cc(-c2sc3c4sc5cc(/C=C6/C(=O)c7cc(F)cc(c7)C(=O)/C6=C\c6cc(C(C)(C)C(=O)OC)c(-c7cc(C)cc(C(C)(C)C(=O)OC)c7)s6)sc5c4c(C(C)(C)C(=O)OC)ccc2-3)c1,,0.908,25.17,71.9,16.4,16.432284840000005,0.1968587804878427,15.6,16.4,1:1.2,,,,ITO/2Br-2PACZ/PM6:QxTh/PDINN/Ag,,PDINN,PDINN,2Br-2PACZ,2PACz,,,,,-5.56,-3.65,,,,
78270,10.1002/smll.202405476,10.1002/smll.202405476,PM6,QxPh,PM6,QxPh,COC(=O)C(C)(C)c1cc(C)cc(-c2sc3c4sc5cc(/C=C6/C(=O)c7cc(F)cc(c7)C(=O)/C6=C\c6cc(C(C)(C)C(=O)OC)c(-c7cc(C)cc(C(C)(C)C(=O)OC)c7)s6)sc5c4c(C(C)(C)C(=O)OC)ccc2-3)c1,,0.907,26.27,71.8,17.1,17.10770702,0.0450702923976491,16.7,17.1,1:1.2,,,,ITO/2Br-2PACZ/PM6:QxPh/PDINN/Ag,,PDINN,PDINN,2Br-2PACZ,2PACz,,,,,-5.56,-3.65,,,,
78271,10.1002/smll.202405476,10.1002/smll.202405476,PM6,QxPy,PM6,QxPy,COC(=O)C(C)(C)c1cc(C)cc(-c2sc3c4sc5cc(/C=C6/C(=O)c7cc(F)cc(c7)C(=O)/C6=C\c6cc(C(C)(C)C(=O)OC)c(-c7cc(C)cc(C(C)(C)C(=O)OC)c7)s6)sc5c4c(C(C)(C)C(=O)OC)ccc2-3)c1,,0.906,25.13,69.0,15.7,15.7097682,0.0622178343949037,15.3,15.7,1:1.2,,,,ITO/2Br-2PACZ/PM6:QxPy/PDINN/Ag,,PDINN,PDINN,2Br-2PACZ,2PACz,,,,,-5.56,-3.65,,,,
78272,10.1002/smll.202405476,10.1002/smll.202405476,PM6,BO-4Cl,PM6,BO-4Cl,COC(=O)C(C)(C)c1cc(C)cc(-c2sc3c4sc5cc(/C=C6/C(=O)c7cc(F)cc(c7)C(=O)/C6=C\c6cc(C(C)(C)C(=O)OC)c(-c7cc(C)cc(C(C)(C)C(=O)OC)c7)s6)sc5c4c(C(C)(C)C(=O)OC)ccc2-3)c1,CCCCCCCCCCCc1c(/C=C2\C(=O)c3cc(Cl)c(Cl)cc3C2=C(C#N)C#N)sc2c1sc1c3c4nsnc4c4c5sc6c(CCCCCCCCCCC)c(/C=C7\C(=O)c8cc(Cl)c(Cl)cc8C7=C(C#N)C#N)sc6c5n(CC(CCCC)CCCCCC)c4c3n(CC(CCCC)CCCCCC)c21,0.861,27.47,75.6,17.9,17.880662519999998,0.1080306145251441,17.6,17.9,1:1.2,,,,ITO/2Br-2PACZ/PM6:BO-4Cl/PDINN/Ag,,PDINN,PDINN,2Br-2PACZ,2PACz,,,,,-5.56,-3.65,,-5.68,-4.1,
78273,10.1002/smll.202405476,10.1002/smll.202405476,PM6,BTP-eC9,PM6,BTP-eC9,COC(=O)C(C)(C)c1cc(C)cc(-c2sc3c4sc5cc(/C=C6/C(=O)c7cc(F)cc(c7)C(=O)/C6=C\c6cc(C(C)(C)C(=O)OC)c(-c7cc(C)cc(C(C)(C)C(=O)OC)c7)s6)sc5c4c(C(C)(C)C(=O)OC)ccc2-3)c1,CCCCCCCCCc1c(C=C2C(=O)c3cc(Cl)c(Cl)cc3C2=C(C#N)C#N)sc2c1sc1c3c4nsnc4c4c5sc6c(CCCCCCCCC)c(C=C7C(=O)c8cc(Cl)c(Cl)cc8C7=C(C#N)C#N)sc6c5n(CC(CCCC)CCCCCC)c4c3n(CC(CCCC)CCCCCC)c21,0.857,27.47,78.0,18.4,18.3625962,0.2032815217391297,17.9,18.4,1:1.2,,,,ITO/2Br-2PACZ/PM6:BTP-eC9/PDINN/Ag,,PDINN,PDINN,2Br-2PACZ,2PACz,,,,,-5.56,-3.65,,-5.68,-3.9,
78280,10.1002/smsc.202200079,10.1002/smsc.202200079,"(6,5) SWCNTs",C60,"(6,5) SWCNTs",C60,,c12c3c4c5c1c1c6c7c2c2c8c3c3c9c4c4c%10c5c5c1c1c6c6c%11c7c2c2c7c8c3c3c8c9c4c4c9c%10c5c5c1c1c6c6c%11c2c2c7c3c3c8c4c4c9c5c1c1c6c2c3c41,0.4416,1.62,46.03,0.33,0.3292949376,0.2136552727272762,,,,,,,"ITO/PEDOT:PSS/(6,5)/acceptor/BCP/Ag",conventional,BCP,,PEDOT:PSS,,,,,,,,,,,
78281,10.1002/smsc.202200079,10.1002/smsc.202200079,"(6,5) SWCNTs",Y6,"(6,5) SWCNTs",Y6,,CCCCCCCCCCCc1c(/C=C2\C(=O)c3cc(F)c(F)cc3C2=C(C#N)C#N)sc2c1sc1c3c4nsnc4c4c5sc6c(CCCCCCCCCCC)c(/C=C7\C(=O)c8cc(F)c(F)cc8C7=C(C#N)C#N)sc6c5n(CC(CC)CCCC)c4c3n(CC(CC)CCCC)c21,0.4082,7.35,33.5,1.01,1.00509045,0.4860940594059446,,,,,,,"ITO/PEDOT:PSS/(6,5)/acceptor/BCP/Ag",conventional,BCP,,PEDOT:PSS,,,chlorobenzene,,,,,,-5.65,-4.09,
78282,10.1002/smsc.202200079,10.1002/smsc.202200079,"(6,5) SWCNTs",ITIC-2 F,"(6,5) SWCNTs",ITIC-2F,,CCCCCCc1ccc(C2(c3ccc(CCCCCC)cc3)c3cc4c(cc3-c3sc5cc(/C=C6/C(=O)c7ccccc7C6=C(C#N)C#N)sc5c32)C(c2ccc(CCCCCC)cc2)(c2ccc(CCCCCC)cc2)c2c-4sc3cc(/C=C4/C(=O)c5cc(F)c(F)cc5C4=C(C#N)C#N)sc23)cc1,0.5029,5.97,38.61,1.16,1.1591930493,0.0695647155172344,,,,,,,"ITO/PEDOT:PSS/(6,5)/acceptor/BCP/Ag",conventional,BCP,,PEDOT:PSS,,,chlorobenzene,,,,,,-5.705,-4.08,
78283,10.1002/smsc.202200079,10.1002/smsc.202200079,"(6,5) SWCNTs",PTCDI-C8,"(6,5) SWCNTs",PTCDI-C8,,,0.5608,0.44,51.02,0.13,0.1258928704,3.1593304615384685,,,,,,,"ITO/PEDOT:PSS/(6,5)/acceptor/BCP/Ag",conventional,BCP,,PEDOT:PSS,,,chlorobenzene,,,,,,,,
78284,10.1002/smsc.202200079,10.1002/smsc.202200079,PM6,Y6,PM6,Y6,COC(=O)C(C)(C)c1cc(C)cc(-c2sc3c4sc5cc(/C=C6/C(=O)c7cc(F)cc(c7)C(=O)/C6=C\c6cc(C(C)(C)C(=O)OC)c(-c7cc(C)cc(C(C)(C)C(=O)OC)c7)s6)sc5c4c(C(C)(C)C(=O)OC)ccc2-3)c1,CCCCCCCCCCCc1c(/C=C2\C(=O)c3cc(F)c(F)cc3C2=C(C#N)C#N)sc2c1sc1c3c4nsnc4c4c5sc6c(CCCCCCCCCCC)c(/C=C7\C(=O)c8cc(F)c(F)cc8C7=C(C#N)C#N)sc6c5n(CC(CC)CCCC)c4c3n(CC(CC)CCCC)c21,0.8161,16.65,59.43,8.07,8.0753870295,0.0667537732341956,,,,,,,bulk heterojunction,conventional,BCP,BCP,PEDOT:PSS,PEDOT:PSS,,,,,-5.56,-3.65,,-5.65,-4.09,
78290,10.1002/smsc.202200079,10.1002/smsc.202200079,PM6,Y6,PM6,Y6,COC(=O)C(C)(C)c1cc(C)cc(-c2sc3c4sc5cc(/C=C6/C(=O)c7cc(F)cc(c7)C(=O)/C6=C\c6cc(C(C)(C)C(=O)OC)c(-c7cc(C)cc(C(C)(C)C(=O)OC)c7)s6)sc5c4c(C(C)(C)C(=O)OC)ccc2-3)c1,CCCCCCCCCCCc1c(/C=C2\C(=O)c3cc(F)c(F)cc3C2=C(C#N)C#N)sc2c1sc1c3c4nsnc4c4c5sc6c(CCCCCCCCCCC)c(/C=C7\C(=O)c8cc(F)c(F)cc8C7=C(C#N)C#N)sc6c5n(CC(CC)CCCC)c4c3n(CC(CC)CCCC)c21,0.7,15.01,50.25,5.28,5.2797675,0.0044034090909106,,,,,,,"ITO/PEDOT:PSS/(6,5):PM6:Y6/BCP/Ag",conventional,BCP,BCP,PEDOT:PSS,PEDOT:PSS,,,,,-5.56,-3.65,,-5.65,-4.09,
78291,10.1002/smsc.202200079,10.1002/smsc.202200079,PM6,Y6,PM6,Y6,COC(=O)C(C)(C)c1cc(C)cc(-c2sc3c4sc5cc(/C=C6/C(=O)c7cc(F)cc(c7)C(=O)/C6=C\c6cc(C(C)(C)C(=O)OC)c(-c7cc(C)cc(C(C)(C)C(=O)OC)c7)s6)sc5c4c(C(C)(C)C(=O)OC)ccc2-3)c1,CCCCCCCCCCCc1c(/C=C2\C(=O)c3cc(F)c(F)cc3C2=C(C#N)C#N)sc2c1sc1c3c4nsnc4c4c5sc6c(CCCCCCCCCCC)c(/C=C7\C(=O)c8cc(F)c(F)cc8C7=C(C#N)C#N)sc6c5n(CC(CC)CCCC)c4c3n(CC(CC)CCCC)c21,0.5708,13.36,43.14,3.29,3.289808083199999,0.0058333373860443,,,1:4,"(6,5)C7H8",,,"ITO/PEDOT:PSS/(6,5):PM6:Y6/BCP/Ag",conventional,BCP,BCP,PEDOT:PSS,PEDOT:PSS,,chloroform; toluene,,,-5.56,-3.65,,-5.65,-4.09,
78292,10.1002/smsc.202200079,10.1002/smsc.202200079,PM6,Y6,PM6,Y6,COC(=O)C(C)(C)c1cc(C)cc(-c2sc3c4sc5cc(/C=C6/C(=O)c7cc(F)cc(c7)C(=O)/C6=C\c6cc(C(C)(C)C(=O)OC)c(-c7cc(C)cc(C(C)(C)C(=O)OC)c7)s6)sc5c4c(C(C)(C)C(=O)OC)ccc2-3)c1,CCCCCCCCCCCc1c(/C=C2\C(=O)c3cc(F)c(F)cc3C2=C(C#N)C#N)sc2c1sc1c3c4nsnc4c4c5sc6c(CCCCCCCCCCC)c(/C=C7\C(=O)c8cc(F)c(F)cc8C7=C(C#N)C#N)sc6c5n(CC(CC)CCCC)c4c3n(CC(CC)CCCC)c21,0.5003,11.08,41.63,2.31,2.3076857812,0.1001826320346532,,,1:2,"(6,5)C7H8",,,"ITO/PEDOT:PSS/(6,5):PM6:Y6/BCP/Ag",conventional,BCP,BCP,PEDOT:PSS,PEDOT:PSS,,chloroform; toluene,,,-5.56,-3.65,,-5.65,-4.09,
78293,10.1002/smsc.202200079,10.1002/smsc.202200079,PM6,Y6,PM6,Y6,COC(=O)C(C)(C)c1cc(C)cc(-c2sc3c4sc5cc(/C=C6/C(=O)c7cc(F)cc(c7)C(=O)/C6=C\c6cc(C(C)(C)C(=O)OC)c(-c7cc(C)cc(C(C)(C)C(=O)OC)c7)s6)sc5c4c(C(C)(C)C(=O)OC)ccc2-3)c1,CCCCCCCCCCCc1c(/C=C2\C(=O)c3cc(F)c(F)cc3C2=C(C#N)C#N)sc2c1sc1c3c4nsnc4c4c5sc6c(CCCCCCCCCCC)c(/C=C7\C(=O)c8cc(F)c(F)cc8C7=C(C#N)C#N)sc6c5n(CC(CC)CCCC)c4c3n(CC(CC)CCCC)c21,0.5002,9.3,38.39,1.78,1.785849054,0.3285985393258438,,,2:3,"(6,5)C7H8",,,"ITO/PEDOT:PSS/(6,5):PM6:Y6/BCP/Ag",conventional,BCP,BCP,PEDOT:PSS,PEDOT:PSS,,chloroform; toluene,,,-5.56,-3.65,,-5.65,-4.09,
78294,10.1002/smsc.202200079,10.1002/smsc.202200079,PM6,Y6,PM6,Y6,COC(=O)C(C)(C)c1cc(C)cc(-c2sc3c4sc5cc(/C=C6/C(=O)c7cc(F)cc(c7)C(=O)/C6=C\c6cc(C(C)(C)C(=O)OC)c(-c7cc(C)cc(C(C)(C)C(=O)OC)c7)s6)sc5c4c(C(C)(C)C(=O)OC)ccc2-3)c1,CCCCCCCCCCCc1c(/C=C2\C(=O)c3cc(F)c(F)cc3C2=C(C#N)C#N)sc2c1sc1c3c4nsnc4c4c5sc6c(CCCCCCCCCCC)c(/C=C7\C(=O)c8cc(F)c(F)cc8C7=C(C#N)C#N)sc6c5n(CC(CC)CCCC)c4c3n(CC(CC)CCCC)c21,0.5654,12.24,47.61,3.2947,3.2948481456,0.0044964822290306,,,1:1.2,,,,"ITO/PEDOT:PSS/(6,5):PM6:Y6/BCP/Ag",conventional,BCP,BCP,PEDOT:PSS,PEDOT:PSS,,chloroform,,,-5.56,-3.65,,-5.65,-4.09,
