Repository: JiYiqaq/PCE-KA-GNN

# Data directory

- `raw/Active_Database.csv` is the immutable source dataset bundled under CC BY 4.0. Do not overwrite it with processed data.
- `processed/` is created and populated by the training pipeline. Generated `.pt` and `.pth` caches are intentionally ignored by Git because they can exceed GitHub's normal single-file limit.

See `../DATA_LICENSE.md` for provenance, license and checksum information.

File: data/raw/Active_Database.csv (part 259 of 471)
id,doi,doi_norm,donor,acceptor,donor_canonical,acceptor_canonical,donor_smiles,acceptor_smiles,voc,jsc,ff,pce,pce_recomputed,pce_relative_error_percent,pce_avg,pce_best,d_a_ratio,additive,additive_canonical,additive_ratio,device_structure,device_type,etl,etl_canonical,htl,htl_canonical,active_layer_thickness,solvent,solvent_canonical,annealing_temp,homo_d,lumo_d,eg_d,homo_a,lumo_a,eg_a
78295,10.1002/smsc.202200079,10.1002/smsc.202200079,PM6,Y6,PM6,Y6,COC(=O)C(C)(C)c1cc(C)cc(-c2sc3c4sc5cc(/C=C6/C(=O)c7cc(F)cc(c7)C(=O)/C6=C\c6cc(C(C)(C)C(=O)OC)c(-c7cc(C)cc(C(C)(C)C(=O)OC)c7)s6)sc5c4c(C(C)(C)C(=O)OC)ccc2-3)c1,CCCCCCCCCCCc1c(/C=C2\C(=O)c3cc(F)c(F)cc3C2=C(C#N)C#N)sc2c1sc1c3c4nsnc4c4c5sc6c(CCCCCCCCCCC)c(/C=C7\C(=O)c8cc(F)c(F)cc8C7=C(C#N)C#N)sc6c5n(CC(CC)CCCC)c4c3n(CC(CC)CCCC)c21,0.5818,10.57,36.92,2.27,2.2704419192,0.0194678061674021,,,1:1.2,"(6,5)CHCl3",,5:3,"ITO/PEDOT:PSS/(6,5):PM6:Y6/BCP/Ag",conventional,BCP,BCP,PEDOT:PSS,PEDOT:PSS,,chloroform,,,-5.56,-3.65,,-5.65,-4.09,
78296,10.1002/solr.201900472,10.1002/solr.201900472,DRCN5T,IDIC-4F,DRCN5T,IDIC-4F,CCCCCCCCc1cc(/C=c2\sc(=C(C#N)C#N)n(CC)c2=O)sc1-c1cc(CCCCCCCC)c(-c2ccc(-c3sc(-c4sc(/C=c5\sc(=C(C#N)C#N)n(CC)c5=O)cc4CCCCCCCC)cc3CCCCCCCC)s2)s1,CCCCCCc1ccc(C2(c3ccc(CCCCCC)cc3)c3cc4c(cc3-c3sc(/C=C5\C(=O)c6cc(F)c(F)cc6C5=C(C#N)C#N)cc32)C(c2ccc(CCCCCC)cc2)(c2ccc(CCCCCC)cc2)c2cc(/C=C3\C(=O)c5cc(F)c(F)cc5C3=C(C#N)C#N)sc2-4)cc1,0.76,15.74,66.7,8.02,7.978920800000001,0.5122094763092101,7.98,8.02,,,,,ITO/PEDOT:PSS/active layer/Phen-NaDPO/Ag,conventional,Phen-NaDPO,Phen-NaDPO,PEDOT:PSS,PEDOT:PSS,,,,,-5.22,-3.41,,-5.73,-3.93,
78297,10.1002/solr.201900472,10.1002/solr.201900472,D5T2F-P,IDIC-4F,D5T2F-P,IDIC-4F,,CCCCCCc1ccc(C2(c3ccc(CCCCCC)cc3)c3cc4c(cc3-c3sc(/C=C5\C(=O)c6cc(F)c(F)cc6C5=C(C#N)C#N)cc32)C(c2ccc(CCCCCC)cc2)(c2ccc(CCCCCC)cc2)c2cc(/C=C3\C(=O)c5cc(F)c(F)cc5C3=C(C#N)C#N)sc2-4)cc1,0.86,16.85,63.0,9.36,9.12933,2.4644230769230573,9.16,9.36,,,,,ITO/PEDOT:PSS/active layer/Phen-NaDPO/Ag,conventional,Phen-NaDPO,Phen-NaDPO,PEDOT:PSS,PEDOT:PSS,,,,,,,,-5.73,-3.93,
78298,10.1002/solr.201900472,10.1002/solr.201900472,D5T2F-S,IDIC-4F,D5T2F-S,IDIC-4F,,CCCCCCc1ccc(C2(c3ccc(CCCCCC)cc3)c3cc4c(cc3-c3sc(/C=C5\C(=O)c6cc(F)c(F)cc6C5=C(C#N)C#N)cc32)C(c2ccc(CCCCCC)cc2)(c2ccc(CCCCCC)cc2)c2cc(/C=C3\C(=O)c5cc(F)c(F)cc5C3=C(C#N)C#N)sc2-4)cc1,0.72,15.38,56.0,6.43,6.2012160000000005,3.558071539657841,6.24,6.43,,,,,ITO/PEDOT:PSS/active layer/Phen-NaDPO/Ag,conventional,Phen-NaDPO,Phen-NaDPO,PEDOT:PSS,PEDOT:PSS,,,,,,,,-5.73,-3.93,
78299,10.1002/solr.201900472,10.1002/solr.201900472,D5T2F-T,IDIC-4F,D5T2F-T,IDIC-4F,,CCCCCCc1ccc(C2(c3ccc(CCCCCC)cc3)c3cc4c(cc3-c3sc(/C=C5\C(=O)c6cc(F)c(F)cc6C5=C(C#N)C#N)cc32)C(c2ccc(CCCCCC)cc2)(c2ccc(CCCCCC)cc2)c2cc(/C=C3\C(=O)c5cc(F)c(F)cc5C3=C(C#N)C#N)sc2-4)cc1,0.84,10.73,54.1,5.29,4.876141199999999,7.823417769376196,4.87,5.29,,,,,ITO/PEDOT:PSS/active layer/Phen-NaDPO/Ag,conventional,Phen-NaDPO,Phen-NaDPO,PEDOT:PSS,PEDOT:PSS,,,,,,,,-5.73,-3.93,
78300,10.1002/solr.201900540,10.1002/solr.201900540,PTQ10,Y6,PTQ10,Y6,CCCCCCCCC(CCCCCC)COc1cnc2c(-c3cccs3)c(F)c(F)cc2n1,CCCCCCCCCCCc1c(/C=C2\C(=O)c3cc(F)c(F)cc3C2=C(C#N)C#N)sc2c1sc1c3c4nsnc4c4c5sc6c(CCCCCCCCCCC)c(/C=C7\C(=O)c8cc(F)c(F)cc8C7=C(C#N)C#N)sc6c5n(CC(CC)CCCC)c4c3n(CC(CC)CCCC)c21,0.851,24.64,71.67,15.03,15.028224288,0.0118144510977965,14.47,15.03,1:1.2,1-chloronaphthalene (CN),CN,,inverted,inverted,ZnO,ZnO,MoO3,MoO3,,,,110.0,-5.54,-2.92,,-5.65,-4.09,
78303,10.1002/solr.201900540,10.1002/solr.201900540,PTQ10,PC71BM,PTQ10,PC71BM,CCCCCCCCC(CCCCCC)COc1cnc2c(-c3cccs3)c(F)c(F)cc2n1,COC(=O)CCCC1(c2ccccc2)C23c4c5ccc6c7cc8c9c%10c(cc%11cc%12c%13c%14c(cc%15c%16ccc-5c2c%16c2c5c%16c%17c(c(c46)c7c9c%17c4c%10c%11c%13c4c%16c%14c%152)C513)C%12)C8,0.94,8.32,55.12,4.31,4.31082496,0.0191406032482621,4.03,4.31,1:1.2,,,,inverted,inverted,ZnO,ZnO,MoO3,MoO3,,,,,-5.54,-2.92,,-5.9,-3.9,
78304,10.1002/solr.202000013,10.1002/solr.202000013,PBDB-T,ITIC,PBDB-T,ITIC,CCCCC(CC)Cc1ccc(-c2c3cc(-c4ccc(-c5sc(-c6cccs6)c6c5C(=O)c5c(CC(CC)CCCC)sc(CC(CC)CCCC)c5C6=O)s4)sc3c(-c3ccc(CC(CC)CCCC)s3)c3ccsc23)s1,CCCCCCc1ccc(C2(c3ccc(CCCCCC)cc3)c3cc4c(cc3-c3sc5cc(C=C6C(=O)c7ccccc7C6=C(C#N)C#N)sc5c32)C(c2ccc(CCCCCC)cc2)(c2ccc(CCCCCC)cc2)c2c-4sc3cc(C=C4C(=O)c5ccccc5C4=C(C#N)C#N)sc23)cc1,0.88,17.07,62.75,9.43,9.426054,0.0418451749734795,9.15,9.43,,PS 0.0 wt%,,0.0 wt%,Conventional device,conventional,Ca,,PEDOT:PSS,,99.0,chlorobenzene,,,-5.33,-3.48,,-5.576,-3.916,
78305,10.1002/solr.202000013,10.1002/solr.202000013,PBDB-T,ITIC,PBDB-T,ITIC,CCCCC(CC)Cc1ccc(-c2c3cc(-c4ccc(-c5sc(-c6cccs6)c6c5C(=O)c5c(CC(CC)CCCC)sc(CC(CC)CCCC)c5C6=O)s4)sc3c(-c3ccc(CC(CC)CCCC)s3)c3ccsc23)s1,CCCCCCc1ccc(C2(c3ccc(CCCCCC)cc3)c3cc4c(cc3-c3sc5cc(C=C6C(=O)c7ccccc7C6=C(C#N)C#N)sc5c32)C(c2ccc(CCCCCC)cc2)(c2ccc(CCCCCC)cc2)c2c-4sc3cc(C=C4C(=O)c5ccccc5C4=C(C#N)C#N)sc23)cc1,0.89,18.06,64.03,10.27,10.291798019999998,0.2122494644595767,9.93,10.27,,PS 2.5 wt%,PS,2.5 wt%,Conventional device,conventional,,,PEDOT:PSS,,,chlorobenzene,,130.0,-5.33,-3.48,,-5.576,-3.916,
78306,10.1002/solr.202000013,10.1002/solr.202000013,PBDB-T,ITIC,PBDB-T,ITIC,CCCCC(CC)Cc1ccc(-c2c3cc(-c4ccc(-c5sc(-c6cccs6)c6c5C(=O)c5c(CC(CC)CCCC)sc(CC(CC)CCCC)c5C6=O)s4)sc3c(-c3ccc(CC(CC)CCCC)s3)c3ccsc23)s1,CCCCCCc1ccc(C2(c3ccc(CCCCCC)cc3)c3cc4c(cc3-c3sc5cc(C=C6C(=O)c7ccccc7C6=C(C#N)C#N)sc5c32)C(c2ccc(CCCCCC)cc2)(c2ccc(CCCCCC)cc2)c2c-4sc3cc(C=C4C(=O)c5ccccc5C4=C(C#N)C#N)sc23)cc1,0.89,18.14,67.7,10.94,10.9298942,0.0923747714807866,10.68,10.94,,PS 5.0 wt%,PS,5.0 wt%,Conventional device,conventional,,,PEDOT:PSS,,,chlorobenzene,,130.0,-5.33,-3.48,,-5.576,-3.916,
78307,10.1002/solr.202000013,10.1002/solr.202000013,PBDB-T,ITIC,PBDB-T,ITIC,CCCCC(CC)Cc1ccc(-c2c3cc(-c4ccc(-c5sc(-c6cccs6)c6c5C(=O)c5c(CC(CC)CCCC)sc(CC(CC)CCCC)c5C6=O)s4)sc3c(-c3ccc(CC(CC)CCCC)s3)c3ccsc23)s1,CCCCCCc1ccc(C2(c3ccc(CCCCCC)cc3)c3cc4c(cc3-c3sc5cc(C=C6C(=O)c7ccccc7C6=C(C#N)C#N)sc5c32)C(c2ccc(CCCCCC)cc2)(c2ccc(CCCCCC)cc2)c2c-4sc3cc(C=C4C(=O)c5ccccc5C4=C(C#N)C#N)sc23)cc1,0.89,17.51,66.98,10.42,10.438096220000002,0.1736681381957975,10.15,10.42,,PS 10.0 wt%,PS,10.0 wt%,Conventional device,conventional,Ca,,PEDOT:PSS,,,chlorobenzene,,,-5.33,-3.48,,-5.576,-3.916,
78308,10.1002/solr.202000013,10.1002/solr.202000013,PBDB-T,ITIC,PBDB-T,ITIC,CCCCC(CC)Cc1ccc(-c2c3cc(-c4ccc(-c5sc(-c6cccs6)c6c5C(=O)c5c(CC(CC)CCCC)sc(CC(CC)CCCC)c5C6=O)s4)sc3c(-c3ccc(CC(CC)CCCC)s3)c3ccsc23)s1,CCCCCCc1ccc(C2(c3ccc(CCCCCC)cc3)c3cc4c(cc3-c3sc5cc(C=C6C(=O)c7ccccc7C6=C(C#N)C#N)sc5c32)C(c2ccc(CCCCCC)cc2)(c2ccc(CCCCCC)cc2)c2c-4sc3cc(C=C4C(=O)c5ccccc5C4=C(C#N)C#N)sc23)cc1,0.89,17.84,62.98,10.01,9.99971248,0.1027724275724308,9.78,10.01,,PS 20.0 wt%,PS,20.0 wt%,Conventional device,conventional,Ca,,PEDOT:PSS,,157.0,chlorobenzene,,,-5.33,-3.48,,-5.576,-3.916,
78309,10.1002/solr.202000013,10.1002/solr.202000013,PBDB-T,ITIC,PBDB-T,ITIC,CCCCC(CC)Cc1ccc(-c2c3cc(-c4ccc(-c5sc(-c6cccs6)c6c5C(=O)c5c(CC(CC)CCCC)sc(CC(CC)CCCC)c5C6=O)s4)sc3c(-c3ccc(CC(CC)CCCC)s3)c3ccsc23)s1,CCCCCCc1ccc(C2(c3ccc(CCCCCC)cc3)c3cc4c(cc3-c3sc5cc(C=C6C(=O)c7ccccc7C6=C(C#N)C#N)sc5c32)C(c2ccc(CCCCCC)cc2)(c2ccc(CCCCCC)cc2)c2c-4sc3cc(C=C4C(=O)c5ccccc5C4=C(C#N)C#N)sc23)cc1,0.88,18.62,62.89,10.27,10.30490384,0.3398621226874404,10.12,10.27,,PS 0.0 wt%,,0.0 wt%,Inverted device,inverted,ZnO,,MoO3,,99.0,chlorobenzene,,,-5.33,-3.48,,-5.576,-3.916,
78310,10.1002/solr.202000013,10.1002/solr.202000013,PBDB-T,ITIC,PBDB-T,ITIC,CCCCC(CC)Cc1ccc(-c2c3cc(-c4ccc(-c5sc(-c6cccs6)c6c5C(=O)c5c(CC(CC)CCCC)sc(CC(CC)CCCC)c5C6=O)s4)sc3c(-c3ccc(CC(CC)CCCC)s3)c3ccsc23)s1,CCCCCCc1ccc(C2(c3ccc(CCCCCC)cc3)c3cc4c(cc3-c3sc5cc(C=C6C(=O)c7ccccc7C6=C(C#N)C#N)sc5c32)C(c2ccc(CCCCCC)cc2)(c2ccc(CCCCCC)cc2)c2c-4sc3cc(C=C4C(=O)c5ccccc5C4=C(C#N)C#N)sc23)cc1,0.88,19.51,64.83,11.14,11.13053304,0.0849816876122174,11.02,11.14,,PS 2.5 wt%,PS,2.5 wt%,Inverted device,inverted,ZnO,,MoO3,,,chlorobenzene,,,-5.33,-3.48,,-5.576,-3.916,
78311,10.1002/solr.202000013,10.1002/solr.202000013,PBDB-T,ITIC,PBDB-T,ITIC,CCCCC(CC)Cc1ccc(-c2c3cc(-c4ccc(-c5sc(-c6cccs6)c6c5C(=O)c5c(CC(CC)CCCC)sc(CC(CC)CCCC)c5C6=O)s4)sc3c(-c3ccc(CC(CC)CCCC)s3)c3ccsc23)s1,CCCCCCc1ccc(C2(c3ccc(CCCCCC)cc3)c3cc4c(cc3-c3sc5cc(C=C6C(=O)c7ccccc7C6=C(C#N)C#N)sc5c32)C(c2ccc(CCCCCC)cc2)(c2ccc(CCCCCC)cc2)c2c-4sc3cc(C=C4C(=O)c5ccccc5C4=C(C#N)C#N)sc23)cc1,0.88,19.64,67.0,11.58,11.579744,0.002210708117446,11.42,11.58,,PS 5.0 wt%,PS,5.0 wt%,Inverted device,inverted,ZnO,,MoO3,,,chlorobenzene,,,-5.33,-3.48,,-5.576,-3.916,
78312,10.1002/solr.202000013,10.1002/solr.202000013,PBDB-T,ITIC,PBDB-T,ITIC,CCCCC(CC)Cc1ccc(-c2c3cc(-c4ccc(-c5sc(-c6cccs6)c6c5C(=O)c5c(CC(CC)CCCC)sc(CC(CC)CCCC)c5C6=O)s4)sc3c(-c3ccc(CC(CC)CCCC)s3)c3ccsc23)s1,CCCCCCc1ccc(C2(c3ccc(CCCCCC)cc3)c3cc4c(cc3-c3sc5cc(C=C6C(=O)c7ccccc7C6=C(C#N)C#N)sc5c32)C(c2ccc(CCCCCC)cc2)(c2ccc(CCCCCC)cc2)c2c-4sc3cc(C=C4C(=O)c5ccccc5C4=C(C#N)C#N)sc23)cc1,0.88,18.75,66.9,11.05,11.0385,0.1040723981900438,10.92,11.05,,PS 10.0 wt%,PS,10.0 wt%,Inverted device,inverted,ZnO,,MoO3,,,chlorobenzene,,,-5.33,-3.48,,-5.576,-3.916,
78313,10.1002/solr.202000013,10.1002/solr.202000013,PBDB-T,ITIC,PBDB-T,ITIC,CCCCC(CC)Cc1ccc(-c2c3cc(-c4ccc(-c5sc(-c6cccs6)c6c5C(=O)c5c(CC(CC)CCCC)sc(CC(CC)CCCC)c5C6=O)s4)sc3c(-c3ccc(CC(CC)CCCC)s3)c3ccsc23)s1,CCCCCCc1ccc(C2(c3ccc(CCCCCC)cc3)c3cc4c(cc3-c3sc5cc(C=C6C(=O)c7ccccc7C6=C(C#N)C#N)sc5c32)C(c2ccc(CCCCCC)cc2)(c2ccc(CCCCCC)cc2)c2c-4sc3cc(C=C4C(=O)c5ccccc5C4=C(C#N)C#N)sc23)cc1,0.88,19.09,62.4,10.47,10.4827008,0.1213065902578728,10.42,10.47,,PS 20.0 wt%,PS,20.0 wt%,Inverted device,inverted,ZnO,,MoO3,,157.0,chlorobenzene,,,-5.33,-3.48,,-5.576,-3.916,
78317,10.1002/solr.202000608,10.1002/solr.202000608,P(F-BiT)-COOBOCl(in),IT-4F,P(F-BiT)-COOBOCl(in),IT-4F,,CCCCCCc1ccc(C2(c3ccc(CCCCCC)cc3)c3cc4c(cc3-c3sc5cc(/C=C6\C(=O)c7cc(F)c(F)cc7C6=C(C#N)C#N)sc5c32)C(c2ccc(CCCCCC)cc2)(c2ccc(CCCCCC)cc2)c2c-4sc3cc(/C=C4\C(=O)c5cc(F)c(F)cc5C4=C(C#N)C#N)sc23)cc1,0.963,2.0,49.8,1.0,0.959148,4.085200000000011,0.9,1.0,"1:1, w/w",0.5% DIO,DIO,0.5%,inverted,inverted,ZnO,ZnO,MoO3,MoO3,,CB in GB,chlorobenzene,140.0,,,,-5.66,-4.14,
78318,10.1002/solr.202000608,10.1002/solr.202000608,P(F-BiT)-COOBOCl(out),IT-4F,P(F-BiT)-COOBOCl(out),IT-4F,,CCCCCCc1ccc(C2(c3ccc(CCCCCC)cc3)c3cc4c(cc3-c3sc5cc(/C=C6\C(=O)c7cc(F)c(F)cc7C6=C(C#N)C#N)sc5c32)C(c2ccc(CCCCCC)cc2)(c2ccc(CCCCCC)cc2)c2c-4sc3cc(/C=C4\C(=O)c5cc(F)c(F)cc5C4=C(C#N)C#N)sc23)cc1,0.899,19.1,68.9,11.8,11.830750100000005,0.2605940677966299,11.6,11.8,"1:1, w/w",0.5% DIO,DIO,0.5%,inverted,inverted,ZnO,ZnO,MoO3,MoO3,,CB in GB,chlorobenzene,140.0,,,,-5.66,-4.14,
78319,10.1002/solr.202000608,10.1002/solr.202000608,P(F-BiT)-COOBOCl(out),IT-4F,P(F-BiT)-COOBOCl(out),IT-4F,,CCCCCCc1ccc(C2(c3ccc(CCCCCC)cc3)c3cc4c(cc3-c3sc5cc(/C=C6\C(=O)c7cc(F)c(F)cc7C6=C(C#N)C#N)sc5c32)C(c2ccc(CCCCCC)cc2)(c2ccc(CCCCCC)cc2)c2c-4sc3cc(/C=C4\C(=O)c5cc(F)c(F)cc5C4=C(C#N)C#N)sc23)cc1,0.899,18.9,70.3,11.9,11.9447433,0.375994117647062,11.6,11.9,"1:1, w/w",0.5% DIO,DIO,0.5%,inverted,inverted,ZnO,ZnO,MoO3,MoO3,,CB in Air,chlorobenzene,140.0,,,,-5.66,-4.14,
78320,10.1002/solr.202000608,10.1002/solr.202000608,P(F-BiT)-COOBOCl(out),IT-4F,P(F-BiT)-COOBOCl(out),IT-4F,,CCCCCCc1ccc(C2(c3ccc(CCCCCC)cc3)c3cc4c(cc3-c3sc5cc(/C=C6\C(=O)c7cc(F)c(F)cc7C6=C(C#N)C#N)sc5c32)C(c2ccc(CCCCCC)cc2)(c2ccc(CCCCCC)cc2)c2c-4sc3cc(/C=C4\C(=O)c5cc(F)c(F)cc5C4=C(C#N)C#N)sc23)cc1,0.879,19.9,60.7,10.6,10.6177047,0.1670254716981081,10.4,10.6,"1:1, w/w",0.5% DIO,DIO,0.5%,inverted,inverted,ZnO,ZnO,MoO3,MoO3,,TMB in Air,TMB,140.0,,,,-5.66,-4.14,
78321,10.1002/solr.202000608,10.1002/solr.202000608,P(F-BiT)-COOBOCl(out),IT-4F,P(F-BiT)-COOBOCl(out),IT-4F,,CCCCCCc1ccc(C2(c3ccc(CCCCCC)cc3)c3cc4c(cc3-c3sc5cc(/C=C6\C(=O)c7cc(F)c(F)cc7C6=C(C#N)C#N)sc5c32)C(c2ccc(CCCCCC)cc2)(c2ccc(CCCCCC)cc2)c2c-4sc3cc(/C=C4\C(=O)c5cc(F)c(F)cc5C4=C(C#N)C#N)sc23)cc1,0.859,19.919,61.187,10.467,10.46935329727,0.0224830158593505,,10.467,"1:1, w/w",0.5% DIO,DIO,0.5%,inverted,inverted,ZnO,ZnO,MoO3,MoO3,,TMB in Air,TMB,140.0,,,,-5.66,-4.14,
78322,10.1002/solr.202000638,10.1002/solr.202000638,PM6,IT-4F,PM6,IT-4F,COC(=O)C(C)(C)c1cc(C)cc(-c2sc3c4sc5cc(/C=C6/C(=O)c7cc(F)cc(c7)C(=O)/C6=C\c6cc(C(C)(C)C(=O)OC)c(-c7cc(C)cc(C(C)(C)C(=O)OC)c7)s6)sc5c4c(C(C)(C)C(=O)OC)ccc2-3)c1,CCCCCCc1ccc(C2(c3ccc(CCCCCC)cc3)c3cc4c(cc3-c3sc5cc(/C=C6\C(=O)c7cc(F)c(F)cc7C6=C(C#N)C#N)sc5c32)C(c2ccc(CCCCCC)cc2)(c2ccc(CCCCCC)cc2)c2c-4sc3cc(/C=C4\C(=O)c5cc(F)c(F)cc5C4=C(C#N)C#N)sc23)cc1,0.82,19.64,71.0,11.52,11.434408,0.7429861111110967,11.33,11.52,,,,,,inverted,DMSO-ZnO,DMSO-ZnO,MoO3,,,,,,-5.56,-3.65,,-5.66,-4.14,
78323,10.1002/solr.202000638,10.1002/solr.202000638,PM6,IT-4F,PM6,IT-4F,COC(=O)C(C)(C)c1cc(C)cc(-c2sc3c4sc5cc(/C=C6/C(=O)c7cc(F)cc(c7)C(=O)/C6=C\c6cc(C(C)(C)C(=O)OC)c(-c7cc(C)cc(C(C)(C)C(=O)OC)c7)s6)sc5c4c(C(C)(C)C(=O)OC)ccc2-3)c1,CCCCCCc1ccc(C2(c3ccc(CCCCCC)cc3)c3cc4c(cc3-c3sc5cc(/C=C6\C(=O)c7cc(F)c(F)cc7C6=C(C#N)C#N)sc5c32)C(c2ccc(CCCCCC)cc2)(c2ccc(CCCCCC)cc2)c2c-4sc3cc(/C=C4\C(=O)c5cc(F)c(F)cc5C4=C(C#N)C#N)sc23)cc1,0.83,18.39,72.0,11.2,10.989864,1.8762142857142727,11.03,11.2,,,,,,inverted,Me-ZnO,Me-ZnO,MoO3,,,,,,-5.56,-3.65,,-5.66,-4.14,
78324,10.1002/solr.202000638,10.1002/solr.202000638,PM6,IT-4F,PM6,IT-4F,COC(=O)C(C)(C)c1cc(C)cc(-c2sc3c4sc5cc(/C=C6/C(=O)c7cc(F)cc(c7)C(=O)/C6=C\c6cc(C(C)(C)C(=O)OC)c(-c7cc(C)cc(C(C)(C)C(=O)OC)c7)s6)sc5c4c(C(C)(C)C(=O)OC)ccc2-3)c1,CCCCCCc1ccc(C2(c3ccc(CCCCCC)cc3)c3cc4c(cc3-c3sc5cc(/C=C6\C(=O)c7cc(F)c(F)cc7C6=C(C#N)C#N)sc5c32)C(c2ccc(CCCCCC)cc2)(c2ccc(CCCCCC)cc2)c2c-4sc3cc(/C=C4\C(=O)c5cc(F)c(F)cc5C4=C(C#N)C#N)sc23)cc1,0.8,20.35,67.0,10.95,10.9076,0.3872146118721359,10.84,10.95,,,,,inverted,inverted,Sg-ZnO,ZnO,MoO3,,,,,,-5.56,-3.65,,-5.66,-4.14,
78325,10.1002/solr.202000812,10.1002/solr.202000812,PM6,IT4F,PM6,IT-4F,COC(=O)C(C)(C)c1cc(C)cc(-c2sc3c4sc5cc(/C=C6/C(=O)c7cc(F)cc(c7)C(=O)/C6=C\c6cc(C(C)(C)C(=O)OC)c(-c7cc(C)cc(C(C)(C)C(=O)OC)c7)s6)sc5c4c(C(C)(C)C(=O)OC)ccc2-3)c1,CCCCCCc1ccc(C2(c3ccc(CCCCCC)cc3)c3cc4c(cc3-c3sc5cc(/C=C6\C(=O)c7cc(F)c(F)cc7C6=C(C#N)C#N)sc5c32)C(c2ccc(CCCCCC)cc2)(c2ccc(CCCCCC)cc2)c2c-4sc3cc(/C=C4\C(=O)c5cc(F)c(F)cc5C4=C(C#N)C#N)sc23)cc1,0.855,19.23,73.71,12.11,12.119140214999998,0.0754765895953643,11.82,12.11,1:1,0.5 vol% DIO,DIO,0.5 vol%,ITO/PEDOT:PSS/active layer/PDINO/Al,conventional,PDINO,PDINO,PEDOT:PSS,PEDOT:PSS,,chlorobenzene,chlorobenzene,100.0,-5.56,-3.65,,-5.66,-4.14,
78326,10.1002/solr.202000812,10.1002/solr.202000812,PM6,IT4F,PM6,IT-4F,COC(=O)C(C)(C)c1cc(C)cc(-c2sc3c4sc5cc(/C=C6/C(=O)c7cc(F)cc(c7)C(=O)/C6=C\c6cc(C(C)(C)C(=O)OC)c(-c7cc(C)cc(C(C)(C)C(=O)OC)c7)s6)sc5c4c(C(C)(C)C(=O)OC)ccc2-3)c1,CCCCCCc1ccc(C2(c3ccc(CCCCCC)cc3)c3cc4c(cc3-c3sc5cc(/C=C6\C(=O)c7cc(F)c(F)cc7C6=C(C#N)C#N)sc5c32)C(c2ccc(CCCCCC)cc2)(c2ccc(CCCCCC)cc2)c2c-4sc3cc(/C=C4\C(=O)c5cc(F)c(F)cc5C4=C(C#N)C#N)sc23)cc1,0.836,17.53,71.21,10.43,10.435882468,0.056399501438153,10.39,10.43,1:1,2 wt% BHT-ref,BHT-ref,2 wt%,ITO/PEDOT:PSS/active layer/PDINO/Al,conventional,PDINO,PDINO,PEDOT:PSS,PEDOT:PSS,,chlorobenzene,chlorobenzene,100.0,-5.56,-3.65,,-5.66,-4.14,
78327,10.1002/solr.202000812,10.1002/solr.202000812,PM6,IT4F,PM6,IT-4F,COC(=O)C(C)(C)c1cc(C)cc(-c2sc3c4sc5cc(/C=C6/C(=O)c7cc(F)cc(c7)C(=O)/C6=C\c6cc(C(C)(C)C(=O)OC)c(-c7cc(C)cc(C(C)(C)C(=O)OC)c7)s6)sc5c4c(C(C)(C)C(=O)OC)ccc2-3)c1,CCCCCCc1ccc(C2(c3ccc(CCCCCC)cc3)c3cc4c(cc3-c3sc5cc(/C=C6\C(=O)c7cc(F)c(F)cc7C6=C(C#N)C#N)sc5c32)C(c2ccc(CCCCCC)cc2)(c2ccc(CCCCCC)cc2)c2c-4sc3cc(/C=C4\C(=O)c5cc(F)c(F)cc5C4=C(C#N)C#N)sc23)cc1,0.855,18.6,73.24,11.64,11.647357199999998,0.0632061855669908,11.3,11.64,1:1,3 wt% BHT-CN,BHT-CN,3 wt%,ITO/PEDOT:PSS/active layer/PDINO/Al,conventional,PDINO,PDINO,PEDOT:PSS,PEDOT:PSS,,chlorobenzene,chlorobenzene,100.0,-5.56,-3.65,,-5.66,-4.14,
78328,10.1002/solr.202000812,10.1002/solr.202000812,PM6,IT4F,PM6,IT-4F,COC(=O)C(C)(C)c1cc(C)cc(-c2sc3c4sc5cc(/C=C6/C(=O)c7cc(F)cc(c7)C(=O)/C6=C\c6cc(C(C)(C)C(=O)OC)c(-c7cc(C)cc(C(C)(C)C(=O)OC)c7)s6)sc5c4c(C(C)(C)C(=O)OC)ccc2-3)c1,CCCCCCc1ccc(C2(c3ccc(CCCCCC)cc3)c3cc4c(cc3-c3sc5cc(/C=C6\C(=O)c7cc(F)c(F)cc7C6=C(C#N)C#N)sc5c32)C(c2ccc(CCCCCC)cc2)(c2ccc(CCCCCC)cc2)c2c-4sc3cc(/C=C4\C(=O)c5cc(F)c(F)cc5C4=C(C#N)C#N)sc23)cc1,0.859,20.27,73.48,12.79,12.794286164,0.03351183737296,12.45,12.79,1:1,3 wt% BHT-PF,BHT-PF,3 wt%,ITO/PEDOT:PSS/active layer/PDINO/Al,conventional,PDINO,PDINO,PEDOT:PSS,PEDOT:PSS,,chlorobenzene,chlorobenzene,100.0,-5.56,-3.65,,-5.66,-4.14,
78329,10.1002/solr.202000812,10.1002/solr.202000812,J71,ITIC,J71,ITIC,CCCCCCCCC(CCCCCC)Cn1nc2c(-c3cccs3)c(F)c(F)c(-c3ccc(-c4cc5c(-c6ccc([Si](CCC)(CCC)CCC)s6)c6sccc6c(-c6ccc([Si](CCC)(CCC)CCC)s6)c5s4)s3)c2n1,CCCCCCc1ccc(C2(c3ccc(CCCCCC)cc3)c3cc4c(cc3-c3sc5cc(C=C6C(=O)c7ccccc7C6=C(C#N)C#N)sc5c32)C(c2ccc(CCCCCC)cc2)(c2ccc(CCCCCC)cc2)c2c-4sc3cc(C=C4C(=O)c5ccccc5C4=C(C#N)C#N)sc23)cc1,0.945,16.37,67.08,10.4,10.37704122,0.2207575000000145,10.1,10.4,1:1,DIO,DIO,,ITO/PEDOT:PSS/active layer/PDINO/Al,conventional,PDINO,PDINO,PEDOT:PSS,PEDOT:PSS,,chlorobenzene,chlorobenzene,100.0,-5.4,-3.24,,-5.576,-3.916,
78330,10.1002/solr.202000812,10.1002/solr.202000812,J71,ITIC,J71,ITIC,CCCCCCCCC(CCCCCC)Cn1nc2c(-c3cccs3)c(F)c(F)c(-c3ccc(-c4cc5c(-c6ccc([Si](CCC)(CCC)CCC)s6)c6sccc6c(-c6ccc([Si](CCC)(CCC)CCC)s6)c5s4)s3)c2n1,CCCCCCc1ccc(C2(c3ccc(CCCCCC)cc3)c3cc4c(cc3-c3sc5cc(C=C6C(=O)c7ccccc7C6=C(C#N)C#N)sc5c32)C(c2ccc(CCCCCC)cc2)(c2ccc(CCCCCC)cc2)c2c-4sc3cc(C=C4C(=O)c5ccccc5C4=C(C#N)C#N)sc23)cc1,0.94,10.94,54.36,5.59,5.590164959999998,0.0029509838997931,5.04,5.59,1:1,BHT-ref,BHT-ref,,ITO/PEDOT:PSS/active layer/PDINO/Al,conventional,PDINO,PDINO,PEDOT:PSS,PEDOT:PSS,,chlorobenzene,chlorobenzene,100.0,-5.4,-3.24,,-5.576,-3.916,
78331,10.1002/solr.202000812,10.1002/solr.202000812,J71,ITIC,J71,ITIC,CCCCCCCCC(CCCCCC)Cn1nc2c(-c3cccs3)c(F)c(F)c(-c3ccc(-c4cc5c(-c6ccc([Si](CCC)(CCC)CCC)s6)c6sccc6c(-c6ccc([Si](CCC)(CCC)CCC)s6)c5s4)s3)c2n1,CCCCCCc1ccc(C2(c3ccc(CCCCCC)cc3)c3cc4c(cc3-c3sc5cc(C=C6C(=O)c7ccccc7C6=C(C#N)C#N)sc5c32)C(c2ccc(CCCCCC)cc2)(c2ccc(CCCCCC)cc2)c2c-4sc3cc(C=C4C(=O)c5ccccc5C4=C(C#N)C#N)sc23)cc1,0.936,16.86,67.81,10.7,10.701068976000002,0.0099904299065669,10.3,10.7,1:1,BHT-PF,BHT-CN,,ITO/PEDOT:PSS/active layer/PDINO/Al,conventional,PDINO,PDINO,PEDOT:PSS,PEDOT:PSS,,chlorobenzene,chlorobenzene,100.0,-5.4,-3.24,,-5.576,-3.916,
78332,10.1002/solr.202000812,10.1002/solr.202000812,J71,ITIC,J71,ITIC,CCCCCCCCC(CCCCCC)Cn1nc2c(-c3cccs3)c(F)c(F)c(-c3ccc(-c4cc5c(-c6ccc([Si](CCC)(CCC)CCC)s6)c6sccc6c(-c6ccc([Si](CCC)(CCC)CCC)s6)c5s4)s3)c2n1,CCCCCCc1ccc(C2(c3ccc(CCCCCC)cc3)c3cc4c(cc3-c3sc5cc(C=C6C(=O)c7ccccc7C6=C(C#N)C#N)sc5c32)C(c2ccc(CCCCCC)cc2)(c2ccc(CCCCCC)cc2)c2c-4sc3cc(C=C4C(=O)c5ccccc5C4=C(C#N)C#N)sc23)cc1,0.929,12.93,64.1,7.7,7.699672769999999,0.0042497402597505,7.56,7.7,1:1,BHT-PF,BHT-PF,,ITO/PEDOT:PSS/active layer/PDINO/Al,conventional,PDINO,PDINO,PEDOT:PSS,PEDOT:PSS,,chlorobenzene,chlorobenzene,100.0,-5.4,-3.24,,-5.576,-3.916,
78333,10.1002/solr.202000812,10.1002/solr.202000812,PM6,Y6,PM6,Y6,COC(=O)C(C)(C)c1cc(C)cc(-c2sc3c4sc5cc(/C=C6/C(=O)c7cc(F)cc(c7)C(=O)/C6=C\c6cc(C(C)(C)C(=O)OC)c(-c7cc(C)cc(C(C)(C)C(=O)OC)c7)s6)sc5c4c(C(C)(C)C(=O)OC)ccc2-3)c1,CCCCCCCCCCCc1c(/C=C2\C(=O)c3cc(F)c(F)cc3C2=C(C#N)C#N)sc2c1sc1c3c4nsnc4c4c5sc6c(CCCCCCCCCCC)c(/C=C7\C(=O)c8cc(F)c(F)cc8C7=C(C#N)C#N)sc6c5n(CC(CC)CCCC)c4c3n(CC(CC)CCCC)c21,0.854,24.11,75.48,15.52,15.541286711999998,0.137156649484526,15.3,15.52,1:1,1-chloronaphthalene (1-CN),DIO,0.5 vol%,ITO/PEDOT:PSS/active layer/PDINO/Al,conventional,PDINO,PDINO,PEDOT:PSS,PEDOT:PSS,,chlorobenzene,chlorobenzene,100.0,-5.56,-3.65,,-5.65,-4.09,
78334,10.1002/solr.202000812,10.1002/solr.202000812,PM6,Y6,PM6,Y6,COC(=O)C(C)(C)c1cc(C)cc(-c2sc3c4sc5cc(/C=C6/C(=O)c7cc(F)cc(c7)C(=O)/C6=C\c6cc(C(C)(C)C(=O)OC)c(-c7cc(C)cc(C(C)(C)C(=O)OC)c7)s6)sc5c4c(C(C)(C)C(=O)OC)ccc2-3)c1,CCCCCCCCCCCc1c(/C=C2\C(=O)c3cc(F)c(F)cc3C2=C(C#N)C#N)sc2c1sc1c3c4nsnc4c4c5sc6c(CCCCCCCCCCC)c(/C=C7\C(=O)c8cc(F)c(F)cc8C7=C(C#N)C#N)sc6c5n(CC(CC)CCCC)c4c3n(CC(CC)CCCC)c21,0.826,9.16,58.47,4.43,4.423933752,0.1369356207674892,4.14,4.43,1:1,1-chloronaphthalene (1-CN),BHT-ref,0.5 vol%,ITO/PEDOT:PSS/active layer/PDINO/Al,conventional,PDINO,PDINO,PEDOT:PSS,PEDOT:PSS,,chlorobenzene,chlorobenzene,100.0,-5.56,-3.65,,-5.65,-4.09,
78335,10.1002/solr.202000812,10.1002/solr.202000812,PM6,Y6,PM6,Y6,COC(=O)C(C)(C)c1cc(C)cc(-c2sc3c4sc5cc(/C=C6/C(=O)c7cc(F)cc(c7)C(=O)/C6=C\c6cc(C(C)(C)C(=O)OC)c(-c7cc(C)cc(C(C)(C)C(=O)OC)c7)s6)sc5c4c(C(C)(C)C(=O)OC)ccc2-3)c1,CCCCCCCCCCCc1c(/C=C2\C(=O)c3cc(F)c(F)cc3C2=C(C#N)C#N)sc2c1sc1c3c4nsnc4c4c5sc6c(CCCCCCCCCCC)c(/C=C7\C(=O)c8cc(F)c(F)cc8C7=C(C#N)C#N)sc6c5n(CC(CC)CCCC)c4c3n(CC(CC)CCCC)c21,0.842,23.8,72.73,14.59,14.57480108,0.1041735435229579,14.26,14.59,1:1,BHT-PF,BHT-CN,3.0 wt%,ITO/PEDOT:PSS/active layer/PDINO/Al,conventional,PDINO,PDINO,PEDOT:PSS,PEDOT:PSS,,chlorobenzene,chlorobenzene,100.0,-5.56,-3.65,,-5.65,-4.09,
78336,10.1002/solr.202000812,10.1002/solr.202000812,PM6,Y6,PM6,Y6,COC(=O)C(C)(C)c1cc(C)cc(-c2sc3c4sc5cc(/C=C6/C(=O)c7cc(F)cc(c7)C(=O)/C6=C\c6cc(C(C)(C)C(=O)OC)c(-c7cc(C)cc(C(C)(C)C(=O)OC)c7)s6)sc5c4c(C(C)(C)C(=O)OC)ccc2-3)c1,CCCCCCCCCCCc1c(/C=C2\C(=O)c3cc(F)c(F)cc3C2=C(C#N)C#N)sc2c1sc1c3c4nsnc4c4c5sc6c(CCCCCCCCCCC)c(/C=C7\C(=O)c8cc(F)c(F)cc8C7=C(C#N)C#N)sc6c5n(CC(CC)CCCC)c4c3n(CC(CC)CCCC)c21,0.82,19.53,67.11,10.74,10.74739806,0.0688832402234625,10.51,10.74,1:1,BHT-PF,BHT-PF,3.0 wt%,ITO/PEDOT:PSS/active layer/PDINO/Al,conventional,PDINO,PDINO,PEDOT:PSS,PEDOT:PSS,,chlorobenzene,chlorobenzene,100.0,-5.56,-3.65,,-5.65,-4.09,
78383,10.1002/solr.202100450,10.1002/solr.202100450,PM6,ZY-4Cl,PM6,ZY-4Cl,COC(=O)C(C)(C)c1cc(C)cc(-c2sc3c4sc5cc(/C=C6/C(=O)c7cc(F)cc(c7)C(=O)/C6=C\c6cc(C(C)(C)C(=O)OC)c(-c7cc(C)cc(C(C)(C)C(=O)OC)c7)s6)sc5c4c(C(C)(C)C(=O)OC)ccc2-3)c1,CCc1c(C=C2C(=O)c3cc(Cl)c(Cl)cc3C2=O)sc2c1sc1c3c4nsnc4c4c5sc6c(CC)c(C=C7C(=O)c8cc(Cl)c(Cl)cc8C7=O)sc6c5n(CC)c4c3n(CC)c21,1.16,3.6,38.6,1.7,1.611936,5.180235294117643,1.6,1.7,1:0:1.2,,,,inverted,inverted,ZnO,ZnO,MoO3,MoO3,110.0,,,,-5.56,-3.65,,,,
78384,10.1002/solr.202200076,10.1002/solr.202200076,D18-Cl,Y6,D18-Cl,Y6,CCCCCCC(CCCC)Cc1csc(-c2cc3c4nsnc4c4cc(-c5cc(CC(CCCC)CCCCCC)c(-c6cc7c(-c8cc(Cl)c(CC(CC)CCCC)s8)c8sccc8c(-c8cc(Cl)c(CC(CC)CCCC)s8)c7s6)s5)sc4c3s2)c1,CCCCCCCCCCCc1c(/C=C2\C(=O)c3cc(F)c(F)cc3C2=C(C#N)C#N)sc2c1sc1c3c4nsnc4c4c5sc6c(CCCCCCCCCCC)c(/C=C7\C(=O)c8cc(F)c(F)cc8C7=C(C#N)C#N)sc6c5n(CC(CC)CCCC)c4c3n(CC(CC)CCCC)c21,0.862,25.47,74.61,16.38,16.380729954,0.0044563736263768,16.13,16.38,,,,,ITO/PEDOT:PSS/D18-Cl/Y6/PDINN/Ag,conventional,PDINN,PDINN,PEDOT:PSS,PEDOT:PSS,,CB,chlorobenzene,,-5.51,-2.77,,-5.65,-4.09,
78385,10.1002/solr.202200076,10.1002/solr.202200076,D18-Cl,Y6,D18-Cl,Y6,CCCCCCC(CCCC)Cc1csc(-c2cc3c4nsnc4c4cc(-c5cc(CC(CCCC)CCCCCC)c(-c6cc7c(-c8cc(Cl)c(CC(CC)CCCC)s8)c8sccc8c(-c8cc(Cl)c(CC(CC)CCCC)s8)c7s6)s5)sc4c3s2)c1,CCCCCCCCCCCc1c(/C=C2\C(=O)c3cc(F)c(F)cc3C2=C(C#N)C#N)sc2c1sc1c3c4nsnc4c4c5sc6c(CCCCCCCCCCC)c(/C=C7\C(=O)c8cc(F)c(F)cc8C7=C(C#N)C#N)sc6c5n(CC(CC)CCCC)c4c3n(CC(CC)CCCC)c21,0.859,25.78,75.67,16.77,16.757136634000002,0.0767046273106601,16.56,16.77,,,,3,ITO/PEDOT:PSS/D18-Cl/Y6/PDINN/Ag,conventional,PDINN,PDINN,PEDOT:PSS,PEDOT:PSS,,CB,chlorobenzene,,-5.51,-2.77,,-5.65,-4.09,
78386,10.1002/solr.202200076,10.1002/solr.202200076,D18-Cl,Y6,D18-Cl,Y6,CCCCCCC(CCCC)Cc1csc(-c2cc3c4nsnc4c4cc(-c5cc(CC(CCCC)CCCCCC)c(-c6cc7c(-c8cc(Cl)c(CC(CC)CCCC)s8)c8sccc8c(-c8cc(Cl)c(CC(CC)CCCC)s8)c7s6)s5)sc4c3s2)c1,CCCCCCCCCCCc1c(/C=C2\C(=O)c3cc(F)c(F)cc3C2=C(C#N)C#N)sc2c1sc1c3c4nsnc4c4c5sc6c(CCCCCCCCCCC)c(/C=C7\C(=O)c8cc(F)c(F)cc8C7=C(C#N)C#N)sc6c5n(CC(CC)CCCC)c4c3n(CC(CC)CCCC)c21,0.86,26.3,76.56,17.33,17.3163408,0.0788182342758183,17.09,17.33,,,,5,ITO/PEDOT:PSS/D18-Cl/Y6/PDINN/Ag,conventional,PDINN,PDINN,PEDOT:PSS,PEDOT:PSS,,CB,chlorobenzene,,-5.51,-2.77,,-5.65,-4.09,
78387,10.1002/solr.202200076,10.1002/solr.202200076,D18-Cl,Y6,D18-Cl,Y6,CCCCCCC(CCCC)Cc1csc(-c2cc3c4nsnc4c4cc(-c5cc(CC(CCCC)CCCCCC)c(-c6cc7c(-c8cc(Cl)c(CC(CC)CCCC)s8)c8sccc8c(-c8cc(Cl)c(CC(CC)CCCC)s8)c7s6)s5)sc4c3s2)c1,CCCCCCCCCCCc1c(/C=C2\C(=O)c3cc(F)c(F)cc3C2=C(C#N)C#N)sc2c1sc1c3c4nsnc4c4c5sc6c(CCCCCCCCCCC)c(/C=C7\C(=O)c8cc(F)c(F)cc8C7=C(C#N)C#N)sc6c5n(CC(CC)CCCC)c4c3n(CC(CC)CCCC)c21,0.862,26.36,73.69,16.75,16.744077608,0.0353575641790965,16.48,16.75,,,,8,ITO/PEDOT:PSS/D18-Cl/Y6/PDINN/Ag,conventional,PDINN,PDINN,PEDOT:PSS,PEDOT:PSS,,CB,chlorobenzene,,-5.51,-2.77,,-5.65,-4.09,
78388,10.1002/solr.202200076,10.1002/solr.202200076,D18-Cl,Y6,D18-Cl,Y6,CCCCCCC(CCCC)Cc1csc(-c2cc3c4nsnc4c4cc(-c5cc(CC(CCCC)CCCCCC)c(-c6cc7c(-c8cc(Cl)c(CC(CC)CCCC)s8)c8sccc8c(-c8cc(Cl)c(CC(CC)CCCC)s8)c7s6)s5)sc4c3s2)c1,CCCCCCCCCCCc1c(/C=C2\C(=O)c3cc(F)c(F)cc3C2=C(C#N)C#N)sc2c1sc1c3c4nsnc4c4c5sc6c(CCCCCCCCCCC)c(/C=C7\C(=O)c8cc(F)c(F)cc8C7=C(C#N)C#N)sc6c5n(CC(CC)CCCC)c4c3n(CC(CC)CCCC)c21,0.861,26.52,74.69,17.07,17.054505468,0.0907705448154758,16.94,17.07,,tetrahydrofuran,,3,ITO/PEDOT:PSS/D18-Cl/Y6/PDINN/Ag,conventional,PDINN,PDINN,PEDOT:PSS,PEDOT:PSS,,CB,chlorobenzene,,-5.51,-2.77,,-5.65,-4.09,
78389,10.1002/solr.202200076,10.1002/solr.202200076,D18-Cl,Y6,D18-Cl,Y6,CCCCCCC(CCCC)Cc1csc(-c2cc3c4nsnc4c4cc(-c5cc(CC(CCCC)CCCCCC)c(-c6cc7c(-c8cc(Cl)c(CC(CC)CCCC)s8)c8sccc8c(-c8cc(Cl)c(CC(CC)CCCC)s8)c7s6)s5)sc4c3s2)c1,CCCCCCCCCCCc1c(/C=C2\C(=O)c3cc(F)c(F)cc3C2=C(C#N)C#N)sc2c1sc1c3c4nsnc4c4c5sc6c(CCCCCCCCCCC)c(/C=C7\C(=O)c8cc(F)c(F)cc8C7=C(C#N)C#N)sc6c5n(CC(CC)CCCC)c4c3n(CC(CC)CCCC)c21,0.862,26.86,76.55,17.73,17.72386646,0.034594134235761,17.62,17.73,,tetrahydrofuran,,5,ITO/PEDOT:PSS/D18-Cl/Y6/PDINN/Ag,conventional,PDINN,PDINN,PEDOT:PSS,PEDOT:PSS,,CB,chlorobenzene,,-5.51,-2.77,,-5.65,-4.09,
78390,10.1002/solr.202200076,10.1002/solr.202200076,D18-Cl,Y6,D18-Cl,Y6,CCCCCCC(CCCC)Cc1csc(-c2cc3c4nsnc4c4cc(-c5cc(CC(CCCC)CCCCCC)c(-c6cc7c(-c8cc(Cl)c(CC(CC)CCCC)s8)c8sccc8c(-c8cc(Cl)c(CC(CC)CCCC)s8)c7s6)s5)sc4c3s2)c1,CCCCCCCCCCCc1c(/C=C2\C(=O)c3cc(F)c(F)cc3C2=C(C#N)C#N)sc2c1sc1c3c4nsnc4c4c5sc6c(CCCCCCCCCCC)c(/C=C7\C(=O)c8cc(F)c(F)cc8C7=C(C#N)C#N)sc6c5n(CC(CC)CCCC)c4c3n(CC(CC)CCCC)c21,0.86,27.26,75.4,17.68,17.676474400000004,0.0199411764705663,17.41,17.68,,tetrahydrofuran,,8,ITO/PEDOT:PSS/D18-Cl/Y6/PDINN/Ag,conventional,PDINN,PDINN,PEDOT:PSS,PEDOT:PSS,,CB,chlorobenzene,,-5.51,-2.77,,-5.65,-4.09,
78391,10.1002/solr.202200127,10.1002/solr.202200127,DRCN5T,PC71BM,DRCN5T,PC71BM,CCCCCCCCc1cc(/C=c2\sc(=C(C#N)C#N)n(CC)c2=O)sc1-c1cc(CCCCCCCC)c(-c2ccc(-c3sc(-c4sc(/C=c5\sc(=C(C#N)C#N)n(CC)c5=O)cc4CCCCCCCC)cc3CCCCCCCC)s2)s1,COC(=O)CCCC1(c2ccccc2)C23c4c5ccc6c7cc8c9c%10c(cc%11cc%12c%13c%14c(cc%15c%16ccc-5c2c%16c2c5c%16c%17c(c(c46)c7c9c%17c4c%10c%11c%13c4c%16c%14c%152)C513)C%12)C8,1.01,6.84,45.82,3.15,3.16542888,0.4898057142857135,,,1:0.8,,,,ITO/PEDOT:PSS/DRCN5T:PC71BM/Ca/Al,conventional,Ca,Ca,PEDOT:PSS,PEDOT:PSS,70.0,chloroform,,,-5.22,-3.41,,-5.9,-3.9,
78392,10.1002/solr.202200127,10.1002/solr.202200127,DRCN5T,PC71BM,DRCN5T,PC71BM,CCCCCCCCc1cc(/C=c2\sc(=C(C#N)C#N)n(CC)c2=O)sc1-c1cc(CCCCCCCC)c(-c2ccc(-c3sc(-c4sc(/C=c5\sc(=C(C#N)C#N)n(CC)c5=O)cc4CCCCCCCC)cc3CCCCCCCC)s2)s1,COC(=O)CCCC1(c2ccccc2)C23c4c5ccc6c7cc8c9c%10c(cc%11cc%12c%13c%14c(cc%15c%16ccc-5c2c%16c2c5c%16c%17c(c(c46)c7c9c%17c4c%10c%11c%13c4c%16c%14c%152)C513)C%12)C8,0.93,12.34,63.27,7.26,7.260991740000001,0.0136603305785233,,,1:0.8,,,,ITO/PEDOT:PSS/DRCN5T:PC71BM/Ca/Al,conventional,Ca,Ca,PEDOT:PSS,PEDOT:PSS,70.0,chloroform,,,-5.22,-3.41,,-5.9,-3.9,
78393,10.1002/solr.202200127,10.1002/solr.202200127,DRCN5T,PC71BM,DRCN5T,PC71BM,CCCCCCCCc1cc(/C=c2\sc(=C(C#N)C#N)n(CC)c2=O)sc1-c1cc(CCCCCCCC)c(-c2ccc(-c3sc(-c4sc(/C=c5\sc(=C(C#N)C#N)n(CC)c5=O)cc4CCCCCCCC)cc3CCCCCCCC)s2)s1,COC(=O)CCCC1(c2ccccc2)C23c4c5ccc6c7cc8c9c%10c(cc%11cc%12c%13c%14c(cc%15c%16ccc-5c2c%16c2c5c%16c%17c(c(c46)c7c9c%17c4c%10c%11c%13c4c%16c%14c%152)C513)C%12)C8,0.94,11.9,62.83,7.02,7.0281638,0.1162934472934496,,,1:0.8,,,,ITO/PEDOT:PSS/DRCN5T:PC71BM/Ca/Al,conventional,Ca,Ca,PEDOT:PSS,PEDOT:PSS,70.0,chloroform,,,-5.22,-3.41,,-5.9,-3.9,
78394,10.1002/solr.202200127,10.1002/solr.202200127,DRCN5T,PC71BM,DRCN5T,PC71BM,CCCCCCCCc1cc(/C=c2\sc(=C(C#N)C#N)n(CC)c2=O)sc1-c1cc(CCCCCCCC)c(-c2ccc(-c3sc(-c4sc(/C=c5\sc(=C(C#N)C#N)n(CC)c5=O)cc4CCCCCCCC)cc3CCCCCCCC)s2)s1,COC(=O)CCCC1(c2ccccc2)C23c4c5ccc6c7cc8c9c%10c(cc%11cc%12c%13c%14c(cc%15c%16ccc-5c2c%16c2c5c%16c%17c(c(c46)c7c9c%17c4c%10c%11c%13c4c%16c%14c%152)C513)C%12)C8,0.93,12.37,60.37,6.95,6.945025169999999,0.0715802877697983,,,1:0.8,,,,ITO/PEDOT:PSS/DRCN5T:PC71BM/Ca/Al,conventional,Ca,Ca,PEDOT:PSS,PEDOT:PSS,70.0,chloroform,,,-5.22,-3.41,,-5.9,-3.9,
78395,10.1002/solr.202200127,10.1002/solr.202200127,DRCN5T,PC71BM,DRCN5T,PC71BM,CCCCCCCCc1cc(/C=c2\sc(=C(C#N)C#N)n(CC)c2=O)sc1-c1cc(CCCCCCCC)c(-c2ccc(-c3sc(-c4sc(/C=c5\sc(=C(C#N)C#N)n(CC)c5=O)cc4CCCCCCCC)cc3CCCCCCCC)s2)s1,COC(=O)CCCC1(c2ccccc2)C23c4c5ccc6c7cc8c9c%10c(cc%11cc%12c%13c%14c(cc%15c%16ccc-5c2c%16c2c5c%16c%17c(c(c46)c7c9c%17c4c%10c%11c%13c4c%16c%14c%152)C513)C%12)C8,0.95,12.69,64.16,7.73,7.734808799999999,0.0622095730918291,,,1:0.8,,,,ITO/PEDOT:PSS/DRCN5T:PC71BM/Ca/Al,conventional,Ca,Ca,PEDOT:PSS,PEDOT:PSS,70.0,chloroform,,,-5.22,-3.41,,-5.9,-3.9,
78396,10.1002/solr.202200381,10.1002/solr.202200381,PM6,Y6,PM6,Y6,COC(=O)C(C)(C)c1cc(C)cc(-c2sc3c4sc5cc(/C=C6/C(=O)c7cc(F)cc(c7)C(=O)/C6=C\c6cc(C(C)(C)C(=O)OC)c(-c7cc(C)cc(C(C)(C)C(=O)OC)c7)s6)sc5c4c(C(C)(C)C(=O)OC)ccc2-3)c1,CCCCCCCCCCCc1c(/C=C2\C(=O)c3cc(F)c(F)cc3C2=C(C#N)C#N)sc2c1sc1c3c4nsnc4c4c5sc6c(CCCCCCCCCCC)c(/C=C7\C(=O)c8cc(F)c(F)cc8C7=C(C#N)C#N)sc6c5n(CC(CC)CCCC)c4c3n(CC(CC)CCCC)c21,0.84,25.2,71.2,15.0,15.071616,0.4774399999999919,,,,,,,ITO/PEDOT:PSS/active layer/PDINN/Ag,conventional,PDINN,PDINN,PEDOT:PSS,PEDOT:PSS,95.0,chloroform,,180.0,-5.56,-3.65,,-5.65,-4.09,
78397,10.1002/solr.202200381,10.1002/solr.202200381,PM6,Y6,PM6,Y6,COC(=O)C(C)(C)c1cc(C)cc(-c2sc3c4sc5cc(/C=C6/C(=O)c7cc(F)cc(c7)C(=O)/C6=C\c6cc(C(C)(C)C(=O)OC)c(-c7cc(C)cc(C(C)(C)C(=O)OC)c7)s6)sc5c4c(C(C)(C)C(=O)OC)ccc2-3)c1,CCCCCCCCCCCc1c(/C=C2\C(=O)c3cc(F)c(F)cc3C2=C(C#N)C#N)sc2c1sc1c3c4nsnc4c4c5sc6c(CCCCCCCCCCC)c(/C=C7\C(=O)c8cc(F)c(F)cc8C7=C(C#N)C#N)sc6c5n(CC(CC)CCCC)c4c3n(CC(CC)CCCC)c21,0.845,24.5,70.6,14.6,14.615965,0.1093493150684901,,,,,,,ITO/PEDOT:PSS/active layer/PDINN/Ag,conventional,PDINN,PDINN,PEDOT:PSS,PEDOT:PSS,95.0,chloroform,,180.0,-5.56,-3.65,,-5.65,-4.09,
78398,10.1002/solr.202200381,10.1002/solr.202200381,PM6,Y6,PM6,Y6,COC(=O)C(C)(C)c1cc(C)cc(-c2sc3c4sc5cc(/C=C6/C(=O)c7cc(F)cc(c7)C(=O)/C6=C\c6cc(C(C)(C)C(=O)OC)c(-c7cc(C)cc(C(C)(C)C(=O)OC)c7)s6)sc5c4c(C(C)(C)C(=O)OC)ccc2-3)c1,CCCCCCCCCCCc1c(/C=C2\C(=O)c3cc(F)c(F)cc3C2=C(C#N)C#N)sc2c1sc1c3c4nsnc4c4c5sc6c(CCCCCCCCCCC)c(/C=C7\C(=O)c8cc(F)c(F)cc8C7=C(C#N)C#N)sc6c5n(CC(CC)CCCC)c4c3n(CC(CC)CCCC)c21,0.855,24.7,69.6,14.7,14.698475999999996,0.0103673469387987,,,,,,,ITO/PEDOT:PSS/active layer/PDINN/Ag,conventional,PDINN,PDINN,PEDOT:PSS,PEDOT:PSS,95.0,chloroform,,180.0,-5.56,-3.65,,-5.65,-4.09,
78399,10.1002/solr.202200381,10.1002/solr.202200381,PM6,Y6,PM6,Y6,COC(=O)C(C)(C)c1cc(C)cc(-c2sc3c4sc5cc(/C=C6/C(=O)c7cc(F)cc(c7)C(=O)/C6=C\c6cc(C(C)(C)C(=O)OC)c(-c7cc(C)cc(C(C)(C)C(=O)OC)c7)s6)sc5c4c(C(C)(C)C(=O)OC)ccc2-3)c1,CCCCCCCCCCCc1c(/C=C2\C(=O)c3cc(F)c(F)cc3C2=C(C#N)C#N)sc2c1sc1c3c4nsnc4c4c5sc6c(CCCCCCCCCCC)c(/C=C7\C(=O)c8cc(F)c(F)cc8C7=C(C#N)C#N)sc6c5n(CC(CC)CCCC)c4c3n(CC(CC)CCCC)c21,0.858,24.9,66.7,14.2,14.249921399999998,0.3515591549295689,,,,,,,ITO/PEDOT:PSS/active layer/PDINN/Ag,conventional,PDINN,PDINN,PEDOT:PSS,PEDOT:PSS,95.0,chloroform,,180.0,-5.56,-3.65,,-5.65,-4.09,
78400,10.1002/solr.202200381,10.1002/solr.202200381,PM6,Y6,PM6,Y6,COC(=O)C(C)(C)c1cc(C)cc(-c2sc3c4sc5cc(/C=C6/C(=O)c7cc(F)cc(c7)C(=O)/C6=C\c6cc(C(C)(C)C(=O)OC)c(-c7cc(C)cc(C(C)(C)C(=O)OC)c7)s6)sc5c4c(C(C)(C)C(=O)OC)ccc2-3)c1,CCCCCCCCCCCc1c(/C=C2\C(=O)c3cc(F)c(F)cc3C2=C(C#N)C#N)sc2c1sc1c3c4nsnc4c4c5sc6c(CCCCCCCCCCC)c(/C=C7\C(=O)c8cc(F)c(F)cc8C7=C(C#N)C#N)sc6c5n(CC(CC)CCCC)c4c3n(CC(CC)CCCC)c21,0.865,24.2,65.1,13.6,13.627383,0.2013455882352969,,,,,,,ITO/PEDOT:PSS/active layer/PDINN/Ag,conventional,PDINN,PDINN,PEDOT:PSS,PEDOT:PSS,95.0,chloroform,,180.0,-5.56,-3.65,,-5.65,-4.09,
78401,10.1002/solr.202200445,10.1002/solr.202200445,PDBD-FBT,Y6-HU,PDBD-FBT,Y6-HU,,,0.66,23.68,50.0,7.91,7.814400000000001,1.208596713021482,7.45,7.91,,,,,ITO/PEDOT:PSS/PDBD-FBT:Y6-HU/ZnO/Al,conventional,ZnO,ZnO,PEDOT:PSS,PEDOT:PSS,100.0,chlorobenzene,chlorobenzene,,,,,,,
78402,10.1002/solr.202200445,10.1002/solr.202200445,PDBD-FBT,Y6-HU,PDBD-FBT,Y6-HU,,,0.67,26.04,72.0,12.53,12.561696,0.2529608938547499,12.14,12.53,,,,,ITO/PEDOT:PSS/PDBD-FBT:Y6-HU/ZnO/Al,conventional,ZnO,ZnO,PEDOT:PSS,PEDOT:PSS,100.0,chlorobenzene,chlorobenzene,,,,,,,
78403,10.1002/solr.202200445,10.1002/solr.202200445,PDBD-FBT,Y6-HU,PDBD-FBT,Y6-HU,,,0.65,19.78,48.0,6.17,6.171360000000001,0.0220421393841315,5.67,6.17,,,,,ITO/PEDOT:PSS/PDBD-FBT:Y6-HU/ZnO/Al,conventional,ZnO,ZnO,PEDOT:PSS,PEDOT:PSS,340.0,chlorobenzene,chlorobenzene,,,,,,,
78404,10.1002/solr.202200445,10.1002/solr.202200445,PDBD-FBT,Y6-HU,PDBD-FBT,Y6-HU,,,0.66,27.45,59.0,10.69,10.68903,0.0090739008418971,9.85,10.69,,,,,ITO/PEDOT:PSS/PDBD-FBT:Y6-HU/ZnO/Al,conventional,ZnO,ZnO,PEDOT:PSS,PEDOT:PSS,340.0,chlorobenzene,chlorobenzene,,,,,,,
78411,10.1002/solr.202201061,10.1002/solr.202201061,PBDB-T,ITIC,PBDB-T,ITIC,CCCCC(CC)Cc1ccc(-c2c3cc(-c4ccc(-c5sc(-c6cccs6)c6c5C(=O)c5c(CC(CC)CCCC)sc(CC(CC)CCCC)c5C6=O)s4)sc3c(-c3ccc(CC(CC)CCCC)s3)c3ccsc23)s1,CCCCCCc1ccc(C2(c3ccc(CCCCCC)cc3)c3cc4c(cc3-c3sc5cc(C=C6C(=O)c7ccccc7C6=C(C#N)C#N)sc5c32)C(c2ccc(CCCCCC)cc2)(c2ccc(CCCCCC)cc2)c2c-4sc3cc(C=C4C(=O)c5ccccc5C4=C(C#N)C#N)sc23)cc1,0.196,2.22,31.0,0.14,0.1348872,3.6520000000000006,0.14,,,,,,conventional architecture,conventional,PDINO,,HPHT ND-ar,HPHT ND-ar,,,,,-5.33,-3.48,,-5.576,-3.916,
78412,10.1002/solr.202201061,10.1002/solr.202201061,PBDB-T,ITIC,PBDB-T,ITIC,CCCCC(CC)Cc1ccc(-c2c3cc(-c4ccc(-c5sc(-c6cccs6)c6c5C(=O)c5c(CC(CC)CCCC)sc(CC(CC)CCCC)c5C6=O)s4)sc3c(-c3ccc(CC(CC)CCCC)s3)c3ccsc23)s1,CCCCCCc1ccc(C2(c3ccc(CCCCCC)cc3)c3cc4c(cc3-c3sc5cc(C=C6C(=O)c7ccccc7C6=C(C#N)C#N)sc5c32)C(c2ccc(CCCCCC)cc2)(c2ccc(CCCCCC)cc2)c2c-4sc3cc(C=C4C(=O)c5ccccc5C4=C(C#N)C#N)sc23)cc1,0.212,2.3,32.0,0.15,0.1560319999999999,4.021333333333321,0.15,,,,,,conventional architecture,conventional,PDINO,,HPHT ND-ar,HPHT ND-ar,,,,,-5.33,-3.48,,-5.576,-3.916,
78413,10.1002/solr.202201061,10.1002/solr.202201061,PBDB-T,ITIC,PBDB-T,ITIC,CCCCC(CC)Cc1ccc(-c2c3cc(-c4ccc(-c5sc(-c6cccs6)c6c5C(=O)c5c(CC(CC)CCCC)sc(CC(CC)CCCC)c5C6=O)s4)sc3c(-c3ccc(CC(CC)CCCC)s3)c3ccsc23)s1,CCCCCCc1ccc(C2(c3ccc(CCCCCC)cc3)c3cc4c(cc3-c3sc5cc(C=C6C(=O)c7ccccc7C6=C(C#N)C#N)sc5c32)C(c2ccc(CCCCCC)cc2)(c2ccc(CCCCCC)cc2)c2c-4sc3cc(C=C4C(=O)c5ccccc5C4=C(C#N)C#N)sc23)cc1,0.228,3.24,32.0,0.24,0.2363904,1.5039999999999962,0.24,,,,,,conventional architecture,conventional,PDINO,,HPHT ND-ar,HPHT ND-ar,,,,,-5.33,-3.48,,-5.576,-3.916,
78414,10.1002/solr.202201061,10.1002/solr.202201061,PBDB-T,ITIC,PBDB-T,ITIC,CCCCC(CC)Cc1ccc(-c2c3cc(-c4ccc(-c5sc(-c6cccs6)c6c5C(=O)c5c(CC(CC)CCCC)sc(CC(CC)CCCC)c5C6=O)s4)sc3c(-c3ccc(CC(CC)CCCC)s3)c3ccsc23)s1,CCCCCCc1ccc(C2(c3ccc(CCCCCC)cc3)c3cc4c(cc3-c3sc5cc(C=C6C(=O)c7ccccc7C6=C(C#N)C#N)sc5c32)C(c2ccc(CCCCCC)cc2)(c2ccc(CCCCCC)cc2)c2c-4sc3cc(C=C4C(=O)c5ccccc5C4=C(C#N)C#N)sc23)cc1,0.259,3.52,33.0,0.3,0.3008544,0.284800000000011,0.3,,,,,,conventional architecture,conventional,PDINO,,HPHT ND-ar,HPHT ND-ar,,,,,-5.33,-3.48,,-5.576,-3.916,
78415,10.1002/solr.202201061,10.1002/solr.202201061,PBDB-T,ITIC,PBDB-T,ITIC,CCCCC(CC)Cc1ccc(-c2c3cc(-c4ccc(-c5sc(-c6cccs6)c6c5C(=O)c5c(CC(CC)CCCC)sc(CC(CC)CCCC)c5C6=O)s4)sc3c(-c3ccc(CC(CC)CCCC)s3)c3ccsc23)s1,CCCCCCc1ccc(C2(c3ccc(CCCCCC)cc3)c3cc4c(cc3-c3sc5cc(C=C6C(=O)c7ccccc7C6=C(C#N)C#N)sc5c32)C(c2ccc(CCCCCC)cc2)(c2ccc(CCCCCC)cc2)c2c-4sc3cc(C=C4C(=O)c5ccccc5C4=C(C#N)C#N)sc23)cc1,0.211,2.99,32.0,0.2,0.2018848,0.94240000000001,0.2,,,,,,conventional architecture,conventional,PDINO,,HPHT ND-ar,HPHT ND-ar,,,,,-5.33,-3.48,,-5.576,-3.916,
78416,10.1002/solr.202201061,10.1002/solr.202201061,PBDB-T,ITIC,PBDB-T,ITIC,CCCCC(CC)Cc1ccc(-c2c3cc(-c4ccc(-c5sc(-c6cccs6)c6c5C(=O)c5c(CC(CC)CCCC)sc(CC(CC)CCCC)c5C6=O)s4)sc3c(-c3ccc(CC(CC)CCCC)s3)c3ccsc23)s1,CCCCCCc1ccc(C2(c3ccc(CCCCCC)cc3)c3cc4c(cc3-c3sc5cc(C=C6C(=O)c7ccccc7C6=C(C#N)C#N)sc5c32)C(c2ccc(CCCCCC)cc2)(c2ccc(CCCCCC)cc2)c2c-4sc3cc(C=C4C(=O)c5ccccc5C4=C(C#N)C#N)sc23)cc1,0.238,3.02,32.0,0.23,0.2300032,0.0013913043478178,0.23,,,,,,conventional architecture,conventional,PDINO,,HPHT ND-ar,HPHT ND-ar,,,,,-5.33,-3.48,,-5.576,-3.916,
78417,10.1002/solr.202201061,10.1002/solr.202201061,PBDB-T,ITIC,PBDB-T,ITIC,CCCCC(CC)Cc1ccc(-c2c3cc(-c4ccc(-c5sc(-c6cccs6)c6c5C(=O)c5c(CC(CC)CCCC)sc(CC(CC)CCCC)c5C6=O)s4)sc3c(-c3ccc(CC(CC)CCCC)s3)c3ccsc23)s1,CCCCCCc1ccc(C2(c3ccc(CCCCCC)cc3)c3cc4c(cc3-c3sc5cc(C=C6C(=O)c7ccccc7C6=C(C#N)C#N)sc5c32)C(c2ccc(CCCCCC)cc2)(c2ccc(CCCCCC)cc2)c2c-4sc3cc(C=C4C(=O)c5ccccc5C4=C(C#N)C#N)sc23)cc1,0.063,1.22,22.0,0.02,0.0169092,15.454000000000006,0.02,,,,,,conventional architecture,conventional,PDINO,,HPHT ND-O,HPHT ND-O,,,,,-5.33,-3.48,,-5.576,-3.916,
78418,10.1002/solr.202201061,10.1002/solr.202201061,PBDB-T,ITIC,PBDB-T,ITIC,CCCCC(CC)Cc1ccc(-c2c3cc(-c4ccc(-c5sc(-c6cccs6)c6c5C(=O)c5c(CC(CC)CCCC)sc(CC(CC)CCCC)c5C6=O)s4)sc3c(-c3ccc(CC(CC)CCCC)s3)c3ccsc23)s1,CCCCCCc1ccc(C2(c3ccc(CCCCCC)cc3)c3cc4c(cc3-c3sc5cc(C=C6C(=O)c7ccccc7C6=C(C#N)C#N)sc5c32)C(c2ccc(CCCCCC)cc2)(c2ccc(CCCCCC)cc2)c2c-4sc3cc(C=C4C(=O)c5ccccc5C4=C(C#N)C#N)sc23)cc1,0.061,1.23,21.0,0.02,0.0157563,21.2185,0.02,,,,,,conventional architecture,conventional,PDINO,,HPHT ND-O,HPHT ND-O,,,,,-5.33,-3.48,,-5.576,-3.916,
78419,10.1002/solr.202201061,10.1002/solr.202201061,PBDB-T,ITIC,PBDB-T,ITIC,CCCCC(CC)Cc1ccc(-c2c3cc(-c4ccc(-c5sc(-c6cccs6)c6c5C(=O)c5c(CC(CC)CCCC)sc(CC(CC)CCCC)c5C6=O)s4)sc3c(-c3ccc(CC(CC)CCCC)s3)c3ccsc23)s1,CCCCCCc1ccc(C2(c3ccc(CCCCCC)cc3)c3cc4c(cc3-c3sc5cc(C=C6C(=O)c7ccccc7C6=C(C#N)C#N)sc5c32)C(c2ccc(CCCCCC)cc2)(c2ccc(CCCCCC)cc2)c2c-4sc3cc(C=C4C(=O)c5ccccc5C4=C(C#N)C#N)sc23)cc1,0.069,1.43,21.0,0.02,0.0207207,3.603500000000006,0.02,,,,,,conventional architecture,conventional,PDINO,,HPHT ND-O,HPHT ND-O,,,,,-5.33,-3.48,,-5.576,-3.916,
78420,10.1002/solr.202201061,10.1002/solr.202201061,PBDB-T,ITIC,PBDB-T,ITIC,CCCCC(CC)Cc1ccc(-c2c3cc(-c4ccc(-c5sc(-c6cccs6)c6c5C(=O)c5c(CC(CC)CCCC)sc(CC(CC)CCCC)c5C6=O)s4)sc3c(-c3ccc(CC(CC)CCCC)s3)c3ccsc23)s1,CCCCCCc1ccc(C2(c3ccc(CCCCCC)cc3)c3cc4c(cc3-c3sc5cc(C=C6C(=O)c7ccccc7C6=C(C#N)C#N)sc5c32)C(c2ccc(CCCCCC)cc2)(c2ccc(CCCCCC)cc2)c2c-4sc3cc(C=C4C(=O)c5ccccc5C4=C(C#N)C#N)sc23)cc1,0.061,2.19,21.0,0.03,0.0280538999999999,6.487000000000009,0.03,,,,,,conventional architecture,conventional,PDINO,,HPHT ND-O,HPHT ND-O,,,,,-5.33,-3.48,,-5.576,-3.916,
78421,10.1002/solr.202201061,10.1002/solr.202201061,PBDB-T,ITIC,PBDB-T,ITIC,CCCCC(CC)Cc1ccc(-c2c3cc(-c4ccc(-c5sc(-c6cccs6)c6c5C(=O)c5c(CC(CC)CCCC)sc(CC(CC)CCCC)c5C6=O)s4)sc3c(-c3ccc(CC(CC)CCCC)s3)c3ccsc23)s1,CCCCCCc1ccc(C2(c3ccc(CCCCCC)cc3)c3cc4c(cc3-c3sc5cc(C=C6C(=O)c7ccccc7C6=C(C#N)C#N)sc5c32)C(c2ccc(CCCCCC)cc2)(c2ccc(CCCCCC)cc2)c2c-4sc3cc(C=C4C(=O)c5ccccc5C4=C(C#N)C#N)sc23)cc1,0.054,2.27,21.0,0.03,0.0257417999999999,14.194000000000011,0.03,,,,,,conventional architecture,conventional,PDINO,,HPHT ND-O,HPHT ND-O,,,,,-5.33,-3.48,,-5.576,-3.916,
78422,10.1002/solr.202201061,10.1002/solr.202201061,PBDB-T,ITIC,PBDB-T,ITIC,CCCCC(CC)Cc1ccc(-c2c3cc(-c4ccc(-c5sc(-c6cccs6)c6c5C(=O)c5c(CC(CC)CCCC)sc(CC(CC)CCCC)c5C6=O)s4)sc3c(-c3ccc(CC(CC)CCCC)s3)c3ccsc23)s1,CCCCCCc1ccc(C2(c3ccc(CCCCCC)cc3)c3cc4c(cc3-c3sc5cc(C=C6C(=O)c7ccccc7C6=C(C#N)C#N)sc5c32)C(c2ccc(CCCCCC)cc2)(c2ccc(CCCCCC)cc2)c2c-4sc3cc(C=C4C(=O)c5ccccc5C4=C(C#N)C#N)sc23)cc1,0.032,1.98,20.0,0.01,0.012672,26.719999999999988,0.01,,,,,,conventional architecture,conventional,PDINO,,HPHT ND-O,HPHT ND-O,,,,,-5.33,-3.48,,-5.576,-3.916,
78423,10.1002/solr.202201061,10.1002/solr.202201061,PBDB-T,ITIC,PBDB-T,ITIC,CCCCC(CC)Cc1ccc(-c2c3cc(-c4ccc(-c5sc(-c6cccs6)c6c5C(=O)c5c(CC(CC)CCCC)sc(CC(CC)CCCC)c5C6=O)s4)sc3c(-c3ccc(CC(CC)CCCC)s3)c3ccsc23)s1,CCCCCCc1ccc(C2(c3ccc(CCCCCC)cc3)c3cc4c(cc3-c3sc5cc(C=C6C(=O)c7ccccc7C6=C(C#N)C#N)sc5c32)C(c2ccc(CCCCCC)cc2)(c2ccc(CCCCCC)cc2)c2c-4sc3cc(C=C4C(=O)c5ccccc5C4=C(C#N)C#N)sc23)cc1,0.402,9.34,42.0,1.6,1.5769656,1.4396500000000008,1.4,,,,,,inverted architecture,inverted,HPHT ND-O-H,HPHT ND-O-H,,,,,,,-5.33,-3.48,,-5.576,-3.916,
78424,10.1002/solr.202201061,10.1002/solr.202201061,PBDB-T,ITIC,PBDB-T,ITIC,CCCCC(CC)Cc1ccc(-c2c3cc(-c4ccc(-c5sc(-c6cccs6)c6c5C(=O)c5c(CC(CC)CCCC)sc(CC(CC)CCCC)c5C6=O)s4)sc3c(-c3ccc(CC(CC)CCCC)s3)c3ccsc23)s1,CCCCCCc1ccc(C2(c3ccc(CCCCCC)cc3)c3cc4c(cc3-c3sc5cc(C=C6C(=O)c7ccccc7C6=C(C#N)C#N)sc5c32)C(c2ccc(CCCCCC)cc2)(c2ccc(CCCCCC)cc2)c2c-4sc3cc(C=C4C(=O)c5ccccc5C4=C(C#N)C#N)sc23)cc1,0.732,13.28,53.0,5.14,5.1521088,0.2355797665369655,4.77,,,,,,inverted architecture,inverted,HPHT ND-O-H,HPHT ND-O-H,,,,,,,-5.33,-3.48,,-5.576,-3.916,
