Repository: JiYiqaq/PCE-KA-GNN

# Data directory

- `raw/Active_Database.csv` is the immutable source dataset bundled under CC BY 4.0. Do not overwrite it with processed data.
- `processed/` is created and populated by the training pipeline. Generated `.pt` and `.pth` caches are intentionally ignored by Git because they can exceed GitHub's normal single-file limit.

See `../DATA_LICENSE.md` for provenance, license and checksum information.

File: data/raw/Active_Database.csv (part 260 of 471)
id,doi,doi_norm,donor,acceptor,donor_canonical,acceptor_canonical,donor_smiles,acceptor_smiles,voc,jsc,ff,pce,pce_recomputed,pce_relative_error_percent,pce_avg,pce_best,d_a_ratio,additive,additive_canonical,additive_ratio,device_structure,device_type,etl,etl_canonical,htl,htl_canonical,active_layer_thickness,solvent,solvent_canonical,annealing_temp,homo_d,lumo_d,eg_d,homo_a,lumo_a,eg_a
78425,10.1002/solr.202201061,10.1002/solr.202201061,PBDB-T,ITIC,PBDB-T,ITIC,CCCCC(CC)Cc1ccc(-c2c3cc(-c4ccc(-c5sc(-c6cccs6)c6c5C(=O)c5c(CC(CC)CCCC)sc(CC(CC)CCCC)c5C6=O)s4)sc3c(-c3ccc(CC(CC)CCCC)s3)c3ccsc23)s1,CCCCCCc1ccc(C2(c3ccc(CCCCCC)cc3)c3cc4c(cc3-c3sc5cc(C=C6C(=O)c7ccccc7C6=C(C#N)C#N)sc5c32)C(c2ccc(CCCCCC)cc2)(c2ccc(CCCCCC)cc2)c2c-4sc3cc(C=C4C(=O)c5ccccc5C4=C(C#N)C#N)sc23)cc1,0.733,13.69,52.0,5.22,5.2180804,0.0367739463601515,4.91,,,,,,inverted architecture,inverted,HPHT ND-O-H,HPHT ND-O-H,,,,,,,-5.33,-3.48,,-5.576,-3.916,
78426,10.1002/solr.202201061,10.1002/solr.202201061,PBDB-T,ITIC,PBDB-T,ITIC,CCCCC(CC)Cc1ccc(-c2c3cc(-c4ccc(-c5sc(-c6cccs6)c6c5C(=O)c5c(CC(CC)CCCC)sc(CC(CC)CCCC)c5C6=O)s4)sc3c(-c3ccc(CC(CC)CCCC)s3)c3ccsc23)s1,CCCCCCc1ccc(C2(c3ccc(CCCCCC)cc3)c3cc4c(cc3-c3sc5cc(C=C6C(=O)c7ccccc7C6=C(C#N)C#N)sc5c32)C(c2ccc(CCCCCC)cc2)(c2ccc(CCCCCC)cc2)c2c-4sc3cc(C=C4C(=O)c5ccccc5C4=C(C#N)C#N)sc23)cc1,0.812,13.65,57.0,6.32,6.3177660000000015,0.0353481012658028,6.32,,,,,,inverted architecture,inverted,HPHT ND-O-H,HPHT ND-O-H,MoO3,,,,,,-5.33,-3.48,,-5.576,-3.916,
78427,10.1002/solr.202201061,10.1002/solr.202201061,PBDB-T,ITIC,PBDB-T,ITIC,CCCCC(CC)Cc1ccc(-c2c3cc(-c4ccc(-c5sc(-c6cccs6)c6c5C(=O)c5c(CC(CC)CCCC)sc(CC(CC)CCCC)c5C6=O)s4)sc3c(-c3ccc(CC(CC)CCCC)s3)c3ccsc23)s1,CCCCCCc1ccc(C2(c3ccc(CCCCCC)cc3)c3cc4c(cc3-c3sc5cc(C=C6C(=O)c7ccccc7C6=C(C#N)C#N)sc5c32)C(c2ccc(CCCCCC)cc2)(c2ccc(CCCCCC)cc2)c2c-4sc3cc(C=C4C(=O)c5ccccc5C4=C(C#N)C#N)sc23)cc1,0.702,14.71,54.0,5.59,5.576266800000001,0.2456744186046333,5.3,,,,,,inverted architecture,inverted,HPHT ND-O-H,HPHT ND-O-H,,,,,,,-5.33,-3.48,,-5.576,-3.916,
78428,10.1002/solr.202201061,10.1002/solr.202201061,PBDB-T,ITIC,PBDB-T,ITIC,CCCCC(CC)Cc1ccc(-c2c3cc(-c4ccc(-c5sc(-c6cccs6)c6c5C(=O)c5c(CC(CC)CCCC)sc(CC(CC)CCCC)c5C6=O)s4)sc3c(-c3ccc(CC(CC)CCCC)s3)c3ccsc23)s1,CCCCCCc1ccc(C2(c3ccc(CCCCCC)cc3)c3cc4c(cc3-c3sc5cc(C=C6C(=O)c7ccccc7C6=C(C#N)C#N)sc5c32)C(c2ccc(CCCCCC)cc2)(c2ccc(CCCCCC)cc2)c2c-4sc3cc(C=C4C(=O)c5ccccc5C4=C(C#N)C#N)sc23)cc1,0.731,15.13,56.0,6.02,6.193616800000001,2.8840000000000225,5.72,,,,,,inverted architecture,inverted,HPHT ND-O-H,HPHT ND-O-H,,,,,,,-5.33,-3.48,,-5.576,-3.916,
78429,10.1002/solr.202201061,10.1002/solr.202201061,PBDB-T,ITIC,PBDB-T,ITIC,CCCCC(CC)Cc1ccc(-c2c3cc(-c4ccc(-c5sc(-c6cccs6)c6c5C(=O)c5c(CC(CC)CCCC)sc(CC(CC)CCCC)c5C6=O)s4)sc3c(-c3ccc(CC(CC)CCCC)s3)c3ccsc23)s1,CCCCCCc1ccc(C2(c3ccc(CCCCCC)cc3)c3cc4c(cc3-c3sc5cc(C=C6C(=O)c7ccccc7C6=C(C#N)C#N)sc5c32)C(c2ccc(CCCCCC)cc2)(c2ccc(CCCCCC)cc2)c2c-4sc3cc(C=C4C(=O)c5ccccc5C4=C(C#N)C#N)sc23)cc1,0.812,13.65,57.0,6.32,6.3177660000000015,0.0353481012658028,6.32,,,,,,inverted architecture,inverted,HPHT ND-O-H,HPHT ND-O-H,MoO3,,,,,,-5.33,-3.48,,-5.576,-3.916,
78430,10.1002/solr.202201061,10.1002/solr.202201061,PBDB-T,ITIC,PBDB-T,ITIC,CCCCC(CC)Cc1ccc(-c2c3cc(-c4ccc(-c5sc(-c6cccs6)c6c5C(=O)c5c(CC(CC)CCCC)sc(CC(CC)CCCC)c5C6=O)s4)sc3c(-c3ccc(CC(CC)CCCC)s3)c3ccsc23)s1,CCCCCCc1ccc(C2(c3ccc(CCCCCC)cc3)c3cc4c(cc3-c3sc5cc(C=C6C(=O)c7ccccc7C6=C(C#N)C#N)sc5c32)C(c2ccc(CCCCCC)cc2)(c2ccc(CCCCCC)cc2)c2c-4sc3cc(C=C4C(=O)c5ccccc5C4=C(C#N)C#N)sc23)cc1,0.826,14.61,58.0,7.03,6.9993588,0.4358634423897681,7.03,,,,,,inverted architecture,inverted,HPHT ND-O-H,HPHT ND-O-H,MoO3,,,,,50.0,-5.33,-3.48,,-5.576,-3.916,
78431,10.1002/solr.202201061,10.1002/solr.202201061,PBDB-T,ITIC,PBDB-T,ITIC,CCCCC(CC)Cc1ccc(-c2c3cc(-c4ccc(-c5sc(-c6cccs6)c6c5C(=O)c5c(CC(CC)CCCC)sc(CC(CC)CCCC)c5C6=O)s4)sc3c(-c3ccc(CC(CC)CCCC)s3)c3ccsc23)s1,CCCCCCc1ccc(C2(c3ccc(CCCCCC)cc3)c3cc4c(cc3-c3sc5cc(C=C6C(=O)c7ccccc7C6=C(C#N)C#N)sc5c32)C(c2ccc(CCCCCC)cc2)(c2ccc(CCCCCC)cc2)c2c-4sc3cc(C=C4C(=O)c5ccccc5C4=C(C#N)C#N)sc23)cc1,0.795,13.52,56.0,6.28,6.019104,4.154394904458609,6.28,,,,,,inverted architecture,inverted,HPHT ND-O-H,HPHT ND-O-H,MoO3,,,,,100.0,-5.33,-3.48,,-5.576,-3.916,
78432,10.1002/solr.202201061,10.1002/solr.202201061,PBDB-T,ITIC,PBDB-T,ITIC,CCCCC(CC)Cc1ccc(-c2c3cc(-c4ccc(-c5sc(-c6cccs6)c6c5C(=O)c5c(CC(CC)CCCC)sc(CC(CC)CCCC)c5C6=O)s4)sc3c(-c3ccc(CC(CC)CCCC)s3)c3ccsc23)s1,CCCCCCc1ccc(C2(c3ccc(CCCCCC)cc3)c3cc4c(cc3-c3sc5cc(C=C6C(=O)c7ccccc7C6=C(C#N)C#N)sc5c32)C(c2ccc(CCCCCC)cc2)(c2ccc(CCCCCC)cc2)c2c-4sc3cc(C=C4C(=O)c5ccccc5C4=C(C#N)C#N)sc23)cc1,0.641,13.09,50.0,5.43,4.195345,22.73766114180479,4.88,,,,,,inverted architecture,inverted,HPHT ND-O-H,HPHT ND-O-H,,,,,,150.0,-5.33,-3.48,,-5.576,-3.916,
78433,10.1002/solr.202201061,10.1002/solr.202201061,PBDB-T,ITIC,PBDB-T,ITIC,CCCCC(CC)Cc1ccc(-c2c3cc(-c4ccc(-c5sc(-c6cccs6)c6c5C(=O)c5c(CC(CC)CCCC)sc(CC(CC)CCCC)c5C6=O)s4)sc3c(-c3ccc(CC(CC)CCCC)s3)c3ccsc23)s1,CCCCCCc1ccc(C2(c3ccc(CCCCCC)cc3)c3cc4c(cc3-c3sc5cc(C=C6C(=O)c7ccccc7C6=C(C#N)C#N)sc5c32)C(c2ccc(CCCCCC)cc2)(c2ccc(CCCCCC)cc2)c2c-4sc3cc(C=C4C(=O)c5ccccc5C4=C(C#N)C#N)sc23)cc1,0.555,12.26,48.0,3.74,3.266064,12.67208556149733,3.59,,,,,,inverted architecture,inverted,HPHT ND-O-H,HPHT ND-O-H,,,,,,200.0,-5.33,-3.48,,-5.576,-3.916,
78434,10.1002/solr.202201061,10.1002/solr.202201061,PBDB-T,ITIC,PBDB-T,ITIC,CCCCC(CC)Cc1ccc(-c2c3cc(-c4ccc(-c5sc(-c6cccs6)c6c5C(=O)c5c(CC(CC)CCCC)sc(CC(CC)CCCC)c5C6=O)s4)sc3c(-c3ccc(CC(CC)CCCC)s3)c3ccsc23)s1,CCCCCCc1ccc(C2(c3ccc(CCCCCC)cc3)c3cc4c(cc3-c3sc5cc(C=C6C(=O)c7ccccc7C6=C(C#N)C#N)sc5c32)C(c2ccc(CCCCCC)cc2)(c2ccc(CCCCCC)cc2)c2c-4sc3cc(C=C4C(=O)c5ccccc5C4=C(C#N)C#N)sc23)cc1,0.47,12.39,49.0,2.94,2.853417,2.945000000000003,2.7,,,,,,inverted architecture,inverted,HPHT ND-O-H,HPHT ND-O-H,,,,,,250.0,-5.33,-3.48,,-5.576,-3.916,
78437,10.1002/solr.202201061,10.1002/solr.202201061,PBDB-T,ITIC,PBDB-T,ITIC,CCCCC(CC)Cc1ccc(-c2c3cc(-c4ccc(-c5sc(-c6cccs6)c6c5C(=O)c5c(CC(CC)CCCC)sc(CC(CC)CCCC)c5C6=O)s4)sc3c(-c3ccc(CC(CC)CCCC)s3)c3ccsc23)s1,CCCCCCc1ccc(C2(c3ccc(CCCCCC)cc3)c3cc4c(cc3-c3sc5cc(C=C6C(=O)c7ccccc7C6=C(C#N)C#N)sc5c32)C(c2ccc(CCCCCC)cc2)(c2ccc(CCCCCC)cc2)c2c-4sc3cc(C=C4C(=O)c5ccccc5C4=C(C#N)C#N)sc23)cc1,0.899,14.97,68.0,9.12,9.1514604,0.344960526315812,9.12,,,,,,inverted architecture,inverted,ZnO,ZnO,,,,,,,-5.33,-3.48,,-5.576,-3.916,
78438,10.1002/solr.202201061,10.1002/solr.202201061,PBDB-T,ITIC,PBDB-T,ITIC,CCCCC(CC)Cc1ccc(-c2c3cc(-c4ccc(-c5sc(-c6cccs6)c6c5C(=O)c5c(CC(CC)CCCC)sc(CC(CC)CCCC)c5C6=O)s4)sc3c(-c3ccc(CC(CC)CCCC)s3)c3ccsc23)s1,CCCCCCc1ccc(C2(c3ccc(CCCCCC)cc3)c3cc4c(cc3-c3sc5cc(C=C6C(=O)c7ccccc7C6=C(C#N)C#N)sc5c32)C(c2ccc(CCCCCC)cc2)(c2ccc(CCCCCC)cc2)c2c-4sc3cc(C=C4C(=O)c5ccccc5C4=C(C#N)C#N)sc23)cc1,0.881,16.4,59.0,8.49,8.524556,0.407020023557129,8.49,,,,,,inverted architecture,inverted,SnO2,SnO2,,,,,,,-5.33,-3.48,,-5.576,-3.916,
78439,10.1002/solr.202201061,10.1002/solr.202201061,PM6,Y6,PM6,Y6,COC(=O)C(C)(C)c1cc(C)cc(-c2sc3c4sc5cc(/C=C6/C(=O)c7cc(F)cc(c7)C(=O)/C6=C\c6cc(C(C)(C)C(=O)OC)c(-c7cc(C)cc(C(C)(C)C(=O)OC)c7)s6)sc5c4c(C(C)(C)C(=O)OC)ccc2-3)c1,CCCCCCCCCCCc1c(/C=C2\C(=O)c3cc(F)c(F)cc3C2=C(C#N)C#N)sc2c1sc1c3c4nsnc4c4c5sc6c(CCCCCCCCCCC)c(/C=C7\C(=O)c8cc(F)c(F)cc8C7=C(C#N)C#N)sc6c5n(CC(CC)CCCC)c4c3n(CC(CC)CCCC)c21,0.816,22.16,58.0,10.44,10.4878848,0.4586666666666694,10.44,,,,,,inverted architecture,inverted,HPHT ND-O-H (nonannealed),HPHT ND-O-H,,,,,,,-5.56,-3.65,,-5.65,-4.09,
78440,10.1002/solr.202201061,10.1002/solr.202201061,PM6,Y6,PM6,Y6,COC(=O)C(C)(C)c1cc(C)cc(-c2sc3c4sc5cc(/C=C6/C(=O)c7cc(F)cc(c7)C(=O)/C6=C\c6cc(C(C)(C)C(=O)OC)c(-c7cc(C)cc(C(C)(C)C(=O)OC)c7)s6)sc5c4c(C(C)(C)C(=O)OC)ccc2-3)c1,CCCCCCCCCCCc1c(/C=C2\C(=O)c3cc(F)c(F)cc3C2=C(C#N)C#N)sc2c1sc1c3c4nsnc4c4c5sc6c(CCCCCCCCCCC)c(/C=C7\C(=O)c8cc(F)c(F)cc8C7=C(C#N)C#N)sc6c5n(CC(CC)CCCC)c4c3n(CC(CC)CCCC)c21,0.808,22.31,59.0,10.61,10.6356232,0.241500471253535,10.61,,,,,,inverted architecture,inverted,HPHT ND-O-H (50 °C annealed),HPHT ND-O-H,,,,,,50.0,-5.56,-3.65,,-5.65,-4.09,
78441,10.1002/solr.202201061,10.1002/solr.202201061,PM6,Y6,PM6,Y6,COC(=O)C(C)(C)c1cc(C)cc(-c2sc3c4sc5cc(/C=C6/C(=O)c7cc(F)cc(c7)C(=O)/C6=C\c6cc(C(C)(C)C(=O)OC)c(-c7cc(C)cc(C(C)(C)C(=O)OC)c7)s6)sc5c4c(C(C)(C)C(=O)OC)ccc2-3)c1,CCCCCCCCCCCc1c(/C=C2\C(=O)c3cc(F)c(F)cc3C2=C(C#N)C#N)sc2c1sc1c3c4nsnc4c4c5sc6c(CCCCCCCCCCC)c(/C=C7\C(=O)c8cc(F)c(F)cc8C7=C(C#N)C#N)sc6c5n(CC(CC)CCCC)c4c3n(CC(CC)CCCC)c21,0.837,22.95,65.0,12.42,12.485947499999998,0.5309782608695514,12.42,,,,,,,inverted,ZnO,ZnO,,,,,,,-5.56,-3.65,,-5.65,-4.09,
78442,10.1002/solr.202201061,10.1002/solr.202201061,PM6,Y6,PM6,Y6,COC(=O)C(C)(C)c1cc(C)cc(-c2sc3c4sc5cc(/C=C6/C(=O)c7cc(F)cc(c7)C(=O)/C6=C\c6cc(C(C)(C)C(=O)OC)c(-c7cc(C)cc(C(C)(C)C(=O)OC)c7)s6)sc5c4c(C(C)(C)C(=O)OC)ccc2-3)c1,CCCCCCCCCCCc1c(/C=C2\C(=O)c3cc(F)c(F)cc3C2=C(C#N)C#N)sc2c1sc1c3c4nsnc4c4c5sc6c(CCCCCCCCCCC)c(/C=C7\C(=O)c8cc(F)c(F)cc8C7=C(C#N)C#N)sc6c5n(CC(CC)CCCC)c4c3n(CC(CC)CCCC)c21,0.829,23.53,62.0,12.08,12.0939494,0.1154751655629249,12.08,,,,,,,inverted,SnO2,SnO2,,,,,,,-5.56,-3.65,,-5.65,-4.09,
78443,10.1002/solr.202300032,10.1002/solr.202300032,C3,F13,C3,F13,CCCCCCCCCCC(CCCCCCCC)CCN1C(=O)C2=C(c3cc4sc(-c5cccs5)cc4s3)N(CCC(CCCCCCCC)CCCCCCCCCC)C(=O)C2=C1c1cc2sccc2s1,,0.96,18.63,62.0,11.09,11.088575999999998,0.0128403967538491,10.85,11.09,1:1.2,,,,ITO/PEDOT:PSS/active layer/PFN-Br/Al,conventional,PFN-Br,PFN-Br,PEDOT:PSS,PEDOT:PSS,,chloroform,chloroform,,,,,,,
78444,10.1002/solr.202300032,10.1002/solr.202300032,C3-CN,F13,C3-CN,F13,,,1.05,20.78,68.0,14.84,14.836920000000005,0.0207547169811124,14.62,14.84,1:1.2,,,,ITO/PEDOT:PSS/active layer/PFN-Br/Al,conventional,PFN-Br,PFN-Br,PEDOT:PSS,PEDOT:PSS,,chloroform,chloroform,,,,,,,
78445,10.1002/solr.202300143,10.1002/solr.202300143,PM6,H1,PM6,H1,COC(=O)C(C)(C)c1cc(C)cc(-c2sc3c4sc5cc(/C=C6/C(=O)c7cc(F)cc(c7)C(=O)/C6=C\c6cc(C(C)(C)C(=O)OC)c(-c7cc(C)cc(C(C)(C)C(=O)OC)c7)s6)sc5c4c(C(C)(C)C(=O)OC)ccc2-3)c1,CCN1C(=O)C2=C(c3ccc(-c4ccc5c(c4)C(=C4c6cc(-c7ccc(C8=C9C(=O)N(CC)C(c%10cccs%10)=C9C(=O)N8CC)s7)ccc6-c6ccc(-c7ccc(C8=C9C(=O)N(CC)C(c%10cccs%10)=C9C(=O)N8CC)s7)cc64)c4cc(-c6ccc(C7=C8C(=O)N(CC)C(c9cccs9)=C8C(=O)N7CC)s6)ccc4-5)s3)N(CC)C(=O)C2=C1c1cccs1,0.99,10.65,56.6,5.97,5.967621,0.0398492462311468,5.63,5.97,1:1.2,1-chloronaphthalene,CN,0.5% v/v,ITO/PEDOT:PSS/active layer/PDINO/Ag,conventional,PDINO,PDINO,PEDOT:PSS,PEDOT:PSS,,,,,-5.56,-3.65,,-5.51,-3.84,
78446,10.1002/solr.202300143,10.1002/solr.202300143,PM6,H2,PM6,H2,COC(=O)C(C)(C)c1cc(C)cc(-c2sc3c4sc5cc(/C=C6/C(=O)c7cc(F)cc(c7)C(=O)/C6=C\c6cc(C(C)(C)C(=O)OC)c(-c7cc(C)cc(C(C)(C)C(=O)OC)c7)s6)sc5c4c(C(C)(C)C(=O)OC)ccc2-3)c1,CCCCCCCCCCCc1c(/C=C2\C(=O)c3ccccc3C2=C(C#N)C#N)sc2c1sc1c3c4nsnc4c4c5sc6c(CCCCCCCCCCC)c(/C=C7\C(=O)c8ccccc8C7=C(C#N)C#N)sc6c5n(CC(CC)CCCC)c4c3n(CC(CC)CCCC)c21.CCl.CCl,0.84,13.88,56.27,6.59,6.560631840000001,0.4456473444612878,6.41,6.59,1:1.2,1-chloronaphthalene,CN,0.5% v/v,ITO/PEDOT:PSS/active layer/PDINO/Ag,conventional,PDINO,PDINO,PEDOT:PSS,PEDOT:PSS,,,,,-5.56,-3.65,,-5.62,-3.94,
78447,10.1002/solr.202300143,10.1002/solr.202300143,PM6,H3,PM6,H3,COC(=O)C(C)(C)c1cc(C)cc(-c2sc3c4sc5cc(/C=C6/C(=O)c7cc(F)cc(c7)C(=O)/C6=C\c6cc(C(C)(C)C(=O)OC)c(-c7cc(C)cc(C(C)(C)C(=O)OC)c7)s6)sc5c4c(C(C)(C)C(=O)OC)ccc2-3)c1,,0.81,7.83,43.77,2.79,2.77602471,0.5009064516128983,2.38,2.79,1:1.2,1-chloronaphthalene,CN,0.5% v/v,ITO/PEDOT:PSS/active layer/PDINO/Ag,conventional,PDINO,PDINO,PEDOT:PSS,PEDOT:PSS,,,,,-5.56,-3.65,,,,
78448,10.1002/solr.202300143,10.1002/solr.202300143,PM6,Y6,PM6,Y6,COC(=O)C(C)(C)c1cc(C)cc(-c2sc3c4sc5cc(/C=C6/C(=O)c7cc(F)cc(c7)C(=O)/C6=C\c6cc(C(C)(C)C(=O)OC)c(-c7cc(C)cc(C(C)(C)C(=O)OC)c7)s6)sc5c4c(C(C)(C)C(=O)OC)ccc2-3)c1,CCCCCCCCCCCc1c(/C=C2\C(=O)c3cc(F)c(F)cc3C2=C(C#N)C#N)sc2c1sc1c3c4nsnc4c4c5sc6c(CCCCCCCCCCC)c(/C=C7\C(=O)c8cc(F)c(F)cc8C7=C(C#N)C#N)sc6c5n(CC(CC)CCCC)c4c3n(CC(CC)CCCC)c21,0.81,26.4,70.49,15.54,15.0735816,3.001405405405396,15.43,15.54,1:1.2,1-chloronaphthalene,CN,0.5% v/v,ITO/PEDOT:PSS/active layer/PDINO/Ag,conventional,PDINO,PDINO,PEDOT:PSS,PEDOT:PSS,,,,,-5.56,-3.65,,-5.65,-4.09,
78452,10.1002/solr.202300413,10.1002/solr.202300413,PM6,L1-EH,PM6,L1-EH,COC(=O)C(C)(C)c1cc(C)cc(-c2sc3c4sc5cc(/C=C6/C(=O)c7cc(F)cc(c7)C(=O)/C6=C\c6cc(C(C)(C)C(=O)OC)c(-c7cc(C)cc(C(C)(C)C(=O)OC)c7)s6)sc5c4c(C(C)(C)C(=O)OC)ccc2-3)c1,,0.812,20.196,72.4,11.84,11.872986048000003,0.2785983783784059,11.857,,,1-chloronaphthalene (CN),CN,,ITO/PEDOT:PSS/PM6:L1-EH/PNINO/Ag,conventional,PNINO,PNINO,PEDOT:PSS,PEDOT:PSS,,chlorobenzene,chlorobenzene,,-5.56,-3.65,,,,
78453,10.1002/solr.202300413,10.1002/solr.202300413,PM6,L1-BO,PM6,L1-BO,COC(=O)C(C)(C)c1cc(C)cc(-c2sc3c4sc5cc(/C=C6/C(=O)c7cc(F)cc(c7)C(=O)/C6=C\c6cc(C(C)(C)C(=O)OC)c(-c7cc(C)cc(C(C)(C)C(=O)OC)c7)s6)sc5c4c(C(C)(C)C(=O)OC)ccc2-3)c1,,0.851,20.64,73.9,13.15,12.98026896,1.2907303422053251,13.018,13.15,,1-chloronaphthalene (CN),CN,,ITO/PEDOT:PSS/PM6:L1-BO/PNINO/Ag,conventional,PNINO,PNINO,PEDOT:PSS,PEDOT:PSS,,chlorobenzene,chlorobenzene,,-5.56,-3.65,,,,
78454,10.1002/solr.202300693,10.1002/solr.202300693,PBDB-T,ITIC,PBDB-T,ITIC,CCCCC(CC)Cc1ccc(-c2c3cc(-c4ccc(-c5sc(-c6cccs6)c6c5C(=O)c5c(CC(CC)CCCC)sc(CC(CC)CCCC)c5C6=O)s4)sc3c(-c3ccc(CC(CC)CCCC)s3)c3ccsc23)s1,CCCCCCc1ccc(C2(c3ccc(CCCCCC)cc3)c3cc4c(cc3-c3sc5cc(C=C6C(=O)c7ccccc7C6=C(C#N)C#N)sc5c32)C(c2ccc(CCCCCC)cc2)(c2ccc(CCCCCC)cc2)c2c-4sc3cc(C=C4C(=O)c5ccccc5C4=C(C#N)C#N)sc23)cc1,0.89,15.16,69.14,9.31,9.32864536,0.2002723952739067,9.11,9.31,,,,,ITO/PEDOT:PSS/BHJ/PFN/Br,conventional BHJ,PFN/Br,,PEDOT:PSS,PEDOT:PSS,,,,,-5.33,-3.48,,-5.576,-3.916,
78455,10.1002/solr.202300693,10.1002/solr.202300693,PBDB-T,ITIC,PBDB-T,ITIC,CCCCC(CC)Cc1ccc(-c2c3cc(-c4ccc(-c5sc(-c6cccs6)c6c5C(=O)c5c(CC(CC)CCCC)sc(CC(CC)CCCC)c5C6=O)s4)sc3c(-c3ccc(CC(CC)CCCC)s3)c3ccsc23)s1,CCCCCCc1ccc(C2(c3ccc(CCCCCC)cc3)c3cc4c(cc3-c3sc5cc(C=C6C(=O)c7ccccc7C6=C(C#N)C#N)sc5c32)C(c2ccc(CCCCCC)cc2)(c2ccc(CCCCCC)cc2)c2c-4sc3cc(C=C4C(=O)c5ccccc5C4=C(C#N)C#N)sc23)cc1,0.89,15.29,68.39,9.34,9.30657959,0.3578202355460357,9.13,9.34,,,,,ITO/MoSe2 QDs/BHJ/PFN/Br,conventional BHJ,PFN/Br,,MoSe2 QDs,MoSe2 QDs,,,,,-5.33,-3.48,,-5.576,-3.916,
78456,10.1002/solr.202300693,10.1002/solr.202300693,PM6,Y6,PM6,Y6,COC(=O)C(C)(C)c1cc(C)cc(-c2sc3c4sc5cc(/C=C6/C(=O)c7cc(F)cc(c7)C(=O)/C6=C\c6cc(C(C)(C)C(=O)OC)c(-c7cc(C)cc(C(C)(C)C(=O)OC)c7)s6)sc5c4c(C(C)(C)C(=O)OC)ccc2-3)c1,CCCCCCCCCCCc1c(/C=C2\C(=O)c3cc(F)c(F)cc3C2=C(C#N)C#N)sc2c1sc1c3c4nsnc4c4c5sc6c(CCCCCCCCCCC)c(/C=C7\C(=O)c8cc(F)c(F)cc8C7=C(C#N)C#N)sc6c5n(CC(CC)CCCC)c4c3n(CC(CC)CCCC)c21,0.83,25.76,72.37,15.51,15.47328496,0.2367185041908376,15.28,15.51,,,,,ITO/PEDOT:PSS/BHJ/PFN/Br,conventional BHJ,PFN/Br,,PEDOT:PSS,PEDOT:PSS,,,,,-5.56,-3.65,,-5.65,-4.09,
78457,10.1002/solr.202300693,10.1002/solr.202300693,PM6,Y6,PM6,Y6,COC(=O)C(C)(C)c1cc(C)cc(-c2sc3c4sc5cc(/C=C6/C(=O)c7cc(F)cc(c7)C(=O)/C6=C\c6cc(C(C)(C)C(=O)OC)c(-c7cc(C)cc(C(C)(C)C(=O)OC)c7)s6)sc5c4c(C(C)(C)C(=O)OC)ccc2-3)c1,CCCCCCCCCCCc1c(/C=C2\C(=O)c3cc(F)c(F)cc3C2=C(C#N)C#N)sc2c1sc1c3c4nsnc4c4c5sc6c(CCCCCCCCCCC)c(/C=C7\C(=O)c8cc(F)c(F)cc8C7=C(C#N)C#N)sc6c5n(CC(CC)CCCC)c4c3n(CC(CC)CCCC)c21,0.83,26.45,70.04,15.36,15.3762314,0.105673177083337,15.09,15.36,,,,,ITO/MoSe2 QDs/BHJ/PFN/Br,conventional BHJ,PFN/Br,,MoSe2 QDs,MoSe2 QDs,,,,,-5.56,-3.65,,-5.65,-4.09,
78458,10.1002/solr.202300693,10.1002/solr.202300693,PM6,L8-BO,PM6,L8-BO,COC(=O)C(C)(C)c1cc(C)cc(-c2sc3c4sc5cc(/C=C6/C(=O)c7cc(F)cc(c7)C(=O)/C6=C\c6cc(C(C)(C)C(=O)OC)c(-c7cc(C)cc(C(C)(C)C(=O)OC)c7)s6)sc5c4c(C(C)(C)C(=O)OC)ccc2-3)c1,CCCCCCC(CCCC)Cc1c(/C=C2\C(=O)c3cc(F)c(F)cc3C2=C(C#N)C#N)sc2c1SC1c3c(c4c(c5nsnc35)c3sc5c(CC(CCCC)CCCCCC)c(/C=C6\C(=O)c7cc(F)c(F)cc7C6=C(C#N)C#N)sc5c3n4CC(CC)CCCC)N(CC(CC)CCCC)C21,0.89,26.33,78.7,18.22,18.4423219,1.2202080131723425,18.19,18.22,,,,,ITO/PEDOT:PSS/BHJ/PFN/Br,conventional BHJ,PFN/Br,,PEDOT:PSS,PEDOT:PSS,,,,,-5.56,-3.65,,-5.68,-3.9,
78459,10.1002/solr.202300693,10.1002/solr.202300693,PM6,L8-BO,PM6,L8-BO,COC(=O)C(C)(C)c1cc(C)cc(-c2sc3c4sc5cc(/C=C6/C(=O)c7cc(F)cc(c7)C(=O)/C6=C\c6cc(C(C)(C)C(=O)OC)c(-c7cc(C)cc(C(C)(C)C(=O)OC)c7)s6)sc5c4c(C(C)(C)C(=O)OC)ccc2-3)c1,CCCCCCC(CCCC)Cc1c(/C=C2\C(=O)c3cc(F)c(F)cc3C2=C(C#N)C#N)sc2c1SC1c3c(c4c(c5nsnc35)c3sc5c(CC(CCCC)CCCCCC)c(/C=C6\C(=O)c7cc(F)c(F)cc7C6=C(C#N)C#N)sc5c3n4CC(CC)CCCC)N(CC(CC)CCCC)C21,0.89,26.34,77.88,18.29,18.257096879999995,0.1798967741935693,18.12,18.29,,,,,ITO/MoSe2 QDs/BHJ/PFN/Br,conventional BHJ,PFN/Br,,MoSe2 QDs,MoSe2 QDs,,,,,-5.56,-3.65,,-5.68,-3.9,
78460,10.1002/solr.202300805,10.1002/solr.202300805,PM6,PY-DT,PM6,PY-DT,COC(=O)C(C)(C)c1cc(C)cc(-c2sc3c4sc5cc(/C=C6/C(=O)c7cc(F)cc(c7)C(=O)/C6=C\c6cc(C(C)(C)C(=O)OC)c(-c7cc(C)cc(C(C)(C)C(=O)OC)c7)s6)sc5c4c(C(C)(C)C(=O)OC)ccc2-3)c1,CCCCCCCCCCCCC(CCCCCCCCCC)Cn1c2c3sc(/C=C4\C(=O)c5ccccc5C4=C(C#N)C#N)c(CC(CCCC)CCCCCC)c3sc2c2c3nsnc3c3c4sc5c(CC(CCCC)CCCCCC)c(/C=C6\C(=O)c7cc(-c8cccs8)ccc7C6=C(C#N)C#N)sc5c4n(CC(CCCCCCCCCC)CCCCCCCCCCCC)c3c21,0.97,23.54,73.22,16.72,16.71890836,0.0065289473684121,16.59,16.72,,,,,Conventional BHJ,conventional,PNDIT-F3N,,PEDOT:PSS,,,,,,-5.56,-3.65,,-5.6,-3.83,
78461,10.1002/solr.202300805,10.1002/solr.202300805,PM6,PY-DT,PM6,PY-DT,COC(=O)C(C)(C)c1cc(C)cc(-c2sc3c4sc5cc(/C=C6/C(=O)c7cc(F)cc(c7)C(=O)/C6=C\c6cc(C(C)(C)C(=O)OC)c(-c7cc(C)cc(C(C)(C)C(=O)OC)c7)s6)sc5c4c(C(C)(C)C(=O)OC)ccc2-3)c1,CCCCCCCCCCCCC(CCCCCCCCCC)Cn1c2c3sc(/C=C4\C(=O)c5ccccc5C4=C(C#N)C#N)c(CC(CCCC)CCCCCC)c3sc2c2c3nsnc3c3c4sc5c(CC(CCCC)CCCCCC)c(/C=C6\C(=O)c7cc(-c8cccs8)ccc7C6=C(C#N)C#N)sc5c4n(CC(CCCCCCCCCC)CCCCCCCCCCCC)c3c21,0.97,23.83,74.6,17.24,17.2438646,0.0224164733178654,17.12,17.24,,,,,Conventional LbL,conventional,PNDIT-F3N,,PEDOT:PSS,,120.0,,,,-5.56,-3.65,,-5.6,-3.83,
78462,10.1002/solr.202300805,10.1002/solr.202300805,PM6,PY-DT,PM6,PY-DT,COC(=O)C(C)(C)c1cc(C)cc(-c2sc3c4sc5cc(/C=C6/C(=O)c7cc(F)cc(c7)C(=O)/C6=C\c6cc(C(C)(C)C(=O)OC)c(-c7cc(C)cc(C(C)(C)C(=O)OC)c7)s6)sc5c4c(C(C)(C)C(=O)OC)ccc2-3)c1,CCCCCCCCCCCCC(CCCCCCCCCC)Cn1c2c3sc(/C=C4\C(=O)c5ccccc5C4=C(C#N)C#N)c(CC(CCCC)CCCCCC)c3sc2c2c3nsnc3c3c4sc5c(CC(CCCC)CCCCCC)c(/C=C6\C(=O)c7cc(-c8cccs8)ccc7C6=C(C#N)C#N)sc5c4n(CC(CCCCCCCCCC)CCCCCCCCCCCC)c3c21,0.96,21.31,71.31,14.59,14.58831456,0.0115520219328378,14.49,14.59,,,,,Inverted BHJ,inverted,ZnO,,MoO3,,120.0,,,,-5.56,-3.65,,-5.6,-3.83,
78463,10.1002/solr.202300805,10.1002/solr.202300805,PM6,PY-DT,PM6,PY-DT,COC(=O)C(C)(C)c1cc(C)cc(-c2sc3c4sc5cc(/C=C6/C(=O)c7cc(F)cc(c7)C(=O)/C6=C\c6cc(C(C)(C)C(=O)OC)c(-c7cc(C)cc(C(C)(C)C(=O)OC)c7)s6)sc5c4c(C(C)(C)C(=O)OC)ccc2-3)c1,CCCCCCCCCCCCC(CCCCCCCCCC)Cn1c2c3sc(/C=C4\C(=O)c5ccccc5C4=C(C#N)C#N)c(CC(CCCC)CCCCCC)c3sc2c2c3nsnc3c3c4sc5c(CC(CCCC)CCCCCC)c(/C=C6\C(=O)c7cc(-c8cccs8)ccc7C6=C(C#N)C#N)sc5c4n(CC(CCCCCCCCCC)CCCCCCCCCCCC)c3c21,0.96,19.98,64.71,12.41,12.41189568,0.0152754230459348,12.33,12.41,,,,,Inverted LbL,inverted,ZnO,,MoO3,,120.0,,,,-5.56,-3.65,,-5.6,-3.83,
78464,10.1002/solr.202400066,10.1002/solr.202400066,PM6,Y6,PM6,Y6,COC(=O)C(C)(C)c1cc(C)cc(-c2sc3c4sc5cc(/C=C6/C(=O)c7cc(F)cc(c7)C(=O)/C6=C\c6cc(C(C)(C)C(=O)OC)c(-c7cc(C)cc(C(C)(C)C(=O)OC)c7)s6)sc5c4c(C(C)(C)C(=O)OC)ccc2-3)c1,CCCCCCCCCCCc1c(/C=C2\C(=O)c3cc(F)c(F)cc3C2=C(C#N)C#N)sc2c1sc1c3c4nsnc4c4c5sc6c(CCCCCCCCCCC)c(/C=C7\C(=O)c8cc(F)c(F)cc8C7=C(C#N)C#N)sc6c5n(CC(CC)CCCC)c4c3n(CC(CC)CCCC)c21,0.83,27.02,72.13,16.15,16.176306579999995,0.1628890402476558,15.9,16.15,,,,,ITO/PEDOT:PSS/PM6:Y6/ETL/Ag,conventional,P2VP,P2VP,PEDOT:PSS,,,,,,-5.56,-3.65,,-5.65,-4.09,
78465,10.1002/solr.202400066,10.1002/solr.202400066,PM6,Y6,PM6,Y6,COC(=O)C(C)(C)c1cc(C)cc(-c2sc3c4sc5cc(/C=C6/C(=O)c7cc(F)cc(c7)C(=O)/C6=C\c6cc(C(C)(C)C(=O)OC)c(-c7cc(C)cc(C(C)(C)C(=O)OC)c7)s6)sc5c4c(C(C)(C)C(=O)OC)ccc2-3)c1,CCCCCCCCCCCc1c(/C=C2\C(=O)c3cc(F)c(F)cc3C2=C(C#N)C#N)sc2c1sc1c3c4nsnc4c4c5sc6c(CCCCCCCCCCC)c(/C=C7\C(=O)c8cc(F)c(F)cc8C7=C(C#N)C#N)sc6c5n(CC(CC)CCCC)c4c3n(CC(CC)CCCC)c21,0.84,27.13,75.37,17.23,17.176220039999997,0.3121297736506297,17.03,17.23,,,,,ITO/PEDOT:PSS/PM6:Y6/ETL/Ag,conventional,P2VP-Co,P2VP-Co,PEDOT:PSS,,,,,,-5.56,-3.65,,-5.65,-4.09,
78466,10.1002/solr.202400066,10.1002/solr.202400066,PM6,Y6,PM6,Y6,COC(=O)C(C)(C)c1cc(C)cc(-c2sc3c4sc5cc(/C=C6/C(=O)c7cc(F)cc(c7)C(=O)/C6=C\c6cc(C(C)(C)C(=O)OC)c(-c7cc(C)cc(C(C)(C)C(=O)OC)c7)s6)sc5c4c(C(C)(C)C(=O)OC)ccc2-3)c1,CCCCCCCCCCCc1c(/C=C2\C(=O)c3cc(F)c(F)cc3C2=C(C#N)C#N)sc2c1sc1c3c4nsnc4c4c5sc6c(CCCCCCCCCCC)c(/C=C7\C(=O)c8cc(F)c(F)cc8C7=C(C#N)C#N)sc6c5n(CC(CC)CCCC)c4c3n(CC(CC)CCCC)c21,0.83,27.3,74.6,16.95,16.903613999999997,0.27366371681417,16.76,16.95,,,,,ITO/PEDOT:PSS/PM6:Y6/ETL/Ag,conventional,PFNBr,PFN-Br,PEDOT:PSS,,,,,,-5.56,-3.65,,-5.65,-4.09,
78467,10.1002/solr.202400066,10.1002/solr.202400066,PM6,Y6,PM6,Y6,COC(=O)C(C)(C)c1cc(C)cc(-c2sc3c4sc5cc(/C=C6/C(=O)c7cc(F)cc(c7)C(=O)/C6=C\c6cc(C(C)(C)C(=O)OC)c(-c7cc(C)cc(C(C)(C)C(=O)OC)c7)s6)sc5c4c(C(C)(C)C(=O)OC)ccc2-3)c1,CCCCCCCCCCCc1c(/C=C2\C(=O)c3cc(F)c(F)cc3C2=C(C#N)C#N)sc2c1sc1c3c4nsnc4c4c5sc6c(CCCCCCCCCCC)c(/C=C7\C(=O)c8cc(F)c(F)cc8C7=C(C#N)C#N)sc6c5n(CC(CC)CCCC)c4c3n(CC(CC)CCCC)c21,0.83,26.99,73.51,16.5,16.46748967,0.1970323030303086,16.42,16.5,,,,,ITO/PEDOT:PSS/PM6:Y6/ETL/Ag,conventional,Phen-NaDPO,Phen-NaDPO,PEDOT:PSS,,,,,,-5.56,-3.65,,-5.65,-4.09,
78468,10.1002/sstr.202100055,10.1002/sstr.202100055,PM7,C10-IT4F,PM7,C10-IT4F,CCCCC(CC)Cc1sc(-c2c3ccsc3c(-c3cc(Cl)c(CC(CC)CCCC)s3)c3sc(-c4ccc(-c5sc(-c6cccs6)c6c5C(=O)c5c(CC(CC)CCCC)sc(CC(CC)CCCC)c5C6=O)s4)cc23)cc1Cl,,0.894,18.3,70.4,11.5,11.517580800000005,0.1528765217391551,11.4,11.5,,,,,inverted,inverted,ZnO,ZnO,MoO3,MoO3,,,,,-5.575,-3.67,,,,
78469,10.1002/sstr.202100055,10.1002/sstr.202100055,PM7,C10-IT4F,PM7,C10-IT4F,CCCCC(CC)Cc1sc(-c2c3ccsc3c(-c3cc(Cl)c(CC(CC)CCCC)s3)c3sc(-c4ccc(-c5sc(-c6cccs6)c6c5C(=O)c5c(CC(CC)CCCC)sc(CC(CC)CCCC)c5C6=O)s4)cc23)cc1Cl,,0.905,18.38,69.4,11.6,11.543926600000002,0.4833913793103204,11.3,11.6,,,,,inverted,inverted,ZnO,ZnO,MoO3,MoO3,,,,50.0,-5.575,-3.67,,,,
78470,10.1002/sstr.202100055,10.1002/sstr.202100055,PM7,C10-IT4F,PM7,C10-IT4F,CCCCC(CC)Cc1sc(-c2c3ccsc3c(-c3cc(Cl)c(CC(CC)CCCC)s3)c3sc(-c4ccc(-c5sc(-c6cccs6)c6c5C(=O)c5c(CC(CC)CCCC)sc(CC(CC)CCCC)c5C6=O)s4)cc23)cc1Cl,,0.886,19.14,69.5,11.8,11.7858378,0.120018644067807,11.5,11.8,,,,,inverted,inverted,ZnO,ZnO,MoO3,MoO3,,,,75.0,-5.575,-3.67,,,,
78471,10.1002/sstr.202100055,10.1002/sstr.202100055,PM7,C10-IT4F,PM7,C10-IT4F,CCCCC(CC)Cc1sc(-c2c3ccsc3c(-c3cc(Cl)c(CC(CC)CCCC)s3)c3sc(-c4ccc(-c5sc(-c6cccs6)c6c5C(=O)c5c(CC(CC)CCCC)sc(CC(CC)CCCC)c5C6=O)s4)cc23)cc1Cl,,0.814,18.64,71.1,11.0,10.78797456,1.927503999999997,10.6,11.0,,,,,inverted,inverted,ZnO,ZnO,MoO3,MoO3,,,,100.0,-5.575,-3.67,,,,
78472,10.1002/sstr.202100055,10.1002/sstr.202100055,PM7,C10-IT4F,PM7,C10-IT4F,CCCCC(CC)Cc1sc(-c2c3ccsc3c(-c3cc(Cl)c(CC(CC)CCCC)s3)c3sc(-c4ccc(-c5sc(-c6cccs6)c6c5C(=O)c5c(CC(CC)CCCC)sc(CC(CC)CCCC)c5C6=O)s4)cc23)cc1Cl,,0.862,19.4,72.4,12.1,12.1073072,0.0603900826446396,11.9,12.1,,,,,inverted,inverted,ZnO,ZnO,MoO3,MoO3,,,,50.0,-5.575,-3.67,,,,
78473,10.1002/sstr.202100055,10.1002/sstr.202100055,PM7,C10-IT4F,PM7,C10-IT4F,CCCCC(CC)Cc1sc(-c2c3ccsc3c(-c3cc(Cl)c(CC(CC)CCCC)s3)c3sc(-c4ccc(-c5sc(-c6cccs6)c6c5C(=O)c5c(CC(CC)CCCC)sc(CC(CC)CCCC)c5C6=O)s4)cc23)cc1Cl,,0.861,20.88,74.0,13.3,13.3034832,0.026189473684209,12.5,13.3,,,,,inverted,inverted,ZnO,ZnO,MoO3,MoO3,,,,75.0,-5.575,-3.67,,,,
78474,10.1002/sstr.202100055,10.1002/sstr.202100055,PM7,C10-IT4F,PM7,C10-IT4F,CCCCC(CC)Cc1sc(-c2c3ccsc3c(-c3cc(Cl)c(CC(CC)CCCC)s3)c3sc(-c4ccc(-c5sc(-c6cccs6)c6c5C(=O)c5c(CC(CC)CCCC)sc(CC(CC)CCCC)c5C6=O)s4)cc23)cc1Cl,,0.858,22.0,75.3,14.2,14.213628000000002,0.0959718309859325,13.8,14.2,,,,,inverted,inverted,ZnO,ZnO,MoO3,MoO3,,,,100.0,-5.575,-3.67,,,,
78505,10.1007/s10853-024-09690-6,10.1007/s10853-024-09690-6,P3HT,PC61BM,P3HT,PC61BM,CCCCCCc1ccsc1,COC(=O)CCCC1(c2ccccc2)C23c4c5c6c7c8c9c(c%10c%11c2c2c%12c4c4c%13c5c5c7c7c8c8c%14c9c%10c9c%10c%11c2c2c%11c%12c4c4c%12c%13c5c5c7c7c8c8c%14c9c9c%10c2c2c%11c4c4c%12c5c7c5c8c9c2c45)C613,0.62,10.3,51.2,3.2,3.269632,2.175999999999997,,,1:1,Ni/Ag NCs,,,ITO/PEDOT:PSS/P3HT:PCBM:Ni/Ag NCs/LiF/Al,conventional,LiF,LiF,PEDOT:PSS,PEDOT:PSS,100.0,chloroform,chloroform,90.0,-5.01,-3.12,,-6.1,-3.7,
78506,10.1007/s10853-024-09690-6,10.1007/s10853-024-09690-6,P3HT,PC61BM,P3HT,PC61BM,CCCCCCc1ccsc1,COC(=O)CCCC1(c2ccccc2)C23c4c5c6c7c8c9c(c%10c%11c2c2c%12c4c4c%13c5c5c7c7c8c8c%14c9c%10c9c%10c%11c2c2c%11c%12c4c4c%12c%13c5c5c7c7c8c8c%14c9c9c%10c2c2c%11c4c4c%12c5c7c5c8c9c2c45)C613,0.63,15.2,58.5,5.7,5.601959999999999,1.7200000000000175,,,1:1,Ni/Ag NCs,,1 wt%,ITO/PEDOT:PSS/P3HT:PCBM:Ni/Ag NCs/LiF/Al,conventional,LiF,LiF,PEDOT:PSS,PEDOT:PSS,100.0,chloroform,chloroform,90.0,-5.01,-3.12,,-6.1,-3.7,
78507,10.1007/s10853-024-09690-6,10.1007/s10853-024-09690-6,P3HT,PC61BM,P3HT,PC61BM,CCCCCCc1ccsc1,COC(=O)CCCC1(c2ccccc2)C23c4c5c6c7c8c9c(c%10c%11c2c2c%12c4c4c%13c5c5c7c7c8c8c%14c9c%10c9c%10c%11c2c2c%11c%12c4c4c%12c%13c5c5c7c7c8c8c%14c9c9c%10c2c2c%11c4c4c%12c5c7c5c8c9c2c45)C613,0.59,17.8,58.3,6.2,6.122666000000001,1.2473225806451544,,,1:1,Ni/Ag NCs,,2 wt%,ITO/PEDOT:PSS/P3HT:PCBM:Ni/Ag NCs/LiF/Al,conventional,LiF,LiF,PEDOT:PSS,PEDOT:PSS,100.0,chloroform,chloroform,90.0,-5.01,-3.12,,-6.1,-3.7,
78508,10.1007/s10853-024-09690-6,10.1007/s10853-024-09690-6,P3HT,PC61BM,P3HT,PC61BM,CCCCCCc1ccsc1,COC(=O)CCCC1(c2ccccc2)C23c4c5c6c7c8c9c(c%10c%11c2c2c%12c4c4c%13c5c5c7c7c8c8c%14c9c%10c9c%10c%11c2c2c%11c%12c4c4c%12c%13c5c5c7c7c8c8c%14c9c9c%10c2c2c%11c4c4c%12c5c7c5c8c9c2c45)C613,0.59,15.2,51.0,4.7,4.57368,2.687659574468099,,,1:1,Ni/Ag NCs,,3 wt%,ITO/PEDOT:PSS/P3HT:PCBM:Ni/Ag NCs/LiF/Al,conventional,LiF,LiF,PEDOT:PSS,PEDOT:PSS,100.0,chloroform,chloroform,90.0,-5.01,-3.12,,-6.1,-3.7,
78509,10.1007/s10853-024-09690-6,10.1007/s10853-024-09690-6,P3HT,PC61BM,P3HT,PC61BM,CCCCCCc1ccsc1,COC(=O)CCCC1(c2ccccc2)C23c4c5c6c7c8c9c(c%10c%11c2c2c%12c4c4c%13c5c5c7c7c8c8c%14c9c%10c9c%10c%11c2c2c%11c%12c4c4c%12c%13c5c5c7c7c8c8c%14c9c9c%10c2c2c%11c4c4c%12c5c7c5c8c9c2c45)C613,0.59,10.7,44.2,2.8,2.7903459999999995,0.3447857142857241,,,1:1,Ni/Ag NCs,,5 wt%,ITO/PEDOT:PSS/P3HT:PCBM/LiF/Al,conventional,LiF,LiF,PEDOT:PSS,PEDOT:PSS,100.0,chloroform,chloroform,90.0,-5.01,-3.12,,-6.1,-3.7,
78510,10.1007/s10854-020-02906-w,10.1007/s10854-020-02906-w,P3HT,PC71BM,P3HT,PC71BM,CCCCCCc1ccsc1,COC(=O)CCCC1(c2ccccc2)C23c4c5ccc6c7cc8c9c%10c(cc%11cc%12c%13c%14c(cc%15c%16ccc-5c2c%16c2c5c%16c%17c(c(c46)c7c9c%17c4c%10c%11c%13c4c%16c%14c%152)C513)C%12)C8,0.58,7.51,61.8,2.69,2.6918844,0.0700520446096574,2.69,2.69,1:0.8,,,,ITO/ZnO/P3HT:PC71BM/(GO/PEDOT:PSS)/Au,inverted,ZnO,ZnO,GO/PEDOT:PSS,PEDOT:PSS,,o-dichlorobenzene,o-DCB,110.0,-5.01,-3.12,,-5.9,-3.9,
78511,10.1007/s10854-020-02906-w,10.1007/s10854-020-02906-w,P3HT,PC71BM,P3HT,PC71BM,CCCCCCc1ccsc1,COC(=O)CCCC1(c2ccccc2)C23c4c5ccc6c7cc8c9c%10c(cc%11cc%12c%13c%14c(cc%15c%16ccc-5c2c%16c2c5c%16c%17c(c(c46)c7c9c%17c4c%10c%11c%13c4c%16c%14c%152)C513)C%12)C8,0.58,7.59,62.5,2.77,2.751375,0.6723826714801485,2.75,2.77,1:0.8,,,,ITO/ZnO/P3HT:PC71BM/(GO/PEDOT:PSS)/Au,inverted,ZnO,ZnO,GO/PEDOT:PSS,PEDOT:PSS,,o-dichlorobenzene,o-DCB,110.0,-5.01,-3.12,,-5.9,-3.9,
78512,10.1007/s10854-020-02906-w,10.1007/s10854-020-02906-w,P3HT,PC71BM,P3HT,PC71BM,CCCCCCc1ccsc1,COC(=O)CCCC1(c2ccccc2)C23c4c5ccc6c7cc8c9c%10c(cc%11cc%12c%13c%14c(cc%15c%16ccc-5c2c%16c2c5c%16c%17c(c(c46)c7c9c%17c4c%10c%11c%13c4c%16c%14c%152)C513)C%12)C8,0.58,7.75,61.2,2.75,2.75094,0.034181818181816,2.75,2.75,1:0.8,,,,ITO/ZnO/P3HT:PC71BM/(GO/PEDOT:PSS)/Au,inverted,ZnO,ZnO,GO/PEDOT:PSS,PEDOT:PSS,,o-dichlorobenzene,o-DCB,110.0,-5.01,-3.12,,-5.9,-3.9,
78513,10.1007/s10854-021-05317-7,10.1007/s10854-021-05317-7,DTS(PTTh2)2,PC71BM,DTS(PTTh2)2,PC71BM,CCCCCCc1ccc(-c2ccc(-c3cnc(-c4cc5c(s4)-c4sc(-c6ncc(-c7ccc(-c8ccc(CCCCCC)s8)s7)c7nsnc67)cc4[Si]5(CC(CC)CCCC)CC(CC)CCCC)c4nsnc34)s2)s1,COC(=O)CCCC1(c2ccccc2)C23c4c5ccc6c7cc8c9c%10c(cc%11cc%12c%13c%14c(cc%15c%16ccc-5c2c%16c2c5c%16c%17c(c(c46)c7c9c%17c4c%10c%11c%13c4c%16c%14c%152)C513)C%12)C8,0.83,6.32,31.6,1.66,1.6576095999999998,0.1440000000000075,,,1:1,,,,ITO/PEDOT:PSS/DTS[PTTH2]2:PC71BM/Al,conventional,ZnO,ZnO,PEDOT:PSS,PEDOT:PSS,,chloroform,chloroform,,,,,-5.9,-3.9,
78514,10.1007/s10854-021-05317-7,10.1007/s10854-021-05317-7,DTS(PTTh2)2,PC71BM,DTS(PTTh2)2,PC71BM,CCCCCCc1ccc(-c2ccc(-c3cnc(-c4cc5c(s4)-c4sc(-c6ncc(-c7ccc(-c8ccc(CCCCCC)s8)s7)c7nsnc67)cc4[Si]5(CC(CC)CCCC)CC(CC)CCCC)c4nsnc34)s2)s1,COC(=O)CCCC1(c2ccccc2)C23c4c5ccc6c7cc8c9c%10c(cc%11cc%12c%13c%14c(cc%15c%16ccc-5c2c%16c2c5c%16c%17c(c(c46)c7c9c%17c4c%10c%11c%13c4c%16c%14c%152)C513)C%12)C8,0.84,7.1,42.5,2.83,2.5346999999999995,10.434628975265037,,,1:2,,,,ITO/PEDOT:PSS/DTS[PTTH2]2:PC71BM/Al,conventional,ZnO,ZnO,PEDOT:PSS,PEDOT:PSS,,chloroform,chloroform,,,,,-5.9,-3.9,
78515,10.1007/s10854-021-05317-7,10.1007/s10854-021-05317-7,DTS(PTTh2)2,PC71BM,DTS(PTTh2)2,PC71BM,CCCCCCc1ccc(-c2ccc(-c3cnc(-c4cc5c(s4)-c4sc(-c6ncc(-c7ccc(-c8ccc(CCCCCC)s8)s7)c7nsnc67)cc4[Si]5(CC(CC)CCCC)CC(CC)CCCC)c4nsnc34)s2)s1,COC(=O)CCCC1(c2ccccc2)C23c4c5ccc6c7cc8c9c%10c(cc%11cc%12c%13c%14c(cc%15c%16ccc-5c2c%16c2c5c%16c%17c(c(c46)c7c9c%17c4c%10c%11c%13c4c%16c%14c%152)C513)C%12)C8,0.84,8.32,50.3,3.52,3.5153664,0.1316363636363766,,,1:3,,,,ITO/PEDOT:PSS/DTS[PTTH2]2:PC71BM/Al,conventional,ZnO,ZnO,PEDOT:PSS,PEDOT:PSS,,chloroform,chloroform,,,,,-5.9,-3.9,
78516,10.1007/s10854-021-05317-7,10.1007/s10854-021-05317-7,DTS(PTTh2)2,PC71BM,DTS(PTTh2)2,PC71BM,CCCCCCc1ccc(-c2ccc(-c3cnc(-c4cc5c(s4)-c4sc(-c6ncc(-c7ccc(-c8ccc(CCCCCC)s8)s7)c7nsnc67)cc4[Si]5(CC(CC)CCCC)CC(CC)CCCC)c4nsnc34)s2)s1,COC(=O)CCCC1(c2ccccc2)C23c4c5ccc6c7cc8c9c%10c(cc%11cc%12c%13c%14c(cc%15c%16ccc-5c2c%16c2c5c%16c%17c(c(c46)c7c9c%17c4c%10c%11c%13c4c%16c%14c%152)C513)C%12)C8,0.78,9.78,50.9,4.09,3.8828556,5.064655256723722,,,1:4,,,,ITO/PEDOT:PSS/DTS[PTTH2]2:PC71BM/Al,conventional,ZnO,ZnO,PEDOT:PSS,PEDOT:PSS,,chloroform,chloroform,,,,,-5.9,-3.9,
78518,10.1007/s10854-021-05317-7,10.1007/s10854-021-05317-7,DTS(PTTh2)2,PC71BM,DTS(PTTh2)2,PC71BM,CCCCCCc1ccc(-c2ccc(-c3cnc(-c4cc5c(s4)-c4sc(-c6ncc(-c7ccc(-c8ccc(CCCCCC)s8)s7)c7nsnc67)cc4[Si]5(CC(CC)CCCC)CC(CC)CCCC)c4nsnc34)s2)s1,COC(=O)CCCC1(c2ccccc2)C23c4c5ccc6c7cc8c9c%10c(cc%11cc%12c%13c%14c(cc%15c%16ccc-5c2c%16c2c5c%16c%17c(c(c46)c7c9c%17c4c%10c%11c%13c4c%16c%14c%152)C513)C%12)C8,0.86,11.2,57.6,5.27,5.548031999999999,5.275749525616692,,,1:2,0.10,,0.10,ITO/PEDOT:PSS/DTS[PTTH2]2:PC71BM/Al,conventional,ZnO,ZnO,PEDOT:PSS,PEDOT:PSS,,chloroform,chloroform,,,,,-5.9,-3.9,
78519,10.1007/s10854-021-05317-7,10.1007/s10854-021-05317-7,DTS(PTTh2)2,PC71BM,DTS(PTTh2)2,PC71BM,CCCCCCc1ccc(-c2ccc(-c3cnc(-c4cc5c(s4)-c4sc(-c6ncc(-c7ccc(-c8ccc(CCCCCC)s8)s7)c7nsnc67)cc4[Si]5(CC(CC)CCCC)CC(CC)CCCC)c4nsnc34)s2)s1,COC(=O)CCCC1(c2ccccc2)C23c4c5ccc6c7cc8c9c%10c(cc%11cc%12c%13c%14c(cc%15c%16ccc-5c2c%16c2c5c%16c%17c(c(c46)c7c9c%17c4c%10c%11c%13c4c%16c%14c%152)C513)C%12)C8,0.8,14.36,59.2,6.63,6.800896,2.577616892911009,,,1:3,0.20,,0.20,ITO/PEDOT:PSS/DTS[PTTH2]2:PC71BM/Al,conventional,ZnO,ZnO,PEDOT:PSS,PEDOT:PSS,,chloroform,chloroform,,,,,-5.9,-3.9,
78520,10.1007/s10854-021-05317-7,10.1007/s10854-021-05317-7,DTS(PTTh2)2,PC71BM,DTS(PTTh2)2,PC71BM,CCCCCCc1ccc(-c2ccc(-c3cnc(-c4cc5c(s4)-c4sc(-c6ncc(-c7ccc(-c8ccc(CCCCCC)s8)s7)c7nsnc67)cc4[Si]5(CC(CC)CCCC)CC(CC)CCCC)c4nsnc34)s2)s1,COC(=O)CCCC1(c2ccccc2)C23c4c5ccc6c7cc8c9c%10c(cc%11cc%12c%13c%14c(cc%15c%16ccc-5c2c%16c2c5c%16c%17c(c(c46)c7c9c%17c4c%10c%11c%13c4c%16c%14c%152)C513)C%12)C8,0.89,16.8,61.5,8.16,9.195480000000002,12.68970588235296,,,1:4,0.30,,0.30,ITO/PEDOT:PSS/DTS[PTTH2]2:PC71BM/Al,conventional,ZnO,ZnO,PEDOT:PSS,PEDOT:PSS,,chloroform,chloroform,,,,,-5.9,-3.9,
78521,10.1007/s10854-022-07732-w,10.1007/s10854-022-07732-w,PM6,IT-4F,PM6,IT-4F,COC(=O)C(C)(C)c1cc(C)cc(-c2sc3c4sc5cc(/C=C6/C(=O)c7cc(F)cc(c7)C(=O)/C6=C\c6cc(C(C)(C)C(=O)OC)c(-c7cc(C)cc(C(C)(C)C(=O)OC)c7)s6)sc5c4c(C(C)(C)C(=O)OC)ccc2-3)c1,CCCCCCc1ccc(C2(c3ccc(CCCCCC)cc3)c3cc4c(cc3-c3sc5cc(/C=C6\C(=O)c7cc(F)c(F)cc7C6=C(C#N)C#N)sc5c32)C(c2ccc(CCCCCC)cc2)(c2ccc(CCCCCC)cc2)c2c-4sc3cc(/C=C4\C(=O)c5cc(F)c(F)cc5C4=C(C#N)C#N)sc23)cc1,0.833,21.08,70.9,12.45,12.44978476,0.0017288353413597,12.45,,1:1,DIO,DIO,0.5%,ITO/ZnO/PM6:IT-4F/MoO3/Ag,inverted,ZnO,ZnO,MoO3,MoO3,120.0,CB:CF (1:0),chlorobenzene,120.0,-5.56,-3.65,,-5.66,-4.14,
78522,10.1007/s10854-022-07732-w,10.1007/s10854-022-07732-w,PM6,IT-4F,PM6,IT-4F,COC(=O)C(C)(C)c1cc(C)cc(-c2sc3c4sc5cc(/C=C6/C(=O)c7cc(F)cc(c7)C(=O)/C6=C\c6cc(C(C)(C)C(=O)OC)c(-c7cc(C)cc(C(C)(C)C(=O)OC)c7)s6)sc5c4c(C(C)(C)C(=O)OC)ccc2-3)c1,CCCCCCc1ccc(C2(c3ccc(CCCCCC)cc3)c3cc4c(cc3-c3sc5cc(/C=C6\C(=O)c7cc(F)c(F)cc7C6=C(C#N)C#N)sc5c32)C(c2ccc(CCCCCC)cc2)(c2ccc(CCCCCC)cc2)c2c-4sc3cc(/C=C4\C(=O)c5cc(F)c(F)cc5C4=C(C#N)C#N)sc23)cc1,0.835,21.85,70.45,12.85,12.853426375000002,0.026664396887174,12.85,,1:1,DIO,DIO,0.5%,ITO/ZnO/PM6:IT-4F/MoO3/Ag,inverted,ZnO,ZnO,MoO3,MoO3,120.0,CB:CF (0.8:0.2),chlorobenzene:chloroform (0.8:0.2),120.0,-5.56,-3.65,,-5.66,-4.14,
78523,10.1007/s10854-022-07732-w,10.1007/s10854-022-07732-w,PM6,IT-4F,PM6,IT-4F,COC(=O)C(C)(C)c1cc(C)cc(-c2sc3c4sc5cc(/C=C6/C(=O)c7cc(F)cc(c7)C(=O)/C6=C\c6cc(C(C)(C)C(=O)OC)c(-c7cc(C)cc(C(C)(C)C(=O)OC)c7)s6)sc5c4c(C(C)(C)C(=O)OC)ccc2-3)c1,CCCCCCc1ccc(C2(c3ccc(CCCCCC)cc3)c3cc4c(cc3-c3sc5cc(/C=C6\C(=O)c7cc(F)c(F)cc7C6=C(C#N)C#N)sc5c32)C(c2ccc(CCCCCC)cc2)(c2ccc(CCCCCC)cc2)c2c-4sc3cc(/C=C4\C(=O)c5cc(F)c(F)cc5C4=C(C#N)C#N)sc23)cc1,0.835,16.58,63.21,8.75,8.75098203,0.0112231999999932,8.75,,1:1,DIO,DIO,0.5%,ITO/ZnO/PM6:IT-4F/MoO3/Ag,inverted,ZnO,ZnO,MoO3,MoO3,120.0,CB:CF (0.5:0.5),chlorobenzene:chloroform (0.5:0.5),120.0,-5.56,-3.65,,-5.66,-4.14,
78524,10.1007/s10854-022-07732-w,10.1007/s10854-022-07732-w,PM6,IT-4F,PM6,IT-4F,COC(=O)C(C)(C)c1cc(C)cc(-c2sc3c4sc5cc(/C=C6/C(=O)c7cc(F)cc(c7)C(=O)/C6=C\c6cc(C(C)(C)C(=O)OC)c(-c7cc(C)cc(C(C)(C)C(=O)OC)c7)s6)sc5c4c(C(C)(C)C(=O)OC)ccc2-3)c1,CCCCCCc1ccc(C2(c3ccc(CCCCCC)cc3)c3cc4c(cc3-c3sc5cc(/C=C6\C(=O)c7cc(F)c(F)cc7C6=C(C#N)C#N)sc5c32)C(c2ccc(CCCCCC)cc2)(c2ccc(CCCCCC)cc2)c2c-4sc3cc(/C=C4\C(=O)c5cc(F)c(F)cc5C4=C(C#N)C#N)sc23)cc1,0.832,18.87,66.1,10.31,10.37759424,0.6556182347235524,10.31,,1:1,DIO,DIO,0.5%,ITO/ZnO/PM6:IT-4F/MoO3/Ag,inverted,ZnO,ZnO,MoO3,MoO3,120.0,CB:CF (0.2:0.8),chlorobenzene:chloroform (0.2:0.8),120.0,-5.56,-3.65,,-5.66,-4.14,
78525,10.1007/s10854-022-07732-w,10.1007/s10854-022-07732-w,PM6,IT-4F,PM6,IT-4F,COC(=O)C(C)(C)c1cc(C)cc(-c2sc3c4sc5cc(/C=C6/C(=O)c7cc(F)cc(c7)C(=O)/C6=C\c6cc(C(C)(C)C(=O)OC)c(-c7cc(C)cc(C(C)(C)C(=O)OC)c7)s6)sc5c4c(C(C)(C)C(=O)OC)ccc2-3)c1,CCCCCCc1ccc(C2(c3ccc(CCCCCC)cc3)c3cc4c(cc3-c3sc5cc(/C=C6\C(=O)c7cc(F)c(F)cc7C6=C(C#N)C#N)sc5c32)C(c2ccc(CCCCCC)cc2)(c2ccc(CCCCCC)cc2)c2c-4sc3cc(/C=C4\C(=O)c5cc(F)c(F)cc5C4=C(C#N)C#N)sc23)cc1,0.829,15.57,60.5,7.81,7.80905565,0.0120915492957651,7.81,,1:1,DIO,DIO,0.5%,ITO/ZnO/PM6:IT-4F/MoO3/Ag,inverted,ZnO,ZnO,MoO3,MoO3,120.0,CB:CF (0:1),chloroform,120.0,-5.56,-3.65,,-5.66,-4.14,
78564,10.1007/s10965-022-02969-9,10.1007/s10965-022-02969-9,P1,PC61BM,P1,PC61BM,CCCCCCCCc1cc(-c2c(-c3cccs3)sc3c(-c4cc(CCCCCCCC)c(CCCCCCCC)s4)c(-c4ccc(-c5cccc6nsnc56)s4)sc23)sc1CCCCCCCC,COC(=O)CCCC1(c2ccccc2)C23c4c5c6c7c8c9c(c%10c%11c2c2c%12c4c4c%13c5c5c7c7c8c8c%14c9c%10c9c%10c%11c2c2c%11c%12c4c4c%12c%13c5c5c7c7c8c8c%14c9c9c%10c2c2c%11c4c4c%12c5c7c5c8c9c2c45)C613,0.85,10.5,40.97,3.65,3.6565724999999993,0.1800684931506692,3.65,,1:1,,,,ITO/PEDOT:PSS/active layer/LiF/Al,conventional,LiF,LiF,PEDOT:PSS,PEDOT:PSS,,chloroform,chloroform,,,,,-6.1,-3.7,
78565,10.1007/s10965-022-02969-9,10.1007/s10965-022-02969-9,P2,PC61BM,P2,PC61BM,,COC(=O)CCCC1(c2ccccc2)C23c4c5c6c7c8c9c(c%10c%11c2c2c%12c4c4c%13c5c5c7c7c8c8c%14c9c%10c9c%10c%11c2c2c%11c%12c4c4c%12c%13c5c5c7c7c8c8c%14c9c9c%10c2c2c%11c4c4c%12c5c7c5c8c9c2c45)C613,0.78,10.9,39.46,3.35,3.3548892,0.1459462686567175,3.35,,1:1,,,,ITO/PEDOT:PSS/active layer/LiF/Al,conventional,LiF,LiF,PEDOT:PSS,PEDOT:PSS,,chloroform,chloroform,,,,,-6.1,-3.7,
78589,10.1007/s12209-022-00319-w,10.1007/s12209-022-00319-w,PSZ,BTP-eC9,PSZ,BTP-eC9,,CCCCCCCCCc1c(C=C2C(=O)c3cc(Cl)c(Cl)cc3C2=C(C#N)C#N)sc2c1sc1c3c4nsnc4c4c5sc6c(CCCCCCCCC)c(C=C7C(=O)c8cc(Cl)c(Cl)cc8C7=C(C#N)C#N)sc6c5n(CC(CCCC)CCCCCC)c4c3n(CC(CCCC)CCCCCC)c21,0.88,17.8,52.0,8.15,8.14528,0.0579141104294567,8.08,8.15,1:1.2,"1,8-diiodooctane",DIO,,ITO/PEDOT:PSS/active layer/PDINN/Ag,conventional,PDINN,PDINN,PEDOT:PSS,PEDOT:PSS,100.0,chloroform,chloroform,,,,,-5.68,-3.9,
78591,10.1007/s13233-023-00117-w,10.1007/s13233-023-00117-w,PFBDB–TCl–(EH),IT-4F,PFBDB–TCl–(EH),IT-4F,,CCCCCCc1ccc(C2(c3ccc(CCCCCC)cc3)c3cc4c(cc3-c3sc5cc(/C=C6\C(=O)c7cc(F)c(F)cc7C6=C(C#N)C#N)sc5c32)C(c2ccc(CCCCCC)cc2)(c2ccc(CCCCCC)cc2)c2c-4sc3cc(/C=C4\C(=O)c5cc(F)c(F)cc5C4=C(C#N)C#N)sc23)cc1,0.91,10.33,52.21,5.03,4.90789663,2.427502385685894,,,,,,,ITO/ZnO/active layer/MoO3/Ag,inverted,ZnO,ZnO,MoO3,MoO3,,CB,chlorobenzene,,,,,-5.66,-4.14,
78592,10.1007/s13233-023-00117-w,10.1007/s13233-023-00117-w,PFBDB–TCl–(EH),Y7,PFBDB–TCl–(EH),Y7,,CCCCCCCCCCCc1c(/C=C2\C(=O)c3cc(Cl)c(Cl)cc3C2=C(C#N)C#N)sc2c1sc1c3c4nsnc4c4c5sc6c(CCCCCCCCCCC)c(/C=C7\C(=O)c8cc(Cl)c(Cl)cc8C7=C(C#N)C#N)sc6c5n(CC(CC)CCCC)c4c3n(CC(CC)CCCC)c21,0.73,21.22,61.23,9.1,9.484894379999998,4.229608571428557,,,,,,,ITO/ZnO/active layer/MoO3/Ag,inverted,ZnO,ZnO,MoO3,MoO3,,CB,chlorobenzene,,,,,-5.72,-4.16,
78612,10.1007/s40820-023-01057-x,10.1007/s40820-023-01057-x,PM6,Y6,PM6,Y6,COC(=O)C(C)(C)c1cc(C)cc(-c2sc3c4sc5cc(/C=C6/C(=O)c7cc(F)cc(c7)C(=O)/C6=C\c6cc(C(C)(C)C(=O)OC)c(-c7cc(C)cc(C(C)(C)C(=O)OC)c7)s6)sc5c4c(C(C)(C)C(=O)OC)ccc2-3)c1,CCCCCCCCCCCc1c(/C=C2\C(=O)c3cc(F)c(F)cc3C2=C(C#N)C#N)sc2c1sc1c3c4nsnc4c4c5sc6c(CCCCCCCCCCC)c(/C=C7\C(=O)c8cc(F)c(F)cc8C7=C(C#N)C#N)sc6c5n(CC(CC)CCCC)c4c3n(CC(CC)CCCC)c21,0.85,26.66,74.1,16.8,16.791801,0.0488035714285784,16.87,,7:8,CN,,0.5% v/v,BC-type,organic solar cell,PDINN,,PEDOT:PSS,,100.0,chloroform,,80.0,-5.56,-3.65,,-5.65,-4.09,
78613,10.1007/s40820-023-01057-x,10.1007/s40820-023-01057-x,PM6,Y6,PM6,Y6,COC(=O)C(C)(C)c1cc(C)cc(-c2sc3c4sc5cc(/C=C6/C(=O)c7cc(F)cc(c7)C(=O)/C6=C\c6cc(C(C)(C)C(=O)OC)c(-c7cc(C)cc(C(C)(C)C(=O)OC)c7)s6)sc5c4c(C(C)(C)C(=O)OC)ccc2-3)c1,CCCCCCCCCCCc1c(/C=C2\C(=O)c3cc(F)c(F)cc3C2=C(C#N)C#N)sc2c1sc1c3c4nsnc4c4c5sc6c(CCCCCCCCCCC)c(/C=C7\C(=O)c8cc(F)c(F)cc8C7=C(C#N)C#N)sc6c5n(CC(CC)CCCC)c4c3n(CC(CC)CCCC)c21,0.85,26.81,76.5,17.52,17.4332025,0.4954195205479418,17.46,17.52,,CN,,0.5% v/v,LBL-type,organic solar cell,PDINN,,PEDOT:PSS,,95.0,chloroform,,80.0,-5.56,-3.65,,-5.65,-4.09,
78614,10.1007/s40820-023-01057-x,10.1007/s40820-023-01057-x,PM6,Y6,PM6,Y6,COC(=O)C(C)(C)c1cc(C)cc(-c2sc3c4sc5cc(/C=C6/C(=O)c7cc(F)cc(c7)C(=O)/C6=C\c6cc(C(C)(C)C(=O)OC)c(-c7cc(C)cc(C(C)(C)C(=O)OC)c7)s6)sc5c4c(C(C)(C)C(=O)OC)ccc2-3)c1,CCCCCCCCCCCc1c(/C=C2\C(=O)c3cc(F)c(F)cc3C2=C(C#N)C#N)sc2c1sc1c3c4nsnc4c4c5sc6c(CCCCCCCCCCC)c(/C=C7\C(=O)c8cc(F)c(F)cc8C7=C(C#N)C#N)sc6c5n(CC(CC)CCCC)c4c3n(CC(CC)CCCC)c21,0.85,27.12,75.3,17.4,17.358155999999997,0.240482758620696,17.37,17.4,,10% FA-C9,FA-C9,10%,SAA-LBL-type,organic solar cell,PDINN,,PEDOT:PSS,,95.0,chloroform,,80.0,-5.56,-3.65,,-5.65,-4.09,
78615,10.1007/s40820-023-01057-x,10.1007/s40820-023-01057-x,PM6,Y6,PM6,Y6,COC(=O)C(C)(C)c1cc(C)cc(-c2sc3c4sc5cc(/C=C6/C(=O)c7cc(F)cc(c7)C(=O)/C6=C\c6cc(C(C)(C)C(=O)OC)c(-c7cc(C)cc(C(C)(C)C(=O)OC)c7)s6)sc5c4c(C(C)(C)C(=O)OC)ccc2-3)c1,CCCCCCCCCCCc1c(/C=C2\C(=O)c3cc(F)c(F)cc3C2=C(C#N)C#N)sc2c1sc1c3c4nsnc4c4c5sc6c(CCCCCCCCCCC)c(/C=C7\C(=O)c8cc(F)c(F)cc8C7=C(C#N)C#N)sc6c5n(CC(CC)CCCC)c4c3n(CC(CC)CCCC)c21,0.85,27.74,76.7,18.16,18.085093,0.4124834801762093,17.93,18.16,,10% FA-C12,FA-C12,10%,SAA-LBL-type,organic solar cell,PDINN,,PEDOT:PSS,,95.0,chloroform,,80.0,-5.56,-3.65,,-5.65,-4.09,
78616,10.1007/s40820-023-01057-x,10.1007/s40820-023-01057-x,PM6,Y6,PM6,Y6,COC(=O)C(C)(C)c1cc(C)cc(-c2sc3c4sc5cc(/C=C6/C(=O)c7cc(F)cc(c7)C(=O)/C6=C\c6cc(C(C)(C)C(=O)OC)c(-c7cc(C)cc(C(C)(C)C(=O)OC)c7)s6)sc5c4c(C(C)(C)C(=O)OC)ccc2-3)c1,CCCCCCCCCCCc1c(/C=C2\C(=O)c3cc(F)c(F)cc3C2=C(C#N)C#N)sc2c1sc1c3c4nsnc4c4c5sc6c(CCCCCCCCCCC)c(/C=C7\C(=O)c8cc(F)c(F)cc8C7=C(C#N)C#N)sc6c5n(CC(CC)CCCC)c4c3n(CC(CC)CCCC)c21,0.84,27.17,77.0,17.57,17.573556,0.0202390438246993,17.49,17.57,,10% FA-C16,FA-C16,10%,SAA-LBL-type,organic solar cell,PDINN,,PEDOT:PSS,,95.0,chloroform,,80.0,-5.56,-3.65,,-5.65,-4.09,
78617,10.1007/s40820-023-01057-x,10.1007/s40820-023-01057-x,PM6,Y6,PM6,Y6,COC(=O)C(C)(C)c1cc(C)cc(-c2sc3c4sc5cc(/C=C6/C(=O)c7cc(F)cc(c7)C(=O)/C6=C\c6cc(C(C)(C)C(=O)OC)c(-c7cc(C)cc(C(C)(C)C(=O)OC)c7)s6)sc5c4c(C(C)(C)C(=O)OC)ccc2-3)c1,CCCCCCCCCCCc1c(/C=C2\C(=O)c3cc(F)c(F)cc3C2=C(C#N)C#N)sc2c1sc1c3c4nsnc4c4c5sc6c(CCCCCCCCCCC)c(/C=C7\C(=O)c8cc(F)c(F)cc8C7=C(C#N)C#N)sc6c5n(CC(CC)CCCC)c4c3n(CC(CC)CCCC)c21,0.85,26.78,77.3,17.65,17.595799,0.3070878186968785,17.52,17.65,,5% FA-C12,FA-C12,5%,SAA-LBL-type,organic solar cell,PDINN,,PEDOT:PSS,,95.0,chloroform,,80.0,-5.56,-3.65,,-5.65,-4.09,
