Repository: JiYiqaq/PCE-KA-GNN

# Data directory

- `raw/Active_Database.csv` is the immutable source dataset bundled under CC BY 4.0. Do not overwrite it with processed data.
- `processed/` is created and populated by the training pipeline. Generated `.pt` and `.pth` caches are intentionally ignored by Git because they can exceed GitHub's normal single-file limit.

See `../DATA_LICENSE.md` for provenance, license and checksum information.

File: data/raw/Active_Database.csv (part 261 of 471)
id,doi,doi_norm,donor,acceptor,donor_canonical,acceptor_canonical,donor_smiles,acceptor_smiles,voc,jsc,ff,pce,pce_recomputed,pce_relative_error_percent,pce_avg,pce_best,d_a_ratio,additive,additive_canonical,additive_ratio,device_structure,device_type,etl,etl_canonical,htl,htl_canonical,active_layer_thickness,solvent,solvent_canonical,annealing_temp,homo_d,lumo_d,eg_d,homo_a,lumo_a,eg_a
78618,10.1007/s40820-023-01057-x,10.1007/s40820-023-01057-x,PM6,Y6,PM6,Y6,COC(=O)C(C)(C)c1cc(C)cc(-c2sc3c4sc5cc(/C=C6/C(=O)c7cc(F)cc(c7)C(=O)/C6=C\c6cc(C(C)(C)C(=O)OC)c(-c7cc(C)cc(C(C)(C)C(=O)OC)c7)s6)sc5c4c(C(C)(C)C(=O)OC)ccc2-3)c1,CCCCCCCCCCCc1c(/C=C2\C(=O)c3cc(F)c(F)cc3C2=C(C#N)C#N)sc2c1sc1c3c4nsnc4c4c5sc6c(CCCCCCCCCCC)c(/C=C7\C(=O)c8cc(F)c(F)cc8C7=C(C#N)C#N)sc6c5n(CC(CC)CCCC)c4c3n(CC(CC)CCCC)c21,0.85,26.66,76.6,17.36,17.358325999999998,0.0096428571428645,17.29,17.36,,15% FA-C12,FA-C12,15%,SAA-LBL-type,organic solar cell,PDINN,,PEDOT:PSS,,95.0,chloroform,,80.0,-5.56,-3.65,,-5.65,-4.09,
78619,10.1007/s40820-023-01057-x,10.1007/s40820-023-01057-x,PM6,L8-BO,PM6,L8-BO,COC(=O)C(C)(C)c1cc(C)cc(-c2sc3c4sc5cc(/C=C6/C(=O)c7cc(F)cc(c7)C(=O)/C6=C\c6cc(C(C)(C)C(=O)OC)c(-c7cc(C)cc(C(C)(C)C(=O)OC)c7)s6)sc5c4c(C(C)(C)C(=O)OC)ccc2-3)c1,CCCCCCC(CCCC)Cc1c(/C=C2\C(=O)c3cc(F)c(F)cc3C2=C(C#N)C#N)sc2c1SC1c3c(c4c(c5nsnc35)c3sc5c(CC(CCCC)CCCCCC)c(/C=C6\C(=O)c7cc(F)c(F)cc7C6=C(C#N)C#N)sc5c3n4CC(CC)CCCC)N(CC(CC)CCCC)C21,0.88,26.54,79.2,18.56,18.4973184,0.3377241379310219,18.5,18.56,7:8,,,,ITO/PEDOT:PSS/Active Layer/PDINN/Ag,BC-type,PDINN,,PEDOT:PSS,,100.0,,,80.0,-5.56,-3.65,,-5.68,-3.9,
78620,10.1007/s40820-023-01057-x,10.1007/s40820-023-01057-x,PM6,L8-BO,PM6,L8-BO,COC(=O)C(C)(C)c1cc(C)cc(-c2sc3c4sc5cc(/C=C6/C(=O)c7cc(F)cc(c7)C(=O)/C6=C\c6cc(C(C)(C)C(=O)OC)c(-c7cc(C)cc(C(C)(C)C(=O)OC)c7)s6)sc5c4c(C(C)(C)C(=O)OC)ccc2-3)c1,CCCCCCC(CCCC)Cc1c(/C=C2\C(=O)c3cc(F)c(F)cc3C2=C(C#N)C#N)sc2c1SC1c3c(c4c(c5nsnc35)c3sc5c(CC(CCCC)CCCCCC)c(/C=C6\C(=O)c7cc(F)c(F)cc7C6=C(C#N)C#N)sc5c3n4CC(CC)CCCC)N(CC(CC)CCCC)C21,0.88,26.76,79.2,18.73,18.6506496,0.4236540309663596,18.65,18.73,,,,,ITO/PEDOT:PSS/Active Layer/PDINN/Ag,LBL-type,PDINN,,PEDOT:PSS,,95.0,,,80.0,-5.56,-3.65,,-5.68,-3.9,
78621,10.1007/s40820-023-01057-x,10.1007/s40820-023-01057-x,PM6,L8-BO,PM6,L8-BO,COC(=O)C(C)(C)c1cc(C)cc(-c2sc3c4sc5cc(/C=C6/C(=O)c7cc(F)cc(c7)C(=O)/C6=C\c6cc(C(C)(C)C(=O)OC)c(-c7cc(C)cc(C(C)(C)C(=O)OC)c7)s6)sc5c4c(C(C)(C)C(=O)OC)ccc2-3)c1,CCCCCCC(CCCC)Cc1c(/C=C2\C(=O)c3cc(F)c(F)cc3C2=C(C#N)C#N)sc2c1SC1c3c(c4c(c5nsnc35)c3sc5c(CC(CCCC)CCCCCC)c(/C=C6\C(=O)c7cc(F)c(F)cc7C6=C(C#N)C#N)sc5c3n4CC(CC)CCCC)N(CC(CC)CCCC)C21,0.88,26.68,80.5,19.02,18.900112,0.6303259726603552,18.92,19.02,,10% FA-C12,FA-C12,10%,ITO/PEDOT:PSS/Active Layer/PDINN/Ag,SAA-LBL-type,PDINN,,PEDOT:PSS,,95.0,,,80.0,-5.56,-3.65,,-5.68,-3.9,
78622,10.1007/s40820-023-01057-x,10.1007/s40820-023-01057-x,PM6,L8-BO,PM6,L8-BO,COC(=O)C(C)(C)c1cc(C)cc(-c2sc3c4sc5cc(/C=C6/C(=O)c7cc(F)cc(c7)C(=O)/C6=C\c6cc(C(C)(C)C(=O)OC)c(-c7cc(C)cc(C(C)(C)C(=O)OC)c7)s6)sc5c4c(C(C)(C)C(=O)OC)ccc2-3)c1,CCCCCCC(CCCC)Cc1c(/C=C2\C(=O)c3cc(F)c(F)cc3C2=C(C#N)C#N)sc2c1SC1c3c(c4c(c5nsnc35)c3sc5c(CC(CCCC)CCCCCC)c(/C=C6\C(=O)c7cc(F)c(F)cc7C6=C(C#N)C#N)sc5c3n4CC(CC)CCCC)N(CC(CC)CCCC)C21,0.88,26.82,66.2,15.54,15.6242592,0.5422084942085056,15.42,15.54,,,,,ITO/PEDOT:PSS/Active Layer/PDINN/Ag,LBL-type,PDINN,,PEDOT:PSS,,250.0,,,80.0,-5.56,-3.65,,-5.68,-3.9,
78623,10.1007/s40820-023-01057-x,10.1007/s40820-023-01057-x,PM6,L8-BO,PM6,L8-BO,COC(=O)C(C)(C)c1cc(C)cc(-c2sc3c4sc5cc(/C=C6/C(=O)c7cc(F)cc(c7)C(=O)/C6=C\c6cc(C(C)(C)C(=O)OC)c(-c7cc(C)cc(C(C)(C)C(=O)OC)c7)s6)sc5c4c(C(C)(C)C(=O)OC)ccc2-3)c1,CCCCCCC(CCCC)Cc1c(/C=C2\C(=O)c3cc(F)c(F)cc3C2=C(C#N)C#N)sc2c1SC1c3c(c4c(c5nsnc35)c3sc5c(CC(CCCC)CCCCCC)c(/C=C6\C(=O)c7cc(F)c(F)cc7C6=C(C#N)C#N)sc5c3n4CC(CC)CCCC)N(CC(CC)CCCC)C21,0.88,27.3,69.0,16.44,16.57656,0.8306569343065654,16.33,16.44,,10% FA-C12,FA-C12,10%,SAA-LBL-type,organic solar cell,PDINN,,PEDOT:PSS,,250.0,,,80.0,-5.56,-3.65,,-5.68,-3.9,
78648,10.1016/j.cclet.2020.02.021,10.1016/j.cclet.2020.02.021,PBTOR-FBTA,PC71BM,PBTOR-FBTA,PC71BM,,COC(=O)CCCC1(c2ccccc2)C23c4c5ccc6c7cc8c9c%10c(cc%11cc%12c%13c%14c(cc%15c%16ccc-5c2c%16c2c5c%16c%17c(c(c46)c7c9c%17c4c%10c%11c%13c4c%16c%14c%152)C513)C%12)C8,0.65,7.1,40.49,1.87,1.8686135,0.0741443850267356,1.58,1.87,,,,,,,,,,,,,,,,,,-5.9,-3.9,
78649,10.1016/j.cclet.2020.02.021,10.1016/j.cclet.2020.02.021,PBTOSR-FBTA,PC71BM,PBTOSR-FBTA,PC71BM,,COC(=O)CCCC1(c2ccccc2)C23c4c5ccc6c7cc8c9c%10c(cc%11cc%12c%13c%14c(cc%15c%16ccc-5c2c%16c2c5c%16c%17c(c(c46)c7c9c%17c4c%10c%11c%13c4c%16c%14c%152)C513)C%12)C8,0.71,8.41,56.1,3.35,3.3497871,0.0063552238806024,3.05,3.35,,,,,,,,,,,,,,,,,,-5.9,-3.9,
78650,10.1016/j.cclet.2020.02.021,10.1016/j.cclet.2020.02.021,PBTSR-FBTA,PC71BM,PBTSR-FBTA,PC71BM,,COC(=O)CCCC1(c2ccccc2)C23c4c5ccc6c7cc8c9c%10c(cc%11cc%12c%13c%14c(cc%15c%16ccc-5c2c%16c2c5c%16c%17c(c(c46)c7c9c%17c4c%10c%11c%13c4c%16c%14c%152)C513)C%12)C8,0.81,12.66,60.94,6.25,6.249153239999999,0.0135481600000133,6.01,6.25,1:0.8,,,,,,,,,,,,,,,,,-5.9,-3.9,
78651,10.1016/j.cclet.2022.05.009,10.1016/j.cclet.2022.05.009,PBDB-T,IT-M,PBDB-T,IT-M,CCCCC(CC)Cc1ccc(-c2c3cc(-c4ccc(-c5sc(-c6cccs6)c6c5C(=O)c5c(CC(CC)CCCC)sc(CC(CC)CCCC)c5C6=O)s4)sc3c(-c3ccc(CC(CC)CCCC)s3)c3ccsc23)s1,CCCCCCc1ccc(C2(c3ccc(CCCCCC)cc3)c3cc4c(cc3-c3sc5cc(/C=C6\C(=O)c7ccc(C)cc7C6=C(C#N)C#N)sc5c32)C(c2ccc(CCCCCC)cc2)(c2ccc(CCCCCC)cc2)c2c-4sc3cc(/C=C4\C(=O)c5ccc(C)cc5C4=C(C#N)C#N)sc23)cc1,0.923,16.05,70.37,10.39,10.424717355000002,0.3341420115495813,10.25,10.39,,,,,,,ZnO,ZnO,,,,,,,-5.33,-3.48,,-5.514,-3.808,
78652,10.1016/j.cclet.2022.05.009,10.1016/j.cclet.2022.05.009,PBDB-T,IT-M,PBDB-T,IT-M,CCCCC(CC)Cc1ccc(-c2c3cc(-c4ccc(-c5sc(-c6cccs6)c6c5C(=O)c5c(CC(CC)CCCC)sc(CC(CC)CCCC)c5C6=O)s4)sc3c(-c3ccc(CC(CC)CCCC)s3)c3ccsc23)s1,CCCCCCc1ccc(C2(c3ccc(CCCCCC)cc3)c3cc4c(cc3-c3sc5cc(/C=C6\C(=O)c7ccc(C)cc7C6=C(C#N)C#N)sc5c32)C(c2ccc(CCCCCC)cc2)(c2ccc(CCCCCC)cc2)c2c-4sc3cc(/C=C4\C(=O)c5ccc(C)cc5C4=C(C#N)C#N)sc23)cc1,0.93,16.16,71.58,10.72,10.75761504,0.3508865671641826,10.64,10.72,,,,,,,ZnO/PEIE,ZnO/PEIE,,,,,,,-5.33,-3.48,,-5.514,-3.808,
78653,10.1016/j.cclet.2022.05.009,10.1016/j.cclet.2022.05.009,PBDB-T,IT-M,PBDB-T,IT-M,CCCCC(CC)Cc1ccc(-c2c3cc(-c4ccc(-c5sc(-c6cccs6)c6c5C(=O)c5c(CC(CC)CCCC)sc(CC(CC)CCCC)c5C6=O)s4)sc3c(-c3ccc(CC(CC)CCCC)s3)c3ccsc23)s1,CCCCCCc1ccc(C2(c3ccc(CCCCCC)cc3)c3cc4c(cc3-c3sc5cc(/C=C6\C(=O)c7ccc(C)cc7C6=C(C#N)C#N)sc5c32)C(c2ccc(CCCCCC)cc2)(c2ccc(CCCCCC)cc2)c2c-4sc3cc(/C=C4\C(=O)c5ccc(C)cc5C4=C(C#N)C#N)sc23)cc1,0.923,17.55,72.55,11.71,11.752120575,0.3596974807856399,11.58,11.71,,,,,inverted,,ZnO/PEIE/2PACz,ZnO/PEIE/2PACz,,,,,,,-5.33,-3.48,,-5.514,-3.808,
78654,10.1016/j.cclet.2023.108448,10.1016/j.cclet.2023.108448,PM6,MQ1-δ,PM6,MQ1-δ,COC(=O)C(C)(C)c1cc(C)cc(-c2sc3c4sc5cc(/C=C6/C(=O)c7cc(F)cc(c7)C(=O)/C6=C\c6cc(C(C)(C)C(=O)OC)c(-c7cc(C)cc(C(C)(C)C(=O)OC)c7)s6)sc5c4c(C(C)(C)C(=O)OC)ccc2-3)c1,,0.912,20.93,63.26,12.08,12.075170016,0.0399833112582681,11.51,12.08,,,,,,,,,,,,,,,-5.56,-3.65,,,,
78655,10.1016/j.cclet.2023.108448,10.1016/j.cclet.2023.108448,PM6,MQ1-γ,PM6,MQ1-γ,COC(=O)C(C)(C)c1cc(C)cc(-c2sc3c4sc5cc(/C=C6/C(=O)c7cc(F)cc(c7)C(=O)/C6=C\c6cc(C(C)(C)C(=O)OC)c(-c7cc(C)cc(C(C)(C)C(=O)OC)c7)s6)sc5c4c(C(C)(C)C(=O)OC)ccc2-3)c1,,0.936,18.9,57.96,10.26,10.25335584,0.0647578947368465,10.0,10.26,,,,,conventional,,,,,,,,,,-5.56,-3.65,,,,
78656,10.1016/j.cclet.2023.108448,10.1016/j.cclet.2023.108448,PM6,MQ1-β,PM6,MQ1-β,COC(=O)C(C)(C)c1cc(C)cc(-c2sc3c4sc5cc(/C=C6/C(=O)c7cc(F)cc(c7)C(=O)/C6=C\c6cc(C(C)(C)C(=O)OC)c(-c7cc(C)cc(C(C)(C)C(=O)OC)c7)s6)sc5c4c(C(C)(C)C(=O)OC)ccc2-3)c1,,0.968,14.54,45.93,6.46,6.464518896,0.0699519504643893,6.02,6.46,,,,,conventional,,,,,,,,,,-5.56,-3.65,,,,
78661,10.1016/j.cej.2021.130620,10.1016/j.cej.2021.130620,PM7,IT-4F,PM7,IT-4F,CCCCC(CC)Cc1sc(-c2c3ccsc3c(-c3cc(Cl)c(CC(CC)CCCC)s3)c3sc(-c4ccc(-c5sc(-c6cccs6)c6c5C(=O)c5c(CC(CC)CCCC)sc(CC(CC)CCCC)c5C6=O)s4)cc23)cc1Cl,CCCCCCc1ccc(C2(c3ccc(CCCCCC)cc3)c3cc4c(cc3-c3sc5cc(/C=C6\C(=O)c7cc(F)c(F)cc7C6=C(C#N)C#N)sc5c32)C(c2ccc(CCCCCC)cc2)(c2ccc(CCCCCC)cc2)c2c-4sc3cc(/C=C4\C(=O)c5cc(F)c(F)cc5C4=C(C#N)C#N)sc23)cc1,0.87,20.28,71.0,12.79,12.526956,2.0566379984362704,12.54,12.79,1:1,DIO,,0.5% v/v,,,ZnO,,e-MoO3,MoO3,,chlorobenzene,,100.0,-5.575,-3.67,,-5.66,-4.14,
78662,10.1016/j.cej.2021.130620,10.1016/j.cej.2021.130620,PM7,IT-4F,PM7,IT-4F,CCCCC(CC)Cc1sc(-c2c3ccsc3c(-c3cc(Cl)c(CC(CC)CCCC)s3)c3sc(-c4ccc(-c5sc(-c6cccs6)c6c5C(=O)c5c(CC(CC)CCCC)sc(CC(CC)CCCC)c5C6=O)s4)cc23)cc1Cl,CCCCCCc1ccc(C2(c3ccc(CCCCCC)cc3)c3cc4c(cc3-c3sc5cc(/C=C6\C(=O)c7cc(F)c(F)cc7C6=C(C#N)C#N)sc5c32)C(c2ccc(CCCCCC)cc2)(c2ccc(CCCCCC)cc2)c2c-4sc3cc(/C=C4\C(=O)c5cc(F)c(F)cc5C4=C(C#N)C#N)sc23)cc1,0.81,4.67,,0.59,,,0.57,0.59,1:1,DIO,,0.5% v/v,,,ZnO,,L-0 h,L-0h,,chlorobenzene,,100.0,-5.575,-3.67,,-5.66,-4.14,
78663,10.1016/j.cej.2021.130620,10.1016/j.cej.2021.130620,PM7,IT-4F,PM7,IT-4F,CCCCC(CC)Cc1sc(-c2c3ccsc3c(-c3cc(Cl)c(CC(CC)CCCC)s3)c3sc(-c4ccc(-c5sc(-c6cccs6)c6c5C(=O)c5c(CC(CC)CCCC)sc(CC(CC)CCCC)c5C6=O)s4)cc23)cc1Cl,CCCCCCc1ccc(C2(c3ccc(CCCCCC)cc3)c3cc4c(cc3-c3sc5cc(/C=C6\C(=O)c7cc(F)c(F)cc7C6=C(C#N)C#N)sc5c32)C(c2ccc(CCCCCC)cc2)(c2ccc(CCCCCC)cc2)c2c-4sc3cc(/C=C4\C(=O)c5cc(F)c(F)cc5C4=C(C#N)C#N)sc23)cc1,0.81,21.02,52.0,9.28,8.853624,4.594568965517235,9.01,9.28,1:1,DIO,,0.5% v/v,inverted,,ZnO,,L-6 h,L-6h,,chlorobenzene,,100.0,-5.575,-3.67,,-5.66,-4.14,
78664,10.1016/j.cej.2021.130620,10.1016/j.cej.2021.130620,PM7,IT-4F,PM7,IT-4F,CCCCC(CC)Cc1sc(-c2c3ccsc3c(-c3cc(Cl)c(CC(CC)CCCC)s3)c3sc(-c4ccc(-c5sc(-c6cccs6)c6c5C(=O)c5c(CC(CC)CCCC)sc(CC(CC)CCCC)c5C6=O)s4)cc23)cc1Cl,CCCCCCc1ccc(C2(c3ccc(CCCCCC)cc3)c3cc4c(cc3-c3sc5cc(/C=C6\C(=O)c7cc(F)c(F)cc7C6=C(C#N)C#N)sc5c32)C(c2ccc(CCCCCC)cc2)(c2ccc(CCCCCC)cc2)c2c-4sc3cc(/C=C4\C(=O)c5cc(F)c(F)cc5C4=C(C#N)C#N)sc23)cc1,0.85,21.01,55.0,10.22,9.822175,3.892612524461849,9.99,10.22,1:1,DIO,,0.5% v/v,inverted,,ZnO,,L-8 h,L-8h,,chlorobenzene,,100.0,-5.575,-3.67,,-5.66,-4.14,
78665,10.1016/j.cej.2021.130620,10.1016/j.cej.2021.130620,PM7,IT-4F,PM7,IT-4F,CCCCC(CC)Cc1sc(-c2c3ccsc3c(-c3cc(Cl)c(CC(CC)CCCC)s3)c3sc(-c4ccc(-c5sc(-c6cccs6)c6c5C(=O)c5c(CC(CC)CCCC)sc(CC(CC)CCCC)c5C6=O)s4)cc23)cc1Cl,CCCCCCc1ccc(C2(c3ccc(CCCCCC)cc3)c3cc4c(cc3-c3sc5cc(/C=C6\C(=O)c7cc(F)c(F)cc7C6=C(C#N)C#N)sc5c32)C(c2ccc(CCCCCC)cc2)(c2ccc(CCCCCC)cc2)c2c-4sc3cc(/C=C4\C(=O)c5cc(F)c(F)cc5C4=C(C#N)C#N)sc23)cc1,0.88,21.43,68.0,13.17,12.823712,2.6293697798025777,12.97,13.17,1:1,DIO,,0.5% v/v,,,ZnO,,L-10 h,L-10h,,chlorobenzene,,100.0,-5.575,-3.67,,-5.66,-4.14,
78666,10.1016/j.cej.2021.130620,10.1016/j.cej.2021.130620,PM7,IT-4F,PM7,IT-4F,CCCCC(CC)Cc1sc(-c2c3ccsc3c(-c3cc(Cl)c(CC(CC)CCCC)s3)c3sc(-c4ccc(-c5sc(-c6cccs6)c6c5C(=O)c5c(CC(CC)CCCC)sc(CC(CC)CCCC)c5C6=O)s4)cc23)cc1Cl,CCCCCCc1ccc(C2(c3ccc(CCCCCC)cc3)c3cc4c(cc3-c3sc5cc(/C=C6\C(=O)c7cc(F)c(F)cc7C6=C(C#N)C#N)sc5c32)C(c2ccc(CCCCCC)cc2)(c2ccc(CCCCCC)cc2)c2c-4sc3cc(/C=C4\C(=O)c5cc(F)c(F)cc5C4=C(C#N)C#N)sc23)cc1,0.87,21.23,66.0,12.6,12.190266,3.251857142857145,12.32,12.6,1:1,DIO,,0.5% v/v,,,ZnO,,L-20 h,L-20h,,chlorobenzene,,100.0,-5.575,-3.67,,-5.66,-4.14,
78667,10.1016/j.cej.2021.130620,10.1016/j.cej.2021.130620,PM7,IT-4F,PM7,IT-4F,CCCCC(CC)Cc1sc(-c2c3ccsc3c(-c3cc(Cl)c(CC(CC)CCCC)s3)c3sc(-c4ccc(-c5sc(-c6cccs6)c6c5C(=O)c5c(CC(CC)CCCC)sc(CC(CC)CCCC)c5C6=O)s4)cc23)cc1Cl,CCCCCCc1ccc(C2(c3ccc(CCCCCC)cc3)c3cc4c(cc3-c3sc5cc(/C=C6\C(=O)c7cc(F)c(F)cc7C6=C(C#N)C#N)sc5c32)C(c2ccc(CCCCCC)cc2)(c2ccc(CCCCCC)cc2)c2c-4sc3cc(/C=C4\C(=O)c5cc(F)c(F)cc5C4=C(C#N)C#N)sc23)cc1,0.88,21.22,70.0,13.34,13.07152,2.012593703148428,12.95,13.34,1:1,DIO,,0.5% v/v,,,ZnO,,SL-HMoOx,SL-HMoOx,,chlorobenzene,,100.0,-5.575,-3.67,,-5.66,-4.14,
78668,10.1016/j.cej.2021.130620,10.1016/j.cej.2021.130620,PM7,IT-4F,PM7,IT-4F,CCCCC(CC)Cc1sc(-c2c3ccsc3c(-c3cc(Cl)c(CC(CC)CCCC)s3)c3sc(-c4ccc(-c5sc(-c6cccs6)c6c5C(=O)c5c(CC(CC)CCCC)sc(CC(CC)CCCC)c5C6=O)s4)cc23)cc1Cl,CCCCCCc1ccc(C2(c3ccc(CCCCCC)cc3)c3cc4c(cc3-c3sc5cc(/C=C6\C(=O)c7cc(F)c(F)cc7C6=C(C#N)C#N)sc5c32)C(c2ccc(CCCCCC)cc2)(c2ccc(CCCCCC)cc2)c2c-4sc3cc(/C=C4\C(=O)c5cc(F)c(F)cc5C4=C(C#N)C#N)sc23)cc1,0.86,20.87,67.0,12.45,12.025294,3.411293172690767,12.11,12.45,1:1,DIO,,0.5% v/v,,,ZnO,,LL-HMoOx,LL-HMoOx,,chlorobenzene,,100.0,-5.575,-3.67,,-5.66,-4.14,
78669,10.1016/j.cej.2021.130620,10.1016/j.cej.2021.130620,PM6,Y6,PM6,Y6,COC(=O)C(C)(C)c1cc(C)cc(-c2sc3c4sc5cc(/C=C6/C(=O)c7cc(F)cc(c7)C(=O)/C6=C\c6cc(C(C)(C)C(=O)OC)c(-c7cc(C)cc(C(C)(C)C(=O)OC)c7)s6)sc5c4c(C(C)(C)C(=O)OC)ccc2-3)c1,CCCCCCCCCCCc1c(/C=C2\C(=O)c3cc(F)c(F)cc3C2=C(C#N)C#N)sc2c1sc1c3c4nsnc4c4c5sc6c(CCCCCCCCCCC)c(/C=C7\C(=O)c8cc(F)c(F)cc8C7=C(C#N)C#N)sc6c5n(CC(CC)CCCC)c4c3n(CC(CC)CCCC)c21,0.84,26.77,73.0,16.48,16.415364,0.3922087378640785,16.22,16.48,1:1.2,CN,,0.5% v/v,inverted,,ZnO,,e-MoO3,MoO3,,chloroform,,100.0,-5.56,-3.65,,-5.65,-4.09,
78670,10.1016/j.cej.2021.130620,10.1016/j.cej.2021.130620,PM6,Y6,PM6,Y6,COC(=O)C(C)(C)c1cc(C)cc(-c2sc3c4sc5cc(/C=C6/C(=O)c7cc(F)cc(c7)C(=O)/C6=C\c6cc(C(C)(C)C(=O)OC)c(-c7cc(C)cc(C(C)(C)C(=O)OC)c7)s6)sc5c4c(C(C)(C)C(=O)OC)ccc2-3)c1,CCCCCCCCCCCc1c(/C=C2\C(=O)c3cc(F)c(F)cc3C2=C(C#N)C#N)sc2c1sc1c3c4nsnc4c4c5sc6c(CCCCCCCCCCC)c(/C=C7\C(=O)c8cc(F)c(F)cc8C7=C(C#N)C#N)sc6c5n(CC(CC)CCCC)c4c3n(CC(CC)CCCC)c21,0.84,27.21,72.0,16.58,16.456608000000003,0.7442219541616135,16.38,16.58,1:1.2,CN,,0.5% v/v,,,ZnO,,SC-HMoOx,SC-HMoOx,,chloroform,,100.0,-5.56,-3.65,,-5.65,-4.09,
78671,10.1016/j.cej.2021.130620,10.1016/j.cej.2021.130620,PM6,Y6,PM6,Y6,COC(=O)C(C)(C)c1cc(C)cc(-c2sc3c4sc5cc(/C=C6/C(=O)c7cc(F)cc(c7)C(=O)/C6=C\c6cc(C(C)(C)C(=O)OC)c(-c7cc(C)cc(C(C)(C)C(=O)OC)c7)s6)sc5c4c(C(C)(C)C(=O)OC)ccc2-3)c1,CCCCCCCCCCCc1c(/C=C2\C(=O)c3cc(F)c(F)cc3C2=C(C#N)C#N)sc2c1sc1c3c4nsnc4c4c5sc6c(CCCCCCCCCCC)c(/C=C7\C(=O)c8cc(F)c(F)cc8C7=C(C#N)C#N)sc6c5n(CC(CC)CCCC)c4c3n(CC(CC)CCCC)c21,0.84,27.01,71.0,16.64,16.108764,3.1925240384615376,16.44,16.64,1:1.2,CN,,0.5% v/v,,,ZnO,,DBC-HMoOx,DBC-HMoOx,,chloroform,,100.0,-5.56,-3.65,,-5.65,-4.09,
78672,10.1016/j.cej.2021.130620,10.1016/j.cej.2021.130620,PM6,Y6,PM6,Y6,COC(=O)C(C)(C)c1cc(C)cc(-c2sc3c4sc5cc(/C=C6/C(=O)c7cc(F)cc(c7)C(=O)/C6=C\c6cc(C(C)(C)C(=O)OC)c(-c7cc(C)cc(C(C)(C)C(=O)OC)c7)s6)sc5c4c(C(C)(C)C(=O)OC)ccc2-3)c1,CCCCCCCCCCCc1c(/C=C2\C(=O)c3cc(F)c(F)cc3C2=C(C#N)C#N)sc2c1sc1c3c4nsnc4c4c5sc6c(CCCCCCCCCCC)c(/C=C7\C(=O)c8cc(F)c(F)cc8C7=C(C#N)C#N)sc6c5n(CC(CC)CCCC)c4c3n(CC(CC)CCCC)c21,0.82,18.19,66.0,10.52,9.844428,6.421787072243336,10.04,10.52,1:1.2,CN,,0.5% v/v,inverted,semitransparent,ZnO,,SL-HMoOx,SL-HMoOx,,chloroform,,100.0,-5.56,-3.65,,-5.65,-4.09,
78681,10.1016/j.cej.2022.137375,10.1016/j.cej.2022.137375,PM6,2Cl-4F,PM6,2Cl-4F,COC(=O)C(C)(C)c1cc(C)cc(-c2sc3c4sc5cc(/C=C6/C(=O)c7cc(F)cc(c7)C(=O)/C6=C\c6cc(C(C)(C)C(=O)OC)c(-c7cc(C)cc(C(C)(C)C(=O)OC)c7)s6)sc5c4c(C(C)(C)C(=O)OC)ccc2-3)c1,,0.88,11.03,42.1,3.95,4.0863944000000005,3.453022784810136,,,1:1,CN,CN,,ITO/ZnO/PM6:2Cl-4F/MoO3/Al,inverted,ZnO,ZnO,MoO3,MoO3,,CF,chloroform,100.0,-5.56,-3.65,,,,
78682,10.1016/j.cej.2022.137375,10.1016/j.cej.2022.137375,PM6,Cl-4F,PM6,Cl-4F,COC(=O)C(C)(C)c1cc(C)cc(-c2sc3c4sc5cc(/C=C6/C(=O)c7cc(F)cc(c7)C(=O)/C6=C\c6cc(C(C)(C)C(=O)OC)c(-c7cc(C)cc(C(C)(C)C(=O)OC)c7)s6)sc5c4c(C(C)(C)C(=O)OC)ccc2-3)c1,,0.945,19.73,62.8,11.71,11.708965799999998,0.0088317677199229,,,1:1,CN,CN,,ITO/ZnO/PM6:Cl-4F/MoO3/Al,inverted,ZnO,ZnO,MoO3,MoO3,,CF,chloroform,100.0,-5.56,-3.65,,,,
78683,10.1016/j.cej.2022.139260,10.1016/j.cej.2022.139260,PM6,Y6,PM6,Y6,COC(=O)C(C)(C)c1cc(C)cc(-c2sc3c4sc5cc(/C=C6/C(=O)c7cc(F)cc(c7)C(=O)/C6=C\c6cc(C(C)(C)C(=O)OC)c(-c7cc(C)cc(C(C)(C)C(=O)OC)c7)s6)sc5c4c(C(C)(C)C(=O)OC)ccc2-3)c1,CCCCCCCCCCCc1c(/C=C2\C(=O)c3cc(F)c(F)cc3C2=C(C#N)C#N)sc2c1sc1c3c4nsnc4c4c5sc6c(CCCCCCCCCCC)c(/C=C7\C(=O)c8cc(F)c(F)cc8C7=C(C#N)C#N)sc6c5n(CC(CC)CCCC)c4c3n(CC(CC)CCCC)c21,0.83,25.32,73.19,15.35,15.38131764,0.204023713355044,15.24,15.35,,,,,ITO/PEDOT:PSS/active layer/ETM/Ag,conventional,PDINO,PDINO,PEDOT:PSS,,,,,,-5.56,-3.65,,-5.65,-4.09,
78684,10.1016/j.cej.2022.139260,10.1016/j.cej.2022.139260,PM6,Y6,PM6,Y6,COC(=O)C(C)(C)c1cc(C)cc(-c2sc3c4sc5cc(/C=C6/C(=O)c7cc(F)cc(c7)C(=O)/C6=C\c6cc(C(C)(C)C(=O)OC)c(-c7cc(C)cc(C(C)(C)C(=O)OC)c7)s6)sc5c4c(C(C)(C)C(=O)OC)ccc2-3)c1,CCCCCCCCCCCc1c(/C=C2\C(=O)c3cc(F)c(F)cc3C2=C(C#N)C#N)sc2c1sc1c3c4nsnc4c4c5sc6c(CCCCCCCCCCC)c(/C=C7\C(=O)c8cc(F)c(F)cc8C7=C(C#N)C#N)sc6c5n(CC(CC)CCCC)c4c3n(CC(CC)CCCC)c21,0.84,25.44,74.89,15.93,16.003693440000003,0.4626079096045393,15.7,15.93,,,,,ITO/PEDOT:PSS/active layer/ETM/Ag,conventional,DPPN2TPA,DPPN2TPA,PEDOT:PSS,,,,,,-5.56,-3.65,,-5.65,-4.09,
78685,10.1016/j.cej.2022.139260,10.1016/j.cej.2022.139260,PM6,Y6,PM6,Y6,COC(=O)C(C)(C)c1cc(C)cc(-c2sc3c4sc5cc(/C=C6/C(=O)c7cc(F)cc(c7)C(=O)/C6=C\c6cc(C(C)(C)C(=O)OC)c(-c7cc(C)cc(C(C)(C)C(=O)OC)c7)s6)sc5c4c(C(C)(C)C(=O)OC)ccc2-3)c1,CCCCCCCCCCCc1c(/C=C2\C(=O)c3cc(F)c(F)cc3C2=C(C#N)C#N)sc2c1sc1c3c4nsnc4c4c5sc6c(CCCCCCCCCCC)c(/C=C7\C(=O)c8cc(F)c(F)cc8C7=C(C#N)C#N)sc6c5n(CC(CC)CCCC)c4c3n(CC(CC)CCCC)c21,0.84,25.97,75.24,16.4,16.41345552,0.0820458536585416,16.31,16.4,,,,,ITO/PEDOT:PSS/PM6:Y6/DPPM2TPA/Ag,conventional,DPPM2TPA,,PEDOT:PSS,,,,,,-5.56,-3.65,,-5.65,-4.09,
78686,10.1016/j.cej.2022.139260,10.1016/j.cej.2022.139260,PM6,BTP-eC9,PM6,BTP-eC9,COC(=O)C(C)(C)c1cc(C)cc(-c2sc3c4sc5cc(/C=C6/C(=O)c7cc(F)cc(c7)C(=O)/C6=C\c6cc(C(C)(C)C(=O)OC)c(-c7cc(C)cc(C(C)(C)C(=O)OC)c7)s6)sc5c4c(C(C)(C)C(=O)OC)ccc2-3)c1,CCCCCCCCCc1c(C=C2C(=O)c3cc(Cl)c(Cl)cc3C2=C(C#N)C#N)sc2c1sc1c3c4nsnc4c4c5sc6c(CCCCCCCCC)c(C=C7C(=O)c8cc(Cl)c(Cl)cc8C7=C(C#N)C#N)sc6c5n(CC(CCCC)CCCCCC)c4c3n(CC(CCCC)CCCCCC)c21,0.82,26.19,65.37,14.03,14.038730460000002,0.062227084818264,13.96,14.03,,,,,,conventional,,,PEDOT:PSS,,,,,,-5.56,-3.65,,-5.68,-3.9,
78687,10.1016/j.cej.2022.139260,10.1016/j.cej.2022.139260,PM6,BTP-eC9,PM6,BTP-eC9,COC(=O)C(C)(C)c1cc(C)cc(-c2sc3c4sc5cc(/C=C6/C(=O)c7cc(F)cc(c7)C(=O)/C6=C\c6cc(C(C)(C)C(=O)OC)c(-c7cc(C)cc(C(C)(C)C(=O)OC)c7)s6)sc5c4c(C(C)(C)C(=O)OC)ccc2-3)c1,CCCCCCCCCc1c(C=C2C(=O)c3cc(Cl)c(Cl)cc3C2=C(C#N)C#N)sc2c1sc1c3c4nsnc4c4c5sc6c(CCCCCCCCC)c(C=C7C(=O)c8cc(Cl)c(Cl)cc8C7=C(C#N)C#N)sc6c5n(CC(CCCC)CCCCCC)c4c3n(CC(CCCC)CCCCCC)c21,0.83,27.8,74.63,17.31,17.220126199999996,0.5192016175621202,17.24,17.31,,,,,ITO/PEDOT:PSS/active layer/ETM/Ag,conventional,DPPM2TPA,,PEDOT:PSS,,,,,,-5.56,-3.65,,-5.68,-3.9,
78688,10.1016/j.cej.2023.144451,10.1016/j.cej.2023.144451,PTB7-Th,O6T-4F,PTB7-Th,O6T-4F,CCCCC(CC)COC(=O)c1sc2csc(-c3cc4c(-c5ccc(CC(CC)CCCC)s5)c5sccc5c(-c5ccc(CC(CC)CCCC)s5)c4s3)c2c1F,CCCCCCc1ccc(C2(c3ccc(CCCCCC)cc3)Oc3c(sc4c5c(sc34)-c3sc4cc(/C=C6\C(=O)c7cc(F)c(F)cc7C6=C(C#N)C#N)sc4c3C(c3ccc(CCCCCC)cc3)(c3ccc(CCCCCC)cc3)O5)-c3*c4cc(/C=C5\C(=O)c6cc(F)c(F)cc6C5=C(C#N)C#N)sc4c32)cc1,0.552,23.43,46.12,5.75,5.964865632,3.736793599999992,5.53,5.75,,,,,ITO/PEDOT:PSS/active layer/CIL/Ag,conventional,,,PEDOT:PSS,PEDOT:PSS,,,,,-5.21,-3.6,,,,
78689,10.1016/j.cej.2023.144451,10.1016/j.cej.2023.144451,PTB7-Th,O6T-4F,PTB7-Th,O6T-4F,CCCCC(CC)COC(=O)c1sc2csc(-c3cc4c(-c5ccc(CC(CC)CCCC)s5)c5sccc5c(-c5ccc(CC(CC)CCCC)s5)c4s3)c2c1F,CCCCCCc1ccc(C2(c3ccc(CCCCCC)cc3)Oc3c(sc4c5c(sc34)-c3sc4cc(/C=C6\C(=O)c7cc(F)c(F)cc7C6=C(C#N)C#N)sc4c3C(c3ccc(CCCCCC)cc3)(c3ccc(CCCCCC)cc3)O5)-c3*c4cc(/C=C5\C(=O)c6cc(F)c(F)cc6C5=C(C#N)C#N)sc4c32)cc1,0.667,23.62,60.99,9.65,9.608693946000002,0.4280420103626722,9.48,9.65,,,,,ITO/PEDOT:PSS/active layer/PDINN/Ag,conventional,PDINN,PDINN,PEDOT:PSS,PEDOT:PSS,,,,,-5.21,-3.6,,,,
78690,10.1016/j.cej.2023.144451,10.1016/j.cej.2023.144451,PTB7-Th,O6T-4F,PTB7-Th,O6T-4F,CCCCC(CC)COC(=O)c1sc2csc(-c3cc4c(-c5ccc(CC(CC)CCCC)s5)c5sccc5c(-c5ccc(CC(CC)CCCC)s5)c4s3)c2c1F,CCCCCCc1ccc(C2(c3ccc(CCCCCC)cc3)Oc3c(sc4c5c(sc34)-c3sc4cc(/C=C6\C(=O)c7cc(F)c(F)cc7C6=C(C#N)C#N)sc4c3C(c3ccc(CCCCCC)cc3)(c3ccc(CCCCCC)cc3)O5)-c3*c4cc(/C=C5\C(=O)c6cc(F)c(F)cc6C5=C(C#N)C#N)sc4c32)cc1,0.673,25.56,67.95,11.69,11.68867746,0.0113134302822952,11.56,11.69,,,,,ITO/PEDOT:PSS/active layer/BCP/Ag,conventional,BCP,BCP,PEDOT:PSS,PEDOT:PSS,,,,,-5.21,-3.6,,,,
78691,10.1016/j.cej.2023.144451,10.1016/j.cej.2023.144451,PTB7-Th,O6T-4F,PTB7-Th,O6T-4F,CCCCC(CC)COC(=O)c1sc2csc(-c3cc4c(-c5ccc(CC(CC)CCCC)s5)c5sccc5c(-c5ccc(CC(CC)CCCC)s5)c4s3)c2c1F,CCCCCCc1ccc(C2(c3ccc(CCCCCC)cc3)Oc3c(sc4c5c(sc34)-c3sc4cc(/C=C6\C(=O)c7cc(F)c(F)cc7C6=C(C#N)C#N)sc4c3C(c3ccc(CCCCCC)cc3)(c3ccc(CCCCCC)cc3)O5)-c3*c4cc(/C=C5\C(=O)c6cc(F)c(F)cc6C5=C(C#N)C#N)sc4c32)cc1,0.675,25.64,67.2,11.63,11.630304,0.0026139294926901,11.46,11.63,1:1.2,,,,ITO/PEDOT:PSS/active layer/BCP/Ag,conventional,BCP,BCP,PEDOT:PSS,PEDOT:PSS,,,,,-5.21,-3.6,,,,
78695,10.1016/j.cej.2023.144451,10.1016/j.cej.2023.144451,PTB7-Th,PCBM,PTB7-Th,PCBM,CCCCC(CC)COC(=O)c1sc2csc(-c3cc4c(-c5ccc(CC(CC)CCCC)s5)c5sccc5c(-c5ccc(CC(CC)CCCC)s5)c4s3)c2c1F,CCCCC(=O)OCC1(C2=CC=CC=C2)C3=CC=CC4=CC=CC5=CC=CC6=CC=CC7=CC=CC1=C7C6=C5C4=C3,0.858,16.28,60.41,8.44,8.438213784,0.0211636966824559,8.13,8.44,1:1.2,,,,ITO/PEDOT:PSS/active layer/BCP/Ag,conventional,BCP,BCP,PEDOT:PSS,PEDOT:PSS,,,,,-5.21,-3.6,,-6.1,-3.7,
78696,10.1016/j.cej.2023.145395,10.1016/j.cej.2023.145395,PM6,Y6,PM6,Y6,COC(=O)C(C)(C)c1cc(C)cc(-c2sc3c4sc5cc(/C=C6/C(=O)c7cc(F)cc(c7)C(=O)/C6=C\c6cc(C(C)(C)C(=O)OC)c(-c7cc(C)cc(C(C)(C)C(=O)OC)c7)s6)sc5c4c(C(C)(C)C(=O)OC)ccc2-3)c1,CCCCCCCCCCCc1c(/C=C2\C(=O)c3cc(F)c(F)cc3C2=C(C#N)C#N)sc2c1sc1c3c4nsnc4c4c5sc6c(CCCCCCCCCCC)c(/C=C7\C(=O)c8cc(F)c(F)cc8C7=C(C#N)C#N)sc6c5n(CC(CC)CCCC)c4c3n(CC(CC)CCCC)c21,0.831,26.6,75.2,16.76,16.6226592,0.8194558472553728,16.62,16.76,1:1,,,,ITO/PEDOT:PSS/active layer/PDINN/Ag,conventional,PDINN,PDINN,PEDOT:PSS,PEDOT:PSS,,,,,-5.56,-3.65,,-5.65,-4.09,
78699,10.1016/j.cej.2023.145395,10.1016/j.cej.2023.145395,DB-1,Y6,DB-1,Y6,,CCCCCCCCCCCc1c(/C=C2\C(=O)c3cc(F)c(F)cc3C2=C(C#N)C#N)sc2c1sc1c3c4nsnc4c4c5sc6c(CCCCCCCCCCC)c(/C=C7\C(=O)c8cc(F)c(F)cc8C7=C(C#N)C#N)sc6c5n(CC(CC)CCCC)c4c3n(CC(CC)CCCC)c21,0.841,12.02,36.4,3.94,3.67961048,6.608871065989858,3.57,3.94,1:1,,,,ITO/PEDOT:PSS/active layer/PDINN/Ag,conventional,PDINN,PDINN,PEDOT:PSS,PEDOT:PSS,,,,,,,,-5.65,-4.09,
78700,10.1016/j.cej.2023.145395,10.1016/j.cej.2023.145395,DB-2,Y6,DB-2,Y6,,CCCCCCCCCCCc1c(/C=C2\C(=O)c3cc(F)c(F)cc3C2=C(C#N)C#N)sc2c1sc1c3c4nsnc4c4c5sc6c(CCCCCCCCCCC)c(/C=C7\C(=O)c8cc(F)c(F)cc8C7=C(C#N)C#N)sc6c5n(CC(CC)CCCC)c4c3n(CC(CC)CCCC)c21,0.678,4.05,27.5,0.75,0.7551225000000001,0.6830000000000187,0.7,0.75,1:1,,,,ITO/PEDOT:PSS/active layer/PDINN/Ag,conventional,PDINN,PDINN,PEDOT:PSS,PEDOT:PSS,,,,,,,,-5.65,-4.09,
78701,10.1016/j.cej.2024.156475,10.1016/j.cej.2024.156475,PM6,BTP-eC9,PM6,BTP-eC9,COC(=O)C(C)(C)c1cc(C)cc(-c2sc3c4sc5cc(/C=C6/C(=O)c7cc(F)cc(c7)C(=O)/C6=C\c6cc(C(C)(C)C(=O)OC)c(-c7cc(C)cc(C(C)(C)C(=O)OC)c7)s6)sc5c4c(C(C)(C)C(=O)OC)ccc2-3)c1,CCCCCCCCCc1c(C=C2C(=O)c3cc(Cl)c(Cl)cc3C2=C(C#N)C#N)sc2c1sc1c3c4nsnc4c4c5sc6c(CCCCCCCCC)c(C=C7C(=O)c8cc(Cl)c(Cl)cc8C7=C(C#N)C#N)sc6c5n(CC(CCCC)CCCCCC)c4c3n(CC(CCCC)CCCCCC)c21,0.833,18.8,71.6,11.2,11.212846399999998,0.1146999999999913,10.7,11.2,,,,,,STOPV,ZnO,ZnO,,,,,,,-5.56,-3.65,,-5.68,-3.9,
78702,10.1016/j.cej.2024.156475,10.1016/j.cej.2024.156475,PM6,BTP-eC9,PM6,BTP-eC9,COC(=O)C(C)(C)c1cc(C)cc(-c2sc3c4sc5cc(/C=C6/C(=O)c7cc(F)cc(c7)C(=O)/C6=C\c6cc(C(C)(C)C(=O)OC)c(-c7cc(C)cc(C(C)(C)C(=O)OC)c7)s6)sc5c4c(C(C)(C)C(=O)OC)ccc2-3)c1,CCCCCCCCCc1c(C=C2C(=O)c3cc(Cl)c(Cl)cc3C2=C(C#N)C#N)sc2c1sc1c3c4nsnc4c4c5sc6c(CCCCCCCCC)c(C=C7C(=O)c8cc(Cl)c(Cl)cc8C7=C(C#N)C#N)sc6c5n(CC(CCCC)CCCCCC)c4c3n(CC(CCCC)CCCCCC)c21,0.836,19.9,73.0,12.1,12.144571999999998,0.3683636363636258,11.8,12.1,0.8:1.2,,,,conventional,STOPV,ZnO/11-MUA,ZnO/11-MUA,PEDOT:PSS,,,,,,-5.56,-3.65,,-5.68,-3.9,
78703,10.1016/j.cej.2024.156906,10.1016/j.cej.2024.156906,D18,eC9-4F,D18,eC9-4F,CCCCCCC(CCCC)Cc1csc(-c2cc3c4nsnc4c4cc(-c5cc(CC(CCCC)CCCCCC)c(-c6cc7c(-c8cc(F)c(CC(CC)CCCC)s8)c8sccc8c(-c8cc(F)c(CC(CC)CCCC)s8)c7s6)s5)sc4c3s2)c1,CCCCCCCCCc1c(/C=C2\C(=O)c3cc(F)c(F)cc3C2=C(C#N)C#N)sc2c1sc1c3c4nsnc4c4c5sc6c(CCCCCCCCC)c(/C=C7\C(=O)c8cc(F)c(F)cc8C7=C(C#N)C#N)sc6c5n(C[C@H](CCCC)CCCCCC)c4c3n(CC(CCCC)CCCCCC)c21,0.87,27.67,76.25,18.27,18.35558625,0.468452380952393,18.04,18.27,1:1.2:0,,,,ITO/2PACz/D18:acceptor/PDINN/Ag,,PDINN,PDINN,2PACz,2PACz,,,,,-5.51,-2.77,,,,
78707,10.1016/j.chemphys.2023.111965,10.1016/j.chemphys.2023.111965,PM6,N2200,PM6,N2200,COC(=O)C(C)(C)c1cc(C)cc(-c2sc3c4sc5cc(/C=C6/C(=O)c7cc(F)cc(c7)C(=O)/C6=C\c6cc(C(C)(C)C(=O)OC)c(-c7cc(C)cc(C(C)(C)C(=O)OC)c7)s6)sc5c4c(C(C)(C)C(=O)OC)ccc2-3)c1,CCCCCCCCCCC(CCCCCCCC)CN1C(=O)c2ccc3c4c(c(-c5ccc(-c6cccs6)s5)cc(c24)C1=O)C(=O)N(CC(CCCCCCCC)CCCCCCCCCC)C3=O,0.932,5.81,60.4,3.27,3.27061168,0.01870581039754,,,1:1,DIO,,1 vol%,ITO/ZnO/PM6:N2200/MoO3/Ag,inverted,ZnO,ZnO,MoO3,MoO3,130.0,chlorobenzene,chlorobenzene,,-5.56,-3.65,,-5.71,-4.02,
78708,10.1016/j.chemphys.2023.111965,10.1016/j.chemphys.2023.111965,PM6,N2200,PM6,N2200,COC(=O)C(C)(C)c1cc(C)cc(-c2sc3c4sc5cc(/C=C6/C(=O)c7cc(F)cc(c7)C(=O)/C6=C\c6cc(C(C)(C)C(=O)OC)c(-c7cc(C)cc(C(C)(C)C(=O)OC)c7)s6)sc5c4c(C(C)(C)C(=O)OC)ccc2-3)c1,CCCCCCCCCCC(CCCCCCCC)CN1C(=O)c2ccc3c4c(c(-c5ccc(-c6cccs6)s5)cc(c24)C1=O)C(=O)N(CC(CCCCCCCC)CCCCCCCCCC)C3=O,0.93,5.68,60.8,3.21,3.2116992,0.0529345794392527,,,1:1,DIO,,1 vol%,ITO/ZnO/PM6:N2200/MoO3/Ag,inverted,ZnO,ZnO,MoO3,MoO3,130.0,chlorobenzene,chlorobenzene,,-5.56,-3.65,,-5.71,-4.02,
78709,10.1016/j.chemphys.2023.111965,10.1016/j.chemphys.2023.111965,PM6,N2200,PM6,N2200,COC(=O)C(C)(C)c1cc(C)cc(-c2sc3c4sc5cc(/C=C6/C(=O)c7cc(F)cc(c7)C(=O)/C6=C\c6cc(C(C)(C)C(=O)OC)c(-c7cc(C)cc(C(C)(C)C(=O)OC)c7)s6)sc5c4c(C(C)(C)C(=O)OC)ccc2-3)c1,CCCCCCCCCCC(CCCCCCCC)CN1C(=O)c2ccc3c4c(c(-c5ccc(-c6cccs6)s5)cc(c24)C1=O)C(=O)N(CC(CCCCCCCC)CCCCCCCCCC)C3=O,0.937,5.46,59.6,3.05,3.04914792,0.0279370491803143,,,PM6:N2200 = 1:1,,,1 vol% DIO,ITO/ZnO/PM6:N2200/MoO3/Ag,inverted,ZnO,ZnO,MoO3,MoO3,130.0,"chlorobenzene with 1,8-diiodooctane (99:1 v/v)",chlorobenzene,,-5.56,-3.65,,-5.71,-4.02,
78710,10.1016/j.chemphys.2023.111965,10.1016/j.chemphys.2023.111965,PM6,N2200,PM6,N2200,COC(=O)C(C)(C)c1cc(C)cc(-c2sc3c4sc5cc(/C=C6/C(=O)c7cc(F)cc(c7)C(=O)/C6=C\c6cc(C(C)(C)C(=O)OC)c(-c7cc(C)cc(C(C)(C)C(=O)OC)c7)s6)sc5c4c(C(C)(C)C(=O)OC)ccc2-3)c1,CCCCCCCCCCC(CCCCCCCC)CN1C(=O)c2ccc3c4c(c(-c5ccc(-c6cccs6)s5)cc(c24)C1=O)C(=O)N(CC(CCCCCCCC)CCCCCCCCCC)C3=O,0.954,5.33,59.8,3.03,3.04072236,0.3538732673267304,,,PM6:N2200 = 1:1,,,1 vol% DIO,ITO/ZnO/PM6:N2200/MoO3/Ag,inverted,ZnO,ZnO,MoO3,MoO3,130.0,"chlorobenzene with 1,8-diiodooctane (99:1 v/v)",chlorobenzene,,-5.56,-3.65,,-5.71,-4.02,
78711,10.1016/j.chemphys.2023.111965,10.1016/j.chemphys.2023.111965,PM6,N2200,PM6,N2200,COC(=O)C(C)(C)c1cc(C)cc(-c2sc3c4sc5cc(/C=C6/C(=O)c7cc(F)cc(c7)C(=O)/C6=C\c6cc(C(C)(C)C(=O)OC)c(-c7cc(C)cc(C(C)(C)C(=O)OC)c7)s6)sc5c4c(C(C)(C)C(=O)OC)ccc2-3)c1,CCCCCCCCCCC(CCCCCCCC)CN1C(=O)c2ccc3c4c(c(-c5ccc(-c6cccs6)s5)cc(c24)C1=O)C(=O)N(CC(CCCCCCCC)CCCCCCCCCC)C3=O,0.953,5.3,59.5,3.0,3.0052855,0.1761833333333277,,,PM6:N2200 = 1:1,,,1 vol% DIO,ITO/ZnO/PM6:N2200/MoO3/Ag,inverted,ZnO,ZnO,MoO3,MoO3,130.0,"chlorobenzene with 1,8-diiodooctane (99:1 v/v)",chlorobenzene,,-5.56,-3.65,,-5.71,-4.02,
78712,10.1016/j.chemphys.2023.111965,10.1016/j.chemphys.2023.111965,PM6,N2200,PM6,N2200,COC(=O)C(C)(C)c1cc(C)cc(-c2sc3c4sc5cc(/C=C6/C(=O)c7cc(F)cc(c7)C(=O)/C6=C\c6cc(C(C)(C)C(=O)OC)c(-c7cc(C)cc(C(C)(C)C(=O)OC)c7)s6)sc5c4c(C(C)(C)C(=O)OC)ccc2-3)c1,CCCCCCCCCCC(CCCCCCCC)CN1C(=O)c2ccc3c4c(c(-c5ccc(-c6cccs6)s5)cc(c24)C1=O)C(=O)N(CC(CCCCCCCC)CCCCCCCCCC)C3=O,0.927,5.41,58.6,2.94,2.9388310200000007,0.039761224489769,,,1:1,DIO,,1 vol%,ITO/ZnO/PM6:N2200/MoO3/Ag,inverted,ZnO,ZnO,MoO3,MoO3,130.0,chlorobenzene,chlorobenzene,,-5.56,-3.65,,-5.71,-4.02,
78713,10.1016/j.chemphys.2023.111965,10.1016/j.chemphys.2023.111965,PM6,N2200,PM6,N2200,COC(=O)C(C)(C)c1cc(C)cc(-c2sc3c4sc5cc(/C=C6/C(=O)c7cc(F)cc(c7)C(=O)/C6=C\c6cc(C(C)(C)C(=O)OC)c(-c7cc(C)cc(C(C)(C)C(=O)OC)c7)s6)sc5c4c(C(C)(C)C(=O)OC)ccc2-3)c1,CCCCCCCCCCC(CCCCCCCC)CN1C(=O)c2ccc3c4c(c(-c5ccc(-c6cccs6)s5)cc(c24)C1=O)C(=O)N(CC(CCCCCCCC)CCCCCCCCCC)C3=O,0.916,5.4,55.1,2.73,2.7254664,0.1660659340659269,,,1:1,DIO,,1 vol%,ITO/ZnO/PM6:N2200/MoO3/Ag,inverted,ZnO,ZnO,MoO3,MoO3,130.0,chlorobenzene,chlorobenzene,,-5.56,-3.65,,-5.71,-4.02,
78714,10.1016/j.dyepig.2020.108369,10.1016/j.dyepig.2020.108369,PBDB-T,sp-mOEh-ITIC,PBDB-T,sp-mOEh-ITIC,CCCCC(CC)Cc1ccc(-c2c3cc(-c4ccc(-c5sc(-c6cccs6)c6c5C(=O)c5c(CC(CC)CCCC)sc(CC(CC)CCCC)c5C6=O)s4)sc3c(-c3ccc(CC(CC)CCCC)s3)c3ccsc23)s1,,0.87,12.13,61.0,6.44,6.437391,0.0405124223602566,,,1:1,,,,inverted,inverted,ZnO,ZnO,MoOx,MoO3,88.0,Chlorobenzene,chlorobenzene,,-5.33,-3.48,,,,
78715,10.1016/j.dyepig.2020.108369,10.1016/j.dyepig.2020.108369,PBDB-T,sp-mOEh-ITIC-M,PBDB-T,sp-mOEh-ITIC-M,CCCCC(CC)Cc1ccc(-c2c3cc(-c4ccc(-c5sc(-c6cccs6)c6c5C(=O)c5c(CC(CC)CCCC)sc(CC(CC)CCCC)c5C6=O)s4)sc3c(-c3ccc(CC(CC)CCCC)s3)c3ccsc23)s1,,0.9,11.41,58.0,5.96,5.95602,0.0667785234899382,,,1:1,,,,inverted,inverted,ZnO,ZnO,MoOx,MoO3,92.0,Chlorobenzene,chlorobenzene,,-5.33,-3.48,,,,
78716,10.1016/j.dyepig.2020.108369,10.1016/j.dyepig.2020.108369,PBDB-T,sp-mOEh-ITIC-Cl,PBDB-T,sp-mOEh-ITIC-Cl,CCCCC(CC)Cc1ccc(-c2c3cc(-c4ccc(-c5sc(-c6cccs6)c6c5C(=O)c5c(CC(CC)CCCC)sc(CC(CC)CCCC)c5C6=O)s4)sc3c(-c3ccc(CC(CC)CCCC)s3)c3ccsc23)s1,,0.69,14.19,59.0,5.78,5.776748999999999,0.0562456747405094,,,1:1,,,,inverted,inverted,ZnO,ZnO,MoOx,MoO3,72.0,Chlorobenzene,chlorobenzene,,-5.33,-3.48,,,,
78717,10.1016/j.dyepig.2020.108369,10.1016/j.dyepig.2020.108369,PBDB-T,sp-mOEh-ITIC-F,PBDB-T,sp-mOEh-ITIC-F,CCCCC(CC)Cc1ccc(-c2c3cc(-c4ccc(-c5sc(-c6cccs6)c6c5C(=O)c5c(CC(CC)CCCC)sc(CC(CC)CCCC)c5C6=O)s4)sc3c(-c3ccc(CC(CC)CCCC)s3)c3ccsc23)s1,,0.68,13.74,62.0,5.79,5.792784,0.0480829015544062,,,1:1,,,,inverted,inverted,ZnO,ZnO,MoOx,MoO3,75.0,Chlorobenzene,chlorobenzene,,-5.33,-3.48,,,,
78718,10.1016/j.dyepig.2020.108369,10.1016/j.dyepig.2020.108369,PBDB-T,sp-mOEh-ITIC,PBDB-T,sp-mOEh-ITIC,CCCCC(CC)Cc1ccc(-c2c3cc(-c4ccc(-c5sc(-c6cccs6)c6c5C(=O)c5c(CC(CC)CCCC)sc(CC(CC)CCCC)c5C6=O)s4)sc3c(-c3ccc(CC(CC)CCCC)s3)c3ccsc23)s1,,0.84,12.33,59.0,6.14,6.110748,0.4764169381107429,,,1:1,,,,inverted,inverted,ZnO,ZnO,MoOx,MoO3,80.0,Xylene,xylene,,-5.33,-3.48,,,,
78719,10.1016/j.dyepig.2020.108369,10.1016/j.dyepig.2020.108369,PBDB-T,sp-mOEh-ITIC-M,PBDB-T,sp-mOEh-ITIC-M,CCCCC(CC)Cc1ccc(-c2c3cc(-c4ccc(-c5sc(-c6cccs6)c6c5C(=O)c5c(CC(CC)CCCC)sc(CC(CC)CCCC)c5C6=O)s4)sc3c(-c3ccc(CC(CC)CCCC)s3)c3ccsc23)s1,,0.91,10.68,55.0,5.36,5.34534,0.2735074626865693,,,1:1,,,,inverted,inverted,ZnO,ZnO,MoOx,MoO3,80.0,Xylene,xylene,,-5.33,-3.48,,,,
78720,10.1016/j.dyepig.2020.108369,10.1016/j.dyepig.2020.108369,PBDB-T,sp-mOEh-ITIC-Cl,PBDB-T,sp-mOEh-ITIC-Cl,CCCCC(CC)Cc1ccc(-c2c3cc(-c4ccc(-c5sc(-c6cccs6)c6c5C(=O)c5c(CC(CC)CCCC)sc(CC(CC)CCCC)c5C6=O)s4)sc3c(-c3ccc(CC(CC)CCCC)s3)c3ccsc23)s1,,0.68,12.32,56.0,4.66,4.6914560000000005,0.6750214592274758,,,1:1,,,,inverted,inverted,ZnO,ZnO,MoOx,MoO3,93.0,Xylene,xylene,,-5.33,-3.48,,,,
78721,10.1016/j.dyepig.2020.108369,10.1016/j.dyepig.2020.108369,PBDB-T,sp-mOEh-ITIC-F,PBDB-T,sp-mOEh-ITIC-F,CCCCC(CC)Cc1ccc(-c2c3cc(-c4ccc(-c5sc(-c6cccs6)c6c5C(=O)c5c(CC(CC)CCCC)sc(CC(CC)CCCC)c5C6=O)s4)sc3c(-c3ccc(CC(CC)CCCC)s3)c3ccsc23)s1,,0.65,12.35,61.0,4.96,4.896775,1.274697580645163,,,1:1,,,,inverted,inverted,ZnO,ZnO,MoOx,MoO3,65.0,Xylene,xylene,,-5.33,-3.48,,,,
78722,10.1016/j.dyepig.2020.108503,10.1016/j.dyepig.2020.108503,C19OD-DPP,TEH-PDI,C19OD-DPP,TEH-PDI,,,0.73,0.06,28.0,0.012,0.0122639999999999,2.1999999999999886,,,3:1,,,,inverted,inverted,ZnO,ZnO,MoO3,MoO3,,,,,,,,,,
78723,10.1016/j.dyepig.2020.108503,10.1016/j.dyepig.2020.108503,C19OD-DPP,TEH-PDI,C19OD-DPP,TEH-PDI,,,0.7,0.54,28.68,0.11,0.1084103999999999,1.4450909090909183,,,3:1,ODT,ODT,2.00,inverted,inverted,ZnO,ZnO,MoO3,MoO3,,,,,,,,,,
78724,10.1016/j.dyepig.2020.108503,10.1016/j.dyepig.2020.108503,C19OD-DPP,TEH-DPDI,C19OD-DPP,TEH-DPDI,,,0.71,1.23,30.16,0.26,0.26338728,1.302799999999997,,,3.5:1,,,,inverted,inverted,ZnO,ZnO,MoO3,MoO3,,,,,,,,,,
78725,10.1016/j.dyepig.2020.108503,10.1016/j.dyepig.2020.108503,C19OD-DPP,TEH-DPDI,C19OD-DPP,TEH-DPDI,,,0.68,6.85,49.4,2.3,2.3010520000000003,0.0457391304348042,,,3.5:1,ODT,ODT,2.00,inverted,inverted,ZnO,ZnO,MoO3,MoO3,,,,,,,,,,
78726,10.1016/j.dyepig.2020.108503,10.1016/j.dyepig.2020.108503,C19OD-DPP,TPDI,C19OD-DPP,TPDI,,,0.67,8.64,44.3,2.57,2.5644384,0.2164046692606852,,,3.5:1,ODT,ODT,1.25,inverted,inverted,ZnO,ZnO,MoO3,MoO3,,chloroform,,,,,,,,
78727,10.1016/j.dyepig.2020.108503,10.1016/j.dyepig.2020.108503,C19OD-DPP,TDPDI,C19OD-DPP,TDPDI,,,0.6,6.26,43.98,1.62,1.6518887999999998,1.968444444444427,,,5:1,ODT,ODT,2.25,inverted,inverted,ZnO,ZnO,MoO3,MoO3,,,,,,,,,,
78736,10.1016/j.dyepig.2020.108899,10.1016/j.dyepig.2020.108899,P1,PC71BM,P1,PC71BM,CCCCCCCCc1cc(-c2c(-c3cccs3)sc3c(-c4cc(CCCCCCCC)c(CCCCCCCC)s4)c(-c4ccc(-c5cccc6nsnc56)s4)sc23)sc1CCCCCCCC,COC(=O)CCCC1(c2ccccc2)C23c4c5ccc6c7cc8c9c%10c(cc%11cc%12c%13c%14c(cc%15c%16ccc-5c2c%16c2c5c%16c%17c(c(c46)c7c9c%17c4c%10c%11c%13c4c%16c%14c%152)C513)C%12)C8,0.775,13.6,62.0,6.4,6.534799999999999,2.106249999999976,,,1:2,"0.63% of 1,8-DIO",DIO,0.63%,ITO/PEDOT:PSS/polymer:PC71BM blend/Mg/Al,conventional,,,PEDOT:PSS,PEDOT:PSS,,"1,2-DCB",o-DCB,90.0,,,,-5.9,-3.9,
78737,10.1016/j.dyepig.2020.108899,10.1016/j.dyepig.2020.108899,P2,PC71BM,P2,PC71BM,,COC(=O)CCCC1(c2ccccc2)C23c4c5ccc6c7cc8c9c%10c(cc%11cc%12c%13c%14c(cc%15c%16ccc-5c2c%16c2c5c%16c%17c(c(c46)c7c9c%17c4c%10c%11c%13c4c%16c%14c%152)C513)C%12)C8,0.743,11.4,61.0,5.2,5.166822,0.6380384615384687,,,1:2.5,"0.312% of 1,8-DIO",DIO,0.312%,ITO/PEDOT:PSS/polymer:PC71BM blend/Mg/Al,conventional,,,PEDOT:PSS,PEDOT:PSS,,"1,2-DCB",o-DCB,95.0,,,,-5.9,-3.9,
78738,10.1016/j.dyepig.2020.108899,10.1016/j.dyepig.2020.108899,P3,PC71BM,P3,PC71BM,CCCCCCc1csc(-c2ccc(-c3cc(CCCCCC)c(/C=C/c4csc(-c5cc6c(OCC(CC)CCCC)c7sc(-c8ccc(C9=C%10C(=O)N(CC(CC)CCCC)C(c%11ccc(-c%12cc%13c(OCC(CC)CCCC)c%14sccc%14c(OCC(CC)CCCC)c%13s%12)s%11)=C%10C(=O)N9CC(CC)CCCC)s8)cc7c(OCC(CC)CCCC)c6s5)c4)s3)c3nsnc23)c1,COC(=O)CCCC1(c2ccccc2)C23c4c5ccc6c7cc8c9c%10c(cc%11cc%12c%13c%14c(cc%15c%16ccc-5c2c%16c2c5c%16c%17c(c(c46)c7c9c%17c4c%10c%11c%13c4c%16c%14c%152)C513)C%12)C8,0.8,7.6,43.0,2.6,2.6144,0.5538461538461441,2.6,2.6,1:2,,,,ITO/PEDOT:PSS/polymer:PC71BM blend/Mg/Al,conventional,,,PEDOT:PSS,PEDOT:PSS,,"1,2-DCB",o-DCB,95.0,,,,-5.9,-3.9,
78739,10.1016/j.dyepig.2020.108899,10.1016/j.dyepig.2020.108899,P4,PC71BM,P4,PC71BM,,COC(=O)CCCC1(c2ccccc2)C23c4c5ccc6c7cc8c9c%10c(cc%11cc%12c%13c%14c(cc%15c%16ccc-5c2c%16c2c5c%16c%17c(c(c46)c7c9c%17c4c%10c%11c%13c4c%16c%14c%152)C513)C%12)C8,0.64,5.4,41.0,1.4,1.4169600000000002,1.2114285714285935,1.4,1.4,1:1,,,,ITO/PEDOT:PSS/polymer:PC71BM blend/Mg/Al,conventional,,,PEDOT:PSS,PEDOT:PSS,,"1,2-DCB",o-DCB,95.0,,,,-5.9,-3.9,
78740,10.1016/j.dyepig.2020.108899,10.1016/j.dyepig.2020.108899,P5,PC71BM,P5,PC71BM,,COC(=O)CCCC1(c2ccccc2)C23c4c5ccc6c7cc8c9c%10c(cc%11cc%12c%13c%14c(cc%15c%16ccc-5c2c%16c2c5c%16c%17c(c(c46)c7c9c%17c4c%10c%11c%13c4c%16c%14c%152)C513)C%12)C8,0.615,6.3,41.0,1.6,1.588545,0.7159374999999996,1.6,1.6,1:2,,,,ITO/PEDOT:PSS/polymer:PC71BM blend/Mg/Al,conventional,,,PEDOT:PSS,PEDOT:PSS,,"1,2-DCB",o-DCB,95.0,,,,-5.9,-3.9,
78741,10.1016/j.dyepig.2020.108899,10.1016/j.dyepig.2020.108899,P6,PC71BM,P6,PC71BM,,COC(=O)CCCC1(c2ccccc2)C23c4c5ccc6c7cc8c9c%10c(cc%11cc%12c%13c%14c(cc%15c%16ccc-5c2c%16c2c5c%16c%17c(c(c46)c7c9c%17c4c%10c%11c%13c4c%16c%14c%152)C513)C%12)C8,0.693,10.1,41.0,3.2,2.869713,10.321468750000006,3.2,3.2,1:1,,,,ITO/PEDOT:PSS/polymer:PC71BM blend/Mg/Al,conventional,,,PEDOT:PSS,PEDOT:PSS,,"1,2-DCB",o-DCB,90.0,,,,-5.9,-3.9,
78742,10.1016/j.dyepig.2020.108899,10.1016/j.dyepig.2020.108899,P7,PC71BM,P7,PC71BM,CCCCCCCCC(CCCCCC)Cn1c2ccccc2c2ccc(-c3c4cc(-c5ccc(-c6sc(-c7cccs7)c7c6C(=O)c6c(CC(CC)CCCC)sc(CC(CC)CCCC)c6C7=O)s5)sc4c(-c4ccc5c6ccccc6n(CC(CCCCCC)CCCCCCCC)c5c4)c4ccsc34)cc21,COC(=O)CCCC1(c2ccccc2)C23c4c5ccc6c7cc8c9c%10c(cc%11cc%12c%13c%14c(cc%15c%16ccc-5c2c%16c2c5c%16c%17c(c(c46)c7c9c%17c4c%10c%11c%13c4c%16c%14c%152)C513)C%12)C8,0.84,8.3,44.0,3.1,3.06768,1.0425806451612871,3.1,3.1,1:1,,,,ITO/PEDOT:PSS/polymer:PC71BM blend/Mg/Al,conventional,,,PEDOT:PSS,PEDOT:PSS,,"1,2-DCB",o-DCB,110.0,,,,-5.9,-3.9,
78743,10.1016/j.dyepig.2020.108899,10.1016/j.dyepig.2020.108899,P8,PC71BM,P8,PC71BM,CCCCCCCCC(CCCCCC)COc1cc(-c2ccc(-c3sc(-c4ccc(-c5cc(CCCCCC)cs5)c5nsnc45)cc3CCCCCC)s2)c(OCC(CCCCCC)CCCCCCCC)cc1-c1cccs1,COC(=O)CCCC1(c2ccccc2)C23c4c5ccc6c7cc8c9c%10c(cc%11cc%12c%13c%14c(cc%15c%16ccc-5c2c%16c2c5c%16c%17c(c(c46)c7c9c%17c4c%10c%11c%13c4c%16c%14c%152)C513)C%12)C8,0.809,11.4,52.0,4.8,4.795752000000001,0.0884999999999728,4.8,4.8,1:1,,,,ITO/PEDOT:PSS/polymer:PC71BM blend/Mg/Al,conventional,,,PEDOT:PSS,PEDOT:PSS,,"1,2-DCB",o-DCB,95.0,,,,-5.9,-3.9,
78744,10.1016/j.dyepig.2020.108899,10.1016/j.dyepig.2020.108899,P9,PC71BM,P9,PC71BM,CCCCCCCCCCCCCCCCCCCCOc1ccsc1-c1nc2sc(-c3sc(-c4cc5c(C#C[Si](C(C)C)(C(C)C)C(C)C)c6occc6c(C#C[Si](C(C)C)(C(C)C)C(C)C)c5o4)cc3OCCCCCCCCCCCCCCCCCCCC)nc2s1,COC(=O)CCCC1(c2ccccc2)C23c4c5ccc6c7cc8c9c%10c(cc%11cc%12c%13c%14c(cc%15c%16ccc-5c2c%16c2c5c%16c%17c(c(c46)c7c9c%17c4c%10c%11c%13c4c%16c%14c%152)C513)C%12)C8,0.8,12.6,49.0,4.9,4.9392000000000005,0.8000000000000025,,,1:2,1-CN,CN,0.3%,ITO/PEDOT:PSS/polymer:PC71BM blend/Mg/Al,conventional,,,PEDOT:PSS,PEDOT:PSS,,Chlorobenzene,chlorobenzene,90.0,,,,-5.9,-3.9,
78745,10.1016/j.dyepig.2020.108899,10.1016/j.dyepig.2020.108899,P10,PC71BM,P10,PC71BM,CCCCCCCCCCC(CCCCCCCC)CN1C(=O)c2c(c(-c3ccc(-c4cc5c(OCC(CC)CCCC)c6sc(-c7scc8c7C(=O)N(CCCCCCCC)C8=O)cc6c(OCC(CC)CCCC)c5s4)s3)c3nsnc3c2-c2ccc(-c3cc4c(OCC(CC)CCCC)c5sccc5c(OCC(CC)CCCC)c4s3)s2)C1=O,COC(=O)CCCC1(c2ccccc2)C23c4c5ccc6c7cc8c9c%10c(cc%11cc%12c%13c%14c(cc%15c%16ccc-5c2c%16c2c5c%16c%17c(c(c46)c7c9c%17c4c%10c%11c%13c4c%16c%14c%152)C513)C%12)C8,0.862,10.8,59.0,5.5,5.492664,0.1333818181818264,,,1:2,1.25% of 1-CN,CN,1.25%,ITO/PEDOT:PSS/polymer:PC71BM blend/Mg/Al,conventional,,,PEDOT:PSS,PEDOT:PSS,,"1,2-DCB",o-DCB,95.0,,,,-5.9,-3.9,
78746,10.1016/j.dyepig.2021.109162,10.1016/j.dyepig.2021.109162,PM7,MAL1,PM7,MAL1,CCCCC(CC)Cc1sc(-c2c3ccsc3c(-c3cc(Cl)c(CC(CC)CCCC)s3)c3sc(-c4ccc(-c5sc(-c6cccs6)c6c5C(=O)c5c(CC(CC)CCCC)sc(CC(CC)CCCC)c5C6=O)s4)cc23)cc1Cl,,0.996,7.87,55.8,4.37,4.37389416,0.0891112128146397,,,1:1 (w/w),0,,,ITO/ZnO/PM7:NFA/MoO3/Ag,inverted,ZnO,ZnO,MoO3,MoO3,,chlorobenzene,chlorobenzene,,-5.575,-3.67,,,,
78747,10.1016/j.dyepig.2021.109162,10.1016/j.dyepig.2021.109162,PM7,MAL1,PM7,MAL1,CCCCC(CC)Cc1sc(-c2c3ccsc3c(-c3cc(Cl)c(CC(CC)CCCC)s3)c3sc(-c4ccc(-c5sc(-c6cccs6)c6c5C(=O)c5c(CC(CC)CCCC)sc(CC(CC)CCCC)c5C6=O)s4)cc23)cc1Cl,,0.952,5.17,46.5,2.29,2.2886556,0.0587074235807967,,,1:1 (w/w),DIO,,1 vol%,ITO/ZnO/PM7:NFA/MoO3/Ag,inverted,ZnO,ZnO,MoO3,MoO3,,chlorobenzene,chlorobenzene,,-5.575,-3.67,,,,
78748,10.1016/j.dyepig.2021.109162,10.1016/j.dyepig.2021.109162,PM7,MAL1-sCl,PM7,MAL1-sCl,CCCCC(CC)Cc1sc(-c2c3ccsc3c(-c3cc(Cl)c(CC(CC)CCCC)s3)c3sc(-c4ccc(-c5sc(-c6cccs6)c6c5C(=O)c5c(CC(CC)CCCC)sc(CC(CC)CCCC)c5C6=O)s4)cc23)cc1Cl,,0.929,7.14,55.8,3.7,3.70124748,0.0337156756756747,,,1:1 (w/w),0,,,ITO/ZnO/PM7:NFA/MoO3/Ag,inverted,ZnO,ZnO,MoO3,MoO3,,chlorobenzene,chlorobenzene,,-5.575,-3.67,,,,
78749,10.1016/j.dyepig.2021.109162,10.1016/j.dyepig.2021.109162,PM7,MAL1-sCl,PM7,MAL1-sCl,CCCCC(CC)Cc1sc(-c2c3ccsc3c(-c3cc(Cl)c(CC(CC)CCCC)s3)c3sc(-c4ccc(-c5sc(-c6cccs6)c6c5C(=O)c5c(CC(CC)CCCC)sc(CC(CC)CCCC)c5C6=O)s4)cc23)cc1Cl,,0.913,7.92,59.6,4.31,4.309652160000001,0.0080705336426679,,,1:1 (w/w),DIO,,1 vol%,ITO/ZnO/PM7:NFA/MoO3/Ag,inverted,ZnO,ZnO,MoO3,MoO3,,chlorobenzene,chlorobenzene,,-5.575,-3.67,,,,
78750,10.1016/j.dyepig.2021.109162,10.1016/j.dyepig.2021.109162,PM7,MAL2-sCl,PM7,MAL2-sCl,CCCCC(CC)Cc1sc(-c2c3ccsc3c(-c3cc(Cl)c(CC(CC)CCCC)s3)c3sc(-c4ccc(-c5sc(-c6cccs6)c6c5C(=O)c5c(CC(CC)CCCC)sc(CC(CC)CCCC)c5C6=O)s4)cc23)cc1Cl,,1.0,10.05,57.4,5.75,5.7687,0.3252173913043468,,,1:1,0,,,ITO/ZnO/PM7:NFA/MoO3/Ag,inverted,ZnO,ZnO,MoO3,MoO3,,chlorobenzene,chlorobenzene,,-5.575,-3.67,,,,
78751,10.1016/j.dyepig.2021.109162,10.1016/j.dyepig.2021.109162,PM7,MAL2-sCl,PM7,MAL2-sCl,CCCCC(CC)Cc1sc(-c2c3ccsc3c(-c3cc(Cl)c(CC(CC)CCCC)s3)c3sc(-c4ccc(-c5sc(-c6cccs6)c6c5C(=O)c5c(CC(CC)CCCC)sc(CC(CC)CCCC)c5C6=O)s4)cc23)cc1Cl,,0.806,1.6,36.8,0.48,0.4745727999999999,1.1306666666666711,,,1:1,1,,,ITO/ZnO/PM7:NFA/MoO3/Ag,inverted,ZnO,ZnO,MoO3,MoO3,,chlorobenzene,chlorobenzene,,-5.575,-3.67,,,,
78756,10.1016/j.dyepig.2021.109434,10.1016/j.dyepig.2021.109434,PM6,Y6,PM6,Y6,COC(=O)C(C)(C)c1cc(C)cc(-c2sc3c4sc5cc(/C=C6/C(=O)c7cc(F)cc(c7)C(=O)/C6=C\c6cc(C(C)(C)C(=O)OC)c(-c7cc(C)cc(C(C)(C)C(=O)OC)c7)s6)sc5c4c(C(C)(C)C(=O)OC)ccc2-3)c1,CCCCCCCCCCCc1c(/C=C2\C(=O)c3cc(F)c(F)cc3C2=C(C#N)C#N)sc2c1sc1c3c4nsnc4c4c5sc6c(CCCCCCCCCCC)c(/C=C7\C(=O)c8cc(F)c(F)cc8C7=C(C#N)C#N)sc6c5n(CC(CC)CCCC)c4c3n(CC(CC)CCCC)c21,0.851,25.25,72.26,15.5,15.52704815,0.1745041935483909,15.4,15.5,,,,,conventional,conventional,,,,,,,,,-5.56,-3.65,,-5.65,-4.09,
