Repository: JiYiqaq/PCE-KA-GNN

# Data directory

- `raw/Active_Database.csv` is the immutable source dataset bundled under CC BY 4.0. Do not overwrite it with processed data.
- `processed/` is created and populated by the training pipeline. Generated `.pt` and `.pth` caches are intentionally ignored by Git because they can exceed GitHub's normal single-file limit.

See `../DATA_LICENSE.md` for provenance, license and checksum information.

File: data/raw/Active_Database.csv (part 262 of 471)
id,doi,doi_norm,donor,acceptor,donor_canonical,acceptor_canonical,donor_smiles,acceptor_smiles,voc,jsc,ff,pce,pce_recomputed,pce_relative_error_percent,pce_avg,pce_best,d_a_ratio,additive,additive_canonical,additive_ratio,device_structure,device_type,etl,etl_canonical,htl,htl_canonical,active_layer_thickness,solvent,solvent_canonical,annealing_temp,homo_d,lumo_d,eg_d,homo_a,lumo_a,eg_a
78760,10.1016/j.dyepig.2021.109434,10.1016/j.dyepig.2021.109434,PM6,ITIC,PM6,ITIC,COC(=O)C(C)(C)c1cc(C)cc(-c2sc3c4sc5cc(/C=C6/C(=O)c7cc(F)cc(c7)C(=O)/C6=C\c6cc(C(C)(C)C(=O)OC)c(-c7cc(C)cc(C(C)(C)C(=O)OC)c7)s6)sc5c4c(C(C)(C)C(=O)OC)ccc2-3)c1,CCCCCCc1ccc(C2(c3ccc(CCCCCC)cc3)c3cc4c(cc3-c3sc5cc(C=C6C(=O)c7ccccc7C6=C(C#N)C#N)sc5c32)C(c2ccc(CCCCCC)cc2)(c2ccc(CCCCCC)cc2)c2c-4sc3cc(C=C4C(=O)c5ccccc5C4=C(C#N)C#N)sc23)cc1,1.014,15.08,60.36,9.2,9.229720032,0.3230438260869584,9.1,9.2,,,,,conventional,conventional,,,,,,,,,-5.56,-3.65,,-5.576,-3.916,
78761,10.1016/j.dyepig.2021.109604,10.1016/j.dyepig.2021.109604,3TCO-R,ITIC,3TCO-R,ITIC,,CCCCCCc1ccc(C2(c3ccc(CCCCCC)cc3)c3cc4c(cc3-c3sc5cc(C=C6C(=O)c7ccccc7C6=C(C#N)C#N)sc5c32)C(c2ccc(CCCCCC)cc2)(c2ccc(CCCCCC)cc2)c2c-4sc3cc(C=C4C(=O)c5ccccc5C4=C(C#N)C#N)sc23)cc1,0.79,13.13,39.35,4.09,4.081657450000001,0.2039743276283415,3.96,4.09,,,,,conventional,conventional,,,,,,,,,,,,-5.576,-3.916,
78762,10.1016/j.dyepig.2021.109604,10.1016/j.dyepig.2021.109604,3TCO-OR,ITIC,3TCO-OR,ITIC,,CCCCCCc1ccc(C2(c3ccc(CCCCCC)cc3)c3cc4c(cc3-c3sc5cc(C=C6C(=O)c7ccccc7C6=C(C#N)C#N)sc5c32)C(c2ccc(CCCCCC)cc2)(c2ccc(CCCCCC)cc2)c2c-4sc3cc(C=C4C(=O)c5ccccc5C4=C(C#N)C#N)sc23)cc1,0.89,11.87,50.52,5.34,5.33708436,0.0545999999999895,5.21,5.34,,,,,conventional,conventional,,,,,,,,,,,,-5.576,-3.916,
78763,10.1016/j.dyepig.2021.109604,10.1016/j.dyepig.2021.109604,3TCO-Th,ITIC,3TCO-Th,ITIC,,CCCCCCc1ccc(C2(c3ccc(CCCCCC)cc3)c3cc4c(cc3-c3sc5cc(C=C6C(=O)c7ccccc7C6=C(C#N)C#N)sc5c32)C(c2ccc(CCCCCC)cc2)(c2ccc(CCCCCC)cc2)c2c-4sc3cc(C=C4C(=O)c5ccccc5C4=C(C#N)C#N)sc23)cc1,0.86,14.6,46.88,5.91,5.886252799999999,0.4018138747885066,5.56,5.91,,,,,conventional,conventional,,,,,,,,,,,,-5.576,-3.916,
78764,10.1016/j.dyepig.2021.109604,10.1016/j.dyepig.2021.109604,3TCO-Th-Cl,ITIC,3TCO-Th-Cl,ITIC,,CCCCCCc1ccc(C2(c3ccc(CCCCCC)cc3)c3cc4c(cc3-c3sc5cc(C=C6C(=O)c7ccccc7C6=C(C#N)C#N)sc5c32)C(c2ccc(CCCCCC)cc2)(c2ccc(CCCCCC)cc2)c2c-4sc3cc(C=C4C(=O)c5ccccc5C4=C(C#N)C#N)sc23)cc1,1.0,13.86,55.59,7.7,7.704774,0.061999999999992,7.61,7.7,,,,,conventional,conventional,,,,,,,,,,,,-5.576,-3.916,
78765,10.1016/j.dyepig.2021.109604,10.1016/j.dyepig.2021.109604,3TCO-Th-Cl,Y6,3TCO-Th-Cl,Y6,,CCCCCCCCCCCc1c(/C=C2\C(=O)c3cc(F)c(F)cc3C2=C(C#N)C#N)sc2c1sc1c3c4nsnc4c4c5sc6c(CCCCCCCCCCC)c(/C=C7\C(=O)c8cc(F)c(F)cc8C7=C(C#N)C#N)sc6c5n(CC(CC)CCCC)c4c3n(CC(CC)CCCC)c21,0.86,19.46,61.55,10.3,10.3007618,0.0073961165048482,9.73,10.3,,,,,conventional,conventional,,,,,,,,,,,,-5.65,-4.09,
78767,10.1016/j.dyepig.2021.109604,10.1016/j.dyepig.2021.109604,PE32,Y6,PE32,Y6,CCCCCCCCC(CCCCCC)Cn1nc2c(-c3cc4scc(CCCCCC)c4s3)c(OC)c(OC)c(-c3cc4sc(-c5cc6c(-c7cc(Cl)c(C(CC)CCCCC)s7)c7sccc7c(-c7cc(Cl)c(C(CC)CCCCCC)s7)c6s5)c(CCCCCC)c4s3)c2n1,CCCCCCCCCCCc1c(/C=C2\C(=O)c3cc(F)c(F)cc3C2=C(C#N)C#N)sc2c1sc1c3c4nsnc4c4c5sc6c(CCCCCCCCCCC)c(/C=C7\C(=O)c8cc(F)c(F)cc8C7=C(C#N)C#N)sc6c5n(CC(CC)CCCC)c4c3n(CC(CC)CCCC)c21,0.75,18.44,53.03,7.31,7.334049000000001,0.3289876880985163,,7.31,,,,,conventional,conventional,,,,,,,,,,,,-5.65,-4.09,
78768,10.1016/j.dyepig.2021.109604,10.1016/j.dyepig.2021.109604,3TCO-Th-Cl,Y6,3TCO-Th-Cl,Y6,,CCCCCCCCCCCc1c(/C=C2\C(=O)c3cc(F)c(F)cc3C2=C(C#N)C#N)sc2c1sc1c3c4nsnc4c4c5sc6c(CCCCCCCCCCC)c(/C=C7\C(=O)c8cc(F)c(F)cc8C7=C(C#N)C#N)sc6c5n(CC(CC)CCCC)c4c3n(CC(CC)CCCC)c21,0.86,18.46,59.2,9.94,9.3983552,5.449142857142842,9.75,9.94,,,,,conventional,conventional,,,,,,,,,,,,-5.65,-4.09,
78769,10.1016/j.dyepig.2021.109604,10.1016/j.dyepig.2021.109604,3TCO-Th-Cl,Y6,3TCO-Th-Cl,Y6,,CCCCCCCCCCCc1c(/C=C2\C(=O)c3cc(F)c(F)cc3C2=C(C#N)C#N)sc2c1sc1c3c4nsnc4c4c5sc6c(CCCCCCCCCCC)c(/C=C7\C(=O)c8cc(F)c(F)cc8C7=C(C#N)C#N)sc6c5n(CC(CC)CCCC)c4c3n(CC(CC)CCCC)c21,0.86,15.13,61.17,8.16,7.95931806,2.4593375,7.71,8.16,,,,,conventional,semitransparent,,,,,,,,,,,,-5.65,-4.09,
78770,10.1016/j.dyepig.2021.109604,10.1016/j.dyepig.2021.109604,3TCO-Th-Cl,Y6,3TCO-Th-Cl,Y6,,CCCCCCCCCCCc1c(/C=C2\C(=O)c3cc(F)c(F)cc3C2=C(C#N)C#N)sc2c1sc1c3c4nsnc4c4c5sc6c(CCCCCCCCCCC)c(/C=C7\C(=O)c8cc(F)c(F)cc8C7=C(C#N)C#N)sc6c5n(CC(CC)CCCC)c4c3n(CC(CC)CCCC)c21,0.81,3.93,59.34,1.89,1.8889702200000005,0.0544857142856838,1.77,1.89,,,,,conventional,semitransparent,,,,,,,,,,,,-5.65,-4.09,
78771,10.1016/j.dyepig.2021.109604,10.1016/j.dyepig.2021.109604,3TCO-Th-Cl,Y6,3TCO-Th-Cl,Y6,,CCCCCCCCCCCc1c(/C=C2\C(=O)c3cc(F)c(F)cc3C2=C(C#N)C#N)sc2c1sc1c3c4nsnc4c4c5sc6c(CCCCCCCCCCC)c(/C=C7\C(=O)c8cc(F)c(F)cc8C7=C(C#N)C#N)sc6c5n(CC(CC)CCCC)c4c3n(CC(CC)CCCC)c21,0.84,14.34,41.43,4.99,4.99049208,0.0098613226452884,4.88,4.99,,,,,conventional,semitransparent,,,,,,,,,,,,-5.65,-4.09,
78772,10.1016/j.dyepig.2021.109604,10.1016/j.dyepig.2021.109604,3TCO-Th-Cl,Y6,3TCO-Th-Cl,Y6,,CCCCCCCCCCCc1c(/C=C2\C(=O)c3cc(F)c(F)cc3C2=C(C#N)C#N)sc2c1sc1c3c4nsnc4c4c5sc6c(CCCCCCCCCCC)c(/C=C7\C(=O)c8cc(F)c(F)cc8C7=C(C#N)C#N)sc6c5n(CC(CC)CCCC)c4c3n(CC(CC)CCCC)c21,0.81,5.71,51.4,2.37,2.3773014000000003,0.3080759493670985,2.3,2.37,,,,,conventional,semitransparent,,,,,,,,,,,,-5.65,-4.09,
78773,10.1016/j.dyepig.2021.109833,10.1016/j.dyepig.2021.109833,PBDB-T,TAC-diPDI2,PBDB-T,TAC-diPDI2,CCCCC(CC)Cc1ccc(-c2c3cc(-c4ccc(-c5sc(-c6cccs6)c6c5C(=O)c5c(CC(CC)CCCC)sc(CC(CC)CCCC)c5C6=O)s4)sc3c(-c3ccc(CC(CC)CCCC)s3)c3ccsc23)s1,,0.865,11.79,62.8,6.59,6.4045638,2.813902883156295,6.4,6.59,,,,,inverted,inverted,ZnO,ZnO,MoO3,MoO3,,,,,-5.33,-3.48,,,,
78774,10.1016/j.dyepig.2021.109833,10.1016/j.dyepig.2021.109833,PBDB-T,FTAC-diPDI2,PBDB-T,FTAC-diPDI2,CCCCC(CC)Cc1ccc(-c2c3cc(-c4ccc(-c5sc(-c6cccs6)c6c5C(=O)c5c(CC(CC)CCCC)sc(CC(CC)CCCC)c5C6=O)s4)sc3c(-c3ccc(CC(CC)CCCC)s3)c3ccsc23)s1,,0.868,10.41,46.0,4.24,4.1565048,1.9692264150943344,4.12,4.24,,,,,inverted,inverted,ZnO,ZnO,MoO3,MoO3,,,,,-5.33,-3.48,,,,
78775,10.1016/j.dyepig.2022.110147,10.1016/j.dyepig.2022.110147,TBCA-C2,IT-4F,TBCA-C2,IT-4F,,CCCCCCc1ccc(C2(c3ccc(CCCCCC)cc3)c3cc4c(cc3-c3sc5cc(/C=C6\C(=O)c7cc(F)c(F)cc7C6=C(C#N)C#N)sc5c32)C(c2ccc(CCCCCC)cc2)(c2ccc(CCCCCC)cc2)c2c-4sc3cc(/C=C4\C(=O)c5cc(F)c(F)cc5C4=C(C#N)C#N)sc23)cc1,0.921,13.61,59.0,7.34,7.395537900000001,0.7566471389645901,7.23,7.34,,,,,inverted,inverted,ZnO,ZnO,MoO3,MoO3,,chloroform,chloroform,,,,,-5.66,-4.14,
78776,10.1016/j.dyepig.2022.110147,10.1016/j.dyepig.2022.110147,TBCA-C4,IT-4F,TBCA-C4,IT-4F,,CCCCCCc1ccc(C2(c3ccc(CCCCCC)cc3)c3cc4c(cc3-c3sc5cc(/C=C6\C(=O)c7cc(F)c(F)cc7C6=C(C#N)C#N)sc5c32)C(c2ccc(CCCCCC)cc2)(c2ccc(CCCCCC)cc2)c2c-4sc3cc(/C=C4\C(=O)c5cc(F)c(F)cc5C4=C(C#N)C#N)sc23)cc1,0.932,15.43,64.0,9.21,9.2036864,0.0685515743756825,9.03,9.21,,,,,inverted,inverted,ZnO,ZnO,MoO3,MoO3,,chloroform,chloroform,,,,,-5.66,-4.14,
78777,10.1016/j.dyepig.2022.110147,10.1016/j.dyepig.2022.110147,TBCA-C6,IT-4F,TBCA-C6,IT-4F,,CCCCCCc1ccc(C2(c3ccc(CCCCCC)cc3)c3cc4c(cc3-c3sc5cc(/C=C6\C(=O)c7cc(F)c(F)cc7C6=C(C#N)C#N)sc5c32)C(c2ccc(CCCCCC)cc2)(c2ccc(CCCCCC)cc2)c2c-4sc3cc(/C=C4\C(=O)c5cc(F)c(F)cc5C4=C(C#N)C#N)sc23)cc1,0.942,13.97,60.0,7.91,7.895843999999999,0.1789633375474175,7.72,7.91,,,,,inverted,inverted,ZnO,ZnO,MoO3,MoO3,,chloroform,chloroform,,,,,-5.66,-4.14,
78778,10.1016/j.dyepig.2022.110147,10.1016/j.dyepig.2022.110147,TBCA-C8,IT-4F,TBCA-C8,IT-4F,,CCCCCCc1ccc(C2(c3ccc(CCCCCC)cc3)c3cc4c(cc3-c3sc5cc(/C=C6\C(=O)c7cc(F)c(F)cc7C6=C(C#N)C#N)sc5c32)C(c2ccc(CCCCCC)cc2)(c2ccc(CCCCCC)cc2)c2c-4sc3cc(/C=C4\C(=O)c5cc(F)c(F)cc5C4=C(C#N)C#N)sc23)cc1,0.945,13.52,57.0,7.24,7.282547999999999,0.5876795580110379,7.2,7.24,,,,,inverted,inverted,ZnO,ZnO,MoO3,MoO3,,chloroform,chloroform,,,,,-5.66,-4.14,
78783,10.1016/j.dyepig.2022.110375,10.1016/j.dyepig.2022.110375,P3HT,Y18,P3HT,Y18,CCCCCCc1ccsc1,CCc1c(/C=C2\C(=O)c3cc(F)c(F)cc3C2=C(C#N)C#N)sc2c1sc1c3c4nn(CC)nc4c4c5sc6c(CC)c(/C=C7\C(=O)c8cc(F)c(F)cc8C7=C(C#N)C#N)sc6c5n(CC)c4c3n(CC)c21,0.41,15.05,43.0,2.66,2.653315,0.2513157894736861,2.44,2.66,,,,,ITO/PEDOT:PSS/Active Layer/Ca/Al,conventional,Ca,Ca,PEDOT:PSS,PEDOT:PSS,,,,,-5.01,-3.12,,-5.58,-3.98,
78784,10.1016/j.dyepig.2022.110375,10.1016/j.dyepig.2022.110375,P3HT,TPBTA-RCN,P3HT,TPBTA-RCN,CCCCCCc1ccsc1,,0.99,11.6,46.0,5.23,5.28264,1.006500956022932,5.03,5.23,,,,,ITO/PEDOT:PSS/Active Layer/Ca/Al,conventional,Ca,Ca,PEDOT:PSS,PEDOT:PSS,,,,,-5.01,-3.12,,,,
78787,10.1016/j.dyepig.2022.110787,10.1016/j.dyepig.2022.110787,PTB7-Th,FPDI-V,PTB7-Th,FPDI-V,CCCCC(CC)COC(=O)c1sc2csc(-c3cc4c(-c5ccc(CC(CC)CCCC)s5)c5sccc5c(-c5ccc(CC(CC)CCCC)s5)c4s3)c2c1F,,0.767,15.7,62.7,7.53,7.5502713,0.2692071713147423,7.42,7.53,1:1.5,,,,ITO/PEDOT:PSS/PTB7-Th:FPDI-V/PFN-Br/Ag,conventional,PFN-Br,PFN-Br,PEDOT:PSS,PEDOT:PSS,,chlorobenzene,chlorobenzene,,-5.21,-3.6,,,,
78788,10.1016/j.dyepig.2022.110787,10.1016/j.dyepig.2022.110787,PTB7-Th,FPDI-E,PTB7-Th,FPDI-E,CCCCC(CC)COC(=O)c1sc2csc(-c3cc4c(-c5ccc(CC(CC)CCCC)s5)c5sccc5c(-c5ccc(CC(CC)CCCC)s5)c4s3)c2c1F,,0.725,13.5,65.0,6.37,6.361875,0.1275510204081588,6.32,6.37,1:1.5,,,,ITO/PEDOT:PSS/PTB7-Th:FPDI-E/PFN-Br/Ag,conventional,PFN-Br,PFN-Br,PEDOT:PSS,PEDOT:PSS,,chlorobenzene,chlorobenzene,,-5.21,-3.6,,,,
78789,10.1016/j.dyepig.2022.110787,10.1016/j.dyepig.2022.110787,PTB7-Th,PDI-V,PTB7-Th,PDI-V,CCCCC(CC)COC(=O)c1sc2csc(-c3cc4c(-c5ccc(CC(CC)CCCC)s5)c5sccc5c(-c5ccc(CC(CC)CCCC)s5)c4s3)c2c1F,C=Cc1cc2c3c(ccc4c5ccc6c7c(ccc(c1c34)c75)C(=O)N(C(CCCCCC)CCCCCC)C6=O)C(=O)N(C(CCCCCC)CCCCCC)C2=O,0.76,10.03,59.0,4.51,4.497452,0.2782261640798177,,4.51,,,,,ITO/PEDOT:PSS/active layer/PFN-Br/Ag,conventional,PFN-Br,PFN-Br,PEDOT:PSS,PEDOT:PSS,,chlorobenzene,chlorobenzene,,-5.21,-3.6,,-5.77,-4.03,
78790,10.1016/j.dyepig.2022.110787,10.1016/j.dyepig.2022.110787,PTB7-Th,PDI-E,PTB7-Th,PDI-E,CCCCC(CC)COC(=O)c1sc2csc(-c3cc4c(-c5ccc(CC(CC)CCCC)s5)c5sccc5c(-c5ccc(CC(CC)CCCC)s5)c4s3)c2c1F,CCCCCCCCC(CCCCCC)CN1C(=O)c2ccc3c4ccc5c6c(cc(C#Cc7cc8c9c(ccc%10c%11ccc%12c%13c(ccc(c7c9%10)c%13%11)C(=O)N(CC(CCCCCC)CCCCCCCC)C%12=O)C(=O)N(CC(CCCCCC)CCCCCCCC)C8=O)c(c7ccc(c2c37)C1=O)c64)C(=O)N(CC(CCCCCC)CCCCCCCC)C5=O,0.66,7.33,55.0,2.66,2.66079,0.0296992481202949,,2.66,,,,,ITO/PEDOT:PSS/active layer/PFN-Br/Ag,conventional,PFN-Br,PFN-Br,PEDOT:PSS,PEDOT:PSS,,chlorobenzene,chlorobenzene,,-5.21,-3.6,,-5.9,-3.9,
78791,10.1016/j.dyepig.2022.111020,10.1016/j.dyepig.2022.111020,TT-2PPAB,PC71BM,TT-2PPAB,PC71BM,,COC(=O)CCCC1(c2ccccc2)C23c4c5ccc6c7cc8c9c%10c(cc%11cc%12c%13c%14c(cc%15c%16ccc-5c2c%16c2c5c%16c%17c(c(c46)c7c9c%17c4c%10c%11c%13c4c%16c%14c%152)C513)C%12)C8,0.75,8.43,49.0,3.11,3.0980250000000003,0.3850482315112419,,,1:2,DIO,DIO,,ITO/ZnO (30 nm)/active layer/MoO3 (10 nm)/Ag (100 nm),inverted,ZnO,ZnO,MoO3,MoO3,82.0,CF,chloroform,,,,,-5.9,-3.9,
78792,10.1016/j.dyepig.2022.111020,10.1016/j.dyepig.2022.111020,DFBT-2PPAB,PC71BM,DFBT-2PPAB,PC71BM,,COC(=O)CCCC1(c2ccccc2)C23c4c5ccc6c7cc8c9c%10c(cc%11cc%12c%13c%14c(cc%15c%16ccc-5c2c%16c2c5c%16c%17c(c(c46)c7c9c%17c4c%10c%11c%13c4c%16c%14c%152)C513)C%12)C8,0.69,3.68,53.0,1.35,1.345776,0.3128888888888892,,,1:1,DIO,DIO,,ITO/ZnO (30 nm)/active layer/MoO3 (10 nm)/Ag (100 nm),inverted,ZnO,ZnO,MoO3,MoO3,42.0,CF,chloroform,,,,,-5.9,-3.9,
78793,10.1016/j.dyepig.2022.111020,10.1016/j.dyepig.2022.111020,CPDT-2PPAB,PC71BM,CPDT-2PPAB,PC71BM,,COC(=O)CCCC1(c2ccccc2)C23c4c5ccc6c7cc8c9c%10c(cc%11cc%12c%13c%14c(cc%15c%16ccc-5c2c%16c2c5c%16c%17c(c(c46)c7c9c%17c4c%10c%11c%13c4c%16c%14c%152)C513)C%12)C8,0.67,11.7,50.0,3.88,3.9195000000000007,1.0180412371134215,,,1:2,DIO,DIO,,ITO/ZnO (30 nm)/active layer/MoO3 (10 nm)/Ag (100 nm),inverted,ZnO,ZnO,MoO3,MoO3,90.0,CF,chloroform,,,,,-5.9,-3.9,
78797,10.1016/j.dyepig.2023.111423,10.1016/j.dyepig.2023.111423,PM6,Y6,PM6,Y6,COC(=O)C(C)(C)c1cc(C)cc(-c2sc3c4sc5cc(/C=C6/C(=O)c7cc(F)cc(c7)C(=O)/C6=C\c6cc(C(C)(C)C(=O)OC)c(-c7cc(C)cc(C(C)(C)C(=O)OC)c7)s6)sc5c4c(C(C)(C)C(=O)OC)ccc2-3)c1,CCCCCCCCCCCc1c(/C=C2\C(=O)c3cc(F)c(F)cc3C2=C(C#N)C#N)sc2c1sc1c3c4nsnc4c4c5sc6c(CCCCCCCCCCC)c(/C=C7\C(=O)c8cc(F)c(F)cc8C7=C(C#N)C#N)sc6c5n(CC(CC)CCCC)c4c3n(CC(CC)CCCC)c21,0.839,26.37,74.19,16.42,16.414114617,0.0358427710109775,16.3,16.42,1:1.2,1-chloronaphthalene,CN,,ITO/PEDOT:PSS/active layer/PDINO/Ag,conventional,PDINO,PDINO,PEDOT:PSS,PEDOT:PSS,,chloroform,chloroform,,-5.56,-3.65,,-5.65,-4.09,
78799,10.1016/j.dyepig.2023.111423,10.1016/j.dyepig.2023.111423,PM6,L8-BO,PM6,L8-BO,COC(=O)C(C)(C)c1cc(C)cc(-c2sc3c4sc5cc(/C=C6/C(=O)c7cc(F)cc(c7)C(=O)/C6=C\c6cc(C(C)(C)C(=O)OC)c(-c7cc(C)cc(C(C)(C)C(=O)OC)c7)s6)sc5c4c(C(C)(C)C(=O)OC)ccc2-3)c1,CCCCCCC(CCCC)Cc1c(/C=C2\C(=O)c3cc(F)c(F)cc3C2=C(C#N)C#N)sc2c1SC1c3c(c4c(c5nsnc35)c3sc5c(CC(CCCC)CCCCCC)c(/C=C6\C(=O)c7cc(F)c(F)cc7C6=C(C#N)C#N)sc5c3n4CC(CC)CCCC)N(CC(CC)CCCC)C21,0.873,26.47,75.83,17.52,17.523031473,0.0173029280821921,17.37,17.52,1:1.2,"1,8-diiodoctane",DIO,,ITO/PEDOT:PSS/active layer/PDINO/Ag,conventional,PDINO,PDINO,PEDOT:PSS,PEDOT:PSS,,chloroform,chloroform,,-5.56,-3.65,,-5.68,-3.9,
78801,10.1016/j.dyepig.2023.111864,10.1016/j.dyepig.2023.111864,D18,p-FABTT,D18,p-FABTT,CCCCCCC(CCCC)Cc1csc(-c2cc3c4nsnc4c4cc(-c5cc(CC(CCCC)CCCCCC)c(-c6cc7c(-c8cc(F)c(CC(CC)CCCC)s8)c8sccc8c(-c8cc(F)c(CC(CC)CCCC)s8)c7s6)s5)sc4c3s2)c1,,0.85,11.67,48.51,4.81,4.811949449999999,0.0405291060290995,,,1:1.6,,,,ITO/PEDOT:PSS/D18:p-FABTT/PDINO/Al,conventional,PDINO,PDINO,PEDOT:PSS,PEDOT:PSS,,chloroform,chloroform,,-5.51,-2.77,,,,
78802,10.1016/j.dyepig.2023.111864,10.1016/j.dyepig.2023.111864,D18,m-FABTT,D18,m-FABTT,CCCCCCC(CCCC)Cc1csc(-c2cc3c4nsnc4c4cc(-c5cc(CC(CCCC)CCCCCC)c(-c6cc7c(-c8cc(F)c(CC(CC)CCCC)s8)c8sccc8c(-c8cc(F)c(CC(CC)CCCC)s8)c7s6)s5)sc4c3s2)c1,,0.8,15.39,57.96,7.14,7.136035200000001,0.0555294117646855,,,1:1.6,,,,ITO/PEDOT:PSS/D18:m-FABTT/PDINO/Al,conventional,PDINO,PDINO,PEDOT:PSS,PEDOT:PSS,,chloroform,chloroform,140.0,-5.51,-2.77,,,,
78858,10.1016/j.jechem.2024.03.028,10.1016/j.jechem.2024.03.028,PM6,BTP-eC9,PM6,BTP-eC9,COC(=O)C(C)(C)c1cc(C)cc(-c2sc3c4sc5cc(/C=C6/C(=O)c7cc(F)cc(c7)C(=O)/C6=C\c6cc(C(C)(C)C(=O)OC)c(-c7cc(C)cc(C(C)(C)C(=O)OC)c7)s6)sc5c4c(C(C)(C)C(=O)OC)ccc2-3)c1,CCCCCCCCCc1c(C=C2C(=O)c3cc(Cl)c(Cl)cc3C2=C(C#N)C#N)sc2c1sc1c3c4nsnc4c4c5sc6c(CCCCCCCCC)c(C=C7C(=O)c8cc(Cl)c(Cl)cc8C7=C(C#N)C#N)sc6c5n(CC(CCCC)CCCCCC)c4c3n(CC(CCCC)CCCCCC)c21,0.853,24.78,70.68,14.95,14.939871912000005,0.0677464080267327,14.8,14.95,,,,,BD,,,,,,,,,,-5.56,-3.65,,-5.68,-3.9,
78859,10.1016/j.jechem.2024.03.028,10.1016/j.jechem.2024.03.028,PM6,BTP-eC9,PM6,BTP-eC9,COC(=O)C(C)(C)c1cc(C)cc(-c2sc3c4sc5cc(/C=C6/C(=O)c7cc(F)cc(c7)C(=O)/C6=C\c6cc(C(C)(C)C(=O)OC)c(-c7cc(C)cc(C(C)(C)C(=O)OC)c7)s6)sc5c4c(C(C)(C)C(=O)OC)ccc2-3)c1,CCCCCCCCCc1c(C=C2C(=O)c3cc(Cl)c(Cl)cc3C2=C(C#N)C#N)sc2c1sc1c3c4nsnc4c4c5sc6c(CCCCCCCCC)c(C=C7C(=O)c8cc(Cl)c(Cl)cc8C7=C(C#N)C#N)sc6c5n(CC(CCCC)CCCCCC)c4c3n(CC(CCCC)CCCCCC)c21,0.842,24.33,73.3,15.01,15.016135379999998,0.0408752831445578,14.96,15.01,1:1.2,0.5 vol% DIO,DIO,0.5 vol%,BD,conventional,PDINN,,PEDOT:PSS,,,chloroform,,100.0,-5.56,-3.65,,-5.68,-3.9,
78860,10.1016/j.jechem.2024.03.028,10.1016/j.jechem.2024.03.028,PM6,BTP-eC9,PM6,BTP-eC9,COC(=O)C(C)(C)c1cc(C)cc(-c2sc3c4sc5cc(/C=C6/C(=O)c7cc(F)cc(c7)C(=O)/C6=C\c6cc(C(C)(C)C(=O)OC)c(-c7cc(C)cc(C(C)(C)C(=O)OC)c7)s6)sc5c4c(C(C)(C)C(=O)OC)ccc2-3)c1,CCCCCCCCCc1c(C=C2C(=O)c3cc(Cl)c(Cl)cc3C2=C(C#N)C#N)sc2c1sc1c3c4nsnc4c4c5sc6c(CCCCCCCCC)c(C=C7C(=O)c8cc(Cl)c(Cl)cc8C7=C(C#N)C#N)sc6c5n(CC(CCCC)CCCCCC)c4c3n(CC(CCCC)CCCCCC)c21,0.847,25.53,70.05,15.14,15.147548954999998,0.0498609973579735,15.04,15.14,,,,,SD,conventional,PDINN,,PEDOT:PSS,,,chloroform,,100.0,-5.56,-3.65,,-5.68,-3.9,
78861,10.1016/j.jechem.2024.03.028,10.1016/j.jechem.2024.03.028,PM6,BTP-eC9,PM6,BTP-eC9,COC(=O)C(C)(C)c1cc(C)cc(-c2sc3c4sc5cc(/C=C6/C(=O)c7cc(F)cc(c7)C(=O)/C6=C\c6cc(C(C)(C)C(=O)OC)c(-c7cc(C)cc(C(C)(C)C(=O)OC)c7)s6)sc5c4c(C(C)(C)C(=O)OC)ccc2-3)c1,CCCCCCCCCc1c(C=C2C(=O)c3cc(Cl)c(Cl)cc3C2=C(C#N)C#N)sc2c1sc1c3c4nsnc4c4c5sc6c(CCCCCCCCC)c(C=C7C(=O)c8cc(Cl)c(Cl)cc8C7=C(C#N)C#N)sc6c5n(CC(CCCC)CCCCCC)c4c3n(CC(CCCC)CCCCCC)c21,0.835,25.34,74.72,15.81,15.80993008,0.0004422517394142,15.63,15.81,,0.5 vol% DIO in acceptor,DIO,0.5 vol%,SD,conventional,PDINN,,PEDOT:PSS,,,chloroform,,100.0,-5.56,-3.65,,-5.68,-3.9,
78862,10.1016/j.jechem.2024.03.028,10.1016/j.jechem.2024.03.028,PM6,BTP-eC9,PM6,BTP-eC9,COC(=O)C(C)(C)c1cc(C)cc(-c2sc3c4sc5cc(/C=C6/C(=O)c7cc(F)cc(c7)C(=O)/C6=C\c6cc(C(C)(C)C(=O)OC)c(-c7cc(C)cc(C(C)(C)C(=O)OC)c7)s6)sc5c4c(C(C)(C)C(=O)OC)ccc2-3)c1,CCCCCCCCCc1c(C=C2C(=O)c3cc(Cl)c(Cl)cc3C2=C(C#N)C#N)sc2c1sc1c3c4nsnc4c4c5sc6c(CCCCCCCCC)c(C=C7C(=O)c8cc(Cl)c(Cl)cc8C7=C(C#N)C#N)sc6c5n(CC(CCCC)CCCCCC)c4c3n(CC(CCCC)CCCCCC)c21,0.854,25.69,73.34,16.09,16.090253284,0.0015741702921028,15.73,16.09,,0.5 vol% DIO in donor,DIO,0.5 vol%,SD,,,,,,,,,,-5.56,-3.65,,-5.68,-3.9,
78863,10.1016/j.jechem.2024.03.028,10.1016/j.jechem.2024.03.028,PM6,BTP-eC9,PM6,BTP-eC9,COC(=O)C(C)(C)c1cc(C)cc(-c2sc3c4sc5cc(/C=C6/C(=O)c7cc(F)cc(c7)C(=O)/C6=C\c6cc(C(C)(C)C(=O)OC)c(-c7cc(C)cc(C(C)(C)C(=O)OC)c7)s6)sc5c4c(C(C)(C)C(=O)OC)ccc2-3)c1,CCCCCCCCCc1c(C=C2C(=O)c3cc(Cl)c(Cl)cc3C2=C(C#N)C#N)sc2c1sc1c3c4nsnc4c4c5sc6c(CCCCCCCCC)c(C=C7C(=O)c8cc(Cl)c(Cl)cc8C7=C(C#N)C#N)sc6c5n(CC(CCCC)CCCCCC)c4c3n(CC(CCCC)CCCCCC)c21,0.839,25.52,75.31,16.12,16.124834968,0.0299935980148714,15.7,16.12,,0.5 vol% DIO in donor and acceptor,DIO,0.5 vol%,SD,conventional,PDINN,,PEDOT:PSS,,,chloroform,,100.0,-5.56,-3.65,,-5.68,-3.9,
78888,10.1016/j.jelechem.2023.117213,10.1016/j.jelechem.2023.117213,P1,ITIC,P1,ITIC,CCCCCCCCc1cc(-c2c(-c3cccs3)sc3c(-c4cc(CCCCCCCC)c(CCCCCCCC)s4)c(-c4ccc(-c5cccc6nsnc56)s4)sc23)sc1CCCCCCCC,CCCCCCc1ccc(C2(c3ccc(CCCCCC)cc3)c3cc4c(cc3-c3sc5cc(C=C6C(=O)c7ccccc7C6=C(C#N)C#N)sc5c32)C(c2ccc(CCCCCC)cc2)(c2ccc(CCCCCC)cc2)c2c-4sc3cc(C=C4C(=O)c5ccccc5C4=C(C#N)C#N)sc23)cc1,0.86,18.45,50.12,7.94,7.952540399999999,0.1579395465994823,,,1:1,,,,ITO/PEDOT:PSS/active layer/LiF/Al,conventional,LiF,LiF,PEDOT:PSS,PEDOT:PSS,,CB,chlorobenzene,,,,,-5.576,-3.916,
78889,10.1016/j.jelechem.2023.117213,10.1016/j.jelechem.2023.117213,P2,ITIC,P2,ITIC,,CCCCCCc1ccc(C2(c3ccc(CCCCCC)cc3)c3cc4c(cc3-c3sc5cc(C=C6C(=O)c7ccccc7C6=C(C#N)C#N)sc5c32)C(c2ccc(CCCCCC)cc2)(c2ccc(CCCCCC)cc2)c2c-4sc3cc(C=C4C(=O)c5ccccc5C4=C(C#N)C#N)sc23)cc1,0.83,6.31,37.44,1.96,1.96084512,0.0431183673469234,,,1:1.5,,,,ITO/PEDOT:PSS/active layer/LiF/Al,conventional,LiF,LiF,PEDOT:PSS,PEDOT:PSS,,CB,chlorobenzene,,,,,-5.576,-3.916,
78890,10.1016/j.jelechem.2023.117213,10.1016/j.jelechem.2023.117213,P3,ITIC,P3,ITIC,CCCCCCc1csc(-c2ccc(-c3cc(CCCCCC)c(/C=C/c4csc(-c5cc6c(OCC(CC)CCCC)c7sc(-c8ccc(C9=C%10C(=O)N(CC(CC)CCCC)C(c%11ccc(-c%12cc%13c(OCC(CC)CCCC)c%14sccc%14c(OCC(CC)CCCC)c%13s%12)s%11)=C%10C(=O)N9CC(CC)CCCC)s8)cc7c(OCC(CC)CCCC)c6s5)c4)s3)c3nsnc23)c1,CCCCCCc1ccc(C2(c3ccc(CCCCCC)cc3)c3cc4c(cc3-c3sc5cc(C=C6C(=O)c7ccccc7C6=C(C#N)C#N)sc5c32)C(c2ccc(CCCCCC)cc2)(c2ccc(CCCCCC)cc2)c2c-4sc3cc(C=C4C(=O)c5ccccc5C4=C(C#N)C#N)sc23)cc1,0.97,5.06,28.55,1.4,1.4012911,0.0922214285714278,,,1:1,,,,ITO/PEDOT:PSS/active layer/LiF/Al,conventional,LiF,LiF,PEDOT:PSS,PEDOT:PSS,,CB,chlorobenzene,,,,,-5.576,-3.916,
78891,10.1016/j.jelechem.2023.117213,10.1016/j.jelechem.2023.117213,P4,ITIC,P4,ITIC,,CCCCCCc1ccc(C2(c3ccc(CCCCCC)cc3)c3cc4c(cc3-c3sc5cc(C=C6C(=O)c7ccccc7C6=C(C#N)C#N)sc5c32)C(c2ccc(CCCCCC)cc2)(c2ccc(CCCCCC)cc2)c2c-4sc3cc(C=C4C(=O)c5ccccc5C4=C(C#N)C#N)sc23)cc1,0.96,4.49,30.55,1.32,1.3168272,0.2403636363636345,,,1:1,,,,ITO/PEDOT:PSS/active layer/LiF/Al,conventional,LiF,LiF,PEDOT:PSS,PEDOT:PSS,,CB,chlorobenzene,,,,,-5.576,-3.916,
78892,10.1016/j.jelechem.2023.117213,10.1016/j.jelechem.2023.117213,P1,PC71BM,P1,PC71BM,CCCCCCCCc1cc(-c2c(-c3cccs3)sc3c(-c4cc(CCCCCCCC)c(CCCCCCCC)s4)c(-c4ccc(-c5cccc6nsnc56)s4)sc23)sc1CCCCCCCC,COC(=O)CCCC1(c2ccccc2)C23c4c5ccc6c7cc8c9c%10c(cc%11cc%12c%13c%14c(cc%15c%16ccc-5c2c%16c2c5c%16c%17c(c(c46)c7c9c%17c4c%10c%11c%13c4c%16c%14c%152)C513)C%12)C8,0.83,13.96,66.0,7.62,7.647288,0.3581102362204663,,,1:2,,,,ITO/PEDOT:PSS/active layer/LiF/Al,conventional,LiF,LiF,PEDOT:PSS,PEDOT:PSS,,ODCB,o-DCB,,,,,-5.9,-3.9,
78893,10.1016/j.jelechem.2023.117213,10.1016/j.jelechem.2023.117213,P2,PC71BM,P2,PC71BM,,COC(=O)CCCC1(c2ccccc2)C23c4c5ccc6c7cc8c9c%10c(cc%11cc%12c%13c%14c(cc%15c%16ccc-5c2c%16c2c5c%16c%17c(c(c46)c7c9c%17c4c%10c%11c%13c4c%16c%14c%152)C513)C%12)C8,0.82,11.76,65.0,6.3,6.268079999999999,0.506666666666687,,,1:2,,,,ITO/PEDOT:PSS/active layer/LiF/Al,conventional,LiF,LiF,PEDOT:PSS,PEDOT:PSS,,ODCB,o-DCB,,,,,-5.9,-3.9,
78894,10.1016/j.jelechem.2023.117213,10.1016/j.jelechem.2023.117213,P3,PC71BM,P3,PC71BM,CCCCCCc1csc(-c2ccc(-c3cc(CCCCCC)c(/C=C/c4csc(-c5cc6c(OCC(CC)CCCC)c7sc(-c8ccc(C9=C%10C(=O)N(CC(CC)CCCC)C(c%11ccc(-c%12cc%13c(OCC(CC)CCCC)c%14sccc%14c(OCC(CC)CCCC)c%13s%12)s%11)=C%10C(=O)N9CC(CC)CCCC)s8)cc7c(OCC(CC)CCCC)c6s5)c4)s3)c3nsnc23)c1,COC(=O)CCCC1(c2ccccc2)C23c4c5ccc6c7cc8c9c%10c(cc%11cc%12c%13c%14c(cc%15c%16ccc-5c2c%16c2c5c%16c%17c(c(c46)c7c9c%17c4c%10c%11c%13c4c%16c%14c%152)C513)C%12)C8,0.95,5.32,32.0,1.63,1.61728,0.7803680981594996,,,1:2,,,,ITO/PEDOT:PSS/active layer/LiF/Al,conventional,LiF,LiF,PEDOT:PSS,PEDOT:PSS,138.0,ODCB,o-DCB,,,,,-5.9,-3.9,
78895,10.1016/j.jelechem.2023.117213,10.1016/j.jelechem.2023.117213,P3,PC71BM,P3,PC71BM,CCCCCCc1csc(-c2ccc(-c3cc(CCCCCC)c(/C=C/c4csc(-c5cc6c(OCC(CC)CCCC)c7sc(-c8ccc(C9=C%10C(=O)N(CC(CC)CCCC)C(c%11ccc(-c%12cc%13c(OCC(CC)CCCC)c%14sccc%14c(OCC(CC)CCCC)c%13s%12)s%11)=C%10C(=O)N9CC(CC)CCCC)s8)cc7c(OCC(CC)CCCC)c6s5)c4)s3)c3nsnc23)c1,COC(=O)CCCC1(c2ccccc2)C23c4c5ccc6c7cc8c9c%10c(cc%11cc%12c%13c%14c(cc%15c%16ccc-5c2c%16c2c5c%16c%17c(c(c46)c7c9c%17c4c%10c%11c%13c4c%16c%14c%152)C513)C%12)C8,0.96,6.61,35.0,2.27,2.22096,2.160352422907497,,,1:2,6 % DPE,DPE,6 %,ITO/PEDOT:PSS/active layer/LiF/Al,conventional,LiF,LiF,PEDOT:PSS,PEDOT:PSS,111.0,ODCB,o-DCB,,,,,-5.9,-3.9,
78896,10.1016/j.jelechem.2023.117213,10.1016/j.jelechem.2023.117213,P4,PC71BM,P4,PC71BM,,COC(=O)CCCC1(c2ccccc2)C23c4c5ccc6c7cc8c9c%10c(cc%11cc%12c%13c%14c(cc%15c%16ccc-5c2c%16c2c5c%16c%17c(c(c46)c7c9c%17c4c%10c%11c%13c4c%16c%14c%152)C513)C%12)C8,0.93,4.7,32.1,1.46,1.4030910000000003,3.897876712328743,,,1:2,,,,ITO/PEDOT:PSS/active layer/LiF/Al,conventional,LiF,LiF,PEDOT:PSS,PEDOT:PSS,83.0,ODCB,o-DCB,,,,,-5.9,-3.9,
78897,10.1016/j.jelechem.2023.117213,10.1016/j.jelechem.2023.117213,P4,PC71BM,P4,PC71BM,,COC(=O)CCCC1(c2ccccc2)C23c4c5ccc6c7cc8c9c%10c(cc%11cc%12c%13c%14c(cc%15c%16ccc-5c2c%16c2c5c%16c%17c(c(c46)c7c9c%17c4c%10c%11c%13c4c%16c%14c%152)C513)C%12)C8,0.92,6.64,36.3,2.45,2.2174944,9.49002448979594,,,1:2,6 % DPE,DPE,6 %,ITO/PEDOT:PSS/active layer/LiF/Al,conventional,LiF,LiF,PEDOT:PSS,PEDOT:PSS,77.0,ODCB,o-DCB,,,,,-5.9,-3.9,
78898,10.1016/j.jmat.2021.01.010,10.1016/j.jmat.2021.01.010,Se-2TPA,PC61BM,Se-2TPA,PC61BM,,COC(=O)CCCC1(c2ccccc2)C23c4c5c6c7c8c9c(c%10c%11c2c2c%12c4c4c%13c5c5c7c7c8c8c%14c9c%10c9c%10c%11c2c2c%11c%12c4c4c%12c%13c5c5c7c7c8c8c%14c9c9c%10c2c2c%11c4c4c%12c5c7c5c8c9c2c45)C613,0.752,7.88,37.0,2.19,2.1925312000000003,0.1155799086758173,2.19,,1:1,,,,ITO/cp-TiO2/Se-2TPA:PC61BM/Au,,cp-TiO2,TiO2,,,,chlorobenzene,chlorobenzene,80.0,,,,-6.1,-3.7,
78899,10.1016/j.jmat.2021.01.010,10.1016/j.jmat.2021.01.010,Se-2TPA,PC61BM,Se-2TPA,PC61BM,,COC(=O)CCCC1(c2ccccc2)C23c4c5c6c7c8c9c(c%10c%11c2c2c%12c4c4c%13c5c5c7c7c8c8c%14c9c%10c9c%10c%11c2c2c%11c%12c4c4c%12c%13c5c5c7c7c8c8c%14c9c9c%10c2c2c%11c4c4c%12c5c7c5c8c9c2c45)C613,0.775,11.28,48.0,4.12,4.19616,1.848543689320383,4.12,,1:2,,,,ITO/cp-TiO2/Se-2TPA:PC61BM/Au,,cp-TiO2,TiO2,,,,chlorobenzene,chlorobenzene,80.0,,,,-6.1,-3.7,
78900,10.1016/j.jmat.2021.01.010,10.1016/j.jmat.2021.01.010,Se-2TPA,PC61BM,Se-2TPA,PC61BM,,COC(=O)CCCC1(c2ccccc2)C23c4c5c6c7c8c9c(c%10c%11c2c2c%12c4c4c%13c5c5c7c7c8c8c%14c9c%10c9c%10c%11c2c2c%11c%12c4c4c%12c%13c5c5c7c7c8c8c%14c9c9c%10c2c2c%11c4c4c%12c5c7c5c8c9c2c45)C613,0.753,9.71,47.0,3.43,3.4364661000000005,0.1885160349854333,3.43,,1:3,,,,ITO/cp-TiO2/Se-2TPA:PC61BM/Au,,cp-TiO2,TiO2,,,,chlorobenzene,chlorobenzene,80.0,,,,-6.1,-3.7,
78901,10.1016/j.jmat.2021.01.010,10.1016/j.jmat.2021.01.010,Se-2TPA,PC61BM,Se-2TPA,PC61BM,,COC(=O)CCCC1(c2ccccc2)C23c4c5c6c7c8c9c(c%10c%11c2c2c%12c4c4c%13c5c5c7c7c8c8c%14c9c%10c9c%10c%11c2c2c%11c%12c4c4c%12c%13c5c5c7c7c8c8c%14c9c9c%10c2c2c%11c4c4c%12c5c7c5c8c9c2c45)C613,0.817,12.91,50.0,5.29,5.273734999999999,0.3074669187145679,5.29,,1:2,3% DIO,DIO,3%,ITO/cp-TiO2/Se-2TPA:PC61BM/Au,,cp-TiO2,TiO2,,,,chlorobenzene,chlorobenzene,80.0,,,,-6.1,-3.7,
78902,10.1016/j.jmat.2021.01.010,10.1016/j.jmat.2021.01.010,Se-2TPA,PC61BM,Se-2TPA,PC61BM,,COC(=O)CCCC1(c2ccccc2)C23c4c5c6c7c8c9c(c%10c%11c2c2c%12c4c4c%13c5c5c7c7c8c8c%14c9c%10c9c%10c%11c2c2c%11c%12c4c4c%12c%13c5c5c7c7c8c8c%14c9c9c%10c2c2c%11c4c4c%12c5c7c5c8c9c2c45)C613,0.771,10.09,52.0,4.09,4.0452828,1.0933300733496336,4.09,,1:2,3% DIO,DIO,3%,ITO/cp-TiO2/Se-2TPA:PC61BM/Au,,cp-TiO2,TiO2,,,,chlorobenzene,chlorobenzene,80.0,,,,-6.1,-3.7,
78903,10.1016/j.jmrt.2024.07.084,10.1016/j.jmrt.2024.07.084,P3HT,PCBM,P3HT,PCBM,CCCCCCc1ccsc1,CCCCC(=O)OCC1(C2=CC=CC=C2)C3=CC=CC4=CC=CC5=CC=CC6=CC=CC7=CC=CC1=C7C6=C5C4=C3,0.61,8.39,66.0,3.38,3.3778140000000003,0.0646745562130052,,,1:1,,,,,organic solar cell,PEI,PEI,PEDOT:PSS,,,chlorobenzene,,150.0,-5.01,-3.12,,-6.1,-3.7,
78904,10.1016/j.jmrt.2024.07.084,10.1016/j.jmrt.2024.07.084,P3HT,PCBM,P3HT,PCBM,CCCCCCc1ccsc1,CCCCC(=O)OCC1(C2=CC=CC=C2)C3=CC=CC4=CC=CC5=CC=CC6=CC=CC7=CC=CC1=C7C6=C5C4=C3,0.61,8.27,66.0,3.33,3.329502,0.0149549549549649,,,1:1,,,,,organic solar cell,ZnO,ZnO,PEDOT:PSS,,,chlorobenzene,,150.0,-5.01,-3.12,,-6.1,-3.7,
78905,10.1016/j.jmrt.2024.07.084,10.1016/j.jmrt.2024.07.084,P3HT,PCBM,P3HT,PCBM,CCCCCCc1ccsc1,CCCCC(=O)OCC1(C2=CC=CC=C2)C3=CC=CC4=CC=CC5=CC=CC6=CC=CC7=CC=CC1=C7C6=C5C4=C3,0.61,8.41,67.0,3.46,3.437167,0.6599132947976845,,,1:1,,,,,organic solar cell,ZnO/PEI,ZnO/PEI,PEDOT:PSS,,,chlorobenzene,,150.0,-5.01,-3.12,,-6.1,-3.7,
78906,10.1016/j.jmrt.2024.07.084,10.1016/j.jmrt.2024.07.084,P3HT,PCBM,P3HT,PCBM,CCCCCCc1ccsc1,CCCCC(=O)OCC1(C2=CC=CC=C2)C3=CC=CC4=CC=CC5=CC=CC6=CC=CC7=CC=CC1=C7C6=C5C4=C3,0.61,8.86,66.0,3.54,3.5670359999999994,0.7637288135593049,,,1:1,,,,ITO/IJ ZnO/PEI/P3HT:PCBM/PEDOT:PSS/Ag,organic solar cell,IJ ZnO/PEI,ZnO/PEI,PEDOT:PSS,,,chlorobenzene,,150.0,-5.01,-3.12,,-6.1,-3.7,
78907,10.1016/j.jmrt.2024.07.084,10.1016/j.jmrt.2024.07.084,PTB7-Th,PCBM,PTB7-Th,PCBM,CCCCC(CC)COC(=O)c1sc2csc(-c3cc4c(-c5ccc(CC(CC)CCCC)s5)c5sccc5c(-c5ccc(CC(CC)CCCC)s5)c4s3)c2c1F,CCCCC(=O)OCC1(C2=CC=CC=C2)C3=CC=CC4=CC=CC5=CC=CC6=CC=CC7=CC=CC1=C7C6=C5C4=C3,0.79,15.41,73.0,8.85,8.886947000000001,0.4174802259887163,,,1:1.5,"1,8-diiodooctane",,3 vol%,ITO/IJ ZnO/PEI/PTB7-Th:PCBM/MoO3/Ag,organic solar cell,ZnO/PEI,ZnO/PEI,MoO3,,,chlorobenzene,,,-5.21,-3.6,,-6.1,-3.7,
78908,10.1016/j.jmrt.2024.07.084,10.1016/j.jmrt.2024.07.084,PTB7-Th,PCBM,PTB7-Th,PCBM,CCCCC(CC)COC(=O)c1sc2csc(-c3cc4c(-c5ccc(CC(CC)CCCC)s5)c5sccc5c(-c5ccc(CC(CC)CCCC)s5)c4s3)c2c1F,CCCCC(=O)OCC1(C2=CC=CC=C2)C3=CC=CC4=CC=CC5=CC=CC6=CC=CC7=CC=CC1=C7C6=C5C4=C3,0.79,15.72,72.0,9.04,8.941536000000001,1.089203539822988,,,1:1.5,"1,8-diiodooctane",,3 vol%,,organic solar cell,IJ ZnO/PEI,ZnO/PEI,,,,chlorobenzene,,,-5.21,-3.6,,-6.1,-3.7,
78909,10.1016/j.jmrt.2024.07.084,10.1016/j.jmrt.2024.07.084,PM6,Y6,PM6,Y6,COC(=O)C(C)(C)c1cc(C)cc(-c2sc3c4sc5cc(/C=C6/C(=O)c7cc(F)cc(c7)C(=O)/C6=C\c6cc(C(C)(C)C(=O)OC)c(-c7cc(C)cc(C(C)(C)C(=O)OC)c7)s6)sc5c4c(C(C)(C)C(=O)OC)ccc2-3)c1,CCCCCCCCCCCc1c(/C=C2\C(=O)c3cc(F)c(F)cc3C2=C(C#N)C#N)sc2c1sc1c3c4nsnc4c4c5sc6c(CCCCCCCCCCC)c(/C=C7\C(=O)c8cc(F)c(F)cc8C7=C(C#N)C#N)sc6c5n(CC(CC)CCCC)c4c3n(CC(CC)CCCC)c21,0.83,24.63,75.0,15.25,15.332174999999998,0.5388524590163781,,,1:1.2,1-chloronaphthalene,,0.5 vol%,,organic solar cell,ZnO/PEI-mNBr,ZnO/PEI-mNBr,,,,chloroform,,,-5.56,-3.65,,-5.65,-4.09,
78910,10.1016/j.jmrt.2024.07.084,10.1016/j.jmrt.2024.07.084,PM6,Y6,PM6,Y6,COC(=O)C(C)(C)c1cc(C)cc(-c2sc3c4sc5cc(/C=C6/C(=O)c7cc(F)cc(c7)C(=O)/C6=C\c6cc(C(C)(C)C(=O)OC)c(-c7cc(C)cc(C(C)(C)C(=O)OC)c7)s6)sc5c4c(C(C)(C)C(=O)OC)ccc2-3)c1,CCCCCCCCCCCc1c(/C=C2\C(=O)c3cc(F)c(F)cc3C2=C(C#N)C#N)sc2c1sc1c3c4nsnc4c4c5sc6c(CCCCCCCCCCC)c(/C=C7\C(=O)c8cc(F)c(F)cc8C7=C(C#N)C#N)sc6c5n(CC(CC)CCCC)c4c3n(CC(CC)CCCC)c21,0.82,25.21,75.0,15.61,15.50415,0.6780909673286369,,,1:1.2,1-chloronaphthalene,,0.5 vol%,,organic solar cell,IJ ZnO/PEI-mNBr,IJ ZnO/PEI-mNBr,,,,chloroform,,,-5.56,-3.65,,-5.65,-4.09,
78918,10.1016/j.jpcs.2021.110405,10.1016/j.jpcs.2021.110405,P3HT,PC61BM,P3HT,PC61BM,CCCCCCc1ccsc1,COC(=O)CCCC1(c2ccccc2)C23c4c5c6c7c8c9c(c%10c%11c2c2c%12c4c4c%13c5c5c7c7c8c8c%14c9c%10c9c%10c%11c2c2c%11c%12c4c4c%12c%13c5c5c7c7c8c8c%14c9c9c%10c2c2c%11c4c4c%12c5c7c5c8c9c2c45)C613,0.54,11.27,41.75,2.56,2.5408215,0.7491601562500082,,,1:1,,,,ITO/PEDOT:PSS/P3HT:PC61BM/LiF/Al,conventional,LiF,LiF,PEDOT:PSS,PEDOT:PSS,,chloroform,chloroform,100.0,-5.01,-3.12,,-6.1,-3.7,
78919,10.1016/j.jpcs.2021.110405,10.1016/j.jpcs.2021.110405,P3HT,PC61BM,P3HT,PC61BM,CCCCCCc1ccsc1,COC(=O)CCCC1(c2ccccc2)C23c4c5c6c7c8c9c(c%10c%11c2c2c%12c4c4c%13c5c5c7c7c8c8c%14c9c%10c9c%10c%11c2c2c%11c%12c4c4c%12c%13c5c5c7c7c8c8c%14c9c9c%10c2c2c%11c4c4c%12c5c7c5c8c9c2c45)C613,0.58,16.71,49.79,4.78,4.825547220000001,0.9528707112970805,,,1:1,Ni:Zn bimetallic nanoparticles,Ni:Zn,,ITO/PEDOT:PSS/P3HT:PC61BM:Ni:Zn/LiF/Al,conventional,LiF,LiF,PEDOT:PSS,PEDOT:PSS,,chloroform,chloroform,100.0,-5.01,-3.12,,-6.1,-3.7,
78920,10.1016/j.jpcs.2021.110405,10.1016/j.jpcs.2021.110405,P3HT,PC61BM,P3HT,PC61BM,CCCCCCc1ccsc1,COC(=O)CCCC1(c2ccccc2)C23c4c5c6c7c8c9c(c%10c%11c2c2c%12c4c4c%13c5c5c7c7c8c8c%14c9c%10c9c%10c%11c2c2c%11c%12c4c4c%12c%13c5c5c7c7c8c8c%14c9c9c%10c2c2c%11c4c4c%12c5c7c5c8c9c2c45)C613,0.56,13.86,44.23,3.36,3.43295568,2.171300000000006,,,1:1,Ni:Zn bimetallic nanoparticles,Ni:Zn,,ITO/PEDOT:PSS/P3HT:PC61BM:Ni:Zn/LiF/Al,conventional,LiF,LiF,PEDOT:PSS,PEDOT:PSS,,chloroform,chloroform,100.0,-5.01,-3.12,,-6.1,-3.7,
78921,10.1016/j.jphotochem.2019.112139,10.1016/j.jphotochem.2019.112139,TPA-DPP-MDN,PC61BM,TPA-DPP-MDN,PC61BM,,COC(=O)CCCC1(c2ccccc2)C23c4c5c6c7c8c9c(c%10c%11c2c2c%12c4c4c%13c5c5c7c7c8c8c%14c9c%10c9c%10c%11c2c2c%11c%12c4c4c%12c%13c5c5c7c7c8c8c%14c9c9c%10c2c2c%11c4c4c%12c5c7c5c8c9c2c45)C613,0.74,4.61,32.84,1.12,1.12030376,0.0271214285714273,,,1:3,,,,ITO/PFN/active layer/MoO3/Ag,,PFN,PFN,MoO3,MoO3,,chloroform,chloroform,,,,,-6.1,-3.7,
78922,10.1016/j.jphotochem.2019.112139,10.1016/j.jphotochem.2019.112139,TPA-TDPP,PC61BM,TPA-TDPP,PC61BM,,COC(=O)CCCC1(c2ccccc2)C23c4c5c6c7c8c9c(c%10c%11c2c2c%12c4c4c%13c5c5c7c7c8c8c%14c9c%10c9c%10c%11c2c2c%11c%12c4c4c%12c%13c5c5c7c7c8c8c%14c9c9c%10c2c2c%11c4c4c%12c5c7c5c8c9c2c45)C613,0.65,1.8,29.71,0.35,0.347607,0.6837142857142637,,,1:3,,,,ITO/PFN/active layer/MoO3/Ag,,PFN,PFN,MoO3,MoO3,,chloroform,chloroform,,,,,-6.1,-3.7,
78923,10.1016/j.jpowsour.2021.230408,10.1016/j.jpowsour.2021.230408,PTB7-Th,PC71BM,PTB7-Th,PC71BM,CCCCC(CC)COC(=O)c1sc2csc(-c3cc4c(-c5ccc(CC(CC)CCCC)s5)c5sccc5c(-c5ccc(CC(CC)CCCC)s5)c4s3)c2c1F,COC(=O)CCCC1(c2ccccc2)C23c4c5ccc6c7cc8c9c%10c(cc%11cc%12c%13c%14c(cc%15c%16ccc-5c2c%16c2c5c%16c%17c(c(c46)c7c9c%17c4c%10c%11c%13c4c%16c%14c%152)C513)C%12)C8,0.588,14.1,57.4,4.8,4.758919199999999,0.8558500000000099,4.8,,,,,,,,SA,SA,,,,,,150.0,-5.21,-3.6,,-5.9,-3.9,
78924,10.1016/j.jpowsour.2021.230408,10.1016/j.jpowsour.2021.230408,PTB7-Th,PC71BM,PTB7-Th,PC71BM,CCCCC(CC)COC(=O)c1sc2csc(-c3cc4c(-c5ccc(CC(CC)CCCC)s5)c5sccc5c(-c5ccc(CC(CC)CCCC)s5)c4s3)c2c1F,COC(=O)CCCC1(c2ccccc2)C23c4c5ccc6c7cc8c9c%10c(cc%11cc%12c%13c%14c(cc%15c%16ccc-5c2c%16c2c5c%16c%17c(c(c46)c7c9c%17c4c%10c%11c%13c4c%16c%14c%152)C513)C%12)C8,0.713,13.4,58.4,5.6,5.5796528,0.3633428571428533,5.6,,,,,,,,CTMA,,,,,,,150.0,-5.21,-3.6,,-5.9,-3.9,
78925,10.1016/j.jpowsour.2021.230408,10.1016/j.jpowsour.2021.230408,PM6,IT-4F,PM6,IT-4F,COC(=O)C(C)(C)c1cc(C)cc(-c2sc3c4sc5cc(/C=C6/C(=O)c7cc(F)cc(c7)C(=O)/C6=C\c6cc(C(C)(C)C(=O)OC)c(-c7cc(C)cc(C(C)(C)C(=O)OC)c7)s6)sc5c4c(C(C)(C)C(=O)OC)ccc2-3)c1,CCCCCCc1ccc(C2(c3ccc(CCCCCC)cc3)c3cc4c(cc3-c3sc5cc(/C=C6\C(=O)c7cc(F)c(F)cc7C6=C(C#N)C#N)sc5c32)C(c2ccc(CCCCCC)cc2)(c2ccc(CCCCCC)cc2)c2c-4sc3cc(/C=C4\C(=O)c5cc(F)c(F)cc5C4=C(C#N)C#N)sc23)cc1,0.617,17.1,65.7,6.9,6.931809900000001,0.4610130434782712,6.9,,1:1,DIO,,0.75 v%,ITO/PEDOT:PSS/active layer/ETL/Al,,SA,SA,PEDOT:PSS,,,chlorobenzene,,100.0,-5.56,-3.65,,-5.66,-4.14,
78926,10.1016/j.jpowsour.2021.230408,10.1016/j.jpowsour.2021.230408,PM6,IT-4F,PM6,IT-4F,COC(=O)C(C)(C)c1cc(C)cc(-c2sc3c4sc5cc(/C=C6/C(=O)c7cc(F)cc(c7)C(=O)/C6=C\c6cc(C(C)(C)C(=O)OC)c(-c7cc(C)cc(C(C)(C)C(=O)OC)c7)s6)sc5c4c(C(C)(C)C(=O)OC)ccc2-3)c1,CCCCCCc1ccc(C2(c3ccc(CCCCCC)cc3)c3cc4c(cc3-c3sc5cc(/C=C6\C(=O)c7cc(F)c(F)cc7C6=C(C#N)C#N)sc5c32)C(c2ccc(CCCCCC)cc2)(c2ccc(CCCCCC)cc2)c2c-4sc3cc(/C=C4\C(=O)c5cc(F)c(F)cc5C4=C(C#N)C#N)sc23)cc1,0.817,18.8,65.1,10.0,9.9990996,0.009004000000008,10.0,,1:1,DIO,,0.75 v%,ITO/PEDOT:PSS/active layer/ETL/Al,,CTMA,,PEDOT:PSS,,,chlorobenzene,,100.0,-5.56,-3.65,,-5.66,-4.14,
78927,10.1016/j.jpowsour.2021.230408,10.1016/j.jpowsour.2021.230408,PTB7-Th,PC71BM,PTB7-Th,PC71BM,CCCCC(CC)COC(=O)c1sc2csc(-c3cc4c(-c5ccc(CC(CC)CCCC)s5)c5sccc5c(-c5ccc(CC(CC)CCCC)s5)c4s3)c2c1F,COC(=O)CCCC1(c2ccccc2)C23c4c5ccc6c7cc8c9c%10c(cc%11cc%12c%13c%14c(cc%15c%16ccc-5c2c%16c2c5c%16c%17c(c(c46)c7c9c%17c4c%10c%11c%13c4c%16c%14c%152)C513)C%12)C8,0.8,17.5,67.7,9.5,9.478000000000002,0.2315789473684049,9.5,,1:1.5,DIO,,3 v%,ITO/PEDOT:PSS/active layer/ETL/Al,conventional,PFN-Br (reference),PFN-Br,PEDOT:PSS,,,chlorobenzene,,,-5.21,-3.6,,-5.9,-3.9,
78928,10.1016/j.jpowsour.2021.230408,10.1016/j.jpowsour.2021.230408,PTB7-Th,PC71BM,PTB7-Th,PC71BM,CCCCC(CC)COC(=O)c1sc2csc(-c3cc4c(-c5ccc(CC(CC)CCCC)s5)c5sccc5c(-c5ccc(CC(CC)CCCC)s5)c4s3)c2c1F,COC(=O)CCCC1(c2ccccc2)C23c4c5ccc6c7cc8c9c%10c(cc%11cc%12c%13c%14c(cc%15c%16ccc-5c2c%16c2c5c%16c%17c(c(c46)c7c9c%17c4c%10c%11c%13c4c%16c%14c%152)C513)C%12)C8,0.804,17.5,67.3,9.5,9.46911,0.3251578947368547,9.5,,1:1.5,DIO,,3 vol%,,conventional,SA:CTMA-0.2 mg/mL,SA:CTMA,,,,chlorobenzene,,,-5.21,-3.6,,-5.9,-3.9,
78929,10.1016/j.jpowsour.2021.230408,10.1016/j.jpowsour.2021.230408,PTB7-Th,PC71BM,PTB7-Th,PC71BM,CCCCC(CC)COC(=O)c1sc2csc(-c3cc4c(-c5ccc(CC(CC)CCCC)s5)c5sccc5c(-c5ccc(CC(CC)CCCC)s5)c4s3)c2c1F,COC(=O)CCCC1(c2ccccc2)C23c4c5ccc6c7cc8c9c%10c(cc%11cc%12c%13c%14c(cc%15c%16ccc-5c2c%16c2c5c%16c%17c(c(c46)c7c9c%17c4c%10c%11c%13c4c%16c%14c%152)C513)C%12)C8,0.585,15.2,57.2,5.1,5.086224,0.2701176470588237,5.1,,,,,,,,w/o ETL (reference),,,,,,,150.0,-5.21,-3.6,,-5.9,-3.9,
78930,10.1016/j.jpowsour.2021.230408,10.1016/j.jpowsour.2021.230408,PM6,IT-4F,PM6,IT-4F,COC(=O)C(C)(C)c1cc(C)cc(-c2sc3c4sc5cc(/C=C6/C(=O)c7cc(F)cc(c7)C(=O)/C6=C\c6cc(C(C)(C)C(=O)OC)c(-c7cc(C)cc(C(C)(C)C(=O)OC)c7)s6)sc5c4c(C(C)(C)C(=O)OC)ccc2-3)c1,CCCCCCc1ccc(C2(c3ccc(CCCCCC)cc3)c3cc4c(cc3-c3sc5cc(/C=C6\C(=O)c7cc(F)c(F)cc7C6=C(C#N)C#N)sc5c32)C(c2ccc(CCCCCC)cc2)(c2ccc(CCCCCC)cc2)c2c-4sc3cc(/C=C4\C(=O)c5cc(F)c(F)cc5C4=C(C#N)C#N)sc23)cc1,0.853,22.0,69.4,13.0,13.023604,0.1815692307692356,13.0,,1:1,DIO,,0.75 v%,ITO/PEDOT:PSS/active layer/ETL/Al,,PFN-Br (reference),PFN-Br,PEDOT:PSS,,,chlorobenzene,,100.0,-5.56,-3.65,,-5.66,-4.14,
78931,10.1016/j.jpowsour.2021.230408,10.1016/j.jpowsour.2021.230408,PM6,IT-4F,PM6,IT-4F,COC(=O)C(C)(C)c1cc(C)cc(-c2sc3c4sc5cc(/C=C6/C(=O)c7cc(F)cc(c7)C(=O)/C6=C\c6cc(C(C)(C)C(=O)OC)c(-c7cc(C)cc(C(C)(C)C(=O)OC)c7)s6)sc5c4c(C(C)(C)C(=O)OC)ccc2-3)c1,CCCCCCc1ccc(C2(c3ccc(CCCCCC)cc3)c3cc4c(cc3-c3sc5cc(/C=C6\C(=O)c7cc(F)c(F)cc7C6=C(C#N)C#N)sc5c32)C(c2ccc(CCCCCC)cc2)(c2ccc(CCCCCC)cc2)c2c-4sc3cc(/C=C4\C(=O)c5cc(F)c(F)cc5C4=C(C#N)C#N)sc23)cc1,0.852,21.0,74.7,13.4,13.365324,0.2587761194029795,13.4,,1:1,DIO,,0.75 v%,ITO/PEDOT:PSS/active layer/ETL/Al,,SA:CTMA-0.2 mg/mL,SA:CTMA,PEDOT:PSS,,,chlorobenzene,,100.0,-5.56,-3.65,,-5.66,-4.14,
78932,10.1016/j.jpowsour.2021.230408,10.1016/j.jpowsour.2021.230408,PM6,IT-4F,PM6,IT-4F,COC(=O)C(C)(C)c1cc(C)cc(-c2sc3c4sc5cc(/C=C6/C(=O)c7cc(F)cc(c7)C(=O)/C6=C\c6cc(C(C)(C)C(=O)OC)c(-c7cc(C)cc(C(C)(C)C(=O)OC)c7)s6)sc5c4c(C(C)(C)C(=O)OC)ccc2-3)c1,CCCCCCc1ccc(C2(c3ccc(CCCCCC)cc3)c3cc4c(cc3-c3sc5cc(/C=C6\C(=O)c7cc(F)c(F)cc7C6=C(C#N)C#N)sc5c32)C(c2ccc(CCCCCC)cc2)(c2ccc(CCCCCC)cc2)c2c-4sc3cc(/C=C4\C(=O)c5cc(F)c(F)cc5C4=C(C#N)C#N)sc23)cc1,0.568,17.8,63.7,6.4,6.440324800000001,0.6300750000000077,6.4,,1:1,DIO,,0.75 v%,ITO/PEDOT:PSS/active layer/ETL/Al,,w/o ETL (reference),,PEDOT:PSS,,,chlorobenzene,,100.0,-5.56,-3.65,,-5.66,-4.14,
78936,10.1016/j.matchemphys.2020.123448,10.1016/j.matchemphys.2020.123448,P3HT,PCBM,P3HT,PCBM,CCCCCCc1ccsc1,CCCCC(=O)OCC1(C2=CC=CC=C2)C3=CC=CC4=CC=CC5=CC=CC6=CC=CC7=CC=CC1=C7C6=C5C4=C3,0.55,6.9,41.0,1.5,1.5559500000000002,3.730000000000011,,,1:1,,,,ITO/PEDOT:PSS/active layer/LiF/Al,conventional,LiF,LiF,PEDOT:PSS,PEDOT:PSS,,chloroform,chloroform,120.0,-5.01,-3.12,,-6.1,-3.7,
78937,10.1016/j.matchemphys.2020.123448,10.1016/j.matchemphys.2020.123448,P3HT,PCBM,P3HT,PCBM,CCCCCCc1ccsc1,CCCCC(=O)OCC1(C2=CC=CC=C2)C3=CC=CC4=CC=CC5=CC=CC6=CC=CC7=CC=CC1=C7C6=C5C4=C3,0.44,17.0,31.0,2.3,2.3188000000000004,0.8173913043478519,,,1:1,rGO-GeO2,,3 wt%,ITO/PEDOT:PSS/active layer/LiF/Al,conventional,LiF,LiF,PEDOT:PSS,PEDOT:PSS,,chloroform,chloroform,120.0,-5.01,-3.12,,-6.1,-3.7,
78938,10.1016/j.matchemphys.2020.123448,10.1016/j.matchemphys.2020.123448,P3HT,PCBM,P3HT,PCBM,CCCCCCc1ccsc1,CCCCC(=O)OCC1(C2=CC=CC=C2)C3=CC=CC4=CC=CC5=CC=CC6=CC=CC7=CC=CC1=C7C6=C5C4=C3,0.43,16.6,30.0,2.2,2.1414,2.663636363636373,,,1:1,rGO-GeO2,,4 wt%,ITO/PEDOT:PSS/active layer/LiF/Al,conventional,LiF,LiF,PEDOT:PSS,PEDOT:PSS,,chloroform,chloroform,120.0,-5.01,-3.12,,-6.1,-3.7,
78939,10.1016/j.matchemphys.2020.123448,10.1016/j.matchemphys.2020.123448,P3HT,PCBM,P3HT,PCBM,CCCCCCc1ccsc1,CCCCC(=O)OCC1(C2=CC=CC=C2)C3=CC=CC4=CC=CC5=CC=CC6=CC=CC7=CC=CC1=C7C6=C5C4=C3,0.44,16.1,30.0,2.2,2.1252,3.4000000000000083,,,1:1,rGO-GeO2,,5 wt%,ITO/PEDOT:PSS/active layer/LiF/Al,conventional,LiF,LiF,PEDOT:PSS,PEDOT:PSS,,chloroform,chloroform,120.0,-5.01,-3.12,,-6.1,-3.7,
78940,10.1016/j.matchemphys.2020.123448,10.1016/j.matchemphys.2020.123448,P3HT,PCBM,P3HT,PCBM,CCCCCCc1ccsc1,CCCCC(=O)OCC1(C2=CC=CC=C2)C3=CC=CC4=CC=CC5=CC=CC6=CC=CC7=CC=CC1=C7C6=C5C4=C3,0.41,13.0,30.0,1.6,1.599,0.062500000000007,,,1:1,rGO-GeO2,,7 wt%,ITO/PEDOT:PSS/active layer/LiF/Al,conventional,LiF,LiF,PEDOT:PSS,PEDOT:PSS,,chloroform,chloroform,120.0,-5.01,-3.12,,-6.1,-3.7,
78941,10.1016/j.matchemphys.2020.123448,10.1016/j.matchemphys.2020.123448,P3HT,PCBM,P3HT,PCBM,CCCCCCc1ccsc1,CCCCC(=O)OCC1(C2=CC=CC=C2)C3=CC=CC4=CC=CC5=CC=CC6=CC=CC7=CC=CC1=C7C6=C5C4=C3,0.39,10.8,29.0,1.2,1.2214800000000003,1.7900000000000325,,,1:1,rGO-GeO2,,10 wt%,ITO/PEDOT:PSS/active layer/LiF/Al,conventional,LiF,LiF,PEDOT:PSS,PEDOT:PSS,,chloroform,chloroform,120.0,-5.01,-3.12,,-6.1,-3.7,
78942,10.1016/j.matchemphys.2022.125971,10.1016/j.matchemphys.2022.125971,PM6,BTP-eC9,PM6,BTP-eC9,COC(=O)C(C)(C)c1cc(C)cc(-c2sc3c4sc5cc(/C=C6/C(=O)c7cc(F)cc(c7)C(=O)/C6=C\c6cc(C(C)(C)C(=O)OC)c(-c7cc(C)cc(C(C)(C)C(=O)OC)c7)s6)sc5c4c(C(C)(C)C(=O)OC)ccc2-3)c1,CCCCCCCCCc1c(C=C2C(=O)c3cc(Cl)c(Cl)cc3C2=C(C#N)C#N)sc2c1sc1c3c4nsnc4c4c5sc6c(CCCCCCCCC)c(C=C7C(=O)c8cc(Cl)c(Cl)cc8C7=C(C#N)C#N)sc6c5n(CC(CCCC)CCCCCC)c4c3n(CC(CCCC)CCCCCC)c21,0.86,26.6,71.3,16.5,16.310588,1.14795151515152,16.2,16.5,1:1.2,,,,inverted,inverted,ZnO,ZnO,MoO3,MoO3,,CF,chloroform,,-5.56,-3.65,,-5.68,-3.9,
78943,10.1016/j.matchemphys.2022.125971,10.1016/j.matchemphys.2022.125971,PM6,BTP-eC9,PM6,BTP-eC9,COC(=O)C(C)(C)c1cc(C)cc(-c2sc3c4sc5cc(/C=C6/C(=O)c7cc(F)cc(c7)C(=O)/C6=C\c6cc(C(C)(C)C(=O)OC)c(-c7cc(C)cc(C(C)(C)C(=O)OC)c7)s6)sc5c4c(C(C)(C)C(=O)OC)ccc2-3)c1,CCCCCCCCCc1c(C=C2C(=O)c3cc(Cl)c(Cl)cc3C2=C(C#N)C#N)sc2c1sc1c3c4nsnc4c4c5sc6c(CCCCCCCCC)c(C=C7C(=O)c8cc(Cl)c(Cl)cc8C7=C(C#N)C#N)sc6c5n(CC(CCCC)CCCCCC)c4c3n(CC(CCCC)CCCCCC)c21,0.86,25.0,70.4,15.2,15.136,0.4210526315789361,15.1,15.2,1:1.2,,,,inverted,inverted,ZnO,ZnO,MoO3,MoO3,,toluene,toluene,,-5.56,-3.65,,-5.68,-3.9,
78944,10.1016/j.matchemphys.2022.125971,10.1016/j.matchemphys.2022.125971,PM6,BTP-eC9,PM6,BTP-eC9,COC(=O)C(C)(C)c1cc(C)cc(-c2sc3c4sc5cc(/C=C6/C(=O)c7cc(F)cc(c7)C(=O)/C6=C\c6cc(C(C)(C)C(=O)OC)c(-c7cc(C)cc(C(C)(C)C(=O)OC)c7)s6)sc5c4c(C(C)(C)C(=O)OC)ccc2-3)c1,CCCCCCCCCc1c(C=C2C(=O)c3cc(Cl)c(Cl)cc3C2=C(C#N)C#N)sc2c1sc1c3c4nsnc4c4c5sc6c(CCCCCCCCC)c(C=C7C(=O)c8cc(Cl)c(Cl)cc8C7=C(C#N)C#N)sc6c5n(CC(CCCC)CCCCCC)c4c3n(CC(CCCC)CCCCCC)c21,0.83,26.0,73.3,16.1,15.818139999999998,1.7506832298136863,15.8,16.1,1:1.2,0.5% DIO,DIO,0.5%,inverted,inverted,ZnO,ZnO,MoO3,MoO3,,toluene,toluene,,-5.56,-3.65,,-5.68,-3.9,
