Repository: JiYiqaq/PCE-KA-GNN

# Data directory

- `raw/Active_Database.csv` is the immutable source dataset bundled under CC BY 4.0. Do not overwrite it with processed data.
- `processed/` is created and populated by the training pipeline. Generated `.pt` and `.pth` caches are intentionally ignored by Git because they can exceed GitHub's normal single-file limit.

See `../DATA_LICENSE.md` for provenance, license and checksum information.

File: data/raw/Active_Database.csv (part 263 of 471)
id,doi,doi_norm,donor,acceptor,donor_canonical,acceptor_canonical,donor_smiles,acceptor_smiles,voc,jsc,ff,pce,pce_recomputed,pce_relative_error_percent,pce_avg,pce_best,d_a_ratio,additive,additive_canonical,additive_ratio,device_structure,device_type,etl,etl_canonical,htl,htl_canonical,active_layer_thickness,solvent,solvent_canonical,annealing_temp,homo_d,lumo_d,eg_d,homo_a,lumo_a,eg_a
78945,10.1016/j.matchemphys.2022.125971,10.1016/j.matchemphys.2022.125971,PM6,BTP-eC9,PM6,BTP-eC9,COC(=O)C(C)(C)c1cc(C)cc(-c2sc3c4sc5cc(/C=C6/C(=O)c7cc(F)cc(c7)C(=O)/C6=C\c6cc(C(C)(C)C(=O)OC)c(-c7cc(C)cc(C(C)(C)C(=O)OC)c7)s6)sc5c4c(C(C)(C)C(=O)OC)ccc2-3)c1,CCCCCCCCCc1c(C=C2C(=O)c3cc(Cl)c(Cl)cc3C2=C(C#N)C#N)sc2c1sc1c3c4nsnc4c4c5sc6c(CCCCCCCCC)c(C=C7C(=O)c8cc(Cl)c(Cl)cc8C7=C(C#N)C#N)sc6c5n(CC(CCCC)CCCCCC)c4c3n(CC(CCCC)CCCCCC)c21,0.85,23.4,67.1,14.2,13.346189999999996,6.01274647887326,13.3,14.2,1:1.2,,,,inverted,inverted,ZnO,ZnO,MoO3,MoO3,,o-xylene,o-xylene,,-5.56,-3.65,,-5.68,-3.9,
78946,10.1016/j.matchemphys.2022.125971,10.1016/j.matchemphys.2022.125971,PM6,BTP-eC9,PM6,BTP-eC9,COC(=O)C(C)(C)c1cc(C)cc(-c2sc3c4sc5cc(/C=C6/C(=O)c7cc(F)cc(c7)C(=O)/C6=C\c6cc(C(C)(C)C(=O)OC)c(-c7cc(C)cc(C(C)(C)C(=O)OC)c7)s6)sc5c4c(C(C)(C)C(=O)OC)ccc2-3)c1,CCCCCCCCCc1c(C=C2C(=O)c3cc(Cl)c(Cl)cc3C2=C(C#N)C#N)sc2c1sc1c3c4nsnc4c4c5sc6c(CCCCCCCCC)c(C=C7C(=O)c8cc(Cl)c(Cl)cc8C7=C(C#N)C#N)sc6c5n(CC(CCCC)CCCCCC)c4c3n(CC(CCCC)CCCCCC)c21,0.75,14.5,52.7,7.9,5.7311250000000005,27.45411392405063,5.8,7.9,1:1.2,,,,inverted,inverted,ZnO,ZnO,MoO3,MoO3,,TMB,TMB,,-5.56,-3.65,,-5.68,-3.9,
78947,10.1016/j.matchemphys.2022.125971,10.1016/j.matchemphys.2022.125971,PM6,BTP-eC9,PM6,BTP-eC9,COC(=O)C(C)(C)c1cc(C)cc(-c2sc3c4sc5cc(/C=C6/C(=O)c7cc(F)cc(c7)C(=O)/C6=C\c6cc(C(C)(C)C(=O)OC)c(-c7cc(C)cc(C(C)(C)C(=O)OC)c7)s6)sc5c4c(C(C)(C)C(=O)OC)ccc2-3)c1,CCCCCCCCCc1c(C=C2C(=O)c3cc(Cl)c(Cl)cc3C2=C(C#N)C#N)sc2c1sc1c3c4nsnc4c4c5sc6c(CCCCCCCCC)c(C=C7C(=O)c8cc(Cl)c(Cl)cc8C7=C(C#N)C#N)sc6c5n(CC(CCCC)CCCCCC)c4c3n(CC(CCCC)CCCCCC)c21,0.84,23.3,64.9,12.9,12.702228,1.5331162790697712,12.8,12.9,1:1.2,,,,inverted,inverted,ZnO,ZnO,MoO3,MoO3,,THF,THF,,-5.56,-3.65,,-5.68,-3.9,
78948,10.1016/j.matlet.2023.134687,10.1016/j.matlet.2023.134687,Py3T3Ir,ZY-4Cl,Py3T3Ir,ZY-4Cl,,CCc1c(C=C2C(=O)c3cc(Cl)c(Cl)cc3C2=O)sc2c1sc1c3c4nsnc4c4c5sc6c(CC)c(C=C7C(=O)c8cc(Cl)c(Cl)cc8C7=O)sc6c5n(CC)c4c3n(CC)c21,0.95,8.92,35.92,3.04,3.0438608000000005,0.1270000000000145,2.85,3.04,,,,,ITO/PEDOT:PSS/active layer/PDINN/Ag,conventional,PDINN,PDINN,PEDOT:PSS,PEDOT:PSS,,,,,,,,,,
78949,10.1016/j.matlet.2023.134687,10.1016/j.matlet.2023.134687,Py5T3Ir,ZY-4Cl,Py5T3Ir,ZY-4Cl,,CCc1c(C=C2C(=O)c3cc(Cl)c(Cl)cc3C2=O)sc2c1sc1c3c4nsnc4c4c5sc6c(CC)c(C=C7C(=O)c8cc(Cl)c(Cl)cc8C7=O)sc6c5n(CC)c4c3n(CC)c21,0.96,16.67,53.78,8.62,8.606520960000001,0.1563693735498633,8.04,8.62,,,,,ITO/PEDOT:PSS/active layer/PDINN/Ag,conventional,PDINN,PDINN,PEDOT:PSS,PEDOT:PSS,,,,,,,,,,
78950,10.1016/j.micrna.2024.207797,10.1016/j.micrna.2024.207797,GC8,C60,GC8,C60,,c12c3c4c5c1c1c6c7c2c2c8c3c3c9c4c4c%10c5c5c1c1c6c6c%11c7c2c2c7c8c3c3c8c9c4c4c9c%10c5c5c1c1c6c6c%11c2c2c7c3c3c8c4c4c9c5c1c1c6c2c3c41,0.83,6.9,53.0,3.03,3.03531,0.1752475247524801,3.03,,,,,,Glass/ITO/MoO3/CuI/GC8/C60/Alq3/Al,PHJ,Alq3,Alq3,MoO3/CuI,MoO3/CuI,18.0,deposited by sublimation,,,,,,,,
78951,10.1016/j.micrna.2024.207797,10.1016/j.micrna.2024.207797,GC8,C60,GC8,C60,,c12c3c4c5c1c1c6c7c2c2c8c3c3c9c4c4c%10c5c5c1c1c6c6c%11c7c2c2c7c8c3c3c8c9c4c4c9c%10c5c5c1c1c6c6c%11c2c2c7c3c3c8c4c4c9c5c1c1c6c2c3c41,0.82,8.36,50.0,3.43,3.4275999999999995,0.0699708454810677,3.43,,,,,,Glass/ITO/MoO3/CuI/GC8/C60/Alq3/Al,PHJ,Alq3,Alq3,MoO3/CuI,MoO3/CuI,18.0,deposited by sublimation,,100.0,,,,,,
78952,10.1016/j.micrna.2024.207797,10.1016/j.micrna.2024.207797,GC8,C60,GC8,C60,,c12c3c4c5c1c1c6c7c2c2c8c3c3c9c4c4c%10c5c5c1c1c6c6c%11c7c2c2c7c8c3c3c8c9c4c4c9c%10c5c5c1c1c6c6c%11c2c2c7c3c3c8c4c4c9c5c1c1c6c2c3c41,0.85,8.11,54.0,3.72,3.72249,0.0669354838709526,3.72,4.02,,,,,Glass/ITO/MoO3/CuI/GC8/C60/Alq3/Al,PHJ,Alq3,Alq3,MoO3/CuI,MoO3/CuI,20.0,deposited by sublimation,,,,,,,,
78953,10.1016/j.micrna.2024.207797,10.1016/j.micrna.2024.207797,GC8,C60,GC8,C60,,c12c3c4c5c1c1c6c7c2c2c8c3c3c9c4c4c%10c5c5c1c1c6c6c%11c7c2c2c7c8c3c3c8c9c4c4c9c%10c5c5c1c1c6c6c%11c2c2c7c3c3c8c4c4c9c5c1c1c6c2c3c41,0.85,8.5,55.0,3.97,3.97375,0.094458438287146,3.97,,,,,,Glass/ITO/MoO3/CuI/GC8/C60/Alq3/Al,PHJ,Alq3,Alq3,MoO3/CuI,MoO3/CuI,20.0,deposited by sublimation,,100.0,,,,,,
78954,10.1016/j.micrna.2024.207797,10.1016/j.micrna.2024.207797,GC8,C60,GC8,C60,,c12c3c4c5c1c1c6c7c2c2c8c3c3c9c4c4c%10c5c5c1c1c6c6c%11c7c2c2c7c8c3c3c8c9c4c4c9c%10c5c5c1c1c6c6c%11c2c2c7c3c3c8c4c4c9c5c1c1c6c2c3c41,0.86,7.12,54.0,3.3,3.306528,0.1978181818181912,3.3,,,,,,Glass/ITO/MoO3/CuI/GC8/C60/Alq3/Al,PHJ,Alq3,Alq3,MoO3/CuI,MoO3/CuI,22.0,deposited by sublimation,,,,,,,,
78955,10.1016/j.micrna.2024.207797,10.1016/j.micrna.2024.207797,GC8,C60,GC8,C60,,c12c3c4c5c1c1c6c7c2c2c8c3c3c9c4c4c%10c5c5c1c1c6c6c%11c7c2c2c7c8c3c3c8c9c4c4c9c%10c5c5c1c1c6c6c%11c2c2c7c3c3c8c4c4c9c5c1c1c6c2c3c41,0.84,8.2,52.0,3.58,3.581759999999999,0.049162011173159,3.58,,,,,,Glass/ITO/MoO3/CuI/GC8/C60/Alq3/Al,PHJ,Alq3,Alq3,MoO3/CuI,MoO3/CuI,22.0,deposited by sublimation,,100.0,,,,,,
78956,10.1016/j.micrna.2024.207797,10.1016/j.micrna.2024.207797,GC8,C70,GC8,C70,,c12c3c4c5c1c1c6c7c2c2c8c3c3c9c4c4c%10c5c5c1c1c6c6c%11c%12c%13c%14c%15c%16c%17c%14c%14c%18c%13c%11c1c1c5c%10c5c(c%14c%10c%17c%11c%13c%16c%14c%16c%15c%12c%12c%16c(c2c7c%126)c2c8c3c(c%13c%142)c2c9c4c5c%10c%112)c%181,0.85,12.2,51.0,5.29,5.2887,0.0245746691871386,5.29,,,,,,Glass/ITO/MoO3/CuI/GC8/C70/Alq3/Al,PHJ-OPV,Alq3,Alq3,MoO3/CuI,MoO3/CuI,,,,,,,,,,
78957,10.1016/j.micrna.2024.207797,10.1016/j.micrna.2024.207797,GC8,C70,GC8,C70,,c12c3c4c5c1c1c6c7c2c2c8c3c3c9c4c4c%10c5c5c1c1c6c6c%11c%12c%13c%14c%15c%16c%17c%14c%14c%18c%13c%11c1c1c5c%10c5c(c%14c%10c%17c%11c%13c%16c%14c%16c%15c%12c%12c%16c(c2c7c%126)c2c8c3c(c%13c%142)c2c9c4c5c%10c%112)c%181,0.83,13.1,53.0,5.74,5.76269,0.3952961672473846,5.74,,,,,,Glass/ITO/MoO3/CuI/GC8/C70/Alq3/Al,PHJ,Alq3,Alq3,MoO3/CuI,MoO3/CuI,35.0,deposited by sublimation,,100.0,,,,,,
78958,10.1016/j.micrna.2024.207797,10.1016/j.micrna.2024.207797,GC8,C70,GC8,C70,,c12c3c4c5c1c1c6c7c2c2c8c3c3c9c4c4c%10c5c5c1c1c6c6c%11c%12c%13c%14c%15c%16c%17c%14c%14c%18c%13c%11c1c1c5c%10c5c(c%14c%10c%17c%11c%13c%16c%14c%16c%15c%12c%12c%16c(c2c7c%126)c2c8c3c(c%13c%142)c2c9c4c5c%10c%112)c%181,0.83,13.0,50.0,5.39,5.395,0.0927643784786622,5.39,,,,,,Glass/ITO/MoO3/CuI/GC8/C70/Alq3/Al,PHJ,Alq3,Alq3,MoO3/CuI,MoO3/CuI,35.0,deposited by sublimation,,,,,,,,
78959,10.1016/j.micrna.2024.207797,10.1016/j.micrna.2024.207797,GC8,C70,GC8,C70,,c12c3c4c5c1c1c6c7c2c2c8c3c3c9c4c4c%10c5c5c1c1c6c6c%11c%12c%13c%14c%15c%16c%17c%14c%14c%18c%13c%11c1c1c5c%10c5c(c%14c%10c%17c%11c%13c%16c%14c%16c%15c%12c%12c%16c(c2c7c%126)c2c8c3c(c%13c%142)c2c9c4c5c%10c%112)c%181,0.83,13.89,52.0,5.99,5.994924000000001,0.0822036727879935,5.99,,,,,,Glass/ITO/MoO3/CuI/GC8/C70/Alq3/Al,PHJ-OPV,Alq3,Alq3,MoO3/CuI,MoO3/CuI,,,,100.0,,,,,,
78960,10.1016/j.micrna.2024.207797,10.1016/j.micrna.2024.207797,GC8,C70,GC8,C70,,c12c3c4c5c1c1c6c7c2c2c8c3c3c9c4c4c%10c5c5c1c1c6c6c%11c%12c%13c%14c%15c%16c%17c%14c%14c%18c%13c%11c1c1c5c%10c5c(c%14c%10c%17c%11c%13c%16c%14c%16c%15c%12c%12c%16c(c2c7c%126)c2c8c3c(c%13c%142)c2c9c4c5c%10c%112)c%181,0.84,11.98,50.0,5.03,5.0316,0.0318091451292211,5.03,,,,,,Glass/ITO/MoO3/CuI/GC8/C70/Alq3/Al,PHJ-OPV,Alq3,Alq3,MoO3/CuI,MoO3/CuI,,,,,,,,,,
78961,10.1016/j.micrna.2024.207797,10.1016/j.micrna.2024.207797,GC8,C70,GC8,C70,,c12c3c4c5c1c1c6c7c2c2c8c3c3c9c4c4c%10c5c5c1c1c6c6c%11c%12c%13c%14c%15c%16c%17c%14c%14c%18c%13c%11c1c1c5c%10c5c(c%14c%10c%17c%11c%13c%16c%14c%16c%15c%12c%12c%16c(c2c7c%126)c2c8c3c(c%13c%142)c2c9c4c5c%10c%112)c%181,0.85,12.57,50.0,5.34,5.34225,0.0421348314606757,5.34,,,,,,Glass/ITO/MoO3/CuI/GC8/C70/Alq3/Al,PHJ-OPV,Alq3,Alq3,MoO3/CuI,MoO3/CuI,,,,100.0,,,,,,
78962,10.1016/j.micrna.2024.207797,10.1016/j.micrna.2024.207797,GC8,C70,GC8,C70,,c12c3c4c5c1c1c6c7c2c2c8c3c3c9c4c4c%10c5c5c1c1c6c6c%11c%12c%13c%14c%15c%16c%17c%14c%14c%18c%13c%11c1c1c5c%10c5c(c%14c%10c%17c%11c%13c%16c%14c%16c%15c%12c%12c%16c(c2c7c%126)c2c8c3c(c%13c%142)c2c9c4c5c%10c%112)c%181,0.85,11.4,50.0,4.84,4.845,0.1033057851239647,4.84,,,,,,Glass/ITO/MoO3/CuI/GC8/C70/Alq3/Al,PHJ-OPV,Alq3,Alq3,MoO3/CuI,MoO3/CuI,,,,,,,,,,
78963,10.1016/j.micrna.2024.207797,10.1016/j.micrna.2024.207797,GC8,C70,GC8,C70,,c12c3c4c5c1c1c6c7c2c2c8c3c3c9c4c4c%10c5c5c1c1c6c6c%11c%12c%13c%14c%15c%16c%17c%14c%14c%18c%13c%11c1c1c5c%10c5c(c%14c%10c%17c%11c%13c%16c%14c%16c%15c%12c%12c%16c(c2c7c%126)c2c8c3c(c%13c%142)c2c9c4c5c%10c%112)c%181,0.84,12.3,51.0,5.27,5.26932,0.012903225806435,5.27,,,,,,Glass/ITO/MoO3/CuI/GC8/C70/Alq3/Al,PHJ-OPV,Alq3,Alq3,MoO3/CuI,MoO3/CuI,,,,100.0,,,,,,
78972,10.1016/j.mtchem.2022.101094,10.1016/j.mtchem.2022.101094,PBDB-TF,Y6,PM6,Y6,COC(=O)C(C)(C)c1cc(C)cc(-c2sc3c4sc5cc(/C=C6/C(=O)c7cc(F)cc(c7)C(=O)/C6=C\c6cc(C(C)(C)C(=O)OC)c(-c7cc(C)cc(C(C)(C)C(=O)OC)c7)s6)sc5c4c(C(C)(C)C(=O)OC)ccc2-3)c1,CCCCCCCCCCCc1c(/C=C2\C(=O)c3cc(F)c(F)cc3C2=C(C#N)C#N)sc2c1sc1c3c4nsnc4c4c5sc6c(CCCCCCCCCCC)c(/C=C7\C(=O)c8cc(F)c(F)cc8C7=C(C#N)C#N)sc6c5n(CC(CC)CCCC)c4c3n(CC(CC)CCCC)c21,0.848,24.83,73.6,15.5,15.497098239999996,0.0187210322580894,,,,,,,,binary,,,,,,,,,-5.49,-3.64,,-5.65,-4.09,
78973,10.1016/j.mtchem.2022.101094,10.1016/j.mtchem.2022.101094,PM6,Y6,PM6,Y6,COC(=O)C(C)(C)c1cc(C)cc(-c2sc3c4sc5cc(/C=C6/C(=O)c7cc(F)cc(c7)C(=O)/C6=C\c6cc(C(C)(C)C(=O)OC)c(-c7cc(C)cc(C(C)(C)C(=O)OC)c7)s6)sc5c4c(C(C)(C)C(=O)OC)ccc2-3)c1,CCCCCCCCCCCc1c(/C=C2\C(=O)c3cc(F)c(F)cc3C2=C(C#N)C#N)sc2c1sc1c3c4nsnc4c4c5sc6c(CCCCCCCCCCC)c(/C=C7\C(=O)c8cc(F)c(F)cc8C7=C(C#N)C#N)sc6c5n(CC(CC)CCCC)c4c3n(CC(CC)CCCC)c21,0.84,25.24,73.9,15.6,15.6679824,0.4357846153846267,,,,,,,,,,,,,,,,,-5.56,-3.65,,-5.65,-4.09,
78974,10.1016/j.mtchem.2022.101094,10.1016/j.mtchem.2022.101094,PM6,Y6,PM6,Y6,COC(=O)C(C)(C)c1cc(C)cc(-c2sc3c4sc5cc(/C=C6/C(=O)c7cc(F)cc(c7)C(=O)/C6=C\c6cc(C(C)(C)C(=O)OC)c(-c7cc(C)cc(C(C)(C)C(=O)OC)c7)s6)sc5c4c(C(C)(C)C(=O)OC)ccc2-3)c1,CCCCCCCCCCCc1c(/C=C2\C(=O)c3cc(F)c(F)cc3C2=C(C#N)C#N)sc2c1sc1c3c4nsnc4c4c5sc6c(CCCCCCCCCCC)c(/C=C7\C(=O)c8cc(F)c(F)cc8C7=C(C#N)C#N)sc6c5n(CC(CC)CCCC)c4c3n(CC(CC)CCCC)c21,0.845,25.3,73.7,15.75,15.7559545,0.0378063492063469,,,,,,,,,,,,,,,,,-5.56,-3.65,,-5.65,-4.09,
78975,10.1016/j.mtchem.2022.101094,10.1016/j.mtchem.2022.101094,PM6,Y6,PM6,Y6,COC(=O)C(C)(C)c1cc(C)cc(-c2sc3c4sc5cc(/C=C6/C(=O)c7cc(F)cc(c7)C(=O)/C6=C\c6cc(C(C)(C)C(=O)OC)c(-c7cc(C)cc(C(C)(C)C(=O)OC)c7)s6)sc5c4c(C(C)(C)C(=O)OC)ccc2-3)c1,CCCCCCCCCCCc1c(/C=C2\C(=O)c3cc(F)c(F)cc3C2=C(C#N)C#N)sc2c1sc1c3c4nsnc4c4c5sc6c(CCCCCCCCCCC)c(/C=C7\C(=O)c8cc(F)c(F)cc8C7=C(C#N)C#N)sc6c5n(CC(CC)CCCC)c4c3n(CC(CC)CCCC)c21,0.842,25.98,75.52,16.52,16.520120832,0.0007314285714306,,,,,,,,,,,,,,,,,-5.56,-3.65,,-5.65,-4.09,
78976,10.1016/j.mtchem.2022.101094,10.1016/j.mtchem.2022.101094,PM6,Y6,PM6,Y6,COC(=O)C(C)(C)c1cc(C)cc(-c2sc3c4sc5cc(/C=C6/C(=O)c7cc(F)cc(c7)C(=O)/C6=C\c6cc(C(C)(C)C(=O)OC)c(-c7cc(C)cc(C(C)(C)C(=O)OC)c7)s6)sc5c4c(C(C)(C)C(=O)OC)ccc2-3)c1,CCCCCCCCCCCc1c(/C=C2\C(=O)c3cc(F)c(F)cc3C2=C(C#N)C#N)sc2c1sc1c3c4nsnc4c4c5sc6c(CCCCCCCCCCC)c(/C=C7\C(=O)c8cc(F)c(F)cc8C7=C(C#N)C#N)sc6c5n(CC(CC)CCCC)c4c3n(CC(CC)CCCC)c21,0.84,24.64,79.5,16.19,16.454592,1.6342927733168644,,,,,,,,,,,,,,,,,-5.56,-3.65,,-5.65,-4.09,
78977,10.1016/j.mtchem.2022.101094,10.1016/j.mtchem.2022.101094,PM6,Y6,PM6,Y6,COC(=O)C(C)(C)c1cc(C)cc(-c2sc3c4sc5cc(/C=C6/C(=O)c7cc(F)cc(c7)C(=O)/C6=C\c6cc(C(C)(C)C(=O)OC)c(-c7cc(C)cc(C(C)(C)C(=O)OC)c7)s6)sc5c4c(C(C)(C)C(=O)OC)ccc2-3)c1,CCCCCCCCCCCc1c(/C=C2\C(=O)c3cc(F)c(F)cc3C2=C(C#N)C#N)sc2c1sc1c3c4nsnc4c4c5sc6c(CCCCCCCCCCC)c(/C=C7\C(=O)c8cc(F)c(F)cc8C7=C(C#N)C#N)sc6c5n(CC(CC)CCCC)c4c3n(CC(CC)CCCC)c21,0.844,25.13,75.85,16.08,16.087572619999996,0.0470934079601847,,,,,,,,,,,,,,,,,-5.56,-3.65,,-5.65,-4.09,
78978,10.1016/j.mtchem.2022.101094,10.1016/j.mtchem.2022.101094,D18-Cl,Y6,D18-Cl,Y6,CCCCCCC(CCCC)Cc1csc(-c2cc3c4nsnc4c4cc(-c5cc(CC(CCCC)CCCCCC)c(-c6cc7c(-c8cc(Cl)c(CC(CC)CCCC)s8)c8sccc8c(-c8cc(Cl)c(CC(CC)CCCC)s8)c7s6)s5)sc4c3s2)c1,CCCCCCCCCCCc1c(/C=C2\C(=O)c3cc(F)c(F)cc3C2=C(C#N)C#N)sc2c1sc1c3c4nsnc4c4c5sc6c(CCCCCCCCCCC)c(/C=C7\C(=O)c8cc(F)c(F)cc8C7=C(C#N)C#N)sc6c5n(CC(CC)CCCC)c4c3n(CC(CC)CCCC)c21,0.878,25.31,75.81,16.89,16.846634658,0.2567515808170592,,,,,,,,binary,,,,,,,,,-5.51,-2.77,,-5.65,-4.09,
78979,10.1016/j.mtchem.2022.101094,10.1016/j.mtchem.2022.101094,PM6,C9,PM6,C9,COC(=O)C(C)(C)c1cc(C)cc(-c2sc3c4sc5cc(/C=C6/C(=O)c7cc(F)cc(c7)C(=O)/C6=C\c6cc(C(C)(C)C(=O)OC)c(-c7cc(C)cc(C(C)(C)C(=O)OC)c7)s6)sc5c4c(C(C)(C)C(=O)OC)ccc2-3)c1,,0.852,26.58,76.73,17.38,17.376398568,0.0207217031070193,,,,,,,,binary,,,,,,,,,-5.56,-3.65,,,,
78980,10.1016/j.mtchem.2022.101094,10.1016/j.mtchem.2022.101094,PM6,L8-BO,PM6,L8-BO,COC(=O)C(C)(C)c1cc(C)cc(-c2sc3c4sc5cc(/C=C6/C(=O)c7cc(F)cc(c7)C(=O)/C6=C\c6cc(C(C)(C)C(=O)OC)c(-c7cc(C)cc(C(C)(C)C(=O)OC)c7)s6)sc5c4c(C(C)(C)C(=O)OC)ccc2-3)c1,CCCCCCC(CCCC)Cc1c(/C=C2\C(=O)c3cc(F)c(F)cc3C2=C(C#N)C#N)sc2c1SC1c3c(c4c(c5nsnc35)c3sc5c(CC(CCCC)CCCCCC)c(/C=C6\C(=O)c7cc(F)c(F)cc7C6=C(C#N)C#N)sc5c3n4CC(CC)CCCC)N(CC(CC)CCCC)C21,0.888,25.7,79.9,18.2,18.2344584,0.1893318681318785,,,,,,,,binary,,,,,,,,,-5.56,-3.65,,-5.68,-3.9,
78981,10.1016/j.mtchem.2022.101094,10.1016/j.mtchem.2022.101094,PBDB-TF,Y6,PM6,Y6,COC(=O)C(C)(C)c1cc(C)cc(-c2sc3c4sc5cc(/C=C6/C(=O)c7cc(F)cc(c7)C(=O)/C6=C\c6cc(C(C)(C)C(=O)OC)c(-c7cc(C)cc(C(C)(C)C(=O)OC)c7)s6)sc5c4c(C(C)(C)C(=O)OC)ccc2-3)c1,CCCCCCCCCCCc1c(/C=C2\C(=O)c3cc(F)c(F)cc3C2=C(C#N)C#N)sc2c1sc1c3c4nsnc4c4c5sc6c(CCCCCCCCCCC)c(/C=C7\C(=O)c8cc(F)c(F)cc8C7=C(C#N)C#N)sc6c5n(CC(CC)CCCC)c4c3n(CC(CC)CCCC)c21,0.856,25.21,76.1,16.42,16.42219736,0.0133822168087497,,,,,,,,ternary,,,,,,,,,-5.49,-3.64,,-5.65,-4.09,
78982,10.1016/j.mtchem.2022.101094,10.1016/j.mtchem.2022.101094,PM6,Y6,PM6,Y6,COC(=O)C(C)(C)c1cc(C)cc(-c2sc3c4sc5cc(/C=C6/C(=O)c7cc(F)cc(c7)C(=O)/C6=C\c6cc(C(C)(C)C(=O)OC)c(-c7cc(C)cc(C(C)(C)C(=O)OC)c7)s6)sc5c4c(C(C)(C)C(=O)OC)ccc2-3)c1,CCCCCCCCCCCc1c(/C=C2\C(=O)c3cc(F)c(F)cc3C2=C(C#N)C#N)sc2c1sc1c3c4nsnc4c4c5sc6c(CCCCCCCCCCC)c(/C=C7\C(=O)c8cc(F)c(F)cc8C7=C(C#N)C#N)sc6c5n(CC(CC)CCCC)c4c3n(CC(CC)CCCC)c21,0.85,25.55,76.0,16.5,16.505300000000002,0.0321212121212233,,,,,,,,,,,,,,,,,-5.56,-3.65,,-5.65,-4.09,
78983,10.1016/j.mtchem.2022.101094,10.1016/j.mtchem.2022.101094,PM6,Y6,PM6,Y6,COC(=O)C(C)(C)c1cc(C)cc(-c2sc3c4sc5cc(/C=C6/C(=O)c7cc(F)cc(c7)C(=O)/C6=C\c6cc(C(C)(C)C(=O)OC)c(-c7cc(C)cc(C(C)(C)C(=O)OC)c7)s6)sc5c4c(C(C)(C)C(=O)OC)ccc2-3)c1,CCCCCCCCCCCc1c(/C=C2\C(=O)c3cc(F)c(F)cc3C2=C(C#N)C#N)sc2c1sc1c3c4nsnc4c4c5sc6c(CCCCCCCCCCC)c(/C=C7\C(=O)c8cc(F)c(F)cc8C7=C(C#N)C#N)sc6c5n(CC(CC)CCCC)c4c3n(CC(CC)CCCC)c21,0.831,25.7,77.5,16.55,16.5514425,0.0087160120845895,,,,,,,,ternary,,,,,,,,,-5.56,-3.65,,-5.65,-4.09,
78984,10.1016/j.mtchem.2022.101094,10.1016/j.mtchem.2022.101094,PM6,Y6,PM6,Y6,COC(=O)C(C)(C)c1cc(C)cc(-c2sc3c4sc5cc(/C=C6/C(=O)c7cc(F)cc(c7)C(=O)/C6=C\c6cc(C(C)(C)C(=O)OC)c(-c7cc(C)cc(C(C)(C)C(=O)OC)c7)s6)sc5c4c(C(C)(C)C(=O)OC)ccc2-3)c1,CCCCCCCCCCCc1c(/C=C2\C(=O)c3cc(F)c(F)cc3C2=C(C#N)C#N)sc2c1sc1c3c4nsnc4c4c5sc6c(CCCCCCCCCCC)c(/C=C7\C(=O)c8cc(F)c(F)cc8C7=C(C#N)C#N)sc6c5n(CC(CC)CCCC)c4c3n(CC(CC)CCCC)c21,0.848,26.17,76.7,17.02,17.021386720000002,0.0081475910693468,,,,,,,,,,,,,,,,,-5.56,-3.65,,-5.65,-4.09,
78985,10.1016/j.mtchem.2022.101094,10.1016/j.mtchem.2022.101094,PM6,Y6,PM6,Y6,COC(=O)C(C)(C)c1cc(C)cc(-c2sc3c4sc5cc(/C=C6/C(=O)c7cc(F)cc(c7)C(=O)/C6=C\c6cc(C(C)(C)C(=O)OC)c(-c7cc(C)cc(C(C)(C)C(=O)OC)c7)s6)sc5c4c(C(C)(C)C(=O)OC)ccc2-3)c1,CCCCCCCCCCCc1c(/C=C2\C(=O)c3cc(F)c(F)cc3C2=C(C#N)C#N)sc2c1sc1c3c4nsnc4c4c5sc6c(CCCCCCCCCCC)c(/C=C7\C(=O)c8cc(F)c(F)cc8C7=C(C#N)C#N)sc6c5n(CC(CC)CCCC)c4c3n(CC(CC)CCCC)c21,0.85,24.79,81.3,17.13,17.1311295,0.0065936952714601,,,,,,,,,,,,,,,,,-5.56,-3.65,,-5.65,-4.09,
78986,10.1016/j.mtchem.2022.101094,10.1016/j.mtchem.2022.101094,PM6,Y6,PM6,Y6,COC(=O)C(C)(C)c1cc(C)cc(-c2sc3c4sc5cc(/C=C6/C(=O)c7cc(F)cc(c7)C(=O)/C6=C\c6cc(C(C)(C)C(=O)OC)c(-c7cc(C)cc(C(C)(C)C(=O)OC)c7)s6)sc5c4c(C(C)(C)C(=O)OC)ccc2-3)c1,CCCCCCCCCCCc1c(/C=C2\C(=O)c3cc(F)c(F)cc3C2=C(C#N)C#N)sc2c1sc1c3c4nsnc4c4c5sc6c(CCCCCCCCCCC)c(/C=C7\C(=O)c8cc(F)c(F)cc8C7=C(C#N)C#N)sc6c5n(CC(CC)CCCC)c4c3n(CC(CC)CCCC)c21,0.856,25.86,79.17,17.53,17.525197872,0.0273937706788446,,,,,,,,,,,,,,,,,-5.56,-3.65,,-5.65,-4.09,
78987,10.1016/j.mtchem.2022.101094,10.1016/j.mtchem.2022.101094,D18-Cl,Y6,D18-Cl,Y6,CCCCCCC(CCCC)Cc1csc(-c2cc3c4nsnc4c4cc(-c5cc(CC(CCCC)CCCCCC)c(-c6cc7c(-c8cc(Cl)c(CC(CC)CCCC)s8)c8sccc8c(-c8cc(Cl)c(CC(CC)CCCC)s8)c7s6)s5)sc4c3s2)c1,CCCCCCCCCCCc1c(/C=C2\C(=O)c3cc(F)c(F)cc3C2=C(C#N)C#N)sc2c1sc1c3c4nsnc4c4c5sc6c(CCCCCCCCCCC)c(/C=C7\C(=O)c8cc(F)c(F)cc8C7=C(C#N)C#N)sc6c5n(CC(CC)CCCC)c4c3n(CC(CC)CCCC)c21,0.871,26.35,76.82,17.61,17.63084297,0.1183587166382757,,,,,,,,,,,,,,,,,-5.51,-2.77,,-5.65,-4.09,
78988,10.1016/j.mtchem.2022.101094,10.1016/j.mtchem.2022.101094,PM6,C9,PM6,C9,COC(=O)C(C)(C)c1cc(C)cc(-c2sc3c4sc5cc(/C=C6/C(=O)c7cc(F)cc(c7)C(=O)/C6=C\c6cc(C(C)(C)C(=O)OC)c(-c7cc(C)cc(C(C)(C)C(=O)OC)c7)s6)sc5c4c(C(C)(C)C(=O)OC)ccc2-3)c1,,0.87,26.9,78.04,18.27,18.2637012,0.0344761904761889,,,,,,,,ternary,,,,,,,,,-5.56,-3.65,,,,
78989,10.1016/j.mtchem.2022.101094,10.1016/j.mtchem.2022.101094,PM6,L8-BO,PM6,L8-BO,COC(=O)C(C)(C)c1cc(C)cc(-c2sc3c4sc5cc(/C=C6/C(=O)c7cc(F)cc(c7)C(=O)/C6=C\c6cc(C(C)(C)C(=O)OC)c(-c7cc(C)cc(C(C)(C)C(=O)OC)c7)s6)sc5c4c(C(C)(C)C(=O)OC)ccc2-3)c1,CCCCCCC(CCCC)Cc1c(/C=C2\C(=O)c3cc(F)c(F)cc3C2=C(C#N)C#N)sc2c1SC1c3c(c4c(c5nsnc35)c3sc5c(CC(CCCC)CCCCCC)c(/C=C6\C(=O)c7cc(F)c(F)cc7C6=C(C#N)C#N)sc5c3n4CC(CC)CCCC)N(CC(CC)CCCC)C21,0.896,26.7,81.9,19.6,19.5931008,0.0351999999999971,,,,,,,,ternary,,,,,,,,,-5.56,-3.65,,-5.68,-3.9,
78990,10.1016/j.mtchem.2022.101094,10.1016/j.mtchem.2022.101094,D18-Cl,Y6,D18-Cl,Y6,CCCCCCC(CCCC)Cc1csc(-c2cc3c4nsnc4c4cc(-c5cc(CC(CCCC)CCCCCC)c(-c6cc7c(-c8cc(Cl)c(CC(CC)CCCC)s8)c8sccc8c(-c8cc(Cl)c(CC(CC)CCCC)s8)c7s6)s5)sc4c3s2)c1,CCCCCCCCCCCc1c(/C=C2\C(=O)c3cc(F)c(F)cc3C2=C(C#N)C#N)sc2c1sc1c3c4nsnc4c4c5sc6c(CCCCCCCCCCC)c(/C=C7\C(=O)c8cc(F)c(F)cc8C7=C(C#N)C#N)sc6c5n(CC(CC)CCCC)c4c3n(CC(CC)CCCC)c21,0.855,25.6,71.6,15.67,15.671808,0.0115379706445467,15.67,,100:0,,,,,organic solar cell,,,,,,,,,-5.51,-2.77,,-5.65,-4.09,
78991,10.1016/j.mtchem.2022.101094,10.1016/j.mtchem.2022.101094,D18-Cl,Y6,D18-Cl,Y6,CCCCCCC(CCCC)Cc1csc(-c2cc3c4nsnc4c4cc(-c5cc(CC(CCCC)CCCCCC)c(-c6cc7c(-c8cc(Cl)c(CC(CC)CCCC)s8)c8sccc8c(-c8cc(Cl)c(CC(CC)CCCC)s8)c7s6)s5)sc4c3s2)c1,CCCCCCCCCCCc1c(/C=C2\C(=O)c3cc(F)c(F)cc3C2=C(C#N)C#N)sc2c1sc1c3c4nsnc4c4c5sc6c(CCCCCCCCCCC)c(/C=C7\C(=O)c8cc(F)c(F)cc8C7=C(C#N)C#N)sc6c5n(CC(CC)CCCC)c4c3n(CC(CC)CCCC)c21,0.855,26.49,71.7,16.24,16.23929715,0.0043278940886681,16.24,,90:10,,,,,organic solar cell,,,,,,,,,-5.51,-2.77,,-5.65,-4.09,
78992,10.1016/j.mtchem.2022.101094,10.1016/j.mtchem.2022.101094,D18-Cl,Y6,D18-Cl,Y6,CCCCCCC(CCCC)Cc1csc(-c2cc3c4nsnc4c4cc(-c5cc(CC(CCCC)CCCCCC)c(-c6cc7c(-c8cc(Cl)c(CC(CC)CCCC)s8)c8sccc8c(-c8cc(Cl)c(CC(CC)CCCC)s8)c7s6)s5)sc4c3s2)c1,CCCCCCCCCCCc1c(/C=C2\C(=O)c3cc(F)c(F)cc3C2=C(C#N)C#N)sc2c1sc1c3c4nsnc4c4c5sc6c(CCCCCCCCCCC)c(/C=C7\C(=O)c8cc(F)c(F)cc8C7=C(C#N)C#N)sc6c5n(CC(CC)CCCC)c4c3n(CC(CC)CCCC)c21,0.86,26.98,71.8,16.56,16.6596104,0.6015120772946833,16.56,,88:12,,,,,organic solar cell,,,,,,,,,-5.51,-2.77,,-5.65,-4.09,
78993,10.1016/j.mtchem.2022.101094,10.1016/j.mtchem.2022.101094,D18-Cl,Y6,D18-Cl,Y6,CCCCCCC(CCCC)Cc1csc(-c2cc3c4nsnc4c4cc(-c5cc(CC(CCCC)CCCCCC)c(-c6cc7c(-c8cc(Cl)c(CC(CC)CCCC)s8)c8sccc8c(-c8cc(Cl)c(CC(CC)CCCC)s8)c7s6)s5)sc4c3s2)c1,CCCCCCCCCCCc1c(/C=C2\C(=O)c3cc(F)c(F)cc3C2=C(C#N)C#N)sc2c1sc1c3c4nsnc4c4c5sc6c(CCCCCCCCCCC)c(/C=C7\C(=O)c8cc(F)c(F)cc8C7=C(C#N)C#N)sc6c5n(CC(CC)CCCC)c4c3n(CC(CC)CCCC)c21,0.86,27.14,71.9,16.78,16.781747600000003,0.0104147794994137,16.78,,85:15,,,,,organic solar cell,,,,,,,,,-5.51,-2.77,,-5.65,-4.09,
78994,10.1016/j.mtchem.2022.101094,10.1016/j.mtchem.2022.101094,D18-Cl,Y6,D18-Cl,Y6,CCCCCCC(CCCC)Cc1csc(-c2cc3c4nsnc4c4cc(-c5cc(CC(CCCC)CCCCCC)c(-c6cc7c(-c8cc(Cl)c(CC(CC)CCCC)s8)c8sccc8c(-c8cc(Cl)c(CC(CC)CCCC)s8)c7s6)s5)sc4c3s2)c1,CCCCCCCCCCCc1c(/C=C2\C(=O)c3cc(F)c(F)cc3C2=C(C#N)C#N)sc2c1sc1c3c4nsnc4c4c5sc6c(CCCCCCCCCCC)c(/C=C7\C(=O)c8cc(F)c(F)cc8C7=C(C#N)C#N)sc6c5n(CC(CC)CCCC)c4c3n(CC(CC)CCCC)c21,0.86,26.68,71.7,16.45,16.4514216,0.0086419452887566,16.45,,82:18,,,,,organic solar cell,,,,,,,,,-5.51,-2.77,,-5.65,-4.09,
78995,10.1016/j.mtchem.2022.101094,10.1016/j.mtchem.2022.101094,D18-Cl,Y6,D18-Cl,Y6,CCCCCCC(CCCC)Cc1csc(-c2cc3c4nsnc4c4cc(-c5cc(CC(CCCC)CCCCCC)c(-c6cc7c(-c8cc(Cl)c(CC(CC)CCCC)s8)c8sccc8c(-c8cc(Cl)c(CC(CC)CCCC)s8)c7s6)s5)sc4c3s2)c1,CCCCCCCCCCCc1c(/C=C2\C(=O)c3cc(F)c(F)cc3C2=C(C#N)C#N)sc2c1sc1c3c4nsnc4c4c5sc6c(CCCCCCCCCCC)c(/C=C7\C(=O)c8cc(F)c(F)cc8C7=C(C#N)C#N)sc6c5n(CC(CC)CCCC)c4c3n(CC(CC)CCCC)c21,0.855,26.46,70.8,16.02,16.0172964,0.0168764044943835,16.02,,80:20,,,,,organic solar cell,,,,,,,,,-5.51,-2.77,,-5.65,-4.09,
78996,10.1016/j.mtchem.2022.101094,10.1016/j.mtchem.2022.101094,D18-Cl,Y6,D18-Cl,Y6,CCCCCCC(CCCC)Cc1csc(-c2cc3c4nsnc4c4cc(-c5cc(CC(CCCC)CCCCCC)c(-c6cc7c(-c8cc(Cl)c(CC(CC)CCCC)s8)c8sccc8c(-c8cc(Cl)c(CC(CC)CCCC)s8)c7s6)s5)sc4c3s2)c1,CCCCCCCCCCCc1c(/C=C2\C(=O)c3cc(F)c(F)cc3C2=C(C#N)C#N)sc2c1sc1c3c4nsnc4c4c5sc6c(CCCCCCCCCCC)c(/C=C7\C(=O)c8cc(F)c(F)cc8C7=C(C#N)C#N)sc6c5n(CC(CC)CCCC)c4c3n(CC(CC)CCCC)c21,0.85,25.86,69.5,15.28,15.276795,0.0209751308900488,15.28,,78:22,,,,,organic solar cell,,,,,,,,,-5.51,-2.77,,-5.65,-4.09,
79033,10.1016/j.mtcomm.2024.110016,10.1016/j.mtcomm.2024.110016,PTB7-Th,DTBT-(PDI-HD)2,PTB7-Th,DTBT-(PDI-HD)2,CCCCC(CC)COC(=O)c1sc2csc(-c3cc4c(-c5ccc(CC(CC)CCCC)s5)c5sccc5c(-c5ccc(CC(CC)CCCC)s5)c4s3)c2c1F,,0.79,3.72,34.99,1.03,1.02828612,0.1663961165048598,,,1:1,DIO,DIO,,ITO/PEDOT:PSS/active layer/PDINO/Al,conventional,PDINO,PDINO,PEDOT:PSS,PEDOT:PSS,,chlorobenzene,chlorobenzene,110.0,-5.21,-3.6,,,,
79034,10.1016/j.mtcomm.2024.110016,10.1016/j.mtcomm.2024.110016,PTB7-Th,DTFBT-(PDI-HD)2,PTB7-Th,DTFBT-(PDI-HD)2,CCCCC(CC)COC(=O)c1sc2csc(-c3cc4c(-c5ccc(CC(CC)CCCC)s5)c5sccc5c(-c5ccc(CC(CC)CCCC)s5)c4s3)c2c1F,,0.78,7.19,38.18,2.15,2.14121076,0.4088018604651178,,,1.5:1,DIO,DIO,,ITO/PEDOT:PSS/active layer/PDINO/Al,conventional,PDINO,PDINO,PEDOT:PSS,PEDOT:PSS,,chlorobenzene,chlorobenzene,110.0,-5.21,-3.6,,,,
79035,10.1016/j.mtener.2021.100651,10.1016/j.mtener.2021.100651,PBDB-T,PC61BM,PBDB-T,PC61BM,CCCCC(CC)Cc1ccc(-c2c3cc(-c4ccc(-c5sc(-c6cccs6)c6c5C(=O)c5c(CC(CC)CCCC)sc(CC(CC)CCCC)c5C6=O)s4)sc3c(-c3ccc(CC(CC)CCCC)s3)c3ccsc23)s1,COC(=O)CCCC1(c2ccccc2)C23c4c5c6c7c8c9c(c%10c%11c2c2c%12c4c4c%13c5c5c7c7c8c8c%14c9c%10c9c%10c%11c2c2c%11c%12c4c4c%12c%13c5c5c7c7c8c8c%14c9c9c%10c2c2c%11c4c4c%12c5c7c5c8c9c2c45)C613,0.89,11.93,69.0,7.62,7.326212999999999,3.8554724409448937,7.29,7.62,1:1,DIO,DIO,,ITO/PEDOT:PSS/active layer/PNDIT-F3N-Br/Ag,conventional,PNDIT-F3N-Br,PNDIT-F3N-Br,PEDOT:PSS,PEDOT:PSS,,chlorobenzene,chlorobenzene,,-5.33,-3.48,,-6.1,-3.7,
79036,10.1016/j.mtener.2021.100651,10.1016/j.mtener.2021.100651,PBDB-T,IDTIC,PBDB-T,IDTIC,CCCCC(CC)Cc1ccc(-c2c3cc(-c4ccc(-c5sc(-c6cccs6)c6c5C(=O)c5c(CC(CC)CCCC)sc(CC(CC)CCCC)c5C6=O)s4)sc3c(-c3ccc(CC(CC)CCCC)s3)c3ccsc23)s1,CCCCCCCCCCCCCCCCC1(CCCCCCCCCCCCCCCC)c2cc3c(cc2-c2sc(/C=C4\C(=O)c5ccccc5C4=C(C#N)C#N)cc21)C(CCCCCCCCCCCCCCCC)(CCCCCCCCCCCCCCCC)c1cc(/C=C2\C(=O)c4ccccc4C2=C(C#N)C#N)sc1-3,0.9,11.84,54.0,5.98,5.754239999999999,3.775250836120419,5.76,5.98,1:1.5,DIO,DIO,,ITO/PEDOT:PSS/active layer/PNDIT-F3N-Br/Ag,conventional,PNDIT-F3N-Br,PNDIT-F3N-Br,PEDOT:PSS,PEDOT:PSS,,chlorobenzene,chlorobenzene,,-5.33,-3.48,,-5.885,-3.91,
79037,10.1016/j.mtener.2021.100651,10.1016/j.mtener.2021.100651,PBDB-T,IP,PBDB-T,IP,CCCCC(CC)Cc1ccc(-c2c3cc(-c4ccc(-c5sc(-c6cccs6)c6c5C(=O)c5c(CC(CC)CCCC)sc(CC(CC)CCCC)c5C6=O)s4)sc3c(-c3ccc(CC(CC)CCCC)s3)c3ccsc23)s1,,0.91,13.09,67.0,8.17,7.980973,2.3136719706242275,7.93,8.17,1:1.5,DIO,DIO,,ITO/PEDOT:PSS/active layer/PNDIT-F3N-Br/Ag,conventional,PNDIT-F3N-Br,PNDIT-F3N-Br,PEDOT:PSS,PEDOT:PSS,,chlorobenzene,chlorobenzene,,-5.33,-3.48,,,,
79038,10.1016/j.mtener.2021.100651,10.1016/j.mtener.2021.100651,PBDB-T,PIP,PBDB-T,PIP,CCCCC(CC)Cc1ccc(-c2c3cc(-c4ccc(-c5sc(-c6cccs6)c6c5C(=O)c5c(CC(CC)CCCC)sc(CC(CC)CCCC)c5C6=O)s4)sc3c(-c3ccc(CC(CC)CCCC)s3)c3ccsc23)s1,,0.91,13.13,68.0,8.81,8.124844000000001,7.777026106696925,8.14,8.81,1:1.5,DIO,DIO,,ITO/PEDOT:PSS/active layer/PNDIT-F3N-Br/Ag,conventional,PNDIT-F3N-Br,PNDIT-F3N-Br,PEDOT:PSS,PEDOT:PSS,,chlorobenzene,chlorobenzene,,-5.33,-3.48,,,,
79042,10.1016/j.mtener.2024.101673,10.1016/j.mtener.2024.101673,P3HT,FNTz-FA,P3HT,FNTz-FA,CCCCCCc1ccsc1,,0.86,7.16,49.0,3.02,3.017224,0.0919205298013208,2.98,3.02,1:1,,,,ITO/ZnO/P3HT:FNTz-FA/MoO3/Ag,inverted,ZnO,ZnO,MoO3,MoO3,,chlorobenzene,chlorobenzene,140.0,-5.01,-3.12,,,,
79043,10.1016/j.mtener.2024.101673,10.1016/j.mtener.2024.101673,P3HT,FNTz-FA,P3HT,FNTz-FA,CCCCCCc1ccsc1,,0.85,6.38,40.0,2.17,2.1692,0.0368663594470005,2.16,2.17,1:1,,,,ITO/ZnO/P3HT:FNTz-FA/MoO3/Ag,inverted,ZnO,ZnO,MoO3,MoO3,,chlorobenzene,chlorobenzene,140.0,-5.01,-3.12,,,,
79044,10.1016/j.nanoen.2020.105106,10.1016/j.nanoen.2020.105106,PTB7-Th,PNDI2OD-T2,PTB7-Th,PNDI2OD-T2,CCCCC(CC)COC(=O)c1sc2csc(-c3cc4c(-c5ccc(CC(CC)CCCC)s5)c5sccc5c(-c5ccc(CC(CC)CCCC)s5)c4s3)c2c1F,CCCCCCCCCCC(CCCCCCCC)CN1C(=O)c2cc(-c3ccc(-c4ccc(C)s4)s3)c3c4c(cc(C)c(c24)C1=O)C(=O)N(CC(CCCCCCCC)CCCCCCCCCC)C3=O,0.79,9.3,42.0,3.09,3.085740000000001,0.1378640776698719,2.69,3.09,1.3:1.0 wt/wt,,,,ITO/ZnO/PEIE/active layer/V2O5/Ag,inverted,ZnO/PEIE,ZnO/PEIE,V2O5,V2O5,,CF,chloroform,,-5.21,-3.6,,,,
79045,10.1016/j.nanoen.2020.105106,10.1016/j.nanoen.2020.105106,PTB7-Th,PNDI2OD-T2,PTB7-Th,PNDI2OD-T2,CCCCC(CC)COC(=O)c1sc2csc(-c3cc4c(-c5ccc(CC(CC)CCCC)s5)c5sccc5c(-c5ccc(CC(CC)CCCC)s5)c4s3)c2c1F,CCCCCCCCCCC(CCCCCCCC)CN1C(=O)c2cc(-c3ccc(-c4ccc(C)s4)s3)c3c4c(cc(C)c(c24)C1=O)C(=O)N(CC(CCCCCCCC)CCCCCCCCCC)C3=O,0.79,9.1,50.0,3.59,3.5945,0.1253481894150465,3.37,3.59,1.3:1.0 wt/wt,,,,ITO/ZnO/PEIE/active layer/V2O5/Ag,inverted,ZnO/PEIE,ZnO/PEIE,V2O5,V2O5,,CB,chlorobenzene,,-5.21,-3.6,,,,
79046,10.1016/j.nanoen.2020.105106,10.1016/j.nanoen.2020.105106,PTB7-Th,PNDI2OD-T2,PTB7-Th,PNDI2OD-T2,CCCCC(CC)COC(=O)c1sc2csc(-c3cc4c(-c5ccc(CC(CC)CCCC)s5)c5sccc5c(-c5ccc(CC(CC)CCCC)s5)c4s3)c2c1F,CCCCCCCCCCC(CCCCCCCC)CN1C(=O)c2cc(-c3ccc(-c4ccc(C)s4)s3)c3c4c(cc(C)c(c24)C1=O)C(=O)N(CC(CCCCCCCC)CCCCCCCCCC)C3=O,0.77,10.0,46.0,3.54,3.542,0.0564971751412367,3.39,3.54,1.3:1.0 wt/wt,,,,ITO/ZnO/PEIE/active layer/V2O5/Ag,inverted,ZnO/PEIE,ZnO/PEIE,V2O5,V2O5,,DCB,o-DCB,,-5.21,-3.6,,,,
79047,10.1016/j.nanoen.2020.105106,10.1016/j.nanoen.2020.105106,PTB7-Th,PNDI2OD-T2,PTB7-Th,PNDI2OD-T2,CCCCC(CC)COC(=O)c1sc2csc(-c3cc4c(-c5ccc(CC(CC)CCCC)s5)c5sccc5c(-c5ccc(CC(CC)CCCC)s5)c4s3)c2c1F,CCCCCCCCCCC(CCCCCCCC)CN1C(=O)c2cc(-c3ccc(-c4ccc(C)s4)s3)c3c4c(cc(C)c(c24)C1=O)C(=O)N(CC(CCCCCCCC)CCCCCCCCCC)C3=O,0.79,10.5,52.0,4.31,4.3134,0.078886310904874,4.11,4.31,1.3:1.0 wt/wt,,,,ITO/ZnO/PEIE/active layer/V2O5/Ag,inverted,ZnO/PEIE,ZnO/PEIE,V2O5,V2O5,,TOL,toluene,,-5.21,-3.6,,,,
79048,10.1016/j.nanoen.2020.105106,10.1016/j.nanoen.2020.105106,PTB7-Th,PNDI2OD-T2,PTB7-Th,PNDI2OD-T2,CCCCC(CC)COC(=O)c1sc2csc(-c3cc4c(-c5ccc(CC(CC)CCCC)s5)c5sccc5c(-c5ccc(CC(CC)CCCC)s5)c4s3)c2c1F,CCCCCCCCCCC(CCCCCCCC)CN1C(=O)c2cc(-c3ccc(-c4ccc(C)s4)s3)c3c4c(cc(C)c(c24)C1=O)C(=O)N(CC(CCCCCCCC)CCCCCCCCCC)C3=O,0.8,10.2,52.0,4.24,4.2432,0.0754716981131992,4.0,4.24,1.3:1.0 wt/wt,,,,ITO/ZnO/PEIE/active layer/V2O5/Ag,inverted,ZnO/PEIE,ZnO/PEIE,V2O5,V2O5,,XY,o-xylene,,-5.21,-3.6,,,,
79049,10.1016/j.nanoen.2020.105106,10.1016/j.nanoen.2020.105106,PTB7-Th,PNDI2OD-T2,PTB7-Th,PNDI2OD-T2,CCCCC(CC)COC(=O)c1sc2csc(-c3cc4c(-c5ccc(CC(CC)CCCC)s5)c5sccc5c(-c5ccc(CC(CC)CCCC)s5)c4s3)c2c1F,CCCCCCCCCCC(CCCCCCCC)CN1C(=O)c2cc(-c3ccc(-c4ccc(C)s4)s3)c3c4c(cc(C)c(c24)C1=O)C(=O)N(CC(CCCCCCCC)CCCCCCCCCC)C3=O,0.68,8.2,33.0,1.84,1.84008,0.0043478260869367,1.35,1.84,1.3:1.0 wt/wt,,,,ITO/ZnO/PEIE/active layer/V2O5/Ag,inverted,ZnO/PEIE,ZnO/PEIE,V2O5,V2O5,,MTP,MTP,,-5.21,-3.6,,,,
79050,10.1016/j.nanoen.2020.105106,10.1016/j.nanoen.2020.105106,PTB7-Th,PNDI2OD-T2,PTB7-Th,PNDI2OD-T2,CCCCC(CC)COC(=O)c1sc2csc(-c3cc4c(-c5ccc(CC(CC)CCCC)s5)c5sccc5c(-c5ccc(CC(CC)CCCC)s5)c4s3)c2c1F,CCCCCCCCCCC(CCCCCCCC)CN1C(=O)c2cc(-c3ccc(-c4ccc(C)s4)s3)c3c4c(cc(C)c(c24)C1=O)C(=O)N(CC(CCCCCCCC)CCCCCCCCCC)C3=O,0.78,10.5,59.0,4.83,4.8321,0.0434782608695558,4.7,4.83,1.3:1.0 wt/wt,DMF 3 vol%,DMF,3 vol%,ITO/ZnO/PEIE/active layer/V2O5/Ag,inverted,ZnO/PEIE,ZnO/PEIE,V2O5,V2O5,,XY,o-xylene,,-5.21,-3.6,,,,
79051,10.1016/j.nanoen.2020.105106,10.1016/j.nanoen.2020.105106,PTB7-Th,PNDI2OD-T2,PTB7-Th,PNDI2OD-T2,CCCCC(CC)COC(=O)c1sc2csc(-c3cc4c(-c5ccc(CC(CC)CCCC)s5)c5sccc5c(-c5ccc(CC(CC)CCCC)s5)c4s3)c2c1F,CCCCCCCCCCC(CCCCCCCC)CN1C(=O)c2cc(-c3ccc(-c4ccc(C)s4)s3)c3c4c(cc(C)c(c24)C1=O)C(=O)N(CC(CCCCCCCC)CCCCCCCCCC)C3=O,0.78,11.4,57.0,5.07,5.068440000000001,0.0307692307692221,4.98,5.07,1.3:1.0 wt/wt,DMF 5 vol%,DMF,5 vol%,ITO/ZnO/PEIE/active layer/V2O5/Ag,inverted,ZnO/PEIE,ZnO/PEIE,V2O5,V2O5,,XY,o-xylene,,-5.21,-3.6,,,,
79052,10.1016/j.nanoen.2020.105106,10.1016/j.nanoen.2020.105106,PTB7-Th,PNDI2OD-T2,PTB7-Th,PNDI2OD-T2,CCCCC(CC)COC(=O)c1sc2csc(-c3cc4c(-c5ccc(CC(CC)CCCC)s5)c5sccc5c(-c5ccc(CC(CC)CCCC)s5)c4s3)c2c1F,CCCCCCCCCCC(CCCCCCCC)CN1C(=O)c2cc(-c3ccc(-c4ccc(C)s4)s3)c3c4c(cc(C)c(c24)C1=O)C(=O)N(CC(CCCCCCCC)CCCCCCCCCC)C3=O,0.8,12.9,52.0,5.37,5.3664,0.0670391061452605,5.21,5.37,1.3:1.0 wt/wt,DMAc 3 vol%,DMAc,3 vol%,ITO/ZnO/PEIE/active layer/V2O5/Ag,inverted,ZnO/PEIE,ZnO/PEIE,V2O5,V2O5,,XY,o-xylene,,-5.21,-3.6,,,,
79053,10.1016/j.nanoen.2020.105106,10.1016/j.nanoen.2020.105106,PTB7-Th,PNDI2OD-T2,PTB7-Th,PNDI2OD-T2,CCCCC(CC)COC(=O)c1sc2csc(-c3cc4c(-c5ccc(CC(CC)CCCC)s5)c5sccc5c(-c5ccc(CC(CC)CCCC)s5)c4s3)c2c1F,CCCCCCCCCCC(CCCCCCCC)CN1C(=O)c2cc(-c3ccc(-c4ccc(C)s4)s3)c3c4c(cc(C)c(c24)C1=O)C(=O)N(CC(CCCCCCCC)CCCCCCCCCC)C3=O,0.79,14.8,52.0,6.08,6.079840000000002,0.0026315789473418,5.59,6.08,1.3:1.0 wt/wt,DMAc 5 vol%,DMAc,5 vol%,ITO/ZnO/PEIE/active layer/V2O5/Ag,inverted,ZnO/PEIE,ZnO/PEIE,V2O5,V2O5,,XY,o-xylene,,-5.21,-3.6,,,,
79054,10.1016/j.nanoen.2020.105106,10.1016/j.nanoen.2020.105106,PTB7-Th,PNDI2OD-T2,PTB7-Th,PNDI2OD-T2,CCCCC(CC)COC(=O)c1sc2csc(-c3cc4c(-c5ccc(CC(CC)CCCC)s5)c5sccc5c(-c5ccc(CC(CC)CCCC)s5)c4s3)c2c1F,CCCCCCCCCCC(CCCCCCCC)CN1C(=O)c2cc(-c3ccc(-c4ccc(C)s4)s3)c3c4c(cc(C)c(c24)C1=O)C(=O)N(CC(CCCCCCCC)CCCCCCCCCC)C3=O,0.79,12.1,54.0,5.16,5.161859999999999,0.0360465116278849,4.91,5.16,1.3:1.0 wt/wt,NMP 3 vol%,NMP,3 vol%,ITO/ZnO/PEIE/active layer/V2O5/Ag,inverted,ZnO/PEIE,ZnO/PEIE,V2O5,V2O5,,XY,o-xylene,,-5.21,-3.6,,,,
79055,10.1016/j.nanoen.2020.105106,10.1016/j.nanoen.2020.105106,PTB7-Th,PNDI2OD-T2,PTB7-Th,PNDI2OD-T2,CCCCC(CC)COC(=O)c1sc2csc(-c3cc4c(-c5ccc(CC(CC)CCCC)s5)c5sccc5c(-c5ccc(CC(CC)CCCC)s5)c4s3)c2c1F,CCCCCCCCCCC(CCCCCCCC)CN1C(=O)c2cc(-c3ccc(-c4ccc(C)s4)s3)c3c4c(cc(C)c(c24)C1=O)C(=O)N(CC(CCCCCCCC)CCCCCCCCCC)C3=O,0.78,12.4,52.0,5.03,5.02944,0.0111332007952309,4.78,5.03,1.3:1.0 wt/wt,NMP 5 vol%,NMP,5 vol%,ITO/ZnO/PEIE/active layer/V2O5/Ag,inverted,ZnO/PEIE,ZnO/PEIE,V2O5,V2O5,,XY,o-xylene,,-5.21,-3.6,,,,
79056,10.1016/j.nanoen.2021.106814,10.1016/j.nanoen.2021.106814,PM6,Y6-BO,PM6,Y6-BO,COC(=O)C(C)(C)c1cc(C)cc(-c2sc3c4sc5cc(/C=C6/C(=O)c7cc(F)cc(c7)C(=O)/C6=C\c6cc(C(C)(C)C(=O)OC)c(-c7cc(C)cc(C(C)(C)C(=O)OC)c7)s6)sc5c4c(C(C)(C)C(=O)OC)ccc2-3)c1,CCCCCCCCCCCc1c(/C=C2\C(=O)c3cc(F)c(F)cc3C2=C(C#N)C#N)sc2c1sc1c3c4nsnc4c4c5sc6c(CCCCCCCCCCC)c(/C=C7\C(=O)c8cc(F)c(F)cc8C7=C(C#N)C#N)sc6c5n(CC(CCCC)CCCCCC)c4c3n(CC(CCCC)CCCCCC)c21,0.827,27.2,74.7,16.8,16.8033168,0.0197428571428591,16.6,16.8,,,,,ITO/2PACz/PM6:Y6-BO/PNDIT-F3N/Ag,,PNDIT-F3N,,2PACz,,,,,,-5.56,-3.65,,-5.65,-4.1,
79057,10.1016/j.nanoen.2021.106814,10.1016/j.nanoen.2021.106814,PM6,Y6-BO,PM6,Y6-BO,COC(=O)C(C)(C)c1cc(C)cc(-c2sc3c4sc5cc(/C=C6/C(=O)c7cc(F)cc(c7)C(=O)/C6=C\c6cc(C(C)(C)C(=O)OC)c(-c7cc(C)cc(C(C)(C)C(=O)OC)c7)s6)sc5c4c(C(C)(C)C(=O)OC)ccc2-3)c1,CCCCCCCCCCCc1c(/C=C2\C(=O)c3cc(F)c(F)cc3C2=C(C#N)C#N)sc2c1sc1c3c4nsnc4c4c5sc6c(CCCCCCCCCCC)c(/C=C7\C(=O)c8cc(F)c(F)cc8C7=C(C#N)C#N)sc6c5n(CC(CCCC)CCCCCC)c4c3n(CC(CCCC)CCCCCC)c21,0.832,27.3,78.4,17.8,17.807462400000002,0.0419235955056259,17.5,17.8,,2PACz,,0.5 wt% relative to PM6,ITO/2PACz-PM6:Y6-BO/PNDIT-F3N/Ag,,PNDIT-F3N,,self-organized 2PACz,,,,,,-5.56,-3.65,,-5.65,-4.1,
79058,10.1016/j.nanoen.2021.106814,10.1016/j.nanoen.2021.106814,PM6,BTP-eC9,PM6,BTP-eC9,COC(=O)C(C)(C)c1cc(C)cc(-c2sc3c4sc5cc(/C=C6/C(=O)c7cc(F)cc(c7)C(=O)/C6=C\c6cc(C(C)(C)C(=O)OC)c(-c7cc(C)cc(C(C)(C)C(=O)OC)c7)s6)sc5c4c(C(C)(C)C(=O)OC)ccc2-3)c1,CCCCCCCCCc1c(C=C2C(=O)c3cc(Cl)c(Cl)cc3C2=C(C#N)C#N)sc2c1sc1c3c4nsnc4c4c5sc6c(CCCCCCCCC)c(C=C7C(=O)c8cc(Cl)c(Cl)cc8C7=C(C#N)C#N)sc6c5n(CC(CCCC)CCCCCC)c4c3n(CC(CCCC)CCCCCC)c21,0.838,27.1,74.1,16.8,16.8279618,0.1664392857142852,16.4,16.8,,,,,,,,,Spin-coated 2PACz,2PACz,,,,,-5.56,-3.65,,-5.68,-3.9,
79059,10.1016/j.nanoen.2021.106814,10.1016/j.nanoen.2021.106814,PM6,BTP-eC9,PM6,BTP-eC9,COC(=O)C(C)(C)c1cc(C)cc(-c2sc3c4sc5cc(/C=C6/C(=O)c7cc(F)cc(c7)C(=O)/C6=C\c6cc(C(C)(C)C(=O)OC)c(-c7cc(C)cc(C(C)(C)C(=O)OC)c7)s6)sc5c4c(C(C)(C)C(=O)OC)ccc2-3)c1,CCCCCCCCCc1c(C=C2C(=O)c3cc(Cl)c(Cl)cc3C2=C(C#N)C#N)sc2c1sc1c3c4nsnc4c4c5sc6c(CCCCCCCCC)c(C=C7C(=O)c8cc(Cl)c(Cl)cc8C7=C(C#N)C#N)sc6c5n(CC(CCCC)CCCCCC)c4c3n(CC(CCCC)CCCCCC)c21,0.841,27.3,76.2,17.5,17.4949866,0.0286479999999958,17.1,17.5,,,,,,,,,Self-organized 2PACz,2PACz,,,,,-5.56,-3.65,,-5.68,-3.9,
79060,10.1016/j.nanoen.2021.106814,10.1016/j.nanoen.2021.106814,PM7,Y6-BO,PM7,Y6-BO,CCCCC(CC)Cc1sc(-c2c3ccsc3c(-c3cc(Cl)c(CC(CC)CCCC)s3)c3sc(-c4ccc(-c5sc(-c6cccs6)c6c5C(=O)c5c(CC(CC)CCCC)sc(CC(CC)CCCC)c5C6=O)s4)cc23)cc1Cl,CCCCCCCCCCCc1c(/C=C2\C(=O)c3cc(F)c(F)cc3C2=C(C#N)C#N)sc2c1sc1c3c4nsnc4c4c5sc6c(CCCCCCCCCCC)c(/C=C7\C(=O)c8cc(F)c(F)cc8C7=C(C#N)C#N)sc6c5n(CC(CCCC)CCCCCC)c4c3n(CC(CCCC)CCCCCC)c21,0.857,26.2,73.9,16.6,16.5930626,0.0417915662650708,16.4,16.6,,,,,,,,,Spin-coated 2PACz,2PACz,,,,,-5.575,-3.67,,-5.65,-4.1,
79061,10.1016/j.nanoen.2021.106814,10.1016/j.nanoen.2021.106814,PM7,Y6-BO,PM7,Y6-BO,CCCCC(CC)Cc1sc(-c2c3ccsc3c(-c3cc(Cl)c(CC(CC)CCCC)s3)c3sc(-c4ccc(-c5sc(-c6cccs6)c6c5C(=O)c5c(CC(CC)CCCC)sc(CC(CC)CCCC)c5C6=O)s4)cc23)cc1Cl,CCCCCCCCCCCc1c(/C=C2\C(=O)c3cc(F)c(F)cc3C2=C(C#N)C#N)sc2c1sc1c3c4nsnc4c4c5sc6c(CCCCCCCCCCC)c(/C=C7\C(=O)c8cc(F)c(F)cc8C7=C(C#N)C#N)sc6c5n(CC(CCCC)CCCCCC)c4c3n(CC(CCCC)CCCCCC)c21,0.861,26.7,76.4,17.6,17.563366799999997,0.2081431818182059,17.4,17.6,,,,,,,,,Self-organized 2PACz,2PACz,,,,,-5.575,-3.67,,-5.65,-4.1,
79062,10.1016/j.nanoen.2021.106814,10.1016/j.nanoen.2021.106814,PM6,Y6-BO,PM6,Y6-BO,COC(=O)C(C)(C)c1cc(C)cc(-c2sc3c4sc5cc(/C=C6/C(=O)c7cc(F)cc(c7)C(=O)/C6=C\c6cc(C(C)(C)C(=O)OC)c(-c7cc(C)cc(C(C)(C)C(=O)OC)c7)s6)sc5c4c(C(C)(C)C(=O)OC)ccc2-3)c1,CCCCCCCCCCCc1c(/C=C2\C(=O)c3cc(F)c(F)cc3C2=C(C#N)C#N)sc2c1sc1c3c4nsnc4c4c5sc6c(CCCCCCCCCCC)c(/C=C7\C(=O)c8cc(F)c(F)cc8C7=C(C#N)C#N)sc6c5n(CC(CCCC)CCCCCC)c4c3n(CC(CCCC)CCCCCC)c21,0.84,27.0,69.5,15.8,15.7626,0.2367088607595041,,15.8,,,,,,,,,Self-organized 2PACz,2PACz,,,,,-5.56,-3.65,,-5.65,-4.1,
79077,10.1016/j.nanoen.2023.108956,10.1016/j.nanoen.2023.108956,P3HT,O-IDTBR,P3HT,O-IDTBR,CCCCCCc1ccsc1,CCCCCCCCC1(CCCCCCCC)c2cc3c(cc2-c2sc(-c4ccc(/C=C5\SC(=S)N(CC)C5=O)c5nsnc45)cc21)C(CCCCCCCC)(CCCCCCCC)c1cc(-c2ccc(/C=C4\SC(=S)N(CC)C4=O)c4nsnc24)sc1-3,0.18,11.11,36.5,0.72,0.729927,1.3787500000000028,0.65,0.72,,,,,,,,,w/o HTL,,,,,,-5.01,-3.12,,-5.52,-3.89,
79078,10.1016/j.nanoen.2023.108956,10.1016/j.nanoen.2023.108956,P3HT,O-IDTBR,P3HT,O-IDTBR,CCCCCCc1ccsc1,CCCCCCCCC1(CCCCCCCC)c2cc3c(cc2-c2sc(-c4ccc(/C=C5\SC(=S)N(CC)C5=O)c5nsnc45)cc21)C(CCCCCCCC)(CCCCCCCC)c1cc(-c2ccc(/C=C4\SC(=S)N(CC)C4=O)c4nsnc24)sc1-3,0.68,12.27,65.1,5.33,5.4316836,1.9077598499061967,5.29,5.33,,,,,inverted,,,,P3HTnp,P3HTnp,,,,,-5.01,-3.12,,-5.52,-3.89,
79079,10.1016/j.nanoen.2023.108956,10.1016/j.nanoen.2023.108956,P3HT,O-IDTBR,P3HT,O-IDTBR,CCCCCCc1ccsc1,CCCCCCCCC1(CCCCCCCC)c2cc3c(cc2-c2sc(-c4ccc(/C=C5\SC(=S)N(CC)C5=O)c5nsnc45)cc21)C(CCCCCCCC)(CCCCCCCC)c1cc(-c2ccc(/C=C4\SC(=S)N(CC)C4=O)c4nsnc24)sc1-3,0.58,8.63,49.7,2.48,2.4876838,0.3098306451612955,2.2,2.48,,,,,inverted,,,,LAD,LAD,,,,,-5.01,-3.12,,-5.52,-3.89,
79080,10.1016/j.nanoen.2023.108956,10.1016/j.nanoen.2023.108956,P3HT,O-IDTBR,P3HT,O-IDTBR,CCCCCCc1ccsc1,CCCCCCCCC1(CCCCCCCC)c2cc3c(cc2-c2sc(-c4ccc(/C=C5\SC(=S)N(CC)C5=O)c5nsnc45)cc21)C(CCCCCCCC)(CCCCCCCC)c1cc(-c2ccc(/C=C4\SC(=S)N(CC)C4=O)c4nsnc24)sc1-3,0.73,13.02,69.9,6.6,6.643715400000001,0.6623545454545717,6.57,6.6,,,,,,organic solar cell,,,D-P3HTnp-10 %,D-P3HTnp-10%,,,,,-5.01,-3.12,,-5.52,-3.89,
79081,10.1016/j.nanoen.2023.108956,10.1016/j.nanoen.2023.108956,P3HT,O-IDTBR,P3HT,O-IDTBR,CCCCCCc1ccsc1,CCCCCCCCC1(CCCCCCCC)c2cc3c(cc2-c2sc(-c4ccc(/C=C5\SC(=S)N(CC)C5=O)c5nsnc45)cc21)C(CCCCCCCC)(CCCCCCCC)c1cc(-c2ccc(/C=C4\SC(=S)N(CC)C4=O)c4nsnc24)sc1-3,0.73,12.99,71.2,6.74,6.7516824,0.1733293768545958,6.46,6.74,,,,,,organic solar cell,,,D-P3BTnp-10 %,D-P3BTnp-10%,,,,,-5.01,-3.12,,-5.52,-3.89,
79082,10.1016/j.nanoen.2023.108956,10.1016/j.nanoen.2023.108956,P3HT,O-IDTBR,P3HT,O-IDTBR,CCCCCCc1ccsc1,CCCCCCCCC1(CCCCCCCC)c2cc3c(cc2-c2sc(-c4ccc(/C=C5\SC(=S)N(CC)C5=O)c5nsnc45)cc21)C(CCCCCCCC)(CCCCCCCC)c1cc(-c2ccc(/C=C4\SC(=S)N(CC)C4=O)c4nsnc24)sc1-3,0.72,13.24,65.3,6.24,6.2249184,0.2416923076923116,6.14,6.24,,,,,,,,,D-P3HT with F4-TCNQ,D-P3HT with F4-TCNQ,,,,,-5.01,-3.12,,-5.52,-3.89,
79083,10.1016/j.nanoen.2023.108956,10.1016/j.nanoen.2023.108956,P3HT,O-IDTBR,P3HT,O-IDTBR,CCCCCCc1ccsc1,CCCCCCCCC1(CCCCCCCC)c2cc3c(cc2-c2sc(-c4ccc(/C=C5\SC(=S)N(CC)C5=O)c5nsnc45)cc21)C(CCCCCCCC)(CCCCCCCC)c1cc(-c2ccc(/C=C4\SC(=S)N(CC)C4=O)c4nsnc24)sc1-3,0.72,14.38,53.5,5.53,5.539176,0.1659312839059687,5.38,5.53,,,,,inverted,organic solar cell,,,PEDOT:PSS,PEDOT:PSS,,,,,-5.01,-3.12,,-5.52,-3.89,
79084,10.1016/j.nanoen.2023.108956,10.1016/j.nanoen.2023.108956,PM6,Y6,PM6,Y6,COC(=O)C(C)(C)c1cc(C)cc(-c2sc3c4sc5cc(/C=C6/C(=O)c7cc(F)cc(c7)C(=O)/C6=C\c6cc(C(C)(C)C(=O)OC)c(-c7cc(C)cc(C(C)(C)C(=O)OC)c7)s6)sc5c4c(C(C)(C)C(=O)OC)ccc2-3)c1,CCCCCCCCCCCc1c(/C=C2\C(=O)c3cc(F)c(F)cc3C2=C(C#N)C#N)sc2c1sc1c3c4nsnc4c4c5sc6c(CCCCCCCCCCC)c(/C=C7\C(=O)c8cc(F)c(F)cc8C7=C(C#N)C#N)sc6c5n(CC(CC)CCCC)c4c3n(CC(CC)CCCC)c21,0.81,22.79,64.9,12.0,11.9804751,0.1627074999999885,,,,,,,inverted,organic solar cell,,,D-Spiro-OMeTADnp,D-Spiro-OMeTADnp,,,,,-5.56,-3.65,,-5.65,-4.09,
79085,10.1016/j.nanoen.2023.108956,10.1016/j.nanoen.2023.108956,PM6,Y6,PM6,Y6,COC(=O)C(C)(C)c1cc(C)cc(-c2sc3c4sc5cc(/C=C6/C(=O)c7cc(F)cc(c7)C(=O)/C6=C\c6cc(C(C)(C)C(=O)OC)c(-c7cc(C)cc(C(C)(C)C(=O)OC)c7)s6)sc5c4c(C(C)(C)C(=O)OC)ccc2-3)c1,CCCCCCCCCCCc1c(/C=C2\C(=O)c3cc(F)c(F)cc3C2=C(C#N)C#N)sc2c1sc1c3c4nsnc4c4c5sc6c(CCCCCCCCCCC)c(/C=C7\C(=O)c8cc(F)c(F)cc8C7=C(C#N)C#N)sc6c5n(CC(CC)CCCC)c4c3n(CC(CC)CCCC)c21,0.64,21.78,56.0,7.76,7.805952000000001,0.5921649484536282,,,,,,,inverted,organic solar cell,,,PEDOT:PSS,PEDOT:PSS,,,,,-5.56,-3.65,,-5.65,-4.09,
79091,10.1016/j.nanoen.2024.109541,10.1016/j.nanoen.2024.109541,PBQx-TF,MYT,PBQx-TF,MYT,CCCCCCC(CCCC)Cc1csc(-c2cc3c(s2)-c2sc(-c4cc(CC(CCCC)CCCCCC)c(-c5cc6c(-c7cc(F)c(CC(CC)CCCC)s7)c7sccc7c(-c7cc(F)c(CC(CC)CCCC)s7)c6s5)s4)cc2[C@H]2N=CC=N[C@H]32)c1,,0.91,23.52,74.0,15.85,15.838368,0.0733880126182886,15.71,15.85,,,,,conventional,conventional,,,,,,chlorobenzene,chlorobenzene,,-5.41,-2.82,,,,
79092,10.1016/j.nanoen.2024.109541,10.1016/j.nanoen.2024.109541,PBQx-TF,DYBT-C0,PBQx-TF,DYBT-C0,CCCCCCC(CCCC)Cc1csc(-c2cc3c(s2)-c2sc(-c4cc(CC(CCCC)CCCCCC)c(-c5cc6c(-c7cc(F)c(CC(CC)CCCC)s7)c7sccc7c(-c7cc(F)c(CC(CC)CCCC)s7)c6s5)s4)cc2[C@H]2N=CC=N[C@H]32)c1,,0.95,24.03,75.0,17.18,17.121374999999997,0.3412398137369197,17.01,17.18,,,,,conventional,conventional,,,,,,chlorobenzene,chlorobenzene,,-5.41,-2.82,,,,
79093,10.1016/j.nanoen.2024.109541,10.1016/j.nanoen.2024.109541,PBQx-TF,DYBT-C4,PBQx-TF,DYBT-C4,CCCCCCC(CCCC)Cc1csc(-c2cc3c(s2)-c2sc(-c4cc(CC(CCCC)CCCCCC)c(-c5cc6c(-c7cc(F)c(CC(CC)CCCC)s7)c7sccc7c(-c7cc(F)c(CC(CC)CCCC)s7)c6s5)s4)cc2[C@H]2N=CC=N[C@H]32)c1,,0.96,24.57,77.0,18.26,18.162144,0.5359036144578516,18.09,18.26,,,,,conventional,conventional,,,,,,chlorobenzene,chlorobenzene,,-5.41,-2.82,,,,
79094,10.1016/j.nanoen.2024.109541,10.1016/j.nanoen.2024.109541,PBQx-TF,DYBT-C8,PBQx-TF,DYBT-C8,CCCCCCC(CCCC)Cc1csc(-c2cc3c(s2)-c2sc(-c4cc(CC(CCCC)CCCCCC)c(-c5cc6c(-c7cc(F)c(CC(CC)CCCC)s7)c7sccc7c(-c7cc(F)c(CC(CC)CCCC)s7)c6s5)s4)cc2[C@H]2N=CC=N[C@H]32)c1,,0.97,23.32,72.0,16.22,16.286687999999998,0.4111467324290949,16.04,16.22,,,,,conventional,conventional,,,,,,chlorobenzene,chlorobenzene,,-5.41,-2.82,,,,
79095,10.1016/j.nanoen.2024.109541,10.1016/j.nanoen.2024.109541,PBQx-TF,MYT,PBQx-TF,MYT,CCCCCCC(CCCC)Cc1csc(-c2cc3c(s2)-c2sc(-c4cc(CC(CCCC)CCCCCC)c(-c5cc6c(-c7cc(F)c(CC(CC)CCCC)s7)c7sccc7c(-c7cc(F)c(CC(CC)CCCC)s7)c6s5)s4)cc2[C@H]2N=CC=N[C@H]32)c1,,0.879,20.41,67.0,12.14,12.0200613,0.9879629324546996,11.8,12.14,,,,,conventional,conventional,,,,,,chlorobenzene,chlorobenzene,,-5.41,-2.82,,,,
