Repository: JiYiqaq/PCE-KA-GNN

# Data directory

- `raw/Active_Database.csv` is the immutable source dataset bundled under CC BY 4.0. Do not overwrite it with processed data.
- `processed/` is created and populated by the training pipeline. Generated `.pt` and `.pth` caches are intentionally ignored by Git because they can exceed GitHub's normal single-file limit.

See `../DATA_LICENSE.md` for provenance, license and checksum information.

File: data/raw/Active_Database.csv (part 264 of 471)
id,doi,doi_norm,donor,acceptor,donor_canonical,acceptor_canonical,donor_smiles,acceptor_smiles,voc,jsc,ff,pce,pce_recomputed,pce_relative_error_percent,pce_avg,pce_best,d_a_ratio,additive,additive_canonical,additive_ratio,device_structure,device_type,etl,etl_canonical,htl,htl_canonical,active_layer_thickness,solvent,solvent_canonical,annealing_temp,homo_d,lumo_d,eg_d,homo_a,lumo_a,eg_a
79096,10.1016/j.nanoen.2024.109541,10.1016/j.nanoen.2024.109541,PBQx-TF,DYBT-C0,PBQx-TF,DYBT-C0,CCCCCCC(CCCC)Cc1csc(-c2cc3c(s2)-c2sc(-c4cc(CC(CCCC)CCCCCC)c(-c5cc6c(-c7cc(F)c(CC(CC)CCCC)s7)c7sccc7c(-c7cc(F)c(CC(CC)CCCC)s7)c6s5)s4)cc2[C@H]2N=CC=N[C@H]32)c1,,0.914,21.3,68.0,13.19,13.238376000000002,0.3667626990144265,12.74,13.19,,,,,conventional,intrinsically-stretchable OSC,,,,,,chlorobenzene,chlorobenzene,,-5.41,-2.82,,,,
79097,10.1016/j.nanoen.2024.109541,10.1016/j.nanoen.2024.109541,PBQx-TF,DYBT-C4,PBQx-TF,DYBT-C4,CCCCCCC(CCCC)Cc1csc(-c2cc3c(s2)-c2sc(-c4cc(CC(CCCC)CCCCCC)c(-c5cc6c(-c7cc(F)c(CC(CC)CCCC)s7)c7sccc7c(-c7cc(F)c(CC(CC)CCCC)s7)c6s5)s4)cc2[C@H]2N=CC=N[C@H]32)c1,,0.922,21.57,71.0,14.25,14.1201534,0.9112042105263066,13.81,14.25,,,,,conventional,intrinsically-stretchable OSC,,,,,,chlorobenzene,chlorobenzene,,-5.41,-2.82,,,,
79098,10.1016/j.nanoen.2024.109541,10.1016/j.nanoen.2024.109541,PBQx-TF,DYBT-C8,PBQx-TF,DYBT-C8,CCCCCCC(CCCC)Cc1csc(-c2cc3c(s2)-c2sc(-c4cc(CC(CCCC)CCCCCC)c(-c5cc6c(-c7cc(F)c(CC(CC)CCCC)s7)c7sccc7c(-c7cc(F)c(CC(CC)CCCC)s7)c6s5)s4)cc2[C@H]2N=CC=N[C@H]32)c1,,0.927,20.69,65.0,12.55,12.466759500000002,0.6632709163346512,12.18,12.55,,,,,conventional,conventional,,,,,,chlorobenzene,chlorobenzene,,-5.41,-2.82,,,,
79099,10.1016/j.nanoen.2024.110174,10.1016/j.nanoen.2024.110174,PBQx-TCl,PY-DT,PBQx-TCl,PY-DT,Cc1csc(-c2cc3c4nccnc4c4cc(-c5cc(C)c(-c6cc7c(-c8cc(Cl)c(C)s8)c8sccc8c(-c8cc(Cl)c(C)s8)c7s6)s5)sc4c3s2)c1,CCCCCCCCCCCCC(CCCCCCCCCC)Cn1c2c3sc(/C=C4\C(=O)c5ccccc5C4=C(C#N)C#N)c(CC(CCCC)CCCCCC)c3sc2c2c3nsnc3c3c4sc5c(CC(CCCC)CCCCCC)c(/C=C6\C(=O)c7cc(-c8cccs8)ccc7C6=C(C#N)C#N)sc5c4n(CC(CCCCCCCCCC)CCCCCCCCCCCC)c3c21,0.96,24.53,74.21,17.46,17.47556448,0.0891436426116742,17.26,17.46,,,,,ITO/PEDOT:PSS/PBQx-TCl/PY-DT/PNDIT-F3N/Ag,conventional,PNDIT-F3N,PNDIT-F3N,PEDOT:PSS,PEDOT:PSS,,,,,,,,-5.6,-3.83,
79100,10.1016/j.nanoen.2024.110174,10.1016/j.nanoen.2024.110174,PBQx-TCl,PY-DT,PBQx-TCl,PY-DT,Cc1csc(-c2cc3c4nccnc4c4cc(-c5cc(C)c(-c6cc7c(-c8cc(Cl)c(C)s8)c8sccc8c(-c8cc(Cl)c(C)s8)c7s6)s5)sc4c3s2)c1,CCCCCCCCCCCCC(CCCCCCCCCC)Cn1c2c3sc(/C=C4\C(=O)c5ccccc5C4=C(C#N)C#N)c(CC(CCCC)CCCCCC)c3sc2c2c3nsnc3c3c4sc5c(CC(CCCC)CCCCCC)c(/C=C6\C(=O)c7cc(-c8cccs8)ccc7C6=C(C#N)C#N)sc5c4n(CC(CCCCCCCCCC)CCCCCCCCCCCC)c3c21,0.96,24.69,74.39,17.63,17.63221536,0.0125658536585422,17.41,17.63,,Pt-CF3,Pt-CF3,0.2 wt%,ITO/PEDOT:PSS/PBQx-TCl/PY-DT:Pt-CF3/PNDIT-F3N/Ag,conventional,PNDIT-F3N,PNDIT-F3N,PEDOT:PSS,PEDOT:PSS,,,,,,,,-5.6,-3.83,
79101,10.1016/j.nanoen.2024.110174,10.1016/j.nanoen.2024.110174,PBQx-TCl,PY-DT,PBQx-TCl,PY-DT,Cc1csc(-c2cc3c4nccnc4c4cc(-c5cc(C)c(-c6cc7c(-c8cc(Cl)c(C)s8)c8sccc8c(-c8cc(Cl)c(C)s8)c7s6)s5)sc4c3s2)c1,CCCCCCCCCCCCC(CCCCCCCCCC)Cn1c2c3sc(/C=C4\C(=O)c5ccccc5C4=C(C#N)C#N)c(CC(CCCC)CCCCCC)c3sc2c2c3nsnc3c3c4sc5c(CC(CCCC)CCCCCC)c(/C=C6\C(=O)c7cc(-c8cccs8)ccc7C6=C(C#N)C#N)sc5c4n(CC(CCCCCCCCCC)CCCCCCCCCCCC)c3c21,0.97,25.18,75.88,18.45,18.53338648,0.4519592411924007,18.26,18.45,,Pt-AD,Pt-AD,0.2 wt%,ITO/PEDOT:PSS/PBQx-TCl/PY-DT:Pt-AD/PNDIT-F3N/Ag,conventional,PNDIT-F3N,PNDIT-F3N,PEDOT:PSS,PEDOT:PSS,,,,,,,,-5.6,-3.83,
79102,10.1016/j.nanoen.2024.110174,10.1016/j.nanoen.2024.110174,PBQx-TCl,PY-DT,PBQx-TCl,PY-DT,Cc1csc(-c2cc3c4nccnc4c4cc(-c5cc(C)c(-c6cc7c(-c8cc(Cl)c(C)s8)c8sccc8c(-c8cc(Cl)c(C)s8)c7s6)s5)sc4c3s2)c1,CCCCCCCCCCCCC(CCCCCCCCCC)Cn1c2c3sc(/C=C4\C(=O)c5ccccc5C4=C(C#N)C#N)c(CC(CCCC)CCCCCC)c3sc2c2c3nsnc3c3c4sc5c(CC(CCCC)CCCCCC)c(/C=C6\C(=O)c7cc(-c8cccs8)ccc7C6=C(C#N)C#N)sc5c4n(CC(CCCCCCCCCC)CCCCCCCCCCCC)c3c21,0.96,24.29,72.92,17.0,17.003777279999998,0.0222192941176339,16.77,17.0,,Pt-AD,Pt-AD,0.5 wt%,ITO/PEDOT:PSS/PBQx-TCl/PY-DT:Pt-AD/PNDIT-F3N/Ag,conventional,PNDIT-F3N,PNDIT-F3N,PEDOT:PSS,PEDOT:PSS,,,,,,,,-5.6,-3.83,
79103,10.1016/j.nanoen.2024.110246,10.1016/j.nanoen.2024.110246,PM6,L8-BO,PM6,L8-BO,COC(=O)C(C)(C)c1cc(C)cc(-c2sc3c4sc5cc(/C=C6/C(=O)c7cc(F)cc(c7)C(=O)/C6=C\c6cc(C(C)(C)C(=O)OC)c(-c7cc(C)cc(C(C)(C)C(=O)OC)c7)s6)sc5c4c(C(C)(C)C(=O)OC)ccc2-3)c1,CCCCCCC(CCCC)Cc1c(/C=C2\C(=O)c3cc(F)c(F)cc3C2=C(C#N)C#N)sc2c1SC1c3c(c4c(c5nsnc35)c3sc5c(CC(CCCC)CCCCCC)c(/C=C6\C(=O)c7cc(F)c(F)cc7C6=C(C#N)C#N)sc5c3n4CC(CC)CCCC)N(CC(CC)CCCC)C21,0.871,25.59,78.9,17.6,17.58593421,0.0799192613636367,17.4,17.6,1:1.3,,,,ITO/PEDOT:PSS/active layer/PNDIT-F3N/Ag,conventional,PNDIT-F3N,PNDIT-F3N,PEDOT:PSS,PEDOT:PSS,,,,,-5.56,-3.65,,-5.68,-3.9,
79104,10.1016/j.nanoen.2024.110246,10.1016/j.nanoen.2024.110246,P35,L8-BO,P35,L8-BO,,CCCCCCC(CCCC)Cc1c(/C=C2\C(=O)c3cc(F)c(F)cc3C2=C(C#N)C#N)sc2c1SC1c3c(c4c(c5nsnc35)c3sc5c(CC(CCCC)CCCCCC)c(/C=C6\C(=O)c7cc(F)c(F)cc7C6=C(C#N)C#N)sc5c3n4CC(CC)CCCC)N(CC(CC)CCCC)C21,0.94,17.7,65.2,10.9,10.847976,0.4772844036697356,10.6,10.9,1:1.3,,,,ITO/PEDOT:PSS/active layer/PNDIT-F3N/Ag,conventional,PNDIT-F3N,PNDIT-F3N,PEDOT:PSS,PEDOT:PSS,,,,,,,,-5.68,-3.9,
79112,10.1016/j.optmat.2022.112481,10.1016/j.optmat.2022.112481,P(3-HT-BTZ),PCBM,P(3-HT-BTZ),PCBM,,CCCCC(=O)OCC1(C2=CC=CC=C2)C3=CC=CC4=CC=CC5=CC=CC6=CC=CC7=CC=CC1=C7C6=C5C4=C3,0.426,0.54,54.0,0.12,0.1242216,3.518000000000017,0.12,0.12,1:0.3,,,,inverted,inverted,ZnO-SM,ZnO-SM,,,,chlorobenzene,chlorobenzene,50.0,,,,-6.1,-3.7,
79113,10.1016/j.optmat.2022.112481,10.1016/j.optmat.2022.112481,P(3-HT-BTZ),PCBM,P(3-HT-BTZ),PCBM,,CCCCC(=O)OCC1(C2=CC=CC=C2)C3=CC=CC4=CC=CC5=CC=CC6=CC=CC7=CC=CC1=C7C6=C5C4=C3,1.69,0.94,55.0,0.88,0.8737299999999999,0.7125000000000123,0.88,0.88,1:0.5,,,,inverted,inverted,ZnO-SM,ZnO-SM,,,,chlorobenzene,chlorobenzene,50.0,,,,-6.1,-3.7,
79114,10.1016/j.optmat.2022.112481,10.1016/j.optmat.2022.112481,P(3-HT-BTZ),PCBM,P(3-HT-BTZ),PCBM,,CCCCC(=O)OCC1(C2=CC=CC=C2)C3=CC=CC4=CC=CC5=CC=CC6=CC=CC7=CC=CC1=C7C6=C5C4=C3,1.07,0.41,58.0,0.25,0.2544459999999999,1.77839999999998,0.25,0.25,1:0.8,,,,inverted,inverted,ZnO-SM,ZnO-SM,,,,chlorobenzene,chlorobenzene,50.0,,,,-6.1,-3.7,
79115,10.1016/j.optmat.2022.112481,10.1016/j.optmat.2022.112481,P(3-HT-BTZ),PCBM,P(3-HT-BTZ),PCBM,,CCCCC(=O)OCC1(C2=CC=CC=C2)C3=CC=CC4=CC=CC5=CC=CC6=CC=CC7=CC=CC1=C7C6=C5C4=C3,0.398,0.48,56.0,0.11,0.1069824,2.743272727272723,0.11,0.11,1:1,,,,inverted,inverted,ZnO-SM,ZnO-SM,,,,chlorobenzene,chlorobenzene,50.0,,,,-6.1,-3.7,
79126,10.1016/j.optmat.2023.113503,10.1016/j.optmat.2023.113503,PTB7-Th,PC71BM,PTB7-Th,PC71BM,CCCCC(CC)COC(=O)c1sc2csc(-c3cc4c(-c5ccc(CC(CC)CCCC)s5)c5sccc5c(-c5ccc(CC(CC)CCCC)s5)c4s3)c2c1F,COC(=O)CCCC1(c2ccccc2)C23c4c5ccc6c7cc8c9c%10c(cc%11cc%12c%13c%14c(cc%15c%16ccc-5c2c%16c2c5c%16c%17c(c(c46)c7c9c%17c4c%10c%11c%13c4c%16c%14c%152)C513)C%12)C8,0.8,12.98,46.21,4.8,4.7984464,0.0323666666666537,,,,w/o,,,inverted,inverted,ZnO,ZnO,MoO3,MoO3,,,,,-5.21,-3.6,,-5.9,-3.9,
79127,10.1016/j.optmat.2023.113503,10.1016/j.optmat.2023.113503,PTB7-Th,PC71BM,PTB7-Th,PC71BM,CCCCC(CC)COC(=O)c1sc2csc(-c3cc4c(-c5ccc(CC(CC)CCCC)s5)c5sccc5c(-c5ccc(CC(CC)CCCC)s5)c4s3)c2c1F,COC(=O)CCCC1(c2ccccc2)C23c4c5ccc6c7cc8c9c%10c(cc%11cc%12c%13c%14c(cc%15c%16ccc-5c2c%16c2c5c%16c%17c(c(c46)c7c9c%17c4c%10c%11c%13c4c%16c%14c%152)C513)C%12)C8,0.78,16.42,68.23,8.74,8.738625480000001,0.0157267734553641,,,,3% DIO,DIO,3%,inverted,inverted,ZnO,ZnO,MoO3,MoO3,,,,,-5.21,-3.6,,-5.9,-3.9,
79128,10.1016/j.optmat.2023.113503,10.1016/j.optmat.2023.113503,PTB7-Th,PC71BM,PTB7-Th,PC71BM,CCCCC(CC)COC(=O)c1sc2csc(-c3cc4c(-c5ccc(CC(CC)CCCC)s5)c5sccc5c(-c5ccc(CC(CC)CCCC)s5)c4s3)c2c1F,COC(=O)CCCC1(c2ccccc2)C23c4c5ccc6c7cc8c9c%10c(cc%11cc%12c%13c%14c(cc%15c%16ccc-5c2c%16c2c5c%16c%17c(c(c46)c7c9c%17c4c%10c%11c%13c4c%16c%14c%152)C513)C%12)C8,0.78,16.88,70.16,9.24,9.23754624,0.0265558441558618,,,,3% MMPS,MMPS,3%,inverted,inverted,ZnO,ZnO,MoO3,MoO3,,,,,-5.21,-3.6,,-5.9,-3.9,
79129,10.1016/j.optmat.2023.113742,10.1016/j.optmat.2023.113742,P3HT,PCBM,P3HT,PCBM,CCCCCCc1ccsc1,CCCCC(=O)OCC1(C2=CC=CC=C2)C3=CC=CC4=CC=CC5=CC=CC6=CC=CC7=CC=CC1=C7C6=C5C4=C3,0.6,7.67,65.0,2.99,2.9912999999999994,0.0434782608695381,,,1:1,,,,ITO/ZnO/P3HT:PCBM/MoO3/Ag,inverted,ZnO,ZnO,MoO3,MoO3,,chlorobenzene,,120.0,-5.01,-3.12,,-6.1,-3.7,
79130,10.1016/j.optmat.2023.113742,10.1016/j.optmat.2023.113742,P3HT,PCBM,P3HT,PCBM,CCCCCCc1ccsc1,CCCCC(=O)OCC1(C2=CC=CC=C2)C3=CC=CC4=CC=CC5=CC=CC6=CC=CC7=CC=CC1=C7C6=C5C4=C3,0.59,7.83,64.7,2.99,2.9889459,0.0352541806020123,,,1:1,,,,ITO/ZnO/P3HT:PCBM/MoO3/Ag,inverted,ZnO with 1% Au,ZnO/Au,MoO3,MoO3,,chlorobenzene,,120.0,-5.01,-3.12,,-6.1,-3.7,
79131,10.1016/j.optmat.2023.113742,10.1016/j.optmat.2023.113742,P3HT,PCBM,P3HT,PCBM,CCCCCCc1ccsc1,CCCCC(=O)OCC1(C2=CC=CC=C2)C3=CC=CC4=CC=CC5=CC=CC6=CC=CC7=CC=CC1=C7C6=C5C4=C3,0.59,7.97,63.8,3.0,3.0000673999999994,0.0022466666666461,,,1:1,,,,ITO/ZnO/P3HT:PCBM/MoO3/Ag,inverted,ZnO with 2% Au,ZnO/Au,MoO3,MoO3,,chlorobenzene,,120.0,-5.01,-3.12,,-6.1,-3.7,
79132,10.1016/j.optmat.2023.113742,10.1016/j.optmat.2023.113742,P3HT,PCBM,P3HT,PCBM,CCCCCCc1ccsc1,CCCCC(=O)OCC1(C2=CC=CC=C2)C3=CC=CC4=CC=CC5=CC=CC6=CC=CC7=CC=CC1=C7C6=C5C4=C3,0.59,7.57,66.1,2.95,2.9522242999999992,0.0753999999999684,,,1:1,,,,ITO/ZnO/P3HT:PCBM/MoO3/Ag,inverted,ZnO with 4% Au,ZnO/Au,MoO3,MoO3,,chlorobenzene,,120.0,-5.01,-3.12,,-6.1,-3.7,
79133,10.1016/j.optmat.2023.113742,10.1016/j.optmat.2023.113742,P3HT,PCBM,P3HT,PCBM,CCCCCCc1ccsc1,CCCCC(=O)OCC1(C2=CC=CC=C2)C3=CC=CC4=CC=CC5=CC=CC6=CC=CC7=CC=CC1=C7C6=C5C4=C3,0.59,8.14,61.3,2.94,2.9439938,0.1358435374149638,,,1:1,,,,ITO/ZnO/P3HT:PCBM/MoO3/Ag,inverted,ZnO,ZnO,MoO3,MoO3,,chlorobenzene,,120.0,-5.01,-3.12,,-6.1,-3.7,
79134,10.1016/j.optmat.2023.113742,10.1016/j.optmat.2023.113742,P3HT,PCBM,P3HT,PCBM,CCCCCCc1ccsc1,CCCCC(=O)OCC1(C2=CC=CC=C2)C3=CC=CC4=CC=CC5=CC=CC6=CC=CC7=CC=CC1=C7C6=C5C4=C3,0.59,8.41,63.7,3.16,3.1607303,0.0231107594936661,,,1:1,,,,ITO/ZnO/P3HT:PCBM/MoO3/Ag,inverted,ZnO,ZnO,MoO3,MoO3,,chlorobenzene,,120.0,-5.01,-3.12,,-6.1,-3.7,
79135,10.1016/j.optmat.2023.113742,10.1016/j.optmat.2023.113742,P3HT,PCBM,P3HT,PCBM,CCCCCCc1ccsc1,CCCCC(=O)OCC1(C2=CC=CC=C2)C3=CC=CC4=CC=CC5=CC=CC6=CC=CC7=CC=CC1=C7C6=C5C4=C3,0.59,8.58,67.6,3.48,3.4220472,1.6653103448275932,,,1:1,,,,ITO/ZnO/P3HT:PCBM/MoO3/Ag,inverted,ZnO,ZnO,MoO3,MoO3,,chlorobenzene,,120.0,-5.01,-3.12,,-6.1,-3.7,
79136,10.1016/j.optmat.2023.113742,10.1016/j.optmat.2023.113742,P3HT,PCBM,P3HT,PCBM,CCCCCCc1ccsc1,CCCCC(=O)OCC1(C2=CC=CC=C2)C3=CC=CC4=CC=CC5=CC=CC6=CC=CC7=CC=CC1=C7C6=C5C4=C3,0.59,8.44,67.3,3.35,3.3512708,0.0379343283582061,,,1:1,,,,ITO/ZnO/P3HT:PCBM/MoO3/Ag,inverted,ZnO,ZnO,MoO3,MoO3,,chlorobenzene,,120.0,-5.01,-3.12,,-6.1,-3.7,
79137,10.1016/j.optmat.2023.113742,10.1016/j.optmat.2023.113742,P3HT,PCBM,P3HT,PCBM,CCCCCCc1ccsc1,CCCCC(=O)OCC1(C2=CC=CC=C2)C3=CC=CC4=CC=CC5=CC=CC6=CC=CC7=CC=CC1=C7C6=C5C4=C3,,,,2.65,,,,,,,,,ITO/PEDOT:PSS/P3HT:PCBM/Al,conventional,,,PEDOT:PSS,PEDOT:PSS,,,,,-5.01,-3.12,,-6.1,-3.7,
79138,10.1016/j.optmat.2023.113742,10.1016/j.optmat.2023.113742,P3HT,PCBM,P3HT,PCBM,CCCCCCc1ccsc1,CCCCC(=O)OCC1(C2=CC=CC=C2)C3=CC=CC4=CC=CC5=CC=CC6=CC=CC7=CC=CC1=C7C6=C5C4=C3,,,,3.23,,,,,,,,,ITO/PEDOT:PSS/P3HT:PCBM/Al,conventional,,,PEDOT:PSS,PEDOT:PSS,,,,,-5.01,-3.12,,-6.1,-3.7,
79139,10.1016/j.optmat.2023.113742,10.1016/j.optmat.2023.113742,P3HT,PCBM,P3HT,PCBM,CCCCCCc1ccsc1,CCCCC(=O)OCC1(C2=CC=CC=C2)C3=CC=CC4=CC=CC5=CC=CC6=CC=CC7=CC=CC1=C7C6=C5C4=C3,,,,3.29,,,,,,,,,ITO/PEDOT:PSS/P3HT:PCBM/LiF/Al,conventional,LiF,LiF,PEDOT:PSS,PEDOT:PSS,,,,,-5.01,-3.12,,-6.1,-3.7,
79140,10.1016/j.optmat.2023.113742,10.1016/j.optmat.2023.113742,P3HT,PCBM,P3HT,PCBM,CCCCCCc1ccsc1,CCCCC(=O)OCC1(C2=CC=CC=C2)C3=CC=CC4=CC=CC5=CC=CC6=CC=CC7=CC=CC1=C7C6=C5C4=C3,,,,3.41,,,,,,,,,ITO/TiO2/P3HT:PCBM/WO3/Ag,inverted,TiO2,TiO2,WO3,WO3,,,,,-5.01,-3.12,,-6.1,-3.7,
79141,10.1016/j.optmat.2023.113742,10.1016/j.optmat.2023.113742,P3HT,PCBM,P3HT,PCBM,CCCCCCc1ccsc1,CCCCC(=O)OCC1(C2=CC=CC=C2)C3=CC=CC4=CC=CC5=CC=CC6=CC=CC7=CC=CC1=C7C6=C5C4=C3,,,,2.74,,,,,,,,,ITO/ZnO/P3HT:PCBM/MoO3/Ag,inverted,ZnO,ZnO,MoO3,MoO3,,,,,-5.01,-3.12,,-6.1,-3.7,
79142,10.1016/j.optmat.2023.113742,10.1016/j.optmat.2023.113742,P3HT,PCBM,P3HT,PCBM,CCCCCCc1ccsc1,CCCCC(=O)OCC1(C2=CC=CC=C2)C3=CC=CC4=CC=CC5=CC=CC6=CC=CC7=CC=CC1=C7C6=C5C4=C3,,,,3.48,,,,3.48,1:1,,,,ITO/ZnO/P3HT:PCBM/MoO3/Ag,inverted,ZnO,ZnO,MoO3,MoO3,,chlorobenzene,,120.0,-5.01,-3.12,,-6.1,-3.7,
79147,10.1016/j.orgel.2019.105569,10.1016/j.orgel.2019.105569,PTB7-Th,PDI4-DTC,PTB7-Th,PDI4-DTC,CCCCC(CC)COC(=O)c1sc2csc(-c3cc4c(-c5ccc(CC(CC)CCCC)s5)c5sccc5c(-c5ccc(CC(CC)CCCC)s5)c4s3)c2c1F,,0.88,3.76,37.2,1.27,1.2308736,3.080818897637796,1.23,1.27,,CN,CN,,ITO/ZnO/PTB7-Th:Acceptors (1:1.25)/MoO3/Al,inverted,ZnO,ZnO,MoO3,MoO3,,,,,-5.21,-3.6,,,,
79148,10.1016/j.orgel.2019.105569,10.1016/j.orgel.2019.105569,PTB7-Th,PDIF4-DTC,PTB7-Th,PDIF4-DTC,CCCCC(CC)COC(=O)c1sc2csc(-c3cc4c(-c5ccc(CC(CC)CCCC)s5)c5sccc5c(-c5ccc(CC(CC)CCCC)s5)c4s3)c2c1F,,0.85,5.58,36.7,1.78,1.740681,2.208932584269656,1.74,1.78,,CN,CN,,ITO/ZnO/PTB7-Th:Acceptors (1:1.25)/MoO3/Al,inverted,ZnO,ZnO,MoO3,MoO3,,,,,-5.21,-3.6,,,,
79149,10.1016/j.orgel.2019.105569,10.1016/j.orgel.2019.105569,PTB7-Th,FPDI4-DTC,PTB7-Th,FPDI4-DTC,CCCCC(CC)COC(=O)c1sc2csc(-c3cc4c(-c5ccc(CC(CC)CCCC)s5)c5sccc5c(-c5ccc(CC(CC)CCCC)s5)c4s3)c2c1F,,0.83,9.89,51.4,4.29,4.2192718000000005,1.6486759906759807,4.14,4.29,,CN,CN,,ITO/ZnO/PTB7-Th:Acceptors (1:1.25)/MoO3/Al,inverted,ZnO,ZnO,MoO3,MoO3,,,,,-5.21,-3.6,,,,
79150,10.1016/j.orgel.2019.105569,10.1016/j.orgel.2019.105569,PTB7-Th,FPDIF4-DTC,PTB7-Th,FPDIF4-DTC,CCCCC(CC)COC(=O)c1sc2csc(-c3cc4c(-c5ccc(CC(CC)CCCC)s5)c5sccc5c(-c5ccc(CC(CC)CCCC)s5)c4s3)c2c1F,,0.75,12.22,53.6,5.1,4.912440000000001,3.677647058823503,4.91,5.1,,CN,CN,,ITO/ZnO/PTB7-Th:Acceptors (1:1.25)/MoO3/Al,inverted,ZnO,ZnO,MoO3,MoO3,,,,,-5.21,-3.6,,,,
79151,10.1016/j.orgel.2020.105871,10.1016/j.orgel.2020.105871,PM7,IT-4F,PM7,IT-4F,CCCCC(CC)Cc1sc(-c2c3ccsc3c(-c3cc(Cl)c(CC(CC)CCCC)s3)c3sc(-c4ccc(-c5sc(-c6cccs6)c6c5C(=O)c5c(CC(CC)CCCC)sc(CC(CC)CCCC)c5C6=O)s4)cc23)cc1Cl,CCCCCCc1ccc(C2(c3ccc(CCCCCC)cc3)c3cc4c(cc3-c3sc5cc(/C=C6\C(=O)c7cc(F)c(F)cc7C6=C(C#N)C#N)sc5c32)C(c2ccc(CCCCCC)cc2)(c2ccc(CCCCCC)cc2)c2c-4sc3cc(/C=C4\C(=O)c5cc(F)c(F)cc5C4=C(C#N)C#N)sc23)cc1,0.911,19.29,64.66,10.93,11.362824654,3.959969387008226,10.61,10.93,1:1,,,,ITO/PEDOT:PSS/PM7:IT-4F/PFN-Br/Al,conventional,PFN-Br,PFN-Br,PEDOT:PSS,PEDOT:PSS,100.0,o-XY,o-xylene,110.0,-5.575,-3.67,,-5.66,-4.14,
79152,10.1016/j.orgel.2020.105871,10.1016/j.orgel.2020.105871,PM7,IT-4F,PM7,IT-4F,CCCCC(CC)Cc1sc(-c2c3ccsc3c(-c3cc(Cl)c(CC(CC)CCCC)s3)c3sc(-c4ccc(-c5sc(-c6cccs6)c6c5C(=O)c5c(CC(CC)CCCC)sc(CC(CC)CCCC)c5C6=O)s4)cc23)cc1Cl,CCCCCCc1ccc(C2(c3ccc(CCCCCC)cc3)c3cc4c(cc3-c3sc5cc(/C=C6\C(=O)c7cc(F)c(F)cc7C6=C(C#N)C#N)sc5c32)C(c2ccc(CCCCCC)cc2)(c2ccc(CCCCCC)cc2)c2c-4sc3cc(/C=C4\C(=O)c5cc(F)c(F)cc5C4=C(C#N)C#N)sc23)cc1,0.931,17.14,73.42,11.72,11.715879028000002,0.0351618771330977,11.48,11.72,1:1,,,,ITO/PEDOT:PSS/PM7:IT-4F/PFN-Br/Al,conventional,PFN-Br,PFN-Br,PEDOT:PSS,PEDOT:PSS,100.0,CS2,CS2,110.0,-5.575,-3.67,,-5.66,-4.14,
79153,10.1016/j.orgel.2020.105871,10.1016/j.orgel.2020.105871,PM7,IT-4Cl,PM7,IT-4Cl,CCCCC(CC)Cc1sc(-c2c3ccsc3c(-c3cc(Cl)c(CC(CC)CCCC)s3)c3sc(-c4ccc(-c5sc(-c6cccs6)c6c5C(=O)c5c(CC(CC)CCCC)sc(CC(CC)CCCC)c5C6=O)s4)cc23)cc1Cl,CCCCCCc1ccc(C2(c3ccc(CCCCCC)cc3)c3cc4c(cc3-c3sc5cc(/C=C6\C(=O)c7cc(Cl)c(Cl)cc7C6=C(C#N)C#N)sc5c32)C(c2ccc(CCCCCC)cc2)(c2ccc(CCCCCC)cc2)c2c-4sc3cc(/C=C4\C(=O)c5cc(Cl)c(Cl)cc5C4=C(C#N)C#N)sc23)cc1,0.881,20.55,62.42,10.77,11.30086011,4.929063231197779,10.39,10.77,1:1,,,,ITO/PEDOT:PSS/PM7:IT-4Cl/PFN-Br/Al,conventional,PFN-Br,PFN-Br,PEDOT:PSS,PEDOT:PSS,100.0,o-XY,o-xylene,110.0,-5.575,-3.67,,-5.75,-4.09,
79154,10.1016/j.orgel.2020.105871,10.1016/j.orgel.2020.105871,PM7,IT-4Cl,PM7,IT-4Cl,CCCCC(CC)Cc1sc(-c2c3ccsc3c(-c3cc(Cl)c(CC(CC)CCCC)s3)c3sc(-c4ccc(-c5sc(-c6cccs6)c6c5C(=O)c5c(CC(CC)CCCC)sc(CC(CC)CCCC)c5C6=O)s4)cc23)cc1Cl,CCCCCCc1ccc(C2(c3ccc(CCCCCC)cc3)c3cc4c(cc3-c3sc5cc(/C=C6\C(=O)c7cc(Cl)c(Cl)cc7C6=C(C#N)C#N)sc5c32)C(c2ccc(CCCCCC)cc2)(c2ccc(CCCCCC)cc2)c2c-4sc3cc(/C=C4\C(=O)c5cc(Cl)c(Cl)cc5C4=C(C#N)C#N)sc23)cc1,0.891,19.05,74.81,12.52,12.697912755,1.421028394568686,12.17,12.52,1:1,,,,ITO/PEDOT:PSS/PM7:IT-4Cl/PFN-Br/Al,conventional,PFN-Br,PFN-Br,PEDOT:PSS,PEDOT:PSS,100.0,CS2,CS2,110.0,-5.575,-3.67,,-5.75,-4.09,
79155,10.1016/j.orgel.2020.105963,10.1016/j.orgel.2020.105963,PM6,Y6-phC6,PM6,Y6-phC6,COC(=O)C(C)(C)c1cc(C)cc(-c2sc3c4sc5cc(/C=C6/C(=O)c7cc(F)cc(c7)C(=O)/C6=C\c6cc(C(C)(C)C(=O)OC)c(-c7cc(C)cc(C(C)(C)C(=O)OC)c7)s6)sc5c4c(C(C)(C)C(=O)OC)ccc2-3)c1,,0.803,21.8,67.3,11.77,11.781134200000002,0.094598130841143,11.66,11.77,1:1.5,,,,ITO/PEDOT:PSS/PM6:Y6-phC6/PDINO/Al,conventional,PDINO,PDINO,PEDOT:PSS,PEDOT:PSS,,,,100.0,-5.56,-3.65,,,,
79156,10.1016/j.orgel.2020.105963,10.1016/j.orgel.2020.105963,PM6,Y6-phOC6,PM6,Y6-phOC6,COC(=O)C(C)(C)c1cc(C)cc(-c2sc3c4sc5cc(/C=C6/C(=O)c7cc(F)cc(c7)C(=O)/C6=C\c6cc(C(C)(C)C(=O)OC)c(-c7cc(C)cc(C(C)(C)C(=O)OC)c7)s6)sc5c4c(C(C)(C)C(=O)OC)ccc2-3)c1,,0.844,21.31,61.6,11.07,11.07915424,0.0826941282746239,10.92,11.07,1:1.5,,,,ITO/PEDOT:PSS/PM6:Y6-phOC6/PDINO/Al,conventional,PDINO,PDINO,PEDOT:PSS,PEDOT:PSS,,,,,-5.56,-3.65,,,,
79157,10.1016/j.orgel.2020.105963,10.1016/j.orgel.2020.105963,PM6,Y6-nC8,PM6,Y6-nC8,COC(=O)C(C)(C)c1cc(C)cc(-c2sc3c4sc5cc(/C=C6/C(=O)c7cc(F)cc(c7)C(=O)/C6=C\c6cc(C(C)(C)C(=O)OC)c(-c7cc(C)cc(C(C)(C)C(=O)OC)c7)s6)sc5c4c(C(C)(C)C(=O)OC)ccc2-3)c1,,0.863,19.07,63.1,10.38,10.38462571,0.044563680154134,10.31,10.38,1:1.5,,,,ITO/PEDOT:PSS/PM6:Y6-nC8/PDINO/Al,conventional,PDINO,PDINO,PEDOT:PSS,PEDOT:PSS,,,,,-5.56,-3.65,,,,
79158,10.1016/j.orgel.2021.106134,10.1016/j.orgel.2021.106134,CD1,N2200,CD1,N2200,CCCCCCCC(CCCCC)CCn1nc2c(-c3cccs3)c(F)c(F)c(-c3ccc(-c4cc5c(-c6ccc(SCC(CCCC)CCCCCC)s6)c6sccc6c(-c6ccc(SCC(CCCC)CCCCCC)s6)c5s4)s3)c2n1,CCCCCCCCCCC(CCCCCCCC)CN1C(=O)c2ccc3c4c(c(-c5ccc(-c6cccs6)s5)cc(c24)C1=O)C(=O)N(CC(CCCCCCCC)CCCCCCCCCC)C3=O,0.91,9.61,58.6,5.12,5.124628599999999,0.0904023437499866,,,2:1,"1,8-Diiodooctane",,1 vol%,ITO/PEDOT:PSS/CD1:N2200/LiF/Al,conventional,LiF,LiF,PEDOT:PSS,PEDOT:PSS,90.0,chloroform,,80.0,-5.28,-2.91,,-5.71,-4.02,
79161,10.1016/j.orgel.2021.106134,10.1016/j.orgel.2021.106134,CD1,PBN-14,CD1,PBN-14,CCCCCCCC(CCCCC)CCn1nc2c(-c3cccs3)c(F)c(F)c(-c3ccc(-c4cc5c(-c6ccc(SCC(CCCC)CCCCCC)s6)c6sccc6c(-c6ccc(SCC(CCCC)CCCCCC)s6)c5s4)s3)c2n1,,1.21,11.15,58.4,7.88,7.879036,0.0122335025380678,,,1:1.5,,,,ITO/PEDOT:PSS/CD1:PBN-14/LiF/Al,conventional,LiF,LiF,PEDOT:PSS,PEDOT:PSS,90.0,chlorobenzene,,100.0,-5.28,-2.91,,,,
79164,10.1016/j.orgel.2021.106134,10.1016/j.orgel.2021.106134,CD1,PBN-10,CD1,PBN-10,CCCCCCCC(CCCCC)CCn1nc2c(-c3cccs3)c(F)c(F)c(-c3ccc(-c4cc5c(-c6ccc(SCC(CCCC)CCCCCC)s6)c6sccc6c(-c6ccc(SCC(CCCC)CCCCCC)s6)c5s4)s3)c2n1,,1.28,9.71,55.2,6.86,6.860697600000001,0.0101690962099201,,,1:1,1-chloronaphthalene,,2 vol%,ITO/PEDOT:PSS/CD1:PBN-10/LiF/Al,conventional,LiF,LiF,PEDOT:PSS,PEDOT:PSS,90.0,chloroform,,80.0,-5.28,-2.91,,,,
79167,10.1016/j.orgel.2021.106167,10.1016/j.orgel.2021.106167,PM6,IDTC16-IC,PM6,IDTC16-IC,COC(=O)C(C)(C)c1cc(C)cc(-c2sc3c4sc5cc(/C=C6/C(=O)c7cc(F)cc(c7)C(=O)/C6=C\c6cc(C(C)(C)C(=O)OC)c(-c7cc(C)cc(C(C)(C)C(=O)OC)c7)s6)sc5c4c(C(C)(C)C(=O)OC)ccc2-3)c1,,0.996,10.93,47.08,5.12,5.125260624,0.1027465624999987,4.92,5.12,1:1,w/o,,,inverted,inverted,ZnO,ZnO,MoOx,MoO3,,chlorobenzene,chlorobenzene,,-5.56,-3.65,,,,
79168,10.1016/j.orgel.2021.106167,10.1016/j.orgel.2021.106167,PM6,IDTC16-IC,PM6,IDTC16-IC,COC(=O)C(C)(C)c1cc(C)cc(-c2sc3c4sc5cc(/C=C6/C(=O)c7cc(F)cc(c7)C(=O)/C6=C\c6cc(C(C)(C)C(=O)OC)c(-c7cc(C)cc(C(C)(C)C(=O)OC)c7)s6)sc5c4c(C(C)(C)C(=O)OC)ccc2-3)c1,,1.048,9.87,56.98,5.89,5.893874447999999,0.0657801018675632,5.66,5.89,1:1,1,,1 vol%,inverted,inverted,ZnO,ZnO,MoOx,MoO3,,chlorobenzene,chlorobenzene,,-5.56,-3.65,,,,
79169,10.1016/j.orgel.2021.106167,10.1016/j.orgel.2021.106167,PM6,IDTC16-Th,PM6,IDTC16-Th,COC(=O)C(C)(C)c1cc(C)cc(-c2sc3c4sc5cc(/C=C6/C(=O)c7cc(F)cc(c7)C(=O)/C6=C\c6cc(C(C)(C)C(=O)OC)c(-c7cc(C)cc(C(C)(C)C(=O)OC)c7)s6)sc5c4c(C(C)(C)C(=O)OC)ccc2-3)c1,,0.971,13.67,65.92,8.76,8.749937344,0.1148705022831114,8.51,8.76,1:1 w/w,w/o,,,inverted,inverted,ZnO,ZnO,MoOx,MoO3,,chlorobenzene,chlorobenzene,,-5.56,-3.65,,,,
79170,10.1016/j.orgel.2021.106167,10.1016/j.orgel.2021.106167,PM6,IDTC16-Th,PM6,IDTC16-Th,COC(=O)C(C)(C)c1cc(C)cc(-c2sc3c4sc5cc(/C=C6/C(=O)c7cc(F)cc(c7)C(=O)/C6=C\c6cc(C(C)(C)C(=O)OC)c(-c7cc(C)cc(C(C)(C)C(=O)OC)c7)s6)sc5c4c(C(C)(C)C(=O)OC)ccc2-3)c1,,0.998,13.1,69.59,9.09,9.098057420000002,0.0886404840484254,8.86,9.09,1:1 w/w,DIO,,,inverted,inverted,ZnO,ZnO,MoOx,MoO3,,chlorobenzene,chlorobenzene,,-5.56,-3.65,,,,
79171,10.1016/j.orgel.2021.106167,10.1016/j.orgel.2021.106167,PM6,IDTC16-4F,PM6,IDTC16-4F,COC(=O)C(C)(C)c1cc(C)cc(-c2sc3c4sc5cc(/C=C6/C(=O)c7cc(F)cc(c7)C(=O)/C6=C\c6cc(C(C)(C)C(=O)OC)c(-c7cc(C)cc(C(C)(C)C(=O)OC)c7)s6)sc5c4c(C(C)(C)C(=O)OC)ccc2-3)c1,,0.899,14.15,67.36,8.55,8.56876456,0.2194685380116872,8.28,8.55,1:1,w/o,,,inverted,inverted,ZnO,ZnO,MoOx,MoO3,,chlorobenzene,chlorobenzene,,-5.56,-3.65,,,,
79172,10.1016/j.orgel.2021.106167,10.1016/j.orgel.2021.106167,PM6,IDTC16-4F,PM6,IDTC16-4F,COC(=O)C(C)(C)c1cc(C)cc(-c2sc3c4sc5cc(/C=C6/C(=O)c7cc(F)cc(c7)C(=O)/C6=C\c6cc(C(C)(C)C(=O)OC)c(-c7cc(C)cc(C(C)(C)C(=O)OC)c7)s6)sc5c4c(C(C)(C)C(=O)OC)ccc2-3)c1,,0.898,14.66,71.48,9.42,9.410113264,0.1049547346072034,9.18,9.42,1:1,1,,1 vol%,inverted,inverted,ZnO,ZnO,MoOx,MoO3,,chlorobenzene,chlorobenzene,,-5.56,-3.65,,,,
79173,10.1016/j.orgel.2021.106423,10.1016/j.orgel.2021.106423,PTB7,PCBM[70],PTB7,PCBM[70],CCCCC(CC)COC(=O)c1sc2c(-c3cc4c(OCC(CC)CCCC)c5sccc5c(OCC(CC)CCCC)c4s3)scc2c1F,COC(=O)CCCC1(c2ccccc2)C23c4c5ccc6c7cc8c9c%10c(cc%11cc%12c%13c%14c(cc%15c%16ccc-5c2c%16c2c5c%16c%17c(c(c46)c7c9c%17c4c%10c%11c%13c4c%16c%14c%152)C513)C%12)C8,0.72,15.77,65.8,7.49,7.471195199999999,0.2510654205607574,7.31,7.49,1:1.5,DIO,DIO,3 vol% DIO,ITO/PFN/active layer/MoO3/Ag,,PFN,PFN,MoO3,MoO3,90.0,CB/DIO (97:3 by volume),chlorobenzene,,-5.19,-3.43,,-5.9,-3.9,
79174,10.1016/j.orgel.2021.106423,10.1016/j.orgel.2021.106423,PTB7,PCBM[70],PTB7,PCBM[70],CCCCC(CC)COC(=O)c1sc2c(-c3cc4c(OCC(CC)CCCC)c5sccc5c(OCC(CC)CCCC)c4s3)scc2c1F,COC(=O)CCCC1(c2ccccc2)C23c4c5ccc6c7cc8c9c%10c(cc%11cc%12c%13c%14c(cc%15c%16ccc-5c2c%16c2c5c%16c%17c(c(c46)c7c9c%17c4c%10c%11c%13c4c%16c%14c%152)C513)C%12)C8,0.72,15.03,65.6,7.07,7.098969599999998,0.4097538896746556,6.87,7.07,1:1.5,DIO,DIO,3 vol% DIO,ITO/PFN/active layer/MoO3/Ag,,PFN,PFN,MoO3,MoO3,90.0,CB/DIO (97:3 by volume),chlorobenzene,,-5.19,-3.43,,-5.9,-3.9,
79175,10.1016/j.orgel.2021.106423,10.1016/j.orgel.2021.106423,PTB7,PCBM[70],PTB7,PCBM[70],CCCCC(CC)COC(=O)c1sc2c(-c3cc4c(OCC(CC)CCCC)c5sccc5c(OCC(CC)CCCC)c4s3)scc2c1F,COC(=O)CCCC1(c2ccccc2)C23c4c5ccc6c7cc8c9c%10c(cc%11cc%12c%13c%14c(cc%15c%16ccc-5c2c%16c2c5c%16c%17c(c(c46)c7c9c%17c4c%10c%11c%13c4c%16c%14c%152)C513)C%12)C8,0.71,14.78,58.3,6.12,6.117885399999999,0.0345522875817223,6.07,6.12,1:1.5,DIO,DIO,3 vol% DIO,ITO/PFN/active layer/MoO3/Ag,,PFN,PFN,MoO3,MoO3,90.0,CB/DIO (97:3 by volume),chlorobenzene,,-5.19,-3.43,,-5.9,-3.9,
79176,10.1016/j.orgel.2021.106423,10.1016/j.orgel.2021.106423,PBDB-T,IT-M,PBDB-T,IT-M,CCCCC(CC)Cc1ccc(-c2c3cc(-c4ccc(-c5sc(-c6cccs6)c6c5C(=O)c5c(CC(CC)CCCC)sc(CC(CC)CCCC)c5C6=O)s4)sc3c(-c3ccc(CC(CC)CCCC)s3)c3ccsc23)s1,CCCCCCc1ccc(C2(c3ccc(CCCCCC)cc3)c3cc4c(cc3-c3sc5cc(/C=C6\C(=O)c7ccc(C)cc7C6=C(C#N)C#N)sc5c32)C(c2ccc(CCCCCC)cc2)(c2ccc(CCCCCC)cc2)c2c-4sc3cc(/C=C4\C(=O)c5ccc(C)cc5C4=C(C#N)C#N)sc23)cc1,0.89,16.7,67.7,10.06,10.062251,0.0223757455268323,9.86,10.06,1:1,DIO,DIO,,ITO/ZnO/active layer/MoO3/Ag,inverted,ZnO,ZnO,MoO3,MoO3,90.0,CB/DIO (99:1 by volume),chlorobenzene,,-5.33,-3.48,,-5.514,-3.808,
79177,10.1016/j.orgel.2021.106423,10.1016/j.orgel.2021.106423,PBDB-T,IT-M,PBDB-T,IT-M,CCCCC(CC)Cc1ccc(-c2c3cc(-c4ccc(-c5sc(-c6cccs6)c6c5C(=O)c5c(CC(CC)CCCC)sc(CC(CC)CCCC)c5C6=O)s4)sc3c(-c3ccc(CC(CC)CCCC)s3)c3ccsc23)s1,CCCCCCc1ccc(C2(c3ccc(CCCCCC)cc3)c3cc4c(cc3-c3sc5cc(/C=C6\C(=O)c7ccc(C)cc7C6=C(C#N)C#N)sc5c32)C(c2ccc(CCCCCC)cc2)(c2ccc(CCCCCC)cc2)c2c-4sc3cc(/C=C4\C(=O)c5ccc(C)cc5C4=C(C#N)C#N)sc23)cc1,0.89,16.36,62.7,9.16,9.1293708,0.3343799126637545,9.02,9.16,1:1,DIO,DIO,,ITO/ZnO/active layer/MoO3/Ag,inverted,ZnO,ZnO,MoO3,MoO3,90.0,CB/DIO (99:1 by volume),chlorobenzene,,-5.33,-3.48,,-5.514,-3.808,
79178,10.1016/j.orgel.2021.106423,10.1016/j.orgel.2021.106423,PBDB-T,IT-M,PBDB-T,IT-M,CCCCC(CC)Cc1ccc(-c2c3cc(-c4ccc(-c5sc(-c6cccs6)c6c5C(=O)c5c(CC(CC)CCCC)sc(CC(CC)CCCC)c5C6=O)s4)sc3c(-c3ccc(CC(CC)CCCC)s3)c3ccsc23)s1,CCCCCCc1ccc(C2(c3ccc(CCCCCC)cc3)c3cc4c(cc3-c3sc5cc(/C=C6\C(=O)c7ccc(C)cc7C6=C(C#N)C#N)sc5c32)C(c2ccc(CCCCCC)cc2)(c2ccc(CCCCCC)cc2)c2c-4sc3cc(/C=C4\C(=O)c5ccc(C)cc5C4=C(C#N)C#N)sc23)cc1,0.86,16.4,53.8,7.53,7.587951999999999,0.7696148738379608,7.36,7.53,1:1,DIO,DIO,,ITO/ZnO/active layer/MoO3/Ag,inverted,ZnO,ZnO,MoO3,MoO3,90.0,CB/DIO (99:1 by volume),chlorobenzene,,-5.33,-3.48,,-5.514,-3.808,
79179,10.1016/j.orgel.2022.106538,10.1016/j.orgel.2022.106538,PM6,Y6,PM6,Y6,COC(=O)C(C)(C)c1cc(C)cc(-c2sc3c4sc5cc(/C=C6/C(=O)c7cc(F)cc(c7)C(=O)/C6=C\c6cc(C(C)(C)C(=O)OC)c(-c7cc(C)cc(C(C)(C)C(=O)OC)c7)s6)sc5c4c(C(C)(C)C(=O)OC)ccc2-3)c1,CCCCCCCCCCCc1c(/C=C2\C(=O)c3cc(F)c(F)cc3C2=C(C#N)C#N)sc2c1sc1c3c4nsnc4c4c5sc6c(CCCCCCCCCCC)c(/C=C7\C(=O)c8cc(F)c(F)cc8C7=C(C#N)C#N)sc6c5n(CC(CC)CCCC)c4c3n(CC(CC)CCCC)c21,0.52,23.55,54.01,6.61,6.614064600000001,0.0614916792738338,,,,,,,ITO/PM6:Y6/MoO3/Ag,inverted,Without,,,,110.0,,,,-5.56,-3.65,,-5.65,-4.09,
79180,10.1016/j.orgel.2022.106538,10.1016/j.orgel.2022.106538,PM6,Y6,PM6,Y6,COC(=O)C(C)(C)c1cc(C)cc(-c2sc3c4sc5cc(/C=C6/C(=O)c7cc(F)cc(c7)C(=O)/C6=C\c6cc(C(C)(C)C(=O)OC)c(-c7cc(C)cc(C(C)(C)C(=O)OC)c7)s6)sc5c4c(C(C)(C)C(=O)OC)ccc2-3)c1,CCCCCCCCCCCc1c(/C=C2\C(=O)c3cc(F)c(F)cc3C2=C(C#N)C#N)sc2c1sc1c3c4nsnc4c4c5sc6c(CCCCCCCCCCC)c(/C=C7\C(=O)c8cc(F)c(F)cc8C7=C(C#N)C#N)sc6c5n(CC(CC)CCCC)c4c3n(CC(CC)CCCC)c21,0.77,25.66,61.26,12.1,12.10387332,0.0320109090909115,,,,,,,ITO/ETL/PM6:Y6/MoO3/Ag,inverted,Histidine,Histidine,MoO3,,110.0,,,,-5.56,-3.65,,-5.65,-4.09,
79181,10.1016/j.orgel.2022.106538,10.1016/j.orgel.2022.106538,PM6,Y6,PM6,Y6,COC(=O)C(C)(C)c1cc(C)cc(-c2sc3c4sc5cc(/C=C6/C(=O)c7cc(F)cc(c7)C(=O)/C6=C\c6cc(C(C)(C)C(=O)OC)c(-c7cc(C)cc(C(C)(C)C(=O)OC)c7)s6)sc5c4c(C(C)(C)C(=O)OC)ccc2-3)c1,CCCCCCCCCCCc1c(/C=C2\C(=O)c3cc(F)c(F)cc3C2=C(C#N)C#N)sc2c1sc1c3c4nsnc4c4c5sc6c(CCCCCCCCCCC)c(/C=C7\C(=O)c8cc(F)c(F)cc8C7=C(C#N)C#N)sc6c5n(CC(CC)CCCC)c4c3n(CC(CC)CCCC)c21,0.84,24.61,70.12,14.5,14.49548688,0.0311249655172316,,,,,,,ITO/ETL/PM6:Y6/MoO3/Ag,inverted,ZnO,ZnO,MoO3,,110.0,,,,-5.56,-3.65,,-5.65,-4.09,
79182,10.1016/j.orgel.2022.106538,10.1016/j.orgel.2022.106538,PM6,Y6,PM6,Y6,COC(=O)C(C)(C)c1cc(C)cc(-c2sc3c4sc5cc(/C=C6/C(=O)c7cc(F)cc(c7)C(=O)/C6=C\c6cc(C(C)(C)C(=O)OC)c(-c7cc(C)cc(C(C)(C)C(=O)OC)c7)s6)sc5c4c(C(C)(C)C(=O)OC)ccc2-3)c1,CCCCCCCCCCCc1c(/C=C2\C(=O)c3cc(F)c(F)cc3C2=C(C#N)C#N)sc2c1sc1c3c4nsnc4c4c5sc6c(CCCCCCCCCCC)c(/C=C7\C(=O)c8cc(F)c(F)cc8C7=C(C#N)C#N)sc6c5n(CC(CC)CCCC)c4c3n(CC(CC)CCCC)c21,0.85,26.22,71.88,16.02,16.019895599999998,0.0006516853932674,,,,,,,ITO/ETL/PM6:Y6/MoO3/Ag,inverted,ZnO/Histidine,ZnO/Histidine,MoO3,,110.0,,,,-5.56,-3.65,,-5.65,-4.09,
79199,10.1016/j.polymer.2024.126696,10.1016/j.polymer.2024.126696,P1,PC71BM,P1,PC71BM,CCCCCCCCc1cc(-c2c(-c3cccs3)sc3c(-c4cc(CCCCCCCC)c(CCCCCCCC)s4)c(-c4ccc(-c5cccc6nsnc56)s4)sc23)sc1CCCCCCCC,COC(=O)CCCC1(c2ccccc2)C23c4c5ccc6c7cc8c9c%10c(cc%11cc%12c%13c%14c(cc%15c%16ccc-5c2c%16c2c5c%16c%17c(c(c46)c7c9c%17c4c%10c%11c%13c4c%16c%14c%152)C513)C%12)C8,0.73,6.48,49.44,2.34,2.33870976,0.0551384615384567,,,1:2,,,,ITO/PEDOT/P1:PC71BM/LiF/Al,BHJ organic solar cell,LiF,,PEDOT,,,o-dcb,o-DCB,,,,,-5.9,-3.9,
79200,10.1016/j.polymer.2024.126696,10.1016/j.polymer.2024.126696,P1,PC71BM,P1,PC71BM,CCCCCCCCc1cc(-c2c(-c3cccs3)sc3c(-c4cc(CCCCCCCC)c(CCCCCCCC)s4)c(-c4ccc(-c5cccc6nsnc56)s4)sc23)sc1CCCCCCCC,COC(=O)CCCC1(c2ccccc2)C23c4c5ccc6c7cc8c9c%10c(cc%11cc%12c%13c%14c(cc%15c%16ccc-5c2c%16c2c5c%16c%17c(c(c46)c7c9c%17c4c%10c%11c%13c4c%16c%14c%152)C513)C%12)C8,0.75,9.19,50.3,3.48,3.4669275,0.3756465517241455,,,1:2,,,,ITO/PEDOT/P1:PC71BM/LiF/Al,BHJ organic solar cell,LiF,,PEDOT,,,cb,chlorobenzene,,,,,-5.9,-3.9,
79201,10.1016/j.polymer.2024.126696,10.1016/j.polymer.2024.126696,P1,PC71BM,P1,PC71BM,CCCCCCCCc1cc(-c2c(-c3cccs3)sc3c(-c4cc(CCCCCCCC)c(CCCCCCCC)s4)c(-c4ccc(-c5cccc6nsnc56)s4)sc23)sc1CCCCCCCC,COC(=O)CCCC1(c2ccccc2)C23c4c5ccc6c7cc8c9c%10c(cc%11cc%12c%13c%14c(cc%15c%16ccc-5c2c%16c2c5c%16c%17c(c(c46)c7c9c%17c4c%10c%11c%13c4c%16c%14c%152)C513)C%12)C8,0.76,6.22,51.72,2.44,2.44490784,0.2011409836065572,,,1:1,,,,ITO/PEDOT/P1:PC71BM/LiF/Al,BHJ organic solar cell,LiF,,PEDOT,,,cb,chlorobenzene,,,,,-5.9,-3.9,
79202,10.1016/j.polymer.2024.126696,10.1016/j.polymer.2024.126696,P1,PC71BM,P1,PC71BM,CCCCCCCCc1cc(-c2c(-c3cccs3)sc3c(-c4cc(CCCCCCCC)c(CCCCCCCC)s4)c(-c4ccc(-c5cccc6nsnc56)s4)sc23)sc1CCCCCCCC,COC(=O)CCCC1(c2ccccc2)C23c4c5ccc6c7cc8c9c%10c(cc%11cc%12c%13c%14c(cc%15c%16ccc-5c2c%16c2c5c%16c%17c(c(c46)c7c9c%17c4c%10c%11c%13c4c%16c%14c%152)C513)C%12)C8,0.76,8.09,50.75,3.12,3.120313,0.0100320512820444,,,1:3,,,,ITO/PEDOT/P1:PC71BM/LiF/Al,BHJ organic solar cell,LiF,,PEDOT,,,cb,chlorobenzene,,,,,-5.9,-3.9,
79203,10.1016/j.polymer.2024.126696,10.1016/j.polymer.2024.126696,P1,PC71BM,P1,PC71BM,CCCCCCCCc1cc(-c2c(-c3cccs3)sc3c(-c4cc(CCCCCCCC)c(CCCCCCCC)s4)c(-c4ccc(-c5cccc6nsnc56)s4)sc23)sc1CCCCCCCC,COC(=O)CCCC1(c2ccccc2)C23c4c5ccc6c7cc8c9c%10c(cc%11cc%12c%13c%14c(cc%15c%16ccc-5c2c%16c2c5c%16c%17c(c(c46)c7c9c%17c4c%10c%11c%13c4c%16c%14c%152)C513)C%12)C8,0.74,8.92,39.87,2.64,2.6317389599999994,0.312918181818209,,,1:2,1%DIO,DIO,1%,ITO/PEDOT:PSS/active layer/LiF/Al,BHJ organic solar cell,LiF,,PEDOT:PSS,,,cb,chlorobenzene,,,,,-5.9,-3.9,
79204,10.1016/j.polymer.2024.126696,10.1016/j.polymer.2024.126696,P1,PC71BM,P1,PC71BM,CCCCCCCCc1cc(-c2c(-c3cccs3)sc3c(-c4cc(CCCCCCCC)c(CCCCCCCC)s4)c(-c4ccc(-c5cccc6nsnc56)s4)sc23)sc1CCCCCCCC,COC(=O)CCCC1(c2ccccc2)C23c4c5ccc6c7cc8c9c%10c(cc%11cc%12c%13c%14c(cc%15c%16ccc-5c2c%16c2c5c%16c%17c(c(c46)c7c9c%17c4c%10c%11c%13c4c%16c%14c%152)C513)C%12)C8,0.74,9.4,39.4,2.74,2.740664,0.0242335766423194,,,1:2,3%DPE,DPE,3%,ITO/PEDOT/P1:PC71BM/LiF/Al,BHJ organic solar cell,LiF,,PEDOT,,,cb,chlorobenzene,,,,,-5.9,-3.9,
79205,10.1016/j.polymer.2024.126696,10.1016/j.polymer.2024.126696,P2,PC71BM,P2,PC71BM,,COC(=O)CCCC1(c2ccccc2)C23c4c5ccc6c7cc8c9c%10c(cc%11cc%12c%13c%14c(cc%15c%16ccc-5c2c%16c2c5c%16c%17c(c(c46)c7c9c%17c4c%10c%11c%13c4c%16c%14c%152)C513)C%12)C8,0.67,6.7,46.81,2.12,2.1013009000000005,0.8820330188679073,,,1:1,,,,ITO/PEDOT:PSS/active layer/LiF/Al,conventional,LiF,,PEDOT:PSS,,,o-dcb,o-DCB,,,,,-5.9,-3.9,
79206,10.1016/j.polymer.2024.126696,10.1016/j.polymer.2024.126696,P2,PC71BM,P2,PC71BM,,COC(=O)CCCC1(c2ccccc2)C23c4c5ccc6c7cc8c9c%10c(cc%11cc%12c%13c%14c(cc%15c%16ccc-5c2c%16c2c5c%16c%17c(c(c46)c7c9c%17c4c%10c%11c%13c4c%16c%14c%152)C513)C%12)C8,0.67,8.58,50.63,2.9,2.91051618,0.3626268965517313,,,1:2,,,,ITO/PEDOT/active layer/LiF/Al,conventional,LiF,,PEDOT,,,o-dcb,o-DCB,,,,,-5.9,-3.9,
79207,10.1016/j.polymer.2024.126696,10.1016/j.polymer.2024.126696,P2,PC71BM,P2,PC71BM,,COC(=O)CCCC1(c2ccccc2)C23c4c5ccc6c7cc8c9c%10c(cc%11cc%12c%13c%14c(cc%15c%16ccc-5c2c%16c2c5c%16c%17c(c(c46)c7c9c%17c4c%10c%11c%13c4c%16c%14c%152)C513)C%12)C8,0.66,7.05,50.34,2.35,2.3423202000000005,0.3267999999999817,,,1:3,,,,ITO/PEDOT/active layer/LiF/Al,conventional,LiF,,PEDOT,,,o-dcb,o-DCB,,,,,-5.9,-3.9,
79208,10.1016/j.polymer.2024.126696,10.1016/j.polymer.2024.126696,P2,PC71BM,P2,PC71BM,,COC(=O)CCCC1(c2ccccc2)C23c4c5ccc6c7cc8c9c%10c(cc%11cc%12c%13c%14c(cc%15c%16ccc-5c2c%16c2c5c%16c%17c(c(c46)c7c9c%17c4c%10c%11c%13c4c%16c%14c%152)C513)C%12)C8,0.63,6.5,39.76,1.64,1.628172,0.7212195121951189,,,1:2,1%DIO,DIO,1%,ITO/PEDOT:PSS/active layer/LiF/Al,BHJ organic solar cell,LiF,,PEDOT:PSS,,,o-dcb,o-DCB,,,,,-5.9,-3.9,
79209,10.1016/j.polymer.2024.126696,10.1016/j.polymer.2024.126696,P2,PC71BM,P2,PC71BM,,COC(=O)CCCC1(c2ccccc2)C23c4c5ccc6c7cc8c9c%10c(cc%11cc%12c%13c%14c(cc%15c%16ccc-5c2c%16c2c5c%16c%17c(c(c46)c7c9c%17c4c%10c%11c%13c4c%16c%14c%152)C513)C%12)C8,0.64,5.96,38.79,1.48,1.47960576,0.0266378378378296,,,1:2,3%DPE,DPE,3%,ITO/PEDOT/P2:PC71BM/LiF/Al,BHJ organic solar cell,LiF,,PEDOT,,,o-dcb,o-DCB,,,,,-5.9,-3.9,
79352,10.1016/j.surfin.2024.104072,10.1016/j.surfin.2024.104072,PM6,Y6,PM6,Y6,COC(=O)C(C)(C)c1cc(C)cc(-c2sc3c4sc5cc(/C=C6/C(=O)c7cc(F)cc(c7)C(=O)/C6=C\c6cc(C(C)(C)C(=O)OC)c(-c7cc(C)cc(C(C)(C)C(=O)OC)c7)s6)sc5c4c(C(C)(C)C(=O)OC)ccc2-3)c1,CCCCCCCCCCCc1c(/C=C2\C(=O)c3cc(F)c(F)cc3C2=C(C#N)C#N)sc2c1sc1c3c4nsnc4c4c5sc6c(CCCCCCCCCCC)c(/C=C7\C(=O)c8cc(F)c(F)cc8C7=C(C#N)C#N)sc6c5n(CC(CC)CCCC)c4c3n(CC(CC)CCCC)c21,0.8486,26.55,69.91,15.91,15.750953703,0.9996624575738512,15.75,15.91,1:1.2,IDT(BDT-IC)2,IDT(BDT-IC)2,,ITO/PEDOT:PSS/PM6:Y6 + IDT(BDT-IC)2/PDIN/Ag,conventional,PDIN,PDIN,PEDOT:PSS,PEDOT:PSS,100.0,chloroform,chloroform,110.0,-5.56,-3.65,,-5.65,-4.09,
79353,10.1016/j.surfin.2024.104072,10.1016/j.surfin.2024.104072,PM6,Y6,PM6,Y6,COC(=O)C(C)(C)c1cc(C)cc(-c2sc3c4sc5cc(/C=C6/C(=O)c7cc(F)cc(c7)C(=O)/C6=C\c6cc(C(C)(C)C(=O)OC)c(-c7cc(C)cc(C(C)(C)C(=O)OC)c7)s6)sc5c4c(C(C)(C)C(=O)OC)ccc2-3)c1,CCCCCCCCCCCc1c(/C=C2\C(=O)c3cc(F)c(F)cc3C2=C(C#N)C#N)sc2c1sc1c3c4nsnc4c4c5sc6c(CCCCCCCCCCC)c(/C=C7\C(=O)c8cc(F)c(F)cc8C7=C(C#N)C#N)sc6c5n(CC(CC)CCCC)c4c3n(CC(CC)CCCC)c21,0.8526,26.87,69.86,16.05,16.0044802932,0.2836118803738342,16.0,16.05,1:1.2,0.10 wt% IDT(BDT-IC)2,IDT(BDT-IC)2,0.10 wt%,ITO/PEDOT:PSS/PM6:Y6 + IDT(BDT-IC)2/PDIN/Ag,conventional,PDIN,PDIN,PEDOT:PSS,PEDOT:PSS,100.0,chloroform,chloroform,110.0,-5.56,-3.65,,-5.65,-4.09,
79354,10.1016/j.surfin.2024.104072,10.1016/j.surfin.2024.104072,PM6,Y6,PM6,Y6,COC(=O)C(C)(C)c1cc(C)cc(-c2sc3c4sc5cc(/C=C6/C(=O)c7cc(F)cc(c7)C(=O)/C6=C\c6cc(C(C)(C)C(=O)OC)c(-c7cc(C)cc(C(C)(C)C(=O)OC)c7)s6)sc5c4c(C(C)(C)C(=O)OC)ccc2-3)c1,CCCCCCCCCCCc1c(/C=C2\C(=O)c3cc(F)c(F)cc3C2=C(C#N)C#N)sc2c1sc1c3c4nsnc4c4c5sc6c(CCCCCCCCCCC)c(/C=C7\C(=O)c8cc(F)c(F)cc8C7=C(C#N)C#N)sc6c5n(CC(CC)CCCC)c4c3n(CC(CC)CCCC)c21,0.8527,26.91,71.24,16.7,16.346842246799998,2.1147170850299486,16.34,16.7,1:1.2,0.25 wt% IDT(BDT-IC)2,IDT(BDT-IC)2,0.25 wt%,ITO/PEDOT:PSS/PM6:Y6 + IDT(BDT-IC)2/PDIN/Ag,conventional,PDIN,PDIN,PEDOT:PSS,PEDOT:PSS,100.0,chloroform,chloroform,110.0,-5.56,-3.65,,-5.65,-4.09,
79355,10.1016/j.surfin.2024.104072,10.1016/j.surfin.2024.104072,PM6,Y6,PM6,Y6,COC(=O)C(C)(C)c1cc(C)cc(-c2sc3c4sc5cc(/C=C6/C(=O)c7cc(F)cc(c7)C(=O)/C6=C\c6cc(C(C)(C)C(=O)OC)c(-c7cc(C)cc(C(C)(C)C(=O)OC)c7)s6)sc5c4c(C(C)(C)C(=O)OC)ccc2-3)c1,CCCCCCCCCCCc1c(/C=C2\C(=O)c3cc(F)c(F)cc3C2=C(C#N)C#N)sc2c1sc1c3c4nsnc4c4c5sc6c(CCCCCCCCCCC)c(/C=C7\C(=O)c8cc(F)c(F)cc8C7=C(C#N)C#N)sc6c5n(CC(CC)CCCC)c4c3n(CC(CC)CCCC)c21,0.8524,26.46,70.42,15.98,15.882881716800002,0.6077489561952353,15.88,15.98,1:1.2,0.50 wt% IDT(BDT-IC)2,IDT(BDT-IC)2,0.50 wt%,ITO/PEDOT:PSS/PM6:Y6 + IDT(BDT-IC)2/PDIN/Ag,conventional,PDIN,PDIN,PEDOT:PSS,PEDOT:PSS,100.0,chloroform,chloroform,110.0,-5.56,-3.65,,-5.65,-4.09,
79356,10.1016/j.surfin.2024.104072,10.1016/j.surfin.2024.104072,PM6,Y6,PM6,Y6,COC(=O)C(C)(C)c1cc(C)cc(-c2sc3c4sc5cc(/C=C6/C(=O)c7cc(F)cc(c7)C(=O)/C6=C\c6cc(C(C)(C)C(=O)OC)c(-c7cc(C)cc(C(C)(C)C(=O)OC)c7)s6)sc5c4c(C(C)(C)C(=O)OC)ccc2-3)c1,CCCCCCCCCCCc1c(/C=C2\C(=O)c3cc(F)c(F)cc3C2=C(C#N)C#N)sc2c1sc1c3c4nsnc4c4c5sc6c(CCCCCCCCCCC)c(/C=C7\C(=O)c8cc(F)c(F)cc8C7=C(C#N)C#N)sc6c5n(CC(CC)CCCC)c4c3n(CC(CC)CCCC)c21,0.8519,26.3,69.59,15.76,15.591618623,1.068409752538078,15.59,15.76,1:1.2,1.00 wt% IDT(BDT-IC)2,IDT(BDT-IC)2,1.00 wt%,ITO/PEDOT:PSS/PM6:Y6 + IDT(BDT-IC)2/PDIN/Ag,conventional,PDIN,PDIN,PEDOT:PSS,PEDOT:PSS,100.0,chloroform,chloroform,110.0,-5.56,-3.65,,-5.65,-4.09,
79360,10.1016/j.synthmet.2020.116304,10.1016/j.synthmet.2020.116304,RTh-NR,PC61BM,RTh-NR,PC61BM,,COC(=O)CCCC1(c2ccccc2)C23c4c5c6c7c8c9c(c%10c%11c2c2c%12c4c4c%13c5c5c7c7c8c8c%14c9c%10c9c%10c%11c2c2c%11c%12c4c4c%12c%13c5c5c7c7c8c8c%14c9c9c%10c2c2c%11c4c4c%12c5c7c5c8c9c2c45)C613,0.746,11.41,34.0,2.92,2.8940324000000004,0.8893013698629979,2.92,,1:1,DIO,DIO,3 vol%,ITO/PEDOT:PSS/RBTh-NR:PC61BM/Au,conventional,,,PEDOT:PSS,PEDOT:PSS,,,,80.0,,,,-6.1,-3.7,
79361,10.1016/j.synthmet.2020.116304,10.1016/j.synthmet.2020.116304,RTh-NR,PC61BM,RTh-NR,PC61BM,,COC(=O)CCCC1(c2ccccc2)C23c4c5c6c7c8c9c(c%10c%11c2c2c%12c4c4c%13c5c5c7c7c8c8c%14c9c%10c9c%10c%11c2c2c%11c%12c4c4c%12c%13c5c5c7c7c8c8c%14c9c9c%10c2c2c%11c4c4c%12c5c7c5c8c9c2c45)C613,0.743,13.83,37.0,3.66,3.8020053,3.8799262295081753,3.66,,1:2,DIO,DIO,3 vol%,ITO/PEDOT:PSS/RBTh-NR:PC61BM/Au,conventional,,,PEDOT:PSS,PEDOT:PSS,,,,80.0,,,,-6.1,-3.7,
79362,10.1016/j.synthmet.2020.116304,10.1016/j.synthmet.2020.116304,RTh-NR,PC61BM,RTh-NR,PC61BM,,COC(=O)CCCC1(c2ccccc2)C23c4c5c6c7c8c9c(c%10c%11c2c2c%12c4c4c%13c5c5c7c7c8c8c%14c9c%10c9c%10c%11c2c2c%11c%12c4c4c%12c%13c5c5c7c7c8c8c%14c9c9c%10c2c2c%11c4c4c%12c5c7c5c8c9c2c45)C613,0.742,12.21,45.0,4.1,4.076919,0.5629512195121821,4.1,,1:3,DIO,DIO,3 vol%,ITO/PEDOT:PSS/RBTh-NR:PC61BM/Au,conventional,,,PEDOT:PSS,PEDOT:PSS,,,,80.0,,,,-6.1,-3.7,
79363,10.1016/j.synthmet.2020.116304,10.1016/j.synthmet.2020.116304,RTh-NR,PC61BM,RTh-NR,PC61BM,,COC(=O)CCCC1(c2ccccc2)C23c4c5c6c7c8c9c(c%10c%11c2c2c%12c4c4c%13c5c5c7c7c8c8c%14c9c%10c9c%10c%11c2c2c%11c%12c4c4c%12c%13c5c5c7c7c8c8c%14c9c9c%10c2c2c%11c4c4c%12c5c7c5c8c9c2c45)C613,0.578,6.93,31.0,1.24,1.2417174,0.1384999999999984,1.24,,1:1,,,,ITO/PEDOT:PSS/RBTh-NR:PC61BM/Au,conventional,,,PEDOT:PSS,PEDOT:PSS,,,,80.0,,,,-6.1,-3.7,
79364,10.1016/j.synthmet.2020.116304,10.1016/j.synthmet.2020.116304,RTh-NR,PC61BM,RTh-NR,PC61BM,,COC(=O)CCCC1(c2ccccc2)C23c4c5c6c7c8c9c(c%10c%11c2c2c%12c4c4c%13c5c5c7c7c8c8c%14c9c%10c9c%10c%11c2c2c%11c%12c4c4c%12c%13c5c5c7c7c8c8c%14c9c9c%10c2c2c%11c4c4c%12c5c7c5c8c9c2c45)C613,0.592,7.31,32.0,1.38,1.3848064,0.348289855072471,1.38,,1:2,,,,ITO/PEDOT:PSS/RBTh-NR:PC61BM/Au,conventional,,,PEDOT:PSS,PEDOT:PSS,,,,80.0,,,,-6.1,-3.7,
79365,10.1016/j.synthmet.2020.116304,10.1016/j.synthmet.2020.116304,RTh-NR,PC61BM,RTh-NR,PC61BM,,COC(=O)CCCC1(c2ccccc2)C23c4c5c6c7c8c9c(c%10c%11c2c2c%12c4c4c%13c5c5c7c7c8c8c%14c9c%10c9c%10c%11c2c2c%11c%12c4c4c%12c%13c5c5c7c7c8c8c%14c9c9c%10c2c2c%11c4c4c%12c5c7c5c8c9c2c45)C613,0.596,8.7,32.0,1.65,1.6592639999999996,0.5614545454545283,1.65,,1:3,,,,ITO/PEDOT:PSS/RBTh-NR:PC61BM/Au,conventional,,,PEDOT:PSS,PEDOT:PSS,,,,80.0,,,,-6.1,-3.7,
79378,10.1016/j.synthmet.2023.117347,10.1016/j.synthmet.2023.117347,PTB7,ITIC,PTB7,ITIC,CCCCC(CC)COC(=O)c1sc2c(-c3cc4c(OCC(CC)CCCC)c5sccc5c(OCC(CC)CCCC)c4s3)scc2c1F,CCCCCCc1ccc(C2(c3ccc(CCCCCC)cc3)c3cc4c(cc3-c3sc5cc(C=C6C(=O)c7ccccc7C6=C(C#N)C#N)sc5c32)C(c2ccc(CCCCCC)cc2)(c2ccc(CCCCCC)cc2)c2c-4sc3cc(C=C4C(=O)c5ccccc5C4=C(C#N)C#N)sc23)cc1,0.73,11.93,46.0,4.24,4.006094,5.51665094339623,4.24,,1:1.3,,,,FTO/PEDOT:PSS/PTB7:ITIC/Al,,,,PEDOT:PSS,PEDOT:PSS,,chlorobenzene,,120.0,-5.19,-3.43,,-5.576,-3.916,
79379,10.1016/j.synthmet.2023.117347,10.1016/j.synthmet.2023.117347,PTB7,ITIC,PTB7,ITIC,CCCCC(CC)COC(=O)c1sc2c(-c3cc4c(OCC(CC)CCCC)c5sccc5c(OCC(CC)CCCC)c4s3)scc2c1F,CCCCCCc1ccc(C2(c3ccc(CCCCCC)cc3)c3cc4c(cc3-c3sc5cc(C=C6C(=O)c7ccccc7C6=C(C#N)C#N)sc5c32)C(c2ccc(CCCCCC)cc2)(c2ccc(CCCCCC)cc2)c2c-4sc3cc(C=C4C(=O)c5ccccc5C4=C(C#N)C#N)sc23)cc1,0.75,11.35,51.0,4.33,4.341375,0.262702078521943,4.33,,1:1.3,,,,FTO/PEDOT:PSS:CuPc/PTB7:ITIC/Al,,LiF,,PEDOT:PSS:CuPc,PEDOT:PSS:CuPc,,chlorobenzene,,120.0,-5.19,-3.43,,-5.576,-3.916,
79380,10.1016/j.synthmet.2023.117347,10.1016/j.synthmet.2023.117347,PTB7,ITIC,PTB7,ITIC,CCCCC(CC)COC(=O)c1sc2c(-c3cc4c(OCC(CC)CCCC)c5sccc5c(OCC(CC)CCCC)c4s3)scc2c1F,CCCCCCc1ccc(C2(c3ccc(CCCCCC)cc3)c3cc4c(cc3-c3sc5cc(C=C6C(=O)c7ccccc7C6=C(C#N)C#N)sc5c32)C(c2ccc(CCCCCC)cc2)(c2ccc(CCCCCC)cc2)c2c-4sc3cc(C=C4C(=O)c5ccccc5C4=C(C#N)C#N)sc23)cc1,0.77,11.95,49.0,4.51,4.508735,0.0280487804878064,4.51,,1:1.3,,,,FTO/PEDOT:PSS:CoPc/PTB7:ITIC/Al,,,,PEDOT:PSS:CoPc,PEDOT:PSS:CoPc,,chlorobenzene,,120.0,-5.19,-3.43,,-5.576,-3.916,
79381,10.1016/j.synthmet.2023.117347,10.1016/j.synthmet.2023.117347,PTB7,ITIC,PTB7,ITIC,CCCCC(CC)COC(=O)c1sc2c(-c3cc4c(OCC(CC)CCCC)c5sccc5c(OCC(CC)CCCC)c4s3)scc2c1F,CCCCCCc1ccc(C2(c3ccc(CCCCCC)cc3)c3cc4c(cc3-c3sc5cc(C=C6C(=O)c7ccccc7C6=C(C#N)C#N)sc5c32)C(c2ccc(CCCCCC)cc2)(c2ccc(CCCCCC)cc2)c2c-4sc3cc(C=C4C(=O)c5ccccc5C4=C(C#N)C#N)sc23)cc1,0.76,12.87,48.0,4.66,4.6949760000000005,0.7505579399141703,4.66,,1:1.3,,,,FTO/PEDOT:PSS:H2Pc/PTB7:ITIC/Al,,,,PEDOT:PSS:H2Pc,PEDOT:PSS:H2Pc,,chlorobenzene,,120.0,-5.19,-3.43,,-5.576,-3.916,
