Repository: JiYiqaq/PCE-KA-GNN

# Data directory

- `raw/Active_Database.csv` is the immutable source dataset bundled under CC BY 4.0. Do not overwrite it with processed data.
- `processed/` is created and populated by the training pipeline. Generated `.pt` and `.pth` caches are intentionally ignored by Git because they can exceed GitHub's normal single-file limit.

See `../DATA_LICENSE.md` for provenance, license and checksum information.

File: data/raw/Active_Database.csv (part 265 of 471)
id,doi,doi_norm,donor,acceptor,donor_canonical,acceptor_canonical,donor_smiles,acceptor_smiles,voc,jsc,ff,pce,pce_recomputed,pce_relative_error_percent,pce_avg,pce_best,d_a_ratio,additive,additive_canonical,additive_ratio,device_structure,device_type,etl,etl_canonical,htl,htl_canonical,active_layer_thickness,solvent,solvent_canonical,annealing_temp,homo_d,lumo_d,eg_d,homo_a,lumo_a,eg_a
79382,10.1016/j.synthmet.2023.117347,10.1016/j.synthmet.2023.117347,PTB7,ITIC,PTB7,ITIC,CCCCC(CC)COC(=O)c1sc2c(-c3cc4c(OCC(CC)CCCC)c5sccc5c(OCC(CC)CCCC)c4s3)scc2c1F,CCCCCCc1ccc(C2(c3ccc(CCCCCC)cc3)c3cc4c(cc3-c3sc5cc(C=C6C(=O)c7ccccc7C6=C(C#N)C#N)sc5c32)C(c2ccc(CCCCCC)cc2)(c2ccc(CCCCCC)cc2)c2c-4sc3cc(C=C4C(=O)c5ccccc5C4=C(C#N)C#N)sc23)cc1,0.78,13.54,48.0,5.06,5.069376,0.1852964426877568,5.06,,1:1.3,,,,FTO/PEDOT:PSS:ZnPc/PTB7:ITIC/Al,,,,PEDOT:PSS:ZnPc,PEDOT:PSS,,chlorobenzene,,120.0,-5.19,-3.43,,-5.576,-3.916,
79383,10.1016/j.synthmet.2023.117347,10.1016/j.synthmet.2023.117347,PTB7,ITIC,PTB7,ITIC,CCCCC(CC)COC(=O)c1sc2c(-c3cc4c(OCC(CC)CCCC)c5sccc5c(OCC(CC)CCCC)c4s3)scc2c1F,CCCCCCc1ccc(C2(c3ccc(CCCCCC)cc3)c3cc4c(cc3-c3sc5cc(C=C6C(=O)c7ccccc7C6=C(C#N)C#N)sc5c32)C(c2ccc(CCCCCC)cc2)(c2ccc(CCCCCC)cc2)c2c-4sc3cc(C=C4C(=O)c5ccccc5C4=C(C#N)C#N)sc23)cc1,0.75,12.22,50.0,4.58,4.5825000000000005,0.0545851528384364,,,1:1.3,,,,FTO/PEDOT:PSS:MPc/PTB7:ITIC/LiF/Al,conventional,LiF,LiF,PEDOT:PSS,PEDOT:PSS,,chlorobenzene,,120.0,-5.19,-3.43,,-5.576,-3.916,
79384,10.1016/j.synthmet.2023.117347,10.1016/j.synthmet.2023.117347,PTB7,ITIC,PTB7,ITIC,CCCCC(CC)COC(=O)c1sc2c(-c3cc4c(OCC(CC)CCCC)c5sccc5c(OCC(CC)CCCC)c4s3)scc2c1F,CCCCCCc1ccc(C2(c3ccc(CCCCCC)cc3)c3cc4c(cc3-c3sc5cc(C=C6C(=O)c7ccccc7C6=C(C#N)C#N)sc5c32)C(c2ccc(CCCCCC)cc2)(c2ccc(CCCCCC)cc2)c2c-4sc3cc(C=C4C(=O)c5ccccc5C4=C(C#N)C#N)sc23)cc1,0.81,13.87,51.0,5.72,5.729697,0.1695279720279732,,,1:1.3,,,,FTO/PEDOT:PSS:MPc/PTB7:ITIC/LiF/Al,conventional,LiF,LiF,PEDOT:PSS:ZnPc,PEDOT:PSS,,chlorobenzene,,120.0,-5.19,-3.43,,-5.576,-3.916,
79385,10.1016/j.synthmet.2024.117716,10.1016/j.synthmet.2024.117716,PM6,BDDPh-H,PM6,BDDPh-H,COC(=O)C(C)(C)c1cc(C)cc(-c2sc3c4sc5cc(/C=C6/C(=O)c7cc(F)cc(c7)C(=O)/C6=C\c6cc(C(C)(C)C(=O)OC)c(-c7cc(C)cc(C(C)(C)C(=O)OC)c7)s6)sc5c4c(C(C)(C)C(=O)OC)ccc2-3)c1,,0.966,6.83,48.53,3.2,3.201902634,0.0594573124999969,3.0,3.2,1:1.5,CN,CN,,ITO/PEDOT:PSS/PM6:BDDPh-H/PDIN/Ag,conventional,PDIN,PDIN,PEDOT:PSS,PEDOT:PSS,,chloroform,chloroform,130.0,-5.56,-3.65,,,,
79386,10.1016/j.synthmet.2024.117716,10.1016/j.synthmet.2024.117716,PM6,BDDPh-Cl,PM6,BDDPh-Cl,COC(=O)C(C)(C)c1cc(C)cc(-c2sc3c4sc5cc(/C=C6/C(=O)c7cc(F)cc(c7)C(=O)/C6=C\c6cc(C(C)(C)C(=O)OC)c(-c7cc(C)cc(C(C)(C)C(=O)OC)c7)s6)sc5c4c(C(C)(C)C(=O)OC)ccc2-3)c1,,0.883,21.01,68.41,12.69,12.691306903000005,0.0102986840031776,12.3,12.69,1:1.5,CN,CN,,ITO/PEDOT:PSS/PM6:BDDPh-Cl/PDIN/Ag,conventional,PDIN,PDIN,PEDOT:PSS,PEDOT:PSS,,chloroform,chloroform,130.0,-5.56,-3.65,,,,
79387,10.1016/j.synthmet.2024.117763,10.1016/j.synthmet.2024.117763,J52,i-T-TT,J52,i-T-TT,CCCCCCCCC(CCCCCC)Cn1nc2c(-c3cccs3)c(F)c(F)c(-c3ccc(-c4cc5c(-c6ccc(CC(CC)CCCC)s6)c6sccc6c(-c6ccc(CC(CC)CCCC)s6)c5s4)s3)c2n1,,0.945,17.6,57.2,9.51,9.513504,0.0368454258675213,9.34,9.51,1:1,,,,inverted,inverted,ZnO,ZnO,MoO3,MoO3,,,,130.0,-5.2,-3.05,,,,
79388,10.1016/j.synthmet.2024.117763,10.1016/j.synthmet.2024.117763,J52,i-T-TT-4F,J52,i-T-TT-4F,CCCCCCCCC(CCCCCC)Cn1nc2c(-c3cccs3)c(F)c(F)c(-c3ccc(-c4cc5c(-c6ccc(CC(CC)CCCC)s6)c6sccc6c(-c6ccc(CC(CC)CCCC)s6)c5s4)s3)c2n1,,0.858,21.12,67.4,12.22,12.21352704,0.0529702127659572,11.73,12.22,1:1,,,,inverted,inverted,ZnO,ZnO,MoO3,MoO3,,,,130.0,-5.2,-3.05,,,,
79389,10.1016/j.synthmet.2024.117773,10.1016/j.synthmet.2024.117773,PDFBT-Qx,L8-BO,PDFBT-Qx,L8-BO,,CCCCCCC(CCCC)Cc1c(/C=C2\C(=O)c3cc(F)c(F)cc3C2=C(C#N)C#N)sc2c1SC1c3c(c4c(c5nsnc35)c3sc5c(CC(CCCC)CCCCCC)c(/C=C6\C(=O)c7cc(F)c(F)cc7C6=C(C#N)C#N)sc5c3n4CC(CC)CCCC)N(CC(CC)CCCC)C21,0.86,13.74,61.27,7.25,7.239908280000001,0.1391961379310241,,,,chloronaphthalene,CN,,ITO/PEDOT:PSS/active layer/PFN-Br/Ag,conventional,PFN-Br,PFN-Br,PEDOT:PSS,PEDOT:PSS,,chloroform,chloroform,,,,,-5.68,-3.9,
79390,10.1016/j.synthmet.2024.117773,10.1016/j.synthmet.2024.117773,PDTBT-Qx,L8-BO,PDTBT-Qx,L8-BO,,CCCCCCC(CCCC)Cc1c(/C=C2\C(=O)c3cc(F)c(F)cc3C2=C(C#N)C#N)sc2c1SC1c3c(c4c(c5nsnc35)c3sc5c(CC(CCCC)CCCCCC)c(/C=C6\C(=O)c7cc(F)c(F)cc7C6=C(C#N)C#N)sc5c3n4CC(CC)CCCC)N(CC(CC)CCCC)C21,0.68,12.39,42.29,3.56,3.5630170800000003,0.0847494382022535,,,,chloronaphthalene,CN,,ITO/PEDOT:PSS/active layer/PFN-Br/Ag,conventional,PFN-Br,PFN-Br,PEDOT:PSS,PEDOT:PSS,,chloroform,chloroform,,,,,-5.68,-3.9,
79391,10.1016/j.tsf.2021.139025,10.1016/j.tsf.2021.139025,α-6T,富勒烯,α-6T,富勒烯,c1csc(-c2ccc(-c3ccc(-c4ccc(-c5ccc(-c6cccs6)s5)s4)s3)s2)c1,,0.31,4.33,55.0,0.74,0.738265,0.2344594594594651,0.74,,,,,,Glass/ITO (100 nm)/HTL/alpha-6T (x nm)/C60 (45 nm)/Alq3 (9 nm)/Al (100 nm),,Alq3,,MoO3,MoO3,20.0,,,,,,,,,
79392,10.1016/j.tsf.2021.139025,10.1016/j.tsf.2021.139025,α-6T,富勒烯,α-6T,富勒烯,c1csc(-c2ccc(-c3ccc(-c4ccc(-c5ccc(-c6cccs6)s5)s4)s3)s2)c1,,0.46,6.19,61.0,1.74,1.736914,0.177356321839076,1.74,,,,,,Glass/ITO (100 nm)/HTL/alpha-6T (x nm)/C60 (45 nm)/Alq3 (9 nm)/Al (100 nm),,Alq3,,MoO3/CuI,MoO3/CuI,20.0,,,,,,,,,
79393,10.1016/j.tsf.2021.139025,10.1016/j.tsf.2021.139025,α-6T,富勒烯,α-6T,富勒烯,c1csc(-c2ccc(-c3ccc(-c4ccc(-c5ccc(-c6cccs6)s5)s4)s3)s2)c1,,0.41,5.99,54.0,1.33,1.326186,0.2867669172932486,1.33,,,,,,Glass/ITO (100 nm)/HTL/alpha-6T (x nm)/C60 (45 nm)/Alq3 (9 nm)/Al (100 nm),,Alq3,,MoO3/CuI,MoO3/CuI,20.0,,,,,,,,,
79394,10.1016/j.tsf.2021.139025,10.1016/j.tsf.2021.139025,α-6T,富勒烯,α-6T,富勒烯,c1csc(-c2ccc(-c3ccc(-c4ccc(-c5ccc(-c6cccs6)s5)s4)s3)s2)c1,,0.41,5.8,44.0,1.06,1.04632,1.290566037735862,1.06,,,,,,Glass/ITO (100 nm)/HTL/alpha-6T (x nm)/C60 (45 nm)/Alq3 (9 nm)/Al (100 nm),,Alq3,,CuI,CuI,20.0,,,,,,,,,
79395,10.1016/j.tsf.2021.139025,10.1016/j.tsf.2021.139025,α-6T,C60,α-6T,C60,c1csc(-c2ccc(-c3ccc(-c4ccc(-c5ccc(-c6cccs6)s5)s4)s3)s2)c1,c12c3c4c5c1c1c6c7c2c2c8c3c3c9c4c4c%10c5c5c1c1c6c6c%11c7c2c2c7c8c3c3c8c9c4c4c9c%10c5c5c1c1c6c6c%11c2c2c7c3c3c8c4c4c9c5c1c1c6c2c3c41,0.43,3.4,63.0,0.93,0.92106,0.9612903225806516,0.93,0.93,,,,,Glass/ITO (100 nm)/MoO3 (4 nm)/CuI (1.5 nm)/α-6T (18.0 nm)/C60 (45 nm)/Alq3 (9 nm)/Al (100 nm),planar heterojunction organic photovoltaic cell,,,MoO3/CuI(1.5 nm),MoO3,18.0,,,,,,,,,
79396,10.1016/j.tsf.2021.139025,10.1016/j.tsf.2021.139025,α-6T,C60,α-6T,C60,c1csc(-c2ccc(-c3ccc(-c4ccc(-c5ccc(-c6cccs6)s5)s4)s3)s2)c1,c12c3c4c5c1c1c6c7c2c2c8c3c3c9c4c4c%10c5c5c1c1c6c6c%11c7c2c2c7c8c3c3c8c9c4c4c9c%10c5c5c1c1c6c6c%11c2c2c7c3c3c8c4c4c9c5c1c1c6c2c3c41,0.46,6.19,61.0,1.74,1.736914,0.177356321839076,1.74,1.74,,,,,Glass/ITO (100 nm)/MoO3 (4 nm)/CuI (1.5 nm)/α-6T (20.0 nm)/C60 (45 nm)/Alq3 (9 nm)/Al (100 nm),planar heterojunction organic photovoltaic cell,,,MoO3/CuI(1.5 nm),MoO3,20.0,,,,,,,,,
79397,10.1016/j.tsf.2021.139025,10.1016/j.tsf.2021.139025,α-6T,C60,α-6T,C60,c1csc(-c2ccc(-c3ccc(-c4ccc(-c5ccc(-c6cccs6)s5)s4)s3)s2)c1,c12c3c4c5c1c1c6c7c2c2c8c3c3c9c4c4c%10c5c5c1c1c6c6c%11c7c2c2c7c8c3c3c8c9c4c4c9c%10c5c5c1c1c6c6c%11c2c2c7c3c3c8c4c4c9c5c1c1c6c2c3c41,0.5,6.1,58.0,1.77,1.7689999999999997,0.0564971751412618,1.77,1.77,,,,,Glass/ITO (100 nm)/HTL/alpha-6T (x nm)/C60 (45 nm)/Alq3 (9 nm)/Al (100 nm),,Alq3,,MoO3/CuI(1.5 nm),MoO3,22.0,,,,,,,,,
79398,10.1016/j.tsf.2021.139025,10.1016/j.tsf.2021.139025,α-6T,C60,α-6T,C60,c1csc(-c2ccc(-c3ccc(-c4ccc(-c5ccc(-c6cccs6)s5)s4)s3)s2)c1,c12c3c4c5c1c1c6c7c2c2c8c3c3c9c4c4c%10c5c5c1c1c6c6c%11c7c2c2c7c8c3c3c8c9c4c4c9c%10c5c5c1c1c6c6c%11c2c2c7c3c3c8c4c4c9c5c1c1c6c2c3c41,0.46,5.44,55.0,1.38,1.37632,0.2666666666666598,1.38,1.38,,,,,Glass/ITO (100 nm)/MoO3 (4 nm)/CuI (1.5 nm)/α-6T (24.0 nm)/C60 (45 nm)/Alq3 (9 nm)/Al (100 nm),planar heterojunction organic photovoltaic cell,,,MoO3/CuI(1.5 nm),MoO3,24.0,,,,,,,,,
79399,10.1016/j.tsf.2021.139025,10.1016/j.tsf.2021.139025,α-6T,C60,α-6T,C60,c1csc(-c2ccc(-c3ccc(-c4ccc(-c5ccc(-c6cccs6)s5)s4)s3)s2)c1,c12c3c4c5c1c1c6c7c2c2c8c3c3c9c4c4c%10c5c5c1c1c6c6c%11c7c2c2c7c8c3c3c8c9c4c4c9c%10c5c5c1c1c6c6c%11c2c2c7c3c3c8c4c4c9c5c1c1c6c2c3c41,0.31,4.25,56.0,0.74,0.7378,0.2972972972972945,0.74,0.74,,,,,Glass/ITO (100 nm)/MoO3 (4 nm)/CuI (1.5 nm)/α-6T (22.0 nm)/C60 (45 nm)/Alq3 (9 nm)/Al (100 nm),planar heterojunction organic photovoltaic cell,,,MoO3/CuI(1.5 nm),MoO3,22.0,,,,,,,,,
79405,10.1021/acs.chemmater.4c02751,10.1021/acs.chemmater.4c02751,PM7-D3,Y6,PM7-D3,Y6,,CCCCCCCCCCCc1c(/C=C2\C(=O)c3cc(F)c(F)cc3C2=C(C#N)C#N)sc2c1sc1c3c4nsnc4c4c5sc6c(CCCCCCCCCCC)c(/C=C7\C(=O)c8cc(F)c(F)cc8C7=C(C#N)C#N)sc6c5n(CC(CC)CCCC)c4c3n(CC(CC)CCCC)c21,0.83,13.7,49.5,6.5,5.628644999999999,13.405461538461555,5.9,6.5,1:1.2,,,5 vol%,inverted,inverted,ZnO,ZnO,MoOx,MoO3,97.0,chlorobenzene,chlorobenzene,100.0,,,,-5.65,-4.09,
79406,10.1021/acs.chemmater.4c02751,10.1021/acs.chemmater.4c02751,PM7-D4,Y6,PM7-D4,Y6,,CCCCCCCCCCCc1c(/C=C2\C(=O)c3cc(F)c(F)cc3C2=C(C#N)C#N)sc2c1sc1c3c4nsnc4c4c5sc6c(CCCCCCCCCCC)c(/C=C7\C(=O)c8cc(F)c(F)cc8C7=C(C#N)C#N)sc6c5n(CC(CC)CCCC)c4c3n(CC(CC)CCCC)c21,0.82,9.72,46.8,4.21,3.7301471999999993,11.39792874109265,3.9,4.21,1:1.2,,,5 vol%,inverted,inverted,ZnO,ZnO,MoOx,MoO3,93.0,chlorobenzene,chlorobenzene,100.0,,,,-5.65,-4.09,
79407,10.1021/acs.chemmater.4c02751,10.1021/acs.chemmater.4c02751,PM7-D5,Y6,PM7-D5,Y6,,CCCCCCCCCCCc1c(/C=C2\C(=O)c3cc(F)c(F)cc3C2=C(C#N)C#N)sc2c1sc1c3c4nsnc4c4c5sc6c(CCCCCCCCCCC)c(/C=C7\C(=O)c8cc(F)c(F)cc8C7=C(C#N)C#N)sc6c5n(CC(CC)CCCC)c4c3n(CC(CC)CCCC)c21,0.76,18.2,61.4,9.3,8.492847999999999,8.679053763440882,8.9,9.3,1:1.2,,,5 vol%,inverted,inverted,ZnO,ZnO,MoOx,MoO3,74.0,chlorobenzene,chlorobenzene,100.0,,,,-5.65,-4.09,
79408,10.1021/acs.chemmater.4c02751,10.1021/acs.chemmater.4c02751,PM7-D3,L8-BO,PM7-D3,L8-BO,,CCCCCCC(CCCC)Cc1c(/C=C2\C(=O)c3cc(F)c(F)cc3C2=C(C#N)C#N)sc2c1SC1c3c(c4c(c5nsnc35)c3sc5c(CC(CCCC)CCCCCC)c(/C=C6\C(=O)c7cc(F)c(F)cc7C6=C(C#N)C#N)sc5c3n4CC(CC)CCCC)N(CC(CC)CCCC)C21,0.87,18.6,56.0,9.2,9.06192,1.500869565217377,9.2,,1:1.2,,,5 vol%,inverted,inverted,ZnO,ZnO,MoOx,MoO3,97.0,chlorobenzene,chlorobenzene,100.0,,,,-5.68,-3.9,
79409,10.1021/acs.chemmater.4c02751,10.1021/acs.chemmater.4c02751,PM7-D4,L8-BO,PM7-D4,L8-BO,,CCCCCCC(CCCC)Cc1c(/C=C2\C(=O)c3cc(F)c(F)cc3C2=C(C#N)C#N)sc2c1SC1c3c(c4c(c5nsnc35)c3sc5c(CC(CCCC)CCCCCC)c(/C=C6\C(=O)c7cc(F)c(F)cc7C6=C(C#N)C#N)sc5c3n4CC(CC)CCCC)N(CC(CC)CCCC)C21,0.88,4.7,50.0,2.1,2.068,1.523809523809525,2.1,,1:1.2,,,5 vol%,inverted,inverted,ZnO,ZnO,MoOx,MoO3,93.0,chlorobenzene,chlorobenzene,100.0,,,,-5.68,-3.9,
79410,10.1021/acs.chemmater.4c02751,10.1021/acs.chemmater.4c02751,PM7-D5,L8-BO,PM7-D5,L8-BO,,CCCCCCC(CCCC)Cc1c(/C=C2\C(=O)c3cc(F)c(F)cc3C2=C(C#N)C#N)sc2c1SC1c3c(c4c(c5nsnc35)c3sc5c(CC(CCCC)CCCCCC)c(/C=C6\C(=O)c7cc(F)c(F)cc7C6=C(C#N)C#N)sc5c3n4CC(CC)CCCC)N(CC(CC)CCCC)C21,0.85,20.9,64.0,11.4,11.369599999999998,0.266666666666684,11.4,,1:1.2,,,5 vol%,inverted,inverted,ZnO,ZnO,MoOx,MoO3,74.0,chlorobenzene,chlorobenzene,100.0,,,,-5.68,-3.9,
79452,10.1021/acsaem.4c03087,10.1021/acsaem.4c03087,PM6,Y6,PM6,Y6,COC(=O)C(C)(C)c1cc(C)cc(-c2sc3c4sc5cc(/C=C6/C(=O)c7cc(F)cc(c7)C(=O)/C6=C\c6cc(C(C)(C)C(=O)OC)c(-c7cc(C)cc(C(C)(C)C(=O)OC)c7)s6)sc5c4c(C(C)(C)C(=O)OC)ccc2-3)c1,CCCCCCCCCCCc1c(/C=C2\C(=O)c3cc(F)c(F)cc3C2=C(C#N)C#N)sc2c1sc1c3c4nsnc4c4c5sc6c(CCCCCCCCCCC)c(/C=C7\C(=O)c8cc(F)c(F)cc8C7=C(C#N)C#N)sc6c5n(CC(CC)CCCC)c4c3n(CC(CC)CCCC)c21,0.83,25.16,70.0,14.57,14.61796,0.3291695264241577,14.38,14.57,1:1.2,,,,ITO/PEDOT:PSS/active layer/PNDIT-F3N/Ag,conventional,PNDIT-F3N,PNDIT-F3N,PEDOT:PSS,PEDOT:PSS,,CHCl3,chloroform,120.0,-5.56,-3.65,,-5.65,-4.09,
79453,10.1021/acsaem.4c03087,10.1021/acsaem.4c03087,PM6,Y6,PM6,Y6,COC(=O)C(C)(C)c1cc(C)cc(-c2sc3c4sc5cc(/C=C6/C(=O)c7cc(F)cc(c7)C(=O)/C6=C\c6cc(C(C)(C)C(=O)OC)c(-c7cc(C)cc(C(C)(C)C(=O)OC)c7)s6)sc5c4c(C(C)(C)C(=O)OC)ccc2-3)c1,CCCCCCCCCCCc1c(/C=C2\C(=O)c3cc(F)c(F)cc3C2=C(C#N)C#N)sc2c1sc1c3c4nsnc4c4c5sc6c(CCCCCCCCCCC)c(/C=C7\C(=O)c8cc(F)c(F)cc8C7=C(C#N)C#N)sc6c5n(CC(CC)CCCC)c4c3n(CC(CC)CCCC)c21,0.81,25.29,72.2,15.07,14.790097800000002,1.8573470471134617,14.84,15.07,1:1.2,PTz-Ph (15 wt %),PTz-Ph,15 wt %,ITO/PEDOT:PSS/active layer/PNDIT-F3N/Ag,conventional,PNDIT-F3N,PNDIT-F3N,PEDOT:PSS,PEDOT:PSS,,CHCl3,chloroform,120.0,-5.56,-3.65,,-5.65,-4.09,
79454,10.1021/acsaem.4c03087,10.1021/acsaem.4c03087,PM6,Y6,PM6,Y6,COC(=O)C(C)(C)c1cc(C)cc(-c2sc3c4sc5cc(/C=C6/C(=O)c7cc(F)cc(c7)C(=O)/C6=C\c6cc(C(C)(C)C(=O)OC)c(-c7cc(C)cc(C(C)(C)C(=O)OC)c7)s6)sc5c4c(C(C)(C)C(=O)OC)ccc2-3)c1,CCCCCCCCCCCc1c(/C=C2\C(=O)c3cc(F)c(F)cc3C2=C(C#N)C#N)sc2c1sc1c3c4nsnc4c4c5sc6c(CCCCCCCCCCC)c(/C=C7\C(=O)c8cc(F)c(F)cc8C7=C(C#N)C#N)sc6c5n(CC(CC)CCCC)c4c3n(CC(CC)CCCC)c21,0.81,26.05,74.6,15.75,15.740973,0.0573142857142949,15.37,15.75,1:1.2,PTz-Et (15 wt %),PTz-Et,15 wt %,ITO/PEDOT:PSS/active layer/PNDIT-F3N/Ag,conventional,PNDIT-F3N,PNDIT-F3N,PEDOT:PSS,PEDOT:PSS,,CHCl3,chloroform,120.0,-5.56,-3.65,,-5.65,-4.09,
79455,10.1021/acsaem.4c03087,10.1021/acsaem.4c03087,PM6,IT-4F,PM6,IT-4F,COC(=O)C(C)(C)c1cc(C)cc(-c2sc3c4sc5cc(/C=C6/C(=O)c7cc(F)cc(c7)C(=O)/C6=C\c6cc(C(C)(C)C(=O)OC)c(-c7cc(C)cc(C(C)(C)C(=O)OC)c7)s6)sc5c4c(C(C)(C)C(=O)OC)ccc2-3)c1,CCCCCCc1ccc(C2(c3ccc(CCCCCC)cc3)c3cc4c(cc3-c3sc5cc(/C=C6\C(=O)c7cc(F)c(F)cc7C6=C(C#N)C#N)sc5c32)C(c2ccc(CCCCCC)cc2)(c2ccc(CCCCCC)cc2)c2c-4sc3cc(/C=C4\C(=O)c5cc(F)c(F)cc5C4=C(C#N)C#N)sc23)cc1,0.88,16.65,73.6,10.73,10.783872,0.5020689655172261,10.7,10.73,1:1.2,,,,ITO/PEDOT:PSS/active layer/PNDIT-F3N/Ag,conventional,PNDIT-F3N,PNDIT-F3N,PEDOT:PSS,PEDOT:PSS,,CHCl3,chloroform,120.0,-5.56,-3.65,,-5.66,-4.14,
79456,10.1021/acsaem.4c03087,10.1021/acsaem.4c03087,PM6,IT-4F,PM6,IT-4F,COC(=O)C(C)(C)c1cc(C)cc(-c2sc3c4sc5cc(/C=C6/C(=O)c7cc(F)cc(c7)C(=O)/C6=C\c6cc(C(C)(C)C(=O)OC)c(-c7cc(C)cc(C(C)(C)C(=O)OC)c7)s6)sc5c4c(C(C)(C)C(=O)OC)ccc2-3)c1,CCCCCCc1ccc(C2(c3ccc(CCCCCC)cc3)c3cc4c(cc3-c3sc5cc(/C=C6\C(=O)c7cc(F)c(F)cc7C6=C(C#N)C#N)sc5c32)C(c2ccc(CCCCCC)cc2)(c2ccc(CCCCCC)cc2)c2c-4sc3cc(/C=C4\C(=O)c5cc(F)c(F)cc5C4=C(C#N)C#N)sc23)cc1,0.86,17.22,74.7,11.15,11.0624724,0.7850008968609987,11.09,11.15,1:1.2,PTz-Et,PTz-Et,15 wt %,ITO/PEDOT:PSS/active layer/PNDIT-F3N/Ag,conventional,PNDIT-F3N,PNDIT-F3N,PEDOT:PSS,PEDOT:PSS,,CHCl3,chloroform,120.0,-5.56,-3.65,,-5.66,-4.14,
79457,10.1021/acsaem.4c03087,10.1021/acsaem.4c03087,PM6,L8-BO,PM6,L8-BO,COC(=O)C(C)(C)c1cc(C)cc(-c2sc3c4sc5cc(/C=C6/C(=O)c7cc(F)cc(c7)C(=O)/C6=C\c6cc(C(C)(C)C(=O)OC)c(-c7cc(C)cc(C(C)(C)C(=O)OC)c7)s6)sc5c4c(C(C)(C)C(=O)OC)ccc2-3)c1,CCCCCCC(CCCC)Cc1c(/C=C2\C(=O)c3cc(F)c(F)cc3C2=C(C#N)C#N)sc2c1SC1c3c(c4c(c5nsnc35)c3sc5c(CC(CCCC)CCCCCC)c(/C=C6\C(=O)c7cc(F)c(F)cc7C6=C(C#N)C#N)sc5c3n4CC(CC)CCCC)N(CC(CC)CCCC)C21,0.88,23.3,74.3,15.29,15.234472,0.3631654676258922,15.18,15.29,1:1.2,,,,ITO/PEDOT:PSS/active layer/PNDIT-F3N/Ag,conventional,PNDIT-F3N,PNDIT-F3N,PEDOT:PSS,PEDOT:PSS,,CHCl3,chloroform,120.0,-5.56,-3.65,,-5.68,-3.9,
79458,10.1021/acsaem.4c03087,10.1021/acsaem.4c03087,PM6,L8-BO,PM6,L8-BO,COC(=O)C(C)(C)c1cc(C)cc(-c2sc3c4sc5cc(/C=C6/C(=O)c7cc(F)cc(c7)C(=O)/C6=C\c6cc(C(C)(C)C(=O)OC)c(-c7cc(C)cc(C(C)(C)C(=O)OC)c7)s6)sc5c4c(C(C)(C)C(=O)OC)ccc2-3)c1,CCCCCCC(CCCC)Cc1c(/C=C2\C(=O)c3cc(F)c(F)cc3C2=C(C#N)C#N)sc2c1SC1c3c(c4c(c5nsnc35)c3sc5c(CC(CCCC)CCCCCC)c(/C=C6\C(=O)c7cc(F)c(F)cc7C6=C(C#N)C#N)sc5c3n4CC(CC)CCCC)N(CC(CC)CCCC)C21,0.86,25.29,76.5,16.7,16.638291,0.369514970059883,15.18,16.7,1:1.2,PTz-Et,PTz-Et,15 wt %,ITO/PEDOT:PSS/active layer/PNDIT-F3N/Ag,conventional,PNDIT-F3N,PNDIT-F3N,PEDOT:PSS,PEDOT:PSS,,CHCl3,chloroform,120.0,-5.56,-3.65,,-5.68,-3.9,
79459,10.1021/acsenergylett.3c00943,10.1021/acsenergylett.3c00943,2FSe,Y6,2FSe,Y6,,CCCCCCCCCCCc1c(/C=C2\C(=O)c3cc(F)c(F)cc3C2=C(C#N)C#N)sc2c1sc1c3c4nsnc4c4c5sc6c(CCCCCCCCCCC)c(/C=C7\C(=O)c8cc(F)c(F)cc8C7=C(C#N)C#N)sc6c5n(CC(CC)CCCC)c4c3n(CC(CC)CCCC)c21,0.792,25.5,46.0,9.3,9.29016,0.1058064516129087,9.3,,1:1.2,chloronaphthalene,,0.5%,ITO/PEDOT:PSS/Donor:Acceptor/PFN-Br/Ag,conventional,PFN-Br,PFN-Br,PEDOT:PSS,PEDOT:PSS,90.0,chloroform,chloroform,,,,,-5.65,-4.09,
79460,10.1021/acsenergylett.3c00943,10.1021/acsenergylett.3c00943,2FTp,Y6,2FTp,Y6,,CCCCCCCCCCCc1c(/C=C2\C(=O)c3cc(F)c(F)cc3C2=C(C#N)C#N)sc2c1sc1c3c4nsnc4c4c5sc6c(CCCCCCCCCCC)c(/C=C7\C(=O)c8cc(F)c(F)cc8C7=C(C#N)C#N)sc6c5n(CC(CC)CCCC)c4c3n(CC(CC)CCCC)c21,0.837,26.6,51.0,11.5,11.354741999999998,1.2631130434782774,11.5,,1:1.2,chloronaphthalene,,0.5%,ITO/PEDOT:PSS/Donor:Acceptor/PFN-Br/Ag,conventional,PFN-Br,PFN-Br,PEDOT:PSS,PEDOT:PSS,110.0,chloroform,chloroform,,,,,-5.65,-4.09,
79461,10.1021/acsenergylett.3c00943,10.1021/acsenergylett.3c00943,CNSe,Y6,CNSe,Y6,,CCCCCCCCCCCc1c(/C=C2\C(=O)c3cc(F)c(F)cc3C2=C(C#N)C#N)sc2c1sc1c3c4nsnc4c4c5sc6c(CCCCCCCCCCC)c(/C=C7\C(=O)c8cc(F)c(F)cc8C7=C(C#N)C#N)sc6c5n(CC(CC)CCCC)c4c3n(CC(CC)CCCC)c21,0.896,13.0,40.0,4.6,4.659199999999999,1.286956521739124,4.6,,,,,,ITO/PEDOT:PSS/Donor:Acceptor/PFN-Br/Ag,conventional,PFN-Br,PFN-Br,PEDOT:PSS,PEDOT:PSS,95.0,chloroform,chloroform,,,,,-5.65,-4.09,
79462,10.1021/acsenergylett.3c00943,10.1021/acsenergylett.3c00943,CNTp,Y6,CNTp,Y6,,CCCCCCCCCCCc1c(/C=C2\C(=O)c3cc(F)c(F)cc3C2=C(C#N)C#N)sc2c1sc1c3c4nsnc4c4c5sc6c(CCCCCCCCCCC)c(/C=C7\C(=O)c8cc(F)c(F)cc8C7=C(C#N)C#N)sc6c5n(CC(CC)CCCC)c4c3n(CC(CC)CCCC)c21,0.922,7.3,34.0,2.3,2.288404,0.5041739130434757,2.3,,,,,,ITO/PEDOT:PSS/Donor:Acceptor/PFN-Br/Ag,conventional,PFN-Br,PFN-Br,PEDOT:PSS,PEDOT:PSS,100.0,chloroform,chloroform,,,,,-5.65,-4.09,
79463,10.1021/acsenergylett.3c00943,10.1021/acsenergylett.3c00943,2FSe,Y6,2FSe,Y6,,CCCCCCCCCCCc1c(/C=C2\C(=O)c3cc(F)c(F)cc3C2=C(C#N)C#N)sc2c1sc1c3c4nsnc4c4c5sc6c(CCCCCCCCCCC)c(/C=C7\C(=O)c8cc(F)c(F)cc8C7=C(C#N)C#N)sc6c5n(CC(CC)CCCC)c4c3n(CC(CC)CCCC)c21,0.81,23.5,66.0,12.5,12.5631,0.5047999999999888,,12.5,1:1.2,chloronaphthalene,,0.5%,ITO/PEDOT:PSS/Donor:Acceptor/PFN-Br/Ag,conventional,PFN-Br,PFN-Br,PEDOT:PSS,PEDOT:PSS,50.0,chloroform,chloroform,,,,,-5.65,-4.09,
79464,10.1021/acsenergylett.3c00943,10.1021/acsenergylett.3c00943,2FTp,Y6,2FTp,Y6,,CCCCCCCCCCCc1c(/C=C2\C(=O)c3cc(F)c(F)cc3C2=C(C#N)C#N)sc2c1sc1c3c4nsnc4c4c5sc6c(CCCCCCCCCCC)c(/C=C7\C(=O)c8cc(F)c(F)cc8C7=C(C#N)C#N)sc6c5n(CC(CC)CCCC)c4c3n(CC(CC)CCCC)c21,0.85,27.6,61.0,14.3,14.3106,0.0741258741258628,,14.3,1:1.2,chloronaphthalene,,0.5%,ITO/PEDOT:PSS/Donor:Acceptor/PFN-Br/Ag,conventional,PFN-Br,PFN-Br,PEDOT:PSS,PEDOT:PSS,85.0,chloroform,chloroform,,,,,-5.65,-4.09,
79465,10.1021/acsenergylett.3c00943,10.1021/acsenergylett.3c00943,CNSe,Y6,CNSe,Y6,,CCCCCCCCCCCc1c(/C=C2\C(=O)c3cc(F)c(F)cc3C2=C(C#N)C#N)sc2c1sc1c3c4nsnc4c4c5sc6c(CCCCCCCCCCC)c(/C=C7\C(=O)c8cc(F)c(F)cc8C7=C(C#N)C#N)sc6c5n(CC(CC)CCCC)c4c3n(CC(CC)CCCC)c21,0.89,13.1,42.0,4.9,4.896780000000001,0.0657142857142811,,4.9,,,,,ITO/PEDOT:PSS/Donor:Acceptor/PFN-Br/Ag,conventional,PFN-Br,PFN-Br,PEDOT:PSS,PEDOT:PSS,95.0,chloroform,chloroform,,,,,-5.65,-4.09,
79466,10.1021/acsenergylett.3c00943,10.1021/acsenergylett.3c00943,CNTp,Y6,CNTp,Y6,,CCCCCCCCCCCc1c(/C=C2\C(=O)c3cc(F)c(F)cc3C2=C(C#N)C#N)sc2c1sc1c3c4nsnc4c4c5sc6c(CCCCCCCCCCC)c(/C=C7\C(=O)c8cc(F)c(F)cc8C7=C(C#N)C#N)sc6c5n(CC(CC)CCCC)c4c3n(CC(CC)CCCC)c21,0.94,9.0,36.0,3.0,3.0455999999999994,1.5199999999999805,,3.0,,,,,ITO/PEDOT:PSS/Donor:Acceptor/PFN-Br/Ag,conventional,PFN-Br,PFN-Br,PEDOT:PSS,PEDOT:PSS,80.0,chloroform,chloroform,,,,,-5.65,-4.09,
79467,10.1021/acsenergylett.3c00943,10.1021/acsenergylett.3c00943,PM6,Y6,PM6,Y6,COC(=O)C(C)(C)c1cc(C)cc(-c2sc3c4sc5cc(/C=C6/C(=O)c7cc(F)cc(c7)C(=O)/C6=C\c6cc(C(C)(C)C(=O)OC)c(-c7cc(C)cc(C(C)(C)C(=O)OC)c7)s6)sc5c4c(C(C)(C)C(=O)OC)ccc2-3)c1,CCCCCCCCCCCc1c(/C=C2\C(=O)c3cc(F)c(F)cc3C2=C(C#N)C#N)sc2c1sc1c3c4nsnc4c4c5sc6c(CCCCCCCCCCC)c(/C=C7\C(=O)c8cc(F)c(F)cc8C7=C(C#N)C#N)sc6c5n(CC(CC)CCCC)c4c3n(CC(CC)CCCC)c21,0.838,27.9,68.0,16.0,15.898536,0.63415,16.0,,,,,,ITO/PEDOT:PSS/Donor:Acceptor/PFN-Br/Ag,conventional,PFN-Br,PFN-Br,PEDOT:PSS,PEDOT:PSS,90.0,chloroform,chloroform,,-5.56,-3.65,,-5.65,-4.09,
79468,10.1021/acsomega.2c04060,10.1021/acsomega.2c04060,PTB7,PC71BM,PTB7,PC71BM,CCCCC(CC)COC(=O)c1sc2c(-c3cc4c(OCC(CC)CCCC)c5sccc5c(OCC(CC)CCCC)c4s3)scc2c1F,COC(=O)CCCC1(c2ccccc2)C23c4c5ccc6c7cc8c9c%10c(cc%11cc%12c%13c%14c(cc%15c%16ccc-5c2c%16c2c5c%16c%17c(c(c46)c7c9c%17c4c%10c%11c%13c4c%16c%14c%152)C513)C%12)C8,0.57,15.39,51.51,4.52,4.51861173,0.0307139380530893,4.47,4.52,,,,,conventional,conventional,,,,,,,,,-5.19,-3.43,,-5.9,-3.9,
79469,10.1021/acsomega.2c04060,10.1021/acsomega.2c04060,PTB7,PC71BM,PTB7,PC71BM,CCCCC(CC)COC(=O)c1sc2c(-c3cc4c(OCC(CC)CCCC)c5sccc5c(OCC(CC)CCCC)c4s3)scc2c1F,COC(=O)CCCC1(c2ccccc2)C23c4c5ccc6c7cc8c9c%10c(cc%11cc%12c%13c%14c(cc%15c%16ccc-5c2c%16c2c5c%16c%17c(c(c46)c7c9c%17c4c%10c%11c%13c4c%16c%14c%152)C513)C%12)C8,0.65,15.41,57.44,5.75,5.7534776,0.0604800000000014,5.65,5.75,,,,,conventional,conventional,,,,,,,,,-5.19,-3.43,,-5.9,-3.9,
79470,10.1021/acsomega.2c04060,10.1021/acsomega.2c04060,PTB7,PC71BM,PTB7,PC71BM,CCCCC(CC)COC(=O)c1sc2c(-c3cc4c(OCC(CC)CCCC)c5sccc5c(OCC(CC)CCCC)c4s3)scc2c1F,COC(=O)CCCC1(c2ccccc2)C23c4c5ccc6c7cc8c9c%10c(cc%11cc%12c%13c%14c(cc%15c%16ccc-5c2c%16c2c5c%16c%17c(c(c46)c7c9c%17c4c%10c%11c%13c4c%16c%14c%152)C513)C%12)C8,0.73,15.44,63.43,7.15,7.14932216,0.0094802797202896,7.06,7.15,,,,,conventional,conventional,,,,,,,,,-5.19,-3.43,,-5.9,-3.9,
79471,10.1021/acsomega.2c04060,10.1021/acsomega.2c04060,PTB7,PC71BM,PTB7,PC71BM,CCCCC(CC)COC(=O)c1sc2c(-c3cc4c(OCC(CC)CCCC)c5sccc5c(OCC(CC)CCCC)c4s3)scc2c1F,COC(=O)CCCC1(c2ccccc2)C23c4c5ccc6c7cc8c9c%10c(cc%11cc%12c%13c%14c(cc%15c%16ccc-5c2c%16c2c5c%16c%17c(c(c46)c7c9c%17c4c%10c%11c%13c4c%16c%14c%152)C513)C%12)C8,0.57,15.65,52.25,4.66,4.660961249999999,0.0206276824034054,4.61,4.66,,,,,inverted,inverted,,,,,,,,,-5.19,-3.43,,-5.9,-3.9,
79472,10.1021/acsomega.2c04060,10.1021/acsomega.2c04060,PTB7,PC71BM,PTB7,PC71BM,CCCCC(CC)COC(=O)c1sc2c(-c3cc4c(OCC(CC)CCCC)c5sccc5c(OCC(CC)CCCC)c4s3)scc2c1F,COC(=O)CCCC1(c2ccccc2)C23c4c5ccc6c7cc8c9c%10c(cc%11cc%12c%13c%14c(cc%15c%16ccc-5c2c%16c2c5c%16c%17c(c(c46)c7c9c%17c4c%10c%11c%13c4c%16c%14c%152)C513)C%12)C8,0.73,15.5,64.41,7.29,7.287991499999999,0.0275514403292252,7.17,7.29,,,,,inverted,inverted,PBSON,,,,,,,,-5.19,-3.43,,-5.9,-3.9,
79473,10.1021/acsomega.2c07131,10.1021/acsomega.2c07131,P3HT,(3BS)2-SiPc,P3HT,(3BS)2-SiPc,CCCCCCc1ccsc1,,0.58,6.4,48.0,1.8,1.7817599999999998,1.0133333333333474,1.8,,1:0.6,,,,ITO/ZnO/active layer/MoO3/Ag,inverted,ZnO,ZnO,MoO3,MoO3,120.0,o-DCB,o-DCB,,-5.01,-3.12,,,,
79474,10.1021/acsomega.2c07131,10.1021/acsomega.2c07131,P3HT,(3BS)2-SiPc,P3HT,(3BS)2-SiPc,CCCCCCc1ccsc1,,0.66,4.6,42.0,1.3,1.27512,1.9138461538461549,1.3,,1:0.6,,,,ITO/ZnO/active layer/MoO3/Ag,inverted,ZnO,ZnO,MoO3,MoO3,130.0,TMB,TMB,,-5.01,-3.12,,,,
79475,10.1021/acsomega.2c07131,10.1021/acsomega.2c07131,P3HT,(3BS)2-SiPc,P3HT,(3BS)2-SiPc,CCCCCCc1ccsc1,,0.63,4.1,40.0,1.0,1.0332,3.3199999999999896,1.0,,1:0.6,,,,ITO/ZnO/active layer/MoO3/Ag,inverted,ZnO,ZnO,MoO3,MoO3,140.0,o-xylene,o-xylene,,-5.01,-3.12,,,,
79476,10.1021/acsomega.2c07131,10.1021/acsomega.2c07131,P3HT,(3BS)2-SiPc,P3HT,(3BS)2-SiPc,CCCCCCc1ccsc1,,0.59,3.8,38.0,0.8,0.8519599999999999,6.494999999999987,0.8,,1:0.6,,,,ITO/ZnO/active layer/MoO3/Ag,inverted,ZnO,ZnO,MoO3,MoO3,140.0,toluene,toluene,,-5.01,-3.12,,,,
79478,10.1021/acsomega.2c07131,10.1021/acsomega.2c07131,P3HT,(3BS)2-SiPc,P3HT,(3BS)2-SiPc,CCCCCCc1ccsc1,,0.45,4.1,41.0,0.8,0.75645,5.443750000000011,0.8,,,,,,Sq,inverted,ZnO,,MoO3,,,o-xylene,,,-5.01,-3.12,,,,
79479,10.1021/acsomega.2c07131,10.1021/acsomega.2c07131,P3HT,(3BS)2-SiPc,P3HT,(3BS)2-SiPc,CCCCCCc1ccsc1,,0.67,4.3,50.0,1.4,1.4405,2.892857142857157,1.4,,,,,,Alt-Sq,inverted,ZnO,,MoO3,,,,,,-5.01,-3.12,,,,
79502,10.1038/s41467-020-18498-2,10.1038/s41467-020-18498-2,PM6,Y6,PM6,Y6,COC(=O)C(C)(C)c1cc(C)cc(-c2sc3c4sc5cc(/C=C6/C(=O)c7cc(F)cc(c7)C(=O)/C6=C\c6cc(C(C)(C)C(=O)OC)c(-c7cc(C)cc(C(C)(C)C(=O)OC)c7)s6)sc5c4c(C(C)(C)C(=O)OC)ccc2-3)c1,CCCCCCCCCCCc1c(/C=C2\C(=O)c3cc(F)c(F)cc3C2=C(C#N)C#N)sc2c1sc1c3c4nsnc4c4c5sc6c(CCCCCCCCCCC)c(/C=C7\C(=O)c8cc(F)c(F)cc8C7=C(C#N)C#N)sc6c5n(CC(CC)CCCC)c4c3n(CC(CC)CCCC)c21,0.86,24.82,70.77,15.06,15.105998039999998,0.3054318725099407,14.78,15.06,1:1.1,chloronaphthalene,,0.5% v/v,ITO/PEDOT:PSS/PM6:Y6/ETL/Ag,conventional,PDINO,PDINO,PEDOT:PSS,,,chloroform,,,-5.56,-3.65,,-5.65,-4.09,
79503,10.1038/s41467-020-18498-2,10.1038/s41467-020-18498-2,PM6,Y6,PM6,Y6,COC(=O)C(C)(C)c1cc(C)cc(-c2sc3c4sc5cc(/C=C6/C(=O)c7cc(F)cc(c7)C(=O)/C6=C\c6cc(C(C)(C)C(=O)OC)c(-c7cc(C)cc(C(C)(C)C(=O)OC)c7)s6)sc5c4c(C(C)(C)C(=O)OC)ccc2-3)c1,CCCCCCCCCCCc1c(/C=C2\C(=O)c3cc(F)c(F)cc3C2=C(C#N)C#N)sc2c1sc1c3c4nsnc4c4c5sc6c(CCCCCCCCCCC)c(/C=C7\C(=O)c8cc(F)c(F)cc8C7=C(C#N)C#N)sc6c5n(CC(CC)CCCC)c4c3n(CC(CC)CCCC)c21,0.88,24.91,72.28,15.76,15.84435424,0.5352426395939067,15.45,15.76,1:1.1,chloronaphthalene,,0.5% v/v,ITO/PEDOT:PSS/PM6:Y6/ETL/Ag,conventional,3,,PEDOT:PSS,,,chloroform,,,-5.56,-3.65,,-5.65,-4.09,
79504,10.1038/s41467-020-18498-2,10.1038/s41467-020-18498-2,PM6,Y6,PM6,Y6,COC(=O)C(C)(C)c1cc(C)cc(-c2sc3c4sc5cc(/C=C6/C(=O)c7cc(F)cc(c7)C(=O)/C6=C\c6cc(C(C)(C)C(=O)OC)c(-c7cc(C)cc(C(C)(C)C(=O)OC)c7)s6)sc5c4c(C(C)(C)C(=O)OC)ccc2-3)c1,CCCCCCCCCCCc1c(/C=C2\C(=O)c3cc(F)c(F)cc3C2=C(C#N)C#N)sc2c1sc1c3c4nsnc4c4c5sc6c(CCCCCCCCCCC)c(/C=C7\C(=O)c8cc(F)c(F)cc8C7=C(C#N)C#N)sc6c5n(CC(CC)CCCC)c4c3n(CC(CC)CCCC)c21,0.87,25.21,74.19,16.28,16.27187013,0.0499377764127838,15.91,16.28,1:1.1,chloronaphthalene,,0.5% v/v,ITO/PEDOT:PSS/PM6:Y6/ETL/Ag,conventional,30,,PEDOT:PSS,,,chloroform,,,-5.56,-3.65,,-5.65,-4.09,
79505,10.1038/s41467-023-38306-x,10.1038/s41467-023-38306-x,PTzBI-dF,L8BO,PTzBI-dF,L8-BO,CCCCCCCCN1C(=O)c2c(c(-c3cc(F)c(-c4cc5c(-c6cc(F)c(CC(CC)CCCC)s6)c6sccc6c(-c6cc(F)c(CC(CC)CCCC)s6)c5s4)s3)c3nn(CCC(CC)CCCC)nc3c2-c2cc(F)cs2)C1=O,CCCCCCC(CCCC)Cc1c(/C=C2\C(=O)c3cc(F)c(F)cc3C2=C(C#N)C#N)sc2c1SC1c3c(c4c(c5nsnc35)c3sc5c(CC(CCCC)CCCCCC)c(/C=C6\C(=O)c7cc(F)c(F)cc7C6=C(C#N)C#N)sc5c3n4CC(CC)CCCC)N(CC(CC)CCCC)C21,0.882,24.51,76.49,16.74,16.535470518,1.221800967741924,16.49,16.74,,,,,ITO/PEDOT:PSS/active layer/PNDIT-F3N-Br/Ag,conventional,PNDIT-F3N-Br,PNDIT-F3N-Br,PEDOT:PSS,PEDOT:PSS,,chloroform,chloroform,,-5.55,-3.83,,-5.68,-3.9,
79506,10.1038/s41467-023-38306-x,10.1038/s41467-023-38306-x,PTzBI-dF,Y6,PTzBI-dF,Y6,CCCCCCCCN1C(=O)c2c(c(-c3cc(F)c(-c4cc5c(-c6cc(F)c(CC(CC)CCCC)s6)c6sccc6c(-c6cc(F)c(CC(CC)CCCC)s6)c5s4)s3)c3nn(CCC(CC)CCCC)nc3c2-c2cc(F)cs2)C1=O,CCCCCCCCCCCc1c(/C=C2\C(=O)c3cc(F)c(F)cc3C2=C(C#N)C#N)sc2c1sc1c3c4nsnc4c4c5sc6c(CCCCCCCCCCC)c(/C=C7\C(=O)c8cc(F)c(F)cc8C7=C(C#N)C#N)sc6c5n(CC(CC)CCCC)c4c3n(CC(CC)CCCC)c21,0.829,26.94,72.66,16.23,16.227346716,0.0163480221811513,16.03,16.23,,,,,ITO/PEDOT:PSS/active layer/PNDIT-F3N-Br/Ag,conventional,PNDIT-F3N-Br,PNDIT-F3N-Br,PEDOT:PSS,PEDOT:PSS,,chloroform,chloroform,,-5.55,-3.83,,-5.65,-4.09,
79508,10.1038/s41467-023-40806-9,10.1038/s41467-023-40806-9,D18,AQx-2,D18,AQx-2,CCCCCCC(CCCC)Cc1csc(-c2cc3c4nsnc4c4cc(-c5cc(CC(CCCC)CCCCCC)c(-c6cc7c(-c8cc(F)c(CC(CC)CCCC)s8)c8sccc8c(-c8cc(F)c(CC(CC)CCCC)s8)c7s6)s5)sc4c3s2)c1,CCCCCCCCCCCc1c(/C=C2\C(=O)c3cc(F)c(F)cc3C2=C(C#N)C#N)sc2c1sc1c3c4nccnc4c4c5sc6c(CCCCCCCCCCC)c(/C=C7\C(=O)c8cc(F)c(F)cc8C7=C(C#N)C#N)sc6c5n(CC)c4c3n(CC)c21,0.869,26.1,76.0,17.2,17.237484000000002,0.2179302325581554,17.0,17.2,1:1.2,,,,ITO/PEDOT:PSS/D18:AQx-2/PDINN/Ag,conventional,PDINN,PDINN,PEDOT:PSS,PEDOT:PSS,110.0,chloroform,,80.0,-5.51,-2.77,,-5.62,-3.88,
79509,10.1038/s41467-023-40806-9,10.1038/s41467-023-40806-9,D18,AQx-6,D18,AQx-6,CCCCCCC(CCCC)Cc1csc(-c2cc3c4nsnc4c4cc(-c5cc(CC(CCCC)CCCCCC)c(-c6cc7c(-c8cc(F)c(CC(CC)CCCC)s8)c8sccc8c(-c8cc(F)c(CC(CC)CCCC)s8)c7s6)s5)sc4c3s2)c1,,0.892,26.8,77.8,18.6,18.5985568,0.0077591397849687,18.3,18.6,1:1.2,,,,ITO/PEDOT:PSS/D18:AQx-6/PDINN/Ag,conventional,PDINN,PDINN,PEDOT:PSS,PEDOT:PSS,110.0,chloroform,,80.0,-5.51,-2.77,,,,
79510,10.1038/s41467-023-40806-9,10.1038/s41467-023-40806-9,D18,AQx-8,D18,AQx-8,CCCCCCC(CCCC)Cc1csc(-c2cc3c4nsnc4c4cc(-c5cc(CC(CCCC)CCCCCC)c(-c6cc7c(-c8cc(F)c(CC(CC)CCCC)s8)c8sccc8c(-c8cc(F)c(CC(CC)CCCC)s8)c7s6)s5)sc4c3s2)c1,,0.913,24.7,75.7,17.1,17.0711827,0.1685222222222224,17.0,17.1,1:1.2,,,,ITO/PEDOT:PSS/D18:AQx-8/PDINN/Ag,conventional,PDINN,PDINN,PEDOT:PSS,PEDOT:PSS,110.0,chloroform,,80.0,-5.51,-2.77,,,,
79511,10.1038/s41467-023-40806-9,10.1038/s41467-023-40806-9,D18,AQx-6,D18,AQx-6,CCCCCCC(CCCC)Cc1csc(-c2cc3c4nsnc4c4cc(-c5cc(CC(CCCC)CCCCCC)c(-c6cc7c(-c8cc(F)c(CC(CC)CCCC)s8)c8sccc8c(-c8cc(F)c(CC(CC)CCCC)s8)c7s6)s5)sc4c3s2)c1,,0.874,26.7,79.1,18.4,18.4586178,0.3185750000000021,,18.4,1:1.2,,,,ITO/PEDOT:PSS/D18:AQx-6/PDINN/Ag,conventional,PDINN,PDINN,PEDOT:PSS,PEDOT:PSS,110.0,chloroform,,80.0,-5.51,-2.77,,,,
79524,10.1038/s41598-020-60012-7,10.1038/s41598-020-60012-7,PTB7-Th,"1,6-i",PTB7-Th,"1,6-i",CCCCC(CC)COC(=O)c1sc2csc(-c3cc4c(-c5ccc(CC(CC)CCCC)s5)c5sccc5c(-c5ccc(CC(CC)CCCC)s5)c4s3)c2c1F,,0.87,5.3,41.0,1.9,1.89051,0.4994736842105263,1.6,1.9,1:1,,,,inverted,inverted,ZnO,ZnO,MoOx,MoO3,,chlorobenzene,chlorobenzene,,-5.21,-3.6,,,,
79525,10.1038/s41598-020-60012-7,10.1038/s41598-020-60012-7,PTB7-Th,"1,7-i",PTB7-Th,"1,7-i",CCCCC(CC)COC(=O)c1sc2csc(-c3cc4c(-c5ccc(CC(CC)CCCC)s5)c5sccc5c(-c5ccc(CC(CC)CCCC)s5)c4s3)c2c1F,,0.89,2.6,34.0,0.8,0.78676,1.6550000000000038,0.7,0.8,1:1,,,,inverted,inverted,ZnO,ZnO,MoOx,MoO3,,chlorobenzene,chlorobenzene,,-5.21,-3.6,,,,
79556,10.1038/s43246-023-00395-y,10.1038/s43246-023-00395-y,PSTz1,PC71BM,PSTz1,PC71BM,CCCCCCC(CCCC)Cc1ccsc1-c1nc2sc(-c3sc(-c4cc5c(-c6ccc(CC(CC)CCCC)s6)c6sccc6c(-c6ccc(CC(CC)CCCC)s6)c5s4)cc3CC(CCCC)CCCCCC)nc2s1,COC(=O)CCCC1(c2ccccc2)C23c4c5ccc6c7cc8c9c%10c(cc%11cc%12c%13c%14c(cc%15c%16ccc-5c2c%16c2c5c%16c%17c(c(c46)c7c9c%17c4c%10c%11c%13c4c%16c%14c%152)C513)C%12)C8,0.92,9.6,65.0,5.7,5.7408,0.7157894736842095,5.3,5.7,1:2,,,,inverted,inverted,ZnO,ZnO,MoOx,MoO3,,chlorobenzene,chlorobenzene,,,,,-5.9,-3.9,
79557,10.1038/s43246-023-00395-y,10.1038/s43246-023-00395-y,PSTz2,PC71BM,PSTz2,PC71BM,,COC(=O)CCCC1(c2ccccc2)C23c4c5ccc6c7cc8c9c%10c(cc%11cc%12c%13c%14c(cc%15c%16ccc-5c2c%16c2c5c%16c%17c(c(c46)c7c9c%17c4c%10c%11c%13c4c%16c%14c%152)C513)C%12)C8,0.97,9.3,66.0,5.9,5.953860000000001,0.9128813559322074,5.5,5.9,1:2,,,,inverted,inverted,ZnO,ZnO,MoOx,MoO3,,chlorobenzene,chlorobenzene,,,,,-5.9,-3.9,
79558,10.1038/s43246-023-00395-y,10.1038/s43246-023-00395-y,PSTz1,IT-4F,PSTz1,IT-4F,CCCCCCC(CCCC)Cc1ccsc1-c1nc2sc(-c3sc(-c4cc5c(-c6ccc(CC(CC)CCCC)s6)c6sccc6c(-c6ccc(CC(CC)CCCC)s6)c5s4)cc3CC(CCCC)CCCCCC)nc2s1,CCCCCCc1ccc(C2(c3ccc(CCCCCC)cc3)c3cc4c(cc3-c3sc5cc(/C=C6\C(=O)c7cc(F)c(F)cc7C6=C(C#N)C#N)sc5c32)C(c2ccc(CCCCCC)cc2)(c2ccc(CCCCCC)cc2)c2c-4sc3cc(/C=C4\C(=O)c5cc(F)c(F)cc5C4=C(C#N)C#N)sc23)cc1,0.88,14.4,70.0,8.9,8.8704,0.3325842696629246,8.6,8.9,1:1.5,,,,inverted,inverted,ZnO,ZnO,MoOx,MoO3,,chlorobenzene,chlorobenzene,,,,,-5.66,-4.14,
79559,10.1038/s43246-023-00395-y,10.1038/s43246-023-00395-y,PSTz2,IT-4F,PSTz2,IT-4F,,CCCCCCc1ccc(C2(c3ccc(CCCCCC)cc3)c3cc4c(cc3-c3sc5cc(/C=C6\C(=O)c7cc(F)c(F)cc7C6=C(C#N)C#N)sc5c32)C(c2ccc(CCCCCC)cc2)(c2ccc(CCCCCC)cc2)c2c-4sc3cc(/C=C4\C(=O)c5cc(F)c(F)cc5C4=C(C#N)C#N)sc23)cc1,0.92,18.6,76.0,13.0,13.005120000000002,0.0393846153846274,12.6,13.0,1:1.5,,,,inverted,inverted,ZnO,ZnO,MoOx,MoO3,,chlorobenzene,chlorobenzene,,,,,-5.66,-4.14,
79566,10.1039/c9ta13974e,10.1039/c9ta13974e,PBDB-T-2F,BTP-4F,PM6,Y6,COC(=O)C(C)(C)c1cc(C)cc(-c2sc3c4sc5cc(/C=C6/C(=O)c7cc(F)cc(c7)C(=O)/C6=C\c6cc(C(C)(C)C(=O)OC)c(-c7cc(C)cc(C(C)(C)C(=O)OC)c7)s6)sc5c4c(C(C)(C)C(=O)OC)ccc2-3)c1,CCCCCCCCCCCc1c(/C=C2\C(=O)c3cc(F)c(F)cc3C2=C(C#N)C#N)sc2c1sc1c3c4nsnc4c4c5sc6c(CCCCCCCCCCC)c(/C=C7\C(=O)c8cc(F)c(F)cc8C7=C(C#N)C#N)sc6c5n(CC(CC)CCCC)c4c3n(CC(CC)CCCC)c21,0.82,26.2,70.1,15.2,15.060283999999998,0.9191842105263272,15.1,15.2,,,,,ITO/ZnO/PBDB-T-2F:BTP-4F/MoO3/Ag,,ZnO,,MoO3,,,,,,-5.56,-3.65,,-5.65,-4.09,
79567,10.1039/c9ta13974e,10.1039/c9ta13974e,PBDB-T-2F,BTP-4F,PM6,Y6,COC(=O)C(C)(C)c1cc(C)cc(-c2sc3c4sc5cc(/C=C6/C(=O)c7cc(F)cc(c7)C(=O)/C6=C\c6cc(C(C)(C)C(=O)OC)c(-c7cc(C)cc(C(C)(C)C(=O)OC)c7)s6)sc5c4c(C(C)(C)C(=O)OC)ccc2-3)c1,CCCCCCCCCCCc1c(/C=C2\C(=O)c3cc(F)c(F)cc3C2=C(C#N)C#N)sc2c1sc1c3c4nsnc4c4c5sc6c(CCCCCCCCCCC)c(/C=C7\C(=O)c8cc(F)c(F)cc8C7=C(C#N)C#N)sc6c5n(CC(CC)CCCC)c4c3n(CC(CC)CCCC)c21,0.81,27.0,72.0,15.8,15.7464,0.3392405063291103,15.7,15.8,,INB-1F,INB-1F,BTP-4F:INB-1F = 1:0.5 (molar ratio),ITO/ZnO/PBDB-T-2F:BTP-4F/MoO3/Ag,,ZnO,,MoO3,,120.0,chloroform,,110.0,-5.56,-3.65,,-5.65,-4.09,
79568,10.1039/c9ta13974e,10.1039/c9ta13974e,PBDB-T-2F,BTP-4F,PM6,Y6,COC(=O)C(C)(C)c1cc(C)cc(-c2sc3c4sc5cc(/C=C6/C(=O)c7cc(F)cc(c7)C(=O)/C6=C\c6cc(C(C)(C)C(=O)OC)c(-c7cc(C)cc(C(C)(C)C(=O)OC)c7)s6)sc5c4c(C(C)(C)C(=O)OC)ccc2-3)c1,CCCCCCCCCCCc1c(/C=C2\C(=O)c3cc(F)c(F)cc3C2=C(C#N)C#N)sc2c1sc1c3c4nsnc4c4c5sc6c(CCCCCCCCCCC)c(/C=C7\C(=O)c8cc(F)c(F)cc8C7=C(C#N)C#N)sc6c5n(CC(CC)CCCC)c4c3n(CC(CC)CCCC)c21,0.81,27.1,72.2,15.9,15.848622000000002,0.323132075471685,15.8,15.9,,INB-3F,INB-3F,,ITO/ZnO/PBDB-T-2F:BTP-4F/MoO3/Ag,,ZnO,,MoO3,,,,,,-5.56,-3.65,,-5.65,-4.09,
79569,10.1039/c9ta13974e,10.1039/c9ta13974e,PBDB-T-2F,BTP-4F,PM6,Y6,COC(=O)C(C)(C)c1cc(C)cc(-c2sc3c4sc5cc(/C=C6/C(=O)c7cc(F)cc(c7)C(=O)/C6=C\c6cc(C(C)(C)C(=O)OC)c(-c7cc(C)cc(C(C)(C)C(=O)OC)c7)s6)sc5c4c(C(C)(C)C(=O)OC)ccc2-3)c1,CCCCCCCCCCCc1c(/C=C2\C(=O)c3cc(F)c(F)cc3C2=C(C#N)C#N)sc2c1sc1c3c4nsnc4c4c5sc6c(CCCCCCCCCCC)c(/C=C7\C(=O)c8cc(F)c(F)cc8C7=C(C#N)C#N)sc6c5n(CC(CC)CCCC)c4c3n(CC(CC)CCCC)c21,0.81,27.7,74.3,16.5,16.670690999999998,1.0344909090908965,16.4,16.5,,INB-5F,INB-5F,BTP-4F:INB-5F = 1:0.5 (molar ratio),ITO/ZnO/PBDB-T-2F:BTP-4F/MoO3/Ag,,ZnO,,MoO3,,120.0,chloroform,,110.0,-5.56,-3.65,,-5.65,-4.09,
79574,10.1039/c9tc05480d,10.1039/c9tc05480d,PMBBDT,ITIC-2Cl,PMBBDT,ITIC-2Cl,,,0.72,17.4,60.81,7.56,7.6182768,0.7708571428571519,7.32,7.56,,,,,,,,,,,60.0,,,,,,,,,
79575,10.1039/c9tc05480d,10.1039/c9tc05480d,PMBBDT,BTP-2Cl,PMBBDT,BTP-2Cl,,,0.77,21.44,60.14,9.86,9.92839232,0.6936340770791172,9.68,9.86,,DIO,,0.5%,inverted,,ZnO,,MoO3,,60.0,chloroform,,130.0,,,,,,
79576,10.1039/d0ee02426k,10.1039/d0ee02426k,PM6,Y6,PM6,Y6,COC(=O)C(C)(C)c1cc(C)cc(-c2sc3c4sc5cc(/C=C6/C(=O)c7cc(F)cc(c7)C(=O)/C6=C\c6cc(C(C)(C)C(=O)OC)c(-c7cc(C)cc(C(C)(C)C(=O)OC)c7)s6)sc5c4c(C(C)(C)C(=O)OC)ccc2-3)c1,CCCCCCCCCCCc1c(/C=C2\C(=O)c3cc(F)c(F)cc3C2=C(C#N)C#N)sc2c1sc1c3c4nsnc4c4c5sc6c(CCCCCCCCCCC)c(/C=C7\C(=O)c8cc(F)c(F)cc8C7=C(C#N)C#N)sc6c5n(CC(CC)CCCC)c4c3n(CC(CC)CCCC)c21,0.838,25.12,72.0,15.55,15.1564032,2.531169131832804,15.16,15.55,,w/o,,,,,,,,,,,,,-5.56,-3.65,,-5.65,-4.09,
79577,10.1039/d0ee02426k,10.1039/d0ee02426k,PM6,Y6,PM6,Y6,COC(=O)C(C)(C)c1cc(C)cc(-c2sc3c4sc5cc(/C=C6/C(=O)c7cc(F)cc(c7)C(=O)/C6=C\c6cc(C(C)(C)C(=O)OC)c(-c7cc(C)cc(C(C)(C)C(=O)OC)c7)s6)sc5c4c(C(C)(C)C(=O)OC)ccc2-3)c1,CCCCCCCCCCCc1c(/C=C2\C(=O)c3cc(F)c(F)cc3C2=C(C#N)C#N)sc2c1sc1c3c4nsnc4c4c5sc6c(CCCCCCCCCCC)c(/C=C7\C(=O)c8cc(F)c(F)cc8C7=C(C#N)C#N)sc6c5n(CC(CC)CCCC)c4c3n(CC(CC)CCCC)c21,0.837,25.9,74.0,16.5,16.041941999999995,2.77610909090912,16.04,16.5,,0.5% CN,CN,0.5%,,,,,,,,,,,-5.56,-3.65,,-5.65,-4.09,
79578,10.1039/d0ee02426k,10.1039/d0ee02426k,PM6,Y6,PM6,Y6,COC(=O)C(C)(C)c1cc(C)cc(-c2sc3c4sc5cc(/C=C6/C(=O)c7cc(F)cc(c7)C(=O)/C6=C\c6cc(C(C)(C)C(=O)OC)c(-c7cc(C)cc(C(C)(C)C(=O)OC)c7)s6)sc5c4c(C(C)(C)C(=O)OC)ccc2-3)c1,CCCCCCCCCCCc1c(/C=C2\C(=O)c3cc(F)c(F)cc3C2=C(C#N)C#N)sc2c1sc1c3c4nsnc4c4c5sc6c(CCCCCCCCCCC)c(/C=C7\C(=O)c8cc(F)c(F)cc8C7=C(C#N)C#N)sc6c5n(CC(CC)CCCC)c4c3n(CC(CC)CCCC)c21,0.838,26.71,76.0,17.4,17.0110648,2.235259770114936,17.01,17.4,,Ferrocene,Ferrocene,6% weight ratio to the blend,,,,,,,,,,,-5.56,-3.65,,-5.65,-4.09,
79579,10.1039/d0ee02426k,10.1039/d0ee02426k,PM6,3TP3T-4F,PM6,3TP3T-4F,COC(=O)C(C)(C)c1cc(C)cc(-c2sc3c4sc5cc(/C=C6/C(=O)c7cc(F)cc(c7)C(=O)/C6=C\c6cc(C(C)(C)C(=O)OC)c(-c7cc(C)cc(C(C)(C)C(=O)OC)c7)s6)sc5c4c(C(C)(C)C(=O)OC)ccc2-3)c1,,0.927,18.56,72.0,12.92,12.3876864,4.120074303405574,12.39,12.92,,w/o,,,,,,,,,,,,,-5.56,-3.65,,,,
79580,10.1039/d0ee02426k,10.1039/d0ee02426k,PM6,3TP3T-4F,PM6,3TP3T-4F,COC(=O)C(C)(C)c1cc(C)cc(-c2sc3c4sc5cc(/C=C6/C(=O)c7cc(F)cc(c7)C(=O)/C6=C\c6cc(C(C)(C)C(=O)OC)c(-c7cc(C)cc(C(C)(C)C(=O)OC)c7)s6)sc5c4c(C(C)(C)C(=O)OC)ccc2-3)c1,,0.919,19.86,73.0,13.91,13.3234782,4.216547807332853,13.32,13.91,,0.5% CN,CN,0.5%,,,,,,,,,,,-5.56,-3.65,,,,
79581,10.1039/d0ee02426k,10.1039/d0ee02426k,PM6,3TP3T-4F,PM6,3TP3T-4F,COC(=O)C(C)(C)c1cc(C)cc(-c2sc3c4sc5cc(/C=C6/C(=O)c7cc(F)cc(c7)C(=O)/C6=C\c6cc(C(C)(C)C(=O)OC)c(-c7cc(C)cc(C(C)(C)C(=O)OC)c7)s6)sc5c4c(C(C)(C)C(=O)OC)ccc2-3)c1,,0.928,19.9,75.0,14.27,13.8504,2.940434477925712,13.86,14.27,,Ferrocene,Ferrocene,,,,,,,,,,,,-5.56,-3.65,,,,
79582,10.1039/d0ee02426k,10.1039/d0ee02426k,PBT1-C-2Cl,IT-4F,PBT1-C-2Cl,IT-4F,CCCCCCC(CCCC)Cc1ccc(-c2c3cc(-c4sc(-c5sc(-c6cc(Cl)cs6)c6c5C(=O)c5c(CC(CC)CCCC)sc(CC(CC)CCCC)c5C6=O)cc4Cl)sc3c(-c3ccc(CC(CCCC)CCCCCC)cc3)c3ccsc23)cc1,CCCCCCc1ccc(C2(c3ccc(CCCCCC)cc3)c3cc4c(cc3-c3sc5cc(/C=C6\C(=O)c7cc(F)c(F)cc7C6=C(C#N)C#N)sc5c32)C(c2ccc(CCCCCC)cc2)(c2ccc(CCCCCC)cc2)c2c-4sc3cc(/C=C4\C(=O)c5cc(F)c(F)cc5C4=C(C#N)C#N)sc23)cc1,0.868,17.02,69.0,10.55,10.1936184,3.3780246445497686,10.19,10.55,,w/o,,,,,,,,,,,,,-5.59,-3.53,,-5.66,-4.14,
79583,10.1039/d0ee02426k,10.1039/d0ee02426k,PBT1-C-2Cl,IT-4F,PBT1-C-2Cl,IT-4F,CCCCCCC(CCCC)Cc1ccc(-c2c3cc(-c4sc(-c5sc(-c6cc(Cl)cs6)c6c5C(=O)c5c(CC(CC)CCCC)sc(CC(CC)CCCC)c5C6=O)cc4Cl)sc3c(-c3ccc(CC(CCCC)CCCCCC)cc3)c3ccsc23)cc1,CCCCCCc1ccc(C2(c3ccc(CCCCCC)cc3)c3cc4c(cc3-c3sc5cc(/C=C6\C(=O)c7cc(F)c(F)cc7C6=C(C#N)C#N)sc5c32)C(c2ccc(CCCCCC)cc2)(c2ccc(CCCCCC)cc2)c2c-4sc3cc(/C=C4\C(=O)c5cc(F)c(F)cc5C4=C(C#N)C#N)sc23)cc1,0.839,19.01,74.0,12.22,11.8025486,3.4161325695581084,11.8,12.22,,0.25% DIO,DIO,0.25%,,,,,,,,,,,-5.59,-3.53,,-5.66,-4.14,
79584,10.1039/d0ee02426k,10.1039/d0ee02426k,PBT1-C-2Cl,IT-4F,PBT1-C-2Cl,IT-4F,CCCCCCC(CCCC)Cc1ccc(-c2c3cc(-c4sc(-c5sc(-c6cc(Cl)cs6)c6c5C(=O)c5c(CC(CC)CCCC)sc(CC(CC)CCCC)c5C6=O)cc4Cl)sc3c(-c3ccc(CC(CCCC)CCCCCC)cc3)c3ccsc23)cc1,CCCCCCc1ccc(C2(c3ccc(CCCCCC)cc3)c3cc4c(cc3-c3sc5cc(/C=C6\C(=O)c7cc(F)c(F)cc7C6=C(C#N)C#N)sc5c32)C(c2ccc(CCCCCC)cc2)(c2ccc(CCCCCC)cc2)c2c-4sc3cc(/C=C4\C(=O)c5cc(F)c(F)cc5C4=C(C#N)C#N)sc23)cc1,0.868,19.21,72.0,12.59,12.0054816,4.642719618745024,12.01,12.59,,Ferrocene,Ferrocene,,,,,,,,,,,,-5.59,-3.53,,-5.66,-4.14,
79585,10.1039/d0ee02426k,10.1039/d0ee02426k,PM6,PBI-Se,PM6,PBI-Se,COC(=O)C(C)(C)c1cc(C)cc(-c2sc3c4sc5cc(/C=C6/C(=O)c7cc(F)cc(c7)C(=O)/C6=C\c6cc(C(C)(C)C(=O)OC)c(-c7cc(C)cc(C(C)(C)C(=O)OC)c7)s6)sc5c4c(C(C)(C)C(=O)OC)ccc2-3)c1,,1.007,11.33,64.0,7.57,7.3019584,3.5408401585204765,7.3,7.57,,w/o,,,,,,,,,,,,,-5.56,-3.65,,,,
79586,10.1039/d0ee02426k,10.1039/d0ee02426k,PM6,PBI-Se,PM6,PBI-Se,COC(=O)C(C)(C)c1cc(C)cc(-c2sc3c4sc5cc(/C=C6/C(=O)c7cc(F)cc(c7)C(=O)/C6=C\c6cc(C(C)(C)C(=O)OC)c(-c7cc(C)cc(C(C)(C)C(=O)OC)c7)s6)sc5c4c(C(C)(C)C(=O)OC)ccc2-3)c1,,1.002,11.52,67.0,8.27,7.733836799999999,6.483230955259985,7.73,8.27,,0.5% DIO,DIO,0.5%,,,,,,,,,,,-5.56,-3.65,,,,
79587,10.1039/d0ee02426k,10.1039/d0ee02426k,PM6,PBI-Se,PM6,PBI-Se,COC(=O)C(C)(C)c1cc(C)cc(-c2sc3c4sc5cc(/C=C6/C(=O)c7cc(F)cc(c7)C(=O)/C6=C\c6cc(C(C)(C)C(=O)OC)c(-c7cc(C)cc(C(C)(C)C(=O)OC)c7)s6)sc5c4c(C(C)(C)C(=O)OC)ccc2-3)c1,,1.007,12.22,66.0,8.55,8.121656399999999,5.009866666666685,8.12,8.55,,Ferrocene,Ferrocene,,,,,,,,,,,,-5.56,-3.65,,,,
79588,10.1039/d0ee02426k,10.1039/d0ee02426k,PBT1-C,FOIC,PBT1-C,FOIC,CCCCCCC(CCCC)Cc1ccc(-c2c3cc(-c4ccc(-c5sc(-c6cccs6)c6c5C(=O)c5c(CC(CC)CCCC)sc(CC(CC)CCCC)c5C6=O)s4)sc3c(-c3ccc(CC(CCCC)CCCCCC)cc3)c3ccsc23)cc1,CCCCCCc1ccc(C2(c3ccc(CCCCCC)cc3)c3c(sc4cc(C=C5C(=O)c6cc(F)ccc6C5=C(C#N)C#N)sc34)-c3sc4c5c(sc4c32)-c2sc3cc(C=C4C(=O)c6cc(F)ccc6C4=C(C#N)C#N)sc3c2C5(c2ccc(CCCCCC)cc2)c2ccc(CCCCCC)cc2)cc1,0.805,19.88,61.0,10.16,9.762074,3.916594488188976,9.76,10.16,,w/o,,,,,,,,,,,,,-5.43,-3.37,,-5.38,-3.91,
79589,10.1039/d0ee02426k,10.1039/d0ee02426k,PBT1-C,FOIC,PBT1-C,FOIC,CCCCCCC(CCCC)Cc1ccc(-c2c3cc(-c4ccc(-c5sc(-c6cccs6)c6c5C(=O)c5c(CC(CC)CCCC)sc(CC(CC)CCCC)c5C6=O)s4)sc3c(-c3ccc(CC(CCCC)CCCCCC)cc3)c3ccsc23)cc1,CCCCCCc1ccc(C2(c3ccc(CCCCCC)cc3)c3c(sc4cc(C=C5C(=O)c6cc(F)ccc6C5=C(C#N)C#N)sc34)-c3sc4c5c(sc4c32)-c2sc3cc(C=C4C(=O)c6cc(F)ccc6C4=C(C#N)C#N)sc3c2C5(c2ccc(CCCCCC)cc2)c2ccc(CCCCCC)cc2)cc1,0.787,23.08,62.0,11.68,11.2616552,3.5817191780821904,11.26,11.68,,0.5% CN,CN,0.5%,,organic solar cell,,,,,,,,,-5.43,-3.37,,-5.38,-3.91,
79590,10.1039/d0ee02426k,10.1039/d0ee02426k,PBT1-C,FOIC,PBT1-C,FOIC,CCCCCCC(CCCC)Cc1ccc(-c2c3cc(-c4ccc(-c5sc(-c6cccs6)c6c5C(=O)c5c(CC(CC)CCCC)sc(CC(CC)CCCC)c5C6=O)s4)sc3c(-c3ccc(CC(CCCC)CCCCCC)cc3)c3ccsc23)cc1,CCCCCCc1ccc(C2(c3ccc(CCCCCC)cc3)c3c(sc4cc(C=C5C(=O)c6cc(F)ccc6C5=C(C#N)C#N)sc34)-c3sc4c5c(sc4c32)-c2sc3cc(C=C4C(=O)c6cc(F)ccc6C4=C(C#N)C#N)sc3c2C5(c2ccc(CCCCCC)cc2)c2ccc(CCCCCC)cc2)cc1,0.804,23.7,61.0,11.86,11.623428,1.994704890387864,11.62,11.86,,Ferrocene,Ferrocene,,,,,,,,,,,,-5.43,-3.37,,-5.38,-3.91,
