Repository: JiYiqaq/PCE-KA-GNN

# Data directory

- `raw/Active_Database.csv` is the immutable source dataset bundled under CC BY 4.0. Do not overwrite it with processed data.
- `processed/` is created and populated by the training pipeline. Generated `.pt` and `.pth` caches are intentionally ignored by Git because they can exceed GitHub's normal single-file limit.

See `../DATA_LICENSE.md` for provenance, license and checksum information.

File: data/raw/Active_Database.csv (part 266 of 471)
id,doi,doi_norm,donor,acceptor,donor_canonical,acceptor_canonical,donor_smiles,acceptor_smiles,voc,jsc,ff,pce,pce_recomputed,pce_relative_error_percent,pce_avg,pce_best,d_a_ratio,additive,additive_canonical,additive_ratio,device_structure,device_type,etl,etl_canonical,htl,htl_canonical,active_layer_thickness,solvent,solvent_canonical,annealing_temp,homo_d,lumo_d,eg_d,homo_a,lumo_a,eg_a
79591,10.1039/d0ee02426k,10.1039/d0ee02426k,J52-Cl,IT-4F,J52-Cl,IT-4F,CCCCCCCCC(CCCCCC)Cn1nc2c(-c3cccs3)c(F)c(F)c(-c3ccc(-c4cc5c(-c6cc(Cl)c(CC(CC)CCCC)s6)c6sccc6c(-c6cc(Cl)c(CC(CC)CCCC)s6)c5s4)s3)c2n1,CCCCCCc1ccc(C2(c3ccc(CCCCCC)cc3)c3cc4c(cc3-c3sc5cc(/C=C6\C(=O)c7cc(F)c(F)cc7C6=C(C#N)C#N)sc5c32)C(c2ccc(CCCCCC)cc2)(c2ccc(CCCCCC)cc2)c2c-4sc3cc(/C=C4\C(=O)c5cc(F)c(F)cc5C4=C(C#N)C#N)sc23)cc1,0.835,18.83,65.0,10.73,10.219982499999997,4.75319198508857,10.22,10.73,,w/o,,,,organic solar cell,,,,,,,,,-5.39,-3.45,,-5.66,-4.14,
79592,10.1039/d0ee02426k,10.1039/d0ee02426k,J52-Cl,IT-4F,J52-Cl,IT-4F,CCCCCCCCC(CCCCCC)Cn1nc2c(-c3cccs3)c(F)c(F)c(-c3ccc(-c4cc5c(-c6cc(Cl)c(CC(CC)CCCC)s6)c6sccc6c(-c6cc(Cl)c(CC(CC)CCCC)s6)c5s4)s3)c2n1,CCCCCCc1ccc(C2(c3ccc(CCCCCC)cc3)c3cc4c(cc3-c3sc5cc(/C=C6\C(=O)c7cc(F)c(F)cc7C6=C(C#N)C#N)sc5c32)C(c2ccc(CCCCCC)cc2)(c2ccc(CCCCCC)cc2)c2c-4sc3cc(/C=C4\C(=O)c5cc(F)c(F)cc5C4=C(C#N)C#N)sc23)cc1,0.8,20.25,72.0,12.15,11.663999999999998,4.00000000000002,11.67,12.15,,0.25% DIO,DIO,0.25%,,organic solar cell,,,,,,,,,-5.39,-3.45,,-5.66,-4.14,
79593,10.1039/d0ee02426k,10.1039/d0ee02426k,J52-Cl,IT-4F,J52-Cl,IT-4F,CCCCCCCCC(CCCCCC)Cn1nc2c(-c3cccs3)c(F)c(F)c(-c3ccc(-c4cc5c(-c6cc(Cl)c(CC(CC)CCCC)s6)c6sccc6c(-c6cc(Cl)c(CC(CC)CCCC)s6)c5s4)s3)c2n1,CCCCCCc1ccc(C2(c3ccc(CCCCCC)cc3)c3cc4c(cc3-c3sc5cc(/C=C6\C(=O)c7cc(F)c(F)cc7C6=C(C#N)C#N)sc5c32)C(c2ccc(CCCCCC)cc2)(c2ccc(CCCCCC)cc2)c2c-4sc3cc(/C=C4\C(=O)c5cc(F)c(F)cc5C4=C(C#N)C#N)sc23)cc1,0.836,20.39,69.0,12.18,11.7617676,3.4337635467980223,11.76,12.18,,Ferrocene,Ferrocene,,,organic solar cell,,,,,,,,,-5.39,-3.45,,-5.66,-4.14,
79600,10.1039/d0ra07415b,10.1039/d0ra07415b,B1,PC61BM,B1,PC61BM,CCCCCCc1cc(-c2cc3c(-c4ccc(SCC(CC)CCCC)cc4)c4sc(-c5cc(CCCCCC)c(-c6cc(CCCCCC)c(-c7ccc(/C=C8/SC(=S)N(CCCC)C8=O)s7)s6)s5)cc4c(-c4ccc(SCC(CC)CCCC)cc4)c3s2)sc1-c1cc(CCCCCC)c(-c2ccc(/C=C3/SC(=S)N(CCCC)C3=O)s2)s1,COC(=O)CCCC1(c2ccccc2)C23c4c5c6c7c8c9c(c%10c%11c2c2c%12c4c4c%13c5c5c7c7c8c8c%14c9c%10c9c%10c%11c2c2c%11c%12c4c4c%12c%13c5c5c7c7c8c8c%14c9c9c%10c2c2c%11c4c4c%12c5c7c5c8c9c2c45)C613,0.87,5.8,34.0,1.7,1.7156400000000005,0.9200000000000188,1.8,,1:1,,,,,,,,,,,,,,-5.37,-3.51,,-6.1,-3.7,
79601,10.1039/d0ra07415b,10.1039/d0ra07415b,B1,PC61BM,B1,PC61BM,CCCCCCc1cc(-c2cc3c(-c4ccc(SCC(CC)CCCC)cc4)c4sc(-c5cc(CCCCCC)c(-c6cc(CCCCCC)c(-c7ccc(/C=C8/SC(=S)N(CCCC)C8=O)s7)s6)s5)cc4c(-c4ccc(SCC(CC)CCCC)cc4)c3s2)sc1-c1cc(CCCCCC)c(-c2ccc(/C=C3/SC(=S)N(CCCC)C3=O)s2)s1,COC(=O)CCCC1(c2ccccc2)C23c4c5c6c7c8c9c(c%10c%11c2c2c%12c4c4c%13c5c5c7c7c8c8c%14c9c%10c9c%10c%11c2c2c%11c%12c4c4c%12c%13c5c5c7c7c8c8c%14c9c9c%10c2c2c%11c4c4c%12c5c7c5c8c9c2c45)C613,0.82,11.1,55.5,5.0,5.051609999999999,1.0321999999999854,4.9,5.0,1:1,,,,ITO/PEDOT:PSS/B1:PC61BM/LiF/Al,,LiF,,PEDOT:PSS,,,CHCl3,,120.0,-5.37,-3.51,,-6.1,-3.7,
79602,10.1039/d0se01601b,10.1039/d0se01601b,PTB7-Th,PC71BM,PTB7-Th,PC71BM,CCCCC(CC)COC(=O)c1sc2csc(-c3cc4c(-c5ccc(CC(CC)CCCC)s5)c5sccc5c(-c5ccc(CC(CC)CCCC)s5)c4s3)c2c1F,COC(=O)CCCC1(c2ccccc2)C23c4c5ccc6c7cc8c9c%10c(cc%11cc%12c%13c%14c(cc%15c%16ccc-5c2c%16c2c5c%16c%17c(c(c46)c7c9c%17c4c%10c%11c%13c4c%16c%14c%152)C513)C%12)C8,0.79,15.57,64.0,7.87,7.872192,0.0278526048284621,7.77,7.87,1:1.5,DIO,,,,conventional,,,,,,CB,,,-5.21,-3.6,,-5.9,-3.9,
79603,10.1039/d0se01601b,10.1039/d0se01601b,m1PTB7-Th,PC71BM,m1PTB7-Th,PC71BM,,COC(=O)CCCC1(c2ccccc2)C23c4c5ccc6c7cc8c9c%10c(cc%11cc%12c%13c%14c(cc%15c%16ccc-5c2c%16c2c5c%16c%17c(c(c46)c7c9c%17c4c%10c%11c%13c4c%16c%14c%152)C513)C%12)C8,0.852,16.62,62.0,8.78,8.779348800000001,0.0074168564920079,8.71,8.78,1:1.5,DIO,,,conventional,conventional,,,,,,chlorobenzene,,,,,,-5.9,-3.9,
79604,10.1039/d0se01601b,10.1039/d0se01601b,m2PTB7-Th,PC71BM,m2PTB7-Th,PC71BM,,COC(=O)CCCC1(c2ccccc2)C23c4c5ccc6c7cc8c9c%10c(cc%11cc%12c%13c%14c(cc%15c%16ccc-5c2c%16c2c5c%16c%17c(c(c46)c7c9c%17c4c%10c%11c%13c4c%16c%14c%152)C513)C%12)C8,0.88,10.91,36.0,3.46,3.456288,0.107283236994237,3.31,3.46,1:1.5,DIO,,,conventional,conventional,,,,,,chlorobenzene,,,,,,-5.9,-3.9,
79613,10.1039/d0ta05787h,10.1039/d0ta05787h,PM6,C4,PM6,C4,COC(=O)C(C)(C)c1cc(C)cc(-c2sc3c4sc5cc(/C=C6/C(=O)c7cc(F)cc(c7)C(=O)/C6=C\c6cc(C(C)(C)C(=O)OC)c(-c7cc(C)cc(C(C)(C)C(=O)OC)c7)s6)sc5c4c(C(C)(C)C(=O)OC)ccc2-3)c1,,0.689,15.74,67.01,7.28,7.267140686,0.1766389285714279,6.96,7.28,1:1.2,,,,,,,,,,,,,,-5.56,-3.65,,,,
79614,10.1039/d0ta05787h,10.1039/d0ta05787h,PM6,C4,PM6,C4,COC(=O)C(C)(C)c1cc(C)cc(-c2sc3c4sc5cc(/C=C6/C(=O)c7cc(F)cc(c7)C(=O)/C6=C\c6cc(C(C)(C)C(=O)OC)c(-c7cc(C)cc(C(C)(C)C(=O)OC)c7)s6)sc5c4c(C(C)(C)C(=O)OC)ccc2-3)c1,,0.709,16.43,68.0,7.92,7.921231599999999,0.0155505050504896,7.62,7.92,1:1.2,CN,,0.5%,ITO/PEDOT:PSS/active layer/PDINO/Al,,PDINO,,PEDOT:PSS,,,chloroform,,100.0,-5.56,-3.65,,,,
79615,10.1039/d0ta05787h,10.1039/d0ta05787h,PM6,C6,PM6,C6,COC(=O)C(C)(C)c1cc(C)cc(-c2sc3c4sc5cc(/C=C6/C(=O)c7cc(F)cc(c7)C(=O)/C6=C\c6cc(C(C)(C)C(=O)OC)c(-c7cc(C)cc(C(C)(C)C(=O)OC)c7)s6)sc5c4c(C(C)(C)C(=O)OC)ccc2-3)c1,,0.84,23.82,72.68,14.54,14.54239584,0.0164775790921728,14.37,14.54,1:1.2,CN,,0.5%,ITO/PEDOT:PSS/active layer/PDINO/Al,,PDINO,,PEDOT:PSS,,,chloroform,,,-5.56,-3.65,,,,
79616,10.1039/d0ta05787h,10.1039/d0ta05787h,PM6,C6,PM6,C6,COC(=O)C(C)(C)c1cc(C)cc(-c2sc3c4sc5cc(/C=C6/C(=O)c7cc(F)cc(c7)C(=O)/C6=C\c6cc(C(C)(C)C(=O)OC)c(-c7cc(C)cc(C(C)(C)C(=O)OC)c7)s6)sc5c4c(C(C)(C)C(=O)OC)ccc2-3)c1,,0.804,25.11,67.25,13.58,13.5767259,0.0241097201767341,13.27,13.58,1:1.2,CN,,0.5%,ITO/PEDOT:PSS/active layer/PDINO/Al,,PDINO,,PEDOT:PSS,,,chloroform,,100.0,-5.56,-3.65,,,,
79617,10.1039/d0ta06017h,10.1039/d0ta06017h,PTB7-Th,ITIC,PTB7-Th,ITIC,CCCCC(CC)COC(=O)c1sc2csc(-c3cc4c(-c5ccc(CC(CC)CCCC)s5)c5sccc5c(-c5ccc(CC(CC)CCCC)s5)c4s3)c2c1F,CCCCCCc1ccc(C2(c3ccc(CCCCCC)cc3)c3cc4c(cc3-c3sc5cc(C=C6C(=O)c7ccccc7C6=C(C#N)C#N)sc5c32)C(c2ccc(CCCCCC)cc2)(c2ccc(CCCCCC)cc2)c2c-4sc3cc(C=C4C(=O)c5ccccc5C4=C(C#N)C#N)sc23)cc1,0.789,15.6,54.9,7.38,6.7573116,8.437512195121945,6.76,7.38,1:1.3,,,,,,,,,,,,,,-5.21,-3.6,,-5.576,-3.916,
79618,10.1039/d0ta06017h,10.1039/d0ta06017h,PTB7-Th,ITIC-Th,PTB7-Th,ITIC-Th,CCCCC(CC)COC(=O)c1sc2csc(-c3cc4c(-c5ccc(CC(CC)CCCC)s5)c5sccc5c(-c5ccc(CC(CC)CCCC)s5)c4s3)c2c1F,CCCCCCc1ccc(C2(c3ccc(CCCCCC)s3)c3cc4c(cc3-c3sc5cc(/C=C6\C(=O)c7ccccc7C6=C(C#N)C#N)sc5c32)C(c2ccc(CCCCCC)s2)(c2ccc(CCCCCC)s2)c2c-4sc3cc(/C=C4\C(=O)c5ccccc5C4=C(C#N)C#N)sc23)s1,0.773,14.5,62.7,7.45,7.0277295,5.66806040268456,7.0,7.45,1:1.3,,,,inverted,,ZnO,,MoOx,,,chlorobenzene,,,-5.21,-3.6,,-5.673,-3.909,
79619,10.1039/d0ta06017h,10.1039/d0ta06017h,PTB7-Th,IT-4F,PTB7-Th,IT-4F,CCCCC(CC)COC(=O)c1sc2csc(-c3cc4c(-c5ccc(CC(CC)CCCC)s5)c5sccc5c(-c5ccc(CC(CC)CCCC)s5)c4s3)c2c1F,CCCCCCc1ccc(C2(c3ccc(CCCCCC)cc3)c3cc4c(cc3-c3sc5cc(/C=C6\C(=O)c7cc(F)c(F)cc7C6=C(C#N)C#N)sc5c32)C(c2ccc(CCCCCC)cc2)(c2ccc(CCCCCC)cc2)c2c-4sc3cc(/C=C4\C(=O)c5cc(F)c(F)cc5C4=C(C#N)C#N)sc23)cc1,0.649,17.2,55.6,6.99,6.2065168,11.208629470672388,6.2,6.99,1:1.3,,,,inverted,,ZnO,,MoOx,,,chlorobenzene,,,-5.21,-3.6,,-5.66,-4.14,
79620,10.1039/d0ta08830g,10.1039/d0ta08830g,PM6,BTPS-4F,PM6,BTPS-4F,COC(=O)C(C)(C)c1cc(C)cc(-c2sc3c4sc5cc(/C=C6/C(=O)c7cc(F)cc(c7)C(=O)/C6=C\c6cc(C(C)(C)C(=O)OC)c(-c7cc(C)cc(C(C)(C)C(=O)OC)c7)s6)sc5c4c(C(C)(C)C(=O)OC)ccc2-3)c1,,0.82,24.8,76.0,16.2,15.45536,4.596543209876546,15.4,16.2,,,,,,,,,,,,,,,-5.56,-3.65,,,,
79621,10.1039/d0ta08830g,10.1039/d0ta08830g,PM6,BTPS-4Cl,PM6,BTPS-4Cl,COC(=O)C(C)(C)c1cc(C)cc(-c2sc3c4sc5cc(/C=C6/C(=O)c7cc(F)cc(c7)C(=O)/C6=C\c6cc(C(C)(C)C(=O)OC)c(-c7cc(C)cc(C(C)(C)C(=O)OC)c7)s6)sc5c4c(C(C)(C)C(=O)OC)ccc2-3)c1,,0.8,24.0,68.0,13.5,13.056,3.288888888888882,13.1,13.5,,,,,ITO/PEDOT:PSS/PM6:SMA/PNDIT-F3N/Ag,,PNDIT-F3N,,PEDOT:PSS,,,,,,-5.56,-3.65,,,,
79622,10.1039/d0ta11146e,10.1039/d0ta11146e,PBDB-TF,BTIC-CF3-m,PM6,BTIC-CF3-m,COC(=O)C(C)(C)c1cc(C)cc(-c2sc3c4sc5cc(/C=C6/C(=O)c7cc(F)cc(c7)C(=O)/C6=C\c6cc(C(C)(C)C(=O)OC)c(-c7cc(C)cc(C(C)(C)C(=O)OC)c7)s6)sc5c4c(C(C)(C)C(=O)OC)ccc2-3)c1,,0.84,25.03,63.57,13.37,13.365719640000002,0.0320146596858446,13.22,13.37,,,,,ITO/ZnO/PBDB-TF:BTIC-CF3-m/MoOx/Ag,,ZnO,,MoOx,,,,,,-5.49,-3.64,,,,
79623,10.1039/d0ta11146e,10.1039/d0ta11146e,PBDB-TF,BTIC-CF3-m,PM6,BTIC-CF3-m,COC(=O)C(C)(C)c1cc(C)cc(-c2sc3c4sc5cc(/C=C6/C(=O)c7cc(F)cc(c7)C(=O)/C6=C\c6cc(C(C)(C)C(=O)OC)c(-c7cc(C)cc(C(C)(C)C(=O)OC)c7)s6)sc5c4c(C(C)(C)C(=O)OC)ccc2-3)c1,,0.84,25.82,73.19,15.87,15.87403272,0.0254109640831848,15.61,15.87,,CN,CN,,ITO/ZnO/PBDB-TF:BTIC-CF3-m/MoOx/Ag,,ZnO,,MoOx,,,,,,-5.49,-3.64,,,,
79624,10.1039/d0ta11146e,10.1039/d0ta11146e,PBDB-TF,BTIC-CF3-m,PM6,BTIC-CF3-m,COC(=O)C(C)(C)c1cc(C)cc(-c2sc3c4sc5cc(/C=C6/C(=O)c7cc(F)cc(c7)C(=O)/C6=C\c6cc(C(C)(C)C(=O)OC)c(-c7cc(C)cc(C(C)(C)C(=O)OC)c7)s6)sc5c4c(C(C)(C)C(=O)OC)ccc2-3)c1,,0.79,26.51,73.51,15.4,15.395125790000002,0.0316507142857062,15.03,15.4,,DIO,DIO,,ITO/ZnO/PBDB-TF:BTIC-CF3-m/MoOx/Ag,,ZnO,,MoOx,,,,,,-5.49,-3.64,,,,
79625,10.1039/d0ta11146e,10.1039/d0ta11146e,PBDB-TF,BTIC-CF3-m,PM6,BTIC-CF3-m,COC(=O)C(C)(C)c1cc(C)cc(-c2sc3c4sc5cc(/C=C6/C(=O)c7cc(F)cc(c7)C(=O)/C6=C\c6cc(C(C)(C)C(=O)OC)c(-c7cc(C)cc(C(C)(C)C(=O)OC)c7)s6)sc5c4c(C(C)(C)C(=O)OC)ccc2-3)c1,,0.85,25.98,74.06,16.36,16.3546698,0.032580684596574,16.11,16.36,,CN SVA,CN,,ITO/ZnO/PBDB-TF:BTIC-CF3-m/MoOx/Ag,,ZnO,,MoOx,,,,,,-5.49,-3.64,,,,
79626,10.1039/d0ta11146e,10.1039/d0ta11146e,PBDB-TF,BTIC-CF3-m,PM6,BTIC-CF3-m,COC(=O)C(C)(C)c1cc(C)cc(-c2sc3c4sc5cc(/C=C6/C(=O)c7cc(F)cc(c7)C(=O)/C6=C\c6cc(C(C)(C)C(=O)OC)c(-c7cc(C)cc(C(C)(C)C(=O)OC)c7)s6)sc5c4c(C(C)(C)C(=O)OC)ccc2-3)c1,,0.79,26.26,73.17,15.18,15.179409180000002,0.0038920948616439,14.92,15.18,,DIO SVA,DIO,,ITO/ZnO/PBDB-TF:BTIC-CF3-m/MoOx/Ag,,ZnO,,MoOx,,,,,,-5.49,-3.64,,,,
79635,10.1039/d0tc00981d,10.1039/d0tc00981d,PM6,CC5,PM6,CC5,COC(=O)C(C)(C)c1cc(C)cc(-c2sc3c4sc5cc(/C=C6/C(=O)c7cc(F)cc(c7)C(=O)/C6=C\c6cc(C(C)(C)C(=O)OC)c(-c7cc(C)cc(C(C)(C)C(=O)OC)c7)s6)sc5c4c(C(C)(C)C(=O)OC)ccc2-3)c1,,0.652,18.03,58.8,6.91,6.91226928,0.0328405209840832,6.63,6.91,,,,,,,,,,,,,,,-5.56,-3.65,,,,
79636,10.1039/d0tc00981d,10.1039/d0tc00981d,PM6,CC10,PM6,CC10,COC(=O)C(C)(C)c1cc(C)cc(-c2sc3c4sc5cc(/C=C6/C(=O)c7cc(F)cc(c7)C(=O)/C6=C\c6cc(C(C)(C)C(=O)OC)c(-c7cc(C)cc(C(C)(C)C(=O)OC)c7)s6)sc5c4c(C(C)(C)C(=O)OC)ccc2-3)c1,,0.771,22.7,67.3,11.78,11.7786441,0.0115101867572162,11.52,11.78,1:1.2,,,,ITO/ZnO/PFN-Br/active layer/MoOx/Ag,,ZnO/PFN-Br,,MoOx,,,,,,-5.56,-3.65,,,,
79641,10.1039/d0tc02778b,10.1039/d0tc02778b,PM6,NT-4F,PM6,NT-4F,COC(=O)C(C)(C)c1cc(C)cc(-c2sc3c4sc5cc(/C=C6/C(=O)c7cc(F)cc(c7)C(=O)/C6=C\c6cc(C(C)(C)C(=O)OC)c(-c7cc(C)cc(C(C)(C)C(=O)OC)c7)s6)sc5c4c(C(C)(C)C(=O)OC)ccc2-3)c1,,0.958,13.87,71.2,9.46,9.46067152,0.0070985200845575,9.14,9.46,1:1.2,"1,8-diiodooctane",,0.5% v/v,ITO/PEDOT:PSS/PM6:NT-4F/PDINO/Al,conventional,PDINO,,PEDOT:PSS,,,chlorobenzene,,,-5.56,-3.65,,,,
79642,10.1039/d0tc02778b,10.1039/d0tc02778b,PM6,NT-4Cl,PM6,NT-4Cl,COC(=O)C(C)(C)c1cc(C)cc(-c2sc3c4sc5cc(/C=C6/C(=O)c7cc(F)cc(c7)C(=O)/C6=C\c6cc(C(C)(C)C(=O)OC)c(-c7cc(C)cc(C(C)(C)C(=O)OC)c7)s6)sc5c4c(C(C)(C)C(=O)OC)ccc2-3)c1,,0.929,16.62,74.1,11.44,11.441025180000002,0.0089613636363875,11.4,11.44,1:1.2,"1,8-diiodooctane",,0.5% v/v,ITO/PEDOT:PSS/PM6:acceptors/PDINO/Al,conventional,PDINO,,PEDOT:PSS,,,chlorobenzene,,,-5.56,-3.65,,,,
79644,10.1039/d0tc02778b,10.1039/d0tc02778b,PM6,NCBDT-4Cl,PM6,NCBDT-4Cl,COC(=O)C(C)(C)c1cc(C)cc(-c2sc3c4sc5cc(/C=C6/C(=O)c7cc(F)cc(c7)C(=O)/C6=C\c6cc(C(C)(C)C(=O)OC)c(-c7cc(C)cc(C(C)(C)C(=O)OC)c7)s6)sc5c4c(C(C)(C)C(=O)OC)ccc2-3)c1,CCCCCCCCc1c2sc3c(c2c(CCCCCCCC)c2sc4c(c12)C(c1ccc(CCCCCC)cc1)(c1ccc(CCCCCC)cc1)c1cc(/C=C2\C(=O)c5cc(Cl)c(Cl)cc5C2=C(C#N)C#N)sc1-4)C(c1ccc(CCCCCC)cc1)(c1ccc(CCCCCC)cc1)c1cc(/C=C2\C(=O)c4cc(Cl)c(Cl)cc4C2=C(C#N)C#N)sc1-3,0.833,20.07,72.0,12.04,12.0371832,0.023395348837207,12.0,12.04,1:1,"1,8-diiodooctane",,0.5% v/v,ITO/PEDOT:PSS/PM6:acceptors/PDINO/Al,,PDINO,,PEDOT:PSS,,,chlorobenzene,,,-5.56,-3.65,,-5.6,-4.02,
79668,10.1039/d1cc04559h,10.1039/d1cc04559h,IDBT,Y6,IDBT,Y6,,CCCCCCCCCCCc1c(/C=C2\C(=O)c3cc(F)c(F)cc3C2=C(C#N)C#N)sc2c1sc1c3c4nsnc4c4c5sc6c(CCCCCCCCCCC)c(/C=C7\C(=O)c8cc(F)c(F)cc8C7=C(C#N)C#N)sc6c5n(CC(CC)CCCC)c4c3n(CC(CC)CCCC)c21,0.861,20.22,63.7,11.04,11.08980054,0.4510918478260839,10.88,11.04,,,,,,,,,,,,,,,,,,-5.65,-4.09,
79669,10.1039/d1cc04559h,10.1039/d1cc04559h,IDBT-Cl,Y6,IDBT-Cl,Y6,,CCCCCCCCCCCc1c(/C=C2\C(=O)c3cc(F)c(F)cc3C2=C(C#N)C#N)sc2c1sc1c3c4nsnc4c4c5sc6c(CCCCCCCCCCC)c(/C=C7\C(=O)c8cc(F)c(F)cc8C7=C(C#N)C#N)sc6c5n(CC(CC)CCCC)c4c3n(CC(CC)CCCC)c21,0.873,7.34,48.9,3.12,3.13342398,0.4302557692307621,3.01,3.12,1:1,,,,conventional,,,,,,,NMP,,,,,,-5.65,-4.09,
79670,10.1039/d1ee01832a,10.1039/d1ee01832a,PM6,Y-BO-FCl,PM6,Y-BO-FCl,COC(=O)C(C)(C)c1cc(C)cc(-c2sc3c4sc5cc(/C=C6/C(=O)c7cc(F)cc(c7)C(=O)/C6=C\c6cc(C(C)(C)C(=O)OC)c(-c7cc(C)cc(C(C)(C)C(=O)OC)c7)s6)sc5c4c(C(C)(C)C(=O)OC)ccc2-3)c1,,0.85,26.45,77.92,17.52,17.518364,0.0093378995433864,17.33,17.52,,,,,,,,,,,,,,,-5.56,-3.65,,,,
79671,10.1039/d1ee01832a,10.1039/d1ee01832a,PM6,Y-BO-FBr,PM6,Y-BO-FBr,COC(=O)C(C)(C)c1cc(C)cc(-c2sc3c4sc5cc(/C=C6/C(=O)c7cc(F)cc(c7)C(=O)/C6=C\c6cc(C(C)(C)C(=O)OC)c(-c7cc(C)cc(C(C)(C)C(=O)OC)c7)s6)sc5c4c(C(C)(C)C(=O)OC)ccc2-3)c1,,0.85,25.83,75.02,16.47,16.471016099999996,0.0061693989070887,16.27,16.47,,,,,,,,,,,,,,,-5.56,-3.65,,,,
79672,10.1039/d1ee01832a,10.1039/d1ee01832a,PM6,Y-BO-ClBr,PM6,Y-BO-ClBr,COC(=O)C(C)(C)c1cc(C)cc(-c2sc3c4sc5cc(/C=C6/C(=O)c7cc(F)cc(c7)C(=O)/C6=C\c6cc(C(C)(C)C(=O)OC)c(-c7cc(C)cc(C(C)(C)C(=O)OC)c7)s6)sc5c4c(C(C)(C)C(=O)OC)ccc2-3)c1,,0.86,22.09,71.62,13.61,13.60593788,0.0298465833945657,13.23,13.61,,,,,,,,,,,,,,,-5.56,-3.65,,,,
79673,10.1039/d1ra06929b,10.1039/d1ra06929b,PTB7-Th,PC71BM,PTB7-Th,PC71BM,CCCCC(CC)COC(=O)c1sc2csc(-c3cc4c(-c5ccc(CC(CC)CCCC)s5)c5sccc5c(-c5ccc(CC(CC)CCCC)s5)c4s3)c2c1F,COC(=O)CCCC1(c2ccccc2)C23c4c5ccc6c7cc8c9c%10c(cc%11cc%12c%13c%14c(cc%15c%16ccc-5c2c%16c2c5c%16c%17c(c(c46)c7c9c%17c4c%10c%11c%13c4c%16c%14c%152)C513)C%12)C8,0.77,17.68,61.33,8.66,8.349220879999999,3.5886734411085586,8.38,8.66,1:1.5,"1,8-diiodooctane",,"3 vol% 1,8-diiodooctane in chlorobenzene",,polymer solar cell,ZnO,,MoOx,,,chlorobenzene,,,-5.21,-3.6,,-5.9,-3.9,
79674,10.1039/d1ra06929b,10.1039/d1ra06929b,PTB7-Th,PC71BM,PTB7-Th,PC71BM,CCCCC(CC)COC(=O)c1sc2csc(-c3cc4c(-c5ccc(CC(CC)CCCC)s5)c5sccc5c(-c5ccc(CC(CC)CCCC)s5)c4s3)c2c1F,COC(=O)CCCC1(c2ccccc2)C23c4c5ccc6c7cc8c9c%10c(cc%11cc%12c%13c%14c(cc%15c%16ccc-5c2c%16c2c5c%16c%17c(c(c46)c7c9c%17c4c%10c%11c%13c4c%16c%14c%152)C513)C%12)C8,0.81,18.2,66.78,10.01,9.8447076,1.6512727272727297,9.84,10.01,1:1.5,"1,8-diiodooctane",,"3 vol% 1,8-diiodooctane in chlorobenzene",,polymer solar cell,ZnO,,MoOx,,,chlorobenzene,,90.0,-5.21,-3.6,,-5.9,-3.9,
79675,10.1039/d1ra06929b,10.1039/d1ra06929b,PTB7-Th,PC71BM,PTB7-Th,PC71BM,CCCCC(CC)COC(=O)c1sc2csc(-c3cc4c(-c5ccc(CC(CC)CCCC)s5)c5sccc5c(-c5ccc(CC(CC)CCCC)s5)c4s3)c2c1F,COC(=O)CCCC1(c2ccccc2)C23c4c5ccc6c7cc8c9c%10c(cc%11cc%12c%13c%14c(cc%15c%16ccc-5c2c%16c2c5c%16c%17c(c(c46)c7c9c%17c4c%10c%11c%13c4c%16c%14c%152)C513)C%12)C8,0.77,18.11,62.17,8.84,8.66941999,1.929638122171947,8.68,8.84,1:1.5,"1,8-diiodooctane",,"3 vol% 1,8-diiodooctane in chlorobenzene",,polymer solar cell,ZnO,,MoOx,,,chlorobenzene,,,-5.21,-3.6,,-5.9,-3.9,
79676,10.1039/d1ra06929b,10.1039/d1ra06929b,PTB7-Th,PC71BM,PTB7-Th,PC71BM,CCCCC(CC)COC(=O)c1sc2csc(-c3cc4c(-c5ccc(CC(CC)CCCC)s5)c5sccc5c(-c5ccc(CC(CC)CCCC)s5)c4s3)c2c1F,COC(=O)CCCC1(c2ccccc2)C23c4c5ccc6c7cc8c9c%10c(cc%11cc%12c%13c%14c(cc%15c%16ccc-5c2c%16c2c5c%16c%17c(c(c46)c7c9c%17c4c%10c%11c%13c4c%16c%14c%152)C513)C%12)C8,0.77,17.7,56.11,7.79,7.647231899999999,1.8327098844672725,7.68,7.79,1:1.5,"1,8-diiodooctane",,"3 vol% 1,8-diiodooctane in chlorobenzene",,polymer solar cell,ZnO,,MoOx,,,chlorobenzene,,,-5.21,-3.6,,-5.9,-3.9,
79677,10.1039/d1ra06929b,10.1039/d1ra06929b,PDTS-DTffBT,PC71BM,PDTS-DTffBT,PC71BM,CCCCCCc1csc(-c2c(F)c(F)c(-c3cc(CCCCCC)c(-c4cc5c(s4)-c4sccc4[Si]5(CC(CC)CCCC)CC(CC)CCCC)s3)c3nsnc23)c1,COC(=O)CCCC1(c2ccccc2)C23c4c5ccc6c7cc8c9c%10c(cc%11cc%12c%13c%14c(cc%15c%16ccc-5c2c%16c2c5c%16c%17c(c(c46)c7c9c%17c4c%10c%11c%13c4c%16c%14c%152)C513)C%12)C8,0.69,12.87,53.17,4.91,4.72165551,3.8359366598778086,4.74,4.91,1:2,"1,8-diiodooctane",,"3 vol% 1,8-diiodooctane in chlorobenzene",inverted,polymer solar cell,ZnO,,MoOx,,,chlorobenzene,,,-5.28,-3.66,,-5.9,-3.9,
79678,10.1039/d1ra06929b,10.1039/d1ra06929b,PDTS-DTffBT,PC71BM,PDTS-DTffBT,PC71BM,CCCCCCc1csc(-c2c(F)c(F)c(-c3cc(CCCCCC)c(-c4cc5c(s4)-c4sccc4[Si]5(CC(CC)CCCC)CC(CC)CCCC)s3)c3nsnc23)c1,COC(=O)CCCC1(c2ccccc2)C23c4c5ccc6c7cc8c9c%10c(cc%11cc%12c%13c%14c(cc%15c%16ccc-5c2c%16c2c5c%16c%17c(c(c46)c7c9c%17c4c%10c%11c%13c4c%16c%14c%152)C513)C%12)C8,0.73,13.55,62.33,6.25,6.16537195,1.354048800000001,6.18,6.25,1:2,"1,8-diiodooctane",,"3 vol% 1,8-diiodooctane in chlorobenzene",inverted,polymer solar cell,ZnO,,MoOx,,,chlorobenzene,,90.0,-5.28,-3.66,,-5.9,-3.9,
79679,10.1039/d1ra06929b,10.1039/d1ra06929b,PBDB-T-2F,Y6,PM6,Y6,COC(=O)C(C)(C)c1cc(C)cc(-c2sc3c4sc5cc(/C=C6/C(=O)c7cc(F)cc(c7)C(=O)/C6=C\c6cc(C(C)(C)C(=O)OC)c(-c7cc(C)cc(C(C)(C)C(=O)OC)c7)s6)sc5c4c(C(C)(C)C(=O)OC)ccc2-3)c1,CCCCCCCCCCCc1c(/C=C2\C(=O)c3cc(F)c(F)cc3C2=C(C#N)C#N)sc2c1sc1c3c4nsnc4c4c5sc6c(CCCCCCCCCCC)c(/C=C7\C(=O)c8cc(F)c(F)cc8C7=C(C#N)C#N)sc6c5n(CC(CC)CCCC)c4c3n(CC(CC)CCCC)c21,0.79,22.61,62.57,11.43,11.17619083,2.2205526684164347,11.09,11.43,1:1.2,1-chloronaphthalene,,0.5 vol% 1-chloronaphthalene in chloroform,inverted,polymer solar cell,ZnO,,MoOx,,,chloroform,,,-5.56,-3.65,,-5.65,-4.09,
79680,10.1039/d1ra06929b,10.1039/d1ra06929b,PBDB-T-2F,Y6,PM6,Y6,COC(=O)C(C)(C)c1cc(C)cc(-c2sc3c4sc5cc(/C=C6/C(=O)c7cc(F)cc(c7)C(=O)/C6=C\c6cc(C(C)(C)C(=O)OC)c(-c7cc(C)cc(C(C)(C)C(=O)OC)c7)s6)sc5c4c(C(C)(C)C(=O)OC)ccc2-3)c1,CCCCCCCCCCCc1c(/C=C2\C(=O)c3cc(F)c(F)cc3C2=C(C#N)C#N)sc2c1sc1c3c4nsnc4c4c5sc6c(CCCCCCCCCCC)c(/C=C7\C(=O)c8cc(F)c(F)cc8C7=C(C#N)C#N)sc6c5n(CC(CC)CCCC)c4c3n(CC(CC)CCCC)c21,0.84,23.72,69.34,14.06,13.815856319999998,1.7364415362731316,13.65,14.06,1:1.2,1-chloronaphthalene,,0.5 vol% 1-chloronaphthalene in chloroform,inverted,polymer solar cell,ZnO,,MoOx,,,chloroform,,90.0,-5.56,-3.65,,-5.65,-4.09,
79681,10.1039/d1sc04153c,10.1039/d1sc04153c,PBDB-T,IC2F-BEH-IC2F,PBDB-T,IC2F-BEH-IC2F,CCCCC(CC)Cc1ccc(-c2c3cc(-c4ccc(-c5sc(-c6cccs6)c6c5C(=O)c5c(CC(CC)CCCC)sc(CC(CC)CCCC)c5C6=O)s4)sc3c(-c3ccc(CC(CC)CCCC)s3)c3ccsc23)s1,,0.704,23.64,66.38,11.05,11.047331328,0.0241508778280742,10.29,11.05,1:1,1-chloronaphthalene,,0.5% v/v,ITO/ZnO/active layer/V2O5/Ag,inverted,ZnO,,V2O5,,,chlorobenzene,,130.0,-5.33,-3.48,,,,
79682,10.1039/d1sc04153c,10.1039/d1sc04153c,PBDB-T,IPC-BEH-IC2F,PBDB-T,IPC-BEH-IC2F,CCCCC(CC)Cc1ccc(-c2c3cc(-c4ccc(-c5sc(-c6cccs6)c6c5C(=O)c5c(CC(CC)CCCC)sc(CC(CC)CCCC)c5C6=O)s4)sc3c(-c3ccc(CC(CC)CCCC)s3)c3ccsc23)s1,,0.852,22.29,66.83,12.7,12.691738764,0.0650491023621982,12.01,12.7,1:1,1-chloronaphthalene,,0.5% v/v,ITO/ZnO/active layer/V2O5/Ag,inverted,ZnO,,V2O5,,,chlorobenzene,,130.0,-5.33,-3.48,,,,
79683,10.1039/d1sc04153c,10.1039/d1sc04153c,PBDB-T,IPC-BEH-IPC,PBDB-T,IPC-BEH-IPC,CCCCC(CC)Cc1ccc(-c2c3cc(-c4ccc(-c5sc(-c6cccs6)c6c5C(=O)c5c(CC(CC)CCCC)sc(CC(CC)CCCC)c5C6=O)s4)sc3c(-c3ccc(CC(CC)CCCC)s3)c3ccsc23)s1,,0.967,15.22,49.37,7.26,7.266148237999999,0.0846864738291976,7.03,7.26,1:1,1-chloronaphthalene,,0.5% v/v,ITO/ZnO/active layer/V2O5/Ag,inverted,ZnO,,V2O5,,,chlorobenzene,,130.0,-5.33,-3.48,,,,
79684,10.1039/d1sc04153c,10.1039/d1sc04153c,PM6,IC2F-BEH-IC2F,PM6,IC2F-BEH-IC2F,COC(=O)C(C)(C)c1cc(C)cc(-c2sc3c4sc5cc(/C=C6/C(=O)c7cc(F)cc(c7)C(=O)/C6=C\c6cc(C(C)(C)C(=O)OC)c(-c7cc(C)cc(C(C)(C)C(=O)OC)c7)s6)sc5c4c(C(C)(C)C(=O)OC)ccc2-3)c1,,0.821,20.49,62.45,10.5,10.505520105,0.0525724285714327,9.91,10.5,1:1,1-chloronaphthalene,,0.5% v/v,ITO/ZnO/active layer/V2O5/Ag,inverted,ZnO,,V2O5,,,chlorobenzene,,130.0,-5.56,-3.65,,,,
79685,10.1039/d1sc04153c,10.1039/d1sc04153c,PM6,IPC-BEH-IC2F,PM6,IPC-BEH-IC2F,COC(=O)C(C)(C)c1cc(C)cc(-c2sc3c4sc5cc(/C=C6/C(=O)c7cc(F)cc(c7)C(=O)/C6=C\c6cc(C(C)(C)C(=O)OC)c(-c7cc(C)cc(C(C)(C)C(=O)OC)c7)s6)sc5c4c(C(C)(C)C(=O)OC)ccc2-3)c1,,0.931,14.41,50.45,6.77,6.768225695000001,0.0262083456425222,6.57,6.77,1:1,1-chloronaphthalene,,0.5% v/v,ITO/ZnO/active layer/V2O5/Ag,inverted,ZnO,,V2O5,,60.0,chlorobenzene,,130.0,-5.56,-3.65,,,,
79686,10.1039/d1se01429c,10.1039/d1se01429c,PBDB-T,ITBTD,PBDB-T,ITBTD,CCCCC(CC)Cc1ccc(-c2c3cc(-c4ccc(-c5sc(-c6cccs6)c6c5C(=O)c5c(CC(CC)CCCC)sc(CC(CC)CCCC)c5C6=O)s4)sc3c(-c3ccc(CC(CC)CCCC)s3)c3ccsc23)s1,,1.11,5.99,37.0,2.66,2.4600930000000005,7.515300751879685,2.36,2.66,,,,,,conventional BOSC,,,,,,,,100.0,-5.33,-3.48,,,,
79687,10.1039/d1se01429c,10.1039/d1se01429c,PBDB-T,ITBTDF,PBDB-T,ITBTDF,CCCCC(CC)Cc1ccc(-c2c3cc(-c4ccc(-c5sc(-c6cccs6)c6c5C(=O)c5c(CC(CC)CCCC)sc(CC(CC)CCCC)c5C6=O)s4)sc3c(-c3ccc(CC(CC)CCCC)s3)c3ccsc23)s1,,1.06,8.67,41.0,3.81,3.767982,1.102834645669294,3.73,3.81,,,,,,conventional BOSC,,,,,,,,100.0,-5.33,-3.48,,,,
79688,10.1039/d1se01429c,10.1039/d1se01429c,PBDB-T,ITIC,PBDB-T,ITIC,CCCCC(CC)Cc1ccc(-c2c3cc(-c4ccc(-c5sc(-c6cccs6)c6c5C(=O)c5c(CC(CC)CCCC)sc(CC(CC)CCCC)c5C6=O)s4)sc3c(-c3ccc(CC(CC)CCCC)s3)c3ccsc23)s1,CCCCCCc1ccc(C2(c3ccc(CCCCCC)cc3)c3cc4c(cc3-c3sc5cc(C=C6C(=O)c7ccccc7C6=C(C#N)C#N)sc5c32)C(c2ccc(CCCCCC)cc2)(c2ccc(CCCCCC)cc2)c2c-4sc3cc(C=C4C(=O)c5ccccc5C4=C(C#N)C#N)sc23)cc1,0.9,14.93,67.0,9.05,9.00279,0.5216574585635527,8.96,9.05,,,,,,,,,,,,,,100.0,-5.33,-3.48,,-5.576,-3.916,
79689,10.1039/d1se01429c,10.1039/d1se01429c,PBDB-T,ITICS,PBDB-T,ITIC-S,CCCCC(CC)Cc1ccc(-c2c3cc(-c4ccc(-c5sc(-c6cccs6)c6c5C(=O)c5c(CC(CC)CCCC)sc(CC(CC)CCCC)c5C6=O)s4)sc3c(-c3ccc(CC(CC)CCCC)s3)c3ccsc23)s1,CCCCCCc1ccc(C2(c3ccc(CCCCCC)cc3)c3cc(/C=C4/C(=O)c5ccccc5C4=C(C#N)C#N)sc3-c3sc4c(-c5ccc(SCC(CC)CCCC)s5)c5c6c(sc5c(-c5ccc(SCC(CC)CCCC)s5)c4c32)-c2sc(/C=C3/C(=O)c4ccccc4C3=C(C#N)C#N)cc2C6(c2ccc(CCCCCC)cc2)c2ccc(CCCCCC)cc2)cc1,0.71,9.42,36.0,2.8,2.407752,14.008857142857142,2.39,2.8,,,,,,,,,,,,,,100.0,-5.33,-3.48,,-5.5,-3.86,
79690,10.1039/d1se01429c,10.1039/d1se01429c,PBDB-T,ITBTD-IC,PBDB-T,ITBTD-IC,CCCCC(CC)Cc1ccc(-c2c3cc(-c4ccc(-c5sc(-c6cccs6)c6c5C(=O)c5c(CC(CC)CCCC)sc(CC(CC)CCCC)c5C6=O)s4)sc3c(-c3ccc(CC(CC)CCCC)s3)c3ccsc23)s1,,0.97,10.53,42.0,4.6,4.289921999999999,6.740826086956539,4.34,4.6,,,,,,conventional BOSC,,,,,,,,100.0,-5.33,-3.48,,,,
79691,10.1039/d1se01429c,10.1039/d1se01429c,PBDB-T,ITBTD-ICS,PBDB-T,ITBTD-ICS,CCCCC(CC)Cc1ccc(-c2c3cc(-c4ccc(-c5sc(-c6cccs6)c6c5C(=O)c5c(CC(CC)CCCC)sc(CC(CC)CCCC)c5C6=O)s4)sc3c(-c3ccc(CC(CC)CCCC)s3)c3ccsc23)s1,,0.77,5.23,34.0,1.47,1.3692140000000004,6.856190476190449,1.37,1.47,,,,,,conventional BOSC,,,,,,,,100.0,-5.33,-3.48,,,,
79692,10.1039/d1se01429c,10.1039/d1se01429c,PBDB-T,ITIC-ICS,PBDB-T,ITIC-ICS,CCCCC(CC)Cc1ccc(-c2c3cc(-c4ccc(-c5sc(-c6cccs6)c6c5C(=O)c5c(CC(CC)CCCC)sc(CC(CC)CCCC)c5C6=O)s4)sc3c(-c3ccc(CC(CC)CCCC)s3)c3ccsc23)s1,,0.75,9.26,37.0,2.61,2.56965,1.54597701149424,2.54,2.61,,,,,,,,,,,,,,100.0,-5.33,-3.48,,,,
79693,10.1039/d1se01429c,10.1039/d1se01429c,PBDB-T,ITIC,PBDB-T,ITIC,CCCCC(CC)Cc1ccc(-c2c3cc(-c4ccc(-c5sc(-c6cccs6)c6c5C(=O)c5c(CC(CC)CCCC)sc(CC(CC)CCCC)c5C6=O)s4)sc3c(-c3ccc(CC(CC)CCCC)s3)c3ccsc23)s1,CCCCCCc1ccc(C2(c3ccc(CCCCCC)cc3)c3cc4c(cc3-c3sc5cc(C=C6C(=O)c7ccccc7C6=C(C#N)C#N)sc5c32)C(c2ccc(CCCCCC)cc2)(c2ccc(CCCCCC)cc2)c2c-4sc3cc(C=C4C(=O)c5ccccc5C4=C(C#N)C#N)sc23)cc1,0.896,15.01,66.0,9.32,8.8763136,4.760583690987132,8.9,9.32,1.00 : 1.00 : 0.00,,,,,,,,,,,,,,-5.33,-3.48,,-5.576,-3.916,
79706,10.1039/d1ta00287b,10.1039/d1ta00287b,Si25,Y14,Si25,Y14,,CCCCCCCCCCCc1c(/C=C2\C(=O)c3cc(F)ccc3C2=C(C#N)C#N)sc2c1sc1c3c4nn(CC(CC)CCCC)nc4c4c5sc6c(CCCCCCCCCCC)c(/C=C7\C(=O)c8cc(F)ccc8C7=C(C#N)C#N)sc6c5n(CC(CC)CCCC)c4c3n(CC(CC)CCCC)c21,0.782,22.65,73.26,12.97,12.97603098,0.0464994602929856,12.26,12.97,,,,,,,,,,,210.0,,,,,,,-5.56,-4.01,
79707,10.1039/d1ta00287b,10.1039/d1ta00287b,Si25,Y14,Si25,Y14,,CCCCCCCCCCCc1c(/C=C2\C(=O)c3cc(F)ccc3C2=C(C#N)C#N)sc2c1sc1c3c4nn(CC(CC)CCCC)nc4c4c5sc6c(CCCCCCCCCCC)c(/C=C7\C(=O)c8cc(F)ccc8C7=C(C#N)C#N)sc6c5n(CC(CC)CCCC)c4c3n(CC(CC)CCCC)c21,0.782,24.92,74.69,14.55,14.555168936000005,0.0355253333333486,14.1,14.55,1:1.2,,,,inverted,,ZnO/PFN-Br,,MoO3,,320.0,chlorobenzene,,110.0,,,,-5.56,-4.01,
79708,10.1039/d1ta00287b,10.1039/d1ta00287b,Si25,Y14,Si25,Y14,,CCCCCCCCCCCc1c(/C=C2\C(=O)c3cc(F)ccc3C2=C(C#N)C#N)sc2c1sc1c3c4nn(CC(CC)CCCC)nc4c4c5sc6c(CCCCCCCCCCC)c(/C=C7\C(=O)c8cc(F)ccc8C7=C(C#N)C#N)sc6c5n(CC(CC)CCCC)c4c3n(CC(CC)CCCC)c21,0.782,25.67,73.68,14.79,14.790478992,0.003238620689665,14.47,14.79,,,,,,,,,,,390.0,,,,,,,-5.56,-4.01,
79709,10.1039/d1ta00287b,10.1039/d1ta00287b,Si25,Y14,Si25,Y14,,CCCCCCCCCCCc1c(/C=C2\C(=O)c3cc(F)ccc3C2=C(C#N)C#N)sc2c1sc1c3c4nn(CC(CC)CCCC)nc4c4c5sc6c(CCCCCCCCCCC)c(/C=C7\C(=O)c8cc(F)ccc8C7=C(C#N)C#N)sc6c5n(CC(CC)CCCC)c4c3n(CC(CC)CCCC)c21,0.782,26.82,73.38,15.39,15.390163512,0.0010624561403413,15.03,15.39,,,,,,,,,,,430.0,,,,,,,-5.56,-4.01,
79710,10.1039/d1ta00287b,10.1039/d1ta00287b,Si25,Y14,Si25,Y14,,CCCCCCCCCCCc1c(/C=C2\C(=O)c3cc(F)ccc3C2=C(C#N)C#N)sc2c1sc1c3c4nn(CC(CC)CCCC)nc4c4c5sc6c(CCCCCCCCCCC)c(/C=C7\C(=O)c8cc(F)ccc8C7=C(C#N)C#N)sc6c5n(CC(CC)CCCC)c4c3n(CC(CC)CCCC)c21,0.782,27.16,71.87,15.26,15.264555544,0.0298528440367003,14.64,15.26,,,,,,,,,,,480.0,,,,,,,-5.56,-4.01,
79711,10.1039/d1ta00287b,10.1039/d1ta00287b,Si25,Y14,Si25,Y14,,CCCCCCCCCCCc1c(/C=C2\C(=O)c3cc(F)ccc3C2=C(C#N)C#N)sc2c1sc1c3c4nn(CC(CC)CCCC)nc4c4c5sc6c(CCCCCCCCCCC)c(/C=C7\C(=O)c8cc(F)ccc8C7=C(C#N)C#N)sc6c5n(CC(CC)CCCC)c4c3n(CC(CC)CCCC)c21,0.782,28.5,67.46,15.03,15.034810199999995,0.0320039920159539,14.51,15.03,,,,,,,,,,,600.0,,,,,,,-5.56,-4.01,
79718,10.1039/d1ta02890a,10.1039/d1ta02890a,PTQ10,Y6-BO,PTQ10,Y6-BO,CCCCCCCCC(CCCCCC)COc1cnc2c(-c3cccs3)c(F)c(F)cc2n1,CCCCCCCCCCCc1c(/C=C2\C(=O)c3cc(F)c(F)cc3C2=C(C#N)C#N)sc2c1sc1c3c4nsnc4c4c5sc6c(CCCCCCCCCCC)c(/C=C7\C(=O)c8cc(F)c(F)cc8C7=C(C#N)C#N)sc6c5n(CC(CCCC)CCCCCC)c4c3n(CC(CCCC)CCCCCC)c21,0.865,25.45,71.18,15.65,15.669743150000002,0.1261543130990531,15.4,15.65,,,,,ITO/PEDOT:PSS/PTQ10:Y6-BO/PDINO/Ag,aerosol-printed active layer,PDINO,,PEDOT:PSS,,,O-XY,,,-5.54,-2.92,,-5.65,-4.1,
79719,10.1039/d1ta02890a,10.1039/d1ta02890a,PTQ10,Y6-BO,PTQ10,Y6-BO,CCCCCCCCC(CCCCCC)COc1cnc2c(-c3cccs3)c(F)c(F)cc2n1,CCCCCCCCCCCc1c(/C=C2\C(=O)c3cc(F)c(F)cc3C2=C(C#N)C#N)sc2c1sc1c3c4nsnc4c4c5sc6c(CCCCCCCCCCC)c(/C=C7\C(=O)c8cc(F)c(F)cc8C7=C(C#N)C#N)sc6c5n(CC(CCCC)CCCCCC)c4c3n(CC(CCCC)CCCCCC)c21,0.852,25.58,62.06,13.05,13.525455696,3.64333866666666,12.51,13.05,,,,,ITO/PEDOT:PSS/PTQ10:Y6-BO/PDINO/Ag,"aerosol-printed active layer, 1 cm2",PDINO,,PEDOT:PSS,,,,,,-5.54,-2.92,,-5.65,-4.1,
79720,10.1039/d1ta02890a,10.1039/d1ta02890a,PTQ10,Y6-BO,PTQ10,Y6-BO,CCCCCCCCC(CCCCCC)COc1cnc2c(-c3cccs3)c(F)c(F)cc2n1,CCCCCCCCCCCc1c(/C=C2\C(=O)c3cc(F)c(F)cc3C2=C(C#N)C#N)sc2c1sc1c3c4nsnc4c4c5sc6c(CCCCCCCCCCC)c(/C=C7\C(=O)c8cc(F)c(F)cc8C7=C(C#N)C#N)sc6c5n(CC(CCCC)CCCCCC)c4c3n(CC(CCCC)CCCCCC)c21,0.855,25.93,66.03,14.78,14.638950045,0.9543298714479008,14.32,14.78,,,,,conventional,all aerosol printing,PDINO,,PEDOT:PSS,,100.0,O-XY,,100.0,-5.54,-2.92,,-5.65,-4.1,
79721,10.1039/d1ta02890a,10.1039/d1ta02890a,PTQ10,Y6-BO,PTQ10,Y6-BO,CCCCCCCCC(CCCCCC)COc1cnc2c(-c3cccs3)c(F)c(F)cc2n1,CCCCCCCCCCCc1c(/C=C2\C(=O)c3cc(F)c(F)cc3C2=C(C#N)C#N)sc2c1sc1c3c4nsnc4c4c5sc6c(CCCCCCCCCCC)c(/C=C7\C(=O)c8cc(F)c(F)cc8C7=C(C#N)C#N)sc6c5n(CC(CCCC)CCCCCC)c4c3n(CC(CCCC)CCCCCC)c21,0.861,25.75,63.5,14.08,14.078426249999998,0.0111772017045607,13.88,14.08,,,,,,all spin coating,,,,,,O-XY,,,-5.54,-2.92,,-5.65,-4.1,
79722,10.1039/d1ta02890a,10.1039/d1ta02890a,PTQ10,Y6-BO,PTQ10,Y6-BO,CCCCCCCCC(CCCCCC)COc1cnc2c(-c3cccs3)c(F)c(F)cc2n1,CCCCCCCCCCCc1c(/C=C2\C(=O)c3cc(F)c(F)cc3C2=C(C#N)C#N)sc2c1sc1c3c4nsnc4c4c5sc6c(CCCCCCCCCCC)c(/C=C7\C(=O)c8cc(F)c(F)cc8C7=C(C#N)C#N)sc6c5n(CC(CCCC)CCCCCC)c4c3n(CC(CCCC)CCCCCC)c21,0.879,25.34,68.89,15.36,15.344462154,0.101157851562494,15.21,15.36,,,,,ITO/PEDOT:PSS/PTQ10:Y6-BO/PDINO/Ag,,PDINO,,PEDOT:PSS,,,o-xylene,,,-5.54,-2.92,,-5.65,-4.1,
79739,10.1039/d1ta03665c,10.1039/d1ta03665c,PM6,Y6,PM6,Y6,COC(=O)C(C)(C)c1cc(C)cc(-c2sc3c4sc5cc(/C=C6/C(=O)c7cc(F)cc(c7)C(=O)/C6=C\c6cc(C(C)(C)C(=O)OC)c(-c7cc(C)cc(C(C)(C)C(=O)OC)c7)s6)sc5c4c(C(C)(C)C(=O)OC)ccc2-3)c1,CCCCCCCCCCCc1c(/C=C2\C(=O)c3cc(F)c(F)cc3C2=C(C#N)C#N)sc2c1sc1c3c4nsnc4c4c5sc6c(CCCCCCCCCCC)c(/C=C7\C(=O)c8cc(F)c(F)cc8C7=C(C#N)C#N)sc6c5n(CC(CC)CCCC)c4c3n(CC(CC)CCCC)c21,0.86,23.98,71.0,15.33,14.642188,4.48670580560991,14.57,15.33,1:1.2,1-chloronaphthalene,,0.5 vol%,,conventional,PDINN,,PEDOT:PSS,PEDOT:PSS,,chloroform,,100.0,-5.56,-3.65,,-5.65,-4.09,
79740,10.1039/d1ta03665c,10.1039/d1ta03665c,PM6,Y6,PM6,Y6,COC(=O)C(C)(C)c1cc(C)cc(-c2sc3c4sc5cc(/C=C6/C(=O)c7cc(F)cc(c7)C(=O)/C6=C\c6cc(C(C)(C)C(=O)OC)c(-c7cc(C)cc(C(C)(C)C(=O)OC)c7)s6)sc5c4c(C(C)(C)C(=O)OC)ccc2-3)c1,CCCCCCCCCCCc1c(/C=C2\C(=O)c3cc(F)c(F)cc3C2=C(C#N)C#N)sc2c1sc1c3c4nsnc4c4c5sc6c(CCCCCCCCCCC)c(/C=C7\C(=O)c8cc(F)c(F)cc8C7=C(C#N)C#N)sc6c5n(CC(CC)CCCC)c4c3n(CC(CC)CCCC)c21,0.85,24.23,71.0,15.24,14.622805,4.049835958005241,14.58,15.24,1:1.2,1-chloronaphthalene,,0.5 vol%,,conventional,PDINN,,PBD:PFBSA (1 : 1),PBD:PFBSA,,chloroform,,100.0,-5.56,-3.65,,-5.65,-4.09,
79741,10.1039/d1ta03665c,10.1039/d1ta03665c,PBDB-T,N2200,PBDB-T,N2200,CCCCC(CC)Cc1ccc(-c2c3cc(-c4ccc(-c5sc(-c6cccs6)c6c5C(=O)c5c(CC(CC)CCCC)sc(CC(CC)CCCC)c5C6=O)s4)sc3c(-c3ccc(CC(CC)CCCC)s3)c3ccsc23)s1,CCCCCCCCCCC(CCCCCCCC)CN1C(=O)c2ccc3c4c(c(-c5ccc(-c6cccs6)s5)cc(c24)C1=O)C(=O)N(CC(CCCCCCCC)CCCCCCCCCC)C3=O,0.86,12.38,62.0,6.76,6.601016,2.3518343195266174,6.6,6.76,1.5:1,DIO,,0.5 vol%,ITO/PEDOT:PSS/PBDB-T:N2200/PDINN/Ag,conventional,PDINN,,PEDOT:PSS,PEDOT:PSS,,chlorobenzene,,,-5.33,-3.48,,-5.71,-4.02,
79742,10.1039/d1ta03665c,10.1039/d1ta03665c,PBDB-T,N2200,PBDB-T,N2200,CCCCC(CC)Cc1ccc(-c2c3cc(-c4ccc(-c5sc(-c6cccs6)c6c5C(=O)c5c(CC(CC)CCCC)sc(CC(CC)CCCC)c5C6=O)s4)sc3c(-c3ccc(CC(CC)CCCC)s3)c3ccsc23)s1,CCCCCCCCCCC(CCCCCCCC)CN1C(=O)c2ccc3c4c(c(-c5ccc(-c6cccs6)s5)cc(c24)C1=O)C(=O)N(CC(CCCCCCCC)CCCCCCCCCC)C3=O,0.87,13.37,59.0,6.92,6.862821,0.826286127167625,6.78,6.92,1.5:1,DIO,,0.5 vol%,ITO/PBD:PFBSA (1:1)/PBDB-T:N2200/PDINN/Ag,conventional,PDINN,,PBD:PFBSA (1 : 1),PBD:PFBSA,,chlorobenzene,,,-5.33,-3.48,,-5.71,-4.02,
79743,10.1039/d1ta05284e,10.1039/d1ta05284e,PM6,Y6,PM6,Y6,COC(=O)C(C)(C)c1cc(C)cc(-c2sc3c4sc5cc(/C=C6/C(=O)c7cc(F)cc(c7)C(=O)/C6=C\c6cc(C(C)(C)C(=O)OC)c(-c7cc(C)cc(C(C)(C)C(=O)OC)c7)s6)sc5c4c(C(C)(C)C(=O)OC)ccc2-3)c1,CCCCCCCCCCCc1c(/C=C2\C(=O)c3cc(F)c(F)cc3C2=C(C#N)C#N)sc2c1sc1c3c4nsnc4c4c5sc6c(CCCCCCCCCCC)c(/C=C7\C(=O)c8cc(F)c(F)cc8C7=C(C#N)C#N)sc6c5n(CC(CC)CCCC)c4c3n(CC(CC)CCCC)c21,0.836,25.63,73.9,15.84,15.83431652,0.035880555555556,15.51,15.84,1:0:1.2,,,,,,,,,,,,,,-5.56,-3.65,,-5.65,-4.09,
79750,10.1039/d1ta05284e,10.1039/d1ta05284e,TiC12,Y6,TiC12,Y6,,CCCCCCCCCCCc1c(/C=C2\C(=O)c3cc(F)c(F)cc3C2=C(C#N)C#N)sc2c1sc1c3c4nsnc4c4c5sc6c(CCCCCCCCCCC)c(/C=C7\C(=O)c8cc(F)c(F)cc8C7=C(C#N)C#N)sc6c5n(CC(CC)CCCC)c4c3n(CC(CC)CCCC)c21,0.801,9.18,45.4,3.34,3.33834372,0.0495892215568915,3.25,3.34,0:1:1.2,,,,ITO/PEDOT:PSS/active layer/PDINO/Al,,PDINO,,PEDOT:PSS,,,,,,,,,-5.65,-4.09,
79751,10.1039/d1ta06416a,10.1039/d1ta06416a,PTB7-Th,PC71BM,PTB7-Th,PC71BM,CCCCC(CC)COC(=O)c1sc2csc(-c3cc4c(-c5ccc(CC(CC)CCCC)s5)c5sccc5c(-c5ccc(CC(CC)CCCC)s5)c4s3)c2c1F,COC(=O)CCCC1(c2ccccc2)C23c4c5ccc6c7cc8c9c%10c(cc%11cc%12c%13c%14c(cc%15c%16ccc-5c2c%16c2c5c%16c%17c(c(c46)c7c9c%17c4c%10c%11c%13c4c%16c%14c%152)C513)C%12)C8,0.717,17.84,62.37,8.03,7.977921335999998,0.648551232876731,8.0,8.03,,,,,,inverted,PMDETA,PMDETA,,,,,,,-5.21,-3.6,,-5.9,-3.9,
79752,10.1039/d1ta06416a,10.1039/d1ta06416a,PTB7-Th,PC71BM,PTB7-Th,PC71BM,CCCCC(CC)COC(=O)c1sc2csc(-c3cc4c(-c5ccc(CC(CC)CCCC)s5)c5sccc5c(-c5ccc(CC(CC)CCCC)s5)c4s3)c2c1F,COC(=O)CCCC1(c2ccccc2)C23c4c5ccc6c7cc8c9c%10c(cc%11cc%12c%13c%14c(cc%15c%16ccc-5c2c%16c2c5c%16c%17c(c(c46)c7c9c%17c4c%10c%11c%13c4c%16c%14c%152)C513)C%12)C8,0.783,18.31,70.51,10.15,10.108828323,0.4056322857142804,10.12,10.15,,,,,,inverted,PMDETA-DBO,PMDETA-DBO,,,,,,,-5.21,-3.6,,-5.9,-3.9,
79753,10.1039/d1ta06416a,10.1039/d1ta06416a,PTB7-Th,PC71BM,PTB7-Th,PC71BM,CCCCC(CC)COC(=O)c1sc2csc(-c3cc4c(-c5ccc(CC(CC)CCCC)s5)c5sccc5c(-c5ccc(CC(CC)CCCC)s5)c4s3)c2c1F,COC(=O)CCCC1(c2ccccc2)C23c4c5ccc6c7cc8c9c%10c(cc%11cc%12c%13c%14c(cc%15c%16ccc-5c2c%16c2c5c%16c%17c(c(c46)c7c9c%17c4c%10c%11c%13c4c%16c%14c%152)C513)C%12)C8,0.783,18.62,70.6,10.41,10.29309876,1.1229706051873265,10.31,10.41,,,,,,inverted,PEDETA-DBO,PEDETA-DBO,,,,,,,-5.21,-3.6,,-5.9,-3.9,
79754,10.1039/d1ta06416a,10.1039/d1ta06416a,PBDB-T-SF,IT-4F,PBDB-T-SF,IT-4F,CCCCC(CC)CSc1sc(-c2c3cc(-c4ccc(-c5sc(-c6cccs6)c6c5C(=O)c5c(CC(CC)CCCC)sc(CC(CC)CCCC)c5C6=O)s4)sc3c(-c3cc(F)c(SCC(CC)CCCC)s3)c3ccsc23)cc1F,CCCCCCc1ccc(C2(c3ccc(CCCCCC)cc3)c3cc4c(cc3-c3sc5cc(/C=C6\C(=O)c7cc(F)c(F)cc7C6=C(C#N)C#N)sc5c32)C(c2ccc(CCCCCC)cc2)(c2ccc(CCCCCC)cc2)c2c-4sc3cc(/C=C4\C(=O)c5cc(F)c(F)cc5C4=C(C#N)C#N)sc23)cc1,0.823,21.63,72.12,13.01,12.838434588,1.3187195388162924,12.56,13.01,,,,,,inverted organic solar cell,ZnO,ZnO,,,,,,,-5.41,-3.62,,-5.66,-4.14,
79755,10.1039/d1ta06416a,10.1039/d1ta06416a,PBDB-T-SF,IT-4F,PBDB-T-SF,IT-4F,CCCCC(CC)CSc1sc(-c2c3cc(-c4ccc(-c5sc(-c6cccs6)c6c5C(=O)c5c(CC(CC)CCCC)sc(CC(CC)CCCC)c5C6=O)s4)sc3c(-c3cc(F)c(SCC(CC)CCCC)s3)c3ccsc23)cc1F,CCCCCCc1ccc(C2(c3ccc(CCCCCC)cc3)c3cc4c(cc3-c3sc5cc(/C=C6\C(=O)c7cc(F)c(F)cc7C6=C(C#N)C#N)sc5c32)C(c2ccc(CCCCCC)cc2)(c2ccc(CCCCCC)cc2)c2c-4sc3cc(/C=C4\C(=O)c5cc(F)c(F)cc5C4=C(C#N)C#N)sc23)cc1,0.784,22.07,64.61,11.39,11.179390768,1.8490713959613647,11.18,11.39,,,,,,inverted organic solar cell,PMDETA,PMDETA,,,,,,,-5.41,-3.62,,-5.66,-4.14,
79756,10.1039/d1ta06416a,10.1039/d1ta06416a,PBDB-T-SF,IT-4F,PBDB-T-SF,IT-4F,CCCCC(CC)CSc1sc(-c2c3cc(-c4ccc(-c5sc(-c6cccs6)c6c5C(=O)c5c(CC(CC)CCCC)sc(CC(CC)CCCC)c5C6=O)s4)sc3c(-c3cc(F)c(SCC(CC)CCCC)s3)c3ccsc23)cc1F,CCCCCCc1ccc(C2(c3ccc(CCCCCC)cc3)c3cc4c(cc3-c3sc5cc(/C=C6\C(=O)c7cc(F)c(F)cc7C6=C(C#N)C#N)sc5c32)C(c2ccc(CCCCCC)cc2)(c2ccc(CCCCCC)cc2)c2c-4sc3cc(/C=C4\C(=O)c5cc(F)c(F)cc5C4=C(C#N)C#N)sc23)cc1,0.82,22.0,71.86,13.11,12.963544,1.1171319603356262,12.91,13.11,,,,,,inverted organic solar cell,PMDETA-DBO,PMDETA-DBO,,,,,,,-5.41,-3.62,,-5.66,-4.14,
79757,10.1039/d1ta06416a,10.1039/d1ta06416a,PBDB-T-SF,IT-4F,PBDB-T-SF,IT-4F,CCCCC(CC)CSc1sc(-c2c3cc(-c4ccc(-c5sc(-c6cccs6)c6c5C(=O)c5c(CC(CC)CCCC)sc(CC(CC)CCCC)c5C6=O)s4)sc3c(-c3cc(F)c(SCC(CC)CCCC)s3)c3ccsc23)cc1F,CCCCCCc1ccc(C2(c3ccc(CCCCCC)cc3)c3cc4c(cc3-c3sc5cc(/C=C6\C(=O)c7cc(F)c(F)cc7C6=C(C#N)C#N)sc5c32)C(c2ccc(CCCCCC)cc2)(c2ccc(CCCCCC)cc2)c2c-4sc3cc(/C=C4\C(=O)c5cc(F)c(F)cc5C4=C(C#N)C#N)sc23)cc1,0.819,22.5,71.9,13.45,13.2493725,1.4916542750929331,13.11,13.45,,,,,,inverted organic solar cell,PEDETA-DBO,PEDETA-DBO,,,,,,,-5.41,-3.62,,-5.66,-4.14,
79758,10.1039/d1ta06416a,10.1039/d1ta06416a,PM6,Y6,PM6,Y6,COC(=O)C(C)(C)c1cc(C)cc(-c2sc3c4sc5cc(/C=C6/C(=O)c7cc(F)cc(c7)C(=O)/C6=C\c6cc(C(C)(C)C(=O)OC)c(-c7cc(C)cc(C(C)(C)C(=O)OC)c7)s6)sc5c4c(C(C)(C)C(=O)OC)ccc2-3)c1,CCCCCCCCCCCc1c(/C=C2\C(=O)c3cc(F)c(F)cc3C2=C(C#N)C#N)sc2c1sc1c3c4nsnc4c4c5sc6c(CCCCCCCCCCC)c(/C=C7\C(=O)c8cc(F)c(F)cc8C7=C(C#N)C#N)sc6c5n(CC(CC)CCCC)c4c3n(CC(CC)CCCC)c21,0.833,25.69,70.86,15.37,15.163877022,1.3410733767078713,15.16,15.37,,,,,,inverted,ZnO,ZnO,,,,,,,-5.56,-3.65,,-5.65,-4.09,
79759,10.1039/d1ta06416a,10.1039/d1ta06416a,PM6,Y6,PM6,Y6,COC(=O)C(C)(C)c1cc(C)cc(-c2sc3c4sc5cc(/C=C6/C(=O)c7cc(F)cc(c7)C(=O)/C6=C\c6cc(C(C)(C)C(=O)OC)c(-c7cc(C)cc(C(C)(C)C(=O)OC)c7)s6)sc5c4c(C(C)(C)C(=O)OC)ccc2-3)c1,CCCCCCCCCCCc1c(/C=C2\C(=O)c3cc(F)c(F)cc3C2=C(C#N)C#N)sc2c1sc1c3c4nsnc4c4c5sc6c(CCCCCCCCCCC)c(/C=C7\C(=O)c8cc(F)c(F)cc8C7=C(C#N)C#N)sc6c5n(CC(CC)CCCC)c4c3n(CC(CC)CCCC)c21,0.798,26.09,64.52,14.11,13.432947864,4.798385088589643,13.8,14.11,,,,,,inverted,PMDETA,PMDETA,,,,,,,-5.56,-3.65,,-5.65,-4.09,
79760,10.1039/d1ta06416a,10.1039/d1ta06416a,PM6,Y6,PM6,Y6,COC(=O)C(C)(C)c1cc(C)cc(-c2sc3c4sc5cc(/C=C6/C(=O)c7cc(F)cc(c7)C(=O)/C6=C\c6cc(C(C)(C)C(=O)OC)c(-c7cc(C)cc(C(C)(C)C(=O)OC)c7)s6)sc5c4c(C(C)(C)C(=O)OC)ccc2-3)c1,CCCCCCCCCCCc1c(/C=C2\C(=O)c3cc(F)c(F)cc3C2=C(C#N)C#N)sc2c1sc1c3c4nsnc4c4c5sc6c(CCCCCCCCCCC)c(/C=C7\C(=O)c8cc(F)c(F)cc8C7=C(C#N)C#N)sc6c5n(CC(CC)CCCC)c4c3n(CC(CC)CCCC)c21,0.831,26.15,69.84,15.02,15.17668596,1.0431821571238402,14.89,15.02,,,,,,inverted,PMDETA-DBO,PMDETA-DBO,,,,,,,-5.56,-3.65,,-5.65,-4.09,
79761,10.1039/d1ta06416a,10.1039/d1ta06416a,PM6,Y6,PM6,Y6,COC(=O)C(C)(C)c1cc(C)cc(-c2sc3c4sc5cc(/C=C6/C(=O)c7cc(F)cc(c7)C(=O)/C6=C\c6cc(C(C)(C)C(=O)OC)c(-c7cc(C)cc(C(C)(C)C(=O)OC)c7)s6)sc5c4c(C(C)(C)C(=O)OC)ccc2-3)c1,CCCCCCCCCCCc1c(/C=C2\C(=O)c3cc(F)c(F)cc3C2=C(C#N)C#N)sc2c1sc1c3c4nsnc4c4c5sc6c(CCCCCCCCCCC)c(/C=C7\C(=O)c8cc(F)c(F)cc8C7=C(C#N)C#N)sc6c5n(CC(CC)CCCC)c4c3n(CC(CC)CCCC)c21,0.835,26.85,72.39,16.57,16.229657025,2.053970881110432,16.32,16.57,,,,,,inverted,PEDETA-DBO,PEDETA-DBO,,,,,,,-5.56,-3.65,,-5.65,-4.09,
79763,10.1039/d1ta06416a,10.1039/d1ta06416a,PM6,Y6,PM6,Y6,COC(=O)C(C)(C)c1cc(C)cc(-c2sc3c4sc5cc(/C=C6/C(=O)c7cc(F)cc(c7)C(=O)/C6=C\c6cc(C(C)(C)C(=O)OC)c(-c7cc(C)cc(C(C)(C)C(=O)OC)c7)s6)sc5c4c(C(C)(C)C(=O)OC)ccc2-3)c1,CCCCCCCCCCCc1c(/C=C2\C(=O)c3cc(F)c(F)cc3C2=C(C#N)C#N)sc2c1sc1c3c4nsnc4c4c5sc6c(CCCCCCCCCCC)c(/C=C7\C(=O)c8cc(F)c(F)cc8C7=C(C#N)C#N)sc6c5n(CC(CC)CCCC)c4c3n(CC(CC)CCCC)c21,0.828,26.58,67.13,15.36,14.774131511999997,3.8142479687500175,15.05,15.36,,,,,,inverted,PEDETA-DBO,PEDETA-DBO,,,10.0,,,,-5.56,-3.65,,-5.65,-4.09,
79764,10.1039/d1ta06416a,10.1039/d1ta06416a,PM6,Y6,PM6,Y6,COC(=O)C(C)(C)c1cc(C)cc(-c2sc3c4sc5cc(/C=C6/C(=O)c7cc(F)cc(c7)C(=O)/C6=C\c6cc(C(C)(C)C(=O)OC)c(-c7cc(C)cc(C(C)(C)C(=O)OC)c7)s6)sc5c4c(C(C)(C)C(=O)OC)ccc2-3)c1,CCCCCCCCCCCc1c(/C=C2\C(=O)c3cc(F)c(F)cc3C2=C(C#N)C#N)sc2c1sc1c3c4nsnc4c4c5sc6c(CCCCCCCCCCC)c(/C=C7\C(=O)c8cc(F)c(F)cc8C7=C(C#N)C#N)sc6c5n(CC(CC)CCCC)c4c3n(CC(CC)CCCC)c21,0.823,25.74,67.03,14.67,14.199648605999998,3.20621263803682,14.46,14.67,,,,,,inverted,PEDETA-DBO,PEDETA-DBO,,,20.0,,,,-5.56,-3.65,,-5.65,-4.09,
79765,10.1039/d1ta06416a,10.1039/d1ta06416a,PM6,Y6,PM6,Y6,COC(=O)C(C)(C)c1cc(C)cc(-c2sc3c4sc5cc(/C=C6/C(=O)c7cc(F)cc(c7)C(=O)/C6=C\c6cc(C(C)(C)C(=O)OC)c(-c7cc(C)cc(C(C)(C)C(=O)OC)c7)s6)sc5c4c(C(C)(C)C(=O)OC)ccc2-3)c1,CCCCCCCCCCCc1c(/C=C2\C(=O)c3cc(F)c(F)cc3C2=C(C#N)C#N)sc2c1sc1c3c4nsnc4c4c5sc6c(CCCCCCCCCCC)c(/C=C7\C(=O)c8cc(F)c(F)cc8C7=C(C#N)C#N)sc6c5n(CC(CC)CCCC)c4c3n(CC(CC)CCCC)c21,0.816,24.22,65.83,13.41,13.010325215999996,2.980423445190184,13.01,13.41,,,,,,inverted,PEDETA-DBO,PEDETA-DBO,,,30.0,,,,-5.56,-3.65,,-5.65,-4.09,
79766,10.1039/d1ta06416a,10.1039/d1ta06416a,PM6,Y6,PM6,Y6,COC(=O)C(C)(C)c1cc(C)cc(-c2sc3c4sc5cc(/C=C6/C(=O)c7cc(F)cc(c7)C(=O)/C6=C\c6cc(C(C)(C)C(=O)OC)c(-c7cc(C)cc(C(C)(C)C(=O)OC)c7)s6)sc5c4c(C(C)(C)C(=O)OC)ccc2-3)c1,CCCCCCCCCCCc1c(/C=C2\C(=O)c3cc(F)c(F)cc3C2=C(C#N)C#N)sc2c1sc1c3c4nsnc4c4c5sc6c(CCCCCCCCCCC)c(/C=C7\C(=O)c8cc(F)c(F)cc8C7=C(C#N)C#N)sc6c5n(CC(CC)CCCC)c4c3n(CC(CC)CCCC)c21,0.819,26.1,62.2,13.74,13.295809800000002,3.2328253275109007,13.55,13.74,,AA,,PEDETA:acid 1:2 molar ratio,,inverted,PEDETA-DBO:AA,PEDETA-DBO:AA,,,30.0,,,,-5.56,-3.65,,-5.65,-4.09,
79767,10.1039/d1ta06416a,10.1039/d1ta06416a,PM6,Y6,PM6,Y6,COC(=O)C(C)(C)c1cc(C)cc(-c2sc3c4sc5cc(/C=C6/C(=O)c7cc(F)cc(c7)C(=O)/C6=C\c6cc(C(C)(C)C(=O)OC)c(-c7cc(C)cc(C(C)(C)C(=O)OC)c7)s6)sc5c4c(C(C)(C)C(=O)OC)ccc2-3)c1,CCCCCCCCCCCc1c(/C=C2\C(=O)c3cc(F)c(F)cc3C2=C(C#N)C#N)sc2c1sc1c3c4nsnc4c4c5sc6c(CCCCCCCCCCC)c(/C=C7\C(=O)c8cc(F)c(F)cc8C7=C(C#N)C#N)sc6c5n(CC(CC)CCCC)c4c3n(CC(CC)CCCC)c21,0.82,26.32,66.01,14.67,14.246542240000002,2.886555964553497,14.4,14.67,,HA,,PEDETA:acid 1:2 molar ratio,,inverted,PEDETA-DBO:HA,PEDETA-DBO:HA,,,30.0,,,,-5.56,-3.65,,-5.65,-4.09,
79768,10.1039/d1ta06416a,10.1039/d1ta06416a,PM6,Y6,PM6,Y6,COC(=O)C(C)(C)c1cc(C)cc(-c2sc3c4sc5cc(/C=C6/C(=O)c7cc(F)cc(c7)C(=O)/C6=C\c6cc(C(C)(C)C(=O)OC)c(-c7cc(C)cc(C(C)(C)C(=O)OC)c7)s6)sc5c4c(C(C)(C)C(=O)OC)ccc2-3)c1,CCCCCCCCCCCc1c(/C=C2\C(=O)c3cc(F)c(F)cc3C2=C(C#N)C#N)sc2c1sc1c3c4nsnc4c4c5sc6c(CCCCCCCCCCC)c(/C=C7\C(=O)c8cc(F)c(F)cc8C7=C(C#N)C#N)sc6c5n(CC(CC)CCCC)c4c3n(CC(CC)CCCC)c21,0.823,26.58,68.42,15.33,14.967107628,2.367203992172218,15.01,15.33,,PA,,PEDETA:acid 1:2 molar ratio,,inverted,PEDETA-DBO:PA,PEDETA-DBO:PA,,,30.0,,,,-5.56,-3.65,,-5.65,-4.09,
79769,10.1039/d1ta08893a,10.1039/d1ta08893a,PBDF-BDD,IT-4F,PBDF-BDD,IT-4F,,CCCCCCc1ccc(C2(c3ccc(CCCCCC)cc3)c3cc4c(cc3-c3sc5cc(/C=C6\C(=O)c7cc(F)c(F)cc7C6=C(C#N)C#N)sc5c32)C(c2ccc(CCCCCC)cc2)(c2ccc(CCCCCC)cc2)c2c-4sc3cc(/C=C4\C(=O)c5cc(F)c(F)cc5C4=C(C#N)C#N)sc23)cc1,0.856,17.67,70.4,10.65,10.648366080000002,0.0153419718309667,,,,DIO,DIO,,ITO/ZnO/active layer/MoOx/Ag,,ZnO,,MoOx,,,,,,,,,-5.66,-4.14,
