Repository: JiYiqaq/PCE-KA-GNN

# Data directory

- `raw/Active_Database.csv` is the immutable source dataset bundled under CC BY 4.0. Do not overwrite it with processed data.
- `processed/` is created and populated by the training pipeline. Generated `.pt` and `.pth` caches are intentionally ignored by Git because they can exceed GitHub's normal single-file limit.

See `../DATA_LICENSE.md` for provenance, license and checksum information.

File: data/raw/Active_Database.csv (part 267 of 471)
id,doi,doi_norm,donor,acceptor,donor_canonical,acceptor_canonical,donor_smiles,acceptor_smiles,voc,jsc,ff,pce,pce_recomputed,pce_relative_error_percent,pce_avg,pce_best,d_a_ratio,additive,additive_canonical,additive_ratio,device_structure,device_type,etl,etl_canonical,htl,htl_canonical,active_layer_thickness,solvent,solvent_canonical,annealing_temp,homo_d,lumo_d,eg_d,homo_a,lumo_a,eg_a
79770,10.1039/d1ta08893a,10.1039/d1ta08893a,PBDF-BDD,IT-4F,PBDF-BDD,IT-4F,,CCCCCCc1ccc(C2(c3ccc(CCCCCC)cc3)c3cc4c(cc3-c3sc5cc(/C=C6\C(=O)c7cc(F)c(F)cc7C6=C(C#N)C#N)sc5c32)C(c2ccc(CCCCCC)cc2)(c2ccc(CCCCCC)cc2)c2c-4sc3cc(/C=C4\C(=O)c5cc(F)c(F)cc5C4=C(C#N)C#N)sc23)cc1,0.84,16.08,70.1,9.47,9.468547199999996,0.0153410770855804,,,,DIO,DIO,,ITO/ZnO/active layer/MoOx/Ag,,ZnO,,MoOx,,,,,,,,,-5.66,-4.14,
79771,10.1039/d1ta08893a,10.1039/d1ta08893a,PBDF-BDD,IT-4F,PBDF-BDD,IT-4F,,CCCCCCc1ccc(C2(c3ccc(CCCCCC)cc3)c3cc4c(cc3-c3sc5cc(/C=C6\C(=O)c7cc(F)c(F)cc7C6=C(C#N)C#N)sc5c32)C(c2ccc(CCCCCC)cc2)(c2ccc(CCCCCC)cc2)c2c-4sc3cc(/C=C4\C(=O)c5cc(F)c(F)cc5C4=C(C#N)C#N)sc23)cc1,0.812,16.1,67.4,8.81,8.811336800000001,0.0151736662883166,,,,DIO,DIO,3%,ITO/ZnO/active layer/MoOx/Ag,,ZnO,,MoOx,,,,,,,,,-5.66,-4.14,
79772,10.1039/d1ta08893a,10.1039/d1ta08893a,PBDF-BDD,IT-4F,PBDF-BDD,IT-4F,,CCCCCCc1ccc(C2(c3ccc(CCCCCC)cc3)c3cc4c(cc3-c3sc5cc(/C=C6\C(=O)c7cc(F)c(F)cc7C6=C(C#N)C#N)sc5c32)C(c2ccc(CCCCCC)cc2)(c2ccc(CCCCCC)cc2)c2c-4sc3cc(/C=C4\C(=O)c5cc(F)c(F)cc5C4=C(C#N)C#N)sc23)cc1,0.817,17.1,65.0,9.09,9.080955,0.099504950495054,,,,DIO,DIO,5%,ITO/ZnO/active layer/MoOx/Ag,,ZnO,,MoOx,,,,,,,,,-5.66,-4.14,
79773,10.1039/d1ta08893a,10.1039/d1ta08893a,PBDF-BDD,IT-4F,PBDF-BDD,IT-4F,,CCCCCCc1ccc(C2(c3ccc(CCCCCC)cc3)c3cc4c(cc3-c3sc5cc(/C=C6\C(=O)c7cc(F)c(F)cc7C6=C(C#N)C#N)sc5c32)C(c2ccc(CCCCCC)cc2)(c2ccc(CCCCCC)cc2)c2c-4sc3cc(/C=C4\C(=O)c5cc(F)c(F)cc5C4=C(C#N)C#N)sc23)cc1,0.948,15.65,67.1,9.96,9.9550902,0.0492951807229101,,,,DPE,DPE,,,,,,,,,,,,,,,-5.66,-4.14,
79774,10.1039/d1ta08893a,10.1039/d1ta08893a,PBDF-BDD,IT-4F,PBDF-BDD,IT-4F,,CCCCCCc1ccc(C2(c3ccc(CCCCCC)cc3)c3cc4c(cc3-c3sc5cc(/C=C6\C(=O)c7cc(F)c(F)cc7C6=C(C#N)C#N)sc5c32)C(c2ccc(CCCCCC)cc2)(c2ccc(CCCCCC)cc2)c2c-4sc3cc(/C=C4\C(=O)c5cc(F)c(F)cc5C4=C(C#N)C#N)sc23)cc1,0.944,16.29,67.1,10.32,10.318476959999998,0.0147581395349044,,,,DPE,DPE,,ITO/ZnO/active layer/MoOx/Ag,,ZnO,,MoOx,,,,,,,,,-5.66,-4.14,
79775,10.1039/d1ta08893a,10.1039/d1ta08893a,PBDF-BDD,IT-4F,PBDF-BDD,IT-4F,,CCCCCCc1ccc(C2(c3ccc(CCCCCC)cc3)c3cc4c(cc3-c3sc5cc(/C=C6\C(=O)c7cc(F)c(F)cc7C6=C(C#N)C#N)sc5c32)C(c2ccc(CCCCCC)cc2)(c2ccc(CCCCCC)cc2)c2c-4sc3cc(/C=C4\C(=O)c5cc(F)c(F)cc5C4=C(C#N)C#N)sc23)cc1,0.93,16.95,64.2,10.13,10.120167000000002,0.097068114511339,,,,DPE,DPE,,ITO/ZnO/active layer/MoOx/Ag,,ZnO,,MoOx,,,,,,,,,-5.66,-4.14,
79776,10.1039/d1ta08893a,10.1039/d1ta08893a,PBDF-BDD,IT-4F,PBDF-BDD,IT-4F,,CCCCCCc1ccc(C2(c3ccc(CCCCCC)cc3)c3cc4c(cc3-c3sc5cc(/C=C6\C(=O)c7cc(F)c(F)cc7C6=C(C#N)C#N)sc5c32)C(c2ccc(CCCCCC)cc2)(c2ccc(CCCCCC)cc2)c2c-4sc3cc(/C=C4\C(=O)c5cc(F)c(F)cc5C4=C(C#N)C#N)sc23)cc1,0.929,17.06,62.5,9.9,9.9054625,0.0551767676767691,,,,DPE,DPE,5%,ITO/ZnO/active layer/MoOx/Ag,,ZnO,,MoOx,,,,,,,,,-5.66,-4.14,
79777,10.1039/d1ta08893a,10.1039/d1ta08893a,PBDF-BDD,IT-4F,PBDF-BDD,IT-4F,,CCCCCCc1ccc(C2(c3ccc(CCCCCC)cc3)c3cc4c(cc3-c3sc5cc(/C=C6\C(=O)c7cc(F)c(F)cc7C6=C(C#N)C#N)sc5c32)C(c2ccc(CCCCCC)cc2)(c2ccc(CCCCCC)cc2)c2c-4sc3cc(/C=C4\C(=O)c5cc(F)c(F)cc5C4=C(C#N)C#N)sc23)cc1,0.937,16.2,65.0,9.87,9.86661,0.034346504559248,,,,w/o,,,ITO/ZnO/active layer/MoOx/Ag,,ZnO,,MoOx,,,,,,,,,-5.66,-4.14,
79818,10.1039/d2nj01429g,10.1039/d2nj01429g,PM6,MBI-PDI2,PM6,MBI-PDI2,COC(=O)C(C)(C)c1cc(C)cc(-c2sc3c4sc5cc(/C=C6/C(=O)c7cc(F)cc(c7)C(=O)/C6=C\c6cc(C(C)(C)C(=O)OC)c(-c7cc(C)cc(C(C)(C)C(=O)OC)c7)s6)sc5c4c(C(C)(C)C(=O)OC)ccc2-3)c1,,0.938,11.94,63.6,7.13,7.12302192,0.0978692847124777,7.05,7.13,,,,,,,,,,,,,,,-5.56,-3.65,,,,
79819,10.1039/d2nj01429g,10.1039/d2nj01429g,PM6,PDI2,PM6,PDI2,COC(=O)C(C)(C)c1cc(C)cc(-c2sc3c4sc5cc(/C=C6/C(=O)c7cc(F)cc(c7)C(=O)/C6=C\c6cc(C(C)(C)C(=O)OC)c(-c7cc(C)cc(C(C)(C)C(=O)OC)c7)s6)sc5c4c(C(C)(C)C(=O)OC)ccc2-3)c1,,1.026,10.68,56.1,6.15,6.1472584800000005,0.044577560975607,6.08,6.15,,,,,ITO/ZnO/PM6:PDI2/MoO3/Ag,,ZnO,,MoO3,,,,,,-5.56,-3.65,,,,
79825,10.1039/d2nj06130a,10.1039/d2nj06130a,PBTIBDTT,ITIC,PBTIBDTT,ITIC,CCCCCCCCCCc1ccsc1-c1cc2c(=O)n(CC(CCCCCC)CCCCCCCC)c(=O)c3cc(-c4sc(-c5cc6c(-c7ccc(CC(CC)CCCC)s7)c7sccc7c(-c7ccc(CC(CC)CCCC)s7)c6s5)cc4CCCCCCCCCC)sc3c2s1,CCCCCCc1ccc(C2(c3ccc(CCCCCC)cc3)c3cc4c(cc3-c3sc5cc(C=C6C(=O)c7ccccc7C6=C(C#N)C#N)sc5c32)C(c2ccc(CCCCCC)cc2)(c2ccc(CCCCCC)cc2)c2c-4sc3cc(C=C4C(=O)c5ccccc5C4=C(C#N)C#N)sc23)cc1,0.98,13.99,65.65,9.0,9.000746300000001,0.0082922222222355,8.81,9.0,1:1,,,,ITO/PEDOT:PSS/active layer/PDINO/Al,conventional,PDINO,,PEDOT:PSS,,,,,0.0,-5.47,-3.6,,-5.576,-3.916,
79826,10.1039/d2nj06130a,10.1039/d2nj06130a,PBTIBDTT,ITIC,PBTIBDTT,ITIC,CCCCCCCCCCc1ccsc1-c1cc2c(=O)n(CC(CCCCCC)CCCCCCCC)c(=O)c3cc(-c4sc(-c5cc6c(-c7ccc(CC(CC)CCCC)s7)c7sccc7c(-c7ccc(CC(CC)CCCC)s7)c6s5)cc4CCCCCCCCCC)sc3c2s1,CCCCCCc1ccc(C2(c3ccc(CCCCCC)cc3)c3cc4c(cc3-c3sc5cc(C=C6C(=O)c7ccccc7C6=C(C#N)C#N)sc5c32)C(c2ccc(CCCCCC)cc2)(c2ccc(CCCCCC)cc2)c2c-4sc3cc(C=C4C(=O)c5ccccc5C4=C(C#N)C#N)sc23)cc1,0.96,14.03,65.42,8.81,8.811288959999999,0.0146306469920356,8.74,8.81,1:1,,,,ITO/PEDOT:PSS/active layer/PDINO/Al,conventional,PDINO,,PEDOT:PSS,,,,,150.0,-5.47,-3.6,,-5.576,-3.916,
79827,10.1039/d2nj06130a,10.1039/d2nj06130a,PBTIBDTT,ITIC,PBTIBDTT,ITIC,CCCCCCCCCCc1ccsc1-c1cc2c(=O)n(CC(CCCCCC)CCCCCCCC)c(=O)c3cc(-c4sc(-c5cc6c(-c7ccc(CC(CC)CCCC)s7)c7sccc7c(-c7ccc(CC(CC)CCCC)s7)c6s5)cc4CCCCCCCCCC)sc3c2s1,CCCCCCc1ccc(C2(c3ccc(CCCCCC)cc3)c3cc4c(cc3-c3sc5cc(C=C6C(=O)c7ccccc7C6=C(C#N)C#N)sc5c32)C(c2ccc(CCCCCC)cc2)(c2ccc(CCCCCC)cc2)c2c-4sc3cc(C=C4C(=O)c5ccccc5C4=C(C#N)C#N)sc23)cc1,0.94,13.73,65.97,8.51,8.514220139999999,0.0495903642773121,8.48,8.51,1:1,,,,ITO/PEDOT:PSS/active layer/PDINO/Al,conventional,PDINO,,PEDOT:PSS,,,,,150.0,-5.47,-3.6,,-5.576,-3.916,
79828,10.1039/d2nj06130a,10.1039/d2nj06130a,PBTIBDTT,ITIC-4F,PBTIBDTT,ITIC-4F,CCCCCCCCCCc1ccsc1-c1cc2c(=O)n(CC(CCCCCC)CCCCCCCC)c(=O)c3cc(-c4sc(-c5cc6c(-c7ccc(CC(CC)CCCC)s7)c7sccc7c(-c7ccc(CC(CC)CCCC)s7)c6s5)cc4CCCCCCCCCC)sc3c2s1,CCCCCCc1ccc(C2(c3ccc(CCCCCC)cc3)c3cc4c(cc3-c3sc5cc(/C=C6/C(=O)c7cc(F)c(F)cc7C6=C(C#N)C#N)sc5c32)C(c2ccc(CCCCCC)cc2)(c2ccc(CCCCCC)cc2)c2c-4sc3cc(/C=C4/C(=O)c5cc(F)c(F)cc5C4=C(C#N)C#N)sc23)cc1,0.82,18.17,69.18,10.31,10.307404920000002,0.0251705140640055,10.19,10.31,1:1,DIO,,0.5%,ITO/PEDOT:PSS/active layer/PDINO/Al,conventional,PDINO,,PEDOT:PSS,,,,,0.0,-5.47,-3.6,,-5.82,-4.24,
79829,10.1039/d2nj06130a,10.1039/d2nj06130a,PBTIBDTT,ITIC-4F,PBTIBDTT,ITIC-4F,CCCCCCCCCCc1ccsc1-c1cc2c(=O)n(CC(CCCCCC)CCCCCCCC)c(=O)c3cc(-c4sc(-c5cc6c(-c7ccc(CC(CC)CCCC)s7)c7sccc7c(-c7ccc(CC(CC)CCCC)s7)c6s5)cc4CCCCCCCCCC)sc3c2s1,CCCCCCc1ccc(C2(c3ccc(CCCCCC)cc3)c3cc4c(cc3-c3sc5cc(/C=C6/C(=O)c7cc(F)c(F)cc7C6=C(C#N)C#N)sc5c32)C(c2ccc(CCCCCC)cc2)(c2ccc(CCCCCC)cc2)c2c-4sc3cc(/C=C4/C(=O)c5cc(F)c(F)cc5C4=C(C#N)C#N)sc23)cc1,0.78,17.62,54.16,7.44,7.44353376,0.0474967741935461,7.08,7.44,1:1,DIO,,0.5%,ITO/PEDOT:PSS/active layer/PDINO/Al,conventional,PDINO,,PEDOT:PSS,,,,,150.0,-5.47,-3.6,,-5.82,-4.24,
79830,10.1039/d2nj06130a,10.1039/d2nj06130a,PBTIBDTT,ITIC-4F,PBTIBDTT,ITIC-4F,CCCCCCCCCCc1ccsc1-c1cc2c(=O)n(CC(CCCCCC)CCCCCCCC)c(=O)c3cc(-c4sc(-c5cc6c(-c7ccc(CC(CC)CCCC)s7)c7sccc7c(-c7ccc(CC(CC)CCCC)s7)c6s5)cc4CCCCCCCCCC)sc3c2s1,CCCCCCc1ccc(C2(c3ccc(CCCCCC)cc3)c3cc4c(cc3-c3sc5cc(/C=C6/C(=O)c7cc(F)c(F)cc7C6=C(C#N)C#N)sc5c32)C(c2ccc(CCCCCC)cc2)(c2ccc(CCCCCC)cc2)c2c-4sc3cc(/C=C4/C(=O)c5cc(F)c(F)cc5C4=C(C#N)C#N)sc23)cc1,0.76,16.69,52.94,6.72,6.71512136,0.0725988095238002,6.25,6.72,1:1,DIO,,0.5%,ITO/PEDOT:PSS/active layer/PDINO/Al,conventional,PDINO,,PEDOT:PSS,,,,,150.0,-5.47,-3.6,,-5.82,-4.24,
79831,10.1039/d2se00199c,10.1039/d2se00199c,PM6,Y6,PM6,Y6,COC(=O)C(C)(C)c1cc(C)cc(-c2sc3c4sc5cc(/C=C6/C(=O)c7cc(F)cc(c7)C(=O)/C6=C\c6cc(C(C)(C)C(=O)OC)c(-c7cc(C)cc(C(C)(C)C(=O)OC)c7)s6)sc5c4c(C(C)(C)C(=O)OC)ccc2-3)c1,CCCCCCCCCCCc1c(/C=C2\C(=O)c3cc(F)c(F)cc3C2=C(C#N)C#N)sc2c1sc1c3c4nsnc4c4c5sc6c(CCCCCCCCCCC)c(/C=C7\C(=O)c8cc(F)c(F)cc8C7=C(C#N)C#N)sc6c5n(CC(CC)CCCC)c4c3n(CC(CC)CCCC)c21,0.86,25.23,70.78,15.36,15.357702840000002,0.0149554687499849,15.25,15.36,,w/o,,,ITO/PEDOT:PSS/PM6:Y6/Phen-NaDPO/Ag,conventional,Phen-NaDPO,,PEDOT:PSS,,105.0,,,,-5.56,-3.65,,-5.65,-4.09,
79832,10.1039/d2se00199c,10.1039/d2se00199c,PM6,Y6,PM6,Y6,COC(=O)C(C)(C)c1cc(C)cc(-c2sc3c4sc5cc(/C=C6/C(=O)c7cc(F)cc(c7)C(=O)/C6=C\c6cc(C(C)(C)C(=O)OC)c(-c7cc(C)cc(C(C)(C)C(=O)OC)c7)s6)sc5c4c(C(C)(C)C(=O)OC)ccc2-3)c1,CCCCCCCCCCCc1c(/C=C2\C(=O)c3cc(F)c(F)cc3C2=C(C#N)C#N)sc2c1sc1c3c4nsnc4c4c5sc6c(CCCCCCCCCCC)c(/C=C7\C(=O)c8cc(F)c(F)cc8C7=C(C#N)C#N)sc6c5n(CC(CC)CCCC)c4c3n(CC(CC)CCCC)c21,0.849,26.49,75.69,17.02,17.022688568999996,0.0157965276145503,16.93,17.02,,10 mg mL−1 DCIB,DCIB,10 mg mL-1,ITO/PEDOT:PSS/PM6:Y6/Phen-NaDPO/Ag,conventional,Phen-NaDPO,,PEDOT:PSS,,105.0,,,110.0,-5.56,-3.65,,-5.65,-4.09,
79851,10.1039/d2ta04463c,10.1039/d2ta04463c,PM6,Y6,PM6,Y6,COC(=O)C(C)(C)c1cc(C)cc(-c2sc3c4sc5cc(/C=C6/C(=O)c7cc(F)cc(c7)C(=O)/C6=C\c6cc(C(C)(C)C(=O)OC)c(-c7cc(C)cc(C(C)(C)C(=O)OC)c7)s6)sc5c4c(C(C)(C)C(=O)OC)ccc2-3)c1,CCCCCCCCCCCc1c(/C=C2\C(=O)c3cc(F)c(F)cc3C2=C(C#N)C#N)sc2c1sc1c3c4nsnc4c4c5sc6c(CCCCCCCCCCC)c(/C=C7\C(=O)c8cc(F)c(F)cc8C7=C(C#N)C#N)sc6c5n(CC(CC)CCCC)c4c3n(CC(CC)CCCC)c21,0.84,26.2,72.0,15.8,15.84576,0.2896202531645542,15.62,15.8,,,,,,,,,,,,,,,-5.56,-3.65,,-5.65,-4.09,
79853,10.1039/d2ta04463c,10.1039/d2ta04463c,PM6,TPIIC,PM6,TPIIC,COC(=O)C(C)(C)c1cc(C)cc(-c2sc3c4sc5cc(/C=C6/C(=O)c7cc(F)cc(c7)C(=O)/C6=C\c6cc(C(C)(C)C(=O)OC)c(-c7cc(C)cc(C(C)(C)C(=O)OC)c7)s6)sc5c4c(C(C)(C)C(=O)OC)ccc2-3)c1,,0.931,16.3,68.8,10.5,10.440606400000002,0.5656533333333158,10.37,10.5,,,,,ITO/PEDOT:PSS/active layer/PNDIT-F3N/Ag,,PNDIT-F3N,,PEDOT:PSS,,,,,,-5.56,-3.65,,,,
79854,10.1039/d2ta09500a,10.1039/d2ta09500a,D18,BO-4T,D18,BO-4T,CCCCCCC(CCCC)Cc1csc(-c2cc3c4nsnc4c4cc(-c5cc(CC(CCCC)CCCCCC)c(-c6cc7c(-c8cc(F)c(CC(CC)CCCC)s8)c8sccc8c(-c8cc(F)c(CC(CC)CCCC)s8)c7s6)s5)sc4c3s2)c1,,0.964,19.97,58.0,11.24,11.1656264,0.6616868327402248,10.83,11.24,,,,,,conventional,,,,,,,,,-5.51,-2.77,,,,
79855,10.1039/d2ta09500a,10.1039/d2ta09500a,PM6,BO-4T,PM6,BO-4T,COC(=O)C(C)(C)c1cc(C)cc(-c2sc3c4sc5cc(/C=C6/C(=O)c7cc(F)cc(c7)C(=O)/C6=C\c6cc(C(C)(C)C(=O)OC)c(-c7cc(C)cc(C(C)(C)C(=O)OC)c7)s6)sc5c4c(C(C)(C)C(=O)OC)ccc2-3)c1,,0.897,22.94,70.0,14.33,14.404026000000002,0.5165806001395793,14.09,14.33,,,,,conventional,conventional,,,,,,,,,-5.56,-3.65,,,,
79856,10.1039/d2ta09500a,10.1039/d2ta09500a,PBDB-T,BO-4T,PBDB-T,BO-4T,CCCCC(CC)Cc1ccc(-c2c3cc(-c4ccc(-c5sc(-c6cccs6)c6c5C(=O)c5c(CC(CC)CCCC)sc(CC(CC)CCCC)c5C6=O)s4)sc3c(-c3ccc(CC(CC)CCCC)s3)c3ccsc23)s1,,0.82,22.62,58.0,10.8,10.758072,0.388222222222226,10.29,10.8,,,,,conventional,conventional,,,,,,,,,-5.33,-3.48,,,,
79857,10.1039/d2ta09500a,10.1039/d2ta09500a,J52,BO-4T,J52,BO-4T,CCCCCCCCC(CCCCCC)Cn1nc2c(-c3cccs3)c(F)c(F)c(-c3ccc(-c4cc5c(-c6ccc(CC(CC)CCCC)s6)c6sccc6c(-c6ccc(CC(CC)CCCC)s6)c5s4)s3)c2n1,,0.741,23.11,68.0,11.63,11.6446668,0.126111779879611,11.47,11.63,,,,,conventional,conventional,,,,,,,,,-5.2,-3.05,,,,
79861,10.1039/d2tc02232j,10.1039/d2tc02232j,PM6,PY-IT,PM6,PY-IT,COC(=O)C(C)(C)c1cc(C)cc(-c2sc3c4sc5cc(/C=C6/C(=O)c7cc(F)cc(c7)C(=O)/C6=C\c6cc(C(C)(C)C(=O)OC)c(-c7cc(C)cc(C(C)(C)C(=O)OC)c7)s6)sc5c4c(C(C)(C)C(=O)OC)ccc2-3)c1,CCCCCCCCCCCc1c(/C=C2\C(=O)c3ccccc3C2=C(C#N)C#N)sc2c1sc1c3c4nsnc4c4c5sc6c(CCCCCCCCCCC)c(/C=C7\C(=O)c8cc(-c9cccs9)ccc8C7=C(C#N)C#N)sc6c5n(CC(CCCCCCCC)CCCCCCCCCC)c4c3n(CC(CCCCCCCC)CCCCCCCCCC)c21,0.934,22.6,72.2,15.24,15.240264800000002,0.001737532808411,15.06,15.24,,,,,ITO/PEDOT:PSS/active layer/PDINN/Ag,,PDINN,,PEDOT:PSS,,,,,,-5.56,-3.65,,-5.68,-3.94,
79862,10.1039/d2tc02232j,10.1039/d2tc02232j,PM6,PY-IT,PM6,PY-IT,COC(=O)C(C)(C)c1cc(C)cc(-c2sc3c4sc5cc(/C=C6/C(=O)c7cc(F)cc(c7)C(=O)/C6=C\c6cc(C(C)(C)C(=O)OC)c(-c7cc(C)cc(C(C)(C)C(=O)OC)c7)s6)sc5c4c(C(C)(C)C(=O)OC)ccc2-3)c1,CCCCCCCCCCCc1c(/C=C2\C(=O)c3ccccc3C2=C(C#N)C#N)sc2c1sc1c3c4nsnc4c4c5sc6c(CCCCCCCCCCC)c(/C=C7\C(=O)c8cc(-c9cccs9)ccc8C7=C(C#N)C#N)sc6c5n(CC(CCCCCCCC)CCCCCCCCCC)c4c3n(CC(CCCCCCCC)CCCCCCCCCC)c21,0.929,21.51,68.2,13.63,13.628262780000002,0.0127455612619147,13.47,13.63,,,,,ITO/PEDOT:PSS/polymers/PDINN/Ag,,PDINN,,PEDOT:PSS,,,,,,-5.56,-3.65,,-5.68,-3.94,
79863,10.1039/d2tc03009h,10.1039/d2tc03009h,PIDTT-Th,Y6,PIDTT-Th,Y6,,CCCCCCCCCCCc1c(/C=C2\C(=O)c3cc(F)c(F)cc3C2=C(C#N)C#N)sc2c1sc1c3c4nsnc4c4c5sc6c(CCCCCCCCCCC)c(/C=C7\C(=O)c8cc(F)c(F)cc8C7=C(C#N)C#N)sc6c5n(CC(CC)CCCC)c4c3n(CC(CC)CCCC)c21,0.71,22.74,58.2,9.4,9.3966228,0.0359276595744783,9.32,9.4,1:1,,,,,,,,,,,,,,,,,-5.65,-4.09,
79864,10.1039/d2tc03009h,10.1039/d2tc03009h,PIDTT-Ph,Y6,PIDTT-Ph,Y6,,CCCCCCCCCCCc1c(/C=C2\C(=O)c3cc(F)c(F)cc3C2=C(C#N)C#N)sc2c1sc1c3c4nsnc4c4c5sc6c(CCCCCCCCCCC)c(/C=C7\C(=O)c8cc(F)c(F)cc8C7=C(C#N)C#N)sc6c5n(CC(CC)CCCC)c4c3n(CC(CC)CCCC)c21,0.71,23.67,63.68,10.72,10.70186976,0.1691253731343249,10.64,10.72,1:1.5,,,,ITO/PEDOT:PSS/polymer:Y6/PDINO/Al,,PDINO,,PEDOT:PSS,,,,,,,,,-5.65,-4.09,
79865,10.1039/d2tc03009h,10.1039/d2tc03009h,PIDTT-PhF,Y6,PIDTT-PhF,Y6,,CCCCCCCCCCCc1c(/C=C2\C(=O)c3cc(F)c(F)cc3C2=C(C#N)C#N)sc2c1sc1c3c4nsnc4c4c5sc6c(CCCCCCCCCCC)c(/C=C7\C(=O)c8cc(F)c(F)cc8C7=C(C#N)C#N)sc6c5n(CC(CC)CCCC)c4c3n(CC(CC)CCCC)c21,0.81,23.14,66.86,12.47,12.53183724,0.4958880513231686,12.01,12.47,1:1.5,,,,ITO/PEDOT:PSS/polymer:Y6/PDINO/Al,,PDINO,,PEDOT:PSS,,,,,,,,,-5.65,-4.09,
79866,10.1039/d2tc05127c,10.1039/d2tc05127c,PBDB-T,O-IDTBR,PBDB-T,O-IDTBR,CCCCC(CC)Cc1ccc(-c2c3cc(-c4ccc(-c5sc(-c6cccs6)c6c5C(=O)c5c(CC(CC)CCCC)sc(CC(CC)CCCC)c5C6=O)s4)sc3c(-c3ccc(CC(CC)CCCC)s3)c3ccsc23)s1,CCCCCCCCC1(CCCCCCCC)c2cc3c(cc2-c2sc(-c4ccc(/C=C5\SC(=S)N(CC)C5=O)c5nsnc45)cc21)C(CCCCCCCC)(CCCCCCCC)c1cc(-c2ccc(/C=C4\SC(=S)N(CC)C4=O)c4nsnc24)sc1-3,0.96,14.6,61.0,8.9,8.54976,3.935280898876418,8.5,8.9,1:1,,,,glass/ITO/ZnO/blend/MoO x /Ag,inverted,ZnO,ZnO,MoO x,MoO3,,chlorobenzene,,130.0,-5.33,-3.48,,-5.52,-3.89,
79867,10.1039/d2tc05127c,10.1039/d2tc05127c,PBDB-T,IDTB-DNFC4,PBDB-T,IDTB-DNFC4,CCCCC(CC)Cc1ccc(-c2c3cc(-c4ccc(-c5sc(-c6cccs6)c6c5C(=O)c5c(CC(CC)CCCC)sc(CC(CC)CCCC)c5C6=O)s4)sc3c(-c3ccc(CC(CC)CCCC)s3)c3ccsc23)s1,,0.93,7.1,35.0,2.7,2.31105,14.40555555555557,2.3,2.7,1:1,,,,glass/ITO/ZnO/blend/MoO x /Ag,inverted,ZnO,ZnO,MoO x,MoO3,,chlorobenzene,,130.0,-5.33,-3.48,,,,
79868,10.1039/d2tc05127c,10.1039/d2tc05127c,PBDB-T,IDTB-TNFC4,PBDB-T,IDTB-TNFC4,CCCCC(CC)Cc1ccc(-c2c3cc(-c4ccc(-c5sc(-c6cccs6)c6c5C(=O)c5c(CC(CC)CCCC)sc(CC(CC)CCCC)c5C6=O)s4)sc3c(-c3ccc(CC(CC)CCCC)s3)c3ccsc23)s1,,0.79,12.6,43.0,4.5,4.280220000000001,4.883999999999982,4.3,4.5,1:1,,,,glass/ITO/ZnO/blend/MoO x /Ag,inverted,ZnO,ZnO,MoO x,MoO3,,chlorobenzene,,130.0,-5.33,-3.48,,,,
79869,10.1039/d2tc05127c,10.1039/d2tc05127c,PBDB-T,IDTB-TeNF,PBDB-T,IDTB-TeNF,CCCCC(CC)Cc1ccc(-c2c3cc(-c4ccc(-c5sc(-c6cccs6)c6c5C(=O)c5c(CC(CC)CCCC)sc(CC(CC)CCCC)c5C6=O)s4)sc3c(-c3ccc(CC(CC)CCCC)s3)c3ccsc23)s1,,0.56,4.5,31.0,1.1,0.7812000000000002,28.981818181818163,0.8,1.1,1:1,,,,glass/ITO/ZnO/blend/MoO x /Ag,inverted,ZnO,ZnO,MoO x,MoO3,,chlorobenzene,,130.0,-5.33,-3.48,,,,
79870,10.1039/d2tc05127c,10.1039/d2tc05127c,PBDB-T,IDTBF-R,PBDB-T,IDTBF-R,CCCCC(CC)Cc1ccc(-c2c3cc(-c4ccc(-c5sc(-c6cccs6)c6c5C(=O)c5c(CC(CC)CCCC)sc(CC(CC)CCCC)c5C6=O)s4)sc3c(-c3ccc(CC(CC)CCCC)s3)c3ccsc23)s1,,0.72,2.3,41.0,0.7,0.67896,3.0057142857142787,0.7,0.7,1:1,,,,glass/ITO/ZnO/blend/MoO x /Ag,inverted,ZnO,ZnO,MoO x,MoO3,,chlorobenzene,,130.0,-5.33,-3.48,,,,
79871,10.1039/d2tc05127c,10.1039/d2tc05127c,PBDB-T,IDTBF-TNFC8C12,PBDB-T,IDTBF-TNFC8C12,CCCCC(CC)Cc1ccc(-c2c3cc(-c4ccc(-c5sc(-c6cccs6)c6c5C(=O)c5c(CC(CC)CCCC)sc(CC(CC)CCCC)c5C6=O)s4)sc3c(-c3ccc(CC(CC)CCCC)s3)c3ccsc23)s1,,0.85,9.1,49.0,4.0,3.79015,5.246250000000008,3.8,4.0,1:1,,,,glass/ITO/ZnO/blend/MoO x /Ag,inverted,ZnO,ZnO,MoO x,MoO3,,chlorobenzene,,130.0,-5.33,-3.48,,,,
79872,10.1039/d2tc05127c,10.1039/d2tc05127c,PBDB-T,IT-TNFC4,PBDB-T,IT-TNFC4,CCCCC(CC)Cc1ccc(-c2c3cc(-c4ccc(-c5sc(-c6cccs6)c6c5C(=O)c5c(CC(CC)CCCC)sc(CC(CC)CCCC)c5C6=O)s4)sc3c(-c3ccc(CC(CC)CCCC)s3)c3ccsc23)s1,,0.8,8.2,25.0,2.4,1.64,31.66666666666667,1.7,2.4,1:1,,,,glass/ITO/ZnO/blend/MoO x /Ag,inverted,ZnO,ZnO,MoO x,MoO3,,chlorobenzene,,130.0,-5.33,-3.48,,,,
79873,10.1039/d2tc05441h,10.1039/d2tc05441h,PM6,Y6,PM6,Y6,COC(=O)C(C)(C)c1cc(C)cc(-c2sc3c4sc5cc(/C=C6/C(=O)c7cc(F)cc(c7)C(=O)/C6=C\c6cc(C(C)(C)C(=O)OC)c(-c7cc(C)cc(C(C)(C)C(=O)OC)c7)s6)sc5c4c(C(C)(C)C(=O)OC)ccc2-3)c1,CCCCCCCCCCCc1c(/C=C2\C(=O)c3cc(F)c(F)cc3C2=C(C#N)C#N)sc2c1sc1c3c4nsnc4c4c5sc6c(CCCCCCCCCCC)c(/C=C7\C(=O)c8cc(F)c(F)cc8C7=C(C#N)C#N)sc6c5n(CC(CC)CCCC)c4c3n(CC(CC)CCCC)c21,0.839,26.37,74.2,16.42,16.41632706,0.0223686967113355,16.3,16.42,,,,,,,,,,,,,,,-5.56,-3.65,,-5.65,-4.09,
79879,10.1039/d3ee00630a,10.1039/d3ee00630a,PM6,BTP-S11,PM6,BTP-S11,COC(=O)C(C)(C)c1cc(C)cc(-c2sc3c4sc5cc(/C=C6/C(=O)c7cc(F)cc(c7)C(=O)/C6=C\c6cc(C(C)(C)C(=O)OC)c(-c7cc(C)cc(C(C)(C)C(=O)OC)c7)s6)sc5c4c(C(C)(C)C(=O)OC)ccc2-3)c1,,0.881,26.8,79.0,18.9,18.652532,1.3093544973544855,18.7,18.9,,,,,,,,,,,,,,,-5.56,-3.65,,,,
79880,10.1039/d3ee00630a,10.1039/d3ee00630a,PM6,BTP-S12,PM6,BTP-S12,COC(=O)C(C)(C)c1cc(C)cc(-c2sc3c4sc5cc(/C=C6/C(=O)c7cc(F)cc(c7)C(=O)/C6=C\c6cc(C(C)(C)C(=O)OC)c(-c7cc(C)cc(C(C)(C)C(=O)OC)c7)s6)sc5c4c(C(C)(C)C(=O)OC)ccc2-3)c1,,0.877,25.2,78.6,17.7,17.3709144,1.8592406779660968,17.3,17.7,,,,,,,,,,,,,,,-5.56,-3.65,,,,
79881,10.1039/d3ee00630a,10.1039/d3ee00630a,PM6,BTP-S9,PM6,BTP-S9,COC(=O)C(C)(C)c1cc(C)cc(-c2sc3c4sc5cc(/C=C6/C(=O)c7cc(F)cc(c7)C(=O)/C6=C\c6cc(C(C)(C)C(=O)OC)c(-c7cc(C)cc(C(C)(C)C(=O)OC)c7)s6)sc5c4c(C(C)(C)C(=O)OC)ccc2-3)c1,CCc1c(/C=C2\C(=O)c3cc(Cl)c(Cl)cc3C2=C(C#N)C#N)sc2c1sc1c3c4nsnc4c4c5sc6c(CC)c(/C=C7\C(=O)c8cc9cc(F)c(F)cc9cc8C7=C(C#N)C#N)sc6c5n(CC)c4c3n(CC)c21,0.85,27.7,78.7,18.8,18.529915,1.4366223404255407,18.5,18.8,,,,,,,,,,,,,,,-5.56,-3.65,,-5.63,-4.09,
79882,10.1039/d3ee00630a,10.1039/d3ee00630a,PM6,DAA-1,PM6,DAA-1,COC(=O)C(C)(C)c1cc(C)cc(-c2sc3c4sc5cc(/C=C6/C(=O)c7cc(F)cc(c7)C(=O)/C6=C\c6cc(C(C)(C)C(=O)OC)c(-c7cc(C)cc(C(C)(C)C(=O)OC)c7)s6)sc5c4c(C(C)(C)C(=O)OC)ccc2-3)c1,,0.881,26.6,79.8,18.8,18.7008108,0.5276021276595819,18.7,18.8,,,,,,,,,,,,,,,-5.56,-3.65,,,,
79883,10.1039/d3ee00630a,10.1039/d3ee00630a,PM6,DAA-2,PM6,DAA-2,COC(=O)C(C)(C)c1cc(C)cc(-c2sc3c4sc5cc(/C=C6/C(=O)c7cc(F)cc(c7)C(=O)/C6=C\c6cc(C(C)(C)C(=O)OC)c(-c7cc(C)cc(C(C)(C)C(=O)OC)c7)s6)sc5c4c(C(C)(C)C(=O)OC)ccc2-3)c1,,0.866,26.9,79.8,18.7,18.5897292,0.5896834224599043,18.6,18.7,1:1.2,,,,ITO/PEDOT:PSS/active layer/Bis-FIMG/Ag,Ternary,Bis-FIMG,,PEDOT:PSS,,,,,,-5.56,-3.65,,,,
79884,10.1039/d3ee00630a,10.1039/d3ee00630a,PM6,DAA-3,PM6,DAA-3,COC(=O)C(C)(C)c1cc(C)cc(-c2sc3c4sc5cc(/C=C6/C(=O)c7cc(F)cc(c7)C(=O)/C6=C\c6cc(C(C)(C)C(=O)OC)c(-c7cc(C)cc(C(C)(C)C(=O)OC)c7)s6)sc5c4c(C(C)(C)C(=O)OC)ccc2-3)c1,,0.866,27.0,78.4,18.5,18.331488,0.9108756756756744,18.3,18.5,1:1.2,,,,ITO/PEDOT:PSS/active layer/Bis-FIMG/Ag,Ternary,Bis-FIMG,,PEDOT:PSS,,,,,,-5.56,-3.65,,,,
79885,10.1039/d3ee00630a,10.1039/d3ee00630a,PM6,DAA-4,PM6,DAA-4,COC(=O)C(C)(C)c1cc(C)cc(-c2sc3c4sc5cc(/C=C6/C(=O)c7cc(F)cc(c7)C(=O)/C6=C\c6cc(C(C)(C)C(=O)OC)c(-c7cc(C)cc(C(C)(C)C(=O)OC)c7)s6)sc5c4c(C(C)(C)C(=O)OC)ccc2-3)c1,,0.882,27.0,79.6,19.1,18.955944,0.7542198952879717,18.9,19.1,1:1.2,,,,ITO/PEDOT:PSS/active layer/Bis-FIMG/Ag,Ternary,Bis-FIMG,,PEDOT:PSS,,,,,,-5.56,-3.65,,,,
79886,10.1039/d3ee00630a,10.1039/d3ee00630a,PM6,TAA-1b,PM6,TAA-1b,COC(=O)C(C)(C)c1cc(C)cc(-c2sc3c4sc5cc(/C=C6/C(=O)c7cc(F)cc(c7)C(=O)/C6=C\c6cc(C(C)(C)C(=O)OC)c(-c7cc(C)cc(C(C)(C)C(=O)OC)c7)s6)sc5c4c(C(C)(C)C(=O)OC)ccc2-3)c1,,0.891,27.1,79.6,19.3,19.2202956,0.4129761658031122,19.1,19.3,1:1.2,,,,,Quaternary,,,,,,,,,-5.56,-3.65,,,,
79887,10.1039/d3ee00630a,10.1039/d3ee00630a,PM6,TAA-1c,PM6,TAA-1c,COC(=O)C(C)(C)c1cc(C)cc(-c2sc3c4sc5cc(/C=C6/C(=O)c7cc(F)cc(c7)C(=O)/C6=C\c6cc(C(C)(C)C(=O)OC)c(-c7cc(C)cc(C(C)(C)C(=O)OC)c7)s6)sc5c4c(C(C)(C)C(=O)OC)ccc2-3)c1,,0.885,27.5,79.3,19.3,19.2996375,0.001878238341976,19.3,19.3,1:1.2,,,,,Quaternary,,,,,,,,,-5.56,-3.65,,,,
79888,10.1039/d3ee01393f,10.1039/d3ee01393f,PTQ10,Y6,PTQ10,Y6,CCCCCCCCC(CCCCCC)COc1cnc2c(-c3cccs3)c(F)c(F)cc2n1,CCCCCCCCCCCc1c(/C=C2\C(=O)c3cc(F)c(F)cc3C2=C(C#N)C#N)sc2c1sc1c3c4nsnc4c4c5sc6c(CCCCCCCCCCC)c(/C=C7\C(=O)c8cc(F)c(F)cc8C7=C(C#N)C#N)sc6c5n(CC(CC)CCCC)c4c3n(CC(CC)CCCC)c21,0.857,25.37,67.85,14.82,14.752008065,0.4587849865047249,14.48,14.82,1:1.2,,,,ITO/ZnO/active layer/MoO3/Al,inverted,,,,,110.0,chloroform,,,-5.54,-2.92,,-5.65,-4.09,
79889,10.1039/d3ee01393f,10.1039/d3ee01393f,PTQ10,Y6,PTQ10,Y6,CCCCCCCCC(CCCCCC)COc1cnc2c(-c3cccs3)c(F)c(F)cc2n1,CCCCCCCCCCCc1c(/C=C2\C(=O)c3cc(F)c(F)cc3C2=C(C#N)C#N)sc2c1sc1c3c4nsnc4c4c5sc6c(CCCCCCCCCCC)c(/C=C7\C(=O)c8cc(F)c(F)cc8C7=C(C#N)C#N)sc6c5n(CC(CC)CCCC)c4c3n(CC(CC)CCCC)c21,0.851,24.41,64.64,13.43,13.427609024,0.0178032464631359,13.31,13.43,1:1.2,,,,ITO/ZnO/active layer/MoO3/Al,inverted,,,,,110.0,chloroform,,,-5.54,-2.92,,-5.65,-4.09,
79890,10.1039/d3ee01393f,10.1039/d3ee01393f,PTQ10,Y6,PTQ10,Y6,CCCCCCCCC(CCCCCC)COc1cnc2c(-c3cccs3)c(F)c(F)cc2n1,CCCCCCCCCCCc1c(/C=C2\C(=O)c3cc(F)c(F)cc3C2=C(C#N)C#N)sc2c1sc1c3c4nsnc4c4c5sc6c(CCCCCCCCCCC)c(/C=C7\C(=O)c8cc(F)c(F)cc8C7=C(C#N)C#N)sc6c5n(CC(CC)CCCC)c4c3n(CC(CC)CCCC)c21,0.841,23.64,61.45,12.22,12.21702198,0.0243700490998401,11.12,12.22,1:1.2,,,,ITO/ZnO/active layer/MoO3/Al,inverted,,,,,110.0,chloroform,,,-5.54,-2.92,,-5.65,-4.09,
79891,10.1039/d3ee01393f,10.1039/d3ee01393f,PQSi705,Y6,PQSi705,Y6,,CCCCCCCCCCCc1c(/C=C2\C(=O)c3cc(F)c(F)cc3C2=C(C#N)C#N)sc2c1sc1c3c4nsnc4c4c5sc6c(CCCCCCCCCCC)c(/C=C7\C(=O)c8cc(F)c(F)cc8C7=C(C#N)C#N)sc6c5n(CC(CC)CCCC)c4c3n(CC(CC)CCCC)c21,0.841,26.78,71.64,16.14,16.134746472,0.0325497397769565,15.82,16.14,1:1.2,,,,ITO/ZnO/active layer/MoO3/Al,inverted,,,,,110.0,chloroform,,,,,,-5.65,-4.09,
79892,10.1039/d3ee01393f,10.1039/d3ee01393f,PQSi705,Y6,PQSi705,Y6,,CCCCCCCCCCCc1c(/C=C2\C(=O)c3cc(F)c(F)cc3C2=C(C#N)C#N)sc2c1sc1c3c4nsnc4c4c5sc6c(CCCCCCCCCCC)c(/C=C7\C(=O)c8cc(F)c(F)cc8C7=C(C#N)C#N)sc6c5n(CC(CC)CCCC)c4c3n(CC(CC)CCCC)c21,0.841,27.12,70.86,16.16,16.161692111999997,0.0104709900989918,15.78,16.16,1:1.2,,,,ITO/ZnO/active layer/MoO3/Al,inverted,,,,,110.0,chloroform,,,,,,-5.65,-4.09,
79893,10.1039/d3ee01393f,10.1039/d3ee01393f,PQSi705,Y6,PQSi705,Y6,,CCCCCCCCCCCc1c(/C=C2\C(=O)c3cc(F)c(F)cc3C2=C(C#N)C#N)sc2c1sc1c3c4nsnc4c4c5sc6c(CCCCCCCCCCC)c(/C=C7\C(=O)c8cc(F)c(F)cc8C7=C(C#N)C#N)sc6c5n(CC(CC)CCCC)c4c3n(CC(CC)CCCC)c21,0.842,26.89,71.08,16.08,16.093492903999998,0.0839110945273606,15.68,16.08,1:1.2,,,,ITO/ZnO/active layer/MoO3/Al,inverted,,,,,110.0,chloroform,,,,,,-5.65,-4.09,
79894,10.1039/d3ee01393f,10.1039/d3ee01393f,PQSi705,Y6,PQSi705,Y6,,CCCCCCCCCCCc1c(/C=C2\C(=O)c3cc(F)c(F)cc3C2=C(C#N)C#N)sc2c1sc1c3c4nsnc4c4c5sc6c(CCCCCCCCCCC)c(/C=C7\C(=O)c8cc(F)c(F)cc8C7=C(C#N)C#N)sc6c5n(CC(CC)CCCC)c4c3n(CC(CC)CCCC)c21,0.841,26.63,71.2,15.95,15.94583096,0.0261381818181752,15.55,15.95,1:1.2,,,,ITO/ZnO/active layer/MoO3/Al,inverted,,,,,110.0,chloroform,,,,,,-5.65,-4.09,
79895,10.1039/d3ee01393f,10.1039/d3ee01393f,PQSi705,Y6,PQSi705,Y6,,CCCCCCCCCCCc1c(/C=C2\C(=O)c3cc(F)c(F)cc3C2=C(C#N)C#N)sc2c1sc1c3c4nsnc4c4c5sc6c(CCCCCCCCCCC)c(/C=C7\C(=O)c8cc(F)c(F)cc8C7=C(C#N)C#N)sc6c5n(CC(CC)CCCC)c4c3n(CC(CC)CCCC)c21,0.841,26.81,70.97,16.01,16.001754937,0.0514994565896338,15.37,16.01,1:1.2,,,,ITO/ZnO/active layer/MoO3/Al,inverted,,,,,110.0,chloroform,,,,,,-5.65,-4.09,
79896,10.1039/d3nj02331a,10.1039/d3nj02331a,SF(DPP)2,PC71BM,SF(DPP)2,PC71BM,,COC(=O)CCCC1(c2ccccc2)C23c4c5ccc6c7cc8c9c%10c(cc%11cc%12c%13c%14c(cc%15c%16ccc-5c2c%16c2c5c%16c%17c(c(c46)c7c9c%17c4c%10c%11c%13c4c%16c%14c%152)C513)C%12)C8,0.96,11.91,30.0,3.43,3.43008,0.0023323615160243,3.3,3.43,1:2 w/w,,,,ITO/PEDOT:PSS/SF(DPP)2:PC71BM/Al,solution-processed BHJ photovoltaic device,,,PEDOT:PSS,,,chloroform,,,,,,-5.9,-3.9,
79897,10.1039/d3nj02331a,10.1039/d3nj02331a,SF(aDPP)2,PC71BM,SF(aDPP)2,PC71BM,,COC(=O)CCCC1(c2ccccc2)C23c4c5ccc6c7cc8c9c%10c(cc%11cc%12c%13c%14c(cc%15c%16ccc-5c2c%16c2c5c%16c%17c(c(c46)c7c9c%17c4c%10c%11c%13c4c%16c%14c%152)C513)C%12)C8,1.03,15.46,31.1,4.96,4.952301800000001,0.1552056451612744,4.66,4.96,1:2 w/w,,,,ITO/PEDOT:PSS/SF(aDPP)2:PC71BM/Al,solution-processed BHJ photovoltaic device,,,PEDOT:PSS,,,chloroform,,,,,,-5.9,-3.9,
79898,10.1039/d3nj02331a,10.1039/d3nj02331a,SF(DPPCz)2,PC71BM,SF(DPPCz)2,PC71BM,,COC(=O)CCCC1(c2ccccc2)C23c4c5ccc6c7cc8c9c%10c(cc%11cc%12c%13c%14c(cc%15c%16ccc-5c2c%16c2c5c%16c%17c(c(c46)c7c9c%17c4c%10c%11c%13c4c%16c%14c%152)C513)C%12)C8,0.77,18.05,47.0,6.53,6.532295,0.0351454823889763,6.26,6.53,1:2 w/w,,,,ITO/PEDOT:PSS/SF(DPPCz)2:PC71BM/Al,solution-processed BHJ photovoltaic device,,,PEDOT:PSS,,,chloroform,,,,,,-5.9,-3.9,
79899,10.1039/d3nj02331a,10.1039/d3nj02331a,SF(DPPCz)2,PC71BM,SF(DPPCz)2,PC71BM,,COC(=O)CCCC1(c2ccccc2)C23c4c5ccc6c7cc8c9c%10c(cc%11cc%12c%13c%14c(cc%15c%16ccc-5c2c%16c2c5c%16c%17c(c(c46)c7c9c%17c4c%10c%11c%13c4c%16c%14c%152)C513)C%12)C8,0.74,19.6,56.0,8.12,8.12224,0.0275862068965574,7.99,8.12,1:2 w/w,CH2Cl2-SVA for 60 s,CH2Cl2,,ITO/PEDOT:PSS/SF(DPPCz)2:PC71BM/Al,solution-processed BHJ photovoltaic device,,,PEDOT:PSS,,,chloroform,,,,,,-5.9,-3.9,
79900,10.1039/d3nj02331a,10.1039/d3nj02331a,SF(aDPPCz)2,PC71BM,SF(aDPPCz)2,PC71BM,,COC(=O)CCCC1(c2ccccc2)C23c4c5ccc6c7cc8c9c%10c(cc%11cc%12c%13c%14c(cc%15c%16ccc-5c2c%16c2c5c%16c%17c(c(c46)c7c9c%17c4c%10c%11c%13c4c%16c%14c%152)C513)C%12)C8,0.78,13.37,42.1,4.39,4.3904406,0.0100364464692511,4.22,4.39,1:2 w/w,,,,ITO/PEDOT:PSS/SF(aDPPCz)2:PC71BM/Al,solution-processed BHJ photovoltaic device,,,PEDOT:PSS,,,chloroform,,,,,,-5.9,-3.9,
79909,10.1039/d3ta05815h,10.1039/d3ta05815h,TPD-2TPA,Y6,TPD-2TPA,Y6,,CCCCCCCCCCCc1c(/C=C2\C(=O)c3cc(F)c(F)cc3C2=C(C#N)C#N)sc2c1sc1c3c4nsnc4c4c5sc6c(CCCCCCCCCCC)c(/C=C7\C(=O)c8cc(F)c(F)cc8C7=C(C#N)C#N)sc6c5n(CC(CC)CCCC)c4c3n(CC(CC)CCCC)c21,0.837,8.03,49.2,3.31,3.30678612,0.0970960725075563,,,,,,,,rigid TPV,PDINO,,PEDOT:PSS,,,chloroform,,,,,,-5.65,-4.09,
79910,10.1039/d3ta05815h,10.1039/d3ta05815h,TPD-2TPA,Y6,TPD-2TPA,Y6,,CCCCCCCCCCCc1c(/C=C2\C(=O)c3cc(F)c(F)cc3C2=C(C#N)C#N)sc2c1sc1c3c4nsnc4c4c5sc6c(CCCCCCCCCCC)c(/C=C7\C(=O)c8cc(F)c(F)cc8C7=C(C#N)C#N)sc6c5n(CC(CC)CCCC)c4c3n(CC(CC)CCCC)c21,0.835,8.12,48.0,3.26,3.254495999999999,0.1688343558282398,,,,,,,,rigid TPV,PDINO,,PEDOT:PSS,,,chloroform,,,,,,-5.65,-4.09,
79911,10.1039/d3ta05815h,10.1039/d3ta05815h,TPD-2TPA,Y6,TPD-2TPA,Y6,,CCCCCCCCCCCc1c(/C=C2\C(=O)c3cc(F)c(F)cc3C2=C(C#N)C#N)sc2c1sc1c3c4nsnc4c4c5sc6c(CCCCCCCCCCC)c(/C=C7\C(=O)c8cc(F)c(F)cc8C7=C(C#N)C#N)sc6c5n(CC(CC)CCCC)c4c3n(CC(CC)CCCC)c21,0.828,7.1,48.2,2.83,2.8335816,0.1265583038869244,,,,,,,,rigid TPV,PDINO,,PEDOT:PSS,,,chloroform,,,,,,-5.65,-4.09,
79912,10.1039/d3ta05815h,10.1039/d3ta05815h,TPD-2TPA,Y6,TPD-2TPA,Y6,,CCCCCCCCCCCc1c(/C=C2\C(=O)c3cc(F)c(F)cc3C2=C(C#N)C#N)sc2c1sc1c3c4nsnc4c4c5sc6c(CCCCCCCCCCC)c(/C=C7\C(=O)c8cc(F)c(F)cc8C7=C(C#N)C#N)sc6c5n(CC(CC)CCCC)c4c3n(CC(CC)CCCC)c21,0.831,7.0,47.8,2.78,2.780526,0.0189208633093614,,,,,,,,rigid TPV,PDINO,,PEDOT:PSS,,,chloroform,,,,,,-5.65,-4.09,
79913,10.1039/d3tc02370b,10.1039/d3tc02370b,PCE10,JX1,PCE10,JX1,CCCCC(CC)COC(=O)c1sc2c(-c3cc4c(-c5ccc(CC(CC)CCCC)s5)c5sccc5c(-c5ccc(CC(CC)CCCC)s5)c4s3)scc2c1F,,0.797,17.46,45.61,6.24,6.346914282,1.7133699038461534,6.08,6.24,,,,,,,,,,,,,,,-5.21,-3.6,,,,
79914,10.1039/d3tc02370b,10.1039/d3tc02370b,PCE10,JX2,PCE10,JX2,CCCCC(CC)COC(=O)c1sc2c(-c3cc4c(-c5ccc(CC(CC)CCCC)s5)c5sccc5c(-c5ccc(CC(CC)CCCC)s5)c4s3)scc2c1F,,0.759,20.11,69.56,10.83,10.617283644,1.9641399445983507,10.72,10.83,,,,,,,,,,,,,,,-5.21,-3.6,,,,
79925,10.1039/d4ee00605d,10.1039/d4ee00605d,PM6,L8-BO,PM6,L8-BO,COC(=O)C(C)(C)c1cc(C)cc(-c2sc3c4sc5cc(/C=C6/C(=O)c7cc(F)cc(c7)C(=O)/C6=C\c6cc(C(C)(C)C(=O)OC)c(-c7cc(C)cc(C(C)(C)C(=O)OC)c7)s6)sc5c4c(C(C)(C)C(=O)OC)ccc2-3)c1,CCCCCCC(CCCC)Cc1c(/C=C2\C(=O)c3cc(F)c(F)cc3C2=C(C#N)C#N)sc2c1SC1c3c(c4c(c5nsnc35)c3sc5c(CC(CCCC)CCCCCC)c(/C=C6\C(=O)c7cc(F)c(F)cc7C6=C(C#N)C#N)sc5c3n4CC(CC)CCCC)N(CC(CC)CCCC)C21,0.89,27.0,79.0,18.8,18.9837,0.9771276595744772,18.5,18.8,,,,,ITO/2PACz/active layer/PDINN/Ag,single-junction OSC,PDINN,,2PACz,,,,,,-5.56,-3.65,,-5.68,-3.9,
79926,10.1039/d4ee00605d,10.1039/d4ee00605d,PM6,L8-BO,PM6,L8-BO,COC(=O)C(C)(C)c1cc(C)cc(-c2sc3c4sc5cc(/C=C6/C(=O)c7cc(F)cc(c7)C(=O)/C6=C\c6cc(C(C)(C)C(=O)OC)c(-c7cc(C)cc(C(C)(C)C(=O)OC)c7)s6)sc5c4c(C(C)(C)C(=O)OC)ccc2-3)c1,CCCCCCC(CCCC)Cc1c(/C=C2\C(=O)c3cc(F)c(F)cc3C2=C(C#N)C#N)sc2c1SC1c3c(c4c(c5nsnc35)c3sc5c(CC(CCCC)CCCCCC)c(/C=C6\C(=O)c7cc(F)c(F)cc7C6=C(C#N)C#N)sc5c3n4CC(CC)CCCC)N(CC(CC)CCCC)C21,0.89,27.5,80.1,19.7,19.604475,0.4848984771573529,19.4,19.7,,,,,ITO/2PACz/active layer/PDINN/Ag,single-junction OSC,PDINN,,2PACz,,,,,,-5.56,-3.65,,-5.68,-3.9,
79927,10.1039/d4ee00605d,10.1039/d4ee00605d,D18,L8-BO,D18,L8-BO,CCCCCCC(CCCC)Cc1csc(-c2cc3c4nsnc4c4cc(-c5cc(CC(CCCC)CCCCCC)c(-c6cc7c(-c8cc(F)c(CC(CC)CCCC)s8)c8sccc8c(-c8cc(F)c(CC(CC)CCCC)s8)c7s6)s5)sc4c3s2)c1,CCCCCCC(CCCC)Cc1c(/C=C2\C(=O)c3cc(F)c(F)cc3C2=C(C#N)C#N)sc2c1SC1c3c(c4c(c5nsnc35)c3sc5c(CC(CCCC)CCCCCC)c(/C=C6\C(=O)c7cc(F)c(F)cc7C6=C(C#N)C#N)sc5c3n4CC(CC)CCCC)N(CC(CC)CCCC)C21,0.91,26.6,78.3,18.9,18.953298000000004,0.2820000000000274,18.7,18.9,,,,,ITO/2PACz/active layer/PDINN/Ag,single-junction OSC,PDINN,,2PACz,,,,,,-5.51,-2.77,,-5.68,-3.9,
79928,10.1039/d4ee00605d,10.1039/d4ee00605d,D18,L8-BO,D18,L8-BO,CCCCCCC(CCCC)Cc1csc(-c2cc3c4nsnc4c4cc(-c5cc(CC(CCCC)CCCCCC)c(-c6cc7c(-c8cc(F)c(CC(CC)CCCC)s8)c8sccc8c(-c8cc(F)c(CC(CC)CCCC)s8)c7s6)s5)sc4c3s2)c1,CCCCCCC(CCCC)Cc1c(/C=C2\C(=O)c3cc(F)c(F)cc3C2=C(C#N)C#N)sc2c1SC1c3c(c4c(c5nsnc35)c3sc5c(CC(CCCC)CCCCCC)c(/C=C6\C(=O)c7cc(F)c(F)cc7C6=C(C#N)C#N)sc5c3n4CC(CC)CCCC)N(CC(CC)CCCC)C21,0.91,27.2,79.8,19.6,19.752096,0.7759999999999829,19.4,19.6,,,,,ITO/2PACz/active layer/PDINN/Ag,single-junction OSC,PDINN,,2PACz,,,,,,-5.51,-2.77,,-5.68,-3.9,
79931,10.1039/d4ee02330g,10.1039/d4ee02330g,PM6,Y6,PM6,Y6,COC(=O)C(C)(C)c1cc(C)cc(-c2sc3c4sc5cc(/C=C6/C(=O)c7cc(F)cc(c7)C(=O)/C6=C\c6cc(C(C)(C)C(=O)OC)c(-c7cc(C)cc(C(C)(C)C(=O)OC)c7)s6)sc5c4c(C(C)(C)C(=O)OC)ccc2-3)c1,CCCCCCCCCCCc1c(/C=C2\C(=O)c3cc(F)c(F)cc3C2=C(C#N)C#N)sc2c1sc1c3c4nsnc4c4c5sc6c(CCCCCCCCCCC)c(/C=C7\C(=O)c8cc(F)c(F)cc8C7=C(C#N)C#N)sc6c5n(CC(CC)CCCC)c4c3n(CC(CC)CCCC)c21,0.856,25.15,75.02,16.15,16.150605679999998,0.0037503405572731,15.13,16.15,,NO/NO,NO/NO,,PM6/Y6 bilayer,bilayer OSC,,,,,,,,,-5.56,-3.65,,-5.65,-4.09,
79932,10.1039/d4ee02330g,10.1039/d4ee02330g,PM6,Y6,PM6,Y6,COC(=O)C(C)(C)c1cc(C)cc(-c2sc3c4sc5cc(/C=C6/C(=O)c7cc(F)cc(c7)C(=O)/C6=C\c6cc(C(C)(C)C(=O)OC)c(-c7cc(C)cc(C(C)(C)C(=O)OC)c7)s6)sc5c4c(C(C)(C)C(=O)OC)ccc2-3)c1,CCCCCCCCCCCc1c(/C=C2\C(=O)c3cc(F)c(F)cc3C2=C(C#N)C#N)sc2c1sc1c3c4nsnc4c4c5sc6c(CCCCCCCCCCC)c(/C=C7\C(=O)c8cc(F)c(F)cc8C7=C(C#N)C#N)sc6c5n(CC(CC)CCCC)c4c3n(CC(CC)CCCC)c21,0.854,23.96,73.86,15.13,15.113115024,0.111599312623938,15.13,15.13,,NO/NO,NO/NO,,ITO/PEDOT:PSS/PM6/Y6/PDIN/Ag,bilayer organic solar cell,,,,,,,,,-5.56,-3.65,,-5.65,-4.09,
79933,10.1039/d4ee02330g,10.1039/d4ee02330g,PM6,Y6,PM6,Y6,COC(=O)C(C)(C)c1cc(C)cc(-c2sc3c4sc5cc(/C=C6/C(=O)c7cc(F)cc(c7)C(=O)/C6=C\c6cc(C(C)(C)C(=O)OC)c(-c7cc(C)cc(C(C)(C)C(=O)OC)c7)s6)sc5c4c(C(C)(C)C(=O)OC)ccc2-3)c1,CCCCCCCCCCCc1c(/C=C2\C(=O)c3cc(F)c(F)cc3C2=C(C#N)C#N)sc2c1sc1c3c4nsnc4c4c5sc6c(CCCCCCCCCCC)c(/C=C7\C(=O)c8cc(F)c(F)cc8C7=C(C#N)C#N)sc6c5n(CC(CC)CCCC)c4c3n(CC(CC)CCCC)c21,0.858,23.62,72.85,14.76,14.763751859999998,0.0254191056910414,13.8,14.76,,FN/NO,FN/NO,,PM6/Y6 bilayer,bilayer OSC,,,,,,,,,-5.56,-3.65,,-5.65,-4.09,
79934,10.1039/d4ee02330g,10.1039/d4ee02330g,PM6,Y6,PM6,Y6,COC(=O)C(C)(C)c1cc(C)cc(-c2sc3c4sc5cc(/C=C6/C(=O)c7cc(F)cc(c7)C(=O)/C6=C\c6cc(C(C)(C)C(=O)OC)c(-c7cc(C)cc(C(C)(C)C(=O)OC)c7)s6)sc5c4c(C(C)(C)C(=O)OC)ccc2-3)c1,CCCCCCCCCCCc1c(/C=C2\C(=O)c3cc(F)c(F)cc3C2=C(C#N)C#N)sc2c1sc1c3c4nsnc4c4c5sc6c(CCCCCCCCCCC)c(/C=C7\C(=O)c8cc(F)c(F)cc8C7=C(C#N)C#N)sc6c5n(CC(CC)CCCC)c4c3n(CC(CC)CCCC)c21,0.856,22.56,71.42,13.8,13.792173311999996,0.0567151304348065,13.8,13.8,,FN/NO,FN/NO,,ITO/PEDOT:PSS/PM6/Y6/PDIN/Ag,bilayer organic solar cell,,,,,,,,,-5.56,-3.65,,-5.65,-4.09,
79935,10.1039/d4ee02330g,10.1039/d4ee02330g,PM6,Y6,PM6,Y6,COC(=O)C(C)(C)c1cc(C)cc(-c2sc3c4sc5cc(/C=C6/C(=O)c7cc(F)cc(c7)C(=O)/C6=C\c6cc(C(C)(C)C(=O)OC)c(-c7cc(C)cc(C(C)(C)C(=O)OC)c7)s6)sc5c4c(C(C)(C)C(=O)OC)ccc2-3)c1,CCCCCCCCCCCc1c(/C=C2\C(=O)c3cc(F)c(F)cc3C2=C(C#N)C#N)sc2c1sc1c3c4nsnc4c4c5sc6c(CCCCCCCCCCC)c(/C=C7\C(=O)c8cc(F)c(F)cc8C7=C(C#N)C#N)sc6c5n(CC(CC)CCCC)c4c3n(CC(CC)CCCC)c21,0.856,24.19,73.6,15.25,15.24008704,0.0650030163934504,14.83,15.25,,CN/NO,CN/NO,,ITO/PEDOT:PSS/PM6/Y6/PDIN/Ag,bilayer organic solar cell,,,,,,,,,-5.56,-3.65,,-5.65,-4.09,
79936,10.1039/d4ee02330g,10.1039/d4ee02330g,PM6,Y6,PM6,Y6,COC(=O)C(C)(C)c1cc(C)cc(-c2sc3c4sc5cc(/C=C6/C(=O)c7cc(F)cc(c7)C(=O)/C6=C\c6cc(C(C)(C)C(=O)OC)c(-c7cc(C)cc(C(C)(C)C(=O)OC)c7)s6)sc5c4c(C(C)(C)C(=O)OC)ccc2-3)c1,CCCCCCCCCCCc1c(/C=C2\C(=O)c3cc(F)c(F)cc3C2=C(C#N)C#N)sc2c1sc1c3c4nsnc4c4c5sc6c(CCCCCCCCCCC)c(/C=C7\C(=O)c8cc(F)c(F)cc8C7=C(C#N)C#N)sc6c5n(CC(CC)CCCC)c4c3n(CC(CC)CCCC)c21,0.859,23.82,72.51,14.83,14.836546638,0.0441445583277118,14.83,14.83,,CN/NO,CN/NO,,PM6/Y6 bilayer,bilayer OSC,,,,,,,,,-5.56,-3.65,,-5.65,-4.09,
79937,10.1039/d4ee02330g,10.1039/d4ee02330g,PM6,Y6,PM6,Y6,COC(=O)C(C)(C)c1cc(C)cc(-c2sc3c4sc5cc(/C=C6/C(=O)c7cc(F)cc(c7)C(=O)/C6=C\c6cc(C(C)(C)C(=O)OC)c(-c7cc(C)cc(C(C)(C)C(=O)OC)c7)s6)sc5c4c(C(C)(C)C(=O)OC)ccc2-3)c1,CCCCCCCCCCCc1c(/C=C2\C(=O)c3cc(F)c(F)cc3C2=C(C#N)C#N)sc2c1sc1c3c4nsnc4c4c5sc6c(CCCCCCCCCCC)c(/C=C7\C(=O)c8cc(F)c(F)cc8C7=C(C#N)C#N)sc6c5n(CC(CC)CCCC)c4c3n(CC(CC)CCCC)c21,0.852,24.45,69.88,14.56,14.556982319999998,0.0207258241758433,13.97,14.56,,BN/NO,BN/NO,,ITO/PEDOT:PSS/PM6/Y6/PDIN/Ag,bilayer organic solar cell,,,,,,,,,-5.56,-3.65,,-5.65,-4.09,
79938,10.1039/d4ee02330g,10.1039/d4ee02330g,PM6,Y6,PM6,Y6,COC(=O)C(C)(C)c1cc(C)cc(-c2sc3c4sc5cc(/C=C6/C(=O)c7cc(F)cc(c7)C(=O)/C6=C\c6cc(C(C)(C)C(=O)OC)c(-c7cc(C)cc(C(C)(C)C(=O)OC)c7)s6)sc5c4c(C(C)(C)C(=O)OC)ccc2-3)c1,CCCCCCCCCCCc1c(/C=C2\C(=O)c3cc(F)c(F)cc3C2=C(C#N)C#N)sc2c1sc1c3c4nsnc4c4c5sc6c(CCCCCCCCCCC)c(/C=C7\C(=O)c8cc(F)c(F)cc8C7=C(C#N)C#N)sc6c5n(CC(CC)CCCC)c4c3n(CC(CC)CCCC)c21,0.857,22.56,72.71,13.97,14.057693231999998,0.627725354330692,13.97,13.97,,BN/NO,BN/NO,,PM6/Y6 bilayer,bilayer OSC,,,,,,,,,-5.56,-3.65,,-5.65,-4.09,
79939,10.1039/d4ee02330g,10.1039/d4ee02330g,PM6,Y6,PM6,Y6,COC(=O)C(C)(C)c1cc(C)cc(-c2sc3c4sc5cc(/C=C6/C(=O)c7cc(F)cc(c7)C(=O)/C6=C\c6cc(C(C)(C)C(=O)OC)c(-c7cc(C)cc(C(C)(C)C(=O)OC)c7)s6)sc5c4c(C(C)(C)C(=O)OC)ccc2-3)c1,CCCCCCCCCCCc1c(/C=C2\C(=O)c3cc(F)c(F)cc3C2=C(C#N)C#N)sc2c1sc1c3c4nsnc4c4c5sc6c(CCCCCCCCCCC)c(/C=C7\C(=O)c8cc(F)c(F)cc8C7=C(C#N)C#N)sc6c5n(CC(CC)CCCC)c4c3n(CC(CC)CCCC)c21,0.85,27.05,76.97,17.71,17.697327249999997,0.0715570299266158,17.51,17.71,,NO/FN,NO/FN,,ITO/PEDOT:PSS/PM6/Y6/PDIN/Ag,bilayer organic solar cell,,,,,,,,,-5.56,-3.65,,-5.65,-4.09,
79940,10.1039/d4ee02330g,10.1039/d4ee02330g,PM6,Y6,PM6,Y6,COC(=O)C(C)(C)c1cc(C)cc(-c2sc3c4sc5cc(/C=C6/C(=O)c7cc(F)cc(c7)C(=O)/C6=C\c6cc(C(C)(C)C(=O)OC)c(-c7cc(C)cc(C(C)(C)C(=O)OC)c7)s6)sc5c4c(C(C)(C)C(=O)OC)ccc2-3)c1,CCCCCCCCCCCc1c(/C=C2\C(=O)c3cc(F)c(F)cc3C2=C(C#N)C#N)sc2c1sc1c3c4nsnc4c4c5sc6c(CCCCCCCCCCC)c(/C=C7\C(=O)c8cc(F)c(F)cc8C7=C(C#N)C#N)sc6c5n(CC(CC)CCCC)c4c3n(CC(CC)CCCC)c21,0.846,26.9,76.94,17.51,17.509543559999997,0.0026067390063062,17.51,17.51,,NO/FN,NO/FN,,ITO/PEDOT:PSS/PM6/Y6/PDIN/Ag,bilayer organic solar cell,,,,,,,,,-5.56,-3.65,,-5.65,-4.09,
79941,10.1039/d4ee02330g,10.1039/d4ee02330g,PM6,Y6,PM6,Y6,COC(=O)C(C)(C)c1cc(C)cc(-c2sc3c4sc5cc(/C=C6/C(=O)c7cc(F)cc(c7)C(=O)/C6=C\c6cc(C(C)(C)C(=O)OC)c(-c7cc(C)cc(C(C)(C)C(=O)OC)c7)s6)sc5c4c(C(C)(C)C(=O)OC)ccc2-3)c1,CCCCCCCCCCCc1c(/C=C2\C(=O)c3cc(F)c(F)cc3C2=C(C#N)C#N)sc2c1sc1c3c4nsnc4c4c5sc6c(CCCCCCCCCCC)c(/C=C7\C(=O)c8cc(F)c(F)cc8C7=C(C#N)C#N)sc6c5n(CC(CC)CCCC)c4c3n(CC(CC)CCCC)c21,0.864,26.95,78.53,18.29,18.28555344,0.0243114270092843,17.97,18.29,,NO/CN,NO/CN,,ITO/PEDOT:PSS/PM6/Y6/PDIN/Ag,bilayer,PDIN,,PEDOT:PSS,,,,,,-5.56,-3.65,,-5.65,-4.09,
79942,10.1039/d4ee02330g,10.1039/d4ee02330g,PM6,Y6,PM6,Y6,COC(=O)C(C)(C)c1cc(C)cc(-c2sc3c4sc5cc(/C=C6/C(=O)c7cc(F)cc(c7)C(=O)/C6=C\c6cc(C(C)(C)C(=O)OC)c(-c7cc(C)cc(C(C)(C)C(=O)OC)c7)s6)sc5c4c(C(C)(C)C(=O)OC)ccc2-3)c1,CCCCCCCCCCCc1c(/C=C2\C(=O)c3cc(F)c(F)cc3C2=C(C#N)C#N)sc2c1sc1c3c4nsnc4c4c5sc6c(CCCCCCCCCCC)c(/C=C7\C(=O)c8cc(F)c(F)cc8C7=C(C#N)C#N)sc6c5n(CC(CC)CCCC)c4c3n(CC(CC)CCCC)c21,0.862,26.76,77.83,17.97,17.953139496000002,0.093825843071768,17.97,17.97,,NO/CN,NO/CN,,ITO/PEDOT:PSS/PM6/Y6/PDIN/Ag,bilayer,PDIN,,PEDOT:PSS,,,,,,-5.56,-3.65,,-5.65,-4.09,
79943,10.1039/d4ee02330g,10.1039/d4ee02330g,PM6,Y6,PM6,Y6,COC(=O)C(C)(C)c1cc(C)cc(-c2sc3c4sc5cc(/C=C6/C(=O)c7cc(F)cc(c7)C(=O)/C6=C\c6cc(C(C)(C)C(=O)OC)c(-c7cc(C)cc(C(C)(C)C(=O)OC)c7)s6)sc5c4c(C(C)(C)C(=O)OC)ccc2-3)c1,CCCCCCCCCCCc1c(/C=C2\C(=O)c3cc(F)c(F)cc3C2=C(C#N)C#N)sc2c1sc1c3c4nsnc4c4c5sc6c(CCCCCCCCCCC)c(/C=C7\C(=O)c8cc(F)c(F)cc8C7=C(C#N)C#N)sc6c5n(CC(CC)CCCC)c4c3n(CC(CC)CCCC)c21,0.863,26.78,77.08,17.82,17.814066712000002,0.0332956677889888,17.44,17.82,,NO/BN,NO/BN,,ITO/PEDOT:PSS/PM6/Y6/PDIN/Ag,bilayer,PDIN,,PEDOT:PSS,,,,,,-5.56,-3.65,,-5.65,-4.09,
79944,10.1039/d4ee02330g,10.1039/d4ee02330g,PM6,Y6,PM6,Y6,COC(=O)C(C)(C)c1cc(C)cc(-c2sc3c4sc5cc(/C=C6/C(=O)c7cc(F)cc(c7)C(=O)/C6=C\c6cc(C(C)(C)C(=O)OC)c(-c7cc(C)cc(C(C)(C)C(=O)OC)c7)s6)sc5c4c(C(C)(C)C(=O)OC)ccc2-3)c1,CCCCCCCCCCCc1c(/C=C2\C(=O)c3cc(F)c(F)cc3C2=C(C#N)C#N)sc2c1sc1c3c4nsnc4c4c5sc6c(CCCCCCCCCCC)c(/C=C7\C(=O)c8cc(F)c(F)cc8C7=C(C#N)C#N)sc6c5n(CC(CC)CCCC)c4c3n(CC(CC)CCCC)c21,0.858,26.35,77.12,17.44,17.43552096,0.0256825688073374,17.44,17.44,,NO/BN,NO/BN,,PM6/Y6 bilayer,bilayer OSC,,,,,,,,,-5.56,-3.65,,-5.65,-4.09,
79945,10.1039/d4ee02330g,10.1039/d4ee02330g,PM6,Y6,PM6,Y6,COC(=O)C(C)(C)c1cc(C)cc(-c2sc3c4sc5cc(/C=C6/C(=O)c7cc(F)cc(c7)C(=O)/C6=C\c6cc(C(C)(C)C(=O)OC)c(-c7cc(C)cc(C(C)(C)C(=O)OC)c7)s6)sc5c4c(C(C)(C)C(=O)OC)ccc2-3)c1,CCCCCCCCCCCc1c(/C=C2\C(=O)c3cc(F)c(F)cc3C2=C(C#N)C#N)sc2c1sc1c3c4nsnc4c4c5sc6c(CCCCCCCCCCC)c(/C=C7\C(=O)c8cc(F)c(F)cc8C7=C(C#N)C#N)sc6c5n(CC(CC)CCCC)c4c3n(CC(CC)CCCC)c21,0.844,26.85,75.65,17.15,17.143349100000002,0.038780758017474,16.78,17.15,,FN/FN,FN/FN,,ITO/PEDOT:PSS/PM6/Y6/PDIN/Ag,bilayer organic solar cell,,,,,,,,,-5.56,-3.65,,-5.65,-4.09,
79946,10.1039/d4ee02330g,10.1039/d4ee02330g,PM6,Y6,PM6,Y6,COC(=O)C(C)(C)c1cc(C)cc(-c2sc3c4sc5cc(/C=C6/C(=O)c7cc(F)cc(c7)C(=O)/C6=C\c6cc(C(C)(C)C(=O)OC)c(-c7cc(C)cc(C(C)(C)C(=O)OC)c7)s6)sc5c4c(C(C)(C)C(=O)OC)ccc2-3)c1,CCCCCCCCCCCc1c(/C=C2\C(=O)c3cc(F)c(F)cc3C2=C(C#N)C#N)sc2c1sc1c3c4nsnc4c4c5sc6c(CCCCCCCCCCC)c(/C=C7\C(=O)c8cc(F)c(F)cc8C7=C(C#N)C#N)sc6c5n(CC(CC)CCCC)c4c3n(CC(CC)CCCC)c21,0.844,26.17,75.98,16.78,16.782067303999998,0.0123200476757866,16.78,16.78,,FN/FN,FN/FN,,ITO/PEDOT:PSS/PM6/Y6/PDIN/Ag,bilayer organic solar cell,,,,,,,,,-5.56,-3.65,,-5.65,-4.09,
79947,10.1039/d4ee02330g,10.1039/d4ee02330g,PM6,Y6,PM6,Y6,COC(=O)C(C)(C)c1cc(C)cc(-c2sc3c4sc5cc(/C=C6/C(=O)c7cc(F)cc(c7)C(=O)/C6=C\c6cc(C(C)(C)C(=O)OC)c(-c7cc(C)cc(C(C)(C)C(=O)OC)c7)s6)sc5c4c(C(C)(C)C(=O)OC)ccc2-3)c1,CCCCCCCCCCCc1c(/C=C2\C(=O)c3cc(F)c(F)cc3C2=C(C#N)C#N)sc2c1sc1c3c4nsnc4c4c5sc6c(CCCCCCCCCCC)c(/C=C7\C(=O)c8cc(F)c(F)cc8C7=C(C#N)C#N)sc6c5n(CC(CC)CCCC)c4c3n(CC(CC)CCCC)c21,0.86,26.82,78.34,18.06,18.069277680000003,0.0513714285714498,17.43,18.06,,CN/CN,CN/CN,,PM6/Y6 bilayer,bilayer OSC,,,,,,,,,-5.56,-3.65,,-5.65,-4.09,
79948,10.1039/d4ee02330g,10.1039/d4ee02330g,PM6,Y6,PM6,Y6,COC(=O)C(C)(C)c1cc(C)cc(-c2sc3c4sc5cc(/C=C6/C(=O)c7cc(F)cc(c7)C(=O)/C6=C\c6cc(C(C)(C)C(=O)OC)c(-c7cc(C)cc(C(C)(C)C(=O)OC)c7)s6)sc5c4c(C(C)(C)C(=O)OC)ccc2-3)c1,CCCCCCCCCCCc1c(/C=C2\C(=O)c3cc(F)c(F)cc3C2=C(C#N)C#N)sc2c1sc1c3c4nsnc4c4c5sc6c(CCCCCCCCCCC)c(/C=C7\C(=O)c8cc(F)c(F)cc8C7=C(C#N)C#N)sc6c5n(CC(CC)CCCC)c4c3n(CC(CC)CCCC)c21,0.858,26.5,76.68,17.43,17.4347316,0.027146299483646,17.43,17.43,,CN/CN,CN/CN,,PM6/Y6 bilayer,bilayer OSC,,,,,,,,,-5.56,-3.65,,-5.65,-4.09,
79949,10.1039/d4ee02330g,10.1039/d4ee02330g,PM6,Y6,PM6,Y6,COC(=O)C(C)(C)c1cc(C)cc(-c2sc3c4sc5cc(/C=C6/C(=O)c7cc(F)cc(c7)C(=O)/C6=C\c6cc(C(C)(C)C(=O)OC)c(-c7cc(C)cc(C(C)(C)C(=O)OC)c7)s6)sc5c4c(C(C)(C)C(=O)OC)ccc2-3)c1,CCCCCCCCCCCc1c(/C=C2\C(=O)c3cc(F)c(F)cc3C2=C(C#N)C#N)sc2c1sc1c3c4nsnc4c4c5sc6c(CCCCCCCCCCC)c(/C=C7\C(=O)c8cc(F)c(F)cc8C7=C(C#N)C#N)sc6c5n(CC(CC)CCCC)c4c3n(CC(CC)CCCC)c21,0.865,26.82,75.43,17.51,17.499231990000002,0.061496344945743,17.07,17.51,,BN/BN,BN/BN,,ITO/PEDOT:PSS/PM6/Y6/PDIN/Ag,bilayer,PDIN,,PEDOT:PSS,,,,,,-5.56,-3.65,,-5.65,-4.09,
79950,10.1039/d4ee02330g,10.1039/d4ee02330g,PM6,Y6,PM6,Y6,COC(=O)C(C)(C)c1cc(C)cc(-c2sc3c4sc5cc(/C=C6/C(=O)c7cc(F)cc(c7)C(=O)/C6=C\c6cc(C(C)(C)C(=O)OC)c(-c7cc(C)cc(C(C)(C)C(=O)OC)c7)s6)sc5c4c(C(C)(C)C(=O)OC)ccc2-3)c1,CCCCCCCCCCCc1c(/C=C2\C(=O)c3cc(F)c(F)cc3C2=C(C#N)C#N)sc2c1sc1c3c4nsnc4c4c5sc6c(CCCCCCCCCCC)c(/C=C7\C(=O)c8cc(F)c(F)cc8C7=C(C#N)C#N)sc6c5n(CC(CC)CCCC)c4c3n(CC(CC)CCCC)c21,0.858,26.58,74.83,17.07,17.065460411999997,0.026593954305821,17.07,17.07,,BN/BN,BN/BN,,PM6/Y6 bilayer,bilayer OSC,,,,,,,,,-5.56,-3.65,,-5.65,-4.09,
