Repository: JiYiqaq/PCE-KA-GNN

# Data directory

- `raw/Active_Database.csv` is the immutable source dataset bundled under CC BY 4.0. Do not overwrite it with processed data.
- `processed/` is created and populated by the training pipeline. Generated `.pt` and `.pth` caches are intentionally ignored by Git because they can exceed GitHub's normal single-file limit.

See `../DATA_LICENSE.md` for provenance, license and checksum information.

File: data/raw/Active_Database.csv (part 268 of 471)
id,doi,doi_norm,donor,acceptor,donor_canonical,acceptor_canonical,donor_smiles,acceptor_smiles,voc,jsc,ff,pce,pce_recomputed,pce_relative_error_percent,pce_avg,pce_best,d_a_ratio,additive,additive_canonical,additive_ratio,device_structure,device_type,etl,etl_canonical,htl,htl_canonical,active_layer_thickness,solvent,solvent_canonical,annealing_temp,homo_d,lumo_d,eg_d,homo_a,lumo_a,eg_a
79951,10.1039/d4ee02330g,10.1039/d4ee02330g,PM6,BTP-eC9,PM6,BTP-eC9,COC(=O)C(C)(C)c1cc(C)cc(-c2sc3c4sc5cc(/C=C6/C(=O)c7cc(F)cc(c7)C(=O)/C6=C\c6cc(C(C)(C)C(=O)OC)c(-c7cc(C)cc(C(C)(C)C(=O)OC)c7)s6)sc5c4c(C(C)(C)C(=O)OC)ccc2-3)c1,CCCCCCCCCc1c(C=C2C(=O)c3cc(Cl)c(Cl)cc3C2=C(C#N)C#N)sc2c1sc1c3c4nsnc4c4c5sc6c(CCCCCCCCC)c(C=C7C(=O)c8cc(Cl)c(Cl)cc8C7=C(C#N)C#N)sc6c5n(CC(CCCC)CCCCCC)c4c3n(CC(CCCC)CCCCCC)c21,0.869,26.99,75.35,17.68,17.672822585,0.0405962386877885,17.28,17.68,,NO/NO,NO/NO,,PM6/BTP-eC9 bilayer,bilayer OSC,,,,,,,,,-5.56,-3.65,,-5.68,-3.9,
79952,10.1039/d4ee02330g,10.1039/d4ee02330g,PM6,BTP-eC9,PM6,BTP-eC9,COC(=O)C(C)(C)c1cc(C)cc(-c2sc3c4sc5cc(/C=C6/C(=O)c7cc(F)cc(c7)C(=O)/C6=C\c6cc(C(C)(C)C(=O)OC)c(-c7cc(C)cc(C(C)(C)C(=O)OC)c7)s6)sc5c4c(C(C)(C)C(=O)OC)ccc2-3)c1,CCCCCCCCCc1c(C=C2C(=O)c3cc(Cl)c(Cl)cc3C2=C(C#N)C#N)sc2c1sc1c3c4nsnc4c4c5sc6c(CCCCCCCCC)c(C=C7C(=O)c8cc(Cl)c(Cl)cc8C7=C(C#N)C#N)sc6c5n(CC(CCCC)CCCCCC)c4c3n(CC(CCCC)CCCCCC)c21,0.868,28.02,75.4,18.34,18.33830544,0.0092396946564922,17.92,18.34,,NO/FN,NO/FN,,PM6/BTP-eC9 bilayer,bilayer OSC,,,,,,,,,-5.56,-3.65,,-5.68,-3.9,
79953,10.1039/d4ee02330g,10.1039/d4ee02330g,PM6,BTP-eC9,PM6,BTP-eC9,COC(=O)C(C)(C)c1cc(C)cc(-c2sc3c4sc5cc(/C=C6/C(=O)c7cc(F)cc(c7)C(=O)/C6=C\c6cc(C(C)(C)C(=O)OC)c(-c7cc(C)cc(C(C)(C)C(=O)OC)c7)s6)sc5c4c(C(C)(C)C(=O)OC)ccc2-3)c1,CCCCCCCCCc1c(C=C2C(=O)c3cc(Cl)c(Cl)cc3C2=C(C#N)C#N)sc2c1sc1c3c4nsnc4c4c5sc6c(CCCCCCCCC)c(C=C7C(=O)c8cc(Cl)c(Cl)cc8C7=C(C#N)C#N)sc6c5n(CC(CCCC)CCCCCC)c4c3n(CC(CCCC)CCCCCC)c21,0.868,28.01,76.64,18.63,18.633237952,0.0173803113258143,18.38,18.63,,NO/CN,NO/CN,,PM6/BTP-eC9 bilayer,bilayer OSC,,,,,,dichloromethane,,,-5.56,-3.65,,-5.68,-3.9,
79954,10.1039/d4ee02330g,10.1039/d4ee02330g,PM6,BTP-eC9,PM6,BTP-eC9,COC(=O)C(C)(C)c1cc(C)cc(-c2sc3c4sc5cc(/C=C6/C(=O)c7cc(F)cc(c7)C(=O)/C6=C\c6cc(C(C)(C)C(=O)OC)c(-c7cc(C)cc(C(C)(C)C(=O)OC)c7)s6)sc5c4c(C(C)(C)C(=O)OC)ccc2-3)c1,CCCCCCCCCc1c(C=C2C(=O)c3cc(Cl)c(Cl)cc3C2=C(C#N)C#N)sc2c1sc1c3c4nsnc4c4c5sc6c(CCCCCCCCC)c(C=C7C(=O)c8cc(Cl)c(Cl)cc8C7=C(C#N)C#N)sc6c5n(CC(CCCC)CCCCCC)c4c3n(CC(CCCC)CCCCCC)c21,0.864,26.93,77.31,17.99,17.988119712000003,0.0104518510283228,17.64,17.99,,NO/BN,NO/BN,,PM6/BTP-eC9 bilayer,bilayer OSC,,,,,,,,,-5.56,-3.65,,-5.68,-3.9,
79955,10.1039/d4ee02657h,10.1039/d4ee02657h,PM6,BTP-eC9,PM6,BTP-eC9,COC(=O)C(C)(C)c1cc(C)cc(-c2sc3c4sc5cc(/C=C6/C(=O)c7cc(F)cc(c7)C(=O)/C6=C\c6cc(C(C)(C)C(=O)OC)c(-c7cc(C)cc(C(C)(C)C(=O)OC)c7)s6)sc5c4c(C(C)(C)C(=O)OC)ccc2-3)c1,CCCCCCCCCc1c(C=C2C(=O)c3cc(Cl)c(Cl)cc3C2=C(C#N)C#N)sc2c1sc1c3c4nsnc4c4c5sc6c(CCCCCCCCC)c(C=C7C(=O)c8cc(Cl)c(Cl)cc8C7=C(C#N)C#N)sc6c5n(CC(CCCC)CCCCCC)c4c3n(CC(CCCC)CCCCCC)c21,0.847,28.66,77.33,18.78,18.771872966,0.0432749414270555,18.47,18.78,,,,,,,,,,,,,,,-5.56,-3.65,,-5.68,-3.9,
79958,10.1039/d4ee03394a,10.1039/d4ee03394a,PM6,Y6,PM6,Y6,COC(=O)C(C)(C)c1cc(C)cc(-c2sc3c4sc5cc(/C=C6/C(=O)c7cc(F)cc(c7)C(=O)/C6=C\c6cc(C(C)(C)C(=O)OC)c(-c7cc(C)cc(C(C)(C)C(=O)OC)c7)s6)sc5c4c(C(C)(C)C(=O)OC)ccc2-3)c1,CCCCCCCCCCCc1c(/C=C2\C(=O)c3cc(F)c(F)cc3C2=C(C#N)C#N)sc2c1sc1c3c4nsnc4c4c5sc6c(CCCCCCCCCCC)c(/C=C7\C(=O)c8cc(F)c(F)cc8C7=C(C#N)C#N)sc6c5n(CC(CC)CCCC)c4c3n(CC(CC)CCCC)c21,0.846,26.68,71.57,16.11,16.154265095999996,0.2747678212290293,15.79,16.11,,,,,ITO/PEDOT:PSS/active layer/PDINN/Ag,,PDINN,,PEDOT:PSS,,,,,,-5.56,-3.65,,-5.65,-4.09,
79959,10.1039/d4ee03394a,10.1039/d4ee03394a,PM6,Y6,PM6,Y6,COC(=O)C(C)(C)c1cc(C)cc(-c2sc3c4sc5cc(/C=C6/C(=O)c7cc(F)cc(c7)C(=O)/C6=C\c6cc(C(C)(C)C(=O)OC)c(-c7cc(C)cc(C(C)(C)C(=O)OC)c7)s6)sc5c4c(C(C)(C)C(=O)OC)ccc2-3)c1,CCCCCCCCCCCc1c(/C=C2\C(=O)c3cc(F)c(F)cc3C2=C(C#N)C#N)sc2c1sc1c3c4nsnc4c4c5sc6c(CCCCCCCCCCC)c(/C=C7\C(=O)c8cc(F)c(F)cc8C7=C(C#N)C#N)sc6c5n(CC(CC)CCCC)c4c3n(CC(CC)CCCC)c21,0.837,27.81,72.22,16.84,16.810627734,0.1744196318289745,16.53,16.84,,CN,CN,,,,,,,,,,,,-5.56,-3.65,,-5.65,-4.09,
79960,10.1039/d4ee03394a,10.1039/d4ee03394a,PM6,Y6,PM6,Y6,COC(=O)C(C)(C)c1cc(C)cc(-c2sc3c4sc5cc(/C=C6/C(=O)c7cc(F)cc(c7)C(=O)/C6=C\c6cc(C(C)(C)C(=O)OC)c(-c7cc(C)cc(C(C)(C)C(=O)OC)c7)s6)sc5c4c(C(C)(C)C(=O)OC)ccc2-3)c1,CCCCCCCCCCCc1c(/C=C2\C(=O)c3cc(F)c(F)cc3C2=C(C#N)C#N)sc2c1sc1c3c4nsnc4c4c5sc6c(CCCCCCCCCCC)c(/C=C7\C(=O)c8cc(F)c(F)cc8C7=C(C#N)C#N)sc6c5n(CC(CC)CCCC)c4c3n(CC(CC)CCCC)c21,0.856,27.23,74.47,17.35,17.358122935999997,0.0468180749279303,17.15,17.35,,T5,T5,,ITO/PEDOT:PSS/active layer/PDINN/Ag,,PDINN,,PEDOT:PSS,,,,,,-5.56,-3.65,,-5.65,-4.09,
79961,10.1039/d4ee03394a,10.1039/d4ee03394a,PM6,Y6,PM6,Y6,COC(=O)C(C)(C)c1cc(C)cc(-c2sc3c4sc5cc(/C=C6/C(=O)c7cc(F)cc(c7)C(=O)/C6=C\c6cc(C(C)(C)C(=O)OC)c(-c7cc(C)cc(C(C)(C)C(=O)OC)c7)s6)sc5c4c(C(C)(C)C(=O)OC)ccc2-3)c1,CCCCCCCCCCCc1c(/C=C2\C(=O)c3cc(F)c(F)cc3C2=C(C#N)C#N)sc2c1sc1c3c4nsnc4c4c5sc6c(CCCCCCCCCCC)c(/C=C7\C(=O)c8cc(F)c(F)cc8C7=C(C#N)C#N)sc6c5n(CC(CC)CCCC)c4c3n(CC(CC)CCCC)c21,0.843,26.98,69.29,15.78,15.759414606,0.130452433460072,15.47,15.78,,,,,,,,,,,,,,,-5.56,-3.65,,-5.65,-4.09,
79962,10.1039/d4ee03394a,10.1039/d4ee03394a,PM6,Y6,PM6,Y6,COC(=O)C(C)(C)c1cc(C)cc(-c2sc3c4sc5cc(/C=C6/C(=O)c7cc(F)cc(c7)C(=O)/C6=C\c6cc(C(C)(C)C(=O)OC)c(-c7cc(C)cc(C(C)(C)C(=O)OC)c7)s6)sc5c4c(C(C)(C)C(=O)OC)ccc2-3)c1,CCCCCCCCCCCc1c(/C=C2\C(=O)c3cc(F)c(F)cc3C2=C(C#N)C#N)sc2c1sc1c3c4nsnc4c4c5sc6c(CCCCCCCCCCC)c(/C=C7\C(=O)c8cc(F)c(F)cc8C7=C(C#N)C#N)sc6c5n(CC(CC)CCCC)c4c3n(CC(CC)CCCC)c21,0.836,27.71,71.29,16.53,16.514727724,0.0923912643678223,16.27,16.53,,CN,CN,,,,,,,,,,,,-5.56,-3.65,,-5.65,-4.09,
79963,10.1039/d4ee03394a,10.1039/d4ee03394a,PM6,Y6,PM6,Y6,COC(=O)C(C)(C)c1cc(C)cc(-c2sc3c4sc5cc(/C=C6/C(=O)c7cc(F)cc(c7)C(=O)/C6=C\c6cc(C(C)(C)C(=O)OC)c(-c7cc(C)cc(C(C)(C)C(=O)OC)c7)s6)sc5c4c(C(C)(C)C(=O)OC)ccc2-3)c1,CCCCCCCCCCCc1c(/C=C2\C(=O)c3cc(F)c(F)cc3C2=C(C#N)C#N)sc2c1sc1c3c4nsnc4c4c5sc6c(CCCCCCCCCCC)c(/C=C7\C(=O)c8cc(F)c(F)cc8C7=C(C#N)C#N)sc6c5n(CC(CC)CCCC)c4c3n(CC(CC)CCCC)c21,0.844,27.01,75.21,17.12,17.145202524,0.1472110046728816,17.0,17.12,,T5,T5,,,,,,,,,,,,-5.56,-3.65,,-5.65,-4.09,
79964,10.1039/d4ee03394a,10.1039/d4ee03394a,PM6,Y6,PM6,Y6,COC(=O)C(C)(C)c1cc(C)cc(-c2sc3c4sc5cc(/C=C6/C(=O)c7cc(F)cc(c7)C(=O)/C6=C\c6cc(C(C)(C)C(=O)OC)c(-c7cc(C)cc(C(C)(C)C(=O)OC)c7)s6)sc5c4c(C(C)(C)C(=O)OC)ccc2-3)c1,CCCCCCCCCCCc1c(/C=C2\C(=O)c3cc(F)c(F)cc3C2=C(C#N)C#N)sc2c1sc1c3c4nsnc4c4c5sc6c(CCCCCCCCCCC)c(/C=C7\C(=O)c8cc(F)c(F)cc8C7=C(C#N)C#N)sc6c5n(CC(CC)CCCC)c4c3n(CC(CC)CCCC)c21,0.847,28.01,73.87,17.49,17.525265989,0.2016351572327196,17.31,17.49,,T5,T5,,ITO/PEDOT:PSS/active layer/PDINN/Ag,,PDINN,,PEDOT:PSS,,,,,,-5.56,-3.65,,-5.65,-4.09,
79965,10.1039/d4ee03394a,10.1039/d4ee03394a,PM6,Y6,PM6,Y6,COC(=O)C(C)(C)c1cc(C)cc(-c2sc3c4sc5cc(/C=C6/C(=O)c7cc(F)cc(c7)C(=O)/C6=C\c6cc(C(C)(C)C(=O)OC)c(-c7cc(C)cc(C(C)(C)C(=O)OC)c7)s6)sc5c4c(C(C)(C)C(=O)OC)ccc2-3)c1,CCCCCCCCCCCc1c(/C=C2\C(=O)c3cc(F)c(F)cc3C2=C(C#N)C#N)sc2c1sc1c3c4nsnc4c4c5sc6c(CCCCCCCCCCC)c(/C=C7\C(=O)c8cc(F)c(F)cc8C7=C(C#N)C#N)sc6c5n(CC(CC)CCCC)c4c3n(CC(CC)CCCC)c21,0.833,28.15,77.49,18.19,18.170591355,0.1066995327103118,18.1,18.19,,DCBB,DCBB,,bilayer,,PDINN,,PEDOT:PSS,,,,,,-5.56,-3.65,,-5.65,-4.09,
79966,10.1039/d4ee03394a,10.1039/d4ee03394a,PM6,Y6,PM6,Y6,COC(=O)C(C)(C)c1cc(C)cc(-c2sc3c4sc5cc(/C=C6/C(=O)c7cc(F)cc(c7)C(=O)/C6=C\c6cc(C(C)(C)C(=O)OC)c(-c7cc(C)cc(C(C)(C)C(=O)OC)c7)s6)sc5c4c(C(C)(C)C(=O)OC)ccc2-3)c1,CCCCCCCCCCCc1c(/C=C2\C(=O)c3cc(F)c(F)cc3C2=C(C#N)C#N)sc2c1sc1c3c4nsnc4c4c5sc6c(CCCCCCCCCCC)c(/C=C7\C(=O)c8cc(F)c(F)cc8C7=C(C#N)C#N)sc6c5n(CC(CC)CCCC)c4c3n(CC(CC)CCCC)c21,0.84,28.35,79.31,18.89,18.8868834,0.0164986765484302,18.83,18.89,,T5 and DCBB,T5 and DCBB,,,,,,,,,,,,-5.56,-3.65,,-5.65,-4.09,
79967,10.1039/d4ee03394a,10.1039/d4ee03394a,PM6,L8-BO,PM6,L8-BO,COC(=O)C(C)(C)c1cc(C)cc(-c2sc3c4sc5cc(/C=C6/C(=O)c7cc(F)cc(c7)C(=O)/C6=C\c6cc(C(C)(C)C(=O)OC)c(-c7cc(C)cc(C(C)(C)C(=O)OC)c7)s6)sc5c4c(C(C)(C)C(=O)OC)ccc2-3)c1,CCCCCCC(CCCC)Cc1c(/C=C2\C(=O)c3cc(F)c(F)cc3C2=C(C#N)C#N)sc2c1SC1c3c(c4c(c5nsnc35)c3sc5c(CC(CCCC)CCCCCC)c(/C=C6\C(=O)c7cc(F)c(F)cc7C6=C(C#N)C#N)sc5c3n4CC(CC)CCCC)N(CC(CC)CCCC)C21,0.882,26.24,79.37,18.37,18.369138816000003,0.0046879912901355,18.2,18.37,,DCBB,DCBB,,conventional,,PDINN,,PEDOT:PSS,,,,,,-5.56,-3.65,,-5.68,-3.9,
79968,10.1039/d4ee03394a,10.1039/d4ee03394a,PM6,L8-BO,PM6,L8-BO,COC(=O)C(C)(C)c1cc(C)cc(-c2sc3c4sc5cc(/C=C6/C(=O)c7cc(F)cc(c7)C(=O)/C6=C\c6cc(C(C)(C)C(=O)OC)c(-c7cc(C)cc(C(C)(C)C(=O)OC)c7)s6)sc5c4c(C(C)(C)C(=O)OC)ccc2-3)c1,CCCCCCC(CCCC)Cc1c(/C=C2\C(=O)c3cc(F)c(F)cc3C2=C(C#N)C#N)sc2c1SC1c3c(c4c(c5nsnc35)c3sc5c(CC(CCCC)CCCCCC)c(/C=C6\C(=O)c7cc(F)c(F)cc7C6=C(C#N)C#N)sc5c3n4CC(CC)CCCC)N(CC(CC)CCCC)C21,0.9,27.09,80.36,19.6,19.5925716,0.0379000000000102,19.24,19.6,,"T5, DCBB",T5+DCBB,,bilayer,binary OPV,,,,,,,,,-5.56,-3.65,,-5.68,-3.9,
79969,10.1039/d4ee03394a,10.1039/d4ee03394a,PM6,BTP-eC9,PM6,BTP-eC9,COC(=O)C(C)(C)c1cc(C)cc(-c2sc3c4sc5cc(/C=C6/C(=O)c7cc(F)cc(c7)C(=O)/C6=C\c6cc(C(C)(C)C(=O)OC)c(-c7cc(C)cc(C(C)(C)C(=O)OC)c7)s6)sc5c4c(C(C)(C)C(=O)OC)ccc2-3)c1,CCCCCCCCCc1c(C=C2C(=O)c3cc(Cl)c(Cl)cc3C2=C(C#N)C#N)sc2c1sc1c3c4nsnc4c4c5sc6c(CCCCCCCCC)c(C=C7C(=O)c8cc(Cl)c(Cl)cc8C7=C(C#N)C#N)sc6c5n(CC(CCCC)CCCCCC)c4c3n(CC(CCCC)CCCCCC)c21,0.853,27.14,78.9,18.24,18.26568138,0.1407970394736938,18.15,18.24,,DCBB,DCBB,,conventional,,PDINN,,PEDOT:PSS,,,,,,-5.56,-3.65,,-5.68,-3.9,
79970,10.1039/d4ee03394a,10.1039/d4ee03394a,PM6,BTP-eC9,PM6,BTP-eC9,COC(=O)C(C)(C)c1cc(C)cc(-c2sc3c4sc5cc(/C=C6/C(=O)c7cc(F)cc(c7)C(=O)/C6=C\c6cc(C(C)(C)C(=O)OC)c(-c7cc(C)cc(C(C)(C)C(=O)OC)c7)s6)sc5c4c(C(C)(C)C(=O)OC)ccc2-3)c1,CCCCCCCCCc1c(C=C2C(=O)c3cc(Cl)c(Cl)cc3C2=C(C#N)C#N)sc2c1sc1c3c4nsnc4c4c5sc6c(CCCCCCCCC)c(C=C7C(=O)c8cc(Cl)c(Cl)cc8C7=C(C#N)C#N)sc6c5n(CC(CCCC)CCCCCC)c4c3n(CC(CCCC)CCCCCC)c21,0.864,28.62,79.27,19.61,19.601631936,0.0426724324324273,19.32,19.61,,"T5, DCBB",T5+DCBB,,,,,,,,,,,,-5.56,-3.65,,-5.68,-3.9,
79981,10.1039/d4ee03754e,10.1039/d4ee03754e,PM6,GMA-SSS,PM6,GMA-SSS,COC(=O)C(C)(C)c1cc(C)cc(-c2sc3c4sc5cc(/C=C6/C(=O)c7cc(F)cc(c7)C(=O)/C6=C\c6cc(C(C)(C)C(=O)OC)c(-c7cc(C)cc(C(C)(C)C(=O)OC)c7)s6)sc5c4c(C(C)(C)C(=O)OC)ccc2-3)c1,,0.913,27.13,75.35,18.66,18.663961415,0.0212294480171443,18.5,18.66,,,,,,,,,,,,,,,-5.56,-3.65,,,,
79982,10.1039/d4ee03754e,10.1039/d4ee03754e,PM6,GMA-SSeS,PM6,GMA-SSeS,COC(=O)C(C)(C)c1cc(C)cc(-c2sc3c4sc5cc(/C=C6/C(=O)c7cc(F)cc(c7)C(=O)/C6=C\c6cc(C(C)(C)C(=O)OC)c(-c7cc(C)cc(C(C)(C)C(=O)OC)c7)s6)sc5c4c(C(C)(C)C(=O)OC)ccc2-3)c1,,0.917,27.38,77.12,19.37,19.362873152,0.0367932266391256,19.27,19.37,,,,,,,,,,,,,,,-5.56,-3.65,,,,
79983,10.1039/d4ee03754e,10.1039/d4ee03754e,PM6,GMA-SeSSe,PM6,GMA-SeSSe,COC(=O)C(C)(C)c1cc(C)cc(-c2sc3c4sc5cc(/C=C6/C(=O)c7cc(F)cc(c7)C(=O)/C6=C\c6cc(C(C)(C)C(=O)OC)c(-c7cc(C)cc(C(C)(C)C(=O)OC)c7)s6)sc5c4c(C(C)(C)C(=O)OC)ccc2-3)c1,,0.882,27.47,74.99,18.17,18.168982146,0.0056018381948491,18.02,18.17,,,,,,,,,,,,,,,-5.56,-3.65,,,,
79984,10.1039/d4ee03754e,10.1039/d4ee03754e,PM6,GMA-SeSeSe,PM6,GMA-SeSeSe,COC(=O)C(C)(C)c1cc(C)cc(-c2sc3c4sc5cc(/C=C6/C(=O)c7cc(F)cc(c7)C(=O)/C6=C\c6cc(C(C)(C)C(=O)OC)c(-c7cc(C)cc(C(C)(C)C(=O)OC)c7)s6)sc5c4c(C(C)(C)C(=O)OC)ccc2-3)c1,,0.865,26.91,70.83,16.49,16.487205345,0.01694757428744,16.37,16.49,,,,,,,,,,,,,,,-5.56,-3.65,,,,
79985,10.1039/d4mh00747f,10.1039/d4mh00747f,ZR1,Y6,ZR1,Y6,CCc1ccc(-c2c3sc4cc(-c5cc(CC)c(-c6ccc(/C=C7/SC(=S)N(CC)C7=O)s6)s5)sc4c3c(-c3ccc(CC)s3)c3sc4cc(-c5cc(CC)c(-c6ccc(/C=C7/SC(=S)N(CC)C7=O)s6)s5)sc4c23)s1,CCCCCCCCCCCc1c(/C=C2\C(=O)c3cc(F)c(F)cc3C2=C(C#N)C#N)sc2c1sc1c3c4nsnc4c4c5sc6c(CCCCCCCCCCC)c(/C=C7\C(=O)c8cc(F)c(F)cc8C7=C(C#N)C#N)sc6c5n(CC(CC)CCCC)c4c3n(CC(CC)CCCC)c21,0.883,22.6,68.6,14.2,13.6896788,3.5938112676056337,14.2,,,,,,ITO/PEDOT:PSS/active layer/PDINN/Ag,all-small-molecule solar cell,PDINN,,PEDOT:PSS,,,,,,-5.32,-3.53,,-5.65,-4.09,
79986,10.1039/d4mh00747f,10.1039/d4mh00747f,PM7,Y6,PM7,Y6,CCCCC(CC)Cc1sc(-c2c3ccsc3c(-c3cc(Cl)c(CC(CC)CCCC)s3)c3sc(-c4ccc(-c5sc(-c6cccs6)c6c5C(=O)c5c(CC(CC)CCCC)sc(CC(CC)CCCC)c5C6=O)s4)cc23)cc1Cl,CCCCCCCCCCCc1c(/C=C2\C(=O)c3cc(F)c(F)cc3C2=C(C#N)C#N)sc2c1sc1c3c4nsnc4c4c5sc6c(CCCCCCCCCCC)c(/C=C7\C(=O)c8cc(F)c(F)cc8C7=C(C#N)C#N)sc6c5n(CC(CC)CCCC)c4c3n(CC(CC)CCCC)c21,0.869,25.6,71.8,16.3,15.9729152,2.006655214723936,16.3,,,,,,ITO/PEDOT:PSS/active layer/PDINN/Ag,polymer:small-molecule organic solar cell,PDINN,,PEDOT:PSS,,,,,,-5.575,-3.67,,-5.65,-4.09,
79987,10.1039/d4mh00747f,10.1039/d4mh00747f,PM6,Y6,PM6,Y6,COC(=O)C(C)(C)c1cc(C)cc(-c2sc3c4sc5cc(/C=C6/C(=O)c7cc(F)cc(c7)C(=O)/C6=C\c6cc(C(C)(C)C(=O)OC)c(-c7cc(C)cc(C(C)(C)C(=O)OC)c7)s6)sc5c4c(C(C)(C)C(=O)OC)ccc2-3)c1,CCCCCCCCCCCc1c(/C=C2\C(=O)c3cc(F)c(F)cc3C2=C(C#N)C#N)sc2c1sc1c3c4nsnc4c4c5sc6c(CCCCCCCCCCC)c(/C=C7\C(=O)c8cc(F)c(F)cc8C7=C(C#N)C#N)sc6c5n(CC(CC)CCCC)c4c3n(CC(CC)CCCC)c21,0.838,24.9,74.6,15.8,15.566185199999998,1.479840506329132,15.8,,,,,,ITO/PEDOT:PSS/active layer/PDINN/Ag,polymer:small-molecule organic solar cell,PDINN,,PEDOT:PSS,,,,,,-5.56,-3.65,,-5.65,-4.09,
79992,10.1039/d4tc02104e,10.1039/d4tc02104e,PM6,Y6,PM6,Y6,COC(=O)C(C)(C)c1cc(C)cc(-c2sc3c4sc5cc(/C=C6/C(=O)c7cc(F)cc(c7)C(=O)/C6=C\c6cc(C(C)(C)C(=O)OC)c(-c7cc(C)cc(C(C)(C)C(=O)OC)c7)s6)sc5c4c(C(C)(C)C(=O)OC)ccc2-3)c1,CCCCCCCCCCCc1c(/C=C2\C(=O)c3cc(F)c(F)cc3C2=C(C#N)C#N)sc2c1sc1c3c4nsnc4c4c5sc6c(CCCCCCCCCCC)c(/C=C7\C(=O)c8cc(F)c(F)cc8C7=C(C#N)C#N)sc6c5n(CC(CC)CCCC)c4c3n(CC(CC)CCCC)c21,0.868,24.38,72.74,15.75,15.393122415999995,2.2658894222222408,15.39,15.75,,,,,,,,,,,,,,,-5.56,-3.65,,-5.65,-4.09,
79996,10.1039/d4tc02594f,10.1039/d4tc02594f,D18,L8-BO,D18,L8-BO,CCCCCCC(CCCC)Cc1csc(-c2cc3c4nsnc4c4cc(-c5cc(CC(CCCC)CCCCCC)c(-c6cc7c(-c8cc(F)c(CC(CC)CCCC)s8)c8sccc8c(-c8cc(F)c(CC(CC)CCCC)s8)c7s6)s5)sc4c3s2)c1,CCCCCCC(CCCC)Cc1c(/C=C2\C(=O)c3cc(F)c(F)cc3C2=C(C#N)C#N)sc2c1SC1c3c(c4c(c5nsnc35)c3sc5c(CC(CCCC)CCCCCC)c(/C=C6\C(=O)c7cc(F)c(F)cc7C6=C(C#N)C#N)sc5c3n4CC(CC)CCCC)N(CC(CC)CCCC)C21,0.923,25.9,74.99,17.89,17.926884429999998,0.2061734488540921,17.76,17.89,,,,,ITO/PEDOT:PSS/D18:L8-BO/PDINN/Ag,BHJ OSC,PDINN,,PEDOT:PSS,,,CF,chloroform,,-5.51,-2.77,,-5.68,-3.9,
79997,10.1039/d4tc02594f,10.1039/d4tc02594f,D18,L8-BO,D18,L8-BO,CCCCCCC(CCCC)Cc1csc(-c2cc3c4nsnc4c4cc(-c5cc(CC(CCCC)CCCCCC)c(-c6cc7c(-c8cc(F)c(CC(CC)CCCC)s8)c8sccc8c(-c8cc(F)c(CC(CC)CCCC)s8)c7s6)s5)sc4c3s2)c1,CCCCCCC(CCCC)Cc1c(/C=C2\C(=O)c3cc(F)c(F)cc3C2=C(C#N)C#N)sc2c1SC1c3c(c4c(c5nsnc35)c3sc5c(CC(CCCC)CCCCCC)c(/C=C6\C(=O)c7cc(F)c(F)cc7C6=C(C#N)C#N)sc5c3n4CC(CC)CCCC)N(CC(CC)CCCC)C21,0.927,26.43,77.24,18.92,18.924271164,0.0225748625792738,18.83,18.92,,,,,ITO/PEDOT:PSS/D18:L8-BO/PDINN/Ag,BHJ OSC,PDINN,,PEDOT:PSS,,,CF:Tol 0.95:0.05,chloroform:toluene,,-5.51,-2.77,,-5.68,-3.9,
79998,10.1039/d4tc02821j,10.1039/d4tc02821j,PM6,Y6,PM6,Y6,COC(=O)C(C)(C)c1cc(C)cc(-c2sc3c4sc5cc(/C=C6/C(=O)c7cc(F)cc(c7)C(=O)/C6=C\c6cc(C(C)(C)C(=O)OC)c(-c7cc(C)cc(C(C)(C)C(=O)OC)c7)s6)sc5c4c(C(C)(C)C(=O)OC)ccc2-3)c1,CCCCCCCCCCCc1c(/C=C2\C(=O)c3cc(F)c(F)cc3C2=C(C#N)C#N)sc2c1sc1c3c4nsnc4c4c5sc6c(CCCCCCCCCCC)c(/C=C7\C(=O)c8cc(F)c(F)cc8C7=C(C#N)C#N)sc6c5n(CC(CC)CCCC)c4c3n(CC(CC)CCCC)c21,0.86,21.2,69.6,12.7,12.689472,0.0828976377952815,12.4,12.7,,CN,,0.5 vol%,,ITO-free OSC,Ti/Al/Ti,,MoO3/Au/Ag,,107.0,chloroform,chloroform,,-5.56,-3.65,,-5.65,-4.09,
79999,10.1039/d4tc02821j,10.1039/d4tc02821j,PM6,Y6,PM6,Y6,COC(=O)C(C)(C)c1cc(C)cc(-c2sc3c4sc5cc(/C=C6/C(=O)c7cc(F)cc(c7)C(=O)/C6=C\c6cc(C(C)(C)C(=O)OC)c(-c7cc(C)cc(C(C)(C)C(=O)OC)c7)s6)sc5c4c(C(C)(C)C(=O)OC)ccc2-3)c1,CCCCCCCCCCCc1c(/C=C2\C(=O)c3cc(F)c(F)cc3C2=C(C#N)C#N)sc2c1sc1c3c4nsnc4c4c5sc6c(CCCCCCCCCCC)c(/C=C7\C(=O)c8cc(F)c(F)cc8C7=C(C#N)C#N)sc6c5n(CC(CC)CCCC)c4c3n(CC(CC)CCCC)c21,0.77,18.6,66.5,9.5,9.52413,0.2539999999999952,9.3,9.5,,,,,,ITO-free OSC,Ti/Al/Ti,,MoO3/Au/Ag,,107.0,OXY,o-xylene,,-5.56,-3.65,,-5.65,-4.09,
80000,10.1039/d4tc02821j,10.1039/d4tc02821j,PM6,Y6,PM6,Y6,COC(=O)C(C)(C)c1cc(C)cc(-c2sc3c4sc5cc(/C=C6/C(=O)c7cc(F)cc(c7)C(=O)/C6=C\c6cc(C(C)(C)C(=O)OC)c(-c7cc(C)cc(C(C)(C)C(=O)OC)c7)s6)sc5c4c(C(C)(C)C(=O)OC)ccc2-3)c1,CCCCCCCCCCCc1c(/C=C2\C(=O)c3cc(F)c(F)cc3C2=C(C#N)C#N)sc2c1sc1c3c4nsnc4c4c5sc6c(CCCCCCCCCCC)c(/C=C7\C(=O)c8cc(F)c(F)cc8C7=C(C#N)C#N)sc6c5n(CC(CC)CCCC)c4c3n(CC(CC)CCCC)c21,0.74,18.4,67.5,9.2,9.1908,0.0999999999999986,8.9,9.2,,,,,,ITO-free OSC,Ti/Al/Ti,,MoO3/Au/Ag,,107.0,OXY,o-xylene,,-5.56,-3.65,,-5.65,-4.09,
80002,10.1039/d4tc02821j,10.1039/d4tc02821j,PM6,Y6DT,PM6,Y6DT,COC(=O)C(C)(C)c1cc(C)cc(-c2sc3c4sc5cc(/C=C6/C(=O)c7cc(F)cc(c7)C(=O)/C6=C\c6cc(C(C)(C)C(=O)OC)c(-c7cc(C)cc(C(C)(C)C(=O)OC)c7)s6)sc5c4c(C(C)(C)C(=O)OC)ccc2-3)c1,,0.83,22.9,71.1,13.5,13.513976999999995,0.1035333333333112,13.1,13.5,,,,,inverted,ITO-free OSC,Ti/Al/Ti,,MoO3/Au/Ag,,,o-xylene,,,-5.56,-3.65,,,,
80003,10.1039/d4tc02821j,10.1039/d4tc02821j,PM6,L8BO,PM6,L8-BO,COC(=O)C(C)(C)c1cc(C)cc(-c2sc3c4sc5cc(/C=C6/C(=O)c7cc(F)cc(c7)C(=O)/C6=C\c6cc(C(C)(C)C(=O)OC)c(-c7cc(C)cc(C(C)(C)C(=O)OC)c7)s6)sc5c4c(C(C)(C)C(=O)OC)ccc2-3)c1,CCCCCCC(CCCC)Cc1c(/C=C2\C(=O)c3cc(F)c(F)cc3C2=C(C#N)C#N)sc2c1SC1c3c(c4c(c5nsnc35)c3sc5c(CC(CCCC)CCCCCC)c(/C=C6\C(=O)c7cc(F)c(F)cc7C6=C(C#N)C#N)sc5c3n4CC(CC)CCCC)N(CC(CC)CCCC)C21,0.82,22.0,70.4,12.7,12.70016,0.0012598425196932,12.1,12.7,,,,,inverted,ITO-free OSC,Ti/Al/Ti,,MoO3/Au/Ag,,,o-xylene,,,-5.56,-3.65,,-5.68,-3.9,
80004,10.3390/coatings11050586,10.3390/coatings11050586,P3HT,PCBM,P3HT,PCBM,CCCCCCc1ccsc1,CCCCC(=O)OCC1(C2=CC=CC=C2)C3=CC=CC4=CC=CC5=CC=CC6=CC=CC7=CC=CC1=C7C6=C5C4=C3,0.31,0.82,30.0,0.08,0.07626,4.675000000000009,,,,,,,PET/ITO/PEDOT:PSS/P3HT:PCBM (PHJ)/Al,PHJ,,,PEDOT:PSS,PEDOT:PSS,,,,,-5.01,-3.12,,-6.1,-3.7,
80005,10.3390/coatings11050586,10.3390/coatings11050586,P3HT,PCBM,P3HT,PCBM,CCCCCCc1ccsc1,CCCCC(=O)OCC1(C2=CC=CC=C2)C3=CC=CC4=CC=CC5=CC=CC6=CC=CC7=CC=CC1=C7C6=C5C4=C3,0.6,2.99,34.0,0.61,0.6099600000000001,0.0065573770491686,,,1:0.8,,,,PET/ITO/PEDOT:PSS/P3HT:PCBM (BHJ)/Al,BHJ,,,PEDOT:PSS,PEDOT:PSS,,chlorobenzene,,,-5.01,-3.12,,-6.1,-3.7,
80006,10.3390/coatings11050586,10.3390/coatings11050586,P3HT,PCBM,P3HT,PCBM,CCCCCCc1ccsc1,CCCCC(=O)OCC1(C2=CC=CC=C2)C3=CC=CC4=CC=CC5=CC=CC6=CC=CC7=CC=CC1=C7C6=C5C4=C3,0.53,4.6,27.0,0.67,0.65826,1.7522388059701617,,,1:0.8,,,,PET/ITO/PEDOT:PSS/P3HT:PCBM (BHJ)/Al,BHJ,,,PEDOT:PSS,PEDOT:PSS,,chlorobenzene,,,-5.01,-3.12,,-6.1,-3.7,
80010,10.3390/en15207643,10.3390/en15207643,PM7,IT-4F,PM7,IT-4F,CCCCC(CC)Cc1sc(-c2c3ccsc3c(-c3cc(Cl)c(CC(CC)CCCC)s3)c3sc(-c4ccc(-c5sc(-c6cccs6)c6c5C(=O)c5c(CC(CC)CCCC)sc(CC(CC)CCCC)c5C6=O)s4)cc23)cc1Cl,CCCCCCc1ccc(C2(c3ccc(CCCCCC)cc3)c3cc4c(cc3-c3sc5cc(/C=C6\C(=O)c7cc(F)c(F)cc7C6=C(C#N)C#N)sc5c32)C(c2ccc(CCCCCC)cc2)(c2ccc(CCCCCC)cc2)c2c-4sc3cc(/C=C4\C(=O)c5cc(F)c(F)cc5C4=C(C#N)C#N)sc23)cc1,0.88,19.22,67.0,11.45,11.332112,1.0295895196506453,11.42,11.45,1.25:1,,,,ITO/ZnO/PM7:IT-4F/MoO3/Ag,inverted,ZnO,ZnO,MoO3,,120.0,o-Xylene,,150.0,-5.575,-3.67,,-5.66,-4.14,
80011,10.3390/en15207643,10.3390/en15207643,PM7,IT-4F,PM7,IT-4F,CCCCC(CC)Cc1sc(-c2c3ccsc3c(-c3cc(Cl)c(CC(CC)CCCC)s3)c3sc(-c4ccc(-c5sc(-c6cccs6)c6c5C(=O)c5c(CC(CC)CCCC)sc(CC(CC)CCCC)c5C6=O)s4)cc23)cc1Cl,CCCCCCc1ccc(C2(c3ccc(CCCCCC)cc3)c3cc4c(cc3-c3sc5cc(/C=C6\C(=O)c7cc(F)c(F)cc7C6=C(C#N)C#N)sc5c32)C(c2ccc(CCCCCC)cc2)(c2ccc(CCCCCC)cc2)c2c-4sc3cc(/C=C4\C(=O)c5cc(F)c(F)cc5C4=C(C#N)C#N)sc23)cc1,0.9,19.45,68.0,12.03,11.9034,1.0523690773067318,11.92,12.03,1.25:1,,,,ITO/SnO2/PM7:IT-4F/MoO3/Ag,inverted,SnO2,SnO2,MoO3,,120.0,o-Xylene,,200.0,-5.575,-3.67,,-5.66,-4.14,
80012,10.3390/en15207643,10.3390/en15207643,PM7,IT-4F,PM7,IT-4F,CCCCC(CC)Cc1sc(-c2c3ccsc3c(-c3cc(Cl)c(CC(CC)CCCC)s3)c3sc(-c4ccc(-c5sc(-c6cccs6)c6c5C(=O)c5c(CC(CC)CCCC)sc(CC(CC)CCCC)c5C6=O)s4)cc23)cc1Cl,CCCCCCc1ccc(C2(c3ccc(CCCCCC)cc3)c3cc4c(cc3-c3sc5cc(/C=C6\C(=O)c7cc(F)c(F)cc7C6=C(C#N)C#N)sc5c32)C(c2ccc(CCCCCC)cc2)(c2ccc(CCCCCC)cc2)c2c-4sc3cc(/C=C4\C(=O)c5cc(F)c(F)cc5C4=C(C#N)C#N)sc23)cc1,0.92,20.04,70.0,12.91,12.90576,0.03284275755228,12.66,12.91,1.25:1,CH2Cl2,,1.5 μL/mg,ITO/SnO2/ZnO/PM7:IT-4F/MoO3/Ag,inverted,SnO2/ZnO,SnO2/ZnO,MoO3,,120.0,o-Xylene,,180.0,-5.575,-3.67,,-5.66,-4.14,
80013,10.3390/en15207643,10.3390/en15207643,PM7,IT-4F,PM7,IT-4F,CCCCC(CC)Cc1sc(-c2c3ccsc3c(-c3cc(Cl)c(CC(CC)CCCC)s3)c3sc(-c4ccc(-c5sc(-c6cccs6)c6c5C(=O)c5c(CC(CC)CCCC)sc(CC(CC)CCCC)c5C6=O)s4)cc23)cc1Cl,CCCCCCc1ccc(C2(c3ccc(CCCCCC)cc3)c3cc4c(cc3-c3sc5cc(/C=C6\C(=O)c7cc(F)c(F)cc7C6=C(C#N)C#N)sc5c32)C(c2ccc(CCCCCC)cc2)(c2ccc(CCCCCC)cc2)c2c-4sc3cc(/C=C4\C(=O)c5cc(F)c(F)cc5C4=C(C#N)C#N)sc23)cc1,0.88,20.9,71.0,13.1,13.058319999999998,0.3181679389313074,,,,,,,ITO/NP-ZnO/PM7:IT-4F/MoO3/Al,inverted,NP-ZnO,ZnO,MoO3,MoO3,,,,,-5.575,-3.67,,-5.66,-4.14,
80014,10.3390/en15207643,10.3390/en15207643,PM7,IT-4F,PM7,IT-4F,CCCCC(CC)Cc1sc(-c2c3ccsc3c(-c3cc(Cl)c(CC(CC)CCCC)s3)c3sc(-c4ccc(-c5sc(-c6cccs6)c6c5C(=O)c5c(CC(CC)CCCC)sc(CC(CC)CCCC)c5C6=O)s4)cc23)cc1Cl,CCCCCCc1ccc(C2(c3ccc(CCCCCC)cc3)c3cc4c(cc3-c3sc5cc(/C=C6\C(=O)c7cc(F)c(F)cc7C6=C(C#N)C#N)sc5c32)C(c2ccc(CCCCCC)cc2)(c2ccc(CCCCCC)cc2)c2c-4sc3cc(/C=C4\C(=O)c5cc(F)c(F)cc5C4=C(C#N)C#N)sc23)cc1,0.85,20.5,77.0,13.4,13.41725,0.1287313432835869,,,,,,,ITO/PEDOT:PSS/PM7:IT-4F/PDINO/Al,conventional,PDINO,PDINO,PEDOT:PSS,PEDOT:PSS,,,,,-5.575,-3.67,,-5.66,-4.14,
80015,10.3390/en15207643,10.3390/en15207643,PM7,IT-4F,PM7,IT-4F,CCCCC(CC)Cc1sc(-c2c3ccsc3c(-c3cc(Cl)c(CC(CC)CCCC)s3)c3sc(-c4ccc(-c5sc(-c6cccs6)c6c5C(=O)c5c(CC(CC)CCCC)sc(CC(CC)CCCC)c5C6=O)s4)cc23)cc1Cl,CCCCCCc1ccc(C2(c3ccc(CCCCCC)cc3)c3cc4c(cc3-c3sc5cc(/C=C6\C(=O)c7cc(F)c(F)cc7C6=C(C#N)C#N)sc5c32)C(c2ccc(CCCCCC)cc2)(c2ccc(CCCCCC)cc2)c2c-4sc3cc(/C=C4\C(=O)c5cc(F)c(F)cc5C4=C(C#N)C#N)sc23)cc1,0.86,20.21,72.0,12.48,12.514032000000002,0.2726923076923206,,,,,,,ITO/ZnO/PM7:IT-4F/MoO3/Ag,inverted,ZnO,ZnO,MoO3,MoO3,,,,,-5.575,-3.67,,-5.66,-4.14,
80016,10.3390/en15207643,10.3390/en15207643,PM7,IT-4F,PM7,IT-4F,CCCCC(CC)Cc1sc(-c2c3ccsc3c(-c3cc(Cl)c(CC(CC)CCCC)s3)c3sc(-c4ccc(-c5sc(-c6cccs6)c6c5C(=O)c5c(CC(CC)CCCC)sc(CC(CC)CCCC)c5C6=O)s4)cc23)cc1Cl,CCCCCCc1ccc(C2(c3ccc(CCCCCC)cc3)c3cc4c(cc3-c3sc5cc(/C=C6\C(=O)c7cc(F)c(F)cc7C6=C(C#N)C#N)sc5c32)C(c2ccc(CCCCCC)cc2)(c2ccc(CCCCCC)cc2)c2c-4sc3cc(/C=C4\C(=O)c5cc(F)c(F)cc5C4=C(C#N)C#N)sc23)cc1,0.9,15.8,64.0,9.1,9.1008,0.0087912087912078,,,,,,,ITO/ZnO/PM7:IT-4F/MoO3/Ag,inverted,ZnO,ZnO,MoO3,MoO3,,,,,-5.575,-3.67,,-5.66,-4.14,
80017,10.3390/en15207643,10.3390/en15207643,PM7,IT-4F,PM7,IT-4F,CCCCC(CC)Cc1sc(-c2c3ccsc3c(-c3cc(Cl)c(CC(CC)CCCC)s3)c3sc(-c4ccc(-c5sc(-c6cccs6)c6c5C(=O)c5c(CC(CC)CCCC)sc(CC(CC)CCCC)c5C6=O)s4)cc23)cc1Cl,CCCCCCc1ccc(C2(c3ccc(CCCCCC)cc3)c3cc4c(cc3-c3sc5cc(/C=C6\C(=O)c7cc(F)c(F)cc7C6=C(C#N)C#N)sc5c32)C(c2ccc(CCCCCC)cc2)(c2ccc(CCCCCC)cc2)c2c-4sc3cc(/C=C4\C(=O)c5cc(F)c(F)cc5C4=C(C#N)C#N)sc23)cc1,0.93,17.14,73.0,11.72,11.636346,0.7137713310580138,,,,,,,ITO/PEDOT:PSS/PM7:IT-4F/PFN-Br/Al,conventional,PFN-Br,PFN-Br,PEDOT:PSS,PEDOT:PSS,,,,,-5.575,-3.67,,-5.66,-4.14,
80018,10.3390/en15207643,10.3390/en15207643,PM7,IT-4F,PM7,IT-4F,CCCCC(CC)Cc1sc(-c2c3ccsc3c(-c3cc(Cl)c(CC(CC)CCCC)s3)c3sc(-c4ccc(-c5sc(-c6cccs6)c6c5C(=O)c5c(CC(CC)CCCC)sc(CC(CC)CCCC)c5C6=O)s4)cc23)cc1Cl,CCCCCCc1ccc(C2(c3ccc(CCCCCC)cc3)c3cc4c(cc3-c3sc5cc(/C=C6\C(=O)c7cc(F)c(F)cc7C6=C(C#N)C#N)sc5c32)C(c2ccc(CCCCCC)cc2)(c2ccc(CCCCCC)cc2)c2c-4sc3cc(/C=C4\C(=O)c5cc(F)c(F)cc5C4=C(C#N)C#N)sc23)cc1,0.87,20.48,55.0,9.77,9.79968,0.3037871033776952,,,,,,,ITO/PEDOT:PSS/PM7:IT-4F/PFN-Br/Al,conventional,PFN-Br,PFN-Br,PEDOT:PSS,PEDOT:PSS,,,,,-5.575,-3.67,,-5.66,-4.14,
80019,10.3390/en15207643,10.3390/en15207643,PM7,IT-4F,PM7,IT-4F,CCCCC(CC)Cc1sc(-c2c3ccsc3c(-c3cc(Cl)c(CC(CC)CCCC)s3)c3sc(-c4ccc(-c5sc(-c6cccs6)c6c5C(=O)c5c(CC(CC)CCCC)sc(CC(CC)CCCC)c5C6=O)s4)cc23)cc1Cl,CCCCCCc1ccc(C2(c3ccc(CCCCCC)cc3)c3cc4c(cc3-c3sc5cc(/C=C6\C(=O)c7cc(F)c(F)cc7C6=C(C#N)C#N)sc5c32)C(c2ccc(CCCCCC)cc2)(c2ccc(CCCCCC)cc2)c2c-4sc3cc(/C=C4\C(=O)c5cc(F)c(F)cc5C4=C(C#N)C#N)sc23)cc1,0.9,20.47,69.0,12.74,12.71187,0.2208006279434919,,,,,,,ITO/ZnO/PM7:IT-4F/MoO3/Ag,inverted,ZnO,ZnO,MoO3,MoO3,,,,,-5.575,-3.67,,-5.66,-4.14,
80024,10.3390/ma13061267,10.3390/ma13061267,PffBT4T-2OD,PC71BM,PffBT4T-2OD,PC71BM,CCCCCCCCCCC(CCCCCCCC)Cc1csc(-c2c(F)c(F)c(-c3cc(CC(CCCCCCCC)CCCCCCCCCC)c(-c4ccc(-c5cccs5)s4)s3)c3nsnc23)c1,COC(=O)CCCC1(c2ccccc2)C23c4c5ccc6c7cc8c9c%10c(cc%11cc%12c%13c%14c(cc%15c%16ccc-5c2c%16c2c5c%16c%17c(c(c46)c7c9c%17c4c%10c%11c%13c4c%16c%14c%152)C513)C%12)C8,0.72,16.41,71.2,8.41,8.412422399999999,0.028803804994038,8.19,8.41,1:1.2,,,,ITO/PEDOT:PSS/Active layer/Ca/Al,conventional,Ca,Ca,PEDOT:PSS,PEDOT:PSS,,o-dichlorobenzene,o-DCB,,-5.32,-3.7,,-5.9,-3.9,
80025,10.3390/ma13061267,10.3390/ma13061267,PffBT4T-2OD,60A,PffBT4T-2OD,60A,CCCCCCCCCCC(CCCCCCCC)Cc1csc(-c2c(F)c(F)c(-c3cc(CC(CCCCCCCC)CCCCCCCCCC)c(-c4ccc(-c5cccs5)s4)s3)c3nsnc23)c1,,0.64,7.36,58.7,2.78,2.7650048,0.539395683453237,2.61,2.78,1:1.2,,,,ITO/PEDOT:PSS/Active layer/Ca/Al,conventional,Ca,Ca,PEDOT:PSS,PEDOT:PSS,,o-dichlorobenzene,o-DCB,,-5.32,-3.7,,,,
80026,10.3390/ma13061267,10.3390/ma13061267,PffBT4T-2OD,60B,PffBT4T-2OD,60B,CCCCCCCCCCC(CCCCCCCC)Cc1csc(-c2c(F)c(F)c(-c3cc(CC(CCCCCCCC)CCCCCCCCCC)c(-c4ccc(-c5cccs5)s4)s3)c3nsnc23)c1,,0.62,7.46,47.9,2.2,2.2154708,0.703218181818167,2.02,2.2,1:1.2,,,,ITO/PEDOT:PSS/Active layer/Ca/Al,conventional,Ca,Ca,PEDOT:PSS,PEDOT:PSS,,o-dichlorobenzene,o-DCB,,-5.32,-3.7,,,,
80027,10.3390/ma13061267,10.3390/ma13061267,PffBT4T-2OD,60C,PffBT4T-2OD,Fullerene,CCCCCCCCCCC(CCCCCCCC)Cc1csc(-c2c(F)c(F)c(-c3cc(CC(CCCCCCCC)CCCCCCCCCC)c(-c4ccc(-c5cccs5)s4)s3)c3nsnc23)c1,,0.59,8.46,40.7,2.04,2.0314998,0.4166764705882277,1.94,2.04,1:1.2,,,,ITO/PEDOT:PSS/Active layer/Ca/Al,conventional,Ca,Ca,PEDOT:PSS,PEDOT:PSS,,o-dichlorobenzene,o-DCB,,-5.32,-3.7,,,,
80028,10.3390/ma13061267,10.3390/ma13061267,PffBT4T-2OD,60D,PffBT4T-2OD,60D,CCCCCCCCCCC(CCCCCCCC)Cc1csc(-c2c(F)c(F)c(-c3cc(CC(CCCCCCCC)CCCCCCCCCC)c(-c4ccc(-c5cccs5)s4)s3)c3nsnc23)c1,,1.09,0.15,45.6,0.07,0.074556,6.508571428571434,0.07,0.07,1:1.2,,,,ITO/PEDOT:PSS/Active layer/Ca/Al,conventional,Ca,Ca,PEDOT:PSS,PEDOT:PSS,,o-dichlorobenzene,o-DCB,,-5.32,-3.7,,,,
80029,10.3390/ma13061267,10.3390/ma13061267,PffBT4T-2OD,70A,PffBT4T-2OD,70A,CCCCCCCCCCC(CCCCCCCC)Cc1csc(-c2c(F)c(F)c(-c3cc(CC(CCCCCCCC)CCCCCCCCCC)c(-c4ccc(-c5cccs5)s4)s3)c3nsnc23)c1,,0.59,8.08,24.2,1.15,1.1536624,0.318469565217397,0.92,1.15,1:1.2,,,,ITO/PEDOT:PSS/Active layer/Ca/Al,conventional,Ca,Ca,PEDOT:PSS,PEDOT:PSS,,o-dichlorobenzene,o-DCB,,-5.32,-3.7,,,,
80030,10.3390/ma13061267,10.3390/ma13061267,PffBT4T-2OD,70B,PffBT4T-2OD,70B,CCCCCCCCCCC(CCCCCCCC)Cc1csc(-c2c(F)c(F)c(-c3cc(CC(CCCCCCCC)CCCCCCCCCC)c(-c4ccc(-c5cccs5)s4)s3)c3nsnc23)c1,,0.57,5.14,45.9,1.33,1.3447781999999997,1.1111428571428292,1.18,1.33,1:1.2,,,,ITO/PEDOT:PSS/Active layer/Ca/Al,conventional,Ca,Ca,PEDOT:PSS,PEDOT:PSS,,o-dichlorobenzene,o-DCB,,-5.32,-3.7,,,,
80031,10.3390/ma13061267,10.3390/ma13061267,PffBT4T-2OD,70C,PffBT4T-2OD,70C,CCCCCCCCCCC(CCCCCCCC)Cc1csc(-c2c(F)c(F)c(-c3cc(CC(CCCCCCCC)CCCCCCCCCC)c(-c4ccc(-c5cccs5)s4)s3)c3nsnc23)c1,,0.62,2.52,47.5,0.75,0.74214,1.047999999999997,0.65,0.75,1:1.2,,,,ITO/PEDOT:PSS/Active layer/Ca/Al,conventional,Ca,Ca,PEDOT:PSS,PEDOT:PSS,,o-dichlorobenzene,o-DCB,,-5.32,-3.7,,,,
80032,10.3390/ma13061267,10.3390/ma13061267,PffBT4T-2OD,70D,PffBT4T-2OD,70D,CCCCCCCCCCC(CCCCCCCC)Cc1csc(-c2c(F)c(F)c(-c3cc(CC(CCCCCCCC)CCCCCCCCCC)c(-c4ccc(-c5cccs5)s4)s3)c3nsnc23)c1,,0.49,3.61,34.2,0.6,0.6049638,0.8273000000000124,0.59,0.6,1:1.2,,,,ITO/PEDOT:PSS/Active layer/Ca/Al,conventional,Ca,Ca,PEDOT:PSS,PEDOT:PSS,,o-dichlorobenzene,o-DCB,,-5.32,-3.7,,,,
80033,10.3390/ma13214755,10.3390/ma13214755,P3HT,PC71BM,P3HT,PC71BM,CCCCCCc1ccsc1,COC(=O)CCCC1(c2ccccc2)C23c4c5ccc6c7cc8c9c%10c(cc%11cc%12c%13c%14c(cc%15c%16ccc-5c2c%16c2c5c%16c%17c(c(c46)c7c9c%17c4c%10c%11c%13c4c%16c%14c%152)C513)C%12)C8,0.53,1.09,44.0,0.25,0.254188,1.67520000000001,,,3:2,,,,Si/GaN NW/P3HT:PC71BM heterostructure,inverted hybrid heterostructure,,,,,,,,150.0,-5.01,-3.12,,-5.9,-3.9,
80034,10.3390/ma13214755,10.3390/ma13214755,P3HT,PC71BM,P3HT,PC71BM,CCCCCCc1ccsc1,COC(=O)CCCC1(c2ccccc2)C23c4c5ccc6c7cc8c9c%10c(cc%11cc%12c%13c%14c(cc%15c%16ccc-5c2c%16c2c5c%16c%17c(c(c46)c7c9c%17c4c%10c%11c%13c4c%16c%14c%152)C513)C%12)C8,0.52,1.69,49.0,0.42,0.430612,2.526666666666669,,,3:2,,,,Si/GaN NW/P3HT:PC71BM heterostructure,,,,,,,chlorobenzene,,150.0,-5.01,-3.12,,-5.9,-3.9,
80035,10.3390/ma13214755,10.3390/ma13214755,P3HT,PC71BM,P3HT,PC71BM,CCCCCCc1ccsc1,COC(=O)CCCC1(c2ccccc2)C23c4c5ccc6c7cc8c9c%10c(cc%11cc%12c%13c%14c(cc%15c%16ccc-5c2c%16c2c5c%16c%17c(c(c46)c7c9c%17c4c%10c%11c%13c4c%16c%14c%152)C513)C%12)C8,0.54,1.33,44.0,0.34,0.316008,7.056470588235298,,,3:2,,,,Si/GaN NW/P3HT:PC71BM heterostructure,inverted hybrid heterostructure,,,,,,,,150.0,-5.01,-3.12,,-5.9,-3.9,
80036,10.3390/ma13214755,10.3390/ma13214755,P3HT,PC71BM,P3HT,PC71BM,CCCCCCc1ccsc1,COC(=O)CCCC1(c2ccccc2)C23c4c5ccc6c7cc8c9c%10c(cc%11cc%12c%13c%14c(cc%15c%16ccc-5c2c%16c2c5c%16c%17c(c(c46)c7c9c%17c4c%10c%11c%13c4c%16c%14c%152)C513)C%12)C8,0.52,1.18,49.0,0.42,0.300664,28.41333333333332,,,3:2,,,,Si/GaN NW/P3HT:PC71BM heterostructure,,,,,,,chlorobenzene,,150.0,-5.01,-3.12,,-5.9,-3.9,
80037,10.3390/ma13214755,10.3390/ma13214755,P3HT,PC71BM,P3HT,PC71BM,CCCCCCc1ccsc1,COC(=O)CCCC1(c2ccccc2)C23c4c5ccc6c7cc8c9c%10c(cc%11cc%12c%13c%14c(cc%15c%16ccc-5c2c%16c2c5c%16c%17c(c(c46)c7c9c%17c4c%10c%11c%13c4c%16c%14c%152)C513)C%12)C8,0.39,0.41,41.0,0.07,0.0655589999999999,6.344285714285734,,,3:2,,,,Si/GaN NW/P3HT:PC71BM heterostructure,,,,,,,chlorobenzene,,150.0,-5.01,-3.12,,-5.9,-3.9,
80039,10.3390/ma13214833,10.3390/ma13214833,ZnPc,C60,ZnPc,C60,[Zn].c1ccc2c(c1)-c1nc-2nc2[nH]c(nc3nc([nH]c4nc(n1)-c1ccccc1-4)-c1ccccc1-3)c1ccccc21,c12c3c4c5c1c1c6c7c2c2c8c3c3c9c4c4c%10c5c5c1c1c6c6c%11c7c2c2c7c8c3c3c8c9c4c4c9c%10c5c5c1c1c6c6c%11c2c2c7c3c3c8c4c4c9c5c1c1c6c2c3c41,0.49,3.9,43.0,0.82,0.8217300000000001,0.2109756097561122,,,ZnPc:C60 1:1; ClAlPc:C60 1:2,,,,Standard interface (Device S): ZnPc:C60 (30 nm)/ClAlPc:C60 (30 nm),,,,,,60.0,,,,,,,,,
80040,10.3390/ma13214833,10.3390/ma13214833,ZnPc,C60,ZnPc,C60,[Zn].c1ccc2c(c1)-c1nc-2nc2[nH]c(nc3nc([nH]c4nc(n1)-c1ccccc1-4)-c1ccccc1-3)c1ccccc21,c12c3c4c5c1c1c6c7c2c2c8c3c3c9c4c4c%10c5c5c1c1c6c6c%11c7c2c2c7c8c3c3c8c9c4c4c9c%10c5c5c1c1c6c6c%11c2c2c7c3c3c8c4c4c9c5c1c1c6c2c3c41,0.47,5.25,46.0,1.14,1.13505,0.4342105263157904,,,1:1,,,,Improved interface (Device I): ZnPc:C60 (30 nm)/ClAlPc:C60 (30 nm),,C60,,ClAlPc,,60.0,,,,,,,,,
80041,10.3390/ma13214833,10.3390/ma13214833,ZnPc,C60,ZnPc,C60,[Zn].c1ccc2c(c1)-c1nc-2nc2[nH]c(nc3nc([nH]c4nc(n1)-c1ccccc1-4)-c1ccccc1-3)c1ccccc21,c12c3c4c5c1c1c6c7c2c2c8c3c3c9c4c4c%10c5c5c1c1c6c6c%11c7c2c2c7c8c3c3c8c9c4c4c9c%10c5c5c1c1c6c6c%11c2c2c7c3c3c8c4c4c9c5c1c1c6c2c3c41,0.44,4.18,47.0,0.87,0.864424,0.640919540229888,,,1:1,,,,Comparable interface (Device C): ZnPc:C60 (30 nm)/ClAlPc:C60 (30 nm),,C60,,ClAlPc,,60.0,,,,,,,,,
80042,10.3390/ma13214833,10.3390/ma13214833,ZnPc,C60,ZnPc,C60,[Zn].c1ccc2c(c1)-c1nc-2nc2[nH]c(nc3nc([nH]c4nc(n1)-c1ccccc1-4)-c1ccccc1-3)c1ccccc21,c12c3c4c5c1c1c6c7c2c2c8c3c3c9c4c4c%10c5c5c1c1c6c6c%11c7c2c2c7c8c3c3c8c9c4c4c9c%10c5c5c1c1c6c6c%11c2c2c7c3c3c8c4c4c9c5c1c1c6c2c3c41,0.48,4.88,45.0,1.04,1.05408,1.3538461538461417,,,ZnPc:C60 1:1; ClAlPc:C60 1:2,,,,Improved interface (Device I2): ZnPc:C60 (30 nm)/ClAlPc:C60 (25 nm),,,,,,55.0,,,,,,,,,
80049,10.3390/molecules26226890,10.3390/molecules26226890,P3HT,PCBM,P3HT,PCBM,CCCCCCc1ccsc1,CCCCC(=O)OCC1(C2=CC=CC=C2)C3=CC=CC4=CC=CC5=CC=CC6=CC=CC7=CC=CC1=C7C6=C5C4=C3,0.434,2.74,27.0,0.34,0.3210732,5.566705882352947,,,1:1,,,,ITO-PET/HTL/active layer/Ag,,,,PEDOT:PSS,,,chlorobenzene,chlorobenzene,,-5.01,-3.12,,-6.1,-3.7,
80050,10.3390/molecules26226890,10.3390/molecules26226890,P3HT,PCBM,P3HT,PCBM,CCCCCCc1ccsc1,CCCCC(=O)OCC1(C2=CC=CC=C2)C3=CC=CC4=CC=CC5=CC=CC6=CC=CC7=CC=CC1=C7C6=C5C4=C3,0.451,2.52,36.0,0.42,0.4091472,2.583999999999986,,,1:1,,,,ITO-glass/HTL/active layer/Ag,,,,PEDOT:PSS,,,chlorobenzene,chlorobenzene,,-5.01,-3.12,,-6.1,-3.7,
80051,10.3390/molecules26226890,10.3390/molecules26226890,P3HT,PCBM,P3HT,PCBM,CCCCCCc1ccsc1,CCCCC(=O)OCC1(C2=CC=CC=C2)C3=CC=CC4=CC=CC5=CC=CC6=CC=CC7=CC=CC1=C7C6=C5C4=C3,0.496,2.6,38.0,0.49,0.490048,0.0097959183673567,,,1:1,,,,ITO-PET/HTL/active layer/ETL/Ag,,ZnO np,ZnO np,PEDOT:PSS,,,chlorobenzene,chlorobenzene,,-5.01,-3.12,,-6.1,-3.7,
80052,10.3390/molecules26226890,10.3390/molecules26226890,P3HT,PCBM,P3HT,PCBM,CCCCCCc1ccsc1,CCCCC(=O)OCC1(C2=CC=CC=C2)C3=CC=CC4=CC=CC5=CC=CC6=CC=CC7=CC=CC1=C7C6=C5C4=C3,0.561,2.49,61.0,0.86,0.8521029000000001,0.9182674418604512,,,1:1,,,,ITO-glass/HTL/active layer/ETL/Ag,,ZnO np,ZnO np,PEDOT:PSS,,,chlorobenzene,chlorobenzene,,-5.01,-3.12,,-6.1,-3.7,
80057,10.3390/molecules29174231,10.3390/molecules29174231,S1,Y6,S1,Y6,CCCCC(CC)Cc1sc(-c2c3cc(-c4ccc(-c5sc(-c6ccc(-c7cc8c(-c9cc(F)c(CC(CC)CCCC)s9)c9sc(-c%10scc(C(=O)OC)c%10F)cc9c(-c9cc(F)c(CC(CC)CCCC)s9)c8s7)s6)c6c5C(=O)c5c(CC(CC)CCCC)sc(CC(CC)CCCC)c5C6=O)s4)sc3c(-c3cc(F)c(CC(CC)CCCC)s3)c3ccsc23)cc1F,CCCCCCCCCCCc1c(/C=C2\C(=O)c3cc(F)c(F)cc3C2=C(C#N)C#N)sc2c1sc1c3c4nsnc4c4c5sc6c(CCCCCCCCCCC)c(/C=C7\C(=O)c8cc(F)c(F)cc8C7=C(C#N)C#N)sc6c5n(CC(CC)CCCC)c4c3n(CC(CC)CCCC)c21,0.71,8.08,42.16,2.42,2.4186348799999995,0.0564099173553901,2.27,2.42,,,,,ITO/PEDOT:PSS/Donor:Y6/PDINO/Ag,conventional,PDINO,PDINO,PEDOT:PSS,PEDOT:PSS,,,,,,,,-5.65,-4.09,
80058,10.3390/molecules29174231,10.3390/molecules29174231,S2,Y6,S2,Y6,,CCCCCCCCCCCc1c(/C=C2\C(=O)c3cc(F)c(F)cc3C2=C(C#N)C#N)sc2c1sc1c3c4nsnc4c4c5sc6c(CCCCCCCCCCC)c(/C=C7\C(=O)c8cc(F)c(F)cc8C7=C(C#N)C#N)sc6c5n(CC(CC)CCCC)c4c3n(CC(CC)CCCC)c21,0.75,9.23,42.93,3.0,2.9718292500000003,0.9390249999999896,2.85,3.0,1.2:1,1-CN,,0.5% v/v,ITO/PEDOT:PSS/Donor:Y6/PDINO/Ag,conventional,PDINO,PDINO,PEDOT:PSS,PEDOT:PSS,,,,110.0,,,,-5.65,-4.09,
80059,10.3390/molecules29174231,10.3390/molecules29174231,S3,Y6,S3,Y6,,CCCCCCCCCCCc1c(/C=C2\C(=O)c3cc(F)c(F)cc3C2=C(C#N)C#N)sc2c1sc1c3c4nsnc4c4c5sc6c(CCCCCCCCCCC)c(/C=C7\C(=O)c8cc(F)c(F)cc8C7=C(C#N)C#N)sc6c5n(CC(CC)CCCC)c4c3n(CC(CC)CCCC)c21,0.8,10.64,49.72,4.25,4.2321664000000006,0.4196141176470458,4.21,4.25,1.2:1,1-CN,,0.5% v/v,ITO/PEDOT:PSS/Donor:Y6/PDINO/Ag,conventional,PDINO,PDINO,PEDOT:PSS,PEDOT:PSS,,,,110.0,,,,-5.65,-4.09,
80067,10.3390/nano14030269,10.3390/nano14030269,PM6,Y6,PM6,Y6,COC(=O)C(C)(C)c1cc(C)cc(-c2sc3c4sc5cc(/C=C6/C(=O)c7cc(F)cc(c7)C(=O)/C6=C\c6cc(C(C)(C)C(=O)OC)c(-c7cc(C)cc(C(C)(C)C(=O)OC)c7)s6)sc5c4c(C(C)(C)C(=O)OC)ccc2-3)c1,CCCCCCCCCCCc1c(/C=C2\C(=O)c3cc(F)c(F)cc3C2=C(C#N)C#N)sc2c1sc1c3c4nsnc4c4c5sc6c(CCCCCCCCCCC)c(/C=C7\C(=O)c8cc(F)c(F)cc8C7=C(C#N)C#N)sc6c5n(CC(CC)CCCC)c4c3n(CC(CC)CCCC)c21,0.827,22.8,65.7,12.4,12.388129200000002,0.0957322580645059,12.4,,,,,,,,ZnO,ZnO,HTL-X,HTL-X,,,,,-5.56,-3.65,,-5.65,-4.09,
80068,10.3390/nano14030269,10.3390/nano14030269,PM6,Y6,PM6,Y6,COC(=O)C(C)(C)c1cc(C)cc(-c2sc3c4sc5cc(/C=C6/C(=O)c7cc(F)cc(c7)C(=O)/C6=C\c6cc(C(C)(C)C(=O)OC)c(-c7cc(C)cc(C(C)(C)C(=O)OC)c7)s6)sc5c4c(C(C)(C)C(=O)OC)ccc2-3)c1,CCCCCCCCCCCc1c(/C=C2\C(=O)c3cc(F)c(F)cc3C2=C(C#N)C#N)sc2c1sc1c3c4nsnc4c4c5sc6c(CCCCCCCCCCC)c(/C=C7\C(=O)c8cc(F)c(F)cc8C7=C(C#N)C#N)sc6c5n(CC(CC)CCCC)c4c3n(CC(CC)CCCC)c21,0.792,15.4,55.2,6.7,6.7326336000000016,0.4870686567164384,6.7,,1:1.2,,,,inverted,,ZnO,ZnO,HTL-X,HTL-X,,chloroform,,110.0,-5.56,-3.65,,-5.65,-4.09,
80069,10.3390/nano14060502,10.3390/nano14060502,P3HT,PCBM,P3HT,PCBM,CCCCCCc1ccsc1,CCCCC(=O)OCC1(C2=CC=CC=C2)C3=CC=CC4=CC=CC5=CC=CC6=CC=CC7=CC=CC1=C7C6=C5C4=C3,0.63,10.3,60.0,3.88,3.8934,0.3453608247422758,,,1:0.7,,,,Conventional,conventional,,,PEDOT:PSS,,,chloroform,,150.0,-5.01,-3.12,,-6.1,-3.7,
80070,10.3390/nano14060502,10.3390/nano14060502,P3HT,PCBM,P3HT,PCBM,CCCCCCc1ccsc1,CCCCC(=O)OCC1(C2=CC=CC=C2)C3=CC=CC4=CC=CC5=CC=CC6=CC=CC7=CC=CC1=C7C6=C5C4=C3,0.63,11.3,66.0,4.68,4.69854,0.3961538461538604,,,1:0.7,,,,Fast-growth,,,,PEDOT:PSS,,,chloroform,,150.0,-5.01,-3.12,,-6.1,-3.7,
80071,10.3390/nano14060502,10.3390/nano14060502,PM6,Y6,PM6,Y6,COC(=O)C(C)(C)c1cc(C)cc(-c2sc3c4sc5cc(/C=C6/C(=O)c7cc(F)cc(c7)C(=O)/C6=C\c6cc(C(C)(C)C(=O)OC)c(-c7cc(C)cc(C(C)(C)C(=O)OC)c7)s6)sc5c4c(C(C)(C)C(=O)OC)ccc2-3)c1,CCCCCCCCCCCc1c(/C=C2\C(=O)c3cc(F)c(F)cc3C2=C(C#N)C#N)sc2c1sc1c3c4nsnc4c4c5sc6c(CCCCCCCCCCC)c(/C=C7\C(=O)c8cc(F)c(F)cc8C7=C(C#N)C#N)sc6c5n(CC(CC)CCCC)c4c3n(CC(CC)CCCC)c21,0.84,25.4,70.0,14.8,14.9352,0.9135135135135088,,,1:1.6,,,,Conventional,conventional,ZnO,,PEDOT:PSS,,,chloroform,,,-5.56,-3.65,,-5.65,-4.09,
80072,10.3390/nano14060502,10.3390/nano14060502,PM6,Y6,PM6,Y6,COC(=O)C(C)(C)c1cc(C)cc(-c2sc3c4sc5cc(/C=C6/C(=O)c7cc(F)cc(c7)C(=O)/C6=C\c6cc(C(C)(C)C(=O)OC)c(-c7cc(C)cc(C(C)(C)C(=O)OC)c7)s6)sc5c4c(C(C)(C)C(=O)OC)ccc2-3)c1,CCCCCCCCCCCc1c(/C=C2\C(=O)c3cc(F)c(F)cc3C2=C(C#N)C#N)sc2c1sc1c3c4nsnc4c4c5sc6c(CCCCCCCCCCC)c(/C=C7\C(=O)c8cc(F)c(F)cc8C7=C(C#N)C#N)sc6c5n(CC(CC)CCCC)c4c3n(CC(CC)CCCC)c21,0.84,26.0,72.0,15.7,15.7248,0.1579617834394956,,,1:1.6,,,,Fast growth,,ZnO,,PEDOT:PSS,,,chloroform,,,-5.56,-3.65,,-5.65,-4.09,
80127,10.3390/polym14183812,10.3390/polym14183812,PTB7-Th,IEBICO-4F,PTB7-Th,IEBICO-4F,CCCCC(CC)COC(=O)c1sc2csc(-c3cc4c(-c5ccc(CC(CC)CCCC)s5)c5sccc5c(-c5ccc(CC(CC)CCCC)s5)c4s3)c2c1F,,0.736,22.22,64.94,10.63,10.620235647999998,0.0918565569144217,10.11,10.63,,,,,ITO/ZnO/active layer/V2O5/Ag,inverted,ZnO,ZnO,V2O5,V2O5,,chloroform,chloroform,,-5.21,-3.6,,,,
80128,10.3390/polym14183812,10.3390/polym14183812,PTB7-Th,IEHICO-4F,PTB7-Th,IEHICO-4F,CCCCC(CC)COC(=O)c1sc2csc(-c3cc4c(-c5ccc(CC(CC)CCCC)s5)c5sccc5c(-c5ccc(CC(CC)CCCC)s5)c4s3)c2c1F,,0.726,22.2,66.06,10.64,10.64702232,0.0659992481203083,10.11,10.64,,,,,ITO/ZnO/active layer/V2O5/Ag,inverted,ZnO,ZnO,V2O5,V2O5,,chloroform,chloroform,,-5.21,-3.6,,,,
80129,10.3390/polym14183812,10.3390/polym14183812,PTB7-Th,IOICO-4F,PTB7-Th,IOICO-4F,CCCCC(CC)COC(=O)c1sc2csc(-c3cc4c(-c5ccc(CC(CC)CCCC)s5)c5sccc5c(-c5ccc(CC(CC)CCCC)s5)c4s3)c2c1F,,0.718,21.5,64.38,9.93,9.938340599999998,0.0839939577039132,9.56,9.93,,,,,ITO/ZnO/active layer/V2O5/Ag,inverted,ZnO,ZnO,V2O5,V2O5,,chloroform,chloroform,,-5.21,-3.6,,,,
80130,10.3390/polym14183812,10.3390/polym14183812,PTB7-Th,IDICO-4F,PTB7-Th,IDICO-4F,CCCCC(CC)COC(=O)c1sc2csc(-c3cc4c(-c5ccc(CC(CC)CCCC)s5)c5sccc5c(-c5ccc(CC(CC)CCCC)s5)c4s3)c2c1F,,0.737,21.1,57.76,8.98,8.98208432,0.0232106904231604,8.04,8.98,,,,,ITO/ZnO/active layer/V2O5/Ag,inverted,ZnO,ZnO,V2O5,V2O5,,chloroform,chloroform,,-5.21,-3.6,,,,
80131,10.3390/polym14183835,10.3390/polym14183835,PM6,PYF-T-o,PM6,PYF-T-o,COC(=O)C(C)(C)c1cc(C)cc(-c2sc3c4sc5cc(/C=C6/C(=O)c7cc(F)cc(c7)C(=O)/C6=C\c6cc(C(C)(C)C(=O)OC)c(-c7cc(C)cc(C(C)(C)C(=O)OC)c7)s6)sc5c4c(C(C)(C)C(=O)OC)ccc2-3)c1,CCCCCCCCCCCCC(CCCCCCCCCC)Cn1c2c3sc(/C=C4\C(=O)c5c(F)cccc5C4=C(C#N)C#N)c(CCCCCCCCCCC)c3sc2c2c3nsnc3c3c4sc5c(CCCCCCCCCCC)c(/C=C6\C(=O)c7c(ccc(-c8cccs8)c7F)C6=C(C#N)C#N)sc5c4n(CC(CCCCCCCCCC)CCCCCCCCCCCC)c3c21,0.913,24.91,68.3,15.47,15.533352890000002,0.4095209437621259,15.1,15.47,1:1.2,1-chloronaphthalene,,1 vol%,ITO/PEDOT:PSS/active layer/ETL/Ag,conventional,PNDIT-F3N,PNDIT-F3N,PEDOT:PSS,,,chloroform,,95.0,-5.56,-3.65,,-5.715,-3.805,
80132,10.3390/polym14183835,10.3390/polym14183835,PM6,PYF-T-o,PM6,PYF-T-o,COC(=O)C(C)(C)c1cc(C)cc(-c2sc3c4sc5cc(/C=C6/C(=O)c7cc(F)cc(c7)C(=O)/C6=C\c6cc(C(C)(C)C(=O)OC)c(-c7cc(C)cc(C(C)(C)C(=O)OC)c7)s6)sc5c4c(C(C)(C)C(=O)OC)ccc2-3)c1,CCCCCCCCCCCCC(CCCCCCCCCC)Cn1c2c3sc(/C=C4\C(=O)c5c(F)cccc5C4=C(C#N)C#N)c(CCCCCCCCCCC)c3sc2c2c3nsnc3c3c4sc5c(CCCCCCCCCCC)c(/C=C6\C(=O)c7c(ccc(-c8cccs8)c7F)C6=C(C#N)C#N)sc5c4n(CC(CCCCCCCCCC)CCCCCCCCCCCC)c3c21,0.908,24.83,69.9,15.78,15.75940236,0.1305300380228029,15.5,15.78,1:1.2,1-chloronaphthalene,,1 vol%,ITO/PEDOT:PSS/active layer/ETL/Ag,conventional,PDINN,PDINN,PEDOT:PSS,,,chloroform,,95.0,-5.56,-3.65,,-5.715,-3.805,
80133,10.3390/polym14183835,10.3390/polym14183835,PM6,PY-IT,PM6,PY-IT,COC(=O)C(C)(C)c1cc(C)cc(-c2sc3c4sc5cc(/C=C6/C(=O)c7cc(F)cc(c7)C(=O)/C6=C\c6cc(C(C)(C)C(=O)OC)c(-c7cc(C)cc(C(C)(C)C(=O)OC)c7)s6)sc5c4c(C(C)(C)C(=O)OC)ccc2-3)c1,CCCCCCCCCCCc1c(/C=C2\C(=O)c3ccccc3C2=C(C#N)C#N)sc2c1sc1c3c4nsnc4c4c5sc6c(CCCCCCCCCCC)c(/C=C7\C(=O)c8cc(-c9cccs9)ccc8C7=C(C#N)C#N)sc6c5n(CC(CCCCCCCC)CCCCCCCCCC)c4c3n(CC(CCCCCCCC)CCCCCCCCCC)c21,0.938,23.85,69.21,15.47,15.48317673,0.0851760180995451,15.1,15.47,1:1.2,1-chloronaphthalene,,1% vol,ITO/PEDOT:PSS/active layer/ETL/Ag,conventional,PNDIT-F3N,PNDIT-F3N,PEDOT:PSS,,,chloroform,,95.0,-5.56,-3.65,,-5.68,-3.94,
80134,10.3390/polym14183835,10.3390/polym14183835,PM6,PY-IT,PM6,PY-IT,COC(=O)C(C)(C)c1cc(C)cc(-c2sc3c4sc5cc(/C=C6/C(=O)c7cc(F)cc(c7)C(=O)/C6=C\c6cc(C(C)(C)C(=O)OC)c(-c7cc(C)cc(C(C)(C)C(=O)OC)c7)s6)sc5c4c(C(C)(C)C(=O)OC)ccc2-3)c1,CCCCCCCCCCCc1c(/C=C2\C(=O)c3ccccc3C2=C(C#N)C#N)sc2c1sc1c3c4nsnc4c4c5sc6c(CCCCCCCCCCC)c(/C=C7\C(=O)c8cc(-c9cccs9)ccc8C7=C(C#N)C#N)sc6c5n(CC(CCCCCCCC)CCCCCCCCCC)c4c3n(CC(CCCCCCCC)CCCCCCCCCC)c21,0.95,23.95,72.05,16.41,16.393176249999996,0.102521328458281,16.1,16.41,1:1.2,1-chloronaphthalene,,1 vol%,ITO/PEDOT:PSS/active layer/ETL/Ag,conventional,PDINN,PDINN,PEDOT:PSS,,,chloroform,,95.0,-5.56,-3.65,,-5.68,-3.94,
