Repository: JiYiqaq/PCE-KA-GNN

# Data directory

- `raw/Active_Database.csv` is the immutable source dataset bundled under CC BY 4.0. Do not overwrite it with processed data.
- `processed/` is created and populated by the training pipeline. Generated `.pt` and `.pth` caches are intentionally ignored by Git because they can exceed GitHub's normal single-file limit.

See `../DATA_LICENSE.md` for provenance, license and checksum information.

File: data/raw/Active_Database.csv (part 269 of 471)
id,doi,doi_norm,donor,acceptor,donor_canonical,acceptor_canonical,donor_smiles,acceptor_smiles,voc,jsc,ff,pce,pce_recomputed,pce_relative_error_percent,pce_avg,pce_best,d_a_ratio,additive,additive_canonical,additive_ratio,device_structure,device_type,etl,etl_canonical,htl,htl_canonical,active_layer_thickness,solvent,solvent_canonical,annealing_temp,homo_d,lumo_d,eg_d,homo_a,lumo_a,eg_a
80141,10.3390/polym16010091,10.3390/polym16010091,PM6,L8-BO,PM6,L8-BO,COC(=O)C(C)(C)c1cc(C)cc(-c2sc3c4sc5cc(/C=C6/C(=O)c7cc(F)cc(c7)C(=O)/C6=C\c6cc(C(C)(C)C(=O)OC)c(-c7cc(C)cc(C(C)(C)C(=O)OC)c7)s6)sc5c4c(C(C)(C)C(=O)OC)ccc2-3)c1,CCCCCCC(CCCC)Cc1c(/C=C2\C(=O)c3cc(F)c(F)cc3C2=C(C#N)C#N)sc2c1SC1c3c(c4c(c5nsnc35)c3sc5c(CC(CCCC)CCCCCC)c(/C=C6\C(=O)c7cc(F)c(F)cc7C6=C(C#N)C#N)sc5c3n4CC(CC)CCCC)N(CC(CC)CCCC)C21,0.87,25.94,78.28,17.75,17.666073840000003,0.4728234366197025,,,,,,,ITO/PEDOT:PSS/PM6/L8-BO/PNDIT-F3N/Ag,conventional,PNDIT-F3N,PNDIT-F3N,PEDOT:PSS,PEDOT:PSS,,o-xylene,o-xylene,100.0,-5.56,-3.65,,-5.68,-3.9,
80142,10.3390/polym16010091,10.3390/polym16010091,PM6,L8-BO,PM6,L8-BO,COC(=O)C(C)(C)c1cc(C)cc(-c2sc3c4sc5cc(/C=C6/C(=O)c7cc(F)cc(c7)C(=O)/C6=C\c6cc(C(C)(C)C(=O)OC)c(-c7cc(C)cc(C(C)(C)C(=O)OC)c7)s6)sc5c4c(C(C)(C)C(=O)OC)ccc2-3)c1,CCCCCCC(CCCC)Cc1c(/C=C2\C(=O)c3cc(F)c(F)cc3C2=C(C#N)C#N)sc2c1SC1c3c(c4c(c5nsnc35)c3sc5c(CC(CCCC)CCCCCC)c(/C=C6\C(=O)c7cc(F)c(F)cc7C6=C(C#N)C#N)sc5c3n4CC(CC)CCCC)N(CC(CC)CCCC)C21,0.88,26.17,79.76,18.45,18.368408960000004,0.4422278590785676,,,,,,,ITO/PEDOT:PSS/PM6/L8-BO/PNDIT-F3N/Ag,conventional,PNDIT-F3N,PNDIT-F3N,PEDOT:PSS,PEDOT:PSS,,o-xylene,o-xylene,100.0,-5.56,-3.65,,-5.68,-3.9,
80143,10.3390/polym16111590,10.3390/polym16111590,PM6,BTP-eC9,PM6,BTP-eC9,COC(=O)C(C)(C)c1cc(C)cc(-c2sc3c4sc5cc(/C=C6/C(=O)c7cc(F)cc(c7)C(=O)/C6=C\c6cc(C(C)(C)C(=O)OC)c(-c7cc(C)cc(C(C)(C)C(=O)OC)c7)s6)sc5c4c(C(C)(C)C(=O)OC)ccc2-3)c1,CCCCCCCCCc1c(C=C2C(=O)c3cc(Cl)c(Cl)cc3C2=C(C#N)C#N)sc2c1sc1c3c4nsnc4c4c5sc6c(CCCCCCCCC)c(C=C7C(=O)c8cc(Cl)c(Cl)cc8C7=C(C#N)C#N)sc6c5n(CC(CCCC)CCCCCC)c4c3n(CC(CCCC)CCCCCC)c21,0.839,26.7,76.8,17.2,17.2041984,0.024409302325581,16.7,17.2,1:1.2,DIO,DIO,,ITO/PEDOT:PSS/active layer/PDINN/Ag,conventional,PDINN,PDINN,PEDOT:PSS,PEDOT:PSS,100.0,chlorobenzene,chlorobenzene,,-5.56,-3.65,,-5.68,-3.9,
80144,10.3390/polym16111590,10.3390/polym16111590,PM6,BTP-eC9,PM6,BTP-eC9,COC(=O)C(C)(C)c1cc(C)cc(-c2sc3c4sc5cc(/C=C6/C(=O)c7cc(F)cc(c7)C(=O)/C6=C\c6cc(C(C)(C)C(=O)OC)c(-c7cc(C)cc(C(C)(C)C(=O)OC)c7)s6)sc5c4c(C(C)(C)C(=O)OC)ccc2-3)c1,CCCCCCCCCc1c(C=C2C(=O)c3cc(Cl)c(Cl)cc3C2=C(C#N)C#N)sc2c1sc1c3c4nsnc4c4c5sc6c(CCCCCCCCC)c(C=C7C(=O)c8cc(Cl)c(Cl)cc8C7=C(C#N)C#N)sc6c5n(CC(CCCC)CCCCCC)c4c3n(CC(CCCC)CCCCCC)c21,0.848,27.1,78.1,17.9,17.9480048,0.2681832402234697,17.6,17.9,1:1.2,DIO,DIO,,ITO/PEDOT:PSS/active layer/PDINN/Ag,conventional,PDINN,PDINN,PEDOT:PSS,PEDOT:PSS,100.0,chlorobenzene,chlorobenzene,,-5.56,-3.65,,-5.68,-3.9,
80145,10.3390/polym16111590,10.3390/polym16111590,PM6,BTP-eC9,PM6,BTP-eC9,COC(=O)C(C)(C)c1cc(C)cc(-c2sc3c4sc5cc(/C=C6/C(=O)c7cc(F)cc(c7)C(=O)/C6=C\c6cc(C(C)(C)C(=O)OC)c(-c7cc(C)cc(C(C)(C)C(=O)OC)c7)s6)sc5c4c(C(C)(C)C(=O)OC)ccc2-3)c1,CCCCCCCCCc1c(C=C2C(=O)c3cc(Cl)c(Cl)cc3C2=C(C#N)C#N)sc2c1sc1c3c4nsnc4c4c5sc6c(CCCCCCCCC)c(C=C7C(=O)c8cc(Cl)c(Cl)cc8C7=C(C#N)C#N)sc6c5n(CC(CCCC)CCCCCC)c4c3n(CC(CCCC)CCCCCC)c21,,,68.2,14.5,,,,,1:1,CN,CN,,ITO/PEDOT:PSS/active layer/PDINN/Ag,conventional,PDINN,PDINN,PEDOT:PSS,PEDOT:PSS,100.0,chlorobenzene,chlorobenzene,,-5.56,-3.65,,-5.68,-3.9,
80146,10.3390/polym16111590,10.3390/polym16111590,PM6,BTP-eC9,PM6,BTP-eC9,COC(=O)C(C)(C)c1cc(C)cc(-c2sc3c4sc5cc(/C=C6/C(=O)c7cc(F)cc(c7)C(=O)/C6=C\c6cc(C(C)(C)C(=O)OC)c(-c7cc(C)cc(C(C)(C)C(=O)OC)c7)s6)sc5c4c(C(C)(C)C(=O)OC)ccc2-3)c1,CCCCCCCCCc1c(C=C2C(=O)c3cc(Cl)c(Cl)cc3C2=C(C#N)C#N)sc2c1sc1c3c4nsnc4c4c5sc6c(CCCCCCCCC)c(C=C7C(=O)c8cc(Cl)c(Cl)cc8C7=C(C#N)C#N)sc6c5n(CC(CCCC)CCCCCC)c4c3n(CC(CCCC)CCCCCC)c21,,,71.6,15.6,,,,,1:1,CN,CN,,ITO/PEDOT:PSS/active layer/PDINN/Ag,conventional,PDINN,PDINN,PEDOT:PSS,PEDOT:PSS,100.0,chlorobenzene,chlorobenzene,,-5.56,-3.65,,-5.68,-3.9,
80159,10.1002/adfm.202001494,10.1002/adfm.202001494,PM6,Y6,PM6,Y6,COC(=O)C(C)(C)c1cc(C)cc(-c2sc3c4sc5cc(/C=C6/C(=O)c7cc(F)cc(c7)C(=O)/C6=C\c6cc(C(C)(C)C(=O)OC)c(-c7cc(C)cc(C(C)(C)C(=O)OC)c7)s6)sc5c4c(C(C)(C)C(=O)OC)ccc2-3)c1,CCCCCCCCCCCc1c(/C=C2\C(=O)c3cc(F)c(F)cc3C2=C(C#N)C#N)sc2c1sc1c3c4nsnc4c4c5sc6c(CCCCCCCCCCC)c(/C=C7\C(=O)c8cc(F)c(F)cc8C7=C(C#N)C#N)sc6c5n(CC(CC)CCCC)c4c3n(CC(CC)CCCC)c21,0.854,25.64,70.38,15.41,15.410798927999998,0.0051844776119289,15.24,15.41,,,,,,nonfullerene organic solar cell,PDIN-100%,PDIN,,,,,,,-5.56,-3.65,,-5.65,-4.09,
80160,10.1002/adfm.202001494,10.1002/adfm.202001494,PM6,Y6,PM6,Y6,COC(=O)C(C)(C)c1cc(C)cc(-c2sc3c4sc5cc(/C=C6/C(=O)c7cc(F)cc(c7)C(=O)/C6=C\c6cc(C(C)(C)C(=O)OC)c(-c7cc(C)cc(C(C)(C)C(=O)OC)c7)s6)sc5c4c(C(C)(C)C(=O)OC)ccc2-3)c1,CCCCCCCCCCCc1c(/C=C2\C(=O)c3cc(F)c(F)cc3C2=C(C#N)C#N)sc2c1sc1c3c4nsnc4c4c5sc6c(CCCCCCCCCCC)c(/C=C7\C(=O)c8cc(F)c(F)cc8C7=C(C#N)C#N)sc6c5n(CC(CC)CCCC)c4c3n(CC(CC)CCCC)c21,0.848,25.23,72.16,15.44,15.438660864,0.0086731606217639,15.31,15.44,,,,,,nonfullerene organic solar cell,DMeKL-10%,DMeKL-10%,,,,,,,-5.56,-3.65,,-5.65,-4.09,
80161,10.1002/adfm.202001494,10.1002/adfm.202001494,PM6,Y6,PM6,Y6,COC(=O)C(C)(C)c1cc(C)cc(-c2sc3c4sc5cc(/C=C6/C(=O)c7cc(F)cc(c7)C(=O)/C6=C\c6cc(C(C)(C)C(=O)OC)c(-c7cc(C)cc(C(C)(C)C(=O)OC)c7)s6)sc5c4c(C(C)(C)C(=O)OC)ccc2-3)c1,CCCCCCCCCCCc1c(/C=C2\C(=O)c3cc(F)c(F)cc3C2=C(C#N)C#N)sc2c1sc1c3c4nsnc4c4c5sc6c(CCCCCCCCCCC)c(/C=C7\C(=O)c8cc(F)c(F)cc8C7=C(C#N)C#N)sc6c5n(CC(CC)CCCC)c4c3n(CC(CC)CCCC)c21,0.853,25.49,72.48,15.76,15.759304656,0.0044120812182652,15.6,15.76,,,,,,nonfullerene organic solar cell,DMeKL-20%,DMeKL-20%,,,,,,,-5.56,-3.65,,-5.65,-4.09,
80162,10.1002/adfm.202001494,10.1002/adfm.202001494,PM6,Y6,PM6,Y6,COC(=O)C(C)(C)c1cc(C)cc(-c2sc3c4sc5cc(/C=C6/C(=O)c7cc(F)cc(c7)C(=O)/C6=C\c6cc(C(C)(C)C(=O)OC)c(-c7cc(C)cc(C(C)(C)C(=O)OC)c7)s6)sc5c4c(C(C)(C)C(=O)OC)ccc2-3)c1,CCCCCCCCCCCc1c(/C=C2\C(=O)c3cc(F)c(F)cc3C2=C(C#N)C#N)sc2c1sc1c3c4nsnc4c4c5sc6c(CCCCCCCCCCC)c(/C=C7\C(=O)c8cc(F)c(F)cc8C7=C(C#N)C#N)sc6c5n(CC(CC)CCCC)c4c3n(CC(CC)CCCC)c21,0.849,26.61,70.89,16.02,16.015390820999997,0.0287714044943987,15.96,16.02,,,,,,nonfullerene organic solar cell,DMeKL-30%,DMeKL-30%,,,,,,,-5.56,-3.65,,-5.65,-4.09,
80163,10.1002/adfm.202001494,10.1002/adfm.202001494,PM6,Y6,PM6,Y6,COC(=O)C(C)(C)c1cc(C)cc(-c2sc3c4sc5cc(/C=C6/C(=O)c7cc(F)cc(c7)C(=O)/C6=C\c6cc(C(C)(C)C(=O)OC)c(-c7cc(C)cc(C(C)(C)C(=O)OC)c7)s6)sc5c4c(C(C)(C)C(=O)OC)ccc2-3)c1,CCCCCCCCCCCc1c(/C=C2\C(=O)c3cc(F)c(F)cc3C2=C(C#N)C#N)sc2c1sc1c3c4nsnc4c4c5sc6c(CCCCCCCCCCC)c(/C=C7\C(=O)c8cc(F)c(F)cc8C7=C(C#N)C#N)sc6c5n(CC(CC)CCCC)c4c3n(CC(CC)CCCC)c21,0.798,25.01,57.17,11.41,11.409977166,0.0002001226993799,11.22,11.41,,,,,,nonfullerene organic solar cell,DMeKL-50%,DMeKL-50%,,,,,,,-5.56,-3.65,,-5.65,-4.09,
80164,10.1002/adfm.202001494,10.1002/adfm.202001494,PM6,Y6,PM6,Y6,COC(=O)C(C)(C)c1cc(C)cc(-c2sc3c4sc5cc(/C=C6/C(=O)c7cc(F)cc(c7)C(=O)/C6=C\c6cc(C(C)(C)C(=O)OC)c(-c7cc(C)cc(C(C)(C)C(=O)OC)c7)s6)sc5c4c(C(C)(C)C(=O)OC)ccc2-3)c1,CCCCCCCCCCCc1c(/C=C2\C(=O)c3cc(F)c(F)cc3C2=C(C#N)C#N)sc2c1sc1c3c4nsnc4c4c5sc6c(CCCCCCCCCCC)c(/C=C7\C(=O)c8cc(F)c(F)cc8C7=C(C#N)C#N)sc6c5n(CC(CC)CCCC)c4c3n(CC(CC)CCCC)c21,0.683,22.4,53.22,8.14,8.14223424,0.0274476658476651,7.78,8.14,,,,,,,DMeKL-70%,DMeKL-70%,,,,,,,-5.56,-3.65,,-5.65,-4.09,
80165,10.1002/adfm.202001494,10.1002/adfm.202001494,PM6,Y6,PM6,Y6,COC(=O)C(C)(C)c1cc(C)cc(-c2sc3c4sc5cc(/C=C6/C(=O)c7cc(F)cc(c7)C(=O)/C6=C\c6cc(C(C)(C)C(=O)OC)c(-c7cc(C)cc(C(C)(C)C(=O)OC)c7)s6)sc5c4c(C(C)(C)C(=O)OC)ccc2-3)c1,CCCCCCCCCCCc1c(/C=C2\C(=O)c3cc(F)c(F)cc3C2=C(C#N)C#N)sc2c1sc1c3c4nsnc4c4c5sc6c(CCCCCCCCCCC)c(/C=C7\C(=O)c8cc(F)c(F)cc8C7=C(C#N)C#N)sc6c5n(CC(CC)CCCC)c4c3n(CC(CC)CCCC)c21,0.733,23.09,53.25,9.01,9.012546525,0.028263318534957,8.76,9.01,,,,,,,DMeKL-90%,DMeKL-90%,,,,,,,-5.56,-3.65,,-5.65,-4.09,
80166,10.1002/adfm.202001494,10.1002/adfm.202001494,PM6,Y6,PM6,Y6,COC(=O)C(C)(C)c1cc(C)cc(-c2sc3c4sc5cc(/C=C6/C(=O)c7cc(F)cc(c7)C(=O)/C6=C\c6cc(C(C)(C)C(=O)OC)c(-c7cc(C)cc(C(C)(C)C(=O)OC)c7)s6)sc5c4c(C(C)(C)C(=O)OC)ccc2-3)c1,CCCCCCCCCCCc1c(/C=C2\C(=O)c3cc(F)c(F)cc3C2=C(C#N)C#N)sc2c1sc1c3c4nsnc4c4c5sc6c(CCCCCCCCCCC)c(/C=C7\C(=O)c8cc(F)c(F)cc8C7=C(C#N)C#N)sc6c5n(CC(CC)CCCC)c4c3n(CC(CC)CCCC)c21,0.724,11.77,49.63,4.23,4.229210523999999,0.018663735224618,4.03,4.23,,,,,,,DMeKL-100%,DMeKL-100%,,,,,,,-5.56,-3.65,,-5.65,-4.09,
80167,10.1002/adfm.202001494,10.1002/adfm.202001494,PM6,Y6,PM6,Y6,COC(=O)C(C)(C)c1cc(C)cc(-c2sc3c4sc5cc(/C=C6/C(=O)c7cc(F)cc(c7)C(=O)/C6=C\c6cc(C(C)(C)C(=O)OC)c(-c7cc(C)cc(C(C)(C)C(=O)OC)c7)s6)sc5c4c(C(C)(C)C(=O)OC)ccc2-3)c1,CCCCCCCCCCCc1c(/C=C2\C(=O)c3cc(F)c(F)cc3C2=C(C#N)C#N)sc2c1sc1c3c4nsnc4c4c5sc6c(CCCCCCCCCCC)c(/C=C7\C(=O)c8cc(F)c(F)cc8C7=C(C#N)C#N)sc6c5n(CC(CC)CCCC)c4c3n(CC(CC)CCCC)c21,0.721,9.42,47.24,3.49,3.208455768,8.067169971346715,3.21,3.49,,,,,,,KL-100%,,,,,,,,-5.56,-3.65,,-5.65,-4.09,
80172,10.1002/adfm.202300359,10.1002/adfm.202300359,PM6,Y6,PM6,Y6,COC(=O)C(C)(C)c1cc(C)cc(-c2sc3c4sc5cc(/C=C6/C(=O)c7cc(F)cc(c7)C(=O)/C6=C\c6cc(C(C)(C)C(=O)OC)c(-c7cc(C)cc(C(C)(C)C(=O)OC)c7)s6)sc5c4c(C(C)(C)C(=O)OC)ccc2-3)c1,CCCCCCCCCCCc1c(/C=C2\C(=O)c3cc(F)c(F)cc3C2=C(C#N)C#N)sc2c1sc1c3c4nsnc4c4c5sc6c(CCCCCCCCCCC)c(/C=C7\C(=O)c8cc(F)c(F)cc8C7=C(C#N)C#N)sc6c5n(CC(CC)CCCC)c4c3n(CC(CC)CCCC)c21,0.833,25.88,75.2,16.21,16.21164608,0.0101547193090711,16.08,16.21,,,,,ITO/PEDOT:PSS/PM6:Y6/ETL/Ag,,1a,,PEDOT:PSS,,,,,,-5.56,-3.65,,-5.65,-4.09,
80173,10.1002/adfm.202300359,10.1002/adfm.202300359,PM6,Y6,PM6,Y6,COC(=O)C(C)(C)c1cc(C)cc(-c2sc3c4sc5cc(/C=C6/C(=O)c7cc(F)cc(c7)C(=O)/C6=C\c6cc(C(C)(C)C(=O)OC)c(-c7cc(C)cc(C(C)(C)C(=O)OC)c7)s6)sc5c4c(C(C)(C)C(=O)OC)ccc2-3)c1,CCCCCCCCCCCc1c(/C=C2\C(=O)c3cc(F)c(F)cc3C2=C(C#N)C#N)sc2c1sc1c3c4nsnc4c4c5sc6c(CCCCCCCCCCC)c(/C=C7\C(=O)c8cc(F)c(F)cc8C7=C(C#N)C#N)sc6c5n(CC(CC)CCCC)c4c3n(CC(CC)CCCC)c21,0.845,25.98,75.42,16.57,16.55702802,0.0782859384429671,16.32,16.57,,,,,ITO/PEDOT:PSS/PM6:Y6/ETL/Ag,,1b,,PEDOT:PSS,,,,,,-5.56,-3.65,,-5.65,-4.09,
80174,10.1002/adfm.202300359,10.1002/adfm.202300359,PM6,Y6,PM6,Y6,COC(=O)C(C)(C)c1cc(C)cc(-c2sc3c4sc5cc(/C=C6/C(=O)c7cc(F)cc(c7)C(=O)/C6=C\c6cc(C(C)(C)C(=O)OC)c(-c7cc(C)cc(C(C)(C)C(=O)OC)c7)s6)sc5c4c(C(C)(C)C(=O)OC)ccc2-3)c1,CCCCCCCCCCCc1c(/C=C2\C(=O)c3cc(F)c(F)cc3C2=C(C#N)C#N)sc2c1sc1c3c4nsnc4c4c5sc6c(CCCCCCCCCCC)c(/C=C7\C(=O)c8cc(F)c(F)cc8C7=C(C#N)C#N)sc6c5n(CC(CC)CCCC)c4c3n(CC(CC)CCCC)c21,0.852,26.43,77.12,17.36,17.366159232,0.0354794470046179,17.15,17.36,,,,,ITO/PEDOT:PSS/PM6:Y6/ETL/Ag,,1c,,PEDOT:PSS,,,,,,-5.56,-3.65,,-5.65,-4.09,
80175,10.1002/adfm.202300359,10.1002/adfm.202300359,PM6,Y6,PM6,Y6,COC(=O)C(C)(C)c1cc(C)cc(-c2sc3c4sc5cc(/C=C6/C(=O)c7cc(F)cc(c7)C(=O)/C6=C\c6cc(C(C)(C)C(=O)OC)c(-c7cc(C)cc(C(C)(C)C(=O)OC)c7)s6)sc5c4c(C(C)(C)C(=O)OC)ccc2-3)c1,CCCCCCCCCCCc1c(/C=C2\C(=O)c3cc(F)c(F)cc3C2=C(C#N)C#N)sc2c1sc1c3c4nsnc4c4c5sc6c(CCCCCCCCCCC)c(/C=C7\C(=O)c8cc(F)c(F)cc8C7=C(C#N)C#N)sc6c5n(CC(CC)CCCC)c4c3n(CC(CC)CCCC)c21,0.843,25.3,75.2,16.15,16.0385808,0.6899021671826643,15.98,16.15,,,,,ITO/PEDOT:PSS/PM6:Y6/ETL/Ag,,PNDIT-F3N,PNDIT-F3N,PEDOT:PSS,,,,,,-5.56,-3.65,,-5.65,-4.09,
80220,10.1002/adma.202102778,10.1002/adma.202102778,D18,BTIC-BO-4Cl,D18,BTIC-BO-4Cl,CCCCCCC(CCCC)Cc1csc(-c2cc3c4nsnc4c4cc(-c5cc(CC(CCCC)CCCCCC)c(-c6cc7c(-c8cc(F)c(CC(CC)CCCC)s8)c8sccc8c(-c8cc(F)c(CC(CC)CCCC)s8)c7s6)s5)sc4c3s2)c1,CCCCCCCCCCCc1c(/C=C2\C(=O)c3cc(Cl)c(Cl)cc3C2=C(C#N)C#N)sc2c1sc1c3c4nsnc4c4c5sc6c(CCCCCCCCCCC)c(/C=C7\C(=O)c8cc(Cl)c(Cl)cc8C7=C(C#N)C#N)sc6c5n(CC(CCCC)CCCCCC)c4c3n(CC(CCCC)CCCCCC)c21,0.85,23.58,70.08,14.05,14.046134399999998,0.0275131672598064,13.75,14.05,,,,,BHJ,conventional,PNDIT-F3N,,PEDOT:PSS,,,chloroform,,,-5.51,-2.77,,,,
80221,10.1002/adma.202102778,10.1002/adma.202102778,D18,BTIC-BO-4Cl,D18,BTIC-BO-4Cl,CCCCCCC(CCCC)Cc1csc(-c2cc3c4nsnc4c4cc(-c5cc(CC(CCCC)CCCCCC)c(-c6cc7c(-c8cc(F)c(CC(CC)CCCC)s8)c8sccc8c(-c8cc(F)c(CC(CC)CCCC)s8)c7s6)s5)sc4c3s2)c1,CCCCCCCCCCCc1c(/C=C2\C(=O)c3cc(Cl)c(Cl)cc3C2=C(C#N)C#N)sc2c1sc1c3c4nsnc4c4c5sc6c(CCCCCCCCCCC)c(/C=C7\C(=O)c8cc(Cl)c(Cl)cc8C7=C(C#N)C#N)sc6c5n(CC(CCCC)CCCCCC)c4c3n(CC(CCCC)CCCCCC)c21,0.86,26.32,77.66,17.6,17.57849632,0.1221800000000121,17.16,17.6,,,,,Q-PHJ,conventional,PNDIT-F3N,,PEDOT:PSS,,,"chloroform (D18), toluene (BTIC-BO-4Cl)",,,-5.51,-2.77,,,,
80275,10.1002/admi.202000293,10.1002/admi.202000293,P3HT,PC61BM,P3HT,PC61BM,CCCCCCc1ccsc1,COC(=O)CCCC1(c2ccccc2)C23c4c5c6c7c8c9c(c%10c%11c2c2c%12c4c4c%13c5c5c7c7c8c8c%14c9c%10c9c%10c%11c2c2c%11c%12c4c4c%12c%13c5c5c7c7c8c8c%14c9c9c%10c2c2c%11c4c4c%12c5c7c5c8c9c2c45)C613,0.503,11.5,42.0,2.3,2.42949,5.630000000000005,2.3,,1:0.88,,,,inverted,inverted,ZnO,ZnO,PEDOT:PSS,PEDOT:PSS,375.0,,,120.0,-5.01,-3.12,,-6.1,-3.7,
80276,10.1002/admi.202000293,10.1002/admi.202000293,P3HT,PC61BM,P3HT,PC61BM,CCCCCCc1ccsc1,COC(=O)CCCC1(c2ccccc2)C23c4c5c6c7c8c9c(c%10c%11c2c2c%12c4c4c%13c5c5c7c7c8c8c%14c9c%10c9c%10c%11c2c2c%11c%12c4c4c%12c%13c5c5c7c7c8c8c%14c9c9c%10c2c2c%11c4c4c%12c5c7c5c8c9c2c45)C613,0.502,10.4,44.0,2.4,2.2971520000000005,4.285333333333307,2.4,,1:0.88,,,,inverted,inverted,ZnO,ZnO,PEDOT:PSS,PEDOT:PSS,375.0,,,120.0,-5.01,-3.12,,-6.1,-3.7,
80277,10.1002/admi.202000293,10.1002/admi.202000293,P3HT,PC61BM,P3HT,PC61BM,CCCCCCc1ccsc1,COC(=O)CCCC1(c2ccccc2)C23c4c5c6c7c8c9c(c%10c%11c2c2c%12c4c4c%13c5c5c7c7c8c8c%14c9c%10c9c%10c%11c2c2c%11c%12c4c4c%12c%13c5c5c7c7c8c8c%14c9c9c%10c2c2c%11c4c4c%12c5c7c5c8c9c2c45)C613,0.48,6.9,36.0,1.3,1.19232,8.283076923076923,1.3,,1:0.88,,,,inverted,inverted,ZnO,ZnO,PEDOT:PSS,PEDOT:PSS,375.0,,,120.0,-5.01,-3.12,,-6.1,-3.7,
80278,10.1002/admi.202000293,10.1002/admi.202000293,P3HT,PC61BM,P3HT,PC61BM,CCCCCCc1ccsc1,COC(=O)CCCC1(c2ccccc2)C23c4c5c6c7c8c9c(c%10c%11c2c2c%12c4c4c%13c5c5c7c7c8c8c%14c9c%10c9c%10c%11c2c2c%11c%12c4c4c%12c%13c5c5c7c7c8c8c%14c9c9c%10c2c2c%11c4c4c%12c5c7c5c8c9c2c45)C613,0.507,10.6,45.0,2.4,2.41839,0.7662500000000054,2.4,,1:0.88,,,,inverted,inverted,ZnO,ZnO,PEDOT:PSS,PEDOT:PSS,375.0,,,120.0,-5.01,-3.12,,-6.1,-3.7,
80329,10.1002/advs.202402637,10.1002/advs.202402637,PM6,Y12,PM6,Y12,COC(=O)C(C)(C)c1cc(C)cc(-c2sc3c4sc5cc(/C=C6/C(=O)c7cc(F)cc(c7)C(=O)/C6=C\c6cc(C(C)(C)C(=O)OC)c(-c7cc(C)cc(C(C)(C)C(=O)OC)c7)s6)sc5c4c(C(C)(C)C(=O)OC)ccc2-3)c1,CCCCCCCCCCCC1=C(/C=C2\C(=O)C3=C(C=C(F)C(F)=C3)C2=C(C#N)C#N)SC2=C1SC1=C2N(CC(CCCC)CCCCCC)C2=C1C1=NSN=C1C1=C2N(CC(CCCC)CCCCCC)C2=C1SC1=C2SC(/C=C2\C(=O)C3=C(C=C(F)C(F)=C3)C2=C(C#N)C#N)=C1CCCCCCCCCCC,0.817,26.47,72.0,15.5,15.5707128,0.4562116129032195,14.6,15.5,,,,,inverted,inverted,ZnO,ZnO,MoO3,MoO3,100.0,o-xylene,o-xylene,,-5.56,-3.65,,,,
80330,10.1002/advs.202402637,10.1002/advs.202402637,PM6,Y12,PM6,Y12,COC(=O)C(C)(C)c1cc(C)cc(-c2sc3c4sc5cc(/C=C6/C(=O)c7cc(F)cc(c7)C(=O)/C6=C\c6cc(C(C)(C)C(=O)OC)c(-c7cc(C)cc(C(C)(C)C(=O)OC)c7)s6)sc5c4c(C(C)(C)C(=O)OC)ccc2-3)c1,CCCCCCCCCCCC1=C(/C=C2\C(=O)C3=C(C=C(F)C(F)=C3)C2=C(C#N)C#N)SC2=C1SC1=C2N(CC(CCCC)CCCCCC)C2=C1C1=NSN=C1C1=C2N(CC(CCCC)CCCCCC)C2=C1SC1=C2SC(/C=C2\C(=O)C3=C(C=C(F)C(F)=C3)C2=C(C#N)C#N)=C1CCCCCCCCCCC,0.823,25.34,75.0,15.6,15.641115,0.2635576923076895,14.5,15.6,,,,,inverted,inverted,ZnO,ZnO,MoO3,MoO3,100.0,o-xylene,o-xylene,,-5.56,-3.65,,,,
80331,10.1002/advs.202402637,10.1002/advs.202402637,PM6,Y12,PM6,Y12,COC(=O)C(C)(C)c1cc(C)cc(-c2sc3c4sc5cc(/C=C6/C(=O)c7cc(F)cc(c7)C(=O)/C6=C\c6cc(C(C)(C)C(=O)OC)c(-c7cc(C)cc(C(C)(C)C(=O)OC)c7)s6)sc5c4c(C(C)(C)C(=O)OC)ccc2-3)c1,CCCCCCCCCCCC1=C(/C=C2\C(=O)C3=C(C=C(F)C(F)=C3)C2=C(C#N)C#N)SC2=C1SC1=C2N(CC(CCCC)CCCCCC)C2=C1C1=NSN=C1C1=C2N(CC(CCCC)CCCCCC)C2=C1SC1=C2SC(/C=C2\C(=O)C3=C(C=C(F)C(F)=C3)C2=C(C#N)C#N)=C1CCCCCCCCCCC,0.828,25.09,74.0,15.4,15.3731448,0.1743844155844154,15.0,15.4,,,,,inverted,inverted,ZnO,ZnO,MoO3,MoO3,100.0,CB,chlorobenzene,,-5.56,-3.65,,,,
80332,10.1002/advs.202402637,10.1002/advs.202402637,PM6,Y12,PM6,Y12,COC(=O)C(C)(C)c1cc(C)cc(-c2sc3c4sc5cc(/C=C6/C(=O)c7cc(F)cc(c7)C(=O)/C6=C\c6cc(C(C)(C)C(=O)OC)c(-c7cc(C)cc(C(C)(C)C(=O)OC)c7)s6)sc5c4c(C(C)(C)C(=O)OC)ccc2-3)c1,CCCCCCCCCCCC1=C(/C=C2\C(=O)C3=C(C=C(F)C(F)=C3)C2=C(C#N)C#N)SC2=C1SC1=C2N(CC(CCCC)CCCCCC)C2=C1C1=NSN=C1C1=C2N(CC(CCCC)CCCCCC)C2=C1SC1=C2SC(/C=C2\C(=O)C3=C(C=C(F)C(F)=C3)C2=C(C#N)C#N)=C1CCCCCCCCCCC,0.835,24.7,75.0,15.4,15.468374999999998,0.4439935064934925,14.8,15.4,,,,,inverted,inverted,ZnO,ZnO,MoO3,MoO3,100.0,CB,chlorobenzene,,-5.56,-3.65,,,,
80333,10.1002/advs.202402637,10.1002/advs.202402637,PM6,Y12,PM6,Y12,COC(=O)C(C)(C)c1cc(C)cc(-c2sc3c4sc5cc(/C=C6/C(=O)c7cc(F)cc(c7)C(=O)/C6=C\c6cc(C(C)(C)C(=O)OC)c(-c7cc(C)cc(C(C)(C)C(=O)OC)c7)s6)sc5c4c(C(C)(C)C(=O)OC)ccc2-3)c1,CCCCCCCCCCCC1=C(/C=C2\C(=O)C3=C(C=C(F)C(F)=C3)C2=C(C#N)C#N)SC2=C1SC1=C2N(CC(CCCC)CCCCCC)C2=C1C1=NSN=C1C1=C2N(CC(CCCC)CCCCCC)C2=C1SC1=C2SC(/C=C2\C(=O)C3=C(C=C(F)C(F)=C3)C2=C(C#N)C#N)=C1CCCCCCCCCCC,0.82,26.47,72.0,15.5,15.627888,0.8250838709677334,,,,,,,inverted,inverted,ZnO,ZnO,MoO3,MoO3,100.0,o-xylene,,,-5.56,-3.65,,,,
80334,10.1002/advs.202402637,10.1002/advs.202402637,PM6,Y12,PM6,Y12,COC(=O)C(C)(C)c1cc(C)cc(-c2sc3c4sc5cc(/C=C6/C(=O)c7cc(F)cc(c7)C(=O)/C6=C\c6cc(C(C)(C)C(=O)OC)c(-c7cc(C)cc(C(C)(C)C(=O)OC)c7)s6)sc5c4c(C(C)(C)C(=O)OC)ccc2-3)c1,CCCCCCCCCCCC1=C(/C=C2\C(=O)C3=C(C=C(F)C(F)=C3)C2=C(C#N)C#N)SC2=C1SC1=C2N(CC(CCCC)CCCCCC)C2=C1C1=NSN=C1C1=C2N(CC(CCCC)CCCCCC)C2=C1SC1=C2SC(/C=C2\C(=O)C3=C(C=C(F)C(F)=C3)C2=C(C#N)C#N)=C1CCCCCCCCCCC,0.82,25.34,75.0,15.6,15.5841,0.1019230769230671,,,,,,,inverted,inverted,ZnO,ZnO,MoO3,MoO3,100.0,o-xylene,,,-5.56,-3.65,,,,
80335,10.1002/advs.202402637,10.1002/advs.202402637,PM6,Y12,PM6,Y12,COC(=O)C(C)(C)c1cc(C)cc(-c2sc3c4sc5cc(/C=C6/C(=O)c7cc(F)cc(c7)C(=O)/C6=C\c6cc(C(C)(C)C(=O)OC)c(-c7cc(C)cc(C(C)(C)C(=O)OC)c7)s6)sc5c4c(C(C)(C)C(=O)OC)ccc2-3)c1,CCCCCCCCCCCC1=C(/C=C2\C(=O)C3=C(C=C(F)C(F)=C3)C2=C(C#N)C#N)SC2=C1SC1=C2N(CC(CCCC)CCCCCC)C2=C1C1=NSN=C1C1=C2N(CC(CCCC)CCCCCC)C2=C1SC1=C2SC(/C=C2\C(=O)C3=C(C=C(F)C(F)=C3)C2=C(C#N)C#N)=C1CCCCCCCCCCC,0.81,23.6,73.0,13.9,13.954680000000003,0.39338129496405,,,,,,,inverted,inverted,ZnO,ZnO,MoO3,MoO3,100.0,o-xylene,,,-5.56,-3.65,,,,
80336,10.1002/advs.202402637,10.1002/advs.202402637,PM6,Y12,PM6,Y12,COC(=O)C(C)(C)c1cc(C)cc(-c2sc3c4sc5cc(/C=C6/C(=O)c7cc(F)cc(c7)C(=O)/C6=C\c6cc(C(C)(C)C(=O)OC)c(-c7cc(C)cc(C(C)(C)C(=O)OC)c7)s6)sc5c4c(C(C)(C)C(=O)OC)ccc2-3)c1,CCCCCCCCCCCC1=C(/C=C2\C(=O)C3=C(C=C(F)C(F)=C3)C2=C(C#N)C#N)SC2=C1SC1=C2N(CC(CCCC)CCCCCC)C2=C1C1=NSN=C1C1=C2N(CC(CCCC)CCCCCC)C2=C1SC1=C2SC(/C=C2\C(=O)C3=C(C=C(F)C(F)=C3)C2=C(C#N)C#N)=C1CCCCCCCCCCC,0.81,24.84,73.0,14.7,14.687892,0.0823673469387725,,,,,,,inverted,inverted,ZnO,ZnO,MoO3,MoO3,150.0,o-xylene,,,-5.56,-3.65,,,,
80337,10.1002/advs.202402637,10.1002/advs.202402637,PM6,Y12,PM6,Y12,COC(=O)C(C)(C)c1cc(C)cc(-c2sc3c4sc5cc(/C=C6/C(=O)c7cc(F)cc(c7)C(=O)/C6=C\c6cc(C(C)(C)C(=O)OC)c(-c7cc(C)cc(C(C)(C)C(=O)OC)c7)s6)sc5c4c(C(C)(C)C(=O)OC)ccc2-3)c1,CCCCCCCCCCCC1=C(/C=C2\C(=O)C3=C(C=C(F)C(F)=C3)C2=C(C#N)C#N)SC2=C1SC1=C2N(CC(CCCC)CCCCCC)C2=C1C1=NSN=C1C1=C2N(CC(CCCC)CCCCCC)C2=C1SC1=C2SC(/C=C2\C(=O)C3=C(C=C(F)C(F)=C3)C2=C(C#N)C#N)=C1CCCCCCCCCCC,0.81,26.58,69.0,14.8,14.855562000000004,0.3754189189189316,,,,,,,inverted,inverted,ZnO,ZnO,MoO3,MoO3,150.0,o-xylene,,,-5.56,-3.65,,,,
80338,10.1002/advs.202402637,10.1002/advs.202402637,PM6,Y12,PM6,Y12,COC(=O)C(C)(C)c1cc(C)cc(-c2sc3c4sc5cc(/C=C6/C(=O)c7cc(F)cc(c7)C(=O)/C6=C\c6cc(C(C)(C)C(=O)OC)c(-c7cc(C)cc(C(C)(C)C(=O)OC)c7)s6)sc5c4c(C(C)(C)C(=O)OC)ccc2-3)c1,CCCCCCCCCCCC1=C(/C=C2\C(=O)C3=C(C=C(F)C(F)=C3)C2=C(C#N)C#N)SC2=C1SC1=C2N(CC(CCCC)CCCCCC)C2=C1C1=NSN=C1C1=C2N(CC(CCCC)CCCCCC)C2=C1SC1=C2SC(/C=C2\C(=O)C3=C(C=C(F)C(F)=C3)C2=C(C#N)C#N)=C1CCCCCCCCCCC,0.81,23.5,63.0,12.0,11.99205,0.0662500000000084,,,,,,,inverted,inverted,ZnO,ZnO,MoO3,MoO3,150.0,o-xylene,,,-5.56,-3.65,,,,
80466,10.1002/anie.202411512,10.1002/anie.202411512,PM6,BTP-eC9,PM6,BTP-eC9,COC(=O)C(C)(C)c1cc(C)cc(-c2sc3c4sc5cc(/C=C6/C(=O)c7cc(F)cc(c7)C(=O)/C6=C\c6cc(C(C)(C)C(=O)OC)c(-c7cc(C)cc(C(C)(C)C(=O)OC)c7)s6)sc5c4c(C(C)(C)C(=O)OC)ccc2-3)c1,CCCCCCCCCc1c(C=C2C(=O)c3cc(Cl)c(Cl)cc3C2=C(C#N)C#N)sc2c1sc1c3c4nsnc4c4c5sc6c(CCCCCCCCC)c(C=C7C(=O)c8cc(Cl)c(Cl)cc8C7=C(C#N)C#N)sc6c5n(CC(CCCC)CCCCCC)c4c3n(CC(CCCC)CCCCCC)c21,0.88,27.4,79.1,19.0,19.072592,0.3820631578947192,18.5,19.0,,,,,ITO/2PACz/Active layer/PDINN/Ag,BHJ,PDINN,PDINN,2PACz,2PACz,,CB,chlorobenzene,,-5.56,-3.65,,-5.68,-3.9,
80467,10.1002/anie.202411512,10.1002/anie.202411512,PM6,BTP-eC9,PM6,BTP-eC9,COC(=O)C(C)(C)c1cc(C)cc(-c2sc3c4sc5cc(/C=C6/C(=O)c7cc(F)cc(c7)C(=O)/C6=C\c6cc(C(C)(C)C(=O)OC)c(-c7cc(C)cc(C(C)(C)C(=O)OC)c7)s6)sc5c4c(C(C)(C)C(=O)OC)ccc2-3)c1,CCCCCCCCCc1c(C=C2C(=O)c3cc(Cl)c(Cl)cc3C2=C(C#N)C#N)sc2c1sc1c3c4nsnc4c4c5sc6c(CCCCCCCCC)c(C=C7C(=O)c8cc(Cl)c(Cl)cc8C7=C(C#N)C#N)sc6c5n(CC(CCCC)CCCCCC)c4c3n(CC(CCCC)CCCCCC)c21,0.88,27.9,80.7,19.8,19.813464,0.0679999999999951,19.5,19.8,,,,,ITO/2PACz/Active layer/PDINN/Ag,BHJ,PDINN,PDINN,2PACz,2PACz,,2Cl-Th,,,-5.56,-3.65,,-5.68,-3.9,
80507,10.1002/cjoc.202300635,10.1002/cjoc.202300635,PBDB-TF,BTP-eC9,PM6,BTP-eC9,COC(=O)C(C)(C)c1cc(C)cc(-c2sc3c4sc5cc(/C=C6/C(=O)c7cc(F)cc(c7)C(=O)/C6=C\c6cc(C(C)(C)C(=O)OC)c(-c7cc(C)cc(C(C)(C)C(=O)OC)c7)s6)sc5c4c(C(C)(C)C(=O)OC)ccc2-3)c1,CCCCCCCCCc1c(C=C2C(=O)c3cc(Cl)c(Cl)cc3C2=C(C#N)C#N)sc2c1sc1c3c4nsnc4c4c5sc6c(CCCCCCCCC)c(C=C7C(=O)c8cc(Cl)c(Cl)cc8C7=C(C#N)C#N)sc6c5n(CC(CCCC)CCCCCC)c4c3n(CC(CCCC)CCCCCC)c21,0.827,26.4,72.1,16.3,15.7414488,3.426694478527619,15.8,16.3,1:1.2,"1,8-diiodoctane",DIO,,ITO/CIL/PBDB-TF:BTP-eC9/MoO3/Al,inverted,ZnO,ZnO,MoO3,MoO3,,chloroform,chloroform,100.0,-5.49,-3.64,,-5.68,-3.9,
80508,10.1002/cjoc.202300635,10.1002/cjoc.202300635,PBDB-TF,BTP-eC9,PM6,BTP-eC9,COC(=O)C(C)(C)c1cc(C)cc(-c2sc3c4sc5cc(/C=C6/C(=O)c7cc(F)cc(c7)C(=O)/C6=C\c6cc(C(C)(C)C(=O)OC)c(-c7cc(C)cc(C(C)(C)C(=O)OC)c7)s6)sc5c4c(C(C)(C)C(=O)OC)ccc2-3)c1,CCCCCCCCCc1c(C=C2C(=O)c3cc(Cl)c(Cl)cc3C2=C(C#N)C#N)sc2c1sc1c3c4nsnc4c4c5sc6c(CCCCCCCCC)c(C=C7C(=O)c8cc(Cl)c(Cl)cc8C7=C(C#N)C#N)sc6c5n(CC(CCCC)CCCCCC)c4c3n(CC(CCCC)CCCCCC)c21,0.834,28.3,74.8,17.7,17.6544456,0.2573694915254256,17.3,17.7,1:1.2,"1,8-diiodoctane",DIO,,ITO/CIL/PBDB-TF:BTP-eC9/MoO3/Al,,c-NDI:P0,c-NDI:P0,MoO3,MoO3,,chloroform,chloroform,100.0,-5.49,-3.64,,-5.68,-3.9,
80567,10.1002/ente.202100595,10.1002/ente.202100595,PM6,Y6,PM6,Y6,COC(=O)C(C)(C)c1cc(C)cc(-c2sc3c4sc5cc(/C=C6/C(=O)c7cc(F)cc(c7)C(=O)/C6=C\c6cc(C(C)(C)C(=O)OC)c(-c7cc(C)cc(C(C)(C)C(=O)OC)c7)s6)sc5c4c(C(C)(C)C(=O)OC)ccc2-3)c1,CCCCCCCCCCCc1c(/C=C2\C(=O)c3cc(F)c(F)cc3C2=C(C#N)C#N)sc2c1sc1c3c4nsnc4c4c5sc6c(CCCCCCCCCCC)c(/C=C7\C(=O)c8cc(F)c(F)cc8C7=C(C#N)C#N)sc6c5n(CC(CC)CCCC)c4c3n(CC(CC)CCCC)c21,0.83,24.8,66.2,13.62,13.626608,0.0485168869309965,13.62,13.62,,,,,inverted,inverted,ZnO,ZnO,MoO3,MoO3,150.0,,,,-5.56,-3.65,,-5.65,-4.09,
80568,10.1002/ente.202100595,10.1002/ente.202100595,PM6,Y6,PM6,Y6,COC(=O)C(C)(C)c1cc(C)cc(-c2sc3c4sc5cc(/C=C6/C(=O)c7cc(F)cc(c7)C(=O)/C6=C\c6cc(C(C)(C)C(=O)OC)c(-c7cc(C)cc(C(C)(C)C(=O)OC)c7)s6)sc5c4c(C(C)(C)C(=O)OC)ccc2-3)c1,CCCCCCCCCCCc1c(/C=C2\C(=O)c3cc(F)c(F)cc3C2=C(C#N)C#N)sc2c1sc1c3c4nsnc4c4c5sc6c(CCCCCCCCCCC)c(/C=C7\C(=O)c8cc(F)c(F)cc8C7=C(C#N)C#N)sc6c5n(CC(CC)CCCC)c4c3n(CC(CC)CCCC)c21,0.837,24.74,64.7,13.38,13.39767486,0.1320991031390106,13.38,13.38,,,,,inverted,inverted,ZnO,ZnO,MoO3,MoO3,150.0,,,,-5.56,-3.65,,-5.65,-4.09,
80569,10.1002/ente.202100595,10.1002/ente.202100595,PM6,Y6,PM6,Y6,COC(=O)C(C)(C)c1cc(C)cc(-c2sc3c4sc5cc(/C=C6/C(=O)c7cc(F)cc(c7)C(=O)/C6=C\c6cc(C(C)(C)C(=O)OC)c(-c7cc(C)cc(C(C)(C)C(=O)OC)c7)s6)sc5c4c(C(C)(C)C(=O)OC)ccc2-3)c1,CCCCCCCCCCCc1c(/C=C2\C(=O)c3cc(F)c(F)cc3C2=C(C#N)C#N)sc2c1sc1c3c4nsnc4c4c5sc6c(CCCCCCCCCCC)c(/C=C7\C(=O)c8cc(F)c(F)cc8C7=C(C#N)C#N)sc6c5n(CC(CC)CCCC)c4c3n(CC(CC)CCCC)c21,0.835,25.07,71.8,15.03,15.0302171,0.0014444444444472,15.03,15.03,,,,,inverted,inverted,ZnO,ZnO,MoO3,MoO3,150.0,,,,-5.56,-3.65,,-5.65,-4.09,
80616,10.1002/ese3.870,10.1002/ese3.870,PTB7,PC71BM,PTB7,PC71BM,CCCCC(CC)COC(=O)c1sc2c(-c3cc4c(OCC(CC)CCCC)c5sccc5c(OCC(CC)CCCC)c4s3)scc2c1F,COC(=O)CCCC1(c2ccccc2)C23c4c5ccc6c7cc8c9c%10c(cc%11cc%12c%13c%14c(cc%15c%16ccc-5c2c%16c2c5c%16c%17c(c(c46)c7c9c%17c4c%10c%11c%13c4c%16c%14c%152)C513)C%12)C8,0.73,8.26,36.3,2.19,2.1888174,0.0540000000000167,2.08,2.19,1:1.5,"1-chloronaphthalene; 1,8-diiodooctane",,,PET/Ag/ZnO/PTB7:PC71BM/PTB7:PC71BM/with or without HIL/PH1000/PET,flexible ITO-free organic solar cells,ZnO,ZnO,PEDOT:MoO3 (10 nm for HIL-modified devices),PEDOT:MoO3,,"chlorobenzene (CB):1-chloronaphthalene (CN):1,8-diiodooctane (DIO) = 94:3:3 by volume",chlorobenzene,80.0,-5.19,-3.43,,-5.9,-3.9,
80617,10.1002/ese3.870,10.1002/ese3.870,PTB7,PC71BM,PTB7,PC71BM,CCCCC(CC)COC(=O)c1sc2c(-c3cc4c(OCC(CC)CCCC)c5sccc5c(OCC(CC)CCCC)c4s3)scc2c1F,COC(=O)CCCC1(c2ccccc2)C23c4c5ccc6c7cc8c9c%10c(cc%11cc%12c%13c%14c(cc%15c%16ccc-5c2c%16c2c5c%16c%17c(c(c46)c7c9c%17c4c%10c%11c%13c4c%16c%14c%152)C513)C%12)C8,0.75,8.18,39.4,2.42,2.41719,0.1161157024793471,2.32,2.42,1:1.5,"1-chloronaphthalene; 1,8-diiodooctane",,,PET/Ag/ZnO/PTB7:PC71BM/PTB7:PC71BM/with or without HIL/PH1000/PET,flexible ITO-free organic solar cells,ZnO,ZnO,PEDOT:MoO3 (10 nm for HIL-modified devices),PEDOT:MoO3,,"chlorobenzene (CB):1-chloronaphthalene (CN):1,8-diiodooctane (DIO) = 94:3:3 by volume",chlorobenzene,80.0,-5.19,-3.43,,-5.9,-3.9,
80618,10.1002/ese3.870,10.1002/ese3.870,PTB7,PC71BM,PTB7,PC71BM,CCCCC(CC)COC(=O)c1sc2c(-c3cc4c(OCC(CC)CCCC)c5sccc5c(OCC(CC)CCCC)c4s3)scc2c1F,COC(=O)CCCC1(c2ccccc2)C23c4c5ccc6c7cc8c9c%10c(cc%11cc%12c%13c%14c(cc%15c%16ccc-5c2c%16c2c5c%16c%17c(c(c46)c7c9c%17c4c%10c%11c%13c4c%16c%14c%152)C513)C%12)C8,0.75,7.66,42.4,2.43,2.43588,0.2419753086419706,2.39,2.43,1:1.5,"1-chloronaphthalene; 1,8-diiodooctane",,,PET/Ag/ZnO/PTB7:PC71BM/PTB7:PC71BM/with or without HIL/PH1000/PET,flexible ITO-free organic solar cells,ZnO,ZnO,PEDOT:MoO3 (10 nm for HIL-modified devices),PEDOT:MoO3,,"chlorobenzene (CB):1-chloronaphthalene (CN):1,8-diiodooctane (DIO) = 94:3:3 by volume",chlorobenzene,80.0,-5.19,-3.43,,-5.9,-3.9,
80619,10.1002/ese3.870,10.1002/ese3.870,PTB7,PC71BM,PTB7,PC71BM,CCCCC(CC)COC(=O)c1sc2c(-c3cc4c(OCC(CC)CCCC)c5sccc5c(OCC(CC)CCCC)c4s3)scc2c1F,COC(=O)CCCC1(c2ccccc2)C23c4c5ccc6c7cc8c9c%10c(cc%11cc%12c%13c%14c(cc%15c%16ccc-5c2c%16c2c5c%16c%17c(c(c46)c7c9c%17c4c%10c%11c%13c4c%16c%14c%152)C513)C%12)C8,0.75,7.65,42.0,2.41,2.4097500000000003,0.0103734439833967,2.35,2.41,1:1.5,"1-chloronaphthalene; 1,8-diiodooctane",,,PET/Ag/ZnO/PTB7:PC71BM/PTB7:PC71BM/with or without HIL/PH1000/PET,flexible ITO-free organic solar cells,ZnO,ZnO,PEDOT:MoO3 (10 nm for HIL-modified devices),PEDOT:MoO3,,"chlorobenzene (CB):1-chloronaphthalene (CN):1,8-diiodooctane (DIO) = 94:3:3 by volume",chlorobenzene,80.0,-5.19,-3.43,,-5.9,-3.9,
80620,10.1002/ese3.870,10.1002/ese3.870,PTB7,PC71BM,PTB7,PC71BM,CCCCC(CC)COC(=O)c1sc2c(-c3cc4c(OCC(CC)CCCC)c5sccc5c(OCC(CC)CCCC)c4s3)scc2c1F,COC(=O)CCCC1(c2ccccc2)C23c4c5ccc6c7cc8c9c%10c(cc%11cc%12c%13c%14c(cc%15c%16ccc-5c2c%16c2c5c%16c%17c(c(c46)c7c9c%17c4c%10c%11c%13c4c%16c%14c%152)C513)C%12)C8,0.74,7.54,41.9,2.33,2.3378524,0.3370128755364799,2.29,2.33,1:1.5,"1-chloronaphthalene; 1,8-diiodooctane",,,PET/Ag/ZnO/PTB7:PC71BM/PTB7:PC71BM/with or without HIL/PH1000/PET,flexible ITO-free organic solar cells,ZnO,ZnO,PEDOT:MoO3 (10 nm for HIL-modified devices),PEDOT:MoO3,,"chlorobenzene (CB):1-chloronaphthalene (CN):1,8-diiodooctane (DIO) = 94:3:3 by volume",chlorobenzene,80.0,-5.19,-3.43,,-5.9,-3.9,
80621,10.1002/ese3.870,10.1002/ese3.870,PTB7,PC71BM,PTB7,PC71BM,CCCCC(CC)COC(=O)c1sc2c(-c3cc4c(OCC(CC)CCCC)c5sccc5c(OCC(CC)CCCC)c4s3)scc2c1F,COC(=O)CCCC1(c2ccccc2)C23c4c5ccc6c7cc8c9c%10c(cc%11cc%12c%13c%14c(cc%15c%16ccc-5c2c%16c2c5c%16c%17c(c(c46)c7c9c%17c4c%10c%11c%13c4c%16c%14c%152)C513)C%12)C8,0.73,7.24,37.6,1.98,1.9872352,0.3654141414141412,1.85,1.98,1:1.5,"1-chloronaphthalene; 1,8-diiodooctane",,,PET/Ag/ZnO/PTB7:PC71BM/PTB7:PC71BM/with or without HIL/PH1000/PET,flexible ITO-free organic solar cells,ZnO,ZnO,PEDOT:MoO3 (10 nm for HIL-modified devices),PEDOT:MoO3,,"chlorobenzene (CB):1-chloronaphthalene (CN):1,8-diiodooctane (DIO) = 94:3:3 by volume",chlorobenzene,80.0,-5.19,-3.43,,-5.9,-3.9,
80623,10.1002/ese3.870,10.1002/ese3.870,PTB7,PC71BM,PTB7,PC71BM,CCCCC(CC)COC(=O)c1sc2c(-c3cc4c(OCC(CC)CCCC)c5sccc5c(OCC(CC)CCCC)c4s3)scc2c1F,COC(=O)CCCC1(c2ccccc2)C23c4c5ccc6c7cc8c9c%10c(cc%11cc%12c%13c%14c(cc%15c%16ccc-5c2c%16c2c5c%16c%17c(c(c46)c7c9c%17c4c%10c%11c%13c4c%16c%14c%152)C513)C%12)C8,0.75,7.21,40.1,2.16,2.1684075,0.3892361111110962,2.07,2.16,1:1.5,"1-chloronaphthalene; 1,8-diiodooctane",,,PET/Ag/ZnO/PTB7:PC71BM/PTB7:PC71BM/with or without HIL/PH1000/PET,flexible ITO-free organic solar cells,ZnO,ZnO,PEDOT:MoO3 (10 nm for HIL-modified devices),PEDOT:MoO3,,"chlorobenzene (CB):1-chloronaphthalene (CN):1,8-diiodooctane (DIO) = 94:3:3 by volume",chlorobenzene,80.0,-5.19,-3.43,,-5.9,-3.9,
80624,10.1002/ese3.870,10.1002/ese3.870,PTB7,PC71BM,PTB7,PC71BM,CCCCC(CC)COC(=O)c1sc2c(-c3cc4c(OCC(CC)CCCC)c5sccc5c(OCC(CC)CCCC)c4s3)scc2c1F,COC(=O)CCCC1(c2ccccc2)C23c4c5ccc6c7cc8c9c%10c(cc%11cc%12c%13c%14c(cc%15c%16ccc-5c2c%16c2c5c%16c%17c(c(c46)c7c9c%17c4c%10c%11c%13c4c%16c%14c%152)C513)C%12)C8,0.75,7.94,45.8,2.73,2.72739,0.0956043956044037,2.69,2.73,1:1.5,"1-chloronaphthalene; 1,8-diiodooctane",,,PET/Ag/ZnO/PTB7:PC71BM/PTB7:PC71BM/with or without HIL/PH1000/PET,flexible ITO-free organic solar cells,ZnO,ZnO,PEDOT:MoO3 (10 nm for HIL-modified devices),PEDOT:MoO3,,"chlorobenzene (CB):1-chloronaphthalene (CN):1,8-diiodooctane (DIO) = 94:3:3 by volume",chlorobenzene,80.0,-5.19,-3.43,,-5.9,-3.9,
80625,10.1002/ese3.870,10.1002/ese3.870,PTB7,PC71BM,PTB7,PC71BM,CCCCC(CC)COC(=O)c1sc2c(-c3cc4c(OCC(CC)CCCC)c5sccc5c(OCC(CC)CCCC)c4s3)scc2c1F,COC(=O)CCCC1(c2ccccc2)C23c4c5ccc6c7cc8c9c%10c(cc%11cc%12c%13c%14c(cc%15c%16ccc-5c2c%16c2c5c%16c%17c(c(c46)c7c9c%17c4c%10c%11c%13c4c%16c%14c%152)C513)C%12)C8,0.75,9.12,46.1,3.16,3.1532400000000003,0.2139240506329075,3.06,3.16,1:1.5 wt ratio,,,,PET/Ag/ZnO/PTB7:PC71BM/PTB7:PC71BM/with or without HIL/PH1000/PET,laminated flexible ITO-free organic solar cell,ZnO,ZnO,PEDOT:MoO3 (10 nm for HIL-modified devices),PEDOT:MoO3,50.0,"chlorobenzene (CB):1-chloronaphthalene (CN):1,8-diiodooctane (DIO) = 94:3:3 by volume",chlorobenzene,,-5.19,-3.43,,-5.9,-3.9,
80626,10.1002/ese3.870,10.1002/ese3.870,PTB7,PC71BM,PTB7,PC71BM,CCCCC(CC)COC(=O)c1sc2c(-c3cc4c(OCC(CC)CCCC)c5sccc5c(OCC(CC)CCCC)c4s3)scc2c1F,COC(=O)CCCC1(c2ccccc2)C23c4c5ccc6c7cc8c9c%10c(cc%11cc%12c%13c%14c(cc%15c%16ccc-5c2c%16c2c5c%16c%17c(c(c46)c7c9c%17c4c%10c%11c%13c4c%16c%14c%152)C513)C%12)C8,0.75,8.26,45.6,2.84,2.82492,0.5309859154929493,2.78,2.84,1:1.5 wt ratio,,,,PET/Ag/ZnO/PTB7:PC71BM/PTB7:PC71BM/with or without HIL/PH1000/PET,laminated flexible ITO-free organic solar cell,ZnO,ZnO,PEDOT:MoO3 (10 nm for HIL-modified devices),PEDOT:MoO3,50.0,"chlorobenzene (CB):1-chloronaphthalene (CN):1,8-diiodooctane (DIO) = 94:3:3 by volume",chlorobenzene,,-5.19,-3.43,,-5.9,-3.9,
80766,10.1002/solr.202100326,10.1002/solr.202100326,PM6,IT4F,PM6,IT-4F,COC(=O)C(C)(C)c1cc(C)cc(-c2sc3c4sc5cc(/C=C6/C(=O)c7cc(F)cc(c7)C(=O)/C6=C\c6cc(C(C)(C)C(=O)OC)c(-c7cc(C)cc(C(C)(C)C(=O)OC)c7)s6)sc5c4c(C(C)(C)C(=O)OC)ccc2-3)c1,CCCCCCc1ccc(C2(c3ccc(CCCCCC)cc3)c3cc4c(cc3-c3sc5cc(/C=C6\C(=O)c7cc(F)c(F)cc7C6=C(C#N)C#N)sc5c32)C(c2ccc(CCCCCC)cc2)(c2ccc(CCCCCC)cc2)c2c-4sc3cc(/C=C4\C(=O)c5cc(F)c(F)cc5C4=C(C#N)C#N)sc23)cc1,0.86,14.3,61.0,7.47,7.50178,0.4254350736278496,7.31,7.47,,,,,Inverted,inverted,ZnO,,MoO3,,,,,,-5.56,-3.65,,-5.66,-4.14,
80767,10.1002/solr.202100326,10.1002/solr.202100326,PM6,IT4F,PM6,IT-4F,COC(=O)C(C)(C)c1cc(C)cc(-c2sc3c4sc5cc(/C=C6/C(=O)c7cc(F)cc(c7)C(=O)/C6=C\c6cc(C(C)(C)C(=O)OC)c(-c7cc(C)cc(C(C)(C)C(=O)OC)c7)s6)sc5c4c(C(C)(C)C(=O)OC)ccc2-3)c1,CCCCCCc1ccc(C2(c3ccc(CCCCCC)cc3)c3cc4c(cc3-c3sc5cc(/C=C6\C(=O)c7cc(F)c(F)cc7C6=C(C#N)C#N)sc5c32)C(c2ccc(CCCCCC)cc2)(c2ccc(CCCCCC)cc2)c2c-4sc3cc(/C=C4\C(=O)c5cc(F)c(F)cc5C4=C(C#N)C#N)sc23)cc1,0.9,14.3,61.0,7.86,7.850700000000001,0.1183206106870183,7.43,7.86,,,,,Normal,normal,ZnO,,PEDOT:PSS,,,,,,-5.56,-3.65,,-5.66,-4.14,
80817,10.1002/solr.202200756,10.1002/solr.202200756,PF2,PC70BM,PF2,PC70BM,CCCCCCCCC(CCCCCC)Cc1cc2sc(-c3c4cc(-c5sc(-c6c(F)c(F)c(-c7cc(CC(CC)CCCC)cs7)c7nsnc67)cc5CC(CC)CCCC)sc4c(-c4cc5sc(CC(CCCCCC)CCCCCCCC)cc5s4)c4ccsc34)cc2s1,CCCCC(=O)OCC1(C2=CC=CC=C2)C3=CC=CC4=CC=CC5=CC=CC6=CC=C7C=CC=CC8=CC=CC1=C8C7=C6C5=C4C3,0.687,14.51,61.0,6.08,6.080705699999999,0.0116069078947245,5.9,6.08,1:1.5,,,,inverted,inverted,ZnO,ZnO,MoO3,MoO3,500.0,chlorobenzene,chlorobenzene,,-5.48,-3.73,,-6.1,-3.9,
80818,10.1002/solr.202200756,10.1002/solr.202200756,PF2,PC70BM,PF2,PC70BM,CCCCCCCCC(CCCCCC)Cc1cc2sc(-c3c4cc(-c5sc(-c6c(F)c(F)c(-c7cc(CC(CC)CCCC)cs7)c7nsnc67)cc5CC(CC)CCCC)sc4c(-c4cc5sc(CC(CCCCCC)CCCCCCCC)cc5s4)c4ccsc34)cc2s1,CCCCC(=O)OCC1(C2=CC=CC=C2)C3=CC=CC4=CC=CC5=CC=CC6=CC=C7C=CC=CC8=CC=CC1=C8C7=C6C5=C4C3,0.705,20.25,57.0,8.13,8.1374625,0.0917896678966671,7.5,8.13,1:1.5,,,,inverted,inverted,ZnO,ZnO,MoO3,MoO3,500.0,chlorobenzene,chlorobenzene,,-5.48,-3.73,,-6.1,-3.9,
80819,10.1002/solr.202200819,10.1002/solr.202200819,PBDB-T,ITIC,PBDB-T,ITIC,CCCCC(CC)Cc1ccc(-c2c3cc(-c4ccc(-c5sc(-c6cccs6)c6c5C(=O)c5c(CC(CC)CCCC)sc(CC(CC)CCCC)c5C6=O)s4)sc3c(-c3ccc(CC(CC)CCCC)s3)c3ccsc23)s1,CCCCCCc1ccc(C2(c3ccc(CCCCCC)cc3)c3cc4c(cc3-c3sc5cc(C=C6C(=O)c7ccccc7C6=C(C#N)C#N)sc5c32)C(c2ccc(CCCCCC)cc2)(c2ccc(CCCCCC)cc2)c2c-4sc3cc(C=C4C(=O)c5ccccc5C4=C(C#N)C#N)sc23)cc1,0.911,14.28,53.58,6.97,6.970265064,0.003802926829264,6.67,6.97,,,,,ITO/ZnO/active layer/MoO3/Al,inverted,ZnO,,MoO3,,,CF,chloroform,,-5.33,-3.48,,-5.576,-3.916,
80820,10.1002/solr.202200819,10.1002/solr.202200819,PBDB-T,ITIC,PBDB-T,ITIC,CCCCC(CC)Cc1ccc(-c2c3cc(-c4ccc(-c5sc(-c6cccs6)c6c5C(=O)c5c(CC(CC)CCCC)sc(CC(CC)CCCC)c5C6=O)s4)sc3c(-c3ccc(CC(CC)CCCC)s3)c3ccsc23)s1,CCCCCCc1ccc(C2(c3ccc(CCCCCC)cc3)c3cc4c(cc3-c3sc5cc(C=C6C(=O)c7ccccc7C6=C(C#N)C#N)sc5c32)C(c2ccc(CCCCCC)cc2)(c2ccc(CCCCCC)cc2)c2c-4sc3cc(C=C4C(=O)c5ccccc5C4=C(C#N)C#N)sc23)cc1,0.902,14.23,52.01,6.97,6.675722746,4.222055294117644,6.67,6.97,,,,,ITO/ZnO/active layer/MoO3/Al,inverted,ZnO,,MoO3,,,CF,chloroform,,-5.33,-3.48,,-5.576,-3.916,
80821,10.1002/solr.202200819,10.1002/solr.202200819,PBDB-T,ITIC,PBDB-T,ITIC,CCCCC(CC)Cc1ccc(-c2c3cc(-c4ccc(-c5sc(-c6cccs6)c6c5C(=O)c5c(CC(CC)CCCC)sc(CC(CC)CCCC)c5C6=O)s4)sc3c(-c3ccc(CC(CC)CCCC)s3)c3ccsc23)s1,CCCCCCc1ccc(C2(c3ccc(CCCCCC)cc3)c3cc4c(cc3-c3sc5cc(C=C6C(=O)c7ccccc7C6=C(C#N)C#N)sc5c32)C(c2ccc(CCCCCC)cc2)(c2ccc(CCCCCC)cc2)c2c-4sc3cc(C=C4C(=O)c5ccccc5C4=C(C#N)C#N)sc23)cc1,0.891,17.22,55.7,8.55,8.54606214,0.0460568421052704,8.38,8.55,,,,,ITO/ZnO/active layer/MoO3/Al,inverted,ZnO,,MoO3,,,CB,chlorobenzene,,-5.33,-3.48,,-5.576,-3.916,
80822,10.1002/solr.202200819,10.1002/solr.202200819,PBDB-T,ITIC,PBDB-T,ITIC,CCCCC(CC)Cc1ccc(-c2c3cc(-c4ccc(-c5sc(-c6cccs6)c6c5C(=O)c5c(CC(CC)CCCC)sc(CC(CC)CCCC)c5C6=O)s4)sc3c(-c3ccc(CC(CC)CCCC)s3)c3ccsc23)s1,CCCCCCc1ccc(C2(c3ccc(CCCCCC)cc3)c3cc4c(cc3-c3sc5cc(C=C6C(=O)c7ccccc7C6=C(C#N)C#N)sc5c32)C(c2ccc(CCCCCC)cc2)(c2ccc(CCCCCC)cc2)c2c-4sc3cc(C=C4C(=O)c5ccccc5C4=C(C#N)C#N)sc23)cc1,0.887,17.02,55.51,8.55,8.380200374,1.9859605380117125,8.38,8.55,,,,,ITO/ZnO/active layer/MoO3/Al,inverted,ZnO,,MoO3,,,CB,chlorobenzene,,-5.33,-3.48,,-5.576,-3.916,
80881,10.1007/s10854-022-08107-x,10.1007/s10854-022-08107-x,P3HT,PCBM,P3HT,PCBM,CCCCCCc1ccsc1,CCCCC(=O)OCC1(C2=CC=CC=C2)C3=CC=CC4=CC=CC5=CC=CC6=CC=CC7=CC=CC1=C7C6=C5C4=C3,0.65,11.85,43.2,3.01,3.32748,10.547508305647847,3.01,,,,,,,,LiF,,PEDOT:PSS,PEDOT:PSS,,o-dichlorobenzene,,150.0,-5.01,-3.12,,-6.1,-3.7,
80882,10.1007/s10854-022-08107-x,10.1007/s10854-022-08107-x,P3HT,PCBM,P3HT,PCBM,CCCCCCc1ccsc1,CCCCC(=O)OCC1(C2=CC=CC=C2)C3=CC=CC4=CC=CC5=CC=CC6=CC=CC7=CC=CC1=C7C6=C5C4=C3,0.69,13.81,45.12,4.18,4.29943968,2.8574086124401954,4.18,,,,,,ITO/HTL/P3HT:PCBM/LiF/Al,,LiF,,MoO3,MoO3,,o-dichlorobenzene,,150.0,-5.01,-3.12,,-6.1,-3.7,
80883,10.1007/s10854-022-08107-x,10.1007/s10854-022-08107-x,P3HT,PCBM,P3HT,PCBM,CCCCCCc1ccsc1,CCCCC(=O)OCC1(C2=CC=CC=C2)C3=CC=CC4=CC=CC5=CC=CC6=CC=CC7=CC=CC1=C7C6=C5C4=C3,0.721,16.01,52.3,5.56,6.03709883,8.580914208633097,5.56,,,,,,ITO/HTL/P3HT:PCBM/LiF/Al,,LiF,,MoO3/PEDOT:PSS,PEDOT:PSS,,o-dichlorobenzene,,150.0,-5.01,-3.12,,-6.1,-3.7,
80884,10.1007/s10854-022-09378-0,10.1007/s10854-022-09378-0,PTB7,PC71BM,PTB7,PC71BM,CCCCC(CC)COC(=O)c1sc2c(-c3cc4c(OCC(CC)CCCC)c5sccc5c(OCC(CC)CCCC)c4s3)scc2c1F,COC(=O)CCCC1(c2ccccc2)C23c4c5ccc6c7cc8c9c%10c(cc%11cc%12c%13c%14c(cc%15c%16ccc-5c2c%16c2c5c%16c%17c(c(c46)c7c9c%17c4c%10c%11c%13c4c%16c%14c%152)C513)C%12)C8,0.72,16.1,58.0,7.31,6.72336,8.025170998632,6.77,7.31,2:3 w/w,"1,8-diiodooctane (DIO)",,3 vol% DIO in chlorobenzene:DIO 97:3 v/v,ITO/ZnO(or ZnO:POM)/PTB7:PC71BM/MoO3/Al,polymer solar cell,ZnO,ZnO,MoO3,,,chlorobenzene,,,-5.19,-3.43,,-5.9,-3.9,
80885,10.1007/s10854-022-09378-0,10.1007/s10854-022-09378-0,PTB7,PC71BM,PTB7,PC71BM,CCCCC(CC)COC(=O)c1sc2c(-c3cc4c(OCC(CC)CCCC)c5sccc5c(OCC(CC)CCCC)c4s3)scc2c1F,COC(=O)CCCC1(c2ccccc2)C23c4c5ccc6c7cc8c9c%10c(cc%11cc%12c%13c%14c(cc%15c%16ccc-5c2c%16c2c5c%16c%17c(c(c46)c7c9c%17c4c%10c%11c%13c4c%16c%14c%152)C513)C%12)C8,0.73,16.18,59.0,7.46,6.968725999999999,6.585442359249338,7.03,7.46,2:3 w/w,"1,8-diiodooctane (DIO)",,3 vol% DIO in chlorobenzene:DIO 97:3 v/v,ITO/ZnO(or ZnO:POM)/PTB7:PC71BM/MoO3/Al,polymer solar cell,ZnO:PW11-0.01,ZnO:PW11,MoO3,,,chlorobenzene,,,-5.19,-3.43,,-5.9,-3.9,
80886,10.1007/s10854-022-09378-0,10.1007/s10854-022-09378-0,PTB7,PC71BM,PTB7,PC71BM,CCCCC(CC)COC(=O)c1sc2c(-c3cc4c(OCC(CC)CCCC)c5sccc5c(OCC(CC)CCCC)c4s3)scc2c1F,COC(=O)CCCC1(c2ccccc2)C23c4c5ccc6c7cc8c9c%10c(cc%11cc%12c%13c%14c(cc%15c%16ccc-5c2c%16c2c5c%16c%17c(c(c46)c7c9c%17c4c%10c%11c%13c4c%16c%14c%152)C513)C%12)C8,0.74,16.36,61.0,7.76,7.384903999999999,4.833711340206198,7.43,7.76,2:3 w/w,"1,8-diiodooctane (DIO)",,3 vol% DIO in chlorobenzene:DIO 97:3 v/v,ITO/ZnO(or ZnO:POM)/PTB7:PC71BM/MoO3/Al,polymer solar cell,ZnO:PW11-0.05,ZnO:PW11,MoO3,,,chlorobenzene,,,-5.19,-3.43,,-5.9,-3.9,
80887,10.1007/s10854-022-09378-0,10.1007/s10854-022-09378-0,PTB7,PC71BM,PTB7,PC71BM,CCCCC(CC)COC(=O)c1sc2c(-c3cc4c(OCC(CC)CCCC)c5sccc5c(OCC(CC)CCCC)c4s3)scc2c1F,COC(=O)CCCC1(c2ccccc2)C23c4c5ccc6c7cc8c9c%10c(cc%11cc%12c%13c%14c(cc%15c%16ccc-5c2c%16c2c5c%16c%17c(c(c46)c7c9c%17c4c%10c%11c%13c4c%16c%14c%152)C513)C%12)C8,0.74,16.89,64.0,8.66,7.999104,7.631593533487299,8.0,8.66,2:3 w/w,"1,8-diiodooctane (DIO)",,3 vol% DIO in chlorobenzene:DIO 97:3 v/v,ITO/ZnO-PW11-0.1/PTB7:PC71BM/MoO3/Al,polymer solar cell,ZnO:PW11-0.10,ZnO:PW11,MoO3,,,chlorobenzene,,,-5.19,-3.43,,-5.9,-3.9,
80888,10.1007/s10854-022-09378-0,10.1007/s10854-022-09378-0,PTB7,PC71BM,PTB7,PC71BM,CCCCC(CC)COC(=O)c1sc2c(-c3cc4c(OCC(CC)CCCC)c5sccc5c(OCC(CC)CCCC)c4s3)scc2c1F,COC(=O)CCCC1(c2ccccc2)C23c4c5ccc6c7cc8c9c%10c(cc%11cc%12c%13c%14c(cc%15c%16ccc-5c2c%16c2c5c%16c%17c(c(c46)c7c9c%17c4c%10c%11c%13c4c%16c%14c%152)C513)C%12)C8,0.74,15.15,62.0,7.26,6.95082,4.258677685950407,7.01,7.26,2:3 w/w,"1,8-diiodooctane (DIO)",,3 vol% DIO in chlorobenzene:DIO 97:3 v/v,ITO/ZnO(or ZnO:POM)/PTB7:PC71BM/MoO3/Al,polymer solar cell,ZnO:PW11-0.15,ZnO:PW11,MoO3,,,chlorobenzene,,,-5.19,-3.43,,-5.9,-3.9,
80889,10.1007/s10854-022-09378-0,10.1007/s10854-022-09378-0,PTB7,PC71BM,PTB7,PC71BM,CCCCC(CC)COC(=O)c1sc2c(-c3cc4c(OCC(CC)CCCC)c5sccc5c(OCC(CC)CCCC)c4s3)scc2c1F,COC(=O)CCCC1(c2ccccc2)C23c4c5ccc6c7cc8c9c%10c(cc%11cc%12c%13c%14c(cc%15c%16ccc-5c2c%16c2c5c%16c%17c(c(c46)c7c9c%17c4c%10c%11c%13c4c%16c%14c%152)C513)C%12)C8,0.74,16.97,62.0,8.18,7.785836,4.818630806845965,7.71,8.18,2:3 w/w,"1,8-diiodooctane (DIO)",,3 vol% DIO in chlorobenzene:DIO 97:3 v/v,ITO/ZnO(or ZnO:POM)/PTB7:PC71BM/MoO3/Al,polymer solar cell,ZnO:PW9-0.10,ZnO:PW9,MoO3,,,chlorobenzene,,,-5.19,-3.43,,-5.9,-3.9,
80991,10.1016/j.apsusc.2023.159051,10.1016/j.apsusc.2023.159051,PM6,Y6,PM6,Y6,COC(=O)C(C)(C)c1cc(C)cc(-c2sc3c4sc5cc(/C=C6/C(=O)c7cc(F)cc(c7)C(=O)/C6=C\c6cc(C(C)(C)C(=O)OC)c(-c7cc(C)cc(C(C)(C)C(=O)OC)c7)s6)sc5c4c(C(C)(C)C(=O)OC)ccc2-3)c1,CCCCCCCCCCCc1c(/C=C2\C(=O)c3cc(F)c(F)cc3C2=C(C#N)C#N)sc2c1sc1c3c4nsnc4c4c5sc6c(CCCCCCCCCCC)c(/C=C7\C(=O)c8cc(F)c(F)cc8C7=C(C#N)C#N)sc6c5n(CC(CC)CCCC)c4c3n(CC(CC)CCCC)c21,0.875,25.6,69.3,15.53,15.5232,0.0437862202189205,15.53,15.53,1:1.2,,,,ITO/ZnO/PM6:Y6/MoO3/Ag,inverted,ZnO,ZnO,,,,chloroform,,,-5.56,-3.65,,-5.65,-4.09,
80992,10.1016/j.apsusc.2023.159051,10.1016/j.apsusc.2023.159051,PM6,Y6,PM6,Y6,COC(=O)C(C)(C)c1cc(C)cc(-c2sc3c4sc5cc(/C=C6/C(=O)c7cc(F)cc(c7)C(=O)/C6=C\c6cc(C(C)(C)C(=O)OC)c(-c7cc(C)cc(C(C)(C)C(=O)OC)c7)s6)sc5c4c(C(C)(C)C(=O)OC)ccc2-3)c1,CCCCCCCCCCCc1c(/C=C2\C(=O)c3cc(F)c(F)cc3C2=C(C#N)C#N)sc2c1sc1c3c4nsnc4c4c5sc6c(CCCCCCCCCCC)c(/C=C7\C(=O)c8cc(F)c(F)cc8C7=C(C#N)C#N)sc6c5n(CC(CC)CCCC)c4c3n(CC(CC)CCCC)c21,0.885,26.4,71.6,16.66,16.728623999999996,0.4119087635053796,16.66,16.66,1:1.2,,,,ITO/ZnO/FGO/PM6:Y6/MoO3/Ag,inverted,ZnO/FGO,ZnO/FGO,,,,chloroform,,,-5.56,-3.65,,-5.65,-4.09,
