Repository: JiYiqaq/PCE-KA-GNN

# Data directory

- `raw/Active_Database.csv` is the immutable source dataset bundled under CC BY 4.0. Do not overwrite it with processed data.
- `processed/` is created and populated by the training pipeline. Generated `.pt` and `.pth` caches are intentionally ignored by Git because they can exceed GitHub's normal single-file limit.

See `../DATA_LICENSE.md` for provenance, license and checksum information.

File: data/raw/Active_Database.csv (part 270 of 471)
id,doi,doi_norm,donor,acceptor,donor_canonical,acceptor_canonical,donor_smiles,acceptor_smiles,voc,jsc,ff,pce,pce_recomputed,pce_relative_error_percent,pce_avg,pce_best,d_a_ratio,additive,additive_canonical,additive_ratio,device_structure,device_type,etl,etl_canonical,htl,htl_canonical,active_layer_thickness,solvent,solvent_canonical,annealing_temp,homo_d,lumo_d,eg_d,homo_a,lumo_a,eg_a
80993,10.1016/j.apsusc.2023.159051,10.1016/j.apsusc.2023.159051,PM6,Y6,PM6,Y6,COC(=O)C(C)(C)c1cc(C)cc(-c2sc3c4sc5cc(/C=C6/C(=O)c7cc(F)cc(c7)C(=O)/C6=C\c6cc(C(C)(C)C(=O)OC)c(-c7cc(C)cc(C(C)(C)C(=O)OC)c7)s6)sc5c4c(C(C)(C)C(=O)OC)ccc2-3)c1,CCCCCCCCCCCc1c(/C=C2\C(=O)c3cc(F)c(F)cc3C2=C(C#N)C#N)sc2c1sc1c3c4nsnc4c4c5sc6c(CCCCCCCCCCC)c(/C=C7\C(=O)c8cc(F)c(F)cc8C7=C(C#N)C#N)sc6c5n(CC(CC)CCCC)c4c3n(CC(CC)CCCC)c21,0.862,25.81,70.5,15.69,15.684995100000002,0.0318986615678626,15.69,15.69,1:1.2,,,,ITO/ZnO: FGO/PM6:Y6/MoO3/Ag,inverted,ZnO: FGO,ZnO:FGO,,,,chloroform,,,-5.56,-3.65,,-5.65,-4.09,
80994,10.1016/j.apsusc.2023.159051,10.1016/j.apsusc.2023.159051,PM6,Y6,PM6,Y6,COC(=O)C(C)(C)c1cc(C)cc(-c2sc3c4sc5cc(/C=C6/C(=O)c7cc(F)cc(c7)C(=O)/C6=C\c6cc(C(C)(C)C(=O)OC)c(-c7cc(C)cc(C(C)(C)C(=O)OC)c7)s6)sc5c4c(C(C)(C)C(=O)OC)ccc2-3)c1,CCCCCCCCCCCc1c(/C=C2\C(=O)c3cc(F)c(F)cc3C2=C(C#N)C#N)sc2c1sc1c3c4nsnc4c4c5sc6c(CCCCCCCCCCC)c(/C=C7\C(=O)c8cc(F)c(F)cc8C7=C(C#N)C#N)sc6c5n(CC(CC)CCCC)c4c3n(CC(CC)CCCC)c21,0.537,16.52,38.3,3.39,3.39768492,0.2266938053097209,3.39,3.39,1:1.2,,,,inverted,inverted,ZnO/GO,ZnO/GO,MoO3,,,chloroform,,,-5.56,-3.65,,-5.65,-4.09,
81130,10.1016/j.jechem.2024.12.014,10.1016/j.jechem.2024.12.014,PM6,Y6,PM6,Y6,COC(=O)C(C)(C)c1cc(C)cc(-c2sc3c4sc5cc(/C=C6/C(=O)c7cc(F)cc(c7)C(=O)/C6=C\c6cc(C(C)(C)C(=O)OC)c(-c7cc(C)cc(C(C)(C)C(=O)OC)c7)s6)sc5c4c(C(C)(C)C(=O)OC)ccc2-3)c1,CCCCCCCCCCCc1c(/C=C2\C(=O)c3cc(F)c(F)cc3C2=C(C#N)C#N)sc2c1sc1c3c4nsnc4c4c5sc6c(CCCCCCCCCCC)c(/C=C7\C(=O)c8cc(F)c(F)cc8C7=C(C#N)C#N)sc6c5n(CC(CC)CCCC)c4c3n(CC(CC)CCCC)c21,0.82,13.82,67.2,7.64,7.6153728,0.3223455497382121,7.08,7.64,1:1.5,,,,ITO/active layer/PDINN/AgNWs,conventional,PDINN,PDINN,,,75.0,,,,-5.56,-3.65,,-5.65,-4.09,
81131,10.1016/j.jechem.2024.12.014,10.1016/j.jechem.2024.12.014,PM6,Y6,PM6,Y6,COC(=O)C(C)(C)c1cc(C)cc(-c2sc3c4sc5cc(/C=C6/C(=O)c7cc(F)cc(c7)C(=O)/C6=C\c6cc(C(C)(C)C(=O)OC)c(-c7cc(C)cc(C(C)(C)C(=O)OC)c7)s6)sc5c4c(C(C)(C)C(=O)OC)ccc2-3)c1,CCCCCCCCCCCc1c(/C=C2\C(=O)c3cc(F)c(F)cc3C2=C(C#N)C#N)sc2c1sc1c3c4nsnc4c4c5sc6c(CCCCCCCCCCC)c(/C=C7\C(=O)c8cc(F)c(F)cc8C7=C(C#N)C#N)sc6c5n(CC(CC)CCCC)c4c3n(CC(CC)CCCC)c21,0.835,14.41,73.3,8.82,8.819712549999998,0.0032590702948056,8.45,8.82,1:1.5,,,,ITO/active layer/PDINN/AgNWs-PD,conventional,PDINN,PDINN,,,75.0,,,,-5.56,-3.65,,-5.65,-4.09,
81132,10.1016/j.jechem.2024.12.014,10.1016/j.jechem.2024.12.014,PM6,Y6,PM6,Y6,COC(=O)C(C)(C)c1cc(C)cc(-c2sc3c4sc5cc(/C=C6/C(=O)c7cc(F)cc(c7)C(=O)/C6=C\c6cc(C(C)(C)C(=O)OC)c(-c7cc(C)cc(C(C)(C)C(=O)OC)c7)s6)sc5c4c(C(C)(C)C(=O)OC)ccc2-3)c1,CCCCCCCCCCCc1c(/C=C2\C(=O)c3cc(F)c(F)cc3C2=C(C#N)C#N)sc2c1sc1c3c4nsnc4c4c5sc6c(CCCCCCCCCCC)c(/C=C7\C(=O)c8cc(F)c(F)cc8C7=C(C#N)C#N)sc6c5n(CC(CC)CCCC)c4c3n(CC(CC)CCCC)c21,0.846,14.82,75.4,9.45,9.45344088,0.0364114285714412,9.18,9.45,1:1.5,,,,ITO/active layer/PDINN/AgNWs-PC,semitransparent OPV,PDINN,PDINN,,,75.0,,,,-5.56,-3.65,,-5.65,-4.09,
81134,10.1016/j.jechem.2024.12.014,10.1016/j.jechem.2024.12.014,PM6,Y6,PM6,Y6,COC(=O)C(C)(C)c1cc(C)cc(-c2sc3c4sc5cc(/C=C6/C(=O)c7cc(F)cc(c7)C(=O)/C6=C\c6cc(C(C)(C)C(=O)OC)c(-c7cc(C)cc(C(C)(C)C(=O)OC)c7)s6)sc5c4c(C(C)(C)C(=O)OC)ccc2-3)c1,CCCCCCCCCCCc1c(/C=C2\C(=O)c3cc(F)c(F)cc3C2=C(C#N)C#N)sc2c1sc1c3c4nsnc4c4c5sc6c(CCCCCCCCCCC)c(/C=C7\C(=O)c8cc(F)c(F)cc8C7=C(C#N)C#N)sc6c5n(CC(CC)CCCC)c4c3n(CC(CC)CCCC)c21,0.838,10.08,74.8,6.77,6.31838592,6.67081358936484,5.95,6.77,1:1.5,,,,ITO/active layer/PDINN/AgNWs-PC/TeO2,conventional,PDINN,PDINN,,,75.0,,,,-5.56,-3.65,,-5.65,-4.09,
81135,10.1016/j.jechem.2024.12.014,10.1016/j.jechem.2024.12.014,PM6,Y6,PM6,Y6,COC(=O)C(C)(C)c1cc(C)cc(-c2sc3c4sc5cc(/C=C6/C(=O)c7cc(F)cc(c7)C(=O)/C6=C\c6cc(C(C)(C)C(=O)OC)c(-c7cc(C)cc(C(C)(C)C(=O)OC)c7)s6)sc5c4c(C(C)(C)C(=O)OC)ccc2-3)c1,CCCCCCCCCCCc1c(/C=C2\C(=O)c3cc(F)c(F)cc3C2=C(C#N)C#N)sc2c1sc1c3c4nsnc4c4c5sc6c(CCCCCCCCCCC)c(/C=C7\C(=O)c8cc(F)c(F)cc8C7=C(C#N)C#N)sc6c5n(CC(CC)CCCC)c4c3n(CC(CC)CCCC)c21,0.843,13.22,75.0,8.39,8.358345,0.3772943980929756,7.93,8.39,1:1.5,,,,ITO/active layer/PDINN/AgNWs-PC,conventional,PDINN,PDINN,,,75.0,,,,-5.56,-3.65,,-5.65,-4.09,
81136,10.1016/j.jechem.2024.12.014,10.1016/j.jechem.2024.12.014,PM6,Y6,PM6,Y6,COC(=O)C(C)(C)c1cc(C)cc(-c2sc3c4sc5cc(/C=C6/C(=O)c7cc(F)cc(c7)C(=O)/C6=C\c6cc(C(C)(C)C(=O)OC)c(-c7cc(C)cc(C(C)(C)C(=O)OC)c7)s6)sc5c4c(C(C)(C)C(=O)OC)ccc2-3)c1,CCCCCCCCCCCc1c(/C=C2\C(=O)c3cc(F)c(F)cc3C2=C(C#N)C#N)sc2c1sc1c3c4nsnc4c4c5sc6c(CCCCCCCCCCC)c(/C=C7\C(=O)c8cc(F)c(F)cc8C7=C(C#N)C#N)sc6c5n(CC(CC)CCCC)c4c3n(CC(CC)CCCC)c21,0.843,11.86,74.8,7.48,7.478489039999999,0.0202000000000245,7.13,7.48,1:1.5,,,,ITO/active layer/PDINN/AgNWs-PC,conventional,PDINN,PDINN,,,75.0,,,,-5.56,-3.65,,-5.65,-4.09,
81137,10.1016/j.jechem.2024.12.014,10.1016/j.jechem.2024.12.014,PM6,Y6,PM6,Y6,COC(=O)C(C)(C)c1cc(C)cc(-c2sc3c4sc5cc(/C=C6/C(=O)c7cc(F)cc(c7)C(=O)/C6=C\c6cc(C(C)(C)C(=O)OC)c(-c7cc(C)cc(C(C)(C)C(=O)OC)c7)s6)sc5c4c(C(C)(C)C(=O)OC)ccc2-3)c1,CCCCCCCCCCCc1c(/C=C2\C(=O)c3cc(F)c(F)cc3C2=C(C#N)C#N)sc2c1sc1c3c4nsnc4c4c5sc6c(CCCCCCCCCCC)c(/C=C7\C(=O)c8cc(F)c(F)cc8C7=C(C#N)C#N)sc6c5n(CC(CC)CCCC)c4c3n(CC(CC)CCCC)c21,0.845,12.67,75.5,8.08,8.08314325,0.0389016089108792,7.56,8.08,1:1.5,,,,ITO/active layer/PDINN/AgNWs-PC,bifacial semitransparent OPV,PDINN,PDINN,,,75.0,,,,-5.56,-3.65,,-5.65,-4.09,
81138,10.1016/j.jechem.2024.12.014,10.1016/j.jechem.2024.12.014,PM6,Y6,PM6,Y6,COC(=O)C(C)(C)c1cc(C)cc(-c2sc3c4sc5cc(/C=C6/C(=O)c7cc(F)cc(c7)C(=O)/C6=C\c6cc(C(C)(C)C(=O)OC)c(-c7cc(C)cc(C(C)(C)C(=O)OC)c7)s6)sc5c4c(C(C)(C)C(=O)OC)ccc2-3)c1,CCCCCCCCCCCc1c(/C=C2\C(=O)c3cc(F)c(F)cc3C2=C(C#N)C#N)sc2c1sc1c3c4nsnc4c4c5sc6c(CCCCCCCCCCC)c(/C=C7\C(=O)c8cc(F)c(F)cc8C7=C(C#N)C#N)sc6c5n(CC(CC)CCCC)c4c3n(CC(CC)CCCC)c21,0.844,12.05,75.2,7.65,7.6479904,0.0262692810457523,7.36,7.65,1:1.5,,,,ITO/active layer/PDINN/AgNWs-PC,conventional,PDINN,PDINN,,,75.0,,,,-5.56,-3.65,,-5.65,-4.09,
81139,10.1016/j.jechem.2024.12.014,10.1016/j.jechem.2024.12.014,PM6,Y6,PM6,Y6,COC(=O)C(C)(C)c1cc(C)cc(-c2sc3c4sc5cc(/C=C6/C(=O)c7cc(F)cc(c7)C(=O)/C6=C\c6cc(C(C)(C)C(=O)OC)c(-c7cc(C)cc(C(C)(C)C(=O)OC)c7)s6)sc5c4c(C(C)(C)C(=O)OC)ccc2-3)c1,CCCCCCCCCCCc1c(/C=C2\C(=O)c3cc(F)c(F)cc3C2=C(C#N)C#N)sc2c1sc1c3c4nsnc4c4c5sc6c(CCCCCCCCCCC)c(/C=C7\C(=O)c8cc(F)c(F)cc8C7=C(C#N)C#N)sc6c5n(CC(CC)CCCC)c4c3n(CC(CC)CCCC)c21,0.843,12.29,73.8,7.64,7.646026859999999,0.0788856020942345,7.22,7.64,1:1.5,,,,ITO/active layer/PDINN/AgNWs,conventional,PDINN,PDINN,,,75.0,,,,-5.56,-3.65,,-5.65,-4.09,
81140,10.1016/j.jechem.2024.12.014,10.1016/j.jechem.2024.12.014,PM6,Y6,PM6,Y6,COC(=O)C(C)(C)c1cc(C)cc(-c2sc3c4sc5cc(/C=C6/C(=O)c7cc(F)cc(c7)C(=O)/C6=C\c6cc(C(C)(C)C(=O)OC)c(-c7cc(C)cc(C(C)(C)C(=O)OC)c7)s6)sc5c4c(C(C)(C)C(=O)OC)ccc2-3)c1,CCCCCCCCCCCc1c(/C=C2\C(=O)c3cc(F)c(F)cc3C2=C(C#N)C#N)sc2c1sc1c3c4nsnc4c4c5sc6c(CCCCCCCCCCC)c(/C=C7\C(=O)c8cc(F)c(F)cc8C7=C(C#N)C#N)sc6c5n(CC(CC)CCCC)c4c3n(CC(CC)CCCC)c21,0.842,11.95,74.2,7.47,7.4659298,0.0544872824631759,7.02,7.47,1:1.5,,,,ITO/active layer/PDINN/AgNWs-PC,conventional,PDINN,PDINN,,,75.0,,,,-5.56,-3.65,,-5.65,-4.09,
81159,10.1016/j.jmst.2019.07.027,10.1016/j.jmst.2019.07.027,PPDT2FBT,PC70BM,PPDT2FBT,PC70BM,CCCCCCCCC(CCCCCC)COc1ccc(OCC(CCCCCC)CCCCCCCC)c(-c2ccc(-c3c(F)c(F)c(-c4cccs4)c4nsnc34)s2)c1,CCCCC(=O)OCC1(C2=CC=CC=C2)C3=CC=CC4=CC=CC5=CC=CC6=CC=C7C=CC=CC8=CC=CC1=C8C7=C6C5=C4C3,0.75,13.3,57.0,5.62,5.6857500000000005,1.169928825622783,5.62,,,,,,,,ZnO nanorods,ZnO,,,10.0,,,,-5.43,-3.67,,-6.1,-3.9,
81160,10.1016/j.jmst.2019.07.027,10.1016/j.jmst.2019.07.027,PPDT2FBT,PC70BM,PPDT2FBT,PC70BM,CCCCCCCCC(CCCCCC)COc1ccc(OCC(CCCCCC)CCCCCCCC)c(-c2ccc(-c3c(F)c(F)c(-c4cccs4)c4nsnc34)s2)c1,CCCCC(=O)OCC1(C2=CC=CC=C2)C3=CC=CC4=CC=CC5=CC=CC6=CC=C7C=CC=CC8=CC=CC1=C8C7=C6C5=C4C3,0.75,13.8,57.0,5.91,5.899500000000001,0.177664974619281,5.91,,,,,,,,ZnO nanorods,ZnO,,,10.0,,,,-5.43,-3.67,,-6.1,-3.9,
81161,10.1016/j.jmst.2019.07.027,10.1016/j.jmst.2019.07.027,PPDT2FBT,PC70BM,PPDT2FBT,PC70BM,CCCCCCCCC(CCCCCC)COc1ccc(OCC(CCCCCC)CCCCCCCC)c(-c2ccc(-c3c(F)c(F)c(-c4cccs4)c4nsnc34)s2)c1,CCCCC(=O)OCC1(C2=CC=CC=C2)C3=CC=CC4=CC=CC5=CC=CC6=CC=C7C=CC=CC8=CC=CC1=C8C7=C6C5=C4C3,0.71,12.5,58.0,5.12,5.1475,0.5371093749999972,5.12,,,,,,,,ZnO nanorods,ZnO,,,10.0,,,,-5.43,-3.67,,-6.1,-3.9,
81162,10.1016/j.jmst.2019.07.027,10.1016/j.jmst.2019.07.027,PPDT2FBT,PC70BM,PPDT2FBT,PC70BM,CCCCCCCCC(CCCCCC)COc1ccc(OCC(CCCCCC)CCCCCCCC)c(-c2ccc(-c3c(F)c(F)c(-c4cccs4)c4nsnc34)s2)c1,CCCCC(=O)OCC1(C2=CC=CC=C2)C3=CC=CC4=CC=CC5=CC=CC6=CC=C7C=CC=CC8=CC=CC1=C8C7=C6C5=C4C3,0.71,15.9,54.0,6.1,6.09606,0.0645901639344271,6.1,,,,,,,,ZnO nanorods,ZnO,,,290.0,,,,-5.43,-3.67,,-6.1,-3.9,
81163,10.1016/j.jmst.2019.07.027,10.1016/j.jmst.2019.07.027,PPDT2FBT,PC70BM,PPDT2FBT,PC70BM,CCCCCCCCC(CCCCCC)COc1ccc(OCC(CCCCCC)CCCCCCCC)c(-c2ccc(-c3c(F)c(F)c(-c4cccs4)c4nsnc34)s2)c1,CCCCC(=O)OCC1(C2=CC=CC=C2)C3=CC=CC4=CC=CC5=CC=CC6=CC=C7C=CC=CC8=CC=CC1=C8C7=C6C5=C4C3,0.73,14.5,58.0,6.2,6.1393,0.9790322580645264,6.2,,,,,,,,ZnO nanorods,ZnO,,,290.0,,,,-5.43,-3.67,,-6.1,-3.9,
81164,10.1016/j.jmst.2019.07.027,10.1016/j.jmst.2019.07.027,PPDT2FBT,PC70BM,PPDT2FBT,PC70BM,CCCCCCCCC(CCCCCC)COc1ccc(OCC(CCCCCC)CCCCCCCC)c(-c2ccc(-c3c(F)c(F)c(-c4cccs4)c4nsnc34)s2)c1,CCCCC(=O)OCC1(C2=CC=CC=C2)C3=CC=CC4=CC=CC5=CC=CC6=CC=C7C=CC=CC8=CC=CC1=C8C7=C6C5=C4C3,0.7,14.4,56.0,5.65,5.6448,0.092035398230094,5.65,,,,,,,,ZnO nanorods,ZnO,,,290.0,,,,-5.43,-3.67,,-6.1,-3.9,
81165,10.1016/j.jmst.2019.07.027,10.1016/j.jmst.2019.07.027,PPDT2FBT,PC70BM,PPDT2FBT,PC70BM,CCCCCCCCC(CCCCCC)COc1ccc(OCC(CCCCCC)CCCCCCCC)c(-c2ccc(-c3c(F)c(F)c(-c4cccs4)c4nsnc34)s2)c1,CCCCC(=O)OCC1(C2=CC=CC=C2)C3=CC=CC4=CC=CC5=CC=CC6=CC=C7C=CC=CC8=CC=CC1=C8C7=C6C5=C4C3,0.58,12.9,52.0,3.89,3.89064,0.0164524421593652,3.89,,,,,,,,ZnO nanorods,ZnO,,,290.0,,,,-5.43,-3.67,,-6.1,-3.9,
81304,10.1016/j.mssp.2025.109675,10.1016/j.mssp.2025.109675,P3HT,PCBM,P3HT,PCBM,CCCCCCc1ccsc1,CCCCC(=O)OCC1(C2=CC=CC=C2)C3=CC=CC4=CC=CC5=CC=CC6=CC=CC7=CC=CC1=C7C6=C5C4=C3,0.57,10.12,58.0,4.13,3.3456719999999995,18.99099273607749,4.13,,,,,,ITO/P3HT:PCBM/C60/Ag,inverted,C60,C60,,,195.0,chlorobenzene,chlorobenzene,150.0,-5.01,-3.12,,-6.1,-3.7,
81305,10.1016/j.mssp.2025.109675,10.1016/j.mssp.2025.109675,P3HT,PCBM,P3HT,PCBM,CCCCCCc1ccsc1,CCCCC(=O)OCC1(C2=CC=CC=C2)C3=CC=CC4=CC=CC5=CC=CC6=CC=CC7=CC=CC1=C7C6=C5C4=C3,0.59,10.52,61.0,4.25,3.786148,10.914164705882367,4.25,,,,,,ITO/P3HT:PCBM/C60/Ag,inverted,C60,C60,,,186.0,chlorobenzene,chlorobenzene,150.0,-5.01,-3.12,,-6.1,-3.7,
81306,10.1016/j.mssp.2025.109675,10.1016/j.mssp.2025.109675,P3HT,PCBM,P3HT,PCBM,CCCCCCc1ccsc1,CCCCC(=O)OCC1(C2=CC=CC=C2)C3=CC=CC4=CC=CC5=CC=CC6=CC=CC7=CC=CC1=C7C6=C5C4=C3,0.63,10.85,65.0,4.55,4.443075,2.349999999999989,4.55,,,,,,ITO/P3HT:PCBM/C60/Ag,inverted,C60,C60,,,186.0,chlorobenzene,chlorobenzene,150.0,-5.01,-3.12,,-6.1,-3.7,
81307,10.1016/j.mssp.2025.109675,10.1016/j.mssp.2025.109675,P3HT,PCBM,P3HT,PCBM,CCCCCCc1ccsc1,CCCCC(=O)OCC1(C2=CC=CC=C2)C3=CC=CC4=CC=CC5=CC=CC6=CC=CC7=CC=CC1=C7C6=C5C4=C3,0.57,10.05,54.0,3.94,3.09339,21.48756345177665,3.94,,,,,,ITO/P3HT:PCBM/C60/Ag,inverted,C60,C60,,,90.0,chlorobenzene,chlorobenzene,150.0,-5.01,-3.12,,-6.1,-3.7,
81308,10.1016/j.mtadv.2024.100536,10.1016/j.mtadv.2024.100536,PM6,BTP-eC9,PM6,BTP-eC9,COC(=O)C(C)(C)c1cc(C)cc(-c2sc3c4sc5cc(/C=C6/C(=O)c7cc(F)cc(c7)C(=O)/C6=C\c6cc(C(C)(C)C(=O)OC)c(-c7cc(C)cc(C(C)(C)C(=O)OC)c7)s6)sc5c4c(C(C)(C)C(=O)OC)ccc2-3)c1,CCCCCCCCCc1c(C=C2C(=O)c3cc(Cl)c(Cl)cc3C2=C(C#N)C#N)sc2c1sc1c3c4nsnc4c4c5sc6c(CCCCCCCCC)c(C=C7C(=O)c8cc(Cl)c(Cl)cc8C7=C(C#N)C#N)sc6c5n(CC(CCCC)CCCCCC)c4c3n(CC(CCCC)CCCCCC)c21,0.86,25.03,76.96,16.57,16.566255679999998,0.0225969824985074,16.4,16.57,1:1.2,w/o,,,ITO/PEDOT:PSS/Active layer/PNDIT-F3N/Ag,conventional,PNDIT-F3N,PNDIT-F3N,PEDOT:PSS,PEDOT:PSS,120.0,chloroform,chloroform,,-5.56,-3.65,,-5.68,-3.9,
81309,10.1016/j.mtadv.2024.100536,10.1016/j.mtadv.2024.100536,PM6,BTP-eC9,PM6,BTP-eC9,COC(=O)C(C)(C)c1cc(C)cc(-c2sc3c4sc5cc(/C=C6/C(=O)c7cc(F)cc(c7)C(=O)/C6=C\c6cc(C(C)(C)C(=O)OC)c(-c7cc(C)cc(C(C)(C)C(=O)OC)c7)s6)sc5c4c(C(C)(C)C(=O)OC)ccc2-3)c1,CCCCCCCCCc1c(C=C2C(=O)c3cc(Cl)c(Cl)cc3C2=C(C#N)C#N)sc2c1sc1c3c4nsnc4c4c5sc6c(CCCCCCCCC)c(C=C7C(=O)c8cc(Cl)c(Cl)cc8C7=C(C#N)C#N)sc6c5n(CC(CCCC)CCCCCC)c4c3n(CC(CCCC)CCCCCC)c21,0.84,27.06,76.68,17.43,17.42967072,0.0018891566265002,17.29,17.43,1:1.2,DIO,DIO,"0.5 %, v/v",ITO/PEDOT:PSS/Active layer/PNDIT-F3N/Ag,conventional,PNDIT-F3N,PNDIT-F3N,PEDOT:PSS,PEDOT:PSS,120.0,chloroform,chloroform,100.0,-5.56,-3.65,,-5.68,-3.9,
81310,10.1016/j.mtadv.2024.100536,10.1016/j.mtadv.2024.100536,PM6,BTP-eC9,PM6,BTP-eC9,COC(=O)C(C)(C)c1cc(C)cc(-c2sc3c4sc5cc(/C=C6/C(=O)c7cc(F)cc(c7)C(=O)/C6=C\c6cc(C(C)(C)C(=O)OC)c(-c7cc(C)cc(C(C)(C)C(=O)OC)c7)s6)sc5c4c(C(C)(C)C(=O)OC)ccc2-3)c1,CCCCCCCCCc1c(C=C2C(=O)c3cc(Cl)c(Cl)cc3C2=C(C#N)C#N)sc2c1sc1c3c4nsnc4c4c5sc6c(CCCCCCCCC)c(C=C7C(=O)c8cc(Cl)c(Cl)cc8C7=C(C#N)C#N)sc6c5n(CC(CCCC)CCCCCC)c4c3n(CC(CCCC)CCCCCC)c21,0.85,27.48,77.96,18.21,18.2098968,0.0005667215815575,17.86,18.21,1:1.2,FDIO,FDIO,8 mg/mL,ITO/PEDOT:PSS/Active layer/PNDIT-F3N/Ag,conventional,PNDIT-F3N,PNDIT-F3N,PEDOT:PSS,PEDOT:PSS,120.0,chloroform,chloroform,100.0,-5.56,-3.65,,-5.68,-3.9,
81311,10.1016/j.mtadv.2024.100536,10.1016/j.mtadv.2024.100536,PM6,BTP-eC9,PM6,BTP-eC9,COC(=O)C(C)(C)c1cc(C)cc(-c2sc3c4sc5cc(/C=C6/C(=O)c7cc(F)cc(c7)C(=O)/C6=C\c6cc(C(C)(C)C(=O)OC)c(-c7cc(C)cc(C(C)(C)C(=O)OC)c7)s6)sc5c4c(C(C)(C)C(=O)OC)ccc2-3)c1,CCCCCCCCCc1c(C=C2C(=O)c3cc(Cl)c(Cl)cc3C2=C(C#N)C#N)sc2c1sc1c3c4nsnc4c4c5sc6c(CCCCCCCCC)c(C=C7C(=O)c8cc(Cl)c(Cl)cc8C7=C(C#N)C#N)sc6c5n(CC(CCCC)CCCCCC)c4c3n(CC(CCCC)CCCCCC)c21,0.86,27.36,79.24,18.64,18.64485504,0.0260463519313056,18.32,18.64,1:1.2,FDIO,FDIO,8 mg/mL,ITO/PEDOT:PSS/Active layer/PNDIT-F3N/Ag,conventional,PNDIT-F3N,PNDIT-F3N,PEDOT:PSS,PEDOT:PSS,120.0,chloroform,chloroform,40.0,-5.56,-3.65,,-5.68,-3.9,
81322,10.1016/j.mtchem.2024.102247,10.1016/j.mtchem.2024.102247,PM6,Y6,PM6,Y6,COC(=O)C(C)(C)c1cc(C)cc(-c2sc3c4sc5cc(/C=C6/C(=O)c7cc(F)cc(c7)C(=O)/C6=C\c6cc(C(C)(C)C(=O)OC)c(-c7cc(C)cc(C(C)(C)C(=O)OC)c7)s6)sc5c4c(C(C)(C)C(=O)OC)ccc2-3)c1,CCCCCCCCCCCc1c(/C=C2\C(=O)c3cc(F)c(F)cc3C2=C(C#N)C#N)sc2c1sc1c3c4nsnc4c4c5sc6c(CCCCCCCCCCC)c(/C=C7\C(=O)c8cc(F)c(F)cc8C7=C(C#N)C#N)sc6c5n(CC(CC)CCCC)c4c3n(CC(CC)CCCC)c21,0.64,22.7,49.15,7.24,7.140512,1.37414364640884,7.24,,1:1.2,CN,,0.5%,ITO/PEDOT:PSS/PM6:Y6/Ag,conventional,,,PEDOT:PSS,PEDOT:PSS,,chloroform,,100.0,-5.56,-3.65,,-5.65,-4.09,
81323,10.1016/j.mtchem.2024.102247,10.1016/j.mtchem.2024.102247,PM6,Y6,PM6,Y6,COC(=O)C(C)(C)c1cc(C)cc(-c2sc3c4sc5cc(/C=C6/C(=O)c7cc(F)cc(c7)C(=O)/C6=C\c6cc(C(C)(C)C(=O)OC)c(-c7cc(C)cc(C(C)(C)C(=O)OC)c7)s6)sc5c4c(C(C)(C)C(=O)OC)ccc2-3)c1,CCCCCCCCCCCc1c(/C=C2\C(=O)c3cc(F)c(F)cc3C2=C(C#N)C#N)sc2c1sc1c3c4nsnc4c4c5sc6c(CCCCCCCCCCC)c(/C=C7\C(=O)c8cc(F)c(F)cc8C7=C(C#N)C#N)sc6c5n(CC(CC)CCCC)c4c3n(CC(CC)CCCC)c21,0.85,25.17,67.21,14.53,14.37924345,1.0375536820371682,14.53,,1:1.2,CN,,0.5%,ITO/PEDOT:PSS/PM6:Y6/W1/Ag,conventional,W1,,PEDOT:PSS,PEDOT:PSS,,chloroform,,100.0,-5.56,-3.65,,-5.65,-4.09,
81324,10.1016/j.mtchem.2024.102247,10.1016/j.mtchem.2024.102247,PM6,Y6,PM6,Y6,COC(=O)C(C)(C)c1cc(C)cc(-c2sc3c4sc5cc(/C=C6/C(=O)c7cc(F)cc(c7)C(=O)/C6=C\c6cc(C(C)(C)C(=O)OC)c(-c7cc(C)cc(C(C)(C)C(=O)OC)c7)s6)sc5c4c(C(C)(C)C(=O)OC)ccc2-3)c1,CCCCCCCCCCCc1c(/C=C2\C(=O)c3cc(F)c(F)cc3C2=C(C#N)C#N)sc2c1sc1c3c4nsnc4c4c5sc6c(CCCCCCCCCCC)c(/C=C7\C(=O)c8cc(F)c(F)cc8C7=C(C#N)C#N)sc6c5n(CC(CC)CCCC)c4c3n(CC(CC)CCCC)c21,0.8,25.56,58.01,12.01,11.8618848,1.2332656119900036,12.01,,1:1.2,CN,,0.5%,ITO/PEDOT:PSS/PM6:Y6/W2/Ag,conventional,W2,,PEDOT:PSS,PEDOT:PSS,,chloroform,,100.0,-5.56,-3.65,,-5.65,-4.09,
81325,10.1016/j.mtchem.2024.102247,10.1016/j.mtchem.2024.102247,PM6,Y6,PM6,Y6,COC(=O)C(C)(C)c1cc(C)cc(-c2sc3c4sc5cc(/C=C6/C(=O)c7cc(F)cc(c7)C(=O)/C6=C\c6cc(C(C)(C)C(=O)OC)c(-c7cc(C)cc(C(C)(C)C(=O)OC)c7)s6)sc5c4c(C(C)(C)C(=O)OC)ccc2-3)c1,CCCCCCCCCCCc1c(/C=C2\C(=O)c3cc(F)c(F)cc3C2=C(C#N)C#N)sc2c1sc1c3c4nsnc4c4c5sc6c(CCCCCCCCCCC)c(/C=C7\C(=O)c8cc(F)c(F)cc8C7=C(C#N)C#N)sc6c5n(CC(CC)CCCC)c4c3n(CC(CC)CCCC)c21,0.79,25.06,52.01,10.5,10.296627739999998,1.936878666666684,10.5,,1:1.2,CN,,0.5%,ITO/PEDOT:PSS/PM6:Y6/W3/Ag,conventional,W3,,PEDOT:PSS,PEDOT:PSS,,chloroform,,100.0,-5.56,-3.65,,-5.65,-4.09,
81326,10.1016/j.mtchem.2024.102247,10.1016/j.mtchem.2024.102247,PM6,Y6,PM6,Y6,COC(=O)C(C)(C)c1cc(C)cc(-c2sc3c4sc5cc(/C=C6/C(=O)c7cc(F)cc(c7)C(=O)/C6=C\c6cc(C(C)(C)C(=O)OC)c(-c7cc(C)cc(C(C)(C)C(=O)OC)c7)s6)sc5c4c(C(C)(C)C(=O)OC)ccc2-3)c1,CCCCCCCCCCCc1c(/C=C2\C(=O)c3cc(F)c(F)cc3C2=C(C#N)C#N)sc2c1sc1c3c4nsnc4c4c5sc6c(CCCCCCCCCCC)c(/C=C7\C(=O)c8cc(F)c(F)cc8C7=C(C#N)C#N)sc6c5n(CC(CC)CCCC)c4c3n(CC(CC)CCCC)c21,0.86,25.68,68.36,15.13,15.097169279999996,0.2169908790482703,15.13,,,,,,ITO/PEDOT:PSS/PM6:Y6/PDINO/Ag,conventional,PDINO,PDINO,PEDOT:PSS,PEDOT:PSS,,,,,-5.56,-3.65,,-5.65,-4.09,
81329,10.1016/j.mtcomm.2024.108749,10.1016/j.mtcomm.2024.108749,PTB7-Th,PC71BM,PTB7-Th,PC71BM,CCCCC(CC)COC(=O)c1sc2csc(-c3cc4c(-c5ccc(CC(CC)CCCC)s5)c5sccc5c(-c5ccc(CC(CC)CCCC)s5)c4s3)c2c1F,COC(=O)CCCC1(c2ccccc2)C23c4c5ccc6c7cc8c9c%10c(cc%11cc%12c%13c%14c(cc%15c%16ccc-5c2c%16c2c5c%16c%17c(c(c46)c7c9c%17c4c%10c%11c%13c4c%16c%14c%152)C513)C%12)C8,0.728,15.766,54.44,6.25,6.2484315712,0.0250948607999959,6.25,,1:1.5,,,,ITO/PEDOT:PSS/active layer/CIL/Al,conventional,,,PEDOT:PSS,PEDOT:PSS,100.0,chlorobenzene,chlorobenzene,150.0,-5.21,-3.6,,-5.9,-3.9,
81330,10.1016/j.mtcomm.2024.108749,10.1016/j.mtcomm.2024.108749,PTB7-Th,PC71BM,PTB7-Th,PC71BM,CCCCC(CC)COC(=O)c1sc2csc(-c3cc4c(-c5ccc(CC(CC)CCCC)s5)c5sccc5c(-c5ccc(CC(CC)CCCC)s5)c4s3)c2c1F,COC(=O)CCCC1(c2ccccc2)C23c4c5ccc6c7cc8c9c%10c(cc%11cc%12c%13c%14c(cc%15c%16ccc-5c2c%16c2c5c%16c%17c(c(c46)c7c9c%17c4c%10c%11c%13c4c%16c%14c%152)C513)C%12)C8,0.789,16.493,68.96,8.97,8.973748939199998,0.0417941939799067,8.97,,1:1.5,,,,ITO/PEDOT:PSS/active layer/CIL/Al,conventional,PIIDN-F,PIIDN-F,PEDOT:PSS,PEDOT:PSS,100.0,chlorobenzene,chlorobenzene,150.0,-5.21,-3.6,,-5.9,-3.9,
81331,10.1016/j.mtcomm.2024.108749,10.1016/j.mtcomm.2024.108749,PTB7-Th,PC71BM,PTB7-Th,PC71BM,CCCCC(CC)COC(=O)c1sc2csc(-c3cc4c(-c5ccc(CC(CC)CCCC)s5)c5sccc5c(-c5ccc(CC(CC)CCCC)s5)c4s3)c2c1F,COC(=O)CCCC1(c2ccccc2)C23c4c5ccc6c7cc8c9c%10c(cc%11cc%12c%13c%14c(cc%15c%16ccc-5c2c%16c2c5c%16c%17c(c(c46)c7c9c%17c4c%10c%11c%13c4c%16c%14c%152)C513)C%12)C8,0.784,16.495,69.93,9.04,9.043403544000002,0.0376498230088812,9.04,,1:1.5,,,,ITO/PEDOT:PSS/active layer/CIL/Al,conventional,PIIDN-FN,PIIDN-FN,PEDOT:PSS,PEDOT:PSS,100.0,chlorobenzene,chlorobenzene,150.0,-5.21,-3.6,,-5.9,-3.9,
81332,10.1016/j.mtcomm.2024.110357,10.1016/j.mtcomm.2024.110357,PTB7-Th,PC71BM,PTB7-Th,PC71BM,CCCCC(CC)COC(=O)c1sc2csc(-c3cc4c(-c5ccc(CC(CC)CCCC)s5)c5sccc5c(-c5ccc(CC(CC)CCCC)s5)c4s3)c2c1F,COC(=O)CCCC1(c2ccccc2)C23c4c5ccc6c7cc8c9c%10c(cc%11cc%12c%13c%14c(cc%15c%16ccc-5c2c%16c2c5c%16c%17c(c(c46)c7c9c%17c4c%10c%11c%13c4c%16c%14c%152)C513)C%12)C8,0.76,14.78,57.56,6.47,6.46559968,0.0680111282843794,,,,,,,ITO/PEDOT:PSS/PTB7-Th:PC71BM/Al,conventional,QAN or PFN (CILs),PFN,PEDOT:PSS,PEDOT:PSS,,chloroform,chloroform,,-5.21,-3.6,,-5.9,-3.9,
81333,10.1016/j.mtcomm.2024.110357,10.1016/j.mtcomm.2024.110357,PTB7-Th,PC71BM,PTB7-Th,PC71BM,CCCCC(CC)COC(=O)c1sc2csc(-c3cc4c(-c5ccc(CC(CC)CCCC)s5)c5sccc5c(-c5ccc(CC(CC)CCCC)s5)c4s3)c2c1F,COC(=O)CCCC1(c2ccccc2)C23c4c5ccc6c7cc8c9c%10c(cc%11cc%12c%13c%14c(cc%15c%16ccc-5c2c%16c2c5c%16c%17c(c(c46)c7c9c%17c4c%10c%11c%13c4c%16c%14c%152)C513)C%12)C8,0.78,15.9,64.33,8.21,7.978206600000001,2.8233057247259428,,,,,,,ITO/PEDOT:PSS/PTB7-Th:PC71BM/CILs/Al,conventional,PFN,PFN,PEDOT:PSS,PEDOT:PSS,,chloroform,chloroform,,-5.21,-3.6,,-5.9,-3.9,
81334,10.1016/j.mtcomm.2024.110357,10.1016/j.mtcomm.2024.110357,PTB7-Th,PC71BM,PTB7-Th,PC71BM,CCCCC(CC)COC(=O)c1sc2csc(-c3cc4c(-c5ccc(CC(CC)CCCC)s5)c5sccc5c(-c5ccc(CC(CC)CCCC)s5)c4s3)c2c1F,COC(=O)CCCC1(c2ccccc2)C23c4c5ccc6c7cc8c9c%10c(cc%11cc%12c%13c%14c(cc%15c%16ccc-5c2c%16c2c5c%16c%17c(c(c46)c7c9c%17c4c%10c%11c%13c4c%16c%14c%152)C513)C%12)C8,0.77,15.59,68.39,8.23,8.209740770000002,0.2461631834750771,,,,,,,ITO/PEDOT:PSS/PTB7-Th:PC71BM/CILs/Al,conventional,QAN or PFN (CILs),PFN,PEDOT:PSS,PEDOT:PSS,,chloroform,chloroform,,-5.21,-3.6,,-5.9,-3.9,
81335,10.1016/j.mtcomm.2024.110357,10.1016/j.mtcomm.2024.110357,PTB7-Th,PC71BM,PTB7-Th,PC71BM,CCCCC(CC)COC(=O)c1sc2csc(-c3cc4c(-c5ccc(CC(CC)CCCC)s5)c5sccc5c(-c5ccc(CC(CC)CCCC)s5)c4s3)c2c1F,COC(=O)CCCC1(c2ccccc2)C23c4c5ccc6c7cc8c9c%10c(cc%11cc%12c%13c%14c(cc%15c%16ccc-5c2c%16c2c5c%16c%17c(c(c46)c7c9c%17c4c%10c%11c%13c4c%16c%14c%152)C513)C%12)C8,0.78,16.62,69.82,9.05,9.05118552,0.0130996685082866,,,,,,,ITO/PEDOT:PSS/PTB7-Th:PC71BM/CILs/Al,conventional,QAN or PFN (CILs),PFN,PEDOT:PSS,PEDOT:PSS,,chloroform,chloroform,,-5.21,-3.6,,-5.9,-3.9,
81336,10.1016/j.mtcomm.2024.110357,10.1016/j.mtcomm.2024.110357,PTB7-Th,PC71BM,PTB7-Th,PC71BM,CCCCC(CC)COC(=O)c1sc2csc(-c3cc4c(-c5ccc(CC(CC)CCCC)s5)c5sccc5c(-c5ccc(CC(CC)CCCC)s5)c4s3)c2c1F,COC(=O)CCCC1(c2ccccc2)C23c4c5ccc6c7cc8c9c%10c(cc%11cc%12c%13c%14c(cc%15c%16ccc-5c2c%16c2c5c%16c%17c(c(c46)c7c9c%17c4c%10c%11c%13c4c%16c%14c%152)C513)C%12)C8,0.77,15.88,68.45,8.34,8.369792200000001,0.3572206235012116,,,,,,,ITO/PEDOT:PSS/PTB7-Th:PC71BM/CILs/Al,conventional,QAN or PFN (CILs),PFN,PEDOT:PSS,PEDOT:PSS,,chloroform,chloroform,,-5.21,-3.6,,-5.9,-3.9,
81337,10.1016/j.mtcomm.2025.113222,10.1016/j.mtcomm.2025.113222,PBDB-T,ITIC,PBDB-T,ITIC,CCCCC(CC)Cc1ccc(-c2c3cc(-c4ccc(-c5sc(-c6cccs6)c6c5C(=O)c5c(CC(CC)CCCC)sc(CC(CC)CCCC)c5C6=O)s4)sc3c(-c3ccc(CC(CC)CCCC)s3)c3ccsc23)s1,CCCCCCc1ccc(C2(c3ccc(CCCCCC)cc3)c3cc4c(cc3-c3sc5cc(C=C6C(=O)c7ccccc7C6=C(C#N)C#N)sc5c32)C(c2ccc(CCCCCC)cc2)(c2ccc(CCCCCC)cc2)c2c-4sc3cc(C=C4C(=O)c5ccccc5C4=C(C#N)C#N)sc23)cc1,0.822,23.1,61.7,12.2,11.7157194,3.969513114754084,,12.2,1:1,DIO,DIO,,ITO/ZnO/PBDB-T:ITIC/MoO3/Ag,inverted,ZnO,ZnO,MoO3,MoO3,100.0,chlorobenzene,chlorobenzene,150.0,-5.33,-3.48,,-5.576,-3.916,
81338,10.1016/j.mtcomm.2025.113222,10.1016/j.mtcomm.2025.113222,PBDB-T,ITIC,PBDB-T,ITIC,CCCCC(CC)Cc1ccc(-c2c3cc(-c4ccc(-c5sc(-c6cccs6)c6c5C(=O)c5c(CC(CC)CCCC)sc(CC(CC)CCCC)c5C6=O)s4)sc3c(-c3ccc(CC(CC)CCCC)s3)c3ccsc23)s1,CCCCCCc1ccc(C2(c3ccc(CCCCCC)cc3)c3cc4c(cc3-c3sc5cc(C=C6C(=O)c7ccccc7C6=C(C#N)C#N)sc5c32)C(c2ccc(CCCCCC)cc2)(c2ccc(CCCCCC)cc2)c2c-4sc3cc(C=C4C(=O)c5ccccc5C4=C(C#N)C#N)sc23)cc1,0.845,12.87,27.77,3.02,3.020029155,0.0009653973509787,,3.02,1:1,DIO,DIO,,ITO/ZnO/PBDB-T:ITIC/MoO3/Ag,inverted,ZnO,ZnO,MoO3,MoO3,100.0,chlorobenzene,chlorobenzene,150.0,-5.33,-3.48,,-5.576,-3.916,
81339,10.1016/j.mtcomm.2025.114012,10.1016/j.mtcomm.2025.114012,PTB7-Th,PC71BM,PTB7-Th,PC71BM,CCCCC(CC)COC(=O)c1sc2csc(-c3cc4c(-c5ccc(CC(CC)CCCC)s5)c5sccc5c(-c5ccc(CC(CC)CCCC)s5)c4s3)c2c1F,COC(=O)CCCC1(c2ccccc2)C23c4c5ccc6c7cc8c9c%10c(cc%11cc%12c%13c%14c(cc%15c%16ccc-5c2c%16c2c5c%16c%17c(c(c46)c7c9c%17c4c%10c%11c%13c4c%16c%14c%152)C513)C%12)C8,0.705,13.59,53.08,5.09,5.08556826,0.0870675834970577,4.61,5.09,,,,,ITO/PEDOT:PSS/active layer/ETL/Al,conventional OSC,w/o,,PEDOT:PSS,,,chloroform,,,-5.21,-3.6,,-5.9,-3.9,
81340,10.1016/j.mtcomm.2025.114012,10.1016/j.mtcomm.2025.114012,PTB7-Th,PC71BM,PTB7-Th,PC71BM,CCCCC(CC)COC(=O)c1sc2csc(-c3cc4c(-c5ccc(CC(CC)CCCC)s5)c5sccc5c(-c5ccc(CC(CC)CCCC)s5)c4s3)c2c1F,COC(=O)CCCC1(c2ccccc2)C23c4c5ccc6c7cc8c9c%10c(cc%11cc%12c%13c%14c(cc%15c%16ccc-5c2c%16c2c5c%16c%17c(c(c46)c7c9c%17c4c%10c%11c%13c4c%16c%14c%152)C513)C%12)C8,0.775,15.35,66.26,7.89,7.88245525,0.0956242078580381,7.56,7.89,,,,,ITO/PEDOT:PSS/active layer/ETL/Al,conventional OSC,0.25 mg·mL⁻¹ QA-Mi,,PEDOT:PSS,,,chloroform,,,-5.21,-3.6,,-5.9,-3.9,
81341,10.1016/j.mtcomm.2025.114012,10.1016/j.mtcomm.2025.114012,PTB7-Th,PC71BM,PTB7-Th,PC71BM,CCCCC(CC)COC(=O)c1sc2csc(-c3cc4c(-c5ccc(CC(CC)CCCC)s5)c5sccc5c(-c5ccc(CC(CC)CCCC)s5)c4s3)c2c1F,COC(=O)CCCC1(c2ccccc2)C23c4c5ccc6c7cc8c9c%10c(cc%11cc%12c%13c%14c(cc%15c%16ccc-5c2c%16c2c5c%16c%17c(c(c46)c7c9c%17c4c%10c%11c%13c4c%16c%14c%152)C513)C%12)C8,0.796,15.82,70.66,8.83,8.898015952000002,0.7702825821064715,8.59,8.83,,,,,ITO/PEDOT:PSS/active layer/ETL/Al,conventional OSC,0.50 mg·mL⁻¹ QA-Mi,,PEDOT:PSS,,,chloroform,,,-5.21,-3.6,,-5.9,-3.9,
81342,10.1016/j.mtcomm.2025.114012,10.1016/j.mtcomm.2025.114012,PTB7-Th,PC71BM,PTB7-Th,PC71BM,CCCCC(CC)COC(=O)c1sc2csc(-c3cc4c(-c5ccc(CC(CC)CCCC)s5)c5sccc5c(-c5ccc(CC(CC)CCCC)s5)c4s3)c2c1F,COC(=O)CCCC1(c2ccccc2)C23c4c5ccc6c7cc8c9c%10c(cc%11cc%12c%13c%14c(cc%15c%16ccc-5c2c%16c2c5c%16c%17c(c(c46)c7c9c%17c4c%10c%11c%13c4c%16c%14c%152)C513)C%12)C8,0.784,15.48,68.67,8.33,8.334010944000001,0.0481505882353049,7.99,8.33,,,,,ITO/PEDOT:PSS/active layer/ETL/Al,conventional OSC,1.00 mg·mL⁻¹ QA-Mi,,PEDOT:PSS,,,chloroform,,,-5.21,-3.6,,-5.9,-3.9,
81343,10.1016/j.mtcomm.2025.114012,10.1016/j.mtcomm.2025.114012,PTB7-Th,PC71BM,PTB7-Th,PC71BM,CCCCC(CC)COC(=O)c1sc2csc(-c3cc4c(-c5ccc(CC(CC)CCCC)s5)c5sccc5c(-c5ccc(CC(CC)CCCC)s5)c4s3)c2c1F,COC(=O)CCCC1(c2ccccc2)C23c4c5ccc6c7cc8c9c%10c(cc%11cc%12c%13c%14c(cc%15c%16ccc-5c2c%16c2c5c%16c%17c(c(c46)c7c9c%17c4c%10c%11c%13c4c%16c%14c%152)C513)C%12)C8,0.798,14.87,69.36,8.23,8.230437936000001,0.0053212150668391,7.9,8.23,,,,,ITO/PEDOT:PSS/active layer/ETL/Al,conventional OSC,PDINO,PDINO,PEDOT:PSS,,,chloroform,,,-5.21,-3.6,,-5.9,-3.9,
81344,10.1016/j.mtener.2023.101297,10.1016/j.mtener.2023.101297,PM6,Y6BO,PM6,Y6-BO,COC(=O)C(C)(C)c1cc(C)cc(-c2sc3c4sc5cc(/C=C6/C(=O)c7cc(F)cc(c7)C(=O)/C6=C\c6cc(C(C)(C)C(=O)OC)c(-c7cc(C)cc(C(C)(C)C(=O)OC)c7)s6)sc5c4c(C(C)(C)C(=O)OC)ccc2-3)c1,CCCCCCCCCCCc1c(/C=C2\C(=O)c3cc(F)c(F)cc3C2=C(C#N)C#N)sc2c1sc1c3c4nsnc4c4c5sc6c(CCCCCCCCCCC)c(/C=C7\C(=O)c8cc(F)c(F)cc8C7=C(C#N)C#N)sc6c5n(CC(CCCC)CCCCCC)c4c3n(CC(CCCC)CCCCCC)c21,0.82,25.9,70.8,15.0,15.036503999999995,0.2433599999999813,14.6,15.0,,,,,ITO/ZnO (25 nm)/PM6:Y6BO (100 nm)/MoO3 (3 nm)/Ag (100 nm),inverted,ZnO,ZnO,MoO3,,100.0,,,,-5.56,-3.65,,-5.65,-4.1,
81345,10.1016/j.mtener.2023.101297,10.1016/j.mtener.2023.101297,PM6,Y6BO,PM6,Y6-BO,COC(=O)C(C)(C)c1cc(C)cc(-c2sc3c4sc5cc(/C=C6/C(=O)c7cc(F)cc(c7)C(=O)/C6=C\c6cc(C(C)(C)C(=O)OC)c(-c7cc(C)cc(C(C)(C)C(=O)OC)c7)s6)sc5c4c(C(C)(C)C(=O)OC)ccc2-3)c1,CCCCCCCCCCCc1c(/C=C2\C(=O)c3cc(F)c(F)cc3C2=C(C#N)C#N)sc2c1sc1c3c4nsnc4c4c5sc6c(CCCCCCCCCCC)c(/C=C7\C(=O)c8cc(F)c(F)cc8C7=C(C#N)C#N)sc6c5n(CC(CCCC)CCCCCC)c4c3n(CC(CCCC)CCCCCC)c21,0.8,28.2,68.6,15.5,15.47616,0.1538064516129023,15.4,15.5,,,,,ITO/PDIN-I (5 nm)/PM6:Y6BO (100 nm)/MoO3 (3 nm)/Ag (100 nm),inverted,PDIN-I,PDIN-I,MoO3,,100.0,,,,-5.56,-3.65,,-5.65,-4.1,
81346,10.1016/j.mtener.2023.101297,10.1016/j.mtener.2023.101297,PM6,Y6BO,PM6,Y6-BO,COC(=O)C(C)(C)c1cc(C)cc(-c2sc3c4sc5cc(/C=C6/C(=O)c7cc(F)cc(c7)C(=O)/C6=C\c6cc(C(C)(C)C(=O)OC)c(-c7cc(C)cc(C(C)(C)C(=O)OC)c7)s6)sc5c4c(C(C)(C)C(=O)OC)ccc2-3)c1,CCCCCCCCCCCc1c(/C=C2\C(=O)c3cc(F)c(F)cc3C2=C(C#N)C#N)sc2c1sc1c3c4nsnc4c4c5sc6c(CCCCCCCCCCC)c(/C=C7\C(=O)c8cc(F)c(F)cc8C7=C(C#N)C#N)sc6c5n(CC(CCCC)CCCCCC)c4c3n(CC(CCCC)CCCCCC)c21,0.82,26.4,69.5,15.0,15.04536,0.3023999999999915,14.9,15.0,,,,,ITO/PDIN-Br (5 nm)/PM6:Y6BO (100 nm)/MoO3 (3 nm)/Ag (100 nm),inverted,PDIN-Br,PDIN-Br,MoO3,,100.0,,,,-5.56,-3.65,,-5.65,-4.1,
81347,10.1016/j.mtener.2023.101297,10.1016/j.mtener.2023.101297,PM6,Y6BO,PM6,Y6-BO,COC(=O)C(C)(C)c1cc(C)cc(-c2sc3c4sc5cc(/C=C6/C(=O)c7cc(F)cc(c7)C(=O)/C6=C\c6cc(C(C)(C)C(=O)OC)c(-c7cc(C)cc(C(C)(C)C(=O)OC)c7)s6)sc5c4c(C(C)(C)C(=O)OC)ccc2-3)c1,CCCCCCCCCCCc1c(/C=C2\C(=O)c3cc(F)c(F)cc3C2=C(C#N)C#N)sc2c1sc1c3c4nsnc4c4c5sc6c(CCCCCCCCCCC)c(/C=C7\C(=O)c8cc(F)c(F)cc8C7=C(C#N)C#N)sc6c5n(CC(CCCC)CCCCCC)c4c3n(CC(CCCC)CCCCCC)c21,0.82,26.2,69.8,15.0,14.995831999999998,0.0277866666666781,14.9,15.0,,,,,ITO/PDIN-BS (5 nm)/PM6:Y6BO (100 nm)/MoO3 (3 nm)/Ag (100 nm),inverted,PDIN-BS,PDIN-BS,MoO3,,100.0,,,,-5.56,-3.65,,-5.65,-4.1,
81348,10.1016/j.mtener.2023.101297,10.1016/j.mtener.2023.101297,PM6,Y6BO,PM6,Y6-BO,COC(=O)C(C)(C)c1cc(C)cc(-c2sc3c4sc5cc(/C=C6/C(=O)c7cc(F)cc(c7)C(=O)/C6=C\c6cc(C(C)(C)C(=O)OC)c(-c7cc(C)cc(C(C)(C)C(=O)OC)c7)s6)sc5c4c(C(C)(C)C(=O)OC)ccc2-3)c1,CCCCCCCCCCCc1c(/C=C2\C(=O)c3cc(F)c(F)cc3C2=C(C#N)C#N)sc2c1sc1c3c4nsnc4c4c5sc6c(CCCCCCCCCCC)c(/C=C7\C(=O)c8cc(F)c(F)cc8C7=C(C#N)C#N)sc6c5n(CC(CCCC)CCCCCC)c4c3n(CC(CCCC)CCCCCC)c21,0.78,24.2,66.1,12.5,12.477036,0.1837119999999998,12.2,12.5,,,,,ITO/PDIN-O (5 nm)/PM6:Y6BO (100 nm)/MoO3 (3 nm)/Ag (100 nm),inverted,PDIN-O,PDIN-O,MoO3,,100.0,,,110.0,-5.56,-3.65,,-5.65,-4.1,
81349,10.1016/j.mtener.2023.101368,10.1016/j.mtener.2023.101368,PTB-QxCF3,Y6BO,PTB-QxCF3,Y6-BO,,CCCCCCCCCCCc1c(/C=C2\C(=O)c3cc(F)c(F)cc3C2=C(C#N)C#N)sc2c1sc1c3c4nsnc4c4c5sc6c(CCCCCCCCCCC)c(/C=C7\C(=O)c8cc(F)c(F)cc8C7=C(C#N)C#N)sc6c5n(CC(CCCC)CCCCCC)c4c3n(CC(CCCC)CCCCCC)c21,0.68,16.24,43.45,4.8,4.798270400000001,0.0360333333333147,4.76,4.8,,,,,inverted,inverted,ZnO,ZnO,MoO3,MoO3,,,,,,,,-5.65,-4.1,
81350,10.1016/j.mtener.2023.101368,10.1016/j.mtener.2023.101368,PTB-FQxCF3,Y6BO,PTB-FQxCF3,Y6-BO,,CCCCCCCCCCCc1c(/C=C2\C(=O)c3cc(F)c(F)cc3C2=C(C#N)C#N)sc2c1sc1c3c4nsnc4c4c5sc6c(CCCCCCCCCCC)c(/C=C7\C(=O)c8cc(F)c(F)cc8C7=C(C#N)C#N)sc6c5n(CC(CCCC)CCCCCC)c4c3n(CC(CCCC)CCCCCC)c21,0.72,27.54,60.4,11.95,11.976595199999998,0.2225539748953904,11.48,11.95,3:4,"1,8-diiodooctane",,0.5%,inverted,inverted,ZnO,ZnO,MoO3,MoO3,,,,,,,,-5.65,-4.1,
81351,10.1016/j.mtener.2023.101368,10.1016/j.mtener.2023.101368,PTB-2FQxCF3,Y6BO,PTB-2FQxCF3,Y6-BO,,CCCCCCCCCCCc1c(/C=C2\C(=O)c3cc(F)c(F)cc3C2=C(C#N)C#N)sc2c1sc1c3c4nsnc4c4c5sc6c(CCCCCCCCCCC)c(/C=C7\C(=O)c8cc(F)c(F)cc8C7=C(C#N)C#N)sc6c5n(CC(CCCC)CCCCCC)c4c3n(CC(CCCC)CCCCCC)c21,0.78,28.86,60.0,13.5,13.50648,0.0479999999999986,13.25,13.5,3:4,"1,8-diiodooctane",,0.5%,inverted,inverted,ZnO,ZnO,MoO3,MoO3,,,,,,,,-5.65,-4.1,
81364,10.1016/j.mtsust.2025.101254,10.1016/j.mtsust.2025.101254,PM6,Y6,PM6,Y6,COC(=O)C(C)(C)c1cc(C)cc(-c2sc3c4sc5cc(/C=C6/C(=O)c7cc(F)cc(c7)C(=O)/C6=C\c6cc(C(C)(C)C(=O)OC)c(-c7cc(C)cc(C(C)(C)C(=O)OC)c7)s6)sc5c4c(C(C)(C)C(=O)OC)ccc2-3)c1,CCCCCCCCCCCc1c(/C=C2\C(=O)c3cc(F)c(F)cc3C2=C(C#N)C#N)sc2c1sc1c3c4nsnc4c4c5sc6c(CCCCCCCCCCC)c(/C=C7\C(=O)c8cc(F)c(F)cc8C7=C(C#N)C#N)sc6c5n(CC(CC)CCCC)c4c3n(CC(CC)CCCC)c21,0.853,25.6,68.8,14.8,15.0237184,1.5116108108108053,14.4,14.8,1:1.2,1-chloronaphthalene,,0.5 vol%,ITO/PEDOT:PSS/PM6:Y6/CIL/cathode,,PNDIT-F3N-Br,PNDIT-F3N-Br,PEDOT:PSS,,,chloroform,,,-5.56,-3.65,,-5.65,-4.09,
81365,10.1016/j.mtsust.2025.101254,10.1016/j.mtsust.2025.101254,PM6,Y6,PM6,Y6,COC(=O)C(C)(C)c1cc(C)cc(-c2sc3c4sc5cc(/C=C6/C(=O)c7cc(F)cc(c7)C(=O)/C6=C\c6cc(C(C)(C)C(=O)OC)c(-c7cc(C)cc(C(C)(C)C(=O)OC)c7)s6)sc5c4c(C(C)(C)C(=O)OC)ccc2-3)c1,CCCCCCCCCCCc1c(/C=C2\C(=O)c3cc(F)c(F)cc3C2=C(C#N)C#N)sc2c1sc1c3c4nsnc4c4c5sc6c(CCCCCCCCCCC)c(/C=C7\C(=O)c8cc(F)c(F)cc8C7=C(C#N)C#N)sc6c5n(CC(CC)CCCC)c4c3n(CC(CC)CCCC)c21,0.843,25.9,60.3,13.0,13.1657211,1.2747776923076843,12.4,13.0,1:1.2,1-chloronaphthalene,,0.5 vol%,ITO/PEDOT:PSS/PM6:Y6/CIL/cathode,,PNDIT-F3N-Br,PNDIT-F3N-Br,PEDOT:PSS,,,chloroform,,,-5.56,-3.65,,-5.65,-4.09,
81366,10.1016/j.mtsust.2025.101254,10.1016/j.mtsust.2025.101254,PM6,Y6,PM6,Y6,COC(=O)C(C)(C)c1cc(C)cc(-c2sc3c4sc5cc(/C=C6/C(=O)c7cc(F)cc(c7)C(=O)/C6=C\c6cc(C(C)(C)C(=O)OC)c(-c7cc(C)cc(C(C)(C)C(=O)OC)c7)s6)sc5c4c(C(C)(C)C(=O)OC)ccc2-3)c1,CCCCCCCCCCCc1c(/C=C2\C(=O)c3cc(F)c(F)cc3C2=C(C#N)C#N)sc2c1sc1c3c4nsnc4c4c5sc6c(CCCCCCCCCCC)c(/C=C7\C(=O)c8cc(F)c(F)cc8C7=C(C#N)C#N)sc6c5n(CC(CC)CCCC)c4c3n(CC(CC)CCCC)c21,0.845,22.9,68.9,12.9,13.332494499999996,3.352670542635636,12.2,12.9,1:1.2,1-chloronaphthalene,,0.5 vol%,ITO/PEDOT:PSS/PM6:Y6/CIL/cathode,,PDINN,PDINN,PEDOT:PSS,,,chloroform,,,-5.56,-3.65,,-5.65,-4.09,
81367,10.1016/j.mtsust.2025.101254,10.1016/j.mtsust.2025.101254,PM6,Y6,PM6,Y6,COC(=O)C(C)(C)c1cc(C)cc(-c2sc3c4sc5cc(/C=C6/C(=O)c7cc(F)cc(c7)C(=O)/C6=C\c6cc(C(C)(C)C(=O)OC)c(-c7cc(C)cc(C(C)(C)C(=O)OC)c7)s6)sc5c4c(C(C)(C)C(=O)OC)ccc2-3)c1,CCCCCCCCCCCc1c(/C=C2\C(=O)c3cc(F)c(F)cc3C2=C(C#N)C#N)sc2c1sc1c3c4nsnc4c4c5sc6c(CCCCCCCCCCC)c(/C=C7\C(=O)c8cc(F)c(F)cc8C7=C(C#N)C#N)sc6c5n(CC(CC)CCCC)c4c3n(CC(CC)CCCC)c21,0.841,22.6,70.6,13.0,13.418659599999998,3.220458461538446,12.2,13.0,1:1.2,1-chloronaphthalene,,0.5 vol%,ITO/PEDOT:PSS/PM6:Y6/CIL/cathode,,PDINN,PDINN,PEDOT:PSS,,,chloroform,,,-5.56,-3.65,,-5.65,-4.09,
81379,10.1016/j.nanoen.2020.105111,10.1016/j.nanoen.2020.105111,PBDB-TF,Y6,PM6,Y6,COC(=O)C(C)(C)c1cc(C)cc(-c2sc3c4sc5cc(/C=C6/C(=O)c7cc(F)cc(c7)C(=O)/C6=C\c6cc(C(C)(C)C(=O)OC)c(-c7cc(C)cc(C(C)(C)C(=O)OC)c7)s6)sc5c4c(C(C)(C)C(=O)OC)ccc2-3)c1,CCCCCCCCCCCc1c(/C=C2\C(=O)c3cc(F)c(F)cc3C2=C(C#N)C#N)sc2c1sc1c3c4nsnc4c4c5sc6c(CCCCCCCCCCC)c(/C=C7\C(=O)c8cc(F)c(F)cc8C7=C(C#N)C#N)sc6c5n(CC(CC)CCCC)c4c3n(CC(CC)CCCC)c21,0.83,25.9,71.0,15.3,15.262869999999998,0.242679738562111,15.11,15.3,1:1.2,1-chloronaphthalene,,0.5% v/v,ITO/PEDOT:PSS/active layer/PDINO/Ag,conventional,PDINO,,PEDOT:PSS,,,chloroform,,110.0,-5.49,-3.64,,-5.65,-4.09,
81381,10.1016/j.nanoen.2020.105111,10.1016/j.nanoen.2020.105111,PBDB-TF,Y6,PM6,Y6,COC(=O)C(C)(C)c1cc(C)cc(-c2sc3c4sc5cc(/C=C6/C(=O)c7cc(F)cc(c7)C(=O)/C6=C\c6cc(C(C)(C)C(=O)OC)c(-c7cc(C)cc(C(C)(C)C(=O)OC)c7)s6)sc5c4c(C(C)(C)C(=O)OC)ccc2-3)c1,CCCCCCCCCCCc1c(/C=C2\C(=O)c3cc(F)c(F)cc3C2=C(C#N)C#N)sc2c1sc1c3c4nsnc4c4c5sc6c(CCCCCCCCCCC)c(/C=C7\C(=O)c8cc(F)c(F)cc8C7=C(C#N)C#N)sc6c5n(CC(CC)CCCC)c4c3n(CC(CC)CCCC)c21,0.82,25.05,66.0,13.6,13.557060000000002,0.3157352941176322,13.05,13.6,1:1.2,1-chloronaphthalene,,0.5% v/v,ITO/ZnO/active layer/MoO3/Ag,inverted,ZnO,,MoO3,,,chloroform,,110.0,-5.49,-3.64,,-5.65,-4.09,
81386,10.1016/j.nanoen.2020.105336,10.1016/j.nanoen.2020.105336,P3HT,PC61BM,P3HT,PC61BM,CCCCCCc1ccsc1,COC(=O)CCCC1(c2ccccc2)C23c4c5c6c7c8c9c(c%10c%11c2c2c%12c4c4c%13c5c5c7c7c8c8c%14c9c%10c9c%10c%11c2c2c%11c%12c4c4c%12c%13c5c5c7c7c8c8c%14c9c9c%10c2c2c%11c4c4c%12c5c7c5c8c9c2c45)C613,0.351,2.82,45.2,0.449,0.4473986399999999,0.3566503340757353,,,8:2,,,,inverted,inverted,ZnO,ZnO,MoO3,MoO3,75.0,chlorobenzene,chlorobenzene,,-5.01,-3.12,,-6.1,-3.7,
81387,10.1016/j.nanoen.2020.105336,10.1016/j.nanoen.2020.105336,P3HT,PC61BM,P3HT,PC61BM,CCCCCCc1ccsc1,COC(=O)CCCC1(c2ccccc2)C23c4c5c6c7c8c9c(c%10c%11c2c2c%12c4c4c%13c5c5c7c7c8c8c%14c9c%10c9c%10c%11c2c2c%11c%12c4c4c%12c%13c5c5c7c7c8c8c%14c9c9c%10c2c2c%11c4c4c%12c5c7c5c8c9c2c45)C613,0.634,2.45,44.0,0.683,0.6834520000000001,0.0661786237188884,,,2:8,,,,inverted,inverted,ZnO,ZnO,MoO3,MoO3,110.0,chlorobenzene,chlorobenzene,,-5.01,-3.12,,-6.1,-3.7,
81388,10.1016/j.nanoen.2020.105336,10.1016/j.nanoen.2020.105336,P3HT,PC61BM,P3HT,PC61BM,CCCCCCc1ccsc1,COC(=O)CCCC1(c2ccccc2)C23c4c5c6c7c8c9c(c%10c%11c2c2c%12c4c4c%13c5c5c7c7c8c8c%14c9c%10c9c%10c%11c2c2c%11c%12c4c4c%12c%13c5c5c7c7c8c8c%14c9c9c%10c2c2c%11c4c4c%12c5c7c5c8c9c2c45)C613,0.368,1.81,40.2,0.267,0.26776416,0.2862022471910163,,,,,,,ITO/ZnO/D2A8(25 nm)/D8A2(75 nm)/MoO3/Al,inverted,ZnO,,MoO3,,,chlorobenzene,,,-5.01,-3.12,,-6.1,-3.7,
81389,10.1016/j.nanoen.2020.105336,10.1016/j.nanoen.2020.105336,P3HT,PC61BM,P3HT,PC61BM,CCCCCCc1ccsc1,COC(=O)CCCC1(c2ccccc2)C23c4c5c6c7c8c9c(c%10c%11c2c2c%12c4c4c%13c5c5c7c7c8c8c%14c9c%10c9c%10c%11c2c2c%11c%12c4c4c%12c%13c5c5c7c7c8c8c%14c9c9c%10c2c2c%11c4c4c%12c5c7c5c8c9c2c45)C613,0.638,1.17,38.5,0.288,0.2873871,0.2128124999999902,,,,,,,ITO/ZnO/D8A2(75 nm)/D2A8(25 nm)/MoO3/Al,inverted,ZnO,,MoO3,,,chlorobenzene,,,-5.01,-3.12,,-6.1,-3.7,
81390,10.1016/j.nanoen.2020.105565,10.1016/j.nanoen.2020.105565,PM6,Y6,PM6,Y6,COC(=O)C(C)(C)c1cc(C)cc(-c2sc3c4sc5cc(/C=C6/C(=O)c7cc(F)cc(c7)C(=O)/C6=C\c6cc(C(C)(C)C(=O)OC)c(-c7cc(C)cc(C(C)(C)C(=O)OC)c7)s6)sc5c4c(C(C)(C)C(=O)OC)ccc2-3)c1,CCCCCCCCCCCc1c(/C=C2\C(=O)c3cc(F)c(F)cc3C2=C(C#N)C#N)sc2c1sc1c3c4nsnc4c4c5sc6c(CCCCCCCCCCC)c(/C=C7\C(=O)c8cc(F)c(F)cc8C7=C(C#N)C#N)sc6c5n(CC(CC)CCCC)c4c3n(CC(CC)CCCC)c21,0.82,26.17,69.1,14.92,14.828445399999998,0.6136367292225338,14.92,,1:1.2,1-chloronaphthalene,CN,0.5%,ITO/ZnO NPs/PEIE/PM6:Y6/MoO3/Ag (100 nm),inverted,ZnO NPs/PEIE,ZnO/PEIE,MoO3,MoO3,120.0,chloroform,chloroform,110.0,-5.56,-3.65,,-5.65,-4.09,
81391,10.1016/j.nanoen.2020.105565,10.1016/j.nanoen.2020.105565,PM6,Y6,PM6,Y6,COC(=O)C(C)(C)c1cc(C)cc(-c2sc3c4sc5cc(/C=C6/C(=O)c7cc(F)cc(c7)C(=O)/C6=C\c6cc(C(C)(C)C(=O)OC)c(-c7cc(C)cc(C(C)(C)C(=O)OC)c7)s6)sc5c4c(C(C)(C)C(=O)OC)ccc2-3)c1,CCCCCCCCCCCc1c(/C=C2\C(=O)c3cc(F)c(F)cc3C2=C(C#N)C#N)sc2c1sc1c3c4nsnc4c4c5sc6c(CCCCCCCCCCC)c(/C=C7\C(=O)c8cc(F)c(F)cc8C7=C(C#N)C#N)sc6c5n(CC(CC)CCCC)c4c3n(CC(CC)CCCC)c21,0.8,24.49,64.09,12.63,12.5565128,0.581846397466355,12.63,,1:1.2,1-chloronaphthalene,CN,0.5%,ITO/ZnO NPs/PEIE/PM6:Y6/MoO3/Ag (30 nm),inverted,ZnO NPs/PEIE,ZnO/PEIE,MoO3,MoO3,120.0,chloroform,chloroform,110.0,-5.56,-3.65,,-5.65,-4.09,
81392,10.1016/j.nanoen.2020.105565,10.1016/j.nanoen.2020.105565,PM6,Y6,PM6,Y6,COC(=O)C(C)(C)c1cc(C)cc(-c2sc3c4sc5cc(/C=C6/C(=O)c7cc(F)cc(c7)C(=O)/C6=C\c6cc(C(C)(C)C(=O)OC)c(-c7cc(C)cc(C(C)(C)C(=O)OC)c7)s6)sc5c4c(C(C)(C)C(=O)OC)ccc2-3)c1,CCCCCCCCCCCc1c(/C=C2\C(=O)c3cc(F)c(F)cc3C2=C(C#N)C#N)sc2c1sc1c3c4nsnc4c4c5sc6c(CCCCCCCCCCC)c(/C=C7\C(=O)c8cc(F)c(F)cc8C7=C(C#N)C#N)sc6c5n(CC(CC)CCCC)c4c3n(CC(CC)CCCC)c21,0.81,24.64,65.99,13.28,13.17054816,0.8241855421686628,13.28,,1:1.2,1-chloronaphthalene,CN,0.5%,ITO/ZnO NPs/PEIE/PM6:Y6/MoO3/Ag/HATCN/Ag,inverted,ZnO NPs/PEIE,ZnO/PEIE,MoO3,MoO3,120.0,chloroform,chloroform,110.0,-5.56,-3.65,,-5.65,-4.09,
81393,10.1016/j.nanoen.2020.105565,10.1016/j.nanoen.2020.105565,PM6,Y6,PM6,Y6,COC(=O)C(C)(C)c1cc(C)cc(-c2sc3c4sc5cc(/C=C6/C(=O)c7cc(F)cc(c7)C(=O)/C6=C\c6cc(C(C)(C)C(=O)OC)c(-c7cc(C)cc(C(C)(C)C(=O)OC)c7)s6)sc5c4c(C(C)(C)C(=O)OC)ccc2-3)c1,CCCCCCCCCCCc1c(/C=C2\C(=O)c3cc(F)c(F)cc3C2=C(C#N)C#N)sc2c1sc1c3c4nsnc4c4c5sc6c(CCCCCCCCCCC)c(/C=C7\C(=O)c8cc(F)c(F)cc8C7=C(C#N)C#N)sc6c5n(CC(CC)CCCC)c4c3n(CC(CC)CCCC)c21,0.81,24.29,65.79,12.9,12.944116710000005,0.3419900000000203,12.9,,1:1.2,1-chloronaphthalene,CN,0.5%,ITO/ZnO NPs/PEIE/PM6:Y6/MoO3/Ag/HATCN/Ag,inverted,ZnO NPs/PEIE,ZnO/PEIE,MoO3,MoO3,120.0,chloroform,chloroform,110.0,-5.56,-3.65,,-5.65,-4.09,
81394,10.1016/j.nanoen.2020.105565,10.1016/j.nanoen.2020.105565,PM6,Y6,PM6,Y6,COC(=O)C(C)(C)c1cc(C)cc(-c2sc3c4sc5cc(/C=C6/C(=O)c7cc(F)cc(c7)C(=O)/C6=C\c6cc(C(C)(C)C(=O)OC)c(-c7cc(C)cc(C(C)(C)C(=O)OC)c7)s6)sc5c4c(C(C)(C)C(=O)OC)ccc2-3)c1,CCCCCCCCCCCc1c(/C=C2\C(=O)c3cc(F)c(F)cc3C2=C(C#N)C#N)sc2c1sc1c3c4nsnc4c4c5sc6c(CCCCCCCCCCC)c(/C=C7\C(=O)c8cc(F)c(F)cc8C7=C(C#N)C#N)sc6c5n(CC(CC)CCCC)c4c3n(CC(CC)CCCC)c21,0.8,24.75,65.07,12.94,12.88386,0.4338485316846924,12.94,,1:1.2,1-chloronaphthalene,CN,0.5%,ITO/ZnO NPs/PEIE/PM6:Y6/MoO3/Ag/HATCN/Ag,inverted,ZnO NPs/PEIE,ZnO/PEIE,MoO3,MoO3,120.0,chloroform,chloroform,110.0,-5.56,-3.65,,-5.65,-4.09,
81395,10.1016/j.nanoen.2020.105565,10.1016/j.nanoen.2020.105565,DTDCPB,C70,DTDCPB,C70,Cc1ccc(N(c2ccc(C)cc2)c2ccc(-c3ccc(C=C(C#N)C#N)c4nsnc34)cc2)cc1,c12c3c4c5c1c1c6c7c2c2c8c3c3c9c4c4c%10c5c5c1c1c6c6c%11c%12c%13c%14c%15c%16c%17c%14c%14c%18c%13c%11c1c1c5c%10c5c(c%14c%10c%17c%11c%13c%16c%14c%16c%15c%12c%12c%16c(c2c7c%126)c2c8c3c(c%13c%142)c2c9c4c5c%10c%112)c%181,0.87,13.58,69.87,8.28,8.25486102,0.3036108695652111,8.28,,1:2,,,,ITO/MoO3/DTDCPB:C70/BCP/Ag (100 nm),thermally evaporated small molecule solar cell (SMSC),BCP,BCP,MoO3,MoO3,80.0,,,,,,,,,
81396,10.1016/j.nanoen.2020.105565,10.1016/j.nanoen.2020.105565,DTDCPB,C70,DTDCPB,C70,Cc1ccc(N(c2ccc(C)cc2)c2ccc(-c3ccc(C=C(C#N)C#N)c4nsnc34)cc2)cc1,c12c3c4c5c1c1c6c7c2c2c8c3c3c9c4c4c%10c5c5c1c1c6c6c%11c%12c%13c%14c%15c%16c%17c%14c%14c%18c%13c%11c1c1c5c%10c5c(c%14c%10c%17c%11c%13c%16c%14c%16c%15c%12c%12c%16c(c2c7c%126)c2c8c3c(c%13c%142)c2c9c4c5c%10c%112)c%181,0.86,12.11,69.34,7.25,7.22148364,0.3933291034482792,7.25,,1:2,,,,ITO/MoO3/DTDCPB:C70/BCP/Ag (30 nm),thermally evaporated small molecule solar cell (SMSC),BCP,BCP,MoO3,MoO3,80.0,,,,,,,,,
81397,10.1016/j.nanoen.2020.105565,10.1016/j.nanoen.2020.105565,DTDCPB,C70,DTDCPB,C70,Cc1ccc(N(c2ccc(C)cc2)c2ccc(-c3ccc(C=C(C#N)C#N)c4nsnc34)cc2)cc1,c12c3c4c5c1c1c6c7c2c2c8c3c3c9c4c4c%10c5c5c1c1c6c6c%11c%12c%13c%14c%15c%16c%17c%14c%14c%18c%13c%11c1c1c5c%10c5c(c%14c%10c%17c%11c%13c%16c%14c%16c%15c%12c%12c%16c(c2c7c%126)c2c8c3c(c%13c%142)c2c9c4c5c%10c%112)c%181,0.9,11.92,69.52,7.42,7.458105599999999,0.5135525606468848,7.42,,1:2,,,,ITO/MoO3/DTDCPB:C70/BCP/Ag/HATCN/Ag,thermally evaporated small molecule solar cell (SMSC),BCP,BCP,MoO3,MoO3,80.0,,,,,,,,,
81398,10.1016/j.nanoen.2020.105565,10.1016/j.nanoen.2020.105565,DTDCPB,C70,DTDCPB,C70,Cc1ccc(N(c2ccc(C)cc2)c2ccc(-c3ccc(C=C(C#N)C#N)c4nsnc34)cc2)cc1,c12c3c4c5c1c1c6c7c2c2c8c3c3c9c4c4c%10c5c5c1c1c6c6c%11c%12c%13c%14c%15c%16c%17c%14c%14c%18c%13c%11c1c1c5c%10c5c(c%14c%10c%17c%11c%13c%16c%14c%16c%15c%12c%12c%16c(c2c7c%126)c2c8c3c(c%13c%142)c2c9c4c5c%10c%112)c%181,0.9,12.04,69.8,7.52,7.563528,0.5788297872340458,7.52,,1:2,,,,ITO/MoO3/DTDCPB:C70/BCP/Ag/HATCN/Ag,conventional,BCP,BCP,MoO3,MoO3,80.0,,,,,,,,,
