Repository: JiYiqaq/PCE-KA-GNN

# Data directory

- `raw/Active_Database.csv` is the immutable source dataset bundled under CC BY 4.0. Do not overwrite it with processed data.
- `processed/` is created and populated by the training pipeline. Generated `.pt` and `.pth` caches are intentionally ignored by Git because they can exceed GitHub's normal single-file limit.

See `../DATA_LICENSE.md` for provenance, license and checksum information.

File: data/raw/Active_Database.csv (part 271 of 471)
id,doi,doi_norm,donor,acceptor,donor_canonical,acceptor_canonical,donor_smiles,acceptor_smiles,voc,jsc,ff,pce,pce_recomputed,pce_relative_error_percent,pce_avg,pce_best,d_a_ratio,additive,additive_canonical,additive_ratio,device_structure,device_type,etl,etl_canonical,htl,htl_canonical,active_layer_thickness,solvent,solvent_canonical,annealing_temp,homo_d,lumo_d,eg_d,homo_a,lumo_a,eg_a
81399,10.1016/j.nanoen.2020.105565,10.1016/j.nanoen.2020.105565,DTDCPB,C70,DTDCPB,C70,Cc1ccc(N(c2ccc(C)cc2)c2ccc(-c3ccc(C=C(C#N)C#N)c4nsnc34)cc2)cc1,c12c3c4c5c1c1c6c7c2c2c8c3c3c9c4c4c%10c5c5c1c1c6c6c%11c%12c%13c%14c%15c%16c%17c%14c%14c%18c%13c%11c1c1c5c%10c5c(c%14c%10c%17c%11c%13c%16c%14c%16c%15c%12c%12c%16c(c2c7c%126)c2c8c3c(c%13c%142)c2c9c4c5c%10c%112)c%181,0.89,11.93,69.01,7.36,7.32727477,0.4446362771739197,7.36,,1:2,,,,ITO/MoO3/DTDCPB:C70/BCP/Ag/HATCN/Ag,thermally evaporated small molecule solar cell (SMSC),BCP,BCP,MoO3,MoO3,80.0,,,,,,,,,
81413,10.1016/j.nanoen.2022.107194,10.1016/j.nanoen.2022.107194,PTQ10,Y6,PTQ10,Y6,CCCCCCCCC(CCCCCC)COc1cnc2c(-c3cccs3)c(F)c(F)cc2n1,CCCCCCCCCCCc1c(/C=C2\C(=O)c3cc(F)c(F)cc3C2=C(C#N)C#N)sc2c1sc1c3c4nsnc4c4c5sc6c(CCCCCCCCCCC)c(/C=C7\C(=O)c8cc(F)c(F)cc8C7=C(C#N)C#N)sc6c5n(CC(CC)CCCC)c4c3n(CC(CC)CCCC)c21,0.856,24.4,67.9,14.2,14.181865600000002,0.1277070422535031,13.8,14.2,1:1.25,,,,BHJ,inverted,ZnO,,MoO3,,120.0,chloroform,,,-5.54,-2.92,,-5.65,-4.09,
81414,10.1016/j.nanoen.2022.107194,10.1016/j.nanoen.2022.107194,PTQ10,Y6,PTQ10,Y6,CCCCCCCCC(CCCCCC)COc1cnc2c(-c3cccs3)c(F)c(F)cc2n1,CCCCCCCCCCCc1c(/C=C2\C(=O)c3cc(F)c(F)cc3C2=C(C#N)C#N)sc2c1sc1c3c4nsnc4c4c5sc6c(CCCCCCCCCCC)c(/C=C7\C(=O)c8cc(F)c(F)cc8C7=C(C#N)C#N)sc6c5n(CC(CC)CCCC)c4c3n(CC(CC)CCCC)c21,0.856,24.5,68.7,14.4,14.407764000000002,0.0539166666666781,14.2,14.4,,,,,LBL (As cast),inverted,ZnO,,MoO3,,120.0,chloroform,,,-5.54,-2.92,,-5.65,-4.09,
81415,10.1016/j.nanoen.2022.107194,10.1016/j.nanoen.2022.107194,PTQ10,Y6,PTQ10,Y6,CCCCCCCCC(CCCCCC)COc1cnc2c(-c3cccs3)c(F)c(F)cc2n1,CCCCCCCCCCCc1c(/C=C2\C(=O)c3cc(F)c(F)cc3C2=C(C#N)C#N)sc2c1sc1c3c4nsnc4c4c5sc6c(CCCCCCCCCCC)c(/C=C7\C(=O)c8cc(F)c(F)cc8C7=C(C#N)C#N)sc6c5n(CC(CC)CCCC)c4c3n(CC(CC)CCCC)c21,0.842,25.6,67.1,14.5,14.463539199999998,0.2514537931034633,14.3,14.5,,,,,LBL (Annealing),inverted,ZnO,,MoO3,,120.0,chloroform,,,-5.54,-2.92,,-5.65,-4.09,
81416,10.1016/j.nanoen.2022.107194,10.1016/j.nanoen.2022.107194,PTQ10,Y6,PTQ10,Y6,CCCCCCCCC(CCCCCC)COc1cnc2c(-c3cccs3)c(F)c(F)cc2n1,CCCCCCCCCCCc1c(/C=C2\C(=O)c3cc(F)c(F)cc3C2=C(C#N)C#N)sc2c1sc1c3c4nsnc4c4c5sc6c(CCCCCCCCCCC)c(/C=C7\C(=O)c8cc(F)c(F)cc8C7=C(C#N)C#N)sc6c5n(CC(CC)CCCC)c4c3n(CC(CC)CCCC)c21,0.825,24.9,64.4,13.7,13.22937,3.435255474452554,13.4,13.7,,1% DIO,DIO,1%,LBL,inverted,ZnO,,MoO3,,120.0,chloroform,,,-5.54,-2.92,,-5.65,-4.09,
81417,10.1016/j.nanoen.2022.107776,10.1016/j.nanoen.2022.107776,PBDB-TF-T10,Y6,PBDB-TF-T10,Y6,CCCCC(CC)Cc1sc(-c2c3c(c(-c4cc(F)c(CC(CC)CCCC)s4)c4sc(-c5ccc(-c6sc(-c7ccc(-c8cc9c(-c%10cc(F)c(CC(CC)CCCC)s%10)c%10sccc%10c(-c%10cc(F)c(CC(CC)CCCC)s%10)c9s8)s7)c7c6C(=O)c6c(CC(CC)CCCC)sc(CC(CC)CCCC)c6C7=O)s5)cc24)C=C(c2scc(C(=O)OCC)c2C(=O)OCC)C3)cc1F,CCCCCCCCCCCc1c(/C=C2\C(=O)c3cc(F)c(F)cc3C2=C(C#N)C#N)sc2c1sc1c3c4nsnc4c4c5sc6c(CCCCCCCCCCC)c(/C=C7\C(=O)c8cc(F)c(F)cc8C7=C(C#N)C#N)sc6c5n(CC(CC)CCCC)c4c3n(CC(CC)CCCC)c21,0.84,26.9,72.0,16.3,16.269119999999997,0.1894478527607567,16.0,16.3,,,,,Conventional,conventional,,,,,,,,,-5.5,-3.74,,-5.65,-4.09,
81419,10.1016/j.nanoen.2022.107776,10.1016/j.nanoen.2022.107776,PBDB-TF-T10,Y6,PBDB-TF-T10,Y6,CCCCC(CC)Cc1sc(-c2c3c(c(-c4cc(F)c(CC(CC)CCCC)s4)c4sc(-c5ccc(-c6sc(-c7ccc(-c8cc9c(-c%10cc(F)c(CC(CC)CCCC)s%10)c%10sccc%10c(-c%10cc(F)c(CC(CC)CCCC)s%10)c9s8)s7)c7c6C(=O)c6c(CC(CC)CCCC)sc(CC(CC)CCCC)c6C7=O)s5)cc24)C=C(c2scc(C(=O)OCC)c2C(=O)OCC)C3)cc1F,CCCCCCCCCCCc1c(/C=C2\C(=O)c3cc(F)c(F)cc3C2=C(C#N)C#N)sc2c1sc1c3c4nsnc4c4c5sc6c(CCCCCCCCCCC)c(/C=C7\C(=O)c8cc(F)c(F)cc8C7=C(C#N)C#N)sc6c5n(CC(CC)CCCC)c4c3n(CC(CC)CCCC)c21,0.83,26.3,67.0,14.6,14.62543,0.1741780821917934,14.1,14.6,1:1.2,1-chloronaphthalene,,0.3-0.8% v/v,Inverted,inverted,,,,,,,,,-5.5,-3.74,,-5.65,-4.09,
81442,10.1016/j.nanoen.2023.108472,10.1016/j.nanoen.2023.108472,PCE10,IEICO-4F,PCE10,IEICO-4F,CCCCC(CC)COC(=O)c1sc2c(-c3cc4c(-c5ccc(CC(CC)CCCC)s5)c5sccc5c(-c5ccc(CC(CC)CCCC)s5)c4s3)scc2c1F,CCCCCCc1ccc(C2(c3ccc(CCCCCC)cc3)c3cc4c(cc3-c3sc(-c5sc(/C=C6\C(=O)c7cc(F)c(F)cc7C6=C(C#N)C#N)cc5OCC(CC)CCCC)cc32)C(c2ccc(CCCCCC)cc2)(c2ccc(CCCCCC)cc2)c2cc(-c3scc(/C=C5/C(=O)c6cc(F)c(F)cc6C5=C(C#N)C#N)c3OCC(CC)CCCC)sc2-4)cc1,0.71,23.86,63.0,10.62,10.672578,0.495084745762733,,,,,,,ITO/PEDOT:PSS/PCE10:IEICO-4F/PDINN/Ag/1DPC,conventional,PDINN,PDINN,PEDOT:PSS,PEDOT:PSS,110.0,,,,-5.21,-3.6,,-5.44,-4.19,
81443,10.1016/j.nanoen.2023.108472,10.1016/j.nanoen.2023.108472,PCE10,IEICO-4F,PCE10,IEICO-4F,CCCCC(CC)COC(=O)c1sc2c(-c3cc4c(-c5ccc(CC(CC)CCCC)s5)c5sccc5c(-c5ccc(CC(CC)CCCC)s5)c4s3)scc2c1F,CCCCCCc1ccc(C2(c3ccc(CCCCCC)cc3)c3cc4c(cc3-c3sc(-c5sc(/C=C6\C(=O)c7cc(F)c(F)cc7C6=C(C#N)C#N)cc5OCC(CC)CCCC)cc32)C(c2ccc(CCCCCC)cc2)(c2ccc(CCCCCC)cc2)c2cc(-c3scc(/C=C5/C(=O)c6cc(F)c(F)cc6C5=C(C#N)C#N)c3OCC(CC)CCCC)sc2-4)cc1,0.7,25.02,60.0,10.64,10.5084,1.2368421052631635,,,,,,,ITO/PEDOT:PSS/PCE10:IEICO-4F/PDINN/Ag/1DPC,conventional,PDINN,PDINN,PEDOT:PSS,PEDOT:PSS,110.0,,,,-5.21,-3.6,,-5.44,-4.19,
81444,10.1016/j.nanoen.2023.108472,10.1016/j.nanoen.2023.108472,PCE10,IEICO-4F,PCE10,IEICO-4F,CCCCC(CC)COC(=O)c1sc2c(-c3cc4c(-c5ccc(CC(CC)CCCC)s5)c5sccc5c(-c5ccc(CC(CC)CCCC)s5)c4s3)scc2c1F,CCCCCCc1ccc(C2(c3ccc(CCCCCC)cc3)c3cc4c(cc3-c3sc(-c5sc(/C=C6\C(=O)c7cc(F)c(F)cc7C6=C(C#N)C#N)cc5OCC(CC)CCCC)cc32)C(c2ccc(CCCCCC)cc2)(c2ccc(CCCCCC)cc2)c2cc(-c3scc(/C=C5/C(=O)c6cc(F)c(F)cc6C5=C(C#N)C#N)c3OCC(CC)CCCC)sc2-4)cc1,0.71,24.96,63.0,11.15,11.164607999999998,0.1310134529147739,,,,,,,ITO/PEDOT:PSS/PCE10:IEICO-4F/PDINN/Ag/1DPC,conventional,PDINN,PDINN,PEDOT:PSS,PEDOT:PSS,110.0,,,,-5.21,-3.6,,-5.44,-4.19,
81447,10.1016/j.nanoen.2024.109893,10.1016/j.nanoen.2024.109893,PB2,FCC-Cl,PB2,FCC-Cl,CCCCCCCCCCC(CCCCCCCC)COC(=O)c1cc2c(-c3ccc(-c4cc5c(-c6ccc(CC(CC)CCCC)s6)c6sccc6c(-c6ccc(CC(CC)CCCC)s6)c5s4)s3)sc(-c3cccs3)c2s1,CCCCCCCCC1(CCCCCCCC)c2cc3c(cc2-c2cc4c(cc21)-c1sc(/C=C2\C(=O)c5sc(Cl)cc5C2=C(C#N)C#N)cc1C4(CCCCCCCC)CCCCCCCC)C(CCCCCCCC)(CCCCCCCC)c1cc(/C=C2\C(=O)c4sc(Cl)cc4C2=C(C#N)C#N)sc1-3,1.08,17.3,77.0,14.4,14.386680000000002,0.0924999999999891,14.1,14.4,,,,,,,DCP,,,,,,,,-4.94,-3.31,,,,
81448,10.1016/j.nanoen.2024.109893,10.1016/j.nanoen.2024.109893,PB2,FCC-Cl,PB2,FCC-Cl,CCCCCCCCCCC(CCCCCCCC)COC(=O)c1cc2c(-c3ccc(-c4cc5c(-c6ccc(CC(CC)CCCC)s6)c6sccc6c(-c6ccc(CC(CC)CCCC)s6)c5s4)s3)sc(-c3cccs3)c2s1,CCCCCCCCC1(CCCCCCCC)c2cc3c(cc2-c2cc4c(cc21)-c1sc(/C=C2\C(=O)c5sc(Cl)cc5C2=C(C#N)C#N)cc1C4(CCCCCCCC)CCCCCCCC)C(CCCCCCCC)(CCCCCCCC)c1cc(/C=C2\C(=O)c4sc(Cl)cc4C2=C(C#N)C#N)sc1-3,1.08,17.4,76.9,14.4,14.451048,0.3544999999999983,14.1,14.4,,,,,,,PDINN,PDINN,,,,,,,-4.94,-3.31,,,,
81449,10.1016/j.nanoen.2024.109893,10.1016/j.nanoen.2024.109893,PB2,FCC-Cl,PB2,FCC-Cl,CCCCCCCCCCC(CCCCCCCC)COC(=O)c1cc2c(-c3ccc(-c4cc5c(-c6ccc(CC(CC)CCCC)s6)c6sccc6c(-c6ccc(CC(CC)CCCC)s6)c5s4)s3)sc(-c3cccs3)c2s1,CCCCCCCCC1(CCCCCCCC)c2cc3c(cc2-c2cc4c(cc21)-c1sc(/C=C2\C(=O)c5sc(Cl)cc5C2=C(C#N)C#N)cc1C4(CCCCCCCC)CCCCCCCC)C(CCCCCCCC)(CCCCCCCC)c1cc(/C=C2\C(=O)c4sc(Cl)cc4C2=C(C#N)C#N)sc1-3,1.03,17.0,73.0,12.8,12.7823,0.1382812500000108,12.5,12.8,,,,,ITO/PEDOT:PSS/active layer/PNDIT-F3N/Ag,,PNDIT-F3N,PNDIT-F3N,PEDOT:PSS,,,,,,-4.94,-3.31,,,,
81476,10.1016/j.nanoen.2026.111775,10.1016/j.nanoen.2026.111775,PM6,L8-BO,PM6,L8-BO,COC(=O)C(C)(C)c1cc(C)cc(-c2sc3c4sc5cc(/C=C6/C(=O)c7cc(F)cc(c7)C(=O)/C6=C\c6cc(C(C)(C)C(=O)OC)c(-c7cc(C)cc(C(C)(C)C(=O)OC)c7)s6)sc5c4c(C(C)(C)C(=O)OC)ccc2-3)c1,CCCCCCC(CCCC)Cc1c(/C=C2\C(=O)c3cc(F)c(F)cc3C2=C(C#N)C#N)sc2c1SC1c3c(c4c(c5nsnc35)c3sc5c(CC(CCCC)CCCCCC)c(/C=C6\C(=O)c7cc(F)c(F)cc7C6=C(C#N)C#N)sc5c3n4CC(CC)CCCC)N(CC(CC)CCCC)C21,0.88,25.8,70.0,16.0,15.8928,0.6700000000000039,,,1:1.2,0 wt%,,0 wt%,ITO/PEDOT:PSS/active layer/PNDIT-F3N-Br/Ag,conventional,PNDIT-F3N-Br,PNDIT-F3N-Br,PEDOT:PSS,PEDOT:PSS,,chloroform,,100.0,-5.56,-3.65,,-5.68,-3.9,
81477,10.1016/j.nanoen.2026.111775,10.1016/j.nanoen.2026.111775,PM6,L8-BO,PM6,L8-BO,COC(=O)C(C)(C)c1cc(C)cc(-c2sc3c4sc5cc(/C=C6/C(=O)c7cc(F)cc(c7)C(=O)/C6=C\c6cc(C(C)(C)C(=O)OC)c(-c7cc(C)cc(C(C)(C)C(=O)OC)c7)s6)sc5c4c(C(C)(C)C(=O)OC)ccc2-3)c1,CCCCCCC(CCCC)Cc1c(/C=C2\C(=O)c3cc(F)c(F)cc3C2=C(C#N)C#N)sc2c1SC1c3c(c4c(c5nsnc35)c3sc5c(CC(CCCC)CCCCCC)c(/C=C6\C(=O)c7cc(F)c(F)cc7C6=C(C#N)C#N)sc5c3n4CC(CC)CCCC)N(CC(CC)CCCC)C21,0.87,26.9,75.0,17.6,17.55225,0.2713068181818217,,,1:1.2,DIO 11 wt%,DIO,11 wt%,ITO/PEDOT:PSS/active layer/PNDIT-F3N-Br/Ag,conventional,PNDIT-F3N-Br,PNDIT-F3N-Br,PEDOT:PSS,PEDOT:PSS,,chloroform,,100.0,-5.56,-3.65,,-5.68,-3.9,
81478,10.1016/j.nanoen.2026.111775,10.1016/j.nanoen.2026.111775,PM6,L8-BO,PM6,L8-BO,COC(=O)C(C)(C)c1cc(C)cc(-c2sc3c4sc5cc(/C=C6/C(=O)c7cc(F)cc(c7)C(=O)/C6=C\c6cc(C(C)(C)C(=O)OC)c(-c7cc(C)cc(C(C)(C)C(=O)OC)c7)s6)sc5c4c(C(C)(C)C(=O)OC)ccc2-3)c1,CCCCCCC(CCCC)Cc1c(/C=C2\C(=O)c3cc(F)c(F)cc3C2=C(C#N)C#N)sc2c1SC1c3c(c4c(c5nsnc35)c3sc5c(CC(CCCC)CCCCCC)c(/C=C6\C(=O)c7cc(F)c(F)cc7C6=C(C#N)C#N)sc5c3n4CC(CC)CCCC)N(CC(CC)CCCC)C21,0.83,26.6,72.0,15.8,15.89616,0.6086075949367048,,,1:1.2,DIO 23 wt%,DIO,23 wt%,ITO/PEDOT:PSS/active layer/PNDIT-F3N-Br/Ag,conventional,PNDIT-F3N-Br,PNDIT-F3N-Br,PEDOT:PSS,PEDOT:PSS,,chloroform,,100.0,-5.56,-3.65,,-5.68,-3.9,
81479,10.1016/j.nanoen.2026.111775,10.1016/j.nanoen.2026.111775,PM6,L8-BO,PM6,L8-BO,COC(=O)C(C)(C)c1cc(C)cc(-c2sc3c4sc5cc(/C=C6/C(=O)c7cc(F)cc(c7)C(=O)/C6=C\c6cc(C(C)(C)C(=O)OC)c(-c7cc(C)cc(C(C)(C)C(=O)OC)c7)s6)sc5c4c(C(C)(C)C(=O)OC)ccc2-3)c1,CCCCCCC(CCCC)Cc1c(/C=C2\C(=O)c3cc(F)c(F)cc3C2=C(C#N)C#N)sc2c1SC1c3c(c4c(c5nsnc35)c3sc5c(CC(CCCC)CCCCCC)c(/C=C6\C(=O)c7cc(F)c(F)cc7C6=C(C#N)C#N)sc5c3n4CC(CC)CCCC)N(CC(CC)CCCC)C21,0.78,24.9,67.0,13.1,13.01274,0.6661068702289984,,,1:1.2,DIO 37 wt%,DIO,37 wt%,ITO/PEDOT:PSS/active layer/PNDIT-F3N-Br/Ag,conventional,PNDIT-F3N-Br,PNDIT-F3N-Br,PEDOT:PSS,PEDOT:PSS,,chloroform,,100.0,-5.56,-3.65,,-5.68,-3.9,
81480,10.1016/j.nanoen.2026.111775,10.1016/j.nanoen.2026.111775,PM6,L8-BO,PM6,L8-BO,COC(=O)C(C)(C)c1cc(C)cc(-c2sc3c4sc5cc(/C=C6/C(=O)c7cc(F)cc(c7)C(=O)/C6=C\c6cc(C(C)(C)C(=O)OC)c(-c7cc(C)cc(C(C)(C)C(=O)OC)c7)s6)sc5c4c(C(C)(C)C(=O)OC)ccc2-3)c1,CCCCCCC(CCCC)Cc1c(/C=C2\C(=O)c3cc(F)c(F)cc3C2=C(C#N)C#N)sc2c1SC1c3c(c4c(c5nsnc35)c3sc5c(CC(CCCC)CCCCCC)c(/C=C6\C(=O)c7cc(F)c(F)cc7C6=C(C#N)C#N)sc5c3n4CC(CC)CCCC)N(CC(CC)CCCC)C21,0.74,23.7,57.0,9.9,9.99666,0.976363636363636,,,1:1.2,DIO 47 wt%,DIO,47 wt%,ITO/PEDOT:PSS/active layer/PNDIT-F3N-Br/Ag,conventional,PNDIT-F3N-Br,PNDIT-F3N-Br,PEDOT:PSS,PEDOT:PSS,,chloroform,,100.0,-5.56,-3.65,,-5.68,-3.9,
81481,10.1016/j.nanoen.2026.111775,10.1016/j.nanoen.2026.111775,PM6,L8-BO,PM6,L8-BO,COC(=O)C(C)(C)c1cc(C)cc(-c2sc3c4sc5cc(/C=C6/C(=O)c7cc(F)cc(c7)C(=O)/C6=C\c6cc(C(C)(C)C(=O)OC)c(-c7cc(C)cc(C(C)(C)C(=O)OC)c7)s6)sc5c4c(C(C)(C)C(=O)OC)ccc2-3)c1,CCCCCCC(CCCC)Cc1c(/C=C2\C(=O)c3cc(F)c(F)cc3C2=C(C#N)C#N)sc2c1SC1c3c(c4c(c5nsnc35)c3sc5c(CC(CCCC)CCCCCC)c(/C=C6\C(=O)c7cc(F)c(F)cc7C6=C(C#N)C#N)sc5c3n4CC(CC)CCCC)N(CC(CC)CCCC)C21,0.87,26.1,75.0,17.0,17.030250000000002,0.1779411764706019,,,1:1.2,DIB 56 wt%,DIB,56 wt%,ITO/PEDOT:PSS/active layer/PNDIT-F3N-Br/Ag,conventional,PNDIT-F3N-Br,PNDIT-F3N-Br,PEDOT:PSS,PEDOT:PSS,,chloroform,,100.0,-5.56,-3.65,,-5.68,-3.9,
81482,10.1016/j.nanoen.2026.111775,10.1016/j.nanoen.2026.111775,PM6,L8-BO,PM6,L8-BO,COC(=O)C(C)(C)c1cc(C)cc(-c2sc3c4sc5cc(/C=C6/C(=O)c7cc(F)cc(c7)C(=O)/C6=C\c6cc(C(C)(C)C(=O)OC)c(-c7cc(C)cc(C(C)(C)C(=O)OC)c7)s6)sc5c4c(C(C)(C)C(=O)OC)ccc2-3)c1,CCCCCCC(CCCC)Cc1c(/C=C2\C(=O)c3cc(F)c(F)cc3C2=C(C#N)C#N)sc2c1SC1c3c(c4c(c5nsnc35)c3sc5c(CC(CCCC)CCCCCC)c(/C=C6\C(=O)c7cc(F)c(F)cc7C6=C(C#N)C#N)sc5c3n4CC(CC)CCCC)N(CC(CC)CCCC)C21,0.87,25.0,75.0,16.4,16.3125,0.533536585365845,,,1:1.2,DIB 72 wt%,DIB,72 wt%,ITO/PEDOT:PSS/active layer/PNDIT-F3N-Br/Ag,conventional,PNDIT-F3N-Br,PNDIT-F3N-Br,PEDOT:PSS,PEDOT:PSS,120.0,chloroform,,100.0,-5.56,-3.65,,-5.68,-3.9,
81483,10.1016/j.nanoen.2026.111775,10.1016/j.nanoen.2026.111775,PM6,L8-BO,PM6,L8-BO,COC(=O)C(C)(C)c1cc(C)cc(-c2sc3c4sc5cc(/C=C6/C(=O)c7cc(F)cc(c7)C(=O)/C6=C\c6cc(C(C)(C)C(=O)OC)c(-c7cc(C)cc(C(C)(C)C(=O)OC)c7)s6)sc5c4c(C(C)(C)C(=O)OC)ccc2-3)c1,CCCCCCC(CCCC)Cc1c(/C=C2\C(=O)c3cc(F)c(F)cc3C2=C(C#N)C#N)sc2c1SC1c3c(c4c(c5nsnc35)c3sc5c(CC(CCCC)CCCCCC)c(/C=C6\C(=O)c7cc(F)c(F)cc7C6=C(C#N)C#N)sc5c3n4CC(CC)CCCC)N(CC(CC)CCCC)C21,0.86,25.5,73.0,15.9,16.008899999999997,0.6849056603773375,,,1:1.2,DIB 84 wt%,DIB,84 wt%,ITO/PEDOT:PSS/active layer/PNDIT-F3N-Br/Ag,conventional,PNDIT-F3N-Br,PNDIT-F3N-Br,PEDOT:PSS,PEDOT:PSS,,chloroform,,100.0,-5.56,-3.65,,-5.68,-3.9,
81484,10.1016/j.nanoen.2026.111775,10.1016/j.nanoen.2026.111775,PM6,L8-BO,PM6,L8-BO,COC(=O)C(C)(C)c1cc(C)cc(-c2sc3c4sc5cc(/C=C6/C(=O)c7cc(F)cc(c7)C(=O)/C6=C\c6cc(C(C)(C)C(=O)OC)c(-c7cc(C)cc(C(C)(C)C(=O)OC)c7)s6)sc5c4c(C(C)(C)C(=O)OC)ccc2-3)c1,CCCCCCC(CCCC)Cc1c(/C=C2\C(=O)c3cc(F)c(F)cc3C2=C(C#N)C#N)sc2c1SC1c3c(c4c(c5nsnc35)c3sc5c(CC(CCCC)CCCCCC)c(/C=C6\C(=O)c7cc(F)c(F)cc7C6=C(C#N)C#N)sc5c3n4CC(CC)CCCC)N(CC(CC)CCCC)C21,0.85,24.9,71.0,15.1,15.02715,0.4824503311258328,,,1:1.2,DIB 89 wt%,DIB,89 wt%,ITO/PEDOT:PSS/active layer/PNDIT-F3N-Br/Ag,conventional,PNDIT-F3N-Br,PNDIT-F3N-Br,PEDOT:PSS,PEDOT:PSS,,chloroform,,100.0,-5.56,-3.65,,-5.68,-3.9,
81497,10.1016/j.nxener.2025.100248,10.1016/j.nxener.2025.100248,PTB7,PC71BM,PTB7,PC71BM,CCCCC(CC)COC(=O)c1sc2c(-c3cc4c(OCC(CC)CCCC)c5sccc5c(OCC(CC)CCCC)c4s3)scc2c1F,COC(=O)CCCC1(c2ccccc2)C23c4c5ccc6c7cc8c9c%10c(cc%11cc%12c%13c%14c(cc%15c%16ccc-5c2c%16c2c5c%16c%17c(c(c46)c7c9c%17c4c%10c%11c%13c4c%16c%14c%152)C513)C%12)C8,0.565,16.146,50.288,5.749,4.587517771199999,20.20320453644113,4.639,5.749,1:1.5,DIO,,3% v/v,,,PFN-Br,,w/o,,,CB,,80.0,-5.19,-3.43,,-5.9,-3.9,
81498,10.1016/j.nxener.2025.100248,10.1016/j.nxener.2025.100248,PTB7,PC71BM,PTB7,PC71BM,CCCCC(CC)COC(=O)c1sc2c(-c3cc4c(OCC(CC)CCCC)c5sccc5c(OCC(CC)CCCC)c4s3)scc2c1F,COC(=O)CCCC1(c2ccccc2)C23c4c5ccc6c7cc8c9c%10c(cc%11cc%12c%13c%14c(cc%15c%16ccc-5c2c%16c2c5c%16c%17c(c(c46)c7c9c%17c4c%10c%11c%13c4c%16c%14c%152)C513)C%12)C8,0.667,17.529,48.707,6.232,5.6947459700100005,8.620892650673936,5.691,6.232,1:1.5,DIO,,3% v/v,conventional,,PFN-Br,,Mg:PSS,Mg:PSS,,chlorobenzene,,80.0,-5.19,-3.43,,-5.9,-3.9,
81499,10.1016/j.nxener.2025.100248,10.1016/j.nxener.2025.100248,PTB7,PC71BM,PTB7,PC71BM,CCCCC(CC)COC(=O)c1sc2c(-c3cc4c(OCC(CC)CCCC)c5sccc5c(OCC(CC)CCCC)c4s3)scc2c1F,COC(=O)CCCC1(c2ccccc2)C23c4c5ccc6c7cc8c9c%10c(cc%11cc%12c%13c%14c(cc%15c%16ccc-5c2c%16c2c5c%16c%17c(c(c46)c7c9c%17c4c%10c%11c%13c4c%16c%14c%152)C513)C%12)C8,0.736,18.167,62.157,8.356,8.31095777184,0.539040547630443,8.311,8.356,1:1.5,DIO,,3% v/v,Glass/ITO/HTL/PTB7:PC71BM/PFN-Br/Al,,PFN-Br,,Mg:PEDOT:PSS,Mg:PEDOT:PSS,,CB,,80.0,-5.19,-3.43,,-5.9,-3.9,
81500,10.1016/j.nxener.2025.100248,10.1016/j.nxener.2025.100248,PTB7,PC71BM,PTB7,PC71BM,CCCCC(CC)COC(=O)c1sc2c(-c3cc4c(OCC(CC)CCCC)c5sccc5c(OCC(CC)CCCC)c4s3)scc2c1F,COC(=O)CCCC1(c2ccccc2)C23c4c5ccc6c7cc8c9c%10c(cc%11cc%12c%13c%14c(cc%15c%16ccc-5c2c%16c2c5c%16c%17c(c(c46)c7c9c%17c4c%10c%11c%13c4c%16c%14c%152)C513)C%12)C8,0.593,17.227,51.549,5.836,5.26604531439,9.766187210589456,5.26,5.836,1:1.5,DIO,,3% v/v,conventional,,PFN-Br,,Pd:PSS,Pd:PSS,,chlorobenzene,,80.0,-5.19,-3.43,,-5.9,-3.9,
81501,10.1016/j.nxener.2025.100248,10.1016/j.nxener.2025.100248,PTB7,PC71BM,PTB7,PC71BM,CCCCC(CC)COC(=O)c1sc2c(-c3cc4c(OCC(CC)CCCC)c5sccc5c(OCC(CC)CCCC)c4s3)scc2c1F,COC(=O)CCCC1(c2ccccc2)C23c4c5ccc6c7cc8c9c%10c(cc%11cc%12c%13c%14c(cc%15c%16ccc-5c2c%16c2c5c%16c%17c(c(c46)c7c9c%17c4c%10c%11c%13c4c%16c%14c%152)C513)C%12)C8,0.733,18.071,60.725,8.303,8.04365961175,3.123454031675309,8.042,8.303,1:1.5,DIO,,3% v/v,Glass/ITO/HTL/PTB7:PC71BM/PFN-Br/Al,,PFN-Br,,Pd:PEDOT:PSS,Pd:PEDOT:PSS,,CB,,80.0,-5.19,-3.43,,-5.9,-3.9,
81545,10.1016/j.optmat.2020.110683,10.1016/j.optmat.2020.110683,PTB7-Th (PBDTTT-EFT),PC70BM,PTB7-Th (PBDTTT-EFT),PC70BM,,CCCCC(=O)OCC1(C2=CC=CC=C2)C3=CC=CC4=CC=CC5=CC=CC6=CC=C7C=CC=CC8=CC=CC1=C8C7=C6C5=C4C3,0.81,14.4,65.0,7.58,7.581600000000001,0.0211081794195344,,,,,,,e-MoO3/e-Al,,ZnO,,e-MoO3,,,chlorobenzene,,,,,,-6.1,-3.9,
81546,10.1016/j.optmat.2020.110683,10.1016/j.optmat.2020.110683,PTB7-Th (PBDTTT-EFT),PC70BM,PTB7-Th (PBDTTT-EFT),PC70BM,,CCCCC(=O)OCC1(C2=CC=CC=C2)C3=CC=CC4=CC=CC5=CC=CC6=CC=C7C=CC=CC8=CC=CC1=C8C7=C6C5=C4C3,0.42,10.4,20.0,0.87,0.8736000000000002,0.413793103448294,,,,,,,e-Al,,ZnO,,,,,chlorobenzene,,,,,,-6.1,-3.9,
81547,10.1016/j.optmat.2020.110683,10.1016/j.optmat.2020.110683,PTB7-Th (PBDTTT-EFT),PC70BM,PTB7-Th (PBDTTT-EFT),PC70BM,,CCCCC(=O)OCC1(C2=CC=CC=C2)C3=CC=CC4=CC=CC5=CC=CC6=CC=C7C=CC=CC8=CC=CC1=C8C7=C6C5=C4C3,0.8,10.08,39.0,3.14,3.14496,0.1579617834394787,,,,,,,e-MoO3/p-AgNWs,,ZnO,,e-MoO3,,,chlorobenzene,,,,,,-6.1,-3.9,
81548,10.1016/j.optmat.2020.110683,10.1016/j.optmat.2020.110683,PTB7-Th (PBDTTT-EFT),PC70BM,PTB7-Th (PBDTTT-EFT),PC70BM,,CCCCC(=O)OCC1(C2=CC=CC=C2)C3=CC=CC4=CC=CC5=CC=CC6=CC=C7C=CC=CC8=CC=CC1=C8C7=C6C5=C4C3,0.78,12.2,44.0,4.19,4.18704,0.0706443914081322,,,,,,,s-MoOx/p-AgNWs,,ZnO,,s-MoO3,,,chlorobenzene,,,,,,-6.1,-3.9,
81549,10.1016/j.optmat.2020.110683,10.1016/j.optmat.2020.110683,PTB7-Th (PBDTTT-EFT),PC70BM,PTB7-Th (PBDTTT-EFT),PC70BM,,CCCCC(=O)OCC1(C2=CC=CC=C2)C3=CC=CC4=CC=CC5=CC=CC6=CC=C7C=CC=CC8=CC=CC1=C8C7=C6C5=C4C3,0.54,8.61,26.0,1.21,1.208844,0.0955371900826392,,,,,,,PEDOT:PSS/p-Ag NWs,,ZnO,,PEDOT:PSS,,,chlorobenzene,,,,,,-6.1,-3.9,
81550,10.1016/j.optmat.2021.110909,10.1016/j.optmat.2021.110909,PTB7-Th,PC71BM,PTB7-Th,PC71BM,CCCCC(CC)COC(=O)c1sc2csc(-c3cc4c(-c5ccc(CC(CC)CCCC)s5)c5sccc5c(-c5ccc(CC(CC)CCCC)s5)c4s3)c2c1F,COC(=O)CCCC1(c2ccccc2)C23c4c5ccc6c7cc8c9c%10c(cc%11cc%12c%13c%14c(cc%15c%16ccc-5c2c%16c2c5c%16c%17c(c(c46)c7c9c%17c4c%10c%11c%13c4c%16c%14c%152)C513)C%12)C8,0.44,12.73,48.51,2.73,2.71714212,0.4709846153846109,,,1:1.5,DPS,,3%,,conventional,w/o CILs,,PEDOT:PSS,,100.0,chlorobenzene,,150.0,-5.21,-3.6,,-5.9,-3.9,
81551,10.1016/j.optmat.2021.110909,10.1016/j.optmat.2021.110909,PTB7-Th,PC71BM,PTB7-Th,PC71BM,CCCCC(CC)COC(=O)c1sc2csc(-c3cc4c(-c5ccc(CC(CC)CCCC)s5)c5sccc5c(-c5ccc(CC(CC)CCCC)s5)c4s3)c2c1F,COC(=O)CCCC1(c2ccccc2)C23c4c5ccc6c7cc8c9c%10c(cc%11cc%12c%13c%14c(cc%15c%16ccc-5c2c%16c2c5c%16c%17c(c(c46)c7c9c%17c4c%10c%11c%13c4c%16c%14c%152)C513)C%12)C8,0.63,14.08,55.91,5.04,4.95944064,1.5984000000000105,,,1:1.5,DPS,,3%,ITO/PEDOT:PSS/PTB7-Th:PC71BM/C6H12N4/Al,conventional,methanol 1.0 mg mL⁻¹,,PEDOT:PSS,,100.0,chlorobenzene,,150.0,-5.21,-3.6,,-5.9,-3.9,
81552,10.1016/j.optmat.2021.110909,10.1016/j.optmat.2021.110909,PTB7-Th,PC71BM,PTB7-Th,PC71BM,CCCCC(CC)COC(=O)c1sc2csc(-c3cc4c(-c5ccc(CC(CC)CCCC)s5)c5sccc5c(-c5ccc(CC(CC)CCCC)s5)c4s3)c2c1F,COC(=O)CCCC1(c2ccccc2)C23c4c5ccc6c7cc8c9c%10c(cc%11cc%12c%13c%14c(cc%15c%16ccc-5c2c%16c2c5c%16c%17c(c(c46)c7c9c%17c4c%10c%11c%13c4c%16c%14c%152)C513)C%12)C8,0.75,15.5,58.7,6.84,6.823875,0.2357456140350836,,,1:1.5,DPS,,3%,ITO/PEDOT:PSS/PTB7-Th:PC71BM/C6H12N4/Al,conventional,methanol 1.0 mg mL⁻¹,,PEDOT:PSS,,100.0,chlorobenzene,,150.0,-5.21,-3.6,,-5.9,-3.9,
81553,10.1016/j.optmat.2021.110909,10.1016/j.optmat.2021.110909,PTB7-Th,PC71BM,PTB7-Th,PC71BM,CCCCC(CC)COC(=O)c1sc2csc(-c3cc4c(-c5ccc(CC(CC)CCCC)s5)c5sccc5c(-c5ccc(CC(CC)CCCC)s5)c4s3)c2c1F,COC(=O)CCCC1(c2ccccc2)C23c4c5ccc6c7cc8c9c%10c(cc%11cc%12c%13c%14c(cc%15c%16ccc-5c2c%16c2c5c%16c%17c(c(c46)c7c9c%17c4c%10c%11c%13c4c%16c%14c%152)C513)C%12)C8,0.76,15.62,59.77,7.14,7.0954162400000005,0.6244224089635741,,,1:1.5,DPS,,3%,ITO/PEDOT:PSS/PTB7-Th:PC71BM/C6H12N4/Al,conventional,2.0 mg mL⁻¹,,PEDOT:PSS,,100.0,chlorobenzene,,150.0,-5.21,-3.6,,-5.9,-3.9,
81554,10.1016/j.optmat.2021.110909,10.1016/j.optmat.2021.110909,PTB7-Th,PC71BM,PTB7-Th,PC71BM,CCCCC(CC)COC(=O)c1sc2csc(-c3cc4c(-c5ccc(CC(CC)CCCC)s5)c5sccc5c(-c5ccc(CC(CC)CCCC)s5)c4s3)c2c1F,COC(=O)CCCC1(c2ccccc2)C23c4c5ccc6c7cc8c9c%10c(cc%11cc%12c%13c%14c(cc%15c%16ccc-5c2c%16c2c5c%16c%17c(c(c46)c7c9c%17c4c%10c%11c%13c4c%16c%14c%152)C513)C%12)C8,0.77,15.89,63.32,7.79,7.74739196,0.5469581514762539,,,1:1.5,DPS,,3%,ITO/PEDOT:PSS/PTB7-Th:PC71BM/C6H12N4/Al,conventional,3.0 mg mL⁻¹,,PEDOT:PSS,,100.0,chlorobenzene,,150.0,-5.21,-3.6,,-5.9,-3.9,
81555,10.1016/j.optmat.2021.110909,10.1016/j.optmat.2021.110909,PTB7-Th,PC71BM,PTB7-Th,PC71BM,CCCCC(CC)COC(=O)c1sc2csc(-c3cc4c(-c5ccc(CC(CC)CCCC)s5)c5sccc5c(-c5ccc(CC(CC)CCCC)s5)c4s3)c2c1F,COC(=O)CCCC1(c2ccccc2)C23c4c5ccc6c7cc8c9c%10c(cc%11cc%12c%13c%14c(cc%15c%16ccc-5c2c%16c2c5c%16c%17c(c(c46)c7c9c%17c4c%10c%11c%13c4c%16c%14c%152)C513)C%12)C8,0.76,15.74,57.2,6.86,6.842492800000001,0.2552069970845327,,,1:1.5,DPS,,3%,ITO/PEDOT:PSS/PTB7-Th:PC71BM/C6H12N4/Al,conventional,4.0 mg mL⁻¹,,PEDOT:PSS,,100.0,chlorobenzene,,150.0,-5.21,-3.6,,-5.9,-3.9,
81556,10.1016/j.optmat.2021.111647,10.1016/j.optmat.2021.111647,PTB7-Th,PC71BM,PTB7-Th,PC71BM,CCCCC(CC)COC(=O)c1sc2csc(-c3cc4c(-c5ccc(CC(CC)CCCC)s5)c5sccc5c(-c5ccc(CC(CC)CCCC)s5)c4s3)c2c1F,COC(=O)CCCC1(c2ccccc2)C23c4c5ccc6c7cc8c9c%10c(cc%11cc%12c%13c%14c(cc%15c%16ccc-5c2c%16c2c5c%16c%17c(c(c46)c7c9c%17c4c%10c%11c%13c4c%16c%14c%152)C513)C%12)C8,0.73,14.52,52.49,5.56,5.563730039999999,0.067087050359708,,,,,,,ITO/PEDOT:PSS/PTB7-Th:PC71BM/CIL/Al,conventional,,,PEDOT:PSS,PEDOT:PSS,100.0,chlorobenzene,chlorobenzene,,-5.21,-3.6,,-5.9,-3.9,
81557,10.1016/j.optmat.2021.111647,10.1016/j.optmat.2021.111647,PTB7-Th,PC71BM,PTB7-Th,PC71BM,CCCCC(CC)COC(=O)c1sc2csc(-c3cc4c(-c5ccc(CC(CC)CCCC)s5)c5sccc5c(-c5ccc(CC(CC)CCCC)s5)c4s3)c2c1F,COC(=O)CCCC1(c2ccccc2)C23c4c5ccc6c7cc8c9c%10c(cc%11cc%12c%13c%14c(cc%15c%16ccc-5c2c%16c2c5c%16c%17c(c(c46)c7c9c%17c4c%10c%11c%13c4c%16c%14c%152)C513)C%12)C8,0.77,15.31,61.05,7.2,7.197001350000001,0.0416479166666588,,,,,,,,,Phen-1,Phen-1,PEDOT:PSS,,,,,,-5.21,-3.6,,-5.9,-3.9,
81558,10.1016/j.optmat.2021.111647,10.1016/j.optmat.2021.111647,PTB7-Th,PC71BM,PTB7-Th,PC71BM,CCCCC(CC)COC(=O)c1sc2csc(-c3cc4c(-c5ccc(CC(CC)CCCC)s5)c5sccc5c(-c5ccc(CC(CC)CCCC)s5)c4s3)c2c1F,COC(=O)CCCC1(c2ccccc2)C23c4c5ccc6c7cc8c9c%10c(cc%11cc%12c%13c%14c(cc%15c%16ccc-5c2c%16c2c5c%16c%17c(c(c46)c7c9c%17c4c%10c%11c%13c4c%16c%14c%152)C513)C%12)C8,0.78,15.4,61.42,7.38,7.3777704,0.0302113821138173,,,,,,,,,Phen-1,Phen-1,PEDOT:PSS,,,,,,-5.21,-3.6,,-5.9,-3.9,
81559,10.1016/j.optmat.2021.111647,10.1016/j.optmat.2021.111647,PTB7-Th,PC71BM,PTB7-Th,PC71BM,CCCCC(CC)COC(=O)c1sc2csc(-c3cc4c(-c5ccc(CC(CC)CCCC)s5)c5sccc5c(-c5ccc(CC(CC)CCCC)s5)c4s3)c2c1F,COC(=O)CCCC1(c2ccccc2)C23c4c5ccc6c7cc8c9c%10c(cc%11cc%12c%13c%14c(cc%15c%16ccc-5c2c%16c2c5c%16c%17c(c(c46)c7c9c%17c4c%10c%11c%13c4c%16c%14c%152)C513)C%12)C8,0.79,15.91,63.77,8.01,8.01518753,0.0647631710362123,,,,,,,,OSCs,Phen-1,Phen-1,,,,,,,-5.21,-3.6,,-5.9,-3.9,
81560,10.1016/j.optmat.2021.111647,10.1016/j.optmat.2021.111647,PTB7-Th,PC71BM,PTB7-Th,PC71BM,CCCCC(CC)COC(=O)c1sc2csc(-c3cc4c(-c5ccc(CC(CC)CCCC)s5)c5sccc5c(-c5ccc(CC(CC)CCCC)s5)c4s3)c2c1F,COC(=O)CCCC1(c2ccccc2)C23c4c5ccc6c7cc8c9c%10c(cc%11cc%12c%13c%14c(cc%15c%16ccc-5c2c%16c2c5c%16c%17c(c(c46)c7c9c%17c4c%10c%11c%13c4c%16c%14c%152)C513)C%12)C8,0.79,15.83,60.97,7.62,7.62472529,0.0620116797900217,,,,,,,,OSCs,Phen-1,Phen-1,,,,,,,-5.21,-3.6,,-5.9,-3.9,
81561,10.1016/j.optmat.2021.111647,10.1016/j.optmat.2021.111647,PTB7-Th,PC71BM,PTB7-Th,PC71BM,CCCCC(CC)COC(=O)c1sc2csc(-c3cc4c(-c5ccc(CC(CC)CCCC)s5)c5sccc5c(-c5ccc(CC(CC)CCCC)s5)c4s3)c2c1F,COC(=O)CCCC1(c2ccccc2)C23c4c5ccc6c7cc8c9c%10c(cc%11cc%12c%13c%14c(cc%15c%16ccc-5c2c%16c2c5c%16c%17c(c(c46)c7c9c%17c4c%10c%11c%13c4c%16c%14c%152)C513)C%12)C8,0.78,16.11,66.07,8.3,8.302224059999999,0.026795903614432,,,,,,,,OSCs,Phen-2,Phen-2,,,,,,,-5.21,-3.6,,-5.9,-3.9,
81562,10.1016/j.optmat.2021.111647,10.1016/j.optmat.2021.111647,PTB7-Th,PC71BM,PTB7-Th,PC71BM,CCCCC(CC)COC(=O)c1sc2csc(-c3cc4c(-c5ccc(CC(CC)CCCC)s5)c5sccc5c(-c5ccc(CC(CC)CCCC)s5)c4s3)c2c1F,COC(=O)CCCC1(c2ccccc2)C23c4c5ccc6c7cc8c9c%10c(cc%11cc%12c%13c%14c(cc%15c%16ccc-5c2c%16c2c5c%16c%17c(c(c46)c7c9c%17c4c%10c%11c%13c4c%16c%14c%152)C513)C%12)C8,0.79,16.17,67.17,8.58,8.580497310000002,0.0057961538461755,,,,,,,,OSCs,Phen-2,Phen-2,,,,,,,-5.21,-3.6,,-5.9,-3.9,
81563,10.1016/j.optmat.2021.111647,10.1016/j.optmat.2021.111647,PTB7-Th,PC71BM,PTB7-Th,PC71BM,CCCCC(CC)COC(=O)c1sc2csc(-c3cc4c(-c5ccc(CC(CC)CCCC)s5)c5sccc5c(-c5ccc(CC(CC)CCCC)s5)c4s3)c2c1F,COC(=O)CCCC1(c2ccccc2)C23c4c5ccc6c7cc8c9c%10c(cc%11cc%12c%13c%14c(cc%15c%16ccc-5c2c%16c2c5c%16c%17c(c(c46)c7c9c%17c4c%10c%11c%13c4c%16c%14c%152)C513)C%12)C8,0.79,16.0,67.12,8.48,8.483968,0.0467924528301935,,,,,,,,OSCs,Phen-2,Phen-2,,,,,,,-5.21,-3.6,,-5.9,-3.9,
81564,10.1016/j.optmat.2021.111647,10.1016/j.optmat.2021.111647,PTB7-Th,PC71BM,PTB7-Th,PC71BM,CCCCC(CC)COC(=O)c1sc2csc(-c3cc4c(-c5ccc(CC(CC)CCCC)s5)c5sccc5c(-c5ccc(CC(CC)CCCC)s5)c4s3)c2c1F,COC(=O)CCCC1(c2ccccc2)C23c4c5ccc6c7cc8c9c%10c(cc%11cc%12c%13c%14c(cc%15c%16ccc-5c2c%16c2c5c%16c%17c(c(c46)c7c9c%17c4c%10c%11c%13c4c%16c%14c%152)C513)C%12)C8,0.78,16.09,65.51,8.22,8.22163602,0.0199029197080219,,,,,,,,,Phen-2,Phen-2,PEDOT:PSS,,,,,,-5.21,-3.6,,-5.9,-3.9,
81591,10.1016/j.optmat.2023.113870,10.1016/j.optmat.2023.113870,PM6,BTP-eC9,PM6,BTP-eC9,COC(=O)C(C)(C)c1cc(C)cc(-c2sc3c4sc5cc(/C=C6/C(=O)c7cc(F)cc(c7)C(=O)/C6=C\c6cc(C(C)(C)C(=O)OC)c(-c7cc(C)cc(C(C)(C)C(=O)OC)c7)s6)sc5c4c(C(C)(C)C(=O)OC)ccc2-3)c1,CCCCCCCCCc1c(C=C2C(=O)c3cc(Cl)c(Cl)cc3C2=C(C#N)C#N)sc2c1sc1c3c4nsnc4c4c5sc6c(CCCCCCCCC)c(C=C7C(=O)c8cc(Cl)c(Cl)cc8C7=C(C#N)C#N)sc6c5n(CC(CCCC)CCCCCC)c4c3n(CC(CCCC)CCCCCC)c21,0.75,24.38,58.1,10.25,10.623585,3.644731707317076,10.13,10.25,1:1.2,DIO,DIO,0.5 vol%,,conventional,PDINN,PDINN,PEDOT:PSS,PEDOT:PSS,,CF,chloroform,100.0,-5.56,-3.65,,-5.68,-3.9,
81592,10.1016/j.optmat.2023.113870,10.1016/j.optmat.2023.113870,PM6,BTP-eC9,PM6,BTP-eC9,COC(=O)C(C)(C)c1cc(C)cc(-c2sc3c4sc5cc(/C=C6/C(=O)c7cc(F)cc(c7)C(=O)/C6=C\c6cc(C(C)(C)C(=O)OC)c(-c7cc(C)cc(C(C)(C)C(=O)OC)c7)s6)sc5c4c(C(C)(C)C(=O)OC)ccc2-3)c1,CCCCCCCCCc1c(C=C2C(=O)c3cc(Cl)c(Cl)cc3C2=C(C#N)C#N)sc2c1sc1c3c4nsnc4c4c5sc6c(CCCCCCCCC)c(C=C7C(=O)c8cc(Cl)c(Cl)cc8C7=C(C#N)C#N)sc6c5n(CC(CCCC)CCCCCC)c4c3n(CC(CCCC)CCCCCC)c21,0.816,25.01,70.7,14.43,14.42856912,0.0099160083160146,14.32,14.43,1:1.2,DIO,DIO,0.5 vol%,,conventional,PDINN,PDINN,PEDOT:PSS,PEDOT:PSS,,CF,chloroform,100.0,-5.56,-3.65,,-5.68,-3.9,
81593,10.1016/j.optmat.2023.113870,10.1016/j.optmat.2023.113870,PM6,BTP-eC9,PM6,BTP-eC9,COC(=O)C(C)(C)c1cc(C)cc(-c2sc3c4sc5cc(/C=C6/C(=O)c7cc(F)cc(c7)C(=O)/C6=C\c6cc(C(C)(C)C(=O)OC)c(-c7cc(C)cc(C(C)(C)C(=O)OC)c7)s6)sc5c4c(C(C)(C)C(=O)OC)ccc2-3)c1,CCCCCCCCCc1c(C=C2C(=O)c3cc(Cl)c(Cl)cc3C2=C(C#N)C#N)sc2c1sc1c3c4nsnc4c4c5sc6c(CCCCCCCCC)c(C=C7C(=O)c8cc(Cl)c(Cl)cc8C7=C(C#N)C#N)sc6c5n(CC(CCCC)CCCCCC)c4c3n(CC(CCCC)CCCCCC)c21,0.817,25.37,71.55,14.83,14.830375995,0.0025353674983064,14.72,14.83,1:1.2,DIO,DIO,0.5 vol%,,conventional,PDINN,PDINN,PEDOT:PSS,PEDOT:PSS,,CF,chloroform,100.0,-5.56,-3.65,,-5.68,-3.9,
81594,10.1016/j.optmat.2023.113870,10.1016/j.optmat.2023.113870,PM6,BTP-eC9,PM6,BTP-eC9,COC(=O)C(C)(C)c1cc(C)cc(-c2sc3c4sc5cc(/C=C6/C(=O)c7cc(F)cc(c7)C(=O)/C6=C\c6cc(C(C)(C)C(=O)OC)c(-c7cc(C)cc(C(C)(C)C(=O)OC)c7)s6)sc5c4c(C(C)(C)C(=O)OC)ccc2-3)c1,CCCCCCCCCc1c(C=C2C(=O)c3cc(Cl)c(Cl)cc3C2=C(C#N)C#N)sc2c1sc1c3c4nsnc4c4c5sc6c(CCCCCCCCC)c(C=C7C(=O)c8cc(Cl)c(Cl)cc8C7=C(C#N)C#N)sc6c5n(CC(CCCC)CCCCCC)c4c3n(CC(CCCC)CCCCCC)c21,0.841,25.93,74.23,16.19,16.187432598999997,0.015857943174823,16.07,16.19,1:1.2,DIO,DIO,0.5 vol%,PET/Ag NWs/PH1000(with AT)/PEI/PEDOT:PSS/PM6:BTP-eC9/PDINN/Ag,conventional,PDINN,PDINN,PEDOT:PSS,PEDOT:PSS,,CF,chloroform,100.0,-5.56,-3.65,,-5.68,-3.9,
81595,10.1016/j.optmat.2023.114413,10.1016/j.optmat.2023.114413,P3HT,PC61BM,P3HT,PC61BM,CCCCCCc1ccsc1,COC(=O)CCCC1(c2ccccc2)C23c4c5c6c7c8c9c(c%10c%11c2c2c%12c4c4c%13c5c5c7c7c8c8c%14c9c%10c9c%10c%11c2c2c%11c%12c4c4c%12c%13c5c5c7c7c8c8c%14c9c9c%10c2c2c%11c4c4c%12c5c7c5c8c9c2c45)C613,0.56,9.39,51.5,2.7,2.708076,0.29911111111111,,,1:1,,,,ITO/ZnO/P3HT:PC61BM/MoO3/Ag,inverted,ZnO,ZnO,,,,"1,2-dichlorobenzene",o-DCB,110.0,-5.01,-3.12,,-6.1,-3.7,
81596,10.1016/j.optmat.2023.114413,10.1016/j.optmat.2023.114413,P3HT,PC61BM,P3HT,PC61BM,CCCCCCc1ccsc1,COC(=O)CCCC1(c2ccccc2)C23c4c5c6c7c8c9c(c%10c%11c2c2c%12c4c4c%13c5c5c7c7c8c8c%14c9c%10c9c%10c%11c2c2c%11c%12c4c4c%12c%13c5c5c7c7c8c8c%14c9c9c%10c2c2c%11c4c4c%12c5c7c5c8c9c2c45)C613,0.58,9.94,58.79,3.39,3.389361079999999,0.018847197640147,,,1:1,,,,ITO/ZnO/P3HT:PC61BM/P3HT:NiO NPs (0 wt%)/MoO3/Ag,inverted,ZnO,ZnO,P3HT:NiO NPs (0 wt%),P3HT:NiO,,"1,2-dichlorobenzene",o-DCB,110.0,-5.01,-3.12,,-6.1,-3.7,
81597,10.1016/j.optmat.2023.114413,10.1016/j.optmat.2023.114413,P3HT,PC61BM,P3HT,PC61BM,CCCCCCc1ccsc1,COC(=O)CCCC1(c2ccccc2)C23c4c5c6c7c8c9c(c%10c%11c2c2c%12c4c4c%13c5c5c7c7c8c8c%14c9c%10c9c%10c%11c2c2c%11c%12c4c4c%12c%13c5c5c7c7c8c8c%14c9c9c%10c2c2c%11c4c4c%12c5c7c5c8c9c2c45)C613,0.58,10.18,58.75,3.47,3.468835,0.033573487031709,,,1:1,,,,ITO/ZnO/P3HT:PC61BM/P3HT:NiO NPs (2.5 wt%)/MoO3/Ag,inverted,ZnO,ZnO,P3HT:NiO NPs (2.5 wt%),P3HT:NiO,,"1,2-dichlorobenzene",o-DCB,110.0,-5.01,-3.12,,-6.1,-3.7,
81598,10.1016/j.optmat.2023.114413,10.1016/j.optmat.2023.114413,P3HT,PC61BM,P3HT,PC61BM,CCCCCCc1ccsc1,COC(=O)CCCC1(c2ccccc2)C23c4c5c6c7c8c9c(c%10c%11c2c2c%12c4c4c%13c5c5c7c7c8c8c%14c9c%10c9c%10c%11c2c2c%11c%12c4c4c%12c%13c5c5c7c7c8c8c%14c9c9c%10c2c2c%11c4c4c%12c5c7c5c8c9c2c45)C613,0.58,10.7,60.26,3.73,3.7397356,0.2610080428954292,,,1:1,,,,ITO/ZnO/P3HT:PC61BM/P3HT:NiO NPs (5 wt%)/MoO3/Ag,inverted,ZnO,ZnO,P3HT:NiO NPs (5 wt%),P3HT:NiO,,"1,2-dichlorobenzene",o-DCB,110.0,-5.01,-3.12,,-6.1,-3.7,
81599,10.1016/j.optmat.2023.114413,10.1016/j.optmat.2023.114413,P3HT,PC61BM,P3HT,PC61BM,CCCCCCc1ccsc1,COC(=O)CCCC1(c2ccccc2)C23c4c5c6c7c8c9c(c%10c%11c2c2c%12c4c4c%13c5c5c7c7c8c8c%14c9c%10c9c%10c%11c2c2c%11c%12c4c4c%12c%13c5c5c7c7c8c8c%14c9c9c%10c2c2c%11c4c4c%12c5c7c5c8c9c2c45)C613,0.58,9.63,57.4,3.2,3.2060195999999994,0.1881124999999761,,,1:1,,,,ITO/ZnO/P3HT:PC61BM/P3HT:NiO NPs (7.5 wt%)/MoO3/Ag,inverted,ZnO,ZnO,P3HT:NiO NPs (7.5 wt%),P3HT:NiO,,"1,2-dichlorobenzene",o-DCB,110.0,-5.01,-3.12,,-6.1,-3.7,
81631,10.1016/j.optmat.2026.117864,10.1016/j.optmat.2026.117864,PTB7-Th,PC71BM,PTB7-Th,PC71BM,CCCCC(CC)COC(=O)c1sc2csc(-c3cc4c(-c5ccc(CC(CC)CCCC)s5)c5sccc5c(-c5ccc(CC(CC)CCCC)s5)c4s3)c2c1F,COC(=O)CCCC1(c2ccccc2)C23c4c5ccc6c7cc8c9c%10c(cc%11cc%12c%13c%14c(cc%15c%16ccc-5c2c%16c2c5c%16c%17c(c(c46)c7c9c%17c4c%10c%11c%13c4c%16c%14c%152)C513)C%12)C8,0.76,14.87,57.56,6.47,6.50497072,0.5405057187017073,,,,,,,ITO/PEDOT:PSS/PTB7-Th:PC71BM/PQA-FN/Al,conventional,PQA-FN,PQA-FN,PEDOT:PSS,PEDOT:PSS,100.0,chloroform,chloroform,,-5.21,-3.6,,-5.9,-3.9,
81632,10.1016/j.optmat.2026.117864,10.1016/j.optmat.2026.117864,PTB7-Th,PC71BM,PTB7-Th,PC71BM,CCCCC(CC)COC(=O)c1sc2csc(-c3cc4c(-c5ccc(CC(CC)CCCC)s5)c5sccc5c(-c5ccc(CC(CC)CCCC)s5)c4s3)c2c1F,COC(=O)CCCC1(c2ccccc2)C23c4c5ccc6c7cc8c9c%10c(cc%11cc%12c%13c%14c(cc%15c%16ccc-5c2c%16c2c5c%16c%17c(c(c46)c7c9c%17c4c%10c%11c%13c4c%16c%14c%152)C513)C%12)C8,0.79,15.73,68.51,8.49,8.513532170000001,0.2771751472320503,,,,,,,ITO/PEDOT:PSS/PTB7-Th:PC71BM/PQA-FN/Al,conventional,PQA-FN,PQA-FN,PEDOT:PSS,PEDOT:PSS,100.0,chloroform,chloroform,,-5.21,-3.6,,-5.9,-3.9,
81633,10.1016/j.optmat.2026.117864,10.1016/j.optmat.2026.117864,PTB7-Th,PC71BM,PTB7-Th,PC71BM,CCCCC(CC)COC(=O)c1sc2csc(-c3cc4c(-c5ccc(CC(CC)CCCC)s5)c5sccc5c(-c5ccc(CC(CC)CCCC)s5)c4s3)c2c1F,COC(=O)CCCC1(c2ccccc2)C23c4c5ccc6c7cc8c9c%10c(cc%11cc%12c%13c%14c(cc%15c%16ccc-5c2c%16c2c5c%16c%17c(c(c46)c7c9c%17c4c%10c%11c%13c4c%16c%14c%152)C513)C%12)C8,0.79,16.0,69.17,8.69,8.743088,0.6109090909090988,,,,,,,ITO/PEDOT:PSS/PTB7-Th:PC71BM/PQA-FN/Al,conventional,PQA-FN,PQA-FN,PEDOT:PSS,PEDOT:PSS,100.0,chloroform,chloroform,,-5.21,-3.6,,-5.9,-3.9,
81634,10.1016/j.optmat.2026.117864,10.1016/j.optmat.2026.117864,PTB7-Th,PC71BM,PTB7-Th,PC71BM,CCCCC(CC)COC(=O)c1sc2csc(-c3cc4c(-c5ccc(CC(CC)CCCC)s5)c5sccc5c(-c5ccc(CC(CC)CCCC)s5)c4s3)c2c1F,COC(=O)CCCC1(c2ccccc2)C23c4c5ccc6c7cc8c9c%10c(cc%11cc%12c%13c%14c(cc%15c%16ccc-5c2c%16c2c5c%16c%17c(c(c46)c7c9c%17c4c%10c%11c%13c4c%16c%14c%152)C513)C%12)C8,0.78,15.9,69.13,8.6,8.573502600000001,0.3081093023255634,,,,,,,ITO/PEDOT:PSS/PTB7-Th:PC71BM/PQA-FN/Al,conventional,PQA-FN,PQA-FN,PEDOT:PSS,PEDOT:PSS,100.0,chloroform,chloroform,,-5.21,-3.6,,-5.9,-3.9,
81635,10.1016/j.orgel.2019.105459,10.1016/j.orgel.2019.105459,P3HT,PCBM,P3HT,PCBM,CCCCCCc1ccsc1,CCCCC(=O)OCC1(C2=CC=CC=C2)C3=CC=CC4=CC=CC5=CC=CC6=CC=CC7=CC=CC1=C7C6=C5C4=C3,0.62,5.77,34.0,1.21,1.216316,0.5219834710743793,,,1:1,,,,ITO/r-GO-W/P3HT:PCBM/Al,conventional,,,r-GO-W,r-GO-W,,chlorobenzene,,,-5.01,-3.12,,-6.1,-3.7,
81636,10.1016/j.orgel.2019.105459,10.1016/j.orgel.2019.105459,P3HT,PCBM,P3HT,PCBM,CCCCCCc1ccsc1,CCCCC(=O)OCC1(C2=CC=CC=C2)C3=CC=CC4=CC=CC5=CC=CC6=CC=CC7=CC=CC1=C7C6=C5C4=C3,0.62,8.72,62.0,3.35,3.3519680000000007,0.0587462686567353,,,1:1,,,,ITO/r-GO-E/P3HT:PCBM/Al,conventional,,,r-GO-E,r-GO-E,,chlorobenzene,,,-5.01,-3.12,,-6.1,-3.7,
81637,10.1016/j.orgel.2019.105459,10.1016/j.orgel.2019.105459,P3HT,PCBM,P3HT,PCBM,CCCCCCc1ccsc1,CCCCC(=O)OCC1(C2=CC=CC=C2)C3=CC=CC4=CC=CC5=CC=CC6=CC=CC7=CC=CC1=C7C6=C5C4=C3,0.64,10.15,62.0,4.02,4.02752,0.1870646766169257,,,1:1,,,,ITO/r-GO-F/P3HT:PCBM/Al,conventional,,,r-GO-F,r-GO-F,,chlorobenzene,,,-5.01,-3.12,,-6.1,-3.7,
81638,10.1016/j.orgel.2019.105459,10.1016/j.orgel.2019.105459,P3HT,PCBM,P3HT,PCBM,CCCCCCc1ccsc1,CCCCC(=O)OCC1(C2=CC=CC=C2)C3=CC=CC4=CC=CC5=CC=CC6=CC=CC7=CC=CC1=C7C6=C5C4=C3,0.63,10.02,52.0,3.28,3.282552,0.0778048780487838,,,1:1,,,,,,,,PEDOT:PSS,PEDOT:PSS,,chlorobenzene,,,-5.01,-3.12,,-6.1,-3.7,
81639,10.1016/j.orgel.2019.105482,10.1016/j.orgel.2019.105482,PTB7,PC71BM,PTB7,PC71BM,CCCCC(CC)COC(=O)c1sc2c(-c3cc4c(OCC(CC)CCCC)c5sccc5c(OCC(CC)CCCC)c4s3)scc2c1F,COC(=O)CCCC1(c2ccccc2)C23c4c5ccc6c7cc8c9c%10c(cc%11cc%12c%13c%14c(cc%15c%16ccc-5c2c%16c2c5c%16c%17c(c(c46)c7c9c%17c4c%10c%11c%13c4c%16c%14c%152)C513)C%12)C8,0.725,16.497,66.88,7.284,7.999065359999999,9.816932454695204,,,1:1.5,,,,ITO/In2O3/ZnO/PCBM/PTB7:PC71BM/MoO3/Ag,inverted,ZnO,ZnO,MoO3,MoO3,,chlorobenzene,chlorobenzene,,-5.19,-3.43,,-5.9,-3.9,
81640,10.1016/j.orgel.2019.105482,10.1016/j.orgel.2019.105482,PTB7,PC71BM,PTB7,PC71BM,CCCCC(CC)COC(=O)c1sc2c(-c3cc4c(OCC(CC)CCCC)c5sccc5c(OCC(CC)CCCC)c4s3)scc2c1F,COC(=O)CCCC1(c2ccccc2)C23c4c5ccc6c7cc8c9c%10c(cc%11cc%12c%13c%14c(cc%15c%16ccc-5c2c%16c2c5c%16c%17c(c(c46)c7c9c%17c4c%10c%11c%13c4c%16c%14c%152)C513)C%12)C8,0.726,16.882,65.76,8.055,8.0597639232,0.0591424357541963,,,1:1.5,,,,ITO/In2O3/ZnO/PCBM/PTB7:PC71BM/MoO3/Ag,,In2O3/ZnO,In2O3/ZnO,MoO3,MoO3,,chlorobenzene,chlorobenzene,,-5.19,-3.43,,-5.9,-3.9,
81641,10.1016/j.orgel.2019.105482,10.1016/j.orgel.2019.105482,PTB7,PC71BM,PTB7,PC71BM,CCCCC(CC)COC(=O)c1sc2c(-c3cc4c(OCC(CC)CCCC)c5sccc5c(OCC(CC)CCCC)c4s3)scc2c1F,COC(=O)CCCC1(c2ccccc2)C23c4c5ccc6c7cc8c9c%10c(cc%11cc%12c%13c%14c(cc%15c%16ccc-5c2c%16c2c5c%16c%17c(c(c46)c7c9c%17c4c%10c%11c%13c4c%16c%14c%152)C513)C%12)C8,0.749,16.826,65.81,8.296,8.293819759400002,0.026280624397273,,,1:1.5,,,,ITO/In2O3/ZnO/PCBM/PTB7:PC71BM/MoO3/Ag,,In2O3/ZnO/PCBM,In2O3/ZnO/PCBM,MoO3,MoO3,,chlorobenzene,chlorobenzene,,-5.19,-3.43,,-5.9,-3.9,
81642,10.1016/j.orgel.2019.105482,10.1016/j.orgel.2019.105482,PTB7,PC71BM,PTB7,PC71BM,CCCCC(CC)COC(=O)c1sc2c(-c3cc4c(OCC(CC)CCCC)c5sccc5c(OCC(CC)CCCC)c4s3)scc2c1F,COC(=O)CCCC1(c2ccccc2)C23c4c5ccc6c7cc8c9c%10c(cc%11cc%12c%13c%14c(cc%15c%16ccc-5c2c%16c2c5c%16c%17c(c(c46)c7c9c%17c4c%10c%11c%13c4c%16c%14c%152)C513)C%12)C8,0.76,17.03,69.83,9.036,9.03795724,0.0216604692341876,,,1:1.5,,,,ITO/In2O3/ZnO/PCBM/PTB7:PC71BM/MoO3/Ag,,In2O3/ZnO/PCBM,In2O3/ZnO/PCBM,MoO3,MoO3,,chlorobenzene,chlorobenzene,,-5.19,-3.43,,-5.9,-3.9,
81643,10.1016/j.orgel.2019.105482,10.1016/j.orgel.2019.105482,PTB7,PC71BM,PTB7,PC71BM,CCCCC(CC)COC(=O)c1sc2c(-c3cc4c(OCC(CC)CCCC)c5sccc5c(OCC(CC)CCCC)c4s3)scc2c1F,COC(=O)CCCC1(c2ccccc2)C23c4c5ccc6c7cc8c9c%10c(cc%11cc%12c%13c%14c(cc%15c%16ccc-5c2c%16c2c5c%16c%17c(c(c46)c7c9c%17c4c%10c%11c%13c4c%16c%14c%152)C513)C%12)C8,0.744,16.987,67.81,8.567,8.570050216799999,0.0356042582000513,,,1:1.5,,,,ITO/In2O3/ZnO/PCBM/PTB7:PC71BM/MoO3/Ag,,In2O3/ZnO/PCBM,In2O3/ZnO/PCBM,MoO3,MoO3,,chlorobenzene,chlorobenzene,,-5.19,-3.43,,-5.9,-3.9,
81644,10.1016/j.orgel.2019.105483,10.1016/j.orgel.2019.105483,PBDB-T,IT-M,PBDB-T,IT-M,CCCCC(CC)Cc1ccc(-c2c3cc(-c4ccc(-c5sc(-c6cccs6)c6c5C(=O)c5c(CC(CC)CCCC)sc(CC(CC)CCCC)c5C6=O)s4)sc3c(-c3ccc(CC(CC)CCCC)s3)c3ccsc23)s1,CCCCCCc1ccc(C2(c3ccc(CCCCCC)cc3)c3cc4c(cc3-c3sc5cc(/C=C6\C(=O)c7ccc(C)cc7C6=C(C#N)C#N)sc5c32)C(c2ccc(CCCCCC)cc2)(c2ccc(CCCCCC)cc2)c2c-4sc3cc(/C=C4\C(=O)c5ccc(C)cc5C4=C(C#N)C#N)sc23)cc1,0.935,15.9,72.8,10.8,10.822812,0.2112222222222227,10.7,10.8,,,,,,,ZnO,ZnO,,,,,,,-5.33,-3.48,,-5.514,-3.808,
81645,10.1016/j.orgel.2019.105483,10.1016/j.orgel.2019.105483,PBDB-T,IT-M,PBDB-T,IT-M,CCCCC(CC)Cc1ccc(-c2c3cc(-c4ccc(-c5sc(-c6cccs6)c6c5C(=O)c5c(CC(CC)CCCC)sc(CC(CC)CCCC)c5C6=O)s4)sc3c(-c3ccc(CC(CC)CCCC)s3)c3ccsc23)s1,CCCCCCc1ccc(C2(c3ccc(CCCCCC)cc3)c3cc4c(cc3-c3sc5cc(/C=C6\C(=O)c7ccc(C)cc7C6=C(C#N)C#N)sc5c32)C(c2ccc(CCCCCC)cc2)(c2ccc(CCCCCC)cc2)c2c-4sc3cc(/C=C4\C(=O)c5ccc(C)cc5C4=C(C#N)C#N)sc23)cc1,0.937,16.7,74.1,11.6,11.5950939,0.0422939655172368,11.3,11.6,1:1,DIO,,0.7% v/v,inverted,,ZnO/PBD,ZnO/PBD,MoO3,,,chlorobenzene,,120.0,-5.33,-3.48,,-5.514,-3.808,
81646,10.1016/j.orgel.2019.105593,10.1016/j.orgel.2019.105593,PBDB-T,ITIC,PBDB-T,ITIC,CCCCC(CC)Cc1ccc(-c2c3cc(-c4ccc(-c5sc(-c6cccs6)c6c5C(=O)c5c(CC(CC)CCCC)sc(CC(CC)CCCC)c5C6=O)s4)sc3c(-c3ccc(CC(CC)CCCC)s3)c3ccsc23)s1,CCCCCCc1ccc(C2(c3ccc(CCCCCC)cc3)c3cc4c(cc3-c3sc5cc(C=C6C(=O)c7ccccc7C6=C(C#N)C#N)sc5c32)C(c2ccc(CCCCCC)cc2)(c2ccc(CCCCCC)cc2)c2c-4sc3cc(C=C4C(=O)c5ccccc5C4=C(C#N)C#N)sc23)cc1,0.89,12.66,64.84,7.29,7.3057821600000015,0.2164905349794435,7.29,,1:1,"1,8-diiodooctane",DIO,,PET/FTEs/PEDOT:PSS/PBDB-T:ITIC/Liq/Al,,Liq,Liq,PEDOT:PSS,PEDOT:PSS,110.0,chlorobenzene,chlorobenzene,,-5.33,-3.48,,-5.576,-3.916,
81647,10.1016/j.orgel.2019.105593,10.1016/j.orgel.2019.105593,PBDB-T,ITIC,PBDB-T,ITIC,CCCCC(CC)Cc1ccc(-c2c3cc(-c4ccc(-c5sc(-c6cccs6)c6c5C(=O)c5c(CC(CC)CCCC)sc(CC(CC)CCCC)c5C6=O)s4)sc3c(-c3ccc(CC(CC)CCCC)s3)c3ccsc23)s1,CCCCCCc1ccc(C2(c3ccc(CCCCCC)cc3)c3cc4c(cc3-c3sc5cc(C=C6C(=O)c7ccccc7C6=C(C#N)C#N)sc5c32)C(c2ccc(CCCCCC)cc2)(c2ccc(CCCCCC)cc2)c2c-4sc3cc(C=C4C(=O)c5ccccc5C4=C(C#N)C#N)sc23)cc1,0.89,12.35,63.9,7.03,7.0235685,0.0914864864864948,7.03,,1:1,"1,8-diiodooctane",DIO,,PET/FTEs/PEDOT:PSS/PBDB-T:ITIC/Liq/Al,,Liq,Liq,PEDOT:PSS,PEDOT:PSS,110.0,chlorobenzene,chlorobenzene,,-5.33,-3.48,,-5.576,-3.916,
81648,10.1016/j.orgel.2020.105771,10.1016/j.orgel.2020.105771,PBDB-T,ITIC,PBDB-T,ITIC,CCCCC(CC)Cc1ccc(-c2c3cc(-c4ccc(-c5sc(-c6cccs6)c6c5C(=O)c5c(CC(CC)CCCC)sc(CC(CC)CCCC)c5C6=O)s4)sc3c(-c3ccc(CC(CC)CCCC)s3)c3ccsc23)s1,CCCCCCc1ccc(C2(c3ccc(CCCCCC)cc3)c3cc4c(cc3-c3sc5cc(C=C6C(=O)c7ccccc7C6=C(C#N)C#N)sc5c32)C(c2ccc(CCCCCC)cc2)(c2ccc(CCCCCC)cc2)c2c-4sc3cc(C=C4C(=O)c5ccccc5C4=C(C#N)C#N)sc23)cc1,0.9,15.92,64.51,9.19,9.2429928,0.5766354733406088,8.89,9.19,,As cast,,,ITO/PEDOT:PSS/active layer/ZrAcac/Al,conventional,ZrAcac,ZrAcac,PEDOT:PSS,PEDOT:PSS,,chlorobenzene,chlorobenzene,,-5.33,-3.48,,-5.576,-3.916,
81649,10.1016/j.orgel.2020.105771,10.1016/j.orgel.2020.105771,PBDB-T,ITIC,PBDB-T,ITIC,CCCCC(CC)Cc1ccc(-c2c3cc(-c4ccc(-c5sc(-c6cccs6)c6c5C(=O)c5c(CC(CC)CCCC)sc(CC(CC)CCCC)c5C6=O)s4)sc3c(-c3ccc(CC(CC)CCCC)s3)c3ccsc23)s1,CCCCCCc1ccc(C2(c3ccc(CCCCCC)cc3)c3cc4c(cc3-c3sc5cc(C=C6C(=O)c7ccccc7C6=C(C#N)C#N)sc5c32)C(c2ccc(CCCCCC)cc2)(c2ccc(CCCCCC)cc2)c2c-4sc3cc(C=C4C(=O)c5ccccc5C4=C(C#N)C#N)sc23)cc1,0.89,15.84,69.81,9.87,9.84153456,0.2884036474164106,9.55,9.87,,DIO,DIO,,ITO/PEDOT:PSS/active layer/ZrAcac/Al,conventional,ZrAcac,ZrAcac,PEDOT:PSS,PEDOT:PSS,,chlorobenzene,chlorobenzene,,-5.33,-3.48,,-5.576,-3.916,
81650,10.1016/j.orgel.2020.105771,10.1016/j.orgel.2020.105771,PBDB-T,ITIC,PBDB-T,ITIC,CCCCC(CC)Cc1ccc(-c2c3cc(-c4ccc(-c5sc(-c6cccs6)c6c5C(=O)c5c(CC(CC)CCCC)sc(CC(CC)CCCC)c5C6=O)s4)sc3c(-c3ccc(CC(CC)CCCC)s3)c3ccsc23)s1,CCCCCCc1ccc(C2(c3ccc(CCCCCC)cc3)c3cc4c(cc3-c3sc5cc(C=C6C(=O)c7ccccc7C6=C(C#N)C#N)sc5c32)C(c2ccc(CCCCCC)cc2)(c2ccc(CCCCCC)cc2)c2c-4sc3cc(C=C4C(=O)c5ccccc5C4=C(C#N)C#N)sc23)cc1,0.9,16.1,70.74,10.2,10.250226,0.4924117647058855,9.92,10.2,,ODT,ODT,,ITO/PEDOT:PSS/active layer/ZrAcac/Al,conventional,ZrAcac,ZrAcac,PEDOT:PSS,PEDOT:PSS,,chlorobenzene,chlorobenzene,,-5.33,-3.48,,-5.576,-3.916,
81651,10.1016/j.orgel.2020.105771,10.1016/j.orgel.2020.105771,PBDB-T,ITIC,PBDB-T,ITIC,CCCCC(CC)Cc1ccc(-c2c3cc(-c4ccc(-c5sc(-c6cccs6)c6c5C(=O)c5c(CC(CC)CCCC)sc(CC(CC)CCCC)c5C6=O)s4)sc3c(-c3ccc(CC(CC)CCCC)s3)c3ccsc23)s1,CCCCCCc1ccc(C2(c3ccc(CCCCCC)cc3)c3cc4c(cc3-c3sc5cc(C=C6C(=O)c7ccccc7C6=C(C#N)C#N)sc5c32)C(c2ccc(CCCCCC)cc2)(c2ccc(CCCCCC)cc2)c2c-4sc3cc(C=C4C(=O)c5ccccc5C4=C(C#N)C#N)sc23)cc1,0.89,15.57,67.16,9.34,9.30656268,0.3580012847965833,9.18,9.34,,CN,CN,,ITO/PEDOT:PSS/active layer/ZrAcac/Al,conventional,ZrAcac,ZrAcac,PEDOT:PSS,PEDOT:PSS,,chlorobenzene,chlorobenzene,,-5.33,-3.48,,-5.576,-3.916,
