Repository: JiYiqaq/PCE-KA-GNN

# Data directory

- `raw/Active_Database.csv` is the immutable source dataset bundled under CC BY 4.0. Do not overwrite it with processed data.
- `processed/` is created and populated by the training pipeline. Generated `.pt` and `.pth` caches are intentionally ignored by Git because they can exceed GitHub's normal single-file limit.

See `../DATA_LICENSE.md` for provenance, license and checksum information.

File: data/raw/Active_Database.csv (part 272 of 471)
id,doi,doi_norm,donor,acceptor,donor_canonical,acceptor_canonical,donor_smiles,acceptor_smiles,voc,jsc,ff,pce,pce_recomputed,pce_relative_error_percent,pce_avg,pce_best,d_a_ratio,additive,additive_canonical,additive_ratio,device_structure,device_type,etl,etl_canonical,htl,htl_canonical,active_layer_thickness,solvent,solvent_canonical,annealing_temp,homo_d,lumo_d,eg_d,homo_a,lumo_a,eg_a
81652,10.1016/j.orgel.2020.105784,10.1016/j.orgel.2020.105784,PM6,99CZ-8F,PM6,99CZ-8F,COC(=O)C(C)(C)c1cc(C)cc(-c2sc3c4sc5cc(/C=C6/C(=O)c7cc(F)cc(c7)C(=O)/C6=C\c6cc(C(C)(C)C(=O)OC)c(-c7cc(C)cc(C(C)(C)C(=O)OC)c7)s6)sc5c4c(C(C)(C)C(=O)OC)ccc2-3)c1,,0.96,7.9,51.2,3.8,3.883008,2.184421052631578,3.5,3.8,,,,,ITO/ZnO/active layer/MoOx/Ag,inverted,ZnO,ZnO,MoOx,MoO3,,CB,chlorobenzene,,-5.56,-3.65,,,,
81653,10.1016/j.orgel.2020.105784,10.1016/j.orgel.2020.105784,PM6,99CZ-8F,PM6,99CZ-8F,COC(=O)C(C)(C)c1cc(C)cc(-c2sc3c4sc5cc(/C=C6/C(=O)c7cc(F)cc(c7)C(=O)/C6=C\c6cc(C(C)(C)C(=O)OC)c(-c7cc(C)cc(C(C)(C)C(=O)OC)c7)s6)sc5c4c(C(C)(C)C(=O)OC)ccc2-3)c1,,0.95,10.7,58.1,6.0,5.905865,1.5689166666666603,6.0,6.0,,,,,ITO/ZnO/active layer/MoOx/Ag,inverted,ZnO,ZnO,MoOx,MoO3,,CB+10%CF,chlorobenzene:chloroform (90:10),,-5.56,-3.65,,,,
81654,10.1016/j.orgel.2020.105784,10.1016/j.orgel.2020.105784,PM6,99CZ-8F,PM6,99CZ-8F,COC(=O)C(C)(C)c1cc(C)cc(-c2sc3c4sc5cc(/C=C6/C(=O)c7cc(F)cc(c7)C(=O)/C6=C\c6cc(C(C)(C)C(=O)OC)c(-c7cc(C)cc(C(C)(C)C(=O)OC)c7)s6)sc5c4c(C(C)(C)C(=O)OC)ccc2-3)c1,,0.92,9.9,64.0,5.8,5.8291200000000005,0.5020689655172536,5.8,5.8,,,,,ITO/ZnO/active layer/MoOx/Ag,inverted,ZnO,ZnO,MoOx,MoO3,,50%CB+50%CF,chlorobenzene:chloroform (1:1),,-5.56,-3.65,,,,
81655,10.1016/j.orgel.2020.105784,10.1016/j.orgel.2020.105784,PM6,99CZ-8F,PM6,99CZ-8F,COC(=O)C(C)(C)c1cc(C)cc(-c2sc3c4sc5cc(/C=C6/C(=O)c7cc(F)cc(c7)C(=O)/C6=C\c6cc(C(C)(C)C(=O)OC)c(-c7cc(C)cc(C(C)(C)C(=O)OC)c7)s6)sc5c4c(C(C)(C)C(=O)OC)ccc2-3)c1,,0.94,11.2,62.7,6.6,6.601056,0.0160000000000025,6.6,6.6,,,,,ITO/ZnO/active layer/MoOx/Ag,inverted,ZnO,ZnO,MoOx,MoO3,,10%CB + CF,chlorobenzene:chloroform (10:90),,-5.56,-3.65,,,,
81656,10.1016/j.orgel.2020.105784,10.1016/j.orgel.2020.105784,PM6,99CZ-8F,PM6,99CZ-8F,COC(=O)C(C)(C)c1cc(C)cc(-c2sc3c4sc5cc(/C=C6/C(=O)c7cc(F)cc(c7)C(=O)/C6=C\c6cc(C(C)(C)C(=O)OC)c(-c7cc(C)cc(C(C)(C)C(=O)OC)c7)s6)sc5c4c(C(C)(C)C(=O)OC)ccc2-3)c1,,0.78,9.1,48.2,3.4,3.421236,0.6245882352941187,3.4,3.4,,,,,ITO/ZnO/active layer/MoOx/Ag,inverted,ZnO,ZnO,MoOx,MoO3,,CF,chloroform,,-5.56,-3.65,,,,
81657,10.1016/j.orgel.2020.105811,10.1016/j.orgel.2020.105811,PTB7,PC70BM,PTB7,PC70BM,CCCCC(CC)COC(=O)c1sc2c(-c3cc4c(OCC(CC)CCCC)c5sccc5c(OCC(CC)CCCC)c4s3)scc2c1F,CCCCC(=O)OCC1(C2=CC=CC=C2)C3=CC=CC4=CC=CC5=CC=CC6=CC=C7C=CC=CC8=CC=CC1=C8C7=C6C5=C4C3,0.76,17.76,51.0,6.91,6.883776000000001,0.3795079594790034,,,1:1.5,"1,8-diiodooctane",DIO,,ITO/ZnO/PEI/active layer/MoOx/Al-MG,inverted,ZnO/PEI,ZnO/PEI,MoOx,MoO3,,chlorobenzene,chlorobenzene,,-5.19,-3.43,,-6.1,-3.9,
81658,10.1016/j.orgel.2020.105811,10.1016/j.orgel.2020.105811,PTB7,PC70BM,PTB7,PC70BM,CCCCC(CC)COC(=O)c1sc2c(-c3cc4c(OCC(CC)CCCC)c5sccc5c(OCC(CC)CCCC)c4s3)scc2c1F,CCCCC(=O)OCC1(C2=CC=CC=C2)C3=CC=CC4=CC=CC5=CC=CC6=CC=C7C=CC=CC8=CC=CC1=C8C7=C6C5=C4C3,0.82,15.98,53.0,6.97,6.944908000000001,0.3599999999999857,,,1:1.5,"1,8-diiodooctane",DIO,,ITO/ZnO/PEI/active layer/MoOx/Ag,inverted,ZnO/PEI,ZnO/PEI,MoOx,MoO3,,chlorobenzene,chlorobenzene,,-5.19,-3.43,,-6.1,-3.9,
81659,10.1016/j.orgel.2020.105893,10.1016/j.orgel.2020.105893,PTB7-Th,ITIC,PTB7-Th,ITIC,CCCCC(CC)COC(=O)c1sc2csc(-c3cc4c(-c5ccc(CC(CC)CCCC)s5)c5sccc5c(-c5ccc(CC(CC)CCCC)s5)c4s3)c2c1F,CCCCCCc1ccc(C2(c3ccc(CCCCCC)cc3)c3cc4c(cc3-c3sc5cc(C=C6C(=O)c7ccccc7C6=C(C#N)C#N)sc5c32)C(c2ccc(CCCCCC)cc2)(c2ccc(CCCCCC)cc2)c2c-4sc3cc(C=C4C(=O)c5ccccc5C4=C(C#N)C#N)sc23)cc1,0.74,12.34,43.0,3.1,3.9265880000000006,26.66412903225808,,,1:1.3,,,,inverted,inverted,ZnO,ZnO,MoO3,MoO3,,MA,,,-5.21,-3.6,,-5.576,-3.916,
81660,10.1016/j.orgel.2020.105893,10.1016/j.orgel.2020.105893,PTB7-Th,ITIC,PTB7-Th,ITIC,CCCCC(CC)COC(=O)c1sc2csc(-c3cc4c(-c5ccc(CC(CC)CCCC)s5)c5sccc5c(-c5ccc(CC(CC)CCCC)s5)c4s3)c2c1F,CCCCCCc1ccc(C2(c3ccc(CCCCCC)cc3)c3cc4c(cc3-c3sc5cc(C=C6C(=O)c7ccccc7C6=C(C#N)C#N)sc5c32)C(c2ccc(CCCCCC)cc2)(c2ccc(CCCCCC)cc2)c2c-4sc3cc(C=C4C(=O)c5ccccc5C4=C(C#N)C#N)sc23)cc1,0.66,10.41,46.0,3.16,3.1604760000000005,0.015063291139252,,,1:1.3,1-phenylnaphthalene (PN),PN,,inverted,inverted,ZnO,ZnO,MoO3,MoO3,,MA/PN,MA:PN,,-5.21,-3.6,,-5.576,-3.916,
81661,10.1016/j.orgel.2020.105893,10.1016/j.orgel.2020.105893,PTB7-Th,ITIC,PTB7-Th,ITIC,CCCCC(CC)COC(=O)c1sc2csc(-c3cc4c(-c5ccc(CC(CC)CCCC)s5)c5sccc5c(-c5ccc(CC(CC)CCCC)s5)c4s3)c2c1F,CCCCCCc1ccc(C2(c3ccc(CCCCCC)cc3)c3cc4c(cc3-c3sc5cc(C=C6C(=O)c7ccccc7C6=C(C#N)C#N)sc5c32)C(c2ccc(CCCCCC)cc2)(c2ccc(CCCCCC)cc2)c2c-4sc3cc(C=C4C(=O)c5ccccc5C4=C(C#N)C#N)sc23)cc1,0.76,11.61,51.0,4.52,4.500036,0.4416814159292007,,,1:1.3,diphenyl ether (DPE),DPE,,inverted,inverted,ZnO,ZnO,MoO3,MoO3,,MA/DPE,MA:DPE,,-5.21,-3.6,,-5.576,-3.916,
81670,10.1016/j.orgel.2020.106008,10.1016/j.orgel.2020.106008,P3HT,PCBM,P3HT,PCBM,CCCCCCc1ccsc1,CCCCC(=O)OCC1(C2=CC=CC=C2)C3=CC=CC4=CC=CC5=CC=CC6=CC=CC7=CC=CC1=C7C6=C5C4=C3,0.6,8.66,61.87,3.24,3.2147652,0.7788518518518587,3.22,3.24,1:1,,,,ITO/ZnO/P3HT:PCBM/MoO3/Ag,inverted,ZnO,ZnO,MoO3,MoO3,150.0,"1,2-dichlorobenzene",o-DCB,,-5.01,-3.12,,-6.1,-3.7,
81671,10.1016/j.orgel.2020.106008,10.1016/j.orgel.2020.106008,P3HT,PCBM,P3HT,PCBM,CCCCCCc1ccsc1,CCCCC(=O)OCC1(C2=CC=CC=C2)C3=CC=CC4=CC=CC5=CC=CC6=CC=CC7=CC=CC1=C7C6=C5C4=C3,0.6,9.28,65.83,3.66,3.6654144,0.1479344262294911,3.64,3.66,1:1,,,,ITO/N2200/PFN-OX/P3HT:PCBM/MoO3/Ag,,N2200/PFN-OX,N2200/PFN-OX,MoO3,MoO3,150.0,"1,2-dichlorobenzene",o-DCB,120.0,-5.01,-3.12,,-6.1,-3.7,
81672,10.1016/j.orgel.2020.106008,10.1016/j.orgel.2020.106008,P3HT,PCBM,P3HT,PCBM,CCCCCCc1ccsc1,CCCCC(=O)OCC1(C2=CC=CC=C2)C3=CC=CC4=CC=CC5=CC=CC6=CC=CC7=CC=CC1=C7C6=C5C4=C3,0.18,5.55,32.72,0.33,0.3268727999999999,0.9476363636363796,,0.33,1:1,,,,ITO/N2200/P3HT:PCBM/MoO3/Ag,,N2200,N2200,MoO3,MoO3,150.0,"1,2-dichlorobenzene",o-DCB,,-5.01,-3.12,,-6.1,-3.7,
81673,10.1016/j.orgel.2020.106046,10.1016/j.orgel.2020.106046,P3HT,PCBM,P3HT,PCBM,CCCCCCc1ccsc1,CCCCC(=O)OCC1(C2=CC=CC=C2)C3=CC=CC4=CC=CC5=CC=CC6=CC=CC7=CC=CC1=C7C6=C5C4=C3,0.634,8.11,65.0,3.31,3.342131,0.9707250755287048,3.31,,1:1,,,,ITO/ZnO/PEIE/P3HT:PCBM/AgNW+EG-doped PEDOT:PSS/NOA-63/EVA/PET,inverted,ZnO/PEIE,ZnO/PEIE,EG-doped PEDOT:PSS (lamination electrode),EG-doped PEDOT:PSS,175.0,"1,2-dichlorobenzene",o-DCB,130.0,-5.01,-3.12,,-6.1,-3.7,
81674,10.1016/j.orgel.2020.106046,10.1016/j.orgel.2020.106046,P3HT,PCBM,P3HT,PCBM,CCCCCCc1ccsc1,CCCCC(=O)OCC1(C2=CC=CC=C2)C3=CC=CC4=CC=CC5=CC=CC6=CC=CC7=CC=CC1=C7C6=C5C4=C3,0.627,8.49,64.0,3.41,3.4068672,0.0918709677419335,,3.41,1:1,,,,ITO/ZnO/PEIE/P3HT:PCBM/AgNW+EG-doped PEDOT:PSS/NOA-63/PET,inverted,ZnO/PEIE,ZnO/PEIE,EG-doped PEDOT:PSS (lamination electrode),EG-doped PEDOT:PSS,175.0,"1,2-dichlorobenzene",o-DCB,130.0,-5.01,-3.12,,-6.1,-3.7,
81675,10.1016/j.orgel.2020.106046,10.1016/j.orgel.2020.106046,P3HT,PCBM,P3HT,PCBM,CCCCCCc1ccsc1,CCCCC(=O)OCC1(C2=CC=CC=C2)C3=CC=CC4=CC=CC5=CC=CC6=CC=CC7=CC=CC1=C7C6=C5C4=C3,0.467,0.000153,31.0,2.2e-05,2.214981e-05,0.6809545454545479,,,1:1,,,,ITO/ZnO/PEIE/P3HT:PCBM/AgNW+EG-doped PEDOT:PSS/NOA-63/EVA/PET,inverted,ZnO/PEIE,ZnO/PEIE,EG-doped PEDOT:PSS (lamination electrode),EG-doped PEDOT:PSS,175.0,"1,2-dichlorobenzene",o-DCB,130.0,-5.01,-3.12,,-6.1,-3.7,
81676,10.1016/j.orgel.2020.106046,10.1016/j.orgel.2020.106046,P3HT,PCBM,P3HT,PCBM,CCCCCCc1ccsc1,CCCCC(=O)OCC1(C2=CC=CC=C2)C3=CC=CC4=CC=CC5=CC=CC6=CC=CC7=CC=CC1=C7C6=C5C4=C3,0.605,7.78,54.0,2.53,2.541726,0.4634782608695789,2.53,,1:1,,,,ITO/ZnO/PEIE/P3HT:PCBM/MoO3/Al,inverted,ZnO/PEIE,ZnO/PEIE,MoO3,MoO3,175.0,"1,2-dichlorobenzene",o-DCB,130.0,-5.01,-3.12,,-6.1,-3.7,
81677,10.1016/j.orgel.2020.106046,10.1016/j.orgel.2020.106046,P3HT,PCBM,P3HT,PCBM,CCCCCCc1ccsc1,CCCCC(=O)OCC1(C2=CC=CC=C2)C3=CC=CC4=CC=CC5=CC=CC6=CC=CC7=CC=CC1=C7C6=C5C4=C3,0.612,8.05,53.0,2.61,2.611098,0.0420689655172515,,2.61,1:1,,,,ITO/ZnO/PEIE/P3HT:PCBM/MoO3/Al,inverted,ZnO/PEIE,ZnO/PEIE,MoO3,MoO3,175.0,"1,2-dichlorobenzene",o-DCB,130.0,-5.01,-3.12,,-6.1,-3.7,
81678,10.1016/j.orgel.2021.106139,10.1016/j.orgel.2021.106139,PBDB-T-2Cl,IT-4F,PBDB-T-2Cl,IT-4F,CCCCC(CC)Cc1sc(-c2c3cc(-c4ccc(-c5sc(-c6cccs6)c6c5C(=O)c5c(CC(CC)CCCC)sc(CC(CC)CCCC)c5C6=O)s4)sc3c(-c3cc(Cl)c(CC(CC)CCCC)s3)c3ccsc23)cc1Cl,CCCCCCc1ccc(C2(c3ccc(CCCCCC)cc3)c3cc4c(cc3-c3sc5cc(/C=C6\C(=O)c7cc(F)c(F)cc7C6=C(C#N)C#N)sc5c32)C(c2ccc(CCCCCC)cc2)(c2ccc(CCCCCC)cc2)c2c-4sc3cc(/C=C4\C(=O)c5cc(F)c(F)cc5C4=C(C#N)C#N)sc23)cc1,0.4,18.16,52.91,3.85,3.8433824,0.17188571428572,3.05,3.85,1:1 w/w,DIO,,5 vol%,ITO/FeOx/PBDB-T-2Cl:IT-4F/PFN-Br/Al,,PFN-Br,,FeO x,FeOx,100.0,chlorobenzene,,100.0,-5.52,-3.6,,-5.66,-4.14,
81679,10.1016/j.orgel.2021.106139,10.1016/j.orgel.2021.106139,PBDB-T-2Cl,IT-4F,PBDB-T-2Cl,IT-4F,CCCCC(CC)Cc1sc(-c2c3cc(-c4ccc(-c5sc(-c6cccs6)c6c5C(=O)c5c(CC(CC)CCCC)sc(CC(CC)CCCC)c5C6=O)s4)sc3c(-c3cc(Cl)c(CC(CC)CCCC)s3)c3ccsc23)cc1Cl,CCCCCCc1ccc(C2(c3ccc(CCCCCC)cc3)c3cc4c(cc3-c3sc5cc(/C=C6\C(=O)c7cc(F)c(F)cc7C6=C(C#N)C#N)sc5c32)C(c2ccc(CCCCCC)cc2)(c2ccc(CCCCCC)cc2)c2c-4sc3cc(/C=C4\C(=O)c5cc(F)c(F)cc5C4=C(C#N)C#N)sc23)cc1,0.61,18.06,58.71,7.07,6.467845859999999,8.517031683168337,6.51,7.07,1:1 w/w,DIO,,5 vol%,ITO/HTL/PBDB-T-2Cl:IT-4F/PFN-Br/Al,,PFN-Br,,UVO FeO x,FeOx,100.0,chlorobenzene,,100.0,-5.52,-3.6,,-5.66,-4.14,
81680,10.1016/j.orgel.2021.106139,10.1016/j.orgel.2021.106139,PBDB-T-2Cl,IT-4F,PBDB-T-2Cl,IT-4F,CCCCC(CC)Cc1sc(-c2c3cc(-c4ccc(-c5sc(-c6cccs6)c6c5C(=O)c5c(CC(CC)CCCC)sc(CC(CC)CCCC)c5C6=O)s4)sc3c(-c3cc(Cl)c(CC(CC)CCCC)s3)c3ccsc23)cc1Cl,CCCCCCc1ccc(C2(c3ccc(CCCCCC)cc3)c3cc4c(cc3-c3sc5cc(/C=C6\C(=O)c7cc(F)c(F)cc7C6=C(C#N)C#N)sc5c32)C(c2ccc(CCCCCC)cc2)(c2ccc(CCCCCC)cc2)c2c-4sc3cc(/C=C4\C(=O)c5cc(F)c(F)cc5C4=C(C#N)C#N)sc23)cc1,0.61,18.78,63.11,7.25,7.22975538,0.2792361379310305,7.05,7.25,1:1 w/w,DIO,,5 vol%,ITO/HTL/PBDB-T-2Cl:IT-4F/PFN-Br/Al,,PFN-Br,,CoO x,CoOx,100.0,chlorobenzene,,100.0,-5.52,-3.6,,-5.66,-4.14,
81681,10.1016/j.orgel.2021.106139,10.1016/j.orgel.2021.106139,PBDB-T-2Cl,IT-4F,PBDB-T-2Cl,IT-4F,CCCCC(CC)Cc1sc(-c2c3cc(-c4ccc(-c5sc(-c6cccs6)c6c5C(=O)c5c(CC(CC)CCCC)sc(CC(CC)CCCC)c5C6=O)s4)sc3c(-c3cc(Cl)c(CC(CC)CCCC)s3)c3ccsc23)cc1Cl,CCCCCCc1ccc(C2(c3ccc(CCCCCC)cc3)c3cc4c(cc3-c3sc5cc(/C=C6\C(=O)c7cc(F)c(F)cc7C6=C(C#N)C#N)sc5c32)C(c2ccc(CCCCCC)cc2)(c2ccc(CCCCCC)cc2)c2c-4sc3cc(/C=C4\C(=O)c5cc(F)c(F)cc5C4=C(C#N)C#N)sc23)cc1,0.84,19.73,68.71,11.38,11.38744572,0.0654281195078909,11.17,11.38,1:1 w/w,DIO,,5% v/v,ITO/HTL/PBDB-T-2Cl:IT-4F/PFN-Br/Al,,PFN-Br,,UVO CoO x,CoOx,100.0,chlorobenzene,,100.0,-5.52,-3.6,,-5.66,-4.14,
81682,10.1016/j.orgel.2021.106139,10.1016/j.orgel.2021.106139,PBDB-T-2Cl,IT-4F,PBDB-T-2Cl,IT-4F,CCCCC(CC)Cc1sc(-c2c3cc(-c4ccc(-c5sc(-c6cccs6)c6c5C(=O)c5c(CC(CC)CCCC)sc(CC(CC)CCCC)c5C6=O)s4)sc3c(-c3cc(Cl)c(CC(CC)CCCC)s3)c3ccsc23)cc1Cl,CCCCCCc1ccc(C2(c3ccc(CCCCCC)cc3)c3cc4c(cc3-c3sc5cc(/C=C6\C(=O)c7cc(F)c(F)cc7C6=C(C#N)C#N)sc5c32)C(c2ccc(CCCCCC)cc2)(c2ccc(CCCCCC)cc2)c2c-4sc3cc(/C=C4\C(=O)c5cc(F)c(F)cc5C4=C(C#N)C#N)sc23)cc1,0.46,18.34,61.76,5.73,5.21032064,9.069447818499135,5.27,5.73,1:1 w/w,DIO,,5 vol%,ITO/HTL/PBDB-T-2Cl:IT-4F/PFN-Br/Al,,PFN-Br,,NiO x,NiOx,100.0,chlorobenzene,,100.0,-5.52,-3.6,,-5.66,-4.14,
81683,10.1016/j.orgel.2021.106139,10.1016/j.orgel.2021.106139,PBDB-T-2Cl,IT-4F,PBDB-T-2Cl,IT-4F,CCCCC(CC)Cc1sc(-c2c3cc(-c4ccc(-c5sc(-c6cccs6)c6c5C(=O)c5c(CC(CC)CCCC)sc(CC(CC)CCCC)c5C6=O)s4)sc3c(-c3cc(Cl)c(CC(CC)CCCC)s3)c3ccsc23)cc1Cl,CCCCCCc1ccc(C2(c3ccc(CCCCCC)cc3)c3cc4c(cc3-c3sc5cc(/C=C6\C(=O)c7cc(F)c(F)cc7C6=C(C#N)C#N)sc5c32)C(c2ccc(CCCCCC)cc2)(c2ccc(CCCCCC)cc2)c2c-4sc3cc(/C=C4\C(=O)c5cc(F)c(F)cc5C4=C(C#N)C#N)sc23)cc1,0.8,19.48,64.69,10.04,10.0812896,0.4112509960159433,9.84,10.04,1:1 w/w,DIO,,5% v/v,ITO/HTL/PBDB-T-2Cl:IT-4F/PFN-Br/Al,,PFN-Br,,UVO NiO x,NiOx,100.0,chlorobenzene,,100.0,-5.52,-3.6,,-5.66,-4.14,
81684,10.1016/j.orgel.2021.106172,10.1016/j.orgel.2021.106172,PM6,Y6,PM6,Y6,COC(=O)C(C)(C)c1cc(C)cc(-c2sc3c4sc5cc(/C=C6/C(=O)c7cc(F)cc(c7)C(=O)/C6=C\c6cc(C(C)(C)C(=O)OC)c(-c7cc(C)cc(C(C)(C)C(=O)OC)c7)s6)sc5c4c(C(C)(C)C(=O)OC)ccc2-3)c1,CCCCCCCCCCCc1c(/C=C2\C(=O)c3cc(F)c(F)cc3C2=C(C#N)C#N)sc2c1sc1c3c4nsnc4c4c5sc6c(CCCCCCCCCCC)c(/C=C7\C(=O)c8cc(F)c(F)cc8C7=C(C#N)C#N)sc6c5n(CC(CC)CCCC)c4c3n(CC(CC)CCCC)c21,0.73,23.36,42.21,7.2,7.197986879999999,0.027960000000012,7.02,7.2,1:1.2,CN,CN,,PET/AgNWs FTEs/PEDOT:PSS/PM6:Y6/PDNIO/Al,conventional,PDINO,PDINO,PEDOT:PSS,PEDOT:PSS,100.0,chloroform,chloroform,90.0,-5.56,-3.65,,-5.65,-4.09,
81685,10.1016/j.orgel.2021.106172,10.1016/j.orgel.2021.106172,PM6,Y6,PM6,Y6,COC(=O)C(C)(C)c1cc(C)cc(-c2sc3c4sc5cc(/C=C6/C(=O)c7cc(F)cc(c7)C(=O)/C6=C\c6cc(C(C)(C)C(=O)OC)c(-c7cc(C)cc(C(C)(C)C(=O)OC)c7)s6)sc5c4c(C(C)(C)C(=O)OC)ccc2-3)c1,CCCCCCCCCCCc1c(/C=C2\C(=O)c3cc(F)c(F)cc3C2=C(C#N)C#N)sc2c1sc1c3c4nsnc4c4c5sc6c(CCCCCCCCCCC)c(/C=C7\C(=O)c8cc(F)c(F)cc8C7=C(C#N)C#N)sc6c5n(CC(CC)CCCC)c4c3n(CC(CC)CCCC)c21,0.813,24.63,56.93,11.4,11.399771366999998,0.0020055526316011,11.28,11.4,1:1.2,CN,CN,,PET/AgNWs/PH1000(70 nm)/PEDOT:PSS/PM6:Y6/PDNIO/Al,conventional,PDINO,PDINO,PEDOT:PSS,PEDOT:PSS,100.0,chloroform,chloroform,90.0,-5.56,-3.65,,-5.65,-4.09,
81686,10.1016/j.orgel.2021.106172,10.1016/j.orgel.2021.106172,PM6,Y6,PM6,Y6,COC(=O)C(C)(C)c1cc(C)cc(-c2sc3c4sc5cc(/C=C6/C(=O)c7cc(F)cc(c7)C(=O)/C6=C\c6cc(C(C)(C)C(=O)OC)c(-c7cc(C)cc(C(C)(C)C(=O)OC)c7)s6)sc5c4c(C(C)(C)C(=O)OC)ccc2-3)c1,CCCCCCCCCCCc1c(/C=C2\C(=O)c3cc(F)c(F)cc3C2=C(C#N)C#N)sc2c1sc1c3c4nsnc4c4c5sc6c(CCCCCCCCCCC)c(/C=C7\C(=O)c8cc(F)c(F)cc8C7=C(C#N)C#N)sc6c5n(CC(CC)CCCC)c4c3n(CC(CC)CCCC)c21,0.81,23.8,59.5,11.48,11.47041,0.0835365853658477,11.34,11.48,1:1.2,CN,CN,,PET/AgNWs/PH1000(85 nm)/PEDOT:PSS/PM6:Y6/PDNIO/Al,conventional,PDINO,PDINO,PEDOT:PSS,PEDOT:PSS,100.0,chloroform,chloroform,90.0,-5.56,-3.65,,-5.65,-4.09,
81687,10.1016/j.orgel.2021.106172,10.1016/j.orgel.2021.106172,PM6,Y6,PM6,Y6,COC(=O)C(C)(C)c1cc(C)cc(-c2sc3c4sc5cc(/C=C6/C(=O)c7cc(F)cc(c7)C(=O)/C6=C\c6cc(C(C)(C)C(=O)OC)c(-c7cc(C)cc(C(C)(C)C(=O)OC)c7)s6)sc5c4c(C(C)(C)C(=O)OC)ccc2-3)c1,CCCCCCCCCCCc1c(/C=C2\C(=O)c3cc(F)c(F)cc3C2=C(C#N)C#N)sc2c1sc1c3c4nsnc4c4c5sc6c(CCCCCCCCCCC)c(/C=C7\C(=O)c8cc(F)c(F)cc8C7=C(C#N)C#N)sc6c5n(CC(CC)CCCC)c4c3n(CC(CC)CCCC)c21,0.814,22.61,69.1,12.71,12.717537139999996,0.0593008654602408,12.56,12.71,1:1.2,CN,CN,,PET/AgNWs/PH1000(100 nm)/PEDOT:PSS/PM6:Y6/PDNIO/Al,conventional,PDINO,PDINO,PEDOT:PSS,PEDOT:PSS,100.0,chloroform,chloroform,90.0,-5.56,-3.65,,-5.65,-4.09,
81688,10.1016/j.orgel.2021.106172,10.1016/j.orgel.2021.106172,PM6,Y6,PM6,Y6,COC(=O)C(C)(C)c1cc(C)cc(-c2sc3c4sc5cc(/C=C6/C(=O)c7cc(F)cc(c7)C(=O)/C6=C\c6cc(C(C)(C)C(=O)OC)c(-c7cc(C)cc(C(C)(C)C(=O)OC)c7)s6)sc5c4c(C(C)(C)C(=O)OC)ccc2-3)c1,CCCCCCCCCCCc1c(/C=C2\C(=O)c3cc(F)c(F)cc3C2=C(C#N)C#N)sc2c1sc1c3c4nsnc4c4c5sc6c(CCCCCCCCCCC)c(/C=C7\C(=O)c8cc(F)c(F)cc8C7=C(C#N)C#N)sc6c5n(CC(CC)CCCC)c4c3n(CC(CC)CCCC)c21,0.829,22.46,64.32,11.97,11.975959488,0.0497868671679069,11.83,11.97,1:1.2,CN,CN,,PET/AgNWs/PH1000(120 nm)/PEDOT:PSS/PM6:Y6/PDNIO/Al,conventional,PDINO,PDINO,PEDOT:PSS,PEDOT:PSS,100.0,chloroform,chloroform,90.0,-5.56,-3.65,,-5.65,-4.09,
81689,10.1016/j.orgel.2021.106303,10.1016/j.orgel.2021.106303,P3HT,ICBA,P3HT,ICBA,CCCCCCc1ccsc1,c1ccc2c(c1)C1CC2C23c4c5c6c7c8c9c(c%10c%11c2c2c4c4c%12c5c5c6c6c8c8c%13c%14c%15c%16c%17c%18c%19c%20c%21c%22c%23c(c%14c%14c%24c%23c%23c%22c%22c%20c(c2c%22c%11c%23c%10c%24c9c%148)c4c%19c%12c%17c5c%16c%136)C%152C4CC(c5ccccc54)C%18%212)C713,0.82,9.45,63.0,4.89,4.881869999999999,0.1662576687116649,,,,,,,Device A: Without PEIE,,,,,,,,,,-5.01,-3.12,,,,
81690,10.1016/j.orgel.2021.106303,10.1016/j.orgel.2021.106303,P3HT,ICBA,P3HT,ICBA,CCCCCCc1ccsc1,c1ccc2c(c1)C1CC2C23c4c5c6c7c8c9c(c%10c%11c2c2c4c4c%12c5c5c6c6c8c8c%13c%14c%15c%16c%17c%18c%19c%20c%21c%22c%23c(c%14c%14c%24c%23c%23c%22c%22c%20c(c2c%22c%11c%23c%10c%24c9c%148)c4c%19c%12c%17c5c%16c%136)C%152C4CC(c5ccccc54)C%18%212)C713,0.81,10.83,64.0,5.66,5.614272000000001,0.8079151943462818,,,,,,,Device B: With PEIE (2MOE diluted),,,,,,,,,,-5.01,-3.12,,,,
81691,10.1016/j.orgel.2021.106303,10.1016/j.orgel.2021.106303,P3HT,ICBA,P3HT,ICBA,CCCCCCc1ccsc1,c1ccc2c(c1)C1CC2C23c4c5c6c7c8c9c(c%10c%11c2c2c4c4c%12c5c5c6c6c8c8c%13c%14c%15c%16c%17c%18c%19c%20c%21c%22c%23c(c%14c%14c%24c%23c%23c%22c%22c%20c(c2c%22c%11c%23c%10c%24c9c%148)c4c%19c%12c%17c5c%16c%136)C%152C4CC(c5ccccc54)C%18%212)C713,0.82,10.87,65.0,5.81,5.79371,0.2803786574870859,,,,,,,Device C: With PEIE (IPA dluted),,,,,,,,,,-5.01,-3.12,,,,
81692,10.1016/j.orgel.2021.106351,10.1016/j.orgel.2021.106351,PM6,Y6,PM6,Y6,COC(=O)C(C)(C)c1cc(C)cc(-c2sc3c4sc5cc(/C=C6/C(=O)c7cc(F)cc(c7)C(=O)/C6=C\c6cc(C(C)(C)C(=O)OC)c(-c7cc(C)cc(C(C)(C)C(=O)OC)c7)s6)sc5c4c(C(C)(C)C(=O)OC)ccc2-3)c1,CCCCCCCCCCCc1c(/C=C2\C(=O)c3cc(F)c(F)cc3C2=C(C#N)C#N)sc2c1sc1c3c4nsnc4c4c5sc6c(CCCCCCCCCCC)c(/C=C7\C(=O)c8cc(F)c(F)cc8C7=C(C#N)C#N)sc6c5n(CC(CC)CCCC)c4c3n(CC(CC)CCCC)c21,0.849,24.87,72.1,15.22,15.223648230000002,0.0239699737188,15.22,,1:1.2,1-chloronaphthalene,CN,,ITO/ALD-Al2O3/PEDOT:PSS/PM6:Y6/BCP/Al,conventional,BCP,BCP,PEDOT:PSS,PEDOT:PSS,140.0,chloroform,chloroform,110.0,-5.56,-3.65,,-5.65,-4.09,
81693,10.1016/j.orgel.2021.106351,10.1016/j.orgel.2021.106351,PM6,Y6,PM6,Y6,COC(=O)C(C)(C)c1cc(C)cc(-c2sc3c4sc5cc(/C=C6/C(=O)c7cc(F)cc(c7)C(=O)/C6=C\c6cc(C(C)(C)C(=O)OC)c(-c7cc(C)cc(C(C)(C)C(=O)OC)c7)s6)sc5c4c(C(C)(C)C(=O)OC)ccc2-3)c1,CCCCCCCCCCCc1c(/C=C2\C(=O)c3cc(F)c(F)cc3C2=C(C#N)C#N)sc2c1sc1c3c4nsnc4c4c5sc6c(CCCCCCCCCCC)c(/C=C7\C(=O)c8cc(F)c(F)cc8C7=C(C#N)C#N)sc6c5n(CC(CC)CCCC)c4c3n(CC(CC)CCCC)c21,0.845,24.85,71.9,15.1,15.097741750000004,0.0149552980132252,15.1,,1:1.2,1-chloronaphthalene,CN,,ITO/ALD-Al2O3/PEDOT:PSS/PM6:Y6/BCP/Al,conventional,BCP,BCP,PEDOT:PSS,PEDOT:PSS,140.0,chloroform,chloroform,110.0,-5.56,-3.65,,-5.65,-4.09,
81694,10.1016/j.orgel.2021.106351,10.1016/j.orgel.2021.106351,PM6,Y6,PM6,Y6,COC(=O)C(C)(C)c1cc(C)cc(-c2sc3c4sc5cc(/C=C6/C(=O)c7cc(F)cc(c7)C(=O)/C6=C\c6cc(C(C)(C)C(=O)OC)c(-c7cc(C)cc(C(C)(C)C(=O)OC)c7)s6)sc5c4c(C(C)(C)C(=O)OC)ccc2-3)c1,CCCCCCCCCCCc1c(/C=C2\C(=O)c3cc(F)c(F)cc3C2=C(C#N)C#N)sc2c1sc1c3c4nsnc4c4c5sc6c(CCCCCCCCCCC)c(/C=C7\C(=O)c8cc(F)c(F)cc8C7=C(C#N)C#N)sc6c5n(CC(CC)CCCC)c4c3n(CC(CC)CCCC)c21,0.844,24.83,71.7,15.02,15.02582484,0.0387805592543205,15.02,,1:1.2,1-chloronaphthalene,CN,,ITO/ALD-Al2O3/PEDOT:PSS/PM6:Y6/BCP/Al,conventional,BCP,BCP,PEDOT:PSS,PEDOT:PSS,140.0,chloroform,chloroform,110.0,-5.56,-3.65,,-5.65,-4.09,
81695,10.1016/j.orgel.2021.106351,10.1016/j.orgel.2021.106351,PM6,Y6,PM6,Y6,COC(=O)C(C)(C)c1cc(C)cc(-c2sc3c4sc5cc(/C=C6/C(=O)c7cc(F)cc(c7)C(=O)/C6=C\c6cc(C(C)(C)C(=O)OC)c(-c7cc(C)cc(C(C)(C)C(=O)OC)c7)s6)sc5c4c(C(C)(C)C(=O)OC)ccc2-3)c1,CCCCCCCCCCCc1c(/C=C2\C(=O)c3cc(F)c(F)cc3C2=C(C#N)C#N)sc2c1sc1c3c4nsnc4c4c5sc6c(CCCCCCCCCCC)c(/C=C7\C(=O)c8cc(F)c(F)cc8C7=C(C#N)C#N)sc6c5n(CC(CC)CCCC)c4c3n(CC(CC)CCCC)c21,0.742,21.33,64.5,10.2,10.2083247,0.081614705882346,10.2,,1:1.2,1-chloronaphthalene,CN,,ITO/ALD-Al2O3/PEDOT:PSS/PM6:Y6/BCP/Al,conventional,BCP,BCP,PEDOT:PSS,PEDOT:PSS,140.0,chloroform,chloroform,110.0,-5.56,-3.65,,-5.65,-4.09,
81696,10.1016/j.orgel.2021.106388,10.1016/j.orgel.2021.106388,P3HT,PCBM,P3HT,PCBM,CCCCCCc1ccsc1,CCCCC(=O)OCC1(C2=CC=CC=C2)C3=CC=CC4=CC=CC5=CC=CC6=CC=CC7=CC=CC1=C7C6=C5C4=C3,0.17,4.84,29.6,0.25,0.2435488,2.580479999999985,,,1.25:1,,,,,inverted,ZnO,,PEDOT:PSS (PH0),PEDOT:PSS,,"1,2-dichlorobenzene",,,-5.01,-3.12,,-6.1,-3.7,
81697,10.1016/j.orgel.2021.106388,10.1016/j.orgel.2021.106388,P3HT,PCBM,P3HT,PCBM,CCCCCCc1ccsc1,CCCCC(=O)OCC1(C2=CC=CC=C2)C3=CC=CC4=CC=CC5=CC=CC6=CC=CC7=CC=CC1=C7C6=C5C4=C3,0.58,12.73,47.21,3.54,3.48570314,1.533809604519774,,,1.25:1,,,,inverted,inverted,ZnO,,m-PEDOT:PSS (PH5),m-PEDOT:PSS,,"1,2-dichlorobenzene",,,-5.01,-3.12,,-6.1,-3.7,
81698,10.1016/j.orgel.2021.106388,10.1016/j.orgel.2021.106388,P3HT,PCBM,P3HT,PCBM,CCCCCCc1ccsc1,CCCCC(=O)OCC1(C2=CC=CC=C2)C3=CC=CC4=CC=CC5=CC=CC6=CC=CC7=CC=CC1=C7C6=C5C4=C3,0.62,13.0,51.14,4.13,4.1218840000000005,0.1965133171912674,,,P3HT:PCBM 25:20 w/w,,,,ITO/ZnO/P3HT:PCBM/m-PEDOT:PSS/GO/Ag,inverted OPV,ZnO,,m-PEDOT:PSS (PH5-GO1),m-PEDOT:PSS,,"1,2-dichlorobenzene",,,-5.01,-3.12,,-6.1,-3.7,
81699,10.1016/j.orgel.2021.106388,10.1016/j.orgel.2021.106388,P3HT,PCBM,P3HT,PCBM,CCCCCCc1ccsc1,CCCCC(=O)OCC1(C2=CC=CC=C2)C3=CC=CC4=CC=CC5=CC=CC6=CC=CC7=CC=CC1=C7C6=C5C4=C3,0.61,12.68,50.71,3.9,3.922317080000001,0.5722328205128344,,,P3HT:PCBM 25:20 w/w,,,,ITO/ZnO/P3HT:PCBM/m-PEDOT:PSS/GO/Ag,inverted OPV,ZnO,,m-PEDOT:PSS (PH5-GO2),m-PEDOT:PSS,,"1,2-dichlorobenzene",,,-5.01,-3.12,,-6.1,-3.7,
81700,10.1016/j.orgel.2021.106388,10.1016/j.orgel.2021.106388,P3HT,PCBM,P3HT,PCBM,CCCCCCc1ccsc1,CCCCC(=O)OCC1(C2=CC=CC=C2)C3=CC=CC4=CC=CC5=CC=CC6=CC=CC7=CC=CC1=C7C6=C5C4=C3,0.6,12.65,48.95,3.7,3.715305,0.4136486486486519,,,1.25:1,,,,inverted,inverted,ZnO,,m-PEDOT:PSS (PH5-GO3),m-PEDOT:PSS,,"1,2-dichlorobenzene",,,-5.01,-3.12,,-6.1,-3.7,
81701,10.1016/j.orgel.2021.106388,10.1016/j.orgel.2021.106388,P3HT,PCBM,P3HT,PCBM,CCCCCCc1ccsc1,CCCCC(=O)OCC1(C2=CC=CC=C2)C3=CC=CC4=CC=CC5=CC=CC6=CC=CC7=CC=CC1=C7C6=C5C4=C3,0.6,11.92,48.37,3.51,3.4594224,1.440957264957265,,,1.25:1,,,,,inverted,ZnO,,m-PEDOT:PSS (PH5-GO4),m-PEDOT:PSS,,"1,2-dichlorobenzene",,,-5.01,-3.12,,-6.1,-3.7,
81702,10.1016/j.orgel.2022.106511,10.1016/j.orgel.2022.106511,PBDB-T,ITIC,PBDB-T,ITIC,CCCCC(CC)Cc1ccc(-c2c3cc(-c4ccc(-c5sc(-c6cccs6)c6c5C(=O)c5c(CC(CC)CCCC)sc(CC(CC)CCCC)c5C6=O)s4)sc3c(-c3ccc(CC(CC)CCCC)s3)c3ccsc23)s1,CCCCCCc1ccc(C2(c3ccc(CCCCCC)cc3)c3cc4c(cc3-c3sc5cc(C=C6C(=O)c7ccccc7C6=C(C#N)C#N)sc5c32)C(c2ccc(CCCCCC)cc2)(c2ccc(CCCCCC)cc2)c2c-4sc3cc(C=C4C(=O)c5ccccc5C4=C(C#N)C#N)sc23)cc1,0.84,13.72,51.0,5.31,5.877648000000001,10.690169491525443,5.31,,,,,,Patterned ITO,,MPPhen,,PEDOT:PSS,,,,,140.0,-5.33,-3.48,,-5.576,-3.916,
81703,10.1016/j.orgel.2022.106511,10.1016/j.orgel.2022.106511,PBDB-T,ITIC,PBDB-T,ITIC,CCCCC(CC)Cc1ccc(-c2c3cc(-c4ccc(-c5sc(-c6cccs6)c6c5C(=O)c5c(CC(CC)CCCC)sc(CC(CC)CCCC)c5C6=O)s4)sc3c(-c3ccc(CC(CC)CCCC)s3)c3ccsc23)s1,CCCCCCc1ccc(C2(c3ccc(CCCCCC)cc3)c3cc4c(cc3-c3sc5cc(C=C6C(=O)c7ccccc7C6=C(C#N)C#N)sc5c32)C(c2ccc(CCCCCC)cc2)(c2ccc(CCCCCC)cc2)c2c-4sc3cc(C=C4C(=O)c5ccccc5C4=C(C#N)C#N)sc23)cc1,0.87,14.99,53.0,7.5,6.911889,7.841480000000006,7.5,,,,,,Patterned ITO,,MPPhen,,PEDOT:PSS,,,,,140.0,-5.33,-3.48,,-5.576,-3.916,
81704,10.1016/j.orgel.2022.106511,10.1016/j.orgel.2022.106511,PBDB-T,ITIC,PBDB-T,ITIC,CCCCC(CC)Cc1ccc(-c2c3cc(-c4ccc(-c5sc(-c6cccs6)c6c5C(=O)c5c(CC(CC)CCCC)sc(CC(CC)CCCC)c5C6=O)s4)sc3c(-c3ccc(CC(CC)CCCC)s3)c3ccsc23)s1,CCCCCCc1ccc(C2(c3ccc(CCCCCC)cc3)c3cc4c(cc3-c3sc5cc(C=C6C(=O)c7ccccc7C6=C(C#N)C#N)sc5c32)C(c2ccc(CCCCCC)cc2)(c2ccc(CCCCCC)cc2)c2c-4sc3cc(C=C4C(=O)c5ccccc5C4=C(C#N)C#N)sc23)cc1,0.87,15.5,60.0,7.92,8.091,2.159090909090901,7.92,,,,,,Patterned ITO,,,,,,,,,140.0,-5.33,-3.48,,-5.576,-3.916,
81705,10.1016/j.orgel.2022.106511,10.1016/j.orgel.2022.106511,PBDB-T,ITIC,PBDB-T,ITIC,CCCCC(CC)Cc1ccc(-c2c3cc(-c4ccc(-c5sc(-c6cccs6)c6c5C(=O)c5c(CC(CC)CCCC)sc(CC(CC)CCCC)c5C6=O)s4)sc3c(-c3ccc(CC(CC)CCCC)s3)c3ccsc23)s1,CCCCCCc1ccc(C2(c3ccc(CCCCCC)cc3)c3cc4c(cc3-c3sc5cc(C=C6C(=O)c7ccccc7C6=C(C#N)C#N)sc5c32)C(c2ccc(CCCCCC)cc2)(c2ccc(CCCCCC)cc2)c2c-4sc3cc(C=C4C(=O)c5ccccc5C4=C(C#N)C#N)sc23)cc1,0.87,15.19,57.0,7.61,7.532720999999999,1.0154927726675644,7.61,,,,,,Patterned ITO,,MPPhen,,PEDOT:PSS,,,,,140.0,-5.33,-3.48,,-5.576,-3.916,
81706,10.1016/j.orgel.2022.106511,10.1016/j.orgel.2022.106511,PBDB-T,ITIC,PBDB-T,ITIC,CCCCC(CC)Cc1ccc(-c2c3cc(-c4ccc(-c5sc(-c6cccs6)c6c5C(=O)c5c(CC(CC)CCCC)sc(CC(CC)CCCC)c5C6=O)s4)sc3c(-c3ccc(CC(CC)CCCC)s3)c3ccsc23)s1,CCCCCCc1ccc(C2(c3ccc(CCCCCC)cc3)c3cc4c(cc3-c3sc5cc(C=C6C(=O)c7ccccc7C6=C(C#N)C#N)sc5c32)C(c2ccc(CCCCCC)cc2)(c2ccc(CCCCCC)cc2)c2c-4sc3cc(C=C4C(=O)c5ccccc5C4=C(C#N)C#N)sc23)cc1,0.87,14.99,54.0,7.57,7.042301999999999,6.97091149273449,7.57,,,,,,Patterned ITO,,MPPhen,,PEDOT:PSS,,,,,140.0,-5.33,-3.48,,-5.576,-3.916,
81707,10.1016/j.orgel.2022.106511,10.1016/j.orgel.2022.106511,PBDB-T,ITIC,PBDB-T,ITIC,CCCCC(CC)Cc1ccc(-c2c3cc(-c4ccc(-c5sc(-c6cccs6)c6c5C(=O)c5c(CC(CC)CCCC)sc(CC(CC)CCCC)c5C6=O)s4)sc3c(-c3ccc(CC(CC)CCCC)s3)c3ccsc23)s1,CCCCCCc1ccc(C2(c3ccc(CCCCCC)cc3)c3cc4c(cc3-c3sc5cc(C=C6C(=O)c7ccccc7C6=C(C#N)C#N)sc5c32)C(c2ccc(CCCCCC)cc2)(c2ccc(CCCCCC)cc2)c2c-4sc3cc(C=C4C(=O)c5ccccc5C4=C(C#N)C#N)sc23)cc1,0.83,13.52,43.0,5.58,4.825288,13.525304659498216,5.58,,,,,,Planer ITO,,MPPhen,,PEDOT:PSS,,,,,140.0,-5.33,-3.48,,-5.576,-3.916,
81708,10.1016/j.orgel.2022.106511,10.1016/j.orgel.2022.106511,PBDB-T,ITIC,PBDB-T,ITIC,CCCCC(CC)Cc1ccc(-c2c3cc(-c4ccc(-c5sc(-c6cccs6)c6c5C(=O)c5c(CC(CC)CCCC)sc(CC(CC)CCCC)c5C6=O)s4)sc3c(-c3ccc(CC(CC)CCCC)s3)c3ccsc23)s1,CCCCCCc1ccc(C2(c3ccc(CCCCCC)cc3)c3cc4c(cc3-c3sc5cc(C=C6C(=O)c7ccccc7C6=C(C#N)C#N)sc5c32)C(c2ccc(CCCCCC)cc2)(c2ccc(CCCCCC)cc2)c2c-4sc3cc(C=C4C(=O)c5ccccc5C4=C(C#N)C#N)sc23)cc1,0.87,14.73,47.0,6.9,6.023097,12.708739130434788,6.9,,,,,,Planer ITO,,MPPhen,,PEDOT:PSS,,,,,140.0,-5.33,-3.48,,-5.576,-3.916,
81709,10.1016/j.orgel.2022.106511,10.1016/j.orgel.2022.106511,PBDB-T,ITIC,PBDB-T,ITIC,CCCCC(CC)Cc1ccc(-c2c3cc(-c4ccc(-c5sc(-c6cccs6)c6c5C(=O)c5c(CC(CC)CCCC)sc(CC(CC)CCCC)c5C6=O)s4)sc3c(-c3ccc(CC(CC)CCCC)s3)c3ccsc23)s1,CCCCCCc1ccc(C2(c3ccc(CCCCCC)cc3)c3cc4c(cc3-c3sc5cc(C=C6C(=O)c7ccccc7C6=C(C#N)C#N)sc5c32)C(c2ccc(CCCCCC)cc2)(c2ccc(CCCCCC)cc2)c2c-4sc3cc(C=C4C(=O)c5ccccc5C4=C(C#N)C#N)sc23)cc1,0.87,15.16,49.0,7.37,6.462708,12.310610583446405,7.37,,,,,,Planer ITO,,MPPhen,,PEDOT:PSS,,,,,140.0,-5.33,-3.48,,-5.576,-3.916,
81710,10.1016/j.orgel.2022.106511,10.1016/j.orgel.2022.106511,PBDB-T,ITIC,PBDB-T,ITIC,CCCCC(CC)Cc1ccc(-c2c3cc(-c4ccc(-c5sc(-c6cccs6)c6c5C(=O)c5c(CC(CC)CCCC)sc(CC(CC)CCCC)c5C6=O)s4)sc3c(-c3ccc(CC(CC)CCCC)s3)c3ccsc23)s1,CCCCCCc1ccc(C2(c3ccc(CCCCCC)cc3)c3cc4c(cc3-c3sc5cc(C=C6C(=O)c7ccccc7C6=C(C#N)C#N)sc5c32)C(c2ccc(CCCCCC)cc2)(c2ccc(CCCCCC)cc2)c2c-4sc3cc(C=C4C(=O)c5ccccc5C4=C(C#N)C#N)sc23)cc1,0.87,15.34,53.0,7.53,7.0732740000000005,6.065418326693224,7.53,,,,,,Planer ITO,,,,,,,,,140.0,-5.33,-3.48,,-5.576,-3.916,
81711,10.1016/j.orgel.2022.106511,10.1016/j.orgel.2022.106511,PBDB-T,ITIC,PBDB-T,ITIC,CCCCC(CC)Cc1ccc(-c2c3cc(-c4ccc(-c5sc(-c6cccs6)c6c5C(=O)c5c(CC(CC)CCCC)sc(CC(CC)CCCC)c5C6=O)s4)sc3c(-c3ccc(CC(CC)CCCC)s3)c3ccsc23)s1,CCCCCCc1ccc(C2(c3ccc(CCCCCC)cc3)c3cc4c(cc3-c3sc5cc(C=C6C(=O)c7ccccc7C6=C(C#N)C#N)sc5c32)C(c2ccc(CCCCCC)cc2)(c2ccc(CCCCCC)cc2)c2c-4sc3cc(C=C4C(=O)c5ccccc5C4=C(C#N)C#N)sc23)cc1,0.86,14.95,49.0,7.16,6.29993,12.012150837988832,7.16,,,,,,Planer ITO,,MPPhen,,PEDOT:PSS,,,,,140.0,-5.33,-3.48,,-5.576,-3.916,
81712,10.1016/j.orgel.2022.106572,10.1016/j.orgel.2022.106572,PM6,Y6,PM6,Y6,COC(=O)C(C)(C)c1cc(C)cc(-c2sc3c4sc5cc(/C=C6/C(=O)c7cc(F)cc(c7)C(=O)/C6=C\c6cc(C(C)(C)C(=O)OC)c(-c7cc(C)cc(C(C)(C)C(=O)OC)c7)s6)sc5c4c(C(C)(C)C(=O)OC)ccc2-3)c1,CCCCCCCCCCCc1c(/C=C2\C(=O)c3cc(F)c(F)cc3C2=C(C#N)C#N)sc2c1sc1c3c4nsnc4c4c5sc6c(CCCCCCCCCCC)c(/C=C7\C(=O)c8cc(F)c(F)cc8C7=C(C#N)C#N)sc6c5n(CC(CC)CCCC)c4c3n(CC(CC)CCCC)c21,0.824,21.2,73.1,12.7,12.769692799999998,0.5487622047243982,12.7,,1:1.2,1-CN,,0.5 vol ratio,ITO/In2O3/PM6:Y6/MoO3/Ag,semi-transparent organic solar cell,In2O3,In2O3,MoO3,,,chloroform,,110.0,-5.56,-3.65,,-5.65,-4.09,
81713,10.1016/j.orgel.2022.106572,10.1016/j.orgel.2022.106572,PM6,Y6,PM6,Y6,COC(=O)C(C)(C)c1cc(C)cc(-c2sc3c4sc5cc(/C=C6/C(=O)c7cc(F)cc(c7)C(=O)/C6=C\c6cc(C(C)(C)C(=O)OC)c(-c7cc(C)cc(C(C)(C)C(=O)OC)c7)s6)sc5c4c(C(C)(C)C(=O)OC)ccc2-3)c1,CCCCCCCCCCCc1c(/C=C2\C(=O)c3cc(F)c(F)cc3C2=C(C#N)C#N)sc2c1sc1c3c4nsnc4c4c5sc6c(CCCCCCCCCCC)c(/C=C7\C(=O)c8cc(F)c(F)cc8C7=C(C#N)C#N)sc6c5n(CC(CC)CCCC)c4c3n(CC(CC)CCCC)c21,0.819,20.7,74.0,12.6,12.545441999999998,0.433000000000015,12.6,,1:1.2,1-CN,,0.5 vol ratio,ITO/Ga2O3/PM6:Y6/MoO3/Ag,semi-transparent organic solar cell,Ga2O3,Ga2O3,MoO3,,,chloroform,,110.0,-5.56,-3.65,,-5.65,-4.09,
81714,10.1016/j.orgel.2022.106572,10.1016/j.orgel.2022.106572,PM6,Y6,PM6,Y6,COC(=O)C(C)(C)c1cc(C)cc(-c2sc3c4sc5cc(/C=C6/C(=O)c7cc(F)cc(c7)C(=O)/C6=C\c6cc(C(C)(C)C(=O)OC)c(-c7cc(C)cc(C(C)(C)C(=O)OC)c7)s6)sc5c4c(C(C)(C)C(=O)OC)ccc2-3)c1,CCCCCCCCCCCc1c(/C=C2\C(=O)c3cc(F)c(F)cc3C2=C(C#N)C#N)sc2c1sc1c3c4nsnc4c4c5sc6c(CCCCCCCCCCC)c(/C=C7\C(=O)c8cc(F)c(F)cc8C7=C(C#N)C#N)sc6c5n(CC(CC)CCCC)c4c3n(CC(CC)CCCC)c21,0.81,20.1,71.6,11.7,11.657196,0.3658461538461411,11.7,,1:1.2,1-CN,,0.5% v/v,ITO/TiOx/PM6:Y6/MoO3/Ag,semi-transparent organic solar cell,TiOx,TiOx,MoO3,,,chloroform,,110.0,-5.56,-3.65,,-5.65,-4.09,
81715,10.1016/j.orgel.2022.106594,10.1016/j.orgel.2022.106594,BQR,PC71BM,BQR,PC71BM,,COC(=O)CCCC1(c2ccccc2)C23c4c5ccc6c7cc8c9c%10c(cc%11cc%12c%13c%14c(cc%15c%16ccc-5c2c%16c2c5c%16c%17c(c(c46)c7c9c%17c4c%10c%11c%13c4c%16c%14c%152)C513)C%12)C8,0.9,13.9,72.1,9.0,9.019709999999998,0.2189999999999791,8.8,9.0,,,,,Conventional,conventional,,,,,,,,,,,,-5.9,-3.9,
81716,10.1016/j.orgel.2022.106594,10.1016/j.orgel.2022.106594,BQR,PC71BM,BQR,PC71BM,,COC(=O)CCCC1(c2ccccc2)C23c4c5ccc6c7cc8c9c%10c(cc%11cc%12c%13c%14c(cc%15c%16ccc-5c2c%16c2c5c%16c%17c(c(c46)c7c9c%17c4c%10c%11c%13c4c%16c%14c%152)C513)C%12)C8,0.78,13.4,39.0,4.0,4.07628,1.906999999999992,3.7,4.0,1:1,,,,Inverted,inverted,PEIE,,MoOx,,280.0,,,90.0,,,,-5.9,-3.9,
81721,10.1016/j.orgel.2023.106864,10.1016/j.orgel.2023.106864,PTB7-Th,IEICO-4F,PTB7-Th,IEICO-4F,CCCCC(CC)COC(=O)c1sc2csc(-c3cc4c(-c5ccc(CC(CC)CCCC)s5)c5sccc5c(-c5ccc(CC(CC)CCCC)s5)c4s3)c2c1F,CCCCCCc1ccc(C2(c3ccc(CCCCCC)cc3)c3cc4c(cc3-c3sc(-c5sc(/C=C6\C(=O)c7cc(F)c(F)cc7C6=C(C#N)C#N)cc5OCC(CC)CCCC)cc32)C(c2ccc(CCCCCC)cc2)(c2ccc(CCCCCC)cc2)c2cc(-c3scc(/C=C5/C(=O)c6cc(F)c(F)cc6C5=C(C#N)C#N)c3OCC(CC)CCCC)sc2-4)cc1,0.693,21.94,61.08,9.79,9.286859735999998,5.13932853932585,9.67,9.79,2:3,1-chloronaphthalene,,,Glass/ITO/ZnO/PTB7-Th:IEICO-4F/MoO3/Au/Ag/MgF2/Ag,inverted,ZnO,ZnO,MoO3,MoO3,,chlorobenzene,chlorobenzene,,-5.21,-3.6,,-5.44,-4.19,
81722,10.1016/j.orgel.2023.106864,10.1016/j.orgel.2023.106864,PTB7-Th,IEICO-4F,PTB7-Th,IEICO-4F,CCCCC(CC)COC(=O)c1sc2csc(-c3cc4c(-c5ccc(CC(CC)CCCC)s5)c5sccc5c(-c5ccc(CC(CC)CCCC)s5)c4s3)c2c1F,CCCCCCc1ccc(C2(c3ccc(CCCCCC)cc3)c3cc4c(cc3-c3sc(-c5sc(/C=C6\C(=O)c7cc(F)c(F)cc7C6=C(C#N)C#N)cc5OCC(CC)CCCC)cc32)C(c2ccc(CCCCCC)cc2)(c2ccc(CCCCCC)cc2)c2cc(-c3scc(/C=C5/C(=O)c6cc(F)c(F)cc6C5=C(C#N)C#N)c3OCC(CC)CCCC)sc2-4)cc1,0.711,23.94,63.02,10.92,10.726848468,1.7687869230769222,10.62,10.92,2:3,1-chloronaphthalene,,,Glass/ITO/ZnO/PTB7-Th:IEICO-4F/MoO3/Au/Ag/MgF2/Ag,inverted,ZnO,ZnO,MoO3,MoO3,,chlorobenzene,chlorobenzene,,-5.21,-3.6,,-5.44,-4.19,
81723,10.1016/j.orgel.2023.106864,10.1016/j.orgel.2023.106864,PTB7-Th,IEICO-4F,PTB7-Th,IEICO-4F,CCCCC(CC)COC(=O)c1sc2csc(-c3cc4c(-c5ccc(CC(CC)CCCC)s5)c5sccc5c(-c5ccc(CC(CC)CCCC)s5)c4s3)c2c1F,CCCCCCc1ccc(C2(c3ccc(CCCCCC)cc3)c3cc4c(cc3-c3sc(-c5sc(/C=C6\C(=O)c7cc(F)c(F)cc7C6=C(C#N)C#N)cc5OCC(CC)CCCC)cc32)C(c2ccc(CCCCCC)cc2)(c2ccc(CCCCCC)cc2)c2cc(-c3scc(/C=C5/C(=O)c6cc(F)c(F)cc6C5=C(C#N)C#N)c3OCC(CC)CCCC)sc2-4)cc1,0.697,23.09,61.04,10.48,9.823612792,6.263236717557268,10.09,10.48,2:3,1-chloronaphthalene,,,Glass/ITO/ZnO/PTB7-Th:IEICO-4F/MoO3/Au/Ag/MgF2/Ag,inverted,ZnO,ZnO,MoO3,MoO3,,chlorobenzene,chlorobenzene,,-5.21,-3.6,,-5.44,-4.19,
81724,10.1016/j.orgel.2023.106864,10.1016/j.orgel.2023.106864,PTB7-Th,IEICO-4F,PTB7-Th,IEICO-4F,CCCCC(CC)COC(=O)c1sc2csc(-c3cc4c(-c5ccc(CC(CC)CCCC)s5)c5sccc5c(-c5ccc(CC(CC)CCCC)s5)c4s3)c2c1F,CCCCCCc1ccc(C2(c3ccc(CCCCCC)cc3)c3cc4c(cc3-c3sc(-c5sc(/C=C6\C(=O)c7cc(F)c(F)cc7C6=C(C#N)C#N)cc5OCC(CC)CCCC)cc32)C(c2ccc(CCCCCC)cc2)(c2ccc(CCCCCC)cc2)c2cc(-c3scc(/C=C5/C(=O)c6cc(F)c(F)cc6C5=C(C#N)C#N)c3OCC(CC)CCCC)sc2-4)cc1,0.704,23.16,61.51,10.41,10.028984064,3.6600954466858857,10.05,10.41,2:3,1-chloronaphthalene,,,Glass/ITO/ZnO/PTB7-Th:IEICO-4F/MoO3/Au/Ag/MgF2/Ag,inverted,ZnO,ZnO,MoO3,MoO3,,chlorobenzene,chlorobenzene,,-5.21,-3.6,,-5.44,-4.19,
81725,10.1016/j.orgel.2023.106864,10.1016/j.orgel.2023.106864,PTB7-Th,IEICO-4F,PTB7-Th,IEICO-4F,CCCCC(CC)COC(=O)c1sc2csc(-c3cc4c(-c5ccc(CC(CC)CCCC)s5)c5sccc5c(-c5ccc(CC(CC)CCCC)s5)c4s3)c2c1F,CCCCCCc1ccc(C2(c3ccc(CCCCCC)cc3)c3cc4c(cc3-c3sc(-c5sc(/C=C6\C(=O)c7cc(F)c(F)cc7C6=C(C#N)C#N)cc5OCC(CC)CCCC)cc32)C(c2ccc(CCCCCC)cc2)(c2ccc(CCCCCC)cc2)c2cc(-c3scc(/C=C5/C(=O)c6cc(F)c(F)cc6C5=C(C#N)C#N)c3OCC(CC)CCCC)sc2-4)cc1,0.706,23.06,60.99,10.24,9.929391564,3.0332855078125074,10.14,10.24,2:3,1-chloronaphthalene,,,Glass/ITO/ZnO/PTB7-Th:IEICO-4F/MoO3/Au/Ag/MgF2/Ag,inverted,ZnO,ZnO,MoO3,MoO3,,chlorobenzene,chlorobenzene,,-5.21,-3.6,,-5.44,-4.19,
81726,10.1016/j.orgel.2023.106864,10.1016/j.orgel.2023.106864,PTB7-Th,IEICO-4F,PTB7-Th,IEICO-4F,CCCCC(CC)COC(=O)c1sc2csc(-c3cc4c(-c5ccc(CC(CC)CCCC)s5)c5sccc5c(-c5ccc(CC(CC)CCCC)s5)c4s3)c2c1F,CCCCCCc1ccc(C2(c3ccc(CCCCCC)cc3)c3cc4c(cc3-c3sc(-c5sc(/C=C6\C(=O)c7cc(F)c(F)cc7C6=C(C#N)C#N)cc5OCC(CC)CCCC)cc32)C(c2ccc(CCCCCC)cc2)(c2ccc(CCCCCC)cc2)c2cc(-c3scc(/C=C5/C(=O)c6cc(F)c(F)cc6C5=C(C#N)C#N)c3OCC(CC)CCCC)sc2-4)cc1,0.699,23.2,61.54,10.22,9.97981872,2.3501103718199765,10.19,10.22,2:3,1-chloronaphthalene,,,Glass/ITO/ZnO/PTB7-Th:IEICO-4F/MoO3/Au/Ag/MgF2/Ag,inverted,ZnO,ZnO,MoO3,MoO3,,chlorobenzene,chlorobenzene,,-5.21,-3.6,,-5.44,-4.19,
81727,10.1016/j.orgel.2023.106864,10.1016/j.orgel.2023.106864,PTB7-Th,IEICO-4F,PTB7-Th,IEICO-4F,CCCCC(CC)COC(=O)c1sc2csc(-c3cc4c(-c5ccc(CC(CC)CCCC)s5)c5sccc5c(-c5ccc(CC(CC)CCCC)s5)c4s3)c2c1F,CCCCCCc1ccc(C2(c3ccc(CCCCCC)cc3)c3cc4c(cc3-c3sc(-c5sc(/C=C6\C(=O)c7cc(F)c(F)cc7C6=C(C#N)C#N)cc5OCC(CC)CCCC)cc32)C(c2ccc(CCCCCC)cc2)(c2ccc(CCCCCC)cc2)c2cc(-c3scc(/C=C5/C(=O)c6cc(F)c(F)cc6C5=C(C#N)C#N)c3OCC(CC)CCCC)sc2-4)cc1,0.702,22.75,60.87,9.92,9.72124335,2.003595262096774,9.85,9.92,2:3,1-chloronaphthalene,,,Glass/ITO/ZnO/PTB7-Th:IEICO-4F/MoO3/Au/Ag/MgF2/Ag,inverted,ZnO,ZnO,MoO3,MoO3,,chlorobenzene,chlorobenzene,,-5.21,-3.6,,-5.44,-4.19,
81728,10.1016/j.orgel.2023.106917,10.1016/j.orgel.2023.106917,P3HT,PCBM,P3HT,PCBM,CCCCCCc1ccsc1,CCCCC(=O)OCC1(C2=CC=CC=C2)C3=CC=CC4=CC=CC5=CC=CC6=CC=CC7=CC=CC1=C7C6=C5C4=C3,0.59,10.29,59.67,3.6,3.62262537,0.6284824999999901,3.4,3.6,1:0.8 w/w,,,,,,ZnO,ZnO,,,180.0,o-DCB,,,-5.01,-3.12,,-6.1,-3.7,
81729,10.1016/j.orgel.2023.106917,10.1016/j.orgel.2023.106917,P3HT,PCBM,P3HT,PCBM,CCCCCCc1ccsc1,CCCCC(=O)OCC1(C2=CC=CC=C2)C3=CC=CC4=CC=CC5=CC=CC6=CC=CC7=CC=CC1=C7C6=C5C4=C3,0.6,10.04,63.48,3.8,3.824035199999999,0.6325052631578753,3.65,3.8,1:0.8 w/w,,,,,,IM2/ZnO,IM2/ZnO,,,180.0,o-DCB,,,-5.01,-3.12,,-6.1,-3.7,
81730,10.1016/j.orgel.2023.106917,10.1016/j.orgel.2023.106917,P3HT,PCBM,P3HT,PCBM,CCCCCCc1ccsc1,CCCCC(=O)OCC1(C2=CC=CC=C2)C3=CC=CC4=CC=CC5=CC=CC6=CC=CC7=CC=CC1=C7C6=C5C4=C3,0.5,9.91,52.1,2.71,2.5815550000000003,4.739667896678956,2.71,2.71,1:0.8,,,,inverted,,ZnO,ZnO,MoO3,,180.0,o-DCB,,,-5.01,-3.12,,-6.1,-3.7,
81731,10.1016/j.orgel.2023.106917,10.1016/j.orgel.2023.106917,P3HT,PCBM,P3HT,PCBM,CCCCCCc1ccsc1,CCCCC(=O)OCC1(C2=CC=CC=C2)C3=CC=CC4=CC=CC5=CC=CC6=CC=CC7=CC=CC1=C7C6=C5C4=C3,0.58,9.81,62.68,3.55,3.56636664,0.4610321126760622,3.55,3.55,1:0.8,,,,,,IM2/ZnO,IM2/ZnO,MoO3,,180.0,o-DCB,,,-5.01,-3.12,,-6.1,-3.7,
81732,10.1016/j.orgel.2023.106917,10.1016/j.orgel.2023.106917,P3HT,PCBM,P3HT,PCBM,CCCCCCc1ccsc1,CCCCC(=O)OCC1(C2=CC=CC=C2)C3=CC=CC4=CC=CC5=CC=CC6=CC=CC7=CC=CC1=C7C6=C5C4=C3,0.42,9.26,41.23,1.82,1.6035171599999998,11.894661538461554,1.82,1.82,1:0.8,,,,inverted,,ZnO,ZnO,MoO3,,180.0,o-DCB,,,-5.01,-3.12,,-6.1,-3.7,
81733,10.1016/j.orgel.2023.106917,10.1016/j.orgel.2023.106917,P3HT,PCBM,P3HT,PCBM,CCCCCCc1ccsc1,CCCCC(=O)OCC1(C2=CC=CC=C2)C3=CC=CC4=CC=CC5=CC=CC6=CC=CC7=CC=CC1=C7C6=C5C4=C3,0.58,9.74,57.01,3.19,3.22060892,0.9595272727272636,3.19,3.19,1:0.8,,,,,,IM2/ZnO,IM2/ZnO,MoO3,,180.0,o-DCB,,,-5.01,-3.12,,-6.1,-3.7,
81734,10.1016/j.orgel.2023.106917,10.1016/j.orgel.2023.106917,P3HT,PCBM,P3HT,PCBM,CCCCCCc1ccsc1,CCCCC(=O)OCC1(C2=CC=CC=C2)C3=CC=CC4=CC=CC5=CC=CC6=CC=CC7=CC=CC1=C7C6=C5C4=C3,0.34,6.21,27.88,0.67,0.5886583200000001,12.140549253731338,0.67,0.67,1:0.8,,,,inverted,,ZnO,ZnO,MoO3,,180.0,o-DCB,,,-5.01,-3.12,,-6.1,-3.7,
81735,10.1016/j.orgel.2023.106917,10.1016/j.orgel.2023.106917,P3HT,PCBM,P3HT,PCBM,CCCCCCc1ccsc1,CCCCC(=O)OCC1(C2=CC=CC=C2)C3=CC=CC4=CC=CC5=CC=CC6=CC=CC7=CC=CC1=C7C6=C5C4=C3,0.55,8.81,39.65,1.92,1.92124075,0.064622395833334,1.92,1.92,1:0.8,,,,inverted,,IM2/ZnO,IM2/ZnO,MoO3,,180.0,o-DCB,,,-5.01,-3.12,,-6.1,-3.7,
81736,10.1016/j.orgel.2023.106917,10.1016/j.orgel.2023.106917,P3HT,PCBM,P3HT,PCBM,CCCCCCc1ccsc1,CCCCC(=O)OCC1(C2=CC=CC=C2)C3=CC=CC4=CC=CC5=CC=CC6=CC=CC7=CC=CC1=C7C6=C5C4=C3,0.36,4.4,27.03,0.48,0.4281552,10.800999999999982,0.48,0.48,1:0.8,,,,,,ZnO,ZnO,MoO3,,180.0,o-DCB,,,-5.01,-3.12,,-6.1,-3.7,
81737,10.1016/j.orgel.2023.106917,10.1016/j.orgel.2023.106917,P3HT,PCBM,P3HT,PCBM,CCCCCCc1ccsc1,CCCCC(=O)OCC1(C2=CC=CC=C2)C3=CC=CC4=CC=CC5=CC=CC6=CC=CC7=CC=CC1=C7C6=C5C4=C3,0.54,6.78,30.15,1.11,1.1038518000000002,0.5538918918918861,1.11,1.11,1:0.8,,,,inverted,,IM2/ZnO,IM2/ZnO,MoO3,,180.0,o-DCB,,,-5.01,-3.12,,-6.1,-3.7,
81748,10.1016/j.orgel.2024.106995,10.1016/j.orgel.2024.106995,PTB7-Th,PC71BM,PTB7-Th,PC71BM,CCCCC(CC)COC(=O)c1sc2csc(-c3cc4c(-c5ccc(CC(CC)CCCC)s5)c5sccc5c(-c5ccc(CC(CC)CCCC)s5)c4s3)c2c1F,COC(=O)CCCC1(c2ccccc2)C23c4c5ccc6c7cc8c9c%10c(cc%11cc%12c%13c%14c(cc%15c%16ccc-5c2c%16c2c5c%16c%17c(c(c46)c7c9c%17c4c%10c%11c%13c4c%16c%14c%152)C513)C%12)C8,0.79,16.41,67.9,8.79,8.802488100000001,0.1420716723549753,8.69,8.79,,,,,ITO/ZnO/PTB7-Th:PC71BM/MoO3/Ag,inverted,ZnO,ZnO,MoO3,,,,,,-5.21,-3.6,,-5.9,-3.9,
81749,10.1016/j.orgel.2024.106995,10.1016/j.orgel.2024.106995,PTB7-Th,PC71BM,PTB7-Th,PC71BM,CCCCC(CC)COC(=O)c1sc2csc(-c3cc4c(-c5ccc(CC(CC)CCCC)s5)c5sccc5c(-c5ccc(CC(CC)CCCC)s5)c4s3)c2c1F,COC(=O)CCCC1(c2ccccc2)C23c4c5ccc6c7cc8c9c%10c(cc%11cc%12c%13c%14c(cc%15c%16ccc-5c2c%16c2c5c%16c%17c(c(c46)c7c9c%17c4c%10c%11c%13c4c%16c%14c%152)C513)C%12)C8,0.81,16.67,66.0,8.91,8.911782000000002,0.0200000000000243,8.81,8.91,,,,,ITO/ZnO/PFN-NDI-OH/PTB7-Th:PC71BM/MoO3/Ag,inverted,ZnO/PFN-NDI-OH,ZnO/PFN-NDI-OH,MoO3,,,,,,-5.21,-3.6,,-5.9,-3.9,
81750,10.1016/j.orgel.2024.106995,10.1016/j.orgel.2024.106995,PTB7-Th,PC71BM,PTB7-Th,PC71BM,CCCCC(CC)COC(=O)c1sc2csc(-c3cc4c(-c5ccc(CC(CC)CCCC)s5)c5sccc5c(-c5ccc(CC(CC)CCCC)s5)c4s3)c2c1F,COC(=O)CCCC1(c2ccccc2)C23c4c5ccc6c7cc8c9c%10c(cc%11cc%12c%13c%14c(cc%15c%16ccc-5c2c%16c2c5c%16c%17c(c(c46)c7c9c%17c4c%10c%11c%13c4c%16c%14c%152)C513)C%12)C8,0.81,17.52,66.3,9.41,9.4087656,0.013117959617442,8.99,9.41,,,,,ITO/ZnO/PFN-NDI-OTs/PTB7-Th:PC71BM/MoO3/Ag,inverted,ZnO/PFN-NDI-OTs,ZnO/PFN-NDI-OTs,MoO3,,,,,,-5.21,-3.6,,-5.9,-3.9,
81751,10.1016/j.orgel.2024.107059,10.1016/j.orgel.2024.107059,DEHOB-BDTF,Y6BO,DEHOB-BDTF,Y6-BO,,CCCCCCCCCCCc1c(/C=C2\C(=O)c3cc(F)c(F)cc3C2=C(C#N)C#N)sc2c1sc1c3c4nsnc4c4c5sc6c(CCCCCCCCCCC)c(/C=C7\C(=O)c8cc(F)c(F)cc8C7=C(C#N)C#N)sc6c5n(CC(CCCC)CCCCCC)c4c3n(CC(CCCC)CCCCCC)c21,0.85,20.1,49.8,8.49,8.508329999999999,0.2159010600706578,8.17,8.49,,,,,ITO/ZnO/polymer:Y6BO/MoO3/Ag,inverted,ZnO,ZnO,MoO3,MoO3,,chloroform,chloroform,,,,,-5.65,-4.1,
81752,10.1016/j.orgel.2024.107059,10.1016/j.orgel.2024.107059,DBOOB-BDTF,Y6BO,DBOOB-BDTF,Y6-BO,,CCCCCCCCCCCc1c(/C=C2\C(=O)c3cc(F)c(F)cc3C2=C(C#N)C#N)sc2c1sc1c3c4nsnc4c4c5sc6c(CCCCCCCCCCC)c(/C=C7\C(=O)c8cc(F)c(F)cc8C7=C(C#N)C#N)sc6c5n(CC(CCCC)CCCCCC)c4c3n(CC(CCCC)CCCCCC)c21,0.87,17.1,54.2,8.08,8.063334000000001,0.2062623762376108,7.67,8.08,,,,,ITO/ZnO/polymer:Y6BO/MoO3/Ag,inverted,ZnO,ZnO,MoO3,MoO3,,chloroform,chloroform,,,,,-5.65,-4.1,
81753,10.1016/j.orgel.2024.107075,10.1016/j.orgel.2024.107075,PM6,L8-BO,PM6,L8-BO,COC(=O)C(C)(C)c1cc(C)cc(-c2sc3c4sc5cc(/C=C6/C(=O)c7cc(F)cc(c7)C(=O)/C6=C\c6cc(C(C)(C)C(=O)OC)c(-c7cc(C)cc(C(C)(C)C(=O)OC)c7)s6)sc5c4c(C(C)(C)C(=O)OC)ccc2-3)c1,CCCCCCC(CCCC)Cc1c(/C=C2\C(=O)c3cc(F)c(F)cc3C2=C(C#N)C#N)sc2c1SC1c3c(c4c(c5nsnc35)c3sc5c(CC(CCCC)CCCCCC)c(/C=C6\C(=O)c7cc(F)c(F)cc7C6=C(C#N)C#N)sc5c3n4CC(CC)CCCC)N(CC(CC)CCCC)C21,0.88,22.66,76.41,15.21,15.23676528,0.1759715976331317,15.01,15.21,,,,,ITO/PEDOT:PSS/PM6/L8-BO/PDINN/Ag,conventional,PDINN,PDINN,PEDOT:PSS,PEDOT:PSS,,o-xylene,o-xylene,,-5.56,-3.65,,-5.68,-3.9,
81754,10.1016/j.orgel.2024.107075,10.1016/j.orgel.2024.107075,PM6,L8-BO,PM6,L8-BO,COC(=O)C(C)(C)c1cc(C)cc(-c2sc3c4sc5cc(/C=C6/C(=O)c7cc(F)cc(c7)C(=O)/C6=C\c6cc(C(C)(C)C(=O)OC)c(-c7cc(C)cc(C(C)(C)C(=O)OC)c7)s6)sc5c4c(C(C)(C)C(=O)OC)ccc2-3)c1,CCCCCCC(CCCC)Cc1c(/C=C2\C(=O)c3cc(F)c(F)cc3C2=C(C#N)C#N)sc2c1SC1c3c(c4c(c5nsnc35)c3sc5c(CC(CCCC)CCCCCC)c(/C=C6\C(=O)c7cc(F)c(F)cc7C6=C(C#N)C#N)sc5c3n4CC(CC)CCCC)N(CC(CC)CCCC)C21,0.88,24.24,77.7,16.61,16.5743424,0.2146754966887441,16.5,16.61,,,,,ITO/PEDOT:PSS/PM6/L8-BO/PDINN/Ag,conventional,PDINN,PDINN,PEDOT:PSS,PEDOT:PSS,,o-xylene,o-xylene,,-5.56,-3.65,,-5.68,-3.9,
