Repository: JiYiqaq/PCE-KA-GNN

# Data directory

- `raw/Active_Database.csv` is the immutable source dataset bundled under CC BY 4.0. Do not overwrite it with processed data.
- `processed/` is created and populated by the training pipeline. Generated `.pt` and `.pth` caches are intentionally ignored by Git because they can exceed GitHub's normal single-file limit.

See `../DATA_LICENSE.md` for provenance, license and checksum information.

File: data/raw/Active_Database.csv (part 273 of 471)
id,doi,doi_norm,donor,acceptor,donor_canonical,acceptor_canonical,donor_smiles,acceptor_smiles,voc,jsc,ff,pce,pce_recomputed,pce_relative_error_percent,pce_avg,pce_best,d_a_ratio,additive,additive_canonical,additive_ratio,device_structure,device_type,etl,etl_canonical,htl,htl_canonical,active_layer_thickness,solvent,solvent_canonical,annealing_temp,homo_d,lumo_d,eg_d,homo_a,lumo_a,eg_a
81755,10.1016/j.orgel.2024.107075,10.1016/j.orgel.2024.107075,PM6,L8-BO,PM6,L8-BO,COC(=O)C(C)(C)c1cc(C)cc(-c2sc3c4sc5cc(/C=C6/C(=O)c7cc(F)cc(c7)C(=O)/C6=C\c6cc(C(C)(C)C(=O)OC)c(-c7cc(C)cc(C(C)(C)C(=O)OC)c7)s6)sc5c4c(C(C)(C)C(=O)OC)ccc2-3)c1,CCCCCCC(CCCC)Cc1c(/C=C2\C(=O)c3cc(F)c(F)cc3C2=C(C#N)C#N)sc2c1SC1c3c(c4c(c5nsnc35)c3sc5c(CC(CCCC)CCCCCC)c(/C=C6\C(=O)c7cc(F)c(F)cc7C6=C(C#N)C#N)sc5c3n4CC(CC)CCCC)N(CC(CC)CCCC)C21,0.87,23.45,77.98,15.95,15.9090897,0.2564909090909102,15.62,15.95,,DIO,DIO,0.25%,ITO/PEDOT:PSS/PM6/L8-BO/PDINN/Ag,conventional,PDINN,PDINN,PEDOT:PSS,PEDOT:PSS,,o-xylene,o-xylene,,-5.56,-3.65,,-5.68,-3.9,
81756,10.1016/j.orgel.2024.107075,10.1016/j.orgel.2024.107075,PM6,L8-BO,PM6,L8-BO,COC(=O)C(C)(C)c1cc(C)cc(-c2sc3c4sc5cc(/C=C6/C(=O)c7cc(F)cc(c7)C(=O)/C6=C\c6cc(C(C)(C)C(=O)OC)c(-c7cc(C)cc(C(C)(C)C(=O)OC)c7)s6)sc5c4c(C(C)(C)C(=O)OC)ccc2-3)c1,CCCCCCC(CCCC)Cc1c(/C=C2\C(=O)c3cc(F)c(F)cc3C2=C(C#N)C#N)sc2c1SC1c3c(c4c(c5nsnc35)c3sc5c(CC(CCCC)CCCCCC)c(/C=C6\C(=O)c7cc(F)c(F)cc7C6=C(C#N)C#N)sc5c3n4CC(CC)CCCC)N(CC(CC)CCCC)C21,0.87,25.09,78.73,17.24,17.18542059,0.3165859048723827,17.1,17.24,,DIO,DIO,0.25%,ITO/PEDOT:PSS/PM6/L8-BO/PDINN/Ag,conventional,PDINN,PDINN,PEDOT:PSS,PEDOT:PSS,,o-xylene,o-xylene,,-5.56,-3.65,,-5.68,-3.9,
81778,10.1016/j.physe.2024.115932,10.1016/j.physe.2024.115932,P3HT,PC61BM,P3HT,PC61BM,CCCCCCc1ccsc1,COC(=O)CCCC1(c2ccccc2)C23c4c5c6c7c8c9c(c%10c%11c2c2c%12c4c4c%13c5c5c7c7c8c8c%14c9c%10c9c%10c%11c2c2c%11c%12c4c4c%12c%13c5c5c7c7c8c8c%14c9c9c%10c2c2c%11c4c4c%12c5c7c5c8c9c2c45)C613,0.63,12.3,37.0,2.9,2.8671300000000004,1.133448275862052,,,1:0.9,,,,inverted,inverted,ZnO,ZnO,MoO3,MoO3,,chlorobenzene,chlorobenzene,,-5.01,-3.12,,-6.1,-3.7,
81779,10.1016/j.physe.2024.115932,10.1016/j.physe.2024.115932,P3HT,PC61BM,P3HT,PC61BM,CCCCCCc1ccsc1,COC(=O)CCCC1(c2ccccc2)C23c4c5c6c7c8c9c(c%10c%11c2c2c%12c4c4c%13c5c5c7c7c8c8c%14c9c%10c9c%10c%11c2c2c%11c%12c4c4c%12c%13c5c5c7c7c8c8c%14c9c9c%10c2c2c%11c4c4c%12c5c7c5c8c9c2c45)C613,0.61,10.5,38.0,2.4,2.4339,1.412500000000002,,,1:0.9,,,,inverted,inverted,ZnO,ZnO,MoO3,MoO3,,chlorobenzene,chlorobenzene,,-5.01,-3.12,,-6.1,-3.7,
81780,10.1016/j.physe.2024.115932,10.1016/j.physe.2024.115932,P3HT,PC61BM,P3HT,PC61BM,CCCCCCc1ccsc1,COC(=O)CCCC1(c2ccccc2)C23c4c5c6c7c8c9c(c%10c%11c2c2c%12c4c4c%13c5c5c7c7c8c8c%14c9c%10c9c%10c%11c2c2c%11c%12c4c4c%12c%13c5c5c7c7c8c8c%14c9c9c%10c2c2c%11c4c4c%12c5c7c5c8c9c2c45)C613,0.61,8.6,38.0,2.0,1.99348,0.326000000000004,,,1:0.9,,,,inverted,inverted,ZnO,ZnO,MoO3,MoO3,,chlorobenzene,chlorobenzene,,-5.01,-3.12,,-6.1,-3.7,
81781,10.1016/j.physe.2024.115932,10.1016/j.physe.2024.115932,P3HT,PC61BM,P3HT,PC61BM,CCCCCCc1ccsc1,COC(=O)CCCC1(c2ccccc2)C23c4c5c6c7c8c9c(c%10c%11c2c2c%12c4c4c%13c5c5c7c7c8c8c%14c9c%10c9c%10c%11c2c2c%11c%12c4c4c%12c%13c5c5c7c7c8c8c%14c9c9c%10c2c2c%11c4c4c%12c5c7c5c8c9c2c45)C613,0.54,7.1,39.0,1.5,1.49526,0.3159999999999977,,,1:0.9,,,,inverted,inverted,ZnO,ZnO,MoO3,MoO3,,chlorobenzene,chlorobenzene,,-5.01,-3.12,,-6.1,-3.7,
81798,10.1016/j.polymer.2025.128380,10.1016/j.polymer.2025.128380,D18,L8-BO,D18,L8-BO,CCCCCCC(CCCC)Cc1csc(-c2cc3c4nsnc4c4cc(-c5cc(CC(CCCC)CCCCCC)c(-c6cc7c(-c8cc(F)c(CC(CC)CCCC)s8)c8sccc8c(-c8cc(F)c(CC(CC)CCCC)s8)c7s6)s5)sc4c3s2)c1,CCCCCCC(CCCC)Cc1c(/C=C2\C(=O)c3cc(F)c(F)cc3C2=C(C#N)C#N)sc2c1SC1c3c(c4c(c5nsnc35)c3sc5c(CC(CCCC)CCCCCC)c(/C=C6\C(=O)c7cc(F)c(F)cc7C6=C(C#N)C#N)sc5c3n4CC(CC)CCCC)N(CC(CC)CCCC)C21,0.933,26.23,77.23,18.88,18.900181257,0.1068922510593264,18.61,18.88,,w/o,,0 wt%,ITO/Ph-4PACz/D18/L8-BO/PNDIT-F3N/Ag,layer-by-layer,PNDIT-F3N,PNDIT-F3N,Ph-4PACz,Ph-4PACz,,,,,-5.51,-2.77,,-5.68,-3.9,
81799,10.1016/j.polymer.2025.128380,10.1016/j.polymer.2025.128380,D18,L8-BO,D18,L8-BO,CCCCCCC(CCCC)Cc1csc(-c2cc3c4nsnc4c4cc(-c5cc(CC(CCCC)CCCCCC)c(-c6cc7c(-c8cc(F)c(CC(CC)CCCC)s8)c8sccc8c(-c8cc(F)c(CC(CC)CCCC)s8)c7s6)s5)sc4c3s2)c1,CCCCCCC(CCCC)Cc1c(/C=C2\C(=O)c3cc(F)c(F)cc3C2=C(C#N)C#N)sc2c1SC1c3c(c4c(c5nsnc35)c3sc5c(CC(CCCC)CCCCCC)c(/C=C6\C(=O)c7cc(F)c(F)cc7C6=C(C#N)C#N)sc5c3n4CC(CC)CCCC)N(CC(CC)CCCC)C21,0.935,26.7,80.36,20.07,20.0614722,0.0424902840059767,19.73,20.07,,PDFN-H,PDFN-H,5 wt%,ITO/Ph-4PACz/D18:PDFN-H/L8-BO/PNDIT-F3N/Ag,layer-by-layer,PNDIT-F3N,PNDIT-F3N,Ph-4PACz,Ph-4PACz,,,,,-5.51,-2.77,,-5.68,-3.9,
81800,10.1016/j.polymer.2025.128380,10.1016/j.polymer.2025.128380,D18,L8-BO,D18,L8-BO,CCCCCCC(CCCC)Cc1csc(-c2cc3c4nsnc4c4cc(-c5cc(CC(CCCC)CCCCCC)c(-c6cc7c(-c8cc(F)c(CC(CC)CCCC)s8)c8sccc8c(-c8cc(F)c(CC(CC)CCCC)s8)c7s6)s5)sc4c3s2)c1,CCCCCCC(CCCC)Cc1c(/C=C2\C(=O)c3cc(F)c(F)cc3C2=C(C#N)C#N)sc2c1SC1c3c(c4c(c5nsnc35)c3sc5c(CC(CCCC)CCCCCC)c(/C=C6\C(=O)c7cc(F)c(F)cc7C6=C(C#N)C#N)sc5c3n4CC(CC)CCCC)N(CC(CC)CCCC)C21,0.935,26.26,78.92,19.38,19.377306520000005,0.0138982456140054,19.25,19.38,,PDFN-S,PDFN-S,5 wt%,ITO/Ph-4PACz/D18:PDFN-S/L8-BO/PNDIT-F3N/Ag,layer-by-layer,PNDIT-F3N,PNDIT-F3N,Ph-4PACz,Ph-4PACz,,,,,-5.51,-2.77,,-5.68,-3.9,
81801,10.1016/j.polymer.2025.128380,10.1016/j.polymer.2025.128380,D18,L8-BO,D18,L8-BO,CCCCCCC(CCCC)Cc1csc(-c2cc3c4nsnc4c4cc(-c5cc(CC(CCCC)CCCCCC)c(-c6cc7c(-c8cc(F)c(CC(CC)CCCC)s8)c8sccc8c(-c8cc(F)c(CC(CC)CCCC)s8)c7s6)s5)sc4c3s2)c1,CCCCCCC(CCCC)Cc1c(/C=C2\C(=O)c3cc(F)c(F)cc3C2=C(C#N)C#N)sc2c1SC1c3c(c4c(c5nsnc35)c3sc5c(CC(CCCC)CCCCCC)c(/C=C6\C(=O)c7cc(F)c(F)cc7C6=C(C#N)C#N)sc5c3n4CC(CC)CCCC)N(CC(CC)CCCC)C21,0.936,26.38,79.07,19.52,19.523711376,0.0190131967213026,19.33,19.52,,PDFN-F,PDFN-F,5 wt%,ITO/Ph-4PACz/D18:PDFN-F/L8-BO/PNDIT-F3N/Ag,layer-by-layer,PNDIT-F3N,PNDIT-F3N,Ph-4PACz,Ph-4PACz,,,,,-5.51,-2.77,,-5.68,-3.9,
81806,10.1016/j.porgcoat.2025.109060,10.1016/j.porgcoat.2025.109060,PTB7-Th,PC71BM,PTB7-Th,PC71BM,CCCCC(CC)COC(=O)c1sc2csc(-c3cc4c(-c5ccc(CC(CC)CCCC)s5)c5sccc5c(-c5ccc(CC(CC)CCCC)s5)c4s3)c2c1F,COC(=O)CCCC1(c2ccccc2)C23c4c5ccc6c7cc8c9c%10c(cc%11cc%12c%13c%14c(cc%15c%16ccc-5c2c%16c2c5c%16c%17c(c(c46)c7c9c%17c4c%10c%11c%13c4c%16c%14c%152)C513)C%12)C8,0.71,14.02,50.84,5.06,5.060715279999999,0.0141359683794397,,,,,,,,,W/o CILs,,,,,,,,-5.21,-3.6,,-5.9,-3.9,
81807,10.1016/j.porgcoat.2025.109060,10.1016/j.porgcoat.2025.109060,PTB7-Th,PC71BM,PTB7-Th,PC71BM,CCCCC(CC)COC(=O)c1sc2csc(-c3cc4c(-c5ccc(CC(CC)CCCC)s5)c5sccc5c(-c5ccc(CC(CC)CCCC)s5)c4s3)c2c1F,COC(=O)CCCC1(c2ccccc2)C23c4c5ccc6c7cc8c9c%10c(cc%11cc%12c%13c%14c(cc%15c%16ccc-5c2c%16c2c5c%16c%17c(c(c46)c7c9c%17c4c%10c%11c%13c4c%16c%14c%152)C513)C%12)C8,0.72,14.13,56.71,5.77,5.769448560000001,0.0095570190641048,,,,,,,,,Methanol,Methanol,,,,,,,-5.21,-3.6,,-5.9,-3.9,
81808,10.1016/j.porgcoat.2025.109060,10.1016/j.porgcoat.2025.109060,PTB7-Th,PC71BM,PTB7-Th,PC71BM,CCCCC(CC)COC(=O)c1sc2csc(-c3cc4c(-c5ccc(CC(CC)CCCC)s5)c5sccc5c(-c5ccc(CC(CC)CCCC)s5)c4s3)c2c1F,COC(=O)CCCC1(c2ccccc2)C23c4c5ccc6c7cc8c9c%10c(cc%11cc%12c%13c%14c(cc%15c%16ccc-5c2c%16c2c5c%16c%17c(c(c46)c7c9c%17c4c%10c%11c%13c4c%16c%14c%152)C513)C%12)C8,0.77,15.92,69.13,8.58,8.47423192,1.2327282051282134,,,,,,,,,PDINO,PDINO,,,,,,,-5.21,-3.6,,-5.9,-3.9,
81809,10.1016/j.porgcoat.2025.109060,10.1016/j.porgcoat.2025.109060,PTB7-Th,PC71BM,PTB7-Th,PC71BM,CCCCC(CC)COC(=O)c1sc2csc(-c3cc4c(-c5ccc(CC(CC)CCCC)s5)c5sccc5c(-c5ccc(CC(CC)CCCC)s5)c4s3)c2c1F,COC(=O)CCCC1(c2ccccc2)C23c4c5ccc6c7cc8c9c%10c(cc%11cc%12c%13c%14c(cc%15c%16ccc-5c2c%16c2c5c%16c%17c(c(c46)c7c9c%17c4c%10c%11c%13c4c%16c%14c%152)C513)C%12)C8,0.77,15.56,68.15,8.17,8.165187800000002,0.058900856793123,,,,,,,,,0.25 mg·mL⁻¹,,,,,,,,-5.21,-3.6,,-5.9,-3.9,
81810,10.1016/j.porgcoat.2025.109060,10.1016/j.porgcoat.2025.109060,PTB7-Th,PC71BM,PTB7-Th,PC71BM,CCCCC(CC)COC(=O)c1sc2csc(-c3cc4c(-c5ccc(CC(CC)CCCC)s5)c5sccc5c(-c5ccc(CC(CC)CCCC)s5)c4s3)c2c1F,COC(=O)CCCC1(c2ccccc2)C23c4c5ccc6c7cc8c9c%10c(cc%11cc%12c%13c%14c(cc%15c%16ccc-5c2c%16c2c5c%16c%17c(c(c46)c7c9c%17c4c%10c%11c%13c4c%16c%14c%152)C513)C%12)C8,0.77,16.65,69.23,8.88,8.87563215,0.0491875000000144,,,,,,,,,0.60 mg·mL⁻¹,,,,,,,,-5.21,-3.6,,-5.9,-3.9,
81811,10.1016/j.porgcoat.2025.109060,10.1016/j.porgcoat.2025.109060,PTB7-Th,PC71BM,PTB7-Th,PC71BM,CCCCC(CC)COC(=O)c1sc2csc(-c3cc4c(-c5ccc(CC(CC)CCCC)s5)c5sccc5c(-c5ccc(CC(CC)CCCC)s5)c4s3)c2c1F,COC(=O)CCCC1(c2ccccc2)C23c4c5ccc6c7cc8c9c%10c(cc%11cc%12c%13c%14c(cc%15c%16ccc-5c2c%16c2c5c%16c%17c(c(c46)c7c9c%17c4c%10c%11c%13c4c%16c%14c%152)C513)C%12)C8,0.76,15.25,60.6,7.02,7.023540000000001,0.0504273504273644,,,2:3,,,,ITO/PEDOT:PSS/PTB7-Th:PC71BM/IDID1(1.0 mg/mL)/Al,,1.0 mg·mL⁻¹,,PEDOT:PSS,,115.0,chlorobenzene,,,-5.21,-3.6,,-5.9,-3.9,
81812,10.1016/j.porgcoat.2025.109282,10.1016/j.porgcoat.2025.109282,PTB7-Th,PC71BM,PTB7-Th,PC71BM,CCCCC(CC)COC(=O)c1sc2csc(-c3cc4c(-c5ccc(CC(CC)CCCC)s5)c5sccc5c(-c5ccc(CC(CC)CCCC)s5)c4s3)c2c1F,COC(=O)CCCC1(c2ccccc2)C23c4c5ccc6c7cc8c9c%10c(cc%11cc%12c%13c%14c(cc%15c%16ccc-5c2c%16c2c5c%16c%17c(c(c46)c7c9c%17c4c%10c%11c%13c4c%16c%14c%152)C513)C%12)C8,0.71,14.02,50.84,5.07,5.060715279999999,0.1831305719921306,4.72,5.07,1:1.5,,,,ITO/PEDOT:PSS/PTB7-Th:PC71BM/CILs/Al,conventional,,,PEDOT:PSS,PEDOT:PSS,100.0,chlorobenzene,chlorobenzene,,-5.21,-3.6,,-5.9,-3.9,
81813,10.1016/j.porgcoat.2025.109282,10.1016/j.porgcoat.2025.109282,PTB7-Th,PC71BM,PTB7-Th,PC71BM,CCCCC(CC)COC(=O)c1sc2csc(-c3cc4c(-c5ccc(CC(CC)CCCC)s5)c5sccc5c(-c5ccc(CC(CC)CCCC)s5)c4s3)c2c1F,COC(=O)CCCC1(c2ccccc2)C23c4c5ccc6c7cc8c9c%10c(cc%11cc%12c%13c%14c(cc%15c%16ccc-5c2c%16c2c5c%16c%17c(c(c46)c7c9c%17c4c%10c%11c%13c4c%16c%14c%152)C513)C%12)C8,0.77,17.53,68.37,9.28,9.22865097,0.5533300646551619,9.06,9.28,1:1.5,,,,ITO/PEDOT:PSS/PTB7-Th:PC71BM/CILs/Al,conventional,IDM2Th,,PEDOT:PSS,PEDOT:PSS,100.0,chlorobenzene,chlorobenzene,,-5.21,-3.6,,-5.9,-3.9,
81814,10.1016/j.porgcoat.2025.109282,10.1016/j.porgcoat.2025.109282,PTB7-Th,PC71BM,PTB7-Th,PC71BM,CCCCC(CC)COC(=O)c1sc2csc(-c3cc4c(-c5ccc(CC(CC)CCCC)s5)c5sccc5c(-c5ccc(CC(CC)CCCC)s5)c4s3)c2c1F,COC(=O)CCCC1(c2ccccc2)C23c4c5ccc6c7cc8c9c%10c(cc%11cc%12c%13c%14c(cc%15c%16ccc-5c2c%16c2c5c%16c%17c(c(c46)c7c9c%17c4c%10c%11c%13c4c%16c%14c%152)C513)C%12)C8,0.77,17.02,68.27,8.95,8.947056579999998,0.0328873743016887,8.67,8.95,1:1.5,,,,ITO/PEDOT:PSS/PTB7-Th:PC71BM/CILs/Al,conventional,IDM2Ph,,PEDOT:PSS,PEDOT:PSS,100.0,chlorobenzene,chlorobenzene,,-5.21,-3.6,,-5.9,-3.9,
81815,10.1016/j.radphyschem.2023.111388,10.1016/j.radphyschem.2023.111388,P3HT,PCBM,P3HT,PCBM,CCCCCCc1ccsc1,CCCCC(=O)OCC1(C2=CC=CC=C2)C3=CC=CC4=CC=CC5=CC=CC6=CC=CC7=CC=CC1=C7C6=C5C4=C3,0.48,5.98,29.43,0.84,0.84475872,0.5665142857142851,0.7,0.84,1:1,,,,Quartz/graphitic carbon film/PEDOT:PSS:Tween80/P3HT:PCBM/Ca/Al,organic solar cell,,,PEDOT:PSS:Tween80,PEDOT:PSS,70.0,"1,2-dichlorobenzene",o-DCB,110.0,-5.01,-3.12,,-6.1,-3.7,
81816,10.1016/j.radphyschem.2023.111388,10.1016/j.radphyschem.2023.111388,P3HT,PCBM,P3HT,PCBM,CCCCCCc1ccsc1,CCCCC(=O)OCC1(C2=CC=CC=C2)C3=CC=CC4=CC=CC5=CC=CC6=CC=CC7=CC=CC1=C7C6=C5C4=C3,0.47,6.26,31.17,0.92,0.91708374,0.3169847826087081,0.78,0.92,1:1,,,,Quartz/graphitic carbon film/PEDOT:PSS:Tween80/P3HT:PCBM/Ca/Al,organic solar cell,,,PEDOT:PSS:Tween80,PEDOT:PSS,70.0,"1,2-dichlorobenzene",o-DCB,110.0,-5.01,-3.12,,-6.1,-3.7,
81817,10.1016/j.radphyschem.2023.111388,10.1016/j.radphyschem.2023.111388,P3HT,PCBM,P3HT,PCBM,CCCCCCc1ccsc1,CCCCC(=O)OCC1(C2=CC=CC=C2)C3=CC=CC4=CC=CC5=CC=CC6=CC=CC7=CC=CC1=C7C6=C5C4=C3,0.54,5.68,45.94,1.4,1.40907168,0.6479771428571527,1.11,1.4,1:1,,,,Quartz/graphitic carbon film/PEDOT:PSS:Tween80/P3HT:PCBM/Ca/Al,organic solar cell,,,PEDOT:PSS:Tween80,PEDOT:PSS,70.0,"1,2-dichlorobenzene",o-DCB,110.0,-5.01,-3.12,,-6.1,-3.7,
81818,10.1016/j.radphyschem.2023.111388,10.1016/j.radphyschem.2023.111388,P3HT,PCBM,P3HT,PCBM,CCCCCCc1ccsc1,CCCCC(=O)OCC1(C2=CC=CC=C2)C3=CC=CC4=CC=CC5=CC=CC6=CC=CC7=CC=CC1=C7C6=C5C4=C3,0.55,4.76,45.16,1.19,1.1822887999999998,0.6480000000000119,0.99,1.19,1:1,,,,Quartz/graphitic carbon film/PEDOT:PSS:Tween80/P3HT:PCBM/Ca/Al,organic solar cell,,,PEDOT:PSS:Tween80,PEDOT:PSS,70.0,"1,2-dichlorobenzene",o-DCB,110.0,-5.01,-3.12,,-6.1,-3.7,
81819,10.1016/j.radphyschem.2025.113268,10.1016/j.radphyschem.2025.113268,PTB7-Th,PC71BM,PTB7-Th,PC71BM,CCCCC(CC)COC(=O)c1sc2csc(-c3cc4c(-c5ccc(CC(CC)CCCC)s5)c5sccc5c(-c5ccc(CC(CC)CCCC)s5)c4s3)c2c1F,COC(=O)CCCC1(c2ccccc2)C23c4c5ccc6c7cc8c9c%10c(cc%11cc%12c%13c%14c(cc%15c%16ccc-5c2c%16c2c5c%16c%17c(c(c46)c7c9c%17c4c%10c%11c%13c4c%16c%14c%152)C513)C%12)C8,0.744,18.34,55.72,7.61,7.602971711999999,0.092355952693834,7.61,7.61,,"1,8-diiodooctane",,5%,PEN/ITO/ZnO/PTB7-Th:PC71BM/MoO3/Ag,,ZnO,ZnO,MoO3,,70.0,chlorobenzene,,150.0,-5.21,-3.6,,-5.9,-3.9,
81820,10.1016/j.radphyschem.2025.113268,10.1016/j.radphyschem.2025.113268,PTB7-Th,PC71BM,PTB7-Th,PC71BM,CCCCC(CC)COC(=O)c1sc2csc(-c3cc4c(-c5ccc(CC(CC)CCCC)s5)c5sccc5c(-c5ccc(CC(CC)CCCC)s5)c4s3)c2c1F,COC(=O)CCCC1(c2ccccc2)C23c4c5ccc6c7cc8c9c%10c(cc%11cc%12c%13c%14c(cc%15c%16ccc-5c2c%16c2c5c%16c%17c(c(c46)c7c9c%17c4c%10c%11c%13c4c%16c%14c%152)C513)C%12)C8,0.744,18.36,57.31,7.83,7.828454303999999,0.0197406896551835,7.83,7.83,,"1,8-diiodooctane",,5%,PEN/ITO/ZnO (60 nm)/PTB7-Th:PC71BM (70 nm)/MoO3 (3 nm)/Ag (100 nm),flexible organic solar cell,ZnO,ZnO,MoO3,,70.0,chlorobenzene,,,-5.21,-3.6,,-5.9,-3.9,
81821,10.1016/j.radphyschem.2025.113268,10.1016/j.radphyschem.2025.113268,PTB7-Th,PC71BM,PTB7-Th,PC71BM,CCCCC(CC)COC(=O)c1sc2csc(-c3cc4c(-c5ccc(CC(CC)CCCC)s5)c5sccc5c(-c5ccc(CC(CC)CCCC)s5)c4s3)c2c1F,COC(=O)CCCC1(c2ccccc2)C23c4c5ccc6c7cc8c9c%10c(cc%11cc%12c%13c%14c(cc%15c%16ccc-5c2c%16c2c5c%16c%17c(c(c46)c7c9c%17c4c%10c%11c%13c4c%16c%14c%152)C513)C%12)C8,0.756,17.69,59.9,8.03,8.01081036,0.2389743462017269,8.02,8.03,,"1,8-diiodooctane",,5%,PEN/ITO/ZnO (60 nm)/PTB7-Th:PC71BM (70 nm)/MoO3 (3 nm)/Ag (100 nm),flexible organic solar cell,ZnO,ZnO,MoO3,,70.0,chlorobenzene,,,-5.21,-3.6,,-5.9,-3.9,
81822,10.1016/j.radphyschem.2025.113268,10.1016/j.radphyschem.2025.113268,PTB7-Th,PC71BM,PTB7-Th,PC71BM,CCCCC(CC)COC(=O)c1sc2csc(-c3cc4c(-c5ccc(CC(CC)CCCC)s5)c5sccc5c(-c5ccc(CC(CC)CCCC)s5)c4s3)c2c1F,COC(=O)CCCC1(c2ccccc2)C23c4c5ccc6c7cc8c9c%10c(cc%11cc%12c%13c%14c(cc%15c%16ccc-5c2c%16c2c5c%16c%17c(c(c46)c7c9c%17c4c%10c%11c%13c4c%16c%14c%152)C513)C%12)C8,0.744,18.05,60.47,8.13,8.12063724,0.115163099630998,8.13,8.13,,"1,8-diiodooctane",,5%,PEN/ITO/ZnO/PTB7-Th:PC71BM/MoO3/Ag,,ZnO,ZnO,MoO3,,70.0,chlorobenzene,,150.0,-5.21,-3.6,,-5.9,-3.9,
81823,10.1016/j.radphyschem.2025.113268,10.1016/j.radphyschem.2025.113268,PTB7-Th,PC71BM,PTB7-Th,PC71BM,CCCCC(CC)COC(=O)c1sc2csc(-c3cc4c(-c5ccc(CC(CC)CCCC)s5)c5sccc5c(-c5ccc(CC(CC)CCCC)s5)c4s3)c2c1F,COC(=O)CCCC1(c2ccccc2)C23c4c5ccc6c7cc8c9c%10c(cc%11cc%12c%13c%14c(cc%15c%16ccc-5c2c%16c2c5c%16c%17c(c(c46)c7c9c%17c4c%10c%11c%13c4c%16c%14c%152)C513)C%12)C8,0.737,18.01,54.63,7.26,7.251242031000001,0.1206331818181623,7.28,,1:1.5,"1,8-diiodooctane",,5%,inverted,,ZnO,ZnO,MoO3,,70.0,chlorobenzene,,150.0,-5.21,-3.6,,-5.9,-3.9,
81824,10.1016/j.radphyschem.2025.113268,10.1016/j.radphyschem.2025.113268,PTB7-Th,PC71BM,PTB7-Th,PC71BM,CCCCC(CC)COC(=O)c1sc2csc(-c3cc4c(-c5ccc(CC(CC)CCCC)s5)c5sccc5c(-c5ccc(CC(CC)CCCC)s5)c4s3)c2c1F,COC(=O)CCCC1(c2ccccc2)C23c4c5ccc6c7cc8c9c%10c(cc%11cc%12c%13c%14c(cc%15c%16ccc-5c2c%16c2c5c%16c%17c(c(c46)c7c9c%17c4c%10c%11c%13c4c%16c%14c%152)C513)C%12)C8,0.741,9.62,21.21,1.51,1.511937882,0.1283365562913908,1.57,,1:1.5,"1,8-diiodooctane",,5%,inverted,,ZnO,ZnO,MoO3,,70.0,chlorobenzene,,150.0,-5.21,-3.6,,-5.9,-3.9,
81900,10.1016/j.rsurfi.2025.100474,10.1016/j.rsurfi.2025.100474,PBDB-T,INTIC,PBDB-T,INTIC,CCCCC(CC)Cc1ccc(-c2c3cc(-c4ccc(-c5sc(-c6cccs6)c6c5C(=O)c5c(CC(CC)CCCC)sc(CC(CC)CCCC)c5C6=O)s4)sc3c(-c3ccc(CC(CC)CCCC)s3)c3ccsc23)s1,CCCCCCCCc1cc2c(/C=C3\C(=O)c4cc(F)c(F)cc4C3=C(C#N)C#N)sc(-c3ccc4c5c(n(C)c4c3)C3=C(CC(c4sc(/C=C6\C(=O)c7cc(F)c(F)cc7C6=C(C#N)C#N)c6cc(CCCCCCCC)sc46)C=C3)C5(C)C)c2s1,0.82,19.45,62.9,10.04,10.031921,0.0804681274900437,,,,,,,ITO/rGO/PBDB-T:INTIC/PDINO/Al,,PDINO,PDINO,rGO,rGO,100.0,,,,-5.33,-3.48,,,,
81901,10.1016/j.rsurfi.2025.100474,10.1016/j.rsurfi.2025.100474,PBDB-T,INTIC,PBDB-T,INTIC,CCCCC(CC)Cc1ccc(-c2c3cc(-c4ccc(-c5sc(-c6cccs6)c6c5C(=O)c5c(CC(CC)CCCC)sc(CC(CC)CCCC)c5C6=O)s4)sc3c(-c3ccc(CC(CC)CCCC)s3)c3ccsc23)s1,CCCCCCCCc1cc2c(/C=C3\C(=O)c4cc(F)c(F)cc4C3=C(C#N)C#N)sc(-c3ccc4c5c(n(C)c4c3)C3=C(CC(c4sc(/C=C6\C(=O)c7cc(F)c(F)cc7C6=C(C#N)C#N)c6cc(CCCCCCCC)sc46)C=C3)C5(C)C)c2s1,0.8,20.61,60.43,10.02,9.9636984,0.5618922155688563,,,,,,,ITO/rGO/PBDB-T:INTIC/PDINO/Al,,PDINO,PDINO,rGO,rGO,100.0,,,,-5.33,-3.48,,,,
81902,10.1016/j.rsurfi.2025.100474,10.1016/j.rsurfi.2025.100474,PBDB-T,INTIC,PBDB-T,INTIC,CCCCC(CC)Cc1ccc(-c2c3cc(-c4ccc(-c5sc(-c6cccs6)c6c5C(=O)c5c(CC(CC)CCCC)sc(CC(CC)CCCC)c5C6=O)s4)sc3c(-c3ccc(CC(CC)CCCC)s3)c3ccsc23)s1,CCCCCCCCc1cc2c(/C=C3\C(=O)c4cc(F)c(F)cc4C3=C(C#N)C#N)sc(-c3ccc4c5c(n(C)c4c3)C3=C(CC(c4sc(/C=C6\C(=O)c7cc(F)c(F)cc7C6=C(C#N)C#N)c6cc(CCCCCCCC)sc46)C=C3)C5(C)C)c2s1,0.64,19.32,73.86,9.18,9.13264128,0.5158901960784322,,,,,,,ITO/Graphene/PBDB-T:INTIC/PDINO/Al,,PDINO,PDINO,Graphene,Graphene,100.0,,,,-5.33,-3.48,,,,
81903,10.1016/j.rsurfi.2025.100474,10.1016/j.rsurfi.2025.100474,PBDB-T,INTIC,PBDB-T,INTIC,CCCCC(CC)Cc1ccc(-c2c3cc(-c4ccc(-c5sc(-c6cccs6)c6c5C(=O)c5c(CC(CC)CCCC)sc(CC(CC)CCCC)c5C6=O)s4)sc3c(-c3ccc(CC(CC)CCCC)s3)c3ccsc23)s1,CCCCCCCCc1cc2c(/C=C3\C(=O)c4cc(F)c(F)cc4C3=C(C#N)C#N)sc(-c3ccc4c5c(n(C)c4c3)C3=C(CC(c4sc(/C=C6\C(=O)c7cc(F)c(F)cc7C6=C(C#N)C#N)c6cc(CCCCCCCC)sc46)C=C3)C5(C)C)c2s1,0.62,18.66,63.03,7.3,7.29206676,0.108674520547943,,,,,,,ITO/Graphene/PBDB-T:INTIC/PFN-Br/Al,bulk heterojunction organic solar cell,PFN-Br,PFN-Br,Graphene,Graphene,,,,,-5.33,-3.48,,,,
81904,10.1016/j.rsurfi.2025.100474,10.1016/j.rsurfi.2025.100474,PBDB-T,INTIC,PBDB-T,INTIC,CCCCC(CC)Cc1ccc(-c2c3cc(-c4ccc(-c5sc(-c6cccs6)c6c5C(=O)c5c(CC(CC)CCCC)sc(CC(CC)CCCC)c5C6=O)s4)sc3c(-c3ccc(CC(CC)CCCC)s3)c3ccsc23)s1,CCCCCCCCc1cc2c(/C=C3\C(=O)c4cc(F)c(F)cc4C3=C(C#N)C#N)sc(-c3ccc4c5c(n(C)c4c3)C3=C(CC(c4sc(/C=C6\C(=O)c7cc(F)c(F)cc7C6=C(C#N)C#N)c6cc(CCCCCCCC)sc46)C=C3)C5(C)C)c2s1,0.59,18.39,55.01,6.04,5.968640009999999,1.181456788079491,,,,,,,ITO/Graphene/PBDB-T:INTIC/IGZO/Al,bulk heterojunction organic solar cell,IGZO,IGZO,Graphene,Graphene,,,,,-5.33,-3.48,,,,
81906,10.1016/j.rsurfi.2025.100474,10.1016/j.rsurfi.2025.100474,PBDB-T,INTIC,PBDB-T,INTIC,CCCCC(CC)Cc1ccc(-c2c3cc(-c4ccc(-c5sc(-c6cccs6)c6c5C(=O)c5c(CC(CC)CCCC)sc(CC(CC)CCCC)c5C6=O)s4)sc3c(-c3ccc(CC(CC)CCCC)s3)c3ccsc23)s1,CCCCCCCCc1cc2c(/C=C3\C(=O)c4cc(F)c(F)cc4C3=C(C#N)C#N)sc(-c3ccc4c5c(n(C)c4c3)C3=C(CC(c4sc(/C=C6\C(=O)c7cc(F)c(F)cc7C6=C(C#N)C#N)c6cc(CCCCCCCC)sc46)C=C3)C5(C)C)c2s1,0.53,18.21,52.15,5.02,5.033152950000001,0.262010956175322,,,,,,,ITO/Graphene/PBDB-T:INTIC/TiO2:gr(10%)/Al,bulk heterojunction organic solar cell,TiO2:gr(10%),TiO2,Graphene,Graphene,,,,,-5.33,-3.48,,,,
81908,10.1016/j.rsurfi.2025.100474,10.1016/j.rsurfi.2025.100474,PBDB-T,INTIC,PBDB-T,INTIC,CCCCC(CC)Cc1ccc(-c2c3cc(-c4ccc(-c5sc(-c6cccs6)c6c5C(=O)c5c(CC(CC)CCCC)sc(CC(CC)CCCC)c5C6=O)s4)sc3c(-c3ccc(CC(CC)CCCC)s3)c3ccsc23)s1,CCCCCCCCc1cc2c(/C=C3\C(=O)c4cc(F)c(F)cc4C3=C(C#N)C#N)sc(-c3ccc4c5c(n(C)c4c3)C3=C(CC(c4sc(/C=C6\C(=O)c7cc(F)c(F)cc7C6=C(C#N)C#N)c6cc(CCCCCCCC)sc46)C=C3)C5(C)C)c2s1,0.56,18.03,52.32,5.32,5.282645760000001,0.7021473684210356,,,,,,,ITO/p-graphene/PBDB-T:INTIC/TiO2:gr(10%)/Al,bulk heterojunction organic solar cell,TiO2:gr(10%),TiO2,p-graphene,p-graphene,,,,,-5.33,-3.48,,,,
81909,10.1016/j.rsurfi.2025.100474,10.1016/j.rsurfi.2025.100474,PBDB-T,INTIC,PBDB-T,INTIC,CCCCC(CC)Cc1ccc(-c2c3cc(-c4ccc(-c5sc(-c6cccs6)c6c5C(=O)c5c(CC(CC)CCCC)sc(CC(CC)CCCC)c5C6=O)s4)sc3c(-c3ccc(CC(CC)CCCC)s3)c3ccsc23)s1,CCCCCCCCc1cc2c(/C=C3\C(=O)c4cc(F)c(F)cc4C3=C(C#N)C#N)sc(-c3ccc4c5c(n(C)c4c3)C3=C(CC(c4sc(/C=C6\C(=O)c7cc(F)c(F)cc7C6=C(C#N)C#N)c6cc(CCCCCCCC)sc46)C=C3)C5(C)C)c2s1,0.59,20.17,73.35,8.7,8.72887005,0.3318396551724148,,,,,,,ITO/GO/PBDB-T:INTIC/PDINO/Al,bulk heterojunction organic solar cell,PDINO,PDINO,GO,GO,,,,,-5.33,-3.48,,,,
81910,10.1016/j.rsurfi.2025.100474,10.1016/j.rsurfi.2025.100474,PBDB-T,INTIC,PBDB-T,INTIC,CCCCC(CC)Cc1ccc(-c2c3cc(-c4ccc(-c5sc(-c6cccs6)c6c5C(=O)c5c(CC(CC)CCCC)sc(CC(CC)CCCC)c5C6=O)s4)sc3c(-c3ccc(CC(CC)CCCC)s3)c3ccsc23)s1,CCCCCCCCc1cc2c(/C=C3\C(=O)c4cc(F)c(F)cc4C3=C(C#N)C#N)sc(-c3ccc4c5c(n(C)c4c3)C3=C(CC(c4sc(/C=C6\C(=O)c7cc(F)c(F)cc7C6=C(C#N)C#N)c6cc(CCCCCCCC)sc46)C=C3)C5(C)C)c2s1,0.57,19.51,62.11,6.9,6.907066769999999,0.102416956521723,,,,,,,ITO/GO/PBDB-T:INTIC/PFN-Br/Al,bulk heterojunction organic solar cell,PFN-Br,PFN-Br,GO,GO,,,,,-5.33,-3.48,,,,
81911,10.1016/j.rsurfi.2025.100474,10.1016/j.rsurfi.2025.100474,PBDB-T,INTIC,PBDB-T,INTIC,CCCCC(CC)Cc1ccc(-c2c3cc(-c4ccc(-c5sc(-c6cccs6)c6c5C(=O)c5c(CC(CC)CCCC)sc(CC(CC)CCCC)c5C6=O)s4)sc3c(-c3ccc(CC(CC)CCCC)s3)c3ccsc23)s1,CCCCCCCCc1cc2c(/C=C3\C(=O)c4cc(F)c(F)cc4C3=C(C#N)C#N)sc(-c3ccc4c5c(n(C)c4c3)C3=C(CC(c4sc(/C=C6\C(=O)c7cc(F)c(F)cc7C6=C(C#N)C#N)c6cc(CCCCCCCC)sc46)C=C3)C5(C)C)c2s1,0.54,19.22,54.31,5.65,5.63672628,0.2349330973451315,,,,,,,ITO/GO/PBDB-T:INTIC/IGZO/Al,bulk heterojunction organic solar cell,IGZO,IGZO,GO,GO,,,,,-5.33,-3.48,,,,
81914,10.1016/j.rsurfi.2025.100474,10.1016/j.rsurfi.2025.100474,PBDB-T,INTIC,PBDB-T,INTIC,CCCCC(CC)Cc1ccc(-c2c3cc(-c4ccc(-c5sc(-c6cccs6)c6c5C(=O)c5c(CC(CC)CCCC)sc(CC(CC)CCCC)c5C6=O)s4)sc3c(-c3ccc(CC(CC)CCCC)s3)c3ccsc23)s1,CCCCCCCCc1cc2c(/C=C3\C(=O)c4cc(F)c(F)cc4C3=C(C#N)C#N)sc(-c3ccc4c5c(n(C)c4c3)C3=C(CC(c4sc(/C=C6\C(=O)c7cc(F)c(F)cc7C6=C(C#N)C#N)c6cc(CCCCCCCC)sc46)C=C3)C5(C)C)c2s1,0.67,19.9,80.78,10.74,10.7703974,0.2830297951582869,,,,,,,ITO/rGO/PBDB-T:INTIC/PDINO/Al,,PDINO,PDINO,rGO,rGO,100.0,,,,-5.33,-3.48,,,,
81915,10.1016/j.rsurfi.2025.100474,10.1016/j.rsurfi.2025.100474,PBDB-T,INTIC,PBDB-T,INTIC,CCCCC(CC)Cc1ccc(-c2c3cc(-c4ccc(-c5sc(-c6cccs6)c6c5C(=O)c5c(CC(CC)CCCC)sc(CC(CC)CCCC)c5C6=O)s4)sc3c(-c3ccc(CC(CC)CCCC)s3)c3ccsc23)s1,CCCCCCCCc1cc2c(/C=C3\C(=O)c4cc(F)c(F)cc4C3=C(C#N)C#N)sc(-c3ccc4c5c(n(C)c4c3)C3=C(CC(c4sc(/C=C6\C(=O)c7cc(F)c(F)cc7C6=C(C#N)C#N)c6cc(CCCCCCCC)sc46)C=C3)C5(C)C)c2s1,0.65,19.32,68.0,8.49,8.539439999999999,0.5823321554770179,,,,,,,ITO/rGO/PBDB-T:INTIC/PFN-Br/Al,,PFN-Br,PFN-Br,rGO,rGO,100.0,,,,-5.33,-3.48,,,,
81916,10.1016/j.rsurfi.2025.100474,10.1016/j.rsurfi.2025.100474,PBDB-T,INTIC,PBDB-T,INTIC,CCCCC(CC)Cc1ccc(-c2c3cc(-c4ccc(-c5sc(-c6cccs6)c6c5C(=O)c5c(CC(CC)CCCC)sc(CC(CC)CCCC)c5C6=O)s4)sc3c(-c3ccc(CC(CC)CCCC)s3)c3ccsc23)s1,CCCCCCCCc1cc2c(/C=C3\C(=O)c4cc(F)c(F)cc4C3=C(C#N)C#N)sc(-c3ccc4c5c(n(C)c4c3)C3=C(CC(c4sc(/C=C6\C(=O)c7cc(F)c(F)cc7C6=C(C#N)C#N)c6cc(CCCCCCCC)sc46)C=C3)C5(C)C)c2s1,0.61,19.16,57.75,6.74,6.749588999999999,0.1422700296735783,,,,,,,ITO/rGO/PBDB-T:INTIC/IGZO/Al,bulk heterojunction organic solar cell,IGZO,IGZO,rGO,rGO,,,,,-5.33,-3.48,,,,
81917,10.1016/j.rsurfi.2025.100474,10.1016/j.rsurfi.2025.100474,PBDB-T,INTIC,PBDB-T,INTIC,CCCCC(CC)Cc1ccc(-c2c3cc(-c4ccc(-c5sc(-c6cccs6)c6c5C(=O)c5c(CC(CC)CCCC)sc(CC(CC)CCCC)c5C6=O)s4)sc3c(-c3ccc(CC(CC)CCCC)s3)c3ccsc23)s1,CCCCCCCCc1cc2c(/C=C3\C(=O)c4cc(F)c(F)cc4C3=C(C#N)C#N)sc(-c3ccc4c5c(n(C)c4c3)C3=C(CC(c4sc(/C=C6\C(=O)c7cc(F)c(F)cc7C6=C(C#N)C#N)c6cc(CCCCCCCC)sc46)C=C3)C5(C)C)c2s1,0.73,19.97,76.95,11.22,11.21784795,0.0191804812834329,,,,,,,ITO/rGO/PBDB-T:INTIC/PDINO/Al,,PDINO,PDINO,rGO,rGO,100.0,,,,-5.33,-3.48,,,,
81936,10.1016/j.scib.2020.01.012,10.1016/j.scib.2020.01.012,PM6,Y6,PM6,Y6,COC(=O)C(C)(C)c1cc(C)cc(-c2sc3c4sc5cc(/C=C6/C(=O)c7cc(F)cc(c7)C(=O)/C6=C\c6cc(C(C)(C)C(=O)OC)c(-c7cc(C)cc(C(C)(C)C(=O)OC)c7)s6)sc5c4c(C(C)(C)C(=O)OC)ccc2-3)c1,CCCCCCCCCCCc1c(/C=C2\C(=O)c3cc(F)c(F)cc3C2=C(C#N)C#N)sc2c1sc1c3c4nsnc4c4c5sc6c(CCCCCCCCCCC)c(/C=C7\C(=O)c8cc(F)c(F)cc8C7=C(C#N)C#N)sc6c5n(CC(CC)CCCC)c4c3n(CC(CC)CCCC)c21,0.843,25.11,75.27,15.93,15.932950370999995,0.0185208474576093,15.71,15.93,1:1.2,1-chloronaphthalene,CN,,ITO/PEDOT:PSS/active layer/PDIN/Al,conventional,PDIN,PDIN,PEDOT:PSS,PEDOT:PSS,110.0,chloroform,chloroform,80.0,-5.56,-3.65,,-5.65,-4.09,
81939,10.1016/j.scib.2020.01.012,10.1016/j.scib.2020.01.012,PM6,MF1,PM6,MF1,COC(=O)C(C)(C)c1cc(C)cc(-c2sc3c4sc5cc(/C=C6/C(=O)c7cc(F)cc(c7)C(=O)/C6=C\c6cc(C(C)(C)C(=O)OC)c(-c7cc(C)cc(C(C)(C)C(=O)OC)c7)s6)sc5c4c(C(C)(C)C(=O)OC)ccc2-3)c1,,0.914,16.67,79.37,12.09,12.093114806000004,0.0257634904880297,11.95,12.09,1:1.2,1-chloronaphthalene,CN,,ITO/PEDOT:PSS/active layer/PDIN/Al,conventional,PDIN,PDIN,PEDOT:PSS,PEDOT:PSS,110.0,chloroform,chloroform,80.0,-5.56,-3.65,,,,
81948,10.1016/j.solener.2020.03.105,10.1016/j.solener.2020.03.105,PTB7,PC71BM,PTB7,PC71BM,CCCCC(CC)COC(=O)c1sc2c(-c3cc4c(OCC(CC)CCCC)c5sccc5c(OCC(CC)CCCC)c4s3)scc2c1F,COC(=O)CCCC1(c2ccccc2)C23c4c5ccc6c7cc8c9c%10c(cc%11cc%12c%13c%14c(cc%15c%16ccc-5c2c%16c2c5c%16c%17c(c(c46)c7c9c%17c4c%10c%11c%13c4c%16c%14c%152)C513)C%12)C8,0.731,16.007,65.32,7.674,7.643169624399999,0.4017510502997352,,,1:1.5,,,,ITO/ZnO/PTB7:PC71BM/MoO3/Ag,inverted,ZnO (with or without Au@TiO2 PCSNPs doping),ZnO,MoO3,MoO3,100.0,,,,-5.19,-3.43,,-5.9,-3.9,
81949,10.1016/j.solener.2020.03.105,10.1016/j.solener.2020.03.105,PTB7,PC71BM,PTB7,PC71BM,CCCCC(CC)COC(=O)c1sc2c(-c3cc4c(OCC(CC)CCCC)c5sccc5c(OCC(CC)CCCC)c4s3)scc2c1F,COC(=O)CCCC1(c2ccccc2)C23c4c5ccc6c7cc8c9c%10c(cc%11cc%12c%13c%14c(cc%15c%16ccc-5c2c%16c2c5c%16c%17c(c(c46)c7c9c%17c4c%10c%11c%13c4c%16c%14c%152)C513)C%12)C8,0.736,16.58,67.51,8.233,8.238164288,0.0627266852908972,,,1:1.5,,,,ITO/ZnO/PTB7:PC71BM/MoO3/Ag,inverted,ZnO (with or without Au@TiO2 PCSNPs doping),ZnO,MoO3,MoO3,100.0,,,,-5.19,-3.43,,-5.9,-3.9,
81950,10.1016/j.solener.2020.03.105,10.1016/j.solener.2020.03.105,PTB7,PC71BM,PTB7,PC71BM,CCCCC(CC)COC(=O)c1sc2c(-c3cc4c(OCC(CC)CCCC)c5sccc5c(OCC(CC)CCCC)c4s3)scc2c1F,COC(=O)CCCC1(c2ccccc2)C23c4c5ccc6c7cc8c9c%10c(cc%11cc%12c%13c%14c(cc%15c%16ccc-5c2c%16c2c5c%16c%17c(c(c46)c7c9c%17c4c%10c%11c%13c4c%16c%14c%152)C513)C%12)C8,0.733,16.267,66.02,7.871,7.872034002199999,0.0131368593571217,,,1:1.5,,,,ITO/ZnO/PTB7:PC71BM/MoO3/Ag,inverted,ZnO (with or without Au@TiO2 PCSNPs doping),ZnO,MoO3,MoO3,100.0,,,,-5.19,-3.43,,-5.9,-3.9,
81951,10.1016/j.solener.2020.03.105,10.1016/j.solener.2020.03.105,PTB7,PC71BM,PTB7,PC71BM,CCCCC(CC)COC(=O)c1sc2c(-c3cc4c(OCC(CC)CCCC)c5sccc5c(OCC(CC)CCCC)c4s3)scc2c1F,COC(=O)CCCC1(c2ccccc2)C23c4c5ccc6c7cc8c9c%10c(cc%11cc%12c%13c%14c(cc%15c%16ccc-5c2c%16c2c5c%16c%17c(c(c46)c7c9c%17c4c%10c%11c%13c4c%16c%14c%152)C513)C%12)C8,0.729,15.79,65.2,7.501,7.505113319999999,0.0548369550726463,,,1:1.5,,,,ITO/ZnO/PTB7:PC71BM/MoO3/Ag,inverted,ZnO (with or without Au@TiO2 PCSNPs doping),ZnO,MoO3,MoO3,100.0,,,,-5.19,-3.43,,-5.9,-3.9,
81952,10.1016/j.solener.2020.03.105,10.1016/j.solener.2020.03.105,PTB7,PC71BM,PTB7,PC71BM,CCCCC(CC)COC(=O)c1sc2c(-c3cc4c(OCC(CC)CCCC)c5sccc5c(OCC(CC)CCCC)c4s3)scc2c1F,COC(=O)CCCC1(c2ccccc2)C23c4c5ccc6c7cc8c9c%10c(cc%11cc%12c%13c%14c(cc%15c%16ccc-5c2c%16c2c5c%16c%17c(c(c46)c7c9c%17c4c%10c%11c%13c4c%16c%14c%152)C513)C%12)C8,0.73,16.131,65.94,7.77,7.764850421999999,0.0662751351351371,,,1:1.5,,,,ITO/ZnO/PTB7:PC71BM/MoO3/Ag,inverted,ZnO (with or without Au@TiO2 PCSNPs doping),ZnO,MoO3,MoO3,100.0,,,,-5.19,-3.43,,-5.9,-3.9,
81953,10.1016/j.solener.2020.03.105,10.1016/j.solener.2020.03.105,PTB7,PC71BM,PTB7,PC71BM,CCCCC(CC)COC(=O)c1sc2c(-c3cc4c(OCC(CC)CCCC)c5sccc5c(OCC(CC)CCCC)c4s3)scc2c1F,COC(=O)CCCC1(c2ccccc2)C23c4c5ccc6c7cc8c9c%10c(cc%11cc%12c%13c%14c(cc%15c%16ccc-5c2c%16c2c5c%16c%17c(c(c46)c7c9c%17c4c%10c%11c%13c4c%16c%14c%152)C513)C%12)C8,0.736,16.405,66.9,8.076,8.077559520000001,0.019310549777126,,,1:1.5,,,,ITO/ZnO/PTB7:PC71BM/MoO3/Ag,inverted,ZnO (with or without Au@TiO2 PCSNPs doping),ZnO,MoO3,MoO3,100.0,,,,-5.19,-3.43,,-5.9,-3.9,
81954,10.1016/j.solener.2020.03.105,10.1016/j.solener.2020.03.105,PTB7,PC71BM,PTB7,PC71BM,CCCCC(CC)COC(=O)c1sc2c(-c3cc4c(OCC(CC)CCCC)c5sccc5c(OCC(CC)CCCC)c4s3)scc2c1F,COC(=O)CCCC1(c2ccccc2)C23c4c5ccc6c7cc8c9c%10c(cc%11cc%12c%13c%14c(cc%15c%16ccc-5c2c%16c2c5c%16c%17c(c(c46)c7c9c%17c4c%10c%11c%13c4c%16c%14c%152)C513)C%12)C8,0.738,17.569,67.91,8.801,8.805157630199998,0.0472404294966271,,,1:1.5,,,,ITO/ZnO/PTB7:PC71BM/MoO3/Ag,inverted,ZnO (with or without Au@TiO2 PCSNPs doping),ZnO,MoO3,MoO3,100.0,,,,-5.19,-3.43,,-5.9,-3.9,
81955,10.1016/j.solener.2020.03.105,10.1016/j.solener.2020.03.105,PTB7,PC71BM,PTB7,PC71BM,CCCCC(CC)COC(=O)c1sc2c(-c3cc4c(OCC(CC)CCCC)c5sccc5c(OCC(CC)CCCC)c4s3)scc2c1F,COC(=O)CCCC1(c2ccccc2)C23c4c5ccc6c7cc8c9c%10c(cc%11cc%12c%13c%14c(cc%15c%16ccc-5c2c%16c2c5c%16c%17c(c(c46)c7c9c%17c4c%10c%11c%13c4c%16c%14c%152)C513)C%12)C8,0.738,17.198,67.73,8.601,8.5963755852,0.0537660132542763,,,1:1.5,,,,ITO/ZnO/PTB7:PC71BM/MoO3/Ag,inverted,ZnO (with or without Au@TiO2 PCSNPs doping),ZnO,MoO3,MoO3,100.0,,,,-5.19,-3.43,,-5.9,-3.9,
81956,10.1016/j.solener.2020.03.105,10.1016/j.solener.2020.03.105,PTB7,PC71BM,PTB7,PC71BM,CCCCC(CC)COC(=O)c1sc2c(-c3cc4c(OCC(CC)CCCC)c5sccc5c(OCC(CC)CCCC)c4s3)scc2c1F,COC(=O)CCCC1(c2ccccc2)C23c4c5ccc6c7cc8c9c%10c(cc%11cc%12c%13c%14c(cc%15c%16ccc-5c2c%16c2c5c%16c%17c(c(c46)c7c9c%17c4c%10c%11c%13c4c%16c%14c%152)C513)C%12)C8,0.736,16.313,66.12,7.935,7.9386105216,0.0455012173913123,,,1:1.5,,,,ITO/ZnO/PTB7:PC71BM/MoO3/Ag,inverted,ZnO (with or without Au@TiO2 PCSNPs doping),ZnO,MoO3,MoO3,100.0,,,,-5.19,-3.43,,-5.9,-3.9,
81957,10.1016/j.solener.2020.06.017,10.1016/j.solener.2020.06.017,P3HT,PC61BM,P3HT,PC61BM,CCCCCCc1ccsc1,COC(=O)CCCC1(c2ccccc2)C23c4c5c6c7c8c9c(c%10c%11c2c2c%12c4c4c%13c5c5c7c7c8c8c%14c9c%10c9c%10c%11c2c2c%11c%12c4c4c%12c%13c5c5c7c7c8c8c%14c9c9c%10c2c2c%11c4c4c%12c5c7c5c8c9c2c45)C613,0.602,10.8,44.3,3.04,2.8802088,5.256289473684221,2.88,3.04,1:0.6,,,,,BHJ,ZnO,ZnO,PEDOT:PSS,,,chlorobenzene,,,-5.01,-3.12,,-6.1,-3.7,
81958,10.1016/j.solener.2020.06.017,10.1016/j.solener.2020.06.017,P3HT,PC61BM,P3HT,PC61BM,CCCCCCc1ccsc1,COC(=O)CCCC1(c2ccccc2)C23c4c5c6c7c8c9c(c%10c%11c2c2c%12c4c4c%13c5c5c7c7c8c8c%14c9c%10c9c%10c%11c2c2c%11c%12c4c4c%12c%13c5c5c7c7c8c8c%14c9c9c%10c2c2c%11c4c4c%12c5c7c5c8c9c2c45)C613,0.606,10.7,49.4,3.29,3.2031947999999995,2.6384559270516896,3.19,3.29,1:0.6,,,,,BHJ,ZnO/U-CdS (0.25 mg/ml),ZnO/U-CdS,PEDOT:PSS,,,chlorobenzene,,130.0,-5.01,-3.12,,-6.1,-3.7,
81959,10.1016/j.solener.2020.06.017,10.1016/j.solener.2020.06.017,P3HT,PC61BM,P3HT,PC61BM,CCCCCCc1ccsc1,COC(=O)CCCC1(c2ccccc2)C23c4c5c6c7c8c9c(c%10c%11c2c2c%12c4c4c%13c5c5c7c7c8c8c%14c9c%10c9c%10c%11c2c2c%11c%12c4c4c%12c%13c5c5c7c7c8c8c%14c9c9c%10c2c2c%11c4c4c%12c5c7c5c8c9c2c45)C613,0.615,10.5,55.2,3.7,3.56454,3.661081081081084,3.52,3.7,1:0.6,,,,,BHJ,ZnO/U-CdS (0.5 mg/ml),ZnO/U-CdS,PEDOT:PSS,,,chlorobenzene,,130.0,-5.01,-3.12,,-6.1,-3.7,
81960,10.1016/j.solener.2020.06.017,10.1016/j.solener.2020.06.017,P3HT,PC61BM,P3HT,PC61BM,CCCCCCc1ccsc1,COC(=O)CCCC1(c2ccccc2)C23c4c5c6c7c8c9c(c%10c%11c2c2c%12c4c4c%13c5c5c7c7c8c8c%14c9c%10c9c%10c%11c2c2c%11c%12c4c4c%12c%13c5c5c7c7c8c8c%14c9c9c%10c2c2c%11c4c4c%12c5c7c5c8c9c2c45)C613,0.609,10.6,47.9,3.23,3.0921366,4.268216718266257,3.17,3.23,1:0.6,,,,,BHJ,ZnO/U-CdS (1.0 mg/ml),ZnO/U-CdS,PEDOT:PSS,,,chlorobenzene,,130.0,-5.01,-3.12,,-6.1,-3.7,
81961,10.1016/j.solener.2020.06.017,10.1016/j.solener.2020.06.017,P3HT,PC61BM,P3HT,PC61BM,CCCCCCc1ccsc1,COC(=O)CCCC1(c2ccccc2)C23c4c5c6c7c8c9c(c%10c%11c2c2c%12c4c4c%13c5c5c7c7c8c8c%14c9c%10c9c%10c%11c2c2c%11c%12c4c4c%12c%13c5c5c7c7c8c8c%14c9c9c%10c2c2c%11c4c4c%12c5c7c5c8c9c2c45)C613,0.561,9.3,46.6,2.43,2.4312618,0.051925925925925,2.43,2.43,1:0.6,,,,inverted,BHJ,ZnO/U-CdS (5.0 mg/ml),ZnO/U-CdS,PEDOT:PSS,,,chlorobenzene,,130.0,-5.01,-3.12,,-6.1,-3.7,
81962,10.1016/j.solener.2020.06.017,10.1016/j.solener.2020.06.017,P3HT,PC61BM,P3HT,PC61BM,CCCCCCc1ccsc1,COC(=O)CCCC1(c2ccccc2)C23c4c5c6c7c8c9c(c%10c%11c2c2c%12c4c4c%13c5c5c7c7c8c8c%14c9c%10c9c%10c%11c2c2c%11c%12c4c4c%12c%13c5c5c7c7c8c8c%14c9c9c%10c2c2c%11c4c4c%12c5c7c5c8c9c2c45)C613,0.467,7.5,42.2,1.48,1.4780550000000003,0.1314189189188947,1.48,1.48,1:0.6,,,,inverted,BHJ,ZnO/U-CdS (50 mg/ml),ZnO/U-CdS,PEDOT:PSS,,,chlorobenzene,,130.0,-5.01,-3.12,,-6.1,-3.7,
81963,10.1016/j.solener.2020.06.104,10.1016/j.solener.2020.06.104,P3HT,ICBA,P3HT,ICBA,CCCCCCc1ccsc1,c1ccc2c(c1)C1CC2C23c4c5c6c7c8c9c(c%10c%11c2c2c4c4c%12c5c5c6c6c8c8c%13c%14c%15c%16c%17c%18c%19c%20c%21c%22c%23c(c%14c%14c%24c%23c%23c%22c%22c%20c(c2c%22c%11c%23c%10c%24c9c%148)c4c%19c%12c%17c5c%16c%136)C%152C4CC(c5ccccc54)C%18%212)C713,0.623,,46.7,0.44,,,,,1:1,,,,ITO/PEIE/active layer/MoOx/Ag,,PEIE,PEIE,MoOx,MoO3,,chlorobenzene,chlorobenzene,150.0,-5.01,-3.12,,,,
81964,10.1016/j.solener.2020.06.104,10.1016/j.solener.2020.06.104,P3HT,ICBA,P3HT,ICBA,CCCCCCc1ccsc1,c1ccc2c(c1)C1CC2C23c4c5c6c7c8c9c(c%10c%11c2c2c4c4c%12c5c5c6c6c8c8c%13c%14c%15c%16c%17c%18c%19c%20c%21c%22c%23c(c%14c%14c%24c%23c%23c%22c%22c%20c(c2c%22c%11c%23c%10c%24c9c%148)c4c%19c%12c%17c5c%16c%136)C%152C4CC(c5ccccc54)C%18%212)C713,0.629,,49.0,0.51,,,,,1:1,,,,ITO/PEIE/active layer/MoOx/Ag,,PEIE,PEIE,MoOx,MoO3,,chlorobenzene,chlorobenzene,150.0,-5.01,-3.12,,,,
81965,10.1016/j.solener.2020.06.104,10.1016/j.solener.2020.06.104,P3HT,ICBA,P3HT,ICBA,CCCCCCc1ccsc1,c1ccc2c(c1)C1CC2C23c4c5c6c7c8c9c(c%10c%11c2c2c4c4c%12c5c5c6c6c8c8c%13c%14c%15c%16c%17c%18c%19c%20c%21c%22c%23c(c%14c%14c%24c%23c%23c%22c%22c%20c(c2c%22c%11c%23c%10c%24c9c%148)c4c%19c%12c%17c5c%16c%136)C%152C4CC(c5ccccc54)C%18%212)C713,0.611,,43.5,0.35,,,,,1:1,,,,ITO/PEIE/active layer/MoOx/Ag,,PEIE,PEIE,MoOx,MoO3,,chlorobenzene,chlorobenzene,150.0,-5.01,-3.12,,,,
81966,10.1016/j.solener.2020.06.104,10.1016/j.solener.2020.06.104,P3HT,ICBA,P3HT,ICBA,CCCCCCc1ccsc1,c1ccc2c(c1)C1CC2C23c4c5c6c7c8c9c(c%10c%11c2c2c4c4c%12c5c5c6c6c8c8c%13c%14c%15c%16c%17c%18c%19c%20c%21c%22c%23c(c%14c%14c%24c%23c%23c%22c%22c%20c(c2c%22c%11c%23c%10c%24c9c%148)c4c%19c%12c%17c5c%16c%136)C%152C4CC(c5ccccc54)C%18%212)C713,0.829,,30.8,0.16,,,,,1:1,,,,ITO/PEIE/active layer/MoOx/Ag,,PEIE,PEIE,MoOx,MoO3,,chlorobenzene,chlorobenzene,150.0,-5.01,-3.12,,,,
81967,10.1016/j.solener.2020.06.104,10.1016/j.solener.2020.06.104,P3HT,ICBA,P3HT,ICBA,CCCCCCc1ccsc1,c1ccc2c(c1)C1CC2C23c4c5c6c7c8c9c(c%10c%11c2c2c4c4c%12c5c5c6c6c8c8c%13c%14c%15c%16c%17c%18c%19c%20c%21c%22c%23c(c%14c%14c%24c%23c%23c%22c%22c%20c(c2c%22c%11c%23c%10c%24c9c%148)c4c%19c%12c%17c5c%16c%136)C%152C4CC(c5ccccc54)C%18%212)C713,0.825,,30.4,0.17,,,,,1:1,,,,ITO/PEIE/active layer/MoOx/Ag,,PEIE,PEIE,MoOx,MoO3,,chlorobenzene,chlorobenzene,150.0,-5.01,-3.12,,,,
81968,10.1016/j.solener.2020.06.104,10.1016/j.solener.2020.06.104,P3HT,ICBA,P3HT,ICBA,CCCCCCc1ccsc1,c1ccc2c(c1)C1CC2C23c4c5c6c7c8c9c(c%10c%11c2c2c4c4c%12c5c5c6c6c8c8c%13c%14c%15c%16c%17c%18c%19c%20c%21c%22c%23c(c%14c%14c%24c%23c%23c%22c%22c%20c(c2c%22c%11c%23c%10c%24c9c%148)c4c%19c%12c%17c5c%16c%136)C%152C4CC(c5ccccc54)C%18%212)C713,0.835,,30.7,0.15,,,,,1:1,,,,ITO/PEIE/active layer/MoOx/Ag,,PEIE,PEIE,MoOx,MoO3,,chlorobenzene,chlorobenzene,150.0,-5.01,-3.12,,,,
81972,10.1016/j.solener.2021.01.037,10.1016/j.solener.2021.01.037,PBDB-T,ITIC,PBDB-T,ITIC,CCCCC(CC)Cc1ccc(-c2c3cc(-c4ccc(-c5sc(-c6cccs6)c6c5C(=O)c5c(CC(CC)CCCC)sc(CC(CC)CCCC)c5C6=O)s4)sc3c(-c3ccc(CC(CC)CCCC)s3)c3ccsc23)s1,CCCCCCc1ccc(C2(c3ccc(CCCCCC)cc3)c3cc4c(cc3-c3sc5cc(C=C6C(=O)c7ccccc7C6=C(C#N)C#N)sc5c32)C(c2ccc(CCCCCC)cc2)(c2ccc(CCCCCC)cc2)c2c-4sc3cc(C=C4C(=O)c5ccccc5C4=C(C#N)C#N)sc23)cc1,0.506,13.57,48.33,3.32,3.318540786,0.0439522289156505,3.26,3.32,1:1,"1,8-diiodoctane",DIO,,ITO/AIL/active layer/CIL/Al,,PFN-Br,PFN-Br,,,100.0,"chlorobenzene:1,8-diiodoctane (99.5:0.5 by volume)",chlorobenzene,135.0,-5.33,-3.48,,-5.576,-3.916,
81973,10.1016/j.solener.2021.01.037,10.1016/j.solener.2021.01.037,PBDB-T,ITIC,PBDB-T,ITIC,CCCCC(CC)Cc1ccc(-c2c3cc(-c4ccc(-c5sc(-c6cccs6)c6c5C(=O)c5c(CC(CC)CCCC)sc(CC(CC)CCCC)c5C6=O)s4)sc3c(-c3ccc(CC(CC)CCCC)s3)c3ccsc23)s1,CCCCCCc1ccc(C2(c3ccc(CCCCCC)cc3)c3cc4c(cc3-c3sc5cc(C=C6C(=O)c7ccccc7C6=C(C#N)C#N)sc5c32)C(c2ccc(CCCCCC)cc2)(c2ccc(CCCCCC)cc2)c2c-4sc3cc(C=C4C(=O)c5ccccc5C4=C(C#N)C#N)sc23)cc1,0.904,14.4,67.66,8.8,8.807708159999999,0.0875927272727066,8.73,8.8,1:1,"1,8-diiodoctane",DIO,,ITO/AIL/active layer/CIL/Al,conventional,PFN-Br,PFN-Br,PEDOT:PSS,PEDOT:PSS,100.0,"chlorobenzene:1,8-diiodoctane (99.5:0.5 by volume)",chlorobenzene,135.0,-5.33,-3.48,,-5.576,-3.916,
81974,10.1016/j.solener.2021.01.037,10.1016/j.solener.2021.01.037,PBDB-T,ITIC,PBDB-T,ITIC,CCCCC(CC)Cc1ccc(-c2c3cc(-c4ccc(-c5sc(-c6cccs6)c6c5C(=O)c5c(CC(CC)CCCC)sc(CC(CC)CCCC)c5C6=O)s4)sc3c(-c3ccc(CC(CC)CCCC)s3)c3ccsc23)s1,CCCCCCc1ccc(C2(c3ccc(CCCCCC)cc3)c3cc4c(cc3-c3sc5cc(C=C6C(=O)c7ccccc7C6=C(C#N)C#N)sc5c32)C(c2ccc(CCCCCC)cc2)(c2ccc(CCCCCC)cc2)c2c-4sc3cc(C=C4C(=O)c5ccccc5C4=C(C#N)C#N)sc23)cc1,0.869,14.54,68.88,8.7,8.703167087999999,0.0364033103448235,8.65,8.7,1:1,"1,8-diiodoctane",DIO,,ITO/AIL/active layer/CIL/Al,,PFN-Br,PFN-Br,WO3,WO3,100.0,"chlorobenzene:1,8-diiodoctane (99.5:0.5 by volume)",chlorobenzene,135.0,-5.33,-3.48,,-5.576,-3.916,
81978,10.1016/j.solener.2021.03.025,10.1016/j.solener.2021.03.025,low band-gap copolymer,PC60BM,low band-gap copolymer,PCBM,,CCCCC(=O)OCC1(C2=CC=CC=C2)C3=CC=CC4=CC=CC5=CC=CC6=CC=CC7=CC=CC1=C7C6=C5C4=C3,0.782,13.5,67.0,6.7,7.07319,5.570000000000002,6.5,6.7,,,,,inverted,inverted,PEI-based polymer,PEI,PEDOT:PSS (low conductivity),PEDOT:PSS,169.0,anhydrous o-xylene,o-xylene,100.0,,,,-6.1,-3.7,
81982,10.1016/j.solener.2021.03.025,10.1016/j.solener.2021.03.025,low band-gap copolymer,PC60BM,low band-gap copolymer,PCBM,,CCCCC(=O)OCC1(C2=CC=CC=C2)C3=CC=CC4=CC=CC5=CC=CC6=CC=CC7=CC=CC1=C7C6=C5C4=C3,0.782,14.9,59.0,6.6,6.874562000000001,4.160030303030323,6.0,6.6,,,,,inverted,inverted,PEI-based polymer,PEI,PEDOT:PSS (low conductivity),PEDOT:PSS,288.0,anhydrous o-xylene,o-xylene,100.0,,,,-6.1,-3.7,
81986,10.1016/j.solener.2021.03.025,10.1016/j.solener.2021.03.025,low band-gap copolymer,PC60BM,low band-gap copolymer,PCBM,,CCCCC(=O)OCC1(C2=CC=CC=C2)C3=CC=CC4=CC=CC5=CC=CC6=CC=CC7=CC=CC1=C7C6=C5C4=C3,0.763,17.0,44.0,5.5,5.7072400000000005,3.7680000000000096,5.1,5.5,,,,,inverted,inverted,PEI-based polymer,PEI,PEDOT:PSS (low conductivity),PEDOT:PSS,443.0,anhydrous o-xylene,o-xylene,100.0,,,,-6.1,-3.7,
81990,10.1016/j.solener.2021.03.025,10.1016/j.solener.2021.03.025,low band-gap copolymer,PC60BM,low band-gap copolymer,PCBM,,CCCCC(=O)OCC1(C2=CC=CC=C2)C3=CC=CC4=CC=CC5=CC=CC6=CC=CC7=CC=CC1=C7C6=C5C4=C3,0.76,14.0,41.0,4.3,4.3624,1.4511627906976798,3.5,4.3,,,,,inverted,inverted,PEI-based polymer,PEI,PEDOT:PSS (low conductivity),PEDOT:PSS,708.0,anhydrous o-xylene,o-xylene,100.0,,,,-6.1,-3.7,
82007,10.1016/j.solener.2021.03.075,10.1016/j.solener.2021.03.075,PTB7-Th,PC71BM,PTB7-Th,PC71BM,CCCCC(CC)COC(=O)c1sc2csc(-c3cc4c(-c5ccc(CC(CC)CCCC)s5)c5sccc5c(-c5ccc(CC(CC)CCCC)s5)c4s3)c2c1F,COC(=O)CCCC1(c2ccccc2)C23c4c5ccc6c7cc8c9c%10c(cc%11cc%12c%13c%14c(cc%15c%16ccc-5c2c%16c2c5c%16c%17c(c(c46)c7c9c%17c4c%10c%11c%13c4c%16c%14c%152)C513)C%12)C8,0.75,18.17,63.31,8.63,8.627570250000002,0.0281546929316249,,,4:6,"1,8-diiodooctane (DIO)",,3% v/v,Without PDMS,inverted,ZnO,,,,,chlorobenzene,,,-5.21,-3.6,,-5.9,-3.9,
82008,10.1016/j.solener.2021.03.075,10.1016/j.solener.2021.03.075,PTB7-Th,PC71BM,PTB7-Th,PC71BM,CCCCC(CC)COC(=O)c1sc2csc(-c3cc4c(-c5ccc(CC(CC)CCCC)s5)c5sccc5c(-c5ccc(CC(CC)CCCC)s5)c4s3)c2c1F,COC(=O)CCCC1(c2ccccc2)C23c4c5ccc6c7cc8c9c%10c(cc%11cc%12c%13c%14c(cc%15c%16ccc-5c2c%16c2c5c%16c%17c(c(c46)c7c9c%17c4c%10c%11c%13c4c%16c%14c%152)C513)C%12)C8,0.74,18.77,63.31,8.76,8.79363238,0.3839312785388155,,,4:6,"1,8-diiodooctane (DIO)",,3% v/v,flat-PDMS,inverted,ZnO,,,,,chlorobenzene,,,-5.21,-3.6,,-5.9,-3.9,
82009,10.1016/j.solener.2021.03.075,10.1016/j.solener.2021.03.075,PTB7-Th,PC71BM,PTB7-Th,PC71BM,CCCCC(CC)COC(=O)c1sc2csc(-c3cc4c(-c5ccc(CC(CC)CCCC)s5)c5sccc5c(-c5ccc(CC(CC)CCCC)s5)c4s3)c2c1F,COC(=O)CCCC1(c2ccccc2)C23c4c5ccc6c7cc8c9c%10c(cc%11cc%12c%13c%14c(cc%15c%16ccc-5c2c%16c2c5c%16c%17c(c(c46)c7c9c%17c4c%10c%11c%13c4c%16c%14c%152)C513)C%12)C8,0.75,21.3,63.36,10.18,10.12176,0.5721021611001927,,,4:6,"1,8-diiodooctane (DIO)",,3% v/v,MST-PDMS(W-9),inverted,ZnO,,,,,chlorobenzene,,,-5.21,-3.6,,-5.9,-3.9,
82010,10.1016/j.solener.2021.03.075,10.1016/j.solener.2021.03.075,PTB7-Th,PC71BM,PTB7-Th,PC71BM,CCCCC(CC)COC(=O)c1sc2csc(-c3cc4c(-c5ccc(CC(CC)CCCC)s5)c5sccc5c(-c5ccc(CC(CC)CCCC)s5)c4s3)c2c1F,COC(=O)CCCC1(c2ccccc2)C23c4c5ccc6c7cc8c9c%10c(cc%11cc%12c%13c%14c(cc%15c%16ccc-5c2c%16c2c5c%16c%17c(c(c46)c7c9c%17c4c%10c%11c%13c4c%16c%14c%152)C513)C%12)C8,0.75,20.88,62.55,9.8,9.79533,0.0476530612244983,,,4:6,"1,8-diiodooctane (DIO)",,3% v/v,MST-PDMS(W-14),inverted,ZnO,,,,,chlorobenzene,,,-5.21,-3.6,,-5.9,-3.9,
