Repository: JiYiqaq/PCE-KA-GNN

# Data directory

- `raw/Active_Database.csv` is the immutable source dataset bundled under CC BY 4.0. Do not overwrite it with processed data.
- `processed/` is created and populated by the training pipeline. Generated `.pt` and `.pth` caches are intentionally ignored by Git because they can exceed GitHub's normal single-file limit.

See `../DATA_LICENSE.md` for provenance, license and checksum information.

File: data/raw/Active_Database.csv (part 274 of 471)
id,doi,doi_norm,donor,acceptor,donor_canonical,acceptor_canonical,donor_smiles,acceptor_smiles,voc,jsc,ff,pce,pce_recomputed,pce_relative_error_percent,pce_avg,pce_best,d_a_ratio,additive,additive_canonical,additive_ratio,device_structure,device_type,etl,etl_canonical,htl,htl_canonical,active_layer_thickness,solvent,solvent_canonical,annealing_temp,homo_d,lumo_d,eg_d,homo_a,lumo_a,eg_a
82014,10.1016/j.solener.2021.06.057,10.1016/j.solener.2021.06.057,PTB7-Th,PC71BM,PTB7-Th,PC71BM,CCCCC(CC)COC(=O)c1sc2csc(-c3cc4c(-c5ccc(CC(CC)CCCC)s5)c5sccc5c(-c5ccc(CC(CC)CCCC)s5)c4s3)c2c1F,COC(=O)CCCC1(c2ccccc2)C23c4c5ccc6c7cc8c9c%10c(cc%11cc%12c%13c%14c(cc%15c%16ccc-5c2c%16c2c5c%16c%17c(c(c46)c7c9c%17c4c%10c%11c%13c4c%16c%14c%152)C513)C%12)C8,0.796,15.61,70.95,8.82,8.81593482,0.0460904761904711,8.63,8.82,,,,,glass/ITO/PEDOT:PSS/PTB7-Th:PC71BM/ZnO/Al,conventional,ZnO,,PEDOT:PSS,PEDOT:PSS,,,,,-5.21,-3.6,,-5.9,-3.9,
82015,10.1016/j.solener.2021.06.057,10.1016/j.solener.2021.06.057,PTB7-Th,PC71BM,PTB7-Th,PC71BM,CCCCC(CC)COC(=O)c1sc2csc(-c3cc4c(-c5ccc(CC(CC)CCCC)s5)c5sccc5c(-c5ccc(CC(CC)CCCC)s5)c4s3)c2c1F,COC(=O)CCCC1(c2ccccc2)C23c4c5ccc6c7cc8c9c%10c(cc%11cc%12c%13c%14c(cc%15c%16ccc-5c2c%16c2c5c%16c%17c(c(c46)c7c9c%17c4c%10c%11c%13c4c%16c%14c%152)C513)C%12)C8,0.799,15.74,72.65,9.14,9.13665289,0.0366204595185994,9.06,9.14,,,,,glass/ITO/PEDOT:PSS/TTF-pm (0.1 mg/mL)/PTB7-Th:PC71BM/ZnO/Al,conventional,ZnO,,PEDOT:PSS/TTF-pm (0.1 mg/mL),PEDOT:PSS/TTF-pm,,,,,-5.21,-3.6,,-5.9,-3.9,
82016,10.1016/j.solener.2021.06.057,10.1016/j.solener.2021.06.057,PTB7-Th,PC71BM,PTB7-Th,PC71BM,CCCCC(CC)COC(=O)c1sc2csc(-c3cc4c(-c5ccc(CC(CC)CCCC)s5)c5sccc5c(-c5ccc(CC(CC)CCCC)s5)c4s3)c2c1F,COC(=O)CCCC1(c2ccccc2)C23c4c5ccc6c7cc8c9c%10c(cc%11cc%12c%13c%14c(cc%15c%16ccc-5c2c%16c2c5c%16c%17c(c(c46)c7c9c%17c4c%10c%11c%13c4c%16c%14c%152)C513)C%12)C8,0.806,16.42,74.05,9.8,9.800162060000002,0.0016536734693975,9.61,9.8,,,,,glass/ITO/PEDOT:PSS/TTF-pm (0.25 mg/mL)/PTB7-Th:PC71BM/ZnO/Al,conventional,ZnO,,PEDOT:PSS/TTF-pm (0.25 mg/mL),PEDOT:PSS/TTF-pm,,,,,-5.21,-3.6,,-5.9,-3.9,
82017,10.1016/j.solener.2021.06.057,10.1016/j.solener.2021.06.057,PTB7-Th,PC71BM,PTB7-Th,PC71BM,CCCCC(CC)COC(=O)c1sc2csc(-c3cc4c(-c5ccc(CC(CC)CCCC)s5)c5sccc5c(-c5ccc(CC(CC)CCCC)s5)c4s3)c2c1F,COC(=O)CCCC1(c2ccccc2)C23c4c5ccc6c7cc8c9c%10c(cc%11cc%12c%13c%14c(cc%15c%16ccc-5c2c%16c2c5c%16c%17c(c(c46)c7c9c%17c4c%10c%11c%13c4c%16c%14c%152)C513)C%12)C8,0.79,16.22,71.12,9.11,9.11317456,0.034846981339204,9.02,9.11,,,,,glass/ITO/PEDOT:PSS/TTF-pm (0.5 mg/mL)/PTB7-Th:PC71BM/ZnO/Al,conventional,ZnO,,PEDOT:PSS/TTF-pm (0.5 mg/mL),PEDOT:PSS/TTF-pm,,,,,-5.21,-3.6,,-5.9,-3.9,
82018,10.1016/j.solener.2021.07.066,10.1016/j.solener.2021.07.066,P3HT,PC[61]BM,P3HT,PC[61]BM,CCCCCCc1ccsc1,COC(=O)CCCC1(c2ccccc2)C23c4c5c6c7c8c9c(c%10c%11c2c2c%12c4c4c%13c5c5c7c7c8c8c%14c9c%10c9c%10c%11c2c2c%11c%12c4c4c%12c%13c5c5c7c7c8c8c%14c9c9c%10c2c2c%11c4c4c%12c5c7c5c8c9c2c45)C613,0.631,9.17,50.9,2.95,2.94521143,0.1623244067796645,,,1:1 wt,,,,ITO/ZnO/P3HT:PC[61]BM/MoO3/Ag,inverted,ZnO,ZnO,MoO3,MoO3,,dichlorobenzene,o-DCB,120.0,-5.01,-3.12,,-6.1,-3.7,
82019,10.1016/j.solener.2021.07.066,10.1016/j.solener.2021.07.066,P3HT,PC[61]BM,P3HT,PC[61]BM,CCCCCCc1ccsc1,COC(=O)CCCC1(c2ccccc2)C23c4c5c6c7c8c9c(c%10c%11c2c2c%12c4c4c%13c5c5c7c7c8c8c%14c9c%10c9c%10c%11c2c2c%11c%12c4c4c%12c%13c5c5c7c7c8c8c%14c9c9c%10c2c2c%11c4c4c%12c5c7c5c8c9c2c45)C613,0.632,10.12,52.1,3.33,3.3322326399999995,0.0670462462462298,,,1:1 wt,,,,ITO/ZnO/P3HT:PC[61]BM/MoO3/Ag,inverted,ZnO,ZnO,MoO3,MoO3,,dichlorobenzene,o-DCB,120.0,-5.01,-3.12,,-6.1,-3.7,
82020,10.1016/j.solener.2021.07.066,10.1016/j.solener.2021.07.066,P3HT,PC[61]BM,P3HT,PC[61]BM,CCCCCCc1ccsc1,COC(=O)CCCC1(c2ccccc2)C23c4c5c6c7c8c9c(c%10c%11c2c2c%12c4c4c%13c5c5c7c7c8c8c%14c9c%10c9c%10c%11c2c2c%11c%12c4c4c%12c%13c5c5c7c7c8c8c%14c9c9c%10c2c2c%11c4c4c%12c5c7c5c8c9c2c45)C613,0.632,11.26,52.7,3.75,3.75030064,0.0080170666666745,,,1:1 wt,,,,ITO/ZnO/P3HT:PC[61]BM/MoO3/Ag,inverted,ZnO,ZnO,MoO3,MoO3,,dichlorobenzene,o-DCB,120.0,-5.01,-3.12,,-6.1,-3.7,
82021,10.1016/j.solener.2021.07.066,10.1016/j.solener.2021.07.066,P3HT,PC[61]BM,P3HT,PC[61]BM,CCCCCCc1ccsc1,COC(=O)CCCC1(c2ccccc2)C23c4c5c6c7c8c9c(c%10c%11c2c2c%12c4c4c%13c5c5c7c7c8c8c%14c9c%10c9c%10c%11c2c2c%11c%12c4c4c%12c%13c5c5c7c7c8c8c%14c9c9c%10c2c2c%11c4c4c%12c5c7c5c8c9c2c45)C613,0.636,9.36,52.0,3.1,3.0955392,0.1438967741935461,,,1:1 wt,,,,ITO/ZnO/P3HT:PC[61]BM/MoO3/Ag,inverted,ZnO,ZnO,MoO3,MoO3,,dichlorobenzene,o-DCB,120.0,-5.01,-3.12,,-6.1,-3.7,
82022,10.1016/j.solener.2021.07.066,10.1016/j.solener.2021.07.066,P3HT,PC[61]BM,P3HT,PC[61]BM,CCCCCCc1ccsc1,COC(=O)CCCC1(c2ccccc2)C23c4c5c6c7c8c9c(c%10c%11c2c2c%12c4c4c%13c5c5c7c7c8c8c%14c9c%10c9c%10c%11c2c2c%11c%12c4c4c%12c%13c5c5c7c7c8c8c%14c9c9c%10c2c2c%11c4c4c%12c5c7c5c8c9c2c45)C613,0.639,7.9,50.2,2.53,2.5341462000000003,0.1638814229249227,,,1:1,,,,ITO/ZnO/P3HT:PC[61]BM/MoO3/Ag,inverted,ZnO,ZnO,MoO3,MoO3,,dichlorobenzene,o-DCB,120.0,-5.01,-3.12,,-6.1,-3.7,
82023,10.1016/j.solener.2021.08.063,10.1016/j.solener.2021.08.063,PTB7,PC70BM,PTB7,PC70BM,CCCCC(CC)COC(=O)c1sc2c(-c3cc4c(OCC(CC)CCCC)c5sccc5c(OCC(CC)CCCC)c4s3)scc2c1F,CCCCC(=O)OCC1(C2=CC=CC=C2)C3=CC=CC4=CC=CC5=CC=CC6=CC=C7C=CC=CC8=CC=CC1=C8C7=C6C5=C4C3,0.281,0.984,45.1,0.125,0.124703304,0.2373567999999881,,,,,,,,organic solar cell,w/o,,,,,,,,-5.19,-3.43,,-6.1,-3.9,
82024,10.1016/j.solener.2021.08.063,10.1016/j.solener.2021.08.063,PTB7,PC70BM,PTB7,PC70BM,CCCCC(CC)COC(=O)c1sc2c(-c3cc4c(OCC(CC)CCCC)c5sccc5c(OCC(CC)CCCC)c4s3)scc2c1F,CCCCC(=O)OCC1(C2=CC=CC=C2)C3=CC=CC4=CC=CC5=CC=CC6=CC=C7C=CC=CC8=CC=CC1=C8C7=C6C5=C4C3,0.718,16.043,65.066,7.494,7.49487055684,0.0116167179076569,,,1:1.5,"1,8-diodooctane",,3% v/v,ITO/ETL/active layer/MoO3/Ag,organic solar cell,ZnO NPs,ZnO,MoO3,,,chlorobenzene,,,-5.19,-3.43,,-6.1,-3.9,
82025,10.1016/j.solener.2021.08.063,10.1016/j.solener.2021.08.063,PTB7,PC70BM,PTB7,PC70BM,CCCCC(CC)COC(=O)c1sc2c(-c3cc4c(OCC(CC)CCCC)c5sccc5c(OCC(CC)CCCC)c4s3)scc2c1F,CCCCC(=O)OCC1(C2=CC=CC=C2)C3=CC=CC4=CC=CC5=CC=CC6=CC=C7C=CC=CC8=CC=CC1=C8C7=C6C5=C4C3,0.734,14.71,68.332,7.38,7.3779017048,0.0284321842818389,,,1:1.5,"1,8-diodooctane",,3% v/v,ITO/ETL/active layer/MoO3/Ag,organic solar cell,Ge NPs,Ge NPs,MoO3,,,chlorobenzene,,,-5.19,-3.43,,-6.1,-3.9,
82026,10.1016/j.solener.2021.12.002,10.1016/j.solener.2021.12.002,PTB7,PC71BM,PTB7,PC71BM,CCCCC(CC)COC(=O)c1sc2c(-c3cc4c(OCC(CC)CCCC)c5sccc5c(OCC(CC)CCCC)c4s3)scc2c1F,COC(=O)CCCC1(c2ccccc2)C23c4c5ccc6c7cc8c9c%10c(cc%11cc%12c%13c%14c(cc%15c%16ccc-5c2c%16c2c5c%16c%17c(c(c46)c7c9c%17c4c%10c%11c%13c4c%16c%14c%152)C513)C%12)C8,0.685,18.63,45.91,5.85,5.858827604999999,0.1508992307692234,,,1:1.5 w/w,"1,8-diiodooctane",,,ITO/GZO/PTB7:PC71BM/MoO3/Ag,inverted,GZO,GZO,MoO3,,,dichlorobenzene,,,-5.19,-3.43,,-5.9,-3.9,
82027,10.1016/j.solener.2021.12.002,10.1016/j.solener.2021.12.002,PTB7,PC71BM,PTB7,PC71BM,CCCCC(CC)COC(=O)c1sc2c(-c3cc4c(OCC(CC)CCCC)c5sccc5c(OCC(CC)CCCC)c4s3)scc2c1F,COC(=O)CCCC1(c2ccccc2)C23c4c5ccc6c7cc8c9c%10c(cc%11cc%12c%13c%14c(cc%15c%16ccc-5c2c%16c2c5c%16c%17c(c(c46)c7c9c%17c4c%10c%11c%13c4c%16c%14c%152)C513)C%12)C8,0.694,20.35,46.16,6.52,6.519130639999999,0.0133337423312923,,,1:1.5 w/w,"1,8-diiodooctane",,,ITO/GZO/PTB7:PC71BM/MoO3/Ag,inverted,GZO,GZO,MoO3,,,dichlorobenzene,,,-5.19,-3.43,,-5.9,-3.9,
82148,10.1016/j.solmat.2020.110684,10.1016/j.solmat.2020.110684,DPPDTT,PC60BM,DPP-DTT,PCBM,CCCCCCCCCCC(CCCCCCCC)CN1C=C2C(=O)N(CC(CCCCCCCC)CCCCCCCCCC)C(c3ccc(-c4cc5sc(-c6cccs6)cc5s4)s3)=C2C1=O,CCCCC(=O)OCC1(C2=CC=CC=C2)C3=CC=CC4=CC=CC5=CC=CC6=CC=CC7=CC=CC1=C7C6=C5C4=C3,0.73,6.19,63.7,2.87,2.8784119,0.2930975609755952,,,1:1,,,,ITO/PEDOT:PSS/active layer/PDINO/Al,conventional,PDINO,PDINO,PEDOT:PSS,PEDOT:PSS,100.0,chloroform-dichlorobenzene (7%),chloroform:o-DCB (7%),130.0,-5.2,-3.5,,-6.1,-3.7,
82149,10.1016/j.solmat.2020.110684,10.1016/j.solmat.2020.110684,DPPDTT,PC60BM,DPP-DTT,PCBM,CCCCCCCCCCC(CCCCCCCC)CN1C=C2C(=O)N(CC(CCCCCCCC)CCCCCCCCCC)C(c3ccc(-c4cc5sc(-c6cccs6)cc5s4)s3)=C2C1=O,CCCCC(=O)OCC1(C2=CC=CC=C2)C3=CC=CC4=CC=CC5=CC=CC6=CC=CC7=CC=CC1=C7C6=C5C4=C3,0.71,10.73,47.69,3.61,3.63316727,0.6417526315789371,,,1:2,,,,ITO/PEDOT:PSS/active layer/PDINO/Al,conventional,PDINO,PDINO,PEDOT:PSS,PEDOT:PSS,100.0,chloroform-dichlorobenzene (7%),chloroform:o-DCB (7%),130.0,-5.2,-3.5,,-6.1,-3.7,
82150,10.1016/j.solmat.2020.110684,10.1016/j.solmat.2020.110684,DPPDTT,PC60BM,DPP-DTT,PCBM,CCCCCCCCCCC(CCCCCCCC)CN1C=C2C(=O)N(CC(CCCCCCCC)CCCCCCCCCC)C(c3ccc(-c4cc5sc(-c6cccs6)cc5s4)s3)=C2C1=O,CCCCC(=O)OCC1(C2=CC=CC=C2)C3=CC=CC4=CC=CC5=CC=CC6=CC=CC7=CC=CC1=C7C6=C5C4=C3,0.72,13.22,60.09,5.72,5.71960656,0.0068783216783191,,,1:3,,,,ITO/PEDOT:PSS/active layer/PDINO/Al,conventional,PDINO,PDINO,PEDOT:PSS,PEDOT:PSS,100.0,chloroform-dichlorobenzene (7%),chloroform:o-DCB (7%),130.0,-5.2,-3.5,,-6.1,-3.7,
82151,10.1016/j.solmat.2020.110684,10.1016/j.solmat.2020.110684,DPPDTT,PC60BM,DPP-DTT,PCBM,CCCCCCCCCCC(CCCCCCCC)CN1C=C2C(=O)N(CC(CCCCCCCC)CCCCCCCCCC)C(c3ccc(-c4cc5sc(-c6cccs6)cc5s4)s3)=C2C1=O,CCCCC(=O)OCC1(C2=CC=CC=C2)C3=CC=CC4=CC=CC5=CC=CC6=CC=CC7=CC=CC1=C7C6=C5C4=C3,0.73,10.77,67.23,5.23,5.28568983,1.064815105162514,,,1:4,,,,ITO/PEDOT:PSS/active layer/PDINO/Al,conventional,PDINO,PDINO,PEDOT:PSS,PEDOT:PSS,100.0,chloroform-dichlorobenzene (7%),chloroform:o-DCB (7%),130.0,-5.2,-3.5,,-6.1,-3.7,
82152,10.1016/j.solmat.2020.110762,10.1016/j.solmat.2020.110762,NF3000-P,NF3000-N,NF3000-P,NF3000-N,,,0.94,19.3,67.6,12.3,12.263991999999998,0.2927479674796949,,,1:1,DIO,DIO,,ITO/PEDOT:PSS/NF3000 BHJ/TASiW-12/Al,conventional,TASiW-12,TASiW-12,PEDOT:PSS,PEDOT:PSS,100.0,chlorobenzene,chlorobenzene,127.0,,,,,,
82178,10.1016/j.solmat.2022.111985,10.1016/j.solmat.2022.111985,PM6,Y7,PM6,Y7,COC(=O)C(C)(C)c1cc(C)cc(-c2sc3c4sc5cc(/C=C6/C(=O)c7cc(F)cc(c7)C(=O)/C6=C\c6cc(C(C)(C)C(=O)OC)c(-c7cc(C)cc(C(C)(C)C(=O)OC)c7)s6)sc5c4c(C(C)(C)C(=O)OC)ccc2-3)c1,CCCCCCCCCCCc1c(/C=C2\C(=O)c3cc(Cl)c(Cl)cc3C2=C(C#N)C#N)sc2c1sc1c3c4nsnc4c4c5sc6c(CCCCCCCCCCC)c(/C=C7\C(=O)c8cc(Cl)c(Cl)cc8C7=C(C#N)C#N)sc6c5n(CC(CC)CCCC)c4c3n(CC(CC)CCCC)c21,0.75,28.61,64.0,13.62,13.7328,0.8281938325991192,13.04,13.62,1:1,1-chloronaphthalene,,2 vol%,A-ZnO-ETL,,ZnO,ZnO,V2O5,,100.0,chlorobenzene,,,-5.56,-3.65,,-5.72,-4.16,
82179,10.1016/j.solmat.2022.111985,10.1016/j.solmat.2022.111985,PM6,Y7,PM6,Y7,COC(=O)C(C)(C)c1cc(C)cc(-c2sc3c4sc5cc(/C=C6/C(=O)c7cc(F)cc(c7)C(=O)/C6=C\c6cc(C(C)(C)C(=O)OC)c(-c7cc(C)cc(C(C)(C)C(=O)OC)c7)s6)sc5c4c(C(C)(C)C(=O)OC)ccc2-3)c1,CCCCCCCCCCCc1c(/C=C2\C(=O)c3cc(Cl)c(Cl)cc3C2=C(C#N)C#N)sc2c1sc1c3c4nsnc4c4c5sc6c(CCCCCCCCCCC)c(/C=C7\C(=O)c8cc(Cl)c(Cl)cc8C7=C(C#N)C#N)sc6c5n(CC(CC)CCCC)c4c3n(CC(CC)CCCC)c21,0.73,26.12,61.0,11.88,11.631236,2.093973063973075,11.46,11.88,1:1,1-chloronaphthalene,,2 vol%,A-ZnO-ETL,inverted,ZnO,ZnO,V2O5,,100.0,chlorobenzene,,100.0,-5.56,-3.65,,-5.72,-4.16,
82180,10.1016/j.solmat.2022.111985,10.1016/j.solmat.2022.111985,PM6,Y7,PM6,Y7,COC(=O)C(C)(C)c1cc(C)cc(-c2sc3c4sc5cc(/C=C6/C(=O)c7cc(F)cc(c7)C(=O)/C6=C\c6cc(C(C)(C)C(=O)OC)c(-c7cc(C)cc(C(C)(C)C(=O)OC)c7)s6)sc5c4c(C(C)(C)C(=O)OC)ccc2-3)c1,CCCCCCCCCCCc1c(/C=C2\C(=O)c3cc(Cl)c(Cl)cc3C2=C(C#N)C#N)sc2c1sc1c3c4nsnc4c4c5sc6c(CCCCCCCCCCC)c(/C=C7\C(=O)c8cc(Cl)c(Cl)cc8C7=C(C#N)C#N)sc6c5n(CC(CC)CCCC)c4c3n(CC(CC)CCCC)c21,0.66,27.01,52.0,10.52,9.269832,11.883726235741433,10.11,10.52,1:1,1-chloronaphthalene,,2 vol%,A-ZnO-ETL,inverted,ZnO,ZnO,V2O5,,100.0,chlorobenzene,,100.0,-5.56,-3.65,,-5.72,-4.16,
82181,10.1016/j.solmat.2022.111985,10.1016/j.solmat.2022.111985,PM6,Y7,PM6,Y7,COC(=O)C(C)(C)c1cc(C)cc(-c2sc3c4sc5cc(/C=C6/C(=O)c7cc(F)cc(c7)C(=O)/C6=C\c6cc(C(C)(C)C(=O)OC)c(-c7cc(C)cc(C(C)(C)C(=O)OC)c7)s6)sc5c4c(C(C)(C)C(=O)OC)ccc2-3)c1,CCCCCCCCCCCc1c(/C=C2\C(=O)c3cc(Cl)c(Cl)cc3C2=C(C#N)C#N)sc2c1sc1c3c4nsnc4c4c5sc6c(CCCCCCCCCCC)c(/C=C7\C(=O)c8cc(Cl)c(Cl)cc8C7=C(C#N)C#N)sc6c5n(CC(CC)CCCC)c4c3n(CC(CC)CCCC)c21,0.72,25.77,61.0,11.4,11.318184,0.7176842105263304,11.0,11.4,1:1,1-chloronaphthalene,,2 vol%,B-ZnO/PDINO-ETL,inverted,ZnO/PDINO,ZnO/PDINO,V2O5,,100.0,chlorobenzene,,100.0,-5.56,-3.65,,-5.72,-4.16,
82182,10.1016/j.solmat.2022.111985,10.1016/j.solmat.2022.111985,PM6,Y7,PM6,Y7,COC(=O)C(C)(C)c1cc(C)cc(-c2sc3c4sc5cc(/C=C6/C(=O)c7cc(F)cc(c7)C(=O)/C6=C\c6cc(C(C)(C)C(=O)OC)c(-c7cc(C)cc(C(C)(C)C(=O)OC)c7)s6)sc5c4c(C(C)(C)C(=O)OC)ccc2-3)c1,CCCCCCCCCCCc1c(/C=C2\C(=O)c3cc(Cl)c(Cl)cc3C2=C(C#N)C#N)sc2c1sc1c3c4nsnc4c4c5sc6c(CCCCCCCCCCC)c(/C=C7\C(=O)c8cc(Cl)c(Cl)cc8C7=C(C#N)C#N)sc6c5n(CC(CC)CCCC)c4c3n(CC(CC)CCCC)c21,0.72,25.01,55.0,9.89,9.90396,0.141152679474225,9.81,9.89,1:1,1-chloronaphthalene,,2 vol%,B-ZnO/PDINO-ETL,inverted,ZnO/PDINO,ZnO/PDINO,V2O5,,100.0,chlorobenzene,,100.0,-5.56,-3.65,,-5.72,-4.16,
82183,10.1016/j.solmat.2022.111985,10.1016/j.solmat.2022.111985,PM6,Y7,PM6,Y7,COC(=O)C(C)(C)c1cc(C)cc(-c2sc3c4sc5cc(/C=C6/C(=O)c7cc(F)cc(c7)C(=O)/C6=C\c6cc(C(C)(C)C(=O)OC)c(-c7cc(C)cc(C(C)(C)C(=O)OC)c7)s6)sc5c4c(C(C)(C)C(=O)OC)ccc2-3)c1,CCCCCCCCCCCc1c(/C=C2\C(=O)c3cc(Cl)c(Cl)cc3C2=C(C#N)C#N)sc2c1sc1c3c4nsnc4c4c5sc6c(CCCCCCCCCCC)c(/C=C7\C(=O)c8cc(Cl)c(Cl)cc8C7=C(C#N)C#N)sc6c5n(CC(CC)CCCC)c4c3n(CC(CC)CCCC)c21,0.7,22.69,57.0,9.03,9.05331,0.2581395348837252,9.0,9.03,1:1,1-chloronaphthalene,,2 vol%,B-ZnO/PDINO-ETL,inverted,ZnO/PDINO,ZnO/PDINO,V2O5,,100.0,chlorobenzene,,100.0,-5.56,-3.65,,-5.72,-4.16,
82184,10.1016/j.solmat.2022.111985,10.1016/j.solmat.2022.111985,PM6,Y7,PM6,Y7,COC(=O)C(C)(C)c1cc(C)cc(-c2sc3c4sc5cc(/C=C6/C(=O)c7cc(F)cc(c7)C(=O)/C6=C\c6cc(C(C)(C)C(=O)OC)c(-c7cc(C)cc(C(C)(C)C(=O)OC)c7)s6)sc5c4c(C(C)(C)C(=O)OC)ccc2-3)c1,CCCCCCCCCCCc1c(/C=C2\C(=O)c3cc(Cl)c(Cl)cc3C2=C(C#N)C#N)sc2c1sc1c3c4nsnc4c4c5sc6c(CCCCCCCCCCC)c(/C=C7\C(=O)c8cc(Cl)c(Cl)cc8C7=C(C#N)C#N)sc6c5n(CC(CC)CCCC)c4c3n(CC(CC)CCCC)c21,0.72,26.15,58.0,10.91,10.92024,0.0938588450962381,10.26,10.91,1:1,1-chloronaphthalene,,2 vol%,C-PDINO-ETL,inverted,PDINO,PDINO,V2O5,,100.0,chlorobenzene,,100.0,-5.56,-3.65,,-5.72,-4.16,
82185,10.1016/j.solmat.2022.111985,10.1016/j.solmat.2022.111985,PM6,Y7,PM6,Y7,COC(=O)C(C)(C)c1cc(C)cc(-c2sc3c4sc5cc(/C=C6/C(=O)c7cc(F)cc(c7)C(=O)/C6=C\c6cc(C(C)(C)C(=O)OC)c(-c7cc(C)cc(C(C)(C)C(=O)OC)c7)s6)sc5c4c(C(C)(C)C(=O)OC)ccc2-3)c1,CCCCCCCCCCCc1c(/C=C2\C(=O)c3cc(Cl)c(Cl)cc3C2=C(C#N)C#N)sc2c1sc1c3c4nsnc4c4c5sc6c(CCCCCCCCCCC)c(/C=C7\C(=O)c8cc(Cl)c(Cl)cc8C7=C(C#N)C#N)sc6c5n(CC(CC)CCCC)c4c3n(CC(CC)CCCC)c21,0.7,25.8,54.0,9.75,9.7524,0.0246153846153819,9.55,9.75,1:1,1-chloronaphthalene,,2 vol%,C-PDINO-ETL,inverted,PDINO,PDINO,V2O5,,100.0,chlorobenzene,,100.0,-5.56,-3.65,,-5.72,-4.16,
82186,10.1016/j.solmat.2022.111985,10.1016/j.solmat.2022.111985,PM6,Y7,PM6,Y7,COC(=O)C(C)(C)c1cc(C)cc(-c2sc3c4sc5cc(/C=C6/C(=O)c7cc(F)cc(c7)C(=O)/C6=C\c6cc(C(C)(C)C(=O)OC)c(-c7cc(C)cc(C(C)(C)C(=O)OC)c7)s6)sc5c4c(C(C)(C)C(=O)OC)ccc2-3)c1,CCCCCCCCCCCc1c(/C=C2\C(=O)c3cc(Cl)c(Cl)cc3C2=C(C#N)C#N)sc2c1sc1c3c4nsnc4c4c5sc6c(CCCCCCCCCCC)c(/C=C7\C(=O)c8cc(Cl)c(Cl)cc8C7=C(C#N)C#N)sc6c5n(CC(CC)CCCC)c4c3n(CC(CC)CCCC)c21,0.68,25.62,51.0,8.84,8.885016,0.5092307692307736,8.63,8.84,1:1,1-chloronaphthalene,,2 vol%,C-PDINO-ETL,inverted,PDINO,PDINO,V2O5,,100.0,chlorobenzene,,100.0,-5.56,-3.65,,-5.72,-4.16,
82187,10.1016/j.solmat.2023.112359,10.1016/j.solmat.2023.112359,P3HT,PC60BM,P3HT,PCBM,CCCCCCc1ccsc1,CCCCC(=O)OCC1(C2=CC=CC=C2)C3=CC=CC4=CC=CC5=CC=CC6=CC=CC7=CC=CC1=C7C6=C5C4=C3,,,62.9,2.4,,,,,,,,,inverted,inverted,polymer conductor,polymer conductor,PEDOT:PSS,PEDOT:PSS,350.0,,,,-5.01,-3.12,,-6.1,-3.7,
82188,10.1016/j.solmat.2023.112359,10.1016/j.solmat.2023.112359,P3HT,PC60BM,P3HT,PCBM,CCCCCCc1ccsc1,CCCCC(=O)OCC1(C2=CC=CC=C2)C3=CC=CC4=CC=CC5=CC=CC6=CC=CC7=CC=CC1=C7C6=C5C4=C3,,,67.3,1.41,,,,,,,,,inverted,inverted,polymer conductor,polymer conductor,PEDOT:PSS,PEDOT:PSS,350.0,,,,-5.01,-3.12,,-6.1,-3.7,
82201,10.1016/j.spmi.2021.106953,10.1016/j.spmi.2021.106953,P3HT,PCBM,P3HT,PCBM,CCCCCCc1ccsc1,CCCCC(=O)OCC1(C2=CC=CC=C2)C3=CC=CC4=CC=CC5=CC=CC6=CC=CC7=CC=CC1=C7C6=C5C4=C3,0.28,6.48,26.0,0.48,0.471744,1.7199999999999855,,,1:1,,,,ITO/PEDOT:PSS/P3HT:PCBM/LiF/Al,conventional,LiF,LiF,PEDOT:PSS,PEDOT:PSS,100.0,chlorobenzene,chlorobenzene,150.0,-5.01,-3.12,,-6.1,-3.7,
82202,10.1016/j.spmi.2021.106953,10.1016/j.spmi.2021.106953,P3HT,PCBM,P3HT,PCBM,CCCCCCc1ccsc1,CCCCC(=O)OCC1(C2=CC=CC=C2)C3=CC=CC4=CC=CC5=CC=CC6=CC=CC7=CC=CC1=C7C6=C5C4=C3,0.36,5.3,29.0,0.57,0.55332,2.9263157894736698,,,1:1,,,,ITO/PEDOT:PSS/P3HT:PCBM/LiF/Al,conventional,LiF,LiF,PEDOT:PSS,PEDOT:PSS,100.0,chlorobenzene,chlorobenzene,150.0,-5.01,-3.12,,-6.1,-3.7,
82203,10.1016/j.spmi.2021.106953,10.1016/j.spmi.2021.106953,P3HT,PCBM,P3HT,PCBM,CCCCCCc1ccsc1,CCCCC(=O)OCC1(C2=CC=CC=C2)C3=CC=CC4=CC=CC5=CC=CC6=CC=CC7=CC=CC1=C7C6=C5C4=C3,0.5,3.39,35.0,0.6,0.59325,1.1249999999999871,,,1:1,,,,ITO/PEDOT:PSS/P3HT:PCBM/LiF/Al,conventional,LiF,LiF,PEDOT:PSS,PEDOT:PSS,100.0,chlorobenzene,chlorobenzene,150.0,-5.01,-3.12,,-6.1,-3.7,
82204,10.1016/j.spmi.2021.106953,10.1016/j.spmi.2021.106953,P3HT,PCBM,P3HT,PCBM,CCCCCCc1ccsc1,CCCCC(=O)OCC1(C2=CC=CC=C2)C3=CC=CC4=CC=CC5=CC=CC6=CC=CC7=CC=CC1=C7C6=C5C4=C3,0.54,7.4,42.0,1.69,1.6783200000000005,0.6911242603550113,,,1:1,,,,ITO/PEDOT:PSS/P3HT:PCBM/LiF/Al,conventional,LiF,LiF,PEDOT:PSS,PEDOT:PSS,100.0,chlorobenzene,chlorobenzene,150.0,-5.01,-3.12,,-6.1,-3.7,
82217,10.1016/j.sse.2020.107808,10.1016/j.sse.2020.107808,P3HT,PCBM,P3HT,PCBM,CCCCCCc1ccsc1,CCCCC(=O)OCC1(C2=CC=CC=C2)C3=CC=CC4=CC=CC5=CC=CC6=CC=CC7=CC=CC1=C7C6=C5C4=C3,0.591,5.77,45.7,1.56,1.55840199,0.102436538461548,,,,,,,inverted,inverted,ZnO,ZnO,PEDOT:PSS (PH1000:AI4083=1:2),PEDOT:PSS,,"1,2-dichlorobenzene",o-DCB,,-5.01,-3.12,,-6.1,-3.7,
82218,10.1016/j.sse.2020.107808,10.1016/j.sse.2020.107808,P3HT,PCBM,P3HT,PCBM,CCCCCCc1ccsc1,CCCCC(=O)OCC1(C2=CC=CC=C2)C3=CC=CC4=CC=CC5=CC=CC6=CC=CC7=CC=CC1=C7C6=C5C4=C3,0.589,5.75,49.3,1.5,1.66966775,11.311183333333323,,,,,,,inverted,inverted,ZnO,ZnO,PEDOT:PSS (PH1000:AI4083=1:1),PEDOT:PSS,,"1,2-dichlorobenzene",o-DCB,,-5.01,-3.12,,-6.1,-3.7,
82219,10.1016/j.sse.2020.107808,10.1016/j.sse.2020.107808,P3HT,PCBM,P3HT,PCBM,CCCCCCc1ccsc1,CCCCC(=O)OCC1(C2=CC=CC=C2)C3=CC=CC4=CC=CC5=CC=CC6=CC=CC7=CC=CC1=C7C6=C5C4=C3,0.59,5.82,50.5,1.81,1.734069,4.195082872928175,,,,,,,inverted,inverted,ZnO,ZnO,PEDOT:PSS (PH1000:AI4083=2:1),PEDOT:PSS,,"1,2-dichlorobenzene",o-DCB,,-5.01,-3.12,,-6.1,-3.7,
82220,10.1016/j.sse.2020.107808,10.1016/j.sse.2020.107808,P3HT,PCBM,P3HT,PCBM,CCCCCCc1ccsc1,CCCCC(=O)OCC1(C2=CC=CC=C2)C3=CC=CC4=CC=CC5=CC=CC6=CC=CC7=CC=CC1=C7C6=C5C4=C3,0.576,6.91,51.2,2.04,2.03784192,0.1057882352941206,,,,,,,inverted,inverted,ZnO,ZnO,PEDOT:PSS (PH1000:AI4083=2:1),PEDOT:PSS,,"1,2-dichlorobenzene",o-DCB,,-5.01,-3.12,,-6.1,-3.7,
82221,10.1016/j.sse.2020.107808,10.1016/j.sse.2020.107808,P3HT,PCBM,P3HT,PCBM,CCCCCCc1ccsc1,CCCCC(=O)OCC1(C2=CC=CC=C2)C3=CC=CC4=CC=CC5=CC=CC6=CC=CC7=CC=CC1=C7C6=C5C4=C3,0.621,8.46,63.2,3.32,3.3203131200000007,0.0094313253012299,,,,,,,inverted,inverted,ZnO,ZnO,MoO3,MoO3,,"1,2-dichlorobenzene",o-DCB,,-5.01,-3.12,,-6.1,-3.7,
82222,10.1016/j.sse.2021.108165,10.1016/j.sse.2021.108165,CuPc,C60,CuPc,C60,C1=CC2=C3Nc4c5ccccc5c5[n]4[Cu][n]4c(c6ccccc6c4NC4NC(=C6C=CC=CC64)N5)NC(N3)C2C=C1,c12c3c4c5c1c1c6c7c2c2c8c3c3c9c4c4c%10c5c5c1c1c6c6c%11c7c2c2c7c8c3c3c8c9c4c4c9c%10c5c5c1c1c6c6c%11c2c2c7c3c3c8c4c4c9c5c1c1c6c2c3c41,0.4,6.73,52.5,1.4,1.4133000000000002,0.9500000000000224,,,,,,,ITO/EBL/C60/CuPc/MoO3/Al,inverted,Alq3,Alq3,MoO3,MoO3,,evaporation/sublimation under vacuum,,,,,,,,
82223,10.1016/j.sse.2021.108165,10.1016/j.sse.2021.108165,CuPc,C60,CuPc,C60,C1=CC2=C3Nc4c5ccccc5c5[n]4[Cu][n]4c(c6ccccc6c4NC4NC(=C6C=CC=CC64)N5)NC(N3)C2C=C1,c12c3c4c5c1c1c6c7c2c2c8c3c3c9c4c4c%10c5c5c1c1c6c6c%11c7c2c2c7c8c3c3c8c9c4c4c9c%10c5c5c1c1c6c6c%11c2c2c7c3c3c8c4c4c9c5c1c1c6c2c3c41,0.45,7.58,58.0,1.97,1.97838,0.4253807106599012,,,,,,,ITO/EBL/C60/CuPc/MoO3/Al,inverted,KI(1.4nm)/Alq3,KI/Alq3,MoO3,MoO3,70.0,evaporation/sublimation under vacuum,,,,,,,,
82224,10.1016/j.sse.2021.108165,10.1016/j.sse.2021.108165,CuPc,C60,CuPc,C60,C1=CC2=C3Nc4c5ccccc5c5[n]4[Cu][n]4c(c6ccccc6c4NC4NC(=C6C=CC=CC64)N5)NC(N3)C2C=C1,c12c3c4c5c1c1c6c7c2c2c8c3c3c9c4c4c%10c5c5c1c1c6c6c%11c7c2c2c7c8c3c3c8c9c4c4c9c%10c5c5c1c1c6c6c%11c2c2c7c3c3c8c4c4c9c5c1c1c6c2c3c41,0.54,8.03,51.0,2.2,2.211462,0.5209999999999937,,,,,,,ITO/EBL/C60/CuPc/MoO3/Al,inverted planar heterojunction OPV,KI(1nm)/Alq3,KI/Alq3,MoO3,MoO3,70.0,,,,,,,,,
82225,10.1016/j.sse.2021.108165,10.1016/j.sse.2021.108165,CuPc,C60,CuPc,C60,C1=CC2=C3Nc4c5ccccc5c5[n]4[Cu][n]4c(c6ccccc6c4NC4NC(=C6C=CC=CC64)N5)NC(N3)C2C=C1,c12c3c4c5c1c1c6c7c2c2c8c3c3c9c4c4c%10c5c5c1c1c6c6c%11c7c2c2c7c8c3c3c8c9c4c4c9c%10c5c5c1c1c6c6c%11c2c2c7c3c3c8c4c4c9c5c1c1c6c2c3c41,0.419,6.13,50.0,1.41,1.2842349999999998,8.9195035460993,,,,,,,ITO/EBL/C60/CuPc/MoO3/Al,inverted,Alq3/KI(1.6nm),Alq3/KI,MoO3,MoO3,,evaporation/sublimation under vacuum,,,,,,,,
82226,10.1016/j.sse.2021.108165,10.1016/j.sse.2021.108165,CuPc,C60,CuPc,C60,C1=CC2=C3Nc4c5ccccc5c5[n]4[Cu][n]4c(c6ccccc6c4NC4NC(=C6C=CC=CC64)N5)NC(N3)C2C=C1,c12c3c4c5c1c1c6c7c2c2c8c3c3c9c4c4c%10c5c5c1c1c6c6c%11c7c2c2c7c8c3c3c8c9c4c4c9c%10c5c5c1c1c6c6c%11c2c2c7c3c3c8c4c4c9c5c1c1c6c2c3c41,0.401,6.7,55.0,1.48,1.477685,0.1564189189189084,,,,,,,ITO/EBL/C60/CuPc/MoO3/Al,inverted,Alq3/KI(0.2nm),Alq3/KI,MoO3,MoO3,,evaporation/sublimation under vacuum,,,,,,,,
82227,10.1016/j.sse.2021.108192,10.1016/j.sse.2021.108192,P3HT,PCBM,P3HT,PCBM,CCCCCCc1ccsc1,CCCCC(=O)OCC1(C2=CC=CC=C2)C3=CC=CC4=CC=CC5=CC=CC6=CC=CC7=CC=CC1=C7C6=C5C4=C3,0.598,6.2,54.6,2.0,2.0243496,1.217479999999993,,,1:1,,,,inverted,inverted,ZnO,ZnO,PEDOT:PSS,PEDOT:PSS,400.0,"1,2-dichlorobenzene",o-DCB,110.0,-5.01,-3.12,,-6.1,-3.7,
82228,10.1016/j.sse.2021.108192,10.1016/j.sse.2021.108192,P3HT,PCBM,P3HT,PCBM,CCCCCCc1ccsc1,CCCCC(=O)OCC1(C2=CC=CC=C2)C3=CC=CC4=CC=CC5=CC=CC6=CC=CC7=CC=CC1=C7C6=C5C4=C3,0.617,8.3,39.7,2.0,2.0330767000000005,1.6538350000000257,,,1:1,,,,inverted,inverted,ZnO,ZnO,PEDOT:PSS,PEDOT:PSS,400.0,"1,2-dichlorobenzene",o-DCB,110.0,-5.01,-3.12,,-6.1,-3.7,
82229,10.1016/j.sse.2021.108192,10.1016/j.sse.2021.108192,P3HT,PCBM,P3HT,PCBM,CCCCCCc1ccsc1,CCCCC(=O)OCC1(C2=CC=CC=C2)C3=CC=CC4=CC=CC5=CC=CC6=CC=CC7=CC=CC1=C7C6=C5C4=C3,0.602,6.1,52.6,1.9,1.9315772,1.661957894736835,,,1:1,,,,inverted,inverted,ZnO,ZnO,PEDOT:PSS,PEDOT:PSS,400.0,"1,2-dichlorobenzene",o-DCB,110.0,-5.01,-3.12,,-6.1,-3.7,
82230,10.1016/j.sse.2021.108192,10.1016/j.sse.2021.108192,P3HT,PCBM,P3HT,PCBM,CCCCCCc1ccsc1,CCCCC(=O)OCC1(C2=CC=CC=C2)C3=CC=CC4=CC=CC5=CC=CC6=CC=CC7=CC=CC1=C7C6=C5C4=C3,0.609,8.2,30.6,1.5,1.5281028,1.873519999999992,,,1:1,,,,inverted,inverted,ZnO,ZnO,PEDOT:PSS,PEDOT:PSS,400.0,"1,2-dichlorobenzene",o-DCB,110.0,-5.01,-3.12,,-6.1,-3.7,
82231,10.1016/j.sse.2021.108192,10.1016/j.sse.2021.108192,P3HT,PCBM,P3HT,PCBM,CCCCCCc1ccsc1,CCCCC(=O)OCC1(C2=CC=CC=C2)C3=CC=CC4=CC=CC5=CC=CC6=CC=CC7=CC=CC1=C7C6=C5C4=C3,0.601,7.9,44.0,2.1,2.0890760000000004,0.5201904761904624,,,1:1,,,,inverted,inverted,ZnO,ZnO,MoO3,MoO3,400.0,"1,2-dichlorobenzene",o-DCB,110.0,-5.01,-3.12,,-6.1,-3.7,
82232,10.1016/j.sse.2021.108192,10.1016/j.sse.2021.108192,P3HT,PCBM,P3HT,PCBM,CCCCCCc1ccsc1,CCCCC(=O)OCC1(C2=CC=CC=C2)C3=CC=CC4=CC=CC5=CC=CC6=CC=CC7=CC=CC1=C7C6=C5C4=C3,0.597,7.6,30.3,1.4,1.3747716,1.8020285714285744,,,1:1,,,,inverted,inverted,ZnO,ZnO,MoO3,MoO3,400.0,"1,2-dichlorobenzene",o-DCB,110.0,-5.01,-3.12,,-6.1,-3.7,
82237,10.1016/j.surfcoat.2025.133025,10.1016/j.surfcoat.2025.133025,PCDTBT,PC71BM,PCDTBT,PC71BM,CCCCCCCCC(CCCCCCCC)n1c2ccccc2c2ccc(-c3ccc(-c4ccc(-c5cccs5)c5nsnc45)s3)cc21,COC(=O)CCCC1(c2ccccc2)C23c4c5ccc6c7cc8c9c%10c(cc%11cc%12c%13c%14c(cc%15c%16ccc-5c2c%16c2c5c%16c%17c(c(c46)c7c9c%17c4c%10c%11c%13c4c%16c%14c%152)C513)C%12)C8,0.65,9.82,39.99,2.66,2.5525617,4.039033834586469,2.66,,1:2,,,,ITO/sol-gel ZnO/PCDTBT:PC71BM/MoO3/Ag,inverted,ZnO,ZnO,MoO3,,,o-xylene,,,-5.5,-3.6,,-5.9,-3.9,
82238,10.1016/j.surfcoat.2025.133025,10.1016/j.surfcoat.2025.133025,PCDTBT,PC71BM,PCDTBT,PC71BM,CCCCCCCCC(CCCCCCCC)n1c2ccccc2c2ccc(-c3ccc(-c4ccc(-c5cccs5)c5nsnc45)s3)cc21,COC(=O)CCCC1(c2ccccc2)C23c4c5ccc6c7cc8c9c%10c(cc%11cc%12c%13c%14c(cc%15c%16ccc-5c2c%16c2c5c%16c%17c(c(c46)c7c9c%17c4c%10c%11c%13c4c%16c%14c%152)C513)C%12)C8,0.89,9.06,47.78,3.87,3.85269252,0.4472217054263662,3.87,,1:2,,,,inverted,inverted,ZnO,ZnO,MoO3,,,o-xylene,,180.0,-5.5,-3.6,,-5.9,-3.9,
82239,10.1016/j.surfcoat.2025.133025,10.1016/j.surfcoat.2025.133025,PCDTBT,PC71BM,PCDTBT,PC71BM,CCCCCCCCC(CCCCCCCC)n1c2ccccc2c2ccc(-c3ccc(-c4ccc(-c5cccs5)c5nsnc45)s3)cc21,COC(=O)CCCC1(c2ccccc2)C23c4c5ccc6c7cc8c9c%10c(cc%11cc%12c%13c%14c(cc%15c%16ccc-5c2c%16c2c5c%16c%17c(c(c46)c7c9c%17c4c%10c%11c%13c4c%16c%14c%152)C513)C%12)C8,0.89,10.2,53.9,4.88,4.893042,0.2672540983606466,4.88,,1:2,,,,inverted,inverted,ZnO,ZnO,MoO3,,,o-xylene,,180.0,-5.5,-3.6,,-5.9,-3.9,
82243,10.1016/j.surfin.2020.100716,10.1016/j.surfin.2020.100716,PCDTBT,PC71BM,PCDTBT,PC71BM,CCCCCCCCC(CCCCCCCC)n1c2ccccc2c2ccc(-c3ccc(-c4ccc(-c5cccs5)c5nsnc45)s3)cc21,COC(=O)CCCC1(c2ccccc2)C23c4c5ccc6c7cc8c9c%10c(cc%11cc%12c%13c%14c(cc%15c%16ccc-5c2c%16c2c5c%16c%17c(c(c46)c7c9c%17c4c%10c%11c%13c4c%16c%14c%152)C513)C%12)C8,0.82,7.42,53.0,3.2,3.2247319999999995,0.7728749999999784,3.2,,,,,,,,,,Pristine PEDOT:PSS,PEDOT:PSS,,,,,-5.5,-3.6,,-5.9,-3.9,
82244,10.1016/j.surfin.2020.100716,10.1016/j.surfin.2020.100716,PCDTBT,PC71BM,PCDTBT,PC71BM,CCCCCCCCC(CCCCCCCC)n1c2ccccc2c2ccc(-c3ccc(-c4ccc(-c5cccs5)c5nsnc45)s3)cc21,COC(=O)CCCC1(c2ccccc2)C23c4c5ccc6c7cc8c9c%10c(cc%11cc%12c%13c%14c(cc%15c%16ccc-5c2c%16c2c5c%16c%17c(c(c46)c7c9c%17c4c%10c%11c%13c4c%16c%14c%152)C513)C%12)C8,0.83,8.01,56.0,3.7,3.723048,0.6229189189189117,3.7,,,,,,conventional,,TiOx,,Textured PEDOT:PSS,PEDOT:PSS,,,,,-5.5,-3.6,,-5.9,-3.9,
82245,10.1016/j.surfin.2021.101669,10.1016/j.surfin.2021.101669,P3HT,PCBM,P3HT,PCBM,CCCCCCc1ccsc1,CCCCC(=O)OCC1(C2=CC=CC=C2)C3=CC=CC4=CC=CC5=CC=CC6=CC=CC7=CC=CC1=C7C6=C5C4=C3,0.61,4.19,45.9,1.18,1.1731581000000002,0.5798220338982826,1.18,,1:1,,,,ITO/PEDOT:PSS/P3HT:PCBM/Ca/Al,conventional,,,PEDOT:PSS,PEDOT:PSS,,chlorobenzene,chlorobenzene,,-5.01,-3.12,,-6.1,-3.7,
82246,10.1016/j.surfin.2021.101669,10.1016/j.surfin.2021.101669,P3HT,PCBM,P3HT,PCBM,CCCCCCc1ccsc1,CCCCC(=O)OCC1(C2=CC=CC=C2)C3=CC=CC4=CC=CC5=CC=CC6=CC=CC7=CC=CC1=C7C6=C5C4=C3,0.58,8.56,52.0,2.58,2.581696,0.065736434108524,2.58,,1:1,,,,ITO/PEDOT:PSS/P3HT:PCBM/Ca/Al,conventional,,,PEDOT:PSS,PEDOT:PSS,,chlorobenzene,chlorobenzene,140.0,-5.01,-3.12,,-6.1,-3.7,
82247,10.1016/j.surfin.2021.101669,10.1016/j.surfin.2021.101669,P3HT,PCBM,P3HT,PCBM,CCCCCCc1ccsc1,CCCCC(=O)OCC1(C2=CC=CC=C2)C3=CC=CC4=CC=CC5=CC=CC6=CC=CC7=CC=CC1=C7C6=C5C4=C3,0.64,2.98,39.5,0.75,0.753344,0.4458666666666684,0.75,,1:1,,,,ITO/PEDOT:PSS/P3HT:PCBM/Ca/Al,conventional,,,PEDOT:PSS,PEDOT:PSS,,chlorobenzene,chlorobenzene,,-5.01,-3.12,,-6.1,-3.7,
82248,10.1016/j.surfin.2021.101669,10.1016/j.surfin.2021.101669,P3HT,PCBM,P3HT,PCBM,CCCCCCc1ccsc1,CCCCC(=O)OCC1(C2=CC=CC=C2)C3=CC=CC4=CC=CC5=CC=CC6=CC=CC7=CC=CC1=C7C6=C5C4=C3,0.62,4.25,49.7,1.31,1.3095949999999998,0.0309160305343672,1.31,,1:1,,,,ITO/PEDOT:PSS/P3HT:PCBM/Ca/Al,conventional,,,PEDOT:PSS,PEDOT:PSS,,chlorobenzene,chlorobenzene,,-5.01,-3.12,,-6.1,-3.7,
82249,10.1016/j.surfin.2021.101669,10.1016/j.surfin.2021.101669,P3HT,PCBM,P3HT,PCBM,CCCCCCc1ccsc1,CCCCC(=O)OCC1(C2=CC=CC=C2)C3=CC=CC4=CC=CC5=CC=CC6=CC=CC7=CC=CC1=C7C6=C5C4=C3,0.57,7.67,55.1,2.41,2.4089168999999995,0.0449419087137207,2.41,,1:1,,,,ITO/PEDOT:PSS/P3HT:PCBM/Ca/Al,conventional,,,PEDOT:PSS,PEDOT:PSS,,chlorobenzene,chlorobenzene,,-5.01,-3.12,,-6.1,-3.7,
82250,10.1016/j.surfin.2021.101669,10.1016/j.surfin.2021.101669,P3HT,PCBM,P3HT,PCBM,CCCCCCc1ccsc1,CCCCC(=O)OCC1(C2=CC=CC=C2)C3=CC=CC4=CC=CC5=CC=CC6=CC=CC7=CC=CC1=C7C6=C5C4=C3,0.57,10.2,61.0,3.55,3.54654,0.0974647887324074,3.55,,1:1,,,,ITO/PEDOT:PSS/P3HT:PCBM/Ca/Al,conventional,,,PEDOT:PSS,PEDOT:PSS,,chlorobenzene,chlorobenzene,140.0,-5.01,-3.12,,-6.1,-3.7,
82251,10.1016/j.surfin.2023.103135,10.1016/j.surfin.2023.103135,P3HT,PC61BM,P3HT,PC61BM,CCCCCCc1ccsc1,COC(=O)CCCC1(c2ccccc2)C23c4c5c6c7c8c9c(c%10c%11c2c2c%12c4c4c%13c5c5c7c7c8c8c%14c9c%10c9c%10c%11c2c2c%11c%12c4c4c%12c%13c5c5c7c7c8c8c%14c9c9c%10c2c2c%11c4c4c%12c5c7c5c8c9c2c45)C613,0.58,8.93,52.8,2.74,2.7347231999999995,0.1925839416058666,,,1:0.8,,,,ITO/ZnO/P3HT:PC61BM/PEDOT:PSS/Al,inverted,ZnO,ZnO,PEDOT:PSS,PEDOT:PSS,,"1,2-dichlorobenzene",o-DCB,140.0,-5.01,-3.12,,-6.1,-3.7,
82252,10.1016/j.surfin.2023.103135,10.1016/j.surfin.2023.103135,P3HT,PC61BM,P3HT,PC61BM,CCCCCCc1ccsc1,COC(=O)CCCC1(c2ccccc2)C23c4c5c6c7c8c9c(c%10c%11c2c2c%12c4c4c%13c5c5c7c7c8c8c%14c9c%10c9c%10c%11c2c2c%11c%12c4c4c%12c%13c5c5c7c7c8c8c%14c9c9c%10c2c2c%11c4c4c%12c5c7c5c8c9c2c45)C613,0.58,11.32,42.5,2.75,2.7903800000000003,1.4683636363636474,,,1:0.8,,,,ITO/ZnO/P3HT:PC61BM/PEDOT:PSS:AlNPs:AgNPs/Al,inverted,ZnO,ZnO,PEDOT:PSS:AlNPs:AgNPs,PEDOT:PSS:AlNPs:AgNPs,,"1,2-dichlorobenzene",o-DCB,140.0,-5.01,-3.12,,-6.1,-3.7,
82253,10.1016/j.surfin.2023.103135,10.1016/j.surfin.2023.103135,P3HT,PC61BM,P3HT,PC61BM,CCCCCCc1ccsc1,COC(=O)CCCC1(c2ccccc2)C23c4c5c6c7c8c9c(c%10c%11c2c2c%12c4c4c%13c5c5c7c7c8c8c%14c9c%10c9c%10c%11c2c2c%11c%12c4c4c%12c%13c5c5c7c7c8c8c%14c9c9c%10c2c2c%11c4c4c%12c5c7c5c8c9c2c45)C613,0.58,10.6,51.7,3.18,3.178516,0.0466666666666679,,,1:0.8,,,,ITO/ZnO/P3HT:PC61BM/PEDOT:PSS:AgNPs:CuNPs/Al,inverted,ZnO,ZnO,PEDOT:PSS:AgNPs:CuNPs,PEDOT:PSS:AgNPs:CuNPs,,"1,2-dichlorobenzene",o-DCB,140.0,-5.01,-3.12,,-6.1,-3.7,
82254,10.1016/j.surfin.2023.103135,10.1016/j.surfin.2023.103135,P3HT,PC61BM,P3HT,PC61BM,CCCCCCc1ccsc1,COC(=O)CCCC1(c2ccccc2)C23c4c5c6c7c8c9c(c%10c%11c2c2c%12c4c4c%13c5c5c7c7c8c8c%14c9c%10c9c%10c%11c2c2c%11c%12c4c4c%12c%13c5c5c7c7c8c8c%14c9c9c%10c2c2c%11c4c4c%12c5c7c5c8c9c2c45)C613,0.59,10.3,53.7,3.26,3.263349,0.1027300613496946,,,1:0.8,,,,ITO/ZnO/P3HT:PC61BM/PEDOT:PSS:CuNPs:AlNPs/Al,inverted,ZnO,ZnO,PEDOT:PSS:CuNPs:AlNPs,PEDOT:PSS:CuNPs:AlNPs,,"1,2-dichlorobenzene",o-DCB,140.0,-5.01,-3.12,,-6.1,-3.7,
82255,10.1016/j.surfin.2023.103135,10.1016/j.surfin.2023.103135,P3HT,PC61BM,P3HT,PC61BM,CCCCCCc1ccsc1,COC(=O)CCCC1(c2ccccc2)C23c4c5c6c7c8c9c(c%10c%11c2c2c%12c4c4c%13c5c5c7c7c8c8c%14c9c%10c9c%10c%11c2c2c%11c%12c4c4c%12c%13c5c5c7c7c8c8c%14c9c9c%10c2c2c%11c4c4c%12c5c7c5c8c9c2c45)C613,0.6,10.75,51.8,3.34,3.3411,0.0329341317365299,,,1:0.8,,,,ITO/ZnO/P3HT:PC61BM/PEDOT:PSS:AlNPs:AgNPs:CuNPs/Al,inverted,ZnO,ZnO,PEDOT:PSS:AlNPs:AgNPs:CuNPs,PEDOT:PSS:AlNPs:AgNPs:CuNPs,,"1,2-dichlorobenzene",o-DCB,140.0,-5.01,-3.12,,-6.1,-3.7,
82256,10.1016/j.surfin.2023.103135,10.1016/j.surfin.2023.103135,P3HT,PC61BM,P3HT,PC61BM,CCCCCCc1ccsc1,COC(=O)CCCC1(c2ccccc2)C23c4c5c6c7c8c9c(c%10c%11c2c2c%12c4c4c%13c5c5c7c7c8c8c%14c9c%10c9c%10c%11c2c2c%11c%12c4c4c%12c%13c5c5c7c7c8c8c%14c9c9c%10c2c2c%11c4c4c%12c5c7c5c8c9c2c45)C613,0.62,8.58,52.97,2.81,2.8177921200000005,0.2772996441281282,,,1:0.8,,,,ITO/ZnO/P3HT:PC61BM/PEDOT:PSS/Al,inverted,ZnO,ZnO,PEDOT:PSS,PEDOT:PSS,,"1,2-dichlorobenzene",o-DCB,140.0,-5.01,-3.12,,-6.1,-3.7,
82257,10.1016/j.surfin.2023.103228,10.1016/j.surfin.2023.103228,DBP,C60,DBP,C60,CC(C)(C)CC(C)(C)c1ccc(Nc2ccc(C(C)(C)CC(C)(C)C)cc2-c2cc(C(C)(C)C)cc(C(C)(C)C)c2O)cc1,c12c3c4c5c1c1c6c7c2c2c8c3c3c9c4c4c%10c5c5c1c1c6c6c%11c7c2c2c7c8c3c3c8c9c4c4c9c%10c5c5c1c1c6c6c%11c2c2c7c3c3c8c4c4c9c5c1c1c6c2c3c41,0.29,2.95,33.9,0.29,0.2900145,0.0050000000000097,,,,,,,graphene/DBP/C60/BCP/Al,bilayer,BCP,,,,,,,,,,,,,
82258,10.1016/j.surfin.2023.103228,10.1016/j.surfin.2023.103228,DBP,C60,DBP,C60,CC(C)(C)CC(C)(C)c1ccc(Nc2ccc(C(C)(C)CC(C)(C)C)cc2-c2cc(C(C)(C)C)cc(C(C)(C)C)c2O)cc1,c12c3c4c5c1c1c6c7c2c2c8c3c3c9c4c4c%10c5c5c1c1c6c6c%11c7c2c2c7c8c3c3c8c9c4c4c9c%10c5c5c1c1c6c6c%11c2c2c7c3c3c8c4c4c9c5c1c1c6c2c3c41,0.52,4.0,39.9,0.83,0.82992,0.0096385542168637,,,,,,,graphene/DBP/C60/BCP/Al,bilayer,BCP,,,,,,,,,,,,,
82259,10.1016/j.surfin.2023.103228,10.1016/j.surfin.2023.103228,DBP,C60,DBP,C60,CC(C)(C)CC(C)(C)c1ccc(Nc2ccc(C(C)(C)CC(C)(C)C)cc2-c2cc(C(C)(C)C)cc(C(C)(C)C)c2O)cc1,c12c3c4c5c1c1c6c7c2c2c8c3c3c9c4c4c%10c5c5c1c1c6c6c%11c7c2c2c7c8c3c3c8c9c4c4c9c%10c5c5c1c1c6c6c%11c2c2c7c3c3c8c4c4c9c5c1c1c6c2c3c41,0.72,4.3,52.8,1.63,1.6346879999999997,0.2876073619631781,,,,,,,graphene/DBP/C60/BCP/Al,bilayer,BCP,,,,,,,,,,,,,
82260,10.1016/j.surfin.2023.103228,10.1016/j.surfin.2023.103228,DBP,C60,DBP,C60,CC(C)(C)CC(C)(C)c1ccc(Nc2ccc(C(C)(C)CC(C)(C)C)cc2-c2cc(C(C)(C)C)cc(C(C)(C)C)c2O)cc1,c12c3c4c5c1c1c6c7c2c2c8c3c3c9c4c4c%10c5c5c1c1c6c6c%11c7c2c2c7c8c3c3c8c9c4c4c9c%10c5c5c1c1c6c6c%11c2c2c7c3c3c8c4c4c9c5c1c1c6c2c3c41,0.87,4.15,51.1,1.84,1.8449655000000005,0.2698641304348043,,,,,,,graphene/DBP/C60/BCP/Al,,BCP,,,,,,,,,,,,,
82261,10.1016/j.surfin.2023.103228,10.1016/j.surfin.2023.103228,DBP,C60,DBP,C60,CC(C)(C)CC(C)(C)c1ccc(Nc2ccc(C(C)(C)CC(C)(C)C)cc2-c2cc(C(C)(C)C)cc(C(C)(C)C)c2O)cc1,c12c3c4c5c1c1c6c7c2c2c8c3c3c9c4c4c%10c5c5c1c1c6c6c%11c7c2c2c7c8c3c3c8c9c4c4c9c%10c5c5c1c1c6c6c%11c2c2c7c3c3c8c4c4c9c5c1c1c6c2c3c41,0.87,1.55,25.1,0.34,0.3384735,0.44897058823529,,,,,,,graphene/DBP/C60/BCP/Al,bilayer,BCP,,,,,,,,,,,,,
82298,10.1016/j.surfin.2024.105027,10.1016/j.surfin.2024.105027,PBDB-T,PCBM,PBDB-T,PCBM,CCCCC(CC)Cc1ccc(-c2c3cc(-c4ccc(-c5sc(-c6cccs6)c6c5C(=O)c5c(CC(CC)CCCC)sc(CC(CC)CCCC)c5C6=O)s4)sc3c(-c3ccc(CC(CC)CCCC)s3)c3ccsc23)s1,CCCCC(=O)OCC1(C2=CC=CC=C2)C3=CC=CC4=CC=CC5=CC=CC6=CC=CC7=CC=CC1=C7C6=C5C4=C3,0.838,10.512,66.52,5.86,5.859784051199999,0.0036851331058205,,,2:3,,,,,,LiF,,Pure HTL,,90.0,chlorobenzene,,150.0,-5.33,-3.48,,-6.1,-3.7,
82299,10.1016/j.surfin.2024.105027,10.1016/j.surfin.2024.105027,PBDB-T,PCBM,PBDB-T,PCBM,CCCCC(CC)Cc1ccc(-c2c3cc(-c4ccc(-c5sc(-c6cccs6)c6c5C(=O)c5c(CC(CC)CCCC)sc(CC(CC)CCCC)c5C6=O)s4)sc3c(-c3ccc(CC(CC)CCCC)s3)c3ccsc23)s1,CCCCC(=O)OCC1(C2=CC=CC=C2)C3=CC=CC4=CC=CC5=CC=CC6=CC=CC7=CC=CC1=C7C6=C5C4=C3,0.84,12.358,64.93,6.74,6.740201496000001,0.0029895548961534,,,2:3,,,,ITO/PEDOT:PSS with NiO/PBDB-T:PCBM/LiF/Al,,LiF,,HTL with NiO,HTL with NiO,90.0,chlorobenzene,,150.0,-5.33,-3.48,,-6.1,-3.7,
82300,10.1016/j.surfin.2024.105027,10.1016/j.surfin.2024.105027,PBDB-T,PCBM,PBDB-T,PCBM,CCCCC(CC)Cc1ccc(-c2c3cc(-c4ccc(-c5sc(-c6cccs6)c6c5C(=O)c5c(CC(CC)CCCC)sc(CC(CC)CCCC)c5C6=O)s4)sc3c(-c3ccc(CC(CC)CCCC)s3)c3ccsc23)s1,CCCCC(=O)OCC1(C2=CC=CC=C2)C3=CC=CC4=CC=CC5=CC=CC6=CC=CC7=CC=CC1=C7C6=C5C4=C3,0.854,13.824,63.44,7.49,7.489533542399999,0.0062277383177684,,,2:3,,,,ITO/PEDOT:PSS with NiO@Mo2C/PBDB-T:PCBM/LiF/Al,,LiF,,HTL with NiO@Mo2C,HTL with NiO@Mo2C,90.0,chlorobenzene,,150.0,-5.33,-3.48,,-6.1,-3.7,
82301,10.1016/j.surfin.2024.105027,10.1016/j.surfin.2024.105027,PBDB-T,PCBM,PBDB-T,PCBM,CCCCC(CC)Cc1ccc(-c2c3cc(-c4ccc(-c5sc(-c6cccs6)c6c5C(=O)c5c(CC(CC)CCCC)sc(CC(CC)CCCC)c5C6=O)s4)sc3c(-c3ccc(CC(CC)CCCC)s3)c3ccsc23)s1,CCCCC(=O)OCC1(C2=CC=CC=C2)C3=CC=CC4=CC=CC5=CC=CC6=CC=CC7=CC=CC1=C7C6=C5C4=C3,0.858,15.256,63.56,8.32,8.3197802688,0.0026409999999955,,,2:3,,,,,,LiF,,HTL with NiO@W2C,HTL with NiO@W2C,98.0,chlorobenzene,,150.0,-5.33,-3.48,,-6.1,-3.7,
82306,10.1016/j.susmat.2023.e00569,10.1016/j.susmat.2023.e00569,P3HT,PCBM,P3HT,PCBM,CCCCCCc1ccsc1,CCCCC(=O)OCC1(C2=CC=CC=C2)C3=CC=CC4=CC=CC5=CC=CC6=CC=CC7=CC=CC1=C7C6=C5C4=C3,0.55,11.58,58.0,3.69,3.694020000000001,0.1089430894309099,3.69,,3:2,,,,PEDOT:PSS/CNTs/PEDOT:PSS/Ag,,ZnO,,PEDOT:PSS/CNTs/PEDOT:PSS/Ag,PEDOT:PSS/CNTs/PEDOT:PSS/Ag,,chlorobenzene,,120.0,-5.01,-3.12,,-6.1,-3.7,
82307,10.1016/j.susmat.2023.e00569,10.1016/j.susmat.2023.e00569,P3HT,PCBM,P3HT,PCBM,CCCCCCc1ccsc1,CCCCC(=O)OCC1(C2=CC=CC=C2)C3=CC=CC4=CC=CC5=CC=CC6=CC=CC7=CC=CC1=C7C6=C5C4=C3,0.48,10.2,52.0,2.54,2.54592,0.2330708661417206,2.54,,30:20 mg/ml,,,,PEDOT:PSS/CNTs/Ag,,ZnO,,PEDOT:PSS/CNTs/Ag,PEDOT:PSS/CNTs/Ag,,chlorobenzene,,120.0,-5.01,-3.12,,-6.1,-3.7,
82308,10.1016/j.susmat.2023.e00569,10.1016/j.susmat.2023.e00569,P3HT,PCBM,P3HT,PCBM,CCCCCCc1ccsc1,CCCCC(=O)OCC1(C2=CC=CC=C2)C3=CC=CC4=CC=CC5=CC=CC6=CC=CC7=CC=CC1=C7C6=C5C4=C3,0.49,9.12,48.0,2.14,2.145024,0.2347663551401726,2.14,,30:20 mg/ml,,,,PEDOT:PSS/Ag,,ZnO,,PEDOT:PSS/Ag,PEDOT:PSS/Ag,,chlorobenzene,,120.0,-5.01,-3.12,,-6.1,-3.7,
82311,10.1016/j.synthmet.2020.116366,10.1016/j.synthmet.2020.116366,P3HT,PC61BM,P3HT,PC61BM,CCCCCCc1ccsc1,COC(=O)CCCC1(c2ccccc2)C23c4c5c6c7c8c9c(c%10c%11c2c2c%12c4c4c%13c5c5c7c7c8c8c%14c9c%10c9c%10c%11c2c2c%11c%12c4c4c%12c%13c5c5c7c7c8c8c%14c9c9c%10c2c2c%11c4c4c%12c5c7c5c8c9c2c45)C613,0.57,6.01,34.0,1.16,1.1647379999999998,0.4084482758620611,,,1:1,,,,,conventional,,,rGO/Pt(NPs)-SC,rGO/Pt(NPs)-SC,,chlorobenzene,,,-5.01,-3.12,,-6.1,-3.7,
82312,10.1016/j.synthmet.2020.116366,10.1016/j.synthmet.2020.116366,P3HT,PC61BM,P3HT,PC61BM,CCCCCCc1ccsc1,COC(=O)CCCC1(c2ccccc2)C23c4c5c6c7c8c9c(c%10c%11c2c2c%12c4c4c%13c5c5c7c7c8c8c%14c9c%10c9c%10c%11c2c2c%11c%12c4c4c%12c%13c5c5c7c7c8c8c%14c9c9c%10c2c2c%11c4c4c%12c5c7c5c8c9c2c45)C613,0.61,8.9,49.0,2.66,2.66021,0.0078947368421068,,,1:1,,,,,conventional,,,rGO/Pt(NPs)-AA,rGO/Pt(NPs)-AA,,chlorobenzene,,,-5.01,-3.12,,-6.1,-3.7,
82313,10.1016/j.synthmet.2020.116366,10.1016/j.synthmet.2020.116366,P3HT,PC61BM,P3HT,PC61BM,CCCCCCc1ccsc1,COC(=O)CCCC1(c2ccccc2)C23c4c5c6c7c8c9c(c%10c%11c2c2c%12c4c4c%13c5c5c7c7c8c8c%14c9c%10c9c%10c%11c2c2c%11c%12c4c4c%12c%13c5c5c7c7c8c8c%14c9c9c%10c2c2c%11c4c4c%12c5c7c5c8c9c2c45)C613,0.63,11.01,52.0,3.6,3.606876,0.1910000000000029,,,1:1,,,,,conventional,,,rGO/Pt(NPs)-EG,rGO/Pt(NPs)-EG,,chlorobenzene,,,-5.01,-3.12,,-6.1,-3.7,
82314,10.1016/j.synthmet.2020.116366,10.1016/j.synthmet.2020.116366,P3HT,PC61BM,P3HT,PC61BM,CCCCCCc1ccsc1,COC(=O)CCCC1(c2ccccc2)C23c4c5c6c7c8c9c(c%10c%11c2c2c%12c4c4c%13c5c5c7c7c8c8c%14c9c%10c9c%10c%11c2c2c%11c%12c4c4c%12c%13c5c5c7c7c8c8c%14c9c9c%10c2c2c%11c4c4c%12c5c7c5c8c9c2c45)C613,0.62,10.02,53.0,3.28,3.2925720000000003,0.3832926829268437,,,1:1,,,,,conventional,,,PEDOT:PSS,PEDOT:PSS,,chlorobenzene,,,-5.01,-3.12,,-6.1,-3.7,
82315,10.1016/j.synthmet.2020.116552,10.1016/j.synthmet.2020.116552,PBDTTT-CT,PC71BM,PBDTTT-C-T,PC71BM,CCCCC(CC)CC(=O)c1cc2c(-c3cc4c(-c5ccc(CC(CC)CCCC)s5)c5sccc5c(-c5ccc(CC(CC)CCCC)s5)c4s3)scc2s1,COC(=O)CCCC1(c2ccccc2)C23c4c5ccc6c7cc8c9c%10c(cc%11cc%12c%13c%14c(cc%15c%16ccc-5c2c%16c2c5c%16c%17c(c(c46)c7c9c%17c4c%10c%11c%13c4c%16c%14c%152)C513)C%12)C8,0.64,10.23,44.0,2.84,2.880768,1.435492957746476,2.6,2.84,1:1.5,"1,8-diiodooctane",,3 vol%,,bulk heterojunction,Ca,,-,,110.0,chlorobenzene,,,-5.13,-3.27,,-5.9,-3.9,
82316,10.1016/j.synthmet.2020.116552,10.1016/j.synthmet.2020.116552,PBDTTT-CT,PC71BM,PBDTTT-C-T,PC71BM,CCCCC(CC)CC(=O)c1cc2c(-c3cc4c(-c5ccc(CC(CC)CCCC)s5)c5sccc5c(-c5ccc(CC(CC)CCCC)s5)c4s3)scc2s1,COC(=O)CCCC1(c2ccccc2)C23c4c5ccc6c7cc8c9c%10c(cc%11cc%12c%13c%14c(cc%15c%16ccc-5c2c%16c2c5c%16c%17c(c(c46)c7c9c%17c4c%10c%11c%13c4c%16c%14c%152)C513)C%12)C8,0.65,9.42,33.0,2.0,2.02059,1.0294999999999943,1.9,2.0,1:1.5,"1,8-diiodooctane",,3 vol%,,bulk heterojunction,Ca,,rGO,rGO,110.0,chlorobenzene,,300.0,-5.13,-3.27,,-5.9,-3.9,
82317,10.1016/j.synthmet.2020.116552,10.1016/j.synthmet.2020.116552,PBDTTT-CT,PC71BM,PBDTTT-C-T,PC71BM,CCCCC(CC)CC(=O)c1cc2c(-c3cc4c(-c5ccc(CC(CC)CCCC)s5)c5sccc5c(-c5ccc(CC(CC)CCCC)s5)c4s3)scc2s1,COC(=O)CCCC1(c2ccccc2)C23c4c5ccc6c7cc8c9c%10c(cc%11cc%12c%13c%14c(cc%15c%16ccc-5c2c%16c2c5c%16c%17c(c(c46)c7c9c%17c4c%10c%11c%13c4c%16c%14c%152)C513)C%12)C8,0.73,11.43,44.0,3.7,3.671316,0.7752432432432473,3.31,3.7,1:1.5,"1,8-diiodooctane",,3 vol%,,bulk heterojunction,Ca,,PEDOT:PSS,PEDOT:PSS,110.0,chlorobenzene,,,-5.13,-3.27,,-5.9,-3.9,
82318,10.1016/j.synthmet.2020.116552,10.1016/j.synthmet.2020.116552,PBDTTT-CT,PC71BM,PBDTTT-C-T,PC71BM,CCCCC(CC)CC(=O)c1cc2c(-c3cc4c(-c5ccc(CC(CC)CCCC)s5)c5sccc5c(-c5ccc(CC(CC)CCCC)s5)c4s3)scc2s1,COC(=O)CCCC1(c2ccccc2)C23c4c5ccc6c7cc8c9c%10c(cc%11cc%12c%13c%14c(cc%15c%16ccc-5c2c%16c2c5c%16c%17c(c(c46)c7c9c%17c4c%10c%11c%13c4c%16c%14c%152)C513)C%12)C8,0.76,11.61,53.0,4.7,4.676507999999999,0.4998297872340629,4.13,4.7,1:1.5,"1,8-diiodooctane",,3 vol%,glass/ITO/rGO_PTCDA/PBDTTT-CT:PC71BM/Ca/Al,bulk heterojunction,Ca,,rGO_PTCDA nanohybrid,rGO_PTCDA,110.0,chlorobenzene,,300.0,-5.13,-3.27,,-5.9,-3.9,
82319,10.1016/j.synthmet.2021.116805,10.1016/j.synthmet.2021.116805,P3HT,PCBM,P3HT,PCBM,CCCCCCc1ccsc1,CCCCC(=O)OCC1(C2=CC=CC=C2)C3=CC=CC4=CC=CC5=CC=CC6=CC=CC7=CC=CC1=C7C6=C5C4=C3,0.55,5.9,46.0,1.51,1.4927000000000004,1.1456953642383874,,,1:1,,,,substrate/TCE (200 nm)/PEDOT:PSS (90 nm)/active layer (P3HT:PCBM) (180 nm)/Al (100 nm),,,,PEDOT:PSS (Clevios PVP AI 4083),PEDOT:PSS,180.0,dichlorobenzene,o-DCB,70.0,-5.01,-3.12,,-6.1,-3.7,
82320,10.1016/j.synthmet.2021.116805,10.1016/j.synthmet.2021.116805,P3HT,PCBM,P3HT,PCBM,CCCCCCc1ccsc1,CCCCC(=O)OCC1(C2=CC=CC=C2)C3=CC=CC4=CC=CC5=CC=CC6=CC=CC7=CC=CC1=C7C6=C5C4=C3,0.72,6.73,61.0,2.9,2.955816,1.9246896551724169,,,1:1,,,,substrate/TCE (200 nm)/PEDOT:PSS (90 nm)/active layer (P3HT:PCBM) (180 nm)/Al (100 nm),,,,PEDOT:PSS (Clevios PVP AI 4083),PEDOT:PSS,180.0,dichlorobenzene,o-DCB,70.0,-5.01,-3.12,,-6.1,-3.7,
