Repository: JiYiqaq/PCE-KA-GNN

# Data directory

- `raw/Active_Database.csv` is the immutable source dataset bundled under CC BY 4.0. Do not overwrite it with processed data.
- `processed/` is created and populated by the training pipeline. Generated `.pt` and `.pth` caches are intentionally ignored by Git because they can exceed GitHub's normal single-file limit.

See `../DATA_LICENSE.md` for provenance, license and checksum information.

File: data/raw/Active_Database.csv (part 275 of 471)
id,doi,doi_norm,donor,acceptor,donor_canonical,acceptor_canonical,donor_smiles,acceptor_smiles,voc,jsc,ff,pce,pce_recomputed,pce_relative_error_percent,pce_avg,pce_best,d_a_ratio,additive,additive_canonical,additive_ratio,device_structure,device_type,etl,etl_canonical,htl,htl_canonical,active_layer_thickness,solvent,solvent_canonical,annealing_temp,homo_d,lumo_d,eg_d,homo_a,lumo_a,eg_a
82321,10.1016/j.synthmet.2021.116805,10.1016/j.synthmet.2021.116805,P3HT,PCBM,P3HT,PCBM,CCCCCCc1ccsc1,CCCCC(=O)OCC1(C2=CC=CC=C2)C3=CC=CC4=CC=CC5=CC=CC6=CC=CC7=CC=CC1=C7C6=C5C4=C3,0.72,7.59,65.0,3.5,3.55212,1.4891428571428555,,,1:1,,,,substrate/TCE (200 nm)/PEDOT:PSS (90 nm)/active layer (P3HT:PCBM) (180 nm)/Al (100 nm),,,,PEDOT:PSS (Clevios PVP AI 4083),PEDOT:PSS,180.0,dichlorobenzene,o-DCB,70.0,-5.01,-3.12,,-6.1,-3.7,
82322,10.1016/j.synthmet.2021.116902,10.1016/j.synthmet.2021.116902,PBDB-TF,IEICO-4F,PM6,IEICO-4F,COC(=O)C(C)(C)c1cc(C)cc(-c2sc3c4sc5cc(/C=C6/C(=O)c7cc(F)cc(c7)C(=O)/C6=C\c6cc(C(C)(C)C(=O)OC)c(-c7cc(C)cc(C(C)(C)C(=O)OC)c7)s6)sc5c4c(C(C)(C)C(=O)OC)ccc2-3)c1,CCCCCCc1ccc(C2(c3ccc(CCCCCC)cc3)c3cc4c(cc3-c3sc(-c5sc(/C=C6\C(=O)c7cc(F)c(F)cc7C6=C(C#N)C#N)cc5OCC(CC)CCCC)cc32)C(c2ccc(CCCCCC)cc2)(c2ccc(CCCCCC)cc2)c2cc(-c3scc(/C=C5/C(=O)c6cc(F)c(F)cc6C5=C(C#N)C#N)c3OCC(CC)CCCC)sc2-4)cc1,0.42,11.43,42.5,2.04,2.040255,0.0124999999999839,,,1:1.3,1-chloronaphthalene,,0.5 vol%,inverted,inverted,TIPD,TIPD,MoO3,MoO3,100.0,chloroform,chloroform,130.0,-5.49,-3.64,,-5.44,-4.19,
82323,10.1016/j.synthmet.2021.116902,10.1016/j.synthmet.2021.116902,PBDB-TF,IEICO-4F,PM6,IEICO-4F,COC(=O)C(C)(C)c1cc(C)cc(-c2sc3c4sc5cc(/C=C6/C(=O)c7cc(F)cc(c7)C(=O)/C6=C\c6cc(C(C)(C)C(=O)OC)c(-c7cc(C)cc(C(C)(C)C(=O)OC)c7)s6)sc5c4c(C(C)(C)C(=O)OC)ccc2-3)c1,CCCCCCc1ccc(C2(c3ccc(CCCCCC)cc3)c3cc4c(cc3-c3sc(-c5sc(/C=C6\C(=O)c7cc(F)c(F)cc7C6=C(C#N)C#N)cc5OCC(CC)CCCC)cc32)C(c2ccc(CCCCCC)cc2)(c2ccc(CCCCCC)cc2)c2cc(-c3scc(/C=C5/C(=O)c6cc(F)c(F)cc6C5=C(C#N)C#N)c3OCC(CC)CCCC)sc2-4)cc1,0.49,14.45,46.5,3.29,3.2924325,0.073936170212761,,,1:1.3,1-chloronaphthalene,,0.5 vol%,inverted,inverted,TIPD,TIPD,MoO3,MoO3,100.0,chloroform,chloroform,130.0,-5.49,-3.64,,-5.44,-4.19,
82324,10.1016/j.synthmet.2021.116902,10.1016/j.synthmet.2021.116902,PBDB-TF,IEICO-4F,PM6,IEICO-4F,COC(=O)C(C)(C)c1cc(C)cc(-c2sc3c4sc5cc(/C=C6/C(=O)c7cc(F)cc(c7)C(=O)/C6=C\c6cc(C(C)(C)C(=O)OC)c(-c7cc(C)cc(C(C)(C)C(=O)OC)c7)s6)sc5c4c(C(C)(C)C(=O)OC)ccc2-3)c1,CCCCCCc1ccc(C2(c3ccc(CCCCCC)cc3)c3cc4c(cc3-c3sc(-c5sc(/C=C6\C(=O)c7cc(F)c(F)cc7C6=C(C#N)C#N)cc5OCC(CC)CCCC)cc32)C(c2ccc(CCCCCC)cc2)(c2ccc(CCCCCC)cc2)c2cc(-c3scc(/C=C5/C(=O)c6cc(F)c(F)cc6C5=C(C#N)C#N)c3OCC(CC)CCCC)sc2-4)cc1,0.54,16.54,52.4,4.68,4.6801584,0.0033846153846178,,,1:1.3,1-chloronaphthalene,,0.5 vol%,inverted,inverted,TIPD,TIPD,MoO3,MoO3,100.0,chloroform,chloroform,130.0,-5.49,-3.64,,-5.44,-4.19,
82325,10.1016/j.synthmet.2021.116902,10.1016/j.synthmet.2021.116902,PBDB-TF,IEICO-4F,PM6,IEICO-4F,COC(=O)C(C)(C)c1cc(C)cc(-c2sc3c4sc5cc(/C=C6/C(=O)c7cc(F)cc(c7)C(=O)/C6=C\c6cc(C(C)(C)C(=O)OC)c(-c7cc(C)cc(C(C)(C)C(=O)OC)c7)s6)sc5c4c(C(C)(C)C(=O)OC)ccc2-3)c1,CCCCCCc1ccc(C2(c3ccc(CCCCCC)cc3)c3cc4c(cc3-c3sc(-c5sc(/C=C6\C(=O)c7cc(F)c(F)cc7C6=C(C#N)C#N)cc5OCC(CC)CCCC)cc32)C(c2ccc(CCCCCC)cc2)(c2ccc(CCCCCC)cc2)c2cc(-c3scc(/C=C5/C(=O)c6cc(F)c(F)cc6C5=C(C#N)C#N)c3OCC(CC)CCCC)sc2-4)cc1,0.62,18.7,56.4,6.54,6.539015999999999,0.0150458715596446,,,1:1.3,1-chloronaphthalene,,0.5 vol%,inverted,inverted,TIPD,TIPD,MoO3,MoO3,100.0,chloroform,chloroform,130.0,-5.49,-3.64,,-5.44,-4.19,
82326,10.1016/j.synthmet.2021.116902,10.1016/j.synthmet.2021.116902,PBDB-TF,IEICO-4F,PM6,IEICO-4F,COC(=O)C(C)(C)c1cc(C)cc(-c2sc3c4sc5cc(/C=C6/C(=O)c7cc(F)cc(c7)C(=O)/C6=C\c6cc(C(C)(C)C(=O)OC)c(-c7cc(C)cc(C(C)(C)C(=O)OC)c7)s6)sc5c4c(C(C)(C)C(=O)OC)ccc2-3)c1,CCCCCCc1ccc(C2(c3ccc(CCCCCC)cc3)c3cc4c(cc3-c3sc(-c5sc(/C=C6\C(=O)c7cc(F)c(F)cc7C6=C(C#N)C#N)cc5OCC(CC)CCCC)cc32)C(c2ccc(CCCCCC)cc2)(c2ccc(CCCCCC)cc2)c2cc(-c3scc(/C=C5/C(=O)c6cc(F)c(F)cc6C5=C(C#N)C#N)c3OCC(CC)CCCC)sc2-4)cc1,0.7,19.52,62.5,8.54,8.54,0.0,,,1:1.3,1-chloronaphthalene (CN),,0.5 vol%,inverted,inverted,TIPD,TIPD,MoO3,MoO3,100.0,chloroform,chloroform,130.0,-5.49,-3.64,,-5.44,-4.19,
82327,10.1016/j.synthmet.2021.116902,10.1016/j.synthmet.2021.116902,PBDB-TF,IEICO-4F,PM6,IEICO-4F,COC(=O)C(C)(C)c1cc(C)cc(-c2sc3c4sc5cc(/C=C6/C(=O)c7cc(F)cc(c7)C(=O)/C6=C\c6cc(C(C)(C)C(=O)OC)c(-c7cc(C)cc(C(C)(C)C(=O)OC)c7)s6)sc5c4c(C(C)(C)C(=O)OC)ccc2-3)c1,CCCCCCc1ccc(C2(c3ccc(CCCCCC)cc3)c3cc4c(cc3-c3sc(-c5sc(/C=C6\C(=O)c7cc(F)c(F)cc7C6=C(C#N)C#N)cc5OCC(CC)CCCC)cc32)C(c2ccc(CCCCCC)cc2)(c2ccc(CCCCCC)cc2)c2cc(-c3scc(/C=C5/C(=O)c6cc(F)c(F)cc6C5=C(C#N)C#N)c3OCC(CC)CCCC)sc2-4)cc1,0.73,21.03,66.5,10.21,10.2090135,0.0096620959843269,,,1:1.3,1-chloronaphthalene (CN),,0.5 vol%,inverted,inverted,TIPD,TIPD,MoO3,MoO3,100.0,chloroform,chloroform,130.0,-5.49,-3.64,,-5.44,-4.19,
82328,10.1016/j.synthmet.2021.116902,10.1016/j.synthmet.2021.116902,PBDB-TF,IEICO-4F,PM6,IEICO-4F,COC(=O)C(C)(C)c1cc(C)cc(-c2sc3c4sc5cc(/C=C6/C(=O)c7cc(F)cc(c7)C(=O)/C6=C\c6cc(C(C)(C)C(=O)OC)c(-c7cc(C)cc(C(C)(C)C(=O)OC)c7)s6)sc5c4c(C(C)(C)C(=O)OC)ccc2-3)c1,CCCCCCc1ccc(C2(c3ccc(CCCCCC)cc3)c3cc4c(cc3-c3sc(-c5sc(/C=C6\C(=O)c7cc(F)c(F)cc7C6=C(C#N)C#N)cc5OCC(CC)CCCC)cc32)C(c2ccc(CCCCCC)cc2)(c2ccc(CCCCCC)cc2)c2cc(-c3scc(/C=C5/C(=O)c6cc(F)c(F)cc6C5=C(C#N)C#N)c3OCC(CC)CCCC)sc2-4)cc1,0.74,21.96,68.3,11.09,11.0990232,0.0813633904418365,,,1:1.3,1-chloronaphthalene (CN),,0.5 vol%,inverted,inverted,TIPD,TIPD,MoO3,MoO3,100.0,chloroform,chloroform,130.0,-5.49,-3.64,,-5.44,-4.19,
82329,10.1016/j.synthmet.2021.116902,10.1016/j.synthmet.2021.116902,PBDB-TF,IEICO-4F,PM6,IEICO-4F,COC(=O)C(C)(C)c1cc(C)cc(-c2sc3c4sc5cc(/C=C6/C(=O)c7cc(F)cc(c7)C(=O)/C6=C\c6cc(C(C)(C)C(=O)OC)c(-c7cc(C)cc(C(C)(C)C(=O)OC)c7)s6)sc5c4c(C(C)(C)C(=O)OC)ccc2-3)c1,CCCCCCc1ccc(C2(c3ccc(CCCCCC)cc3)c3cc4c(cc3-c3sc(-c5sc(/C=C6\C(=O)c7cc(F)c(F)cc7C6=C(C#N)C#N)cc5OCC(CC)CCCC)cc32)C(c2ccc(CCCCCC)cc2)(c2ccc(CCCCCC)cc2)c2cc(-c3scc(/C=C5/C(=O)c6cc(F)c(F)cc6C5=C(C#N)C#N)c3OCC(CC)CCCC)sc2-4)cc1,0.74,21.96,68.4,11.1,11.1152736,0.137600000000004,,,1:1.3,1-chloronaphthalene (CN),,0.5 vol%,inverted,inverted,TIPD,TIPD,MoO3,MoO3,100.0,chloroform,chloroform,130.0,-5.49,-3.64,,-5.44,-4.19,
82330,10.1016/j.synthmet.2021.116902,10.1016/j.synthmet.2021.116902,PBDB-TF,IEICO-4F,PM6,IEICO-4F,COC(=O)C(C)(C)c1cc(C)cc(-c2sc3c4sc5cc(/C=C6/C(=O)c7cc(F)cc(c7)C(=O)/C6=C\c6cc(C(C)(C)C(=O)OC)c(-c7cc(C)cc(C(C)(C)C(=O)OC)c7)s6)sc5c4c(C(C)(C)C(=O)OC)ccc2-3)c1,CCCCCCc1ccc(C2(c3ccc(CCCCCC)cc3)c3cc4c(cc3-c3sc(-c5sc(/C=C6\C(=O)c7cc(F)c(F)cc7C6=C(C#N)C#N)cc5OCC(CC)CCCC)cc32)C(c2ccc(CCCCCC)cc2)(c2ccc(CCCCCC)cc2)c2cc(-c3scc(/C=C5/C(=O)c6cc(F)c(F)cc6C5=C(C#N)C#N)c3OCC(CC)CCCC)sc2-4)cc1,0.74,21.95,68.4,11.11,11.110212,0.0019081908190768,,,1:1.3,1-chloronaphthalene (CN),,0.5 vol%,inverted,inverted,TIPD,TIPD,MoO3,MoO3,100.0,chloroform,chloroform,130.0,-5.49,-3.64,,-5.44,-4.19,
82332,10.1016/j.synthmet.2021.116902,10.1016/j.synthmet.2021.116902,PBDB-TF,IEICO-4F,PM6,IEICO-4F,COC(=O)C(C)(C)c1cc(C)cc(-c2sc3c4sc5cc(/C=C6/C(=O)c7cc(F)cc(c7)C(=O)/C6=C\c6cc(C(C)(C)C(=O)OC)c(-c7cc(C)cc(C(C)(C)C(=O)OC)c7)s6)sc5c4c(C(C)(C)C(=O)OC)ccc2-3)c1,CCCCCCc1ccc(C2(c3ccc(CCCCCC)cc3)c3cc4c(cc3-c3sc(-c5sc(/C=C6\C(=O)c7cc(F)c(F)cc7C6=C(C#N)C#N)cc5OCC(CC)CCCC)cc32)C(c2ccc(CCCCCC)cc2)(c2ccc(CCCCCC)cc2)c2cc(-c3scc(/C=C5/C(=O)c6cc(F)c(F)cc6C5=C(C#N)C#N)c3OCC(CC)CCCC)sc2-4)cc1,0.74,21.32,67.5,10.65,10.64934,0.0061971830985904,10.65,10.65,1:1.3,1-chloronaphthalene (CN),,0.5 vol%,,,thermal annealing treatment TIPD,,MoO3,,100.0,chloroform,,130.0,-5.49,-3.64,,-5.44,-4.19,
82333,10.1016/j.synthmet.2022.117026,10.1016/j.synthmet.2022.117026,PTB7-Th,PC71BM,PTB7-Th,PC71BM,CCCCC(CC)COC(=O)c1sc2csc(-c3cc4c(-c5ccc(CC(CC)CCCC)s5)c5sccc5c(-c5ccc(CC(CC)CCCC)s5)c4s3)c2c1F,COC(=O)CCCC1(c2ccccc2)C23c4c5ccc6c7cc8c9c%10c(cc%11cc%12c%13c%14c(cc%15c%16ccc-5c2c%16c2c5c%16c%17c(c(c46)c7c9c%17c4c%10c%11c%13c4c%16c%14c%152)C513)C%12)C8,0.79,15.16,65.11,7.75,7.797834040000001,0.6172134193548461,7.75,,1:1.5,DIO,,3 vol%,,,BCP,,CuSCN,CuSCN,,chlorobenzene,,,-5.21,-3.6,,-5.9,-3.9,
82334,10.1016/j.synthmet.2022.117026,10.1016/j.synthmet.2022.117026,PTB7-Th,PC71BM,PTB7-Th,PC71BM,CCCCC(CC)COC(=O)c1sc2csc(-c3cc4c(-c5ccc(CC(CC)CCCC)s5)c5sccc5c(-c5ccc(CC(CC)CCCC)s5)c4s3)c2c1F,COC(=O)CCCC1(c2ccccc2)C23c4c5ccc6c7cc8c9c%10c(cc%11cc%12c%13c%14c(cc%15c%16ccc-5c2c%16c2c5c%16c%17c(c(c46)c7c9c%17c4c%10c%11c%13c4c%16c%14c%152)C513)C%12)C8,0.79,16.12,65.96,8.36,8.39987408,0.4769626794258443,8.36,,1:1.5,DIO,,3 vol%,,,BCP,,CuSCN/WS2(1000),CuSCN/WS2,,chlorobenzene,,,-5.21,-3.6,,-5.9,-3.9,
82335,10.1016/j.synthmet.2022.117026,10.1016/j.synthmet.2022.117026,PTB7-Th,PC71BM,PTB7-Th,PC71BM,CCCCC(CC)COC(=O)c1sc2csc(-c3cc4c(-c5ccc(CC(CC)CCCC)s5)c5sccc5c(-c5ccc(CC(CC)CCCC)s5)c4s3)c2c1F,COC(=O)CCCC1(c2ccccc2)C23c4c5ccc6c7cc8c9c%10c(cc%11cc%12c%13c%14c(cc%15c%16ccc-5c2c%16c2c5c%16c%17c(c(c46)c7c9c%17c4c%10c%11c%13c4c%16c%14c%152)C513)C%12)C8,0.79,17.26,66.6,9.0,9.0811764,0.901960000000004,9.0,,1:1.5,DIO,,3 vol%,,,BCP,,CuSCN/WS2(2000),CuSCN/WS2,,chlorobenzene,,,-5.21,-3.6,,-5.9,-3.9,
82336,10.1016/j.synthmet.2022.117026,10.1016/j.synthmet.2022.117026,PTB7-Th,PC71BM,PTB7-Th,PC71BM,CCCCC(CC)COC(=O)c1sc2csc(-c3cc4c(-c5ccc(CC(CC)CCCC)s5)c5sccc5c(-c5ccc(CC(CC)CCCC)s5)c4s3)c2c1F,COC(=O)CCCC1(c2ccccc2)C23c4c5ccc6c7cc8c9c%10c(cc%11cc%12c%13c%14c(cc%15c%16ccc-5c2c%16c2c5c%16c%17c(c(c46)c7c9c%17c4c%10c%11c%13c4c%16c%14c%152)C513)C%12)C8,0.79,15.42,65.93,8.03,8.031460740000002,0.0181910336239402,8.03,,1:1.5,DIO,,3 vol%,,,BCP,,CuSCN/WS2(3000),CuSCN/WS2,,chlorobenzene,,,-5.21,-3.6,,-5.9,-3.9,
82337,10.1016/j.synthmet.2022.117026,10.1016/j.synthmet.2022.117026,PTB7-Th,PC71BM,PTB7-Th,PC71BM,CCCCC(CC)COC(=O)c1sc2csc(-c3cc4c(-c5ccc(CC(CC)CCCC)s5)c5sccc5c(-c5ccc(CC(CC)CCCC)s5)c4s3)c2c1F,COC(=O)CCCC1(c2ccccc2)C23c4c5ccc6c7cc8c9c%10c(cc%11cc%12c%13c%14c(cc%15c%16ccc-5c2c%16c2c5c%16c%17c(c(c46)c7c9c%17c4c%10c%11c%13c4c%16c%14c%152)C513)C%12)C8,0.79,15.47,65.82,7.98,8.04405966,0.8027526315789455,7.98,,1:1.5,DIO,,3 vol%,,,BCP,,CuSCN/WS2(4000),CuSCN/WS2,,chlorobenzene,,,-5.21,-3.6,,-5.9,-3.9,
82350,10.1016/j.synthmet.2023.117430,10.1016/j.synthmet.2023.117430,P3HT,PCBM,P3HT,PCBM,CCCCCCc1ccsc1,CCCCC(=O)OCC1(C2=CC=CC=C2)C3=CC=CC4=CC=CC5=CC=CC6=CC=CC7=CC=CC1=C7C6=C5C4=C3,0.21,6.73,39.9,0.58,0.5639067,2.7747068965517205,,,5:4,,,,,inverted,ZnO,,No HTL,,,"1,2-dichlorobenzene",,,-5.01,-3.12,,-6.1,-3.7,
82351,10.1016/j.synthmet.2023.117430,10.1016/j.synthmet.2023.117430,P3HT,PCBM,P3HT,PCBM,CCCCCCc1ccsc1,CCCCC(=O)OCC1(C2=CC=CC=C2)C3=CC=CC4=CC=CC5=CC=CC6=CC=CC7=CC=CC1=C7C6=C5C4=C3,0.58,8.21,62.44,2.96,2.97326792,0.4482405405405439,,,5:4,,,,inverted,inverted,ZnO,,Evaporated-MoO3,MoO3,,"1,2-dichlorobenzene",,,-5.01,-3.12,,-6.1,-3.7,
82352,10.1016/j.synthmet.2023.117430,10.1016/j.synthmet.2023.117430,P3HT,PCBM,P3HT,PCBM,CCCCCCc1ccsc1,CCCCC(=O)OCC1(C2=CC=CC=C2)C3=CC=CC4=CC=CC5=CC=CC6=CC=CC7=CC=CC1=C7C6=C5C4=C3,0.57,9.39,47.05,2.51,2.51825715,0.3289701195219098,,,5:4,,,,inverted,inverted,ZnO,,PH,PH,,"1,2-dichlorobenzene",,,-5.01,-3.12,,-6.1,-3.7,
82353,10.1016/j.synthmet.2023.117430,10.1016/j.synthmet.2023.117430,P3HT,PCBM,P3HT,PCBM,CCCCCCc1ccsc1,CCCCC(=O)OCC1(C2=CC=CC=C2)C3=CC=CC4=CC=CC5=CC=CC6=CC=CC7=CC=CC1=C7C6=C5C4=C3,0.6,12.0,53.25,3.9,3.834,1.6923076923076996,,,5:4,,,,inverted,inverted,ZnO,,PH-G0.05,PH-G0.05,,"1,2-dichlorobenzene",,,-5.01,-3.12,,-6.1,-3.7,
82354,10.1016/j.synthmet.2023.117430,10.1016/j.synthmet.2023.117430,P3HT,PCBM,P3HT,PCBM,CCCCCCc1ccsc1,CCCCC(=O)OCC1(C2=CC=CC=C2)C3=CC=CC4=CC=CC5=CC=CC6=CC=CC7=CC=CC1=C7C6=C5C4=C3,0.61,9.49,53.78,3.11,3.11327042,0.1051581993569202,,,5:4,,,,,inverted,ZnO,,PH-R0.05,PH-R0.05,,"1,2-dichlorobenzene",,,-5.01,-3.12,,-6.1,-3.7,
82380,10.1016/j.synthmet.2025.117907,10.1016/j.synthmet.2025.117907,PTB7-Th,ITIC,PTB7-Th,ITIC,CCCCC(CC)COC(=O)c1sc2csc(-c3cc4c(-c5ccc(CC(CC)CCCC)s5)c5sccc5c(-c5ccc(CC(CC)CCCC)s5)c4s3)c2c1F,CCCCCCc1ccc(C2(c3ccc(CCCCCC)cc3)c3cc4c(cc3-c3sc5cc(C=C6C(=O)c7ccccc7C6=C(C#N)C#N)sc5c32)C(c2ccc(CCCCCC)cc2)(c2ccc(CCCCCC)cc2)c2c-4sc3cc(C=C4C(=O)c5ccccc5C4=C(C#N)C#N)sc23)cc1,0.81,12.9,68.0,7.1,7.105320000000002,0.0749295774648167,7.1,7.1,1:1.3,,,,FTO/SnO2/PTB7-Th:ITIC/PEDOT:PSS/Ag,,SnO2,SnO2,PEDOT:PSS,PEDOT:PSS,,Ethanol,,115.0,-5.21,-3.6,,-5.576,-3.916,
82381,10.1016/j.synthmet.2025.117907,10.1016/j.synthmet.2025.117907,PTB7-Th,ITIC,PTB7-Th,ITIC,CCCCC(CC)COC(=O)c1sc2csc(-c3cc4c(-c5ccc(CC(CC)CCCC)s5)c5sccc5c(-c5ccc(CC(CC)CCCC)s5)c4s3)c2c1F,CCCCCCc1ccc(C2(c3ccc(CCCCCC)cc3)c3cc4c(cc3-c3sc5cc(C=C6C(=O)c7ccccc7C6=C(C#N)C#N)sc5c32)C(c2ccc(CCCCCC)cc2)(c2ccc(CCCCCC)cc2)c2c-4sc3cc(C=C4C(=O)c5ccccc5C4=C(C#N)C#N)sc23)cc1,0.84,14.7,71.0,8.7,8.76708,0.7710344827586287,8.7,8.7,1:1.3,,,,FTO/SnO2/PTB7-Th:ITIC/PEDOT:PSS/Ag,,SnO2,SnO2,PEDOT:PSS,PEDOT:PSS,,Butanol,butanol,115.0,-5.21,-3.6,,-5.576,-3.916,
82382,10.1016/j.synthmet.2025.117907,10.1016/j.synthmet.2025.117907,PTB7-Th,ITIC,PTB7-Th,ITIC,CCCCC(CC)COC(=O)c1sc2csc(-c3cc4c(-c5ccc(CC(CC)CCCC)s5)c5sccc5c(-c5ccc(CC(CC)CCCC)s5)c4s3)c2c1F,CCCCCCc1ccc(C2(c3ccc(CCCCCC)cc3)c3cc4c(cc3-c3sc5cc(C=C6C(=O)c7ccccc7C6=C(C#N)C#N)sc5c32)C(c2ccc(CCCCCC)cc2)(c2ccc(CCCCCC)cc2)c2c-4sc3cc(C=C4C(=O)c5ccccc5C4=C(C#N)C#N)sc23)cc1,0.82,13.6,70.0,7.8,7.8064,0.0820512820512844,7.8,7.8,1:1.3,,,,FTO/SnO2/PTB7-Th:ITIC/PEDOT:PSS/Ag,,SnO2,SnO2,PEDOT:PSS,PEDOT:PSS,,Isopropanol,isopropanol,115.0,-5.21,-3.6,,-5.576,-3.916,
82383,10.1016/j.synthmet.2025.118034,10.1016/j.synthmet.2025.118034,PBDB-T,ITIC,PBDB-T,ITIC,CCCCC(CC)Cc1ccc(-c2c3cc(-c4ccc(-c5sc(-c6cccs6)c6c5C(=O)c5c(CC(CC)CCCC)sc(CC(CC)CCCC)c5C6=O)s4)sc3c(-c3ccc(CC(CC)CCCC)s3)c3ccsc23)s1,CCCCCCc1ccc(C2(c3ccc(CCCCCC)cc3)c3cc4c(cc3-c3sc5cc(C=C6C(=O)c7ccccc7C6=C(C#N)C#N)sc5c32)C(c2ccc(CCCCCC)cc2)(c2ccc(CCCCCC)cc2)c2c-4sc3cc(C=C4C(=O)c5ccccc5C4=C(C#N)C#N)sc23)cc1,0.74,14.79,54.0,6.12,5.910084,3.430000000000011,5.87,6.12,,,,,,,No CIL,,PEDOT:PSS,,,,,,-5.33,-3.48,,-5.576,-3.916,
82384,10.1016/j.synthmet.2025.118034,10.1016/j.synthmet.2025.118034,PBDB-T,ITIC,PBDB-T,ITIC,CCCCC(CC)Cc1ccc(-c2c3cc(-c4ccc(-c5sc(-c6cccs6)c6c5C(=O)c5c(CC(CC)CCCC)sc(CC(CC)CCCC)c5C6=O)s4)sc3c(-c3ccc(CC(CC)CCCC)s3)c3ccsc23)s1,CCCCCCc1ccc(C2(c3ccc(CCCCCC)cc3)c3cc4c(cc3-c3sc5cc(C=C6C(=O)c7ccccc7C6=C(C#N)C#N)sc5c32)C(c2ccc(CCCCCC)cc2)(c2ccc(CCCCCC)cc2)c2c-4sc3cc(C=C4C(=O)c5ccccc5C4=C(C#N)C#N)sc23)cc1,0.89,15.06,65.0,8.72,8.71221,0.0893348623853206,8.37,8.72,,,,,ITO/PEDOT:PSS/PBDB-T:ITIC/PDINN/Ag,,PDINN,PDINN,PEDOT:PSS,,,,,,-5.33,-3.48,,-5.576,-3.916,
82385,10.1016/j.synthmet.2025.118034,10.1016/j.synthmet.2025.118034,PBDB-T,ITIC,PBDB-T,ITIC,CCCCC(CC)Cc1ccc(-c2c3cc(-c4ccc(-c5sc(-c6cccs6)c6c5C(=O)c5c(CC(CC)CCCC)sc(CC(CC)CCCC)c5C6=O)s4)sc3c(-c3ccc(CC(CC)CCCC)s3)c3ccsc23)s1,CCCCCCc1ccc(C2(c3ccc(CCCCCC)cc3)c3cc4c(cc3-c3sc5cc(C=C6C(=O)c7ccccc7C6=C(C#N)C#N)sc5c32)C(c2ccc(CCCCCC)cc2)(c2ccc(CCCCCC)cc2)c2c-4sc3cc(C=C4C(=O)c5ccccc5C4=C(C#N)C#N)sc23)cc1,0.87,15.71,61.0,8.49,8.337297,1.7986219081272168,6.57,8.49,,,,,ITO/PEDOT:PSS/PBDB-T:ITIC/CIL/Ag,,CD,,PEDOT:PSS,,,,,,-5.33,-3.48,,-5.576,-3.916,
82386,10.1016/j.synthmet.2025.118034,10.1016/j.synthmet.2025.118034,PBDB-T,ITIC,PBDB-T,ITIC,CCCCC(CC)Cc1ccc(-c2c3cc(-c4ccc(-c5sc(-c6cccs6)c6c5C(=O)c5c(CC(CC)CCCC)sc(CC(CC)CCCC)c5C6=O)s4)sc3c(-c3ccc(CC(CC)CCCC)s3)c3ccsc23)s1,CCCCCCc1ccc(C2(c3ccc(CCCCCC)cc3)c3cc4c(cc3-c3sc5cc(C=C6C(=O)c7ccccc7C6=C(C#N)C#N)sc5c32)C(c2ccc(CCCCCC)cc2)(c2ccc(CCCCCC)cc2)c2c-4sc3cc(C=C4C(=O)c5ccccc5C4=C(C#N)C#N)sc23)cc1,0.88,15.54,66.0,9.14,9.025632,1.251291028446397,9.06,9.14,,,,,ITO/PEDOT:PSS/PBDB-T:ITIC/CD/PDINN/Ag,,CD/PDINN,CD/PDINN,PEDOT:PSS,,,,,,-5.33,-3.48,,-5.576,-3.916,
82389,10.1016/j.tsf.2020.138006,10.1016/j.tsf.2020.138006,P3HT,ICBA,P3HT,ICBA,CCCCCCc1ccsc1,c1ccc2c(c1)C1CC2C23c4c5c6c7c8c9c(c%10c%11c2c2c4c4c%12c5c5c6c6c8c8c%13c%14c%15c%16c%17c%18c%19c%20c%21c%22c%23c(c%14c%14c%24c%23c%23c%22c%22c%20c(c2c%22c%11c%23c%10c%24c9c%148)c4c%19c%12c%17c5c%16c%136)C%152C4CC(c5ccccc54)C%18%212)C713,0.638,6.3,37.2,1.5,1.4952168,0.3188799999999917,1.5,,1:1,,,,inverted,inverted,PEIE,PEIE,MoOx,MoO3,180.0,chlorobenzene,chlorobenzene,150.0,-5.01,-3.12,,,,
82390,10.1016/j.tsf.2020.138006,10.1016/j.tsf.2020.138006,P3HT,ICBA,P3HT,ICBA,CCCCCCc1ccsc1,c1ccc2c(c1)C1CC2C23c4c5c6c7c8c9c(c%10c%11c2c2c4c4c%12c5c5c6c6c8c8c%13c%14c%15c%16c%17c%18c%19c%20c%21c%22c%23c(c%14c%14c%24c%23c%23c%22c%22c%20c(c2c%22c%11c%23c%10c%24c9c%148)c4c%19c%12c%17c5c%16c%136)C%152C4CC(c5ccccc54)C%18%212)C713,0.826,6.9,37.4,2.3,2.1315756,7.322800000000007,2.3,,1:1,,,,inverted,inverted,PEIE,PEIE,MoOx,MoO3,180.0,chlorobenzene,chlorobenzene,150.0,-5.01,-3.12,,,,
82391,10.1016/j.tsf.2020.138296,10.1016/j.tsf.2020.138296,P3HT,PCBM,P3HT,PCBM,CCCCCCc1ccsc1,CCCCC(=O)OCC1(C2=CC=CC=C2)C3=CC=CC4=CC=CC5=CC=CC6=CC=CC7=CC=CC1=C7C6=C5C4=C3,0.39,8.7,35.0,1.8,1.18755,34.02500000000001,,,,,,,,,ZnO,ZnO,,,,,,,-5.01,-3.12,,-6.1,-3.7,
82392,10.1016/j.tsf.2020.138296,10.1016/j.tsf.2020.138296,P3HT,PCBM,P3HT,PCBM,CCCCCCc1ccsc1,CCCCC(=O)OCC1(C2=CC=CC=C2)C3=CC=CC4=CC=CC5=CC=CC6=CC=CC7=CC=CC1=C7C6=C5C4=C3,0.5,9.0,45.0,3.1,2.025,34.67741935483871,,,1:1,,,,inverted,,CH3O-A/ZnO,CH3O-A/ZnO,PEDOT:PSS,,150.0,dichlorobenzene,,150.0,-5.01,-3.12,,-6.1,-3.7,
82393,10.1016/j.tsf.2020.138296,10.1016/j.tsf.2020.138296,P3HT,PCBM,P3HT,PCBM,CCCCCCc1ccsc1,CCCCC(=O)OCC1(C2=CC=CC=C2)C3=CC=CC4=CC=CC5=CC=CC6=CC=CC7=CC=CC1=C7C6=C5C4=C3,0.19,5.8,27.0,0.45,0.2975399999999999,33.88000000000001,,,1:1,,,,inverted,,F-A/ZnO,F-A/ZnO,PEDOT:PSS,,150.0,dichlorobenzene,,150.0,-5.01,-3.12,,-6.1,-3.7,
82394,10.1016/j.tsf.2020.138300,10.1016/j.tsf.2020.138300,PDPPTDFBT,PC71BM,PDPPTDFBT,PC71BM,,COC(=O)CCCC1(c2ccccc2)C23c4c5ccc6c7cc8c9c%10c(cc%11cc%12c%13c%14c(cc%15c%16ccc-5c2c%16c2c5c%16c%17c(c(c46)c7c9c%17c4c%10c%11c%13c4c%16c%14c%152)C513)C%12)C8,0.67,2.7,61.0,1.1,1.10349,0.3172727272727266,,,,,,,inverted,inverted,ZnO,ZnO,MoOx,MoO3,,TCE,trichloroethylene,,,,,-5.9,-3.9,
82395,10.1016/j.tsf.2020.138300,10.1016/j.tsf.2020.138300,PDPPTDFBT,PC71BM,PDPPTDFBT,PC71BM,,COC(=O)CCCC1(c2ccccc2)C23c4c5ccc6c7cc8c9c%10c(cc%11cc%12c%13c%14c(cc%15c%16ccc-5c2c%16c2c5c%16c%17c(c(c46)c7c9c%17c4c%10c%11c%13c4c%16c%14c%152)C513)C%12)C8,0.69,7.2,69.0,3.4,3.42792,0.8211764705882337,,,,DPE,DPE,,inverted,inverted,ZnO,ZnO,MoOx,MoO3,,TCE,trichloroethylene,,,,,-5.9,-3.9,
82396,10.1016/j.tsf.2020.138300,10.1016/j.tsf.2020.138300,PDPPTDFBT,PC71BM,PDPPTDFBT,PC71BM,,COC(=O)CCCC1(c2ccccc2)C23c4c5ccc6c7cc8c9c%10c(cc%11cc%12c%13c%14c(cc%15c%16ccc-5c2c%16c2c5c%16c%17c(c(c46)c7c9c%17c4c%10c%11c%13c4c%16c%14c%152)C513)C%12)C8,0.67,5.3,60.0,2.1,2.1306,1.4571428571428446,,,,DIO,DIO,,inverted,inverted,ZnO,ZnO,MoOx,MoO3,,TCE,trichloroethylene,,,,,-5.9,-3.9,
82397,10.1016/j.tsf.2020.138300,10.1016/j.tsf.2020.138300,PDPPTDFBT,PC71BM,PDPPTDFBT,PC71BM,,COC(=O)CCCC1(c2ccccc2)C23c4c5ccc6c7cc8c9c%10c(cc%11cc%12c%13c%14c(cc%15c%16ccc-5c2c%16c2c5c%16c%17c(c(c46)c7c9c%17c4c%10c%11c%13c4c%16c%14c%152)C513)C%12)C8,0.68,4.5,66.0,2.0,2.0196,0.9800000000000032,,,,CN,CN,,inverted,inverted,ZnO,ZnO,MoOx,MoO3,,TCE,trichloroethylene,,,,,-5.9,-3.9,
82398,10.1016/j.tsf.2020.138486,10.1016/j.tsf.2020.138486,PBDB-T,ITIC,PBDB-T,ITIC,CCCCC(CC)Cc1ccc(-c2c3cc(-c4ccc(-c5sc(-c6cccs6)c6c5C(=O)c5c(CC(CC)CCCC)sc(CC(CC)CCCC)c5C6=O)s4)sc3c(-c3ccc(CC(CC)CCCC)s3)c3ccsc23)s1,CCCCCCc1ccc(C2(c3ccc(CCCCCC)cc3)c3cc4c(cc3-c3sc5cc(C=C6C(=O)c7ccccc7C6=C(C#N)C#N)sc5c32)C(c2ccc(CCCCCC)cc2)(c2ccc(CCCCCC)cc2)c2c-4sc3cc(C=C4C(=O)c5ccccc5C4=C(C#N)C#N)sc23)cc1,0.89,15.64,64.0,8.94,8.908544000000001,0.3518568232662035,,,1:1,"1,8-diiodooctane",,,AZP/PET,,,,,,,chlorobenzene,,150.0,-5.33,-3.48,,-5.576,-3.916,
82399,10.1016/j.tsf.2020.138486,10.1016/j.tsf.2020.138486,PBDB-T,ITIC,PBDB-T,ITIC,CCCCC(CC)Cc1ccc(-c2c3cc(-c4ccc(-c5sc(-c6cccs6)c6c5C(=O)c5c(CC(CC)CCCC)sc(CC(CC)CCCC)c5C6=O)s4)sc3c(-c3ccc(CC(CC)CCCC)s3)c3ccsc23)s1,CCCCCCc1ccc(C2(c3ccc(CCCCCC)cc3)c3cc4c(cc3-c3sc5cc(C=C6C(=O)c7ccccc7C6=C(C#N)C#N)sc5c32)C(c2ccc(CCCCCC)cc2)(c2ccc(CCCCCC)cc2)c2c-4sc3cc(C=C4C(=O)c5ccccc5C4=C(C#N)C#N)sc23)cc1,0.89,16.02,67.0,9.53,9.552726,0.2384679958027331,,,1:1,"1,8-diiodooctane",,,ITO/GLASS,,ZnO,,,,,chlorobenzene,,150.0,-5.33,-3.48,,-5.576,-3.916,
82400,10.1016/j.tsf.2020.138486,10.1016/j.tsf.2020.138486,PBDB-T,ITIC,PBDB-T,ITIC,CCCCC(CC)Cc1ccc(-c2c3cc(-c4ccc(-c5sc(-c6cccs6)c6c5C(=O)c5c(CC(CC)CCCC)sc(CC(CC)CCCC)c5C6=O)s4)sc3c(-c3ccc(CC(CC)CCCC)s3)c3ccsc23)s1,CCCCCCc1ccc(C2(c3ccc(CCCCCC)cc3)c3cc4c(cc3-c3sc5cc(C=C6C(=O)c7ccccc7C6=C(C#N)C#N)sc5c32)C(c2ccc(CCCCCC)cc2)(c2ccc(CCCCCC)cc2)c2c-4sc3cc(C=C4C(=O)c5ccccc5C4=C(C#N)C#N)sc23)cc1,0.88,15.73,66.0,9.14,9.135984,0.0439387308533918,,,1:1,"1,8-diiodooctane",,,ITO/PET,,ZnO,,,,,chlorobenzene,,150.0,-5.33,-3.48,,-5.576,-3.916,
82401,10.1016/j.tsf.2022.139134,10.1016/j.tsf.2022.139134,P3HT,ICBA,P3HT,ICBA,CCCCCCc1ccsc1,c1ccc2c(c1)C1CC2C23c4c5c6c7c8c9c(c%10c%11c2c2c4c4c%12c5c5c6c6c8c8c%13c%14c%15c%16c%17c%18c%19c%20c%21c%22c%23c(c%14c%14c%24c%23c%23c%22c%22c%20c(c2c%22c%11c%23c%10c%24c9c%148)c4c%19c%12c%17c5c%16c%136)C%152C4CC(c5ccccc54)C%18%212)C713,0.84,8.6,62.5,4.5,4.515,0.3333333333333262,4.5,,1:1,,,,ITO/HTL/P3HT:ICBA/Ca/Al,,,,PANI:PSS,PANI:PSS,180.0,"1,2-dichlorobenzene",,150.0,-5.01,-3.12,,,,
82402,10.1016/j.tsf.2022.139134,10.1016/j.tsf.2022.139134,P3HT,ICBA,P3HT,ICBA,CCCCCCc1ccsc1,c1ccc2c(c1)C1CC2C23c4c5c6c7c8c9c(c%10c%11c2c2c4c4c%12c5c5c6c6c8c8c%13c%14c%15c%16c%17c%18c%19c%20c%21c%22c%23c(c%14c%14c%24c%23c%23c%22c%22c%20c(c2c%22c%11c%23c%10c%24c9c%148)c4c%19c%12c%17c5c%16c%136)C%152C4CC(c5ccccc54)C%18%212)C713,0.832,8.7,62.6,4.5,4.5312384,0.6941866666666543,4.5,,1:1,,,,ITO/HTL/P3HT:ICBA/Ca/Al,,,,PEDOT:PSS,PEDOT:PSS,180.0,"1,2-dichlorobenzene",,150.0,-5.01,-3.12,,,,
82403,10.1016/j.tsf.2022.139134,10.1016/j.tsf.2022.139134,P3HT,ICBA,P3HT,ICBA,CCCCCCc1ccsc1,c1ccc2c(c1)C1CC2C23c4c5c6c7c8c9c(c%10c%11c2c2c4c4c%12c5c5c6c6c8c8c%13c%14c%15c%16c%17c%18c%19c%20c%21c%22c%23c(c%14c%14c%24c%23c%23c%22c%22c%20c(c2c%22c%11c%23c%10c%24c9c%148)c4c%19c%12c%17c5c%16c%136)C%152C4CC(c5ccccc54)C%18%212)C713,0.815,3.0,51.3,1.3,1.254285,3.5165384615384743,,,1:1,,,,ITO/HTL/P3HT:ICBA/Ca/Al,,,,PANI:PSS,PANI:PSS,180.0,"1,2-dichlorobenzene",,150.0,-5.01,-3.12,,,,
82404,10.1016/j.tsf.2022.139134,10.1016/j.tsf.2022.139134,P3HT,ICBA,P3HT,ICBA,CCCCCCc1ccsc1,c1ccc2c(c1)C1CC2C23c4c5c6c7c8c9c(c%10c%11c2c2c4c4c%12c5c5c6c6c8c8c%13c%14c%15c%16c%17c%18c%19c%20c%21c%22c%23c(c%14c%14c%24c%23c%23c%22c%22c%20c(c2c%22c%11c%23c%10c%24c9c%148)c4c%19c%12c%17c5c%16c%136)C%152C4CC(c5ccccc54)C%18%212)C713,0.795,2.7,44.3,0.95,0.9508995,0.0946842105263213,,,1:1,,,,ITO/HTL/P3HT:ICBA/Ca/Al,,,,PEDOT:PSS,PEDOT:PSS,180.0,"1,2-dichlorobenzene",,150.0,-5.01,-3.12,,,,
82405,10.1016/j.tsf.2022.139394,10.1016/j.tsf.2022.139394,PTB7-Th,PC71BM,PTB7-Th,PC71BM,CCCCC(CC)COC(=O)c1sc2csc(-c3cc4c(-c5ccc(CC(CC)CCCC)s5)c5sccc5c(-c5ccc(CC(CC)CCCC)s5)c4s3)c2c1F,COC(=O)CCCC1(c2ccccc2)C23c4c5ccc6c7cc8c9c%10c(cc%11cc%12c%13c%14c(cc%15c%16ccc-5c2c%16c2c5c%16c%17c(c(c46)c7c9c%17c4c%10c%11c%13c4c%16c%14c%152)C513)C%12)C8,0.8,16.9,61.0,8.1,8.2472,1.817283950617281,7.6,8.1,1:2,DIO,DIO,,ITO/PEDOT:PSS/PTB7-Th:PC71BM/ZnO/Al,conventional,ZnO,ZnO,PEDOT:PSS,PEDOT:PSS,114.0,chlorobenzene,chlorobenzene,,-5.21,-3.6,,-5.9,-3.9,
82406,10.1016/j.tsf.2022.139394,10.1016/j.tsf.2022.139394,PTB7-Th,PC71BM,PTB7-Th,PC71BM,CCCCC(CC)COC(=O)c1sc2csc(-c3cc4c(-c5ccc(CC(CC)CCCC)s5)c5sccc5c(-c5ccc(CC(CC)CCCC)s5)c4s3)c2c1F,COC(=O)CCCC1(c2ccccc2)C23c4c5ccc6c7cc8c9c%10c(cc%11cc%12c%13c%14c(cc%15c%16ccc-5c2c%16c2c5c%16c%17c(c(c46)c7c9c%17c4c%10c%11c%13c4c%16c%14c%152)C513)C%12)C8,0.82,16.8,54.0,7.4,7.43904,0.5275675675675671,7.15,7.4,1:2,DIO,DIO,,ITO/PEDOT:PSS/PTB7-Th:PC71BM/ZnO/Al,conventional,ZnO,ZnO,PEDOT:PSS,PEDOT:PSS,114.0,chlorobenzene,chlorobenzene,140.0,-5.21,-3.6,,-5.9,-3.9,
82466,10.1021/acs.macromol.1c02170,10.1021/acs.macromol.1c02170,P3,PC70BM,P3,PC70BM,CCCCCCc1csc(-c2ccc(-c3cc(CCCCCC)c(/C=C/c4csc(-c5cc6c(OCC(CC)CCCC)c7sc(-c8ccc(C9=C%10C(=O)N(CC(CC)CCCC)C(c%11ccc(-c%12cc%13c(OCC(CC)CCCC)c%14sccc%14c(OCC(CC)CCCC)c%13s%12)s%11)=C%10C(=O)N9CC(CC)CCCC)s8)cc7c(OCC(CC)CCCC)c6s5)c4)s3)c3nsnc23)c1,CCCCC(=O)OCC1(C2=CC=CC=C2)C3=CC=CC4=CC=CC5=CC=CC6=CC=C7C=CC=CC8=CC=CC1=C8C7=C6C5=C4C3,0.79,7.4,48.0,2.8,2.806080000000001,0.217142857142884,2.8,,1:4,,,,ITO/PEDOT:PSS (40 nm)/P3:PC70BM (1:4)/LiF (1 nm)/Al (80 nm),conventional,LiF,,PEDOT:PSS,,,CHCl3,chloroform,,,,,-6.1,-3.9,
82467,10.1021/acs.macromol.1c02170,10.1021/acs.macromol.1c02170,P3,PC70BM,P3,PC70BM,CCCCCCc1csc(-c2ccc(-c3cc(CCCCCC)c(/C=C/c4csc(-c5cc6c(OCC(CC)CCCC)c7sc(-c8ccc(C9=C%10C(=O)N(CC(CC)CCCC)C(c%11ccc(-c%12cc%13c(OCC(CC)CCCC)c%14sccc%14c(OCC(CC)CCCC)c%13s%12)s%11)=C%10C(=O)N9CC(CC)CCCC)s8)cc7c(OCC(CC)CCCC)c6s5)c4)s3)c3nsnc23)c1,CCCCC(=O)OCC1(C2=CC=CC=C2)C3=CC=CC4=CC=CC5=CC=CC6=CC=C7C=CC=CC8=CC=CC1=C8C7=C6C5=C4C3,0.84,7.6,45.0,2.9,2.8728,0.9379310344827624,2.9,,1:4,,,,ITO/PEDOT:PSS (40 nm)/P3:PC70BM (1:4)/LiF (1 nm)/Al (80 nm),conventional,LiF,,PEDOT:PSS,,,CHCl3:o-DCB = 1:9,chloroform:o-DCB (1:9),,,,,-6.1,-3.9,
82472,10.1021/acsaelm.4c01567,10.1021/acsaelm.4c01567,PM6,ITIC-4F,PM6,ITIC-4F,COC(=O)C(C)(C)c1cc(C)cc(-c2sc3c4sc5cc(/C=C6/C(=O)c7cc(F)cc(c7)C(=O)/C6=C\c6cc(C(C)(C)C(=O)OC)c(-c7cc(C)cc(C(C)(C)C(=O)OC)c7)s6)sc5c4c(C(C)(C)C(=O)OC)ccc2-3)c1,CCCCCCc1ccc(C2(c3ccc(CCCCCC)cc3)c3cc4c(cc3-c3sc5cc(/C=C6/C(=O)c7cc(F)c(F)cc7C6=C(C#N)C#N)sc5c32)C(c2ccc(CCCCCC)cc2)(c2ccc(CCCCCC)cc2)c2c-4sc3cc(/C=C4/C(=O)c5cc(F)c(F)cc5C4=C(C#N)C#N)sc23)cc1,0.803,18.968,69.872,10.638,10.642416730880004,0.0415184327881436,10.638,,1:1,DIO,,,ITO/ZnO/PM6:ITIC-4F/MoO3/Ag,inverted,ZnO,ZnO,MoO3,MoO3,,chlorobenzene,chlorobenzene,120.0,-5.56,-3.65,,-5.82,-4.24,
82473,10.1021/acsaelm.4c01567,10.1021/acsaelm.4c01567,PM6,ITIC-4F,PM6,ITIC-4F,COC(=O)C(C)(C)c1cc(C)cc(-c2sc3c4sc5cc(/C=C6/C(=O)c7cc(F)cc(c7)C(=O)/C6=C\c6cc(C(C)(C)C(=O)OC)c(-c7cc(C)cc(C(C)(C)C(=O)OC)c7)s6)sc5c4c(C(C)(C)C(=O)OC)ccc2-3)c1,CCCCCCc1ccc(C2(c3ccc(CCCCCC)cc3)c3cc4c(cc3-c3sc5cc(/C=C6/C(=O)c7cc(F)c(F)cc7C6=C(C#N)C#N)sc5c32)C(c2ccc(CCCCCC)cc2)(c2ccc(CCCCCC)cc2)c2c-4sc3cc(/C=C4/C(=O)c5cc(F)c(F)cc5C4=C(C#N)C#N)sc23)cc1,0.793,20.2,62.256,9.967,9.972539616,0.0555795725895284,9.967,,1:1,DIO,,,ITO/ZnO/PM6:ITIC-4F/MoO3/Ag,inverted,ZnO,ZnO,MoO3,MoO3,,chlorobenzene,chlorobenzene,120.0,-5.56,-3.65,,-5.82,-4.24,
82474,10.1021/acsaelm.4c01567,10.1021/acsaelm.4c01567,PM6,ITIC-4F,PM6,ITIC-4F,COC(=O)C(C)(C)c1cc(C)cc(-c2sc3c4sc5cc(/C=C6/C(=O)c7cc(F)cc(c7)C(=O)/C6=C\c6cc(C(C)(C)C(=O)OC)c(-c7cc(C)cc(C(C)(C)C(=O)OC)c7)s6)sc5c4c(C(C)(C)C(=O)OC)ccc2-3)c1,CCCCCCc1ccc(C2(c3ccc(CCCCCC)cc3)c3cc4c(cc3-c3sc5cc(/C=C6/C(=O)c7cc(F)c(F)cc7C6=C(C#N)C#N)sc5c32)C(c2ccc(CCCCCC)cc2)(c2ccc(CCCCCC)cc2)c2c-4sc3cc(/C=C4/C(=O)c5cc(F)c(F)cc5C4=C(C#N)C#N)sc23)cc1,0.784,20.415,60.02,9.616,9.606417072,0.0996560732112999,9.616,,,DIO,,,ITO/ZnO/PM6:ITIC-4F/MoO3/Ag,inverted,ZnO,ZnO,MoO3,MoO3,,chlorobenzene,chlorobenzene,120.0,-5.56,-3.65,,-5.82,-4.24,
82475,10.1021/acsaelm.4c01567,10.1021/acsaelm.4c01567,PM6,ITIC-4F,PM6,ITIC-4F,COC(=O)C(C)(C)c1cc(C)cc(-c2sc3c4sc5cc(/C=C6/C(=O)c7cc(F)cc(c7)C(=O)/C6=C\c6cc(C(C)(C)C(=O)OC)c(-c7cc(C)cc(C(C)(C)C(=O)OC)c7)s6)sc5c4c(C(C)(C)C(=O)OC)ccc2-3)c1,CCCCCCc1ccc(C2(c3ccc(CCCCCC)cc3)c3cc4c(cc3-c3sc5cc(/C=C6/C(=O)c7cc(F)c(F)cc7C6=C(C#N)C#N)sc5c32)C(c2ccc(CCCCCC)cc2)(c2ccc(CCCCCC)cc2)c2c-4sc3cc(/C=C4/C(=O)c5cc(F)c(F)cc5C4=C(C#N)C#N)sc23)cc1,0.773,20.941,57.784,9.414,9.35372317112,0.6402892381559305,9.414,,,DIO,,,ITO/ZnO/PM6:ITIC-4F/MoO3/Ag,inverted,ZnO,ZnO,MoO3,MoO3,,chlorobenzene,chlorobenzene,120.0,-5.56,-3.65,,-5.82,-4.24,
82476,10.1021/acsaelm.4c01567,10.1021/acsaelm.4c01567,PM6,ITIC-4F,PM6,ITIC-4F,COC(=O)C(C)(C)c1cc(C)cc(-c2sc3c4sc5cc(/C=C6/C(=O)c7cc(F)cc(c7)C(=O)/C6=C\c6cc(C(C)(C)C(=O)OC)c(-c7cc(C)cc(C(C)(C)C(=O)OC)c7)s6)sc5c4c(C(C)(C)C(=O)OC)ccc2-3)c1,CCCCCCc1ccc(C2(c3ccc(CCCCCC)cc3)c3cc4c(cc3-c3sc5cc(/C=C6/C(=O)c7cc(F)c(F)cc7C6=C(C#N)C#N)sc5c32)C(c2ccc(CCCCCC)cc2)(c2ccc(CCCCCC)cc2)c2c-4sc3cc(/C=C4/C(=O)c5cc(F)c(F)cc5C4=C(C#N)C#N)sc23)cc1,0.766,21.092,55.478,9.01,8.963287536160001,0.5184513189788982,9.01,,,DIO,,,ITO/ZnO/PM6:ITIC-4F/MoO3/Ag,inverted,ZnO,ZnO,MoO3,MoO3,,chlorobenzene,chlorobenzene,120.0,-5.56,-3.65,,-5.82,-4.24,
82477,10.1021/acsaelm.4c01567,10.1021/acsaelm.4c01567,PM6,ITIC-4F,PM6,ITIC-4F,COC(=O)C(C)(C)c1cc(C)cc(-c2sc3c4sc5cc(/C=C6/C(=O)c7cc(F)cc(c7)C(=O)/C6=C\c6cc(C(C)(C)C(=O)OC)c(-c7cc(C)cc(C(C)(C)C(=O)OC)c7)s6)sc5c4c(C(C)(C)C(=O)OC)ccc2-3)c1,CCCCCCc1ccc(C2(c3ccc(CCCCCC)cc3)c3cc4c(cc3-c3sc5cc(/C=C6/C(=O)c7cc(F)c(F)cc7C6=C(C#N)C#N)sc5c32)C(c2ccc(CCCCCC)cc2)(c2ccc(CCCCCC)cc2)c2c-4sc3cc(/C=C4/C(=O)c5cc(F)c(F)cc5C4=C(C#N)C#N)sc23)cc1,0.754,21.339,55.757,8.669,8.97108161742,3.4846189574345243,8.669,,,DIO,,,ITO/ZnO/PM6:ITIC-4F/MoO3/Ag,inverted,ZnO,ZnO,MoO3,MoO3,,chlorobenzene,chlorobenzene,120.0,-5.56,-3.65,,-5.82,-4.24,
82478,10.1021/acsaelm.4c01567,10.1021/acsaelm.4c01567,PM6,ITIC-4F,PM6,ITIC-4F,COC(=O)C(C)(C)c1cc(C)cc(-c2sc3c4sc5cc(/C=C6/C(=O)c7cc(F)cc(c7)C(=O)/C6=C\c6cc(C(C)(C)C(=O)OC)c(-c7cc(C)cc(C(C)(C)C(=O)OC)c7)s6)sc5c4c(C(C)(C)C(=O)OC)ccc2-3)c1,CCCCCCc1ccc(C2(c3ccc(CCCCCC)cc3)c3cc4c(cc3-c3sc5cc(/C=C6/C(=O)c7cc(F)c(F)cc7C6=C(C#N)C#N)sc5c32)C(c2ccc(CCCCCC)cc2)(c2ccc(CCCCCC)cc2)c2c-4sc3cc(/C=C4/C(=O)c5cc(F)c(F)cc5C4=C(C#N)C#N)sc23)cc1,0.803,20.229,64.805,10.524,10.52685097035,0.0270901781642123,10.524,,1:1,DIO,,,ITO/ZnO/PM6:ITIC-4F/MoO3/Ag,inverted,ZnO,ZnO,MoO3,MoO3,,chlorobenzene,chlorobenzene,120.0,-5.56,-3.65,,-5.82,-4.24,
82479,10.1021/acsaelm.4c01567,10.1021/acsaelm.4c01567,PM6,ITIC-4F,PM6,ITIC-4F,COC(=O)C(C)(C)c1cc(C)cc(-c2sc3c4sc5cc(/C=C6/C(=O)c7cc(F)cc(c7)C(=O)/C6=C\c6cc(C(C)(C)C(=O)OC)c(-c7cc(C)cc(C(C)(C)C(=O)OC)c7)s6)sc5c4c(C(C)(C)C(=O)OC)ccc2-3)c1,CCCCCCc1ccc(C2(c3ccc(CCCCCC)cc3)c3cc4c(cc3-c3sc5cc(/C=C6/C(=O)c7cc(F)c(F)cc7C6=C(C#N)C#N)sc5c32)C(c2ccc(CCCCCC)cc2)(c2ccc(CCCCCC)cc2)c2c-4sc3cc(/C=C4/C(=O)c5cc(F)c(F)cc5C4=C(C#N)C#N)sc23)cc1,0.794,20.471,63.12,10.366,10.2595083888,1.027316334169392,10.366,,1:1,DIO,,,ITO/ZnO/PM6:ITIC-4F/MoO3/Ag,inverted,ZnO,ZnO,MoO3,MoO3,,chlorobenzene,chlorobenzene,120.0,-5.56,-3.65,,-5.82,-4.24,
82480,10.1021/acsaelm.4c01567,10.1021/acsaelm.4c01567,PM6,ITIC-4F,PM6,ITIC-4F,COC(=O)C(C)(C)c1cc(C)cc(-c2sc3c4sc5cc(/C=C6/C(=O)c7cc(F)cc(c7)C(=O)/C6=C\c6cc(C(C)(C)C(=O)OC)c(-c7cc(C)cc(C(C)(C)C(=O)OC)c7)s6)sc5c4c(C(C)(C)C(=O)OC)ccc2-3)c1,CCCCCCc1ccc(C2(c3ccc(CCCCCC)cc3)c3cc4c(cc3-c3sc5cc(/C=C6/C(=O)c7cc(F)c(F)cc7C6=C(C#N)C#N)sc5c32)C(c2ccc(CCCCCC)cc2)(c2ccc(CCCCCC)cc2)c2c-4sc3cc(/C=C4/C(=O)c5cc(F)c(F)cc5C4=C(C#N)C#N)sc23)cc1,0.79,20.775,60.398,9.924,9.912670755,0.11416006650543,9.924,,1:1,DIO,,,ITO/ZnO/PM6:ITIC-4F/MoO3/Ag,inverted,ZnO,ZnO,MoO3,MoO3,,chlorobenzene,chlorobenzene,120.0,-5.56,-3.65,,-5.82,-4.24,
82481,10.1021/acsaelm.4c01567,10.1021/acsaelm.4c01567,PM6,ITIC-4F,PM6,ITIC-4F,COC(=O)C(C)(C)c1cc(C)cc(-c2sc3c4sc5cc(/C=C6/C(=O)c7cc(F)cc(c7)C(=O)/C6=C\c6cc(C(C)(C)C(=O)OC)c(-c7cc(C)cc(C(C)(C)C(=O)OC)c7)s6)sc5c4c(C(C)(C)C(=O)OC)ccc2-3)c1,CCCCCCc1ccc(C2(c3ccc(CCCCCC)cc3)c3cc4c(cc3-c3sc5cc(/C=C6/C(=O)c7cc(F)c(F)cc7C6=C(C#N)C#N)sc5c32)C(c2ccc(CCCCCC)cc2)(c2ccc(CCCCCC)cc2)c2c-4sc3cc(/C=C4/C(=O)c5cc(F)c(F)cc5C4=C(C#N)C#N)sc23)cc1,0.788,20.916,60.009,9.927,9.89056816272,0.3669974542157605,9.927,,1:1,DIO,,,ITO/ZnO/PM6:ITIC-4F/MoO3/Ag,inverted,ZnO,ZnO,MoO3,MoO3,,chlorobenzene,chlorobenzene,120.0,-5.56,-3.65,,-5.82,-4.24,
82482,10.1021/acsaelm.4c01567,10.1021/acsaelm.4c01567,PM6,ITIC-4F,PM6,ITIC-4F,COC(=O)C(C)(C)c1cc(C)cc(-c2sc3c4sc5cc(/C=C6/C(=O)c7cc(F)cc(c7)C(=O)/C6=C\c6cc(C(C)(C)C(=O)OC)c(-c7cc(C)cc(C(C)(C)C(=O)OC)c7)s6)sc5c4c(C(C)(C)C(=O)OC)ccc2-3)c1,CCCCCCc1ccc(C2(c3ccc(CCCCCC)cc3)c3cc4c(cc3-c3sc5cc(/C=C6/C(=O)c7cc(F)c(F)cc7C6=C(C#N)C#N)sc5c32)C(c2ccc(CCCCCC)cc2)(c2ccc(CCCCCC)cc2)c2c-4sc3cc(/C=C4/C(=O)c5cc(F)c(F)cc5C4=C(C#N)C#N)sc23)cc1,0.786,20.957,58.0,9.792,9.553877160000004,2.4318100490195804,9.792,,1:1,DIO,,,ITO/ZnO/PM6:ITIC-4F/MoO3/Ag,inverted,ZnO,ZnO,MoO3,MoO3,,chlorobenzene,chlorobenzene,120.0,-5.56,-3.65,,-5.82,-4.24,
82483,10.1021/acsaelm.4c01567,10.1021/acsaelm.4c01567,PM6,ITIC-4F,PM6,ITIC-4F,COC(=O)C(C)(C)c1cc(C)cc(-c2sc3c4sc5cc(/C=C6/C(=O)c7cc(F)cc(c7)C(=O)/C6=C\c6cc(C(C)(C)C(=O)OC)c(-c7cc(C)cc(C(C)(C)C(=O)OC)c7)s6)sc5c4c(C(C)(C)C(=O)OC)ccc2-3)c1,CCCCCCc1ccc(C2(c3ccc(CCCCCC)cc3)c3cc4c(cc3-c3sc5cc(/C=C6/C(=O)c7cc(F)c(F)cc7C6=C(C#N)C#N)sc5c32)C(c2ccc(CCCCCC)cc2)(c2ccc(CCCCCC)cc2)c2c-4sc3cc(/C=C4/C(=O)c5cc(F)c(F)cc5C4=C(C#N)C#N)sc23)cc1,0.784,21.017,57.482,9.682,9.47149768096,2.174161526957237,9.682,,1:1,DIO,,,ITO/ZnO/PM6:ITIC-4F/MoO3/Ag,inverted,ZnO,ZnO,MoO3,MoO3,,chlorobenzene,chlorobenzene,120.0,-5.56,-3.65,,-5.82,-4.24,
82484,10.1021/acsaem.1c03994,10.1021/acsaem.1c03994,PTB7-Th,PC70BM,PTB7-Th,PC70BM,CCCCC(CC)COC(=O)c1sc2csc(-c3cc4c(-c5ccc(CC(CC)CCCC)s5)c5sccc5c(-c5ccc(CC(CC)CCCC)s5)c4s3)c2c1F,CCCCC(=O)OCC1(C2=CC=CC=C2)C3=CC=CC4=CC=CC5=CC=CC6=CC=C7C=CC=CC8=CC=CC1=C8C7=C6C5=C4C3,0.78,17.17,54.0,7.76,7.232004000000001,6.804072164948441,7.53,7.76,1:1.5 w/w,,,,ITO/ZnO/PTB7-Th:PC70BM/V2O5/Ag,inverted,ZnO,ZnO,V2O5,V2O5,100.0,"CB/DIO (97:3, % v/v)",chlorobenzene,,-5.21,-3.6,,-6.1,-3.9,
82485,10.1021/acsaem.1c03994,10.1021/acsaem.1c03994,PTB7-Th,PC70BM,PTB7-Th,PC70BM,CCCCC(CC)COC(=O)c1sc2csc(-c3cc4c(-c5ccc(CC(CC)CCCC)s5)c5sccc5c(-c5ccc(CC(CC)CCCC)s5)c4s3)c2c1F,CCCCC(=O)OCC1(C2=CC=CC=C2)C3=CC=CC4=CC=CC5=CC=CC6=CC=C7C=CC=CC8=CC=CC1=C8C7=C6C5=C4C3,0.79,18.26,66.0,9.8,9.520764000000002,2.849346938775501,9.71,9.8,1:1.5 w/w,,,,ITO/ZnO/PTB7-Th:PC70BM/V2O5/Ag,inverted,ZnO,ZnO,V2O5,V2O5,100.0,"CB/DIO (97:3, % v/v)",chlorobenzene,,-5.21,-3.6,,-6.1,-3.9,
82486,10.1021/acsaem.1c03994,10.1021/acsaem.1c03994,PTB7-Th,PC70BM,PTB7-Th,PC70BM,CCCCC(CC)COC(=O)c1sc2csc(-c3cc4c(-c5ccc(CC(CC)CCCC)s5)c5sccc5c(-c5ccc(CC(CC)CCCC)s5)c4s3)c2c1F,CCCCC(=O)OCC1(C2=CC=CC=C2)C3=CC=CC4=CC=CC5=CC=CC6=CC=C7C=CC=CC8=CC=CC1=C8C7=C6C5=C4C3,0.8,18.42,67.0,9.86,9.873120000000002,0.1330628803245686,9.8,9.86,1:1.5 w/w,,,,ITO/ZnO/PTB7-Th:PC70BM/V2O5/Ag,inverted,ZnO,ZnO,V2O5,V2O5,100.0,"CB/DIO (97:3, % v/v)",chlorobenzene,,-5.21,-3.6,,-6.1,-3.9,
82487,10.1021/acsaem.1c03994,10.1021/acsaem.1c03994,PTB7-Th,PC70BM,PTB7-Th,PC70BM,CCCCC(CC)COC(=O)c1sc2csc(-c3cc4c(-c5ccc(CC(CC)CCCC)s5)c5sccc5c(-c5ccc(CC(CC)CCCC)s5)c4s3)c2c1F,CCCCC(=O)OCC1(C2=CC=CC=C2)C3=CC=CC4=CC=CC5=CC=CC6=CC=C7C=CC=CC8=CC=CC1=C8C7=C6C5=C4C3,0.78,18.88,63.0,9.6,9.277632,3.3579999999999908,9.46,9.6,1:1.5 w/w,,,,ITO/ZnO/PTB7-Th:PC70BM/V2O5/Ag,inverted,ZnO,ZnO,V2O5,V2O5,100.0,"CB/DIO (97:3, % v/v)",chlorobenzene,,-5.21,-3.6,,-6.1,-3.9,
82489,10.1021/acsaem.1c03994,10.1021/acsaem.1c03994,PTB7-Th,PC70BM,PTB7-Th,PC70BM,CCCCC(CC)COC(=O)c1sc2csc(-c3cc4c(-c5ccc(CC(CC)CCCC)s5)c5sccc5c(-c5ccc(CC(CC)CCCC)s5)c4s3)c2c1F,CCCCC(=O)OCC1(C2=CC=CC=C2)C3=CC=CC4=CC=CC5=CC=CC6=CC=C7C=CC=CC8=CC=CC1=C8C7=C6C5=C4C3,0.74,14.2,63.0,6.5,6.62004,1.8467692307692227,,,,,,,ZnO-SCITO/ZnO/Blend/MoOX/Ag,inverted OPV,,,,,,,,,-5.21,-3.6,,-6.1,-3.9,
82490,10.1021/acsaem.1c03994,10.1021/acsaem.1c03994,PTB7-Th,PC70BM,PTB7-Th,PC70BM,CCCCC(CC)COC(=O)c1sc2csc(-c3cc4c(-c5ccc(CC(CC)CCCC)s5)c5sccc5c(-c5ccc(CC(CC)CCCC)s5)c4s3)c2c1F,CCCCC(=O)OCC1(C2=CC=CC=C2)C3=CC=CC4=CC=CC5=CC=CC6=CC=C7C=CC=CC8=CC=CC1=C8C7=C6C5=C4C3,0.79,17.69,73.0,10.19,10.201823,0.1160255152110056,,,,,,,ZnO-SCITO/ZnO/Blend/V2O5/Ag,,ZnO,,V2O5,,,,,,-5.21,-3.6,,-6.1,-3.9,
82491,10.1021/acsaem.1c03994,10.1021/acsaem.1c03994,PTB7-Th,PC70BM,PTB7-Th,PC70BM,CCCCC(CC)COC(=O)c1sc2csc(-c3cc4c(-c5ccc(CC(CC)CCCC)s5)c5sccc5c(-c5ccc(CC(CC)CCCC)s5)c4s3)c2c1F,CCCCC(=O)OCC1(C2=CC=CC=C2)C3=CC=CC4=CC=CC5=CC=CC6=CC=C7C=CC=CC8=CC=CC1=C8C7=C6C5=C4C3,0.79,18.46,68.0,10.0,9.916712,0.832879999999996,,,,,,,C-7R-ZnO-SPITO/ZnO/Blend/V2O5/Ag,,,,,,,,,,-5.21,-3.6,,-6.1,-3.9,
82492,10.1021/acsaem.1c03994,10.1021/acsaem.1c03994,PTB7-Th,PC70BM,PTB7-Th,PC70BM,CCCCC(CC)COC(=O)c1sc2csc(-c3cc4c(-c5ccc(CC(CC)CCCC)s5)c5sccc5c(-c5ccc(CC(CC)CCCC)s5)c4s3)c2c1F,CCCCC(=O)OCC1(C2=CC=CC=C2)C3=CC=CC4=CC=CC5=CC=CC6=CC=C7C=CC=CC8=CC=CC1=C8C7=C6C5=C4C3,0.74,19.3,57.0,8.2,8.14074,0.7226829268292694,,,,,,,ITO/PEDOT:PSS/Blend/PFN/Ag,conventional,,,,,,,,,-5.21,-3.6,,-6.1,-3.9,
82493,10.1021/acsaem.1c03994,10.1021/acsaem.1c03994,PTB7-Th,PC70BM,PTB7-Th,PC70BM,CCCCC(CC)COC(=O)c1sc2csc(-c3cc4c(-c5ccc(CC(CC)CCCC)s5)c5sccc5c(-c5ccc(CC(CC)CCCC)s5)c4s3)c2c1F,CCCCC(=O)OCC1(C2=CC=CC=C2)C3=CC=CC4=CC=CC5=CC=CC6=CC=C7C=CC=CC8=CC=CC1=C8C7=C6C5=C4C3,0.75,10.0,72.0,5.37,5.4,0.5586592178770996,,,,,,,Inv-ML-STITO/ZnO/Blend/MoOx/Ag,inverted OPV,,,,,,,,,-5.21,-3.6,,-6.1,-3.9,
82494,10.1021/acsaem.1c03994,10.1021/acsaem.1c03994,PTB7-Th,PC70BM,PTB7-Th,PC70BM,CCCCC(CC)COC(=O)c1sc2csc(-c3cc4c(-c5ccc(CC(CC)CCCC)s5)c5sccc5c(-c5ccc(CC(CC)CCCC)s5)c4s3)c2c1F,CCCCC(=O)OCC1(C2=CC=CC=C2)C3=CC=CC4=CC=CC5=CC=CC6=CC=C7C=CC=CC8=CC=CC1=C8C7=C6C5=C4C3,0.73,8.09,74.0,4.39,4.370218,0.4506150341685692,,,,,,,Inv-STITO/ZnO/Blend/MoOx/Ag,inverted OPV,,,,,,,,,-5.21,-3.6,,-6.1,-3.9,
82495,10.1021/acsaem.1c03994,10.1021/acsaem.1c03994,PTB7-Th,PC70BM,PTB7-Th,PC70BM,CCCCC(CC)COC(=O)c1sc2csc(-c3cc4c(-c5ccc(CC(CC)CCCC)s5)c5sccc5c(-c5ccc(CC(CC)CCCC)s5)c4s3)c2c1F,CCCCC(=O)OCC1(C2=CC=CC=C2)C3=CC=CC4=CC=CC5=CC=CC6=CC=C7C=CC=CC8=CC=CC1=C8C7=C6C5=C4C3,0.75,13.26,73.0,7.27,7.25985,0.1396148555708313,,,,,,,Inv-OpaqueITO/ZnO/Blend/MoOx/Ag,,,,,,,,,,-5.21,-3.6,,-6.1,-3.9,
82496,10.1021/acsaem.1c03994,10.1021/acsaem.1c03994,PTB7-Th,PC70BM,PTB7-Th,PC70BM,CCCCC(CC)COC(=O)c1sc2csc(-c3cc4c(-c5ccc(CC(CC)CCCC)s5)c5sccc5c(-c5ccc(CC(CC)CCCC)s5)c4s3)c2c1F,CCCCC(=O)OCC1(C2=CC=CC=C2)C3=CC=CC4=CC=CC5=CC=CC6=CC=C7C=CC=CC8=CC=CC1=C8C7=C6C5=C4C3,0.82,14.19,53.0,6.25,6.166974,1.3284160000000045,,,,,,,ITO/ZnO/Blend/MoOx/Ag,inverted,,,,,,,,,-5.21,-3.6,,-6.1,-3.9,
82497,10.1021/acsaem.1c03994,10.1021/acsaem.1c03994,PTB7-Th,PC70BM,PTB7-Th,PC70BM,CCCCC(CC)COC(=O)c1sc2csc(-c3cc4c(-c5ccc(CC(CC)CCCC)s5)c5sccc5c(-c5ccc(CC(CC)CCCC)s5)c4s3)c2c1F,CCCCC(=O)OCC1(C2=CC=CC=C2)C3=CC=CC4=CC=CC5=CC=CC6=CC=C7C=CC=CC8=CC=CC1=C8C7=C6C5=C4C3,0.81,16.2,68.0,8.9,8.92296,0.2579775280898811,,,,,,,ITO/PFN/Blend/MoOx/Ag,,,,,,,,,,-5.21,-3.6,,-6.1,-3.9,
82498,10.1021/acsaem.1c03994,10.1021/acsaem.1c03994,PTB7-Th,PC70BM,PTB7-Th,PC70BM,CCCCC(CC)COC(=O)c1sc2csc(-c3cc4c(-c5ccc(CC(CC)CCCC)s5)c5sccc5c(-c5ccc(CC(CC)CCCC)s5)c4s3)c2c1F,CCCCC(=O)OCC1(C2=CC=CC=C2)C3=CC=CC4=CC=CC5=CC=CC6=CC=C7C=CC=CC8=CC=CC1=C8C7=C6C5=C4C3,0.81,17.2,68.0,9.5,9.47376,0.2762105263157852,,,,,,,ITO/FGr/Blend/MoOx/Ag,,,,,,,,,,-5.21,-3.6,,-6.1,-3.9,
82499,10.1021/acsaem.1c03994,10.1021/acsaem.1c03994,PTB7-Th,PC70BM,PTB7-Th,PC70BM,CCCCC(CC)COC(=O)c1sc2csc(-c3cc4c(-c5ccc(CC(CC)CCCC)s5)c5sccc5c(-c5ccc(CC(CC)CCCC)s5)c4s3)c2c1F,CCCCC(=O)OCC1(C2=CC=CC=C2)C3=CC=CC4=CC=CC5=CC=CC6=CC=C7C=CC=CC8=CC=CC1=C8C7=C6C5=C4C3,0.79,16.22,68.0,8.78,8.713384000000001,0.7587243735762872,,,,,,,ITO/PEDOT:PSS/Blend/PDINO/Ag,conventional,PDINO,,PEDOT:PSS,,,,,,-5.21,-3.6,,-6.1,-3.9,
82500,10.1021/acsaem.1c03994,10.1021/acsaem.1c03994,PTB7-Th,PC70BM,PTB7-Th,PC70BM,CCCCC(CC)COC(=O)c1sc2csc(-c3cc4c(-c5ccc(CC(CC)CCCC)s5)c5sccc5c(-c5ccc(CC(CC)CCCC)s5)c4s3)c2c1F,CCCCC(=O)OCC1(C2=CC=CC=C2)C3=CC=CC4=CC=CC5=CC=CC6=CC=C7C=CC=CC8=CC=CC1=C8C7=C6C5=C4C3,0.79,18.42,68.0,9.92,9.895224000000002,0.2497580645161035,,,,,,,ITO/BiOCl-NPs/Blend/PDINO/Ag,,,,,,,,,,-5.21,-3.6,,-6.1,-3.9,
82501,10.1021/acsaem.1c03994,10.1021/acsaem.1c03994,PTB7-Th,PC70BM,PTB7-Th,PC70BM,CCCCC(CC)COC(=O)c1sc2csc(-c3cc4c(-c5ccc(CC(CC)CCCC)s5)c5sccc5c(-c5ccc(CC(CC)CCCC)s5)c4s3)c2c1F,CCCCC(=O)OCC1(C2=CC=CC=C2)C3=CC=CC4=CC=CC5=CC=CC6=CC=C7C=CC=CC8=CC=CC1=C8C7=C6C5=C4C3,0.71,14.8,62.0,6.5,6.514959999999999,0.2301538461538372,,,,,,,ITO/TiOX/Blend/MoOx/Ag,inverted OPV,,,,,,,,,-5.21,-3.6,,-6.1,-3.9,
82502,10.1021/acsaem.1c03994,10.1021/acsaem.1c03994,PTB7-Th,PC70BM,PTB7-Th,PC70BM,CCCCC(CC)COC(=O)c1sc2csc(-c3cc4c(-c5ccc(CC(CC)CCCC)s5)c5sccc5c(-c5ccc(CC(CC)CCCC)s5)c4s3)c2c1F,CCCCC(=O)OCC1(C2=CC=CC=C2)C3=CC=CC4=CC=CC5=CC=CC6=CC=C7C=CC=CC8=CC=CC1=C8C7=C6C5=C4C3,0.72,14.9,66.0,7.1,7.08048,0.2749295774647885,,,,,,,ITO/TiOX/TPPZn/Blend/MoOx/Ag,inverted OPV,,,,,,,,,-5.21,-3.6,,-6.1,-3.9,
82503,10.1021/acsaem.1c03994,10.1021/acsaem.1c03994,PTB7-Th,PC70BM,PTB7-Th,PC70BM,CCCCC(CC)COC(=O)c1sc2csc(-c3cc4c(-c5ccc(CC(CC)CCCC)s5)c5sccc5c(-c5ccc(CC(CC)CCCC)s5)c4s3)c2c1F,CCCCC(=O)OCC1(C2=CC=CC=C2)C3=CC=CC4=CC=CC5=CC=CC6=CC=C7C=CC=CC8=CC=CC1=C8C7=C6C5=C4C3,0.73,15.7,67.0,7.7,7.67887,0.2744155844155885,,,,,,,ITO/TiOX/TPPCOOHZn/Blend/MoOx/Ag,inverted OPV,,,,,,,,,-5.21,-3.6,,-6.1,-3.9,
82504,10.1021/acsaem.1c03994,10.1021/acsaem.1c03994,PTB7-Th,PC70BM,PTB7-Th,PC70BM,CCCCC(CC)COC(=O)c1sc2csc(-c3cc4c(-c5ccc(CC(CC)CCCC)s5)c5sccc5c(-c5ccc(CC(CC)CCCC)s5)c4s3)c2c1F,CCCCC(=O)OCC1(C2=CC=CC=C2)C3=CC=CC4=CC=CC5=CC=CC6=CC=C7C=CC=CC8=CC=CC1=C8C7=C6C5=C4C3,0.74,14.3,67.0,7.1,7.08994,0.1416901408450604,,,,,,,ITO/ZnO/Blend/MoOx/Ag,inverted,,,,,,,,,-5.21,-3.6,,-6.1,-3.9,
