Repository: JiYiqaq/PCE-KA-GNN

# Data directory

- `raw/Active_Database.csv` is the immutable source dataset bundled under CC BY 4.0. Do not overwrite it with processed data.
- `processed/` is created and populated by the training pipeline. Generated `.pt` and `.pth` caches are intentionally ignored by Git because they can exceed GitHub's normal single-file limit.

See `../DATA_LICENSE.md` for provenance, license and checksum information.

File: data/raw/Active_Database.csv (part 276 of 471)
id,doi,doi_norm,donor,acceptor,donor_canonical,acceptor_canonical,donor_smiles,acceptor_smiles,voc,jsc,ff,pce,pce_recomputed,pce_relative_error_percent,pce_avg,pce_best,d_a_ratio,additive,additive_canonical,additive_ratio,device_structure,device_type,etl,etl_canonical,htl,htl_canonical,active_layer_thickness,solvent,solvent_canonical,annealing_temp,homo_d,lumo_d,eg_d,homo_a,lumo_a,eg_a
82505,10.1021/acsaem.1c03994,10.1021/acsaem.1c03994,PTB7-Th,PC70BM,PTB7-Th,PC70BM,CCCCC(CC)COC(=O)c1sc2csc(-c3cc4c(-c5ccc(CC(CC)CCCC)s5)c5sccc5c(-c5ccc(CC(CC)CCCC)s5)c4s3)c2c1F,CCCCC(=O)OCC1(C2=CC=CC=C2)C3=CC=CC4=CC=CC5=CC=CC6=CC=C7C=CC=CC8=CC=CC1=C8C7=C6C5=C4C3,0.75,15.2,70.0,8.0,7.979999999999999,0.2500000000000169,,,,,,,ITO/ZnO/Al/Blend/MoOx/Ag,inverted,,,,,,,,,-5.21,-3.6,,-6.1,-3.9,
82506,10.1021/acsaem.1c03994,10.1021/acsaem.1c03994,PTB7-Th,PC70BM,PTB7-Th,PC70BM,CCCCC(CC)COC(=O)c1sc2csc(-c3cc4c(-c5ccc(CC(CC)CCCC)s5)c5sccc5c(-c5ccc(CC(CC)CCCC)s5)c4s3)c2c1F,CCCCC(=O)OCC1(C2=CC=CC=C2)C3=CC=CC4=CC=CC5=CC=CC6=CC=C7C=CC=CC8=CC=CC1=C8C7=C6C5=C4C3,0.81,16.5,66.0,8.6,8.8209,2.5686046511627945,,,,,,,ITO/PEDOT:PSS/Blend/PDINO/Ag,conventional,,,,,,,,,-5.21,-3.6,,-6.1,-3.9,
82507,10.1021/acsaem.1c03994,10.1021/acsaem.1c03994,PTB7-Th,PC70BM,PTB7-Th,PC70BM,CCCCC(CC)COC(=O)c1sc2csc(-c3cc4c(-c5ccc(CC(CC)CCCC)s5)c5sccc5c(-c5ccc(CC(CC)CCCC)s5)c4s3)c2c1F,CCCCC(=O)OCC1(C2=CC=CC=C2)C3=CC=CC4=CC=CC5=CC=CC6=CC=C7C=CC=CC8=CC=CC1=C8C7=C6C5=C4C3,0.82,17.6,70.0,9.9,10.1024,2.0444444444444345,,,,,,,ITO/PEDOT:PSS/Blend/PDINO/PCB/Ag,conventional,,,,,,,,,-5.21,-3.6,,-6.1,-3.9,
82508,10.1021/acsaem.1c03994,10.1021/acsaem.1c03994,PTB7-Th,PC70BM,PTB7-Th,PC70BM,CCCCC(CC)COC(=O)c1sc2csc(-c3cc4c(-c5ccc(CC(CC)CCCC)s5)c5sccc5c(-c5ccc(CC(CC)CCCC)s5)c4s3)c2c1F,CCCCC(=O)OCC1(C2=CC=CC=C2)C3=CC=CC4=CC=CC5=CC=CC6=CC=C7C=CC=CC8=CC=CC1=C8C7=C6C5=C4C3,0.76,16.3,70.0,8.7,8.6716,0.3264367816091901,,,,,,,ITO/PEDOT:PSS/Blend/C60/Al,conventional,C60,,PEDOT:PSS,,,,,,-5.21,-3.6,,-6.1,-3.9,
82509,10.1021/acsaem.1c03994,10.1021/acsaem.1c03994,PTB7-Th,PC70BM,PTB7-Th,PC70BM,CCCCC(CC)COC(=O)c1sc2csc(-c3cc4c(-c5ccc(CC(CC)CCCC)s5)c5sccc5c(-c5ccc(CC(CC)CCCC)s5)c4s3)c2c1F,CCCCC(=O)OCC1(C2=CC=CC=C2)C3=CC=CC4=CC=CC5=CC=CC6=CC=C7C=CC=CC8=CC=CC1=C8C7=C6C5=C4C3,0.76,15.8,71.0,8.6,8.525680000000001,0.8641860465116092,,,,,,,ITO/PEDOT:PSS/Blend/C60/Au,conventional,,,,,,,,,-5.21,-3.6,,-6.1,-3.9,
82510,10.1021/acsaem.1c03994,10.1021/acsaem.1c03994,PTB7-Th,PC70BM,PTB7-Th,PC70BM,CCCCC(CC)COC(=O)c1sc2csc(-c3cc4c(-c5ccc(CC(CC)CCCC)s5)c5sccc5c(-c5ccc(CC(CC)CCCC)s5)c4s3)c2c1F,CCCCC(=O)OCC1(C2=CC=CC=C2)C3=CC=CC4=CC=CC5=CC=CC6=CC=C7C=CC=CC8=CC=CC1=C8C7=C6C5=C4C3,0.8,16.3,65.0,8.5,8.476,0.2823529411764603,,,,,,,ITO/Cu-Gr/PEDOT:PSS/Blend/C60/Au,,,,,,,,,,-5.21,-3.6,,-6.1,-3.9,
82511,10.1021/acsaem.4c01493,10.1021/acsaem.4c01493,PM6,BTP-eC9,PM6,BTP-eC9,COC(=O)C(C)(C)c1cc(C)cc(-c2sc3c4sc5cc(/C=C6/C(=O)c7cc(F)cc(c7)C(=O)/C6=C\c6cc(C(C)(C)C(=O)OC)c(-c7cc(C)cc(C(C)(C)C(=O)OC)c7)s6)sc5c4c(C(C)(C)C(=O)OC)ccc2-3)c1,CCCCCCCCCc1c(C=C2C(=O)c3cc(Cl)c(Cl)cc3C2=C(C#N)C#N)sc2c1sc1c3c4nsnc4c4c5sc6c(CCCCCCCCC)c(C=C7C(=O)c8cc(Cl)c(Cl)cc8C7=C(C#N)C#N)sc6c5n(CC(CCCC)CCCCCC)c4c3n(CC(CCCC)CCCCCC)c21,0.852,25.88,62.97,13.94,13.884733872,0.3964571592539421,11.66,13.94,,,,,ITO/ZnO/PM6:BTP-eC9/MoO3/Ag (or Ag/Sb2O3),inverted,ZnO,ZnO,MoO3,MoO3,,,,,-5.56,-3.65,,-5.68,-3.9,
82512,10.1021/acsaem.4c01493,10.1021/acsaem.4c01493,PM6,BTP-eC9,PM6,BTP-eC9,COC(=O)C(C)(C)c1cc(C)cc(-c2sc3c4sc5cc(/C=C6/C(=O)c7cc(F)cc(c7)C(=O)/C6=C\c6cc(C(C)(C)C(=O)OC)c(-c7cc(C)cc(C(C)(C)C(=O)OC)c7)s6)sc5c4c(C(C)(C)C(=O)OC)ccc2-3)c1,CCCCCCCCCc1c(C=C2C(=O)c3cc(Cl)c(Cl)cc3C2=C(C#N)C#N)sc2c1sc1c3c4nsnc4c4c5sc6c(CCCCCCCCC)c(C=C7C(=O)c8cc(Cl)c(Cl)cc8C7=C(C#N)C#N)sc6c5n(CC(CCCC)CCCCCC)c4c3n(CC(CCCC)CCCCCC)c21,0.842,22.63,58.91,11.09,11.224982386,1.217154066726772,10.62,11.09,,,,,ITO/ZnO/PM6:BTP-eC9/MoO3/Ag (or Ag/Sb2O3),inverted,ZnO,ZnO,MoO3,MoO3,,,,,-5.56,-3.65,,-5.68,-3.9,
82513,10.1021/acsaem.4c01493,10.1021/acsaem.4c01493,PM6,BTP-eC9,PM6,BTP-eC9,COC(=O)C(C)(C)c1cc(C)cc(-c2sc3c4sc5cc(/C=C6/C(=O)c7cc(F)cc(c7)C(=O)/C6=C\c6cc(C(C)(C)C(=O)OC)c(-c7cc(C)cc(C(C)(C)C(=O)OC)c7)s6)sc5c4c(C(C)(C)C(=O)OC)ccc2-3)c1,CCCCCCCCCc1c(C=C2C(=O)c3cc(Cl)c(Cl)cc3C2=C(C#N)C#N)sc2c1sc1c3c4nsnc4c4c5sc6c(CCCCCCCCC)c(C=C7C(=O)c8cc(Cl)c(Cl)cc8C7=C(C#N)C#N)sc6c5n(CC(CCCC)CCCCCC)c4c3n(CC(CCCC)CCCCCC)c21,0.831,5.79,52.56,2.52,2.528919144,0.3539342857142875,1.56,2.52,,,,,ITO/ZnO/PM6:BTP-eC9/MoO3/Ag (or Ag/Sb2O3),inverted,ZnO,ZnO,MoO3,MoO3,,,,,-5.56,-3.65,,-5.68,-3.9,
82514,10.1021/acsaem.4c01493,10.1021/acsaem.4c01493,PM6,BTP-eC9,PM6,BTP-eC9,COC(=O)C(C)(C)c1cc(C)cc(-c2sc3c4sc5cc(/C=C6/C(=O)c7cc(F)cc(c7)C(=O)/C6=C\c6cc(C(C)(C)C(=O)OC)c(-c7cc(C)cc(C(C)(C)C(=O)OC)c7)s6)sc5c4c(C(C)(C)C(=O)OC)ccc2-3)c1,CCCCCCCCCc1c(C=C2C(=O)c3cc(Cl)c(Cl)cc3C2=C(C#N)C#N)sc2c1sc1c3c4nsnc4c4c5sc6c(CCCCCCCCC)c(C=C7C(=O)c8cc(Cl)c(Cl)cc8C7=C(C#N)C#N)sc6c5n(CC(CCCC)CCCCCC)c4c3n(CC(CCCC)CCCCCC)c21,0.832,20.92,55.17,9.62,9.602581248000002,0.1810681081080825,8.17,9.62,,,,,ITO/ZnO/PM6:BTP-eC9/MoO3/Ag (or Ag/Sb2O3),inverted,ZnO,ZnO,MoO3,MoO3,,,,,-5.56,-3.65,,-5.68,-3.9,
82515,10.1021/acsaem.4c01493,10.1021/acsaem.4c01493,PM6,BTP-eC9,PM6,BTP-eC9,COC(=O)C(C)(C)c1cc(C)cc(-c2sc3c4sc5cc(/C=C6/C(=O)c7cc(F)cc(c7)C(=O)/C6=C\c6cc(C(C)(C)C(=O)OC)c(-c7cc(C)cc(C(C)(C)C(=O)OC)c7)s6)sc5c4c(C(C)(C)C(=O)OC)ccc2-3)c1,CCCCCCCCCc1c(C=C2C(=O)c3cc(Cl)c(Cl)cc3C2=C(C#N)C#N)sc2c1sc1c3c4nsnc4c4c5sc6c(CCCCCCCCC)c(C=C7C(=O)c8cc(Cl)c(Cl)cc8C7=C(C#N)C#N)sc6c5n(CC(CCCC)CCCCCC)c4c3n(CC(CCCC)CCCCCC)c21,0.822,10.54,54.88,4.74,4.754737344,0.3109144303797336,2.97,4.74,,,,,ITO/ZnO/PM6:BTP-eC9/MoO3/Ag (or Ag/Sb2O3),inverted,ZnO,ZnO,MoO3,MoO3,,,,,-5.56,-3.65,,-5.68,-3.9,
82516,10.1021/acsaem.4c01493,10.1021/acsaem.4c01493,PM6,BTP-eC9,PM6,BTP-eC9,COC(=O)C(C)(C)c1cc(C)cc(-c2sc3c4sc5cc(/C=C6/C(=O)c7cc(F)cc(c7)C(=O)/C6=C\c6cc(C(C)(C)C(=O)OC)c(-c7cc(C)cc(C(C)(C)C(=O)OC)c7)s6)sc5c4c(C(C)(C)C(=O)OC)ccc2-3)c1,CCCCCCCCCc1c(C=C2C(=O)c3cc(Cl)c(Cl)cc3C2=C(C#N)C#N)sc2c1sc1c3c4nsnc4c4c5sc6c(CCCCCCCCC)c(C=C7C(=O)c8cc(Cl)c(Cl)cc8C7=C(C#N)C#N)sc6c5n(CC(CCCC)CCCCCC)c4c3n(CC(CCCC)CCCCCC)c21,0.831,16.55,55.05,7.62,7.571054025,0.6423356299212668,6.49,7.62,,,,,ITO/ZnO/PM6:BTP-eC9/MoO3/Ag (or Ag/Sb2O3),inverted,ZnO,ZnO,MoO3,MoO3,,,,,-5.56,-3.65,,-5.68,-3.9,
82517,10.1021/acsaem.4c01493,10.1021/acsaem.4c01493,PM6,BTP-eC9,PM6,BTP-eC9,COC(=O)C(C)(C)c1cc(C)cc(-c2sc3c4sc5cc(/C=C6/C(=O)c7cc(F)cc(c7)C(=O)/C6=C\c6cc(C(C)(C)C(=O)OC)c(-c7cc(C)cc(C(C)(C)C(=O)OC)c7)s6)sc5c4c(C(C)(C)C(=O)OC)ccc2-3)c1,CCCCCCCCCc1c(C=C2C(=O)c3cc(Cl)c(Cl)cc3C2=C(C#N)C#N)sc2c1sc1c3c4nsnc4c4c5sc6c(CCCCCCCCC)c(C=C7C(=O)c8cc(Cl)c(Cl)cc8C7=C(C#N)C#N)sc6c5n(CC(CCCC)CCCCCC)c4c3n(CC(CCCC)CCCCCC)c21,0.81,12.48,52.47,5.32,5.30408736,0.2991097744361033,4.67,5.32,,,,,ITO/ZnO/PM6:BTP-eC9/MoO3/Ag (or Ag/Sb2O3),inverted,ZnO,ZnO,MoO3,MoO3,,,,,-5.56,-3.65,,-5.68,-3.9,
82518,10.1021/acsaem.4c01493,10.1021/acsaem.4c01493,PM6,BTP-eC9,PM6,BTP-eC9,COC(=O)C(C)(C)c1cc(C)cc(-c2sc3c4sc5cc(/C=C6/C(=O)c7cc(F)cc(c7)C(=O)/C6=C\c6cc(C(C)(C)C(=O)OC)c(-c7cc(C)cc(C(C)(C)C(=O)OC)c7)s6)sc5c4c(C(C)(C)C(=O)OC)ccc2-3)c1,CCCCCCCCCc1c(C=C2C(=O)c3cc(Cl)c(Cl)cc3C2=C(C#N)C#N)sc2c1sc1c3c4nsnc4c4c5sc6c(CCCCCCCCC)c(C=C7C(=O)c8cc(Cl)c(Cl)cc8C7=C(C#N)C#N)sc6c5n(CC(CCCC)CCCCCC)c4c3n(CC(CCCC)CCCCCC)c21,0.837,17.98,52.77,7.94,7.941494502,0.0188224433249357,6.64,7.94,,,,,ITO/ZnO/PM6:BTP-eC9/MoO3/Ag (or Ag/Sb2O3),inverted,ZnO,ZnO,MoO3,MoO3,,,,,-5.56,-3.65,,-5.68,-3.9,
82519,10.1021/acsaem.4c01493,10.1021/acsaem.4c01493,PM6,BTP-eC9,PM6,BTP-eC9,COC(=O)C(C)(C)c1cc(C)cc(-c2sc3c4sc5cc(/C=C6/C(=O)c7cc(F)cc(c7)C(=O)/C6=C\c6cc(C(C)(C)C(=O)OC)c(-c7cc(C)cc(C(C)(C)C(=O)OC)c7)s6)sc5c4c(C(C)(C)C(=O)OC)ccc2-3)c1,CCCCCCCCCc1c(C=C2C(=O)c3cc(Cl)c(Cl)cc3C2=C(C#N)C#N)sc2c1sc1c3c4nsnc4c4c5sc6c(CCCCCCCCC)c(C=C7C(=O)c8cc(Cl)c(Cl)cc8C7=C(C#N)C#N)sc6c5n(CC(CCCC)CCCCCC)c4c3n(CC(CCCC)CCCCCC)c21,0.821,11.69,53.24,5.07,5.109703676,0.7831099802761212,3.88,5.07,,,,,ITO/ZnO/PM6:BTP-eC9/MoO3/Ag (or Ag/Sb2O3),inverted,ZnO,ZnO,MoO3,MoO3,,,,,-5.56,-3.65,,-5.68,-3.9,
82520,10.1021/acsaem.4c01493,10.1021/acsaem.4c01493,PM6,BTP-eC9,PM6,BTP-eC9,COC(=O)C(C)(C)c1cc(C)cc(-c2sc3c4sc5cc(/C=C6/C(=O)c7cc(F)cc(c7)C(=O)/C6=C\c6cc(C(C)(C)C(=O)OC)c(-c7cc(C)cc(C(C)(C)C(=O)OC)c7)s6)sc5c4c(C(C)(C)C(=O)OC)ccc2-3)c1,CCCCCCCCCc1c(C=C2C(=O)c3cc(Cl)c(Cl)cc3C2=C(C#N)C#N)sc2c1sc1c3c4nsnc4c4c5sc6c(CCCCCCCCC)c(C=C7C(=O)c8cc(Cl)c(Cl)cc8C7=C(C#N)C#N)sc6c5n(CC(CCCC)CCCCCC)c4c3n(CC(CCCC)CCCCCC)c21,0.839,19.12,54.7,8.77,8.77479896,0.0547201824401421,7.69,8.77,,,,,ITO/ZnO/PM6:BTP-eC9/MoO3/Ag (or Ag/Sb2O3),inverted,ZnO,ZnO,MoO3,MoO3,,,,,-5.56,-3.65,,-5.68,-3.9,
82521,10.1021/acsaem.4c01493,10.1021/acsaem.4c01493,PM6,BTP-eC9,PM6,BTP-eC9,COC(=O)C(C)(C)c1cc(C)cc(-c2sc3c4sc5cc(/C=C6/C(=O)c7cc(F)cc(c7)C(=O)/C6=C\c6cc(C(C)(C)C(=O)OC)c(-c7cc(C)cc(C(C)(C)C(=O)OC)c7)s6)sc5c4c(C(C)(C)C(=O)OC)ccc2-3)c1,CCCCCCCCCc1c(C=C2C(=O)c3cc(Cl)c(Cl)cc3C2=C(C#N)C#N)sc2c1sc1c3c4nsnc4c4c5sc6c(CCCCCCCCC)c(C=C7C(=O)c8cc(Cl)c(Cl)cc8C7=C(C#N)C#N)sc6c5n(CC(CCCC)CCCCCC)c4c3n(CC(CCCC)CCCCCC)c21,0.835,16.52,55.05,7.61,7.5937071,0.214098554533518,6.63,7.61,,,,,ITO/ZnO/PM6:BTP-eC9/MoO3/Ag (or Ag/Sb2O3),inverted,ZnO,ZnO,MoO3,MoO3,,,,,-5.56,-3.65,,-5.68,-3.9,
82522,10.1021/acsaem.4c01493,10.1021/acsaem.4c01493,PM6,BTP-eC9,PM6,BTP-eC9,COC(=O)C(C)(C)c1cc(C)cc(-c2sc3c4sc5cc(/C=C6/C(=O)c7cc(F)cc(c7)C(=O)/C6=C\c6cc(C(C)(C)C(=O)OC)c(-c7cc(C)cc(C(C)(C)C(=O)OC)c7)s6)sc5c4c(C(C)(C)C(=O)OC)ccc2-3)c1,CCCCCCCCCc1c(C=C2C(=O)c3cc(Cl)c(Cl)cc3C2=C(C#N)C#N)sc2c1sc1c3c4nsnc4c4c5sc6c(CCCCCCCCC)c(C=C7C(=O)c8cc(Cl)c(Cl)cc8C7=C(C#N)C#N)sc6c5n(CC(CCCC)CCCCCC)c4c3n(CC(CCCC)CCCCCC)c21,0.833,15.29,53.13,6.77,6.766939640999999,0.0452047119645627,5.29,6.77,,,,,ITO/ZnO/PM6:BTP-eC9/MoO3/Ag (or Ag/Sb2O3),inverted,ZnO,ZnO,MoO3,MoO3,,,,,-5.56,-3.65,,-5.68,-3.9,
82523,10.1021/acsaem.4c01493,10.1021/acsaem.4c01493,PM6,BTP-eC9,PM6,BTP-eC9,COC(=O)C(C)(C)c1cc(C)cc(-c2sc3c4sc5cc(/C=C6/C(=O)c7cc(F)cc(c7)C(=O)/C6=C\c6cc(C(C)(C)C(=O)OC)c(-c7cc(C)cc(C(C)(C)C(=O)OC)c7)s6)sc5c4c(C(C)(C)C(=O)OC)ccc2-3)c1,CCCCCCCCCc1c(C=C2C(=O)c3cc(Cl)c(Cl)cc3C2=C(C#N)C#N)sc2c1sc1c3c4nsnc4c4c5sc6c(CCCCCCCCC)c(C=C7C(=O)c8cc(Cl)c(Cl)cc8C7=C(C#N)C#N)sc6c5n(CC(CCCC)CCCCCC)c4c3n(CC(CCCC)CCCCCC)c21,0.824,5.71,50.85,2.39,2.39251284,0.1051397489539593,1.42,2.39,,,,,ITO/ZnO/PM6:BTP-eC9/MoO3/Ag (or Ag/Sb2O3),inverted,ZnO,ZnO,MoO3,MoO3,,,,,-5.56,-3.65,,-5.68,-3.9,
82532,10.1021/acsaem.4c01493,10.1021/acsaem.4c01493,PM6,BTP-eC9,PM6,BTP-eC9,COC(=O)C(C)(C)c1cc(C)cc(-c2sc3c4sc5cc(/C=C6/C(=O)c7cc(F)cc(c7)C(=O)/C6=C\c6cc(C(C)(C)C(=O)OC)c(-c7cc(C)cc(C(C)(C)C(=O)OC)c7)s6)sc5c4c(C(C)(C)C(=O)OC)ccc2-3)c1,CCCCCCCCCc1c(C=C2C(=O)c3cc(Cl)c(Cl)cc3C2=C(C#N)C#N)sc2c1sc1c3c4nsnc4c4c5sc6c(CCCCCCCCC)c(C=C7C(=O)c8cc(Cl)c(Cl)cc8C7=C(C#N)C#N)sc6c5n(CC(CCCC)CCCCCC)c4c3n(CC(CCCC)CCCCCC)c21,,,,9.59,,,,,,,,,Ag (11 nm),inverted,ZnO,,MoO3,,,,,,-5.56,-3.65,,-5.68,-3.9,
82533,10.1021/acsaem.4c01493,10.1021/acsaem.4c01493,PM6,BTP-eC9,PM6,BTP-eC9,COC(=O)C(C)(C)c1cc(C)cc(-c2sc3c4sc5cc(/C=C6/C(=O)c7cc(F)cc(c7)C(=O)/C6=C\c6cc(C(C)(C)C(=O)OC)c(-c7cc(C)cc(C(C)(C)C(=O)OC)c7)s6)sc5c4c(C(C)(C)C(=O)OC)ccc2-3)c1,CCCCCCCCCc1c(C=C2C(=O)c3cc(Cl)c(Cl)cc3C2=C(C#N)C#N)sc2c1sc1c3c4nsnc4c4c5sc6c(CCCCCCCCC)c(C=C7C(=O)c8cc(Cl)c(Cl)cc8C7=C(C#N)C#N)sc6c5n(CC(CCCC)CCCCCC)c4c3n(CC(CCCC)CCCCCC)c21,,,,8.77,,,,,,,,,Ag/Sb₂O₃ (11/40) nm,inverted,ZnO,,MoO3,,,,,,-5.56,-3.65,,-5.68,-3.9,
82557,10.1021/acsaem.5c01990,10.1021/acsaem.5c01990,PM6,Y6,PM6,Y6,COC(=O)C(C)(C)c1cc(C)cc(-c2sc3c4sc5cc(/C=C6/C(=O)c7cc(F)cc(c7)C(=O)/C6=C\c6cc(C(C)(C)C(=O)OC)c(-c7cc(C)cc(C(C)(C)C(=O)OC)c7)s6)sc5c4c(C(C)(C)C(=O)OC)ccc2-3)c1,CCCCCCCCCCCc1c(/C=C2\C(=O)c3cc(F)c(F)cc3C2=C(C#N)C#N)sc2c1sc1c3c4nsnc4c4c5sc6c(CCCCCCCCCCC)c(/C=C7\C(=O)c8cc(F)c(F)cc8C7=C(C#N)C#N)sc6c5n(CC(CC)CCCC)c4c3n(CC(CC)CCCC)c21,0.857,24.76,71.86,15.24,15.248203352,0.0538277690288757,15.21,15.24,1:1.2,W/O,,,ITO/PEDOT:PSS/Active layer/PDINN/Ag,,PDINN,,PEDOT:PSS,,,chloroform,,95.0,-5.56,-3.65,,-5.65,-4.09,
82558,10.1021/acsaem.5c01990,10.1021/acsaem.5c01990,PM6,Y6,PM6,Y6,COC(=O)C(C)(C)c1cc(C)cc(-c2sc3c4sc5cc(/C=C6/C(=O)c7cc(F)cc(c7)C(=O)/C6=C\c6cc(C(C)(C)C(=O)OC)c(-c7cc(C)cc(C(C)(C)C(=O)OC)c7)s6)sc5c4c(C(C)(C)C(=O)OC)ccc2-3)c1,CCCCCCCCCCCc1c(/C=C2\C(=O)c3cc(F)c(F)cc3C2=C(C#N)C#N)sc2c1sc1c3c4nsnc4c4c5sc6c(CCCCCCCCCCC)c(/C=C7\C(=O)c8cc(F)c(F)cc8C7=C(C#N)C#N)sc6c5n(CC(CC)CCCC)c4c3n(CC(CC)CCCC)c21,0.855,25.6,74.14,16.22,16.227763200000002,0.0478618988902772,15.98,16.22,1:1.2,0.5v%CN,CN,0.5 vol%,ITO/PEDOT:PSS/Active layer/PDINN/Ag,,PDINN,,PEDOT:PSS,,,chloroform,,95.0,-5.56,-3.65,,-5.65,-4.09,
82559,10.1021/acsaem.5c01990,10.1021/acsaem.5c01990,PM6,Y6,PM6,Y6,COC(=O)C(C)(C)c1cc(C)cc(-c2sc3c4sc5cc(/C=C6/C(=O)c7cc(F)cc(c7)C(=O)/C6=C\c6cc(C(C)(C)C(=O)OC)c(-c7cc(C)cc(C(C)(C)C(=O)OC)c7)s6)sc5c4c(C(C)(C)C(=O)OC)ccc2-3)c1,CCCCCCCCCCCc1c(/C=C2\C(=O)c3cc(F)c(F)cc3C2=C(C#N)C#N)sc2c1sc1c3c4nsnc4c4c5sc6c(CCCCCCCCCCC)c(/C=C7\C(=O)c8cc(F)c(F)cc8C7=C(C#N)C#N)sc6c5n(CC(CC)CCCC)c4c3n(CC(CC)CCCC)c21,0.855,26.32,73.84,16.61,16.61665824,0.0400857314870568,16.56,16.61,1:1.2,5.0 wt %DBS,DBS,5.0 wt %,ITO/PEDOT:PSS/Active layer/PDINN/Ag,,PDINN,,PEDOT:PSS,,,chloroform,,95.0,-5.56,-3.65,,-5.65,-4.09,
82560,10.1021/acsaem.5c01990,10.1021/acsaem.5c01990,PM6,Y6,PM6,Y6,COC(=O)C(C)(C)c1cc(C)cc(-c2sc3c4sc5cc(/C=C6/C(=O)c7cc(F)cc(c7)C(=O)/C6=C\c6cc(C(C)(C)C(=O)OC)c(-c7cc(C)cc(C(C)(C)C(=O)OC)c7)s6)sc5c4c(C(C)(C)C(=O)OC)ccc2-3)c1,CCCCCCCCCCCc1c(/C=C2\C(=O)c3cc(F)c(F)cc3C2=C(C#N)C#N)sc2c1sc1c3c4nsnc4c4c5sc6c(CCCCCCCCCCC)c(/C=C7\C(=O)c8cc(F)c(F)cc8C7=C(C#N)C#N)sc6c5n(CC(CC)CCCC)c4c3n(CC(CC)CCCC)c21,0.859,26.46,75.19,17.09,17.090040366,0.0002361966062044,17.06,17.09,1:1.2,5.0 wt %DBS + 0.5v%CN,DBS+CN,5.0 wt % DBS + 0.5 vol % CN,ITO/PEDOT:PSS/Active layer/PDINN/Ag,,PDINN,,PEDOT:PSS,,,chloroform,,95.0,-5.56,-3.65,,-5.65,-4.09,
82561,10.1021/acsaem.5c02775,10.1021/acsaem.5c02775,PM6,Y6,PM6,Y6,COC(=O)C(C)(C)c1cc(C)cc(-c2sc3c4sc5cc(/C=C6/C(=O)c7cc(F)cc(c7)C(=O)/C6=C\c6cc(C(C)(C)C(=O)OC)c(-c7cc(C)cc(C(C)(C)C(=O)OC)c7)s6)sc5c4c(C(C)(C)C(=O)OC)ccc2-3)c1,CCCCCCCCCCCc1c(/C=C2\C(=O)c3cc(F)c(F)cc3C2=C(C#N)C#N)sc2c1sc1c3c4nsnc4c4c5sc6c(CCCCCCCCCCC)c(/C=C7\C(=O)c8cc(F)c(F)cc8C7=C(C#N)C#N)sc6c5n(CC(CC)CCCC)c4c3n(CC(CC)CCCC)c21,0.8412,25.17,76.41,17.02,16.178292356399997,4.945403311398373,16.18,17.02,1.0:1.2 wt,1-chloronaphthalene,,0.5 vol%,Glass/ITO/ZnO/PM6:Y6/MoO3/Ag,inverted,ZnO,ZnO,MoO3,,100.0,chloroform,,,-5.56,-3.65,,-5.65,-4.09,
82562,10.1021/acsaem.5c02775,10.1021/acsaem.5c02775,PM6,Y6,PM6,Y6,COC(=O)C(C)(C)c1cc(C)cc(-c2sc3c4sc5cc(/C=C6/C(=O)c7cc(F)cc(c7)C(=O)/C6=C\c6cc(C(C)(C)C(=O)OC)c(-c7cc(C)cc(C(C)(C)C(=O)OC)c7)s6)sc5c4c(C(C)(C)C(=O)OC)ccc2-3)c1,CCCCCCCCCCCc1c(/C=C2\C(=O)c3cc(F)c(F)cc3C2=C(C#N)C#N)sc2c1sc1c3c4nsnc4c4c5sc6c(CCCCCCCCCCC)c(/C=C7\C(=O)c8cc(F)c(F)cc8C7=C(C#N)C#N)sc6c5n(CC(CC)CCCC)c4c3n(CC(CC)CCCC)c21,0.8529,25.79,75.83,17.28,16.6797874653,3.473452168402792,16.54,17.28,1.0:1.2 wt,1-chloronaphthalene,,0.5 vol%,Glass/ITO/ZnO/LiF/PM6:Y6/MoO3/Ag,inverted,ZnO/LiF,ZnO/LiF,MoO3,,100.0,chloroform,,,-5.56,-3.65,,-5.65,-4.09,
82567,10.1021/acsami.1c14104,10.1021/acsami.1c14104,PM6,N3,PM6,N3,COC(=O)C(C)(C)c1cc(C)cc(-c2sc3c4sc5cc(/C=C6/C(=O)c7cc(F)cc(c7)C(=O)/C6=C\c6cc(C(C)(C)C(=O)OC)c(-c7cc(C)cc(C(C)(C)C(=O)OC)c7)s6)sc5c4c(C(C)(C)C(=O)OC)ccc2-3)c1,CCCCCCCCCCCC1=C(/C=C2\C(=O)C3=CC(F)=C(F)C=C3C2=C(C#N)C#N)SC2=C1SC1=C2N(CCC(CC)CCCC)C2=C1C1=NSN=C1C1=C2N(CCC(CC)CCCC)C2=C1SC1=C2SC(/C=C2\C(=O)C3=CC(F)=C(F)C=C3C2=C(C#N)C#N)=C1CCCCCCCCCCC,0.82,26.6,73.21,15.98,15.9685652,0.0715569461827282,15.42,15.98,,,,,ITO/PEDOT:PSS/active layer/PFN-Br/Ag,conventional,PFN-Br,PFN-Br,PEDOT:PSS,PEDOT:PSS,,CF:CB (7:3),chloroform:chlorobenzene (7:3),100.0,-5.56,-3.65,,-5.64,-3.86,
82568,10.1021/acsami.1c14104,10.1021/acsami.1c14104,PM6,N3,PM6,N3,COC(=O)C(C)(C)c1cc(C)cc(-c2sc3c4sc5cc(/C=C6/C(=O)c7cc(F)cc(c7)C(=O)/C6=C\c6cc(C(C)(C)C(=O)OC)c(-c7cc(C)cc(C(C)(C)C(=O)OC)c7)s6)sc5c4c(C(C)(C)C(=O)OC)ccc2-3)c1,CCCCCCCCCCCC1=C(/C=C2\C(=O)C3=CC(F)=C(F)C=C3C2=C(C#N)C#N)SC2=C1SC1=C2N(CCC(CC)CCCC)C2=C1C1=NSN=C1C1=C2N(CCC(CC)CCCC)C2=C1SC1=C2SC(/C=C2\C(=O)C3=CC(F)=C(F)C=C3C2=C(C#N)C#N)=C1CCCCCCCCCCC,0.821,26.08,69.41,14.85,14.861847087999998,0.0797783703703562,14.49,14.85,,,,,ITO/PEDOT:PSS/active layer/PFN-Br/Ag,conventional,PFN-Br,PFN-Br,PEDOT:PSS,PEDOT:PSS,,CF:CB (7:3),chloroform:chlorobenzene (7:3),100.0,-5.56,-3.65,,-5.64,-3.86,
82569,10.1021/acsami.1c14104,10.1021/acsami.1c14104,PM6,N3,PM6,N3,COC(=O)C(C)(C)c1cc(C)cc(-c2sc3c4sc5cc(/C=C6/C(=O)c7cc(F)cc(c7)C(=O)/C6=C\c6cc(C(C)(C)C(=O)OC)c(-c7cc(C)cc(C(C)(C)C(=O)OC)c7)s6)sc5c4c(C(C)(C)C(=O)OC)ccc2-3)c1,CCCCCCCCCCCC1=C(/C=C2\C(=O)C3=CC(F)=C(F)C=C3C2=C(C#N)C#N)SC2=C1SC1=C2N(CCC(CC)CCCC)C2=C1C1=NSN=C1C1=C2N(CCC(CC)CCCC)C2=C1SC1=C2SC(/C=C2\C(=O)C3=CC(F)=C(F)C=C3C2=C(C#N)C#N)=C1CCCCCCCCCCC,0.811,26.19,68.49,14.55,14.547337641000002,0.0182979999999901,13.89,14.55,,,,,ITO/PEDOT:PSS/active layer/PFN-Br/Ag,conventional,PFN-Br,PFN-Br,PEDOT:PSS,PEDOT:PSS,,CF:CB (7:3),chloroform:chlorobenzene (7:3),100.0,-5.56,-3.65,,-5.64,-3.86,
82570,10.1021/acsami.1c14104,10.1021/acsami.1c14104,PM6,N3,PM6,N3,COC(=O)C(C)(C)c1cc(C)cc(-c2sc3c4sc5cc(/C=C6/C(=O)c7cc(F)cc(c7)C(=O)/C6=C\c6cc(C(C)(C)C(=O)OC)c(-c7cc(C)cc(C(C)(C)C(=O)OC)c7)s6)sc5c4c(C(C)(C)C(=O)OC)ccc2-3)c1,CCCCCCCCCCCC1=C(/C=C2\C(=O)C3=CC(F)=C(F)C=C3C2=C(C#N)C#N)SC2=C1SC1=C2N(CCC(CC)CCCC)C2=C1C1=NSN=C1C1=C2N(CCC(CC)CCCC)C2=C1SC1=C2SC(/C=C2\C(=O)C3=CC(F)=C(F)C=C3C2=C(C#N)C#N)=C1CCCCCCCCCCC,0.833,25.76,75.16,16.12,16.127892927999998,0.048963573200973,15.76,16.12,,,,,ITO/PEDOT:PSS/PM6:N3/PDINN/Ag,conventional,PDINN,PFN-Br,PEDOT:PSS,PEDOT:PSS,100.0,chloroform,chloroform:chlorobenzene (7:3),,-5.56,-3.65,,-5.64,-3.86,
82571,10.1021/acsami.1c14104,10.1021/acsami.1c14104,PM6,N3,PM6,N3,COC(=O)C(C)(C)c1cc(C)cc(-c2sc3c4sc5cc(/C=C6/C(=O)c7cc(F)cc(c7)C(=O)/C6=C\c6cc(C(C)(C)C(=O)OC)c(-c7cc(C)cc(C(C)(C)C(=O)OC)c7)s6)sc5c4c(C(C)(C)C(=O)OC)ccc2-3)c1,CCCCCCCCCCCC1=C(/C=C2\C(=O)C3=CC(F)=C(F)C=C3C2=C(C#N)C#N)SC2=C1SC1=C2N(CCC(CC)CCCC)C2=C1C1=NSN=C1C1=C2N(CCC(CC)CCCC)C2=C1SC1=C2SC(/C=C2\C(=O)C3=CC(F)=C(F)C=C3C2=C(C#N)C#N)=C1CCCCCCCCCCC,0.825,25.76,71.13,15.12,15.1165476,0.0228333333333364,14.67,15.12,,,,,ITO/PEDOT:PSS/active layer/PFN-Br/Ag,conventional,PFN-Br,PFN-Br,PEDOT:PSS,PEDOT:PSS,100.0,CB,chloroform:chlorobenzene (7:3),100.0,-5.56,-3.65,,-5.64,-3.86,
82574,10.1021/acsami.3c01519,10.1021/acsami.3c01519,PM6,Y6,PM6,Y6,COC(=O)C(C)(C)c1cc(C)cc(-c2sc3c4sc5cc(/C=C6/C(=O)c7cc(F)cc(c7)C(=O)/C6=C\c6cc(C(C)(C)C(=O)OC)c(-c7cc(C)cc(C(C)(C)C(=O)OC)c7)s6)sc5c4c(C(C)(C)C(=O)OC)ccc2-3)c1,CCCCCCCCCCCc1c(/C=C2\C(=O)c3cc(F)c(F)cc3C2=C(C#N)C#N)sc2c1sc1c3c4nsnc4c4c5sc6c(CCCCCCCCCCC)c(/C=C7\C(=O)c8cc(F)c(F)cc8C7=C(C#N)C#N)sc6c5n(CC(CC)CCCC)c4c3n(CC(CC)CCCC)c21,0.83,25.9,68.2,14.8,14.660953999999997,0.939500000000027,14.7,14.8,1:1.2,1-chloronaphthalene,,0.5%,inverted,inverted,PEI-Zn,PEI-Zn,MoOX,MoO3,100.0,chloroform,,100.0,-5.56,-3.65,,-5.65,-4.09,
82575,10.1021/acsami.3c01519,10.1021/acsami.3c01519,PM6,Y6,PM6,Y6,COC(=O)C(C)(C)c1cc(C)cc(-c2sc3c4sc5cc(/C=C6/C(=O)c7cc(F)cc(c7)C(=O)/C6=C\c6cc(C(C)(C)C(=O)OC)c(-c7cc(C)cc(C(C)(C)C(=O)OC)c7)s6)sc5c4c(C(C)(C)C(=O)OC)ccc2-3)c1,CCCCCCCCCCCc1c(/C=C2\C(=O)c3cc(F)c(F)cc3C2=C(C#N)C#N)sc2c1sc1c3c4nsnc4c4c5sc6c(CCCCCCCCCCC)c(/C=C7\C(=O)c8cc(F)c(F)cc8C7=C(C#N)C#N)sc6c5n(CC(CC)CCCC)c4c3n(CC(CC)CCCC)c21,0.82,25.9,68.5,14.9,14.548029999999995,2.362214765100693,14.7,14.9,1:1.2,1-chloronaphthalene,,0.5%,inverted,inverted,PEI-Zn,PEI-Zn,MoOX,MoO3,100.0,chloroform,,100.0,-5.56,-3.65,,-5.65,-4.09,
82576,10.1021/acsami.3c01519,10.1021/acsami.3c01519,PM6,Y6,PM6,Y6,COC(=O)C(C)(C)c1cc(C)cc(-c2sc3c4sc5cc(/C=C6/C(=O)c7cc(F)cc(c7)C(=O)/C6=C\c6cc(C(C)(C)C(=O)OC)c(-c7cc(C)cc(C(C)(C)C(=O)OC)c7)s6)sc5c4c(C(C)(C)C(=O)OC)ccc2-3)c1,CCCCCCCCCCCc1c(/C=C2\C(=O)c3cc(F)c(F)cc3C2=C(C#N)C#N)sc2c1sc1c3c4nsnc4c4c5sc6c(CCCCCCCCCCC)c(/C=C7\C(=O)c8cc(F)c(F)cc8C7=C(C#N)C#N)sc6c5n(CC(CC)CCCC)c4c3n(CC(CC)CCCC)c21,0.82,25.0,69.8,14.5,14.309,1.31724137931035,14.4,14.5,1:1.2,1-chloronaphthalene,,0.5%,inverted,inverted,PEI-Zn,PEI-Zn,MoOX,MoO3,100.0,chloroform,,100.0,-5.56,-3.65,,-5.65,-4.09,
82577,10.1021/acsami.3c01519,10.1021/acsami.3c01519,PM6,Y6,PM6,Y6,COC(=O)C(C)(C)c1cc(C)cc(-c2sc3c4sc5cc(/C=C6/C(=O)c7cc(F)cc(c7)C(=O)/C6=C\c6cc(C(C)(C)C(=O)OC)c(-c7cc(C)cc(C(C)(C)C(=O)OC)c7)s6)sc5c4c(C(C)(C)C(=O)OC)ccc2-3)c1,CCCCCCCCCCCc1c(/C=C2\C(=O)c3cc(F)c(F)cc3C2=C(C#N)C#N)sc2c1sc1c3c4nsnc4c4c5sc6c(CCCCCCCCCCC)c(/C=C7\C(=O)c8cc(F)c(F)cc8C7=C(C#N)C#N)sc6c5n(CC(CC)CCCC)c4c3n(CC(CC)CCCC)c21,0.8,24.9,68.7,14.0,13.68504,2.24971428571428,13.8,14.0,1:1.2,1-chloronaphthalene,,0.5%,inverted,inverted,PEI-Zn,PEI-Zn,MoOX,MoO3,100.0,chloroform,,100.0,-5.56,-3.65,,-5.65,-4.09,
82580,10.1021/acsami.3c05306,10.1021/acsami.3c05306,PM6,DTY6,PM6,DTY6,COC(=O)C(C)(C)c1cc(C)cc(-c2sc3c4sc5cc(/C=C6/C(=O)c7cc(F)cc(c7)C(=O)/C6=C\c6cc(C(C)(C)C(=O)OC)c(-c7cc(C)cc(C(C)(C)C(=O)OC)c7)s6)sc5c4c(C(C)(C)C(=O)OC)ccc2-3)c1,,0.85,24.0,73.4,14.2,14.9736,5.447887323943663,13.6,14.2,1:1.2,,,,inverted,inverted,ZnO,ZnO,MoO3,MoO3,140.0,o-xylene,o-xylene,,-5.56,-3.65,,,,
82581,10.1021/acsami.3c05306,10.1021/acsami.3c05306,PM6,DTY6,PM6,DTY6,COC(=O)C(C)(C)c1cc(C)cc(-c2sc3c4sc5cc(/C=C6/C(=O)c7cc(F)cc(c7)C(=O)/C6=C\c6cc(C(C)(C)C(=O)OC)c(-c7cc(C)cc(C(C)(C)C(=O)OC)c7)s6)sc5c4c(C(C)(C)C(=O)OC)ccc2-3)c1,,0.85,23.1,71.8,14.1,14.097930000000002,0.0146808510638157,12.2,14.1,1:1.2,,,,inverted,inverted,ZnO,ZnO,MoO3,MoO3,90.0,o-xylene,o-xylene,,-5.56,-3.65,,,,
82582,10.1021/acsami.4c00056,10.1021/acsami.4c00056,PBDB-T,ITIC,PBDB-T,ITIC,CCCCC(CC)Cc1ccc(-c2c3cc(-c4ccc(-c5sc(-c6cccs6)c6c5C(=O)c5c(CC(CC)CCCC)sc(CC(CC)CCCC)c5C6=O)s4)sc3c(-c3ccc(CC(CC)CCCC)s3)c3ccsc23)s1,CCCCCCc1ccc(C2(c3ccc(CCCCCC)cc3)c3cc4c(cc3-c3sc5cc(C=C6C(=O)c7ccccc7C6=C(C#N)C#N)sc5c32)C(c2ccc(CCCCCC)cc2)(c2ccc(CCCCCC)cc2)c2c-4sc3cc(C=C4C(=O)c5ccccc5C4=C(C#N)C#N)sc23)cc1,0.9,15.4,67.9,10.6,9.410940000000002,11.2175471698113,9.43,10.6,1:1,diodooctane,,0.5% v/v,,,ZnO,ZnO,MoO3,,,chlorobenzene,,,-5.33,-3.48,,-5.576,-3.916,
82583,10.1021/acsami.4c00056,10.1021/acsami.4c00056,PBDB-T,ITIC,PBDB-T,ITIC,CCCCC(CC)Cc1ccc(-c2c3cc(-c4ccc(-c5sc(-c6cccs6)c6c5C(=O)c5c(CC(CC)CCCC)sc(CC(CC)CCCC)c5C6=O)s4)sc3c(-c3ccc(CC(CC)CCCC)s3)c3ccsc23)s1,CCCCCCc1ccc(C2(c3ccc(CCCCCC)cc3)c3cc4c(cc3-c3sc5cc(C=C6C(=O)c7ccccc7C6=C(C#N)C#N)sc5c32)C(c2ccc(CCCCCC)cc2)(c2ccc(CCCCCC)cc2)c2c-4sc3cc(C=C4C(=O)c5ccccc5C4=C(C#N)C#N)sc23)cc1,0.89,15.1,69.1,10.0,9.286349,7.136510000000004,9.31,10.0,1:1,diodooctane,,0.5% v/v,conventional,,"TiOx@350 °C Vacuum, 15 nm",TiOx,MoO3,,,chlorobenzene,,350.0,-5.33,-3.48,,-5.576,-3.916,
82584,10.1021/acsami.4c00056,10.1021/acsami.4c00056,PBDB-T,ITIC,PBDB-T,ITIC,CCCCC(CC)Cc1ccc(-c2c3cc(-c4ccc(-c5sc(-c6cccs6)c6c5C(=O)c5c(CC(CC)CCCC)sc(CC(CC)CCCC)c5C6=O)s4)sc3c(-c3ccc(CC(CC)CCCC)s3)c3ccsc23)s1,CCCCCCc1ccc(C2(c3ccc(CCCCCC)cc3)c3cc4c(cc3-c3sc5cc(C=C6C(=O)c7ccccc7C6=C(C#N)C#N)sc5c32)C(c2ccc(CCCCCC)cc2)(c2ccc(CCCCCC)cc2)c2c-4sc3cc(C=C4C(=O)c5ccccc5C4=C(C#N)C#N)sc23)cc1,0.9,15.6,68.7,10.0,9.64548,3.545200000000008,9.61,10.0,1:1,diodooctane,,0.5% v/v,,,"TiOx@350 °C Oxygen, 15 nm",TiOx,MoO3,,,chlorobenzene,,350.0,-5.33,-3.48,,-5.576,-3.916,
82585,10.1021/acsami.4c00056,10.1021/acsami.4c00056,PBDB-T,ITIC,PBDB-T,ITIC,CCCCC(CC)Cc1ccc(-c2c3cc(-c4ccc(-c5sc(-c6cccs6)c6c5C(=O)c5c(CC(CC)CCCC)sc(CC(CC)CCCC)c5C6=O)s4)sc3c(-c3ccc(CC(CC)CCCC)s3)c3ccsc23)s1,CCCCCCc1ccc(C2(c3ccc(CCCCCC)cc3)c3cc4c(cc3-c3sc5cc(C=C6C(=O)c7ccccc7C6=C(C#N)C#N)sc5c32)C(c2ccc(CCCCCC)cc2)(c2ccc(CCCCCC)cc2)c2c-4sc3cc(C=C4C(=O)c5ccccc5C4=C(C#N)C#N)sc23)cc1,0.87,15.1,67.7,9.7,8.893749,8.311865979381441,8.83,9.7,1:1,diodooctane,,0.5% v/v,conventional,,"TiOx@150 °C Vacuum, 30 nm",TiOx,MoO3,,,chlorobenzene,,150.0,-5.33,-3.48,,-5.576,-3.916,
82586,10.1021/acsami.4c00056,10.1021/acsami.4c00056,PBDB-T,ITIC,PBDB-T,ITIC,CCCCC(CC)Cc1ccc(-c2c3cc(-c4ccc(-c5sc(-c6cccs6)c6c5C(=O)c5c(CC(CC)CCCC)sc(CC(CC)CCCC)c5C6=O)s4)sc3c(-c3ccc(CC(CC)CCCC)s3)c3ccsc23)s1,CCCCCCc1ccc(C2(c3ccc(CCCCCC)cc3)c3cc4c(cc3-c3sc5cc(C=C6C(=O)c7ccccc7C6=C(C#N)C#N)sc5c32)C(c2ccc(CCCCCC)cc2)(c2ccc(CCCCCC)cc2)c2c-4sc3cc(C=C4C(=O)c5ccccc5C4=C(C#N)C#N)sc23)cc1,0.88,16.2,63.0,10.3,8.98128,12.803106796116513,8.93,10.3,1:1,diodooctane,,0.5% v/v,conventional,,"TiOx@150 °C Oxygen, 30 nm",TiOx,MoO3,,,chlorobenzene,,150.0,-5.33,-3.48,,-5.576,-3.916,
82598,10.1021/acsami.5c08367,10.1021/acsami.5c08367,PM6,BTP-eC9,PM6,BTP-eC9,COC(=O)C(C)(C)c1cc(C)cc(-c2sc3c4sc5cc(/C=C6/C(=O)c7cc(F)cc(c7)C(=O)/C6=C\c6cc(C(C)(C)C(=O)OC)c(-c7cc(C)cc(C(C)(C)C(=O)OC)c7)s6)sc5c4c(C(C)(C)C(=O)OC)ccc2-3)c1,CCCCCCCCCc1c(C=C2C(=O)c3cc(Cl)c(Cl)cc3C2=C(C#N)C#N)sc2c1sc1c3c4nsnc4c4c5sc6c(CCCCCCCCC)c(C=C7C(=O)c8cc(Cl)c(Cl)cc8C7=C(C#N)C#N)sc6c5n(CC(CCCC)CCCCCC)c4c3n(CC(CCCC)CCCCCC)c21,0.858,27.16,76.93,17.93,17.927213304000002,0.0155420858895571,17.54,17.93,1:1.2,,,,,inverted,ZnO,ZnO,MoO3,,,chloroform,,100.0,-5.56,-3.65,,-5.68,-3.9,
82599,10.1021/acsami.5c08367,10.1021/acsami.5c08367,PM6,BTP-eC9,PM6,BTP-eC9,COC(=O)C(C)(C)c1cc(C)cc(-c2sc3c4sc5cc(/C=C6/C(=O)c7cc(F)cc(c7)C(=O)/C6=C\c6cc(C(C)(C)C(=O)OC)c(-c7cc(C)cc(C(C)(C)C(=O)OC)c7)s6)sc5c4c(C(C)(C)C(=O)OC)ccc2-3)c1,CCCCCCCCCc1c(C=C2C(=O)c3cc(Cl)c(Cl)cc3C2=C(C#N)C#N)sc2c1sc1c3c4nsnc4c4c5sc6c(CCCCCCCCC)c(C=C7C(=O)c8cc(Cl)c(Cl)cc8C7=C(C#N)C#N)sc6c5n(CC(CCCC)CCCCCC)c4c3n(CC(CCCC)CCCCCC)c21,0.864,27.62,79.3,18.92,18.92389824,0.0206038054968184,18.56,18.92,1:1.2,,,,,inverted,VTMS/ZnO,VTMS/ZnO,MoO3,,,chloroform,,100.0,-5.56,-3.65,,-5.68,-3.9,
82600,10.1021/acsami.5c08367,10.1021/acsami.5c08367,PM6,BTP-eC9,PM6,BTP-eC9,COC(=O)C(C)(C)c1cc(C)cc(-c2sc3c4sc5cc(/C=C6/C(=O)c7cc(F)cc(c7)C(=O)/C6=C\c6cc(C(C)(C)C(=O)OC)c(-c7cc(C)cc(C(C)(C)C(=O)OC)c7)s6)sc5c4c(C(C)(C)C(=O)OC)ccc2-3)c1,CCCCCCCCCc1c(C=C2C(=O)c3cc(Cl)c(Cl)cc3C2=C(C#N)C#N)sc2c1sc1c3c4nsnc4c4c5sc6c(CCCCCCCCC)c(C=C7C(=O)c8cc(Cl)c(Cl)cc8C7=C(C#N)C#N)sc6c5n(CC(CCCC)CCCCCC)c4c3n(CC(CCCC)CCCCCC)c21,0.862,27.41,77.24,18.25,18.249819208,0.0009906410959006,17.93,18.25,1:1.2,,,,,inverted,MTMS/ZnO,MTMS/ZnO,MoO3,,,chloroform,,100.0,-5.56,-3.65,,-5.68,-3.9,
82601,10.1021/acsami.5c08367,10.1021/acsami.5c08367,PM6,BTP-eC9,PM6,BTP-eC9,COC(=O)C(C)(C)c1cc(C)cc(-c2sc3c4sc5cc(/C=C6/C(=O)c7cc(F)cc(c7)C(=O)/C6=C\c6cc(C(C)(C)C(=O)OC)c(-c7cc(C)cc(C(C)(C)C(=O)OC)c7)s6)sc5c4c(C(C)(C)C(=O)OC)ccc2-3)c1,CCCCCCCCCc1c(C=C2C(=O)c3cc(Cl)c(Cl)cc3C2=C(C#N)C#N)sc2c1sc1c3c4nsnc4c4c5sc6c(CCCCCCCCC)c(C=C7C(=O)c8cc(Cl)c(Cl)cc8C7=C(C#N)C#N)sc6c5n(CC(CCCC)CCCCCC)c4c3n(CC(CCCC)CCCCCC)c21,0.854,27.14,76.04,17.62,17.624216624,0.023930896708274,17.15,17.62,1:1.2,,,,,inverted,TMOS/ZnO,TMOS/ZnO,MoO3,,,chloroform,,100.0,-5.56,-3.65,,-5.68,-3.9,
82605,10.1021/acsanm.3c00553,10.1021/acsanm.3c00553,PTB7,PC61BM,PTB7,PC61BM,CCCCC(CC)COC(=O)c1sc2c(-c3cc4c(OCC(CC)CCCC)c5sccc5c(OCC(CC)CCCC)c4s3)scc2c1F,COC(=O)CCCC1(c2ccccc2)C23c4c5c6c7c8c9c(c%10c%11c2c2c%12c4c4c%13c5c5c7c7c8c8c%14c9c%10c9c%10c%11c2c2c%11c%12c4c4c%12c%13c5c5c7c7c8c8c%14c9c9c%10c2c2c%11c4c4c%12c5c7c5c8c9c2c45)C613,0.704,5.058,41.73,1.82,1.4859351935999996,18.355209142857166,,,,,,,flat solar cell,,,,,,,,,,-5.19,-3.43,,-6.1,-3.7,
82606,10.1021/acsanm.3c00553,10.1021/acsanm.3c00553,PTB7,PC61BM,PTB7,PC61BM,CCCCC(CC)COC(=O)c1sc2c(-c3cc4c(OCC(CC)CCCC)c5sccc5c(OCC(CC)CCCC)c4s3)scc2c1F,COC(=O)CCCC1(c2ccccc2)C23c4c5c6c7c8c9c(c%10c%11c2c2c%12c4c4c%13c5c5c7c7c8c8c%14c9c%10c9c%10c%11c2c2c%11c%12c4c4c%12c%13c5c5c7c7c8c8c%14c9c9c%10c2c2c%11c4c4c%12c5c7c5c8c9c2c45)C613,0.683,5.724,45.39,2.23,1.7745184188000005,20.4251830134529,,,,,,,patterned solar cell_sample3,,,,,,,,,,-5.19,-3.43,,-6.1,-3.7,
82621,10.1021/acsomega.0c05259,10.1021/acsomega.0c05259,SubPc,C60,SubPc,C60,ClB1n2c3c4ccccc4c2N=c2c4ccccc4c(n21)=NC1=NC(=N3)c2ccccc21,c12c3c4c5c1c1c6c7c2c2c8c3c3c9c4c4c%10c5c5c1c1c6c6c%11c7c2c2c7c8c3c3c8c9c4c4c9c%10c5c5c1c1c6c6c%11c2c2c7c3c3c8c4c4c9c5c1c1c6c2c3c41,0.94,5.5,48.0,2.45,2.4816,1.2897959183673318,2.45,2.45,,,,,PHJ-inverted,,"K: 0 nm, Alq3: 6 nm",Alq3,MoO3,,61.0,,,,,,,,,
82622,10.1021/acsomega.0c05259,10.1021/acsomega.0c05259,SubPc,C60,SubPc,C60,ClB1n2c3c4ccccc4c2N=c2c4ccccc4c(n21)=NC1=NC(=N3)c2ccccc21,c12c3c4c5c1c1c6c7c2c2c8c3c3c9c4c4c%10c5c5c1c1c6c6c%11c7c2c2c7c8c3c3c8c9c4c4c9c%10c5c5c1c1c6c6c%11c2c2c7c3c3c8c4c4c9c5c1c1c6c2c3c41,0.94,5.6,57.0,3.0,3.00048,0.0159999999999863,3.0,3.0,,,,,PHJ-inverted,,"K: 0 nm, Alq3: 9 nm",Alq3,MoO3,,61.0,,,,,,,,,
82623,10.1021/acsomega.0c05259,10.1021/acsomega.0c05259,SubPc,C60,SubPc,C60,ClB1n2c3c4ccccc4c2N=c2c4ccccc4c(n21)=NC1=NC(=N3)c2ccccc21,c12c3c4c5c1c1c6c7c2c2c8c3c3c9c4c4c%10c5c5c1c1c6c6c%11c7c2c2c7c8c3c3c8c9c4c4c9c%10c5c5c1c1c6c6c%11c2c2c7c3c3c8c4c4c9c5c1c1c6c2c3c41,0.95,5.7,60.0,3.2,3.249,1.531249999999984,3.2,3.2,,,,,PHJ-inverted,,"K: 0.7 nm, Alq3: 9 nm",KI/Alq3,MoO3,,61.0,,,,,,,,,
82624,10.1021/acsomega.0c05259,10.1021/acsomega.0c05259,SubPc,C60,SubPc,C60,ClB1n2c3c4ccccc4c2N=c2c4ccccc4c(n21)=NC1=NC(=N3)c2ccccc21,c12c3c4c5c1c1c6c7c2c2c8c3c3c9c4c4c%10c5c5c1c1c6c6c%11c7c2c2c7c8c3c3c8c9c4c4c9c%10c5c5c1c1c6c6c%11c2c2c7c3c3c8c4c4c9c5c1c1c6c2c3c41,1.0,7.3,63.0,4.6,4.599,0.0217391304347705,4.6,4.6,,,,,PHJ-inverted,,"K: 1.5 nm, Alq3: 9 nm",KI/Alq3,MoO3,,61.0,,,,,,,,,
82625,10.1021/acsomega.0c05259,10.1021/acsomega.0c05259,SubPc,C60,SubPc,C60,ClB1n2c3c4ccccc4c2N=c2c4ccccc4c(n21)=NC1=NC(=N3)c2ccccc21,c12c3c4c5c1c1c6c7c2c2c8c3c3c9c4c4c%10c5c5c1c1c6c6c%11c7c2c2c7c8c3c3c8c9c4c4c9c%10c5c5c1c1c6c6c%11c2c2c7c3c3c8c4c4c9c5c1c1c6c2c3c41,0.93,6.7,58.0,3.53,3.61398,2.3790368271954785,3.53,3.53,,,,,PHJ-inverted,,"K: 1.5 nm, Alq3: 12 nm",KI/Alq3,MoO3,,61.0,,,,,,,,,
82626,10.1021/acsomega.0c05259,10.1021/acsomega.0c05259,SubPc,C60,SubPc,C60,ClB1n2c3c4ccccc4c2N=c2c4ccccc4c(n21)=NC1=NC(=N3)c2ccccc21,c12c3c4c5c1c1c6c7c2c2c8c3c3c9c4c4c%10c5c5c1c1c6c6c%11c7c2c2c7c8c3c3c8c9c4c4c9c%10c5c5c1c1c6c6c%11c2c2c7c3c3c8c4c4c9c5c1c1c6c2c3c41,0.92,6.45,55.0,3.3,3.2637,1.0999999999999934,3.3,3.3,,,,,PHJ-inverted,,"K: 2.5 nm, Alq3: 9 nm",KI/Alq3,MoO3,,61.0,,,,,,,,,
82627,10.1021/acsomega.0c05259,10.1021/acsomega.0c05259,SubPc,C60,SubPc,C60,ClB1n2c3c4ccccc4c2N=c2c4ccccc4c(n21)=NC1=NC(=N3)c2ccccc21,c12c3c4c5c1c1c6c7c2c2c8c3c3c9c4c4c%10c5c5c1c1c6c6c%11c7c2c2c7c8c3c3c8c9c4c4c9c%10c5c5c1c1c6c6c%11c2c2c7c3c3c8c4c4c9c5c1c1c6c2c3c41,0.85,6.5,50.0,2.75,2.7625,0.454545454545461,2.75,2.75,,,,,PHJ-inverted,,"K: 4 nm, Alq3: 9 nm",KI/Alq3,MoO3,,61.0,,,,,,,,,
82628,10.1021/acsomega.0c05259,10.1021/acsomega.0c05259,SubPc,C60,SubPc,C60,ClB1n2c3c4ccccc4c2N=c2c4ccccc4c(n21)=NC1=NC(=N3)c2ccccc21,c12c3c4c5c1c1c6c7c2c2c8c3c3c9c4c4c%10c5c5c1c1c6c6c%11c7c2c2c7c8c3c3c8c9c4c4c9c%10c5c5c1c1c6c6c%11c2c2c7c3c3c8c4c4c9c5c1c1c6c2c3c41,0.83,5.25,43.0,1.9,1.873725,1.382894736842096,1.9,1.9,,,,,PHJ-inverted,,"K: 1.5 nm, Alq3: 0 nm",KI,MoO3,,61.0,,,,,,,,,
82629,10.1021/acsomega.4c08801,10.1021/acsomega.4c08801,P3HT,PCBM,P3HT,PCBM,CCCCCCc1ccsc1,CCCCC(=O)OCC1(C2=CC=CC=C2)C3=CC=CC4=CC=CC5=CC=CC6=CC=CC7=CC=CC1=C7C6=C5C4=C3,0.54,6.8,42.0,1.5,1.5422400000000005,2.8160000000000185,1.5,,1:0.6,,,,BHJ,BHJ,,,PEDOT:PSS,,120.0,chlorobenzene,,150.0,-5.01,-3.12,,-6.1,-3.7,
82630,10.1021/acsomega.4c08801,10.1021/acsomega.4c08801,P3HT,PCBM,P3HT,PCBM,CCCCCCc1ccsc1,CCCCC(=O)OCC1(C2=CC=CC=C2)C3=CC=CC4=CC=CC5=CC=CC6=CC=CC7=CC=CC1=C7C6=C5C4=C3,0.58,8.4,47.0,2.3,2.28984,0.4417391304347803,2.3,,1:0.6,,,,TiO2,BHJ,TiO2,,PEDOT:PSS,,120.0,chlorobenzene,,150.0,-5.01,-3.12,,-6.1,-3.7,
82631,10.1021/acsomega.4c08801,10.1021/acsomega.4c08801,P3HT,PCBM,P3HT,PCBM,CCCCCCc1ccsc1,CCCCC(=O)OCC1(C2=CC=CC=C2)C3=CC=CC4=CC=CC5=CC=CC6=CC=CC7=CC=CC1=C7C6=C5C4=C3,0.54,10.0,45.0,2.4,2.43,1.2500000000000104,2.4,,1:0.6,,,,TiO2:Ag(10 nm),BHJ,TiO2:Ag(10 nm),,PEDOT:PSS,,120.0,chlorobenzene,,150.0,-5.01,-3.12,,-6.1,-3.7,
82632,10.1021/acsomega.4c08801,10.1021/acsomega.4c08801,P3HT,PCBM,P3HT,PCBM,CCCCCCc1ccsc1,CCCCC(=O)OCC1(C2=CC=CC=C2)C3=CC=CC4=CC=CC5=CC=CC6=CC=CC7=CC=CC1=C7C6=C5C4=C3,0.61,13.5,50.0,4.0,4.1175,2.937499999999993,4.0,,1:0.6,,,,TiO2:Ag(20 nm),,TiO2:Ag(20 nm),,PEDOT:PSS,,120.0,chlorobenzene,,150.0,-5.01,-3.12,,-6.1,-3.7,
82633,10.1021/acsomega.4c08801,10.1021/acsomega.4c08801,P3HT,PCBM,P3HT,PCBM,CCCCCCc1ccsc1,CCCCC(=O)OCC1(C2=CC=CC=C2)C3=CC=CC4=CC=CC5=CC=CC6=CC=CC7=CC=CC1=C7C6=C5C4=C3,0.45,5.5,29.0,0.7,0.7177500000000001,2.535714285714308,0.7,,1:0.6,,,,TiO2:Ag(30 nm),BHJ,TiO2:Ag(30 nm),,PEDOT:PSS,,120.0,chlorobenzene,,150.0,-5.01,-3.12,,-6.1,-3.7,
82641,10.1021/acsomega.9b01507,10.1021/acsomega.9b01507,PTB7-Th,PC71BM,PTB7-Th,PC71BM,CCCCC(CC)COC(=O)c1sc2csc(-c3cc4c(-c5ccc(CC(CC)CCCC)s5)c5sccc5c(-c5ccc(CC(CC)CCCC)s5)c4s3)c2c1F,COC(=O)CCCC1(c2ccccc2)C23c4c5ccc6c7cc8c9c%10c(cc%11cc%12c%13c%14c(cc%15c%16ccc-5c2c%16c2c5c%16c%17c(c(c46)c7c9c%17c4c%10c%11c%13c4c%16c%14c%152)C513)C%12)C8,0.78,16.71,62.47,8.13,8.142214860000001,0.1502442804428077,,,1:1.5,"1,8-diiodooctane",,,,inverted,ZnO,ZnO,MoO3,,,dichlorobenzene,,,-5.21,-3.6,,-5.9,-3.9,
82642,10.1021/acsomega.9b01507,10.1021/acsomega.9b01507,PTB7-Th,PC71BM,PTB7-Th,PC71BM,CCCCC(CC)COC(=O)c1sc2csc(-c3cc4c(-c5ccc(CC(CC)CCCC)s5)c5sccc5c(-c5ccc(CC(CC)CCCC)s5)c4s3)c2c1F,COC(=O)CCCC1(c2ccccc2)C23c4c5ccc6c7cc8c9c%10c(cc%11cc%12c%13c%14c(cc%15c%16ccc-5c2c%16c2c5c%16c%17c(c(c46)c7c9c%17c4c%10c%11c%13c4c%16c%14c%152)C513)C%12)C8,0.8,17.94,63.82,9.21,9.159446400000002,0.5488990228012905,,,10:15,"1,8-diiodooctane",,,,,ZnO/C60-2DPE,ZnO/C60-2DPE,,,,dichlorobenzene,,,-5.21,-3.6,,-5.9,-3.9,
82643,10.1021/acsomega.9b01507,10.1021/acsomega.9b01507,PTB7-Th,PC71BM,PTB7-Th,PC71BM,CCCCC(CC)COC(=O)c1sc2csc(-c3cc4c(-c5ccc(CC(CC)CCCC)s5)c5sccc5c(-c5ccc(CC(CC)CCCC)s5)c4s3)c2c1F,COC(=O)CCCC1(c2ccccc2)C23c4c5ccc6c7cc8c9c%10c(cc%11cc%12c%13c%14c(cc%15c%16ccc-5c2c%16c2c5c%16c%17c(c(c46)c7c9c%17c4c%10c%11c%13c4c%16c%14c%152)C513)C%12)C8,0.79,17.53,63.21,8.75,8.75376327,0.0430088000000036,,,1:1.5,"1,8-diiodooctane",,,ITO/ZnO/fullerene derivative/PTB7-Th:PC71BM/MoO3/Al,inverted,ZnO/C60-2DPE,ZnO/C60-2DPE,MoO3,,,dichlorobenzene,,,-5.21,-3.6,,-5.9,-3.9,
82644,10.1021/acsomega.9b01507,10.1021/acsomega.9b01507,PTB7-Th,PC71BM,PTB7-Th,PC71BM,CCCCC(CC)COC(=O)c1sc2csc(-c3cc4c(-c5ccc(CC(CC)CCCC)s5)c5sccc5c(-c5ccc(CC(CC)CCCC)s5)c4s3)c2c1F,COC(=O)CCCC1(c2ccccc2)C23c4c5ccc6c7cc8c9c%10c(cc%11cc%12c%13c%14c(cc%15c%16ccc-5c2c%16c2c5c%16c%17c(c(c46)c7c9c%17c4c%10c%11c%13c4c%16c%14c%152)C513)C%12)C8,0.79,18.67,60.05,8.86,8.85695465,0.0343718961625163,,,1:1.5,"1,8-diiodooctane",,,ITO/ZnO/fullerene derivative/PTB7-Th:PC71BM/MoO3/Al,inverted,ZnO/C60-4HTPB,ZnO/C60-4HTPB,MoO3,,,dichlorobenzene,,,-5.21,-3.6,,-5.9,-3.9,
82645,10.1021/acsomega.9b01507,10.1021/acsomega.9b01507,PTB7-Th,PC71BM,PTB7-Th,PC71BM,CCCCC(CC)COC(=O)c1sc2csc(-c3cc4c(-c5ccc(CC(CC)CCCC)s5)c5sccc5c(-c5ccc(CC(CC)CCCC)s5)c4s3)c2c1F,COC(=O)CCCC1(c2ccccc2)C23c4c5ccc6c7cc8c9c%10c(cc%11cc%12c%13c%14c(cc%15c%16ccc-5c2c%16c2c5c%16c%17c(c(c46)c7c9c%17c4c%10c%11c%13c4c%16c%14c%152)C513)C%12)C8,0.79,17.51,61.74,8.61,8.540432460000002,0.8079853658536326,,,1:1.5,"1,8-diiodooctane",,,ITO/ZnO/fullerene derivative/PTB7-Th:PC71BM/MoO3/Al,inverted,ZnO/C60-4HTPB,ZnO/C60-4HTPB,MoO3,,,dichlorobenzene,,,-5.21,-3.6,,-5.9,-3.9,
82646,10.1021/acsphotonics.1c01935,10.1021/acsphotonics.1c01935,PTB7-Th,PC71BM,PTB7-Th,PC71BM,CCCCC(CC)COC(=O)c1sc2csc(-c3cc4c(-c5ccc(CC(CC)CCCC)s5)c5sccc5c(-c5ccc(CC(CC)CCCC)s5)c4s3)c2c1F,COC(=O)CCCC1(c2ccccc2)C23c4c5ccc6c7cc8c9c%10c(cc%11cc%12c%13c%14c(cc%15c%16ccc-5c2c%16c2c5c%16c%17c(c(c46)c7c9c%17c4c%10c%11c%13c4c%16c%14c%152)C513)C%12)C8,0.96,17.0,77.0,12.5,12.566400000000002,0.5312000000000126,,,,,,,PI/ITO/ZnO/PTB7-Th:PC71BM/PEDOT:PSS/Ag,,ZnO,ZnO,PEDOT:PSS,PEDOT:PSS,130.0,,,,-5.21,-3.6,,-5.9,-3.9,
82647,10.1021/acsphotonics.1c01935,10.1021/acsphotonics.1c01935,PBDTTT-EFT,PC71BM,PBDTTT-EFT,PC71BM,CCCCCC(CC)OC(=O)c1sc2csc(-c3cc4c(-c5ccc(CC(CC)CCCC)s5)c5sccc5c(-c5ccc(CC(CC)CCCC)s5)c4s3)c2c1F,COC(=O)CCCC1(c2ccccc2)C23c4c5ccc6c7cc8c9c%10c(cc%11cc%12c%13c%14c(cc%15c%16ccc-5c2c%16c2c5c%16c%17c(c(c46)c7c9c%17c4c%10c%11c%13c4c%16c%14c%152)C513)C%12)C8,0.78,16.8,67.0,8.8,8.77968,0.2309090909090897,,,,,,,PI/ITO/ZnO/PBDTTT-EFT:PC71BM/PEDOT:PSS/Ag,OSC,ZnO,ZnO,PEDOT:PSS,PEDOT:PSS,130.0,,,,-5.21,-3.6,,-5.9,-3.9,
82660,10.1021/jacs.5c05341,10.1021/jacs.5c05341,PM6,Y6,PM6,Y6,COC(=O)C(C)(C)c1cc(C)cc(-c2sc3c4sc5cc(/C=C6/C(=O)c7cc(F)cc(c7)C(=O)/C6=C\c6cc(C(C)(C)C(=O)OC)c(-c7cc(C)cc(C(C)(C)C(=O)OC)c7)s6)sc5c4c(C(C)(C)C(=O)OC)ccc2-3)c1,CCCCCCCCCCCc1c(/C=C2\C(=O)c3cc(F)c(F)cc3C2=C(C#N)C#N)sc2c1sc1c3c4nsnc4c4c5sc6c(CCCCCCCCCCC)c(/C=C7\C(=O)c8cc(F)c(F)cc8C7=C(C#N)C#N)sc6c5n(CC(CC)CCCC)c4c3n(CC(CC)CCCC)c21,0.862,26.82,71.2,16.46,16.46061408,0.0037307411907551,,,,,,,MgF2/Glass/ITO/SAM or IAM/Active Layer/PDINN/Ag,,PDINN,PDINN,4PADCB,4PADCB,,,,,-5.56,-3.65,,-5.65,-4.09,
82661,10.1021/jacs.5c05341,10.1021/jacs.5c05341,PM6,Y6,PM6,Y6,COC(=O)C(C)(C)c1cc(C)cc(-c2sc3c4sc5cc(/C=C6/C(=O)c7cc(F)cc(c7)C(=O)/C6=C\c6cc(C(C)(C)C(=O)OC)c(-c7cc(C)cc(C(C)(C)C(=O)OC)c7)s6)sc5c4c(C(C)(C)C(=O)OC)ccc2-3)c1,CCCCCCCCCCCc1c(/C=C2\C(=O)c3cc(F)c(F)cc3C2=C(C#N)C#N)sc2c1sc1c3c4nsnc4c4c5sc6c(CCCCCCCCCCC)c(/C=C7\C(=O)c8cc(F)c(F)cc8C7=C(C#N)C#N)sc6c5n(CC(CC)CCCC)c4c3n(CC(CC)CCCC)c21,0.862,26.83,72.28,16.72,16.716528088,0.0207650239234354,,,,,,,MgF2/Glass/ITO/SAM or IAM/Active Layer/PDINN/Ag,,PDINN,PDINN,4PADCB + NNN-BO,4PADCB + NNN-BO,,,,,-5.56,-3.65,,-5.65,-4.09,
82662,10.1021/jacs.5c05341,10.1021/jacs.5c05341,PM6,Y6,PM6,Y6,COC(=O)C(C)(C)c1cc(C)cc(-c2sc3c4sc5cc(/C=C6/C(=O)c7cc(F)cc(c7)C(=O)/C6=C\c6cc(C(C)(C)C(=O)OC)c(-c7cc(C)cc(C(C)(C)C(=O)OC)c7)s6)sc5c4c(C(C)(C)C(=O)OC)ccc2-3)c1,CCCCCCCCCCCc1c(/C=C2\C(=O)c3cc(F)c(F)cc3C2=C(C#N)C#N)sc2c1sc1c3c4nsnc4c4c5sc6c(CCCCCCCCCCC)c(/C=C7\C(=O)c8cc(F)c(F)cc8C7=C(C#N)C#N)sc6c5n(CC(CC)CCCC)c4c3n(CC(CC)CCCC)c21,0.862,27.73,75.47,18.04,18.039790322,0.0011622949002269,,,,,,,MgF2/Glass/ITO/SAM or IAM/Active Layer/PDINN/Ag,,PDINN,PDINN,4PADCB + NSN-BO,4PADCB + NSN-BO,,,,,-5.56,-3.65,,-5.65,-4.09,
82663,10.1021/jacs.5c05341,10.1021/jacs.5c05341,PM6,Y6,PM6,Y6,COC(=O)C(C)(C)c1cc(C)cc(-c2sc3c4sc5cc(/C=C6/C(=O)c7cc(F)cc(c7)C(=O)/C6=C\c6cc(C(C)(C)C(=O)OC)c(-c7cc(C)cc(C(C)(C)C(=O)OC)c7)s6)sc5c4c(C(C)(C)C(=O)OC)ccc2-3)c1,CCCCCCCCCCCc1c(/C=C2\C(=O)c3cc(F)c(F)cc3C2=C(C#N)C#N)sc2c1sc1c3c4nsnc4c4c5sc6c(CCCCCCCCCCC)c(/C=C7\C(=O)c8cc(F)c(F)cc8C7=C(C#N)C#N)sc6c5n(CC(CC)CCCC)c4c3n(CC(CC)CCCC)c21,0.852,26.34,76.54,17.18,17.176861872,0.0182661699650744,,,,,,,MgF2/Glass/ITO/SAM or IAM/Active Layer/PDINN/Ag,organic solar cell,PDINN,PDINN,4PADCB,4PADCB,,,,,-5.56,-3.65,,-5.65,-4.09,
82664,10.1021/jacs.5c05341,10.1021/jacs.5c05341,PM6,L8-BO,PM6,L8-BO,COC(=O)C(C)(C)c1cc(C)cc(-c2sc3c4sc5cc(/C=C6/C(=O)c7cc(F)cc(c7)C(=O)/C6=C\c6cc(C(C)(C)C(=O)OC)c(-c7cc(C)cc(C(C)(C)C(=O)OC)c7)s6)sc5c4c(C(C)(C)C(=O)OC)ccc2-3)c1,CCCCCCC(CCCC)Cc1c(/C=C2\C(=O)c3cc(F)c(F)cc3C2=C(C#N)C#N)sc2c1SC1c3c(c4c(c5nsnc35)c3sc5c(CC(CCCC)CCCCCC)c(/C=C6\C(=O)c7cc(F)c(F)cc7C6=C(C#N)C#N)sc5c3n4CC(CC)CCCC)N(CC(CC)CCCC)C21,0.854,26.89,79.53,18.26,18.263316918,0.0181649397590331,,,,,,,MgF2/Glass/ITO/SAM or IAM/Active Layer/PDINN/Ag,organic solar cell,PDINN,PDINN,4PADCB + NSN-BO,4PADCB + NSN-BO,,,,,-5.56,-3.65,,-5.68,-3.9,
82665,10.1021/jacs.5c05341,10.1021/jacs.5c05341,PM6,L8-BO,PM6,L8-BO,COC(=O)C(C)(C)c1cc(C)cc(-c2sc3c4sc5cc(/C=C6/C(=O)c7cc(F)cc(c7)C(=O)/C6=C\c6cc(C(C)(C)C(=O)OC)c(-c7cc(C)cc(C(C)(C)C(=O)OC)c7)s6)sc5c4c(C(C)(C)C(=O)OC)ccc2-3)c1,CCCCCCC(CCCC)Cc1c(/C=C2\C(=O)c3cc(F)c(F)cc3C2=C(C#N)C#N)sc2c1SC1c3c(c4c(c5nsnc35)c3sc5c(CC(CCCC)CCCCCC)c(/C=C6\C(=O)c7cc(F)c(F)cc7C6=C(C#N)C#N)sc5c3n4CC(CC)CCCC)N(CC(CC)CCCC)C21,0.88,26.74,77.05,18.12,18.1307896,0.0595452538631288,,,,,,,MgF2/Glass/ITO/SAM or IAM/Active Layer/PDINN/Ag,organic solar cell,PDINN,PDINN,4PADCB,4PADCB,,,,,-5.56,-3.65,,-5.68,-3.9,
82666,10.1021/jacs.5c05341,10.1021/jacs.5c05341,PM6,L8-BO,PM6,L8-BO,COC(=O)C(C)(C)c1cc(C)cc(-c2sc3c4sc5cc(/C=C6/C(=O)c7cc(F)cc(c7)C(=O)/C6=C\c6cc(C(C)(C)C(=O)OC)c(-c7cc(C)cc(C(C)(C)C(=O)OC)c7)s6)sc5c4c(C(C)(C)C(=O)OC)ccc2-3)c1,CCCCCCC(CCCC)Cc1c(/C=C2\C(=O)c3cc(F)c(F)cc3C2=C(C#N)C#N)sc2c1SC1c3c(c4c(c5nsnc35)c3sc5c(CC(CCCC)CCCCCC)c(/C=C6\C(=O)c7cc(F)c(F)cc7C6=C(C#N)C#N)sc5c3n4CC(CC)CCCC)N(CC(CC)CCCC)C21,0.882,27.07,80.52,19.23,19.224745848,0.0273226833073277,,,,,,,MgF2/Glass/ITO/SAM or IAM/Active Layer/PDINN/Ag,organic solar cell,PDINN,PDINN,4PADCB + NSN-BO,4PADCB + NSN-BO,,,,,-5.56,-3.65,,-5.68,-3.9,
82676,10.1021/jacsau.4c00631,10.1021/jacsau.4c00631,PM6,Y6,PM6,Y6,COC(=O)C(C)(C)c1cc(C)cc(-c2sc3c4sc5cc(/C=C6/C(=O)c7cc(F)cc(c7)C(=O)/C6=C\c6cc(C(C)(C)C(=O)OC)c(-c7cc(C)cc(C(C)(C)C(=O)OC)c7)s6)sc5c4c(C(C)(C)C(=O)OC)ccc2-3)c1,CCCCCCCCCCCc1c(/C=C2\C(=O)c3cc(F)c(F)cc3C2=C(C#N)C#N)sc2c1sc1c3c4nsnc4c4c5sc6c(CCCCCCCCCCC)c(/C=C7\C(=O)c8cc(F)c(F)cc8C7=C(C#N)C#N)sc6c5n(CC(CC)CCCC)c4c3n(CC(CC)CCCC)c21,0.652,21.3,57.5,8.0,7.98537,0.1828749999999934,8.0,8.0,1:1.2,1-CN,,0.5 vol%,ITO/ZnO/active layer/MoO3/Ag,inverted,ZnO,ZnO,MoO3,MoO3,90.0,chlorobenzene,chlorobenzene,,-5.56,-3.65,,-5.65,-4.09,
