Repository: JiYiqaq/PCE-KA-GNN

# Data directory

- `raw/Active_Database.csv` is the immutable source dataset bundled under CC BY 4.0. Do not overwrite it with processed data.
- `processed/` is created and populated by the training pipeline. Generated `.pt` and `.pth` caches are intentionally ignored by Git because they can exceed GitHub's normal single-file limit.

See `../DATA_LICENSE.md` for provenance, license and checksum information.

File: data/raw/Active_Database.csv (part 277 of 471)
id,doi,doi_norm,donor,acceptor,donor_canonical,acceptor_canonical,donor_smiles,acceptor_smiles,voc,jsc,ff,pce,pce_recomputed,pce_relative_error_percent,pce_avg,pce_best,d_a_ratio,additive,additive_canonical,additive_ratio,device_structure,device_type,etl,etl_canonical,htl,htl_canonical,active_layer_thickness,solvent,solvent_canonical,annealing_temp,homo_d,lumo_d,eg_d,homo_a,lumo_a,eg_a
82677,10.1021/jacsau.4c00631,10.1021/jacsau.4c00631,PM6,Y6,PM6,Y6,COC(=O)C(C)(C)c1cc(C)cc(-c2sc3c4sc5cc(/C=C6/C(=O)c7cc(F)cc(c7)C(=O)/C6=C\c6cc(C(C)(C)C(=O)OC)c(-c7cc(C)cc(C(C)(C)C(=O)OC)c7)s6)sc5c4c(C(C)(C)C(=O)OC)ccc2-3)c1,CCCCCCCCCCCc1c(/C=C2\C(=O)c3cc(F)c(F)cc3C2=C(C#N)C#N)sc2c1sc1c3c4nsnc4c4c5sc6c(CCCCCCCCCCC)c(/C=C7\C(=O)c8cc(F)c(F)cc8C7=C(C#N)C#N)sc6c5n(CC(CC)CCCC)c4c3n(CC(CC)CCCC)c21,0.709,21.2,62.0,9.3,9.319096,0.2053333333333261,9.3,9.3,1:1.2,1-CN,,0.5 vol%,ITO/ZnO/active layer/MoO3/Ag,inverted,ZnO,ZnO,MoO3,MoO3,90.0,chlorobenzene,chlorobenzene,,-5.56,-3.65,,-5.65,-4.09,
82678,10.1021/jacsau.4c00631,10.1021/jacsau.4c00631,PM6,Y6,PM6,Y6,COC(=O)C(C)(C)c1cc(C)cc(-c2sc3c4sc5cc(/C=C6/C(=O)c7cc(F)cc(c7)C(=O)/C6=C\c6cc(C(C)(C)C(=O)OC)c(-c7cc(C)cc(C(C)(C)C(=O)OC)c7)s6)sc5c4c(C(C)(C)C(=O)OC)ccc2-3)c1,CCCCCCCCCCCc1c(/C=C2\C(=O)c3cc(F)c(F)cc3C2=C(C#N)C#N)sc2c1sc1c3c4nsnc4c4c5sc6c(CCCCCCCCCCC)c(/C=C7\C(=O)c8cc(F)c(F)cc8C7=C(C#N)C#N)sc6c5n(CC(CC)CCCC)c4c3n(CC(CC)CCCC)c21,0.711,20.8,62.3,9.2,9.2134224,0.1458956521739088,9.2,9.2,1:1.2,1-CN,,0.5 vol%,ITO/ZnO/active layer/MoO3/Ag,inverted,ZnO,ZnO,MoO3,MoO3,90.0,chlorobenzene,chlorobenzene,,-5.56,-3.65,,-5.65,-4.09,
82679,10.1021/jacsau.4c00631,10.1021/jacsau.4c00631,PM6,Y6,PM6,Y6,COC(=O)C(C)(C)c1cc(C)cc(-c2sc3c4sc5cc(/C=C6/C(=O)c7cc(F)cc(c7)C(=O)/C6=C\c6cc(C(C)(C)C(=O)OC)c(-c7cc(C)cc(C(C)(C)C(=O)OC)c7)s6)sc5c4c(C(C)(C)C(=O)OC)ccc2-3)c1,CCCCCCCCCCCc1c(/C=C2\C(=O)c3cc(F)c(F)cc3C2=C(C#N)C#N)sc2c1sc1c3c4nsnc4c4c5sc6c(CCCCCCCCCCC)c(/C=C7\C(=O)c8cc(F)c(F)cc8C7=C(C#N)C#N)sc6c5n(CC(CC)CCCC)c4c3n(CC(CC)CCCC)c21,0.63,20.8,57.9,8.1,7.587216000000001,6.330666666666655,8.1,8.1,1:1.2 w/w,1-CN,,0.5% v/v,ITO/ZnO/PM6/Y6/MoO3/Ag,inverted,ZnO,ZnO,MoO3,MoO3,90.0,chlorobenzene,chlorobenzene,100.0,-5.56,-3.65,,-5.65,-4.09,
82680,10.1021/jacsau.4c00631,10.1021/jacsau.4c00631,PM6,Y6,PM6,Y6,COC(=O)C(C)(C)c1cc(C)cc(-c2sc3c4sc5cc(/C=C6/C(=O)c7cc(F)cc(c7)C(=O)/C6=C\c6cc(C(C)(C)C(=O)OC)c(-c7cc(C)cc(C(C)(C)C(=O)OC)c7)s6)sc5c4c(C(C)(C)C(=O)OC)ccc2-3)c1,CCCCCCCCCCCc1c(/C=C2\C(=O)c3cc(F)c(F)cc3C2=C(C#N)C#N)sc2c1sc1c3c4nsnc4c4c5sc6c(CCCCCCCCCCC)c(/C=C7\C(=O)c8cc(F)c(F)cc8C7=C(C#N)C#N)sc6c5n(CC(CC)CCCC)c4c3n(CC(CC)CCCC)c21,0.698,20.2,58.4,8.2,8.2341664,0.4166634146341482,8.2,8.2,1:1.2,1-CN,,0.5 vol%,ITO/ZnO/active layer/MoO3/Ag,inverted,ZnO,ZnO,MoO3,MoO3,90.0,chlorobenzene,chlorobenzene,100.0,-5.56,-3.65,,-5.65,-4.09,
82681,10.1021/jacsau.4c00631,10.1021/jacsau.4c00631,PM6,Y6,PM6,Y6,COC(=O)C(C)(C)c1cc(C)cc(-c2sc3c4sc5cc(/C=C6/C(=O)c7cc(F)cc(c7)C(=O)/C6=C\c6cc(C(C)(C)C(=O)OC)c(-c7cc(C)cc(C(C)(C)C(=O)OC)c7)s6)sc5c4c(C(C)(C)C(=O)OC)ccc2-3)c1,CCCCCCCCCCCc1c(/C=C2\C(=O)c3cc(F)c(F)cc3C2=C(C#N)C#N)sc2c1sc1c3c4nsnc4c4c5sc6c(CCCCCCCCCCC)c(/C=C7\C(=O)c8cc(F)c(F)cc8C7=C(C#N)C#N)sc6c5n(CC(CC)CCCC)c4c3n(CC(CC)CCCC)c21,0.667,19.0,53.8,6.8,6.818073999999999,0.2657941176470512,6.8,6.8,1:1.2,1-CN,,0.5 vol%,ITO/ZnO/active layer/MoO3/Ag,inverted,ZnO,ZnO,MoO3,MoO3,90.0,chlorobenzene,chlorobenzene,100.0,-5.56,-3.65,,-5.65,-4.09,
82682,10.1021/jacsau.4c00631,10.1021/jacsau.4c00631,PM6,Y6,PM6,Y6,COC(=O)C(C)(C)c1cc(C)cc(-c2sc3c4sc5cc(/C=C6/C(=O)c7cc(F)cc(c7)C(=O)/C6=C\c6cc(C(C)(C)C(=O)OC)c(-c7cc(C)cc(C(C)(C)C(=O)OC)c7)s6)sc5c4c(C(C)(C)C(=O)OC)ccc2-3)c1,CCCCCCCCCCCc1c(/C=C2\C(=O)c3cc(F)c(F)cc3C2=C(C#N)C#N)sc2c1sc1c3c4nsnc4c4c5sc6c(CCCCCCCCCCC)c(/C=C7\C(=O)c8cc(F)c(F)cc8C7=C(C#N)C#N)sc6c5n(CC(CC)CCCC)c4c3n(CC(CC)CCCC)c21,0.664,21.5,57.7,8.2,8.237252000000002,0.4542926829268571,8.2,8.2,1:1.2,1-CN,,0.5 vol%,ITO/ZnO/active layer/MoO3/Ag,inverted,ZnO,ZnO,MoO3,MoO3,90.0,chlorobenzene,chlorobenzene,150.0,-5.56,-3.65,,-5.65,-4.09,
82683,10.1021/jacsau.4c00631,10.1021/jacsau.4c00631,PM6,Y6,PM6,Y6,COC(=O)C(C)(C)c1cc(C)cc(-c2sc3c4sc5cc(/C=C6/C(=O)c7cc(F)cc(c7)C(=O)/C6=C\c6cc(C(C)(C)C(=O)OC)c(-c7cc(C)cc(C(C)(C)C(=O)OC)c7)s6)sc5c4c(C(C)(C)C(=O)OC)ccc2-3)c1,CCCCCCCCCCCc1c(/C=C2\C(=O)c3cc(F)c(F)cc3C2=C(C#N)C#N)sc2c1sc1c3c4nsnc4c4c5sc6c(CCCCCCCCCCC)c(/C=C7\C(=O)c8cc(F)c(F)cc8C7=C(C#N)C#N)sc6c5n(CC(CC)CCCC)c4c3n(CC(CC)CCCC)c21,0.607,18.6,44.7,5.0,5.046719400000001,0.9343880000000128,5.0,5.0,1:1.2 w/w,1-CN,,0.5% v/v,ITO/ZnO/PM6/Y6/MoO3/Ag,inverted,ZnO,ZnO,MoO3,MoO3,90.0,chlorobenzene,chlorobenzene,150.0,-5.56,-3.65,,-5.65,-4.09,
82684,10.1021/jacsau.4c00631,10.1021/jacsau.4c00631,PM6,Y6,PM6,Y6,COC(=O)C(C)(C)c1cc(C)cc(-c2sc3c4sc5cc(/C=C6/C(=O)c7cc(F)cc(c7)C(=O)/C6=C\c6cc(C(C)(C)C(=O)OC)c(-c7cc(C)cc(C(C)(C)C(=O)OC)c7)s6)sc5c4c(C(C)(C)C(=O)OC)ccc2-3)c1,CCCCCCCCCCCc1c(/C=C2\C(=O)c3cc(F)c(F)cc3C2=C(C#N)C#N)sc2c1sc1c3c4nsnc4c4c5sc6c(CCCCCCCCCCC)c(/C=C7\C(=O)c8cc(F)c(F)cc8C7=C(C#N)C#N)sc6c5n(CC(CC)CCCC)c4c3n(CC(CC)CCCC)c21,0.59,14.0,36.6,3.0,3.0231600000000003,0.7720000000000098,3.0,3.0,1:1.2 w/w,1-CN,,0.5% v/v,ITO/ZnO/PM6/Y6/MoO3/Ag,inverted,ZnO,ZnO,MoO3,MoO3,90.0,chlorobenzene,chlorobenzene,150.0,-5.56,-3.65,,-5.65,-4.09,
82685,10.1021/jacsau.4c00631,10.1021/jacsau.4c00631,PM6,Y6,PM6,Y6,COC(=O)C(C)(C)c1cc(C)cc(-c2sc3c4sc5cc(/C=C6/C(=O)c7cc(F)cc(c7)C(=O)/C6=C\c6cc(C(C)(C)C(=O)OC)c(-c7cc(C)cc(C(C)(C)C(=O)OC)c7)s6)sc5c4c(C(C)(C)C(=O)OC)ccc2-3)c1,CCCCCCCCCCCc1c(/C=C2\C(=O)c3cc(F)c(F)cc3C2=C(C#N)C#N)sc2c1sc1c3c4nsnc4c4c5sc6c(CCCCCCCCCCC)c(/C=C7\C(=O)c8cc(F)c(F)cc8C7=C(C#N)C#N)sc6c5n(CC(CC)CCCC)c4c3n(CC(CC)CCCC)c21,0.656,22.6,55.8,8.3,8.2726848,0.3290987951807266,8.3,8.3,1:1.2,1-CN,,0.5 vol%,ITO/ZnO/active layer/MoO3/Ag,inverted,ZnO,ZnO,MoO3,MoO3,90.0,chlorobenzene,chlorobenzene,200.0,-5.56,-3.65,,-5.65,-4.09,
82690,10.1038/s41427-021-00310-2,10.1038/s41427-021-00310-2,P3HT,ICBA,P3HT,ICBA,CCCCCCc1ccsc1,c1ccc2c(c1)C1CC2C23c4c5c6c7c8c9c(c%10c%11c2c2c4c4c%12c5c5c6c6c8c8c%13c%14c%15c%16c%17c%18c%19c%20c%21c%22c%23c(c%14c%14c%24c%23c%23c%22c%22c%20c(c2c%22c%11c%23c%10c%24c9c%148)c4c%19c%12c%17c5c%16c%136)C%152C4CC(c5ccccc54)C%18%212)C713,0.532,9.9,45.9,2.8,2.4174612,13.662099999999995,2.4,2.8,1:1,,,,inverted,inverted,PEIE,PEIE,MoOX,MoO3,150.0,"1,2-dichlorobenzene",o-DCB,150.0,-5.01,-3.12,,,,
82691,10.1038/s41427-021-00310-2,10.1038/s41427-021-00310-2,P3HT,ICBA,P3HT,ICBA,CCCCCCc1ccsc1,c1ccc2c(c1)C1CC2C23c4c5c6c7c8c9c(c%10c%11c2c2c4c4c%12c5c5c6c6c8c8c%13c%14c%15c%16c%17c%18c%19c%20c%21c%22c%23c(c%14c%14c%24c%23c%23c%22c%22c%20c(c2c%22c%11c%23c%10c%24c9c%148)c4c%19c%12c%17c5c%16c%136)C%152C4CC(c5ccccc54)C%18%212)C713,0.744,9.9,57.1,4.7,4.205757600000001,10.515795744680831,4.2,4.7,1:1,,,,inverted,inverted,PEIE,PEIE,MoOX,MoO3,150.0,"1,2-dichlorobenzene",o-DCB,150.0,-5.01,-3.12,,,,
82697,10.1038/s41467-020-14926-5,10.1038/s41467-020-14926-5,PM6,BTTT-2Cl,PM6,BTTT-2Cl,COC(=O)C(C)(C)c1cc(C)cc(-c2sc3c4sc5cc(/C=C6/C(=O)c7cc(F)cc(c7)C(=O)/C6=C\c6cc(C(C)(C)C(=O)OC)c(-c7cc(C)cc(C(C)(C)C(=O)OC)c7)s6)sc5c4c(C(C)(C)C(=O)OC)ccc2-3)c1,,0.896,23.8,65.19,13.8,13.90163712,0.7365008695652135,13.3,13.8,1:1.2,,,,ITO/PEDOT:PSS/active layer/PDINO/Al,conventional,PDINO,PDINO,PEDOT:PSS,PEDOT:PSS,,,,,-5.56,-3.65,,,,
82709,10.1038/s41467-021-25148-8,10.1038/s41467-021-25148-8,PM6,BTP-eC9,PM6,BTP-eC9,COC(=O)C(C)(C)c1cc(C)cc(-c2sc3c4sc5cc(/C=C6/C(=O)c7cc(F)cc(c7)C(=O)/C6=C\c6cc(C(C)(C)C(=O)OC)c(-c7cc(C)cc(C(C)(C)C(=O)OC)c7)s6)sc5c4c(C(C)(C)C(=O)OC)ccc2-3)c1,CCCCCCCCCc1c(C=C2C(=O)c3cc(Cl)c(Cl)cc3C2=C(C#N)C#N)sc2c1sc1c3c4nsnc4c4c5sc6c(CCCCCCCCC)c(C=C7C(=O)c8cc(Cl)c(Cl)cc8C7=C(C#N)C#N)sc6c5n(CC(CCCC)CCCCCC)c4c3n(CC(CCCC)CCCCCC)c21,0.839,25.75,76.0,16.41,16.41923,0.0562461913467321,16.2,16.41,1:1.2,DIO,,0.5% v/v,ITO/PEDOT:PSS/active layer/PFN-Br/Ag,conventional,PFN-Br,,PEDOT:PSS,,120.0,o-xylene,,100.0,-5.56,-3.65,,-5.68,-3.9,
82710,10.1038/s41467-021-25148-8,10.1038/s41467-021-25148-8,PM6,BTP-eC9,PM6,BTP-eC9,COC(=O)C(C)(C)c1cc(C)cc(-c2sc3c4sc5cc(/C=C6/C(=O)c7cc(F)cc(c7)C(=O)/C6=C\c6cc(C(C)(C)C(=O)OC)c(-c7cc(C)cc(C(C)(C)C(=O)OC)c7)s6)sc5c4c(C(C)(C)C(=O)OC)ccc2-3)c1,CCCCCCCCCc1c(C=C2C(=O)c3cc(Cl)c(Cl)cc3C2=C(C#N)C#N)sc2c1sc1c3c4nsnc4c4c5sc6c(CCCCCCCCC)c(C=C7C(=O)c8cc(Cl)c(Cl)cc8C7=C(C#N)C#N)sc6c5n(CC(CCCC)CCCCCC)c4c3n(CC(CCCC)CCCCCC)c21,0.835,25.24,75.3,15.87,15.8697762,0.0014102079395119,15.78,15.87,,,,,ITO/PEDOT:PSS/active layer/PFN-Br/Ag,conventional,PFN-Br,,PEDOT:PSS,,,XY,,100.0,-5.56,-3.65,,-5.68,-3.9,
82711,10.1038/s41467-021-25148-8,10.1038/s41467-021-25148-8,PM6,BTP-eC9,PM6,BTP-eC9,COC(=O)C(C)(C)c1cc(C)cc(-c2sc3c4sc5cc(/C=C6/C(=O)c7cc(F)cc(c7)C(=O)/C6=C\c6cc(C(C)(C)C(=O)OC)c(-c7cc(C)cc(C(C)(C)C(=O)OC)c7)s6)sc5c4c(C(C)(C)C(=O)OC)ccc2-3)c1,CCCCCCCCCc1c(C=C2C(=O)c3cc(Cl)c(Cl)cc3C2=C(C#N)C#N)sc2c1sc1c3c4nsnc4c4c5sc6c(CCCCCCCCC)c(C=C7C(=O)c8cc(Cl)c(Cl)cc8C7=C(C#N)C#N)sc6c5n(CC(CCCC)CCCCCC)c4c3n(CC(CCCC)CCCCCC)c21,0.84,26.65,78.1,17.48,17.483466,0.0198283752860384,17.19,17.48,,DIO,,0.5% v/v,ITO/PEDOT:PSS/active layer/PFN-Br/Ag,conventional,PFN-Br,,PEDOT:PSS,,,o-xylene,,100.0,-5.56,-3.65,,-5.68,-3.9,
82712,10.1038/s41467-021-25148-8,10.1038/s41467-021-25148-8,PM6,BTP-eC9,PM6,BTP-eC9,COC(=O)C(C)(C)c1cc(C)cc(-c2sc3c4sc5cc(/C=C6/C(=O)c7cc(F)cc(c7)C(=O)/C6=C\c6cc(C(C)(C)C(=O)OC)c(-c7cc(C)cc(C(C)(C)C(=O)OC)c7)s6)sc5c4c(C(C)(C)C(=O)OC)ccc2-3)c1,CCCCCCCCCc1c(C=C2C(=O)c3cc(Cl)c(Cl)cc3C2=C(C#N)C#N)sc2c1sc1c3c4nsnc4c4c5sc6c(CCCCCCCCC)c(C=C7C(=O)c8cc(Cl)c(Cl)cc8C7=C(C#N)C#N)sc6c5n(CC(CCCC)CCCCCC)c4c3n(CC(CCCC)CCCCCC)c21,0.836,26.26,76.4,16.77,16.772367040000002,0.0141147286821876,16.45,16.77,,,,,ITO/PEDOT:PSS/active layer/PFN-Br/Ag,conventional,PFN-Br,,PEDOT:PSS,,,XY,,100.0,-5.56,-3.65,,-5.68,-3.9,
82714,10.1038/s41467-021-25148-8,10.1038/s41467-021-25148-8,PM6,BTP-eC9,PM6,BTP-eC9,COC(=O)C(C)(C)c1cc(C)cc(-c2sc3c4sc5cc(/C=C6/C(=O)c7cc(F)cc(c7)C(=O)/C6=C\c6cc(C(C)(C)C(=O)OC)c(-c7cc(C)cc(C(C)(C)C(=O)OC)c7)s6)sc5c4c(C(C)(C)C(=O)OC)ccc2-3)c1,CCCCCCCCCc1c(C=C2C(=O)c3cc(Cl)c(Cl)cc3C2=C(C#N)C#N)sc2c1sc1c3c4nsnc4c4c5sc6c(CCCCCCCCC)c(C=C7C(=O)c8cc(Cl)c(Cl)cc8C7=C(C#N)C#N)sc6c5n(CC(CCCC)CCCCCC)c4c3n(CC(CCCC)CCCCCC)c21,0.83,26.89,72.8,16.25,16.2480136,0.0122239999999989,16.0,16.25,1:1,,,,ITO/PEDOT:PSS/active layer/PFN-Br/Ag,conventional,PFN-Br,ZnO,PEDOT:PSS,MoO3,300.0,XY,o-xylene,100.0,-5.56,-3.65,,-5.68,-3.9,
82715,10.1038/s41467-021-25148-8,10.1038/s41467-021-25148-8,PM6,BTP-eC9,PM6,BTP-eC9,COC(=O)C(C)(C)c1cc(C)cc(-c2sc3c4sc5cc(/C=C6/C(=O)c7cc(F)cc(c7)C(=O)/C6=C\c6cc(C(C)(C)C(=O)OC)c(-c7cc(C)cc(C(C)(C)C(=O)OC)c7)s6)sc5c4c(C(C)(C)C(=O)OC)ccc2-3)c1,CCCCCCCCCc1c(C=C2C(=O)c3cc(Cl)c(Cl)cc3C2=C(C#N)C#N)sc2c1sc1c3c4nsnc4c4c5sc6c(CCCCCCCCC)c(C=C7C(=O)c8cc(Cl)c(Cl)cc8C7=C(C#N)C#N)sc6c5n(CC(CCCC)CCCCCC)c4c3n(CC(CCCC)CCCCCC)c21,0.823,27.42,67.0,15.12,15.1196622,0.0022341269841185,14.92,15.12,1:1,,,,ITO/PEDOT:PSS/active layer/PFN-Br/Ag,conventional,PFN-Br,ZnO,PEDOT:PSS,MoO3,400.0,XY,o-xylene,100.0,-5.56,-3.65,,-5.68,-3.9,
82716,10.1038/s41467-021-25148-8,10.1038/s41467-021-25148-8,PM6,BTP-eC9,PM6,BTP-eC9,COC(=O)C(C)(C)c1cc(C)cc(-c2sc3c4sc5cc(/C=C6/C(=O)c7cc(F)cc(c7)C(=O)/C6=C\c6cc(C(C)(C)C(=O)OC)c(-c7cc(C)cc(C(C)(C)C(=O)OC)c7)s6)sc5c4c(C(C)(C)C(=O)OC)ccc2-3)c1,CCCCCCCCCc1c(C=C2C(=O)c3cc(Cl)c(Cl)cc3C2=C(C#N)C#N)sc2c1sc1c3c4nsnc4c4c5sc6c(CCCCCCCCC)c(C=C7C(=O)c8cc(Cl)c(Cl)cc8C7=C(C#N)C#N)sc6c5n(CC(CCCC)CCCCCC)c4c3n(CC(CCCC)CCCCCC)c21,0.821,27.31,64.1,14.37,14.372187909999996,0.015225539318011,14.19,14.37,1:1,,,,ITO/PEDOT:PSS/active layer/PFN-Br/Ag,conventional,PFN-Br,ZnO,PEDOT:PSS,MoO3,500.0,XY,o-xylene,100.0,-5.56,-3.65,,-5.68,-3.9,
82719,10.1038/s41467-024-44878-z,10.1038/s41467-024-44878-z,PM6,Y6,PM6,Y6,COC(=O)C(C)(C)c1cc(C)cc(-c2sc3c4sc5cc(/C=C6/C(=O)c7cc(F)cc(c7)C(=O)/C6=C\c6cc(C(C)(C)C(=O)OC)c(-c7cc(C)cc(C(C)(C)C(=O)OC)c7)s6)sc5c4c(C(C)(C)C(=O)OC)ccc2-3)c1,CCCCCCCCCCCc1c(/C=C2\C(=O)c3cc(F)c(F)cc3C2=C(C#N)C#N)sc2c1sc1c3c4nsnc4c4c5sc6c(CCCCCCCCCCC)c(/C=C7\C(=O)c8cc(F)c(F)cc8C7=C(C#N)C#N)sc6c5n(CC(CC)CCCC)c4c3n(CC(CC)CCCC)c21,0.05,15.8,27.0,0.2,0.2133,6.650000000000003,0.21,,7.5:9 (mg:mg),1-chloronaphthalene (1-CN),CN,0.5 vol% 1-CN,tPI/ITO/PEI-Zn/active layer/Ag (100 nm),waterproof ultraflexible OPV,PEI-Zn,PEI-Zn,AgOx (in-situ grown),AgOx,,chloroform,chloroform,85.0,-5.56,-3.65,,-5.65,-4.09,
82720,10.1038/s41467-024-44878-z,10.1038/s41467-024-44878-z,PM6,Y6,PM6,Y6,COC(=O)C(C)(C)c1cc(C)cc(-c2sc3c4sc5cc(/C=C6/C(=O)c7cc(F)cc(c7)C(=O)/C6=C\c6cc(C(C)(C)C(=O)OC)c(-c7cc(C)cc(C(C)(C)C(=O)OC)c7)s6)sc5c4c(C(C)(C)C(=O)OC)ccc2-3)c1,CCCCCCCCCCCc1c(/C=C2\C(=O)c3cc(F)c(F)cc3C2=C(C#N)C#N)sc2c1sc1c3c4nsnc4c4c5sc6c(CCCCCCCCCCC)c(/C=C7\C(=O)c8cc(F)c(F)cc8C7=C(C#N)C#N)sc6c5n(CC(CC)CCCC)c4c3n(CC(CC)CCCC)c21,0.77,25.8,66.0,13.1,13.11156,0.0882442748091553,12.51,13.1,7.5:9 (mg:mg),1-chloronaphthalene (1-CN),CN,0.5 vol% 1-CN,tPI/ITO/PEI-Zn/active layer/Ag (100 nm),waterproof ultraflexible OPV,PEI-Zn,PEI-Zn,AgOx (in-situ grown),AgOx,,chloroform,chloroform,85.0,-5.56,-3.65,,-5.65,-4.09,
82721,10.1038/s41467-024-44878-z,10.1038/s41467-024-44878-z,PM6,Y6,PM6,Y6,COC(=O)C(C)(C)c1cc(C)cc(-c2sc3c4sc5cc(/C=C6/C(=O)c7cc(F)cc(c7)C(=O)/C6=C\c6cc(C(C)(C)C(=O)OC)c(-c7cc(C)cc(C(C)(C)C(=O)OC)c7)s6)sc5c4c(C(C)(C)C(=O)OC)ccc2-3)c1,CCCCCCCCCCCc1c(/C=C2\C(=O)c3cc(F)c(F)cc3C2=C(C#N)C#N)sc2c1sc1c3c4nsnc4c4c5sc6c(CCCCCCCCCCC)c(/C=C7\C(=O)c8cc(F)c(F)cc8C7=C(C#N)C#N)sc6c5n(CC(CC)CCCC)c4c3n(CC(CC)CCCC)c21,0.77,26.5,71.0,14.3,14.48755,1.3115384615384609,13.6,14.3,7.5:9 (mg:mg),1-chloronaphthalene (1-CN),CN,0.5 vol% 1-CN,tPI/ITO/PEI-Zn/active layer/Ag (100 nm),waterproof ultraflexible OPV,PEI-Zn,PEI-Zn,AgOx (in-situ grown),AgOx,,chloroform,chloroform,85.0,-5.56,-3.65,,-5.65,-4.09,
82722,10.1038/s41467-024-44878-z,10.1038/s41467-024-44878-z,PM6,Y6,PM6,Y6,COC(=O)C(C)(C)c1cc(C)cc(-c2sc3c4sc5cc(/C=C6/C(=O)c7cc(F)cc(c7)C(=O)/C6=C\c6cc(C(C)(C)C(=O)OC)c(-c7cc(C)cc(C(C)(C)C(=O)OC)c7)s6)sc5c4c(C(C)(C)C(=O)OC)ccc2-3)c1,CCCCCCCCCCCc1c(/C=C2\C(=O)c3cc(F)c(F)cc3C2=C(C#N)C#N)sc2c1sc1c3c4nsnc4c4c5sc6c(CCCCCCCCCCC)c(/C=C7\C(=O)c8cc(F)c(F)cc8C7=C(C#N)C#N)sc6c5n(CC(CC)CCCC)c4c3n(CC(CC)CCCC)c21,0.82,25.1,74.0,15.3,15.23068,0.4530718954248441,14.8,15.3,,,,,glass/ITO/PEI-Zn/PM6:Y6/MoO_x/Ag,,PEI-Zn,,MoO_x/Ag,MoO3/Ag,,chloroform,,,-5.56,-3.65,,-5.65,-4.09,
82723,10.1038/s41467-024-44878-z,10.1038/s41467-024-44878-z,PM6,Y6,PM6,Y6,COC(=O)C(C)(C)c1cc(C)cc(-c2sc3c4sc5cc(/C=C6/C(=O)c7cc(F)cc(c7)C(=O)/C6=C\c6cc(C(C)(C)C(=O)OC)c(-c7cc(C)cc(C(C)(C)C(=O)OC)c7)s6)sc5c4c(C(C)(C)C(=O)OC)ccc2-3)c1,CCCCCCCCCCCc1c(/C=C2\C(=O)c3cc(F)c(F)cc3C2=C(C#N)C#N)sc2c1sc1c3c4nsnc4c4c5sc6c(CCCCCCCCCCC)c(/C=C7\C(=O)c8cc(F)c(F)cc8C7=C(C#N)C#N)sc6c5n(CC(CC)CCCC)c4c3n(CC(CC)CCCC)c21,0.82,25.1,74.0,15.2,15.23068,0.2018421052631596,14.3,15.2,,,,,glass/ITO/PEI-Zn/PM6:Y6/MoO_x/Ag,,PEI-Zn,,MoO_x/Ag,MoO3/Ag,,chloroform,,,-5.56,-3.65,,-5.65,-4.09,
82724,10.1038/s41467-024-44878-z,10.1038/s41467-024-44878-z,PM6,Y6,PM6,Y6,COC(=O)C(C)(C)c1cc(C)cc(-c2sc3c4sc5cc(/C=C6/C(=O)c7cc(F)cc(c7)C(=O)/C6=C\c6cc(C(C)(C)C(=O)OC)c(-c7cc(C)cc(C(C)(C)C(=O)OC)c7)s6)sc5c4c(C(C)(C)C(=O)OC)ccc2-3)c1,CCCCCCCCCCCc1c(/C=C2\C(=O)c3cc(F)c(F)cc3C2=C(C#N)C#N)sc2c1sc1c3c4nsnc4c4c5sc6c(CCCCCCCCCCC)c(/C=C7\C(=O)c8cc(F)c(F)cc8C7=C(C#N)C#N)sc6c5n(CC(CC)CCCC)c4c3n(CC(CC)CCCC)c21,0.79,25.8,69.0,14.0,14.063580000000002,0.4541428571428696,13.6,14.0,,,,,tPI/ITO/PEI-Zn/PM6:Y6/AgO_x/Ag/Parylene,,PEI-Zn,,AgO_x/Ag,AgOx/Ag,,chloroform,,,-5.56,-3.65,,-5.65,-4.09,
82725,10.1038/s41467-024-44878-z,10.1038/s41467-024-44878-z,PM6,Y6,PM6,Y6,COC(=O)C(C)(C)c1cc(C)cc(-c2sc3c4sc5cc(/C=C6/C(=O)c7cc(F)cc(c7)C(=O)/C6=C\c6cc(C(C)(C)C(=O)OC)c(-c7cc(C)cc(C(C)(C)C(=O)OC)c7)s6)sc5c4c(C(C)(C)C(=O)OC)ccc2-3)c1,CCCCCCCCCCCc1c(/C=C2\C(=O)c3cc(F)c(F)cc3C2=C(C#N)C#N)sc2c1sc1c3c4nsnc4c4c5sc6c(CCCCCCCCCCC)c(/C=C7\C(=O)c8cc(F)c(F)cc8C7=C(C#N)C#N)sc6c5n(CC(CC)CCCC)c4c3n(CC(CC)CCCC)c21,0.77,25.6,68.0,13.4,13.40416,0.0310447761194075,13.3,13.4,7.5:9 (mg:mg),1-chloronaphthalene (1-CN),,0.5 vol% 1-CN,tPI/ITO/PEI-Zn/PM6:Y6/AgOx/Ag/Parylene,waterproof ultraflexible OPV,PEI-Zn,,AgO_x/Ag,AgOx/Ag,,chloroform,,85.0,-5.56,-3.65,,-5.65,-4.09,
82726,10.1038/s41467-024-50894-w,10.1038/s41467-024-50894-w,PM6,Y6,PM6,Y6,COC(=O)C(C)(C)c1cc(C)cc(-c2sc3c4sc5cc(/C=C6/C(=O)c7cc(F)cc(c7)C(=O)/C6=C\c6cc(C(C)(C)C(=O)OC)c(-c7cc(C)cc(C(C)(C)C(=O)OC)c7)s6)sc5c4c(C(C)(C)C(=O)OC)ccc2-3)c1,CCCCCCCCCCCc1c(/C=C2\C(=O)c3cc(F)c(F)cc3C2=C(C#N)C#N)sc2c1sc1c3c4nsnc4c4c5sc6c(CCCCCCCCCCC)c(/C=C7\C(=O)c8cc(F)c(F)cc8C7=C(C#N)C#N)sc6c5n(CC(CC)CCCC)c4c3n(CC(CC)CCCC)c21,0.81,26.2,75.2,16.18,15.958944,1.366229913473418,15.7,16.18,1:1.2,1-chloronaphthalene,CN,,inverted,inverted,ZnO/EDT,ZnO/EDT,MoOx,MoO3,,chlorobenzene,chlorobenzene,110.0,-5.56,-3.65,,-5.65,-4.09,
82734,10.1038/s41598-020-69320-4,10.1038/s41598-020-69320-4,PTB7,PCBM,PTB7,PCBM,CCCCC(CC)COC(=O)c1sc2c(-c3cc4c(OCC(CC)CCCC)c5sccc5c(OCC(CC)CCCC)c4s3)scc2c1F,CCCCC(=O)OCC1(C2=CC=CC=C2)C3=CC=CC4=CC=CC5=CC=CC6=CC=CC7=CC=CC1=C7C6=C5C4=C3,0.78,13.0,62.6,6.3,6.34764,0.7561904761904817,6.3,,1:1.5,DIO,DIO,,ITO/ZnO/active layer/MoO3/Ag,inverted,ZnO,ZnO,MoO3,MoO3,100.0,chlorobenzene,chlorobenzene,,-5.19,-3.43,,-6.1,-3.7,
82735,10.1038/s41598-020-69320-4,10.1038/s41598-020-69320-4,PTB7,PCBM,PTB7,PCBM,CCCCC(CC)COC(=O)c1sc2c(-c3cc4c(OCC(CC)CCCC)c5sccc5c(OCC(CC)CCCC)c4s3)scc2c1F,CCCCC(=O)OCC1(C2=CC=CC=C2)C3=CC=CC4=CC=CC5=CC=CC6=CC=CC7=CC=CC1=C7C6=C5C4=C3,0.78,13.5,63.1,6.6,6.644430000000001,0.6731818181818345,6.6,,1:1.5,DIO,DIO,,ITO/ZnO/active layer/MoO3/Ag,inverted,ZnO,ZnO,MoO3,MoO3,100.0,chlorobenzene,chlorobenzene,,-5.19,-3.43,,-6.1,-3.7,
82736,10.1038/s41598-020-69320-4,10.1038/s41598-020-69320-4,PTB7,PCBM,PTB7,PCBM,CCCCC(CC)COC(=O)c1sc2c(-c3cc4c(OCC(CC)CCCC)c5sccc5c(OCC(CC)CCCC)c4s3)scc2c1F,CCCCC(=O)OCC1(C2=CC=CC=C2)C3=CC=CC4=CC=CC5=CC=CC6=CC=CC7=CC=CC1=C7C6=C5C4=C3,0.78,14.1,61.6,6.8,6.774768,0.3710588235294106,6.8,,1:1.5,DIO,DIO,,ITO/ZnO/active layer/MoO3/Ag,inverted,ZnO,ZnO,MoO3,MoO3,100.0,chlorobenzene,chlorobenzene,,-5.19,-3.43,,-6.1,-3.7,
82737,10.1038/s41598-020-69320-4,10.1038/s41598-020-69320-4,PTB7,PCBM,PTB7,PCBM,CCCCC(CC)COC(=O)c1sc2c(-c3cc4c(OCC(CC)CCCC)c5sccc5c(OCC(CC)CCCC)c4s3)scc2c1F,CCCCC(=O)OCC1(C2=CC=CC=C2)C3=CC=CC4=CC=CC5=CC=CC6=CC=CC7=CC=CC1=C7C6=C5C4=C3,0.78,14.8,61.5,7.1,7.09956,0.0061971830985821,7.1,,1:1.5,DIO,DIO,,ITO/ZnO/active layer/MoO3/Ag,inverted,ZnO,ZnO,MoO3,MoO3,100.0,chlorobenzene,chlorobenzene,,-5.19,-3.43,,-6.1,-3.7,
82738,10.1038/s41598-022-24113-9,10.1038/s41598-022-24113-9,P3HT,PCBM,P3HT,PCBM,CCCCCCc1ccsc1,CCCCC(=O)OCC1(C2=CC=CC=C2)C3=CC=CC4=CC=CC5=CC=CC6=CC=CC7=CC=CC1=C7C6=C5C4=C3,0.57,5.77,53.21,1.77,1.75002369,1.1286050847457687,,,,,,,ST-OSC,inverted bulk heterojunction (BHJ),ZnO,,MoO3,,130.0,,,,-5.01,-3.12,,-6.1,-3.7,
82739,10.1038/s41598-022-24113-9,10.1038/s41598-022-24113-9,P3HT,PCBM,P3HT,PCBM,CCCCCCc1ccsc1,CCCCC(=O)OCC1(C2=CC=CC=C2)C3=CC=CC4=CC=CC5=CC=CC6=CC=CC7=CC=CC1=C7C6=C5C4=C3,0.58,6.12,53.61,1.9,1.90294056,0.1547663157894668,,,,,,,ST-OSC/1D-PC,inverted bulk heterojunction (BHJ),ZnO,,MoO3,,130.0,,,,-5.01,-3.12,,-6.1,-3.7,
82740,10.1038/s41598-022-24113-9,10.1038/s41598-022-24113-9,P3HT,PCBM,P3HT,PCBM,CCCCCCc1ccsc1,CCCCC(=O)OCC1(C2=CC=CC=C2)C3=CC=CC4=CC=CC5=CC=CC6=CC=CC7=CC=CC1=C7C6=C5C4=C3,0.59,6.72,51.0,2.02,2.022048,0.1013861386138528,,,,,,,Opaque-OSC,inverted bulk heterojunction (BHJ),ZnO,,MoO3,,130.0,,,,-5.01,-3.12,,-6.1,-3.7,
82741,10.1038/s41598-022-25984-8,10.1038/s41598-022-25984-8,P3HT,PC61BM,P3HT,PC61BM,CCCCCCc1ccsc1,COC(=O)CCCC1(c2ccccc2)C23c4c5c6c7c8c9c(c%10c%11c2c2c%12c4c4c%13c5c5c7c7c8c8c%14c9c%10c9c%10c%11c2c2c%11c%12c4c4c%12c%13c5c5c7c7c8c8c%14c9c9c%10c2c2c%11c4c4c%12c5c7c5c8c9c2c45)C613,0.61,9.67,51.8,3.05,3.0555265999999994,0.181199999999987,3.05,3.05,1:1,,,,ITO/ZnO/P3HT:PC61BM/MoO3/Ag,inverted,ZnO,ZnO,MoO3,MoO3,,"1,2-Dichlorobenzene",o-DCB,100.0,-5.01,-3.12,,-6.1,-3.7,
82742,10.1038/s41598-022-25984-8,10.1038/s41598-022-25984-8,P3HT,PC61BM,P3HT,PC61BM,CCCCCCc1ccsc1,COC(=O)CCCC1(c2ccccc2)C23c4c5c6c7c8c9c(c%10c%11c2c2c%12c4c4c%13c5c5c7c7c8c8c%14c9c%10c9c%10c%11c2c2c%11c%12c4c4c%12c%13c5c5c7c7c8c8c%14c9c9c%10c2c2c%11c4c4c%12c5c7c5c8c9c2c45)C613,0.61,10.46,52.38,3.34,3.3421582800000005,0.0646191616766653,3.34,3.34,1:1,,,,ITO/ZnO/P3HT:PC61BM/MoO3/Ag,inverted,ZnO (Corona-treated),ZnO,MoO3,MoO3,,"1,2-Dichlorobenzene",o-DCB,100.0,-5.01,-3.12,,-6.1,-3.7,
82751,10.1038/s41598-024-63133-5,10.1038/s41598-024-63133-5,PM6,Y6,PM6,Y6,COC(=O)C(C)(C)c1cc(C)cc(-c2sc3c4sc5cc(/C=C6/C(=O)c7cc(F)cc(c7)C(=O)/C6=C\c6cc(C(C)(C)C(=O)OC)c(-c7cc(C)cc(C(C)(C)C(=O)OC)c7)s6)sc5c4c(C(C)(C)C(=O)OC)ccc2-3)c1,CCCCCCCCCCCc1c(/C=C2\C(=O)c3cc(F)c(F)cc3C2=C(C#N)C#N)sc2c1sc1c3c4nsnc4c4c5sc6c(CCCCCCCCCCC)c(/C=C7\C(=O)c8cc(F)c(F)cc8C7=C(C#N)C#N)sc6c5n(CC(CC)CCCC)c4c3n(CC(CC)CCCC)c21,0.786,,71.7,8.38,,,,,1:1.2,,,,ITO/PEDOT:PSS/PM6:Y6/Al,conventional,,,PEDOT:PSS,PEDOT:PSS,250.0,,,,-5.56,-3.65,,-5.65,-4.09,
82752,10.1038/s41598-024-63133-5,10.1038/s41598-024-63133-5,PM6,Y6,PM6,Y6,COC(=O)C(C)(C)c1cc(C)cc(-c2sc3c4sc5cc(/C=C6/C(=O)c7cc(F)cc(c7)C(=O)/C6=C\c6cc(C(C)(C)C(=O)OC)c(-c7cc(C)cc(C(C)(C)C(=O)OC)c7)s6)sc5c4c(C(C)(C)C(=O)OC)ccc2-3)c1,CCCCCCCCCCCc1c(/C=C2\C(=O)c3cc(F)c(F)cc3C2=C(C#N)C#N)sc2c1sc1c3c4nsnc4c4c5sc6c(CCCCCCCCCCC)c(/C=C7\C(=O)c8cc(F)c(F)cc8C7=C(C#N)C#N)sc6c5n(CC(CC)CCCC)c4c3n(CC(CC)CCCC)c21,0.8,,64.28,12.43,,,,,1:1.2,,,,ITO/PEDOT:PSS/PM6:Y6/Al,conventional,,,PEDOT:PSS,PEDOT:PSS,105.0,,,,-5.56,-3.65,,-5.65,-4.09,
82753,10.1038/s41598-024-77112-3,10.1038/s41598-024-77112-3,PTB7-Th,PC70BM,PTB7-Th,PC70BM,CCCCC(CC)COC(=O)c1sc2csc(-c3cc4c(-c5ccc(CC(CC)CCCC)s5)c5sccc5c(-c5ccc(CC(CC)CCCC)s5)c4s3)c2c1F,CCCCC(=O)OCC1(C2=CC=CC=C2)C3=CC=CC4=CC=CC5=CC=CC6=CC=C7C=CC=CC8=CC=CC1=C8C7=C6C5=C4C3,0.7033,18.06692,56.42521,7.16964,7.169649467289156,0.0001320469250364,,,,,,,ITO/PFN/LiF/PTB7-Th:PC70BM/V2O5/Ag,inverted organic solar cells,PFN/LiF,PFN/LiF,V2O5,V2O5,,,,,-5.21,-3.6,,-6.1,-3.9,
82754,10.1038/s41598-024-77112-3,10.1038/s41598-024-77112-3,PTB7-Th,PC70BM,PTB7-Th,PC70BM,CCCCC(CC)COC(=O)c1sc2csc(-c3cc4c(-c5ccc(CC(CC)CCCC)s5)c5sccc5c(-c5ccc(CC(CC)CCCC)s5)c4s3)c2c1F,CCCCC(=O)OCC1(C2=CC=CC=C2)C3=CC=CC4=CC=CC5=CC=CC6=CC=C7C=CC=CC8=CC=CC1=C8C7=C6C5=C4C3,0.68772,17.47278,56.10268,6.74151,6.741511365748611,2.025879381760101e-05,,,,,,,ITO/LiF/PFN/PTB7-Th:PC70BM/V2O5/Ag,inverted organic solar cells,LiF/PFN,LiF/PFN,V2O5,V2O5,,,,,-5.21,-3.6,,-6.1,-3.9,
82755,10.1038/s41598-024-77112-3,10.1038/s41598-024-77112-3,PTB7-Th,PC70BM,PTB7-Th,PC70BM,CCCCC(CC)COC(=O)c1sc2csc(-c3cc4c(-c5ccc(CC(CC)CCCC)s5)c5sccc5c(-c5ccc(CC(CC)CCCC)s5)c4s3)c2c1F,CCCCC(=O)OCC1(C2=CC=CC=C2)C3=CC=CC4=CC=CC5=CC=CC6=CC=C7C=CC=CC8=CC=CC1=C8C7=C6C5=C4C3,0.57366,9.59309,31.06226,1.7094,1.709409597807052,0.0005614722740147,,,,,,,ITO/PFN/PTB7-Th:PC70BM/V2O5/Ag,inverted organic solar cells,PFN,PFN,V2O5,V2O5,,,,,-5.21,-3.6,,-6.1,-3.9,
82756,10.1038/s41598-024-77112-3,10.1038/s41598-024-77112-3,PTB7-Th,PC70BM,PTB7-Th,PC70BM,CCCCC(CC)COC(=O)c1sc2csc(-c3cc4c(-c5ccc(CC(CC)CCCC)s5)c5sccc5c(-c5ccc(CC(CC)CCCC)s5)c4s3)c2c1F,CCCCC(=O)OCC1(C2=CC=CC=C2)C3=CC=CC4=CC=CC5=CC=CC6=CC=C7C=CC=CC8=CC=CC1=C8C7=C6C5=C4C3,0.54319,8.46811,28.81635,1.32549,1.325492355320892,0.0001776943539278,,,,,,,ITO/LiF/PTB7-Th:PC70BM/V2O5/Ag,inverted organic solar cells,LiF,LiF,V2O5,V2O5,,,,,-5.21,-3.6,,-6.1,-3.9,
82759,10.1038/s41598-024-84313-3,10.1038/s41598-024-84313-3,P3HT,PCBM,P3HT,PCBM,CCCCCCc1ccsc1,CCCCC(=O)OCC1(C2=CC=CC=C2)C3=CC=CC4=CC=CC5=CC=CC6=CC=CC7=CC=CC1=C7C6=C5C4=C3,0.61,7.94,57.9,2.8,2.8043286,0.1545928571428577,,,1:1,,,,ITO/MoO3 (10 nm)/P3HT:PCBM (200 nm)/LiF (0.4 nm)/Al (200 nm),,LiF,LiF,MoO3,MoO3,200.0,chlorobenzene,chlorobenzene,150.0,-5.01,-3.12,,-6.1,-3.7,
82760,10.1038/s41598-024-84313-3,10.1038/s41598-024-84313-3,P3HT,PCBM,P3HT,PCBM,CCCCCCc1ccsc1,CCCCC(=O)OCC1(C2=CC=CC=C2)C3=CC=CC4=CC=CC5=CC=CC6=CC=CC7=CC=CC1=C7C6=C5C4=C3,0.61,8.51,60.0,3.11,3.11466,0.149839228295802,,,1:1,,,,ITO/MoO3 (10 nm)/P3HT:PCBM (200 nm)/LiF (0.4 nm)/Al (200 nm),,LiF,LiF,MoO3,MoO3,200.0,chlorobenzene,chlorobenzene,150.0,-5.01,-3.12,,-6.1,-3.7,
82768,10.1039/c9ee03710a,10.1039/c9ee03710a,PM6,Y6,PM6,Y6,COC(=O)C(C)(C)c1cc(C)cc(-c2sc3c4sc5cc(/C=C6/C(=O)c7cc(F)cc(c7)C(=O)/C6=C\c6cc(C(C)(C)C(=O)OC)c(-c7cc(C)cc(C(C)(C)C(=O)OC)c7)s6)sc5c4c(C(C)(C)C(=O)OC)ccc2-3)c1,CCCCCCCCCCCc1c(/C=C2\C(=O)c3cc(F)c(F)cc3C2=C(C#N)C#N)sc2c1sc1c3c4nsnc4c4c5sc6c(CCCCCCCCCCC)c(/C=C7\C(=O)c8cc(F)c(F)cc8C7=C(C#N)C#N)sc6c5n(CC(CC)CCCC)c4c3n(CC(CC)CCCC)c21,0.844,24.67,74.96,15.61,15.607781408,0.0142126329276116,15.43,15.61,1:1.2,1-CN,,0.5% v/v,ITO/PEDOT:PSS/Active Layer/PFN-Br/Ag,,PFN-Br,,PEDOT:PSS,,120.0,chloroform,,100.0,-5.56,-3.65,,-5.65,-4.09,
82772,10.1039/c9ee03710a,10.1039/c9ee03710a,PM6,BTP-M,PM6,BTP-M,COC(=O)C(C)(C)c1cc(C)cc(-c2sc3c4sc5cc(/C=C6/C(=O)c7cc(F)cc(c7)C(=O)/C6=C\c6cc(C(C)(C)C(=O)OC)c(-c7cc(C)cc(C(C)(C)C(=O)OC)c7)s6)sc5c4c(C(C)(C)C(=O)OC)ccc2-3)c1,CCc1c(/C=C2\C(=O)c3ccc(C)cc3C2=C(C#N)C#N)sc2c1sc1c3c4nsnc4c4c5sc6c(CC)c(/C=C7\C(=O)c8ccc(C)cc8C7=C(C#N)C#N)sc6c5n(CC)c4c3n(CC)c21,0.975,8.43,51.8,4.26,4.257571499999999,0.0570070422535354,4.15,4.26,1:1.2,1-CN,,0.5% v/v,ITO/PEDOT:PSS/Active Layer/PFN-Br/Ag,,PFN-Br,,PEDOT:PSS,,120.0,chloroform,,100.0,-5.56,-3.65,,-5.48,-3.81,
82777,10.1039/c9ta14039e,10.1039/c9ta14039e,PM6,Y6,PM6,Y6,COC(=O)C(C)(C)c1cc(C)cc(-c2sc3c4sc5cc(/C=C6/C(=O)c7cc(F)cc(c7)C(=O)/C6=C\c6cc(C(C)(C)C(=O)OC)c(-c7cc(C)cc(C(C)(C)C(=O)OC)c7)s6)sc5c4c(C(C)(C)C(=O)OC)ccc2-3)c1,CCCCCCCCCCCc1c(/C=C2\C(=O)c3cc(F)c(F)cc3C2=C(C#N)C#N)sc2c1sc1c3c4nsnc4c4c5sc6c(CCCCCCCCCCC)c(/C=C7\C(=O)c8cc(F)c(F)cc8C7=C(C#N)C#N)sc6c5n(CC(CC)CCCC)c4c3n(CC(CC)CCCC)c21,0.856,25.61,70.28,15.41,15.406894048,0.0201554315379643,15.23,15.41,,,,,Glass/ITO,,,,,,,,,,-5.56,-3.65,,-5.65,-4.09,
82778,10.1039/c9ta14039e,10.1039/c9ta14039e,PM6,Y6,PM6,Y6,COC(=O)C(C)(C)c1cc(C)cc(-c2sc3c4sc5cc(/C=C6/C(=O)c7cc(F)cc(c7)C(=O)/C6=C\c6cc(C(C)(C)C(=O)OC)c(-c7cc(C)cc(C(C)(C)C(=O)OC)c7)s6)sc5c4c(C(C)(C)C(=O)OC)ccc2-3)c1,CCCCCCCCCCCc1c(/C=C2\C(=O)c3cc(F)c(F)cc3C2=C(C#N)C#N)sc2c1sc1c3c4nsnc4c4c5sc6c(CCCCCCCCCCC)c(/C=C7\C(=O)c8cc(F)c(F)cc8C7=C(C#N)C#N)sc6c5n(CC(CC)CCCC)c4c3n(CC(CC)CCCC)c21,0.855,25.94,70.92,15.73,15.729134039999998,0.0055051493960729,15.49,15.73,,,,,CNP-10/Glass/ITO,,,,,,,,,,-5.56,-3.65,,-5.65,-4.09,
82779,10.1039/c9ta14039e,10.1039/c9ta14039e,PM6,Y6,PM6,Y6,COC(=O)C(C)(C)c1cc(C)cc(-c2sc3c4sc5cc(/C=C6/C(=O)c7cc(F)cc(c7)C(=O)/C6=C\c6cc(C(C)(C)C(=O)OC)c(-c7cc(C)cc(C(C)(C)C(=O)OC)c7)s6)sc5c4c(C(C)(C)C(=O)OC)ccc2-3)c1,CCCCCCCCCCCc1c(/C=C2\C(=O)c3cc(F)c(F)cc3C2=C(C#N)C#N)sc2c1sc1c3c4nsnc4c4c5sc6c(CCCCCCCCCCC)c(/C=C7\C(=O)c8cc(F)c(F)cc8C7=C(C#N)C#N)sc6c5n(CC(CC)CCCC)c4c3n(CC(CC)CCCC)c21,0.858,26.48,71.17,16.17,16.169710128000002,0.0017926530612229,15.99,16.17,,,,,CNP-20/Glass/ITO,conventional organic solar cells,PDIN,,PEDOT:PSS,,,,,,-5.56,-3.65,,-5.65,-4.09,
82780,10.1039/c9ta14039e,10.1039/c9ta14039e,PM6,Y6,PM6,Y6,COC(=O)C(C)(C)c1cc(C)cc(-c2sc3c4sc5cc(/C=C6/C(=O)c7cc(F)cc(c7)C(=O)/C6=C\c6cc(C(C)(C)C(=O)OC)c(-c7cc(C)cc(C(C)(C)C(=O)OC)c7)s6)sc5c4c(C(C)(C)C(=O)OC)ccc2-3)c1,CCCCCCCCCCCc1c(/C=C2\C(=O)c3cc(F)c(F)cc3C2=C(C#N)C#N)sc2c1sc1c3c4nsnc4c4c5sc6c(CCCCCCCCCCC)c(/C=C7\C(=O)c8cc(F)c(F)cc8C7=C(C#N)C#N)sc6c5n(CC(CC)CCCC)c4c3n(CC(CC)CCCC)c21,0.852,26.13,71.03,15.81,15.813238428,0.0204834155597692,15.67,15.81,,,,,CNP-30/Glass/ITO,,,,,,,,,,-5.56,-3.65,,-5.65,-4.09,
82785,10.1039/c9tc06140a,10.1039/c9tc06140a,PTB7-Th,PC71BM,PTB7-Th,PC71BM,CCCCC(CC)COC(=O)c1sc2csc(-c3cc4c(-c5ccc(CC(CC)CCCC)s5)c5sccc5c(-c5ccc(CC(CC)CCCC)s5)c4s3)c2c1F,COC(=O)CCCC1(c2ccccc2)C23c4c5ccc6c7cc8c9c%10c(cc%11cc%12c%13c%14c(cc%15c%16ccc-5c2c%16c2c5c%16c%17c(c(c46)c7c9c%17c4c%10c%11c%13c4c%16c%14c%152)C513)C%12)C8,0.78,16.76,64.93,8.49,8.48816904,0.0215660777385099,,,1:1.5 wt/wt,DIO,,3 vol% DIO relative to chlorobenzene,,conventional,PFN-Br,,PEDOT:PSS,PEDOT:PSS,,chlorobenzene,,165.0,-5.21,-3.6,,-5.9,-3.9,
82786,10.1039/c9tc06140a,10.1039/c9tc06140a,PTB7-Th,PC71BM,PTB7-Th,PC71BM,CCCCC(CC)COC(=O)c1sc2csc(-c3cc4c(-c5ccc(CC(CC)CCCC)s5)c5sccc5c(-c5ccc(CC(CC)CCCC)s5)c4s3)c2c1F,COC(=O)CCCC1(c2ccccc2)C23c4c5ccc6c7cc8c9c%10c(cc%11cc%12c%13c%14c(cc%15c%16ccc-5c2c%16c2c5c%16c%17c(c(c46)c7c9c%17c4c%10c%11c%13c4c%16c%14c%152)C513)C%12)C8,0.8,16.71,65.27,8.73,8.7252936,0.0539106529209609,,,1:1.5 wt/wt,DIO,,3 vol% DIO relative to chlorobenzene,ITO/PEDOT:PSS/EP/PTB7-Th:PC71BM/PFN-Br/Al,conventional,PFN-Br,,PEDOT:PSS/EP,PEDOT:PSS/EP,,chlorobenzene,,165.0,-5.21,-3.6,,-5.9,-3.9,
82787,10.1039/c9tc06140a,10.1039/c9tc06140a,PTB7-Th,PC71BM,PTB7-Th,PC71BM,CCCCC(CC)COC(=O)c1sc2csc(-c3cc4c(-c5ccc(CC(CC)CCCC)s5)c5sccc5c(-c5ccc(CC(CC)CCCC)s5)c4s3)c2c1F,COC(=O)CCCC1(c2ccccc2)C23c4c5ccc6c7cc8c9c%10c(cc%11cc%12c%13c%14c(cc%15c%16ccc-5c2c%16c2c5c%16c%17c(c(c46)c7c9c%17c4c%10c%11c%13c4c%16c%14c%152)C513)C%12)C8,0.8,16.03,66.41,8.84,8.516418400000001,3.660425339366504,,,1:1.5 wt/wt,DIO,,3 vol% DIO relative to chlorobenzene,ITO/PEDOT:PSS/EP/PTB7-Th:PC71BM/PFN-Br/Al,conventional,PFN-Br,,PEDOT:PSS/EP,PEDOT:PSS/EP,,chlorobenzene,,165.0,-5.21,-3.6,,-5.9,-3.9,
82788,10.1039/c9tc06140a,10.1039/c9tc06140a,PTB7-Th,PC71BM,PTB7-Th,PC71BM,CCCCC(CC)COC(=O)c1sc2csc(-c3cc4c(-c5ccc(CC(CC)CCCC)s5)c5sccc5c(-c5ccc(CC(CC)CCCC)s5)c4s3)c2c1F,COC(=O)CCCC1(c2ccccc2)C23c4c5ccc6c7cc8c9c%10c(cc%11cc%12c%13c%14c(cc%15c%16ccc-5c2c%16c2c5c%16c%17c(c(c46)c7c9c%17c4c%10c%11c%13c4c%16c%14c%152)C513)C%12)C8,0.8,16.98,66.21,8.99,8.9939664,0.0441201334816405,,,1:1.5,DIO,,3%,,conventional,PFN-Br,,PEDOT:PSS/EP,PEDOT:PSS/EP,,chlorobenzene,,165.0,-5.21,-3.6,,-5.9,-3.9,
82789,10.1039/c9tc06140a,10.1039/c9tc06140a,PTB7-Th,PC71BM,PTB7-Th,PC71BM,CCCCC(CC)COC(=O)c1sc2csc(-c3cc4c(-c5ccc(CC(CC)CCCC)s5)c5sccc5c(-c5ccc(CC(CC)CCCC)s5)c4s3)c2c1F,COC(=O)CCCC1(c2ccccc2)C23c4c5ccc6c7cc8c9c%10c(cc%11cc%12c%13c%14c(cc%15c%16ccc-5c2c%16c2c5c%16c%17c(c(c46)c7c9c%17c4c%10c%11c%13c4c%16c%14c%152)C513)C%12)C8,0.8,16.68,62.57,8.35,8.3493408,0.0078946107784361,,,1:1.5 wt/wt,DIO,,3 vol% DIO relative to chlorobenzene,ITO/PEDOT:PSS/EP/PTB7-Th:PC71BM/PFN-Br/Al,conventional,PFN-Br,,PEDOT:PSS/EP,PEDOT:PSS/EP,,chlorobenzene,,165.0,-5.21,-3.6,,-5.9,-3.9,
82790,10.1039/c9tc06140a,10.1039/c9tc06140a,PTB7-Th,PC71BM,PTB7-Th,PC71BM,CCCCC(CC)COC(=O)c1sc2csc(-c3cc4c(-c5ccc(CC(CC)CCCC)s5)c5sccc5c(-c5ccc(CC(CC)CCCC)s5)c4s3)c2c1F,COC(=O)CCCC1(c2ccccc2)C23c4c5ccc6c7cc8c9c%10c(cc%11cc%12c%13c%14c(cc%15c%16ccc-5c2c%16c2c5c%16c%17c(c(c46)c7c9c%17c4c%10c%11c%13c4c%16c%14c%152)C513)C%12)C8,0.8,16.55,61.94,8.2,8.200856000000002,0.0104390243902732,,,1:1.5 wt/wt,DIO,,3 vol% DIO relative to chlorobenzene,ITO/PEDOT:PSS/EP/PTB7-Th:PC71BM/PFN-Br/Al,conventional,PFN-Br,,PEDOT:PSS/EP,PEDOT:PSS/EP,,chlorobenzene,,165.0,-5.21,-3.6,,-5.9,-3.9,
82791,10.1039/c9tc06140a,10.1039/c9tc06140a,PTB7-Th,PC71BM,PTB7-Th,PC71BM,CCCCC(CC)COC(=O)c1sc2csc(-c3cc4c(-c5ccc(CC(CC)CCCC)s5)c5sccc5c(-c5ccc(CC(CC)CCCC)s5)c4s3)c2c1F,COC(=O)CCCC1(c2ccccc2)C23c4c5ccc6c7cc8c9c%10c(cc%11cc%12c%13c%14c(cc%15c%16ccc-5c2c%16c2c5c%16c%17c(c(c46)c7c9c%17c4c%10c%11c%13c4c%16c%14c%152)C513)C%12)C8,0.8,16.83,65.26,8.78,8.7866064,0.0752437357631069,,,1:1.5,DIO,,3%,,conventional,PFN-Br,,PEDOT:PSS/EP,PEDOT:PSS/EP,,chlorobenzene,,165.0,-5.21,-3.6,,-5.9,-3.9,
82792,10.1039/c9tc06140a,10.1039/c9tc06140a,PTB7-Th,PC71BM,PTB7-Th,PC71BM,CCCCC(CC)COC(=O)c1sc2csc(-c3cc4c(-c5ccc(CC(CC)CCCC)s5)c5sccc5c(-c5ccc(CC(CC)CCCC)s5)c4s3)c2c1F,COC(=O)CCCC1(c2ccccc2)C23c4c5ccc6c7cc8c9c%10c(cc%11cc%12c%13c%14c(cc%15c%16ccc-5c2c%16c2c5c%16c%17c(c(c46)c7c9c%17c4c%10c%11c%13c4c%16c%14c%152)C513)C%12)C8,0.74,17.3,64.88,8.3,8.305937599999998,0.0715373493975607,,,1:1.5 wt/wt,DIO,,3 vol% DIO relative to chlorobenzene,ITO/PEDOT:PSS/EP/PTB7-Th:PC71BM/PFN-Br/Al,conventional,PFN-Br,,PEDOT:PSS/EP,PEDOT:PSS/EP,,chlorobenzene,,165.0,-5.21,-3.6,,-5.9,-3.9,
82793,10.1039/c9tc06140a,10.1039/c9tc06140a,PTB7-Th,PC71BM,PTB7-Th,PC71BM,CCCCC(CC)COC(=O)c1sc2csc(-c3cc4c(-c5ccc(CC(CC)CCCC)s5)c5sccc5c(-c5ccc(CC(CC)CCCC)s5)c4s3)c2c1F,COC(=O)CCCC1(c2ccccc2)C23c4c5ccc6c7cc8c9c%10c(cc%11cc%12c%13c%14c(cc%15c%16ccc-5c2c%16c2c5c%16c%17c(c(c46)c7c9c%17c4c%10c%11c%13c4c%16c%14c%152)C513)C%12)C8,0.78,16.4,56.59,7.24,7.238992800000001,0.0139116022099338,,,1:1.5 wt/wt,DIO,,3 vol% DIO relative to chlorobenzene,ITO/PEDOT:PSS/CV/PTB7-Th:PC71BM/PFN-Br/Al,conventional,PFN-Br,,PEDOT:PSS/CV,PEDOT:PSS/CV,,chlorobenzene,,165.0,-5.21,-3.6,,-5.9,-3.9,
82794,10.1039/c9tc06140a,10.1039/c9tc06140a,PCE-10,PC71BM,PCE10,PC71BM,CCCCC(CC)COC(=O)c1sc2c(-c3cc4c(-c5ccc(CC(CC)CCCC)s5)c5sccc5c(-c5ccc(CC(CC)CCCC)s5)c4s3)scc2c1F,COC(=O)CCCC1(c2ccccc2)C23c4c5ccc6c7cc8c9c%10c(cc%11cc%12c%13c%14c(cc%15c%16ccc-5c2c%16c2c5c%16c%17c(c(c46)c7c9c%17c4c%10c%11c%13c4c%16c%14c%152)C513)C%12)C8,0.32,15.5,45.59,2.26,2.261264,0.0559292035398396,,,,,,,,conventional,PFN-Br,,Bare EP-film,,,,,,-5.21,-3.6,,-5.9,-3.9,
82795,10.1039/d0ee00714e,10.1039/d0ee00714e,BTR-Cl,Y6,BTR-Cl,Y6,CCCCCCc1cc(-c2cc3c(-c4cc(Cl)c(CC(CC)CCCC)s4)c4sc(-c5cc(CCCCCC)c(-c6cc(CCCCCC)c(-c7ccc(/C=C8/SC(=S)N(CCCCCC)C8=O)s7)s6)s5)cc4c(-c4cc(Cl)c(CC(CC)CCCC)s4)c3s2)sc1-c1cc(CCCCCC)c(-c2ccc(/C=C3\SC(=S)N(CC(CC)CCCC)C3=O)s2)s1,CCCCCCCCCCCc1c(/C=C2\C(=O)c3cc(F)c(F)cc3C2=C(C#N)C#N)sc2c1sc1c3c4nsnc4c4c5sc6c(CCCCCCCCCCC)c(/C=C7\C(=O)c8cc(F)c(F)cc8C7=C(C#N)C#N)sc6c5n(CC(CC)CCCC)c4c3n(CC(CC)CCCC)c21,0.8334,23.79,69.63,13.81,13.8052518318,0.0343821013758203,13.69,13.81,,,,,ITO/PEDOT:PSS/active layer/Phe-NaDPO/Ag,all-small-molecule organic solar cell,Phe-NaDPO,,PEDOT:PSS,,,,,,-5.46,-3.7,,-5.65,-4.09,
82797,10.1039/d0ee00774a,10.1039/d0ee00774a,PM7,IT4F,PM7,IT-4F,CCCCC(CC)Cc1sc(-c2c3ccsc3c(-c3cc(Cl)c(CC(CC)CCCC)s3)c3sc(-c4ccc(-c5sc(-c6cccs6)c6c5C(=O)c5c(CC(CC)CCCC)sc(CC(CC)CCCC)c5C6=O)s4)cc23)cc1Cl,CCCCCCc1ccc(C2(c3ccc(CCCCCC)cc3)c3cc4c(cc3-c3sc5cc(/C=C6\C(=O)c7cc(F)c(F)cc7C6=C(C#N)C#N)sc5c32)C(c2ccc(CCCCCC)cc2)(c2ccc(CCCCCC)cc2)c2c-4sc3cc(/C=C4\C(=O)c5cc(F)c(F)cc5C4=C(C#N)C#N)sc23)cc1,0.87,19.1,69.2,12.1,11.498964,4.9672396694214775,11.5,12.1,,,,,,slot-die coated,ZnO,,MoO3,,,,,,-5.575,-3.67,,-5.66,-4.14,
82798,10.1039/d0ee00774a,10.1039/d0ee00774a,PM7,IT4F,PM7,IT-4F,CCCCC(CC)Cc1sc(-c2c3ccsc3c(-c3cc(Cl)c(CC(CC)CCCC)s3)c3sc(-c4ccc(-c5sc(-c6cccs6)c6c5C(=O)c5c(CC(CC)CCCC)sc(CC(CC)CCCC)c5C6=O)s4)cc23)cc1Cl,CCCCCCc1ccc(C2(c3ccc(CCCCCC)cc3)c3cc4c(cc3-c3sc5cc(/C=C6\C(=O)c7cc(F)c(F)cc7C6=C(C#N)C#N)sc5c32)C(c2ccc(CCCCCC)cc2)(c2ccc(CCCCCC)cc2)c2c-4sc3cc(/C=C4\C(=O)c5cc(F)c(F)cc5C4=C(C#N)C#N)sc23)cc1,0.87,21.3,68.5,13.2,12.693734999999998,3.835340909090916,12.7,13.2,,,,,,slot-die coated,ZnO,,MoO3,,,,,,-5.575,-3.67,,-5.66,-4.14,
82799,10.1039/d0ee00774a,10.1039/d0ee00774a,PM7,IT4F,PM7,IT-4F,CCCCC(CC)Cc1sc(-c2c3ccsc3c(-c3cc(Cl)c(CC(CC)CCCC)s3)c3sc(-c4ccc(-c5sc(-c6cccs6)c6c5C(=O)c5c(CC(CC)CCCC)sc(CC(CC)CCCC)c5C6=O)s4)cc23)cc1Cl,CCCCCCc1ccc(C2(c3ccc(CCCCCC)cc3)c3cc4c(cc3-c3sc5cc(/C=C6\C(=O)c7cc(F)c(F)cc7C6=C(C#N)C#N)sc5c32)C(c2ccc(CCCCCC)cc2)(c2ccc(CCCCCC)cc2)c2c-4sc3cc(/C=C4\C(=O)c5cc(F)c(F)cc5C4=C(C#N)C#N)sc23)cc1,0.85,20.8,57.0,10.8,10.0776,6.688888888888892,10.2,10.8,,,,,inverted,slot-die coated,ZnO,,MoO3,,,,,,-5.575,-3.67,,-5.66,-4.14,
82800,10.1039/d0ee00774a,10.1039/d0ee00774a,PM7,IT4F,PM7,IT-4F,CCCCC(CC)Cc1sc(-c2c3ccsc3c(-c3cc(Cl)c(CC(CC)CCCC)s3)c3sc(-c4ccc(-c5sc(-c6cccs6)c6c5C(=O)c5c(CC(CC)CCCC)sc(CC(CC)CCCC)c5C6=O)s4)cc23)cc1Cl,CCCCCCc1ccc(C2(c3ccc(CCCCCC)cc3)c3cc4c(cc3-c3sc5cc(/C=C6\C(=O)c7cc(F)c(F)cc7C6=C(C#N)C#N)sc5c32)C(c2ccc(CCCCCC)cc2)(c2ccc(CCCCCC)cc2)c2c-4sc3cc(/C=C4\C(=O)c5cc(F)c(F)cc5C4=C(C#N)C#N)sc23)cc1,0.86,20.4,57.3,10.7,10.052711999999998,6.049420560747677,10.0,10.7,,,,,,slot-die coated,ZnO,,MoO3,,,,,,-5.575,-3.67,,-5.66,-4.14,
82801,10.1039/d0ee00774a,10.1039/d0ee00774a,PM7,IT4F,PM7,IT-4F,CCCCC(CC)Cc1sc(-c2c3ccsc3c(-c3cc(Cl)c(CC(CC)CCCC)s3)c3sc(-c4ccc(-c5sc(-c6cccs6)c6c5C(=O)c5c(CC(CC)CCCC)sc(CC(CC)CCCC)c5C6=O)s4)cc23)cc1Cl,CCCCCCc1ccc(C2(c3ccc(CCCCCC)cc3)c3cc4c(cc3-c3sc5cc(/C=C6\C(=O)c7cc(F)c(F)cc7C6=C(C#N)C#N)sc5c32)C(c2ccc(CCCCCC)cc2)(c2ccc(CCCCCC)cc2)c2c-4sc3cc(/C=C4\C(=O)c5cc(F)c(F)cc5C4=C(C#N)C#N)sc23)cc1,0.85,20.0,63.3,11.1,10.761,3.054054054054058,10.7,11.1,,,,,inverted,slot-die coated,ZnO,,MoO3,,,,,,-5.575,-3.67,,-5.66,-4.14,
82802,10.1039/d0py01351j,10.1039/d0py01351j,PM6,Y6,PM6,Y6,COC(=O)C(C)(C)c1cc(C)cc(-c2sc3c4sc5cc(/C=C6/C(=O)c7cc(F)cc(c7)C(=O)/C6=C\c6cc(C(C)(C)C(=O)OC)c(-c7cc(C)cc(C(C)(C)C(=O)OC)c7)s6)sc5c4c(C(C)(C)C(=O)OC)ccc2-3)c1,CCCCCCCCCCCc1c(/C=C2\C(=O)c3cc(F)c(F)cc3C2=C(C#N)C#N)sc2c1sc1c3c4nsnc4c4c5sc6c(CCCCCCCCCCC)c(/C=C7\C(=O)c8cc(F)c(F)cc8C7=C(C#N)C#N)sc6c5n(CC(CC)CCCC)c4c3n(CC(CC)CCCC)c21,0.83,25.33,72.33,15.28,15.20658687,0.4804524214659718,15.23,15.28,,,,,ITO/PEDOT:PSS/PBDB-T-2F:BTPTT-4F/CPE/Ag,NF-PSC,PFN-Br,PFN-Br,PEDOT:PSS,,,,,,-5.56,-3.65,,-5.65,-4.09,
82803,10.1039/d0py01351j,10.1039/d0py01351j,PM6,Y6,PM6,Y6,COC(=O)C(C)(C)c1cc(C)cc(-c2sc3c4sc5cc(/C=C6/C(=O)c7cc(F)cc(c7)C(=O)/C6=C\c6cc(C(C)(C)C(=O)OC)c(-c7cc(C)cc(C(C)(C)C(=O)OC)c7)s6)sc5c4c(C(C)(C)C(=O)OC)ccc2-3)c1,CCCCCCCCCCCc1c(/C=C2\C(=O)c3cc(F)c(F)cc3C2=C(C#N)C#N)sc2c1sc1c3c4nsnc4c4c5sc6c(CCCCCCCCCCC)c(/C=C7\C(=O)c8cc(F)c(F)cc8C7=C(C#N)C#N)sc6c5n(CC(CC)CCCC)c4c3n(CC(CC)CCCC)c21,0.84,26.23,73.27,16.14,16.14372564,0.0230832713754583,16.0,16.14,,,,,ITO/PEDOT:PSS/PBDB-T-2F:BTPTT-4F/CPE/Ag,NF-PSC,DPTFBr,DPTFBr,PEDOT:PSS,,,,,,-5.56,-3.65,,-5.65,-4.09,
82804,10.1039/d0py01351j,10.1039/d0py01351j,PM6,Y6,PM6,Y6,COC(=O)C(C)(C)c1cc(C)cc(-c2sc3c4sc5cc(/C=C6/C(=O)c7cc(F)cc(c7)C(=O)/C6=C\c6cc(C(C)(C)C(=O)OC)c(-c7cc(C)cc(C(C)(C)C(=O)OC)c7)s6)sc5c4c(C(C)(C)C(=O)OC)ccc2-3)c1,CCCCCCCCCCCc1c(/C=C2\C(=O)c3cc(F)c(F)cc3C2=C(C#N)C#N)sc2c1sc1c3c4nsnc4c4c5sc6c(CCCCCCCCCCC)c(/C=C7\C(=O)c8cc(F)c(F)cc8C7=C(C#N)C#N)sc6c5n(CC(CC)CCCC)c4c3n(CC(CC)CCCC)c21,0.83,26.19,70.3,15.47,15.2816031,1.217820943762125,15.29,15.47,,,,,ITO/PEDOT:PSS/PBDB-T-2F:BTPTT-4F/CPE/Ag,NF-PSC,DPTFNO,DPTFNO,PEDOT:PSS,,,,,,-5.56,-3.65,,-5.65,-4.09,
82805,10.1039/d0qi00497a,10.1039/d0qi00497a,PCDTBT,PC71BM,PCDTBT,PC71BM,CCCCCCCCC(CCCCCCCC)n1c2ccccc2c2ccc(-c3ccc(-c4ccc(-c5cccs5)c5nsnc45)s3)cc21,COC(=O)CCCC1(c2ccccc2)C23c4c5ccc6c7cc8c9c%10c(cc%11cc%12c%13c%14c(cc%15c%16ccc-5c2c%16c2c5c%16c%17c(c(c46)c7c9c%17c4c%10c%11c%13c4c%16c%14c%152)C513)C%12)C8,0.242,6.61,31.6,0.52,0.50547992,2.792323076923086,0.52,0.52,1:2,,,,,,No ZnO,,,,,chlorobenzene,,,-5.5,-3.6,,-5.9,-3.9,
82806,10.1039/d0qi00497a,10.1039/d0qi00497a,PCDTBT,PC71BM,PCDTBT,PC71BM,CCCCCCCCC(CCCCCCCC)n1c2ccccc2c2ccc(-c3ccc(-c4ccc(-c5cccs5)c5nsnc45)s3)cc21,COC(=O)CCCC1(c2ccccc2)C23c4c5ccc6c7cc8c9c%10c(cc%11cc%12c%13c%14c(cc%15c%16ccc-5c2c%16c2c5c%16c%17c(c(c46)c7c9c%17c4c%10c%11c%13c4c%16c%14c%152)C513)C%12)C8,0.886,8.47,52.1,3.97,3.90980282,1.5163017632241775,3.97,3.97,1:2,,,,,,ZnO (100 °C),ZnO,,,,chlorobenzene,,100.0,-5.5,-3.6,,-5.9,-3.9,
82807,10.1039/d0qi00497a,10.1039/d0qi00497a,PCDTBT,PC71BM,PCDTBT,PC71BM,CCCCCCCCC(CCCCCCCC)n1c2ccccc2c2ccc(-c3ccc(-c4ccc(-c5cccs5)c5nsnc45)s3)cc21,COC(=O)CCCC1(c2ccccc2)C23c4c5ccc6c7cc8c9c%10c(cc%11cc%12c%13c%14c(cc%15c%16ccc-5c2c%16c2c5c%16c%17c(c(c46)c7c9c%17c4c%10c%11c%13c4c%16c%14c%152)C513)C%12)C8,0.883,8.41,51.1,3.86,3.794701330000001,1.6916753886010192,3.86,3.86,1:2,,,,,,ZnO (200 °C),ZnO,,,,chlorobenzene,,200.0,-5.5,-3.6,,-5.9,-3.9,
82808,10.1039/d0qi00497a,10.1039/d0qi00497a,PCDTBT,PC71BM,PCDTBT,PC71BM,CCCCCCCCC(CCCCCCCC)n1c2ccccc2c2ccc(-c3ccc(-c4ccc(-c5cccs5)c5nsnc45)s3)cc21,COC(=O)CCCC1(c2ccccc2)C23c4c5ccc6c7cc8c9c%10c(cc%11cc%12c%13c%14c(cc%15c%16ccc-5c2c%16c2c5c%16c%17c(c(c46)c7c9c%17c4c%10c%11c%13c4c%16c%14c%152)C513)C%12)C8,0.591,6.65,36.1,1.43,1.4187841499999998,0.7843251748251845,1.43,1.43,1:2,,,,,,ZnO (450 °C),ZnO,,,,chlorobenzene,,450.0,-5.5,-3.6,,-5.9,-3.9,
82809,10.1039/d0qm00325e,10.1039/d0qm00325e,PM6,Y6,PM6,Y6,COC(=O)C(C)(C)c1cc(C)cc(-c2sc3c4sc5cc(/C=C6/C(=O)c7cc(F)cc(c7)C(=O)/C6=C\c6cc(C(C)(C)C(=O)OC)c(-c7cc(C)cc(C(C)(C)C(=O)OC)c7)s6)sc5c4c(C(C)(C)C(=O)OC)ccc2-3)c1,CCCCCCCCCCCc1c(/C=C2\C(=O)c3cc(F)c(F)cc3C2=C(C#N)C#N)sc2c1sc1c3c4nsnc4c4c5sc6c(CCCCCCCCCCC)c(/C=C7\C(=O)c8cc(F)c(F)cc8C7=C(C#N)C#N)sc6c5n(CC(CC)CCCC)c4c3n(CC(CC)CCCC)c21,0.72,23.86,56.03,9.4,9.62550576,2.3989974468085,9.4,,1:1 w/w,chloronaphthalene,,0.5 vol%,,inverted PSC,Blank,,MoO3,,,trichloromethane,,,-5.56,-3.65,,-5.65,-4.09,
82810,10.1039/d0qm00325e,10.1039/d0qm00325e,PM6,Y6,PM6,Y6,COC(=O)C(C)(C)c1cc(C)cc(-c2sc3c4sc5cc(/C=C6/C(=O)c7cc(F)cc(c7)C(=O)/C6=C\c6cc(C(C)(C)C(=O)OC)c(-c7cc(C)cc(C(C)(C)C(=O)OC)c7)s6)sc5c4c(C(C)(C)C(=O)OC)ccc2-3)c1,CCCCCCCCCCCc1c(/C=C2\C(=O)c3cc(F)c(F)cc3C2=C(C#N)C#N)sc2c1sc1c3c4nsnc4c4c5sc6c(CCCCCCCCCCC)c(/C=C7\C(=O)c8cc(F)c(F)cc8C7=C(C#N)C#N)sc6c5n(CC(CC)CCCC)c4c3n(CC(CC)CCCC)c21,0.76,23.34,58.45,10.51,10.3680948,1.3501921979067562,10.51,,1:1 w/w,chloronaphthalene,,0.5 vol%,,inverted PSC,ACBV,ACBV,MoO3,,,trichloromethane,,,-5.56,-3.65,,-5.65,-4.09,
