Repository: JiYiqaq/PCE-KA-GNN

# Data directory

- `raw/Active_Database.csv` is the immutable source dataset bundled under CC BY 4.0. Do not overwrite it with processed data.
- `processed/` is created and populated by the training pipeline. Generated `.pt` and `.pth` caches are intentionally ignored by Git because they can exceed GitHub's normal single-file limit.

See `../DATA_LICENSE.md` for provenance, license and checksum information.

File: data/raw/Active_Database.csv (part 278 of 471)
id,doi,doi_norm,donor,acceptor,donor_canonical,acceptor_canonical,donor_smiles,acceptor_smiles,voc,jsc,ff,pce,pce_recomputed,pce_relative_error_percent,pce_avg,pce_best,d_a_ratio,additive,additive_canonical,additive_ratio,device_structure,device_type,etl,etl_canonical,htl,htl_canonical,active_layer_thickness,solvent,solvent_canonical,annealing_temp,homo_d,lumo_d,eg_d,homo_a,lumo_a,eg_a
82811,10.1039/d0qm00325e,10.1039/d0qm00325e,PM6,Y6,PM6,Y6,COC(=O)C(C)(C)c1cc(C)cc(-c2sc3c4sc5cc(/C=C6/C(=O)c7cc(F)cc(c7)C(=O)/C6=C\c6cc(C(C)(C)C(=O)OC)c(-c7cc(C)cc(C(C)(C)C(=O)OC)c7)s6)sc5c4c(C(C)(C)C(=O)OC)ccc2-3)c1,CCCCCCCCCCCc1c(/C=C2\C(=O)c3cc(F)c(F)cc3C2=C(C#N)C#N)sc2c1sc1c3c4nsnc4c4c5sc6c(CCCCCCCCCCC)c(/C=C7\C(=O)c8cc(F)c(F)cc8C7=C(C#N)C#N)sc6c5n(CC(CC)CCCC)c4c3n(CC(CC)CCCC)c21,0.77,24.11,62.07,11.37,11.52310929,1.346607651715053,11.37,,1:1 w/w,chloronaphthalene,,0.5 vol%,ITO/ETL/PM6:Y6/MoO3/Al,inverted PSC,ACBV crosslinked,ACBV,MoO3,,,trichloromethane,,,-5.56,-3.65,,-5.65,-4.09,
82812,10.1039/d0qm00325e,10.1039/d0qm00325e,PM6,Y6,PM6,Y6,COC(=O)C(C)(C)c1cc(C)cc(-c2sc3c4sc5cc(/C=C6/C(=O)c7cc(F)cc(c7)C(=O)/C6=C\c6cc(C(C)(C)C(=O)OC)c(-c7cc(C)cc(C(C)(C)C(=O)OC)c7)s6)sc5c4c(C(C)(C)C(=O)OC)ccc2-3)c1,CCCCCCCCCCCc1c(/C=C2\C(=O)c3cc(F)c(F)cc3C2=C(C#N)C#N)sc2c1sc1c3c4nsnc4c4c5sc6c(CCCCCCCCCCC)c(/C=C7\C(=O)c8cc(F)c(F)cc8C7=C(C#N)C#N)sc6c5n(CC(CC)CCCC)c4c3n(CC(CC)CCCC)c21,0.75,24.46,67.1,12.84,12.309494999999997,4.131658878504699,12.84,,1:1 w/w,chloronaphthalene,,0.5 vol%,ITO/ETL/PM6:Y6/MoO3/Al,inverted PSC,Hf(ACBV)₄,Hf(ACBV)4,MoO3,,,trichloromethane,,,-5.56,-3.65,,-5.65,-4.09,
82813,10.1039/d0qm00325e,10.1039/d0qm00325e,PM6,Y6,PM6,Y6,COC(=O)C(C)(C)c1cc(C)cc(-c2sc3c4sc5cc(/C=C6/C(=O)c7cc(F)cc(c7)C(=O)/C6=C\c6cc(C(C)(C)C(=O)OC)c(-c7cc(C)cc(C(C)(C)C(=O)OC)c7)s6)sc5c4c(C(C)(C)C(=O)OC)ccc2-3)c1,CCCCCCCCCCCc1c(/C=C2\C(=O)c3cc(F)c(F)cc3C2=C(C#N)C#N)sc2c1sc1c3c4nsnc4c4c5sc6c(CCCCCCCCCCC)c(/C=C7\C(=O)c8cc(F)c(F)cc8C7=C(C#N)C#N)sc6c5n(CC(CC)CCCC)c4c3n(CC(CC)CCCC)c21,0.82,25.27,71.01,14.61,14.71426614,0.7136628336755647,14.61,,1:1 w/w,chloronaphthalene,,0.5 vol%,ITO/ETL/PM6:Y6/MoO3/Al,inverted PSC,Hf(ACBV)₄ crosslinked,Hf(ACBV)4,MoO3,,,trichloromethane,,,-5.56,-3.65,,-5.65,-4.09,
82818,10.1039/d0ra03461d,10.1039/d0ra03461d,PBDB-T-2F,IT-4F,PM6,IT-4F,COC(=O)C(C)(C)c1cc(C)cc(-c2sc3c4sc5cc(/C=C6/C(=O)c7cc(F)cc(c7)C(=O)/C6=C\c6cc(C(C)(C)C(=O)OC)c(-c7cc(C)cc(C(C)(C)C(=O)OC)c7)s6)sc5c4c(C(C)(C)C(=O)OC)ccc2-3)c1,CCCCCCc1ccc(C2(c3ccc(CCCCCC)cc3)c3cc4c(cc3-c3sc5cc(/C=C6\C(=O)c7cc(F)c(F)cc7C6=C(C#N)C#N)sc5c32)C(c2ccc(CCCCCC)cc2)(c2ccc(CCCCCC)cc2)c2c-4sc3cc(/C=C4\C(=O)c5cc(F)c(F)cc5C4=C(C#N)C#N)sc23)cc1,0.856,22.16,72.35,13.72,13.724042559999996,0.0294647230320459,,,,1.8-diiodooctane,,,,polymer solar cell,PFN-Br,,PEDOT:PSS,PEDOT:PSS,,chlorobenzene,,100.0,-5.56,-3.65,,-5.66,-4.14,
82819,10.1039/d0ra03461d,10.1039/d0ra03461d,PBDB-T-2F,IT-4F,PM6,IT-4F,COC(=O)C(C)(C)c1cc(C)cc(-c2sc3c4sc5cc(/C=C6/C(=O)c7cc(F)cc(c7)C(=O)/C6=C\c6cc(C(C)(C)C(=O)OC)c(-c7cc(C)cc(C(C)(C)C(=O)OC)c7)s6)sc5c4c(C(C)(C)C(=O)OC)ccc2-3)c1,CCCCCCc1ccc(C2(c3ccc(CCCCCC)cc3)c3cc4c(cc3-c3sc5cc(/C=C6\C(=O)c7cc(F)c(F)cc7C6=C(C#N)C#N)sc5c32)C(c2ccc(CCCCCC)cc2)(c2ccc(CCCCCC)cc2)c2c-4sc3cc(/C=C4\C(=O)c5cc(F)c(F)cc5C4=C(C#N)C#N)sc23)cc1,0.512,21.5,53.94,5.93,5.9377152,0.1301045531197419,,,,1.8-diiodooctane,,,conventional,polymer solar cell,PFN-Br,,uSWNTs,uSWNTs,,chlorobenzene,,100.0,-5.56,-3.65,,-5.66,-4.14,
82820,10.1039/d0ra03461d,10.1039/d0ra03461d,PBDB-T-2F,IT-4F,PM6,IT-4F,COC(=O)C(C)(C)c1cc(C)cc(-c2sc3c4sc5cc(/C=C6/C(=O)c7cc(F)cc(c7)C(=O)/C6=C\c6cc(C(C)(C)C(=O)OC)c(-c7cc(C)cc(C(C)(C)C(=O)OC)c7)s6)sc5c4c(C(C)(C)C(=O)OC)ccc2-3)c1,CCCCCCc1ccc(C2(c3ccc(CCCCCC)cc3)c3cc4c(cc3-c3sc5cc(/C=C6\C(=O)c7cc(F)c(F)cc7C6=C(C#N)C#N)sc5c32)C(c2ccc(CCCCCC)cc2)(c2ccc(CCCCCC)cc2)c2c-4sc3cc(/C=C4\C(=O)c5cc(F)c(F)cc5C4=C(C#N)C#N)sc23)cc1,0.842,22.33,71.38,13.42,13.420767667999998,0.0057203278688388,,,,1.8-diiodooctane,,,,polymer solar cell,PFN-Br,,0.5 mg mL⁻¹ uSWNTs/PEDOT:PSS,uSWNTs/PEDOT:PSS,,chlorobenzene,,100.0,-5.56,-3.65,,-5.66,-4.14,
82821,10.1039/d0ra03461d,10.1039/d0ra03461d,PBDB-T-2F,IT-4F,PM6,IT-4F,COC(=O)C(C)(C)c1cc(C)cc(-c2sc3c4sc5cc(/C=C6/C(=O)c7cc(F)cc(c7)C(=O)/C6=C\c6cc(C(C)(C)C(=O)OC)c(-c7cc(C)cc(C(C)(C)C(=O)OC)c7)s6)sc5c4c(C(C)(C)C(=O)OC)ccc2-3)c1,CCCCCCc1ccc(C2(c3ccc(CCCCCC)cc3)c3cc4c(cc3-c3sc5cc(/C=C6\C(=O)c7cc(F)c(F)cc7C6=C(C#N)C#N)sc5c32)C(c2ccc(CCCCCC)cc2)(c2ccc(CCCCCC)cc2)c2c-4sc3cc(/C=C4\C(=O)c5cc(F)c(F)cc5C4=C(C#N)C#N)sc23)cc1,0.853,23.39,73.17,14.6,14.598636939,0.0093360342465703,,,,1.8-diiodooctane,,,,polymer solar cell,PFN-Br,,0.1 mg mL⁻¹ uSWNTs/PEDOT:PSS,uSWNTs/PEDOT:PSS,,chlorobenzene,,100.0,-5.56,-3.65,,-5.66,-4.14,
82822,10.1039/d0ra03461d,10.1039/d0ra03461d,PBDB-T-2F,IT-4F,PM6,IT-4F,COC(=O)C(C)(C)c1cc(C)cc(-c2sc3c4sc5cc(/C=C6/C(=O)c7cc(F)cc(c7)C(=O)/C6=C\c6cc(C(C)(C)C(=O)OC)c(-c7cc(C)cc(C(C)(C)C(=O)OC)c7)s6)sc5c4c(C(C)(C)C(=O)OC)ccc2-3)c1,CCCCCCc1ccc(C2(c3ccc(CCCCCC)cc3)c3cc4c(cc3-c3sc5cc(/C=C6\C(=O)c7cc(F)c(F)cc7C6=C(C#N)C#N)sc5c32)C(c2ccc(CCCCCC)cc2)(c2ccc(CCCCCC)cc2)c2c-4sc3cc(/C=C4\C(=O)c5cc(F)c(F)cc5C4=C(C#N)C#N)sc23)cc1,0.854,22.12,72.53,13.69,13.701265144,0.0822873922571301,,,,1.8-diiodooctane,,,,polymer solar cell,PFN-Br,,0.05 mg mL⁻¹ uSWNTs/PEDOT:PSS,uSWNTs/PEDOT:PSS,,chlorobenzene,,100.0,-5.56,-3.65,,-5.66,-4.14,
82842,10.1039/d0ta00999g,10.1039/d0ta00999g,PBDB-T-2F,Y6,PM6,Y6,COC(=O)C(C)(C)c1cc(C)cc(-c2sc3c4sc5cc(/C=C6/C(=O)c7cc(F)cc(c7)C(=O)/C6=C\c6cc(C(C)(C)C(=O)OC)c(-c7cc(C)cc(C(C)(C)C(=O)OC)c7)s6)sc5c4c(C(C)(C)C(=O)OC)ccc2-3)c1,CCCCCCCCCCCc1c(/C=C2\C(=O)c3cc(F)c(F)cc3C2=C(C#N)C#N)sc2c1sc1c3c4nsnc4c4c5sc6c(CCCCCCCCCCC)c(/C=C7\C(=O)c8cc(F)c(F)cc8C7=C(C#N)C#N)sc6c5n(CC(CC)CCCC)c4c3n(CC(CC)CCCC)c21,0.881,24.5,78.2,16.9,16.879079,0.1237928994082707,16.8,16.9,,,,,conventional,conventional,PFN-Br,,PMC-4,,,chloroform,,,-5.56,-3.65,,-5.65,-4.09,
82843,10.1039/d0ta00999g,10.1039/d0ta00999g,PBDB-T-2F,Y6,PM6,Y6,COC(=O)C(C)(C)c1cc(C)cc(-c2sc3c4sc5cc(/C=C6/C(=O)c7cc(F)cc(c7)C(=O)/C6=C\c6cc(C(C)(C)C(=O)OC)c(-c7cc(C)cc(C(C)(C)C(=O)OC)c7)s6)sc5c4c(C(C)(C)C(=O)OC)ccc2-3)c1,CCCCCCCCCCCc1c(/C=C2\C(=O)c3cc(F)c(F)cc3C2=C(C#N)C#N)sc2c1sc1c3c4nsnc4c4c5sc6c(CCCCCCCCCCC)c(/C=C7\C(=O)c8cc(F)c(F)cc8C7=C(C#N)C#N)sc6c5n(CC(CC)CCCC)c4c3n(CC(CC)CCCC)c21,0.875,25.1,79.0,17.4,17.350375,0.2852011494252812,17.3,17.4,,,,,conventional,conventional,PFN-Br,,PMC,,,chloroform,,,-5.56,-3.65,,-5.65,-4.09,
82844,10.1039/d0ta00999g,10.1039/d0ta00999g,PBDB-T-2F,Y6,PM6,Y6,COC(=O)C(C)(C)c1cc(C)cc(-c2sc3c4sc5cc(/C=C6/C(=O)c7cc(F)cc(c7)C(=O)/C6=C\c6cc(C(C)(C)C(=O)OC)c(-c7cc(C)cc(C(C)(C)C(=O)OC)c7)s6)sc5c4c(C(C)(C)C(=O)OC)ccc2-3)c1,CCCCCCCCCCCc1c(/C=C2\C(=O)c3cc(F)c(F)cc3C2=C(C#N)C#N)sc2c1sc1c3c4nsnc4c4c5sc6c(CCCCCCCCCCC)c(/C=C7\C(=O)c8cc(F)c(F)cc8C7=C(C#N)C#N)sc6c5n(CC(CC)CCCC)c4c3n(CC(CC)CCCC)c21,0.87,25.8,79.5,17.8,17.84457,0.2503932584269675,17.7,17.8,,,,,conventional,conventional,PFN-Br,,PMC,,,chloroform,,,-5.56,-3.65,,-5.65,-4.09,
82845,10.1039/d0ta00999g,10.1039/d0ta00999g,PBDB-T-2F,Y6,PM6,Y6,COC(=O)C(C)(C)c1cc(C)cc(-c2sc3c4sc5cc(/C=C6/C(=O)c7cc(F)cc(c7)C(=O)/C6=C\c6cc(C(C)(C)C(=O)OC)c(-c7cc(C)cc(C(C)(C)C(=O)OC)c7)s6)sc5c4c(C(C)(C)C(=O)OC)ccc2-3)c1,CCCCCCCCCCCc1c(/C=C2\C(=O)c3cc(F)c(F)cc3C2=C(C#N)C#N)sc2c1sc1c3c4nsnc4c4c5sc6c(CCCCCCCCCCC)c(/C=C7\C(=O)c8cc(F)c(F)cc8C7=C(C#N)C#N)sc6c5n(CC(CC)CCCC)c4c3n(CC(CC)CCCC)c21,0.865,26.3,80.1,18.2,18.2223495,0.1227994505494543,18.1,18.2,,,,,conventional,conventional,PFN-Br,,PMC,,,chloroform,,,-5.56,-3.65,,-5.65,-4.09,
82846,10.1039/d0ta00999g,10.1039/d0ta00999g,PBDB-T-2F,Y6,PM6,Y6,COC(=O)C(C)(C)c1cc(C)cc(-c2sc3c4sc5cc(/C=C6/C(=O)c7cc(F)cc(c7)C(=O)/C6=C\c6cc(C(C)(C)C(=O)OC)c(-c7cc(C)cc(C(C)(C)C(=O)OC)c7)s6)sc5c4c(C(C)(C)C(=O)OC)ccc2-3)c1,CCCCCCCCCCCc1c(/C=C2\C(=O)c3cc(F)c(F)cc3C2=C(C#N)C#N)sc2c1sc1c3c4nsnc4c4c5sc6c(CCCCCCCCCCC)c(/C=C7\C(=O)c8cc(F)c(F)cc8C7=C(C#N)C#N)sc6c5n(CC(CC)CCCC)c4c3n(CC(CC)CCCC)c21,0.86,26.9,80.5,18.6,18.62287,0.1229569892472983,18.5,18.6,,,,,conventional,conventional,PFN-Br,,PMC,,,chloroform,,,-5.56,-3.65,,-5.65,-4.09,
82873,10.1039/d0tc01177k,10.1039/d0tc01177k,BT-OT-ID,PC71BM,BT-OT-ID,PC71BM,,COC(=O)CCCC1(c2ccccc2)C23c4c5ccc6c7cc8c9c%10c(cc%11cc%12c%13c%14c(cc%15c%16ccc-5c2c%16c2c5c%16c%17c(c(c46)c7c9c%17c4c%10c%11c%13c4c%16c%14c%152)C513)C%12)C8,0.81,11.34,49.96,4.61,4.589025840000001,0.4549709327548751,4.376,4.61,0,,,,,,,,,,,,,,,,,-5.9,-3.9,
82880,10.1039/d0tc01177k,10.1039/d0tc01177k,BT-TO-ID,PC71BM,BT-TO-ID,PC71BM,,COC(=O)CCCC1(c2ccccc2)C23c4c5ccc6c7cc8c9c%10c(cc%11cc%12c%13c%14c(cc%15c%16ccc-5c2c%16c2c5c%16c%17c(c(c46)c7c9c%17c4c%10c%11c%13c4c%16c%14c%152)C513)C%12)C8,0.96,10.62,61.83,6.29,6.303692159999998,0.2176813990460724,5.805,6.29,100,o-chlorophenol,,0.6%,ITO/ZnO/active layer/MoOx/Ag,,ZnO,,MoOx,,90.0,,,,,,,-5.9,-3.9,
82881,10.1039/d0tc02513e,10.1039/d0tc02513e,PTB7-Th,PC71BM,PTB7-Th,PC71BM,CCCCC(CC)COC(=O)c1sc2csc(-c3cc4c(-c5ccc(CC(CC)CCCC)s5)c5sccc5c(-c5ccc(CC(CC)CCCC)s5)c4s3)c2c1F,COC(=O)CCCC1(c2ccccc2)C23c4c5ccc6c7cc8c9c%10c(cc%11cc%12c%13c%14c(cc%15c%16ccc-5c2c%16c2c5c%16c%17c(c(c46)c7c9c%17c4c%10c%11c%13c4c%16c%14c%152)C513)C%12)C8,0.8,17.5,62.5,8.75,8.75,0.0,8.69,8.75,,,,,,PSC,ZnO/interlayer,ZnO/interlayer,,,,,,,-5.21,-3.6,,-5.9,-3.9,
82882,10.1039/d0tc02513e,10.1039/d0tc02513e,PTB7-Th,PC71BM,PTB7-Th,PC71BM,CCCCC(CC)COC(=O)c1sc2csc(-c3cc4c(-c5ccc(CC(CC)CCCC)s5)c5sccc5c(-c5ccc(CC(CC)CCCC)s5)c4s3)c2c1F,COC(=O)CCCC1(c2ccccc2)C23c4c5ccc6c7cc8c9c%10c(cc%11cc%12c%13c%14c(cc%15c%16ccc-5c2c%16c2c5c%16c%17c(c(c46)c7c9c%17c4c%10c%11c%13c4c%16c%14c%152)C513)C%12)C8,0.8,19.7,61.1,9.56,9.62936,0.7255230125522976,9.41,9.56,,,,,inverted,PSC,ZnO/interlayer,ZnO/interlayer,,,,,,,-5.21,-3.6,,-5.9,-3.9,
82883,10.1039/d0tc02513e,10.1039/d0tc02513e,PTB7-Th,PC71BM,PTB7-Th,PC71BM,CCCCC(CC)COC(=O)c1sc2csc(-c3cc4c(-c5ccc(CC(CC)CCCC)s5)c5sccc5c(-c5ccc(CC(CC)CCCC)s5)c4s3)c2c1F,COC(=O)CCCC1(c2ccccc2)C23c4c5ccc6c7cc8c9c%10c(cc%11cc%12c%13c%14c(cc%15c%16ccc-5c2c%16c2c5c%16c%17c(c(c46)c7c9c%17c4c%10c%11c%13c4c%16c%14c%152)C513)C%12)C8,0.79,20.2,66.6,10.63,10.628028,0.0185512699906122,10.29,10.63,,,,,inverted,PSC,ZnO/interlayer,ZnO/interlayer,,,,,,,-5.21,-3.6,,-5.9,-3.9,
82884,10.1039/d0tc03043k,10.1039/d0tc03043k,BSCl,IDIC-4Cl,BSCl,IDIC-4Cl,,CCCCCCCCC1(CCCCCCCC)c2cc3c(cc2-c2sc(/C=C4\C(=O)c5cc(Cl)c(Cl)cc5C4=C(C#N)C#N)cc21)C(CCCCCCCC)(CCCCCCCC)c1cc(/C=C2\C(=O)c4cc(Cl)c(Cl)cc4C2=C(C#N)C#N)sc1-3,0.903,7.7,33.9,2.35,2.3571009,0.3021659574467976,2.32,2.35,,,,,,ASM-OSC,,,PEDOT:PSS,,,,,,,,,-5.9,-4.04,
82885,10.1039/d0tc03043k,10.1039/d0tc03043k,BSCl,IDIC-4Cl,BSCl,IDIC-4Cl,,CCCCCCCCC1(CCCCCCCC)c2cc3c(cc2-c2sc(/C=C4\C(=O)c5cc(Cl)c(Cl)cc5C4=C(C#N)C#N)cc21)C(CCCCCCCC)(CCCCCCCC)c1cc(/C=C2\C(=O)c4cc(Cl)c(Cl)cc4C2=C(C#N)C#N)sc1-3,0.929,12.9,45.6,5.45,5.464749600000001,0.2706348623853379,5.1,5.45,,,,,conventional,ASM-OSC,,,PEDOT:PSS,,,chloroform,,,,,,-5.9,-4.04,
82886,10.1039/d0tc03043k,10.1039/d0tc03043k,BSCl,IDIC-4Cl,BSCl,IDIC-4Cl,,CCCCCCCCC1(CCCCCCCC)c2cc3c(cc2-c2sc(/C=C4\C(=O)c5cc(Cl)c(Cl)cc5C4=C(C#N)C#N)cc21)C(CCCCCCCC)(CCCCCCCC)c1cc(/C=C2\C(=O)c4cc(Cl)c(Cl)cc4C2=C(C#N)C#N)sc1-3,0.845,19.1,65.6,10.57,10.587511999999998,0.1656764427625184,10.29,10.57,,,,,conventional,ASM-OSC,,,PEDOT:PSS,,,chloroform,,120.0,,,,-5.9,-4.04,
82887,10.1039/d0tc03043k,10.1039/d0tc03043k,BSCl,IDIC-4Cl,BSCl,IDIC-4Cl,,CCCCCCCCC1(CCCCCCCC)c2cc3c(cc2-c2sc(/C=C4\C(=O)c5cc(Cl)c(Cl)cc5C4=C(C#N)C#N)cc21)C(CCCCCCCC)(CCCCCCCC)c1cc(/C=C2\C(=O)c4cc(Cl)c(Cl)cc4C2=C(C#N)C#N)sc1-3,0.865,21.5,70.0,13.03,13.01825,0.0901765157329183,12.85,13.03,,,,,conventional,ASM-OSC,,,PEDOT:PSS,,,chloroform,,120.0,,,,-5.9,-4.04,
82900,10.1039/d1ma00913c,10.1039/d1ma00913c,PTB7,PC71BM,PTB7,PC71BM,CCCCC(CC)COC(=O)c1sc2c(-c3cc4c(OCC(CC)CCCC)c5sccc5c(OCC(CC)CCCC)c4s3)scc2c1F,COC(=O)CCCC1(c2ccccc2)C23c4c5ccc6c7cc8c9c%10c(cc%11cc%12c%13c%14c(cc%15c%16ccc-5c2c%16c2c5c%16c%17c(c(c46)c7c9c%17c4c%10c%11c%13c4c%16c%14c%152)C513)C%12)C8,0.68,15.0,48.72,5.23,4.9694400000000005,4.982026768642445,5.01,5.23,1:1.5,DIO,,3%,,conventional OSC,PFN+Br−,,No HTL,,,chlorobenzene,,80.0,-5.19,-3.43,,-5.9,-3.9,
82901,10.1039/d1ma00913c,10.1039/d1ma00913c,PTB7,PC71BM,PTB7,PC71BM,CCCCC(CC)COC(=O)c1sc2c(-c3cc4c(OCC(CC)CCCC)c5sccc5c(OCC(CC)CCCC)c4s3)scc2c1F,COC(=O)CCCC1(c2ccccc2)C23c4c5ccc6c7cc8c9c%10c(cc%11cc%12c%13c%14c(cc%15c%16ccc-5c2c%16c2c5c%16c%17c(c(c46)c7c9c%17c4c%10c%11c%13c4c%16c%14c%152)C513)C%12)C8,0.63,16.84,55.63,6.87,5.90189796,14.091732751091698,5.93,6.87,1:1.5,DIO,,3%,ITO/HTL/PTB7:PC71BM/PFN+Br-/Al,conventional OSC,PFN+Br−,,Li:PSS 0,Li:PSS,,chlorobenzene,,80.0,-5.19,-3.43,,-5.9,-3.9,
82902,10.1039/d1ma00913c,10.1039/d1ma00913c,PTB7,PC71BM,PTB7,PC71BM,CCCCC(CC)COC(=O)c1sc2c(-c3cc4c(OCC(CC)CCCC)c5sccc5c(OCC(CC)CCCC)c4s3)scc2c1F,COC(=O)CCCC1(c2ccccc2)C23c4c5ccc6c7cc8c9c%10c(cc%11cc%12c%13c%14c(cc%15c%16ccc-5c2c%16c2c5c%16c%17c(c(c46)c7c9c%17c4c%10c%11c%13c4c%16c%14c%152)C513)C%12)C8,0.61,16.37,55.21,7.21,5.51310497,23.53529861303745,5.5,7.21,1:1.5,DIO,,3%,ITO/HTL/PTB7:PC71BM/PFN+Br-/Al,conventional OSC,PFN+Br−,,Li:PSS A1,Li:PSS,,chlorobenzene,,80.0,-5.19,-3.43,,-5.9,-3.9,
82903,10.1039/d1ma00913c,10.1039/d1ma00913c,PTB7,PC71BM,PTB7,PC71BM,CCCCC(CC)COC(=O)c1sc2c(-c3cc4c(OCC(CC)CCCC)c5sccc5c(OCC(CC)CCCC)c4s3)scc2c1F,COC(=O)CCCC1(c2ccccc2)C23c4c5ccc6c7cc8c9c%10c(cc%11cc%12c%13c%14c(cc%15c%16ccc-5c2c%16c2c5c%16c%17c(c(c46)c7c9c%17c4c%10c%11c%13c4c%16c%14c%152)C513)C%12)C8,0.66,16.79,57.15,7.96,6.3330201,20.4394459798995,6.43,7.96,1:1.5,DIO,,3%,ITO/HTL/PTB7:PC71BM/PFN+Br-/Al,conventional OSC,PFN+Br−,,Li:PSS A4,Li:PSS,,chlorobenzene,,80.0,-5.19,-3.43,,-5.9,-3.9,
82904,10.1039/d1ma00913c,10.1039/d1ma00913c,PTB7,PC71BM,PTB7,PC71BM,CCCCC(CC)COC(=O)c1sc2c(-c3cc4c(OCC(CC)CCCC)c5sccc5c(OCC(CC)CCCC)c4s3)scc2c1F,COC(=O)CCCC1(c2ccccc2)C23c4c5ccc6c7cc8c9c%10c(cc%11cc%12c%13c%14c(cc%15c%16ccc-5c2c%16c2c5c%16c%17c(c(c46)c7c9c%17c4c%10c%11c%13c4c%16c%14c%152)C513)C%12)C8,0.73,16.83,62.85,8.57,7.7216881499999985,9.898621353558946,7.73,8.57,1:1.5,DIO,,3%,ITO/HTL/PTB7:PC71BM/PFN+Br-/Al,conventional,PFN+Br−,,Li:PSS A7,Li:PSS,,chlorobenzene,,80.0,-5.19,-3.43,,-5.9,-3.9,
82905,10.1039/d1ma00913c,10.1039/d1ma00913c,PTB7,PC71BM,PTB7,PC71BM,CCCCC(CC)COC(=O)c1sc2c(-c3cc4c(OCC(CC)CCCC)c5sccc5c(OCC(CC)CCCC)c4s3)scc2c1F,COC(=O)CCCC1(c2ccccc2)C23c4c5ccc6c7cc8c9c%10c(cc%11cc%12c%13c%14c(cc%15c%16ccc-5c2c%16c2c5c%16c%17c(c(c46)c7c9c%17c4c%10c%11c%13c4c%16c%14c%152)C513)C%12)C8,0.74,17.17,65.17,8.99,8.280369860000002,7.893549944382625,8.32,8.99,1:1.5,DIO,,3%,,conventional,PFN+Br−,,Li:PSS A10,Li:PSS,,chlorobenzene,,80.0,-5.19,-3.43,,-5.9,-3.9,
82906,10.1039/d1ma00913c,10.1039/d1ma00913c,PTB7,PC71BM,PTB7,PC71BM,CCCCC(CC)COC(=O)c1sc2c(-c3cc4c(OCC(CC)CCCC)c5sccc5c(OCC(CC)CCCC)c4s3)scc2c1F,COC(=O)CCCC1(c2ccccc2)C23c4c5ccc6c7cc8c9c%10c(cc%11cc%12c%13c%14c(cc%15c%16ccc-5c2c%16c2c5c%16c%17c(c(c46)c7c9c%17c4c%10c%11c%13c4c%16c%14c%152)C513)C%12)C8,0.73,17.17,65.6,9.23,8.2223696,10.91690574214518,8.33,9.23,1:1.5,DIO,,3%,,conventional,PFN+Br−,,Li:PSS M30,Li:PSS,,chlorobenzene,,80.0,-5.19,-3.43,,-5.9,-3.9,
82907,10.1039/d1ma00913c,10.1039/d1ma00913c,PTB7,PC71BM,PTB7,PC71BM,CCCCC(CC)COC(=O)c1sc2c(-c3cc4c(OCC(CC)CCCC)c5sccc5c(OCC(CC)CCCC)c4s3)scc2c1F,COC(=O)CCCC1(c2ccccc2)C23c4c5ccc6c7cc8c9c%10c(cc%11cc%12c%13c%14c(cc%15c%16ccc-5c2c%16c2c5c%16c%17c(c(c46)c7c9c%17c4c%10c%11c%13c4c%16c%14c%152)C513)C%12)C8,0.73,16.99,64.51,8.63,8.000981770000001,7.288739629200461,8.09,8.63,1:1.5,DIO,,3%,,conventional,PFN+Br−,,PEDOT:PSS,PEDOT:PSS,,chlorobenzene,,80.0,-5.19,-3.43,,-5.9,-3.9,
82918,10.1039/d1ra02452c,10.1039/d1ra02452c,PCDTBT,PC70BM,PCDTBT,PC70BM,CCCCCCCCC(CCCCCCCC)n1c2ccccc2c2ccc(-c3ccc(-c4ccc(-c5cccs5)c5nsnc45)s3)cc21,CCCCC(=O)OCC1(C2=CC=CC=C2)C3=CC=CC4=CC=CC5=CC=CC6=CC=C7C=CC=CC8=CC=CC1=C8C7=C6C5=C4C3,0.79,9.41,50.0,3.75,3.71695,0.8813333333333399,3.14,3.75,1:4,,,,,organic solar cell,LiF,,w/o HEL,,,"1,2-dichlorobenzene",,,-5.5,-3.6,,-6.1,-3.9,
82919,10.1039/d1ra02452c,10.1039/d1ra02452c,PCDTBT,PC70BM,PCDTBT,PC70BM,CCCCCCCCC(CCCCCCCC)n1c2ccccc2c2ccc(-c3ccc(-c4ccc(-c5cccs5)c5nsnc45)s3)cc21,CCCCC(=O)OCC1(C2=CC=CC=C2)C3=CC=CC4=CC=CC5=CC=CC6=CC=C7C=CC=CC8=CC=CC1=C8C7=C6C5=C4C3,0.85,9.74,53.0,4.36,4.38787,0.6392201834862196,3.99,4.36,1:4,,,,ITO/HEL/PCDTBT:PC70BM/LiF/Al,organic solar cell,LiF,,PEDOT:PSS,PEDOT:PSS,,"1,2-dichlorobenzene",,120.0,-5.5,-3.6,,-6.1,-3.9,
82920,10.1039/d1ra02452c,10.1039/d1ra02452c,PCDTBT,PC70BM,PCDTBT,PC70BM,CCCCCCCCC(CCCCCCCC)n1c2ccccc2c2ccc(-c3ccc(-c4ccc(-c5cccs5)c5nsnc45)s3)cc21,CCCCC(=O)OCC1(C2=CC=CC=C2)C3=CC=CC4=CC=CC5=CC=CC6=CC=C7C=CC=CC8=CC=CC1=C8C7=C6C5=C4C3,0.83,8.97,54.0,4.04,4.020354,0.4862871287128671,3.71,4.04,1:4,,,,ITO/HEL/PCDTBT:PC70BM/LiF/Al,organic solar cell,LiF,,GO,GO,,"1,2-dichlorobenzene",,150.0,-5.5,-3.6,,-6.1,-3.9,
82926,10.1039/d1se02001c,10.1039/d1se02001c,PTB7-Th,PC70BM,PTB7-Th,PC70BM,CCCCC(CC)COC(=O)c1sc2csc(-c3cc4c(-c5ccc(CC(CC)CCCC)s5)c5sccc5c(-c5ccc(CC(CC)CCCC)s5)c4s3)c2c1F,CCCCC(=O)OCC1(C2=CC=CC=C2)C3=CC=CC4=CC=CC5=CC=CC6=CC=C7C=CC=CC8=CC=CC1=C8C7=C6C5=C4C3,0.736,8.46,52.0,3.21,3.2378112,0.8663925233644837,3.21,3.21,1:1.5,"1,8-diiodooctane",,,,inverted,ZnO,ZnO,MoO3,,,chlorobenzene,,150.0,-5.21,-3.6,,-6.1,-3.9,
82927,10.1039/d1se02001c,10.1039/d1se02001c,PTB7-Th,PC70BM,PTB7-Th,PC70BM,CCCCC(CC)COC(=O)c1sc2csc(-c3cc4c(-c5ccc(CC(CC)CCCC)s5)c5sccc5c(-c5ccc(CC(CC)CCCC)s5)c4s3)c2c1F,CCCCC(=O)OCC1(C2=CC=CC=C2)C3=CC=CC4=CC=CC5=CC=CC6=CC=C7C=CC=CC8=CC=CC1=C8C7=C6C5=C4C3,0.721,8.99,51.0,3.32,3.3057129000000005,0.4303343373493774,3.32,3.32,1:1.5,"1,8-diiodooctane",,,,inverted,(0.5 : 100),,MoO3,,,chlorobenzene,,150.0,-5.21,-3.6,,-6.1,-3.9,
82928,10.1039/d1se02001c,10.1039/d1se02001c,PTB7-Th,PC70BM,PTB7-Th,PC70BM,CCCCC(CC)COC(=O)c1sc2csc(-c3cc4c(-c5ccc(CC(CC)CCCC)s5)c5sccc5c(-c5ccc(CC(CC)CCCC)s5)c4s3)c2c1F,CCCCC(=O)OCC1(C2=CC=CC=C2)C3=CC=CC4=CC=CC5=CC=CC6=CC=C7C=CC=CC8=CC=CC1=C8C7=C6C5=C4C3,0.742,9.05,56.0,3.79,3.760456000000001,0.7795250659630494,3.79,3.79,1:1.5,"1,8-diiodooctane",,,Glass/ITO/Mg-doped ZnO/PTB7-Th:PC70BM/MoO3/Au,,(1 : 100),,MoO3,,,chlorobenzene,,150.0,-5.21,-3.6,,-6.1,-3.9,
82929,10.1039/d1se02001c,10.1039/d1se02001c,PTB7-Th,PC70BM,PTB7-Th,PC70BM,CCCCC(CC)COC(=O)c1sc2csc(-c3cc4c(-c5ccc(CC(CC)CCCC)s5)c5sccc5c(-c5ccc(CC(CC)CCCC)s5)c4s3)c2c1F,CCCCC(=O)OCC1(C2=CC=CC=C2)C3=CC=CC4=CC=CC5=CC=CC6=CC=C7C=CC=CC8=CC=CC1=C8C7=C6C5=C4C3,0.739,8.8,57.0,3.71,3.706824,0.0856064690026912,3.71,3.71,1:1.5,"1,8-diiodooctane",,,,inverted,(3 : 100),,MoO3,,,chlorobenzene,,150.0,-5.21,-3.6,,-6.1,-3.9,
82930,10.1039/d1se02001c,10.1039/d1se02001c,PTB7-Th,PC70BM,PTB7-Th,PC70BM,CCCCC(CC)COC(=O)c1sc2csc(-c3cc4c(-c5ccc(CC(CC)CCCC)s5)c5sccc5c(-c5ccc(CC(CC)CCCC)s5)c4s3)c2c1F,CCCCC(=O)OCC1(C2=CC=CC=C2)C3=CC=CC4=CC=CC5=CC=CC6=CC=C7C=CC=CC8=CC=CC1=C8C7=C6C5=C4C3,0.734,8.44,50.0,3.08,3.097479999999999,0.5675324675324367,3.08,3.08,1:1.5,"1,8-diiodooctane",,,,inverted,(5 : 100),,MoO3,,,chlorobenzene,,150.0,-5.21,-3.6,,-6.1,-3.9,
82939,10.1039/d1ta08232a,10.1039/d1ta08232a,TPD-3F,IT-4F,TPD-3F,IT-4F,CCCCCCCCC(CCCCCC)Cc1sc(-c2c3cc(-c4ccc(-c5sc(-c6cccs6)c6c5C(=O)N(CCCCCCCC)C6=O)s4)sc3c(-c3cc(F)c(CC(CCCCCC)CCCCCCCC)s3)c3ccsc23)cc1F,CCCCCCc1ccc(C2(c3ccc(CCCCCC)cc3)c3cc4c(cc3-c3sc5cc(/C=C6\C(=O)c7cc(F)c(F)cc7C6=C(C#N)C#N)sc5c32)C(c2ccc(CCCCCC)cc2)(c2ccc(CCCCCC)cc2)c2c-4sc3cc(/C=C4\C(=O)c5cc(F)c(F)cc5C4=C(C#N)C#N)sc23)cc1,0.942,18.62,65.0,11.31,11.401026000000002,0.8048275862069068,10.28,11.31,1:1,,,,ITO/PEDOT:PSS/TDP-3F:IT-4F/PDIN/Ag,conventional,PDIN,,PEDOT:PSS,,130.0,chloroform,,,-5.32,-3.5,,-5.66,-4.14,
82940,10.1039/d1ta08232a,10.1039/d1ta08232a,TPD-3F,IT-4F,TPD-3F,IT-4F,CCCCCCCCC(CCCCCC)Cc1sc(-c2c3cc(-c4ccc(-c5sc(-c6cccs6)c6c5C(=O)N(CCCCCCCC)C6=O)s4)sc3c(-c3cc(F)c(CC(CCCCCC)CCCCCCCC)s3)c3ccsc23)cc1F,CCCCCCc1ccc(C2(c3ccc(CCCCCC)cc3)c3cc4c(cc3-c3sc5cc(/C=C6\C(=O)c7cc(F)c(F)cc7C6=C(C#N)C#N)sc5c32)C(c2ccc(CCCCCC)cc2)(c2ccc(CCCCCC)cc2)c2c-4sc3cc(/C=C4\C(=O)c5cc(F)c(F)cc5C4=C(C#N)C#N)sc23)cc1,0.949,18.87,66.0,11.56,11.819035800000002,2.2407941176470696,10.94,11.56,1:1,,,,ITO/PEDOT:PSS/TDP-3F:IT-4F/PDIN/Ag,conventional,PDIN,,PEDOT:PSS,,130.0,chloroform,,,-5.32,-3.5,,-5.66,-4.14,
82941,10.1039/d1ta08232a,10.1039/d1ta08232a,TPD-3F,IT-4F,TPD-3F,IT-4F,CCCCCCCCC(CCCCCC)Cc1sc(-c2c3cc(-c4ccc(-c5sc(-c6cccs6)c6c5C(=O)N(CCCCCCCC)C6=O)s4)sc3c(-c3cc(F)c(CC(CCCCCC)CCCCCCCC)s3)c3ccsc23)cc1F,CCCCCCc1ccc(C2(c3ccc(CCCCCC)cc3)c3cc4c(cc3-c3sc5cc(/C=C6\C(=O)c7cc(F)c(F)cc7C6=C(C#N)C#N)sc5c32)C(c2ccc(CCCCCC)cc2)(c2ccc(CCCCCC)cc2)c2c-4sc3cc(/C=C4\C(=O)c5cc(F)c(F)cc5C4=C(C#N)C#N)sc23)cc1,0.927,19.23,69.0,12.21,12.3000849,0.7377960687960607,10.69,12.21,1:1,,,,conventional,conventional,PDIN,,PEDOT:PSS,,130.0,chloroform,,120.0,-5.32,-3.5,,-5.66,-4.14,
82942,10.1039/d1ta08232a,10.1039/d1ta08232a,TPD-3F,IT-4F,TPD-3F,IT-4F,CCCCCCCCC(CCCCCC)Cc1sc(-c2c3cc(-c4ccc(-c5sc(-c6cccs6)c6c5C(=O)N(CCCCCCCC)C6=O)s4)sc3c(-c3cc(F)c(CC(CCCCCC)CCCCCCCC)s3)c3ccsc23)cc1F,CCCCCCc1ccc(C2(c3ccc(CCCCCC)cc3)c3cc4c(cc3-c3sc5cc(/C=C6\C(=O)c7cc(F)c(F)cc7C6=C(C#N)C#N)sc5c32)C(c2ccc(CCCCCC)cc2)(c2ccc(CCCCCC)cc2)c2c-4sc3cc(/C=C4\C(=O)c5cc(F)c(F)cc5C4=C(C#N)C#N)sc23)cc1,0.911,20.25,76.0,13.84,14.02029,1.3026734104046198,13.29,13.84,1:1,,,,conventional,conventional,PDIN,,PEDOT:PSS,,130.0,chloroform,,,-5.32,-3.5,,-5.66,-4.14,
82955,10.1039/d1tc00691f,10.1039/d1tc00691f,PTB7-Th,IEICO-4F,PTB7-Th,IEICO-4F,CCCCC(CC)COC(=O)c1sc2csc(-c3cc4c(-c5ccc(CC(CC)CCCC)s5)c5sccc5c(-c5ccc(CC(CC)CCCC)s5)c4s3)c2c1F,CCCCCCc1ccc(C2(c3ccc(CCCCCC)cc3)c3cc4c(cc3-c3sc(-c5sc(/C=C6\C(=O)c7cc(F)c(F)cc7C6=C(C#N)C#N)cc5OCC(CC)CCCC)cc32)C(c2ccc(CCCCCC)cc2)(c2ccc(CCCCCC)cc2)c2cc(-c3scc(/C=C5/C(=O)c6cc(F)c(F)cc6C5=C(C#N)C#N)c3OCC(CC)CCCC)sc2-4)cc1,0.69,24.48,65.7,11.09,11.097518399999998,0.0677944093778051,10.91,11.09,1:1.5,CN,,2:98 v/v CN:CB,,opaque,ZnO,,MoO3,,,chlorobenzene,,,-5.21,-3.6,,-5.44,-4.19,
82961,10.1039/d1tc00691f,10.1039/d1tc00691f,PTB7-Th,NCBDT-4Cl,PTB7-Th,NCBDT-4Cl,CCCCC(CC)COC(=O)c1sc2csc(-c3cc4c(-c5ccc(CC(CC)CCCC)s5)c5sccc5c(-c5ccc(CC(CC)CCCC)s5)c4s3)c2c1F,CCCCCCCCc1c2sc3c(c2c(CCCCCCCC)c2sc4c(c12)C(c1ccc(CCCCCC)cc1)(c1ccc(CCCCCC)cc1)c1cc(/C=C2\C(=O)c5cc(Cl)c(Cl)cc5C2=C(C#N)C#N)sc1-4)C(c1ccc(CCCCCC)cc1)(c1ccc(CCCCCC)cc1)c1cc(/C=C2\C(=O)c4cc(Cl)c(Cl)cc4C2=C(C#N)C#N)sc1-3,0.68,21.35,68.7,9.91,9.973866,0.6444601412714518,9.7,9.91,1:1.5,CN,,2:98 v/v CN:CB,,opaque,ZnO,,MoO3,,,chlorobenzene,,,-5.21,-3.6,,-5.6,-4.02,
82962,10.1039/d1tc00691f,10.1039/d1tc00691f,PTB7-Th,IEICO-4F,PTB7-Th,IEICO-4F,CCCCC(CC)COC(=O)c1sc2csc(-c3cc4c(-c5ccc(CC(CC)CCCC)s5)c5sccc5c(-c5ccc(CC(CC)CCCC)s5)c4s3)c2c1F,CCCCCCc1ccc(C2(c3ccc(CCCCCC)cc3)c3cc4c(cc3-c3sc(-c5sc(/C=C6\C(=O)c7cc(F)c(F)cc7C6=C(C#N)C#N)cc5OCC(CC)CCCC)cc32)C(c2ccc(CCCCCC)cc2)(c2ccc(CCCCCC)cc2)c2cc(-c3scc(/C=C5/C(=O)c6cc(F)c(F)cc6C5=C(C#N)C#N)c3OCC(CC)CCCC)sc2-4)cc1,0.7,17.68,64.9,7.98,8.032024,0.651929824561396,7.85,7.98,1:1.5,CN,,2:98 v/v CN:CB,,semitransparent,ZnO,,MoO3,,,chlorobenzene,,,-5.21,-3.6,,-5.44,-4.19,
82964,10.1039/d1tc00691f,10.1039/d1tc00691f,PTB7-Th,NCBDT-4Cl,PTB7-Th,NCBDT-4Cl,CCCCC(CC)COC(=O)c1sc2csc(-c3cc4c(-c5ccc(CC(CC)CCCC)s5)c5sccc5c(-c5ccc(CC(CC)CCCC)s5)c4s3)c2c1F,CCCCCCCCc1c2sc3c(c2c(CCCCCCCC)c2sc4c(c12)C(c1ccc(CCCCCC)cc1)(c1ccc(CCCCCC)cc1)c1cc(/C=C2\C(=O)c5cc(Cl)c(Cl)cc5C2=C(C#N)C#N)sc1-4)C(c1ccc(CCCCCC)cc1)(c1ccc(CCCCCC)cc1)c1cc(/C=C2\C(=O)c4cc(Cl)c(Cl)cc4C2=C(C#N)C#N)sc1-3,0.67,16.66,63.8,7.17,7.1214836,0.6766582984658239,7.01,7.17,1:1.5,CN,,2:98 v/v CN:CB,inverted,semitransparent,ZnO,,MoO3,,,chlorobenzene,,,-5.21,-3.6,,-5.6,-4.02,
82965,10.1039/d1tc00691f,10.1039/d1tc00691f,PTB7-Th,IEICO-4F,PTB7-Th,IEICO-4F,CCCCC(CC)COC(=O)c1sc2csc(-c3cc4c(-c5ccc(CC(CC)CCCC)s5)c5sccc5c(-c5ccc(CC(CC)CCCC)s5)c4s3)c2c1F,CCCCCCc1ccc(C2(c3ccc(CCCCCC)cc3)c3cc4c(cc3-c3sc(-c5sc(/C=C6\C(=O)c7cc(F)c(F)cc7C6=C(C#N)C#N)cc5OCC(CC)CCCC)cc32)C(c2ccc(CCCCCC)cc2)(c2ccc(CCCCCC)cc2)c2cc(-c3scc(/C=C5/C(=O)c6cc(F)c(F)cc6C5=C(C#N)C#N)c3OCC(CC)CCCC)sc2-4)cc1,0.7,19.12,64.0,8.55,8.565760000000001,0.1843274853801194,8.41,8.55,1:1.5,CN,,2:98 v/v CN:CB,,semitransparent,ZnO,,MoO3,,,chlorobenzene,,,-5.21,-3.6,,-5.44,-4.19,
82967,10.1039/d1tc00691f,10.1039/d1tc00691f,PTB7-Th,NCBDT-4Cl,PTB7-Th,NCBDT-4Cl,CCCCC(CC)COC(=O)c1sc2csc(-c3cc4c(-c5ccc(CC(CC)CCCC)s5)c5sccc5c(-c5ccc(CC(CC)CCCC)s5)c4s3)c2c1F,CCCCCCCCc1c2sc3c(c2c(CCCCCCCC)c2sc4c(c12)C(c1ccc(CCCCCC)cc1)(c1ccc(CCCCCC)cc1)c1cc(/C=C2\C(=O)c5cc(Cl)c(Cl)cc5C2=C(C#N)C#N)sc1-4)C(c1ccc(CCCCCC)cc1)(c1ccc(CCCCCC)cc1)c1cc(/C=C2\C(=O)c4cc(Cl)c(Cl)cc4C2=C(C#N)C#N)sc1-3,0.67,17.89,65.1,7.77,7.8030813,0.4257567567567579,7.59,7.77,1:1.5,CN,,2:98 v/v CN:CB,inverted,semitransparent,ZnO,,MoO3,,,chlorobenzene,,,-5.21,-3.6,,-5.6,-4.02,
82968,10.1039/d1tc00691f,10.1039/d1tc00691f,PTB7-Th,IEICO-4F,PTB7-Th,IEICO-4F,CCCCC(CC)COC(=O)c1sc2csc(-c3cc4c(-c5ccc(CC(CC)CCCC)s5)c5sccc5c(-c5ccc(CC(CC)CCCC)s5)c4s3)c2c1F,CCCCCCc1ccc(C2(c3ccc(CCCCCC)cc3)c3cc4c(cc3-c3sc(-c5sc(/C=C6\C(=O)c7cc(F)c(F)cc7C6=C(C#N)C#N)cc5OCC(CC)CCCC)cc32)C(c2ccc(CCCCCC)cc2)(c2ccc(CCCCCC)cc2)c2cc(-c3scc(/C=C5/C(=O)c6cc(F)c(F)cc6C5=C(C#N)C#N)c3OCC(CC)CCCC)sc2-4)cc1,0.7,20.2,66.8,9.44,9.445519999999998,0.0584745762711743,9.32,9.44,1:1.5,CN,,2:98 v/v CN:CB,,semitransparent,ZnO,,MoO3,,,chlorobenzene,,,-5.21,-3.6,,-5.44,-4.19,
82970,10.1039/d1tc00691f,10.1039/d1tc00691f,PTB7-Th,NCBDT-4Cl,PTB7-Th,NCBDT-4Cl,CCCCC(CC)COC(=O)c1sc2csc(-c3cc4c(-c5ccc(CC(CC)CCCC)s5)c5sccc5c(-c5ccc(CC(CC)CCCC)s5)c4s3)c2c1F,CCCCCCCCc1c2sc3c(c2c(CCCCCCCC)c2sc4c(c12)C(c1ccc(CCCCCC)cc1)(c1ccc(CCCCCC)cc1)c1cc(/C=C2\C(=O)c5cc(Cl)c(Cl)cc5C2=C(C#N)C#N)sc1-4)C(c1ccc(CCCCCC)cc1)(c1ccc(CCCCCC)cc1)c1cc(/C=C2\C(=O)c4cc(Cl)c(Cl)cc4C2=C(C#N)C#N)sc1-3,0.68,18.87,66.1,8.45,8.4816876,0.3750011834319702,8.33,8.45,1:1.5,CN,,2:98 v/v CN:CB,,semitransparent,ZnO,,MoO3,,,chlorobenzene,,,-5.21,-3.6,,-5.6,-4.02,
82971,10.1039/d1tc01648b,10.1039/d1tc01648b,PTB7,PC71BM,PTB7,PC71BM,CCCCC(CC)COC(=O)c1sc2c(-c3cc4c(OCC(CC)CCCC)c5sccc5c(OCC(CC)CCCC)c4s3)scc2c1F,COC(=O)CCCC1(c2ccccc2)C23c4c5ccc6c7cc8c9c%10c(cc%11cc%12c%13c%14c(cc%15c%16ccc-5c2c%16c2c5c%16c%17c(c(c46)c7c9c%17c4c%10c%11c%13c4c%16c%14c%152)C513)C%12)C8,0.72,14.57,63.19,6.67,6.628883759999999,0.6164353823088593,6.67,,1:1.5,DIO,,3 vol%,ITO/ZnO/PTB7:PC71BM/MoO3/Ag,inverted,ZnO,ZnO,,,18.0,chlorobenzene,,,-5.19,-3.43,,-5.9,-3.9,
82972,10.1039/d1tc01648b,10.1039/d1tc01648b,PTB7,PC71BM,PTB7,PC71BM,CCCCC(CC)COC(=O)c1sc2c(-c3cc4c(OCC(CC)CCCC)c5sccc5c(OCC(CC)CCCC)c4s3)scc2c1F,COC(=O)CCCC1(c2ccccc2)C23c4c5ccc6c7cc8c9c%10c(cc%11cc%12c%13c%14c(cc%15c%16ccc-5c2c%16c2c5c%16c%17c(c(c46)c7c9c%17c4c%10c%11c%13c4c%16c%14c%152)C513)C%12)C8,0.73,14.79,64.73,7.01,6.988703910000001,0.3037958630527673,7.01,,1:1.5,DIO,,3 vol%,ITO/ZnO/PTB7:PC71BM/MoO3/Ag,inverted,ZnO,ZnO,,,30.0,chlorobenzene,,,-5.19,-3.43,,-5.9,-3.9,
82973,10.1039/d1tc01648b,10.1039/d1tc01648b,PTB7,PC71BM,PTB7,PC71BM,CCCCC(CC)COC(=O)c1sc2c(-c3cc4c(OCC(CC)CCCC)c5sccc5c(OCC(CC)CCCC)c4s3)scc2c1F,COC(=O)CCCC1(c2ccccc2)C23c4c5ccc6c7cc8c9c%10c(cc%11cc%12c%13c%14c(cc%15c%16ccc-5c2c%16c2c5c%16c%17c(c(c46)c7c9c%17c4c%10c%11c%13c4c%16c%14c%152)C513)C%12)C8,0.72,14.37,65.94,7.0,6.82241616,2.536912000000007,7.0,,1:1.5,DIO,,3 vol%,ITO/ZnO/PTB7:PC71BM/MoO3/Ag,inverted,ZnO,ZnO,,,50.0,chlorobenzene,,,-5.19,-3.43,,-5.9,-3.9,
82974,10.1039/d1tc01648b,10.1039/d1tc01648b,PTB7,PC71BM,PTB7,PC71BM,CCCCC(CC)COC(=O)c1sc2c(-c3cc4c(OCC(CC)CCCC)c5sccc5c(OCC(CC)CCCC)c4s3)scc2c1F,COC(=O)CCCC1(c2ccccc2)C23c4c5ccc6c7cc8c9c%10c(cc%11cc%12c%13c%14c(cc%15c%16ccc-5c2c%16c2c5c%16c%17c(c(c46)c7c9c%17c4c%10c%11c%13c4c%16c%14c%152)C513)C%12)C8,0.73,13.55,62.54,6.26,6.1861441,1.1798067092651736,6.26,,1:1.5,DIO,,3 vol%,ITO/ZnO/PTB7:PC71BM/MoO3/Ag,inverted,ZnO,ZnO,,,60.0,chlorobenzene,,,-5.19,-3.43,,-5.9,-3.9,
82975,10.1039/d1tc01648b,10.1039/d1tc01648b,PTB7,PC71BM,PTB7,PC71BM,CCCCC(CC)COC(=O)c1sc2c(-c3cc4c(OCC(CC)CCCC)c5sccc5c(OCC(CC)CCCC)c4s3)scc2c1F,COC(=O)CCCC1(c2ccccc2)C23c4c5ccc6c7cc8c9c%10c(cc%11cc%12c%13c%14c(cc%15c%16ccc-5c2c%16c2c5c%16c%17c(c(c46)c7c9c%17c4c%10c%11c%13c4c%16c%14c%152)C513)C%12)C8,0.75,13.3,62.22,6.27,6.206445000000001,1.013636363636336,6.27,,1:1.5 w/w,DIO,,3 vol%,ITO/ZnO/PTB7:PC71BM/MoO3/Ag,inverted,ZnO,ZnO,MoO3,,80.0,chlorobenzene,,,-5.19,-3.43,,-5.9,-3.9,
82976,10.1039/d1tc01648b,10.1039/d1tc01648b,PTB7,PC71BM,PTB7,PC71BM,CCCCC(CC)COC(=O)c1sc2c(-c3cc4c(OCC(CC)CCCC)c5sccc5c(OCC(CC)CCCC)c4s3)scc2c1F,COC(=O)CCCC1(c2ccccc2)C23c4c5ccc6c7cc8c9c%10c(cc%11cc%12c%13c%14c(cc%15c%16ccc-5c2c%16c2c5c%16c%17c(c(c46)c7c9c%17c4c%10c%11c%13c4c%16c%14c%152)C513)C%12)C8,0.75,13.14,56.78,5.61,5.595669,0.255454545454551,5.61,,1:1.5 w/w,DIO,,3 vol%,ITO/ZnO/PTB7:PC71BM/MoO3/Ag,inverted,ZnO,ZnO,MoO3,,100.0,chlorobenzene,,,-5.19,-3.43,,-5.9,-3.9,
82977,10.1039/d1tc01648b,10.1039/d1tc01648b,PTB7,PC71BM,PTB7,PC71BM,CCCCC(CC)COC(=O)c1sc2c(-c3cc4c(OCC(CC)CCCC)c5sccc5c(OCC(CC)CCCC)c4s3)scc2c1F,COC(=O)CCCC1(c2ccccc2)C23c4c5ccc6c7cc8c9c%10c(cc%11cc%12c%13c%14c(cc%15c%16ccc-5c2c%16c2c5c%16c%17c(c(c46)c7c9c%17c4c%10c%11c%13c4c%16c%14c%152)C513)C%12)C8,0.75,16.01,68.89,8.24,8.27196675,0.387945995145637,8.24,,1:1.5 w/w,DIO,,3 vol%,ITO/ZnO:PA (25% PA)/PTB7:PC71BM/MoO3/Ag,inverted,ZnO:PA (25% PA),ZnO,MoO3,,18.0,chlorobenzene,,,-5.19,-3.43,,-5.9,-3.9,
82978,10.1039/d1tc01648b,10.1039/d1tc01648b,PTB7,PC71BM,PTB7,PC71BM,CCCCC(CC)COC(=O)c1sc2c(-c3cc4c(OCC(CC)CCCC)c5sccc5c(OCC(CC)CCCC)c4s3)scc2c1F,COC(=O)CCCC1(c2ccccc2)C23c4c5ccc6c7cc8c9c%10c(cc%11cc%12c%13c%14c(cc%15c%16ccc-5c2c%16c2c5c%16c%17c(c(c46)c7c9c%17c4c%10c%11c%13c4c%16c%14c%152)C513)C%12)C8,0.76,16.07,71.79,8.73,8.76785628,0.4336343642611654,8.73,,1:1.5 w/w,DIO,,3 vol%,ITO/ZnO:PA (25% PA)/PTB7:PC71BM/MoO3/Ag,inverted,ZnO:PA (25% PA),ZnO,MoO3,,30.0,chlorobenzene,,,-5.19,-3.43,,-5.9,-3.9,
82979,10.1039/d1tc01648b,10.1039/d1tc01648b,PTB7,PC71BM,PTB7,PC71BM,CCCCC(CC)COC(=O)c1sc2c(-c3cc4c(OCC(CC)CCCC)c5sccc5c(OCC(CC)CCCC)c4s3)scc2c1F,COC(=O)CCCC1(c2ccccc2)C23c4c5ccc6c7cc8c9c%10c(cc%11cc%12c%13c%14c(cc%15c%16ccc-5c2c%16c2c5c%16c%17c(c(c46)c7c9c%17c4c%10c%11c%13c4c%16c%14c%152)C513)C%12)C8,0.75,15.88,70.84,8.49,8.437044,0.6237455830388693,8.49,,1:1.5 w/w,DIO,,3 vol%,ITO/ZnO:PA (25% PA)/PTB7:PC71BM/MoO3/Ag,inverted,ZnO:PA (25% PA),ZnO,MoO3,,50.0,chlorobenzene,,,-5.19,-3.43,,-5.9,-3.9,
82980,10.1039/d1tc01648b,10.1039/d1tc01648b,PTB7,PC71BM,PTB7,PC71BM,CCCCC(CC)COC(=O)c1sc2c(-c3cc4c(OCC(CC)CCCC)c5sccc5c(OCC(CC)CCCC)c4s3)scc2c1F,COC(=O)CCCC1(c2ccccc2)C23c4c5ccc6c7cc8c9c%10c(cc%11cc%12c%13c%14c(cc%15c%16ccc-5c2c%16c2c5c%16c%17c(c(c46)c7c9c%17c4c%10c%11c%13c4c%16c%14c%152)C513)C%12)C8,0.75,15.76,69.28,8.27,8.188896000000002,0.9807013301088038,8.27,,1:1.5 w/w,DIO,,3 vol%,ITO/ZnO:PA (25% PA)/PTB7:PC71BM/MoO3/Ag,inverted,ZnO:PA (25% PA),ZnO,MoO3,,60.0,chlorobenzene,,,-5.19,-3.43,,-5.9,-3.9,
82981,10.1039/d1tc01648b,10.1039/d1tc01648b,PTB7,PC71BM,PTB7,PC71BM,CCCCC(CC)COC(=O)c1sc2c(-c3cc4c(OCC(CC)CCCC)c5sccc5c(OCC(CC)CCCC)c4s3)scc2c1F,COC(=O)CCCC1(c2ccccc2)C23c4c5ccc6c7cc8c9c%10c(cc%11cc%12c%13c%14c(cc%15c%16ccc-5c2c%16c2c5c%16c%17c(c(c46)c7c9c%17c4c%10c%11c%13c4c%16c%14c%152)C513)C%12)C8,0.74,15.79,70.25,8.25,8.2084315,0.5038606060606102,8.25,,1:1.5 w/w,DIO,,3 vol%,ITO/ZnO:PA (25% PA)/PTB7:PC71BM/MoO3/Ag,inverted,ZnO:PA (25% PA),ZnO,MoO3,,80.0,chlorobenzene,,,-5.19,-3.43,,-5.9,-3.9,
82982,10.1039/d1tc01648b,10.1039/d1tc01648b,PTB7,PC71BM,PTB7,PC71BM,CCCCC(CC)COC(=O)c1sc2c(-c3cc4c(OCC(CC)CCCC)c5sccc5c(OCC(CC)CCCC)c4s3)scc2c1F,COC(=O)CCCC1(c2ccccc2)C23c4c5ccc6c7cc8c9c%10c(cc%11cc%12c%13c%14c(cc%15c%16ccc-5c2c%16c2c5c%16c%17c(c(c46)c7c9c%17c4c%10c%11c%13c4c%16c%14c%152)C513)C%12)C8,0.75,15.16,70.25,7.94,7.987425000000001,0.5972921914357745,7.94,,1:1.5 w/w,DIO,,3 vol%,ITO/ZnO:PA (25% PA)/PTB7:PC71BM/MoO3/Ag,inverted,ZnO:PA (25% PA),ZnO,MoO3,,100.0,chlorobenzene,,,-5.19,-3.43,,-5.9,-3.9,
82985,10.1039/d1tc03110d,10.1039/d1tc03110d,PBDB-TF-T10,Y6,PBDB-TF-T10,Y6,CCCCC(CC)Cc1sc(-c2c3c(c(-c4cc(F)c(CC(CC)CCCC)s4)c4sc(-c5ccc(-c6sc(-c7ccc(-c8cc9c(-c%10cc(F)c(CC(CC)CCCC)s%10)c%10sccc%10c(-c%10cc(F)c(CC(CC)CCCC)s%10)c9s8)s7)c7c6C(=O)c6c(CC(CC)CCCC)sc(CC(CC)CCCC)c6C7=O)s5)cc24)C=C(c2scc(C(=O)OCC)c2C(=O)OCC)C3)cc1F,CCCCCCCCCCCc1c(/C=C2\C(=O)c3cc(F)c(F)cc3C2=C(C#N)C#N)sc2c1sc1c3c4nsnc4c4c5sc6c(CCCCCCCCCCC)c(/C=C7\C(=O)c8cc(F)c(F)cc8C7=C(C#N)C#N)sc6c5n(CC(CC)CCCC)c4c3n(CC(CC)CCCC)c21,0.84,27.0,73.0,16.6,16.5564,0.262650602409647,15.9,16.6,1:1.2,1-chloronaphthalene,,0.5 vol%,Opaque PSCs,,PDINO,,PEDOT:PSS,,110.0,chloroform,,110.0,-5.5,-3.74,,-5.65,-4.09,
82986,10.1039/d1tc03110d,10.1039/d1tc03110d,PBDB-TF-T10,Y6,PBDB-TF-T10,Y6,CCCCC(CC)Cc1sc(-c2c3c(c(-c4cc(F)c(CC(CC)CCCC)s4)c4sc(-c5ccc(-c6sc(-c7ccc(-c8cc9c(-c%10cc(F)c(CC(CC)CCCC)s%10)c%10sccc%10c(-c%10cc(F)c(CC(CC)CCCC)s%10)c9s8)s7)c7c6C(=O)c6c(CC(CC)CCCC)sc(CC(CC)CCCC)c6C7=O)s5)cc24)C=C(c2scc(C(=O)OCC)c2C(=O)OCC)C3)cc1F,CCCCCCCCCCCc1c(/C=C2\C(=O)c3cc(F)c(F)cc3C2=C(C#N)C#N)sc2c1sc1c3c4nsnc4c4c5sc6c(CCCCCCCCCCC)c(/C=C7\C(=O)c8cc(F)c(F)cc8C7=C(C#N)C#N)sc6c5n(CC(CC)CCCC)c4c3n(CC(CC)CCCC)c21,0.83,20.6,57.0,9.7,9.74586,0.4727835051546325,9.3,9.7,1:1.2,1-chloronaphthalene,,0.5 vol%,Opaque PSCs,,PDINO,,PEDOT:PSS,,110.0,chloroform,,110.0,-5.5,-3.74,,-5.65,-4.09,
82987,10.1039/d1tc03110d,10.1039/d1tc03110d,PBDB-TF-T10,Y6,PBDB-TF-T10,Y6,CCCCC(CC)Cc1sc(-c2c3c(c(-c4cc(F)c(CC(CC)CCCC)s4)c4sc(-c5ccc(-c6sc(-c7ccc(-c8cc9c(-c%10cc(F)c(CC(CC)CCCC)s%10)c%10sccc%10c(-c%10cc(F)c(CC(CC)CCCC)s%10)c9s8)s7)c7c6C(=O)c6c(CC(CC)CCCC)sc(CC(CC)CCCC)c6C7=O)s5)cc24)C=C(c2scc(C(=O)OCC)c2C(=O)OCC)C3)cc1F,CCCCCCCCCCCc1c(/C=C2\C(=O)c3cc(F)c(F)cc3C2=C(C#N)C#N)sc2c1sc1c3c4nsnc4c4c5sc6c(CCCCCCCCCCC)c(/C=C7\C(=O)c8cc(F)c(F)cc8C7=C(C#N)C#N)sc6c5n(CC(CC)CCCC)c4c3n(CC(CC)CCCC)c21,0.83,20.4,66.0,11.2,11.17512,0.2221428571428533,10.8,11.2,1:1.2,1-chloronaphthalene,,0.5 vol%,ST-PSCs,,PDINO,,PEDOT:PSS,,110.0,chloroform,,110.0,-5.5,-3.74,,-5.65,-4.09,
82988,10.1039/d1tc03110d,10.1039/d1tc03110d,PBDB-TF-T10,Y6,PBDB-TF-T10,Y6,CCCCC(CC)Cc1sc(-c2c3c(c(-c4cc(F)c(CC(CC)CCCC)s4)c4sc(-c5ccc(-c6sc(-c7ccc(-c8cc9c(-c%10cc(F)c(CC(CC)CCCC)s%10)c%10sccc%10c(-c%10cc(F)c(CC(CC)CCCC)s%10)c9s8)s7)c7c6C(=O)c6c(CC(CC)CCCC)sc(CC(CC)CCCC)c6C7=O)s5)cc24)C=C(c2scc(C(=O)OCC)c2C(=O)OCC)C3)cc1F,CCCCCCCCCCCc1c(/C=C2\C(=O)c3cc(F)c(F)cc3C2=C(C#N)C#N)sc2c1sc1c3c4nsnc4c4c5sc6c(CCCCCCCCCCC)c(/C=C7\C(=O)c8cc(F)c(F)cc8C7=C(C#N)C#N)sc6c5n(CC(CC)CCCC)c4c3n(CC(CC)CCCC)c21,0.82,18.3,50.0,7.5,7.502999999999999,0.0399999999999896,7.0,7.5,1:1.2,1-chloronaphthalene,,0.5 vol%,ST-PSCs,,PDINO,,PEDOT:PSS,,110.0,chloroform,,110.0,-5.5,-3.74,,-5.65,-4.09,
82993,10.1039/d1tc04676d,10.1039/d1tc04676d,J52,IEICO-4F,J52,IEICO-4F,CCCCCCCCC(CCCCCC)Cn1nc2c(-c3cccs3)c(F)c(F)c(-c3ccc(-c4cc5c(-c6ccc(CC(CC)CCCC)s6)c6sccc6c(-c6ccc(CC(CC)CCCC)s6)c5s4)s3)c2n1,CCCCCCc1ccc(C2(c3ccc(CCCCCC)cc3)c3cc4c(cc3-c3sc(-c5sc(/C=C6\C(=O)c7cc(F)c(F)cc7C6=C(C#N)C#N)cc5OCC(CC)CCCC)cc32)C(c2ccc(CCCCCC)cc2)(c2ccc(CCCCCC)cc2)c2cc(-c3scc(/C=C5/C(=O)c6cc(F)c(F)cc6C5=C(C#N)C#N)c3OCC(CC)CCCC)sc2-4)cc1,0.68,2.91,60.45,1.2,1.1961846000000005,0.3179499999999743,,,,,,,PHJ,inverted,ZnO,,MoO3,,,,,,-5.2,-3.05,,-5.44,-4.19,
82994,10.1039/d1tc04676d,10.1039/d1tc04676d,J52,IEICO-4F,J52,IEICO-4F,CCCCCCCCC(CCCCCC)Cn1nc2c(-c3cccs3)c(F)c(F)c(-c3ccc(-c4cc5c(-c6ccc(CC(CC)CCCC)s6)c6sccc6c(-c6ccc(CC(CC)CCCC)s6)c5s4)s3)c2n1,CCCCCCc1ccc(C2(c3ccc(CCCCCC)cc3)c3cc4c(cc3-c3sc(-c5sc(/C=C6\C(=O)c7cc(F)c(F)cc7C6=C(C#N)C#N)cc5OCC(CC)CCCC)cc32)C(c2ccc(CCCCCC)cc2)(c2ccc(CCCCCC)cc2)c2cc(-c3scc(/C=C5/C(=O)c6cc(F)c(F)cc6C5=C(C#N)C#N)c3OCC(CC)CCCC)sc2-4)cc1,0.72,23.78,56.43,9.63,9.66171888,0.3293757009345759,,,,,,,BHJ,inverted,ZnO,,MoO3,,,,,,-5.2,-3.05,,-5.44,-4.19,
82995,10.1039/d1tc04751e,10.1039/d1tc04751e,PBDB-T-2F,IT-4F,PM6,IT-4F,COC(=O)C(C)(C)c1cc(C)cc(-c2sc3c4sc5cc(/C=C6/C(=O)c7cc(F)cc(c7)C(=O)/C6=C\c6cc(C(C)(C)C(=O)OC)c(-c7cc(C)cc(C(C)(C)C(=O)OC)c7)s6)sc5c4c(C(C)(C)C(=O)OC)ccc2-3)c1,CCCCCCc1ccc(C2(c3ccc(CCCCCC)cc3)c3cc4c(cc3-c3sc5cc(/C=C6\C(=O)c7cc(F)c(F)cc7C6=C(C#N)C#N)sc5c32)C(c2ccc(CCCCCC)cc2)(c2ccc(CCCCCC)cc2)c2c-4sc3cc(/C=C4\C(=O)c5cc(F)c(F)cc5C4=C(C#N)C#N)sc23)cc1,0.62,17.54,60.3,6.55,6.557504399999999,0.1145709923664015,,,,,,,ITO/PEDOT:PSS/PBDB-T-2F:IT-4F/Al,conventional,,,PEDOT:PSS,,,,,,-5.56,-3.65,,-5.66,-4.14,
82996,10.1039/d1tc04751e,10.1039/d1tc04751e,PBDB-T-2F,IT-4F,PM6,IT-4F,COC(=O)C(C)(C)c1cc(C)cc(-c2sc3c4sc5cc(/C=C6/C(=O)c7cc(F)cc(c7)C(=O)/C6=C\c6cc(C(C)(C)C(=O)OC)c(-c7cc(C)cc(C(C)(C)C(=O)OC)c7)s6)sc5c4c(C(C)(C)C(=O)OC)ccc2-3)c1,CCCCCCc1ccc(C2(c3ccc(CCCCCC)cc3)c3cc4c(cc3-c3sc5cc(/C=C6\C(=O)c7cc(F)c(F)cc7C6=C(C#N)C#N)sc5c32)C(c2ccc(CCCCCC)cc2)(c2ccc(CCCCCC)cc2)c2c-4sc3cc(/C=C4\C(=O)c5cc(F)c(F)cc5C4=C(C#N)C#N)sc23)cc1,0.77,17.99,68.44,9.53,9.48051412,0.5192642182581391,,,,,,,ITO/PEDOT:PSS/PBDB-T-2F:IT-4F/PTPAPFNBr/Al,conventional,PTPAPFNBr,PTPAPFNBr,PEDOT:PSS,,7.0,,,,-5.56,-3.65,,-5.66,-4.14,
82997,10.1039/d1tc04751e,10.1039/d1tc04751e,PBDB-T-2F,IT-4F,PM6,IT-4F,COC(=O)C(C)(C)c1cc(C)cc(-c2sc3c4sc5cc(/C=C6/C(=O)c7cc(F)cc(c7)C(=O)/C6=C\c6cc(C(C)(C)C(=O)OC)c(-c7cc(C)cc(C(C)(C)C(=O)OC)c7)s6)sc5c4c(C(C)(C)C(=O)OC)ccc2-3)c1,CCCCCCc1ccc(C2(c3ccc(CCCCCC)cc3)c3cc4c(cc3-c3sc5cc(/C=C6\C(=O)c7cc(F)c(F)cc7C6=C(C#N)C#N)sc5c32)C(c2ccc(CCCCCC)cc2)(c2ccc(CCCCCC)cc2)c2c-4sc3cc(/C=C4\C(=O)c5cc(F)c(F)cc5C4=C(C#N)C#N)sc23)cc1,0.79,19.48,69.25,10.68,10.657021,0.215159176029957,,,,,,,ITO/PEDOT:PSS/PBDB-T-2F:IT-4F/PTPAPFNBr/Al,conventional,PTPAPFNBr,PTPAPFNBr,PEDOT:PSS,,11.0,,,,-5.56,-3.65,,-5.66,-4.14,
82998,10.1039/d1tc04751e,10.1039/d1tc04751e,PBDB-T-2F,IT-4F,PM6,IT-4F,COC(=O)C(C)(C)c1cc(C)cc(-c2sc3c4sc5cc(/C=C6/C(=O)c7cc(F)cc(c7)C(=O)/C6=C\c6cc(C(C)(C)C(=O)OC)c(-c7cc(C)cc(C(C)(C)C(=O)OC)c7)s6)sc5c4c(C(C)(C)C(=O)OC)ccc2-3)c1,CCCCCCc1ccc(C2(c3ccc(CCCCCC)cc3)c3cc4c(cc3-c3sc5cc(/C=C6\C(=O)c7cc(F)c(F)cc7C6=C(C#N)C#N)sc5c32)C(c2ccc(CCCCCC)cc2)(c2ccc(CCCCCC)cc2)c2c-4sc3cc(/C=C4\C(=O)c5cc(F)c(F)cc5C4=C(C#N)C#N)sc23)cc1,0.82,19.43,55.71,8.9,8.87605146,0.269084719101135,,,,,,,ITO/PEDOT:PSS/PBDB-T-2F:IT-4F/PTPAPFNBr/Al,conventional,PTPAPFNBr,PTPAPFNBr,PEDOT:PSS,,16.0,,,,-5.56,-3.65,,-5.66,-4.14,
82999,10.1039/d1tc04751e,10.1039/d1tc04751e,PBDB-T-2F,IT-4F,PM6,IT-4F,COC(=O)C(C)(C)c1cc(C)cc(-c2sc3c4sc5cc(/C=C6/C(=O)c7cc(F)cc(c7)C(=O)/C6=C\c6cc(C(C)(C)C(=O)OC)c(-c7cc(C)cc(C(C)(C)C(=O)OC)c7)s6)sc5c4c(C(C)(C)C(=O)OC)ccc2-3)c1,CCCCCCc1ccc(C2(c3ccc(CCCCCC)cc3)c3cc4c(cc3-c3sc5cc(/C=C6\C(=O)c7cc(F)c(F)cc7C6=C(C#N)C#N)sc5c32)C(c2ccc(CCCCCC)cc2)(c2ccc(CCCCCC)cc2)c2c-4sc3cc(/C=C4\C(=O)c5cc(F)c(F)cc5C4=C(C#N)C#N)sc23)cc1,0.76,17.71,46.91,6.27,6.31389836,0.7001333333333337,,,,,,,ITO/PEDOT:PSS/PBDB-T-2F:IT-4F/PTPAPFNBr/Al,conventional,PTPAPFNBr,PTPAPFNBr,PEDOT:PSS,,23.0,,,,-5.56,-3.65,,-5.66,-4.14,
83000,10.1039/d1tc04751e,10.1039/d1tc04751e,PBDB-T-2F,IT-4F,PM6,IT-4F,COC(=O)C(C)(C)c1cc(C)cc(-c2sc3c4sc5cc(/C=C6/C(=O)c7cc(F)cc(c7)C(=O)/C6=C\c6cc(C(C)(C)C(=O)OC)c(-c7cc(C)cc(C(C)(C)C(=O)OC)c7)s6)sc5c4c(C(C)(C)C(=O)OC)ccc2-3)c1,CCCCCCc1ccc(C2(c3ccc(CCCCCC)cc3)c3cc4c(cc3-c3sc5cc(/C=C6\C(=O)c7cc(F)c(F)cc7C6=C(C#N)C#N)sc5c32)C(c2ccc(CCCCCC)cc2)(c2ccc(CCCCCC)cc2)c2c-4sc3cc(/C=C4\C(=O)c5cc(F)c(F)cc5C4=C(C#N)C#N)sc23)cc1,0.8,20.22,70.12,11.39,11.3426112,0.4160561896400527,,,,,,,ITO/PEDOT:PSS/PBDB-T-2F:IT-4F/PTPAPCNBr/Al,conventional,PTPAPCNBr,PTPAPCNBr,PEDOT:PSS,,9.0,,,,-5.56,-3.65,,-5.66,-4.14,
83001,10.1039/d1tc04751e,10.1039/d1tc04751e,PBDB-T-2F,IT-4F,PM6,IT-4F,COC(=O)C(C)(C)c1cc(C)cc(-c2sc3c4sc5cc(/C=C6/C(=O)c7cc(F)cc(c7)C(=O)/C6=C\c6cc(C(C)(C)C(=O)OC)c(-c7cc(C)cc(C(C)(C)C(=O)OC)c7)s6)sc5c4c(C(C)(C)C(=O)OC)ccc2-3)c1,CCCCCCc1ccc(C2(c3ccc(CCCCCC)cc3)c3cc4c(cc3-c3sc5cc(/C=C6\C(=O)c7cc(F)c(F)cc7C6=C(C#N)C#N)sc5c32)C(c2ccc(CCCCCC)cc2)(c2ccc(CCCCCC)cc2)c2c-4sc3cc(/C=C4\C(=O)c5cc(F)c(F)cc5C4=C(C#N)C#N)sc23)cc1,0.81,20.13,67.52,11.03,11.009338559999998,0.1873203989120704,,,,,,,ITO/PEDOT:PSS/PBDB-T-2F:IT-4F/PTPAPCNBr/Al,conventional,PTPAPCNBr,PTPAPCNBr,PEDOT:PSS,,13.0,,,,-5.56,-3.65,,-5.66,-4.14,
83002,10.1039/d1tc04751e,10.1039/d1tc04751e,PBDB-T-2F,IT-4F,PM6,IT-4F,COC(=O)C(C)(C)c1cc(C)cc(-c2sc3c4sc5cc(/C=C6/C(=O)c7cc(F)cc(c7)C(=O)/C6=C\c6cc(C(C)(C)C(=O)OC)c(-c7cc(C)cc(C(C)(C)C(=O)OC)c7)s6)sc5c4c(C(C)(C)C(=O)OC)ccc2-3)c1,CCCCCCc1ccc(C2(c3ccc(CCCCCC)cc3)c3cc4c(cc3-c3sc5cc(/C=C6\C(=O)c7cc(F)c(F)cc7C6=C(C#N)C#N)sc5c32)C(c2ccc(CCCCCC)cc2)(c2ccc(CCCCCC)cc2)c2c-4sc3cc(/C=C4\C(=O)c5cc(F)c(F)cc5C4=C(C#N)C#N)sc23)cc1,0.79,19.81,64.24,10.08,10.05349576,0.2629388888889017,,,,,,,ITO/PEDOT:PSS/PBDB-T-2F:IT-4F/PTPAPCNBr/Al,conventional,PTPAPCNBr,PTPAPCNBr,PEDOT:PSS,,18.0,,,,-5.56,-3.65,,-5.66,-4.14,
83003,10.1039/d1tc04751e,10.1039/d1tc04751e,PBDB-T-2F,IT-4F,PM6,IT-4F,COC(=O)C(C)(C)c1cc(C)cc(-c2sc3c4sc5cc(/C=C6/C(=O)c7cc(F)cc(c7)C(=O)/C6=C\c6cc(C(C)(C)C(=O)OC)c(-c7cc(C)cc(C(C)(C)C(=O)OC)c7)s6)sc5c4c(C(C)(C)C(=O)OC)ccc2-3)c1,CCCCCCc1ccc(C2(c3ccc(CCCCCC)cc3)c3cc4c(cc3-c3sc5cc(/C=C6\C(=O)c7cc(F)c(F)cc7C6=C(C#N)C#N)sc5c32)C(c2ccc(CCCCCC)cc2)(c2ccc(CCCCCC)cc2)c2c-4sc3cc(/C=C4\C(=O)c5cc(F)c(F)cc5C4=C(C#N)C#N)sc23)cc1,0.75,17.27,48.52,6.29,6.284553000000001,0.0865977742448221,,,,,,,ITO/PEDOT:PSS/PBDB-T-2F:IT-4F/PTPAPCNBr/Al,conventional,PTPAPCNBr,PTPAPCNBr,PEDOT:PSS,,26.0,,,,-5.56,-3.65,,-5.66,-4.14,
