Repository: JiYiqaq/PCE-KA-GNN

# Data directory

- `raw/Active_Database.csv` is the immutable source dataset bundled under CC BY 4.0. Do not overwrite it with processed data.
- `processed/` is created and populated by the training pipeline. Generated `.pt` and `.pth` caches are intentionally ignored by Git because they can exceed GitHub's normal single-file limit.

See `../DATA_LICENSE.md` for provenance, license and checksum information.

File: data/raw/Active_Database.csv (part 279 of 471)
id,doi,doi_norm,donor,acceptor,donor_canonical,acceptor_canonical,donor_smiles,acceptor_smiles,voc,jsc,ff,pce,pce_recomputed,pce_relative_error_percent,pce_avg,pce_best,d_a_ratio,additive,additive_canonical,additive_ratio,device_structure,device_type,etl,etl_canonical,htl,htl_canonical,active_layer_thickness,solvent,solvent_canonical,annealing_temp,homo_d,lumo_d,eg_d,homo_a,lumo_a,eg_a
83004,10.1039/d2cp00985d,10.1039/d2cp00985d,rubrene,PCBM,rubrene,PCBM,c1ccc(-c2c3ccccc3c(-c3ccccc3)c3c(-c4ccccc4)c4ccccc4c(-c4ccccc4)c23)cc1,CCCCC(=O)OCC1(C2=CC=CC=C2)C3=CC=CC4=CC=CC5=CC=CC6=CC=CC7=CC=CC1=C7C6=C5C4=C3,0.6,0.31,57.0,0.11,0.10602,3.618181818181816,,,,,,,250 nm/Single crystalline,inverted bilayer organic solar cell,PCBM,,,,250.0,,,,,,,-6.1,-3.7,
83005,10.1039/d2cp00985d,10.1039/d2cp00985d,rubrene,PCBM,rubrene,PCBM,c1ccc(-c2c3ccccc3c(-c3ccccc3)c3c(-c4ccccc4)c4ccccc4c(-c4ccccc4)c23)cc1,CCCCC(=O)OCC1(C2=CC=CC=C2)C3=CC=CC4=CC=CC5=CC=CC6=CC=CC7=CC=CC1=C7C6=C5C4=C3,0.73,1.07,38.0,0.29,0.2968179999999999,2.3510344827586174,,,,,,,250 nm/polycrystalline orthorhombic,inverted bilayer organic solar cell,PCBM,,,,250.0,,,170.0,,,,-6.1,-3.7,
83006,10.1039/d2cp00985d,10.1039/d2cp00985d,rubrene,PCBM,rubrene,PCBM,c1ccc(-c2c3ccccc3c(-c3ccccc3)c3c(-c4ccccc4)c4ccccc4c(-c4ccccc4)c23)cc1,CCCCC(=O)OCC1(C2=CC=CC=C2)C3=CC=CC4=CC=CC5=CC=CC6=CC=CC7=CC=CC1=C7C6=C5C4=C3,0.79,0.81,54.0,0.35,0.345546,1.2725714285714167,,,,,,,250 nm/polycrystalline triclinic,inverted bilayer organic solar cell,PCBM,,,,250.0,,,130.0,,,,-6.1,-3.7,
83007,10.1039/d2cp00985d,10.1039/d2cp00985d,rubrene,PCBM,rubrene,PCBM,c1ccc(-c2c3ccccc3c(-c3ccccc3)c3c(-c4ccccc4)c4ccccc4c(-c4ccccc4)c23)cc1,CCCCC(=O)OCC1(C2=CC=CC=C2)C3=CC=CC4=CC=CC5=CC=CC6=CC=CC7=CC=CC1=C7C6=C5C4=C3,0.88,0.64,48.0,0.27,0.270336,0.1244444444444455,,,,,,,250 nm/amorphous,inverted bilayer organic solar cell,PCBM,,,,250.0,,,,,,,-6.1,-3.7,
83008,10.1039/d2me00265e,10.1039/d2me00265e,PTB7,PC71BM,PTB7,PC71BM,CCCCC(CC)COC(=O)c1sc2c(-c3cc4c(OCC(CC)CCCC)c5sccc5c(OCC(CC)CCCC)c4s3)scc2c1F,COC(=O)CCCC1(c2ccccc2)C23c4c5ccc6c7cc8c9c%10c(cc%11cc%12c%13c%14c(cc%15c%16ccc-5c2c%16c2c5c%16c%17c(c(c46)c7c9c%17c4c%10c%11c%13c4c%16c%14c%152)C513)C%12)C8,0.76,15.07,70.5,8.07,8.074506,0.0558364312267562,,,,,,,ITO/PEDOT:PSS/PTB7:PC71BM/LiF/Ag,normal,LiF,,PEDOT:PSS,,,,,,-5.19,-3.43,,-5.9,-3.9,
83009,10.1039/d2me00265e,10.1039/d2me00265e,PTB7,PC71BM,PTB7,PC71BM,CCCCC(CC)COC(=O)c1sc2c(-c3cc4c(OCC(CC)CCCC)c5sccc5c(OCC(CC)CCCC)c4s3)scc2c1F,COC(=O)CCCC1(c2ccccc2)C23c4c5ccc6c7cc8c9c%10c(cc%11cc%12c%13c%14c(cc%15c%16ccc-5c2c%16c2c5c%16c%17c(c(c46)c7c9c%17c4c%10c%11c%13c4c%16c%14c%152)C513)C%12)C8,0.78,14.1,63.74,7.01,7.0101252,0.0017860199714731,,,,,,,,,,,,,,,,,-5.19,-3.43,,-5.9,-3.9,
83010,10.1039/d2me00265e,10.1039/d2me00265e,PTB7,PC71BM,PTB7,PC71BM,CCCCC(CC)COC(=O)c1sc2c(-c3cc4c(OCC(CC)CCCC)c5sccc5c(OCC(CC)CCCC)c4s3)scc2c1F,COC(=O)CCCC1(c2ccccc2)C23c4c5ccc6c7cc8c9c%10c(cc%11cc%12c%13c%14c(cc%15c%16ccc-5c2c%16c2c5c%16c%17c(c(c46)c7c9c%17c4c%10c%11c%13c4c%16c%14c%152)C513)C%12)C8,0.8,16.78,66.42,8.92,8.916220800000001,0.0423677130044679,,,,,,,,,,,,,,,,,-5.19,-3.43,,-5.9,-3.9,
83011,10.1039/d2me00265e,10.1039/d2me00265e,PTB7,PC71BM,PTB7,PC71BM,CCCCC(CC)COC(=O)c1sc2c(-c3cc4c(OCC(CC)CCCC)c5sccc5c(OCC(CC)CCCC)c4s3)scc2c1F,COC(=O)CCCC1(c2ccccc2)C23c4c5ccc6c7cc8c9c%10c(cc%11cc%12c%13c%14c(cc%15c%16ccc-5c2c%16c2c5c%16c%17c(c(c46)c7c9c%17c4c%10c%11c%13c4c%16c%14c%152)C513)C%12)C8,0.84,23.54,68.64,13.57,13.57259904,0.01915283714075,,,,,,,,,,,,,,,,,-5.19,-3.43,,-5.9,-3.9,
83012,10.1039/d2me00265e,10.1039/d2me00265e,PTB7,PC71BM,PTB7,PC71BM,CCCCC(CC)COC(=O)c1sc2c(-c3cc4c(OCC(CC)CCCC)c5sccc5c(OCC(CC)CCCC)c4s3)scc2c1F,COC(=O)CCCC1(c2ccccc2)C23c4c5ccc6c7cc8c9c%10c(cc%11cc%12c%13c%14c(cc%15c%16ccc-5c2c%16c2c5c%16c%17c(c(c46)c7c9c%17c4c%10c%11c%13c4c%16c%14c%152)C513)C%12)C8,1.01,13.34,51.66,6.96,6.96035844,0.0051500000000042,,,,,,,,,,,,,,,,,-5.19,-3.43,,-5.9,-3.9,
83013,10.1039/d2me00265e,10.1039/d2me00265e,PTB7,PC71BM,PTB7,PC71BM,CCCCC(CC)COC(=O)c1sc2c(-c3cc4c(OCC(CC)CCCC)c5sccc5c(OCC(CC)CCCC)c4s3)scc2c1F,COC(=O)CCCC1(c2ccccc2)C23c4c5ccc6c7cc8c9c%10c(cc%11cc%12c%13c%14c(cc%15c%16ccc-5c2c%16c2c5c%16c%17c(c(c46)c7c9c%17c4c%10c%11c%13c4c%16c%14c%152)C513)C%12)C8,0.73,9.14,59.5,3.97,3.969959,0.0010327455919384,,,,,,,ITO/MoOx/PTB7:PC71BM/LiF/Ag,normal,LiF,,MoOx,,,,,,-5.19,-3.43,,-5.9,-3.9,
83014,10.1039/d2me00265e,10.1039/d2me00265e,PTB7,PC71BM,PTB7,PC71BM,CCCCC(CC)COC(=O)c1sc2c(-c3cc4c(OCC(CC)CCCC)c5sccc5c(OCC(CC)CCCC)c4s3)scc2c1F,COC(=O)CCCC1(c2ccccc2)C23c4c5ccc6c7cc8c9c%10c(cc%11cc%12c%13c%14c(cc%15c%16ccc-5c2c%16c2c5c%16c%17c(c(c46)c7c9c%17c4c%10c%11c%13c4c%16c%14c%152)C513)C%12)C8,0.71,14.11,72.2,7.23,7.233068199999999,0.0424370677731484,,,,,,,ITO/ZnO/PTB7:PC71BM/BCP/Ag,inverted,ZnO,,,,,,,,-5.19,-3.43,,-5.9,-3.9,
83015,10.1039/d2mh01229d,10.1039/d2mh01229d,PM6,Y6-O,PM6,Y6-O,COC(=O)C(C)(C)c1cc(C)cc(-c2sc3c4sc5cc(/C=C6/C(=O)c7cc(F)cc(c7)C(=O)/C6=C\c6cc(C(C)(C)C(=O)OC)c(-c7cc(C)cc(C(C)(C)C(=O)OC)c7)s6)sc5c4c(C(C)(C)C(=O)OC)ccc2-3)c1,CCOc1c(/C=C2\C(=O)c3cc(F)c(F)cc3C2=C(C#N)C#N)sc2c1sc1c3c4nsnc4c4c5sc6c(OCC)c(/C=C7\C(=O)c8cc(F)c(F)cc8C7=C(C#N)C#N)sc6c5n(CC)c4c3n(CC)c21,0.957,22.5,76.0,16.4,16.3647,0.215243902439021,15.9,16.4,,,,,,BHJ,,,,,,,,,-5.56,-3.65,,-5.75,-3.71,
83016,10.1039/d2mh01229d,10.1039/d2mh01229d,PM6,Y6-O,PM6,Y6-O,COC(=O)C(C)(C)c1cc(C)cc(-c2sc3c4sc5cc(/C=C6/C(=O)c7cc(F)cc(c7)C(=O)/C6=C\c6cc(C(C)(C)C(=O)OC)c(-c7cc(C)cc(C(C)(C)C(=O)OC)c7)s6)sc5c4c(C(C)(C)C(=O)OC)ccc2-3)c1,CCOc1c(/C=C2\C(=O)c3cc(F)c(F)cc3C2=C(C#N)C#N)sc2c1sc1c3c4nsnc4c4c5sc6c(OCC)c(/C=C7\C(=O)c8cc(F)c(F)cc8C7=C(C#N)C#N)sc6c5n(CC)c4c3n(CC)c21,0.975,22.8,77.5,17.2,17.22825,0.1642441860465109,16.8,17.2,,,,,conventional,LBL,PDINO,,PEDOT:PSS,,,,,,-5.56,-3.65,,-5.75,-3.71,
83023,10.1039/d2nj00895e,10.1039/d2nj00895e,PM6,Y6,PM6,Y6,COC(=O)C(C)(C)c1cc(C)cc(-c2sc3c4sc5cc(/C=C6/C(=O)c7cc(F)cc(c7)C(=O)/C6=C\c6cc(C(C)(C)C(=O)OC)c(-c7cc(C)cc(C(C)(C)C(=O)OC)c7)s6)sc5c4c(C(C)(C)C(=O)OC)ccc2-3)c1,CCCCCCCCCCCc1c(/C=C2\C(=O)c3cc(F)c(F)cc3C2=C(C#N)C#N)sc2c1sc1c3c4nsnc4c4c5sc6c(CCCCCCCCCCC)c(/C=C7\C(=O)c8cc(F)c(F)cc8C7=C(C#N)C#N)sc6c5n(CC(CC)CCCC)c4c3n(CC(CC)CCCC)c21,0.797,25.06,57.58,11.06,11.500349756,3.981462531645551,10.49,11.06,1:1.2,,,,,,,,PEDOT:PSS,,,chloroform,,100.0,-5.56,-3.65,,-5.65,-4.09,
83024,10.1039/d2nj00895e,10.1039/d2nj00895e,PM6,Y6,PM6,Y6,COC(=O)C(C)(C)c1cc(C)cc(-c2sc3c4sc5cc(/C=C6/C(=O)c7cc(F)cc(c7)C(=O)/C6=C\c6cc(C(C)(C)C(=O)OC)c(-c7cc(C)cc(C(C)(C)C(=O)OC)c7)s6)sc5c4c(C(C)(C)C(=O)OC)ccc2-3)c1,CCCCCCCCCCCc1c(/C=C2\C(=O)c3cc(F)c(F)cc3C2=C(C#N)C#N)sc2c1sc1c3c4nsnc4c4c5sc6c(CCCCCCCCCCC)c(/C=C7\C(=O)c8cc(F)c(F)cc8C7=C(C#N)C#N)sc6c5n(CC(CC)CCCC)c4c3n(CC(CC)CCCC)c21,0.837,26.19,71.42,15.66,15.655999626000003,0.0255451724137723,15.39,15.66,1:1.2,,,,ITO/PEDOT:PSS/PM6:Y6/PDINN/Ag,,PDINN,PDINN,PEDOT:PSS,,12.0,chloroform,,100.0,-5.56,-3.65,,-5.65,-4.09,
83025,10.1039/d2nj00895e,10.1039/d2nj00895e,PM6,Y6,PM6,Y6,COC(=O)C(C)(C)c1cc(C)cc(-c2sc3c4sc5cc(/C=C6/C(=O)c7cc(F)cc(c7)C(=O)/C6=C\c6cc(C(C)(C)C(=O)OC)c(-c7cc(C)cc(C(C)(C)C(=O)OC)c7)s6)sc5c4c(C(C)(C)C(=O)OC)ccc2-3)c1,CCCCCCCCCCCc1c(/C=C2\C(=O)c3cc(F)c(F)cc3C2=C(C#N)C#N)sc2c1sc1c3c4nsnc4c4c5sc6c(CCCCCCCCCCC)c(/C=C7\C(=O)c8cc(F)c(F)cc8C7=C(C#N)C#N)sc6c5n(CC(CC)CCCC)c4c3n(CC(CC)CCCC)c21,0.843,26.0,71.05,15.57,15.572739,0.017591522157985,15.33,15.57,1:1.2,,,,,,PNDI-NN,PNDI-NN,PEDOT:PSS,,,chloroform,,100.0,-5.56,-3.65,,-5.65,-4.09,
83031,10.1039/d2nr00437b,10.1039/d2nr00437b,PBDB-T,PNDI2T,PBDB-T,PNDI2T,CCCCC(CC)Cc1ccc(-c2c3cc(-c4ccc(-c5sc(-c6cccs6)c6c5C(=O)c5c(CC(CC)CCCC)sc(CC(CC)CCCC)c5C6=O)s4)sc3c(-c3ccc(CC(CC)CCCC)s3)c3ccsc23)s1,CCCCCCC(CCCCCC)CCN1C(=O)c2ccc3c4c(c(-c5cccs5)cc(c24)C1=O)C(=O)N(CCC(CCCCCC)CCCCCC)C3=O,0.899,8.87,56.78,4.53,4.527711014,0.0505294922737293,4.33,4.53,,,,,,single-component organic solar cell,ZnO,,MoO3,,100.0,chlorobenzene,,100.0,-5.33,-3.48,,-5.59,-3.82,
83032,10.1039/d2nr00437b,10.1039/d2nr00437b,PBDB-T,PNDI2T,PBDB-T,PNDI2T,CCCCC(CC)Cc1ccc(-c2c3cc(-c4ccc(-c5sc(-c6cccs6)c6c5C(=O)c5c(CC(CC)CCCC)sc(CC(CC)CCCC)c5C6=O)s4)sc3c(-c3ccc(CC(CC)CCCC)s3)c3ccsc23)s1,CCCCCCC(CCCCCC)CCN1C(=O)c2ccc3c4c(c(-c5cccs5)cc(c24)C1=O)C(=O)N(CCC(CCCCCC)CCCCCC)C3=O,0.888,3.99,39.09,1.39,1.3850056080000002,0.3593087769783983,1.3,1.39,48:52,,,,inverted,single-component organic solar cell,ZnO,,MoO3,,100.0,chlorobenzene,,100.0,-5.33,-3.48,,-5.59,-3.82,
83033,10.1039/d2nr00437b,10.1039/d2nr00437b,PBDB-T,PNDI2T,PBDB-T,PNDI2T,CCCCC(CC)Cc1ccc(-c2c3cc(-c4ccc(-c5sc(-c6cccs6)c6c5C(=O)c5c(CC(CC)CCCC)sc(CC(CC)CCCC)c5C6=O)s4)sc3c(-c3ccc(CC(CC)CCCC)s3)c3ccsc23)s1,CCCCCCC(CCCCCC)CCN1C(=O)c2ccc3c4c(c(-c5cccs5)cc(c24)C1=O)C(=O)N(CCC(CCCCCC)CCCCCC)C3=O,0.884,3.42,32.9,0.99,0.99465912,0.4706181818181723,0.94,0.99,,,,,inverted,single-component organic solar cell,ZnO,,MoO3,,100.0,chlorobenzene,,100.0,-5.33,-3.48,,-5.59,-3.82,
83050,10.1039/d2se00144f,10.1039/d2se00144f,P1,[60]PCBM,P1,PCBM,CCCCCCCCc1cc(-c2c(-c3cccs3)sc3c(-c4cc(CCCCCCCC)c(CCCCCCCC)s4)c(-c4ccc(-c5cccc6nsnc56)s4)sc23)sc1CCCCCCCC,CCCCC(=O)OCC1(C2=CC=CC=C2)C3=CC=CC4=CC=CC5=CC=CC6=CC=CC7=CC=CC1=C7C6=C5C4=C3,0.59,14.1,60.0,5.0,4.9914,0.1720000000000077,5.0,,1:1.5,W/o,,,ITO/PEDOT:PSS/P1:[60]PCBM/Mg/Al,organic solar cell,,,PEDOT:PSS,,120.0,"1,2-dichlorobenzene",,95.0,,,,-6.1,-3.7,
83051,10.1039/d2se00144f,10.1039/d2se00144f,P1,[60]PCBM,P1,PCBM,CCCCCCCCc1cc(-c2c(-c3cccs3)sc3c(-c4cc(CCCCCCCC)c(CCCCCCCC)s4)c(-c4ccc(-c5cccc6nsnc56)s4)sc23)sc1CCCCCCCC,CCCCC(=O)OCC1(C2=CC=CC=C2)C3=CC=CC4=CC=CC5=CC=CC6=CC=CC7=CC=CC1=C7C6=C5C4=C3,0.593,13.2,53.0,4.2,4.148628,1.2231428571428722,4.2,,1:1.5,W/o,,,ITO/PEDOT:PSS/P1:[60]PCBM/Mg/Al,organic solar cell,,,PEDOT:PSS,,120.0,"1,2-dichlorobenzene",,95.0,,,,-6.1,-3.7,
83052,10.1039/d2se00144f,10.1039/d2se00144f,P1,[60]PCBM,P1,PCBM,CCCCCCCCc1cc(-c2c(-c3cccs3)sc3c(-c4cc(CCCCCCCC)c(CCCCCCCC)s4)c(-c4ccc(-c5cccc6nsnc56)s4)sc23)sc1CCCCCCCC,CCCCC(=O)OCC1(C2=CC=CC=C2)C3=CC=CC4=CC=CC5=CC=CC6=CC=CC7=CC=CC1=C7C6=C5C4=C3,0.605,15.1,56.0,5.1,5.115880000000001,0.3113725490196275,5.1,,1:1.5,5% NDT,NDT,5%,ITO/PEDOT:PSS/P1:[60]PCBM/Mg/Al,organic solar cell,,,PEDOT:PSS,,120.0,"1,2-dichlorobenzene",,95.0,,,,-6.1,-3.7,
83053,10.1039/d2se00144f,10.1039/d2se00144f,P1,[60]PCBM,P1,PCBM,CCCCCCCCc1cc(-c2c(-c3cccs3)sc3c(-c4cc(CCCCCCCC)c(CCCCCCCC)s4)c(-c4ccc(-c5cccc6nsnc56)s4)sc23)sc1CCCCCCCC,CCCCC(=O)OCC1(C2=CC=CC=C2)C3=CC=CC4=CC=CC5=CC=CC6=CC=CC7=CC=CC1=C7C6=C5C4=C3,0.6,14.7,56.0,4.9,4.939199999999999,0.7999999999999662,4.9,,1:1.5,5% NDT,NDT,5%,ITO/PEDOT:PSS/P1:[60]PCBM/Mg/Al,organic solar cell,,,PEDOT:PSS,,120.0,"1,2-dichlorobenzene",,95.0,,,,-6.1,-3.7,
83104,10.1039/d2tc03029b,10.1039/d2tc03029b,PTB7-Th,PC71BM,PTB7-Th,PC71BM,CCCCC(CC)COC(=O)c1sc2csc(-c3cc4c(-c5ccc(CC(CC)CCCC)s5)c5sccc5c(-c5ccc(CC(CC)CCCC)s5)c4s3)c2c1F,COC(=O)CCCC1(c2ccccc2)C23c4c5ccc6c7cc8c9c%10c(cc%11cc%12c%13c%14c(cc%15c%16ccc-5c2c%16c2c5c%16c%17c(c(c46)c7c9c%17c4c%10c%11c%13c4c%16c%14c%152)C513)C%12)C8,0.11,11.37,33.0,0.4,0.412731,3.182749999999998,,,,,,,ITO/PTB7-Th:PC71BM/MoOx/Ag,,,,MoOx,,,,,,-5.21,-3.6,,-5.9,-3.9,
83105,10.1039/d2tc03029b,10.1039/d2tc03029b,PTB7-Th,PC71BM,PTB7-Th,PC71BM,CCCCC(CC)COC(=O)c1sc2csc(-c3cc4c(-c5ccc(CC(CC)CCCC)s5)c5sccc5c(-c5ccc(CC(CC)CCCC)s5)c4s3)c2c1F,COC(=O)CCCC1(c2ccccc2)C23c4c5ccc6c7cc8c9c%10c(cc%11cc%12c%13c%14c(cc%15c%16ccc-5c2c%16c2c5c%16c%17c(c(c46)c7c9c%17c4c%10c%11c%13c4c%16c%14c%152)C513)C%12)C8,0.6,10.42,49.0,3.08,3.06348,0.536363636363632,,,,,,,ITO/PTB7-Th:PC71BM:PzN1/MoOx/Ag,,PzN1,,MoOx,,,,,,-5.21,-3.6,,-5.9,-3.9,
83106,10.1039/d2tc03029b,10.1039/d2tc03029b,PTB7-Th,PC71BM,PTB7-Th,PC71BM,CCCCC(CC)COC(=O)c1sc2csc(-c3cc4c(-c5ccc(CC(CC)CCCC)s5)c5sccc5c(-c5ccc(CC(CC)CCCC)s5)c4s3)c2c1F,COC(=O)CCCC1(c2ccccc2)C23c4c5ccc6c7cc8c9c%10c(cc%11cc%12c%13c%14c(cc%15c%16ccc-5c2c%16c2c5c%16c%17c(c(c46)c7c9c%17c4c%10c%11c%13c4c%16c%14c%152)C513)C%12)C8,0.65,15.4,51.0,5.02,5.1051,1.6952191235059886,,,,,,,ITO/PTB7-Th:PC71BM:PzN2/MoOx/Ag,,PzN2,,MoOx,,,,,,-5.21,-3.6,,-5.9,-3.9,
83107,10.1039/d2tc03029b,10.1039/d2tc03029b,PTB7-Th,PC71BM,PTB7-Th,PC71BM,CCCCC(CC)COC(=O)c1sc2csc(-c3cc4c(-c5ccc(CC(CC)CCCC)s5)c5sccc5c(-c5ccc(CC(CC)CCCC)s5)c4s3)c2c1F,COC(=O)CCCC1(c2ccccc2)C23c4c5ccc6c7cc8c9c%10c(cc%11cc%12c%13c%14c(cc%15c%16ccc-5c2c%16c2c5c%16c%17c(c(c46)c7c9c%17c4c%10c%11c%13c4c%16c%14c%152)C513)C%12)C8,0.67,17.04,48.0,5.45,5.480064,0.5516330275229252,,,,,,,ITO/PTB7-Th:PC71BM:PzN3/MoOx/Ag,,PzN3,,MoOx,,,,,,-5.21,-3.6,,-5.9,-3.9,
83108,10.1039/d2tc03029b,10.1039/d2tc03029b,PTB7-Th,PC71BM,PTB7-Th,PC71BM,CCCCC(CC)COC(=O)c1sc2csc(-c3cc4c(-c5ccc(CC(CC)CCCC)s5)c5sccc5c(-c5ccc(CC(CC)CCCC)s5)c4s3)c2c1F,COC(=O)CCCC1(c2ccccc2)C23c4c5ccc6c7cc8c9c%10c(cc%11cc%12c%13c%14c(cc%15c%16ccc-5c2c%16c2c5c%16c%17c(c(c46)c7c9c%17c4c%10c%11c%13c4c%16c%14c%152)C513)C%12)C8,0.62,14.24,42.0,3.73,3.708096,0.5872386058981273,,,,,,,ITO/PTB7-Th:PC71BM:PzN4/MoOx/Ag,,PzN4,,MoOx,,,,,,-5.21,-3.6,,-5.9,-3.9,
83109,10.1039/d2tc03032b,10.1039/d2tc03032b,PBDB-TF,Y6,PM6,Y6,COC(=O)C(C)(C)c1cc(C)cc(-c2sc3c4sc5cc(/C=C6/C(=O)c7cc(F)cc(c7)C(=O)/C6=C\c6cc(C(C)(C)C(=O)OC)c(-c7cc(C)cc(C(C)(C)C(=O)OC)c7)s6)sc5c4c(C(C)(C)C(=O)OC)ccc2-3)c1,CCCCCCCCCCCc1c(/C=C2\C(=O)c3cc(F)c(F)cc3C2=C(C#N)C#N)sc2c1sc1c3c4nsnc4c4c5sc6c(CCCCCCCCCCC)c(/C=C7\C(=O)c8cc(F)c(F)cc8C7=C(C#N)C#N)sc6c5n(CC(CC)CCCC)c4c3n(CC(CC)CCCC)c21,0.859,24.39,75.1,15.78,15.734208509999998,0.2901868821292835,15.78,,1:1.2,,,,ITO/PEDOT:PSS/PBDB-TF:Y6/PFN-Br/Ag,,PFN-Br,,PEDOT:PSS,,100.0,chloroform,,100.0,-5.49,-3.64,,-5.65,-4.09,
83110,10.1039/d2tc03032b,10.1039/d2tc03032b,PBDB-TF,Y6,PM6,Y6,COC(=O)C(C)(C)c1cc(C)cc(-c2sc3c4sc5cc(/C=C6/C(=O)c7cc(F)cc(c7)C(=O)/C6=C\c6cc(C(C)(C)C(=O)OC)c(-c7cc(C)cc(C(C)(C)C(=O)OC)c7)s6)sc5c4c(C(C)(C)C(=O)OC)ccc2-3)c1,CCCCCCCCCCCc1c(/C=C2\C(=O)c3cc(F)c(F)cc3C2=C(C#N)C#N)sc2c1sc1c3c4nsnc4c4c5sc6c(CCCCCCCCCCC)c(/C=C7\C(=O)c8cc(F)c(F)cc8C7=C(C#N)C#N)sc6c5n(CC(CC)CCCC)c4c3n(CC(CC)CCCC)c21,0.86,24.51,75.9,16.04,15.998657400000004,0.257746882792996,16.04,,1:1.2,,,,ITO/PEDOT:PSS/PBDB-TF:Y6/PFN-Br/Ag,,PFN-Br,,PEDOT:PSS,,100.0,chloroform,,100.0,-5.49,-3.64,,-5.65,-4.09,
83119,10.1039/d2tc04298c,10.1039/d2tc04298c,PM6,N3,PM6,N3,COC(=O)C(C)(C)c1cc(C)cc(-c2sc3c4sc5cc(/C=C6/C(=O)c7cc(F)cc(c7)C(=O)/C6=C\c6cc(C(C)(C)C(=O)OC)c(-c7cc(C)cc(C(C)(C)C(=O)OC)c7)s6)sc5c4c(C(C)(C)C(=O)OC)ccc2-3)c1,CCCCCCCCCCCC1=C(/C=C2\C(=O)C3=CC(F)=C(F)C=C3C2=C(C#N)C#N)SC2=C1SC1=C2N(CCC(CC)CCCC)C2=C1C1=NSN=C1C1=C2N(CCC(CC)CCCC)C2=C1SC1=C2SC(/C=C2\C(=O)C3=CC(F)=C(F)C=C3C2=C(C#N)C#N)=C1CCCCCCCCCCC,0.82,25.62,69.03,14.53,14.50209852,0.1920267033723371,14.49,14.53,1:1.2 w/w,CN,,0.8 vol%,ITO/HTL/PM6:N3/PFN-Br/Al,,PFN-Br,,Pure AHM,Pure AHM,10.0,,,90.0,-5.56,-3.65,,-5.64,-3.86,
83120,10.1039/d2tc04298c,10.1039/d2tc04298c,PM6,N3,PM6,N3,COC(=O)C(C)(C)c1cc(C)cc(-c2sc3c4sc5cc(/C=C6/C(=O)c7cc(F)cc(c7)C(=O)/C6=C\c6cc(C(C)(C)C(=O)OC)c(-c7cc(C)cc(C(C)(C)C(=O)OC)c7)s6)sc5c4c(C(C)(C)C(=O)OC)ccc2-3)c1,CCCCCCCCCCCC1=C(/C=C2\C(=O)C3=CC(F)=C(F)C=C3C2=C(C#N)C#N)SC2=C1SC1=C2N(CCC(CC)CCCC)C2=C1C1=NSN=C1C1=C2N(CCC(CC)CCCC)C2=C1SC1=C2SC(/C=C2\C(=O)C3=CC(F)=C(F)C=C3C2=C(C#N)C#N)=C1CCCCCCCCCCC,0.84,25.99,72.95,15.92,15.9261522,0.0386444723618024,15.99,,1:1.2,CN,,0.8 vol%,ITO/HTL/PM6:N3/PFN-Br/Al,conventional,PFN-Br,,AHM : HH,AHM:HH,10.0,CF,,90.0,-5.56,-3.65,,-5.64,-3.86,
83121,10.1039/d2tc04298c,10.1039/d2tc04298c,PM6,N3,PM6,N3,COC(=O)C(C)(C)c1cc(C)cc(-c2sc3c4sc5cc(/C=C6/C(=O)c7cc(F)cc(c7)C(=O)/C6=C\c6cc(C(C)(C)C(=O)OC)c(-c7cc(C)cc(C(C)(C)C(=O)OC)c7)s6)sc5c4c(C(C)(C)C(=O)OC)ccc2-3)c1,CCCCCCCCCCCC1=C(/C=C2\C(=O)C3=CC(F)=C(F)C=C3C2=C(C#N)C#N)SC2=C1SC1=C2N(CCC(CC)CCCC)C2=C1C1=NSN=C1C1=C2N(CCC(CC)CCCC)C2=C1SC1=C2SC(/C=C2\C(=O)C3=CC(F)=C(F)C=C3C2=C(C#N)C#N)=C1CCCCCCCCCCC,0.83,25.89,73.91,15.94,15.882298169999997,0.3619939146800673,15.75,15.94,1:1.2 w/w,CN,,0.8 vol%,ITO/HTL/PM6:N3/PFN-Br/Al,,PFN-Br,,AHM : GLC,AHM:GLC,10.0,,,90.0,-5.56,-3.65,,-5.64,-3.86,
83122,10.1039/d2tc04298c,10.1039/d2tc04298c,PM6,N3,PM6,N3,COC(=O)C(C)(C)c1cc(C)cc(-c2sc3c4sc5cc(/C=C6/C(=O)c7cc(F)cc(c7)C(=O)/C6=C\c6cc(C(C)(C)C(=O)OC)c(-c7cc(C)cc(C(C)(C)C(=O)OC)c7)s6)sc5c4c(C(C)(C)C(=O)OC)ccc2-3)c1,CCCCCCCCCCCC1=C(/C=C2\C(=O)C3=CC(F)=C(F)C=C3C2=C(C#N)C#N)SC2=C1SC1=C2N(CCC(CC)CCCC)C2=C1C1=NSN=C1C1=C2N(CCC(CC)CCCC)C2=C1SC1=C2SC(/C=C2\C(=O)C3=CC(F)=C(F)C=C3C2=C(C#N)C#N)=C1CCCCCCCCCCC,0.81,22.63,45.25,8.29,8.29446075,0.0538088057901274,8.25,8.29,1:1.2 w/w,CN,,0.8 vol%,ITO/HTL/PM6:N3/PFN-Br/Al,,PFN-Br,,Pure AHM,Pure AHM,150.0,,,90.0,-5.56,-3.65,,-5.64,-3.86,
83123,10.1039/d2tc04298c,10.1039/d2tc04298c,PM6,N3,PM6,N3,COC(=O)C(C)(C)c1cc(C)cc(-c2sc3c4sc5cc(/C=C6/C(=O)c7cc(F)cc(c7)C(=O)/C6=C\c6cc(C(C)(C)C(=O)OC)c(-c7cc(C)cc(C(C)(C)C(=O)OC)c7)s6)sc5c4c(C(C)(C)C(=O)OC)ccc2-3)c1,CCCCCCCCCCCC1=C(/C=C2\C(=O)C3=CC(F)=C(F)C=C3C2=C(C#N)C#N)SC2=C1SC1=C2N(CCC(CC)CCCC)C2=C1C1=NSN=C1C1=C2N(CCC(CC)CCCC)C2=C1SC1=C2SC(/C=C2\C(=O)C3=CC(F)=C(F)C=C3C2=C(C#N)C#N)=C1CCCCCCCCCCC,0.84,24.21,70.88,14.35,14.41444032,0.4490614634146287,14.29,14.35,1:1.2,CN,,0.8 vol%,ITO/HTL/PM6:N3/PFN-Br/Al,conventional,PFN-Br,,AHM : HH,AHM:HH,150.0,CF,,90.0,-5.56,-3.65,,-5.64,-3.86,
83124,10.1039/d2tc04298c,10.1039/d2tc04298c,PM6,N3,PM6,N3,COC(=O)C(C)(C)c1cc(C)cc(-c2sc3c4sc5cc(/C=C6/C(=O)c7cc(F)cc(c7)C(=O)/C6=C\c6cc(C(C)(C)C(=O)OC)c(-c7cc(C)cc(C(C)(C)C(=O)OC)c7)s6)sc5c4c(C(C)(C)C(=O)OC)ccc2-3)c1,CCCCCCCCCCCC1=C(/C=C2\C(=O)C3=CC(F)=C(F)C=C3C2=C(C#N)C#N)SC2=C1SC1=C2N(CCC(CC)CCCC)C2=C1C1=NSN=C1C1=C2N(CCC(CC)CCCC)C2=C1SC1=C2SC(/C=C2\C(=O)C3=CC(F)=C(F)C=C3C2=C(C#N)C#N)=C1CCCCCCCCCCC,0.82,21.42,71.31,12.6,12.52517364,0.5938599999999955,12.55,12.6,1:1.2 w/w,CN,,0.8 vol%,ITO/HTL/PM6:N3/PFN-Br/Al,,PFN-Br,,AHM : GLC,AHM:GLC,150.0,,,90.0,-5.56,-3.65,,-5.64,-3.86,
83127,10.1039/d3cc04568d,10.1039/d3cc04568d,PTB7-Th,IEICO-4F,PTB7-Th,IEICO-4F,CCCCC(CC)COC(=O)c1sc2csc(-c3cc4c(-c5ccc(CC(CC)CCCC)s5)c5sccc5c(-c5ccc(CC(CC)CCCC)s5)c4s3)c2c1F,CCCCCCc1ccc(C2(c3ccc(CCCCCC)cc3)c3cc4c(cc3-c3sc(-c5sc(/C=C6\C(=O)c7cc(F)c(F)cc7C6=C(C#N)C#N)cc5OCC(CC)CCCC)cc32)C(c2ccc(CCCCCC)cc2)(c2ccc(CCCCCC)cc2)c2cc(-c3scc(/C=C5/C(=O)c6cc(F)c(F)cc6C5=C(C#N)C#N)c3OCC(CC)CCCC)sc2-4)cc1,0.714,24.68,59.54,10.51,10.491853008,0.1726640532825893,10.01,10.51,,,,,PHJ,organic solar cell,PDINN,,PEDOT:PSS,,98.0,chlorobenzene,,,-5.21,-3.6,,-5.44,-4.19,
83128,10.1039/d3cc04568d,10.1039/d3cc04568d,PTB7-Th,IEICO-4F,PTB7-Th,IEICO-4F,CCCCC(CC)COC(=O)c1sc2csc(-c3cc4c(-c5ccc(CC(CC)CCCC)s5)c5sccc5c(-c5ccc(CC(CC)CCCC)s5)c4s3)c2c1F,CCCCCCc1ccc(C2(c3ccc(CCCCCC)cc3)c3cc4c(cc3-c3sc(-c5sc(/C=C6\C(=O)c7cc(F)c(F)cc7C6=C(C#N)C#N)cc5OCC(CC)CCCC)cc32)C(c2ccc(CCCCCC)cc2)(c2ccc(CCCCCC)cc2)c2cc(-c3scc(/C=C5/C(=O)c6cc(F)c(F)cc6C5=C(C#N)C#N)c3OCC(CC)CCCC)sc2-4)cc1,0.699,25.44,65.05,11.57,11.56755528,0.0211298184961236,10.83,11.57,,,,,PHJ,organic solar cell,PDINN,,PEDOT:PSS,,122.0,chlorobenzene,,,-5.21,-3.6,,-5.44,-4.19,
83129,10.1039/d3cc04568d,10.1039/d3cc04568d,PTB7-Th,IEICO-4F,PTB7-Th,IEICO-4F,CCCCC(CC)COC(=O)c1sc2csc(-c3cc4c(-c5ccc(CC(CC)CCCC)s5)c5sccc5c(-c5ccc(CC(CC)CCCC)s5)c4s3)c2c1F,CCCCCCc1ccc(C2(c3ccc(CCCCCC)cc3)c3cc4c(cc3-c3sc(-c5sc(/C=C6\C(=O)c7cc(F)c(F)cc7C6=C(C#N)C#N)cc5OCC(CC)CCCC)cc32)C(c2ccc(CCCCCC)cc2)(c2ccc(CCCCCC)cc2)c2cc(-c3scc(/C=C5/C(=O)c6cc(F)c(F)cc6C5=C(C#N)C#N)c3OCC(CC)CCCC)sc2-4)cc1,0.689,26.57,65.5,12.0,11.990908149999996,0.075765416666688,11.52,12.0,,,,,PHJ,organic solar cell,PDINN,,PEDOT:PSS,,151.0,chlorobenzene,,,-5.21,-3.6,,-5.44,-4.19,
83130,10.1039/d3cc04568d,10.1039/d3cc04568d,PTB7-Th,IEICO-4F,PTB7-Th,IEICO-4F,CCCCC(CC)COC(=O)c1sc2csc(-c3cc4c(-c5ccc(CC(CC)CCCC)s5)c5sccc5c(-c5ccc(CC(CC)CCCC)s5)c4s3)c2c1F,CCCCCCc1ccc(C2(c3ccc(CCCCCC)cc3)c3cc4c(cc3-c3sc(-c5sc(/C=C6\C(=O)c7cc(F)c(F)cc7C6=C(C#N)C#N)cc5OCC(CC)CCCC)cc32)C(c2ccc(CCCCCC)cc2)(c2ccc(CCCCCC)cc2)c2cc(-c3scc(/C=C5/C(=O)c6cc(F)c(F)cc6C5=C(C#N)C#N)c3OCC(CC)CCCC)sc2-4)cc1,0.692,25.84,60.04,10.74,10.735920512,0.0379840595903198,10.38,10.74,,,,,PHJ,organic solar cell,PDINN,,PEDOT:PSS,,175.0,chlorobenzene,,,-5.21,-3.6,,-5.44,-4.19,
83131,10.1039/d3cc04568d,10.1039/d3cc04568d,PTB7-Th,IEICO-4F,PTB7-Th,IEICO-4F,CCCCC(CC)COC(=O)c1sc2csc(-c3cc4c(-c5ccc(CC(CC)CCCC)s5)c5sccc5c(-c5ccc(CC(CC)CCCC)s5)c4s3)c2c1F,CCCCCCc1ccc(C2(c3ccc(CCCCCC)cc3)c3cc4c(cc3-c3sc(-c5sc(/C=C6\C(=O)c7cc(F)c(F)cc7C6=C(C#N)C#N)cc5OCC(CC)CCCC)cc32)C(c2ccc(CCCCCC)cc2)(c2ccc(CCCCCC)cc2)c2cc(-c3scc(/C=C5/C(=O)c6cc(F)c(F)cc6C5=C(C#N)C#N)c3OCC(CC)CCCC)sc2-4)cc1,0.687,27.09,58.24,10.84,10.838947392,0.0097104059040606,10.53,10.84,,,,,BHJ,organic solar cell,PDINN,,PEDOT:PSS,,,chlorobenzene,,,-5.21,-3.6,,-5.44,-4.19,
83133,10.1039/d3cc04863b,10.1039/d3cc04863b,D18,N3,D18,N3,CCCCCCC(CCCC)Cc1csc(-c2cc3c4nsnc4c4cc(-c5cc(CC(CCCC)CCCCCC)c(-c6cc7c(-c8cc(F)c(CC(CC)CCCC)s8)c8sccc8c(-c8cc(F)c(CC(CC)CCCC)s8)c7s6)s5)sc4c3s2)c1,CCCCCCCCCCCC1=C(/C=C2\C(=O)C3=CC(F)=C(F)C=C3C2=C(C#N)C#N)SC2=C1SC1=C2N(CCC(CC)CCCC)C2=C1C1=NSN=C1C1=C2N(CCC(CC)CCCC)C2=C1SC1=C2SC(/C=C2\C(=O)C3=CC(F)=C(F)C=C3C2=C(C#N)C#N)=C1CCCCCCCCCCC,0.844,26.5,73.8,16.5,16.506107999999998,0.037018181818167,16.2,16.5,,,,,,,,,PEDOT:PSS,PEDOT:PSS,,,,,-5.51,-2.77,,-5.64,-3.86,
83134,10.1039/d3cc04863b,10.1039/d3cc04863b,D18,N3,D18,N3,CCCCCCC(CCCC)Cc1csc(-c2cc3c4nsnc4c4cc(-c5cc(CC(CCCC)CCCCCC)c(-c6cc7c(-c8cc(F)c(CC(CC)CCCC)s8)c8sccc8c(-c8cc(F)c(CC(CC)CCCC)s8)c7s6)s5)sc4c3s2)c1,CCCCCCCCCCCC1=C(/C=C2\C(=O)C3=CC(F)=C(F)C=C3C2=C(C#N)C#N)SC2=C1SC1=C2N(CCC(CC)CCCC)C2=C1C1=NSN=C1C1=C2N(CCC(CC)CCCC)C2=C1SC1=C2SC(/C=C2\C(=O)C3=CC(F)=C(F)C=C3C2=C(C#N)C#N)=C1CCCCCCCCCCC,0.853,27.5,79.6,18.6,18.67217,0.3880107526881521,18.3,18.6,,,,,ITO/HTL/D18:N3/PNDI-F3N-Br/Ag,,PNDI-F3N-Br,,2Cl-TPA-CN-COOH,2Cl-TPA-CN-COOH,,,,,-5.51,-2.77,,-5.64,-3.86,
83138,10.1039/d3ee00087g,10.1039/d3ee00087g,PM6,L8-BO,PM6,L8-BO,COC(=O)C(C)(C)c1cc(C)cc(-c2sc3c4sc5cc(/C=C6/C(=O)c7cc(F)cc(c7)C(=O)/C6=C\c6cc(C(C)(C)C(=O)OC)c(-c7cc(C)cc(C(C)(C)C(=O)OC)c7)s6)sc5c4c(C(C)(C)C(=O)OC)ccc2-3)c1,CCCCCCC(CCCC)Cc1c(/C=C2\C(=O)c3cc(F)c(F)cc3C2=C(C#N)C#N)sc2c1SC1c3c(c4c(c5nsnc35)c3sc5c(CC(CCCC)CCCCCC)c(/C=C6\C(=O)c7cc(F)c(F)cc7C6=C(C#N)C#N)sc5c3n4CC(CC)CCCC)N(CC(CC)CCCC)C21,0.866,17.23,77.49,11.51,11.562422382,0.4554507558644622,11.34,11.51,1:1.2,DIO,,0.25 vol% DIO,glass/Ag/PCP-2F-Li/PEDOT:PSS/PM6:L8-BO/Bis-FIMG/Au/Ag/TeO2,rigid TUA,Bis-FIMG,,PEDOT:PSS,,80.0,chloroform,,80.0,-5.56,-3.65,,-5.68,-3.9,
83139,10.1039/d3ee00087g,10.1039/d3ee00087g,PM6,L8-BO,PM6,L8-BO,COC(=O)C(C)(C)c1cc(C)cc(-c2sc3c4sc5cc(/C=C6/C(=O)c7cc(F)cc(c7)C(=O)/C6=C\c6cc(C(C)(C)C(=O)OC)c(-c7cc(C)cc(C(C)(C)C(=O)OC)c7)s6)sc5c4c(C(C)(C)C(=O)OC)ccc2-3)c1,CCCCCCC(CCCC)Cc1c(/C=C2\C(=O)c3cc(F)c(F)cc3C2=C(C#N)C#N)sc2c1SC1c3c(c4c(c5nsnc35)c3sc5c(CC(CCCC)CCCCCC)c(/C=C6\C(=O)c7cc(F)c(F)cc7C6=C(C#N)C#N)sc5c3n4CC(CC)CCCC)N(CC(CC)CCCC)C21,0.866,24.18,77.65,16.24,16.25981682,0.1220247536945974,16.11,16.24,1:1.2,DIO,,0.25 vol% DIO,glass/Ag/PCP-2F-Li/PEDOT:PSS/PM6:L8-BO/Bis-FIMG/Au/Ag/TeO2,rigid TUA,Bis-FIMG,,PEDOT:PSS,,80.0,chloroform,,80.0,-5.56,-3.65,,-5.68,-3.9,
83140,10.1039/d3ee00087g,10.1039/d3ee00087g,PM6,L8-BO,PM6,L8-BO,COC(=O)C(C)(C)c1cc(C)cc(-c2sc3c4sc5cc(/C=C6/C(=O)c7cc(F)cc(c7)C(=O)/C6=C\c6cc(C(C)(C)C(=O)OC)c(-c7cc(C)cc(C(C)(C)C(=O)OC)c7)s6)sc5c4c(C(C)(C)C(=O)OC)ccc2-3)c1,CCCCCCC(CCCC)Cc1c(/C=C2\C(=O)c3cc(F)c(F)cc3C2=C(C#N)C#N)sc2c1SC1c3c(c4c(c5nsnc35)c3sc5c(CC(CCCC)CCCCCC)c(/C=C6\C(=O)c7cc(F)c(F)cc7C6=C(C#N)C#N)sc5c3n4CC(CC)CCCC)N(CC(CC)CCCC)C21,0.87,24.5,78.57,16.73,16.7471955,0.1027824267782408,16.51,16.73,1:1.2,DIO,,0.25 vol% DIO,glass/Ag/PCP-2F-Li/PEDOT:PSS/PM6:L8-BO/Bis-FIMG/Au/Ag/TeO2,rigid TUA,Bis-FIMG,,PEDOT:PSS,,80.0,chloroform,,80.0,-5.56,-3.65,,-5.68,-3.9,
83141,10.1039/d3ee00087g,10.1039/d3ee00087g,PM6,L8-BO,PM6,L8-BO,COC(=O)C(C)(C)c1cc(C)cc(-c2sc3c4sc5cc(/C=C6/C(=O)c7cc(F)cc(c7)C(=O)/C6=C\c6cc(C(C)(C)C(=O)OC)c(-c7cc(C)cc(C(C)(C)C(=O)OC)c7)s6)sc5c4c(C(C)(C)C(=O)OC)ccc2-3)c1,CCCCCCC(CCCC)Cc1c(/C=C2\C(=O)c3cc(F)c(F)cc3C2=C(C#N)C#N)sc2c1SC1c3c(c4c(c5nsnc35)c3sc5c(CC(CCCC)CCCCCC)c(/C=C6\C(=O)c7cc(F)c(F)cc7C6=C(C#N)C#N)sc5c3n4CC(CC)CCCC)N(CC(CC)CCCC)C21,0.87,25.52,78.87,17.5,17.511032880000002,0.0630450285714394,17.45,17.5,1:1.2 w/w,DIO,,0.25 vol% DIO,glass/Ag/PCP-2F-Li/PEDOT:PSS/PM6:L8-BO/Bis-FIMG/Au/Ag/TeO2,rigid TUA-based OPV,Bis-FIMG,,PEDOT:PSS,,80.0,chloroform,,80.0,-5.56,-3.65,,-5.68,-3.9,
83142,10.1039/d3ee00087g,10.1039/d3ee00087g,PM6,L8-BO,PM6,L8-BO,COC(=O)C(C)(C)c1cc(C)cc(-c2sc3c4sc5cc(/C=C6/C(=O)c7cc(F)cc(c7)C(=O)/C6=C\c6cc(C(C)(C)C(=O)OC)c(-c7cc(C)cc(C(C)(C)C(=O)OC)c7)s6)sc5c4c(C(C)(C)C(=O)OC)ccc2-3)c1,CCCCCCC(CCCC)Cc1c(/C=C2\C(=O)c3cc(F)c(F)cc3C2=C(C#N)C#N)sc2c1SC1c3c(c4c(c5nsnc35)c3sc5c(CC(CCCC)CCCCCC)c(/C=C6\C(=O)c7cc(F)c(F)cc7C6=C(C#N)C#N)sc5c3n4CC(CC)CCCC)N(CC(CC)CCCC)C21,0.87,24.65,78.15,16.76,16.75965825,0.0020390811455875,16.51,16.76,1:1.2,DIO,,0.25 vol% DIO,glass/Ag/PCP-2F-Li/PEDOT:PSS/PM6:L8-BO/Bis-FIMG/Au/Ag/TeO2,rigid TUA,Bis-FIMG,,PEDOT:PSS,,80.0,chloroform,,80.0,-5.56,-3.65,,-5.68,-3.9,
83143,10.1039/d3ee00087g,10.1039/d3ee00087g,PM6,L8-BO,PM6,L8-BO,COC(=O)C(C)(C)c1cc(C)cc(-c2sc3c4sc5cc(/C=C6/C(=O)c7cc(F)cc(c7)C(=O)/C6=C\c6cc(C(C)(C)C(=O)OC)c(-c7cc(C)cc(C(C)(C)C(=O)OC)c7)s6)sc5c4c(C(C)(C)C(=O)OC)ccc2-3)c1,CCCCCCC(CCCC)Cc1c(/C=C2\C(=O)c3cc(F)c(F)cc3C2=C(C#N)C#N)sc2c1SC1c3c(c4c(c5nsnc35)c3sc5c(CC(CCCC)CCCCCC)c(/C=C6\C(=O)c7cc(F)c(F)cc7C6=C(C#N)C#N)sc5c3n4CC(CC)CCCC)N(CC(CC)CCCC)C21,0.869,25.5,78.5,17.4,17.3952075,0.0275431034482591,17.28,17.4,,,,,125 ?m PI/Ag/PCP-2F-Li/PEDOT:PSS/PM6:L8-BO/Bis-FIMG/Au/Ag/TeO2,flexible TUA,Bis-FIMG,,PEDOT:PSS,,,,,,-5.56,-3.65,,-5.68,-3.9,
83144,10.1039/d3ee00087g,10.1039/d3ee00087g,PM6,L8-BO,PM6,L8-BO,COC(=O)C(C)(C)c1cc(C)cc(-c2sc3c4sc5cc(/C=C6/C(=O)c7cc(F)cc(c7)C(=O)/C6=C\c6cc(C(C)(C)C(=O)OC)c(-c7cc(C)cc(C(C)(C)C(=O)OC)c7)s6)sc5c4c(C(C)(C)C(=O)OC)ccc2-3)c1,CCCCCCC(CCCC)Cc1c(/C=C2\C(=O)c3cc(F)c(F)cc3C2=C(C#N)C#N)sc2c1SC1c3c(c4c(c5nsnc35)c3sc5c(CC(CCCC)CCCCCC)c(/C=C6\C(=O)c7cc(F)c(F)cc7C6=C(C#N)C#N)sc5c3n4CC(CC)CCCC)N(CC(CC)CCCC)C21,0.87,25.53,77.26,17.17,17.160295860000005,0.0565179965055133,17.0,17.17,,,,,PI/Ag/PCP-2F-Li/PEDOT:PSS/active layer/Bis-FIMG/Au/Ag/TeO2,flexible TUA-based OPV,Bis-FIMG,,PEDOT:PSS,,,,,,-5.56,-3.65,,-5.68,-3.9,
83145,10.1039/d3ee00087g,10.1039/d3ee00087g,PM6,L8-BO,PM6,L8-BO,COC(=O)C(C)(C)c1cc(C)cc(-c2sc3c4sc5cc(/C=C6/C(=O)c7cc(F)cc(c7)C(=O)/C6=C\c6cc(C(C)(C)C(=O)OC)c(-c7cc(C)cc(C(C)(C)C(=O)OC)c7)s6)sc5c4c(C(C)(C)C(=O)OC)ccc2-3)c1,CCCCCCC(CCCC)Cc1c(/C=C2\C(=O)c3cc(F)c(F)cc3C2=C(C#N)C#N)sc2c1SC1c3c(c4c(c5nsnc35)c3sc5c(CC(CCCC)CCCCCC)c(/C=C6\C(=O)c7cc(F)c(F)cc7C6=C(C#N)C#N)sc5c3n4CC(CC)CCCC)N(CC(CC)CCCC)C21,0.869,25.54,78.04,17.32,17.320400504000002,0.0023123787528965,17.26,17.32,,,,,1.3 ?m PI/Ag/PCP-2F-Li/PEDOT:PSS/PM6:L8-BO/Bis-FIMG/Au/Ag/TeO2,ultra-flexible TUA,Bis-FIMG,,PEDOT:PSS,,,,,,-5.56,-3.65,,-5.68,-3.9,
83146,10.1039/d3ee00087g,10.1039/d3ee00087g,PM6,L8-BO,PM6,L8-BO,COC(=O)C(C)(C)c1cc(C)cc(-c2sc3c4sc5cc(/C=C6/C(=O)c7cc(F)cc(c7)C(=O)/C6=C\c6cc(C(C)(C)C(=O)OC)c(-c7cc(C)cc(C(C)(C)C(=O)OC)c7)s6)sc5c4c(C(C)(C)C(=O)OC)ccc2-3)c1,CCCCCCC(CCCC)Cc1c(/C=C2\C(=O)c3cc(F)c(F)cc3C2=C(C#N)C#N)sc2c1SC1c3c(c4c(c5nsnc35)c3sc5c(CC(CCCC)CCCCCC)c(/C=C6\C(=O)c7cc(F)c(F)cc7C6=C(C#N)C#N)sc5c3n4CC(CC)CCCC)N(CC(CC)CCCC)C21,0.857,25.39,77.79,16.92,16.926505017,0.0384457269503457,16.81,16.92,,,,,1.3 ?m PI/Ag/PCP-2F-Li/PEDOT:PSS/PM6:L8-BO/Bis-FIMG/Au/Ag/TeO2,freestanding ultra-flexible TUA,Bis-FIMG,,PEDOT:PSS,,,,,,-5.56,-3.65,,-5.68,-3.9,
83147,10.1039/d3ee00087g,10.1039/d3ee00087g,PM6,L8-BO,PM6,L8-BO,COC(=O)C(C)(C)c1cc(C)cc(-c2sc3c4sc5cc(/C=C6/C(=O)c7cc(F)cc(c7)C(=O)/C6=C\c6cc(C(C)(C)C(=O)OC)c(-c7cc(C)cc(C(C)(C)C(=O)OC)c7)s6)sc5c4c(C(C)(C)C(=O)OC)ccc2-3)c1,CCCCCCC(CCCC)Cc1c(/C=C2\C(=O)c3cc(F)c(F)cc3C2=C(C#N)C#N)sc2c1SC1c3c(c4c(c5nsnc35)c3sc5c(CC(CCCC)CCCCCC)c(/C=C6\C(=O)c7cc(F)c(F)cc7C6=C(C#N)C#N)sc5c3n4CC(CC)CCCC)N(CC(CC)CCCC)C21,0.869,25.46,77.21,17.08,17.082511754,0.0147058196721332,17.0,17.08,,,,,1.3 ?m PI/Ag/PCP-2F-Li/PEDOT:PSS/PM6:L8-BO/Bis-FIMG/Au/Ag/TeO2,ultra-flexible TUA,Bis-FIMG,,PEDOT:PSS,,,,,,-5.56,-3.65,,-5.68,-3.9,
83154,10.1039/d3lf00166k,10.1039/d3lf00166k,PM6,Y6,PM6,Y6,COC(=O)C(C)(C)c1cc(C)cc(-c2sc3c4sc5cc(/C=C6/C(=O)c7cc(F)cc(c7)C(=O)/C6=C\c6cc(C(C)(C)C(=O)OC)c(-c7cc(C)cc(C(C)(C)C(=O)OC)c7)s6)sc5c4c(C(C)(C)C(=O)OC)ccc2-3)c1,CCCCCCCCCCCc1c(/C=C2\C(=O)c3cc(F)c(F)cc3C2=C(C#N)C#N)sc2c1sc1c3c4nsnc4c4c5sc6c(CCCCCCCCCCC)c(/C=C7\C(=O)c8cc(F)c(F)cc8C7=C(C#N)C#N)sc6c5n(CC(CC)CCCC)c4c3n(CC(CC)CCCC)c21,0.69,23.81,49.64,8.21,8.15530596,0.6661880633374069,8.21,,,,,,,,,,,,,,,,-5.56,-3.65,,-5.65,-4.09,
83155,10.1039/d3lf00166k,10.1039/d3lf00166k,PM6,Y6,PM6,Y6,COC(=O)C(C)(C)c1cc(C)cc(-c2sc3c4sc5cc(/C=C6/C(=O)c7cc(F)cc(c7)C(=O)/C6=C\c6cc(C(C)(C)C(=O)OC)c(-c7cc(C)cc(C(C)(C)C(=O)OC)c7)s6)sc5c4c(C(C)(C)C(=O)OC)ccc2-3)c1,CCCCCCCCCCCc1c(/C=C2\C(=O)c3cc(F)c(F)cc3C2=C(C#N)C#N)sc2c1sc1c3c4nsnc4c4c5sc6c(CCCCCCCCCCC)c(/C=C7\C(=O)c8cc(F)c(F)cc8C7=C(C#N)C#N)sc6c5n(CC(CC)CCCC)c4c3n(CC(CC)CCCC)c21,0.81,24.01,53.15,10.34,10.336665150000002,0.0322519342359585,10.34,,,,,,glass/ITO/PEDOT:PSS/BHJ/CIL/Ag,conventional,F-PDIN-EH,,PEDOT:PSS,,,Ethyl acetate,ethyl acetate,,-5.56,-3.65,,-5.65,-4.09,
83156,10.1039/d3lf00166k,10.1039/d3lf00166k,PM6,Y6,PM6,Y6,COC(=O)C(C)(C)c1cc(C)cc(-c2sc3c4sc5cc(/C=C6/C(=O)c7cc(F)cc(c7)C(=O)/C6=C\c6cc(C(C)(C)C(=O)OC)c(-c7cc(C)cc(C(C)(C)C(=O)OC)c7)s6)sc5c4c(C(C)(C)C(=O)OC)ccc2-3)c1,CCCCCCCCCCCc1c(/C=C2\C(=O)c3cc(F)c(F)cc3C2=C(C#N)C#N)sc2c1sc1c3c4nsnc4c4c5sc6c(CCCCCCCCCCC)c(/C=C7\C(=O)c8cc(F)c(F)cc8C7=C(C#N)C#N)sc6c5n(CC(CC)CCCC)c4c3n(CC(CC)CCCC)c21,0.8,23.96,54.73,10.6,10.4906464,1.0316377358490436,10.6,,,,,,glass/ITO/PEDOT:PSS/BHJ/CIL/Ag,conventional,F-PDIN-EH,,PEDOT:PSS,,,Butanol,butanol,,-5.56,-3.65,,-5.65,-4.09,
83157,10.1039/d3lf00166k,10.1039/d3lf00166k,PM6,Y6,PM6,Y6,COC(=O)C(C)(C)c1cc(C)cc(-c2sc3c4sc5cc(/C=C6/C(=O)c7cc(F)cc(c7)C(=O)/C6=C\c6cc(C(C)(C)C(=O)OC)c(-c7cc(C)cc(C(C)(C)C(=O)OC)c7)s6)sc5c4c(C(C)(C)C(=O)OC)ccc2-3)c1,CCCCCCCCCCCc1c(/C=C2\C(=O)c3cc(F)c(F)cc3C2=C(C#N)C#N)sc2c1sc1c3c4nsnc4c4c5sc6c(CCCCCCCCCCC)c(/C=C7\C(=O)c8cc(F)c(F)cc8C7=C(C#N)C#N)sc6c5n(CC(CC)CCCC)c4c3n(CC(CC)CCCC)c21,0.8,24.36,54.93,10.61,10.7047584,0.8931046182846532,10.61,,,,,,glass/ITO/PEDOT:PSS/BHJ/CIL/Ag,conventional,F-PDIN-EH,,PEDOT:PSS,,,Heptane,heptane,,-5.56,-3.65,,-5.65,-4.09,
83158,10.1039/d3lf00166k,10.1039/d3lf00166k,PM6,Y6,PM6,Y6,COC(=O)C(C)(C)c1cc(C)cc(-c2sc3c4sc5cc(/C=C6/C(=O)c7cc(F)cc(c7)C(=O)/C6=C\c6cc(C(C)(C)C(=O)OC)c(-c7cc(C)cc(C(C)(C)C(=O)OC)c7)s6)sc5c4c(C(C)(C)C(=O)OC)ccc2-3)c1,CCCCCCCCCCCc1c(/C=C2\C(=O)c3cc(F)c(F)cc3C2=C(C#N)C#N)sc2c1sc1c3c4nsnc4c4c5sc6c(CCCCCCCCCCC)c(/C=C7\C(=O)c8cc(F)c(F)cc8C7=C(C#N)C#N)sc6c5n(CC(CC)CCCC)c4c3n(CC(CC)CCCC)c21,0.79,24.59,51.34,10.01,9.97335974,0.3660365634365499,10.01,,,,,,glass/ITO/PEDOT:PSS/BHJ/CIL/Ag,conventional,F-PDIN-EH,,PEDOT:PSS,,,Heptane,heptane,,-5.56,-3.65,,-5.65,-4.09,
83164,10.1039/d3qo00465a,10.1039/d3qo00465a,SN5',PC61BA,SN5',PC61BA,,,0.7,0.36,27.0,0.07,0.06804,2.8000000000000047,0.06,0.07,,,,,glass/ITO/PEDOT:PSS/dyad/LiF/Al,conventional,LiF,LiF,PEDOT:PSS,PEDOT:PSS,,chlorobenzene,,,,,,,,
83165,10.1039/d3qo00465a,10.1039/d3qo00465a,SN5',PC61BA,SN5',PC61BA,,,0.8,1.35,24.0,0.26,0.2592,0.3076923076922951,0.25,0.26,,,,,glass/ITO/PEDOT:PSS/dyad/LiF/Al,conventional,LiF,LiF,PEDOT:PSS,PEDOT:PSS,,chlorobenzene,,,,,,,,
83166,10.1039/d3qo00465a,10.1039/d3qo00465a,SN5',PC61BA,SN5',PC61BA,,,0.75,0.2,29.0,0.04,0.0435,8.750000000000007,0.04,0.04,,,,,glass/ITO/PEDOT:PSS/dyad/LiF/Al,conventional,LiF,LiF,PEDOT:PSS,PEDOT:PSS,,chloroform,,,,,,,,
83167,10.1039/d3qo00465a,10.1039/d3qo00465a,SN5',PC61BA,SN5',PC61BA,,,0.78,0.14,26.0,0.03,0.028392,5.359999999999983,0.02,0.03,,,,,glass/ITO/PEDOT:PSS/dyad/LiF/Al,conventional,LiF,LiF,PEDOT:PSS,PEDOT:PSS,,chloroform,,,,,,,,
83168,10.1039/d3qo00465a,10.1039/d3qo00465a,SN5',PC61BA,SN5',PC61BA,,,0.6,0.28,28.0,0.04,0.04704,17.60000000000001,0.03,0.04,,,,,glass/ITO/PEDOT:PSS/dyad/LiF/Al,conventional,LiF,LiF,PEDOT:PSS,PEDOT:PSS,,chloroform,,,,,,,,
83169,10.1039/d3qo00465a,10.1039/d3qo00465a,SN5',PC61BA,SN5',PC61BA,,,1.04,7.95,35.0,2.83,2.8938,2.2544169611307447,2.63,2.83,,,,,glass/ITO/PEDOT:PSS/dyad/LiF/Al,conventional,LiF,LiF,PEDOT:PSS,PEDOT:PSS,,chloroform,,,,,,,,
83171,10.1039/d3qo00465a,10.1039/d3qo00465a,SN5',PC61BA,SN5',PC61BA,,,0.69,3.66,35.0,0.86,0.88389,2.777906976744182,0.81,0.86,,,,,glass/ITO/PEDOT:PSS/dyad/LiF/Al,conventional,LiF,LiF,PEDOT:PSS,PEDOT:PSS,,chloroform,,,,,,,,
83206,10.1039/d3ta03236a,10.1039/d3ta03236a,PM6,Y7-BO,PM6,Y7-BO,COC(=O)C(C)(C)c1cc(C)cc(-c2sc3c4sc5cc(/C=C6/C(=O)c7cc(F)cc(c7)C(=O)/C6=C\c6cc(C(C)(C)C(=O)OC)c(-c7cc(C)cc(C(C)(C)C(=O)OC)c7)s6)sc5c4c(C(C)(C)C(=O)OC)ccc2-3)c1,,0.83,26.46,69.0,15.2,15.153642,0.304986842105261,15.03,15.2,,,,,,,,,,,,,,,-5.56,-3.65,,,,
83207,10.1039/d3ta03236a,10.1039/d3ta03236a,PM6,Y7-BO,PM6,Y7-BO,COC(=O)C(C)(C)c1cc(C)cc(-c2sc3c4sc5cc(/C=C6/C(=O)c7cc(F)cc(c7)C(=O)/C6=C\c6cc(C(C)(C)C(=O)OC)c(-c7cc(C)cc(C(C)(C)C(=O)OC)c7)s6)sc5c4c(C(C)(C)C(=O)OC)ccc2-3)c1,,0.84,26.58,70.0,15.69,15.629039999999998,0.3885277246654012,15.38,15.69,,,,,,,,,,,,,,,-5.56,-3.65,,,,
83208,10.1039/d3ta03236a,10.1039/d3ta03236a,PM6,Y7-BO,PM6,Y7-BO,COC(=O)C(C)(C)c1cc(C)cc(-c2sc3c4sc5cc(/C=C6/C(=O)c7cc(F)cc(c7)C(=O)/C6=C\c6cc(C(C)(C)C(=O)OC)c(-c7cc(C)cc(C(C)(C)C(=O)OC)c7)s6)sc5c4c(C(C)(C)C(=O)OC)ccc2-3)c1,,0.84,28.35,72.0,17.12,17.146079999999998,0.152336448598112,,17.12,,1-chloronaphtalene,,,PB*,,ZnO,,MoOx,,,chlorobenzene,,,-5.56,-3.65,,,,
83209,10.1039/d3ta03836j,10.1039/d3ta03836j,PM6,BTP-eC9,PM6,BTP-eC9,COC(=O)C(C)(C)c1cc(C)cc(-c2sc3c4sc5cc(/C=C6/C(=O)c7cc(F)cc(c7)C(=O)/C6=C\c6cc(C(C)(C)C(=O)OC)c(-c7cc(C)cc(C(C)(C)C(=O)OC)c7)s6)sc5c4c(C(C)(C)C(=O)OC)ccc2-3)c1,CCCCCCCCCc1c(C=C2C(=O)c3cc(Cl)c(Cl)cc3C2=C(C#N)C#N)sc2c1sc1c3c4nsnc4c4c5sc6c(CCCCCCCCC)c(C=C7C(=O)c8cc(Cl)c(Cl)cc8C7=C(C#N)C#N)sc6c5n(CC(CCCC)CCCCCC)c4c3n(CC(CCCC)CCCCCC)c21,0.853,25.98,76.01,16.85,16.844530494,0.0324599762611319,16.62,16.85,,,,,,,,,,,,,,,-5.56,-3.65,,-5.68,-3.9,
83214,10.1039/d3ta03836j,10.1039/d3ta03836j,PM6,IT-M,PM6,IT-M,COC(=O)C(C)(C)c1cc(C)cc(-c2sc3c4sc5cc(/C=C6/C(=O)c7cc(F)cc(c7)C(=O)/C6=C\c6cc(C(C)(C)C(=O)OC)c(-c7cc(C)cc(C(C)(C)C(=O)OC)c7)s6)sc5c4c(C(C)(C)C(=O)OC)ccc2-3)c1,CCCCCCc1ccc(C2(c3ccc(CCCCCC)cc3)c3cc4c(cc3-c3sc5cc(/C=C6\C(=O)c7ccc(C)cc7C6=C(C#N)C#N)sc5c32)C(c2ccc(CCCCCC)cc2)(c2ccc(CCCCCC)cc2)c2c-4sc3cc(/C=C4\C(=O)c5ccc(C)cc5C4=C(C#N)C#N)sc23)cc1,1.022,15.21,60.11,9.35,9.343871082,0.065549925133689,8.9,9.35,,,,,conventional,,,,,,,,,,-5.56,-3.65,,-5.514,-3.808,
83215,10.1039/d3ta04833k,10.1039/d3ta04833k,PM6,Y6,PM6,Y6,COC(=O)C(C)(C)c1cc(C)cc(-c2sc3c4sc5cc(/C=C6/C(=O)c7cc(F)cc(c7)C(=O)/C6=C\c6cc(C(C)(C)C(=O)OC)c(-c7cc(C)cc(C(C)(C)C(=O)OC)c7)s6)sc5c4c(C(C)(C)C(=O)OC)ccc2-3)c1,CCCCCCCCCCCc1c(/C=C2\C(=O)c3cc(F)c(F)cc3C2=C(C#N)C#N)sc2c1sc1c3c4nsnc4c4c5sc6c(CCCCCCCCCCC)c(/C=C7\C(=O)c8cc(F)c(F)cc8C7=C(C#N)C#N)sc6c5n(CC(CC)CCCC)c4c3n(CC(CC)CCCC)c21,0.786,24.66,54.6,10.58,10.58298696,0.0282321361058714,10.52,10.58,,,,,ITO/PEDOT:PSS/PM6:Y6/CIMs/Ag,,W/O,,PEDOT:PSS,,,,,,-5.56,-3.65,,-5.65,-4.09,
83216,10.1039/d3ta04833k,10.1039/d3ta04833k,PM6,Y6,PM6,Y6,COC(=O)C(C)(C)c1cc(C)cc(-c2sc3c4sc5cc(/C=C6/C(=O)c7cc(F)cc(c7)C(=O)/C6=C\c6cc(C(C)(C)C(=O)OC)c(-c7cc(C)cc(C(C)(C)C(=O)OC)c7)s6)sc5c4c(C(C)(C)C(=O)OC)ccc2-3)c1,CCCCCCCCCCCc1c(/C=C2\C(=O)c3cc(F)c(F)cc3C2=C(C#N)C#N)sc2c1sc1c3c4nsnc4c4c5sc6c(CCCCCCCCCCC)c(/C=C7\C(=O)c8cc(F)c(F)cc8C7=C(C#N)C#N)sc6c5n(CC(CC)CCCC)c4c3n(CC(CC)CCCC)c21,0.854,25.11,73.09,15.6,15.673375746,0.4703573461538459,15.51,15.6,,,,,ITO/PEDOT:PSS/PM6:Y6/CIMs/Ag,,PDINO,PDINO,PEDOT:PSS,,,,,,-5.56,-3.65,,-5.65,-4.09,
83217,10.1039/d3ta04833k,10.1039/d3ta04833k,PM6,Y6,PM6,Y6,COC(=O)C(C)(C)c1cc(C)cc(-c2sc3c4sc5cc(/C=C6/C(=O)c7cc(F)cc(c7)C(=O)/C6=C\c6cc(C(C)(C)C(=O)OC)c(-c7cc(C)cc(C(C)(C)C(=O)OC)c7)s6)sc5c4c(C(C)(C)C(=O)OC)ccc2-3)c1,CCCCCCCCCCCc1c(/C=C2\C(=O)c3cc(F)c(F)cc3C2=C(C#N)C#N)sc2c1sc1c3c4nsnc4c4c5sc6c(CCCCCCCCCCC)c(/C=C7\C(=O)c8cc(F)c(F)cc8C7=C(C#N)C#N)sc6c5n(CC(CC)CCCC)c4c3n(CC(CC)CCCC)c21,0.839,23.38,67.79,13.3,13.297564378000002,0.0183129473684087,12.97,13.3,,,,,ITO/PEDOT:PSS/PM6:Y6/CIMs/Ag,,2N-PDI,2N-PDI,PEDOT:PSS,,,,,,-5.56,-3.65,,-5.65,-4.09,
83218,10.1039/d3ta04833k,10.1039/d3ta04833k,PM6,Y6,PM6,Y6,COC(=O)C(C)(C)c1cc(C)cc(-c2sc3c4sc5cc(/C=C6/C(=O)c7cc(F)cc(c7)C(=O)/C6=C\c6cc(C(C)(C)C(=O)OC)c(-c7cc(C)cc(C(C)(C)C(=O)OC)c7)s6)sc5c4c(C(C)(C)C(=O)OC)ccc2-3)c1,CCCCCCCCCCCc1c(/C=C2\C(=O)c3cc(F)c(F)cc3C2=C(C#N)C#N)sc2c1sc1c3c4nsnc4c4c5sc6c(CCCCCCCCCCC)c(/C=C7\C(=O)c8cc(F)c(F)cc8C7=C(C#N)C#N)sc6c5n(CC(CC)CCCC)c4c3n(CC(CC)CCCC)c21,0.86,24.12,78.37,16.18,16.25644584,0.4724711990111351,16.0,16.18,,,,,,,2NBr-PDI,2NBr-PDI,PEDOT:PSS,,17.0,,,,-5.56,-3.65,,-5.65,-4.09,
83219,10.1039/d3ta04833k,10.1039/d3ta04833k,PM6,Y6,PM6,Y6,COC(=O)C(C)(C)c1cc(C)cc(-c2sc3c4sc5cc(/C=C6/C(=O)c7cc(F)cc(c7)C(=O)/C6=C\c6cc(C(C)(C)C(=O)OC)c(-c7cc(C)cc(C(C)(C)C(=O)OC)c7)s6)sc5c4c(C(C)(C)C(=O)OC)ccc2-3)c1,CCCCCCCCCCCc1c(/C=C2\C(=O)c3cc(F)c(F)cc3C2=C(C#N)C#N)sc2c1sc1c3c4nsnc4c4c5sc6c(CCCCCCCCCCC)c(/C=C7\C(=O)c8cc(F)c(F)cc8C7=C(C#N)C#N)sc6c5n(CC(CC)CCCC)c4c3n(CC(CC)CCCC)c21,0.78,22.47,66.64,11.62,11.67972624,0.5139951807229053,11.48,11.62,,,,,ITO/PEDOT:PSS/PM6:Y6/CIMs/Ag,,2NBr-PDI,2NBr-PDI,PEDOT:PSS,,4.5,,,,-5.56,-3.65,,-5.65,-4.09,
83220,10.1039/d3ta04833k,10.1039/d3ta04833k,PM6,Y6,PM6,Y6,COC(=O)C(C)(C)c1cc(C)cc(-c2sc3c4sc5cc(/C=C6/C(=O)c7cc(F)cc(c7)C(=O)/C6=C\c6cc(C(C)(C)C(=O)OC)c(-c7cc(C)cc(C(C)(C)C(=O)OC)c7)s6)sc5c4c(C(C)(C)C(=O)OC)ccc2-3)c1,CCCCCCCCCCCc1c(/C=C2\C(=O)c3cc(F)c(F)cc3C2=C(C#N)C#N)sc2c1sc1c3c4nsnc4c4c5sc6c(CCCCCCCCCCC)c(/C=C7\C(=O)c8cc(F)c(F)cc8C7=C(C#N)C#N)sc6c5n(CC(CC)CCCC)c4c3n(CC(CC)CCCC)c21,0.817,22.85,66.44,12.35,12.40331818,0.431726153846152,12.25,12.35,,,,,ITO/PEDOT:PSS/PM6:Y6/CIMs/Ag,,2NBr-PDI,2NBr-PDI,PEDOT:PSS,,7.0,,,,-5.56,-3.65,,-5.65,-4.09,
83221,10.1039/d3ta04833k,10.1039/d3ta04833k,PM6,Y6,PM6,Y6,COC(=O)C(C)(C)c1cc(C)cc(-c2sc3c4sc5cc(/C=C6/C(=O)c7cc(F)cc(c7)C(=O)/C6=C\c6cc(C(C)(C)C(=O)OC)c(-c7cc(C)cc(C(C)(C)C(=O)OC)c7)s6)sc5c4c(C(C)(C)C(=O)OC)ccc2-3)c1,CCCCCCCCCCCc1c(/C=C2\C(=O)c3cc(F)c(F)cc3C2=C(C#N)C#N)sc2c1sc1c3c4nsnc4c4c5sc6c(CCCCCCCCCCC)c(/C=C7\C(=O)c8cc(F)c(F)cc8C7=C(C#N)C#N)sc6c5n(CC(CC)CCCC)c4c3n(CC(CC)CCCC)c21,0.856,23.74,74.01,14.98,15.039897744,0.3998514285714206,14.83,14.98,,,,,ITO/PEDOT:PSS/PM6:Y6/CIMs/Ag,,2NBr-PDI,2NBr-PDI,PEDOT:PSS,,13.0,,,,-5.56,-3.65,,-5.65,-4.09,
83223,10.1039/d3ta04833k,10.1039/d3ta04833k,PM6,Y6,PM6,Y6,COC(=O)C(C)(C)c1cc(C)cc(-c2sc3c4sc5cc(/C=C6/C(=O)c7cc(F)cc(c7)C(=O)/C6=C\c6cc(C(C)(C)C(=O)OC)c(-c7cc(C)cc(C(C)(C)C(=O)OC)c7)s6)sc5c4c(C(C)(C)C(=O)OC)ccc2-3)c1,CCCCCCCCCCCc1c(/C=C2\C(=O)c3cc(F)c(F)cc3C2=C(C#N)C#N)sc2c1sc1c3c4nsnc4c4c5sc6c(CCCCCCCCCCC)c(/C=C7\C(=O)c8cc(F)c(F)cc8C7=C(C#N)C#N)sc6c5n(CC(CC)CCCC)c4c3n(CC(CC)CCCC)c21,0.857,23.81,76.92,15.62,15.695656764,0.4843582842509581,15.4,15.62,,,,,,,2NBr-PDI,2NBr-PDI,PEDOT:PSS,,26.0,,,,-5.56,-3.65,,-5.65,-4.09,
83224,10.1039/d3ta04833k,10.1039/d3ta04833k,PM6,Y6,PM6,Y6,COC(=O)C(C)(C)c1cc(C)cc(-c2sc3c4sc5cc(/C=C6/C(=O)c7cc(F)cc(c7)C(=O)/C6=C\c6cc(C(C)(C)C(=O)OC)c(-c7cc(C)cc(C(C)(C)C(=O)OC)c7)s6)sc5c4c(C(C)(C)C(=O)OC)ccc2-3)c1,CCCCCCCCCCCc1c(/C=C2\C(=O)c3cc(F)c(F)cc3C2=C(C#N)C#N)sc2c1sc1c3c4nsnc4c4c5sc6c(CCCCCCCCCCC)c(/C=C7\C(=O)c8cc(F)c(F)cc8C7=C(C#N)C#N)sc6c5n(CC(CC)CCCC)c4c3n(CC(CC)CCCC)c21,0.854,23.91,74.95,15.24,15.304145429999998,0.4209017716535312,15.06,15.24,,,,,ITO/PEDOT:PSS/PM6:Y6/CIMs/Ag,,2NBr-PDI,2NBr-PDI,PEDOT:PSS,,30.0,,,,-5.56,-3.65,,-5.65,-4.09,
83225,10.1039/d3ta04833k,10.1039/d3ta04833k,PM6,Y6,PM6,Y6,COC(=O)C(C)(C)c1cc(C)cc(-c2sc3c4sc5cc(/C=C6/C(=O)c7cc(F)cc(c7)C(=O)/C6=C\c6cc(C(C)(C)C(=O)OC)c(-c7cc(C)cc(C(C)(C)C(=O)OC)c7)s6)sc5c4c(C(C)(C)C(=O)OC)ccc2-3)c1,CCCCCCCCCCCc1c(/C=C2\C(=O)c3cc(F)c(F)cc3C2=C(C#N)C#N)sc2c1sc1c3c4nsnc4c4c5sc6c(CCCCCCCCCCC)c(/C=C7\C(=O)c8cc(F)c(F)cc8C7=C(C#N)C#N)sc6c5n(CC(CC)CCCC)c4c3n(CC(CC)CCCC)c21,0.854,23.77,72.35,14.61,14.68674613,0.525298631074607,14.31,14.61,,,,,ITO/PEDOT:PSS/PM6:Y6/CIMs/Ag,,2NBr-PDI,2NBr-PDI,PEDOT:PSS,,35.0,,,,-5.56,-3.65,,-5.65,-4.09,
83226,10.1039/d3ta07443a,10.1039/d3ta07443a,D18,EH-HD-4F,D18,EH-HD4F,CCCCCCC(CCCC)Cc1csc(-c2cc3c4nsnc4c4cc(-c5cc(CC(CCCC)CCCCCC)c(-c6cc7c(-c8cc(F)c(CC(CC)CCCC)s8)c8sccc8c(-c8cc(F)c(CC(CC)CCCC)s8)c7s6)s5)sc4c3s2)c1,CCCCCCCCCCCc1c(/C=C2\C(=O)c3cc(F)c(F)cc3C2=C(C#N)C#N)sc2c1sc1c3c4nsnc4c4c5sc6c(CCCCCCCCCCC)c(/C=C7\C(=O)c8cc(F)c(F)cc8C7=C(C#N)C#N)sc6c5n(CC(CCCCCC)CCCCCCCC)c4c3n(CC(CC)CCCC)c21,0.84,25.78,76.9,16.87,16.6528488,1.287203319502075,16.66,16.87,,,,,ITO/ZnO/D18:EH-HD-4F/MoO3/Ag,inverted,ZnO,ZnO,MoO3,,5.0,,,,-5.51,-2.77,,-5.69,-4.04,
83227,10.1039/d3ta07443a,10.1039/d3ta07443a,D18,EH-HD-4F,D18,EH-HD4F,CCCCCCC(CCCC)Cc1csc(-c2cc3c4nsnc4c4cc(-c5cc(CC(CCCC)CCCCCC)c(-c6cc7c(-c8cc(F)c(CC(CC)CCCC)s8)c8sccc8c(-c8cc(F)c(CC(CC)CCCC)s8)c7s6)s5)sc4c3s2)c1,CCCCCCCCCCCc1c(/C=C2\C(=O)c3cc(F)c(F)cc3C2=C(C#N)C#N)sc2c1sc1c3c4nsnc4c4c5sc6c(CCCCCCCCCCC)c(/C=C7\C(=O)c8cc(F)c(F)cc8C7=C(C#N)C#N)sc6c5n(CC(CCCCCC)CCCCCCCC)c4c3n(CC(CC)CCCC)c21,0.67,21.84,34.69,5.08,5.07611832,0.0764110236220493,,,,,,,ITO/PDI-Br-0O/D18:EH-HD-4F/MoO3/Ag,inverted,PDI-Br-0O,PDI,MoO3,,5.0,,,,-5.51,-2.77,,-5.69,-4.04,
