Repository: JiYiqaq/PCE-KA-GNN

# Data directory

- `raw/Active_Database.csv` is the immutable source dataset bundled under CC BY 4.0. Do not overwrite it with processed data.
- `processed/` is created and populated by the training pipeline. Generated `.pt` and `.pth` caches are intentionally ignored by Git because they can exceed GitHub's normal single-file limit.

See `../DATA_LICENSE.md` for provenance, license and checksum information.

File: data/raw/Active_Database.csv (part 280 of 471)
id,doi,doi_norm,donor,acceptor,donor_canonical,acceptor_canonical,donor_smiles,acceptor_smiles,voc,jsc,ff,pce,pce_recomputed,pce_relative_error_percent,pce_avg,pce_best,d_a_ratio,additive,additive_canonical,additive_ratio,device_structure,device_type,etl,etl_canonical,htl,htl_canonical,active_layer_thickness,solvent,solvent_canonical,annealing_temp,homo_d,lumo_d,eg_d,homo_a,lumo_a,eg_a
83228,10.1039/d3ta07443a,10.1039/d3ta07443a,D18,EH-HD-4F,D18,EH-HD4F,CCCCCCC(CCCC)Cc1csc(-c2cc3c4nsnc4c4cc(-c5cc(CC(CCCC)CCCCCC)c(-c6cc7c(-c8cc(F)c(CC(CC)CCCC)s8)c8sccc8c(-c8cc(F)c(CC(CC)CCCC)s8)c7s6)s5)sc4c3s2)c1,CCCCCCCCCCCc1c(/C=C2\C(=O)c3cc(F)c(F)cc3C2=C(C#N)C#N)sc2c1sc1c3c4nsnc4c4c5sc6c(CCCCCCCCCCC)c(/C=C7\C(=O)c8cc(F)c(F)cc8C7=C(C#N)C#N)sc6c5n(CC(CCCCCC)CCCCCCCC)c4c3n(CC(CC)CCCC)c21,0.75,23.9,58.98,10.89,10.572164999999998,2.918595041322335,10.58,10.89,,,,,ITO/PDI-Br-0O/D18:EH-HD-4F/MoO3/Ag,inverted,PDI-Br-0O,PDI,MoO3,,15.0,,,,-5.51,-2.77,,-5.69,-4.04,
83229,10.1039/d3ta07443a,10.1039/d3ta07443a,D18,EH-HD-4F,D18,EH-HD4F,CCCCCCC(CCCC)Cc1csc(-c2cc3c4nsnc4c4cc(-c5cc(CC(CCCC)CCCCCC)c(-c6cc7c(-c8cc(F)c(CC(CC)CCCC)s8)c8sccc8c(-c8cc(F)c(CC(CC)CCCC)s8)c7s6)s5)sc4c3s2)c1,CCCCCCCCCCCc1c(/C=C2\C(=O)c3cc(F)c(F)cc3C2=C(C#N)C#N)sc2c1sc1c3c4nsnc4c4c5sc6c(CCCCCCCCCCC)c(/C=C7\C(=O)c8cc(F)c(F)cc8C7=C(C#N)C#N)sc6c5n(CC(CCCCCC)CCCCCCCC)c4c3n(CC(CC)CCCC)c21,0.77,24.19,63.08,11.97,11.74947004,1.8423555555555584,11.8,11.97,,,,,ITO/PDI-Br-0O/D18:EH-HD-4F/MoO3/Ag,inverted,PDI-Br-0O,PDI,MoO3,,30.0,,,,-5.51,-2.77,,-5.69,-4.04,
83230,10.1039/d3ta07443a,10.1039/d3ta07443a,D18,EH-HD-4F,D18,EH-HD4F,CCCCCCC(CCCC)Cc1csc(-c2cc3c4nsnc4c4cc(-c5cc(CC(CCCC)CCCCCC)c(-c6cc7c(-c8cc(F)c(CC(CC)CCCC)s8)c8sccc8c(-c8cc(F)c(CC(CC)CCCC)s8)c7s6)s5)sc4c3s2)c1,CCCCCCCCCCCc1c(/C=C2\C(=O)c3cc(F)c(F)cc3C2=C(C#N)C#N)sc2c1sc1c3c4nsnc4c4c5sc6c(CCCCCCCCCCC)c(/C=C7\C(=O)c8cc(F)c(F)cc8C7=C(C#N)C#N)sc6c5n(CC(CCCCCC)CCCCCCCC)c4c3n(CC(CC)CCCC)c21,0.82,27.1,73.41,16.63,16.3131702,1.905170174383648,16.34,16.63,,,,,ITO/PDI-Br-1O/D18:EH-HD-4F/MoO3/Ag,inverted,PDI-Br-1O,PDI,MoO3,,5.0,,,,-5.51,-2.77,,-5.69,-4.04,
83231,10.1039/d3ta07443a,10.1039/d3ta07443a,D18,EH-HD-4F,D18,EH-HD4F,CCCCCCC(CCCC)Cc1csc(-c2cc3c4nsnc4c4cc(-c5cc(CC(CCCC)CCCCCC)c(-c6cc7c(-c8cc(F)c(CC(CC)CCCC)s8)c8sccc8c(-c8cc(F)c(CC(CC)CCCC)s8)c7s6)s5)sc4c3s2)c1,CCCCCCCCCCCc1c(/C=C2\C(=O)c3cc(F)c(F)cc3C2=C(C#N)C#N)sc2c1sc1c3c4nsnc4c4c5sc6c(CCCCCCCCCCC)c(/C=C7\C(=O)c8cc(F)c(F)cc8C7=C(C#N)C#N)sc6c5n(CC(CCCCCC)CCCCCCCC)c4c3n(CC(CC)CCCC)c21,0.83,26.52,75.05,16.63,16.519705799999997,0.6632242934455924,16.45,16.63,,,,,ITO/PDI-Br-1O/D18:EH-HD-4F/MoO3/Ag,inverted,PDI-Br-1O,PDI,MoO3,,15.0,,,,-5.51,-2.77,,-5.69,-4.04,
83232,10.1039/d3ta07443a,10.1039/d3ta07443a,D18,EH-HD-4F,D18,EH-HD4F,CCCCCCC(CCCC)Cc1csc(-c2cc3c4nsnc4c4cc(-c5cc(CC(CCCC)CCCCCC)c(-c6cc7c(-c8cc(F)c(CC(CC)CCCC)s8)c8sccc8c(-c8cc(F)c(CC(CC)CCCC)s8)c7s6)s5)sc4c3s2)c1,CCCCCCCCCCCc1c(/C=C2\C(=O)c3cc(F)c(F)cc3C2=C(C#N)C#N)sc2c1sc1c3c4nsnc4c4c5sc6c(CCCCCCCCCCC)c(/C=C7\C(=O)c8cc(F)c(F)cc8C7=C(C#N)C#N)sc6c5n(CC(CCCCCC)CCCCCCCC)c4c3n(CC(CC)CCCC)c21,0.83,26.16,72.78,16.34,15.80257584,3.289009547123626,15.82,16.34,,,,,ITO/PDI-Br-1O/D18:EH-HD-4F/MoO3/Ag,inverted,PDI-Br-1O,PDI,MoO3,,30.0,,,,-5.51,-2.77,,-5.69,-4.04,
83233,10.1039/d3ta07443a,10.1039/d3ta07443a,D18,EH-HD-4F,D18,EH-HD4F,CCCCCCC(CCCC)Cc1csc(-c2cc3c4nsnc4c4cc(-c5cc(CC(CCCC)CCCCCC)c(-c6cc7c(-c8cc(F)c(CC(CC)CCCC)s8)c8sccc8c(-c8cc(F)c(CC(CC)CCCC)s8)c7s6)s5)sc4c3s2)c1,CCCCCCCCCCCc1c(/C=C2\C(=O)c3cc(F)c(F)cc3C2=C(C#N)C#N)sc2c1sc1c3c4nsnc4c4c5sc6c(CCCCCCCCCCC)c(/C=C7\C(=O)c8cc(F)c(F)cc8C7=C(C#N)C#N)sc6c5n(CC(CCCCCC)CCCCCCCC)c4c3n(CC(CC)CCCC)c21,0.84,27.24,78.12,18.1,17.87510592,1.2425087292817796,17.85,18.1,,,,,ITO/CIL/D18:EH-HD-4F/MoO3/Ag,inverted,PDI-Br-3O,PDI,MoO3,,5.0,,,,-5.51,-2.77,,-5.69,-4.04,
83234,10.1039/d3ta07443a,10.1039/d3ta07443a,D18,EH-HD-4F,D18,EH-HD4F,CCCCCCC(CCCC)Cc1csc(-c2cc3c4nsnc4c4cc(-c5cc(CC(CCCC)CCCCCC)c(-c6cc7c(-c8cc(F)c(CC(CC)CCCC)s8)c8sccc8c(-c8cc(F)c(CC(CC)CCCC)s8)c7s6)s5)sc4c3s2)c1,CCCCCCCCCCCc1c(/C=C2\C(=O)c3cc(F)c(F)cc3C2=C(C#N)C#N)sc2c1sc1c3c4nsnc4c4c5sc6c(CCCCCCCCCCC)c(/C=C7\C(=O)c8cc(F)c(F)cc8C7=C(C#N)C#N)sc6c5n(CC(CCCCCC)CCCCCCCC)c4c3n(CC(CC)CCCC)c21,0.84,26.77,75.96,17.05,17.08097328,0.1816614662756467,17.03,17.05,,,,,ITO/CIL/D18:EH-HD-4F/MoO3/Ag,inverted,PDI-Br-3O,PDI,MoO3,,15.0,,,,-5.51,-2.77,,-5.69,-4.04,
83235,10.1039/d3ta07443a,10.1039/d3ta07443a,D18,EH-HD-4F,D18,EH-HD4F,CCCCCCC(CCCC)Cc1csc(-c2cc3c4nsnc4c4cc(-c5cc(CC(CCCC)CCCCCC)c(-c6cc7c(-c8cc(F)c(CC(CC)CCCC)s8)c8sccc8c(-c8cc(F)c(CC(CC)CCCC)s8)c7s6)s5)sc4c3s2)c1,CCCCCCCCCCCc1c(/C=C2\C(=O)c3cc(F)c(F)cc3C2=C(C#N)C#N)sc2c1sc1c3c4nsnc4c4c5sc6c(CCCCCCCCCCC)c(/C=C7\C(=O)c8cc(F)c(F)cc8C7=C(C#N)C#N)sc6c5n(CC(CCCCCC)CCCCCCCC)c4c3n(CC(CC)CCCC)c21,0.84,26.65,76.63,17.25,17.1543918,0.554250434782614,17.11,17.25,,,,,ITO/PDI-Br-3O/D18:EH-HD-4F/MoO3/Ag,inverted,PDI-Br-3O,PDI,MoO3,,30.0,,,,-5.51,-2.77,,-5.69,-4.04,
83242,10.1039/d3tc03287f,10.1039/d3tc03287f,TBz3Ir,PY-IT,TBz3Ir,PY-IT,,CCCCCCCCCCCc1c(/C=C2\C(=O)c3ccccc3C2=C(C#N)C#N)sc2c1sc1c3c4nsnc4c4c5sc6c(CCCCCCCCCCC)c(/C=C7\C(=O)c8cc(-c9cccs9)ccc8C7=C(C#N)C#N)sc6c5n(CC(CCCCCCCC)CCCCCCCCCC)c4c3n(CC(CCCCCCCC)CCCCCCCCCC)c21,0.86,14.61,42.0,5.25,5.277131999999999,0.5167999999999818,5.13,5.25,1:0.8,DIO,,1% v/v,,,PDINN,,PEDOT:PSS,,,XY,o-xylene,25.0,,,,-5.68,-3.94,
83243,10.1039/d3tc03287f,10.1039/d3tc03287f,TBz3Ir,PY-IT,TBz3Ir,PY-IT,,CCCCCCCCCCCc1c(/C=C2\C(=O)c3ccccc3C2=C(C#N)C#N)sc2c1sc1c3c4nsnc4c4c5sc6c(CCCCCCCCCCC)c(/C=C7\C(=O)c8cc(-c9cccs9)ccc8C7=C(C#N)C#N)sc6c5n(CC(CCCCCCCC)CCCCCCCCCC)c4c3n(CC(CCCCCCCC)CCCCCCCCCC)c21,0.87,17.07,43.0,6.39,6.385887,0.0643661971830887,6.21,6.39,1:0.8,DIO,,1% v/v,,,PDINN,,PEDOT:PSS,,,XY,o-xylene,50.0,,,,-5.68,-3.94,
83244,10.1039/d3tc03287f,10.1039/d3tc03287f,TBz3Ir,PY-IT,TBz3Ir,PY-IT,,CCCCCCCCCCCc1c(/C=C2\C(=O)c3ccccc3C2=C(C#N)C#N)sc2c1sc1c3c4nsnc4c4c5sc6c(CCCCCCCCCCC)c(/C=C7\C(=O)c8cc(-c9cccs9)ccc8C7=C(C#N)C#N)sc6c5n(CC(CCCCCCCC)CCCCCCCCCC)c4c3n(CC(CCCCCCCC)CCCCCCCCCC)c21,0.88,20.68,52.0,9.57,9.463168,1.116321839080467,9.32,9.57,1:0.8,DIO,,1% v/v,,,PDINN,,PEDOT:PSS,,,XY,o-xylene,70.0,,,,-5.68,-3.94,
83245,10.1039/d3tc03287f,10.1039/d3tc03287f,TBz3Ir,PY-IT,TBz3Ir,PY-IT,,CCCCCCCCCCCc1c(/C=C2\C(=O)c3ccccc3C2=C(C#N)C#N)sc2c1sc1c3c4nsnc4c4c5sc6c(CCCCCCCCCCC)c(/C=C7\C(=O)c8cc(-c9cccs9)ccc8C7=C(C#N)C#N)sc6c5n(CC(CCCCCCCC)CCCCCCCCCC)c4c3n(CC(CCCCCCCC)CCCCCCCCCC)c21,0.89,24.34,56.0,12.04,12.131056,0.7562790697674568,11.78,12.04,1:0.8,DIO,,1% v/v,,,PDINN,,PEDOT:PSS,,,XY,o-xylene,90.0,,,,-5.68,-3.94,
83246,10.1039/d3tc03287f,10.1039/d3tc03287f,TBz3Ir,PY-IT,TBz3Ir,PY-IT,,CCCCCCCCCCCc1c(/C=C2\C(=O)c3ccccc3C2=C(C#N)C#N)sc2c1sc1c3c4nsnc4c4c5sc6c(CCCCCCCCCCC)c(/C=C7\C(=O)c8cc(-c9cccs9)ccc8C7=C(C#N)C#N)sc6c5n(CC(CCCCCCCC)CCCCCCCCCC)c4c3n(CC(CCCCCCCC)CCCCCCCCCC)c21,0.85,16.7,60.0,8.51,8.517,0.0822561692126871,8.47,8.51,1:0.8,DIO,,1% v/v,conventional,,PDINN,,PEDOT:PSS,,,CF,chloroform,25.0,,,,-5.68,-3.94,
83247,10.1039/d3tc03287f,10.1039/d3tc03287f,TBz3Ir,PY-IT,TBz3Ir,PY-IT,,CCCCCCCCCCCc1c(/C=C2\C(=O)c3ccccc3C2=C(C#N)C#N)sc2c1sc1c3c4nsnc4c4c5sc6c(CCCCCCCCCCC)c(/C=C7\C(=O)c8cc(-c9cccs9)ccc8C7=C(C#N)C#N)sc6c5n(CC(CCCCCCCC)CCCCCCCCCC)c4c3n(CC(CCCCCCCC)CCCCCCCCCC)c21,0.85,16.71,61.0,8.66,8.664135,0.0477482678983808,8.5,8.66,1:0.8,DIO,,1% v/v,,,PDINN,,PEDOT:PSS,,,CF,chloroform,50.0,,,,-5.68,-3.94,
83248,10.1039/d3tc03287f,10.1039/d3tc03287f,TBz3Ir,PY-IT,TBz3Ir,PY-IT,,CCCCCCCCCCCc1c(/C=C2\C(=O)c3ccccc3C2=C(C#N)C#N)sc2c1sc1c3c4nsnc4c4c5sc6c(CCCCCCCCCCC)c(/C=C7\C(=O)c8cc(-c9cccs9)ccc8C7=C(C#N)C#N)sc6c5n(CC(CCCCCCCC)CCCCCCCCCC)c4c3n(CC(CCCCCCCC)CCCCCCCCCC)c21,0.87,13.12,46.0,5.22,5.250623999999999,0.5866666666666579,5.01,5.22,1:0.8,DIO,,1% v/v,,,PDINN,,PEDOT:PSS,,,DCB,o-DCB,25.0,,,,-5.68,-3.94,
83249,10.1039/d3tc03287f,10.1039/d3tc03287f,TBz3Ir,PY-IT,TBz3Ir,PY-IT,,CCCCCCCCCCCc1c(/C=C2\C(=O)c3ccccc3C2=C(C#N)C#N)sc2c1sc1c3c4nsnc4c4c5sc6c(CCCCCCCCCCC)c(/C=C7\C(=O)c8cc(-c9cccs9)ccc8C7=C(C#N)C#N)sc6c5n(CC(CCCCCCCC)CCCCCCCCCC)c4c3n(CC(CCCCCCCC)CCCCCCCCCC)c21,0.89,17.25,51.0,7.82,7.829775000000001,0.1250000000000039,7.76,7.82,1:0.8,DIO,,1% v/v,,,PDINN,,PEDOT:PSS,,,DCB,o-DCB,90.0,,,,-5.68,-3.94,
83271,10.1039/d4ee03430a,10.1039/d4ee03430a,PTzBI-Cl,DT-Y6,PTzBI-Cl,DT-Y6,,,0.86,27.02,73.55,17.41,17.0909606,1.8325066053992027,17.25,17.41,1:1,,,,,,,,,,,,,,,,,,,
83272,10.1039/d4ee03430a,10.1039/d4ee03430a,PTzBI-Cl,DT-Y6,PTzBI-Cl,DT-Y6,,,0.86,26.16,72.98,16.6,16.418748479999998,1.0918766265060451,16.5,16.6,1:2,,,,,opaque,,,,,,,,,,,,,,
83273,10.1039/d4ee03430a,10.1039/d4ee03430a,PTzBI-Cl,DT-Y6,PTzBI-Cl,DT-Y6,,,0.86,25.35,74.03,16.25,16.139280300000003,0.6813519999999821,16.22,16.25,1:3,,,,,,,,,,,,,,,,,,,
83274,10.1039/d4ee03430a,10.1039/d4ee03430a,PTzBI-Cl,DT-Y6,PTzBI-Cl,DT-Y6,,,0.85,24.34,72.27,15.17,14.9519403,1.4374403427818148,15.11,15.17,1:5,,,,conventional,,,,,,,,,,,,,,,
83279,10.1039/d4ee03670k,10.1039/d4ee03670k,PBQx-TCl,eC9-2Cl,PBQx-TCl,eC9-2Cl,Cc1csc(-c2cc3c4nccnc4c4cc(-c5cc(C)c(-c6cc7c(-c8cc(Cl)c(C)s8)c8sccc8c(-c8cc(Cl)c(C)s8)c7s6)s5)sc4c3s2)c1,CCCCCCCCCc1c(/C=C2\C(=O)c3ccc(Cl)cc3C2=C(C#N)C#N)sc2c1sc1c3c4nsnc4c4c5sc6c(CCCCCCCCC)c(/C=C7\C(=O)c8ccc(Cl)cc8C7=C(C#N)C#N)sc6c5n(CC(CCCC)CCCCCC)c4c3n(CC(CCCC)CCCCCC)c21,0.888,26.2,74.5,17.32,17.332872,0.074318706697448,,,,,,,,blade-coated OPV cell,,,PEDOT:PSS,PEDOT:PSS,,,,,,,,-5.57,-3.74,
83280,10.1039/d4ee03670k,10.1039/d4ee03670k,PBQx-TCl,eC9-2Cl,PBQx-TCl,eC9-2Cl,Cc1csc(-c2cc3c4nccnc4c4cc(-c5cc(C)c(-c6cc7c(-c8cc(Cl)c(C)s8)c8sccc8c(-c8cc(Cl)c(C)s8)c7s6)s5)sc4c3s2)c1,CCCCCCCCCc1c(/C=C2\C(=O)c3ccc(Cl)cc3C2=C(C#N)C#N)sc2c1sc1c3c4nsnc4c4c5sc6c(CCCCCCCCC)c(/C=C7\C(=O)c8ccc(Cl)cc8C7=C(C#N)C#N)sc6c5n(CC(CCCC)CCCCCC)c4c3n(CC(CCCC)CCCCCC)c21,0.9,26.7,77.76,18.7,18.685728,0.0763208556149641,,,,,,,,blade-coated OPV cell,,,PEDOT:PSS:NiO,PEDOT:PSS,,,,,,,,-5.57,-3.74,
83281,10.1039/d4ee03670k,10.1039/d4ee03670k,PBQx-TCl,eC9-2Cl,PBQx-TCl,eC9-2Cl,Cc1csc(-c2cc3c4nccnc4c4cc(-c5cc(C)c(-c6cc7c(-c8cc(Cl)c(C)s8)c8sccc8c(-c8cc(Cl)c(C)s8)c7s6)s5)sc4c3s2)c1,CCCCCCCCCc1c(/C=C2\C(=O)c3ccc(Cl)cc3C2=C(C#N)C#N)sc2c1sc1c3c4nsnc4c4c5sc6c(CCCCCCCCC)c(/C=C7\C(=O)c8ccc(Cl)cc8C7=C(C#N)C#N)sc6c5n(CC(CCCC)CCCCCC)c4c3n(CC(CCCC)CCCCCC)c21,0.895,26.74,77.35,18.51,18.51163405,0.00882793084817,,,,,,,,blade-coated OPV cell,,,PEDOT:PSS:NiO,PEDOT:PSS,,,,,,,,-5.57,-3.74,
83282,10.1039/d4ee03670k,10.1039/d4ee03670k,PBQx-TCl,eC9-2Cl,PBQx-TCl,eC9-2Cl,Cc1csc(-c2cc3c4nccnc4c4cc(-c5cc(C)c(-c6cc7c(-c8cc(Cl)c(C)s8)c8sccc8c(-c8cc(Cl)c(C)s8)c7s6)s5)sc4c3s2)c1,CCCCCCCCCc1c(/C=C2\C(=O)c3ccc(Cl)cc3C2=C(C#N)C#N)sc2c1sc1c3c4nsnc4c4c5sc6c(CCCCCCCCC)c(/C=C7\C(=O)c8ccc(Cl)cc8C7=C(C#N)C#N)sc6c5n(CC(CCCC)CCCCCC)c4c3n(CC(CCCC)CCCCCC)c21,0.761,25.82,64.83,11.91,12.738459666,6.9560005541561605,,,,,,,,blade-coated OPV cell,,,NiO,NiOx,,,,,,,,-5.57,-3.74,
83296,10.1039/d4ee04072d,10.1039/d4ee04072d,PM6,L8-BO,PM6,L8-BO,COC(=O)C(C)(C)c1cc(C)cc(-c2sc3c4sc5cc(/C=C6/C(=O)c7cc(F)cc(c7)C(=O)/C6=C\c6cc(C(C)(C)C(=O)OC)c(-c7cc(C)cc(C(C)(C)C(=O)OC)c7)s6)sc5c4c(C(C)(C)C(=O)OC)ccc2-3)c1,CCCCCCC(CCCC)Cc1c(/C=C2\C(=O)c3cc(F)c(F)cc3C2=C(C#N)C#N)sc2c1SC1c3c(c4c(c5nsnc35)c3sc5c(CC(CCCC)CCCCCC)c(/C=C6\C(=O)c7cc(F)c(F)cc7C6=C(C#N)C#N)sc5c3n4CC(CC)CCCC)N(CC(CC)CCCC)C21,0.886,26.6,79.34,18.7,18.698533840000003,0.0078404278074658,18.45,18.7,,,,,Conventional,conventional,PDNIT-F3N,,PEDOT:PSS,PEDOT:PSS,,,,,-5.56,-3.65,,-5.68,-3.9,
83297,10.1039/d4ee04072d,10.1039/d4ee04072d,PM6,L8-BO,PM6,L8-BO,COC(=O)C(C)(C)c1cc(C)cc(-c2sc3c4sc5cc(/C=C6/C(=O)c7cc(F)cc(c7)C(=O)/C6=C\c6cc(C(C)(C)C(=O)OC)c(-c7cc(C)cc(C(C)(C)C(=O)OC)c7)s6)sc5c4c(C(C)(C)C(=O)OC)ccc2-3)c1,CCCCCCC(CCCC)Cc1c(/C=C2\C(=O)c3cc(F)c(F)cc3C2=C(C#N)C#N)sc2c1SC1c3c(c4c(c5nsnc35)c3sc5c(CC(CCCC)CCCCCC)c(/C=C6\C(=O)c7cc(F)c(F)cc7C6=C(C#N)C#N)sc5c3n4CC(CC)CCCC)N(CC(CC)CCCC)C21,0.897,27.37,80.86,19.86,19.851849654,0.0410390030211339,19.57,19.86,,,,,Conventional,conventional,PDNIT-F3N,,PM6 (1%):PEDOT:PSS,PM6 (1%):PEDOT:PSS,,,,,-5.56,-3.65,,-5.68,-3.9,
83298,10.1039/d4ee04072d,10.1039/d4ee04072d,PM6,L8-BO,PM6,L8-BO,COC(=O)C(C)(C)c1cc(C)cc(-c2sc3c4sc5cc(/C=C6/C(=O)c7cc(F)cc(c7)C(=O)/C6=C\c6cc(C(C)(C)C(=O)OC)c(-c7cc(C)cc(C(C)(C)C(=O)OC)c7)s6)sc5c4c(C(C)(C)C(=O)OC)ccc2-3)c1,CCCCCCC(CCCC)Cc1c(/C=C2\C(=O)c3cc(F)c(F)cc3C2=C(C#N)C#N)sc2c1SC1c3c(c4c(c5nsnc35)c3sc5c(CC(CCCC)CCCCCC)c(/C=C6\C(=O)c7cc(F)c(F)cc7C6=C(C#N)C#N)sc5c3n4CC(CC)CCCC)N(CC(CC)CCCC)C21,0.79,25.21,68.85,13.72,13.71209715,0.0576009475218708,13.45,13.72,,,,,Inverted,inverted,ZnO,,PEDOT:PSS,PEDOT:PSS,,,,,-5.56,-3.65,,-5.68,-3.9,
83299,10.1039/d4ee04072d,10.1039/d4ee04072d,PM6,L8-BO,PM6,L8-BO,COC(=O)C(C)(C)c1cc(C)cc(-c2sc3c4sc5cc(/C=C6/C(=O)c7cc(F)cc(c7)C(=O)/C6=C\c6cc(C(C)(C)C(=O)OC)c(-c7cc(C)cc(C(C)(C)C(=O)OC)c7)s6)sc5c4c(C(C)(C)C(=O)OC)ccc2-3)c1,CCCCCCC(CCCC)Cc1c(/C=C2\C(=O)c3cc(F)c(F)cc3C2=C(C#N)C#N)sc2c1SC1c3c(c4c(c5nsnc35)c3sc5c(CC(CCCC)CCCCCC)c(/C=C6\C(=O)c7cc(F)c(F)cc7C6=C(C#N)C#N)sc5c3n4CC(CC)CCCC)N(CC(CC)CCCC)C21,0.839,26.35,77.74,17.17,17.186487109999998,0.0960227722772065,16.99,17.17,,,,,Inverted,inverted,ZnO,,PM6 (5%):PEDOT:PSS,PM6 (5%):PEDOT:PSS,,,,,-5.56,-3.65,,-5.68,-3.9,
83300,10.1039/d4ee04479g,10.1039/d4ee04479g,PM6,BTP-eC9,PM6,BTP-eC9,COC(=O)C(C)(C)c1cc(C)cc(-c2sc3c4sc5cc(/C=C6/C(=O)c7cc(F)cc(c7)C(=O)/C6=C\c6cc(C(C)(C)C(=O)OC)c(-c7cc(C)cc(C(C)(C)C(=O)OC)c7)s6)sc5c4c(C(C)(C)C(=O)OC)ccc2-3)c1,CCCCCCCCCc1c(C=C2C(=O)c3cc(Cl)c(Cl)cc3C2=C(C#N)C#N)sc2c1sc1c3c4nsnc4c4c5sc6c(CCCCCCCCC)c(C=C7C(=O)c8cc(Cl)c(Cl)cc8C7=C(C#N)C#N)sc6c5n(CC(CCCC)CCCCCC)c4c3n(CC(CCCC)CCCCCC)c21,0.846,27.86,72.64,17.12,17.120928384,0.0054228037383064,16.95,17.12,,,,,ITO/Cbz-2Ph/PM6:BTP-eC9/PNDIT-F3N/Ag,,PNDIT-F3N,,Cbz-2Ph,,,,,,-5.56,-3.65,,-5.68,-3.9,
83301,10.1039/d4ee04479g,10.1039/d4ee04479g,PM6,BTP-eC9,PM6,BTP-eC9,COC(=O)C(C)(C)c1cc(C)cc(-c2sc3c4sc5cc(/C=C6/C(=O)c7cc(F)cc(c7)C(=O)/C6=C\c6cc(C(C)(C)C(=O)OC)c(-c7cc(C)cc(C(C)(C)C(=O)OC)c7)s6)sc5c4c(C(C)(C)C(=O)OC)ccc2-3)c1,CCCCCCCCCc1c(C=C2C(=O)c3cc(Cl)c(Cl)cc3C2=C(C#N)C#N)sc2c1sc1c3c4nsnc4c4c5sc6c(CCCCCCCCC)c(C=C7C(=O)c8cc(Cl)c(Cl)cc8C7=C(C#N)C#N)sc6c5n(CC(CCCC)CCCCCC)c4c3n(CC(CCCC)CCCCCC)c21,0.859,28.62,76.83,18.89,18.888332814,0.0088257596612089,18.6,18.89,,,,,ITO/Cbz-2Ph/PM6:BTP-eC9/PNDIT-F3N/Ag,,PNDIT-F3N,,Cbz-2Ph,,,,,,-5.56,-3.65,,-5.68,-3.9,
83302,10.1039/d4ee04479g,10.1039/d4ee04479g,PM6,BTP-eC9,PM6,BTP-eC9,COC(=O)C(C)(C)c1cc(C)cc(-c2sc3c4sc5cc(/C=C6/C(=O)c7cc(F)cc(c7)C(=O)/C6=C\c6cc(C(C)(C)C(=O)OC)c(-c7cc(C)cc(C(C)(C)C(=O)OC)c7)s6)sc5c4c(C(C)(C)C(=O)OC)ccc2-3)c1,CCCCCCCCCc1c(C=C2C(=O)c3cc(Cl)c(Cl)cc3C2=C(C#N)C#N)sc2c1sc1c3c4nsnc4c4c5sc6c(CCCCCCCCC)c(C=C7C(=O)c8cc(Cl)c(Cl)cc8C7=C(C#N)C#N)sc6c5n(CC(CCCC)CCCCCC)c4c3n(CC(CCCC)CCCCCC)c21,0.855,28.23,77.3,18.65,18.65763045,0.04091394101877,18.41,18.65,,,,,ITO/Cbz-2Ph/PM6:BTP-eC9/PNDIT-F3N/Ag,,PNDIT-F3N,,Cbz-2Ph,,,,,,-5.56,-3.65,,-5.68,-3.9,
83303,10.1039/d4ee04479g,10.1039/d4ee04479g,PM6,BTP-eC9,PM6,BTP-eC9,COC(=O)C(C)(C)c1cc(C)cc(-c2sc3c4sc5cc(/C=C6/C(=O)c7cc(F)cc(c7)C(=O)/C6=C\c6cc(C(C)(C)C(=O)OC)c(-c7cc(C)cc(C(C)(C)C(=O)OC)c7)s6)sc5c4c(C(C)(C)C(=O)OC)ccc2-3)c1,CCCCCCCCCc1c(C=C2C(=O)c3cc(Cl)c(Cl)cc3C2=C(C#N)C#N)sc2c1sc1c3c4nsnc4c4c5sc6c(CCCCCCCCC)c(C=C7C(=O)c8cc(Cl)c(Cl)cc8C7=C(C#N)C#N)sc6c5n(CC(CCCC)CCCCCC)c4c3n(CC(CCCC)CCCCCC)c21,0.85,27.85,77.2,18.28,18.27517,0.0264223194748462,18.21,18.28,,,,,ITO/Cbz-2Ph/PM6:BTP-eC9/PNDIT-F3N/Ag,,PNDIT-F3N,,Cbz-2Ph,,,,,,-5.56,-3.65,,-5.68,-3.9,
83306,10.1039/d4nj03644a,10.1039/d4nj03644a,P3T-IID,PC70BM,P3T-IID,PC70BM,,CCCCC(=O)OCC1(C2=CC=CC=C2)C3=CC=CC4=CC=CC5=CC=CC6=CC=C7C=CC=CC8=CC=CC1=C8C7=C6C5=C4C3,0.83,3.66,34.8,1.06,1.0571544,0.2684528301886901,,,,,,,ITO-free,,,,,,,,,,,,,-6.1,-3.9,
83307,10.1039/d4nj03644a,10.1039/d4nj03644a,P3T-IID,PC70BM,P3T-IID,PC70BM,,CCCCC(=O)OCC1(C2=CC=CC=C2)C3=CC=CC4=CC=CC5=CC=CC6=CC=C7C=CC=CC8=CC=CC1=C8C7=C6C5=C4C3,0.86,8.82,30.4,2.31,2.3059008,0.1774545454545537,,,1:2,,,,With-ITO (1 : 2),,ZnO,,MoO3,,,o-DCB,,120.0,,,,-6.1,-3.9,
83308,10.1039/d4nj03644a,10.1039/d4nj03644a,P3T-IID,PC70BM,P3T-IID,PC70BM,,CCCCC(=O)OCC1(C2=CC=CC=C2)C3=CC=CC4=CC=CC5=CC=CC6=CC=C7C=CC=CC8=CC=CC1=C8C7=C6C5=C4C3,0.82,7.56,41.6,2.58,2.5788671999999995,0.0439069767442093,,,1:4,,,,With-ITO (1 : 4),,ZnO,,MoO3,,,o-DCB,,120.0,,,,-6.1,-3.9,
83342,10.1039/d4ta00044g,10.1039/d4ta00044g,PM6,Y6,PM6,Y6,COC(=O)C(C)(C)c1cc(C)cc(-c2sc3c4sc5cc(/C=C6/C(=O)c7cc(F)cc(c7)C(=O)/C6=C\c6cc(C(C)(C)C(=O)OC)c(-c7cc(C)cc(C(C)(C)C(=O)OC)c7)s6)sc5c4c(C(C)(C)C(=O)OC)ccc2-3)c1,CCCCCCCCCCCc1c(/C=C2\C(=O)c3cc(F)c(F)cc3C2=C(C#N)C#N)sc2c1sc1c3c4nsnc4c4c5sc6c(CCCCCCCCCCC)c(/C=C7\C(=O)c8cc(F)c(F)cc8C7=C(C#N)C#N)sc6c5n(CC(CC)CCCC)c4c3n(CC(CC)CCCC)c21,0.83,25.5,70.9,15.0,15.005985,0.0399000000000053,14.6,15.0,1:1.2,,,,,,PFN(M)-Br,PFN(M)-Br,PEDOT:PSS,,5.0,chloroform,,110.0,-5.56,-3.65,,-5.65,-4.09,
83343,10.1039/d4ta00044g,10.1039/d4ta00044g,PM6,Y6,PM6,Y6,COC(=O)C(C)(C)c1cc(C)cc(-c2sc3c4sc5cc(/C=C6/C(=O)c7cc(F)cc(c7)C(=O)/C6=C\c6cc(C(C)(C)C(=O)OC)c(-c7cc(C)cc(C(C)(C)C(=O)OC)c7)s6)sc5c4c(C(C)(C)C(=O)OC)ccc2-3)c1,CCCCCCCCCCCc1c(/C=C2\C(=O)c3cc(F)c(F)cc3C2=C(C#N)C#N)sc2c1sc1c3c4nsnc4c4c5sc6c(CCCCCCCCCCC)c(/C=C7\C(=O)c8cc(F)c(F)cc8C7=C(C#N)C#N)sc6c5n(CC(CC)CCCC)c4c3n(CC(CC)CCCC)c21,0.83,23.6,58.5,11.5,11.458980000000002,0.3566956521738942,7.6,11.5,1:1.2,,,,,,PFN(M)-Br,PFN(M)-Br,PEDOT:PSS,,15.0,chloroform,,110.0,-5.56,-3.65,,-5.65,-4.09,
83344,10.1039/d4ta00044g,10.1039/d4ta00044g,PM6,Y6,PM6,Y6,COC(=O)C(C)(C)c1cc(C)cc(-c2sc3c4sc5cc(/C=C6/C(=O)c7cc(F)cc(c7)C(=O)/C6=C\c6cc(C(C)(C)C(=O)OC)c(-c7cc(C)cc(C(C)(C)C(=O)OC)c7)s6)sc5c4c(C(C)(C)C(=O)OC)ccc2-3)c1,CCCCCCCCCCCc1c(/C=C2\C(=O)c3cc(F)c(F)cc3C2=C(C#N)C#N)sc2c1sc1c3c4nsnc4c4c5sc6c(CCCCCCCCCCC)c(/C=C7\C(=O)c8cc(F)c(F)cc8C7=C(C#N)C#N)sc6c5n(CC(CC)CCCC)c4c3n(CC(CC)CCCC)c21,0.83,25.5,71.6,15.2,15.154139999999998,0.3017105263157968,14.7,15.2,1:1.2,,,,,,PFN(M)-TFSI,PFN(M)-TFSI,PEDOT:PSS,,5.0,chloroform,,110.0,-5.56,-3.65,,-5.65,-4.09,
83345,10.1039/d4ta00044g,10.1039/d4ta00044g,PM6,Y6,PM6,Y6,COC(=O)C(C)(C)c1cc(C)cc(-c2sc3c4sc5cc(/C=C6/C(=O)c7cc(F)cc(c7)C(=O)/C6=C\c6cc(C(C)(C)C(=O)OC)c(-c7cc(C)cc(C(C)(C)C(=O)OC)c7)s6)sc5c4c(C(C)(C)C(=O)OC)ccc2-3)c1,CCCCCCCCCCCc1c(/C=C2\C(=O)c3cc(F)c(F)cc3C2=C(C#N)C#N)sc2c1sc1c3c4nsnc4c4c5sc6c(CCCCCCCCCCC)c(/C=C7\C(=O)c8cc(F)c(F)cc8C7=C(C#N)C#N)sc6c5n(CC(CC)CCCC)c4c3n(CC(CC)CCCC)c21,0.83,24.9,69.2,14.1,14.301564,1.4295319148936128,13.3,14.1,1:1.2,,,,,,PFN(M)-TFSI,PFN(M)-TFSI,PEDOT:PSS,,15.0,chloroform,,110.0,-5.56,-3.65,,-5.65,-4.09,
83348,10.1039/d4ta09141h,10.1039/d4ta09141h,PM6,Y6BO,PM6,Y6-BO,COC(=O)C(C)(C)c1cc(C)cc(-c2sc3c4sc5cc(/C=C6/C(=O)c7cc(F)cc(c7)C(=O)/C6=C\c6cc(C(C)(C)C(=O)OC)c(-c7cc(C)cc(C(C)(C)C(=O)OC)c7)s6)sc5c4c(C(C)(C)C(=O)OC)ccc2-3)c1,CCCCCCCCCCCc1c(/C=C2\C(=O)c3cc(F)c(F)cc3C2=C(C#N)C#N)sc2c1sc1c3c4nsnc4c4c5sc6c(CCCCCCCCCCC)c(/C=C7\C(=O)c8cc(F)c(F)cc8C7=C(C#N)C#N)sc6c5n(CC(CCCC)CCCCCC)c4c3n(CC(CCCC)CCCCCC)c21,0.85,25.8,72.4,15.9,15.877320000000005,0.1426415094339471,15.8,15.9,,,,,ITO/HTL/PM6:Y6BO/PDINN/Ag,conventional,PDINN,,PEDOT:PSS,PEDOT:PSS,,,,,-5.56,-3.65,,-5.65,-4.1,
83349,10.1039/d4ta09141h,10.1039/d4ta09141h,PM6,Y6BO,PM6,Y6-BO,COC(=O)C(C)(C)c1cc(C)cc(-c2sc3c4sc5cc(/C=C6/C(=O)c7cc(F)cc(c7)C(=O)/C6=C\c6cc(C(C)(C)C(=O)OC)c(-c7cc(C)cc(C(C)(C)C(=O)OC)c7)s6)sc5c4c(C(C)(C)C(=O)OC)ccc2-3)c1,CCCCCCCCCCCc1c(/C=C2\C(=O)c3cc(F)c(F)cc3C2=C(C#N)C#N)sc2c1sc1c3c4nsnc4c4c5sc6c(CCCCCCCCCCC)c(/C=C7\C(=O)c8cc(F)c(F)cc8C7=C(C#N)C#N)sc6c5n(CC(CCCC)CCCCCC)c4c3n(CC(CCCC)CCCCCC)c21,0.84,26.3,71.7,15.8,15.839964,0.2529367088607559,15.5,15.8,,,,,ITO/HTL/PM6:Y6BO/PDINN/Ag,conventional,PDINN,,MeO-2PACz,MeO-2PACz,,,,,-5.56,-3.65,,-5.65,-4.1,
83350,10.1039/d4ta09141h,10.1039/d4ta09141h,PM6,Y6BO,PM6,Y6-BO,COC(=O)C(C)(C)c1cc(C)cc(-c2sc3c4sc5cc(/C=C6/C(=O)c7cc(F)cc(c7)C(=O)/C6=C\c6cc(C(C)(C)C(=O)OC)c(-c7cc(C)cc(C(C)(C)C(=O)OC)c7)s6)sc5c4c(C(C)(C)C(=O)OC)ccc2-3)c1,CCCCCCCCCCCc1c(/C=C2\C(=O)c3cc(F)c(F)cc3C2=C(C#N)C#N)sc2c1sc1c3c4nsnc4c4c5sc6c(CCCCCCCCCCC)c(/C=C7\C(=O)c8cc(F)c(F)cc8C7=C(C#N)C#N)sc6c5n(CC(CCCC)CCCCCC)c4c3n(CC(CCCC)CCCCCC)c21,0.85,26.8,71.2,16.2,16.21936,0.1195061728395215,15.7,16.2,,,,,ITO/HTL/PM6:Y6BO/PDINN/Ag,conventional,PDINN,,CBZC4,CBZC4,,,,,-5.56,-3.65,,-5.65,-4.1,
83351,10.1039/d4ta09141h,10.1039/d4ta09141h,PM6,Y6BO,PM6,Y6-BO,COC(=O)C(C)(C)c1cc(C)cc(-c2sc3c4sc5cc(/C=C6/C(=O)c7cc(F)cc(c7)C(=O)/C6=C\c6cc(C(C)(C)C(=O)OC)c(-c7cc(C)cc(C(C)(C)C(=O)OC)c7)s6)sc5c4c(C(C)(C)C(=O)OC)ccc2-3)c1,CCCCCCCCCCCc1c(/C=C2\C(=O)c3cc(F)c(F)cc3C2=C(C#N)C#N)sc2c1sc1c3c4nsnc4c4c5sc6c(CCCCCCCCCCC)c(/C=C7\C(=O)c8cc(F)c(F)cc8C7=C(C#N)C#N)sc6c5n(CC(CCCC)CCCCCC)c4c3n(CC(CCCC)CCCCCC)c21,0.85,26.5,73.0,16.4,16.44325,0.2637195121951247,15.9,16.4,,,,,ITO/HTL/PM6:Y6BO/PDINN/Ag,conventional,PDINN,,CBZC2,CBZC2,,,,,-5.56,-3.65,,-5.65,-4.1,
83352,10.1039/d4tc02370f,10.1039/d4tc02370f,PM6,Y6,PM6,Y6,COC(=O)C(C)(C)c1cc(C)cc(-c2sc3c4sc5cc(/C=C6/C(=O)c7cc(F)cc(c7)C(=O)/C6=C\c6cc(C(C)(C)C(=O)OC)c(-c7cc(C)cc(C(C)(C)C(=O)OC)c7)s6)sc5c4c(C(C)(C)C(=O)OC)ccc2-3)c1,CCCCCCCCCCCc1c(/C=C2\C(=O)c3cc(F)c(F)cc3C2=C(C#N)C#N)sc2c1sc1c3c4nsnc4c4c5sc6c(CCCCCCCCCCC)c(/C=C7\C(=O)c8cc(F)c(F)cc8C7=C(C#N)C#N)sc6c5n(CC(CC)CCCC)c4c3n(CC(CC)CCCC)c21,0.83,7.55,49.96,3.14,3.1307434,0.2947961783439509,3.14,,1:1.2,chloronaphthalene,,1%,ITO/ZnO/PM6:Y6/MoO3/Ag,,ZnO,,MoO3,,90.0,chloroform,,,-5.56,-3.65,,-5.65,-4.09,
83353,10.1039/d4tc02370f,10.1039/d4tc02370f,PM6,Y6,PM6,Y6,COC(=O)C(C)(C)c1cc(C)cc(-c2sc3c4sc5cc(/C=C6/C(=O)c7cc(F)cc(c7)C(=O)/C6=C\c6cc(C(C)(C)C(=O)OC)c(-c7cc(C)cc(C(C)(C)C(=O)OC)c7)s6)sc5c4c(C(C)(C)C(=O)OC)ccc2-3)c1,CCCCCCCCCCCc1c(/C=C2\C(=O)c3cc(F)c(F)cc3C2=C(C#N)C#N)sc2c1sc1c3c4nsnc4c4c5sc6c(CCCCCCCCCCC)c(/C=C7\C(=O)c8cc(F)c(F)cc8C7=C(C#N)C#N)sc6c5n(CC(CC)CCCC)c4c3n(CC(CC)CCCC)c21,0.85,9.32,58.596,4.64,4.64197512,0.0425672413793102,4.64,,1:1.2,chloronaphthalene,,1%,ITO/ZnO/PM6:Y6/MoO3/Ag,,ZnO,,MoO3,,90.0,chloroform,,,-5.56,-3.65,,-5.65,-4.09,
83354,10.1039/d4tc02370f,10.1039/d4tc02370f,PM6,Y6,PM6,Y6,COC(=O)C(C)(C)c1cc(C)cc(-c2sc3c4sc5cc(/C=C6/C(=O)c7cc(F)cc(c7)C(=O)/C6=C\c6cc(C(C)(C)C(=O)OC)c(-c7cc(C)cc(C(C)(C)C(=O)OC)c7)s6)sc5c4c(C(C)(C)C(=O)OC)ccc2-3)c1,CCCCCCCCCCCc1c(/C=C2\C(=O)c3cc(F)c(F)cc3C2=C(C#N)C#N)sc2c1sc1c3c4nsnc4c4c5sc6c(CCCCCCCCCCC)c(/C=C7\C(=O)c8cc(F)c(F)cc8C7=C(C#N)C#N)sc6c5n(CC(CC)CCCC)c4c3n(CC(CC)CCCC)c21,0.85,9.21,57.584,4.51,4.507963440000001,0.0451565410199278,4.51,,1:1.2,chloronaphthalene,,1%,ITO/ZnO/PM6:Y6/MoO3/Ag,,ZnO,,MoO3,,90.0,chloroform,,,-5.56,-3.65,,-5.65,-4.09,
83360,10.1039/d4tc03060e,10.1039/d4tc03060e,D18-Cl,N3,D18-Cl,N3,CCCCCCC(CCCC)Cc1csc(-c2cc3c4nsnc4c4cc(-c5cc(CC(CCCC)CCCCCC)c(-c6cc7c(-c8cc(Cl)c(CC(CC)CCCC)s8)c8sccc8c(-c8cc(Cl)c(CC(CC)CCCC)s8)c7s6)s5)sc4c3s2)c1,CCCCCCCCCCCC1=C(/C=C2\C(=O)C3=CC(F)=C(F)C=C3C2=C(C#N)C#N)SC2=C1SC1=C2N(CCC(CC)CCCC)C2=C1C1=NSN=C1C1=C2N(CCC(CC)CCCC)C2=C1SC1=C2SC(/C=C2\C(=O)C3=CC(F)=C(F)C=C3C2=C(C#N)C#N)=C1CCCCCCCCCCC,0.858,25.91,72.98,16.22,16.224023244,0.0248042170160452,16.19,16.22,1:1.6,Control,,,ITO/PEDOT:PSS/active layer/PFN-Br/Al,conventional,PFN-Br,,PEDOT:PSS,,120.0,chloroform,,,-5.51,-2.77,,-5.64,-3.86,
83361,10.1039/d4tc03060e,10.1039/d4tc03060e,D18-Cl,N3,D18-Cl,N3,CCCCCCC(CCCC)Cc1csc(-c2cc3c4nsnc4c4cc(-c5cc(CC(CCCC)CCCCCC)c(-c6cc7c(-c8cc(Cl)c(CC(CC)CCCC)s8)c8sccc8c(-c8cc(Cl)c(CC(CC)CCCC)s8)c7s6)s5)sc4c3s2)c1,CCCCCCCCCCCC1=C(/C=C2\C(=O)C3=CC(F)=C(F)C=C3C2=C(C#N)C#N)SC2=C1SC1=C2N(CCC(CC)CCCC)C2=C1C1=NSN=C1C1=C2N(CCC(CC)CCCC)C2=C1SC1=C2SC(/C=C2\C(=O)C3=CC(F)=C(F)C=C3C2=C(C#N)C#N)=C1CCCCCCCCCCC,0.855,27.68,76.13,18.02,18.01723032,0.015370033296338,17.7,18.02,1:1.6,PN,PN,0.5 vol%,ITO/PEDOT:PSS/active layer/PFN-Br/Al,conventional,PFN-Br,,PEDOT:PSS,,120.0,chloroform,,90.0,-5.51,-2.77,,-5.64,-3.86,
83362,10.1039/d4tc03060e,10.1039/d4tc03060e,D18-Cl,N3,D18-Cl,N3,CCCCCCC(CCCC)Cc1csc(-c2cc3c4nsnc4c4cc(-c5cc(CC(CCCC)CCCCCC)c(-c6cc7c(-c8cc(Cl)c(CC(CC)CCCC)s8)c8sccc8c(-c8cc(Cl)c(CC(CC)CCCC)s8)c7s6)s5)sc4c3s2)c1,CCCCCCCCCCCC1=C(/C=C2\C(=O)C3=CC(F)=C(F)C=C3C2=C(C#N)C#N)SC2=C1SC1=C2N(CCC(CC)CCCC)C2=C1C1=NSN=C1C1=C2N(CCC(CC)CCCC)C2=C1SC1=C2SC(/C=C2\C(=O)C3=CC(F)=C(F)C=C3C2=C(C#N)C#N)=C1CCCCCCCCCCC,0.86,24.86,75.24,16.08,16.08601104,0.0373820895522427,15.58,16.08,1:1.6,CN,CN,,ITO/PEDOT:PSS/active layer/PFN-Br/Al,conventional,PFN-Br,,PEDOT:PSS,,120.0,chloroform,,,-5.51,-2.77,,-5.64,-3.86,
83363,10.1039/d4tc03060e,10.1039/d4tc03060e,D18-Cl,N3,D18-Cl,N3,CCCCCCC(CCCC)Cc1csc(-c2cc3c4nsnc4c4cc(-c5cc(CC(CCCC)CCCCCC)c(-c6cc7c(-c8cc(Cl)c(CC(CC)CCCC)s8)c8sccc8c(-c8cc(Cl)c(CC(CC)CCCC)s8)c7s6)s5)sc4c3s2)c1,CCCCCCCCCCCC1=C(/C=C2\C(=O)C3=CC(F)=C(F)C=C3C2=C(C#N)C#N)SC2=C1SC1=C2N(CCC(CC)CCCC)C2=C1C1=NSN=C1C1=C2N(CCC(CC)CCCC)C2=C1SC1=C2SC(/C=C2\C(=O)C3=CC(F)=C(F)C=C3C2=C(C#N)C#N)=C1CCCCCCCCCCC,0.836,26.46,64.35,14.23,14.23458036,0.0321880534082943,14.36,,1:1.6,Control,,,ITO/PEDOT:PSS/active layer/PFN-Br/Al,conventional,PFN-Br,,PEDOT:PSS,,300.0,chloroform,,90.0,-5.51,-2.77,,-5.64,-3.86,
83364,10.1039/d4tc03060e,10.1039/d4tc03060e,D18-Cl,N3,D18-Cl,N3,CCCCCCC(CCCC)Cc1csc(-c2cc3c4nsnc4c4cc(-c5cc(CC(CCCC)CCCCCC)c(-c6cc7c(-c8cc(Cl)c(CC(CC)CCCC)s8)c8sccc8c(-c8cc(Cl)c(CC(CC)CCCC)s8)c7s6)s5)sc4c3s2)c1,CCCCCCCCCCCC1=C(/C=C2\C(=O)C3=CC(F)=C(F)C=C3C2=C(C#N)C#N)SC2=C1SC1=C2N(CCC(CC)CCCC)C2=C1C1=NSN=C1C1=C2N(CCC(CC)CCCC)C2=C1SC1=C2SC(/C=C2\C(=O)C3=CC(F)=C(F)C=C3C2=C(C#N)C#N)=C1CCCCCCCCCCC,0.827,27.69,71.98,16.48,16.483153674,0.0191363713592232,16.38,16.48,1:1.6,PN,PN,0.5 vol%,ITO/PEDOT:PSS/active layer/PFN-Br/Al,conventional,PFN-Br,,PEDOT:PSS,,300.0,chloroform,,90.0,-5.51,-2.77,,-5.64,-3.86,
83365,10.1039/d4tc03060e,10.1039/d4tc03060e,D18-Cl,N3,D18-Cl,N3,CCCCCCC(CCCC)Cc1csc(-c2cc3c4nsnc4c4cc(-c5cc(CC(CCCC)CCCCCC)c(-c6cc7c(-c8cc(Cl)c(CC(CC)CCCC)s8)c8sccc8c(-c8cc(Cl)c(CC(CC)CCCC)s8)c7s6)s5)sc4c3s2)c1,CCCCCCCCCCCC1=C(/C=C2\C(=O)C3=CC(F)=C(F)C=C3C2=C(C#N)C#N)SC2=C1SC1=C2N(CCC(CC)CCCC)C2=C1C1=NSN=C1C1=C2N(CCC(CC)CCCC)C2=C1SC1=C2SC(/C=C2\C(=O)C3=CC(F)=C(F)C=C3C2=C(C#N)C#N)=C1CCCCCCCCCCC,0.851,25.32,66.57,14.34,14.344050923999998,0.0282491213388963,14.12,14.34,1:1.6,CN,CN,0.5 vol%,ITO/PEDOT:PSS/active layer/PFN-Br/Al,conventional,PFN-Br,,PEDOT:PSS,,300.0,chloroform,,90.0,-5.51,-2.77,,-5.64,-3.86,
83366,10.1039/d4tc03983a,10.1039/d4tc03983a,PTB7-Th,P(NDI2OD-T2),PTB7-Th,P(NDI2OD-T2),CCCCC(CC)COC(=O)c1sc2csc(-c3cc4c(-c5ccc(CC(CC)CCCC)s5)c5sccc5c(-c5ccc(CC(CC)CCCC)s5)c4s3)c2c1F,CCCCCCCCCCC(CCCCCCCC)CN1C(=O)c2ccc3c4c(c(-c5ccc(-c6cccs6)s5)cc(c24)C1=O)C(=O)N(C(CCCCCCCC)CCCCCCCCCC)C3=O,0.77,5.83,43.47,2.49,1.95141177,21.63004939759036,1.95,2.49,,ACN,ACN,,,,,,,,,,,200.0,-5.21,-3.6,,-5.49,-4.05,
83367,10.1039/d4tc03983a,10.1039/d4tc03983a,PTB7-Th,P(NDI2OD-T2),PTB7-Th,P(NDI2OD-T2),CCCCC(CC)COC(=O)c1sc2csc(-c3cc4c(-c5ccc(CC(CC)CCCC)s5)c5sccc5c(-c5ccc(CC(CC)CCCC)s5)c4s3)c2c1F,CCCCCCCCCCC(CCCCCCCC)CN1C(=O)c2ccc3c4c(c(-c5ccc(-c6cccs6)s5)cc(c24)C1=O)C(=O)N(C(CCCCCCCC)CCCCCCCCCC)C3=O,0.76,5.09,43.68,2.18,1.68971712,22.49004036697248,1.68,2.18,1.2:1 w/w,ACN,ACN,0 vol%,,all-polymer solar cell,ZnO,,MoO3,,,chlorobenzene,,80.0,-5.21,-3.6,,-5.49,-4.05,
83368,10.1039/d4tc03983a,10.1039/d4tc03983a,PTB7-Th,P(NDI2OD-T2),PTB7-Th,P(NDI2OD-T2),CCCCC(CC)COC(=O)c1sc2csc(-c3cc4c(-c5ccc(CC(CC)CCCC)s5)c5sccc5c(-c5ccc(CC(CC)CCCC)s5)c4s3)c2c1F,CCCCCCCCCCC(CCCCCCCC)CN1C(=O)c2ccc3c4c(c(-c5ccc(-c6cccs6)s5)cc(c24)C1=O)C(=O)N(C(CCCCCCCC)CCCCCCCCCC)C3=O,0.78,3.82,44.65,1.47,1.3303914,9.497183673469378,1.32,1.47,,ACN,ACN,,,,,,,,,,,200.0,-5.21,-3.6,,-5.49,-4.05,
83369,10.1039/d4tc03983a,10.1039/d4tc03983a,PTB7-Th,P(NDI2OD-T2),PTB7-Th,P(NDI2OD-T2),CCCCC(CC)COC(=O)c1sc2csc(-c3cc4c(-c5ccc(CC(CC)CCCC)s5)c5sccc5c(-c5ccc(CC(CC)CCCC)s5)c4s3)c2c1F,CCCCCCCCCCC(CCCCCCCC)CN1C(=O)c2ccc3c4c(c(-c5ccc(-c6cccs6)s5)cc(c24)C1=O)C(=O)N(C(CCCCCCCC)CCCCCCCCCC)C3=O,0.74,6.92,45.33,3.04,2.32125864,23.642807894736844,2.34,3.04,1.2:1 w/w,ACN,ACN,1 vol%,inverted,all-polymer solar cell,ZnO,,MoO3,,,chlorobenzene,,80.0,-5.21,-3.6,,-5.49,-4.05,
83370,10.1039/d4tc03983a,10.1039/d4tc03983a,PTB7-Th,P(NDI2OD-T2),PTB7-Th,P(NDI2OD-T2),CCCCC(CC)COC(=O)c1sc2csc(-c3cc4c(-c5ccc(CC(CC)CCCC)s5)c5sccc5c(-c5ccc(CC(CC)CCCC)s5)c4s3)c2c1F,CCCCCCCCCCC(CCCCCCCC)CN1C(=O)c2ccc3c4c(c(-c5ccc(-c6cccs6)s5)cc(c24)C1=O)C(=O)N(C(CCCCCCCC)CCCCCCCCCC)C3=O,0.79,9.11,50.91,3.65,3.66394179,0.3819668493150703,3.18,3.65,,ACN,ACN,,,,,,,,,,,200.0,-5.21,-3.6,,-5.49,-4.05,
83371,10.1039/d4tc03983a,10.1039/d4tc03983a,PTB7-Th,P(NDI2OD-T2),PTB7-Th,P(NDI2OD-T2),CCCCC(CC)COC(=O)c1sc2csc(-c3cc4c(-c5ccc(CC(CC)CCCC)s5)c5sccc5c(-c5ccc(CC(CC)CCCC)s5)c4s3)c2c1F,CCCCCCCCCCC(CCCCCCCC)CN1C(=O)c2ccc3c4c(c(-c5ccc(-c6cccs6)s5)cc(c24)C1=O)C(=O)N(C(CCCCCCCC)CCCCCCCCCC)C3=O,0.75,7.98,46.32,3.23,2.7722520000000004,14.17176470588234,2.8,3.23,1.2:1 w/w,ACN,ACN,1 vol%,,all-polymer solar cell,ZnO,,MoO3,,,chlorobenzene,,80.0,-5.21,-3.6,,-5.49,-4.05,
83372,10.1039/d4tc03983a,10.1039/d4tc03983a,PTB7-Th,P(NDI2OD-T2),PTB7-Th,P(NDI2OD-T2),CCCCC(CC)COC(=O)c1sc2csc(-c3cc4c(-c5ccc(CC(CC)CCCC)s5)c5sccc5c(-c5ccc(CC(CC)CCCC)s5)c4s3)c2c1F,CCCCCCCCCCC(CCCCCCCC)CN1C(=O)c2ccc3c4c(c(-c5ccc(-c6cccs6)s5)cc(c24)C1=O)C(=O)N(C(CCCCCCCC)CCCCCCCCCC)C3=O,0.75,7.72,42.25,3.12,2.446275,21.593750000000004,2.6,3.12,1.2:1 w/w,ACN,ACN,5 vol%,inverted,all-polymer solar cell,ZnO,,MoO3,,,chlorobenzene,,80.0,-5.21,-3.6,,-5.49,-4.05,
83373,10.1039/d4tc03983a,10.1039/d4tc03983a,PTB7-Th,P(NDI2OD-T2),PTB7-Th,P(NDI2OD-T2),CCCCC(CC)COC(=O)c1sc2csc(-c3cc4c(-c5ccc(CC(CC)CCCC)s5)c5sccc5c(-c5ccc(CC(CC)CCCC)s5)c4s3)c2c1F,CCCCCCCCCCC(CCCCCCCC)CN1C(=O)c2ccc3c4c(c(-c5ccc(-c6cccs6)s5)cc(c24)C1=O)C(=O)N(C(CCCCCCCC)CCCCCCCCCC)C3=O,0.76,8.66,42.68,3.13,2.80902688,10.254732268370596,2.84,3.13,,ACN,ACN,,,,,,,,,,,200.0,-5.21,-3.6,,-5.49,-4.05,
83374,10.1039/d4tc03983a,10.1039/d4tc03983a,PTB7-Th,P(NDI2OD-T2),PTB7-Th,P(NDI2OD-T2),CCCCC(CC)COC(=O)c1sc2csc(-c3cc4c(-c5ccc(CC(CC)CCCC)s5)c5sccc5c(-c5ccc(CC(CC)CCCC)s5)c4s3)c2c1F,CCCCCCCCCCC(CCCCCCCC)CN1C(=O)c2ccc3c4c(c(-c5ccc(-c6cccs6)s5)cc(c24)C1=O)C(=O)N(C(CCCCCCCC)CCCCCCCCCC)C3=O,0.77,8.67,43.05,3.17,2.87397495,9.338329652996842,2.83,3.17,,ACN,ACN,,,,,,,,,,,200.0,-5.21,-3.6,,-5.49,-4.05,
83375,10.1039/d4tc03983a,10.1039/d4tc03983a,PTB7-Th,P(NDI2OD-T2),PTB7-Th,P(NDI2OD-T2),CCCCC(CC)COC(=O)c1sc2csc(-c3cc4c(-c5ccc(CC(CC)CCCC)s5)c5sccc5c(-c5ccc(CC(CC)CCCC)s5)c4s3)c2c1F,CCCCCCCCCCC(CCCCCCCC)CN1C(=O)c2ccc3c4c(c(-c5ccc(-c6cccs6)s5)cc(c24)C1=O)C(=O)N(C(CCCCCCCC)CCCCCCCCCC)C3=O,0.76,8.42,44.8,3.28,2.8668416000000003,12.596292682926812,2.86,3.28,1.2:1 w/w,ACN,ACN,10 vol%,,all-polymer solar cell,ZnO,,MoO3,,,chlorobenzene,,80.0,-5.21,-3.6,,-5.49,-4.05,
83376,10.1039/d4tc03983a,10.1039/d4tc03983a,PTB7-Th,P(NDI2OD-T2),PTB7-Th,P(NDI2OD-T2),CCCCC(CC)COC(=O)c1sc2csc(-c3cc4c(-c5ccc(CC(CC)CCCC)s5)c5sccc5c(-c5ccc(CC(CC)CCCC)s5)c4s3)c2c1F,CCCCCCCCCCC(CCCCCCCC)CN1C(=O)c2ccc3c4c(c(-c5ccc(-c6cccs6)s5)cc(c24)C1=O)C(=O)N(C(CCCCCCCC)CCCCCCCCCC)C3=O,0.76,8.44,46.01,3.42,2.95126544,13.705688888888892,2.97,3.42,,ACN,ACN,,,,,,,,,,,200.0,-5.21,-3.6,,-5.49,-4.05,
83377,10.1039/d4tc03983a,10.1039/d4tc03983a,PTB7-Th,P(NDI2OD-T2),PTB7-Th,P(NDI2OD-T2),CCCCC(CC)COC(=O)c1sc2csc(-c3cc4c(-c5ccc(CC(CC)CCCC)s5)c5sccc5c(-c5ccc(CC(CC)CCCC)s5)c4s3)c2c1F,CCCCCCCCCCC(CCCCCCCC)CN1C(=O)c2ccc3c4c(c(-c5ccc(-c6cccs6)s5)cc(c24)C1=O)C(=O)N(C(CCCCCCCC)CCCCCCCCCC)C3=O,0.76,8.52,44.89,3.25,2.9067172800000005,10.562545230769214,2.87,3.25,,ACN,ACN,,,,,,,,,,,200.0,-5.21,-3.6,,-5.49,-4.05,
83378,10.1039/d4tc03983a,10.1039/d4tc03983a,PTB7-Th,P(NDI2OD-T2),PTB7-Th,P(NDI2OD-T2),CCCCC(CC)COC(=O)c1sc2csc(-c3cc4c(-c5ccc(CC(CC)CCCC)s5)c5sccc5c(-c5ccc(CC(CC)CCCC)s5)c4s3)c2c1F,CCCCCCCCCCC(CCCCCCCC)CN1C(=O)c2ccc3c4c(c(-c5ccc(-c6cccs6)s5)cc(c24)C1=O)C(=O)N(C(CCCCCCCC)CCCCCCCCCC)C3=O,0.76,6.08,46.64,2.35,2.15514112,8.29186723404255,2.15,2.35,1.2:1 w/w,ACN,ACN,20 vol%,,all-polymer solar cell,ZnO,,MoO3,,,chlorobenzene,,80.0,-5.21,-3.6,,-5.49,-4.05,
83379,10.1039/d4tc03983a,10.1039/d4tc03983a,PTB7-Th,P(NDI2OD-T2),PTB7-Th,P(NDI2OD-T2),CCCCC(CC)COC(=O)c1sc2csc(-c3cc4c(-c5ccc(CC(CC)CCCC)s5)c5sccc5c(-c5ccc(CC(CC)CCCC)s5)c4s3)c2c1F,CCCCCCCCCCC(CCCCCCCC)CN1C(=O)c2ccc3c4c(c(-c5ccc(-c6cccs6)s5)cc(c24)C1=O)C(=O)N(C(CCCCCCCC)CCCCCCCCCC)C3=O,0.76,5.81,46.69,2.26,2.06164364,8.776830088495577,2.06,2.26,1.2:1 w/w,ACN,ACN,20 vol%,,all-polymer solar cell,ZnO,,MoO3,,,chlorobenzene,,80.0,-5.21,-3.6,,-5.49,-4.05,
83380,10.1039/d4tc03983a,10.1039/d4tc03983a,PTB7-Th,P(NDI2OD-T2),PTB7-Th,P(NDI2OD-T2),CCCCC(CC)COC(=O)c1sc2csc(-c3cc4c(-c5ccc(CC(CC)CCCC)s5)c5sccc5c(-c5ccc(CC(CC)CCCC)s5)c4s3)c2c1F,CCCCCCCCCCC(CCCCCCCC)CN1C(=O)c2ccc3c4c(c(-c5ccc(-c6cccs6)s5)cc(c24)C1=O)C(=O)N(C(CCCCCCCC)CCCCCCCCCC)C3=O,0.76,5.86,49.59,2.28,2.2085402400000005,3.1341999999999706,2.21,2.28,1.2:1 w/w,ACN,ACN,20 vol%,,all-polymer solar cell,ZnO,,MoO3,,,chlorobenzene,,80.0,-5.21,-3.6,,-5.49,-4.05,
83396,10.1039/d4ya00081a,10.1039/d4ya00081a,PM6,Y6,PM6,Y6,COC(=O)C(C)(C)c1cc(C)cc(-c2sc3c4sc5cc(/C=C6/C(=O)c7cc(F)cc(c7)C(=O)/C6=C\c6cc(C(C)(C)C(=O)OC)c(-c7cc(C)cc(C(C)(C)C(=O)OC)c7)s6)sc5c4c(C(C)(C)C(=O)OC)ccc2-3)c1,CCCCCCCCCCCc1c(/C=C2\C(=O)c3cc(F)c(F)cc3C2=C(C#N)C#N)sc2c1sc1c3c4nsnc4c4c5sc6c(CCCCCCCCCCC)c(/C=C7\C(=O)c8cc(F)c(F)cc8C7=C(C#N)C#N)sc6c5n(CC(CC)CCCC)c4c3n(CC(CC)CCCC)c21,0.68,25.95,64.6,12.1,11.399316,5.790776859504139,11.2,12.1,1:1.2,,,,,,,,Ni:PSS,Ni:PSS,1.79,chloroform,,,-5.56,-3.65,,-5.65,-4.09,
83397,10.1039/d4ya00081a,10.1039/d4ya00081a,PM6,Y6,PM6,Y6,COC(=O)C(C)(C)c1cc(C)cc(-c2sc3c4sc5cc(/C=C6/C(=O)c7cc(F)cc(c7)C(=O)/C6=C\c6cc(C(C)(C)C(=O)OC)c(-c7cc(C)cc(C(C)(C)C(=O)OC)c7)s6)sc5c4c(C(C)(C)C(=O)OC)ccc2-3)c1,CCCCCCCCCCCc1c(/C=C2\C(=O)c3cc(F)c(F)cc3C2=C(C#N)C#N)sc2c1sc1c3c4nsnc4c4c5sc6c(CCCCCCCCCCC)c(/C=C7\C(=O)c8cc(F)c(F)cc8C7=C(C#N)C#N)sc6c5n(CC(CC)CCCC)c4c3n(CC(CC)CCCC)c21,0.86,25.37,72.7,15.8,15.861831400000002,0.3913379746835498,15.6,15.8,1:1.2,,,,,,,,PEDOT:PSS,PEDOT:PSS,25.06,chloroform,,,-5.56,-3.65,,-5.65,-4.09,
83398,10.1039/d4ya00081a,10.1039/d4ya00081a,PM6,Y6,PM6,Y6,COC(=O)C(C)(C)c1cc(C)cc(-c2sc3c4sc5cc(/C=C6/C(=O)c7cc(F)cc(c7)C(=O)/C6=C\c6cc(C(C)(C)C(=O)OC)c(-c7cc(C)cc(C(C)(C)C(=O)OC)c7)s6)sc5c4c(C(C)(C)C(=O)OC)ccc2-3)c1,CCCCCCCCCCCc1c(/C=C2\C(=O)c3cc(F)c(F)cc3C2=C(C#N)C#N)sc2c1sc1c3c4nsnc4c4c5sc6c(CCCCCCCCCCC)c(/C=C7\C(=O)c8cc(F)c(F)cc8C7=C(C#N)C#N)sc6c5n(CC(CC)CCCC)c4c3n(CC(CC)CCCC)c21,0.87,26.56,71.8,16.9,16.590969599999998,1.8285822485207164,16.5,16.9,1:1.2,,,,,,,,Ni:PEDOT:PSS,Ni:PEDOT:PSS,15.23,chloroform,,,-5.56,-3.65,,-5.65,-4.09,
83401,10.1039/d5ee00014a,10.1039/d5ee00014a,PM6,BTP-eC9,PM6,BTP-eC9,COC(=O)C(C)(C)c1cc(C)cc(-c2sc3c4sc5cc(/C=C6/C(=O)c7cc(F)cc(c7)C(=O)/C6=C\c6cc(C(C)(C)C(=O)OC)c(-c7cc(C)cc(C(C)(C)C(=O)OC)c7)s6)sc5c4c(C(C)(C)C(=O)OC)ccc2-3)c1,CCCCCCCCCc1c(C=C2C(=O)c3cc(Cl)c(Cl)cc3C2=C(C#N)C#N)sc2c1sc1c3c4nsnc4c4c5sc6c(CCCCCCCCC)c(C=C7C(=O)c8cc(Cl)c(Cl)cc8C7=C(C#N)C#N)sc6c5n(CC(CCCC)CCCCCC)c4c3n(CC(CCCC)CCCCCC)c21,0.86,29.21,78.6,19.45,19.7447916,1.5156380462724934,19.2,19.45,1:1.2 w/w,DIO,,0.3%,,small-area OSC,C60/BCP,,ITO-InCl3 (Vac),ITO-InCl3,,chloroform,,100.0,-5.56,-3.65,,-5.68,-3.9,
83402,10.1039/d5ee00014a,10.1039/d5ee00014a,PM6,BTP-eC9,PM6,BTP-eC9,COC(=O)C(C)(C)c1cc(C)cc(-c2sc3c4sc5cc(/C=C6/C(=O)c7cc(F)cc(c7)C(=O)/C6=C\c6cc(C(C)(C)C(=O)OC)c(-c7cc(C)cc(C(C)(C)C(=O)OC)c7)s6)sc5c4c(C(C)(C)C(=O)OC)ccc2-3)c1,CCCCCCCCCc1c(C=C2C(=O)c3cc(Cl)c(Cl)cc3C2=C(C#N)C#N)sc2c1sc1c3c4nsnc4c4c5sc6c(CCCCCCCCC)c(C=C7C(=O)c8cc(Cl)c(Cl)cc8C7=C(C#N)C#N)sc6c5n(CC(CCCC)CCCCCC)c4c3n(CC(CCCC)CCCCCC)c21,0.85,28.92,77.3,19.1,19.001886,0.5136858638743586,18.85,19.1,1:1.2 w/w,DIO,,0.3%,Device,small-area OSC,C60/BCP,,ITO-InCl3 (Sol),ITO-InCl3,,chloroform,,100.0,-5.56,-3.65,,-5.68,-3.9,
83403,10.1039/d5ee00014a,10.1039/d5ee00014a,PM6,BTP-eC9,PM6,BTP-eC9,COC(=O)C(C)(C)c1cc(C)cc(-c2sc3c4sc5cc(/C=C6/C(=O)c7cc(F)cc(c7)C(=O)/C6=C\c6cc(C(C)(C)C(=O)OC)c(-c7cc(C)cc(C(C)(C)C(=O)OC)c7)s6)sc5c4c(C(C)(C)C(=O)OC)ccc2-3)c1,CCCCCCCCCc1c(C=C2C(=O)c3cc(Cl)c(Cl)cc3C2=C(C#N)C#N)sc2c1sc1c3c4nsnc4c4c5sc6c(CCCCCCCCC)c(C=C7C(=O)c8cc(Cl)c(Cl)cc8C7=C(C#N)C#N)sc6c5n(CC(CCCC)CCCCCC)c4c3n(CC(CCCC)CCCCCC)c21,0.85,28.41,77.0,18.53,18.594345,0.3472477064219961,18.26,18.53,1:1.2 w/w,DIO,,0.3%,,small-area OSC,C60/BCP,,PEDOT:PSS,PEDOT:PSS,,chloroform,,100.0,-5.56,-3.65,,-5.68,-3.9,
83417,10.1039/d5ee02815a,10.1039/d5ee02815a,PM6,L8-BO,PM6,L8-BO,COC(=O)C(C)(C)c1cc(C)cc(-c2sc3c4sc5cc(/C=C6/C(=O)c7cc(F)cc(c7)C(=O)/C6=C\c6cc(C(C)(C)C(=O)OC)c(-c7cc(C)cc(C(C)(C)C(=O)OC)c7)s6)sc5c4c(C(C)(C)C(=O)OC)ccc2-3)c1,CCCCCCC(CCCC)Cc1c(/C=C2\C(=O)c3cc(F)c(F)cc3C2=C(C#N)C#N)sc2c1SC1c3c(c4c(c5nsnc35)c3sc5c(CC(CCCC)CCCCCC)c(/C=C6\C(=O)c7cc(F)c(F)cc7C6=C(C#N)C#N)sc5c3n4CC(CC)CCCC)N(CC(CC)CCCC)C21,0.805,22.0,54.8,9.7,9.70508,0.052371134020632,,,,,,,PET/TCE/PM6:L8-BO/BM-HTL-1/S315,,,,BM-HTL-1,,,chlorobenzene,,,-5.56,-3.65,,-5.68,-3.9,
83418,10.1039/d5ee02815a,10.1039/d5ee02815a,PM6,L8-BO,PM6,L8-BO,COC(=O)C(C)(C)c1cc(C)cc(-c2sc3c4sc5cc(/C=C6/C(=O)c7cc(F)cc(c7)C(=O)/C6=C\c6cc(C(C)(C)C(=O)OC)c(-c7cc(C)cc(C(C)(C)C(=O)OC)c7)s6)sc5c4c(C(C)(C)C(=O)OC)ccc2-3)c1,CCCCCCC(CCCC)Cc1c(/C=C2\C(=O)c3cc(F)c(F)cc3C2=C(C#N)C#N)sc2c1SC1c3c(c4c(c5nsnc35)c3sc5c(CC(CCCC)CCCCCC)c(/C=C6\C(=O)c7cc(F)c(F)cc7C6=C(C#N)C#N)sc5c3n4CC(CC)CCCC)N(CC(CC)CCCC)C21,0.884,9.89,41.0,3.59,3.5845316,0.1523231197771537,,,,,,,PET/TCE/PM6:L8-BO/BM-HTL-1/S315,roll-to-roll OPV device,S315,,BM-HTL-1,,,CB,,,-5.56,-3.65,,-5.68,-3.9,
83419,10.1039/d5ee02815a,10.1039/d5ee02815a,PM6,L8-BO,PM6,L8-BO,COC(=O)C(C)(C)c1cc(C)cc(-c2sc3c4sc5cc(/C=C6/C(=O)c7cc(F)cc(c7)C(=O)/C6=C\c6cc(C(C)(C)C(=O)OC)c(-c7cc(C)cc(C(C)(C)C(=O)OC)c7)s6)sc5c4c(C(C)(C)C(=O)OC)ccc2-3)c1,CCCCCCC(CCCC)Cc1c(/C=C2\C(=O)c3cc(F)c(F)cc3C2=C(C#N)C#N)sc2c1SC1c3c(c4c(c5nsnc35)c3sc5c(CC(CCCC)CCCCCC)c(/C=C6\C(=O)c7cc(F)c(F)cc7C6=C(C#N)C#N)sc5c3n4CC(CC)CCCC)N(CC(CC)CCCC)C21,0.831,17.4,72.7,10.5,10.5119838,0.1141314285714401,,,,,,,PET/TCE/PM6:L8-BO/BM-HTL-1/S315,,,,BM-HTL-1,,,chlorobenzene,,,-5.56,-3.65,,-5.68,-3.9,
83420,10.1039/d5ee02815a,10.1039/d5ee02815a,PM6,L8-BO,PM6,L8-BO,COC(=O)C(C)(C)c1cc(C)cc(-c2sc3c4sc5cc(/C=C6/C(=O)c7cc(F)cc(c7)C(=O)/C6=C\c6cc(C(C)(C)C(=O)OC)c(-c7cc(C)cc(C(C)(C)C(=O)OC)c7)s6)sc5c4c(C(C)(C)C(=O)OC)ccc2-3)c1,CCCCCCC(CCCC)Cc1c(/C=C2\C(=O)c3cc(F)c(F)cc3C2=C(C#N)C#N)sc2c1SC1c3c(c4c(c5nsnc35)c3sc5c(CC(CCCC)CCCCCC)c(/C=C6\C(=O)c7cc(F)c(F)cc7C6=C(C#N)C#N)sc5c3n4CC(CC)CCCC)N(CC(CC)CCCC)C21,0.835,20.5,67.7,11.6,11.5885475,0.0987284482758685,,,,,,,PET/TCE/PM6:L8-BO/BM-HTL-1/S315,roll-to-roll OPV device,,,,,,CB,,,-5.56,-3.65,,-5.68,-3.9,
83421,10.1039/d5ee02815a,10.1039/d5ee02815a,PM6,L8-BO,PM6,L8-BO,COC(=O)C(C)(C)c1cc(C)cc(-c2sc3c4sc5cc(/C=C6/C(=O)c7cc(F)cc(c7)C(=O)/C6=C\c6cc(C(C)(C)C(=O)OC)c(-c7cc(C)cc(C(C)(C)C(=O)OC)c7)s6)sc5c4c(C(C)(C)C(=O)OC)ccc2-3)c1,CCCCCCC(CCCC)Cc1c(/C=C2\C(=O)c3cc(F)c(F)cc3C2=C(C#N)C#N)sc2c1SC1c3c(c4c(c5nsnc35)c3sc5c(CC(CCCC)CCCCCC)c(/C=C6\C(=O)c7cc(F)c(F)cc7C6=C(C#N)C#N)sc5c3n4CC(CC)CCCC)N(CC(CC)CCCC)C21,0.834,19.7,63.2,11.3,10.3836336,8.109437168141586,,,,,,0 vol%,PET/TCE/PM6:L8-BO/BM-HTL-1/S315,roll-to-roll OPV device,,,,,,CB,chlorobenzene,,-5.56,-3.65,,-5.68,-3.9,
83422,10.1039/d5ee02815a,10.1039/d5ee02815a,PM6,L8-BO,PM6,L8-BO,COC(=O)C(C)(C)c1cc(C)cc(-c2sc3c4sc5cc(/C=C6/C(=O)c7cc(F)cc(c7)C(=O)/C6=C\c6cc(C(C)(C)C(=O)OC)c(-c7cc(C)cc(C(C)(C)C(=O)OC)c7)s6)sc5c4c(C(C)(C)C(=O)OC)ccc2-3)c1,CCCCCCC(CCCC)Cc1c(/C=C2\C(=O)c3cc(F)c(F)cc3C2=C(C#N)C#N)sc2c1SC1c3c(c4c(c5nsnc35)c3sc5c(CC(CCCC)CCCCCC)c(/C=C6\C(=O)c7cc(F)c(F)cc7C6=C(C#N)C#N)sc5c3n4CC(CC)CCCC)N(CC(CC)CCCC)C21,0.829,20.0,67.9,11.3,11.25782,0.3732743362832024,,,1:1.14,,,,PET/TCE/PM6:L8-BO/BM-HTL-1/S315,,,,BM-HTL-1,,,CB,chlorobenzene,,-5.56,-3.65,,-5.68,-3.9,
83423,10.1039/d5ee02815a,10.1039/d5ee02815a,PM6,L8-BO,PM6,L8-BO,COC(=O)C(C)(C)c1cc(C)cc(-c2sc3c4sc5cc(/C=C6/C(=O)c7cc(F)cc(c7)C(=O)/C6=C\c6cc(C(C)(C)C(=O)OC)c(-c7cc(C)cc(C(C)(C)C(=O)OC)c7)s6)sc5c4c(C(C)(C)C(=O)OC)ccc2-3)c1,CCCCCCC(CCCC)Cc1c(/C=C2\C(=O)c3cc(F)c(F)cc3C2=C(C#N)C#N)sc2c1SC1c3c(c4c(c5nsnc35)c3sc5c(CC(CCCC)CCCCCC)c(/C=C6\C(=O)c7cc(F)c(F)cc7C6=C(C#N)C#N)sc5c3n4CC(CC)CCCC)N(CC(CC)CCCC)C21,0.835,20.3,69.4,11.8,11.763647,0.3080762711864563,11.3,11.8,,,,0 vol%,PET/TCE/PM6:L8-BO/BM-HTL-1/S315,roll-to-roll OPV device,,,,,,CB,chlorobenzene,,-5.56,-3.65,,-5.68,-3.9,
83424,10.1039/d5ee02815a,10.1039/d5ee02815a,PM6,L8-BO,PM6,L8-BO,COC(=O)C(C)(C)c1cc(C)cc(-c2sc3c4sc5cc(/C=C6/C(=O)c7cc(F)cc(c7)C(=O)/C6=C\c6cc(C(C)(C)C(=O)OC)c(-c7cc(C)cc(C(C)(C)C(=O)OC)c7)s6)sc5c4c(C(C)(C)C(=O)OC)ccc2-3)c1,CCCCCCC(CCCC)Cc1c(/C=C2\C(=O)c3cc(F)c(F)cc3C2=C(C#N)C#N)sc2c1SC1c3c(c4c(c5nsnc35)c3sc5c(CC(CCCC)CCCCCC)c(/C=C6\C(=O)c7cc(F)c(F)cc7C6=C(C#N)C#N)sc5c3n4CC(CC)CCCC)N(CC(CC)CCCC)C21,0.824,20.0,67.8,11.2,11.17344,0.2371428571428405,10.9,11.2,1:1.14,,,,PET/TCE/PM6:L8-BO/BM-HTL-1/S315,,,,BM-HTL-1,,,Xyl,xylene,,-5.56,-3.65,,-5.68,-3.9,
83425,10.1039/d5ee02815a,10.1039/d5ee02815a,PM6,L8-BO,PM6,L8-BO,COC(=O)C(C)(C)c1cc(C)cc(-c2sc3c4sc5cc(/C=C6/C(=O)c7cc(F)cc(c7)C(=O)/C6=C\c6cc(C(C)(C)C(=O)OC)c(-c7cc(C)cc(C(C)(C)C(=O)OC)c7)s6)sc5c4c(C(C)(C)C(=O)OC)ccc2-3)c1,CCCCCCC(CCCC)Cc1c(/C=C2\C(=O)c3cc(F)c(F)cc3C2=C(C#N)C#N)sc2c1SC1c3c(c4c(c5nsnc35)c3sc5c(CC(CCCC)CCCCCC)c(/C=C6\C(=O)c7cc(F)c(F)cc7C6=C(C#N)C#N)sc5c3n4CC(CC)CCCC)N(CC(CC)CCCC)C21,0.81,20.5,62.5,10.3,10.378125,0.7584951456310679,,,1:1.22,,,,PET/TCE/PM6:L8-BO/BM-HTL-1/S315,,S315,,BM-HTL-1,,,CB,chlorobenzene,,-5.56,-3.65,,-5.68,-3.9,
