Repository: JiYiqaq/PCE-KA-GNN

# Data directory

- `raw/Active_Database.csv` is the immutable source dataset bundled under CC BY 4.0. Do not overwrite it with processed data.
- `processed/` is created and populated by the training pipeline. Generated `.pt` and `.pth` caches are intentionally ignored by Git because they can exceed GitHub's normal single-file limit.

See `../DATA_LICENSE.md` for provenance, license and checksum information.

File: data/raw/Active_Database.csv (part 281 of 471)
id,doi,doi_norm,donor,acceptor,donor_canonical,acceptor_canonical,donor_smiles,acceptor_smiles,voc,jsc,ff,pce,pce_recomputed,pce_relative_error_percent,pce_avg,pce_best,d_a_ratio,additive,additive_canonical,additive_ratio,device_structure,device_type,etl,etl_canonical,htl,htl_canonical,active_layer_thickness,solvent,solvent_canonical,annealing_temp,homo_d,lumo_d,eg_d,homo_a,lumo_a,eg_a
83426,10.1039/d5ee02815a,10.1039/d5ee02815a,PM6,L8-BO,PM6,L8-BO,COC(=O)C(C)(C)c1cc(C)cc(-c2sc3c4sc5cc(/C=C6/C(=O)c7cc(F)cc(c7)C(=O)/C6=C\c6cc(C(C)(C)C(=O)OC)c(-c7cc(C)cc(C(C)(C)C(=O)OC)c7)s6)sc5c4c(C(C)(C)C(=O)OC)ccc2-3)c1,CCCCCCC(CCCC)Cc1c(/C=C2\C(=O)c3cc(F)c(F)cc3C2=C(C#N)C#N)sc2c1SC1c3c(c4c(c5nsnc35)c3sc5c(CC(CCCC)CCCCCC)c(/C=C6\C(=O)c7cc(F)c(F)cc7C6=C(C#N)C#N)sc5c3n4CC(CC)CCCC)N(CC(CC)CCCC)C21,0.81,20.7,61.9,10.4,10.378773,0.204105769230783,,,1:1.22,,,,PET/TCE/PM6:L8-BO/BM-HTL-1/S315,,,,BM-HTL-1,,,CB,chlorobenzene,,-5.56,-3.65,,-5.68,-3.9,
83427,10.1039/d5ee02815a,10.1039/d5ee02815a,PM6,L8-BO,PM6,L8-BO,COC(=O)C(C)(C)c1cc(C)cc(-c2sc3c4sc5cc(/C=C6/C(=O)c7cc(F)cc(c7)C(=O)/C6=C\c6cc(C(C)(C)C(=O)OC)c(-c7cc(C)cc(C(C)(C)C(=O)OC)c7)s6)sc5c4c(C(C)(C)C(=O)OC)ccc2-3)c1,CCCCCCC(CCCC)Cc1c(/C=C2\C(=O)c3cc(F)c(F)cc3C2=C(C#N)C#N)sc2c1SC1c3c(c4c(c5nsnc35)c3sc5c(CC(CCCC)CCCCCC)c(/C=C6\C(=O)c7cc(F)c(F)cc7C6=C(C#N)C#N)sc5c3n4CC(CC)CCCC)N(CC(CC)CCCC)C21,0.814,21.6,63.2,11.1,11.1120768,0.108800000000008,9.67,11.1,1:1.22,,,,PET/TCE/PM6:L8-BO/BM-HTL-1/S315,,,,BM-HTL-1,,,CB,chlorobenzene,,-5.56,-3.65,,-5.68,-3.9,
83428,10.1039/d5ee02815a,10.1039/d5ee02815a,PM6,L8-BO,PM6,L8-BO,COC(=O)C(C)(C)c1cc(C)cc(-c2sc3c4sc5cc(/C=C6/C(=O)c7cc(F)cc(c7)C(=O)/C6=C\c6cc(C(C)(C)C(=O)OC)c(-c7cc(C)cc(C(C)(C)C(=O)OC)c7)s6)sc5c4c(C(C)(C)C(=O)OC)ccc2-3)c1,CCCCCCC(CCCC)Cc1c(/C=C2\C(=O)c3cc(F)c(F)cc3C2=C(C#N)C#N)sc2c1SC1c3c(c4c(c5nsnc35)c3sc5c(CC(CCCC)CCCCCC)c(/C=C6\C(=O)c7cc(F)c(F)cc7C6=C(C#N)C#N)sc5c3n4CC(CC)CCCC)N(CC(CC)CCCC)C21,0.819,20.8,63.8,10.9,10.8684576,0.2893798165137713,9.51,10.9,1:1.22,,,,PET/TCE/PM6:L8-BO/BM-HTL-1/S315,,,,BM-HTL-1,,,Xyl,xylene,,-5.56,-3.65,,-5.68,-3.9,
83429,10.1039/d5ma00032g,10.1039/d5ma00032g,PM6,IT-4F,PM6,IT-4F,COC(=O)C(C)(C)c1cc(C)cc(-c2sc3c4sc5cc(/C=C6/C(=O)c7cc(F)cc(c7)C(=O)/C6=C\c6cc(C(C)(C)C(=O)OC)c(-c7cc(C)cc(C(C)(C)C(=O)OC)c7)s6)sc5c4c(C(C)(C)C(=O)OC)ccc2-3)c1,CCCCCCc1ccc(C2(c3ccc(CCCCCC)cc3)c3cc4c(cc3-c3sc5cc(/C=C6\C(=O)c7cc(F)c(F)cc7C6=C(C#N)C#N)sc5c32)C(c2ccc(CCCCCC)cc2)(c2ccc(CCCCCC)cc2)c2c-4sc3cc(/C=C4\C(=O)c5cc(F)c(F)cc5C4=C(C#N)C#N)sc23)cc1,0.8,20.3,73.0,12.1,11.855200000000002,2.0231404958677515,11.8,12.1,,,,,,conventional,PFN-Br,PFN-Br,PEDOT:PSS,,,,,,-5.56,-3.65,,-5.66,-4.14,
83430,10.1039/d5ma00032g,10.1039/d5ma00032g,PM6,IT-4F,PM6,IT-4F,COC(=O)C(C)(C)c1cc(C)cc(-c2sc3c4sc5cc(/C=C6/C(=O)c7cc(F)cc(c7)C(=O)/C6=C\c6cc(C(C)(C)C(=O)OC)c(-c7cc(C)cc(C(C)(C)C(=O)OC)c7)s6)sc5c4c(C(C)(C)C(=O)OC)ccc2-3)c1,CCCCCCc1ccc(C2(c3ccc(CCCCCC)cc3)c3cc4c(cc3-c3sc5cc(/C=C6\C(=O)c7cc(F)c(F)cc7C6=C(C#N)C#N)sc5c32)C(c2ccc(CCCCCC)cc2)(c2ccc(CCCCCC)cc2)c2c-4sc3cc(/C=C4\C(=O)c5cc(F)c(F)cc5C4=C(C#N)C#N)sc23)cc1,0.82,20.7,74.0,12.25,12.560759999999998,2.536816326530599,11.9,12.25,,,,,,conventional,PDIN,PDIN,PEDOT:PSS,,,,,,-5.56,-3.65,,-5.66,-4.14,
83431,10.1039/d5ma00032g,10.1039/d5ma00032g,PM6,IT-4F,PM6,IT-4F,COC(=O)C(C)(C)c1cc(C)cc(-c2sc3c4sc5cc(/C=C6/C(=O)c7cc(F)cc(c7)C(=O)/C6=C\c6cc(C(C)(C)C(=O)OC)c(-c7cc(C)cc(C(C)(C)C(=O)OC)c7)s6)sc5c4c(C(C)(C)C(=O)OC)ccc2-3)c1,CCCCCCc1ccc(C2(c3ccc(CCCCCC)cc3)c3cc4c(cc3-c3sc5cc(/C=C6\C(=O)c7cc(F)c(F)cc7C6=C(C#N)C#N)sc5c32)C(c2ccc(CCCCCC)cc2)(c2ccc(CCCCCC)cc2)c2c-4sc3cc(/C=C4\C(=O)c5cc(F)c(F)cc5C4=C(C#N)C#N)sc23)cc1,0.76,18.9,65.0,9.9,9.3366,5.690909090909106,9.8,9.9,,,,,ITO/PEDOT:PSS/PM6:IT-4F/ETL/Ag,conventional,PDIA,PDIA,PEDOT:PSS,,,,,,-5.56,-3.65,,-5.66,-4.14,
83432,10.1039/d5ma00032g,10.1039/d5ma00032g,PM6,IT-4F,PM6,IT-4F,COC(=O)C(C)(C)c1cc(C)cc(-c2sc3c4sc5cc(/C=C6/C(=O)c7cc(F)cc(c7)C(=O)/C6=C\c6cc(C(C)(C)C(=O)OC)c(-c7cc(C)cc(C(C)(C)C(=O)OC)c7)s6)sc5c4c(C(C)(C)C(=O)OC)ccc2-3)c1,CCCCCCc1ccc(C2(c3ccc(CCCCCC)cc3)c3cc4c(cc3-c3sc5cc(/C=C6\C(=O)c7cc(F)c(F)cc7C6=C(C#N)C#N)sc5c32)C(c2ccc(CCCCCC)cc2)(c2ccc(CCCCCC)cc2)c2c-4sc3cc(/C=C4\C(=O)c5cc(F)c(F)cc5C4=C(C#N)C#N)sc23)cc1,0.84,20.9,76.0,13.3,13.34256,0.3199999999999861,13.0,13.3,,,,,,conventional,PDIAO,PDIAO,PEDOT:PSS,,,,,,-5.56,-3.65,,-5.66,-4.14,
83439,10.1039/d5sc06155e,10.1039/d5sc06155e,PffBT-4T-TCS,C60-TCS,PffBT-4T-TCS,C60-TCS,,,0.26,2.82,33.65,0.25,0.2467217999999999,1.3112800000000149,0.22,0.25,1:1.2 weight ratio,,,,ITO/ZnO/PffBT-4T-TCS:C60-TCS/MoO3/Al,inverted,ZnO,,MoO3,,200.0,CB:o-DCB 50:50 v/v,,220.0,,,,,,
83440,10.1039/d5sc06155e,10.1039/d5sc06155e,PffBT-4T-TCS,C60-TCS,PffBT-4T-TCS,C60-TCS,,,0.248,2.51,33.58,0.22,0.2090287839999999,4.986916363636391,0.2,0.22,1:1.2 weight ratio,,,,ITO/ZnO/PffBT-4T-TCS:C60-TCS/MoO3/Al,inverted,ZnO,,MoO3,,200.0,CB:o-DCB 50:50 v/v,,220.0,,,,,,
83441,10.1039/d5sc06155e,10.1039/d5sc06155e,PffBT-4T-TCS,C60-TCS,PffBT-4T-TCS,C60-TCS,,,0.229,2.57,37.66,0.22,0.221640398,0.7456354545454488,0.19,0.22,1:1.2,,,,ITO/ZnO/PffBT-4T-TCS:C60-TCS/MoO3/Al,,,,,,200.0,CB:o-DCB (50:50 v/v),,220.0,,,,,,
83442,10.1039/d5sc06155e,10.1039/d5sc06155e,PffBT-4T-TCS,C60-TCS,PffBT-4T-TCS,C60-TCS,,,0.218,2.58,36.52,0.21,0.205403088,2.1890057142856785,0.18,0.21,1:1.2,,,,ITO/ZnO/PffBT-4T-TCS:C60-TCS/MoO3/Al,,,,,,200.0,CB:o-DCB (50:50 v/v),,220.0,,,,,,
83443,10.1039/d5sc06155e,10.1039/d5sc06155e,PffBT-4T-TCS,C60-TCS,PffBT-4T-TCS,C60-TCS,,,0.213,2.57,37.95,0.21,0.207742095,1.0751928571428462,0.17,0.21,1:1.2,,,,ITO/ZnO/PffBT-4T-TCS:C60-TCS/MoO3/Al,,,,,,200.0,CB:o-DCB (50:50 v/v),,220.0,,,,,,
83444,10.1039/d5sc06155e,10.1039/d5sc06155e,PffBT-4T-TCS,C60-TCS,PffBT-4T-TCS,C60-TCS,,,0.22,2.44,37.93,0.2,0.2036082399999999,1.8041199999999784,0.19,0.2,1:1.2,,,,ITO/ZnO/PffBT-4T-TCS:C60-TCS/MoO3/Al,,,,,,200.0,CB:o-DCB (50:50 v/v),,220.0,,,,,,
83445,10.1039/d5se01315a,10.1039/d5se01315a,PM6,L8-BO,PM6,L8-BO,COC(=O)C(C)(C)c1cc(C)cc(-c2sc3c4sc5cc(/C=C6/C(=O)c7cc(F)cc(c7)C(=O)/C6=C\c6cc(C(C)(C)C(=O)OC)c(-c7cc(C)cc(C(C)(C)C(=O)OC)c7)s6)sc5c4c(C(C)(C)C(=O)OC)ccc2-3)c1,CCCCCCC(CCCC)Cc1c(/C=C2\C(=O)c3cc(F)c(F)cc3C2=C(C#N)C#N)sc2c1SC1c3c(c4c(c5nsnc35)c3sc5c(CC(CCCC)CCCCCC)c(/C=C6\C(=O)c7cc(F)c(F)cc7C6=C(C#N)C#N)sc5c3n4CC(CC)CCCC)N(CC(CC)CCCC)C21,0.88,24.33,76.58,16.39,16.39608432,0.0371221476510028,16.34,16.39,,,,,Single-layer MoO3 device,,ZnO,,MoO3,MoO3,,,,,-5.56,-3.65,,-5.68,-3.9,
83446,10.1039/d5se01315a,10.1039/d5se01315a,PM6,L8-BO,PM6,L8-BO,COC(=O)C(C)(C)c1cc(C)cc(-c2sc3c4sc5cc(/C=C6/C(=O)c7cc(F)cc(c7)C(=O)/C6=C\c6cc(C(C)(C)C(=O)OC)c(-c7cc(C)cc(C(C)(C)C(=O)OC)c7)s6)sc5c4c(C(C)(C)C(=O)OC)ccc2-3)c1,CCCCCCC(CCCC)Cc1c(/C=C2\C(=O)c3cc(F)c(F)cc3C2=C(C#N)C#N)sc2c1SC1c3c(c4c(c5nsnc35)c3sc5c(CC(CCCC)CCCCCC)c(/C=C6\C(=O)c7cc(F)c(F)cc7C6=C(C#N)C#N)sc5c3n4CC(CC)CCCC)N(CC(CC)CCCC)C21,0.882,24.48,76.35,16.49,16.48500336,0.0303010309278235,16.44,16.49,,,,,MoO3/TAPC hybrid HTL device,,ZnO,,MoO3/TAPC,MoO3/TAPC,,,,,-5.56,-3.65,,-5.68,-3.9,
83447,10.1039/d5se01315a,10.1039/d5se01315a,PM6,L8-BO,PM6,L8-BO,COC(=O)C(C)(C)c1cc(C)cc(-c2sc3c4sc5cc(/C=C6/C(=O)c7cc(F)cc(c7)C(=O)/C6=C\c6cc(C(C)(C)C(=O)OC)c(-c7cc(C)cc(C(C)(C)C(=O)OC)c7)s6)sc5c4c(C(C)(C)C(=O)OC)ccc2-3)c1,CCCCCCC(CCCC)Cc1c(/C=C2\C(=O)c3cc(F)c(F)cc3C2=C(C#N)C#N)sc2c1SC1c3c(c4c(c5nsnc35)c3sc5c(CC(CCCC)CCCCCC)c(/C=C6\C(=O)c7cc(F)c(F)cc7C6=C(C#N)C#N)sc5c3n4CC(CC)CCCC)N(CC(CC)CCCC)C21,,7.2,71.57,13.84,,,13.46,13.84,,,,,Single-layer MoO3 device,,ZnO,,MoO3,MoO3,,,,,-5.56,-3.65,,-5.68,-3.9,
83448,10.1039/d5se01315a,10.1039/d5se01315a,PM6,L8-BO,PM6,L8-BO,COC(=O)C(C)(C)c1cc(C)cc(-c2sc3c4sc5cc(/C=C6/C(=O)c7cc(F)cc(c7)C(=O)/C6=C\c6cc(C(C)(C)C(=O)OC)c(-c7cc(C)cc(C(C)(C)C(=O)OC)c7)s6)sc5c4c(C(C)(C)C(=O)OC)ccc2-3)c1,CCCCCCC(CCCC)Cc1c(/C=C2\C(=O)c3cc(F)c(F)cc3C2=C(C#N)C#N)sc2c1SC1c3c(c4c(c5nsnc35)c3sc5c(CC(CCCC)CCCCCC)c(/C=C6\C(=O)c7cc(F)c(F)cc7C6=C(C#N)C#N)sc5c3n4CC(CC)CCCC)N(CC(CC)CCCC)C21,,7.3,71.87,13.95,,,13.43,13.95,,,,,MoO3/TAPC hybrid HTL device,,ZnO,,MoO3/TAPC,MoO3/TAPC,,,,,-5.56,-3.65,,-5.68,-3.9,
83460,10.1039/d5ta03153b,10.1039/d5ta03153b,D18,DTC11,D18,DTC11,CCCCCCC(CCCC)Cc1csc(-c2cc3c4nsnc4c4cc(-c5cc(CC(CCCC)CCCCCC)c(-c6cc7c(-c8cc(F)c(CC(CC)CCCC)s8)c8sccc8c(-c8cc(F)c(CC(CC)CCCC)s8)c7s6)s5)sc4c3s2)c1,,0.874,27.98,78.91,19.3,19.297061732,0.0152241865285219,19.14,19.3,,,,,,,,,2PACz,2PACz,,,,,-5.51,-2.77,,,,
83461,10.1039/d5ta03153b,10.1039/d5ta03153b,D18,DTC11,D18,DTC11,CCCCCCC(CCCC)Cc1csc(-c2cc3c4nsnc4c4cc(-c5cc(CC(CCCC)CCCCCC)c(-c6cc7c(-c8cc(F)c(CC(CC)CCCC)s8)c8sccc8c(-c8cc(F)c(CC(CC)CCCC)s8)c7s6)s5)sc4c3s2)c1,,0.879,28.32,80.1,19.93,19.93951728,0.0477535373808366,19.81,19.93,,,,,ITO/HTL/D18:DTC11/PNDIT-F3N/Ag,,PNDIT-F3N,,2PACz/MA,2PACz/MA,,,,,-5.51,-2.77,,,,
83462,10.1039/d5ta04521e,10.1039/d5ta04521e,PM6,Y6,PM6,Y6,COC(=O)C(C)(C)c1cc(C)cc(-c2sc3c4sc5cc(/C=C6/C(=O)c7cc(F)cc(c7)C(=O)/C6=C\c6cc(C(C)(C)C(=O)OC)c(-c7cc(C)cc(C(C)(C)C(=O)OC)c7)s6)sc5c4c(C(C)(C)C(=O)OC)ccc2-3)c1,CCCCCCCCCCCc1c(/C=C2\C(=O)c3cc(F)c(F)cc3C2=C(C#N)C#N)sc2c1sc1c3c4nsnc4c4c5sc6c(CCCCCCCCCCC)c(/C=C7\C(=O)c8cc(F)c(F)cc8C7=C(C#N)C#N)sc6c5n(CC(CC)CCCC)c4c3n(CC(CC)CCCC)c21,0.81,24.16,67.59,13.38,13.22709264,1.1428053811659222,,,1:1.2 w/w,1-chloronaphthalene,,0.5 wt%,,OSC,Pristine ZnO,ZnO,MoO3,,110.0,CB,,110.0,-5.56,-3.65,,-5.65,-4.09,
83463,10.1039/d5ta04521e,10.1039/d5ta04521e,PM6,Y6,PM6,Y6,COC(=O)C(C)(C)c1cc(C)cc(-c2sc3c4sc5cc(/C=C6/C(=O)c7cc(F)cc(c7)C(=O)/C6=C\c6cc(C(C)(C)C(=O)OC)c(-c7cc(C)cc(C(C)(C)C(=O)OC)c7)s6)sc5c4c(C(C)(C)C(=O)OC)ccc2-3)c1,CCCCCCCCCCCc1c(/C=C2\C(=O)c3cc(F)c(F)cc3C2=C(C#N)C#N)sc2c1sc1c3c4nsnc4c4c5sc6c(CCCCCCCCCCC)c(/C=C7\C(=O)c8cc(F)c(F)cc8C7=C(C#N)C#N)sc6c5n(CC(CC)CCCC)c4c3n(CC(CC)CCCC)c21,0.81,26.42,66.77,14.24,14.28891354,0.3434939606741637,,,1:1.2,1-chloronaphthalene,,0.5 wt%,ITO-patterned PET/ZnO/PM6:Y6/MoO3/Ag,inverted,ZnO_IPL,ZnO,MoO3,,110.0,chlorobenzene,,110.0,-5.56,-3.65,,-5.65,-4.09,
83464,10.1039/d5ta04521e,10.1039/d5ta04521e,PM6,Y6,PM6,Y6,COC(=O)C(C)(C)c1cc(C)cc(-c2sc3c4sc5cc(/C=C6/C(=O)c7cc(F)cc(c7)C(=O)/C6=C\c6cc(C(C)(C)C(=O)OC)c(-c7cc(C)cc(C(C)(C)C(=O)OC)c7)s6)sc5c4c(C(C)(C)C(=O)OC)ccc2-3)c1,CCCCCCCCCCCc1c(/C=C2\C(=O)c3cc(F)c(F)cc3C2=C(C#N)C#N)sc2c1sc1c3c4nsnc4c4c5sc6c(CCCCCCCCCCC)c(/C=C7\C(=O)c8cc(F)c(F)cc8C7=C(C#N)C#N)sc6c5n(CC(CC)CCCC)c4c3n(CC(CC)CCCC)c21,0.81,25.08,68.12,13.95,13.83844176,0.7997006451612835,,,1:1.2 w/w,1-chloronaphthalene,,0.5 wt%,,OSC,ZnO_TA,ZnO,MoO3,,110.0,CB,,110.0,-5.56,-3.65,,-5.65,-4.09,
83465,10.1039/d5ta04521e,10.1039/d5ta04521e,PM6,Y6,PM6,Y6,COC(=O)C(C)(C)c1cc(C)cc(-c2sc3c4sc5cc(/C=C6/C(=O)c7cc(F)cc(c7)C(=O)/C6=C\c6cc(C(C)(C)C(=O)OC)c(-c7cc(C)cc(C(C)(C)C(=O)OC)c7)s6)sc5c4c(C(C)(C)C(=O)OC)ccc2-3)c1,CCCCCCCCCCCc1c(/C=C2\C(=O)c3cc(F)c(F)cc3C2=C(C#N)C#N)sc2c1sc1c3c4nsnc4c4c5sc6c(CCCCCCCCCCC)c(/C=C7\C(=O)c8cc(F)c(F)cc8C7=C(C#N)C#N)sc6c5n(CC(CC)CCCC)c4c3n(CC(CC)CCCC)c21,0.81,23.17,65.65,12.36,12.32099505,0.3155740291262049,,,1:1.2 w/w,1-chloronaphthalene,,0.5 wt%,inverted,OSC,Pristine ZnO,ZnO,MoO3,,110.0,CB,,110.0,-5.56,-3.65,,-5.65,-4.09,
83466,10.1039/d5ta04521e,10.1039/d5ta04521e,PM6,Y6,PM6,Y6,COC(=O)C(C)(C)c1cc(C)cc(-c2sc3c4sc5cc(/C=C6/C(=O)c7cc(F)cc(c7)C(=O)/C6=C\c6cc(C(C)(C)C(=O)OC)c(-c7cc(C)cc(C(C)(C)C(=O)OC)c7)s6)sc5c4c(C(C)(C)C(=O)OC)ccc2-3)c1,CCCCCCCCCCCc1c(/C=C2\C(=O)c3cc(F)c(F)cc3C2=C(C#N)C#N)sc2c1sc1c3c4nsnc4c4c5sc6c(CCCCCCCCCCC)c(/C=C7\C(=O)c8cc(F)c(F)cc8C7=C(C#N)C#N)sc6c5n(CC(CC)CCCC)c4c3n(CC(CC)CCCC)c21,0.82,23.65,68.62,13.33,13.3074766,0.1689677419354895,,,1:1.2,1-chloronaphthalene,,0.5 wt%,ITO-patterned PET/ZnO/PM6:Y6/MoO3/Ag,inverted,ZnO_IPL,ZnO,MoO3,,110.0,chlorobenzene,,110.0,-5.56,-3.65,,-5.65,-4.09,
83467,10.1039/d5ta04521e,10.1039/d5ta04521e,PM6,Y6,PM6,Y6,COC(=O)C(C)(C)c1cc(C)cc(-c2sc3c4sc5cc(/C=C6/C(=O)c7cc(F)cc(c7)C(=O)/C6=C\c6cc(C(C)(C)C(=O)OC)c(-c7cc(C)cc(C(C)(C)C(=O)OC)c7)s6)sc5c4c(C(C)(C)C(=O)OC)ccc2-3)c1,CCCCCCCCCCCc1c(/C=C2\C(=O)c3cc(F)c(F)cc3C2=C(C#N)C#N)sc2c1sc1c3c4nsnc4c4c5sc6c(CCCCCCCCCCC)c(/C=C7\C(=O)c8cc(F)c(F)cc8C7=C(C#N)C#N)sc6c5n(CC(CC)CCCC)c4c3n(CC(CC)CCCC)c21,0.81,24.14,67.42,13.29,13.182902280000002,0.8058519187358688,,,1:1.2 w/w,1-chloronaphthalene,,0.5 wt%,,OSC,ZnO_TA,ZnO,MoO3,,110.0,CB,,110.0,-5.56,-3.65,,-5.65,-4.09,
83468,10.1039/d5ta04894j,10.1039/d5ta04894j,D18,BTP-eC9,D18,BTP-eC9,CCCCCCC(CCCC)Cc1csc(-c2cc3c4nsnc4c4cc(-c5cc(CC(CCCC)CCCCCC)c(-c6cc7c(-c8cc(F)c(CC(CC)CCCC)s8)c8sccc8c(-c8cc(F)c(CC(CC)CCCC)s8)c7s6)s5)sc4c3s2)c1,CCCCCCCCCc1c(C=C2C(=O)c3cc(Cl)c(Cl)cc3C2=C(C#N)C#N)sc2c1sc1c3c4nsnc4c4c5sc6c(CCCCCCCCC)c(C=C7C(=O)c8cc(Cl)c(Cl)cc8C7=C(C#N)C#N)sc6c5n(CC(CCCC)CCCCCC)c4c3n(CC(CCCC)CCCCCC)c21,0.858,28.11,79.11,19.09,19.080050418,0.0521193399685743,19.0,19.09,,w/o,,,Glass/ITO/2PACz/D18:BTP-eC9/PNDIT-F3N/Ag,,PNDIT-F3N,,2PACz,,,,,,-5.51,-2.77,,-5.68,-3.9,
83469,10.1039/d5ta04894j,10.1039/d5ta04894j,D18,BTP-eC9,D18,BTP-eC9,CCCCCCC(CCCC)Cc1csc(-c2cc3c4nsnc4c4cc(-c5cc(CC(CCCC)CCCCCC)c(-c6cc7c(-c8cc(F)c(CC(CC)CCCC)s8)c8sccc8c(-c8cc(F)c(CC(CC)CCCC)s8)c7s6)s5)sc4c3s2)c1,CCCCCCCCCc1c(C=C2C(=O)c3cc(Cl)c(Cl)cc3C2=C(C#N)C#N)sc2c1sc1c3c4nsnc4c4c5sc6c(CCCCCCCCC)c(C=C7C(=O)c8cc(Cl)c(Cl)cc8C7=C(C#N)C#N)sc6c5n(CC(CCCC)CCCCCC)c4c3n(CC(CCCC)CCCCCC)c21,0.864,28.27,80.24,19.6,19.598844672,0.0058945306122599,19.42,19.6,,2-MN,2-MN,0.4 mg mL-1,Glass/ITO/2PACz/D18:BTP-eC9/PNDIT-F3N/Ag,,PNDIT-F3N,,2PACz,,,,,85.0,-5.51,-2.77,,-5.68,-3.9,
83470,10.1039/d5ta04894j,10.1039/d5ta04894j,D18,BTP-eC9,D18,BTP-eC9,CCCCCCC(CCCC)Cc1csc(-c2cc3c4nsnc4c4cc(-c5cc(CC(CCCC)CCCCCC)c(-c6cc7c(-c8cc(F)c(CC(CC)CCCC)s8)c8sccc8c(-c8cc(F)c(CC(CC)CCCC)s8)c7s6)s5)sc4c3s2)c1,CCCCCCCCCc1c(C=C2C(=O)c3cc(Cl)c(Cl)cc3C2=C(C#N)C#N)sc2c1sc1c3c4nsnc4c4c5sc6c(CCCCCCCCC)c(C=C7C(=O)c8cc(Cl)c(Cl)cc8C7=C(C#N)C#N)sc6c5n(CC(CCCC)CCCCCC)c4c3n(CC(CCCC)CCCCCC)c21,0.857,28.6,80.1,19.63,19.6326702,0.0136026490066262,19.55,19.63,,2-FMN,2-FMN,0.4 mg mL−1,Glass/ITO/2PACz/D18:BTP-eC9/PNDIT-F3N/Ag,,PNDIT-F3N,,2PACz,,,,,,-5.51,-2.77,,-5.68,-3.9,
83471,10.1039/d5ta04894j,10.1039/d5ta04894j,D18,BTP-eC9,D18,BTP-eC9,CCCCCCC(CCCC)Cc1csc(-c2cc3c4nsnc4c4cc(-c5cc(CC(CCCC)CCCCCC)c(-c6cc7c(-c8cc(F)c(CC(CC)CCCC)s8)c8sccc8c(-c8cc(F)c(CC(CC)CCCC)s8)c7s6)s5)sc4c3s2)c1,CCCCCCCCCc1c(C=C2C(=O)c3cc(Cl)c(Cl)cc3C2=C(C#N)C#N)sc2c1sc1c3c4nsnc4c4c5sc6c(CCCCCCCCC)c(C=C7C(=O)c8cc(Cl)c(Cl)cc8C7=C(C#N)C#N)sc6c5n(CC(CCCC)CCCCCC)c4c3n(CC(CCCC)CCCCCC)c21,0.853,28.63,80.92,19.78,19.761788788,0.0920688169868586,19.66,19.78,,2-CMN,2-CMN,0.4 mg mL−1,ITO/2PACz/D18:BTP-eC9/PNDIT-F3N/Ag,,PNDIT-F3N,,2PACz,,,,,,-5.51,-2.77,,-5.68,-3.9,
83472,10.1039/d5ta04894j,10.1039/d5ta04894j,D18,BTP-eC9,D18,BTP-eC9,CCCCCCC(CCCC)Cc1csc(-c2cc3c4nsnc4c4cc(-c5cc(CC(CCCC)CCCCCC)c(-c6cc7c(-c8cc(F)c(CC(CC)CCCC)s8)c8sccc8c(-c8cc(F)c(CC(CC)CCCC)s8)c7s6)s5)sc4c3s2)c1,CCCCCCCCCc1c(C=C2C(=O)c3cc(Cl)c(Cl)cc3C2=C(C#N)C#N)sc2c1sc1c3c4nsnc4c4c5sc6c(CCCCCCCCC)c(C=C7C(=O)c8cc(Cl)c(Cl)cc8C7=C(C#N)C#N)sc6c5n(CC(CCCC)CCCCCC)c4c3n(CC(CCCC)CCCCCC)c21,0.861,28.71,81.01,20.02,20.025113031,0.0255396153846178,19.92,20.02,,2-BMN,2-BMN,0.4 mg mL−1,Glass/ITO/2PACz/D18:BTP-eC9/PNDIT-F3N/Ag,,PNDIT-F3N,,2PACz,,,,,,-5.51,-2.77,,-5.68,-3.9,
83480,10.1039/d5tc00076a,10.1039/d5tc00076a,PM6,Y6,PM6,Y6,COC(=O)C(C)(C)c1cc(C)cc(-c2sc3c4sc5cc(/C=C6/C(=O)c7cc(F)cc(c7)C(=O)/C6=C\c6cc(C(C)(C)C(=O)OC)c(-c7cc(C)cc(C(C)(C)C(=O)OC)c7)s6)sc5c4c(C(C)(C)C(=O)OC)ccc2-3)c1,CCCCCCCCCCCc1c(/C=C2\C(=O)c3cc(F)c(F)cc3C2=C(C#N)C#N)sc2c1sc1c3c4nsnc4c4c5sc6c(CCCCCCCCCCC)c(/C=C7\C(=O)c8cc(F)c(F)cc8C7=C(C#N)C#N)sc6c5n(CC(CC)CCCC)c4c3n(CC(CC)CCCC)c21,0.827,26.8,70.9,15.7,15.7139924,0.089123566878988,15.4,15.7,,,,,,inverted,PEI,PEI,,,,,,,-5.56,-3.65,,-5.65,-4.09,
83481,10.1039/d5tc00076a,10.1039/d5tc00076a,PM6,Y6,PM6,Y6,COC(=O)C(C)(C)c1cc(C)cc(-c2sc3c4sc5cc(/C=C6/C(=O)c7cc(F)cc(c7)C(=O)/C6=C\c6cc(C(C)(C)C(=O)OC)c(-c7cc(C)cc(C(C)(C)C(=O)OC)c7)s6)sc5c4c(C(C)(C)C(=O)OC)ccc2-3)c1,CCCCCCCCCCCc1c(/C=C2\C(=O)c3cc(F)c(F)cc3C2=C(C#N)C#N)sc2c1sc1c3c4nsnc4c4c5sc6c(CCCCCCCCCCC)c(/C=C7\C(=O)c8cc(F)c(F)cc8C7=C(C#N)C#N)sc6c5n(CC(CC)CCCC)c4c3n(CC(CC)CCCC)c21,0.845,27.7,74.4,17.5,17.414436000000002,0.4889371428571313,17.2,17.5,,,,,ITO/ETL/PM6:Y6/MoOx/Ag,inverted,PEI-Sn²⁺,PEI-Sn²⁺,MoOx,,,,,,-5.56,-3.65,,-5.65,-4.09,
83482,10.1039/d5tc01630d,10.1039/d5tc01630d,PM6,BTP-4F-12,PM6,Y6,COC(=O)C(C)(C)c1cc(C)cc(-c2sc3c4sc5cc(/C=C6/C(=O)c7cc(F)cc(c7)C(=O)/C6=C\c6cc(C(C)(C)C(=O)OC)c(-c7cc(C)cc(C(C)(C)C(=O)OC)c7)s6)sc5c4c(C(C)(C)C(=O)OC)ccc2-3)c1,CCCCCCCCCCCc1c(/C=C2\C(=O)c3cc(F)c(F)cc3C2=C(C#N)C#N)sc2c1sc1c3c4nsnc4c4c5sc6c(CCCCCCCCCCC)c(/C=C7\C(=O)c8cc(F)c(F)cc8C7=C(C#N)C#N)sc6c5n(CC(CC)CCCC)c4c3n(CC(CC)CCCC)c21,0.8,27.29,74.0,16.41,16.15568,1.5497867154174276,16.11,16.41,1:1.2,1-chloronaphthalene,,0.5%,,,PDINN,,Cu:PSS 0 wt%,Cu:PSS,,chloroform,,150.0,-5.56,-3.65,,-5.65,-4.09,
83483,10.1039/d5tc01630d,10.1039/d5tc01630d,PM6,BTP-4F-12,PM6,Y6,COC(=O)C(C)(C)c1cc(C)cc(-c2sc3c4sc5cc(/C=C6/C(=O)c7cc(F)cc(c7)C(=O)/C6=C\c6cc(C(C)(C)C(=O)OC)c(-c7cc(C)cc(C(C)(C)C(=O)OC)c7)s6)sc5c4c(C(C)(C)C(=O)OC)ccc2-3)c1,CCCCCCCCCCCc1c(/C=C2\C(=O)c3cc(F)c(F)cc3C2=C(C#N)C#N)sc2c1sc1c3c4nsnc4c4c5sc6c(CCCCCCCCCCC)c(/C=C7\C(=O)c8cc(F)c(F)cc8C7=C(C#N)C#N)sc6c5n(CC(CC)CCCC)c4c3n(CC(CC)CCCC)c21,0.8,27.66,76.0,17.02,16.81728,1.191069330199761,16.78,17.02,1:1.2,1-chloronaphthalene,,0.5%,,,PDINN,,Cu:PSS 1 wt%,Cu:PSS,,chloroform,,150.0,-5.56,-3.65,,-5.65,-4.09,
83484,10.1039/d5tc01630d,10.1039/d5tc01630d,PM6,BTP-4F-12,PM6,Y6,COC(=O)C(C)(C)c1cc(C)cc(-c2sc3c4sc5cc(/C=C6/C(=O)c7cc(F)cc(c7)C(=O)/C6=C\c6cc(C(C)(C)C(=O)OC)c(-c7cc(C)cc(C(C)(C)C(=O)OC)c7)s6)sc5c4c(C(C)(C)C(=O)OC)ccc2-3)c1,CCCCCCCCCCCc1c(/C=C2\C(=O)c3cc(F)c(F)cc3C2=C(C#N)C#N)sc2c1sc1c3c4nsnc4c4c5sc6c(CCCCCCCCCCC)c(/C=C7\C(=O)c8cc(F)c(F)cc8C7=C(C#N)C#N)sc6c5n(CC(CC)CCCC)c4c3n(CC(CC)CCCC)c21,0.79,26.95,71.0,15.17,15.116255,0.3542847725774506,15.01,15.17,1:1.2,1-chloronaphthalene,,0.5%,,,PDINN,,Cu:PSS 3 wt%,Cu:PSS,,chloroform,,150.0,-5.56,-3.65,,-5.65,-4.09,
83485,10.1039/d5tc03674g,10.1039/d5tc03674g,PTQ10,Y6,PTQ10,Y6,CCCCCCCCC(CCCCCC)COc1cnc2c(-c3cccs3)c(F)c(F)cc2n1,CCCCCCCCCCCc1c(/C=C2\C(=O)c3cc(F)c(F)cc3C2=C(C#N)C#N)sc2c1sc1c3c4nsnc4c4c5sc6c(CCCCCCCCCCC)c(/C=C7\C(=O)c8cc(F)c(F)cc8C7=C(C#N)C#N)sc6c5n(CC(CC)CCCC)c4c3n(CC(CC)CCCC)c21,0.82,22.8,61.0,11.6,11.404559999999998,1.6848275862069086,11.6,,1:1.2 wt,,,,glass/ITO/ZnO/PTQ10:Y6/MoO3/Ag,inverted (n-i-p),ZnO,ZnO,MoO3,,130.0,chloroform,,100.0,-5.54,-2.92,,-5.65,-4.09,
83486,10.1039/d5tc03674g,10.1039/d5tc03674g,PTQ10,Y6,PTQ10,Y6,CCCCCCCCC(CCCCCC)COc1cnc2c(-c3cccs3)c(F)c(F)cc2n1,CCCCCCCCCCCc1c(/C=C2\C(=O)c3cc(F)c(F)cc3C2=C(C#N)C#N)sc2c1sc1c3c4nsnc4c4c5sc6c(CCCCCCCCCCC)c(/C=C7\C(=O)c8cc(F)c(F)cc8C7=C(C#N)C#N)sc6c5n(CC(CC)CCCC)c4c3n(CC(CC)CCCC)c21,0.56,23.5,51.0,6.7,6.711600000000001,0.1731343283582164,6.7,,1:1.2 wt,,,,inverted,OPV device,No ETL (ITO),,MoO3,,130.0,chloroform,,100.0,-5.54,-2.92,,-5.65,-4.09,
83487,10.1039/d5tc03674g,10.1039/d5tc03674g,PTQ10,Y6,PTQ10,Y6,CCCCCCCCC(CCCCCC)COc1cnc2c(-c3cccs3)c(F)c(F)cc2n1,CCCCCCCCCCCc1c(/C=C2\C(=O)c3cc(F)c(F)cc3C2=C(C#N)C#N)sc2c1sc1c3c4nsnc4c4c5sc6c(CCCCCCCCCCC)c(/C=C7\C(=O)c8cc(F)c(F)cc8C7=C(C#N)C#N)sc6c5n(CC(CC)CCCC)c4c3n(CC(CC)CCCC)c21,0.79,23.8,56.0,10.4,10.529120000000002,1.241538461538482,10.4,,1:1.2 wt,,,,inverted,OPV device,Spin coated 2PAP-SAM,2PAP-SAM,MoO3,,130.0,chloroform,,100.0,-5.54,-2.92,,-5.65,-4.09,
83488,10.1039/d5tc03674g,10.1039/d5tc03674g,PTQ10,Y6,PTQ10,Y6,CCCCCCCCC(CCCCCC)COc1cnc2c(-c3cccs3)c(F)c(F)cc2n1,CCCCCCCCCCCc1c(/C=C2\C(=O)c3cc(F)c(F)cc3C2=C(C#N)C#N)sc2c1sc1c3c4nsnc4c4c5sc6c(CCCCCCCCCCC)c(/C=C7\C(=O)c8cc(F)c(F)cc8C7=C(C#N)C#N)sc6c5n(CC(CC)CCCC)c4c3n(CC(CC)CCCC)c21,0.73,23.5,55.0,9.5,9.435250000000002,0.6815789473684032,9.5,,1:1.2 wt,,,,inverted,OPV device,Immersed 2PAP-SAM (24 h),2PAP-SAM,MoO3,,130.0,chloroform,,100.0,-5.54,-2.92,,-5.65,-4.09,
83489,10.1039/d5tc03674g,10.1039/d5tc03674g,PTQ10,Y6,PTQ10,Y6,CCCCCCCCC(CCCCCC)COc1cnc2c(-c3cccs3)c(F)c(F)cc2n1,CCCCCCCCCCCc1c(/C=C2\C(=O)c3cc(F)c(F)cc3C2=C(C#N)C#N)sc2c1sc1c3c4nsnc4c4c5sc6c(CCCCCCCCCCC)c(/C=C7\C(=O)c8cc(F)c(F)cc8C7=C(C#N)C#N)sc6c5n(CC(CC)CCCC)c4c3n(CC(CC)CCCC)c21,0.61,22.0,51.0,6.9,6.8442,0.8086956521739205,6.9,,1:1.2 wt,,,,inverted,OPV device,Spin coated IC-SAM,IC-SAM,MoO3,,130.0,chloroform,,100.0,-5.54,-2.92,,-5.65,-4.09,
83490,10.1039/d6el00010j,10.1039/d6el00010j,PM6,L8-BO,PM6,L8-BO,COC(=O)C(C)(C)c1cc(C)cc(-c2sc3c4sc5cc(/C=C6/C(=O)c7cc(F)cc(c7)C(=O)/C6=C\c6cc(C(C)(C)C(=O)OC)c(-c7cc(C)cc(C(C)(C)C(=O)OC)c7)s6)sc5c4c(C(C)(C)C(=O)OC)ccc2-3)c1,CCCCCCC(CCCC)Cc1c(/C=C2\C(=O)c3cc(F)c(F)cc3C2=C(C#N)C#N)sc2c1SC1c3c(c4c(c5nsnc35)c3sc5c(CC(CCCC)CCCCCC)c(/C=C6\C(=O)c7cc(F)c(F)cc7C6=C(C#N)C#N)sc5c3n4CC(CC)CCCC)N(CC(CC)CCCC)C21,0.766,24.865,62.51,11.93,11.906023409,0.2009772925398178,10.69,11.93,,,,,,quasi-MSM,w/o ETL,,Br-2EPSe,,,,,,-5.56,-3.65,,-5.68,-3.9,
83491,10.1039/d6el00010j,10.1039/d6el00010j,PM6,L8-BO,PM6,L8-BO,COC(=O)C(C)(C)c1cc(C)cc(-c2sc3c4sc5cc(/C=C6/C(=O)c7cc(F)cc(c7)C(=O)/C6=C\c6cc(C(C)(C)C(=O)OC)c(-c7cc(C)cc(C(C)(C)C(=O)OC)c7)s6)sc5c4c(C(C)(C)C(=O)OC)ccc2-3)c1,CCCCCCC(CCCC)Cc1c(/C=C2\C(=O)c3cc(F)c(F)cc3C2=C(C#N)C#N)sc2c1SC1c3c(c4c(c5nsnc35)c3sc5c(CC(CCCC)CCCCCC)c(/C=C6\C(=O)c7cc(F)c(F)cc7C6=C(C#N)C#N)sc5c3n4CC(CC)CCCC)N(CC(CC)CCCC)C21,0.877,26.491,77.75,18.08,18.0633519425,0.0920799640486693,17.61,18.08,,,,,conventional,quasi-MSM,PDINN,PDINN,Br-2EPSe,,,,,,-5.56,-3.65,,-5.68,-3.9,
83492,10.1039/d6el00010j,10.1039/d6el00010j,PM6,L8-BO,PM6,L8-BO,COC(=O)C(C)(C)c1cc(C)cc(-c2sc3c4sc5cc(/C=C6/C(=O)c7cc(F)cc(c7)C(=O)/C6=C\c6cc(C(C)(C)C(=O)OC)c(-c7cc(C)cc(C(C)(C)C(=O)OC)c7)s6)sc5c4c(C(C)(C)C(=O)OC)ccc2-3)c1,CCCCCCC(CCCC)Cc1c(/C=C2\C(=O)c3cc(F)c(F)cc3C2=C(C#N)C#N)sc2c1SC1c3c(c4c(c5nsnc35)c3sc5c(CC(CCCC)CCCCCC)c(/C=C6\C(=O)c7cc(F)c(F)cc7C6=C(C#N)C#N)sc5c3n4CC(CC)CCCC)N(CC(CC)CCCC)C21,0.877,26.695,78.68,18.41,18.420180002,0.0552960456273873,18.05,18.41,,,,,,quasi-MSM,THA-I,THA-I,Br-2EPSe,,,,,,-5.56,-3.65,,-5.68,-3.9,
83493,10.3390/coatings10080763,10.3390/coatings10080763,PTB7-Th,[70]PCBM,PTB7-Th,PC70BM,CCCCC(CC)COC(=O)c1sc2csc(-c3cc4c(-c5ccc(CC(CC)CCCC)s5)c5sccc5c(-c5ccc(CC(CC)CCCC)s5)c4s3)c2c1F,CCCCC(=O)OCC1(C2=CC=CC=C2)C3=CC=CC4=CC=CC5=CC=CC6=CC=C7C=CC=CC8=CC=CC1=C8C7=C6C5=C4C3,0.817,13.1,58.3,6.23,6.2396740999999984,0.1552825040128093,,,,"1,8-diiodoctane",,3% by volume,glass/ITO/ZnO/PTB7-Th:[70]PCBM/PEDOT:PSS/Ag,inverted,ZnO,,PEDOT:PSS,PEDOT:PSS,90.0,"1,2-dichlorobenzene",,,-5.21,-3.6,,-6.1,-3.9,
83494,10.3390/coatings10080763,10.3390/coatings10080763,PTB7-Th,[70]PCBM,PTB7-Th,PC70BM,CCCCC(CC)COC(=O)c1sc2csc(-c3cc4c(-c5ccc(CC(CC)CCCC)s5)c5sccc5c(-c5ccc(CC(CC)CCCC)s5)c4s3)c2c1F,CCCCC(=O)OCC1(C2=CC=CC=C2)C3=CC=CC4=CC=CC5=CC=CC6=CC=C7C=CC=CC8=CC=CC1=C8C7=C6C5=C4C3,0.805,15.9,67.8,8.67,8.678061000000001,0.0929757785467292,,,1:1.5,"1,8-diiodoctane",,3% by volume,inverted,inverted,ZnO,,MoOx,MoO3,90.0,"1,2-dichlorobenzene",,,-5.21,-3.6,,-6.1,-3.9,
83498,10.3390/coatings12050681,10.3390/coatings12050681,P3HT,PCBM,P3HT,PCBM,CCCCCCc1ccsc1,CCCCC(=O)OCC1(C2=CC=CC=C2)C3=CC=CC4=CC=CC5=CC=CC6=CC=CC7=CC=CC1=C7C6=C5C4=C3,0.27,2.58,25.0,0.18,0.17415,3.2499999999999813,,,1:0.8,,,,glass/graphene/PEDOT:PSS/P3HT:PCBM/Ca/Al,conventional,Ca,Ca,PEDOT:PSS,PEDOT:PSS,200.0,chlorobenzene,chlorobenzene,,-5.01,-3.12,,-6.1,-3.7,
83499,10.3390/coatings12050681,10.3390/coatings12050681,P3HT,PCBM,P3HT,PCBM,CCCCCCc1ccsc1,CCCCC(=O)OCC1(C2=CC=CC=C2)C3=CC=CC4=CC=CC5=CC=CC6=CC=CC7=CC=CC1=C7C6=C5C4=C3,0.29,3.28,25.0,0.25,0.2377999999999999,4.880000000000029,,,1:0.8,,,,glass/graphene/PEDOT:PSS/P3HT:PCBM/Ca/Al,conventional,Ca,Ca,PEDOT:PSS,PEDOT:PSS,200.0,chlorobenzene,chlorobenzene,,-5.01,-3.12,,-6.1,-3.7,
83500,10.3390/coatings12050681,10.3390/coatings12050681,P3HT,PCBM,P3HT,PCBM,CCCCCCc1ccsc1,CCCCC(=O)OCC1(C2=CC=CC=C2)C3=CC=CC4=CC=CC5=CC=CC6=CC=CC7=CC=CC1=C7C6=C5C4=C3,0.37,3.91,27.0,0.39,0.390609,0.1561538461538528,,,1:0.8,,,,glass/graphene/PEDOT:PSS/P3HT:PCBM/Ca/Al,conventional,Ca,Ca,PEDOT:PSS,PEDOT:PSS,200.0,chlorobenzene,chlorobenzene,,-5.01,-3.12,,-6.1,-3.7,
83501,10.3390/coatings12050681,10.3390/coatings12050681,P3HT,PCBM,P3HT,PCBM,CCCCCCc1ccsc1,CCCCC(=O)OCC1(C2=CC=CC=C2)C3=CC=CC4=CC=CC5=CC=CC6=CC=CC7=CC=CC1=C7C6=C5C4=C3,0.5,8.48,29.0,1.27,1.2296,3.181102362204723,,,1:0.8,,,,ITO/PEDOT:PSS/P3HT:PCBM/Ca/Al,conventional,Ca,Ca,PEDOT:PSS,PEDOT:PSS,200.0,chlorobenzene,chlorobenzene,,-5.01,-3.12,,-6.1,-3.7,
83502,10.3390/coatings12081071,10.3390/coatings12081071,P3HT,ICxA,P3HT,ICxA,CCCCCCc1ccsc1,,0.67,8.44,64.0,3.63,3.619072,0.3010468319559181,3.4,3.63,1:0.8,,,,Glass/ITO/PEDOT:PSS/P3HT:ICxA/ZnO/Al,standard geometry,ZnO,ZnO,PEDOT:PSS,,100.0,chlorobenzene,,110.0,-5.01,-3.12,,,,
83503,10.3390/coatings12081071,10.3390/coatings12081071,P3HT,ICxA,P3HT,ICxA,CCCCCCc1ccsc1,,0.473,8.31,51.6,2.03,2.02820508,0.0884197044334991,1.82,2.03,1:0.8,,,,Glass/ITO/PEDOT:PSS/P3HT:ICxA/ZnO/Al,standard geometry,ZnO,ZnO,PEDOT:PSS,,100.0,chlorobenzene,,110.0,-5.01,-3.12,,,,
83504,10.3390/coatings12081071,10.3390/coatings12081071,P3HT,ICxA,P3HT,ICxA,CCCCCCc1ccsc1,,0.7,6.37,55.0,2.4,2.45245,2.185416666666662,1.62,2.4,1:0.8,,,,Glass/ITO/PEDOT:PSS/P3HT:ICxA/Ca/Al,standard geometry,Ca,Ca,PEDOT:PSS,,100.0,chlorobenzene,,110.0,-5.01,-3.12,,,,
83505,10.3390/coatings12081071,10.3390/coatings12081071,P3HT,ICxA,P3HT,ICxA,CCCCCCc1ccsc1,,0.446,3.99,38.6,0.688,0.6869024400000001,0.1595290697674173,0.297,0.688,1:0.8,,,,Glass/ITO/PEDOT:PSS/P3HT:ICxA/Ca/Al,standard geometry,Ca,Ca,PEDOT:PSS,,100.0,chlorobenzene,,110.0,-5.01,-3.12,,,,
83506,10.3390/coatings12081071,10.3390/coatings12081071,P3HT,ICxA,P3HT,ICxA,CCCCCCc1ccsc1,,0.66,9.94,66.0,3.44,4.329864,25.86813953488372,3.21,3.44,1:0.8,,,,Glass/ITO/PEDOT:PSS/P3HT:ICxA/ZnO/Al,standard geometry,ZnO,ZnO,PEDOT:PSS,,100.0,chlorobenzene,,110.0,-5.01,-3.12,,,,
83507,10.3390/coatings12081071,10.3390/coatings12081071,P3HT,ICxA,P3HT,ICxA,CCCCCCc1ccsc1,,0.575,9.14,57.8,3.04,3.037679,0.0763486842105488,2.77,3.04,1:0.8,,,,Glass/ITO/PEDOT:PSS/P3HT:ICxA/ZnO/Al,standard geometry,ZnO,ZnO,PEDOT:PSS,,100.0,chlorobenzene,,110.0,-5.01,-3.12,,,,
83508,10.3390/coatings12081071,10.3390/coatings12081071,P3HT,ICxA,P3HT,ICxA,CCCCCCc1ccsc1,,0.69,6.96,54.0,2.27,2.593296,14.242114537444916,2.1,2.27,1:0.8,,,,Glass/ITO/PEDOT:PSS/P3HT:ICxA/Ca/Al,standard geometry,Ca,Ca,PEDOT:PSS,,100.0,chlorobenzene,,110.0,-5.01,-3.12,,,,
83509,10.3390/coatings12081071,10.3390/coatings12081071,P3HT,ICxA,P3HT,ICxA,CCCCCCc1ccsc1,,0.495,5.14,46.2,1.47,1.1754666,20.03628571428571,1.12,1.47,1:0.8,,,,Glass/ITO/PEDOT:PSS/P3HT:ICxA/Ca/Al,standard geometry,Ca,Ca,PEDOT:PSS,,100.0,chlorobenzene,,110.0,-5.01,-3.12,,,,
83529,10.3390/en14133993,10.3390/en14133993,PTB7,PC70BM,PTB7,PC70BM,CCCCC(CC)COC(=O)c1sc2c(-c3cc4c(OCC(CC)CCCC)c5sccc5c(OCC(CC)CCCC)c4s3)scc2c1F,CCCCC(=O)OCC1(C2=CC=CC=C2)C3=CC=CC4=CC=CC5=CC=CC6=CC=C7C=CC=CC8=CC=CC1=C8C7=C6C5=C4C3,0.75,13.5,69.0,6.95,6.98625,0.5215827338129481,6.36,6.95,1:2,"1,8-diiodooctane",,3 vol%,ITO/ZnO/PTB7:PC70BM/MoOx/Al,inverted,ZnO,ZnO,MoOx,MoO3,,chlorobenzene,chlorobenzene,,-5.19,-3.43,,-6.1,-3.9,
83530,10.3390/en14133993,10.3390/en14133993,PTB7,PC70BM,PTB7,PC70BM,CCCCC(CC)COC(=O)c1sc2c(-c3cc4c(OCC(CC)CCCC)c5sccc5c(OCC(CC)CCCC)c4s3)scc2c1F,CCCCC(=O)OCC1(C2=CC=CC=C2)C3=CC=CC4=CC=CC5=CC=CC6=CC=C7C=CC=CC8=CC=CC1=C8C7=C6C5=C4C3,0.75,13.23,61.0,6.13,6.052724999999999,1.2606035889070326,6.13,,1:2,"1,8-diiodooctane",,3 vol%,ITO/ZnO/PTB7:PC70BM/MoOx/Al,inverted,ZnO,ZnO,MoOx,MoO3,,chlorobenzene,chlorobenzene,,-5.19,-3.43,,-6.1,-3.9,
83531,10.3390/en14133993,10.3390/en14133993,PTB7,PC70BM,PTB7,PC70BM,CCCCC(CC)COC(=O)c1sc2c(-c3cc4c(OCC(CC)CCCC)c5sccc5c(OCC(CC)CCCC)c4s3)scc2c1F,CCCCC(=O)OCC1(C2=CC=CC=C2)C3=CC=CC4=CC=CC5=CC=CC6=CC=C7C=CC=CC8=CC=CC1=C8C7=C6C5=C4C3,0.75,13.08,67.0,6.6,6.5727,0.4136363636363551,6.32,6.6,1:2,"1,8-diiodooctane",,3 vol%,ITO/ZnO/PTB7:PC70BM/MoOx/Al,inverted,ZnO,ZnO,MoOx,MoO3,,chlorobenzene,chlorobenzene,,-5.19,-3.43,,-6.1,-3.9,
83532,10.3390/en14133993,10.3390/en14133993,PTB7,PC70BM,PTB7,PC70BM,CCCCC(CC)COC(=O)c1sc2c(-c3cc4c(OCC(CC)CCCC)c5sccc5c(OCC(CC)CCCC)c4s3)scc2c1F,CCCCC(=O)OCC1(C2=CC=CC=C2)C3=CC=CC4=CC=CC5=CC=CC6=CC=C7C=CC=CC8=CC=CC1=C8C7=C6C5=C4C3,0.76,12.05,56.0,5.17,5.128480000000001,0.8030947775628499,5.17,,1:2,"1,8-diiodooctane",,3 vol%,ITO/ZnO/PTB7:PC70BM/MoOx/Al,inverted,ZnO,ZnO,MoOx,MoO3,,chlorobenzene,chlorobenzene,,-5.19,-3.43,,-6.1,-3.9,
83533,10.3390/en14185837,10.3390/en14185837,PTB7,PC71BM,PTB7,PC71BM,CCCCC(CC)COC(=O)c1sc2c(-c3cc4c(OCC(CC)CCCC)c5sccc5c(OCC(CC)CCCC)c4s3)scc2c1F,COC(=O)CCCC1(c2ccccc2)C23c4c5ccc6c7cc8c9c%10c(cc%11cc%12c%13c%14c(cc%15c%16ccc-5c2c%16c2c5c%16c%17c(c(c46)c7c9c%17c4c%10c%11c%13c4c%16c%14c%152)C513)C%12)C8,0.673,10.07,56.0,3.8,3.7951816,0.1267999999999883,,,2:3 wt/wt,,,,semitransparent inverted PSC,inverted,PEI,,,,,chlorobenzene,,,-5.19,-3.43,,-5.9,-3.9,
83534,10.3390/en14185837,10.3390/en14185837,PTB7,PC71BM,PTB7,PC71BM,CCCCC(CC)COC(=O)c1sc2c(-c3cc4c(OCC(CC)CCCC)c5sccc5c(OCC(CC)CCCC)c4s3)scc2c1F,COC(=O)CCCC1(c2ccccc2)C23c4c5ccc6c7cc8c9c%10c(cc%11cc%12c%13c%14c(cc%15c%16ccc-5c2c%16c2c5c%16c%17c(c(c46)c7c9c%17c4c%10c%11c%13c4c%16c%14c%152)C513)C%12)C8,0.626,1.96,58.0,0.7,0.7116368,1.6624000000000003,,,2:3,,,,ITO/PEI/PTB7:PC71BM/MoO3/Ag/Ge/Ag,inverted,PEI,,MoO3,,,chlorobenzene,,100.0,-5.19,-3.43,,-5.9,-3.9,
83535,10.3390/en14185837,10.3390/en14185837,PTB7,PC71BM,PTB7,PC71BM,CCCCC(CC)COC(=O)c1sc2c(-c3cc4c(OCC(CC)CCCC)c5sccc5c(OCC(CC)CCCC)c4s3)scc2c1F,COC(=O)CCCC1(c2ccccc2)C23c4c5ccc6c7cc8c9c%10c(cc%11cc%12c%13c%14c(cc%15c%16ccc-5c2c%16c2c5c%16c%17c(c(c46)c7c9c%17c4c%10c%11c%13c4c%16c%14c%152)C513)C%12)C8,0.688,10.16,62.0,4.3,4.3338496,0.7871999999999983,,,2:3 wt/wt,,,,semitransparent inverted PSC,inverted,PEI,,,,,chlorobenzene,,,-5.19,-3.43,,-5.9,-3.9,
83536,10.3390/en14185837,10.3390/en14185837,PTB7,PC71BM,PTB7,PC71BM,CCCCC(CC)COC(=O)c1sc2c(-c3cc4c(OCC(CC)CCCC)c5sccc5c(OCC(CC)CCCC)c4s3)scc2c1F,COC(=O)CCCC1(c2ccccc2)C23c4c5ccc6c7cc8c9c%10c(cc%11cc%12c%13c%14c(cc%15c%16ccc-5c2c%16c2c5c%16c%17c(c(c46)c7c9c%17c4c%10c%11c%13c4c%16c%14c%152)C513)C%12)C8,0.651,2.39,62.0,1.0,0.9646518000000002,3.534819999999983,,,2:3,,,,ITO/PEI/PTB7:PC71BM/MoO3/Ag/Ge/Ag,inverted,PEI,,MoO3,,,chlorobenzene,,100.0,-5.19,-3.43,,-5.9,-3.9,
83537,10.3390/en14185837,10.3390/en14185837,PTB7,PC71BM,PTB7,PC71BM,CCCCC(CC)COC(=O)c1sc2c(-c3cc4c(OCC(CC)CCCC)c5sccc5c(OCC(CC)CCCC)c4s3)scc2c1F,COC(=O)CCCC1(c2ccccc2)C23c4c5ccc6c7cc8c9c%10c(cc%11cc%12c%13c%14c(cc%15c%16ccc-5c2c%16c2c5c%16c%17c(c(c46)c7c9c%17c4c%10c%11c%13c4c%16c%14c%152)C513)C%12)C8,0.686,11.18,61.0,4.7,4.6783828,0.4599404255319267,,,2:3 wt/wt,,,,semitransparent inverted PSC,inverted,PEI,,,,,chlorobenzene,,,-5.19,-3.43,,-5.9,-3.9,
83538,10.3390/en14185837,10.3390/en14185837,PTB7,PC71BM,PTB7,PC71BM,CCCCC(CC)COC(=O)c1sc2c(-c3cc4c(OCC(CC)CCCC)c5sccc5c(OCC(CC)CCCC)c4s3)scc2c1F,COC(=O)CCCC1(c2ccccc2)C23c4c5ccc6c7cc8c9c%10c(cc%11cc%12c%13c%14c(cc%15c%16ccc-5c2c%16c2c5c%16c%17c(c(c46)c7c9c%17c4c%10c%11c%13c4c%16c%14c%152)C513)C%12)C8,0.654,2.51,61.0,1.0,1.0013394,0.133939999999999,,,2:3,,,,ITO/PEI/PTB7:PC71BM/MoO3/Ag/Ge/Ag,inverted,PEI,,MoO3,,,chlorobenzene,,100.0,-5.19,-3.43,,-5.9,-3.9,
83539,10.3390/en14185837,10.3390/en14185837,PTB7,PC71BM,PTB7,PC71BM,CCCCC(CC)COC(=O)c1sc2c(-c3cc4c(OCC(CC)CCCC)c5sccc5c(OCC(CC)CCCC)c4s3)scc2c1F,COC(=O)CCCC1(c2ccccc2)C23c4c5ccc6c7cc8c9c%10c(cc%11cc%12c%13c%14c(cc%15c%16ccc-5c2c%16c2c5c%16c%17c(c(c46)c7c9c%17c4c%10c%11c%13c4c%16c%14c%152)C513)C%12)C8,0.703,11.63,63.0,5.1,5.150810700000001,0.9962882352941436,,,2:3 wt/wt,,,,semitransparent inverted PSC,inverted,PEI,,,,,chlorobenzene,,,-5.19,-3.43,,-5.9,-3.9,
83540,10.3390/en14185837,10.3390/en14185837,PTB7,PC71BM,PTB7,PC71BM,CCCCC(CC)COC(=O)c1sc2c(-c3cc4c(OCC(CC)CCCC)c5sccc5c(OCC(CC)CCCC)c4s3)scc2c1F,COC(=O)CCCC1(c2ccccc2)C23c4c5ccc6c7cc8c9c%10c(cc%11cc%12c%13c%14c(cc%15c%16ccc-5c2c%16c2c5c%16c%17c(c(c46)c7c9c%17c4c%10c%11c%13c4c%16c%14c%152)C513)C%12)C8,0.659,2.27,66.0,1.0,0.9873138,1.268619999999998,,,2:3,,,,ITO/PEI/PTB7:PC71BM/MoO3/Ag/Ge/Ag,inverted,PEI,,MoO3,,,chlorobenzene,,100.0,-5.19,-3.43,,-5.9,-3.9,
83541,10.3390/en14185837,10.3390/en14185837,PTB7,PC71BM,PTB7,PC71BM,CCCCC(CC)COC(=O)c1sc2c(-c3cc4c(OCC(CC)CCCC)c5sccc5c(OCC(CC)CCCC)c4s3)scc2c1F,COC(=O)CCCC1(c2ccccc2)C23c4c5ccc6c7cc8c9c%10c(cc%11cc%12c%13c%14c(cc%15c%16ccc-5c2c%16c2c5c%16c%17c(c(c46)c7c9c%17c4c%10c%11c%13c4c%16c%14c%152)C513)C%12)C8,0.702,11.75,62.0,5.1,5.11407,0.2758823529411813,,,2:3 wt/wt,,,,semitransparent inverted PSC,inverted,PEI,,,,,chlorobenzene,,,-5.19,-3.43,,-5.9,-3.9,
83542,10.3390/en14185837,10.3390/en14185837,PTB7,PC71BM,PTB7,PC71BM,CCCCC(CC)COC(=O)c1sc2c(-c3cc4c(OCC(CC)CCCC)c5sccc5c(OCC(CC)CCCC)c4s3)scc2c1F,COC(=O)CCCC1(c2ccccc2)C23c4c5ccc6c7cc8c9c%10c(cc%11cc%12c%13c%14c(cc%15c%16ccc-5c2c%16c2c5c%16c%17c(c(c46)c7c9c%17c4c%10c%11c%13c4c%16c%14c%152)C513)C%12)C8,0.66,2.04,69.0,1.0,0.929016,7.098399999999994,,,2:3 wt/wt,,,,semitransparent inverted PSC,inverted,PEI,,,,,chlorobenzene,,,-5.19,-3.43,,-5.9,-3.9,
83583,10.3390/ijms232112901,10.3390/ijms232112901,P1,PC61BM,P1,PC61BM,CCCCCCCCc1cc(-c2c(-c3cccs3)sc3c(-c4cc(CCCCCCCC)c(CCCCCCCC)s4)c(-c4ccc(-c5cccc6nsnc56)s4)sc23)sc1CCCCCCCC,COC(=O)CCCC1(c2ccccc2)C23c4c5c6c7c8c9c(c%10c%11c2c2c%12c4c4c%13c5c5c7c7c8c8c%14c9c%10c9c%10c%11c2c2c%11c%12c4c4c%12c%13c5c5c7c7c8c8c%14c9c9c%10c2c2c%11c4c4c%12c5c7c5c8c9c2c45)C613,0.26,0.11,25.0,0.01,0.00715,28.500000000000004,0.01,,1:1,DIO,DIO,,ITO/MoOx/polymer:PC61BM/Bphen/Liq/Al,,Bphen,BPhen,MoOx,MoO3,60.0,chlorobenzene,chlorobenzene,,,,,-6.1,-3.7,
83584,10.3390/ijms232112901,10.3390/ijms232112901,P2,PC61BM,P2,PC61BM,,COC(=O)CCCC1(c2ccccc2)C23c4c5c6c7c8c9c(c%10c%11c2c2c%12c4c4c%13c5c5c7c7c8c8c%14c9c%10c9c%10c%11c2c2c%11c%12c4c4c%12c%13c5c5c7c7c8c8c%14c9c9c%10c2c2c%11c4c4c%12c5c7c5c8c9c2c45)C613,0.55,1.9,31.0,0.41,0.3239499999999999,20.987804878048784,0.41,,1:1,DIO,DIO,,ITO/MoOx/polymer:PC61BM/Bphen/Liq/Al,,Bphen,BPhen,MoOx,MoO3,60.0,chlorobenzene,chlorobenzene,,,,,-6.1,-3.7,
83585,10.3390/ijms25010522,10.3390/ijms25010522,PTB7-Th,PC71BM,PTB7-Th,PC71BM,CCCCC(CC)COC(=O)c1sc2csc(-c3cc4c(-c5ccc(CC(CC)CCCC)s5)c5sccc5c(-c5ccc(CC(CC)CCCC)s5)c4s3)c2c1F,COC(=O)CCCC1(c2ccccc2)C23c4c5ccc6c7cc8c9c%10c(cc%11cc%12c%13c%14c(cc%15c%16ccc-5c2c%16c2c5c%16c%17c(c(c46)c7c9c%17c4c%10c%11c%13c4c%16c%14c%152)C513)C%12)C8,0.79,17.1,66.3,8.96,8.956467000000002,0.0394308035714187,8.77,8.96,1:1.5,DIO,,3% v/v,ITO/ZnO/PTB7-Th:PC71BM/MoO3/Ag,inverted,ZnO,ZnO,MoO3,,80.0,chlorobenzene,,,-5.21,-3.6,,-5.9,-3.9,
83586,10.3390/ijms25010522,10.3390/ijms25010522,PTB7-Th,PC71BM,PTB7-Th,PC71BM,CCCCC(CC)COC(=O)c1sc2csc(-c3cc4c(-c5ccc(CC(CC)CCCC)s5)c5sccc5c(-c5ccc(CC(CC)CCCC)s5)c4s3)c2c1F,COC(=O)CCCC1(c2ccccc2)C23c4c5ccc6c7cc8c9c%10c(cc%11cc%12c%13c%14c(cc%15c%16ccc-5c2c%16c2c5c%16c%17c(c(c46)c7c9c%17c4c%10c%11c%13c4c%16c%14c%152)C513)C%12)C8,0.79,17.9,67.7,9.51,9.573457,0.6672660357518553,9.43,9.51,1:1.5,DIO,,3% v/v,inverted,inverted,ZnO/PF-NDIN-Br-OH,ZnO/PF-NDIN-Br-OH,MoO3,,80.0,chlorobenzene,,,-5.21,-3.6,,-5.9,-3.9,
83587,10.3390/ijms25010522,10.3390/ijms25010522,PTB7-Th,PC71BM,PTB7-Th,PC71BM,CCCCC(CC)COC(=O)c1sc2csc(-c3cc4c(-c5ccc(CC(CC)CCCC)s5)c5sccc5c(-c5ccc(CC(CC)CCCC)s5)c4s3)c2c1F,COC(=O)CCCC1(c2ccccc2)C23c4c5ccc6c7cc8c9c%10c(cc%11cc%12c%13c%14c(cc%15c%16ccc-5c2c%16c2c5c%16c%17c(c(c46)c7c9c%17c4c%10c%11c%13c4c%16c%14c%152)C513)C%12)C8,0.79,18.5,65.7,9.59,9.602055,0.1257038581856115,9.55,9.59,1:1.5,DIO,,3% v/v,ITO/ZnO/PF-NDIN-I-OH/PTB7-Th:PC71BM/MoO3/Ag,inverted,ZnO/PF-NDIN-I-OH,ZnO/PF-NDIN-I-OH,MoO3,,80.0,chlorobenzene,,,-5.21,-3.6,,-5.9,-3.9,
83588,10.3390/ma14092107,10.3390/ma14092107,PTB7,EH-IDTBR,PTB7,EH-IDTBR,CCCCC(CC)COC(=O)c1sc2c(-c3cc4c(OCC(CC)CCCC)c5sccc5c(OCC(CC)CCCC)c4s3)scc2c1F,CCCCC(CC)CC1(CC(CC)CCCC)c2cc3c(cc2-c2sc(-c4ccc(/C=C5\SC(=S)N(CC)C5=O)c5nsnc45)cc21)C(CC(CC)CCCC)(CC(CC)CCCC)c1cc(-c2ccc(/C=C4\SC(=S)N(CC)C4=O)c4nsnc24)sc1-3,0.99,7.75,46.0,3.46,3.52935,2.0043352601156075,3.46,,0.20,,,,inverted,inverted,ZnO,ZnO,PEDOT:PSS,PEDOT:PSS,100.0,chlorobenzene,chlorobenzene,,-5.19,-3.43,,-5.51,-3.88,
83589,10.3390/ma14092107,10.3390/ma14092107,PTB7,EH-IDTBR,PTB7,EH-IDTBR,CCCCC(CC)COC(=O)c1sc2c(-c3cc4c(OCC(CC)CCCC)c5sccc5c(OCC(CC)CCCC)c4s3)scc2c1F,CCCCC(CC)CC1(CC(CC)CCCC)c2cc3c(cc2-c2sc(-c4ccc(/C=C5\SC(=S)N(CC)C5=O)c5nsnc45)cc21)C(CC(CC)CCCC)(CC(CC)CCCC)c1cc(-c2ccc(/C=C4\SC(=S)N(CC)C4=O)c4nsnc24)sc1-3,0.99,10.17,48.0,4.67,4.832784,3.485738758029984,4.67,,0.33,,,,inverted,inverted,ZnO,ZnO,PEDOT:PSS,PEDOT:PSS,100.0,chlorobenzene,chlorobenzene,,-5.19,-3.43,,-5.51,-3.88,
83590,10.3390/ma14092107,10.3390/ma14092107,PTB7,EH-IDTBR,PTB7,EH-IDTBR,CCCCC(CC)COC(=O)c1sc2c(-c3cc4c(OCC(CC)CCCC)c5sccc5c(OCC(CC)CCCC)c4s3)scc2c1F,CCCCC(CC)CC1(CC(CC)CCCC)c2cc3c(cc2-c2sc(-c4ccc(/C=C5\SC(=S)N(CC)C5=O)c5nsnc45)cc21)C(CC(CC)CCCC)(CC(CC)CCCC)c1cc(-c2ccc(/C=C4\SC(=S)N(CC)C4=O)c4nsnc24)sc1-3,0.99,10.33,46.0,4.57,4.704281999999999,2.938336980306321,4.57,,0.40,,,,inverted,inverted,ZnO,ZnO,PEDOT:PSS,PEDOT:PSS,100.0,chlorobenzene,chlorobenzene,,-5.19,-3.43,,-5.51,-3.88,
83591,10.3390/ma14092107,10.3390/ma14092107,PTB7,EH-IDTBR,PTB7,EH-IDTBR,CCCCC(CC)COC(=O)c1sc2c(-c3cc4c(OCC(CC)CCCC)c5sccc5c(OCC(CC)CCCC)c4s3)scc2c1F,CCCCC(CC)CC1(CC(CC)CCCC)c2cc3c(cc2-c2sc(-c4ccc(/C=C5\SC(=S)N(CC)C5=O)c5nsnc45)cc21)C(CC(CC)CCCC)(CC(CC)CCCC)c1cc(-c2ccc(/C=C4\SC(=S)N(CC)C4=O)c4nsnc24)sc1-3,1.0,9.37,43.0,4.01,4.0291,0.4763092269326657,4.01,,0.50,,,,inverted,inverted,ZnO,ZnO,PEDOT:PSS,PEDOT:PSS,100.0,chlorobenzene,chlorobenzene,,-5.19,-3.43,,-5.51,-3.88,
83592,10.3390/ma14092107,10.3390/ma14092107,PTB7,EH-IDTBR,PTB7,EH-IDTBR,CCCCC(CC)COC(=O)c1sc2c(-c3cc4c(OCC(CC)CCCC)c5sccc5c(OCC(CC)CCCC)c4s3)scc2c1F,CCCCC(CC)CC1(CC(CC)CCCC)c2cc3c(cc2-c2sc(-c4ccc(/C=C5\SC(=S)N(CC)C5=O)c5nsnc45)cc21)C(CC(CC)CCCC)(CC(CC)CCCC)c1cc(-c2ccc(/C=C4\SC(=S)N(CC)C4=O)c4nsnc24)sc1-3,0.94,7.93,37.0,2.71,2.758054,1.773210332103306,2.71,,0.60,,,,inverted,inverted,ZnO,ZnO,PEDOT:PSS,PEDOT:PSS,100.0,chlorobenzene,chlorobenzene,,-5.19,-3.43,,-5.51,-3.88,
83593,10.3390/ma14092107,10.3390/ma14092107,PTB7,EH-IDTBR,PTB7,EH-IDTBR,CCCCC(CC)COC(=O)c1sc2c(-c3cc4c(OCC(CC)CCCC)c5sccc5c(OCC(CC)CCCC)c4s3)scc2c1F,CCCCC(CC)CC1(CC(CC)CCCC)c2cc3c(cc2-c2sc(-c4ccc(/C=C5\SC(=S)N(CC)C5=O)c5nsnc45)cc21)C(CC(CC)CCCC)(CC(CC)CCCC)c1cc(-c2ccc(/C=C4\SC(=S)N(CC)C4=O)c4nsnc24)sc1-3,0.99,10.35,51.0,5.2,5.225715,0.4945192307692294,5.2,,0.33,nitrobenzene,,1 vol%,inverted,inverted,ZnO,ZnO,PEDOT:PSS,PEDOT:PSS,100.0,chlorobenzene,chlorobenzene,,-5.19,-3.43,,-5.51,-3.88,
83594,10.3390/ma14092107,10.3390/ma14092107,PTB7,EH-IDTBR,PTB7,EH-IDTBR,CCCCC(CC)COC(=O)c1sc2c(-c3cc4c(OCC(CC)CCCC)c5sccc5c(OCC(CC)CCCC)c4s3)scc2c1F,CCCCC(CC)CC1(CC(CC)CCCC)c2cc3c(cc2-c2sc(-c4ccc(/C=C5\SC(=S)N(CC)C5=O)c5nsnc45)cc21)C(CC(CC)CCCC)(CC(CC)CCCC)c1cc(-c2ccc(/C=C4\SC(=S)N(CC)C4=O)c4nsnc24)sc1-3,0.99,9.78,45.0,4.31,4.35699,1.0902552204176357,4.31,,0.33,nitrobenzene,,2.5,inverted,inverted,ZnO,ZnO,PEDOT:PSS,PEDOT:PSS,100.0,chlorobenzene,chlorobenzene,,-5.19,-3.43,,-5.51,-3.88,
83595,10.3390/ma15031195,10.3390/ma15031195,P3HT,titanium(IV) isopropoxide,P3HT,titanium(IV) isopropoxide,CCCCCCc1ccsc1,,0.632,0.272,33.6,0.057,0.057759744,1.3328842105263152,,,1:1,,,,ITO/TiOx/active layer/PEDOT:PSS,,TiOx (from titanium(IV) isopropoxide),TiOx,PEDOT:PSS,PEDOT:PSS,50.0,chlorobenzene,chlorobenzene,,-5.01,-3.12,,,,
83616,10.3390/mi14081574,10.3390/mi14081574,P3HT,PCBM,P3HT,PCBM,CCCCCCc1ccsc1,CCCCC(=O)OCC1(C2=CC=CC=C2)C3=CC=CC4=CC=CC5=CC=CC6=CC=CC7=CC=CC1=C7C6=C5C4=C3,0.6,7.58529,53.0,2.41,2.41212222,0.0880589211618053,,,,,,,Without ZnO layer,,,,PEDOT:PSS,,,,,,-5.01,-3.12,,-6.1,-3.7,
83617,10.3390/mi14081574,10.3390/mi14081574,P3HT,PCBM,P3HT,PCBM,CCCCCCc1ccsc1,CCCCC(=O)OCC1(C2=CC=CC=C2)C3=CC=CC4=CC=CC5=CC=CC6=CC=CC7=CC=CC1=C7C6=C5C4=C3,0.64,9.50935,64.85,3.94,3.946760624,0.1715894416243653,,,,,,,With ZnO layer and without NSs,,ZnO,,PEDOT:PSS,,,,,,-5.01,-3.12,,-6.1,-3.7,
83618,10.3390/mi14081574,10.3390/mi14081574,P3HT,PCBM,P3HT,PCBM,CCCCCCc1ccsc1,CCCCC(=O)OCC1(C2=CC=CC=C2)C3=CC=CC4=CC=CC5=CC=CC6=CC=CC7=CC=CC1=C7C6=C5C4=C3,0.64,9.36139,62.93,3.76,3.77031854528,0.2744293957446833,,,,,,,Triple core NSs above ITO,,,,PEDOT:PSS,,,,,,-5.01,-3.12,,-6.1,-3.7,
83619,10.3390/mi14081574,10.3390/mi14081574,P3HT,PCBM,P3HT,PCBM,CCCCCCc1ccsc1,CCCCC(=O)OCC1(C2=CC=CC=C2)C3=CC=CC4=CC=CC5=CC=CC6=CC=CC7=CC=CC1=C7C6=C5C4=C3,0.98,14.0162,73.0,10.02,10.02718948,0.0717512974051815,,,,,,,triple core-shell nanostructures above PEDOT:PSS,conventional,,,PEDOT:PSS,,50.0,,,,-5.01,-3.12,,-6.1,-3.7,
83620,10.3390/mi14081574,10.3390/mi14081574,P3HT,PCBM,P3HT,PCBM,CCCCCCc1ccsc1,CCCCC(=O)OCC1(C2=CC=CC=C2)C3=CC=CC4=CC=CC5=CC=CC6=CC=CC7=CC=CC1=C7C6=C5C4=C3,0.62,9.0021,62.08,3.46,3.4648722816,0.1408173872832362,,,,,,,Triple core NSs above P3HT:PCBM,,,,PEDOT:PSS,,,,,,-5.01,-3.12,,-6.1,-3.7,
83621,10.3390/mi14101858,10.3390/mi14101858,P3HT,PCBM,P3HT,PCBM,CCCCCCc1ccsc1,CCCCC(=O)OCC1(C2=CC=CC=C2)C3=CC=CC4=CC=CC5=CC=CC6=CC=CC7=CC=CC1=C7C6=C5C4=C3,0.54,7.07,63.0,2.59,2.4052140000000004,7.1345945945945735,2.41,2.59,,,,,,,,,PEDOT:PSS,PEDOT:PSS,,,,,-5.01,-3.12,,-6.1,-3.7,
