Repository: JiYiqaq/PCE-KA-GNN

# Data directory

- `raw/Active_Database.csv` is the immutable source dataset bundled under CC BY 4.0. Do not overwrite it with processed data.
- `processed/` is created and populated by the training pipeline. Generated `.pt` and `.pth` caches are intentionally ignored by Git because they can exceed GitHub's normal single-file limit.

See `../DATA_LICENSE.md` for provenance, license and checksum information.

File: data/raw/Active_Database.csv (part 282 of 471)
id,doi,doi_norm,donor,acceptor,donor_canonical,acceptor_canonical,donor_smiles,acceptor_smiles,voc,jsc,ff,pce,pce_recomputed,pce_relative_error_percent,pce_avg,pce_best,d_a_ratio,additive,additive_canonical,additive_ratio,device_structure,device_type,etl,etl_canonical,htl,htl_canonical,active_layer_thickness,solvent,solvent_canonical,annealing_temp,homo_d,lumo_d,eg_d,homo_a,lumo_a,eg_a
83622,10.3390/mi14101858,10.3390/mi14101858,P3HT,PCBM,P3HT,PCBM,CCCCCCc1ccsc1,CCCCC(=O)OCC1(C2=CC=CC=C2)C3=CC=CC4=CC=CC5=CC=CC6=CC=CC7=CC=CC1=C7C6=C5C4=C3,0.5,7.55,44.0,1.85,1.661,10.21621621621622,1.65,1.85,,,,,,,,,graphene,graphene,,,,,-5.01,-3.12,,-6.1,-3.7,
83623,10.3390/mi14101858,10.3390/mi14101858,P3HT,PCBM,P3HT,PCBM,CCCCCCc1ccsc1,CCCCC(=O)OCC1(C2=CC=CC=C2)C3=CC=CC4=CC=CC5=CC=CC6=CC=CC7=CC=CC1=C7C6=C5C4=C3,0.51,7.44,48.0,2.0,1.8213120000000005,8.934399999999986,1.82,2.0,,,,,,,,,graphene,graphene,,,,,-5.01,-3.12,,-6.1,-3.7,
83624,10.3390/mi14101858,10.3390/mi14101858,P3HT,PCBM,P3HT,PCBM,CCCCCCc1ccsc1,CCCCC(=O)OCC1(C2=CC=CC=C2)C3=CC=CC4=CC=CC5=CC=CC6=CC=CC7=CC=CC1=C7C6=C5C4=C3,0.41,10.21,41.0,1.9,1.716301,9.668368421052625,1.72,1.9,,,,,,,,,graphene,graphene,,,,,-5.01,-3.12,,-6.1,-3.7,
83625,10.3390/molecules27196363,10.3390/molecules27196363,PM6,BTP-ec9,PM6,BTP-eC9,COC(=O)C(C)(C)c1cc(C)cc(-c2sc3c4sc5cc(/C=C6/C(=O)c7cc(F)cc(c7)C(=O)/C6=C\c6cc(C(C)(C)C(=O)OC)c(-c7cc(C)cc(C(C)(C)C(=O)OC)c7)s6)sc5c4c(C(C)(C)C(=O)OC)ccc2-3)c1,CCCCCCCCCc1c(C=C2C(=O)c3cc(Cl)c(Cl)cc3C2=C(C#N)C#N)sc2c1sc1c3c4nsnc4c4c5sc6c(CCCCCCCCC)c(C=C7C(=O)c8cc(Cl)c(Cl)cc8C7=C(C#N)C#N)sc6c5n(CC(CCCC)CCCCCC)c4c3n(CC(CCCC)CCCCCC)c21,0.47,23.25,49.88,5.45,5.450637,0.0116880733944994,,,,,,,,organic solar cell,Without,,MoO3,,,,,,-5.56,-3.65,,-5.68,-3.9,
83626,10.3390/molecules27196363,10.3390/molecules27196363,PM6,BTP-ec9,PM6,BTP-eC9,COC(=O)C(C)(C)c1cc(C)cc(-c2sc3c4sc5cc(/C=C6/C(=O)c7cc(F)cc(c7)C(=O)/C6=C\c6cc(C(C)(C)C(=O)OC)c(-c7cc(C)cc(C(C)(C)C(=O)OC)c7)s6)sc5c4c(C(C)(C)C(=O)OC)ccc2-3)c1,CCCCCCCCCc1c(C=C2C(=O)c3cc(Cl)c(Cl)cc3C2=C(C#N)C#N)sc2c1sc1c3c4nsnc4c4c5sc6c(CCCCCCCCC)c(C=C7C(=O)c8cc(Cl)c(Cl)cc8C7=C(C#N)C#N)sc6c5n(CC(CCCC)CCCCCC)c4c3n(CC(CCCC)CCCCCC)c21,0.55,24.16,60.4,8.02,8.025952,0.0742144638404067,,,,,,,inverted,organic solar cell,Water+methanol,,MoO3,,,,,,-5.56,-3.65,,-5.68,-3.9,
83627,10.3390/molecules27196363,10.3390/molecules27196363,PM6,BTP-ec9,PM6,BTP-eC9,COC(=O)C(C)(C)c1cc(C)cc(-c2sc3c4sc5cc(/C=C6/C(=O)c7cc(F)cc(c7)C(=O)/C6=C\c6cc(C(C)(C)C(=O)OC)c(-c7cc(C)cc(C(C)(C)C(=O)OC)c7)s6)sc5c4c(C(C)(C)C(=O)OC)ccc2-3)c1,CCCCCCCCCc1c(C=C2C(=O)c3cc(Cl)c(Cl)cc3C2=C(C#N)C#N)sc2c1sc1c3c4nsnc4c4c5sc6c(CCCCCCCCC)c(C=C7C(=O)c8cc(Cl)c(Cl)cc8C7=C(C#N)C#N)sc6c5n(CC(CCCC)CCCCCC)c4c3n(CC(CCCC)CCCCCC)c21,0.67,24.43,63.16,10.33,10.338091960000002,0.0783345595353491,,,,,,,inverted,organic solar cell,Methionine solution,Methionine solution,MoO3,,,deionized water:methanol (1:9),,,-5.56,-3.65,,-5.68,-3.9,
83628,10.3390/molecules27196363,10.3390/molecules27196363,PM6,BTP-ec9,PM6,BTP-eC9,COC(=O)C(C)(C)c1cc(C)cc(-c2sc3c4sc5cc(/C=C6/C(=O)c7cc(F)cc(c7)C(=O)/C6=C\c6cc(C(C)(C)C(=O)OC)c(-c7cc(C)cc(C(C)(C)C(=O)OC)c7)s6)sc5c4c(C(C)(C)C(=O)OC)ccc2-3)c1,CCCCCCCCCc1c(C=C2C(=O)c3cc(Cl)c(Cl)cc3C2=C(C#N)C#N)sc2c1sc1c3c4nsnc4c4c5sc6c(CCCCCCCCC)c(C=C7C(=O)c8cc(Cl)c(Cl)cc8C7=C(C#N)C#N)sc6c5n(CC(CCCC)CCCCCC)c4c3n(CC(CCCC)CCCCCC)c21,0.83,24.79,69.26,14.25,14.250729819999998,0.0051215438596373,,,,,,,inverted,organic solar cell,ZnO,ZnO,MoO3,,,,,,-5.56,-3.65,,-5.68,-3.9,
83629,10.3390/molecules27196363,10.3390/molecules27196363,PM6,BTP-ec9,PM6,BTP-eC9,COC(=O)C(C)(C)c1cc(C)cc(-c2sc3c4sc5cc(/C=C6/C(=O)c7cc(F)cc(c7)C(=O)/C6=C\c6cc(C(C)(C)C(=O)OC)c(-c7cc(C)cc(C(C)(C)C(=O)OC)c7)s6)sc5c4c(C(C)(C)C(=O)OC)ccc2-3)c1,CCCCCCCCCc1c(C=C2C(=O)c3cc(Cl)c(Cl)cc3C2=C(C#N)C#N)sc2c1sc1c3c4nsnc4c4c5sc6c(CCCCCCCCC)c(C=C7C(=O)c8cc(Cl)c(Cl)cc8C7=C(C#N)C#N)sc6c5n(CC(CCCC)CCCCCC)c4c3n(CC(CCCC)CCCCCC)c21,0.84,25.52,71.58,15.34,15.344461439999998,0.0290837027379287,,,,,,,inverted,organic solar cell,ZnO/methionine solution,ZnO/methionine,MoO3,,,,,,-5.56,-3.65,,-5.68,-3.9,
83634,10.3390/molecules28020813,10.3390/molecules28020813,PTB7-Th,PC71BM,PTB7-Th,PC71BM,CCCCC(CC)COC(=O)c1sc2csc(-c3cc4c(-c5ccc(CC(CC)CCCC)s5)c5sccc5c(-c5ccc(CC(CC)CCCC)s5)c4s3)c2c1F,COC(=O)CCCC1(c2ccccc2)C23c4c5ccc6c7cc8c9c%10c(cc%11cc%12c%13c%14c(cc%15c%16ccc-5c2c%16c2c5c%16c%17c(c(c46)c7c9c%17c4c%10c%11c%13c4c%16c%14c%152)C513)C%12)C8,0.55,10.12,34.03,1.89,1.8941098,0.2174497354497323,1.89,,2:3,"1,8-diiodooctane",,,ITO/ETL/PTB7-Th:PC71BM/MoO3/Al,,,,MoO3,MoO3,80.0,chlorobenzene,chlorobenzene,,-5.21,-3.6,,-5.9,-3.9,
83635,10.3390/molecules28020813,10.3390/molecules28020813,PTB7-Th,PC71BM,PTB7-Th,PC71BM,CCCCC(CC)COC(=O)c1sc2csc(-c3cc4c(-c5ccc(CC(CC)CCCC)s5)c5sccc5c(-c5ccc(CC(CC)CCCC)s5)c4s3)c2c1F,COC(=O)CCCC1(c2ccccc2)C23c4c5ccc6c7cc8c9c%10c(cc%11cc%12c%13c%14c(cc%15c%16ccc-5c2c%16c2c5c%16c%17c(c(c46)c7c9c%17c4c%10c%11c%13c4c%16c%14c%152)C513)C%12)C8,0.54,10.39,45.39,2.54,2.5466513400000004,0.2618637795275724,2.54,,2:3,"1,8-diiodooctane",,,ITO/ETL/PTB7-Th:PC71BM/MoO3/Al,,Liq,Liq,MoO3,MoO3,80.0,chlorobenzene,chlorobenzene,,-5.21,-3.6,,-5.9,-3.9,
83636,10.3390/molecules28020813,10.3390/molecules28020813,PTB7-Th,PC71BM,PTB7-Th,PC71BM,CCCCC(CC)COC(=O)c1sc2csc(-c3cc4c(-c5ccc(CC(CC)CCCC)s5)c5sccc5c(-c5ccc(CC(CC)CCCC)s5)c4s3)c2c1F,COC(=O)CCCC1(c2ccccc2)C23c4c5ccc6c7cc8c9c%10c(cc%11cc%12c%13c%14c(cc%15c%16ccc-5c2c%16c2c5c%16c%17c(c(c46)c7c9c%17c4c%10c%11c%13c4c%16c%14c%152)C513)C%12)C8,0.61,10.43,48.21,3.07,3.06726483,0.089093485342027,3.07,,2:3,"1,8-diiodooctane",,,ITO/ETL/PTB7-Th:PC71BM/MoO3/Al,,MoS2,MoS2,MoO3,MoO3,80.0,chlorobenzene,chlorobenzene,,-5.21,-3.6,,-5.9,-3.9,
83637,10.3390/molecules28020813,10.3390/molecules28020813,PTB7-Th,PC71BM,PTB7-Th,PC71BM,CCCCC(CC)COC(=O)c1sc2csc(-c3cc4c(-c5ccc(CC(CC)CCCC)s5)c5sccc5c(-c5ccc(CC(CC)CCCC)s5)c4s3)c2c1F,COC(=O)CCCC1(c2ccccc2)C23c4c5ccc6c7cc8c9c%10c(cc%11cc%12c%13c%14c(cc%15c%16ccc-5c2c%16c2c5c%16c%17c(c(c46)c7c9c%17c4c%10c%11c%13c4c%16c%14c%152)C513)C%12)C8,0.66,10.66,46.71,3.29,3.28632876,0.111587841945291,3.29,,2:3,"1,8-diiodooctane",,,ITO/ETL/PTB7-Th:PC71BM/MoO3/Al,,MoS2/Liq,MoS2/Liq,MoO3,MoO3,80.0,chlorobenzene,chlorobenzene,,-5.21,-3.6,,-5.9,-3.9,
83638,10.3390/molecules28062836,10.3390/molecules28062836,P3HT,ICBA,P3HT,ICBA,CCCCCCc1ccsc1,c1ccc2c(c1)C1CC2C23c4c5c6c7c8c9c(c%10c%11c2c2c4c4c%12c5c5c6c6c8c8c%13c%14c%15c%16c%17c%18c%19c%20c%21c%22c%23c(c%14c%14c%24c%23c%23c%22c%22c%20c(c2c%22c%11c%23c%10c%24c9c%148)c4c%19c%12c%17c5c%16c%136)C%152C4CC(c5ccccc54)C%18%212)C713,0.79,8.99,57.0,4.05,4.048197,0.044518518518513,3.99,4.05,1:1,,,,PES/HC-PEDOT:PSS/PEI/P3HT:ICBA/EG-PEDOT:PSS,single-junction all-plastic solar cell,PEI,PEI,,,200.0,,,150.0,-5.01,-3.12,,,,
83639,10.3390/molecules28062836,10.3390/molecules28062836,P3HT,ICBA,P3HT,ICBA,CCCCCCc1ccsc1,c1ccc2c(c1)C1CC2C23c4c5c6c7c8c9c(c%10c%11c2c2c4c4c%12c5c5c6c6c8c8c%13c%14c%15c%16c%17c%18c%19c%20c%21c%22c%23c(c%14c%14c%24c%23c%23c%22c%22c%20c(c2c%22c%11c%23c%10c%24c9c%148)c4c%19c%12c%17c5c%16c%136)C%152C4CC(c5ccccc54)C%18%212)C713,0.8,7.1,52.0,3.0,2.9536,1.5466666666666593,,,,,,,,single-junction all-plastic solar cell,,,,,,,,,-5.01,-3.12,,,,
83640,10.3390/molecules28062836,10.3390/molecules28062836,P3HT,ICBA,P3HT,ICBA,CCCCCCc1ccsc1,c1ccc2c(c1)C1CC2C23c4c5c6c7c8c9c(c%10c%11c2c2c4c4c%12c5c5c6c6c8c8c%13c%14c%15c%16c%17c%18c%19c%20c%21c%22c%23c(c%14c%14c%24c%23c%23c%22c%22c%20c(c2c%22c%11c%23c%10c%24c9c%148)c4c%19c%12c%17c5c%16c%136)C%152C4CC(c5ccccc54)C%18%212)C713,0.8,5.6,55.0,2.4,2.464,2.666666666666669,2.4,2.4,,,,,,single-junction all-plastic solar cell,,,,,,,,,-5.01,-3.12,,,,
83641,10.3390/molecules28062836,10.3390/molecules28062836,P3HT,ICBA,P3HT,ICBA,CCCCCCc1ccsc1,c1ccc2c(c1)C1CC2C23c4c5c6c7c8c9c(c%10c%11c2c2c4c4c%12c5c5c6c6c8c8c%13c%14c%15c%16c%17c%18c%19c%20c%21c%22c%23c(c%14c%14c%24c%23c%23c%22c%22c%20c(c2c%22c%11c%23c%10c%24c9c%148)c4c%19c%12c%17c5c%16c%136)C%152C4CC(c5ccccc54)C%18%212)C713,0.84,6.6,60.0,3.3,3.3264,0.800000000000006,,,,,,,,single-junction all-plastic solar cell,,,,,,,,,-5.01,-3.12,,,,
83642,10.3390/molecules28062836,10.3390/molecules28062836,P3HT,ICBA,P3HT,ICBA,CCCCCCc1ccsc1,c1ccc2c(c1)C1CC2C23c4c5c6c7c8c9c(c%10c%11c2c2c4c4c%12c5c5c6c6c8c8c%13c%14c%15c%16c%17c%18c%19c%20c%21c%22c%23c(c%14c%14c%24c%23c%23c%22c%22c%20c(c2c%22c%11c%23c%10c%24c9c%148)c4c%19c%12c%17c5c%16c%136)C%152C4CC(c5ccccc54)C%18%212)C713,0.8,6.2,53.0,2.6,2.6288000000000005,1.1076923076923224,,,,,,,,single-junction all-plastic solar cell,,,,,,,,,-5.01,-3.12,,,,
83643,10.3390/molecules28062836,10.3390/molecules28062836,P3HT,ICBA,P3HT,ICBA,CCCCCCc1ccsc1,c1ccc2c(c1)C1CC2C23c4c5c6c7c8c9c(c%10c%11c2c2c4c4c%12c5c5c6c6c8c8c%13c%14c%15c%16c%17c%18c%19c%20c%21c%22c%23c(c%14c%14c%24c%23c%23c%22c%22c%20c(c2c%22c%11c%23c%10c%24c9c%148)c4c%19c%12c%17c5c%16c%136)C%152C4CC(c5ccccc54)C%18%212)C713,1.55,7.0,59.0,6.1,6.4015,4.94262295081967,6.1,6.1,,,,,,single-junction all-plastic solar cell,,,,,,,,,-5.01,-3.12,,,,
83650,10.3390/nano10010046,10.3390/nano10010046,P3HT,PCBM,P3HT,PCBM,CCCCCCc1ccsc1,CCCCC(=O)OCC1(C2=CC=CC=C2)C3=CC=CC4=CC=CC5=CC=CC6=CC=CC7=CC=CC1=C7C6=C5C4=C3,0.62,4.08,45.0,1.13,1.13832,0.7362831858407174,,,1:1,,,,glass/ITO/PEDOT:PSS/P3HT:PCBM/Al,,,,PEDOT:PSS,PEDOT:PSS,150.0,"1,2-dichlorobenzene",o-DCB,150.0,-5.01,-3.12,,-6.1,-3.7,
83651,10.3390/nano10010046,10.3390/nano10010046,P3HT,PCBM,P3HT,PCBM,CCCCCCc1ccsc1,CCCCC(=O)OCC1(C2=CC=CC=C2)C3=CC=CC4=CC=CC5=CC=CC6=CC=CC7=CC=CC1=C7C6=C5C4=C3,0.59,1.28,35.0,0.26,0.26432,1.6615384615384576,,,1:1,,,,glass/AgNW/PEDOT:PSS/P3HT:PCBM/Al,,,,PEDOT:PSS (undiluted),PEDOT:PSS,150.0,"1,2-dichlorobenzene",o-DCB,150.0,-5.01,-3.12,,-6.1,-3.7,
83652,10.3390/nano10010046,10.3390/nano10010046,P3HT,PCBM,P3HT,PCBM,CCCCCCc1ccsc1,CCCCC(=O)OCC1(C2=CC=CC=C2)C3=CC=CC4=CC=CC5=CC=CC6=CC=CC7=CC=CC1=C7C6=C5C4=C3,0.55,2.04,29.0,0.33,0.32538,1.399999999999987,,,1:1,,,,glass/AgNW/PEDOT:PSS/P3HT:PCBM/Al,,,,PEDOT:PSS (diluted 5% in 2-propanol),PEDOT:PSS,150.0,"1,2-dichlorobenzene",o-DCB,150.0,-5.01,-3.12,,-6.1,-3.7,
83653,10.3390/nano10010046,10.3390/nano10010046,P3HT,PCBM,P3HT,PCBM,CCCCCCc1ccsc1,CCCCC(=O)OCC1(C2=CC=CC=C2)C3=CC=CC4=CC=CC5=CC=CC6=CC=CC7=CC=CC1=C7C6=C5C4=C3,0.57,4.92,36.0,1.1,1.009584,8.219636363636369,,,1:1,,,,glass/AgNW/PEDOT:PSS/P3HT:PCBM/Al,,,,PEDOT:PSS (diluted 10% in 2-propanol),PEDOT:PSS,150.0,"1,2-dichlorobenzene",o-DCB,150.0,-5.01,-3.12,,-6.1,-3.7,
83654,10.3390/nano10050944,10.3390/nano10050944,PTB7-Th,PC71BM,PTB7-Th,PC71BM,CCCCC(CC)COC(=O)c1sc2csc(-c3cc4c(-c5ccc(CC(CC)CCCC)s5)c5sccc5c(-c5ccc(CC(CC)CCCC)s5)c4s3)c2c1F,COC(=O)CCCC1(c2ccccc2)C23c4c5ccc6c7cc8c9c%10c(cc%11cc%12c%13c%14c(cc%15c%16ccc-5c2c%16c2c5c%16c%17c(c(c46)c7c9c%17c4c%10c%11c%13c4c%16c%14c%152)C513)C%12)C8,0.77,17.62,56.42,7.65,7.654727080000002,0.0617918954248524,7.65,7.65,,,,,ZnO/Ag(O)/ZnO,inverted,ZnO,,PEDOT:PSS,,,,,,-5.21,-3.6,,-5.9,-3.9,
83655,10.3390/nano10050944,10.3390/nano10050944,PTB7-Th,PC71BM,PTB7-Th,PC71BM,CCCCC(CC)COC(=O)c1sc2csc(-c3cc4c(-c5ccc(CC(CC)CCCC)s5)c5sccc5c(-c5ccc(CC(CC)CCCC)s5)c4s3)c2c1F,COC(=O)CCCC1(c2ccccc2)C23c4c5ccc6c7cc8c9c%10c(cc%11cc%12c%13c%14c(cc%15c%16ccc-5c2c%16c2c5c%16c%17c(c(c46)c7c9c%17c4c%10c%11c%13c4c%16c%14c%152)C513)C%12)C8,0.76,17.12,59.96,7.79,7.801515520000001,0.1478243902439096,7.79,7.79,1:1.5,DIO,,3 vol%,ZnO/Ag(O)/ZnO,inverted,ZnO,,PEDOT:PSS,,,chlorobenzene,,,-5.21,-3.6,,-5.9,-3.9,
83656,10.3390/nano10050944,10.3390/nano10050944,PTB7-Th,PC71BM,PTB7-Th,PC71BM,CCCCC(CC)COC(=O)c1sc2csc(-c3cc4c(-c5ccc(CC(CC)CCCC)s5)c5sccc5c(-c5ccc(CC(CC)CCCC)s5)c4s3)c2c1F,COC(=O)CCCC1(c2ccccc2)C23c4c5ccc6c7cc8c9c%10c(cc%11cc%12c%13c%14c(cc%15c%16ccc-5c2c%16c2c5c%16c%17c(c(c46)c7c9c%17c4c%10c%11c%13c4c%16c%14c%152)C513)C%12)C8,0.76,16.64,58.49,7.4,7.396879360000001,0.0421708108108064,7.4,7.4,1:1.5,DIO,,3 vol%,ZnO/Ag(O)/ZnO,inverted,ZnO,,PEDOT:PSS,,,chlorobenzene,,,-5.21,-3.6,,-5.9,-3.9,
83657,10.3390/nano10050944,10.3390/nano10050944,PTB7-Th,PC71BM,PTB7-Th,PC71BM,CCCCC(CC)COC(=O)c1sc2csc(-c3cc4c(-c5ccc(CC(CC)CCCC)s5)c5sccc5c(-c5ccc(CC(CC)CCCC)s5)c4s3)c2c1F,COC(=O)CCCC1(c2ccccc2)C23c4c5ccc6c7cc8c9c%10c(cc%11cc%12c%13c%14c(cc%15c%16ccc-5c2c%16c2c5c%16c%17c(c(c46)c7c9c%17c4c%10c%11c%13c4c%16c%14c%152)C513)C%12)C8,0.76,14.56,56.7,6.27,6.2741952,0.0669090909091025,6.27,6.27,,,,,ZnO/Ag(O)/ZnO,inverted,ZnO,,PEDOT:PSS,,,,,,-5.21,-3.6,,-5.9,-3.9,
83658,10.3390/nano10050944,10.3390/nano10050944,PTB7-Th,PC71BM,PTB7-Th,PC71BM,CCCCC(CC)COC(=O)c1sc2csc(-c3cc4c(-c5ccc(CC(CC)CCCC)s5)c5sccc5c(-c5ccc(CC(CC)CCCC)s5)c4s3)c2c1F,COC(=O)CCCC1(c2ccccc2)C23c4c5ccc6c7cc8c9c%10c(cc%11cc%12c%13c%14c(cc%15c%16ccc-5c2c%16c2c5c%16c%17c(c(c46)c7c9c%17c4c%10c%11c%13c4c%16c%14c%152)C513)C%12)C8,0.77,12.07,50.34,4.65,4.6785492600000005,0.6139625806451641,4.65,4.65,1:1.5,DIO,,3 vol%,ZnO/Ag(O)/ZnO,inverted,ZnO,,PEDOT:PSS,,,chlorobenzene,,,-5.21,-3.6,,-5.9,-3.9,
83659,10.3390/nano10050944,10.3390/nano10050944,PTB7-Th,PC71BM,PTB7-Th,PC71BM,CCCCC(CC)COC(=O)c1sc2csc(-c3cc4c(-c5ccc(CC(CC)CCCC)s5)c5sccc5c(-c5ccc(CC(CC)CCCC)s5)c4s3)c2c1F,COC(=O)CCCC1(c2ccccc2)C23c4c5ccc6c7cc8c9c%10c(cc%11cc%12c%13c%14c(cc%15c%16ccc-5c2c%16c2c5c%16c%17c(c(c46)c7c9c%17c4c%10c%11c%13c4c%16c%14c%152)C513)C%12)C8,0.77,13.7,55.13,5.9,5.8156637,1.4294288135593285,5.9,5.9,,,,,ITO/ZnO,inverted,ZnO,,PEDOT:PSS,,,,,,-5.21,-3.6,,-5.9,-3.9,
83660,10.3390/nano10050944,10.3390/nano10050944,PTB7-Th,PC71BM,PTB7-Th,PC71BM,CCCCC(CC)COC(=O)c1sc2csc(-c3cc4c(-c5ccc(CC(CC)CCCC)s5)c5sccc5c(-c5ccc(CC(CC)CCCC)s5)c4s3)c2c1F,COC(=O)CCCC1(c2ccccc2)C23c4c5ccc6c7cc8c9c%10c(cc%11cc%12c%13c%14c(cc%15c%16ccc-5c2c%16c2c5c%16c%17c(c(c46)c7c9c%17c4c%10c%11c%13c4c%16c%14c%152)C513)C%12)C8,0.76,17.25,55.41,7.26,7.264250999999999,0.0585537190082523,7.26,,1:1.5,,,,PET/ZnO/Ag(O) (7.5 nm)/ZnO,inverted,ZnO,,PEDOT:PSS,,,CB,,,-5.21,-3.6,,-5.9,-3.9,
83661,10.3390/nano10050944,10.3390/nano10050944,PTB7-Th,PC71BM,PTB7-Th,PC71BM,CCCCC(CC)COC(=O)c1sc2csc(-c3cc4c(-c5ccc(CC(CC)CCCC)s5)c5sccc5c(-c5ccc(CC(CC)CCCC)s5)c4s3)c2c1F,COC(=O)CCCC1(c2ccccc2)C23c4c5ccc6c7cc8c9c%10c(cc%11cc%12c%13c%14c(cc%15c%16ccc-5c2c%16c2c5c%16c%17c(c(c46)c7c9c%17c4c%10c%11c%13c4c%16c%14c%152)C513)C%12)C8,0.76,17.39,56.88,7.51,7.51748832,0.0997113182423464,7.51,,1:1.5,,,,PET/ZnO/Ag(O) (7.5 nm)/ZnO,inverted,ZnO,,PEDOT:PSS,,,CB,,,-5.21,-3.6,,-5.9,-3.9,
83662,10.3390/nano10050944,10.3390/nano10050944,PTB7-Th,PC71BM,PTB7-Th,PC71BM,CCCCC(CC)COC(=O)c1sc2csc(-c3cc4c(-c5ccc(CC(CC)CCCC)s5)c5sccc5c(-c5ccc(CC(CC)CCCC)s5)c4s3)c2c1F,COC(=O)CCCC1(c2ccccc2)C23c4c5ccc6c7cc8c9c%10c(cc%11cc%12c%13c%14c(cc%15c%16ccc-5c2c%16c2c5c%16c%17c(c(c46)c7c9c%17c4c%10c%11c%13c4c%16c%14c%152)C513)C%12)C8,0.77,17.98,58.4,8.04,8.085246399999999,0.5627661691542278,8.04,,1:1.5,,,,PET/ZnO/Ag(O) (7.5 nm)/ZnO,inverted,ZnO,,PEDOT:PSS,,,CB,,,-5.21,-3.6,,-5.9,-3.9,
83663,10.3390/nano10050944,10.3390/nano10050944,PTB7-Th,PC71BM,PTB7-Th,PC71BM,CCCCC(CC)COC(=O)c1sc2csc(-c3cc4c(-c5ccc(CC(CC)CCCC)s5)c5sccc5c(-c5ccc(CC(CC)CCCC)s5)c4s3)c2c1F,COC(=O)CCCC1(c2ccccc2)C23c4c5ccc6c7cc8c9c%10c(cc%11cc%12c%13c%14c(cc%15c%16ccc-5c2c%16c2c5c%16c%17c(c(c46)c7c9c%17c4c%10c%11c%13c4c%16c%14c%152)C513)C%12)C8,0.76,17.22,58.49,7.69,7.65470328,0.4589950585175646,7.69,,,,,,PET/ZnO/Ag(O)/ZnO/active layer/PEDOT:PSS/Ag,inverted,ZnO,,PEDOT:PSS,,,,,,-5.21,-3.6,,-5.9,-3.9,
83664,10.3390/nano11082109,10.3390/nano11082109,PBDD4T-2F,PC70BM,PBDD4T-2F,PC70BM,CCCCC(CC)Cc1csc(-c2sc(-c3cc(CC(CC)CCCC)c(-c4cc(F)c(-c5sccc5F)s4)s3)c3c2C(=O)c2c(CC(CC)CCCC)sc(CC(CC)CCCC)c2C3=O)c1,CCCCC(=O)OCC1(C2=CC=CC=C2)C3=CC=CC4=CC=CC5=CC=CC6=CC=C7C=CC=CC8=CC=CC1=C8C7=C6C5=C4C3,0.83,10.4,43.3,3.8,3.737656,1.6406315789473789,3.8,,,,,,,,,,PEDOT:PSS,PEDOT:PSS,,,,,-5.39,-3.61,,-6.1,-3.9,
83665,10.3390/nano11082109,10.3390/nano11082109,PBDD4T-2F,PC70BM,PBDD4T-2F,PC70BM,CCCCC(CC)Cc1csc(-c2sc(-c3cc(CC(CC)CCCC)c(-c4cc(F)c(-c5sccc5F)s4)s3)c3c2C(=O)c2c(CC(CC)CCCC)sc(CC(CC)CCCC)c2C3=O)c1,CCCCC(=O)OCC1(C2=CC=CC=C2)C3=CC=CC4=CC=CC5=CC=CC6=CC=C7C=CC=CC8=CC=CC1=C8C7=C6C5=C4C3,0.74,6.0,39.0,1.8,1.7315999999999996,3.8000000000000256,1.8,,1.5:1,DIO,,3 vol.%,glass/ITO/CuCrO2:40%/PBDD4T-2F:PC70BM/LiF/Al,direct,LiF,,X = 40%,,,chlorobenzene,,,-5.39,-3.61,,-6.1,-3.9,
83666,10.3390/nano11082109,10.3390/nano11082109,PBDD4T-2F,PC70BM,PBDD4T-2F,PC70BM,CCCCC(CC)Cc1csc(-c2sc(-c3cc(CC(CC)CCCC)c(-c4cc(F)c(-c5sccc5F)s4)s3)c3c2C(=O)c2c(CC(CC)CCCC)sc(CC(CC)CCCC)c2C3=O)c1,CCCCC(=O)OCC1(C2=CC=CC=C2)C3=CC=CC4=CC=CC5=CC=CC6=CC=C7C=CC=CC8=CC=CC1=C8C7=C6C5=C4C3,0.76,4.16,34.0,1.2,1.074944,10.421333333333338,1.2,,1.5:1,DIO,,3 vol.%,glass/ITO/CuCrO2:50%/PBDD4T-2F:PC70BM/LiF/Al,direct,LiF,,X = 50%,,,chlorobenzene,,,-5.39,-3.61,,-6.1,-3.9,
83667,10.3390/nano11082109,10.3390/nano11082109,PBDD4T-2F,PC70BM,PBDD4T-2F,PC70BM,CCCCC(CC)Cc1csc(-c2sc(-c3cc(CC(CC)CCCC)c(-c4cc(F)c(-c5sccc5F)s4)s3)c3c2C(=O)c2c(CC(CC)CCCC)sc(CC(CC)CCCC)c2C3=O)c1,CCCCC(=O)OCC1(C2=CC=CC=C2)C3=CC=CC4=CC=CC5=CC=CC6=CC=C7C=CC=CC8=CC=CC1=C8C7=C6C5=C4C3,0.73,8.4,32.0,2.0,1.96224,1.8880000000000008,2.0,,1.5:1,DIO,,3 vol.%,glass/ITO/CuCrO2:60%/PBDD4T-2F:PC70BM/LiF/Al,direct,LiF,,X = 60%,,,chlorobenzene,,,-5.39,-3.61,,-6.1,-3.9,
83668,10.3390/nano11082109,10.3390/nano11082109,PBDD4T-2F,PC70BM,PBDD4T-2F,PC70BM,CCCCC(CC)Cc1csc(-c2sc(-c3cc(CC(CC)CCCC)c(-c4cc(F)c(-c5sccc5F)s4)s3)c3c2C(=O)c2c(CC(CC)CCCC)sc(CC(CC)CCCC)c2C3=O)c1,CCCCC(=O)OCC1(C2=CC=CC=C2)C3=CC=CC4=CC=CC5=CC=CC6=CC=C7C=CC=CC8=CC=CC1=C8C7=C6C5=C4C3,0.75,10.0,37.0,2.8,2.775,0.8928571428571397,2.8,,1.5:1,DIO,,3 vol.%,glass/ITO/CuCrO2:65%/PBDD4T-2F:PC70BM/LiF/Al,direct,LiF,,X = 65%,,,chlorobenzene,,,-5.39,-3.61,,-6.1,-3.9,
83669,10.3390/nano11082109,10.3390/nano11082109,PBDD4T-2F,PC70BM,PBDD4T-2F,PC70BM,CCCCC(CC)Cc1csc(-c2sc(-c3cc(CC(CC)CCCC)c(-c4cc(F)c(-c5sccc5F)s4)s3)c3c2C(=O)c2c(CC(CC)CCCC)sc(CC(CC)CCCC)c2C3=O)c1,CCCCC(=O)OCC1(C2=CC=CC=C2)C3=CC=CC4=CC=CC5=CC=CC6=CC=C7C=CC=CC8=CC=CC1=C8C7=C6C5=C4C3,0.73,7.6,31.0,2.2,1.71988,21.823636363636368,2.2,,1.5:1,DIO,,3 vol.%,glass/ITO/CuCrO2:67%/PBDD4T-2F:PC70BM/LiF/Al,direct,LiF,,X = 67%,,,chlorobenzene,,,-5.39,-3.61,,-6.1,-3.9,
83670,10.3390/nano11082109,10.3390/nano11082109,PBDD4T-2F,PC70BM,PBDD4T-2F,PC70BM,CCCCC(CC)Cc1csc(-c2sc(-c3cc(CC(CC)CCCC)c(-c4cc(F)c(-c5sccc5F)s4)s3)c3c2C(=O)c2c(CC(CC)CCCC)sc(CC(CC)CCCC)c2C3=O)c1,CCCCC(=O)OCC1(C2=CC=CC=C2)C3=CC=CC4=CC=CC5=CC=CC6=CC=C7C=CC=CC8=CC=CC1=C8C7=C6C5=C4C3,0.75,6.6,31.0,1.9,1.5345,19.23684210526316,1.9,,1.5:1,DIO,,3 vol.%,ITO/HTL/active layer/LiF/Al,direct,LiF,,X = 70%,,110.0,chlorobenzene,,,-5.39,-3.61,,-6.1,-3.9,
83671,10.3390/nano11082109,10.3390/nano11082109,PBDD4T-2F,PC70BM,PBDD4T-2F,PC70BM,CCCCC(CC)Cc1csc(-c2sc(-c3cc(CC(CC)CCCC)c(-c4cc(F)c(-c5sccc5F)s4)s3)c3c2C(=O)c2c(CC(CC)CCCC)sc(CC(CC)CCCC)c2C3=O)c1,CCCCC(=O)OCC1(C2=CC=CC=C2)C3=CC=CC4=CC=CC5=CC=CC6=CC=C7C=CC=CC8=CC=CC1=C8C7=C6C5=C4C3,0.77,6.4,34.0,1.7,1.67552,1.4399999999999904,1.7,,1.5:1,DIO,,3 vol.%,glass/ITO/CuCrO2:80%/PBDD4T-2F:PC70BM/LiF/Al,direct,LiF,,X = 80%,,,chlorobenzene,,,-5.39,-3.61,,-6.1,-3.9,
83672,10.3390/nano11082109,10.3390/nano11082109,PBDD4T-2F,PC70BM,PBDD4T-2F,PC70BM,CCCCC(CC)Cc1csc(-c2sc(-c3cc(CC(CC)CCCC)c(-c4cc(F)c(-c5sccc5F)s4)s3)c3c2C(=O)c2c(CC(CC)CCCC)sc(CC(CC)CCCC)c2C3=O)c1,CCCCC(=O)OCC1(C2=CC=CC=C2)C3=CC=CC4=CC=CC5=CC=CC6=CC=C7C=CC=CC8=CC=CC1=C8C7=C6C5=C4C3,0.79,3.7,39.0,1.2,1.13997,5.002499999999984,1.2,,1.5:1,DIO,,3 vol.%,glass/ITO/CuCrO2:100%/PBDD4T-2F:PC70BM/LiF/Al,direct,LiF,,X = 100%,,,chlorobenzene,,,-5.39,-3.61,,-6.1,-3.9,
83673,10.3390/nano11102633,10.3390/nano11102633,PTB7,PC71BM,PTB7,PC71BM,CCCCC(CC)COC(=O)c1sc2c(-c3cc4c(OCC(CC)CCCC)c5sccc5c(OCC(CC)CCCC)c4s3)scc2c1F,COC(=O)CCCC1(c2ccccc2)C23c4c5ccc6c7cc8c9c%10c(cc%11cc%12c%13c%14c(cc%15c%16ccc-5c2c%16c2c5c%16c%17c(c(c46)c7c9c%17c4c%10c%11c%13c4c%16c%14c%152)C513)C%12)C8,0.72,14.83,68.0,7.26,7.260768,0.0105785123967047,7.26,7.26,,,,,IZTO/Reference (f-PEDOT/f-Al),,,,,,,,,140.0,-5.19,-3.43,,-5.9,-3.9,
83674,10.3390/nano11102633,10.3390/nano11102633,PTB7,PC71BM,PTB7,PC71BM,CCCCC(CC)COC(=O)c1sc2c(-c3cc4c(OCC(CC)CCCC)c5sccc5c(OCC(CC)CCCC)c4s3)scc2c1F,COC(=O)CCCC1(c2ccccc2)C23c4c5ccc6c7cc8c9c%10c(cc%11cc%12c%13c%14c(cc%15c%16ccc-5c2c%16c2c5c%16c%17c(c(c46)c7c9c%17c4c%10c%11c%13c4c%16c%14c%152)C513)C%12)C8,0.72,15.08,69.3,7.52,7.524316799999999,0.0574042553191461,7.52,7.52,,,,,IZTO/p-PEDOT/f-Al,,,,,,,,,140.0,-5.19,-3.43,,-5.9,-3.9,
83675,10.3390/nano11102633,10.3390/nano11102633,PTB7,PC71BM,PTB7,PC71BM,CCCCC(CC)COC(=O)c1sc2c(-c3cc4c(OCC(CC)CCCC)c5sccc5c(OCC(CC)CCCC)c4s3)scc2c1F,COC(=O)CCCC1(c2ccccc2)C23c4c5ccc6c7cc8c9c%10c(cc%11cc%12c%13c%14c(cc%15c%16ccc-5c2c%16c2c5c%16c%17c(c(c46)c7c9c%17c4c%10c%11c%13c4c%16c%14c%152)C513)C%12)C8,0.72,16.05,68.8,7.95,7.950528,0.0066415094339633,7.95,7.95,1:1.5,"1,8-diiodooctane",,3 vol%,IZTO/f-PEDOT/p-Al,BHJ OPV,Ca,,PEDOT:PSS,,,o-dichlorobenzene,,,-5.19,-3.43,,-5.9,-3.9,
83676,10.3390/nano11102633,10.3390/nano11102633,PTB7,PC71BM,PTB7,PC71BM,CCCCC(CC)COC(=O)c1sc2c(-c3cc4c(OCC(CC)CCCC)c5sccc5c(OCC(CC)CCCC)c4s3)scc2c1F,COC(=O)CCCC1(c2ccccc2)C23c4c5ccc6c7cc8c9c%10c(cc%11cc%12c%13c%14c(cc%15c%16ccc-5c2c%16c2c5c%16c%17c(c(c46)c7c9c%17c4c%10c%11c%13c4c%16c%14c%152)C513)C%12)C8,0.72,16.81,69.0,8.34,8.351208,0.1343884892086317,8.34,8.34,1:1.5,"1,8-diiodooctane",,3 vol%,IZTO/p-PEDOT/p-Al,BHJ OPV,Ca,,PEDOT:PSS,,,o-dichlorobenzene,,,-5.19,-3.43,,-5.9,-3.9,
83677,10.3390/nano11102633,10.3390/nano11102633,PTB7,PC71BM,PTB7,PC71BM,CCCCC(CC)COC(=O)c1sc2c(-c3cc4c(OCC(CC)CCCC)c5sccc5c(OCC(CC)CCCC)c4s3)scc2c1F,COC(=O)CCCC1(c2ccccc2)C23c4c5ccc6c7cc8c9c%10c(cc%11cc%12c%13c%14c(cc%15c%16ccc-5c2c%16c2c5c%16c%17c(c(c46)c7c9c%17c4c%10c%11c%13c4c%16c%14c%152)C513)C%12)C8,0.72,17.07,68.9,8.58,8.4680856,1.3043636363636348,8.58,8.58,1:1.5,"1,8-diiodooctane",,3 vol%,ITO/p-PEDOT/p-Al,BHJ OPV,Ca,,PEDOT:PSS,,,o-dichlorobenzene,,,-5.19,-3.43,,-5.9,-3.9,
83678,10.3390/nano11102633,10.3390/nano11102633,PTB7,PC71BM,PTB7,PC71BM,CCCCC(CC)COC(=O)c1sc2c(-c3cc4c(OCC(CC)CCCC)c5sccc5c(OCC(CC)CCCC)c4s3)scc2c1F,COC(=O)CCCC1(c2ccccc2)C23c4c5ccc6c7cc8c9c%10c(cc%11cc%12c%13c%14c(cc%15c%16ccc-5c2c%16c2c5c%16c%17c(c(c46)c7c9c%17c4c%10c%11c%13c4c%16c%14c%152)C513)C%12)C8,0.71,13.69,61.8,6.01,6.006898199999999,0.0516106489184773,,,,,,,"After mechanical test, ITO",,,,,,,,,140.0,-5.19,-3.43,,-5.9,-3.9,
83679,10.3390/nano11102633,10.3390/nano11102633,PTB7,PC71BM,PTB7,PC71BM,CCCCC(CC)COC(=O)c1sc2c(-c3cc4c(OCC(CC)CCCC)c5sccc5c(OCC(CC)CCCC)c4s3)scc2c1F,COC(=O)CCCC1(c2ccccc2)C23c4c5ccc6c7cc8c9c%10c(cc%11cc%12c%13c%14c(cc%15c%16ccc-5c2c%16c2c5c%16c%17c(c(c46)c7c9c%17c4c%10c%11c%13c4c%16c%14c%152)C513)C%12)C8,0.71,16.01,68.2,7.75,7.752362200000001,0.0304800000000155,,,,,,,"After mechanical test, IZTO",,,,,,,,,140.0,-5.19,-3.43,,-5.9,-3.9,
83680,10.3390/nano12223987,10.3390/nano12223987,PTB7-Th,PC71BM,PTB7-Th,PC71BM,CCCCC(CC)COC(=O)c1sc2csc(-c3cc4c(-c5ccc(CC(CC)CCCC)s5)c5sccc5c(-c5ccc(CC(CC)CCCC)s5)c4s3)c2c1F,COC(=O)CCCC1(c2ccccc2)C23c4c5ccc6c7cc8c9c%10c(cc%11cc%12c%13c%14c(cc%15c%16ccc-5c2c%16c2c5c%16c%17c(c(c46)c7c9c%17c4c%10c%11c%13c4c%16c%14c%152)C513)C%12)C8,0.71,11.4,40.9,3.32,3.310446,0.2877710843373647,3.32,3.32,1:1.5,DIO,DIO,,PI/AgNW/HILE-100/PTB7-Th:PC71BM/ZnONP/Ag,normal,ZnONP,ZnO,HILE-100,HILE-100,,CB:DIO (97:3),chlorobenzene,,-5.21,-3.6,,-5.9,-3.9,
83681,10.3390/nano12223987,10.3390/nano12223987,PTB7-Th,PC71BM,PTB7-Th,PC71BM,CCCCC(CC)COC(=O)c1sc2csc(-c3cc4c(-c5ccc(CC(CC)CCCC)s5)c5sccc5c(-c5ccc(CC(CC)CCCC)s5)c4s3)c2c1F,COC(=O)CCCC1(c2ccccc2)C23c4c5ccc6c7cc8c9c%10c(cc%11cc%12c%13c%14c(cc%15c%16ccc-5c2c%16c2c5c%16c%17c(c(c46)c7c9c%17c4c%10c%11c%13c4c%16c%14c%152)C513)C%12)C8,0.76,16.63,48.8,6.17,6.1677344,0.0367196110210747,6.17,6.17,1:1.5,DIO,DIO,,PI/AgNW/ZnONP/PTB7-Th:PC71BM/MoO3/Ag,inverted,ZnONP,ZnO,MoO3,MoO3,,CB:DIO (97:3),chlorobenzene,,-5.21,-3.6,,-5.9,-3.9,
83682,10.3390/nano12223987,10.3390/nano12223987,PTB7-Th,PC71BM,PTB7-Th,PC71BM,CCCCC(CC)COC(=O)c1sc2csc(-c3cc4c(-c5ccc(CC(CC)CCCC)s5)c5sccc5c(-c5ccc(CC(CC)CCCC)s5)c4s3)c2c1F,COC(=O)CCCC1(c2ccccc2)C23c4c5ccc6c7cc8c9c%10c(cc%11cc%12c%13c%14c(cc%15c%16ccc-5c2c%16c2c5c%16c%17c(c(c46)c7c9c%17c4c%10c%11c%13c4c%16c%14c%152)C513)C%12)C8,0.77,11.29,36.4,3.14,3.1643612,0.7758343949044435,3.14,3.14,1:1.5,DIO,DIO,,Glass/ITO/HILE-100/PTB7-Th:PC71BM/ZnONP/Ag,normal,ZnONP,ZnO,HILE-100,HILE-100,,CB:DIO (97:3),chlorobenzene,,-5.21,-3.6,,-5.9,-3.9,
83683,10.3390/nano12223987,10.3390/nano12223987,PTB7-Th,PC71BM,PTB7-Th,PC71BM,CCCCC(CC)COC(=O)c1sc2csc(-c3cc4c(-c5ccc(CC(CC)CCCC)s5)c5sccc5c(-c5ccc(CC(CC)CCCC)s5)c4s3)c2c1F,COC(=O)CCCC1(c2ccccc2)C23c4c5ccc6c7cc8c9c%10c(cc%11cc%12c%13c%14c(cc%15c%16ccc-5c2c%16c2c5c%16c%17c(c(c46)c7c9c%17c4c%10c%11c%13c4c%16c%14c%152)C513)C%12)C8,0.75,15.74,57.3,6.76,6.764264999999999,0.0630917159763209,6.76,6.76,1:1.5,DIO,DIO,,Glass/ITO/ZnONP/PTB7-Th:PC71BM/MoO3/Ag,inverted,ZnONP,ZnO,MoO3,MoO3,,CB:DIO (97:3),chlorobenzene,,-5.21,-3.6,,-5.9,-3.9,
83684,10.3390/nano12223987,10.3390/nano12223987,PTB7-Th,PC71BM,PTB7-Th,PC71BM,CCCCC(CC)COC(=O)c1sc2csc(-c3cc4c(-c5ccc(CC(CC)CCCC)s5)c5sccc5c(-c5ccc(CC(CC)CCCC)s5)c4s3)c2c1F,COC(=O)CCCC1(c2ccccc2)C23c4c5ccc6c7cc8c9c%10c(cc%11cc%12c%13c%14c(cc%15c%16ccc-5c2c%16c2c5c%16c%17c(c(c46)c7c9c%17c4c%10c%11c%13c4c%16c%14c%152)C513)C%12)C8,0.79,10.21,48.4,3.88,3.9038956,0.6158659793814523,3.88,3.88,1:1.5,DIO,DIO,,PI/AgNW/ZnONP/PTB7-Th:PC71BM/PH1000,inverted,ZnONP,ZnO,MoO3,MoO3,,CB:DIO (97:3),chlorobenzene,,-5.21,-3.6,,-5.9,-3.9,
83685,10.3390/nano12223987,10.3390/nano12223987,PTB7-Th,PC71BM,PTB7-Th,PC71BM,CCCCC(CC)COC(=O)c1sc2csc(-c3cc4c(-c5ccc(CC(CC)CCCC)s5)c5sccc5c(-c5ccc(CC(CC)CCCC)s5)c4s3)c2c1F,COC(=O)CCCC1(c2ccccc2)C23c4c5ccc6c7cc8c9c%10c(cc%11cc%12c%13c%14c(cc%15c%16ccc-5c2c%16c2c5c%16c%17c(c(c46)c7c9c%17c4c%10c%11c%13c4c%16c%14c%152)C513)C%12)C8,0.78,8.3,49.96,3.23,3.2344104,0.1365448916408748,3.23,3.23,1:1.5,DIO,DIO,,PI/AgNW/ZnONP/PTB7-Th:PC71BM/PH1000,inverted,ZnONP,ZnO,MoO3,MoO3,,CB:DIO (97:3),chlorobenzene,,-5.21,-3.6,,-5.9,-3.9,
83686,10.3390/nano12223996,10.3390/nano12223996,PTB7,PC71BM,PTB7,PC71BM,CCCCC(CC)COC(=O)c1sc2c(-c3cc4c(OCC(CC)CCCC)c5sccc5c(OCC(CC)CCCC)c4s3)scc2c1F,COC(=O)CCCC1(c2ccccc2)C23c4c5ccc6c7cc8c9c%10c(cc%11cc%12c%13c%14c(cc%15c%16ccc-5c2c%16c2c5c%16c%17c(c(c46)c7c9c%17c4c%10c%11c%13c4c%16c%14c%152)C513)C%12)C8,0.72,15.26,67.9,7.47,7.4603088,0.1297349397590333,7.47,,1:1.5,DIO,,3 vol%,Reference (f-ZnO/f-Ag),,,,,,100.0,CB,,,-5.19,-3.43,,-5.9,-3.9,
83687,10.3390/nano12223996,10.3390/nano12223996,PTB7,PC71BM,PTB7,PC71BM,CCCCC(CC)COC(=O)c1sc2c(-c3cc4c(OCC(CC)CCCC)c5sccc5c(OCC(CC)CCCC)c4s3)scc2c1F,COC(=O)CCCC1(c2ccccc2)C23c4c5ccc6c7cc8c9c%10c(cc%11cc%12c%13c%14c(cc%15c%16ccc-5c2c%16c2c5c%16c%17c(c(c46)c7c9c%17c4c%10c%11c%13c4c%16c%14c%152)C513)C%12)C8,0.73,16.06,67.8,7.95,7.948736399999999,0.01589433962266,7.95,,1:1.5,DIO,,3 vol%,"Pattern period of 1D grating (f-ZnO/pAg), 760 nm",,,,,,100.0,CB,,,-5.19,-3.43,,-5.9,-3.9,
83688,10.3390/nano12223996,10.3390/nano12223996,PTB7,PC71BM,PTB7,PC71BM,CCCCC(CC)COC(=O)c1sc2c(-c3cc4c(OCC(CC)CCCC)c5sccc5c(OCC(CC)CCCC)c4s3)scc2c1F,COC(=O)CCCC1(c2ccccc2)C23c4c5ccc6c7cc8c9c%10c(cc%11cc%12c%13c%14c(cc%15c%16ccc-5c2c%16c2c5c%16c%17c(c(c46)c7c9c%17c4c%10c%11c%13c4c%16c%14c%152)C513)C%12)C8,0.73,16.23,68.0,8.06,8.056572,0.0425310173697434,8.06,,1:1.5,DIO,,3 vol%,"Pattern period of 1D grating (f-ZnO/pAg), 600 nm",,,,,,100.0,CB,,,-5.19,-3.43,,-5.9,-3.9,
83689,10.3390/nano12223996,10.3390/nano12223996,PTB7,PC71BM,PTB7,PC71BM,CCCCC(CC)COC(=O)c1sc2c(-c3cc4c(OCC(CC)CCCC)c5sccc5c(OCC(CC)CCCC)c4s3)scc2c1F,COC(=O)CCCC1(c2ccccc2)C23c4c5ccc6c7cc8c9c%10c(cc%11cc%12c%13c%14c(cc%15c%16ccc-5c2c%16c2c5c%16c%17c(c(c46)c7c9c%17c4c%10c%11c%13c4c%16c%14c%152)C513)C%12)C8,0.73,16.55,68.0,8.21,8.21542,0.0660170523751411,8.21,,1:1.5,DIO,,3 vol%,"Pattern period of 1D grating (f-ZnO/pAg), 500 nm",,,,,,100.0,CB,,,-5.19,-3.43,,-5.9,-3.9,
83690,10.3390/nano12223996,10.3390/nano12223996,PTB7,PC71BM,PTB7,PC71BM,CCCCC(CC)COC(=O)c1sc2c(-c3cc4c(OCC(CC)CCCC)c5sccc5c(OCC(CC)CCCC)c4s3)scc2c1F,COC(=O)CCCC1(c2ccccc2)C23c4c5ccc6c7cc8c9c%10c(cc%11cc%12c%13c%14c(cc%15c%16ccc-5c2c%16c2c5c%16c%17c(c(c46)c7c9c%17c4c%10c%11c%13c4c%16c%14c%152)C513)C%12)C8,0.73,16.78,68.1,8.34,8.3418414,0.0220791366906474,8.34,,1:1.5,DIO,,3 vol%,"Pattern period of 1D grating (f-ZnO/pAg), 400 nm",,,,,,100.0,CB,,,-5.19,-3.43,,-5.9,-3.9,
83691,10.3390/nano14211733,10.3390/nano14211733,ZnPc,C60,ZnPc,C60,[Zn].c1ccc2c(c1)-c1nc-2nc2[nH]c(nc3nc([nH]c4nc(n1)-c1ccccc1-4)-c1ccccc1-3)c1ccccc21,c12c3c4c5c1c1c6c7c2c2c8c3c3c9c4c4c%10c5c5c1c1c6c6c%11c7c2c2c7c8c3c3c8c9c4c4c9c%10c5c5c1c1c6c6c%11c2c2c7c3c3c8c4c4c9c5c1c1c6c2c3c41,0.24,7.5e-05,19.0,3e-06,3.4199999999999994e-06,13.99999999999998,,,1:1,,,,ITO/active layer/Al,,,,,,105.0,DMSO,DMSO,,,,,,,
83692,10.3390/nano14211733,10.3390/nano14211733,ZnPc,AMC14,ZnPc,AMC14,[Zn].c1ccc2c(c1)-c1nc-2nc2[nH]c(nc3nc([nH]c4nc(n1)-c1ccccc1-4)-c1ccccc1-3)c1ccccc21,,0.12,0.067,28.0,0.0022,0.0022512,2.3272727272727245,,,1:1,,,,ITO/active layer/Al,,,,,,145.0,DMSO,DMSO,,,,,,,
83701,10.3390/nanoenergyadv4030014,10.3390/nanoenergyadv4030014,PBDB-T,ITIC,PBDB-T,ITIC,CCCCC(CC)Cc1ccc(-c2c3cc(-c4ccc(-c5sc(-c6cccs6)c6c5C(=O)c5c(CC(CC)CCCC)sc(CC(CC)CCCC)c5C6=O)s4)sc3c(-c3ccc(CC(CC)CCCC)s3)c3ccsc23)s1,CCCCCCc1ccc(C2(c3ccc(CCCCCC)cc3)c3cc4c(cc3-c3sc5cc(C=C6C(=O)c7ccccc7C6=C(C#N)C#N)sc5c32)C(c2ccc(CCCCCC)cc2)(c2ccc(CCCCCC)cc2)c2c-4sc3cc(C=C4C(=O)c5ccccc5C4=C(C#N)C#N)sc23)cc1,0.74,14.63,49.15,5.34,5.3210773,0.354357677902623,5.2,5.34,1:1,"1,8-diiodooctane",,,,OPV,ZnO,,No HTL,,,chlorobenzene,,160.0,-5.33,-3.48,,-5.576,-3.916,
83702,10.3390/nanoenergyadv4030014,10.3390/nanoenergyadv4030014,PBDB-T,ITIC,PBDB-T,ITIC,CCCCC(CC)Cc1ccc(-c2c3cc(-c4ccc(-c5sc(-c6cccs6)c6c5C(=O)c5c(CC(CC)CCCC)sc(CC(CC)CCCC)c5C6=O)s4)sc3c(-c3ccc(CC(CC)CCCC)s3)c3ccsc23)s1,CCCCCCc1ccc(C2(c3ccc(CCCCCC)cc3)c3cc4c(cc3-c3sc5cc(C=C6C(=O)c7ccccc7C6=C(C#N)C#N)sc5c32)C(c2ccc(CCCCCC)cc2)(c2ccc(CCCCCC)cc2)c2c-4sc3cc(C=C4C(=O)c5ccccc5C4=C(C#N)C#N)sc23)cc1,0.89,16.36,71.13,10.38,10.356812519999998,0.2233861271676539,9.68,10.38,1:1,"1,8-diiodooctane",,,,OPV,ZnO,,MoO3,MoO3,,chlorobenzene,,160.0,-5.33,-3.48,,-5.576,-3.916,
83703,10.3390/nanoenergyadv4030014,10.3390/nanoenergyadv4030014,PBDB-T,ITIC,PBDB-T,ITIC,CCCCC(CC)Cc1ccc(-c2c3cc(-c4ccc(-c5sc(-c6cccs6)c6c5C(=O)c5c(CC(CC)CCCC)sc(CC(CC)CCCC)c5C6=O)s4)sc3c(-c3ccc(CC(CC)CCCC)s3)c3ccsc23)s1,CCCCCCc1ccc(C2(c3ccc(CCCCCC)cc3)c3cc4c(cc3-c3sc5cc(C=C6C(=O)c7ccccc7C6=C(C#N)C#N)sc5c32)C(c2ccc(CCCCCC)cc2)(c2ccc(CCCCCC)cc2)c2c-4sc3cc(C=C4C(=O)c5ccccc5C4=C(C#N)C#N)sc23)cc1,0.9,16.07,70.31,10.12,10.1689353,0.4835503952569358,9.78,10.12,1:1,"1,8-diiodooctane",,,,OPV,ZnO,,MoS2,MoS2,,chlorobenzene,,160.0,-5.33,-3.48,,-5.576,-3.916,
83704,10.3390/nanoenergyadv4030014,10.3390/nanoenergyadv4030014,PBDB-T,ITIC,PBDB-T,ITIC,CCCCC(CC)Cc1ccc(-c2c3cc(-c4ccc(-c5sc(-c6cccs6)c6c5C(=O)c5c(CC(CC)CCCC)sc(CC(CC)CCCC)c5C6=O)s4)sc3c(-c3ccc(CC(CC)CCCC)s3)c3ccsc23)s1,CCCCCCc1ccc(C2(c3ccc(CCCCCC)cc3)c3cc4c(cc3-c3sc5cc(C=C6C(=O)c7ccccc7C6=C(C#N)C#N)sc5c32)C(c2ccc(CCCCCC)cc2)(c2ccc(CCCCCC)cc2)c2c-4sc3cc(C=C4C(=O)c5ccccc5C4=C(C#N)C#N)sc23)cc1,0.89,13.94,71.04,8.86,8.81364864,0.5231530474040539,7.21,8.86,1:1,"1,8-diiodooctane",,,,OPV,ZnO,,MoSe2,MoSe2,,chlorobenzene,,160.0,-5.33,-3.48,,-5.576,-3.916,
83705,10.3390/nanoenergyadv4030014,10.3390/nanoenergyadv4030014,PBDB-T,ITIC,PBDB-T,ITIC,CCCCC(CC)Cc1ccc(-c2c3cc(-c4ccc(-c5sc(-c6cccs6)c6c5C(=O)c5c(CC(CC)CCCC)sc(CC(CC)CCCC)c5C6=O)s4)sc3c(-c3ccc(CC(CC)CCCC)s3)c3ccsc23)s1,CCCCCCc1ccc(C2(c3ccc(CCCCCC)cc3)c3cc4c(cc3-c3sc5cc(C=C6C(=O)c7ccccc7C6=C(C#N)C#N)sc5c32)C(c2ccc(CCCCCC)cc2)(c2ccc(CCCCCC)cc2)c2c-4sc3cc(C=C4C(=O)c5ccccc5C4=C(C#N)C#N)sc23)cc1,0.89,16.06,68.46,9.82,9.785261639999998,0.353751120162955,7.76,9.82,1:1,"1,8-diiodooctane",,0.75% v/v,inverted,OPV,ZnO,,WS2,WS2,,chlorobenzene,,160.0,-5.33,-3.48,,-5.576,-3.916,
83706,10.3390/nanoenergyadv4030014,10.3390/nanoenergyadv4030014,PBDB-T,ITIC,PBDB-T,ITIC,CCCCC(CC)Cc1ccc(-c2c3cc(-c4ccc(-c5sc(-c6cccs6)c6c5C(=O)c5c(CC(CC)CCCC)sc(CC(CC)CCCC)c5C6=O)s4)sc3c(-c3ccc(CC(CC)CCCC)s3)c3ccsc23)s1,CCCCCCc1ccc(C2(c3ccc(CCCCCC)cc3)c3cc4c(cc3-c3sc5cc(C=C6C(=O)c7ccccc7C6=C(C#N)C#N)sc5c32)C(c2ccc(CCCCCC)cc2)(c2ccc(CCCCCC)cc2)c2c-4sc3cc(C=C4C(=O)c5ccccc5C4=C(C#N)C#N)sc23)cc1,0.89,13.29,67.28,7.96,7.957945679999999,0.0258080402010168,6.51,7.96,1:1,"1,8-diiodooctane",,0.75% v/v,inverted,OPV,ZnO,,WSe2,WSe2,,chlorobenzene,,160.0,-5.33,-3.48,,-5.576,-3.916,
83716,10.3390/polym12040992,10.3390/polym12040992,P3HT,PCBM,P3HT,PCBM,CCCCCCc1ccsc1,CCCCC(=O)OCC1(C2=CC=CC=C2)C3=CC=CC4=CC=CC5=CC=CC6=CC=CC7=CC=CC1=C7C6=C5C4=C3,0.59,9.65,57.1,3.27,3.2509885,0.5813914373088672,,,1:0.8 by weight,,,,ITO/PEDOT:PSS/P3HT:PCBM/LiF/Al,conventional,LiF,,PEDOT:PSS,PEDOT:PSS,120.0,monochlorobenzene,,150.0,-5.01,-3.12,,-6.1,-3.7,
83717,10.3390/polym12040992,10.3390/polym12040992,P3HT,PCBM,P3HT,PCBM,CCCCCCc1ccsc1,CCCCC(=O)OCC1(C2=CC=CC=C2)C3=CC=CC4=CC=CC5=CC=CC6=CC=CC7=CC=CC1=C7C6=C5C4=C3,0.58,9.18,57.6,3.08,3.0668543999999995,0.4268051948052121,,,1:0.8 by weight,,,,ITO/PEDOT:PSS/P3HT:PCBM/LiF/Al,conventional,LiF,,PEDOT:PSS,PEDOT:PSS,120.0,monochlorobenzene,,150.0,-5.01,-3.12,,-6.1,-3.7,
83718,10.3390/polym12040992,10.3390/polym12040992,P3HT,PCBM,P3HT,PCBM,CCCCCCc1ccsc1,CCCCC(=O)OCC1(C2=CC=CC=C2)C3=CC=CC4=CC=CC5=CC=CC6=CC=CC7=CC=CC1=C7C6=C5C4=C3,0.57,9.08,57.6,2.98,2.9811456,0.038442953020122,,,1:0.8 by weight,,,,ITO/PEDOT:PSS/P3HT:PCBM/LiF/Al,conventional,LiF,,PEDOT:PSS,PEDOT:PSS,120.0,monochlorobenzene,,150.0,-5.01,-3.12,,-6.1,-3.7,
83719,10.3390/polym12040992,10.3390/polym12040992,P3HT,PCBM,P3HT,PCBM,CCCCCCc1ccsc1,CCCCC(=O)OCC1(C2=CC=CC=C2)C3=CC=CC4=CC=CC5=CC=CC6=CC=CC7=CC=CC1=C7C6=C5C4=C3,0.55,8.86,56.7,2.76,2.762991,0.1083695652173981,,,1:0.8 by weight,,,,ITO/PEDOT:PSS/P3HT:PCBM/LiF/Al,conventional,LiF,,PEDOT:PSS,PEDOT:PSS,120.0,monochlorobenzene,,150.0,-5.01,-3.12,,-6.1,-3.7,
83720,10.3390/polym12040992,10.3390/polym12040992,P3HT,PCBM,P3HT,PCBM,CCCCCCc1ccsc1,CCCCC(=O)OCC1(C2=CC=CC=C2)C3=CC=CC4=CC=CC5=CC=CC6=CC=CC7=CC=CC1=C7C6=C5C4=C3,0.53,8.75,54.0,2.5,2.5042500000000003,0.1700000000000123,,,1:0.8 by weight,,,,ITO/PEDOT:PSS/P3HT:PCBM/LiF/Al,conventional,LiF,,PEDOT:PSS,PEDOT:PSS,120.0,monochlorobenzene,,150.0,-5.01,-3.12,,-6.1,-3.7,
83721,10.3390/polym12040992,10.3390/polym12040992,P3HT,PCBM,P3HT,PCBM,CCCCCCc1ccsc1,CCCCC(=O)OCC1(C2=CC=CC=C2)C3=CC=CC4=CC=CC5=CC=CC6=CC=CC7=CC=CC1=C7C6=C5C4=C3,0.61,9.27,66.7,3.77,3.7716849,0.0446923076923162,,,1:0.8,,,,conventional,organic solar cell,LiF,,MoO3,MoO3,120.0,monochlorobenzene,,150.0,-5.01,-3.12,,-6.1,-3.7,
83722,10.3390/polym12040992,10.3390/polym12040992,P3HT,PCBM,P3HT,PCBM,CCCCCCc1ccsc1,CCCCC(=O)OCC1(C2=CC=CC=C2)C3=CC=CC4=CC=CC5=CC=CC6=CC=CC7=CC=CC1=C7C6=C5C4=C3,0.6,9.17,65.5,3.58,3.60381,0.6650837988826721,,,1:0.8,,,,,organic solar cell,LiF,,MoO3,MoO3,120.0,monochlorobenzene,,150.0,-5.01,-3.12,,-6.1,-3.7,
83723,10.3390/polym12040992,10.3390/polym12040992,P3HT,PCBM,P3HT,PCBM,CCCCCCc1ccsc1,CCCCC(=O)OCC1(C2=CC=CC=C2)C3=CC=CC4=CC=CC5=CC=CC6=CC=CC7=CC=CC1=C7C6=C5C4=C3,0.58,9.17,64.5,3.44,3.430497,0.2762500000000011,,,1:0.8 by weight,,,,ITO/MoO3/P3HT:PCBM/LiF/Al,conventional,LiF,,MoO3,MoO3,120.0,monochlorobenzene,,150.0,-5.01,-3.12,,-6.1,-3.7,
83724,10.3390/polym12040992,10.3390/polym12040992,P3HT,PCBM,P3HT,PCBM,CCCCCCc1ccsc1,CCCCC(=O)OCC1(C2=CC=CC=C2)C3=CC=CC4=CC=CC5=CC=CC6=CC=CC7=CC=CC1=C7C6=C5C4=C3,0.57,9.18,63.3,3.3,3.3122358,0.3707818181818187,,,1:0.8 by weight,,,,ITO/MoO3/P3HT:PCBM/LiF/Al,conventional,LiF,,MoO3,MoO3,120.0,monochlorobenzene,,150.0,-5.01,-3.12,,-6.1,-3.7,
83725,10.3390/polym12040992,10.3390/polym12040992,P3HT,PCBM,P3HT,PCBM,CCCCCCc1ccsc1,CCCCC(=O)OCC1(C2=CC=CC=C2)C3=CC=CC4=CC=CC5=CC=CC6=CC=CC7=CC=CC1=C7C6=C5C4=C3,0.55,9.15,62.0,3.14,3.1201500000000006,0.6321656050955248,,,1:0.8 by weight,,,,ITO/MoO3/P3HT:PCBM/LiF/Al,conventional,LiF,,MoO3,MoO3,120.0,monochlorobenzene,,150.0,-5.01,-3.12,,-6.1,-3.7,
83726,10.3390/polym12112598,10.3390/polym12112598,LGC-D073,PC71BM,LGC-D073,PC71BM,,COC(=O)CCCC1(c2ccccc2)C23c4c5ccc6c7cc8c9c%10c(cc%11cc%12c%13c%14c(cc%15c%16ccc-5c2c%16c2c5c%16c%17c(c(c46)c7c9c%17c4c%10c%11c%13c4c%16c%14c%152)C513)C%12)C8,0.75,11.64,59.0,5.17,5.1507000000000005,0.3733075435202984,4.85,5.17,,,,,ITO/ZnO/active layer/MoO3/Ag,inverted,ZnO,ZnO,MoO3,MoO3,,chlorobenzene,chlorobenzene,,,,,-5.9,-3.9,
83727,10.3390/polym12112598,10.3390/polym12112598,LGC-D073,PC71BM,LGC-D073,PC71BM,,COC(=O)CCCC1(c2ccccc2)C23c4c5ccc6c7cc8c9c%10c(cc%11cc%12c%13c%14c(cc%15c%16ccc-5c2c%16c2c5c%16c%17c(c(c46)c7c9c%17c4c%10c%11c%13c4c%16c%14c%152)C513)C%12)C8,0.31,10.46,27.0,0.87,0.875502,0.632413793103449,0.5,0.87,,,,,ITO/ZnO/active layer/MoO3/Ag,inverted,ZnO,ZnO,MoO3,MoO3,,chlorobenzene,chlorobenzene,,,,,-5.9,-3.9,
83732,10.3390/polym13152398,10.3390/polym13152398,PM6,Y6,PM6,Y6,COC(=O)C(C)(C)c1cc(C)cc(-c2sc3c4sc5cc(/C=C6/C(=O)c7cc(F)cc(c7)C(=O)/C6=C\c6cc(C(C)(C)C(=O)OC)c(-c7cc(C)cc(C(C)(C)C(=O)OC)c7)s6)sc5c4c(C(C)(C)C(=O)OC)ccc2-3)c1,CCCCCCCCCCCc1c(/C=C2\C(=O)c3cc(F)c(F)cc3C2=C(C#N)C#N)sc2c1sc1c3c4nsnc4c4c5sc6c(CCCCCCCCCCC)c(/C=C7\C(=O)c8cc(F)c(F)cc8C7=C(C#N)C#N)sc6c5n(CC(CC)CCCC)c4c3n(CC(CC)CCCC)c21,0.83,24.8,68.3,14.03,14.058872,0.205787598004275,,,1:1.2,"1,8-diiodooctane",,0.5 vol%,ITO/PEDOT:PSS/active layer/PDINO/Ag,conventional,PDINO,PDINO,PEDOT:PSS,PEDOT:PSS,,chloroform,chloroform,80.0,-5.56,-3.65,,-5.65,-4.09,
83736,10.3390/polym13152398,10.3390/polym13152398,PM6,ITIC-M,PM6,ITIC-M,COC(=O)C(C)(C)c1cc(C)cc(-c2sc3c4sc5cc(/C=C6/C(=O)c7cc(F)cc(c7)C(=O)/C6=C\c6cc(C(C)(C)C(=O)OC)c(-c7cc(C)cc(C(C)(C)C(=O)OC)c7)s6)sc5c4c(C(C)(C)C(=O)OC)ccc2-3)c1,CCCCCCc1ccc(C2(c3ccc(CCCCCC)cc3)c3cc4c(cc3-c3sc5cc(C=C6C(=O)c7ccc(C)cc7C6=C(C#N)C#N)sc5c32)C(c2ccc(CCCCCC)cc2)(c2ccc(CCCCCC)cc2)c2c-4sc3cc(C=C4C(=O)c5ccc(C)cc5C4=C(C#N)C#N)sc23)cc1,1.02,13.27,51.26,6.96,6.938246039999999,0.3125568965517347,,,,"1,8-diiodooctane",,0.5 vol%,ITO/PEDOT:PSS/active layer/PDINO/Ag,conventional,PDINO,PDINO,PEDOT:PSS,PEDOT:PSS,,chloroform,chloroform,80.0,-5.56,-3.65,,,,
83748,10.3390/polym14050862,10.3390/polym14050862,P3HT,PCBM,P3HT,PCBM,CCCCCCc1ccsc1,CCCCC(=O)OCC1(C2=CC=CC=C2)C3=CC=CC4=CC=CC5=CC=CC6=CC=CC7=CC=CC1=C7C6=C5C4=C3,,13.5,,7.05,,,,,,,,,ITO/PEDOT:PSS/P3HT:PCBM/ZnO/Al,conventional,ZnO,ZnO,PEDOT:PSS,PEDOT:PSS,,,,,-5.01,-3.12,,-6.1,-3.7,
83749,10.3390/polym14050862,10.3390/polym14050862,P3HT,PCBM,P3HT,PCBM,CCCCCCc1ccsc1,CCCCC(=O)OCC1(C2=CC=CC=C2)C3=CC=CC4=CC=CC5=CC=CC6=CC=CC7=CC=CC1=C7C6=C5C4=C3,,14.05,,7.34,,,,,,,,,ITO/PEDOT:PSS/P3HT:PCBM/ZnO/Al,conventional,ZnO,ZnO,PEDOT:PSS,PEDOT:PSS,200.0,,,,-5.01,-3.12,,-6.1,-3.7,
83750,10.3390/polym14050862,10.3390/polym14050862,P3HT,PCBM,P3HT,PCBM,CCCCCCc1ccsc1,CCCCC(=O)OCC1(C2=CC=CC=C2)C3=CC=CC4=CC=CC5=CC=CC6=CC=CC7=CC=CC1=C7C6=C5C4=C3,,13.98,,7.3,,,,,,,,,ITO/PEDOT:PSS/P3HT:PCBM/ZnO/Al,conventional,ZnO,ZnO,PEDOT:PSS,PEDOT:PSS,,,,,-5.01,-3.12,,-6.1,-3.7,
83751,10.3390/polym14050862,10.3390/polym14050862,P3HT,PCBM,P3HT,PCBM,CCCCCCc1ccsc1,CCCCC(=O)OCC1(C2=CC=CC=C2)C3=CC=CC4=CC=CC5=CC=CC6=CC=CC7=CC=CC1=C7C6=C5C4=C3,,14.31,,7.47,,,,,,,,,ITO/PEDOT:PSS/P3HT:PCBM/ZnO/Al,conventional,ZnO,ZnO,PEDOT:PSS,PEDOT:PSS,200.0,,,,-5.01,-3.12,,-6.1,-3.7,
83752,10.3390/polym14050862,10.3390/polym14050862,P3HT,PCBM,P3HT,PCBM,CCCCCCc1ccsc1,CCCCC(=O)OCC1(C2=CC=CC=C2)C3=CC=CC4=CC=CC5=CC=CC6=CC=CC7=CC=CC1=C7C6=C5C4=C3,,14.21,,7.43,,,,,,,,,ITO/PEDOT:PSS/P3HT:PCBM/ZnO/Al,conventional,ZnO,ZnO,PEDOT:PSS,PEDOT:PSS,200.0,,,,-5.01,-3.12,,-6.1,-3.7,
83753,10.3390/polym14050862,10.3390/polym14050862,P3HT,PCBM,P3HT,PCBM,CCCCCCc1ccsc1,CCCCC(=O)OCC1(C2=CC=CC=C2)C3=CC=CC4=CC=CC5=CC=CC6=CC=CC7=CC=CC1=C7C6=C5C4=C3,,14.17,,7.4,,,,,,,,,ITO/PEDOT:PSS/P3HT:PCBM/ZnO/Al,conventional,ZnO,ZnO,PEDOT:PSS,PEDOT:PSS,200.0,,,,-5.01,-3.12,,-6.1,-3.7,
83754,10.3390/polym14050862,10.3390/polym14050862,P3HT,PCBM,P3HT,PCBM,CCCCCCc1ccsc1,CCCCC(=O)OCC1(C2=CC=CC=C2)C3=CC=CC4=CC=CC5=CC=CC6=CC=CC7=CC=CC1=C7C6=C5C4=C3,,14.47,,7.56,,,,,,,,,ITO/PEDOT:PSS/P3HT:PCBM/ZnO/Al,conventional,ZnO,ZnO,PEDOT:PSS,PEDOT:PSS,200.0,,,,-5.01,-3.12,,-6.1,-3.7,
83755,10.3390/polym14050862,10.3390/polym14050862,P3HT,PCBM,P3HT,PCBM,CCCCCCc1ccsc1,CCCCC(=O)OCC1(C2=CC=CC=C2)C3=CC=CC4=CC=CC5=CC=CC6=CC=CC7=CC=CC1=C7C6=C5C4=C3,,14.33,,7.49,,,,,,,,,ITO/PEDOT:PSS/P3HT:PCBM/ZnO/Al,conventional,ZnO,ZnO,PEDOT:PSS,PEDOT:PSS,200.0,,,,-5.01,-3.12,,-6.1,-3.7,
83756,10.3390/polym14050862,10.3390/polym14050862,P3HT,PCBM,P3HT,PCBM,CCCCCCc1ccsc1,CCCCC(=O)OCC1(C2=CC=CC=C2)C3=CC=CC4=CC=CC5=CC=CC6=CC=CC7=CC=CC1=C7C6=C5C4=C3,,14.37,,7.51,,,,,,,,,ITO/PEDOT:PSS/P3HT:PCBM/ZnO/Al,conventional,ZnO,ZnO,PEDOT:PSS,PEDOT:PSS,200.0,,,,-5.01,-3.12,,-6.1,-3.7,
83757,10.3390/polym14050862,10.3390/polym14050862,P3HT,PCBM,P3HT,PCBM,CCCCCCc1ccsc1,CCCCC(=O)OCC1(C2=CC=CC=C2)C3=CC=CC4=CC=CC5=CC=CC6=CC=CC7=CC=CC1=C7C6=C5C4=C3,,14.65,,7.66,,,,,,,,,ITO/PEDOT:PSS/P3HT:PCBM/ZnO/Al,conventional,ZnO,ZnO,PEDOT:PSS,PEDOT:PSS,200.0,,,,-5.01,-3.12,,-6.1,-3.7,
