Repository: JiYiqaq/PCE-KA-GNN

# Data directory

- `raw/Active_Database.csv` is the immutable source dataset bundled under CC BY 4.0. Do not overwrite it with processed data.
- `processed/` is created and populated by the training pipeline. Generated `.pt` and `.pth` caches are intentionally ignored by Git because they can exceed GitHub's normal single-file limit.

See `../DATA_LICENSE.md` for provenance, license and checksum information.

File: data/raw/Active_Database.csv (part 283 of 471)
id,doi,doi_norm,donor,acceptor,donor_canonical,acceptor_canonical,donor_smiles,acceptor_smiles,voc,jsc,ff,pce,pce_recomputed,pce_relative_error_percent,pce_avg,pce_best,d_a_ratio,additive,additive_canonical,additive_ratio,device_structure,device_type,etl,etl_canonical,htl,htl_canonical,active_layer_thickness,solvent,solvent_canonical,annealing_temp,homo_d,lumo_d,eg_d,homo_a,lumo_a,eg_a
83758,10.3390/polym14050862,10.3390/polym14050862,P3HT,PCBM,P3HT,PCBM,CCCCCCc1ccsc1,CCCCC(=O)OCC1(C2=CC=CC=C2)C3=CC=CC4=CC=CC5=CC=CC6=CC=CC7=CC=CC1=C7C6=C5C4=C3,,14.54,,7.55,,,,,,,,,ITO/PEDOT:PSS/P3HT:PCBM/ZnO/Al,conventional,ZnO,ZnO,PEDOT:PSS,PEDOT:PSS,200.0,,,,-5.01,-3.12,,-6.1,-3.7,
83759,10.3390/polym14050862,10.3390/polym14050862,P3HT,PCBM,P3HT,PCBM,CCCCCCc1ccsc1,CCCCC(=O)OCC1(C2=CC=CC=C2)C3=CC=CC4=CC=CC5=CC=CC6=CC=CC7=CC=CC1=C7C6=C5C4=C3,,14.36,,7.5,,,,,,,,,ITO/PEDOT:PSS/P3HT:PCBM/ZnO/Al,conventional,ZnO,ZnO,PEDOT:PSS,PEDOT:PSS,200.0,,,,-5.01,-3.12,,-6.1,-3.7,
83761,10.3390/polym14050862,10.3390/polym14050862,P3HT,PCBM,P3HT,PCBM,CCCCCCc1ccsc1,CCCCC(=O)OCC1(C2=CC=CC=C2)C3=CC=CC4=CC=CC5=CC=CC6=CC=CC7=CC=CC1=C7C6=C5C4=C3,,15.16,,7.92,,,,,,,,,ITO/PEDOT:PSS/P3HT:PCBM/ZnO/Al,conventional,ZnO,ZnO,PEDOT:PSS,PEDOT:PSS,200.0,,,,-5.01,-3.12,,-6.1,-3.7,
83762,10.3390/polym14050862,10.3390/polym14050862,P3HT,PCBM,P3HT,PCBM,CCCCCCc1ccsc1,CCCCC(=O)OCC1(C2=CC=CC=C2)C3=CC=CC4=CC=CC5=CC=CC6=CC=CC7=CC=CC1=C7C6=C5C4=C3,,15.42,,8.02,,,,,,,,,ITO/PEDOT:PSS/P3HT:PCBM/ZnO/Al,conventional,ZnO,ZnO,PEDOT:PSS,PEDOT:PSS,200.0,,,,-5.01,-3.12,,-6.1,-3.7,
83763,10.3390/polym14050862,10.3390/polym14050862,P3HT,PCBM,P3HT,PCBM,CCCCCCc1ccsc1,CCCCC(=O)OCC1(C2=CC=CC=C2)C3=CC=CC4=CC=CC5=CC=CC6=CC=CC7=CC=CC1=C7C6=C5C4=C3,,15.55,,8.12,,,,,,,,,ITO/PEDOT:PSS/P3HT:PCBM/ZnO/Al,conventional,ZnO,ZnO,PEDOT:PSS,PEDOT:PSS,200.0,,,,-5.01,-3.12,,-6.1,-3.7,
83764,10.3390/polym14050862,10.3390/polym14050862,P3HT,PCBM,P3HT,PCBM,CCCCCCc1ccsc1,CCCCC(=O)OCC1(C2=CC=CC=C2)C3=CC=CC4=CC=CC5=CC=CC6=CC=CC7=CC=CC1=C7C6=C5C4=C3,,15.44,,8.07,,,,,,,,,ITO/PEDOT:PSS/P3HT:PCBM/ZnO/Al,conventional,ZnO,ZnO,PEDOT:PSS,PEDOT:PSS,200.0,,,,-5.01,-3.12,,-6.1,-3.7,
83765,10.3390/polym14050862,10.3390/polym14050862,P3HT,PCBM,P3HT,PCBM,CCCCCCc1ccsc1,CCCCC(=O)OCC1(C2=CC=CC=C2)C3=CC=CC4=CC=CC5=CC=CC6=CC=CC7=CC=CC1=C7C6=C5C4=C3,,15.93,,8.33,,,,,,,,,ITO/PEDOT:PSS/P3HT:PCBM/ZnO/Al,conventional,ZnO,ZnO,PEDOT:PSS,PEDOT:PSS,200.0,,,,-5.01,-3.12,,-6.1,-3.7,
83766,10.3390/polym14050862,10.3390/polym14050862,P3HT,PCBM,P3HT,PCBM,CCCCCCc1ccsc1,CCCCC(=O)OCC1(C2=CC=CC=C2)C3=CC=CC4=CC=CC5=CC=CC6=CC=CC7=CC=CC1=C7C6=C5C4=C3,,13.0,,6.79,,,,,,,,,ITO/PEDOT:PSS/P3HT:PCBM/ZnO/Al,conventional,ZnO,ZnO,PEDOT:PSS,PEDOT:PSS,,,,,-5.01,-3.12,,-6.1,-3.7,
83767,10.3390/polym14050862,10.3390/polym14050862,P3HT,PCBM,P3HT,PCBM,CCCCCCc1ccsc1,CCCCC(=O)OCC1(C2=CC=CC=C2)C3=CC=CC4=CC=CC5=CC=CC6=CC=CC7=CC=CC1=C7C6=C5C4=C3,,15.93,,8.32,,,,,,,,,ITO/PEDOT:PSS/P3HT:PCBM/ZnO/Al,conventional,ZnO,ZnO,PEDOT:PSS,PEDOT:PSS,200.0,,,,-5.01,-3.12,,-6.1,-3.7,
83768,10.3390/polym14050862,10.3390/polym14050862,P3HT,PCBM,P3HT,PCBM,CCCCCCc1ccsc1,CCCCC(=O)OCC1(C2=CC=CC=C2)C3=CC=CC4=CC=CC5=CC=CC6=CC=CC7=CC=CC1=C7C6=C5C4=C3,,16.71,,8.73,,,,,,,,,ITO/PEDOT:PSS/P3HT:PCBM/ZnO/Al,conventional,ZnO,ZnO,PEDOT:PSS,PEDOT:PSS,,,,,-5.01,-3.12,,-6.1,-3.7,
83769,10.3390/polym14050862,10.3390/polym14050862,P3HT,PCBM,P3HT,PCBM,CCCCCCc1ccsc1,CCCCC(=O)OCC1(C2=CC=CC=C2)C3=CC=CC4=CC=CC5=CC=CC6=CC=CC7=CC=CC1=C7C6=C5C4=C3,,17.28,,9.03,,,,,,,,,ITO/PEDOT:PSS/P3HT:PCBM/ZnO/Al,conventional,ZnO,ZnO,PEDOT:PSS,PEDOT:PSS,,,,,-5.01,-3.12,,-6.1,-3.7,
83770,10.3390/polym14050862,10.3390/polym14050862,P3HT,PCBM,P3HT,PCBM,CCCCCCc1ccsc1,CCCCC(=O)OCC1(C2=CC=CC=C2)C3=CC=CC4=CC=CC5=CC=CC6=CC=CC7=CC=CC1=C7C6=C5C4=C3,,17.45,,9.12,,,,,,,,,ITO/PEDOT:PSS/P3HT:PCBM/ZnO/Al,conventional,ZnO,ZnO,PEDOT:PSS,PEDOT:PSS,,,,,-5.01,-3.12,,-6.1,-3.7,
83771,10.3390/polym14050862,10.3390/polym14050862,P3HT,PCBM,P3HT,PCBM,CCCCCCc1ccsc1,CCCCC(=O)OCC1(C2=CC=CC=C2)C3=CC=CC4=CC=CC5=CC=CC6=CC=CC7=CC=CC1=C7C6=C5C4=C3,,17.97,,9.39,,,,,,,,,ITO/PEDOT:PSS/P3HT:PCBM/ZnO/Al,conventional,ZnO,ZnO,PEDOT:PSS,PEDOT:PSS,460.0,,,,-5.01,-3.12,,-6.1,-3.7,
83774,10.3390/polym14050862,10.3390/polym14050862,P3HT,PCBM,P3HT,PCBM,CCCCCCc1ccsc1,CCCCC(=O)OCC1(C2=CC=CC=C2)C3=CC=CC4=CC=CC5=CC=CC6=CC=CC7=CC=CC1=C7C6=C5C4=C3,,16.41,,8.57,,,,,,,,,ITO/PEDOT:PSS/P3HT:PCBM/ZnO/Al,conventional,ZnO,ZnO,PEDOT:PSS,PEDOT:PSS,,,,,-5.01,-3.12,,-6.1,-3.7,
83775,10.3390/polym14050862,10.3390/polym14050862,P3HT,PCBM,P3HT,PCBM,CCCCCCc1ccsc1,CCCCC(=O)OCC1(C2=CC=CC=C2)C3=CC=CC4=CC=CC5=CC=CC6=CC=CC7=CC=CC1=C7C6=C5C4=C3,,16.93,,8.85,,,,,,,,,ITO/PEDOT:PSS/P3HT:PCBM/ZnO/Al,conventional,ZnO,ZnO,PEDOT:PSS,PEDOT:PSS,,,,,-5.01,-3.12,,-6.1,-3.7,
83776,10.3390/polym14050862,10.3390/polym14050862,P3HT,PCBM,P3HT,PCBM,CCCCCCc1ccsc1,CCCCC(=O)OCC1(C2=CC=CC=C2)C3=CC=CC4=CC=CC5=CC=CC6=CC=CC7=CC=CC1=C7C6=C5C4=C3,,17.04,,8.9,,,,,,,,,ITO/PEDOT:PSS/P3HT:PCBM/ZnO/Al,conventional,ZnO,ZnO,PEDOT:PSS,PEDOT:PSS,,,,,-5.01,-3.12,,-6.1,-3.7,
83777,10.3390/polym14050862,10.3390/polym14050862,P3HT,PCBM,P3HT,PCBM,CCCCCCc1ccsc1,CCCCC(=O)OCC1(C2=CC=CC=C2)C3=CC=CC4=CC=CC5=CC=CC6=CC=CC7=CC=CC1=C7C6=C5C4=C3,,17.53,,9.16,,,,,,,,,ITO/PEDOT:PSS/P3HT:PCBM/ZnO/Al,conventional,ZnO,ZnO,PEDOT:PSS,PEDOT:PSS,,,,,-5.01,-3.12,,-6.1,-3.7,
83778,10.3390/polym14050862,10.3390/polym14050862,P3HT,PCBM,P3HT,PCBM,CCCCCCc1ccsc1,CCCCC(=O)OCC1(C2=CC=CC=C2)C3=CC=CC4=CC=CC5=CC=CC6=CC=CC7=CC=CC1=C7C6=C5C4=C3,,17.44,,9.11,,,,,,,,,ITO/PEDOT:PSS/P3HT:PCBM/ZnO/Al,conventional,ZnO,ZnO,PEDOT:PSS,PEDOT:PSS,,,,,-5.01,-3.12,,-6.1,-3.7,
83779,10.3390/polym14050862,10.3390/polym14050862,P3HT,PCBM,P3HT,PCBM,CCCCCCc1ccsc1,CCCCC(=O)OCC1(C2=CC=CC=C2)C3=CC=CC4=CC=CC5=CC=CC6=CC=CC7=CC=CC1=C7C6=C5C4=C3,0.62,10.13,83.0,5.03,5.212898,3.636143141153077,,,,,,,Conventional PC,conventional,,,,,,,,,-5.01,-3.12,,-6.1,-3.7,
83780,10.3390/polym14050862,10.3390/polym14050862,P3HT,PCBM,P3HT,PCBM,CCCCCCc1ccsc1,CCCCC(=O)OCC1(C2=CC=CC=C2)C3=CC=CC4=CC=CC5=CC=CC6=CC=CC7=CC=CC1=C7C6=C5C4=C3,0.62,13.0,83.0,6.71,6.6898,0.3010432190760059,,,,,,,NH,,,,,,,,,,-5.01,-3.12,,-6.1,-3.7,
83781,10.3390/polym14050862,10.3390/polym14050862,P3HT,PCBM,P3HT,PCBM,CCCCCCc1ccsc1,CCCCC(=O)OCC1(C2=CC=CC=C2)C3=CC=CC4=CC=CC5=CC=CC6=CC=CC7=CC=CC1=C7C6=C5C4=C3,0.62,17.32,83.0,8.94,8.912872,0.3034451901565925,,,,,,,ZnO pillars and plasmonic NPs,,,,,,,,,,-5.01,-3.12,,-6.1,-3.7,
83782,10.3390/polym14050862,10.3390/polym14050862,P3HT,PCBM,P3HT,PCBM,CCCCCCc1ccsc1,CCCCC(=O)OCC1(C2=CC=CC=C2)C3=CC=CC4=CC=CC5=CC=CC6=CC=CC7=CC=CC1=C7C6=C5C4=C3,0.26,44.32,69.0,7.84,7.951008000000001,1.4159183673469502,,,,,,,O-GNPs,,,,,,,,,,-5.01,-3.12,,-6.1,-3.7,
83783,10.3390/polym14050862,10.3390/polym14050862,P3HT,PCBM,P3HT,PCBM,CCCCCCc1ccsc1,CCCCC(=O)OCC1(C2=CC=CC=C2)C3=CC=CC4=CC=CC5=CC=CC6=CC=CC7=CC=CC1=C7C6=C5C4=C3,0.62,18.11,83.0,9.46,9.319406,1.4861945031712671,,,,,,,Proposed structure,,ZnO,,PEDOT:PSS,,200.0,,,,-5.01,-3.12,,-6.1,-3.7,
83784,10.3390/polym15061354,10.3390/polym15061354,PTB7-Th,PNDI2HD-T,PTB7-Th,PNDI2HD-T,CCCCC(CC)COC(=O)c1sc2csc(-c3cc4c(-c5ccc(CC(CC)CCCC)s5)c5sccc5c(-c5ccc(CC(CC)CCCC)s5)c4s3)c2c1F,CCCCCCCCC(CCCCCC)CN1C(=O)c2ccc3c4c(c(-c5cccs5)cc(c24)C1=O)C(=O)N(CC(CCCCCC)CCCCCCCC)C3=O,0.81,9.86,59.0,4.66,4.712094,1.117896995708161,4.44,4.66,,,,,inverted,inverted,ZnO/PEIE,ZnO/PEIE,V2O5,V2O5,,XY,o-xylene,,-5.21,-3.6,,-5.64,-3.82,
83785,10.3390/polym15061354,10.3390/polym15061354,PTB7-Th,PNDI2HD-T,PTB7-Th,PNDI2HD-T,CCCCC(CC)COC(=O)c1sc2csc(-c3cc4c(-c5ccc(CC(CC)CCCC)s5)c5sccc5c(-c5ccc(CC(CC)CCCC)s5)c4s3)c2c1F,CCCCCCCCC(CCCCCC)CN1C(=O)c2ccc3c4c(c(-c5cccs5)cc(c24)C1=O)C(=O)N(CC(CCCCCC)CCCCCCCC)C3=O,0.79,9.67,57.0,4.35,4.354401,0.1011724137931159,4.27,4.35,,TMB,TMB,,inverted,inverted,ZnO/PEIE,ZnO/PEIE,V2O5,V2O5,,XY,o-xylene,,-5.21,-3.6,,-5.64,-3.82,
83786,10.3390/polym15061354,10.3390/polym15061354,PTB7-Th,PNDI2HD-T,PTB7-Th,PNDI2HD-T,CCCCC(CC)COC(=O)c1sc2csc(-c3cc4c(-c5ccc(CC(CC)CCCC)s5)c5sccc5c(-c5ccc(CC(CC)CCCC)s5)c4s3)c2c1F,CCCCCCCCC(CCCCCC)CN1C(=O)c2ccc3c4c(c(-c5cccs5)cc(c24)C1=O)C(=O)N(CC(CCCCCC)CCCCCCCC)C3=O,0.81,9.52,52.0,4.01,4.009824,0.0043890274314147,3.74,4.01,,IN,IN,,inverted,inverted,ZnO/PEIE,ZnO/PEIE,V2O5,V2O5,,XY,o-xylene,,-5.21,-3.6,,-5.64,-3.82,
83787,10.3390/polym15061354,10.3390/polym15061354,PTB7-Th,PNDI2HD-T,PTB7-Th,PNDI2HD-T,CCCCC(CC)COC(=O)c1sc2csc(-c3cc4c(-c5ccc(CC(CC)CCCC)s5)c5sccc5c(-c5ccc(CC(CC)CCCC)s5)c4s3)c2c1F,CCCCCCCCC(CCCCCC)CN1C(=O)c2ccc3c4c(c(-c5cccs5)cc(c24)C1=O)C(=O)N(CC(CCCCCC)CCCCCCCC)C3=O,0.81,10.8,59.0,5.17,5.161320000000001,0.167891682785283,5.04,5.17,,TN,TN,,inverted,inverted,ZnO/PEIE,ZnO/PEIE,V2O5,V2O5,,XY,o-xylene,,-5.21,-3.6,,-5.64,-3.82,
83788,10.3390/polym15061354,10.3390/polym15061354,PTB7-Th,PNDI2HD-T,PTB7-Th,PNDI2HD-T,CCCCC(CC)COC(=O)c1sc2csc(-c3cc4c(-c5ccc(CC(CC)CCCC)s5)c5sccc5c(-c5ccc(CC(CC)CCCC)s5)c4s3)c2c1F,CCCCCCCCC(CCCCCC)CN1C(=O)c2ccc3c4c(c(-c5cccs5)cc(c24)C1=O)C(=O)N(CC(CCCCCC)CCCCCCCC)C3=O,0.8,10.56,60.0,5.01,5.0688,1.1736526946107733,4.84,5.01,,DPE,DPE,,inverted,inverted,ZnO/PEIE,ZnO/PEIE,V2O5,V2O5,,XY,o-xylene,,-5.21,-3.6,,-5.64,-3.82,
83789,10.3390/polym15061354,10.3390/polym15061354,PTB7-Th,PNDI2HD-T,PTB7-Th,PNDI2HD-T,CCCCC(CC)COC(=O)c1sc2csc(-c3cc4c(-c5ccc(CC(CC)CCCC)s5)c5sccc5c(-c5ccc(CC(CC)CCCC)s5)c4s3)c2c1F,CCCCCCCCC(CCCCCC)CN1C(=O)c2ccc3c4c(c(-c5cccs5)cc(c24)C1=O)C(=O)N(CC(CCCCCC)CCCCCCCC)C3=O,0.79,9.93,57.0,4.49,4.471479,0.4124944320712647,4.4,4.49,,DBE,DBE,,inverted,inverted,ZnO/PEIE,ZnO/PEIE,V2O5,V2O5,,XY,o-xylene,,-5.21,-3.6,,-5.64,-3.82,
83790,10.3390/polym15061354,10.3390/polym15061354,PTB7-Th,PNDI2HD-T,PTB7-Th,PNDI2HD-T,CCCCC(CC)COC(=O)c1sc2csc(-c3cc4c(-c5ccc(CC(CC)CCCC)s5)c5sccc5c(-c5ccc(CC(CC)CCCC)s5)c4s3)c2c1F,CCCCCCCCC(CCCCCC)CN1C(=O)c2ccc3c4c(c(-c5cccs5)cc(c24)C1=O)C(=O)N(CC(CCCCCC)CCCCCCCC)C3=O,0.77,9.27,47.0,3.37,3.3548130000000005,0.4506528189910865,3.17,3.37,,DIO,DIO,,inverted,inverted,ZnO/PEIE,ZnO/PEIE,V2O5,V2O5,,CF,chloroform,,-5.21,-3.6,,-5.64,-3.82,
83791,10.3390/polym15081875,10.3390/polym15081875,PM6,Y6,PM6,Y6,COC(=O)C(C)(C)c1cc(C)cc(-c2sc3c4sc5cc(/C=C6/C(=O)c7cc(F)cc(c7)C(=O)/C6=C\c6cc(C(C)(C)C(=O)OC)c(-c7cc(C)cc(C(C)(C)C(=O)OC)c7)s6)sc5c4c(C(C)(C)C(=O)OC)ccc2-3)c1,CCCCCCCCCCCc1c(/C=C2\C(=O)c3cc(F)c(F)cc3C2=C(C#N)C#N)sc2c1sc1c3c4nsnc4c4c5sc6c(CCCCCCCCCCC)c(/C=C7\C(=O)c8cc(F)c(F)cc8C7=C(C#N)C#N)sc6c5n(CC(CC)CCCC)c4c3n(CC(CC)CCCC)c21,0.852,22.58,66.71,13.06,12.833776535999997,1.7321857886677303,12.86,13.06,1:1.2,1-chloronaphthalene,,0.5 vol%,inverted,inverted,ZnO,,NiOx,NiOx,100.0,chloroform,,100.0,-5.56,-3.65,,-5.65,-4.09,
83792,10.3390/polym15081875,10.3390/polym15081875,PM6,Y6,PM6,Y6,COC(=O)C(C)(C)c1cc(C)cc(-c2sc3c4sc5cc(/C=C6/C(=O)c7cc(F)cc(c7)C(=O)/C6=C\c6cc(C(C)(C)C(=O)OC)c(-c7cc(C)cc(C(C)(C)C(=O)OC)c7)s6)sc5c4c(C(C)(C)C(=O)OC)ccc2-3)c1,CCCCCCCCCCCc1c(/C=C2\C(=O)c3cc(F)c(F)cc3C2=C(C#N)C#N)sc2c1sc1c3c4nsnc4c4c5sc6c(CCCCCCCCCCC)c(/C=C7\C(=O)c8cc(F)c(F)cc8C7=C(C#N)C#N)sc6c5n(CC(CC)CCCC)c4c3n(CC(CC)CCCC)c21,0.852,24.35,69.01,14.51,14.316952620000002,1.330443694004119,14.32,14.51,1:1.2,1-chloronaphthalene,,0.5 vol%,inverted,inverted,ZnO,,NiOx:PMMA,NiOx:PMMA,100.0,chloroform,,100.0,-5.56,-3.65,,-5.65,-4.09,
83793,10.3390/polym15081875,10.3390/polym15081875,PM6,Y6,PM6,Y6,COC(=O)C(C)(C)c1cc(C)cc(-c2sc3c4sc5cc(/C=C6/C(=O)c7cc(F)cc(c7)C(=O)/C6=C\c6cc(C(C)(C)C(=O)OC)c(-c7cc(C)cc(C(C)(C)C(=O)OC)c7)s6)sc5c4c(C(C)(C)C(=O)OC)ccc2-3)c1,CCCCCCCCCCCc1c(/C=C2\C(=O)c3cc(F)c(F)cc3C2=C(C#N)C#N)sc2c1sc1c3c4nsnc4c4c5sc6c(CCCCCCCCCCC)c(/C=C7\C(=O)c8cc(F)c(F)cc8C7=C(C#N)C#N)sc6c5n(CC(CC)CCCC)c4c3n(CC(CC)CCCC)c21,0.853,24.92,70.33,15.11,14.949879308,1.0597001455989383,14.95,15.11,1:1.2,1-chloronaphthalene,,0.5 vol%,inverted,inverted,ZnO,,NiOx:PMMA,NiOx:PMMA,100.0,chloroform,,100.0,-5.56,-3.65,,-5.65,-4.09,
83794,10.3390/polym15081875,10.3390/polym15081875,PM6,Y6,PM6,Y6,COC(=O)C(C)(C)c1cc(C)cc(-c2sc3c4sc5cc(/C=C6/C(=O)c7cc(F)cc(c7)C(=O)/C6=C\c6cc(C(C)(C)C(=O)OC)c(-c7cc(C)cc(C(C)(C)C(=O)OC)c7)s6)sc5c4c(C(C)(C)C(=O)OC)ccc2-3)c1,CCCCCCCCCCCc1c(/C=C2\C(=O)c3cc(F)c(F)cc3C2=C(C#N)C#N)sc2c1sc1c3c4nsnc4c4c5sc6c(CCCCCCCCCCC)c(/C=C7\C(=O)c8cc(F)c(F)cc8C7=C(C#N)C#N)sc6c5n(CC(CC)CCCC)c4c3n(CC(CC)CCCC)c21,0.851,24.11,68.76,14.25,14.107908636,0.9971323789473724,14.11,14.25,1:1.2,1-chloronaphthalene,,0.5 vol%,inverted,inverted,ZnO,,NiOx:PMMA,NiOx:PMMA,100.0,chloroform,,100.0,-5.56,-3.65,,-5.65,-4.09,
83801,10.3390/polym15183675,10.3390/polym15183675,P3HT,PC61BM,P3HT,PC61BM,CCCCCCc1ccsc1,COC(=O)CCCC1(c2ccccc2)C23c4c5c6c7c8c9c(c%10c%11c2c2c%12c4c4c%13c5c5c7c7c8c8c%14c9c%10c9c%10c%11c2c2c%11c%12c4c4c%12c%13c5c5c7c7c8c8c%14c9c9c%10c2c2c%11c4c4c%12c5c7c5c8c9c2c45)C613,0.6,5.13,55.0,1.7,1.6928999999999998,0.4176470588235357,,,1:1,,,,glass/Orgacon/PP@AgNPs-6/P3HT:PCBM/Field's metal,,,,,,,chlorobenzene,chlorobenzene,150.0,-5.01,-3.12,,-6.1,-3.7,
83802,10.3390/polym15183675,10.3390/polym15183675,P3HT,PC61BM,P3HT,PC61BM,CCCCCCc1ccsc1,COC(=O)CCCC1(c2ccccc2)C23c4c5c6c7c8c9c(c%10c%11c2c2c%12c4c4c%13c5c5c7c7c8c8c%14c9c%10c9c%10c%11c2c2c%11c%12c4c4c%12c%13c5c5c7c7c8c8c%14c9c9c%10c2c2c%11c4c4c%12c5c7c5c8c9c2c45)C613,0.53,3.16,30.0,0.51,0.50244,1.4823529411764726,,,1:1,,,,glass/Orgacon/PP@AgNPs-6/P3HT:PCBM/Field's metal,,,,,,,chlorobenzene,chlorobenzene,150.0,-5.01,-3.12,,-6.1,-3.7,
83803,10.3390/polym15183675,10.3390/polym15183675,P3HT,PC61BM,P3HT,PC61BM,CCCCCCc1ccsc1,COC(=O)CCCC1(c2ccccc2)C23c4c5c6c7c8c9c(c%10c%11c2c2c%12c4c4c%13c5c5c7c7c8c8c%14c9c%10c9c%10c%11c2c2c%11c%12c4c4c%12c%13c5c5c7c7c8c8c%14c9c9c%10c2c2c%11c4c4c%12c5c7c5c8c9c2c45)C613,0.55,0.27,21.0,0.03,0.031185,3.950000000000019,,,1:1,,,,glass/Orgacon/PP@AgNPs-6/P3HT:PCBM/Field's metal,,,,,,,chlorobenzene,chlorobenzene,150.0,-5.01,-3.12,,-6.1,-3.7,
83832,10.3390/polym16070981,10.3390/polym16070981,P3HT,PCBM,P3HT,PCBM,CCCCCCc1ccsc1,CCCCC(=O)OCC1(C2=CC=CC=C2)C3=CC=CC4=CC=CC5=CC=CC6=CC=CC7=CC=CC1=C7C6=C5C4=C3,0.59,9.1,50.3,2.81,2.700607,3.8929893238434254,2.72,2.81,1:1 wt/wt,,,,glass/ITO/ZnO/P3HT:PCBM/MoO3,inverted OPV,ZnO,,Thermally Evaporated MoO3,MoO3,,o-xylene,,130.0,-5.01,-3.12,,-6.1,-3.7,
83833,10.3390/polym16070981,10.3390/polym16070981,P3HT,PCBM,P3HT,PCBM,CCCCCCc1ccsc1,CCCCC(=O)OCC1(C2=CC=CC=C2)C3=CC=CC4=CC=CC5=CC=CC6=CC=CC7=CC=CC1=C7C6=C5C4=C3,0.594,8.54,45.2,2.42,2.2928875199999994,5.252581818181841,2.29,2.42,1:1 wt/wt,,,,glass/ITO/ZnO/P3HT:PCBM/MoO3,inverted OPV,ZnO,,Sprayed MoO3 Concentration = 5 mg/mL,MoO3,,o-xylene,,130.0,-5.01,-3.12,,-6.1,-3.7,
83834,10.3390/polym16070981,10.3390/polym16070981,P3HT,PCBM,P3HT,PCBM,CCCCCCc1ccsc1,CCCCC(=O)OCC1(C2=CC=CC=C2)C3=CC=CC4=CC=CC5=CC=CC6=CC=CC7=CC=CC1=C7C6=C5C4=C3,0.588,9.2,42.25,2.33,2.285556,1.9074678111588144,2.28,2.33,1:1 wt/wt,,,,glass/ITO/ZnO/P3HT:PCBM/MoO3,inverted,ZnO,,Sprayed MoO3 Concentration = 5 mg/mL,MoO3,,o-xylene,,130.0,-5.01,-3.12,,-6.1,-3.7,
83835,10.3390/polym16070981,10.3390/polym16070981,P3HT,PCBM,P3HT,PCBM,CCCCCCc1ccsc1,CCCCC(=O)OCC1(C2=CC=CC=C2)C3=CC=CC4=CC=CC5=CC=CC6=CC=CC7=CC=CC1=C7C6=C5C4=C3,0.588,9.05,43.21,2.49,2.29937694,7.655544578313254,2.3,2.49,1:1 wt/wt,,,,glass/ITO/ZnO/P3HT:PCBM/MoO3,inverted,ZnO,,Sprayed MoO3 Concentration = 5 mg/mL,MoO3,,o-xylene,,130.0,-5.01,-3.12,,-6.1,-3.7,
83836,10.3390/polym16070981,10.3390/polym16070981,P3HT,PCBM,P3HT,PCBM,CCCCCCc1ccsc1,CCCCC(=O)OCC1(C2=CC=CC=C2)C3=CC=CC4=CC=CC5=CC=CC6=CC=CC7=CC=CC1=C7C6=C5C4=C3,0.591,8.48,45.18,2.42,2.264277024,6.434833719008258,2.27,2.42,1:1 wt/wt,,,,glass/ITO/ZnO/P3HT:PCBM/MoO3,inverted OPV,ZnO,,Sprayed MoO3 Concentration = 5 mg/mL,MoO3,,o-xylene,,130.0,-5.01,-3.12,,-6.1,-3.7,
83837,10.3390/polym16070981,10.3390/polym16070981,P3HT,PCBM,P3HT,PCBM,CCCCCCc1ccsc1,CCCCC(=O)OCC1(C2=CC=CC=C2)C3=CC=CC4=CC=CC5=CC=CC6=CC=CC7=CC=CC1=C7C6=C5C4=C3,0.589,8.94,43.91,2.5,2.312151306,7.513947760000014,2.31,2.5,1:1 wt/wt,,,,glass/ITO/ZnO/P3HT:PCBM/MoO3,inverted,ZnO,,Sprayed MoO3 Concentration = 5 mg/mL,MoO3,,o-xylene,,130.0,-5.01,-3.12,,-6.1,-3.7,
83838,10.3390/polym16070981,10.3390/polym16070981,P3HT,PCBM,P3HT,PCBM,CCCCCCc1ccsc1,CCCCC(=O)OCC1(C2=CC=CC=C2)C3=CC=CC4=CC=CC5=CC=CC6=CC=CC7=CC=CC1=C7C6=C5C4=C3,0.591,8.41,45.23,2.35,2.248071213,4.337395191489375,2.24,2.35,1:1 wt/wt,,,,glass/ITO/ZnO/P3HT:PCBM/MoO3,inverted OPV,ZnO,,Sprayed MoO3 Concentration = 5 mg/mL,MoO3,,o-xylene,,130.0,-5.01,-3.12,,-6.1,-3.7,
83839,10.3390/polym16070981,10.3390/polym16070981,P3HT,PCBM,P3HT,PCBM,CCCCCCc1ccsc1,CCCCC(=O)OCC1(C2=CC=CC=C2)C3=CC=CC4=CC=CC5=CC=CC6=CC=CC7=CC=CC1=C7C6=C5C4=C3,0.596,9.8,46.13,2.79,2.69436104,3.4279197132616503,2.69,2.79,1:1 wt/wt,,,,glass/ITO/ZnO/P3HT:PCBM/MoO3,inverted,ZnO,,Sprayed MoO3 Concentration = 5 mg/mL,MoO3,,o-xylene,,130.0,-5.01,-3.12,,-6.1,-3.7,
83840,10.3390/polym16070981,10.3390/polym16070981,P3HT,PCBM,P3HT,PCBM,CCCCCCc1ccsc1,CCCCC(=O)OCC1(C2=CC=CC=C2)C3=CC=CC4=CC=CC5=CC=CC6=CC=CC7=CC=CC1=C7C6=C5C4=C3,0.59,9.35,41.05,2.28,2.26452325,0.6788048245614005,2.26,2.28,1:1 wt/wt,,,,glass/ITO/ZnO/P3HT:PCBM/MoO3,inverted OPV,ZnO,,Sprayed MoO3 Concentration = 1 mg/mL,MoO3,,o-xylene,,130.0,-5.01,-3.12,,-6.1,-3.7,
83841,10.3390/polym16070981,10.3390/polym16070981,P3HT,PCBM,P3HT,PCBM,CCCCCCc1ccsc1,CCCCC(=O)OCC1(C2=CC=CC=C2)C3=CC=CC4=CC=CC5=CC=CC6=CC=CC7=CC=CC1=C7C6=C5C4=C3,0.59,8.88,44.45,2.68,2.3288244,13.1035671641791,2.34,2.68,1:1 wt/wt,,,,glass/ITO/ZnO/P3HT:PCBM/MoO3,inverted,ZnO,,Sprayed MoO3 Concentration = 1 mg/mL,MoO3,,o-xylene,,130.0,-5.01,-3.12,,-6.1,-3.7,
83842,10.3390/polym16070981,10.3390/polym16070981,P3HT,PCBM,P3HT,PCBM,CCCCCCc1ccsc1,CCCCC(=O)OCC1(C2=CC=CC=C2)C3=CC=CC4=CC=CC5=CC=CC6=CC=CC7=CC=CC1=C7C6=C5C4=C3,0.6,9.11,47.7,2.67,2.607282,2.3489887640449543,2.59,2.67,1:1 wt/wt,,,,glass/ITO/ZnO/P3HT:PCBM/MoO3,inverted,ZnO,,Sprayed MoO3 Concentration = 1 mg/mL,MoO3,,o-xylene,,130.0,-5.01,-3.12,,-6.1,-3.7,
83843,10.3390/polym16070981,10.3390/polym16070981,P3HT,PCBM,P3HT,PCBM,CCCCCCc1ccsc1,CCCCC(=O)OCC1(C2=CC=CC=C2)C3=CC=CC4=CC=CC5=CC=CC6=CC=CC7=CC=CC1=C7C6=C5C4=C3,0.59,9.54,45.4,2.97,2.5553844,13.96012121212122,2.57,2.97,1:1 wt/wt,,,,glass/ITO/ZnO/P3HT:PCBM/MoO3,inverted OPV,ZnO,,Sprayed MoO3 Concentration = 1 mg/mL,MoO3,,o-xylene,,130.0,-5.01,-3.12,,-6.1,-3.7,
83844,10.3390/polym16070981,10.3390/polym16070981,P3HT,PCBM,P3HT,PCBM,CCCCCCc1ccsc1,CCCCC(=O)OCC1(C2=CC=CC=C2)C3=CC=CC4=CC=CC5=CC=CC6=CC=CC7=CC=CC1=C7C6=C5C4=C3,0.6,9.26,47.1,2.81,2.6168760000000004,6.872740213523118,2.61,2.81,1:1 wt/wt,,,,glass/ITO/ZnO/P3HT:PCBM/MoO3,inverted,ZnO,,Sprayed MoO3 Concentration = 1 mg/mL,MoO3,,o-xylene,,130.0,-5.01,-3.12,,-6.1,-3.7,
83845,10.3390/polym16070981,10.3390/polym16070981,P3HT,PCBM,P3HT,PCBM,CCCCCCc1ccsc1,CCCCC(=O)OCC1(C2=CC=CC=C2)C3=CC=CC4=CC=CC5=CC=CC6=CC=CC7=CC=CC1=C7C6=C5C4=C3,0.59,9.64,49.6,2.85,2.8210496000000003,1.0158035087719235,2.8,2.85,1:1 wt/wt,,,,glass/ITO/ZnO/P3HT:PCBM/MoO3,inverted OPV,ZnO,,Sprayed MoO3 Concentration = 1 mg/mL,MoO3,,o-xylene,,130.0,-5.01,-3.12,,-6.1,-3.7,
83846,10.3390/polym16070981,10.3390/polym16070981,P3HT,PCBM,P3HT,PCBM,CCCCCCc1ccsc1,CCCCC(=O)OCC1(C2=CC=CC=C2)C3=CC=CC4=CC=CC5=CC=CC6=CC=CC7=CC=CC1=C7C6=C5C4=C3,0.59,9.22,47.01,2.97,2.55724998,13.89730707070708,2.56,2.97,1:1 wt/wt,,,,glass/ITO/ZnO/P3HT:PCBM/MoO3,inverted OPV,ZnO,,Sprayed MoO3 Concentration = 1 mg/mL,MoO3,,o-xylene,,130.0,-5.01,-3.12,,-6.1,-3.7,
83850,10.3390/pr11020594,10.3390/pr11020594,P3HT,PCBM,P3HT,PCBM,CCCCCCc1ccsc1,CCCCC(=O)OCC1(C2=CC=CC=C2)C3=CC=CC4=CC=CC5=CC=CC6=CC=CC7=CC=CC1=C7C6=C5C4=C3,0.6,12.47,52.0,3.91,3.89064,0.4951406649616323,3.91,3.91,5:4,,,,ITO/PEDOT:PSS,conventional,LiF,,PEDOT:PSS,,200.0,o-dichlorobenzene,,150.0,-5.01,-3.12,,-6.1,-3.7,
83851,10.3390/pr11020594,10.3390/pr11020594,P3HT,PCBM,P3HT,PCBM,CCCCCCc1ccsc1,CCCCC(=O)OCC1(C2=CC=CC=C2)C3=CC=CC4=CC=CC5=CC=CC6=CC=CC7=CC=CC1=C7C6=C5C4=C3,0.55,7.75,43.0,1.84,1.832875,0.3872282608695678,1.84,1.84,5:4,,,,MoAuMo/PEDOT:PSS,,LiF,,PEDOT:PSS,,200.0,o-dichlorobenzene,,150.0,-5.01,-3.12,,-6.1,-3.7,
83852,10.3390/pr11020594,10.3390/pr11020594,P3HT,PCBM,P3HT,PCBM,CCCCCCc1ccsc1,CCCCC(=O)OCC1(C2=CC=CC=C2)C3=CC=CC4=CC=CC5=CC=CC6=CC=CC7=CC=CC1=C7C6=C5C4=C3,0.61,10.25,45.0,2.81,2.813625,0.129003558718845,2.81,2.81,5:4,,,,MoAu/M-PSS Composite,,LiF,,M-PSS,,200.0,o-dichlorobenzene,,150.0,-5.01,-3.12,,-6.1,-3.7,
83853,10.3390/pr11020594,10.3390/pr11020594,P3HT,PCBM,P3HT,PCBM,CCCCCCc1ccsc1,CCCCC(=O)OCC1(C2=CC=CC=C2)C3=CC=CC4=CC=CC5=CC=CC6=CC=CC7=CC=CC1=C7C6=C5C4=C3,0.64,11.99,52.0,3.97,3.990272,0.5106297229219104,3.97,3.97,5:4,,,,MoAu/Mo-PPSS Conductive Composite,,LiF,,Mo-PPSS,,200.0,o-dichlorobenzene,,150.0,-5.01,-3.12,,-6.1,-3.7,
83897,10.1002/adfm.202005037,10.1002/adfm.202005037,PM6,Y6,PM6,Y6,COC(=O)C(C)(C)c1cc(C)cc(-c2sc3c4sc5cc(/C=C6/C(=O)c7cc(F)cc(c7)C(=O)/C6=C\c6cc(C(C)(C)C(=O)OC)c(-c7cc(C)cc(C(C)(C)C(=O)OC)c7)s6)sc5c4c(C(C)(C)C(=O)OC)ccc2-3)c1,CCCCCCCCCCCc1c(/C=C2\C(=O)c3cc(F)c(F)cc3C2=C(C#N)C#N)sc2c1sc1c3c4nsnc4c4c5sc6c(CCCCCCCCCCC)c(/C=C7\C(=O)c8cc(F)c(F)cc8C7=C(C#N)C#N)sc6c5n(CC(CC)CCCC)c4c3n(CC(CC)CCCC)c21,0.843,25.4,68.7,14.7,14.7101814,0.0692612244897989,14.5,14.7,1:1.2,1-chloronaphthalene,CN,0.7 vol%,ITO/PEDOT:PSS/active layer/PDINO/Al,conventional,PDINO,PDINO,PEDOT:PSS,PEDOT:PSS,,chloroform,chloroform,100.0,-5.56,-3.65,,-5.65,-4.09,
83898,10.1002/adfm.202005037,10.1002/adfm.202005037,PM6,Y6,PM6,Y6,COC(=O)C(C)(C)c1cc(C)cc(-c2sc3c4sc5cc(/C=C6/C(=O)c7cc(F)cc(c7)C(=O)/C6=C\c6cc(C(C)(C)C(=O)OC)c(-c7cc(C)cc(C(C)(C)C(=O)OC)c7)s6)sc5c4c(C(C)(C)C(=O)OC)ccc2-3)c1,CCCCCCCCCCCc1c(/C=C2\C(=O)c3cc(F)c(F)cc3C2=C(C#N)C#N)sc2c1sc1c3c4nsnc4c4c5sc6c(CCCCCCCCCCC)c(/C=C7\C(=O)c8cc(F)c(F)cc8C7=C(C#N)C#N)sc6c5n(CC(CC)CCCC)c4c3n(CC(CC)CCCC)c21,0.841,24.7,68.0,14.2,14.125436,0.525098591549287,14.0,14.2,1:1.2,1-chloronaphthalene,CN,0.7 vol%,ITO/PEDOT:PSS/active layer/PDINO/Al,conventional,PDINO,PDINO,PEDOT:PSS,PEDOT:PSS,,chloroform,chloroform,100.0,-5.56,-3.65,,-5.65,-4.09,
83899,10.1002/adfm.202005037,10.1002/adfm.202005037,PM6,Y6,PM6,Y6,COC(=O)C(C)(C)c1cc(C)cc(-c2sc3c4sc5cc(/C=C6/C(=O)c7cc(F)cc(c7)C(=O)/C6=C\c6cc(C(C)(C)C(=O)OC)c(-c7cc(C)cc(C(C)(C)C(=O)OC)c7)s6)sc5c4c(C(C)(C)C(=O)OC)ccc2-3)c1,CCCCCCCCCCCc1c(/C=C2\C(=O)c3cc(F)c(F)cc3C2=C(C#N)C#N)sc2c1sc1c3c4nsnc4c4c5sc6c(CCCCCCCCCCC)c(/C=C7\C(=O)c8cc(F)c(F)cc8C7=C(C#N)C#N)sc6c5n(CC(CC)CCCC)c4c3n(CC(CC)CCCC)c21,0.863,25.5,70.7,15.5,15.5585955,0.3780354838709621,15.2,15.5,1:1.2,1-chloronaphthalene,CN,0.7 vol%,ITO/PEDOT:PSS/active layer/T2-CNORH (5 nm)/PDINO/Al,conventional,PDINO,PDINO,PEDOT:PSS,PEDOT:PSS,,chloroform,chloroform,100.0,-5.56,-3.65,,-5.65,-4.09,
83900,10.1002/adfm.202005037,10.1002/adfm.202005037,PBDBT,ITIC,PBDBT,ITIC,CCCCC(CC)Cc1sc(-c2c3cc(-c4cccc5nsnc45)sc3c(-c3cc(Cl)c(CC(CC)CCCC)s3)c3ccsc23)cc1Cl,CCCCCCc1ccc(C2(c3ccc(CCCCCC)cc3)c3cc4c(cc3-c3sc5cc(C=C6C(=O)c7ccccc7C6=C(C#N)C#N)sc5c32)C(c2ccc(CCCCCC)cc2)(c2ccc(CCCCCC)cc2)c2c-4sc3cc(C=C4C(=O)c5ccccc5C4=C(C#N)C#N)sc23)cc1,0.908,14.8,65.3,8.87,8.775275200000001,1.0679233370912973,8.73,8.87,,,,,ITO/PEDOT:PSS/active layer/PDINO/Al,conventional,PDINO,PDINO,PEDOT:PSS,PEDOT:PSS,,chloroform,chloroform,,-5.33,-3.48,,-5.576,-3.916,
83901,10.1002/adfm.202005037,10.1002/adfm.202005037,PBDBT,ITIC,PBDBT,ITIC,CCCCC(CC)Cc1sc(-c2c3cc(-c4cccc5nsnc45)sc3c(-c3cc(Cl)c(CC(CC)CCCC)s3)c3ccsc23)cc1Cl,CCCCCCc1ccc(C2(c3ccc(CCCCCC)cc3)c3cc4c(cc3-c3sc5cc(C=C6C(=O)c7ccccc7C6=C(C#N)C#N)sc5c32)C(c2ccc(CCCCCC)cc2)(c2ccc(CCCCCC)cc2)c2c-4sc3cc(C=C4C(=O)c5ccccc5C4=C(C#N)C#N)sc23)cc1,0.92,15.1,69.5,9.67,9.65494,0.155739400206826,9.58,9.67,,,,,ITO/PEDOT:PSS/active layer/PDINO/Al,conventional,PDINO,PDINO,PEDOT:PSS,PEDOT:PSS,,chloroform,chloroform,,-5.33,-3.48,,-5.576,-3.916,
83902,10.1002/adfm.202005037,10.1002/adfm.202005037,PM6,IT4F,PM6,IT-4F,COC(=O)C(C)(C)c1cc(C)cc(-c2sc3c4sc5cc(/C=C6/C(=O)c7cc(F)cc(c7)C(=O)/C6=C\c6cc(C(C)(C)C(=O)OC)c(-c7cc(C)cc(C(C)(C)C(=O)OC)c7)s6)sc5c4c(C(C)(C)C(=O)OC)ccc2-3)c1,CCCCCCc1ccc(C2(c3ccc(CCCCCC)cc3)c3cc4c(cc3-c3sc5cc(/C=C6\C(=O)c7cc(F)c(F)cc7C6=C(C#N)C#N)sc5c32)C(c2ccc(CCCCCC)cc2)(c2ccc(CCCCCC)cc2)c2c-4sc3cc(/C=C4\C(=O)c5cc(F)c(F)cc5C4=C(C#N)C#N)sc23)cc1,0.833,18.9,64.6,10.2,10.170430199999998,0.2899000000000085,10.0,10.2,,,,,ITO/PEDOT:PSS/active layer/PDINO/Al,conventional,PDINO,PDINO,PEDOT:PSS,PEDOT:PSS,,chloroform,chloroform,,-5.56,-3.65,,-5.66,-4.14,
83903,10.1002/adfm.202005037,10.1002/adfm.202005037,PM6,IT4F,PM6,IT-4F,COC(=O)C(C)(C)c1cc(C)cc(-c2sc3c4sc5cc(/C=C6/C(=O)c7cc(F)cc(c7)C(=O)/C6=C\c6cc(C(C)(C)C(=O)OC)c(-c7cc(C)cc(C(C)(C)C(=O)OC)c7)s6)sc5c4c(C(C)(C)C(=O)OC)ccc2-3)c1,CCCCCCc1ccc(C2(c3ccc(CCCCCC)cc3)c3cc4c(cc3-c3sc5cc(/C=C6\C(=O)c7cc(F)c(F)cc7C6=C(C#N)C#N)sc5c32)C(c2ccc(CCCCCC)cc2)(c2ccc(CCCCCC)cc2)c2c-4sc3cc(/C=C4\C(=O)c5cc(F)c(F)cc5C4=C(C#N)C#N)sc23)cc1,0.852,19.2,65.9,10.8,10.7801856,0.183466666666679,10.6,10.8,,,,,ITO/PEDOT:PSS/active layer/PDINO/Al,conventional,PDINO,PDINO,PEDOT:PSS,PEDOT:PSS,,chloroform,chloroform,,-5.56,-3.65,,-5.66,-4.14,
83904,10.1002/adfm.202005037,10.1002/adfm.202005037,PM6,Y7,PM6,Y7,COC(=O)C(C)(C)c1cc(C)cc(-c2sc3c4sc5cc(/C=C6/C(=O)c7cc(F)cc(c7)C(=O)/C6=C\c6cc(C(C)(C)C(=O)OC)c(-c7cc(C)cc(C(C)(C)C(=O)OC)c7)s6)sc5c4c(C(C)(C)C(=O)OC)ccc2-3)c1,CCCCCCCCCCCc1c(/C=C2\C(=O)c3cc(Cl)c(Cl)cc3C2=C(C#N)C#N)sc2c1sc1c3c4nsnc4c4c5sc6c(CCCCCCCCCCC)c(/C=C7\C(=O)c8cc(Cl)c(Cl)cc8C7=C(C#N)C#N)sc6c5n(CC(CC)CCCC)c4c3n(CC(CC)CCCC)c21,0.851,26.4,69.2,15.7,15.546748799999998,0.97612229299364,15.4,15.7,,,,,ITO/PEDOT:PSS/active layer/PDINO/Al,conventional,PDINO,PDINO,PEDOT:PSS,PEDOT:PSS,,chloroform,chloroform,,-5.56,-3.65,,-5.72,-4.16,
83905,10.1002/adfm.202005037,10.1002/adfm.202005037,PM6,Y7,PM6,Y7,COC(=O)C(C)(C)c1cc(C)cc(-c2sc3c4sc5cc(/C=C6/C(=O)c7cc(F)cc(c7)C(=O)/C6=C\c6cc(C(C)(C)C(=O)OC)c(-c7cc(C)cc(C(C)(C)C(=O)OC)c7)s6)sc5c4c(C(C)(C)C(=O)OC)ccc2-3)c1,CCCCCCCCCCCc1c(/C=C2\C(=O)c3cc(Cl)c(Cl)cc3C2=C(C#N)C#N)sc2c1sc1c3c4nsnc4c4c5sc6c(CCCCCCCCCCC)c(/C=C7\C(=O)c8cc(Cl)c(Cl)cc8C7=C(C#N)C#N)sc6c5n(CC(CC)CCCC)c4c3n(CC(CC)CCCC)c21,0.87,26.5,70.5,16.4,16.253775,0.8916158536585221,16.3,16.4,,,,,ITO/PEDOT:PSS/active layer/PDINO/Al,conventional,PDINO,PDINO,PEDOT:PSS,PEDOT:PSS,,chloroform,chloroform,,-5.56,-3.65,,-5.72,-4.16,
83906,10.1002/adfm.202007088,10.1002/adfm.202007088,PM6,LA1,PM6,LA1,COC(=O)C(C)(C)c1cc(C)cc(-c2sc3c4sc5cc(/C=C6/C(=O)c7cc(F)cc(c7)C(=O)/C6=C\c6cc(C(C)(C)C(=O)OC)c(-c7cc(C)cc(C(C)(C)C(=O)OC)c7)s6)sc5c4c(C(C)(C)C(=O)OC)ccc2-3)c1,,0.948,18.75,78.14,13.89,13.889385,0.0044276457883483,13.5,13.89,1:1,,,,conventional,conventional,PDINO,PDINO,PEDOT:PSS,PEDOT:PSS,,,,80.0,-5.56,-3.65,,,,
83907,10.1002/adfm.202007088,10.1002/adfm.202007088,PM6,LA9,PM6,LA9,COC(=O)C(C)(C)c1cc(C)cc(-c2sc3c4sc5cc(/C=C6/C(=O)c7cc(F)cc(c7)C(=O)/C6=C\c6cc(C(C)(C)C(=O)OC)c(-c7cc(C)cc(C(C)(C)C(=O)OC)c7)s6)sc5c4c(C(C)(C)C(=O)OC)ccc2-3)c1,,0.9,19.25,75.73,13.12,13.1202225,0.0016958841463517,12.83,13.12,1:1,,,,conventional,conventional,PDINO,PDINO,PEDOT:PSS,PEDOT:PSS,,,,80.0,-5.56,-3.65,,,,
83908,10.1002/adfm.202007088,10.1002/adfm.202007088,PM6,NCBDT-4Cl,PM6,NCBDT-4Cl,COC(=O)C(C)(C)c1cc(C)cc(-c2sc3c4sc5cc(/C=C6/C(=O)c7cc(F)cc(c7)C(=O)/C6=C\c6cc(C(C)(C)C(=O)OC)c(-c7cc(C)cc(C(C)(C)C(=O)OC)c7)s6)sc5c4c(C(C)(C)C(=O)OC)ccc2-3)c1,CCCCCCCCc1c2sc3c(c2c(CCCCCCCC)c2sc4c(c12)C(c1ccc(CCCCCC)cc1)(c1ccc(CCCCCC)cc1)c1cc(/C=C2\C(=O)c5cc(Cl)c(Cl)cc5C2=C(C#N)C#N)sc1-4)C(c1ccc(CCCCCC)cc1)(c1ccc(CCCCCC)cc1)c1cc(/C=C2\C(=O)c4cc(Cl)c(Cl)cc4C2=C(C#N)C#N)sc1-3,0.827,21.81,74.77,13.48,13.486167698999996,0.045754443620156,12.63,13.48,1:1,"1,8-diiodooctane (0.5%)",DIO,0.5%,conventional,conventional,PDINO,PDINO,PEDOT:PSS,PEDOT:PSS,,,,100.0,-5.56,-3.65,,-5.6,-4.02,
83921,10.1002/adfm.202107026,10.1002/adfm.202107026,PM6,LA15,PM6,LA15,COC(=O)C(C)(C)c1cc(C)cc(-c2sc3c4sc5cc(/C=C6/C(=O)c7cc(F)cc(c7)C(=O)/C6=C\c6cc(C(C)(C)C(=O)OC)c(-c7cc(C)cc(C(C)(C)C(=O)OC)c7)s6)sc5c4c(C(C)(C)C(=O)OC)ccc2-3)c1,,0.955,17.19,72.28,11.87,11.86581006,0.0352985678180123,11.62,11.87,,,,,ITO/PEDOT:PSS/PM6:SMA/PDINN/Al,conventional,PDINN,PDINN,PEDOT:PSS,PEDOT:PSS,,chloroform,chloroform,,-5.56,-3.65,,,,
83922,10.1002/adfm.202107026,10.1002/adfm.202107026,PM6,LA15,PM6,LA15,COC(=O)C(C)(C)c1cc(C)cc(-c2sc3c4sc5cc(/C=C6/C(=O)c7cc(F)cc(c7)C(=O)/C6=C\c6cc(C(C)(C)C(=O)OC)c(-c7cc(C)cc(C(C)(C)C(=O)OC)c7)s6)sc5c4c(C(C)(C)C(=O)OC)ccc2-3)c1,,0.92,18.7,76.15,13.1,13.100846,0.0064580152671833,13.02,13.1,,,,,ITO/PEDOT:PSS/PM6:SMA/PDINN/Al,conventional,PDINN,PDINN,PEDOT:PSS,PEDOT:PSS,,chloroform,chloroform,100.0,-5.56,-3.65,,,,
83923,10.1002/adfm.202107026,10.1002/adfm.202107026,PM6,LA16,PM6,LA16,COC(=O)C(C)(C)c1cc(C)cc(-c2sc3c4sc5cc(/C=C6/C(=O)c7cc(F)cc(c7)C(=O)/C6=C\c6cc(C(C)(C)C(=O)OC)c(-c7cc(C)cc(C(C)(C)C(=O)OC)c7)s6)sc5c4c(C(C)(C)C(=O)OC)ccc2-3)c1,,0.911,18.48,73.04,12.3,12.296488512000002,0.0285486829268221,12.16,12.3,,,,,ITO/PEDOT:PSS/PM6:SMA/PDINN/Al,conventional,PDINN,PDINN,PEDOT:PSS,PEDOT:PSS,,chloroform,chloroform,,-5.56,-3.65,,,,
83924,10.1002/adfm.202107026,10.1002/adfm.202107026,PM6,LA16,PM6,LA16,COC(=O)C(C)(C)c1cc(C)cc(-c2sc3c4sc5cc(/C=C6/C(=O)c7cc(F)cc(c7)C(=O)/C6=C\c6cc(C(C)(C)C(=O)OC)c(-c7cc(C)cc(C(C)(C)C(=O)OC)c7)s6)sc5c4c(C(C)(C)C(=O)OC)ccc2-3)c1,,0.868,20.59,76.87,13.74,13.738298644,0.0123825036390222,13.64,13.74,,,,,ITO/PEDOT:PSS/PM6:SMA/PDINN/Al,conventional,PDINN,PDINN,PEDOT:PSS,PEDOT:PSS,,chloroform,chloroform,100.0,-5.56,-3.65,,,,
83925,10.1002/adfm.202107026,10.1002/adfm.202107026,PM6,LA17,PM6,LA17,COC(=O)C(C)(C)c1cc(C)cc(-c2sc3c4sc5cc(/C=C6/C(=O)c7cc(F)cc(c7)C(=O)/C6=C\c6cc(C(C)(C)C(=O)OC)c(-c7cc(C)cc(C(C)(C)C(=O)OC)c7)s6)sc5c4c(C(C)(C)C(=O)OC)ccc2-3)c1,,0.864,18.13,73.32,11.49,11.485079423999998,0.0428248563968819,11.24,11.49,,,,,ITO/PEDOT:PSS/PM6:SMA/PDINN/Al,conventional,PDINN,PDINN,PEDOT:PSS,PEDOT:PSS,,chloroform,chloroform,,-5.56,-3.65,,,,
83926,10.1002/adfm.202107026,10.1002/adfm.202107026,PM6,LA17,PM6,LA17,COC(=O)C(C)(C)c1cc(C)cc(-c2sc3c4sc5cc(/C=C6/C(=O)c7cc(F)cc(c7)C(=O)/C6=C\c6cc(C(C)(C)C(=O)OC)c(-c7cc(C)cc(C(C)(C)C(=O)OC)c7)s6)sc5c4c(C(C)(C)C(=O)OC)ccc2-3)c1,,0.803,19.83,75.73,12.07,12.058858977,0.0923034217067143,11.93,12.07,,,,,ITO/PEDOT:PSS/PM6:SMA/PDINN/Al,conventional,PDINN,PDINN,PEDOT:PSS,PEDOT:PSS,,chloroform,chloroform,100.0,-5.56,-3.65,,,,
83927,10.1002/adfm.202108634,10.1002/adfm.202108634,PCE10,Y6,PCE10,Y6,CCCCC(CC)COC(=O)c1sc2c(-c3cc4c(-c5ccc(CC(CC)CCCC)s5)c5sccc5c(-c5ccc(CC(CC)CCCC)s5)c4s3)scc2c1F,CCCCCCCCCCCc1c(/C=C2\C(=O)c3cc(F)c(F)cc3C2=C(C#N)C#N)sc2c1sc1c3c4nsnc4c4c5sc6c(CCCCCCCCCCC)c(/C=C7\C(=O)c8cc(F)c(F)cc8C7=C(C#N)C#N)sc6c5n(CC(CC)CCCC)c4c3n(CC(CC)CCCC)c21,0.619,25.67,62.39,9.9,9.913602547,0.1373994646464609,9.77,9.9,,,,,ITO/PEDOT:PSS/active layer/PDINO/Ag,conventional,PDINO,PDINO,PEDOT:PSS,PEDOT:PSS,,,,,-5.21,-3.6,,-5.65,-4.09,
83928,10.1002/adfm.202108634,10.1002/adfm.202108634,PCE10-BDT2F-0.3,Y6,PCE10-BDT2F-0.3,Y6,,CCCCCCCCCCCc1c(/C=C2\C(=O)c3cc(F)c(F)cc3C2=C(C#N)C#N)sc2c1sc1c3c4nsnc4c4c5sc6c(CCCCCCCCCCC)c(/C=C7\C(=O)c8cc(F)c(F)cc8C7=C(C#N)C#N)sc6c5n(CC(CC)CCCC)c4c3n(CC(CC)CCCC)c21,0.678,26.1,66.56,11.76,11.778324480000002,0.155820408163284,11.55,11.76,,,,,ITO/PEDOT:PSS/active layer/PDINO/Ag,conventional,PDINO,PDINO,PEDOT:PSS,PEDOT:PSS,,,,,,,,-5.65,-4.09,
83929,10.1002/adfm.202108634,10.1002/adfm.202108634,PCE10-BDT2F-0.5,Y6,PCE10-BDT2F-0.5,Y6,,CCCCCCCCCCCc1c(/C=C2\C(=O)c3cc(F)c(F)cc3C2=C(C#N)C#N)sc2c1sc1c3c4nsnc4c4c5sc6c(CCCCCCCCCCC)c(/C=C7\C(=O)c8cc(F)c(F)cc8C7=C(C#N)C#N)sc6c5n(CC(CC)CCCC)c4c3n(CC(CC)CCCC)c21,0.72,26.01,69.42,13.01,13.00042224,0.0736184473481868,12.78,13.01,,,,,ITO/PEDOT:PSS/active layer/PDINO/Ag,conventional,PDINO,PDINO,PEDOT:PSS,PEDOT:PSS,,,,,,,,-5.65,-4.09,
83930,10.1002/adfm.202108634,10.1002/adfm.202108634,PCE10-BDT2F-0.6,Y6,PCE10-BDT2F-0.6,Y6,,CCCCCCCCCCCc1c(/C=C2\C(=O)c3cc(F)c(F)cc3C2=C(C#N)C#N)sc2c1sc1c3c4nsnc4c4c5sc6c(CCCCCCCCCCC)c(/C=C7\C(=O)c8cc(F)c(F)cc8C7=C(C#N)C#N)sc6c5n(CC(CC)CCCC)c4c3n(CC(CC)CCCC)c21,0.739,26.01,64.08,12.36,12.317066712,0.3473566990291294,12.3,12.36,,,,,ITO/PEDOT:PSS/active layer/PDINO/Ag,conventional,PDINO,PDINO,PEDOT:PSS,PEDOT:PSS,,,,,,,,-5.65,-4.09,
83931,10.1002/adfm.202108634,10.1002/adfm.202108634,PCE10-BDT2F-0.7,Y6,PCE10-BDT2F-0.7,Y6,,CCCCCCCCCCCc1c(/C=C2\C(=O)c3cc(F)c(F)cc3C2=C(C#N)C#N)sc2c1sc1c3c4nsnc4c4c5sc6c(CCCCCCCCCCC)c(/C=C7\C(=O)c8cc(F)c(F)cc8C7=C(C#N)C#N)sc6c5n(CC(CC)CCCC)c4c3n(CC(CC)CCCC)c21,0.746,26.17,68.95,13.46,13.460984390000004,0.0073134472511354,13.39,13.46,,,,,ITO/PEDOT:PSS/active layer/PDINO/Ag,conventional,PDINO,PDINO,PEDOT:PSS,PEDOT:PSS,,,,,,,,-5.65,-4.09,
83932,10.1002/adfm.202108634,10.1002/adfm.202108634,PCE10-BDT2F-0.8,Y6,PCE10-BDT2F-0.8,Y6,,CCCCCCCCCCCc1c(/C=C2\C(=O)c3cc(F)c(F)cc3C2=C(C#N)C#N)sc2c1sc1c3c4nsnc4c4c5sc6c(CCCCCCCCCCC)c(/C=C7\C(=O)c8cc(F)c(F)cc8C7=C(C#N)C#N)sc6c5n(CC(CC)CCCC)c4c3n(CC(CC)CCCC)c21,0.753,26.36,69.45,13.8,13.78518606,0.1073473913043464,13.66,13.8,,,,,ITO/PEDOT:PSS/active layer/PDINO/Ag,conventional,PDINO,PDINO,PEDOT:PSS,PEDOT:PSS,,,,,,,,-5.65,-4.09,
83933,10.1002/adfm.202108634,10.1002/adfm.202108634,PCE10-BDT2F-0.9,Y6,PCE10-BDT2F-0.9,Y6,,CCCCCCCCCCCc1c(/C=C2\C(=O)c3cc(F)c(F)cc3C2=C(C#N)C#N)sc2c1sc1c3c4nsnc4c4c5sc6c(CCCCCCCCCCC)c(/C=C7\C(=O)c8cc(F)c(F)cc8C7=C(C#N)C#N)sc6c5n(CC(CC)CCCC)c4c3n(CC(CC)CCCC)c21,0.766,25.14,67.71,13.03,13.039077203999998,0.0696638833461141,12.89,13.03,,,,,ITO/PEDOT:PSS/active layer/PDINO/Ag,conventional,PDINO,PDINO,PEDOT:PSS,PEDOT:PSS,,,,,,,,-5.65,-4.09,
83934,10.1002/adfm.202108634,10.1002/adfm.202108634,PCE10-2F,Y6,PCE10-2F,Y6,CCOC(=O)c1sc2c(-c3cc4c(-c5cc(F)c(CC)s5)c5sc(-c6sc(-c7cc8c(-c9cc(F)c(CC)s9)c9sc(-c%10sc(-c%11cc%12c(-c%13cc(F)c(CC)s%13)c%13sccc%13c(-c%13cc(F)c(CC)s%13)c%12s%11)c%11sc(C(=O)OCC)c(F)c%10%11)cc9c(-c9cc(F)c(CC)s9)c8s7)c7sc(C(=O)OCC)c(F)c67)cc5c(-c5cc(F)c(CC)s5)c4s3)scc2c1F,CCCCCCCCCCCc1c(/C=C2\C(=O)c3cc(F)c(F)cc3C2=C(C#N)C#N)sc2c1sc1c3c4nsnc4c4c5sc6c(CCCCCCCCCCC)c(/C=C7\C(=O)c8cc(F)c(F)cc8C7=C(C#N)C#N)sc6c5n(CC(CC)CCCC)c4c3n(CC(CC)CCCC)c21,0.773,25.18,65.34,12.7,12.717869076,0.1407013858267872,12.68,12.7,,,,,ITO/PEDOT:PSS/active layer/PDINO/Ag,conventional,PDINO,PDINO,PEDOT:PSS,PEDOT:PSS,,,,,-5.47,-3.9,,-5.65,-4.09,
83935,10.1002/adfm.202108634,10.1002/adfm.202108634,PCE10-BDT2Cl-0.3,Y6,PCE10-BDT2Cl-0.3,Y6,,CCCCCCCCCCCc1c(/C=C2\C(=O)c3cc(F)c(F)cc3C2=C(C#N)C#N)sc2c1sc1c3c4nsnc4c4c5sc6c(CCCCCCCCCCC)c(/C=C7\C(=O)c8cc(F)c(F)cc8C7=C(C#N)C#N)sc6c5n(CC(CC)CCCC)c4c3n(CC(CC)CCCC)c21,0.7,23.56,66.24,10.92,10.924300799999996,0.0393846153845766,10.77,10.92,,,,,ITO/PEDOT:PSS/active layer/PDINO/Ag,conventional,PDINO,PDINO,PEDOT:PSS,PEDOT:PSS,,,,,,,,-5.65,-4.09,
83936,10.1002/adfm.202108634,10.1002/adfm.202108634,PCE10-BDT2Cl-0.5,Y6,PCE10-BDT2Cl-0.5,Y6,,CCCCCCCCCCCc1c(/C=C2\C(=O)c3cc(F)c(F)cc3C2=C(C#N)C#N)sc2c1sc1c3c4nsnc4c4c5sc6c(CCCCCCCCCCC)c(/C=C7\C(=O)c8cc(F)c(F)cc8C7=C(C#N)C#N)sc6c5n(CC(CC)CCCC)c4c3n(CC(CC)CCCC)c21,0.724,25.37,64.41,11.83,11.830751508,0.0063525612848578,11.62,11.83,,,,,ITO/PEDOT:PSS/active layer/PDINO/Ag,conventional,PDINO,PDINO,PEDOT:PSS,PEDOT:PSS,,,,,,,,-5.65,-4.09,
83937,10.1002/adfm.202108634,10.1002/adfm.202108634,PCE10-BDT2Cl-0.7,Y6,PCE10-BDT2Cl-0.7,Y6,,CCCCCCCCCCCc1c(/C=C2\C(=O)c3cc(F)c(F)cc3C2=C(C#N)C#N)sc2c1sc1c3c4nsnc4c4c5sc6c(CCCCCCCCCCC)c(/C=C7\C(=O)c8cc(F)c(F)cc8C7=C(C#N)C#N)sc6c5n(CC(CC)CCCC)c4c3n(CC(CC)CCCC)c21,0.743,24.85,65.58,12.09,12.10839609,0.1521595533498867,11.93,12.09,,,,,ITO/PEDOT:PSS/active layer/PDINO/Ag,conventional,PDINO,PDINO,PEDOT:PSS,PEDOT:PSS,,,,,,,,-5.65,-4.09,
83938,10.1002/adfm.202108634,10.1002/adfm.202108634,PCE10-2Cl,Y6,PCE10-2Cl,Y6,CCOC(=O)c1sc2c(-c3cc4c(-c5cc(Cl)c(CC)s5)c5sc(-c6sc(-c7cc8c(-c9cc(Cl)c(CC)s9)c9sc(-c%10sc(-c%11cc%12c(-c%13cc(Cl)c(CC)s%13)c%13sccc%13c(-c%13cc(Cl)c(CC)s%13)c%12s%11)c%11sc(C(=O)OCC)c(F)c%10%11)cc9c(-c9cc(Cl)c(CC)s9)c8s7)c7sc(C(=O)OCC)c(F)c67)cc5c(-c5cc(Cl)c(CC)s5)c4s3)scc2c1F,CCCCCCCCCCCc1c(/C=C2\C(=O)c3cc(F)c(F)cc3C2=C(C#N)C#N)sc2c1sc1c3c4nsnc4c4c5sc6c(CCCCCCCCCCC)c(/C=C7\C(=O)c8cc(F)c(F)cc8C7=C(C#N)C#N)sc6c5n(CC(CC)CCCC)c4c3n(CC(CC)CCCC)c21,0.801,20.9,54.15,9.05,9.06519735,0.1679265193370091,8.64,9.05,,,,,ITO/PEDOT:PSS/active layer/PDINO/Ag,conventional,PDINO,PDINO,PEDOT:PSS,PEDOT:PSS,,,,,-5.5,-3.93,,-5.65,-4.09,
83939,10.1002/adfm.202108634,10.1002/adfm.202108634,PCE10-BDT2F-0.8,Y6,PCE10-BDT2F-0.8,Y6,,CCCCCCCCCCCc1c(/C=C2\C(=O)c3cc(F)c(F)cc3C2=C(C#N)C#N)sc2c1sc1c3c4nsnc4c4c5sc6c(CCCCCCCCCCC)c(/C=C7\C(=O)c8cc(F)c(F)cc8C7=C(C#N)C#N)sc6c5n(CC(CC)CCCC)c4c3n(CC(CC)CCCC)c21,0.752,21.94,69.84,11.54,11.522817792,0.1488926169843821,11.38,11.54,,,,,15 nmAg,semitransparent,PDINO,,PEDOT:PSS,,95.0,,,,,,,-5.65,-4.09,
83940,10.1002/adfm.202108634,10.1002/adfm.202108634,PCE10-BDT2F-0.8,Y6,PCE10-BDT2F-0.8,Y6,,CCCCCCCCCCCc1c(/C=C2\C(=O)c3cc(F)c(F)cc3C2=C(C#N)C#N)sc2c1sc1c3c4nsnc4c4c5sc6c(CCCCCCCCCCC)c(/C=C7\C(=O)c8cc(F)c(F)cc8C7=C(C#N)C#N)sc6c5n(CC(CC)CCCC)c4c3n(CC(CC)CCCC)c21,0.751,20.73,69.74,10.85,10.857283602,0.0671299723502406,10.66,10.85,,,,,15 nmAg+ARC,semitransparent,PDINO,,PEDOT:PSS,,95.0,,,,,,,-5.65,-4.09,
83941,10.1002/adfm.202108634,10.1002/adfm.202108634,PCE10-BDT2F-0.8,Y6,PCE10-BDT2F-0.8,Y6,,CCCCCCCCCCCc1c(/C=C2\C(=O)c3cc(F)c(F)cc3C2=C(C#N)C#N)sc2c1sc1c3c4nsnc4c4c5sc6c(CCCCCCCCCCC)c(/C=C7\C(=O)c8cc(F)c(F)cc8C7=C(C#N)C#N)sc6c5n(CC(CC)CCCC)c4c3n(CC(CC)CCCC)c21,0.754,23.85,69.88,12.57,12.56645052,0.0282377088305506,12.45,12.57,,,,,25 nmAg,semitransparent,PDINO,,PEDOT:PSS,,95.0,,,,,,,-5.65,-4.09,
83942,10.1002/adfm.202108634,10.1002/adfm.202108634,PCE10-BDT2F-0.8,Y6,PCE10-BDT2F-0.8,Y6,,CCCCCCCCCCCc1c(/C=C2\C(=O)c3cc(F)c(F)cc3C2=C(C#N)C#N)sc2c1sc1c3c4nsnc4c4c5sc6c(CCCCCCCCCCC)c(/C=C7\C(=O)c8cc(F)c(F)cc8C7=C(C#N)C#N)sc6c5n(CC(CC)CCCC)c4c3n(CC(CC)CCCC)c21,0.756,22.78,69.7,12.0,12.003510960000002,0.0292580000000134,11.76,12.0,,,,,25 nmAg+ARC,semitransparent,PDINO,,PEDOT:PSS,,95.0,,,,,,,-5.65,-4.09,
83943,10.1002/adfm.202203200,10.1002/adfm.202203200,PM6,ThPy5,PM6,ThPy5,COC(=O)C(C)(C)c1cc(C)cc(-c2sc3c4sc5cc(/C=C6/C(=O)c7cc(F)cc(c7)C(=O)/C6=C\c6cc(C(C)(C)C(=O)OC)c(-c7cc(C)cc(C(C)(C)C(=O)OC)c7)s6)sc5c4c(C(C)(C)C(=O)OC)ccc2-3)c1,,0.913,19.33,71.0,12.54,12.5302859,0.0774649122807022,12.25,12.54,,,,,ITO/PEDOT:PSS/PM6:acceptors/PNDIT-F3N/Ag,conventional,PNDIT-F3N,PNDIT-F3N,PEDOT:PSS,PEDOT:PSS,,,,,-5.56,-3.65,,,,
83944,10.1002/adfm.202203200,10.1002/adfm.202203200,PM6,IDTP-4F,PM6,IDTP-4F,COC(=O)C(C)(C)c1cc(C)cc(-c2sc3c4sc5cc(/C=C6/C(=O)c7cc(F)cc(c7)C(=O)/C6=C\c6cc(C(C)(C)C(=O)OC)c(-c7cc(C)cc(C(C)(C)C(=O)OC)c7)s6)sc5c4c(C(C)(C)C(=O)OC)ccc2-3)c1,CCCCCCc1ccc(C2(c3ccc(CCCCCC)cc3)c3cc4c(cc3-c3sc(/C=C5\C(=O)c6cc(F)c(F)cc6C5=C(C#N)C#N)cc32)C(c2ccc(CCCCCC)cc2)(c2ccc(CCCCCC)cc2)c2c-4sc3c4sc(/C=C5\C(=O)c6cc(F)c(F)cc6C5=C(C#N)C#N)cc4n(CC(CC)CCCC)c23)cc1,0.885,22.39,75.7,15.02,15.000068550000002,0.1326994007989204,14.62,15.02,,,,,ITO/PEDOT:PSS/PM6:acceptors/PNDIT-F3N/Ag,conventional,PNDIT-F3N,PNDIT-F3N,PEDOT:PSS,PEDOT:PSS,,,,,-5.56,-3.65,,-5.54,-3.98,
83945,10.1002/adfm.202203200,10.1002/adfm.202203200,PM6,ThPy6,PM6,ThPy6,COC(=O)C(C)(C)c1cc(C)cc(-c2sc3c4sc5cc(/C=C6/C(=O)c7cc(F)cc(c7)C(=O)/C6=C\c6cc(C(C)(C)C(=O)OC)c(-c7cc(C)cc(C(C)(C)C(=O)OC)c7)s6)sc5c4c(C(C)(C)C(=O)OC)ccc2-3)c1,,0.871,23.43,78.9,16.11,16.101541170000004,0.0525067039105836,15.62,16.11,,,,,ITO/PEDOT:PSS/PM6:acceptors/PNDIT-F3N/Ag,conventional,PNDIT-F3N,PNDIT-F3N,PEDOT:PSS,PEDOT:PSS,,,,,-5.56,-3.65,,,,
83961,10.1002/adfm.202208793,10.1002/adfm.202208793,PM6,BTP-eC11,PM6,BTP-eC11,COC(=O)C(C)(C)c1cc(C)cc(-c2sc3c4sc5cc(/C=C6/C(=O)c7cc(F)cc(c7)C(=O)/C6=C\c6cc(C(C)(C)C(=O)OC)c(-c7cc(C)cc(C(C)(C)C(=O)OC)c7)s6)sc5c4c(C(C)(C)C(=O)OC)ccc2-3)c1,CCCCCCCCCCCc1c(/C=C2\C(=O)c3cc(Cl)c(Cl)cc3C2=C(C#N)C#N)sc2c1sc1c3c4nsnc4c4c5sc6c(CCCCCCCCCCC)c(/C=C7\C(=O)c8cc(Cl)c(Cl)cc8C7=C(C#N)C#N)sc6c5n(C[C@H](CCCC)CCCCCC)c4c3n(CC(CCCC)CCCCCC)c21,0.68,17.78,45.0,5.44,5.440680000000001,0.0125000000000165,,,,,,,,,,,Bare FTO,,,,,,-5.56,-3.65,,,,
83962,10.1002/adfm.202208793,10.1002/adfm.202208793,PM6,BTP-eC11,PM6,BTP-eC11,COC(=O)C(C)(C)c1cc(C)cc(-c2sc3c4sc5cc(/C=C6/C(=O)c7cc(F)cc(c7)C(=O)/C6=C\c6cc(C(C)(C)C(=O)OC)c(-c7cc(C)cc(C(C)(C)C(=O)OC)c7)s6)sc5c4c(C(C)(C)C(=O)OC)ccc2-3)c1,CCCCCCCCCCCc1c(/C=C2\C(=O)c3cc(Cl)c(Cl)cc3C2=C(C#N)C#N)sc2c1sc1c3c4nsnc4c4c5sc6c(CCCCCCCCCCC)c(/C=C7\C(=O)c8cc(Cl)c(Cl)cc8C7=C(C#N)C#N)sc6c5n(C[C@H](CCCC)CCCCCC)c4c3n(CC(CCCC)CCCCCC)c21,1.074,24.25,80.74,21.02,21.0283293,0.03962559467174,,,,,,,FTO/Br-2EPO/CsFAMA/C60/BCP/Cu,PSC,C60/BCP,,Br-2EPO,Br-2EPO,,,,,-5.56,-3.65,,,,
83963,10.1002/adfm.202208793,10.1002/adfm.202208793,PM6,BTP-eC11,PM6,BTP-eC11,COC(=O)C(C)(C)c1cc(C)cc(-c2sc3c4sc5cc(/C=C6/C(=O)c7cc(F)cc(c7)C(=O)/C6=C\c6cc(C(C)(C)C(=O)OC)c(-c7cc(C)cc(C(C)(C)C(=O)OC)c7)s6)sc5c4c(C(C)(C)C(=O)OC)ccc2-3)c1,CCCCCCCCCCCc1c(/C=C2\C(=O)c3cc(Cl)c(Cl)cc3C2=C(C#N)C#N)sc2c1sc1c3c4nsnc4c4c5sc6c(CCCCCCCCCCC)c(/C=C7\C(=O)c8cc(Cl)c(Cl)cc8C7=C(C#N)C#N)sc6c5n(C[C@H](CCCC)CCCCCC)c4c3n(CC(CCCC)CCCCCC)c21,1.09,24.41,81.3,21.63,21.631409700000003,0.0065173370319163,,,,,,,FTO/Br-2EPT/CsFAMA/C60/BCP/Cu,PSC,C60/BCP,,Br-2EPT,Br-2EPT,,,,,-5.56,-3.65,,,,
