Repository: JiYiqaq/PCE-KA-GNN

# Data directory

- `raw/Active_Database.csv` is the immutable source dataset bundled under CC BY 4.0. Do not overwrite it with processed data.
- `processed/` is created and populated by the training pipeline. Generated `.pt` and `.pth` caches are intentionally ignored by Git because they can exceed GitHub's normal single-file limit.

See `../DATA_LICENSE.md` for provenance, license and checksum information.

File: data/raw/Active_Database.csv (part 284 of 471)
id,doi,doi_norm,donor,acceptor,donor_canonical,acceptor_canonical,donor_smiles,acceptor_smiles,voc,jsc,ff,pce,pce_recomputed,pce_relative_error_percent,pce_avg,pce_best,d_a_ratio,additive,additive_canonical,additive_ratio,device_structure,device_type,etl,etl_canonical,htl,htl_canonical,active_layer_thickness,solvent,solvent_canonical,annealing_temp,homo_d,lumo_d,eg_d,homo_a,lumo_a,eg_a
83965,10.1002/adfm.202208793,10.1002/adfm.202208793,PM6,BTP-eC11,PM6,BTP-eC11,COC(=O)C(C)(C)c1cc(C)cc(-c2sc3c4sc5cc(/C=C6/C(=O)c7cc(F)cc(c7)C(=O)/C6=C\c6cc(C(C)(C)C(=O)OC)c(-c7cc(C)cc(C(C)(C)C(=O)OC)c7)s6)sc5c4c(C(C)(C)C(=O)OC)ccc2-3)c1,CCCCCCCCCCCc1c(/C=C2\C(=O)c3cc(Cl)c(Cl)cc3C2=C(C#N)C#N)sc2c1sc1c3c4nsnc4c4c5sc6c(CCCCCCCCCCC)c(/C=C7\C(=O)c8cc(Cl)c(Cl)cc8C7=C(C#N)C#N)sc6c5n(C[C@H](CCCC)CCCCCC)c4c3n(CC(CCCC)CCCCCC)c21,0.854,26.57,71.08,16.13,16.128606424,0.008639652820819,,16.13,,,,,,,,,PEDOT:PSS,PEDOT:PSS,,,,,-5.56,-3.65,,,,
83966,10.1002/adfm.202208793,10.1002/adfm.202208793,PM6,BTP-eC11,PM6,BTP-eC11,COC(=O)C(C)(C)c1cc(C)cc(-c2sc3c4sc5cc(/C=C6/C(=O)c7cc(F)cc(c7)C(=O)/C6=C\c6cc(C(C)(C)C(=O)OC)c(-c7cc(C)cc(C(C)(C)C(=O)OC)c7)s6)sc5c4c(C(C)(C)C(=O)OC)ccc2-3)c1,CCCCCCCCCCCc1c(/C=C2\C(=O)c3cc(Cl)c(Cl)cc3C2=C(C#N)C#N)sc2c1sc1c3c4nsnc4c4c5sc6c(CCCCCCCCCCC)c(/C=C7\C(=O)c8cc(Cl)c(Cl)cc8C7=C(C#N)C#N)sc6c5n(C[C@H](CCCC)CCCCCC)c4c3n(CC(CCCC)CCCCCC)c21,0.853,27.42,73.65,17.21,17.22618999,0.0940731551423641,,17.21,,,,,,,,,Br-2EPO,Br-2EPO,,,,,-5.56,-3.65,,,,
83967,10.1002/adfm.202208793,10.1002/adfm.202208793,PM6,BTP-eC11,PM6,BTP-eC11,COC(=O)C(C)(C)c1cc(C)cc(-c2sc3c4sc5cc(/C=C6/C(=O)c7cc(F)cc(c7)C(=O)/C6=C\c6cc(C(C)(C)C(=O)OC)c(-c7cc(C)cc(C(C)(C)C(=O)OC)c7)s6)sc5c4c(C(C)(C)C(=O)OC)ccc2-3)c1,CCCCCCCCCCCc1c(/C=C2\C(=O)c3cc(Cl)c(Cl)cc3C2=C(C#N)C#N)sc2c1sc1c3c4nsnc4c4c5sc6c(CCCCCCCCCCC)c(/C=C7\C(=O)c8cc(Cl)c(Cl)cc8C7=C(C#N)C#N)sc6c5n(C[C@H](CCCC)CCCCCC)c4c3n(CC(CCCC)CCCCCC)c21,0.853,27.62,74.22,17.46,17.486128091999998,0.1496454295532467,,17.46,,,,,,,,,Br-2EPT,Br-2EPT,,,,,-5.56,-3.65,,,,
83968,10.1002/adfm.202208793,10.1002/adfm.202208793,PM6,BTP-eC11,PM6,BTP-eC11,COC(=O)C(C)(C)c1cc(C)cc(-c2sc3c4sc5cc(/C=C6/C(=O)c7cc(F)cc(c7)C(=O)/C6=C\c6cc(C(C)(C)C(=O)OC)c(-c7cc(C)cc(C(C)(C)C(=O)OC)c7)s6)sc5c4c(C(C)(C)C(=O)OC)ccc2-3)c1,CCCCCCCCCCCc1c(/C=C2\C(=O)c3cc(Cl)c(Cl)cc3C2=C(C#N)C#N)sc2c1sc1c3c4nsnc4c4c5sc6c(CCCCCCCCCCC)c(/C=C7\C(=O)c8cc(Cl)c(Cl)cc8C7=C(C#N)C#N)sc6c5n(C[C@H](CCCC)CCCCCC)c4c3n(CC(CCCC)CCCCCC)c21,0.855,27.87,75.12,17.91,17.900232120000002,0.0545386934673271,,17.91,,,,,ITO/Br-2EPSe/PM6:BTP-eC11/Phen-NaDPO/Al,OSC,Phen-NaDPO,,Br-2EPSe,Br-2EPSe,,,,,-5.56,-3.65,,,,
83972,10.1002/adfm.202213429,10.1002/adfm.202213429,PM6,BTP-2O,PM6,BTP-2O,COC(=O)C(C)(C)c1cc(C)cc(-c2sc3c4sc5cc(/C=C6/C(=O)c7cc(F)cc(c7)C(=O)/C6=C\c6cc(C(C)(C)C(=O)OC)c(-c7cc(C)cc(C(C)(C)C(=O)OC)c7)s6)sc5c4c(C(C)(C)C(=O)OC)ccc2-3)c1,,0.965,22.0,75.6,16.1,16.049879999999998,0.3113043478261073,15.7,16.1,,DIO,DIO,,ITO/PEDOT:PSS/PM6:BTP-2O/PFN-Br/Ag,conventional,PFN-Br,PFN-Br,PEDOT:PSS,PEDOT:PSS,,CB,chlorobenzene,100.0,-5.56,-3.65,,,,
83973,10.1002/adfm.202213429,10.1002/adfm.202213429,PM6,BTP-O-S,PM6,BTP-O-S,COC(=O)C(C)(C)c1cc(C)cc(-c2sc3c4sc5cc(/C=C6/C(=O)c7cc(F)cc(c7)C(=O)/C6=C\c6cc(C(C)(C)C(=O)OC)c(-c7cc(C)cc(C(C)(C)C(=O)OC)c7)s6)sc5c4c(C(C)(C)C(=O)OC)ccc2-3)c1,,0.912,24.5,77.5,17.3,17.3166,0.0959537572254358,16.9,17.3,,DIO,DIO,,ITO/PEDOT:PSS/PM6:BTP-O-S/PFN-Br/Ag,conventional,PFN-Br,PFN-Br,PEDOT:PSS,PEDOT:PSS,,CB,chlorobenzene,100.0,-5.56,-3.65,,,,
83974,10.1002/adfm.202213429,10.1002/adfm.202213429,PM6,BTP-O-S,PM6,BTP-O-S,COC(=O)C(C)(C)c1cc(C)cc(-c2sc3c4sc5cc(/C=C6/C(=O)c7cc(F)cc(c7)C(=O)/C6=C\c6cc(C(C)(C)C(=O)OC)c(-c7cc(C)cc(C(C)(C)C(=O)OC)c7)s6)sc5c4c(C(C)(C)C(=O)OC)ccc2-3)c1,,0.897,24.4,78.2,17.1,17.115477600000002,0.0905122807017575,,17.1,,,,,ITO/PEDOT:PSS/PM6:BTP-O-S/PFN-Br/Ag,conventional,PFN-Br,PFN-Br,PEDOT:PSS,PEDOT:PSS,,o-XY,o-xylene,,-5.56,-3.65,,,,
83975,10.1002/adfm.202213429,10.1002/adfm.202213429,PM6,BTP-2S,PM6,BTP-2S,COC(=O)C(C)(C)c1cc(C)cc(-c2sc3c4sc5cc(/C=C6/C(=O)c7cc(F)cc(c7)C(=O)/C6=C\c6cc(C(C)(C)C(=O)OC)c(-c7cc(C)cc(C(C)(C)C(=O)OC)c7)s6)sc5c4c(C(C)(C)C(=O)OC)ccc2-3)c1,,0.851,25.9,74.3,16.4,16.376388699999996,0.1439713414634295,16.1,16.4,,DIO,DIO,,ITO/PEDOT:PSS/PM6:BTP-2S/PFN-Br/Ag,conventional,PFN-Br,PFN-Br,PEDOT:PSS,PEDOT:PSS,,CB,chlorobenzene,,-5.56,-3.65,,,,
83976,10.1002/adfm.202214392,10.1002/adfm.202214392,PM6,Y6,PM6,Y6,COC(=O)C(C)(C)c1cc(C)cc(-c2sc3c4sc5cc(/C=C6/C(=O)c7cc(F)cc(c7)C(=O)/C6=C\c6cc(C(C)(C)C(=O)OC)c(-c7cc(C)cc(C(C)(C)C(=O)OC)c7)s6)sc5c4c(C(C)(C)C(=O)OC)ccc2-3)c1,CCCCCCCCCCCc1c(/C=C2\C(=O)c3cc(F)c(F)cc3C2=C(C#N)C#N)sc2c1sc1c3c4nsnc4c4c5sc6c(CCCCCCCCCCC)c(/C=C7\C(=O)c8cc(F)c(F)cc8C7=C(C#N)C#N)sc6c5n(CC(CC)CCCC)c4c3n(CC(CC)CCCC)c21,0.84,25.83,77.4,16.79,16.7936328,0.0216366885050737,16.59,16.79,1:1.2,,,,ITO/PEDOT:PSS/PM6:Y6/PDINN/Ag,conventional,PDINN,PDINN,PEDOT:PSS,PEDOT:PSS,,,,,-5.56,-3.65,,-5.65,-4.09,
83978,10.1002/adfm.202214781,10.1002/adfm.202214781,D18,Y6,D18,Y6,CCCCCCC(CCCC)Cc1csc(-c2cc3c4nsnc4c4cc(-c5cc(CC(CCCC)CCCCCC)c(-c6cc7c(-c8cc(F)c(CC(CC)CCCC)s8)c8sccc8c(-c8cc(F)c(CC(CC)CCCC)s8)c7s6)s5)sc4c3s2)c1,CCCCCCCCCCCc1c(/C=C2\C(=O)c3cc(F)c(F)cc3C2=C(C#N)C#N)sc2c1sc1c3c4nsnc4c4c5sc6c(CCCCCCCCCCC)c(/C=C7\C(=O)c8cc(F)c(F)cc8C7=C(C#N)C#N)sc6c5n(CC(CC)CCCC)c4c3n(CC(CC)CCCC)c21,0.874,25.43,77.72,17.28,17.273907303999998,0.0352586574074257,16.81,17.28,,,,,ITO/PEDOT:PSS/active layer/PDINO/FM,conventional,PDINO,PDINO,PEDOT:PSS,PEDOT:PSS,,,,,-5.51,-2.77,,-5.65,-4.09,
83979,10.1002/adfm.202214781,10.1002/adfm.202214781,D18,Y6,D18,Y6,CCCCCCC(CCCC)Cc1csc(-c2cc3c4nsnc4c4cc(-c5cc(CC(CCCC)CCCCCC)c(-c6cc7c(-c8cc(F)c(CC(CC)CCCC)s8)c8sccc8c(-c8cc(F)c(CC(CC)CCCC)s8)c7s6)s5)sc4c3s2)c1,CCCCCCCCCCCc1c(/C=C2\C(=O)c3cc(F)c(F)cc3C2=C(C#N)C#N)sc2c1sc1c3c4nsnc4c4c5sc6c(CCCCCCCCCCC)c(/C=C7\C(=O)c8cc(F)c(F)cc8C7=C(C#N)C#N)sc6c5n(CC(CC)CCCC)c4c3n(CC(CC)CCCC)c21,0.871,26.95,75.48,17.74,17.71776006,0.1253660653889438,17.44,17.74,,,,,ITO/PEDOT:PSS/active layer/PDINO/FM,conventional,PDINO,PDINO,PEDOT:PSS,PEDOT:PSS,,,,,-5.51,-2.77,,-5.65,-4.09,
83980,10.1002/adfm.202214781,10.1002/adfm.202214781,PM6,Y6,PM6,Y6,COC(=O)C(C)(C)c1cc(C)cc(-c2sc3c4sc5cc(/C=C6/C(=O)c7cc(F)cc(c7)C(=O)/C6=C\c6cc(C(C)(C)C(=O)OC)c(-c7cc(C)cc(C(C)(C)C(=O)OC)c7)s6)sc5c4c(C(C)(C)C(=O)OC)ccc2-3)c1,CCCCCCCCCCCc1c(/C=C2\C(=O)c3cc(F)c(F)cc3C2=C(C#N)C#N)sc2c1sc1c3c4nsnc4c4c5sc6c(CCCCCCCCCCC)c(/C=C7\C(=O)c8cc(F)c(F)cc8C7=C(C#N)C#N)sc6c5n(CC(CC)CCCC)c4c3n(CC(CC)CCCC)c21,0.833,26.09,72.6,15.79,15.778136219999997,0.0751347688410533,15.23,15.79,,,,,ITO/PEDOT:PSS/active layer/PDINO/FM,conventional,PDINO,PDINO,PEDOT:PSS,PEDOT:PSS,,,,,-5.56,-3.65,,-5.65,-4.09,
83981,10.1002/adfm.202214781,10.1002/adfm.202214781,PM6,Y6,PM6,Y6,COC(=O)C(C)(C)c1cc(C)cc(-c2sc3c4sc5cc(/C=C6/C(=O)c7cc(F)cc(c7)C(=O)/C6=C\c6cc(C(C)(C)C(=O)OC)c(-c7cc(C)cc(C(C)(C)C(=O)OC)c7)s6)sc5c4c(C(C)(C)C(=O)OC)ccc2-3)c1,CCCCCCCCCCCc1c(/C=C2\C(=O)c3cc(F)c(F)cc3C2=C(C#N)C#N)sc2c1sc1c3c4nsnc4c4c5sc6c(CCCCCCCCCCC)c(/C=C7\C(=O)c8cc(F)c(F)cc8C7=C(C#N)C#N)sc6c5n(CC(CC)CCCC)c4c3n(CC(CC)CCCC)c21,0.844,26.58,71.02,15.95,15.932285904,0.1110601630094083,15.76,15.95,,,,,ITO/PEDOT:PSS/active layer/PDINO/FM,conventional,PDINO,PDINO,PEDOT:PSS,PEDOT:PSS,,,,,-5.56,-3.65,,-5.65,-4.09,
83982,10.1002/adfm.202214781,10.1002/adfm.202214781,D18,Y6,D18,Y6,CCCCCCC(CCCC)Cc1csc(-c2cc3c4nsnc4c4cc(-c5cc(CC(CCCC)CCCCCC)c(-c6cc7c(-c8cc(F)c(CC(CC)CCCC)s8)c8sccc8c(-c8cc(F)c(CC(CC)CCCC)s8)c7s6)s5)sc4c3s2)c1,CCCCCCCCCCCc1c(/C=C2\C(=O)c3cc(F)c(F)cc3C2=C(C#N)C#N)sc2c1sc1c3c4nsnc4c4c5sc6c(CCCCCCCCCCC)c(/C=C7\C(=O)c8cc(F)c(F)cc8C7=C(C#N)C#N)sc6c5n(CC(CC)CCCC)c4c3n(CC(CC)CCCC)c21,0.861,26.68,75.65,17.38,17.37792462,0.01194119677789,17.23,17.38,,,,,Reference (spin coated and Ag),,,,,,,,,,-5.51,-2.77,,-5.65,-4.09,
83983,10.1002/adfm.202214781,10.1002/adfm.202214781,D18,Y6,D18,Y6,CCCCCCC(CCCC)Cc1csc(-c2cc3c4nsnc4c4cc(-c5cc(CC(CCCC)CCCCCC)c(-c6cc7c(-c8cc(F)c(CC(CC)CCCC)s8)c8sccc8c(-c8cc(F)c(CC(CC)CCCC)s8)c7s6)s5)sc4c3s2)c1,CCCCCCCCCCCc1c(/C=C2\C(=O)c3cc(F)c(F)cc3C2=C(C#N)C#N)sc2c1sc1c3c4nsnc4c4c5sc6c(CCCCCCCCCCC)c(/C=C7\C(=O)c8cc(F)c(F)cc8C7=C(C#N)C#N)sc6c5n(CC(CC)CCCC)c4c3n(CC(CC)CCCC)c21,0.86,26.61,74.23,16.99,16.98723858,0.0162532077692689,16.48,16.99,,,,,HTL,,PNDIT-F3N,,PEDOT:PSS,,,,,,-5.51,-2.77,,-5.65,-4.09,
83984,10.1002/adfm.202214781,10.1002/adfm.202214781,D18,Y6,D18,Y6,CCCCCCC(CCCC)Cc1csc(-c2cc3c4nsnc4c4cc(-c5cc(CC(CCCC)CCCCCC)c(-c6cc7c(-c8cc(F)c(CC(CC)CCCC)s8)c8sccc8c(-c8cc(F)c(CC(CC)CCCC)s8)c7s6)s5)sc4c3s2)c1,CCCCCCCCCCCc1c(/C=C2\C(=O)c3cc(F)c(F)cc3C2=C(C#N)C#N)sc2c1sc1c3c4nsnc4c4c5sc6c(CCCCCCCCCCC)c(/C=C7\C(=O)c8cc(F)c(F)cc8C7=C(C#N)C#N)sc6c5n(CC(CC)CCCC)c4c3n(CC(CC)CCCC)c21,0.832,26.66,74.48,16.54,16.520498176,0.1179070374848784,16.09,16.54,,,,,HTL & active layer,,PNDIT-F3N,,PEDOT:PSS,,,,,,-5.51,-2.77,,-5.65,-4.09,
83985,10.1002/adfm.202214781,10.1002/adfm.202214781,D18,Y6,D18,Y6,CCCCCCC(CCCC)Cc1csc(-c2cc3c4nsnc4c4cc(-c5cc(CC(CCCC)CCCCCC)c(-c6cc7c(-c8cc(F)c(CC(CC)CCCC)s8)c8sccc8c(-c8cc(F)c(CC(CC)CCCC)s8)c7s6)s5)sc4c3s2)c1,CCCCCCCCCCCc1c(/C=C2\C(=O)c3cc(F)c(F)cc3C2=C(C#N)C#N)sc2c1sc1c3c4nsnc4c4c5sc6c(CCCCCCCCCCC)c(/C=C7\C(=O)c8cc(F)c(F)cc8C7=C(C#N)C#N)sc6c5n(CC(CC)CCCC)c4c3n(CC(CC)CCCC)c21,0.856,25.82,74.83,16.55,16.538866736,0.0672704773413986,15.8,16.55,,,,,"HTL, active layer & ETL",,PNDIT-F3N,,PEDOT:PSS,,,,,,-5.51,-2.77,,-5.65,-4.09,
83986,10.1002/adfm.202214781,10.1002/adfm.202214781,D18,Y6,D18,Y6,CCCCCCC(CCCC)Cc1csc(-c2cc3c4nsnc4c4cc(-c5cc(CC(CCCC)CCCCCC)c(-c6cc7c(-c8cc(F)c(CC(CC)CCCC)s8)c8sccc8c(-c8cc(F)c(CC(CC)CCCC)s8)c7s6)s5)sc4c3s2)c1,CCCCCCCCCCCc1c(/C=C2\C(=O)c3cc(F)c(F)cc3C2=C(C#N)C#N)sc2c1sc1c3c4nsnc4c4c5sc6c(CCCCCCCCCCC)c(/C=C7\C(=O)c8cc(F)c(F)cc8C7=C(C#N)C#N)sc6c5n(CC(CC)CCCC)c4c3n(CC(CC)CCCC)c21,0.839,25.58,74.86,16.07,16.066168731999998,0.0238411200995802,15.41,16.07,,,,,glass/ITO/PEDOT:PSS/PM6:BTP-eC9/PNDIT-F3N/FM,,PNDIT-F3N,,PEDOT:PSS,,,,,,-5.51,-2.77,,-5.65,-4.09,
83987,10.1002/adfm.202214781,10.1002/adfm.202214781,D18,Y6,D18,Y6,CCCCCCC(CCCC)Cc1csc(-c2cc3c4nsnc4c4cc(-c5cc(CC(CCCC)CCCCCC)c(-c6cc7c(-c8cc(F)c(CC(CC)CCCC)s8)c8sccc8c(-c8cc(F)c(CC(CC)CCCC)s8)c7s6)s5)sc4c3s2)c1,CCCCCCCCCCCc1c(/C=C2\C(=O)c3cc(F)c(F)cc3C2=C(C#N)C#N)sc2c1sc1c3c4nsnc4c4c5sc6c(CCCCCCCCCCC)c(/C=C7\C(=O)c8cc(F)c(F)cc8C7=C(C#N)C#N)sc6c5n(CC(CC)CCCC)c4c3n(CC(CC)CCCC)c21,0.838,23.85,60.1,12.02,12.0117663,0.0684999999999991,,,,,,,ITO/PEDOT:PSS/active layer/PDINO/FM,conventional,PDINO,PDINO,PEDOT:PSS,PEDOT:PSS,,,,,-5.51,-2.77,,-5.65,-4.09,
83988,10.1002/adfm.202214781,10.1002/adfm.202214781,D18,Y6,D18,Y6,CCCCCCC(CCCC)Cc1csc(-c2cc3c4nsnc4c4cc(-c5cc(CC(CCCC)CCCCCC)c(-c6cc7c(-c8cc(F)c(CC(CC)CCCC)s8)c8sccc8c(-c8cc(F)c(CC(CC)CCCC)s8)c7s6)s5)sc4c3s2)c1,CCCCCCCCCCCc1c(/C=C2\C(=O)c3cc(F)c(F)cc3C2=C(C#N)C#N)sc2c1sc1c3c4nsnc4c4c5sc6c(CCCCCCCCCCC)c(/C=C7\C(=O)c8cc(F)c(F)cc8C7=C(C#N)C#N)sc6c5n(CC(CC)CCCC)c4c3n(CC(CC)CCCC)c21,0.826,21.14,63.12,11.03,11.021787167999998,0.0744590389846026,,,,,,,ITO/PEDOT:PSS/active layer/PDINO/FM,conventional,PDINO,PDINO,PEDOT:PSS,PEDOT:PSS,,,,,-5.51,-2.77,,-5.65,-4.09,
83989,10.1002/adfm.202214781,10.1002/adfm.202214781,D18,Y6,D18,Y6,CCCCCCC(CCCC)Cc1csc(-c2cc3c4nsnc4c4cc(-c5cc(CC(CCCC)CCCCCC)c(-c6cc7c(-c8cc(F)c(CC(CC)CCCC)s8)c8sccc8c(-c8cc(F)c(CC(CC)CCCC)s8)c7s6)s5)sc4c3s2)c1,CCCCCCCCCCCc1c(/C=C2\C(=O)c3cc(F)c(F)cc3C2=C(C#N)C#N)sc2c1sc1c3c4nsnc4c4c5sc6c(CCCCCCCCCCC)c(/C=C7\C(=O)c8cc(F)c(F)cc8C7=C(C#N)C#N)sc6c5n(CC(CC)CCCC)c4c3n(CC(CC)CCCC)c21,0.826,22.74,51.52,9.64,9.677125248,0.3851166804979132,,,,,,,ITO/PEDOT:PSS/active layer/PDINO/FM,conventional,PDINO,PDINO,PEDOT:PSS,PEDOT:PSS,,,,,-5.51,-2.77,,-5.65,-4.09,
83990,10.1002/adfm.202301575,10.1002/adfm.202301575,PBDB-T,BOR-C3Ph,PBDB-T,BOR-C3Ph,CCCCC(CC)Cc1ccc(-c2c3cc(-c4ccc(-c5sc(-c6cccs6)c6c5C(=O)c5c(CC(CC)CCCC)sc(CC(CC)CCCC)c5C6=O)s4)sc3c(-c3ccc(CC(CC)CCCC)s3)c3ccsc23)s1,,0.78,14.67,36.38,4.16,4.16281788,0.0677375000000065,4.16,4.16,1:1,,,,ITO/PEDOT:PSS/active layer/PDINN/Ag,conventional,PDINN,PDINN,PEDOT:PSS,PEDOT:PSS,,CB,chlorobenzene,,-5.33,-3.48,,,,
83991,10.1002/adfm.202301575,10.1002/adfm.202301575,PBDB-T,BOR-C3Ph,PBDB-T,BOR-C3Ph,CCCCC(CC)Cc1ccc(-c2c3cc(-c4ccc(-c5sc(-c6cccs6)c6c5C(=O)c5c(CC(CC)CCCC)sc(CC(CC)CCCC)c5C6=O)s4)sc3c(-c3ccc(CC(CC)CCCC)s3)c3ccsc23)s1,,0.82,21.07,59.91,10.36,10.35089034,0.0879310810810812,10.16,10.36,1:1,,,,ITO/PEDOT:PSS/active layer/PDINN/Ag,conventional,PDINN,PDINN,PEDOT:PSS,PEDOT:PSS,,CF,chloroform,,-5.33,-3.48,,,,
83992,10.1002/adfm.202301575,10.1002/adfm.202301575,PBDB-T,BOR-C4Ph,PBDB-T,BOR-C4Ph,CCCCC(CC)Cc1ccc(-c2c3cc(-c4ccc(-c5sc(-c6cccs6)c6c5C(=O)c5c(CC(CC)CCCC)sc(CC(CC)CCCC)c5C6=O)s4)sc3c(-c3ccc(CC(CC)CCCC)s3)c3ccsc23)s1,,0.827,22.67,70.03,13.12,13.129287427,0.0707883155487962,13.0,13.12,1:1,,,,ITO/PEDOT:PSS/active layer/PDINN/Ag,conventional,PDINN,PDINN,PEDOT:PSS,PEDOT:PSS,,CB,chlorobenzene,,-5.33,-3.48,,,,
83993,10.1002/adfm.202301575,10.1002/adfm.202301575,PBDB-T,BOR-C6Ph,PBDB-T,BOR-C6Ph,CCCCC(CC)Cc1ccc(-c2c3cc(-c4ccc(-c5sc(-c6cccs6)c6c5C(=O)c5c(CC(CC)CCCC)sc(CC(CC)CCCC)c5C6=O)s4)sc3c(-c3ccc(CC(CC)CCCC)s3)c3ccsc23)s1,,0.824,20.89,67.46,11.61,11.612132655999996,0.0183691300602671,11.44,11.61,1:1,,,,ITO/PEDOT:PSS/active layer/PDINN/Ag,conventional,PDINN,PDINN,PEDOT:PSS,PEDOT:PSS,,CB,chlorobenzene,,-5.33,-3.48,,,,
83994,10.1002/adfm.202301575,10.1002/adfm.202301575,PBDB-T,DOC2C6-2F,PBDB-T,DOC2C6-2F,CCCCC(CC)Cc1ccc(-c2c3cc(-c4ccc(-c5sc(-c6cccs6)c6c5C(=O)c5c(CC(CC)CCCC)sc(CC(CC)CCCC)c5C6=O)s4)sc3c(-c3ccc(CC(CC)CCCC)s3)c3ccsc23)s1,CCOc1cc(-c2cc3c(s2)-c2sc(/C=C4\C(=O)c5cc(F)c(F)cc5C4=C(C#N)C#N)cc2C3(CC)CC)c(OCC)cc1-c1cc2c(s1)-c1sc(/C=C3\C(=O)c4cc(F)c(F)cc4C3=C(C#N)C#N)cc1C2(CC)CC,0.87,19.23,70.45,11.69,11.78635545,0.824255346449964,11.69,11.69,1:1,,,,ITO/PEDOT:PSS/active layer/PDINN/Ag,conventional,PDINN,PDINN,PEDOT:PSS,PEDOT:PSS,,chlorobenzene,chlorobenzene,,-5.33,-3.48,,,,
83995,10.1002/adfm.202304824,10.1002/adfm.202304824,PBDB-T-2F,BTP-BO-4Cl,PM6,BTP-BO-4Cl,COC(=O)C(C)(C)c1cc(C)cc(-c2sc3c4sc5cc(/C=C6/C(=O)c7cc(F)cc(c7)C(=O)/C6=C\c6cc(C(C)(C)C(=O)OC)c(-c7cc(C)cc(C(C)(C)C(=O)OC)c7)s6)sc5c4c(C(C)(C)C(=O)OC)ccc2-3)c1,CCCCCCCCCCCc1c(/C=C2\C(=O)c3cc(Cl)c(Cl)cc3C2=C(C#N)C#N)sc2c1Cc1c-2n(CC(CCCC)CCCCCC)c2c1c1nsnc1c1c3c(n(CC(CCCC)CCCCCC)c12)-c1sc(/C=C2\C(=O)c4cc(Cl)c(Cl)cc4C2=C(C#N)C#N)c(CCCCCCCCCCC)c1C3,0.802,18.67,53.22,7.97,7.9688115480000015,0.0149115683814088,7.68,7.97,,,,,,,,,,,,,,30.0,-5.56,-3.65,,-5.62,-4.05,
83996,10.1002/adfm.202304824,10.1002/adfm.202304824,PBDB-T-2F,BTP-BO-4Cl,PM6,BTP-BO-4Cl,COC(=O)C(C)(C)c1cc(C)cc(-c2sc3c4sc5cc(/C=C6/C(=O)c7cc(F)cc(c7)C(=O)/C6=C\c6cc(C(C)(C)C(=O)OC)c(-c7cc(C)cc(C(C)(C)C(=O)OC)c7)s6)sc5c4c(C(C)(C)C(=O)OC)ccc2-3)c1,CCCCCCCCCCCc1c(/C=C2\C(=O)c3cc(Cl)c(Cl)cc3C2=C(C#N)C#N)sc2c1Cc1c-2n(CC(CCCC)CCCCCC)c2c1c1nsnc1c1c3c(n(CC(CCCC)CCCCCC)c12)-c1sc(/C=C2\C(=O)c4cc(Cl)c(Cl)cc4C2=C(C#N)C#N)c(CCCCCCCCCCC)c1C3,0.809,22.51,58.84,10.71,10.715111156000004,0.0477232119514628,10.05,10.71,,,,,,,,,,,,,,40.0,-5.56,-3.65,,-5.62,-4.05,
83997,10.1002/adfm.202304824,10.1002/adfm.202304824,PBDB-T-2F,BTP-BO-4Cl,PM6,BTP-BO-4Cl,COC(=O)C(C)(C)c1cc(C)cc(-c2sc3c4sc5cc(/C=C6/C(=O)c7cc(F)cc(c7)C(=O)/C6=C\c6cc(C(C)(C)C(=O)OC)c(-c7cc(C)cc(C(C)(C)C(=O)OC)c7)s6)sc5c4c(C(C)(C)C(=O)OC)ccc2-3)c1,CCCCCCCCCCCc1c(/C=C2\C(=O)c3cc(Cl)c(Cl)cc3C2=C(C#N)C#N)sc2c1Cc1c-2n(CC(CCCC)CCCCCC)c2c1c1nsnc1c1c3c(n(CC(CCCC)CCCCCC)c12)-c1sc(/C=C2\C(=O)c4cc(Cl)c(Cl)cc4C2=C(C#N)C#N)c(CCCCCCCCCCC)c1C3,0.81,21.21,60.42,10.39,10.380216420000002,0.0941634263714994,9.78,10.39,,,,,,,,,,,,,,50.0,-5.56,-3.65,,-5.62,-4.05,
83998,10.1002/adfm.202304824,10.1002/adfm.202304824,PBDB-T-2F,BTP-BO-4Cl,PM6,BTP-BO-4Cl,COC(=O)C(C)(C)c1cc(C)cc(-c2sc3c4sc5cc(/C=C6/C(=O)c7cc(F)cc(c7)C(=O)/C6=C\c6cc(C(C)(C)C(=O)OC)c(-c7cc(C)cc(C(C)(C)C(=O)OC)c7)s6)sc5c4c(C(C)(C)C(=O)OC)ccc2-3)c1,CCCCCCCCCCCc1c(/C=C2\C(=O)c3cc(Cl)c(Cl)cc3C2=C(C#N)C#N)sc2c1Cc1c-2n(CC(CCCC)CCCCCC)c2c1c1nsnc1c1c3c(n(CC(CCCC)CCCCCC)c12)-c1sc(/C=C2\C(=O)c4cc(Cl)c(Cl)cc4C2=C(C#N)C#N)c(CCCCCCCCCCC)c1C3,0.825,19.73,61.79,10.05,10.057712775,0.0767440298507275,9.52,10.05,,,,,,,,,,,,,,60.0,-5.56,-3.65,,-5.62,-4.05,
83999,10.1002/adfm.202304824,10.1002/adfm.202304824,PBDB-T-2F,BTP-BO-4Cl,PM6,BTP-BO-4Cl,COC(=O)C(C)(C)c1cc(C)cc(-c2sc3c4sc5cc(/C=C6/C(=O)c7cc(F)cc(c7)C(=O)/C6=C\c6cc(C(C)(C)C(=O)OC)c(-c7cc(C)cc(C(C)(C)C(=O)OC)c7)s6)sc5c4c(C(C)(C)C(=O)OC)ccc2-3)c1,CCCCCCCCCCCc1c(/C=C2\C(=O)c3cc(Cl)c(Cl)cc3C2=C(C#N)C#N)sc2c1Cc1c-2n(CC(CCCC)CCCCCC)c2c1c1nsnc1c1c3c(n(CC(CCCC)CCCCCC)c12)-c1sc(/C=C2\C(=O)c4cc(Cl)c(Cl)cc4C2=C(C#N)C#N)c(CCCCCCCCCCC)c1C3,0.819,22.51,58.84,10.71,10.847559996000005,1.284407058823548,10.05,10.71,,,,,,inverted,,,,,,,,,-5.56,-3.65,,-5.62,-4.05,
84000,10.1002/adfm.202304824,10.1002/adfm.202304824,PBDB-T-2F,BTP-BO-4Cl,PM6,BTP-BO-4Cl,COC(=O)C(C)(C)c1cc(C)cc(-c2sc3c4sc5cc(/C=C6/C(=O)c7cc(F)cc(c7)C(=O)/C6=C\c6cc(C(C)(C)C(=O)OC)c(-c7cc(C)cc(C(C)(C)C(=O)OC)c7)s6)sc5c4c(C(C)(C)C(=O)OC)ccc2-3)c1,CCCCCCCCCCCc1c(/C=C2\C(=O)c3cc(Cl)c(Cl)cc3C2=C(C#N)C#N)sc2c1Cc1c-2n(CC(CCCC)CCCCCC)c2c1c1nsnc1c1c3c(n(CC(CCCC)CCCCCC)c12)-c1sc(/C=C2\C(=O)c4cc(Cl)c(Cl)cc4C2=C(C#N)C#N)c(CCCCCCCCCCC)c1C3,0.818,23.95,65.32,12.47,12.79690652,2.6215438652766467,12.47,12.47,,THN,,,,inverted,,,,,,,,,-5.56,-3.65,,-5.62,-4.05,
84001,10.1002/adfm.202304824,10.1002/adfm.202304824,PBDB-T-2F,BTP-BO-4Cl,PM6,BTP-BO-4Cl,COC(=O)C(C)(C)c1cc(C)cc(-c2sc3c4sc5cc(/C=C6/C(=O)c7cc(F)cc(c7)C(=O)/C6=C\c6cc(C(C)(C)C(=O)OC)c(-c7cc(C)cc(C(C)(C)C(=O)OC)c7)s6)sc5c4c(C(C)(C)C(=O)OC)ccc2-3)c1,CCCCCCCCCCCc1c(/C=C2\C(=O)c3cc(Cl)c(Cl)cc3C2=C(C#N)C#N)sc2c1Cc1c-2n(CC(CCCC)CCCCCC)c2c1c1nsnc1c1c3c(n(CC(CCCC)CCCCCC)c12)-c1sc(/C=C2\C(=O)c4cc(Cl)c(Cl)cc4C2=C(C#N)C#N)c(CCCCCCCCCCC)c1C3,0.831,24.43,64.28,13.15,13.049694924,0.7627762433460054,12.67,13.15,,THN,,,,inverted,,,,,,,,,-5.56,-3.65,,-5.62,-4.05,
84002,10.1002/adfm.202304824,10.1002/adfm.202304824,PBDB-T-2F,BTP-BO-4Cl,PM6,BTP-BO-4Cl,COC(=O)C(C)(C)c1cc(C)cc(-c2sc3c4sc5cc(/C=C6/C(=O)c7cc(F)cc(c7)C(=O)/C6=C\c6cc(C(C)(C)C(=O)OC)c(-c7cc(C)cc(C(C)(C)C(=O)OC)c7)s6)sc5c4c(C(C)(C)C(=O)OC)ccc2-3)c1,CCCCCCCCCCCc1c(/C=C2\C(=O)c3cc(Cl)c(Cl)cc3C2=C(C#N)C#N)sc2c1Cc1c-2n(CC(CCCC)CCCCCC)c2c1c1nsnc1c1c3c(n(CC(CCCC)CCCCCC)c12)-c1sc(/C=C2\C(=O)c4cc(Cl)c(Cl)cc4C2=C(C#N)C#N)c(CCCCCCCCCCC)c1C3,0.86,24.04,67.32,13.96,13.918006079999998,0.3008160458452937,13.26,13.96,,CN,CN,,,,,,,,,,,,-5.56,-3.65,,-5.62,-4.05,
84003,10.1002/adfm.202304824,10.1002/adfm.202304824,PBDB-T-2F,BTP-BO-4Cl,PM6,BTP-BO-4Cl,COC(=O)C(C)(C)c1cc(C)cc(-c2sc3c4sc5cc(/C=C6/C(=O)c7cc(F)cc(c7)C(=O)/C6=C\c6cc(C(C)(C)C(=O)OC)c(-c7cc(C)cc(C(C)(C)C(=O)OC)c7)s6)sc5c4c(C(C)(C)C(=O)OC)ccc2-3)c1,CCCCCCCCCCCc1c(/C=C2\C(=O)c3cc(Cl)c(Cl)cc3C2=C(C#N)C#N)sc2c1Cc1c-2n(CC(CCCC)CCCCCC)c2c1c1nsnc1c1c3c(n(CC(CCCC)CCCCCC)c12)-c1sc(/C=C2\C(=O)c4cc(Cl)c(Cl)cc4C2=C(C#N)C#N)c(CCCCCCCCCCC)c1C3,0.818,23.9,59.54,11.8,11.640189079999995,1.3543298305085043,10.89,11.8,,THN,,,,inverted,,,,,,,,,-5.56,-3.65,,-5.62,-4.05,
84008,10.1002/adfm.202305017,10.1002/adfm.202305017,PTB7-Th,Y6,PTB7-Th,Y6,CCCCC(CC)COC(=O)c1sc2csc(-c3cc4c(-c5ccc(CC(CC)CCCC)s5)c5sccc5c(-c5ccc(CC(CC)CCCC)s5)c4s3)c2c1F,CCCCCCCCCCCc1c(/C=C2\C(=O)c3cc(F)c(F)cc3C2=C(C#N)C#N)sc2c1sc1c3c4nsnc4c4c5sc6c(CCCCCCCCCCC)c(/C=C7\C(=O)c8cc(F)c(F)cc8C7=C(C#N)C#N)sc6c5n(CC(CC)CCCC)c4c3n(CC(CC)CCCC)c21,0.658,24.92,64.86,10.64,10.635327696,0.0439126315789438,10.19,10.64,,,,,ITO/PEDOT:PSS/BHJ active layer/PDINN/Ag,conventional,PDINN,PDINN,PEDOT:PSS,PEDOT:PSS,,,,,-5.21,-3.6,,-5.65,-4.09,
84009,10.1002/adfm.202305017,10.1002/adfm.202305017,PTB7-Th,BZO-4Cl,PTB7-Th,BZO-4Cl,CCCCC(CC)COC(=O)c1sc2csc(-c3cc4c(-c5ccc(CC(CC)CCCC)s5)c5sccc5c(-c5ccc(CC(CC)CCCC)s5)c4s3)c2c1F,,0.706,28.33,70.62,14.12,14.124692076,0.0332299999999967,13.81,14.12,1:1.2,,,,ITO/PEDOT:PSS/BHJ active layer/PDINN/Ag,conventional,PDINN,PDINN,PEDOT:PSS,PEDOT:PSS,,,,,-5.21,-3.6,,,,
84010,10.1002/adfm.202305017,10.1002/adfm.202305017,PTB7-Th,BZO-4Cl,PTB7-Th,BZO-4Cl,CCCCC(CC)COC(=O)c1sc2csc(-c3cc4c(-c5ccc(CC(CC)CCCC)s5)c5sccc5c(-c5ccc(CC(CC)CCCC)s5)c4s3)c2c1F,,0.705,20.86,64.35,9.46,9.463504049999996,0.037040697674382,,,1:2,,,,ITO/PEDOT:PSS/BHJ active layer/PDINN/Ag,conventional,PDINN,PDINN,PEDOT:PSS,PEDOT:PSS,,,,,-5.21,-3.6,,,,
84011,10.1002/adfm.202305017,10.1002/adfm.202305017,PTB7-Th,Y6,PTB7-Th,Y6,CCCCC(CC)COC(=O)c1sc2csc(-c3cc4c(-c5ccc(CC(CC)CCCC)s5)c5sccc5c(-c5ccc(CC(CC)CCCC)s5)c4s3)c2c1F,CCCCCCCCCCCc1c(/C=C2\C(=O)c3cc(F)c(F)cc3C2=C(C#N)C#N)sc2c1sc1c3c4nsnc4c4c5sc6c(CCCCCCCCCCC)c(/C=C7\C(=O)c8cc(F)c(F)cc8C7=C(C#N)C#N)sc6c5n(CC(CC)CCCC)c4c3n(CC(CC)CCCC)c21,0.717,21.4,67.68,10.39,10.38468384,0.0511661212704482,,,,,,,ITO/PEDOT:PSS/BHJ active layer/PDINN/Ag,conventional,PDINN,PDINN,PEDOT:PSS,PEDOT:PSS,,,,,-5.21,-3.6,,-5.65,-4.09,
84012,10.1002/adfm.202305017,10.1002/adfm.202305017,PTB7-Th,Y6,PTB7-Th,Y6,CCCCC(CC)COC(=O)c1sc2csc(-c3cc4c(-c5ccc(CC(CC)CCCC)s5)c5sccc5c(-c5ccc(CC(CC)CCCC)s5)c4s3)c2c1F,CCCCCCCCCCCc1c(/C=C2\C(=O)c3cc(F)c(F)cc3C2=C(C#N)C#N)sc2c1sc1c3c4nsnc4c4c5sc6c(CCCCCCCCCCC)c(/C=C7\C(=O)c8cc(F)c(F)cc8C7=C(C#N)C#N)sc6c5n(CC(CC)CCCC)c4c3n(CC(CC)CCCC)c21,0.705,22.3,67.75,10.66,10.65131625,0.0814610694183811,,,,,,,ITO/PEDOT:PSS/BHJ active layer/PDINN/Ag,conventional,PDINN,PDINN,PEDOT:PSS,PEDOT:PSS,,,,,-5.21,-3.6,,-5.65,-4.09,
84013,10.1002/adfm.202305017,10.1002/adfm.202305017,PTB7-Th,BZO-4Cl,PTB7-Th,BZO-4Cl,CCCCC(CC)COC(=O)c1sc2csc(-c3cc4c(-c5ccc(CC(CC)CCCC)s5)c5sccc5c(-c5ccc(CC(CC)CCCC)s5)c4s3)c2c1F,,0.712,23.67,68.08,11.46,11.473549632,0.1182341361256402,,,1:2,,,,ITO/PEDOT:PSS/BHJ active layer/PDINN/Ag,conventional,PDINN,PDINN,PEDOT:PSS,PEDOT:PSS,,,,,-5.21,-3.6,,,,
84014,10.1002/adfm.202305017,10.1002/adfm.202305017,PTB7-Th,BZO-4Cl,PTB7-Th,BZO-4Cl,CCCCC(CC)COC(=O)c1sc2csc(-c3cc4c(-c5ccc(CC(CC)CCCC)s5)c5sccc5c(-c5ccc(CC(CC)CCCC)s5)c4s3)c2c1F,,0.708,19.73,66.69,9.33,9.315819396,0.151989324758841,,,1:2,,,,ITO/PEDOT:PSS/BHJ active layer/PDINN/Ag,conventional,PDINN,PDINN,PEDOT:PSS,PEDOT:PSS,,,,,-5.21,-3.6,,,,
84015,10.1002/adfm.202305608,10.1002/adfm.202305608,PBQx-H-TF,dBTIC-δV-BO,PBQx-TF,dBTIC-δV-BO,CCCCCCC(CCCC)Cc1csc(-c2cc3c(s2)-c2sc(-c4cc(CC(CCCC)CCCCCC)c(-c5cc6c(-c7cc(F)c(CC(CC)CCCC)s7)c7sccc7c(-c7cc(F)c(CC(CC)CCCC)s7)c6s5)s4)cc2[C@H]2N=CC=N[C@H]32)c1,,0.96,20.67,66.06,13.15,13.10841792,0.3162135361216828,12.86,13.15,,,,,ITO/PEDOT:PSS/PBQx-H-TF/dimer/PNDIT-F3N/Ag,conventional,PNDIT-F3N,PNDIT-F3N,PEDOT:PSS,PEDOT:PSS,,,,,-5.41,-2.82,,,,
84016,10.1002/adfm.202305608,10.1002/adfm.202305608,PBQx-H-TF,dBTIC-γV-BO,PBQx-TF,dBTIC-γV-BO,CCCCCCC(CCCC)Cc1csc(-c2cc3c(s2)-c2sc(-c4cc(CC(CCCC)CCCCCC)c(-c5cc6c(-c7cc(F)c(CC(CC)CCCC)s7)c7sccc7c(-c7cc(F)c(CC(CC)CCCC)s7)c6s5)s4)cc2[C@H]2N=CC=N[C@H]32)c1,,0.91,24.52,76.58,17.14,17.08744856,0.3066011668611552,16.84,17.14,,,,,ITO/PEDOT:PSS/PBQx-H-TF/dimer/PNDIT-F3N/Ag,conventional,PNDIT-F3N,PNDIT-F3N,PEDOT:PSS,PEDOT:PSS,,,,,-5.41,-2.82,,,,
84017,10.1002/adfm.202305608,10.1002/adfm.202305608,PBQx-H-TF,dBTIC-γV-OD-2Cl,PBQx-TF,dBTIC-γV-OD-2Cl,CCCCCCC(CCCC)Cc1csc(-c2cc3c(s2)-c2sc(-c4cc(CC(CCCC)CCCCCC)c(-c5cc6c(-c7cc(F)c(CC(CC)CCCC)s7)c7sccc7c(-c7cc(F)c(CC(CC)CCCC)s7)c6s5)s4)cc2[C@H]2N=CC=N[C@H]32)c1,,0.87,24.65,74.71,16.04,16.021933049999998,0.1126368453865428,15.72,16.04,,,,,ITO/PEDOT:PSS/PBQx-H-TF/dimer/PNDIT-F3N/Ag,conventional,PNDIT-F3N,PNDIT-F3N,PEDOT:PSS,PEDOT:PSS,,,,,-5.41,-2.82,,,,
84048,10.1002/adfm.202309832,10.1002/adfm.202309832,PM6,Y6,PM6,Y6,COC(=O)C(C)(C)c1cc(C)cc(-c2sc3c4sc5cc(/C=C6/C(=O)c7cc(F)cc(c7)C(=O)/C6=C\c6cc(C(C)(C)C(=O)OC)c(-c7cc(C)cc(C(C)(C)C(=O)OC)c7)s6)sc5c4c(C(C)(C)C(=O)OC)ccc2-3)c1,CCCCCCCCCCCc1c(/C=C2\C(=O)c3cc(F)c(F)cc3C2=C(C#N)C#N)sc2c1sc1c3c4nsnc4c4c5sc6c(CCCCCCCCCCC)c(/C=C7\C(=O)c8cc(F)c(F)cc8C7=C(C#N)C#N)sc6c5n(CC(CC)CCCC)c4c3n(CC(CC)CCCC)c21,0.856,25.2,72.7,15.7,15.6822624,0.1129783439490461,15.6,15.7,,,,,glass/ITO/anode interlayer/PM6:Y6/PDIN/Ag,conventional,PDIN,,PP,PP,,,,,-5.56,-3.65,,-5.65,-4.09,
84049,10.1002/adfm.202309832,10.1002/adfm.202309832,PM6,Y6,PM6,Y6,COC(=O)C(C)(C)c1cc(C)cc(-c2sc3c4sc5cc(/C=C6/C(=O)c7cc(F)cc(c7)C(=O)/C6=C\c6cc(C(C)(C)C(=O)OC)c(-c7cc(C)cc(C(C)(C)C(=O)OC)c7)s6)sc5c4c(C(C)(C)C(=O)OC)ccc2-3)c1,CCCCCCCCCCCc1c(/C=C2\C(=O)c3cc(F)c(F)cc3C2=C(C#N)C#N)sc2c1sc1c3c4nsnc4c4c5sc6c(CCCCCCCCCCC)c(/C=C7\C(=O)c8cc(F)c(F)cc8C7=C(C#N)C#N)sc6c5n(CC(CC)CCCC)c4c3n(CC(CC)CCCC)c21,0.861,26.1,74.6,16.8,16.764186600000002,0.2131749999999913,16.7,16.8,,,,,glass/ITO/anode interlayer/PM6:Y6/PDIN/Ag,conventional,PDIN,,MOPP,MOPP,,,,,-5.56,-3.65,,-5.65,-4.09,
84050,10.1002/adfm.202309832,10.1002/adfm.202309832,PM6,Y6,PM6,Y6,COC(=O)C(C)(C)c1cc(C)cc(-c2sc3c4sc5cc(/C=C6/C(=O)c7cc(F)cc(c7)C(=O)/C6=C\c6cc(C(C)(C)C(=O)OC)c(-c7cc(C)cc(C(C)(C)C(=O)OC)c7)s6)sc5c4c(C(C)(C)C(=O)OC)ccc2-3)c1,CCCCCCCCCCCc1c(/C=C2\C(=O)c3cc(F)c(F)cc3C2=C(C#N)C#N)sc2c1sc1c3c4nsnc4c4c5sc6c(CCCCCCCCCCC)c(/C=C7\C(=O)c8cc(F)c(F)cc8C7=C(C#N)C#N)sc6c5n(CC(CC)CCCC)c4c3n(CC(CC)CCCC)c21,0.86,26.5,74.9,17.1,17.06971,0.1771345029239813,16.9,17.1,,,,,glass/ITO/anode interlayer/PM6:Y6/PDIN/Ag,conventional,PDIN,,MSPP,MSPP,,,,,-5.56,-3.65,,-5.65,-4.09,
84051,10.1002/adfm.202309832,10.1002/adfm.202309832,PM6,Y6,PM6,Y6,COC(=O)C(C)(C)c1cc(C)cc(-c2sc3c4sc5cc(/C=C6/C(=O)c7cc(F)cc(c7)C(=O)/C6=C\c6cc(C(C)(C)C(=O)OC)c(-c7cc(C)cc(C(C)(C)C(=O)OC)c7)s6)sc5c4c(C(C)(C)C(=O)OC)ccc2-3)c1,CCCCCCCCCCCc1c(/C=C2\C(=O)c3cc(F)c(F)cc3C2=C(C#N)C#N)sc2c1sc1c3c4nsnc4c4c5sc6c(CCCCCCCCCCC)c(/C=C7\C(=O)c8cc(F)c(F)cc8C7=C(C#N)C#N)sc6c5n(CC(CC)CCCC)c4c3n(CC(CC)CCCC)c21,0.832,27.4,78.1,17.8,17.804300799999996,0.0241617977527852,17.7,17.8,,"1,3,5-tribromobenzene",,,conventional,conventional,PDIN,,MOPP,MOPP,,,,,-5.56,-3.65,,-5.65,-4.09,
84052,10.1002/adfm.202309832,10.1002/adfm.202309832,PM6,Y6,PM6,Y6,COC(=O)C(C)(C)c1cc(C)cc(-c2sc3c4sc5cc(/C=C6/C(=O)c7cc(F)cc(c7)C(=O)/C6=C\c6cc(C(C)(C)C(=O)OC)c(-c7cc(C)cc(C(C)(C)C(=O)OC)c7)s6)sc5c4c(C(C)(C)C(=O)OC)ccc2-3)c1,CCCCCCCCCCCc1c(/C=C2\C(=O)c3cc(F)c(F)cc3C2=C(C#N)C#N)sc2c1sc1c3c4nsnc4c4c5sc6c(CCCCCCCCCCC)c(/C=C7\C(=O)c8cc(F)c(F)cc8C7=C(C#N)C#N)sc6c5n(CC(CC)CCCC)c4c3n(CC(CC)CCCC)c21,0.832,27.5,78.5,18.0,17.9608,0.2177777777777834,17.9,18.0,,"1,3,5-tribromobenzene",,,glass/ITO/MSPP/PM6:Y6/PDIN/Ag,conventional,PDIN,,MSPP,MSPP,,,,,-5.56,-3.65,,-5.65,-4.09,
84053,10.1002/adfm.202309832,10.1002/adfm.202309832,PM6,L8-BO,PM6,L8-BO,COC(=O)C(C)(C)c1cc(C)cc(-c2sc3c4sc5cc(/C=C6/C(=O)c7cc(F)cc(c7)C(=O)/C6=C\c6cc(C(C)(C)C(=O)OC)c(-c7cc(C)cc(C(C)(C)C(=O)OC)c7)s6)sc5c4c(C(C)(C)C(=O)OC)ccc2-3)c1,CCCCCCC(CCCC)Cc1c(/C=C2\C(=O)c3cc(F)c(F)cc3C2=C(C#N)C#N)sc2c1SC1c3c(c4c(c5nsnc35)c3sc5c(CC(CCCC)CCCCCC)c(/C=C6\C(=O)c7cc(F)c(F)cc7C6=C(C#N)C#N)sc5c3n4CC(CC)CCCC)N(CC(CC)CCCC)C21,0.872,26.6,80.3,18.7,18.6257456,0.3970823529411625,18.5,18.7,,"1,3,5-tribromobenzene",,,conventional,,PDIN,,MOPP,MOPP,,,,,-5.56,-3.65,,-5.68,-3.9,
84054,10.1002/adfm.202309832,10.1002/adfm.202309832,PM6,L8-BO,PM6,L8-BO,COC(=O)C(C)(C)c1cc(C)cc(-c2sc3c4sc5cc(/C=C6/C(=O)c7cc(F)cc(c7)C(=O)/C6=C\c6cc(C(C)(C)C(=O)OC)c(-c7cc(C)cc(C(C)(C)C(=O)OC)c7)s6)sc5c4c(C(C)(C)C(=O)OC)ccc2-3)c1,CCCCCCC(CCCC)Cc1c(/C=C2\C(=O)c3cc(F)c(F)cc3C2=C(C#N)C#N)sc2c1SC1c3c(c4c(c5nsnc35)c3sc5c(CC(CCCC)CCCCCC)c(/C=C6\C(=O)c7cc(F)c(F)cc7C6=C(C#N)C#N)sc5c3n4CC(CC)CCCC)N(CC(CC)CCCC)C21,0.881,26.6,80.6,18.9,18.8882876,0.0619703703703724,18.7,18.9,,"1,3,5-tribromobenzene",,,,,,,MSPP,MSPP,,,,,-5.56,-3.65,,-5.68,-3.9,
84055,10.1002/adfm.202313594,10.1002/adfm.202313594,PM6,BTP-eC9,PM6,BTP-eC9,COC(=O)C(C)(C)c1cc(C)cc(-c2sc3c4sc5cc(/C=C6/C(=O)c7cc(F)cc(c7)C(=O)/C6=C\c6cc(C(C)(C)C(=O)OC)c(-c7cc(C)cc(C(C)(C)C(=O)OC)c7)s6)sc5c4c(C(C)(C)C(=O)OC)ccc2-3)c1,CCCCCCCCCc1c(C=C2C(=O)c3cc(Cl)c(Cl)cc3C2=C(C#N)C#N)sc2c1sc1c3c4nsnc4c4c5sc6c(CCCCCCCCC)c(C=C7C(=O)c8cc(Cl)c(Cl)cc8C7=C(C#N)C#N)sc6c5n(CC(CCCC)CCCCCC)c4c3n(CC(CCCC)CCCCCC)c21,0.853,26.3,79.0,17.7,17.722781,0.1287062146892764,17.6,17.7,,,,,,conventional,PDINN,,PEDOT:PSS,PEDOT:PSS,,CB,chlorobenzene,,-5.56,-3.65,,-5.68,-3.9,
84056,10.1002/adfm.202313594,10.1002/adfm.202313594,PM6,BTP-eC9,PM6,BTP-eC9,COC(=O)C(C)(C)c1cc(C)cc(-c2sc3c4sc5cc(/C=C6/C(=O)c7cc(F)cc(c7)C(=O)/C6=C\c6cc(C(C)(C)C(=O)OC)c(-c7cc(C)cc(C(C)(C)C(=O)OC)c7)s6)sc5c4c(C(C)(C)C(=O)OC)ccc2-3)c1,CCCCCCCCCc1c(C=C2C(=O)c3cc(Cl)c(Cl)cc3C2=C(C#N)C#N)sc2c1sc1c3c4nsnc4c4c5sc6c(CCCCCCCCC)c(C=C7C(=O)c8cc(Cl)c(Cl)cc8C7=C(C#N)C#N)sc6c5n(CC(CCCC)CCCCCC)c4c3n(CC(CCCC)CCCCCC)c21,0.853,27.4,78.0,18.2,18.230316,0.1665714285714432,18.1,18.2,,,,,,conventional,PDINN,,Air-bladed 3CBA,3CBA,,CB,chlorobenzene,,-5.56,-3.65,,-5.68,-3.9,
84057,10.1002/adfm.202313594,10.1002/adfm.202313594,PM6,BTP-eC9,PM6,BTP-eC9,COC(=O)C(C)(C)c1cc(C)cc(-c2sc3c4sc5cc(/C=C6/C(=O)c7cc(F)cc(c7)C(=O)/C6=C\c6cc(C(C)(C)C(=O)OC)c(-c7cc(C)cc(C(C)(C)C(=O)OC)c7)s6)sc5c4c(C(C)(C)C(=O)OC)ccc2-3)c1,CCCCCCCCCc1c(C=C2C(=O)c3cc(Cl)c(Cl)cc3C2=C(C#N)C#N)sc2c1sc1c3c4nsnc4c4c5sc6c(CCCCCCCCC)c(C=C7C(=O)c8cc(Cl)c(Cl)cc8C7=C(C#N)C#N)sc6c5n(CC(CCCC)CCCCCC)c4c3n(CC(CCCC)CCCCCC)c21,0.847,28.1,79.1,18.8,18.8263537,0.1401792553191373,,18.8,,,,,,conventional,PDINN,,Air-bladed 3CBA,3CBA,,o-XY,o-xylene,,-5.56,-3.65,,-5.68,-3.9,
84058,10.1002/adfm.202313594,10.1002/adfm.202313594,PM6,BTP-eC9,PM6,BTP-eC9,COC(=O)C(C)(C)c1cc(C)cc(-c2sc3c4sc5cc(/C=C6/C(=O)c7cc(F)cc(c7)C(=O)/C6=C\c6cc(C(C)(C)C(=O)OC)c(-c7cc(C)cc(C(C)(C)C(=O)OC)c7)s6)sc5c4c(C(C)(C)C(=O)OC)ccc2-3)c1,CCCCCCCCCc1c(C=C2C(=O)c3cc(Cl)c(Cl)cc3C2=C(C#N)C#N)sc2c1sc1c3c4nsnc4c4c5sc6c(CCCCCCCCC)c(C=C7C(=O)c8cc(Cl)c(Cl)cc8C7=C(C#N)C#N)sc6c5n(CC(CCCC)CCCCCC)c4c3n(CC(CCCC)CCCCCC)c21,0.851,27.5,77.9,18.2,18.2305475,0.1678434065934112,18.1,18.2,,,,,,conventional,PDINN,,In situ self-assembled 3CBA,3CBA,,CB,chlorobenzene,,-5.56,-3.65,,-5.68,-3.9,
84059,10.1002/adfm.202313594,10.1002/adfm.202313594,PM6,BTP-eC9,PM6,BTP-eC9,COC(=O)C(C)(C)c1cc(C)cc(-c2sc3c4sc5cc(/C=C6/C(=O)c7cc(F)cc(c7)C(=O)/C6=C\c6cc(C(C)(C)C(=O)OC)c(-c7cc(C)cc(C(C)(C)C(=O)OC)c7)s6)sc5c4c(C(C)(C)C(=O)OC)ccc2-3)c1,CCCCCCCCCc1c(C=C2C(=O)c3cc(Cl)c(Cl)cc3C2=C(C#N)C#N)sc2c1sc1c3c4nsnc4c4c5sc6c(CCCCCCCCC)c(C=C7C(=O)c8cc(Cl)c(Cl)cc8C7=C(C#N)C#N)sc6c5n(CC(CCCC)CCCCCC)c4c3n(CC(CCCC)CCCCCC)c21,0.846,28.2,78.8,18.8,18.7994736,0.0028000000000096,,18.8,,,,,,conventional,PDINN,,In situ self-assembled 3CBA,3CBA,,o-XY,o-xylene,,-5.56,-3.65,,-5.68,-3.9,
84060,10.1002/adfm.202313594,10.1002/adfm.202313594,PM6,BTP-eC9,PM6,BTP-eC9,COC(=O)C(C)(C)c1cc(C)cc(-c2sc3c4sc5cc(/C=C6/C(=O)c7cc(F)cc(c7)C(=O)/C6=C\c6cc(C(C)(C)C(=O)OC)c(-c7cc(C)cc(C(C)(C)C(=O)OC)c7)s6)sc5c4c(C(C)(C)C(=O)OC)ccc2-3)c1,CCCCCCCCCc1c(C=C2C(=O)c3cc(Cl)c(Cl)cc3C2=C(C#N)C#N)sc2c1sc1c3c4nsnc4c4c5sc6c(CCCCCCCCC)c(C=C7C(=O)c8cc(Cl)c(Cl)cc8C7=C(C#N)C#N)sc6c5n(CC(CCCC)CCCCCC)c4c3n(CC(CCCC)CCCCCC)c21,0.853,19.6,75.3,12.6,12.589256400000002,0.0852666666666496,12.4,12.6,,,,,,conventional,PDINN,,PEDOT:PSS,PEDOT:PSS,,,,,-5.56,-3.65,,-5.68,-3.9,
84061,10.1002/adfm.202313594,10.1002/adfm.202313594,PM6,BTP-eC9,PM6,BTP-eC9,COC(=O)C(C)(C)c1cc(C)cc(-c2sc3c4sc5cc(/C=C6/C(=O)c7cc(F)cc(c7)C(=O)/C6=C\c6cc(C(C)(C)C(=O)OC)c(-c7cc(C)cc(C(C)(C)C(=O)OC)c7)s6)sc5c4c(C(C)(C)C(=O)OC)ccc2-3)c1,CCCCCCCCCc1c(C=C2C(=O)c3cc(Cl)c(Cl)cc3C2=C(C#N)C#N)sc2c1sc1c3c4nsnc4c4c5sc6c(CCCCCCCCC)c(C=C7C(=O)c8cc(Cl)c(Cl)cc8C7=C(C#N)C#N)sc6c5n(CC(CCCC)CCCCCC)c4c3n(CC(CCCC)CCCCCC)c21,0.849,20.2,75.6,13.0,12.9652488,0.2673169230769272,12.9,13.0,,,,,,semi-transparent,,,Air-bladed 3CBA,3CBA,,,,,-5.56,-3.65,,-5.68,-3.9,
84062,10.1002/adfm.202313594,10.1002/adfm.202313594,PM6,BTP-eC9,PM6,BTP-eC9,COC(=O)C(C)(C)c1cc(C)cc(-c2sc3c4sc5cc(/C=C6/C(=O)c7cc(F)cc(c7)C(=O)/C6=C\c6cc(C(C)(C)C(=O)OC)c(-c7cc(C)cc(C(C)(C)C(=O)OC)c7)s6)sc5c4c(C(C)(C)C(=O)OC)ccc2-3)c1,CCCCCCCCCc1c(C=C2C(=O)c3cc(Cl)c(Cl)cc3C2=C(C#N)C#N)sc2c1sc1c3c4nsnc4c4c5sc6c(CCCCCCCCC)c(C=C7C(=O)c8cc(Cl)c(Cl)cc8C7=C(C#N)C#N)sc6c5n(CC(CCCC)CCCCCC)c4c3n(CC(CCCC)CCCCCC)c21,0.849,20.3,75.8,13.1,13.0639026,0.2755526717557324,12.8,13.1,,,,,,semi-transparent,,,In situ self-assembled 3CBA,3CBA,,,,,-5.56,-3.65,,-5.68,-3.9,
84063,10.1002/adfm.202315825,10.1002/adfm.202315825,PM6,BTP-BO-4F,PM6,BTP-BO-4F,COC(=O)C(C)(C)c1cc(C)cc(-c2sc3c4sc5cc(/C=C6/C(=O)c7cc(F)cc(c7)C(=O)/C6=C\c6cc(C(C)(C)C(=O)OC)c(-c7cc(C)cc(C(C)(C)C(=O)OC)c7)s6)sc5c4c(C(C)(C)C(=O)OC)ccc2-3)c1,CCCCCCCCCCCc1c(/C=C2\C(=O)c3cc(F)c(F)cc3C2=C(C#N)C#N)sc2c1sc1c3c4nsnc4c4c5sc6c(CCCCCCCCCCC)c(/C=C7\C(=O)c8cc(F)c(F)cc8C7=C(C#N)C#N)sc6c5n(C[C@H](CCCC)CCCCCC)c4c3n(CC(CCCC)CCCCCC)c21,0.84,25.41,76.07,16.25,16.23668508,0.0819379692307638,16.02,16.25,,,,,glass/PEDOT:PSS/active layer/PFN-Br/Al,conventional,PFN-Br,PFN-Br,PEDOT:PSS,PEDOT:PSS,,o-xylene,o-xylene,,-5.56,-3.65,,,,
84067,10.1002/adfm.202315825,10.1002/adfm.202315825,PM6,GS-ISO,PM6,GS-ISO,COC(=O)C(C)(C)c1cc(C)cc(-c2sc3c4sc5cc(/C=C6/C(=O)c7cc(F)cc(c7)C(=O)/C6=C\c6cc(C(C)(C)C(=O)OC)c(-c7cc(C)cc(C(C)(C)C(=O)OC)c7)s6)sc5c4c(C(C)(C)C(=O)OC)ccc2-3)c1,,1.247,11.17,58.14,8.1,8.098314786000001,0.0208051111110904,7.92,8.1,,,,,glass/PEDOT:PSS/active layer/PFN-Br/Al,conventional,PFN-Br,PFN-Br,PEDOT:PSS,PEDOT:PSS,,o-xylene,o-xylene,,-5.56,-3.65,,,,
84068,10.1002/adfm.202315825,10.1002/adfm.202315825,PM6,BTP-BO-4F,PM6,BTP-BO-4F,COC(=O)C(C)(C)c1cc(C)cc(-c2sc3c4sc5cc(/C=C6/C(=O)c7cc(F)cc(c7)C(=O)/C6=C\c6cc(C(C)(C)C(=O)OC)c(-c7cc(C)cc(C(C)(C)C(=O)OC)c7)s6)sc5c4c(C(C)(C)C(=O)OC)ccc2-3)c1,CCCCCCCCCCCc1c(/C=C2\C(=O)c3cc(F)c(F)cc3C2=C(C#N)C#N)sc2c1sc1c3c4nsnc4c4c5sc6c(CCCCCCCCCCC)c(/C=C7\C(=O)c8cc(F)c(F)cc8C7=C(C#N)C#N)sc6c5n(C[C@H](CCCC)CCCCCC)c4c3n(CC(CCCC)CCCCCC)c21,0.799,23.6,67.29,12.69,12.688471560000004,0.0120444444444126,12.47,12.69,,,,,glass/PEDOT:PSS/active layer/PFN-Br/Al,conventional,PFN-Br,PFN-Br,PEDOT:PSS,PEDOT:PSS,,O-XY,o-xylene,,-5.56,-3.65,,,,
84070,10.1002/adfm.202315825,10.1002/adfm.202315825,PM6,GS-ISO,PM6,GS-ISO,COC(=O)C(C)(C)c1cc(C)cc(-c2sc3c4sc5cc(/C=C6/C(=O)c7cc(F)cc(c7)C(=O)/C6=C\c6cc(C(C)(C)C(=O)OC)c(-c7cc(C)cc(C(C)(C)C(=O)OC)c7)s6)sc5c4c(C(C)(C)C(=O)OC)ccc2-3)c1,,1.148,5.46,45.38,2.85,2.844454704,0.1945717894736912,2.6,2.85,,,,,glass/PEDOT:PSS/active layer/PFN-Br/Al,conventional,PFN-Br,PFN-Br,PEDOT:PSS,PEDOT:PSS,,O-XY,o-xylene,,-5.56,-3.65,,,,
84071,10.1002/adfm.202400903,10.1002/adfm.202400903,PM6,Y6,PM6,Y6,COC(=O)C(C)(C)c1cc(C)cc(-c2sc3c4sc5cc(/C=C6/C(=O)c7cc(F)cc(c7)C(=O)/C6=C\c6cc(C(C)(C)C(=O)OC)c(-c7cc(C)cc(C(C)(C)C(=O)OC)c7)s6)sc5c4c(C(C)(C)C(=O)OC)ccc2-3)c1,CCCCCCCCCCCc1c(/C=C2\C(=O)c3cc(F)c(F)cc3C2=C(C#N)C#N)sc2c1sc1c3c4nsnc4c4c5sc6c(CCCCCCCCCCC)c(/C=C7\C(=O)c8cc(F)c(F)cc8C7=C(C#N)C#N)sc6c5n(CC(CC)CCCC)c4c3n(CC(CC)CCCC)c21,0.61,26.55,51.61,8.4,8.35849755,0.4940767857142998,8.25,8.4,,,,,glass/ITO/PEDOT:PSS/active layer/ETL/Ag,polymer solar cells,,,PEDOT:PSS,,0.0,,,,-5.56,-3.65,,-5.65,-4.09,
84072,10.1002/adfm.202400903,10.1002/adfm.202400903,PM6,Y6,PM6,Y6,COC(=O)C(C)(C)c1cc(C)cc(-c2sc3c4sc5cc(/C=C6/C(=O)c7cc(F)cc(c7)C(=O)/C6=C\c6cc(C(C)(C)C(=O)OC)c(-c7cc(C)cc(C(C)(C)C(=O)OC)c7)s6)sc5c4c(C(C)(C)C(=O)OC)ccc2-3)c1,CCCCCCCCCCCc1c(/C=C2\C(=O)c3cc(F)c(F)cc3C2=C(C#N)C#N)sc2c1sc1c3c4nsnc4c4c5sc6c(CCCCCCCCCCC)c(/C=C7\C(=O)c8cc(F)c(F)cc8C7=C(C#N)C#N)sc6c5n(CC(CC)CCCC)c4c3n(CC(CC)CCCC)c21,0.83,26.88,71.43,15.93,15.93631872,0.0396655367231603,15.74,15.93,,,,,glass/ITO/PEDOT:PSS/active layer/ETL/Ag,polymer solar cells,PFN-Br,PFN-Br,PEDOT:PSS,,5.0,,,,-5.56,-3.65,,-5.65,-4.09,
84073,10.1002/adfm.202400903,10.1002/adfm.202400903,PM6,Y6,PM6,Y6,COC(=O)C(C)(C)c1cc(C)cc(-c2sc3c4sc5cc(/C=C6/C(=O)c7cc(F)cc(c7)C(=O)/C6=C\c6cc(C(C)(C)C(=O)OC)c(-c7cc(C)cc(C(C)(C)C(=O)OC)c7)s6)sc5c4c(C(C)(C)C(=O)OC)ccc2-3)c1,CCCCCCCCCCCc1c(/C=C2\C(=O)c3cc(F)c(F)cc3C2=C(C#N)C#N)sc2c1sc1c3c4nsnc4c4c5sc6c(CCCCCCCCCCC)c(/C=C7\C(=O)c8cc(F)c(F)cc8C7=C(C#N)C#N)sc6c5n(CC(CC)CCCC)c4c3n(CC(CC)CCCC)c21,0.83,27.09,71.93,16.18,16.173244710000002,0.0417508652657442,16.02,16.18,,,,,glass/ITO/PEDOT:PSS/active layer/ETL/Ag,polymer solar cells,PDINO,PDINO,PEDOT:PSS,,10.0,,,,-5.56,-3.65,,-5.65,-4.09,
84074,10.1002/adfm.202400903,10.1002/adfm.202400903,PM6,Y6,PM6,Y6,COC(=O)C(C)(C)c1cc(C)cc(-c2sc3c4sc5cc(/C=C6/C(=O)c7cc(F)cc(c7)C(=O)/C6=C\c6cc(C(C)(C)C(=O)OC)c(-c7cc(C)cc(C(C)(C)C(=O)OC)c7)s6)sc5c4c(C(C)(C)C(=O)OC)ccc2-3)c1,CCCCCCCCCCCc1c(/C=C2\C(=O)c3cc(F)c(F)cc3C2=C(C#N)C#N)sc2c1sc1c3c4nsnc4c4c5sc6c(CCCCCCCCCCC)c(/C=C7\C(=O)c8cc(F)c(F)cc8C7=C(C#N)C#N)sc6c5n(CC(CC)CCCC)c4c3n(CC(CC)CCCC)c21,0.83,27.08,76.85,17.34,17.273113399999996,0.385735870818937,17.11,17.34,,,,,ITO/PEDOT:PSS/PM6:Y6/PDINB/Ag,polymer solar cells,PDINB,PDINB,PEDOT:PSS,,10.0,,,,-5.56,-3.65,,-5.65,-4.09,
84075,10.1002/adfm.202400903,10.1002/adfm.202400903,PM6,Y6,PM6,Y6,COC(=O)C(C)(C)c1cc(C)cc(-c2sc3c4sc5cc(/C=C6/C(=O)c7cc(F)cc(c7)C(=O)/C6=C\c6cc(C(C)(C)C(=O)OC)c(-c7cc(C)cc(C(C)(C)C(=O)OC)c7)s6)sc5c4c(C(C)(C)C(=O)OC)ccc2-3)c1,CCCCCCCCCCCc1c(/C=C2\C(=O)c3cc(F)c(F)cc3C2=C(C#N)C#N)sc2c1sc1c3c4nsnc4c4c5sc6c(CCCCCCCCCCC)c(/C=C7\C(=O)c8cc(F)c(F)cc8C7=C(C#N)C#N)sc6c5n(CC(CC)CCCC)c4c3n(CC(CC)CCCC)c21,0.83,26.24,75.95,16.56,16.541302399999996,0.1129082125604044,16.35,16.56,,,,,ITO/PEDOT:PSS/PM6:Y6/PDINB/Ag,polymer solar cells,PDINB,PDINB,PEDOT:PSS,,5.0,,,,-5.56,-3.65,,-5.65,-4.09,
84077,10.1002/adfm.202400903,10.1002/adfm.202400903,PM6,Y6,PM6,Y6,COC(=O)C(C)(C)c1cc(C)cc(-c2sc3c4sc5cc(/C=C6/C(=O)c7cc(F)cc(c7)C(=O)/C6=C\c6cc(C(C)(C)C(=O)OC)c(-c7cc(C)cc(C(C)(C)C(=O)OC)c7)s6)sc5c4c(C(C)(C)C(=O)OC)ccc2-3)c1,CCCCCCCCCCCc1c(/C=C2\C(=O)c3cc(F)c(F)cc3C2=C(C#N)C#N)sc2c1sc1c3c4nsnc4c4c5sc6c(CCCCCCCCCCC)c(/C=C7\C(=O)c8cc(F)c(F)cc8C7=C(C#N)C#N)sc6c5n(CC(CC)CCCC)c4c3n(CC(CC)CCCC)c21,0.84,26.69,76.32,17.08,17.110638719999997,0.1793836065573706,16.7,17.08,,,,,ITO/PEDOT:PSS/PM6:Y6/PDINB/Ag,polymer solar cells,PDINB,PDINB,PEDOT:PSS,,20.0,,,,-5.56,-3.65,,-5.65,-4.09,
84078,10.1002/adfm.202400903,10.1002/adfm.202400903,PM6,Y6,PM6,Y6,COC(=O)C(C)(C)c1cc(C)cc(-c2sc3c4sc5cc(/C=C6/C(=O)c7cc(F)cc(c7)C(=O)/C6=C\c6cc(C(C)(C)C(=O)OC)c(-c7cc(C)cc(C(C)(C)C(=O)OC)c7)s6)sc5c4c(C(C)(C)C(=O)OC)ccc2-3)c1,CCCCCCCCCCCc1c(/C=C2\C(=O)c3cc(F)c(F)cc3C2=C(C#N)C#N)sc2c1sc1c3c4nsnc4c4c5sc6c(CCCCCCCCCCC)c(/C=C7\C(=O)c8cc(F)c(F)cc8C7=C(C#N)C#N)sc6c5n(CC(CC)CCCC)c4c3n(CC(CC)CCCC)c21,0.83,26.02,75.36,16.24,16.275197759999998,0.2167349753694524,16.07,16.24,,,,,ITO/PEDOT:PSS/PM6:Y6/PDINB/Ag,polymer solar cells,PDINB,PDINB,PEDOT:PSS,,30.0,,,,-5.56,-3.65,,-5.65,-4.09,
84079,10.1002/adfm.202400903,10.1002/adfm.202400903,PM6,Y6,PM6,Y6,COC(=O)C(C)(C)c1cc(C)cc(-c2sc3c4sc5cc(/C=C6/C(=O)c7cc(F)cc(c7)C(=O)/C6=C\c6cc(C(C)(C)C(=O)OC)c(-c7cc(C)cc(C(C)(C)C(=O)OC)c7)s6)sc5c4c(C(C)(C)C(=O)OC)ccc2-3)c1,CCCCCCCCCCCc1c(/C=C2\C(=O)c3cc(F)c(F)cc3C2=C(C#N)C#N)sc2c1sc1c3c4nsnc4c4c5sc6c(CCCCCCCCCCC)c(/C=C7\C(=O)c8cc(F)c(F)cc8C7=C(C#N)C#N)sc6c5n(CC(CC)CCCC)c4c3n(CC(CC)CCCC)c21,0.83,25.7,71.04,15.25,15.1535424,0.6325088524590101,15.12,15.25,,,,,ITO/PEDOT:PSS/PM6:Y6/PDINB/Ag,polymer solar cells,PDINB,PDINB,PEDOT:PSS,,40.0,,,,-5.56,-3.65,,-5.65,-4.09,
84080,10.1002/adfm.202400903,10.1002/adfm.202400903,PM6,L8-BO,PM6,L8-BO,COC(=O)C(C)(C)c1cc(C)cc(-c2sc3c4sc5cc(/C=C6/C(=O)c7cc(F)cc(c7)C(=O)/C6=C\c6cc(C(C)(C)C(=O)OC)c(-c7cc(C)cc(C(C)(C)C(=O)OC)c7)s6)sc5c4c(C(C)(C)C(=O)OC)ccc2-3)c1,CCCCCCC(CCCC)Cc1c(/C=C2\C(=O)c3cc(F)c(F)cc3C2=C(C#N)C#N)sc2c1SC1c3c(c4c(c5nsnc35)c3sc5c(CC(CCCC)CCCCCC)c(/C=C6\C(=O)c7cc(F)c(F)cc7C6=C(C#N)C#N)sc5c3n4CC(CC)CCCC)N(CC(CC)CCCC)C21,0.49,24.64,46.98,5.72,5.67217728,0.8360615384615402,5.49,5.72,,,,,,conventional,,,PEDOT:PSS,,,,,,-5.56,-3.65,,-5.68,-3.9,
84081,10.1002/adfm.202400903,10.1002/adfm.202400903,PM6,L8-BO,PM6,L8-BO,COC(=O)C(C)(C)c1cc(C)cc(-c2sc3c4sc5cc(/C=C6/C(=O)c7cc(F)cc(c7)C(=O)/C6=C\c6cc(C(C)(C)C(=O)OC)c(-c7cc(C)cc(C(C)(C)C(=O)OC)c7)s6)sc5c4c(C(C)(C)C(=O)OC)ccc2-3)c1,CCCCCCC(CCCC)Cc1c(/C=C2\C(=O)c3cc(F)c(F)cc3C2=C(C#N)C#N)sc2c1SC1c3c(c4c(c5nsnc35)c3sc5c(CC(CCCC)CCCCCC)c(/C=C6\C(=O)c7cc(F)c(F)cc7C6=C(C#N)C#N)sc5c3n4CC(CC)CCCC)N(CC(CC)CCCC)C21,0.88,25.86,76.34,17.3,17.372541119999998,0.4193128323699236,17.01,17.3,,,,,,conventional,PFN-Br,PFN-Br,PEDOT:PSS,,,,,,-5.56,-3.65,,-5.68,-3.9,
84082,10.1002/adfm.202400903,10.1002/adfm.202400903,PM6,L8-BO,PM6,L8-BO,COC(=O)C(C)(C)c1cc(C)cc(-c2sc3c4sc5cc(/C=C6/C(=O)c7cc(F)cc(c7)C(=O)/C6=C\c6cc(C(C)(C)C(=O)OC)c(-c7cc(C)cc(C(C)(C)C(=O)OC)c7)s6)sc5c4c(C(C)(C)C(=O)OC)ccc2-3)c1,CCCCCCC(CCCC)Cc1c(/C=C2\C(=O)c3cc(F)c(F)cc3C2=C(C#N)C#N)sc2c1SC1c3c(c4c(c5nsnc35)c3sc5c(CC(CCCC)CCCCCC)c(/C=C6\C(=O)c7cc(F)c(F)cc7C6=C(C#N)C#N)sc5c3n4CC(CC)CCCC)N(CC(CC)CCCC)C21,0.87,25.89,78.39,17.75,17.65679877,0.5250773521126662,17.59,17.75,,,,,,conventional,PDINO,PDINO,PEDOT:PSS,,,,,,-5.56,-3.65,,-5.68,-3.9,
84083,10.1002/adfm.202400903,10.1002/adfm.202400903,PM6,L8-BO,PM6,L8-BO,COC(=O)C(C)(C)c1cc(C)cc(-c2sc3c4sc5cc(/C=C6/C(=O)c7cc(F)cc(c7)C(=O)/C6=C\c6cc(C(C)(C)C(=O)OC)c(-c7cc(C)cc(C(C)(C)C(=O)OC)c7)s6)sc5c4c(C(C)(C)C(=O)OC)ccc2-3)c1,CCCCCCC(CCCC)Cc1c(/C=C2\C(=O)c3cc(F)c(F)cc3C2=C(C#N)C#N)sc2c1SC1c3c(c4c(c5nsnc35)c3sc5c(CC(CCCC)CCCCCC)c(/C=C6\C(=O)c7cc(F)c(F)cc7C6=C(C#N)C#N)sc5c3n4CC(CC)CCCC)N(CC(CC)CCCC)C21,0.88,26.43,78.44,18.17,18.24388896,0.4066536048431168,18.08,18.17,,,,,,conventional,PDINB,PDINB,PEDOT:PSS,,,,,,-5.56,-3.65,,-5.68,-3.9,
