Repository: JiYiqaq/PCE-KA-GNN

# Data directory

- `raw/Active_Database.csv` is the immutable source dataset bundled under CC BY 4.0. Do not overwrite it with processed data.
- `processed/` is created and populated by the training pipeline. Generated `.pt` and `.pth` caches are intentionally ignored by Git because they can exceed GitHub's normal single-file limit.

See `../DATA_LICENSE.md` for provenance, license and checksum information.

File: data/raw/Active_Database.csv (part 285 of 471)
id,doi,doi_norm,donor,acceptor,donor_canonical,acceptor_canonical,donor_smiles,acceptor_smiles,voc,jsc,ff,pce,pce_recomputed,pce_relative_error_percent,pce_avg,pce_best,d_a_ratio,additive,additive_canonical,additive_ratio,device_structure,device_type,etl,etl_canonical,htl,htl_canonical,active_layer_thickness,solvent,solvent_canonical,annealing_temp,homo_d,lumo_d,eg_d,homo_a,lumo_a,eg_a
84084,10.1002/adfm.202400903,10.1002/adfm.202400903,D18,Y6,D18,Y6,CCCCCCC(CCCC)Cc1csc(-c2cc3c4nsnc4c4cc(-c5cc(CC(CCCC)CCCCCC)c(-c6cc7c(-c8cc(F)c(CC(CC)CCCC)s8)c8sccc8c(-c8cc(F)c(CC(CC)CCCC)s8)c7s6)s5)sc4c3s2)c1,CCCCCCCCCCCc1c(/C=C2\C(=O)c3cc(F)c(F)cc3C2=C(C#N)C#N)sc2c1sc1c3c4nsnc4c4c5sc6c(CCCCCCCCCCC)c(/C=C7\C(=O)c8cc(F)c(F)cc8C7=C(C#N)C#N)sc6c5n(CC(CC)CCCC)c4c3n(CC(CC)CCCC)c21,0.62,25.97,56.15,9.07,9.0409361,0.3204399117971399,8.62,9.07,,,,,,conventional,,,PEDOT:PSS,,,,,,-5.51,-2.77,,-5.65,-4.09,
84085,10.1002/adfm.202400903,10.1002/adfm.202400903,D18,Y6,D18,Y6,CCCCCCC(CCCC)Cc1csc(-c2cc3c4nsnc4c4cc(-c5cc(CC(CCCC)CCCCCC)c(-c6cc7c(-c8cc(F)c(CC(CC)CCCC)s8)c8sccc8c(-c8cc(F)c(CC(CC)CCCC)s8)c7s6)s5)sc4c3s2)c1,CCCCCCCCCCCc1c(/C=C2\C(=O)c3cc(F)c(F)cc3C2=C(C#N)C#N)sc2c1sc1c3c4nsnc4c4c5sc6c(CCCCCCCCCCC)c(/C=C7\C(=O)c8cc(F)c(F)cc8C7=C(C#N)C#N)sc6c5n(CC(CC)CCCC)c4c3n(CC(CC)CCCC)c21,0.83,26.83,78.08,17.4,17.38755712,0.0715108045976912,17.18,17.4,,,,,,conventional,PFN-Br,PFN-Br,PEDOT:PSS,,,,,,-5.51,-2.77,,-5.65,-4.09,
84086,10.1002/adfm.202400903,10.1002/adfm.202400903,D18,Y6,D18,Y6,CCCCCCC(CCCC)Cc1csc(-c2cc3c4nsnc4c4cc(-c5cc(CC(CCCC)CCCCCC)c(-c6cc7c(-c8cc(F)c(CC(CC)CCCC)s8)c8sccc8c(-c8cc(F)c(CC(CC)CCCC)s8)c7s6)s5)sc4c3s2)c1,CCCCCCCCCCCc1c(/C=C2\C(=O)c3cc(F)c(F)cc3C2=C(C#N)C#N)sc2c1sc1c3c4nsnc4c4c5sc6c(CCCCCCCCCCC)c(/C=C7\C(=O)c8cc(F)c(F)cc8C7=C(C#N)C#N)sc6c5n(CC(CC)CCCC)c4c3n(CC(CC)CCCC)c21,0.83,26.43,79.28,17.48,17.391574319999997,0.5058677345537976,17.26,17.48,,,,,,conventional,PDINO,PDINO,PEDOT:PSS,,,,,,-5.51,-2.77,,-5.65,-4.09,
84087,10.1002/adfm.202400903,10.1002/adfm.202400903,D18,Y6,D18,Y6,CCCCCCC(CCCC)Cc1csc(-c2cc3c4nsnc4c4cc(-c5cc(CC(CCCC)CCCCCC)c(-c6cc7c(-c8cc(F)c(CC(CC)CCCC)s8)c8sccc8c(-c8cc(F)c(CC(CC)CCCC)s8)c7s6)s5)sc4c3s2)c1,CCCCCCCCCCCc1c(/C=C2\C(=O)c3cc(F)c(F)cc3C2=C(C#N)C#N)sc2c1sc1c3c4nsnc4c4c5sc6c(CCCCCCCCCCC)c(/C=C7\C(=O)c8cc(F)c(F)cc8C7=C(C#N)C#N)sc6c5n(CC(CC)CCCC)c4c3n(CC(CC)CCCC)c21,0.84,27.92,80.62,18.81,18.90764736,0.5191247208931601,18.62,18.81,,,,,,conventional,PDINB,PDINB,PEDOT:PSS,,,,,,-5.51,-2.77,,-5.65,-4.09,
84088,10.1002/adfm.202400903,10.1002/adfm.202400903,PM6,PY-IT,PM6,PY-IT,COC(=O)C(C)(C)c1cc(C)cc(-c2sc3c4sc5cc(/C=C6/C(=O)c7cc(F)cc(c7)C(=O)/C6=C\c6cc(C(C)(C)C(=O)OC)c(-c7cc(C)cc(C(C)(C)C(=O)OC)c7)s6)sc5c4c(C(C)(C)C(=O)OC)ccc2-3)c1,CCCCCCCCCCCc1c(/C=C2\C(=O)c3ccccc3C2=C(C#N)C#N)sc2c1sc1c3c4nsnc4c4c5sc6c(CCCCCCCCCCC)c(/C=C7\C(=O)c8cc(-c9cccs9)ccc8C7=C(C#N)C#N)sc6c5n(CC(CCCCCCCC)CCCCCCCCCC)c4c3n(CC(CCCCCCCC)CCCCCCCCCC)c21,0.77,19.43,58.14,8.94,8.69838354,2.702644966442948,8.51,8.94,,,,,,conventional,,,PEDOT:PSS,,,,,,-5.56,-3.65,,-5.68,-3.94,
84089,10.1002/adfm.202400903,10.1002/adfm.202400903,PM6,PY-IT,PM6,PY-IT,COC(=O)C(C)(C)c1cc(C)cc(-c2sc3c4sc5cc(/C=C6/C(=O)c7cc(F)cc(c7)C(=O)/C6=C\c6cc(C(C)(C)C(=O)OC)c(-c7cc(C)cc(C(C)(C)C(=O)OC)c7)s6)sc5c4c(C(C)(C)C(=O)OC)ccc2-3)c1,CCCCCCCCCCCc1c(/C=C2\C(=O)c3ccccc3C2=C(C#N)C#N)sc2c1sc1c3c4nsnc4c4c5sc6c(CCCCCCCCCCC)c(/C=C7\C(=O)c8cc(-c9cccs9)ccc8C7=C(C#N)C#N)sc6c5n(CC(CCCCCCCC)CCCCCCCCCC)c4c3n(CC(CCCCCCCC)CCCCCCCCCC)c21,0.94,23.91,72.55,16.22,16.3059027,0.5296097410604309,16.12,16.22,,,,,,conventional,PFN-Br,PFN-Br,PEDOT:PSS,,,,,,-5.56,-3.65,,-5.68,-3.94,
84090,10.1002/adfm.202400903,10.1002/adfm.202400903,PM6,PY-IT,PM6,PY-IT,COC(=O)C(C)(C)c1cc(C)cc(-c2sc3c4sc5cc(/C=C6/C(=O)c7cc(F)cc(c7)C(=O)/C6=C\c6cc(C(C)(C)C(=O)OC)c(-c7cc(C)cc(C(C)(C)C(=O)OC)c7)s6)sc5c4c(C(C)(C)C(=O)OC)ccc2-3)c1,CCCCCCCCCCCc1c(/C=C2\C(=O)c3ccccc3C2=C(C#N)C#N)sc2c1sc1c3c4nsnc4c4c5sc6c(CCCCCCCCCCC)c(/C=C7\C(=O)c8cc(-c9cccs9)ccc8C7=C(C#N)C#N)sc6c5n(CC(CCCCCCCC)CCCCCCCCCC)c4c3n(CC(CCCCCCCC)CCCCCCCCCC)c21,0.94,23.55,74.99,16.59,16.600536299999998,0.0635099457504417,16.41,16.59,,,,,,conventional,PDINO,PDINO,PEDOT:PSS,,,,,,-5.56,-3.65,,-5.68,-3.94,
84091,10.1002/adfm.202400903,10.1002/adfm.202400903,PM6,PY-IT,PM6,PY-IT,COC(=O)C(C)(C)c1cc(C)cc(-c2sc3c4sc5cc(/C=C6/C(=O)c7cc(F)cc(c7)C(=O)/C6=C\c6cc(C(C)(C)C(=O)OC)c(-c7cc(C)cc(C(C)(C)C(=O)OC)c7)s6)sc5c4c(C(C)(C)C(=O)OC)ccc2-3)c1,CCCCCCCCCCCc1c(/C=C2\C(=O)c3ccccc3C2=C(C#N)C#N)sc2c1sc1c3c4nsnc4c4c5sc6c(CCCCCCCCCCC)c(/C=C7\C(=O)c8cc(-c9cccs9)ccc8C7=C(C#N)C#N)sc6c5n(CC(CCCCCCCC)CCCCCCCCCC)c4c3n(CC(CCCCCCCC)CCCCCCCCCC)c21,0.93,24.04,74.62,16.72,16.68294264,0.2216349282296567,16.47,16.72,,,,,,conventional,PDINB,PDINB,PEDOT:PSS,,,,,,-5.56,-3.65,,-5.68,-3.94,
84092,10.1002/adfm.202401558,10.1002/adfm.202401558,PM6,BTP-eC9,PM6,BTP-eC9,CC1=CC(=CC(=C1)C2=C3C=CC(=C4C5=C(C=C(S5)/C=C\6/C(=O)C7=CC(=CC(=C7)F)C(=O)/C6=C\C8=CC(=C(S8)C9=CC(=CC(=C9)C)C(C)(C)C(=O)OC)C(C)(C)C(=O)OC)SC4=C3S2)C(C)(C)C(=O)OC)C(C)(C)C(=O)OC,CCCCCCCCCc1c(C=C2C(=O)c3cc(Cl)c(Cl)cc3C2=C(C#N)C#N)sc2c1sc1c3c4nsnc4c4c5sc6c(CCCCCCCCC)c(C=C7C(=O)c8cc(Cl)c(Cl)cc8C7=C(C#N)C#N)sc6c5n(CC(CCCC)CCCCCC)c4c3n(CC(CCCC)CCCCCC)c21,0.83,26.56,76.79,16.93,16.928201920000003,0.010620673360879,16.27,16.93,,,,,ITO/PEDOT:PSS/active layer/PFN-Br/Al,conventional,PFN-Br,PFN-Br,PEDOT:PSS,PEDOT:PSS,,o-XY,o-xylene,,-5.56,-3.65,,-5.68,-3.9,
84093,10.1002/adfm.202401558,10.1002/adfm.202401558,PM6(MN),BTP-eC9,PM6(MN),BTP-eC9,,CCCCCCCCCc1c(C=C2C(=O)c3cc(Cl)c(Cl)cc3C2=C(C#N)C#N)sc2c1sc1c3c4nsnc4c4c5sc6c(CCCCCCCCC)c(C=C7C(=O)c8cc(Cl)c(Cl)cc8C7=C(C#N)C#N)sc6c5n(CC(CCCC)CCCCCC)c4c3n(CC(CCCC)CCCCCC)c21,0.85,27.64,78.44,18.42,18.4286936,0.0471965255157291,18.14,18.42,,MN,MN,,ITO/PEDOT:PSS/active layer/PFN-Br/Al,conventional,PFN-Br,PFN-Br,PEDOT:PSS,PEDOT:PSS,,o-XY,o-xylene,,,,,-5.68,-3.9,
84094,10.1002/adfm.202401558,10.1002/adfm.202401558,PM6,BTP-eC9,PM6,BTP-eC9,CC1=CC(=CC(=C1)C2=C3C=CC(=C4C5=C(C=C(S5)/C=C\6/C(=O)C7=CC(=CC(=C7)F)C(=O)/C6=C\C8=CC(=C(S8)C9=CC(=CC(=C9)C)C(C)(C)C(=O)OC)C(C)(C)C(=O)OC)SC4=C3S2)C(C)(C)C(=O)OC)C(C)(C)C(=O)OC,CCCCCCCCCc1c(C=C2C(=O)c3cc(Cl)c(Cl)cc3C2=C(C#N)C#N)sc2c1sc1c3c4nsnc4c4c5sc6c(CCCCCCCCC)c(C=C7C(=O)c8cc(Cl)c(Cl)cc8C7=C(C#N)C#N)sc6c5n(CC(CCCC)CCCCCC)c4c3n(CC(CCCC)CCCCCC)c21,,,,16.93,,,,,,MN 0 mg mL⁻¹,MN,,ITO/PEDOT:PSS/active layer/PFN-Br/Al,conventional,PFN-Br,PFN-Br,PEDOT:PSS,PEDOT:PSS,,o-XY,o-xylene,,-5.56,-3.65,,-5.68,-3.9,
84095,10.1002/adfm.202401558,10.1002/adfm.202401558,PM6,BTP-eC9,PM6,BTP-eC9,CC1=CC(=CC(=C1)C2=C3C=CC(=C4C5=C(C=C(S5)/C=C\6/C(=O)C7=CC(=CC(=C7)F)C(=O)/C6=C\C8=CC(=C(S8)C9=CC(=CC(=C9)C)C(C)(C)C(=O)OC)C(C)(C)C(=O)OC)SC4=C3S2)C(C)(C)C(=O)OC)C(C)(C)C(=O)OC,CCCCCCCCCc1c(C=C2C(=O)c3cc(Cl)c(Cl)cc3C2=C(C#N)C#N)sc2c1sc1c3c4nsnc4c4c5sc6c(CCCCCCCCC)c(C=C7C(=O)c8cc(Cl)c(Cl)cc8C7=C(C#N)C#N)sc6c5n(CC(CCCC)CCCCCC)c4c3n(CC(CCCC)CCCCCC)c21,,,,17.68,,,,,,MN 5 mg mL⁻¹,MN,,ITO/PEDOT:PSS/active layer/PFN-Br/Al,conventional,PFN-Br,PFN-Br,PEDOT:PSS,PEDOT:PSS,,o-XY,o-xylene,,-5.56,-3.65,,-5.68,-3.9,
84096,10.1002/adfm.202401558,10.1002/adfm.202401558,PM6,BTP-eC9,PM6,BTP-eC9,CC1=CC(=CC(=C1)C2=C3C=CC(=C4C5=C(C=C(S5)/C=C\6/C(=O)C7=CC(=CC(=C7)F)C(=O)/C6=C\C8=CC(=C(S8)C9=CC(=CC(=C9)C)C(C)(C)C(=O)OC)C(C)(C)C(=O)OC)SC4=C3S2)C(C)(C)C(=O)OC)C(C)(C)C(=O)OC,CCCCCCCCCc1c(C=C2C(=O)c3cc(Cl)c(Cl)cc3C2=C(C#N)C#N)sc2c1sc1c3c4nsnc4c4c5sc6c(CCCCCCCCC)c(C=C7C(=O)c8cc(Cl)c(Cl)cc8C7=C(C#N)C#N)sc6c5n(CC(CCCC)CCCCCC)c4c3n(CC(CCCC)CCCCCC)c21,0.85,27.64,78.44,18.42,18.4286936,0.0471965255157291,18.14,18.42,,MN 10 mg mL⁻¹,MN,,ITO/PEDOT:PSS/active layer/PFN-Br/Al,conventional,PFN-Br,PFN-Br,PEDOT:PSS,PEDOT:PSS,,o-XY,o-xylene,,-5.56,-3.65,,-5.68,-3.9,
84097,10.1002/adfm.202401558,10.1002/adfm.202401558,PM6,BTP-eC9,PM6,BTP-eC9,CC1=CC(=CC(=C1)C2=C3C=CC(=C4C5=C(C=C(S5)/C=C\6/C(=O)C7=CC(=CC(=C7)F)C(=O)/C6=C\C8=CC(=C(S8)C9=CC(=CC(=C9)C)C(C)(C)C(=O)OC)C(C)(C)C(=O)OC)SC4=C3S2)C(C)(C)C(=O)OC)C(C)(C)C(=O)OC,CCCCCCCCCc1c(C=C2C(=O)c3cc(Cl)c(Cl)cc3C2=C(C#N)C#N)sc2c1sc1c3c4nsnc4c4c5sc6c(CCCCCCCCC)c(C=C7C(=O)c8cc(Cl)c(Cl)cc8C7=C(C#N)C#N)sc6c5n(CC(CCCC)CCCCCC)c4c3n(CC(CCCC)CCCCCC)c21,,,,17.5,,,,,,MN 15 mg mL⁻¹,MN,,ITO/PEDOT:PSS/active layer/PFN-Br/Al,conventional,PFN-Br,PFN-Br,PEDOT:PSS,PEDOT:PSS,,o-XY,o-xylene,,-5.56,-3.65,,-5.68,-3.9,
84126,10.1002/adfm.202406501,10.1002/adfm.202406501,D18,DYF-V,D18,DYF-V,CCCCCCC(CCCC)Cc1csc(-c2cc3c4nsnc4c4cc(-c5cc(CC(CCCC)CCCCCC)c(-c6cc7c(-c8cc(F)c(CC(CC)CCCC)s8)c8sccc8c(-c8cc(F)c(CC(CC)CCCC)s8)c7s6)s5)sc4c3s2)c1,,0.937,16.0,68.0,9.98,10.19456,2.149899799599204,9.84,9.98,1:1.5,1-CN,CN,,conventional,conventional,PDINN,PDINN,PEDOT:PSS,PEDOT:PSS,,chloroform,chloroform,100.0,-5.51,-2.77,,,,
84127,10.1002/adfm.202406501,10.1002/adfm.202406501,D18,DYF-E,D18,DYF-E,CCCCCCC(CCCC)Cc1csc(-c2cc3c4nsnc4c4cc(-c5cc(CC(CCCC)CCCCCC)c(-c6cc7c(-c8cc(F)c(CC(CC)CCCC)s8)c8sccc8c(-c8cc(F)c(CC(CC)CCCC)s8)c7s6)s5)sc4c3s2)c1,,0.94,24.23,75.0,17.02,17.08215,0.3651586368977617,16.7,17.02,1:1.5,1-CN,CN,,conventional,conventional,PDINN,PDINN,PEDOT:PSS,PEDOT:PSS,,chloroform,chloroform,100.0,-5.51,-2.77,,,,
84129,10.1002/adfm.202406501,10.1002/adfm.202406501,D18,Y6-BO,D18,Y6-BO,CCCCCCC(CCCC)Cc1csc(-c2cc3c4nsnc4c4cc(-c5cc(CC(CCCC)CCCCCC)c(-c6cc7c(-c8cc(F)c(CC(CC)CCCC)s8)c8sccc8c(-c8cc(F)c(CC(CC)CCCC)s8)c7s6)s5)sc4c3s2)c1,CCCCCCCCCCCc1c(/C=C2\C(=O)c3cc(F)c(F)cc3C2=C(C#N)C#N)sc2c1sc1c3c4nsnc4c4c5sc6c(CCCCCCCCCCC)c(/C=C7\C(=O)c8cc(F)c(F)cc8C7=C(C#N)C#N)sc6c5n(CC(CCCC)CCCCCC)c4c3n(CC(CCCC)CCCCCC)c21,0.86,26.41,77.0,17.44,17.488702,0.2792545871559557,17.29,17.44,1:1.5,1-CN,CN,,conventional,conventional,PDINN,PDINN,PEDOT:PSS,PEDOT:PSS,,chloroform,chloroform,100.0,-5.51,-2.77,,-5.65,-4.1,
84133,10.1002/adfm.202408678,10.1002/adfm.202408678,PM7,L8-BO,PM7,L8-BO,CCCCC(CC)Cc1sc(-c2c3ccsc3c(-c3cc(Cl)c(CC(CC)CCCC)s3)c3sc(-c4ccc(-c5sc(-c6cccs6)c6c5C(=O)c5c(CC(CC)CCCC)sc(CC(CC)CCCC)c5C6=O)s4)cc23)cc1Cl,CCCCCCC(CCCC)Cc1c(/C=C2\C(=O)c3cc(F)c(F)cc3C2=C(C#N)C#N)sc2c1SC1c3c(c4c(c5nsnc35)c3sc5c(CC(CCCC)CCCCCC)c(/C=C6\C(=O)c7cc(F)c(F)cc7C6=C(C#N)C#N)sc5c3n4CC(CC)CCCC)N(CC(CC)CCCC)C21,0.908,24.41,74.17,16.44,16.439246476,0.0045834793187365,16.3,16.44,,,,,ITO/PEDOT:PSS/polymers:L8-BO/PNDIT-F3N/Ag,conventional,PNDIT-F3N,PNDIT-F3N,PEDOT:PSS,PEDOT:PSS,,chloroform,chloroform,,-5.575,-3.67,,-5.68,-3.9,
84134,10.1002/adfm.202408678,10.1002/adfm.202408678,PM7-TPD-5,L8-BO,PM7-TPD-5,L8-BO,,CCCCCCC(CCCC)Cc1c(/C=C2\C(=O)c3cc(F)c(F)cc3C2=C(C#N)C#N)sc2c1SC1c3c(c4c(c5nsnc35)c3sc5c(CC(CCCC)CCCCCC)c(/C=C6\C(=O)c7cc(F)c(F)cc7C6=C(C#N)C#N)sc5c3n4CC(CC)CCCC)N(CC(CC)CCCC)C21,0.91,24.98,76.41,17.37,17.369368379999997,0.0036362694300725,17.25,17.37,,,,,ITO/PEDOT:PSS/polymers:L8-BO/PNDIT-F3N/Ag,conventional,PNDIT-F3N,PNDIT-F3N,PEDOT:PSS,PEDOT:PSS,,chloroform,chloroform,,,,,-5.68,-3.9,
84135,10.1002/adfm.202408678,10.1002/adfm.202408678,PM7-TPD-10,L8-BO,PM7-TPD-10,L8-BO,,CCCCCCC(CCCC)Cc1c(/C=C2\C(=O)c3cc(F)c(F)cc3C2=C(C#N)C#N)sc2c1SC1c3c(c4c(c5nsnc35)c3sc5c(CC(CCCC)CCCCCC)c(/C=C6\C(=O)c7cc(F)c(F)cc7C6=C(C#N)C#N)sc5c3n4CC(CC)CCCC)N(CC(CC)CCCC)C21,0.913,25.62,78.06,18.26,18.259061436000003,0.005139999999991,18.03,18.26,,,,,ITO/PEDOT:PSS/polymers:L8-BO/PNDIT-F3N/Ag,conventional,PNDIT-F3N,PNDIT-F3N,PEDOT:PSS,PEDOT:PSS,,chloroform,chloroform,,,,,-5.68,-3.9,
84136,10.1002/adfm.202408678,10.1002/adfm.202408678,PM7-TPD-15,L8-BO,PM7-TPD-15,L8-BO,,CCCCCCC(CCCC)Cc1c(/C=C2\C(=O)c3cc(F)c(F)cc3C2=C(C#N)C#N)sc2c1SC1c3c(c4c(c5nsnc35)c3sc5c(CC(CCCC)CCCCCC)c(/C=C6\C(=O)c7cc(F)c(F)cc7C6=C(C#N)C#N)sc5c3n4CC(CC)CCCC)N(CC(CC)CCCC)C21,0.917,25.09,76.06,17.5,17.499527318000002,0.0027010399999889,17.35,17.5,,,,,ITO/PEDOT:PSS/polymers:L8-BO/PNDIT-F3N/Ag,conventional,PNDIT-F3N,PNDIT-F3N,PEDOT:PSS,PEDOT:PSS,,chloroform,chloroform,,,,,-5.68,-3.9,
84137,10.1002/adfm.202408678,10.1002/adfm.202408678,D18,L8-BO,D18,L8-BO,CCCCCCC(CCCC)Cc1csc(-c2cc3c4nsnc4c4cc(-c5cc(CC(CCCC)CCCCCC)c(-c6cc7c(-c8cc(F)c(CC(CC)CCCC)s8)c8sccc8c(-c8cc(F)c(CC(CC)CCCC)s8)c7s6)s5)sc4c3s2)c1,CCCCCCC(CCCC)Cc1c(/C=C2\C(=O)c3cc(F)c(F)cc3C2=C(C#N)C#N)sc2c1SC1c3c(c4c(c5nsnc35)c3sc5c(CC(CCCC)CCCCCC)c(/C=C6\C(=O)c7cc(F)c(F)cc7C6=C(C#N)C#N)sc5c3n4CC(CC)CCCC)N(CC(CC)CCCC)C21,0.908,25.69,78.66,18.35,18.348640632,0.0074079999999959,18.12,18.35,,,,,ITO/PEDOT:PSS/polymers:L8-BO/PNDIT-F3N/Ag,conventional,PNDIT-F3N,PNDIT-F3N,PEDOT:PSS,PEDOT:PSS,,chloroform,chloroform,,-5.51,-2.77,,-5.68,-3.9,
84138,10.1002/adfm.202408678,10.1002/adfm.202408678,PM7-TPD-10,D18,PM7-TPD-10,D18,,CCCCCCC(CCCC)Cc1csc(-c2cc3c4nsnc4c4cc(-c5cc(CC(CCCC)CCCCCC)c(-c6cc7c(-c8cc(F)c(CC(CC)CCCC)s8)c8sccc8c(-c8cc(F)c(CC(CC)CCCC)s8)c7s6)s5)sc4c3s2)c1,0.909,25.95,78.85,18.6,18.599571675,0.0023028225806529,18.48,18.6,0.05:0.95,,,,ITO/PEDOT:PSS/polymers:L8-BO/PNDIT-F3N/Ag,conventional,PNDIT-F3N,PNDIT-F3N,PEDOT:PSS,PEDOT:PSS,,chloroform,chloroform,,,,,-5.51,-2.77,
84139,10.1002/adfm.202408678,10.1002/adfm.202408678,PM7-TPD-10,D18,PM7-TPD-10,D18,,CCCCCCC(CCCC)Cc1csc(-c2cc3c4nsnc4c4cc(-c5cc(CC(CCCC)CCCCCC)c(-c6cc7c(-c8cc(F)c(CC(CC)CCCC)s8)c8sccc8c(-c8cc(F)c(CC(CC)CCCC)s8)c7s6)s5)sc4c3s2)c1,0.91,26.31,78.82,18.87,18.87116322,0.0061643879173221,18.67,18.87,0.10:0.90,,,,ITO/PEDOT:PSS/polymers:L8-BO/PNDIT-F3N/Ag,conventional,PNDIT-F3N,PNDIT-F3N,PEDOT:PSS,PEDOT:PSS,,chloroform,chloroform,,,,,-5.51,-2.77,
84140,10.1002/adfm.202408678,10.1002/adfm.202408678,PM7-TPD-10,D18,PM7-TPD-10,D18,,CCCCCCC(CCCC)Cc1csc(-c2cc3c4nsnc4c4cc(-c5cc(CC(CCCC)CCCCCC)c(-c6cc7c(-c8cc(F)c(CC(CC)CCCC)s8)c8sccc8c(-c8cc(F)c(CC(CC)CCCC)s8)c7s6)s5)sc4c3s2)c1,0.912,26.67,79.76,19.4,19.400056704000004,0.000292288659823,19.3,19.4,0.15:0.85,,,,ITO/PEDOT:PSS/polymers:L8-BO/PNDIT-F3N/Ag,conventional,PNDIT-F3N,PNDIT-F3N,PEDOT:PSS,PEDOT:PSS,,chloroform,chloroform,,,,,-5.51,-2.77,
84141,10.1002/adfm.202408678,10.1002/adfm.202408678,PM7-TPD-10,D18,PM7-TPD-10,D18,,CCCCCCC(CCCC)Cc1csc(-c2cc3c4nsnc4c4cc(-c5cc(CC(CCCC)CCCCCC)c(-c6cc7c(-c8cc(F)c(CC(CC)CCCC)s8)c8sccc8c(-c8cc(F)c(CC(CC)CCCC)s8)c7s6)s5)sc4c3s2)c1,0.915,25.0,76.37,17.47,17.4696375,0.0020749856897414,17.34,17.47,0.20:0.80,,,,ITO/PEDOT:PSS/polymers:L8-BO/PNDIT-F3N/Ag,conventional,PNDIT-F3N,PNDIT-F3N,PEDOT:PSS,PEDOT:PSS,,chloroform,chloroform,,,,,-5.51,-2.77,
84146,10.1002/adfm.202411862,10.1002/adfm.202411862,PM6,LA22,PM6,LA22,COC(=O)C(C)(C)c1cc(C)cc(-c2sc3c4sc5cc(/C=C6/C(=O)c7cc(F)cc(c7)C(=O)/C6=C\c6cc(C(C)(C)C(=O)OC)c(-c7cc(C)cc(C(C)(C)C(=O)OC)c7)s6)sc5c4c(C(C)(C)C(=O)OC)ccc2-3)c1,,0.854,21.66,74.32,13.75,13.747446048,0.0185741963636458,13.66,13.75,,,,,ITO/PEDOT:PSS/active layer/PDINN/Ag,conventional,PDINN,PDINN,PEDOT:PSS,PEDOT:PSS,,chloroform,chloroform,,-5.56,-3.65,,,,
84147,10.1002/adfm.202411862,10.1002/adfm.202411862,PM6,WA6,PM6,WA6,COC(=O)C(C)(C)c1cc(C)cc(-c2sc3c4sc5cc(/C=C6/C(=O)c7cc(F)cc(c7)C(=O)/C6=C\c6cc(C(C)(C)C(=O)OC)c(-c7cc(C)cc(C(C)(C)C(=O)OC)c7)s6)sc5c4c(C(C)(C)C(=O)OC)ccc2-3)c1,,0.876,23.42,75.01,15.39,15.388991592000002,0.0065523586744561,15.25,15.39,,,,,ITO/PEDOT:PSS/active layer/PDINN/Ag,conventional,PDINN,PDINN,PEDOT:PSS,PEDOT:PSS,,chloroform,chloroform,,-5.56,-3.65,,,,
84148,10.1002/adfm.202411862,10.1002/adfm.202411862,D18,WA6,D18,WA6,CCCCCCC(CCCC)CC1=CSC(C2=CC3=C(S2)C2=C(C=C(C4=CC(CC(CCCC)CCCCCC)=C(C5=CC6=C(C7=CC(F)=C(CC(CC)CCCC)S7)C7=C(C=CS7)C(C7=CC(F)=C(CC(CC)CCCC)S7)=C6S5)S4)S2)C2=NSN=C32)=C1,,0.893,19.55,71.75,12.53,12.526222625,0.0301466480446809,12.41,12.53,1:1.3,,,,ITO/PEDOT:PSS/active layer/PDINN/Ag,conventional,PDINN,PDINN,PEDOT:PSS,PEDOT:PSS,,chloroform,chloroform,,-5.51,-2.77,,,,
84149,10.1002/adfm.202411862,10.1002/adfm.202411862,D18,L8-BO,D18,L8-BO,CCCCCCC(CCCC)CC1=CSC(C2=CC3=C(S2)C2=C(C=C(C4=CC(CC(CCCC)CCCCCC)=C(C5=CC6=C(C7=CC(F)=C(CC(CC)CCCC)S7)C7=C(C=CS7)C(C7=CC(F)=C(CC(CC)CCCC)S7)=C6S5)S4)S2)C2=NSN=C32)=C1,CCCCCCC(CCCC)CC1=C(/C=C2\C(=O)C3=CC(F)=C(F)C=C3C2=C(C#N)C#N)SC2=C1SC1C3=C(C4=C(C5=NSN=C35)C3=C(C5=C(S3)C(CC(CCCC)CCCCCC)=C(/C=C3\C(=O)C6=CC(F)=C(F)C=C6C3=C(C#N)C#N)S5)N4CC(CC)CCCC)N(CC(CC)CCCC)C21,0.929,25.22,76.78,17.99,17.989077964000003,0.0051252695941916,17.85,17.99,1:1.3,,,,ITO/PEDOT:PSS/active layer/PDINN/Ag,conventional,PDINN,PDINN,PEDOT:PSS,PEDOT:PSS,,chloroform,chloroform,,-5.51,-2.77,,-5.68,-3.9,
84167,10.1002/adfm.202419453,10.1002/adfm.202419453,PBQx-H-TF,dBSeIC-γIC,PBQx-TF,dBSeIC-γIC,CCCCCCC(CCCC)Cc1csc(-c2cc3c(s2)-c2sc(-c4cc(CC(CCCC)CCCCCC)c(-c5cc6c(-c7cc(F)c(CC(CC)CCCC)s7)c7sccc7c(-c7cc(F)c(CC(CC)CCCC)s7)c6s5)s4)cc2[C@H]2N=CC=N[C@H]32)c1,,0.907,24.49,72.05,16.01,16.004055814999997,0.0371279512804756,15.84,16.01,,,,,ITO/PEDOT:PSS/PBQx-H-TF/Acceptor/PDINN/Ag,conventional,PDINN,PDINN,PEDOT:PSS,PEDOT:PSS,,,,,-5.41,-2.82,,,,
84168,10.1002/adfm.202419453,10.1002/adfm.202419453,PBQx-H-TF,dBSeIC-ζNIC,PBQx-TF,dBSeIC-ζNIC,CCCCCCC(CCCC)Cc1csc(-c2cc3c(s2)-c2sc(-c4cc(CC(CCCC)CCCCCC)c(-c5cc6c(-c7cc(F)c(CC(CC)CCCC)s7)c7sccc7c(-c7cc(F)c(CC(CC)CCCC)s7)c6s5)s4)cc2[C@H]2N=CC=N[C@H]32)c1,,0.851,9.12,60.51,4.7,4.696253711999999,0.0797082553191746,4.02,4.7,,,,,ITO/PEDOT:PSS/PBQx-H-TF/Acceptor/PDINN/Ag,conventional,PDINN,PDINN,PEDOT:PSS,PEDOT:PSS,,,,,-5.41,-2.82,,,,
84169,10.1002/adfm.202419453,10.1002/adfm.202419453,PBQx-H-TF,dBSeIC-ɛζNIC,PBQx-TF,dBSeIC-ɛζNIC,CCCCCCC(CCCC)Cc1csc(-c2cc3c(s2)-c2sc(-c4cc(CC(CCCC)CCCCCC)c(-c5cc6c(-c7cc(F)c(CC(CC)CCCC)s7)c7sccc7c(-c7cc(F)c(CC(CC)CCCC)s7)c6s5)s4)cc2[C@H]2N=CC=N[C@H]32)c1,,0.872,25.26,72.02,15.86,15.863643744,0.0229744262295173,15.62,15.86,,,,,ITO/PEDOT:PSS/PBQx-H-TF/Acceptor/PDINN/Ag,conventional,PDINN,PDINN,PEDOT:PSS,PEDOT:PSS,,,,,-5.41,-2.82,,,,
84170,10.1002/adfm.202419453,10.1002/adfm.202419453,PBQx-H-TF,dBSeIC-ɛNIC,PBQx-TF,dBSeIC-ɛNIC,CCCCCCC(CCCC)Cc1csc(-c2cc3c(s2)-c2sc(-c4cc(CC(CCCC)CCCCCC)c(-c5cc6c(-c7cc(F)c(CC(CC)CCCC)s7)c7sccc7c(-c7cc(F)c(CC(CC)CCCC)s7)c6s5)s4)cc2[C@H]2N=CC=N[C@H]32)c1,,0.877,26.41,72.38,16.76,16.764344366,0.0259210381861455,16.64,16.76,,,,,ITO/PEDOT:PSS/PBQx-H-TF/Acceptor/PDINN/Ag,conventional,PDINN,PDINN,PEDOT:PSS,PEDOT:PSS,,,,,-5.41,-2.82,,,,
84171,10.1002/adfm.202419453,10.1002/adfm.202419453,PBQx-H-TF,dBSeNIC-γIC,PBQx-TF,dBSeNIC-γIC,CCCCCCC(CCCC)Cc1csc(-c2cc3c(s2)-c2sc(-c4cc(CC(CCCC)CCCCCC)c(-c5cc6c(-c7cc(F)c(CC(CC)CCCC)s7)c7sccc7c(-c7cc(F)c(CC(CC)CCCC)s7)c6s5)s4)cc2[C@H]2N=CC=N[C@H]32)c1,,0.88,26.42,76.01,17.68,17.67202096,0.0451303167420735,17.61,17.68,,,,,ITO/PEDOT:PSS/PBQx-H-TF/Acceptor/PDINN/Ag,conventional,PDINN,PDINN,PEDOT:PSS,PEDOT:PSS,,,,,-5.41,-2.82,,,,
84176,10.1002/adfm.202505192,10.1002/adfm.202505192,PM6,BO-4Cl,PM6,BO-4Cl,CC1=CC(=CC(=C1)C2=C3C=CC(=C4C5=C(C=C(S5)/C=C\6/C(=O)C7=CC(=CC(=C7)F)C(=O)/C6=C\C8=CC(=C(S8)C9=CC(=CC(=C9)C)C(C)(C)C(=O)OC)C(C)(C)C(=O)OC)SC4=C3S2)C(C)(C)C(=O)OC)C(C)(C)C(=O)OC,CCCCCCCCCCCC1=C(/C=C2\C(=O)C3=CC(Cl)=C(Cl)C=C3C2=C(C#N)C#N)SC2=C1SC1=C2N(CC(CCCC)CCCCCC)C2=C1C1=NSN=C1C1=C2N(CC(CCCC)CCCCCC)C2=C1SC1=C2SC(/C=C2\C(=O)C3=CC(Cl)=C(Cl)C=C3C2=C(C#N)C#N)=C1CCCCCCCCCCC,0.854,28.08,78.4,18.84,18.80057088,0.2092840764331274,18.66,18.84,1:1.2,,,,ITO/PEDOT:PSS/active layer/PDINN/Ag,conventional,PDINN,PDINN,PEDOT:PSS,PEDOT:PSS,130.0,chlorobenzene (CB),chlorobenzene,100.0,-5.56,-3.65,,-5.68,-4.1,
84192,10.1002/adfm.202527057,10.1002/adfm.202527057,PDX,f-Ph-PDI,PDX,f-Ph-PDI,,,1.06,15.0,63.4,10.08,10.0806,0.005952380952367,10.01,10.08,,,,,ITO/PEDOT:PSS/active layer/PDINO/Ag,conventional,PDINO,PDINO,PEDOT:PSS,PEDOT:PSS,,,,,,,,,,
84193,10.1002/adfm.202527057,10.1002/adfm.202527057,PDX,Ph-PDI,PDX,Ph-PDI,,CCCCCCC(CCCC)CN1C(=O)c2ccc3c4ccc5c6c(cc(-c7cc(-c8cc9c%10c(ccc%11c%12ccc%13c%14c(ccc(c8c%10%11)c%14%12)C(=O)N(CC(CCCC)CCCCCC)C%13=O)C(=O)N(CC(CCCC)CCCCCC)C9=O)cc(-c8cc9c%10c(ccc%11c%12ccc%13c%14c(ccc(c8c%10%11)c%14%12)C(=O)N(CC(CCCC)CCCCCC)C%13=O)C(=O)N(CC(CCCC)CCCCCC)C9=O)c7)c(c7ccc(c2c37)C1=O)c64)C(=O)N(CC(CCCC)CCCCCC)C5=O,1.02,13.55,57.8,8.01,7.988538000000001,0.2679400749063516,7.81,8.01,,,,,ITO/PEDOT:PSS/active layer/PDINO/Ag,conventional,PDINO,PDINO,PEDOT:PSS,PEDOT:PSS,,,,,,,,-6.02,-3.78,
84194,10.1002/adfm.202527057,10.1002/adfm.202527057,PDX,TPA-PDI,PDX,TPA-PDI,,,0.97,9.5,53.9,4.97,4.966885,0.0626760563380322,4.78,4.97,,,,,ITO/PEDOT:PSS/active layer/PDINO/Ag,conventional,PDINO,PDINO,PEDOT:PSS,PEDOT:PSS,,,,,,,,,,
84195,10.1002/adfm.74883,10.1002/adfm.74883,D18,L8-BO,D18,L8-BO,CCCCCCC(CCCC)Cc1csc(-c2cc3c4nsnc4c4cc(-c5cc(CC(CCCC)CCCCCC)c(-c6cc7c(-c8cc(F)c(CC(CC)CCCC)s8)c8sccc8c(-c8cc(F)c(CC(CC)CCCC)s8)c7s6)s5)sc4c3s2)c1,CCCCCCC(CCCC)CC1=C(/C=C2\C(=O)C3=CC(F)=C(F)C=C3C2=C(C#N)C#N)SC2=C1SC1C3=C(C4=C(C5=NSN=C35)C3=C(C5=C(S3)C(CC(CCCC)CCCCCC)=C(/C=C3\C(=O)C6=CC(F)=C(F)C=C6C3=C(C#N)C#N)S5)N4CC(CC)CCCC)N(CC(CC)CCCC)C21,0.895,26.26,77.56,18.33,18.22869412,0.5526780141843873,17.91,18.33,,,,,ITO/PEDOT:PSS/D18/Acceptor/PDINN/Ag,conventional,PDINN,PDINN,PEDOT:PSS,PEDOT:PSS,,,,,-5.51,-2.77,,-5.68,-3.9,
84197,10.1002/adfm.74883,10.1002/adfm.74883,D18,L8-BO,D18,L8-BO,CCCCCCC(CCCC)Cc1csc(-c2cc3c4nsnc4c4cc(-c5cc(CC(CCCC)CCCCCC)c(-c6cc7c(-c8cc(F)c(CC(CC)CCCC)s8)c8sccc8c(-c8cc(F)c(CC(CC)CCCC)s8)c7s6)s5)sc4c3s2)c1,CCCCCCC(CCCC)CC1=C(/C=C2\C(=O)C3=CC(F)=C(F)C=C3C2=C(C#N)C#N)SC2=C1SC1C3=C(C4=C(C5=NSN=C35)C3=C(C5=C(S3)C(CC(CCCC)CCCCCC)=C(/C=C3\C(=O)C6=CC(F)=C(F)C=C6C3=C(C#N)C#N)S5)N4CC(CC)CCCC)N(CC(CC)CCCC)C21,0.909,26.71,77.71,18.87,18.867513969,0.0131745151033392,18.54,18.87,,,,,,LBL,,,Ph-4PACz,Ph-4PACz,,,,,-5.51,-2.77,,-5.68,-3.9,
84207,10.1002/adma.202008158,10.1002/adma.202008158,P3HT,Y6-BO,P3HT,Y6-BO,CCCCCCc1ccsc1,CCCCCCCCCCCc1c(/C=C2\C(=O)c3cc(F)c(F)cc3C2=C(C#N)C#N)sc2c1sc1c3c4nsnc4c4c5sc6c(CCCCCCCCCCC)c(/C=C7\C(=O)c8cc(F)c(F)cc8C7=C(C#N)C#N)sc6c5n(CC(CCCC)CCCCCC)c4c3n(CC(CCCC)CCCCCC)c21,0.62,1.58,38.82,0.43,0.38028072,11.562623255813948,0.38,0.43,,,,,,,ZnO,ZnO,,,,o-Xylene,o-xylene,,-5.01,-3.12,,-5.65,-4.1,
84208,10.1002/adma.202008158,10.1002/adma.202008158,P4T2F-HD,Y6-BO,P4T2F-HD,Y6-BO,CCCCCCCCC(CCCCCC)Cc1csc(-c2cc(CC(CCCCCC)CCCCCCCC)c(-c3cc(F)c(-c4sccc4F)s3)s2)c1,CCCCCCCCCCCc1c(/C=C2\C(=O)c3cc(F)c(F)cc3C2=C(C#N)C#N)sc2c1sc1c3c4nsnc4c4c5sc6c(CCCCCCCCCCC)c(/C=C7\C(=O)c8cc(F)c(F)cc8C7=C(C#N)C#N)sc6c5n(CC(CCCC)CCCCCC)c4c3n(CC(CCCC)CCCCCC)c21,0.73,21.63,73.6,12.1,11.6213664,3.955649586776861,11.62,12.1,,,,,,,ZnO,ZnO,,,,o-Xylene,o-xylene,,-5.35,-3.43,,-5.65,-4.1,
84209,10.1002/adma.202008158,10.1002/adma.202008158,P4T2F-HD,Y6-BO,P4T2F-HD,Y6-BO,CCCCCCCCC(CCCCCC)Cc1csc(-c2cc(CC(CCCCCC)CCCCCCCC)c(-c3cc(F)c(-c4sccc4F)s3)s2)c1,CCCCCCCCCCCc1c(/C=C2\C(=O)c3cc(F)c(F)cc3C2=C(C#N)C#N)sc2c1sc1c3c4nsnc4c4c5sc6c(CCCCCCCCCCC)c(/C=C7\C(=O)c8cc(F)c(F)cc8C7=C(C#N)C#N)sc6c5n(CC(CCCC)CCCCCC)c4c3n(CC(CCCC)CCCCCC)c21,0.73,23.66,74.79,13.21,12.91757922,2.21363194549584,12.92,13.21,,,,,,,ZnO/C60-SAM,ZnO/C60-SAM,,,,o-Xylene,o-xylene,,-5.35,-3.43,,-5.65,-4.1,
84210,10.1002/adma.202008158,10.1002/adma.202008158,P4T2F-HD,Y6-BO,P4T2F-HD,Y6-BO,CCCCCCCCC(CCCCCC)Cc1csc(-c2cc(CC(CCCCCC)CCCCCCCC)c(-c3cc(F)c(-c4sccc4F)s3)s2)c1,CCCCCCCCCCCc1c(/C=C2\C(=O)c3cc(F)c(F)cc3C2=C(C#N)C#N)sc2c1sc1c3c4nsnc4c4c5sc6c(CCCCCCCCCCC)c(/C=C7\C(=O)c8cc(F)c(F)cc8C7=C(C#N)C#N)sc6c5n(CC(CCCC)CCCCCC)c4c3n(CC(CCCC)CCCCCC)c21,0.72,22.64,74.51,12.38,12.14572608,1.8923579967689936,12.18,12.38,,DPE,DPE,,,,ZnO,ZnO,,,,o-Xylene,o-xylene,,-5.35,-3.43,,-5.65,-4.1,
84211,10.1002/adma.202008158,10.1002/adma.202008158,P4T2F-HD,Y6-BO,P4T2F-HD,Y6-BO,CCCCCCCCC(CCCCCC)Cc1csc(-c2cc(CC(CCCCCC)CCCCCCCC)c(-c3cc(F)c(-c4sccc4F)s3)s2)c1,CCCCCCCCCCCc1c(/C=C2\C(=O)c3cc(F)c(F)cc3C2=C(C#N)C#N)sc2c1sc1c3c4nsnc4c4c5sc6c(CCCCCCCCCCC)c(/C=C7\C(=O)c8cc(F)c(F)cc8C7=C(C#N)C#N)sc6c5n(CC(CCCC)CCCCCC)c4c3n(CC(CCCC)CCCCCC)c21,0.72,24.39,75.3,13.65,13.2232824,3.126136263736263,13.34,13.65,,DPE,DPE,,,,ZnO/C60-SAM,ZnO/C60-SAM,,,,o-Xylene,o-xylene,,-5.35,-3.43,,-5.65,-4.1,
84212,10.1002/adma.202008158,10.1002/adma.202008158,P4T2F-HD,Y6-BO,P4T2F-HD,Y6-BO,CCCCCCCCC(CCCCCC)Cc1csc(-c2cc(CC(CCCCCC)CCCCCCCC)c(-c3cc(F)c(-c4sccc4F)s3)s2)c1,CCCCCCCCCCCc1c(/C=C2\C(=O)c3cc(F)c(F)cc3C2=C(C#N)C#N)sc2c1sc1c3c4nsnc4c4c5sc6c(CCCCCCCCCCC)c(/C=C7\C(=O)c8cc(F)c(F)cc8C7=C(C#N)C#N)sc6c5n(CC(CCCC)CCCCCC)c4c3n(CC(CCCC)CCCCCC)c21,0.73,23.7,75.06,13.1,12.9861306,0.8692320610687058,12.99,13.1,,,,,,,ZnO/C60-SAM,ZnO/C60-SAM,,,,Toluene,toluene,,-5.35,-3.43,,-5.65,-4.1,
84213,10.1002/adma.202008158,10.1002/adma.202008158,P4T2F-HD,Y6-BO,P4T2F-HD,Y6-BO,CCCCCCCCC(CCCCCC)Cc1csc(-c2cc(CC(CCCCCC)CCCCCCCC)c(-c3cc(F)c(-c4sccc4F)s3)s2)c1,CCCCCCCCCCCc1c(/C=C2\C(=O)c3cc(F)c(F)cc3C2=C(C#N)C#N)sc2c1sc1c3c4nsnc4c4c5sc6c(CCCCCCCCCCC)c(/C=C7\C(=O)c8cc(F)c(F)cc8C7=C(C#N)C#N)sc6c5n(CC(CCCC)CCCCCC)c4c3n(CC(CCCC)CCCCCC)c21,0.72,23.21,74.79,12.9,12.498306480000004,3.113903255813928,12.5,12.9,,,,,,,ZnO/C60-SAM,ZnO/C60-SAM,,,,Mesitylene,mesitylene,,-5.35,-3.43,,-5.65,-4.1,
84214,10.1002/adma.202008158,10.1002/adma.202008158,P3HT,O-IDTBR,P3HT,O-IDTBR,CCCCCCc1ccsc1,CCCCCCCCC1(CCCCCCCC)c2cc3c(cc2-c2sc(-c4ccc(/C=C5\SC(=S)N(CC)C5=O)c5nsnc45)cc21)C(CCCCCCCC)(CCCCCCCC)c1cc(-c2ccc(/C=C4\SC(=S)N(CC)C4=O)c4nsnc24)sc1-3,,,,6.4,,,,6.4,1:1,,,,ITO/ZnO/BHJ/MoO3/Ag,inverted,ZnO,ZnO,MoO3,MoO3,,Chlorobenzene,chlorobenzene,,-5.01,-3.12,,-5.52,-3.89,
84215,10.1002/adma.202008158,10.1002/adma.202008158,P3HT,ZY-4Cl,P3HT,ZY-4Cl,CCCCCCc1ccsc1,CCc1c(C=C2C(=O)c3cc(Cl)c(Cl)cc3C2=O)sc2c1sc1c3c4nsnc4c4c5sc6c(CC)c(C=C7C(=O)c8cc(Cl)c(Cl)cc8C7=O)sc6c5n(CC)c4c3n(CC)c21,,,,9.46,,,,9.46,1:1,,,,ITO/ZnO/BHJ/MoO3/Ag,inverted,ZnO,ZnO,MoO3,MoO3,,Tetrahydrofuran,THF,,-5.01,-3.12,,,,
84216,10.1002/adma.202008158,10.1002/adma.202008158,P4T2F-HD,Y6-BO,P4T2F-HD,Y6-BO,CCCCCCCCC(CCCCCC)Cc1csc(-c2cc(CC(CCCCCC)CCCCCCCC)c(-c3cc(F)c(-c4sccc4F)s3)s2)c1,CCCCCCCCCCCc1c(/C=C2\C(=O)c3cc(F)c(F)cc3C2=C(C#N)C#N)sc2c1sc1c3c4nsnc4c4c5sc6c(CCCCCCCCCCC)c(/C=C7\C(=O)c8cc(F)c(F)cc8C7=C(C#N)C#N)sc6c5n(CC(CCCC)CCCCCC)c4c3n(CC(CCCC)CCCCCC)c21,0.72,24.39,75.3,13.65,13.2232824,3.126136263736263,13.34,13.65,1:1.2,DPE,DPE,,ITO/ZnO/BHJ/MoO3/Ag,inverted,ZnO,ZnO,MoO3,MoO3,,o-Xylene,o-xylene,,-5.35,-3.43,,-5.65,-4.1,
84217,10.1002/adma.202008158,10.1002/adma.202008158,PDCBT,ITIC,PDCBT,ITIC,CCCCCCCCC(CCCCCC)COC(=O)c1csc(-c2cc(C(=O)OCC(CCCCCC)CCCCCCCC)c(-c3ccc(-c4cccs4)s3)s2)c1,CCCCCCc1ccc(C2(c3ccc(CCCCCC)cc3)c3cc4c(cc3-c3sc5cc(C=C6C(=O)c7ccccc7C6=C(C#N)C#N)sc5c32)C(c2ccc(CCCCCC)cc2)(c2ccc(CCCCCC)cc2)c2c-4sc3cc(C=C4C(=O)c5ccccc5C4=C(C#N)C#N)sc23)cc1,,,,10.16,,,,,1:1,,,,ITO/ZnO/BHJ/MoO3/Ag,inverted,ZnO,ZnO,MoO3,MoO3,,Chloroform,chloroform,,-5.31,-3.0,,-5.576,-3.916,
84218,10.1002/adma.202008158,10.1002/adma.202008158,PDCBT-2F,ITIC-Th1,PDCBT-2F,ITIC-Th1,CCCCCCCCCCC(CCCCCCCC)COC(=O)c1ccsc1-c1cc(F)c(-c2sc(-c3sccc3C(=O)OCC(CCCCCCCC)CCCCCCCCCC)cc2F)s1,CCCCCCc1ccc(C2(c3ccc(CCCCCC)s3)c3cc4c(cc3-c3sc5cc(C=C6C(=O)c7cc(F)ccc7C6=C(C#N)C#N)sc5c32)C(c2ccc(CCCCCC)s2)(c2ccc(CCCCCC)s2)c2c-4sc3cc(C=C4C(=O)c5cc(F)ccc5C4=C(C#N)C#N)sc23)s1,,,,8.48,,,,,1:1,,,,ITO/ZnO/BHJ/MoO3/Ag,inverted,ZnO,ZnO,MoO3,MoO3,,Chloroform,chloroform,,-5.5,-3.36,,-5.74,-4.01,
84219,10.1002/adma.202008158,10.1002/adma.202008158,PDCBT-Cl,ITIC-Th1,PDCBT-Cl,ITIC-Th1,CCCCCCCCC(CCCCCC)CCOC(=O)c1csc(-c2cc(C(=O)OCCC(CCCCCC)CCCCCCCC)c(-c3ccc(-c4sccc4Cl)s3)s2)c1,CCCCCCc1ccc(C2(c3ccc(CCCCCC)s3)c3cc4c(cc3-c3sc5cc(C=C6C(=O)c7cc(F)ccc7C6=C(C#N)C#N)sc5c32)C(c2ccc(CCCCCC)s2)(c2ccc(CCCCCC)s2)c2c-4sc3cc(C=C4C(=O)c5cc(F)ccc5C4=C(C#N)C#N)sc23)s1,,,,12.38,,,,,1:1,,,,ITO/ZnO/BHJ/MoO3/Ag,inverted,ZnO,ZnO,MoO3,MoO3,,Chloroform,chloroform,,-5.34,-3.01,,-5.74,-4.01,
84220,10.1002/adma.202008158,10.1002/adma.202008158,PM6,Y6,PM6,Y6,COC(=O)C(C)(C)c1cc(C)cc(-c2sc3c4sc5cc(/C=C6/C(=O)c7cc(F)cc(c7)C(=O)/C6=C\c6cc(C(C)(C)C(=O)OC)c(-c7cc(C)cc(C(C)(C)C(=O)OC)c7)s6)sc5c4c(C(C)(C)C(=O)OC)ccc2-3)c1,CCCCCCCCCCCc1c(/C=C2\C(=O)c3cc(F)c(F)cc3C2=C(C#N)C#N)sc2c1sc1c3c4nsnc4c4c5sc6c(CCCCCCCCCCC)c(/C=C7\C(=O)c8cc(F)c(F)cc8C7=C(C#N)C#N)sc6c5n(CC(CC)CCCC)c4c3n(CC(CC)CCCC)c21,,,,15.7,,,,15.7,1:1.2,,,,ITO/ZnO/BHJ/MoO3/Ag,inverted,ZnO,ZnO,MoO3,MoO3,,Chloroform,chloroform,,-5.56,-3.65,,-5.65,-4.09,
84221,10.1002/adma.202008158,10.1002/adma.202008158,PM6,Y7,PM6,Y7,COC(=O)C(C)(C)c1cc(C)cc(-c2sc3c4sc5cc(/C=C6/C(=O)c7cc(F)cc(c7)C(=O)/C6=C\c6cc(C(C)(C)C(=O)OC)c(-c7cc(C)cc(C(C)(C)C(=O)OC)c7)s6)sc5c4c(C(C)(C)C(=O)OC)ccc2-3)c1,CCCCCCCCCCCc1c(/C=C2\C(=O)c3cc(Cl)c(Cl)cc3C2=C(C#N)C#N)sc2c1sc1c3c4nsnc4c4c5sc6c(CCCCCCCCCCC)c(/C=C7\C(=O)c8cc(Cl)c(Cl)cc8C7=C(C#N)C#N)sc6c5n(CC(CC)CCCC)c4c3n(CC(CC)CCCC)c21,,,,16.5,,,,16.5,1:1,,,,ITO/ZnO/BHJ/MoO3/Ag,inverted,ZnO,ZnO,MoO3,MoO3,,Chlorobenzene,chlorobenzene,,-5.56,-3.65,,-5.72,-4.16,
84222,10.1002/adma.202008158,10.1002/adma.202008158,PM6,mBzS-4F,PM6,mBzS-4F,COC(=O)C(C)(C)c1cc(C)cc(-c2sc3c4sc5cc(/C=C6/C(=O)c7cc(F)cc(c7)C(=O)/C6=C\c6cc(C(C)(C)C(=O)OC)c(-c7cc(C)cc(C(C)(C)C(=O)OC)c7)s6)sc5c4c(C(C)(C)C(=O)OC)ccc2-3)c1,,,,,17.02,,,,17.02,1:1.2,,,,ITO/ZnO/BHJ/MoO3/Ag,inverted,ZnO,ZnO,MoO3,MoO3,,Chloroform,chloroform,,-5.56,-3.65,,,,
84223,10.1002/adma.202008158,10.1002/adma.202008158,PM6,IT-4F,PM6,IT-4F,COC(=O)C(C)(C)c1cc(C)cc(-c2sc3c4sc5cc(/C=C6/C(=O)c7cc(F)cc(c7)C(=O)/C6=C\c6cc(C(C)(C)C(=O)OC)c(-c7cc(C)cc(C(C)(C)C(=O)OC)c7)s6)sc5c4c(C(C)(C)C(=O)OC)ccc2-3)c1,CCCCCCc1ccc(C2(c3ccc(CCCCCC)cc3)c3cc4c(cc3-c3sc5cc(/C=C6\C(=O)c7cc(F)c(F)cc7C6=C(C#N)C#N)sc5c32)C(c2ccc(CCCCCC)cc2)(c2ccc(CCCCCC)cc2)c2c-4sc3cc(/C=C4\C(=O)c5cc(F)c(F)cc5C4=C(C#N)C#N)sc23)cc1,,,,13.5,,,,,1:1,,,,ITO/ZnO/BHJ/MoO3/Ag,inverted,ZnO,ZnO,MoO3,MoO3,,Chlorobenzene,chlorobenzene,,-5.56,-3.65,,-5.66,-4.14,
84224,10.1002/adma.202008158,10.1002/adma.202008158,PM6,M3,PM6,M3,COC(=O)C(C)(C)c1cc(C)cc(-c2sc3c4sc5cc(/C=C6/C(=O)c7cc(F)cc(c7)C(=O)/C6=C\c6cc(C(C)(C)C(=O)OC)c(-c7cc(C)cc(C(C)(C)C(=O)OC)c7)s6)sc5c4c(C(C)(C)C(=O)OC)ccc2-3)c1,,,,,16.66,,,,,1:1,,,,ITO/ZnO/BHJ/MoO3/Ag,inverted,ZnO,ZnO,MoO3,MoO3,,Chloroform,chloroform,,-5.56,-3.65,,,,
84225,10.1002/adma.202008158,10.1002/adma.202008158,PM7,Y6,PM7,Y6,CCCCC(CC)Cc1sc(-c2c3ccsc3c(-c3cc(Cl)c(CC(CC)CCCC)s3)c3sc(-c4ccc(-c5sc(-c6cccs6)c6c5C(=O)c5c(CC(CC)CCCC)sc(CC(CC)CCCC)c5C6=O)s4)cc23)cc1Cl,CCCCCCCCCCCc1c(/C=C2\C(=O)c3cc(F)c(F)cc3C2=C(C#N)C#N)sc2c1sc1c3c4nsnc4c4c5sc6c(CCCCCCCCCCC)c(/C=C7\C(=O)c8cc(F)c(F)cc8C7=C(C#N)C#N)sc6c5n(CC(CC)CCCC)c4c3n(CC(CC)CCCC)c21,,,,17.04,,,,17.04,1:1.2,,,,ITO/ZnO/BHJ/MoO3/Ag,inverted,ZnO,ZnO,MoO3,MoO3,,Chloroform,chloroform,,-5.575,-3.67,,-5.65,-4.09,
84226,10.1002/adma.202008158,10.1002/adma.202008158,D18,Y6,D18,Y6,CCCCCCC(CCCC)Cc1csc(-c2cc3c4nsnc4c4cc(-c5cc(CC(CCCC)CCCCCC)c(-c6cc7c(-c8cc(F)c(CC(CC)CCCC)s8)c8sccc8c(-c8cc(F)c(CC(CC)CCCC)s8)c7s6)s5)sc4c3s2)c1,CCCCCCCCCCCc1c(/C=C2\C(=O)c3cc(F)c(F)cc3C2=C(C#N)C#N)sc2c1sc1c3c4nsnc4c4c5sc6c(CCCCCCCCCCC)c(/C=C7\C(=O)c8cc(F)c(F)cc8C7=C(C#N)C#N)sc6c5n(CC(CC)CCCC)c4c3n(CC(CC)CCCC)c21,,,,18.22,,,,18.22,1:1.6,,,,ITO/ZnO/BHJ/MoO3/Ag,inverted,ZnO,ZnO,MoO3,MoO3,,Chloroform,chloroform,,-5.51,-2.77,,-5.65,-4.09,
84227,10.1002/adma.202008158,10.1002/adma.202008158,PTQ10,Y6,PTQ10,Y6,CCCCCCCCC(CCCCCC)COc1cnc2c(-c3cccs3)c(F)c(F)cc2n1,CCCCCCCCCCCc1c(/C=C2\C(=O)c3cc(F)c(F)cc3C2=C(C#N)C#N)sc2c1sc1c3c4nsnc4c4c5sc6c(CCCCCCCCCCC)c(/C=C7\C(=O)c8cc(F)c(F)cc8C7=C(C#N)C#N)sc6c5n(CC(CC)CCCC)c4c3n(CC(CC)CCCC)c21,,,,16.21,,,,16.21,1:1.2,,,,ITO/ZnO/BHJ/MoO3/Ag,inverted,ZnO,ZnO,MoO3,MoO3,,Chloroform,chloroform,,-5.54,-2.92,,-5.65,-4.09,
84228,10.1002/adma.202101090,10.1002/adma.202101090,PBQx-TCl,BTA3,PBQx-TCl,BTA3,Cc1csc(-c2cc3c4nccnc4c4cc(-c5cc(C)c(-c6cc7c(-c8cc(Cl)c(C)s8)c8sccc8c(-c8cc(Cl)c(C)s8)c7s6)s5)sc4c3s2)c1,CCCCCCCCn1nc2c(/C=c3\sc(=C(C#N)C#N)n(CC)c3=O)ccc(-c3cc4c(s3)-c3cc5c(cc3C4(c3ccc(CCCCCC)cc3)c3ccc(CCCCCC)cc3)-c3sc(-c4ccc(/C=c6\sc(=C(C#N)C#N)n(CC)c6=O)c6nn(CCCCCCCC)nc46)cc3C5(c3ccc(CCCCCC)cc3)c3ccc(CCCCCC)cc3)c2n1,1.24,13.3,74.2,12.2,12.237064,0.3038032786885318,11.9,12.2,,,,,ITO/PEDOT:PSS/PBQx-TCl:BTA3/PFN/Al,conventional,PFN,PFN,PEDOT:PSS,PEDOT:PSS,,,,,,,,-5.49,-3.72,
84229,10.1002/adma.202101090,10.1002/adma.202101090,PBQx-TCl,BTP-eC9,PBQx-TCl,BTP-eC9,Cc1csc(-c2cc3c4nccnc4c4cc(-c5cc(C)c(-c6cc7c(-c8cc(Cl)c(C)s8)c8sccc8c(-c8cc(Cl)c(C)s8)c7s6)s5)sc4c3s2)c1,CCCCCCCCCc1c(C=C2C(=O)c3cc(Cl)c(Cl)cc3C2=C(C#N)C#N)sc2c1sc1c3c4nsnc4c4c5sc6c(CCCCCCCCC)c(C=C7C(=O)c8cc(Cl)c(Cl)cc8C7=C(C#N)C#N)sc6c5n(CC(CCCC)CCCCCC)c4c3n(CC(CCCC)CCCCCC)c21,0.82,26.0,75.2,16.0,16.03264,0.2040000000000041,15.5,16.0,,,,,ITO/PEDOT:PSS/PBQx-TCl:BTP-eC9/PFN/Al,conventional,PFN,PFN,PEDOT:PSS,PEDOT:PSS,,,,,,,,-5.68,-3.9,
84237,10.1002/adma.202102787,10.1002/adma.202102787,PBDB-TF,ITCC,PM6,ITCC,COC(=O)C(C)(C)c1cc(C)cc(-c2sc3c4sc5cc(/C=C6/C(=O)c7cc(F)cc(c7)C(=O)/C6=C\c6cc(C(C)(C)C(=O)OC)c(-c7cc(C)cc(C(C)(C)C(=O)OC)c7)s6)sc5c4c(C(C)(C)C(=O)OC)ccc2-3)c1,CCCCCCc1ccc(C2(c3ccc(CCCCCC)cc3)c3cc4c(cc3-c3sc5cc(/C=C6\C(=O)c7sccc7C6=C(C#N)C#N)sc5c32)C(c2ccc(CCCCCC)cc2)(c2ccc(CCCCCC)cc2)c2c-4sc3cc(/C=C4\C(=O)c5sccc5C4=C(C#N)C#N)sc23)cc1,1.1,14.5,70.19,11.2,11.195305,0.041919642857126,,,1:1,,,,ITO/ZnO/active layer/MoOx/Ag,inverted,ZnO,ZnO,MoOx,MoO3,100.0,,,,-5.49,-3.64,,-5.508,-3.8,
84238,10.1002/adma.202102787,10.1002/adma.202102787,PBDB-TF,BTP-eC11,PM6,BTP-eC11,COC(=O)C(C)(C)c1cc(C)cc(-c2sc3c4sc5cc(/C=C6/C(=O)c7cc(F)cc(c7)C(=O)/C6=C\c6cc(C(C)(C)C(=O)OC)c(-c7cc(C)cc(C(C)(C)C(=O)OC)c7)s6)sc5c4c(C(C)(C)C(=O)OC)ccc2-3)c1,CCCCCCCCCCCc1c(/C=C2\C(=O)c3cc(Cl)c(Cl)cc3C2=C(C#N)C#N)sc2c1sc1c3c4nsnc4c4c5sc6c(CCCCCCCCCCC)c(/C=C7\C(=O)c8cc(Cl)c(Cl)cc8C7=C(C#N)C#N)sc6c5n(C[C@H](CCCC)CCCCCC)c4c3n(CC(CCCC)CCCCCC)c21,0.84,26.02,78.07,17.06,17.06360376,0.0211240328253266,,,1:1,,,,ITO/ZnO/active layer/MoOx/Ag,inverted,ZnO,ZnO,MoOx,MoO3,100.0,,,,-5.49,-3.64,,,,
84239,10.1002/adma.202102787,10.1002/adma.202102787,PBDB-TF,BTP-eC11,PM6,BTP-eC11,COC(=O)C(C)(C)c1cc(C)cc(-c2sc3c4sc5cc(/C=C6/C(=O)c7cc(F)cc(c7)C(=O)/C6=C\c6cc(C(C)(C)C(=O)OC)c(-c7cc(C)cc(C(C)(C)C(=O)OC)c7)s6)sc5c4c(C(C)(C)C(=O)OC)ccc2-3)c1,CCCCCCCCCCCc1c(/C=C2\C(=O)c3cc(Cl)c(Cl)cc3C2=C(C#N)C#N)sc2c1sc1c3c4nsnc4c4c5sc6c(CCCCCCCCCCC)c(/C=C7\C(=O)c8cc(Cl)c(Cl)cc8C7=C(C#N)C#N)sc6c5n(C[C@H](CCCC)CCCCCC)c4c3n(CC(CCCC)CCCCCC)c21,0.845,25.51,74.66,16.09,16.09367227,0.0228233064014862,,,1:2,,,,ITO/ZnO/active layer/MoOx/Ag,inverted,ZnO,ZnO,MoOx,MoO3,100.0,,,,-5.49,-3.64,,,,
84240,10.1002/adma.202102787,10.1002/adma.202102787,PBDB-TF,BTP-eC11,PM6,BTP-eC11,COC(=O)C(C)(C)c1cc(C)cc(-c2sc3c4sc5cc(/C=C6/C(=O)c7cc(F)cc(c7)C(=O)/C6=C\c6cc(C(C)(C)C(=O)OC)c(-c7cc(C)cc(C(C)(C)C(=O)OC)c7)s6)sc5c4c(C(C)(C)C(=O)OC)ccc2-3)c1,CCCCCCCCCCCc1c(/C=C2\C(=O)c3cc(Cl)c(Cl)cc3C2=C(C#N)C#N)sc2c1sc1c3c4nsnc4c4c5sc6c(CCCCCCCCCCC)c(/C=C7\C(=O)c8cc(Cl)c(Cl)cc8C7=C(C#N)C#N)sc6c5n(C[C@H](CCCC)CCCCCC)c4c3n(CC(CCCC)CCCCCC)c21,0.849,24.95,70.2,14.87,14.8701501,0.0010094149293935,,,1:3,,,,ITO/ZnO/active layer/MoOx/Ag,inverted,ZnO,ZnO,MoOx,MoO3,100.0,,,,-5.49,-3.64,,,,
84257,10.1002/adma.202103573,10.1002/adma.202103573,Dyad 4,PC71BM,Dyad 4,PC71BM,,COC(=O)CCCC1(c2ccccc2)C23c4c5ccc6c7cc8c9c%10c(cc%11cc%12c%13c%14c(cc%15c%16ccc-5c2c%16c2c5c%16c%17c(c(c46)c7c9c%17c4c%10c%11c%13c4c%16c%14c%152)C513)C%12)C8,0.88,3.56,31.0,0.97,0.971168,0.1204123711340265,0.93,0.97,,,,,glass/ITO/ZnO/dyad 4 or 1/MoOx/Ag,inverted,ZnO,ZnO,MoOx,MoO3,,chloroform,,,,,,-5.9,-3.9,
84258,10.1002/adma.202103573,10.1002/adma.202103573,Dyad 4,PC71BM,Dyad 4,PC71BM,,COC(=O)CCCC1(c2ccccc2)C23c4c5ccc6c7cc8c9c%10c(cc%11cc%12c%13c%14c(cc%15c%16ccc-5c2c%16c2c5c%16c%17c(c(c46)c7c9c%17c4c%10c%11c%13c4c%16c%14c%152)C513)C%12)C8,0.83,13.56,48.0,5.34,5.402303999999999,1.166741573033694,5.2,5.34,,,,,glass/ITO/ZnO/dyad 4 or 1/MoOx/Ag,inverted,ZnO,ZnO,MoOx,MoO3,,chloroform,,,,,,-5.9,-3.9,
84259,10.1002/adma.202103573,10.1002/adma.202103573,Dyad 1,PC71BM,Dyad 1,PC71BM,,COC(=O)CCCC1(c2ccccc2)C23c4c5ccc6c7cc8c9c%10c(cc%11cc%12c%13c%14c(cc%15c%16ccc-5c2c%16c2c5c%16c%17c(c(c46)c7c9c%17c4c%10c%11c%13c4c%16c%14c%152)C513)C%12)C8,0.88,3.52,28.0,0.87,0.867328,0.30712643678161,0.83,0.87,,,,,glass/ITO/ZnO/dyad 4 or 1/MoOx/Ag,inverted,ZnO,ZnO,MoOx,MoO3,,chloroform,,,,,,-5.9,-3.9,
84260,10.1002/adma.202103573,10.1002/adma.202103573,Dyad 1,PC71BM,Dyad 1,PC71BM,,COC(=O)CCCC1(c2ccccc2)C23c4c5ccc6c7cc8c9c%10c(cc%11cc%12c%13c%14c(cc%15c%16ccc-5c2c%16c2c5c%16c%17c(c(c46)c7c9c%17c4c%10c%11c%13c4c%16c%14c%152)C513)C%12)C8,0.85,10.81,49.0,4.5,4.502365,0.0525555555555593,4.18,4.5,,,,,glass/ITO/ZnO/dyad 4 or 1/MoOx/Ag,inverted,ZnO,ZnO,MoOx,MoO3,,chloroform,,,,,,-5.9,-3.9,
84261,10.1002/adma.202105803,10.1002/adma.202105803,PB1,BTP-eC9,PBDB-T,BTP-eC9,CCCCC(CC)Cc1ccc(-c2c3cc(-c4ccc(-c5sc(-c6cccs6)c6c5C(=O)c5c(CC(CC)CCCC)sc(CC(CC)CCCC)c5C6=O)s4)sc3c(-c3ccc(CC(CC)CCCC)s3)c3ccsc23)s1,CCCCCCCCCc1c(C=C2C(=O)c3cc(Cl)c(Cl)cc3C2=C(C#N)C#N)sc2c1sc1c3c4nsnc4c4c5sc6c(CCCCCCCCC)c(C=C7C(=O)c8cc(Cl)c(Cl)cc8C7=C(C#N)C#N)sc6c5n(CC(CCCC)CCCCCC)c4c3n(CC(CCCC)CCCCCC)c21,0.855,13.1,47.7,5.3,5.3426385000000005,0.804500000000013,5.0,5.3,,,,,ITO/PEDOT:PSS/active layer/PNDIT-F3N-Br/Ag,conventional,PNDIT-F3N-Br,PNDIT-F3N-Br,PEDOT:PSS,PEDOT:PSS,,,,,-5.33,-3.48,,-5.68,-3.9,
84262,10.1002/adma.202105803,10.1002/adma.202105803,PB2,BTP-eC9,PB2,BTP-eC9,CCCCCCCCCCC(CCCCCCCC)COC(=O)c1cc2c(-c3ccc(-c4cc5c(-c6ccc(CC(CC)CCCC)s6)c6sccc6c(-c6ccc(CC(CC)CCCC)s6)c5s4)s3)sc(-c3cccs3)c2s1,CCCCCCCCCc1c(C=C2C(=O)c3cc(Cl)c(Cl)cc3C2=C(C#N)C#N)sc2c1sc1c3c4nsnc4c4c5sc6c(CCCCCCCCC)c(C=C7C(=O)c8cc(Cl)c(Cl)cc8C7=C(C#N)C#N)sc6c5n(CC(CCCC)CCCCCC)c4c3n(CC(CCCC)CCCCCC)c21,0.863,26.2,78.4,17.7,17.726710399999998,0.1509062146892594,17.1,17.7,,,,,ITO/PEDOT:PSS/active layer/PNDIT-F3N-Br/Ag,conventional,PNDIT-F3N-Br,PNDIT-F3N-Br,PEDOT:PSS,PEDOT:PSS,,,,,-4.94,-3.31,,-5.68,-3.9,
84269,10.1002/adma.202106316,10.1002/adma.202106316,M-PhS,BTP-eC9,M-PhS,BTP-eC9,,CCCCCCCCCc1c(C=C2C(=O)c3cc(Cl)c(Cl)cc3C2=C(C#N)C#N)sc2c1sc1c3c4nsnc4c4c5sc6c(CCCCCCCCC)c(C=C7C(=O)c8cc(Cl)c(Cl)cc8C7=C(C#N)C#N)sc6c5n(CC(CCCC)CCCCCC)c4c3n(CC(CCCC)CCCCCC)c21,0.84,25.4,75.6,16.2,16.130015999999998,0.4320000000000099,15.9,16.2,,,,,ITO/PEDOT:PSS/active layer/PFN-Br/Ag,conventional,PFN-Br,PFN-Br,PEDOT:PSS,PEDOT:PSS,,chloroform,chloroform,,,,,-5.68,-3.9,
84270,10.1002/adma.202106316,10.1002/adma.202106316,P-PhS,BTP-eC9,P-PhS,BTP-eC9,,CCCCCCCCCc1c(C=C2C(=O)c3cc(Cl)c(Cl)cc3C2=C(C#N)C#N)sc2c1sc1c3c4nsnc4c4c5sc6c(CCCCCCCCC)c(C=C7C(=O)c8cc(Cl)c(Cl)cc8C7=C(C#N)C#N)sc6c5n(CC(CCCC)CCCCCC)c4c3n(CC(CCCC)CCCCCC)c21,0.88,21.6,62.6,11.9,11.899008000000002,0.0083361344537674,11.4,11.9,,,,,ITO/PEDOT:PSS/active layer/PFN-Br/Ag,conventional,PFN-Br,PFN-Br,PEDOT:PSS,PEDOT:PSS,,chloroform,chloroform,,,,,-5.68,-3.9,
84271,10.1002/adma.202106316,10.1002/adma.202106316,BTR-Cl,Y6,BTR-Cl,Y6,CCCCCCc1cc(-c2cc3c(-c4cc(Cl)c(CC(CC)CCCC)s4)c4sc(-c5cc(CCCCCC)c(-c6cc(CCCCCC)c(-c7ccc(/C=C8/SC(=S)N(CCCCCC)C8=O)s7)s6)s5)cc4c(-c4cc(Cl)c(CC(CC)CCCC)s4)c3s2)sc1-c1cc(CCCCCC)c(-c2ccc(/C=C3\SC(=S)N(CC(CC)CCCC)C3=O)s2)s1,CCCCCCCCCCCc1c(/C=C2\C(=O)c3cc(F)c(F)cc3C2=C(C#N)C#N)sc2c1sc1c3c4nsnc4c4c5sc6c(CCCCCCCCCCC)c(/C=C7\C(=O)c8cc(F)c(F)cc8C7=C(C#N)C#N)sc6c5n(CC(CC)CCCC)c4c3n(CC(CC)CCCC)c21,0.86,24.17,65.5,13.61,13.614961,0.0364511388684904,,,,,,,ITO/PEDOT:PSS/active layer/PFN-Br/Ag,conventional,PFN-Br,PFN-Br,PEDOT:PSS,PEDOT:PSS,,chloroform,chloroform,,-5.46,-3.7,,-5.65,-4.09,
84272,10.1002/adma.202106316,10.1002/adma.202106316,M-PhS,Y6,M-PhS,Y6,,CCCCCCCCCCCc1c(/C=C2\C(=O)c3cc(F)c(F)cc3C2=C(C#N)C#N)sc2c1sc1c3c4nsnc4c4c5sc6c(CCCCCCCCCCC)c(/C=C7\C(=O)c8cc(F)c(F)cc8C7=C(C#N)C#N)sc6c5n(CC(CC)CCCC)c4c3n(CC(CC)CCCC)c21,0.83,23.66,74.7,14.7,14.6694366,0.2079142857142866,,,,,,,ITO/PEDOT:PSS/active layer/PFN-Br/Ag,conventional,PFN-Br,PFN-Br,PEDOT:PSS,PEDOT:PSS,,chloroform,chloroform,,,,,-5.65,-4.09,
84273,10.1002/adma.202106316,10.1002/adma.202106316,BSFTR,Y6,BSFTR,Y6,CCCCCCc1cc(-c2cc3c(-c4cc(F)c(SCC(CC)CCCC)s4)c4sc(-c5cc(CCCCCC)c(-c6cc(CCCCCC)c(-c7ccc(/C=C8/SC(=S)N(CC(CC)CCCC)C8=O)s7)s6)s5)cc4c(-c4cc(F)c(SCC(CC)CCCC)s4)c3s2)sc1-c1cc(CCCCCC)c(-c2ccc(/C=C3/SC(=S)N(CC(CC)CCCC)C3=O)s2)s1,CCCCCCCCCCCc1c(/C=C2\C(=O)c3cc(F)c(F)cc3C2=C(C#N)C#N)sc2c1sc1c3c4nsnc4c4c5sc6c(CCCCCCCCCCC)c(/C=C7\C(=O)c8cc(F)c(F)cc8C7=C(C#N)C#N)sc6c5n(CC(CC)CCCC)c4c3n(CC(CC)CCCC)c21,0.85,23.16,69.66,13.69,13.7132676,0.169960555149748,,,,,,,ITO/PEDOT:PSS/active layer/PFN-Br/Ag,conventional,PFN-Br,PFN-Br,PEDOT:PSS,PEDOT:PSS,,chloroform,chloroform,,-5.59,-3.61,,-5.65,-4.09,
84274,10.1002/adma.202106316,10.1002/adma.202106316,ZR1,Y6,ZR1,Y6,CCc1ccc(-c2c3sc4cc(-c5cc(CC)c(-c6ccc(/C=C7/SC(=S)N(CC)C7=O)s6)s5)sc4c3c(-c3ccc(CC)s3)c3sc4cc(-c5cc(CC)c(-c6ccc(/C=C7/SC(=S)N(CC)C7=O)s6)s5)sc4c23)s1,CCCCCCCCCCCc1c(/C=C2\C(=O)c3cc(F)c(F)cc3C2=C(C#N)C#N)sc2c1sc1c3c4nsnc4c4c5sc6c(CCCCCCCCCCC)c(/C=C7\C(=O)c8cc(F)c(F)cc8C7=C(C#N)C#N)sc6c5n(CC(CC)CCCC)c4c3n(CC(CC)CCCC)c21,0.861,24.34,68.44,14.34,14.342792856,0.0194759832635929,,,,,,,ITO/PEDOT:PSS/active layer/PFN-Br/Ag,conventional,PFN-Br,PFN-Br,PEDOT:PSS,PEDOT:PSS,,chloroform,chloroform,,-5.32,-3.53,,-5.65,-4.09,
84275,10.1002/adma.202106316,10.1002/adma.202106316,BTEC-2F,Y6,BTEC-2F,Y6,,CCCCCCCCCCCc1c(/C=C2\C(=O)c3cc(F)c(F)cc3C2=C(C#N)C#N)sc2c1sc1c3c4nsnc4c4c5sc6c(CCCCCCCCCCC)c(/C=C7\C(=O)c8cc(F)c(F)cc8C7=C(C#N)C#N)sc6c5n(CC(CC)CCCC)c4c3n(CC(CC)CCCC)c21,0.854,21.55,72.35,13.34,13.31507695,0.1868294602698647,,,,,,,ITO/PEDOT:PSS/active layer/PFN-Br/Ag,conventional,PFN-Br,PFN-Br,PEDOT:PSS,PEDOT:PSS,,chloroform,chloroform,,,,,-5.65,-4.09,
