Repository: JiYiqaq/PCE-KA-GNN

# Data directory

- `raw/Active_Database.csv` is the immutable source dataset bundled under CC BY 4.0. Do not overwrite it with processed data.
- `processed/` is created and populated by the training pipeline. Generated `.pt` and `.pth` caches are intentionally ignored by Git because they can exceed GitHub's normal single-file limit.

See `../DATA_LICENSE.md` for provenance, license and checksum information.

File: data/raw/Active_Database.csv (part 286 of 471)
id,doi,doi_norm,donor,acceptor,donor_canonical,acceptor_canonical,donor_smiles,acceptor_smiles,voc,jsc,ff,pce,pce_recomputed,pce_relative_error_percent,pce_avg,pce_best,d_a_ratio,additive,additive_canonical,additive_ratio,device_structure,device_type,etl,etl_canonical,htl,htl_canonical,active_layer_thickness,solvent,solvent_canonical,annealing_temp,homo_d,lumo_d,eg_d,homo_a,lumo_a,eg_a
84276,10.1002/adma.202106316,10.1002/adma.202106316,B1,BO-4Cl,B1,BO-4Cl,CCCCCCc1cc(-c2cc3c(-c4ccc(SCC(CC)CCCC)cc4)c4sc(-c5cc(CCCCCC)c(-c6cc(CCCCCC)c(-c7ccc(/C=C8/SC(=S)N(CCCC)C8=O)s7)s6)s5)cc4c(-c4ccc(SCC(CC)CCCC)cc4)c3s2)sc1-c1cc(CCCCCC)c(-c2ccc(/C=C3/SC(=S)N(CCCC)C3=O)s2)s1,CCCCCCCCCCCc1c(/C=C2\C(=O)c3cc(Cl)c(Cl)cc3C2=C(C#N)C#N)sc2c1sc1c3c4nsnc4c4c5sc6c(CCCCCCCCCCC)c(/C=C7\C(=O)c8cc(Cl)c(Cl)cc8C7=C(C#N)C#N)sc6c5n(CC(CCCC)CCCCCC)c4c3n(CC(CCCC)CCCCCC)c21,0.83,25.27,73.0,15.3,15.311093,0.0725032679738606,,,,,,,ITO/PEDOT:PSS/active layer/PFN-Br/Ag,conventional,PFN-Br,PFN-Br,PEDOT:PSS,PEDOT:PSS,,chloroform,chloroform,,-5.37,-3.51,,-5.68,-4.1,
84277,10.1002/adma.202106316,10.1002/adma.202106316,TBFT-TR,Y6,TBFT-TR,Y6,,CCCCCCCCCCCc1c(/C=C2\C(=O)c3cc(F)c(F)cc3C2=C(C#N)C#N)sc2c1sc1c3c4nsnc4c4c5sc6c(CCCCCCCCCCC)c(/C=C7\C(=O)c8cc(F)c(F)cc8C7=C(C#N)C#N)sc6c5n(CC(CC)CCCC)c4c3n(CC(CC)CCCC)c21,0.784,24.59,72.78,14.03,14.030935968,0.0066711903065008,,,,,,,ITO/PEDOT:PSS/active layer/PFN-Br/Ag,conventional,PFN-Br,PFN-Br,PEDOT:PSS,PEDOT:PSS,,chloroform,chloroform,,,,,-5.65,-4.09,
84278,10.1002/adma.202106316,10.1002/adma.202106316,BT-2F,N3 (TA),BT-2F,N3 (TA),CCCCCCc1ccc(C2(c3ccc(CCCCCC)cc3)c3cc(/C=C4\C(=O)c5cc(F)c(F)cc5C4=C(C#N)C#N)sc3-c3sc4c(OCC(CC)CCCC)c5c6c(sc5c(OCC(CC)CCCC)c4c32)-c2sc(/C=C3\C(=O)c4cc(F)c(F)cc4C3=C(C#N)C#N)cc2C6(c2ccc(CCCCCC)cc2)c2ccc(CCCCCC)cc2)cc1,,0.829,24.51,72.15,14.66,14.660006985,4.76466575758903e-05,,,,,,,ITO/PEDOT:PSS/active layer/PFN-Br/Ag,conventional,PFN-Br,PFN-Br,PEDOT:PSS,PEDOT:PSS,,chloroform,chloroform,,-5.54,-4.05,,,,
84279,10.1002/adma.202106316,10.1002/adma.202106316,M-PhS,N3 (SVA),M-PhS,N3 (SVA),,,0.845,24.28,75.02,15.39,15.39155332,0.0100930474333937,,,,,,,ITO/PEDOT:PSS/active layer/PFN-Br/Ag,conventional,PFN-Br,PFN-Br,PEDOT:PSS,PEDOT:PSS,,chloroform,chloroform,,,,,,,
84280,10.1002/adma.202106316,10.1002/adma.202106316,BTTzR,Y6,BTTzR,Y6,Cc1cc(-c2c3cc(-c4sc(-c5nc6sc(-c7cc(C)c(/C=C8\SC(=S)N(C)C8=O)s7)nc6s5)cc4C)sc3c(-c3cc(C)c(C)s3)c3cc(-c4sc(-c5nc6sc(-c7cc(C)c(/C=C8\SC(=S)N(C)C8=O)s7)nc6s5)cc4C)sc23)sc1C,CCCCCCCCCCCc1c(/C=C2\C(=O)c3cc(F)c(F)cc3C2=C(C#N)C#N)sc2c1sc1c3c4nsnc4c4c5sc6c(CCCCCCCCCCC)c(/C=C7\C(=O)c8cc(F)c(F)cc8C7=C(C#N)C#N)sc6c5n(CC(CC)CCCC)c4c3n(CC(CC)CCCC)c21,0.88,23.2,68.0,13.9,13.88288,0.123165467625901,,,,,,,ITO/PEDOT:PSS/active layer/PFN-Br/Ag,conventional,PFN-Br,PFN-Br,PEDOT:PSS,PEDOT:PSS,,chloroform,chloroform,,,,,-5.65,-4.09,
84281,10.1002/adma.202106316,10.1002/adma.202106316,BSCl,IDIC-4Cl,BSCl,IDIC-4Cl,,CCCCCCCCC1(CCCCCCCC)c2cc3c(cc2-c2sc(/C=C4\C(=O)c5cc(Cl)c(Cl)cc5C4=C(C#N)C#N)cc21)C(CCCCCCCC)(CCCCCCCC)c1cc(/C=C2\C(=O)c4cc(Cl)c(Cl)cc4C2=C(C#N)C#N)sc1-3,0.865,21.5,70.0,13.03,13.01825,0.0901765157329183,,,,,,,ITO/PEDOT:PSS/active layer/PFN-Br/Ag,conventional,PFN-Br,PFN-Br,PEDOT:PSS,PEDOT:PSS,,chloroform,chloroform,,,,,-5.9,-4.04,
84282,10.1002/adma.202106316,10.1002/adma.202106316,ZR2-C3,Y6,ZR2-C3,Y6,,CCCCCCCCCCCc1c(/C=C2\C(=O)c3cc(F)c(F)cc3C2=C(C#N)C#N)sc2c1sc1c3c4nsnc4c4c5sc6c(CCCCCCCCCCC)c(/C=C7\C(=O)c8cc(F)c(F)cc8C7=C(C#N)C#N)sc6c5n(CC(CC)CCCC)c4c3n(CC(CC)CCCC)c21,0.854,24.69,70.06,14.78,14.772333156000002,0.0518730987821204,,,,,,,ITO/PEDOT:PSS/active layer/PFN-Br/Ag,conventional,PFN-Br,PFN-Br,PEDOT:PSS,PEDOT:PSS,,chloroform,chloroform,,,,,-5.65,-4.09,
84283,10.1002/adma.202106316,10.1002/adma.202106316,TBD-S2,Y6,TBD-S2,Y6,,CCCCCCCCCCCc1c(/C=C2\C(=O)c3cc(F)c(F)cc3C2=C(C#N)C#N)sc2c1sc1c3c4nsnc4c4c5sc6c(CCCCCCCCCCC)c(/C=C7\C(=O)c8cc(F)c(F)cc8C7=C(C#N)C#N)sc6c5n(CC(CC)CCCC)c4c3n(CC(CC)CCCC)c21,0.85,22.3,69.1,13.1,13.097905,0.0159923664122049,,,,,,,ITO/PEDOT:PSS/active layer/PFN-Br/Ag,conventional,PFN-Br,PFN-Br,PEDOT:PSS,PEDOT:PSS,,chloroform,chloroform,,,,,-5.65,-4.09,
84284,10.1002/adma.202106316,10.1002/adma.202106316,TBD-S4,Y6,TBD-S4,Y6,CCCCCCc1cc(-c2cc3c(-c4cc(F)c(SCC(CCCC)CCCCCC)s4)c4sc5cc(-c6cc(CCCCCC)c(-c7cc(CCCCCC)c(-c8ccc(/C=C9\SC(=S)N(CCCCCC)C9=O)s8)s7)s6)sc5c4c(-c4cc(F)c(SCC(CCCC)CCCCCC)s4)c3s2)sc1-c1cc(CCCCCC)c(-c2ccc(/C=C3\SC(=S)N(CCCCCC)C3=O)s2)s1,CCCCCCCCCCCc1c(/C=C2\C(=O)c3cc(F)c(F)cc3C2=C(C#N)C#N)sc2c1sc1c3c4nsnc4c4c5sc6c(CCCCCCCCCCC)c(/C=C7\C(=O)c8cc(F)c(F)cc8C7=C(C#N)C#N)sc6c5n(CC(CC)CCCC)c4c3n(CC(CC)CCCC)c21,0.854,24.53,72.1,15.1,15.10395502,0.0261921854304711,,,,,,,ITO/PEDOT:PSS/active layer/PFN-Br/Ag,conventional,PFN-Br,PFN-Br,PEDOT:PSS,PEDOT:PSS,,chloroform,chloroform,,-5.31,-3.14,,-5.65,-4.09,
84285,10.1002/adma.202106316,10.1002/adma.202106316,SM1-F,Y6,SM1-F,Y6,CCCCCCCCc1cc(/C=C(/C#N)C(=O)OCC(CC)CCCC)sc1-c1ccc(-c2sc(-c3cc4c(-c5cc(F)c(CC(CC)CCCC)s5)c5sc(-c6cc(CCCCCCCC)c(-c7ccc(-c8sc(/C=C(\C#N)C(=O)OCC(CC)CCCC)cc8CCCCCCCC)s7)s6)cc5c(-c5cc(F)c(CC(CC)CCCC)s5)c4s3)cc2CCCCCCCC)s1,CCCCCCCCCCCc1c(/C=C2\C(=O)c3cc(F)c(F)cc3C2=C(C#N)C#N)sc2c1sc1c3c4nsnc4c4c5sc6c(CCCCCCCCCCC)c(/C=C7\C(=O)c8cc(F)c(F)cc8C7=C(C#N)C#N)sc6c5n(CC(CC)CCCC)c4c3n(CC(CC)CCCC)c21,0.866,23.25,69.9,14.07,14.0740155,0.0285394456289943,,,,,,,ITO/PEDOT:PSS/active layer/PFN-Br/Ag,conventional,PFN-Br,PFN-Br,PEDOT:PSS,PEDOT:PSS,,chloroform,chloroform,,-5.37,-2.81,,-5.65,-4.09,
84304,10.1002/adma.202206269,10.1002/adma.202206269,PM6,BTP-eC9,PM6,BTP-eC9,COC(=O)C(C)(C)c1cc(C)cc(-c2sc3c4sc5cc(/C=C6/C(=O)c7cc(F)cc(c7)C(=O)/C6=C\c6cc(C(C)(C)C(=O)OC)c(-c7cc(C)cc(C(C)(C)C(=O)OC)c7)s6)sc5c4c(C(C)(C)C(=O)OC)ccc2-3)c1,CCCCCCCCCc1c(C=C2C(=O)c3cc(Cl)c(Cl)cc3C2=C(C#N)C#N)sc2c1sc1c3c4nsnc4c4c5sc6c(CCCCCCCCC)c(C=C7C(=O)c8cc(Cl)c(Cl)cc8C7=C(C#N)C#N)sc6c5n(CC(CCCC)CCCCCC)c4c3n(CC(CCCC)CCCCCC)c21,0.845,27.59,78.49,18.32,18.298805395,0.1156910753275195,18.14,18.32,1:1.2:0:0,,,,ITO/PEDOT:PSS/active layer/PFN-Br/Ag,conventional,PFN-Br,PFN-Br,PEDOT:PSS,PEDOT:PSS,,chloroform,chloroform,,-5.56,-3.65,,-5.68,-3.9,
84305,10.1002/adma.202206269,10.1002/adma.202206269,PM6,L8-BO,PM6,L8-BO,COC(=O)C(C)(C)c1cc(C)cc(-c2sc3c4sc5cc(/C=C6/C(=O)c7cc(F)cc(c7)C(=O)/C6=C\c6cc(C(C)(C)C(=O)OC)c(-c7cc(C)cc(C(C)(C)C(=O)OC)c7)s6)sc5c4c(C(C)(C)C(=O)OC)ccc2-3)c1,CCCCCCC(CCCC)Cc1c(/C=C2\C(=O)c3cc(F)c(F)cc3C2=C(C#N)C#N)sc2c1SC1c3c(c4c(c5nsnc35)c3sc5c(CC(CCCC)CCCCCC)c(/C=C6\C(=O)c7cc(F)c(F)cc7C6=C(C#N)C#N)sc5c3n4CC(CC)CCCC)N(CC(CC)CCCC)C21,0.878,26.54,78.29,18.27,18.243229748,0.1465257361795216,18.27,18.27,1:0:1.2:0,,,,ITO/PEDOT:PSS/active layer/PFN-Br/Ag,conventional,PFN-Br,PFN-Br,PEDOT:PSS,PEDOT:PSS,,chloroform,chloroform,,-5.56,-3.65,,-5.68,-3.9,
84306,10.1002/adma.202206269,10.1002/adma.202206269,PM6,BTP-S10,PM6,BTP-S10,COC(=O)C(C)(C)c1cc(C)cc(-c2sc3c4sc5cc(/C=C6/C(=O)c7cc(F)cc(c7)C(=O)/C6=C\c6cc(C(C)(C)C(=O)OC)c(-c7cc(C)cc(C(C)(C)C(=O)OC)c7)s6)sc5c4c(C(C)(C)C(=O)OC)ccc2-3)c1,,0.958,20.6,67.5,13.32,13.32099,0.0074324324324311,13.2,13.32,1:0:0:1.2,,,,ITO/PEDOT:PSS/active layer/PFN-Br/Ag,conventional,PFN-Br,PFN-Br,PEDOT:PSS,PEDOT:PSS,,chloroform,chloroform,,-5.56,-3.65,,,,
84318,10.1002/adma.202208986,10.1002/adma.202208986,PM6,LA21,PM6,LA21,COC(=O)C(C)(C)c1cc(C)cc(-c2sc3c4sc5cc(/C=C6/C(=O)c7cc(F)cc(c7)C(=O)/C6=C\c6cc(C(C)(C)C(=O)OC)c(-c7cc(C)cc(C(C)(C)C(=O)OC)c7)s6)sc5c4c(C(C)(C)C(=O)OC)ccc2-3)c1,,0.949,20.33,74.26,14.33,14.327108041999995,0.0201811444522181,14.15,14.33,,,,,glass/ITO/PEDOT:PSS/active layer/PDINN/Ag,conventional,PDINN,PDINN,PEDOT:PSS,PEDOT:PSS,,,,,-5.56,-3.65,,,,
84319,10.1002/adma.202208986,10.1002/adma.202208986,PM6,LA22,PM6,LA22,COC(=O)C(C)(C)c1cc(C)cc(-c2sc3c4sc5cc(/C=C6/C(=O)c7cc(F)cc(c7)C(=O)/C6=C\c6cc(C(C)(C)C(=O)OC)c(-c7cc(C)cc(C(C)(C)C(=O)OC)c7)s6)sc5c4c(C(C)(C)C(=O)OC)ccc2-3)c1,,0.834,22.05,76.92,14.13,14.14535724,0.1086853503184724,14.02,14.13,,,,,glass/ITO/PEDOT:PSS/active layer/PDINN/Ag,conventional,PDINN,PDINN,PEDOT:PSS,PEDOT:PSS,,,,,-5.56,-3.65,,,,
84320,10.1002/adma.202208986,10.1002/adma.202208986,PM6,LA23,PM6,LA23,COC(=O)C(C)(C)c1cc(C)cc(-c2sc3c4sc5cc(/C=C6/C(=O)c7cc(F)cc(c7)C(=O)/C6=C\c6cc(C(C)(C)C(=O)OC)c(-c7cc(C)cc(C(C)(C)C(=O)OC)c7)s6)sc5c4c(C(C)(C)C(=O)OC)ccc2-3)c1,,0.903,21.36,75.24,14.53,14.512351392,0.1214632346868426,14.38,14.53,,,,,glass/ITO/PEDOT:PSS/active layer/PDINN/Ag,conventional,PDINN,PDINN,PEDOT:PSS,PEDOT:PSS,,,,,-5.56,-3.65,,,,
84321,10.1002/adma.202208986,10.1002/adma.202208986,PM6,ITIC,PM6,ITIC,COC(=O)C(C)(C)c1cc(C)cc(-c2sc3c4sc5cc(/C=C6/C(=O)c7cc(F)cc(c7)C(=O)/C6=C\c6cc(C(C)(C)C(=O)OC)c(-c7cc(C)cc(C(C)(C)C(=O)OC)c7)s6)sc5c4c(C(C)(C)C(=O)OC)ccc2-3)c1,CCCCCCc1ccc(C2(c3ccc(CCCCCC)cc3)c3cc4c(cc3-c3sc5cc(C=C6C(=O)c7ccccc7C6=C(C#N)C#N)sc5c32)C(c2ccc(CCCCCC)cc2)(c2ccc(CCCCCC)cc2)c2c-4sc3cc(C=C4C(=O)c5ccccc5C4=C(C#N)C#N)sc23)cc1,1.005,15.66,63.64,10.02,10.015854119999998,0.0413760479042031,9.8,10.02,,,,,glass/ITO/PEDOT:PSS/active layer/PDINN/Ag,conventional,PDINN,PDINN,PEDOT:PSS,PEDOT:PSS,,,,,-5.56,-3.65,,-5.576,-3.916,
84322,10.1002/adma.202208986,10.1002/adma.202208986,PM6,IT4F,PM6,IT-4F,COC(=O)C(C)(C)c1cc(C)cc(-c2sc3c4sc5cc(/C=C6/C(=O)c7cc(F)cc(c7)C(=O)/C6=C\c6cc(C(C)(C)C(=O)OC)c(-c7cc(C)cc(C(C)(C)C(=O)OC)c7)s6)sc5c4c(C(C)(C)C(=O)OC)ccc2-3)c1,CCCCCCc1ccc(C2(c3ccc(CCCCCC)cc3)c3cc4c(cc3-c3sc5cc(/C=C6\C(=O)c7cc(F)c(F)cc7C6=C(C#N)C#N)sc5c32)C(c2ccc(CCCCCC)cc2)(c2ccc(CCCCCC)cc2)c2c-4sc3cc(/C=C4\C(=O)c5cc(F)c(F)cc5C4=C(C#N)C#N)sc23)cc1,0.905,19.27,74.11,12.92,12.924302285,0.0332994195046548,12.76,12.92,,,,,glass/ITO/PEDOT:PSS/active layer/PDINN/Ag,conventional,PDINN,PDINN,PEDOT:PSS,PEDOT:PSS,,,,,-5.56,-3.65,,-5.66,-4.14,
84323,10.1002/adma.202208986,10.1002/adma.202208986,PM6,IT4F,PM6,IT-4F,COC(=O)C(C)(C)c1cc(C)cc(-c2sc3c4sc5cc(/C=C6/C(=O)c7cc(F)cc(c7)C(=O)/C6=C\c6cc(C(C)(C)C(=O)OC)c(-c7cc(C)cc(C(C)(C)C(=O)OC)c7)s6)sc5c4c(C(C)(C)C(=O)OC)ccc2-3)c1,CCCCCCc1ccc(C2(c3ccc(CCCCCC)cc3)c3cc4c(cc3-c3sc5cc(/C=C6\C(=O)c7cc(F)c(F)cc7C6=C(C#N)C#N)sc5c32)C(c2ccc(CCCCCC)cc2)(c2ccc(CCCCCC)cc2)c2c-4sc3cc(/C=C4\C(=O)c5cc(F)c(F)cc5C4=C(C#N)C#N)sc23)cc1,0.839,21.1,74.98,13.27,13.27363442,0.0273882441597657,,13.27,,0.5% DIO,DIO,0.5%,glass/ITO/PEDOT:PSS/active layer/PDINN/Ag,conventional,PDINN,PDINN,PEDOT:PSS,PEDOT:PSS,,chlorobenzene,chlorobenzene,100.0,-5.56,-3.65,,-5.66,-4.14,
84324,10.1002/adma.202208986,10.1002/adma.202208986,PM6,ITCT,PM6,ITCPTC,COC(=O)C(C)(C)c1cc(C)cc(-c2sc3c4sc5cc(/C=C6/C(=O)c7cc(F)cc(c7)C(=O)/C6=C\c6cc(C(C)(C)C(=O)OC)c(-c7cc(C)cc(C(C)(C)C(=O)OC)c7)s6)sc5c4c(C(C)(C)C(=O)OC)ccc2-3)c1,CCCCCCc1ccc(C2(c3ccc(CCCCCC)cc3)c3cc4c(cc3-c3sc5cc(/C=C6\C(=O)c7cscc7C6=C(C#N)C#N)sc5c32)C(c2ccc(CCCCCC)cc2)(c2ccc(CCCCCC)cc2)c2c-4sc3cc(/C=C4\C(=O)c5cscc5C4=C(C#N)C#N)sc23)cc1,0.961,17.0,70.95,11.6,11.5911015,0.0767112068965433,11.39,11.6,,,,,glass/ITO/PEDOT:PSS/active layer/PDINN/Ag,conventional,PDINN,PDINN,PEDOT:PSS,PEDOT:PSS,,,,,-5.56,-3.65,,-5.585,-3.826,
84325,10.1002/adma.202208986,10.1002/adma.202208986,PM6,BTP-eC9,PM6,BTP-eC9,COC(=O)C(C)(C)c1cc(C)cc(-c2sc3c4sc5cc(/C=C6/C(=O)c7cc(F)cc(c7)C(=O)/C6=C\c6cc(C(C)(C)C(=O)OC)c(-c7cc(C)cc(C(C)(C)C(=O)OC)c7)s6)sc5c4c(C(C)(C)C(=O)OC)ccc2-3)c1,CCCCCCCCCc1c(C=C2C(=O)c3cc(Cl)c(Cl)cc3C2=C(C#N)C#N)sc2c1sc1c3c4nsnc4c4c5sc6c(CCCCCCCCC)c(C=C7C(=O)c8cc(Cl)c(Cl)cc8C7=C(C#N)C#N)sc6c5n(CC(CCCC)CCCCCC)c4c3n(CC(CCCC)CCCCCC)c21,0.846,27.16,76.81,17.65,17.648910216,0.0061744135977207,17.55,17.65,,,,,glass/ITO/PEDOT:PSS/active layer/PDINN/Ag,conventional,PDINN,PDINN,PEDOT:PSS,PEDOT:PSS,,,,,-5.56,-3.65,,-5.68,-3.9,
84332,10.1002/adma.202208997,10.1002/adma.202208997,D18-Cl,BTP-eC9,D18-Cl,BTP-eC9,CCCCCCC(CCCC)Cc1csc(-c2cc3c4nsnc4c4cc(-c5cc(CC(CCCC)CCCCCC)c(-c6cc7c(-c8cc(Cl)c(CC(CC)CCCC)s8)c8sccc8c(-c8cc(Cl)c(CC(CC)CCCC)s8)c7s6)s5)sc4c3s2)c1,CCCCCCCCCc1c(C=C2C(=O)c3cc(Cl)c(Cl)cc3C2=C(C#N)C#N)sc2c1sc1c3c4nsnc4c4c5sc6c(CCCCCCCCC)c(C=C7C(=O)c8cc(Cl)c(Cl)cc8C7=C(C#N)C#N)sc6c5n(CC(CCCC)CCCCCC)c4c3n(CC(CCCC)CCCCCC)c21,0.917,25.42,78.29,18.25,18.249508606000003,0.0026925698629989,17.92,18.25,,,,,ITO/PEDOT:PSS/active layer/PDINN/Ag,conventional,PDINN,PDINN,PEDOT:PSS,PEDOT:PSS,,chloroform,chloroform,,-5.51,-2.77,,-5.68,-3.9,
84333,10.1002/adma.202208997,10.1002/adma.202208997,PM6,L8-BO,PM6,L8-BO,COC(=O)C(C)(C)c1cc(C)cc(-c2sc3c4sc5cc(/C=C6/C(=O)c7cc(F)cc(c7)C(=O)/C6=C\c6cc(C(C)(C)C(=O)OC)c(-c7cc(C)cc(C(C)(C)C(=O)OC)c7)s6)sc5c4c(C(C)(C)C(=O)OC)ccc2-3)c1,CCCCCCC(CCCC)Cc1c(/C=C2\C(=O)c3cc(F)c(F)cc3C2=C(C#N)C#N)sc2c1SC1c3c(c4c(c5nsnc35)c3sc5c(CC(CCCC)CCCCCC)c(/C=C6\C(=O)c7cc(F)c(F)cc7C6=C(C#N)C#N)sc5c3n4CC(CC)CCCC)N(CC(CC)CCCC)C21,0.904,25.81,80.1,18.69,18.68912424,0.0046857142857309,18.28,18.69,,,,,ITO/PEDOT:PSS/active layer/PDINN/Ag,conventional,PDINN,PDINN,PEDOT:PSS,PEDOT:PSS,,chloroform,chloroform,,-5.56,-3.65,,-5.68,-3.9,
84336,10.1002/adma.202209030,10.1002/adma.202209030,PM6,Qx-1,PM6,Qx-1,COC(=O)C(C)(C)c1cc(C)cc(-c2sc3c4sc5cc(/C=C6/C(=O)c7cc(F)cc(c7)C(=O)/C6=C\c6cc(C(C)(C)C(=O)OC)c(-c7cc(C)cc(C(C)(C)C(=O)OC)c7)s6)sc5c4c(C(C)(C)C(=O)OC)ccc2-3)c1,CCCCCCc1ccc(C2(c3ccc(CCCCCC)cc3)c3cc4c(cc3-c3sc(-c5ccc(/C=C6/SC(=S)N(CC)C6=O)c6nc(-c7ccccc7)c(-c7ccccc7)nc56)cc32)C(c2ccc(CCCCCC)cc2)(c2ccc(CCCCCC)cc2)c2cc(-c3ccc(/C=C5/SC(=S)N(CC)C5=O)c5nc(-c6ccccc6)c(-c6ccccc6)nc35)sc2-4)cc1,0.895,22.01,73.0,14.38,14.3802335,0.0016237830319904,14.3,14.38,,,,,SC-PM6:Qx-1,,,,,,220.0,,,,-5.56,-3.65,,-5.42,-3.6,
84337,10.1002/adma.202209030,10.1002/adma.202209030,PM6,Qx-1,PM6,Qx-1,COC(=O)C(C)(C)c1cc(C)cc(-c2sc3c4sc5cc(/C=C6/C(=O)c7cc(F)cc(c7)C(=O)/C6=C\c6cc(C(C)(C)C(=O)OC)c(-c7cc(C)cc(C(C)(C)C(=O)OC)c7)s6)sc5c4c(C(C)(C)C(=O)OC)ccc2-3)c1,CCCCCCc1ccc(C2(c3ccc(CCCCCC)cc3)c3cc4c(cc3-c3sc(-c5ccc(/C=C6/SC(=S)N(CC)C6=O)c6nc(-c7ccccc7)c(-c7ccccc7)nc56)cc32)C(c2ccc(CCCCCC)cc2)(c2ccc(CCCCCC)cc2)c2cc(-c3ccc(/C=C5/SC(=S)N(CC)C5=O)c5nc(-c6ccccc6)c(-c6ccccc6)nc35)sc2-4)cc1,0.881,21.26,62.0,11.61,11.612637200000002,0.0227149009474792,11.53,11.61,,,,,SD-PM6:Qx-1,,,,,,,,,,-5.56,-3.65,,-5.42,-3.6,
84338,10.1002/adma.202209030,10.1002/adma.202209030,PM6,Qx-2,PM6,Qx-2,COC(=O)C(C)(C)c1cc(C)cc(-c2sc3c4sc5cc(/C=C6/C(=O)c7cc(F)cc(c7)C(=O)/C6=C\c6cc(C(C)(C)C(=O)OC)c(-c7cc(C)cc(C(C)(C)C(=O)OC)c7)s6)sc5c4c(C(C)(C)C(=O)OC)ccc2-3)c1,CCc1ccc(-c2c3cc(-c4ccc(-c5c(F)c(F)c(-c6ccc(-c7cc8c(-c9ccc(CC)s9)c9sc(-c%10ccc(-c%11c(F)c(F)c(-c%12ccc(-c%13cc%14c(-c%15ccc(CC)s%15)c%15sc(-c%16ccc(-c%17c(F)c(F)c(-c%18cccs%18)c%18nc(-c%19sc(CC)c(F)c%19F)c(-c%19sc(CC)c(F)c%19F)nc%17%18)s%16)cc%15c(-c%15ccc(CC)s%15)c%14s%13)s%12)c%12nc(-c%13sc(CC)c(F)c%13F)c(-c%13sc(CC)c(F)c%13F)nc%11%12)s%10)cc9c(-c9ccc(CC)s9)c8s7)s6)c6nc(-c7sc(CC)c(F)c7F)c(-c7sc(CC)c(F)c7F)nc56)s4)sc3c(-c3ccc(CC)s3)c3ccsc23)s1,0.932,16.91,67.0,10.56,10.5592804,0.0068143939393943,10.38,10.56,,,,,SC-PM6:Qx-2,,,,,,220.0,,,,-5.56,-3.65,,-5.4,-3.1,
84339,10.1002/adma.202209030,10.1002/adma.202209030,PM6,Qx-2,PM6,Qx-2,COC(=O)C(C)(C)c1cc(C)cc(-c2sc3c4sc5cc(/C=C6/C(=O)c7cc(F)cc(c7)C(=O)/C6=C\c6cc(C(C)(C)C(=O)OC)c(-c7cc(C)cc(C(C)(C)C(=O)OC)c7)s6)sc5c4c(C(C)(C)C(=O)OC)ccc2-3)c1,CCc1ccc(-c2c3cc(-c4ccc(-c5c(F)c(F)c(-c6ccc(-c7cc8c(-c9ccc(CC)s9)c9sc(-c%10ccc(-c%11c(F)c(F)c(-c%12ccc(-c%13cc%14c(-c%15ccc(CC)s%15)c%15sc(-c%16ccc(-c%17c(F)c(F)c(-c%18cccs%18)c%18nc(-c%19sc(CC)c(F)c%19F)c(-c%19sc(CC)c(F)c%19F)nc%17%18)s%16)cc%15c(-c%15ccc(CC)s%15)c%14s%13)s%12)c%12nc(-c%13sc(CC)c(F)c%13F)c(-c%13sc(CC)c(F)c%13F)nc%11%12)s%10)cc9c(-c9ccc(CC)s9)c8s7)s6)c6nc(-c7sc(CC)c(F)c7F)c(-c7sc(CC)c(F)c7F)nc56)s4)sc3c(-c3ccc(CC)s3)c3ccsc23)s1,0.838,2.29,34.0,0.65,0.6524668,0.3795076923076909,,0.65,,,,,SD-PM6:Qx-2,,,,,,220.0,,,,-5.56,-3.65,,-5.4,-3.1,
84340,10.1002/adma.202209030,10.1002/adma.202209030,PM6,Qx-1,PM6,Qx-1,COC(=O)C(C)(C)c1cc(C)cc(-c2sc3c4sc5cc(/C=C6/C(=O)c7cc(F)cc(c7)C(=O)/C6=C\c6cc(C(C)(C)C(=O)OC)c(-c7cc(C)cc(C(C)(C)C(=O)OC)c7)s6)sc5c4c(C(C)(C)C(=O)OC)ccc2-3)c1,CCCCCCc1ccc(C2(c3ccc(CCCCCC)cc3)c3cc4c(cc3-c3sc(-c5ccc(/C=C6/SC(=S)N(CC)C6=O)c6nc(-c7ccccc7)c(-c7ccccc7)nc56)cc32)C(c2ccc(CCCCCC)cc2)(c2ccc(CCCCCC)cc2)c2cc(-c3ccc(/C=C5/SC(=S)N(CC)C5=O)c5nc(-c6ccccc6)c(-c6ccccc6)nc35)sc2-4)cc1,0.886,22.46,57.0,11.34,11.3427492,0.0242433862433882,11.07,11.34,,,,,inverted,inverted,ZnO,ZnO,MoO3,MoO3,,o-xylene,o-xylene,,-5.56,-3.65,,-5.42,-3.6,
84341,10.1002/adma.202209030,10.1002/adma.202209030,PM6,Qx-1,PM6,Qx-1,COC(=O)C(C)(C)c1cc(C)cc(-c2sc3c4sc5cc(/C=C6/C(=O)c7cc(F)cc(c7)C(=O)/C6=C\c6cc(C(C)(C)C(=O)OC)c(-c7cc(C)cc(C(C)(C)C(=O)OC)c7)s6)sc5c4c(C(C)(C)C(=O)OC)ccc2-3)c1,CCCCCCc1ccc(C2(c3ccc(CCCCCC)cc3)c3cc4c(cc3-c3sc(-c5ccc(/C=C6/SC(=S)N(CC)C6=O)c6nc(-c7ccccc7)c(-c7ccccc7)nc56)cc32)C(c2ccc(CCCCCC)cc2)(c2ccc(CCCCCC)cc2)c2cc(-c3ccc(/C=C5/SC(=S)N(CC)C5=O)c5nc(-c6ccccc6)c(-c6ccccc6)nc35)sc2-4)cc1,0.892,21.55,62.0,11.92,11.918012,0.0166778523489997,12.09,,,,,,inverted,inverted,ZnO,ZnO,MoO3,MoO3,220.0,o-xylene,o-xylene,40.0,-5.56,-3.65,,-5.42,-3.6,
84342,10.1002/adma.202209030,10.1002/adma.202209030,PM6,Qx-1,PM6,Qx-1,COC(=O)C(C)(C)c1cc(C)cc(-c2sc3c4sc5cc(/C=C6/C(=O)c7cc(F)cc(c7)C(=O)/C6=C\c6cc(C(C)(C)C(=O)OC)c(-c7cc(C)cc(C(C)(C)C(=O)OC)c7)s6)sc5c4c(C(C)(C)C(=O)OC)ccc2-3)c1,CCCCCCc1ccc(C2(c3ccc(CCCCCC)cc3)c3cc4c(cc3-c3sc(-c5ccc(/C=C6/SC(=S)N(CC)C6=O)c6nc(-c7ccccc7)c(-c7ccccc7)nc56)cc32)C(c2ccc(CCCCCC)cc2)(c2ccc(CCCCCC)cc2)c2cc(-c3ccc(/C=C5/SC(=S)N(CC)C5=O)c5nc(-c6ccccc6)c(-c6ccccc6)nc35)sc2-4)cc1,0.889,21.89,67.0,13.04,13.0383407,0.0127246932515203,12.99,13.04,,,,,inverted,inverted,ZnO,ZnO,MoO3,MoO3,,o-xylene,o-xylene,60.0,-5.56,-3.65,,-5.42,-3.6,
84343,10.1002/adma.202209030,10.1002/adma.202209030,PM6,Qx-1,PM6,Qx-1,COC(=O)C(C)(C)c1cc(C)cc(-c2sc3c4sc5cc(/C=C6/C(=O)c7cc(F)cc(c7)C(=O)/C6=C\c6cc(C(C)(C)C(=O)OC)c(-c7cc(C)cc(C(C)(C)C(=O)OC)c7)s6)sc5c4c(C(C)(C)C(=O)OC)ccc2-3)c1,CCCCCCc1ccc(C2(c3ccc(CCCCCC)cc3)c3cc4c(cc3-c3sc(-c5ccc(/C=C6/SC(=S)N(CC)C6=O)c6nc(-c7ccccc7)c(-c7ccccc7)nc56)cc32)C(c2ccc(CCCCCC)cc2)(c2ccc(CCCCCC)cc2)c2cc(-c3ccc(/C=C5/SC(=S)N(CC)C5=O)c5nc(-c6ccccc6)c(-c6ccccc6)nc35)sc2-4)cc1,0.894,21.58,71.0,13.7,13.6976892,0.0168671532846719,13.46,13.7,,,,,inverted,inverted,ZnO,ZnO,MoO3,MoO3,220.0,o-xylene,o-xylene,80.0,-5.56,-3.65,,-5.42,-3.6,
84344,10.1002/adma.202209030,10.1002/adma.202209030,PM6,Qx-1,PM6,Qx-1,COC(=O)C(C)(C)c1cc(C)cc(-c2sc3c4sc5cc(/C=C6/C(=O)c7cc(F)cc(c7)C(=O)/C6=C\c6cc(C(C)(C)C(=O)OC)c(-c7cc(C)cc(C(C)(C)C(=O)OC)c7)s6)sc5c4c(C(C)(C)C(=O)OC)ccc2-3)c1,CCCCCCc1ccc(C2(c3ccc(CCCCCC)cc3)c3cc4c(cc3-c3sc(-c5ccc(/C=C6/SC(=S)N(CC)C6=O)c6nc(-c7ccccc7)c(-c7ccccc7)nc56)cc32)C(c2ccc(CCCCCC)cc2)(c2ccc(CCCCCC)cc2)c2cc(-c3ccc(/C=C5/SC(=S)N(CC)C5=O)c5nc(-c6ccccc6)c(-c6ccccc6)nc35)sc2-4)cc1,0.897,20.38,70.0,12.8,12.796602,0.0265468750000053,12.64,12.8,,,,,inverted,inverted,ZnO,ZnO,MoO3,MoO3,220.0,o-xylene,o-xylene,100.0,-5.56,-3.65,,-5.42,-3.6,
84345,10.1002/adma.202209030,10.1002/adma.202209030,PM6,Qx-1,PM6,Qx-1,COC(=O)C(C)(C)c1cc(C)cc(-c2sc3c4sc5cc(/C=C6/C(=O)c7cc(F)cc(c7)C(=O)/C6=C\c6cc(C(C)(C)C(=O)OC)c(-c7cc(C)cc(C(C)(C)C(=O)OC)c7)s6)sc5c4c(C(C)(C)C(=O)OC)ccc2-3)c1,CCCCCCc1ccc(C2(c3ccc(CCCCCC)cc3)c3cc4c(cc3-c3sc(-c5ccc(/C=C6/SC(=S)N(CC)C6=O)c6nc(-c7ccccc7)c(-c7ccccc7)nc56)cc32)C(c2ccc(CCCCCC)cc2)(c2ccc(CCCCCC)cc2)c2cc(-c3ccc(/C=C5/SC(=S)N(CC)C5=O)c5nc(-c6ccccc6)c(-c6ccccc6)nc35)sc2-4)cc1,0.867,22.07,63.0,12.05,12.054854699999998,0.0402879668049579,11.96,12.05,,,,,inverted,inverted,ZnO,ZnO,MoO3,MoO3,,o-xylene,o-xylene,,-5.56,-3.65,,-5.42,-3.6,
84346,10.1002/adma.202209030,10.1002/adma.202209030,PM6,Qx-1,PM6,Qx-1,COC(=O)C(C)(C)c1cc(C)cc(-c2sc3c4sc5cc(/C=C6/C(=O)c7cc(F)cc(c7)C(=O)/C6=C\c6cc(C(C)(C)C(=O)OC)c(-c7cc(C)cc(C(C)(C)C(=O)OC)c7)s6)sc5c4c(C(C)(C)C(=O)OC)ccc2-3)c1,CCCCCCc1ccc(C2(c3ccc(CCCCCC)cc3)c3cc4c(cc3-c3sc(-c5ccc(/C=C6/SC(=S)N(CC)C6=O)c6nc(-c7ccccc7)c(-c7ccccc7)nc56)cc32)C(c2ccc(CCCCCC)cc2)(c2ccc(CCCCCC)cc2)c2cc(-c3ccc(/C=C5/SC(=S)N(CC)C5=O)c5nc(-c6ccccc6)c(-c6ccccc6)nc35)sc2-4)cc1,,7.28,65.0,12.3,,,11.75,12.3,,,,,inverted,inverted,ZnO,ZnO,MoO3,MoO3,220.0,o-xylene,o-xylene,,-5.56,-3.65,,-5.42,-3.6,
84347,10.1002/adma.202209030,10.1002/adma.202209030,PM6,Qx-1,PM6,Qx-1,COC(=O)C(C)(C)c1cc(C)cc(-c2sc3c4sc5cc(/C=C6/C(=O)c7cc(F)cc(c7)C(=O)/C6=C\c6cc(C(C)(C)C(=O)OC)c(-c7cc(C)cc(C(C)(C)C(=O)OC)c7)s6)sc5c4c(C(C)(C)C(=O)OC)ccc2-3)c1,CCCCCCc1ccc(C2(c3ccc(CCCCCC)cc3)c3cc4c(cc3-c3sc(-c5ccc(/C=C6/SC(=S)N(CC)C6=O)c6nc(-c7ccccc7)c(-c7ccccc7)nc56)cc32)C(c2ccc(CCCCCC)cc2)(c2ccc(CCCCCC)cc2)c2cc(-c3ccc(/C=C5/SC(=S)N(CC)C5=O)c5nc(-c6ccccc6)c(-c6ccccc6)nc35)sc2-4)cc1,,3.53,66.0,12.2,,,11.84,12.2,,,,,inverted,inverted,ZnO,ZnO,MoO3,MoO3,220.0,o-xylene,o-xylene,,-5.56,-3.65,,-5.42,-3.6,
84348,10.1002/adma.202302927,10.1002/adma.202302927,PM6,BTP-eC9,PM6,BTP-eC9,COC(=O)C(C)(C)c1cc(C)cc(-c2sc3c4sc5cc(/C=C6/C(=O)c7cc(F)cc(c7)C(=O)/C6=C\c6cc(C(C)(C)C(=O)OC)c(-c7cc(C)cc(C(C)(C)C(=O)OC)c7)s6)sc5c4c(C(C)(C)C(=O)OC)ccc2-3)c1,CCCCCCCCCc1c(C=C2C(=O)c3cc(Cl)c(Cl)cc3C2=C(C#N)C#N)sc2c1sc1c3c4nsnc4c4c5sc6c(CCCCCCCCC)c(C=C7C(=O)c8cc(Cl)c(Cl)cc8C7=C(C#N)C#N)sc6c5n(CC(CCCC)CCCCCC)c4c3n(CC(CCCC)CCCCCC)c21,0.837,27.03,79.0,17.88,17.873046900000002,0.0388875838926003,17.73,17.88,,DIO,DIO,,ITO/PEDOT:PSS/active layer/PNDIT-F3N/Ag,conventional,PNDIT-F3N,PNDIT-F3N,PEDOT:PSS,PEDOT:PSS,120.0,,,,-5.56,-3.65,,-5.68,-3.9,
84349,10.1002/adma.202302927,10.1002/adma.202302927,PM6,ZY-8F,PM6,ZY-8F,COC(=O)C(C)(C)c1cc(C)cc(-c2sc3c4sc5cc(/C=C6/C(=O)c7cc(F)cc(c7)C(=O)/C6=C\c6cc(C(C)(C)C(=O)OC)c(-c7cc(C)cc(C(C)(C)C(=O)OC)c7)s6)sc5c4c(C(C)(C)C(=O)OC)ccc2-3)c1,,1.026,10.24,65.8,6.91,6.91310592,0.0449481910274881,6.73,6.91,,DIO,DIO,,ITO/PEDOT:PSS/active layer/PNDIT-F3N/Ag,conventional,PNDIT-F3N,PNDIT-F3N,PEDOT:PSS,PEDOT:PSS,120.0,,,,-5.56,-3.65,,,,
84391,10.1002/adma.202308061,10.1002/adma.202308061,PM6,PY-IT,PM6,PY-IT,COC(=O)C(C)(C)c1cc(C)cc(-c2sc3c4sc5cc(/C=C6/C(=O)c7cc(F)cc(c7)C(=O)/C6=C\c6cc(C(C)(C)C(=O)OC)c(-c7cc(C)cc(C(C)(C)C(=O)OC)c7)s6)sc5c4c(C(C)(C)C(=O)OC)ccc2-3)c1,CCCCCCCCCCCc1c(/C=C2\C(=O)c3ccccc3C2=C(C#N)C#N)sc2c1sc1c3c4nsnc4c4c5sc6c(CCCCCCCCCCC)c(/C=C7\C(=O)c8cc(-c9cccs9)ccc8C7=C(C#N)C#N)sc6c5n(CC(CCCCCCCC)CCCCCCCCCC)c4c3n(CC(CCCCCCCC)CCCCCCCCCC)c21,0.944,24.4,75.48,17.39,17.385761279999997,0.0243744680851269,17.14,17.39,1:1.2,,,,ITO/PEDOT:PSS/active layer/PDINN/Ag,conventional,PDINN,PDINN,PEDOT:PSS,PEDOT:PSS,,chloroform,chloroform,,-5.56,-3.65,,-5.68,-3.94,
84392,10.1002/adma.202308061,10.1002/adma.202308061,PBQx-TCl,PY-IT,PBQx-TCl,PY-IT,Cc1csc(-c2cc3c4nccnc4c4cc(-c5cc(C)c(-c6cc7c(-c8cc(Cl)c(C)s8)c8sccc8c(-c8cc(Cl)c(C)s8)c7s6)s5)sc4c3s2)c1,CCCCCCCCCCCc1c(/C=C2\C(=O)c3ccccc3C2=C(C#N)C#N)sc2c1sc1c3c4nsnc4c4c5sc6c(CCCCCCCCCCC)c(/C=C7\C(=O)c8cc(-c9cccs9)ccc8C7=C(C#N)C#N)sc6c5n(CC(CCCCCCCC)CCCCCCCCCC)c4c3n(CC(CCCCCCCC)CCCCCCCCCC)c21,0.948,23.13,77.12,16.91,16.910287487999998,0.0017001064458775,16.47,16.91,1:1.2,,,,ITO/PEDOT:PSS/active layer/PDINN/Ag,conventional,PDINN,PDINN,PEDOT:PSS,PEDOT:PSS,,chloroform,chloroform,,,,,-5.68,-3.94,
84397,10.1002/adma.202308216,10.1002/adma.202308216,D18,BTP-4F,D18,Y6,CCCCCCC(CCCC)Cc1csc(-c2cc3c4nsnc4c4cc(-c5cc(CC(CCCC)CCCCCC)c(-c6cc7c(-c8cc(F)c(CC(CC)CCCC)s8)c8sccc8c(-c8cc(F)c(CC(CC)CCCC)s8)c7s6)s5)sc4c3s2)c1,CCCCCCCCCCCc1c(/C=C2\C(=O)c3cc(F)c(F)cc3C2=C(C#N)C#N)sc2c1sc1c3c4nsnc4c4c5sc6c(CCCCCCCCCCC)c(/C=C7\C(=O)c8cc(F)c(F)cc8C7=C(C#N)C#N)sc6c5n(CC(CC)CCCC)c4c3n(CC(CC)CCCC)c21,0.899,26.01,76.58,17.91,17.906693742,0.0184604020100419,17.1,17.91,1:1.2,,,,ITO/PEDOT:PSS/D18:acceptors/PNDIT-F3N/Ag,conventional,PNDIT-F3N,PNDIT-F3N,PEDOT:PSS,PEDOT:PSS,,chloroform,chloroform,,-5.51,-2.77,,-5.65,-4.09,
84398,10.1002/adma.202308216,10.1002/adma.202308216,D18,BTP-3FBr,D18,BTP-3FBr,CCCCCCC(CCCC)Cc1csc(-c2cc3c4nsnc4c4cc(-c5cc(CC(CCCC)CCCCCC)c(-c6cc7c(-c8cc(F)c(CC(CC)CCCC)s8)c8sccc8c(-c8cc(F)c(CC(CC)CCCC)s8)c7s6)s5)sc4c3s2)c1,,0.921,25.6,77.78,18.34,18.338657280000003,0.0073212649945293,18.0,18.34,1:1.2,,,,ITO/PEDOT:PSS/D18:acceptors/PNDIT-F3N/Ag,conventional,PNDIT-F3N,PNDIT-F3N,PEDOT:PSS,PEDOT:PSS,,chloroform,chloroform,,-5.51,-2.77,,,,
84399,10.1002/adma.202308216,10.1002/adma.202308216,D18,BTP-2F2Br,D18,BTP-2F2Br,CCCCCCC(CCCC)Cc1csc(-c2cc3c4nsnc4c4cc(-c5cc(CC(CCCC)CCCCCC)c(-c6cc7c(-c8cc(F)c(CC(CC)CCCC)s8)c8sccc8c(-c8cc(F)c(CC(CC)CCCC)s8)c7s6)s5)sc4c3s2)c1,,0.93,24.8,74.49,17.18,17.180373600000003,0.0021746216531035,16.9,17.18,1:1.2,,,,ITO/PEDOT:PSS/D18:acceptors/PNDIT-F3N/Ag,conventional,PNDIT-F3N,PNDIT-F3N,PEDOT:PSS,PEDOT:PSS,,chloroform,chloroform,,-5.51,-2.77,,,,
84400,10.1002/adma.202308216,10.1002/adma.202308216,D18,IDIC,D18,IDIC,CCCCCCC(CCCC)Cc1csc(-c2cc3c4nsnc4c4cc(-c5cc(CC(CCCC)CCCCCC)c(-c6cc7c(-c8cc(F)c(CC(CC)CCCC)s8)c8sccc8c(-c8cc(F)c(CC(CC)CCCC)s8)c7s6)s5)sc4c3s2)c1,CCCCCCC1(CCCCCC)c2cc3c(cc2-c2sc(/C=C4\C(=O)c5ccccc5C4=C(C#N)C#N)cc21)C(CCCCCC)(CCCCCC)c1cc(/C=C2\C(=O)c4ccccc4C2=C(C#N)C#N)sc1-3,0.951,17.36,68.93,11.38,11.379901848,0.0008624956063392,10.95,11.38,1:1.2,,,,ITO/PEDOT:PSS/D18:acceptors/PNDIT-F3N/Ag,conventional,PNDIT-F3N,PNDIT-F3N,PEDOT:PSS,PEDOT:PSS,,chloroform,chloroform,,-5.51,-2.77,,-5.69,-3.91,
84418,10.1002/adma.202411015,10.1002/adma.202411015,PM6,DT-PDPP2T-TT,PM6,DT-PDPP2T-TT,COC(=O)C(C)(C)c1cc(C)cc(-c2sc3c4sc5cc(/C=C6/C(=O)c7cc(F)cc(c7)C(=O)/C6=C\c6cc(C(C)(C)C(=O)OC)c(-c7cc(C)cc(C(C)(C)C(=O)OC)c7)s6)sc5c4c(C(C)(C)C(=O)OC)ccc2-3)c1,CCCCCCCCCCCCC(CCCCCCCCCC)CN1C(=O)C2=C(c3ccc(-c4cc5sccc5s4)s3)N(CC(CCCCCCCCCC)CCCCCCCCCCCC)C(=O)C2=C1c1cccs1,,,,17.7,,,,,,,,,p-i-n,,,,,,,,,,-5.56,-3.65,,,,
84419,10.1002/adma.202411015,10.1002/adma.202411015,PM6,Y6,PM6,Y6,COC(=O)C(C)(C)c1cc(C)cc(-c2sc3c4sc5cc(/C=C6/C(=O)c7cc(F)cc(c7)C(=O)/C6=C\c6cc(C(C)(C)C(=O)OC)c(-c7cc(C)cc(C(C)(C)C(=O)OC)c7)s6)sc5c4c(C(C)(C)C(=O)OC)ccc2-3)c1,CCCCCCCCCCCc1c(/C=C2\C(=O)c3cc(F)c(F)cc3C2=C(C#N)C#N)sc2c1sc1c3c4nsnc4c4c5sc6c(CCCCCCCCCCC)c(/C=C7\C(=O)c8cc(F)c(F)cc8C7=C(C#N)C#N)sc6c5n(CC(CC)CCCC)c4c3n(CC(CC)CCCC)c21,,,,20.6,,,,,,,,,p-i-n,,,,,,,,,,-5.56,-3.65,,-5.65,-4.09,
84421,10.1002/adma.202411015,10.1002/adma.202411015,PM6,Y7,PM6,Y7,COC(=O)C(C)(C)c1cc(C)cc(-c2sc3c4sc5cc(/C=C6/C(=O)c7cc(F)cc(c7)C(=O)/C6=C\c6cc(C(C)(C)C(=O)OC)c(-c7cc(C)cc(C(C)(C)C(=O)OC)c7)s6)sc5c4c(C(C)(C)C(=O)OC)ccc2-3)c1,CCCCCCCCCCCc1c(/C=C2\C(=O)c3cc(Cl)c(Cl)cc3C2=C(C#N)C#N)sc2c1sc1c3c4nsnc4c4c5sc6c(CCCCCCCCCCC)c(/C=C7\C(=O)c8cc(Cl)c(Cl)cc8C7=C(C#N)C#N)sc6c5n(CC(CC)CCCC)c4c3n(CC(CC)CCCC)c21,,,,21.6,,,,,,,,,n-i-p,,,,,,,,,,-5.56,-3.65,,-5.72,-4.16,
84430,10.1002/adma.202416785,10.1002/adma.202416785,PBQx-TCl,eC9-2Cl,PBQx-TCl,eC9-2Cl,Cc1csc(-c2cc3c4nccnc4c4cc(-c5cc(C)c(-c6cc7c(-c8cc(Cl)c(C)s8)c8sccc8c(-c8cc(Cl)c(C)s8)c7s6)s5)sc4c3s2)c1,CCCCCCCCCC1=C(/C=C2\C(=O)C3=CC=C(Cl)C=C3C2=C(C#N)C#N)SC2=C1SC1=C2N(CC(CCCC)CCCCCC)C2=C1C1=NSN=C1C1=C2N(CC(CCCC)CCCCCC)C2=C1SC1=C2SC(/C=C2\C(=O)C3=CC=C(Cl)C=C3C2=C(C#N)C#N)=C1CCCCCCCCC,0.876,26.26,80.08,18.43,18.421411008,0.0466033206728158,18.25,18.43,,,,,ITO/PEDOT:PSS/active layer/PFN-Br/Ag,conventional,PFN-Br,PFN-Br,PEDOT:PSS,PEDOT:PSS,,,,,,,,-5.57,-3.74,
84433,10.1002/adma.202416785,10.1002/adma.202416785,PBQx-TCl,PY-IT,PBQx-TCl,PY-IT,Cc1csc(-c2cc3c4nccnc4c4cc(-c5cc(C)c(-c6cc7c(-c8cc(Cl)c(C)s8)c8sccc8c(-c8cc(Cl)c(C)s8)c7s6)s5)sc4c3s2)c1,CCCCCCCCCCCc1c(/C=C2\C(=O)c3ccccc3C2=C(C#N)C#N)sc2c1sc1c3c4nsnc4c4c5sc6c(CCCCCCCCCCC)c(/C=C7\C(=O)c8cc(-c9cccs9)ccc8C7=C(C#N)C#N)sc6c5n(CC(CCCCCCCC)CCCCCCCCCC)c4c3n(CC(CCCCCCCC)CCCCCCCCCC)c21,0.938,24.58,80.63,18.59,18.590085052,0.0004575147928765,18.28,18.59,,,,,ITO/PEDOT:PSS/active layer/PFN-Br/Ag,conventional,PFN-Br,PFN-Br,PEDOT:PSS,PEDOT:PSS,,,,,,,,-5.68,-3.94,
84451,10.1002/adma.202501653,10.1002/adma.202501653,PM6,Y6,PM6,Y6,COC(=O)C(C)(C)c1cc(C)cc(-c2sc3c4sc5cc(/C=C6/C(=O)c7cc(F)cc(c7)C(=O)/C6=C\c6cc(C(C)(C)C(=O)OC)c(-c7cc(C)cc(C(C)(C)C(=O)OC)c7)s6)sc5c4c(C(C)(C)C(=O)OC)ccc2-3)c1,CCCCCCCCCCCc1c(/C=C2\C(=O)c3cc(F)c(F)cc3C2=C(C#N)C#N)sc2c1sc1c3c4nsnc4c4c5sc6c(CCCCCCCCCCC)c(/C=C7\C(=O)c8cc(F)c(F)cc8C7=C(C#N)C#N)sc6c5n(CC(CC)CCCC)c4c3n(CC(CC)CCCC)c21,0.888,25.63,75.0,17.09,17.06958,0.1194850789935719,16.94,17.09,,,,,,,ZnO,ZnO,,,,,,,-5.56,-3.65,,-5.65,-4.09,
84452,10.1002/adma.202501653,10.1002/adma.202501653,PM6,Y6,PM6,Y6,COC(=O)C(C)(C)c1cc(C)cc(-c2sc3c4sc5cc(/C=C6/C(=O)c7cc(F)cc(c7)C(=O)/C6=C\c6cc(C(C)(C)C(=O)OC)c(-c7cc(C)cc(C(C)(C)C(=O)OC)c7)s6)sc5c4c(C(C)(C)C(=O)OC)ccc2-3)c1,CCCCCCCCCCCc1c(/C=C2\C(=O)c3cc(F)c(F)cc3C2=C(C#N)C#N)sc2c1sc1c3c4nsnc4c4c5sc6c(CCCCCCCCCCC)c(/C=C7\C(=O)c8cc(F)c(F)cc8C7=C(C#N)C#N)sc6c5n(CC(CC)CCCC)c4c3n(CC(CC)CCCC)c21,0.872,24.89,72.0,15.53,15.626937600000002,0.6241957501609928,15.12,15.53,,,,,single-junction,single-junction,PEI,PEI,,,,,,,-5.56,-3.65,,-5.65,-4.09,
84453,10.1002/adma.202501653,10.1002/adma.202501653,PM6,Y6,PM6,Y6,COC(=O)C(C)(C)c1cc(C)cc(-c2sc3c4sc5cc(/C=C6/C(=O)c7cc(F)cc(c7)C(=O)/C6=C\c6cc(C(C)(C)C(=O)OC)c(-c7cc(C)cc(C(C)(C)C(=O)OC)c7)s6)sc5c4c(C(C)(C)C(=O)OC)ccc2-3)c1,CCCCCCCCCCCc1c(/C=C2\C(=O)c3cc(F)c(F)cc3C2=C(C#N)C#N)sc2c1sc1c3c4nsnc4c4c5sc6c(CCCCCCCCCCC)c(/C=C7\C(=O)c8cc(F)c(F)cc8C7=C(C#N)C#N)sc6c5n(CC(CC)CCCC)c4c3n(CC(CC)CCCC)c21,0.881,26.84,77.0,18.18,18.2074508,0.1509944994499474,17.78,18.18,,,,,ITO/c-NDI-Br:PEI/PM6:L8-BO/MoO3/Ag,inverted single-junction OPV,c-NDI-Br-PEI (85:15),c-NDI-Br-PEI,MoO3,,,,,,-5.56,-3.65,,-5.65,-4.09,
84454,10.1002/adma.202501653,10.1002/adma.202501653,PM6,Y6,PM6,Y6,COC(=O)C(C)(C)c1cc(C)cc(-c2sc3c4sc5cc(/C=C6/C(=O)c7cc(F)cc(c7)C(=O)/C6=C\c6cc(C(C)(C)C(=O)OC)c(-c7cc(C)cc(C(C)(C)C(=O)OC)c7)s6)sc5c4c(C(C)(C)C(=O)OC)ccc2-3)c1,CCCCCCCCCCCc1c(/C=C2\C(=O)c3cc(F)c(F)cc3C2=C(C#N)C#N)sc2c1sc1c3c4nsnc4c4c5sc6c(CCCCCCCCCCC)c(/C=C7\C(=O)c8cc(F)c(F)cc8C7=C(C#N)C#N)sc6c5n(CC(CC)CCCC)c4c3n(CC(CC)CCCC)c21,0.87,23.97,44.0,9.18,9.175716,0.0466666666666685,8.54,9.18,,,,,single-junction,single-junction,m-PEDOT:PSS/PEI,m-PEDOT:PSS/PEI,,,,,,,-5.56,-3.65,,-5.65,-4.09,
84455,10.1002/adma.202501653,10.1002/adma.202501653,PM6,Y6,PM6,Y6,COC(=O)C(C)(C)c1cc(C)cc(-c2sc3c4sc5cc(/C=C6/C(=O)c7cc(F)cc(c7)C(=O)/C6=C\c6cc(C(C)(C)C(=O)OC)c(-c7cc(C)cc(C(C)(C)C(=O)OC)c7)s6)sc5c4c(C(C)(C)C(=O)OC)ccc2-3)c1,CCCCCCCCCCCc1c(/C=C2\C(=O)c3cc(F)c(F)cc3C2=C(C#N)C#N)sc2c1sc1c3c4nsnc4c4c5sc6c(CCCCCCCCCCC)c(/C=C7\C(=O)c8cc(F)c(F)cc8C7=C(C#N)C#N)sc6c5n(CC(CC)CCCC)c4c3n(CC(CC)CCCC)c21,0.88,26.3,77.0,17.82,17.820880000000002,0.0049382716049506,17.58,17.82,,,,,single-junction,single-junction,m-PEDOT:PSS/c-NDI-Br-PEI (85:15),m-PEDOT:PSS/c-NDI-Br-PEI,,,,,,,-5.56,-3.65,,-5.65,-4.09,
84457,10.1002/adma.202501653,10.1002/adma.202501653,D18,FCC-Cl,D18,FCC-Cl,CCCCCCC(CCCC)CC1=CSC(C2=CC3=C(S2)C2=C(C=C(C4=CC(CC(CCCC)CCCCCC)=C(C5=CC6=C(C7=CC(F)=C(CC(CC)CCCC)S7)C7=C(C=CS7)C(C7=CC(F)=C(CC(CC)CCCC)S7)=C6S5)S4)S2)C2=NSN=C32)=C1,CCCCCCCCC1(CCCCCCCC)c2cc3c(cc2-c2cc4c(cc21)-c1sc(/C=C2\C(=O)c5sc(Cl)cc5C2=C(C#N)C#N)cc1C4(CCCCCCCC)CCCCCCCC)C(CCCCCCCC)(CCCCCCCC)c1cc(/C=C2\C(=O)c4sc(Cl)cc4C2=C(C#N)C#N)sc1-3,1.073,16.47,72.0,12.72,12.7240632,0.0319433962264084,12.15,12.72,,,,,single-junction,single-junction,NDI-Br-PEI (85-15),NDI-Br-PEI (85-15),,,,,,,-5.51,-2.77,,,,
84464,10.1002/adma.202503702,10.1002/adma.202503702,"P[2,6]BBO",eC9-2Cl,"P[2,6]BBO",eC9-2Cl,,CCCCCCCCCc1c(/C=C2\C(=O)c3ccc(Cl)cc3C2=C(C#N)C#N)sc2c1sc1c3c4nsnc4c4c5sc6c(CCCCCCCCC)c(/C=C7\C(=O)c8ccc(Cl)cc8C7=C(C#N)C#N)sc6c5n(CC(CCCC)CCCCCC)c4c3n(CC(CCCC)CCCCCC)c21,0.95,5.0,55.2,2.6,2.622,0.8461538461538384,2.4,2.6,,,,,,,,,,,,,,,,,,-5.57,-3.74,
84465,10.1002/adma.202503702,10.1002/adma.202503702,"P[4,8]BBO",eC9-2Cl,"P[4,8]BBO",eC9-2Cl,,CCCCCCCCCc1c(/C=C2\C(=O)c3ccc(Cl)cc3C2=C(C#N)C#N)sc2c1sc1c3c4nsnc4c4c5sc6c(CCCCCCCCC)c(/C=C7\C(=O)c8ccc(Cl)cc8C7=C(C#N)C#N)sc6c5n(CC(CCCC)CCCCCC)c4c3n(CC(CCCC)CCCCCC)c21,0.87,28.1,77.5,19.0,18.946425,0.2819736842105189,18.9,19.0,,,,,,,,,,,,,,,,,,-5.57,-3.74,
84468,10.1002/adma.202503702,10.1002/adma.202503702,PM6,PY-IT,PM6,PY-IT,CC1=CC(=CC(=C1)C2=C3C=CC(=C4C5=C(C=C(S5)/C=C\6/C(=O)C7=CC(=CC(=C7)F)C(=O)/C6=C\C8=CC(=C(S8)C9=CC(=CC(=C9)C)C(C)(C)C(=O)OC)C(C)(C)C(=O)OC)SC4=C3S2)C(C)(C)C(=O)OC)C(C)(C)C(=O)OC,CCCCCCCCCCCc1c(/C=C2\C(=O)c3ccccc3C2=C(C#N)C#N)sc2c1sc1c3c4nsnc4c4c5sc6c(CCCCCCCCCCC)c(/C=C7\C(=O)c8cc(-c9cccs9)ccc8C7=C(C#N)C#N)sc6c5n(CC(CCCCCCCC)CCCCCCCCCC)c4c3n(CC(CCCCCCCC)CCCCCCCCCC)c21,0.94,24.9,77.9,18.2,18.233274,0.1828241758241881,,,0:1:1.2,,,,,,,,,,,,,,-5.56,-3.65,,-5.68,-3.94,
84470,10.1002/adma.202503813,10.1002/adma.202503813,PM6,L8-BO,PM6,L8-BO,COC(=O)C(C)(C)c1cc(C)cc(-c2sc3c4sc5cc(/C=C6/C(=O)c7cc(F)cc(c7)C(=O)/C6=C\c6cc(C(C)(C)C(=O)OC)c(-c7cc(C)cc(C(C)(C)C(=O)OC)c7)s6)sc5c4c(C(C)(C)C(=O)OC)ccc2-3)c1,CCCCCCC(CCCC)Cc1c(/C=C2\C(=O)c3cc(F)c(F)cc3C2=C(C#N)C#N)sc2c1SC1c3c(c4c(c5nsnc35)c3sc5c(CC(CCCC)CCCCCC)c(/C=C6\C(=O)c7cc(F)c(F)cc7C6=C(C#N)C#N)sc5c3n4CC(CC)CCCC)N(CC(CC)CCCC)C21,0.876,25.77,77.16,17.42,17.418499632,0.008612904707245,17.29,17.42,,,,,PBHJ,,,,,,,,,,-5.56,-3.65,,-5.68,-3.9,
84471,10.1002/adma.202503813,10.1002/adma.202503813,PM6,L8-BO,PM6,L8-BO,COC(=O)C(C)(C)c1cc(C)cc(-c2sc3c4sc5cc(/C=C6/C(=O)c7cc(F)cc(c7)C(=O)/C6=C\c6cc(C(C)(C)C(=O)OC)c(-c7cc(C)cc(C(C)(C)C(=O)OC)c7)s6)sc5c4c(C(C)(C)C(=O)OC)ccc2-3)c1,CCCCCCC(CCCC)Cc1c(/C=C2\C(=O)c3cc(F)c(F)cc3C2=C(C#N)C#N)sc2c1SC1c3c(c4c(c5nsnc35)c3sc5c(CC(CCCC)CCCCCC)c(/C=C6\C(=O)c7cc(F)c(F)cc7C6=C(C#N)C#N)sc5c3n4CC(CC)CCCC)N(CC(CC)CCCC)C21,0.883,26.18,76.56,17.72,17.698329264,0.1222953498871176,17.62,17.72,,,,,PHJ,,,,,,,,,,-5.56,-3.65,,-5.68,-3.9,
84485,10.1002/adma.202509995,10.1002/adma.202509995,D18,L8-BO,D18,L8-BO,CCCCCCC(CCCC)Cc1csc(-c2cc3c4nsnc4c4cc(-c5cc(CC(CCCC)CCCCCC)c(-c6cc7c(-c8cc(F)c(CC(CC)CCCC)s8)c8sccc8c(-c8cc(F)c(CC(CC)CCCC)s8)c7s6)s5)sc4c3s2)c1,CCCCCCC(CCCC)Cc1c(/C=C2\C(=O)c3cc(F)c(F)cc3C2=C(C#N)C#N)sc2c1SC1c3c(c4c(c5nsnc35)c3sc5c(CC(CCCC)CCCCCC)c(/C=C6\C(=O)c7cc(F)c(F)cc7C6=C(C#N)C#N)sc5c3n4CC(CC)CCCC)N(CC(CC)CCCC)C21,0.86,25.66,71.89,15.97,15.86439764,0.6612546023794657,15.79,15.97,,,,,,organic solar cell,,,TMPT-H,TMPT-H,,,,,-5.51,-2.77,,-5.68,-3.9,
84486,10.1002/adma.202509995,10.1002/adma.202509995,D18,L8-BO,D18,L8-BO,CCCCCCC(CCCC)Cc1csc(-c2cc3c4nsnc4c4cc(-c5cc(CC(CCCC)CCCCCC)c(-c6cc7c(-c8cc(F)c(CC(CC)CCCC)s8)c8sccc8c(-c8cc(F)c(CC(CC)CCCC)s8)c7s6)s5)sc4c3s2)c1,CCCCCCC(CCCC)Cc1c(/C=C2\C(=O)c3cc(F)c(F)cc3C2=C(C#N)C#N)sc2c1SC1c3c(c4c(c5nsnc35)c3sc5c(CC(CCCC)CCCCCC)c(/C=C6\C(=O)c7cc(F)c(F)cc7C6=C(C#N)C#N)sc5c3n4CC(CC)CCCC)N(CC(CC)CCCC)C21,0.9,26.57,78.61,18.83,18.7980093,0.1698921933085392,18.59,18.83,,,,,,OSC,PDINN,,TMPT-H:PMA,TMPT-H:PMA,,,,,-5.51,-2.77,,-5.68,-3.9,
84487,10.1002/adma.202509995,10.1002/adma.202509995,D18,L8-BO,D18,L8-BO,CCCCCCC(CCCC)Cc1csc(-c2cc3c4nsnc4c4cc(-c5cc(CC(CCCC)CCCCCC)c(-c6cc7c(-c8cc(F)c(CC(CC)CCCC)s8)c8sccc8c(-c8cc(F)c(CC(CC)CCCC)s8)c7s6)s5)sc4c3s2)c1,CCCCCCC(CCCC)Cc1c(/C=C2\C(=O)c3cc(F)c(F)cc3C2=C(C#N)C#N)sc2c1SC1c3c(c4c(c5nsnc35)c3sc5c(CC(CCCC)CCCCCC)c(/C=C6\C(=O)c7cc(F)c(F)cc7C6=C(C#N)C#N)sc5c3n4CC(CC)CCCC)N(CC(CC)CCCC)C21,0.9,24.66,78.43,17.39,17.4067542,0.0963438757906909,17.29,17.39,,,,,,organic solar cell,,,TMPT-F,TMPT-F,,,,,-5.51,-2.77,,-5.68,-3.9,
84488,10.1002/adma.202509995,10.1002/adma.202509995,D18,L8-BO,D18,L8-BO,CCCCCCC(CCCC)Cc1csc(-c2cc3c4nsnc4c4cc(-c5cc(CC(CCCC)CCCCCC)c(-c6cc7c(-c8cc(F)c(CC(CC)CCCC)s8)c8sccc8c(-c8cc(F)c(CC(CC)CCCC)s8)c7s6)s5)sc4c3s2)c1,CCCCCCC(CCCC)Cc1c(/C=C2\C(=O)c3cc(F)c(F)cc3C2=C(C#N)C#N)sc2c1SC1c3c(c4c(c5nsnc35)c3sc5c(CC(CCCC)CCCCCC)c(/C=C6\C(=O)c7cc(F)c(F)cc7C6=C(C#N)C#N)sc5c3n4CC(CC)CCCC)N(CC(CC)CCCC)C21,0.9,26.54,80.47,19.24,19.2210642,0.0984189189189255,19.14,19.24,,,,,,organic solar cell,,,TMPT-F:PMA,TMPT-F:PMA,,,,,-5.51,-2.77,,-5.68,-3.9,
84489,10.1002/adma.202509995,10.1002/adma.202509995,D18,L8-BO,D18,L8-BO,CCCCCCC(CCCC)Cc1csc(-c2cc3c4nsnc4c4cc(-c5cc(CC(CCCC)CCCCCC)c(-c6cc7c(-c8cc(F)c(CC(CC)CCCC)s8)c8sccc8c(-c8cc(F)c(CC(CC)CCCC)s8)c7s6)s5)sc4c3s2)c1,CCCCCCC(CCCC)Cc1c(/C=C2\C(=O)c3cc(F)c(F)cc3C2=C(C#N)C#N)sc2c1SC1c3c(c4c(c5nsnc35)c3sc5c(CC(CCCC)CCCCCC)c(/C=C6\C(=O)c7cc(F)c(F)cc7C6=C(C#N)C#N)sc5c3n4CC(CC)CCCC)N(CC(CC)CCCC)C21,0.9,25.84,66.42,15.42,15.4466352,0.1727315175097353,15.03,15.42,,,,,,organic solar cell,,,TMPT-2F,TMPT-2F,,,,,-5.51,-2.77,,-5.68,-3.9,
84490,10.1002/adma.202509995,10.1002/adma.202509995,D18,L8-BO,D18,L8-BO,CCCCCCC(CCCC)Cc1csc(-c2cc3c4nsnc4c4cc(-c5cc(CC(CCCC)CCCCCC)c(-c6cc7c(-c8cc(F)c(CC(CC)CCCC)s8)c8sccc8c(-c8cc(F)c(CC(CC)CCCC)s8)c7s6)s5)sc4c3s2)c1,CCCCCCC(CCCC)Cc1c(/C=C2\C(=O)c3cc(F)c(F)cc3C2=C(C#N)C#N)sc2c1SC1c3c(c4c(c5nsnc35)c3sc5c(CC(CCCC)CCCCCC)c(/C=C6\C(=O)c7cc(F)c(F)cc7C6=C(C#N)C#N)sc5c3n4CC(CC)CCCC)N(CC(CC)CCCC)C21,0.9,26.38,78.71,18.8,18.6873282,0.5993180851063887,18.64,18.8,,,,,,organic solar cell,,,TMPT-2F:PMA,TMPT-2F:PMA,,,,,-5.51,-2.77,,-5.68,-3.9,
84491,10.1002/adma.202509995,10.1002/adma.202509995,D18,L8-BO,D18,L8-BO,CCCCCCC(CCCC)Cc1csc(-c2cc3c4nsnc4c4cc(-c5cc(CC(CCCC)CCCCCC)c(-c6cc7c(-c8cc(F)c(CC(CC)CCCC)s8)c8sccc8c(-c8cc(F)c(CC(CC)CCCC)s8)c7s6)s5)sc4c3s2)c1,CCCCCCC(CCCC)Cc1c(/C=C2\C(=O)c3cc(F)c(F)cc3C2=C(C#N)C#N)sc2c1SC1c3c(c4c(c5nsnc35)c3sc5c(CC(CCCC)CCCCCC)c(/C=C6\C(=O)c7cc(F)c(F)cc7C6=C(C#N)C#N)sc5c3n4CC(CC)CCCC)N(CC(CC)CCCC)C21,0.9,26.41,80.56,19.08,19.148306400000003,0.3580000000000232,18.95,19.08,,,,,,organic solar cell,,,PEDOT:PSS,PEDOT:PSS,,,,,-5.51,-2.77,,-5.68,-3.9,
84492,10.1002/adma.202509995,10.1002/adma.202509995,D18,L8-BO,D18,L8-BO,CCCCCCC(CCCC)CC1=CSC(C2=CC3=C(S2)C2=C(C=C(C4=CC(CC(CCCC)CCCCCC)=C(C5=CC6=C(C7=CC(F)=C(CC(CC)CCCC)S7)C7=C(C=CS7)C(C7=CC(F)=C(CC(CC)CCCC)S7)=C6S5)S4)S2)C2=NSN=C32)=C1,CCCCCCC(CCCC)CC1=C(/C=C2\C(=O)C3=CC(F)=C(F)C=C3C2=C(C#N)C#N)SC2=C1SC1C3=C(C4=C(C5=NSN=C35)C3=C(C5=C(S3)C(CC(CCCC)CCCCCC)=C(/C=C3\C(=O)C6=CC(F)=C(F)C=C6C3=C(C#N)C#N)S5)N4CC(CC)CCCC)N(CC(CC)CCCC)C21,0.89,25.46,73.26,16.52,16.600276440000002,0.4859348668281006,16.49,16.52,,,,,,flexible organic solar cell,,,TMPT-F:PMA,TMPT-F:PMA,,,,,-5.51,-2.77,,-5.68,-3.9,
84493,10.1002/adma.202509995,10.1002/adma.202509995,D18,L8-BO,D18,L8-BO,CCCCCCC(CCCC)CC1=CSC(C2=CC3=C(S2)C2=C(C=C(C4=CC(CC(CCCC)CCCCCC)=C(C5=CC6=C(C7=CC(F)=C(CC(CC)CCCC)S7)C7=C(C=CS7)C(C7=CC(F)=C(CC(CC)CCCC)S7)=C6S5)S4)S2)C2=NSN=C32)=C1,CCCCCCC(CCCC)CC1=C(/C=C2\C(=O)C3=CC(F)=C(F)C=C3C2=C(C#N)C#N)SC2=C1SC1C3=C(C4=C(C5=NSN=C35)C3=C(C5=C(S3)C(CC(CCCC)CCCCCC)=C(/C=C3\C(=O)C6=CC(F)=C(F)C=C6C3=C(C#N)C#N)S5)N4CC(CC)CCCC)N(CC(CC)CCCC)C21,0.88,25.48,72.97,16.41,16.36162528,0.2947880560633867,16.36,16.41,,,,,,flexible organic solar cell,,,PEDOT:PSS,PEDOT:PSS,,,,,-5.51,-2.77,,-5.68,-3.9,
84494,10.1002/adma.202514741,10.1002/adma.202514741,PM6,L8-BO,PM6,L8-BO,CC1=CC(=CC(=C1)C2=C3C=CC(=C4C5=C(C=C(S5)/C=C\6/C(=O)C7=CC(=CC(=C7)F)C(=O)/C6=C\C8=CC(=C(S8)C9=CC(=CC(=C9)C)C(C)(C)C(=O)OC)C(C)(C)C(=O)OC)SC4=C3S2)C(C)(C)C(=O)OC)C(C)(C)C(=O)OC,CCCCCCC(CCCC)CC1=C(/C=C2\C(=O)C3=CC(F)=C(F)C=C3C2=C(C#N)C#N)SC2=C1SC1C3=C(C4=C(C5=NSN=C35)C3=C(C5=C(S3)C(CC(CCCC)CCCCCC)=C(/C=C3\C(=O)C6=CC(F)=C(F)C=C6C3=C(C#N)C#N)S5)N4CC(CC)CCCC)N(CC(CC)CCCC)C21,0.888,25.16,78.73,17.65,17.589919584,0.3403989575070716,17.38,17.65,,,,,,,,,,,,,,,-5.56,-3.65,,-5.68,-3.9,
84495,10.1002/adma.202514741,10.1002/adma.202514741,PM6,L8-BO,PM6,L8-BO,CC1=CC(=CC(=C1)C2=C3C=CC(=C4C5=C(C=C(S5)/C=C\6/C(=O)C7=CC(=CC(=C7)F)C(=O)/C6=C\C8=CC(=C(S8)C9=CC(=CC(=C9)C)C(C)(C)C(=O)OC)C(C)(C)C(=O)OC)SC4=C3S2)C(C)(C)C(=O)OC)C(C)(C)C(=O)OC,CCCCCCC(CCCC)CC1=C(/C=C2\C(=O)C3=CC(F)=C(F)C=C3C2=C(C#N)C#N)SC2=C1SC1C3=C(C4=C(C5=NSN=C35)C3=C(C5=C(S3)C(CC(CCCC)CCCCCC)=C(/C=C3\C(=O)C6=CC(F)=C(F)C=C6C3=C(C#N)C#N)S5)N4CC(CC)CCCC)N(CC(CC)CCCC)C21,0.877,26.63,80.2,18.72,18.73031702,0.0551122863247792,18.55,18.72,,,,,,,,,,,,,,,-5.56,-3.65,,-5.68,-3.9,
84496,10.1002/adma.202514741,10.1002/adma.202514741,PM6,L8-BO,PM6,L8-BO,CC1=CC(=CC(=C1)C2=C3C=CC(=C4C5=C(C=C(S5)/C=C\6/C(=O)C7=CC(=CC(=C7)F)C(=O)/C6=C\C8=CC(=C(S8)C9=CC(=CC(=C9)C)C(C)(C)C(=O)OC)C(C)(C)C(=O)OC)SC4=C3S2)C(C)(C)C(=O)OC)C(C)(C)C(=O)OC,CCCCCCC(CCCC)CC1=C(/C=C2\C(=O)C3=CC(F)=C(F)C=C3C2=C(C#N)C#N)SC2=C1SC1C3=C(C4=C(C5=NSN=C35)C3=C(C5=C(S3)C(CC(CCCC)CCCCCC)=C(/C=C3\C(=O)C6=CC(F)=C(F)C=C6C3=C(C#N)C#N)S5)N4CC(CC)CCCC)N(CC(CC)CCCC)C21,0.896,26.39,80.59,19.06,19.055860096,0.021720377754453,18.96,19.06,,,,,ITO/PEDOT:PSS/PM6:L8-BO/PNDIT-F3N/Ag,,PNDIT-F3N,,PEDOT:PSS,,,,,,-5.56,-3.65,,-5.68,-3.9,
84497,10.1002/adma.202514741,10.1002/adma.202514741,PM6,L8-BO,PM6,L8-BO,CC1=CC(=CC(=C1)C2=C3C=CC(=C4C5=C(C=C(S5)/C=C\6/C(=O)C7=CC(=CC(=C7)F)C(=O)/C6=C\C8=CC(=C(S8)C9=CC(=CC(=C9)C)C(C)(C)C(=O)OC)C(C)(C)C(=O)OC)SC4=C3S2)C(C)(C)C(=O)OC)C(C)(C)C(=O)OC,CCCCCCC(CCCC)CC1=C(/C=C2\C(=O)C3=CC(F)=C(F)C=C3C2=C(C#N)C#N)SC2=C1SC1C3=C(C4=C(C5=NSN=C35)C3=C(C5=C(S3)C(CC(CCCC)CCCCCC)=C(/C=C3\C(=O)C6=CC(F)=C(F)C=C6C3=C(C#N)C#N)S5)N4CC(CC)CCCC)N(CC(CC)CCCC)C21,0.877,25.2,76.73,17.02,16.957636920000002,0.3664105757931682,16.79,17.02,,,,,,,,,,,,,,,-5.56,-3.65,,-5.68,-3.9,
84498,10.1002/adma.202514741,10.1002/adma.202514741,PM6,L8-BO,PM6,L8-BO,CC1=CC(=CC(=C1)C2=C3C=CC(=C4C5=C(C=C(S5)/C=C\6/C(=O)C7=CC(=CC(=C7)F)C(=O)/C6=C\C8=CC(=C(S8)C9=CC(=CC(=C9)C)C(C)(C)C(=O)OC)C(C)(C)C(=O)OC)SC4=C3S2)C(C)(C)C(=O)OC)C(C)(C)C(=O)OC,CCCCCCC(CCCC)CC1=C(/C=C2\C(=O)C3=CC(F)=C(F)C=C3C2=C(C#N)C#N)SC2=C1SC1C3=C(C4=C(C5=NSN=C35)C3=C(C5=C(S3)C(CC(CCCC)CCCCCC)=C(/C=C3\C(=O)C6=CC(F)=C(F)C=C6C3=C(C#N)C#N)S5)N4CC(CC)CCCC)N(CC(CC)CCCC)C21,0.892,26.33,79.38,18.72,18.643472568,0.4088003846153977,18.42,18.72,,,,,,,,,,,,,,,-5.56,-3.65,,-5.68,-3.9,
