Repository: JiYiqaq/PCE-KA-GNN

# Data directory

- `raw/Active_Database.csv` is the immutable source dataset bundled under CC BY 4.0. Do not overwrite it with processed data.
- `processed/` is created and populated by the training pipeline. Generated `.pt` and `.pth` caches are intentionally ignored by Git because they can exceed GitHub's normal single-file limit.

See `../DATA_LICENSE.md` for provenance, license and checksum information.

File: data/raw/Active_Database.csv (part 287 of 471)
id,doi,doi_norm,donor,acceptor,donor_canonical,acceptor_canonical,donor_smiles,acceptor_smiles,voc,jsc,ff,pce,pce_recomputed,pce_relative_error_percent,pce_avg,pce_best,d_a_ratio,additive,additive_canonical,additive_ratio,device_structure,device_type,etl,etl_canonical,htl,htl_canonical,active_layer_thickness,solvent,solvent_canonical,annealing_temp,homo_d,lumo_d,eg_d,homo_a,lumo_a,eg_a
84519,10.1002/admi.202100850,10.1002/admi.202100850,PM6,Y6,PM6,Y6,COC(=O)C(C)(C)c1cc(C)cc(-c2sc3c4sc5cc(/C=C6/C(=O)c7cc(F)cc(c7)C(=O)/C6=C\c6cc(C(C)(C)C(=O)OC)c(-c7cc(C)cc(C(C)(C)C(=O)OC)c7)s6)sc5c4c(C(C)(C)C(=O)OC)ccc2-3)c1,CCCCCCCCCCCc1c(/C=C2\C(=O)c3cc(F)c(F)cc3C2=C(C#N)C#N)sc2c1sc1c3c4nsnc4c4c5sc6c(CCCCCCCCCCC)c(/C=C7\C(=O)c8cc(F)c(F)cc8C7=C(C#N)C#N)sc6c5n(CC(CC)CCCC)c4c3n(CC(CC)CCCC)c21,0.57,22.34,52.69,6.67,6.709439219999999,0.5912926536731534,6.41,6.67,,,,,,,FIrpic,FIrpic,PEDOT:PSS,,,,,,-5.56,-3.65,,-5.65,-4.09,
84520,10.1002/admi.202100850,10.1002/admi.202100850,PM6,Y6,PM6,Y6,COC(=O)C(C)(C)c1cc(C)cc(-c2sc3c4sc5cc(/C=C6/C(=O)c7cc(F)cc(c7)C(=O)/C6=C\c6cc(C(C)(C)C(=O)OC)c(-c7cc(C)cc(C(C)(C)C(=O)OC)c7)s6)sc5c4c(C(C)(C)C(=O)OC)ccc2-3)c1,CCCCCCCCCCCc1c(/C=C2\C(=O)c3cc(F)c(F)cc3C2=C(C#N)C#N)sc2c1sc1c3c4nsnc4c4c5sc6c(CCCCCCCCCCC)c(/C=C7\C(=O)c8cc(F)c(F)cc8C7=C(C#N)C#N)sc6c5n(CC(CC)CCCC)c4c3n(CC(CC)CCCC)c21,0.66,25.51,50.46,8.48,8.49574836,0.185711792452829,8.29,8.48,,,,,ITO/PEDOT:PSS/PM6:Y6/FIrpic(0.5 nm)/Al,,FIrpic,FIrpic,PEDOT:PSS,,,,,,-5.56,-3.65,,-5.65,-4.09,
84521,10.1002/admi.202100850,10.1002/admi.202100850,PM6,Y6,PM6,Y6,COC(=O)C(C)(C)c1cc(C)cc(-c2sc3c4sc5cc(/C=C6/C(=O)c7cc(F)cc(c7)C(=O)/C6=C\c6cc(C(C)(C)C(=O)OC)c(-c7cc(C)cc(C(C)(C)C(=O)OC)c7)s6)sc5c4c(C(C)(C)C(=O)OC)ccc2-3)c1,CCCCCCCCCCCc1c(/C=C2\C(=O)c3cc(F)c(F)cc3C2=C(C#N)C#N)sc2c1sc1c3c4nsnc4c4c5sc6c(CCCCCCCCCCC)c(/C=C7\C(=O)c8cc(F)c(F)cc8C7=C(C#N)C#N)sc6c5n(CC(CC)CCCC)c4c3n(CC(CC)CCCC)c21,0.71,26.05,49.94,9.22,9.2366527,0.1806149674620374,9.07,9.22,,,,,ITO/PEDOT:PSS/PM6:Y6/FIrpic(1 nm)/Al,,FIrpic,FIrpic,PEDOT:PSS,,,,,,-5.56,-3.65,,-5.65,-4.09,
84522,10.1002/admi.202100850,10.1002/admi.202100850,PM6,Y6,PM6,Y6,COC(=O)C(C)(C)c1cc(C)cc(-c2sc3c4sc5cc(/C=C6/C(=O)c7cc(F)cc(c7)C(=O)/C6=C\c6cc(C(C)(C)C(=O)OC)c(-c7cc(C)cc(C(C)(C)C(=O)OC)c7)s6)sc5c4c(C(C)(C)C(=O)OC)ccc2-3)c1,CCCCCCCCCCCc1c(/C=C2\C(=O)c3cc(F)c(F)cc3C2=C(C#N)C#N)sc2c1sc1c3c4nsnc4c4c5sc6c(CCCCCCCCCCC)c(/C=C7\C(=O)c8cc(F)c(F)cc8C7=C(C#N)C#N)sc6c5n(CC(CC)CCCC)c4c3n(CC(CC)CCCC)c21,0.72,26.16,54.05,10.23,10.1804256,0.484598240469217,10.03,10.23,,,,,,,FIrpic,FIrpic,PEDOT:PSS,,,,,,-5.56,-3.65,,-5.65,-4.09,
84523,10.1002/admi.202100850,10.1002/admi.202100850,PM6,Y6,PM6,Y6,COC(=O)C(C)(C)c1cc(C)cc(-c2sc3c4sc5cc(/C=C6/C(=O)c7cc(F)cc(c7)C(=O)/C6=C\c6cc(C(C)(C)C(=O)OC)c(-c7cc(C)cc(C(C)(C)C(=O)OC)c7)s6)sc5c4c(C(C)(C)C(=O)OC)ccc2-3)c1,CCCCCCCCCCCc1c(/C=C2\C(=O)c3cc(F)c(F)cc3C2=C(C#N)C#N)sc2c1sc1c3c4nsnc4c4c5sc6c(CCCCCCCCCCC)c(/C=C7\C(=O)c8cc(F)c(F)cc8C7=C(C#N)C#N)sc6c5n(CC(CC)CCCC)c4c3n(CC(CC)CCCC)c21,0.77,23.81,56.7,10.36,10.3952079,0.3398445945946081,10.33,10.36,,,,,ITO/PEDOT:PSS/PM6:Y6/FIrpic(3 nm)/Al,,FIrpic,FIrpic,PEDOT:PSS,,,,,,-5.56,-3.65,,-5.65,-4.09,
84524,10.1002/admi.202100850,10.1002/admi.202100850,PM6,Y6,PM6,Y6,COC(=O)C(C)(C)c1cc(C)cc(-c2sc3c4sc5cc(/C=C6/C(=O)c7cc(F)cc(c7)C(=O)/C6=C\c6cc(C(C)(C)C(=O)OC)c(-c7cc(C)cc(C(C)(C)C(=O)OC)c7)s6)sc5c4c(C(C)(C)C(=O)OC)ccc2-3)c1,CCCCCCCCCCCc1c(/C=C2\C(=O)c3cc(F)c(F)cc3C2=C(C#N)C#N)sc2c1sc1c3c4nsnc4c4c5sc6c(CCCCCCCCCCC)c(/C=C7\C(=O)c8cc(F)c(F)cc8C7=C(C#N)C#N)sc6c5n(CC(CC)CCCC)c4c3n(CC(CC)CCCC)c21,0.79,24.56,60.7,11.8,11.7772568,0.1927389830508537,11.51,11.8,,,,,ITO/PEDOT:PSS/PM6:Y6/FIrpic(5 nm)/Al,,FIrpic,FIrpic,PEDOT:PSS,,,,,,-5.56,-3.65,,-5.65,-4.09,
84525,10.1002/admi.202100850,10.1002/admi.202100850,PM6,Y6,PM6,Y6,COC(=O)C(C)(C)c1cc(C)cc(-c2sc3c4sc5cc(/C=C6/C(=O)c7cc(F)cc(c7)C(=O)/C6=C\c6cc(C(C)(C)C(=O)OC)c(-c7cc(C)cc(C(C)(C)C(=O)OC)c7)s6)sc5c4c(C(C)(C)C(=O)OC)ccc2-3)c1,CCCCCCCCCCCc1c(/C=C2\C(=O)c3cc(F)c(F)cc3C2=C(C#N)C#N)sc2c1sc1c3c4nsnc4c4c5sc6c(CCCCCCCCCCC)c(/C=C7\C(=O)c8cc(F)c(F)cc8C7=C(C#N)C#N)sc6c5n(CC(CC)CCCC)c4c3n(CC(CC)CCCC)c21,0.81,24.18,63.07,12.38,12.352764060000002,0.219999515347325,12.19,12.38,,,,,ITO/PEDOT:PSS/PM6:Y6/FIrpic(8 nm)/Al,,FIrpic,FIrpic,PEDOT:PSS,,,,,,-5.56,-3.65,,-5.65,-4.09,
84526,10.1002/admi.202100850,10.1002/admi.202100850,PM6,Y6,PM6,Y6,COC(=O)C(C)(C)c1cc(C)cc(-c2sc3c4sc5cc(/C=C6/C(=O)c7cc(F)cc(c7)C(=O)/C6=C\c6cc(C(C)(C)C(=O)OC)c(-c7cc(C)cc(C(C)(C)C(=O)OC)c7)s6)sc5c4c(C(C)(C)C(=O)OC)ccc2-3)c1,CCCCCCCCCCCc1c(/C=C2\C(=O)c3cc(F)c(F)cc3C2=C(C#N)C#N)sc2c1sc1c3c4nsnc4c4c5sc6c(CCCCCCCCCCC)c(/C=C7\C(=O)c8cc(F)c(F)cc8C7=C(C#N)C#N)sc6c5n(CC(CC)CCCC)c4c3n(CC(CC)CCCC)c21,0.83,23.02,63.84,12.18,12.197653440000002,0.1449379310344984,11.81,12.18,,,,,,,FIrpic,FIrpic,,,,,,,-5.56,-3.65,,-5.65,-4.09,
84527,10.1002/admi.202100850,10.1002/admi.202100850,PM6,Y6,PM6,Y6,COC(=O)C(C)(C)c1cc(C)cc(-c2sc3c4sc5cc(/C=C6/C(=O)c7cc(F)cc(c7)C(=O)/C6=C\c6cc(C(C)(C)C(=O)OC)c(-c7cc(C)cc(C(C)(C)C(=O)OC)c7)s6)sc5c4c(C(C)(C)C(=O)OC)ccc2-3)c1,CCCCCCCCCCCc1c(/C=C2\C(=O)c3cc(F)c(F)cc3C2=C(C#N)C#N)sc2c1sc1c3c4nsnc4c4c5sc6c(CCCCCCCCCCC)c(/C=C7\C(=O)c8cc(F)c(F)cc8C7=C(C#N)C#N)sc6c5n(CC(CC)CCCC)c4c3n(CC(CC)CCCC)c21,0.81,24.84,72.08,14.57,14.50278432,0.4613293067947861,14.49,14.57,,,,,ITO/PEDOT:PSS/PM6:Y6/FIrpic(0 nm)/Liq(1 nm)/Al,conventional,FIrpic(0 nm)/Liq(1 nm),FIrpic/Liq,PEDOT:PSS,PEDOT:PSS,,,,,-5.56,-3.65,,-5.65,-4.09,
84528,10.1002/admi.202100850,10.1002/admi.202100850,PM6,Y6,PM6,Y6,COC(=O)C(C)(C)c1cc(C)cc(-c2sc3c4sc5cc(/C=C6/C(=O)c7cc(F)cc(c7)C(=O)/C6=C\c6cc(C(C)(C)C(=O)OC)c(-c7cc(C)cc(C(C)(C)C(=O)OC)c7)s6)sc5c4c(C(C)(C)C(=O)OC)ccc2-3)c1,CCCCCCCCCCCc1c(/C=C2\C(=O)c3cc(F)c(F)cc3C2=C(C#N)C#N)sc2c1sc1c3c4nsnc4c4c5sc6c(CCCCCCCCCCC)c(/C=C7\C(=O)c8cc(F)c(F)cc8C7=C(C#N)C#N)sc6c5n(CC(CC)CCCC)c4c3n(CC(CC)CCCC)c21,0.82,26.36,71.06,15.33,15.359761119999998,0.1941364644487807,15.25,15.33,,,,,ITO/PEDOT:PSS/PM6:Y6/FIrpic(1.5 nm)/Liq(1 nm)/Al,conventional,FIrpic(1.5 nm)/Liq(1 nm),FIrpic/Liq,PEDOT:PSS,PEDOT:PSS,,,,,-5.56,-3.65,,-5.65,-4.09,
84529,10.1002/admi.202100850,10.1002/admi.202100850,PM6,Y6,PM6,Y6,COC(=O)C(C)(C)c1cc(C)cc(-c2sc3c4sc5cc(/C=C6/C(=O)c7cc(F)cc(c7)C(=O)/C6=C\c6cc(C(C)(C)C(=O)OC)c(-c7cc(C)cc(C(C)(C)C(=O)OC)c7)s6)sc5c4c(C(C)(C)C(=O)OC)ccc2-3)c1,CCCCCCCCCCCc1c(/C=C2\C(=O)c3cc(F)c(F)cc3C2=C(C#N)C#N)sc2c1sc1c3c4nsnc4c4c5sc6c(CCCCCCCCCCC)c(/C=C7\C(=O)c8cc(F)c(F)cc8C7=C(C#N)C#N)sc6c5n(CC(CC)CCCC)c4c3n(CC(CC)CCCC)c21,0.82,27.45,70.3,15.85,15.823826999999996,0.1651293375394546,15.68,15.85,,,,,ITO/PEDOT:PSS/PM6:Y6/FIrpic(3 nm)/Liq(1 nm)/Al,conventional,FIrpic(3 nm)/Liq(1 nm),FIrpic/Liq,PEDOT:PSS,PEDOT:PSS,,,,,-5.56,-3.65,,-5.65,-4.09,
84530,10.1002/admi.202100850,10.1002/admi.202100850,PM6,Y6,PM6,Y6,COC(=O)C(C)(C)c1cc(C)cc(-c2sc3c4sc5cc(/C=C6/C(=O)c7cc(F)cc(c7)C(=O)/C6=C\c6cc(C(C)(C)C(=O)OC)c(-c7cc(C)cc(C(C)(C)C(=O)OC)c7)s6)sc5c4c(C(C)(C)C(=O)OC)ccc2-3)c1,CCCCCCCCCCCc1c(/C=C2\C(=O)c3cc(F)c(F)cc3C2=C(C#N)C#N)sc2c1sc1c3c4nsnc4c4c5sc6c(CCCCCCCCCCC)c(/C=C7\C(=O)c8cc(F)c(F)cc8C7=C(C#N)C#N)sc6c5n(CC(CC)CCCC)c4c3n(CC(CC)CCCC)c21,0.82,27.19,69.93,15.42,15.591452940000002,1.111886770428027,15.31,15.42,,,,,ITO/PEDOT:PSS/PM6:Y6/FIrpic(5 nm)/Liq(1 nm)/Al,conventional,FIrpic(5 nm)/Liq(1 nm),FIrpic/Liq,PEDOT:PSS,PEDOT:PSS,,,,,-5.56,-3.65,,-5.65,-4.09,
84531,10.1002/admi.202100850,10.1002/admi.202100850,PM6,Y6,PM6,Y6,COC(=O)C(C)(C)c1cc(C)cc(-c2sc3c4sc5cc(/C=C6/C(=O)c7cc(F)cc(c7)C(=O)/C6=C\c6cc(C(C)(C)C(=O)OC)c(-c7cc(C)cc(C(C)(C)C(=O)OC)c7)s6)sc5c4c(C(C)(C)C(=O)OC)ccc2-3)c1,CCCCCCCCCCCc1c(/C=C2\C(=O)c3cc(F)c(F)cc3C2=C(C#N)C#N)sc2c1sc1c3c4nsnc4c4c5sc6c(CCCCCCCCCCC)c(/C=C7\C(=O)c8cc(F)c(F)cc8C7=C(C#N)C#N)sc6c5n(CC(CC)CCCC)c4c3n(CC(CC)CCCC)c21,0.82,26.65,69.78,15.31,15.2490234,0.3982795558458643,15.16,15.31,,,,,ITO/PEDOT:PSS/PM6:Y6/FIrpic(8 nm)/Liq(1 nm)/Al,conventional,FIrpic(8 nm)/Liq(1 nm),FIrpic/Liq,PEDOT:PSS,PEDOT:PSS,,,,,-5.56,-3.65,,-5.65,-4.09,
84532,10.1002/admi.202100850,10.1002/admi.202100850,PM6,Y6,PM6,Y6,COC(=O)C(C)(C)c1cc(C)cc(-c2sc3c4sc5cc(/C=C6/C(=O)c7cc(F)cc(c7)C(=O)/C6=C\c6cc(C(C)(C)C(=O)OC)c(-c7cc(C)cc(C(C)(C)C(=O)OC)c7)s6)sc5c4c(C(C)(C)C(=O)OC)ccc2-3)c1,CCCCCCCCCCCc1c(/C=C2\C(=O)c3cc(F)c(F)cc3C2=C(C#N)C#N)sc2c1sc1c3c4nsnc4c4c5sc6c(CCCCCCCCCCC)c(/C=C7\C(=O)c8cc(F)c(F)cc8C7=C(C#N)C#N)sc6c5n(CC(CC)CCCC)c4c3n(CC(CC)CCCC)c21,0.84,27.3,64.33,14.74,14.752155599999998,0.0824667571234602,14.45,14.74,,,,,ITO/PEDOT:PSS/PM6:Y6/FIrpic(10 nm)/Liq(1 nm)/Al,conventional,FIrpic(10 nm)/Liq(1 nm),FIrpic/Liq,PEDOT:PSS,PEDOT:PSS,,,,,-5.56,-3.65,,-5.65,-4.09,
84565,10.1002/admt.202000174,10.1002/admt.202000174,PBDB-T,TzTPT-INCN,PBDB-T,TzTPT-INCN,CCCCC(CC)Cc1ccc(-c2c3cc(-c4ccc(-c5sc(-c6cccs6)c6c5C(=O)c5c(CC(CC)CCCC)sc(CC(CC)CCCC)c5C6=O)s4)sc3c(-c3ccc(CC(CC)CCCC)s3)c3ccsc23)s1,,1.01,8.94,47.0,4.39,4.243817999999999,3.3298861047836104,4.25,4.39,,,,,ITO/PEDOT:PSS/PBDB-T/acceptor/ZnO/Al,SQD bilayer OPV,ZnO,,PEDOT:PSS,,,PBDB-T: chlorobenzene; acceptor: dichloromethane,,100.0,-5.33,-3.48,,,,
84566,10.1002/admt.202000174,10.1002/admt.202000174,PBDB-T,TzTPT-INCN,PBDB-T,TzTPT-INCN,CCCCC(CC)Cc1ccc(-c2c3cc(-c4ccc(-c5sc(-c6cccs6)c6c5C(=O)c5c(CC(CC)CCCC)sc(CC(CC)CCCC)c5C6=O)s4)sc3c(-c3ccc(CC(CC)CCCC)s3)c3ccsc23)s1,,1.02,8.98,51.0,4.89,4.6713960000000005,4.470429447852744,4.65,4.89,,,,,ITO/PEDOT:PSS/PBDB-T/acceptor/ZnO/Al,SQD bilayer OPV,ZnO,,PEDOT:PSS,,,PBDB-T: chlorobenzene; acceptor: dichloromethane,,100.0,-5.33,-3.48,,,,
84567,10.1002/admt.202000174,10.1002/admt.202000174,PBDB-T,TzTPT-INCN,PBDB-T,TzTPT-INCN,CCCCC(CC)Cc1ccc(-c2c3cc(-c4ccc(-c5sc(-c6cccs6)c6c5C(=O)c5c(CC(CC)CCCC)sc(CC(CC)CCCC)c5C6=O)s4)sc3c(-c3ccc(CC(CC)CCCC)s3)c3ccsc23)s1,,1.03,8.26,53.0,4.67,4.509134,3.444668094218424,4.48,4.67,,,,,ITO/PEDOT:PSS/PBDB-T/acceptor/ZnO/Al,SQD bilayer OPV,ZnO,,PEDOT:PSS,,,PBDB-T: chlorobenzene; acceptor: dichloromethane,,150.0,-5.33,-3.48,,,,
84568,10.1002/admt.202000174,10.1002/admt.202000174,PBDB-T,TzTPT-INCN,PBDB-T,TzTPT-INCN,CCCCC(CC)Cc1ccc(-c2c3cc(-c4ccc(-c5sc(-c6cccs6)c6c5C(=O)c5c(CC(CC)CCCC)sc(CC(CC)CCCC)c5C6=O)s4)sc3c(-c3ccc(CC(CC)CCCC)s3)c3ccsc23)s1,,1.02,7.74,51.0,4.29,4.026348,6.145734265734276,4.06,4.29,,,,,ITO/PEDOT:PSS/PBDB-T/acceptor/ZnO/Al,SQD bilayer OPV,ZnO,,PEDOT:PSS,,,PBDB-T: chlorobenzene; acceptor: dichloromethane,,180.0,-5.33,-3.48,,,,
84569,10.1002/admt.202000174,10.1002/admt.202000174,PBDB-T,TzCDT-INCN,PBDB-T,TzCDT-INCN,CCCCC(CC)Cc1ccc(-c2c3cc(-c4ccc(-c5sc(-c6cccs6)c6c5C(=O)c5c(CC(CC)CCCC)sc(CC(CC)CCCC)c5C6=O)s4)sc3c(-c3ccc(CC(CC)CCCC)s3)c3ccsc23)s1,,0.87,11.08,68.0,6.69,6.554928,2.019013452914799,6.58,6.69,,,,,ITO/PEDOT:PSS/PBDB-T/acceptor/ZnO/Al,SQD bilayer OPV,ZnO,,PEDOT:PSS,,,PBDB-T: chlorobenzene; acceptor: dichloromethane,,,-5.33,-3.48,,,,
84570,10.1002/admt.202000174,10.1002/admt.202000174,PBDB-T,TzCDT-INCN,PBDB-T,TzCDT-INCN,CCCCC(CC)Cc1ccc(-c2c3cc(-c4ccc(-c5sc(-c6cccs6)c6c5C(=O)c5c(CC(CC)CCCC)sc(CC(CC)CCCC)c5C6=O)s4)sc3c(-c3ccc(CC(CC)CCCC)s3)c3ccsc23)s1,,0.85,11.45,71.0,7.0,6.910075000000001,1.284642857142845,6.9,7.0,,,,,ITO/PEDOT:PSS/PBDB-T/acceptor/ZnO/Al,SQD bilayer OPV,ZnO,,PEDOT:PSS,,,PBDB-T: chlorobenzene; acceptor: dichloromethane,,100.0,-5.33,-3.48,,,,
84571,10.1002/admt.202000174,10.1002/admt.202000174,PBDB-T,TzCDT-INCN,PBDB-T,TzCDT-INCN,CCCCC(CC)Cc1ccc(-c2c3cc(-c4ccc(-c5sc(-c6cccs6)c6c5C(=O)c5c(CC(CC)CCCC)sc(CC(CC)CCCC)c5C6=O)s4)sc3c(-c3ccc(CC(CC)CCCC)s3)c3ccsc23)s1,,0.81,12.42,72.0,7.26,7.243344,0.2294214876033089,7.18,7.26,,,,,ITO/PEDOT:PSS/PBDB-T/acceptor/ZnO/Al,SQD bilayer OPV,ZnO,,PEDOT:PSS,,,PBDB-T: chlorobenzene; acceptor: dichloromethane,,150.0,-5.33,-3.48,,,,
84572,10.1002/admt.202000174,10.1002/admt.202000174,PBDB-T,TzCDT-INCN,PBDB-T,TzCDT-INCN,CCCCC(CC)Cc1ccc(-c2c3cc(-c4ccc(-c5sc(-c6cccs6)c6c5C(=O)c5c(CC(CC)CCCC)sc(CC(CC)CCCC)c5C6=O)s4)sc3c(-c3ccc(CC(CC)CCCC)s3)c3ccsc23)s1,,0.77,9.56,61.0,4.63,4.490332,3.0165874730021485,4.48,4.63,,,,,ITO/PEDOT:PSS/PBDB-T/acceptor/ZnO/Al,SQD bilayer OPV,ZnO,,PEDOT:PSS,,,PBDB-T: chlorobenzene; acceptor: dichloromethane,,220.0,-5.33,-3.48,,,,
84590,10.1002/adom.202101246,10.1002/adom.202101246,PTB7-Th,IEICO-4F,PTB7-Th,IEICO-4F,CCCCC(CC)COC(=O)c1sc2csc(-c3cc4c(-c5ccc(CC(CC)CCCC)s5)c5sccc5c(-c5ccc(CC(CC)CCCC)s5)c4s3)c2c1F,CCCCCCc1ccc(C2(c3ccc(CCCCCC)cc3)c3cc4c(cc3-c3sc(-c5sc(/C=C6\C(=O)c7cc(F)c(F)cc7C6=C(C#N)C#N)cc5OCC(CC)CCCC)cc32)C(c2ccc(CCCCCC)cc2)(c2ccc(CCCCCC)cc2)c2cc(-c3scc(/C=C5/C(=O)c6cc(F)c(F)cc6C5=C(C#N)C#N)c3OCC(CC)CCCC)sc2-4)cc1,0.73,22.61,63.24,10.41,10.43795172,0.2685083573486936,10.02,10.41,,,,,ITO/TIPD/active layer/MoO3/Ag,,TIPD,TIPD,MoO3,MoO3,140.0,,,,-5.21,-3.6,,-5.44,-4.19,
84592,10.1002/adom.202101246,10.1002/adom.202101246,PBDB-TF,IT-4F,PM6,IT-4F,COC(=O)C(C)(C)c1cc(C)cc(-c2sc3c4sc5cc(/C=C6/C(=O)c7cc(F)cc(c7)C(=O)/C6=C\c6cc(C(C)(C)C(=O)OC)c(-c7cc(C)cc(C(C)(C)C(=O)OC)c7)s6)sc5c4c(C(C)(C)C(=O)OC)ccc2-3)c1,CCCCCCc1ccc(C2(c3ccc(CCCCCC)cc3)c3cc4c(cc3-c3sc5cc(/C=C6\C(=O)c7cc(F)c(F)cc7C6=C(C#N)C#N)sc5c32)C(c2ccc(CCCCCC)cc2)(c2ccc(CCCCCC)cc2)c2c-4sc3cc(/C=C4\C(=O)c5cc(F)c(F)cc5C4=C(C#N)C#N)sc23)cc1,0.86,20.47,75.1,13.19,13.220754199999998,0.2331630022744407,12.66,13.19,,,,,ITO/TIPD/active layer/MoO3/Ag,,TIPD,TIPD,MoO3,MoO3,105.0,,,,-5.49,-3.64,,-5.66,-4.14,
84595,10.1002/adom.202202283,10.1002/adom.202202283,PM6,Y6,PM6,Y6,COC(=O)C(C)(C)c1cc(C)cc(-c2sc3c4sc5cc(/C=C6/C(=O)c7cc(F)cc(c7)C(=O)/C6=C\c6cc(C(C)(C)C(=O)OC)c(-c7cc(C)cc(C(C)(C)C(=O)OC)c7)s6)sc5c4c(C(C)(C)C(=O)OC)ccc2-3)c1,CCCCCCCCCCCc1c(/C=C2\C(=O)c3cc(F)c(F)cc3C2=C(C#N)C#N)sc2c1sc1c3c4nsnc4c4c5sc6c(CCCCCCCCCCC)c(/C=C7\C(=O)c8cc(F)c(F)cc8C7=C(C#N)C#N)sc6c5n(CC(CC)CCCC)c4c3n(CC(CC)CCCC)c21,0.49,7.63,61.34,2.29,2.29331858,0.1449161572052287,2.29,,,,,,,,,,,,,,,,-5.56,-3.65,,-5.65,-4.09,
84596,10.1002/adom.202202283,10.1002/adom.202202283,PM6,Y6,PM6,Y6,COC(=O)C(C)(C)c1cc(C)cc(-c2sc3c4sc5cc(/C=C6/C(=O)c7cc(F)cc(c7)C(=O)/C6=C\c6cc(C(C)(C)C(=O)OC)c(-c7cc(C)cc(C(C)(C)C(=O)OC)c7)s6)sc5c4c(C(C)(C)C(=O)OC)ccc2-3)c1,CCCCCCCCCCCc1c(/C=C2\C(=O)c3cc(F)c(F)cc3C2=C(C#N)C#N)sc2c1sc1c3c4nsnc4c4c5sc6c(CCCCCCCCCCC)c(/C=C7\C(=O)c8cc(F)c(F)cc8C7=C(C#N)C#N)sc6c5n(CC(CC)CCCC)c4c3n(CC(CC)CCCC)c21,0.49,7.65,61.38,2.32,2.3008293,0.826323275862054,2.32,,,,,,,,,,,,,,,,-5.56,-3.65,,-5.65,-4.09,
84597,10.1002/adom.202202283,10.1002/adom.202202283,PM6,Y6,PM6,Y6,COC(=O)C(C)(C)c1cc(C)cc(-c2sc3c4sc5cc(/C=C6/C(=O)c7cc(F)cc(c7)C(=O)/C6=C\c6cc(C(C)(C)C(=O)OC)c(-c7cc(C)cc(C(C)(C)C(=O)OC)c7)s6)sc5c4c(C(C)(C)C(=O)OC)ccc2-3)c1,CCCCCCCCCCCc1c(/C=C2\C(=O)c3cc(F)c(F)cc3C2=C(C#N)C#N)sc2c1sc1c3c4nsnc4c4c5sc6c(CCCCCCCCCCC)c(/C=C7\C(=O)c8cc(F)c(F)cc8C7=C(C#N)C#N)sc6c5n(CC(CC)CCCC)c4c3n(CC(CC)CCCC)c21,0.49,8.21,61.05,2.47,2.45598045,0.5675931174089245,2.47,,,,,,,,,,,,,,,,-5.56,-3.65,,-5.65,-4.09,
84598,10.1002/adom.202202283,10.1002/adom.202202283,PM6,Y6,PM6,Y6,COC(=O)C(C)(C)c1cc(C)cc(-c2sc3c4sc5cc(/C=C6/C(=O)c7cc(F)cc(c7)C(=O)/C6=C\c6cc(C(C)(C)C(=O)OC)c(-c7cc(C)cc(C(C)(C)C(=O)OC)c7)s6)sc5c4c(C(C)(C)C(=O)OC)ccc2-3)c1,CCCCCCCCCCCc1c(/C=C2\C(=O)c3cc(F)c(F)cc3C2=C(C#N)C#N)sc2c1sc1c3c4nsnc4c4c5sc6c(CCCCCCCCCCC)c(/C=C7\C(=O)c8cc(F)c(F)cc8C7=C(C#N)C#N)sc6c5n(CC(CC)CCCC)c4c3n(CC(CC)CCCC)c21,0.79,7.3,76.08,4.38,4.3875336,0.1720000000000082,4.38,,,,,,,PM6:Y6 cell,,,,,,,,,-5.56,-3.65,,-5.65,-4.09,
84599,10.1002/adom.202202283,10.1002/adom.202202283,PM6,Y6,PM6,Y6,COC(=O)C(C)(C)c1cc(C)cc(-c2sc3c4sc5cc(/C=C6/C(=O)c7cc(F)cc(c7)C(=O)/C6=C\c6cc(C(C)(C)C(=O)OC)c(-c7cc(C)cc(C(C)(C)C(=O)OC)c7)s6)sc5c4c(C(C)(C)C(=O)OC)ccc2-3)c1,CCCCCCCCCCCc1c(/C=C2\C(=O)c3cc(F)c(F)cc3C2=C(C#N)C#N)sc2c1sc1c3c4nsnc4c4c5sc6c(CCCCCCCCCCC)c(/C=C7\C(=O)c8cc(F)c(F)cc8C7=C(C#N)C#N)sc6c5n(CC(CC)CCCC)c4c3n(CC(CC)CCCC)c21,0.79,7.71,76.1,4.62,4.6351749,0.3284610389610364,4.62,,,,,,,PM6:Y6 cell,,,,,,,,,-5.56,-3.65,,-5.65,-4.09,
84600,10.1002/adom.202202283,10.1002/adom.202202283,PM6,Y6,PM6,Y6,COC(=O)C(C)(C)c1cc(C)cc(-c2sc3c4sc5cc(/C=C6/C(=O)c7cc(F)cc(c7)C(=O)/C6=C\c6cc(C(C)(C)C(=O)OC)c(-c7cc(C)cc(C(C)(C)C(=O)OC)c7)s6)sc5c4c(C(C)(C)C(=O)OC)ccc2-3)c1,CCCCCCCCCCCc1c(/C=C2\C(=O)c3cc(F)c(F)cc3C2=C(C#N)C#N)sc2c1sc1c3c4nsnc4c4c5sc6c(CCCCCCCCCCC)c(/C=C7\C(=O)c8cc(F)c(F)cc8C7=C(C#N)C#N)sc6c5n(CC(CC)CCCC)c4c3n(CC(CC)CCCC)c21,0.79,8.15,76.08,4.92,4.898410800000001,0.4388048780487664,4.92,,,,,,,PM6:Y6 cell,,,,,,,,,-5.56,-3.65,,-5.65,-4.09,
84601,10.1002/adom.202302285,10.1002/adom.202302285,PM6,Y6,PM6,Y6,COC(=O)C(C)(C)c1cc(C)cc(-c2sc3c4sc5cc(/C=C6/C(=O)c7cc(F)cc(c7)C(=O)/C6=C\c6cc(C(C)(C)C(=O)OC)c(-c7cc(C)cc(C(C)(C)C(=O)OC)c7)s6)sc5c4c(C(C)(C)C(=O)OC)ccc2-3)c1,CCCCCCCCCCCc1c(/C=C2\C(=O)c3cc(F)c(F)cc3C2=C(C#N)C#N)sc2c1sc1c3c4nsnc4c4c5sc6c(CCCCCCCCCCC)c(/C=C7\C(=O)c8cc(F)c(F)cc8C7=C(C#N)C#N)sc6c5n(CC(CC)CCCC)c4c3n(CC(CC)CCCC)c21,,,,11.61,,,,,,,,,ITO/PEDOT:PSS/active layer/PDIN/Au/Ag,conventional,PDIN,PDIN,PEDOT:PSS,PEDOT:PSS,,,,,-5.56,-3.65,,-5.65,-4.09,
84602,10.1002/adom.202302285,10.1002/adom.202302285,PM6,Y6,PM6,Y6,COC(=O)C(C)(C)c1cc(C)cc(-c2sc3c4sc5cc(/C=C6/C(=O)c7cc(F)cc(c7)C(=O)/C6=C\c6cc(C(C)(C)C(=O)OC)c(-c7cc(C)cc(C(C)(C)C(=O)OC)c7)s6)sc5c4c(C(C)(C)C(=O)OC)ccc2-3)c1,CCCCCCCCCCCc1c(/C=C2\C(=O)c3cc(F)c(F)cc3C2=C(C#N)C#N)sc2c1sc1c3c4nsnc4c4c5sc6c(CCCCCCCCCCC)c(/C=C7\C(=O)c8cc(F)c(F)cc8C7=C(C#N)C#N)sc6c5n(CC(CC)CCCC)c4c3n(CC(CC)CCCC)c21,,,,11.66,,,,,,,,,ITO/PEDOT:PSS/active layer/PDIN/Au/Ag,conventional,PDIN,PDIN,PEDOT:PSS,PEDOT:PSS,,,,,-5.56,-3.65,,-5.65,-4.09,
84603,10.1002/adom.202302285,10.1002/adom.202302285,PM6,Y6,PM6,Y6,COC(=O)C(C)(C)c1cc(C)cc(-c2sc3c4sc5cc(/C=C6/C(=O)c7cc(F)cc(c7)C(=O)/C6=C\c6cc(C(C)(C)C(=O)OC)c(-c7cc(C)cc(C(C)(C)C(=O)OC)c7)s6)sc5c4c(C(C)(C)C(=O)OC)ccc2-3)c1,CCCCCCCCCCCc1c(/C=C2\C(=O)c3cc(F)c(F)cc3C2=C(C#N)C#N)sc2c1sc1c3c4nsnc4c4c5sc6c(CCCCCCCCCCC)c(/C=C7\C(=O)c8cc(F)c(F)cc8C7=C(C#N)C#N)sc6c5n(CC(CC)CCCC)c4c3n(CC(CC)CCCC)c21,,,,11.44,,,,,,,,,ITO/PEDOT:PSS/active layer/PDIN/Au/Ag,conventional,PDIN,PDIN,PEDOT:PSS,PEDOT:PSS,,,,,-5.56,-3.65,,-5.65,-4.09,
84604,10.1002/adom.202302285,10.1002/adom.202302285,PBDB-T,DO-4F,PBDB-T,DO-4F,CCCCC(CC)Cc1ccc(-c2c3cc(-c4ccc(-c5sc(-c6cccs6)c6c5C(=O)c5c(CC(CC)CCCC)sc(CC(CC)CCCC)c5C6=O)s4)sc3c(-c3ccc(CC(CC)CCCC)s3)c3ccsc23)s1,CCCCCCCCCc1c(/C=C2\C(=O)c3cc(F)c(F)cc3C2=C(C#N)C#N)sc2c1sc1c3c4nsnc4c4c5sc(-c6sc(/C=C7\C(=O)c8cc(F)c(F)cc8C7=C(C#N)C#N)cc6OCCCCCCCC)c(OCCCCCCCC)c5n(C)c4c3n(C)c21,,,,13.3,,,,,,,,,ITO/PEDOT:PSS/active layer/PDIN/Au/Ag,conventional,PDIN,PDIN,PEDOT:PSS,PEDOT:PSS,,,,,-5.33,-3.48,,,,
84606,10.1002/adom.202302285,10.1002/adom.202302285,PBDB-T,DO-4F,PBDB-T,DO-4F,CCCCC(CC)Cc1ccc(-c2c3cc(-c4ccc(-c5sc(-c6cccs6)c6c5C(=O)c5c(CC(CC)CCCC)sc(CC(CC)CCCC)c5C6=O)s4)sc3c(-c3ccc(CC(CC)CCCC)s3)c3ccsc23)s1,CCCCCCCCCc1c(/C=C2\C(=O)c3cc(F)c(F)cc3C2=C(C#N)C#N)sc2c1sc1c3c4nsnc4c4c5sc(-c6sc(/C=C7\C(=O)c8cc(F)c(F)cc8C7=C(C#N)C#N)cc6OCCCCCCCC)c(OCCCCCCCC)c5n(C)c4c3n(C)c21,,,,13.4,,,,,,,,,ITO/PEDOT:PSS/active layer/PDIN/Au/Ag,conventional,PDIN,PDIN,PEDOT:PSS,PEDOT:PSS,,,,,-5.33,-3.48,,,,
84610,10.1002/adom.202302285,10.1002/adom.202302285,PM6,Y6,PM6,Y6,COC(=O)C(C)(C)c1cc(C)cc(-c2sc3c4sc5cc(/C=C6/C(=O)c7cc(F)cc(c7)C(=O)/C6=C\c6cc(C(C)(C)C(=O)OC)c(-c7cc(C)cc(C(C)(C)C(=O)OC)c7)s6)sc5c4c(C(C)(C)C(=O)OC)ccc2-3)c1,CCCCCCCCCCCc1c(/C=C2\C(=O)c3cc(F)c(F)cc3C2=C(C#N)C#N)sc2c1sc1c3c4nsnc4c4c5sc6c(CCCCCCCCCCC)c(/C=C7\C(=O)c8cc(F)c(F)cc8C7=C(C#N)C#N)sc6c5n(CC(CC)CCCC)c4c3n(CC(CC)CCCC)c21,,,,14.04,,,,,,,,,ITO/PEDOT:PSS/active layer/PDIN/Au/Ag,conventional,PDIN,PDIN,PEDOT:PSS,PEDOT:PSS,,,,,-5.56,-3.65,,-5.65,-4.09,
84611,10.1002/adom.202302285,10.1002/adom.202302285,PM6,Y6,PM6,Y6,COC(=O)C(C)(C)c1cc(C)cc(-c2sc3c4sc5cc(/C=C6/C(=O)c7cc(F)cc(c7)C(=O)/C6=C\c6cc(C(C)(C)C(=O)OC)c(-c7cc(C)cc(C(C)(C)C(=O)OC)c7)s6)sc5c4c(C(C)(C)C(=O)OC)ccc2-3)c1,CCCCCCCCCCCc1c(/C=C2\C(=O)c3cc(F)c(F)cc3C2=C(C#N)C#N)sc2c1sc1c3c4nsnc4c4c5sc6c(CCCCCCCCCCC)c(/C=C7\C(=O)c8cc(F)c(F)cc8C7=C(C#N)C#N)sc6c5n(CC(CC)CCCC)c4c3n(CC(CC)CCCC)c21,,,,14.6,,,,,,,,,ITO/PEDOT:PSS/active layer/PDIN/Au/Ag,conventional,PDIN,PDIN,PEDOT:PSS,PEDOT:PSS,,,,,-5.56,-3.65,,-5.65,-4.09,
84612,10.1002/adom.202302285,10.1002/adom.202302285,PM6,Y6,PM6,Y6,COC(=O)C(C)(C)c1cc(C)cc(-c2sc3c4sc5cc(/C=C6/C(=O)c7cc(F)cc(c7)C(=O)/C6=C\c6cc(C(C)(C)C(=O)OC)c(-c7cc(C)cc(C(C)(C)C(=O)OC)c7)s6)sc5c4c(C(C)(C)C(=O)OC)ccc2-3)c1,CCCCCCCCCCCc1c(/C=C2\C(=O)c3cc(F)c(F)cc3C2=C(C#N)C#N)sc2c1sc1c3c4nsnc4c4c5sc6c(CCCCCCCCCCC)c(/C=C7\C(=O)c8cc(F)c(F)cc8C7=C(C#N)C#N)sc6c5n(CC(CC)CCCC)c4c3n(CC(CC)CCCC)c21,,,,14.28,,,,,,,,,ITO/PEDOT:PSS/active layer/PDIN/Au/Ag,conventional,PDIN,PDIN,PEDOT:PSS,PEDOT:PSS,,,,,-5.56,-3.65,,-5.65,-4.09,
84613,10.1002/adom.202302285,10.1002/adom.202302285,PM6,L8-BO,PM6,L8-BO,COC(=O)C(C)(C)c1cc(C)cc(-c2sc3c4sc5cc(/C=C6/C(=O)c7cc(F)cc(c7)C(=O)/C6=C\c6cc(C(C)(C)C(=O)OC)c(-c7cc(C)cc(C(C)(C)C(=O)OC)c7)s6)sc5c4c(C(C)(C)C(=O)OC)ccc2-3)c1,CCCCCCC(CCCC)Cc1c(/C=C2\C(=O)c3cc(F)c(F)cc3C2=C(C#N)C#N)sc2c1SC1c3c(c4c(c5nsnc35)c3sc5c(CC(CCCC)CCCCCC)c(/C=C6\C(=O)c7cc(F)c(F)cc7C6=C(C#N)C#N)sc5c3n4CC(CC)CCCC)N(CC(CC)CCCC)C21,,,,13.8,,,,,,,,,ITO/PEDOT:PSS/active layer/PDIN/Au/Ag,conventional,PDIN,PDIN,PEDOT:PSS,PEDOT:PSS,,,,,-5.56,-3.65,,-5.68,-3.9,
84614,10.1002/adom.202302285,10.1002/adom.202302285,PM6,L8-BO,PM6,L8-BO,COC(=O)C(C)(C)c1cc(C)cc(-c2sc3c4sc5cc(/C=C6/C(=O)c7cc(F)cc(c7)C(=O)/C6=C\c6cc(C(C)(C)C(=O)OC)c(-c7cc(C)cc(C(C)(C)C(=O)OC)c7)s6)sc5c4c(C(C)(C)C(=O)OC)ccc2-3)c1,CCCCCCC(CCCC)Cc1c(/C=C2\C(=O)c3cc(F)c(F)cc3C2=C(C#N)C#N)sc2c1SC1c3c(c4c(c5nsnc35)c3sc5c(CC(CCCC)CCCCCC)c(/C=C6\C(=O)c7cc(F)c(F)cc7C6=C(C#N)C#N)sc5c3n4CC(CC)CCCC)N(CC(CC)CCCC)C21,,,,13.31,,,,,,,,,ITO/PEDOT:PSS/active layer/PDIN/Au/Ag,conventional,PDIN,PDIN,PEDOT:PSS,PEDOT:PSS,,,,,-5.56,-3.65,,-5.68,-3.9,
84615,10.1002/adom.202302285,10.1002/adom.202302285,PM6,L8-BO,PM6,L8-BO,COC(=O)C(C)(C)c1cc(C)cc(-c2sc3c4sc5cc(/C=C6/C(=O)c7cc(F)cc(c7)C(=O)/C6=C\c6cc(C(C)(C)C(=O)OC)c(-c7cc(C)cc(C(C)(C)C(=O)OC)c7)s6)sc5c4c(C(C)(C)C(=O)OC)ccc2-3)c1,CCCCCCC(CCCC)Cc1c(/C=C2\C(=O)c3cc(F)c(F)cc3C2=C(C#N)C#N)sc2c1SC1c3c(c4c(c5nsnc35)c3sc5c(CC(CCCC)CCCCCC)c(/C=C6\C(=O)c7cc(F)c(F)cc7C6=C(C#N)C#N)sc5c3n4CC(CC)CCCC)N(CC(CC)CCCC)C21,,,,13.2,,,,,,,,,ITO/PEDOT:PSS/active layer/PDIN/Au/Ag,conventional,PDIN,PDIN,PEDOT:PSS,PEDOT:PSS,,,,,-5.56,-3.65,,-5.68,-3.9,
84616,10.1002/adom.202302285,10.1002/adom.202302285,PM6,L8-BO,PM6,L8-BO,COC(=O)C(C)(C)c1cc(C)cc(-c2sc3c4sc5cc(/C=C6/C(=O)c7cc(F)cc(c7)C(=O)/C6=C\c6cc(C(C)(C)C(=O)OC)c(-c7cc(C)cc(C(C)(C)C(=O)OC)c7)s6)sc5c4c(C(C)(C)C(=O)OC)ccc2-3)c1,CCCCCCC(CCCC)Cc1c(/C=C2\C(=O)c3cc(F)c(F)cc3C2=C(C#N)C#N)sc2c1SC1c3c(c4c(c5nsnc35)c3sc5c(CC(CCCC)CCCCCC)c(/C=C6\C(=O)c7cc(F)c(F)cc7C6=C(C#N)C#N)sc5c3n4CC(CC)CCCC)N(CC(CC)CCCC)C21,0.881,25.46,76.77,17.22,17.219710602,0.0016805923344924,,,,,,,ITO/PEDOT:PSS/active layer/PDIN/Au/Ag,conventional,PDIN,PDIN,PEDOT:PSS,PEDOT:PSS,1.0,,,,-5.56,-3.65,,-5.68,-3.9,
84617,10.1002/adom.202302285,10.1002/adom.202302285,PM6,L8-BO,PM6,L8-BO,COC(=O)C(C)(C)c1cc(C)cc(-c2sc3c4sc5cc(/C=C6/C(=O)c7cc(F)cc(c7)C(=O)/C6=C\c6cc(C(C)(C)C(=O)OC)c(-c7cc(C)cc(C(C)(C)C(=O)OC)c7)s6)sc5c4c(C(C)(C)C(=O)OC)ccc2-3)c1,CCCCCCC(CCCC)Cc1c(/C=C2\C(=O)c3cc(F)c(F)cc3C2=C(C#N)C#N)sc2c1SC1c3c(c4c(c5nsnc35)c3sc5c(CC(CCCC)CCCCCC)c(/C=C6\C(=O)c7cc(F)c(F)cc7C6=C(C#N)C#N)sc5c3n4CC(CC)CCCC)N(CC(CC)CCCC)C21,0.885,23.51,77.19,16.06,16.060421565000002,0.0026249377335208,,,,,,,ITO/PEDOT:PSS/active layer/PDIN/Au/Ag,conventional,PDIN,PDIN,PEDOT:PSS,PEDOT:PSS,,,,,-5.56,-3.65,,-5.68,-3.9,
84618,10.1002/adom.202302285,10.1002/adom.202302285,PM6,L8-BO,PM6,L8-BO,COC(=O)C(C)(C)c1cc(C)cc(-c2sc3c4sc5cc(/C=C6/C(=O)c7cc(F)cc(c7)C(=O)/C6=C\c6cc(C(C)(C)C(=O)OC)c(-c7cc(C)cc(C(C)(C)C(=O)OC)c7)s6)sc5c4c(C(C)(C)C(=O)OC)ccc2-3)c1,CCCCCCC(CCCC)Cc1c(/C=C2\C(=O)c3cc(F)c(F)cc3C2=C(C#N)C#N)sc2c1SC1c3c(c4c(c5nsnc35)c3sc5c(CC(CCCC)CCCCCC)c(/C=C6\C(=O)c7cc(F)c(F)cc7C6=C(C#N)C#N)sc5c3n4CC(CC)CCCC)N(CC(CC)CCCC)C21,0.889,21.85,77.58,15.07,15.069643470000004,0.0023658261446429,,,,,,,ITO/PEDOT:PSS/active layer/PDIN/Au/Ag,conventional,PDIN,PDIN,PEDOT:PSS,PEDOT:PSS,,,,,-5.56,-3.65,,-5.68,-3.9,
84619,10.1002/adom.202302285,10.1002/adom.202302285,PM6,L8-BO,PM6,L8-BO,COC(=O)C(C)(C)c1cc(C)cc(-c2sc3c4sc5cc(/C=C6/C(=O)c7cc(F)cc(c7)C(=O)/C6=C\c6cc(C(C)(C)C(=O)OC)c(-c7cc(C)cc(C(C)(C)C(=O)OC)c7)s6)sc5c4c(C(C)(C)C(=O)OC)ccc2-3)c1,CCCCCCC(CCCC)Cc1c(/C=C2\C(=O)c3cc(F)c(F)cc3C2=C(C#N)C#N)sc2c1SC1c3c(c4c(c5nsnc35)c3sc5c(CC(CCCC)CCCCCC)c(/C=C6\C(=O)c7cc(F)c(F)cc7C6=C(C#N)C#N)sc5c3n4CC(CC)CCCC)N(CC(CC)CCCC)C21,0.892,20.52,77.52,14.19,14.189136768,0.0060833826638379,,,,,,,ITO/PEDOT:PSS/active layer/PDIN/Au/Ag,conventional,PDIN,PDIN,PEDOT:PSS,PEDOT:PSS,,,,,-5.56,-3.65,,-5.68,-3.9,
84620,10.1002/adom.202302285,10.1002/adom.202302285,PM6,L8-BO,PM6,L8-BO,COC(=O)C(C)(C)c1cc(C)cc(-c2sc3c4sc5cc(/C=C6/C(=O)c7cc(F)cc(c7)C(=O)/C6=C\c6cc(C(C)(C)C(=O)OC)c(-c7cc(C)cc(C(C)(C)C(=O)OC)c7)s6)sc5c4c(C(C)(C)C(=O)OC)ccc2-3)c1,CCCCCCC(CCCC)Cc1c(/C=C2\C(=O)c3cc(F)c(F)cc3C2=C(C#N)C#N)sc2c1SC1c3c(c4c(c5nsnc35)c3sc5c(CC(CCCC)CCCCCC)c(/C=C6\C(=O)c7cc(F)c(F)cc7C6=C(C#N)C#N)sc5c3n4CC(CC)CCCC)N(CC(CC)CCCC)C21,0.872,18.05,73.25,11.53,11.529257,0.0064440589765822,,,,,,,ITO/PEDOT:PSS/active layer/PDIN/Au/Ag,conventional,PDIN,PDIN,PEDOT:PSS,PEDOT:PSS,,,,,-5.56,-3.65,,-5.68,-3.9,
84621,10.1002/adom.202302285,10.1002/adom.202302285,PM6,L8-BO,PM6,L8-BO,COC(=O)C(C)(C)c1cc(C)cc(-c2sc3c4sc5cc(/C=C6/C(=O)c7cc(F)cc(c7)C(=O)/C6=C\c6cc(C(C)(C)C(=O)OC)c(-c7cc(C)cc(C(C)(C)C(=O)OC)c7)s6)sc5c4c(C(C)(C)C(=O)OC)ccc2-3)c1,CCCCCCC(CCCC)Cc1c(/C=C2\C(=O)c3cc(F)c(F)cc3C2=C(C#N)C#N)sc2c1SC1c3c(c4c(c5nsnc35)c3sc5c(CC(CCCC)CCCCCC)c(/C=C6\C(=O)c7cc(F)c(F)cc7C6=C(C#N)C#N)sc5c3n4CC(CC)CCCC)N(CC(CC)CCCC)C21,0.88,19.74,75.99,13.2,13.200374879999996,0.0028399999999787,,,,,,,ITO/PEDOT:PSS/active layer/PDIN/Au/Ag,conventional,PDIN,PDIN,PEDOT:PSS,PEDOT:PSS,1.0,,,,-5.56,-3.65,,-5.68,-3.9,
84622,10.1002/adom.202302285,10.1002/adom.202302285,PM6,L8-BO,PM6,L8-BO,COC(=O)C(C)(C)c1cc(C)cc(-c2sc3c4sc5cc(/C=C6/C(=O)c7cc(F)cc(c7)C(=O)/C6=C\c6cc(C(C)(C)C(=O)OC)c(-c7cc(C)cc(C(C)(C)C(=O)OC)c7)s6)sc5c4c(C(C)(C)C(=O)OC)ccc2-3)c1,CCCCCCC(CCCC)Cc1c(/C=C2\C(=O)c3cc(F)c(F)cc3C2=C(C#N)C#N)sc2c1SC1c3c(c4c(c5nsnc35)c3sc5c(CC(CCCC)CCCCCC)c(/C=C6\C(=O)c7cc(F)c(F)cc7C6=C(C#N)C#N)sc5c3n4CC(CC)CCCC)N(CC(CC)CCCC)C21,0.884,20.79,77.7,14.28,14.279985720000004,9.999999997690817e-05,,,,,,,ITO/PEDOT:PSS/active layer/PDIN/Au/Ag,conventional,PDIN,PDIN,PEDOT:PSS,PEDOT:PSS,1.0,,,,-5.56,-3.65,,-5.68,-3.9,
84623,10.1002/adom.202302285,10.1002/adom.202302285,PM6,L8-BO,PM6,L8-BO,COC(=O)C(C)(C)c1cc(C)cc(-c2sc3c4sc5cc(/C=C6/C(=O)c7cc(F)cc(c7)C(=O)/C6=C\c6cc(C(C)(C)C(=O)OC)c(-c7cc(C)cc(C(C)(C)C(=O)OC)c7)s6)sc5c4c(C(C)(C)C(=O)OC)ccc2-3)c1,CCCCCCC(CCCC)Cc1c(/C=C2\C(=O)c3cc(F)c(F)cc3C2=C(C#N)C#N)sc2c1SC1c3c(c4c(c5nsnc35)c3sc5c(CC(CCCC)CCCCCC)c(/C=C6\C(=O)c7cc(F)c(F)cc7C6=C(C#N)C#N)sc5c3n4CC(CC)CCCC)N(CC(CC)CCCC)C21,0.886,21.29,77.98,14.71,14.709320612,0.004618545207354,,,,,,,ITO/PEDOT:PSS/active layer/PDIN/Au/Ag,conventional,PDIN,PDIN,PEDOT:PSS,PEDOT:PSS,,,,,-5.56,-3.65,,-5.68,-3.9,
84624,10.1002/adom.202302285,10.1002/adom.202302285,PM6,L8-BO,PM6,L8-BO,COC(=O)C(C)(C)c1cc(C)cc(-c2sc3c4sc5cc(/C=C6/C(=O)c7cc(F)cc(c7)C(=O)/C6=C\c6cc(C(C)(C)C(=O)OC)c(-c7cc(C)cc(C(C)(C)C(=O)OC)c7)s6)sc5c4c(C(C)(C)C(=O)OC)ccc2-3)c1,CCCCCCC(CCCC)Cc1c(/C=C2\C(=O)c3cc(F)c(F)cc3C2=C(C#N)C#N)sc2c1SC1c3c(c4c(c5nsnc35)c3sc5c(CC(CCCC)CCCCCC)c(/C=C6\C(=O)c7cc(F)c(F)cc7C6=C(C#N)C#N)sc5c3n4CC(CC)CCCC)N(CC(CC)CCCC)C21,0.873,18.18,73.66,11.69,11.690681724,0.0058316852010388,,,,,,,Ag/LiF/Ag [nm]: 10/110/20,,,,,,,,,,-5.56,-3.65,,-5.68,-3.9,
84625,10.1002/adom.202302285,10.1002/adom.202302285,PM6,L8-BO,PM6,L8-BO,COC(=O)C(C)(C)c1cc(C)cc(-c2sc3c4sc5cc(/C=C6/C(=O)c7cc(F)cc(c7)C(=O)/C6=C\c6cc(C(C)(C)C(=O)OC)c(-c7cc(C)cc(C(C)(C)C(=O)OC)c7)s6)sc5c4c(C(C)(C)C(=O)OC)ccc2-3)c1,CCCCCCC(CCCC)Cc1c(/C=C2\C(=O)c3cc(F)c(F)cc3C2=C(C#N)C#N)sc2c1SC1c3c(c4c(c5nsnc35)c3sc5c(CC(CCCC)CCCCCC)c(/C=C6\C(=O)c7cc(F)c(F)cc7C6=C(C#N)C#N)sc5c3n4CC(CC)CCCC)N(CC(CC)CCCC)C21,0.881,19.78,76.38,13.31,13.310116284,0.0008736589030851,,,,,,,Ag/LiF/Ag [nm]: 15/110/25,,,,,,1.0,,,,-5.56,-3.65,,-5.68,-3.9,
84626,10.1002/adom.202302285,10.1002/adom.202302285,PM6,L8-BO,PM6,L8-BO,COC(=O)C(C)(C)c1cc(C)cc(-c2sc3c4sc5cc(/C=C6/C(=O)c7cc(F)cc(c7)C(=O)/C6=C\c6cc(C(C)(C)C(=O)OC)c(-c7cc(C)cc(C(C)(C)C(=O)OC)c7)s6)sc5c4c(C(C)(C)C(=O)OC)ccc2-3)c1,CCCCCCC(CCCC)Cc1c(/C=C2\C(=O)c3cc(F)c(F)cc3C2=C(C#N)C#N)sc2c1SC1c3c(c4c(c5nsnc35)c3sc5c(CC(CCCC)CCCCCC)c(/C=C6\C(=O)c7cc(F)c(F)cc7C6=C(C#N)C#N)sc5c3n4CC(CC)CCCC)N(CC(CC)CCCC)C21,0.884,20.98,77.48,14.37,14.369688736000002,0.0021660681976125,,,,,,,Ag/LiF/Ag [nm]: 20/110/25,,,,,,1.0,,,,-5.56,-3.65,,-5.68,-3.9,
84627,10.1002/adom.202302285,10.1002/adom.202302285,PM6,L8-BO,PM6,L8-BO,COC(=O)C(C)(C)c1cc(C)cc(-c2sc3c4sc5cc(/C=C6/C(=O)c7cc(F)cc(c7)C(=O)/C6=C\c6cc(C(C)(C)C(=O)OC)c(-c7cc(C)cc(C(C)(C)C(=O)OC)c7)s6)sc5c4c(C(C)(C)C(=O)OC)ccc2-3)c1,CCCCCCC(CCCC)Cc1c(/C=C2\C(=O)c3cc(F)c(F)cc3C2=C(C#N)C#N)sc2c1SC1c3c(c4c(c5nsnc35)c3sc5c(CC(CCCC)CCCCCC)c(/C=C6\C(=O)c7cc(F)c(F)cc7C6=C(C#N)C#N)sc5c3n4CC(CC)CCCC)N(CC(CC)CCCC)C21,0.885,21.5,78.31,14.9,14.90043525,0.0029211409396017,,,,,,,Ag/LiF/Ag [nm]: 25/110/30,,,,,,1.0,,,,-5.56,-3.65,,-5.68,-3.9,
84628,10.1002/adom.202302285,10.1002/adom.202302285,PM6,L8-BO,PM6,L8-BO,COC(=O)C(C)(C)c1cc(C)cc(-c2sc3c4sc5cc(/C=C6/C(=O)c7cc(F)cc(c7)C(=O)/C6=C\c6cc(C(C)(C)C(=O)OC)c(-c7cc(C)cc(C(C)(C)C(=O)OC)c7)s6)sc5c4c(C(C)(C)C(=O)OC)ccc2-3)c1,CCCCCCC(CCCC)Cc1c(/C=C2\C(=O)c3cc(F)c(F)cc3C2=C(C#N)C#N)sc2c1SC1c3c(c4c(c5nsnc35)c3sc5c(CC(CCCC)CCCCCC)c(/C=C6\C(=O)c7cc(F)c(F)cc7C6=C(C#N)C#N)sc5c3n4CC(CC)CCCC)N(CC(CC)CCCC)C21,0.882,20.58,76.03,13.8,13.800631068,0.0045729565217303,,,,,,,ITO/PEDOT:PSS/active layer/PDIN/Au/Ag,conventional,PDIN,PDIN,PEDOT:PSS,PEDOT:PSS,1.0,,,,-5.56,-3.65,,-5.68,-3.9,
84630,10.1002/adom.202302285,10.1002/adom.202302285,PM6,L8-BO,PM6,L8-BO,COC(=O)C(C)(C)c1cc(C)cc(-c2sc3c4sc5cc(/C=C6/C(=O)c7cc(F)cc(c7)C(=O)/C6=C\c6cc(C(C)(C)C(=O)OC)c(-c7cc(C)cc(C(C)(C)C(=O)OC)c7)s6)sc5c4c(C(C)(C)C(=O)OC)ccc2-3)c1,CCCCCCC(CCCC)Cc1c(/C=C2\C(=O)c3cc(F)c(F)cc3C2=C(C#N)C#N)sc2c1SC1c3c(c4c(c5nsnc35)c3sc5c(CC(CCCC)CCCCCC)c(/C=C6\C(=O)c7cc(F)c(F)cc7C6=C(C#N)C#N)sc5c3n4CC(CC)CCCC)N(CC(CC)CCCC)C21,0.881,19.72,75.98,13.2,13.200248536000002,0.0018828484848684,,,,,,,ITO/PEDOT:PSS/active layer/PDIN/Au/Ag,conventional,PDIN,PDIN,PEDOT:PSS,PEDOT:PSS,1.0,,,,-5.56,-3.65,,-5.68,-3.9,
84631,10.1002/adom.202401776,10.1002/adom.202401776,PM6,N3,PM6,N3,COC(=O)C(C)(C)c1cc(C)cc(-c2sc3c4sc5cc(/C=C6/C(=O)c7cc(F)cc(c7)C(=O)/C6=C\c6cc(C(C)(C)C(=O)OC)c(-c7cc(C)cc(C(C)(C)C(=O)OC)c7)s6)sc5c4c(C(C)(C)C(=O)OC)ccc2-3)c1,CCCCCCCCCCCC1=C(/C=C2\C(=O)C3=CC(F)=C(F)C=C3C2=C(C#N)C#N)SC2=C1SC1=C2N(CCC(CC)CCCC)C2=C1C1=NSN=C1C1=C2N(CCC(CC)CCCC)C2=C1SC1=C2SC(/C=C2\C(=O)C3=CC(F)=C(F)C=C3C2=C(C#N)C#N)=C1CCCCCCCCCCC,0.839,18.12,69.2,10.52,10.52025456,0.0024197718631359,10.33,10.52,,,,,ITO/PEDOT:PSS/active layer/ZnO/Sm:Ag,conventional,ZnO,ZnO,PEDOT:PSS,PEDOT:PSS,60.0,,,,-5.56,-3.65,,-5.64,-3.86,
84632,10.1002/adom.202401776,10.1002/adom.202401776,PM6,N3,PM6,N3,COC(=O)C(C)(C)c1cc(C)cc(-c2sc3c4sc5cc(/C=C6/C(=O)c7cc(F)cc(c7)C(=O)/C6=C\c6cc(C(C)(C)C(=O)OC)c(-c7cc(C)cc(C(C)(C)C(=O)OC)c7)s6)sc5c4c(C(C)(C)C(=O)OC)ccc2-3)c1,CCCCCCCCCCCC1=C(/C=C2\C(=O)C3=CC(F)=C(F)C=C3C2=C(C#N)C#N)SC2=C1SC1=C2N(CCC(CC)CCCC)C2=C1C1=NSN=C1C1=C2N(CCC(CC)CCCC)C2=C1SC1=C2SC(/C=C2\C(=O)C3=CC(F)=C(F)C=C3C2=C(C#N)C#N)=C1CCCCCCCCCCC,0.842,18.39,68.95,10.67,10.67648001,0.0607311152764821,10.59,10.67,,,,,ITO/PEDOT:PSS/active layer/ZnO/Ag,conventional,ZnO,ZnO,PEDOT:PSS,PEDOT:PSS,60.0,,,,-5.56,-3.65,,-5.64,-3.86,
84633,10.1002/adom.202401776,10.1002/adom.202401776,PM6,N3,PM6,N3,COC(=O)C(C)(C)c1cc(C)cc(-c2sc3c4sc5cc(/C=C6/C(=O)c7cc(F)cc(c7)C(=O)/C6=C\c6cc(C(C)(C)C(=O)OC)c(-c7cc(C)cc(C(C)(C)C(=O)OC)c7)s6)sc5c4c(C(C)(C)C(=O)OC)ccc2-3)c1,CCCCCCCCCCCC1=C(/C=C2\C(=O)C3=CC(F)=C(F)C=C3C2=C(C#N)C#N)SC2=C1SC1=C2N(CCC(CC)CCCC)C2=C1C1=NSN=C1C1=C2N(CCC(CC)CCCC)C2=C1SC1=C2SC(/C=C2\C(=O)C3=CC(F)=C(F)C=C3C2=C(C#N)C#N)=C1CCCCCCCCCCC,0.832,17.68,68.55,10.09,10.08354048,0.0640190287413274,10.19,,,,,,ITO/PEDOT:PSS/active layer/ZnO/Sm:Ag,conventional,ZnO,ZnO,PEDOT:PSS,PEDOT:PSS,60.0,,,,-5.56,-3.65,,-5.64,-3.86,
84634,10.1002/adom.202401776,10.1002/adom.202401776,PM6,N3,PM6,N3,COC(=O)C(C)(C)c1cc(C)cc(-c2sc3c4sc5cc(/C=C6/C(=O)c7cc(F)cc(c7)C(=O)/C6=C\c6cc(C(C)(C)C(=O)OC)c(-c7cc(C)cc(C(C)(C)C(=O)OC)c7)s6)sc5c4c(C(C)(C)C(=O)OC)ccc2-3)c1,CCCCCCCCCCCC1=C(/C=C2\C(=O)C3=CC(F)=C(F)C=C3C2=C(C#N)C#N)SC2=C1SC1=C2N(CCC(CC)CCCC)C2=C1C1=NSN=C1C1=C2N(CCC(CC)CCCC)C2=C1SC1=C2SC(/C=C2\C(=O)C3=CC(F)=C(F)C=C3C2=C(C#N)C#N)=C1CCCCCCCCCCC,0.838,16.7,52.81,7.24,7.390548259999999,2.0793958563535773,,7.24,,,,,ITO/PEDOT:PSS/active layer/ZnO/Ag,conventional,ZnO,ZnO,PEDOT:PSS,PEDOT:PSS,60.0,,,,-5.56,-3.65,,-5.64,-3.86,
84643,10.1002/adsu.202401026,10.1002/adsu.202401026,PM6,Y6,PM6,Y6,CC1=CC(=CC(=C1)C2=C3C=CC(=C4C5=C(C=C(S5)/C=C\6/C(=O)C7=CC(=CC(=C7)F)C(=O)/C6=C\C8=CC(=C(S8)C9=CC(=CC(=C9)C)C(C)(C)C(=O)OC)C(C)(C)C(=O)OC)SC4=C3S2)C(C)(C)C(=O)OC)C(C)(C)C(=O)OC,CCCCCCCCCCCc1c(/C=C2\C(=O)c3cc(F)c(F)cc3C2=C(C#N)C#N)sc2c1sc1c3c4nsnc4c4c5sc6c(CCCCCCCCCCC)c(/C=C7\C(=O)c8cc(F)c(F)cc8C7=C(C#N)C#N)sc6c5n(CC(CC)CCCC)c4c3n(CC(CC)CCCC)c21,0.83,22.4,69.0,12.8,12.82848,0.2224999999999866,12.4,12.8,1:1.2,1-chloronaphthalene,CN,,inverted,inverted,ZnO,ZnO,MoOx,,,,,,-5.56,-3.65,,-5.65,-4.09,
84644,10.1002/adsu.202401026,10.1002/adsu.202401026,PM6,Y6,PM6,Y6,CC1=CC(=CC(=C1)C2=C3C=CC(=C4C5=C(C=C(S5)/C=C\6/C(=O)C7=CC(=CC(=C7)F)C(=O)/C6=C\C8=CC(=C(S8)C9=CC(=CC(=C9)C)C(C)(C)C(=O)OC)C(C)(C)C(=O)OC)SC4=C3S2)C(C)(C)C(=O)OC)C(C)(C)C(=O)OC,CCCCCCCCCCCc1c(/C=C2\C(=O)c3cc(F)c(F)cc3C2=C(C#N)C#N)sc2c1sc1c3c4nsnc4c4c5sc6c(CCCCCCCCCCC)c(/C=C7\C(=O)c8cc(F)c(F)cc8C7=C(C#N)C#N)sc6c5n(CC(CC)CCCC)c4c3n(CC(CC)CCCC)c21,0.82,19.5,67.0,10.7,10.713299999999998,0.1242990654205532,9.8,10.7,1:1.2,1-chloronaphthalene,CN,,inverted,inverted,ZnO,ZnO,MoOx,,,,,,-5.56,-3.65,,-5.65,-4.09,
84645,10.1002/adsu.202401026,10.1002/adsu.202401026,PM6,Y6,PM6,Y6,CC1=CC(=CC(=C1)C2=C3C=CC(=C4C5=C(C=C(S5)/C=C\6/C(=O)C7=CC(=CC(=C7)F)C(=O)/C6=C\C8=CC(=C(S8)C9=CC(=CC(=C9)C)C(C)(C)C(=O)OC)C(C)(C)C(=O)OC)SC4=C3S2)C(C)(C)C(=O)OC)C(C)(C)C(=O)OC,CCCCCCCCCCCc1c(/C=C2\C(=O)c3cc(F)c(F)cc3C2=C(C#N)C#N)sc2c1sc1c3c4nsnc4c4c5sc6c(CCCCCCCCCCC)c(/C=C7\C(=O)c8cc(F)c(F)cc8C7=C(C#N)C#N)sc6c5n(CC(CC)CCCC)c4c3n(CC(CC)CCCC)c21,0.84,22.1,64.0,11.8,11.88096,0.6861016949152479,11.8,,,,,,Glass/ITO,inverted,ZnO,,MoOx,,,,,,-5.56,-3.65,,-5.65,-4.09,
84646,10.1002/adsu.202401026,10.1002/adsu.202401026,PM6,Y6,PM6,Y6,CC1=CC(=CC(=C1)C2=C3C=CC(=C4C5=C(C=C(S5)/C=C\6/C(=O)C7=CC(=CC(=C7)F)C(=O)/C6=C\C8=CC(=C(S8)C9=CC(=CC(=C9)C)C(C)(C)C(=O)OC)C(C)(C)C(=O)OC)SC4=C3S2)C(C)(C)C(=O)OC)C(C)(C)C(=O)OC,CCCCCCCCCCCc1c(/C=C2\C(=O)c3cc(F)c(F)cc3C2=C(C#N)C#N)sc2c1sc1c3c4nsnc4c4c5sc6c(CCCCCCCCCCC)c(/C=C7\C(=O)c8cc(F)c(F)cc8C7=C(C#N)C#N)sc6c5n(CC(CC)CCCC)c4c3n(CC(CC)CCCC)c21,0.8,20.5,57.0,9.5,9.348,1.599999999999992,9.5,,1:1.2,,,,Glass/ITO,,,,MoOx,,,,,,-5.56,-3.65,,-5.65,-4.09,
84647,10.1002/adsu.202401026,10.1002/adsu.202401026,PM6,Y6,PM6,Y6,CC1=CC(=CC(=C1)C2=C3C=CC(=C4C5=C(C=C(S5)/C=C\6/C(=O)C7=CC(=CC(=C7)F)C(=O)/C6=C\C8=CC(=C(S8)C9=CC(=CC(=C9)C)C(C)(C)C(=O)OC)C(C)(C)C(=O)OC)SC4=C3S2)C(C)(C)C(=O)OC)C(C)(C)C(=O)OC,CCCCCCCCCCCc1c(/C=C2\C(=O)c3cc(F)c(F)cc3C2=C(C#N)C#N)sc2c1sc1c3c4nsnc4c4c5sc6c(CCCCCCCCCCC)c(/C=C7\C(=O)c8cc(F)c(F)cc8C7=C(C#N)C#N)sc6c5n(CC(CC)CCCC)c4c3n(CC(CC)CCCC)c21,0.79,21.7,56.5,9.7,9.685795,0.1464432989690586,9.7,,1:1.2,,,,Glass/ITO,,,,MoOx,,,,,,-5.56,-3.65,,-5.65,-4.09,
84648,10.1002/adsu.202401026,10.1002/adsu.202401026,PM6,Y6,PM6,Y6,CC1=CC(=CC(=C1)C2=C3C=CC(=C4C5=C(C=C(S5)/C=C\6/C(=O)C7=CC(=CC(=C7)F)C(=O)/C6=C\C8=CC(=C(S8)C9=CC(=CC(=C9)C)C(C)(C)C(=O)OC)C(C)(C)C(=O)OC)SC4=C3S2)C(C)(C)C(=O)OC)C(C)(C)C(=O)OC,CCCCCCCCCCCc1c(/C=C2\C(=O)c3cc(F)c(F)cc3C2=C(C#N)C#N)sc2c1sc1c3c4nsnc4c4c5sc6c(CCCCCCCCCCC)c(/C=C7\C(=O)c8cc(F)c(F)cc8C7=C(C#N)C#N)sc6c5n(CC(CC)CCCC)c4c3n(CC(CC)CCCC)c21,0.78,22.5,53.0,9.3,9.3015,0.0161290322580651,9.3,,1:1.2,,,,Glass/ITO,inverted,ZnO,,MoOx,,,,,,-5.56,-3.65,,-5.65,-4.09,
84649,10.1002/adsu.202401026,10.1002/adsu.202401026,PM6,Y6,PM6,Y6,CC1=CC(=CC(=C1)C2=C3C=CC(=C4C5=C(C=C(S5)/C=C\6/C(=O)C7=CC(=CC(=C7)F)C(=O)/C6=C\C8=CC(=C(S8)C9=CC(=CC(=C9)C)C(C)(C)C(=O)OC)C(C)(C)C(=O)OC)SC4=C3S2)C(C)(C)C(=O)OC)C(C)(C)C(=O)OC,CCCCCCCCCCCc1c(/C=C2\C(=O)c3cc(F)c(F)cc3C2=C(C#N)C#N)sc2c1sc1c3c4nsnc4c4c5sc6c(CCCCCCCCCCC)c(/C=C7\C(=O)c8cc(F)c(F)cc8C7=C(C#N)C#N)sc6c5n(CC(CC)CCCC)c4c3n(CC(CC)CCCC)c21,0.82,16.0,62.0,8.2,8.1344,0.7999999999999986,8.2,,1:1.2,,,,SA/au,,,,MoOx,,,,,,-5.56,-3.65,,-5.65,-4.09,
84650,10.1002/adsu.202401026,10.1002/adsu.202401026,PM6,Y6,PM6,Y6,CC1=CC(=CC(=C1)C2=C3C=CC(=C4C5=C(C=C(S5)/C=C\6/C(=O)C7=CC(=CC(=C7)F)C(=O)/C6=C\C8=CC(=C(S8)C9=CC(=CC(=C9)C)C(C)(C)C(=O)OC)C(C)(C)C(=O)OC)SC4=C3S2)C(C)(C)C(=O)OC)C(C)(C)C(=O)OC,CCCCCCCCCCCc1c(/C=C2\C(=O)c3cc(F)c(F)cc3C2=C(C#N)C#N)sc2c1sc1c3c4nsnc4c4c5sc6c(CCCCCCCCCCC)c(/C=C7\C(=O)c8cc(F)c(F)cc8C7=C(C#N)C#N)sc6c5n(CC(CC)CCCC)c4c3n(CC(CC)CCCC)c21,0.74,16.6,49.0,6.2,6.01916,2.916774193548385,6.2,,1:1.2,,,,SA/au,inverted,ZnO,,MoOx,,,,,,-5.56,-3.65,,-5.65,-4.09,
84651,10.1002/adsu.202401026,10.1002/adsu.202401026,PM6,Y6,PM6,Y6,CC1=CC(=CC(=C1)C2=C3C=CC(=C4C5=C(C=C(S5)/C=C\6/C(=O)C7=CC(=CC(=C7)F)C(=O)/C6=C\C8=CC(=C(S8)C9=CC(=CC(=C9)C)C(C)(C)C(=O)OC)C(C)(C)C(=O)OC)SC4=C3S2)C(C)(C)C(=O)OC)C(C)(C)C(=O)OC,CCCCCCCCCCCc1c(/C=C2\C(=O)c3cc(F)c(F)cc3C2=C(C#N)C#N)sc2c1sc1c3c4nsnc4c4c5sc6c(CCCCCCCCCCC)c(/C=C7\C(=O)c8cc(F)c(F)cc8C7=C(C#N)C#N)sc6c5n(CC(CC)CCCC)c4c3n(CC(CC)CCCC)c21,0.74,17.2,49.0,6.2,6.23672,0.5922580645161268,6.2,,1:1.2,,,,SA/au,inverted,ZnO,,MoOx,,,,,,-5.56,-3.65,,-5.65,-4.09,
84652,10.1002/adsu.202401026,10.1002/adsu.202401026,PM6,Y6,PM6,Y6,CC1=CC(=CC(=C1)C2=C3C=CC(=C4C5=C(C=C(S5)/C=C\6/C(=O)C7=CC(=CC(=C7)F)C(=O)/C6=C\C8=CC(=C(S8)C9=CC(=CC(=C9)C)C(C)(C)C(=O)OC)C(C)(C)C(=O)OC)SC4=C3S2)C(C)(C)C(=O)OC)C(C)(C)C(=O)OC,CCCCCCCCCCCc1c(/C=C2\C(=O)c3cc(F)c(F)cc3C2=C(C#N)C#N)sc2c1sc1c3c4nsnc4c4c5sc6c(CCCCCCCCCCC)c(/C=C7\C(=O)c8cc(F)c(F)cc8C7=C(C#N)C#N)sc6c5n(CC(CC)CCCC)c4c3n(CC(CC)CCCC)c21,0.74,17.4,48.0,6.2,6.18048,0.314838709677419,6.2,,1:1.2,,,,SA/au,inverted,ZnO,,MoOx,,,,,,-5.56,-3.65,,-5.65,-4.09,
84653,10.1002/adsu.202401026,10.1002/adsu.202401026,PM6,Y6,PM6,Y6,COC(=O)C(C)(C)c1cc(C)cc(-c2sc3c4sc5cc(/C=C6/C(=O)c7cc(F)cc(c7)C(=O)/C6=C\c6cc(C(C)(C)C(=O)OC)c(-c7cc(C)cc(C(C)(C)C(=O)OC)c7)s6)sc5c4c(C(C)(C)C(=O)OC)ccc2-3)c1,CCCCCCCCCCCc1c(/C=C2\C(=O)c3cc(F)c(F)cc3C2=C(C#N)C#N)sc2c1sc1c3c4nsnc4c4c5sc6c(CCCCCCCCCCC)c(/C=C7\C(=O)c8cc(F)c(F)cc8C7=C(C#N)C#N)sc6c5n(CC(CC)CCCC)c4c3n(CC(CC)CCCC)c21,0.805,17.0,66.0,9.1,9.0321,0.7461538461538446,9.1,,1:1.2,,,,inverted,inverted,ZnO,ZnO,MoOx,,,,,,-5.56,-3.65,,-5.65,-4.09,
84654,10.1002/adsu.202401026,10.1002/adsu.202401026,PM6,Y6,PM6,Y6,COC(=O)C(C)(C)c1cc(C)cc(-c2sc3c4sc5cc(/C=C6/C(=O)c7cc(F)cc(c7)C(=O)/C6=C\c6cc(C(C)(C)C(=O)OC)c(-c7cc(C)cc(C(C)(C)C(=O)OC)c7)s6)sc5c4c(C(C)(C)C(=O)OC)ccc2-3)c1,CCCCCCCCCCCc1c(/C=C2\C(=O)c3cc(F)c(F)cc3C2=C(C#N)C#N)sc2c1sc1c3c4nsnc4c4c5sc6c(CCCCCCCCCCC)c(/C=C7\C(=O)c8cc(F)c(F)cc8C7=C(C#N)C#N)sc6c5n(CC(CC)CCCC)c4c3n(CC(CC)CCCC)c21,0.8,16.7,66.0,9.0,8.8176,2.0266666666666606,9.0,,1:1.2,,,,inverted,inverted,ZnO,ZnO,MoOx,,,,,,-5.56,-3.65,,-5.65,-4.09,
84655,10.1002/adsu.202401026,10.1002/adsu.202401026,PM6,Y6,PM6,Y6,COC(=O)C(C)(C)c1cc(C)cc(-c2sc3c4sc5cc(/C=C6/C(=O)c7cc(F)cc(c7)C(=O)/C6=C\c6cc(C(C)(C)C(=O)OC)c(-c7cc(C)cc(C(C)(C)C(=O)OC)c7)s6)sc5c4c(C(C)(C)C(=O)OC)ccc2-3)c1,CCCCCCCCCCCc1c(/C=C2\C(=O)c3cc(F)c(F)cc3C2=C(C#N)C#N)sc2c1sc1c3c4nsnc4c4c5sc6c(CCCCCCCCCCC)c(/C=C7\C(=O)c8cc(F)c(F)cc8C7=C(C#N)C#N)sc6c5n(CC(CC)CCCC)c4c3n(CC(CC)CCCC)c21,0.79,16.3,63.0,8.1,8.11251,0.1544444444444529,8.1,,1:1.2,,,,inverted,inverted,ZnO,ZnO,MoOx,,,,,,-5.56,-3.65,,-5.65,-4.09,
84656,10.1002/adsu.202401026,10.1002/adsu.202401026,PM6,Y6,PM6,Y6,COC(=O)C(C)(C)c1cc(C)cc(-c2sc3c4sc5cc(/C=C6/C(=O)c7cc(F)cc(c7)C(=O)/C6=C\c6cc(C(C)(C)C(=O)OC)c(-c7cc(C)cc(C(C)(C)C(=O)OC)c7)s6)sc5c4c(C(C)(C)C(=O)OC)ccc2-3)c1,CCCCCCCCCCCc1c(/C=C2\C(=O)c3cc(F)c(F)cc3C2=C(C#N)C#N)sc2c1sc1c3c4nsnc4c4c5sc6c(CCCCCCCCCCC)c(/C=C7\C(=O)c8cc(F)c(F)cc8C7=C(C#N)C#N)sc6c5n(CC(CC)CCCC)c4c3n(CC(CC)CCCC)c21,0.79,16.4,64.0,8.3,8.29184,0.0983132530120502,8.3,,1:1.2,,,,inverted,inverted,ZnO,ZnO,MoOx,,,,,,-5.56,-3.65,,-5.65,-4.09,
84708,10.1002/advs.202003641,10.1002/advs.202003641,PBBD,BTP-eC9,PBBD,BTP-eC9,,CCCCCCCCCc1c(C=C2C(=O)c3cc(Cl)c(Cl)cc3C2=C(C#N)C#N)sc2c1sc1c3c4nsnc4c4c5sc6c(CCCCCCCCC)c(C=C7C(=O)c8cc(Cl)c(Cl)cc8C7=C(C#N)C#N)sc6c5n(CC(CCCC)CCCCCC)c4c3n(CC(CCCC)CCCCCC)c21,0.84,20.15,59.28,10.06,10.0337328,0.2611053677932531,9.86,10.06,1:1.2,,,,ITO/PEDOT:PSS/polymer:BTP-eC9/PNDIT-F3N/Ag,conventional,PNDIT-F3N,PNDIT-F3N,PEDOT:PSS,PEDOT:PSS,,chlorobenzene,chlorobenzene,100.0,,,,-5.68,-3.9,
