Repository: JiYiqaq/PCE-KA-GNN

# Data directory

- `raw/Active_Database.csv` is the immutable source dataset bundled under CC BY 4.0. Do not overwrite it with processed data.
- `processed/` is created and populated by the training pipeline. Generated `.pt` and `.pth` caches are intentionally ignored by Git because they can exceed GitHub's normal single-file limit.

See `../DATA_LICENSE.md` for provenance, license and checksum information.

File: data/raw/Active_Database.csv (part 288 of 471)
id,doi,doi_norm,donor,acceptor,donor_canonical,acceptor_canonical,donor_smiles,acceptor_smiles,voc,jsc,ff,pce,pce_recomputed,pce_relative_error_percent,pce_avg,pce_best,d_a_ratio,additive,additive_canonical,additive_ratio,device_structure,device_type,etl,etl_canonical,htl,htl_canonical,active_layer_thickness,solvent,solvent_canonical,annealing_temp,homo_d,lumo_d,eg_d,homo_a,lumo_a,eg_a
84709,10.1002/advs.202003641,10.1002/advs.202003641,PBBD-Cl-α,BTP-eC9,PBBD-Cl-α,BTP-eC9,,CCCCCCCCCc1c(C=C2C(=O)c3cc(Cl)c(Cl)cc3C2=C(C#N)C#N)sc2c1sc1c3c4nsnc4c4c5sc6c(CCCCCCCCC)c(C=C7C(=O)c8cc(Cl)c(Cl)cc8C7=C(C#N)C#N)sc6c5n(CC(CCCC)CCCCCC)c4c3n(CC(CCCC)CCCCCC)c21,0.87,22.08,69.35,13.35,13.321857599999998,0.2108044943820367,13.19,13.35,1:1.2,,,,ITO/PEDOT:PSS/polymer:BTP-eC9/PNDIT-F3N/Ag,conventional,PNDIT-F3N,PNDIT-F3N,PEDOT:PSS,PEDOT:PSS,,chlorobenzene,chlorobenzene,100.0,,,,-5.68,-3.9,
84710,10.1002/advs.202003641,10.1002/advs.202003641,PBBD-Cl-β,BTP-eC9,PBBD-Cl-β,BTP-eC9,,CCCCCCCCCc1c(C=C2C(=O)c3cc(Cl)c(Cl)cc3C2=C(C#N)C#N)sc2c1sc1c3c4nsnc4c4c5sc6c(CCCCCCCCC)c(C=C7C(=O)c8cc(Cl)c(Cl)cc8C7=C(C#N)C#N)sc6c5n(CC(CCCC)CCCCCC)c4c3n(CC(CCCC)CCCCCC)c21,0.87,24.59,75.53,16.2,16.15835949,0.2570401851851888,15.92,16.2,1:1.2,,,,ITO/PEDOT:PSS/polymer:BTP-eC9/PNDIT-F3N/Ag,conventional,PNDIT-F3N,PNDIT-F3N,PEDOT:PSS,PEDOT:PSS,,chlorobenzene,chlorobenzene,100.0,,,,-5.68,-3.9,
84711,10.1002/advs.202104613,10.1002/advs.202104613,PM6,Y6,PM6,Y6,COC(=O)C(C)(C)c1cc(C)cc(-c2sc3c4sc5cc(/C=C6/C(=O)c7cc(F)cc(c7)C(=O)/C6=C\c6cc(C(C)(C)C(=O)OC)c(-c7cc(C)cc(C(C)(C)C(=O)OC)c7)s6)sc5c4c(C(C)(C)C(=O)OC)ccc2-3)c1,CCCCCCCCCCCc1c(/C=C2\C(=O)c3cc(F)c(F)cc3C2=C(C#N)C#N)sc2c1sc1c3c4nsnc4c4c5sc6c(CCCCCCCCCCC)c(/C=C7\C(=O)c8cc(F)c(F)cc8C7=C(C#N)C#N)sc6c5n(CC(CC)CCCC)c4c3n(CC(CC)CCCC)c21,0.827,26.1,76.1,16.44,16.4259567,0.0854215328467206,16.0,16.44,1:1.2,,,,ITO/PEDOT:PSS/active layer/PFN-Br/Al,conventional,PFN-Br,PFN-Br,PEDOT:PSS,PEDOT:PSS,,,,,-5.56,-3.65,,-5.65,-4.09,
84712,10.1002/advs.202104613,10.1002/advs.202104613,PM6,T-C61DMI,PM6,T-C61DMI,COC(=O)C(C)(C)c1cc(C)cc(-c2sc3c4sc5cc(/C=C6/C(=O)c7cc(F)cc(c7)C(=O)/C6=C\c6cc(C(C)(C)C(=O)OC)c(-c7cc(C)cc(C(C)(C)C(=O)OC)c7)s6)sc5c4c(C(C)(C)C(=O)OC)ccc2-3)c1,,0.848,26.61,77.7,17.53,17.53322256,0.0183831146605678,17.13,17.53,1:1.2:0.2,,,,ITO/PEDOT:PSS/active layer/PFN-Br/Al,conventional,PFN-Br,PFN-Br,PEDOT:PSS,PEDOT:PSS,,,,,-5.56,-3.65,,,,
84713,10.1002/advs.202104613,10.1002/advs.202104613,PM6,T-PC61BM,PM6,T-PC61BM,COC(=O)C(C)(C)c1cc(C)cc(-c2sc3c4sc5cc(/C=C6/C(=O)c7cc(F)cc(c7)C(=O)/C6=C\c6cc(C(C)(C)C(=O)OC)c(-c7cc(C)cc(C(C)(C)C(=O)OC)c7)s6)sc5c4c(C(C)(C)C(=O)OC)ccc2-3)c1,,0.846,26.51,77.4,17.36,17.35885404,0.0066011520737256,17.0,17.36,1:1.2:0.2,,,,ITO/PEDOT:PSS/active layer/PFN-Br/Al,conventional,PFN-Br,PFN-Br,PEDOT:PSS,PEDOT:PSS,,,,,-5.56,-3.65,,,,
84714,10.1002/advs.202104613,10.1002/advs.202104613,PM6,T-Bis-PC61BM,PM6,T-Bis-PC61BM,COC(=O)C(C)(C)c1cc(C)cc(-c2sc3c4sc5cc(/C=C6/C(=O)c7cc(F)cc(c7)C(=O)/C6=C\c6cc(C(C)(C)C(=O)OC)c(-c7cc(C)cc(C(C)(C)C(=O)OC)c7)s6)sc5c4c(C(C)(C)C(=O)OC)ccc2-3)c1,,0.858,25.87,75.6,16.78,16.78052376,0.0031213349225273,16.33,16.78,1:1.2:0.2,,,,ITO/PEDOT:PSS/active layer/PFN-Br/Al,conventional,PFN-Br,PFN-Br,PEDOT:PSS,PEDOT:PSS,,,,,-5.56,-3.65,,,,
84715,10.1002/advs.202104613,10.1002/advs.202104613,PM6,T-IC61BA,PM6,T-IC61BA,COC(=O)C(C)(C)c1cc(C)cc(-c2sc3c4sc5cc(/C=C6/C(=O)c7cc(F)cc(c7)C(=O)/C6=C\c6cc(C(C)(C)C(=O)OC)c(-c7cc(C)cc(C(C)(C)C(=O)OC)c7)s6)sc5c4c(C(C)(C)C(=O)OC)ccc2-3)c1,,0.856,25.76,75.1,16.56,16.55997056,0.00017777777777,16.17,16.56,1:1.2:0.2,,,,ITO/PEDOT:PSS/active layer/PFN-Br/Al,conventional,PFN-Br,PFN-Br,PEDOT:PSS,PEDOT:PSS,,,,,-5.56,-3.65,,,,
84719,10.1002/advs.202205682,10.1002/advs.202205682,PNBTz1,Y6,PNBTz1,Y6,,CCCCCCCCCCCc1c(/C=C2\C(=O)c3cc(F)c(F)cc3C2=C(C#N)C#N)sc2c1sc1c3c4nsnc4c4c5sc6c(CCCCCCCCCCC)c(/C=C7\C(=O)c8cc(F)c(F)cc8C7=C(C#N)C#N)sc6c5n(CC(CC)CCCC)c4c3n(CC(CC)CCCC)c21,0.85,24.0,72.0,14.7,14.688,0.0816326530612275,14.3,14.7,1:1.2,1-chloronaphthalene,CN,0.5 vol%,ITO/PEDOT:PSS/active layer/PDINO/Ag,conventional,PDINO,PDINO,PEDOT:PSS,PEDOT:PSS,,chloroform,chloroform,,,,,-5.65,-4.09,
84720,10.1002/advs.202205682,10.1002/advs.202205682,PiNBTz1,Y6,PiNBTz1,Y6,,CCCCCCCCCCCc1c(/C=C2\C(=O)c3cc(F)c(F)cc3C2=C(C#N)C#N)sc2c1sc1c3c4nsnc4c4c5sc6c(CCCCCCCCCCC)c(/C=C7\C(=O)c8cc(F)c(F)cc8C7=C(C#N)C#N)sc6c5n(CC(CC)CCCC)c4c3n(CC(CC)CCCC)c21,0.87,23.6,66.0,13.9,13.55112,2.509928057553952,13.3,13.9,1:1.2,1-chloronaphthalene,CN,0.5 vol%,ITO/PEDOT:PSS/active layer/PDINO/Ag,conventional,PDINO,PDINO,PEDOT:PSS,PEDOT:PSS,,chloroform,chloroform,,,,,-5.65,-4.09,
84721,10.1002/advs.202205682,10.1002/advs.202205682,PTBTz1,Y6,PTBTz1,Y6,,CCCCCCCCCCCc1c(/C=C2\C(=O)c3cc(F)c(F)cc3C2=C(C#N)C#N)sc2c1sc1c3c4nsnc4c4c5sc6c(CCCCCCCCCCC)c(/C=C7\C(=O)c8cc(F)c(F)cc8C7=C(C#N)C#N)sc6c5n(CC(CC)CCCC)c4c3n(CC(CC)CCCC)c21,0.89,19.6,51.0,9.0,8.896440000000002,1.1506666666666454,8.5,9.0,1:1.2,1-chloronaphthalene,CN,0.5 vol%,ITO/PEDOT:PSS/active layer/PDINO/Ag,conventional,PDINO,PDINO,PEDOT:PSS,PEDOT:PSS,,chloroform,chloroform,,,,,-5.65,-4.09,
84722,10.1002/advs.202205682,10.1002/advs.202205682,PTBTz2,Y6,PTBTz-2,Y6,CCOC(=O)c1cc2c(-c3nccs3)sc(-c3ncc(-c4cc5c(-c6ccc(CC)s6)c6sc(-c7cnc(-c8sc(-c9ncc(-c%10cc%11c(-c%12ccc(CC)s%12)c%12sc(-c%13cnc(-c%14sc(-c%15ncc(-c%16cc%17c(-c%18ccc(CC)s%18)c%18sccc%18c(-c%18ccc(CC)s%18)c%17s%16)s%15)c%15sc(C(=O)OCC)cc%14%15)s%13)cc%12c(-c%12ccc(CC)s%12)c%11s%10)s9)c9sc(C(=O)OCC)cc89)s7)cc6c(-c6ccc(CC)s6)c5s4)s3)c2s1,CCCCCCCCCCCc1c(/C=C2\C(=O)c3cc(F)c(F)cc3C2=C(C#N)C#N)sc2c1sc1c3c4nsnc4c4c5sc6c(CCCCCCCCCCC)c(/C=C7\C(=O)c8cc(F)c(F)cc8C7=C(C#N)C#N)sc6c5n(CC(CC)CCCC)c4c3n(CC(CC)CCCC)c21,0.84,26.3,72.0,15.8,15.90624,0.6724050632911258,15.4,15.8,1:1.2,1-chloronaphthalene,CN,0.5 vol%,ITO/PEDOT:PSS/active layer/PDINO/Ag,conventional,PDINO,PDINO,PEDOT:PSS,PEDOT:PSS,,chloroform,chloroform,,-5.48,-3.52,,-5.65,-4.09,
84723,10.1002/advs.202205682,10.1002/advs.202205682,PTBTz2,Y6,PTBTz-2,Y6,CCOC(=O)c1cc2c(-c3nccs3)sc(-c3ncc(-c4cc5c(-c6ccc(CC)s6)c6sc(-c7cnc(-c8sc(-c9ncc(-c%10cc%11c(-c%12ccc(CC)s%12)c%12sc(-c%13cnc(-c%14sc(-c%15ncc(-c%16cc%17c(-c%18ccc(CC)s%18)c%18sccc%18c(-c%18ccc(CC)s%18)c%17s%16)s%15)c%15sc(C(=O)OCC)cc%14%15)s%13)cc%12c(-c%12ccc(CC)s%12)c%11s%10)s9)c9sc(C(=O)OCC)cc89)s7)cc6c(-c6ccc(CC)s6)c5s4)s3)c2s1,CCCCCCCCCCCc1c(/C=C2\C(=O)c3cc(F)c(F)cc3C2=C(C#N)C#N)sc2c1sc1c3c4nsnc4c4c5sc6c(CCCCCCCCCCC)c(/C=C7\C(=O)c8cc(F)c(F)cc8C7=C(C#N)C#N)sc6c5n(CC(CC)CCCC)c4c3n(CC(CC)CCCC)c21,0.85,25.2,75.0,15.9,16.064999999999998,1.0377358490565871,15.6,15.9,1:1.2,1-chloronaphthalene,,0.5 vol%,,conventional,PNDIT-F3N-Br,PNDIT-F3N-Br,PEDOT:PSS,,,chloroform,,,-5.48,-3.52,,-5.65,-4.09,
84734,10.1002/advs.202302460,10.1002/advs.202302460,PM6,Y6,PM6,Y6,COC(=O)C(C)(C)c1cc(C)cc(-c2sc3c4sc5cc(/C=C6/C(=O)c7cc(F)cc(c7)C(=O)/C6=C\c6cc(C(C)(C)C(=O)OC)c(-c7cc(C)cc(C(C)(C)C(=O)OC)c7)s6)sc5c4c(C(C)(C)C(=O)OC)ccc2-3)c1,CCCCCCCCCCCc1c(/C=C2\C(=O)c3cc(F)c(F)cc3C2=C(C#N)C#N)sc2c1sc1c3c4nsnc4c4c5sc6c(CCCCCCCCCCC)c(/C=C7\C(=O)c8cc(F)c(F)cc8C7=C(C#N)C#N)sc6c5n(CC(CC)CCCC)c4c3n(CC(CC)CCCC)c21,0.861,25.1,73.2,15.8,15.819325200000002,0.1223113924050684,15.4,15.8,,,,,ITO/PEDOT:PSS/PM6:Y6/cathode interlayer/Ag,conventional,PDIN:PFN-Br [1:0],PDIN:PFN-Br,PEDOT:PSS,,,,,,-5.56,-3.65,,-5.65,-4.09,
84735,10.1002/advs.202302460,10.1002/advs.202302460,PM6,Y6,PM6,Y6,COC(=O)C(C)(C)c1cc(C)cc(-c2sc3c4sc5cc(/C=C6/C(=O)c7cc(F)cc(c7)C(=O)/C6=C\c6cc(C(C)(C)C(=O)OC)c(-c7cc(C)cc(C(C)(C)C(=O)OC)c7)s6)sc5c4c(C(C)(C)C(=O)OC)ccc2-3)c1,CCCCCCCCCCCc1c(/C=C2\C(=O)c3cc(F)c(F)cc3C2=C(C#N)C#N)sc2c1sc1c3c4nsnc4c4c5sc6c(CCCCCCCCCCC)c(/C=C7\C(=O)c8cc(F)c(F)cc8C7=C(C#N)C#N)sc6c5n(CC(CC)CCCC)c4c3n(CC(CC)CCCC)c21,0.862,26.7,73.8,16.7,16.9853652,1.7087736526946171,16.4,16.7,,,,,ITO/PEDOT:PSS/PM6:Y6/cathode interlayer/Ag,conventional,PDIN:PFN-Br [0.9:0.1],PDIN:PFN-Br,PEDOT:PSS,,,,,,-5.56,-3.65,,-5.65,-4.09,
84736,10.1002/advs.202302460,10.1002/advs.202302460,PM6,Y6,PM6,Y6,COC(=O)C(C)(C)c1cc(C)cc(-c2sc3c4sc5cc(/C=C6/C(=O)c7cc(F)cc(c7)C(=O)/C6=C\c6cc(C(C)(C)C(=O)OC)c(-c7cc(C)cc(C(C)(C)C(=O)OC)c7)s6)sc5c4c(C(C)(C)C(=O)OC)ccc2-3)c1,CCCCCCCCCCCc1c(/C=C2\C(=O)c3cc(F)c(F)cc3C2=C(C#N)C#N)sc2c1sc1c3c4nsnc4c4c5sc6c(CCCCCCCCCCC)c(/C=C7\C(=O)c8cc(F)c(F)cc8C7=C(C#N)C#N)sc6c5n(CC(CC)CCCC)c4c3n(CC(CC)CCCC)c21,0.855,24.9,61.4,13.1,13.071753,0.2156259541984759,12.7,13.1,,,,,ITO/PEDOT:PSS/PM6:Y6/cathode interlayer/Ag,OSC,PDIN:PFN-Br [0.1],PDIN:PFN-Br,PEDOT:PSS,,,,,,-5.56,-3.65,,-5.65,-4.09,
84737,10.1002/advs.202302460,10.1002/advs.202302460,PM6,Y6,PM6,Y6,COC(=O)C(C)(C)c1cc(C)cc(-c2sc3c4sc5cc(/C=C6/C(=O)c7cc(F)cc(c7)C(=O)/C6=C\c6cc(C(C)(C)C(=O)OC)c(-c7cc(C)cc(C(C)(C)C(=O)OC)c7)s6)sc5c4c(C(C)(C)C(=O)OC)ccc2-3)c1,CCCCCCCCCCCc1c(/C=C2\C(=O)c3cc(F)c(F)cc3C2=C(C#N)C#N)sc2c1sc1c3c4nsnc4c4c5sc6c(CCCCCCCCCCC)c(/C=C7\C(=O)c8cc(F)c(F)cc8C7=C(C#N)C#N)sc6c5n(CC(CC)CCCC)c4c3n(CC(CC)CCCC)c21,0.857,24.6,72.7,15.1,15.3267594,1.501717880794706,14.8,15.1,,,,,ITO/PEDOT:PSS/PM6:Y6/cathode interlayer/Ag,OSC,PDINN: PFN-Br,PDINN/PFN-Br,PEDOT:PSS,,,,,,-5.56,-3.65,,-5.65,-4.09,
84738,10.1002/advs.202302460,10.1002/advs.202302460,PM6,Y6,PM6,Y6,COC(=O)C(C)(C)c1cc(C)cc(-c2sc3c4sc5cc(/C=C6/C(=O)c7cc(F)cc(c7)C(=O)/C6=C\c6cc(C(C)(C)C(=O)OC)c(-c7cc(C)cc(C(C)(C)C(=O)OC)c7)s6)sc5c4c(C(C)(C)C(=O)OC)ccc2-3)c1,CCCCCCCCCCCc1c(/C=C2\C(=O)c3cc(F)c(F)cc3C2=C(C#N)C#N)sc2c1sc1c3c4nsnc4c4c5sc6c(CCCCCCCCCCC)c(/C=C7\C(=O)c8cc(F)c(F)cc8C7=C(C#N)C#N)sc6c5n(CC(CC)CCCC)c4c3n(CC(CC)CCCC)c21,0.861,26.7,72.6,16.0,16.689796199999996,4.311226249999978,15.7,16.0,,,,,ITO/PEDOT:PSS/PM6:Y6/cathode interlayer/Ag,conventional,PDINN:PFN-Br 0.9:0.1,PDINN/PFN-Br,PEDOT:PSS,,,,,,-5.56,-3.65,,-5.65,-4.09,
84739,10.1002/advs.202302460,10.1002/advs.202302460,PM6,Y6,PM6,Y6,COC(=O)C(C)(C)c1cc(C)cc(-c2sc3c4sc5cc(/C=C6/C(=O)c7cc(F)cc(c7)C(=O)/C6=C\c6cc(C(C)(C)C(=O)OC)c(-c7cc(C)cc(C(C)(C)C(=O)OC)c7)s6)sc5c4c(C(C)(C)C(=O)OC)ccc2-3)c1,CCCCCCCCCCCc1c(/C=C2\C(=O)c3cc(F)c(F)cc3C2=C(C#N)C#N)sc2c1sc1c3c4nsnc4c4c5sc6c(CCCCCCCCCCC)c(/C=C7\C(=O)c8cc(F)c(F)cc8C7=C(C#N)C#N)sc6c5n(CC(CC)CCCC)c4c3n(CC(CC)CCCC)c21,0.853,24.9,61.4,13.1,13.041175799999998,0.4490396946565029,12.7,13.1,,,,,ITO/PEDOT:PSS/PM6:Y6/cathode interlayer/Ag,OSC,PDINN: PFN-Br,PDINN/PFN-Br,PEDOT:PSS,,,,,,-5.56,-3.65,,-5.65,-4.09,
84740,10.1002/advs.202302460,10.1002/advs.202302460,PM6,Y6,PM6,Y6,COC(=O)C(C)(C)c1cc(C)cc(-c2sc3c4sc5cc(/C=C6/C(=O)c7cc(F)cc(c7)C(=O)/C6=C\c6cc(C(C)(C)C(=O)OC)c(-c7cc(C)cc(C(C)(C)C(=O)OC)c7)s6)sc5c4c(C(C)(C)C(=O)OC)ccc2-3)c1,CCCCCCCCCCCc1c(/C=C2\C(=O)c3cc(F)c(F)cc3C2=C(C#N)C#N)sc2c1sc1c3c4nsnc4c4c5sc6c(CCCCCCCCCCC)c(/C=C7\C(=O)c8cc(F)c(F)cc8C7=C(C#N)C#N)sc6c5n(CC(CC)CCCC)c4c3n(CC(CC)CCCC)c21,0.86,25.1,73.2,15.8,15.800952000000002,0.0060253164557064,15.4,15.8,,,,,ITO/PEDOT:PSS/PM6:Y6/cathode interlayer/Ag,conventional,PDIN:NDI-NBr 1:0,PDIN,PEDOT:PSS,,,,,,-5.56,-3.65,,-5.65,-4.09,
84741,10.1002/advs.202302460,10.1002/advs.202302460,PM6,Y6,PM6,Y6,COC(=O)C(C)(C)c1cc(C)cc(-c2sc3c4sc5cc(/C=C6/C(=O)c7cc(F)cc(c7)C(=O)/C6=C\c6cc(C(C)(C)C(=O)OC)c(-c7cc(C)cc(C(C)(C)C(=O)OC)c7)s6)sc5c4c(C(C)(C)C(=O)OC)ccc2-3)c1,CCCCCCCCCCCc1c(/C=C2\C(=O)c3cc(F)c(F)cc3C2=C(C#N)C#N)sc2c1sc1c3c4nsnc4c4c5sc6c(CCCCCCCCCCC)c(/C=C7\C(=O)c8cc(F)c(F)cc8C7=C(C#N)C#N)sc6c5n(CC(CC)CCCC)c4c3n(CC(CC)CCCC)c21,0.863,26.1,74.54,16.6,16.78961322,1.1422483132530017,16.3,16.6,,,,,ITO/PEDOT:PSS/PM6:Y6/cathode interlayer/Ag,conventional,PDIN:NDI-NBr,PDIN,PEDOT:PSS,,,,,,-5.56,-3.65,,-5.65,-4.09,
84742,10.1002/advs.202302460,10.1002/advs.202302460,PM6,Y6,PM6,Y6,COC(=O)C(C)(C)c1cc(C)cc(-c2sc3c4sc5cc(/C=C6/C(=O)c7cc(F)cc(c7)C(=O)/C6=C\c6cc(C(C)(C)C(=O)OC)c(-c7cc(C)cc(C(C)(C)C(=O)OC)c7)s6)sc5c4c(C(C)(C)C(=O)OC)ccc2-3)c1,CCCCCCCCCCCc1c(/C=C2\C(=O)c3cc(F)c(F)cc3C2=C(C#N)C#N)sc2c1sc1c3c4nsnc4c4c5sc6c(CCCCCCCCCCC)c(/C=C7\C(=O)c8cc(F)c(F)cc8C7=C(C#N)C#N)sc6c5n(CC(CC)CCCC)c4c3n(CC(CC)CCCC)c21,0.852,23.8,67.6,13.5,13.707657599999996,1.5382044444444254,12.7,13.5,,,,,ITO/PEDOT:PSS/PM6:Y6/cathode interlayer/Ag,OSC,PDIN:NDI-NBr,PDIN,PEDOT:PSS,,,,,,-5.56,-3.65,,-5.65,-4.09,
84761,10.1002/aenm.202000826,10.1002/aenm.202000826,PBDB-T,IT-M,PBDB-T,IT-M,CCCCC(CC)Cc1ccc(-c2c3cc(-c4ccc(-c5sc(-c6cccs6)c6c5C(=O)c5c(CC(CC)CCCC)sc(CC(CC)CCCC)c5C6=O)s4)sc3c(-c3ccc(CC(CC)CCCC)s3)c3ccsc23)s1,CCCCCCc1ccc(C2(c3ccc(CCCCCC)cc3)c3cc4c(cc3-c3sc5cc(/C=C6\C(=O)c7ccc(C)cc7C6=C(C#N)C#N)sc5c32)C(c2ccc(CCCCCC)cc2)(c2ccc(CCCCCC)cc2)c2c-4sc3cc(/C=C4\C(=O)c5ccc(C)cc5C4=C(C#N)C#N)sc23)cc1,0.918,15.24,69.3,10.04,9.69529176,3.4333490039840564,10.01,10.04,,,,,,,,,,,100.0,,,,-5.33,-3.48,,-5.514,-3.808,
84762,10.1002/aenm.202000826,10.1002/aenm.202000826,PBDB-T,FOIC,PBDB-T,FOIC,CCCCC(CC)Cc1ccc(-c2c3cc(-c4ccc(-c5sc(-c6cccs6)c6c5C(=O)c5c(CC(CC)CCCC)sc(CC(CC)CCCC)c5C6=O)s4)sc3c(-c3ccc(CC(CC)CCCC)s3)c3ccsc23)s1,CCCCCCc1ccc(C2(c3ccc(CCCCCC)cc3)c3c(sc4cc(C=C5C(=O)c6cc(F)ccc6C5=C(C#N)C#N)sc34)-c3sc4c5c(sc4c32)-c2sc3cc(C=C4C(=O)c6cc(F)ccc6C4=C(C#N)C#N)sc3c2C5(c2ccc(CCCCCC)cc2)c2ccc(CCCCCC)cc2)cc1,0.721,22.64,63.46,10.45,10.358855024000002,0.8722007272727001,10.38,10.45,,,,,,,,,,,100.0,,,,-5.33,-3.48,,-5.38,-3.91,
84763,10.1002/aenm.202000826,10.1002/aenm.202000826,PBDB-T,IT-M/FOIC,PBDB-T,IT-M/FOIC,CCCCC(CC)Cc1ccc(-c2c3cc(-c4ccc(-c5sc(-c6cccs6)c6c5C(=O)c5c(CC(CC)CCCC)sc(CC(CC)CCCC)c5C6=O)s4)sc3c(-c3ccc(CC(CC)CCCC)s3)c3ccsc23)s1,,0.751,24.66,63.57,11.91,11.772947862,1.1507316372795937,11.86,11.91,,,,,Seq-blade cast,,,,,,,,,,-5.33,-3.48,,,,
84770,10.1002/aenm.202002709,10.1002/aenm.202002709,PM6,Y6,PM6,Y6,COC(=O)C(C)(C)c1cc(C)cc(-c2sc3c4sc5cc(/C=C6/C(=O)c7cc(F)cc(c7)C(=O)/C6=C\c6cc(C(C)(C)C(=O)OC)c(-c7cc(C)cc(C(C)(C)C(=O)OC)c7)s6)sc5c4c(C(C)(C)C(=O)OC)ccc2-3)c1,CCCCCCCCCCCc1c(/C=C2\C(=O)c3cc(F)c(F)cc3C2=C(C#N)C#N)sc2c1sc1c3c4nsnc4c4c5sc6c(CCCCCCCCCCC)c(/C=C7\C(=O)c8cc(F)c(F)cc8C7=C(C#N)C#N)sc6c5n(CC(CC)CCCC)c4c3n(CC(CC)CCCC)c21,0.87,24.95,64.86,14.08,14.0788359,0.0082677556818213,13.82,14.08,1:1.2,1-chloronaphthalene (CN),,,conventional,conventional,PFN-Br,PFN-Br,PEDOT:PSS,PEDOT:PSS,,chloroform,chloroform,110.0,-5.56,-3.65,,-5.65,-4.09,
84771,10.1002/aenm.202002709,10.1002/aenm.202002709,PM6,Y6,PM6,Y6,COC(=O)C(C)(C)c1cc(C)cc(-c2sc3c4sc5cc(/C=C6/C(=O)c7cc(F)cc(c7)C(=O)/C6=C\c6cc(C(C)(C)C(=O)OC)c(-c7cc(C)cc(C(C)(C)C(=O)OC)c7)s6)sc5c4c(C(C)(C)C(=O)OC)ccc2-3)c1,CCCCCCCCCCCc1c(/C=C2\C(=O)c3cc(F)c(F)cc3C2=C(C#N)C#N)sc2c1sc1c3c4nsnc4c4c5sc6c(CCCCCCCCCCC)c(/C=C7\C(=O)c8cc(F)c(F)cc8C7=C(C#N)C#N)sc6c5n(CC(CC)CCCC)c4c3n(CC(CC)CCCC)c21,0.85,24.96,72.0,15.28,15.275520000000002,0.0293193717277315,15.04,15.28,1:1.2,1-chloronaphthalene (CN),,,conventional,conventional,PFN-Br,PFN-Br,PEDOT:PSS,PEDOT:PSS,,chloroform,chloroform,110.0,-5.56,-3.65,,-5.65,-4.09,
84772,10.1002/aenm.202002709,10.1002/aenm.202002709,PM6,Y6,PM6,Y6,COC(=O)C(C)(C)c1cc(C)cc(-c2sc3c4sc5cc(/C=C6/C(=O)c7cc(F)cc(c7)C(=O)/C6=C\c6cc(C(C)(C)C(=O)OC)c(-c7cc(C)cc(C(C)(C)C(=O)OC)c7)s6)sc5c4c(C(C)(C)C(=O)OC)ccc2-3)c1,CCCCCCCCCCCc1c(/C=C2\C(=O)c3cc(F)c(F)cc3C2=C(C#N)C#N)sc2c1sc1c3c4nsnc4c4c5sc6c(CCCCCCCCCCC)c(/C=C7\C(=O)c8cc(F)c(F)cc8C7=C(C#N)C#N)sc6c5n(CC(CC)CCCC)c4c3n(CC(CC)CCCC)c21,0.833,25.46,74.2,15.74,15.73646956,0.0224297331639165,15.53,15.74,1:1.2,1-chloronaphthalene,,,conventional,conventional,PFN-Br,PFN-Br,PEDOT:PSS,PEDOT:PSS,,chloroform,chloroform,110.0,-5.56,-3.65,,-5.65,-4.09,
84773,10.1002/aenm.202002709,10.1002/aenm.202002709,PM6,Y6,PM6,Y6,COC(=O)C(C)(C)c1cc(C)cc(-c2sc3c4sc5cc(/C=C6/C(=O)c7cc(F)cc(c7)C(=O)/C6=C\c6cc(C(C)(C)C(=O)OC)c(-c7cc(C)cc(C(C)(C)C(=O)OC)c7)s6)sc5c4c(C(C)(C)C(=O)OC)ccc2-3)c1,CCCCCCCCCCCc1c(/C=C2\C(=O)c3cc(F)c(F)cc3C2=C(C#N)C#N)sc2c1sc1c3c4nsnc4c4c5sc6c(CCCCCCCCCCC)c(/C=C7\C(=O)c8cc(F)c(F)cc8C7=C(C#N)C#N)sc6c5n(CC(CC)CCCC)c4c3n(CC(CC)CCCC)c21,0.824,25.99,74.73,16.0,16.003997448,0.0249840499999987,15.78,16.0,1:1.2,1-chloronaphthalene,,,conventional,conventional,PFN-Br,PFN-Br,PEDOT:PSS,PEDOT:PSS,,chloroform,chloroform,110.0,-5.56,-3.65,,-5.65,-4.09,
84774,10.1002/aenm.202002709,10.1002/aenm.202002709,PM6,Y6,PM6,Y6,COC(=O)C(C)(C)c1cc(C)cc(-c2sc3c4sc5cc(/C=C6/C(=O)c7cc(F)cc(c7)C(=O)/C6=C\c6cc(C(C)(C)C(=O)OC)c(-c7cc(C)cc(C(C)(C)C(=O)OC)c7)s6)sc5c4c(C(C)(C)C(=O)OC)ccc2-3)c1,CCCCCCCCCCCc1c(/C=C2\C(=O)c3cc(F)c(F)cc3C2=C(C#N)C#N)sc2c1sc1c3c4nsnc4c4c5sc6c(CCCCCCCCCCC)c(/C=C7\C(=O)c8cc(F)c(F)cc8C7=C(C#N)C#N)sc6c5n(CC(CC)CCCC)c4c3n(CC(CC)CCCC)c21,0.824,26.0,74.9,16.05,16.046576,0.0213333333333269,15.89,16.05,1:1.2,1-chloronaphthalene,,,conventional,conventional,PFN-Br,PFN-Br,PEDOT:PSS,PEDOT:PSS,,chloroform,chloroform,110.0,-5.56,-3.65,,-5.65,-4.09,
84775,10.1002/aenm.202002709,10.1002/aenm.202002709,PM6,Y6,PM6,Y6,COC(=O)C(C)(C)c1cc(C)cc(-c2sc3c4sc5cc(/C=C6/C(=O)c7cc(F)cc(c7)C(=O)/C6=C\c6cc(C(C)(C)C(=O)OC)c(-c7cc(C)cc(C(C)(C)C(=O)OC)c7)s6)sc5c4c(C(C)(C)C(=O)OC)ccc2-3)c1,CCCCCCCCCCCc1c(/C=C2\C(=O)c3cc(F)c(F)cc3C2=C(C#N)C#N)sc2c1sc1c3c4nsnc4c4c5sc6c(CCCCCCCCCCC)c(/C=C7\C(=O)c8cc(F)c(F)cc8C7=C(C#N)C#N)sc6c5n(CC(CC)CCCC)c4c3n(CC(CC)CCCC)c21,0.822,26.04,75.65,16.19,16.19279172,0.0172434836318567,16.07,16.19,1:1.2,1-chloronaphthalene,,,conventional,conventional,PFN-Br,PFN-Br,PEDOT:PSS,PEDOT:PSS,,chloroform,chloroform,110.0,-5.56,-3.65,,-5.65,-4.09,
84776,10.1002/aenm.202002709,10.1002/aenm.202002709,PM6,Y6,PM6,Y6,COC(=O)C(C)(C)c1cc(C)cc(-c2sc3c4sc5cc(/C=C6/C(=O)c7cc(F)cc(c7)C(=O)/C6=C\c6cc(C(C)(C)C(=O)OC)c(-c7cc(C)cc(C(C)(C)C(=O)OC)c7)s6)sc5c4c(C(C)(C)C(=O)OC)ccc2-3)c1,CCCCCCCCCCCc1c(/C=C2\C(=O)c3cc(F)c(F)cc3C2=C(C#N)C#N)sc2c1sc1c3c4nsnc4c4c5sc6c(CCCCCCCCCCC)c(/C=C7\C(=O)c8cc(F)c(F)cc8C7=C(C#N)C#N)sc6c5n(CC(CC)CCCC)c4c3n(CC(CC)CCCC)c21,0.834,25.78,74.21,15.96,15.955535892,0.0279706015037626,15.65,15.96,1:1.2,1-chloronaphthalene (CN),,,conventional,conventional,PFN-Br,PFN-Br,PEDOT:PSS,PEDOT:PSS,,chloroform,chloroform,110.0,-5.56,-3.65,,-5.65,-4.09,
84777,10.1002/aenm.202002709,10.1002/aenm.202002709,PM6,Y6,PM6,Y6,COC(=O)C(C)(C)c1cc(C)cc(-c2sc3c4sc5cc(/C=C6/C(=O)c7cc(F)cc(c7)C(=O)/C6=C\c6cc(C(C)(C)C(=O)OC)c(-c7cc(C)cc(C(C)(C)C(=O)OC)c7)s6)sc5c4c(C(C)(C)C(=O)OC)ccc2-3)c1,CCCCCCCCCCCc1c(/C=C2\C(=O)c3cc(F)c(F)cc3C2=C(C#N)C#N)sc2c1sc1c3c4nsnc4c4c5sc6c(CCCCCCCCCCC)c(/C=C7\C(=O)c8cc(F)c(F)cc8C7=C(C#N)C#N)sc6c5n(CC(CC)CCCC)c4c3n(CC(CC)CCCC)c21,0.836,25.6,73.39,15.71,15.70663424,0.0214243157224662,15.47,15.71,1:1.2,1-chloronaphthalene (CN),,,conventional,conventional,PFN-Br,PFN-Br,PEDOT:PSS,PEDOT:PSS,,chloroform,chloroform,110.0,-5.56,-3.65,,-5.65,-4.09,
84778,10.1002/aenm.202002709,10.1002/aenm.202002709,PM6,Y6,PM6,Y6,COC(=O)C(C)(C)c1cc(C)cc(-c2sc3c4sc5cc(/C=C6/C(=O)c7cc(F)cc(c7)C(=O)/C6=C\c6cc(C(C)(C)C(=O)OC)c(-c7cc(C)cc(C(C)(C)C(=O)OC)c7)s6)sc5c4c(C(C)(C)C(=O)OC)ccc2-3)c1,CCCCCCCCCCCc1c(/C=C2\C(=O)c3cc(F)c(F)cc3C2=C(C#N)C#N)sc2c1sc1c3c4nsnc4c4c5sc6c(CCCCCCCCCCC)c(/C=C7\C(=O)c8cc(F)c(F)cc8C7=C(C#N)C#N)sc6c5n(CC(CC)CCCC)c4c3n(CC(CC)CCCC)c21,0.837,25.59,72.84,15.6,15.601475772,0.0094600769230828,15.28,15.6,1:1.2,1-chloronaphthalene (CN),,,conventional,conventional,PFN-Br,PFN-Br,PEDOT:PSS,PEDOT:PSS,,chloroform,chloroform,110.0,-5.56,-3.65,,-5.65,-4.09,
84779,10.1002/aenm.202002709,10.1002/aenm.202002709,PM6,Y6,PM6,Y6,COC(=O)C(C)(C)c1cc(C)cc(-c2sc3c4sc5cc(/C=C6/C(=O)c7cc(F)cc(c7)C(=O)/C6=C\c6cc(C(C)(C)C(=O)OC)c(-c7cc(C)cc(C(C)(C)C(=O)OC)c7)s6)sc5c4c(C(C)(C)C(=O)OC)ccc2-3)c1,CCCCCCCCCCCc1c(/C=C2\C(=O)c3cc(F)c(F)cc3C2=C(C#N)C#N)sc2c1sc1c3c4nsnc4c4c5sc6c(CCCCCCCCCCC)c(/C=C7\C(=O)c8cc(F)c(F)cc8C7=C(C#N)C#N)sc6c5n(CC(CC)CCCC)c4c3n(CC(CC)CCCC)c21,0.839,25.57,72.04,15.45,15.454906892,0.0317598187702218,15.11,15.45,1:1.2,1-chloronaphthalene (CN),,,conventional,conventional,PFN-Br,PFN-Br,PEDOT:PSS,PEDOT:PSS,,chloroform,chloroform,110.0,-5.56,-3.65,,-5.65,-4.09,
84780,10.1002/aenm.202002709,10.1002/aenm.202002709,PM6,Y6,PM6,Y6,COC(=O)C(C)(C)c1cc(C)cc(-c2sc3c4sc5cc(/C=C6/C(=O)c7cc(F)cc(c7)C(=O)/C6=C\c6cc(C(C)(C)C(=O)OC)c(-c7cc(C)cc(C(C)(C)C(=O)OC)c7)s6)sc5c4c(C(C)(C)C(=O)OC)ccc2-3)c1,CCCCCCCCCCCc1c(/C=C2\C(=O)c3cc(F)c(F)cc3C2=C(C#N)C#N)sc2c1sc1c3c4nsnc4c4c5sc6c(CCCCCCCCCCC)c(/C=C7\C(=O)c8cc(F)c(F)cc8C7=C(C#N)C#N)sc6c5n(CC(CC)CCCC)c4c3n(CC(CC)CCCC)c21,0.84,25.55,70.6,15.15,15.152171999999998,0.0143366336633535,15.02,15.15,1:1.2,1-chloronaphthalene (CN),,,conventional,conventional,PFN-Br,PFN-Br,PEDOT:PSS,PEDOT:PSS,,chloroform,chloroform,110.0,-5.56,-3.65,,-5.65,-4.09,
84786,10.1002/aenm.202003954,10.1002/aenm.202003954,NDT-3T,ITIC-4Cl,NDT-3T,ITIC-4Cl,,CCCCCCC1=CC=C(C2(C3=CC=C(CCCCCC)C=C3)C3=C(C=C4C(=C3)C3=C(C5=C(C=C(/C=C6\C(=O)C7=CC(Cl)=C(Cl)C=C7C6C(C#N)C#N)S5)S3)C4(C3=CC=C(CCCCCC)C=C3)C3=CC=C(CCCCCC)C=C3)C3=C2C2=C(C=C(/C=C4\C(=O)C5=C(C=C(Cl)C(Cl)=C5)C4=C(C#N)C#N)S2)S3)C=C1,0.94,15.68,65.0,9.58,9.58048,0.0050104384133569,9.28,9.58,,,,,ITO/ZnO/polymers:ITIC-4Cl/MoO3/Ag,inverted,ZnO,ZnO,MoO3,MoO3,,,,,,,,,,
84787,10.1002/aenm.202003954,10.1002/aenm.202003954,NDT-3T,ITIC-4Cl,NDT-3T,ITIC-4Cl,,CCCCCCC1=CC=C(C2(C3=CC=C(CCCCCC)C=C3)C3=C(C=C4C(=C3)C3=C(C5=C(C=C(/C=C6\C(=O)C7=CC(Cl)=C(Cl)C=C7C6C(C#N)C#N)S5)S3)C4(C3=CC=C(CCCCCC)C=C3)C3=CC=C(CCCCCC)C=C3)C3=C2C2=C(C=C(/C=C4\C(=O)C5=C(C=C(Cl)C(Cl)=C5)C4=C(C#N)C#N)S2)S3)C=C1,0.91,15.97,70.6,10.26,10.2600862,0.0008401559454205,9.79,10.26,,DIO,,0.5 vol%,ITO/ZnO/polymers:ITIC-4Cl/MoO3/Ag,inverted,ZnO,ZnO,MoO3,MoO3,,,,,,,,,,
84788,10.1002/aenm.202003954,10.1002/aenm.202003954,NDT-3T,ITIC-4Cl,NDT-3T,ITIC-4Cl,,CCCCCCC1=CC=C(C2(C3=CC=C(CCCCCC)C=C3)C3=C(C=C4C(=C3)C3=C(C5=C(C=C(/C=C6\C(=O)C7=CC(Cl)=C(Cl)C=C7C6C(C#N)C#N)S5)S3)C4(C3=CC=C(CCCCCC)C=C3)C3=CC=C(CCCCCC)C=C3)C3=C2C2=C(C=C(/C=C4\C(=O)C5=C(C=C(Cl)C(Cl)=C5)C4=C(C#N)C#N)S2)S3)C=C1,0.9,16.19,74.5,10.86,10.855395,0.0424033149171084,10.56,10.86,,,,,ITO/ZnO/polymers:ITIC-4Cl/MoO3/Ag,inverted,ZnO,ZnO,MoO3,MoO3,,,,90.0,,,,,,
84789,10.1002/aenm.202003954,10.1002/aenm.202003954,NDF-3T,ITIC-4Cl,NDF-3T,ITIC-4Cl,,CCCCCCC1=CC=C(C2(C3=CC=C(CCCCCC)C=C3)C3=C(C=C4C(=C3)C3=C(C5=C(C=C(/C=C6\C(=O)C7=CC(Cl)=C(Cl)C=C7C6C(C#N)C#N)S5)S3)C4(C3=CC=C(CCCCCC)C=C3)C3=CC=C(CCCCCC)C=C3)C3=C2C2=C(C=C(/C=C4\C(=O)C5=C(C=C(Cl)C(Cl)=C5)C4=C(C#N)C#N)S2)S3)C=C1,0.94,18.96,72.3,12.89,12.885595199999996,0.0341722265322203,12.45,12.89,,,,,ITO/ZnO/polymers:ITIC-4Cl/MoO3/Ag,inverted,ZnO,ZnO,MoO3,MoO3,,,,,,,,,,
84790,10.1002/aenm.202003954,10.1002/aenm.202003954,NDF-3T,ITIC-4Cl,NDF-3T,ITIC-4Cl,,CCCCCCC1=CC=C(C2(C3=CC=C(CCCCCC)C=C3)C3=C(C=C4C(=C3)C3=C(C5=C(C=C(/C=C6\C(=O)C7=CC(Cl)=C(Cl)C=C7C6C(C#N)C#N)S5)S3)C4(C3=CC=C(CCCCCC)C=C3)C3=CC=C(CCCCCC)C=C3)C3=C2C2=C(C=C(/C=C4\C(=O)C5=C(C=C(Cl)C(Cl)=C5)C4=C(C#N)C#N)S2)S3)C=C1,0.92,19.61,73.6,13.28,13.2783232,0.0126265060240983,12.77,13.28,,DIO,,0.5 vol%,ITO/ZnO/polymers:ITIC-4Cl/MoO3/Ag,inverted,ZnO,ZnO,MoO3,MoO3,,,,,,,,,,
84791,10.1002/aenm.202003954,10.1002/aenm.202003954,NDF-3T,ITIC-4Cl,NDF-3T,ITIC-4Cl,,CCCCCCC1=CC=C(C2(C3=CC=C(CCCCCC)C=C3)C3=C(C=C4C(=C3)C3=C(C5=C(C=C(/C=C6\C(=O)C7=CC(Cl)=C(Cl)C=C7C6C(C#N)C#N)S5)S3)C4(C3=CC=C(CCCCCC)C=C3)C3=CC=C(CCCCCC)C=C3)C3=C2C2=C(C=C(/C=C4\C(=O)C5=C(C=C(Cl)C(Cl)=C5)C4=C(C#N)C#N)S2)S3)C=C1,0.91,20.8,75.1,14.21,14.214928,0.0346798029556622,13.98,14.21,,,,,ITO/ZnO/polymers:ITIC-4Cl/MoO3/Ag,inverted,ZnO,ZnO,MoO3,MoO3,,,,90.0,,,,,,
84792,10.1002/aenm.202101705,10.1002/aenm.202101705,PB2F,IT4F,PB2F,IT-4F,,CCCCCCc1ccc(C2(c3ccc(CCCCCC)cc3)c3cc4c(cc3-c3sc5cc(/C=C6\C(=O)c7cc(F)c(F)cc7C6=C(C#N)C#N)sc5c32)C(c2ccc(CCCCCC)cc2)(c2ccc(CCCCCC)cc2)c2c-4sc3cc(/C=C4\C(=O)c5cc(F)c(F)cc5C4=C(C#N)C#N)sc23)cc1,0.957,20.5,74.0,14.5,14.51769,0.1219999999999998,14.1,14.5,,,,,ITO/PEDOT:PSS/active layer/PNDIT-F3N-Br/Ag,conventional,PNDIT-F3N-Br,PNDIT-F3N-Br,PEDOT:PSS,PEDOT:PSS,,,,,,,,-5.66,-4.14,
84793,10.1002/aenm.202101705,10.1002/aenm.202101705,PBDB-TF,IT4F,PM6,IT-4F,COC(=O)C(C)(C)c1cc(C)cc(-c2sc3c4sc5cc(/C=C6/C(=O)c7cc(F)cc(c7)C(=O)/C6=C\c6cc(C(C)(C)C(=O)OC)c(-c7cc(C)cc(C(C)(C)C(=O)OC)c7)s6)sc5c4c(C(C)(C)C(=O)OC)ccc2-3)c1,CCCCCCc1ccc(C2(c3ccc(CCCCCC)cc3)c3cc4c(cc3-c3sc5cc(/C=C6\C(=O)c7cc(F)c(F)cc7C6=C(C#N)C#N)sc5c32)C(c2ccc(CCCCCC)cc2)(c2ccc(CCCCCC)cc2)c2c-4sc3cc(/C=C4\C(=O)c5cc(F)c(F)cc5C4=C(C#N)C#N)sc23)cc1,0.871,20.4,77.6,13.8,13.7882784,0.0849391304347922,13.4,13.8,,,,,ITO/PEDOT:PSS/active layer/PNDIT-F3N-Br/Ag,conventional,PNDIT-F3N-Br,PNDIT-F3N-Br,PEDOT:PSS,PEDOT:PSS,,,,,-5.49,-3.64,,-5.66,-4.14,
84794,10.1002/aenm.202101705,10.1002/aenm.202101705,PB2F,BTP-eC9,PB2F,BTP-eC9,,CCCCCCCCCc1c(C=C2C(=O)c3cc(Cl)c(Cl)cc3C2=C(C#N)C#N)sc2c1sc1c3c4nsnc4c4c5sc6c(CCCCCCCCC)c(C=C7C(=O)c8cc(Cl)c(Cl)cc8C7=C(C#N)C#N)sc6c5n(CC(CCCC)CCCCCC)c4c3n(CC(CCCC)CCCCCC)c21,0.915,10.2,55.4,5.17,5.170482,0.0093230174081213,4.99,5.17,,,,,ITO/PEDOT:PSS/active layer/PNDIT-F3N-Br/Ag,conventional,PNDIT-F3N-Br,PNDIT-F3N-Br,PEDOT:PSS,PEDOT:PSS,,,,,,,,-5.68,-3.9,
84795,10.1002/aenm.202101705,10.1002/aenm.202101705,PBDB-TF,BTP-eC9,PM6,BTP-eC9,COC(=O)C(C)(C)c1cc(C)cc(-c2sc3c4sc5cc(/C=C6/C(=O)c7cc(F)cc(c7)C(=O)/C6=C\c6cc(C(C)(C)C(=O)OC)c(-c7cc(C)cc(C(C)(C)C(=O)OC)c7)s6)sc5c4c(C(C)(C)C(=O)OC)ccc2-3)c1,CCCCCCCCCc1c(C=C2C(=O)c3cc(Cl)c(Cl)cc3C2=C(C#N)C#N)sc2c1sc1c3c4nsnc4c4c5sc6c(CCCCCCCCC)c(C=C7C(=O)c8cc(Cl)c(Cl)cc8C7=C(C#N)C#N)sc6c5n(CC(CCCC)CCCCCC)c4c3n(CC(CCCC)CCCCCC)c21,0.842,26.4,79.0,17.6,17.560752,0.2230000000000035,17.3,17.6,,,,,ITO/PEDOT:PSS/active layer/PNDIT-F3N-Br/Ag,conventional,PNDIT-F3N-Br,PNDIT-F3N-Br,PEDOT:PSS,PEDOT:PSS,,,,,-5.49,-3.64,,-5.68,-3.9,
84842,10.1002/aenm.202201603,10.1002/aenm.202201603,PT-2F,BTP-eC9,PT-2F,BTP-eC9,,CCCCCCCCCc1c(C=C2C(=O)c3cc(Cl)c(Cl)cc3C2=C(C#N)C#N)sc2c1sc1c3c4nsnc4c4c5sc6c(CCCCCCCCC)c(C=C7C(=O)c8cc(Cl)c(Cl)cc8C7=C(C#N)C#N)sc6c5n(CC(CCCC)CCCCCC)c4c3n(CC(CCCC)CCCCCC)c21,0.771,23.97,65.0,12.0,12.0125655,0.1047125000000074,11.8,12.0,1:1.2,DIO,DIO,,ITO/PEDOT:PSS/active layer/PDINN/Ag,conventional,PDINN,PDINN,PEDOT:PSS,PEDOT:PSS,,chloroform,chloroform,,,,,-5.68,-3.9,
84843,10.1002/aenm.202201603,10.1002/aenm.202201603,PT-4F,BTP-eC9,PT-4F,BTP-eC9,,CCCCCCCCCc1c(C=C2C(=O)c3cc(Cl)c(Cl)cc3C2=C(C#N)C#N)sc2c1sc1c3c4nsnc4c4c5sc6c(CCCCCCCCC)c(C=C7C(=O)c8cc(Cl)c(Cl)cc8C7=C(C#N)C#N)sc6c5n(CC(CCCC)CCCCCC)c4c3n(CC(CCCC)CCCCCC)c21,0.829,24.69,76.0,15.6,15.5556876,0.2840538461538513,15.3,15.6,1:1.2,DIO,DIO,,ITO/PEDOT:PSS/active layer/PDINN/Ag,conventional,PDINN,PDINN,PEDOT:PSS,PEDOT:PSS,,chloroform,chloroform,,,,,-5.68,-3.9,
84848,10.1002/aenm.202203749,10.1002/aenm.202203749,PM6,Y6,PM6,Y6,COC(=O)C(C)(C)c1cc(C)cc(-c2sc3c4sc5cc(/C=C6/C(=O)c7cc(F)cc(c7)C(=O)/C6=C\c6cc(C(C)(C)C(=O)OC)c(-c7cc(C)cc(C(C)(C)C(=O)OC)c7)s6)sc5c4c(C(C)(C)C(=O)OC)ccc2-3)c1,CCCCCCCCCCCc1c(/C=C2\C(=O)c3cc(F)c(F)cc3C2=C(C#N)C#N)sc2c1sc1c3c4nsnc4c4c5sc6c(CCCCCCCCCCC)c(/C=C7\C(=O)c8cc(F)c(F)cc8C7=C(C#N)C#N)sc6c5n(CC(CC)CCCC)c4c3n(CC(CC)CCCC)c21,0.62,31.73,64.71,12.72,12.730139459999998,0.079712735849039,12.21,12.72,,,,,inverted,inverted,ZnO,ZnO,MoO3,MoO3,,"1,2-dichlorobenzene (o-DCB)",chloroform,,-5.56,-3.65,,-5.65,-4.09,
84849,10.1002/aenm.202203749,10.1002/aenm.202203749,PM6,Y6,PM6,Y6,COC(=O)C(C)(C)c1cc(C)cc(-c2sc3c4sc5cc(/C=C6/C(=O)c7cc(F)cc(c7)C(=O)/C6=C\c6cc(C(C)(C)C(=O)OC)c(-c7cc(C)cc(C(C)(C)C(=O)OC)c7)s6)sc5c4c(C(C)(C)C(=O)OC)ccc2-3)c1,CCCCCCCCCCCc1c(/C=C2\C(=O)c3cc(F)c(F)cc3C2=C(C#N)C#N)sc2c1sc1c3c4nsnc4c4c5sc6c(CCCCCCCCCCC)c(/C=C7\C(=O)c8cc(F)c(F)cc8C7=C(C#N)C#N)sc6c5n(CC(CC)CCCC)c4c3n(CC(CC)CCCC)c21,0.61,34.83,60.66,12.98,12.88800558,0.7087397534668775,12.35,12.98,1:0.5,,,,inverted,inverted,ZnO,ZnO,MoO3,MoO3,,"1,2-dichlorobenzene (o-DCB)",chloroform,,-5.56,-3.65,,-5.65,-4.09,
84850,10.1002/aenm.202203749,10.1002/aenm.202203749,PM6,Y6,PM6,Y6,COC(=O)C(C)(C)c1cc(C)cc(-c2sc3c4sc5cc(/C=C6/C(=O)c7cc(F)cc(c7)C(=O)/C6=C\c6cc(C(C)(C)C(=O)OC)c(-c7cc(C)cc(C(C)(C)C(=O)OC)c7)s6)sc5c4c(C(C)(C)C(=O)OC)ccc2-3)c1,CCCCCCCCCCCc1c(/C=C2\C(=O)c3cc(F)c(F)cc3C2=C(C#N)C#N)sc2c1sc1c3c4nsnc4c4c5sc6c(CCCCCCCCCCC)c(/C=C7\C(=O)c8cc(F)c(F)cc8C7=C(C#N)C#N)sc6c5n(CC(CC)CCCC)c4c3n(CC(CC)CCCC)c21,0.62,34.45,61.82,13.22,13.2041338,0.1200166414523419,12.82,13.22,1:1.2,,,,inverted,inverted,ZnO,ZnO,MoO3,MoO3,,"1,2-dichlorobenzene (o-DCB)",chloroform,,-5.56,-3.65,,-5.65,-4.09,
84851,10.1002/aenm.202203749,10.1002/aenm.202203749,PM6,Y6,PM6,Y6,COC(=O)C(C)(C)c1cc(C)cc(-c2sc3c4sc5cc(/C=C6/C(=O)c7cc(F)cc(c7)C(=O)/C6=C\c6cc(C(C)(C)C(=O)OC)c(-c7cc(C)cc(C(C)(C)C(=O)OC)c7)s6)sc5c4c(C(C)(C)C(=O)OC)ccc2-3)c1,CCCCCCCCCCCc1c(/C=C2\C(=O)c3cc(F)c(F)cc3C2=C(C#N)C#N)sc2c1sc1c3c4nsnc4c4c5sc6c(CCCCCCCCCCC)c(/C=C7\C(=O)c8cc(F)c(F)cc8C7=C(C#N)C#N)sc6c5n(CC(CC)CCCC)c4c3n(CC(CC)CCCC)c21,0.62,34.43,64.19,13.66,13.70238254,0.3102674963396662,13.26,13.66,1:2.5,,,,inverted,inverted,ZnO,ZnO,MoO3,MoO3,,"1,2-dichlorobenzene (o-DCB)",chloroform,,-5.56,-3.65,,-5.65,-4.09,
84852,10.1002/aenm.202203749,10.1002/aenm.202203749,PM6,Y6,PM6,Y6,COC(=O)C(C)(C)c1cc(C)cc(-c2sc3c4sc5cc(/C=C6/C(=O)c7cc(F)cc(c7)C(=O)/C6=C\c6cc(C(C)(C)C(=O)OC)c(-c7cc(C)cc(C(C)(C)C(=O)OC)c7)s6)sc5c4c(C(C)(C)C(=O)OC)ccc2-3)c1,CCCCCCCCCCCc1c(/C=C2\C(=O)c3cc(F)c(F)cc3C2=C(C#N)C#N)sc2c1sc1c3c4nsnc4c4c5sc6c(CCCCCCCCCCC)c(/C=C7\C(=O)c8cc(F)c(F)cc8C7=C(C#N)C#N)sc6c5n(CC(CC)CCCC)c4c3n(CC(CC)CCCC)c21,0.59,34.02,60.3,12.19,12.1032954,0.7112764561115598,11.7,12.19,1:4,,,,inverted,inverted,ZnO,ZnO,MoO3,MoO3,,"1,2-dichlorobenzene (o-DCB)",chloroform,,-5.56,-3.65,,-5.65,-4.09,
84853,10.1002/aenm.202203749,10.1002/aenm.202203749,PM6,Y6,PM6,Y6,COC(=O)C(C)(C)c1cc(C)cc(-c2sc3c4sc5cc(/C=C6/C(=O)c7cc(F)cc(c7)C(=O)/C6=C\c6cc(C(C)(C)C(=O)OC)c(-c7cc(C)cc(C(C)(C)C(=O)OC)c7)s6)sc5c4c(C(C)(C)C(=O)OC)ccc2-3)c1,CCCCCCCCCCCc1c(/C=C2\C(=O)c3cc(F)c(F)cc3C2=C(C#N)C#N)sc2c1sc1c3c4nsnc4c4c5sc6c(CCCCCCCCCCC)c(/C=C7\C(=O)c8cc(F)c(F)cc8C7=C(C#N)C#N)sc6c5n(CC(CC)CCCC)c4c3n(CC(CC)CCCC)c21,0.52,33.5,63.69,9.32,11.094798,19.04289699570816,8.95,9.32,1:8,,,,inverted,inverted,ZnO,ZnO,MoO3,MoO3,,"1,2-dichlorobenzene (o-DCB)",chloroform,,-5.56,-3.65,,-5.65,-4.09,
84854,10.1002/aenm.202203749,10.1002/aenm.202203749,PM6,Y6,PM6,Y6,COC(=O)C(C)(C)c1cc(C)cc(-c2sc3c4sc5cc(/C=C6/C(=O)c7cc(F)cc(c7)C(=O)/C6=C\c6cc(C(C)(C)C(=O)OC)c(-c7cc(C)cc(C(C)(C)C(=O)OC)c7)s6)sc5c4c(C(C)(C)C(=O)OC)ccc2-3)c1,CCCCCCCCCCCc1c(/C=C2\C(=O)c3cc(F)c(F)cc3C2=C(C#N)C#N)sc2c1sc1c3c4nsnc4c4c5sc6c(CCCCCCCCCCC)c(/C=C7\C(=O)c8cc(F)c(F)cc8C7=C(C#N)C#N)sc6c5n(CC(CC)CCCC)c4c3n(CC(CC)CCCC)c21,0.31,30.04,54.01,5.06,5.02962724,0.6002521739130369,4.43,5.06,,,,,inverted,inverted,ZnO,ZnO,MoO3,MoO3,,"1,2-dichlorobenzene (o-DCB)",chloroform,,-5.56,-3.65,,-5.65,-4.09,
84871,10.1002/aenm.202300904,10.1002/aenm.202300904,PM6,PY-V-γ,PM6,PY-V-γ,COC(=O)C(C)(C)c1cc(C)cc(-c2sc3c4sc5cc(/C=C6/C(=O)c7cc(F)cc(c7)C(=O)/C6=C\c6cc(C(C)(C)C(=O)OC)c(-c7cc(C)cc(C(C)(C)C(=O)OC)c7)s6)sc5c4c(C(C)(C)C(=O)OC)ccc2-3)c1,C/C=C\c1ccc2c(c1)C(=O)/C(=C\c1sc3c(sc4c5c6nsnc6c6c7sc8c(CCCCCCCCCCC)c(/C=C9\C(=O)c%10cc(C)ccc%10C9=C(C#N)C#N)sc8c7n(C)c6c5n(C)c34)c1CCCCCCCCCCC)C2=C(C#N)C#N,0.901,24.4,74.3,16.4,16.3344092,0.399943902439018,16.2,16.4,,,,,BC,conventional,,,,,,toluene,,,-5.56,-3.65,,,,
84872,10.1002/aenm.202300904,10.1002/aenm.202300904,PM6,PJ1-γ,PM6,PJ1-γ,COC(=O)C(C)(C)c1cc(C)cc(-c2sc3c4sc5cc(/C=C6/C(=O)c7cc(F)cc(c7)C(=O)/C6=C\c6cc(C(C)(C)C(=O)OC)c(-c7cc(C)cc(C(C)(C)C(=O)OC)c7)s6)sc5c4c(C(C)(C)C(=O)OC)ccc2-3)c1,CCCCCCCCCCCc1c(/C=C2\C(=O)c3cc(C(C)(C)C)ccc3C2=C(C#N)C#N)sc2c1sc1c3c4nsnc4c4c5sc6c(CCCCCCCCCCC)c(/C=C7\C(=O)c8ccc(C(C)(C)C)cc8C7=C(C#N)C#N)sc6c5n(C[C@H](CCCC)CCCCCC)c4c3n(CC(CCCC)CCCCCC)c21,0.936,24.8,71.4,16.6,16.5739392,0.1569927710843359,16.4,16.6,,,,,BC,conventional,PDNIT-F3N,,PEDOT:PSS,,,toluene,,,-5.56,-3.65,,,,
84873,10.1002/aenm.202300904,10.1002/aenm.202300904,PM6,PY-V-γ,PM6,PY-V-γ,COC(=O)C(C)(C)c1cc(C)cc(-c2sc3c4sc5cc(/C=C6/C(=O)c7cc(F)cc(c7)C(=O)/C6=C\c6cc(C(C)(C)C(=O)OC)c(-c7cc(C)cc(C(C)(C)C(=O)OC)c7)s6)sc5c4c(C(C)(C)C(=O)OC)ccc2-3)c1,C/C=C\c1ccc2c(c1)C(=O)/C(=C\c1sc3c(sc4c5c6nsnc6c6c7sc8c(CCCCCCCCCCC)c(/C=C9\C(=O)c%10cc(C)ccc%10C9=C(C#N)C#N)sc8c7n(C)c6c5n(C)c34)c1CCCCCCCCCCC)C2=C(C#N)C#N,0.902,25.1,75.4,17.0,17.070710800000004,0.4159458823529651,16.9,17.0,,,,,SqP,conventional,PDNIT-F3N,,PEDOT:PSS,,,toluene,,,-5.56,-3.65,,,,
84874,10.1002/aenm.202300904,10.1002/aenm.202300904,PM6,PJ1-γ,PM6,PJ1-γ,COC(=O)C(C)(C)c1cc(C)cc(-c2sc3c4sc5cc(/C=C6/C(=O)c7cc(F)cc(c7)C(=O)/C6=C\c6cc(C(C)(C)C(=O)OC)c(-c7cc(C)cc(C(C)(C)C(=O)OC)c7)s6)sc5c4c(C(C)(C)C(=O)OC)ccc2-3)c1,CCCCCCCCCCCc1c(/C=C2\C(=O)c3cc(C(C)(C)C)ccc3C2=C(C#N)C#N)sc2c1sc1c3c4nsnc4c4c5sc6c(CCCCCCCCCCC)c(/C=C7\C(=O)c8ccc(C(C)(C)C)cc8C7=C(C#N)C#N)sc6c5n(C[C@H](CCCC)CCCCCC)c4c3n(CC(CCCC)CCCCCC)c21,0.943,25.1,72.6,17.2,17.183911799999997,0.0935360465116408,17.0,17.2,,,,,SqP,conventional,PDNIT-F3N,,PEDOT:PSS,,,toluene,,,-5.56,-3.65,,,,
84902,10.1002/aenm.202402370,10.1002/aenm.202402370,PPy1,F-ThCl,PPy1,F-ThCl,,,1.16,16.35,66.03,12.52,12.5232498,0.0259568690095906,12.22,12.52,,,,,ITO/PEDOT:PSS/active layer/PNDIT-F3N/Ag,conventional,PNDIT-F3N,PNDIT-F3N,PEDOT:PSS,PEDOT:PSS,,,,,,,,,,
84903,10.1002/aenm.202402370,10.1002/aenm.202402370,PPy2,F-ThCl,PPy2,F-ThCl,,,1.073,17.4,77.66,14.5,14.499277319999996,0.0049840000000182,14.25,14.5,,,,,ITO/PEDOT:PSS/active layer/PNDIT-F3N/Ag,conventional,PNDIT-F3N,PNDIT-F3N,PEDOT:PSS,PEDOT:PSS,,,,,,,,,,
84907,10.1002/aenm.202403132,10.1002/aenm.202403132,PM6,L8-BO,PM6,L8-BO,CC1=CC(=CC(=C1)C2=C3C=CC(=C4C5=C(C=C(S5)/C=C\6/C(=O)C7=CC(=CC(=C7)F)C(=O)/C6=C\C8=CC(=C(S8)C9=CC(=CC(=C9)C)C(C)(C)C(=O)OC)C(C)(C)C(=O)OC)SC4=C3S2)C(C)(C)C(=O)OC)C(C)(C)C(=O)OC,CCCCCCC(CCCC)CC1=C(/C=C2\C(=O)C3=CC(F)=C(F)C=C3C2=C(C#N)C#N)SC2=C1SC1C3=C(C4=C(C5=NSN=C35)C3=C(C5=C(S3)C(CC(CCCC)CCCCCC)=C(/C=C3\C(=O)C6=CC(F)=C(F)C=C6C3=C(C#N)C#N)S5)N4CC(CC)CCCC)N(CC(CC)CCCC)C21,0.91,24.82,76.86,17.37,17.359753320000003,0.0589906735751183,17.21,17.37,,W/O,,,ITO/PEDOT:PSS/Active Layer/PDINN/Ag,conventional,PDINN,PDINN,PEDOT:PSS,PEDOT:PSS,,toluene,toluene,,-5.56,-3.65,,-5.68,-3.9,
84908,10.1002/aenm.202403132,10.1002/aenm.202403132,PM6,L8-BO,PM6,L8-BO,CC1=CC(=CC(=C1)C2=C3C=CC(=C4C5=C(C=C(S5)/C=C\6/C(=O)C7=CC(=CC(=C7)F)C(=O)/C6=C\C8=CC(=C(S8)C9=CC(=CC(=C9)C)C(C)(C)C(=O)OC)C(C)(C)C(=O)OC)SC4=C3S2)C(C)(C)C(=O)OC)C(C)(C)C(=O)OC,CCCCCCC(CCCC)CC1=C(/C=C2\C(=O)C3=CC(F)=C(F)C=C3C2=C(C#N)C#N)SC2=C1SC1C3=C(C4=C(C5=NSN=C35)C3=C(C5=C(S3)C(CC(CCCC)CCCCCC)=C(/C=C3\C(=O)C6=CC(F)=C(F)C=C6C3=C(C#N)C#N)S5)N4CC(CC)CCCC)N(CC(CC)CCCC)C21,0.89,26.16,80.79,18.73,18.80985096,0.4263265349706444,18.55,18.73,,DIO,DIO,,ITO/PEDOT:PSS/Active Layer/PDINN/Ag,conventional,PDINN,PDINN,PEDOT:PSS,PEDOT:PSS,,toluene,toluene,,-5.56,-3.65,,-5.68,-3.9,
84909,10.1002/aenm.202403132,10.1002/aenm.202403132,PM6,L8-BO,PM6,L8-BO,CC1=CC(=CC(=C1)C2=C3C=CC(=C4C5=C(C=C(S5)/C=C\6/C(=O)C7=CC(=CC(=C7)F)C(=O)/C6=C\C8=CC(=C(S8)C9=CC(=CC(=C9)C)C(C)(C)C(=O)OC)C(C)(C)C(=O)OC)SC4=C3S2)C(C)(C)C(=O)OC)C(C)(C)C(=O)OC,CCCCCCC(CCCC)CC1=C(/C=C2\C(=O)C3=CC(F)=C(F)C=C3C2=C(C#N)C#N)SC2=C1SC1C3=C(C4=C(C5=NSN=C35)C3=C(C5=C(S3)C(CC(CCCC)CCCCCC)=C(/C=C3\C(=O)C6=CC(F)=C(F)C=C6C3=C(C#N)C#N)S5)N4CC(CC)CCCC)N(CC(CC)CCCC)C21,0.87,26.42,81.93,18.72,18.831938220000005,0.5979605769231094,18.51,18.72,,IDPE,IDPE,,ITO/PEDOT:PSS/Active Layer/PDINN/Ag,conventional,PDINN,PDINN,PEDOT:PSS,PEDOT:PSS,,toluene,toluene,,-5.56,-3.65,,-5.68,-3.9,
84916,10.1002/aenm.202405217,10.1002/aenm.202405217,PM6,Y6,PM6,Y6,CC1=CC(=CC(=C1)C2=C3C=CC(=C4C5=C(C=C(S5)/C=C\6/C(=O)C7=CC(=CC(=C7)F)C(=O)/C6=C\C8=CC(=C(S8)C9=CC(=CC(=C9)C)C(C)(C)C(=O)OC)C(C)(C)C(=O)OC)SC4=C3S2)C(C)(C)C(=O)OC)C(C)(C)C(=O)OC,CCCCCCCCCCCc1c(/C=C2\C(=O)c3cc(F)c(F)cc3C2=C(C#N)C#N)sc2c1sc1c3c4nsnc4c4c5sc6c(CCCCCCCCCCC)c(/C=C7\C(=O)c8cc(F)c(F)cc8C7=C(C#N)C#N)sc6c5n(CC(CC)CCCC)c4c3n(CC(CC)CCCC)c21,0.721,23.7,65.7,11.2,11.226618899999998,0.2376687499999911,,,,,,,TPU/m-PH1000/AI4083/PM6:Y6/PDINO/EGaIn,conventional,PDINO,PDINO,AI4083,PEDOT:PSS,200.0,,,,-5.56,-3.65,,-5.65,-4.09,
84917,10.1002/aenm.202405217,10.1002/aenm.202405217,PM6,Y6,PM6,Y6,COC(=O)C(C)(C)c1cc(C)cc(-c2sc3c4sc5cc(/C=C6/C(=O)c7cc(F)cc(c7)C(=O)/C6=C\c6cc(C(C)(C)C(=O)OC)c(-c7cc(C)cc(C(C)(C)C(=O)OC)c7)s6)sc5c4c(C(C)(C)C(=O)OC)ccc2-3)c1,CCCCCCCCCCCc1c(/C=C2\C(=O)c3cc(F)c(F)cc3C2=C(C#N)C#N)sc2c1sc1c3c4nsnc4c4c5sc6c(CCCCCCCCCCC)c(/C=C7\C(=O)c8cc(F)c(F)cc8C7=C(C#N)C#N)sc6c5n(CC(CC)CCCC)c4c3n(CC(CC)CCCC)c21,0.794,23.3,54.9,10.1,10.156609800000002,0.5604930693069521,,,,,,,TPU/m-PH1000/AI4083/Active layer/PFN-TFSI/EGaIn,intrinsically stretchable OPV,PFN-TFSI,PFN-TFSI,AI4083,PEDOT:PSS,200.0,,,,-5.56,-3.65,,-5.65,-4.09,
84918,10.1002/aenm.202405217,10.1002/aenm.202405217,PM6,Y6,PM6,Y6,COC(=O)C(C)(C)c1cc(C)cc(-c2sc3c4sc5cc(/C=C6/C(=O)c7cc(F)cc(c7)C(=O)/C6=C\c6cc(C(C)(C)C(=O)OC)c(-c7cc(C)cc(C(C)(C)C(=O)OC)c7)s6)sc5c4c(C(C)(C)C(=O)OC)ccc2-3)c1,CCCCCCCCCCCc1c(/C=C2\C(=O)c3cc(F)c(F)cc3C2=C(C#N)C#N)sc2c1sc1c3c4nsnc4c4c5sc6c(CCCCCCCCCCC)c(/C=C7\C(=O)c8cc(F)c(F)cc8C7=C(C#N)C#N)sc6c5n(CC(CC)CCCC)c4c3n(CC(CC)CCCC)c21,0.733,22.7,51.9,8.6,8.635692899999999,0.4150337209302212,,,,,,,TPU/m-PH1000/AI4083/Active layer/PFN-TFSI:N10/EGaIn,IS-OPV,PFN-TFSI:N10,PFN-TFSI:N10,AI4083,PEDOT:PSS,200.0,,,,-5.56,-3.65,,-5.65,-4.09,
84919,10.1002/aenm.202405217,10.1002/aenm.202405217,PM6,Y6,PM6,Y6,CC1=CC(=CC(=C1)C2=C3C=CC(=C4C5=C(C=C(S5)/C=C\6/C(=O)C7=CC(=CC(=C7)F)C(=O)/C6=C\C8=CC(=C(S8)C9=CC(=CC(=C9)C)C(C)(C)C(=O)OC)C(C)(C)C(=O)OC)SC4=C3S2)C(C)(C)C(=O)OC)C(C)(C)C(=O)OC,CCCCCCCCCCCc1c(/C=C2\C(=O)c3cc(F)c(F)cc3C2=C(C#N)C#N)sc2c1sc1c3c4nsnc4c4c5sc6c(CCCCCCCCCCC)c(/C=C7\C(=O)c8cc(F)c(F)cc8C7=C(C#N)C#N)sc6c5n(CC(CC)CCCC)c4c3n(CC(CC)CCCC)c21,0.709,22.3,58.4,9.2,9.233448799999998,0.3635739130434632,,,,,,,TPU/m-PH1000/AI4083/PM6:Y6/PDINO/EGaIn,conventional,PDINO,PDINO,AI4083,PEDOT:PSS,200.0,,,,-5.56,-3.65,,-5.65,-4.09,
84920,10.1002/aenm.202405217,10.1002/aenm.202405217,PM6,Y6,PM6,Y6,COC(=O)C(C)(C)c1cc(C)cc(-c2sc3c4sc5cc(/C=C6/C(=O)c7cc(F)cc(c7)C(=O)/C6=C\c6cc(C(C)(C)C(=O)OC)c(-c7cc(C)cc(C(C)(C)C(=O)OC)c7)s6)sc5c4c(C(C)(C)C(=O)OC)ccc2-3)c1,CCCCCCCCCCCc1c(/C=C2\C(=O)c3cc(F)c(F)cc3C2=C(C#N)C#N)sc2c1sc1c3c4nsnc4c4c5sc6c(CCCCCCCCCCC)c(/C=C7\C(=O)c8cc(F)c(F)cc8C7=C(C#N)C#N)sc6c5n(CC(CC)CCCC)c4c3n(CC(CC)CCCC)c21,0.782,21.9,51.8,8.9,8.8711644,0.3239955056179858,,,,,,,TPU/m-PH1000/AI4083/Active layer/PFN-TFSI/EGaIn,IS-OPV,PFN-TFSI,PFN-TFSI,AI4083,PEDOT:PSS,200.0,,,,-5.56,-3.65,,-5.65,-4.09,
84921,10.1002/aenm.202405217,10.1002/aenm.202405217,PM6,Y6,PM6,Y6,COC(=O)C(C)(C)c1cc(C)cc(-c2sc3c4sc5cc(/C=C6/C(=O)c7cc(F)cc(c7)C(=O)/C6=C\c6cc(C(C)(C)C(=O)OC)c(-c7cc(C)cc(C(C)(C)C(=O)OC)c7)s6)sc5c4c(C(C)(C)C(=O)OC)ccc2-3)c1,CCCCCCCCCCCc1c(/C=C2\C(=O)c3cc(F)c(F)cc3C2=C(C#N)C#N)sc2c1sc1c3c4nsnc4c4c5sc6c(CCCCCCCCCCC)c(/C=C7\C(=O)c8cc(F)c(F)cc8C7=C(C#N)C#N)sc6c5n(CC(CC)CCCC)c4c3n(CC(CC)CCCC)c21,0.721,21.4,46.2,7.1,7.1283828,0.3997577464788754,,,,,,,TPU/m-PH1000/AI4083/Active layer/ PFN-TFSI:N10/EGaIn,IS-OPV,PFN-TFSI:N10,PFN-TFSI:N10,AI4083,PEDOT:PSS,200.0,,,,-5.56,-3.65,,-5.65,-4.09,
84922,10.1002/aenm.202405217,10.1002/aenm.202405217,PM6,Y6,PM6,Y6,CC1=CC(=CC(=C1)C2=C3C=CC(=C4C5=C(C=C(S5)/C=C\6/C(=O)C7=CC(=CC(=C7)F)C(=O)/C6=C\C8=CC(=C(S8)C9=CC(=CC(=C9)C)C(C)(C)C(=O)OC)C(C)(C)C(=O)OC)SC4=C3S2)C(C)(C)C(=O)OC)C(C)(C)C(=O)OC,CCCCCCCCCCCc1c(/C=C2\C(=O)c3cc(F)c(F)cc3C2=C(C#N)C#N)sc2c1sc1c3c4nsnc4c4c5sc6c(CCCCCCCCCCC)c(/C=C7\C(=O)c8cc(F)c(F)cc8C7=C(C#N)C#N)sc6c5n(CC(CC)CCCC)c4c3n(CC(CC)CCCC)c21,0.709,18.0,40.8,5.2,5.206896,0.132615384615372,,,,,,,TPU/m-PH1000/AI4083/PM6:Y6/PDINO/EGaIn,conventional,PDINO,PDINO,AI4083,PEDOT:PSS,188.8,,,,-5.56,-3.65,,-5.65,-4.09,
84923,10.1002/aenm.202405217,10.1002/aenm.202405217,PM6,Y6,PM6,Y6,COC(=O)C(C)(C)c1cc(C)cc(-c2sc3c4sc5cc(/C=C6/C(=O)c7cc(F)cc(c7)C(=O)/C6=C\c6cc(C(C)(C)C(=O)OC)c(-c7cc(C)cc(C(C)(C)C(=O)OC)c7)s6)sc5c4c(C(C)(C)C(=O)OC)ccc2-3)c1,CCCCCCCCCCCc1c(/C=C2\C(=O)c3cc(F)c(F)cc3C2=C(C#N)C#N)sc2c1sc1c3c4nsnc4c4c5sc6c(CCCCCCCCCCC)c(/C=C7\C(=O)c8cc(F)c(F)cc8C7=C(C#N)C#N)sc6c5n(CC(CC)CCCC)c4c3n(CC(CC)CCCC)c21,0.758,20.9,45.2,7.2,7.1606744,0.5461888888888976,,,,,,,TPU/m-PH1000/AI4083/Active layer/PFN-TFSI/EGaIn,IS-OPV,PFN-TFSI,PFN-TFSI,AI4083,PEDOT:PSS,188.8,,,,-5.56,-3.65,,-5.65,-4.09,
84924,10.1002/aenm.202405217,10.1002/aenm.202405217,PM6,Y6,PM6,Y6,COC(=O)C(C)(C)c1cc(C)cc(-c2sc3c4sc5cc(/C=C6/C(=O)c7cc(F)cc(c7)C(=O)/C6=C\c6cc(C(C)(C)C(=O)OC)c(-c7cc(C)cc(C(C)(C)C(=O)OC)c7)s6)sc5c4c(C(C)(C)C(=O)OC)ccc2-3)c1,CCCCCCCCCCCc1c(/C=C2\C(=O)c3cc(F)c(F)cc3C2=C(C#N)C#N)sc2c1sc1c3c4nsnc4c4c5sc6c(CCCCCCCCCCC)c(/C=C7\C(=O)c8cc(F)c(F)cc8C7=C(C#N)C#N)sc6c5n(CC(CC)CCCC)c4c3n(CC(CC)CCCC)c21,0.758,21.1,46.2,7.4,7.389135600000002,0.1468162162161921,,,,,,,TPU/m-PH1000/AI4083/Active layer/ PFN-TFSI:N10/EGaIn,IS-OPV,PFN-TFSI:N10,PFN-TFSI:N10,AI4083,PEDOT:PSS,188.8,,,,-5.56,-3.65,,-5.65,-4.09,
84955,10.1002/aesr.202100138,10.1002/aesr.202100138,PBDB-T,Y9,PBDB-T,Y9,CCCCC(CC)Cc1ccc(-c2c3cc(-c4ccc(-c5sc(-c6cccs6)c6c5C(=O)c5c(CC(CC)CCCC)sc(CC(CC)CCCC)c5C6=O)s4)sc3c(-c3ccc(CC(CC)CCCC)s3)c3ccsc23)s1,CCCCCCCCCCCc1c(/C=C2\C(=O)c3ccccc3C2=C(C#N)C#N)sc2c1sc1c3c4nn(CC(CC)CCCC)nc4c4c5sc6c(CCCCCCCCCCC)c(/C=C7\C(=O)c8ccccc8C7=C(C#N)C#N)sc6c5n(CC(CC)CCCC)c4c3n(CC(CC)CCCC)c21,0.92,22.36,65.24,13.34,13.42065088,0.6045793103448299,,,1:0.9,1-chloronaphthalene,CN,0.5%,ITO/PEDOT:PSS/PBDB-T:acceptors/PDINN/Ag,conventional,PDINN,PDINN,PEDOT:PSS,PEDOT:PSS,,chloroform,chloroform,100.0,-5.33,-3.48,,-5.59,-3.78,
