Repository: JiYiqaq/PCE-KA-GNN

# Data directory

- `raw/Active_Database.csv` is the immutable source dataset bundled under CC BY 4.0. Do not overwrite it with processed data.
- `processed/` is created and populated by the training pipeline. Generated `.pt` and `.pth` caches are intentionally ignored by Git because they can exceed GitHub's normal single-file limit.

See `../DATA_LICENSE.md` for provenance, license and checksum information.

File: data/raw/Active_Database.csv (part 289 of 471)
id,doi,doi_norm,donor,acceptor,donor_canonical,acceptor_canonical,donor_smiles,acceptor_smiles,voc,jsc,ff,pce,pce_recomputed,pce_relative_error_percent,pce_avg,pce_best,d_a_ratio,additive,additive_canonical,additive_ratio,device_structure,device_type,etl,etl_canonical,htl,htl_canonical,active_layer_thickness,solvent,solvent_canonical,annealing_temp,homo_d,lumo_d,eg_d,homo_a,lumo_a,eg_a
84956,10.1002/aesr.202100138,10.1002/aesr.202100138,PBDB-T,Y9-2F,PBDB-T,Y9-2F,CCCCC(CC)Cc1ccc(-c2c3cc(-c4ccc(-c5sc(-c6cccs6)c6c5C(=O)c5c(CC(CC)CCCC)sc(CC(CC)CCCC)c5C6=O)s4)sc3c(-c3ccc(CC(CC)CCCC)s3)c3ccsc23)s1,,0.84,26.3,70.05,15.49,15.475446,0.0939573918657224,,,1:0.9,1-chloronaphthalene,CN,0.5%,ITO/PEDOT:PSS/PBDB-T:acceptors/PDINN/Ag,conventional,PDINN,PDINN,PEDOT:PSS,PEDOT:PSS,,chloroform,chloroform,100.0,-5.33,-3.48,,,,
84957,10.1002/aesr.202100138,10.1002/aesr.202100138,PBDB-T,Y9-2Cl,PBDB-T,Y9-2Cl,CCCCC(CC)Cc1ccc(-c2c3cc(-c4ccc(-c5sc(-c6cccs6)c6c5C(=O)c5c(CC(CC)CCCC)sc(CC(CC)CCCC)c5C6=O)s4)sc3c(-c3ccc(CC(CC)CCCC)s3)c3ccsc23)s1,,0.84,26.09,70.04,15.39,15.34968624,0.2619477582846009,,,1:0.9,1-chloronaphthalene,CN,0.5%,ITO/PEDOT:PSS/PBDB-T:acceptors/PDINN/Ag,conventional,PDINN,PDINN,PEDOT:PSS,PEDOT:PSS,,chloroform,chloroform,100.0,-5.33,-3.48,,,,
84958,10.1002/aesr.202100138,10.1002/aesr.202100138,PBDB-T,i-Y9-2F,PBDB-T,i-Y9-2F,CCCCC(CC)Cc1ccc(-c2c3cc(-c4ccc(-c5sc(-c6cccs6)c6c5C(=O)c5c(CC(CC)CCCC)sc(CC(CC)CCCC)c5C6=O)s4)sc3c(-c3ccc(CC(CC)CCCC)s3)c3ccsc23)s1,,0.85,25.93,69.04,15.21,15.2167612,0.0444523339907934,,,1:0.9,1-chloronaphthalene,CN,0.5%,ITO/PEDOT:PSS/PBDB-T:acceptors/PDINN/Ag,conventional,PDINN,PDINN,PEDOT:PSS,PEDOT:PSS,,chloroform,chloroform,100.0,-5.33,-3.48,,,,
84959,10.1002/aesr.202100138,10.1002/aesr.202100138,PBDB-T,i-Y9-2Cl,PBDB-T,i-Y9-2Cl,CCCCC(CC)Cc1ccc(-c2c3cc(-c4ccc(-c5sc(-c6cccs6)c6c5C(=O)c5c(CC(CC)CCCC)sc(CC(CC)CCCC)c5C6=O)s4)sc3c(-c3ccc(CC(CC)CCCC)s3)c3ccsc23)s1,,0.85,23.65,67.9,13.67,13.6495975,0.1492501828822197,,,1:0.9,1-chloronaphthalene,CN,0.5%,ITO/PEDOT:PSS/PBDB-T:acceptors/PDINN/Ag,conventional,PDINN,PDINN,PEDOT:PSS,PEDOT:PSS,,chloroform,chloroform,100.0,-5.33,-3.48,,,,
84975,10.1002/ajoc.202400789,10.1002/ajoc.202400789,4β-EDPP-Por,Y6,4β-EDPP-Por,Y6,,CCCCCCCCCCCc1c(/C=C2\C(=O)c3cc(F)c(F)cc3C2=C(C#N)C#N)sc2c1sc1c3c4nsnc4c4c5sc6c(CCCCCCCCCCC)c(/C=C7\C(=O)c8cc(F)c(F)cc8C7=C(C#N)C#N)sc6c5n(CC(CC)CCCC)c4c3n(CC(CC)CCCC)c21,0.82,11.05,42.01,3.79,3.8065261,0.4360448548812574,3.62,3.79,,,,,ITO/PEDOT:PSS/active layer/Phen-NaDPO/Ag,conventional,Phen-NaDPO,Phen-NaDPO,PEDOT:PSS,PEDOT:PSS,,,,,,,,-5.65,-4.09,
84976,10.1002/ajoc.202400789,10.1002/ajoc.202400789,4β-EDPP-Por,Y6,4β-EDPP-Por,Y6,,CCCCCCCCCCCc1c(/C=C2\C(=O)c3cc(F)c(F)cc3C2=C(C#N)C#N)sc2c1sc1c3c4nsnc4c4c5sc6c(CCCCCCCCCCC)c(/C=C7\C(=O)c8cc(F)c(F)cc8C7=C(C#N)C#N)sc6c5n(CC(CC)CCCC)c4c3n(CC(CC)CCCC)c21,0.8,16.08,43.7,5.64,5.621568,0.326808510638294,5.48,5.64,,"DIO, 1-CN",DIO+CN,,ITO/PEDOT:PSS/active layer/Phen-NaDPO/Ag,conventional,Phen-NaDPO,Phen-NaDPO,PEDOT:PSS,PEDOT:PSS,,chloroform,chloroform,,,,,-5.65,-4.09,
84977,10.1002/ajoc.202400789,10.1002/ajoc.202400789,4β-DPP-Por,Y6,4β-DPP-Por,Y6,,CCCCCCCCCCCc1c(/C=C2\C(=O)c3cc(F)c(F)cc3C2=C(C#N)C#N)sc2c1sc1c3c4nsnc4c4c5sc6c(CCCCCCCCCCC)c(/C=C7\C(=O)c8cc(F)c(F)cc8C7=C(C#N)C#N)sc6c5n(CC(CC)CCCC)c4c3n(CC(CC)CCCC)c21,0.77,10.28,41.21,3.26,3.26201876,0.0619251533742299,3.15,3.26,,,,,ITO/PEDOT:PSS/active layer/Phen-NaDPO/Ag,conventional,Phen-NaDPO,Phen-NaDPO,PEDOT:PSS,PEDOT:PSS,,,,,,,,-5.65,-4.09,
84978,10.1002/ajoc.202400789,10.1002/ajoc.202400789,4β-DPP-Por,Y6,4β-DPP-Por,Y6,,CCCCCCCCCCCc1c(/C=C2\C(=O)c3cc(F)c(F)cc3C2=C(C#N)C#N)sc2c1sc1c3c4nsnc4c4c5sc6c(CCCCCCCCCCC)c(/C=C7\C(=O)c8cc(F)c(F)cc8C7=C(C#N)C#N)sc6c5n(CC(CC)CCCC)c4c3n(CC(CC)CCCC)c21,0.77,17.28,52.42,6.96,6.974795520000002,0.2125793103448508,6.71,6.96,,"DIO, 1-CN",DIO+CN,,ITO/PEDOT:PSS/active layer/Phen-NaDPO/Ag,conventional,Phen-NaDPO,Phen-NaDPO,PEDOT:PSS,PEDOT:PSS,,carbon disulfide,carbon disulfide,100.0,,,,-5.65,-4.09,
84979,10.1002/anie.202013053,10.1002/anie.202013053,PBDB-TF,BTIC-4Cl,PM6,BTIC-4Cl,COC(=O)C(C)(C)c1cc(C)cc(-c2sc3c4sc5cc(/C=C6/C(=O)c7cc(F)cc(c7)C(=O)/C6=C\c6cc(C(C)(C)C(=O)OC)c(-c7cc(C)cc(C(C)(C)C(=O)OC)c7)s6)sc5c4c(C(C)(C)C(=O)OC)ccc2-3)c1,,0.86,18.73,69.27,11.14,11.15787306,0.160440394973065,10.83,11.14,,,,,conventional,conventional,,,,,,toluene,toluene,,-5.49,-3.64,,,,
84980,10.1002/anie.202013053,10.1002/anie.202013053,PBDB-TF,BTIC-CF3-γ,PM6,BTIC-CF3-γ,COC(=O)C(C)(C)c1cc(C)cc(-c2sc3c4sc5cc(/C=C6/C(=O)c7cc(F)cc(c7)C(=O)/C6=C\c6cc(C(C)(C)C(=O)OC)c(-c7cc(C)cc(C(C)(C)C(=O)OC)c7)s6)sc5c4c(C(C)(C)C(=O)OC)ccc2-3)c1,CCCCCCCCCCCc1c(/C=C2\C(=O)c3cc(C)ccc3C2=C(C#N)C#N)sc2c1sc1c3c4nsnc4c4c5sc6c(CCCCCCCCCCC)c(/C=C7\C(=O)c8cc(C)ccc8C7=C(C#N)C#N)sc6c5n(CC(CC)CCCC)c4c3n(CC(CC)CCC)c21,0.83,24.88,73.21,15.1,15.118157839999997,0.1202505960264708,14.85,15.1,,,,,conventional,conventional,,,,,,toluene,toluene,,-5.49,-3.64,,,,
84981,10.1002/anie.202013053,10.1002/anie.202013053,PBDB-TF,BTIC-2Cl-γCF3,PM6,BTIC-2Cl-γCF3,COC(=O)C(C)(C)c1cc(C)cc(-c2sc3c4sc5cc(/C=C6/C(=O)c7cc(F)cc(c7)C(=O)/C6=C\c6cc(C(C)(C)C(=O)OC)c(-c7cc(C)cc(C(C)(C)C(=O)OC)c7)s6)sc5c4c(C(C)(C)C(=O)OC)ccc2-3)c1,,0.84,25.09,76.99,16.31,16.226104439999997,0.5143811158798405,16.01,16.31,,,,,conventional,conventional,,,,,,toluene,toluene,,-5.49,-3.64,,,,
84983,10.1002/anie.202013053,10.1002/anie.202013053,PBDB-TF,BTIC-2Cl-γCF3,PM6,BTIC-2Cl-γCF3,COC(=O)C(C)(C)c1cc(C)cc(-c2sc3c4sc5cc(/C=C6/C(=O)c7cc(F)cc(c7)C(=O)/C6=C\c6cc(C(C)(C)C(=O)OC)c(-c7cc(C)cc(C(C)(C)C(=O)OC)c7)s6)sc5c4c(C(C)(C)C(=O)OC)ccc2-3)c1,,0.81,19.04,70.04,10.82,10.80184896,0.1677545286506572,10.52,10.82,,,,,conventional,conventional,,,,,,toluene,,,-5.49,-3.64,,,,
84984,10.1002/anie.202013053,10.1002/anie.202013053,PBDB-TF,BTIC-2Cl-γCF3,PM6,BTIC-2Cl-γCF3,COC(=O)C(C)(C)c1cc(C)cc(-c2sc3c4sc5cc(/C=C6/C(=O)c7cc(F)cc(c7)C(=O)/C6=C\c6cc(C(C)(C)C(=O)OC)c(-c7cc(C)cc(C(C)(C)C(=O)OC)c7)s6)sc5c4c(C(C)(C)C(=O)OC)ccc2-3)c1,,0.82,21.55,73.64,13.06,13.0129244,0.3604563552833171,12.81,13.06,,,,,conventional,conventional,,,,,,toluene,,,-5.49,-3.64,,,,
84985,10.1002/anie.202013053,10.1002/anie.202013053,PBDB-TF,BTIC-2Cl-γCF3,PM6,BTIC-2Cl-γCF3,COC(=O)C(C)(C)c1cc(C)cc(-c2sc3c4sc5cc(/C=C6/C(=O)c7cc(F)cc(c7)C(=O)/C6=C\c6cc(C(C)(C)C(=O)OC)c(-c7cc(C)cc(C(C)(C)C(=O)OC)c7)s6)sc5c4c(C(C)(C)C(=O)OC)ccc2-3)c1,,0.82,23.03,74.45,14.13,14.0595847,0.498338995046005,13.58,14.13,,,,,conventional,conventional,,,,,,toluene,,,-5.49,-3.64,,,,
85001,10.1002/anie.202213252,10.1002/anie.202213252,PTzTz-C,IDIC-4F,PTzTz-C,IDIC-4F,,CCCCCCc1ccc(C2(c3ccc(CCCCCC)cc3)c3cc4c(cc3-c3sc(/C=C5\C(=O)c6cc(F)c(F)cc6C5=C(C#N)C#N)cc32)C(c2ccc(CCCCCC)cc2)(c2ccc(CCCCCC)cc2)c2cc(/C=C3\C(=O)c5cc(F)c(F)cc5C3=C(C#N)C#N)sc2-4)cc1,0.913,16.58,60.52,9.16,9.161239208,0.0135284716157337,16.37,,,,,,ITO/PEDOT:PSS/Active layer/PNDIT-F3N/Ag,conventional,PNDIT-F3N,PNDIT-F3N,PEDOT:PSS,PEDOT:PSS,,,,,,,,-5.73,-3.93,
85002,10.1002/anie.202213252,10.1002/anie.202213252,PTzTz-N,IDIC-4F,PTzTz-N,IDIC-4F,,CCCCCCc1ccc(C2(c3ccc(CCCCCC)cc3)c3cc4c(cc3-c3sc(/C=C5\C(=O)c6cc(F)c(F)cc6C5=C(C#N)C#N)cc32)C(c2ccc(CCCCCC)cc2)(c2ccc(CCCCCC)cc2)c2cc(/C=C3\C(=O)c5cc(F)c(F)cc5C3=C(C#N)C#N)sc2-4)cc1,0.811,12.66,71.01,7.29,7.290781326000001,0.0107177777777933,7.11,7.29,,,,,ITO/PEDOT:PSS/Active layer/PNDIT-F3N/Ag,conventional,PNDIT-F3N,PNDIT-F3N,PEDOT:PSS,PEDOT:PSS,,,,,,,,-5.73,-3.93,
85003,10.1002/anie.202213252,10.1002/anie.202213252,PTzTz-C,BTP-eC9,PTzTz-C,BTP-eC9,,CCCCCCCCCc1c(C=C2C(=O)c3cc(Cl)c(Cl)cc3C2=C(C#N)C#N)sc2c1sc1c3c4nsnc4c4c5sc6c(CCCCCCCCC)c(C=C7C(=O)c8cc(Cl)c(Cl)cc8C7=C(C#N)C#N)sc6c5n(CC(CCCC)CCCCCC)c4c3n(CC(CCCC)CCCCCC)c21,0.912,2.77,45.13,1.14,1.140092112,0.0080800000000126,1.0,1.14,,,,,ITO/PEDOT:PSS/Active layer/PNDIT-F3N/Ag,conventional,PNDIT-F3N,PNDIT-F3N,PEDOT:PSS,PEDOT:PSS,,,,,,,,-5.68,-3.9,
85004,10.1002/anie.202213252,10.1002/anie.202213252,PTzTz-N,BTP-eC9,PTzTz-N,BTP-eC9,,CCCCCCCCCc1c(C=C2C(=O)c3cc(Cl)c(Cl)cc3C2=C(C#N)C#N)sc2c1sc1c3c4nsnc4c4c5sc6c(CCCCCCCCC)c(C=C7C(=O)c8cc(Cl)c(Cl)cc8C7=C(C#N)C#N)sc6c5n(CC(CCCC)CCCCCC)c4c3n(CC(CCCC)CCCCCC)c21,0.877,24.37,71.31,15.24,15.240722619000003,0.0047415944882081,14.91,15.24,,,,,ITO/PEDOT:PSS/Active layer/PNDIT-F3N/Ag,conventional,PNDIT-F3N,PNDIT-F3N,PEDOT:PSS,PEDOT:PSS,,,,,,,,-5.68,-3.9,
85005,10.1002/anie.202213252,10.1002/anie.202213252,D18,BTP-eC9,D18,BTP-eC9,CCCCCCC(CCCC)Cc1csc(-c2cc3c4nsnc4c4cc(-c5cc(CC(CCCC)CCCCCC)c(-c6cc7c(-c8cc(F)c(CC(CC)CCCC)s8)c8sccc8c(-c8cc(F)c(CC(CC)CCCC)s8)c7s6)s5)sc4c3s2)c1,CCCCCCCCCc1c(C=C2C(=O)c3cc(Cl)c(Cl)cc3C2=C(C#N)C#N)sc2c1sc1c3c4nsnc4c4c5sc6c(CCCCCCCCC)c(C=C7C(=O)c8cc(Cl)c(Cl)cc8C7=C(C#N)C#N)sc6c5n(CC(CCCC)CCCCCC)c4c3n(CC(CCCC)CCCCCC)c21,0.876,26.36,77.64,17.94,17.928131904,0.0661543812709063,17.52,17.94,,,,,ITO/PEDOT:PSS/Active layer/PNDIT-F3N/Ag,conventional,PNDIT-F3N,PNDIT-F3N,PEDOT:PSS,PEDOT:PSS,,,,,-5.51,-2.77,,-5.68,-3.9,
85009,10.1002/anie.202213252,10.1002/anie.202213252,PTzTz-C,IDIC-4F,PTzTz-C,IDIC-4F,,CCCCCCc1ccc(C2(c3ccc(CCCCCC)cc3)c3cc4c(cc3-c3sc(/C=C5\C(=O)c6cc(F)c(F)cc6C5=C(C#N)C#N)cc32)C(c2ccc(CCCCCC)cc2)(c2ccc(CCCCCC)cc2)c2cc(/C=C3\C(=O)c5cc(F)c(F)cc5C3=C(C#N)C#N)sc2-4)cc1,0.876,26.81,76.69,18.01,18.011075964,0.0059742587451316,17.71,18.01,,,,,ITO/PEDOT:PSS/Active layer/PNDIT-F3N/Ag,conventional,PNDIT-F3N,PNDIT-F3N,PEDOT:PSS,PEDOT:PSS,,,,,,,,-5.73,-3.93,
85018,10.1002/anie.202311645,10.1002/anie.202311645,PM6,RCM,PM6,RCM,COC(=O)C(C)(C)c1cc(C)cc(-c2sc3c4sc5cc(/C=C6/C(=O)c7cc(F)cc(c7)C(=O)/C6=C\c6cc(C(C)(C)C(=O)OC)c(-c7cc(C)cc(C(C)(C)C(=O)OC)c7)s6)sc5c4c(C(C)(C)C(=O)OC)ccc2-3)c1,,0.979,22.7,63.8,14.2,14.1784654,0.1516521126760615,13.7,14.2,,,,,conventional,conventional,,,,,,,,,-5.56,-3.65,,,,
85019,10.1002/anie.202311645,10.1002/anie.202311645,PM6,DBTP-C3,PM6,DBTP-C3,COC(=O)C(C)(C)c1cc(C)cc(-c2sc3c4sc5cc(/C=C6/C(=O)c7cc(F)cc(c7)C(=O)/C6=C\c6cc(C(C)(C)C(=O)OC)c(-c7cc(C)cc(C(C)(C)C(=O)OC)c7)s6)sc5c4c(C(C)(C)C(=O)OC)ccc2-3)c1,,0.99,17.4,70.7,12.2,12.178781999999998,0.173918032786894,11.5,12.2,,,,,conventional,conventional,,,,,,,,,-5.56,-3.65,,,,
85020,10.1002/anie.202311645,10.1002/anie.202311645,PM6,BTP-C3,PM6,BTP-C3,COC(=O)C(C)(C)c1cc(C)cc(-c2sc3c4sc5cc(/C=C6/C(=O)c7cc(F)cc(c7)C(=O)/C6=C\c6cc(C(C)(C)C(=O)OC)c(-c7cc(C)cc(C(C)(C)C(=O)OC)c7)s6)sc5c4c(C(C)(C)C(=O)OC)ccc2-3)c1,,0.99,17.6,66.1,11.5,11.517263999999996,0.1501217391304111,10.9,11.5,,,,,conventional,conventional,,,,,,,,,-5.56,-3.65,,,,
85035,10.1002/anie.202400565,10.1002/anie.202400565,PBDB-T,GS70,PBDB-T,GS70,CCCCC(CC)Cc1ccc(-c2c3cc(-c4ccc(-c5sc(-c6cccs6)c6c5C(=O)c5c(CC(CC)CCCC)sc(CC(CC)CCCC)c5C6=O)s4)sc3c(-c3ccc(CC(CC)CCCC)s3)c3ccsc23)s1,,0.9,20.89,75.4,14.2,14.175954,0.1693380281690032,13.9,14.2,,,,,ITO/ZnO/active layer/MoO3/Ag,inverted,ZnO,ZnO,MoO3,MoO3,,,,,-5.33,-3.48,,,,
85036,10.1002/anie.202400565,10.1002/anie.202400565,PBDB-T,IT-4Cl,PBDB-T,IT-4Cl,CCCCC(CC)Cc1ccc(-c2c3cc(-c4ccc(-c5sc(-c6cccs6)c6c5C(=O)c5c(CC(CC)CCCC)sc(CC(CC)CCCC)c5C6=O)s4)sc3c(-c3ccc(CC(CC)CCCC)s3)c3ccsc23)s1,CCCCCCc1ccc(C2(c3ccc(CCCCCC)cc3)c3cc4c(cc3-c3sc5cc(/C=C6\C(=O)c7cc(Cl)c(Cl)cc7C6=C(C#N)C#N)sc5c32)C(c2ccc(CCCCCC)cc2)(c2ccc(CCCCCC)cc2)c2c-4sc3cc(/C=C4\C(=O)c5cc(Cl)c(Cl)cc5C4=C(C#N)C#N)sc23)cc1,0.693,20.12,72.3,10.1,10.080904679999998,0.1890625742574425,9.7,10.1,,,,,ITO/ZnO/active layer/MoO3/Ag,inverted,ZnO,ZnO,MoO3,MoO3,,,,,-5.33,-3.48,,-5.75,-4.09,
85037,10.1002/anie.202400565,10.1002/anie.202400565,PBDB-T,BTPO-4Cl,PBDB-T,BTPO-4Cl,CCCCC(CC)Cc1ccc(-c2c3cc(-c4ccc(-c5sc(-c6cccs6)c6c5C(=O)c5c(CC(CC)CCCC)sc(CC(CC)CCCC)c5C6=O)s4)sc3c(-c3ccc(CC(CC)CCCC)s3)c3ccsc23)s1,,0.83,20.44,74.2,12.6,12.5881784,0.0938222222222309,12.2,12.6,,,,,ITO/ZnO/active layer/MoO3/Ag,inverted,ZnO,ZnO,MoO3,MoO3,,,,,-5.33,-3.48,,,,
85038,10.1002/anie.202400565,10.1002/anie.202400565,PBQx-TCl,eC9-2Cl,PBQx-TCl,eC9-2Cl,Cc1csc(-c2cc3c4nccnc4c4cc(-c5cc(C)c(-c6cc7c(-c8cc(Cl)c(C)s8)c8sccc8c(-c8cc(Cl)c(C)s8)c7s6)s5)sc4c3s2)c1,CCCCCCCCCc1c(/C=C2\C(=O)c3ccc(Cl)cc3C2=C(C#N)C#N)sc2c1sc1c3c4nsnc4c4c5sc6c(CCCCCCCCC)c(/C=C7\C(=O)c8ccc(Cl)cc8C7=C(C#N)C#N)sc6c5n(CC(CCCC)CCCCCC)c4c3n(CC(CCCC)CCCCCC)c21,0.877,26.74,78.2,18.3,18.33866636,0.2112915846994566,,,,,,,single-junction,single-junction,,,,,,,,,,,,-5.57,-3.74,
85039,10.1002/anie.202400565,10.1002/anie.202400565,PBDB-T,GS70,PBDB-T,GS70,CCCCC(CC)Cc1ccc(-c2c3cc(-c4ccc(-c5sc(-c6cccs6)c6c5C(=O)c5c(CC(CC)CCCC)sc(CC(CC)CCCC)c5C6=O)s4)sc3c(-c3ccc(CC(CC)CCCC)s3)c3ccsc23)s1,,0.901,18.81,74.7,12.7,12.66001407,0.3148498425196872,,,,,,,front,,,,,,100.0,,,,-5.33,-3.48,,,,
85040,10.1002/anie.202400565,10.1002/anie.202400565,PBQx-TCl,eC9-2Cl,PBQx-TCl,eC9-2Cl,Cc1csc(-c2cc3c4nccnc4c4cc(-c5cc(C)c(-c6cc7c(-c8cc(Cl)c(C)s8)c8sccc8c(-c8cc(Cl)c(C)s8)c7s6)s5)sc4c3s2)c1,CCCCCCCCCc1c(/C=C2\C(=O)c3ccc(Cl)cc3C2=C(C#N)C#N)sc2c1sc1c3c4nsnc4c4c5sc6c(CCCCCCCCC)c(/C=C7\C(=O)c8ccc(Cl)cc8C7=C(C#N)C#N)sc6c5n(CC(CCCC)CCCCCC)c4c3n(CC(CCCC)CCCCCC)c21,0.874,9.65,79.2,6.7,6.679807200000002,0.3013850746268426,,,,,,,rear,,,,,,100.0,,,,,,,-5.57,-3.74,
85043,10.1002/anie.202400565,10.1002/anie.202400565,PBDB-T,IT-4Cl,PBDB-T,IT-4Cl,CCCCC(CC)Cc1ccc(-c2c3cc(-c4ccc(-c5sc(-c6cccs6)c6c5C(=O)c5c(CC(CC)CCCC)sc(CC(CC)CCCC)c5C6=O)s4)sc3c(-c3ccc(CC(CC)CCCC)s3)c3ccsc23)s1,CCCCCCc1ccc(C2(c3ccc(CCCCCC)cc3)c3cc4c(cc3-c3sc5cc(/C=C6\C(=O)c7cc(Cl)c(Cl)cc7C6=C(C#N)C#N)sc5c32)C(c2ccc(CCCCCC)cc2)(c2ccc(CCCCCC)cc2)c2c-4sc3cc(/C=C4\C(=O)c5cc(Cl)c(Cl)cc5C4=C(C#N)C#N)sc23)cc1,0.694,18.61,71.9,9.3,9.28612946,0.14914559139786,,,,,,,front,,,,,,100.0,,,,-5.33,-3.48,,-5.75,-4.09,
85044,10.1002/anie.202400565,10.1002/anie.202400565,PBQx-TCl,eC9-2Cl,PBQx-TCl,eC9-2Cl,Cc1csc(-c2cc3c4nccnc4c4cc(-c5cc(C)c(-c6cc7c(-c8cc(Cl)c(C)s8)c8sccc8c(-c8cc(Cl)c(C)s8)c7s6)s5)sc4c3s2)c1,CCCCCCCCCc1c(/C=C2\C(=O)c3ccc(Cl)cc3C2=C(C#N)C#N)sc2c1sc1c3c4nsnc4c4c5sc6c(CCCCCCCCC)c(/C=C7\C(=O)c8ccc(Cl)cc8C7=C(C#N)C#N)sc6c5n(CC(CCCC)CCCCCC)c4c3n(CC(CCCC)CCCCCC)c21,0.867,9.19,78.4,6.3,6.24670032,0.8460266666666714,,,,,,,rear,,,,,,100.0,,,,,,,-5.57,-3.74,
85047,10.1002/anie.202400565,10.1002/anie.202400565,PBDB-T,BTPO-4Cl,PBDB-T,BTPO-4Cl,CCCCC(CC)Cc1ccc(-c2c3cc(-c4ccc(-c5sc(-c6cccs6)c6c5C(=O)c5c(CC(CC)CCCC)sc(CC(CC)CCCC)c5C6=O)s4)sc3c(-c3ccc(CC(CC)CCCC)s3)c3ccsc23)s1,,0.828,18.72,74.2,11.5,11.50111872,0.0097279999999924,,,,,,,front,,,,,,100.0,,,,-5.33,-3.48,,,,
85048,10.1002/anie.202400565,10.1002/anie.202400565,PBQx-TCl,eC9-2Cl,PBQx-TCl,eC9-2Cl,Cc1csc(-c2cc3c4nccnc4c4cc(-c5cc(C)c(-c6cc7c(-c8cc(Cl)c(C)s8)c8sccc8c(-c8cc(Cl)c(C)s8)c7s6)s5)sc4c3s2)c1,CCCCCCCCCc1c(/C=C2\C(=O)c3ccc(Cl)cc3C2=C(C#N)C#N)sc2c1sc1c3c4nsnc4c4c5sc6c(CCCCCCCCC)c(/C=C7\C(=O)c8ccc(Cl)cc8C7=C(C#N)C#N)sc6c5n(CC(CCCC)CCCCCC)c4c3n(CC(CCCC)CCCCCC)c21,0.877,9.29,78.5,6.4,6.395654049999998,0.0679054687500319,,,,,,,rear,,,,,,100.0,,,,,,,-5.57,-3.74,
85051,10.1002/anie.202403015,10.1002/anie.202403015,PM6,L8-BO,PM6,L8-BO,COC(=O)C(C)(C)c1cc(C)cc(-c2sc3c4sc5cc(/C=C6/C(=O)c7cc(F)cc(c7)C(=O)/C6=C\c6cc(C(C)(C)C(=O)OC)c(-c7cc(C)cc(C(C)(C)C(=O)OC)c7)s6)sc5c4c(C(C)(C)C(=O)OC)ccc2-3)c1,CCCCCCC(CCCC)Cc1c(/C=C2\C(=O)c3cc(F)c(F)cc3C2=C(C#N)C#N)sc2c1SC1c3c(c4c(c5nsnc35)c3sc5c(CC(CCCC)CCCCCC)c(/C=C6\C(=O)c7cc(F)c(F)cc7C6=C(C#N)C#N)sc5c3n4CC(CC)CCCC)N(CC(CC)CCCC)C21,0.886,26.2,78.6,18.3,18.2455752,0.2974032786885418,18.1,18.3,1:1.2,DBCl,DBCl,,ITO/PEDOT:PSS/active layer/HPDIN-B02/Ag,conventional,HPDIN-B02,HPDIN-B02,PEDOT:PSS,PEDOT:PSS,95.0,CF,,80.0,-5.56,-3.65,,-5.68,-3.9,
85054,10.1002/anie.202403015,10.1002/anie.202403015,PM6,BTP-4Cl,PM6,BTP-4Cl,COC(=O)C(C)(C)c1cc(C)cc(-c2sc3c4sc5cc(/C=C6/C(=O)c7cc(F)cc(c7)C(=O)/C6=C\c6cc(C(C)(C)C(=O)OC)c(-c7cc(C)cc(C(C)(C)C(=O)OC)c7)s6)sc5c4c(C(C)(C)C(=O)OC)ccc2-3)c1,CCCCCCCCCc1c(/C=C2\C(=O)c3cc(Cl)c(Cl)cc3C2=C(C#N)C#N)sc2c1sc1c3c4nsnc4c4c5sc6c(CCC)c(/C=C7\C(=O)c8cc(Cl)c(Cl)cc8C7=C(C#N)C#N)sc6c5n(CC(CCCC)CCCCCC)c4c3n(CC(CCCC)CCCCCC)c21,0.846,26.8,76.1,17.3,17.254000799999996,0.2658913294797932,17.1,17.3,,DBCl,DBCl,,ITO/PEDOT:PSS/active layer/HPDIN-B02/Ag,conventional,HPDIN-B02,HPDIN-B02,PEDOT:PSS,PEDOT:PSS,,,,,-5.56,-3.65,,-5.66,-4.14,
85056,10.1002/anie.202403015,10.1002/anie.202403015,D18,N3,D18,N3,CCCCCCC(CCCC)Cc1csc(-c2cc3c4nsnc4c4cc(-c5cc(CC(CCCC)CCCCCC)c(-c6cc7c(-c8cc(F)c(CC(CC)CCCC)s8)c8sccc8c(-c8cc(F)c(CC(CC)CCCC)s8)c7s6)s5)sc4c3s2)c1,CCCCCCCCCCCC1=C(/C=C2\C(=O)C3=CC(F)=C(F)C=C3C2=C(C#N)C#N)SC2=C1SC1=C2N(CCC(CC)CCCC)C2=C1C1=NSN=C1C1=C2N(CCC(CC)CCCC)C2=C1SC1=C2SC(/C=C2\C(=O)C3=CC(F)=C(F)C=C3C2=C(C#N)C#N)=C1CCCCCCCCCCC,0.833,27.4,79.8,18.2,18.2137116,0.0753384615384453,18.2,18.2,,DBCl,DBCl,,ITO/PEDOT:PSS/active layer/HPDIN-B02/Ag,conventional,HPDIN-B02,HPDIN-B02,PEDOT:PSS,PEDOT:PSS,,,,,-5.51,-2.77,,-5.64,-3.86,
85058,10.1002/anie.202405243,10.1002/anie.202405243,PBQx-TCl,PBTPICm-BDD,PBQx-TCl,,Cc1csc(-c2cc3c4nccnc4c4cc(-c5cc(C)c(-c6cc7c(-c8cc(Cl)c(C)s8)c8sccc8c(-c8cc(Cl)c(C)s8)c7s6)s5)sc4c3s2)c1,,0.975,17.05,63.2,10.51,10.50621,0.0360608943862857,10.38,10.51,,,,,ITO/PEDOT:PSS/PBQx-TCl:PBTPICm-BDD/PNDIT-F3N/Ag,conventional,PNDIT-F3N,PNDIT-F3N,PEDOT:PSS,PEDOT:PSS,,,,,,,,,,
85059,10.1002/anie.202405243,10.1002/anie.202405243,PBQx-TCl,PBTPICγ-BDD,PBQx-TCl,PBTPICγ-BDD,Cc1csc(-c2cc3c4nccnc4c4cc(-c5cc(C)c(-c6cc7c(-c8cc(Cl)c(C)s8)c8sccc8c(-c8cc(Cl)c(C)s8)c7s6)s5)sc4c3s2)c1,,0.944,24.1,76.92,17.5,17.49960768,0.002241828571426,17.37,17.5,,,,,ITO/PEDOT:PSS/PBQx-TCl:PBTPICγ-BDD/PNDIT-F3N/Ag,conventional,PNDIT-F3N,PNDIT-F3N,PEDOT:PSS,PEDOT:PSS,,,,,,,,,,
85060,10.1002/anie.202405243,10.1002/anie.202405243,PBQx-TCl,PBTPICF-BDD,PBQx-TCl,PBTPICF-BDD,Cc1csc(-c2cc3c4nccnc4c4cc(-c5cc(C)c(-c6cc7c(-c8cc(Cl)c(C)s8)c8sccc8c(-c8cc(Cl)c(C)s8)c7s6)s5)sc4c3s2)c1,,0.924,24.15,76.93,17.17,17.16662178,0.0196751310425269,17.06,17.17,,,,,ITO/PEDOT:PSS/PBQx-TCl:PBTPICF-BDD/PNDIT-F3N/Ag,conventional,PNDIT-F3N,PNDIT-F3N,PEDOT:PSS,PEDOT:PSS,,,,,,,,,,
85061,10.1002/anie.202405243,10.1002/anie.202405243,PBQx-TCl,PYF-T-o,PBQx-TCl,PYF-T-o,Cc1csc(-c2cc3c4nccnc4c4cc(-c5cc(C)c(-c6cc7c(-c8cc(Cl)c(C)s8)c8sccc8c(-c8cc(Cl)c(C)s8)c7s6)s5)sc4c3s2)c1,CCCCCCCCCCCCC(CCCCCCCCCC)Cn1c2c3sc(/C=C4\C(=O)c5c(F)cccc5C4=C(C#N)C#N)c(CCCCCCCCCCC)c3sc2c2c3nsnc3c3c4sc5c(CCCCCCCCCCC)c(/C=C6\C(=O)c7c(ccc(-c8cccs8)c7F)C6=C(C#N)C#N)sc5c4n(CC(CCCCCCCCCC)CCCCCCCCCCCC)c3c21,0.882,25.2,75.05,16.68,16.6809132,0.0054748201438812,16.5,16.68,,,,,ITO/PEDOT:PSS/PBQx-TCl:PYF-T-o/PNDIT-F3N/Ag,conventional,PNDIT-F3N,PNDIT-F3N,PEDOT:PSS,PEDOT:PSS,,,,,,,,-5.715,-3.805,
85076,10.1002/anie.202417143,10.1002/anie.202417143,PM6,BO-4Cl,PM6,BO-4Cl,COC(=O)C(C)(C)c1cc(C)cc(-c2sc3c4sc5cc(/C=C6/C(=O)c7cc(F)cc(c7)C(=O)/C6=C\c6cc(C(C)(C)C(=O)OC)c(-c7cc(C)cc(C(C)(C)C(=O)OC)c7)s6)sc5c4c(C(C)(C)C(=O)OC)ccc2-3)c1,CCCCCCCCCCCc1c(/C=C2\C(=O)c3cc(Cl)c(Cl)cc3C2=C(C#N)C#N)sc2c1sc1c3c4nsnc4c4c5sc6c(CCCCCCCCCCC)c(/C=C7\C(=O)c8cc(Cl)c(Cl)cc8C7=C(C#N)C#N)sc6c5n(CC(CCCC)CCCCCC)c4c3n(CC(CCCC)CCCCCC)c21,0.838,25.72,75.63,16.3,16.300806167999998,0.0049458159509011,16.19,16.3,,,,,BHJ,,PDINN,,PEDOT:PSS,,110.0,,,,-5.56,-3.65,,-5.68,-4.1,
85077,10.1002/anie.202417143,10.1002/anie.202417143,PM6,BO-4Cl,PM6,BO-4Cl,COC(=O)C(C)(C)c1cc(C)cc(-c2sc3c4sc5cc(/C=C6/C(=O)c7cc(F)cc(c7)C(=O)/C6=C\c6cc(C(C)(C)C(=O)OC)c(-c7cc(C)cc(C(C)(C)C(=O)OC)c7)s6)sc5c4c(C(C)(C)C(=O)OC)ccc2-3)c1,CCCCCCCCCCCc1c(/C=C2\C(=O)c3cc(Cl)c(Cl)cc3C2=C(C#N)C#N)sc2c1sc1c3c4nsnc4c4c5sc6c(CCCCCCCCCCC)c(/C=C7\C(=O)c8cc(Cl)c(Cl)cc8C7=C(C#N)C#N)sc6c5n(CC(CCCC)CCCCCC)c4c3n(CC(CCCC)CCCCCC)c21,0.834,26.12,75.33,16.41,16.409947464,0.0003201462522966,16.27,16.41,,,,,PPHJ,,PDINN,,PEDOT:PSS,,106.0,,,,-5.56,-3.65,,-5.68,-4.1,
85078,10.1002/anie.202417143,10.1002/anie.202417143,PM6,BO-4Cl,PM6,BO-4Cl,COC(=O)C(C)(C)c1cc(C)cc(-c2sc3c4sc5cc(/C=C6/C(=O)c7cc(F)cc(c7)C(=O)/C6=C\c6cc(C(C)(C)C(=O)OC)c(-c7cc(C)cc(C(C)(C)C(=O)OC)c7)s6)sc5c4c(C(C)(C)C(=O)OC)ccc2-3)c1,CCCCCCCCCCCc1c(/C=C2\C(=O)c3cc(Cl)c(Cl)cc3C2=C(C#N)C#N)sc2c1sc1c3c4nsnc4c4c5sc6c(CCCCCCCCCCC)c(/C=C7\C(=O)c8cc(Cl)c(Cl)cc8C7=C(C#N)C#N)sc6c5n(CC(CCCC)CCCCCC)c4c3n(CC(CCCC)CCCCCC)c21,0.828,26.68,75.32,16.64,16.638971327999997,0.0061819230769464,16.55,16.64,,,,,PHJ,,PDINN,,PEDOT:PSS,,54.0,,,,-5.56,-3.65,,-5.68,-4.1,
85080,10.1002/anie.202417143,10.1002/anie.202417143,PM6,BO-4Cl,PM6,BO-4Cl,CC1=CC(=CC(=C1)C2=C3C=CC(=C4C5=C(C=C(S5)/C=C\6/C(=O)C7=CC(=CC(=C7)F)C(=O)/C6=C\C8=CC(=C(S8)C9=CC(=CC(=C9)C)C(C)(C)C(=O)OC)C(C)(C)C(=O)OC)SC4=C3S2)C(C)(C)C(=O)OC)C(C)(C)C(=O)OC,CCCCCCCCCCCC1=C(/C=C2\C(=O)C3=CC(Cl)=C(Cl)C=C3C2=C(C#N)C#N)SC2=C1SC1=C2N(CC(CCCC)CCCCCC)C2=C1C1=NSN=C1C1=C2N(CC(CCCC)CCCCCC)C2=C1SC1=C2SC(/C=C2\C(=O)C3=CC(Cl)=C(Cl)C=C3C2=C(C#N)C#N)=C1CCCCCCCCCCC,0.848,26.83,76.55,17.42,17.416533519999998,0.0198994259472084,17.29,17.42,,,,,ITO/PEDOT:PSS/PM6/BO-4Cl/PDINN/Ag,conventional,PDINN,PDINN,PEDOT:PSS,PEDOT:PSS,,"o-XY for PM6, THF for BO-4Cl",,,-5.56,-3.65,,-5.68,-4.1,
85081,10.1002/anie.202417143,10.1002/anie.202417143,PM6,BO-4Cl,PM6,BO-4Cl,CC1=CC(=CC(=C1)C2=C3C=CC(=C4C5=C(C=C(S5)/C=C\6/C(=O)C7=CC(=CC(=C7)F)C(=O)/C6=C\C8=CC(=C(S8)C9=CC(=CC(=C9)C)C(C)(C)C(=O)OC)C(C)(C)C(=O)OC)SC4=C3S2)C(C)(C)C(=O)OC)C(C)(C)C(=O)OC,CCCCCCCCCCCC1=C(/C=C2\C(=O)C3=CC(Cl)=C(Cl)C=C3C2=C(C#N)C#N)SC2=C1SC1=C2N(CC(CCCC)CCCCCC)C2=C1C1=NSN=C1C1=C2N(CC(CCCC)CCCCCC)C2=C1SC1=C2SC(/C=C2\C(=O)C3=CC(Cl)=C(Cl)C=C3C2=C(C#N)C#N)=C1CCCCCCCCCCC,0.84,27.3,75.58,,17.3320056,,,,,,,,ITO/PEDOT:PSS/PM6/BO-4Cl/PDINN/Ag,conventional,PDINN,PDINN,PEDOT:PSS,PEDOT:PSS,,"o-XY for PM6, THF for BO-4Cl",,,-5.56,-3.65,,-5.68,-4.1,
85082,10.1002/anie.202417143,10.1002/anie.202417143,D18,BO-4Cl,D18,BO-4Cl,CCCCCCC(CCCC)CC1=CSC(C2=CC3=C(S2)C2=C(C=C(C4=CC(CC(CCCC)CCCCCC)=C(C5=CC6=C(C7=CC(F)=C(CC(CC)CCCC)S7)C7=C(C=CS7)C(C7=CC(F)=C(CC(CC)CCCC)S7)=C6S5)S4)S2)C2=NSN=C32)=C1,CCCCCCCCCCCC1=C(/C=C2\C(=O)C3=CC(Cl)=C(Cl)C=C3C2=C(C#N)C#N)SC2=C1SC1=C2N(CC(CCCC)CCCCCC)C2=C1C1=NSN=C1C1=C2N(CC(CCCC)CCCCCC)C2=C1SC1=C2SC(/C=C2\C(=O)C3=CC(Cl)=C(Cl)C=C3C2=C(C#N)C#N)=C1CCCCCCCCCCC,0.85,26.43,76.22,17.24,17.1232041,0.6774704176334085,17.13,17.24,,,,,ITO/PEDOT:PSS/D18/BO-4Cl/PDINN/Ag,conventional,PDINN,PDINN,PEDOT:PSS,PEDOT:PSS,,"o-XY for D18, THF for BO-4Cl",,,-5.51,-2.77,,-5.68,-4.1,
85083,10.1002/anie.202417143,10.1002/anie.202417143,D18,BO-4Cl,D18,BO-4Cl,CCCCCCC(CCCC)CC1=CSC(C2=CC3=C(S2)C2=C(C=C(C4=CC(CC(CCCC)CCCCCC)=C(C5=CC6=C(C7=CC(F)=C(CC(CC)CCCC)S7)C7=C(C=CS7)C(C7=CC(F)=C(CC(CC)CCCC)S7)=C6S5)S4)S2)C2=NSN=C32)=C1,CCCCCCCCCCCC1=C(/C=C2\C(=O)C3=CC(Cl)=C(Cl)C=C3C2=C(C#N)C#N)SC2=C1SC1=C2N(CC(CCCC)CCCCCC)C2=C1C1=NSN=C1C1=C2N(CC(CCCC)CCCCCC)C2=C1SC1=C2SC(/C=C2\C(=O)C3=CC(Cl)=C(Cl)C=C3C2=C(C#N)C#N)=C1CCCCCCCCCCC,0.864,26.88,77.64,18.03,18.031362048,0.0075543427620475,17.82,18.03,,,,,ITO/PEDOT:PSS/D18/BO-4Cl/PDINN/Ag,conventional,PDINN,PDINN,PEDOT:PSS,PEDOT:PSS,,"o-XY for D18, THF for BO-4Cl",,,-5.51,-2.77,,-5.68,-4.1,
85084,10.1002/anie.202417143,10.1002/anie.202417143,D18,BO-4Cl,D18,BO-4Cl,CCCCCCC(CCCC)CC1=CSC(C2=CC3=C(S2)C2=C(C=C(C4=CC(CC(CCCC)CCCCCC)=C(C5=CC6=C(C7=CC(F)=C(CC(CC)CCCC)S7)C7=C(C=CS7)C(C7=CC(F)=C(CC(CC)CCCC)S7)=C6S5)S4)S2)C2=NSN=C32)=C1,CCCCCCCCCCCC1=C(/C=C2\C(=O)C3=CC(Cl)=C(Cl)C=C3C2=C(C#N)C#N)SC2=C1SC1=C2N(CC(CCCC)CCCCCC)C2=C1C1=NSN=C1C1=C2N(CC(CCCC)CCCCCC)C2=C1SC1=C2SC(/C=C2\C(=O)C3=CC(Cl)=C(Cl)C=C3C2=C(C#N)C#N)=C1CCCCCCCCCCC,0.85,27.55,76.88,18.0,18.003373999999997,0.0187444444444295,,18.0,,,,,ITO/PEDOT:PSS/D18/BO-4Cl/PDINN/Ag,conventional,PDINN,PDINN,PEDOT:PSS,PEDOT:PSS,,"o-XY for D18, THF for BO-4Cl",,,-5.51,-2.77,,-5.68,-4.1,
85085,10.1002/anie.202420090,10.1002/anie.202420090,PM6,BTC-1,PM6,BTC-1,CC1=CC(=CC(=C1)C2=C3C=CC(=C4C5=C(C=C(S5)/C=C\6/C(=O)C7=CC(=CC(=C7)F)C(=O)/C6=C\C8=CC(=C(S8)C9=CC(=CC(=C9)C)C(C)(C)C(=O)OC)C(C)(C)C(=O)OC)SC4=C3S2)C(C)(C)C(=O)OC)C(C)(C)C(=O)OC,,0.765,25.51,73.35,14.33,14.314362525000002,0.1091240404745174,13.68,14.33,,,,,ITO/2PACz/Active layer/PDINN/Ag,OPV,PDINN,PDINN,2PACz,2PACz,,,,,-5.56,-3.65,,,,
85086,10.1002/anie.202420090,10.1002/anie.202420090,PM6,BTC-2,PM6,BTC-2,CC1=CC(=CC(=C1)C2=C3C=CC(=C4C5=C(C=C(S5)/C=C\6/C(=O)C7=CC(=CC(=C7)F)C(=O)/C6=C\C8=CC(=C(S8)C9=CC(=CC(=C9)C)C(C)(C)C(=O)OC)C(C)(C)C(=O)OC)SC4=C3S2)C(C)(C)C(=O)OC)C(C)(C)C(=O)OC,,0.722,30.34,78.39,17.17,17.171705772,0.0099346068724376,16.46,17.17,,,,,ITO/2PACz/Active layer/PDINN/Ag,,PDINN,PDINN,2PACz,2PACz,,,,,-5.56,-3.65,,,,
85087,10.1002/anie.202420090,10.1002/anie.202420090,PM6,BTC-3,PM6,BTC-3,CC1=CC(=CC(=C1)C2=C3C=CC(=C4C5=C(C=C(S5)/C=C\6/C(=O)C7=CC(=CC(=C7)F)C(=O)/C6=C\C8=CC(=C(S8)C9=CC(=CC(=C9)C)C(C)(C)C(=O)OC)C(C)(C)C(=O)OC)SC4=C3S2)C(C)(C)C(=O)OC)C(C)(C)C(=O)OC,,0.773,27.76,77.37,16.6,16.602425976000003,0.0146143132530203,16.27,16.6,,,,,ITO/2PACz/Active layer/PDINN/Ag,,PDINN,PDINN,2PACz,2PACz,,,,,-5.56,-3.65,,,,
85088,10.1002/anie.202420090,10.1002/anie.202420090,PM6,BTC-2,PM6,BTC-2,COC(=O)C(C)(C)c1cc(C)cc(-c2sc3c4sc5cc(/C=C6/C(=O)c7cc(F)cc(c7)C(=O)/C6=C\c6cc(C(C)(C)C(=O)OC)c(-c7cc(C)cc(C(C)(C)C(=O)OC)c7)s6)sc5c4c(C(C)(C)C(=O)OC)ccc2-3)c1,,0.71,18.52,74.37,9.78,9.77906004,0.0096110429447871,,,1 : 1.2,,,,ITO/2PACz/Active layer/PDINN/Ag,semi-transparent OPV,PDINN,PDINN,2PACz,2PACz,,,,,-5.56,-3.65,,,,
85089,10.1002/anie.202420090,10.1002/anie.202420090,PM6,BTC-2,PM6,BTC-2,COC(=O)C(C)(C)c1cc(C)cc(-c2sc3c4sc5cc(/C=C6/C(=O)c7cc(F)cc(c7)C(=O)/C6=C\c6cc(C(C)(C)C(=O)OC)c(-c7cc(C)cc(C(C)(C)C(=O)OC)c7)s6)sc5c4c(C(C)(C)C(=O)OC)ccc2-3)c1,,0.72,19.58,74.17,10.39,10.45618992,0.637054090471601,,,1 : 1.6,,,,ITO/2PACz/Active layer/PDINN/Ag,semi-transparent OPV,PDINN,PDINN,2PACz,2PACz,,,,,-5.56,-3.65,,,,
85090,10.1002/anie.202420090,10.1002/anie.202420090,PM6,BTC-2,PM6,BTC-2,COC(=O)C(C)(C)c1cc(C)cc(-c2sc3c4sc5cc(/C=C6/C(=O)c7cc(F)cc(c7)C(=O)/C6=C\c6cc(C(C)(C)C(=O)OC)c(-c7cc(C)cc(C(C)(C)C(=O)OC)c7)s6)sc5c4c(C(C)(C)C(=O)OC)ccc2-3)c1,,0.71,19.8,75.18,10.56,10.5688044,0.0833750000000067,,,1 : 2.0,,,,ITO/2PACz/Active layer/PDINN/Ag,semi-transparent OPV,PDINN,PDINN,2PACz,2PACz,,,,,-5.56,-3.65,,,,
85091,10.1002/anie.202420121,10.1002/anie.202420121,PM6-Cl0.8-b-D18-Cl0.2-BTB,BTP-eC9,PM6-Cl0.8-b-D18-Cl0.2-BTB,BTP-eC9,,CCCCCCCCCc1c(C=C2C(=O)c3cc(Cl)c(Cl)cc3C2=C(C#N)C#N)sc2c1sc1c3c4nsnc4c4c5sc6c(CCCCCCCCC)c(C=C7C(=O)c8cc(Cl)c(Cl)cc8C7=C(C#N)C#N)sc6c5n(CC(CCCC)CCCCCC)c4c3n(CC(CCCC)CCCCCC)c21,0.844,26.6,68.44,15.36,15.36505376,0.0329020833333392,15.21,15.36,1:1.25,,,,ITO/PEDOT:PSS 4083/active layer/PDINN/Ag,,PDINN,,PEDOT:PSS 4083,,,,,,,,,-5.68,-3.9,
85092,10.1002/anie.202420121,10.1002/anie.202420121,PM6-Cl0.8-b-D18-Cl0.2-BTH,BTP-eC9,PM6-Cl0.8-b-D18-Cl0.2-BTH,BTP-eC9,,CCCCCCCCCc1c(C=C2C(=O)c3cc(Cl)c(Cl)cc3C2=C(C#N)C#N)sc2c1sc1c3c4nsnc4c4c5sc6c(CCCCCCCCC)c(C=C7C(=O)c8cc(Cl)c(Cl)cc8C7=C(C#N)C#N)sc6c5n(CC(CCCC)CCCCCC)c4c3n(CC(CCCC)CCCCCC)c21,0.845,26.91,70.5,16.04,16.03095975,0.056360660847869,16.07,,1:1.25,,,,ITO/PEDOT:PSS 4083/active layer/PDINN/Ag,,PDINN,,PEDOT:PSS 4083,,,,,,,,,-5.68,-3.9,
85093,10.1002/anie.202420121,10.1002/anie.202420121,PM6-Cl0.8-b-D18-Cl0.2-BTD,BTP-eC9,PM6-Cl0.8-b-D18-Cl0.2-BTD,BTP-eC9,,CCCCCCCCCc1c(C=C2C(=O)c3cc(Cl)c(Cl)cc3C2=C(C#N)C#N)sc2c1sc1c3c4nsnc4c4c5sc6c(CCCCCCCCC)c(C=C7C(=O)c8cc(Cl)c(Cl)cc8C7=C(C#N)C#N)sc6c5n(CC(CCCC)CCCCCC)c4c3n(CC(CCCC)CCCCCC)c21,0.853,28.19,75.2,18.09,18.08264464,0.0406598120508471,17.86,18.09,1:1.25,,,,ITO/PEDOT:PSS 4083/active layer/PDINN/Ag,,PDINN,,PEDOT:PSS 4083,,,,,,,,,-5.68,-3.9,
85094,10.1002/anie.202420121,10.1002/anie.202420121,PM6-Cl0.5-b-D18-Cl0.5-BTD,BTP-eC9,PM6-Cl0.5-b-D18-Cl0.5-BTD,BTP-eC9,,CCCCCCCCCc1c(C=C2C(=O)c3cc(Cl)c(Cl)cc3C2=C(C#N)C#N)sc2c1sc1c3c4nsnc4c4c5sc6c(CCCCCCCCC)c(C=C7C(=O)c8cc(Cl)c(Cl)cc8C7=C(C#N)C#N)sc6c5n(CC(CCCC)CCCCCC)c4c3n(CC(CCCC)CCCCCC)c21,0.861,27.67,72.78,17.33,17.339012586,0.0520056895556882,17.09,17.33,1:1.25,,,,ITO/PEDOT:PSS 4083/active layer/PDINN/Ag,,PDINN,,PEDOT:PSS 4083,,,,,,,,,-5.68,-3.9,
85107,10.1002/anie.202517485,10.1002/anie.202517485,PM6,BTA-C1-Cl,PM6,BTA-C1-Cl,COC(=O)C(C)(C)c1cc(C)cc(-c2sc3c4sc5cc(/C=C6/C(=O)c7cc(F)cc(c7)C(=O)/C6=C\c6cc(C(C)(C)C(=O)OC)c(-c7cc(C)cc(C(C)(C)C(=O)OC)c7)s6)sc5c4c(C(C)(C)C(=O)OC)ccc2-3)c1,,0.897,23.57,68.77,14.54,14.539552832999998,0.0030754264099092,14.2,14.54,,,,,ITO/PEDOT:PSS/active layer/PDINN/Ag,conventional,PDINN,PDINN,PEDOT:PSS,PEDOT:PSS,,,,,-5.56,-3.65,,,,
85108,10.1002/anie.202517485,10.1002/anie.202517485,PM6,BTA-C4-Cl,PM6,BTA-C4-Cl,COC(=O)C(C)(C)c1cc(C)cc(-c2sc3c4sc5cc(/C=C6/C(=O)c7cc(F)cc(c7)C(=O)/C6=C\c6cc(C(C)(C)C(=O)OC)c(-c7cc(C)cc(C(C)(C)C(=O)OC)c7)s6)sc5c4c(C(C)(C)C(=O)OC)ccc2-3)c1,,0.894,25.52,75.26,17.16,17.170478688,0.0610646153846106,16.9,17.16,,,,,ITO/PEDOT:PSS/active layer/PDINN/Ag,conventional,PDINN,PDINN,PEDOT:PSS,PEDOT:PSS,,,,,-5.56,-3.65,,,,
85109,10.1002/anie.202517485,10.1002/anie.202517485,PM6,BTA-EH-Cl,PM6,BTA-EH-Cl,COC(=O)C(C)(C)c1cc(C)cc(-c2sc3c4sc5cc(/C=C6/C(=O)c7cc(F)cc(c7)C(=O)/C6=C\c6cc(C(C)(C)C(=O)OC)c(-c7cc(C)cc(C(C)(C)C(=O)OC)c7)s6)sc5c4c(C(C)(C)C(=O)OC)ccc2-3)c1,,0.898,25.53,78.66,18.04,18.033544404,0.0357849002217215,17.6,18.04,,,,,ITO/PEDOT:PSS/active layer/PDINN/Ag,conventional,PDINN,PDINN,PEDOT:PSS,PEDOT:PSS,,,,,-5.56,-3.65,,,,
85110,10.1002/anie.202523043,10.1002/anie.202523043,PM6,L8-BO,PM6,L8-BO,CC1=CC(=CC(=C1)C2=C3C=CC(=C4C5=C(C=C(S5)/C=C\6/C(=O)C7=CC(=CC(=C7)F)C(=O)/C6=C\C8=CC(=C(S8)C9=CC(=CC(=C9)C)C(C)(C)C(=O)OC)C(C)(C)C(=O)OC)SC4=C3S2)C(C)(C)C(=O)OC)C(C)(C)C(=O)OC,CCCCCCC(CCCC)CC1=C(/C=C2\C(=O)C3=CC(F)=C(F)C=C3C2=C(C#N)C#N)SC2=C1SC1C3=C(C4=C(C5=NSN=C35)C3=C(C5=C(S3)C(CC(CCCC)CCCCCC)=C(/C=C3\C(=O)C6=CC(F)=C(F)C=C6C3=C(C#N)C#N)S5)N4CC(CC)CCCC)N(CC(CC)CCCC)C21,0.797,25.59,71.3,14.54,14.54179899,0.0123726960110113,14.29,14.54,,,,,ITO/2PACz/PM6:L8-BO/CIL/Ag,OSC,PDI-N,PDI-N,,,,,,,-5.56,-3.65,,-5.68,-3.9,
85111,10.1002/anie.202523043,10.1002/anie.202523043,PM6,L8-BO,PM6,L8-BO,CC1=CC(=CC(=C1)C2=C3C=CC(=C4C5=C(C=C(S5)/C=C\6/C(=O)C7=CC(=CC(=C7)F)C(=O)/C6=C\C8=CC(=C(S8)C9=CC(=CC(=C9)C)C(C)(C)C(=O)OC)C(C)(C)C(=O)OC)SC4=C3S2)C(C)(C)C(=O)OC)C(C)(C)C(=O)OC,CCCCCCC(CCCC)CC1=C(/C=C2\C(=O)C3=CC(F)=C(F)C=C3C2=C(C#N)C#N)SC2=C1SC1C3=C(C4=C(C5=NSN=C35)C3=C(C5=C(S3)C(CC(CCCC)CCCCCC)=C(/C=C3\C(=O)C6=CC(F)=C(F)C=C6C3=C(C#N)C#N)S5)N4CC(CC)CCCC)N(CC(CC)CCCC)C21,0.885,26.39,80.1,18.71,18.70747515,0.0134946552645663,18.53,18.71,,,,,ITO/2PACz/PM6:L8-BO/CIL/Ag,OSC,S-di(PDI)-N,S-di(PDI)-N,2PACz,,,,,,-5.56,-3.65,,-5.68,-3.9,
85112,10.1002/anie.202523043,10.1002/anie.202523043,PM6,L8-BO,PM6,L8-BO,CC1=CC(=CC(=C1)C2=C3C=CC(=C4C5=C(C=C(S5)/C=C\6/C(=O)C7=CC(=CC(=C7)F)C(=O)/C6=C\C8=CC(=C(S8)C9=CC(=CC(=C9)C)C(C)(C)C(=O)OC)C(C)(C)C(=O)OC)SC4=C3S2)C(C)(C)C(=O)OC)C(C)(C)C(=O)OC,CCCCCCC(CCCC)CC1=C(/C=C2\C(=O)C3=CC(F)=C(F)C=C3C2=C(C#N)C#N)SC2=C1SC1C3=C(C4=C(C5=NSN=C35)C3=C(C5=C(S3)C(CC(CCCC)CCCCCC)=C(/C=C3\C(=O)C6=CC(F)=C(F)C=C6C3=C(C#N)C#N)S5)N4CC(CC)CCCC)N(CC(CC)CCCC)C21,0.89,27.31,80.9,19.66,19.6634731,0.0176658189216542,19.46,19.66,,,,,ITO/2PACz/PM6:L8-BO/CIL/Ag,OSC,S-di(PDI)-NBr,S-di(PDI)-NBr,,,,,,,-5.56,-3.65,,-5.68,-3.9,
85113,10.1002/anie.202523043,10.1002/anie.202523043,PM6,L8-BO,PM6,L8-BO,CC1=CC(=CC(=C1)C2=C3C=CC(=C4C5=C(C=C(S5)/C=C\6/C(=O)C7=CC(=CC(=C7)F)C(=O)/C6=C\C8=CC(=C(S8)C9=CC(=CC(=C9)C)C(C)(C)C(=O)OC)C(C)(C)C(=O)OC)SC4=C3S2)C(C)(C)C(=O)OC)C(C)(C)C(=O)OC,CCCCCCC(CCCC)CC1=C(/C=C2\C(=O)C3=CC(F)=C(F)C=C3C2=C(C#N)C#N)SC2=C1SC1C3=C(C4=C(C5=NSN=C35)C3=C(C5=C(S3)C(CC(CCCC)CCCCCC)=C(/C=C3\C(=O)C6=CC(F)=C(F)C=C6C3=C(C#N)C#N)S5)N4CC(CC)CCCC)N(CC(CC)CCCC)C21,0.865,25.8,72.1,16.09,16.090557,0.0034617775015573,15.82,16.09,,,,,ITO/2PACz/PM6:L8-BO/CIL/Ag,OSC,S-di(PDI)-NO,S-di(PDI)-NO,,,,,,,-5.56,-3.65,,-5.68,-3.9,
85114,10.1002/anie.202523043,10.1002/anie.202523043,D18,L8-BO,D18,L8-BO,CCCCCCC(CCCC)CC1=CSC(C2=CC3=C(S2)C2=C(C=C(C4=CC(CC(CCCC)CCCCCC)=C(C5=CC6=C(C7=CC(F)=C(CC(CC)CCCC)S7)C7=C(C=CS7)C(C7=CC(F)=C(CC(CC)CCCC)S7)=C6S5)S4)S2)C2=NSN=C32)=C1,CCCCCCC(CCCC)CC1=C(/C=C2\C(=O)C3=CC(F)=C(F)C=C3C2=C(C#N)C#N)SC2=C1SC1C3=C(C4=C(C5=NSN=C35)C3=C(C5=C(S3)C(CC(CCCC)CCCCCC)=C(/C=C3\C(=O)C6=CC(F)=C(F)C=C6C3=C(C#N)C#N)S5)N4CC(CC)CCCC)N(CC(CC)CCCC)C21,0.915,27.23,82.4,20.53,20.5303308,0.0016113005358032,20.25,20.53,,,,,ITO/2PACz/D18:L8-BO/CIL/Ag,OSC,S-di(PDI)-NBr,S-di(PDI)-NBr,2PACz,,,,,,-5.51,-2.77,,-5.68,-3.9,
85115,10.1002/anie.202523043,10.1002/anie.202523043,D18,L8-BO,D18,L8-BO,CCCCCCC(CCCC)CC1=CSC(C2=CC3=C(S2)C2=C(C=C(C4=CC(CC(CCCC)CCCCCC)=C(C5=CC6=C(C7=CC(F)=C(CC(CC)CCCC)S7)C7=C(C=CS7)C(C7=CC(F)=C(CC(CC)CCCC)S7)=C6S5)S4)S2)C2=NSN=C32)=C1,CCCCCCC(CCCC)CC1=C(/C=C2\C(=O)C3=CC(F)=C(F)C=C3C2=C(C#N)C#N)SC2=C1SC1C3=C(C4=C(C5=NSN=C35)C3=C(C5=C(S3)C(CC(CCCC)CCCCCC)=C(/C=C3\C(=O)C6=CC(F)=C(F)C=C6C3=C(C#N)C#N)S5)N4CC(CC)CCCC)N(CC(CC)CCCC)C21,0.917,26.67,81.5,19.93,19.93195785,0.0098236327145015,19.68,19.93,,,,,,OSC,PNDIT-F3N,PNDIT-F3N,,,,,,,-5.51,-2.77,,-5.68,-3.9,
85122,10.1002/anie.202523765,10.1002/anie.202523765,PM6,L8-BO,PM6,L8-BO,COC(=O)C(C)(C)c1cc(C)cc(-c2sc3c4sc5cc(/C=C6/C(=O)c7cc(F)cc(c7)C(=O)/C6=C\c6cc(C(C)(C)C(=O)OC)c(-c7cc(C)cc(C(C)(C)C(=O)OC)c7)s6)sc5c4c(C(C)(C)C(=O)OC)ccc2-3)c1,CCCCCCC(CCCC)Cc1c(/C=C2\C(=O)c3cc(F)c(F)cc3C2=C(C#N)C#N)sc2c1SC1c3c(c4c(c5nsnc35)c3sc5c(CC(CCCC)CCCCCC)c(/C=C6\C(=O)c7cc(F)c(F)cc7C6=C(C#N)C#N)sc5c3n4CC(CC)CCCC)N(CC(CC)CCCC)C21,0.887,26.99,79.83,19.11,19.111405779,0.0073562480376704,18.98,19.11,,,,,ITO/PEDOT:PSS/PM6:L8-BO/CIL/Ag,conventional,Ni-Me,Ni-Me,PEDOT:PSS,PEDOT:PSS,,,,,-5.56,-3.65,,-5.68,-3.9,
85123,10.1002/anie.202523765,10.1002/anie.202523765,PM6,L8-BO,PM6,L8-BO,COC(=O)C(C)(C)c1cc(C)cc(-c2sc3c4sc5cc(/C=C6/C(=O)c7cc(F)cc(c7)C(=O)/C6=C\c6cc(C(C)(C)C(=O)OC)c(-c7cc(C)cc(C(C)(C)C(=O)OC)c7)s6)sc5c4c(C(C)(C)C(=O)OC)ccc2-3)c1,CCCCCCC(CCCC)Cc1c(/C=C2\C(=O)c3cc(F)c(F)cc3C2=C(C#N)C#N)sc2c1SC1c3c(c4c(c5nsnc35)c3sc5c(CC(CCCC)CCCCCC)c(/C=C6\C(=O)c7cc(F)c(F)cc7C6=C(C#N)C#N)sc5c3n4CC(CC)CCCC)N(CC(CC)CCCC)C21,0.886,26.52,79.22,18.61,18.614101584,0.0220396775926959,18.51,18.61,,,,,ITO/PEDOT:PSS/PM6:L8-BO/CIL/Ag,conventional,Ni-iPr,Ni-iPr,PEDOT:PSS,PEDOT:PSS,,,,,-5.56,-3.65,,-5.68,-3.9,
85124,10.1002/anie.202523765,10.1002/anie.202523765,PM6,L8-BO,PM6,L8-BO,COC(=O)C(C)(C)c1cc(C)cc(-c2sc3c4sc5cc(/C=C6/C(=O)c7cc(F)cc(c7)C(=O)/C6=C\c6cc(C(C)(C)C(=O)OC)c(-c7cc(C)cc(C(C)(C)C(=O)OC)c7)s6)sc5c4c(C(C)(C)C(=O)OC)ccc2-3)c1,CCCCCCC(CCCC)Cc1c(/C=C2\C(=O)c3cc(F)c(F)cc3C2=C(C#N)C#N)sc2c1SC1c3c(c4c(c5nsnc35)c3sc5c(CC(CCCC)CCCCCC)c(/C=C6\C(=O)c7cc(F)c(F)cc7C6=C(C#N)C#N)sc5c3n4CC(CC)CCCC)N(CC(CC)CCCC)C21,0.884,25.48,78.78,17.79,17.744659296,0.254866239460376,17.58,17.79,,,,,ITO/PEDOT:PSS/PM6:L8-BO/CIL/Ag,conventional,Ni-tBu,Ni-tBu,PEDOT:PSS,PEDOT:PSS,,,,,-5.56,-3.65,,-5.68,-3.9,
85125,10.1002/anie.202523765,10.1002/anie.202523765,PM6,BTP-eC9,PM6,BTP-eC9,CC1=CC(=CC(=C1)C2=C3C=CC(=C4C5=C(C=C(S5)/C=C\6/C(=O)C7=CC(=CC(=C7)F)C(=O)/C6=C\C8=CC(=C(S8)C9=CC(=CC(=C9)C)C(C)(C)C(=O)OC)C(C)(C)C(=O)OC)SC4=C3S2)C(C)(C)C(=O)OC)C(C)(C)C(=O)OC,CCCCCCCCCc1c(C=C2C(=O)c3cc(Cl)c(Cl)cc3C2=C(C#N)C#N)sc2c1sc1c3c4nsnc4c4c5sc6c(CCCCCCCCC)c(C=C7C(=O)c8cc(Cl)c(Cl)cc8C7=C(C#N)C#N)sc6c5n(CC(CCCC)CCCCCC)c4c3n(CC(CCCC)CCCCCC)c21,0.865,27.62,79.76,19.06,19.055700880000003,0.0225557187827666,,,,,,,ITO/PEDOT:PSS/PM6:BTP-eC9/CIL/Ag,conventional,Ni-Me,Ni-Me,PEDOT:PSS,PEDOT:PSS,,,,,-5.56,-3.65,,-5.68,-3.9,
85126,10.1002/anie.202523765,10.1002/anie.202523765,D18,L8-BO,D18,L8-BO,CCCCCCC(CCCC)CC1=CSC(C2=CC3=C(S2)C2=C(C=C(C4=CC(CC(CCCC)CCCCCC)=C(C5=CC6=C(C7=CC(F)=C(CC(CC)CCCC)S7)C7=C(C=CS7)C(C7=CC(F)=C(CC(CC)CCCC)S7)=C6S5)S4)S2)C2=NSN=C32)=C1,CCCCCCC(CCCC)CC1=C(/C=C2\C(=O)C3=CC(F)=C(F)C=C3C2=C(C#N)C#N)SC2=C1SC1C3=C(C4=C(C5=NSN=C35)C3=C(C5=C(S3)C(CC(CCCC)CCCCCC)=C(/C=C3\C(=O)C6=CC(F)=C(F)C=C6C3=C(C#N)C#N)S5)N4CC(CC)CCCC)N(CC(CC)CCCC)C21,0.9,27.42,79.5,19.62,19.61901,0.0050458715596411,,,,,,,ITO/PEDOT:PSS/D18:L8-BO/CIL/Ag,conventional,Ni-Me,Ni-Me,PEDOT:PSS,PEDOT:PSS,,,,,-5.51,-2.77,,-5.68,-3.9,
85146,10.1002/asia.202000635,10.1002/asia.202000635,CPNT,C70,CPNT,C70,,c12c3c4c5c1c1c6c7c2c2c8c3c3c9c4c4c%10c5c5c1c1c6c6c%11c%12c%13c%14c%15c%16c%17c%14c%14c%18c%13c%11c1c1c5c%10c5c(c%14c%10c%17c%11c%13c%16c%14c%16c%15c%12c%12c%16c(c2c7c%126)c2c8c3c(c%13c%142)c2c9c4c5c%10c%112)c%181,0.89,10.54,58.0,5.9,5.440748,7.783932203389833,5.4,5.9,1 : 1,,,,"ITO/MoO3 (15 nm)/donor:C70 (mixing ratio w/w, thickness)/BCP (6 nm)/Ag (120 nm)",OPV device,BCP (6 nm),,MoO3 (15 nm),,70.0,,,,,,,,,
85147,10.1002/asia.202000635,10.1002/asia.202000635,CPNBT,C70,CPNBT,C70,,c12c3c4c5c1c1c6c7c2c2c8c3c3c9c4c4c%10c5c5c1c1c6c6c%11c%12c%13c%14c%15c%16c%17c%14c%14c%18c%13c%11c1c1c5c%10c5c(c%14c%10c%17c%11c%13c%16c%14c%16c%15c%12c%12c%16c(c2c7c%126)c2c8c3c(c%13c%142)c2c9c4c5c%10c%112)c%181,0.89,9.76,56.0,5.2,4.864384,6.454153846153845,4.8,5.2,1 : 3,,,,"ITO/MoO3 (15 nm)/donor:C70 (mixing ratio w/w, thickness)/BCP (6 nm)/Ag (120 nm)",OPV device,BCP (6 nm),,MoO3 (15 nm),,60.0,,,,,,,,,
85148,10.1002/asia.202000635,10.1002/asia.202000635,DCPNT,C70,DCPNT,C70,,c12c3c4c5c1c1c6c7c2c2c8c3c3c9c4c4c%10c5c5c1c1c6c6c%11c%12c%13c%14c%15c%16c%17c%14c%14c%18c%13c%11c1c1c5c%10c5c(c%14c%10c%17c%11c%13c%16c%14c%16c%15c%12c%12c%16c(c2c7c%126)c2c8c3c(c%13c%142)c2c9c4c5c%10c%112)c%181,0.91,12.59,58.0,6.9,6.645002000000001,3.695623188405792,6.7,6.9,1 : 2,,,,"ITO/MoO3 (15 nm)/donor:C70 (mixing ratio w/w, thickness)/BCP (6 nm)/Ag (120 nm)",OPV device,BCP (6 nm),,MoO3 (15 nm),,60.0,,,,,,,,,
85149,10.1002/asia.202000635,10.1002/asia.202000635,DCPNT,C70,DCPNT,C70,,c12c3c4c5c1c1c6c7c2c2c8c3c3c9c4c4c%10c5c5c1c1c6c6c%11c%12c%13c%14c%15c%16c%17c%14c%14c%18c%13c%11c1c1c5c%10c5c(c%14c%10c%17c%11c%13c%16c%14c%16c%15c%12c%12c%16c(c2c7c%126)c2c8c3c(c%13c%142)c2c9c4c5c%10c%112)c%181,0.91,14.26,60.0,8.3,7.78596,6.193253012048198,7.8,8.3,1 : 3,,,,"ITO/MoO3 (10 nm)/DCPNT:C70 (mixing ratio w/w, thickness)/BPhen (5 nm)/Ag (100 nm)",OPV device,BPhen (5 nm),,MoO3 (10 nm),,60.0,,,,,,,,,
85150,10.1002/asia.202000635,10.1002/asia.202000635,DCPNBT,C70,DCPNBT,C70,,c12c3c4c5c1c1c6c7c2c2c8c3c3c9c4c4c%10c5c5c1c1c6c6c%11c%12c%13c%14c%15c%16c%17c%14c%14c%18c%13c%11c1c1c5c%10c5c(c%14c%10c%17c%11c%13c%16c%14c%16c%15c%12c%12c%16c(c2c7c%126)c2c8c3c(c%13c%142)c2c9c4c5c%10c%112)c%181,0.7,6.14,46.0,2.6,1.97708,23.95846153846155,2.0,2.6,1 : 3,,,,"ITO/MoO3 (15 nm)/donor:C70 (mixing ratio w/w, thickness)/BCP (6 nm)/Ag (120 nm)",OPV device,BCP (6 nm),,MoO3 (15 nm),,40.0,,,,,,,,,
85157,10.1002/asia.202100066,10.1002/asia.202100066,PTB7-Th,1a,PTB7-Th,1a,CCCCC(CC)COC(=O)c1sc2csc(-c3cc4c(-c5ccc(CC(CC)CCCC)s5)c5sccc5c(-c5ccc(CC(CC)CCCC)s5)c4s3)c2c1F,,0.813,7.23,46.9,2.76,2.75677731,0.1167641304347776,,,1:2,,,,inverted,inverted,PEIE,PEIE,MoO3,MoO3,,CHCl3,chloroform,,-5.21,-3.6,,,,
85158,10.1002/asia.202100066,10.1002/asia.202100066,PTB7-Th,1b,PTB7-Th,1b,CCCCC(CC)COC(=O)c1sc2csc(-c3cc4c(-c5ccc(CC(CC)CCCC)s5)c5sccc5c(-c5ccc(CC(CC)CCCC)s5)c4s3)c2c1F,,0.76,6.31,43.5,2.09,2.086086,0.1872727272727259,,,1:2,,,,inverted,inverted,PEIE,PEIE,MoO3,MoO3,,CHCl3,chloroform,,-5.21,-3.6,,,,
85159,10.1002/asia.202100066,10.1002/asia.202100066,PTB7-Th,1c,PTB7-Th,1c,CCCCC(CC)COC(=O)c1sc2csc(-c3cc4c(-c5ccc(CC(CC)CCCC)s5)c5sccc5c(-c5ccc(CC(CC)CCCC)s5)c4s3)c2c1F,,0.756,4.74,48.2,1.73,1.7272180800000003,0.160804624277437,,,1:2,DIO,DIO,,inverted,inverted,PEIE,PEIE,MoO3,MoO3,,CHCl3,chloroform,,-5.21,-3.6,,,,
85160,10.1002/asia.202100066,10.1002/asia.202100066,PTB7-Th,9b,PTB7-Th,9b,CCCCC(CC)COC(=O)c1sc2csc(-c3cc4c(-c5ccc(CC(CC)CCCC)s5)c5sccc5c(-c5ccc(CC(CC)CCCC)s5)c4s3)c2c1F,,0.752,4.04,34.0,1.03,1.0329472,0.28613592233009,,,1:2,,,,inverted,inverted,PEIE,PEIE,MoO3,MoO3,,CHCl3,chloroform,,-5.21,-3.6,,,,
85164,10.1002/cey2.267,10.1002/cey2.267,PM6,PY2Se-Cl-o,PM6,PY2Se-Cl-o,COC(=O)C(C)(C)c1cc(C)cc(-c2sc3c4sc5cc(/C=C6/C(=O)c7cc(F)cc(c7)C(=O)/C6=C\c6cc(C(C)(C)C(=O)OC)c(-c7cc(C)cc(C(C)(C)C(=O)OC)c7)s6)sc5c4c(C(C)(C)C(=O)OC)ccc2-3)c1,,0.888,24.48,74.3,16.17,16.15151232,0.1143332096475159,15.89,16.17,1:1,,,,ITO/PEDOT:PSS/PM6:PSMA (1:1)/PNDIT-F3N/Ag,conventional,PNDIT-F3N,PNDIT-F3N,PEDOT:PSS,PEDOT:PSS,,chloroform,chloroform,,-5.56,-3.65,,,,
85165,10.1002/cey2.267,10.1002/cey2.267,PM6,PY2Se-Cl-m,PM6,PY2Se-Cl-m,COC(=O)C(C)(C)c1cc(C)cc(-c2sc3c4sc5cc(/C=C6/C(=O)c7cc(F)cc(c7)C(=O)/C6=C\c6cc(C(C)(C)C(=O)OC)c(-c7cc(C)cc(C(C)(C)C(=O)OC)c7)s6)sc5c4c(C(C)(C)C(=O)OC)ccc2-3)c1,,0.955,5.22,35.3,1.76,1.7597402999999998,0.0147556818181929,1.65,1.76,1:1,,,,ITO/PEDOT:PSS/PM6:PSMA (1:1)/PNDIT-F3N/Ag,conventional,PNDIT-F3N,PNDIT-F3N,PEDOT:PSS,PEDOT:PSS,,chloroform,chloroform,,-5.56,-3.65,,,,
85166,10.1002/cey2.267,10.1002/cey2.267,PM6,PY2Se-Cl-ran,PM6,PY2Se-Cl-ran,COC(=O)C(C)(C)c1cc(C)cc(-c2sc3c4sc5cc(/C=C6/C(=O)c7cc(F)cc(c7)C(=O)/C6=C\c6cc(C(C)(C)C(=O)OC)c(-c7cc(C)cc(C(C)(C)C(=O)OC)c7)s6)sc5c4c(C(C)(C)C(=O)OC)ccc2-3)c1,,0.903,24.16,74.4,16.23,16.231461120000002,0.0090025878003812,15.97,16.23,1:1,,,,ITO/PEDOT:PSS/PM6:PSMA (1:1)/PNDIT-F3N/Ag,conventional,PNDIT-F3N,PNDIT-F3N,PEDOT:PSS,PEDOT:PSS,,chloroform,chloroform,,-5.56,-3.65,,,,
85172,10.1002/chem.201904178,10.1002/chem.201904178,PTB7-Th,B-H,PTB7-Th,B-H,CCCCC(CC)COC(=O)c1sc2csc(-c3cc4c(-c5ccc(CC(CC)CCCC)s5)c5sccc5c(-c5ccc(CC(CC)CCCC)s5)c4s3)c2c1F,,0.8,8.97,43.5,3.12,3.121560000000001,0.0500000000000144,3.07,3.12,1:1.5,,,,inverted,inverted,ZnO,ZnO,MoO3,MoO3,,chlorobenzene,chlorobenzene,,-5.21,-3.6,,,,
