Repository: JiYiqaq/PCE-KA-GNN

# Data directory

- `raw/Active_Database.csv` is the immutable source dataset bundled under CC BY 4.0. Do not overwrite it with processed data.
- `processed/` is created and populated by the training pipeline. Generated `.pt` and `.pth` caches are intentionally ignored by Git because they can exceed GitHub's normal single-file limit.

See `../DATA_LICENSE.md` for provenance, license and checksum information.

File: data/raw/Active_Database.csv (part 290 of 471)
id,doi,doi_norm,donor,acceptor,donor_canonical,acceptor_canonical,donor_smiles,acceptor_smiles,voc,jsc,ff,pce,pce_recomputed,pce_relative_error_percent,pce_avg,pce_best,d_a_ratio,additive,additive_canonical,additive_ratio,device_structure,device_type,etl,etl_canonical,htl,htl_canonical,active_layer_thickness,solvent,solvent_canonical,annealing_temp,homo_d,lumo_d,eg_d,homo_a,lumo_a,eg_a
85173,10.1002/chem.201904178,10.1002/chem.201904178,PTB7-Th,B-b,PTB7-Th,B-b,CCCCC(CC)COC(=O)c1sc2csc(-c3cc4c(-c5ccc(CC(CC)CCCC)s5)c5sccc5c(-c5ccc(CC(CC)CCCC)s5)c4s3)c2c1F,,0.87,10.3,41.8,3.75,3.745698,0.1147200000000007,3.68,3.75,1:1.5,,,,inverted,inverted,ZnO,ZnO,MoO3,MoO3,,chlorobenzene,chlorobenzene,,-5.21,-3.6,,,,
85174,10.1002/chem.201904178,10.1002/chem.201904178,PTB7-Th,B-bo,PTB7-Th,B-bo,CCCCC(CC)COC(=O)c1sc2csc(-c3cc4c(-c5ccc(CC(CC)CCCC)s5)c5sccc5c(-c5ccc(CC(CC)CCCC)s5)c4s3)c2c1F,,0.84,10.27,47.2,4.07,4.0718496,0.0454447174447148,4.01,4.07,1:1.5,,,,inverted,inverted,ZnO,ZnO,MoO3,MoO3,,chlorobenzene,chlorobenzene,,-5.21,-3.6,,,,
85175,10.1002/chem.202000889,10.1002/chem.202000889,PBT1-C,TPTT-4F,PBT1-C,TPTT-4F,CCCCCCC(CCCC)Cc1ccc(-c2c3cc(-c4ccc(-c5sc(-c6cccs6)c6c5C(=O)c5c(CC(CC)CCCC)sc(CC(CC)CCCC)c5C6=O)s4)sc3c(-c3ccc(CC(CCCC)CCCCCC)cc3)c3ccsc23)cc1,,0.795,18.25,71.7,10.4,10.40277375,0.0266706730769339,10.13,10.4,1:1.2,DIO,DIO,,ITO/ZnO/PBT1-C:TPTT-4F/MoO3/Ag,inverted,ZnO,ZnO,MoO3,MoO3,,chloroform,chloroform,,-5.43,-3.37,,,,
85176,10.1002/chem.202000889,10.1002/chem.202000889,PBT1-C,LC81,PBT1-C,LC81,CCCCCCC(CCCC)Cc1ccc(-c2c3cc(-c4ccc(-c5sc(-c6cccs6)c6c5C(=O)c5c(CC(CC)CCCC)sc(CC(CC)CCCC)c5C6=O)s4)sc3c(-c3ccc(CC(CCCC)CCCCCC)cc3)c3ccsc23)cc1,,0.875,19.84,73.2,12.71,12.70752,0.0195121951219672,12.58,12.71,1:1.1,DIO,DIO,,ITO/ZnO/PBT1-C:LC81/MoO3/Ag,inverted,ZnO,ZnO,MoO3,MoO3,,chloroform,chloroform,,-5.43,-3.37,,,,
85177,10.1002/chem.202002810,10.1002/chem.202002810,Ph-1,C60,Ph-1,C60,,c12c3c4c5c1c1c6c7c2c2c8c3c3c9c4c4c%10c5c5c1c1c6c6c%11c7c2c2c7c8c3c3c8c9c4c4c9c%10c5c5c1c1c6c6c%11c2c2c7c3c3c8c4c4c9c5c1c1c6c2c3c41,0.99,3.3,57.0,1.86,1.86219,0.1177419354838663,,,,,,,ITO/C60/Donor/BPAPF/BPAPF:NDP9/NDP9/Al,vacuum-processed planar heterojunction (PHJ),,,BPAPF/BPAPF:NDP9/NDP9,,6.0,,,,,,,,,
85178,10.1002/chem.202002810,10.1002/chem.202002810,Ph-1,C60,Ph-1,C60,,c12c3c4c5c1c1c6c7c2c2c8c3c3c9c4c4c%10c5c5c1c1c6c6c%11c7c2c2c7c8c3c3c8c9c4c4c9c%10c5c5c1c1c6c6c%11c2c2c7c3c3c8c4c4c9c5c1c1c6c2c3c41,0.99,3.0,55.0,1.63,1.6335,0.2147239263803717,,,,,,,ITO/C60/Donor/BPAPF/BPAPF:NDP9/NDP9/Al,vacuum-processed planar heterojunction (PHJ),,,BPAPF/BPAPF:NDP9/NDP9,,10.0,,,,,,,,,
85179,10.1002/chem.202002810,10.1002/chem.202002810,Napht-1,C60,Napht-1,C60,,c12c3c4c5c1c1c6c7c2c2c8c3c3c9c4c4c%10c5c5c1c1c6c6c%11c7c2c2c7c8c3c3c8c9c4c4c9c%10c5c5c1c1c6c6c%11c2c2c7c3c3c8c4c4c9c5c1c1c6c2c3c41,0.98,2.3,55.0,1.23,1.2397,0.7886178861788652,,,,,,,ITO/C60/Donor/BPAPF/BPAPF:NDP9/NDP9/Al,vacuum-processed planar heterojunction (PHJ),,,BPAPF/BPAPF:NDP9/NDP9,,6.0,,,,,,,,,
85180,10.1002/chem.202002810,10.1002/chem.202002810,Napht-1,C60,Napht-1,C60,,c12c3c4c5c1c1c6c7c2c2c8c3c3c9c4c4c%10c5c5c1c1c6c6c%11c7c2c2c7c8c3c3c8c9c4c4c9c%10c5c5c1c1c6c6c%11c2c2c7c3c3c8c4c4c9c5c1c1c6c2c3c41,0.96,2.1,54.0,1.09,1.08864,0.1247706422018374,,,,,,,ITO/C60/Donor/BPAPF/BPAPF:NDP9/NDP9/Al,vacuum-processed planar heterojunction (PHJ),,,BPAPF/BPAPF:NDP9/NDP9,,10.0,,,,,,,,,
85181,10.1002/chem.202002810,10.1002/chem.202002810,Pyr-1,C60,Pyr-1,C60,,c12c3c4c5c1c1c6c7c2c2c8c3c3c9c4c4c%10c5c5c1c1c6c6c%11c7c2c2c7c8c3c3c8c9c4c4c9c%10c5c5c1c1c6c6c%11c2c2c7c3c3c8c4c4c9c5c1c1c6c2c3c41,0.97,2.1,47.0,0.96,0.95739,0.2718750000000117,,,,,,,ITO/C60/Donor/BPAPF/BPAPF:NDP9/NDP9/Al,vacuum-processed planar heterojunction (PHJ),,,BPAPF/BPAPF:NDP9/NDP9,,6.0,,,,,,,,,
85182,10.1002/chem.202002810,10.1002/chem.202002810,Pyr-1,C60,Pyr-1,C60,,c12c3c4c5c1c1c6c7c2c2c8c3c3c9c4c4c%10c5c5c1c1c6c6c%11c7c2c2c7c8c3c3c8c9c4c4c9c%10c5c5c1c1c6c6c%11c2c2c7c3c3c8c4c4c9c5c1c1c6c2c3c41,0.96,1.8,46.0,0.74,0.79488,7.416216216216222,,,,,,,ITO/C60/Donor/BPAPF/BPAPF:NDP9/NDP9/Al,vacuum-processed planar heterojunction (PHJ),,,BPAPF/BPAPF:NDP9/NDP9,,10.0,,,,,,,,,
85191,10.1002/cjoc.202200683,10.1002/cjoc.202200683,PBDB-T,PFBTz-T-γ,PBDB-T,PFBTz-T-γ,CCCCC(CC)Cc1ccc(-c2c3cc(-c4ccc(-c5sc(-c6cccs6)c6c5C(=O)c5c(CC(CC)CCCC)sc(CC(CC)CCCC)c5C6=O)s4)sc3c(-c3ccc(CC(CC)CCCC)s3)c3ccsc23)s1,,0.84,17.52,66.0,9.72,9.713088,0.0711111111111274,9.56,9.72,,,,,ITO/PEDOT:PSS/active layer/PFN-Br/Ag,conventional,PFN-Br,PFN-Br,PEDOT:PSS,PEDOT:PSS,,,,,-5.33,-3.48,,,,
85192,10.1002/cjoc.202200683,10.1002/cjoc.202200683,PBDB-T,PFBTz-T-δ,PBDB-T,PFBTz-T-δ,CCCCC(CC)Cc1ccc(-c2c3cc(-c4ccc(-c5sc(-c6cccs6)c6c5C(=O)c5c(CC(CC)CCCC)sc(CC(CC)CCCC)c5C6=O)s4)sc3c(-c3ccc(CC(CC)CCCC)s3)c3ccsc23)s1,,0.89,2.07,28.0,0.52,0.515844,0.7992307692307785,0.47,0.52,,,,,ITO/PEDOT:PSS/active layer/PFN-Br/Ag,conventional,PFN-Br,PFN-Br,PEDOT:PSS,PEDOT:PSS,,,,,-5.33,-3.48,,,,
85207,10.1002/cplu.201900725,10.1002/cplu.201900725,PTB7-Th,14,PTB7-Th,14,CCCCC(CC)COC(=O)c1sc2csc(-c3cc4c(-c5ccc(CC(CC)CCCC)s5)c5sccc5c(-c5ccc(CC(CC)CCCC)s5)c4s3)c2c1F,,1.0,4.94,35.2,1.74,1.7388800000000004,0.064367816091929,,,1:2,,,,inverted,inverted,PEIE,PEIE,MoO3,MoO3,,CHCl3,chloroform,,-5.21,-3.6,,,,
85208,10.1002/cplu.201900725,10.1002/cplu.201900725,PTB7-Th,15,PTB7-Th,15,CCCCC(CC)COC(=O)c1sc2csc(-c3cc4c(-c5ccc(CC(CC)CCCC)s5)c5sccc5c(-c5ccc(CC(CC)CCCC)s5)c4s3)c2c1F,,0.75,4.04,34.0,1.03,1.0302,0.0194174757281532,,,1:2,,,,inverted,inverted,PEIE,PEIE,MoO3,MoO3,,CHCl3,chloroform,,-5.21,-3.6,,,,
85209,10.1002/cptc.202000169,10.1002/cptc.202000169,1,C70,1,C70,CCCCC(CC)CN1C(=O)c2cccc3c(-c4ccc5c6c(cccc46)C(=O)N(CC(CC)CCCC)C5=O)ccc(c23)C1=O,c12c3c4c5c1c1c6c7c2c2c8c3c3c9c4c4c%10c5c5c1c1c6c6c%11c%12c%13c%14c%15c%16c%17c%14c%14c%18c%13c%11c1c1c5c%10c5c(c%14c%10c%17c%11c%13c%16c%14c%16c%15c%12c%12c%16c(c2c7c%126)c2c8c3c(c%13c%142)c2c9c4c5c%10c%112)c%181,0.36,4.73,56.0,0.96,0.953568,0.6699999999999878,,,,,,,PHJ,PHJ,,,,,,,,,,,,,,
85210,10.1002/cptc.202000169,10.1002/cptc.202000169,1,C70,1,C70,CCCCC(CC)CN1C(=O)c2cccc3c(-c4ccc5c6c(cccc46)C(=O)N(CC(CC)CCCC)C5=O)ccc(c23)C1=O,c12c3c4c5c1c1c6c7c2c2c8c3c3c9c4c4c%10c5c5c1c1c6c6c%11c%12c%13c%14c%15c%16c%17c%14c%14c%18c%13c%11c1c1c5c%10c5c(c%14c%10c%17c%11c%13c%16c%14c%16c%15c%12c%12c%16c(c2c7c%126)c2c8c3c(c%13c%142)c2c9c4c5c%10c%112)c%181,0.76,3.09,41.0,0.96,0.962844,0.2962499999999956,,,1:4,,,,BHJ,BHJ,ZnO,,MoO3,,,chloroform,,60.0,,,,,,
85211,10.1002/cptc.202000169,10.1002/cptc.202000169,2,PC71BM,2,PC71BM,CCCCC(CC)CN1C(=O)c2cccc3c(-c4ccc(-c5ccc6c7c(cccc57)C(=O)N(CC(CC)CCCC)C6=O)s4)ccc(c23)C1=O,COC(=O)CCCC1(c2ccccc2)C23c4c5ccc6c7cc8c9c%10c(cc%11cc%12c%13c%14c(cc%15c%16ccc-5c2c%16c2c5c%16c%17c(c(c46)c7c9c%17c4c%10c%11c%13c4c%16c%14c%152)C513)C%12)C8,0.36,2.05,61.0,0.45,0.4501799999999999,0.0399999999999783,,,1:4,,,,BHJ,BHJ,ZnO,,MoO3,,,chloroform,,60.0,,,,-5.9,-3.9,
85212,10.1002/cptc.202000169,10.1002/cptc.202000169,3,PC71BM,3,PC71BM,CCCCCCc1ccc(C2(c3ccc(CCCCCC)cc3)c3cc4c(cc3-c3sc(-c5ccc6c7c(cccc57)C(=O)N(CC(CC)CCCC)C6=O)cc32)C(c2ccc(CCCCCC)cc2)(c2ccc(CCCCCC)cc2)c2cc(-c3ccc5c6c(cccc36)C(=O)N(CC(CC)CCCC)C5=O)sc2-4)cc1,COC(=O)CCCC1(c2ccccc2)C23c4c5ccc6c7cc8c9c%10c(cc%11cc%12c%13c%14c(cc%15c%16ccc-5c2c%16c2c5c%16c%17c(c(c46)c7c9c%17c4c%10c%11c%13c4c%16c%14c%152)C513)C%12)C8,0.79,4.94,35.0,1.37,1.3659100000000002,0.2985401459853961,,,1:4,,,,BHJ,BHJ,ZnO,,MoO3,,,chloroform,,60.0,,,,-5.9,-3.9,
85213,10.1002/cptc.202000169,10.1002/cptc.202000169,4,PC71BM,4,PC71BM,,COC(=O)CCCC1(c2ccccc2)C23c4c5ccc6c7cc8c9c%10c(cc%11cc%12c%13c%14c(cc%15c%16ccc-5c2c%16c2c5c%16c%17c(c(c46)c7c9c%17c4c%10c%11c%13c4c%16c%14c%152)C513)C%12)C8,0.73,4.06,37.0,1.1,1.096606,0.3085454545454654,,,1:4,,,,BHJ,BHJ,ZnO,,MoO3,,,chloroform,,60.0,,,,-5.9,-3.9,
85219,10.1002/cptc.202200114,10.1002/cptc.202200114,Cz-T-DCV,PC71BM,Cz-T-DCV,PC71BM,,COC(=O)CCCC1(c2ccccc2)C23c4c5ccc6c7cc8c9c%10c(cc%11cc%12c%13c%14c(cc%15c%16ccc-5c2c%16c2c5c%16c%17c(c(c46)c7c9c%17c4c%10c%11c%13c4c%16c%14c%152)C513)C%12)C8,0.85,2.89,30.0,0.72,0.7369500000000001,2.3541666666666847,0.65,0.72,1:2,,,,ITO/PEDOT:PSS/active layer/LiF/Al,conventional,LiF,LiF,PEDOT:PSS,PEDOT:PSS,,chloroform,chloroform,,,,,-5.9,-3.9,
85220,10.1002/cptc.202200114,10.1002/cptc.202200114,Cz-Se-DCV,PC71BM,Cz-Se-DCV,PC71BM,,COC(=O)CCCC1(c2ccccc2)C23c4c5ccc6c7cc8c9c%10c(cc%11cc%12c%13c%14c(cc%15c%16ccc-5c2c%16c2c5c%16c%17c(c(c46)c7c9c%17c4c%10c%11c%13c4c%16c%14c%152)C513)C%12)C8,0.73,5.35,27.0,1.05,1.054485,0.4271428571428429,0.96,1.05,1:2,,,,ITO/PEDOT:PSS/active layer/LiF/Al,conventional,LiF,LiF,PEDOT:PSS,PEDOT:PSS,,chloroform,chloroform,,,,,-5.9,-3.9,
85221,10.1002/cptc.202200114,10.1002/cptc.202200114,DMA-T-DCV,PC71BM,DMA-T-DCV,PC71BM,,COC(=O)CCCC1(c2ccccc2)C23c4c5ccc6c7cc8c9c%10c(cc%11cc%12c%13c%14c(cc%15c%16ccc-5c2c%16c2c5c%16c%17c(c(c46)c7c9c%17c4c%10c%11c%13c4c%16c%14c%152)C513)C%12)C8,0.94,7.66,37.0,2.7,2.664148,1.3278518518518598,2.59,2.7,1:2,,,,ITO/PEDOT:PSS/active layer/LiF/Al,conventional,LiF,LiF,PEDOT:PSS,PEDOT:PSS,,chloroform,chloroform,,,,,-5.9,-3.9,
85222,10.1002/cptc.202200114,10.1002/cptc.202200114,DMA-Se-DCV,PC71BM,DMA-Se-DCV,PC71BM,,COC(=O)CCCC1(c2ccccc2)C23c4c5ccc6c7cc8c9c%10c(cc%11cc%12c%13c%14c(cc%15c%16ccc-5c2c%16c2c5c%16c%17c(c(c46)c7c9c%17c4c%10c%11c%13c4c%16c%14c%152)C513)C%12)C8,0.89,10.49,33.0,3.08,3.080913,0.029642857142848,2.75,3.08,1:2,,,,ITO/PEDOT:PSS/active layer/LiF/Al,conventional,LiF,LiF,PEDOT:PSS,PEDOT:PSS,,chloroform,chloroform,,,,,-5.9,-3.9,
85223,10.1002/cssc.201903087,10.1002/cssc.201903087,PTB7-Th,PTTtID-Cl,PTB7-Th,PTTtID-Cl,CCCCC(CC)COC(=O)c1sc2csc(-c3cc4c(-c5ccc(CC(CC)CCCC)s5)c5sccc5c(-c5ccc(CC(CC)CCCC)s5)c4s3)c2c1F,,0.71,19.9,60.0,8.9,8.4774,4.748314606741584,8.5,8.9,1:1.6,,,,ITO/ZnO/active layer/MoO3/Ag,inverted,ZnO,ZnO,MoO3,MoO3,,,,,-5.21,-3.6,,,,
85224,10.1002/cssc.201903087,10.1002/cssc.201903087,PTB7-Th,PTTtID-Cl,PTB7-Th,PTTtID-Cl,CCCCC(CC)COC(=O)c1sc2csc(-c3cc4c(-c5ccc(CC(CC)CCCC)s5)c5sccc5c(-c5ccc(CC(CC)CCCC)s5)c4s3)c2c1F,,0.72,17.4,60.2,7.7,7.541855999999999,2.053818181818194,7.6,7.7,1:1.6,,,,ITO/ZnO/active layer/MoO3/Ag,inverted,ZnO,ZnO,MoO3,MoO3,,,,,-5.21,-3.6,,,,
85231,10.1002/cssc.201903087,10.1002/cssc.201903087,PTB7-Th,PTTtID-Cl,PTB7-Th,PTTtID-Cl,CCCCC(CC)COC(=O)c1sc2csc(-c3cc4c(-c5ccc(CC(CC)CCCC)s5)c5sccc5c(-c5ccc(CC(CC)CCCC)s5)c4s3)c2c1F,,0.73,17.7,60.0,7.7,7.7526,0.6831168831168829,,,,,,,ST-20 nm Ag,,,,,,,,,,-5.21,-3.6,,,,
85239,10.1002/cssc.202100674,10.1002/cssc.202100674,PSTZ,DCNBT-IDT,PSTZ,DCNBT-IDT,,CCCCCCCCC1(CCCCCCCC)c2cc3c(cc2-c2sccc21)C(CCCCCCCC)(CCCCCCCC)c1cc(-c2c(C#N)c(C#N)cc4nsnc24)sc1-3,0.95,12.94,58.8,7.23,7.228283999999999,0.0237344398340501,6.98,7.23,1:0.7,DIO,DIO,,ITO/PEDOT:PSS/active layer/PDINO/Al,conventional,PDINO,PDINO,PEDOT:PSS,PEDOT:PSS,100.0,o-xylene,o-xylene,110.0,,,,-5.59,-3.75,
85240,10.1002/cssc.202100674,10.1002/cssc.202100674,PSTZ,DCNBT-IDT,PSTZ,DCNBT-IDT,,CCCCCCCCC1(CCCCCCCC)c2cc3c(cc2-c2sccc21)C(CCCCCCCC)(CCCCCCCC)c1cc(-c2c(C#N)c(C#N)cc4nsnc24)sc1-3,0.96,14.12,64.7,8.77,8.7702144,0.0024446978335329,8.6,8.77,1:0.7,DIO,DIO,,ITO/PEDOT:PSS/active layer/PDINO/Al,conventional,PDINO,PDINO,PEDOT:PSS,PEDOT:PSS,100.0,THF,THF,110.0,,,,-5.59,-3.75,
85241,10.1002/cssc.202100787,10.1002/cssc.202100787,PTB7-TH,Por-DPDI,PTB7-Th,Por-DPDI,CCCCC(CC)COC(=O)c1sc2csc(-c3cc4c(-c5ccc(CC(CC)CCCC)s5)c5sccc5c(-c5ccc(CC(CC)CCCC)s5)c4s3)c2c1F,,0.66,13.54,58.29,5.21,5.209027559999999,0.0186648752399395,,,1:1.5,pyridine,pyridine,,ITO/PEDOT:PSS/PTB7-TH:Por-DPDI/PFN-Br/Ag,conventional,PFN-Br,PFN-Br,PEDOT:PSS,PEDOT:PSS,100.0,chlorobenzene,chlorobenzene,,-5.21,-3.6,,,,
85242,10.1002/cssc.202100787,10.1002/cssc.202100787,PTB7-TH,TEH Por-DPDI,PTB7-Th,TEH Por-DPDI,CCCCC(CC)COC(=O)c1sc2csc(-c3cc4c(-c5ccc(CC(CC)CCCC)s5)c5sccc5c(-c5ccc(CC(CC)CCCC)s5)c4s3)c2c1F,,0.67,10.55,57.15,4.06,4.03964775,0.5012869458127905,,,1:1.5,pyridine,pyridine,,ITO/PEDOT:PSS/PTB7-TH:TEHPor-DPDI/PFN-Br/Ag,conventional,PFN-Br,PFN-Br,PEDOT:PSS,PEDOT:PSS,100.0,chlorobenzene,chlorobenzene,,-5.21,-3.6,,,,
85243,10.1002/cssc.202100787,10.1002/cssc.202100787,PTB7-TH,BBOPor-DPDI,PTB7-Th,BBOPor-DPDI,CCCCC(CC)COC(=O)c1sc2csc(-c3cc4c(-c5ccc(CC(CC)CCCC)s5)c5sccc5c(-c5ccc(CC(CC)CCCC)s5)c4s3)c2c1F,,0.68,9.61,56.2,3.68,3.6725576,0.2022391304347815,,,1:1.5,pyridine,pyridine,,ITO/PEDOT:PSS/PTB7-TH:BBOPor-DPDI/PFN-Br/Ag,conventional,PFN-Br,PFN-Br,PEDOT:PSS,PEDOT:PSS,100.0,chlorobenzene,chlorobenzene,,-5.21,-3.6,,,,
85254,10.1002/cssc.202300006,10.1002/cssc.202300006,PBDS-T,Y6-BO-4Cl,PBDS-T,Y6-BO-4Cl,CCCCC(CC)Cc1sc(CC(CC)CCCC)c2c1C(=O)c1c(-c3cccs3)sc(-c3ccc(-c4cc5c(-c6ccc([Si](CCC)(CCC)CCC)s6)c6sccc6c(-c6ccc([Si](CCC)(CCC)CCC)s6)c5s4)s3)c1C2=O,CCCCCCCCCCCc1c(/C=C2\C(=O)c3cc(Cl)c(Cl)cc3C2=C(C#N)C#N)sc2c1sc1c3c4nsnc4c4c5sc6c(CCCCCCCCCCC)c(/C=C7\C(=O)c8cc(Cl)c(Cl)cc8C7=C(C#N)C#N)sc6c5n(C[C@H](CCCC)CCCCCC)c4c3n(CC(CCCC)CCCCCC)c21,0.86,25.84,76.0,16.86,16.889024,0.1721470937129283,16.64,16.86,1:1.2,,,,MgF2/ITO/3PACz/active layer/PFNBr/Ag,conventional,PFNBr,PFN-Br,3PACz,3PACz,100.0,chlorobenzene,chlorobenzene,,-5.35,-3.67,,,,
85255,10.1002/cssc.202300006,10.1002/cssc.202300006,PF1,Y6-BO-4Cl,PF1,Y6-BO-4Cl,CCCCCCCCC(CCCCCC)Cc1cc2sc(-c3c4cc(-c5sc(-c6c(F)cc(-c7cc(CC(CC)CCCC)cs7)c7nsnc67)cc5CC(CC)CCCC)sc4c(-c4cc5sc(CC(CCCCCC)CCCCCCCC)cc5s4)c4ccsc34)cc2s1,CCCCCCCCCCCc1c(/C=C2\C(=O)c3cc(Cl)c(Cl)cc3C2=C(C#N)C#N)sc2c1sc1c3c4nsnc4c4c5sc6c(CCCCCCCCCCC)c(/C=C7\C(=O)c8cc(Cl)c(Cl)cc8C7=C(C#N)C#N)sc6c5n(C[C@H](CCCC)CCCCCC)c4c3n(CC(CCCC)CCCCCC)c21,0.86,26.64,77.0,17.64,17.641008,0.0057142857142788,17.4,17.64,1:1.2,,,,MgF2/ITO/3PACz/active layer/PFNBr/Ag,conventional,PFNBr,PFN-Br,3PACz,3PACz,100.0,chlorobenzene,chlorobenzene,,-5.39,-3.7,,,,
85256,10.1002/cssc.202300006,10.1002/cssc.202300006,PF2,Y6-BO-4Cl,PF2,Y6-BO-4Cl,CCCCCCCCC(CCCCCC)Cc1cc2sc(-c3c4cc(-c5sc(-c6c(F)c(F)c(-c7cc(CC(CC)CCCC)cs7)c7nsnc67)cc5CC(CC)CCCC)sc4c(-c4cc5sc(CC(CCCCCC)CCCCCCCC)cc5s4)c4ccsc34)cc2s1,CCCCCCCCCCCc1c(/C=C2\C(=O)c3cc(Cl)c(Cl)cc3C2=C(C#N)C#N)sc2c1sc1c3c4nsnc4c4c5sc6c(CCCCCCCCCCC)c(/C=C7\C(=O)c8cc(Cl)c(Cl)cc8C7=C(C#N)C#N)sc6c5n(C[C@H](CCCC)CCCCCC)c4c3n(CC(CCCC)CCCCCC)c21,0.86,26.87,78.0,18.02,18.024396,0.02439511653718,17.78,18.02,1:1.2,,,,MgF2/ITO/3PACz/active layer/PFNBr/Ag,conventional,PFNBr,PFN-Br,3PACz,3PACz,100.0,chlorobenzene,chlorobenzene,,-5.48,-3.73,,,,
85257,10.1002/cssc.202300006,10.1002/cssc.202300006,PF3,Y6-BO-4Cl,PF3,Y6-BO-4Cl,,CCCCCCCCCCCc1c(/C=C2\C(=O)c3cc(Cl)c(Cl)cc3C2=C(C#N)C#N)sc2c1sc1c3c4nsnc4c4c5sc6c(CCCCCCCCCCC)c(/C=C7\C(=O)c8cc(Cl)c(Cl)cc8C7=C(C#N)C#N)sc6c5n(C[C@H](CCCC)CCCCCC)c4c3n(CC(CCCC)CCCCCC)c21,0.86,26.91,78.0,18.05,18.051228,0.0068033240997094,17.82,18.05,1:1.2,,,,MgF2/ITO/3PACz/active layer/PFNBr/Ag,conventional,PFNBr,PFN-Br,3PACz,3PACz,100.0,chlorobenzene,chlorobenzene,,,,,,,
85258,10.1002/cssc.202300006,10.1002/cssc.202300006,PF7,Y6-BO-4Cl,PF7,Y6-BO-4Cl,,CCCCCCCCCCCc1c(/C=C2\C(=O)c3cc(Cl)c(Cl)cc3C2=C(C#N)C#N)sc2c1sc1c3c4nsnc4c4c5sc6c(CCCCCCCCCCC)c(/C=C7\C(=O)c8cc(Cl)c(Cl)cc8C7=C(C#N)C#N)sc6c5n(C[C@H](CCCC)CCCCCC)c4c3n(CC(CCCC)CCCCCC)c21,0.86,26.95,79.0,18.31,18.30983,0.0009284543965082,18.08,18.31,1:1.2,,,,MgF2/ITO/3PACz/active layer/PFNBr/Ag,conventional,PFNBr,PFN-Br,3PACz,3PACz,100.0,chlorobenzene,chlorobenzene,,,,,,,
85259,10.1002/cssc.202300006,10.1002/cssc.202300006,PF8,Y6-BO-4Cl,PF8,Y6-BO-4Cl,,CCCCCCCCCCCc1c(/C=C2\C(=O)c3cc(Cl)c(Cl)cc3C2=C(C#N)C#N)sc2c1sc1c3c4nsnc4c4c5sc6c(CCCCCCCCCCC)c(/C=C7\C(=O)c8cc(Cl)c(Cl)cc8C7=C(C#N)C#N)sc6c5n(C[C@H](CCCC)CCCCCC)c4c3n(CC(CCCC)CCCCCC)c21,0.86,26.86,78.0,18.01,18.017688,0.0426873958911612,17.78,18.01,1:1.2,,,,MgF2/ITO/3PACz/active layer/PFNBr/Ag,conventional,PFNBr,PFN-Br,3PACz,3PACz,100.0,chlorobenzene,chlorobenzene,,,,,,,
85260,10.1002/cssc.202300006,10.1002/cssc.202300006,PF9,Y6-BO-4Cl,PF9,Y6-BO-4Cl,,CCCCCCCCCCCc1c(/C=C2\C(=O)c3cc(Cl)c(Cl)cc3C2=C(C#N)C#N)sc2c1sc1c3c4nsnc4c4c5sc6c(CCCCCCCCCCC)c(/C=C7\C(=O)c8cc(Cl)c(Cl)cc8C7=C(C#N)C#N)sc6c5n(C[C@H](CCCC)CCCCCC)c4c3n(CC(CCCC)CCCCCC)c21,0.86,26.92,78.0,18.06,18.057936,0.0114285714285754,17.77,18.06,1:1.2,,,,MgF2/ITO/3PACz/active layer/PFNBr/Ag,conventional,PFNBr,PFN-Br,3PACz,3PACz,100.0,chlorobenzene,chlorobenzene,,,,,,,
85261,10.1002/cssc.202300006,10.1002/cssc.202300006,PM6,Y6-BO-4Cl,PM6,Y6-BO-4Cl,COC(=O)C(C)(C)c1cc(C)cc(-c2sc3c4sc5cc(/C=C6/C(=O)c7cc(F)cc(c7)C(=O)/C6=C\c6cc(C(C)(C)C(=O)OC)c(-c7cc(C)cc(C(C)(C)C(=O)OC)c7)s6)sc5c4c(C(C)(C)C(=O)OC)ccc2-3)c1,CCCCCCCCCCCc1c(/C=C2\C(=O)c3cc(Cl)c(Cl)cc3C2=C(C#N)C#N)sc2c1sc1c3c4nsnc4c4c5sc6c(CCCCCCCCCCC)c(/C=C7\C(=O)c8cc(Cl)c(Cl)cc8C7=C(C#N)C#N)sc6c5n(C[C@H](CCCC)CCCCCC)c4c3n(CC(CCCC)CCCCCC)c21,0.86,25.9,78.0,17.37,17.37372,0.0214162348877243,17.17,17.37,1:1.2,,,,MgF2/ITO/3PACz/active layer/PFNBr/Ag,conventional,PFNBr,PFN-Br,3PACz,3PACz,100.0,chlorobenzene,chlorobenzene,,-5.56,-3.65,,,,
85270,10.1002/cssc.202500119,10.1002/cssc.202500119,PM6,Y6,PM6,Y6,COC(=O)C(C)(C)c1cc(C)cc(-c2sc3c4sc5cc(/C=C6/C(=O)c7cc(F)cc(c7)C(=O)/C6=C\c6cc(C(C)(C)C(=O)OC)c(-c7cc(C)cc(C(C)(C)C(=O)OC)c7)s6)sc5c4c(C(C)(C)C(=O)OC)ccc2-3)c1,CCCCCCCCCCCc1c(/C=C2\C(=O)c3cc(F)c(F)cc3C2=C(C#N)C#N)sc2c1sc1c3c4nsnc4c4c5sc6c(CCCCCCCCCCC)c(/C=C7\C(=O)c8cc(F)c(F)cc8C7=C(C#N)C#N)sc6c5n(CC(CC)CCCC)c4c3n(CC(CC)CCCC)c21,0.7,26.23,55.49,10.23,10.1885189,0.4054848484848522,9.83,10.23,1:1.2,1-chloronaphthalene,,0.5% v/v,,conventional,,,PEDOT:PSS,,,chloroform,,100.0,-5.56,-3.65,,-5.65,-4.09,
85271,10.1002/cssc.202500119,10.1002/cssc.202500119,PM6,Y6,PM6,Y6,COC(=O)C(C)(C)c1cc(C)cc(-c2sc3c4sc5cc(/C=C6/C(=O)c7cc(F)cc(c7)C(=O)/C6=C\c6cc(C(C)(C)C(=O)OC)c(-c7cc(C)cc(C(C)(C)C(=O)OC)c7)s6)sc5c4c(C(C)(C)C(=O)OC)ccc2-3)c1,CCCCCCCCCCCc1c(/C=C2\C(=O)c3cc(F)c(F)cc3C2=C(C#N)C#N)sc2c1sc1c3c4nsnc4c4c5sc6c(CCCCCCCCCCC)c(/C=C7\C(=O)c8cc(F)c(F)cc8C7=C(C#N)C#N)sc6c5n(CC(CC)CCCC)c4c3n(CC(CC)CCCC)c21,0.831,26.47,74.31,16.35,16.345651167,0.0265983669724872,16.1,16.35,1:1.2,1-chloronaphthalene,,0.5% v/v,glass/ITO/PEDOT:PSS/PM6:Y6/PDIN/Ag,conventional,PDIN,PDIN,PEDOT:PSS,,,chloroform,,100.0,-5.56,-3.65,,-5.65,-4.09,
85272,10.1002/cssc.202500119,10.1002/cssc.202500119,PM6,Y6,PM6,Y6,COC(=O)C(C)(C)c1cc(C)cc(-c2sc3c4sc5cc(/C=C6/C(=O)c7cc(F)cc(c7)C(=O)/C6=C\c6cc(C(C)(C)C(=O)OC)c(-c7cc(C)cc(C(C)(C)C(=O)OC)c7)s6)sc5c4c(C(C)(C)C(=O)OC)ccc2-3)c1,CCCCCCCCCCCc1c(/C=C2\C(=O)c3cc(F)c(F)cc3C2=C(C#N)C#N)sc2c1sc1c3c4nsnc4c4c5sc6c(CCCCCCCCCCC)c(/C=C7\C(=O)c8cc(F)c(F)cc8C7=C(C#N)C#N)sc6c5n(CC(CC)CCCC)c4c3n(CC(CC)CCCC)c21,0.842,26.54,74.23,16.61,16.587940564,0.1328081637567686,16.18,16.61,1:1.2,1-chloronaphthalene,,0.5% v/v,glass/ITO/PEDOT:PSS/PM6:Y6/PDINO/Ag,conventional,PDINO,PDINO,PEDOT:PSS,,,chloroform,,100.0,-5.56,-3.65,,-5.65,-4.09,
85273,10.1002/cssc.202500119,10.1002/cssc.202500119,PM6,Y6,PM6,Y6,COC(=O)C(C)(C)c1cc(C)cc(-c2sc3c4sc5cc(/C=C6/C(=O)c7cc(F)cc(c7)C(=O)/C6=C\c6cc(C(C)(C)C(=O)OC)c(-c7cc(C)cc(C(C)(C)C(=O)OC)c7)s6)sc5c4c(C(C)(C)C(=O)OC)ccc2-3)c1,CCCCCCCCCCCc1c(/C=C2\C(=O)c3cc(F)c(F)cc3C2=C(C#N)C#N)sc2c1sc1c3c4nsnc4c4c5sc6c(CCCCCCCCCCC)c(/C=C7\C(=O)c8cc(F)c(F)cc8C7=C(C#N)C#N)sc6c5n(CC(CC)CCCC)c4c3n(CC(CC)CCCC)c21,0.847,27.22,75.99,17.51,17.519752865999997,0.055698834951433,17.17,17.51,1:1.2,1-chloronaphthalene,,0.5% v/v,glass/ITO/PEDOT:PSS/PM6:Y6/PDIN-OH/Ag,conventional,PDIN-OH,PDIN-OH,PEDOT:PSS,,,chloroform,,100.0,-5.56,-3.65,,-5.65,-4.09,
85274,10.1002/cssc.202500119,10.1002/cssc.202500119,D18,L8-BO,D18,L8-BO,CCCCCCC(CCCC)CC1=CSC(C2=CC3=C(S2)C2=C(C=C(C4=CC(CC(CCCC)CCCCCC)=C(C5=CC6=C(C7=CC(F)=C(CC(CC)CCCC)S7)C7=C(C=CS7)C(C7=CC(F)=C(CC(CC)CCCC)S7)=C6S5)S4)S2)C2=NSN=C32)=C1,CCCCCCC(CCCC)CC1=C(/C=C2\C(=O)C3=CC(F)=C(F)C=C3C2=C(C#N)C#N)SC2=C1SC1C3=C(C4=C(C5=NSN=C35)C3=C(C5=C(S3)C(CC(CCCC)CCCCCC)=C(/C=C3\C(=O)C6=CC(F)=C(F)C=C6C3=C(C#N)C#N)S5)N4CC(CC)CCCC)N(CC(CC)CCCC)C21,0.641,25.3,52.0,10.23,8.432996000000001,17.566021505376337,9.25,10.23,,,,,ITO/PEDOT:PSS/active layer/CIM/Ag,conventional,PDIN-OH,PDIN-OH,PEDOT:PSS,PEDOT:PSS,,,,,-5.51,-2.77,,-5.68,-3.9,
85275,10.1002/cssc.202500119,10.1002/cssc.202500119,D18,L8-BO,D18,L8-BO,CCCCCCC(CCCC)CC1=CSC(C2=CC3=C(S2)C2=C(C=C(C4=CC(CC(CCCC)CCCCCC)=C(C5=CC6=C(C7=CC(F)=C(CC(CC)CCCC)S7)C7=C(C=CS7)C(C7=CC(F)=C(CC(CC)CCCC)S7)=C6S5)S4)S2)C2=NSN=C32)=C1,CCCCCCC(CCCC)CC1=C(/C=C2\C(=O)C3=CC(F)=C(F)C=C3C2=C(C#N)C#N)SC2=C1SC1C3=C(C4=C(C5=NSN=C35)C3=C(C5=C(S3)C(CC(CCCC)CCCCCC)=C(/C=C3\C(=O)C6=CC(F)=C(F)C=C6C3=C(C#N)C#N)S5)N4CC(CC)CCCC)N(CC(CC)CCCC)C21,0.88,25.05,76.02,16.82,16.757848799999998,0.3695077288941878,16.43,16.82,,,,,ITO/PEDOT:PSS/active layer/CIM/Ag,conventional,PDIN,PDIN-OH,PEDOT:PSS,PEDOT:PSS,,,,,-5.51,-2.77,,-5.68,-3.9,
85276,10.1002/cssc.202500119,10.1002/cssc.202500119,D18,L8-BO,D18,L8-BO,CCCCCCC(CCCC)CC1=CSC(C2=CC3=C(S2)C2=C(C=C(C4=CC(CC(CCCC)CCCCCC)=C(C5=CC6=C(C7=CC(F)=C(CC(CC)CCCC)S7)C7=C(C=CS7)C(C7=CC(F)=C(CC(CC)CCCC)S7)=C6S5)S4)S2)C2=NSN=C32)=C1,CCCCCCC(CCCC)CC1=C(/C=C2\C(=O)C3=CC(F)=C(F)C=C3C2=C(C#N)C#N)SC2=C1SC1C3=C(C4=C(C5=NSN=C35)C3=C(C5=C(S3)C(CC(CCCC)CCCCCC)=C(/C=C3\C(=O)C6=CC(F)=C(F)C=C6C3=C(C#N)C#N)S5)N4CC(CC)CCCC)N(CC(CC)CCCC)C21,0.885,26.61,80.26,18.9,18.90110961,0.0058709523809728,18.52,18.9,,,,,ITO/PEDOT:PSS/active layer/CIM/Ag,conventional,PDINO,PDIN-OH,PEDOT:PSS,PEDOT:PSS,,,,,-5.51,-2.77,,-5.68,-3.9,
85277,10.1002/cssc.202500119,10.1002/cssc.202500119,D18,L8-BO,D18,L8-BO,CCCCCCC(CCCC)CC1=CSC(C2=CC3=C(S2)C2=C(C=C(C4=CC(CC(CCCC)CCCCCC)=C(C5=CC6=C(C7=CC(F)=C(CC(CC)CCCC)S7)C7=C(C=CS7)C(C7=CC(F)=C(CC(CC)CCCC)S7)=C6S5)S4)S2)C2=NSN=C32)=C1,CCCCCCC(CCCC)CC1=C(/C=C2\C(=O)C3=CC(F)=C(F)C=C3C2=C(C#N)C#N)SC2=C1SC1C3=C(C4=C(C5=NSN=C35)C3=C(C5=C(S3)C(CC(CCCC)CCCCCC)=C(/C=C3\C(=O)C6=CC(F)=C(F)C=C6C3=C(C#N)C#N)S5)N4CC(CC)CCCC)N(CC(CC)CCCC)C21,0.893,26.72,81.1,19.36,19.35123856,0.0452553719008299,19.08,19.36,,,,,ITO/PEDOT:PSS/active layer/CIM/Ag,conventional,PDIN-OH,PDIN-OH,PEDOT:PSS,PEDOT:PSS,,,,,-5.51,-2.77,,-5.68,-3.9,
85278,10.1002/cssc.202500119,10.1002/cssc.202500119,PM6,PY-IT,PM6,PY-IT,CC1=CC(=CC(=C1)C2=C3C=CC(=C4C5=C(C=C(S5)/C=C\6/C(=O)C7=CC(=CC(=C7)F)C(=O)/C6=C\C8=CC(=C(S8)C9=CC(=CC(=C9)C)C(C)(C)C(=O)OC)C(C)(C)C(=O)OC)SC4=C3S2)C(C)(C)C(=O)OC)C(C)(C)C(=O)OC,CCCCCCCCCCCc1c(/C=C2\C(=O)c3ccccc3C2=C(C#N)C#N)sc2c1sc1c3c4nsnc4c4c5sc6c(CCCCCCCCCCC)c(/C=C7\C(=O)c8cc(-c9cccs9)ccc8C7=C(C#N)C#N)sc6c5n(CC(CCCCCCCC)CCCCCCCCCC)c4c3n(CC(CCCCCCCC)CCCCCCCCCC)c21,0.683,21.02,41.58,5.97,5.969499228000001,0.0083881407034968,5.3,5.97,1:1.2,CN,,1.5%,ITO/PEDOT:PSS/active layer/CIM/Ag,conventional,PDIN-OH,PDIN-OH,PEDOT:PSS,PEDOT:PSS,,chloroform,,,-5.56,-3.65,,-5.68,-3.94,
85279,10.1002/cssc.202500119,10.1002/cssc.202500119,PM6,PY-IT,PM6,PY-IT,CC1=CC(=CC(=C1)C2=C3C=CC(=C4C5=C(C=C(S5)/C=C\6/C(=O)C7=CC(=CC(=C7)F)C(=O)/C6=C\C8=CC(=C(S8)C9=CC(=CC(=C9)C)C(C)(C)C(=O)OC)C(C)(C)C(=O)OC)SC4=C3S2)C(C)(C)C(=O)OC)C(C)(C)C(=O)OC,CCCCCCCCCCCc1c(/C=C2\C(=O)c3ccccc3C2=C(C#N)C#N)sc2c1sc1c3c4nsnc4c4c5sc6c(CCCCCCCCCCC)c(/C=C7\C(=O)c8cc(-c9cccs9)ccc8C7=C(C#N)C#N)sc6c5n(CC(CCCCCCCC)CCCCCCCCCC)c4c3n(CC(CCCCCCCC)CCCCCCCCCC)c21,0.931,23.56,71.6,15.71,15.70500176,0.0318156588160459,15.44,15.71,1:1.2,CN,,1.5%,ITO/PEDOT:PSS/active layer/CIM/Ag,conventional,PDIN-OH,PDIN-OH,PEDOT:PSS,PEDOT:PSS,,chloroform,,,-5.56,-3.65,,-5.68,-3.94,
85280,10.1002/cssc.202500119,10.1002/cssc.202500119,PM6,PY-IT,PM6,PY-IT,CC1=CC(=CC(=C1)C2=C3C=CC(=C4C5=C(C=C(S5)/C=C\6/C(=O)C7=CC(=CC(=C7)F)C(=O)/C6=C\C8=CC(=C(S8)C9=CC(=CC(=C9)C)C(C)(C)C(=O)OC)C(C)(C)C(=O)OC)SC4=C3S2)C(C)(C)C(=O)OC)C(C)(C)C(=O)OC,CCCCCCCCCCCc1c(/C=C2\C(=O)c3ccccc3C2=C(C#N)C#N)sc2c1sc1c3c4nsnc4c4c5sc6c(CCCCCCCCCCC)c(/C=C7\C(=O)c8cc(-c9cccs9)ccc8C7=C(C#N)C#N)sc6c5n(CC(CCCCCCCC)CCCCCCCCCC)c4c3n(CC(CCCCCCCC)CCCCCCCCCC)c21,0.935,23.89,72.26,16.15,16.14082459,0.0568136842105104,15.95,16.15,1:1.2,CN,,1.5%,ITO/PEDOT:PSS/active layer/CIM/Ag,conventional,PDIN-OH,PDIN-OH,PEDOT:PSS,PEDOT:PSS,,chloroform,,,-5.56,-3.65,,-5.68,-3.94,
85281,10.1002/cssc.202500119,10.1002/cssc.202500119,PM6,PY-IT,PM6,PY-IT,CC1=CC(=CC(=C1)C2=C3C=CC(=C4C5=C(C=C(S5)/C=C\6/C(=O)C7=CC(=CC(=C7)F)C(=O)/C6=C\C8=CC(=C(S8)C9=CC(=CC(=C9)C)C(C)(C)C(=O)OC)C(C)(C)C(=O)OC)SC4=C3S2)C(C)(C)C(=O)OC)C(C)(C)C(=O)OC,CCCCCCCCCCCc1c(/C=C2\C(=O)c3ccccc3C2=C(C#N)C#N)sc2c1sc1c3c4nsnc4c4c5sc6c(CCCCCCCCCCC)c(/C=C7\C(=O)c8cc(-c9cccs9)ccc8C7=C(C#N)C#N)sc6c5n(CC(CCCCCCCC)CCCCCCCCCC)c4c3n(CC(CCCCCCCC)CCCCCCCCCC)c21,0.937,24.15,75.95,17.18,17.186383725,0.0371578870779928,16.77,17.18,1:1.2,CN,,1.5%,ITO/PEDOT:PSS/active layer/CIM/Ag,conventional,PDIN-OH,PDIN-OH,PEDOT:PSS,PEDOT:PSS,,chloroform,,,-5.56,-3.65,,-5.68,-3.94,
85282,10.1002/cssc.202500119,10.1002/cssc.202500119,D18,Y6,D18,Y6,CCCCCCC(CCCC)CC1=CSC(C2=CC3=C(S2)C2=C(C=C(C4=CC(CC(CCCC)CCCCCC)=C(C5=CC6=C(C7=CC(F)=C(CC(CC)CCCC)S7)C7=C(C=CS7)C(C7=CC(F)=C(CC(CC)CCCC)S7)=C6S5)S4)S2)C2=NSN=C32)=C1,CCCCCCCCCCCc1c(/C=C2\C(=O)c3cc(F)c(F)cc3C2=C(C#N)C#N)sc2c1sc1c3c4nsnc4c4c5sc6c(CCCCCCCCCCC)c(/C=C7\C(=O)c8cc(F)c(F)cc8C7=C(C#N)C#N)sc6c5n(CC(CC)CCCC)c4c3n(CC(CC)CCCC)c21,0.736,24.95,65.38,12.01,12.005860159999996,0.0344699417152567,11.88,12.01,1:1.2,DIO,,1.5%,ITO/PEDOT:PSS/active layer/CIM/Ag,conventional,PDIN-OH,PDIN-OH,PEDOT:PSS,PEDOT:PSS,,chloroform,,,-5.51,-2.77,,-5.65,-4.09,
85283,10.1002/cssc.202500119,10.1002/cssc.202500119,D18,Y6,D18,Y6,CCCCCCC(CCCC)CC1=CSC(C2=CC3=C(S2)C2=C(C=C(C4=CC(CC(CCCC)CCCCCC)=C(C5=CC6=C(C7=CC(F)=C(CC(CC)CCCC)S7)C7=C(C=CS7)C(C7=CC(F)=C(CC(CC)CCCC)S7)=C6S5)S4)S2)C2=NSN=C32)=C1,CCCCCCCCCCCc1c(/C=C2\C(=O)c3cc(F)c(F)cc3C2=C(C#N)C#N)sc2c1sc1c3c4nsnc4c4c5sc6c(CCCCCCCCCCC)c(/C=C7\C(=O)c8cc(F)c(F)cc8C7=C(C#N)C#N)sc6c5n(CC(CC)CCCC)c4c3n(CC(CC)CCCC)c21,0.845,26.77,75.99,17.18,17.189431934999998,0.0549006693829947,16.85,17.18,1:1.2,DIO,,1.5%,ITO/PEDOT:PSS/active layer/CIM/Ag,conventional,PDIN-OH,PDIN-OH,PEDOT:PSS,PEDOT:PSS,,chloroform,,,-5.51,-2.77,,-5.65,-4.09,
85284,10.1002/cssc.202500119,10.1002/cssc.202500119,D18,Y6,D18,Y6,CCCCCCC(CCCC)CC1=CSC(C2=CC3=C(S2)C2=C(C=C(C4=CC(CC(CCCC)CCCCCC)=C(C5=CC6=C(C7=CC(F)=C(CC(CC)CCCC)S7)C7=C(C=CS7)C(C7=CC(F)=C(CC(CC)CCCC)S7)=C6S5)S4)S2)C2=NSN=C32)=C1,CCCCCCCCCCCc1c(/C=C2\C(=O)c3cc(F)c(F)cc3C2=C(C#N)C#N)sc2c1sc1c3c4nsnc4c4c5sc6c(CCCCCCCCCCC)c(/C=C7\C(=O)c8cc(F)c(F)cc8C7=C(C#N)C#N)sc6c5n(CC(CC)CCCC)c4c3n(CC(CC)CCCC)c21,0.846,26.7,77.07,17.42,17.408725739999994,0.0647202066590558,17.16,17.42,1:1.2,DIO,,1.5%,ITO/PEDOT:PSS/active layer/CIM/Ag,conventional,PDIN-OH,PDIN-OH,PEDOT:PSS,PEDOT:PSS,,chloroform,,,-5.51,-2.77,,-5.65,-4.09,
85285,10.1002/cssc.202500119,10.1002/cssc.202500119,D18,Y6,D18,Y6,CCCCCCC(CCCC)CC1=CSC(C2=CC3=C(S2)C2=C(C=C(C4=CC(CC(CCCC)CCCCCC)=C(C5=CC6=C(C7=CC(F)=C(CC(CC)CCCC)S7)C7=C(C=CS7)C(C7=CC(F)=C(CC(CC)CCCC)S7)=C6S5)S4)S2)C2=NSN=C32)=C1,CCCCCCCCCCCc1c(/C=C2\C(=O)c3cc(F)c(F)cc3C2=C(C#N)C#N)sc2c1sc1c3c4nsnc4c4c5sc6c(CCCCCCCCCCC)c(/C=C7\C(=O)c8cc(F)c(F)cc8C7=C(C#N)C#N)sc6c5n(CC(CC)CCCC)c4c3n(CC(CC)CCCC)c21,0.847,27.52,80.16,18.69,18.684847104,0.0275703370786624,18.52,18.69,1:1.2,DIO,,1.5%,ITO/PEDOT:PSS/active layer/CIM/Ag,conventional,PDIN-OH,PDIN-OH,PEDOT:PSS,PEDOT:PSS,,chloroform,,,-5.51,-2.77,,-5.65,-4.09,
85331,10.1002/eem2.12665,10.1002/eem2.12665,PM6,BTP-eC9,PM6,BTP-eC9,COC(=O)C(C)(C)c1cc(C)cc(-c2sc3c4sc5cc(/C=C6/C(=O)c7cc(F)cc(c7)C(=O)/C6=C\c6cc(C(C)(C)C(=O)OC)c(-c7cc(C)cc(C(C)(C)C(=O)OC)c7)s6)sc5c4c(C(C)(C)C(=O)OC)ccc2-3)c1,CCCCCCCCCc1c(C=C2C(=O)c3cc(Cl)c(Cl)cc3C2=C(C#N)C#N)sc2c1sc1c3c4nsnc4c4c5sc6c(CCCCCCCCC)c(C=C7C(=O)c8cc(Cl)c(Cl)cc8C7=C(C#N)C#N)sc6c5n(CC(CCCC)CCCCCC)c4c3n(CC(CCCC)CCCCCC)c21,0.84,21.12,71.2,12.58,12.631449600000002,0.4089793322734621,12.37,12.58,,,,,inverted,inverted,AZO,AZO,MoO3,,115.0,,,,-5.56,-3.65,,-5.68,-3.9,
85332,10.1002/eem2.12665,10.1002/eem2.12665,PM6,BTP-eC9,PM6,BTP-eC9,COC(=O)C(C)(C)c1cc(C)cc(-c2sc3c4sc5cc(/C=C6/C(=O)c7cc(F)cc(c7)C(=O)/C6=C\c6cc(C(C)(C)C(=O)OC)c(-c7cc(C)cc(C(C)(C)C(=O)OC)c7)s6)sc5c4c(C(C)(C)C(=O)OC)ccc2-3)c1,CCCCCCCCCc1c(C=C2C(=O)c3cc(Cl)c(Cl)cc3C2=C(C#N)C#N)sc2c1sc1c3c4nsnc4c4c5sc6c(CCCCCCCCC)c(C=C7C(=O)c8cc(Cl)c(Cl)cc8C7=C(C#N)C#N)sc6c5n(CC(CCCC)CCCCCC)c4c3n(CC(CCCC)CCCCCC)c21,0.83,20.25,72.9,12.29,12.2526675,0.3037632221318126,12.16,12.29,,,,,inverted,inverted,AZO,AZO,MoO3,,100.0,,,,-5.56,-3.65,,-5.68,-3.9,
85333,10.1002/eem2.12665,10.1002/eem2.12665,PM6,BTP-eC9,PM6,BTP-eC9,COC(=O)C(C)(C)c1cc(C)cc(-c2sc3c4sc5cc(/C=C6/C(=O)c7cc(F)cc(c7)C(=O)/C6=C\c6cc(C(C)(C)C(=O)OC)c(-c7cc(C)cc(C(C)(C)C(=O)OC)c7)s6)sc5c4c(C(C)(C)C(=O)OC)ccc2-3)c1,CCCCCCCCCc1c(C=C2C(=O)c3cc(Cl)c(Cl)cc3C2=C(C#N)C#N)sc2c1sc1c3c4nsnc4c4c5sc6c(CCCCCCCCC)c(C=C7C(=O)c8cc(Cl)c(Cl)cc8C7=C(C#N)C#N)sc6c5n(CC(CCCC)CCCCCC)c4c3n(CC(CCCC)CCCCCC)c21,0.84,19.2,72.7,11.74,11.725056,0.1272913117546835,11.61,11.74,,,,,inverted,inverted,AZO,AZO,MoO3,,85.0,,,,-5.56,-3.65,,-5.68,-3.9,
85334,10.1002/eem2.12665,10.1002/eem2.12665,PM6,BTP-eC9,PM6,BTP-eC9,COC(=O)C(C)(C)c1cc(C)cc(-c2sc3c4sc5cc(/C=C6/C(=O)c7cc(F)cc(c7)C(=O)/C6=C\c6cc(C(C)(C)C(=O)OC)c(-c7cc(C)cc(C(C)(C)C(=O)OC)c7)s6)sc5c4c(C(C)(C)C(=O)OC)ccc2-3)c1,CCCCCCCCCc1c(C=C2C(=O)c3cc(Cl)c(Cl)cc3C2=C(C#N)C#N)sc2c1sc1c3c4nsnc4c4c5sc6c(CCCCCCCCC)c(C=C7C(=O)c8cc(Cl)c(Cl)cc8C7=C(C#N)C#N)sc6c5n(CC(CCCC)CCCCCC)c4c3n(CC(CCCC)CCCCCC)c21,0.85,21.25,72.3,13.07,13.0591875,0.082727620504974,12.94,13.07,,,,,inverted,inverted,AZO,AZO,,,115.0,,,,-5.56,-3.65,,-5.68,-3.9,
85335,10.1002/eem2.12665,10.1002/eem2.12665,PM6,BTP-eC9,PM6,BTP-eC9,COC(=O)C(C)(C)c1cc(C)cc(-c2sc3c4sc5cc(/C=C6/C(=O)c7cc(F)cc(c7)C(=O)/C6=C\c6cc(C(C)(C)C(=O)OC)c(-c7cc(C)cc(C(C)(C)C(=O)OC)c7)s6)sc5c4c(C(C)(C)C(=O)OC)ccc2-3)c1,CCCCCCCCCc1c(C=C2C(=O)c3cc(Cl)c(Cl)cc3C2=C(C#N)C#N)sc2c1sc1c3c4nsnc4c4c5sc6c(CCCCCCCCC)c(C=C7C(=O)c8cc(Cl)c(Cl)cc8C7=C(C#N)C#N)sc6c5n(CC(CCCC)CCCCCC)c4c3n(CC(CCCC)CCCCCC)c21,0.84,21.16,73.5,13.08,13.064184,0.1209174311926541,12.81,13.08,,,,,inverted,inverted,AZO,AZO,MoO3,,100.0,,,,-5.56,-3.65,,-5.68,-3.9,
85336,10.1002/eem2.12665,10.1002/eem2.12665,PM6,BTP-eC9,PM6,BTP-eC9,COC(=O)C(C)(C)c1cc(C)cc(-c2sc3c4sc5cc(/C=C6/C(=O)c7cc(F)cc(c7)C(=O)/C6=C\c6cc(C(C)(C)C(=O)OC)c(-c7cc(C)cc(C(C)(C)C(=O)OC)c7)s6)sc5c4c(C(C)(C)C(=O)OC)ccc2-3)c1,CCCCCCCCCc1c(C=C2C(=O)c3cc(Cl)c(Cl)cc3C2=C(C#N)C#N)sc2c1sc1c3c4nsnc4c4c5sc6c(CCCCCCCCC)c(C=C7C(=O)c8cc(Cl)c(Cl)cc8C7=C(C#N)C#N)sc6c5n(CC(CCCC)CCCCCC)c4c3n(CC(CCCC)CCCCCC)c21,0.85,20.25,73.1,12.54,12.5823375,0.3376196172248833,12.32,12.54,,,,,inverted,inverted,AZO,AZO,,,85.0,,,,-5.56,-3.65,,-5.68,-3.9,
85337,10.1002/eem2.12665,10.1002/eem2.12665,PM6,BTP-eC9,PM6,BTP-eC9,COC(=O)C(C)(C)c1cc(C)cc(-c2sc3c4sc5cc(/C=C6/C(=O)c7cc(F)cc(c7)C(=O)/C6=C\c6cc(C(C)(C)C(=O)OC)c(-c7cc(C)cc(C(C)(C)C(=O)OC)c7)s6)sc5c4c(C(C)(C)C(=O)OC)ccc2-3)c1,CCCCCCCCCc1c(C=C2C(=O)c3cc(Cl)c(Cl)cc3C2=C(C#N)C#N)sc2c1sc1c3c4nsnc4c4c5sc6c(CCCCCCCCC)c(C=C7C(=O)c8cc(Cl)c(Cl)cc8C7=C(C#N)C#N)sc6c5n(CC(CCCC)CCCCCC)c4c3n(CC(CCCC)CCCCCC)c21,0.85,22.67,71.7,13.78,13.8162315,0.2629281567489209,13.54,13.78,,,,,inverted,inverted,AZO,AZO,MoO3,,100.0,,,,-5.56,-3.65,,-5.68,-3.9,
85338,10.1002/eem2.12665,10.1002/eem2.12665,PTB7-Th,IHIC,PTB7-Th,IHIC,CCCCC(CC)COC(=O)c1sc2csc(-c3cc4c(-c5ccc(CC(CC)CCCC)s5)c5sccc5c(-c5ccc(CC(CC)CCCC)s5)c4s3)c2c1F,,,,,9.77,,,,,,,,,ITO/ZnO/PTB7-Th:IHIC/MoO3/Au 1 nm/Ag 15 nm,inverted,ZnO,ZnO,MoO3,MoO3,,,,,-5.21,-3.6,,,,
85343,10.1002/eem2.12665,10.1002/eem2.12665,PM6,Y6,PM6,Y6,COC(=O)C(C)(C)c1cc(C)cc(-c2sc3c4sc5cc(/C=C6/C(=O)c7cc(F)cc(c7)C(=O)/C6=C\c6cc(C(C)(C)C(=O)OC)c(-c7cc(C)cc(C(C)(C)C(=O)OC)c7)s6)sc5c4c(C(C)(C)C(=O)OC)ccc2-3)c1,CCCCCCCCCCCc1c(/C=C2\C(=O)c3cc(F)c(F)cc3C2=C(C#N)C#N)sc2c1sc1c3c4nsnc4c4c5sc6c(CCCCCCCCCCC)c(/C=C7\C(=O)c8cc(F)c(F)cc8C7=C(C#N)C#N)sc6c5n(CC(CC)CCCC)c4c3n(CC(CC)CCCC)c21,,,,11.6,,,,,,,,,ITO/ZnO/PM6:Y6/MoO3/Au 1 nm/Ag 15 nm,inverted,ZnO,ZnO,MoO3,MoO3,,,,,-5.56,-3.65,,-5.65,-4.09,
85346,10.1002/eem2.12665,10.1002/eem2.12665,PM6,BTP-eC9,PM6,BTP-eC9,COC(=O)C(C)(C)c1cc(C)cc(-c2sc3c4sc5cc(/C=C6/C(=O)c7cc(F)cc(c7)C(=O)/C6=C\c6cc(C(C)(C)C(=O)OC)c(-c7cc(C)cc(C(C)(C)C(=O)OC)c7)s6)sc5c4c(C(C)(C)C(=O)OC)ccc2-3)c1,CCCCCCCCCc1c(C=C2C(=O)c3cc(Cl)c(Cl)cc3C2=C(C#N)C#N)sc2c1sc1c3c4nsnc4c4c5sc6c(CCCCCCCCC)c(C=C7C(=O)c8cc(Cl)c(Cl)cc8C7=C(C#N)C#N)sc6c5n(CC(CCCC)CCCCCC)c4c3n(CC(CCCC)CCCCCC)c21,,,,12.29,,,,,,,,,ITO/AZO/PM6/BTP-eC9/MoO3/Au 1 nm/Ag 15 nm,inverted,AZO,AZO,MoO3,MoO3,100.0,,,,-5.56,-3.65,,-5.68,-3.9,
85347,10.1002/eem2.12665,10.1002/eem2.12665,PM6,BTP-eC9,PM6,BTP-eC9,COC(=O)C(C)(C)c1cc(C)cc(-c2sc3c4sc5cc(/C=C6/C(=O)c7cc(F)cc(c7)C(=O)/C6=C\c6cc(C(C)(C)C(=O)OC)c(-c7cc(C)cc(C(C)(C)C(=O)OC)c7)s6)sc5c4c(C(C)(C)C(=O)OC)ccc2-3)c1,CCCCCCCCCc1c(C=C2C(=O)c3cc(Cl)c(Cl)cc3C2=C(C#N)C#N)sc2c1sc1c3c4nsnc4c4c5sc6c(CCCCCCCCC)c(C=C7C(=O)c8cc(Cl)c(Cl)cc8C7=C(C#N)C#N)sc6c5n(CC(CCCC)CCCCCC)c4c3n(CC(CCCC)CCCCCC)c21,,,,13.08,,,,,,,,,ITO/AZO/PM6/BTP-eC9/MoO3/Au 1 nm/Ag 20 nm,inverted,AZO,AZO,MoO3,MoO3,100.0,,,,-5.56,-3.65,,-5.68,-3.9,
85348,10.1002/eem2.12665,10.1002/eem2.12665,PM6,BTP-eC9,PM6,BTP-eC9,COC(=O)C(C)(C)c1cc(C)cc(-c2sc3c4sc5cc(/C=C6/C(=O)c7cc(F)cc(c7)C(=O)/C6=C\c6cc(C(C)(C)C(=O)OC)c(-c7cc(C)cc(C(C)(C)C(=O)OC)c7)s6)sc5c4c(C(C)(C)C(=O)OC)ccc2-3)c1,CCCCCCCCCc1c(C=C2C(=O)c3cc(Cl)c(Cl)cc3C2=C(C#N)C#N)sc2c1sc1c3c4nsnc4c4c5sc6c(CCCCCCCCC)c(C=C7C(=O)c8cc(Cl)c(Cl)cc8C7=C(C#N)C#N)sc6c5n(CC(CCCC)CCCCCC)c4c3n(CC(CCCC)CCCCCC)c21,,,,13.78,,,,,,,,,ITO/AZO/PM6/BTP-eC9/MoO3/Au 1 nm/Ag 25 nm,inverted,AZO,AZO,MoO3,MoO3,100.0,,,,-5.56,-3.65,,-5.68,-3.9,
85381,10.1002/ente.202400168,10.1002/ente.202400168,P3HT,PCBM,P3HT,PCBM,CCCCCCc1cc(C)sc1C,CCCCC(=O)OCC1(C2=CC=CC=C2)C3=CC=CC4=CC=CC5=CC=CC6=CC=CC7=CC=CC1=C7C6=C5C4=C3,0.48,,52.0,1.85,,,,,,,,,ITO/PEDOT:PSS/P3HT:PCBM/LiF/Al,conventional,LiF/Al,LiF/Al,PEDOT:PSS,PEDOT:PSS,,,,,-5.01,-3.12,,-6.1,-3.7,
85382,10.1002/ente.202400168,10.1002/ente.202400168,P3HT,PCBM,P3HT,PCBM,CCCCCCc1cc(C)sc1C,CCCCC(=O)OCC1(C2=CC=CC=C2)C3=CC=CC4=CC=CC5=CC=CC6=CC=CC7=CC=CC1=C7C6=C5C4=C3,0.46,,45.0,2.17,,,,,,DMSO,DMSO,,ITO/DMSO:PEDOT:PSS/P3HT:PCBM/LiF/Al,,LiF/Al,LiF/Al,DMSO:PEDOT:PSS,DMSO:PEDOT:PSS,,,,,-5.01,-3.12,,-6.1,-3.7,
85410,10.1002/ente.202500452,10.1002/ente.202500452,PM6,Y6-HD,PM6,Y6-HD,CC1=CC(=CC(=C1)C2=C3C=CC(=C4C5=C(C=C(S5)/C=C\6/C(=O)C7=CC(=CC(=C7)F)C(=O)/C6=C\C8=CC(=C(S8)C9=CC(=CC(=C9)C)C(C)(C)C(=O)OC)C(C)(C)C(=O)OC)SC4=C3S2)C(C)(C)C(=O)OC)C(C)(C)C(=O)OC,,0.82,23.6,69.2,13.4,13.391584,0.0628059701492568,13.2,13.4,,,,,inverted,inverted,ZnO,ZnO,PEDOT:PFI,PEDOT:PFI,150.0,o-xylene,o-xylene,110.0,-5.56,-3.65,,,,
85411,10.1002/ente.202500452,10.1002/ente.202500452,PM6,Y6-HD,PM6,Y6-HD,CC1=CC(=CC(=C1)C2=C3C=CC(=C4C5=C(C=C(S5)/C=C\6/C(=O)C7=CC(=CC(=C7)F)C(=O)/C6=C\C8=CC(=C(S8)C9=CC(=CC(=C9)C)C(C)(C)C(=O)OC)C(C)(C)C(=O)OC)SC4=C3S2)C(C)(C)C(=O)OC)C(C)(C)C(=O)OC,,0.82,23.4,68.9,13.2,13.220532,0.1555454545454629,13.2,13.4,,,,,inverted,inverted,ZnO,ZnO,PEDOT:PFI,PEDOT:PFI,150.0,o-xylene,o-xylene,110.0,-5.56,-3.65,,,,
85412,10.1002/ente.202500452,10.1002/ente.202500452,PM6,Y6-HD,PM6,Y6-HD,CC1=CC(=CC(=C1)C2=C3C=CC(=C4C5=C(C=C(S5)/C=C\6/C(=O)C7=CC(=CC(=C7)F)C(=O)/C6=C\C8=CC(=C(S8)C9=CC(=CC(=C9)C)C(C)(C)C(=O)OC)C(C)(C)C(=O)OC)SC4=C3S2)C(C)(C)C(=O)OC)C(C)(C)C(=O)OC,,0.83,24.4,63.2,12.6,12.799264,1.5814603174603272,10.8,12.6,,,,,inverted,inverted,ZnO,ZnO,PEDOT:PFI,PEDOT:PFI,150.0,o-xylene,o-xylene,110.0,-5.56,-3.65,,,,
85413,10.1002/ente.202500452,10.1002/ente.202500452,PM6,Y6-HD,PM6,Y6-HD,CC1=CC(=CC(=C1)C2=C3C=CC(=C4C5=C(C=C(S5)/C=C\6/C(=O)C7=CC(=CC(=C7)F)C(=O)/C6=C\C8=CC(=C(S8)C9=CC(=CC(=C9)C)C(C)(C)C(=O)OC)C(C)(C)C(=O)OC)SC4=C3S2)C(C)(C)C(=O)OC)C(C)(C)C(=O)OC,,0.81,24.0,55.3,10.8,10.75032,0.46000000000002,10.8,12.6,,,,,inverted,inverted,ZnO,ZnO,PEDOT:PFI,PEDOT:PFI,150.0,o-xylene,o-xylene,110.0,-5.56,-3.65,,,,
85414,10.1002/ente.202500452,10.1002/ente.202500452,PM6,Y6-HD,PM6,Y6-HD,COC(=O)C(C)(C)c1cc(C)cc(-c2sc3c4sc5cc(/C=C6/C(=O)c7cc(F)cc(c7)C(=O)/C6=C\c6cc(C(C)(C)C(=O)OC)c(-c7cc(C)cc(C(C)(C)C(=O)OC)c7)s6)sc5c4c(C(C)(C)C(=O)OC)ccc2-3)c1,,0.83,25.1,75.0,15.6,15.62475,0.1586538461538407,15.1,15.6,,,,,inverted,inverted,ZnO,ZnO,PEDOT:PFI,PEDOT:PFI,100.0,o-xylene,o-xylene,110.0,-5.56,-3.65,,,,
85415,10.1002/ente.202500452,10.1002/ente.202500452,PM6,Y6-HD,PM6,Y6-HD,COC(=O)C(C)(C)c1cc(C)cc(-c2sc3c4sc5cc(/C=C6/C(=O)c7cc(F)cc(c7)C(=O)/C6=C\c6cc(C(C)(C)C(=O)OC)c(-c7cc(C)cc(C(C)(C)C(=O)OC)c7)s6)sc5c4c(C(C)(C)C(=O)OC)ccc2-3)c1,,0.83,24.6,73.9,15.1,15.088902,0.0734966887417133,15.1,15.6,,,,,inverted,inverted,ZnO,ZnO,PEDOT:PFI,PEDOT:PFI,100.0,o-xylene,o-xylene,110.0,-5.56,-3.65,,,,
85416,10.1002/ente.202500452,10.1002/ente.202500452,PV-X Plus,PV-X Plus,PM6,Y6-HD,COC(=O)C(C)(C)c1cc(C)cc(-c2sc3c4sc5cc(/C=C6/C(=O)c7cc(F)cc(c7)C(=O)/C6=C\c6cc(C(C)(C)C(=O)OC)c(-c7cc(C)cc(C(C)(C)C(=O)OC)c7)s6)sc5c4c(C(C)(C)C(=O)OC)ccc2-3)c1,,0.84,25.1,74.4,15.7,15.686496000000002,0.0860127388534873,14.2,15.7,,,,,inverted,inverted,ZnO,ZnO,PEDOT:PFI,PEDOT:PFI,100.0,o-xylene,o-xylene,110.0,-5.56,-3.65,,,,
85417,10.1002/ente.202500452,10.1002/ente.202500452,PV-X Plus,PV-X Plus,PM6,Y6-HD,COC(=O)C(C)(C)c1cc(C)cc(-c2sc3c4sc5cc(/C=C6/C(=O)c7cc(F)cc(c7)C(=O)/C6=C\c6cc(C(C)(C)C(=O)OC)c(-c7cc(C)cc(C(C)(C)C(=O)OC)c7)s6)sc5c4c(C(C)(C)C(=O)OC)ccc2-3)c1,,0.84,24.5,69.2,14.2,14.24136,0.2912676056338095,14.2,15.7,,,,,inverted,inverted,ZnO,ZnO,PEDOT:PFI,PEDOT:PFI,100.0,o-xylene,o-xylene,110.0,-5.56,-3.65,,,,
85418,10.1002/ente.202500452,10.1002/ente.202500452,PM6,Y6-HD,PM6,Y6-HD,COC(=O)C(C)(C)c1cc(C)cc(-c2sc3c4sc5cc(/C=C6/C(=O)c7cc(F)cc(c7)C(=O)/C6=C\c6cc(C(C)(C)C(=O)OC)c(-c7cc(C)cc(C(C)(C)C(=O)OC)c7)s6)sc5c4c(C(C)(C)C(=O)OC)ccc2-3)c1,,0.84,23.7,71.9,14.3,14.313852,0.0968671328671202,12.0,14.3,,,,,inverted,inverted,ZnO,ZnO,PEDOT:PFI,PEDOT:PFI,100.0,o-xylene,o-xylene,110.0,-5.56,-3.65,,,,
85419,10.1002/ente.202500452,10.1002/ente.202500452,PM6,Y6-HD,PM6,Y6-HD,COC(=O)C(C)(C)c1cc(C)cc(-c2sc3c4sc5cc(/C=C6/C(=O)c7cc(F)cc(c7)C(=O)/C6=C\c6cc(C(C)(C)C(=O)OC)c(-c7cc(C)cc(C(C)(C)C(=O)OC)c7)s6)sc5c4c(C(C)(C)C(=O)OC)ccc2-3)c1,,0.83,23.7,60.8,12.0,11.959967999999998,0.3336000000000153,12.0,14.3,,,,,inverted,inverted,ZnO,ZnO,PEDOT:PFI,PEDOT:PFI,150.0,o-xylene,o-xylene,110.0,-5.56,-3.65,,,,
85440,10.1002/eom2.12318,10.1002/eom2.12318,D18,Y6,D18,Y6,CCCCCCC(CCCC)Cc1csc(-c2cc3c4nsnc4c4cc(-c5cc(CC(CCCC)CCCCCC)c(-c6cc7c(-c8cc(F)c(CC(CC)CCCC)s8)c8sccc8c(-c8cc(F)c(CC(CC)CCCC)s8)c7s6)s5)sc4c3s2)c1,CCCCCCCCCCCc1c(/C=C2\C(=O)c3cc(F)c(F)cc3C2=C(C#N)C#N)sc2c1sc1c3c4nsnc4c4c5sc6c(CCCCCCCCCCC)c(/C=C7\C(=O)c8cc(F)c(F)cc8C7=C(C#N)C#N)sc6c5n(CC(CC)CCCC)c4c3n(CC(CC)CCCC)c21,0.8686,27.26,74.24,17.89,17.5785739264,1.740782971492453,17.58,17.89,1:1.6,,,,,organic solar cell,PDIN,PDIN,PEDOT:PSS,,100.0,chloroform,,,-5.51,-2.77,,-5.65,-4.09,
85441,10.1002/eom2.12318,10.1002/eom2.12318,D18,Y6,D18,Y6,CCCCCCC(CCCC)Cc1csc(-c2cc3c4nsnc4c4cc(-c5cc(CC(CCCC)CCCCCC)c(-c6cc7c(-c8cc(F)c(CC(CC)CCCC)s8)c8sccc8c(-c8cc(F)c(CC(CC)CCCC)s8)c7s6)s5)sc4c3s2)c1,CCCCCCCCCCCc1c(/C=C2\C(=O)c3cc(F)c(F)cc3C2=C(C#N)C#N)sc2c1sc1c3c4nsnc4c4c5sc6c(CCCCCCCCCCC)c(/C=C7\C(=O)c8cc(F)c(F)cc8C7=C(C#N)C#N)sc6c5n(CC(CC)CCCC)c4c3n(CC(CC)CCCC)c21,0.8693,27.85,75.8,18.54,18.35118379,1.0184261596548132,18.35,18.54,1:1.6,,,,conventional,organic solar cell,PDIN + Ursolic Acid,PDIN:ursolic acid,PEDOT:PSS,,100.0,chloroform,,,-5.51,-2.77,,-5.65,-4.09,
85442,10.1002/eom2.12318,10.1002/eom2.12318,D18,Y6,D18,Y6,CCCCCCC(CCCC)Cc1csc(-c2cc3c4nsnc4c4cc(-c5cc(CC(CCCC)CCCCCC)c(-c6cc7c(-c8cc(F)c(CC(CC)CCCC)s8)c8sccc8c(-c8cc(F)c(CC(CC)CCCC)s8)c7s6)s5)sc4c3s2)c1,CCCCCCCCCCCc1c(/C=C2\C(=O)c3cc(F)c(F)cc3C2=C(C#N)C#N)sc2c1sc1c3c4nsnc4c4c5sc6c(CCCCCCCCCCC)c(/C=C7\C(=O)c8cc(F)c(F)cc8C7=C(C#N)C#N)sc6c5n(CC(CC)CCCC)c4c3n(CC(CC)CCCC)c21,0.8656,24.52,71.48,15.67,15.1712811776,3.182634476068915,15.16,15.67,1:1.6,,,,conventional,organic solar cell,PDIN + Citric Acid,PDIN:citric acid,PEDOT:PSS,,100.0,chloroform,,,-5.51,-2.77,,-5.65,-4.09,
85443,10.1002/eom2.12318,10.1002/eom2.12318,D18,Y6,D18,Y6,CCCCCCC(CCCC)Cc1csc(-c2cc3c4nsnc4c4cc(-c5cc(CC(CCCC)CCCCCC)c(-c6cc7c(-c8cc(F)c(CC(CC)CCCC)s8)c8sccc8c(-c8cc(F)c(CC(CC)CCCC)s8)c7s6)s5)sc4c3s2)c1,CCCCCCCCCCCc1c(/C=C2\C(=O)c3cc(F)c(F)cc3C2=C(C#N)C#N)sc2c1sc1c3c4nsnc4c4c5sc6c(CCCCCCCCCCC)c(/C=C7\C(=O)c8cc(F)c(F)cc8C7=C(C#N)C#N)sc6c5n(CC(CC)CCCC)c4c3n(CC(CC)CCCC)c21,0.8281,24.22,62.91,13.79,12.617595736199998,8.501843827411173,12.59,13.79,1:1.6,,,,conventional,organic solar cell,PDIN + Malic Acid,PDIN:malic acid,PEDOT:PSS,,100.0,chloroform,,,-5.51,-2.77,,-5.65,-4.09,
85444,10.1002/eom2.12318,10.1002/eom2.12318,PBDB-T-2Cl,IT-4F,PBDB-T-2Cl,IT-4F,CCCCC(CC)Cc1sc(-c2c3cc(-c4ccc(-c5sc(-c6cccs6)c6c5C(=O)c5c(CC(CC)CCCC)sc(CC(CC)CCCC)c5C6=O)s4)sc3c(-c3cc(Cl)c(CC(CC)CCCC)s3)c3ccsc23)cc1Cl,CCCCCCc1ccc(C2(c3ccc(CCCCCC)cc3)c3cc4c(cc3-c3sc5cc(/C=C6\C(=O)c7cc(F)c(F)cc7C6=C(C#N)C#N)sc5c32)C(c2ccc(CCCCCC)cc2)(c2ccc(CCCCCC)cc2)c2c-4sc3cc(/C=C4\C(=O)c5cc(F)c(F)cc5C4=C(C#N)C#N)sc23)cc1,,,,10.01,,,,,,,,,,,Poly-lysine,Poly-lysine,,,,,,,-5.52,-3.6,,-5.66,-4.14,
85445,10.1002/eom2.12318,10.1002/eom2.12318,PTB7-Th,IEICO-4F,PTB7-Th,IEICO-4F,CCCCC(CC)COC(=O)c1sc2csc(-c3cc4c(-c5ccc(CC(CC)CCCC)s5)c5sccc5c(-c5ccc(CC(CC)CCCC)s5)c4s3)c2c1F,CCCCCCc1ccc(C2(c3ccc(CCCCCC)cc3)c3cc4c(cc3-c3sc(-c5sc(/C=C6\C(=O)c7cc(F)c(F)cc7C6=C(C#N)C#N)cc5OCC(CC)CCCC)cc32)C(c2ccc(CCCCCC)cc2)(c2ccc(CCCCCC)cc2)c2cc(-c3scc(/C=C5/C(=O)c6cc(F)c(F)cc6C5=C(C#N)C#N)c3OCC(CC)CCCC)sc2-4)cc1,,,,11.03,,,,,,,,,,,Polyamino acid,Polyamino acid,,,,,,,-5.21,-3.6,,-5.44,-4.19,
