Repository: JiYiqaq/PCE-KA-GNN

# Data directory

- `raw/Active_Database.csv` is the immutable source dataset bundled under CC BY 4.0. Do not overwrite it with processed data.
- `processed/` is created and populated by the training pipeline. Generated `.pt` and `.pth` caches are intentionally ignored by Git because they can exceed GitHub's normal single-file limit.

See `../DATA_LICENSE.md` for provenance, license and checksum information.

File: data/raw/Active_Database.csv (part 291 of 471)
id,doi,doi_norm,donor,acceptor,donor_canonical,acceptor_canonical,donor_smiles,acceptor_smiles,voc,jsc,ff,pce,pce_recomputed,pce_relative_error_percent,pce_avg,pce_best,d_a_ratio,additive,additive_canonical,additive_ratio,device_structure,device_type,etl,etl_canonical,htl,htl_canonical,active_layer_thickness,solvent,solvent_canonical,annealing_temp,homo_d,lumo_d,eg_d,homo_a,lumo_a,eg_a
85446,10.1002/eom2.12318,10.1002/eom2.12318,PM6,Y6,PM6,Y6,COC(=O)C(C)(C)c1cc(C)cc(-c2sc3c4sc5cc(/C=C6/C(=O)c7cc(F)cc(c7)C(=O)/C6=C\c6cc(C(C)(C)C(=O)OC)c(-c7cc(C)cc(C(C)(C)C(=O)OC)c7)s6)sc5c4c(C(C)(C)C(=O)OC)ccc2-3)c1,CCCCCCCCCCCc1c(/C=C2\C(=O)c3cc(F)c(F)cc3C2=C(C#N)C#N)sc2c1sc1c3c4nsnc4c4c5sc6c(CCCCCCCCCCC)c(/C=C7\C(=O)c8cc(F)c(F)cc8C7=C(C#N)C#N)sc6c5n(CC(CC)CCCC)c4c3n(CC(CC)CCCC)c21,,,,15.42,,,,,,,,,,,Glucose,,,,,,,,-5.56,-3.65,,-5.65,-4.09,
85447,10.1002/eom2.12318,10.1002/eom2.12318,PBDTTT-CF,PC71BM,PBDTTT-CF,PC71BM,CCCCCCCC(=O)c1sc2csc(-c3cc4c(OCC(CC)CCCC)c5sccc5c(OCC(CC)CCCC)c4s3)c2c1F,COC(=O)CCCC1(c2ccccc2)C23c4c5ccc6c7cc8c9c%10c(cc%11cc%12c%13c%14c(cc%15c%16ccc-5c2c%16c2c5c%16c%17c(c(c46)c7c9c%17c4c%10c%11c%13c4c%16c%14c%152)C513)C%12)C8,,,,8.13,,,,,,,,,,,Peptide,Peptide,,,,,,,-5.22,-3.45,,-5.9,-3.9,
85448,10.1002/eom2.12318,10.1002/eom2.12318,PTB7,PC71BM,PTB7,PC71BM,CCCCC(CC)COC(=O)c1sc2c(-c3cc4c(OCC(CC)CCCC)c5sccc5c(OCC(CC)CCCC)c4s3)scc2c1F,COC(=O)CCCC1(c2ccccc2)C23c4c5ccc6c7cc8c9c%10c(cc%11cc%12c%13c%14c(cc%15c%16ccc-5c2c%16c2c5c%16c%17c(c(c46)c7c9c%17c4c%10c%11c%13c4c%16c%14c%152)C513)C%12)C8,,,,4.88,,,,,,,,,,,DNA,DNA,,,,,,,-5.19,-3.43,,-5.9,-3.9,
85449,10.1002/eom2.12318,10.1002/eom2.12318,PM6,BTP-BO-4Cl,PM6,BTP-BO-4Cl,COC(=O)C(C)(C)c1cc(C)cc(-c2sc3c4sc5cc(/C=C6/C(=O)c7cc(F)cc(c7)C(=O)/C6=C\c6cc(C(C)(C)C(=O)OC)c(-c7cc(C)cc(C(C)(C)C(=O)OC)c7)s6)sc5c4c(C(C)(C)C(=O)OC)ccc2-3)c1,CCCCCCCCCCCc1c(/C=C2\C(=O)c3cc(Cl)c(Cl)cc3C2=C(C#N)C#N)sc2c1Cc1c-2n(CC(CCCC)CCCCCC)c2c1c1nsnc1c1c3c(n(CC(CCCC)CCCCCC)c12)-c1sc(/C=C2\C(=O)c4cc(Cl)c(Cl)cc4C2=C(C#N)C#N)c(CCCCCCCCCCC)c1C3,,,,13.53,,,,,,,,,,,Sarcosine,Sarcosine,,,,,,,-5.56,-3.65,,-5.62,-4.05,
85450,10.1002/eom2.12318,10.1002/eom2.12318,PM6,Y6,PM6,Y6,COC(=O)C(C)(C)c1cc(C)cc(-c2sc3c4sc5cc(/C=C6/C(=O)c7cc(F)cc(c7)C(=O)/C6=C\c6cc(C(C)(C)C(=O)OC)c(-c7cc(C)cc(C(C)(C)C(=O)OC)c7)s6)sc5c4c(C(C)(C)C(=O)OC)ccc2-3)c1,CCCCCCCCCCCc1c(/C=C2\C(=O)c3cc(F)c(F)cc3C2=C(C#N)C#N)sc2c1sc1c3c4nsnc4c4c5sc6c(CCCCCCCCCCC)c(/C=C7\C(=O)c8cc(F)c(F)cc8C7=C(C#N)C#N)sc6c5n(CC(CC)CCCC)c4c3n(CC(CC)CCCC)c21,,,,12.1,,,,,,,,,,,Histidine,Histidine,,,,,,,-5.56,-3.65,,-5.65,-4.09,
85451,10.1002/eom2.12318,10.1002/eom2.12318,P3HT,PCBM,P3HT,PCBM,CCCCCCc1ccsc1,CCCCC(=O)OCC1(C2=CC=CC=C2)C3=CC=CC4=CC=CC5=CC=CC6=CC=CC7=CC=CC1=C7C6=C5C4=C3,,,,3.22,,,,,,,,,,,DNA,DNA,,,,,,,-5.01,-3.12,,-6.1,-3.7,
85452,10.1002/eom2.12318,10.1002/eom2.12318,PTB7-Th,PC71BM,PTB7-Th,PC71BM,CCCCC(CC)COC(=O)c1sc2csc(-c3cc4c(-c5ccc(CC(CC)CCCC)s5)c5sccc5c(-c5ccc(CC(CC)CCCC)s5)c4s3)c2c1F,COC(=O)CCCC1(c2ccccc2)C23c4c5ccc6c7cc8c9c%10c(cc%11cc%12c%13c%14c(cc%15c%16ccc-5c2c%16c2c5c%16c%17c(c(c46)c7c9c%17c4c%10c%11c%13c4c%16c%14c%152)C513)C%12)C8,,,,9.0,,,,,,,,,,,l-Arginine,l-Arginine,,,,,,,-5.21,-3.6,,-5.9,-3.9,
85453,10.1002/eom2.12318,10.1002/eom2.12318,PTB7,PC71BM,PTB7,PC71BM,CCCCC(CC)COC(=O)c1sc2c(-c3cc4c(OCC(CC)CCCC)c5sccc5c(OCC(CC)CCCC)c4s3)scc2c1F,COC(=O)CCCC1(c2ccccc2)C23c4c5ccc6c7cc8c9c%10c(cc%11cc%12c%13c%14c(cc%15c%16ccc-5c2c%16c2c5c%16c%17c(c(c46)c7c9c%17c4c%10c%11c%13c4c%16c%14c%152)C513)C%12)C8,,,,8.35,,,,,,,,,,,Chlorophyllin,,,,,,,,-5.19,-3.43,,-5.9,-3.9,
85454,10.1002/eom2.12318,10.1002/eom2.12318,PBDB-T,PC71BM,PBDB-T,PC71BM,CCCCC(CC)Cc1ccc(-c2c3cc(-c4ccc(-c5sc(-c6cccs6)c6c5C(=O)c5c(CC(CC)CCCC)sc(CC(CC)CCCC)c5C6=O)s4)sc3c(-c3ccc(CC(CC)CCCC)s3)c3ccsc23)s1,COC(=O)CCCC1(c2ccccc2)C23c4c5ccc6c7cc8c9c%10c(cc%11cc%12c%13c%14c(cc%15c%16ccc-5c2c%16c2c5c%16c%17c(c(c46)c7c9c%17c4c%10c%11c%13c4c%16c%14c%152)C513)C%12)C8,,,,10.55,,,,,,,,,,,Chlorophyllin,,,,,,,,-5.33,-3.48,,-5.9,-3.9,
85455,10.1002/eom2.12318,10.1002/eom2.12318,PTB7-Th,PC71BM,PTB7-Th,PC71BM,CCCCC(CC)COC(=O)c1sc2csc(-c3cc4c(-c5ccc(CC(CC)CCCC)s5)c5sccc5c(-c5ccc(CC(CC)CCCC)s5)c4s3)c2c1F,COC(=O)CCCC1(c2ccccc2)C23c4c5ccc6c7cc8c9c%10c(cc%11cc%12c%13c%14c(cc%15c%16ccc-5c2c%16c2c5c%16c%17c(c(c46)c7c9c%17c4c%10c%11c%13c4c%16c%14c%152)C513)C%12)C8,,,,10.18,,,,,,,,,,,Chitosan,Chitosan,,,,,,,-5.21,-3.6,,-5.9,-3.9,
85464,10.1002/er.5658,10.1002/er.5658,OMe-BBTz,PC60BM,OMe-BBTz,PCBM,,CCCCC(=O)OCC1(C2=CC=CC=C2)C3=CC=CC4=CC=CC5=CC=CC6=CC=CC7=CC=CC1=C7C6=C5C4=C3,0.69,8.71,58.0,3.53,3.485742,1.2537677053824274,,,,,,,ITO/c-TiO2/active layer/Au,BHJ-OSC,c-TiO2,c-TiO2,,,,chlorobenzene,chlorobenzene,,,,,-6.1,-3.7,
85465,10.1002/er.5658,10.1002/er.5658,S,PC60BM,S,PCBM,,CCCCC(=O)OCC1(C2=CC=CC=C2)C3=CC=CC4=CC=CC5=CC=CC6=CC=CC7=CC=CC1=C7C6=C5C4=C3,0.66,3.6,46.0,1.0,1.0929600000000002,9.296000000000015,,,,,,,ITO/c-TiO2/active layer/Au,BHJ-OSC,c-TiO2,c-TiO2,,,,chlorobenzene,chlorobenzene,,,,,-6.1,-3.7,
85466,10.1002/er.5658,10.1002/er.5658,Se,PC60BM,Se,PCBM,,CCCCC(=O)OCC1(C2=CC=CC=C2)C3=CC=CC4=CC=CC5=CC=CC6=CC=CC7=CC=CC1=C7C6=C5C4=C3,0.71,8.9,40.0,2.6,2.5276,2.7846153846153854,,,,,,,ITO/c-TiO2/active layer/Au,BHJ-OSC,c-TiO2,c-TiO2,,,,chlorobenzene,chlorobenzene,,,,,-6.1,-3.7,
85467,10.1002/er.5658,10.1002/er.5658,CF-BTz-ThR,PC60BM,CF-BTz-ThR,PCBM,,CCCCC(=O)OCC1(C2=CC=CC=C2)C3=CC=CC4=CC=CC5=CC=CC6=CC=CC7=CC=CC1=C7C6=C5C4=C3,0.68,10.38,49.0,3.52,3.458616,1.743863636363633,,,,,,,ITO/c-TiO2/active layer/Au,BHJ-OSC,c-TiO2,c-TiO2,,,,chlorobenzene,chlorobenzene,,,,,-6.1,-3.7,
85468,10.1002/er.5658,10.1002/er.5658,RTh-BSe-ThR,PC60BM,RTh-BSe-ThR,PCBM,CCCCCCc1ccc(-c2ccc(-c3ccc(-c4ccc(-c5ccc(CCCCC)s5)s4)c4n[se]nc34)s2)s1,CCCCC(=O)OCC1(C2=CC=CC=C2)C3=CC=CC4=CC=CC5=CC=CC6=CC=CC7=CC=CC1=C7C6=C5C4=C3,0.68,11.2,45.0,3.46,3.4272,0.947976878612728,,,,,,,ITO/c-TiO2/active layer/Au,BHJ-OSC,c-TiO2,c-TiO2,,,,chlorobenzene,chlorobenzene,,,,,-6.1,-3.7,
85469,10.1002/er.5658,10.1002/er.5658,RT-BSe-F,PC60BM,RT-BSe-F,PCBM,,CCCCC(=O)OCC1(C2=CC=CC=C2)C3=CC=CC4=CC=CC5=CC=CC6=CC=CC7=CC=CC1=C7C6=C5C4=C3,0.71,12.56,42.0,3.75,3.745392,0.1228800000000044,,,1:2,,,,ITO/c-TiO2/RT-BSe-F:PC60BM/Au,BHJ-OSC,c-TiO2,c-TiO2,,,,chlorobenzene,chlorobenzene,80.0,,,,-6.1,-3.7,
85470,10.1002/er.5658,10.1002/er.5658,RT-BSe-F,PC60BM,RT-BSe-F,PCBM,,CCCCC(=O)OCC1(C2=CC=CC=C2)C3=CC=CC4=CC=CC5=CC=CC6=CC=CC7=CC=CC1=C7C6=C5C4=C3,0.71,9.27,38.0,2.5,2.501046,0.0418399999999863,2.5,,1:1,,,,ITO/c-TiO2/RT-BSe-F:PC60BM/Au,BHJ-OSC,c-TiO2,c-TiO2,,,,chlorobenzene,chlorobenzene,80.0,,,,-6.1,-3.7,
85472,10.1002/er.5658,10.1002/er.5658,RT-BSe-F,PC60BM,RT-BSe-F,PCBM,,CCCCC(=O)OCC1(C2=CC=CC=C2)C3=CC=CC4=CC=CC5=CC=CC6=CC=CC7=CC=CC1=C7C6=C5C4=C3,0.72,10.36,41.0,3.06,3.058272,0.056470588235307,3.06,,1:3,,,,ITO/c-TiO2/RT-BSe-F:PC60BM/Au,BHJ-OSC,c-TiO2,c-TiO2,,,,chlorobenzene,chlorobenzene,80.0,,,,-6.1,-3.7,
85473,10.1002/er.6313,10.1002/er.6313,P3HT,PCBM,P3HT,PCBM,CCCCCCc1ccsc1,CCCCC(=O)OCC1(C2=CC=CC=C2)C3=CC=CC4=CC=CC5=CC=CC6=CC=CC7=CC=CC1=C7C6=C5C4=C3,0.51,6.04,36.74,1.13,1.13173896,0.1538902654867414,,,,,,,,BHJ-OSC,,,PEDOT:PSS,PEDOT:PSS,,,,100.0,-5.01,-3.12,,-6.1,-3.7,
85474,10.1002/er.6313,10.1002/er.6313,P3HT,PCBM,P3HT,PCBM,CCCCCCc1ccsc1,CCCCC(=O)OCC1(C2=CC=CC=C2)C3=CC=CC4=CC=CC5=CC=CC6=CC=CC7=CC=CC1=C7C6=C5C4=C3,0.51,6.56,27.67,0.93,0.92572752,0.4594064516129176,,,,,,,glass/ITO/PEDOT:PSS:RGOT/P3HT:PCBM/LiF/Al,BHJ-OSC,,,PEDOT:PSS:RGOT 0.125%,PEDOT:PSS:RGOT 0.125%,,,,100.0,-5.01,-3.12,,-6.1,-3.7,
85477,10.1002/er.6313,10.1002/er.6313,P3HT,PCBM,P3HT,PCBM,CCCCCCc1ccsc1,CCCCC(=O)OCC1(C2=CC=CC=C2)C3=CC=CC4=CC=CC5=CC=CC6=CC=CC7=CC=CC1=C7C6=C5C4=C3,,,,1.68,,,,,P3HT:PCBM 1:1,,,,ITO/PEDOT:PSS (with RGOT)/P3HT:PCBM (with RGOT)/Al,conventional,,,PEDOT:PSS with RGOT nanocomposite,PEDOT:PSS with RGOT nanocomposite,,chloroform,,100.0,-5.01,-3.12,,-6.1,-3.7,
85479,10.1002/er.6313,10.1002/er.6313,P3HT,PCBM,P3HT,PCBM,CCCCCCc1ccsc1,CCCCC(=O)OCC1(C2=CC=CC=C2)C3=CC=CC4=CC=CC5=CC=CC6=CC=CC7=CC=CC1=C7C6=C5C4=C3,,,,1.17,,,,,,,,,ITO/PEDOT:PSS (with RGOT)/P3HT:PCBM (with RGOT)/Al,DSSC,,,PEDOT:PSS with RGOT nanocomposite,PEDOT:PSS with RGOT nanocomposite,,,,,-5.01,-3.12,,-6.1,-3.7,
85480,10.1002/er.6313,10.1002/er.6313,P3HT,PCBM,P3HT,PCBM,CCCCCCc1ccsc1,CCCCC(=O)OCC1(C2=CC=CC=C2)C3=CC=CC4=CC=CC5=CC=CC6=CC=CC7=CC=CC1=C7C6=C5C4=C3,,,,1.56,,,,,,,,,ITO/PEDOT:PSS (with RGOT)/P3HT:PCBM (with RGOT)/Al,DSSC,,,PEDOT:PSS with RGOT nanocomposite,PEDOT:PSS with RGOT nanocomposite,,,,,-5.01,-3.12,,-6.1,-3.7,
85520,10.1002/marc.202000124,10.1002/marc.202000124,P3HT,PVDF-TrFE,P3HT,PVDF-TrFE,CCCCCCc1ccsc1,,0.57,9.81,68.9,3.83,3.8526813,0.5922010443864205,,,P3HT:[60]PCBM = 1:0.8 w/w,,,,ITO/PEDOT:PSS/Active Layer/LiF/Al,conventional,,,,,,chlorobenzene,,,-5.01,-3.12,,,,
85521,10.1002/marc.202000124,10.1002/marc.202000124,P3HT,PVDF-TrFE,P3HT,PVDF-TrFE,CCCCCCc1ccsc1,,0.56,9.31,67.6,3.54,3.5243936,0.4408587570621411,,,,,,,ITO/PEDOT:PSS/Active Layer/LiF/Al,conventional,,,,,,chlorobenzene:2-methyltetrahydrofuran = 3:1 v/v,,,-5.01,-3.12,,,,
85522,10.1002/marc.202000124,10.1002/marc.202000124,P3HT,PVDF-TrFE,P3HT,PVDF-TrFE,CCCCCCc1ccsc1,,0.56,9.23,66.6,3.46,3.4424208000000003,0.5080693641618406,,,,SC-FE copolymer,,5 wt% copolymer relative to P3HT,ITO/PEDOT:PSS/Active Layer/LiF/Al,conventional,,,,,,chlorobenzene:2-methyltetrahydrofuran = 3:1 v/v,,,-5.01,-3.12,,,,
85523,10.1002/marc.202000124,10.1002/marc.202000124,P3HT,PVDF-TrFE,P3HT,PVDF-TrFE,CCCCCCc1ccsc1,,0.57,10.01,58.3,3.31,3.3264230999999995,0.4961661631419779,,,,SC-FE copolymer,,10 wt% copolymer relative to P3HT,ITO/PEDOT:PSS/Active Layer/LiF/Al,conventional,,,,,,chlorobenzene:2-methyltetrahydrofuran = 3:1 v/v,,,-5.01,-3.12,,,,
85524,10.1002/marc.202000124,10.1002/marc.202000124,P3HT,PVDF-TrFE,P3HT,PVDF-TrFE,CCCCCCc1ccsc1,,0.56,9.36,62.9,3.27,3.2969664,0.8246605504587173,,,,SC-FE copolymer,,20 wt% copolymer relative to P3HT,ITO/PEDOT:PSS/Active Layer/LiF/Al,conventional,,,,,,chlorobenzene:2-methyltetrahydrofuran = 3:1 v/v,,,-5.01,-3.12,,,,
85525,10.1002/marc.202000124,10.1002/marc.202000124,P3HT,[60]PCBM,P3HT,PCBM,CCCCCCc1ccsc1,CCCCC(=O)OCC1(C2=CC=CC=C2)C3=CC=CC4=CC=CC5=CC=CC6=CC=CC7=CC=CC1=C7C6=C5C4=C3,0.53,10.57,61.6,3.46,3.4508936,0.2631907514450823,,,1:0.8,,,,ITO/PEDOT:PSS/Active Layer/Al,conventional,,,PEDOT:PSS,PEDOT:PSS,,chlorobenzene,,,-5.01,-3.12,,-6.1,-3.7,
85526,10.1002/marc.202000124,10.1002/marc.202000124,P3HT,[60]PCBM,P3HT,PCBM,CCCCCCc1ccsc1,CCCCC(=O)OCC1(C2=CC=CC=C2)C3=CC=CC4=CC=CC5=CC=CC6=CC=CC7=CC=CC1=C7C6=C5C4=C3,0.53,10.57,61.4,3.43,3.4396894,0.2824897959183564,,,1:0.8,,,,ITO/PEDOT:PSS/Active Layer/Al,conventional,,,PEDOT:PSS,PEDOT:PSS,,chlorobenzene:2-methyltetrahydrofuran = 3:1 v/v,,,-5.01,-3.12,,-6.1,-3.7,
85527,10.1002/marc.202000124,10.1002/marc.202000124,P3HT,[60]PCBM,P3HT,PCBM,CCCCCCc1ccsc1,CCCCC(=O)OCC1(C2=CC=CC=C2)C3=CC=CC4=CC=CC5=CC=CC6=CC=CC7=CC=CC1=C7C6=C5C4=C3,0.53,10.44,60.4,3.32,3.3420527999999994,0.6642409638554079,,,,SC-FE copolymer,,5 wt% copolymer relative to P3HT,ITO/PEDOT:PSS/Active Layer/Al,conventional,,,PEDOT:PSS,PEDOT:PSS,,chlorobenzene:2-methyltetrahydrofuran = 3:1 v/v,,,-5.01,-3.12,,-6.1,-3.7,
85528,10.1002/marc.202000124,10.1002/marc.202000124,P3HT,[60]PCBM,P3HT,PCBM,CCCCCCc1ccsc1,CCCCC(=O)OCC1(C2=CC=CC=C2)C3=CC=CC4=CC=CC5=CC=CC6=CC=CC7=CC=CC1=C7C6=C5C4=C3,0.53,10.12,58.9,3.16,3.1591604,0.0265696202531626,,,,SC-FE copolymer,,10 wt% copolymer relative to P3HT,ITO/PEDOT:PSS/Active Layer/Al,conventional,,,PEDOT:PSS,PEDOT:PSS,,chlorobenzene:2-methyltetrahydrofuran = 3:1 v/v,,,-5.01,-3.12,,-6.1,-3.7,
85529,10.1002/marc.202000124,10.1002/marc.202000124,P3HT,[60]PCBM,P3HT,PCBM,CCCCCCc1ccsc1,CCCCC(=O)OCC1(C2=CC=CC=C2)C3=CC=CC4=CC=CC5=CC=CC6=CC=CC7=CC=CC1=C7C6=C5C4=C3,0.52,9.13,59.7,2.85,2.8343172000000005,0.5502736842105106,,,,SC-FE copolymer,,20 wt% copolymer relative to P3HT,ITO/PEDOT:PSS/Active Layer/Al,conventional,,,PEDOT:PSS,PEDOT:PSS,,chlorobenzene:2-methyltetrahydrofuran = 3:1 v/v,,,-5.01,-3.12,,-6.1,-3.7,
85544,10.1002/marc.202200085,10.1002/marc.202200085,PBDB-T,BDTO-4F,PBDB-T,BDTO-4F,CCCCC(CC)Cc1ccc(-c2c3cc(-c4ccc(-c5sc(-c6cccs6)c6c5C(=O)c5c(CC(CC)CCCC)sc(CC(CC)CCCC)c5C6=O)s4)sc3c(-c3ccc(CC(CC)CCCC)s3)c3ccsc23)s1,,0.875,14.99,63.25,8.3,8.296028125,0.0478539156626661,8.24,8.3,,,,,ITO/PEDOT:PSS/active layer/PDINN/Al,conventional,PDINN,PDINN,PEDOT:PSS,PEDOT:PSS,,chloroform,chloroform,,-5.33,-3.48,,,,
85545,10.1002/marc.202200085,10.1002/marc.202200085,J52,BDTO-4F,J52,BDTO-4F,CCCCCCCCC(CCCCCC)Cn1nc2c(-c3cccs3)c(F)c(F)c(-c3ccc(-c4cc5c(-c6ccc(CC(CC)CCCC)s6)c6sccc6c(-c6ccc(CC(CC)CCCC)s6)c5s4)s3)c2n1,,0.844,20.9,68.54,12.09,12.09018184,0.001504052936309,11.98,12.09,,,,,ITO/PEDOT:PSS/active layer/PDINN/Al,conventional,PDINN,PDINN,PEDOT:PSS,PEDOT:PSS,,chloroform,chloroform,,-5.2,-3.05,,,,
85546,10.1002/marc.202200279,10.1002/marc.202200279,PBDTT,PC71BM,PBDTT,PC71BM,CCCCC(CC)Cc1ccc(-c2c3ccsc3c(-c3ccc(CC(CC)CCCC)s3)c3ccsc23)s1,COC(=O)CCCC1(c2ccccc2)C23c4c5ccc6c7cc8c9c%10c(cc%11cc%12c%13c%14c(cc%15c%16ccc-5c2c%16c2c5c%16c%17c(c(c46)c7c9c%17c4c%10c%11c%13c4c%16c%14c%152)C513)C%12)C8,0.84,6.1,57.4,3.0,2.941176,1.9608,3.0,3.0,,,,,ITO/ZnO/PEIE/active layer/MoOx/Ag,inverted,ZnO/PEIE,ZnO/PEIE,MoOx,MoO3,,chlorobenzene,chlorobenzene,,-5.44,-3.46,,-5.9,-3.9,
85547,10.1002/marc.202200279,10.1002/marc.202200279,B70T30,PC71BM,B70T30,PC71BM,,COC(=O)CCCC1(c2ccccc2)C23c4c5ccc6c7cc8c9c%10c(cc%11cc%12c%13c%14c(cc%15c%16ccc-5c2c%16c2c5c%16c%17c(c(c46)c7c9c%17c4c%10c%11c%13c4c%16c%14c%152)C513)C%12)C8,0.89,10.0,71.9,6.4,6.399100000000001,0.0140624999999949,6.4,6.4,,,,,ITO/ZnO/PEIE/active layer/MoOx/Ag,inverted,ZnO/PEIE,ZnO/PEIE,MoOx,MoO3,,chlorobenzene,chlorobenzene,,,,,-5.9,-3.9,
85548,10.1002/marc.202200279,10.1002/marc.202200279,B50T50,PC71BM,B50T50,PC71BM,,COC(=O)CCCC1(c2ccccc2)C23c4c5ccc6c7cc8c9c%10c(cc%11cc%12c%13c%14c(cc%15c%16ccc-5c2c%16c2c5c%16c%17c(c(c46)c7c9c%17c4c%10c%11c%13c4c%16c%14c%152)C513)C%12)C8,0.9,9.6,70.7,6.1,6.108480000000001,0.1390163934426455,6.1,6.1,,,,,ITO/ZnO/PEIE/active layer/MoOx/Ag,inverted,ZnO/PEIE,ZnO/PEIE,MoOx,MoO3,,chlorobenzene,chlorobenzene,,,,,-5.9,-3.9,
85549,10.1002/marc.202200279,10.1002/marc.202200279,B30T70,PC71BM,B30T70,PC71BM,,COC(=O)CCCC1(c2ccccc2)C23c4c5ccc6c7cc8c9c%10c(cc%11cc%12c%13c%14c(cc%15c%16ccc-5c2c%16c2c5c%16c%17c(c(c46)c7c9c%17c4c%10c%11c%13c4c%16c%14c%152)C513)C%12)C8,0.91,9.9,67.0,6.0,6.03603,0.6005000000000038,6.0,6.0,,,,,ITO/ZnO/PEIE/active layer/MoOx/Ag,inverted,ZnO/PEIE,ZnO/PEIE,MoOx,MoO3,,chlorobenzene,chlorobenzene,,,,,-5.9,-3.9,
85550,10.1002/marc.202200279,10.1002/marc.202200279,PBDTT-TPD,PC71BM,PBDTTTPD,PC71BM,CCCCCCCCN1C(=O)c2csc(-c3cc4c(-c5ccc(CC(CC)CCCC)s5)c5sccc5c(-c5ccc(CC(CC)CCCC)s5)c4s3)c2C1=O,COC(=O)CCCC1(c2ccccc2)C23c4c5ccc6c7cc8c9c%10c(cc%11cc%12c%13c%14c(cc%15c%16ccc-5c2c%16c2c5c%16c%17c(c(c46)c7c9c%17c4c%10c%11c%13c4c%16c%14c%152)C513)C%12)C8,0.91,9.4,58.1,4.9,4.969874000000001,1.4260000000000088,4.9,4.9,,,,,ITO/ZnO/PEIE/active layer/MoOx/Ag,inverted,ZnO/PEIE,ZnO/PEIE,MoOx,MoO3,,chlorobenzene,chlorobenzene,,-5.49,-3.64,,-5.9,-3.9,
85561,10.1002/marc.202200591,10.1002/marc.202200591,Oc00,Y6,Oc00,Y6,,CCCCCCCCCCCc1c(/C=C2\C(=O)c3cc(F)c(F)cc3C2=C(C#N)C#N)sc2c1sc1c3c4nsnc4c4c5sc6c(CCCCCCCCCCC)c(/C=C7\C(=O)c8cc(F)c(F)cc8C7=C(C#N)C#N)sc6c5n(CC(CC)CCCC)c4c3n(CC(CC)CCCC)c21,0.77,23.97,66.0,12.11,12.181554,0.5908670520231278,11.86,12.11,,,,,ITO/PEDOT:PSS/active layer/PFN-Br/Ag,conventional,PFN-Br,PFN-Br,PEDOT:PSS,PEDOT:PSS,,,,,,,,-5.65,-4.09,
85562,10.1002/marc.202200591,10.1002/marc.202200591,Oc25,Y6,Oc25,Y6,,CCCCCCCCCCCc1c(/C=C2\C(=O)c3cc(F)c(F)cc3C2=C(C#N)C#N)sc2c1sc1c3c4nsnc4c4c5sc6c(CCCCCCCCCCC)c(/C=C7\C(=O)c8cc(F)c(F)cc8C7=C(C#N)C#N)sc6c5n(CC(CC)CCCC)c4c3n(CC(CC)CCCC)c21,0.79,26.37,69.0,14.25,14.374287,0.872189473684203,14.02,14.25,,,,,ITO/PEDOT:PSS/active layer/PFN-Br/Ag,conventional,PFN-Br,PFN-Br,PEDOT:PSS,PEDOT:PSS,,,,,,,,-5.65,-4.09,
85563,10.1002/marc.202200591,10.1002/marc.202200591,Oc50,Y6,Oc50,Y6,,CCCCCCCCCCCc1c(/C=C2\C(=O)c3cc(F)c(F)cc3C2=C(C#N)C#N)sc2c1sc1c3c4nsnc4c4c5sc6c(CCCCCCCCCCC)c(/C=C7\C(=O)c8cc(F)c(F)cc8C7=C(C#N)C#N)sc6c5n(CC(CC)CCCC)c4c3n(CC(CC)CCCC)c21,0.8,24.21,60.0,11.0,11.6208,5.643636363636372,10.74,11.0,,,,,ITO/PEDOT:PSS/active layer/PFN-Br/Ag,conventional,PFN-Br,PFN-Br,PEDOT:PSS,PEDOT:PSS,,,,,,,,-5.65,-4.09,
85564,10.1002/marc.202400458,10.1002/marc.202400458,PM6,IT4F,PM6,IT-4F,CC1=CC(=CC(=C1)C2=C3C=CC(=C4C5=C(C=C(S5)/C=C\6/C(=O)C7=CC(=CC(=C7)F)C(=O)/C6=C\C8=CC(=C(S8)C9=CC(=CC(=C9)C)C(C)(C)C(=O)OC)C(C)(C)C(=O)OC)SC4=C3S2)C(C)(C)C(=O)OC)C(C)(C)C(=O)OC,CCCCCCc1ccc(C2(c3ccc(CCCCCC)cc3)c3cc4c(cc3-c3sc5cc(/C=C6\C(=O)c7cc(F)c(F)cc7C6=C(C#N)C#N)sc5c32)C(c2ccc(CCCCCC)cc2)(c2ccc(CCCCCC)cc2)c2c-4sc3cc(/C=C4\C(=O)c5cc(F)c(F)cc5C4=C(C#N)C#N)sc23)cc1,0.857,20.21,73.14,12.66,12.667826058,0.0618172037914764,12.63,12.66,,,,,ITO/PEDOT:PSS/active layer/PDINO/Ag,conventional,PDINO,PDINO,PEDOT:PSS,PEDOT:PSS,,,,,-5.56,-3.65,,-5.66,-4.14,
85565,10.1002/marc.202400458,10.1002/marc.202400458,PM6-5%2FT,IT4F,PM6-5%2FT,IT-4F,,CCCCCCc1ccc(C2(c3ccc(CCCCCC)cc3)c3cc4c(cc3-c3sc5cc(/C=C6\C(=O)c7cc(F)c(F)cc7C6=C(C#N)C#N)sc5c32)C(c2ccc(CCCCCC)cc2)(c2ccc(CCCCCC)cc2)c2c-4sc3cc(/C=C4\C(=O)c5cc(F)c(F)cc5C4=C(C#N)C#N)sc23)cc1,0.826,19.81,70.21,11.49,11.488504425999997,0.0130163098346678,11.15,11.49,,,,,ITO/PEDOT:PSS/active layer/PDINO/Ag,conventional,PDINO,PDINO,PEDOT:PSS,PEDOT:PSS,,,,,,,,-5.66,-4.14,
85566,10.1002/marc.202400458,10.1002/marc.202400458,PM6-10%2FT,IT4F,PM6-10%2FT,IT-4F,,CCCCCCc1ccc(C2(c3ccc(CCCCCC)cc3)c3cc4c(cc3-c3sc5cc(/C=C6\C(=O)c7cc(F)c(F)cc7C6=C(C#N)C#N)sc5c32)C(c2ccc(CCCCCC)cc2)(c2ccc(CCCCCC)cc2)c2c-4sc3cc(/C=C4\C(=O)c5cc(F)c(F)cc5C4=C(C#N)C#N)sc23)cc1,0.834,20.79,72.92,12.65,12.643496712,0.0514093913043565,12.61,12.65,,,,,ITO/PEDOT:PSS/active layer/PDINO/Ag,conventional,PDINO,PDINO,PEDOT:PSS,PEDOT:PSS,,,,,,,,-5.66,-4.14,
85567,10.1002/marc.202400458,10.1002/marc.202400458,PM6-20%2FT,IT4F,PM6-20%2FT,IT-4F,,CCCCCCc1ccc(C2(c3ccc(CCCCCC)cc3)c3cc4c(cc3-c3sc5cc(/C=C6\C(=O)c7cc(F)c(F)cc7C6=C(C#N)C#N)sc5c32)C(c2ccc(CCCCCC)cc2)(c2ccc(CCCCCC)cc2)c2c-4sc3cc(/C=C4\C(=O)c5cc(F)c(F)cc5C4=C(C#N)C#N)sc23)cc1,0.847,19.41,71.0,11.67,11.672591699999998,0.0222082262210642,11.46,11.67,,,,,ITO/PEDOT:PSS/active layer/PDINO/Ag,conventional,PDINO,PDINO,PEDOT:PSS,PEDOT:PSS,,,,,,,,-5.66,-4.14,
85568,10.1002/marc.202400458,10.1002/marc.202400458,PM6-5%2CN,IT4F,PM6-5%2CN,IT-4F,,CCCCCCc1ccc(C2(c3ccc(CCCCCC)cc3)c3cc4c(cc3-c3sc5cc(/C=C6\C(=O)c7cc(F)c(F)cc7C6=C(C#N)C#N)sc5c32)C(c2ccc(CCCCCC)cc2)(c2ccc(CCCCCC)cc2)c2c-4sc3cc(/C=C4\C(=O)c5cc(F)c(F)cc5C4=C(C#N)C#N)sc23)cc1,0.853,19.01,70.99,11.52,11.511404746999998,0.0746115711805649,11.45,11.52,,,,,ITO/PEDOT:PSS/active layer/PDINO/Ag,conventional,PDINO,PDINO,PEDOT:PSS,PEDOT:PSS,,,,,,,,-5.66,-4.14,
85569,10.1002/marc.202400458,10.1002/marc.202400458,PM6-10%2CN,IT4F,PM6-10%2CN,IT-4F,,CCCCCCc1ccc(C2(c3ccc(CCCCCC)cc3)c3cc4c(cc3-c3sc5cc(/C=C6\C(=O)c7cc(F)c(F)cc7C6=C(C#N)C#N)sc5c32)C(c2ccc(CCCCCC)cc2)(c2ccc(CCCCCC)cc2)c2c-4sc3cc(/C=C4\C(=O)c5cc(F)c(F)cc5C4=C(C#N)C#N)sc23)cc1,0.875,18.49,71.79,11.63,11.614724625,0.1313445829750786,11.5,11.63,,,,,ITO/PEDOT:PSS/active layer/PDINO/Ag,conventional,PDINO,PDINO,PEDOT:PSS,PEDOT:PSS,,,,,,,,-5.66,-4.14,
85570,10.1002/marc.202400458,10.1002/marc.202400458,PM6-20%2CN,IT4F,PM6-20%2CN,IT-4F,,CCCCCCc1ccc(C2(c3ccc(CCCCCC)cc3)c3cc4c(cc3-c3sc5cc(/C=C6\C(=O)c7cc(F)c(F)cc7C6=C(C#N)C#N)sc5c32)C(c2ccc(CCCCCC)cc2)(c2ccc(CCCCCC)cc2)c2c-4sc3cc(/C=C4\C(=O)c5cc(F)c(F)cc5C4=C(C#N)C#N)sc23)cc1,0.881,19.03,63.19,10.57,10.594075217000002,0.2277693188268856,10.39,10.57,,,,,ITO/PEDOT:PSS/active layer/PDINO/Ag,conventional,PDINO,PDINO,PEDOT:PSS,PEDOT:PSS,,,,,,,,-5.66,-4.14,
85571,10.1002/marc.202400458,10.1002/marc.202400458,PM6,L8-BO,PM6,L8-BO,CC1=CC(=CC(=C1)C2=C3C=CC(=C4C5=C(C=C(S5)/C=C\6/C(=O)C7=CC(=CC(=C7)F)C(=O)/C6=C\C8=CC(=C(S8)C9=CC(=CC(=C9)C)C(C)(C)C(=O)OC)C(C)(C)C(=O)OC)SC4=C3S2)C(C)(C)C(=O)OC)C(C)(C)C(=O)OC,CCCCCCC(CCCC)CC1=C(/C=C2\C(=O)C3=CC(F)=C(F)C=C3C2=C(C#N)C#N)SC2=C1SC1C3=C(C4=C(C5=NSN=C35)C3=C(C5=C(S3)C(CC(CCCC)CCCCCC)=C(/C=C3\C(=O)C6=CC(F)=C(F)C=C6C3=C(C#N)C#N)S5)N4CC(CC)CCCC)N(CC(CC)CCCC)C21,0.877,26.06,78.79,18.02,18.007155098000002,0.0712813651498205,17.95,18.02,,,,,ITO/PEDOT:PSS/active layer/PDINO/Ag,conventional,PDINO,PDINO,PEDOT:PSS,PEDOT:PSS,,,,,-5.56,-3.65,,-5.68,-3.9,
85572,10.1002/marc.202400458,10.1002/marc.202400458,PM6-10%2FT,L8-BO,PM6-10%2FT,L8-BO,,CCCCCCC(CCCC)CC1=C(/C=C2\C(=O)C3=CC(F)=C(F)C=C3C2=C(C#N)C#N)SC2=C1SC1C3=C(C4=C(C5=NSN=C35)C3=C(C5=C(S3)C(CC(CCCC)CCCCCC)=C(/C=C3\C(=O)C6=CC(F)=C(F)C=C6C3=C(C#N)C#N)S5)N4CC(CC)CCCC)N(CC(CC)CCCC)C21,0.837,25.71,74.92,16.13,16.122237083999998,0.0481271915685107,16.01,16.13,,,,,ITO/PEDOT:PSS/active layer/PDINO/Ag,conventional,PDINO,PDINO,PEDOT:PSS,PEDOT:PSS,,,,,,,,-5.68,-3.9,
85573,10.1002/marc.202400458,10.1002/marc.202400458,PM6-10%2CN,L8-BO,PM6-10%2CN,L8-BO,,CCCCCCC(CCCC)CC1=C(/C=C2\C(=O)C3=CC(F)=C(F)C=C3C2=C(C#N)C#N)SC2=C1SC1C3=C(C4=C(C5=NSN=C35)C3=C(C5=C(S3)C(CC(CCCC)CCCCCC)=C(/C=C3\C(=O)C6=CC(F)=C(F)C=C6C3=C(C#N)C#N)S5)N4CC(CC)CCCC)N(CC(CC)CCCC)C21,0.891,25.38,75.41,17.05,17.052900678,0.017012774193546,17.0,17.05,,,,,ITO/PEDOT:PSS/active layer/PDINO/Ag,conventional,PDINO,PDINO,PEDOT:PSS,PEDOT:PSS,,,,,,,,-5.68,-3.9,
85581,10.1002/marc.202400787,10.1002/marc.202400787,PM6,PYF,PM6,PYF,COC(=O)C(C)(C)c1cc(C)cc(-c2sc3c4sc5cc(/C=C6/C(=O)c7cc(F)cc(c7)C(=O)/C6=C\c6cc(C(C)(C)C(=O)OC)c(-c7cc(C)cc(C(C)(C)C(=O)OC)c7)s6)sc5c4c(C(C)(C)C(=O)OC)ccc2-3)c1,,0.963,18.83,65.18,11.82,11.819278422,0.006104720812185,11.66,11.82,,,,,ITO/PEDOT:PSS/active layer/PDINN/Ag,conventional,PDINN,PDINN,PEDOT:PSS,PEDOT:PSS,,,,,-5.56,-3.65,,,,
85582,10.1002/marc.202400787,10.1002/marc.202400787,PM6,PYF-Cl,PM6,PYF-Cl,COC(=O)C(C)(C)c1cc(C)cc(-c2sc3c4sc5cc(/C=C6/C(=O)c7cc(F)cc(c7)C(=O)/C6=C\c6cc(C(C)(C)C(=O)OC)c(-c7cc(C)cc(C(C)(C)C(=O)OC)c7)s6)sc5c4c(C(C)(C)C(=O)OC)ccc2-3)c1,,0.936,18.72,63.5,11.12,11.1264192,0.0577266187050505,11.0,11.12,,,,,ITO/PEDOT:PSS/active layer/PDINN/Ag,conventional,PDINN,PDINN,PEDOT:PSS,PEDOT:PSS,,,,,-5.56,-3.65,,,,
85583,10.1002/marc.202400787,10.1002/marc.202400787,PM6,PYIT,PM6,PY-IT,CC1=CC(=CC(=C1)C2=C3C=CC(=C4C5=C(C=C(S5)/C=C\6/C(=O)C7=CC(=CC(=C7)F)C(=O)/C6=C\C8=CC(=C(S8)C9=CC(=CC(=C9)C)C(C)(C)C(=O)OC)C(C)(C)C(=O)OC)SC4=C3S2)C(C)(C)C(=O)OC)C(C)(C)C(=O)OC,CCCCCCCCCCCc1c(/C=C2\C(=O)c3ccccc3C2=C(C#N)C#N)sc2c1sc1c3c4nsnc4c4c5sc6c(CCCCCCCCCCC)c(/C=C7\C(=O)c8cc(-c9cccs9)ccc8C7=C(C#N)C#N)sc6c5n(CC(CCCCCCCC)CCCCCCCCCC)c4c3n(CC(CCCCCCCC)CCCCCCCCCC)c21,0.934,23.52,72.3,15.87,15.88263264,0.079600756143665,15.74,15.87,1:1.2,,,,ITO/PEDOT:PSS/active layer/PDINN/Ag,conventional,PDINN,PDINN,PEDOT:PSS,PEDOT:PSS,,,,,-5.56,-3.65,,-5.68,-3.94,
85586,10.1002/nano.202100136,10.1002/nano.202100136,PAZ,PC71BM,PAZ,PC71BM,,COC(=O)CCCC1(c2ccccc2)C23c4c5ccc6c7cc8c9c%10c(cc%11cc%12c%13c%14c(cc%15c%16ccc-5c2c%16c2c5c%16c%17c(c(c46)c7c9c%17c4c%10c%11c%13c4c%16c%14c%152)C513)C%12)C8,0.87,7.85,52.0,3.56,3.55134,0.2432584269663015,,,1:1,,,,ITO/PEDOT:PSS/active layer/PFNBr/Al,conventional,PFNBr,PFN-Br,PEDOT:PSS,PEDOT:PSS,,chlorobenzene,chlorobenzene,,,,,-5.9,-3.9,
85587,10.1002/nano.202100136,10.1002/nano.202100136,PTB7-Th,PAZ-Cl,PTB7-Th,PAZ-Cl,CCCCC(CC)COC(=O)c1sc2csc(-c3cc4c(-c5ccc(CC(CC)CCCC)s5)c5sccc5c(-c5ccc(CC(CC)CCCC)s5)c4s3)c2c1F,,0.97,2.93,48.97,1.39,1.39177637,0.1277964028777117,,,1:1,,,,ITO/PEDOT:PSS/active layer/PFNBr/Al,conventional,PFNBr,PFN-Br,PEDOT:PSS,PEDOT:PSS,,chlorobenzene,chlorobenzene,,-5.21,-3.6,,,,
85588,10.1002/nano.202100136,10.1002/nano.202100136,J52,PAZ-Cl,J52,PAZ-Cl,CCCCCCCCC(CCCCCC)Cn1nc2c(-c3cccs3)c(F)c(F)c(-c3ccc(-c4cc5c(-c6ccc(CC(CC)CCCC)s6)c6sccc6c(-c6ccc(CC(CC)CCCC)s6)c5s4)s3)c2n1,,1.05,3.0,44.17,1.39,1.391355,0.0974820143885048,,,1:1,,,,ITO/PEDOT:PSS/active layer/PFNBr/Al,conventional,PFNBr,PFN-Br,PEDOT:PSS,PEDOT:PSS,,chlorobenzene,chlorobenzene,,-5.2,-3.05,,,,
85589,10.1002/nano.202100136,10.1002/nano.202100136,J52-2Cl,PAZ-Cl,J52-2Cl,PAZ-Cl,CCc1sc(-c2c3cc(-c4ccc(-c5c(F)c(F)c(-c6ccc(-c7cc8c(-c9cc(Cl)c(CC)s9)c9sc(-c%10ccc(-c%11c(F)c(F)c(-c%12ccc(-c%13cc%14c(-c%15cc(Cl)c(CC)s%15)c%15sc(-c%16ccc(-c%17c(F)c(F)c(-c%18cccs%18)c%18nn(CC)nc%17%18)s%16)cc%15c(-c%15cc(Cl)c(CC)s%15)c%14s%13)s%12)c%12nn(CC)nc%11%12)s%10)cc9c(-c9cc(Cl)c(CC)s9)c8s7)s6)c6nn(CC)nc56)s4)sc3c(-c3cc(Cl)c(CC)s3)c3ccsc23)cc1Cl,,0.92,3.88,36.73,1.32,1.3111140799999998,0.6731757575757737,,,1:1,,,,ITO/PEDOT:PSS/active layer/PFNBr/Al,conventional,PFNBr,PFN-Br,PEDOT:PSS,PEDOT:PSS,,chlorobenzene,chlorobenzene,,-5.38,,,,,
85594,10.1002/pi.5989,10.1002/pi.5989,PCl,PC71BM,PCl,PC71BM,,COC(=O)CCCC1(c2ccccc2)C23c4c5ccc6c7cc8c9c%10c(cc%11cc%12c%13c%14c(cc%15c%16ccc-5c2c%16c2c5c%16c%17c(c(c46)c7c9c%17c4c%10c%11c%13c4c%16c%14c%152)C513)C%12)C8,0.71,9.42,65.09,4.41,4.35334938,1.2845945578231317,,,1:1.5,3% DIO,DIO,3%,ITO/PEDOT:PSS/polymer:PC71BM/PFN-Br/Al,conventional,PFN-Br,PFN-Br,PEDOT:PSS,PEDOT:PSS,,chlorobenzene,chlorobenzene,,,,,-5.9,-3.9,
85595,10.1002/pi.5989,10.1002/pi.5989,PFI,PC71BM,PFI,PC71BM,,COC(=O)CCCC1(c2ccccc2)C23c4c5ccc6c7cc8c9c%10c(cc%11cc%12c%13c%14c(cc%15c%16ccc-5c2c%16c2c5c%16c%17c(c(c46)c7c9c%17c4c%10c%11c%13c4c%16c%14c%152)C513)C%12)C8,0.68,8.49,67.92,3.94,3.92115744,0.4782375634517641,,,1:2,3% DIO,DIO,3%,ITO/PEDOT:PSS/polymer:PC71BM/PFN-Br/Al,conventional,PFN-Br,PFN-Br,PEDOT:PSS,PEDOT:PSS,,chlorobenzene,chlorobenzene,,,,,-5.9,-3.9,
85596,10.1002/pi.5989,10.1002/pi.5989,PTz,PC71BM,PTz,PC71BM,,COC(=O)CCCC1(c2ccccc2)C23c4c5ccc6c7cc8c9c%10c(cc%11cc%12c%13c%14c(cc%15c%16ccc-5c2c%16c2c5c%16c%17c(c(c46)c7c9c%17c4c%10c%11c%13c4c%16c%14c%152)C513)C%12)C8,0.65,4.65,45.43,1.38,1.37312175,0.4984239130434604,,,1:1.5,3% DIO,DIO,3%,ITO/PEDOT:PSS/polymer:PC71BM/PFN-Br/Al,conventional,PFN-Br,PFN-Br,PEDOT:PSS,PEDOT:PSS,,chlorobenzene,chlorobenzene,,,,,-5.9,-3.9,
85597,10.1002/pi.5989,10.1002/pi.5989,PTi,PC71BM,PTi,PC71BM,,COC(=O)CCCC1(c2ccccc2)C23c4c5ccc6c7cc8c9c%10c(cc%11cc%12c%13c%14c(cc%15c%16ccc-5c2c%16c2c5c%16c%17c(c(c46)c7c9c%17c4c%10c%11c%13c4c%16c%14c%152)C513)C%12)C8,0.54,5.15,62.53,1.84,1.7389593000000003,5.491342391304323,,,1:2,DIO,DIO,,ITO/PEDOT:PSS/polymer:PC71BM/PFN-Br/Al,conventional,PFN-Br,PFN-Br,PEDOT:PSS,PEDOT:PSS,,chlorobenzene,chlorobenzene,,,,,-5.9,-3.9,
85657,10.1002/pol.20200069,10.1002/pol.20200069,P1,PC71BM,P1,PC71BM,CCCCCCCCc1cc(-c2c(-c3cccs3)sc3c(-c4cc(CCCCCCCC)c(CCCCCCCC)s4)c(-c4ccc(-c5cccc6nsnc56)s4)sc23)sc1CCCCCCCC,COC(=O)CCCC1(c2ccccc2)C23c4c5ccc6c7cc8c9c%10c(cc%11cc%12c%13c%14c(cc%15c%16ccc-5c2c%16c2c5c%16c%17c(c(c46)c7c9c%17c4c%10c%11c%13c4c%16c%14c%152)C513)C%12)C8,0.65,1.84,50.7,0.6,0.6063720000000001,1.062000000000026,,,1:2,,,,ITO/PEDOT:PSS/polymer:PC71BM/Ca/Al,conventional,Ca,Ca,PEDOT:PSS,PEDOT:PSS,,o-DCB,o-DCB,,,,,-5.9,-3.9,
85658,10.1002/pol.20200069,10.1002/pol.20200069,P1,PC71BM,P1,PC71BM,CCCCCCCCc1cc(-c2c(-c3cccs3)sc3c(-c4cc(CCCCCCCC)c(CCCCCCCC)s4)c(-c4ccc(-c5cccc6nsnc56)s4)sc23)sc1CCCCCCCC,COC(=O)CCCC1(c2ccccc2)C23c4c5ccc6c7cc8c9c%10c(cc%11cc%12c%13c%14c(cc%15c%16ccc-5c2c%16c2c5c%16c%17c(c(c46)c7c9c%17c4c%10c%11c%13c4c%16c%14c%152)C513)C%12)C8,0.66,2.16,44.7,0.64,0.6372432000000001,0.4307499999999832,,,1:2,,,,ITO/PEDOT:PSS/polymer:PC71BM/Ca/Al,conventional,Ca,Ca,PEDOT:PSS,PEDOT:PSS,,o-DCB,o-DCB,,,,,-5.9,-3.9,
85659,10.1002/pol.20200069,10.1002/pol.20200069,P1,PC71BM,P1,PC71BM,CCCCCCCCc1cc(-c2c(-c3cccs3)sc3c(-c4cc(CCCCCCCC)c(CCCCCCCC)s4)c(-c4ccc(-c5cccc6nsnc56)s4)sc23)sc1CCCCCCCC,COC(=O)CCCC1(c2ccccc2)C23c4c5ccc6c7cc8c9c%10c(cc%11cc%12c%13c%14c(cc%15c%16ccc-5c2c%16c2c5c%16c%17c(c(c46)c7c9c%17c4c%10c%11c%13c4c%16c%14c%152)C513)C%12)C8,0.68,1.81,51.4,0.64,0.6326312000000001,1.1513749999999927,,,1:2,,,,ITO/PEDOT:PSS/polymer:PC71BM/Ca/Al,conventional,Ca,Ca,PEDOT:PSS,PEDOT:PSS,,o-DCB,o-DCB,70.0,,,,-5.9,-3.9,
85660,10.1002/pol.20200069,10.1002/pol.20200069,P1,PC71BM,P1,PC71BM,CCCCCCCCc1cc(-c2c(-c3cccs3)sc3c(-c4cc(CCCCCCCC)c(CCCCCCCC)s4)c(-c4ccc(-c5cccc6nsnc56)s4)sc23)sc1CCCCCCCC,COC(=O)CCCC1(c2ccccc2)C23c4c5ccc6c7cc8c9c%10c(cc%11cc%12c%13c%14c(cc%15c%16ccc-5c2c%16c2c5c%16c%17c(c(c46)c7c9c%17c4c%10c%11c%13c4c%16c%14c%152)C513)C%12)C8,0.7,0.95,52.3,0.35,0.3477949999999999,0.6300000000000194,,,1:2,,,,ITO/PEDOT:PSS/polymer:PC71BM/Ca/Al,conventional,Ca,Ca,PEDOT:PSS,PEDOT:PSS,,CF,chloroform,,,,,-5.9,-3.9,
85661,10.1002/pol.20200069,10.1002/pol.20200069,P1,PC71BM,P1,PC71BM,CCCCCCCCc1cc(-c2c(-c3cccs3)sc3c(-c4cc(CCCCCCCC)c(CCCCCCCC)s4)c(-c4ccc(-c5cccc6nsnc56)s4)sc23)sc1CCCCCCCC,COC(=O)CCCC1(c2ccccc2)C23c4c5ccc6c7cc8c9c%10c(cc%11cc%12c%13c%14c(cc%15c%16ccc-5c2c%16c2c5c%16c%17c(c(c46)c7c9c%17c4c%10c%11c%13c4c%16c%14c%152)C513)C%12)C8,0.68,1.41,44.6,0.43,0.4276248,0.552372093023248,,,1:2,,,,ITO/PEDOT:PSS/polymer:PC71BM/Ca/Al,conventional,Ca,Ca,PEDOT:PSS,PEDOT:PSS,,CF/o-DCB,chloroform:o-DCB,70.0,,,,-5.9,-3.9,
85662,10.1002/pol.20200069,10.1002/pol.20200069,P2,PC71BM,P2,PC71BM,,COC(=O)CCCC1(c2ccccc2)C23c4c5ccc6c7cc8c9c%10c(cc%11cc%12c%13c%14c(cc%15c%16ccc-5c2c%16c2c5c%16c%17c(c(c46)c7c9c%17c4c%10c%11c%13c4c%16c%14c%152)C513)C%12)C8,0.46,1.52,38.3,0.26,0.2677936,2.997538461538466,,,1:2,,,,ITO/PEDOT:PSS/polymer:PC71BM/Ca/Al,conventional,Ca,Ca,PEDOT:PSS,PEDOT:PSS,,o-DCB,o-DCB,,,,,-5.9,-3.9,
85663,10.1002/pol.20200069,10.1002/pol.20200069,P2,PC71BM,P2,PC71BM,,COC(=O)CCCC1(c2ccccc2)C23c4c5ccc6c7cc8c9c%10c(cc%11cc%12c%13c%14c(cc%15c%16ccc-5c2c%16c2c5c%16c%17c(c(c46)c7c9c%17c4c%10c%11c%13c4c%16c%14c%152)C513)C%12)C8,0.56,2.24,43.8,0.55,0.5494272,0.1041454545454617,,,1:2,,,,ITO/PEDOT:PSS/polymer:PC71BM/Ca/Al,conventional,Ca,Ca,PEDOT:PSS,PEDOT:PSS,,o-DCB,o-DCB,,,,,-5.9,-3.9,
85664,10.1002/pol.20200069,10.1002/pol.20200069,P2,PC71BM,P2,PC71BM,,COC(=O)CCCC1(c2ccccc2)C23c4c5ccc6c7cc8c9c%10c(cc%11cc%12c%13c%14c(cc%15c%16ccc-5c2c%16c2c5c%16c%17c(c(c46)c7c9c%17c4c%10c%11c%13c4c%16c%14c%152)C513)C%12)C8,0.63,2.22,44.2,0.61,0.6181812000000001,1.3411803278688703,,,1:2,,,,ITO/PEDOT:PSS/polymer:PC71BM/Ca/Al,conventional,Ca,Ca,PEDOT:PSS,PEDOT:PSS,,CF,chloroform,,,,,-5.9,-3.9,
85665,10.1002/pol.20200069,10.1002/pol.20200069,P2,PC71BM,P2,PC71BM,,COC(=O)CCCC1(c2ccccc2)C23c4c5ccc6c7cc8c9c%10c(cc%11cc%12c%13c%14c(cc%15c%16ccc-5c2c%16c2c5c%16c%17c(c(c46)c7c9c%17c4c%10c%11c%13c4c%16c%14c%152)C513)C%12)C8,0.64,2.44,57.1,0.9,0.8916736000000001,0.9251555555555506,,,1:2,,,,ITO/PEDOT:PSS/polymer:PC71BM/Ca/Al,conventional,Ca,Ca,PEDOT:PSS,PEDOT:PSS,,CF/o-DCB,chloroform:o-DCB,,,,,-5.9,-3.9,
85666,10.1002/pol.20200069,10.1002/pol.20200069,P3,PC71BM,P3,PC71BM,CCCCCCc1csc(-c2ccc(-c3cc(CCCCCC)c(/C=C/c4csc(-c5cc6c(OCC(CC)CCCC)c7sc(-c8ccc(C9=C%10C(=O)N(CC(CC)CCCC)C(c%11ccc(-c%12cc%13c(OCC(CC)CCCC)c%14sccc%14c(OCC(CC)CCCC)c%13s%12)s%11)=C%10C(=O)N9CC(CC)CCCC)s8)cc7c(OCC(CC)CCCC)c6s5)c4)s3)c3nsnc23)c1,COC(=O)CCCC1(c2ccccc2)C23c4c5ccc6c7cc8c9c%10c(cc%11cc%12c%13c%14c(cc%15c%16ccc-5c2c%16c2c5c%16c%17c(c(c46)c7c9c%17c4c%10c%11c%13c4c%16c%14c%152)C513)C%12)C8,0.52,2.18,37.6,0.43,0.4262336,0.8759069767441738,,,1:2,,,,ITO/PEDOT:PSS/polymer:PC71BM/Ca/Al,conventional,Ca,Ca,PEDOT:PSS,PEDOT:PSS,,o-DCB,o-DCB,70.0,,,,-5.9,-3.9,
85667,10.1002/pol.20200069,10.1002/pol.20200069,P3,PC71BM,P3,PC71BM,CCCCCCc1csc(-c2ccc(-c3cc(CCCCCC)c(/C=C/c4csc(-c5cc6c(OCC(CC)CCCC)c7sc(-c8ccc(C9=C%10C(=O)N(CC(CC)CCCC)C(c%11ccc(-c%12cc%13c(OCC(CC)CCCC)c%14sccc%14c(OCC(CC)CCCC)c%13s%12)s%11)=C%10C(=O)N9CC(CC)CCCC)s8)cc7c(OCC(CC)CCCC)c6s5)c4)s3)c3nsnc23)c1,COC(=O)CCCC1(c2ccccc2)C23c4c5ccc6c7cc8c9c%10c(cc%11cc%12c%13c%14c(cc%15c%16ccc-5c2c%16c2c5c%16c%17c(c(c46)c7c9c%17c4c%10c%11c%13c4c%16c%14c%152)C513)C%12)C8,0.5,1.64,42.2,0.35,0.34604,1.131428571428561,,,1:2,,,,ITO/PEDOT:PSS/polymer:PC71BM/Ca/Al,conventional,Ca,Ca,PEDOT:PSS,PEDOT:PSS,,o-DCB,o-DCB,70.0,,,,-5.9,-3.9,
85668,10.1002/pol.20200069,10.1002/pol.20200069,P3,PC71BM,P3,PC71BM,CCCCCCc1csc(-c2ccc(-c3cc(CCCCCC)c(/C=C/c4csc(-c5cc6c(OCC(CC)CCCC)c7sc(-c8ccc(C9=C%10C(=O)N(CC(CC)CCCC)C(c%11ccc(-c%12cc%13c(OCC(CC)CCCC)c%14sccc%14c(OCC(CC)CCCC)c%13s%12)s%11)=C%10C(=O)N9CC(CC)CCCC)s8)cc7c(OCC(CC)CCCC)c6s5)c4)s3)c3nsnc23)c1,COC(=O)CCCC1(c2ccccc2)C23c4c5ccc6c7cc8c9c%10c(cc%11cc%12c%13c%14c(cc%15c%16ccc-5c2c%16c2c5c%16c%17c(c(c46)c7c9c%17c4c%10c%11c%13c4c%16c%14c%152)C513)C%12)C8,0.84,0.48,45.3,0.19,0.1826495999999999,3.868631578947401,,,1:2,,,,ITO/PEDOT:PSS/polymer:PC71BM/Ca/Al,conventional,Ca,Ca,PEDOT:PSS,PEDOT:PSS,,CF,chloroform,,,,,-5.9,-3.9,
85669,10.1002/pol.20200069,10.1002/pol.20200069,P3,PC71BM,P3,PC71BM,CCCCCCc1csc(-c2ccc(-c3cc(CCCCCC)c(/C=C/c4csc(-c5cc6c(OCC(CC)CCCC)c7sc(-c8ccc(C9=C%10C(=O)N(CC(CC)CCCC)C(c%11ccc(-c%12cc%13c(OCC(CC)CCCC)c%14sccc%14c(OCC(CC)CCCC)c%13s%12)s%11)=C%10C(=O)N9CC(CC)CCCC)s8)cc7c(OCC(CC)CCCC)c6s5)c4)s3)c3nsnc23)c1,COC(=O)CCCC1(c2ccccc2)C23c4c5ccc6c7cc8c9c%10c(cc%11cc%12c%13c%14c(cc%15c%16ccc-5c2c%16c2c5c%16c%17c(c(c46)c7c9c%17c4c%10c%11c%13c4c%16c%14c%152)C513)C%12)C8,0.54,0.34,21.8,0.04,0.0400248,0.061999999999996,,,1:2,,,,ITO/PEDOT:PSS/polymer:PC71BM/Ca/Al,conventional,Ca,Ca,PEDOT:PSS,PEDOT:PSS,,CF/o-DCB,chloroform:o-DCB,,,,,-5.9,-3.9,
85670,10.1002/pol.20200069,10.1002/pol.20200069,P4,PC71BM,P4,PC71BM,,COC(=O)CCCC1(c2ccccc2)C23c4c5ccc6c7cc8c9c%10c(cc%11cc%12c%13c%14c(cc%15c%16ccc-5c2c%16c2c5c%16c%17c(c(c46)c7c9c%17c4c%10c%11c%13c4c%16c%14c%152)C513)C%12)C8,0.57,2.02,44.3,0.51,0.5100701999999999,0.0137647058823351,,,1:2,,,,ITO/PEDOT:PSS/polymer:PC71BM/Ca/Al,conventional,Ca,Ca,PEDOT:PSS,PEDOT:PSS,,o-DCB,o-DCB,70.0,,,,-5.9,-3.9,
85671,10.1002/pol.20200069,10.1002/pol.20200069,P4,PC71BM,P4,PC71BM,,COC(=O)CCCC1(c2ccccc2)C23c4c5ccc6c7cc8c9c%10c(cc%11cc%12c%13c%14c(cc%15c%16ccc-5c2c%16c2c5c%16c%17c(c(c46)c7c9c%17c4c%10c%11c%13c4c%16c%14c%152)C513)C%12)C8,0.62,1.87,44.4,0.52,0.5147735999999999,1.0050769230769374,,,1:2,,,,ITO/PEDOT:PSS/polymer:PC71BM/Ca/Al,conventional,Ca,Ca,PEDOT:PSS,PEDOT:PSS,,o-DCB,o-DCB,70.0,,,,-5.9,-3.9,
85672,10.1002/pol.20200069,10.1002/pol.20200069,P4,PC71BM,P4,PC71BM,,COC(=O)CCCC1(c2ccccc2)C23c4c5ccc6c7cc8c9c%10c(cc%11cc%12c%13c%14c(cc%15c%16ccc-5c2c%16c2c5c%16c%17c(c(c46)c7c9c%17c4c%10c%11c%13c4c%16c%14c%152)C513)C%12)C8,0.52,0.82,41.3,0.18,0.1761032,2.164888888888892,,,1:2,,,,ITO/PEDOT:PSS/polymer:PC71BM/Ca/Al,conventional,Ca,Ca,PEDOT:PSS,PEDOT:PSS,,CF,chloroform,,,,,-5.9,-3.9,
85673,10.1002/pol.20200069,10.1002/pol.20200069,P4,PC71BM,P4,PC71BM,,COC(=O)CCCC1(c2ccccc2)C23c4c5ccc6c7cc8c9c%10c(cc%11cc%12c%13c%14c(cc%15c%16ccc-5c2c%16c2c5c%16c%17c(c(c46)c7c9c%17c4c%10c%11c%13c4c%16c%14c%152)C513)C%12)C8,0.53,0.2,15.5,0.02,0.01643,17.849999999999984,,,1:2,,,,ITO/PEDOT:PSS/polymer:PC71BM/Ca/Al,conventional,Ca,Ca,PEDOT:PSS,PEDOT:PSS,,CF/o-DCB,chloroform:o-DCB,,,,,-5.9,-3.9,
85676,10.1002/pol.20250009,10.1002/pol.20250009,PTB7-Th,ITIC-Th/K2S@Ag NPs,PTB7-Th,ITIC-Th/K2S@Ag NPs,CCCCC(CC)COC(=O)c1sc2c(-c3cc4c(-c5ccc(CC(CC)CCCC)s5)c5sc(C)cc5c(-c5ccc(CC(CC)CCCC)s5)c4s3)sc(C)c2c1F,,0.734,18.89,51.11,6.77,7.086534386,4.675544844903999,,,1:1.3,,,,inverted,inverted,ZnO,ZnO,MoO3,MoO3,,chlorobenzene,chlorobenzene,90.0,-5.21,-3.6,,,,
85677,10.1002/pol.20250009,10.1002/pol.20250009,PTB7-Th,ITIC-Th/K2S@Ag NPs,PTB7-Th,ITIC-Th/K2S@Ag NPs,CCCCC(CC)COC(=O)c1sc2c(-c3cc4c(-c5ccc(CC(CC)CCCC)s5)c5sc(C)cc5c(-c5ccc(CC(CC)CCCC)s5)c4s3)sc(C)c2c1F,,0.752,23.74,58.86,10.51,10.507969728,0.0193175261655465,,,1:1.3,K2S@Ag NPs,,1 wt%,inverted,inverted,ZnO,ZnO,MoO3,MoO3,,chlorobenzene,chlorobenzene,90.0,-5.21,-3.6,,,,
85678,10.1002/pol.20250009,10.1002/pol.20250009,PTB7-Th,ITIC-Th/K2S@Ag NPs,PTB7-Th,ITIC-Th/K2S@Ag NPs,CCCCC(CC)COC(=O)c1sc2c(-c3cc4c(-c5ccc(CC(CC)CCCC)s5)c5sc(C)cc5c(-c5ccc(CC(CC)CCCC)s5)c4s3)sc(C)c2c1F,,0.645,10.14,50.45,3.2,3.2995813500000004,3.111917187500008,,,1:1.3,,,,inverted,inverted,ZnO,ZnO,MoO3,MoO3,,chlorobenzene,chlorobenzene,90.0,-5.21,-3.6,,,,
85679,10.1002/pol.20250009,10.1002/pol.20250009,PTB7-Th,ITIC-Th/K2S@Ag NPs,PTB7-Th,ITIC-Th/K2S@Ag NPs,CCCCC(CC)COC(=O)c1sc2c(-c3cc4c(-c5ccc(CC(CC)CCCC)s5)c5sc(C)cc5c(-c5ccc(CC(CC)CCCC)s5)c4s3)sc(C)c2c1F,,0.602,9.25,50.34,2.82,2.8031829000000004,0.5963510638297687,,,1:1.3,,,3%,inverted,inverted,ZnO,ZnO,MoO3,MoO3,,chlorobenzene,chlorobenzene,90.0,-5.21,-3.6,,,,
85752,10.1002/smll.202200734,10.1002/smll.202200734,PBDB-T,PYSe,PBDB-T,PYSe,CCCCC(CC)Cc1ccc(-c2c3cc(-c4ccc(-c5sc(-c6cccs6)c6c5C(=O)c5c(CC(CC)CCCC)sc(CC(CC)CCCC)c5C6=O)s4)sc3c(-c3ccc(CC(CC)CCCC)s3)c3ccsc23)s1,,0.882,22.73,60.3,12.45,12.088859579999998,2.9007262650602548,12.45,,,,,,ITO/PEDOT:PSS/PBDB-T:Acceptor/PDINO/Al,conventional,PDINO,PDINO,PEDOT:PSS,PEDOT:PSS,,,,,-5.33,-3.48,,,,
85753,10.1002/smll.202200734,10.1002/smll.202200734,PBDB-T,PYSe-TCl10,PBDB-T,PYSe-TCl10,CCCCC(CC)Cc1ccc(-c2c3cc(-c4ccc(-c5sc(-c6cccs6)c6c5C(=O)c5c(CC(CC)CCCC)sc(CC(CC)CCCC)c5C6=O)s4)sc3c(-c3ccc(CC(CC)CCCC)s3)c3ccsc23)s1,,0.894,22.84,64.3,13.23,13.12939128,0.7604589569161021,13.23,,,,,,ITO/PEDOT:PSS/PBDB-T:Acceptor/PDINO/Al,conventional,PDINO,PDINO,PEDOT:PSS,PEDOT:PSS,,,,,-5.33,-3.48,,,,
85754,10.1002/smll.202200734,10.1002/smll.202200734,PBDB-T,PYSe-TCl20,PBDB-T,PYSe-TCl20,CCCCC(CC)Cc1ccc(-c2c3cc(-c4ccc(-c5sc(-c6cccs6)c6c5C(=O)c5c(CC(CC)CCCC)sc(CC(CC)CCCC)c5C6=O)s4)sc3c(-c3ccc(CC(CC)CCCC)s3)c3ccsc23)s1,,0.902,23.08,68.3,14.21,14.21880328,0.0619513019000607,14.21,,,,,,ITO/PEDOT:PSS/PBDB-T:Acceptor/PDINO/Al,conventional,PDINO,PDINO,PEDOT:PSS,PEDOT:PSS,,,,,-5.33,-3.48,,,,
85755,10.1002/smll.202200734,10.1002/smll.202200734,PBDB-T,PYSe-TCl30,PBDB-T,PYSe-TCl30,CCCCC(CC)Cc1ccc(-c2c3cc(-c4ccc(-c5sc(-c6cccs6)c6c5C(=O)c5c(CC(CC)CCCC)sc(CC(CC)CCCC)c5C6=O)s4)sc3c(-c3ccc(CC(CC)CCCC)s3)c3ccsc23)s1,,0.911,21.02,61.4,11.85,11.75762108,0.7795689451476777,11.85,,,,,,ITO/PEDOT:PSS/PBDB-T:Acceptor/PDINO/Al,conventional,PDINO,PDINO,PEDOT:PSS,PEDOT:PSS,,,,,-5.33,-3.48,,,,
85757,10.1002/smll.202200734,10.1002/smll.202200734,PBDB-T,PYSe,PBDB-T,PYSe,CCCCC(CC)Cc1ccc(-c2c3cc(-c4ccc(-c5sc(-c6cccs6)c6c5C(=O)c5c(CC(CC)CCCC)sc(CC(CC)CCCC)c5C6=O)s4)sc3c(-c3ccc(CC(CC)CCCC)s3)c3ccsc23)s1,,0.874,19.4,53.9,9.14,9.1390684,0.0101925601750684,9.14,,,,,,ITO/PEDOT:PSS/PBDB-T:Acceptor/PDINO/Al,conventional,PDINO,PDINO,PEDOT:PSS,PEDOT:PSS,,,,,-5.33,-3.48,,,,
85758,10.1002/smll.202200734,10.1002/smll.202200734,PBDB-T,PYSe-TCl20,PBDB-T,PYSe-TCl20,CCCCC(CC)Cc1ccc(-c2c3cc(-c4ccc(-c5sc(-c6cccs6)c6c5C(=O)c5c(CC(CC)CCCC)sc(CC(CC)CCCC)c5C6=O)s4)sc3c(-c3ccc(CC(CC)CCCC)s3)c3ccsc23)s1,,0.894,21.3,62.2,11.84,11.8442484,0.0358817567567702,11.84,,,,,,ITO/PEDOT:PSS/PBDB-T:Acceptor/PDINO/Al,conventional,PDINO,PDINO,PEDOT:PSS,PEDOT:PSS,,,,,-5.33,-3.48,,,,
85770,10.1002/smll.202302314,10.1002/smll.202302314,PM6,BTP-OE,PM6,BTP-OE,COC(=O)C(C)(C)c1cc(C)cc(-c2sc3c4sc5cc(/C=C6/C(=O)c7cc(F)cc(c7)C(=O)/C6=C\c6cc(C(C)(C)C(=O)OC)c(-c7cc(C)cc(C(C)(C)C(=O)OC)c7)s6)sc5c4c(C(C)(C)C(=O)OC)ccc2-3)c1,,0.81,27.27,73.92,16.27,16.32796704,0.3562817455439532,16.18,16.27,1:1.2,1-chloronaphthalene,CN,,ITO/PEDOT:PSS/active layer/PFN-Br/Ag,conventional,PFN-Br,PFN-Br,PEDOT:PSS,PEDOT:PSS,,chloroform,chloroform,,-5.56,-3.65,,,,
85771,10.1002/smll.202302314,10.1002/smll.202302314,PM6,Y6-BO,PM6,Y6-BO,COC(=O)C(C)(C)c1cc(C)cc(-c2sc3c4sc5cc(/C=C6/C(=O)c7cc(F)cc(c7)C(=O)/C6=C\c6cc(C(C)(C)C(=O)OC)c(-c7cc(C)cc(C(C)(C)C(=O)OC)c7)s6)sc5c4c(C(C)(C)C(=O)OC)ccc2-3)c1,CCCCCCCCCCCc1c(/C=C2\C(=O)c3cc(F)c(F)cc3C2=C(C#N)C#N)sc2c1sc1c3c4nsnc4c4c5sc6c(CCCCCCCCCCC)c(/C=C7\C(=O)c8cc(F)c(F)cc8C7=C(C#N)C#N)sc6c5n(CC(CCCC)CCCCCC)c4c3n(CC(CCCC)CCCCCC)c21,0.83,26.93,78.53,17.44,17.55294707,0.6476322821100747,17.25,17.44,1:1.2,1-chloronaphthalene,CN,,ITO/PEDOT:PSS/active layer/PFN-Br/Ag,conventional,PFN-Br,PFN-Br,PEDOT:PSS,PEDOT:PSS,,chloroform,chloroform,,-5.56,-3.65,,-5.65,-4.1,
85776,10.1002/smll.202305437,10.1002/smll.202305437,TPD-3F,IT-4F,TPD-3F,IT-4F,CCCCCCCCC(CCCCCC)Cc1sc(-c2c3cc(-c4ccc(-c5sc(-c6cccs6)c6c5C(=O)N(CCCCCCCC)C6=O)s4)sc3c(-c3cc(F)c(CC(CCCCCC)CCCCCCCC)s3)c3ccsc23)cc1F,CCCCCCc1ccc(C2(c3ccc(CCCCCC)cc3)c3cc4c(cc3-c3sc5cc(/C=C6\C(=O)c7cc(F)c(F)cc7C6=C(C#N)C#N)sc5c32)C(c2ccc(CCCCCC)cc2)(c2ccc(CCCCCC)cc2)c2c-4sc3cc(/C=C4\C(=O)c5cc(F)c(F)cc5C4=C(C#N)C#N)sc23)cc1,0.686,34.7,64.2,19.5,15.282296400000003,21.629249230769204,10.6,19.5,,,,,glass/AZO/Al/AZO/ZnO/absorber/HTL-5,,ZnO,ZnO,HTL-5,HTL-5,,,,,-5.32,-3.5,,-5.66,-4.14,
85788,10.1002/smll.202403233,10.1002/smll.202403233,PM6,BTP-eC9,PM6,BTP-eC9,COC(=O)C(C)(C)c1cc(C)cc(-c2sc3c4sc5cc(/C=C6/C(=O)c7cc(F)cc(c7)C(=O)/C6=C\c6cc(C(C)(C)C(=O)OC)c(-c7cc(C)cc(C(C)(C)C(=O)OC)c7)s6)sc5c4c(C(C)(C)C(=O)OC)ccc2-3)c1,CCCCCCCCCc1c(C=C2C(=O)c3cc(Cl)c(Cl)cc3C2=C(C#N)C#N)sc2c1sc1c3c4nsnc4c4c5sc6c(CCCCCCCCC)c(C=C7C(=O)c8cc(Cl)c(Cl)cc8C7=C(C#N)C#N)sc6c5n(CC(CCCC)CCCCCC)c4c3n(CC(CCCC)CCCCCC)c21,0.769,28.7,73.3,16.18,16.1775299,0.0152663782447467,15.51,16.18,,,,,ITO/SAM/PM6:BTP-eC9/PNDIT-F3N/Ag,conventional,PNDIT-F3N,,2PACz,2PACz,,,,,-5.56,-3.65,,-5.68,-3.9,
