Repository: JiYiqaq/PCE-KA-GNN

# Data directory

- `raw/Active_Database.csv` is the immutable source dataset bundled under CC BY 4.0. Do not overwrite it with processed data.
- `processed/` is created and populated by the training pipeline. Generated `.pt` and `.pth` caches are intentionally ignored by Git because they can exceed GitHub's normal single-file limit.

See `../DATA_LICENSE.md` for provenance, license and checksum information.

File: data/raw/Active_Database.csv (part 292 of 471)
id,doi,doi_norm,donor,acceptor,donor_canonical,acceptor_canonical,donor_smiles,acceptor_smiles,voc,jsc,ff,pce,pce_recomputed,pce_relative_error_percent,pce_avg,pce_best,d_a_ratio,additive,additive_canonical,additive_ratio,device_structure,device_type,etl,etl_canonical,htl,htl_canonical,active_layer_thickness,solvent,solvent_canonical,annealing_temp,homo_d,lumo_d,eg_d,homo_a,lumo_a,eg_a
85789,10.1002/smll.202403233,10.1002/smll.202403233,PM6,BTP-eC9,PM6,BTP-eC9,COC(=O)C(C)(C)c1cc(C)cc(-c2sc3c4sc5cc(/C=C6/C(=O)c7cc(F)cc(c7)C(=O)/C6=C\c6cc(C(C)(C)C(=O)OC)c(-c7cc(C)cc(C(C)(C)C(=O)OC)c7)s6)sc5c4c(C(C)(C)C(=O)OC)ccc2-3)c1,CCCCCCCCCc1c(C=C2C(=O)c3cc(Cl)c(Cl)cc3C2=C(C#N)C#N)sc2c1sc1c3c4nsnc4c4c5sc6c(CCCCCCCCC)c(C=C7C(=O)c8cc(Cl)c(Cl)cc8C7=C(C#N)C#N)sc6c5n(CC(CCCC)CCCCCC)c4c3n(CC(CCCC)CCCCCC)c21,0.833,28.37,73.03,17.26,17.258602963,0.0080940730011602,16.85,17.26,,,,,ITO/SAM/PM6:BTP-eC9/PNDIT-F3N/Ag,conventional,PNDIT-F3N,,CbzNaph,CbzNaph,,,,,-5.56,-3.65,,-5.68,-3.9,
85790,10.1002/smll.202403233,10.1002/smll.202403233,PM6,BTP-eC9,PM6,BTP-eC9,COC(=O)C(C)(C)c1cc(C)cc(-c2sc3c4sc5cc(/C=C6/C(=O)c7cc(F)cc(c7)C(=O)/C6=C\c6cc(C(C)(C)C(=O)OC)c(-c7cc(C)cc(C(C)(C)C(=O)OC)c7)s6)sc5c4c(C(C)(C)C(=O)OC)ccc2-3)c1,CCCCCCCCCc1c(C=C2C(=O)c3cc(Cl)c(Cl)cc3C2=C(C#N)C#N)sc2c1sc1c3c4nsnc4c4c5sc6c(CCCCCCCCC)c(C=C7C(=O)c8cc(Cl)c(Cl)cc8C7=C(C#N)C#N)sc6c5n(CC(CCCC)CCCCCC)c4c3n(CC(CCCC)CCCCCC)c21,0.847,28.98,78.14,19.18,19.180291284,0.0015186861313834,19.12,19.18,,,,,ITO/SAM/PM6:BTP-eC9/PNDIT-F3N/Ag,conventional,PNDIT-F3N,,Cbz-2Ph,Cbz-2Ph,,,,,-5.56,-3.65,,-5.68,-3.9,
85796,10.1002/smll.202403233,10.1002/smll.202403233,PM6,L8-BO,PM6,L8-BO,CC1=CC(=CC(=C1)C2=C3C=CC(=C4C5=C(C=C(S5)/C=C\6/C(=O)C7=CC(=CC(=C7)F)C(=O)/C6=C\C8=CC(=C(S8)C9=CC(=CC(=C9)C)C(C)(C)C(=O)OC)C(C)(C)C(=O)OC)SC4=C3S2)C(C)(C)C(=O)OC)C(C)(C)C(=O)OC,CCCCCCC(CCCC)CC1=C(/C=C2\C(=O)C3=CC(F)=C(F)C=C3C2=C(C#N)C#N)SC2=C1SC1C3=C(C4=C(C5=NSN=C35)C3=C(C5=C(S3)C(CC(CCCC)CCCCCC)=C(/C=C3\C(=O)C6=CC(F)=C(F)C=C6C3=C(C#N)C#N)S5)N4CC(CC)CCCC)N(CC(CC)CCCC)C21,0.9,,,18.2,,,,,,,,,,,,,4Cl-2PACz,4Cl-2PACz,,,,,-5.56,-3.65,,-5.68,-3.9,
85797,10.1002/smll.202403233,10.1002/smll.202403233,PM6,BTP-eC9,PM6,BTP-eC9,CC1=CC(=CC(=C1)C2=C3C=CC(=C4C5=C(C=C(S5)/C=C\6/C(=O)C7=CC(=CC(=C7)F)C(=O)/C6=C\C8=CC(=C(S8)C9=CC(=CC(=C9)C)C(C)(C)C(=O)OC)C(C)(C)C(=O)OC)SC4=C3S2)C(C)(C)C(=O)OC)C(C)(C)C(=O)OC,CCCCCCCCCc1c(C=C2C(=O)c3cc(Cl)c(Cl)cc3C2=C(C#N)C#N)sc2c1sc1c3c4nsnc4c4c5sc6c(CCCCCCCCC)c(C=C7C(=O)c8cc(Cl)c(Cl)cc8C7=C(C#N)C#N)sc6c5n(CC(CCCC)CCCCCC)c4c3n(CC(CCCC)CCCCCC)c21,0.842,,,18.53,,,,,,,,,,,,,"4,5-Cl-2PACz","4,5-Cl-2PACz",,,,,-5.56,-3.65,,-5.68,-3.9,
85799,10.1002/smll.202403233,10.1002/smll.202403233,PM6,BTP-eC9,PM6,BTP-eC9,CC1=CC(=CC(=C1)C2=C3C=CC(=C4C5=C(C=C(S5)/C=C\6/C(=O)C7=CC(=CC(=C7)F)C(=O)/C6=C\C8=CC(=C(S8)C9=CC(=CC(=C9)C)C(C)(C)C(=O)OC)C(C)(C)C(=O)OC)SC4=C3S2)C(C)(C)C(=O)OC)C(C)(C)C(=O)OC,CCCCCCCCCc1c(C=C2C(=O)c3cc(Cl)c(Cl)cc3C2=C(C#N)C#N)sc2c1sc1c3c4nsnc4c4c5sc6c(CCCCCCCCC)c(C=C7C(=O)c8cc(Cl)c(Cl)cc8C7=C(C#N)C#N)sc6c5n(CC(CCCC)CCCCCC)c4c3n(CC(CCCC)CCCCCC)c21,0.847,28.98,78.14,19.18,19.180291284,0.0015186861313834,19.12,19.18,,,,,,,,,Cbz-2Ph,Cbz-2Ph,,,,,-5.56,-3.65,,-5.68,-3.9,
85801,10.1002/smll.202403233,10.1002/smll.202403233,PM6,BTP-eC9,PM6,BTP-eC9,CC1=CC(=CC(=C1)C2=C3C=CC(=C4C5=C(C=C(S5)/C=C\6/C(=O)C7=CC(=CC(=C7)F)C(=O)/C6=C\C8=CC(=C(S8)C9=CC(=CC(=C9)C)C(C)(C)C(=O)OC)C(C)(C)C(=O)OC)SC4=C3S2)C(C)(C)C(=O)OC)C(C)(C)C(=O)OC,CCCCCCCCCc1c(C=C2C(=O)c3cc(Cl)c(Cl)cc3C2=C(C#N)C#N)sc2c1sc1c3c4nsnc4c4c5sc6c(CCCCCCCCC)c(C=C7C(=O)c8cc(Cl)c(Cl)cc8C7=C(C#N)C#N)sc6c5n(CC(CCCC)CCCCCC)c4c3n(CC(CCCC)CCCCCC)c21,0.856,,,19.7,,,,,,,,,,,,,BrBACz,BrBACz,,,,,-5.56,-3.65,,-5.68,-3.9,
85804,10.1002/smll.202403233,10.1002/smll.202403233,PM6,BTP-eC9,PM6,BTP-eC9,CC1=CC(=CC(=C1)C2=C3C=CC(=C4C5=C(C=C(S5)/C=C\6/C(=O)C7=CC(=CC(=C7)F)C(=O)/C6=C\C8=CC(=C(S8)C9=CC(=CC(=C9)C)C(C)(C)C(=O)OC)C(C)(C)C(=O)OC)SC4=C3S2)C(C)(C)C(=O)OC)C(C)(C)C(=O)OC,CCCCCCCCCc1c(C=C2C(=O)c3cc(Cl)c(Cl)cc3C2=C(C#N)C#N)sc2c1sc1c3c4nsnc4c4c5sc6c(CCCCCCCCC)c(C=C7C(=O)c8cc(Cl)c(Cl)cc8C7=C(C#N)C#N)sc6c5n(CC(CCCC)CCCCCC)c4c3n(CC(CCCC)CCCCCC)c21,0.825,27.99,73.45,16.96,16.960890374999998,0.0052498525943239,,,,,,,slot-die coating,,,,Cbz-2Ph,,,,,,-5.56,-3.65,,-5.68,-3.9,
85805,10.1002/smll.202403821,10.1002/smll.202403821,D18,QxIC-CH3,D18,QxIC-CH3,CCCCCCC(CCCC)Cc1csc(-c2cc3c4nsnc4c4cc(-c5cc(CC(CCCC)CCCCCC)c(-c6cc7c(-c8cc(F)c(CC(CC)CCCC)s8)c8sccc8c(-c8cc(F)c(CC(CC)CCCC)s8)c7s6)s5)sc4c3s2)c1,,0.878,24.62,75.12,16.2,16.238209632,0.2358619259259317,16.0,16.2,,,,,ITO/PEDOT:PSS/D18/QxIC-CH3/PNDIT-F3N/Ag,conventional,PNDIT-F3N,PNDIT-F3N,PEDOT:PSS,PEDOT:PSS,,"CB for D18, CF for acceptor",,,-5.51,-2.77,,,,
85806,10.1002/smll.202403821,10.1002/smll.202403821,D18,QxIC-CF3,D18,QxIC-CF3,CCCCCCC(CCCC)Cc1csc(-c2cc3c4nsnc4c4cc(-c5cc(CC(CCCC)CCCCCC)c(-c6cc7c(-c8cc(F)c(CC(CC)CCCC)s8)c8sccc8c(-c8cc(F)c(CC(CC)CCCC)s8)c7s6)s5)sc4c3s2)c1,,0.905,24.96,80.24,18.1,18.12525312,0.1395199999999921,17.81,18.1,,,,,ITO/PEDOT:PSS/D18/QxIC-CF3/PNDIT-F3N/Ag,conventional,PNDIT-F3N,PNDIT-F3N,PEDOT:PSS,PEDOT:PSS,,"CB for D18, CF for acceptor",,,-5.51,-2.77,,,,
85855,10.1002/solr.201900428,10.1002/solr.201900428,PBDB-T,ITIC,PBDB-T,ITIC,CCCCC(CC)Cc1ccc(-c2c3cc(-c4ccc(-c5sc(-c6cccs6)c6c5C(=O)c5c(CC(CC)CCCC)sc(CC(CC)CCCC)c5C6=O)s4)sc3c(-c3ccc(CC(CC)CCCC)s3)c3ccsc23)s1,CCCCCCc1ccc(C2(c3ccc(CCCCCC)cc3)c3cc4c(cc3-c3sc5cc(C=C6C(=O)c7ccccc7C6=C(C#N)C#N)sc5c32)C(c2ccc(CCCCCC)cc2)(c2ccc(CCCCCC)cc2)c2c-4sc3cc(C=C4C(=O)c5ccccc5C4=C(C#N)C#N)sc23)cc1,0.74,12.46,41.12,3.79,3.79142848,0.037690765171491,3.79,,,,,,ITO/PBDB-T:ITIC/Ca/Al,,,,ITO only,ITO,,,,,-5.33,-3.48,,-5.576,-3.916,
85856,10.1002/solr.201900428,10.1002/solr.201900428,PBDB-T,ITIC,PBDB-T,ITIC,CCCCC(CC)Cc1ccc(-c2c3cc(-c4ccc(-c5sc(-c6cccs6)c6c5C(=O)c5c(CC(CC)CCCC)sc(CC(CC)CCCC)c5C6=O)s4)sc3c(-c3ccc(CC(CC)CCCC)s3)c3ccsc23)s1,CCCCCCc1ccc(C2(c3ccc(CCCCCC)cc3)c3cc4c(cc3-c3sc5cc(C=C6C(=O)c7ccccc7C6=C(C#N)C#N)sc5c32)C(c2ccc(CCCCCC)cc2)(c2ccc(CCCCCC)cc2)c2c-4sc3cc(C=C4C(=O)c5ccccc5C4=C(C#N)C#N)sc23)cc1,0.9,15.75,67.02,9.5,9.500085,0.0008947368421087,9.5,,,,,,ITO/PEDOT:PSS/PBDB-T:ITIC/Ca/Al,conventional,Ca,,PEDOT:PSS,PEDOT:PSS,,,,,-5.33,-3.48,,-5.576,-3.916,
85857,10.1002/solr.201900428,10.1002/solr.201900428,PBDB-T,ITIC,PBDB-T,ITIC,CCCCC(CC)Cc1ccc(-c2c3cc(-c4ccc(-c5sc(-c6cccs6)c6c5C(=O)c5c(CC(CC)CCCC)sc(CC(CC)CCCC)c5C6=O)s4)sc3c(-c3ccc(CC(CC)CCCC)s3)c3ccsc23)s1,CCCCCCc1ccc(C2(c3ccc(CCCCCC)cc3)c3cc4c(cc3-c3sc5cc(C=C6C(=O)c7ccccc7C6=C(C#N)C#N)sc5c32)C(c2ccc(CCCCCC)cc2)(c2ccc(CCCCCC)cc2)c2c-4sc3cc(C=C4C(=O)c5ccccc5C4=C(C#N)C#N)sc23)cc1,0.87,16.43,63.32,9.05,9.05102412,0.0113162430939259,9.05,,,,,,ITO/α-In2Se3/PBDB-T:ITIC/Ca/Al,,,,α-In2Se3 (5 nm),α-In2Se3,,,,,-5.33,-3.48,,-5.576,-3.916,
85858,10.1002/solr.201900428,10.1002/solr.201900428,PBDB-T,ITIC,PBDB-T,ITIC,CCCCC(CC)Cc1ccc(-c2c3cc(-c4ccc(-c5sc(-c6cccs6)c6c5C(=O)c5c(CC(CC)CCCC)sc(CC(CC)CCCC)c5C6=O)s4)sc3c(-c3ccc(CC(CC)CCCC)s3)c3ccsc23)s1,CCCCCCc1ccc(C2(c3ccc(CCCCCC)cc3)c3cc4c(cc3-c3sc5cc(C=C6C(=O)c7ccccc7C6=C(C#N)C#N)sc5c32)C(c2ccc(CCCCCC)cc2)(c2ccc(CCCCCC)cc2)c2c-4sc3cc(C=C4C(=O)c5ccccc5C4=C(C#N)C#N)sc23)cc1,0.87,16.58,64.03,9.24,9.236071379999998,0.042517532467551,9.24,,,,,,ITO/α-In2Se3/PBDB-T:ITIC/Ca/Al,,,,α-In2Se3 (8 nm),α-In2Se3,,,,,-5.33,-3.48,,-5.576,-3.916,
85859,10.1002/solr.201900428,10.1002/solr.201900428,PBDB-T,ITIC,PBDB-T,ITIC,CCCCC(CC)Cc1ccc(-c2c3cc(-c4ccc(-c5sc(-c6cccs6)c6c5C(=O)c5c(CC(CC)CCCC)sc(CC(CC)CCCC)c5C6=O)s4)sc3c(-c3ccc(CC(CC)CCCC)s3)c3ccsc23)s1,CCCCCCc1ccc(C2(c3ccc(CCCCCC)cc3)c3cc4c(cc3-c3sc5cc(C=C6C(=O)c7ccccc7C6=C(C#N)C#N)sc5c32)C(c2ccc(CCCCCC)cc2)(c2ccc(CCCCCC)cc2)c2c-4sc3cc(C=C4C(=O)c5ccccc5C4=C(C#N)C#N)sc23)cc1,0.88,16.69,65.26,9.58,9.58486672,0.0508008350730769,9.58,,,,,,ITO/α-In2Se3 (13 nm)/PBDB-T:ITIC/Ca/Al,conventional,Ca,,α-In2Se3 (13 nm),α-In2Se3,,,,,-5.33,-3.48,,-5.576,-3.916,
85860,10.1002/solr.201900428,10.1002/solr.201900428,PBDB-T,ITIC,PBDB-T,ITIC,CCCCC(CC)Cc1ccc(-c2c3cc(-c4ccc(-c5sc(-c6cccs6)c6c5C(=O)c5c(CC(CC)CCCC)sc(CC(CC)CCCC)c5C6=O)s4)sc3c(-c3ccc(CC(CC)CCCC)s3)c3ccsc23)s1,CCCCCCc1ccc(C2(c3ccc(CCCCCC)cc3)c3cc4c(cc3-c3sc5cc(C=C6C(=O)c7ccccc7C6=C(C#N)C#N)sc5c32)C(c2ccc(CCCCCC)cc2)(c2ccc(CCCCCC)cc2)c2c-4sc3cc(C=C4C(=O)c5ccccc5C4=C(C#N)C#N)sc23)cc1,0.88,16.65,64.32,9.42,9.424166399999995,0.044229299363028,9.42,,,,,,ITO/α-In2Se3/PBDB-T:ITIC/Ca/Al,conventional,Ca,,α-In2Se3 (16 nm),α-In2Se3,,,,,-5.33,-3.48,,-5.576,-3.916,
85861,10.1002/solr.201900428,10.1002/solr.201900428,PBDB-T,ITIC,PBDB-T,ITIC,CCCCC(CC)Cc1ccc(-c2c3cc(-c4ccc(-c5sc(-c6cccs6)c6c5C(=O)c5c(CC(CC)CCCC)sc(CC(CC)CCCC)c5C6=O)s4)sc3c(-c3ccc(CC(CC)CCCC)s3)c3ccsc23)s1,CCCCCCc1ccc(C2(c3ccc(CCCCCC)cc3)c3cc4c(cc3-c3sc5cc(C=C6C(=O)c7ccccc7C6=C(C#N)C#N)sc5c32)C(c2ccc(CCCCCC)cc2)(c2ccc(CCCCCC)cc2)c2c-4sc3cc(C=C4C(=O)c5ccccc5C4=C(C#N)C#N)sc23)cc1,0.87,16.59,64.58,9.35,9.32102514,0.3098915508021383,9.35,9.35,,,,,ITO/α-In2Se3/PBDB-T:ITIC/Ca/Al,,,,α-In2Se3,α-In2Se3,,,,,-5.33,-3.48,,-5.576,-3.916,
85862,10.1002/solr.201900428,10.1002/solr.201900428,PBDB-T,ITIC,PBDB-T,ITIC,CCCCC(CC)Cc1ccc(-c2c3cc(-c4ccc(-c5sc(-c6cccs6)c6c5C(=O)c5c(CC(CC)CCCC)sc(CC(CC)CCCC)c5C6=O)s4)sc3c(-c3ccc(CC(CC)CCCC)s3)c3ccsc23)s1,CCCCCCc1ccc(C2(c3ccc(CCCCCC)cc3)c3cc4c(cc3-c3sc5cc(C=C6C(=O)c7ccccc7C6=C(C#N)C#N)sc5c32)C(c2ccc(CCCCCC)cc2)(c2ccc(CCCCCC)cc2)c2c-4sc3cc(C=C4C(=O)c5ccccc5C4=C(C#N)C#N)sc23)cc1,0.88,16.69,65.26,9.59,9.58486672,0.0535274244004068,9.59,9.59,,,,,ITO/α-In2Se3/PBDB-T:ITIC/Ca/Al,conventional,Ca,,α-In2Se3,α-In2Se3,,,,100.0,-5.33,-3.48,,-5.576,-3.916,
85863,10.1002/solr.201900428,10.1002/solr.201900428,PBDB-T,ITIC,PBDB-T,ITIC,CCCCC(CC)Cc1ccc(-c2c3cc(-c4ccc(-c5sc(-c6cccs6)c6c5C(=O)c5c(CC(CC)CCCC)sc(CC(CC)CCCC)c5C6=O)s4)sc3c(-c3ccc(CC(CC)CCCC)s3)c3ccsc23)s1,CCCCCCc1ccc(C2(c3ccc(CCCCCC)cc3)c3cc4c(cc3-c3sc5cc(C=C6C(=O)c7ccccc7C6=C(C#N)C#N)sc5c32)C(c2ccc(CCCCCC)cc2)(c2ccc(CCCCCC)cc2)c2c-4sc3cc(C=C4C(=O)c5ccccc5C4=C(C#N)C#N)sc23)cc1,0.88,16.57,65.34,9.55,9.52761744,0.2343723560209475,9.55,9.55,,,,,ITO/α-In2Se3/PBDB-T:ITIC/Ca/Al,conventional,Ca,,α-In2Se3,α-In2Se3,,,,200.0,-5.33,-3.48,,-5.576,-3.916,
85864,10.1002/solr.201900428,10.1002/solr.201900428,PBDB-T,ITIC,PBDB-T,ITIC,CCCCC(CC)Cc1ccc(-c2c3cc(-c4ccc(-c5sc(-c6cccs6)c6c5C(=O)c5c(CC(CC)CCCC)sc(CC(CC)CCCC)c5C6=O)s4)sc3c(-c3ccc(CC(CC)CCCC)s3)c3ccsc23)s1,CCCCCCc1ccc(C2(c3ccc(CCCCCC)cc3)c3cc4c(cc3-c3sc5cc(C=C6C(=O)c7ccccc7C6=C(C#N)C#N)sc5c32)C(c2ccc(CCCCCC)cc2)(c2ccc(CCCCCC)cc2)c2c-4sc3cc(C=C4C(=O)c5ccccc5C4=C(C#N)C#N)sc23)cc1,0.88,16.6,65.07,9.55,9.5054256,0.4667476439790589,9.55,9.55,,,,,ITO/α-In2Se3/PBDB-T:ITIC/Ca/Al,conventional,Ca,,α-In2Se3,α-In2Se3,,,,250.0,-5.33,-3.48,,-5.576,-3.916,
85865,10.1002/solr.201900428,10.1002/solr.201900428,PBDB-T,ITIC,PBDB-T,ITIC,CCCCC(CC)Cc1ccc(-c2c3cc(-c4ccc(-c5sc(-c6cccs6)c6c5C(=O)c5c(CC(CC)CCCC)sc(CC(CC)CCCC)c5C6=O)s4)sc3c(-c3ccc(CC(CC)CCCC)s3)c3ccsc23)s1,CCCCCCc1ccc(C2(c3ccc(CCCCCC)cc3)c3cc4c(cc3-c3sc5cc(C=C6C(=O)c7ccccc7C6=C(C#N)C#N)sc5c32)C(c2ccc(CCCCCC)cc2)(c2ccc(CCCCCC)cc2)c2c-4sc3cc(C=C4C(=O)c5ccccc5C4=C(C#N)C#N)sc23)cc1,0.88,16.68,65.09,9.54,9.55417056,0.1485383647798759,9.54,9.54,,,,,ITO/α-In2Se3/PBDB-T:ITIC/Ca/Al,conventional,Ca,,α-In2Se3,α-In2Se3,,,,280.0,-5.33,-3.48,,-5.576,-3.916,
85866,10.1002/solr.201900428,10.1002/solr.201900428,PTB7,PC71BM,PTB7,PC71BM,CCCCC(CC)COC(=O)c1sc2c(-c3cc4c(OCC(CC)CCCC)c5sccc5c(OCC(CC)CCCC)c4s3)scc2c1F,COC(=O)CCCC1(c2ccccc2)C23c4c5ccc6c7cc8c9c%10c(cc%11cc%12c%13c%14c(cc%15c%16ccc-5c2c%16c2c5c%16c%17c(c(c46)c7c9c%17c4c%10c%11c%13c4c%16c%14c%152)C513)C%12)C8,0.73,15.1,67.1,7.38,7.396432999999999,0.2226693766937568,7.38,7.38,,,,,,,,,PEDOT:PSS,PEDOT:PSS,,,,,-5.19,-3.43,,-5.9,-3.9,
85867,10.1002/solr.201900428,10.1002/solr.201900428,PTB7,PC71BM,PTB7,PC71BM,CCCCC(CC)COC(=O)c1sc2c(-c3cc4c(OCC(CC)CCCC)c5sccc5c(OCC(CC)CCCC)c4s3)scc2c1F,COC(=O)CCCC1(c2ccccc2)C23c4c5ccc6c7cc8c9c%10c(cc%11cc%12c%13c%14c(cc%15c%16ccc-5c2c%16c2c5c%16c%17c(c(c46)c7c9c%17c4c%10c%11c%13c4c%16c%14c%152)C513)C%12)C8,0.7,15.79,63.43,7.01,7.010917899999999,0.0130941512125427,7.01,7.01,,,,,,,,,α-In2Se3 (5 nm),α-In2Se3,,,,,-5.19,-3.43,,-5.9,-3.9,
85868,10.1002/solr.201900428,10.1002/solr.201900428,PTB7,PC71BM,PTB7,PC71BM,CCCCC(CC)COC(=O)c1sc2c(-c3cc4c(OCC(CC)CCCC)c5sccc5c(OCC(CC)CCCC)c4s3)scc2c1F,COC(=O)CCCC1(c2ccccc2)C23c4c5ccc6c7cc8c9c%10c(cc%11cc%12c%13c%14c(cc%15c%16ccc-5c2c%16c2c5c%16c%17c(c(c46)c7c9c%17c4c%10c%11c%13c4c%16c%14c%152)C513)C%12)C8,0.7,15.89,64.05,7.14,7.1242815,0.220147058823532,7.14,7.14,,,,,,,,,α-In2Se3 (8 nm),α-In2Se3,,,,,-5.19,-3.43,,-5.9,-3.9,
85869,10.1002/solr.201900428,10.1002/solr.201900428,PTB7,PC71BM,PTB7,PC71BM,CCCCC(CC)COC(=O)c1sc2c(-c3cc4c(OCC(CC)CCCC)c5sccc5c(OCC(CC)CCCC)c4s3)scc2c1F,COC(=O)CCCC1(c2ccccc2)C23c4c5ccc6c7cc8c9c%10c(cc%11cc%12c%13c%14c(cc%15c%16ccc-5c2c%16c2c5c%16c%17c(c(c46)c7c9c%17c4c%10c%11c%13c4c%16c%14c%152)C513)C%12)C8,0.71,16.01,65.3,7.46,7.422716299999999,0.4997815013404904,7.46,7.46,,,,,,,,,α-In2Se3 (13 nm),α-In2Se3,,,,,-5.19,-3.43,,-5.9,-3.9,
85870,10.1002/solr.201900428,10.1002/solr.201900428,PTB7,PC71BM,PTB7,PC71BM,CCCCC(CC)COC(=O)c1sc2c(-c3cc4c(OCC(CC)CCCC)c5sccc5c(OCC(CC)CCCC)c4s3)scc2c1F,COC(=O)CCCC1(c2ccccc2)C23c4c5ccc6c7cc8c9c%10c(cc%11cc%12c%13c%14c(cc%15c%16ccc-5c2c%16c2c5c%16c%17c(c(c46)c7c9c%17c4c%10c%11c%13c4c%16c%14c%152)C513)C%12)C8,0.71,15.96,64.59,7.31,7.31908044,0.1242194254446081,7.31,7.31,,,,,,,,,α-In2Se3 (16 nm),α-In2Se3,,,,,-5.19,-3.43,,-5.9,-3.9,
85871,10.1002/solr.201900482,10.1002/solr.201900482,PffBT4T-2OD,PC71BM,PffBT4T-2OD,PC71BM,CCCCCCCCCCC(CCCCCCCC)Cc1csc(-c2c(F)c(F)c(-c3cc(CC(CCCCCCCC)CCCCCCCCCC)c(-c4ccc(-c5cccs5)s4)s3)c3nsnc23)c1,COC(=O)CCCC1(c2ccccc2)C23c4c5ccc6c7cc8c9c%10c(cc%11cc%12c%13c%14c(cc%15c%16ccc-5c2c%16c2c5c%16c%17c(c(c46)c7c9c%17c4c%10c%11c%13c4c%16c%14c%152)C513)C%12)C8,0.78,18.54,70.6,10.21,10.2096072,0.0038472086190202,,,,,,,ITO/SnO2/PFN-Br/PffBT4T-2OD:PC71BM/MoO3/Ag,inverted,SnO2/PFN-Br,SnO2/PFN-Br,MoO3,,,,,,-5.32,-3.7,,-5.9,-3.9,
85872,10.1002/solr.201900482,10.1002/solr.201900482,PffBT4T-2OD,PC71BM,PffBT4T-2OD,PC71BM,CCCCCCCCCCC(CCCCCCCC)Cc1csc(-c2c(F)c(F)c(-c3cc(CC(CCCCCCCC)CCCCCCCCCC)c(-c4ccc(-c5cccs5)s4)s3)c3nsnc23)c1,COC(=O)CCCC1(c2ccccc2)C23c4c5ccc6c7cc8c9c%10c(cc%11cc%12c%13c%14c(cc%15c%16ccc-5c2c%16c2c5c%16c%17c(c(c46)c7c9c%17c4c%10c%11c%13c4c%16c%14c%152)C513)C%12)C8,0.77,17.55,67.8,9.16,9.162153,0.0235043668122254,,,,,,,ITO/SnO2/PffBT4T-2OD:PC71BM/MoO3/Ag,inverted,SnO2,SnO2,MoO3,,,,,,-5.32,-3.7,,-5.9,-3.9,
85873,10.1002/solr.201900482,10.1002/solr.201900482,PTB7-Th,PC71BM,PTB7-Th,PC71BM,CCCCC(CC)COC(=O)c1sc2csc(-c3cc4c(-c5ccc(CC(CC)CCCC)s5)c5sccc5c(-c5ccc(CC(CC)CCCC)s5)c4s3)c2c1F,COC(=O)CCCC1(c2ccccc2)C23c4c5ccc6c7cc8c9c%10c(cc%11cc%12c%13c%14c(cc%15c%16ccc-5c2c%16c2c5c%16c%17c(c(c46)c7c9c%17c4c%10c%11c%13c4c%16c%14c%152)C513)C%12)C8,0.8,16.71,73.6,9.83,9.838848,0.0900101729399838,,,,,,,ITO/SnO2/PFN-Br/PTB7-Th:PC71BM/MoO3/Ag,inverted,SnO2/PFN-Br,SnO2/PFN-Br,MoO3,,,,,,-5.21,-3.6,,-5.9,-3.9,
85874,10.1002/solr.201900482,10.1002/solr.201900482,PTB7-Th,PC71BM,PTB7-Th,PC71BM,CCCCC(CC)COC(=O)c1sc2csc(-c3cc4c(-c5ccc(CC(CC)CCCC)s5)c5sccc5c(-c5ccc(CC(CC)CCCC)s5)c4s3)c2c1F,COC(=O)CCCC1(c2ccccc2)C23c4c5ccc6c7cc8c9c%10c(cc%11cc%12c%13c%14c(cc%15c%16ccc-5c2c%16c2c5c%16c%17c(c(c46)c7c9c%17c4c%10c%11c%13c4c%16c%14c%152)C513)C%12)C8,0.8,15.72,71.2,8.95,8.954112000000002,0.0459441340782433,,,,,,,ITO/SnO2/PTB7-Th:PC71BM/MoO3/Ag,inverted,SnO2,SnO2,MoO3,,,,,,-5.21,-3.6,,-5.9,-3.9,
85875,10.1002/solr.201900482,10.1002/solr.201900482,PffBT4T-2OD,PC71BM,PffBT4T-2OD,PC71BM,CCCCCCCCCCC(CCCCCCCC)Cc1csc(-c2c(F)c(F)c(-c3cc(CC(CCCCCCCC)CCCCCCCCCC)c(-c4ccc(-c5cccs5)s4)s3)c3nsnc23)c1,COC(=O)CCCC1(c2ccccc2)C23c4c5ccc6c7cc8c9c%10c(cc%11cc%12c%13c%14c(cc%15c%16ccc-5c2c%16c2c5c%16c%17c(c(c46)c7c9c%17c4c%10c%11c%13c4c%16c%14c%152)C513)C%12)C8,1.09,23.46,77.2,19.77,19.741120800000004,0.1460758725341179,,,,,,,ITO/SnO2/PFN-Br/PffBT4T-2OD:PC71BM/MoO3/Ag,inverted,SnO2/PFN-Br,SnO2/PFN-Br,MoO3,,,,,,-5.32,-3.7,,-5.9,-3.9,
85876,10.1002/solr.201900482,10.1002/solr.201900482,PffBT4T-2OD,PC71BM,PffBT4T-2OD,PC71BM,CCCCCCCCCCC(CCCCCCCC)Cc1csc(-c2c(F)c(F)c(-c3cc(CC(CCCCCCCC)CCCCCCCCCC)c(-c4ccc(-c5cccs5)s4)s3)c3nsnc23)c1,COC(=O)CCCC1(c2ccccc2)C23c4c5ccc6c7cc8c9c%10c(cc%11cc%12c%13c%14c(cc%15c%16ccc-5c2c%16c2c5c%16c%17c(c(c46)c7c9c%17c4c%10c%11c%13c4c%16c%14c%152)C513)C%12)C8,1.07,23.23,76.9,19.12,19.1143409,0.0295978033472752,,,,,,,ITO/SnO2/PFN-Br/PffBT4T-2OD:PC71BM/MoO3/Ag,inverted,SnO2/PFN-Br,SnO2/PFN-Br,MoO3,,,,,,-5.32,-3.7,,-5.9,-3.9,
85877,10.1002/solr.201900482,10.1002/solr.201900482,PffBT4T-2OD,PC71BM,PffBT4T-2OD,PC71BM,CCCCCCCCCCC(CCCCCCCC)Cc1csc(-c2c(F)c(F)c(-c3cc(CC(CCCCCCCC)CCCCCCCCCC)c(-c4ccc(-c5cccs5)s4)s3)c3nsnc23)c1,COC(=O)CCCC1(c2ccccc2)C23c4c5ccc6c7cc8c9c%10c(cc%11cc%12c%13c%14c(cc%15c%16ccc-5c2c%16c2c5c%16c%17c(c(c46)c7c9c%17c4c%10c%11c%13c4c%16c%14c%152)C513)C%12)C8,1.09,22.31,76.3,18.55,18.5545577,0.0245698113207517,,,,,,,,,SnO2,SnO2,,,,,,,-5.32,-3.7,,-5.9,-3.9,
85878,10.1002/solr.201900482,10.1002/solr.201900482,PffBT4T-2OD,PC71BM,PffBT4T-2OD,PC71BM,CCCCCCCCCCC(CCCCCCCC)Cc1csc(-c2c(F)c(F)c(-c3cc(CC(CCCCCCCC)CCCCCCCCCC)c(-c4ccc(-c5cccs5)s4)s3)c3nsnc23)c1,COC(=O)CCCC1(c2ccccc2)C23c4c5ccc6c7cc8c9c%10c(cc%11cc%12c%13c%14c(cc%15c%16ccc-5c2c%16c2c5c%16c%17c(c(c46)c7c9c%17c4c%10c%11c%13c4c%16c%14c%152)C513)C%12)C8,1.07,22.22,75.9,18.04,18.0455286,0.0306463414634238,,,,,,,,,SnO2,SnO2,,,,,,,-5.32,-3.7,,-5.9,-3.9,
85883,10.1002/solr.202000062,10.1002/solr.202000062,PTQ10,IT-4F,PTQ10,IT-4F,CCCCCCCCC(CCCCCC)COc1cnc2c(-c3cccs3)c(F)c(F)cc2n1,CCCCCCc1ccc(C2(c3ccc(CCCCCC)cc3)c3cc4c(cc3-c3sc5cc(/C=C6\C(=O)c7cc(F)c(F)cc7C6=C(C#N)C#N)sc5c32)C(c2ccc(CCCCCC)cc2)(c2ccc(CCCCCC)cc2)c2c-4sc3cc(/C=C4\C(=O)c5cc(F)c(F)cc5C4=C(C#N)C#N)sc23)cc1,0.931,20.52,66.96,12.79,12.792118752,0.0165656919468291,,12.79,,,,,inverted,inverted,ZnO/PFN-Br,ZnO/PFN-Br,MoO3,MoO3,,,,,-5.54,-2.92,,-5.66,-4.14,
85884,10.1002/solr.202000062,10.1002/solr.202000062,PTQ10,IT-4F,PTQ10,IT-4F,CCCCCCCCC(CCCCCC)COc1cnc2c(-c3cccs3)c(F)c(F)cc2n1,CCCCCCc1ccc(C2(c3ccc(CCCCCC)cc3)c3cc4c(cc3-c3sc5cc(/C=C6\C(=O)c7cc(F)c(F)cc7C6=C(C#N)C#N)sc5c32)C(c2ccc(CCCCCC)cc2)(c2ccc(CCCCCC)cc2)c2c-4sc3cc(/C=C4\C(=O)c5cc(F)c(F)cc5C4=C(C#N)C#N)sc23)cc1,0.919,20.45,67.48,12.69,12.68188754,0.0639279747832903,12.69,12.69,,,,,inverted,inverted,ZnO/PFN-Br,ZnO/PFN-Br,MoO3,MoO3,,,,,-5.54,-2.92,,-5.66,-4.14,
85885,10.1002/solr.202000062,10.1002/solr.202000062,PQSi05,IT-4F,PQSi05,IT-4F,,CCCCCCc1ccc(C2(c3ccc(CCCCCC)cc3)c3cc4c(cc3-c3sc5cc(/C=C6\C(=O)c7cc(F)c(F)cc7C6=C(C#N)C#N)sc5c32)C(c2ccc(CCCCCC)cc2)(c2ccc(CCCCCC)cc2)c2c-4sc3cc(/C=C4\C(=O)c5cc(F)c(F)cc5C4=C(C#N)C#N)sc23)cc1,0.911,21.42,69.48,13.56,13.558063176000005,0.0142833628318416,,13.56,1:1,,,,inverted,inverted,ZnO/PFN-Br,ZnO/PFN-Br,MoO3,MoO3,,,,,,,,-5.66,-4.14,
85886,10.1002/solr.202000062,10.1002/solr.202000062,PQSi05,IT-4F,PQSi05,IT-4F,,CCCCCCc1ccc(C2(c3ccc(CCCCCC)cc3)c3cc4c(cc3-c3sc5cc(/C=C6\C(=O)c7cc(F)c(F)cc7C6=C(C#N)C#N)sc5c32)C(c2ccc(CCCCCC)cc2)(c2ccc(CCCCCC)cc2)c2c-4sc3cc(/C=C4\C(=O)c5cc(F)c(F)cc5C4=C(C#N)C#N)sc23)cc1,0.914,21.4,69.16,13.49,13.52741936,0.2773859154929537,13.49,13.49,,,,,inverted,inverted,ZnO/PFN-Br,ZnO/PFN-Br,MoO3,MoO3,,,,,,,,-5.66,-4.14,
85887,10.1002/solr.202000062,10.1002/solr.202000062,PQSi10,IT-4F,PQSi10,IT-4F,,CCCCCCc1ccc(C2(c3ccc(CCCCCC)cc3)c3cc4c(cc3-c3sc5cc(/C=C6\C(=O)c7cc(F)c(F)cc7C6=C(C#N)C#N)sc5c32)C(c2ccc(CCCCCC)cc2)(c2ccc(CCCCCC)cc2)c2c-4sc3cc(/C=C4\C(=O)c5cc(F)c(F)cc5C4=C(C#N)C#N)sc23)cc1,0.911,21.12,69.28,13.32,13.329693696,0.072775495495504,,13.32,1:1,,,,inverted,inverted,ZnO/PFN-Br,ZnO/PFN-Br,MoO3,MoO3,,,,,,,,-5.66,-4.14,
85888,10.1002/solr.202000062,10.1002/solr.202000062,PQSi10,IT-4F,PQSi10,IT-4F,,CCCCCCc1ccc(C2(c3ccc(CCCCCC)cc3)c3cc4c(cc3-c3sc5cc(/C=C6\C(=O)c7cc(F)c(F)cc7C6=C(C#N)C#N)sc5c32)C(c2ccc(CCCCCC)cc2)(c2ccc(CCCCCC)cc2)c2c-4sc3cc(/C=C4\C(=O)c5cc(F)c(F)cc5C4=C(C#N)C#N)sc23)cc1,0.913,20.95,68.42,13.09,13.08693287,0.0234310924369733,13.09,13.09,,,,,inverted,inverted,ZnO/PFN-Br,ZnO/PFN-Br,MoO3,MoO3,,,,,,,,-5.66,-4.14,
85889,10.1002/solr.202000062,10.1002/solr.202000062,PQSi25,IT-4F,PQSi25,IT-4F,,CCCCCCc1ccc(C2(c3ccc(CCCCCC)cc3)c3cc4c(cc3-c3sc5cc(/C=C6\C(=O)c7cc(F)c(F)cc7C6=C(C#N)C#N)sc5c32)C(c2ccc(CCCCCC)cc2)(c2ccc(CCCCCC)cc2)c2c-4sc3cc(/C=C4\C(=O)c5cc(F)c(F)cc5C4=C(C#N)C#N)sc23)cc1,0.891,21.07,69.75,13.1,13.094425575,0.0425528625954117,,13.1,1:1,,,,inverted,inverted,ZnO/PFN-Br,ZnO/PFN-Br,MoO3,MoO3,,,,,,,,-5.66,-4.14,
85890,10.1002/solr.202000062,10.1002/solr.202000062,PQSi25,IT-4F,PQSi25,IT-4F,,CCCCCCc1ccc(C2(c3ccc(CCCCCC)cc3)c3cc4c(cc3-c3sc5cc(/C=C6\C(=O)c7cc(F)c(F)cc7C6=C(C#N)C#N)sc5c32)C(c2ccc(CCCCCC)cc2)(c2ccc(CCCCCC)cc2)c2c-4sc3cc(/C=C4\C(=O)c5cc(F)c(F)cc5C4=C(C#N)C#N)sc23)cc1,0.893,20.97,68.89,12.91,12.900486069,0.0736942757552343,12.91,12.91,,,,,inverted,inverted,ZnO/PFN-Br,ZnO/PFN-Br,MoO3,MoO3,,,,,,,,-5.66,-4.14,
85899,10.1002/solr.202000201,10.1002/solr.202000201,PTB7-Th,IEICO-4F,PTB7-Th,IEICO-4F,CCCCC(CC)COC(=O)c1sc2csc(-c3cc4c(-c5ccc(CC(CC)CCCC)s5)c5sccc5c(-c5ccc(CC(CC)CCCC)s5)c4s3)c2c1F,CCCCCCc1ccc(C2(c3ccc(CCCCCC)cc3)c3cc4c(cc3-c3sc(-c5sc(/C=C6\C(=O)c7cc(F)c(F)cc7C6=C(C#N)C#N)cc5OCC(CC)CCCC)cc32)C(c2ccc(CCCCCC)cc2)(c2ccc(CCCCCC)cc2)c2cc(-c3scc(/C=C5/C(=O)c6cc(F)c(F)cc6C5=C(C#N)C#N)c3OCC(CC)CCCC)sc2-4)cc1,0.46,12.45,49.0,2.83,2.80623,0.8399293286219184,2.42,2.83,,,,,D/Ag/Sb2O3,,,,,,,,,,-5.21,-3.6,,-5.44,-4.19,
85900,10.1002/solr.202000201,10.1002/solr.202000201,PTB7-Th,IEICO-4F,PTB7-Th,IEICO-4F,CCCCC(CC)COC(=O)c1sc2csc(-c3cc4c(-c5ccc(CC(CC)CCCC)s5)c5sccc5c(-c5ccc(CC(CC)CCCC)s5)c4s3)c2c1F,CCCCCCc1ccc(C2(c3ccc(CCCCCC)cc3)c3cc4c(cc3-c3sc(-c5sc(/C=C6\C(=O)c7cc(F)c(F)cc7C6=C(C#N)C#N)cc5OCC(CC)CCCC)cc32)C(c2ccc(CCCCCC)cc2)(c2ccc(CCCCCC)cc2)c2cc(-c3scc(/C=C5/C(=O)c6cc(F)c(F)cc6C5=C(C#N)C#N)c3OCC(CC)CCCC)sc2-4)cc1,0.71,12.59,65.0,5.71,5.810285,1.7563047285464168,5.2,5.71,,,,,D/ZnO/Ag/Sb2O3,conventional,ZnO NPs,,PEDOT:PSS,,,,,,-5.21,-3.6,,-5.44,-4.19,
85901,10.1002/solr.202000201,10.1002/solr.202000201,PTB7-Th,IEICO-4F,PTB7-Th,IEICO-4F,CCCCC(CC)COC(=O)c1sc2csc(-c3cc4c(-c5ccc(CC(CC)CCCC)s5)c5sccc5c(-c5ccc(CC(CC)CCCC)s5)c4s3)c2c1F,CCCCCCc1ccc(C2(c3ccc(CCCCCC)cc3)c3cc4c(cc3-c3sc(-c5sc(/C=C6\C(=O)c7cc(F)c(F)cc7C6=C(C#N)C#N)cc5OCC(CC)CCCC)cc32)C(c2ccc(CCCCCC)cc2)(c2ccc(CCCCCC)cc2)c2cc(-c3scc(/C=C5/C(=O)c6cc(F)c(F)cc6C5=C(C#N)C#N)c3OCC(CC)CCCC)sc2-4)cc1,0.53,15.05,46.0,3.64,3.66919,0.8019230769230843,3.0,3.64,,,,,D/Sb2O3/Ag/Sb2O3,,,,PEDOT:PSS,,,,,,-5.21,-3.6,,-5.44,-4.19,
85902,10.1002/solr.202000201,10.1002/solr.202000201,PTB7-Th,IEICO-4F,PTB7-Th,IEICO-4F,CCCCC(CC)COC(=O)c1sc2csc(-c3cc4c(-c5ccc(CC(CC)CCCC)s5)c5sccc5c(-c5ccc(CC(CC)CCCC)s5)c4s3)c2c1F,CCCCCCc1ccc(C2(c3ccc(CCCCCC)cc3)c3cc4c(cc3-c3sc(-c5sc(/C=C6\C(=O)c7cc(F)c(F)cc7C6=C(C#N)C#N)cc5OCC(CC)CCCC)cc32)C(c2ccc(CCCCCC)cc2)(c2ccc(CCCCCC)cc2)c2cc(-c3scc(/C=C5/C(=O)c6cc(F)c(F)cc6C5=C(C#N)C#N)c3OCC(CC)CCCC)sc2-4)cc1,0.71,14.32,66.0,6.71,6.710351999999999,0.0052459016393362,6.7,6.71,,,,,D/ZnO/Sb2O3/Ag/Sb2O3,conventional,ZnO NPs,,PEDOT:PSS,,,,,,-5.21,-3.6,,-5.44,-4.19,
85903,10.1002/solr.202000201,10.1002/solr.202000201,PTB7-Th,IEICO-4F,PTB7-Th,IEICO-4F,CCCCC(CC)COC(=O)c1sc2csc(-c3cc4c(-c5ccc(CC(CC)CCCC)s5)c5sccc5c(-c5ccc(CC(CC)CCCC)s5)c4s3)c2c1F,CCCCCCc1ccc(C2(c3ccc(CCCCCC)cc3)c3cc4c(cc3-c3sc(-c5sc(/C=C6\C(=O)c7cc(F)c(F)cc7C6=C(C#N)C#N)cc5OCC(CC)CCCC)cc32)C(c2ccc(CCCCCC)cc2)(c2ccc(CCCCCC)cc2)c2cc(-c3scc(/C=C5/C(=O)c6cc(F)c(F)cc6C5=C(C#N)C#N)c3OCC(CC)CCCC)sc2-4)cc1,0.7,7.79,62.0,3.37,3.38086,0.3222551928783278,3.3,3.37,,,,,ITO/PEDOT:PSS/active layer/ZnO NPs/Sb2O3/Ag/Sb2O3,conventional,ZnO NPs,ZnO,PEDOT:PSS,PEDOT:PSS,,,,,-5.21,-3.6,,-5.44,-4.19,
85904,10.1002/solr.202000201,10.1002/solr.202000201,PTB7-Th,IEICO-4F,PTB7-Th,IEICO-4F,CCCCC(CC)COC(=O)c1sc2csc(-c3cc4c(-c5ccc(CC(CC)CCCC)s5)c5sccc5c(-c5ccc(CC(CC)CCCC)s5)c4s3)c2c1F,CCCCCCc1ccc(C2(c3ccc(CCCCCC)cc3)c3cc4c(cc3-c3sc(-c5sc(/C=C6\C(=O)c7cc(F)c(F)cc7C6=C(C#N)C#N)cc5OCC(CC)CCCC)cc32)C(c2ccc(CCCCCC)cc2)(c2ccc(CCCCCC)cc2)c2cc(-c3scc(/C=C5/C(=O)c6cc(F)c(F)cc6C5=C(C#N)C#N)c3OCC(CC)CCCC)sc2-4)cc1,0.69,5.51,64.0,2.42,2.433216,0.5461157024793345,2.3,2.42,,,,,ITO/PEDOT:PSS/active layer/ZnO NPs/Sb2O3/Ag/Sb2O3,conventional,ZnO NPs,ZnO,PEDOT:PSS,PEDOT:PSS,,,,,-5.21,-3.6,,-5.44,-4.19,
85905,10.1002/solr.202000201,10.1002/solr.202000201,PTB7-Th,IEICO-4F,PTB7-Th,IEICO-4F,CCCCC(CC)COC(=O)c1sc2csc(-c3cc4c(-c5ccc(CC(CC)CCCC)s5)c5sccc5c(-c5ccc(CC(CC)CCCC)s5)c4s3)c2c1F,CCCCCCc1ccc(C2(c3ccc(CCCCCC)cc3)c3cc4c(cc3-c3sc(-c5sc(/C=C6\C(=O)c7cc(F)c(F)cc7C6=C(C#N)C#N)cc5OCC(CC)CCCC)cc32)C(c2ccc(CCCCCC)cc2)(c2ccc(CCCCCC)cc2)c2cc(-c3scc(/C=C5/C(=O)c6cc(F)c(F)cc6C5=C(C#N)C#N)c3OCC(CC)CCCC)sc2-4)cc1,0.7,12.36,66.0,5.73,5.710319999999999,0.3434554973822169,5.4,5.73,,,,,ITO/PEDOT:PSS/active layer/ZnO NPs/Sb2O3/Ag/Sb2O3,conventional,ZnO NPs,ZnO,PEDOT:PSS,PEDOT:PSS,,,,,-5.21,-3.6,,-5.44,-4.19,
85906,10.1002/solr.202000201,10.1002/solr.202000201,PTB7-Th,IEICO-4F,PTB7-Th,IEICO-4F,CCCCC(CC)COC(=O)c1sc2csc(-c3cc4c(-c5ccc(CC(CC)CCCC)s5)c5sccc5c(-c5ccc(CC(CC)CCCC)s5)c4s3)c2c1F,CCCCCCc1ccc(C2(c3ccc(CCCCCC)cc3)c3cc4c(cc3-c3sc(-c5sc(/C=C6\C(=O)c7cc(F)c(F)cc7C6=C(C#N)C#N)cc5OCC(CC)CCCC)cc32)C(c2ccc(CCCCCC)cc2)(c2ccc(CCCCCC)cc2)c2cc(-c3scc(/C=C5/C(=O)c6cc(F)c(F)cc6C5=C(C#N)C#N)c3OCC(CC)CCCC)sc2-4)cc1,0.69,7.04,67.0,3.26,3.254592,0.1658895705521496,3.1,3.26,,,,,ITO/PEDOT:PSS/active layer/ZnO NPs/Sb2O3/Ag/Sb2O3,conventional,ZnO NPs,ZnO,PEDOT:PSS,PEDOT:PSS,,,,,-5.21,-3.6,,-5.44,-4.19,
85907,10.1002/solr.202000201,10.1002/solr.202000201,PTB7-Th,IEICO-4F,PTB7-Th,IEICO-4F,CCCCC(CC)COC(=O)c1sc2csc(-c3cc4c(-c5ccc(CC(CC)CCCC)s5)c5sccc5c(-c5ccc(CC(CC)CCCC)s5)c4s3)c2c1F,CCCCCCc1ccc(C2(c3ccc(CCCCCC)cc3)c3cc4c(cc3-c3sc(-c5sc(/C=C6\C(=O)c7cc(F)c(F)cc7C6=C(C#N)C#N)cc5OCC(CC)CCCC)cc32)C(c2ccc(CCCCCC)cc2)(c2ccc(CCCCCC)cc2)c2cc(-c3scc(/C=C5/C(=O)c6cc(F)c(F)cc6C5=C(C#N)C#N)c3OCC(CC)CCCC)sc2-4)cc1,0.7,15.34,68.0,7.34,7.301839999999999,0.5198910081743926,7.2,7.34,,,,,ITO/PEDOT:PSS/active layer/ZnO NPs/Sb2O3/Ag/Sb2O3,conventional,ZnO NPs,ZnO,PEDOT:PSS,PEDOT:PSS,,,,,-5.21,-3.6,,-5.44,-4.19,
85908,10.1002/solr.202000201,10.1002/solr.202000201,PTB7-Th,IEICO-4F,PTB7-Th,IEICO-4F,CCCCC(CC)COC(=O)c1sc2csc(-c3cc4c(-c5ccc(CC(CC)CCCC)s5)c5sccc5c(-c5ccc(CC(CC)CCCC)s5)c4s3)c2c1F,CCCCCCc1ccc(C2(c3ccc(CCCCCC)cc3)c3cc4c(cc3-c3sc(-c5sc(/C=C6\C(=O)c7cc(F)c(F)cc7C6=C(C#N)C#N)cc5OCC(CC)CCCC)cc32)C(c2ccc(CCCCCC)cc2)(c2ccc(CCCCCC)cc2)c2cc(-c3scc(/C=C5/C(=O)c6cc(F)c(F)cc6C5=C(C#N)C#N)c3OCC(CC)CCCC)sc2-4)cc1,0.69,5.78,69.0,2.76,2.751858,0.2949999999999954,2.5,2.76,,,,,ITO/PEDOT:PSS/active layer/ZnO NPs/Sb2O3/Ag/Sb2O3,conventional,ZnO NPs,ZnO,PEDOT:PSS,PEDOT:PSS,,,,,-5.21,-3.6,,-5.44,-4.19,
85909,10.1002/solr.202000201,10.1002/solr.202000201,PTB7-Th,IEICO-4F,PTB7-Th,IEICO-4F,CCCCC(CC)COC(=O)c1sc2csc(-c3cc4c(-c5ccc(CC(CC)CCCC)s5)c5sccc5c(-c5ccc(CC(CC)CCCC)s5)c4s3)c2c1F,CCCCCCc1ccc(C2(c3ccc(CCCCCC)cc3)c3cc4c(cc3-c3sc(-c5sc(/C=C6\C(=O)c7cc(F)c(F)cc7C6=C(C#N)C#N)cc5OCC(CC)CCCC)cc32)C(c2ccc(CCCCCC)cc2)(c2ccc(CCCCCC)cc2)c2cc(-c3scc(/C=C5/C(=O)c6cc(F)c(F)cc6C5=C(C#N)C#N)c3OCC(CC)CCCC)sc2-4)cc1,0.7,16.36,69.0,7.88,7.9018799999999985,0.2776649746192712,7.4,7.88,,,,,ITO/PEDOT:PSS/active layer/ZnO NPs/Sb2O3/Ag/Sb2O3,conventional,ZnO NPs,ZnO,PEDOT:PSS,PEDOT:PSS,,,,,-5.21,-3.6,,-5.44,-4.19,
85910,10.1002/solr.202000201,10.1002/solr.202000201,PTB7-Th,IEICO-4F,PTB7-Th,IEICO-4F,CCCCC(CC)COC(=O)c1sc2csc(-c3cc4c(-c5ccc(CC(CC)CCCC)s5)c5sccc5c(-c5ccc(CC(CC)CCCC)s5)c4s3)c2c1F,CCCCCCc1ccc(C2(c3ccc(CCCCCC)cc3)c3cc4c(cc3-c3sc(-c5sc(/C=C6\C(=O)c7cc(F)c(F)cc7C6=C(C#N)C#N)cc5OCC(CC)CCCC)cc32)C(c2ccc(CCCCCC)cc2)(c2ccc(CCCCCC)cc2)c2cc(-c3scc(/C=C5/C(=O)c6cc(F)c(F)cc6C5=C(C#N)C#N)c3OCC(CC)CCCC)sc2-4)cc1,0.69,4.66,69.0,2.21,2.218626,0.390316742081449,14.7,,,,,,ITO/PEDOT:PSS/active layer/ZnO NPs/Sb2O3/Ag/Sb2O3,conventional,ZnO NPs,ZnO,PEDOT:PSS,PEDOT:PSS,,,,,-5.21,-3.6,,-5.44,-4.19,
85911,10.1002/solr.202000201,10.1002/solr.202000201,PTB7-Th,IEICO-4F,PTB7-Th,IEICO-4F,CCCCC(CC)COC(=O)c1sc2csc(-c3cc4c(-c5ccc(CC(CC)CCCC)s5)c5sccc5c(-c5ccc(CC(CC)CCCC)s5)c4s3)c2c1F,CCCCCCc1ccc(C2(c3ccc(CCCCCC)cc3)c3cc4c(cc3-c3sc(-c5sc(/C=C6\C(=O)c7cc(F)c(F)cc7C6=C(C#N)C#N)cc5OCC(CC)CCCC)cc32)C(c2ccc(CCCCCC)cc2)(c2ccc(CCCCCC)cc2)c2cc(-c3scc(/C=C5/C(=O)c6cc(F)c(F)cc6C5=C(C#N)C#N)c3OCC(CC)CCCC)sc2-4)cc1,0.7,16.27,68.0,7.81,7.74452,0.8384122919334186,7.3,7.81,,,,,ITO/PEDOT:PSS/active layer/ZnO NPs/Sb2O3/Ag/Sb2O3,conventional,ZnO NPs,ZnO,PEDOT:PSS,PEDOT:PSS,,,,,-5.21,-3.6,,-5.44,-4.19,
85912,10.1002/solr.202000201,10.1002/solr.202000201,PTB7-Th,IEICO-4F,PTB7-Th,IEICO-4F,CCCCC(CC)COC(=O)c1sc2csc(-c3cc4c(-c5ccc(CC(CC)CCCC)s5)c5sccc5c(-c5ccc(CC(CC)CCCC)s5)c4s3)c2c1F,CCCCCCc1ccc(C2(c3ccc(CCCCCC)cc3)c3cc4c(cc3-c3sc(-c5sc(/C=C6\C(=O)c7cc(F)c(F)cc7C6=C(C#N)C#N)cc5OCC(CC)CCCC)cc32)C(c2ccc(CCCCCC)cc2)(c2ccc(CCCCCC)cc2)c2cc(-c3scc(/C=C5/C(=O)c6cc(F)c(F)cc6C5=C(C#N)C#N)c3OCC(CC)CCCC)sc2-4)cc1,0.7,5.49,69.0,2.62,2.65167,1.2087786259541848,14.7,,,,,,ITO/PEDOT:PSS/active layer/ZnO NPs/Sb2O3/Ag/Sb2O3,conventional,ZnO NPs,ZnO,PEDOT:PSS,PEDOT:PSS,,,,,-5.21,-3.6,,-5.44,-4.19,
85913,10.1002/solr.202000201,10.1002/solr.202000201,PTB7-Th,IEICO-4F,PTB7-Th,IEICO-4F,CCCCC(CC)COC(=O)c1sc2csc(-c3cc4c(-c5ccc(CC(CC)CCCC)s5)c5sccc5c(-c5ccc(CC(CC)CCCC)s5)c4s3)c2c1F,CCCCCCc1ccc(C2(c3ccc(CCCCCC)cc3)c3cc4c(cc3-c3sc(-c5sc(/C=C6\C(=O)c7cc(F)c(F)cc7C6=C(C#N)C#N)cc5OCC(CC)CCCC)cc32)C(c2ccc(CCCCCC)cc2)(c2ccc(CCCCCC)cc2)c2cc(-c3scc(/C=C5/C(=O)c6cc(F)c(F)cc6C5=C(C#N)C#N)c3OCC(CC)CCCC)sc2-4)cc1,0.7,15.34,68.0,7.32,7.301839999999999,0.2480874316940005,7.2,7.32,,,,,ITO/PEDOT:PSS/active layer/ZnO NPs/Sb2O3/Ag/Sb2O3,conventional,ZnO NPs,ZnO,PEDOT:PSS,PEDOT:PSS,,,,,-5.21,-3.6,,-5.44,-4.19,
85915,10.1002/solr.202000201,10.1002/solr.202000201,PTB7-Th,IEICO-4F,PTB7-Th,IEICO-4F,CCCCC(CC)COC(=O)c1sc2csc(-c3cc4c(-c5ccc(CC(CC)CCCC)s5)c5sccc5c(-c5ccc(CC(CC)CCCC)s5)c4s3)c2c1F,CCCCCCc1ccc(C2(c3ccc(CCCCCC)cc3)c3cc4c(cc3-c3sc(-c5sc(/C=C6\C(=O)c7cc(F)c(F)cc7C6=C(C#N)C#N)cc5OCC(CC)CCCC)cc32)C(c2ccc(CCCCCC)cc2)(c2ccc(CCCCCC)cc2)c2cc(-c3scc(/C=C5/C(=O)c6cc(F)c(F)cc6C5=C(C#N)C#N)c3OCC(CC)CCCC)sc2-4)cc1,0.7,16.09,69.0,7.75,7.771470000000001,0.277032258064526,7.4,7.75,,,,,ITO/PEDOT:PSS/active layer/ZnO NPs/Sb2O3/Ag/Sb2O3,conventional,ZnO NPs,ZnO,PEDOT:PSS,PEDOT:PSS,,,,,-5.21,-3.6,,-5.44,-4.19,
85916,10.1002/solr.202000201,10.1002/solr.202000201,PTB7-Th,IEICO-4F,PTB7-Th,IEICO-4F,CCCCC(CC)COC(=O)c1sc2csc(-c3cc4c(-c5ccc(CC(CC)CCCC)s5)c5sccc5c(-c5ccc(CC(CC)CCCC)s5)c4s3)c2c1F,CCCCCCc1ccc(C2(c3ccc(CCCCCC)cc3)c3cc4c(cc3-c3sc(-c5sc(/C=C6\C(=O)c7cc(F)c(F)cc7C6=C(C#N)C#N)cc5OCC(CC)CCCC)cc32)C(c2ccc(CCCCCC)cc2)(c2ccc(CCCCCC)cc2)c2cc(-c3scc(/C=C5/C(=O)c6cc(F)c(F)cc6C5=C(C#N)C#N)c3OCC(CC)CCCC)sc2-4)cc1,0.69,5.72,69.0,2.7,2.7232919999999994,0.8626666666666372,2.5,2.7,,,,,ITO/PEDOT:PSS/active layer/ZnO NPs/Sb2O3/Ag/Sb2O3,conventional,ZnO NPs,ZnO,PEDOT:PSS,PEDOT:PSS,,,,,-5.21,-3.6,,-5.44,-4.19,
85917,10.1002/solr.202000201,10.1002/solr.202000201,PTB7-Th,IEICO-4F,PTB7-Th,IEICO-4F,CCCCC(CC)COC(=O)c1sc2csc(-c3cc4c(-c5ccc(CC(CC)CCCC)s5)c5sccc5c(-c5ccc(CC(CC)CCCC)s5)c4s3)c2c1F,CCCCCCc1ccc(C2(c3ccc(CCCCCC)cc3)c3cc4c(cc3-c3sc(-c5sc(/C=C6\C(=O)c7cc(F)c(F)cc7C6=C(C#N)C#N)cc5OCC(CC)CCCC)cc32)C(c2ccc(CCCCCC)cc2)(c2ccc(CCCCCC)cc2)c2cc(-c3scc(/C=C5/C(=O)c6cc(F)c(F)cc6C5=C(C#N)C#N)c3OCC(CC)CCCC)sc2-4)cc1,0.7,16.52,67.0,7.77,7.7478799999999985,0.2846846846846979,7.62,7.77,,,,,ITO/PEDOT:PSS/active layer/ZnO NPs/Sb2O3/Ag/Sb2O3,conventional,ZnO NPs,ZnO,PEDOT:PSS,PEDOT:PSS,,,,,-5.21,-3.6,,-5.44,-4.19,
85918,10.1002/solr.202000201,10.1002/solr.202000201,PTB7-Th,IEICO-4F,PTB7-Th,IEICO-4F,CCCCC(CC)COC(=O)c1sc2csc(-c3cc4c(-c5ccc(CC(CC)CCCC)s5)c5sccc5c(-c5ccc(CC(CC)CCCC)s5)c4s3)c2c1F,CCCCCCc1ccc(C2(c3ccc(CCCCCC)cc3)c3cc4c(cc3-c3sc(-c5sc(/C=C6\C(=O)c7cc(F)c(F)cc7C6=C(C#N)C#N)cc5OCC(CC)CCCC)cc32)C(c2ccc(CCCCCC)cc2)(c2ccc(CCCCCC)cc2)c2cc(-c3scc(/C=C5/C(=O)c6cc(F)c(F)cc6C5=C(C#N)C#N)c3OCC(CC)CCCC)sc2-4)cc1,0.69,6.46,68.0,3.0,3.031032,1.0344000000000055,2.9,3.0,,,,,ITO/PEDOT:PSS/active layer/ZnO NPs/Sb2O3/Ag/Sb2O3,conventional,ZnO NPs,ZnO,PEDOT:PSS,PEDOT:PSS,,,,,-5.21,-3.6,,-5.44,-4.19,
85919,10.1002/solr.202000201,10.1002/solr.202000201,PTB7-Th,IEICO-4F,PTB7-Th,IEICO-4F,CCCCC(CC)COC(=O)c1sc2csc(-c3cc4c(-c5ccc(CC(CC)CCCC)s5)c5sccc5c(-c5ccc(CC(CC)CCCC)s5)c4s3)c2c1F,CCCCCCc1ccc(C2(c3ccc(CCCCCC)cc3)c3cc4c(cc3-c3sc(-c5sc(/C=C6\C(=O)c7cc(F)c(F)cc7C6=C(C#N)C#N)cc5OCC(CC)CCCC)cc32)C(c2ccc(CCCCCC)cc2)(c2ccc(CCCCCC)cc2)c2cc(-c3scc(/C=C5/C(=O)c6cc(F)c(F)cc6C5=C(C#N)C#N)c3OCC(CC)CCCC)sc2-4)cc1,0.71,15.82,66.0,7.38,7.413251999999999,0.4505691056910457,7.3,7.38,,,,,ITO/PEDOT:PSS/active layer/ZnO NPs/Sb2O3/Ag/Sb2O3,conventional,ZnO NPs,ZnO,PEDOT:PSS,PEDOT:PSS,,,,,-5.21,-3.6,,-5.44,-4.19,
85920,10.1002/solr.202000201,10.1002/solr.202000201,PTB7-Th,IEICO-4F,PTB7-Th,IEICO-4F,CCCCC(CC)COC(=O)c1sc2csc(-c3cc4c(-c5ccc(CC(CC)CCCC)s5)c5sccc5c(-c5ccc(CC(CC)CCCC)s5)c4s3)c2c1F,CCCCCCc1ccc(C2(c3ccc(CCCCCC)cc3)c3cc4c(cc3-c3sc(-c5sc(/C=C6\C(=O)c7cc(F)c(F)cc7C6=C(C#N)C#N)cc5OCC(CC)CCCC)cc32)C(c2ccc(CCCCCC)cc2)(c2ccc(CCCCCC)cc2)c2cc(-c3scc(/C=C5/C(=O)c6cc(F)c(F)cc6C5=C(C#N)C#N)c3OCC(CC)CCCC)sc2-4)cc1,0.69,6.53,67.0,3.0,3.018819,0.6273000000000046,2.8,3.0,,,,,ITO/PEDOT:PSS/active layer/ZnO NPs/Sb2O3/Ag/Sb2O3,conventional,ZnO NPs,ZnO,PEDOT:PSS,PEDOT:PSS,,,,,-5.21,-3.6,,-5.44,-4.19,
85921,10.1002/solr.202000201,10.1002/solr.202000201,J52,IEICO-4F,J52,IEICO-4F,CCCCCCCCC(CCCCCC)Cn1nc2c(-c3cccs3)c(F)c(F)c(-c3ccc(-c4cc5c(-c6ccc(CC(CC)CCCC)s6)c6sccc6c(-c6ccc(CC(CC)CCCC)s6)c5s4)s3)c2n1,CCCCCCc1ccc(C2(c3ccc(CCCCCC)cc3)c3cc4c(cc3-c3sc(-c5sc(/C=C6\C(=O)c7cc(F)c(F)cc7C6=C(C#N)C#N)cc5OCC(CC)CCCC)cc32)C(c2ccc(CCCCCC)cc2)(c2ccc(CCCCCC)cc2)c2cc(-c3scc(/C=C5/C(=O)c6cc(F)c(F)cc6C5=C(C#N)C#N)c3OCC(CC)CCCC)sc2-4)cc1,0.72,13.96,65.0,6.51,6.53328,0.3576036866359408,,,,,,,ITO/PEDOT:PSS/active layer/ZnO NPs/Sb2O3/Ag/Sb2O3,conventional,ZnO NPs,ZnO,PEDOT:PSS,PEDOT:PSS,,,,,-5.2,-3.05,,-5.44,-4.19,
85922,10.1002/solr.202000201,10.1002/solr.202000201,J52,IEICO-4F,J52,IEICO-4F,CCCCCCCCC(CCCCCC)Cn1nc2c(-c3cccs3)c(F)c(F)c(-c3ccc(-c4cc5c(-c6ccc(CC(CC)CCCC)s6)c6sccc6c(-c6ccc(CC(CC)CCCC)s6)c5s4)s3)c2n1,CCCCCCc1ccc(C2(c3ccc(CCCCCC)cc3)c3cc4c(cc3-c3sc(-c5sc(/C=C6\C(=O)c7cc(F)c(F)cc7C6=C(C#N)C#N)cc5OCC(CC)CCCC)cc32)C(c2ccc(CCCCCC)cc2)(c2ccc(CCCCCC)cc2)c2cc(-c3scc(/C=C5/C(=O)c6cc(F)c(F)cc6C5=C(C#N)C#N)c3OCC(CC)CCCC)sc2-4)cc1,0.69,4.17,67.0,1.81,1.927791,6.507790055248605,,,,,,,ITO/PEDOT:PSS/active layer/ZnO NPs/Sb2O3/Ag/Sb2O3,conventional,ZnO NPs,ZnO,PEDOT:PSS,PEDOT:PSS,,,,,-5.2,-3.05,,-5.44,-4.19,
85924,10.1002/solr.202000201,10.1002/solr.202000201,PTB7-Th,IEICO-4F,PTB7-Th,IEICO-4F,CCCCC(CC)COC(=O)c1sc2csc(-c3cc4c(-c5ccc(CC(CC)CCCC)s5)c5sccc5c(-c5ccc(CC(CC)CCCC)s5)c4s3)c2c1F,CCCCCCc1ccc(C2(c3ccc(CCCCCC)cc3)c3cc4c(cc3-c3sc(-c5sc(/C=C6\C(=O)c7cc(F)c(F)cc7C6=C(C#N)C#N)cc5OCC(CC)CCCC)cc32)C(c2ccc(CCCCCC)cc2)(c2ccc(CCCCCC)cc2)c2cc(-c3scc(/C=C5/C(=O)c6cc(F)c(F)cc6C5=C(C#N)C#N)c3OCC(CC)CCCC)sc2-4)cc1,0.69,4.76,69.0,2.25,2.266236,0.7215999999999865,,,,,,,ITO/PEDOT:PSS/active layer/ZnO NPs/Sb2O3/Ag/Sb2O3,conventional,ZnO NPs,ZnO,PEDOT:PSS,PEDOT:PSS,,,,,-5.21,-3.6,,-5.44,-4.19,
85925,10.1002/solr.202000201,10.1002/solr.202000201,PBDB-T,ITIC-m,PBDB-T,ITIC-M,CCCCC(CC)Cc1ccc(-c2c3cc(-c4ccc(-c5sc(-c6cccs6)c6c5C(=O)c5c(CC(CC)CCCC)sc(CC(CC)CCCC)c5C6=O)s4)sc3c(-c3ccc(CC(CC)CCCC)s3)c3ccsc23)s1,CCCCCCc1ccc(C2(c3ccc(CCCCCC)cc3)c3cc4c(cc3-c3sc5cc(C=C6C(=O)c7ccc(C)cc7C6=C(C#N)C#N)sc5c32)C(c2ccc(CCCCCC)cc2)(c2ccc(CCCCCC)cc2)c2c-4sc3cc(C=C4C(=O)c5ccc(C)cc5C4=C(C#N)C#N)sc23)cc1,0.91,10.58,65.0,6.33,6.25807,1.136334913112165,,,,,,,ITO/PEDOT:PSS/active layer/ZnO NPs/Sb2O3/Ag/Sb2O3,conventional,ZnO NPs,ZnO,PEDOT:PSS,PEDOT:PSS,,,,,-5.33,-3.48,,,,
85926,10.1002/solr.202000201,10.1002/solr.202000201,PBDB-T,ITIC-m,PBDB-T,ITIC-M,CCCCC(CC)Cc1ccc(-c2c3cc(-c4ccc(-c5sc(-c6cccs6)c6c5C(=O)c5c(CC(CC)CCCC)sc(CC(CC)CCCC)c5C6=O)s4)sc3c(-c3ccc(CC(CC)CCCC)s3)c3ccsc23)s1,CCCCCCc1ccc(C2(c3ccc(CCCCCC)cc3)c3cc4c(cc3-c3sc5cc(C=C6C(=O)c7ccc(C)cc7C6=C(C#N)C#N)sc5c32)C(c2ccc(CCCCCC)cc2)(c2ccc(CCCCCC)cc2)c2c-4sc3cc(C=C4C(=O)c5ccc(C)cc5C4=C(C#N)C#N)sc23)cc1,0.89,4.93,68.0,3.0,2.983636,0.5454666666666756,,,,,,,ITO/PEDOT:PSS/active layer/ZnO NPs/Sb2O3/Ag/Sb2O3,conventional,ZnO NPs,ZnO,PEDOT:PSS,PEDOT:PSS,,,,,-5.33,-3.48,,,,
85927,10.1002/solr.202000246,10.1002/solr.202000246,PTB7-TH,IEICO-4F,PTB7-Th,IEICO-4F,CCCCC(CC)COC(=O)c1sc2csc(-c3cc4c(-c5ccc(CC(CC)CCCC)s5)c5sccc5c(-c5ccc(CC(CC)CCCC)s5)c4s3)c2c1F,CCCCCCc1ccc(C2(c3ccc(CCCCCC)cc3)c3cc4c(cc3-c3sc(-c5sc(/C=C6\C(=O)c7cc(F)c(F)cc7C6=C(C#N)C#N)cc5OCC(CC)CCCC)cc32)C(c2ccc(CCCCCC)cc2)(c2ccc(CCCCCC)cc2)c2cc(-c3scc(/C=C5/C(=O)c6cc(F)c(F)cc6C5=C(C#N)C#N)c3OCC(CC)CCCC)sc2-4)cc1,0.7,21.96,67.54,10.41,10.3822488,0.2665821325648498,10.26,10.41,,chloronaphthalene (CN),CN,4 vol% CN in CF:CN 96:4,ITO/PEDOT:PSS (Al4083)/active layer/PFN-Br/Al,conventional,PFN-Br,PFN-Br,PEDOT:PSS (Al4083),PEDOT:PSS,,chloroform (CF),chloroform,,-5.21,-3.6,,-5.44,-4.19,
85929,10.1002/solr.202000246,10.1002/solr.202000246,PTB7-TH,IEICO-4F,PTB7-Th,IEICO-4F,CCCCC(CC)COC(=O)c1sc2csc(-c3cc4c(-c5ccc(CC(CC)CCCC)s5)c5sccc5c(-c5ccc(CC(CC)CCCC)s5)c4s3)c2c1F,CCCCCCc1ccc(C2(c3ccc(CCCCCC)cc3)c3cc4c(cc3-c3sc(-c5sc(/C=C6\C(=O)c7cc(F)c(F)cc7C6=C(C#N)C#N)cc5OCC(CC)CCCC)cc32)C(c2ccc(CCCCCC)cc2)(c2ccc(CCCCCC)cc2)c2cc(-c3scc(/C=C5/C(=O)c6cc(F)c(F)cc6C5=C(C#N)C#N)c3OCC(CC)CCCC)sc2-4)cc1,0.7,17.5,43.38,5.32,5.314050000000001,0.1118421052631476,5.32,,,,,0 vol% CN,Ag grid/PH1000 (PEDOT:PSS)/active layer/ZnO/Ag,,ZnO,ZnO,PH1000 (PEDOT:PSS),PH1000,,chloroform (CF),chloroform,,-5.21,-3.6,,-5.44,-4.19,
85930,10.1002/solr.202000246,10.1002/solr.202000246,PTB7-TH,IEICO-4F,PTB7-Th,IEICO-4F,CCCCC(CC)COC(=O)c1sc2csc(-c3cc4c(-c5ccc(CC(CC)CCCC)s5)c5sccc5c(-c5ccc(CC(CC)CCCC)s5)c4s3)c2c1F,CCCCCCc1ccc(C2(c3ccc(CCCCCC)cc3)c3cc4c(cc3-c3sc(-c5sc(/C=C6\C(=O)c7cc(F)c(F)cc7C6=C(C#N)C#N)cc5OCC(CC)CCCC)cc32)C(c2ccc(CCCCCC)cc2)(c2ccc(CCCCCC)cc2)c2cc(-c3scc(/C=C5/C(=O)c6cc(F)c(F)cc6C5=C(C#N)C#N)c3OCC(CC)CCCC)sc2-4)cc1,0.68,18.53,48.2,6.14,6.0733928000000015,1.0848078175895473,6.14,,,chloronaphthalene (CN),CN,3 vol%,Ag grid/PH1000 (PEDOT:PSS)/active layer/ZnO/Ag,,ZnO,ZnO,PH1000 (PEDOT:PSS),PH1000,,chloroform (CF),chloroform,,-5.21,-3.6,,-5.44,-4.19,
85931,10.1002/solr.202000246,10.1002/solr.202000246,PTB7-TH,IEICO-4F,PTB7-Th,IEICO-4F,CCCCC(CC)COC(=O)c1sc2csc(-c3cc4c(-c5ccc(CC(CC)CCCC)s5)c5sccc5c(-c5ccc(CC(CC)CCCC)s5)c4s3)c2c1F,CCCCCCc1ccc(C2(c3ccc(CCCCCC)cc3)c3cc4c(cc3-c3sc(-c5sc(/C=C6\C(=O)c7cc(F)c(F)cc7C6=C(C#N)C#N)cc5OCC(CC)CCCC)cc32)C(c2ccc(CCCCCC)cc2)(c2ccc(CCCCCC)cc2)c2cc(-c3scc(/C=C5/C(=O)c6cc(F)c(F)cc6C5=C(C#N)C#N)c3OCC(CC)CCCC)sc2-4)cc1,0.69,19.87,47.74,6.65,6.54529722,1.5744778947368452,6.65,,,chloronaphthalene (CN),CN,6 vol%,Ag grid/PH1000 (PEDOT:PSS)/active layer/ZnO/Ag,,ZnO,ZnO,PH1000 (PEDOT:PSS),PH1000,,chloroform (CF),chloroform,,-5.21,-3.6,,-5.44,-4.19,
85932,10.1002/solr.202000246,10.1002/solr.202000246,PTB7-TH,IEICO-4F,PTB7-Th,IEICO-4F,CCCCC(CC)COC(=O)c1sc2csc(-c3cc4c(-c5ccc(CC(CC)CCCC)s5)c5sccc5c(-c5ccc(CC(CC)CCCC)s5)c4s3)c2c1F,CCCCCCc1ccc(C2(c3ccc(CCCCCC)cc3)c3cc4c(cc3-c3sc(-c5sc(/C=C6\C(=O)c7cc(F)c(F)cc7C6=C(C#N)C#N)cc5OCC(CC)CCCC)cc32)C(c2ccc(CCCCCC)cc2)(c2ccc(CCCCCC)cc2)c2cc(-c3scc(/C=C5/C(=O)c6cc(F)c(F)cc6C5=C(C#N)C#N)c3OCC(CC)CCCC)sc2-4)cc1,0.69,20.5,54.48,7.79,7.7061959999999985,1.0757894736842304,7.79,,,chloronaphthalene (CN),CN,9 vol%,Ag grid/PH1000 (PEDOT:PSS)/active layer/ZnO/Ag,,ZnO,ZnO,PH1000 (PEDOT:PSS),PH1000,,chloroform (CF),chloroform,,-5.21,-3.6,,-5.44,-4.19,
85933,10.1002/solr.202000246,10.1002/solr.202000246,PTB7-TH,IEICO-4F,PTB7-Th,IEICO-4F,CCCCC(CC)COC(=O)c1sc2csc(-c3cc4c(-c5ccc(CC(CC)CCCC)s5)c5sccc5c(-c5ccc(CC(CC)CCCC)s5)c4s3)c2c1F,CCCCCCc1ccc(C2(c3ccc(CCCCCC)cc3)c3cc4c(cc3-c3sc(-c5sc(/C=C6\C(=O)c7cc(F)c(F)cc7C6=C(C#N)C#N)cc5OCC(CC)CCCC)cc32)C(c2ccc(CCCCCC)cc2)(c2ccc(CCCCCC)cc2)c2cc(-c3scc(/C=C5/C(=O)c6cc(F)c(F)cc6C5=C(C#N)C#N)c3OCC(CC)CCCC)sc2-4)cc1,0.69,19.99,55.74,7.74,7.688273939999999,0.668295348837221,7.74,,,chloronaphthalene (CN),CN,12 vol%,Ag grid/PH1000 (PEDOT:PSS)/active layer/ZnO/Ag,,ZnO,ZnO,PH1000 (PEDOT:PSS),PH1000,,chloroform (CF),chloroform,,-5.21,-3.6,,-5.44,-4.19,
85935,10.1002/solr.202000246,10.1002/solr.202000246,PTB7-TH,IEICO-4F,PTB7-Th,IEICO-4F,CCCCC(CC)COC(=O)c1sc2csc(-c3cc4c(-c5ccc(CC(CC)CCCC)s5)c5sccc5c(-c5ccc(CC(CC)CCCC)s5)c4s3)c2c1F,CCCCCCc1ccc(C2(c3ccc(CCCCCC)cc3)c3cc4c(cc3-c3sc(-c5sc(/C=C6\C(=O)c7cc(F)c(F)cc7C6=C(C#N)C#N)cc5OCC(CC)CCCC)cc32)C(c2ccc(CCCCCC)cc2)(c2ccc(CCCCCC)cc2)c2cc(-c3scc(/C=C5/C(=O)c6cc(F)c(F)cc6C5=C(C#N)C#N)c3OCC(CC)CCCC)sc2-4)cc1,0.71,27.3,65.7,12.8,12.734631,0.5106953125000036,12.8,,,chloronaphthalene (CN),CN,,ITO/PEDOT:PSS (Al4083)/active layer/PFN-Br/Al,conventional,PFN-Br,PFN-Br,PEDOT:PSS (Al4083),PEDOT:PSS,,chloroform (CF),chloroform,,-5.21,-3.6,,-5.44,-4.19,
