Repository: JiYiqaq/PCE-KA-GNN

# Data directory

- `raw/Active_Database.csv` is the immutable source dataset bundled under CC BY 4.0. Do not overwrite it with processed data.
- `processed/` is created and populated by the training pipeline. Generated `.pt` and `.pth` caches are intentionally ignored by Git because they can exceed GitHub's normal single-file limit.

See `../DATA_LICENSE.md` for provenance, license and checksum information.

File: data/raw/Active_Database.csv (part 293 of 471)
id,doi,doi_norm,donor,acceptor,donor_canonical,acceptor_canonical,donor_smiles,acceptor_smiles,voc,jsc,ff,pce,pce_recomputed,pce_relative_error_percent,pce_avg,pce_best,d_a_ratio,additive,additive_canonical,additive_ratio,device_structure,device_type,etl,etl_canonical,htl,htl_canonical,active_layer_thickness,solvent,solvent_canonical,annealing_temp,homo_d,lumo_d,eg_d,homo_a,lumo_a,eg_a
85936,10.1002/solr.202000246,10.1002/solr.202000246,PTB7-TH,IEICO-4F,PTB7-Th,IEICO-4F,CCCCC(CC)COC(=O)c1sc2csc(-c3cc4c(-c5ccc(CC(CC)CCCC)s5)c5sccc5c(-c5ccc(CC(CC)CCCC)s5)c4s3)c2c1F,CCCCCCc1ccc(C2(c3ccc(CCCCCC)cc3)c3cc4c(cc3-c3sc(-c5sc(/C=C6\C(=O)c7cc(F)c(F)cc7C6=C(C#N)C#N)cc5OCC(CC)CCCC)cc32)C(c2ccc(CCCCCC)cc2)(c2ccc(CCCCCC)cc2)c2cc(-c3scc(/C=C5/C(=O)c6cc(F)c(F)cc6C5=C(C#N)C#N)c3OCC(CC)CCCC)sc2-4)cc1,0.69,21.49,60.96,9.29,9.03920976,2.699572012917122,,9.29,,chloronaphthalene (CN),CN,9 vol% CN,Ag grid/PH1000 (PEDOT:PSS)/active layer/ZnO/Ag,,ZnO,ZnO,PH1000 (PEDOT:PSS),PH1000,,chloroform (CF),chloroform,,-5.21,-3.6,,-5.44,-4.19,
85937,10.1002/solr.202000246,10.1002/solr.202000246,PTB7-TH,IEICO-4F,PTB7-Th,IEICO-4F,CCCCC(CC)COC(=O)c1sc2csc(-c3cc4c(-c5ccc(CC(CC)CCCC)s5)c5sccc5c(-c5ccc(CC(CC)CCCC)s5)c4s3)c2c1F,CCCCCCc1ccc(C2(c3ccc(CCCCCC)cc3)c3cc4c(cc3-c3sc(-c5sc(/C=C6\C(=O)c7cc(F)c(F)cc7C6=C(C#N)C#N)cc5OCC(CC)CCCC)cc32)C(c2ccc(CCCCCC)cc2)(c2ccc(CCCCCC)cc2)c2cc(-c3scc(/C=C5/C(=O)c6cc(F)c(F)cc6C5=C(C#N)C#N)c3OCC(CC)CCCC)sc2-4)cc1,0.69,20.84,61.23,8.88,8.804629079999998,0.8487716216216529,8.88,,1:1.3:0.2 (PTB7-TH:IEICO-4F:PC71BM),chloronaphthalene (CN),CN,9 vol% CN,Ag grid/PH1000 (PEDOT:PSS)/active layer/ZnO/Ag,,ZnO,ZnO,PH1000 (PEDOT:PSS),PH1000,,chloroform (CF),chloroform,,-5.21,-3.6,,-5.44,-4.19,
85938,10.1002/solr.202000246,10.1002/solr.202000246,PTB7-TH,IEICO-4F,PTB7-Th,IEICO-4F,CCCCC(CC)COC(=O)c1sc2csc(-c3cc4c(-c5ccc(CC(CC)CCCC)s5)c5sccc5c(-c5ccc(CC(CC)CCCC)s5)c4s3)c2c1F,CCCCCCc1ccc(C2(c3ccc(CCCCCC)cc3)c3cc4c(cc3-c3sc(-c5sc(/C=C6\C(=O)c7cc(F)c(F)cc7C6=C(C#N)C#N)cc5OCC(CC)CCCC)cc32)C(c2ccc(CCCCCC)cc2)(c2ccc(CCCCCC)cc2)c2cc(-c3scc(/C=C5/C(=O)c6cc(F)c(F)cc6C5=C(C#N)C#N)c3OCC(CC)CCCC)sc2-4)cc1,0.7,21.35,59.84,8.99,8.943088,0.5218242491657479,8.99,,1:1.1:0.2:0.2 (PTB7-TH:IEICO-4F:PC71BM:PC61BM),chloronaphthalene (CN),CN,9 vol% CN,Ag grid/PH1000 (PEDOT:PSS)/active layer/ZnO/Ag,,ZnO,ZnO,PH1000 (PEDOT:PSS),PH1000,,chloroform (CF),chloroform,,-5.21,-3.6,,-5.44,-4.19,
85957,10.1002/solr.202000523,10.1002/solr.202000523,PM6,Y6,PM6,Y6,COC(=O)C(C)(C)c1cc(C)cc(-c2sc3c4sc5cc(/C=C6/C(=O)c7cc(F)cc(c7)C(=O)/C6=C\c6cc(C(C)(C)C(=O)OC)c(-c7cc(C)cc(C(C)(C)C(=O)OC)c7)s6)sc5c4c(C(C)(C)C(=O)OC)ccc2-3)c1,CCCCCCCCCCCc1c(/C=C2\C(=O)c3cc(F)c(F)cc3C2=C(C#N)C#N)sc2c1sc1c3c4nsnc4c4c5sc6c(CCCCCCCCCCC)c(/C=C7\C(=O)c8cc(F)c(F)cc8C7=C(C#N)C#N)sc6c5n(CC(CC)CCCC)c4c3n(CC(CC)CCCC)c21,0.83,25.32,72.48,15.48,15.232106880000002,1.6013767441860385,15.32,15.48,,,,,ITO/PEDOT:PSS/PM6:Y6/PFN-Br/Ag,nonfullerene polymer solar cell,PFN-Br,PFN-Br,PEDOT:PSS,,,,,,-5.56,-3.65,,-5.65,-4.09,
85958,10.1002/solr.202000523,10.1002/solr.202000523,PM6,Y6,PM6,Y6,COC(=O)C(C)(C)c1cc(C)cc(-c2sc3c4sc5cc(/C=C6/C(=O)c7cc(F)cc(c7)C(=O)/C6=C\c6cc(C(C)(C)C(=O)OC)c(-c7cc(C)cc(C(C)(C)C(=O)OC)c7)s6)sc5c4c(C(C)(C)C(=O)OC)ccc2-3)c1,CCCCCCCCCCCc1c(/C=C2\C(=O)c3cc(F)c(F)cc3C2=C(C#N)C#N)sc2c1sc1c3c4nsnc4c4c5sc6c(CCCCCCCCCCC)c(/C=C7\C(=O)c8cc(F)c(F)cc8C7=C(C#N)C#N)sc6c5n(CC(CC)CCCC)c4c3n(CC(CC)CCCC)c21,0.83,26.12,73.49,16.2,15.93233804,1.6522343209876535,15.92,16.2,,,,,ITO/PEDOT:PSS/PM6:Y6/PFBP-Br/Ag,nonfullerene polymer solar cell,PFBP-Br,PFBP-Br,PEDOT:PSS,,5.0,,,,-5.56,-3.65,,-5.65,-4.09,
85959,10.1002/solr.202000523,10.1002/solr.202000523,PM6,Y6,PM6,Y6,COC(=O)C(C)(C)c1cc(C)cc(-c2sc3c4sc5cc(/C=C6/C(=O)c7cc(F)cc(c7)C(=O)/C6=C\c6cc(C(C)(C)C(=O)OC)c(-c7cc(C)cc(C(C)(C)C(=O)OC)c7)s6)sc5c4c(C(C)(C)C(=O)OC)ccc2-3)c1,CCCCCCCCCCCc1c(/C=C2\C(=O)c3cc(F)c(F)cc3C2=C(C#N)C#N)sc2c1sc1c3c4nsnc4c4c5sc6c(CCCCCCCCCCC)c(/C=C7\C(=O)c8cc(F)c(F)cc8C7=C(C#N)C#N)sc6c5n(CC(CC)CCCC)c4c3n(CC(CC)CCCC)c21,0.84,25.0,70.9,15.22,14.889,2.17477003942181,14.89,15.22,,,,,ITO/PEDOT:PSS/PM6:Y6/PFBP-I/Ag,nonfullerene polymer solar cell,PFBP-I,PFBP-I,PEDOT:PSS,,,,,,-5.56,-3.65,,-5.65,-4.09,
85960,10.1002/solr.202000523,10.1002/solr.202000523,PM6,Y6,PM6,Y6,COC(=O)C(C)(C)c1cc(C)cc(-c2sc3c4sc5cc(/C=C6/C(=O)c7cc(F)cc(c7)C(=O)/C6=C\c6cc(C(C)(C)C(=O)OC)c(-c7cc(C)cc(C(C)(C)C(=O)OC)c7)s6)sc5c4c(C(C)(C)C(=O)OC)ccc2-3)c1,CCCCCCCCCCCc1c(/C=C2\C(=O)c3cc(F)c(F)cc3C2=C(C#N)C#N)sc2c1sc1c3c4nsnc4c4c5sc6c(CCCCCCCCCCC)c(/C=C7\C(=O)c8cc(F)c(F)cc8C7=C(C#N)C#N)sc6c5n(CC(CC)CCCC)c4c3n(CC(CC)CCCC)c21,0.68,25.42,59.78,10.53,10.33333168,1.8676953466286683,10.36,10.53,,,,,ITO/PEDOT:PSS/PM6:Y6/PFBP-BArF4/Ag,NF-PSC,PFBP-BArF4,PFBP-BArF4,PEDOT:PSS,,,,,,-5.56,-3.65,,-5.65,-4.09,
85962,10.1002/solr.202000523,10.1002/solr.202000523,PM6,Y6,PM6,Y6,COC(=O)C(C)(C)c1cc(C)cc(-c2sc3c4sc5cc(/C=C6/C(=O)c7cc(F)cc(c7)C(=O)/C6=C\c6cc(C(C)(C)C(=O)OC)c(-c7cc(C)cc(C(C)(C)C(=O)OC)c7)s6)sc5c4c(C(C)(C)C(=O)OC)ccc2-3)c1,CCCCCCCCCCCc1c(/C=C2\C(=O)c3cc(F)c(F)cc3C2=C(C#N)C#N)sc2c1sc1c3c4nsnc4c4c5sc6c(CCCCCCCCCCC)c(/C=C7\C(=O)c8cc(F)c(F)cc8C7=C(C#N)C#N)sc6c5n(CC(CC)CCCC)c4c3n(CC(CC)CCCC)c21,0.34,18.11,17.48,0.99,1.07631352,8.718537373737377,1.07,0.99,,,,,ITO/PEDOT:PSS/PM6:Y6/PFN-Br/Ag,NF-PSC,PFN-Br,PFN-Br,PEDOT:PSS,,20.0,,,,-5.56,-3.65,,-5.65,-4.09,
85963,10.1002/solr.202000523,10.1002/solr.202000523,PM6,Y6,PM6,Y6,COC(=O)C(C)(C)c1cc(C)cc(-c2sc3c4sc5cc(/C=C6/C(=O)c7cc(F)cc(c7)C(=O)/C6=C\c6cc(C(C)(C)C(=O)OC)c(-c7cc(C)cc(C(C)(C)C(=O)OC)c7)s6)sc5c4c(C(C)(C)C(=O)OC)ccc2-3)c1,CCCCCCCCCCCc1c(/C=C2\C(=O)c3cc(F)c(F)cc3C2=C(C#N)C#N)sc2c1sc1c3c4nsnc4c4c5sc6c(CCCCCCCCCCC)c(/C=C7\C(=O)c8cc(F)c(F)cc8C7=C(C#N)C#N)sc6c5n(CC(CC)CCCC)c4c3n(CC(CC)CCCC)c21,0.23,10.84,15.08,0.41,0.37597456,8.29888780487804,0.38,0.41,,,,,ITO/PEDOT:PSS/PM6:Y6/PFN-Br/Ag,NF-PSC,PFN-Br,PFN-Br,PEDOT:PSS,,30.0,,,,-5.56,-3.65,,-5.65,-4.09,
85965,10.1002/solr.202000523,10.1002/solr.202000523,PM6,Y6,PM6,Y6,COC(=O)C(C)(C)c1cc(C)cc(-c2sc3c4sc5cc(/C=C6/C(=O)c7cc(F)cc(c7)C(=O)/C6=C\c6cc(C(C)(C)C(=O)OC)c(-c7cc(C)cc(C(C)(C)C(=O)OC)c7)s6)sc5c4c(C(C)(C)C(=O)OC)ccc2-3)c1,CCCCCCCCCCCc1c(/C=C2\C(=O)c3cc(F)c(F)cc3C2=C(C#N)C#N)sc2c1sc1c3c4nsnc4c4c5sc6c(CCCCCCCCCCC)c(/C=C7\C(=O)c8cc(F)c(F)cc8C7=C(C#N)C#N)sc6c5n(CC(CC)CCCC)c4c3n(CC(CC)CCCC)c21,0.82,25.21,65.77,13.93,13.59610594,2.3969422828427884,13.61,13.93,,,,,ITO/PEDOT:PSS/PM6:Y6/PFBP-Br/Ag,NF-PSC,PFBP-Br,PFBP-Br,PEDOT:PSS,,30.0,,,,-5.56,-3.65,,-5.65,-4.09,
85966,10.1002/solr.202000523,10.1002/solr.202000523,PM6,Y6,PM6,Y6,COC(=O)C(C)(C)c1cc(C)cc(-c2sc3c4sc5cc(/C=C6/C(=O)c7cc(F)cc(c7)C(=O)/C6=C\c6cc(C(C)(C)C(=O)OC)c(-c7cc(C)cc(C(C)(C)C(=O)OC)c7)s6)sc5c4c(C(C)(C)C(=O)OC)ccc2-3)c1,CCCCCCCCCCCc1c(/C=C2\C(=O)c3cc(F)c(F)cc3C2=C(C#N)C#N)sc2c1sc1c3c4nsnc4c4c5sc6c(CCCCCCCCCCC)c(/C=C7\C(=O)c8cc(F)c(F)cc8C7=C(C#N)C#N)sc6c5n(CC(CC)CCCC)c4c3n(CC(CC)CCCC)c21,0.81,23.0,60.94,11.91,11.353122,4.675717884130977,11.33,11.91,,,,,ITO/PEDOT:PSS/PM6:Y6/PFBP-Br/Ag,NF-PSC,PFBP-Br,PFBP-Br,PEDOT:PSS,,45.0,,,,-5.56,-3.65,,-5.65,-4.09,
85967,10.1002/solr.202000523,10.1002/solr.202000523,PM6,Y6,PM6,Y6,COC(=O)C(C)(C)c1cc(C)cc(-c2sc3c4sc5cc(/C=C6/C(=O)c7cc(F)cc(c7)C(=O)/C6=C\c6cc(C(C)(C)C(=O)OC)c(-c7cc(C)cc(C(C)(C)C(=O)OC)c7)s6)sc5c4c(C(C)(C)C(=O)OC)ccc2-3)c1,CCCCCCCCCCCc1c(/C=C2\C(=O)c3cc(F)c(F)cc3C2=C(C#N)C#N)sc2c1sc1c3c4nsnc4c4c5sc6c(CCCCCCCCCCC)c(/C=C7\C(=O)c8cc(F)c(F)cc8C7=C(C#N)C#N)sc6c5n(CC(CC)CCCC)c4c3n(CC(CC)CCCC)c21,0.81,19.77,66.65,11.11,10.673131050000002,3.932213771377114,10.66,11.11,,,,,ITO/PEDOT:PSS/PM6:Y6/PFBP-Br/Ag,NF-PSC,PFBP-Br,PFBP-Br,PEDOT:PSS,,60.0,,,,-5.56,-3.65,,-5.65,-4.09,
85969,10.1002/solr.202000523,10.1002/solr.202000523,PM6,Y6,PM6,Y6,COC(=O)C(C)(C)c1cc(C)cc(-c2sc3c4sc5cc(/C=C6/C(=O)c7cc(F)cc(c7)C(=O)/C6=C\c6cc(C(C)(C)C(=O)OC)c(-c7cc(C)cc(C(C)(C)C(=O)OC)c7)s6)sc5c4c(C(C)(C)C(=O)OC)ccc2-3)c1,CCCCCCCCCCCc1c(/C=C2\C(=O)c3cc(F)c(F)cc3C2=C(C#N)C#N)sc2c1sc1c3c4nsnc4c4c5sc6c(CCCCCCCCCCC)c(/C=C7\C(=O)c8cc(F)c(F)cc8C7=C(C#N)C#N)sc6c5n(CC(CC)CCCC)c4c3n(CC(CC)CCCC)c21,0.82,25.24,65.73,14.33,13.604006639999998,5.066248150732744,13.67,14.33,,,,,ITO/PEDOT:PSS/PM6:Y6/PFBP-I/Ag,NF-PSC,PFBP-I,PFBP-I,PEDOT:PSS,,30.0,,,,-5.56,-3.65,,-5.65,-4.09,
85970,10.1002/solr.202000523,10.1002/solr.202000523,PM6,Y6,PM6,Y6,COC(=O)C(C)(C)c1cc(C)cc(-c2sc3c4sc5cc(/C=C6/C(=O)c7cc(F)cc(c7)C(=O)/C6=C\c6cc(C(C)(C)C(=O)OC)c(-c7cc(C)cc(C(C)(C)C(=O)OC)c7)s6)sc5c4c(C(C)(C)C(=O)OC)ccc2-3)c1,CCCCCCCCCCCc1c(/C=C2\C(=O)c3cc(F)c(F)cc3C2=C(C#N)C#N)sc2c1sc1c3c4nsnc4c4c5sc6c(CCCCCCCCCCC)c(/C=C7\C(=O)c8cc(F)c(F)cc8C7=C(C#N)C#N)sc6c5n(CC(CC)CCCC)c4c3n(CC(CC)CCCC)c21,0.83,23.65,60.19,12.05,11.814996049999998,1.95024024896268,11.75,12.05,,,,,ITO/PEDOT:PSS/PM6:Y6/PFBP-I/Ag,nonfullerene polymer solar cell,PFBP-I,PFBP-I,PEDOT:PSS,,45.0,,,,-5.56,-3.65,,-5.65,-4.09,
85971,10.1002/solr.202000523,10.1002/solr.202000523,PM6,Y6,PM6,Y6,COC(=O)C(C)(C)c1cc(C)cc(-c2sc3c4sc5cc(/C=C6/C(=O)c7cc(F)cc(c7)C(=O)/C6=C\c6cc(C(C)(C)C(=O)OC)c(-c7cc(C)cc(C(C)(C)C(=O)OC)c7)s6)sc5c4c(C(C)(C)C(=O)OC)ccc2-3)c1,CCCCCCCCCCCc1c(/C=C2\C(=O)c3cc(F)c(F)cc3C2=C(C#N)C#N)sc2c1sc1c3c4nsnc4c4c5sc6c(CCCCCCCCCCC)c(/C=C7\C(=O)c8cc(F)c(F)cc8C7=C(C#N)C#N)sc6c5n(CC(CC)CCCC)c4c3n(CC(CC)CCCC)c21,0.83,23.53,54.79,11.0,10.70043221,2.72334354545454,10.64,11.0,,,,,ITO/PEDOT:PSS/PM6:Y6/PFBP-I/Ag,NF-PSC,PFBP-I,PFBP-I,PEDOT:PSS,,60.0,,,,-5.56,-3.65,,-5.65,-4.09,
85972,10.1002/solr.202000564,10.1002/solr.202000564,ClAlPc,C60,ClAlPc,C60,c1ccc2c(c1)C1=NC/2=N\c2[nH]c(c3ccccc23)NC2N=C(/N=c3\[nH]/c(c4ccccc34)=N\1)c1ccccc12,c12c3c4c5c1c1c6c7c2c2c8c3c3c9c4c4c%10c5c5c1c1c6c6c%11c7c2c2c7c8c3c3c8c9c4c4c9c%10c5c5c1c1c6c6c%11c2c2c7c3c3c8c4c4c9c5c1c1c6c2c3c41,0.64,1.56,58.39,0.58,0.58296576,0.5113379310344895,0.58,,1:2,,,,ITO/MoO3/ClAlPc:C60/BCP/Cu:Ag/WO3,opaque organic photovoltaic,BCP,BCP,MoO3,MoO3,10.0,,,,,,,,,
85973,10.1002/solr.202000564,10.1002/solr.202000564,ClAlPc,C60,ClAlPc,C60,c1ccc2c(c1)C1=NC/2=N\c2[nH]c(c3ccccc23)NC2N=C(/N=c3\[nH]/c(c4ccccc34)=N\1)c1ccccc12,c12c3c4c5c1c1c6c7c2c2c8c3c3c9c4c4c%10c5c5c1c1c6c6c%11c7c2c2c7c8c3c3c8c9c4c4c9c%10c5c5c1c1c6c6c%11c2c2c7c3c3c8c4c4c9c5c1c1c6c2c3c41,0.78,3.37,51.0,1.33,1.340586,0.795939849624059,1.33,,1:2,,,,ITO/MoO3/ClAlPc:C60/BCP/Cu:Ag/WO3,,BCP,BCP,MoO3,MoO3,20.0,,,,,,,,,
85974,10.1002/solr.202000564,10.1002/solr.202000564,ClAlPc,C60,ClAlPc,C60,c1ccc2c(c1)C1=NC/2=N\c2[nH]c(c3ccccc23)NC2N=C(/N=c3\[nH]/c(c4ccccc34)=N\1)c1ccccc12,c12c3c4c5c1c1c6c7c2c2c8c3c3c9c4c4c%10c5c5c1c1c6c6c%11c7c2c2c7c8c3c3c8c9c4c4c9c%10c5c5c1c1c6c6c%11c2c2c7c3c3c8c4c4c9c5c1c1c6c2c3c41,0.81,5.05,46.26,1.9,1.8922653000000005,0.4070894736841921,1.9,,1:2,,,,ITO/MoO3/ClAlPc:C60/BCP/Cu:Ag/WO3,,BCP,BCP,MoO3,MoO3,30.0,,,,,,,,,
85975,10.1002/solr.202000564,10.1002/solr.202000564,ClAlPc,C60,ClAlPc,C60,c1ccc2c(c1)C1=NC/2=N\c2[nH]c(c3ccccc23)NC2N=C(/N=c3\[nH]/c(c4ccccc34)=N\1)c1ccccc12,c12c3c4c5c1c1c6c7c2c2c8c3c3c9c4c4c%10c5c5c1c1c6c6c%11c7c2c2c7c8c3c3c8c9c4c4c9c%10c5c5c1c1c6c6c%11c2c2c7c3c3c8c4c4c9c5c1c1c6c2c3c41,0.83,6.45,43.33,2.31,2.31967155,0.4186818181818074,2.31,,1:2,,,,ITO/MoO3/ClAlPc:C60/BCP/Cu:Ag/WO3,,BCP,BCP,MoO3,MoO3,40.0,,,,,,,,,
85976,10.1002/solr.202000564,10.1002/solr.202000564,ClAlPc,C60,ClAlPc,C60,c1ccc2c(c1)C1=NC/2=N\c2[nH]c(c3ccccc23)NC2N=C(/N=c3\[nH]/c(c4ccccc34)=N\1)c1ccccc12,c12c3c4c5c1c1c6c7c2c2c8c3c3c9c4c4c%10c5c5c1c1c6c6c%11c7c2c2c7c8c3c3c8c9c4c4c9c%10c5c5c1c1c6c6c%11c2c2c7c3c3c8c4c4c9c5c1c1c6c2c3c41,0.8,3.62,46.03,1.34,1.3330288,0.5202388059701458,1.34,,1:2,,,,ITO/MoO3/ClAlPc:C60/BCP/Cu:Ag/WO3,,BCP,BCP,MoO3,MoO3,30.0,,,,,,,,,
85977,10.1002/solr.202000564,10.1002/solr.202000564,ClAlPc,C60,ClAlPc,C60,c1ccc2c(c1)C1=NC/2=N\c2[nH]c(c3ccccc23)NC2N=C(/N=c3\[nH]/c(c4ccccc34)=N\1)c1ccccc12,c12c3c4c5c1c1c6c7c2c2c8c3c3c9c4c4c%10c5c5c1c1c6c6c%11c7c2c2c7c8c3c3c8c9c4c4c9c%10c5c5c1c1c6c6c%11c2c2c7c3c3c8c4c4c9c5c1c1c6c2c3c41,0.78,1.87,47.39,1.35,0.6912305400000001,48.797737777777776,1.35,,1:2,,,,ITO/MoO3/ClAlPc:C60/BCP/Cu:Ag/WO3,,BCP,BCP,MoO3,MoO3,30.0,,,,,,,,,
85986,10.1002/solr.202000575,10.1002/solr.202000575,PM6,Y6,PM6,Y6,COC(=O)C(C)(C)c1cc(C)cc(-c2sc3c4sc5cc(/C=C6/C(=O)c7cc(F)cc(c7)C(=O)/C6=C\c6cc(C(C)(C)C(=O)OC)c(-c7cc(C)cc(C(C)(C)C(=O)OC)c7)s6)sc5c4c(C(C)(C)C(=O)OC)ccc2-3)c1,CCCCCCCCCCCc1c(/C=C2\C(=O)c3cc(F)c(F)cc3C2=C(C#N)C#N)sc2c1sc1c3c4nsnc4c4c5sc6c(CCCCCCCCCCC)c(/C=C7\C(=O)c8cc(F)c(F)cc8C7=C(C#N)C#N)sc6c5n(CC(CC)CCCC)c4c3n(CC(CC)CCCC)c21,0.308,24.9,28.8,2.21,2.2087296,0.0574841628959328,,,,,,,inverted,inverted,,,MoO3,MoO3,,,,,-5.56,-3.65,,-5.65,-4.09,
85987,10.1002/solr.202000575,10.1002/solr.202000575,PM6,Y6,PM6,Y6,COC(=O)C(C)(C)c1cc(C)cc(-c2sc3c4sc5cc(/C=C6/C(=O)c7cc(F)cc(c7)C(=O)/C6=C\c6cc(C(C)(C)C(=O)OC)c(-c7cc(C)cc(C(C)(C)C(=O)OC)c7)s6)sc5c4c(C(C)(C)C(=O)OC)ccc2-3)c1,CCCCCCCCCCCc1c(/C=C2\C(=O)c3cc(F)c(F)cc3C2=C(C#N)C#N)sc2c1sc1c3c4nsnc4c4c5sc6c(CCCCCCCCCCC)c(/C=C7\C(=O)c8cc(F)c(F)cc8C7=C(C#N)C#N)sc6c5n(CC(CC)CCCC)c4c3n(CC(CC)CCCC)c21,0.818,26.79,58.9,12.9,12.907475579999998,0.0579502325581217,,,,,,,inverted,inverted,PVP (self-assembled by immersion),PVP,MoO3,MoO3,,,,,-5.56,-3.65,,-5.65,-4.09,
85988,10.1002/solr.202000575,10.1002/solr.202000575,PM6,Y6,PM6,Y6,COC(=O)C(C)(C)c1cc(C)cc(-c2sc3c4sc5cc(/C=C6/C(=O)c7cc(F)cc(c7)C(=O)/C6=C\c6cc(C(C)(C)C(=O)OC)c(-c7cc(C)cc(C(C)(C)C(=O)OC)c7)s6)sc5c4c(C(C)(C)C(=O)OC)ccc2-3)c1,CCCCCCCCCCCc1c(/C=C2\C(=O)c3cc(F)c(F)cc3C2=C(C#N)C#N)sc2c1sc1c3c4nsnc4c4c5sc6c(CCCCCCCCCCC)c(/C=C7\C(=O)c8cc(F)c(F)cc8C7=C(C#N)C#N)sc6c5n(CC(CC)CCCC)c4c3n(CC(CC)CCCC)c21,0.816,25.47,55.3,11.5,11.49328656,0.0583777391304383,,,,,,,inverted,inverted,PVP (spin-coated),PVP,MoO3,MoO3,,,,,-5.56,-3.65,,-5.65,-4.09,
85989,10.1002/solr.202000575,10.1002/solr.202000575,PM6,Y6,PM6,Y6,COC(=O)C(C)(C)c1cc(C)cc(-c2sc3c4sc5cc(/C=C6/C(=O)c7cc(F)cc(c7)C(=O)/C6=C\c6cc(C(C)(C)C(=O)OC)c(-c7cc(C)cc(C(C)(C)C(=O)OC)c7)s6)sc5c4c(C(C)(C)C(=O)OC)ccc2-3)c1,CCCCCCCCCCCc1c(/C=C2\C(=O)c3cc(F)c(F)cc3C2=C(C#N)C#N)sc2c1sc1c3c4nsnc4c4c5sc6c(CCCCCCCCCCC)c(/C=C7\C(=O)c8cc(F)c(F)cc8C7=C(C#N)C#N)sc6c5n(CC(CC)CCCC)c4c3n(CC(CC)CCCC)c21,0.82,26.0,57.3,12.22,12.21636,0.0297872340425593,,,,,,,inverted,inverted,ZnO,ZnO,MoO3,MoO3,,,,,-5.56,-3.65,,-5.65,-4.09,
85990,10.1002/solr.202000575,10.1002/solr.202000575,PBDB-T,N2200,PBDB-T,N2200,CCCCC(CC)Cc1ccc(-c2c3cc(-c4ccc(-c5sc(-c6cccs6)c6c5C(=O)c5c(CC(CC)CCCC)sc(CC(CC)CCCC)c5C6=O)s4)sc3c(-c3ccc(CC(CC)CCCC)s3)c3ccsc23)s1,CCCCCCCCCCC(CCCCCCCC)CN1C(=O)c2ccc3c4c(c(-c5ccc(-c6cccs6)s5)cc(c24)C1=O)C(=O)N(CC(CCCCCCCC)CCCCCCCCCC)C3=O,0.817,11.22,56.2,5.15,5.15170788,0.0331627184465953,,,,,,,,OSC,ZnO,ZnO,,,,,,,-5.33,-3.48,,-5.71,-4.02,
85991,10.1002/solr.202000575,10.1002/solr.202000575,PBDB-T,N2200,PBDB-T,N2200,CCCCC(CC)Cc1ccc(-c2c3cc(-c4ccc(-c5sc(-c6cccs6)c6c5C(=O)c5c(CC(CC)CCCC)sc(CC(CC)CCCC)c5C6=O)s4)sc3c(-c3ccc(CC(CC)CCCC)s3)c3ccsc23)s1,CCCCCCCCCCC(CCCCCCCC)CN1C(=O)c2ccc3c4c(c(-c5ccc(-c6cccs6)s5)cc(c24)C1=O)C(=O)N(CC(CCCCCCCC)CCCCCCCCCC)C3=O,0.817,10.5,60.9,5.22,5.2243065,0.082500000000004,,,,,,,,OSC,PVP (SAM),PVP,,,,,,,-5.33,-3.48,,-5.71,-4.02,
85992,10.1002/solr.202000575,10.1002/solr.202000575,PBDB-T,ITIC,PBDB-T,ITIC,CCCCC(CC)Cc1ccc(-c2c3cc(-c4ccc(-c5sc(-c6cccs6)c6c5C(=O)c5c(CC(CC)CCCC)sc(CC(CC)CCCC)c5C6=O)s4)sc3c(-c3ccc(CC(CC)CCCC)s3)c3ccsc23)s1,CCCCCCc1ccc(C2(c3ccc(CCCCCC)cc3)c3cc4c(cc3-c3sc5cc(C=C6C(=O)c7ccccc7C6=C(C#N)C#N)sc5c32)C(c2ccc(CCCCCC)cc2)(c2ccc(CCCCCC)cc2)c2c-4sc3cc(C=C4C(=O)c5ccccc5C4=C(C#N)C#N)sc23)cc1,0.878,17.52,55.1,8.48,8.47579056,0.0496396226415134,,,,,,,,OSC,ZnO,ZnO,,,,,,,-5.33,-3.48,,-5.576,-3.916,
85993,10.1002/solr.202000575,10.1002/solr.202000575,PBDB-T,ITIC,PBDB-T,ITIC,CCCCC(CC)Cc1ccc(-c2c3cc(-c4ccc(-c5sc(-c6cccs6)c6c5C(=O)c5c(CC(CC)CCCC)sc(CC(CC)CCCC)c5C6=O)s4)sc3c(-c3ccc(CC(CC)CCCC)s3)c3ccsc23)s1,CCCCCCc1ccc(C2(c3ccc(CCCCCC)cc3)c3cc4c(cc3-c3sc5cc(C=C6C(=O)c7ccccc7C6=C(C#N)C#N)sc5c32)C(c2ccc(CCCCCC)cc2)(c2ccc(CCCCCC)cc2)c2c-4sc3cc(C=C4C(=O)c5ccccc5C4=C(C#N)C#N)sc23)cc1,0.877,17.42,53.1,8.11,8.112267540000001,0.0279598027127231,,,,,,,,OSC,PVP (SAM),PVP,,,,,,,-5.33,-3.48,,-5.576,-3.916,
86007,10.1002/solr.202000749,10.1002/solr.202000749,PV2000,PC71BM,PV2000,PC71BM,,COC(=O)CCCC1(c2ccccc2)C23c4c5ccc6c7cc8c9c%10c(cc%11cc%12c%13c%14c(cc%15c%16ccc-5c2c%16c2c5c%16c%17c(c(c46)c7c9c%17c4c%10c%11c%13c4c%16c%14c%152)C513)C%12)C8,0.8,15.9,75.0,9.54,9.54,0.0,9.45,9.54,,,,,glass/ITO/ZnO/BHJ layer/MoO3/Ag,inverted,ZnO,ZnO,MoO3,MoO3,170.0,o-xylene,,,,,,-5.9,-3.9,
86011,10.1002/solr.202000749,10.1002/solr.202000749,P3HT,PCBM,P3HT,PCBM,CCCCCCc1ccsc1,CCCCC(=O)OCC1(C2=CC=CC=C2)C3=CC=CC4=CC=CC5=CC=CC6=CC=CC7=CC=CC1=C7C6=C5C4=C3,,,,3.1,,,,,,,,,inverted,inverted,ZnO,ZnO,MoO3,MoO3,,ODCB,o-DCB,,-5.01,-3.12,,-6.1,-3.7,
86012,10.1002/solr.202000749,10.1002/solr.202000749,P3HT,O-IDTBR,P3HT,O-IDTBR,CCCCCCc1ccsc1,CCCCCCCCC1(CCCCCCCC)c2cc3c(cc2-c2sc(-c4ccc(/C=C5\SC(=S)N(CC)C5=O)c5nsnc45)cc21)C(CCCCCCCC)(CCCCCCCC)c1cc(-c2ccc(/C=C4\SC(=S)N(CC)C4=O)c4nsnc24)sc1-3,,,,6.3,,,,,,,,,inverted,inverted,ZnO,ZnO,MoO3,MoO3,,CB,chlorobenzene,,-5.01,-3.12,,-5.52,-3.89,
86013,10.1002/solr.202000749,10.1002/solr.202000749,P3HT,ZY-4Cl,P3HT,ZY-4Cl,CCCCCCc1ccsc1,CCc1c(C=C2C(=O)c3cc(Cl)c(Cl)cc3C2=O)sc2c1sc1c3c4nsnc4c4c5sc6c(CC)c(C=C7C(=O)c8cc(Cl)c(Cl)cc8C7=O)sc6c5n(CC)c4c3n(CC)c21,,,,9.46,,,,,,,,,inverted,inverted,ZnO,ZnO,MoO3,MoO3,,CF,chloroform,,-5.01,-3.12,,,,
86014,10.1002/solr.202000749,10.1002/solr.202000749,PffBT4T-2OD,PCBM,PffBT4T-2OD,PCBM,CCCCCCCCCCC(CCCCCCCC)Cc1csc(-c2c(F)c(F)c(-c3cc(CC(CCCCCCCC)CCCCCCCCCC)c(-c4ccc(-c5cccs5)s4)s3)c3nsnc23)c1,CCCCC(=O)OCC1(C2=CC=CC=C2)C3=CC=CC4=CC=CC5=CC=CC6=CC=CC7=CC=CC1=C7C6=C5C4=C3,,,,10.9,,,,,,,,,inverted,inverted,ZnO,ZnO,MoO3,MoO3,100.0,ODCB + CB,o-DCB:chlorobenzene,,-5.32,-3.7,,-6.1,-3.7,
86015,10.1002/solr.202000749,10.1002/solr.202000749,PffBT4T-2OD,EH-IDTBR,PffBT4T-2OD,EH-IDTBR,CCCCCCCCCCC(CCCCCCCC)Cc1csc(-c2c(F)c(F)c(-c3cc(CC(CCCCCCCC)CCCCCCCCCC)c(-c4ccc(-c5cccs5)s4)s3)c3nsnc23)c1,CCCCC(CC)CC1(CC(CC)CCCC)c2cc3c(cc2-c2sc(-c4ccc(/C=C5\SC(=S)N(CC)C5=O)c5nsnc45)cc21)C(CC(CC)CCCC)(CC(CC)CCCC)c1cc(-c2ccc(/C=C4\SC(=S)N(CC)C4=O)c4nsnc24)sc1-3,,,,9.5,,,,,,,,,inverted,inverted,ZnO,ZnO,MoO3,MoO3,100.0,CB,chlorobenzene,,-5.32,-3.7,,-5.51,-3.88,
86016,10.1002/solr.202000749,10.1002/solr.202000749,PTB7-Th,PCBM,PTB7-Th,PCBM,CCCCC(CC)COC(=O)c1sc2csc(-c3cc4c(-c5ccc(CC(CC)CCCC)s5)c5sccc5c(-c5ccc(CC(CC)CCCC)s5)c4s3)c2c1F,CCCCC(=O)OCC1(C2=CC=CC=C2)C3=CC=CC4=CC=CC5=CC=CC6=CC=CC7=CC=CC1=C7C6=C5C4=C3,,,,8.87,,,,,,,,,inverted,inverted,ZnO,ZnO,MoO3,MoO3,,CB,chlorobenzene,,-5.21,-3.6,,-6.1,-3.7,
86017,10.1002/solr.202000749,10.1002/solr.202000749,PTB7-Th,EH-IDTBR,PTB7-Th,EH-IDTBR,CCCCC(CC)COC(=O)c1sc2csc(-c3cc4c(-c5ccc(CC(CC)CCCC)s5)c5sccc5c(-c5ccc(CC(CC)CCCC)s5)c4s3)c2c1F,CCCCC(CC)CC1(CC(CC)CCCC)c2cc3c(cc2-c2sc(-c4ccc(/C=C5\SC(=S)N(CC)C5=O)c5nsnc45)cc21)C(CC(CC)CCCC)(CC(CC)CCCC)c1cc(-c2ccc(/C=C4\SC(=S)N(CC)C4=O)c4nsnc24)sc1-3,,,,9.17,,,,,,,,,inverted,inverted,ZnO,ZnO,MoO3,MoO3,,o-xylene,o-xylene,,-5.21,-3.6,,-5.51,-3.88,
86018,10.1002/solr.202000749,10.1002/solr.202000749,PBDB-T,PCBM,PBDB-T,PCBM,CCCCC(CC)Cc1ccc(-c2c3cc(-c4ccc(-c5sc(-c6cccs6)c6c5C(=O)c5c(CC(CC)CCCC)sc(CC(CC)CCCC)c5C6=O)s4)sc3c(-c3ccc(CC(CC)CCCC)s3)c3ccsc23)s1,CCCCC(=O)OCC1(C2=CC=CC=C2)C3=CC=CC4=CC=CC5=CC=CC6=CC=CC7=CC=CC1=C7C6=C5C4=C3,,,,7.45,,,,,,,,,inverted,inverted,ZnO,ZnO,MoO3,MoO3,,ODCB,o-DCB,,-5.33,-3.48,,-6.1,-3.7,
86019,10.1002/solr.202000749,10.1002/solr.202000749,PBDB-T,IT-4F,PBDB-T,IT-4F,CCCCC(CC)Cc1ccc(-c2c3cc(-c4ccc(-c5sc(-c6cccs6)c6c5C(=O)c5c(CC(CC)CCCC)sc(CC(CC)CCCC)c5C6=O)s4)sc3c(-c3ccc(CC(CC)CCCC)s3)c3ccsc23)s1,CCCCCCc1ccc(C2(c3ccc(CCCCCC)cc3)c3cc4c(cc3-c3sc5cc(/C=C6\C(=O)c7cc(F)c(F)cc7C6=C(C#N)C#N)sc5c32)C(c2ccc(CCCCCC)cc2)(c2ccc(CCCCCC)cc2)c2c-4sc3cc(/C=C4\C(=O)c5cc(F)c(F)cc5C4=C(C#N)C#N)sc23)cc1,,,,11.2,,,,,,,,,inverted,inverted,ZnO,ZnO,MoO3,MoO3,,CB,chlorobenzene,,-5.33,-3.48,,-5.66,-4.14,
86020,10.1002/solr.202000749,10.1002/solr.202000749,PM6,IT-4F,PM6,IT-4F,COC(=O)C(C)(C)c1cc(C)cc(-c2sc3c4sc5cc(/C=C6/C(=O)c7cc(F)cc(c7)C(=O)/C6=C\c6cc(C(C)(C)C(=O)OC)c(-c7cc(C)cc(C(C)(C)C(=O)OC)c7)s6)sc5c4c(C(C)(C)C(=O)OC)ccc2-3)c1,CCCCCCc1ccc(C2(c3ccc(CCCCCC)cc3)c3cc4c(cc3-c3sc5cc(/C=C6\C(=O)c7cc(F)c(F)cc7C6=C(C#N)C#N)sc5c32)C(c2ccc(CCCCCC)cc2)(c2ccc(CCCCCC)cc2)c2c-4sc3cc(/C=C4\C(=O)c5cc(F)c(F)cc5C4=C(C#N)C#N)sc23)cc1,,,,13.2,,,,,,,,,inverted,inverted,ZnO,ZnO,MoO3,MoO3,,CB,chlorobenzene,,-5.56,-3.65,,-5.66,-4.14,
86021,10.1002/solr.202000749,10.1002/solr.202000749,PM6,Y6,PM6,Y6,COC(=O)C(C)(C)c1cc(C)cc(-c2sc3c4sc5cc(/C=C6/C(=O)c7cc(F)cc(c7)C(=O)/C6=C\c6cc(C(C)(C)C(=O)OC)c(-c7cc(C)cc(C(C)(C)C(=O)OC)c7)s6)sc5c4c(C(C)(C)C(=O)OC)ccc2-3)c1,CCCCCCCCCCCc1c(/C=C2\C(=O)c3cc(F)c(F)cc3C2=C(C#N)C#N)sc2c1sc1c3c4nsnc4c4c5sc6c(CCCCCCCCCCC)c(/C=C7\C(=O)c8cc(F)c(F)cc8C7=C(C#N)C#N)sc6c5n(CC(CC)CCCC)c4c3n(CC(CC)CCCC)c21,,,,15.6,,,,,,,,,inverted,inverted,ZnO,ZnO,MoO3,MoO3,,CF,chloroform,,-5.56,-3.65,,-5.65,-4.09,
86022,10.1002/solr.202000749,10.1002/solr.202000749,PTQ10,Y6,PTQ10,Y6,CCCCCCCCC(CCCCCC)COc1cnc2c(-c3cccs3)c(F)c(F)cc2n1,CCCCCCCCCCCc1c(/C=C2\C(=O)c3cc(F)c(F)cc3C2=C(C#N)C#N)sc2c1sc1c3c4nsnc4c4c5sc6c(CCCCCCCCCCC)c(/C=C7\C(=O)c8cc(F)c(F)cc8C7=C(C#N)C#N)sc6c5n(CC(CC)CCCC)c4c3n(CC(CC)CCCC)c21,,,,16.2,,,,,,,,,inverted,inverted,ZnO,ZnO,MoO3,MoO3,,CF,chloroform,,-5.54,-2.92,,-5.65,-4.09,
86023,10.1002/solr.202000749,10.1002/solr.202000749,D18,Y6,D18,Y6,CCCCCCC(CCCC)Cc1csc(-c2cc3c4nsnc4c4cc(-c5cc(CC(CCCC)CCCCCC)c(-c6cc7c(-c8cc(F)c(CC(CC)CCCC)s8)c8sccc8c(-c8cc(F)c(CC(CC)CCCC)s8)c7s6)s5)sc4c3s2)c1,CCCCCCCCCCCc1c(/C=C2\C(=O)c3cc(F)c(F)cc3C2=C(C#N)C#N)sc2c1sc1c3c4nsnc4c4c5sc6c(CCCCCCCCCCC)c(/C=C7\C(=O)c8cc(F)c(F)cc8C7=C(C#N)C#N)sc6c5n(CC(CC)CCCC)c4c3n(CC(CC)CCCC)c21,,,,18.2,,,,,,,,,inverted,inverted,ZnO,ZnO,MoO3,MoO3,,CF,chloroform,,-5.51,-2.77,,-5.65,-4.09,
86024,10.1002/solr.202000749,10.1002/solr.202000749,PV2000,PCBM,PV2000,PCBM,,CCCCC(=O)OCC1(C2=CC=CC=C2)C3=CC=CC4=CC=CC5=CC=CC6=CC=CC7=CC=CC1=C7C6=C5C4=C3,,,,9.54,,,,,,,,,inverted,inverted,ZnO,ZnO,MoO3,MoO3,100.0,o-xylene,o-xylene,,,,,-6.1,-3.7,
86140,10.1002/solr.202200174,10.1002/solr.202200174,PM6,IT-4F,PM6,IT-4F,COC(=O)C(C)(C)c1cc(C)cc(-c2sc3c4sc5cc(/C=C6/C(=O)c7cc(F)cc(c7)C(=O)/C6=C\c6cc(C(C)(C)C(=O)OC)c(-c7cc(C)cc(C(C)(C)C(=O)OC)c7)s6)sc5c4c(C(C)(C)C(=O)OC)ccc2-3)c1,CCCCCCc1ccc(C2(c3ccc(CCCCCC)cc3)c3cc4c(cc3-c3sc5cc(/C=C6\C(=O)c7cc(F)c(F)cc7C6=C(C#N)C#N)sc5c32)C(c2ccc(CCCCCC)cc2)(c2ccc(CCCCCC)cc2)c2c-4sc3cc(/C=C4\C(=O)c5cc(F)c(F)cc5C4=C(C#N)C#N)sc23)cc1,0.842,21.71,71.88,,13.139534616,,13.13,,,,,,,,Hf(ACB1)4,Hf(ACB1)4,,,,,,,-5.56,-3.65,,-5.66,-4.14,
86141,10.1002/solr.202200174,10.1002/solr.202200174,PM6,Y6,PM6,Y6,COC(=O)C(C)(C)c1cc(C)cc(-c2sc3c4sc5cc(/C=C6/C(=O)c7cc(F)cc(c7)C(=O)/C6=C\c6cc(C(C)(C)C(=O)OC)c(-c7cc(C)cc(C(C)(C)C(=O)OC)c7)s6)sc5c4c(C(C)(C)C(=O)OC)ccc2-3)c1,CCCCCCCCCCCc1c(/C=C2\C(=O)c3cc(F)c(F)cc3C2=C(C#N)C#N)sc2c1sc1c3c4nsnc4c4c5sc6c(CCCCCCCCCCC)c(/C=C7\C(=O)c8cc(F)c(F)cc8C7=C(C#N)C#N)sc6c5n(CC(CC)CCCC)c4c3n(CC(CC)CCCC)c21,0.841,26.05,74.08,,16.22948344,,16.23,,,,,,ITO/Hf(ACB1)4/active layer/MoO3/Ag,,Hf(ACB1)4,Hf(ACB1)4,MoO3,,,,,,-5.56,-3.65,,-5.65,-4.09,
86142,10.1002/solr.202200174,10.1002/solr.202200174,PM6,BTP-eC9,PM6,BTP-eC9,COC(=O)C(C)(C)c1cc(C)cc(-c2sc3c4sc5cc(/C=C6/C(=O)c7cc(F)cc(c7)C(=O)/C6=C\c6cc(C(C)(C)C(=O)OC)c(-c7cc(C)cc(C(C)(C)C(=O)OC)c7)s6)sc5c4c(C(C)(C)C(=O)OC)ccc2-3)c1,CCCCCCCCCc1c(C=C2C(=O)c3cc(Cl)c(Cl)cc3C2=C(C#N)C#N)sc2c1sc1c3c4nsnc4c4c5sc6c(CCCCCCCCC)c(C=C7C(=O)c8cc(Cl)c(Cl)cc8C7=C(C#N)C#N)sc6c5n(CC(CCCC)CCCCCC)c4c3n(CC(CCCC)CCCCCC)c21,0.844,26.2,75.74,,16.74823472,,16.76,,,,,,,,Hf(ACB1)4,Hf(ACB1)4,,,,,,,-5.56,-3.65,,-5.68,-3.9,
86143,10.1002/solr.202200174,10.1002/solr.202200174,PCE10,PC71BM,PCE10,PC71BM,CCCCC(CC)COC(=O)c1sc2c(-c3cc4c(-c5ccc(CC(CC)CCCC)s5)c5sccc5c(-c5ccc(CC(CC)CCCC)s5)c4s3)scc2c1F,COC(=O)CCCC1(c2ccccc2)C23c4c5ccc6c7cc8c9c%10c(cc%11cc%12c%13c%14c(cc%15c%16ccc-5c2c%16c2c5c%16c%17c(c(c46)c7c9c%17c4c%10c%11c%13c4c%16c%14c%152)C513)C%12)C8,0.791,16.01,67.1,,8.49748361,,8.49,,,,,,,,Hf(ACB1)4,Hf(ACB1)4,,,,,,,-5.21,-3.6,,-5.9,-3.9,
86144,10.1002/solr.202200174,10.1002/solr.202200174,PM6,Y6,PM6,Y6,COC(=O)C(C)(C)c1cc(C)cc(-c2sc3c4sc5cc(/C=C6/C(=O)c7cc(F)cc(c7)C(=O)/C6=C\c6cc(C(C)(C)C(=O)OC)c(-c7cc(C)cc(C(C)(C)C(=O)OC)c7)s6)sc5c4c(C(C)(C)C(=O)OC)ccc2-3)c1,CCCCCCCCCCCc1c(/C=C2\C(=O)c3cc(F)c(F)cc3C2=C(C#N)C#N)sc2c1sc1c3c4nsnc4c4c5sc6c(CCCCCCCCCCC)c(/C=C7\C(=O)c8cc(F)c(F)cc8C7=C(C#N)C#N)sc6c5n(CC(CC)CCCC)c4c3n(CC(CC)CCCC)c21,0.84,25.47,71.62,,15.322955759999996,,15.19,,,,,,,,TiOx,TiOx,,,,,,,-5.56,-3.65,,-5.65,-4.09,
86145,10.1002/solr.202200174,10.1002/solr.202200174,PCE10,PC71BM,PCE10,PC71BM,CCCCC(CC)COC(=O)c1sc2c(-c3cc4c(-c5ccc(CC(CC)CCCC)s5)c5sccc5c(-c5ccc(CC(CC)CCCC)s5)c4s3)scc2c1F,COC(=O)CCCC1(c2ccccc2)C23c4c5ccc6c7cc8c9c%10c(cc%11cc%12c%13c%14c(cc%15c%16ccc-5c2c%16c2c5c%16c%17c(c(c46)c7c9c%17c4c%10c%11c%13c4c%16c%14c%152)C513)C%12)C8,0.762,14.93,63.06,,7.174121796,,7.17,,,,,,,,TiOx,TiOx,,,,,,,-5.21,-3.6,,-5.9,-3.9,
86146,10.1002/solr.202200174,10.1002/solr.202200174,PM6,Y6,PM6,Y6,COC(=O)C(C)(C)c1cc(C)cc(-c2sc3c4sc5cc(/C=C6/C(=O)c7cc(F)cc(c7)C(=O)/C6=C\c6cc(C(C)(C)C(=O)OC)c(-c7cc(C)cc(C(C)(C)C(=O)OC)c7)s6)sc5c4c(C(C)(C)C(=O)OC)ccc2-3)c1,CCCCCCCCCCCc1c(/C=C2\C(=O)c3cc(F)c(F)cc3C2=C(C#N)C#N)sc2c1sc1c3c4nsnc4c4c5sc6c(CCCCCCCCCCC)c(/C=C7\C(=O)c8cc(F)c(F)cc8C7=C(C#N)C#N)sc6c5n(CC(CC)CCCC)c4c3n(CC(CC)CCCC)c21,0.818,19.69,71.44,11.51,11.506426448,0.0310473675065216,11.51,,,,,,ITO/Hf(ACB1)4/active layer/MoO3/Ag,semitransparent organic solar cells,Hf(ACB1)4,Hf(ACB1)4,MoO3,MoO3,,,,,-5.56,-3.65,,-5.65,-4.09,
86147,10.1002/solr.202200174,10.1002/solr.202200174,PM6,Y6,PM6,Y6,COC(=O)C(C)(C)c1cc(C)cc(-c2sc3c4sc5cc(/C=C6/C(=O)c7cc(F)cc(c7)C(=O)/C6=C\c6cc(C(C)(C)C(=O)OC)c(-c7cc(C)cc(C(C)(C)C(=O)OC)c7)s6)sc5c4c(C(C)(C)C(=O)OC)ccc2-3)c1,CCCCCCCCCCCc1c(/C=C2\C(=O)c3cc(F)c(F)cc3C2=C(C#N)C#N)sc2c1sc1c3c4nsnc4c4c5sc6c(CCCCCCCCCCC)c(/C=C7\C(=O)c8cc(F)c(F)cc8C7=C(C#N)C#N)sc6c5n(CC(CC)CCCC)c4c3n(CC(CC)CCCC)c21,0.815,19.8,72.08,11.61,11.6315496,0.1856124031007919,11.61,,,,,,ITO/Hf(ACB1)4/active layer/MoO3/Ag,semitransparent organic solar cells,Hf(ACB1)4,Hf(ACB1)4,MoO3,MoO3,,,,,-5.56,-3.65,,-5.65,-4.09,
86148,10.1002/solr.202200174,10.1002/solr.202200174,PM6,Y6,PM6,Y6,COC(=O)C(C)(C)c1cc(C)cc(-c2sc3c4sc5cc(/C=C6/C(=O)c7cc(F)cc(c7)C(=O)/C6=C\c6cc(C(C)(C)C(=O)OC)c(-c7cc(C)cc(C(C)(C)C(=O)OC)c7)s6)sc5c4c(C(C)(C)C(=O)OC)ccc2-3)c1,CCCCCCCCCCCc1c(/C=C2\C(=O)c3cc(F)c(F)cc3C2=C(C#N)C#N)sc2c1sc1c3c4nsnc4c4c5sc6c(CCCCCCCCCCC)c(/C=C7\C(=O)c8cc(F)c(F)cc8C7=C(C#N)C#N)sc6c5n(CC(CC)CCCC)c4c3n(CC(CC)CCCC)c21,0.818,20.18,72.21,11.91,11.919878004,0.0829387405541482,11.91,,,,,,ITO/Hf(ACB1)4/active layer/MoO3/Ag,,Hf(ACB1)4,Hf(ACB1)4,MoO3,MoO3,,,,,-5.56,-3.65,,-5.65,-4.09,
86149,10.1002/solr.202200174,10.1002/solr.202200174,PM6,Y6,PM6,Y6,COC(=O)C(C)(C)c1cc(C)cc(-c2sc3c4sc5cc(/C=C6/C(=O)c7cc(F)cc(c7)C(=O)/C6=C\c6cc(C(C)(C)C(=O)OC)c(-c7cc(C)cc(C(C)(C)C(=O)OC)c7)s6)sc5c4c(C(C)(C)C(=O)OC)ccc2-3)c1,CCCCCCCCCCCc1c(/C=C2\C(=O)c3cc(F)c(F)cc3C2=C(C#N)C#N)sc2c1sc1c3c4nsnc4c4c5sc6c(CCCCCCCCCCC)c(/C=C7\C(=O)c8cc(F)c(F)cc8C7=C(C#N)C#N)sc6c5n(CC(CC)CCCC)c4c3n(CC(CC)CCCC)c21,0.817,19.87,71.83,11.66,11.660731357,0.0062723584905606,11.66,,,,,,ITO/Hf(ACB1)4/active layer/MoO3/Ag,semitransparent organic solar cells,Hf(ACB1)4,Hf(ACB1)4,MoO3,MoO3,,,,,-5.56,-3.65,,-5.65,-4.09,
86150,10.1002/solr.202200174,10.1002/solr.202200174,PM6,Y6,PM6,Y6,COC(=O)C(C)(C)c1cc(C)cc(-c2sc3c4sc5cc(/C=C6/C(=O)c7cc(F)cc(c7)C(=O)/C6=C\c6cc(C(C)(C)C(=O)OC)c(-c7cc(C)cc(C(C)(C)C(=O)OC)c7)s6)sc5c4c(C(C)(C)C(=O)OC)ccc2-3)c1,CCCCCCCCCCCc1c(/C=C2\C(=O)c3cc(F)c(F)cc3C2=C(C#N)C#N)sc2c1sc1c3c4nsnc4c4c5sc6c(CCCCCCCCCCC)c(/C=C7\C(=O)c8cc(F)c(F)cc8C7=C(C#N)C#N)sc6c5n(CC(CC)CCCC)c4c3n(CC(CC)CCCC)c21,0.816,19.45,72.12,11.44,11.44630944,0.0551524475524543,11.44,,,,,,ITO/Hf(ACB1)4/active layer/MoO3/Ag,semitransparent organic solar cells,Hf(ACB1)4,Hf(ACB1)4,MoO3,MoO3,,,,,-5.56,-3.65,,-5.65,-4.09,
86156,10.1002/solr.202200441,10.1002/solr.202200441,PTB7-Th,PC71BM,PTB7-Th,PC71BM,CCCCC(CC)COC(=O)c1sc2csc(-c3cc4c(-c5ccc(CC(CC)CCCC)s5)c5sccc5c(-c5ccc(CC(CC)CCCC)s5)c4s3)c2c1F,COC(=O)CCCC1(c2ccccc2)C23c4c5ccc6c7cc8c9c%10c(cc%11cc%12c%13c%14c(cc%15c%16ccc-5c2c%16c2c5c%16c%17c(c(c46)c7c9c%17c4c%10c%11c%13c4c%16c%14c%152)C513)C%12)C8,,,,4.54,,,,,,,,,ITO/PEDOT:PSS/active layer/PNDIT-F3N/Ag/MgF2/Ag,conventional,PNDIT-F3N,PNDIT-F3N,PEDOT:PSS,PEDOT:PSS,,,,,-5.21,-3.6,,-5.9,-3.9,
86157,10.1002/solr.202200441,10.1002/solr.202200441,PTB7-Th,PC71BM,PTB7-Th,PC71BM,CCCCC(CC)COC(=O)c1sc2csc(-c3cc4c(-c5ccc(CC(CC)CCCC)s5)c5sccc5c(-c5ccc(CC(CC)CCCC)s5)c4s3)c2c1F,COC(=O)CCCC1(c2ccccc2)C23c4c5ccc6c7cc8c9c%10c(cc%11cc%12c%13c%14c(cc%15c%16ccc-5c2c%16c2c5c%16c%17c(c(c46)c7c9c%17c4c%10c%11c%13c4c%16c%14c%152)C513)C%12)C8,,,,4.46,,,,,,,,,ITO/PEDOT:PSS/active layer/PNDIT-F3N/Ag/MgF2/Ag,conventional,PNDIT-F3N,PNDIT-F3N,PEDOT:PSS,PEDOT:PSS,,,,,-5.21,-3.6,,-5.9,-3.9,
86158,10.1002/solr.202200441,10.1002/solr.202200441,PTB7-Th,PC71BM,PTB7-Th,PC71BM,CCCCC(CC)COC(=O)c1sc2csc(-c3cc4c(-c5ccc(CC(CC)CCCC)s5)c5sccc5c(-c5ccc(CC(CC)CCCC)s5)c4s3)c2c1F,COC(=O)CCCC1(c2ccccc2)C23c4c5ccc6c7cc8c9c%10c(cc%11cc%12c%13c%14c(cc%15c%16ccc-5c2c%16c2c5c%16c%17c(c(c46)c7c9c%17c4c%10c%11c%13c4c%16c%14c%152)C513)C%12)C8,,,,4.31,,,,,,,,,ITO/PEDOT:PSS/active layer/PNDIT-F3N/Ag/MgF2/Ag,conventional,PNDIT-F3N,PNDIT-F3N,PEDOT:PSS,PEDOT:PSS,,,,,-5.21,-3.6,,-5.9,-3.9,
86159,10.1002/solr.202200441,10.1002/solr.202200441,PTB7-Th,PC71BM,PTB7-Th,PC71BM,CCCCC(CC)COC(=O)c1sc2csc(-c3cc4c(-c5ccc(CC(CC)CCCC)s5)c5sccc5c(-c5ccc(CC(CC)CCCC)s5)c4s3)c2c1F,COC(=O)CCCC1(c2ccccc2)C23c4c5ccc6c7cc8c9c%10c(cc%11cc%12c%13c%14c(cc%15c%16ccc-5c2c%16c2c5c%16c%17c(c(c46)c7c9c%17c4c%10c%11c%13c4c%16c%14c%152)C513)C%12)C8,,,,8.94,,,,,,,,,Ag/WO3/Ag,conventional,PNDIT-F3N,PNDIT-F3N,PEDOT:PSS,PEDOT:PSS,,,,,-5.21,-3.6,,-5.9,-3.9,
86160,10.1002/solr.202200441,10.1002/solr.202200441,PTB7-Th,PC71BM,PTB7-Th,PC71BM,CCCCC(CC)COC(=O)c1sc2csc(-c3cc4c(-c5ccc(CC(CC)CCCC)s5)c5sccc5c(-c5ccc(CC(CC)CCCC)s5)c4s3)c2c1F,COC(=O)CCCC1(c2ccccc2)C23c4c5ccc6c7cc8c9c%10c(cc%11cc%12c%13c%14c(cc%15c%16ccc-5c2c%16c2c5c%16c%17c(c(c46)c7c9c%17c4c%10c%11c%13c4c%16c%14c%152)C513)C%12)C8,,,,8.97,,,,,,,,,Ag/WO3/Ag,conventional,PNDIT-F3N,PNDIT-F3N,PEDOT:PSS,PEDOT:PSS,,,,,-5.21,-3.6,,-5.9,-3.9,
86161,10.1002/solr.202200441,10.1002/solr.202200441,PTB7-Th,PC71BM,PTB7-Th,PC71BM,CCCCC(CC)COC(=O)c1sc2csc(-c3cc4c(-c5ccc(CC(CC)CCCC)s5)c5sccc5c(-c5ccc(CC(CC)CCCC)s5)c4s3)c2c1F,COC(=O)CCCC1(c2ccccc2)C23c4c5ccc6c7cc8c9c%10c(cc%11cc%12c%13c%14c(cc%15c%16ccc-5c2c%16c2c5c%16c%17c(c(c46)c7c9c%17c4c%10c%11c%13c4c%16c%14c%152)C513)C%12)C8,,,,8.96,,,,,,,,,Ag/WO3/Ag,conventional,PNDIT-F3N,PNDIT-F3N,PEDOT:PSS,PEDOT:PSS,,,,,-5.21,-3.6,,-5.9,-3.9,
86162,10.1002/solr.202200441,10.1002/solr.202200441,DTDCPB,C70,DTDCPB,C70,Cc1ccc(N(c2ccc(C)cc2)c2ccc(-c3ccc(C=C(C#N)C#N)c4nsnc34)cc2)cc1,c12c3c4c5c1c1c6c7c2c2c8c3c3c9c4c4c%10c5c5c1c1c6c6c%11c%12c%13c%14c%15c%16c%17c%14c%14c%18c%13c%11c1c1c5c%10c5c(c%14c%10c%17c%11c%13c%16c%14c%16c%15c%12c%12c%16c(c2c7c%126)c2c8c3c(c%13c%142)c2c9c4c5c%10c%112)c%181,,,,4.84,,,,,,,,,ITO/PEDOT:PSS/active layer/PNDIT-F3N/Ag/MgF2/Ag,conventional,PNDIT-F3N,PNDIT-F3N,PEDOT:PSS,PEDOT:PSS,,,,,,,,,,
86163,10.1002/solr.202200441,10.1002/solr.202200441,DTDCPB,C70,DTDCPB,C70,Cc1ccc(N(c2ccc(C)cc2)c2ccc(-c3ccc(C=C(C#N)C#N)c4nsnc34)cc2)cc1,c12c3c4c5c1c1c6c7c2c2c8c3c3c9c4c4c%10c5c5c1c1c6c6c%11c%12c%13c%14c%15c%16c%17c%14c%14c%18c%13c%11c1c1c5c%10c5c(c%14c%10c%17c%11c%13c%16c%14c%16c%15c%12c%12c%16c(c2c7c%126)c2c8c3c(c%13c%142)c2c9c4c5c%10c%112)c%181,,,,4.68,,,,,,,,,ITO/PEDOT:PSS/active layer/PNDIT-F3N/Ag/MgF2/Ag,conventional,PNDIT-F3N,PNDIT-F3N,PEDOT:PSS,PEDOT:PSS,,,,,,,,,,
86164,10.1002/solr.202200441,10.1002/solr.202200441,DTDCPB,C70,DTDCPB,C70,Cc1ccc(N(c2ccc(C)cc2)c2ccc(-c3ccc(C=C(C#N)C#N)c4nsnc34)cc2)cc1,c12c3c4c5c1c1c6c7c2c2c8c3c3c9c4c4c%10c5c5c1c1c6c6c%11c%12c%13c%14c%15c%16c%17c%14c%14c%18c%13c%11c1c1c5c%10c5c(c%14c%10c%17c%11c%13c%16c%14c%16c%15c%12c%12c%16c(c2c7c%126)c2c8c3c(c%13c%142)c2c9c4c5c%10c%112)c%181,,,,4.64,,,,,,,,,ITO/PEDOT:PSS/active layer/PNDIT-F3N/Ag/MgF2/Ag,conventional,PNDIT-F3N,PNDIT-F3N,PEDOT:PSS,PEDOT:PSS,,,,,,,,,,
86165,10.1002/solr.202200441,10.1002/solr.202200441,PTB7-Th,PC71BM,PTB7-Th,PC71BM,CCCCC(CC)COC(=O)c1sc2csc(-c3cc4c(-c5ccc(CC(CC)CCCC)s5)c5sccc5c(-c5ccc(CC(CC)CCCC)s5)c4s3)c2c1F,COC(=O)CCCC1(c2ccccc2)C23c4c5ccc6c7cc8c9c%10c(cc%11cc%12c%13c%14c(cc%15c%16ccc-5c2c%16c2c5c%16c%17c(c(c46)c7c9c%17c4c%10c%11c%13c4c%16c%14c%152)C513)C%12)C8,,,,7.8,,,,,,,,,Ag/ITO/Ag,conventional,PNDIT-F3N,PNDIT-F3N,PEDOT:PSS,PEDOT:PSS,,,,,-5.21,-3.6,,-5.9,-3.9,
86166,10.1002/solr.202200441,10.1002/solr.202200441,PTB7-Th,PC71BM,PTB7-Th,PC71BM,CCCCC(CC)COC(=O)c1sc2csc(-c3cc4c(-c5ccc(CC(CC)CCCC)s5)c5sccc5c(-c5ccc(CC(CC)CCCC)s5)c4s3)c2c1F,COC(=O)CCCC1(c2ccccc2)C23c4c5ccc6c7cc8c9c%10c(cc%11cc%12c%13c%14c(cc%15c%16ccc-5c2c%16c2c5c%16c%17c(c(c46)c7c9c%17c4c%10c%11c%13c4c%16c%14c%152)C513)C%12)C8,,,,8.1,,,,,,,,,Ag/ITO/Ag,conventional,PNDIT-F3N,PNDIT-F3N,PEDOT:PSS,PEDOT:PSS,,,,,-5.21,-3.6,,-5.9,-3.9,
86167,10.1002/solr.202200441,10.1002/solr.202200441,PTB7-Th,PC71BM,PTB7-Th,PC71BM,CCCCC(CC)COC(=O)c1sc2csc(-c3cc4c(-c5ccc(CC(CC)CCCC)s5)c5sccc5c(-c5ccc(CC(CC)CCCC)s5)c4s3)c2c1F,COC(=O)CCCC1(c2ccccc2)C23c4c5ccc6c7cc8c9c%10c(cc%11cc%12c%13c%14c(cc%15c%16ccc-5c2c%16c2c5c%16c%17c(c(c46)c7c9c%17c4c%10c%11c%13c4c%16c%14c%152)C513)C%12)C8,,,,7.2,,,,,,,,,ITO/PEDOT:PSS/active layer/PNDIT-F3N/Ag/MgF2/Ag,conventional,PNDIT-F3N,PNDIT-F3N,PEDOT:PSS,PEDOT:PSS,,,,,-5.21,-3.6,,-5.9,-3.9,
86168,10.1002/solr.202200441,10.1002/solr.202200441,PM6,Y6,PM6,Y6,COC(=O)C(C)(C)c1cc(C)cc(-c2sc3c4sc5cc(/C=C6/C(=O)c7cc(F)cc(c7)C(=O)/C6=C\c6cc(C(C)(C)C(=O)OC)c(-c7cc(C)cc(C(C)(C)C(=O)OC)c7)s6)sc5c4c(C(C)(C)C(=O)OC)ccc2-3)c1,CCCCCCCCCCCc1c(/C=C2\C(=O)c3cc(F)c(F)cc3C2=C(C#N)C#N)sc2c1sc1c3c4nsnc4c4c5sc6c(CCCCCCCCCCC)c(/C=C7\C(=O)c8cc(F)c(F)cc8C7=C(C#N)C#N)sc6c5n(CC(CC)CCCC)c4c3n(CC(CC)CCCC)c21,,,,14.04,,,,,,,,,ITO/PEDOT:PSS/active layer/PNDIT-F3N/Ag/MgF2/Ag,conventional,PNDIT-F3N,PNDIT-F3N,PEDOT:PSS,PEDOT:PSS,,,,,-5.56,-3.65,,-5.65,-4.09,
86169,10.1002/solr.202200441,10.1002/solr.202200441,PM6,Y6,PM6,Y6,COC(=O)C(C)(C)c1cc(C)cc(-c2sc3c4sc5cc(/C=C6/C(=O)c7cc(F)cc(c7)C(=O)/C6=C\c6cc(C(C)(C)C(=O)OC)c(-c7cc(C)cc(C(C)(C)C(=O)OC)c7)s6)sc5c4c(C(C)(C)C(=O)OC)ccc2-3)c1,CCCCCCCCCCCc1c(/C=C2\C(=O)c3cc(F)c(F)cc3C2=C(C#N)C#N)sc2c1sc1c3c4nsnc4c4c5sc6c(CCCCCCCCCCC)c(/C=C7\C(=O)c8cc(F)c(F)cc8C7=C(C#N)C#N)sc6c5n(CC(CC)CCCC)c4c3n(CC(CC)CCCC)c21,,,,14.6,,,,,,,,,ITO/PEDOT:PSS/active layer/PNDIT-F3N/Ag/MgF2/Ag,conventional,PNDIT-F3N,PNDIT-F3N,PEDOT:PSS,PEDOT:PSS,,,,,-5.56,-3.65,,-5.65,-4.09,
86170,10.1002/solr.202200441,10.1002/solr.202200441,PM6,Y6,PM6,Y6,COC(=O)C(C)(C)c1cc(C)cc(-c2sc3c4sc5cc(/C=C6/C(=O)c7cc(F)cc(c7)C(=O)/C6=C\c6cc(C(C)(C)C(=O)OC)c(-c7cc(C)cc(C(C)(C)C(=O)OC)c7)s6)sc5c4c(C(C)(C)C(=O)OC)ccc2-3)c1,CCCCCCCCCCCc1c(/C=C2\C(=O)c3cc(F)c(F)cc3C2=C(C#N)C#N)sc2c1sc1c3c4nsnc4c4c5sc6c(CCCCCCCCCCC)c(/C=C7\C(=O)c8cc(F)c(F)cc8C7=C(C#N)C#N)sc6c5n(CC(CC)CCCC)c4c3n(CC(CC)CCCC)c21,,,,14.28,,,,,,,,,ITO/PEDOT:PSS/active layer/PNDIT-F3N/Ag/MgF2/Ag,conventional,PNDIT-F3N,PNDIT-F3N,PEDOT:PSS,PEDOT:PSS,,,,,-5.56,-3.65,,-5.65,-4.09,
86171,10.1002/solr.202200441,10.1002/solr.202200441,PM6,Y6,PM6,Y6,COC(=O)C(C)(C)c1cc(C)cc(-c2sc3c4sc5cc(/C=C6/C(=O)c7cc(F)cc(c7)C(=O)/C6=C\c6cc(C(C)(C)C(=O)OC)c(-c7cc(C)cc(C(C)(C)C(=O)OC)c7)s6)sc5c4c(C(C)(C)C(=O)OC)ccc2-3)c1,CCCCCCCCCCCc1c(/C=C2\C(=O)c3cc(F)c(F)cc3C2=C(C#N)C#N)sc2c1sc1c3c4nsnc4c4c5sc6c(CCCCCCCCCCC)c(/C=C7\C(=O)c8cc(F)c(F)cc8C7=C(C#N)C#N)sc6c5n(CC(CC)CCCC)c4c3n(CC(CC)CCCC)c21,,,,13.28,,,,,,,,,ITO/PEDOT:PSS/active layer/PNDIT-F3N/Ag/MgF2/Ag,conventional,PNDIT-F3N,PNDIT-F3N,PEDOT:PSS,PEDOT:PSS,,,,,-5.56,-3.65,,-5.65,-4.09,
86172,10.1002/solr.202200441,10.1002/solr.202200441,PM6,Y6,PM6,Y6,COC(=O)C(C)(C)c1cc(C)cc(-c2sc3c4sc5cc(/C=C6/C(=O)c7cc(F)cc(c7)C(=O)/C6=C\c6cc(C(C)(C)C(=O)OC)c(-c7cc(C)cc(C(C)(C)C(=O)OC)c7)s6)sc5c4c(C(C)(C)C(=O)OC)ccc2-3)c1,CCCCCCCCCCCc1c(/C=C2\C(=O)c3cc(F)c(F)cc3C2=C(C#N)C#N)sc2c1sc1c3c4nsnc4c4c5sc6c(CCCCCCCCCCC)c(/C=C7\C(=O)c8cc(F)c(F)cc8C7=C(C#N)C#N)sc6c5n(CC(CC)CCCC)c4c3n(CC(CC)CCCC)c21,,,,12.9,,,,,,,,,ITO/PEDOT:PSS/active layer/PNDIT-F3N/Ag/MgF2/Ag,conventional,PNDIT-F3N,PNDIT-F3N,PEDOT:PSS,PEDOT:PSS,,,,,-5.56,-3.65,,-5.65,-4.09,
86173,10.1002/solr.202200441,10.1002/solr.202200441,PM6,Y6,PM6,Y6,COC(=O)C(C)(C)c1cc(C)cc(-c2sc3c4sc5cc(/C=C6/C(=O)c7cc(F)cc(c7)C(=O)/C6=C\c6cc(C(C)(C)C(=O)OC)c(-c7cc(C)cc(C(C)(C)C(=O)OC)c7)s6)sc5c4c(C(C)(C)C(=O)OC)ccc2-3)c1,CCCCCCCCCCCc1c(/C=C2\C(=O)c3cc(F)c(F)cc3C2=C(C#N)C#N)sc2c1sc1c3c4nsnc4c4c5sc6c(CCCCCCCCCCC)c(/C=C7\C(=O)c8cc(F)c(F)cc8C7=C(C#N)C#N)sc6c5n(CC(CC)CCCC)c4c3n(CC(CC)CCCC)c21,,,,12.94,,,,,,,,,ITO/PEDOT:PSS/active layer/PNDIT-F3N/Ag/MgF2/Ag,conventional,PNDIT-F3N,PNDIT-F3N,PEDOT:PSS,PEDOT:PSS,,,,,-5.56,-3.65,,-5.65,-4.09,
86174,10.1002/solr.202200441,10.1002/solr.202200441,DTDCPB,C70,DTDCPB,C70,Cc1ccc(N(c2ccc(C)cc2)c2ccc(-c3ccc(C=C(C#N)C#N)c4nsnc34)cc2)cc1,c12c3c4c5c1c1c6c7c2c2c8c3c3c9c4c4c%10c5c5c1c1c6c6c%11c%12c%13c%14c%15c%16c%17c%14c%14c%18c%13c%11c1c1c5c%10c5c(c%14c%10c%17c%11c%13c%16c%14c%16c%15c%12c%12c%16c(c2c7c%126)c2c8c3c(c%13c%142)c2c9c4c5c%10c%112)c%181,,,,7.42,,,,,,,,,ITO/PEDOT:PSS/active layer/PNDIT-F3N/Ag/MgF2/Ag,conventional,PNDIT-F3N,PNDIT-F3N,PEDOT:PSS,PEDOT:PSS,,,,,,,,,,
86175,10.1002/solr.202200441,10.1002/solr.202200441,DTDCPB,C70,DTDCPB,C70,Cc1ccc(N(c2ccc(C)cc2)c2ccc(-c3ccc(C=C(C#N)C#N)c4nsnc34)cc2)cc1,c12c3c4c5c1c1c6c7c2c2c8c3c3c9c4c4c%10c5c5c1c1c6c6c%11c%12c%13c%14c%15c%16c%17c%14c%14c%18c%13c%11c1c1c5c%10c5c(c%14c%10c%17c%11c%13c%16c%14c%16c%15c%12c%12c%16c(c2c7c%126)c2c8c3c(c%13c%142)c2c9c4c5c%10c%112)c%181,,,,7.52,,,,,,,,,ITO/PEDOT:PSS/active layer/PNDIT-F3N/Ag/MgF2/Ag,conventional,PNDIT-F3N,PNDIT-F3N,PEDOT:PSS,PEDOT:PSS,,,,,,,,,,
86176,10.1002/solr.202200441,10.1002/solr.202200441,DTDCPB,C70,DTDCPB,C70,Cc1ccc(N(c2ccc(C)cc2)c2ccc(-c3ccc(C=C(C#N)C#N)c4nsnc34)cc2)cc1,c12c3c4c5c1c1c6c7c2c2c8c3c3c9c4c4c%10c5c5c1c1c6c6c%11c%12c%13c%14c%15c%16c%17c%14c%14c%18c%13c%11c1c1c5c%10c5c(c%14c%10c%17c%11c%13c%16c%14c%16c%15c%12c%12c%16c(c2c7c%126)c2c8c3c(c%13c%142)c2c9c4c5c%10c%112)c%181,,,,7.36,,,,,,,,,ITO/PEDOT:PSS/active layer/PNDIT-F3N/Ag/MgF2/Ag,conventional,PNDIT-F3N,PNDIT-F3N,PEDOT:PSS,PEDOT:PSS,,,,,,,,,,
86180,10.1002/solr.202200495,10.1002/solr.202200495,PM6,BTP-BO-4F,PM6,BTP-BO-4F,COC(=O)C(C)(C)c1cc(C)cc(-c2sc3c4sc5cc(/C=C6/C(=O)c7cc(F)cc(c7)C(=O)/C6=C\c6cc(C(C)(C)C(=O)OC)c(-c7cc(C)cc(C(C)(C)C(=O)OC)c7)s6)sc5c4c(C(C)(C)C(=O)OC)ccc2-3)c1,CCCCCCCCCCCc1c(/C=C2\C(=O)c3cc(F)c(F)cc3C2=C(C#N)C#N)sc2c1sc1c3c4nsnc4c4c5sc6c(CCCCCCCCCCC)c(/C=C7\C(=O)c8cc(F)c(F)cc8C7=C(C#N)C#N)sc6c5n(C[C@H](CCCC)CCCCCC)c4c3n(CC(CCCC)CCCCCC)c21,,,,16.41,,,,,,,,,ITO/PEDOT:PSS/active layer/Ca/Al,conventional,Ca,Ca,PEDOT:PSS,PEDOT:PSS,,,,,-5.56,-3.65,,,,
86181,10.1002/solr.202200495,10.1002/solr.202200495,D18-Cl,Y6,D18-Cl,Y6,CCCCCCC(CCCC)Cc1csc(-c2cc3c4nsnc4c4cc(-c5cc(CC(CCCC)CCCCCC)c(-c6cc7c(-c8cc(Cl)c(CC(CC)CCCC)s8)c8sccc8c(-c8cc(Cl)c(CC(CC)CCCC)s8)c7s6)s5)sc4c3s2)c1,CCCCCCCCCCCc1c(/C=C2\C(=O)c3cc(F)c(F)cc3C2=C(C#N)C#N)sc2c1sc1c3c4nsnc4c4c5sc6c(CCCCCCCCCCC)c(/C=C7\C(=O)c8cc(F)c(F)cc8C7=C(C#N)C#N)sc6c5n(CC(CC)CCCC)c4c3n(CC(CC)CCCC)c21,,,,17.14,,,,,,,,,ITO/PEDOT:PSS/active layer/Ca/Al,conventional,Ca,Ca,PEDOT:PSS,PEDOT:PSS,,,,,-5.51,-2.77,,-5.65,-4.09,
86182,10.1002/solr.202200495,10.1002/solr.202200495,PM6,Y6,PM6,Y6,COC(=O)C(C)(C)c1cc(C)cc(-c2sc3c4sc5cc(/C=C6/C(=O)c7cc(F)cc(c7)C(=O)/C6=C\c6cc(C(C)(C)C(=O)OC)c(-c7cc(C)cc(C(C)(C)C(=O)OC)c7)s6)sc5c4c(C(C)(C)C(=O)OC)ccc2-3)c1,CCCCCCCCCCCc1c(/C=C2\C(=O)c3cc(F)c(F)cc3C2=C(C#N)C#N)sc2c1sc1c3c4nsnc4c4c5sc6c(CCCCCCCCCCC)c(/C=C7\C(=O)c8cc(F)c(F)cc8C7=C(C#N)C#N)sc6c5n(CC(CC)CCCC)c4c3n(CC(CC)CCCC)c21,,,,17.16,,,,,,,,,ITO/PEDOT:PSS/active layer/Ca/Al,conventional,Ca,Ca,PEDOT:PSS,PEDOT:PSS,,,,,-5.56,-3.65,,-5.65,-4.09,
86183,10.1002/solr.202200495,10.1002/solr.202200495,PM6,BTP-eC9,PM6,BTP-eC9,COC(=O)C(C)(C)c1cc(C)cc(-c2sc3c4sc5cc(/C=C6/C(=O)c7cc(F)cc(c7)C(=O)/C6=C\c6cc(C(C)(C)C(=O)OC)c(-c7cc(C)cc(C(C)(C)C(=O)OC)c7)s6)sc5c4c(C(C)(C)C(=O)OC)ccc2-3)c1,CCCCCCCCCc1c(C=C2C(=O)c3cc(Cl)c(Cl)cc3C2=C(C#N)C#N)sc2c1sc1c3c4nsnc4c4c5sc6c(CCCCCCCCC)c(C=C7C(=O)c8cc(Cl)c(Cl)cc8C7=C(C#N)C#N)sc6c5n(CC(CCCC)CCCCCC)c4c3n(CC(CCCC)CCCCCC)c21,,,,17.59,,,,,,,,,ITO/PEDOT:PSS/active layer/Ca/Al,conventional,Ca,Ca,PEDOT:PSS,PEDOT:PSS,,,,,-5.56,-3.65,,-5.68,-3.9,
86184,10.1002/solr.202200495,10.1002/solr.202200495,PBDB-TF,eC9,PM6,BTP-eC9,COC(=O)C(C)(C)c1cc(C)cc(-c2sc3c4sc5cc(/C=C6/C(=O)c7cc(F)cc(c7)C(=O)/C6=C\c6cc(C(C)(C)C(=O)OC)c(-c7cc(C)cc(C(C)(C)C(=O)OC)c7)s6)sc5c4c(C(C)(C)C(=O)OC)ccc2-3)c1,CCCCCCCCCc1c(C=C2C(=O)c3cc(Cl)c(Cl)cc3C2=C(C#N)C#N)sc2c1sc1c3c4nsnc4c4c5sc6c(CCCCCCCCC)c(C=C7C(=O)c8cc(Cl)c(Cl)cc8C7=C(C#N)C#N)sc6c5n(CC(CCCC)CCCCCC)c4c3n(CC(CCCC)CCCCCC)c21,,,,17.79,,,,,,,,,ITO/PEDOT:PSS/active layer/Ca/Al,conventional,Ca,Ca,PEDOT:PSS,PEDOT:PSS,,,,,-5.49,-3.64,,-5.68,-3.9,
