Repository: JiYiqaq/PCE-KA-GNN

# Data directory

- `raw/Active_Database.csv` is the immutable source dataset bundled under CC BY 4.0. Do not overwrite it with processed data.
- `processed/` is created and populated by the training pipeline. Generated `.pt` and `.pth` caches are intentionally ignored by Git because they can exceed GitHub's normal single-file limit.

See `../DATA_LICENSE.md` for provenance, license and checksum information.

File: data/raw/Active_Database.csv (part 294 of 471)
id,doi,doi_norm,donor,acceptor,donor_canonical,acceptor_canonical,donor_smiles,acceptor_smiles,voc,jsc,ff,pce,pce_recomputed,pce_relative_error_percent,pce_avg,pce_best,d_a_ratio,additive,additive_canonical,additive_ratio,device_structure,device_type,etl,etl_canonical,htl,htl_canonical,active_layer_thickness,solvent,solvent_canonical,annealing_temp,homo_d,lumo_d,eg_d,homo_a,lumo_a,eg_a
86185,10.1002/solr.202200495,10.1002/solr.202200495,PBDB-TF,eC9,PM6,BTP-eC9,COC(=O)C(C)(C)c1cc(C)cc(-c2sc3c4sc5cc(/C=C6/C(=O)c7cc(F)cc(c7)C(=O)/C6=C\c6cc(C(C)(C)C(=O)OC)c(-c7cc(C)cc(C(C)(C)C(=O)OC)c7)s6)sc5c4c(C(C)(C)C(=O)OC)ccc2-3)c1,CCCCCCCCCc1c(C=C2C(=O)c3cc(Cl)c(Cl)cc3C2=C(C#N)C#N)sc2c1sc1c3c4nsnc4c4c5sc6c(CCCCCCCCC)c(C=C7C(=O)c8cc(Cl)c(Cl)cc8C7=C(C#N)C#N)sc6c5n(CC(CCCC)CCCCCC)c4c3n(CC(CCCC)CCCCCC)c21,,,,17.65,,,,,,,,,ITO/PEDOT:PSS/active layer/Ca/Al,conventional,Ca,Ca,PEDOT:PSS,PEDOT:PSS,,,,,-5.49,-3.64,,-5.68,-3.9,
86186,10.1002/solr.202200495,10.1002/solr.202200495,PBQx-TF,eC9-2Cl,PBQx-TF,eC9-2Cl,CCCCCCC(CCCC)Cc1csc(-c2cc3c(s2)-c2sc(-c4cc(CC(CCCC)CCCCCC)c(-c5cc6c(-c7cc(F)c(CC(CC)CCCC)s7)c7sccc7c(-c7cc(F)c(CC(CC)CCCC)s7)c6s5)s4)cc2[C@H]2N=CC=N[C@H]32)c1,CCCCCCCCCc1c(/C=C2\C(=O)c3ccc(Cl)cc3C2=C(C#N)C#N)sc2c1sc1c3c4nsnc4c4c5sc6c(CCCCCCCCC)c(/C=C7\C(=O)c8ccc(Cl)cc8C7=C(C#N)C#N)sc6c5n(CC(CCCC)CCCCCC)c4c3n(CC(CCCC)CCCCCC)c21,,,,17.7,,,,,,,,,ITO/PEDOT:PSS/active layer/Ca/Al,conventional,Ca,Ca,PEDOT:PSS,PEDOT:PSS,,,,,-5.41,-2.82,,-5.57,-3.74,
86187,10.1002/solr.202200495,10.1002/solr.202200495,D18-Cl,Y11,D18-Cl,Y11,CCCCCCC(CCCC)Cc1csc(-c2cc3c4nsnc4c4cc(-c5cc(CC(CCCC)CCCCCC)c(-c6cc7c(-c8cc(Cl)c(CC(CC)CCCC)s8)c8sccc8c(-c8cc(Cl)c(CC(CC)CCCC)s8)c7s6)s5)sc4c3s2)c1,CCn1nc2c(n1)c1c3sc4cc(/C=C5\C(=O)c6cc(F)c(F)cc6C5=C(C#N)C#N)sc4c3n(CC)c1c1c2c2sc3cc(/C=C4\C(=O)c5cc(F)c(F)cc5C4=C(C#N)C#N)sc3c2n1CC,0.89,24.44,70.2,15.24,15.269623200000002,0.1943779527559147,15.24,15.24,1:0,,,,ITO/PEDOT:PSS/active layer/Ca/Al,conventional,Ca,Ca,PEDOT:PSS,PEDOT:PSS,,,,,-5.51,-2.77,,,,
86193,10.1002/solr.202200495,10.1002/solr.202200495,D18-Cl,Y5,D18-Cl,Y5,CCCCCCC(CCCC)Cc1csc(-c2cc3c4nsnc4c4cc(-c5cc(CC(CCCC)CCCCCC)c(-c6cc7c(-c8cc(Cl)c(CC(CC)CCCC)s8)c8sccc8c(-c8cc(Cl)c(CC(CC)CCCC)s8)c7s6)s5)sc4c3s2)c1,CCCCCCCCCCCc1c(/C=C2\C(=O)c3ccccc3C2=C(C#N)C#N)sc2c1sc1c3c4nsnc4c4c5sc6c(CCCCCCCCCCC)c(/C=C7\C(=O)c8ccccc8C7=C(C#N)C#N)sc6c5n(CC(CC)CCCC)c4c3n(CC(CC)CCCC)c21,0.875,23.59,64.2,13.25,13.2516825,0.0126981132075423,13.25,13.25,0:1,,,,ITO/PEDOT:PSS/active layer/Ca/Al,conventional,Ca,Ca,PEDOT:PSS,PEDOT:PSS,,,,,-5.51,-2.77,,-5.55,-3.87,
86194,10.1002/solr.202200495,10.1002/solr.202200495,D18-Cl,Y6,D18-Cl,Y6,CCCCCCC(CCCC)Cc1csc(-c2cc3c4nsnc4c4cc(-c5cc(CC(CCCC)CCCCCC)c(-c6cc7c(-c8cc(Cl)c(CC(CC)CCCC)s8)c8sccc8c(-c8cc(Cl)c(CC(CC)CCCC)s8)c7s6)s5)sc4c3s2)c1,CCCCCCCCCCCc1c(/C=C2\C(=O)c3cc(F)c(F)cc3C2=C(C#N)C#N)sc2c1sc1c3c4nsnc4c4c5sc6c(CCCCCCCCCCC)c(/C=C7\C(=O)c8cc(F)c(F)cc8C7=C(C#N)C#N)sc6c5n(CC(CC)CCCC)c4c3n(CC(CC)CCCC)c21,0.87,25.5,71.0,15.75,15.75135,0.0085714285714311,15.75,15.75,,,,,ITO/PEDOT:PSS/active layer/Ca/Al,conventional,Ca,Ca,PEDOT:PSS,PEDOT:PSS,,,,,-5.51,-2.77,,-5.65,-4.09,
86195,10.1002/solr.202200527,10.1002/solr.202200527,PTAA,Y6,PTAA,Y6,,CCCCCCCCCCCc1c(/C=C2\C(=O)c3cc(F)c(F)cc3C2=C(C#N)C#N)sc2c1sc1c3c4nsnc4c4c5sc6c(CCCCCCCCCCC)c(/C=C7\C(=O)c8cc(F)c(F)cc8C7=C(C#N)C#N)sc6c5n(CC(CC)CCCC)c4c3n(CC(CC)CCCC)c21,0.515,8.406,52.793,2.287,2.2854564837000004,0.067490874508067,2.195,2.287,1:1,1-chloronaphthalene,,1%,ITO/PEDOT:PSS/active layer/PFN-Br/Ag,opaque PSC,PFN-Br,,PEDOT:PSS,,120.0,chlorobenzene,,130.0,,,,-5.65,-4.09,
86196,10.1002/solr.202200527,10.1002/solr.202200527,PF8TAA,Y6,PF8TAA,Y6,,CCCCCCCCCCCc1c(/C=C2\C(=O)c3cc(F)c(F)cc3C2=C(C#N)C#N)sc2c1sc1c3c4nsnc4c4c5sc6c(CCCCCCCCCCC)c(/C=C7\C(=O)c8cc(F)c(F)cc8C7=C(C#N)C#N)sc6c5n(CC(CC)CCCC)c4c3n(CC(CC)CCCC)c21,0.703,12.492,54.225,4.759,4.761972261,0.0624555789031315,4.567,4.759,1:1,1-chloronaphthalene,,1%,ITO/PEDOT:PSS/active layer/PFN-Br/Ag,opaque PSC,PFN-Br,,PEDOT:PSS,,120.0,chlorobenzene,,130.0,,,,-5.65,-4.09,
86197,10.1002/solr.202200527,10.1002/solr.202200527,PF8TAA-C6,Y6,PF8TAA-C6,Y6,,CCCCCCCCCCCc1c(/C=C2\C(=O)c3cc(F)c(F)cc3C2=C(C#N)C#N)sc2c1sc1c3c4nsnc4c4c5sc6c(CCCCCCCCCCC)c(/C=C7\C(=O)c8cc(F)c(F)cc8C7=C(C#N)C#N)sc6c5n(CC(CC)CCCC)c4c3n(CC(CC)CCCC)c21,0.735,13.796,54.825,5.562,5.559287895,0.0487613268608507,5.411,5.562,1:1,1-chloronaphthalene,,1%,ITO/PEDOT:PSS/active layer/PFN-Br/Ag,opaque PSC,PFN-Br,,PEDOT:PSS,,120.0,chlorobenzene,,130.0,,,,-5.65,-4.09,
86198,10.1002/solr.202200527,10.1002/solr.202200527,PF8TAA-C12,Y6,PF8TAA-C12,Y6,,CCCCCCCCCCCc1c(/C=C2\C(=O)c3cc(F)c(F)cc3C2=C(C#N)C#N)sc2c1sc1c3c4nsnc4c4c5sc6c(CCCCCCCCCCC)c(/C=C7\C(=O)c8cc(F)c(F)cc8C7=C(C#N)C#N)sc6c5n(CC(CC)CCCC)c4c3n(CC(CC)CCCC)c21,0.725,14.279,58.629,6.068,6.069435309749999,0.0236537532959743,5.946,6.068,1:1,1-chloronaphthalene,,1%,ITO/PEDOT:PSS/active layer/PFN-Br/Ag,opaque PSC,PFN-Br,,PEDOT:PSS,,120.0,chlorobenzene,,130.0,,,,-5.65,-4.09,
86199,10.1002/solr.202200527,10.1002/solr.202200527,PF8TAA-C12,Y6,PF8TAA-C12,Y6,,CCCCCCCCCCCc1c(/C=C2\C(=O)c3cc(F)c(F)cc3C2=C(C#N)C#N)sc2c1sc1c3c4nsnc4c4c5sc6c(CCCCCCCCCCC)c(/C=C7\C(=O)c8cc(F)c(F)cc8C7=C(C#N)C#N)sc6c5n(CC(CC)CCCC)c4c3n(CC(CC)CCCC)c21,0.716,10.374,55.589,4.057,4.12903084776,1.7754707360118265,3.938,4.057,,,,,ITO glass/PEDOT:PSS/active layer/PFN-Br/ultra-thin Ag,transparent PSC,PFN-Br,,PEDOT:PSS,,120.0,,,,,,,-5.65,-4.09,
86200,10.1002/solr.202200527,10.1002/solr.202200527,PF8TAA-C12,Y6,PF8TAA-C12,Y6,,CCCCCCCCCCCc1c(/C=C2\C(=O)c3cc(F)c(F)cc3C2=C(C#N)C#N)sc2c1sc1c3c4nsnc4c4c5sc6c(CCCCCCCCCCC)c(/C=C7\C(=O)c8cc(F)c(F)cc8C7=C(C#N)C#N)sc6c5n(CC(CC)CCCC)c4c3n(CC(CC)CCCC)c21,0.706,8.921,56.708,3.573,3.5715980000799994,0.03923873271762,3.551,3.573,,,,,ITO glass/PEDOT:PSS/active layer/PFN-Br/ultra-thin Ag,transparent PSC,PFN-Br,,PEDOT:PSS,,120.0,,,,,,,-5.65,-4.09,
86201,10.1002/solr.202200527,10.1002/solr.202200527,PF8TAA-C12,Y6,PF8TAA-C12,Y6,,CCCCCCCCCCCc1c(/C=C2\C(=O)c3cc(F)c(F)cc3C2=C(C#N)C#N)sc2c1sc1c3c4nsnc4c4c5sc6c(CCCCCCCCCCC)c(/C=C7\C(=O)c8cc(F)c(F)cc8C7=C(C#N)C#N)sc6c5n(CC(CC)CCCC)c4c3n(CC(CC)CCCC)c21,0.698,7.986,56.606,3.154,3.15534750168,0.0427235789473746,3.137,3.154,,,,,ITO glass/PEDOT:PSS/active layer/PFN-Br/ultra-thin Ag,transparent PSC,PFN-Br,,PEDOT:PSS,,120.0,,,,,,,-5.65,-4.09,
86205,10.1002/solr.202200815,10.1002/solr.202200815,PTQ10,ITIC-4F,PTQ10,ITIC-4F,CCCCCCCCC(CCCCCC)COc1cnc2c(-c3cccs3)c(F)c(F)cc2n1,CCCCCCc1ccc(C2(c3ccc(CCCCCC)cc3)c3cc4c(cc3-c3sc5cc(/C=C6/C(=O)c7cc(F)c(F)cc7C6=C(C#N)C#N)sc5c32)C(c2ccc(CCCCCC)cc2)(c2ccc(CCCCCC)cc2)c2c-4sc3cc(/C=C4/C(=O)c5cc(F)c(F)cc5C4=C(C#N)C#N)sc23)cc1,0.31,15.53,36.0,1.69,1.733148,2.5531360946745543,1.26,1.69,1:1,,,,,conventional (p-i-n),PDINO,,PTQ10:0.01% MB,PTQ10:0.01% MB,,chloroform,,80.0,-5.54,-2.92,,-5.82,-4.24,
86206,10.1002/solr.202200815,10.1002/solr.202200815,PTQ10,ITIC-4F,PTQ10,ITIC-4F,CCCCCCCCC(CCCCCC)COc1cnc2c(-c3cccs3)c(F)c(F)cc2n1,CCCCCCc1ccc(C2(c3ccc(CCCCCC)cc3)c3cc4c(cc3-c3sc5cc(/C=C6/C(=O)c7cc(F)c(F)cc7C6=C(C#N)C#N)sc5c32)C(c2ccc(CCCCCC)cc2)(c2ccc(CCCCCC)cc2)c2c-4sc3cc(/C=C4/C(=O)c5cc(F)c(F)cc5C4=C(C#N)C#N)sc23)cc1,0.29,15.24,34.0,1.52,1.502664,1.1405263157894747,1.23,1.52,1:1,,,,conventional,conventional (p-i-n),PDINO,,PTQ10:0.1% MB,PTQ10:0.1% MB,,chloroform,,80.0,-5.54,-2.92,,-5.82,-4.24,
86207,10.1002/solr.202200815,10.1002/solr.202200815,PTQ10,ITIC-4F,PTQ10,ITIC-4F,CCCCCCCCC(CCCCCC)COc1cnc2c(-c3cccs3)c(F)c(F)cc2n1,CCCCCCc1ccc(C2(c3ccc(CCCCCC)cc3)c3cc4c(cc3-c3sc5cc(/C=C6/C(=O)c7cc(F)c(F)cc7C6=C(C#N)C#N)sc5c32)C(c2ccc(CCCCCC)cc2)(c2ccc(CCCCCC)cc2)c2c-4sc3cc(/C=C4/C(=O)c5cc(F)c(F)cc5C4=C(C#N)C#N)sc23)cc1,0.43,18.53,39.0,3.04,3.1074810000000004,2.2197697368421165,2.71,3.04,1:1,,,,conventional,conventional (p-i-n),PDINO,,PTQ10:1% MB,PTQ10:1% MB,,chloroform,,80.0,-5.54,-2.92,,-5.82,-4.24,
86208,10.1002/solr.202200815,10.1002/solr.202200815,PTQ10,ITIC-4F,PTQ10,ITIC-4F,CCCCCCCCC(CCCCCC)COc1cnc2c(-c3cccs3)c(F)c(F)cc2n1,CCCCCCc1ccc(C2(c3ccc(CCCCCC)cc3)c3cc4c(cc3-c3sc5cc(/C=C6/C(=O)c7cc(F)c(F)cc7C6=C(C#N)C#N)sc5c32)C(c2ccc(CCCCCC)cc2)(c2ccc(CCCCCC)cc2)c2c-4sc3cc(/C=C4/C(=O)c5cc(F)c(F)cc5C4=C(C#N)C#N)sc23)cc1,0.81,19.83,51.0,8.06,8.191773000000001,1.6349007444168833,6.99,8.06,1:1,,,,conventional,conventional (p-i-n),PDINO,,PTQ10:10% MB,PTQ10:10% MB,,chloroform,,80.0,-5.54,-2.92,,-5.82,-4.24,
86209,10.1002/solr.202200815,10.1002/solr.202200815,PTQ10,ITIC-4F,PTQ10,ITIC-4F,CCCCCCCCC(CCCCCC)COc1cnc2c(-c3cccs3)c(F)c(F)cc2n1,CCCCCCc1ccc(C2(c3ccc(CCCCCC)cc3)c3cc4c(cc3-c3sc5cc(/C=C6/C(=O)c7cc(F)c(F)cc7C6=C(C#N)C#N)sc5c32)C(c2ccc(CCCCCC)cc2)(c2ccc(CCCCCC)cc2)c2c-4sc3cc(/C=C4/C(=O)c5cc(F)c(F)cc5C4=C(C#N)C#N)sc23)cc1,0.95,19.81,61.0,11.25,11.479895,2.043511111111103,10.38,11.25,,,,,,,,,PTQ10:20% MB,PTQ10:20% MB,10.0,s during the fabrication process.,,,-5.54,-2.92,,-5.82,-4.24,
86210,10.1002/solr.202200815,10.1002/solr.202200815,PTQ10,ITIC-4F,PTQ10,ITIC-4F,CCCCCCCCC(CCCCCC)COc1cnc2c(-c3cccs3)c(F)c(F)cc2n1,CCCCCCc1ccc(C2(c3ccc(CCCCCC)cc3)c3cc4c(cc3-c3sc5cc(/C=C6/C(=O)c7cc(F)c(F)cc7C6=C(C#N)C#N)sc5c32)C(c2ccc(CCCCCC)cc2)(c2ccc(CCCCCC)cc2)c2c-4sc3cc(/C=C4/C(=O)c5cc(F)c(F)cc5C4=C(C#N)C#N)sc23)cc1,0.94,21.0,54.0,8.92,10.659599999999998,19.50224215246634,8.37,8.92,,,,,,,,,PTQ10:30% MB,PTQ10:30% MB,10.0,s during the fabrication process.,,,-5.54,-2.92,,-5.82,-4.24,
86211,10.1002/solr.202200815,10.1002/solr.202200815,PTQ10,ITIC-4F,PTQ10,ITIC-4F,CCCCCCCCC(CCCCCC)COc1cnc2c(-c3cccs3)c(F)c(F)cc2n1,CCCCCCc1ccc(C2(c3ccc(CCCCCC)cc3)c3cc4c(cc3-c3sc5cc(/C=C6/C(=O)c7cc(F)c(F)cc7C6=C(C#N)C#N)sc5c32)C(c2ccc(CCCCCC)cc2)(c2ccc(CCCCCC)cc2)c2c-4sc3cc(/C=C4/C(=O)c5cc(F)c(F)cc5C4=C(C#N)C#N)sc23)cc1,0.93,12.78,53.0,6.27,6.299262,0.4666985645933034,3.93,6.27,,,,,,,,,PTQ10:40% MB,PTQ10:40% MB,10.0,s during the fabrication process.,,,-5.54,-2.92,,-5.82,-4.24,
86212,10.1002/solr.202200815,10.1002/solr.202200815,PTQ10,ITIC-4F,PTQ10,ITIC-4F,CCCCCCCCC(CCCCCC)COc1cnc2c(-c3cccs3)c(F)c(F)cc2n1,CCCCCCc1ccc(C2(c3ccc(CCCCCC)cc3)c3cc4c(cc3-c3sc5cc(/C=C6/C(=O)c7cc(F)c(F)cc7C6=C(C#N)C#N)sc5c32)C(c2ccc(CCCCCC)cc2)(c2ccc(CCCCCC)cc2)c2c-4sc3cc(/C=C4/C(=O)c5cc(F)c(F)cc5C4=C(C#N)C#N)sc23)cc1,0.93,13.74,53.0,6.54,6.772446,3.5542201834862306,3.53,6.54,,,,,,,,,PTQ10:50% MB,PTQ10:50% MB,10.0,s during the fabrication process.,,,-5.54,-2.92,,-5.82,-4.24,
86213,10.1002/solr.202200815,10.1002/solr.202200815,PTQ10,ITIC-4F,PTQ10,ITIC-4F,CCCCCCCCC(CCCCCC)COc1cnc2c(-c3cccs3)c(F)c(F)cc2n1,CCCCCCc1ccc(C2(c3ccc(CCCCCC)cc3)c3cc4c(cc3-c3sc5cc(/C=C6/C(=O)c7cc(F)c(F)cc7C6=C(C#N)C#N)sc5c32)C(c2ccc(CCCCCC)cc2)(c2ccc(CCCCCC)cc2)c2c-4sc3cc(/C=C4/C(=O)c5cc(F)c(F)cc5C4=C(C#N)C#N)sc23)cc1,0.94,19.75,58.0,10.64,10.7677,1.200187969924803,10.06,10.64,,,,,,,,,Ref. PEDOT:PSS,PEDOT:PSS,10.0,s during the fabrication process.,,,-5.54,-2.92,,-5.82,-4.24,
86214,10.1002/solr.202200962,10.1002/solr.202200962,IEICO-4F,PTB7-Th,IEICO-4F,PTB7-Th,CCCCCCc1ccc(C2(c3ccc(CCCCCC)cc3)c3cc4c(cc3-c3sc(-c5sc(/C=C6\C(=O)c7cc(F)c(F)cc7C6=C(C#N)C#N)cc5OCC(CC)CCCC)cc32)C(c2ccc(CCCCCC)cc2)(c2ccc(CCCCCC)cc2)c2cc(-c3scc(/C=C5/C(=O)c6cc(F)c(F)cc6C5=C(C#N)C#N)c3OCC(CC)CCCC)sc2-4)cc1,CCCCC(CC)COC(=O)c1sc2csc(-c3cc4c(-c5ccc(CC(CC)CCCC)s5)c5sccc5c(-c5ccc(CC(CC)CCCC)s5)c4s3)c2c1F,0.711,20.9,49.0,7.3,7.281350999999998,0.2554657534246807,7.0,7.3,,0% CN,,0%,ITO/ZnO/PTB7-Th/IEICO-4F/MoO3/Ag,inverted,ZnO,ZnO,MoO3,MoO3,,o-xylene (with 24% v/v n-butanol for IEICO-4F),o-xylene,100.0,-5.44,-4.19,,,,
86215,10.1002/solr.202200962,10.1002/solr.202200962,IEICO-4F,PTB7-Th,IEICO-4F,PTB7-Th,CCCCCCc1ccc(C2(c3ccc(CCCCCC)cc3)c3cc4c(cc3-c3sc(-c5sc(/C=C6\C(=O)c7cc(F)c(F)cc7C6=C(C#N)C#N)cc5OCC(CC)CCCC)cc32)C(c2ccc(CCCCCC)cc2)(c2ccc(CCCCCC)cc2)c2cc(-c3scc(/C=C5/C(=O)c6cc(F)c(F)cc6C5=C(C#N)C#N)c3OCC(CC)CCCC)sc2-4)cc1,CCCCC(CC)COC(=O)c1sc2csc(-c3cc4c(-c5ccc(CC(CC)CCCC)s5)c5sccc5c(-c5ccc(CC(CC)CCCC)s5)c4s3)c2c1F,0.711,22.6,57.0,9.1,9.159102,0.6494725274725396,8.9,9.1,,1% CN,CN,1%,ITO/ZnO/PTB7-Th/IEICO-4F/MoO3/Ag,inverted,ZnO,ZnO,MoO3,MoO3,,o-xylene (with 24% v/v n-butanol for IEICO-4F),o-xylene,100.0,-5.44,-4.19,,,,
86216,10.1002/solr.202200962,10.1002/solr.202200962,IEICO-4F,PTB7-Th,IEICO-4F,PTB7-Th,CCCCCCc1ccc(C2(c3ccc(CCCCCC)cc3)c3cc4c(cc3-c3sc(-c5sc(/C=C6\C(=O)c7cc(F)c(F)cc7C6=C(C#N)C#N)cc5OCC(CC)CCCC)cc32)C(c2ccc(CCCCCC)cc2)(c2ccc(CCCCCC)cc2)c2cc(-c3scc(/C=C5/C(=O)c6cc(F)c(F)cc6C5=C(C#N)C#N)c3OCC(CC)CCCC)sc2-4)cc1,CCCCC(CC)COC(=O)c1sc2csc(-c3cc4c(-c5ccc(CC(CC)CCCC)s5)c5sccc5c(-c5ccc(CC(CC)CCCC)s5)c4s3)c2c1F,0.701,22.8,61.0,9.7,9.749508,0.5103917525773138,9.4,9.7,,2% CN,CN,2%,ITO/ZnO/PTB7-Th/IEICO-4F/MoO3/Ag,inverted,ZnO,ZnO,MoO3,MoO3,,o-xylene (with 24% v/v n-butanol for IEICO-4F),o-xylene,100.0,-5.44,-4.19,,,,
86217,10.1002/solr.202200962,10.1002/solr.202200962,IEICO-4F,PTB7-Th,IEICO-4F,PTB7-Th,CCCCCCc1ccc(C2(c3ccc(CCCCCC)cc3)c3cc4c(cc3-c3sc(-c5sc(/C=C6\C(=O)c7cc(F)c(F)cc7C6=C(C#N)C#N)cc5OCC(CC)CCCC)cc32)C(c2ccc(CCCCCC)cc2)(c2ccc(CCCCCC)cc2)c2cc(-c3scc(/C=C5/C(=O)c6cc(F)c(F)cc6C5=C(C#N)C#N)c3OCC(CC)CCCC)sc2-4)cc1,CCCCC(CC)COC(=O)c1sc2csc(-c3cc4c(-c5ccc(CC(CC)CCCC)s5)c5sccc5c(-c5ccc(CC(CC)CCCC)s5)c4s3)c2c1F,0.707,22.9,63.0,10.2,10.199889,0.0010882352941217,9.8,10.2,,3% CN,CN,3%,ITO/ZnO/PTB7-Th/IEICO-4F/MoO3/Ag,inverted,ZnO,ZnO,MoO3,MoO3,,o-xylene (with 24% v/v n-butanol for IEICO-4F),o-xylene,100.0,-5.44,-4.19,,,,
86218,10.1002/solr.202200962,10.1002/solr.202200962,IEICO-4F,PTB7-Th,IEICO-4F,PTB7-Th,CCCCCCc1ccc(C2(c3ccc(CCCCCC)cc3)c3cc4c(cc3-c3sc(-c5sc(/C=C6\C(=O)c7cc(F)c(F)cc7C6=C(C#N)C#N)cc5OCC(CC)CCCC)cc32)C(c2ccc(CCCCCC)cc2)(c2ccc(CCCCCC)cc2)c2cc(-c3scc(/C=C5/C(=O)c6cc(F)c(F)cc6C5=C(C#N)C#N)c3OCC(CC)CCCC)sc2-4)cc1,CCCCC(CC)COC(=O)c1sc2csc(-c3cc4c(-c5ccc(CC(CC)CCCC)s5)c5sccc5c(-c5ccc(CC(CC)CCCC)s5)c4s3)c2c1F,0.707,23.2,64.0,10.4,10.497536,0.9378461538461524,10.4,10.4,,4% CN,CN,4%,ITO/ZnO/PTB7-Th/IEICO-4F/MoO3/Ag,inverted,ZnO,ZnO,MoO3,MoO3,,o-xylene (with 24% v/v n-butanol for IEICO-4F),o-xylene,100.0,-5.44,-4.19,,,,
86219,10.1002/solr.202200962,10.1002/solr.202200962,IEICO-4F,PTB7-Th,IEICO-4F,PTB7-Th,CCCCCCc1ccc(C2(c3ccc(CCCCCC)cc3)c3cc4c(cc3-c3sc(-c5sc(/C=C6\C(=O)c7cc(F)c(F)cc7C6=C(C#N)C#N)cc5OCC(CC)CCCC)cc32)C(c2ccc(CCCCCC)cc2)(c2ccc(CCCCCC)cc2)c2cc(-c3scc(/C=C5/C(=O)c6cc(F)c(F)cc6C5=C(C#N)C#N)c3OCC(CC)CCCC)sc2-4)cc1,CCCCC(CC)COC(=O)c1sc2csc(-c3cc4c(-c5ccc(CC(CC)CCCC)s5)c5sccc5c(-c5ccc(CC(CC)CCCC)s5)c4s3)c2c1F,0.708,21.4,63.0,9.5,9.545255999999998,0.4763789473684043,9.4,9.5,,5% CN,CN,5%,ITO/ZnO/PTB7-Th/IEICO-4F/MoO3/Ag,inverted,ZnO,ZnO,MoO3,MoO3,,o-xylene (with 24% v/v n-butanol for IEICO-4F),o-xylene,100.0,-5.44,-4.19,,,,
86220,10.1002/solr.202200962,10.1002/solr.202200962,IEICO-4F,PTB7-Th,IEICO-4F,PTB7-Th,CCCCCCc1ccc(C2(c3ccc(CCCCCC)cc3)c3cc4c(cc3-c3sc(-c5sc(/C=C6\C(=O)c7cc(F)c(F)cc7C6=C(C#N)C#N)cc5OCC(CC)CCCC)cc32)C(c2ccc(CCCCCC)cc2)(c2ccc(CCCCCC)cc2)c2cc(-c3scc(/C=C5/C(=O)c6cc(F)c(F)cc6C5=C(C#N)C#N)c3OCC(CC)CCCC)sc2-4)cc1,CCCCC(CC)COC(=O)c1sc2csc(-c3cc4c(-c5ccc(CC(CC)CCCC)s5)c5sccc5c(-c5ccc(CC(CC)CCCC)s5)c4s3)c2c1F,0.665,13.2,58.0,5.1,5.09124,0.1717647058823462,4.9,5.1,,6% CN,CN,6%,ITO/ZnO/PTB7-Th/IEICO-4F/MoO3/Ag,inverted,ZnO,ZnO,MoO3,MoO3,,o-xylene (with 24% v/v n-butanol for IEICO-4F),o-xylene,100.0,-5.44,-4.19,,,,
86221,10.1002/solr.202200962,10.1002/solr.202200962,PTB7-Th,PTB7-Th,PTB7-Th,PTB7-Th,CCCCC(CC)COC(=O)c1sc2csc(-c3cc4c(-c5ccc(CC(CC)CCCC)s5)c5sccc5c(-c5ccc(CC(CC)CCCC)s5)c4s3)c2c1F,CCCCC(CC)COC(=O)c1sc2csc(-c3cc4c(-c5ccc(CC(CC)CCCC)s5)c5sccc5c(-c5ccc(CC(CC)CCCC)s5)c4s3)c2c1F,0.19,1.7,34.0,0.19,0.10982,42.2,0.17,0.19,,,,,ITO/ZnO/PTB7-Th/IEICO-4F/MoO3/Ag,inverted,ZnO,ZnO,MoO3,MoO3,5.0,o-xylene (with 24% v/v n-butanol for IEICO-4F),o-xylene,,-5.21,-3.6,,,,
86222,10.1002/solr.202200962,10.1002/solr.202200962,PTB7-Th,PTB7-Th,PTB7-Th,PTB7-Th,CCCCC(CC)COC(=O)c1sc2csc(-c3cc4c(-c5ccc(CC(CC)CCCC)s5)c5sccc5c(-c5ccc(CC(CC)CCCC)s5)c4s3)c2c1F,CCCCC(CC)COC(=O)c1sc2csc(-c3cc4c(-c5ccc(CC(CC)CCCC)s5)c5sccc5c(-c5ccc(CC(CC)CCCC)s5)c4s3)c2c1F,0.694,5.4,51.0,1.9,1.911276,0.5934736842105297,1.9,,,,,,ITO/ZnO/PTB7-Th/IEICO-4F/MoO3/Ag,inverted,ZnO,ZnO,MoO3,MoO3,10.0,o-xylene (with 24% v/v n-butanol for IEICO-4F),o-xylene,,-5.21,-3.6,,,,
86223,10.1002/solr.202200962,10.1002/solr.202200962,PTB7-Th,PTB7-Th,PTB7-Th,PTB7-Th,CCCCC(CC)COC(=O)c1sc2csc(-c3cc4c(-c5ccc(CC(CC)CCCC)s5)c5sccc5c(-c5ccc(CC(CC)CCCC)s5)c4s3)c2c1F,CCCCC(CC)COC(=O)c1sc2csc(-c3cc4c(-c5ccc(CC(CC)CCCC)s5)c5sccc5c(-c5ccc(CC(CC)CCCC)s5)c4s3)c2c1F,0.701,14.8,63.0,6.5,6.536124,0.5557538461538469,6.5,,,,,,ITO/ZnO/PTB7-Th/IEICO-4F/MoO3/Ag,inverted,ZnO,ZnO,MoO3,MoO3,20.0,o-xylene (with 24% v/v n-butanol for IEICO-4F),o-xylene,,-5.21,-3.6,,,,
86224,10.1002/solr.202200962,10.1002/solr.202200962,PTB7-Th,PTB7-Th,PTB7-Th,PTB7-Th,CCCCC(CC)COC(=O)c1sc2csc(-c3cc4c(-c5ccc(CC(CC)CCCC)s5)c5sccc5c(-c5ccc(CC(CC)CCCC)s5)c4s3)c2c1F,CCCCC(CC)COC(=O)c1sc2csc(-c3cc4c(-c5ccc(CC(CC)CCCC)s5)c5sccc5c(-c5ccc(CC(CC)CCCC)s5)c4s3)c2c1F,0.702,19.6,61.0,8.4,8.393112,0.082,8.4,8.4,,,,,ITO/ZnO/PTB7-Th/IEICO-4F/MoO3/Ag,inverted,ZnO,ZnO,MoO3,MoO3,40.0,o-xylene (with 24% v/v n-butanol for IEICO-4F),o-xylene,,-5.21,-3.6,,,,
86225,10.1002/solr.202200962,10.1002/solr.202200962,PTB7-Th,PTB7-Th,PTB7-Th,PTB7-Th,CCCCC(CC)COC(=O)c1sc2csc(-c3cc4c(-c5ccc(CC(CC)CCCC)s5)c5sccc5c(-c5ccc(CC(CC)CCCC)s5)c4s3)c2c1F,CCCCC(CC)COC(=O)c1sc2csc(-c3cc4c(-c5ccc(CC(CC)CCCC)s5)c5sccc5c(-c5ccc(CC(CC)CCCC)s5)c4s3)c2c1F,0.702,20.4,54.0,8.1,7.733231999999999,4.528000000000006,7.7,8.1,,,,,ITO/ZnO/PTB7-Th/IEICO-4F/MoO3/Ag,inverted,ZnO,ZnO,MoO3,MoO3,60.0,o-xylene (with 24% v/v n-butanol for IEICO-4F),o-xylene,,-5.21,-3.6,,,,
86226,10.1002/solr.202200962,10.1002/solr.202200962,PTB7-Th,PTB7-Th,PTB7-Th,PTB7-Th,CCCCC(CC)COC(=O)c1sc2csc(-c3cc4c(-c5ccc(CC(CC)CCCC)s5)c5sccc5c(-c5ccc(CC(CC)CCCC)s5)c4s3)c2c1F,CCCCC(CC)COC(=O)c1sc2csc(-c3cc4c(-c5ccc(CC(CC)CCCC)s5)c5sccc5c(-c5ccc(CC(CC)CCCC)s5)c4s3)c2c1F,0.696,16.9,42.0,5.1,4.940207999999999,3.133176470588243,4.9,5.1,,,,,ITO/ZnO/PTB7-Th/IEICO-4F/MoO3/Ag,inverted,ZnO,ZnO,MoO3,MoO3,85.0,o-xylene (with 24% v/v n-butanol for IEICO-4F),o-xylene,,-5.21,-3.6,,,,
86228,10.1002/solr.202200962,10.1002/solr.202200962,IEICO-4F,PTB7-Th,IEICO-4F,PTB7-Th,CCCCCCc1ccc(C2(c3ccc(CCCCCC)cc3)c3cc4c(cc3-c3sc(-c5sc(/C=C6\C(=O)c7cc(F)c(F)cc7C6=C(C#N)C#N)cc5OCC(CC)CCCC)cc32)C(c2ccc(CCCCCC)cc2)(c2ccc(CCCCCC)cc2)c2cc(-c3scc(/C=C5/C(=O)c6cc(F)c(F)cc6C5=C(C#N)C#N)c3OCC(CC)CCCC)sc2-4)cc1,CCCCC(CC)COC(=O)c1sc2csc(-c3cc4c(-c5ccc(CC(CC)CCCC)s5)c5sccc5c(-c5ccc(CC(CC)CCCC)s5)c4s3)c2c1F,0.705,19.9,63.0,8.8,8.838585,0.4384659090909025,8.8,8.8,,,,,TPV (12 nm Ag),inverted,ZnO,,MoO3,,,,,,-5.44,-4.19,,,,
86240,10.1002/solr.202300322,10.1002/solr.202300322,PBDB-T-2F,L8-BO,PM6,L8-BO,COC(=O)C(C)(C)c1cc(C)cc(-c2sc3c4sc5cc(/C=C6/C(=O)c7cc(F)cc(c7)C(=O)/C6=C\c6cc(C(C)(C)C(=O)OC)c(-c7cc(C)cc(C(C)(C)C(=O)OC)c7)s6)sc5c4c(C(C)(C)C(=O)OC)ccc2-3)c1,CCCCCCC(CCCC)Cc1c(/C=C2\C(=O)c3cc(F)c(F)cc3C2=C(C#N)C#N)sc2c1SC1c3c(c4c(c5nsnc35)c3sc5c(CC(CCCC)CCCCCC)c(/C=C6\C(=O)c7cc(F)c(F)cc7C6=C(C#N)C#N)sc5c3n4CC(CC)CCCC)N(CC(CC)CCCC)C21,0.869,18.49,71.01,11.41,11.409751881,0.002174574934269,11.04,11.41,,,,,ITO/ZnO/Active layer/HTL/AgNWs,inverted,ZnO,ZnO,HTL,,,,,,-5.56,-3.65,,-5.68,-3.9,
86241,10.1002/solr.202300322,10.1002/solr.202300322,PBDB-T-2F,L8-BO,PM6,L8-BO,COC(=O)C(C)(C)c1cc(C)cc(-c2sc3c4sc5cc(/C=C6/C(=O)c7cc(F)cc(c7)C(=O)/C6=C\c6cc(C(C)(C)C(=O)OC)c(-c7cc(C)cc(C(C)(C)C(=O)OC)c7)s6)sc5c4c(C(C)(C)C(=O)OC)ccc2-3)c1,CCCCCCC(CCCC)Cc1c(/C=C2\C(=O)c3cc(F)c(F)cc3C2=C(C#N)C#N)sc2c1SC1c3c(c4c(c5nsnc35)c3sc5c(CC(CCCC)CCCCCC)c(/C=C6\C(=O)c7cc(F)c(F)cc7C6=C(C#N)C#N)sc5c3n4CC(CC)CCCC)N(CC(CC)CCCC)C21,0.08,0.76,32.89,0.02,0.01999712,0.0144000000000012,0.02,0.02,,,,,ITO/ZnO/Active layer/AgNWs,inverted,ZnO,ZnO,,,1000.0,,,,-5.56,-3.65,,-5.68,-3.9,
86242,10.1002/solr.202300322,10.1002/solr.202300322,PBDB-T-2F,L8-BO,PM6,L8-BO,COC(=O)C(C)(C)c1cc(C)cc(-c2sc3c4sc5cc(/C=C6/C(=O)c7cc(F)cc(c7)C(=O)/C6=C\c6cc(C(C)(C)C(=O)OC)c(-c7cc(C)cc(C(C)(C)C(=O)OC)c7)s6)sc5c4c(C(C)(C)C(=O)OC)ccc2-3)c1,CCCCCCC(CCCC)Cc1c(/C=C2\C(=O)c3cc(F)c(F)cc3C2=C(C#N)C#N)sc2c1SC1c3c(c4c(c5nsnc35)c3sc5c(CC(CCCC)CCCCCC)c(/C=C6\C(=O)c7cc(F)c(F)cc7C6=C(C#N)C#N)sc5c3n4CC(CC)CCCC)N(CC(CC)CCCC)C21,0.82,13.31,53.96,5.78,5.88930232,1.8910435986159064,5.16,5.78,,,,,ITO/ZnO/Active layer/AgNWs-HMoOx,inverted,ZnO,ZnO,,,,,,,-5.56,-3.65,,-5.68,-3.9,
86243,10.1002/solr.202300322,10.1002/solr.202300322,PBDB-T-2F,L8-BO,PM6,L8-BO,COC(=O)C(C)(C)c1cc(C)cc(-c2sc3c4sc5cc(/C=C6/C(=O)c7cc(F)cc(c7)C(=O)/C6=C\c6cc(C(C)(C)C(=O)OC)c(-c7cc(C)cc(C(C)(C)C(=O)OC)c7)s6)sc5c4c(C(C)(C)C(=O)OC)ccc2-3)c1,CCCCCCC(CCCC)Cc1c(/C=C2\C(=O)c3cc(F)c(F)cc3C2=C(C#N)C#N)sc2c1SC1c3c(c4c(c5nsnc35)c3sc5c(CC(CCCC)CCCCCC)c(/C=C6\C(=O)c7cc(F)c(F)cc7C6=C(C#N)C#N)sc5c3n4CC(CC)CCCC)N(CC(CC)CCCC)C21,0.878,18.64,74.97,12.27,12.269530224,0.0038286552567171,12.02,12.27,,,,,ITO/ZnO/Active layer/HTL/AgNWs-HMoOx,inverted,ZnO,ZnO,HTL,,,,,,-5.56,-3.65,,-5.68,-3.9,
86244,10.1002/solr.202300322,10.1002/solr.202300322,PTB7-Th,PC71BM,PTB7-Th,PC71BM,CCCCC(CC)COC(=O)c1sc2csc(-c3cc4c(-c5ccc(CC(CC)CCCC)s5)c5sccc5c(-c5ccc(CC(CC)CCCC)s5)c4s3)c2c1F,COC(=O)CCCC1(c2ccccc2)C23c4c5ccc6c7cc8c9c%10c(cc%11cc%12c%13c%14c(cc%15c%16ccc-5c2c%16c2c5c%16c%17c(c(c46)c7c9c%17c4c%10c%11c%13c4c%16c%14c%152)C513)C%12)C8,0.789,9.18,59.78,4.33,4.329877356,0.0028324249422672,3.98,4.33,,,,,ITO/ZnO/PTB7-Th:PC71BM/HTL/AgNWs,inverted,ZnO,ZnO,HTL,,,,,,-5.21,-3.6,,-5.9,-3.9,
86245,10.1002/solr.202300322,10.1002/solr.202300322,PTB7-Th,PC71BM,PTB7-Th,PC71BM,CCCCC(CC)COC(=O)c1sc2csc(-c3cc4c(-c5ccc(CC(CC)CCCC)s5)c5sccc5c(-c5ccc(CC(CC)CCCC)s5)c4s3)c2c1F,COC(=O)CCCC1(c2ccccc2)C23c4c5ccc6c7cc8c9c%10c(cc%11cc%12c%13c%14c(cc%15c%16ccc-5c2c%16c2c5c%16c%17c(c(c46)c7c9c%17c4c%10c%11c%13c4c%16c%14c%152)C513)C%12)C8,0.787,9.33,62.77,4.61,4.609019067,0.021278373101955,4.42,4.61,,,,,ITO/ZnO/PTB7-Th:PC71BM/HTL/AgNWs-HMoOx,inverted,ZnO,ZnO,HTL,,,,,,-5.21,-3.6,,-5.9,-3.9,
86246,10.1002/solr.202300322,10.1002/solr.202300322,PBDB-T,ITIC,PBDB-T,ITIC,CCCCC(CC)Cc1ccc(-c2c3cc(-c4ccc(-c5sc(-c6cccs6)c6c5C(=O)c5c(CC(CC)CCCC)sc(CC(CC)CCCC)c5C6=O)s4)sc3c(-c3ccc(CC(CC)CCCC)s3)c3ccsc23)s1,CCCCCCc1ccc(C2(c3ccc(CCCCCC)cc3)c3cc4c(cc3-c3sc5cc(C=C6C(=O)c7ccccc7C6=C(C#N)C#N)sc5c32)C(c2ccc(CCCCCC)cc2)(c2ccc(CCCCCC)cc2)c2c-4sc3cc(C=C4C(=O)c5ccccc5C4=C(C#N)C#N)sc23)cc1,0.837,13.1,55.45,6.08,6.07992615,0.0012146381578899,5.77,6.08,,,,,ITO/ZnO/PBDB-T:ITIC/HTL/AgNWs,inverted,ZnO,ZnO,HTL,,1000.0,,,,-5.33,-3.48,,-5.576,-3.916,
86247,10.1002/solr.202300322,10.1002/solr.202300322,PBDB-T,ITIC,PBDB-T,ITIC,CCCCC(CC)Cc1ccc(-c2c3cc(-c4ccc(-c5sc(-c6cccs6)c6c5C(=O)c5c(CC(CC)CCCC)sc(CC(CC)CCCC)c5C6=O)s4)sc3c(-c3ccc(CC(CC)CCCC)s3)c3ccsc23)s1,CCCCCCc1ccc(C2(c3ccc(CCCCCC)cc3)c3cc4c(cc3-c3sc5cc(C=C6C(=O)c7ccccc7C6=C(C#N)C#N)sc5c32)C(c2ccc(CCCCCC)cc2)(c2ccc(CCCCCC)cc2)c2c-4sc3cc(C=C4C(=O)c5ccccc5C4=C(C#N)C#N)sc23)cc1,0.838,13.29,55.51,6.18,6.182159802,0.0349482524271914,5.91,6.18,,,,,ITO/ZnO/PBDB-T:ITIC/HTL/AgNWs-HMoOx,inverted,ZnO,ZnO,HTL,,1000.0,,,,-5.33,-3.48,,-5.576,-3.916,
86248,10.1002/solr.202300322,10.1002/solr.202300322,PBDB-T-2F,Y6,PM6,Y6,COC(=O)C(C)(C)c1cc(C)cc(-c2sc3c4sc5cc(/C=C6/C(=O)c7cc(F)cc(c7)C(=O)/C6=C\c6cc(C(C)(C)C(=O)OC)c(-c7cc(C)cc(C(C)(C)C(=O)OC)c7)s6)sc5c4c(C(C)(C)C(=O)OC)ccc2-3)c1,CCCCCCCCCCCc1c(/C=C2\C(=O)c3cc(F)c(F)cc3C2=C(C#N)C#N)sc2c1sc1c3c4nsnc4c4c5sc6c(CCCCCCCCCCC)c(/C=C7\C(=O)c8cc(F)c(F)cc8C7=C(C#N)C#N)sc6c5n(CC(CC)CCCC)c4c3n(CC(CC)CCCC)c21,0.819,17.53,64.57,9.27,9.270360099,0.0038845631067949,8.82,9.27,,,,,ITO/ZnO/PBDB-T-2F:Y6/HTL/AgNWs,inverted,ZnO,ZnO,HTL,,,,,,-5.56,-3.65,,-5.65,-4.09,
86249,10.1002/solr.202300322,10.1002/solr.202300322,PBDB-T-2F,Y6,PM6,Y6,COC(=O)C(C)(C)c1cc(C)cc(-c2sc3c4sc5cc(/C=C6/C(=O)c7cc(F)cc(c7)C(=O)/C6=C\c6cc(C(C)(C)C(=O)OC)c(-c7cc(C)cc(C(C)(C)C(=O)OC)c7)s6)sc5c4c(C(C)(C)C(=O)OC)ccc2-3)c1,CCCCCCCCCCCc1c(/C=C2\C(=O)c3cc(F)c(F)cc3C2=C(C#N)C#N)sc2c1sc1c3c4nsnc4c4c5sc6c(CCCCCCCCCCC)c(/C=C7\C(=O)c8cc(F)c(F)cc8C7=C(C#N)C#N)sc6c5n(CC(CC)CCCC)c4c3n(CC(CC)CCCC)c21,0.831,17.71,69.98,10.3,10.298963598,0.01006215533981,9.93,10.3,,,,,ITO/ZnO/PBDB-T-2F:Y6/HTL/AgNWs-HMoOx,inverted,ZnO,ZnO,HTL,,,,,,-5.56,-3.65,,-5.65,-4.09,
86250,10.1002/solr.202300322,10.1002/solr.202300322,PBDB-T-2F,L8-BO,PM6,L8-BO,COC(=O)C(C)(C)c1cc(C)cc(-c2sc3c4sc5cc(/C=C6/C(=O)c7cc(F)cc(c7)C(=O)/C6=C\c6cc(C(C)(C)C(=O)OC)c(-c7cc(C)cc(C(C)(C)C(=O)OC)c7)s6)sc5c4c(C(C)(C)C(=O)OC)ccc2-3)c1,CCCCCCC(CCCC)Cc1c(/C=C2\C(=O)c3cc(F)c(F)cc3C2=C(C#N)C#N)sc2c1SC1c3c(c4c(c5nsnc35)c3sc5c(CC(CCCC)CCCCCC)c(/C=C6\C(=O)c7cc(F)c(F)cc7C6=C(C#N)C#N)sc5c3n4CC(CC)CCCC)N(CC(CC)CCCC)C21,0.879,18.51,71.52,11.65,11.636511408,0.1157819055793978,11.19,11.65,,,,,ITO/ZnO/PBDB-T-2F:L8-BO/HTL-AgNWs,inverted,ZnO,ZnO,HTL,,,,,,-5.56,-3.65,,-5.68,-3.9,
86251,10.1002/solr.202300322,10.1002/solr.202300322,PBDB-T-2F,L8-BO,PM6,L8-BO,COC(=O)C(C)(C)c1cc(C)cc(-c2sc3c4sc5cc(/C=C6/C(=O)c7cc(F)cc(c7)C(=O)/C6=C\c6cc(C(C)(C)C(=O)OC)c(-c7cc(C)cc(C(C)(C)C(=O)OC)c7)s6)sc5c4c(C(C)(C)C(=O)OC)ccc2-3)c1,CCCCCCC(CCCC)Cc1c(/C=C2\C(=O)c3cc(F)c(F)cc3C2=C(C#N)C#N)sc2c1SC1c3c(c4c(c5nsnc35)c3sc5c(CC(CCCC)CCCCCC)c(/C=C6\C(=O)c7cc(F)c(F)cc7C6=C(C#N)C#N)sc5c3n4CC(CC)CCCC)N(CC(CC)CCCC)C21,0.878,18.44,75.1,12.16,12.15893032,0.00879671052632,11.77,12.16,,,,,ITO/ZnO/PBDB-T-2F:L8-BO/HTL/AgNWs-PEDOT:PSS,inverted,ZnO,ZnO,HTL,,,,,,-5.56,-3.65,,-5.68,-3.9,
86252,10.1002/solr.202300322,10.1002/solr.202300322,PBDB-T-2F,L8-BO,PM6,L8-BO,COC(=O)C(C)(C)c1cc(C)cc(-c2sc3c4sc5cc(/C=C6/C(=O)c7cc(F)cc(c7)C(=O)/C6=C\c6cc(C(C)(C)C(=O)OC)c(-c7cc(C)cc(C(C)(C)C(=O)OC)c7)s6)sc5c4c(C(C)(C)C(=O)OC)ccc2-3)c1,CCCCCCC(CCCC)Cc1c(/C=C2\C(=O)c3cc(F)c(F)cc3C2=C(C#N)C#N)sc2c1SC1c3c(c4c(c5nsnc35)c3sc5c(CC(CCCC)CCCCCC)c(/C=C6\C(=O)c7cc(F)c(F)cc7C6=C(C#N)C#N)sc5c3n4CC(CC)CCCC)N(CC(CC)CCCC)C21,0.831,18.67,50.02,7.76,7.760487954,0.0062880670103151,7.52,7.76,,,,,ITO/PEDOT:PSS/PBDB-T-2F:L8-BO/ZnO/AgNWs,conventional,ZnO,ZnO,PEDOT:PSS,PEDOT:PSS,,,,,-5.56,-3.65,,-5.68,-3.9,
86253,10.1002/solr.202300322,10.1002/solr.202300322,PBDB-T-2F,L8-BO,PM6,L8-BO,COC(=O)C(C)(C)c1cc(C)cc(-c2sc3c4sc5cc(/C=C6/C(=O)c7cc(F)cc(c7)C(=O)/C6=C\c6cc(C(C)(C)C(=O)OC)c(-c7cc(C)cc(C(C)(C)C(=O)OC)c7)s6)sc5c4c(C(C)(C)C(=O)OC)ccc2-3)c1,CCCCCCC(CCCC)Cc1c(/C=C2\C(=O)c3cc(F)c(F)cc3C2=C(C#N)C#N)sc2c1SC1c3c(c4c(c5nsnc35)c3sc5c(CC(CCCC)CCCCCC)c(/C=C6\C(=O)c7cc(F)c(F)cc7C6=C(C#N)C#N)sc5c3n4CC(CC)CCCC)N(CC(CC)CCCC)C21,0.841,18.86,68.03,10.79,10.790415178,0.0038478035217867,10.41,10.79,,,,,ITO/PEDOT:PSS/PBDB-T-2F:L8-BO/ZnO/AgNWs-ZnO,conventional,ZnO,ZnO,PEDOT:PSS,PEDOT:PSS,,,,,-5.56,-3.65,,-5.68,-3.9,
86254,10.1002/solr.202300322,10.1002/solr.202300322,PBDB-T-2F,L8-BO,PM6,L8-BO,COC(=O)C(C)(C)c1cc(C)cc(-c2sc3c4sc5cc(/C=C6/C(=O)c7cc(F)cc(c7)C(=O)/C6=C\c6cc(C(C)(C)C(=O)OC)c(-c7cc(C)cc(C(C)(C)C(=O)OC)c7)s6)sc5c4c(C(C)(C)C(=O)OC)ccc2-3)c1,CCCCCCC(CCCC)Cc1c(/C=C2\C(=O)c3cc(F)c(F)cc3C2=C(C#N)C#N)sc2c1SC1c3c(c4c(c5nsnc35)c3sc5c(CC(CCCC)CCCCCC)c(/C=C6\C(=O)c7cc(F)c(F)cc7C6=C(C#N)C#N)sc5c3n4CC(CC)CCCC)N(CC(CC)CCCC)C21,0.699,10.12,18.94,1.34,1.339792872,0.0154573134328524,0.8,1.34,,,,,ITO/PEDOT:PSS/PBDB-T-2F:L8-BO/PFN-Br/AgNWs,conventional,PFN-Br,PFN-Br,PEDOT:PSS,PEDOT:PSS,1000.0,,,,-5.56,-3.65,,-5.68,-3.9,
86255,10.1002/solr.202300322,10.1002/solr.202300322,PBDB-T-2F,L8-BO,PM6,L8-BO,COC(=O)C(C)(C)c1cc(C)cc(-c2sc3c4sc5cc(/C=C6/C(=O)c7cc(F)cc(c7)C(=O)/C6=C\c6cc(C(C)(C)C(=O)OC)c(-c7cc(C)cc(C(C)(C)C(=O)OC)c7)s6)sc5c4c(C(C)(C)C(=O)OC)ccc2-3)c1,CCCCCCC(CCCC)Cc1c(/C=C2\C(=O)c3cc(F)c(F)cc3C2=C(C#N)C#N)sc2c1SC1c3c(c4c(c5nsnc35)c3sc5c(CC(CCCC)CCCCCC)c(/C=C6\C(=O)c7cc(F)c(F)cc7C6=C(C#N)C#N)sc5c3n4CC(CC)CCCC)N(CC(CC)CCCC)C21,0.842,16.48,45.68,6.38,6.338629888000001,0.6484343573667584,5.93,6.38,,,,,ITO/PEDOT:PSS/PBDB-T-2F:L8-BO/PFN-Br/AgNWs-PFN-Br,conventional,PFN-Br,PFN-Br,PEDOT:PSS,PEDOT:PSS,,,,,-5.56,-3.65,,-5.68,-3.9,
86256,10.1002/solr.202300322,10.1002/solr.202300322,PBDB-T-2F,L8-BO,PM6,L8-BO,COC(=O)C(C)(C)c1cc(C)cc(-c2sc3c4sc5cc(/C=C6/C(=O)c7cc(F)cc(c7)C(=O)/C6=C\c6cc(C(C)(C)C(=O)OC)c(-c7cc(C)cc(C(C)(C)C(=O)OC)c7)s6)sc5c4c(C(C)(C)C(=O)OC)ccc2-3)c1,CCCCCCC(CCCC)Cc1c(/C=C2\C(=O)c3cc(F)c(F)cc3C2=C(C#N)C#N)sc2c1SC1c3c(c4c(c5nsnc35)c3sc5c(CC(CCCC)CCCCCC)c(/C=C6\C(=O)c7cc(F)c(F)cc7C6=C(C#N)C#N)sc5c3n4CC(CC)CCCC)N(CC(CC)CCCC)C21,,5.96,63.01,9.54,,,,,,,,,ITO/ZnO/PBDB-T-2F:L8-BO/HMoOx:PEDOT:PSS/AgNWs,inverted,ZnO,ZnO,HMoOx:PEDOT:PSS,PEDOT:PSS,,,,,-5.56,-3.65,,-5.68,-3.9,
86257,10.1002/solr.202300322,10.1002/solr.202300322,PBDB-T-2F,L8-BO,PM6,L8-BO,COC(=O)C(C)(C)c1cc(C)cc(-c2sc3c4sc5cc(/C=C6/C(=O)c7cc(F)cc(c7)C(=O)/C6=C\c6cc(C(C)(C)C(=O)OC)c(-c7cc(C)cc(C(C)(C)C(=O)OC)c7)s6)sc5c4c(C(C)(C)C(=O)OC)ccc2-3)c1,CCCCCCC(CCCC)Cc1c(/C=C2\C(=O)c3cc(F)c(F)cc3C2=C(C#N)C#N)sc2c1SC1c3c(c4c(c5nsnc35)c3sc5c(CC(CCCC)CCCCCC)c(/C=C6\C(=O)c7cc(F)c(F)cc7C6=C(C#N)C#N)sc5c3n4CC(CC)CCCC)N(CC(CC)CCCC)C21,0.84,17.84,64.84,9.74,9.71666304,0.2395991786447634,,,,,,,ITO/ZnO/PBDB-T-2F:L8-BO/HMoOx:PEDOT:PSS/AgNWs,inverted,ZnO,ZnO,HMoOx:PEDOT:PSS,PEDOT:PSS,,,,,-5.56,-3.65,,-5.68,-3.9,
86258,10.1002/solr.202300322,10.1002/solr.202300322,PBDB-T-2F,L8-BO,PM6,L8-BO,COC(=O)C(C)(C)c1cc(C)cc(-c2sc3c4sc5cc(/C=C6/C(=O)c7cc(F)cc(c7)C(=O)/C6=C\c6cc(C(C)(C)C(=O)OC)c(-c7cc(C)cc(C(C)(C)C(=O)OC)c7)s6)sc5c4c(C(C)(C)C(=O)OC)ccc2-3)c1,CCCCCCC(CCCC)Cc1c(/C=C2\C(=O)c3cc(F)c(F)cc3C2=C(C#N)C#N)sc2c1SC1c3c(c4c(c5nsnc35)c3sc5c(CC(CCCC)CCCCCC)c(/C=C6\C(=O)c7cc(F)c(F)cc7C6=C(C#N)C#N)sc5c3n4CC(CC)CCCC)N(CC(CC)CCCC)C21,0.836,17.91,64.98,9.73,9.729299448,0.0071999177800578,,,,,,,ITO/ZnO/PBDB-T-2F:L8-BO/HMoOx:PEDOT:PSS/AgNWs,inverted,ZnO,ZnO,HMoOx:PEDOT:PSS,PEDOT:PSS,,,,,-5.56,-3.65,,-5.68,-3.9,
86259,10.1002/solr.202300322,10.1002/solr.202300322,PBDB-T-2F,L8-BO,PM6,L8-BO,COC(=O)C(C)(C)c1cc(C)cc(-c2sc3c4sc5cc(/C=C6/C(=O)c7cc(F)cc(c7)C(=O)/C6=C\c6cc(C(C)(C)C(=O)OC)c(-c7cc(C)cc(C(C)(C)C(=O)OC)c7)s6)sc5c4c(C(C)(C)C(=O)OC)ccc2-3)c1,CCCCCCC(CCCC)Cc1c(/C=C2\C(=O)c3cc(F)c(F)cc3C2=C(C#N)C#N)sc2c1SC1c3c(c4c(c5nsnc35)c3sc5c(CC(CCCC)CCCCCC)c(/C=C6\C(=O)c7cc(F)c(F)cc7C6=C(C#N)C#N)sc5c3n4CC(CC)CCCC)N(CC(CC)CCCC)C21,0.842,18.19,64.38,9.86,9.860427924,0.0043400000000024,,,,,,,ITO/ZnO/PBDB-T-2F:L8-BO/HMoOx:PEDOT:PSS/AgNWs,inverted,ZnO,ZnO,HMoOx:PEDOT:PSS,PEDOT:PSS,,,,,-5.56,-3.65,,-5.68,-3.9,
86275,10.1002/solr.202300642,10.1002/solr.202300642,PTO2,IT-4F,PTO2,IT-4F,CCOC(=O)c1ccsc1-c1cc2c(-c3cc(F)c(CC)s3)c3sc(-c4cc(C(=O)OCC)c(-c5cc6c(-c7cc(F)c(CC)s7)c7sc(-c8cc(C(=O)OCC)c(-c9cc%10c(-c%11cc(F)c(CC)s%11)c%11sccc%11c(-c%11cc(F)c(CC)s%11)c%10s9)s8)cc7c(-c7cc(F)c(CC)s7)c6s5)s4)cc3c(-c3cc(F)c(CC)s3)c2s1,CCCCCCc1ccc(C2(c3ccc(CCCCCC)cc3)c3cc4c(cc3-c3sc5cc(/C=C6\C(=O)c7cc(F)c(F)cc7C6=C(C#N)C#N)sc5c32)C(c2ccc(CCCCCC)cc2)(c2ccc(CCCCCC)cc2)c2c-4sc3cc(/C=C4\C(=O)c5cc(F)c(F)cc5C4=C(C#N)C#N)sc23)cc1,0.9,19.2,73.1,12.63,12.63168,0.0133016627078271,12.44,12.63,,,,,glass/ITO/PEI-Zn/active layer/PEDOT:F/Ag,,,,PEDOT:F,,,,,,-5.59,-3.67,,-5.66,-4.14,
86276,10.1002/solr.202300642,10.1002/solr.202300642,PM6,IO-4Cl,PM6,IO-4Cl,COC(=O)C(C)(C)c1cc(C)cc(-c2sc3c4sc5cc(/C=C6/C(=O)c7cc(F)cc(c7)C(=O)/C6=C\c6cc(C(C)(C)C(=O)OC)c(-c7cc(C)cc(C(C)(C)C(=O)OC)c7)s6)sc5c4c(C(C)(C)C(=O)OC)ccc2-3)c1,,1.17,10.52,63.0,7.75,7.754291999999999,0.0553806451612841,7.48,7.75,,,,,glass/ITO/PEI-Zn/active layer/PEDOT:F/Ag,,PEI-Zn,,PEDOT:F,,,,,,-5.56,-3.65,,,,
86277,10.1002/solr.202300642,10.1002/solr.202300642,PM6,BTP-eC9,PM6,BTP-eC9,COC(=O)C(C)(C)c1cc(C)cc(-c2sc3c4sc5cc(/C=C6/C(=O)c7cc(F)cc(c7)C(=O)/C6=C\c6cc(C(C)(C)C(=O)OC)c(-c7cc(C)cc(C(C)(C)C(=O)OC)c7)s6)sc5c4c(C(C)(C)C(=O)OC)ccc2-3)c1,CCCCCCCCCc1c(C=C2C(=O)c3cc(Cl)c(Cl)cc3C2=C(C#N)C#N)sc2c1sc1c3c4nsnc4c4c5sc6c(CCCCCCCCC)c(C=C7C(=O)c8cc(Cl)c(Cl)cc8C7=C(C#N)C#N)sc6c5n(CC(CCCC)CCCCCC)c4c3n(CC(CCCC)CCCCCC)c21,0.82,24.65,73.4,14.84,14.836342,0.0246495956873296,14.53,14.84,1:2,,,,glass/ITO/PEDOT:F/ZnO/active layer/MoO3/Ag,,ZnO,,PEDOT:F,,,,,,-5.56,-3.65,,-5.68,-3.9,
86279,10.1002/solr.202300642,10.1002/solr.202300642,PTO2,IT-4F,PTO2,IT-4F,CCOC(=O)c1ccsc1-c1cc2c(-c3cc(F)c(CC)s3)c3sc(-c4cc(C(=O)OCC)c(-c5cc6c(-c7cc(F)c(CC)s7)c7sc(-c8cc(C(=O)OCC)c(-c9cc%10c(-c%11cc(F)c(CC)s%11)c%11sccc%11c(-c%11cc(F)c(CC)s%11)c%10s9)s8)cc7c(-c7cc(F)c(CC)s7)c6s5)s4)cc3c(-c3cc(F)c(CC)s3)c2s1,CCCCCCc1ccc(C2(c3ccc(CCCCCC)cc3)c3cc4c(cc3-c3sc5cc(/C=C6\C(=O)c7cc(F)c(F)cc7C6=C(C#N)C#N)sc5c32)C(c2ccc(CCCCCC)cc2)(c2ccc(CCCCCC)cc2)c2c-4sc3cc(/C=C4\C(=O)c5cc(F)c(F)cc5C4=C(C#N)C#N)sc23)cc1,1.72,12.51,77.2,16.61,16.6112784,0.007696568332332,16.37,16.61,,,,,glass/ITO/PEI-Zn/PTO2:IT-4F/PEDOT:F/ZnO/PM6:BTP-eC9/MoO3/Ag,,"PEI-Zn (bottom), ZnO (ICL)",PEI-Zn/ZnO,"PEDOT:F (ICL), MoO3 (top)",PEDOT:F,,,,,-5.59,-3.67,,-5.66,-4.14,
86339,10.1002/solr.202400912,10.1002/solr.202400912,P3HT,PC61BM,P3HT,PC61BM,CCCCCCc1ccsc1,COC(=O)CCCC1(c2ccccc2)C23c4c5c6c7c8c9c(c%10c%11c2c2c%12c4c4c%13c5c5c7c7c8c8c%14c9c%10c9c%10c%11c2c2c%11c%12c4c4c%12c%13c5c5c7c7c8c8c%14c9c9c%10c2c2c%11c4c4c%12c5c7c5c8c9c2c45)C613,0.51,3.85,86.0,1.69,1.68861,0.0822485207100593,,,,,,,FTO/TiO2/P3HT:PC61BM/MoO3/Ag,inverted,TiO2,TiO2,MoO3,MoO3,,,,,-5.01,-3.12,,-6.1,-3.7,
86352,10.1002/sstr.202000006,10.1002/sstr.202000006,FTAZ,INIC,FTAZ,INIC,CCCCCCC(CCCC)CCc1c2cc(-c3ccc(-c4c(F)c(F)c(-c5cccs5)c5nn(CC(CCCC)CCCCCC)nc45)s3)sc2c(CCC(CCCC)CCCCCC)c2ccsc12,CCCCCCc1ccc(C2(c3ccc(CCCCCC)cc3)c3cc4c(cc3-c3sc5c(sc6cc(/C=C7\C(=O)c8ccccc8C7=C(C#N)C#N)sc65)c32)C(c2ccc(CCCCCC)cc2)(c2ccc(CCCCCC)cc2)c2c-4sc3c2sc2cc(/C=C4\C(=O)c5ccccc5C4=C(C#N)C#N)sc23)cc1,0.956,14.01,58.5,7.8,7.835232599999999,0.451699999999995,7.5,7.8,,,,,inverted,inverted,ZnO/PFN-Br,ZnO/PFN-Br,MoO3,MoO3,,,,,-5.38,-3.17,,-5.45,-3.88,
86353,10.1002/sstr.202000006,10.1002/sstr.202000006,FTAZ,INIC3,FTAZ,INIC3,CCCCCCC(CCCC)CCc1c2cc(-c3ccc(-c4c(F)c(F)c(-c5cccs5)c5nn(CC(CCCC)CCCCCC)nc45)s3)sc2c(CCC(CCCC)CCCCCC)c2ccsc12,CCCCCCc1ccc(C2(c3ccc(CCCCCC)cc3)c3cc4c(cc3-c3sc5c(sc6cc(/C=C7\C(=O)c8cc(F)c(F)cc8C7=C(C#N)C#N)sc65)c32)C(c2ccc(CCCCCC)cc2)(c2ccc(CCCCCC)cc2)c2c-4sc3c2sc2cc(/C=C4\C(=O)c5cc(F)c(F)cc5C4=C(C#N)C#N)sc23)cc1,0.864,19.56,68.4,11.6,11.55949056,0.3492193103448363,11.3,11.6,,,,,inverted,inverted,ZnO/PFN-Br,ZnO/PFN-Br,MoO3,MoO3,,,,,-5.38,-3.17,,-5.52,-4.02,
86354,10.1002/sstr.202000006,10.1002/sstr.202000006,FTAZ,INIC4,FTAZ,INIC4,CCCCCCC(CCCC)CCc1c2cc(-c3ccc(-c4c(F)c(F)c(-c5cccs5)c5nn(CC(CCCC)CCCCCC)nc45)s3)sc2c(CCC(CCCC)CCCCCC)c2ccsc12,,0.955,15.45,65.0,9.6,9.5905875,0.0980468749999981,9.5,9.6,,,,,inverted,inverted,ZnO/PFN-Br,ZnO/PFN-Br,MoO3,MoO3,,,,,-5.38,-3.17,,,,
86355,10.1002/sstr.202000006,10.1002/sstr.202000006,FTAZ,FINIC,FTAZ,FINIC,CCCCCCC(CCCC)CCc1c2cc(-c3ccc(-c4c(F)c(F)c(-c5cccs5)c5nn(CC(CCCC)CCCCCC)nc45)s3)sc2c(CCC(CCCC)CCCCCC)c2ccsc12,CCCCCCc1ccc(C2(c3ccc(CCCCCC)c(F)c3)c3cc4c(cc3-c3sc5c(sc6cc(/C=C7\C(=O)c8cc(F)c(F)cc8C7=C(C#N)C#N)sc65)c32)C(c2ccc(CCCCCC)c(F)c2)(c2ccc(CCCCCC)c(F)c2)c2c-4sc3c2sc2cc(/C=C4\C(=O)c5cc(F)c(F)cc5C4=C(C#N)C#N)sc23)cc1F,0.859,20.31,74.3,13.0,12.962593469999996,0.287742538461567,12.8,13.0,,DIO,,,inverted,inverted,ZnO/PFN-Br,ZnO/PFN-Br,MoO3,MoO3,,,,,-5.38,-3.17,,-5.5,-3.99,
86358,10.1002/sstr.202300057,10.1002/sstr.202300057,PM6,BTP-eC9,PM6,BTP-eC9,COC(=O)C(C)(C)c1cc(C)cc(-c2sc3c4sc5cc(/C=C6/C(=O)c7cc(F)cc(c7)C(=O)/C6=C\c6cc(C(C)(C)C(=O)OC)c(-c7cc(C)cc(C(C)(C)C(=O)OC)c7)s6)sc5c4c(C(C)(C)C(=O)OC)ccc2-3)c1,CCCCCCCCCc1c(C=C2C(=O)c3cc(Cl)c(Cl)cc3C2=C(C#N)C#N)sc2c1sc1c3c4nsnc4c4c5sc6c(CCCCCCCCC)c(C=C7C(=O)c8cc(Cl)c(Cl)cc8C7=C(C#N)C#N)sc6c5n(CC(CCCC)CCCCCC)c4c3n(CC(CCCC)CCCCCC)c21,0.8287,25.89,77.67,16.66,16.6641318981,0.0248013091236429,,,,,,,ITO/PEDOT:PSS/LAL/PM6:BTP-eC9/PDINN/Ag,conventional,PDINN,PDINN,PEDOT:PSS,PEDOT:PSS,,,,,-5.56,-3.65,,-5.68,-3.9,
86374,10.1002/sus2.70008,10.1002/sus2.70008,PM6,PJ1-γ,PM6,PJ1-γ,CC1=CC(=CC(=C1)C2=C3C=CC(=C4C5=C(C=C(S5)/C=C\6/C(=O)C7=CC(=CC(=C7)F)C(=O)/C6=C\C8=CC(=C(S8)C9=CC(=CC(=C9)C)C(C)(C)C(=O)OC)C(C)(C)C(=O)OC)SC4=C3S2)C(C)(C)C(=O)OC)C(C)(C)C(=O)OC,CCCCCCCCCCCc1c(/C=C2\C(=O)c3cc(C(C)(C)C)ccc3C2=C(C#N)C#N)sc2c1sc1c3c4nsnc4c4c5sc6c(CCCCCCCCCCC)c(/C=C7\C(=O)c8ccc(C(C)(C)C)cc8C7=C(C#N)C#N)sc6c5n(C[C@H](CCCC)CCCCCC)c4c3n(CC(CCCC)CCCCCC)c21,0.935,26.59,74.61,18.54,18.549277065,0.050038106796131,,,,,,,ITO/2PACZ/active layer/Ag,organic solar cell,,,2PACZ,2PACz,,toluene,toluene,,-5.56,-3.65,,,,
86375,10.1002/sus2.70008,10.1002/sus2.70008,PM6,PJ1-γ,PM6,PJ1-γ,CC1=CC(=CC(=C1)C2=C3C=CC(=C4C5=C(C=C(S5)/C=C\6/C(=O)C7=CC(=CC(=C7)F)C(=O)/C6=C\C8=CC(=C(S8)C9=CC(=CC(=C9)C)C(C)(C)C(=O)OC)C(C)(C)C(=O)OC)SC4=C3S2)C(C)(C)C(=O)OC)C(C)(C)C(=O)OC,CCCCCCCCCCCc1c(/C=C2\C(=O)c3cc(C(C)(C)C)ccc3C2=C(C#N)C#N)sc2c1sc1c3c4nsnc4c4c5sc6c(CCCCCCCCCCC)c(/C=C7\C(=O)c8ccc(C(C)(C)C)cc8C7=C(C#N)C#N)sc6c5n(C[C@H](CCCC)CCCCCC)c4c3n(CC(CCCC)CCCCCC)c21,0.929,26.67,71.54,17.73,17.725058022000002,0.0278735363790071,,,,,,,ITO/2PACZ/active layer/Ag,organic solar cell,,,2PACZ,2PACz,,toluene,toluene,,-5.56,-3.65,,,,
86381,10.1007/s00289-020-03212-5,10.1007/s00289-020-03212-5,PEst5T,PC71BM,PEst5T,PC71BM,,COC(=O)CCCC1(c2ccccc2)C23c4c5ccc6c7cc8c9c%10c(cc%11cc%12c%13c%14c(cc%15c%16ccc-5c2c%16c2c5c%16c%17c(c(c46)c7c9c%17c4c%10c%11c%13c4c%16c%14c%152)C513)C%12)C8,0.4,0.001,21.0,0.0001,8.400000000000001e-05,15.999999999999996,,,1:1,,,,ITO/PEDOT:PSS/polymer:PC71BM/Al,conventional,,,PEDOT:PSS,PEDOT:PSS,,chlorobenzene,chlorobenzene,150.0,,,,-5.9,-3.9,
86382,10.1007/s00289-020-03212-5,10.1007/s00289-020-03212-5,PEst4T,PC71BM,PEst4T,PC71BM,,COC(=O)CCCC1(c2ccccc2)C23c4c5ccc6c7cc8c9c%10c(cc%11cc%12c%13c%14c(cc%15c%16ccc-5c2c%16c2c5c%16c%17c(c(c46)c7c9c%17c4c%10c%11c%13c4c%16c%14c%152)C513)C%12)C8,0.48,0.002,14.0,0.0001,0.0001344,34.400000000000006,,,1:1,,,,ITO/PEDOT:PSS/polymer:PC71BM/Al,conventional,,,PEDOT:PSS,PEDOT:PSS,,chlorobenzene,chlorobenzene,150.0,,,,-5.9,-3.9,
86383,10.1007/s00289-020-03212-5,10.1007/s00289-020-03212-5,PEst3T,PC71BM,PEst3T,PC71BM,,COC(=O)CCCC1(c2ccccc2)C23c4c5ccc6c7cc8c9c%10c(cc%11cc%12c%13c%14c(cc%15c%16ccc-5c2c%16c2c5c%16c%17c(c(c46)c7c9c%17c4c%10c%11c%13c4c%16c%14c%152)C513)C%12)C8,0.61,0.002,15.0,0.0002,0.000183,8.500000000000004,,,1:1,,,,ITO/PEDOT:PSS/polymer:PC71BM/Al,conventional,,,PEDOT:PSS,PEDOT:PSS,,chlorobenzene,chlorobenzene,150.0,,,,-5.9,-3.9,
86445,10.1007/s00339-025-08810-6,10.1007/s00339-025-08810-6,PM6,BTP-eC9,PM6,BTP-eC9,CC1=CC(=CC(=C1)C2=C3C=CC(=C4C5=C(C=C(S5)/C=C\6/C(=O)C7=CC(=CC(=C7)F)C(=O)/C6=C\C8=CC(=C(S8)C9=CC(=CC(=C9)C)C(C)(C)C(=O)OC)C(C)(C)C(=O)OC)SC4=C3S2)C(C)(C)C(=O)OC)C(C)(C)C(=O)OC,CCCCCCCCCc1c(C=C2C(=O)c3cc(Cl)c(Cl)cc3C2=C(C#N)C#N)sc2c1sc1c3c4nsnc4c4c5sc6c(CCCCCCCCC)c(C=C7C(=O)c8cc(Cl)c(Cl)cc8C7=C(C#N)C#N)sc6c5n(CC(CCCC)CCCCCC)c4c3n(CC(CCCC)CCCCCC)c21,0.849,26.64,68.6,15.51,15.51550896,0.0355187620889763,15.51,,,TCB,,,ITO/PEDOT:PSS/PM6:BTP-eC9/CML/Al,conventional,10 nm PDINN,PDINN,PEDOT:PSS,,100.0,chloroform,,,-5.56,-3.65,,-5.68,-3.9,
86446,10.1007/s00339-025-08810-6,10.1007/s00339-025-08810-6,PM6,BTP-eC9,PM6,BTP-eC9,CC1=CC(=CC(=C1)C2=C3C=CC(=C4C5=C(C=C(S5)/C=C\6/C(=O)C7=CC(=CC(=C7)F)C(=O)/C6=C\C8=CC(=C(S8)C9=CC(=CC(=C9)C)C(C)(C)C(=O)OC)C(C)(C)C(=O)OC)SC4=C3S2)C(C)(C)C(=O)OC)C(C)(C)C(=O)OC,CCCCCCCCCc1c(C=C2C(=O)c3cc(Cl)c(Cl)cc3C2=C(C#N)C#N)sc2c1sc1c3c4nsnc4c4c5sc6c(CCCCCCCCC)c(C=C7C(=O)c8cc(Cl)c(Cl)cc8C7=C(C#N)C#N)sc6c5n(CC(CCCC)CCCCCC)c4c3n(CC(CCCC)CCCCCC)c21,0.829,26.21,68.2,14.81,14.81855738,0.0577810938554974,14.81,,,TCB,,,ITO/PEDOT:PSS/PM6:BTP-eC9/CML/Al,conventional,10 nm BCP,BCP,PEDOT:PSS,,100.0,chloroform,,,-5.56,-3.65,,-5.68,-3.9,
86447,10.1007/s00339-025-08810-6,10.1007/s00339-025-08810-6,PM6,BTP-eC9,PM6,BTP-eC9,CC1=CC(=CC(=C1)C2=C3C=CC(=C4C5=C(C=C(S5)/C=C\6/C(=O)C7=CC(=CC(=C7)F)C(=O)/C6=C\C8=CC(=C(S8)C9=CC(=CC(=C9)C)C(C)(C)C(=O)OC)C(C)(C)C(=O)OC)SC4=C3S2)C(C)(C)C(=O)OC)C(C)(C)C(=O)OC,CCCCCCCCCc1c(C=C2C(=O)c3cc(Cl)c(Cl)cc3C2=C(C#N)C#N)sc2c1sc1c3c4nsnc4c4c5sc6c(CCCCCCCCC)c(C=C7C(=O)c8cc(Cl)c(Cl)cc8C7=C(C#N)C#N)sc6c5n(CC(CCCC)CCCCCC)c4c3n(CC(CCCC)CCCCCC)c21,0.785,26.77,63.6,13.37,13.3651902,0.0359745699326874,13.37,,,TCB,,,ITO/PEDOT:PSS/PM6:BTP-eC9/CML/Al,conventional,7.5 nm NPB,NPB,PEDOT:PSS,,100.0,chloroform,,,-5.56,-3.65,,-5.68,-3.9,
86448,10.1007/s00339-025-08810-6,10.1007/s00339-025-08810-6,PM6,BTP-eC9,PM6,BTP-eC9,CC1=CC(=CC(=C1)C2=C3C=CC(=C4C5=C(C=C(S5)/C=C\6/C(=O)C7=CC(=CC(=C7)F)C(=O)/C6=C\C8=CC(=C(S8)C9=CC(=CC(=C9)C)C(C)(C)C(=O)OC)C(C)(C)C(=O)OC)SC4=C3S2)C(C)(C)C(=O)OC)C(C)(C)C(=O)OC,CCCCCCCCCc1c(C=C2C(=O)c3cc(Cl)c(Cl)cc3C2=C(C#N)C#N)sc2c1sc1c3c4nsnc4c4c5sc6c(CCCCCCCCC)c(C=C7C(=O)c8cc(Cl)c(Cl)cc8C7=C(C#N)C#N)sc6c5n(CC(CCCC)CCCCCC)c4c3n(CC(CCCC)CCCCCC)c21,0.687,26.81,57.8,10.64,10.64587566,0.0552223684210448,10.64,,,TCB,,,ITO/PEDOT:PSS/PM6:BTP-eC9/CML/Al,conventional,,,PEDOT:PSS,,100.0,chloroform,,,-5.56,-3.65,,-5.68,-3.9,
86449,10.1007/s00339-025-08810-6,10.1007/s00339-025-08810-6,PM6,BTP-eC9,PM6,BTP-eC9,CC1=CC(=CC(=C1)C2=C3C=CC(=C4C5=C(C=C(S5)/C=C\6/C(=O)C7=CC(=CC(=C7)F)C(=O)/C6=C\C8=CC(=C(S8)C9=CC(=CC(=C9)C)C(C)(C)C(=O)OC)C(C)(C)C(=O)OC)SC4=C3S2)C(C)(C)C(=O)OC)C(C)(C)C(=O)OC,CCCCCCCCCc1c(C=C2C(=O)c3cc(Cl)c(Cl)cc3C2=C(C#N)C#N)sc2c1sc1c3c4nsnc4c4c5sc6c(CCCCCCCCC)c(C=C7C(=O)c8cc(Cl)c(Cl)cc8C7=C(C#N)C#N)sc6c5n(CC(CCCC)CCCCCC)c4c3n(CC(CCCC)CCCCCC)c21,0.695,26.21,55.7,10.14,10.14628415,0.0619738658777026,10.14,,,TCB,,,ITO/PEDOT:PSS/PM6:BTP-eC9/CML/Al,conventional,NPB (2.5 nm),,PEDOT:PSS,,100.0,chloroform,,,-5.56,-3.65,,-5.68,-3.9,
