Repository: JiYiqaq/PCE-KA-GNN

# Data directory

- `raw/Active_Database.csv` is the immutable source dataset bundled under CC BY 4.0. Do not overwrite it with processed data.
- `processed/` is created and populated by the training pipeline. Generated `.pt` and `.pth` caches are intentionally ignored by Git because they can exceed GitHub's normal single-file limit.

See `../DATA_LICENSE.md` for provenance, license and checksum information.

File: data/raw/Active_Database.csv (part 295 of 471)
id,doi,doi_norm,donor,acceptor,donor_canonical,acceptor_canonical,donor_smiles,acceptor_smiles,voc,jsc,ff,pce,pce_recomputed,pce_relative_error_percent,pce_avg,pce_best,d_a_ratio,additive,additive_canonical,additive_ratio,device_structure,device_type,etl,etl_canonical,htl,htl_canonical,active_layer_thickness,solvent,solvent_canonical,annealing_temp,homo_d,lumo_d,eg_d,homo_a,lumo_a,eg_a
86450,10.1007/s00339-025-08810-6,10.1007/s00339-025-08810-6,PM6,BTP-eC9,PM6,BTP-eC9,CC1=CC(=CC(=C1)C2=C3C=CC(=C4C5=C(C=C(S5)/C=C\6/C(=O)C7=CC(=CC(=C7)F)C(=O)/C6=C\C8=CC(=C(S8)C9=CC(=CC(=C9)C)C(C)(C)C(=O)OC)C(C)(C)C(=O)OC)SC4=C3S2)C(C)(C)C(=O)OC)C(C)(C)C(=O)OC,CCCCCCCCCc1c(C=C2C(=O)c3cc(Cl)c(Cl)cc3C2=C(C#N)C#N)sc2c1sc1c3c4nsnc4c4c5sc6c(CCCCCCCCC)c(C=C7C(=O)c8cc(Cl)c(Cl)cc8C7=C(C#N)C#N)sc6c5n(CC(CCCC)CCCCCC)c4c3n(CC(CCCC)CCCCCC)c21,0.783,26.93,63.0,13.29,13.284299700000002,0.0428916478555103,13.29,,,TCB,,,ITO/PEDOT:PSS/PM6:BTP-eC9/CML/Al,conventional,5 nm NPB,,PEDOT:PSS,,100.0,chloroform,,,-5.56,-3.65,,-5.68,-3.9,
86452,10.1007/s00339-025-08810-6,10.1007/s00339-025-08810-6,PM6,BTP-eC9,PM6,BTP-eC9,CC1=CC(=CC(=C1)C2=C3C=CC(=C4C5=C(C=C(S5)/C=C\6/C(=O)C7=CC(=CC(=C7)F)C(=O)/C6=C\C8=CC(=C(S8)C9=CC(=CC(=C9)C)C(C)(C)C(=O)OC)C(C)(C)C(=O)OC)SC4=C3S2)C(C)(C)C(=O)OC)C(C)(C)C(=O)OC,CCCCCCCCCc1c(C=C2C(=O)c3cc(Cl)c(Cl)cc3C2=C(C#N)C#N)sc2c1sc1c3c4nsnc4c4c5sc6c(CCCCCCCCC)c(C=C7C(=O)c8cc(Cl)c(Cl)cc8C7=C(C#N)C#N)sc6c5n(CC(CCCC)CCCCCC)c4c3n(CC(CCCC)CCCCCC)c21,0.792,26.26,60.3,12.53,12.54114576,0.0889525937749384,12.53,,,TCB,,,ITO/PEDOT:PSS/PM6:BTP-eC9/CML/Al,conventional,NPB (10 nm),,PEDOT:PSS,,100.0,chloroform,,,-5.56,-3.65,,-5.68,-3.9,
86453,10.1007/s00339-025-08810-6,10.1007/s00339-025-08810-6,PM6,L8-BO,PM6,L8-BO,CC1=CC(=CC(=C1)C2=C3C=CC(=C4C5=C(C=C(S5)/C=C\6/C(=O)C7=CC(=CC(=C7)F)C(=O)/C6=C\C8=CC(=C(S8)C9=CC(=CC(=C9)C)C(C)(C)C(=O)OC)C(C)(C)C(=O)OC)SC4=C3S2)C(C)(C)C(=O)OC)C(C)(C)C(=O)OC,CCCCCCC(CCCC)CC1=C(/C=C2\C(=O)C3=CC(F)=C(F)C=C3C2=C(C#N)C#N)SC2=C1SC1C3=C(C4=C(C5=NSN=C35)C3=C(C5=C(S3)C(CC(CCCC)CCCCCC)=C(/C=C3\C(=O)C6=CC(F)=C(F)C=C6C3=C(C#N)C#N)S5)N4CC(CC)CCCC)N(CC(CC)CCCC)C21,0.867,24.23,73.5,15.43,15.44044635,0.0677015554115391,15.43,,7.3:8.7,"1,3,5-trichlorobenzene",,10 mg/mL,ITO/PEDOT: PSS/PM6:L8-BO/CML/Al,conventional,10 nm PDINN,PDINN,PEDOT:PSS,,110.0,chloroform,,,-5.56,-3.65,,-5.68,-3.9,
86454,10.1007/s00339-025-08810-6,10.1007/s00339-025-08810-6,PM6,L8-BO,PM6,L8-BO,CC1=CC(=CC(=C1)C2=C3C=CC(=C4C5=C(C=C(S5)/C=C\6/C(=O)C7=CC(=CC(=C7)F)C(=O)/C6=C\C8=CC(=C(S8)C9=CC(=CC(=C9)C)C(C)(C)C(=O)OC)C(C)(C)C(=O)OC)SC4=C3S2)C(C)(C)C(=O)OC)C(C)(C)C(=O)OC,CCCCCCC(CCCC)CC1=C(/C=C2\C(=O)C3=CC(F)=C(F)C=C3C2=C(C#N)C#N)SC2=C1SC1C3=C(C4=C(C5=NSN=C35)C3=C(C5=C(S3)C(CC(CCCC)CCCCCC)=C(/C=C3\C(=O)C6=CC(F)=C(F)C=C6C3=C(C#N)C#N)S5)N4CC(CC)CCCC)N(CC(CC)CCCC)C21,0.873,23.99,70.7,14.81,14.80689189,0.0209865631330264,14.81,,7.3:8.7,"1,3,5-trichlorobenzene",,10 mg/mL,ITO/PEDOT: PSS/PM6:L8-BO/CML/Al,conventional,10 nm BCP,BCP,PEDOT:PSS,,110.0,chloroform,,,-5.56,-3.65,,-5.68,-3.9,
86455,10.1007/s00339-025-08810-6,10.1007/s00339-025-08810-6,PM6,L8-BO,PM6,L8-BO,CC1=CC(=CC(=C1)C2=C3C=CC(=C4C5=C(C=C(S5)/C=C\6/C(=O)C7=CC(=CC(=C7)F)C(=O)/C6=C\C8=CC(=C(S8)C9=CC(=CC(=C9)C)C(C)(C)C(=O)OC)C(C)(C)C(=O)OC)SC4=C3S2)C(C)(C)C(=O)OC)C(C)(C)C(=O)OC,CCCCCCC(CCCC)CC1=C(/C=C2\C(=O)C3=CC(F)=C(F)C=C3C2=C(C#N)C#N)SC2=C1SC1C3=C(C4=C(C5=NSN=C35)C3=C(C5=C(S3)C(CC(CCCC)CCCCCC)=C(/C=C3\C(=O)C6=CC(F)=C(F)C=C6C3=C(C#N)C#N)S5)N4CC(CC)CCCC)N(CC(CC)CCCC)C21,0.75,24.64,64.8,11.97,11.97504,0.0421052631578886,11.97,,7.3:8.7,"1,3,5-trichlorobenzene",,10 mg/mL,ITO/PEDOT: PSS/PM6:L8-BO/CML/Al,conventional,7.5 nm NPB,NPB,PEDOT:PSS,,110.0,chloroform,,,-5.56,-3.65,,-5.68,-3.9,
86456,10.1007/s00339-025-08810-6,10.1007/s00339-025-08810-6,PM6,L8-BO,PM6,L8-BO,COC(=O)C(C)(C)c1cc(C)cc(-c2sc3c4sc5cc(/C=C6/C(=O)c7cc(F)cc(c7)C(=O)/C6=C\c6cc(C(C)(C)C(=O)OC)c(-c7cc(C)cc(C(C)(C)C(=O)OC)c7)s6)sc5c4c(C(C)(C)C(=O)OC)ccc2-3)c1,CCCCCCC(CCCC)CC1=C(/C=C2\C(=O)C3=CC(F)=C(F)C=C3C2=C(C#N)C#N)SC2=C1SC1C3=C(C4=C(C5=NSN=C35)C3=C(C5=C(S3)C(CC(CCCC)CCCCCC)=C(/C=C3\C(=O)C6=CC(F)=C(F)C=C6C3=C(C#N)C#N)S5)N4CC(CC)CCCC)N(CC(CC)CCCC)C21,0.223,0.457,26.8,0.027,0.027312148,1.15610370370371,0.027,0.027,,,,,ITO/PEDOT: pss/unary active layer/CML/Al,conventional,10 nm PDINN,PDINN,PEDOT:PSS,,,,,,-5.56,-3.65,,-5.68,-3.9,
86457,10.1007/s00339-025-08810-6,10.1007/s00339-025-08810-6,PM6,L8-BO,PM6,L8-BO,COC(=O)C(C)(C)c1cc(C)cc(-c2sc3c4sc5cc(/C=C6/C(=O)c7cc(F)cc(c7)C(=O)/C6=C\c6cc(C(C)(C)C(=O)OC)c(-c7cc(C)cc(C(C)(C)C(=O)OC)c7)s6)sc5c4c(C(C)(C)C(=O)OC)ccc2-3)c1,CCCCCCC(CCCC)CC1=C(/C=C2\C(=O)C3=CC(F)=C(F)C=C3C2=C(C#N)C#N)SC2=C1SC1C3=C(C4=C(C5=NSN=C35)C3=C(C5=C(S3)C(CC(CCCC)CCCCCC)=C(/C=C3\C(=O)C6=CC(F)=C(F)C=C6C3=C(C#N)C#N)S5)N4CC(CC)CCCC)N(CC(CC)CCCC)C21,0.212,0.066,28.1,0.004,0.003931752,1.706199999999998,0.004,0.004,,,,,ITO/PEDOT: pss/unary active layer/CML/Al,conventional,10 nm BCP,BCP,PEDOT:PSS,,,chloroform,,,-5.56,-3.65,,-5.68,-3.9,
86458,10.1007/s00339-025-08810-6,10.1007/s00339-025-08810-6,PM6,L8-BO,PM6,L8-BO,COC(=O)C(C)(C)c1cc(C)cc(-c2sc3c4sc5cc(/C=C6/C(=O)c7cc(F)cc(c7)C(=O)/C6=C\c6cc(C(C)(C)C(=O)OC)c(-c7cc(C)cc(C(C)(C)C(=O)OC)c7)s6)sc5c4c(C(C)(C)C(=O)OC)ccc2-3)c1,CCCCCCC(CCCC)CC1=C(/C=C2\C(=O)C3=CC(F)=C(F)C=C3C2=C(C#N)C#N)SC2=C1SC1C3=C(C4=C(C5=NSN=C35)C3=C(C5=C(S3)C(CC(CCCC)CCCCCC)=C(/C=C3\C(=O)C6=CC(F)=C(F)C=C6C3=C(C#N)C#N)S5)N4CC(CC)CCCC)N(CC(CC)CCCC)C21,0.147,0.055,26.5,0.002,0.002142525,7.126250000000006,0.002,0.002,,,,,ITO/PEDOT: pss/unary active layer/CML/Al,conventional,7.5 nm NPB,NPB,PEDOT:PSS,,,chloroform,,,-5.56,-3.65,,-5.68,-3.9,
86459,10.1007/s00339-025-08810-6,10.1007/s00339-025-08810-6,PM6,BTP-eC9,PM6,BTP-eC9,COC(=O)C(C)(C)c1cc(C)cc(-c2sc3c4sc5cc(/C=C6/C(=O)c7cc(F)cc(c7)C(=O)/C6=C\c6cc(C(C)(C)C(=O)OC)c(-c7cc(C)cc(C(C)(C)C(=O)OC)c7)s6)sc5c4c(C(C)(C)C(=O)OC)ccc2-3)c1,CCCCCCCCCc1c(C=C2C(=O)c3cc(Cl)c(Cl)cc3C2=C(C#N)C#N)sc2c1sc1c3c4nsnc4c4c5sc6c(CCCCCCCCC)c(C=C7C(=O)c8cc(Cl)c(Cl)cc8C7=C(C#N)C#N)sc6c5n(CC(CCCC)CCCCCC)c4c3n(CC(CCCC)CCCCCC)c21,0.235,0.234,27.6,0.015,0.01517724,1.1816000000000142,0.015,0.015,,,,,ITO/PEDOT: pss/unary active layer/CML/Al,conventional,10 nm PDINN,PDINN,PEDOT:PSS,,,chloroform,,,-5.56,-3.65,,-5.68,-3.9,
86460,10.1007/s00339-025-08810-6,10.1007/s00339-025-08810-6,PM6,BTP-eC9,PM6,BTP-eC9,COC(=O)C(C)(C)c1cc(C)cc(-c2sc3c4sc5cc(/C=C6/C(=O)c7cc(F)cc(c7)C(=O)/C6=C\c6cc(C(C)(C)C(=O)OC)c(-c7cc(C)cc(C(C)(C)C(=O)OC)c7)s6)sc5c4c(C(C)(C)C(=O)OC)ccc2-3)c1,CCCCCCCCCc1c(C=C2C(=O)c3cc(Cl)c(Cl)cc3C2=C(C#N)C#N)sc2c1sc1c3c4nsnc4c4c5sc6c(CCCCCCCCC)c(C=C7C(=O)c8cc(Cl)c(Cl)cc8C7=C(C#N)C#N)sc6c5n(CC(CCCC)CCCCCC)c4c3n(CC(CCCC)CCCCCC)c21,0.306,0.124,28.9,0.011,0.010965816,0.3107636363636327,0.011,0.011,,,,,ITO/PEDOT: pss/unary active layer/CML/Al,conventional,10 nm BCP,BCP,PEDOT:PSS,,,chloroform,,,-5.56,-3.65,,-5.68,-3.9,
86461,10.1007/s00339-025-08810-6,10.1007/s00339-025-08810-6,PM6,BTP-eC9,PM6,BTP-eC9,COC(=O)C(C)(C)c1cc(C)cc(-c2sc3c4sc5cc(/C=C6/C(=O)c7cc(F)cc(c7)C(=O)/C6=C\c6cc(C(C)(C)C(=O)OC)c(-c7cc(C)cc(C(C)(C)C(=O)OC)c7)s6)sc5c4c(C(C)(C)C(=O)OC)ccc2-3)c1,CCCCCCCCCc1c(C=C2C(=O)c3cc(Cl)c(Cl)cc3C2=C(C#N)C#N)sc2c1sc1c3c4nsnc4c4c5sc6c(CCCCCCCCC)c(C=C7C(=O)c8cc(Cl)c(Cl)cc8C7=C(C#N)C#N)sc6c5n(CC(CCCC)CCCCCC)c4c3n(CC(CCCC)CCCCCC)c21,0.177,0.265,26.7,0.012,0.012523635,4.363624999999997,0.012,0.012,,,,,ITO/PEDOT: pss/unary active layer/CML/Al,conventional,7.5 nm NPB,NPB,PEDOT:PSS,,,chloroform,,,-5.56,-3.65,,-5.68,-3.9,
86534,10.1007/s10854-024-12167-6,10.1007/s10854-024-12167-6,PTB7-Th,PC71BM,PTB7-Th,PC71BM,CCCCC(CC)COC(=O)c1sc2csc(-c3cc4c(-c5ccc(CC(CC)CCCC)s5)c5sccc5c(-c5ccc(CC(CC)CCCC)s5)c4s3)c2c1F,COC(=O)CCCC1(c2ccccc2)C23c4c5ccc6c7cc8c9c%10c(cc%11cc%12c%13c%14c(cc%15c%16ccc-5c2c%16c2c5c%16c%17c(c(c46)c7c9c%17c4c%10c%11c%13c4c%16c%14c%152)C513)C%12)C8,0.774,9.86,56.57,4.32,4.317218748,0.0643808333333361,,,1:1.5,DIO,,3 v/v%,ITO/ZnO/active layer/MoO3/Ag/MoO3,inverted,ZnO,ZnO,MoO3,MoO3,100.0,chlorobenzene,chloroform,,-5.21,-3.6,,-5.9,-3.9,
86535,10.1007/s10854-024-12167-6,10.1007/s10854-024-12167-6,PTB7-Th,PC71BM:IEICO-4F,PTB7-Th,,CCCCC(CC)COC(=O)c1sc2csc(-c3cc4c(-c5ccc(CC(CC)CCCC)s5)c5sccc5c(-c5ccc(CC(CC)CCCC)s5)c4s3)c2c1F,,0.773,13.51,58.11,6.07,6.068560953,0.0237075288303253,,,1:1.5,,,,ITO/ZnO/active layer/MoO3/Ag/MoO3,inverted,ZnO,ZnO,MoO3,MoO3,100.0,chlorobenzene,chloroform,,-5.21,-3.6,,,,
86536,10.1007/s10854-024-12167-6,10.1007/s10854-024-12167-6,PTB7-Th,PC71BM,PTB7-Th,PC71BM,CCCCC(CC)COC(=O)c1sc2csc(-c3cc4c(-c5ccc(CC(CC)CCCC)s5)c5sccc5c(-c5ccc(CC(CC)CCCC)s5)c4s3)c2c1F,COC(=O)CCCC1(c2ccccc2)C23c4c5ccc6c7cc8c9c%10c(cc%11cc%12c%13c%14c(cc%15c%16ccc-5c2c%16c2c5c%16c%17c(c(c46)c7c9c%17c4c%10c%11c%13c4c%16c%14c%152)C513)C%12)C8,0.776,12.44,63.29,6.11,6.109662176,0.005529034369897,,,1:1.5,DIO,,3 v/v%,ITO/ZnO/active layer/MoO3/Ag/MoO3,inverted,ZnO,ZnO,MoO3,MoO3,100.0,chlorobenzene,chloroform,,-5.21,-3.6,,-5.9,-3.9,
86538,10.1007/s10854-024-12167-6,10.1007/s10854-024-12167-6,PTB7-Th,PC71BM,PTB7-Th,PC71BM,CCCCC(CC)COC(=O)c1sc2csc(-c3cc4c(-c5ccc(CC(CC)CCCC)s5)c5sccc5c(-c5ccc(CC(CC)CCCC)s5)c4s3)c2c1F,COC(=O)CCCC1(c2ccccc2)C23c4c5ccc6c7cc8c9c%10c(cc%11cc%12c%13c%14c(cc%15c%16ccc-5c2c%16c2c5c%16c%17c(c(c46)c7c9c%17c4c%10c%11c%13c4c%16c%14c%152)C513)C%12)C8,0.772,14.36,62.5,6.94,6.9287,0.1628242074927998,,,1:1.5,DIO,,3 v/v%,ITO/ZnO/active layer/MoO3/Ag/MoO3,inverted,ZnO,ZnO,MoO3,MoO3,100.0,chlorobenzene,chloroform,,-5.21,-3.6,,-5.9,-3.9,
86540,10.1007/s10854-024-12547-y,10.1007/s10854-024-12547-y,P3HT,PC61BM,P3HT,PC61BM,CCCCCCc1ccsc1,COC(=O)CCCC1(c2ccccc2)C23c4c5c6c7c8c9c(c%10c%11c2c2c%12c4c4c%13c5c5c7c7c8c8c%14c9c%10c9c%10c%11c2c2c%11c%12c4c4c%12c%13c5c5c7c7c8c8c%14c9c9c%10c2c2c%11c4c4c%12c5c7c5c8c9c2c45)C613,0.18,2.78,32.0,0.19,0.160128,15.722105263157898,0.19,0.19,,,,,ITO/PEI/P3HT:PC61BM/Nafion/Ag,,PEI,PEI,,,110.0,"1,2-dichlorobenzene",o-DCB,,-5.01,-3.12,,-6.1,-3.7,
86541,10.1007/s10854-024-12547-y,10.1007/s10854-024-12547-y,P3HT,PC61BM,P3HT,PC61BM,CCCCCCc1ccsc1,COC(=O)CCCC1(c2ccccc2)C23c4c5c6c7c8c9c(c%10c%11c2c2c%12c4c4c%13c5c5c7c7c8c8c%14c9c%10c9c%10c%11c2c2c%11c%12c4c4c%12c%13c5c5c7c7c8c8c%14c9c9c%10c2c2c%11c4c4c%12c5c7c5c8c9c2c45)C613,0.16,4.85,28.0,0.23,0.2172799999999999,5.530434782608711,0.23,0.23,,,,,ITO/PEI/P3HT:PC61BM/Nafion/Ag,,PEI,PEI,,,110.0,"1,2-dichlorobenzene",o-DCB,,-5.01,-3.12,,-6.1,-3.7,
86542,10.1007/s10854-024-12547-y,10.1007/s10854-024-12547-y,P3HT,PC61BM,P3HT,PC61BM,CCCCCCc1ccsc1,COC(=O)CCCC1(c2ccccc2)C23c4c5c6c7c8c9c(c%10c%11c2c2c%12c4c4c%13c5c5c7c7c8c8c%14c9c%10c9c%10c%11c2c2c%11c%12c4c4c%12c%13c5c5c7c7c8c8c%14c9c9c%10c2c2c%11c4c4c%12c5c7c5c8c9c2c45)C613,0.51,2.67,26.0,0.41,0.3540419999999999,13.648292682926831,0.41,0.41,,,,PFI:IPA 1:2,ITO/PEI/P3HT:PC61BM/Nafion/Ag,bulk heterojunction,PEI,PEI,,,110.0,"1,2-dichlorobenzene",o-DCB,,-5.01,-3.12,,-6.1,-3.7,
86543,10.1007/s10854-024-12547-y,10.1007/s10854-024-12547-y,P3HT,PC61BM,P3HT,PC61BM,CCCCCCc1ccsc1,COC(=O)CCCC1(c2ccccc2)C23c4c5c6c7c8c9c(c%10c%11c2c2c%12c4c4c%13c5c5c7c7c8c8c%14c9c%10c9c%10c%11c2c2c%11c%12c4c4c%12c%13c5c5c7c7c8c8c%14c9c9c%10c2c2c%11c4c4c%12c5c7c5c8c9c2c45)C613,0.56,4.53,42.0,1.26,1.0654560000000002,15.439999999999989,1.26,1.26,,,,,ITO/PEI/P3HT:PC61BM/Nafion/Ag,bulk heterojunction organic solar cell,PEI,PEI,,,110.0,"1,2-dichlorobenzene",o-DCB,100.0,-5.01,-3.12,,-6.1,-3.7,
86544,10.1007/s10854-024-12547-y,10.1007/s10854-024-12547-y,P3HT,PC61BM,P3HT,PC61BM,CCCCCCc1ccsc1,COC(=O)CCCC1(c2ccccc2)C23c4c5c6c7c8c9c(c%10c%11c2c2c%12c4c4c%13c5c5c7c7c8c8c%14c9c%10c9c%10c%11c2c2c%11c%12c4c4c%12c%13c5c5c7c7c8c8c%14c9c9c%10c2c2c%11c4c4c%12c5c7c5c8c9c2c45)C613,0.54,4.46,38.0,1.09,0.915192,16.037431192660545,1.09,1.09,,,,1:7,ITO/PEI/P3HT:PC61BM/Nafion/Ag,bulk heterojunction,PEI,PEI,,,110.0,"1,2-dichlorobenzene",o-DCB,,-5.01,-3.12,,-6.1,-3.7,
86545,10.1007/s10854-024-12547-y,10.1007/s10854-024-12547-y,P3HT,PC61BM,P3HT,PC61BM,CCCCCCc1ccsc1,COC(=O)CCCC1(c2ccccc2)C23c4c5c6c7c8c9c(c%10c%11c2c2c%12c4c4c%13c5c5c7c7c8c8c%14c9c%10c9c%10c%11c2c2c%11c%12c4c4c%12c%13c5c5c7c7c8c8c%14c9c9c%10c2c2c%11c4c4c%12c5c7c5c8c9c2c45)C613,0.57,4.16,47.0,1.3,1.114464,14.27200000000001,1.3,1.3,,,,,ITO/PEI/P3HT:PC61BM/Nafion/Ag,bulk heterojunction organic solar cell,PEI,PEI,,,110.0,"1,2-dichlorobenzene",o-DCB,100.0,-5.01,-3.12,,-6.1,-3.7,
86546,10.1007/s10854-024-12547-y,10.1007/s10854-024-12547-y,P3HT,PC61BM,P3HT,PC61BM,CCCCCCc1ccsc1,COC(=O)CCCC1(c2ccccc2)C23c4c5c6c7c8c9c(c%10c%11c2c2c%12c4c4c%13c5c5c7c7c8c8c%14c9c%10c9c%10c%11c2c2c%11c%12c4c4c%12c%13c5c5c7c7c8c8c%14c9c9c%10c2c2c%11c4c4c%12c5c7c5c8c9c2c45)C613,0.5,6.15,37.0,1.82,1.13775,37.48626373626374,1.82,1.82,,Nafion,,PFI:IPA 1:15,ITO/PEI/P3HT:PC61BM/Nafion/Ag,bulk heterojunction organic solar cell,PEI,PEI,Nafion,,110.0,"1,2-dichlorobenzene",o-DCB,100.0,-5.01,-3.12,,-6.1,-3.7,
86547,10.1007/s10854-024-12547-y,10.1007/s10854-024-12547-y,P3HT,PC61BM,P3HT,PC61BM,CCCCCCc1ccsc1,COC(=O)CCCC1(c2ccccc2)C23c4c5c6c7c8c9c(c%10c%11c2c2c%12c4c4c%13c5c5c7c7c8c8c%14c9c%10c9c%10c%11c2c2c%11c%12c4c4c%12c%13c5c5c7c7c8c8c%14c9c9c%10c2c2c%11c4c4c%12c5c7c5c8c9c2c45)C613,0.39,7.91,27.0,0.97,0.8329230000000001,14.131649484536071,0.97,0.97,,,,,ITO/PEI/P3HT:PC61BM/Nafion/Ag,bulk heterojunction OSC,PEI,PEI,,,110.0,"1,2-dichlorobenzene",o-DCB,100.0,-5.01,-3.12,,-6.1,-3.7,
86548,10.1007/s10854-024-12547-y,10.1007/s10854-024-12547-y,P3HT,PC61BM,P3HT,PC61BM,CCCCCCc1ccsc1,COC(=O)CCCC1(c2ccccc2)C23c4c5c6c7c8c9c(c%10c%11c2c2c%12c4c4c%13c5c5c7c7c8c8c%14c9c%10c9c%10c%11c2c2c%11c%12c4c4c%12c%13c5c5c7c7c8c8c%14c9c9c%10c2c2c%11c4c4c%12c5c7c5c8c9c2c45)C613,0.42,6.95,31.0,1.2,0.90489,24.59249999999999,1.2,1.2,,,,,ITO/PEI/P3HT:PC61BM/Nafion/Ag,bulk heterojunction OSC,PEI,PEI,,,110.0,"1,2-dichlorobenzene",o-DCB,100.0,-5.01,-3.12,,-6.1,-3.7,
86549,10.1007/s10854-024-12547-y,10.1007/s10854-024-12547-y,P3HT,PC61BM,P3HT,PC61BM,CCCCCCc1ccsc1,COC(=O)CCCC1(c2ccccc2)C23c4c5c6c7c8c9c(c%10c%11c2c2c%12c4c4c%13c5c5c7c7c8c8c%14c9c%10c9c%10c%11c2c2c%11c%12c4c4c%12c%13c5c5c7c7c8c8c%14c9c9c%10c2c2c%11c4c4c%12c5c7c5c8c9c2c45)C613,0.42,7.09,30.0,1.17,0.8933399999999999,23.64615384615385,1.17,1.17,,,,,ITO/PEI/P3HT:PC61BM/Nafion/Ag,bulk heterojunction OSC,PEI,PEI,,,110.0,"1,2-dichlorobenzene",o-DCB,100.0,-5.01,-3.12,,-6.1,-3.7,
86550,10.1007/s10854-024-12547-y,10.1007/s10854-024-12547-y,P3HT,PC61BM,P3HT,PC61BM,CCCCCCc1ccsc1,COC(=O)CCCC1(c2ccccc2)C23c4c5c6c7c8c9c(c%10c%11c2c2c%12c4c4c%13c5c5c7c7c8c8c%14c9c%10c9c%10c%11c2c2c%11c%12c4c4c%12c%13c5c5c7c7c8c8c%14c9c9c%10c2c2c%11c4c4c%12c5c7c5c8c9c2c45)C613,0.21,2.89,32.0,0.22,0.194208,11.723636363636368,,,,,,,ITO/PEI/P3HT:PC61BM/Nafion/Ag,,PEI,PEI,,,110.0,"1,2-dichlorobenzene",o-DCB,,-5.01,-3.12,,-6.1,-3.7,
86551,10.1007/s10854-024-12547-y,10.1007/s10854-024-12547-y,P3HT,PC61BM,P3HT,PC61BM,CCCCCCc1ccsc1,COC(=O)CCCC1(c2ccccc2)C23c4c5c6c7c8c9c(c%10c%11c2c2c%12c4c4c%13c5c5c7c7c8c8c%14c9c%10c9c%10c%11c2c2c%11c%12c4c4c%12c%13c5c5c7c7c8c8c%14c9c9c%10c2c2c%11c4c4c%12c5c7c5c8c9c2c45)C613,0.15,2.65,29.0,0.14,0.115275,17.660714285714292,,,,,,,ITO/PEI/P3HT:PC61BM/Nafion/Ag,,PEI,PEI,,,110.0,"1,2-dichlorobenzene",o-DCB,,-5.01,-3.12,,-6.1,-3.7,
86552,10.1007/s10854-024-12547-y,10.1007/s10854-024-12547-y,P3HT,PC61BM,P3HT,PC61BM,CCCCCCc1ccsc1,COC(=O)CCCC1(c2ccccc2)C23c4c5c6c7c8c9c(c%10c%11c2c2c%12c4c4c%13c5c5c7c7c8c8c%14c9c%10c9c%10c%11c2c2c%11c%12c4c4c%12c%13c5c5c7c7c8c8c%14c9c9c%10c2c2c%11c4c4c%12c5c7c5c8c9c2c45)C613,0.12,1.71,27.0,0.06,0.055404,7.659999999999993,,,,,,,ITO/PEI/P3HT:PC61BM/Nafion/Ag,,PEI,PEI,,,110.0,"1,2-dichlorobenzene",o-DCB,,-5.01,-3.12,,-6.1,-3.7,
86553,10.1007/s10854-024-12547-y,10.1007/s10854-024-12547-y,P3HT,PC61BM,P3HT,PC61BM,CCCCCCc1ccsc1,COC(=O)CCCC1(c2ccccc2)C23c4c5c6c7c8c9c(c%10c%11c2c2c%12c4c4c%13c5c5c7c7c8c8c%14c9c%10c9c%10c%11c2c2c%11c%12c4c4c%12c%13c5c5c7c7c8c8c%14c9c9c%10c2c2c%11c4c4c%12c5c7c5c8c9c2c45)C613,0.15,2.45,30.0,0.12,0.11025,8.124999999999996,,,,,,,ITO/PEI/P3HT:PC61BM/Nafion/Ag,,PEI,PEI,,,110.0,"1,2-dichlorobenzene",o-DCB,,-5.01,-3.12,,-6.1,-3.7,
86554,10.1007/s10854-024-12547-y,10.1007/s10854-024-12547-y,P3HT,PC61BM,P3HT,PC61BM,CCCCCCc1ccsc1,COC(=O)CCCC1(c2ccccc2)C23c4c5c6c7c8c9c(c%10c%11c2c2c%12c4c4c%13c5c5c7c7c8c8c%14c9c%10c9c%10c%11c2c2c%11c%12c4c4c%12c%13c5c5c7c7c8c8c%14c9c9c%10c2c2c%11c4c4c%12c5c7c5c8c9c2c45)C613,0.19,2.81,34.0,0.21,0.181526,13.55904761904762,,,,,,,ITO/PEI/P3HT:PC61BM/Nafion/Ag,,PEI,PEI,,,110.0,"1,2-dichlorobenzene",o-DCB,,-5.01,-3.12,,-6.1,-3.7,
86555,10.1007/s10854-024-12547-y,10.1007/s10854-024-12547-y,P3HT,PC61BM,P3HT,PC61BM,CCCCCCc1ccsc1,COC(=O)CCCC1(c2ccccc2)C23c4c5c6c7c8c9c(c%10c%11c2c2c%12c4c4c%13c5c5c7c7c8c8c%14c9c%10c9c%10c%11c2c2c%11c%12c4c4c%12c%13c5c5c7c7c8c8c%14c9c9c%10c2c2c%11c4c4c%12c5c7c5c8c9c2c45)C613,0.18,4.5,26.0,0.21,0.2105999999999999,0.2857142857142807,,,,,,,ITO/PEI/P3HT:PC61BM/Nafion/Ag,,PEI,PEI,,,110.0,"1,2-dichlorobenzene",o-DCB,,-5.01,-3.12,,-6.1,-3.7,
86556,10.1007/s10854-024-12547-y,10.1007/s10854-024-12547-y,P3HT,PC61BM,P3HT,PC61BM,CCCCCCc1ccsc1,COC(=O)CCCC1(c2ccccc2)C23c4c5c6c7c8c9c(c%10c%11c2c2c%12c4c4c%13c5c5c7c7c8c8c%14c9c%10c9c%10c%11c2c2c%11c%12c4c4c%12c%13c5c5c7c7c8c8c%14c9c9c%10c2c2c%11c4c4c%12c5c7c5c8c9c2c45)C613,0.18,3.93,29.0,0.22,0.205146,6.751818181818171,,,,,,,ITO/PEI/P3HT:PC61BM/Nafion/Ag,,PEI,PEI,,,110.0,"1,2-dichlorobenzene",o-DCB,,-5.01,-3.12,,-6.1,-3.7,
86557,10.1007/s10854-024-12547-y,10.1007/s10854-024-12547-y,P3HT,PC61BM,P3HT,PC61BM,CCCCCCc1ccsc1,COC(=O)CCCC1(c2ccccc2)C23c4c5c6c7c8c9c(c%10c%11c2c2c%12c4c4c%13c5c5c7c7c8c8c%14c9c%10c9c%10c%11c2c2c%11c%12c4c4c%12c%13c5c5c7c7c8c8c%14c9c9c%10c2c2c%11c4c4c%12c5c7c5c8c9c2c45)C613,0.18,4.55,30.0,0.25,0.2457,1.7199999999999993,,,,,,,ITO/PEI/P3HT:PC61BM/Nafion/Ag,,PEI,PEI,,,110.0,"1,2-dichlorobenzene",o-DCB,,-5.01,-3.12,,-6.1,-3.7,
86558,10.1007/s10854-024-12547-y,10.1007/s10854-024-12547-y,P3HT,PC61BM,P3HT,PC61BM,CCCCCCc1ccsc1,COC(=O)CCCC1(c2ccccc2)C23c4c5c6c7c8c9c(c%10c%11c2c2c%12c4c4c%13c5c5c7c7c8c8c%14c9c%10c9c%10c%11c2c2c%11c%12c4c4c%12c%13c5c5c7c7c8c8c%14c9c9c%10c2c2c%11c4c4c%12c5c7c5c8c9c2c45)C613,0.5,2.6,23.0,0.33,0.299,9.393939393939386,,,,Nafion,,PFI:IPA 1:2,ITO/PEI/P3HT:PC61BM/Nafion/Ag,bulk heterojunction organic solar cell,PEI,PEI,Nafion,,110.0,"1,2-dichlorobenzene",o-DCB,100.0,-5.01,-3.12,,-6.1,-3.7,
86559,10.1007/s10854-024-12547-y,10.1007/s10854-024-12547-y,P3HT,PC61BM,P3HT,PC61BM,CCCCCCc1ccsc1,COC(=O)CCCC1(c2ccccc2)C23c4c5c6c7c8c9c(c%10c%11c2c2c%12c4c4c%13c5c5c7c7c8c8c%14c9c%10c9c%10c%11c2c2c%11c%12c4c4c%12c%13c5c5c7c7c8c8c%14c9c9c%10c2c2c%11c4c4c%12c5c7c5c8c9c2c45)C613,0.48,2.64,25.0,0.37,0.3168,14.37837837837837,,,,Nafion,,PFI:IPA 1:2,ITO/PEI/P3HT:PC61BM/Nafion/Ag,bulk heterojunction organic solar cell,PEI,PEI,Nafion,,110.0,"1,2-dichlorobenzene",o-DCB,100.0,-5.01,-3.12,,-6.1,-3.7,
86560,10.1007/s10854-024-12547-y,10.1007/s10854-024-12547-y,P3HT,PC61BM,P3HT,PC61BM,CCCCCCc1ccsc1,COC(=O)CCCC1(c2ccccc2)C23c4c5c6c7c8c9c(c%10c%11c2c2c%12c4c4c%13c5c5c7c7c8c8c%14c9c%10c9c%10c%11c2c2c%11c%12c4c4c%12c%13c5c5c7c7c8c8c%14c9c9c%10c2c2c%11c4c4c%12c5c7c5c8c9c2c45)C613,0.51,2.15,27.0,0.34,0.296055,12.925000000000002,,,,,,PFI:IPA 1:2,ITO/PEI/P3HT:PC61BM/Nafion/Ag,bulk heterojunction,PEI,PEI,,,110.0,"1,2-dichlorobenzene",o-DCB,,-5.01,-3.12,,-6.1,-3.7,
86561,10.1007/s10854-024-12547-y,10.1007/s10854-024-12547-y,P3HT,PC61BM,P3HT,PC61BM,CCCCCCc1ccsc1,COC(=O)CCCC1(c2ccccc2)C23c4c5c6c7c8c9c(c%10c%11c2c2c%12c4c4c%13c5c5c7c7c8c8c%14c9c%10c9c%10c%11c2c2c%11c%12c4c4c%12c%13c5c5c7c7c8c8c%14c9c9c%10c2c2c%11c4c4c%12c5c7c5c8c9c2c45)C613,0.52,2.75,26.0,0.44,0.3718000000000001,15.499999999999984,,,,,,PFI:IPA 1:2,ITO/PEI/P3HT:PC61BM/Nafion/Ag,bulk heterojunction,PEI,PEI,,,110.0,"1,2-dichlorobenzene",o-DCB,,-5.01,-3.12,,-6.1,-3.7,
86562,10.1007/s10854-024-12547-y,10.1007/s10854-024-12547-y,P3HT,PC61BM,P3HT,PC61BM,CCCCCCc1ccsc1,COC(=O)CCCC1(c2ccccc2)C23c4c5c6c7c8c9c(c%10c%11c2c2c%12c4c4c%13c5c5c7c7c8c8c%14c9c%10c9c%10c%11c2c2c%11c%12c4c4c%12c%13c5c5c7c7c8c8c%14c9c9c%10c2c2c%11c4c4c%12c5c7c5c8c9c2c45)C613,0.52,2.61,26.0,0.42,0.3528719999999999,15.98285714285715,,,,,,PFI:IPA 1:2,ITO/PEI/P3HT:PC61BM/Nafion/Ag,bulk heterojunction,PEI,PEI,,,110.0,"1,2-dichlorobenzene",o-DCB,,-5.01,-3.12,,-6.1,-3.7,
86563,10.1007/s10854-024-12547-y,10.1007/s10854-024-12547-y,P3HT,PC61BM,P3HT,PC61BM,CCCCCCc1ccsc1,COC(=O)CCCC1(c2ccccc2)C23c4c5c6c7c8c9c(c%10c%11c2c2c%12c4c4c%13c5c5c7c7c8c8c%14c9c%10c9c%10c%11c2c2c%11c%12c4c4c%12c%13c5c5c7c7c8c8c%14c9c9c%10c2c2c%11c4c4c%12c5c7c5c8c9c2c45)C613,0.56,4.54,42.0,1.19,1.067808,10.268235294117636,,,,,,,ITO/PEI/P3HT:PC61BM/Nafion/Ag,bulk heterojunction organic solar cell,PEI,PEI,,,110.0,"1,2-dichlorobenzene",o-DCB,100.0,-5.01,-3.12,,-6.1,-3.7,
86564,10.1007/s10854-024-12547-y,10.1007/s10854-024-12547-y,P3HT,PC61BM,P3HT,PC61BM,CCCCCCc1ccsc1,COC(=O)CCCC1(c2ccccc2)C23c4c5c6c7c8c9c(c%10c%11c2c2c%12c4c4c%13c5c5c7c7c8c8c%14c9c%10c9c%10c%11c2c2c%11c%12c4c4c%12c%13c5c5c7c7c8c8c%14c9c9c%10c2c2c%11c4c4c%12c5c7c5c8c9c2c45)C613,0.57,4.48,42.0,1.19,1.072512,9.872941176470592,,,,,,,ITO/PEI/P3HT:PC61BM/Nafion/Ag,bulk heterojunction OSC,PEI,PEI,,,110.0,"1,2-dichlorobenzene",o-DCB,,-5.01,-3.12,,-6.1,-3.7,
86565,10.1007/s10854-024-12547-y,10.1007/s10854-024-12547-y,P3HT,PC61BM,P3HT,PC61BM,CCCCCCc1ccsc1,COC(=O)CCCC1(c2ccccc2)C23c4c5c6c7c8c9c(c%10c%11c2c2c%12c4c4c%13c5c5c7c7c8c8c%14c9c%10c9c%10c%11c2c2c%11c%12c4c4c%12c%13c5c5c7c7c8c8c%14c9c9c%10c2c2c%11c4c4c%12c5c7c5c8c9c2c45)C613,0.56,4.5,43.0,1.29,1.0836,15.999999999999991,,,,,,,ITO/PEI/P3HT:PC61BM/Nafion/Ag,bulk heterojunction organic solar cell,PEI,PEI,,,110.0,"1,2-dichlorobenzene",o-DCB,100.0,-5.01,-3.12,,-6.1,-3.7,
86566,10.1007/s10854-024-12547-y,10.1007/s10854-024-12547-y,P3HT,PC61BM,P3HT,PC61BM,CCCCCCc1ccsc1,COC(=O)CCCC1(c2ccccc2)C23c4c5c6c7c8c9c(c%10c%11c2c2c%12c4c4c%13c5c5c7c7c8c8c%14c9c%10c9c%10c%11c2c2c%11c%12c4c4c%12c%13c5c5c7c7c8c8c%14c9c9c%10c2c2c%11c4c4c%12c5c7c5c8c9c2c45)C613,0.56,4.52,42.0,1.25,1.063104,14.951679999999994,,,,,,,ITO/PEI/P3HT:PC61BM/Nafion/Ag,bulk heterojunction organic solar cell,PEI,PEI,,,110.0,"1,2-dichlorobenzene",o-DCB,100.0,-5.01,-3.12,,-6.1,-3.7,
86567,10.1007/s10854-024-12547-y,10.1007/s10854-024-12547-y,P3HT,PC61BM,P3HT,PC61BM,CCCCCCc1ccsc1,COC(=O)CCCC1(c2ccccc2)C23c4c5c6c7c8c9c(c%10c%11c2c2c%12c4c4c%13c5c5c7c7c8c8c%14c9c%10c9c%10c%11c2c2c%11c%12c4c4c%12c%13c5c5c7c7c8c8c%14c9c9c%10c2c2c%11c4c4c%12c5c7c5c8c9c2c45)C613,0.56,4.42,42.0,1.24,1.039584,16.162580645161285,,,,,,,ITO/PEI/P3HT:PC61BM/Nafion/Ag,bulk heterojunction organic solar cell,PEI,PEI,,,110.0,"1,2-dichlorobenzene",o-DCB,100.0,-5.01,-3.12,,-6.1,-3.7,
86568,10.1007/s10854-024-12547-y,10.1007/s10854-024-12547-y,P3HT,PC61BM,P3HT,PC61BM,CCCCCCc1ccsc1,COC(=O)CCCC1(c2ccccc2)C23c4c5c6c7c8c9c(c%10c%11c2c2c%12c4c4c%13c5c5c7c7c8c8c%14c9c%10c9c%10c%11c2c2c%11c%12c4c4c%12c%13c5c5c7c7c8c8c%14c9c9c%10c2c2c%11c4c4c%12c5c7c5c8c9c2c45)C613,0.54,4.43,38.0,1.07,0.909036,15.043364485981318,,,,,,1:7,ITO/PEI/P3HT:PC61BM/Nafion/Ag,bulk heterojunction,PEI,PEI,,,110.0,"1,2-dichlorobenzene",o-DCB,,-5.01,-3.12,,-6.1,-3.7,
86569,10.1007/s10854-024-12547-y,10.1007/s10854-024-12547-y,P3HT,PC61BM,P3HT,PC61BM,CCCCCCc1ccsc1,COC(=O)CCCC1(c2ccccc2)C23c4c5c6c7c8c9c(c%10c%11c2c2c%12c4c4c%13c5c5c7c7c8c8c%14c9c%10c9c%10c%11c2c2c%11c%12c4c4c%12c%13c5c5c7c7c8c8c%14c9c9c%10c2c2c%11c4c4c%12c5c7c5c8c9c2c45)C613,0.54,4.42,39.0,0.9,0.930852,3.427999999999999,,,,,,1:7,ITO/PEI/P3HT:PC61BM/Nafion/Ag,bulk heterojunction,PEI,PEI,,,110.0,"1,2-dichlorobenzene",o-DCB,,-5.01,-3.12,,-6.1,-3.7,
86570,10.1007/s10854-024-12547-y,10.1007/s10854-024-12547-y,P3HT,PC61BM,P3HT,PC61BM,CCCCCCc1ccsc1,COC(=O)CCCC1(c2ccccc2)C23c4c5c6c7c8c9c(c%10c%11c2c2c%12c4c4c%13c5c5c7c7c8c8c%14c9c%10c9c%10c%11c2c2c%11c%12c4c4c%12c%13c5c5c7c7c8c8c%14c9c9c%10c2c2c%11c4c4c%12c5c7c5c8c9c2c45)C613,0.54,4.45,39.0,1.1,0.9371700000000002,14.802727272727264,,,,,,1:7,ITO/PEI/P3HT:PC61BM/Nafion/Ag,bulk heterojunction,PEI,PEI,,,110.0,"1,2-dichlorobenzene",o-DCB,,-5.01,-3.12,,-6.1,-3.7,
86571,10.1007/s10854-024-12547-y,10.1007/s10854-024-12547-y,P3HT,PC61BM,P3HT,PC61BM,CCCCCCc1ccsc1,COC(=O)CCCC1(c2ccccc2)C23c4c5c6c7c8c9c(c%10c%11c2c2c%12c4c4c%13c5c5c7c7c8c8c%14c9c%10c9c%10c%11c2c2c%11c%12c4c4c%12c%13c5c5c7c7c8c8c%14c9c9c%10c2c2c%11c4c4c%12c5c7c5c8c9c2c45)C613,0.54,4.5,38.0,1.1,0.9234,16.054545454545462,,,,,,1:7,ITO/PEI/P3HT:PC61BM/Nafion/Ag,bulk heterojunction,PEI,PEI,,,110.0,"1,2-dichlorobenzene",o-DCB,,-5.01,-3.12,,-6.1,-3.7,
86572,10.1007/s10854-024-12547-y,10.1007/s10854-024-12547-y,P3HT,PC61BM,P3HT,PC61BM,CCCCCCc1ccsc1,COC(=O)CCCC1(c2ccccc2)C23c4c5c6c7c8c9c(c%10c%11c2c2c%12c4c4c%13c5c5c7c7c8c8c%14c9c%10c9c%10c%11c2c2c%11c%12c4c4c%12c%13c5c5c7c7c8c8c%14c9c9c%10c2c2c%11c4c4c%12c5c7c5c8c9c2c45)C613,0.52,4.1,34.0,0.72,0.7248799999999999,0.6777777777777618,,,,,,PFI:IPA 1:7,ITO/PEI/P3HT:PC61BM/Nafion/Ag,bulk heterojunction,PEI,PEI,,,110.0,"1,2-dichlorobenzene",o-DCB,,-5.01,-3.12,,-6.1,-3.7,
86573,10.1007/s10854-024-12547-y,10.1007/s10854-024-12547-y,P3HT,PC61BM,P3HT,PC61BM,CCCCCCc1ccsc1,COC(=O)CCCC1(c2ccccc2)C23c4c5c6c7c8c9c(c%10c%11c2c2c%12c4c4c%13c5c5c7c7c8c8c%14c9c%10c9c%10c%11c2c2c%11c%12c4c4c%12c%13c5c5c7c7c8c8c%14c9c9c%10c2c2c%11c4c4c%12c5c7c5c8c9c2c45)C613,0.56,4.02,42.0,1.12,0.945504,15.580000000000007,,,,,,1:10,ITO/PEI/P3HT:PC61BM/Nafion/Ag,bulk heterojunction,PEI,PEI,,,110.0,"1,2-dichlorobenzene",o-DCB,,-5.01,-3.12,,-6.1,-3.7,
86574,10.1007/s10854-024-12547-y,10.1007/s10854-024-12547-y,P3HT,PC61BM,P3HT,PC61BM,CCCCCCc1ccsc1,COC(=O)CCCC1(c2ccccc2)C23c4c5c6c7c8c9c(c%10c%11c2c2c%12c4c4c%13c5c5c7c7c8c8c%14c9c%10c9c%10c%11c2c2c%11c%12c4c4c%12c%13c5c5c7c7c8c8c%14c9c9c%10c2c2c%11c4c4c%12c5c7c5c8c9c2c45)C613,0.55,4.34,39.0,1.05,0.93093,11.34,,,,,,1:10,ITO/PEI/P3HT:PC61BM/Nafion/Ag,bulk heterojunction,PEI,PEI,,,110.0,"1,2-dichlorobenzene",o-DCB,,-5.01,-3.12,,-6.1,-3.7,
86575,10.1007/s10854-024-12547-y,10.1007/s10854-024-12547-y,P3HT,PC61BM,P3HT,PC61BM,CCCCCCc1ccsc1,COC(=O)CCCC1(c2ccccc2)C23c4c5c6c7c8c9c(c%10c%11c2c2c%12c4c4c%13c5c5c7c7c8c8c%14c9c%10c9c%10c%11c2c2c%11c%12c4c4c%12c%13c5c5c7c7c8c8c%14c9c9c%10c2c2c%11c4c4c%12c5c7c5c8c9c2c45)C613,0.57,4.23,49.0,1.39,1.181439,15.004388489208615,,,,,,,ITO/PEI/P3HT:PC61BM/Nafion/Ag,bulk heterojunction organic solar cell,PEI,PEI,,,110.0,"1,2-dichlorobenzene",o-DCB,100.0,-5.01,-3.12,,-6.1,-3.7,
86576,10.1007/s10854-024-12547-y,10.1007/s10854-024-12547-y,P3HT,PC61BM,P3HT,PC61BM,CCCCCCc1ccsc1,COC(=O)CCCC1(c2ccccc2)C23c4c5c6c7c8c9c(c%10c%11c2c2c%12c4c4c%13c5c5c7c7c8c8c%14c9c%10c9c%10c%11c2c2c%11c%12c4c4c%12c%13c5c5c7c7c8c8c%14c9c9c%10c2c2c%11c4c4c%12c5c7c5c8c9c2c45)C613,0.55,4.39,40.0,1.09,0.9658,11.394495412844044,,,,,,1:10,ITO/PEI/P3HT:PC61BM/Nafion/Ag,bulk heterojunction,PEI,PEI,,,110.0,"1,2-dichlorobenzene",o-DCB,,-5.01,-3.12,,-6.1,-3.7,
86577,10.1007/s10854-024-12547-y,10.1007/s10854-024-12547-y,P3HT,PC61BM,P3HT,PC61BM,CCCCCCc1ccsc1,COC(=O)CCCC1(c2ccccc2)C23c4c5c6c7c8c9c(c%10c%11c2c2c%12c4c4c%13c5c5c7c7c8c8c%14c9c%10c9c%10c%11c2c2c%11c%12c4c4c%12c%13c5c5c7c7c8c8c%14c9c9c%10c2c2c%11c4c4c%12c5c7c5c8c9c2c45)C613,0.57,3.79,38.0,0.9,0.8209139999999999,8.787333333333343,,,,,,,ITO/PEI/P3HT:PC61BM/Nafion/Ag,bulk heterojunction organic solar cell,PEI,PEI,,,110.0,"1,2-dichlorobenzene",o-DCB,100.0,-5.01,-3.12,,-6.1,-3.7,
86578,10.1007/s10854-024-12547-y,10.1007/s10854-024-12547-y,P3HT,PC61BM,P3HT,PC61BM,CCCCCCc1ccsc1,COC(=O)CCCC1(c2ccccc2)C23c4c5c6c7c8c9c(c%10c%11c2c2c%12c4c4c%13c5c5c7c7c8c8c%14c9c%10c9c%10c%11c2c2c%11c%12c4c4c%12c%13c5c5c7c7c8c8c%14c9c9c%10c2c2c%11c4c4c%12c5c7c5c8c9c2c45)C613,0.59,3.97,40.0,1.03,0.93692,9.0368932038835,,,,,,,ITO/PEI/P3HT:PC61BM/Nafion/Ag,bulk heterojunction OSC,PEI,PEI,,,110.0,"1,2-dichlorobenzene",o-DCB,,-5.01,-3.12,,-6.1,-3.7,
86580,10.1007/s10854-024-12547-y,10.1007/s10854-024-12547-y,P3HT,PC61BM,P3HT,PC61BM,CCCCCCc1ccsc1,COC(=O)CCCC1(c2ccccc2)C23c4c5c6c7c8c9c(c%10c%11c2c2c%12c4c4c%13c5c5c7c7c8c8c%14c9c%10c9c%10c%11c2c2c%11c%12c4c4c%12c%13c5c5c7c7c8c8c%14c9c9c%10c2c2c%11c4c4c%12c5c7c5c8c9c2c45)C613,0.51,7.39,35.0,1.72,1.3191149999999998,23.307267441860475,,,,,,PFI:IPA 1:15,ITO/PEI/P3HT:PC61BM/Nafion/Ag,bulk heterojunction,PEI,PEI,,,110.0,"1,2-dichlorobenzene",o-DCB,,-5.01,-3.12,,-6.1,-3.7,
86581,10.1007/s10854-024-12547-y,10.1007/s10854-024-12547-y,P3HT,PC61BM,P3HT,PC61BM,CCCCCCc1ccsc1,COC(=O)CCCC1(c2ccccc2)C23c4c5c6c7c8c9c(c%10c%11c2c2c%12c4c4c%13c5c5c7c7c8c8c%14c9c%10c9c%10c%11c2c2c%11c%12c4c4c%12c%13c5c5c7c7c8c8c%14c9c9c%10c2c2c%11c4c4c%12c5c7c5c8c9c2c45)C613,0.49,7.27,33.0,1.38,1.1755589999999998,14.814565217391312,,,,Nafion,,PFI:IPA 1:15,ITO/PEI/P3HT:PC61BM/Nafion/Ag,bulk heterojunction organic solar cell,PEI,PEI,Nafion,,110.0,"1,2-dichlorobenzene",o-DCB,100.0,-5.01,-3.12,,-6.1,-3.7,
86582,10.1007/s10854-024-12547-y,10.1007/s10854-024-12547-y,P3HT,PC61BM,P3HT,PC61BM,CCCCCCc1ccsc1,COC(=O)CCCC1(c2ccccc2)C23c4c5c6c7c8c9c(c%10c%11c2c2c%12c4c4c%13c5c5c7c7c8c8c%14c9c%10c9c%10c%11c2c2c%11c%12c4c4c%12c%13c5c5c7c7c8c8c%14c9c9c%10c2c2c%11c4c4c%12c5c7c5c8c9c2c45)C613,0.45,7.18,32.0,1.7,1.03392,39.18117647058824,,,,Nafion,,PFI:IPA 1:15,ITO/PEI/P3HT:PC61BM/Nafion/Ag,bulk heterojunction organic solar cell,PEI,PEI,Nafion,,110.0,"1,2-dichlorobenzene",o-DCB,100.0,-5.01,-3.12,,-6.1,-3.7,
86583,10.1007/s10854-024-12547-y,10.1007/s10854-024-12547-y,P3HT,PC61BM,P3HT,PC61BM,CCCCCCc1ccsc1,COC(=O)CCCC1(c2ccccc2)C23c4c5c6c7c8c9c(c%10c%11c2c2c%12c4c4c%13c5c5c7c7c8c8c%14c9c%10c9c%10c%11c2c2c%11c%12c4c4c%12c%13c5c5c7c7c8c8c%14c9c9c%10c2c2c%11c4c4c%12c5c7c5c8c9c2c45)C613,0.5,6.77,34.0,1.9,1.1508999999999998,39.42631578947369,,,,Nafion,,PFI:IPA 1:15,ITO/PEI/P3HT:PC61BM/Nafion/Ag,bulk heterojunction organic solar cell,PEI,PEI,Nafion,,110.0,"1,2-dichlorobenzene",o-DCB,100.0,-5.01,-3.12,,-6.1,-3.7,
86584,10.1007/s10854-024-12547-y,10.1007/s10854-024-12547-y,P3HT,PC61BM,P3HT,PC61BM,CCCCCCc1ccsc1,COC(=O)CCCC1(c2ccccc2)C23c4c5c6c7c8c9c(c%10c%11c2c2c%12c4c4c%13c5c5c7c7c8c8c%14c9c%10c9c%10c%11c2c2c%11c%12c4c4c%12c%13c5c5c7c7c8c8c%14c9c9c%10c2c2c%11c4c4c%12c5c7c5c8c9c2c45)C613,0.45,7.21,31.0,1.71,1.005795,41.18157894736842,,,,Nafion,,PFI:IPA 1:15,ITO/PEI/P3HT:PC61BM/Nafion/Ag,bulk heterojunction organic solar cell,PEI,PEI,Nafion,,110.0,"1,2-dichlorobenzene",o-DCB,100.0,-5.01,-3.12,,-6.1,-3.7,
86585,10.1007/s10854-024-12547-y,10.1007/s10854-024-12547-y,P3HT,PC61BM,P3HT,PC61BM,CCCCCCc1ccsc1,COC(=O)CCCC1(c2ccccc2)C23c4c5c6c7c8c9c(c%10c%11c2c2c%12c4c4c%13c5c5c7c7c8c8c%14c9c%10c9c%10c%11c2c2c%11c%12c4c4c%12c%13c5c5c7c7c8c8c%14c9c9c%10c2c2c%11c4c4c%12c5c7c5c8c9c2c45)C613,0.53,4.46,46.0,1.83,1.087348,40.58207650273224,,,,,,PFI:IPA 1:15,ITO/PEI/P3HT:PC61BM/Nafion/Ag,bulk heterojunction,PEI,PEI,,,110.0,"1,2-dichlorobenzene",o-DCB,,-5.01,-3.12,,-6.1,-3.7,
86586,10.1007/s10854-024-12547-y,10.1007/s10854-024-12547-y,P3HT,PC61BM,P3HT,PC61BM,CCCCCCc1ccsc1,COC(=O)CCCC1(c2ccccc2)C23c4c5c6c7c8c9c(c%10c%11c2c2c%12c4c4c%13c5c5c7c7c8c8c%14c9c%10c9c%10c%11c2c2c%11c%12c4c4c%12c%13c5c5c7c7c8c8c%14c9c9c%10c2c2c%11c4c4c%12c5c7c5c8c9c2c45)C613,0.38,6.31,28.0,0.75,0.6713839999999999,10.48213333333335,,,,,,1:20 PFI:IPA,ITO/PEI/P3HT:PC61BM/Nafion/Ag,,PEI,PEI,,,110.0,"1,2-dichlorobenzene",o-DCB,,-5.01,-3.12,,-6.1,-3.7,
86587,10.1007/s10854-024-12547-y,10.1007/s10854-024-12547-y,P3HT,PC61BM,P3HT,PC61BM,CCCCCCc1ccsc1,COC(=O)CCCC1(c2ccccc2)C23c4c5c6c7c8c9c(c%10c%11c2c2c%12c4c4c%13c5c5c7c7c8c8c%14c9c%10c9c%10c%11c2c2c%11c%12c4c4c%12c%13c5c5c7c7c8c8c%14c9c9c%10c2c2c%11c4c4c%12c5c7c5c8c9c2c45)C613,0.36,7.05,27.0,0.81,0.68526,15.400000000000007,,,,,,1:20 PFI:IPA,ITO/PEI/P3HT:PC61BM/Nafion/Ag,,PEI,PEI,,,110.0,"1,2-dichlorobenzene",o-DCB,,-5.01,-3.12,,-6.1,-3.7,
86588,10.1007/s10854-024-12547-y,10.1007/s10854-024-12547-y,P3HT,PC61BM,P3HT,PC61BM,CCCCCCc1ccsc1,COC(=O)CCCC1(c2ccccc2)C23c4c5c6c7c8c9c(c%10c%11c2c2c%12c4c4c%13c5c5c7c7c8c8c%14c9c%10c9c%10c%11c2c2c%11c%12c4c4c%12c%13c5c5c7c7c8c8c%14c9c9c%10c2c2c%11c4c4c%12c5c7c5c8c9c2c45)C613,0.38,8.31,27.0,1.0,0.8526060000000001,14.739399999999993,,,,,,,ITO/PEI/P3HT:PC61BM/Nafion/Ag,bulk heterojunction OSC,PEI,PEI,,,110.0,"1,2-dichlorobenzene",o-DCB,100.0,-5.01,-3.12,,-6.1,-3.7,
86589,10.1007/s10854-024-12547-y,10.1007/s10854-024-12547-y,P3HT,PC61BM,P3HT,PC61BM,CCCCCCc1ccsc1,COC(=O)CCCC1(c2ccccc2)C23c4c5c6c7c8c9c(c%10c%11c2c2c%12c4c4c%13c5c5c7c7c8c8c%14c9c%10c9c%10c%11c2c2c%11c%12c4c4c%12c%13c5c5c7c7c8c8c%14c9c9c%10c2c2c%11c4c4c%12c5c7c5c8c9c2c45)C613,0.43,8.37,27.0,1.1,0.971757,11.658454545454564,,,,,,,ITO/PEI/P3HT:PC61BM/Nafion/Ag,bulk heterojunction OSC,PEI,PEI,,,110.0,"1,2-dichlorobenzene",o-DCB,100.0,-5.01,-3.12,,-6.1,-3.7,
86590,10.1007/s10854-024-12547-y,10.1007/s10854-024-12547-y,P3HT,PC61BM,P3HT,PC61BM,CCCCCCc1ccsc1,COC(=O)CCCC1(c2ccccc2)C23c4c5c6c7c8c9c(c%10c%11c2c2c%12c4c4c%13c5c5c7c7c8c8c%14c9c%10c9c%10c%11c2c2c%11c%12c4c4c%12c%13c5c5c7c7c8c8c%14c9c9c%10c2c2c%11c4c4c%12c5c7c5c8c9c2c45)C613,0.5,7.37,37.0,1.6,1.36345,14.784375000000002,,,,,,PFI:IPA 1:25,ITO/PEI/P3HT:PC61BM/Nafion/Ag,bulk heterojunction,PEI,PEI,,,110.0,"1,2-dichlorobenzene",o-DCB,,-5.01,-3.12,,-6.1,-3.7,
86591,10.1007/s10854-024-12547-y,10.1007/s10854-024-12547-y,P3HT,PC61BM,P3HT,PC61BM,CCCCCCc1ccsc1,COC(=O)CCCC1(c2ccccc2)C23c4c5c6c7c8c9c(c%10c%11c2c2c%12c4c4c%13c5c5c7c7c8c8c%14c9c%10c9c%10c%11c2c2c%11c%12c4c4c%12c%13c5c5c7c7c8c8c%14c9c9c%10c2c2c%11c4c4c%12c5c7c5c8c9c2c45)C613,0.49,6.84,31.0,1.22,1.038996,14.836393442622947,,,,Nafion,,PFI:IPA 1:25,ITO/PEI/P3HT:PC61BM/Nafion/Ag,bulk heterojunction organic solar cell,PEI,PEI,Nafion,,110.0,"1,2-dichlorobenzene",o-DCB,100.0,-5.01,-3.12,,-6.1,-3.7,
86592,10.1007/s10854-024-12547-y,10.1007/s10854-024-12547-y,P3HT,PC61BM,P3HT,PC61BM,CCCCCCc1ccsc1,COC(=O)CCCC1(c2ccccc2)C23c4c5c6c7c8c9c(c%10c%11c2c2c%12c4c4c%13c5c5c7c7c8c8c%14c9c%10c9c%10c%11c2c2c%11c%12c4c4c%12c%13c5c5c7c7c8c8c%14c9c9c%10c2c2c%11c4c4c%12c5c7c5c8c9c2c45)C613,0.34,4.19,26.0,0.63,0.370396,41.20698412698412,,,,,,1:25 PFI:IPA,ITO/PEI/P3HT:PC61BM/Nafion/Ag,,PEI,PEI,,,110.0,"1,2-dichlorobenzene",o-DCB,,-5.01,-3.12,,-6.1,-3.7,
86593,10.1007/s10854-024-12547-y,10.1007/s10854-024-12547-y,P3HT,PC61BM,P3HT,PC61BM,CCCCCCc1ccsc1,COC(=O)CCCC1(c2ccccc2)C23c4c5c6c7c8c9c(c%10c%11c2c2c%12c4c4c%13c5c5c7c7c8c8c%14c9c%10c9c%10c%11c2c2c%11c%12c4c4c%12c%13c5c5c7c7c8c8c%14c9c9c%10c2c2c%11c4c4c%12c5c7c5c8c9c2c45)C613,0.27,6.65,25.0,0.77,0.4488750000000001,41.704545454545446,,,,,,1:25 PFI:IPA,ITO/PEI/P3HT:PC61BM/Nafion/Ag,,PEI,PEI,,,110.0,"1,2-dichlorobenzene",o-DCB,,-5.01,-3.12,,-6.1,-3.7,
86594,10.1007/s10854-024-12547-y,10.1007/s10854-024-12547-y,P3HT,PC61BM,P3HT,PC61BM,CCCCCCc1ccsc1,COC(=O)CCCC1(c2ccccc2)C23c4c5c6c7c8c9c(c%10c%11c2c2c%12c4c4c%13c5c5c7c7c8c8c%14c9c%10c9c%10c%11c2c2c%11c%12c4c4c%12c%13c5c5c7c7c8c8c%14c9c9c%10c2c2c%11c4c4c%12c5c7c5c8c9c2c45)C613,0.4,6.8,29.0,0.93,0.7888000000000001,15.18279569892473,,,,,,,ITO/PEI/P3HT:PC61BM/Nafion/Ag,bulk heterojunction OSC,PEI,PEI,,,110.0,"1,2-dichlorobenzene",o-DCB,100.0,-5.01,-3.12,,-6.1,-3.7,
86595,10.1007/s10854-024-12547-y,10.1007/s10854-024-12547-y,P3HT,PC61BM,P3HT,PC61BM,CCCCCCc1ccsc1,COC(=O)CCCC1(c2ccccc2)C23c4c5c6c7c8c9c(c%10c%11c2c2c%12c4c4c%13c5c5c7c7c8c8c%14c9c%10c9c%10c%11c2c2c%11c%12c4c4c%12c%13c5c5c7c7c8c8c%14c9c9c%10c2c2c%11c4c4c%12c5c7c5c8c9c2c45)C613,0.43,6.14,30.0,0.95,0.7920599999999999,16.625263157894747,,,,,,,ITO/PEI/P3HT:PC61BM/Nafion/Ag,bulk heterojunction OSC,PEI,PEI,,,110.0,"1,2-dichlorobenzene",o-DCB,100.0,-5.01,-3.12,,-6.1,-3.7,
86596,10.1007/s10854-024-12547-y,10.1007/s10854-024-12547-y,P3HT,PC61BM,P3HT,PC61BM,CCCCCCc1ccsc1,COC(=O)CCCC1(c2ccccc2)C23c4c5c6c7c8c9c(c%10c%11c2c2c%12c4c4c%13c5c5c7c7c8c8c%14c9c%10c9c%10c%11c2c2c%11c%12c4c4c%12c%13c5c5c7c7c8c8c%14c9c9c%10c2c2c%11c4c4c%12c5c7c5c8c9c2c45)C613,0.43,8.32,30.0,1.62,1.07328,33.74814814814815,,,,,,,ITO/PEI/P3HT:PC61BM/Nafion/Ag,bulk heterojunction OSC,PEI,PEI,,,110.0,"1,2-dichlorobenzene",o-DCB,100.0,-5.01,-3.12,,-6.1,-3.7,
86597,10.1007/s10854-024-12547-y,10.1007/s10854-024-12547-y,P3HT,PC61BM,P3HT,PC61BM,CCCCCCc1ccsc1,COC(=O)CCCC1(c2ccccc2)C23c4c5c6c7c8c9c(c%10c%11c2c2c%12c4c4c%13c5c5c7c7c8c8c%14c9c%10c9c%10c%11c2c2c%11c%12c4c4c%12c%13c5c5c7c7c8c8c%14c9c9c%10c2c2c%11c4c4c%12c5c7c5c8c9c2c45)C613,,,,0.65,,,,,,,,,ITO/P3HT:PC61BM/Al,,,,,,,,,,-5.01,-3.12,,-6.1,-3.7,
86598,10.1007/s10854-024-12547-y,10.1007/s10854-024-12547-y,P3HT,PC61BM,P3HT,PC61BM,CCCCCCc1ccsc1,COC(=O)CCCC1(c2ccccc2)C23c4c5c6c7c8c9c(c%10c%11c2c2c%12c4c4c%13c5c5c7c7c8c8c%14c9c%10c9c%10c%11c2c2c%11c%12c4c4c%12c%13c5c5c7c7c8c8c%14c9c9c%10c2c2c%11c4c4c%12c5c7c5c8c9c2c45)C613,,,,2.96,,,,,,,,,ITO/NBA/P3HT:PC61BM/Al,,,,,,,,,,-5.01,-3.12,,-6.1,-3.7,
86599,10.1007/s10854-024-12547-y,10.1007/s10854-024-12547-y,P3HT,ICBA,P3HT,ICBA,CCCCCCc1ccsc1,c1ccc2c(c1)C1CC2C23c4c5c6c7c8c9c(c%10c%11c2c2c4c4c%12c5c5c6c6c8c8c%13c%14c%15c%16c%17c%18c%19c%20c%21c%22c%23c(c%14c%14c%24c%23c%23c%22c%22c%20c(c2c%22c%11c%23c%10c%24c9c%148)c4c%19c%12c%17c5c%16c%136)C%152C4CC(c5ccccc54)C%18%212)C713,,,,0.8,,,,,,,,,ITO/PEDOT:PSS/P3HT:ICBA/Al,conventional,,,PEDOT:PSS,,,,,,-5.01,-3.12,,,,
86600,10.1007/s10854-024-12547-y,10.1007/s10854-024-12547-y,P3HT,ICBA,P3HT,ICBA,CCCCCCc1ccsc1,c1ccc2c(c1)C1CC2C23c4c5c6c7c8c9c(c%10c%11c2c2c4c4c%12c5c5c6c6c8c8c%13c%14c%15c%16c%17c%18c%19c%20c%21c%22c%23c(c%14c%14c%24c%23c%23c%22c%22c%20c(c2c%22c%11c%23c%10c%24c9c%148)c4c%19c%12c%17c5c%16c%136)C%152C4CC(c5ccccc54)C%18%212)C713,,,,4.6,,,,,,,,,ITO/PEDOT:PSS/P3HT:ICBA/PEIE/Al,conventional,,,,,,,,,-5.01,-3.12,,,,
86601,10.1007/s10854-024-12547-y,10.1007/s10854-024-12547-y,P3HT,PC61BM,P3HT,PC61BM,CCCCCCc1ccsc1,COC(=O)CCCC1(c2ccccc2)C23c4c5c6c7c8c9c(c%10c%11c2c2c%12c4c4c%13c5c5c7c7c8c8c%14c9c%10c9c%10c%11c2c2c%11c%12c4c4c%12c%13c5c5c7c7c8c8c%14c9c9c%10c2c2c%11c4c4c%12c5c7c5c8c9c2c45)C613,,,,0.52,,,,,,,,,ITO/P3HT:PC61BM/MoO3/Al,,,,,,,,,,-5.01,-3.12,,-6.1,-3.7,
86602,10.1007/s10854-024-12547-y,10.1007/s10854-024-12547-y,P3HT,PC61BM,P3HT,PC61BM,CCCCCCc1ccsc1,COC(=O)CCCC1(c2ccccc2)C23c4c5c6c7c8c9c(c%10c%11c2c2c%12c4c4c%13c5c5c7c7c8c8c%14c9c%10c9c%10c%11c2c2c%11c%12c4c4c%12c%13c5c5c7c7c8c8c%14c9c9c%10c2c2c%11c4c4c%12c5c7c5c8c9c2c45)C613,,,,2.89,,,,,,,,,ITO/PSBMA/P3HT:PC61BM/MoO3/Al,,,,,,,,,,-5.01,-3.12,,-6.1,-3.7,
86603,10.1007/s10854-024-12547-y,10.1007/s10854-024-12547-y,P3HT,PC61BM,P3HT,PC61BM,CCCCCCc1ccsc1,COC(=O)CCCC1(c2ccccc2)C23c4c5c6c7c8c9c(c%10c%11c2c2c%12c4c4c%13c5c5c7c7c8c8c%14c9c%10c9c%10c%11c2c2c%11c%12c4c4c%12c%13c5c5c7c7c8c8c%14c9c9c%10c2c2c%11c4c4c%12c5c7c5c8c9c2c45)C613,0.18,2.78,32.0,0.19,0.160128,15.722105263157898,,,,,,,ITO/PEI/P3HT:PC61BM/Ag,bulk heterojunction OSC,,,,,110.0,"1,2-dichlorobenzene",,,-5.01,-3.12,,-6.1,-3.7,
86630,10.1007/s10854-025-15406-6,10.1007/s10854-025-15406-6,P3HT,PC61BM,P3HT,PC61BM,CCCCCCc1cc(C)sc1C,COC(=O)CCCC1(c2ccccc2)C23c4c5c6c7c8c9c(c%10c%11c2c2c%12c4c4c%13c5c5c7c7c8c8c%14c9c%10c9c%10c%11c2c2c%11c%12c4c4c%12c%13c5c5c7c7c8c8c%14c9c9c%10c2c2c%11c4c4c%12c5c7c5c8c9c2c45)C613,0.6,9.97,58.37,3.49,3.4916934,0.048521489971339,3.49,,,,,,ITO/ZnO/P3HT:PC61BM/TiO2-doped P3HT/MoO3/Ag,inverted,ZnO,ZnO,TiO2-doped P3HT,P3HT,,"1,2-dichlorobenzene",o-DCB,110.0,-5.01,-3.12,,-6.1,-3.7,
86631,10.1007/s10854-025-15406-6,10.1007/s10854-025-15406-6,P3HT,PC61BM,P3HT,PC61BM,CCCCCCc1cc(C)sc1C,COC(=O)CCCC1(c2ccccc2)C23c4c5c6c7c8c9c(c%10c%11c2c2c%12c4c4c%13c5c5c7c7c8c8c%14c9c%10c9c%10c%11c2c2c%11c%12c4c4c%12c%13c5c5c7c7c8c8c%14c9c9c%10c2c2c%11c4c4c%12c5c7c5c8c9c2c45)C613,0.6,11.41,58.46,4.0,4.0021716000000005,0.0542900000000123,4.0,,,,,,ITO/ZnO/P3HT:PC61BM/TiO2-doped P3HT/MoO3/Ag,inverted,ZnO,ZnO,TiO2-doped P3HT,P3HT,,"1,2-dichlorobenzene",o-DCB,110.0,-5.01,-3.12,,-6.1,-3.7,
86632,10.1007/s10854-025-15406-6,10.1007/s10854-025-15406-6,P3HT,PC61BM,P3HT,PC61BM,CCCCCCc1cc(C)sc1C,COC(=O)CCCC1(c2ccccc2)C23c4c5c6c7c8c9c(c%10c%11c2c2c%12c4c4c%13c5c5c7c7c8c8c%14c9c%10c9c%10c%11c2c2c%11c%12c4c4c%12c%13c5c5c7c7c8c8c%14c9c9c%10c2c2c%11c4c4c%12c5c7c5c8c9c2c45)C613,0.6,11.71,58.86,4.13,4.1355036,0.1332590799031463,4.13,,,,,,ITO/ZnO/P3HT:PC61BM/TiO2-doped P3HT/MoO3/Ag,inverted,ZnO,ZnO,TiO2-doped P3HT,P3HT,,"1,2-dichlorobenzene",o-DCB,110.0,-5.01,-3.12,,-6.1,-3.7,
86633,10.1007/s10854-025-15406-6,10.1007/s10854-025-15406-6,P3HT,PC61BM,P3HT,PC61BM,CCCCCCc1cc(C)sc1C,COC(=O)CCCC1(c2ccccc2)C23c4c5c6c7c8c9c(c%10c%11c2c2c%12c4c4c%13c5c5c7c7c8c8c%14c9c%10c9c%10c%11c2c2c%11c%12c4c4c%12c%13c5c5c7c7c8c8c%14c9c9c%10c2c2c%11c4c4c%12c5c7c5c8c9c2c45)C613,0.6,10.68,58.16,3.72,3.7268928,0.1852903225806251,3.72,,,,,,ITO/ZnO/P3HT:PC61BM/TiO2-doped P3HT/MoO3/Ag,inverted,ZnO,ZnO,TiO2-doped P3HT,P3HT,,"1,2-dichlorobenzene",o-DCB,110.0,-5.01,-3.12,,-6.1,-3.7,
86685,10.1007/s11664-021-08868-x,10.1007/s11664-021-08868-x,DPP-Qx,PC71BM,DPP-Qx,PC71BM,,COC(=O)CCCC1(c2ccccc2)C23c4c5ccc6c7cc8c9c%10c(cc%11cc%12c%13c%14c(cc%15c%16ccc-5c2c%16c2c5c%16c%17c(c(c46)c7c9c%17c4c%10c%11c%13c4c%16c%14c%152)C513)C%12)C8,0.69,4.98,39.85,1.4,1.3693257,2.191021428571416,1.35,1.4,1:1,,,,ITO/ZnO/DPP-Qx:PC71BM/MoO3/Ag,inverted,ZnO,ZnO,MoO3,MoO3,,,,,,,,-5.9,-3.9,
