Repository: JiYiqaq/PCE-KA-GNN

# Data directory

- `raw/Active_Database.csv` is the immutable source dataset bundled under CC BY 4.0. Do not overwrite it with processed data.
- `processed/` is created and populated by the training pipeline. Generated `.pt` and `.pth` caches are intentionally ignored by Git because they can exceed GitHub's normal single-file limit.

See `../DATA_LICENSE.md` for provenance, license and checksum information.

File: data/raw/Active_Database.csv (part 296 of 471)
id,doi,doi_norm,donor,acceptor,donor_canonical,acceptor_canonical,donor_smiles,acceptor_smiles,voc,jsc,ff,pce,pce_recomputed,pce_relative_error_percent,pce_avg,pce_best,d_a_ratio,additive,additive_canonical,additive_ratio,device_structure,device_type,etl,etl_canonical,htl,htl_canonical,active_layer_thickness,solvent,solvent_canonical,annealing_temp,homo_d,lumo_d,eg_d,homo_a,lumo_a,eg_a
86686,10.1007/s11664-021-08868-x,10.1007/s11664-021-08868-x,DPP-Qx,PC71BM,DPP-Qx,PC71BM,,COC(=O)CCCC1(c2ccccc2)C23c4c5ccc6c7cc8c9c%10c(cc%11cc%12c%13c%14c(cc%15c%16ccc-5c2c%16c2c5c%16c%17c(c(c46)c7c9c%17c4c%10c%11c%13c4c%16c%14c%152)C513)C%12)C8,0.68,7.46,49.05,2.49,2.4882083999999995,0.0719518072289425,2.46,2.49,1:1.5,,,,ITO/ZnO/DPP-Qx:PC71BM/MoO3/Ag,inverted,ZnO,ZnO,MoO3,MoO3,,,,,,,,-5.9,-3.9,
86687,10.1007/s11664-021-08868-x,10.1007/s11664-021-08868-x,DPP-Qx,PC71BM,DPP-Qx,PC71BM,,COC(=O)CCCC1(c2ccccc2)C23c4c5ccc6c7cc8c9c%10c(cc%11cc%12c%13c%14c(cc%15c%16ccc-5c2c%16c2c5c%16c%17c(c(c46)c7c9c%17c4c%10c%11c%13c4c%16c%14c%152)C513)C%12)C8,0.68,9.69,49.25,3.26,3.245181,0.4545705521472299,3.09,3.26,1:2,,,,ITO/ZnO/DPP-Qx:PC71BM/MoO3/Ag,inverted,ZnO,ZnO,MoO3,MoO3,,DCB,,,,,,-5.9,-3.9,
86688,10.1007/s11664-021-08868-x,10.1007/s11664-021-08868-x,DPP-Qx,PC71BM,DPP-Qx,PC71BM,,COC(=O)CCCC1(c2ccccc2)C23c4c5ccc6c7cc8c9c%10c(cc%11cc%12c%13c%14c(cc%15c%16ccc-5c2c%16c2c5c%16c%17c(c(c46)c7c9c%17c4c%10c%11c%13c4c%16c%14c%152)C513)C%12)C8,0.68,7.73,57.42,3.02,3.018224880000001,0.058778807946991,2.92,3.02,1:2.5,,,,ITO/ZnO/DPP-Qx:PC71BM/MoO3/Ag,inverted,ZnO,ZnO,MoO3,MoO3,,,,,,,,-5.9,-3.9,
86689,10.1007/s11664-021-08868-x,10.1007/s11664-021-08868-x,DPP-Qx,PC71BM,DPP-Qx,PC71BM,,COC(=O)CCCC1(c2ccccc2)C23c4c5ccc6c7cc8c9c%10c(cc%11cc%12c%13c%14c(cc%15c%16ccc-5c2c%16c2c5c%16c%17c(c(c46)c7c9c%17c4c%10c%11c%13c4c%16c%14c%152)C513)C%12)C8,0.69,7.03,58.45,2.82,2.83523415,0.5402180851063811,2.73,2.82,1:3,,,,ITO/ZnO/DPP-Qx:PC71BM/MoO3/Ag,inverted,ZnO,ZnO,MoO3,MoO3,,,,,,,,-5.9,-3.9,
86691,10.1007/s11664-021-08868-x,10.1007/s11664-021-08868-x,DPP-Qx,PC71BM,DPP-Qx,PC71BM,,COC(=O)CCCC1(c2ccccc2)C23c4c5ccc6c7cc8c9c%10c(cc%11cc%12c%13c%14c(cc%15c%16ccc-5c2c%16c2c5c%16c%17c(c(c46)c7c9c%17c4c%10c%11c%13c4c%16c%14c%152)C513)C%12)C8,0.7,1.88,41.13,0.54,0.5412707999999999,0.2353333333333158,0.49,0.54,1:2,,,,ITO/ZnO/DPP-Qx:PC71BM/MoO3/Ag,inverted,ZnO,ZnO,MoO3,MoO3,,CHCl3,chloroform,,,,,-5.9,-3.9,
86692,10.1007/s11664-021-08868-x,10.1007/s11664-021-08868-x,DPP-Qx,PC71BM,DPP-Qx,PC71BM,,COC(=O)CCCC1(c2ccccc2)C23c4c5ccc6c7cc8c9c%10c(cc%11cc%12c%13c%14c(cc%15c%16ccc-5c2c%16c2c5c%16c%17c(c(c46)c7c9c%17c4c%10c%11c%13c4c%16c%14c%152)C513)C%12)C8,0.61,5.88,39.87,1.43,1.4300571599999998,0.003997202797195,1.33,1.43,1:2,,,,ITO/ZnO/DPP-Qx:PC71BM/MoO3/Ag,inverted,ZnO,ZnO,MoO3,MoO3,,CHCl3:DCB (0.9:0.1),chloroform:o-DCB (0.9:0.1),,,,,-5.9,-3.9,
86693,10.1007/s11664-021-08868-x,10.1007/s11664-021-08868-x,DPP-Qx,PC71BM,DPP-Qx,PC71BM,,COC(=O)CCCC1(c2ccccc2)C23c4c5ccc6c7cc8c9c%10c(cc%11cc%12c%13c%14c(cc%15c%16ccc-5c2c%16c2c5c%16c%17c(c(c46)c7c9c%17c4c%10c%11c%13c4c%16c%14c%152)C513)C%12)C8,0.68,7.12,54.36,2.64,2.6318937600000005,0.3070545454545302,2.56,2.64,1:2,,,,ITO/ZnO/DPP-Qx:PC71BM/MoO3/Ag,inverted,ZnO,ZnO,MoO3,MoO3,,DCB:CB(0.5:0.5),o-DCB:chlorobenzene (1:1),,,,,-5.9,-3.9,
86694,10.1007/s11664-021-08868-x,10.1007/s11664-021-08868-x,DPP-Qx,PC71BM,DPP-Qx,PC71BM,,COC(=O)CCCC1(c2ccccc2)C23c4c5ccc6c7cc8c9c%10c(cc%11cc%12c%13c%14c(cc%15c%16ccc-5c2c%16c2c5c%16c%17c(c(c46)c7c9c%17c4c%10c%11c%13c4c%16c%14c%152)C513)C%12)C8,0.67,6.59,47.92,2.11,2.11581176,0.2754388625592548,2.04,2.11,1:2,,,,ITO/ZnO/DPP-Qx:PC71BM/MoO3/Ag,inverted,ZnO,ZnO,MoO3,MoO3,,DCB:CHCl3(0.5:0.5),o-DCB:chloroform (1:1),,,,,-5.9,-3.9,
86695,10.1007/s11664-021-08868-x,10.1007/s11664-021-08868-x,DPP-Qx,PC71BM,DPP-Qx,PC71BM,,COC(=O)CCCC1(c2ccccc2)C23c4c5ccc6c7cc8c9c%10c(cc%11cc%12c%13c%14c(cc%15c%16ccc-5c2c%16c2c5c%16c%17c(c(c46)c7c9c%17c4c%10c%11c%13c4c%16c%14c%152)C513)C%12)C8,0.7,8.44,47.53,2.82,2.8080724,0.4229645390070896,2.75,2.82,1:2,3% DIO,DIO,3%,ITO/ZnO/DPP-Qx:PC71BM/MoO3/Ag,inverted,ZnO,ZnO,MoO3,MoO3,,CB,chlorobenzene,,,,,-5.9,-3.9,
86696,10.1007/s11664-021-08868-x,10.1007/s11664-021-08868-x,DPP-Qx,PC71BM,DPP-Qx,PC71BM,,COC(=O)CCCC1(c2ccccc2)C23c4c5ccc6c7cc8c9c%10c(cc%11cc%12c%13c%14c(cc%15c%16ccc-5c2c%16c2c5c%16c%17c(c(c46)c7c9c%17c4c%10c%11c%13c4c%16c%14c%152)C513)C%12)C8,0.7,9.13,48.15,3.08,3.0772665,0.0887500000000054,3.06,3.08,1:2,3% DIO,DIO,3%,ITO/ZnO/DPP-Qx:PC71BM/MoO3/Ag,inverted,ZnO,ZnO,MoO3,MoO3,,DCB,o-DCB,,,,,-5.9,-3.9,
86697,10.1007/s11664-021-08868-x,10.1007/s11664-021-08868-x,DPP-Qx,PC71BM,DPP-Qx,PC71BM,,COC(=O)CCCC1(c2ccccc2)C23c4c5ccc6c7cc8c9c%10c(cc%11cc%12c%13c%14c(cc%15c%16ccc-5c2c%16c2c5c%16c%17c(c(c46)c7c9c%17c4c%10c%11c%13c4c%16c%14c%152)C513)C%12)C8,0.7,7.19,43.79,2.2,2.2039507,0.1795772727272664,2.02,2.2,1:2,3% CN,CN,3%,ITO/ZnO/DPP-Qx:PC71BM/MoO3/Ag,inverted,ZnO,ZnO,MoO3,MoO3,,DCB,o-DCB,,,,,-5.9,-3.9,
86698,10.1007/s11664-021-08868-x,10.1007/s11664-021-08868-x,DPP-Qx,PC71BM,DPP-Qx,PC71BM,,COC(=O)CCCC1(c2ccccc2)C23c4c5ccc6c7cc8c9c%10c(cc%11cc%12c%13c%14c(cc%15c%16ccc-5c2c%16c2c5c%16c%17c(c(c46)c7c9c%17c4c%10c%11c%13c4c%16c%14c%152)C513)C%12)C8,0.71,5.48,51.78,2.01,2.0146562400000003,0.2316537313433101,1.93,2.01,1:2,3% DPE,DPE,3%,ITO/ZnO/DPP-Qx:PC71BM/MoO3/Ag,inverted,ZnO,ZnO,MoO3,MoO3,,DCB,o-DCB,,,,,-5.9,-3.9,
86699,10.1007/s11664-021-08868-x,10.1007/s11664-021-08868-x,PTB7,PC71BM,PTB7,PC71BM,CCCCC(CC)COC(=O)c1sc2c(-c3cc4c(OCC(CC)CCCC)c5sccc5c(OCC(CC)CCCC)c4s3)scc2c1F,COC(=O)CCCC1(c2ccccc2)C23c4c5ccc6c7cc8c9c%10c(cc%11cc%12c%13c%14c(cc%15c%16ccc-5c2c%16c2c5c%16c%17c(c(c46)c7c9c%17c4c%10c%11c%13c4c%16c%14c%152)C513)C%12)C8,0.71,12.86,54.0,4.99,4.930524,1.191903807615232,,,,,,,ITO/ZnO/PTB7:PC71BM/MoO3/Ag,inverted,ZnO,ZnO,MoO3,MoO3,,DCB,o-DCB,,-5.19,-3.43,,-5.9,-3.9,
86700,10.1007/s11664-021-08868-x,10.1007/s11664-021-08868-x,P3HT,PC71BM,P3HT,PC71BM,CCCCCCc1ccsc1,COC(=O)CCCC1(c2ccccc2)C23c4c5ccc6c7cc8c9c%10c(cc%11cc%12c%13c%14c(cc%15c%16ccc-5c2c%16c2c5c%16c%17c(c(c46)c7c9c%17c4c%10c%11c%13c4c%16c%14c%152)C513)C%12)C8,0.55,9.03,57.9,2.9,2.8756034999999995,0.8412586206896682,,,,,,,ITO/ZnO/P3HT:PC71BM/MoO3/Ag,inverted,ZnO,ZnO,MoO3,MoO3,,DCB,o-DCB,,-5.01,-3.12,,-5.9,-3.9,
86754,10.1007/s12209-022-00323-0,10.1007/s12209-022-00323-0,PBDTBT_HH,PC71BM,PBDTBT_HH,PC71BM,,COC(=O)CCCC1(c2ccccc2)C23c4c5ccc6c7cc8c9c%10c(cc%11cc%12c%13c%14c(cc%15c%16ccc-5c2c%16c2c5c%16c%17c(c(c46)c7c9c%17c4c%10c%11c%13c4c%16c%14c%152)C513)C%12)C8,0.92,10.94,62.0,6.22,6.240176,0.3243729903537009,6.22,,1:2,N,,,ITO/MoO3/polymer:PC71BM/Ca/Al,,Ca,Ca,MoO3,MoO3,130.0,chlorobenzene,chlorobenzene,,,,,-5.9,-3.9,
86755,10.1007/s12209-022-00323-0,10.1007/s12209-022-00323-0,PBDTBT_HH,PC71BM,PBDTBT_HH,PC71BM,,COC(=O)CCCC1(c2ccccc2)C23c4c5ccc6c7cc8c9c%10c(cc%11cc%12c%13c%14c(cc%15c%16ccc-5c2c%16c2c5c%16c%17c(c(c46)c7c9c%17c4c%10c%11c%13c4c%16c%14c%152)C513)C%12)C8,0.92,12.21,64.0,7.06,7.189248000000001,1.8307082152974696,7.06,,1:2,Y,Y,,ITO/MoO3/polymer:PC71BM/Ca/Al,,Ca,Ca,MoO3,MoO3,130.0,chlorobenzene,chlorobenzene,,,,,-5.9,-3.9,
86756,10.1007/s12209-022-00323-0,10.1007/s12209-022-00323-0,PBDTBT_HT,PC71BM,PBDTBT_HT,PC71BM,,COC(=O)CCCC1(c2ccccc2)C23c4c5ccc6c7cc8c9c%10c(cc%11cc%12c%13c%14c(cc%15c%16ccc-5c2c%16c2c5c%16c%17c(c(c46)c7c9c%17c4c%10c%11c%13c4c%16c%14c%152)C513)C%12)C8,0.91,6.1,53.0,2.94,2.9420300000000004,0.0690476190476333,2.94,,1:2,N,,,ITO/MoO3/polymer:PC71BM/Ca/Al,,Ca,Ca,MoO3,MoO3,130.0,chlorobenzene,chlorobenzene,,,,,-5.9,-3.9,
86757,10.1007/s12209-022-00323-0,10.1007/s12209-022-00323-0,PBDTBT_HT,PC71BM,PBDTBT_HT,PC71BM,,COC(=O)CCCC1(c2ccccc2)C23c4c5ccc6c7cc8c9c%10c(cc%11cc%12c%13c%14c(cc%15c%16ccc-5c2c%16c2c5c%16c%17c(c(c46)c7c9c%17c4c%10c%11c%13c4c%16c%14c%152)C513)C%12)C8,0.92,8.36,52.0,3.96,3.999424,0.995555555555542,3.96,,1:2,Y,Y,,ITO/MoO3/polymer:PC71BM/Ca/Al,,Ca,Ca,MoO3,MoO3,130.0,chlorobenzene,chlorobenzene,,,,,-5.9,-3.9,
86758,10.1007/s12209-022-00323-0,10.1007/s12209-022-00323-0,PBDTBT_TT,PC71BM,PBDTBT_TT,PC71BM,,COC(=O)CCCC1(c2ccccc2)C23c4c5ccc6c7cc8c9c%10c(cc%11cc%12c%13c%14c(cc%15c%16ccc-5c2c%16c2c5c%16c%17c(c(c46)c7c9c%17c4c%10c%11c%13c4c%16c%14c%152)C513)C%12)C8,0.88,8.23,53.0,3.83,3.838472,0.2212010443864296,3.83,,1:2,N,,,ITO/MoO3/polymer:PC71BM/Ca/Al,,Ca,Ca,MoO3,MoO3,130.0,chlorobenzene,chlorobenzene,,,,,-5.9,-3.9,
86759,10.1007/s12209-022-00323-0,10.1007/s12209-022-00323-0,PBDTBT_TT,PC71BM,PBDTBT_TT,PC71BM,,COC(=O)CCCC1(c2ccccc2)C23c4c5ccc6c7cc8c9c%10c(cc%11cc%12c%13c%14c(cc%15c%16ccc-5c2c%16c2c5c%16c%17c(c(c46)c7c9c%17c4c%10c%11c%13c4c%16c%14c%152)C513)C%12)C8,0.91,11.55,48.0,5.08,5.04504,0.6881889763779504,5.08,,1:2,Y,Y,,ITO/MoO3/polymer:PC71BM/Ca/Al,,Ca,Ca,MoO3,MoO3,130.0,chlorobenzene,chlorobenzene,,,,,-5.9,-3.9,
86777,10.1007/s13233-025-00369-8,10.1007/s13233-025-00369-8,P1,PC71BM,P1,PC71BM,CCCCCCCCc1cc(-c2c(-c3cccs3)sc3c(-c4cc(CCCCCCCC)c(CCCCCCCC)s4)c(-c4ccc(-c5cccc6nsnc56)s4)sc23)sc1CCCCCCCC,COC(=O)CCCC1(c2ccccc2)C23c4c5ccc6c7cc8c9c%10c(cc%11cc%12c%13c%14c(cc%15c%16ccc-5c2c%16c2c5c%16c%17c(c(c46)c7c9c%17c4c%10c%11c%13c4c%16c%14c%152)C513)C%12)C8,0.57,2.32,40.0,0.54,0.52896,2.0444444444444536,,,,,,,ITO/PEDOT:PSS/polymer:PC71BM/Al,conventional,,,PEDOT:PSS,PEDOT:PSS,,dichlorobenzene,o-DCB,80.0,,,,-5.9,-3.9,
86778,10.1007/s13233-025-00369-8,10.1007/s13233-025-00369-8,P2,PC71BM,P2,PC71BM,,COC(=O)CCCC1(c2ccccc2)C23c4c5ccc6c7cc8c9c%10c(cc%11cc%12c%13c%14c(cc%15c%16ccc-5c2c%16c2c5c%16c%17c(c(c46)c7c9c%17c4c%10c%11c%13c4c%16c%14c%152)C513)C%12)C8,0.65,5.55,45.0,1.62,1.623375,0.2083333333333275,,,,,,,ITO/PEDOT:PSS/polymer:PC71BM/Al,conventional,,,PEDOT:PSS,PEDOT:PSS,,dichlorobenzene,o-DCB,80.0,,,,-5.9,-3.9,
86779,10.1007/s13233-026-00492-0,10.1007/s13233-026-00492-0,TD-BDTF,Y6BO,TD-BDTF,Y6-BO,,CCCCCCCCCCCc1c(/C=C2\C(=O)c3cc(F)c(F)cc3C2=C(C#N)C#N)sc2c1sc1c3c4nsnc4c4c5sc6c(CCCCCCCCCCC)c(/C=C7\C(=O)c8cc(F)c(F)cc8C7=C(C#N)C#N)sc6c5n(CC(CCCC)CCCCCC)c4c3n(CC(CCCC)CCCCCC)c21,0.88,14.7,37.6,4.86,4.863936,0.0809876543209772,4.53,4.86,,,,,ITO/ZnO/copolymer:Y6BO/MoO3/Ag,inverted,ZnO,ZnO,MoO3,MoO3,,,,,,,,-5.65,-4.1,
86780,10.1007/s13233-026-00492-0,10.1007/s13233-026-00492-0,DTD-BDTF,Y6BO,DTD-BDTF,Y6-BO,,CCCCCCCCCCCc1c(/C=C2\C(=O)c3cc(F)c(F)cc3C2=C(C#N)C#N)sc2c1sc1c3c4nsnc4c4c5sc6c(CCCCCCCCCCC)c(/C=C7\C(=O)c8cc(F)c(F)cc8C7=C(C#N)C#N)sc6c5n(CC(CCCC)CCCCCC)c4c3n(CC(CCCC)CCCCCC)c21,0.85,20.3,42.6,7.35,7.35063,0.0085714285714303,7.24,7.35,,,,,ITO/ZnO/copolymer:Y6BO/MoO3/Ag,inverted,ZnO,ZnO,MoO3,MoO3,,,,,,,,-5.65,-4.1,
86810,10.1007/s40820-022-00884-8,10.1007/s40820-022-00884-8,PBDB-T,PYT-C0,PBDB-T,PYT-C0,CCCCC(CC)Cc1ccc(-c2c3cc(-c4ccc(-c5sc(-c6cccs6)c6c5C(=O)c5c(CC(CC)CCCC)sc(CC(CC)CCCC)c5C6=O)s4)sc3c(-c3ccc(CC(CC)CCCC)s3)c3ccsc23)s1,,0.92,11.99,44.0,5.15,4.8535520000000005,5.75627184466019,4.84,5.15,1:1.2,,,,ITO/PEDOT:PSS/active layer/PNDIT-F3N-Br/Ag,conventional,PNDIT-F3N-Br,PNDIT-F3N-Br,PEDOT:PSS,PEDOT:PSS,,chloroform,chloroform,100.0,-5.33,-3.48,,,,
86811,10.1007/s40820-022-00884-8,10.1007/s40820-022-00884-8,PBDB-T,PYTS-C2,PBDB-T,PYTS-C2,CCCCC(CC)Cc1ccc(-c2c3cc(-c4ccc(-c5sc(-c6cccs6)c6c5C(=O)c5c(CC(CC)CCCC)sc(CC(CC)CCCC)c5C6=O)s4)sc3c(-c3ccc(CC(CC)CCCC)s3)c3ccsc23)s1,,0.91,18.72,66.0,11.37,11.243232,1.1149340369393004,11.2,11.37,1:1.2,,,,ITO/PEDOT:PSS/active layer/PNDIT-F3N-Br/Ag,conventional,PNDIT-F3N-Br,PNDIT-F3N-Br,PEDOT:PSS,PEDOT:PSS,,chloroform,chloroform,100.0,-5.33,-3.48,,,,
86812,10.1007/s40820-022-00884-8,10.1007/s40820-022-00884-8,PBDB-T,PYTS-C4,PBDB-T,PYTS-C4,CCCCC(CC)Cc1ccc(-c2c3cc(-c4ccc(-c5sc(-c6cccs6)c6c5C(=O)c5c(CC(CC)CCCC)sc(CC(CC)CCCC)c5C6=O)s4)sc3c(-c3ccc(CC(CC)CCCC)s3)c3ccsc23)s1,,0.9,8.01,47.0,3.73,3.38823,9.162734584450412,3.37,3.73,1:1.2,,,,ITO/PEDOT:PSS/active layer/PNDIT-F3N-Br/Ag,conventional,PNDIT-F3N-Br,PNDIT-F3N-Br,PEDOT:PSS,PEDOT:PSS,,chloroform,chloroform,100.0,-5.33,-3.48,,,,
86813,10.1007/s40820-022-00884-8,10.1007/s40820-022-00884-8,PBDB-T,PYTS-C8,PBDB-T,PYTS-C8,CCCCC(CC)Cc1ccc(-c2c3cc(-c4ccc(-c5sc(-c6cccs6)c6c5C(=O)c5c(CC(CC)CCCC)sc(CC(CC)CCCC)c5C6=O)s4)sc3c(-c3ccc(CC(CC)CCCC)s3)c3ccsc23)s1,,0.92,6.33,47.0,2.97,2.737092,7.842020202020206,2.74,2.97,1:1.2,,,,ITO/PEDOT:PSS/active layer/PNDIT-F3N-Br/Ag,conventional,PNDIT-F3N-Br,PNDIT-F3N-Br,PEDOT:PSS,PEDOT:PSS,,chloroform,chloroform,100.0,-5.33,-3.48,,,,
86841,10.1016/j.carbon.2020.08.055,10.1016/j.carbon.2020.08.055,PTB7,PC71BM,PTB7,PC71BM,CCCCC(CC)COC(=O)c1sc2c(-c3cc4c(OCC(CC)CCCC)c5sccc5c(OCC(CC)CCCC)c4s3)scc2c1F,COC(=O)CCCC1(c2ccccc2)C23c4c5ccc6c7cc8c9c%10c(cc%11cc%12c%13c%14c(cc%15c%16ccc-5c2c%16c2c5c%16c%17c(c(c46)c7c9c%17c4c%10c%11c%13c4c%16c%14c%152)C513)C%12)C8,0.74,16.25,58.7,7.05,7.058675000000001,0.1230496453900865,6.89,7.05,1:1.5,DIO,,3%,Conventional,conventional,,,PEDOT:PSS,,100.0,chlorobenzene,,,-5.19,-3.43,,-5.9,-3.9,
86842,10.1016/j.carbon.2020.08.055,10.1016/j.carbon.2020.08.055,PTB7,PC71BM,PTB7,PC71BM,CCCCC(CC)COC(=O)c1sc2c(-c3cc4c(OCC(CC)CCCC)c5sccc5c(OCC(CC)CCCC)c4s3)scc2c1F,COC(=O)CCCC1(c2ccccc2)C23c4c5ccc6c7cc8c9c%10c(cc%11cc%12c%13c%14c(cc%15c%16ccc-5c2c%16c2c5c%16c%17c(c(c46)c7c9c%17c4c%10c%11c%13c4c%16c%14c%152)C513)C%12)C8,0.53,14.43,41.8,3.19,3.1968222,0.2138620689655103,2.98,3.19,1:1.5,"1,8-diiodooctane",,3%,Conventional,conventional,,,PEDOT:PSS,,100.0,chlorobenzene,,140.0,-5.19,-3.43,,-5.9,-3.9,
86843,10.1016/j.carbon.2020.08.055,10.1016/j.carbon.2020.08.055,PTB7,PC71BM,PTB7,PC71BM,CCCCC(CC)COC(=O)c1sc2c(-c3cc4c(OCC(CC)CCCC)c5sccc5c(OCC(CC)CCCC)c4s3)scc2c1F,COC(=O)CCCC1(c2ccccc2)C23c4c5ccc6c7cc8c9c%10c(cc%11cc%12c%13c%14c(cc%15c%16ccc-5c2c%16c2c5c%16c%17c(c(c46)c7c9c%17c4c%10c%11c%13c4c%16c%14c%152)C513)C%12)C8,0.61,14.26,42.8,3.74,3.7230008,0.4545240641711435,3.6,3.74,1:1.5,"1,8-diiodooctane",,3%,Conventional,conventional,,,PEDOT:PSS,,100.0,chlorobenzene,,140.0,-5.19,-3.43,,-5.9,-3.9,
86844,10.1016/j.carbon.2020.08.055,10.1016/j.carbon.2020.08.055,PTB7,PC71BM,PTB7,PC71BM,CCCCC(CC)COC(=O)c1sc2c(-c3cc4c(OCC(CC)CCCC)c5sccc5c(OCC(CC)CCCC)c4s3)scc2c1F,COC(=O)CCCC1(c2ccccc2)C23c4c5ccc6c7cc8c9c%10c(cc%11cc%12c%13c%14c(cc%15c%16ccc-5c2c%16c2c5c%16c%17c(c(c46)c7c9c%17c4c%10c%11c%13c4c%16c%14c%152)C513)C%12)C8,0.73,13.01,45.9,4.38,4.359260699999999,0.4735000000000156,4.12,4.38,1:1.5,"1,8-diiodooctane",,3%,Conventional,conventional,,,PEDOT:PSS,,100.0,chlorobenzene,,140.0,-5.19,-3.43,,-5.9,-3.9,
86845,10.1016/j.carbon.2020.08.055,10.1016/j.carbon.2020.08.055,PTB7,PC71BM,PTB7,PC71BM,CCCCC(CC)COC(=O)c1sc2c(-c3cc4c(OCC(CC)CCCC)c5sccc5c(OCC(CC)CCCC)c4s3)scc2c1F,COC(=O)CCCC1(c2ccccc2)C23c4c5ccc6c7cc8c9c%10c(cc%11cc%12c%13c%14c(cc%15c%16ccc-5c2c%16c2c5c%16c%17c(c(c46)c7c9c%17c4c%10c%11c%13c4c%16c%14c%152)C513)C%12)C8,0.5,10.36,42.0,2.21,2.1756,1.55656108597284,2.09,2.21,1:1.5,"1,8-diiodooctane",,3%,Conventional,conventional,,,PEDOT:PSS,,100.0,chlorobenzene,,140.0,-5.19,-3.43,,-5.9,-3.9,
86846,10.1016/j.carbon.2020.08.055,10.1016/j.carbon.2020.08.055,PTB7,PC71BM,PTB7,PC71BM,CCCCC(CC)COC(=O)c1sc2c(-c3cc4c(OCC(CC)CCCC)c5sccc5c(OCC(CC)CCCC)c4s3)scc2c1F,COC(=O)CCCC1(c2ccccc2)C23c4c5ccc6c7cc8c9c%10c(cc%11cc%12c%13c%14c(cc%15c%16ccc-5c2c%16c2c5c%16c%17c(c(c46)c7c9c%17c4c%10c%11c%13c4c%16c%14c%152)C513)C%12)C8,0.27,10.27,23.5,0.66,0.6516315,1.2679545454545456,0.49,0.66,1:1.5,"1,8-diiodooctane",,3%,Conventional,conventional,,,PEDOT:PSS,,100.0,chlorobenzene,,140.0,-5.19,-3.43,,-5.9,-3.9,
86847,10.1016/j.carbon.2020.08.055,10.1016/j.carbon.2020.08.055,PTB7,PC71BM,PTB7,PC71BM,CCCCC(CC)COC(=O)c1sc2c(-c3cc4c(OCC(CC)CCCC)c5sccc5c(OCC(CC)CCCC)c4s3)scc2c1F,COC(=O)CCCC1(c2ccccc2)C23c4c5ccc6c7cc8c9c%10c(cc%11cc%12c%13c%14c(cc%15c%16ccc-5c2c%16c2c5c%16c%17c(c(c46)c7c9c%17c4c%10c%11c%13c4c%16c%14c%152)C513)C%12)C8,0.74,16.23,57.3,6.88,6.881844599999999,0.0268110465116162,6.57,6.88,1:1.5,DIO,,3%,Inverted,inverted,PEIH+BIm4,,,,100.0,chlorobenzene,,,-5.19,-3.43,,-5.9,-3.9,
86848,10.1016/j.carbon.2020.08.055,10.1016/j.carbon.2020.08.055,PTB7,PC71BM,PTB7,PC71BM,CCCCC(CC)COC(=O)c1sc2c(-c3cc4c(OCC(CC)CCCC)c5sccc5c(OCC(CC)CCCC)c4s3)scc2c1F,COC(=O)CCCC1(c2ccccc2)C23c4c5ccc6c7cc8c9c%10c(cc%11cc%12c%13c%14c(cc%15c%16ccc-5c2c%16c2c5c%16c%17c(c(c46)c7c9c%17c4c%10c%11c%13c4c%16c%14c%152)C513)C%12)C8,0.25,10.11,27.6,0.7,0.69759,0.3442857142857017,0.58,0.7,1:1.5,"1,8-diiodooctane",,3%,Inverted,inverted,PEIH+BIm4-,,MoO3,,100.0,chlorobenzene,,,-5.19,-3.43,,-5.9,-3.9,
86849,10.1016/j.carbon.2020.08.055,10.1016/j.carbon.2020.08.055,PTB7,PC71BM,PTB7,PC71BM,CCCCC(CC)COC(=O)c1sc2c(-c3cc4c(OCC(CC)CCCC)c5sccc5c(OCC(CC)CCCC)c4s3)scc2c1F,COC(=O)CCCC1(c2ccccc2)C23c4c5ccc6c7cc8c9c%10c(cc%11cc%12c%13c%14c(cc%15c%16ccc-5c2c%16c2c5c%16c%17c(c(c46)c7c9c%17c4c%10c%11c%13c4c%16c%14c%152)C513)C%12)C8,0.45,12.38,30.1,1.68,1.6768710000000002,0.186249999999983,1.45,1.68,1:1.5,"1,8-diiodooctane",,3%,Inverted,inverted,PEIH+BIm4-,,MoO3,,100.0,chlorobenzene,,,-5.19,-3.43,,-5.9,-3.9,
86850,10.1016/j.carbon.2020.08.055,10.1016/j.carbon.2020.08.055,PTB7,PC71BM,PTB7,PC71BM,CCCCC(CC)COC(=O)c1sc2c(-c3cc4c(OCC(CC)CCCC)c5sccc5c(OCC(CC)CCCC)c4s3)scc2c1F,COC(=O)CCCC1(c2ccccc2)C23c4c5ccc6c7cc8c9c%10c(cc%11cc%12c%13c%14c(cc%15c%16ccc-5c2c%16c2c5c%16c%17c(c(c46)c7c9c%17c4c%10c%11c%13c4c%16c%14c%152)C513)C%12)C8,0.58,12.99,42.0,3.16,3.164364,0.1381012658227788,2.96,3.16,1:1.5,"1,8-diiodooctane",,3%,Inverted,inverted,PEIH+BIm4-,,MoO3,,100.0,chlorobenzene,,,-5.19,-3.43,,-5.9,-3.9,
86851,10.1016/j.carbon.2020.08.055,10.1016/j.carbon.2020.08.055,PTB7,PC71BM,PTB7,PC71BM,CCCCC(CC)COC(=O)c1sc2c(-c3cc4c(OCC(CC)CCCC)c5sccc5c(OCC(CC)CCCC)c4s3)scc2c1F,COC(=O)CCCC1(c2ccccc2)C23c4c5ccc6c7cc8c9c%10c(cc%11cc%12c%13c%14c(cc%15c%16ccc-5c2c%16c2c5c%16c%17c(c(c46)c7c9c%17c4c%10c%11c%13c4c%16c%14c%152)C513)C%12)C8,0.45,10.05,36.4,1.65,1.6461900000000005,0.2309090909090695,1.39,1.65,1:1.5,"1,8-diiodooctane",,3%,Inverted,inverted,PEIH+BIm4-,,MoO3,,100.0,chlorobenzene,,,-5.19,-3.43,,-5.9,-3.9,
86852,10.1016/j.carbon.2020.08.055,10.1016/j.carbon.2020.08.055,PTB7,PC71BM,PTB7,PC71BM,CCCCC(CC)COC(=O)c1sc2c(-c3cc4c(OCC(CC)CCCC)c5sccc5c(OCC(CC)CCCC)c4s3)scc2c1F,COC(=O)CCCC1(c2ccccc2)C23c4c5ccc6c7cc8c9c%10c(cc%11cc%12c%13c%14c(cc%15c%16ccc-5c2c%16c2c5c%16c%17c(c(c46)c7c9c%17c4c%10c%11c%13c4c%16c%14c%152)C513)C%12)C8,0.39,9.98,35.7,1.39,1.3895154000000003,0.0348633093524901,1.18,1.39,1:1.5,"1,8-diiodooctane",,3%,Inverted,inverted,PEIH+BIm4-,,MoO3,,100.0,chlorobenzene,,,-5.19,-3.43,,-5.9,-3.9,
86853,10.1016/j.carbon.2020.08.055,10.1016/j.carbon.2020.08.055,PTB7,PC71BM,PTB7,PC71BM,CCCCC(CC)COC(=O)c1sc2c(-c3cc4c(OCC(CC)CCCC)c5sccc5c(OCC(CC)CCCC)c4s3)scc2c1F,COC(=O)CCCC1(c2ccccc2)C23c4c5ccc6c7cc8c9c%10c(cc%11cc%12c%13c%14c(cc%15c%16ccc-5c2c%16c2c5c%16c%17c(c(c46)c7c9c%17c4c%10c%11c%13c4c%16c%14c%152)C513)C%12)C8,0.3,10.31,28.0,0.8,0.86604,8.254999999999999,0.71,0.8,1:1.5,"1,8-diiodooctane",,3%,Inverted OSCs (OMO),inverted,PEIH+BIm4-,,MoO3,,100.0,chlorobenzene,,,-5.19,-3.43,,-5.9,-3.9,
86854,10.1016/j.carbon.2020.08.055,10.1016/j.carbon.2020.08.055,PTB7,PC71BM,PTB7,PC71BM,CCCCC(CC)COC(=O)c1sc2c(-c3cc4c(OCC(CC)CCCC)c5sccc5c(OCC(CC)CCCC)c4s3)scc2c1F,COC(=O)CCCC1(c2ccccc2)C23c4c5ccc6c7cc8c9c%10c(cc%11cc%12c%13c%14c(cc%15c%16ccc-5c2c%16c2c5c%16c%17c(c(c46)c7c9c%17c4c%10c%11c%13c4c%16c%14c%152)C513)C%12)C8,0.27,5.68,29.2,0.45,0.4478112,0.4863999999999979,0.38,0.45,1:1.5,"1,8-diiodooctane",,3%,Inverted OSCs (OMO),inverted,PEIH+BIm4-,,MoO3,,100.0,chlorobenzene,,,-5.19,-3.43,,-5.9,-3.9,
86855,10.1016/j.carbon.2020.08.055,10.1016/j.carbon.2020.08.055,PTB7,PC71BM,PTB7,PC71BM,CCCCC(CC)COC(=O)c1sc2c(-c3cc4c(OCC(CC)CCCC)c5sccc5c(OCC(CC)CCCC)c4s3)scc2c1F,COC(=O)CCCC1(c2ccccc2)C23c4c5ccc6c7cc8c9c%10c(cc%11cc%12c%13c%14c(cc%15c%16ccc-5c2c%16c2c5c%16c%17c(c(c46)c7c9c%17c4c%10c%11c%13c4c%16c%14c%152)C513)C%12)C8,0.4,10.34,32.0,1.32,1.32352,0.2666666666666641,1.27,1.32,1:1.5,"1,8-diiodooctane",,3%,Inverted OSCs (OMO),inverted,PEIH+BIm4-,,MoO3,,100.0,chlorobenzene,,,-5.19,-3.43,,-5.9,-3.9,
86856,10.1016/j.carbon.2020.08.055,10.1016/j.carbon.2020.08.055,PTB7,PC71BM,PTB7,PC71BM,CCCCC(CC)COC(=O)c1sc2c(-c3cc4c(OCC(CC)CCCC)c5sccc5c(OCC(CC)CCCC)c4s3)scc2c1F,COC(=O)CCCC1(c2ccccc2)C23c4c5ccc6c7cc8c9c%10c(cc%11cc%12c%13c%14c(cc%15c%16ccc-5c2c%16c2c5c%16c%17c(c(c46)c7c9c%17c4c%10c%11c%13c4c%16c%14c%152)C513)C%12)C8,0.37,6.46,36.7,0.88,0.8772034000000001,0.3177954545454463,0.74,0.88,1:1.5,"1,8-diiodooctane",,3%,Inverted OSCs (OMO),inverted,PEIH+BIm4-,,MoO3,,100.0,chlorobenzene,,,-5.19,-3.43,,-5.9,-3.9,
86857,10.1016/j.carbon.2020.08.055,10.1016/j.carbon.2020.08.055,PTB7,PC71BM,PTB7,PC71BM,CCCCC(CC)COC(=O)c1sc2c(-c3cc4c(OCC(CC)CCCC)c5sccc5c(OCC(CC)CCCC)c4s3)scc2c1F,COC(=O)CCCC1(c2ccccc2)C23c4c5ccc6c7cc8c9c%10c(cc%11cc%12c%13c%14c(cc%15c%16ccc-5c2c%16c2c5c%16c%17c(c(c46)c7c9c%17c4c%10c%11c%13c4c%16c%14c%152)C513)C%12)C8,0.53,12.64,39.4,2.67,2.6394848,1.142891385767789,2.49,2.67,1:1.5,"1,8-diiodooctane",,3%,Inverted OSCs (OMO),inverted,PEIH+BIm4-,,MoO3,,100.0,chlorobenzene,,,-5.19,-3.43,,-5.9,-3.9,
86858,10.1016/j.carbon.2020.08.055,10.1016/j.carbon.2020.08.055,PTB7,PC71BM,PTB7,PC71BM,CCCCC(CC)COC(=O)c1sc2c(-c3cc4c(OCC(CC)CCCC)c5sccc5c(OCC(CC)CCCC)c4s3)scc2c1F,COC(=O)CCCC1(c2ccccc2)C23c4c5ccc6c7cc8c9c%10c(cc%11cc%12c%13c%14c(cc%15c%16ccc-5c2c%16c2c5c%16c%17c(c(c46)c7c9c%17c4c%10c%11c%13c4c%16c%14c%152)C513)C%12)C8,0.45,9.89,33.2,1.47,1.4775660000000004,0.514693877551048,1.32,1.47,1:1.5,"1,8-diiodooctane",,3%,Inverted OSCs (OMO),inverted,PEIH+BIm4-,,MoO3,,100.0,chlorobenzene,,,-5.19,-3.43,,-5.9,-3.9,
86859,10.1016/j.carbon.2020.08.055,10.1016/j.carbon.2020.08.055,PTB7,PC71BM,PTB7,PC71BM,CCCCC(CC)COC(=O)c1sc2c(-c3cc4c(OCC(CC)CCCC)c5sccc5c(OCC(CC)CCCC)c4s3)scc2c1F,COC(=O)CCCC1(c2ccccc2)C23c4c5ccc6c7cc8c9c%10c(cc%11cc%12c%13c%14c(cc%15c%16ccc-5c2c%16c2c5c%16c%17c(c(c46)c7c9c%17c4c%10c%11c%13c4c%16c%14c%152)C513)C%12)C8,0.51,11.05,37.3,2.1,2.1020415,0.0972142857142765,1.99,2.1,1:1.5,"1,8-diiodooctane",,3%,Inverted OSCs (OMO),inverted,PEIH+BIm4-,,MoO3,,100.0,chlorobenzene,,,-5.19,-3.43,,-5.9,-3.9,
86860,10.1016/j.carbon.2020.08.055,10.1016/j.carbon.2020.08.055,PTB7,PC71BM,PTB7,PC71BM,CCCCC(CC)COC(=O)c1sc2c(-c3cc4c(OCC(CC)CCCC)c5sccc5c(OCC(CC)CCCC)c4s3)scc2c1F,COC(=O)CCCC1(c2ccccc2)C23c4c5ccc6c7cc8c9c%10c(cc%11cc%12c%13c%14c(cc%15c%16ccc-5c2c%16c2c5c%16c%17c(c(c46)c7c9c%17c4c%10c%11c%13c4c%16c%14c%152)C513)C%12)C8,0.43,7.37,32.5,1.03,1.0299575,0.0041262135922492,0.97,1.03,1:1.5,"1,8-diiodooctane",,3%,Inverted OSCs (OMO),inverted,PEIH+BIm4-,,MoO3,,100.0,chlorobenzene,,,-5.19,-3.43,,-5.9,-3.9,
86861,10.1016/j.carbon.2020.08.055,10.1016/j.carbon.2020.08.055,PTB7,PC71BM,PTB7,PC71BM,CCCCC(CC)COC(=O)c1sc2c(-c3cc4c(OCC(CC)CCCC)c5sccc5c(OCC(CC)CCCC)c4s3)scc2c1F,COC(=O)CCCC1(c2ccccc2)C23c4c5ccc6c7cc8c9c%10c(cc%11cc%12c%13c%14c(cc%15c%16ccc-5c2c%16c2c5c%16c%17c(c(c46)c7c9c%17c4c%10c%11c%13c4c%16c%14c%152)C513)C%12)C8,0.36,5.33,25.6,0.46,0.4912128,6.785391304347835,0.37,0.46,1:1.5,"1,8-diiodooctane",,3%,Inverted OSCs (OMO),inverted,PEIH+BIm4-,,MoO3,,100.0,chlorobenzene,,,-5.19,-3.43,,-5.9,-3.9,
86862,10.1016/j.carbon.2020.08.055,10.1016/j.carbon.2020.08.055,PTB7,PC71BM,PTB7,PC71BM,CCCCC(CC)COC(=O)c1sc2c(-c3cc4c(OCC(CC)CCCC)c5sccc5c(OCC(CC)CCCC)c4s3)scc2c1F,COC(=O)CCCC1(c2ccccc2)C23c4c5ccc6c7cc8c9c%10c(cc%11cc%12c%13c%14c(cc%15c%16ccc-5c2c%16c2c5c%16c%17c(c(c46)c7c9c%17c4c%10c%11c%13c4c%16c%14c%152)C513)C%12)C8,0.14,3.84,22.4,0.12,0.1204224,0.3520000000000143,0.08,0.12,1:1.5,"1,8-diiodooctane",,3%,Inverted OSCs (OMO),inverted,PEIH+BIm4-,,MoO3,,100.0,chlorobenzene,,,-5.19,-3.43,,-5.9,-3.9,
86879,10.1016/j.cclet.2022.108019,10.1016/j.cclet.2022.108019,PBDT,PYF-T-o,PBDT,PYF-T-o,CCCCCCC(CCCC)Cc1csc(-c2c(F)c(F)c(-c3cc(CC(CCCC)CCCCCC)c(-c4cc5c(OCC(CC)CCCC)c6sccc6c(OCC(CC)CCCC)c5s4)s3)c3nsnc23)c1,CCCCCCCCCCCCC(CCCCCCCCCC)Cn1c2c3sc(/C=C4\C(=O)c5c(F)cccc5C4=C(C#N)C#N)c(CCCCCCCCCCC)c3sc2c2c3nsnc3c3c4sc5c(CCCCCCCCCCC)c(/C=C6\C(=O)c7c(ccc(-c8cccs8)c7F)C6=C(C#N)C#N)sc5c4n(CC(CCCCCCCCCC)CCCCCCCCCCCC)c3c21,0.93,18.92,54.43,9.55,9.57728508,0.2857076439790618,9.32,9.55,,,,,,,,,,,,,,,-5.47,-3.525,,-5.715,-3.805,
86880,10.1016/j.cclet.2022.108019,10.1016/j.cclet.2022.108019,PDTBDT,PYF-T-o,PDTBDT,PYF-T-o,,CCCCCCCCCCCCC(CCCCCCCCCC)Cn1c2c3sc(/C=C4\C(=O)c5c(F)cccc5C4=C(C#N)C#N)c(CCCCCCCCCCC)c3sc2c2c3nsnc3c3c4sc5c(CCCCCCCCCCC)c(/C=C6\C(=O)c7c(ccc(-c8cccs8)c7F)C6=C(C#N)C#N)sc5c4n(CC(CCCCCCCCCC)CCCCCCCCCCCC)c3c21,0.84,24.77,64.52,13.38,13.424547359999998,0.3329399103138825,13.09,13.38,,,,,,,,,,,,,,,,,,-5.715,-3.805,
86906,10.1016/j.cej.2021.131910,10.1016/j.cej.2021.131910,PTTEA,TTC-3PDI,PTTEA,TTC-3PDI,CCCCCCCCCCC(CCCCCCCC)COC(=O)c1cc(-c2c(F)c(F)c(-c3cc(C(=O)OCC(CCCCCCCC)CCCCCCCCCC)c(-c4cc(CC(CCCCCC)CCCCCCCC)c(-c5ccc(-c6c(F)c(F)c(-c7ccc(C)s7)c7nsnc67)s5)s4)s3)c3nsnc23)sc1-c1cc(CC(CCCCCC)CCCCCCCC)c(C)s1,,1.06,12.19,67.78,8.75,8.75812492,0.0928562285714308,8.35,8.75,1:1.5,"1,8-octanedithiol",ODT,,ITO/ZnO/active layer/MoO3/Al,inverted,ZnO,ZnO,MoO3,MoO3,,"1,2,4-trimethylbenzene","1,2,4-trimethylbenzene",,,,,,,
86907,10.1016/j.cej.2021.131910,10.1016/j.cej.2021.131910,PTTEA,TTC-3PDI-3N,PTTEA,TTC-3PDI-3N,CCCCCCCCCCC(CCCCCCCC)COC(=O)c1cc(-c2c(F)c(F)c(-c3cc(C(=O)OCC(CCCCCCCC)CCCCCCCCCC)c(-c4cc(CC(CCCCCC)CCCCCCCC)c(-c5ccc(-c6c(F)c(F)c(-c7ccc(C)s7)c7nsnc67)s5)s4)s3)c3nsnc23)sc1-c1cc(CC(CCCCCC)CCCCCCCC)c(C)s1,,1.12,13.09,71.76,10.52,10.520590080000002,0.0056091254753046,10.34,10.52,1:1.5,"1,8-octanedithiol",ODT,,ITO/ZnO/active layer/MoO3/Al,inverted,ZnO,ZnO,MoO3,MoO3,,"1,2,4-trimethylbenzene","1,2,4-trimethylbenzene",,,,,,,
86933,10.1016/j.cej.2022.139046,10.1016/j.cej.2022.139046,PM6,L8-BO,PM6,L8-BO,COC(=O)C(C)(C)c1cc(C)cc(-c2sc3c4sc5cc(/C=C6/C(=O)c7cc(F)cc(c7)C(=O)/C6=C\c6cc(C(C)(C)C(=O)OC)c(-c7cc(C)cc(C(C)(C)C(=O)OC)c7)s6)sc5c4c(C(C)(C)C(=O)OC)ccc2-3)c1,CCCCCCC(CCCC)Cc1c(/C=C2\C(=O)c3cc(F)c(F)cc3C2=C(C#N)C#N)sc2c1SC1c3c(c4c(c5nsnc35)c3sc5c(CC(CCCC)CCCCCC)c(/C=C6\C(=O)c7cc(F)c(F)cc7C6=C(C#N)C#N)sc5c3n4CC(CC)CCCC)N(CC(CC)CCCC)C21,0.891,25.14,76.86,17.22,17.216440164,0.0206726829268136,17.0,17.22,1:1.2,,,,ITO/PEDOT:PSS/polymer:L8-BO/PNDIT-F3N/Ag,conventional,PNDIT-F3N,PNDIT-F3N,PEDOT:PSS,PEDOT:PSS,,,,,-5.56,-3.65,,-5.68,-3.9,
86934,10.1016/j.cej.2022.139046,10.1016/j.cej.2022.139046,PMD-5,L8-BO,PMD-5,L8-BO,,CCCCCCC(CCCC)Cc1c(/C=C2\C(=O)c3cc(F)c(F)cc3C2=C(C#N)C#N)sc2c1SC1c3c(c4c(c5nsnc35)c3sc5c(CC(CCCC)CCCCCC)c(/C=C6\C(=O)c7cc(F)c(F)cc7C6=C(C#N)C#N)sc5c3n4CC(CC)CCCC)N(CC(CC)CCCC)C21,0.895,25.38,76.93,17.46,17.47472643,0.0843438144329875,17.19,17.46,1:1.2,,,,ITO/PEDOT:PSS/polymer:L8-BO/PNDIT-F3N/Ag,conventional,PNDIT-F3N,PNDIT-F3N,PEDOT:PSS,PEDOT:PSS,,,,,,,,-5.68,-3.9,
86935,10.1016/j.cej.2022.139046,10.1016/j.cej.2022.139046,PMD-10,L8-BO,PMD-10,L8-BO,,CCCCCCC(CCCC)Cc1c(/C=C2\C(=O)c3cc(F)c(F)cc3C2=C(C#N)C#N)sc2c1SC1c3c(c4c(c5nsnc35)c3sc5c(CC(CCCC)CCCCCC)c(/C=C6\C(=O)c7cc(F)c(F)cc7C6=C(C#N)C#N)sc5c3n4CC(CC)CCCC)N(CC(CC)CCCC)C21,0.9,25.65,77.02,17.78,17.780067,0.0003768278965006,17.47,17.78,1:1.2,,,,ITO/PEDOT:PSS/polymer:L8-BO/PNDIT-F3N/Ag,conventional,PNDIT-F3N,PNDIT-F3N,PEDOT:PSS,PEDOT:PSS,,,,,,,,-5.68,-3.9,
86936,10.1016/j.cej.2022.139046,10.1016/j.cej.2022.139046,PMD-15,L8-BO,PMD-15,L8-BO,,CCCCCCC(CCCC)Cc1c(/C=C2\C(=O)c3cc(F)c(F)cc3C2=C(C#N)C#N)sc2c1SC1c3c(c4c(c5nsnc35)c3sc5c(CC(CCCC)CCCCCC)c(/C=C6\C(=O)c7cc(F)c(F)cc7C6=C(C#N)C#N)sc5c3n4CC(CC)CCCC)N(CC(CC)CCCC)C21,0.904,25.9,77.39,18.12,18.11978504,0.0011863134657891,17.75,18.12,1:1.2,,,,ITO/PEDOT:PSS/polymer:L8-BO/PNDIT-F3N/Ag,conventional,PNDIT-F3N,PNDIT-F3N,PEDOT:PSS,PEDOT:PSS,,,,,,,,-5.68,-3.9,
86937,10.1016/j.cej.2022.139046,10.1016/j.cej.2022.139046,PMD-20,L8-BO,PMD-20,L8-BO,,CCCCCCC(CCCC)Cc1c(/C=C2\C(=O)c3cc(F)c(F)cc3C2=C(C#N)C#N)sc2c1SC1c3c(c4c(c5nsnc35)c3sc5c(CC(CCCC)CCCCCC)c(/C=C6\C(=O)c7cc(F)c(F)cc7C6=C(C#N)C#N)sc5c3n4CC(CC)CCCC)N(CC(CC)CCCC)C21,0.907,25.53,76.14,17.63,17.630757594000002,0.004297186613744,17.26,17.63,1:1.2,,,,ITO/PEDOT:PSS/polymer:L8-BO/PNDIT-F3N/Ag,conventional,PNDIT-F3N,PNDIT-F3N,PEDOT:PSS,PEDOT:PSS,,,,,,,,-5.68,-3.9,
86938,10.1016/j.cej.2023.141281,10.1016/j.cej.2023.141281,PFBT4T-T20,BTzC4IC-2F-δγ,PFBT4T-T20,BTzC4IC-2F-δγ,CCCCCCCCCCCCC(CCCCCCCCCC)Cc1csc(-c2c(F)c(F)c(-c3cc(CC(CCCCCCCCCC)CCCCCCCCCCCC)c(-c4ccc(-c5ccc(-c6ccc(-c7sc(-c8ccc(-c9ccc(-c%10cccs%10)s9)s8)c8c7C(=O)c7c(CC(CC)CCCC)sc(CC(CC)CCCC)c7C8=O)s6)s5)s4)s3)c3nsnc23)c1,,0.81,27.54,75.82,16.91,16.91347068,0.0205244234180928,16.5,16.91,1:1.2,,,,ITO/PEDOT:PSS/active layer/PNDIT-F3N-Br/Al or Ag,conventional,PNDIT-F3N-Br,PNDIT-F3N-Br,PEDOT:PSS,PEDOT:PSS,100.0,chloroform,chloroform,130.0,-5.33,-3.69,,,,
86939,10.1016/j.cej.2023.141281,10.1016/j.cej.2023.141281,PFBT4T-T20,BTzC4IC-2F-δ,PFBT4T-T20,BTzC4IC-2F-δ,CCCCCCCCCCCCC(CCCCCCCCCC)Cc1csc(-c2c(F)c(F)c(-c3cc(CC(CCCCCCCCCC)CCCCCCCCCCCC)c(-c4ccc(-c5ccc(-c6ccc(-c7sc(-c8ccc(-c9ccc(-c%10cccs%10)s9)s8)c8c7C(=O)c7c(CC(CC)CCCC)sc(CC(CC)CCCC)c7C8=O)s6)s5)s4)s3)c3nsnc23)c1,,0.783,29.57,76.95,17.82,17.816472045,0.0197977272727224,17.44,17.82,1:1.2,,,,ITO/PEDOT:PSS/active layer/PNDIT-F3N-Br/Al or Ag,conventional,PNDIT-F3N-Br,PNDIT-F3N-Br,PEDOT:PSS,PEDOT:PSS,100.0,chloroform,chloroform,130.0,-5.33,-3.69,,,,
86951,10.1016/j.cej.2023.144063,10.1016/j.cej.2023.144063,PTR,6TIC,PTR,6TIC,,CCCCCCc1ccc(C2(c3ccc(CCCCCC)cc3)c3c(sc4cc(/C=C5\C(=O)c6ccccc6C5=C(C#N)C#N)sc34)-c3sc4c5c(sc4c32)-c2sc3cc(/C=C4\C(=O)c6ccccc6C4=C(C#N)C#N)sc3c2C5(c2ccc(CCCCCC)cc2)c2ccc(CCCCCC)cc2)cc1,0.841,19.91,46.7,7.82,7.819592770000001,0.0052075447570273,7.51,7.82,,DIO,DIO,,ITO/PEDOT:PSS/Active layer/C60-bissalt/Ag,conventional,C60-bissalt,C60-bissalt,PEDOT:PSS,PEDOT:PSS,,,,,,,,-5.263,-3.85,
86952,10.1016/j.cej.2023.144063,10.1016/j.cej.2023.144063,Por-DPP-TR,6TIC,Por-DPP-TR,6TIC,,CCCCCCc1ccc(C2(c3ccc(CCCCCC)cc3)c3c(sc4cc(/C=C5\C(=O)c6ccccc6C5=C(C#N)C#N)sc34)-c3sc4c5c(sc4c32)-c2sc3cc(/C=C4\C(=O)c6ccccc6C4=C(C#N)C#N)sc3c2C5(c2ccc(CCCCCC)cc2)c2ccc(CCCCCC)cc2)cc1,0.837,21.62,73.4,13.28,13.28241996,0.0182225903614532,12.92,13.28,,DIO,DIO,,ITO/PEDOT:PSS/Active layer/C60-bissalt/Ag,conventional,C60-bissalt,C60-bissalt,PEDOT:PSS,PEDOT:PSS,,,,,,,,-5.263,-3.85,
86960,10.1016/j.cej.2023.146538,10.1016/j.cej.2023.146538,D18,BTP-T,D18,BTP-T,CCCCCCC(CCCC)Cc1csc(-c2cc3c4nsnc4c4cc(-c5cc(CC(CCCC)CCCCCC)c(-c6cc7c(-c8cc(F)c(CC(CC)CCCC)s8)c8sccc8c(-c8cc(F)c(CC(CC)CCCC)s8)c7s6)s5)sc4c3s2)c1,,1.01,12.17,51.18,6.26,6.29089206,0.4934833865814731,6.22,6.26,,,,,ITO/PEDOT:PSS/D18:BTP-T/PNDIT-F3N/Ag,conventional,PNDIT-F3N,PNDIT-F3N,PEDOT:PSS,PEDOT:PSS,,,,,-5.51,-2.77,,,,
86961,10.1016/j.cej.2023.146538,10.1016/j.cej.2023.146538,D18,BTP-TCl,D18,BTP-TCl,CCCCCCC(CCCC)Cc1csc(-c2cc3c4nsnc4c4cc(-c5cc(CC(CCCC)CCCCCC)c(-c6cc7c(-c8cc(F)c(CC(CC)CCCC)s8)c8sccc8c(-c8cc(F)c(CC(CC)CCCC)s8)c7s6)s5)sc4c3s2)c1,,0.988,20.03,76.1,15.03,15.05991604,0.1990421823020731,14.91,15.03,,,,,ITO/PEDOT:PSS/D18:BTP-TCl/PNDIT-F3N/Ag,conventional,PNDIT-F3N,PNDIT-F3N,PEDOT:PSS,PEDOT:PSS,,,,,-5.51,-2.77,,,,
86962,10.1016/j.cej.2023.146538,10.1016/j.cej.2023.146538,D18,BTP-eC9,D18,BTP-eC9,CCCCCCC(CCCC)Cc1csc(-c2cc3c4nsnc4c4cc(-c5cc(CC(CCCC)CCCCCC)c(-c6cc7c(-c8cc(F)c(CC(CC)CCCC)s8)c8sccc8c(-c8cc(F)c(CC(CC)CCCC)s8)c7s6)s5)sc4c3s2)c1,CCCCCCCCCc1c(C=C2C(=O)c3cc(Cl)c(Cl)cc3C2=C(C#N)C#N)sc2c1sc1c3c4nsnc4c4c5sc6c(CCCCCCCCC)c(C=C7C(=O)c8cc(Cl)c(Cl)cc8C7=C(C#N)C#N)sc6c5n(CC(CCCC)CCCCCC)c4c3n(CC(CCCC)CCCCCC)c21,0.876,26.32,77.15,17.79,17.78795088,0.011518381112978,17.37,17.79,,,,,ITO/PEDOT:PSS/D18:BTP-eC9/PNDIT-F3N/Ag,conventional,PNDIT-F3N,PNDIT-F3N,PEDOT:PSS,PEDOT:PSS,,,,,-5.51,-2.77,,-5.68,-3.9,
86963,10.1016/j.cej.2023.146538,10.1016/j.cej.2023.146538,BTP-eC9,BTP-TCl,BTP-eC9,BTP-TCl,CCCCCCCCCc1c(C=C2C(=O)c3cc(Cl)c(Cl)cc3C2=C(C#N)C#N)sc2c1sc1c3c4nsnc4c4c5sc6c(CCCCCCCCC)c(C=C7C(=O)c8cc(Cl)c(Cl)cc8C7=C(C#N)C#N)sc6c5n(CC(CCCC)CCCCCC)c4c3n(CC(CCCC)CCCCCC)c21,,0.884,26.74,77.33,18.28,18.279389128,0.0033417505470616,17.96,18.28,0.95:0.05,,,,ITO/PEDOT:PSS/D18:BTP-eC9:BTP-TCl/PNDIT-F3N/Ag,conventional,PNDIT-F3N,PNDIT-F3N,PEDOT:PSS,PEDOT:PSS,,,,,,,,,,
86964,10.1016/j.cej.2023.146538,10.1016/j.cej.2023.146538,BTP-eC9,BTP-TCl,BTP-eC9,BTP-TCl,CCCCCCCCCc1c(C=C2C(=O)c3cc(Cl)c(Cl)cc3C2=C(C#N)C#N)sc2c1sc1c3c4nsnc4c4c5sc6c(CCCCCCCCC)c(C=C7C(=O)c8cc(Cl)c(Cl)cc8C7=C(C#N)C#N)sc6c5n(CC(CCCC)CCCCCC)c4c3n(CC(CCCC)CCCCCC)c21,,0.889,26.92,78.47,18.78,18.779346236,0.0034811714589939,18.46,18.78,0.9:0.1,,,,ITO/PEDOT:PSS/D18:BTP-eC9:BTP-TCl/PNDIT-F3N/Ag,conventional,PNDIT-F3N,PNDIT-F3N,PEDOT:PSS,PEDOT:PSS,,,,,,,,,,
86965,10.1016/j.cej.2023.146538,10.1016/j.cej.2023.146538,BTP-eC9,BTP-TCl,BTP-eC9,BTP-TCl,CCCCCCCCCc1c(C=C2C(=O)c3cc(Cl)c(Cl)cc3C2=C(C#N)C#N)sc2c1sc1c3c4nsnc4c4c5sc6c(CCCCCCCCC)c(C=C7C(=O)c8cc(Cl)c(Cl)cc8C7=C(C#N)C#N)sc6c5n(CC(CCCC)CCCCCC)c4c3n(CC(CCCC)CCCCCC)c21,,0.896,27.1,78.87,19.15,19.15089792,0.0046888772846132,18.96,19.15,0.85:0.15,,,,ITO/PEDOT:PSS/D18:BTP-eC9:BTP-TCl/PNDIT-F3N/Ag,conventional,PNDIT-F3N,PNDIT-F3N,PEDOT:PSS,PEDOT:PSS,,,,,,,,,,
86966,10.1016/j.cej.2023.146538,10.1016/j.cej.2023.146538,BTP-eC9,BTP-TCl,BTP-eC9,BTP-TCl,CCCCCCCCCc1c(C=C2C(=O)c3cc(Cl)c(Cl)cc3C2=C(C#N)C#N)sc2c1sc1c3c4nsnc4c4c5sc6c(CCCCCCCCC)c(C=C7C(=O)c8cc(Cl)c(Cl)cc8C7=C(C#N)C#N)sc6c5n(CC(CCCC)CCCCCC)c4c3n(CC(CCCC)CCCCCC)c21,,0.905,26.11,77.7,18.36,18.36016035,0.0008733660130805,18.06,18.36,0.8:0.2,,,,ITO/PEDOT:PSS/D18:BTP-eC9:BTP-TCl/PNDIT-F3N/Ag,conventional,PNDIT-F3N,PNDIT-F3N,PEDOT:PSS,PEDOT:PSS,,,,,,,,,,
86967,10.1016/j.cej.2024.152558,10.1016/j.cej.2024.152558,D1,A1,D1,A1,,CCCCCCCCN1C(=O)c2c(-c3ccccc3)cc3c4c(cc(-c5ccccc5)c(c24)C1=O)C1C=C(c2ccccc2)C2=C4C1=C3C=C(c1ccccc1)C4C(=O)N(CCCCCCCC)C2=O,0.95,21.09,65.17,13.03,13.05713535,0.2082528779739063,,,,,,,BHJ,APSC,,,,,,CS2,CS2,,,,,-5.66,-3.7,
86968,10.1016/j.cej.2024.152558,10.1016/j.cej.2024.152558,D1,A1,D1,A1,,CCCCCCCCN1C(=O)c2c(-c3ccccc3)cc3c4c(cc(-c5ccccc5)c(c24)C1=O)C1C=C(c2ccccc2)C2=C4C1=C3C=C(c1ccccc1)C4C(=O)N(CCCCCCCC)C2=O,0.95,20.97,69.53,13.84,13.85141895,0.0825068641618459,,,,,,,BHJ,APSC,,,,,,TMB,TMB,,,,,-5.66,-3.7,
86969,10.1016/j.cej.2024.152558,10.1016/j.cej.2024.152558,D1,A1,D1,A1,,CCCCCCCCN1C(=O)c2c(-c3ccccc3)cc3c4c(cc(-c5ccccc5)c(c24)C1=O)C1C=C(c2ccccc2)C2=C4C1=C3C=C(c1ccccc1)C4C(=O)N(CCCCCCCC)C2=O,0.95,22.1,74.1,15.62,15.557295,0.4014404609474991,,,,,,,BHJ,APSC,,,,,,o-XY,o-xylene,,,,,-5.66,-3.7,
86970,10.1016/j.cej.2024.152558,10.1016/j.cej.2024.152558,D1,A2,D1,A2,,CCCCCC(CCCCC)N1C(=O)c2ccc3c4c2c(cc2c4c4c(c5ccc6c7cc8c(=O)n(C(CCCCC)CCCCC)c(=O)c9ccc%10c%11ccc%12c(=O)n(C(CCCCC)CCCCC)c(=O)c%13cc(c6c52)c(c%11c%12%13)c7c%10c98)=CC2C(=O)N(C(CCCCC)CCCCC)C(=O)C5=C2C=4C3C=C5)C1=O,0.944,22.04,73.9,15.38,15.37545664,0.0295407022106718,,,,,,,BHJ,BHJ,,,,,,TMB,TMB,,,,,-5.7,-3.78,
86971,10.1016/j.cej.2024.152558,10.1016/j.cej.2024.152558,D1,A2,D1,A2,,CCCCCC(CCCCC)N1C(=O)c2ccc3c4c2c(cc2c4c4c(c5ccc6c7cc8c(=O)n(C(CCCCC)CCCCC)c(=O)c9ccc%10c%11ccc%12c(=O)n(C(CCCCC)CCCCC)c(=O)c%13cc(c6c52)c(c%11c%12%13)c7c%10c98)=CC2C(=O)N(C(CCCCC)CCCCC)C(=O)C5=C2C=4C3C=C5)C1=O,0.933,22.62,73.7,15.55,15.55398702,0.0256400000000018,,,,,,,BHJ,APSC,,,,,,Tol,toluene,,,,,-5.7,-3.78,
86972,10.1016/j.cej.2024.152558,10.1016/j.cej.2024.152558,D1,A2,D1,A2,,CCCCCC(CCCCC)N1C(=O)c2ccc3c4c2c(cc2c4c4c(c5ccc6c7cc8c(=O)n(C(CCCCC)CCCCC)c(=O)c9ccc%10c%11ccc%12c(=O)n(C(CCCCC)CCCCC)c(=O)c%13cc(c6c52)c(c%11c%12%13)c7c%10c98)=CC2C(=O)N(C(CCCCC)CCCCC)C(=O)C5=C2C=4C3C=C5)C1=O,0.938,23.15,74.7,16.22,16.220880899999997,0.0054309494451203,,,,,,,BHJ,BHJ,,,,,,o-XY,o-xylene,,,,,-5.7,-3.78,
86973,10.1016/j.cej.2024.152558,10.1016/j.cej.2024.152558,D2,A2,D2,A2,,CCCCCC(CCCCC)N1C(=O)c2ccc3c4c2c(cc2c4c4c(c5ccc6c7cc8c(=O)n(C(CCCCC)CCCCC)c(=O)c9ccc%10c%11ccc%12c(=O)n(C(CCCCC)CCCCC)c(=O)c%13cc(c6c52)c(c%11c%12%13)c7c%10c98)=CC2C(=O)N(C(CCCCC)CCCCC)C(=O)C5=C2C=4C3C=C5)C1=O,0.942,24.2,79.5,18.1,18.123138,0.1278342541436236,,,,,,,BHJ,BHJ,,,,,,Tol,toluene,,,,,-5.7,-3.78,
86976,10.1016/j.cej.2024.152558,10.1016/j.cej.2024.152558,D5,A3,D5,A3,,,0.925,24.2,76.1,17.0,17.034985,0.2057941176470525,,,,,,,LbL,LbL,,,,,,CB/Tol,chlorobenzene:toluene,,,,,,,
86977,10.1016/j.cej.2024.152558,10.1016/j.cej.2024.152558,D5,A2,D5,A2,,CCCCCC(CCCCC)N1C(=O)c2ccc3c4c2c(cc2c4c4c(c5ccc6c7cc8c(=O)n(C(CCCCC)CCCCC)c(=O)c9ccc%10c%11ccc%12c(=O)n(C(CCCCC)CCCCC)c(=O)c%13cc(c6c52)c(c%11c%12%13)c7c%10c98)=CC2C(=O)N(C(CCCCC)CCCCC)C(=O)C5=C2C=4C3C=C5)C1=O,0.95,24.27,75.14,17.32,17.3246541,0.0268712471131626,,,,,,,LbL,LbL,,,,,,o-XY/CF,o-xylene:chloroform,,,,,-5.7,-3.78,
86978,10.1016/j.cej.2024.152558,10.1016/j.cej.2024.152558,D1,A4,D1,A4,,,0.913,24.9,77.7,17.7,17.6640849,0.2029101694915278,,,,,,,LbL,LbL,,,,,,o-XY/o-XY,,,,,,,,
86979,10.1016/j.cej.2024.152558,10.1016/j.cej.2024.152558,D4,A5,D4,A5,,,0.956,24.33,74.84,17.47,17.407394831999998,0.3583581453921067,,,,,,,LbL,LbL,,,,,,Tol/Tol,toluene,,,,,,,
86990,10.1016/j.cej.2024.153404,10.1016/j.cej.2024.153404,PBDB-T-2F,L8-BO,PM6,L8-BO,COC(=O)C(C)(C)c1cc(C)cc(-c2sc3c4sc5cc(/C=C6/C(=O)c7cc(F)cc(c7)C(=O)/C6=C\c6cc(C(C)(C)C(=O)OC)c(-c7cc(C)cc(C(C)(C)C(=O)OC)c7)s6)sc5c4c(C(C)(C)C(=O)OC)ccc2-3)c1,CCCCCCC(CCCC)Cc1c(/C=C2\C(=O)c3cc(F)c(F)cc3C2=C(C#N)C#N)sc2c1SC1c3c(c4c(c5nsnc35)c3sc5c(CC(CCCC)CCCCCC)c(/C=C6\C(=O)c7cc(F)c(F)cc7C6=C(C#N)C#N)sc5c3n4CC(CC)CCCC)N(CC(CC)CCCC)C21,0.848,23.8,71.1,14.3,14.3496864,0.3474573426573467,14.3,,,,,,ITO/2PACz/PBDB-T-2F:L8-BO/PDINO/Al,conventional,PDINO,,2PACz,2PACz,,,,,-5.56,-3.65,,-5.68,-3.9,
86991,10.1016/j.cej.2024.153404,10.1016/j.cej.2024.153404,PBDB-T-2F,L8-BO,PM6,L8-BO,COC(=O)C(C)(C)c1cc(C)cc(-c2sc3c4sc5cc(/C=C6/C(=O)c7cc(F)cc(c7)C(=O)/C6=C\c6cc(C(C)(C)C(=O)OC)c(-c7cc(C)cc(C(C)(C)C(=O)OC)c7)s6)sc5c4c(C(C)(C)C(=O)OC)ccc2-3)c1,CCCCCCC(CCCC)Cc1c(/C=C2\C(=O)c3cc(F)c(F)cc3C2=C(C#N)C#N)sc2c1SC1c3c(c4c(c5nsnc35)c3sc5c(CC(CCCC)CCCCCC)c(/C=C6\C(=O)c7cc(F)c(F)cc7C6=C(C#N)C#N)sc5c3n4CC(CC)CCCC)N(CC(CC)CCCC)C21,0.849,24.5,71.3,14.8,14.8307565,0.2078141891891822,14.8,,,,,,ITO/2PACz-Ti3CNTx/PBDB-T-2F:L8-BO/PDINO/Al,conventional,PDINO,,2PACz-Ti3CNTx (3 %),2PACz-Ti3CNTx,,,,,-5.56,-3.65,,-5.68,-3.9,
86992,10.1016/j.cej.2024.153404,10.1016/j.cej.2024.153404,PBDB-T-2F,L8-BO,PM6,L8-BO,COC(=O)C(C)(C)c1cc(C)cc(-c2sc3c4sc5cc(/C=C6/C(=O)c7cc(F)cc(c7)C(=O)/C6=C\c6cc(C(C)(C)C(=O)OC)c(-c7cc(C)cc(C(C)(C)C(=O)OC)c7)s6)sc5c4c(C(C)(C)C(=O)OC)ccc2-3)c1,CCCCCCC(CCCC)Cc1c(/C=C2\C(=O)c3cc(F)c(F)cc3C2=C(C#N)C#N)sc2c1SC1c3c(c4c(c5nsnc35)c3sc5c(CC(CCCC)CCCCCC)c(/C=C6\C(=O)c7cc(F)c(F)cc7C6=C(C#N)C#N)sc5c3n4CC(CC)CCCC)N(CC(CC)CCCC)C21,0.85,26.2,72.7,16.2,16.19029,0.0599382716049279,16.2,,,,,,ITO/2PACz-Ti3CNTx/PBDB-T-2F:L8-BO/PDINO/Al,conventional,PDINO,,2PACz-Ti3CNTx (6 %),2PACz-Ti3CNTx,,,,,-5.56,-3.65,,-5.68,-3.9,
86993,10.1016/j.cej.2024.153404,10.1016/j.cej.2024.153404,PBDB-T-2F,L8-BO,PM6,L8-BO,COC(=O)C(C)(C)c1cc(C)cc(-c2sc3c4sc5cc(/C=C6/C(=O)c7cc(F)cc(c7)C(=O)/C6=C\c6cc(C(C)(C)C(=O)OC)c(-c7cc(C)cc(C(C)(C)C(=O)OC)c7)s6)sc5c4c(C(C)(C)C(=O)OC)ccc2-3)c1,CCCCCCC(CCCC)Cc1c(/C=C2\C(=O)c3cc(F)c(F)cc3C2=C(C#N)C#N)sc2c1SC1c3c(c4c(c5nsnc35)c3sc5c(CC(CCCC)CCCCCC)c(/C=C6\C(=O)c7cc(F)c(F)cc7C6=C(C#N)C#N)sc5c3n4CC(CC)CCCC)N(CC(CC)CCCC)C21,0.842,25.3,71.8,15.3,15.295266799999997,0.0309359477124443,15.3,,,,,,ITO/2PACz-Ti3CNTx/PBDB-T-2F:L8-BO/PDINO/Al,conventional,PDINO,,2PACz-Ti3CNTx (9 %),2PACz-Ti3CNTx,,,,,-5.56,-3.65,,-5.68,-3.9,
87016,10.1016/j.cej.2025.160135,10.1016/j.cej.2025.160135,F10-fu,Y18,,Y18,,CCc1c(/C=C2\C(=O)c3cc(F)c(F)cc3C2=C(C#N)C#N)sc2c1sc1c3c4nn(CC)nc4c4c5sc6c(CC)c(/C=C7\C(=O)c8cc(F)c(F)cc8C7=C(C#N)C#N)sc6c5n(CC)c4c3n(CC)c21,0.852,27.29,70.29,16.34,16.343184132,0.0194867319461519,16.29,16.34,1:0:1.5,,,,ITO/PEDOT:PSS/active layer/PNDIT-F3N/Ag,conventional,PNDIT-F3N,PNDIT-F3N,PEDOT:PSS,PEDOT:PSS,,,,,,,,-5.58,-3.98,
87017,10.1016/j.cej.2025.160135,10.1016/j.cej.2025.160135,F10-fu:PM6,Y18,,Y18,,CCc1c(/C=C2\C(=O)c3cc(F)c(F)cc3C2=C(C#N)C#N)sc2c1sc1c3c4nn(CC)nc4c4c5sc6c(CC)c(/C=C7\C(=O)c8cc(F)c(F)cc8C7=C(C#N)C#N)sc6c5n(CC)c4c3n(CC)c21,0.853,27.98,72.85,17.39,17.387065789999998,0.0168729729729898,17.27,17.39,0.8:0.2:1.5,,,,ITO/PEDOT:PSS/active layer/PNDIT-F3N/Ag,conventional,PNDIT-F3N,PNDIT-F3N,PEDOT:PSS,PEDOT:PSS,,,,,,,,-5.58,-3.98,
87018,10.1016/j.cej.2025.160135,10.1016/j.cej.2025.160135,PM6,Y18,PM6,Y18,CC1=CC(=CC(=C1)C2=C3C=CC(=C4C5=C(C=C(S5)/C=C\6/C(=O)C7=CC(=CC(=C7)F)C(=O)/C6=C\C8=CC(=C(S8)C9=CC(=CC(=C9)C)C(C)(C)C(=O)OC)C(C)(C)C(=O)OC)SC4=C3S2)C(C)(C)C(=O)OC)C(C)(C)C(=O)OC,CCc1c(/C=C2\C(=O)c3cc(F)c(F)cc3C2=C(C#N)C#N)sc2c1sc1c3c4nn(CC)nc4c4c5sc6c(CC)c(/C=C7\C(=O)c8cc(F)c(F)cc8C7=C(C#N)C#N)sc6c5n(CC)c4c3n(CC)c21,0.854,26.58,72.86,16.54,16.538724551999998,0.0077112938331392,16.5,16.54,0.5:0.5:1.5,,,,ITO/PEDOT:PSS/active layer/PNDIT-F3N/Ag,conventional,PNDIT-F3N,PNDIT-F3N,PEDOT:PSS,PEDOT:PSS,,,,,-5.56,-3.65,,-5.58,-3.98,
