Repository: JiYiqaq/PCE-KA-GNN

# Data directory

- `raw/Active_Database.csv` is the immutable source dataset bundled under CC BY 4.0. Do not overwrite it with processed data.
- `processed/` is created and populated by the training pipeline. Generated `.pt` and `.pth` caches are intentionally ignored by Git because they can exceed GitHub's normal single-file limit.

See `../DATA_LICENSE.md` for provenance, license and checksum information.

File: data/raw/Active_Database.csv (part 297 of 471)
id,doi,doi_norm,donor,acceptor,donor_canonical,acceptor_canonical,donor_smiles,acceptor_smiles,voc,jsc,ff,pce,pce_recomputed,pce_relative_error_percent,pce_avg,pce_best,d_a_ratio,additive,additive_canonical,additive_ratio,device_structure,device_type,etl,etl_canonical,htl,htl_canonical,active_layer_thickness,solvent,solvent_canonical,annealing_temp,homo_d,lumo_d,eg_d,homo_a,lumo_a,eg_a
87019,10.1016/j.cej.2025.160135,10.1016/j.cej.2025.160135,PM6,Y18,PM6,Y18,CC1=CC(=CC(=C1)C2=C3C=CC(=C4C5=C(C=C(S5)/C=C\6/C(=O)C7=CC(=CC(=C7)F)C(=O)/C6=C\C8=CC(=C(S8)C9=CC(=CC(=C9)C)C(C)(C)C(=O)OC)C(C)(C)C(=O)OC)SC4=C3S2)C(C)(C)C(=O)OC)C(C)(C)C(=O)OC,CCc1c(/C=C2\C(=O)c3cc(F)c(F)cc3C2=C(C#N)C#N)sc2c1sc1c3c4nn(CC)nc4c4c5sc6c(CC)c(/C=C7\C(=O)c8cc(F)c(F)cc8C7=C(C#N)C#N)sc6c5n(CC)c4c3n(CC)c21,0.854,26.16,72.94,16.3,16.295262816,0.0290624785276053,16.13,16.3,0.2:0.8:1.5,,,,ITO/PEDOT:PSS/active layer/PNDIT-F3N/Ag,conventional,PNDIT-F3N,PNDIT-F3N,PEDOT:PSS,PEDOT:PSS,,,,,-5.56,-3.65,,-5.58,-3.98,
87020,10.1016/j.cej.2025.160135,10.1016/j.cej.2025.160135,PM6,Y18,PM6,Y18,CC1=CC(=CC(=C1)C2=C3C=CC(=C4C5=C(C=C(S5)/C=C\6/C(=O)C7=CC(=CC(=C7)F)C(=O)/C6=C\C8=CC(=C(S8)C9=CC(=CC(=C9)C)C(C)(C)C(=O)OC)C(C)(C)C(=O)OC)SC4=C3S2)C(C)(C)C(=O)OC)C(C)(C)C(=O)OC,CCc1c(/C=C2\C(=O)c3cc(F)c(F)cc3C2=C(C#N)C#N)sc2c1sc1c3c4nn(CC)nc4c4c5sc6c(CC)c(/C=C7\C(=O)c8cc(F)c(F)cc8C7=C(C#N)C#N)sc6c5n(CC)c4c3n(CC)c21,0.856,25.83,73.42,16.23,16.233514416000002,0.0216538262476991,16.15,16.23,0:1:1.5,,,,ITO/PEDOT:PSS/active layer/PNDIT-F3N/Ag,conventional,PNDIT-F3N,PNDIT-F3N,PEDOT:PSS,PEDOT:PSS,,,,,-5.56,-3.65,,-5.58,-3.98,
87021,10.1016/j.cej.2025.161453,10.1016/j.cej.2025.161453,D18,Y6,D18,Y6,CCCCCCC(CCCC)Cc1csc(-c2cc3c4nsnc4c4cc(-c5cc(CC(CCCC)CCCCCC)c(-c6cc7c(-c8cc(F)c(CC(CC)CCCC)s8)c8sccc8c(-c8cc(F)c(CC(CC)CCCC)s8)c7s6)s5)sc4c3s2)c1,CCCCCCCCCCCc1c(/C=C2\C(=O)c3cc(F)c(F)cc3C2=C(C#N)C#N)sc2c1sc1c3c4nsnc4c4c5sc6c(CCCCCCCCCCC)c(/C=C7\C(=O)c8cc(F)c(F)cc8C7=C(C#N)C#N)sc6c5n(CC(CC)CCCC)c4c3n(CC(CC)CCCC)c21,0.916,25.34,78.55,18.3,18.23258612,0.3683818579235174,17.8,18.3,,,,,,,,,PEDOT:PSS LbL,PEDOT:PSS LbL,,,,,-5.51,-2.77,,-5.65,-4.09,
87022,10.1016/j.cej.2025.161453,10.1016/j.cej.2025.161453,D18,Y6,D18,Y6,CCCCCCC(CCCC)Cc1csc(-c2cc3c4nsnc4c4cc(-c5cc(CC(CCCC)CCCCCC)c(-c6cc7c(-c8cc(F)c(CC(CC)CCCC)s8)c8sccc8c(-c8cc(F)c(CC(CC)CCCC)s8)c7s6)s5)sc4c3s2)c1,CCCCCCCCCCCc1c(/C=C2\C(=O)c3cc(F)c(F)cc3C2=C(C#N)C#N)sc2c1sc1c3c4nsnc4c4c5sc6c(CCCCCCCCCCC)c(/C=C7\C(=O)c8cc(F)c(F)cc8C7=C(C#N)C#N)sc6c5n(CC(CC)CCCC)c4c3n(CC(CC)CCCC)c21,0.916,26.86,79.67,19.5,19.601815592,0.5221312410256473,19.3,19.5,,,,,,,,,D3PACz/PEDOT:PSS LbL,D3PACz/PEDOT:PSS,,,,,-5.51,-2.77,,-5.65,-4.09,
87023,10.1016/j.cej.2025.161453,10.1016/j.cej.2025.161453,D18,Y6,D18,Y6,CCCCCCC(CCCC)Cc1csc(-c2cc3c4nsnc4c4cc(-c5cc(CC(CCCC)CCCCCC)c(-c6cc7c(-c8cc(F)c(CC(CC)CCCC)s8)c8sccc8c(-c8cc(F)c(CC(CC)CCCC)s8)c7s6)s5)sc4c3s2)c1,CCCCCCCCCCCc1c(/C=C2\C(=O)c3cc(F)c(F)cc3C2=C(C#N)C#N)sc2c1sc1c3c4nsnc4c4c5sc6c(CCCCCCCCCCC)c(/C=C7\C(=O)c8cc(F)c(F)cc8C7=C(C#N)C#N)sc6c5n(CC(CC)CCCC)c4c3n(CC(CC)CCCC)c21,0.9,25.99,77.39,18.1,18.1022949,0.0126790055248562,17.5,18.1,,,,,PEDOT:PSS BHJ,,,,PEDOT:PSS BHJ,PEDOT:PSS BHJ,,,,,-5.51,-2.77,,-5.65,-4.09,
87024,10.1016/j.cej.2025.161453,10.1016/j.cej.2025.161453,D18,Y6,D18,Y6,CCCCCCC(CCCC)Cc1csc(-c2cc3c4nsnc4c4cc(-c5cc(CC(CCCC)CCCCCC)c(-c6cc7c(-c8cc(F)c(CC(CC)CCCC)s8)c8sccc8c(-c8cc(F)c(CC(CC)CCCC)s8)c7s6)s5)sc4c3s2)c1,CCCCCCCCCCCc1c(/C=C2\C(=O)c3cc(F)c(F)cc3C2=C(C#N)C#N)sc2c1sc1c3c4nsnc4c4c5sc6c(CCCCCCCCCCC)c(/C=C7\C(=O)c8cc(F)c(F)cc8C7=C(C#N)C#N)sc6c5n(CC(CC)CCCC)c4c3n(CC(CC)CCCC)c21,0.899,26.61,80.59,19.3,19.279054101,0.1085279740932688,18.9,19.3,,,,,,,,,D3PACz/PEDOT:PSS BHJ,D3PACz/PEDOT:PSS,,,,,-5.51,-2.77,,-5.65,-4.09,
87045,10.1016/j.colsurfa.2022.130889,10.1016/j.colsurfa.2022.130889,P3HT,PCBM,P3HT,PCBM,CCCCCCc1ccsc1,CCCCC(=O)OCC1(C2=CC=CC=C2)C3=CC=CC4=CC=CC5=CC=CC6=CC=CC7=CC=CC1=C7C6=C5C4=C3,0.51,6.06,48.0,1.47,1.483488,0.9175510204081596,,,5 mg:5 mg (1:1),,,,ITO/ZnO NRs/P3HT:PCBM/PEDOT:PSS/Au,inverted,ZnO NRs (CA-ZnO NRs),ZnO NRs,PEDOT:PSS,PEDOT:PSS,,chlorobenzene,chlorobenzene,,-5.01,-3.12,,-6.1,-3.7,
87046,10.1016/j.colsurfa.2022.130889,10.1016/j.colsurfa.2022.130889,P3HT,PCBM,P3HT,PCBM,CCCCCCc1ccsc1,CCCCC(=O)OCC1(C2=CC=CC=C2)C3=CC=CC4=CC=CC5=CC=CC6=CC=CC7=CC=CC1=C7C6=C5C4=C3,0.53,7.12,51.0,1.93,1.924536,0.2831088082901509,,,5 mg:5 mg (1:1),,,,ITO/ZnO NRs/P3HT:PCBM/PEDOT:PSS/Au,inverted,ZnO seed layer,ZnO NRs,PEDOT:PSS,PEDOT:PSS,,chlorobenzene,chlorobenzene,,-5.01,-3.12,,-6.1,-3.7,
87047,10.1016/j.colsurfa.2022.130889,10.1016/j.colsurfa.2022.130889,P3HT,PCBM,P3HT,PCBM,CCCCCCc1ccsc1,CCCCC(=O)OCC1(C2=CC=CC=C2)C3=CC=CC4=CC=CC5=CC=CC6=CC=CC7=CC=CC1=C7C6=C5C4=C3,0.57,9.17,67.0,3.06,3.502023,14.445196078431366,,,5 mg:5 mg (1:1),,,,ITO/ZnO NRs/P3HT:PCBM/PEDOT:PSS/Au,inverted,CA-ZnO NRs,ZnO NRs,PEDOT:PSS,PEDOT:PSS,,chlorobenzene,chlorobenzene,,-5.01,-3.12,,-6.1,-3.7,
87048,10.1016/j.colsurfa.2022.130889,10.1016/j.colsurfa.2022.130889,P3HT,PCBM,P3HT,PCBM,CCCCCCc1ccsc1,CCCCC(=O)OCC1(C2=CC=CC=C2)C3=CC=CC4=CC=CC5=CC=CC6=CC=CC7=CC=CC1=C7C6=C5C4=C3,0.61,10.67,69.0,4.45,4.491003,0.9214157303370764,,,5 mg:5 mg (1:1),,,,ITO/ZnO NRs/P3HT:PCBM/PEDOT:PSS/Au,inverted,CP-ZnO NRs,ZnO NRs,PEDOT:PSS,PEDOT:PSS,,chlorobenzene,chlorobenzene,,-5.01,-3.12,,-6.1,-3.7,
87049,10.1016/j.colsurfa.2022.130889,10.1016/j.colsurfa.2022.130889,P3HT,ICBA,P3HT,ICBA,CCCCCCc1ccsc1,c1ccc2c(c1)C1CC2C23c4c5c6c7c8c9c(c%10c%11c2c2c4c4c%12c5c5c6c6c8c8c%13c%14c%15c%16c%17c%18c%19c%20c%21c%22c%23c(c%14c%14c%24c%23c%23c%22c%22c%20c(c2c%22c%11c%23c%10c%24c9c%148)c4c%19c%12c%17c5c%16c%136)C%152C4CC(c5ccccc54)C%18%212)C713,0.793,8.34,61.12,4.04,4.042244544,0.0555580198019764,,,,,,,,,ZnO NR,ZnO NR,,,,,,,-5.01,-3.12,,,,
87050,10.1016/j.colsurfa.2022.130889,10.1016/j.colsurfa.2022.130889,P3HT,PCBM,P3HT,PCBM,CCCCCCc1ccsc1,CCCCC(=O)OCC1(C2=CC=CC=C2)C3=CC=CC4=CC=CC5=CC=CC6=CC=CC7=CC=CC1=C7C6=C5C4=C3,0.541,7.54,64.81,2.64,2.643690634000001,0.1397967424242686,,,,,,,,,ZnO NR,ZnO NR,,,,,,,-5.01,-3.12,,-6.1,-3.7,
87051,10.1016/j.colsurfa.2022.130889,10.1016/j.colsurfa.2022.130889,P3HT,PCBM,P3HT,PCBM,CCCCCCc1ccsc1,CCCCC(=O)OCC1(C2=CC=CC=C2)C3=CC=CC4=CC=CC5=CC=CC6=CC=CC7=CC=CC1=C7C6=C5C4=C3,0.77,10.56,50.83,3.08,4.133088959999999,34.19119999999998,,,,,,,,,ZnO NR/5 nm think ALD-ZnO,ZnO/ZnO,,,,,,,-5.01,-3.12,,-6.1,-3.7,
87052,10.1016/j.colsurfa.2022.130889,10.1016/j.colsurfa.2022.130889,P3HT,PCBM,P3HT,PCBM,CCCCCCc1ccsc1,CCCCC(=O)OCC1(C2=CC=CC=C2)C3=CC=CC4=CC=CC5=CC=CC6=CC=CC7=CC=CC1=C7C6=C5C4=C3,0.66,9.67,58.0,3.71,3.701676,0.2243665768194069,,,,,,,,,ZnO NR,ZnO NR,,,,,,,-5.01,-3.12,,-6.1,-3.7,
87053,10.1016/j.colsurfa.2022.130889,10.1016/j.colsurfa.2022.130889,P3HT,PCBM,P3HT,PCBM,CCCCCCc1ccsc1,CCCCC(=O)OCC1(C2=CC=CC=C2)C3=CC=CC4=CC=CC5=CC=CC6=CC=CC7=CC=CC1=C7C6=C5C4=C3,0.54,11.24,42.62,2.58,2.58686352,0.2660279069767446,,,,,,,,,ZnO NR,ZnO NR,,,,,,,-5.01,-3.12,,-6.1,-3.7,
87054,10.1016/j.colsurfa.2022.130889,10.1016/j.colsurfa.2022.130889,P3HT,PCBM,P3HT,PCBM,CCCCCCc1ccsc1,CCCCC(=O)OCC1(C2=CC=CC=C2)C3=CC=CC4=CC=CC5=CC=CC6=CC=CC7=CC=CC1=C7C6=C5C4=C3,0.55,9.46,64.09,3.33,3.334602700000001,0.1382192192192446,,,,,,,,,ZnO NR,ZnO NR,,,,,,,-5.01,-3.12,,-6.1,-3.7,
87112,10.1016/j.dyepig.2020.109108,10.1016/j.dyepig.2020.109108,PM6,BDT-SPTADPDI2,PM6,BDT-SPTADPDI2,COC(=O)C(C)(C)c1cc(C)cc(-c2sc3c4sc5cc(/C=C6/C(=O)c7cc(F)cc(c7)C(=O)/C6=C\c6cc(C(C)(C)C(=O)OC)c(-c7cc(C)cc(C(C)(C)C(=O)OC)c7)s6)sc5c4c(C(C)(C)C(=O)OC)ccc2-3)c1,,0.849,5.84,49.18,2.43,2.438423088,0.3466291358024609,,,1:1,1-chloronaphthalene,CN,,ITO/PEDOT:PSS/active layer/PDINO/Al,conventional,PDINO,PDINO,PEDOT:PSS,PEDOT:PSS,,chlorobenzene,chlorobenzene,100.0,-5.56,-3.65,,,,
87113,10.1016/j.dyepig.2020.109108,10.1016/j.dyepig.2020.109108,PM6,BDT-SBuTADPDI2,PM6,BDT-SBuTADPDI2,COC(=O)C(C)(C)c1cc(C)cc(-c2sc3c4sc5cc(/C=C6/C(=O)c7cc(F)cc(c7)C(=O)/C6=C\c6cc(C(C)(C)C(=O)OC)c(-c7cc(C)cc(C(C)(C)C(=O)OC)c7)s6)sc5c4c(C(C)(C)C(=O)OC)ccc2-3)c1,,0.869,6.25,50.49,2.74,2.742238125,0.0816833941605791,,,1:1,1-chloronaphthalene,CN,,ITO/PEDOT:PSS/active layer/PDINO/Al,conventional,PDINO,PDINO,PEDOT:PSS,PEDOT:PSS,,chlorobenzene,chlorobenzene,100.0,-5.56,-3.65,,,,
87122,10.1016/j.dyepig.2021.109387,10.1016/j.dyepig.2021.109387,SD1,Y6-T,SD1,Y6-T,,CCCCCCCCCCCc1c(/C=C2\C(=O)c3cscc3C2=C(C#N)C#N)sc2c1sc1c3c4nsnc4c4c5sc6c(CCCCCCCCCCC)c(/C=C7\C(=O)c8cscc8C7=C(C#N)C#N)sc6c5n(CC(CC)CCCC)c4c3n(CC(CC)CCCC)c21,0.88,18.23,63.1,10.12,10.122754400000002,0.0272173913043713,9.87,10.12,,,,,,,,,,,,,,,,,,-5.51,-3.86,
87123,10.1016/j.dyepig.2021.109387,10.1016/j.dyepig.2021.109387,SD2,Y6-T,SD2,Y6-T,,CCCCCCCCCCCc1c(/C=C2\C(=O)c3cscc3C2=C(C#N)C#N)sc2c1sc1c3c4nsnc4c4c5sc6c(CCCCCCCCCCC)c(/C=C7\C(=O)c8cscc8C7=C(C#N)C#N)sc6c5n(CC(CC)CCCC)c4c3n(CC(CC)CCCC)c21,0.89,17.79,52.3,8.28,8.2807113,0.0085905797101539,8.0,8.28,,,,,,,,,,,,,,,,,,-5.51,-3.86,
87124,10.1016/j.dyepig.2021.109387,10.1016/j.dyepig.2021.109387,SD3,Y6-T,SD3,Y6-T,,CCCCCCCCCCCc1c(/C=C2\C(=O)c3cscc3C2=C(C#N)C#N)sc2c1sc1c3c4nsnc4c4c5sc6c(CCCCCCCCCCC)c(/C=C7\C(=O)c8cscc8C7=C(C#N)C#N)sc6c5n(CC(CC)CCCC)c4c3n(CC(CC)CCCC)c21,0.89,14.47,45.0,5.79,5.795235,0.0904145077720186,5.43,5.79,,,,,,,,,,,,,,,,,,-5.51,-3.86,
87125,10.1016/j.dyepig.2021.109609,10.1016/j.dyepig.2021.109609,J71,Y6,J71,Y6,CCCCCCCCC(CCCCCC)Cn1nc2c(-c3cccs3)c(F)c(F)c(-c3ccc(-c4cc5c(-c6ccc([Si](CCC)(CCC)CCC)s6)c6sccc6c(-c6ccc([Si](CCC)(CCC)CCC)s6)c5s4)s3)c2n1,CCCCCCCCCCCc1c(/C=C2\C(=O)c3cc(F)c(F)cc3C2=C(C#N)C#N)sc2c1sc1c3c4nsnc4c4c5sc6c(CCCCCCCCCCC)c(/C=C7\C(=O)c8cc(F)c(F)cc8C7=C(C#N)C#N)sc6c5n(CC(CC)CCCC)c4c3n(CC(CC)CCCC)c21,0.83,20.69,55.71,9.5,9.56691117,0.7043281052631488,9.32,9.5,1:1.2,dipentaerythritol (DPE),DPE,0.5%,ITO/PEDOT:PSS/active layer/Ca/Al,conventional,Ca,Ca,PEDOT:PSS,PEDOT:PSS,,,,120.0,-5.4,-3.24,,-5.65,-4.09,
87126,10.1016/j.dyepig.2021.109609,10.1016/j.dyepig.2021.109609,PE7a,Y6,PE7a,Y6,,CCCCCCCCCCCc1c(/C=C2\C(=O)c3cc(F)c(F)cc3C2=C(C#N)C#N)sc2c1sc1c3c4nsnc4c4c5sc6c(CCCCCCCCCCC)c(/C=C7\C(=O)c8cc(F)c(F)cc8C7=C(C#N)C#N)sc6c5n(CC(CC)CCCC)c4c3n(CC(CC)CCCC)c21,0.63,20.85,54.59,7.17,7.17066945,0.0093368200836845,7.12,7.17,1:1.2,,,,ITO/PEDOT:PSS/active layer/Ca/Al,conventional,Ca,Ca,PEDOT:PSS,PEDOT:PSS,,,,140.0,,,,-5.65,-4.09,
87127,10.1016/j.dyepig.2021.109609,10.1016/j.dyepig.2021.109609,PE7b,Y6,PE7b,Y6,,CCCCCCCCCCCc1c(/C=C2\C(=O)c3cc(F)c(F)cc3C2=C(C#N)C#N)sc2c1sc1c3c4nsnc4c4c5sc6c(CCCCCCCCCCC)c(/C=C7\C(=O)c8cc(F)c(F)cc8C7=C(C#N)C#N)sc6c5n(CC(CC)CCCC)c4c3n(CC(CC)CCCC)c21,0.8,20.07,63.91,10.2,10.2613896,0.6018588235294122,9.96,10.2,1:1.2,chloronaphthalene (CN),CN,0.5%,ITO/PEDOT:PSS/active layer/Ca/Al,conventional,Ca,Ca,PEDOT:PSS,PEDOT:PSS,,,,140.0,,,,-5.65,-4.09,
87128,10.1016/j.dyepig.2021.109609,10.1016/j.dyepig.2021.109609,PE7c,Y6,PE7c,Y6,,CCCCCCCCCCCc1c(/C=C2\C(=O)c3cc(F)c(F)cc3C2=C(C#N)C#N)sc2c1sc1c3c4nsnc4c4c5sc6c(CCCCCCCCCCC)c(/C=C7\C(=O)c8cc(F)c(F)cc8C7=C(C#N)C#N)sc6c5n(CC(CC)CCCC)c4c3n(CC(CC)CCCC)c21,0.78,23.94,61.49,11.4,11.482150680000002,0.7206200000000139,11.11,11.4,1:1.2,dipentaerythritol (DPE),DPE,0.5%,ITO/PEDOT:PSS/active layer/Ca/Al,conventional,Ca,Ca,PEDOT:PSS,PEDOT:PSS,,,,160.0,,,,-5.65,-4.09,
87129,10.1016/j.dyepig.2021.109633,10.1016/j.dyepig.2021.109633,DSQ4,PC71BM,DSQ4,PC71BM,,COC(=O)CCCC1(c2ccccc2)C23c4c5ccc6c7cc8c9c%10c(cc%11cc%12c%13c%14c(cc%15c%16ccc-5c2c%16c2c5c%16c%17c(c(c46)c7c9c%17c4c%10c%11c%13c4c%16c%14c%152)C513)C%12)C8,1.01,8.73,34.0,2.98,2.997882,0.6000671140939656,2.75,2.98,1:5,,,,ITO/MoO3/active layer/BCP/Ag,,BCP,BCP,MoO3,MoO3,,CB,chlorobenzene,,,,,-5.9,-3.9,
87130,10.1016/j.dyepig.2021.109633,10.1016/j.dyepig.2021.109633,DSQ4,PC71BM,DSQ4,PC71BM,,COC(=O)CCCC1(c2ccccc2)C23c4c5ccc6c7cc8c9c%10c(cc%11cc%12c%13c%14c(cc%15c%16ccc-5c2c%16c2c5c%16c%17c(c(c46)c7c9c%17c4c%10c%11c%13c4c%16c%14c%152)C513)C%12)C8,1.02,6.94,40.0,2.76,2.83152,2.5913043478260884,2.48,2.76,1:5,,,,ITO/MoO3/active layer/BCP/Ag,,BCP,BCP,MoO3,MoO3,,CF,chloroform,,,,,-5.9,-3.9,
87131,10.1016/j.dyepig.2021.109633,10.1016/j.dyepig.2021.109633,DSQ5,PC71BM,DSQ5,PC71BM,,COC(=O)CCCC1(c2ccccc2)C23c4c5ccc6c7cc8c9c%10c(cc%11cc%12c%13c%14c(cc%15c%16ccc-5c2c%16c2c5c%16c%17c(c(c46)c7c9c%17c4c%10c%11c%13c4c%16c%14c%152)C513)C%12)C8,1.0,7.13,32.0,2.29,2.2816,0.3668122270742342,2.16,2.29,1:5,,,,ITO/MoO3/active layer/BCP/Ag,,BCP,BCP,MoO3,MoO3,,CB,chlorobenzene,,,,,-5.9,-3.9,
87132,10.1016/j.dyepig.2021.109633,10.1016/j.dyepig.2021.109633,DSQ5,PC71BM,DSQ5,PC71BM,,COC(=O)CCCC1(c2ccccc2)C23c4c5ccc6c7cc8c9c%10c(cc%11cc%12c%13c%14c(cc%15c%16ccc-5c2c%16c2c5c%16c%17c(c(c46)c7c9c%17c4c%10c%11c%13c4c%16c%14c%152)C513)C%12)C8,1.01,5.46,38.0,2.1,2.095548,0.2120000000000058,1.89,2.1,1:5,,,,ITO/MoO3/active layer/BCP/Ag,,BCP,BCP,MoO3,MoO3,,CF,chloroform,,,,,-5.9,-3.9,
87133,10.1016/j.dyepig.2021.110019,10.1016/j.dyepig.2021.110019,PQTBDT,PC71BM,PQTBDT,PC71BM,,COC(=O)CCCC1(c2ccccc2)C23c4c5ccc6c7cc8c9c%10c(cc%11cc%12c%13c%14c(cc%15c%16ccc-5c2c%16c2c5c%16c%17c(c(c46)c7c9c%17c4c%10c%11c%13c4c%16c%14c%152)C513)C%12)C8,0.84,12.0,63.0,6.32,6.3504,0.4810126582278373,6.15,6.32,,,,,,,ZnO-p,ZnO-p,,,,,,,,,,-5.9,-3.9,
87134,10.1016/j.dyepig.2021.110019,10.1016/j.dyepig.2021.110019,PQTBDT,PC71BM,PQTBDT,PC71BM,,COC(=O)CCCC1(c2ccccc2)C23c4c5ccc6c7cc8c9c%10c(cc%11cc%12c%13c%14c(cc%15c%16ccc-5c2c%16c2c5c%16c%17c(c(c46)c7c9c%17c4c%10c%11c%13c4c%16c%14c%152)C513)C%12)C8,0.84,12.4,62.0,6.5,6.4579200000000005,0.647384615384607,6.29,6.5,,,,,,,ZnO-r,ZnO-r,,,,,,,,,,-5.9,-3.9,
87139,10.1016/j.dyepig.2022.110752,10.1016/j.dyepig.2022.110752,TAT-TT,PC71BM,TAT-TT,PC71BM,,COC(=O)CCCC1(c2ccccc2)C23c4c5ccc6c7cc8c9c%10c(cc%11cc%12c%13c%14c(cc%15c%16ccc-5c2c%16c2c5c%16c%17c(c(c46)c7c9c%17c4c%10c%11c%13c4c%16c%14c%152)C513)C%12)C8,0.76,5.7,40.8,1.77,1.7674559999999997,0.1437288135593403,,,1:1 to 1:3,,,,ITO/PEIE/active layer/MoO3/Ag,,PEIE,PEIE,MoO3,MoO3,,CHCl3,chloroform,130.0,,,,-5.9,-3.9,
87140,10.1016/j.dyepig.2022.110752,10.1016/j.dyepig.2022.110752,TAT-CBz,PC71BM,TAT-CBz,PC71BM,,COC(=O)CCCC1(c2ccccc2)C23c4c5ccc6c7cc8c9c%10c(cc%11cc%12c%13c%14c(cc%15c%16ccc-5c2c%16c2c5c%16c%17c(c(c46)c7c9c%17c4c%10c%11c%13c4c%16c%14c%152)C513)C%12)C8,0.86,0.4,36.0,0.12,0.12384,3.200000000000008,,,1:1 to 1:3,,,,ITO/PEIE/active layer/MoO3/Ag,,PEIE,PEIE,MoO3,MoO3,,CHCl3,chloroform,,,,,-5.9,-3.9,
87149,10.1016/j.dyepig.2023.111563,10.1016/j.dyepig.2023.111563,PM6,2T2STT-F,PM6,2T2STT-F,COC(=O)C(C)(C)c1cc(C)cc(-c2sc3c4sc5cc(/C=C6/C(=O)c7cc(F)cc(c7)C(=O)/C6=C\c6cc(C(C)(C)C(=O)OC)c(-c7cc(C)cc(C(C)(C)C(=O)OC)c7)s6)sc5c4c(C(C)(C)C(=O)OC)ccc2-3)c1,,0.84,4.17,37.7,1.31,1.3205555999999998,0.805770992366395,1.18,1.31,,,,,ITO/PEDOT:PSS/PM6:2T2STT-F/PFN-Br/Ag,conventional,PFN-Br,PFN-Br,PEDOT:PSS,PEDOT:PSS,,,,,-5.56,-3.65,,,,
87150,10.1016/j.dyepig.2023.111563,10.1016/j.dyepig.2023.111563,PM6,2T2STT-F,PM6,2T2STT-F,COC(=O)C(C)(C)c1cc(C)cc(-c2sc3c4sc5cc(/C=C6/C(=O)c7cc(F)cc(c7)C(=O)/C6=C\c6cc(C(C)(C)C(=O)OC)c(-c7cc(C)cc(C(C)(C)C(=O)OC)c7)s6)sc5c4c(C(C)(C)C(=O)OC)ccc2-3)c1,,0.78,2.12,32.7,0.54,0.5407272000000001,0.1346666666666738,0.42,0.54,,DIO,DIO,,ITO/PEDOT:PSS/PM6:2T2STT-F/PFN-Br/Ag,conventional,PFN-Br,PFN-Br,PEDOT:PSS,PEDOT:PSS,,,,,-5.56,-3.65,,,,
87151,10.1016/j.dyepig.2023.111563,10.1016/j.dyepig.2023.111563,PM6,2T2TTS-F,PM6,2T2TTS-F,COC(=O)C(C)(C)c1cc(C)cc(-c2sc3c4sc5cc(/C=C6/C(=O)c7cc(F)cc(c7)C(=O)/C6=C\c6cc(C(C)(C)C(=O)OC)c(-c7cc(C)cc(C(C)(C)C(=O)OC)c7)s6)sc5c4c(C(C)(C)C(=O)OC)ccc2-3)c1,,0.96,5.72,29.18,1.61,1.6023321599999998,0.4762633540372866,1.49,1.61,,,,,ITO/PEDOT:PSS/PM6:2T2TTS-F/PFN-Br/Ag,conventional,PFN-Br,PFN-Br,PEDOT:PSS,PEDOT:PSS,,,,,-5.56,-3.65,,,,
87152,10.1016/j.dyepig.2023.111563,10.1016/j.dyepig.2023.111563,PM6,2T2TTS-F,PM6,2T2TTS-F,COC(=O)C(C)(C)c1cc(C)cc(-c2sc3c4sc5cc(/C=C6/C(=O)c7cc(F)cc(c7)C(=O)/C6=C\c6cc(C(C)(C)C(=O)OC)c(-c7cc(C)cc(C(C)(C)C(=O)OC)c7)s6)sc5c4c(C(C)(C)C(=O)OC)ccc2-3)c1,,0.93,14.68,64.28,8.81,8.77576272,0.3886183881952444,8.7,8.81,,DIO,DIO,,ITO/PEDOT:PSS/PM6:2T2TTS-F/PFN-Br/Ag,conventional,PFN-Br,PFN-Br,PEDOT:PSS,PEDOT:PSS,,,,,-5.56,-3.65,,,,
87162,10.1016/j.dyepig.2025.113109,10.1016/j.dyepig.2025.113109,DQC,BTP-eC9,DQC,BTP-eC9,,CCCCCCCCCc1c(C=C2C(=O)c3cc(Cl)c(Cl)cc3C2=C(C#N)C#N)sc2c1sc1c3c4nsnc4c4c5sc6c(CCCCCCCCC)c(C=C7C(=O)c8cc(Cl)c(Cl)cc8C7=C(C#N)C#N)sc6c5n(CC(CCCC)CCCCCC)c4c3n(CC(CCCC)CCCCCC)c21,0.351,0.7,29.8,0.073,0.0732186,0.2994520547945196,,,1:1,,,,ITO/PEDOT:PSS/active layer/PDINN/Ag,conventional,PDINN,PDINN,PEDOT:PSS,PEDOT:PSS,,chloroform,chloroform,85.0,,,,-5.68,-3.9,
87163,10.1016/j.dyepig.2025.113109,10.1016/j.dyepig.2025.113109,2FDQC,BTP-eC9,2FDQC,BTP-eC9,,CCCCCCCCCc1c(C=C2C(=O)c3cc(Cl)c(Cl)cc3C2=C(C#N)C#N)sc2c1sc1c3c4nsnc4c4c5sc6c(CCCCCCCCC)c(C=C7C(=O)c8cc(Cl)c(Cl)cc8C7=C(C#N)C#N)sc6c5n(CC(CCCC)CCCCCC)c4c3n(CC(CCCC)CCCCCC)c21,0.464,0.6,35.1,0.098,0.0977184,0.2873469387755172,,,1:1,,,,ITO/PEDOT:PSS/active layer/PDINN/Ag,conventional,PDINN,PDINN,PEDOT:PSS,PEDOT:PSS,,chloroform,chloroform,85.0,,,,-5.68,-3.9,
87164,10.1016/j.dyepig.2025.113109,10.1016/j.dyepig.2025.113109,2ClDQC,BTP-eC9,2ClDQC,BTP-eC9,,CCCCCCCCCc1c(C=C2C(=O)c3cc(Cl)c(Cl)cc3C2=C(C#N)C#N)sc2c1sc1c3c4nsnc4c4c5sc6c(CCCCCCCCC)c(C=C7C(=O)c8cc(Cl)c(Cl)cc8C7=C(C#N)C#N)sc6c5n(CC(CCCC)CCCCCC)c4c3n(CC(CCCC)CCCCCC)c21,0.39,0.7,28.5,0.078,0.0778049999999999,0.2500000000000187,,,1:1,,,,ITO/PEDOT:PSS/active layer/PDINN/Ag,conventional,PDINN,PDINN,PEDOT:PSS,PEDOT:PSS,,chloroform,chloroform,85.0,,,,-5.68,-3.9,
87165,10.1016/j.dyepig.2025.113109,10.1016/j.dyepig.2025.113109,4FDQC,BTP-eC9,4FDQC,BTP-eC9,,CCCCCCCCCc1c(C=C2C(=O)c3cc(Cl)c(Cl)cc3C2=C(C#N)C#N)sc2c1sc1c3c4nsnc4c4c5sc6c(CCCCCCCCC)c(C=C7C(=O)c8cc(Cl)c(Cl)cc8C7=C(C#N)C#N)sc6c5n(CC(CCCC)CCCCCC)c4c3n(CC(CCCC)CCCCCC)c21,0.462,0.6,29.4,0.081,0.0814968,0.6133333333333231,,,1:1,,,,ITO/PEDOT:PSS/active layer/PDINN/Ag,conventional,PDINN,PDINN,PEDOT:PSS,PEDOT:PSS,,chloroform,chloroform,85.0,,,,-5.68,-3.9,
87166,10.1016/j.dyepig.2025.113109,10.1016/j.dyepig.2025.113109,4ClDQC,BTP-eC9,4ClDQC,BTP-eC9,,CCCCCCCCCc1c(C=C2C(=O)c3cc(Cl)c(Cl)cc3C2=C(C#N)C#N)sc2c1sc1c3c4nsnc4c4c5sc6c(CCCCCCCCC)c(C=C7C(=O)c8cc(Cl)c(Cl)cc8C7=C(C#N)C#N)sc6c5n(CC(CCCC)CCCCCC)c4c3n(CC(CCCC)CCCCCC)c21,0.267,0.8,27.7,0.059,0.0591671999999999,0.2833898305084734,,,1:1,,,,ITO/PEDOT:PSS/active layer/PDINN/Ag,conventional,PDINN,PDINN,PEDOT:PSS,PEDOT:PSS,,chloroform,chloroform,85.0,,,,-5.68,-3.9,
87167,10.1016/j.dyepig.2025.113109,10.1016/j.dyepig.2025.113109,2F2ClDQC,BTP-eC9,2F2ClDQC,BTP-eC9,,CCCCCCCCCc1c(C=C2C(=O)c3cc(Cl)c(Cl)cc3C2=C(C#N)C#N)sc2c1sc1c3c4nsnc4c4c5sc6c(CCCCCCCCC)c(C=C7C(=O)c8cc(Cl)c(Cl)cc8C7=C(C#N)C#N)sc6c5n(CC(CCCC)CCCCCC)c4c3n(CC(CCCC)CCCCCC)c21,0.479,0.8,31.1,0.119,0.1191752,0.1472268907563028,,,1:1,,,,ITO/PEDOT:PSS/active layer/PDINN/Ag,conventional,PDINN,PDINN,PEDOT:PSS,PEDOT:PSS,,chloroform,chloroform,85.0,,,,-5.68,-3.9,
87244,10.1016/j.jcis.2020.09.047,10.1016/j.jcis.2020.09.047,PTB7-Th,PC71BM,PTB7-Th,PC71BM,CCCCC(CC)COC(=O)c1sc2csc(-c3cc4c(-c5ccc(CC(CC)CCCC)s5)c5sccc5c(-c5ccc(CC(CC)CCCC)s5)c4s3)c2c1F,COC(=O)CCCC1(c2ccccc2)C23c4c5ccc6c7cc8c9c%10c(cc%11cc%12c%13c%14c(cc%15c%16ccc-5c2c%16c2c5c%16c%17c(c(c46)c7c9c%17c4c%10c%11c%13c4c%16c%14c%152)C513)C%12)C8,0.78,17.0,66.32,8.79,8.794031999999998,0.0458703071672207,8.79,,1:1.5,DIO,,3 vol%,,inverted,without MgO,,MoO3,,,chlorobenzene,,,-5.21,-3.6,,-5.9,-3.9,
87245,10.1016/j.jcis.2020.09.047,10.1016/j.jcis.2020.09.047,PTB7-Th,PC71BM,PTB7-Th,PC71BM,CCCCC(CC)COC(=O)c1sc2csc(-c3cc4c(-c5ccc(CC(CC)CCCC)s5)c5sccc5c(-c5ccc(CC(CC)CCCC)s5)c4s3)c2c1F,COC(=O)CCCC1(c2ccccc2)C23c4c5ccc6c7cc8c9c%10c(cc%11cc%12c%13c%14c(cc%15c%16ccc-5c2c%16c2c5c%16c%17c(c(c46)c7c9c%17c4c%10c%11c%13c4c%16c%14c%152)C513)C%12)C8,0.79,18.75,69.61,10.3,10.31098125,0.1066140776698894,10.3,,1:1.5,DIO,,3 vol%,FTO/MgO/ZnO/PTB7-Th:PC71BM/MoO3/Ag,inverted,0.01 M-MgO,MgO,MoO3,,,chlorobenzene,,,-5.21,-3.6,,-5.9,-3.9,
87246,10.1016/j.jcis.2020.09.047,10.1016/j.jcis.2020.09.047,PTB7-Th,PC71BM,PTB7-Th,PC71BM,CCCCC(CC)COC(=O)c1sc2csc(-c3cc4c(-c5ccc(CC(CC)CCCC)s5)c5sccc5c(-c5ccc(CC(CC)CCCC)s5)c4s3)c2c1F,COC(=O)CCCC1(c2ccccc2)C23c4c5ccc6c7cc8c9c%10c(cc%11cc%12c%13c%14c(cc%15c%16ccc-5c2c%16c2c5c%16c%17c(c(c46)c7c9c%17c4c%10c%11c%13c4c%16c%14c%152)C513)C%12)C8,0.8,19.28,71.51,11.02,11.0297024,0.0880435571688011,11.02,,1:1.5,DIO,,3 vol%,FTO/MgO/ZnO/PTB7-Th:PC71BM/MoO3/Ag,inverted,0.03 M-MgO,MgO,MoO3,,,chlorobenzene,,,-5.21,-3.6,,-5.9,-3.9,
87247,10.1016/j.jcis.2020.09.047,10.1016/j.jcis.2020.09.047,PTB7-Th,PC71BM,PTB7-Th,PC71BM,CCCCC(CC)COC(=O)c1sc2csc(-c3cc4c(-c5ccc(CC(CC)CCCC)s5)c5sccc5c(-c5ccc(CC(CC)CCCC)s5)c4s3)c2c1F,COC(=O)CCCC1(c2ccccc2)C23c4c5ccc6c7cc8c9c%10c(cc%11cc%12c%13c%14c(cc%15c%16ccc-5c2c%16c2c5c%16c%17c(c(c46)c7c9c%17c4c%10c%11c%13c4c%16c%14c%152)C513)C%12)C8,0.78,18.21,68.22,9.69,9.68983236,0.0017300309597422,9.69,,1:1.5,DIO,,3 vol%,FTO/MgO/ZnO/PTB7-Th:PC71BM/MoO3/Ag,inverted,0.05 M-MgO,MgO,MoO3,,,chlorobenzene,,,-5.21,-3.6,,-5.9,-3.9,
87248,10.1016/j.jcis.2020.09.047,10.1016/j.jcis.2020.09.047,PTB7-Th,PC71BM,PTB7-Th,PC71BM,CCCCC(CC)COC(=O)c1sc2csc(-c3cc4c(-c5ccc(CC(CC)CCCC)s5)c5sccc5c(-c5ccc(CC(CC)CCCC)s5)c4s3)c2c1F,COC(=O)CCCC1(c2ccccc2)C23c4c5ccc6c7cc8c9c%10c(cc%11cc%12c%13c%14c(cc%15c%16ccc-5c2c%16c2c5c%16c%17c(c(c46)c7c9c%17c4c%10c%11c%13c4c%16c%14c%152)C513)C%12)C8,0.814,15.34,68.2,8.54,8.51597032,0.281377985948477,,,,,,,,,ZnO/Ba(OH)2,ZnO/Ba(OH)2,,,,,,,-5.21,-3.6,,-5.9,-3.9,
87249,10.1016/j.jcis.2020.09.047,10.1016/j.jcis.2020.09.047,PTB7-Th,PC71BM,PTB7-Th,PC71BM,CCCCC(CC)COC(=O)c1sc2csc(-c3cc4c(-c5ccc(CC(CC)CCCC)s5)c5sccc5c(-c5ccc(CC(CC)CCCC)s5)c4s3)c2c1F,COC(=O)CCCC1(c2ccccc2)C23c4c5ccc6c7cc8c9c%10c(cc%11cc%12c%13c%14c(cc%15c%16ccc-5c2c%16c2c5c%16c%17c(c(c46)c7c9c%17c4c%10c%11c%13c4c%16c%14c%152)C513)C%12)C8,0.818,15.69,67.6,8.66,8.676067919999998,0.1855418013856532,,,,,,,,,ZnO:Ba(OH)2,ZnO:Ba(OH)2,,,,,,,-5.21,-3.6,,-5.9,-3.9,
87250,10.1016/j.jcis.2020.09.047,10.1016/j.jcis.2020.09.047,PTB7-Th,PC71BM,PTB7-Th,PC71BM,CCCCC(CC)COC(=O)c1sc2csc(-c3cc4c(-c5ccc(CC(CC)CCCC)s5)c5sccc5c(-c5ccc(CC(CC)CCCC)s5)c4s3)c2c1F,COC(=O)CCCC1(c2ccccc2)C23c4c5ccc6c7cc8c9c%10c(cc%11cc%12c%13c%14c(cc%15c%16ccc-5c2c%16c2c5c%16c%17c(c(c46)c7c9c%17c4c%10c%11c%13c4c%16c%14c%152)C513)C%12)C8,0.812,18.3,66.0,9.8,9.807336,0.0748571428571474,,,,,,,,,In2O3/ZnO,In2O3/ZnO,,,,,,,-5.21,-3.6,,-5.9,-3.9,
87251,10.1016/j.jcis.2020.09.047,10.1016/j.jcis.2020.09.047,PTB7-Th,PC71BM,PTB7-Th,PC71BM,CCCCC(CC)COC(=O)c1sc2csc(-c3cc4c(-c5ccc(CC(CC)CCCC)s5)c5sccc5c(-c5ccc(CC(CC)CCCC)s5)c4s3)c2c1F,COC(=O)CCCC1(c2ccccc2)C23c4c5ccc6c7cc8c9c%10c(cc%11cc%12c%13c%14c(cc%15c%16ccc-5c2c%16c2c5c%16c%17c(c(c46)c7c9c%17c4c%10c%11c%13c4c%16c%14c%152)C513)C%12)C8,0.72,16.46,62.5,7.39,7.407,0.2300405953991928,,,,,,,,,Zn0.97Nb0.03O,ZnO:Nb,,,,,,,-5.21,-3.6,,-5.9,-3.9,
87252,10.1016/j.jcis.2020.09.047,10.1016/j.jcis.2020.09.047,PTB7-Th,PC71BM,PTB7-Th,PC71BM,CCCCC(CC)COC(=O)c1sc2csc(-c3cc4c(-c5ccc(CC(CC)CCCC)s5)c5sccc5c(-c5ccc(CC(CC)CCCC)s5)c4s3)c2c1F,COC(=O)CCCC1(c2ccccc2)C23c4c5ccc6c7cc8c9c%10c(cc%11cc%12c%13c%14c(cc%15c%16ccc-5c2c%16c2c5c%16c%17c(c(c46)c7c9c%17c4c%10c%11c%13c4c%16c%14c%152)C513)C%12)C8,0.8,16.67,68.0,9.07,9.06848,0.0167585446526934,,,,,,,,,ZnO@APTMS,ZnO@APTMS,,,,,,,-5.21,-3.6,,-5.9,-3.9,
87253,10.1016/j.jcis.2020.09.047,10.1016/j.jcis.2020.09.047,PTB7-Th,PC71BM,PTB7-Th,PC71BM,CCCCC(CC)COC(=O)c1sc2csc(-c3cc4c(-c5ccc(CC(CC)CCCC)s5)c5sccc5c(-c5ccc(CC(CC)CCCC)s5)c4s3)c2c1F,COC(=O)CCCC1(c2ccccc2)C23c4c5ccc6c7cc8c9c%10c(cc%11cc%12c%13c%14c(cc%15c%16ccc-5c2c%16c2c5c%16c%17c(c(c46)c7c9c%17c4c%10c%11c%13c4c%16c%14c%152)C513)C%12)C8,0.8,15.73,74.3,9.35,9.349912,0.0009411764705868,,,,,,,,,ZnO-C60,ZnO-C60,,,,,,,-5.21,-3.6,,-5.9,-3.9,
87254,10.1016/j.jcis.2020.09.047,10.1016/j.jcis.2020.09.047,PTB7-Th,PC71BM,PTB7-Th,PC71BM,CCCCC(CC)COC(=O)c1sc2csc(-c3cc4c(-c5ccc(CC(CC)CCCC)s5)c5sccc5c(-c5ccc(CC(CC)CCCC)s5)c4s3)c2c1F,COC(=O)CCCC1(c2ccccc2)C23c4c5ccc6c7cc8c9c%10c(cc%11cc%12c%13c%14c(cc%15c%16ccc-5c2c%16c2c5c%16c%17c(c(c46)c7c9c%17c4c%10c%11c%13c4c%16c%14c%152)C513)C%12)C8,0.796,17.4,69.3,9.6,9.598327199999998,0.0174250000000153,,,,,,,,,ZnO/LHCII,ZnO/LHCII,,,,,,,-5.21,-3.6,,-5.9,-3.9,
87255,10.1016/j.jcis.2020.09.047,10.1016/j.jcis.2020.09.047,PTB7-Th,PC71BM,PTB7-Th,PC71BM,CCCCC(CC)COC(=O)c1sc2csc(-c3cc4c(-c5ccc(CC(CC)CCCC)s5)c5sccc5c(-c5ccc(CC(CC)CCCC)s5)c4s3)c2c1F,COC(=O)CCCC1(c2ccccc2)C23c4c5ccc6c7cc8c9c%10c(cc%11cc%12c%13c%14c(cc%15c%16ccc-5c2c%16c2c5c%16c%17c(c(c46)c7c9c%17c4c%10c%11c%13c4c%16c%14c%152)C513)C%12)C8,0.773,17.28,66.8,8.9,8.92276992,0.2558417977528089,,,,,,,,,ZnO/PFEO-b-PTNBr,ZnO/PFEO-b-PTNBr,,,,,,,-5.21,-3.6,,-5.9,-3.9,
87256,10.1016/j.jcis.2020.09.047,10.1016/j.jcis.2020.09.047,PTB7-Th,PC71BM,PTB7-Th,PC71BM,CCCCC(CC)COC(=O)c1sc2csc(-c3cc4c(-c5ccc(CC(CC)CCCC)s5)c5sccc5c(-c5ccc(CC(CC)CCCC)s5)c4s3)c2c1F,COC(=O)CCCC1(c2ccccc2)C23c4c5ccc6c7cc8c9c%10c(cc%11cc%12c%13c%14c(cc%15c%16ccc-5c2c%16c2c5c%16c%17c(c(c46)c7c9c%17c4c%10c%11c%13c4c%16c%14c%152)C513)C%12)C8,0.774,17.44,67.9,9.2,9.16552224,0.3747582608695425,,,,,,,,,ZnO/PFEO-b-PTImBr,ZnO/PFEO-b-PTImBr,,,,,,,-5.21,-3.6,,-5.9,-3.9,
87287,10.1016/j.jechem.2019.12.011,10.1016/j.jechem.2019.12.011,PTB7-Th,PC71BM,PTB7-Th,PC71BM,CCCCC(CC)COC(=O)c1sc2csc(-c3cc4c(-c5ccc(CC(CC)CCCC)s5)c5sccc5c(-c5ccc(CC(CC)CCCC)s5)c4s3)c2c1F,COC(=O)CCCC1(c2ccccc2)C23c4c5ccc6c7cc8c9c%10c(cc%11cc%12c%13c%14c(cc%15c%16ccc-5c2c%16c2c5c%16c%17c(c(c46)c7c9c%17c4c%10c%11c%13c4c%16c%14c%152)C513)C%12)C8,0.8,18.17,71.0,10.52,10.32056,1.8958174904942888,10.32,10.52,1:1.5,DIO,,3 vol%,ITO/ETL/PTB7-Th:PC71BM/MoO3/Al,inverted,9 nm PEIE-DBO,PEIE-DBO,MoO3,,100.0,chlorobenzene,,100.0,-5.21,-3.6,,-5.9,-3.9,
87288,10.1016/j.jechem.2019.12.011,10.1016/j.jechem.2019.12.011,PTB7-Th,PC71BM,PTB7-Th,PC71BM,CCCCC(CC)COC(=O)c1sc2csc(-c3cc4c(-c5ccc(CC(CC)CCCC)s5)c5sccc5c(-c5ccc(CC(CC)CCCC)s5)c4s3)c2c1F,COC(=O)CCCC1(c2ccccc2)C23c4c5ccc6c7cc8c9c%10c(cc%11cc%12c%13c%14c(cc%15c%16ccc-5c2c%16c2c5c%16c%17c(c(c46)c7c9c%17c4c%10c%11c%13c4c%16c%14c%152)C513)C%12)C8,0.79,17.94,69.0,10.01,9.779094,2.306753246753239,9.78,10.01,1:1.5,DIO,,3 vol%,ITO/ETL/PTB7-Th:PC71BM/MoO3/Al,inverted,16 nm PEIE-DBO,PEIE-DBO,MoO3,,100.0,chlorobenzene,,100.0,-5.21,-3.6,,-5.9,-3.9,
87289,10.1016/j.jechem.2019.12.011,10.1016/j.jechem.2019.12.011,PTB7-Th,PC71BM,PTB7-Th,PC71BM,CCCCC(CC)COC(=O)c1sc2csc(-c3cc4c(-c5ccc(CC(CC)CCCC)s5)c5sccc5c(-c5ccc(CC(CC)CCCC)s5)c4s3)c2c1F,COC(=O)CCCC1(c2ccccc2)C23c4c5ccc6c7cc8c9c%10c(cc%11cc%12c%13c%14c(cc%15c%16ccc-5c2c%16c2c5c%16c%17c(c(c46)c7c9c%17c4c%10c%11c%13c4c%16c%14c%152)C513)C%12)C8,0.78,17.37,68.0,9.45,9.213048,2.5074285714285582,9.21,9.45,1:1.5,DIO,,3 vol%,ITO/ETL/PTB7-Th:PC71BM/MoO3/Al,inverted,35 nm PEIE-DBO,PEIE-DBO,MoO3,,100.0,chlorobenzene,,100.0,-5.21,-3.6,,-5.9,-3.9,
87290,10.1016/j.jechem.2019.12.011,10.1016/j.jechem.2019.12.011,PTB7-Th,PC71BM,PTB7-Th,PC71BM,CCCCC(CC)COC(=O)c1sc2csc(-c3cc4c(-c5ccc(CC(CC)CCCC)s5)c5sccc5c(-c5ccc(CC(CC)CCCC)s5)c4s3)c2c1F,COC(=O)CCCC1(c2ccccc2)C23c4c5ccc6c7cc8c9c%10c(cc%11cc%12c%13c%14c(cc%15c%16ccc-5c2c%16c2c5c%16c%17c(c(c46)c7c9c%17c4c%10c%11c%13c4c%16c%14c%152)C513)C%12)C8,0.77,16.73,68.0,9.09,8.759828,3.632255225522544,8.76,9.09,10:15,DIO,,3 vol%,ITO/ETL/PTB7-Th:PC71BM/MoO3/Al,inverted,50 nm PEIE-DBO,PEIE-DBO,MoO3,,100.0,chlorobenzene,,,-5.21,-3.6,,-5.9,-3.9,
87291,10.1016/j.jechem.2019.12.011,10.1016/j.jechem.2019.12.011,PTB7-Th,PC71BM,PTB7-Th,PC71BM,CCCCC(CC)COC(=O)c1sc2csc(-c3cc4c(-c5ccc(CC(CC)CCCC)s5)c5sccc5c(-c5ccc(CC(CC)CCCC)s5)c4s3)c2c1F,COC(=O)CCCC1(c2ccccc2)C23c4c5ccc6c7cc8c9c%10c(cc%11cc%12c%13c%14c(cc%15c%16ccc-5c2c%16c2c5c%16c%17c(c(c46)c7c9c%17c4c%10c%11c%13c4c%16c%14c%152)C513)C%12)C8,0.79,17.14,69.0,9.56,9.343014,2.269728033472807,9.34,9.56,1:1.5,DIO,,3 vol%,ITO/ETL/PTB7-Th:PC71BM/MoO3/Al,inverted,8 nm PEIE-DCO,PEIE-DCO,MoO3,,100.0,chlorobenzene,,100.0,-5.21,-3.6,,-5.9,-3.9,
87292,10.1016/j.jechem.2019.12.011,10.1016/j.jechem.2019.12.011,PTB7-Th,PC71BM,PTB7-Th,PC71BM,CCCCC(CC)COC(=O)c1sc2csc(-c3cc4c(-c5ccc(CC(CC)CCCC)s5)c5sccc5c(-c5ccc(CC(CC)CCCC)s5)c4s3)c2c1F,COC(=O)CCCC1(c2ccccc2)C23c4c5ccc6c7cc8c9c%10c(cc%11cc%12c%13c%14c(cc%15c%16ccc-5c2c%16c2c5c%16c%17c(c(c46)c7c9c%17c4c%10c%11c%13c4c%16c%14c%152)C513)C%12)C8,0.78,16.67,68.0,9.06,8.841768,2.408741721854309,8.84,9.06,1:1.5,DIO,,3 vol%,ITO/ETL/PTB7-Th:PC71BM/MoO3/Al,inverted,15 nm PEIE-DCO,PEIE-DCO,MoO3,,100.0,chlorobenzene,,100.0,-5.21,-3.6,,-5.9,-3.9,
87293,10.1016/j.jechem.2019.12.011,10.1016/j.jechem.2019.12.011,PTB7-Th,PC71BM,PTB7-Th,PC71BM,CCCCC(CC)COC(=O)c1sc2csc(-c3cc4c(-c5ccc(CC(CC)CCCC)s5)c5sccc5c(-c5ccc(CC(CC)CCCC)s5)c4s3)c2c1F,COC(=O)CCCC1(c2ccccc2)C23c4c5ccc6c7cc8c9c%10c(cc%11cc%12c%13c%14c(cc%15c%16ccc-5c2c%16c2c5c%16c%17c(c(c46)c7c9c%17c4c%10c%11c%13c4c%16c%14c%152)C513)C%12)C8,0.78,15.79,63.0,8.1,7.759206000000001,4.20733333333332,7.76,8.1,1:1.5,DIO,,3 vol%,ITO/ETL/PTB7-Th:PC71BM/MoO3/Al,inverted,33 nm PEIE-DCO,PEIE-DCO,MoO3,,100.0,chlorobenzene,,100.0,-5.21,-3.6,,-5.9,-3.9,
87294,10.1016/j.jechem.2019.12.011,10.1016/j.jechem.2019.12.011,PTB7-Th,PC71BM,PTB7-Th,PC71BM,CCCCC(CC)COC(=O)c1sc2csc(-c3cc4c(-c5ccc(CC(CC)CCCC)s5)c5sccc5c(-c5ccc(CC(CC)CCCC)s5)c4s3)c2c1F,COC(=O)CCCC1(c2ccccc2)C23c4c5ccc6c7cc8c9c%10c(cc%11cc%12c%13c%14c(cc%15c%16ccc-5c2c%16c2c5c%16c%17c(c(c46)c7c9c%17c4c%10c%11c%13c4c%16c%14c%152)C513)C%12)C8,0.77,14.75,58.0,7.04,6.58735,6.429687500000004,6.68,7.04,10:15,DIO,,3 vol%,ITO/ETL/PTB7-Th:PC71BM/MoO3/Al,inverted,49 nm PEIE-DCO,PEIE-DCO,MoO3,,100.0,chlorobenzene,,,-5.21,-3.6,,-5.9,-3.9,
87295,10.1016/j.jechem.2019.12.011,10.1016/j.jechem.2019.12.011,PTB7-Th,IEICO-4F,PTB7-Th,IEICO-4F,CCCCC(CC)COC(=O)c1sc2csc(-c3cc4c(-c5ccc(CC(CC)CCCC)s5)c5sccc5c(-c5ccc(CC(CC)CCCC)s5)c4s3)c2c1F,CCCCCCc1ccc(C2(c3ccc(CCCCCC)cc3)c3cc4c(cc3-c3sc(-c5sc(/C=C6\C(=O)c7cc(F)c(F)cc7C6=C(C#N)C#N)cc5OCC(CC)CCCC)cc32)C(c2ccc(CCCCCC)cc2)(c2ccc(CCCCCC)cc2)c2cc(-c3scc(/C=C5/C(=O)c6cc(F)c(F)cc6C5=C(C#N)C#N)c3OCC(CC)CCCC)sc2-4)cc1,0.7,24.92,67.0,11.69,11.68748,0.0215568862275341,,11.69,,,,,ITO/ETL/Polymer:Acceptor/MoO3/Al,inverted,ZnO,ZnO,MoO3,,,chloroform,,110.0,-5.21,-3.6,,-5.44,-4.19,
87296,10.1016/j.jechem.2019.12.011,10.1016/j.jechem.2019.12.011,PTB7-Th,IEICO-4F,PTB7-Th,IEICO-4F,CCCCC(CC)COC(=O)c1sc2csc(-c3cc4c(-c5ccc(CC(CC)CCCC)s5)c5sccc5c(-c5ccc(CC(CC)CCCC)s5)c4s3)c2c1F,CCCCCCc1ccc(C2(c3ccc(CCCCCC)cc3)c3cc4c(cc3-c3sc(-c5sc(/C=C6\C(=O)c7cc(F)c(F)cc7C6=C(C#N)C#N)cc5OCC(CC)CCCC)cc32)C(c2ccc(CCCCCC)cc2)(c2ccc(CCCCCC)cc2)c2cc(-c3scc(/C=C5/C(=O)c6cc(F)c(F)cc6C5=C(C#N)C#N)c3OCC(CC)CCCC)sc2-4)cc1,0.72,26.15,64.0,12.05,12.04992,0.0006639004149421,,12.05,,,,,ITO/ETL/Polymer:Acceptor/MoO3/Al,inverted,PEIE-DBO,PEIE,MoO3,,,chloroform,,110.0,-5.21,-3.6,,-5.44,-4.19,
87297,10.1016/j.jechem.2019.12.011,10.1016/j.jechem.2019.12.011,PM6,IT-4F,PM6,IT-4F,COC(=O)C(C)(C)c1cc(C)cc(-c2sc3c4sc5cc(/C=C6/C(=O)c7cc(F)cc(c7)C(=O)/C6=C\c6cc(C(C)(C)C(=O)OC)c(-c7cc(C)cc(C(C)(C)C(=O)OC)c7)s6)sc5c4c(C(C)(C)C(=O)OC)ccc2-3)c1,CCCCCCc1ccc(C2(c3ccc(CCCCCC)cc3)c3cc4c(cc3-c3sc5cc(/C=C6\C(=O)c7cc(F)c(F)cc7C6=C(C#N)C#N)sc5c32)C(c2ccc(CCCCCC)cc2)(c2ccc(CCCCCC)cc2)c2c-4sc3cc(/C=C4\C(=O)c5cc(F)c(F)cc5C4=C(C#N)C#N)sc23)cc1,0.82,22.37,71.0,13.05,13.023814,0.2006590038314247,,13.05,,,,,ITO/ETL/Polymer:Acceptor/MoO3/Al,inverted,ZnO,ZnO,MoO3,,,chloroform,,110.0,-5.56,-3.65,,-5.66,-4.14,
87298,10.1016/j.jechem.2019.12.011,10.1016/j.jechem.2019.12.011,PM6,IT-4F,PM6,IT-4F,COC(=O)C(C)(C)c1cc(C)cc(-c2sc3c4sc5cc(/C=C6/C(=O)c7cc(F)cc(c7)C(=O)/C6=C\c6cc(C(C)(C)C(=O)OC)c(-c7cc(C)cc(C(C)(C)C(=O)OC)c7)s6)sc5c4c(C(C)(C)C(=O)OC)ccc2-3)c1,CCCCCCc1ccc(C2(c3ccc(CCCCCC)cc3)c3cc4c(cc3-c3sc5cc(/C=C6\C(=O)c7cc(F)c(F)cc7C6=C(C#N)C#N)sc5c32)C(c2ccc(CCCCCC)cc2)(c2ccc(CCCCCC)cc2)c2c-4sc3cc(/C=C4\C(=O)c5cc(F)c(F)cc5C4=C(C#N)C#N)sc23)cc1,0.82,22.92,71.0,13.34,13.344024,0.0301649175412246,,13.34,,,,,ITO/ETL/Polymer:Acceptor/MoO3/Al,inverted,PEIE-DBO,PEIE,MoO3,,,chloroform,,110.0,-5.56,-3.65,,-5.66,-4.14,
87299,10.1016/j.jechem.2019.12.011,10.1016/j.jechem.2019.12.011,PM6,Y6,PM6,Y6,COC(=O)C(C)(C)c1cc(C)cc(-c2sc3c4sc5cc(/C=C6/C(=O)c7cc(F)cc(c7)C(=O)/C6=C\c6cc(C(C)(C)C(=O)OC)c(-c7cc(C)cc(C(C)(C)C(=O)OC)c7)s6)sc5c4c(C(C)(C)C(=O)OC)ccc2-3)c1,CCCCCCCCCCCc1c(/C=C2\C(=O)c3cc(F)c(F)cc3C2=C(C#N)C#N)sc2c1sc1c3c4nsnc4c4c5sc6c(CCCCCCCCCCC)c(/C=C7\C(=O)c8cc(F)c(F)cc8C7=C(C#N)C#N)sc6c5n(CC(CC)CCCC)c4c3n(CC(CC)CCCC)c21,0.83,26.09,71.0,15.37,15.374836999999998,0.0314703968770229,,15.37,,,,,ITO/ETL/Polymer:Acceptor/MoO3/Al,inverted,ZnO,ZnO,MoO3,,,chloroform,,110.0,-5.56,-3.65,,-5.65,-4.09,
87300,10.1016/j.jechem.2019.12.011,10.1016/j.jechem.2019.12.011,PM6,Y6,PM6,Y6,COC(=O)C(C)(C)c1cc(C)cc(-c2sc3c4sc5cc(/C=C6/C(=O)c7cc(F)cc(c7)C(=O)/C6=C\c6cc(C(C)(C)C(=O)OC)c(-c7cc(C)cc(C(C)(C)C(=O)OC)c7)s6)sc5c4c(C(C)(C)C(=O)OC)ccc2-3)c1,CCCCCCCCCCCc1c(/C=C2\C(=O)c3cc(F)c(F)cc3C2=C(C#N)C#N)sc2c1sc1c3c4nsnc4c4c5sc6c(CCCCCCCCCCC)c(/C=C7\C(=O)c8cc(F)c(F)cc8C7=C(C#N)C#N)sc6c5n(CC(CC)CCCC)c4c3n(CC(CC)CCCC)c21,0.84,27.26,69.0,15.74,15.799896,0.3805336721727979,,15.74,,,,,ITO/ETL/Polymer:Acceptor/MoO3/Al,inverted,PEIE-DBO,PEIE,MoO3,,,chloroform,,110.0,-5.56,-3.65,,-5.65,-4.09,
87301,10.1016/j.jechem.2021.04.032,10.1016/j.jechem.2021.04.032,PDPP4T,PC71BM,PDPP4T,PC71BM,,COC(=O)CCCC1(c2ccccc2)C23c4c5ccc6c7cc8c9c%10c(cc%11cc%12c%13c%14c(cc%15c%16ccc-5c2c%16c2c5c%16c%17c(c(c46)c7c9c%17c4c%10c%11c%13c4c%16c%14c%152)C513)C%12)C8,0.65,16.61,61.0,6.76,6.585865,2.5759615384615344,6.59,6.76,1:2,DPE,DPE,3 vol% DPE,ITO/ZnO/PEIE/polymer:PC71BM/MoOX/Ag,inverted,ZnO/PEIE,ZnO/PEIE,MoOX,MoO3,,o-xylene,o-xylene,,,,,-5.9,-3.9,
87302,10.1016/j.jechem.2021.04.032,10.1016/j.jechem.2021.04.032,PDPP4T-1F,PC71BM,PDPP4T-1F,PC71BM,,COC(=O)CCCC1(c2ccccc2)C23c4c5ccc6c7cc8c9c%10c(cc%11cc%12c%13c%14c(cc%15c%16ccc-5c2c%16c2c5c%16c%17c(c(c46)c7c9c%17c4c%10c%11c%13c4c%16c%14c%152)C513)C%12)C8,0.73,19.78,69.0,10.1,9.963186,1.354594059405934,9.91,10.1,1:2,DPE,DPE,3 vol% DPE,ITO/ZnO/PEIE/polymer:PC71BM/MoOX/Ag,inverted,ZnO/PEIE,ZnO/PEIE,MoOX,MoO3,,o-xylene,o-xylene,,,,,-5.9,-3.9,
87303,10.1016/j.jechem.2021.04.032,10.1016/j.jechem.2021.04.032,PDPP4T-2F,PC71BM,PDPP4T-2F,PC71BM,CCCCCCCCCCCCC(CCCCCCCCCC)CN1C(=O)C2=C(c3ccc(-c4cc(F)c(-c5sccc5F)s4)s3)N(CC(CCCCCCCCCC)CCCCCCCCCCCC)C(=O)C2=C1c1cccs1,COC(=O)CCCC1(c2ccccc2)C23c4c5ccc6c7cc8c9c%10c(cc%11cc%12c%13c%14c(cc%15c%16ccc-5c2c%16c2c5c%16c%17c(c(c46)c7c9c%17c4c%10c%11c%13c4c%16c%14c%152)C513)C%12)C8,0.8,16.28,68.0,8.93,8.85632,0.8250839865621448,8.66,8.93,1:2,DPE,DPE,3 vol% DPE,ITO/ZnO/PEIE/polymer:PC71BM/MoOX/Ag,inverted,ZnO/PEIE,ZnO/PEIE,MoOX,MoO3,,o-xylene,o-xylene,,-5.22,-3.66,,-5.9,-3.9,
87307,10.1016/j.jechem.2022.05.038,10.1016/j.jechem.2022.05.038,PBDB-T,BTP-4F,PBDB-T,Y6,CCCCC(CC)Cc1ccc(-c2c3cc(-c4ccc(-c5sc(-c6cccs6)c6c5C(=O)c5c(CC(CC)CCCC)sc(CC(CC)CCCC)c5C6=O)s4)sc3c(-c3ccc(CC(CC)CCCC)s3)c3ccsc23)s1,CCCCCCCCCCCc1c(/C=C2\C(=O)c3cc(F)c(F)cc3C2=C(C#N)C#N)sc2c1sc1c3c4nsnc4c4c5sc6c(CCCCCCCCCCC)c(/C=C7\C(=O)c8cc(F)c(F)cc8C7=C(C#N)C#N)sc6c5n(CC(CC)CCCC)c4c3n(CC(CC)CCCC)c21,0.71,25.5,71.2,12.9,12.89076,0.0716279069767452,12.6,12.9,,,,,ITO/PEDOT:PSS/active layer/PFN-Br/Al,conventional,PFN-Br,PFN-Br,PEDOT:PSS,PEDOT:PSS,,,,,-5.33,-3.48,,-5.65,-4.09,
87308,10.1016/j.jechem.2022.05.038,10.1016/j.jechem.2022.05.038,PBDB-T,DO-4F,PBDB-T,DO-4F,CCCCC(CC)Cc1ccc(-c2c3cc(-c4ccc(-c5sc(-c6cccs6)c6c5C(=O)c5c(CC(CC)CCCC)sc(CC(CC)CCCC)c5C6=O)s4)sc3c(-c3ccc(CC(CC)CCCC)s3)c3ccsc23)s1,CCCCCCCCCc1c(/C=C2\C(=O)c3cc(F)c(F)cc3C2=C(C#N)C#N)sc2c1sc1c3c4nsnc4c4c5sc(-c6sc(/C=C7\C(=O)c8cc(F)c(F)cc8C7=C(C#N)C#N)cc6OCCCCCCCC)c(OCCCCCCCC)c5n(C)c4c3n(C)c21,0.75,25.9,70.0,13.6,13.597499999999998,0.0183823529411858,13.3,13.6,,,,,ITO/PEDOT:PSS/active layer/PFN-Br/Al,conventional,PFN-Br,PFN-Br,PEDOT:PSS,PEDOT:PSS,,,,,-5.33,-3.48,,,,
87309,10.1016/j.jechem.2022.05.038,10.1016/j.jechem.2022.05.038,PBDB-T,QO-4F,PBDB-T,QO-4F,CCCCC(CC)Cc1ccc(-c2c3cc(-c4ccc(-c5sc(-c6cccs6)c6c5C(=O)c5c(CC(CC)CCCC)sc(CC(CC)CCCC)c5C6=O)s4)sc3c(-c3ccc(CC(CC)CCCC)s3)c3ccsc23)s1,,0.73,10.5,61.3,4.7,4.698645,0.0288297872340471,4.6,4.7,,,,,ITO/PEDOT:PSS/active layer/PFN-Br/Al,conventional,PFN-Br,PFN-Br,PEDOT:PSS,PEDOT:PSS,,,,,-5.33,-3.48,,,,
87310,10.1016/j.jechem.2024.05.008,10.1016/j.jechem.2024.05.008,PM6,BTP-eC9,PM6,BTP-eC9,COC(=O)C(C)(C)c1cc(C)cc(-c2sc3c4sc5cc(/C=C6/C(=O)c7cc(F)cc(c7)C(=O)/C6=C\c6cc(C(C)(C)C(=O)OC)c(-c7cc(C)cc(C(C)(C)C(=O)OC)c7)s6)sc5c4c(C(C)(C)C(=O)OC)ccc2-3)c1,CCCCCCCCCc1c(C=C2C(=O)c3cc(Cl)c(Cl)cc3C2=C(C#N)C#N)sc2c1sc1c3c4nsnc4c4c5sc6c(CCCCCCCCC)c(C=C7C(=O)c8cc(Cl)c(Cl)cc8C7=C(C#N)C#N)sc6c5n(CC(CCCC)CCCCCC)c4c3n(CC(CCCC)CCCCCC)c21,0.871,20.3,71.9,12.7,12.7128547,0.1012181102362353,12.5,12.7,1:1.2,,,,ITO/PEDOT:PSS/PM6/BTP-eC9/PDINN/Au/Ag,conventional,PDINN,PDINN,PEDOT:PSS,PEDOT:PSS,120.0,chlorobenzene,chlorobenzene,100.0,-5.56,-3.65,,-5.68,-3.9,
87311,10.1016/j.jechem.2024.05.008,10.1016/j.jechem.2024.05.008,CuSCN,BTP-eC9,CuSCN,BTP-eC9,N#C[S-].[Cu+],CCCCCCCCCc1c(C=C2C(=O)c3cc(Cl)c(Cl)cc3C2=C(C#N)C#N)sc2c1sc1c3c4nsnc4c4c5sc6c(CCCCCCCCC)c(C=C7C(=O)c8cc(Cl)c(Cl)cc8C7=C(C#N)C#N)sc6c5n(CC(CCCC)CCCCCC)c4c3n(CC(CCCC)CCCCCC)c21,0.819,4.8,47.0,1.9,1.847664,2.7545263157894824,1.7,1.9,,,,,ITO/CuSCN/BTP-eC9/PDINN/Au/Ag,semitransparent,PDINN,PDINN,CuSCN,CuSCN,95.0,chloroform,chloroform,105.0,,,,-5.68,-3.9,
87312,10.1016/j.jechem.2024.05.008,10.1016/j.jechem.2024.05.008,PM6,BTP-eC9,PM6,BTP-eC9,COC(=O)C(C)(C)c1cc(C)cc(-c2sc3c4sc5cc(/C=C6/C(=O)c7cc(F)cc(c7)C(=O)/C6=C\c6cc(C(C)(C)C(=O)OC)c(-c7cc(C)cc(C(C)(C)C(=O)OC)c7)s6)sc5c4c(C(C)(C)C(=O)OC)ccc2-3)c1,CCCCCCCCCc1c(C=C2C(=O)c3cc(Cl)c(Cl)cc3C2=C(C#N)C#N)sc2c1sc1c3c4nsnc4c4c5sc6c(CCCCCCCCC)c(C=C7C(=O)c8cc(Cl)c(Cl)cc8C7=C(C#N)C#N)sc6c5n(CC(CCCC)CCCCCC)c4c3n(CC(CCCC)CCCCCC)c21,0.846,17.8,72.0,10.8,10.842336,0.3919999999999891,10.4,10.8,,,,,ITO/CuSCN/PM6/BTP-eC9/PDINN/Au/Ag,semitransparent,PDINN,PDINN,CuSCN,CuSCN,135.0,chloroform,chloroform,,-5.56,-3.65,,-5.68,-3.9,
87313,10.1016/j.jechem.2025.08.059,10.1016/j.jechem.2025.08.059,PM6,Y6,PM6,Y6,COC(=O)C(C)(C)c1cc(C)cc(-c2sc3c4sc5cc(/C=C6/C(=O)c7cc(F)cc(c7)C(=O)/C6=C\c6cc(C(C)(C)C(=O)OC)c(-c7cc(C)cc(C(C)(C)C(=O)OC)c7)s6)sc5c4c(C(C)(C)C(=O)OC)ccc2-3)c1,CCCCCCCCCCCc1c(/C=C2\C(=O)c3cc(F)c(F)cc3C2=C(C#N)C#N)sc2c1sc1c3c4nsnc4c4c5sc6c(CCCCCCCCCCC)c(/C=C7\C(=O)c8cc(F)c(F)cc8C7=C(C#N)C#N)sc6c5n(CC(CC)CCCC)c4c3n(CC(CC)CCCC)c21,0.84,27.2,75.27,17.2,17.1976896,0.0134325581395286,16.82,17.2,1:1.2,o-DCB,o-DCB,0.9 vol%,ITO/2PACz/active layer/PDINN/Ag,conventional,PDINN,PDINN,2PACz,2PACz,,chloroform,chloroform,100.0,-5.56,-3.65,,-5.65,-4.09,
87314,10.1016/j.jechem.2025.08.059,10.1016/j.jechem.2025.08.059,PM6,Y6,PM6,Y6,COC(=O)C(C)(C)c1cc(C)cc(-c2sc3c4sc5cc(/C=C6/C(=O)c7cc(F)cc(c7)C(=O)/C6=C\c6cc(C(C)(C)C(=O)OC)c(-c7cc(C)cc(C(C)(C)C(=O)OC)c7)s6)sc5c4c(C(C)(C)C(=O)OC)ccc2-3)c1,CCCCCCCCCCCc1c(/C=C2\C(=O)c3cc(F)c(F)cc3C2=C(C#N)C#N)sc2c1sc1c3c4nsnc4c4c5sc6c(CCCCCCCCCCC)c(/C=C7\C(=O)c8cc(F)c(F)cc8C7=C(C#N)C#N)sc6c5n(CC(CC)CCCC)c4c3n(CC(CC)CCCC)c21,0.84,27.18,76.8,17.53,17.5343616,0.0248807758128881,17.18,17.53,1:1.2,FN,FN,0.9 vol%,ITO/2PACz/active layer/PDINN/Ag,conventional,PDINN,PDINN,2PACz,2PACz,,chloroform,chloroform,100.0,-5.56,-3.65,,-5.65,-4.09,
87315,10.1016/j.jechem.2025.08.059,10.1016/j.jechem.2025.08.059,PM6,Y6,PM6,Y6,COC(=O)C(C)(C)c1cc(C)cc(-c2sc3c4sc5cc(/C=C6/C(=O)c7cc(F)cc(c7)C(=O)/C6=C\c6cc(C(C)(C)C(=O)OC)c(-c7cc(C)cc(C(C)(C)C(=O)OC)c7)s6)sc5c4c(C(C)(C)C(=O)OC)ccc2-3)c1,CCCCCCCCCCCc1c(/C=C2\C(=O)c3cc(F)c(F)cc3C2=C(C#N)C#N)sc2c1sc1c3c4nsnc4c4c5sc6c(CCCCCCCCCCC)c(/C=C7\C(=O)c8cc(F)c(F)cc8C7=C(C#N)C#N)sc6c5n(CC(CC)CCCC)c4c3n(CC(CC)CCCC)c21,0.843,27.64,77.6,18.08,18.081203519999995,0.0066566371681257,17.76,18.08,1:1.2,o-DCB:FN,o-DCB:FN,0.7 vol%; o-DCB:FN = 7:2 vol ratio,ITO/2PACz/active layer/PDINN/Ag,conventional,PDINN,PDINN,2PACz,2PACz,,chloroform,chloroform,100.0,-5.56,-3.65,,-5.65,-4.09,
87316,10.1016/j.jechem.2025.08.059,10.1016/j.jechem.2025.08.059,PM6,BTP-eC9,PM6,BTP-eC9,CC1=CC(=CC(=C1)C2=C3C=CC(=C4C5=C(C=C(S5)/C=C\6/C(=O)C7=CC(=CC(=C7)F)C(=O)/C6=C\C8=CC(=C(S8)C9=CC(=CC(=C9)C)C(C)(C)C(=O)OC)C(C)(C)C(=O)OC)SC4=C3S2)C(C)(C)C(=O)OC)C(C)(C)C(=O)OC,CCCCCCCCCc1c(C=C2C(=O)c3cc(Cl)c(Cl)cc3C2=C(C#N)C#N)sc2c1sc1c3c4nsnc4c4c5sc6c(CCCCCCCCC)c(C=C7C(=O)c8cc(Cl)c(Cl)cc8C7=C(C#N)C#N)sc6c5n(CC(CCCC)CCCCCC)c4c3n(CC(CCCC)CCCCCC)c21,0.862,27.38,76.48,18.04,18.050473088,0.0580548115299403,17.64,18.04,,o-DCB,o-DCB,,ITO/2PACz/active layer/PDINN/Ag,conventional,PDINN,PDINN,2PACz,2PACz,,chloroform,chloroform,,-5.56,-3.65,,-5.68,-3.9,
87317,10.1016/j.jechem.2025.08.059,10.1016/j.jechem.2025.08.059,PM6,BTP-eC9,PM6,BTP-eC9,CC1=CC(=CC(=C1)C2=C3C=CC(=C4C5=C(C=C(S5)/C=C\6/C(=O)C7=CC(=CC(=C7)F)C(=O)/C6=C\C8=CC(=C(S8)C9=CC(=CC(=C9)C)C(C)(C)C(=O)OC)C(C)(C)C(=O)OC)SC4=C3S2)C(C)(C)C(=O)OC)C(C)(C)C(=O)OC,CCCCCCCCCc1c(C=C2C(=O)c3cc(Cl)c(Cl)cc3C2=C(C#N)C#N)sc2c1sc1c3c4nsnc4c4c5sc6c(CCCCCCCCC)c(C=C7C(=O)c8cc(Cl)c(Cl)cc8C7=C(C#N)C#N)sc6c5n(CC(CCCC)CCCCCC)c4c3n(CC(CCCC)CCCCCC)c21,0.862,27.59,77.42,18.4,18.412473436,0.067790413043481,18.02,18.4,,FN,FN,,ITO/2PACz/active layer/PDINN/Ag,conventional,PDINN,PDINN,2PACz,2PACz,,chloroform,chloroform,,-5.56,-3.65,,-5.68,-3.9,
