Repository: JiYiqaq/PCE-KA-GNN

# Data directory

- `raw/Active_Database.csv` is the immutable source dataset bundled under CC BY 4.0. Do not overwrite it with processed data.
- `processed/` is created and populated by the training pipeline. Generated `.pt` and `.pth` caches are intentionally ignored by Git because they can exceed GitHub's normal single-file limit.

See `../DATA_LICENSE.md` for provenance, license and checksum information.

File: data/raw/Active_Database.csv (part 298 of 471)
id,doi,doi_norm,donor,acceptor,donor_canonical,acceptor_canonical,donor_smiles,acceptor_smiles,voc,jsc,ff,pce,pce_recomputed,pce_relative_error_percent,pce_avg,pce_best,d_a_ratio,additive,additive_canonical,additive_ratio,device_structure,device_type,etl,etl_canonical,htl,htl_canonical,active_layer_thickness,solvent,solvent_canonical,annealing_temp,homo_d,lumo_d,eg_d,homo_a,lumo_a,eg_a
87318,10.1016/j.jechem.2025.08.059,10.1016/j.jechem.2025.08.059,PM6,BTP-eC9,PM6,BTP-eC9,CC1=CC(=CC(=C1)C2=C3C=CC(=C4C5=C(C=C(S5)/C=C\6/C(=O)C7=CC(=CC(=C7)F)C(=O)/C6=C\C8=CC(=C(S8)C9=CC(=CC(=C9)C)C(C)(C)C(=O)OC)C(C)(C)C(=O)OC)SC4=C3S2)C(C)(C)C(=O)OC)C(C)(C)C(=O)OC,CCCCCCCCCc1c(C=C2C(=O)c3cc(Cl)c(Cl)cc3C2=C(C#N)C#N)sc2c1sc1c3c4nsnc4c4c5sc6c(CCCCCCCCC)c(C=C7C(=O)c8cc(Cl)c(Cl)cc8C7=C(C#N)C#N)sc6c5n(CC(CCCC)CCCCCC)c4c3n(CC(CCCC)CCCCCC)c21,0.86,27.94,78.55,18.88,18.8743082,0.0301472457626984,18.53,18.88,,o-DCB:FN,o-DCB:FN,,ITO/2PACz/active layer/PDINN/Ag,conventional,PDINN,PDINN,2PACz,2PACz,,chloroform,chloroform,,-5.56,-3.65,,-5.68,-3.9,
87319,10.1016/j.jechem.2025.08.059,10.1016/j.jechem.2025.08.059,PM6,L8-BO,PM6,L8-BO,CC1=CC(=CC(=C1)C2=C3C=CC(=C4C5=C(C=C(S5)/C=C\6/C(=O)C7=CC(=CC(=C7)F)C(=O)/C6=C\C8=CC(=C(S8)C9=CC(=CC(=C9)C)C(C)(C)C(=O)OC)C(C)(C)C(=O)OC)SC4=C3S2)C(C)(C)C(=O)OC)C(C)(C)C(=O)OC,CCCCCCC(CCCC)CC1=C(/C=C2\C(=O)C3=CC(F)=C(F)C=C3C2=C(C#N)C#N)SC2=C1SC1C3=C(C4=C(C5=NSN=C35)C3=C(C5=C(S3)C(CC(CCCC)CCCCCC)=C(/C=C3\C(=O)C6=CC(F)=C(F)C=C6C3=C(C#N)C#N)S5)N4CC(CC)CCCC)N(CC(CC)CCCC)C21,0.901,26.35,76.7,18.21,18.20961545,0.002111751784732,17.83,18.21,,o-DCB,o-DCB,,ITO/2PACz/active layer/PDINN/Ag,conventional,PDINN,PDINN,2PACz,2PACz,,chloroform,chloroform,,-5.56,-3.65,,-5.68,-3.9,
87320,10.1016/j.jechem.2025.08.059,10.1016/j.jechem.2025.08.059,PM6,L8-BO,PM6,L8-BO,CC1=CC(=CC(=C1)C2=C3C=CC(=C4C5=C(C=C(S5)/C=C\6/C(=O)C7=CC(=CC(=C7)F)C(=O)/C6=C\C8=CC(=C(S8)C9=CC(=CC(=C9)C)C(C)(C)C(=O)OC)C(C)(C)C(=O)OC)SC4=C3S2)C(C)(C)C(=O)OC)C(C)(C)C(=O)OC,CCCCCCC(CCCC)CC1=C(/C=C2\C(=O)C3=CC(F)=C(F)C=C3C2=C(C#N)C#N)SC2=C1SC1C3=C(C4=C(C5=NSN=C35)C3=C(C5=C(S3)C(CC(CCCC)CCCCCC)=C(/C=C3\C(=O)C6=CC(F)=C(F)C=C6C3=C(C#N)C#N)S5)N4CC(CC)CCCC)N(CC(CC)CCCC)C21,0.903,26.38,77.86,18.54,18.547139604,0.0385091909385054,18.18,18.54,,FN,FN,,ITO/2PACz/active layer/PDINN/Ag,conventional,PDINN,PDINN,2PACz,2PACz,,chloroform,chloroform,,-5.56,-3.65,,-5.68,-3.9,
87321,10.1016/j.jechem.2025.08.059,10.1016/j.jechem.2025.08.059,PM6,L8-BO,PM6,L8-BO,CC1=CC(=CC(=C1)C2=C3C=CC(=C4C5=C(C=C(S5)/C=C\6/C(=O)C7=CC(=CC(=C7)F)C(=O)/C6=C\C8=CC(=C(S8)C9=CC(=CC(=C9)C)C(C)(C)C(=O)OC)C(C)(C)C(=O)OC)SC4=C3S2)C(C)(C)C(=O)OC)C(C)(C)C(=O)OC,CCCCCCC(CCCC)CC1=C(/C=C2\C(=O)C3=CC(F)=C(F)C=C3C2=C(C#N)C#N)SC2=C1SC1C3=C(C4=C(C5=NSN=C35)C3=C(C5=C(S3)C(CC(CCCC)CCCCCC)=C(/C=C3\C(=O)C6=CC(F)=C(F)C=C6C3=C(C#N)C#N)S5)N4CC(CC)CCCC)N(CC(CC)CCCC)C21,0.9,26.98,79.29,19.27,19.2531978,0.0871935651271261,18.93,19.27,,o-DCB:FN,o-DCB:FN,,ITO/2PACz/active layer/PDINN/Ag,conventional,PDINN,PDINN,2PACz,2PACz,,chloroform,chloroform,,-5.56,-3.65,,-5.68,-3.9,
87322,10.1016/j.jechem.2025.08.059,10.1016/j.jechem.2025.08.059,D18,L8-BO,D18,L8-BO,CCCCCCC(CCCC)CC1=CSC(C2=CC3=C(S2)C2=C(C=C(C4=CC(CC(CCCC)CCCCCC)=C(C5=CC6=C(C7=CC(F)=C(CC(CC)CCCC)S7)C7=C(C=CS7)C(C7=CC(F)=C(CC(CC)CCCC)S7)=C6S5)S4)S2)C2=NSN=C32)=C1,CCCCCCC(CCCC)CC1=C(/C=C2\C(=O)C3=CC(F)=C(F)C=C3C2=C(C#N)C#N)SC2=C1SC1C3=C(C4=C(C5=NSN=C35)C3=C(C5=C(S3)C(CC(CCCC)CCCCCC)=C(/C=C3\C(=O)C6=CC(F)=C(F)C=C6C3=C(C#N)C#N)S5)N4CC(CC)CCCC)N(CC(CC)CCCC)C21,0.905,26.05,77.14,18.19,18.18594785,0.0222768004398004,17.81,18.19,,o-DCB,o-DCB,,ITO/2PACz/active layer/PDINN/Ag,conventional,PDINN,PDINN,2PACz,2PACz,,chloroform,chloroform,,-5.51,-2.77,,-5.68,-3.9,
87323,10.1016/j.jechem.2025.08.059,10.1016/j.jechem.2025.08.059,D18,L8-BO,D18,L8-BO,CCCCCCC(CCCC)CC1=CSC(C2=CC3=C(S2)C2=C(C=C(C4=CC(CC(CCCC)CCCCCC)=C(C5=CC6=C(C7=CC(F)=C(CC(CC)CCCC)S7)C7=C(C=CS7)C(C7=CC(F)=C(CC(CC)CCCC)S7)=C6S5)S4)S2)C2=NSN=C32)=C1,CCCCCCC(CCCC)CC1=C(/C=C2\C(=O)C3=CC(F)=C(F)C=C3C2=C(C#N)C#N)SC2=C1SC1C3=C(C4=C(C5=NSN=C35)C3=C(C5=C(S3)C(CC(CCCC)CCCCCC)=C(/C=C3\C(=O)C6=CC(F)=C(F)C=C6C3=C(C#N)C#N)S5)N4CC(CC)CCCC)N(CC(CC)CCCC)C21,0.904,26.21,77.84,18.44,18.443285056,0.0178148373101913,18.03,18.44,,FN,FN,,ITO/2PACz/active layer/PDINN/Ag,conventional,PDINN,PDINN,2PACz,2PACz,,chloroform,chloroform,,-5.51,-2.77,,-5.68,-3.9,
87324,10.1016/j.jechem.2025.08.059,10.1016/j.jechem.2025.08.059,D18,L8-BO,D18,L8-BO,CCCCCCC(CCCC)CC1=CSC(C2=CC3=C(S2)C2=C(C=C(C4=CC(CC(CCCC)CCCCCC)=C(C5=CC6=C(C7=CC(F)=C(CC(CC)CCCC)S7)C7=C(C=CS7)C(C7=CC(F)=C(CC(CC)CCCC)S7)=C6S5)S4)S2)C2=NSN=C32)=C1,CCCCCCC(CCCC)CC1=C(/C=C2\C(=O)C3=CC(F)=C(F)C=C3C2=C(C#N)C#N)SC2=C1SC1C3=C(C4=C(C5=NSN=C35)C3=C(C5=C(S3)C(CC(CCCC)CCCCCC)=C(/C=C3\C(=O)C6=CC(F)=C(F)C=C6C3=C(C#N)C#N)S5)N4CC(CC)CCCC)N(CC(CC)CCCC)C21,0.905,26.72,79.18,19.14,19.14699088,0.0365249738766981,18.78,19.14,,o-DCB:FN,o-DCB:FN,,ITO/2PACz/active layer/PDINN/Ag,conventional,PDINN,PDINN,2PACz,2PACz,,chloroform,chloroform,,-5.51,-2.77,,-5.68,-3.9,
87325,10.1016/j.jelechem.2020.114927,10.1016/j.jelechem.2020.114927,P3HT,PC61BM,P3HT,PC61BM,CCCCCCc1ccsc1,COC(=O)CCCC1(c2ccccc2)C23c4c5c6c7c8c9c(c%10c%11c2c2c%12c4c4c%13c5c5c7c7c8c8c%14c9c%10c9c%10c%11c2c2c%11c%12c4c4c%12c%13c5c5c7c7c8c8c%14c9c9c%10c2c2c%11c4c4c%12c5c7c5c8c9c2c45)C613,0.48,1.8,35.0,0.3,0.3024,0.8000000000000045,0.3,,,,,,normal architecture,,,,,,,,,,-5.01,-3.12,,-6.1,-3.7,
87326,10.1016/j.jelechem.2020.114927,10.1016/j.jelechem.2020.114927,P3HT,PC61BM,P3HT,PC61BM,CCCCCCc1ccsc1,COC(=O)CCCC1(c2ccccc2)C23c4c5c6c7c8c9c(c%10c%11c2c2c%12c4c4c%13c5c5c7c7c8c8c%14c9c%10c9c%10c%11c2c2c%11c%12c4c4c%12c%13c5c5c7c7c8c8c%14c9c9c%10c2c2c%11c4c4c%12c5c7c5c8c9c2c45)C613,0.5,2.2,37.0,0.4,0.407,1.7500000000000016,0.4,,,,,,normal architecture,,,,PEDOT:PSS,,,,,,-5.01,-3.12,,-6.1,-3.7,
87327,10.1016/j.jelechem.2020.114927,10.1016/j.jelechem.2020.114927,P3HT,PC61BM,P3HT,PC61BM,CCCCCCc1ccsc1,COC(=O)CCCC1(c2ccccc2)C23c4c5c6c7c8c9c(c%10c%11c2c2c%12c4c4c%13c5c5c7c7c8c8c%14c9c%10c9c%10c%11c2c2c%11c%12c4c4c%12c%13c5c5c7c7c8c8c%14c9c9c%10c2c2c%11c4c4c%12c5c7c5c8c9c2c45)C613,0.51,2.6,60.0,0.79,0.7956,0.708860759493663,0.79,,,,,,normal architecture,,,,PEDOT:PSS,,,,,,-5.01,-3.12,,-6.1,-3.7,
87328,10.1016/j.jelechem.2020.114927,10.1016/j.jelechem.2020.114927,P3HT,PC61BM,P3HT,PC61BM,CCCCCCc1ccsc1,COC(=O)CCCC1(c2ccccc2)C23c4c5c6c7c8c9c(c%10c%11c2c2c%12c4c4c%13c5c5c7c7c8c8c%14c9c%10c9c%10c%11c2c2c%11c%12c4c4c%12c%13c5c5c7c7c8c8c%14c9c9c%10c2c2c%11c4c4c%12c5c7c5c8c9c2c45)C613,0.53,3.2,64.0,1.08,1.0854400000000002,0.503703703703714,1.08,,,,,,normal architecture,,,,PEDOT:PSS,,,,,,-5.01,-3.12,,-6.1,-3.7,
87329,10.1016/j.jelechem.2020.114927,10.1016/j.jelechem.2020.114927,P3HT,PC61BM,P3HT,PC61BM,CCCCCCc1ccsc1,COC(=O)CCCC1(c2ccccc2)C23c4c5c6c7c8c9c(c%10c%11c2c2c%12c4c4c%13c5c5c7c7c8c8c%14c9c%10c9c%10c%11c2c2c%11c%12c4c4c%12c%13c5c5c7c7c8c8c%14c9c9c%10c2c2c%11c4c4c%12c5c7c5c8c9c2c45)C613,0.55,4.5,64.0,1.58,1.584,0.2531645569620255,1.58,,,,,,normal architecture,,,,PEDOT:PSS,,,,,,-5.01,-3.12,,-6.1,-3.7,
87330,10.1016/j.jelechem.2020.114927,10.1016/j.jelechem.2020.114927,P3HT,PC61BM,P3HT,PC61BM,CCCCCCc1ccsc1,COC(=O)CCCC1(c2ccccc2)C23c4c5c6c7c8c9c(c%10c%11c2c2c%12c4c4c%13c5c5c7c7c8c8c%14c9c%10c9c%10c%11c2c2c%11c%12c4c4c%12c%13c5c5c7c7c8c8c%14c9c9c%10c2c2c%11c4c4c%12c5c7c5c8c9c2c45)C613,0.56,5.4,65.0,1.96,1.9656,0.2857142857142996,1.96,,,,,,normal architecture,,,,,,,,,,-5.01,-3.12,,-6.1,-3.7,
87331,10.1016/j.jelechem.2020.114927,10.1016/j.jelechem.2020.114927,P3HT,PC61BM,P3HT,PC61BM,CCCCCCc1ccsc1,COC(=O)CCCC1(c2ccccc2)C23c4c5c6c7c8c9c(c%10c%11c2c2c%12c4c4c%13c5c5c7c7c8c8c%14c9c%10c9c%10c%11c2c2c%11c%12c4c4c%12c%13c5c5c7c7c8c8c%14c9c9c%10c2c2c%11c4c4c%12c5c7c5c8c9c2c45)C613,0.58,7.0,66.0,2.67,2.6796,0.3595505617977464,2.67,,,,,,normal architecture,,,,,,,,,,-5.01,-3.12,,-6.1,-3.7,
87332,10.1016/j.jelechem.2020.114927,10.1016/j.jelechem.2020.114927,P3HT,PC61BM,P3HT,PC61BM,CCCCCCc1ccsc1,COC(=O)CCCC1(c2ccccc2)C23c4c5c6c7c8c9c(c%10c%11c2c2c%12c4c4c%13c5c5c7c7c8c8c%14c9c%10c9c%10c%11c2c2c%11c%12c4c4c%12c%13c5c5c7c7c8c8c%14c9c9c%10c2c2c%11c4c4c%12c5c7c5c8c9c2c45)C613,0.59,5.2,63.0,1.93,1.93284,0.1471502590673551,1.93,,,,,,normal architecture,,,,,,,,,,-5.01,-3.12,,-6.1,-3.7,
87333,10.1016/j.jelechem.2020.114927,10.1016/j.jelechem.2020.114927,P3HT,PC61BM,P3HT,PC61BM,CCCCCCc1ccsc1,COC(=O)CCCC1(c2ccccc2)C23c4c5c6c7c8c9c(c%10c%11c2c2c%12c4c4c%13c5c5c7c7c8c8c%14c9c%10c9c%10c%11c2c2c%11c%12c4c4c%12c%13c5c5c7c7c8c8c%14c9c9c%10c2c2c%11c4c4c%12c5c7c5c8c9c2c45)C613,0.6,4.85,61.0,1.77,1.7751,0.2881355932203323,1.77,,1:1,,,,normal architecture,ITO-free BHJ polymer solar cell,,,PEDOT:PSS,,,chlorobenzene,,,-5.01,-3.12,,-6.1,-3.7,
87334,10.1016/j.jiec.2019.09.019,10.1016/j.jiec.2019.09.019,RTh-BSe-ThR,PC61BM,RTh-BSe-ThR,PC61BM,CCCCCCc1ccc(-c2ccc(-c3ccc(-c4ccc(-c5ccc(CCCCC)s5)s4)c4n[se]nc34)s2)s1,COC(=O)CCCC1(c2ccccc2)C23c4c5c6c7c8c9c(c%10c%11c2c2c%12c4c4c%13c5c5c7c7c8c8c%14c9c%10c9c%10c%11c2c2c%11c%12c4c4c%12c%13c5c5c7c7c8c8c%14c9c9c%10c2c2c%11c4c4c%12c5c7c5c8c9c2c45)C613,0.671,7.1,27.0,1.28,1.286307,0.4927343749999875,,,"1:1, w/w",,,,ITO/PEDOT:PSS/active layer/Au,conventional,,,PEDOT:PSS,PEDOT:PSS,,,,80.0,,,,-6.1,-3.7,
87335,10.1016/j.jiec.2019.09.019,10.1016/j.jiec.2019.09.019,RTh-BSe-ThR,PC61BM,RTh-BSe-ThR,PC61BM,CCCCCCc1ccc(-c2ccc(-c3ccc(-c4ccc(-c5ccc(CCCCC)s5)s4)c4n[se]nc34)s2)s1,COC(=O)CCCC1(c2ccccc2)C23c4c5c6c7c8c9c(c%10c%11c2c2c%12c4c4c%13c5c5c7c7c8c8c%14c9c%10c9c%10c%11c2c2c%11c%12c4c4c%12c%13c5c5c7c7c8c8c%14c9c9c%10c2c2c%11c4c4c%12c5c7c5c8c9c2c45)C613,0.689,9.47,38.0,2.48,2.4794354,0.0227661290322635,,,"1:2, w/w",,,,ITO/PEDOT:PSS/active layer/Au,conventional,,,PEDOT:PSS,PEDOT:PSS,,,,80.0,,,,-6.1,-3.7,
87336,10.1016/j.jiec.2019.09.019,10.1016/j.jiec.2019.09.019,RTh-BSe-ThR,PC61BM,RTh-BSe-ThR,PC61BM,CCCCCCc1ccc(-c2ccc(-c3ccc(-c4ccc(-c5ccc(CCCCC)s5)s4)c4n[se]nc34)s2)s1,COC(=O)CCCC1(c2ccccc2)C23c4c5c6c7c8c9c(c%10c%11c2c2c%12c4c4c%13c5c5c7c7c8c8c%14c9c%10c9c%10c%11c2c2c%11c%12c4c4c%12c%13c5c5c7c7c8c8c%14c9c9c%10c2c2c%11c4c4c%12c5c7c5c8c9c2c45)C613,0.681,11.2,45.0,3.46,3.43224,0.8023121387283304,,3.46,"1:3, w/w",,,,ITO/PEDOT:PSS/active layer/Au,conventional,,,PEDOT:PSS,PEDOT:PSS,,,,80.0,,,,-6.1,-3.7,
87337,10.1016/j.jiec.2019.09.019,10.1016/j.jiec.2019.09.019,RTh-BSe-ThR,PC61BM,RTh-BSe-ThR,PC61BM,CCCCCCc1ccc(-c2ccc(-c3ccc(-c4ccc(-c5ccc(CCCCC)s5)s4)c4n[se]nc34)s2)s1,COC(=O)CCCC1(c2ccccc2)C23c4c5c6c7c8c9c(c%10c%11c2c2c%12c4c4c%13c5c5c7c7c8c8c%14c9c%10c9c%10c%11c2c2c%11c%12c4c4c%12c%13c5c5c7c7c8c8c%14c9c9c%10c2c2c%11c4c4c%12c5c7c5c8c9c2c45)C613,0.68,10.45,42.0,2.98,2.98452,0.1516778523489885,,,1:4 w/w,,,,ITO/PEDOT:PSS/active layer/Au,conventional,,,PEDOT:PSS,PEDOT:PSS,,,,80.0,,,,-6.1,-3.7,
87338,10.1016/j.jiec.2019.09.019,10.1016/j.jiec.2019.09.019,RTh-BSe-ThR,PC61BM,RTh-BSe-ThR,PC61BM,CCCCCCc1ccc(-c2ccc(-c3ccc(-c4ccc(-c5ccc(CCCCC)s5)s4)c4n[se]nc34)s2)s1,COC(=O)CCCC1(c2ccccc2)C23c4c5c6c7c8c9c(c%10c%11c2c2c%12c4c4c%13c5c5c7c7c8c8c%14c9c%10c9c%10c%11c2c2c%11c%12c4c4c%12c%13c5c5c7c7c8c8c%14c9c9c%10c2c2c%11c4c4c%12c5c7c5c8c9c2c45)C613,0.51,4.25,37.0,0.8,0.8019750000000001,0.2468750000000075,,,1:1,,,,ITO/PEDOT:PSS/active layer/Au,conventional,,,PEDOT:PSS,PEDOT:PSS,,,,80.0,,,,-6.1,-3.7,
87339,10.1016/j.jiec.2019.09.019,10.1016/j.jiec.2019.09.019,RTh-BSe-ThR,PC61BM,RTh-BSe-ThR,PC61BM,CCCCCCc1ccc(-c2ccc(-c3ccc(-c4ccc(-c5ccc(CCCCC)s5)s4)c4n[se]nc34)s2)s1,COC(=O)CCCC1(c2ccccc2)C23c4c5c6c7c8c9c(c%10c%11c2c2c%12c4c4c%13c5c5c7c7c8c8c%14c9c%10c9c%10c%11c2c2c%11c%12c4c4c%12c%13c5c5c7c7c8c8c%14c9c9c%10c2c2c%11c4c4c%12c5c7c5c8c9c2c45)C613,0.55,4.75,34.0,0.89,0.88825,0.1966292134831493,,,1:2,,,,ITO/PEDOT:PSS/active layer/Au,conventional,,,PEDOT:PSS,PEDOT:PSS,,,,80.0,,,,-6.1,-3.7,
87340,10.1016/j.jiec.2019.09.019,10.1016/j.jiec.2019.09.019,RTh-BSe-ThR,PC61BM,RTh-BSe-ThR,PC61BM,CCCCCCc1ccc(-c2ccc(-c3ccc(-c4ccc(-c5ccc(CCCCC)s5)s4)c4n[se]nc34)s2)s1,COC(=O)CCCC1(c2ccccc2)C23c4c5c6c7c8c9c(c%10c%11c2c2c%12c4c4c%13c5c5c7c7c8c8c%14c9c%10c9c%10c%11c2c2c%11c%12c4c4c%12c%13c5c5c7c7c8c8c%14c9c9c%10c2c2c%11c4c4c%12c5c7c5c8c9c2c45)C613,0.66,3.6,46.0,1.0,1.0929600000000002,9.296000000000015,,,1:3,,,,ITO/PEDOT:PSS/active layer/Au,conventional,,,PEDOT:PSS,PEDOT:PSS,,,,80.0,,,,-6.1,-3.7,
87341,10.1016/j.jiec.2019.09.019,10.1016/j.jiec.2019.09.019,2 (Se),PC61BM,RTh-BSe-ThR,PC61BM,CCCCCCc1ccc(-c2ccc(-c3ccc(-c4ccc(-c5ccc(CCCCC)s5)s4)c4n[se]nc34)s2)s1,COC(=O)CCCC1(c2ccccc2)C23c4c5c6c7c8c9c(c%10c%11c2c2c%12c4c4c%13c5c5c7c7c8c8c%14c9c%10c9c%10c%11c2c2c%11c%12c4c4c%12c%13c5c5c7c7c8c8c%14c9c9c%10c2c2c%11c4c4c%12c5c7c5c8c9c2c45)C613,0.71,8.9,40.0,2.6,2.5276,2.7846153846153854,,,"1:1, w/w",,,,ITO/PEDOT:PSS/active layer/Au,conventional,,,PEDOT:PSS,PEDOT:PSS,,,,80.0,,,,-6.1,-3.7,
87342,10.1016/j.jiec.2019.09.019,10.1016/j.jiec.2019.09.019,RTh-BSe-ThR,PC61BM,RTh-BSe-ThR,PC61BM,CCCCCCc1ccc(-c2ccc(-c3ccc(-c4ccc(-c5ccc(CCCCC)s5)s4)c4n[se]nc34)s2)s1,COC(=O)CCCC1(c2ccccc2)C23c4c5c6c7c8c9c(c%10c%11c2c2c%12c4c4c%13c5c5c7c7c8c8c%14c9c%10c9c%10c%11c2c2c%11c%12c4c4c%12c%13c5c5c7c7c8c8c%14c9c9c%10c2c2c%11c4c4c%12c5c7c5c8c9c2c45)C613,0.65,7.85,31.0,1.57,1.5817750000000002,0.7500000000000058,,,1:2,,,,ITO/PEDOT:PSS/active layer/Au,conventional,,,PEDOT:PSS,PEDOT:PSS,,,,80.0,,,,-6.1,-3.7,
87343,10.1016/j.jiec.2019.09.019,10.1016/j.jiec.2019.09.019,RFTzR,PC61BM,RTh-BSe-ThR,PC61BM,CCCCCCc1ccc(-c2ccc(-c3ccc(-c4ccc(-c5ccc(CCCCC)s5)s4)c4n[se]nc34)s2)s1,COC(=O)CCCC1(c2ccccc2)C23c4c5c6c7c8c9c(c%10c%11c2c2c%12c4c4c%13c5c5c7c7c8c8c%14c9c%10c9c%10c%11c2c2c%11c%12c4c4c%12c%13c5c5c7c7c8c8c%14c9c9c%10c2c2c%11c4c4c%12c5c7c5c8c9c2c45)C613,0.75,10.13,34.0,2.72,2.58315,5.031250000000012,,,"1:3, w/w",,,,ITO/PEDOT:PSS/active layer/Au,conventional,,,PEDOT:PSS,PEDOT:PSS,,,,80.0,,,,-6.1,-3.7,
87344,10.1016/j.jiec.2019.09.019,10.1016/j.jiec.2019.09.019,RTh-BSe-ThR,PC61BM,RTh-BSe-ThR,PC61BM,CCCCCCc1ccc(-c2ccc(-c3ccc(-c4ccc(-c5ccc(CCCCC)s5)s4)c4n[se]nc34)s2)s1,COC(=O)CCCC1(c2ccccc2)C23c4c5c6c7c8c9c(c%10c%11c2c2c%12c4c4c%13c5c5c7c7c8c8c%14c9c%10c9c%10c%11c2c2c%11c%12c4c4c%12c%13c5c5c7c7c8c8c%14c9c9c%10c2c2c%11c4c4c%12c5c7c5c8c9c2c45)C613,0.66,5.11,48.0,1.65,1.618848,1.8879999999999908,,,1:1,,,,ITO/PEDOT:PSS/active layer/Au,conventional,,,PEDOT:PSS,PEDOT:PSS,,,,80.0,,,,-6.1,-3.7,
87345,10.1016/j.jiec.2019.09.019,10.1016/j.jiec.2019.09.019,BDT(TTBT)2,PC61BM,RTh-BSe-ThR,PC61BM,CCCCCCc1ccc(-c2ccc(-c3ccc(-c4ccc(-c5ccc(CCCCC)s5)s4)c4n[se]nc34)s2)s1,COC(=O)CCCC1(c2ccccc2)C23c4c5c6c7c8c9c(c%10c%11c2c2c%12c4c4c%13c5c5c7c7c8c8c%14c9c%10c9c%10c%11c2c2c%11c%12c4c4c%12c%13c5c5c7c7c8c8c%14c9c9c%10c2c2c%11c4c4c%12c5c7c5c8c9c2c45)C613,0.81,4.75,45.0,1.73,1.731375,0.0794797687861344,,,"1:2, w/w",,,,ITO/PEDOT:PSS/active layer/Au,conventional,,,PEDOT:PSS,PEDOT:PSS,,,,80.0,,,,-6.1,-3.7,
87346,10.1016/j.jiec.2019.09.019,10.1016/j.jiec.2019.09.019,TBTBT,PC61BM,RTh-BSe-ThR,PC61BM,CCCCCCc1ccc(-c2ccc(-c3ccc(-c4ccc(-c5ccc(CCCCC)s5)s4)c4n[se]nc34)s2)s1,COC(=O)CCCC1(c2ccccc2)C23c4c5c6c7c8c9c(c%10c%11c2c2c%12c4c4c%13c5c5c7c7c8c8c%14c9c%10c9c%10c%11c2c2c%11c%12c4c4c%12c%13c5c5c7c7c8c8c%14c9c9c%10c2c2c%11c4c4c%12c5c7c5c8c9c2c45)C613,0.87,6.1,47.0,2.5,2.49429,0.2284000000000041,,,"1:3, w/w",,,,ITO/PEDOT:PSS/active layer/Au,conventional,,,PEDOT:PSS,PEDOT:PSS,,,,80.0,,,,-6.1,-3.7,
87347,10.1016/j.jiec.2019.09.019,10.1016/j.jiec.2019.09.019,9RFL,PC61BM,RTh-BSe-ThR,PC61BM,CCCCCCc1ccc(-c2ccc(-c3ccc(-c4ccc(-c5ccc(CCCCC)s5)s4)c4n[se]nc34)s2)s1,COC(=O)CCCC1(c2ccccc2)C23c4c5c6c7c8c9c(c%10c%11c2c2c%12c4c4c%13c5c5c7c7c8c8c%14c9c%10c9c%10c%11c2c2c%11c%12c4c4c%12c%13c5c5c7c7c8c8c%14c9c9c%10c2c2c%11c4c4c%12c5c7c5c8c9c2c45)C613,0.71,9.91,30.0,2.13,2.1108299999999995,0.9000000000000166,,,"1:1, w/w",,,,ITO/PEDOT:PSS/active layer/Au,conventional,,,PEDOT:PSS,PEDOT:PSS,,,,80.0,,,,-6.1,-3.7,
87348,10.1016/j.jiec.2019.09.019,10.1016/j.jiec.2019.09.019,RTh-BSe-ThR,PC61BM,RTh-BSe-ThR,PC61BM,CCCCCCc1ccc(-c2ccc(-c3ccc(-c4ccc(-c5ccc(CCCCC)s5)s4)c4n[se]nc34)s2)s1,COC(=O)CCCC1(c2ccccc2)C23c4c5c6c7c8c9c(c%10c%11c2c2c%12c4c4c%13c5c5c7c7c8c8c%14c9c%10c9c%10c%11c2c2c%11c%12c4c4c%12c%13c5c5c7c7c8c8c%14c9c9c%10c2c2c%11c4c4c%12c5c7c5c8c9c2c45)C613,0.68,11.2,45.0,3.46,3.4272,0.947976878612728,,3.46,1:3,,,,ITO/PEDOT:PSS/active layer/Au,conventional,,,PEDOT:PSS,PEDOT:PSS,,,,80.0,,,,-6.1,-3.7,
87349,10.1016/j.jiec.2020.03.018,10.1016/j.jiec.2020.03.018,IDT-Qx,PC71BM,IDT-Qx,PC71BM,,COC(=O)CCCC1(c2ccccc2)C23c4c5ccc6c7cc8c9c%10c(cc%11cc%12c%13c%14c(cc%15c%16ccc-5c2c%16c2c5c%16c%17c(c(c46)c7c9c%17c4c%10c%11c%13c4c%16c%14c%152)C513)C%12)C8,0.86,9.29,46.1,3.68,3.6831134,0.0846032608695573,3.64,3.68,1:1.0,,,,inverted,inverted,ZnO,ZnO,MoO3,MoO3,,,,,,,,-5.9,-3.9,
87350,10.1016/j.jiec.2020.03.018,10.1016/j.jiec.2020.03.018,IDT-Qx,PC71BM,IDT-Qx,PC71BM,,COC(=O)CCCC1(c2ccccc2)C23c4c5ccc6c7cc8c9c%10c(cc%11cc%12c%13c%14c(cc%15c%16ccc-5c2c%16c2c5c%16c%17c(c(c46)c7c9c%17c4c%10c%11c%13c4c%16c%14c%152)C513)C%12)C8,0.86,9.69,50.4,4.18,4.200033599999999,0.4792727272727189,4.09,4.18,1:1.5,,,,inverted,inverted,ZnO,ZnO,MoO3,MoO3,,,,,,,,-5.9,-3.9,
87351,10.1016/j.jiec.2020.03.018,10.1016/j.jiec.2020.03.018,IDT-Qx,PC71BM,IDT-Qx,PC71BM,,COC(=O)CCCC1(c2ccccc2)C23c4c5ccc6c7cc8c9c%10c(cc%11cc%12c%13c%14c(cc%15c%16ccc-5c2c%16c2c5c%16c%17c(c(c46)c7c9c%17c4c%10c%11c%13c4c%16c%14c%152)C513)C%12)C8,0.83,8.41,51.7,3.61,3.6088151,0.0328227146814447,3.54,3.61,1:2.0,,,,inverted,inverted,ZnO,ZnO,MoO3,MoO3,,,,,,,,-5.9,-3.9,
87352,10.1016/j.jiec.2020.03.018,10.1016/j.jiec.2020.03.018,IDT-QxCN,PC71BM,IDT-QxCN,PC71BM,,COC(=O)CCCC1(c2ccccc2)C23c4c5ccc6c7cc8c9c%10c(cc%11cc%12c%13c%14c(cc%15c%16ccc-5c2c%16c2c5c%16c%17c(c(c46)c7c9c%17c4c%10c%11c%13c4c%16c%14c%152)C513)C%12)C8,0.91,10.96,45.3,4.52,4.5180408,0.0433451327433614,4.33,4.52,1:1.5,,,,inverted,inverted,ZnO,ZnO,MoO3,MoO3,,,,,,,,-5.9,-3.9,
87353,10.1016/j.jiec.2020.03.018,10.1016/j.jiec.2020.03.018,IDTT-QxCN,PC71BM,IDTT-QxCN,PC71BM,,COC(=O)CCCC1(c2ccccc2)C23c4c5ccc6c7cc8c9c%10c(cc%11cc%12c%13c%14c(cc%15c%16ccc-5c2c%16c2c5c%16c%17c(c(c46)c7c9c%17c4c%10c%11c%13c4c%16c%14c%152)C513)C%12)C8,0.89,12.26,50.5,5.47,5.510257,0.7359597806215802,5.39,5.47,1:1.5,,,,ITO/ZnO/active layer/MoO3/Ag,inverted,ZnO,ZnO,MoO3,MoO3,,,,,,,,-5.9,-3.9,
87354,10.1016/j.jiec.2022.05.001,10.1016/j.jiec.2022.05.001,P(TBPyTBIID),Y6-BO-4Cl,P(TBPyTBIID),Y6-BO-4Cl,,CCCCCCCCCCCc1c(/C=C2\C(=O)c3cc(Cl)c(Cl)cc3C2=C(C#N)C#N)sc2c1sc1c3c4nsnc4c4c5sc6c(CCCCCCCCCCC)c(/C=C7\C(=O)c8cc(Cl)c(Cl)cc8C7=C(C#N)C#N)sc6c5n(C[C@H](CCCC)CCCCCC)c4c3n(CC(CCCC)CCCCCC)c21,0.68,0.64,21.9,0.1,0.0953088,4.691200000000007,,,1:1,chloronaphthalene,CN,,ITO/PEDOT:PSS/Active layer/PDINN/Ag,conventional,PDINN,PDINN,PEDOT:PSS,PEDOT:PSS,100.0,chlorobenzene,chlorobenzene,150.0,,,,,,
87355,10.1016/j.jiec.2022.05.001,10.1016/j.jiec.2022.05.001,P(TBPyTBIID),Y6-BO-4Cl,P(TBPyTBIID),Y6-BO-4Cl,,CCCCCCCCCCCc1c(/C=C2\C(=O)c3cc(Cl)c(Cl)cc3C2=C(C#N)C#N)sc2c1sc1c3c4nsnc4c4c5sc6c(CCCCCCCCCCC)c(/C=C7\C(=O)c8cc(Cl)c(Cl)cc8C7=C(C#N)C#N)sc6c5n(C[C@H](CCCC)CCCCCC)c4c3n(CC(CCCC)CCCCCC)c21,0.5,1.46,41.7,0.31,0.30441,1.803225806451608,,,1:1,chloronaphthalene,CN,,ITO/PEDOT:PSS/Active layer/PDINN/Ag,conventional,PDINN,PDINN,PEDOT:PSS,PEDOT:PSS,100.0,chlorobenzene,chlorobenzene,150.0,,,,,,
87358,10.1016/j.jiec.2022.05.001,10.1016/j.jiec.2022.05.001,PM6,Y6-BO-4Cl,PM6,Y6-BO-4Cl,COC(=O)C(C)(C)c1cc(C)cc(-c2sc3c4sc5cc(/C=C6/C(=O)c7cc(F)cc(c7)C(=O)/C6=C\c6cc(C(C)(C)C(=O)OC)c(-c7cc(C)cc(C(C)(C)C(=O)OC)c7)s6)sc5c4c(C(C)(C)C(=O)OC)ccc2-3)c1,CCCCCCCCCCCc1c(/C=C2\C(=O)c3cc(Cl)c(Cl)cc3C2=C(C#N)C#N)sc2c1sc1c3c4nsnc4c4c5sc6c(CCCCCCCCCCC)c(/C=C7\C(=O)c8cc(Cl)c(Cl)cc8C7=C(C#N)C#N)sc6c5n(C[C@H](CCCC)CCCCCC)c4c3n(CC(CCCC)CCCCCC)c21,0.76,19.98,70.4,10.64,10.690099200000002,0.4708571428571596,,,1:1,chloronaphthalene,CN,,ITO/PEDOT:PSS/Active layer/PDINN/Ag,conventional,PDINN,PDINN,PEDOT:PSS,PEDOT:PSS,100.0,chlorobenzene,chlorobenzene,150.0,-5.56,-3.65,,,,
87359,10.1016/j.jiec.2022.05.001,10.1016/j.jiec.2022.05.001,PM6,Y6-BO-4Cl,PM6,Y6-BO-4Cl,COC(=O)C(C)(C)c1cc(C)cc(-c2sc3c4sc5cc(/C=C6/C(=O)c7cc(F)cc(c7)C(=O)/C6=C\c6cc(C(C)(C)C(=O)OC)c(-c7cc(C)cc(C(C)(C)C(=O)OC)c7)s6)sc5c4c(C(C)(C)C(=O)OC)ccc2-3)c1,CCCCCCCCCCCc1c(/C=C2\C(=O)c3cc(Cl)c(Cl)cc3C2=C(C#N)C#N)sc2c1sc1c3c4nsnc4c4c5sc6c(CCCCCCCCCCC)c(/C=C7\C(=O)c8cc(Cl)c(Cl)cc8C7=C(C#N)C#N)sc6c5n(C[C@H](CCCC)CCCCCC)c4c3n(CC(CCCC)CCCCCC)c21,0.73,16.76,72.2,8.81,8.833525600000002,0.2670329171396258,,,1:1,chloronaphthalene,CN,,ITO/PEDOT:PSS/Active layer/PDINN/Ag,conventional,PDINN,PDINN,PEDOT:PSS,PEDOT:PSS,100.0,chlorobenzene,chlorobenzene,150.0,-5.56,-3.65,,,,
87411,10.1016/j.jorganchem.2023.122714,10.1016/j.jorganchem.2023.122714,DPPTBz,N3,DPPTBz,N3,,CCCCCCCCCCCC1=C(/C=C2\C(=O)C3=CC(F)=C(F)C=C3C2=C(C#N)C#N)SC2=C1SC1=C2N(CCC(CC)CCCC)C2=C1C1=NSN=C1C1=C2N(CCC(CC)CCCC)C2=C1SC1=C2SC(/C=C2\C(=O)C3=CC(F)=C(F)C=C3C2=C(C#N)C#N)=C1CCCCCCCCCCC,0.07,0.42,24.21,0.01,0.00711774,28.822599999999994,,,,,,,ITO/PEDOT:PSS/active layer/PDINO/Al,conventional,PDINO,,PEDOT:PSS,,,,,,,,,-5.64,-3.86,
87412,10.1016/j.jorganchem.2023.122714,10.1016/j.jorganchem.2023.122714,DPPTBz,N3,DPPTBz,N3,,CCCCCCCCCCCC1=C(/C=C2\C(=O)C3=CC(F)=C(F)C=C3C2=C(C#N)C#N)SC2=C1SC1=C2N(CCC(CC)CCCC)C2=C1C1=NSN=C1C1=C2N(CCC(CC)CCCC)C2=C1SC1=C2SC(/C=C2\C(=O)C3=CC(F)=C(F)C=C3C2=C(C#N)C#N)=C1CCCCCCCCCCC,0.5,6.62,23.55,0.78,0.779505,0.0634615384615414,,,,,,,ITO/PEDOT:PSS/active layer/PDINO/Al,conventional,PDINO,,PEDOT:PSS,,,,,,,,,-5.64,-3.86,
87413,10.1016/j.jorganchem.2023.122714,10.1016/j.jorganchem.2023.122714,DPPTBzIr,N3,DPPTBzIr,N3,,CCCCCCCCCCCC1=C(/C=C2\C(=O)C3=CC(F)=C(F)C=C3C2=C(C#N)C#N)SC2=C1SC1=C2N(CCC(CC)CCCC)C2=C1C1=NSN=C1C1=C2N(CCC(CC)CCCC)C2=C1SC1=C2SC(/C=C2\C(=O)C3=CC(F)=C(F)C=C3C2=C(C#N)C#N)=C1CCCCCCCCCCC,0.46,13.81,37.7,2.41,2.394930200000001,0.6253029045642978,,,,,,,ITO/PEDOT:PSS/active layer/PDINO/Al,conventional,PDINO,,PEDOT:PSS,,,,,,,,,-5.64,-3.86,
87414,10.1016/j.jorganchem.2023.122714,10.1016/j.jorganchem.2023.122714,DPPTBz3Ir,N3,DPPTBz3Ir,N3,,CCCCCCCCCCCC1=C(/C=C2\C(=O)C3=CC(F)=C(F)C=C3C2=C(C#N)C#N)SC2=C1SC1=C2N(CCC(CC)CCCC)C2=C1C1=NSN=C1C1=C2N(CCC(CC)CCCC)C2=C1SC1=C2SC(/C=C2\C(=O)C3=CC(F)=C(F)C=C3C2=C(C#N)C#N)=C1CCCCCCCCCCC,0.63,14.48,40.14,3.68,3.661731360000001,0.4964304347825982,,,,,,,ITO/PEDOT:PSS/active layer/PDINO/Al,conventional,PDINO,,PEDOT:PSS,,,,,,,,,-5.64,-3.86,
87415,10.1016/j.joule.2021.02.002,10.1016/j.joule.2021.02.002,PM6,PY-IT,PM6,PY-IT,COC(=O)C(C)(C)c1cc(C)cc(-c2sc3c4sc5cc(/C=C6/C(=O)c7cc(F)cc(c7)C(=O)/C6=C\c6cc(C(C)(C)C(=O)OC)c(-c7cc(C)cc(C(C)(C)C(=O)OC)c7)s6)sc5c4c(C(C)(C)C(=O)OC)ccc2-3)c1,CCCCCCCCCCCc1c(/C=C2\C(=O)c3ccccc3C2=C(C#N)C#N)sc2c1sc1c3c4nsnc4c4c5sc6c(CCCCCCCCCCC)c(/C=C7\C(=O)c8cc(-c9cccs9)ccc8C7=C(C#N)C#N)sc6c5n(CC(CCCCCCCC)CCCCCCCCCC)c4c3n(CC(CCCCCCCC)CCCCCCCCCC)c21,0.937,21.9,73.6,15.11,15.1029408,0.0467187293183354,14.92,15.11,1:1:0,1-chloronaphthalene,CN,,ITO/PEDOT:PSS/active layer/ZrAcAc/Al,conventional,ZrAcAc,ZrAcac,PEDOT:PSS,PEDOT:PSS,100.0,chloroform,chloroform,95.0,-5.56,-3.65,,-5.68,-3.94,
87418,10.1016/j.joule.2021.02.002,10.1016/j.joule.2021.02.002,PM6,BN-T,PM6,BN-T,COC(=O)C(C)(C)c1cc(C)cc(-c2sc3c4sc5cc(/C=C6/C(=O)c7cc(F)cc(c7)C(=O)/C6=C\c6cc(C(C)(C)C(=O)OC)c(-c7cc(C)cc(C(C)(C)C(=O)OC)c7)s6)sc5c4c(C(C)(C)C(=O)OC)ccc2-3)c1,CCCCCCCCCCCCc1csc(-c2cnc(-c3sc(-c4cccs4)c(CCCCCCCCCCCC)c3B(c3ccccc3)c3ccccc3)cn2)c1B(c1ccccc1)c1ccccc1,1.013,4.31,38.7,1.59,1.68965361,6.267522641509424,1.56,1.59,1:0:1,1-chloronaphthalene,CN,,ITO/PEDOT:PSS/active layer/ZrAcAc/Al,conventional,ZrAcAc,ZrAcac,PEDOT:PSS,PEDOT:PSS,100.0,chloroform,chloroform,95.0,-5.56,-3.65,,-5.43,-3.85,
87421,10.1016/j.joule.2021.02.003,10.1016/j.joule.2021.02.003,PNTB,Y6,PNTB,Y6,,CCCCCCCCCCCc1c(/C=C2\C(=O)c3cc(F)c(F)cc3C2=C(C#N)C#N)sc2c1sc1c3c4nsnc4c4c5sc6c(CCCCCCCCCCC)c(/C=C7\C(=O)c8cc(F)c(F)cc8C7=C(C#N)C#N)sc6c5n(CC(CC)CCCC)c4c3n(CC(CC)CCCC)c21,0.899,8.68,49.0,3.81,3.8236268,0.357658792650917,3.29,3.81,,,,,inverted,inverted,ZnO,ZnO,MoO3,MoO3,,chloroform,chloroform,,,,,-5.65,-4.09,
87422,10.1016/j.joule.2021.02.003,10.1016/j.joule.2021.02.003,PNTB-2T,Y6,PNTB-2T,Y6,,CCCCCCCCCCCc1c(/C=C2\C(=O)c3cc(F)c(F)cc3C2=C(C#N)C#N)sc2c1sc1c3c4nsnc4c4c5sc6c(CCCCCCCCCCC)c(/C=C7\C(=O)c8cc(F)c(F)cc8C7=C(C#N)C#N)sc6c5n(CC(CC)CCCC)c4c3n(CC(CC)CCCC)c21,0.872,26.31,73.0,16.72,16.7478936,0.1668277511961859,16.25,16.72,,,,,inverted,inverted,ZnO,ZnO,MoO3,MoO3,,chloroform,chloroform,,,,,-5.65,-4.09,
87425,10.1016/j.joule.2021.02.010,10.1016/j.joule.2021.02.010,PM6,A-2ThCl,PM6,A-2ThCl,COC(=O)C(C)(C)c1cc(C)cc(-c2sc3c4sc5cc(/C=C6/C(=O)c7cc(F)cc(c7)C(=O)/C6=C\c6cc(C(C)(C)C(=O)OC)c(-c7cc(C)cc(C(C)(C)C(=O)OC)c7)s6)sc5c4c(C(C)(C)C(=O)OC)ccc2-3)c1,,0.89,24.57,73.0,16.05,15.963129,0.5412523364486115,15.7,16.05,,,,,b-BHJ,,,,,,,,,,-5.56,-3.65,,,,
87426,10.1016/j.joule.2021.02.010,10.1016/j.joule.2021.02.010,PM6,A-4Cl,PM6,A-4Cl,COC(=O)C(C)(C)c1cc(C)cc(-c2sc3c4sc5cc(/C=C6/C(=O)c7cc(F)cc(c7)C(=O)/C6=C\c6cc(C(C)(C)C(=O)OC)c(-c7cc(C)cc(C(C)(C)C(=O)OC)c7)s6)sc5c4c(C(C)(C)C(=O)OC)ccc2-3)c1,,0.86,26.45,73.0,16.71,16.60531,0.6265110712148504,16.48,16.71,,,,,b-BHJ,,,,,,,,,,-5.56,-3.65,,,,
87430,10.1016/j.joule.2021.02.010,10.1016/j.joule.2021.02.010,PM6,A-4Cl,PM6,A-4Cl,COC(=O)C(C)(C)c1cc(C)cc(-c2sc3c4sc5cc(/C=C6/C(=O)c7cc(F)cc(c7)C(=O)/C6=C\c6cc(C(C)(C)C(=O)OC)c(-c7cc(C)cc(C(C)(C)C(=O)OC)c7)s6)sc5c4c(C(C)(C)C(=O)OC)ccc2-3)c1,,0.84,20.73,70.0,12.18,12.18924,0.0758620689655183,12.02,12.18,,,,,b-BHJ,,,,,,,,,,-5.56,-3.65,,,,
87434,10.1016/j.joule.2022.07.001,10.1016/j.joule.2022.07.001,J52-Cl,BTA3,J52-Cl,BTA3,CCCCCCCCC(CCCCCC)Cn1nc2c(-c3cccs3)c(F)c(F)c(-c3ccc(-c4cc5c(-c6cc(Cl)c(CC(CC)CCCC)s6)c6sccc6c(-c6cc(Cl)c(CC(CC)CCCC)s6)c5s4)s3)c2n1,CCCCCCCCn1nc2c(/C=c3\sc(=C(C#N)C#N)n(CC)c3=O)ccc(-c3cc4c(s3)-c3cc5c(cc3C4(c3ccc(CCCCCC)cc3)c3ccc(CCCCCC)cc3)-c3sc(-c4ccc(/C=c6\sc(=C(C#N)C#N)n(CC)c6=O)c6nn(CCCCCCCC)nc46)cc3C5(c3ccc(CCCCCC)cc3)c3ccc(CCCCCC)cc3)c2n1,1.243,12.9,66.12,10.6,10.60214364,0.0202230188679402,10.33,10.6,1:1:0,,,,ITO/PEDOT:PSS/active layer/PFN-Br/Al,conventional,PFN-Br,PFN-Br,PEDOT:PSS,PEDOT:PSS,,THF,THF,,-5.39,-3.45,,-5.49,-3.72,
87436,10.1016/j.joule.2022.07.001,10.1016/j.joule.2022.07.001,J52-Cl,BTA1,J52-Cl,BTA1,CCCCCCCCC(CCCCCC)Cn1nc2c(-c3cccs3)c(F)c(F)c(-c3ccc(-c4cc5c(-c6cc(Cl)c(CC(CC)CCCC)s6)c6sccc6c(-c6cc(Cl)c(CC(CC)CCCC)s6)c5s4)s3)c2n1,CCCCCCCCn1nc2c(/C=C3\SC(=S)N(CC)C3=O)ccc(-c3cc4c(s3)-c3cc5c(cc3C4(c3ccc(CCCCCC)cc3)c3ccc(CCCCCC)cc3)-c3sc(-c4ccc(/C=C6\SC(=S)N(CC)C6=O)c6nn(CCCCCCCC)nc46)cc3C5(c3ccc(CCCCCC)cc3)c3ccc(CCCCCC)cc3)c2n1,1.332,1.5,30.88,0.62,0.6169824,0.4867096774193473,0.5,0.62,1:0:1,,,,ITO/PEDOT:PSS/active layer/PFN-Br/Al,conventional,PFN-Br,PFN-Br,PEDOT:PSS,PEDOT:PSS,,THF,THF,,-5.39,-3.45,,-5.49,-3.55,
87591,10.1016/j.jscs.2020.04.004,10.1016/j.jscs.2020.04.004,PPEH-DTBT-8,PC70BM,PPEH-DTBT-8,PC70BM,,CCCCC(=O)OCC1(C2=CC=CC=C2)C3=CC=CC4=CC=CC5=CC=CC6=CC=C7C=CC=CC8=CC=CC1=C8C7=C6C5=C4C3,0.72,1.88,24.53,0.33,0.33203808,0.6175999999999993,,,1:3,,,,glass/ITO/PEDOT:PSS/active layer/...,,,,PEDOT:PSS,PEDOT:PSS,,chlorobenzene,chlorobenzene,,,,,-6.1,-3.9,
87592,10.1016/j.jscs.2020.04.004,10.1016/j.jscs.2020.04.004,PPEH-DT2BT-8,PC70BM,PPEH-DT2BT-8,PC70BM,,CCCCC(=O)OCC1(C2=CC=CC=C2)C3=CC=CC4=CC=CC5=CC=CC6=CC=C7C=CC=CC8=CC=CC1=C8C7=C6C5=C4C3,0.78,6.11,38.25,1.83,1.8229185,0.3869672131147521,,,1:3,,,,glass/ITO/PEDOT:PSS/active layer/...,,,,PEDOT:PSS,PEDOT:PSS,,chlorobenzene,chlorobenzene,,,,,-6.1,-3.9,
87598,10.1016/j.matchemphys.2019.122176,10.1016/j.matchemphys.2019.122176,PTB7,DPDV,PTB7,DPDV,CCCCC(CC)COC(=O)c1sc2c(-c3cc4c(OCC(CC)CCCC)c5sccc5c(OCC(CC)CCCC)c4s3)scc2c1F,,0.54,2.23,36.97,0.45,0.44519274,1.0682799999999957,,,1:1,DIO,DIO,,ITO/PEDOT:PSS/PTB7:DPDV/Ca/Al,conventional,Ca,Ca,PEDOT:PSS,PEDOT:PSS,,chlorobenzene,chlorobenzene,,-5.19,-3.43,,,,
87599,10.1016/j.matchemphys.2019.122176,10.1016/j.matchemphys.2019.122176,PTB7,DPEV,PTB7,DPEV,CCCCC(CC)COC(=O)c1sc2c(-c3cc4c(OCC(CC)CCCC)c5sccc5c(OCC(CC)CCCC)c4s3)scc2c1F,,0.55,2.44,38.62,0.52,0.5182804,0.330692307692316,,,1:1,DIO,DIO,,ITO/PEDOT:PSS/PTB7:DPEV/Ca/Al,conventional,Ca,Ca,PEDOT:PSS,PEDOT:PSS,,chlorobenzene,chlorobenzene,,-5.19,-3.43,,,,
87616,10.1016/j.mattod.2026.103252,10.1016/j.mattod.2026.103252,PM6,BTP-eC9,PM6,BTP-eC9,COC(=O)C(C)(C)c1cc(C)cc(-c2sc3c4sc5cc(/C=C6/C(=O)c7cc(F)cc(c7)C(=O)/C6=C\c6cc(C(C)(C)C(=O)OC)c(-c7cc(C)cc(C(C)(C)C(=O)OC)c7)s6)sc5c4c(C(C)(C)C(=O)OC)ccc2-3)c1,CCCCCCCCCc1c(C=C2C(=O)c3cc(Cl)c(Cl)cc3C2=C(C#N)C#N)sc2c1sc1c3c4nsnc4c4c5sc6c(CCCCCCCCC)c(C=C7C(=O)c8cc(Cl)c(Cl)cc8C7=C(C#N)C#N)sc6c5n(CC(CCCC)CCCCCC)c4c3n(CC(CCCC)CCCCCC)c21,0.86,28.2,76.01,18.44,18.4339452,0.0328351409978369,18.0,18.44,,,,,,conventional,,,PEDOT:PSS,PEDOT:PSS,,,,,-5.56,-3.65,,-5.68,-3.9,
87617,10.1016/j.mattod.2026.103252,10.1016/j.mattod.2026.103252,PM6,BTP-eC9,PM6,BTP-eC9,CC1=CC(=CC(=C1)C2=C3C=CC(=C4C5=C(C=C(S5)/C=C\6/C(=O)C7=CC(=CC(=C7)F)C(=O)/C6=C\C8=CC(=C(S8)C9=CC(=CC(=C9)C)C(C)(C)C(=O)OC)C(C)(C)C(=O)OC)SC4=C3S2)C(C)(C)C(=O)OC)C(C)(C)C(=O)OC,CCCCCCCCCc1c(C=C2C(=O)c3cc(Cl)c(Cl)cc3C2=C(C#N)C#N)sc2c1sc1c3c4nsnc4c4c5sc6c(CCCCCCCCC)c(C=C7C(=O)c8cc(Cl)c(Cl)cc8C7=C(C#N)C#N)sc6c5n(CC(CCCC)CCCCCC)c4c3n(CC(CCCC)CCCCCC)c21,0.86,28.82,79.58,19.79,19.72406216,0.3331876705406778,19.46,19.79,,,,,,conventional,,,DM-BZCz,DM-BZCz,,,,,-5.56,-3.65,,-5.68,-3.9,
87618,10.1016/j.mattod.2026.103252,10.1016/j.mattod.2026.103252,PM6,BTP-eC9,PM6,BTP-eC9,COC(=O)C(C)(C)c1cc(C)cc(-c2sc3c4sc5cc(/C=C6/C(=O)c7cc(F)cc(c7)C(=O)/C6=C\c6cc(C(C)(C)C(=O)OC)c(-c7cc(C)cc(C(C)(C)C(=O)OC)c7)s6)sc5c4c(C(C)(C)C(=O)OC)ccc2-3)c1,CCCCCCCCCc1c(C=C2C(=O)c3cc(Cl)c(Cl)cc3C2=C(C#N)C#N)sc2c1sc1c3c4nsnc4c4c5sc6c(CCCCCCCCC)c(C=C7C(=O)c8cc(Cl)c(Cl)cc8C7=C(C#N)C#N)sc6c5n(CC(CCCC)CCCCCC)c4c3n(CC(CCCC)CCCCCC)c21,0.86,28.56,76.05,18.7,18.6790968,0.1117818181818336,18.34,18.7,,,,,,conventional,,,BZCz,BZCz,,,,,-5.56,-3.65,,-5.68,-3.9,
87619,10.1016/j.mattod.2026.103252,10.1016/j.mattod.2026.103252,PM1,L8BO,PM1,L8-BO,,CCCCCCC(CCCC)CC1=C(/C=C2\C(=O)C3=CC(F)=C(F)C=C3C2=C(C#N)C#N)SC2=C1SC1C3=C(C4=C(C5=NSN=C35)C3=C(C5=C(S3)C(CC(CCCC)CCCCCC)=C(/C=C3\C(=O)C6=CC(F)=C(F)C=C6C3=C(C#N)C#N)S5)N4CC(CC)CCCC)N(CC(CC)CCCC)C21,0.92,27.35,81.67,20.54,20.549805400000004,0.0477380720545508,20.17,20.54,,,,,,conventional,,,DM-BZCz,DM-BZCz,,,,,,,,-5.68,-3.9,
87725,10.1016/j.mssp.2022.106638,10.1016/j.mssp.2022.106638,MEH-PPV,rGO,MEH-PPV,RGO,C=Cc1cc(OCC(CC)CCCC)c(C=C)cc1OC,,0.37,1.48,29.02,0.16,0.15891352,0.6790500000000005,0.16,0.16,9:1,,,,ITO/TiO2/Photoactive layer/PEDOT:PSS/Au,inverted,TiO2,TiO2,PEDOT:PSS,PEDOT:PSS,,chlorobenzene,chlorobenzene,,-5.07,-2.9,,,,
87748,10.1016/j.mssp.2025.109885,10.1016/j.mssp.2025.109885,P3HT,PCBM,P3HT,PCBM,CCCCCCc1ccsc1,CCCCC(=O)OCC1(C2=CC=CC=C2)C3=CC=CC4=CC=CC5=CC=CC6=CC=CC7=CC=CC1=C7C6=C5C4=C3,0.57,7.89,64.48,2.9,2.8998590399999995,0.0048606896551866,2.9,,1:1,,,,,BHJ polymer solar cell,,,PEDOT:PSS,PEDOT:PSS,,chlorobenzene,,120.0,-5.01,-3.12,,-6.1,-3.7,
87749,10.1016/j.mssp.2025.109885,10.1016/j.mssp.2025.109885,P3HT,PCBM,P3HT,PCBM,CCCCCCc1ccsc1,CCCCC(=O)OCC1(C2=CC=CC=C2)C3=CC=CC4=CC=CC5=CC=CC6=CC=CC7=CC=CC1=C7C6=C5C4=C3,0.57,8.81,56.75,2.95,2.84981475,3.3961101694915405,2.95,,1:1,,,,,BHJ polymer solar cell,,,NiO-C,NiO-C,,chlorobenzene,,350.0,-5.01,-3.12,,-6.1,-3.7,
87750,10.1016/j.mssp.2025.109885,10.1016/j.mssp.2025.109885,P3HT,PCBM,P3HT,PCBM,CCCCCCc1ccsc1,CCCCC(=O)OCC1(C2=CC=CC=C2)C3=CC=CC4=CC=CC5=CC=CC6=CC=CC7=CC=CC1=C7C6=C5C4=C3,0.49,8.68,63.01,2.68,2.67994132,0.0021895522388217,2.68,,1:1,,,,,BHJ polymer solar cell,,,NiO-Cu-d1,NiO-Cu,,chlorobenzene,,350.0,-5.01,-3.12,,-6.1,-3.7,
87751,10.1016/j.mssp.2025.109885,10.1016/j.mssp.2025.109885,P3HT,PCBM,P3HT,PCBM,CCCCCCc1ccsc1,CCCCC(=O)OCC1(C2=CC=CC=C2)C3=CC=CC4=CC=CC5=CC=CC6=CC=CC7=CC=CC1=C7C6=C5C4=C3,0.64,10.55,65.45,4.83,4.419184,8.505507246376803,4.83,,,,,,,,,,NiO-Cu-d3,NiO-Cu,,,,,-5.01,-3.12,,-6.1,-3.7,
87752,10.1016/j.mssp.2025.109885,10.1016/j.mssp.2025.109885,P3HT,PCBM,P3HT,PCBM,CCCCCCc1ccsc1,CCCCC(=O)OCC1(C2=CC=CC=C2)C3=CC=CC4=CC=CC5=CC=CC6=CC=CC7=CC=CC1=C7C6=C5C4=C3,0.52,9.63,61.71,3.09,3.090189960000001,0.0061475728155677,3.09,,1:1,,,,,BHJ polymer solar cell,,,NiO-Cu-d5,NiO-Cu,,chlorobenzene,,350.0,-5.01,-3.12,,-6.1,-3.7,
87753,10.1016/j.mssp.2025.109885,10.1016/j.mssp.2025.109885,P3HT,PCBM,P3HT,PCBM,CCCCCCc1cc(C)sc1C,CCCCC(=O)OCC1(C2=CC=CC=C2)C3=CC=CC4=CC=CC5=CC=CC6=CC=CC7=CC=CC1=C7C6=C5C4=C3,0.54,7.15,61.0,2.37,2.3552100000000005,0.6240506329113771,,,1:1,,,,ITO/NiO-C/P3HT:PCBM/Al,Organic solar cell,,,NiO-C,NiO-C,200.0,chlorobenzene,chlorobenzene,,-5.01,-3.12,,-6.1,-3.7,
87754,10.1016/j.mssp.2025.109885,10.1016/j.mssp.2025.109885,P3HT,PCBM,P3HT,PCBM,CCCCCCc1cc(C)sc1C,CCCCC(=O)OCC1(C2=CC=CC=C2)C3=CC=CC4=CC=CC5=CC=CC6=CC=CC7=CC=CC1=C7C6=C5C4=C3,0.58,10.0,58.0,3.38,3.364,0.4733727810650892,,,1:1,,,,ITO/NiO-Cu-d1/P3HT:PCBM/Al,Polymer solar cell,,,NiO-Cu-d1,NiO-Cu,200.0,chlorobenzene,chlorobenzene,,-5.01,-3.12,,-6.1,-3.7,
87755,10.1016/j.mssp.2025.109885,10.1016/j.mssp.2025.109885,P3HT,PCBM,P3HT,PCBM,CCCCCCc1cc(C)sc1C,CCCCC(=O)OCC1(C2=CC=CC=C2)C3=CC=CC4=CC=CC5=CC=CC6=CC=CC7=CC=CC1=C7C6=C5C4=C3,0.64,10.95,60.0,4.21,4.2048000000000005,0.1235154394299151,,,1:1,,,,ITO/NiO-Cu-d3/P3HT:PCBM/Al,,,,NiO-Cu-d3,NiO-Cu,200.0,chlorobenzene,chlorobenzene,,-5.01,-3.12,,-6.1,-3.7,
87756,10.1016/j.mssp.2025.109885,10.1016/j.mssp.2025.109885,P3HT,PCBM,P3HT,PCBM,CCCCCCc1cc(C)sc1C,CCCCC(=O)OCC1(C2=CC=CC=C2)C3=CC=CC4=CC=CC5=CC=CC6=CC=CC7=CC=CC1=C7C6=C5C4=C3,0.52,10.62,59.0,3.31,3.258216,1.5644712990936571,,,1:1,,,,ITO/NiO-Cu-d5/P3HT:PCBM/Al,Organic solar cell,,,NiO-Cu-d5,NiO-Cu,200.0,chlorobenzene,chlorobenzene,,-5.01,-3.12,,-6.1,-3.7,
87757,10.1016/j.mssp.2025.109885,10.1016/j.mssp.2025.109885,P3HT,PCBM,P3HT,PCBM,CCCCCCc1cc(C)sc1C,CCCCC(=O)OCC1(C2=CC=CC=C2)C3=CC=CC4=CC=CC5=CC=CC6=CC=CC7=CC=CC1=C7C6=C5C4=C3,0.6,8.57,50.0,2.59,2.571,0.7335907335907215,,,1:1,,,,ITO/PEDOT:PSS/P3HT:PCBM/Al,conventional,,,PEDOT:PSS,PEDOT:PSS,200.0,chlorobenzene,chlorobenzene,120.0,-5.01,-3.12,,-6.1,-3.7,
87758,10.1016/j.mssp.2025.109885,10.1016/j.mssp.2025.109885,P3HT,PCBM,P3HT,PCBM,CCCCCCc1cc(C)sc1C,CCCCC(=O)OCC1(C2=CC=CC=C2)C3=CC=CC4=CC=CC5=CC=CC6=CC=CC7=CC=CC1=C7C6=C5C4=C3,0.57,8.7,56.0,2.83,2.7770399999999995,1.871378091872812,,,,,,,ITO/HTL/P3HT:PCBM/Al,Organic solar cell,,,,,,chlorobenzene,chlorobenzene,,-5.01,-3.12,,-6.1,-3.7,
87759,10.1016/j.mssp.2025.109885,10.1016/j.mssp.2025.109885,P3HT,PCBM,P3HT,PCBM,CCCCCCc1cc(C)sc1C,CCCCC(=O)OCC1(C2=CC=CC=C2)C3=CC=CC4=CC=CC5=CC=CC6=CC=CC7=CC=CC1=C7C6=C5C4=C3,0.75,14.3,44.0,4.71,4.719000000000001,0.1910828025477968,,,,,,,ITO/HTL/P3HT:PCBM/Al,,,,,,,chlorobenzene,chlorobenzene,,-5.01,-3.12,,-6.1,-3.7,
87760,10.1016/j.mssp.2025.109885,10.1016/j.mssp.2025.109885,P3HT,PCBM,P3HT,PCBM,CCCCCCc1cc(C)sc1C,CCCCC(=O)OCC1(C2=CC=CC=C2)C3=CC=CC4=CC=CC5=CC=CC6=CC=CC7=CC=CC1=C7C6=C5C4=C3,0.64,10.55,65.0,4.83,4.388800000000001,9.134575569358166,,,,,,,ITO/HTL/P3HT:PCBM/Al,,,,,,,chlorobenzene,chlorobenzene,,-5.01,-3.12,,-6.1,-3.7,
87771,10.1016/j.mtchem.2024.102124,10.1016/j.mtchem.2024.102124,PBQx-TF,eC9-2Cl,PBQx-TF,eC9-2Cl,CCCCCCC(CCCC)Cc1csc(-c2cc3c(s2)-c2sc(-c4cc(CC(CCCC)CCCCCC)c(-c5cc6c(-c7cc(F)c(CC(CC)CCCC)s7)c7sccc7c(-c7cc(F)c(CC(CC)CCCC)s7)c6s5)s4)cc2[C@H]2N=CC=N[C@H]32)c1,CCCCCCCCCc1c(/C=C2\C(=O)c3ccc(Cl)cc3C2=C(C#N)C#N)sc2c1sc1c3c4nsnc4c4c5sc6c(CCCCCCCCC)c(/C=C7\C(=O)c8ccc(Cl)cc8C7=C(C#N)C#N)sc6c5n(CC(CCCC)CCCCCC)c4c3n(CC(CCCC)CCCCCC)c21,,,,19.0,,,,19.0,,,,,ITO/PEDOT:PSS/active layer/PDIN/Al,conventional,PDIN,PDIN,PEDOT:PSS,PEDOT:PSS,,,,,-5.41,-2.82,,-5.57,-3.74,
87773,10.1016/j.mtchem.2024.102124,10.1016/j.mtchem.2024.102124,PM6,BTP-eC9,PM6,BTP-eC9,COC(=O)C(C)(C)c1cc(C)cc(-c2sc3c4sc5cc(/C=C6/C(=O)c7cc(F)cc(c7)C(=O)/C6=C\c6cc(C(C)(C)C(=O)OC)c(-c7cc(C)cc(C(C)(C)C(=O)OC)c7)s6)sc5c4c(C(C)(C)C(=O)OC)ccc2-3)c1,CCCCCCCCCc1c(C=C2C(=O)c3cc(Cl)c(Cl)cc3C2=C(C#N)C#N)sc2c1sc1c3c4nsnc4c4c5sc6c(CCCCCCCCC)c(C=C7C(=O)c8cc(Cl)c(Cl)cc8C7=C(C#N)C#N)sc6c5n(CC(CCCC)CCCCCC)c4c3n(CC(CCCC)CCCCCC)c21,,,,19.0,,,,19.0,,,,,ITO/PEDOT:PSS/active layer/PDIN/Al,conventional,PDIN,PDIN,PEDOT:PSS,PEDOT:PSS,,,,,-5.56,-3.65,,-5.68,-3.9,
87774,10.1016/j.mtchem.2024.102124,10.1016/j.mtchem.2024.102124,PM6,BTP-eC9,PM6,BTP-eC9,COC(=O)C(C)(C)c1cc(C)cc(-c2sc3c4sc5cc(/C=C6/C(=O)c7cc(F)cc(c7)C(=O)/C6=C\c6cc(C(C)(C)C(=O)OC)c(-c7cc(C)cc(C(C)(C)C(=O)OC)c7)s6)sc5c4c(C(C)(C)C(=O)OC)ccc2-3)c1,CCCCCCCCCc1c(C=C2C(=O)c3cc(Cl)c(Cl)cc3C2=C(C#N)C#N)sc2c1sc1c3c4nsnc4c4c5sc6c(CCCCCCCCC)c(C=C7C(=O)c8cc(Cl)c(Cl)cc8C7=C(C#N)C#N)sc6c5n(CC(CCCC)CCCCCC)c4c3n(CC(CCCC)CCCCCC)c21,,,,19.12,,,,19.12,,,,,ITO/PEDOT:PSS/active layer/PDIN/Al,conventional,PDIN,PDIN,PEDOT:PSS,PEDOT:PSS,,,,,-5.56,-3.65,,-5.68,-3.9,
87775,10.1016/j.mtchem.2024.102124,10.1016/j.mtchem.2024.102124,PM6,TAA-1,PM6,TAA-1,COC(=O)C(C)(C)c1cc(C)cc(-c2sc3c4sc5cc(/C=C6/C(=O)c7cc(F)cc(c7)C(=O)/C6=C\c6cc(C(C)(C)C(=O)OC)c(-c7cc(C)cc(C(C)(C)C(=O)OC)c7)s6)sc5c4c(C(C)(C)C(=O)OC)ccc2-3)c1,,,,,19.3,,,,19.3,,,,,ITO/PEDOT:PSS/active layer/PDIN/Al,conventional,PDIN,PDIN,PEDOT:PSS,PEDOT:PSS,,,,,-5.56,-3.65,,,,
87776,10.1016/j.mtchem.2024.102124,10.1016/j.mtchem.2024.102124,PM6,BTP-eC9,PM6,BTP-eC9,COC(=O)C(C)(C)c1cc(C)cc(-c2sc3c4sc5cc(/C=C6/C(=O)c7cc(F)cc(c7)C(=O)/C6=C\c6cc(C(C)(C)C(=O)OC)c(-c7cc(C)cc(C(C)(C)C(=O)OC)c7)s6)sc5c4c(C(C)(C)C(=O)OC)ccc2-3)c1,CCCCCCCCCc1c(C=C2C(=O)c3cc(Cl)c(Cl)cc3C2=C(C#N)C#N)sc2c1sc1c3c4nsnc4c4c5sc6c(CCCCCCCCC)c(C=C7C(=O)c8cc(Cl)c(Cl)cc8C7=C(C#N)C#N)sc6c5n(CC(CCCC)CCCCCC)c4c3n(CC(CCCC)CCCCCC)c21,,,,19.31,,,,19.31,,,,,ITO/PEDOT:PSS/active layer/PDIN/Al,conventional,PDIN,PDIN,PEDOT:PSS,PEDOT:PSS,,,,,-5.56,-3.65,,-5.68,-3.9,
87777,10.1016/j.mtchem.2024.102124,10.1016/j.mtchem.2024.102124,D18,N3,D18,N3,CCCCCCC(CCCC)Cc1csc(-c2cc3c4nsnc4c4cc(-c5cc(CC(CCCC)CCCCCC)c(-c6cc7c(-c8cc(F)c(CC(CC)CCCC)s8)c8sccc8c(-c8cc(F)c(CC(CC)CCCC)s8)c7s6)s5)sc4c3s2)c1,CCCCCCCCCCCC1=C(/C=C2\C(=O)C3=CC(F)=C(F)C=C3C2=C(C#N)C#N)SC2=C1SC1=C2N(CCC(CC)CCCC)C2=C1C1=NSN=C1C1=C2N(CCC(CC)CCCC)C2=C1SC1=C2SC(/C=C2\C(=O)C3=CC(F)=C(F)C=C3C2=C(C#N)C#N)=C1CCCCCCCCCCC,,,,19.33,,,,19.33,,,,,ITO/PEDOT:PSS/active layer/PDIN/Al,conventional,PDIN,PDIN,PEDOT:PSS,PEDOT:PSS,,,,,-5.51,-2.77,,-5.64,-3.86,
87778,10.1016/j.mtchem.2024.102124,10.1016/j.mtchem.2024.102124,D18,BTP-Cy-4F,D18,BTP-Cy-4F,CCCCCCC(CCCC)Cc1csc(-c2cc3c4nsnc4c4cc(-c5cc(CC(CCCC)CCCCCC)c(-c6cc7c(-c8cc(F)c(CC(CC)CCCC)s8)c8sccc8c(-c8cc(F)c(CC(CC)CCCC)s8)c7s6)s5)sc4c3s2)c1,CCCCCCC(CCCC)Cc1c(/C=C2\C(=O)c3cc(F)c(F)cc3C2=C(C#N)C#N)sc2c1sc1c3c4nsnc4c4c5sc6c(CC(CCCC)CCCCCC)c(/C=C7\C(=O)c8cc(F)c(F)cc8C7=C(C#N)C#N)sc6c5n(CCCCCCCCCCc5ccccc5)c4c3n(CCCCCCCCCCc3ccccc3)c21,,,,19.35,,,,19.35,,,,,ITO/PEDOT:PSS/active layer/PDIN/Al,conventional,PDIN,PDIN,PEDOT:PSS,PEDOT:PSS,,,,,-5.51,-2.77,,-5.66,-3.89,
87779,10.1016/j.mtchem.2024.102124,10.1016/j.mtchem.2024.102124,PM6,BTP-eC9,PM6,BTP-eC9,COC(=O)C(C)(C)c1cc(C)cc(-c2sc3c4sc5cc(/C=C6/C(=O)c7cc(F)cc(c7)C(=O)/C6=C\c6cc(C(C)(C)C(=O)OC)c(-c7cc(C)cc(C(C)(C)C(=O)OC)c7)s6)sc5c4c(C(C)(C)C(=O)OC)ccc2-3)c1,CCCCCCCCCc1c(C=C2C(=O)c3cc(Cl)c(Cl)cc3C2=C(C#N)C#N)sc2c1sc1c3c4nsnc4c4c5sc6c(CCCCCCCCC)c(C=C7C(=O)c8cc(Cl)c(Cl)cc8C7=C(C#N)C#N)sc6c5n(CC(CCCC)CCCCCC)c4c3n(CC(CCCC)CCCCCC)c21,,,,18.02,,,,18.02,,,,,ITO/PEDOT:PSS/active layer/PDIN/Al,conventional,PDIN,PDIN,PEDOT:PSS,PEDOT:PSS,,,,,-5.56,-3.65,,-5.68,-3.9,
87780,10.1016/j.mtchem.2024.102124,10.1016/j.mtchem.2024.102124,PM6,Y6,PM6,Y6,COC(=O)C(C)(C)c1cc(C)cc(-c2sc3c4sc5cc(/C=C6/C(=O)c7cc(F)cc(c7)C(=O)/C6=C\c6cc(C(C)(C)C(=O)OC)c(-c7cc(C)cc(C(C)(C)C(=O)OC)c7)s6)sc5c4c(C(C)(C)C(=O)OC)ccc2-3)c1,CCCCCCCCCCCc1c(/C=C2\C(=O)c3cc(F)c(F)cc3C2=C(C#N)C#N)sc2c1sc1c3c4nsnc4c4c5sc6c(CCCCCCCCCCC)c(/C=C7\C(=O)c8cc(F)c(F)cc8C7=C(C#N)C#N)sc6c5n(CC(CC)CCCC)c4c3n(CC(CC)CCCC)c21,,,,18.07,,,,18.07,,,,,ITO/PEDOT:PSS/active layer/PDIN/Al,conventional,PDIN,PDIN,PEDOT:PSS,PEDOT:PSS,,,,,-5.56,-3.65,,-5.65,-4.09,
87781,10.1016/j.mtchem.2024.102124,10.1016/j.mtchem.2024.102124,PM6,L8-BO,PM6,L8-BO,COC(=O)C(C)(C)c1cc(C)cc(-c2sc3c4sc5cc(/C=C6/C(=O)c7cc(F)cc(c7)C(=O)/C6=C\c6cc(C(C)(C)C(=O)OC)c(-c7cc(C)cc(C(C)(C)C(=O)OC)c7)s6)sc5c4c(C(C)(C)C(=O)OC)ccc2-3)c1,CCCCCCC(CCCC)Cc1c(/C=C2\C(=O)c3cc(F)c(F)cc3C2=C(C#N)C#N)sc2c1SC1c3c(c4c(c5nsnc35)c3sc5c(CC(CCCC)CCCCCC)c(/C=C6\C(=O)c7cc(F)c(F)cc7C6=C(C#N)C#N)sc5c3n4CC(CC)CCCC)N(CC(CC)CCCC)C21,,,,18.24,,,,18.24,,,,,ITO/PEDOT:PSS/active layer/PDIN/Al,conventional,PDIN,PDIN,PEDOT:PSS,PEDOT:PSS,,,,,-5.56,-3.65,,-5.68,-3.9,
87782,10.1016/j.mtchem.2024.102124,10.1016/j.mtchem.2024.102124,PM6,C9,PM6,C9,COC(=O)C(C)(C)c1cc(C)cc(-c2sc3c4sc5cc(/C=C6/C(=O)c7cc(F)cc(c7)C(=O)/C6=C\c6cc(C(C)(C)C(=O)OC)c(-c7cc(C)cc(C(C)(C)C(=O)OC)c7)s6)sc5c4c(C(C)(C)C(=O)OC)ccc2-3)c1,,,,,18.27,,,,18.27,,,,,ITO/PEDOT:PSS/active layer/PDIN/Al,conventional,PDIN,PDIN,PEDOT:PSS,PEDOT:PSS,,,,,-5.56,-3.65,,,,
