Repository: JiYiqaq/PCE-KA-GNN

# Data directory

- `raw/Active_Database.csv` is the immutable source dataset bundled under CC BY 4.0. Do not overwrite it with processed data.
- `processed/` is created and populated by the training pipeline. Generated `.pt` and `.pth` caches are intentionally ignored by Git because they can exceed GitHub's normal single-file limit.

See `../DATA_LICENSE.md` for provenance, license and checksum information.

File: data/raw/Active_Database.csv (part 299 of 471)
id,doi,doi_norm,donor,acceptor,donor_canonical,acceptor_canonical,donor_smiles,acceptor_smiles,voc,jsc,ff,pce,pce_recomputed,pce_relative_error_percent,pce_avg,pce_best,d_a_ratio,additive,additive_canonical,additive_ratio,device_structure,device_type,etl,etl_canonical,htl,htl_canonical,active_layer_thickness,solvent,solvent_canonical,annealing_temp,homo_d,lumo_d,eg_d,homo_a,lumo_a,eg_a
87783,10.1016/j.mtchem.2024.102124,10.1016/j.mtchem.2024.102124,D18-Cl,Y6,D18-Cl,Y6,CCCCCCC(CCCC)Cc1csc(-c2cc3c4nsnc4c4cc(-c5cc(CC(CCCC)CCCCCC)c(-c6cc7c(-c8cc(Cl)c(CC(CC)CCCC)s8)c8sccc8c(-c8cc(Cl)c(CC(CC)CCCC)s8)c7s6)s5)sc4c3s2)c1,CCCCCCCCCCCc1c(/C=C2\C(=O)c3cc(F)c(F)cc3C2=C(C#N)C#N)sc2c1sc1c3c4nsnc4c4c5sc6c(CCCCCCCCCCC)c(/C=C7\C(=O)c8cc(F)c(F)cc8C7=C(C#N)C#N)sc6c5n(CC(CC)CCCC)c4c3n(CC(CC)CCCC)c21,0.89,26.79,72.8,17.36,17.3577768,0.0128064516129005,,18.53,1:1.4:0.1,,,,ITO/PEDOT:PSS/D18-Cl:Y6:DCM/PDIN/Al,conventional,PDIN,PDIN,PEDOT:PSS,PEDOT:PSS,,,,,-5.51,-2.77,,-5.65,-4.09,
87784,10.1016/j.mtchem.2024.102124,10.1016/j.mtchem.2024.102124,PM6,BTP-eC9,PM6,BTP-eC9,COC(=O)C(C)(C)c1cc(C)cc(-c2sc3c4sc5cc(/C=C6/C(=O)c7cc(F)cc(c7)C(=O)/C6=C\c6cc(C(C)(C)C(=O)OC)c(-c7cc(C)cc(C(C)(C)C(=O)OC)c7)s6)sc5c4c(C(C)(C)C(=O)OC)ccc2-3)c1,CCCCCCCCCc1c(C=C2C(=O)c3cc(Cl)c(Cl)cc3C2=C(C#N)C#N)sc2c1sc1c3c4nsnc4c4c5sc6c(CCCCCCCCC)c(C=C7C(=O)c8cc(Cl)c(Cl)cc8C7=C(C#N)C#N)sc6c5n(CC(CCCC)CCCCCC)c4c3n(CC(CCCC)CCCCCC)c21,,,,18.6,,,,18.6,,,,,ITO/PEDOT:PSS/active layer/PDIN/Al,conventional,PDIN,PDIN,PEDOT:PSS,PEDOT:PSS,,,,,-5.56,-3.65,,-5.68,-3.9,
87785,10.1016/j.mtchem.2024.102124,10.1016/j.mtchem.2024.102124,PM6,L8-BO,PM6,L8-BO,COC(=O)C(C)(C)c1cc(C)cc(-c2sc3c4sc5cc(/C=C6/C(=O)c7cc(F)cc(c7)C(=O)/C6=C\c6cc(C(C)(C)C(=O)OC)c(-c7cc(C)cc(C(C)(C)C(=O)OC)c7)s6)sc5c4c(C(C)(C)C(=O)OC)ccc2-3)c1,CCCCCCC(CCCC)Cc1c(/C=C2\C(=O)c3cc(F)c(F)cc3C2=C(C#N)C#N)sc2c1SC1c3c(c4c(c5nsnc35)c3sc5c(CC(CCCC)CCCCCC)c(/C=C6\C(=O)c7cc(F)c(F)cc7C6=C(C#N)C#N)sc5c3n4CC(CC)CCCC)N(CC(CC)CCCC)C21,,,,18.52,,,,18.52,,,,,ITO/PEDOT:PSS/active layer/PDIN/Al,conventional,PDIN,PDIN,PEDOT:PSS,PEDOT:PSS,,,,,-5.56,-3.65,,-5.68,-3.9,
87786,10.1016/j.mtchem.2024.102124,10.1016/j.mtchem.2024.102124,PM6,L8-BO,PM6,L8-BO,COC(=O)C(C)(C)c1cc(C)cc(-c2sc3c4sc5cc(/C=C6/C(=O)c7cc(F)cc(c7)C(=O)/C6=C\c6cc(C(C)(C)C(=O)OC)c(-c7cc(C)cc(C(C)(C)C(=O)OC)c7)s6)sc5c4c(C(C)(C)C(=O)OC)ccc2-3)c1,CCCCCCC(CCCC)Cc1c(/C=C2\C(=O)c3cc(F)c(F)cc3C2=C(C#N)C#N)sc2c1SC1c3c(c4c(c5nsnc35)c3sc5c(CC(CCCC)CCCCCC)c(/C=C6\C(=O)c7cc(F)c(F)cc7C6=C(C#N)C#N)sc5c3n4CC(CC)CCCC)N(CC(CC)CCCC)C21,,,,19.6,,,,19.6,,,,,ITO/PEDOT:PSS/active layer/PDIN/Al,conventional,PDIN,PDIN,PEDOT:PSS,PEDOT:PSS,,,,,-5.56,-3.65,,-5.68,-3.9,
87793,10.1016/j.mtchem.2024.102124,10.1016/j.mtchem.2024.102124,D18-Cl,PC71BM Ternary,D18-Cl,PC71BM Ternary,CCCCCCC(CCCC)Cc1csc(-c2cc3c4nsnc4c4cc(-c5cc(CC(CCCC)CCCCCC)c(-c6cc7c(-c8cc(Cl)c(CC(CC)CCCC)s8)c8sccc8c(-c8cc(Cl)c(CC(CC)CCCC)s8)c7s6)s5)sc4c3s2)c1,,0.865,26.64,72.9,16.79,16.798784400000002,0.0523192376414725,16.79,16.79,1:1.4:0.25,,,,ITO/PEDOT:PSS/D18-Cl:Y6:PC71BM/PDIN/Al,conventional,PDIN,PDIN,PEDOT:PSS,PEDOT:PSS,,,,,-5.51,-2.77,,,,
87796,10.1016/j.mtcomm.2024.110977,10.1016/j.mtcomm.2024.110977,PTB7-Th,DTBT-(PDI-HD)2,PTB7-Th,DTBT-(PDI-HD)2,CCCCC(CC)COC(=O)c1sc2csc(-c3cc4c(-c5ccc(CC(CC)CCCC)s5)c5sccc5c(-c5ccc(CC(CC)CCCC)s5)c4s3)c2c1F,,0.79,3.72,34.99,1.03,1.02828612,0.1663961165048598,,,1:1,,,,,,,,,,,,,,-5.21,-3.6,,,,
87797,10.1016/j.mtcomm.2024.110977,10.1016/j.mtcomm.2024.110977,PTB7-Th,DTBT-(PDI-OMe)2,PTB7-Th,DTBT-(PDI-OMe)2,CCCCC(CC)COC(=O)c1sc2csc(-c3cc4c(-c5ccc(CC(CC)CCCC)s5)c5sccc5c(-c5ccc(CC(CC)CCCC)s5)c4s3)c2c1F,,0.86,3.94,42.23,1.43,1.43092132,0.0644279720279722,,,1:1,3 %DIO,DIO,3 %,,,,,,,,,,,-5.21,-3.6,,,,
87798,10.1016/j.mtcomm.2024.110977,10.1016/j.mtcomm.2024.110977,PTB7-Th,DTFFBT-(PDI-OMe)2,PTB7-Th,DTFFBT-(PDI-OMe)2,CCCCC(CC)COC(=O)c1sc2csc(-c3cc4c(-c5ccc(CC(CC)CCCC)s5)c5sccc5c(-c5ccc(CC(CC)CCCC)s5)c4s3)c2c1F,,0.79,4.03,35.62,1.13,1.13403394,0.3569858407079855,,,1:1,3 %DIO,DIO,3 %,,,,,,,,,,,-5.21,-3.6,,,,
87799,10.1016/j.mtcomm.2025.111779,10.1016/j.mtcomm.2025.111779,PTB7-Th,s-(PDI-OMe)2,PTB7-Th,s-(PDI-OMe)2,CCCCC(CC)COC(=O)c1sc2csc(-c3cc4c(-c5ccc(CC(CC)CCCC)s5)c5sccc5c(-c5ccc(CC(CC)CCCC)s5)c4s3)c2c1F,,0.77,2.87,43.84,0.97,0.9688201600000004,0.1216329896906917,,,1:1,,,,conventional,conventional,PFN,PFN,PEDOT:PSS,PEDOT:PSS,,chloroform,chloroform,,-5.21,-3.6,,,,
87800,10.1016/j.mtcomm.2025.111779,10.1016/j.mtcomm.2025.111779,PTB7-Th,V-(PDI-OMe)2,PTB7-Th,V-(PDI-OMe)2,CCCCC(CC)COC(=O)c1sc2csc(-c3cc4c(-c5ccc(CC(CC)CCCC)s5)c5sccc5c(-c5ccc(CC(CC)CCCC)s5)c4s3)c2c1F,,0.83,7.34,51.3,3.13,3.1252986,0.1502044728434671,,,1:1.2,3 %DIO,DIO,3 %,conventional,conventional,PFN,PFN,PEDOT:PSS,PEDOT:PSS,,chloroform,chloroform,,-5.21,-3.6,,,,
87801,10.1016/j.mtcomm.2025.111779,10.1016/j.mtcomm.2025.111779,PTB7-Th,PDI-V,PTB7-Th,PDI-V,CCCCC(CC)COC(=O)c1sc2csc(-c3cc4c(-c5ccc(CC(CC)CCCC)s5)c5sccc5c(-c5ccc(CC(CC)CCCC)s5)c4s3)c2c1F,C=Cc1cc2c3c(ccc4c5ccc6c7c(ccc(c1c34)c75)C(=O)N(C(CCCCCC)CCCCCC)C6=O)C(=O)N(C(CCCCCC)CCCCCC)C2=O,0.76,10.03,59.0,4.51,4.497452,0.2782261640798177,,,1:3,,,,conventional,conventional,PFN,PFN,PEDOT:PSS,PEDOT:PSS,,chloroform,chloroform,,-5.21,-3.6,,-5.77,-4.03,
87807,10.1016/j.mtcomm.2025.113064,10.1016/j.mtcomm.2025.113064,PTB7-Th,PDI-(PPDI-B),PTB7-Th,PDI-(PPDI-B),CCCCC(CC)COC(=O)c1sc2csc(-c3cc4c(-c5ccc(CC(CC)CCCC)s5)c5sccc5c(-c5ccc(CC(CC)CCCC)s5)c4s3)c2c1F,,0.73,3.11,34.06,0.78,0.7732641800000001,0.8635666666666599,,,1:1,3 %DIO,DIO,3 %,,,,,,,,,,,-5.21,-3.6,,,,
87808,10.1016/j.mtcomm.2025.113064,10.1016/j.mtcomm.2025.113064,PTB7-Th,PDI-(PPDI-EH),PTB7-Th,PDI-(PPDI-EH),CCCCC(CC)COC(=O)c1sc2csc(-c3cc4c(-c5ccc(CC(CC)CCCC)s5)c5sccc5c(-c5ccc(CC(CC)CCCC)s5)c4s3)c2c1F,,0.75,5.13,32.27,1.24,1.2415882500000002,0.1280846774193693,,,1:1,,,,,,,,,,,,,,-5.21,-3.6,,,,
87817,10.1016/j.mtener.2025.102029,10.1016/j.mtener.2025.102029,D18,L8-BO,D18,L8-BO,CCCCCCC(CCCC)CC1=CSC(C2=CC3=C(S2)C2=C(C=C(C4=CC(CC(CCCC)CCCCCC)=C(C5=CC6=C(C7=CC(F)=C(CC(CC)CCCC)S7)C7=C(C=CS7)C(C7=CC(F)=C(CC(CC)CCCC)S7)=C6S5)S4)S2)C2=NSN=C32)=C1,CCCCCCC(CCCC)CC1=C(/C=C2\C(=O)C3=CC(F)=C(F)C=C3C2=C(C#N)C#N)SC2=C1SC1C3=C(C4=C(C5=NSN=C35)C3=C(C5=C(S3)C(CC(CCCC)CCCCCC)=C(/C=C3\C(=O)C6=CC(F)=C(F)C=C6C3=C(C#N)C#N)S5)N4CC(CC)CCCC)N(CC(CC)CCCC)C21,0.877,24.74,78.0,16.92,16.9236444,0.0215390070921919,16.92,16.92,,DIM,,0.25 vol%,ITO/PEDOT:PSS/D18/L8-BO/PDINN/Ag,conventional OSC,PDINN,,PEDOT:PSS,PEDOT:PSS,,,,100.0,-5.51,-2.77,,-5.68,-3.9,
87818,10.1016/j.mtener.2025.102029,10.1016/j.mtener.2025.102029,D18,L8-BO,D18,L8-BO,CCCCCCC(CCCC)CC1=CSC(C2=CC3=C(S2)C2=C(C=C(C4=CC(CC(CCCC)CCCCCC)=C(C5=CC6=C(C7=CC(F)=C(CC(CC)CCCC)S7)C7=C(C=CS7)C(C7=CC(F)=C(CC(CC)CCCC)S7)=C6S5)S4)S2)C2=NSN=C32)=C1,CCCCCCC(CCCC)CC1=C(/C=C2\C(=O)C3=CC(F)=C(F)C=C3C2=C(C#N)C#N)SC2=C1SC1C3=C(C4=C(C5=NSN=C35)C3=C(C5=C(S3)C(CC(CCCC)CCCCCC)=C(/C=C3\C(=O)C6=CC(F)=C(F)C=C6C3=C(C#N)C#N)S5)N4CC(CC)CCCC)N(CC(CC)CCCC)C21,0.881,25.12,79.28,17.54,17.545234816,0.0298450171037715,17.47,17.54,,DIM,,0.25 vol%,,,PDINN,,PEDOT:PSS/DTDCPB,PEDOT:PSS,,,,100.0,-5.51,-2.77,,-5.68,-3.9,
87819,10.1016/j.mtener.2025.102029,10.1016/j.mtener.2025.102029,D18,L8-BO,D18,L8-BO,CCCCCCC(CCCC)CC1=CSC(C2=CC3=C(S2)C2=C(C=C(C4=CC(CC(CCCC)CCCCCC)=C(C5=CC6=C(C7=CC(F)=C(CC(CC)CCCC)S7)C7=C(C=CS7)C(C7=CC(F)=C(CC(CC)CCCC)S7)=C6S5)S4)S2)C2=NSN=C32)=C1,CCCCCCC(CCCC)CC1=C(/C=C2\C(=O)C3=CC(F)=C(F)C=C3C2=C(C#N)C#N)SC2=C1SC1C3=C(C4=C(C5=NSN=C35)C3=C(C5=C(S3)C(CC(CCCC)CCCCCC)=C(/C=C3\C(=O)C6=CC(F)=C(F)C=C6C3=C(C#N)C#N)S5)N4CC(CC)CCCC)N(CC(CC)CCCC)C21,0.879,25.07,78.26,17.24,17.245788378,0.0335752784222846,17.18,17.24,,DIM,,0.25 vol%,,,PDINN,,PEDOT:PSS/DPDCPB,PEDOT:PSS/DPDCPB,,,,100.0,-5.51,-2.77,,-5.68,-3.9,
87820,10.1016/j.mtener.2025.102029,10.1016/j.mtener.2025.102029,P(3IN = 0.3)(3IN2F = 0.5)(BDD = 0.2),BTP-eC9,P(3IN = 0.3)(3IN2F = 0.5)(BDD = 0.2),BTP-eC9,,CCCCCCCCCc1c(C=C2C(=O)c3cc(Cl)c(Cl)cc3C2=C(C#N)C#N)sc2c1sc1c3c4nsnc4c4c5sc6c(CCCCCCCCC)c(C=C7C(=O)c8cc(Cl)c(Cl)cc8C7=C(C#N)C#N)sc6c5n(CC(CCCC)CCCCCC)c4c3n(CC(CCCC)CCCCCC)c21,0.875,18.5,76.74,12.42,12.4222875,0.0184178743961316,12.29,12.42,,,,,ITO/PEDOT:PSS/active layer/PDINN/Ag,ST-OSC,PDINN,,PEDOT:PSS,PEDOT:PSS,,,,100.0,,,,-5.68,-3.9,
87821,10.1016/j.mtener.2025.102029,10.1016/j.mtener.2025.102029,P(3IN = 0.3)(3IN2F = 0.5)(BDD = 0.2),BTP-eC9,P(3IN = 0.3)(3IN2F = 0.5)(BDD = 0.2),BTP-eC9,,CCCCCCCCCc1c(C=C2C(=O)c3cc(Cl)c(Cl)cc3C2=C(C#N)C#N)sc2c1sc1c3c4nsnc4c4c5sc6c(CCCCCCCCC)c(C=C7C(=O)c8cc(Cl)c(Cl)cc8C7=C(C#N)C#N)sc6c5n(CC(CCCC)CCCCCC)c4c3n(CC(CCCC)CCCCCC)c21,0.878,17.91,77.02,12.11,12.111379596,0.0113922047894268,11.95,12.11,,,,,ITO/PEDOT:PSS/DTDCPB/active layer/PDINN/Ag,ST-OSC,PDINN,,PEDOT:PSS/DTDCPB,PEDOT:PSS,,,,100.0,,,,-5.68,-3.9,
87822,10.1016/j.mtener.2025.102029,10.1016/j.mtener.2025.102029,P(3IN = 0.3)(3IN2F = 0.5)(BDD = 0.2),BTP-eC9,P(3IN = 0.3)(3IN2F = 0.5)(BDD = 0.2),BTP-eC9,,CCCCCCCCCc1c(C=C2C(=O)c3cc(Cl)c(Cl)cc3C2=C(C#N)C#N)sc2c1sc1c3c4nsnc4c4c5sc6c(CCCCCCCCC)c(C=C7C(=O)c8cc(Cl)c(Cl)cc8C7=C(C#N)C#N)sc6c5n(CC(CCCC)CCCCCC)c4c3n(CC(CCCC)CCCCCC)c21,0.807,17.86,62.85,9.06,9.05858307,0.0156394039735048,9.01,9.06,1:1.2,PN,,0.75 vol%,Device 2,,PDINN,,PEDOT:PSS,PEDOT:PSS,,XY,,100.0,,,,-5.68,-3.9,
87823,10.1016/j.mtener.2025.102029,10.1016/j.mtener.2025.102029,P(3IN = 0.3)(3IN2F = 0.5)(BDD = 0.2),BTP-eC9,P(3IN = 0.3)(3IN2F = 0.5)(BDD = 0.2),BTP-eC9,,CCCCCCCCCc1c(C=C2C(=O)c3cc(Cl)c(Cl)cc3C2=C(C#N)C#N)sc2c1sc1c3c4nsnc4c4c5sc6c(CCCCCCCCC)c(C=C7C(=O)c8cc(Cl)c(Cl)cc8C7=C(C#N)C#N)sc6c5n(CC(CCCC)CCCCCC)c4c3n(CC(CCCC)CCCCCC)c21,0.812,17.8,63.3,9.15,9.149128800000002,0.0095213114753972,9.14,9.15,1:1.2,PN,,0.75 vol%,ITO/PEDOT:PSS/DTDCPB/active layer/PDINN/Ag,ST-OSC,PDINN,,PEDOT:PSS/DTDCPB,PEDOT:PSS,,XY,,100.0,,,,-5.68,-3.9,
87824,10.1016/j.mtener.2025.102029,10.1016/j.mtener.2025.102029,PTB7-Th,IEICO-4F,PTB7-Th,IEICO-4F,CCCCC(CC)COC(=O)c1sc2csc(-c3cc4c(-c5ccc(CC(CC)CCCC)s5)c5sccc5c(-c5ccc(CC(CC)CCCC)s5)c4s3)c2c1F,CCCCCCc1ccc(C2(c3ccc(CCCCCC)cc3)c3cc4c(cc3-c3sc(-c5sc(/C=C6\C(=O)c7cc(F)c(F)cc7C6=C(C#N)C#N)cc5OCC(CC)CCCC)cc32)C(c2ccc(CCCCCC)cc2)(c2ccc(CCCCCC)cc2)c2cc(-c3scc(/C=C5/C(=O)c6cc(F)c(F)cc6C5=C(C#N)C#N)c3OCC(CC)CCCC)sc2-4)cc1,0.698,17.48,62.61,7.64,7.639071144,0.0121578010471179,7.56,7.64,1:1,CN,,0.5 vol%,ITO/PEDOT:PSS/active layer/PDINN/Ag,ST-OSC,PDINN,,PEDOT:PSS,PEDOT:PSS,,CB,,100.0,-5.21,-3.6,,-5.44,-4.19,
87825,10.1016/j.mtener.2025.102029,10.1016/j.mtener.2025.102029,PTB7-Th,IEICO-4F,PTB7-Th,IEICO-4F,CCCCC(CC)COC(=O)c1sc2csc(-c3cc4c(-c5ccc(CC(CC)CCCC)s5)c5sccc5c(-c5ccc(CC(CC)CCCC)s5)c4s3)c2c1F,CCCCCCc1ccc(C2(c3ccc(CCCCCC)cc3)c3cc4c(cc3-c3sc(-c5sc(/C=C6\C(=O)c7cc(F)c(F)cc7C6=C(C#N)C#N)cc5OCC(CC)CCCC)cc32)C(c2ccc(CCCCCC)cc2)(c2ccc(CCCCCC)cc2)c2cc(-c3scc(/C=C5/C(=O)c6cc(F)c(F)cc6C5=C(C#N)C#N)c3OCC(CC)CCCC)sc2-4)cc1,0.71,17.62,60.02,7.5,7.50862204,0.1149605333333407,7.41,7.5,1:1,CN,,0.5 vol%,ITO/PEDOT:PSS/DTDCPB/active layer/PDINN/Ag,ST-OSC,PDINN,,PEDOT:PSS/DTDCPB,PEDOT:PSS,,CB,,100.0,-5.21,-3.6,,-5.44,-4.19,
87829,10.1016/j.nanoen.2019.104271,10.1016/j.nanoen.2019.104271,J71,ITIC,J71,ITIC,CCCCCCCCC(CCCCCC)Cn1nc2c(-c3cccs3)c(F)c(F)c(-c3ccc(-c4cc5c(-c6ccc([Si](CCC)(CCC)CCC)s6)c6sccc6c(-c6ccc([Si](CCC)(CCC)CCC)s6)c5s4)s3)c2n1,CCCCCCc1ccc(C2(c3ccc(CCCCCC)cc3)c3cc4c(cc3-c3sc5cc(C=C6C(=O)c7ccccc7C6=C(C#N)C#N)sc5c32)C(c2ccc(CCCCCC)cc2)(c2ccc(CCCCCC)cc2)c2c-4sc3cc(C=C4C(=O)c5ccccc5C4=C(C#N)C#N)sc23)cc1,0.947,17.85,59.69,10.03,10.089967755000002,0.5978838983051087,9.84,10.03,1:1,,,,ITO/ZnO/active layer/MoOx/Ag,inverted,ZnO,ZnO,MoOx,MoO3,,,,,-5.4,-3.24,,-5.576,-3.916,
87834,10.1016/j.nanoen.2019.104271,10.1016/j.nanoen.2019.104271,J71,TPE,J71,TPE,CCCCCCCCC(CCCCCC)Cn1nc2c(-c3cccs3)c(F)c(F)c(-c3ccc(-c4cc5c(-c6ccc([Si](CCC)(CCC)CCC)s6)c6sccc6c(-c6ccc([Si](CCC)(CCC)CCC)s6)c5s4)s3)c2n1,,0.8,1.43,63.29,0.72,0.7240376,0.5607777777777743,,0.72,1:0:1,,,,ITO/ZnO/active layer/MoOx/Ag,inverted,ZnO,ZnO,MoOx,MoO3,,,,,-5.4,-3.24,,,,
87836,10.1016/j.nanoen.2019.104327,10.1016/j.nanoen.2019.104327,PTB7-Th,PC71BM,PTB7-Th,PC71BM,CCCCC(CC)COC(=O)c1sc2csc(-c3cc4c(-c5ccc(CC(CC)CCCC)s5)c5sccc5c(-c5ccc(CC(CC)CCCC)s5)c4s3)c2c1F,COC(=O)CCCC1(c2ccccc2)C23c4c5ccc6c7cc8c9c%10c(cc%11cc%12c%13c%14c(cc%15c%16ccc-5c2c%16c2c5c%16c%17c(c(c46)c7c9c%17c4c%10c%11c%13c4c%16c%14c%152)C513)C%12)C8,0.79,11.84,45.3,4.67,4.2371808,9.268077087794431,4.23,4.67,1:1.5,As-cast,,,ITO/PEDOT:PSS/active layer/Al,conventional,,,PEDOT:PSS,PEDOT:PSS,,o-xylene/NMP,o-xylene,,-5.21,-3.6,,-5.9,-3.9,
87837,10.1016/j.nanoen.2019.104327,10.1016/j.nanoen.2019.104327,PTB7-Th,PC71BM,PTB7-Th,PC71BM,CCCCC(CC)COC(=O)c1sc2csc(-c3cc4c(-c5ccc(CC(CC)CCCC)s5)c5sccc5c(-c5ccc(CC(CC)CCCC)s5)c4s3)c2c1F,COC(=O)CCCC1(c2ccccc2)C23c4c5ccc6c7cc8c9c%10c(cc%11cc%12c%13c%14c(cc%15c%16ccc-5c2c%16c2c5c%16c%17c(c(c46)c7c9c%17c4c%10c%11c%13c4c%16c%14c%152)C513)C%12)C8,0.796,19.13,65.4,10.2,9.95877192,2.36498117647058,9.96,10.2,1:1.5,NMP only,NMP,3.0 vol%,ITO/PEDOT:PSS/active layer/Al,conventional,,,PEDOT:PSS,PEDOT:PSS,,o-xylene/NMP,o-xylene,,-5.21,-3.6,,-5.9,-3.9,
87838,10.1016/j.nanoen.2019.104327,10.1016/j.nanoen.2019.104327,PTB7-Th,PC71BM,PTB7-Th,PC71BM,CCCCC(CC)COC(=O)c1sc2csc(-c3cc4c(-c5ccc(CC(CC)CCCC)s5)c5sccc5c(-c5ccc(CC(CC)CCCC)s5)c4s3)c2c1F,COC(=O)CCCC1(c2ccccc2)C23c4c5ccc6c7cc8c9c%10c(cc%11cc%12c%13c%14c(cc%15c%16ccc-5c2c%16c2c5c%16c%17c(c(c46)c7c9c%17c4c%10c%11c%13c4c%16c%14c%152)C513)C%12)C8,0.803,19.83,61.5,10.1,9.79294635,3.0401351485148544,9.79,10.1,1:1.5,P1,P1,1.5 wt%,ITO/PEDOT:PSS/active layer/Al,conventional,,,PEDOT:PSS,PEDOT:PSS,,o-xylene/NMP,o-xylene,,-5.21,-3.6,,-5.9,-3.9,
87839,10.1016/j.nanoen.2019.104327,10.1016/j.nanoen.2019.104327,PTB7-Th,PC71BM,PTB7-Th,PC71BM,CCCCC(CC)COC(=O)c1sc2csc(-c3cc4c(-c5ccc(CC(CC)CCCC)s5)c5sccc5c(-c5ccc(CC(CC)CCCC)s5)c4s3)c2c1F,COC(=O)CCCC1(c2ccccc2)C23c4c5ccc6c7cc8c9c%10c(cc%11cc%12c%13c%14c(cc%15c%16ccc-5c2c%16c2c5c%16c%17c(c(c46)c7c9c%17c4c%10c%11c%13c4c%16c%14c%152)C513)C%12)C8,0.81,20.01,66.1,11.02,10.7135541,2.780815789473668,10.72,11.02,1:1.5,P2,P2,1.5 wt%,ITO/PEDOT:PSS/active layer/Al,conventional,,,PEDOT:PSS,PEDOT:PSS,,o-xylene/NMP,o-xylene,,-5.21,-3.6,,-5.9,-3.9,
87840,10.1016/j.nanoen.2019.104327,10.1016/j.nanoen.2019.104327,PTB7-Th,PC71BM,PTB7-Th,PC71BM,CCCCC(CC)COC(=O)c1sc2csc(-c3cc4c(-c5ccc(CC(CC)CCCC)s5)c5sccc5c(-c5ccc(CC(CC)CCCC)s5)c4s3)c2c1F,COC(=O)CCCC1(c2ccccc2)C23c4c5ccc6c7cc8c9c%10c(cc%11cc%12c%13c%14c(cc%15c%16ccc-5c2c%16c2c5c%16c%17c(c(c46)c7c9c%17c4c%10c%11c%13c4c%16c%14c%152)C513)C%12)C8,0.794,19.75,65.0,10.5,10.192975,2.924047619047613,10.2,10.5,1:1.5,P3,P3,2.0 wt%,ITO/PEDOT:PSS/active layer/Al,conventional,,,PEDOT:PSS,PEDOT:PSS,,o-xylene/NMP,o-xylene,,-5.21,-3.6,,-5.9,-3.9,
87841,10.1016/j.nanoen.2019.104327,10.1016/j.nanoen.2019.104327,PTB7-Th,PC71BM,PTB7-Th,PC71BM,CCCCC(CC)COC(=O)c1sc2csc(-c3cc4c(-c5ccc(CC(CC)CCCC)s5)c5sccc5c(-c5ccc(CC(CC)CCCC)s5)c4s3)c2c1F,COC(=O)CCCC1(c2ccccc2)C23c4c5ccc6c7cc8c9c%10c(cc%11cc%12c%13c%14c(cc%15c%16ccc-5c2c%16c2c5c%16c%17c(c(c46)c7c9c%17c4c%10c%11c%13c4c%16c%14c%152)C513)C%12)C8,0.805,19.78,66.4,10.83,10.572805600000002,2.374832871652795,10.58,10.83,1:1.5,P4,P4,1.5 wt%,ITO/PEDOT:PSS/active layer/Al,conventional,,,PEDOT:PSS,PEDOT:PSS,,o-xylene/NMP,o-xylene,,-5.21,-3.6,,-5.9,-3.9,
87842,10.1016/j.nanoen.2019.104327,10.1016/j.nanoen.2019.104327,PM6,IT-4F,PM6,IT-4F,COC(=O)C(C)(C)c1cc(C)cc(-c2sc3c4sc5cc(/C=C6/C(=O)c7cc(F)cc(c7)C(=O)/C6=C\c6cc(C(C)(C)C(=O)OC)c(-c7cc(C)cc(C(C)(C)C(=O)OC)c7)s6)sc5c4c(C(C)(C)C(=O)OC)ccc2-3)c1,CCCCCCc1ccc(C2(c3ccc(CCCCCC)cc3)c3cc4c(cc3-c3sc5cc(/C=C6\C(=O)c7cc(F)c(F)cc7C6=C(C#N)C#N)sc5c32)C(c2ccc(CCCCCC)cc2)(c2ccc(CCCCCC)cc2)c2c-4sc3cc(/C=C4\C(=O)c5cc(F)c(F)cc5C4=C(C#N)C#N)sc23)cc1,0.829,17.01,62.1,9.04,8.75690109,3.131625110619465,8.84,9.04,1:1,As-cast,,,glass/ITO/PEDOT:PSS/active layer/PDINO/Al,conventional,PDINO,,PEDOT:PSS,PEDOT:PSS,,o-xylene/NMP,o-xylene,100.0,-5.56,-3.65,,-5.66,-4.14,
87843,10.1016/j.nanoen.2019.104327,10.1016/j.nanoen.2019.104327,PM6,IT-4F,PM6,IT-4F,COC(=O)C(C)(C)c1cc(C)cc(-c2sc3c4sc5cc(/C=C6/C(=O)c7cc(F)cc(c7)C(=O)/C6=C\c6cc(C(C)(C)C(=O)OC)c(-c7cc(C)cc(C(C)(C)C(=O)OC)c7)s6)sc5c4c(C(C)(C)C(=O)OC)ccc2-3)c1,CCCCCCc1ccc(C2(c3ccc(CCCCCC)cc3)c3cc4c(cc3-c3sc5cc(/C=C6\C(=O)c7cc(F)c(F)cc7C6=C(C#N)C#N)sc5c32)C(c2ccc(CCCCCC)cc2)(c2ccc(CCCCCC)cc2)c2c-4sc3cc(/C=C4\C(=O)c5cc(F)c(F)cc5C4=C(C#N)C#N)sc23)cc1,0.829,18.94,73.9,11.76,11.60323114,1.3330685374149631,11.61,11.76,1:1,P2,P2,1.0 wt%,glass/ITO/PEDOT:PSS/active layer/PDINO/Al,conventional,PDINO,,PEDOT:PSS,PEDOT:PSS,,o-xylene/NMP,o-xylene,100.0,-5.56,-3.65,,-5.66,-4.14,
87844,10.1016/j.nanoen.2019.104327,10.1016/j.nanoen.2019.104327,PM6,IT-4F,PM6,IT-4F,COC(=O)C(C)(C)c1cc(C)cc(-c2sc3c4sc5cc(/C=C6/C(=O)c7cc(F)cc(c7)C(=O)/C6=C\c6cc(C(C)(C)C(=O)OC)c(-c7cc(C)cc(C(C)(C)C(=O)OC)c7)s6)sc5c4c(C(C)(C)C(=O)OC)ccc2-3)c1,CCCCCCc1ccc(C2(c3ccc(CCCCCC)cc3)c3cc4c(cc3-c3sc5cc(/C=C6\C(=O)c7cc(F)c(F)cc7C6=C(C#N)C#N)sc5c32)C(c2ccc(CCCCCC)cc2)(c2ccc(CCCCCC)cc2)c2c-4sc3cc(/C=C4\C(=O)c5cc(F)c(F)cc5C4=C(C#N)C#N)sc23)cc1,0.828,17.93,70.0,10.75,10.392228,3.328111627906983,10.6,10.75,,"P2, 1 wt%",P2,1 wt%,Bilayer 1,conventional,PDINO,,PEDOT:PSS,,,o-xylene,,,-5.56,-3.65,,-5.66,-4.14,
87845,10.1016/j.nanoen.2019.104327,10.1016/j.nanoen.2019.104327,PM6,IT-4F,PM6,IT-4F,COC(=O)C(C)(C)c1cc(C)cc(-c2sc3c4sc5cc(/C=C6/C(=O)c7cc(F)cc(c7)C(=O)/C6=C\c6cc(C(C)(C)C(=O)OC)c(-c7cc(C)cc(C(C)(C)C(=O)OC)c7)s6)sc5c4c(C(C)(C)C(=O)OC)ccc2-3)c1,CCCCCCc1ccc(C2(c3ccc(CCCCCC)cc3)c3cc4c(cc3-c3sc5cc(/C=C6\C(=O)c7cc(F)c(F)cc7C6=C(C#N)C#N)sc5c32)C(c2ccc(CCCCCC)cc2)(c2ccc(CCCCCC)cc2)c2c-4sc3cc(/C=C4\C(=O)c5cc(F)c(F)cc5C4=C(C#N)C#N)sc23)cc1,0.827,18.41,72.6,11.29,11.053400819999997,2.0956526129318203,11.06,11.29,,P2 in donor layer only,P2,1 wt%,Bilayer 2,conventional,PDINO,,PEDOT:PSS,,,o-xylene,,,-5.56,-3.65,,-5.66,-4.14,
87846,10.1016/j.nanoen.2019.104327,10.1016/j.nanoen.2019.104327,PM6,IT-4F,PM6,IT-4F,COC(=O)C(C)(C)c1cc(C)cc(-c2sc3c4sc5cc(/C=C6/C(=O)c7cc(F)cc(c7)C(=O)/C6=C\c6cc(C(C)(C)C(=O)OC)c(-c7cc(C)cc(C(C)(C)C(=O)OC)c7)s6)sc5c4c(C(C)(C)C(=O)OC)ccc2-3)c1,CCCCCCc1ccc(C2(c3ccc(CCCCCC)cc3)c3cc4c(cc3-c3sc5cc(/C=C6\C(=O)c7cc(F)c(F)cc7C6=C(C#N)C#N)sc5c32)C(c2ccc(CCCCCC)cc2)(c2ccc(CCCCCC)cc2)c2c-4sc3cc(/C=C4\C(=O)c5cc(F)c(F)cc5C4=C(C#N)C#N)sc23)cc1,0.832,18.47,73.5,11.47,11.2947744,1.5276861377506623,11.3,11.47,,P2 in acceptor layer only,P2,1 wt%,Bilayer 3,conventional,PDINO,,PEDOT:PSS,,,o-xylene,,,-5.56,-3.65,,-5.66,-4.14,
87847,10.1016/j.nanoen.2019.104327,10.1016/j.nanoen.2019.104327,PM6,IT-4F,PM6,IT-4F,COC(=O)C(C)(C)c1cc(C)cc(-c2sc3c4sc5cc(/C=C6/C(=O)c7cc(F)cc(c7)C(=O)/C6=C\c6cc(C(C)(C)C(=O)OC)c(-c7cc(C)cc(C(C)(C)C(=O)OC)c7)s6)sc5c4c(C(C)(C)C(=O)OC)ccc2-3)c1,CCCCCCc1ccc(C2(c3ccc(CCCCCC)cc3)c3cc4c(cc3-c3sc5cc(/C=C6\C(=O)c7cc(F)c(F)cc7C6=C(C#N)C#N)sc5c32)C(c2ccc(CCCCCC)cc2)(c2ccc(CCCCCC)cc2)c2c-4sc3cc(/C=C4\C(=O)c5cc(F)c(F)cc5C4=C(C#N)C#N)sc23)cc1,0.828,18.93,74.0,11.83,11.5987896,1.954441251056637,11.62,11.83,,P2 in donor and acceptor layers,P2,1 wt%,Bilayer 4,conventional,PDINO,,PEDOT:PSS,,,o-xylene,,,-5.56,-3.65,,-5.66,-4.14,
87856,10.1016/j.nanoen.2020.104708,10.1016/j.nanoen.2020.104708,SM1,PC71BM,SM1,PC71BM,CCCCCCCCc1cc(/C=C(/C#N)C(=O)OCC(CC)CCCC)sc1-c1ccc(-c2sc(-c3cc4c(-c5ccc(CC(CC)CCCC)s5)c5sc(-c6cc(CCCCCCCC)c(-c7ccc(-c8sc(/C=C(\C#N)C(=O)OCC(CC)CCCC)cc8CCCCCCCC)s7)s6)cc5c(-c5ccc(CC(CC)CCCC)s5)c4s3)cc2CCCCCCCC)s1,COC(=O)CCCC1(c2ccccc2)C23c4c5ccc6c7cc8c9c%10c(cc%11cc%12c%13c%14c(cc%15c%16ccc-5c2c%16c2c5c%16c%17c(c(c46)c7c9c%17c4c%10c%11c%13c4c%16c%14c%152)C513)C%12)C8,0.91,13.49,71.0,8.7,8.715888999999999,0.1826321839080413,8.52,8.7,1:1,,,,ITO/PEDOT:PSS/active layer/Ca/Al,conventional,Ca,PDINO,PEDOT:PSS,PEDOT:PSS,,chloroform,chloroform,,-5.25,-2.8,,-5.9,-3.9,
87857,10.1016/j.nanoen.2020.104708,10.1016/j.nanoen.2020.104708,SM1,PC71BM,SM1,PC71BM,CCCCCCCCc1cc(/C=C(/C#N)C(=O)OCC(CC)CCCC)sc1-c1ccc(-c2sc(-c3cc4c(-c5ccc(CC(CC)CCCC)s5)c5sc(-c6cc(CCCCCCCC)c(-c7ccc(-c8sc(/C=C(\C#N)C(=O)OCC(CC)CCCC)cc8CCCCCCCC)s7)s6)cc5c(-c5ccc(CC(CC)CCCC)s5)c4s3)cc2CCCCCCCC)s1,COC(=O)CCCC1(c2ccccc2)C23c4c5ccc6c7cc8c9c%10c(cc%11cc%12c%13c%14c(cc%15c%16ccc-5c2c%16c2c5c%16c%17c(c(c46)c7c9c%17c4c%10c%11c%13c4c%16c%14c%152)C513)C%12)C8,0.86,13.34,75.0,8.6,8.6043,0.0500000000000074,8.45,8.6,1:1,,,,ITO/PEDOT:PSS/active layer/Ca/Al,conventional,Ca,PDINO,PEDOT:PSS,PEDOT:PSS,,chloroform,chloroform,,-5.25,-2.8,,-5.9,-3.9,
87858,10.1016/j.nanoen.2020.104708,10.1016/j.nanoen.2020.104708,SM2,PC71BM,SM2,PC71BM,CCCCCCCCCCCCN1C(=O)c2cccc3c(-c4ccc(-c5ccc(-c6ccc(-c7ccc8c9c(cccc79)C(=O)N(CCCCCCCCCCCC)C8=O)s6)c(F)c5)s4)ccc(c23)C1=O,COC(=O)CCCC1(c2ccccc2)C23c4c5ccc6c7cc8c9c%10c(cc%11cc%12c%13c%14c(cc%15c%16ccc-5c2c%16c2c5c%16c%17c(c(c46)c7c9c%17c4c%10c%11c%13c4c%16c%14c%152)C513)C%12)C8,1.0,4.63,25.0,1.17,1.1575,1.0683760683760646,1.12,1.17,1:1,,,,ITO/PEDOT:PSS/active layer/Ca/Al,conventional,PDINO,PDINO,PEDOT:PSS,PEDOT:PSS,,chloroform,chloroform,,-5.98,-3.62,,-5.9,-3.9,
87859,10.1016/j.nanoen.2020.104708,10.1016/j.nanoen.2020.104708,SM2,PC71BM,SM2,PC71BM,CCCCCCCCCCCCN1C(=O)c2cccc3c(-c4ccc(-c5ccc(-c6ccc(-c7ccc8c9c(cccc79)C(=O)N(CCCCCCCCCCCC)C8=O)s6)c(F)c5)s4)ccc(c23)C1=O,COC(=O)CCCC1(c2ccccc2)C23c4c5ccc6c7cc8c9c%10c(cc%11cc%12c%13c%14c(cc%15c%16ccc-5c2c%16c2c5c%16c%17c(c(c46)c7c9c%17c4c%10c%11c%13c4c%16c%14c%152)C513)C%12)C8,0.97,12.73,76.0,9.38,9.384556,0.0485714285714191,9.2,9.38,1:1,,,,ITO/PEDOT:PSS/active layer/Ca/Al,conventional,PDINO,PDINO,PEDOT:PSS,PEDOT:PSS,,chloroform,chloroform,,-5.98,-3.62,,-5.9,-3.9,
87860,10.1016/j.nanoen.2020.104708,10.1016/j.nanoen.2020.104708,SM1,PC71BM,SM1,PC71BM,CCCCCCCCc1cc(/C=C(/C#N)C(=O)OCC(CC)CCCC)sc1-c1ccc(-c2sc(-c3cc4c(-c5ccc(CC(CC)CCCC)s5)c5sc(-c6cc(CCCCCCCC)c(-c7ccc(-c8sc(/C=C(\C#N)C(=O)OCC(CC)CCCC)cc8CCCCCCCC)s7)s6)cc5c(-c5ccc(CC(CC)CCCC)s5)c4s3)cc2CCCCCCCC)s1,COC(=O)CCCC1(c2ccccc2)C23c4c5ccc6c7cc8c9c%10c(cc%11cc%12c%13c%14c(cc%15c%16ccc-5c2c%16c2c5c%16c%17c(c(c46)c7c9c%17c4c%10c%11c%13c4c%16c%14c%152)C513)C%12)C8,0.93,22.47,74.0,15.37,15.463854,0.6106310995445811,13.08,15.37,,,,,,,,,SM1,SM1,,,,,-5.25,-2.8,,-5.9,-3.9,
87861,10.1016/j.nanoen.2020.104708,10.1016/j.nanoen.2020.104708,SM1,PC71BM,SM1,PC71BM,CCCCCCCCc1cc(/C=C(/C#N)C(=O)OCC(CC)CCCC)sc1-c1ccc(-c2sc(-c3cc4c(-c5ccc(CC(CC)CCCC)s5)c5sc(-c6cc(CCCCCCCC)c(-c7ccc(-c8sc(/C=C(\C#N)C(=O)OCC(CC)CCCC)cc8CCCCCCCC)s7)s6)cc5c(-c5ccc(CC(CC)CCCC)s5)c4s3)cc2CCCCCCCC)s1,COC(=O)CCCC1(c2ccccc2)C23c4c5ccc6c7cc8c9c%10c(cc%11cc%12c%13c%14c(cc%15c%16ccc-5c2c%16c2c5c%16c%17c(c(c46)c7c9c%17c4c%10c%11c%13c4c%16c%14c%152)C513)C%12)C8,0.93,22.41,73.0,15.25,15.214149,0.2350885245901702,13.0,15.25,,,,,,,,,SM1,SM1,,,,,-5.25,-2.8,,-5.9,-3.9,
87862,10.1016/j.nanoen.2020.104708,10.1016/j.nanoen.2020.104708,SM1,PC71BM,SM1,PC71BM,CCCCCCCCc1cc(/C=C(/C#N)C(=O)OCC(CC)CCCC)sc1-c1ccc(-c2sc(-c3cc4c(-c5ccc(CC(CC)CCCC)s5)c5sc(-c6cc(CCCCCCCC)c(-c7ccc(-c8sc(/C=C(\C#N)C(=O)OCC(CC)CCCC)cc8CCCCCCCC)s7)s6)cc5c(-c5ccc(CC(CC)CCCC)s5)c4s3)cc2CCCCCCCC)s1,COC(=O)CCCC1(c2ccccc2)C23c4c5ccc6c7cc8c9c%10c(cc%11cc%12c%13c%14c(cc%15c%16ccc-5c2c%16c2c5c%16c%17c(c(c46)c7c9c%17c4c%10c%11c%13c4c%16c%14c%152)C513)C%12)C8,1.07,24.49,79.0,20.56,20.701397,0.6877285992217963,19.44,20.56,,,,,,,,,SM2,SM2,,,,,-5.25,-2.8,,-5.9,-3.9,
87863,10.1016/j.nanoen.2020.104708,10.1016/j.nanoen.2020.104708,SM1,PC71BM,SM1,PC71BM,CCCCCCCCc1cc(/C=C(/C#N)C(=O)OCC(CC)CCCC)sc1-c1ccc(-c2sc(-c3cc4c(-c5ccc(CC(CC)CCCC)s5)c5sc(-c6cc(CCCCCCCC)c(-c7ccc(-c8sc(/C=C(\C#N)C(=O)OCC(CC)CCCC)cc8CCCCCCCC)s7)s6)cc5c(-c5ccc(CC(CC)CCCC)s5)c4s3)cc2CCCCCCCC)s1,COC(=O)CCCC1(c2ccccc2)C23c4c5ccc6c7cc8c9c%10c(cc%11cc%12c%13c%14c(cc%15c%16ccc-5c2c%16c2c5c%16c%17c(c(c46)c7c9c%17c4c%10c%11c%13c4c%16c%14c%152)C513)C%12)C8,1.07,24.51,78.0,20.54,20.456046000000004,0.4087341772151655,19.37,20.54,,,,,,,,,SM2,SM2,,,,,-5.25,-2.8,,-5.9,-3.9,
87880,10.1016/j.nanoen.2020.104896,10.1016/j.nanoen.2020.104896,PM6,Y6,PM6,Y6,COC(=O)C(C)(C)c1cc(C)cc(-c2sc3c4sc5cc(/C=C6/C(=O)c7cc(F)cc(c7)C(=O)/C6=C\c6cc(C(C)(C)C(=O)OC)c(-c7cc(C)cc(C(C)(C)C(=O)OC)c7)s6)sc5c4c(C(C)(C)C(=O)OC)ccc2-3)c1,CCCCCCCCCCCc1c(/C=C2\C(=O)c3cc(F)c(F)cc3C2=C(C#N)C#N)sc2c1sc1c3c4nsnc4c4c5sc6c(CCCCCCCCCCC)c(/C=C7\C(=O)c8cc(F)c(F)cc8C7=C(C#N)C#N)sc6c5n(CC(CC)CCCC)c4c3n(CC(CC)CCCC)c21,0.84,24.69,70.1,15.04,14.5384596,3.3347101063829765,14.77,15.04,1:1.2,1-chloronapthalene (CN),CN,,ITO/PEDOT:PSS/active layer/PDINO/Al,conventional,PDINO,PDINO,PEDOT:PSS,PEDOT:PSS,,chloroform (CF),chloroform,,-5.56,-3.65,,-5.65,-4.09,
87881,10.1016/j.nanoen.2020.104896,10.1016/j.nanoen.2020.104896,PM6,Y-Th2,PM6,Y-Th2,COC(=O)C(C)(C)c1cc(C)cc(-c2sc3c4sc5cc(/C=C6/C(=O)c7cc(F)cc(c7)C(=O)/C6=C\c6cc(C(C)(C)C(=O)OC)c(-c7cc(C)cc(C(C)(C)C(=O)OC)c7)s6)sc5c4c(C(C)(C)C(=O)OC)ccc2-3)c1,,0.851,25.35,71.44,16.01,15.41164404,3.737388881948799,15.7,16.01,1:1.2,1-chloronapthalene (CN),CN,,ITO/PEDOT:PSS/active layer/PDINO/Al,conventional,PDINO,PDINO,PEDOT:PSS,PEDOT:PSS,,chloroform (CF),chloroform,,-5.56,-3.65,,,,
87882,10.1016/j.nanoen.2020.104896,10.1016/j.nanoen.2020.104896,PM6,Y-BDT,PM6,Y-BDT,COC(=O)C(C)(C)c1cc(C)cc(-c2sc3c4sc5cc(/C=C6/C(=O)c7cc(F)cc(c7)C(=O)/C6=C\c6cc(C(C)(C)C(=O)OC)c(-c7cc(C)cc(C(C)(C)C(=O)OC)c7)s6)sc5c4c(C(C)(C)C(=O)OC)ccc2-3)c1,,0.851,25.03,70.04,15.18,14.918891212000004,1.7200842424242162,14.85,15.18,1:1.2,1-chloronapthalene (CN),CN,,ITO/PEDOT:PSS/active layer/PDINO/Al,conventional,PDINO,PDINO,PEDOT:PSS,PEDOT:PSS,,chloroform (CF),chloroform,,-5.56,-3.65,,,,
87883,10.1016/j.nanoen.2020.104896,10.1016/j.nanoen.2020.104896,PM6,Y-CDT,PM6,Y-CDT,COC(=O)C(C)(C)c1cc(C)cc(-c2sc3c4sc5cc(/C=C6/C(=O)c7cc(F)cc(c7)C(=O)/C6=C\c6cc(C(C)(C)C(=O)OC)c(-c7cc(C)cc(C(C)(C)C(=O)OC)c7)s6)sc5c4c(C(C)(C)C(=O)OC)ccc2-3)c1,,0.833,24.68,68.81,14.43,14.146262564,1.966302397782404,14.11,14.43,1:1.2,1-chloronapthalene (CN),CN,,ITO/PEDOT:PSS/active layer/PDINO/Al,conventional,PDINO,PDINO,PEDOT:PSS,PEDOT:PSS,,chloroform (CF),chloroform,,-5.56,-3.65,,,,
87887,10.1016/j.nanoen.2020.105032,10.1016/j.nanoen.2020.105032,PBDBT-2Cl,IT-4F,PBDB-T2Cl,IT-4F,CCCCC(CC)Cc1sc(-c2c3cc(-c4ccc(-c5sc(-c6cccs6)c6c5C(=O)c5c(CC(CC)CCCC)sc(CC(CC)CCCC)c5C6=O)s4)sc3c(-c3cc(Cl)c(CC(CC)CCCC)s3)c3ccsc23)cc1Cl,CCCCCCc1ccc(C2(c3ccc(CCCCCC)cc3)c3cc4c(cc3-c3sc5cc(/C=C6\C(=O)c7cc(F)c(F)cc7C6=C(C#N)C#N)sc5c32)C(c2ccc(CCCCCC)cc2)(c2ccc(CCCCCC)cc2)c2c-4sc3cc(/C=C4\C(=O)c5cc(F)c(F)cc5C4=C(C#N)C#N)sc23)cc1,0.88,20.85,77.18,14.16,14.160986400000004,0.006966101694943,14.16,,1:1 wt,DIO,,,ITO/PEDOT:PSS/active layer/PFN-Br/Al,conventional,PFN-Br,PFN-Br,PEDOT:PSS,PEDOT:PSS,100.0,chlorobenzene,,,-5.51,-3.63,,-5.66,-4.14,
87888,10.1016/j.nanoen.2020.105032,10.1016/j.nanoen.2020.105032,PBDBT-2Cl,IT-2Cl,PBDB-T2Cl,IT-2Cl,CCCCC(CC)Cc1sc(-c2c3cc(-c4ccc(-c5sc(-c6cccs6)c6c5C(=O)c5c(CC(CC)CCCC)sc(CC(CC)CCCC)c5C6=O)s4)sc3c(-c3cc(Cl)c(CC(CC)CCCC)s3)c3ccsc23)cc1Cl,CCCCCCc1ccc(C2(c3ccc(CCCCCC)cc3)c3cc4c(cc3-c3sc5cc(/C=C6\C(=O)c7cc(Cl)ccc7C6=C(C#N)C#N)sc5c32)C(c2ccc(CCCCCC)cc2)(c2ccc(CCCCCC)cc2)c2c-4sc3cc(/C=C4\C(=O)c5cc(Cl)ccc5C4=C(C#N)C#N)sc23)cc1,0.91,19.85,75.74,13.68,13.6812949,0.0094656432748634,13.68,,1:1 wt,DIO,,,ITO/PEDOT:PSS/active layer/PFN-Br/Al,conventional,PFN-Br,PFN-Br,PEDOT:PSS,PEDOT:PSS,100.0,chlorobenzene,,,-5.51,-3.63,,-5.42,-3.9,
87889,10.1016/j.nanoen.2020.105032,10.1016/j.nanoen.2020.105032,PBDBT-2Cl,ITIC,PBDB-T2Cl,ITIC,CCCCC(CC)Cc1sc(-c2c3cc(-c4ccc(-c5sc(-c6cccs6)c6c5C(=O)c5c(CC(CC)CCCC)sc(CC(CC)CCCC)c5C6=O)s4)sc3c(-c3cc(Cl)c(CC(CC)CCCC)s3)c3ccsc23)cc1Cl,CCCCCCc1ccc(C2(c3ccc(CCCCCC)cc3)c3cc4c(cc3-c3sc5cc(C=C6C(=O)c7ccccc7C6=C(C#N)C#N)sc5c32)C(c2ccc(CCCCCC)cc2)(c2ccc(CCCCCC)cc2)c2c-4sc3cc(C=C4C(=O)c5ccccc5C4=C(C#N)C#N)sc23)cc1,1.02,14.86,63.76,9.66,9.66423072,0.0437962732919141,9.66,,1:1 wt,DIO,,,ITO/PEDOT:PSS/active layer/PFN-Br/Al,conventional,PFN-Br,PFN-Br,PEDOT:PSS,PEDOT:PSS,100.0,chlorobenzene,,,-5.51,-3.63,,-5.576,-3.916,
87890,10.1016/j.nanoen.2020.105032,10.1016/j.nanoen.2020.105032,PBDBT-2Cl,IT-M,PBDB-T2Cl,IT-M,CCCCC(CC)Cc1sc(-c2c3cc(-c4ccc(-c5sc(-c6cccs6)c6c5C(=O)c5c(CC(CC)CCCC)sc(CC(CC)CCCC)c5C6=O)s4)sc3c(-c3cc(Cl)c(CC(CC)CCCC)s3)c3ccsc23)cc1Cl,CCCCCCc1ccc(C2(c3ccc(CCCCCC)cc3)c3cc4c(cc3-c3sc5cc(/C=C6\C(=O)c7ccc(C)cc7C6=C(C#N)C#N)sc5c32)C(c2ccc(CCCCCC)cc2)(c2ccc(CCCCCC)cc2)c2c-4sc3cc(/C=C4\C(=O)c5ccc(C)cc5C4=C(C#N)C#N)sc23)cc1,1.04,14.6,60.46,9.18,9.1802464,0.0026840958605662,9.18,,1:1 wt,DIO,,,ITO/PEDOT:PSS/active layer/PFN-Br/Al,conventional,PFN-Br,PFN-Br,PEDOT:PSS,PEDOT:PSS,100.0,chlorobenzene,,,-5.51,-3.63,,-5.514,-3.808,
87891,10.1016/j.nanoen.2020.105146,10.1016/j.nanoen.2020.105146,PTB7-Th,PC71BM,PTB7-Th,PC71BM,CCCCC(CC)COC(=O)c1sc2csc(-c3cc4c(-c5ccc(CC(CC)CCCC)s5)c5sccc5c(-c5ccc(CC(CC)CCCC)s5)c4s3)c2c1F,COC(=O)CCCC1(c2ccccc2)C23c4c5ccc6c7cc8c9c%10c(cc%11cc%12c%13c%14c(cc%15c%16ccc-5c2c%16c2c5c%16c%17c(c(c46)c7c9c%17c4c%10c%11c%13c4c%16c%14c%152)C513)C%12)C8,0.8,14.63,72.0,8.49,8.42688,0.7434628975264973,8.42,8.49,1:1.5,diphenyl ether,,3 vol%,ITO/PEDOT:PSS/active layer/ZnO NPs/Sb2O3(2nm)/top electrode,conventional,ZnO NPs,ZnO,PEDOT:PSS,PEDOT:PSS,100.0,chlorobenzene,,,-5.21,-3.6,,-5.9,-3.9,
87892,10.1016/j.nanoen.2020.105146,10.1016/j.nanoen.2020.105146,PTB7-Th,PC71BM,PTB7-Th,PC71BM,CCCCC(CC)COC(=O)c1sc2csc(-c3cc4c(-c5ccc(CC(CC)CCCC)s5)c5sccc5c(-c5ccc(CC(CC)CCCC)s5)c4s3)c2c1F,COC(=O)CCCC1(c2ccccc2)C23c4c5ccc6c7cc8c9c%10c(cc%11cc%12c%13c%14c(cc%15c%16ccc-5c2c%16c2c5c%16c%17c(c(c46)c7c9c%17c4c%10c%11c%13c4c%16c%14c%152)C513)C%12)C8,0.8,14.23,72.0,8.16,8.196480000000001,0.4470588235294235,8.15,8.16,1:1.5,diphenyl ether,,3 vol%,ITO/PEDOT:PSS/active layer/ZnO NPs/Sb2O3(2nm)/top electrode,conventional,ZnO NPs,ZnO,PEDOT:PSS,PEDOT:PSS,100.0,chlorobenzene,,,-5.21,-3.6,,-5.9,-3.9,
87893,10.1016/j.nanoen.2020.105146,10.1016/j.nanoen.2020.105146,PTB7-Th,PC71BM,PTB7-Th,PC71BM,CCCCC(CC)COC(=O)c1sc2csc(-c3cc4c(-c5ccc(CC(CC)CCCC)s5)c5sccc5c(-c5ccc(CC(CC)CCCC)s5)c4s3)c2c1F,COC(=O)CCCC1(c2ccccc2)C23c4c5ccc6c7cc8c9c%10c(cc%11cc%12c%13c%14c(cc%15c%16ccc-5c2c%16c2c5c%16c%17c(c(c46)c7c9c%17c4c%10c%11c%13c4c%16c%14c%152)C513)C%12)C8,0.81,12.37,70.0,7.03,7.01379,0.2305832147937419,6.8,7.03,1:1.5,diphenyl ether,,3 vol%,ITO/PEDOT:PSS/active layer/ZnO NPs/Sb2O3(2nm)/top electrode,conventional,ZnO NPs,ZnO,PEDOT:PSS,PEDOT:PSS,100.0,chlorobenzene,,,-5.21,-3.6,,-5.9,-3.9,
87894,10.1016/j.nanoen.2020.105146,10.1016/j.nanoen.2020.105146,PTB7-Th,PC71BM,PTB7-Th,PC71BM,CCCCC(CC)COC(=O)c1sc2csc(-c3cc4c(-c5ccc(CC(CC)CCCC)s5)c5sccc5c(-c5ccc(CC(CC)CCCC)s5)c4s3)c2c1F,COC(=O)CCCC1(c2ccccc2)C23c4c5ccc6c7cc8c9c%10c(cc%11cc%12c%13c%14c(cc%15c%16ccc-5c2c%16c2c5c%16c%17c(c(c46)c7c9c%17c4c%10c%11c%13c4c%16c%14c%152)C513)C%12)C8,0.8,12.16,72.0,6.99,7.0041600000000015,0.2025751072961556,6.92,6.99,1:1.5,diphenyl ether,,3 vol%,ITO/PEDOT:PSS/active layer/ZnO NPs/Sb2O3(2nm)/top electrode,conventional,ZnO NPs,ZnO,PEDOT:PSS,PEDOT:PSS,100.0,chlorobenzene,,,-5.21,-3.6,,-5.9,-3.9,
87895,10.1016/j.nanoen.2020.105146,10.1016/j.nanoen.2020.105146,PTB7-Th,PC71BM,PTB7-Th,PC71BM,CCCCC(CC)COC(=O)c1sc2csc(-c3cc4c(-c5ccc(CC(CC)CCCC)s5)c5sccc5c(-c5ccc(CC(CC)CCCC)s5)c4s3)c2c1F,COC(=O)CCCC1(c2ccccc2)C23c4c5ccc6c7cc8c9c%10c(cc%11cc%12c%13c%14c(cc%15c%16ccc-5c2c%16c2c5c%16c%17c(c(c46)c7c9c%17c4c%10c%11c%13c4c%16c%14c%152)C513)C%12)C8,0.8,11.36,71.0,6.43,6.45248,0.3496111975116615,6.1,6.43,1:1.5,diphenyl ether,,3 vol%,ITO/PEDOT:PSS/active layer/ZnO NPs/Sb2O3(2nm)/top electrode,conventional,ZnO NPs,ZnO,PEDOT:PSS,PEDOT:PSS,100.0,chlorobenzene,,,-5.21,-3.6,,-5.9,-3.9,
87896,10.1016/j.nanoen.2020.105146,10.1016/j.nanoen.2020.105146,PM6,Y6,PM6,Y6,COC(=O)C(C)(C)c1cc(C)cc(-c2sc3c4sc5cc(/C=C6/C(=O)c7cc(F)cc(c7)C(=O)/C6=C\c6cc(C(C)(C)C(=O)OC)c(-c7cc(C)cc(C(C)(C)C(=O)OC)c7)s6)sc5c4c(C(C)(C)C(=O)OC)ccc2-3)c1,CCCCCCCCCCCc1c(/C=C2\C(=O)c3cc(F)c(F)cc3C2=C(C#N)C#N)sc2c1sc1c3c4nsnc4c4c5sc6c(CCCCCCCCCCC)c(/C=C7\C(=O)c8cc(F)c(F)cc8C7=C(C#N)C#N)sc6c5n(CC(CC)CCCC)c4c3n(CC(CC)CCCC)c21,0.86,23.6,75.0,15.1,15.222,0.8079470198675607,,,1:1.2,1-chloronaphthalene,,0.5 vol%,ITO/PEDOT:PSS/active layer/ZnO NPs/Sb2O3(2nm)/top electrode,conventional,ZnO NPs,ZnO,PEDOT:PSS,PEDOT:PSS,,chloroform,,,-5.56,-3.65,,-5.65,-4.09,
87897,10.1016/j.nanoen.2020.105146,10.1016/j.nanoen.2020.105146,PM6,Y6,PM6,Y6,COC(=O)C(C)(C)c1cc(C)cc(-c2sc3c4sc5cc(/C=C6/C(=O)c7cc(F)cc(c7)C(=O)/C6=C\c6cc(C(C)(C)C(=O)OC)c(-c7cc(C)cc(C(C)(C)C(=O)OC)c7)s6)sc5c4c(C(C)(C)C(=O)OC)ccc2-3)c1,CCCCCCCCCCCc1c(/C=C2\C(=O)c3cc(F)c(F)cc3C2=C(C#N)C#N)sc2c1sc1c3c4nsnc4c4c5sc6c(CCCCCCCCCCC)c(/C=C7\C(=O)c8cc(F)c(F)cc8C7=C(C#N)C#N)sc6c5n(CC(CC)CCCC)c4c3n(CC(CC)CCCC)c21,0.86,20.9,74.0,13.3,13.30076,0.005714285714283,,,1:1.2,1-chloronaphthalene,,0.5 vol%,ITO/PEDOT:PSS/active layer/ZnO NPs/Sb2O3(2nm)/top electrode,conventional,ZnO NPs,ZnO,PEDOT:PSS,PEDOT:PSS,,chloroform,,,-5.56,-3.65,,-5.65,-4.09,
87902,10.1016/j.nanoen.2020.105238,10.1016/j.nanoen.2020.105238,PTB7-Th,O6T-4F,PTB7-Th,O6T-4F,CCCCC(CC)COC(=O)c1sc2csc(-c3cc4c(-c5ccc(CC(CC)CCCC)s5)c5sccc5c(-c5ccc(CC(CC)CCCC)s5)c4s3)c2c1F,CCCCCCc1ccc(C2(c3ccc(CCCCCC)cc3)Oc3c(sc4c5c(sc34)-c3sc4cc(/C=C6\C(=O)c7cc(F)c(F)cc7C6=C(C#N)C#N)sc4c3C(c3ccc(CCCCCC)cc3)(c3ccc(CCCCCC)cc3)O5)-c3*c4cc(/C=C5\C(=O)c6cc(F)c(F)cc6C5=C(C#N)C#N)sc4c32)cc1,0.685,25.14,68.24,11.75,11.75154216,0.0131247659574436,,,,,,,ITO/ZnO/BHJ/MoO3/Ag,inverted,ZnO,ZnO,MoO3,MoO3,100.0,CB,chlorobenzene,,-5.21,-3.6,,,,
87903,10.1016/j.nanoen.2020.105238,10.1016/j.nanoen.2020.105238,PM6,Y6,PM6,Y6,COC(=O)C(C)(C)c1cc(C)cc(-c2sc3c4sc5cc(/C=C6/C(=O)c7cc(F)cc(c7)C(=O)/C6=C\c6cc(C(C)(C)C(=O)OC)c(-c7cc(C)cc(C(C)(C)C(=O)OC)c7)s6)sc5c4c(C(C)(C)C(=O)OC)ccc2-3)c1,CCCCCCCCCCCc1c(/C=C2\C(=O)c3cc(F)c(F)cc3C2=C(C#N)C#N)sc2c1sc1c3c4nsnc4c4c5sc6c(CCCCCCCCCCC)c(/C=C7\C(=O)c8cc(F)c(F)cc8C7=C(C#N)C#N)sc6c5n(CC(CC)CCCC)c4c3n(CC(CC)CCCC)c21,0.781,25.69,71.83,14.42,14.411892187,0.0562261650485349,,,,,,,ITO/ZnO/BHJ/MoO3/Ag,inverted,ZnO,ZnO,MoO3,MoO3,110.0,CB,chlorobenzene,,-5.56,-3.65,,-5.65,-4.09,
87904,10.1016/j.nanoen.2020.105238,10.1016/j.nanoen.2020.105238,PTB7-Th,O6T-4F,PTB7-Th,O6T-4F,CCCCC(CC)COC(=O)c1sc2csc(-c3cc4c(-c5ccc(CC(CC)CCCC)s5)c5sccc5c(-c5ccc(CC(CC)CCCC)s5)c4s3)c2c1F,CCCCCCc1ccc(C2(c3ccc(CCCCCC)cc3)Oc3c(sc4c5c(sc34)-c3sc4cc(/C=C6\C(=O)c7cc(F)c(F)cc7C6=C(C#N)C#N)sc4c3C(c3ccc(CCCCCC)cc3)(c3ccc(CCCCCC)cc3)O5)-c3*c4cc(/C=C5\C(=O)c6cc(F)c(F)cc6C5=C(C#N)C#N)sc4c32)cc1,1.173,14.51,80.66,13.74,13.728517518,0.0835697379912656,,,,,,,,,,,Spiro-OMeTAD,Spiro-OMeTAD,100.0,,,,-5.21,-3.6,,,,
87905,10.1016/j.nanoen.2020.105238,10.1016/j.nanoen.2020.105238,PM6,Y6,PM6,Y6,COC(=O)C(C)(C)c1cc(C)cc(-c2sc3c4sc5cc(/C=C6/C(=O)c7cc(F)cc(c7)C(=O)/C6=C\c6cc(C(C)(C)C(=O)OC)c(-c7cc(C)cc(C(C)(C)C(=O)OC)c7)s6)sc5c4c(C(C)(C)C(=O)OC)ccc2-3)c1,CCCCCCCCCCCc1c(/C=C2\C(=O)c3cc(F)c(F)cc3C2=C(C#N)C#N)sc2c1sc1c3c4nsnc4c4c5sc6c(CCCCCCCCCCC)c(/C=C7\C(=O)c8cc(F)c(F)cc8C7=C(C#N)C#N)sc6c5n(CC(CC)CCCC)c4c3n(CC(CC)CCCC)c21,1.269,13.48,84.79,14.51,14.504279148,0.0394269607167443,,,,,,,,,,,PDCBT,PDCBT,110.0,,,,-5.56,-3.65,,-5.65,-4.09,
87906,10.1016/j.nanoen.2020.105238,10.1016/j.nanoen.2020.105238,PM6,Y6,PM6,Y6,COC(=O)C(C)(C)c1cc(C)cc(-c2sc3c4sc5cc(/C=C6/C(=O)c7cc(F)cc(c7)C(=O)/C6=C\c6cc(C(C)(C)C(=O)OC)c(-c7cc(C)cc(C(C)(C)C(=O)OC)c7)s6)sc5c4c(C(C)(C)C(=O)OC)ccc2-3)c1,CCCCCCCCCCCc1c(/C=C2\C(=O)c3cc(F)c(F)cc3C2=C(C#N)C#N)sc2c1sc1c3c4nsnc4c4c5sc6c(CCCCCCCCCCC)c(/C=C7\C(=O)c8cc(F)c(F)cc8C7=C(C#N)C#N)sc6c5n(CC(CC)CCCC)c4c3n(CC(CC)CCCC)c21,1.952,12.06,74.85,17.62,17.62052832,0.0029984108966926,,,,,,,ITO/ZnO/BHJ/MoO3/Ag,inverted,ZnO,ZnO,MoO3,MoO3,110.0,CB,chlorobenzene,,-5.56,-3.65,,-5.65,-4.09,
87907,10.1016/j.nanoen.2020.105238,10.1016/j.nanoen.2020.105238,PM6,Y6,PM6,Y6,COC(=O)C(C)(C)c1cc(C)cc(-c2sc3c4sc5cc(/C=C6/C(=O)c7cc(F)cc(c7)C(=O)/C6=C\c6cc(C(C)(C)C(=O)OC)c(-c7cc(C)cc(C(C)(C)C(=O)OC)c7)s6)sc5c4c(C(C)(C)C(=O)OC)ccc2-3)c1,CCCCCCCCCCCc1c(/C=C2\C(=O)c3cc(F)c(F)cc3C2=C(C#N)C#N)sc2c1sc1c3c4nsnc4c4c5sc6c(CCCCCCCCCCC)c(/C=C7\C(=O)c8cc(F)c(F)cc8C7=C(C#N)C#N)sc6c5n(CC(CC)CCCC)c4c3n(CC(CC)CCCC)c21,1.953,12.46,75.59,18.38,18.394357842000005,0.078116659412438,,,,,,,ITO/ZnO/BHJ/MoO3/Ag,inverted,ZnO,ZnO,MoO3,MoO3,110.0,CB,chlorobenzene,,-5.56,-3.65,,-5.65,-4.09,
87908,10.1016/j.nanoen.2020.105238,10.1016/j.nanoen.2020.105238,PTB7-Th,O6T-4F,PTB7-Th,O6T-4F,CCCCC(CC)COC(=O)c1sc2csc(-c3cc4c(-c5ccc(CC(CC)CCCC)s5)c5sccc5c(-c5ccc(CC(CC)CCCC)s5)c4s3)c2c1F,CCCCCCc1ccc(C2(c3ccc(CCCCCC)cc3)Oc3c(sc4c5c(sc34)-c3sc4cc(/C=C6\C(=O)c7cc(F)c(F)cc7C6=C(C#N)C#N)sc4c3C(c3ccc(CCCCCC)cc3)(c3ccc(CCCCCC)cc3)O5)-c3*c4cc(/C=C5\C(=O)c6cc(F)c(F)cc6C5=C(C#N)C#N)sc4c32)cc1,1.86,12.65,75.45,17.76,17.752630500000002,0.0414949324324288,,,,,,,ITO/ZnO/BHJ/MoO3/Ag,inverted,ZnO,ZnO,MoO3,MoO3,100.0,CB,chlorobenzene,,-5.21,-3.6,,,,
87909,10.1016/j.nanoen.2020.105238,10.1016/j.nanoen.2020.105238,PTB7-Th,O6T-4F,PTB7-Th,O6T-4F,CCCCC(CC)COC(=O)c1sc2csc(-c3cc4c(-c5ccc(CC(CC)CCCC)s5)c5sccc5c(-c5ccc(CC(CC)CCCC)s5)c4s3)c2c1F,CCCCCCc1ccc(C2(c3ccc(CCCCCC)cc3)Oc3c(sc4c5c(sc34)-c3sc4cc(/C=C6\C(=O)c7cc(F)c(F)cc7C6=C(C#N)C#N)sc4c3C(c3ccc(CCCCCC)cc3)(c3ccc(CCCCCC)cc3)O5)-c3*c4cc(/C=C5\C(=O)c6cc(F)c(F)cc6C5=C(C#N)C#N)sc4c32)cc1,1.859,12.92,75.22,18.06,18.066550216,0.0362691915836147,,,,,,,ITO/ZnO/BHJ/MoO3/Ag,inverted,ZnO,ZnO,MoO3,MoO3,100.0,CB,chlorobenzene,,-5.21,-3.6,,,,
87910,10.1016/j.nanoen.2021.106044,10.1016/j.nanoen.2021.106044,PM6,Y6,PM6,Y6,COC(=O)C(C)(C)c1cc(C)cc(-c2sc3c4sc5cc(/C=C6/C(=O)c7cc(F)cc(c7)C(=O)/C6=C\c6cc(C(C)(C)C(=O)OC)c(-c7cc(C)cc(C(C)(C)C(=O)OC)c7)s6)sc5c4c(C(C)(C)C(=O)OC)ccc2-3)c1,CCCCCCCCCCCc1c(/C=C2\C(=O)c3cc(F)c(F)cc3C2=C(C#N)C#N)sc2c1sc1c3c4nsnc4c4c5sc6c(CCCCCCCCCCC)c(/C=C7\C(=O)c8cc(F)c(F)cc8C7=C(C#N)C#N)sc6c5n(CC(CC)CCCC)c4c3n(CC(CC)CCCC)c21,0.848,24.99,74.26,15.73,15.736822751999998,0.0433741385886709,15.61,15.73,,,,,AR-PDMS/Glass/ITO/PEDOT:PSS/active layer/PDINO/Al,conventional,PDINO,PDINO,PEDOT:PSS,PEDOT:PSS,,,,,-5.56,-3.65,,-5.65,-4.09,
87911,10.1016/j.nanoen.2021.106044,10.1016/j.nanoen.2021.106044,PM6,Y6,PM6,Y6,COC(=O)C(C)(C)c1cc(C)cc(-c2sc3c4sc5cc(/C=C6/C(=O)c7cc(F)cc(c7)C(=O)/C6=C\c6cc(C(C)(C)C(=O)OC)c(-c7cc(C)cc(C(C)(C)C(=O)OC)c7)s6)sc5c4c(C(C)(C)C(=O)OC)ccc2-3)c1,CCCCCCCCCCCc1c(/C=C2\C(=O)c3cc(F)c(F)cc3C2=C(C#N)C#N)sc2c1sc1c3c4nsnc4c4c5sc6c(CCCCCCCCCCC)c(/C=C7\C(=O)c8cc(F)c(F)cc8C7=C(C#N)C#N)sc6c5n(CC(CC)CCCC)c4c3n(CC(CC)CCCC)c21,0.853,25.84,75.84,16.71,16.716288768,0.0376347576301462,16.63,16.71,PM6:Y6:C6 = 1:1:0.15?,,,,AR-PDMS/Glass/ITO/PEDOT:PSS/active layer/PDINO/Al,conventional,PDINO,PDINO,PEDOT:PSS,PEDOT:PSS,,,,,-5.56,-3.65,,-5.65,-4.09,
87912,10.1016/j.nanoen.2021.106044,10.1016/j.nanoen.2021.106044,PM6,Y6,PM6,Y6,COC(=O)C(C)(C)c1cc(C)cc(-c2sc3c4sc5cc(/C=C6/C(=O)c7cc(F)cc(c7)C(=O)/C6=C\c6cc(C(C)(C)C(=O)OC)c(-c7cc(C)cc(C(C)(C)C(=O)OC)c7)s6)sc5c4c(C(C)(C)C(=O)OC)ccc2-3)c1,CCCCCCCCCCCc1c(/C=C2\C(=O)c3cc(F)c(F)cc3C2=C(C#N)C#N)sc2c1sc1c3c4nsnc4c4c5sc6c(CCCCCCCCCCC)c(/C=C7\C(=O)c8cc(F)c(F)cc8C7=C(C#N)C#N)sc6c5n(CC(CC)CCCC)c4c3n(CC(CC)CCCC)c21,0.849,23.33,72.87,14.42,14.433484779,0.093514417475732,14.18,14.42,,,,,AR-PDMS/Glass/ITO/PEDOT:PSS/active layer/PDINO/Al,conventional,PDINO,PDINO,PEDOT:PSS,PEDOT:PSS,,,,,-5.56,-3.65,,-5.65,-4.09,
87929,10.1016/j.nanoen.2022.107463,10.1016/j.nanoen.2022.107463,PTVT-V,eC9,PTVT-V,BTP-eC9,,CCCCCCCCCc1c(C=C2C(=O)c3cc(Cl)c(Cl)cc3C2=C(C#N)C#N)sc2c1sc1c3c4nsnc4c4c5sc6c(CCCCCCCCC)c(C=C7C(=O)c8cc(Cl)c(Cl)cc8C7=C(C#N)C#N)sc6c5n(CC(CCCC)CCCCCC)c4c3n(CC(CCCC)CCCCCC)c21,0.768,18.89,46.68,6.77,6.772110336000001,0.0311718759232084,6.48,6.77,,,,,,,,,,,,,,,,,,-5.68,-3.9,
87930,10.1016/j.nanoen.2022.107463,10.1016/j.nanoen.2022.107463,PTVT-BT,eC9,PTVT-BT,BTP-eC9,,CCCCCCCCCc1c(C=C2C(=O)c3cc(Cl)c(Cl)cc3C2=C(C#N)C#N)sc2c1sc1c3c4nsnc4c4c5sc6c(CCCCCCCCC)c(C=C7C(=O)c8cc(Cl)c(Cl)cc8C7=C(C#N)C#N)sc6c5n(CC(CCCC)CCCCCC)c4c3n(CC(CCCC)CCCCCC)c21,0.791,26.75,77.14,16.31,16.32224545,0.0750793991416417,15.97,16.31,,,,,,,,,,,,,,,,,,-5.68,-3.9,
87931,10.1016/j.nanoen.2022.107463,10.1016/j.nanoen.2022.107463,PTVT-BT,eC9,PTVT-BT,BTP-eC9,,CCCCCCCCCc1c(C=C2C(=O)c3cc(Cl)c(Cl)cc3C2=C(C#N)C#N)sc2c1sc1c3c4nsnc4c4c5sc6c(CCCCCCCCC)c(C=C7C(=O)c8cc(Cl)c(Cl)cc8C7=C(C#N)C#N)sc6c5n(CC(CCCC)CCCCCC)c4c3n(CC(CCCC)CCCCCC)c21,0.767,26.23,74.28,14.93,14.943954948,0.0934691761553938,14.84,14.93,,,,,,,,,,,,,,,,,,-5.68,-3.9,
87941,10.1016/j.nanoen.2022.107742,10.1016/j.nanoen.2022.107742,PM6,BTP-eC9,PM6,BTP-eC9,COC(=O)C(C)(C)c1cc(C)cc(-c2sc3c4sc5cc(/C=C6/C(=O)c7cc(F)cc(c7)C(=O)/C6=C\c6cc(C(C)(C)C(=O)OC)c(-c7cc(C)cc(C(C)(C)C(=O)OC)c7)s6)sc5c4c(C(C)(C)C(=O)OC)ccc2-3)c1,CCCCCCCCCc1c(C=C2C(=O)c3cc(Cl)c(Cl)cc3C2=C(C#N)C#N)sc2c1sc1c3c4nsnc4c4c5sc6c(CCCCCCCCC)c(C=C7C(=O)c8cc(Cl)c(Cl)cc8C7=C(C#N)C#N)sc6c5n(CC(CCCC)CCCCCC)c4c3n(CC(CCCC)CCCCCC)c21,0.846,26.63,77.63,17.49,17.489247174,0.0043043224699792,,,,,,,ITO/PEDOT:PSS/active layer/PDINN/Ag,conventional,PDINN,PDINN,PEDOT:PSS,PEDOT:PSS,,,,,-5.56,-3.65,,-5.68,-3.9,
