Repository: JiYiqaq/PCE-KA-GNN

# Data directory

- `raw/Active_Database.csv` is the immutable source dataset bundled under CC BY 4.0. Do not overwrite it with processed data.
- `processed/` is created and populated by the training pipeline. Generated `.pt` and `.pth` caches are intentionally ignored by Git because they can exceed GitHub's normal single-file limit.

See `../DATA_LICENSE.md` for provenance, license and checksum information.

File: data/raw/Active_Database.csv (part 300 of 471)
id,doi,doi_norm,donor,acceptor,donor_canonical,acceptor_canonical,donor_smiles,acceptor_smiles,voc,jsc,ff,pce,pce_recomputed,pce_relative_error_percent,pce_avg,pce_best,d_a_ratio,additive,additive_canonical,additive_ratio,device_structure,device_type,etl,etl_canonical,htl,htl_canonical,active_layer_thickness,solvent,solvent_canonical,annealing_temp,homo_d,lumo_d,eg_d,homo_a,lumo_a,eg_a
87944,10.1016/j.nanoen.2022.108153,10.1016/j.nanoen.2022.108153,PM6,L8-BO,PM6,L8-BO,COC(=O)C(C)(C)c1cc(C)cc(-c2sc3c4sc5cc(/C=C6/C(=O)c7cc(F)cc(c7)C(=O)/C6=C\c6cc(C(C)(C)C(=O)OC)c(-c7cc(C)cc(C(C)(C)C(=O)OC)c7)s6)sc5c4c(C(C)(C)C(=O)OC)ccc2-3)c1,CCCCCCC(CCCC)Cc1c(/C=C2\C(=O)c3cc(F)c(F)cc3C2=C(C#N)C#N)sc2c1SC1c3c(c4c(c5nsnc35)c3sc5c(CC(CCCC)CCCCCC)c(/C=C6\C(=O)c7cc(F)c(F)cc7C6=C(C#N)C#N)sc5c3n4CC(CC)CCCC)N(CC(CC)CCCC)C21,0.877,25.6,74.0,16.6,16.613888,0.083662650602397,16.3,16.6,,,,,Glass/ITO,,,,,,,,,,-5.56,-3.65,,-5.68,-3.9,
87945,10.1016/j.nanoen.2022.108153,10.1016/j.nanoen.2022.108153,PM6,L8-BO,PM6,L8-BO,COC(=O)C(C)(C)c1cc(C)cc(-c2sc3c4sc5cc(/C=C6/C(=O)c7cc(F)cc(c7)C(=O)/C6=C\c6cc(C(C)(C)C(=O)OC)c(-c7cc(C)cc(C(C)(C)C(=O)OC)c7)s6)sc5c4c(C(C)(C)C(=O)OC)ccc2-3)c1,CCCCCCC(CCCC)Cc1c(/C=C2\C(=O)c3cc(F)c(F)cc3C2=C(C#N)C#N)sc2c1SC1c3c(c4c(c5nsnc35)c3sc5c(CC(CCCC)CCCCCC)c(/C=C6\C(=O)c7cc(F)c(F)cc7C6=C(C#N)C#N)sc5c3n4CC(CC)CCCC)N(CC(CC)CCCC)C21,0.857,24.4,73.3,15.3,15.327616399999997,0.1804993464052018,14.8,15.3,,,,,PET/AgNWs,,ZnO,,MoO3,,,,,,-5.56,-3.65,,-5.68,-3.9,
87946,10.1016/j.nanoen.2022.108153,10.1016/j.nanoen.2022.108153,PM6,L8-BO,PM6,L8-BO,COC(=O)C(C)(C)c1cc(C)cc(-c2sc3c4sc5cc(/C=C6/C(=O)c7cc(F)cc(c7)C(=O)/C6=C\c6cc(C(C)(C)C(=O)OC)c(-c7cc(C)cc(C(C)(C)C(=O)OC)c7)s6)sc5c4c(C(C)(C)C(=O)OC)ccc2-3)c1,CCCCCCC(CCCC)Cc1c(/C=C2\C(=O)c3cc(F)c(F)cc3C2=C(C#N)C#N)sc2c1SC1c3c(c4c(c5nsnc35)c3sc5c(CC(CCCC)CCCCCC)c(/C=C6\C(=O)c7cc(F)c(F)cc7C6=C(C#N)C#N)sc5c3n4CC(CC)CCCC)N(CC(CC)CCCC)C21,0.842,23.7,63.4,12.7,12.6517236,0.3801291338582729,11.8,12.7,,,,,PET/AgNWs,,ZnO,,MoO3,,,,,,-5.56,-3.65,,-5.68,-3.9,
87947,10.1016/j.nanoen.2022.108153,10.1016/j.nanoen.2022.108153,PM6,L8-BO,PM6,L8-BO,COC(=O)C(C)(C)c1cc(C)cc(-c2sc3c4sc5cc(/C=C6/C(=O)c7cc(F)cc(c7)C(=O)/C6=C\c6cc(C(C)(C)C(=O)OC)c(-c7cc(C)cc(C(C)(C)C(=O)OC)c7)s6)sc5c4c(C(C)(C)C(=O)OC)ccc2-3)c1,CCCCCCC(CCCC)Cc1c(/C=C2\C(=O)c3cc(F)c(F)cc3C2=C(C#N)C#N)sc2c1SC1c3c(c4c(c5nsnc35)c3sc5c(CC(CCCC)CCCCCC)c(/C=C6\C(=O)c7cc(F)c(F)cc7C6=C(C#N)C#N)sc5c3n4CC(CC)CCCC)N(CC(CC)CCCC)C21,0.86,25.5,75.8,16.6,16.62294,0.1381927710843277,16.2,16.6,,,,,PET/AgNWs@SnOx,,,,,,,,,,-5.56,-3.65,,-5.68,-3.9,
87948,10.1016/j.nanoen.2022.108153,10.1016/j.nanoen.2022.108153,PM6,L8-BO,PM6,L8-BO,COC(=O)C(C)(C)c1cc(C)cc(-c2sc3c4sc5cc(/C=C6/C(=O)c7cc(F)cc(c7)C(=O)/C6=C\c6cc(C(C)(C)C(=O)OC)c(-c7cc(C)cc(C(C)(C)C(=O)OC)c7)s6)sc5c4c(C(C)(C)C(=O)OC)ccc2-3)c1,CCCCCCC(CCCC)Cc1c(/C=C2\C(=O)c3cc(F)c(F)cc3C2=C(C#N)C#N)sc2c1SC1c3c(c4c(c5nsnc35)c3sc5c(CC(CCCC)CCCCCC)c(/C=C6\C(=O)c7cc(F)c(F)cc7C6=C(C#N)C#N)sc5c3n4CC(CC)CCCC)N(CC(CC)CCCC)C21,0.864,26.0,68.7,15.5,15.432768,0.4337548387096814,14.6,15.5,,,,,PET/AgNWs@SnOx,,ZnO,,MoO3,,,,,,-5.56,-3.65,,-5.68,-3.9,
87955,10.1016/j.nanoen.2023.108593,10.1016/j.nanoen.2023.108593,PNTB-HD,N3,PNTB-HD,N3,CCCCCCCCC(CCCCCC)Cc1sc(-c2c3cc(-c4ccc(-c5sc(-c6sc(-c7cc(C(CC)CCCC)cs7)c7c6-c6ccc8c9c(ccc-7c69)C(=O)N(CCCC)C8=O)cc5CC(CC)CCCC)s4)sc3c(-c3cc(F)c(CC(CCCCCC)CCCCCCCC)s3)c3cc(-c4cccs4)sc23)cc1F,CCCCCCCCCCCC1=C(/C=C2\C(=O)C3=CC(F)=C(F)C=C3C2=C(C#N)C#N)SC2=C1SC1=C2N(CCC(CC)CCCC)C2=C1C1=NSN=C1C1=C2N(CCC(CC)CCCC)C2=C1SC1=C2SC(/C=C2\C(=O)C3=CC(F)=C(F)C=C3C2=C(C#N)C#N)=C1CCCCCCCCCCC,0.85,25.97,75.57,16.74,16.681699649999995,0.348269713261668,16.26,16.74,,,,,Q-PHJ,conventional,PNDIT-F3N,,PEDOT:PSS,,,,,,,,,-5.64,-3.86,
87956,10.1016/j.nanoen.2023.108593,10.1016/j.nanoen.2023.108593,PNTB-HD,BTIC-OH-β/N3,PNTB-HD,BTIC-OH-β/N3,CCCCCCCCC(CCCCCC)Cc1sc(-c2c3cc(-c4ccc(-c5sc(-c6sc(-c7cc(C(CC)CCCC)cs7)c7c6-c6ccc8c9c(ccc-7c69)C(=O)N(CCCC)C8=O)cc5CC(CC)CCCC)s4)sc3c(-c3cc(F)c(CC(CCCCCC)CCCCCCCC)s3)c3cc(-c4cccs4)sc23)cc1F,,0.85,26.08,75.86,16.86,16.8166448,0.2571482799525539,16.38,16.86,,,,,Q-PHJ,conventional,PNDIT-F3N,,PEDOT:PSS,,,,,,,,,,,
87957,10.1016/j.nanoen.2023.108593,10.1016/j.nanoen.2023.108593,PNTB-HD,BTIC-OH-δ/N3,PNTB-HD,BTIC-OH-δ/N3,CCCCCCCCC(CCCCCC)Cc1sc(-c2c3cc(-c4ccc(-c5sc(-c6sc(-c7cc(C(CC)CCCC)cs7)c7c6-c6ccc8c9c(ccc-7c69)C(=O)N(CCCC)C8=O)cc5CC(CC)CCCC)s4)sc3c(-c3cc(F)c(CC(CCCCCC)CCCCCCCC)s3)c3cc(-c4cccs4)sc23)cc1F,,0.86,26.35,76.37,17.33,17.306205700000003,0.1373012117714666,16.92,17.33,,,,,Q-PHJ,conventional,PNDIT-F3N,,PEDOT:PSS,,,,,,,,,,,
87958,10.1016/j.nanoen.2023.108593,10.1016/j.nanoen.2023.108593,PNTB-HD,BTIC-PHUr-m/N3,PNTB-HD,BTIC-PHUr-m/N3,CCCCCCCCC(CCCCCC)Cc1sc(-c2c3cc(-c4ccc(-c5sc(-c6sc(-c7cc(C(CC)CCCC)cs7)c7c6-c6ccc8c9c(ccc-7c69)C(=O)N(CCCC)C8=O)cc5CC(CC)CCCC)s4)sc3c(-c3cc(F)c(CC(CCCCCC)CCCCCCCC)s3)c3cc(-c4cccs4)sc23)cc1F,,0.83,25.13,71.26,14.69,14.86333954,1.1799832539142316,14.31,14.69,,,,,Q-PHJ,conventional,PNDIT-F3N,,PEDOT:PSS,,,,,,,,,,,
87959,10.1016/j.nanoen.2023.108593,10.1016/j.nanoen.2023.108593,PNTB-HD,N3,PNTB-HD,N3,CCCCCCCCC(CCCCCC)Cc1sc(-c2c3cc(-c4ccc(-c5sc(-c6sc(-c7cc(C(CC)CCCC)cs7)c7c6-c6ccc8c9c(ccc-7c69)C(=O)N(CCCC)C8=O)cc5CC(CC)CCCC)s4)sc3c(-c3cc(F)c(CC(CCCCCC)CCCCCCCC)s3)c3cc(-c4cccs4)sc23)cc1F,CCCCCCCCCCCC1=C(/C=C2\C(=O)C3=CC(F)=C(F)C=C3C2=C(C#N)C#N)SC2=C1SC1=C2N(CCC(CC)CCCC)C2=C1C1=NSN=C1C1=C2N(CCC(CC)CCCC)C2=C1SC1=C2SC(/C=C2\C(=O)C3=CC(F)=C(F)C=C3C2=C(C#N)C#N)=C1CCCCCCCCCCC,0.82,20.26,70.23,11.68,11.66745036,0.1074455479452019,,,,,,,Q-PHJ,semi-transparent,PNDIT-F3N,,PEDOT:PSS,,10.0,,,,,,,-5.64,-3.86,
87960,10.1016/j.nanoen.2023.108593,10.1016/j.nanoen.2023.108593,PNTB-HD,N3,PNTB-HD,N3,CCCCCCCCC(CCCCCC)Cc1sc(-c2c3cc(-c4ccc(-c5sc(-c6sc(-c7cc(C(CC)CCCC)cs7)c7c6-c6ccc8c9c(ccc-7c69)C(=O)N(CCCC)C8=O)cc5CC(CC)CCCC)s4)sc3c(-c3cc(F)c(CC(CCCCCC)CCCCCCCC)s3)c3cc(-c4cccs4)sc23)cc1F,CCCCCCCCCCCC1=C(/C=C2\C(=O)C3=CC(F)=C(F)C=C3C2=C(C#N)C#N)SC2=C1SC1=C2N(CCC(CC)CCCC)C2=C1C1=NSN=C1C1=C2N(CCC(CC)CCCC)C2=C1SC1=C2SC(/C=C2\C(=O)C3=CC(F)=C(F)C=C3C2=C(C#N)C#N)=C1CCCCCCCCCCC,0.82,22.23,73.48,13.44,13.394375280000002,0.3394696428571243,,,,,,,Q-PHJ,semi-transparent,PNDIT-F3N,,PEDOT:PSS,,15.0,,,,,,,-5.64,-3.86,
87961,10.1016/j.nanoen.2023.108593,10.1016/j.nanoen.2023.108593,PNTB-HD,BTIC-PHUr-m/N3,PNTB-HD,BTIC-PHUr-m/N3,CCCCCCCCC(CCCCCC)Cc1sc(-c2c3cc(-c4ccc(-c5sc(-c6sc(-c7cc(C(CC)CCCC)cs7)c7c6-c6ccc8c9c(ccc-7c69)C(=O)N(CCCC)C8=O)cc5CC(CC)CCCC)s4)sc3c(-c3cc(F)c(CC(CCCCCC)CCCCCCCC)s3)c3cc(-c4cccs4)sc23)cc1F,,0.83,23.64,75.02,14.7,14.719824239999998,0.1348587755101931,,,,,,,Q-PHJ,conventional,PNDIT-F3N,,PEDOT:PSS,,20.0,,,,,,,,,
87962,10.1016/j.nanoen.2023.108618,10.1016/j.nanoen.2023.108618,PTz-F0,L8-BO,PTz-F0,L8-BO,,CCCCCCC(CCCC)Cc1c(/C=C2\C(=O)c3cc(F)c(F)cc3C2=C(C#N)C#N)sc2c1SC1c3c(c4c(c5nsnc35)c3sc5c(CC(CCCC)CCCCCC)c(/C=C6\C(=O)c7cc(F)c(F)cc7C6=C(C#N)C#N)sc5c3n4CC(CC)CCCC)N(CC(CC)CCCC)C21,0.84,21.92,65.0,12.0,11.96832,0.2639999999999975,11.8,12.0,,,,,ITO/PEDOT:PSS/PTz-F0:L8-BO/PDINN/Ag,conventional,PDINN,PDINN,PEDOT:PSS,PEDOT:PSS,,chlorobenzene,chlorobenzene,,,,,-5.68,-3.9,
87963,10.1016/j.nanoen.2023.108618,10.1016/j.nanoen.2023.108618,PTz-F30,L8-BO,PTz-F30,L8-BO,,CCCCCCC(CCCC)Cc1c(/C=C2\C(=O)c3cc(F)c(F)cc3C2=C(C#N)C#N)sc2c1SC1c3c(c4c(c5nsnc35)c3sc5c(CC(CCCC)CCCCCC)c(/C=C6\C(=O)c7cc(F)c(F)cc7C6=C(C#N)C#N)sc5c3n4CC(CC)CCCC)N(CC(CC)CCCC)C21,0.86,23.78,69.0,14.1,14.111052,0.0783829787233999,13.8,14.1,,,,,ITO/PEDOT:PSS/PTz-F30:L8-BO/PDINN/Ag,conventional,PDINN,PDINN,PEDOT:PSS,PEDOT:PSS,,chlorobenzene,chlorobenzene,,,,,-5.68,-3.9,
87964,10.1016/j.nanoen.2023.108618,10.1016/j.nanoen.2023.108618,PTz-F50,L8-BO,PTz-F50,L8-BO,,CCCCCCC(CCCC)Cc1c(/C=C2\C(=O)c3cc(F)c(F)cc3C2=C(C#N)C#N)sc2c1SC1c3c(c4c(c5nsnc35)c3sc5c(CC(CCCC)CCCCCC)c(/C=C6\C(=O)c7cc(F)c(F)cc7C6=C(C#N)C#N)sc5c3n4CC(CC)CCCC)N(CC(CC)CCCC)C21,0.87,24.37,76.0,16.1,16.113444,0.0835031055900608,15.9,16.1,,,,,ITO/PEDOT:PSS/PTz-F50:L8-BO/PDINN/Ag,conventional,PDINN,PDINN,PEDOT:PSS,PEDOT:PSS,,chlorobenzene,chlorobenzene,,,,,-5.68,-3.9,
87965,10.1016/j.nanoen.2023.108618,10.1016/j.nanoen.2023.108618,PTz-F70,L8-BO,PTz-F70,L8-BO,,CCCCCCC(CCCC)Cc1c(/C=C2\C(=O)c3cc(F)c(F)cc3C2=C(C#N)C#N)sc2c1SC1c3c(c4c(c5nsnc35)c3sc5c(CC(CCCC)CCCCCC)c(/C=C6\C(=O)c7cc(F)c(F)cc7C6=C(C#N)C#N)sc5c3n4CC(CC)CCCC)N(CC(CC)CCCC)C21,0.87,25.68,75.0,16.6,16.7562,0.9409638554216766,16.2,16.6,,,,,ITO/PEDOT:PSS/PTz-F70:L8-BO/PDINN/Ag,conventional,PDINN,PDINN,PEDOT:PSS,PEDOT:PSS,,chlorobenzene,chlorobenzene,,,,,-5.68,-3.9,
87966,10.1016/j.nanoen.2023.108618,10.1016/j.nanoen.2023.108618,PTz-F100,L8-BO,PTz-F100,L8-BO,,CCCCCCC(CCCC)Cc1c(/C=C2\C(=O)c3cc(F)c(F)cc3C2=C(C#N)C#N)sc2c1SC1c3c(c4c(c5nsnc35)c3sc5c(CC(CCCC)CCCCCC)c(/C=C6\C(=O)c7cc(F)c(F)cc7C6=C(C#N)C#N)sc5c3n4CC(CC)CCCC)N(CC(CC)CCCC)C21,0.86,24.03,71.0,14.7,14.672718,0.185591836734691,14.5,14.7,,,,,ITO/PEDOT:PSS/PTz-F100:L8-BO/PDINN/Ag,conventional,PDINN,PDINN,PEDOT:PSS,PEDOT:PSS,,chlorobenzene,chlorobenzene,,,,,-5.68,-3.9,
87969,10.1016/j.nanoen.2023.109023,10.1016/j.nanoen.2023.109023,PM6,BTP-eC9,PM6,BTP-eC9,COC(=O)C(C)(C)c1cc(C)cc(-c2sc3c4sc5cc(/C=C6/C(=O)c7cc(F)cc(c7)C(=O)/C6=C\c6cc(C(C)(C)C(=O)OC)c(-c7cc(C)cc(C(C)(C)C(=O)OC)c7)s6)sc5c4c(C(C)(C)C(=O)OC)ccc2-3)c1,CCCCCCCCCc1c(C=C2C(=O)c3cc(Cl)c(Cl)cc3C2=C(C#N)C#N)sc2c1sc1c3c4nsnc4c4c5sc6c(CCCCCCCCC)c(C=C7C(=O)c8cc(Cl)c(Cl)cc8C7=C(C#N)C#N)sc6c5n(CC(CCCC)CCCCCC)c4c3n(CC(CCCC)CCCCCC)c21,0.845,26.62,77.23,17.37,17.372038970000002,0.0117384571099652,17.06,17.37,,,,,ITO/PEDOT:PSS/Donor/Acceptor/PDINN/Ag,conventional,PDINN,PDINN,PEDOT:PSS,PEDOT:PSS,,chloroform,chloroform,,-5.56,-3.65,,-5.68,-3.9,
87970,10.1016/j.nanoen.2023.109023,10.1016/j.nanoen.2023.109023,PM6,BTP-eC9,PM6,BTP-eC9,COC(=O)C(C)(C)c1cc(C)cc(-c2sc3c4sc5cc(/C=C6/C(=O)c7cc(F)cc(c7)C(=O)/C6=C\c6cc(C(C)(C)C(=O)OC)c(-c7cc(C)cc(C(C)(C)C(=O)OC)c7)s6)sc5c4c(C(C)(C)C(=O)OC)ccc2-3)c1,CCCCCCCCCc1c(C=C2C(=O)c3cc(Cl)c(Cl)cc3C2=C(C#N)C#N)sc2c1sc1c3c4nsnc4c4c5sc6c(CCCCCCCCC)c(C=C7C(=O)c8cc(Cl)c(Cl)cc8C7=C(C#N)C#N)sc6c5n(CC(CCCC)CCCCCC)c4c3n(CC(CCCC)CCCCCC)c21,0.841,26.94,77.88,17.64,17.644913352,0.0278534693877499,17.42,17.64,,,,,ITO/PEDOT:PSS/Donor/Acceptor/PDINN/Ag,conventional,PDINN,PDINN,PEDOT:PSS,PEDOT:PSS,,chloroform,chloroform,,-5.56,-3.65,,-5.68,-3.9,
87971,10.1016/j.nanoen.2023.109023,10.1016/j.nanoen.2023.109023,PM6(PVDF),BTP-eC9,PM6(PVDF),BTP-eC9,,CCCCCCCCCc1c(C=C2C(=O)c3cc(Cl)c(Cl)cc3C2=C(C#N)C#N)sc2c1sc1c3c4nsnc4c4c5sc6c(CCCCCCCCC)c(C=C7C(=O)c8cc(Cl)c(Cl)cc8C7=C(C#N)C#N)sc6c5n(CC(CCCC)CCCCCC)c4c3n(CC(CCCC)CCCCCC)c21,0.844,27.72,78.44,18.35,18.351571392,0.0085634441416639,17.92,18.35,,PVDF,PVDF,,ITO/PEDOT:PSS/Donor/Acceptor/PDINN/Ag,conventional,PDINN,PDINN,PEDOT:PSS,PEDOT:PSS,,chloroform,chloroform,,,,,-5.68,-3.9,
87972,10.1016/j.nanoen.2023.109023,10.1016/j.nanoen.2023.109023,PM6,BTP-eC9(PVDF),PM6,BTP-eC9(PVDF),COC(=O)C(C)(C)c1cc(C)cc(-c2sc3c4sc5cc(/C=C6/C(=O)c7cc(F)cc(c7)C(=O)/C6=C\c6cc(C(C)(C)C(=O)OC)c(-c7cc(C)cc(C(C)(C)C(=O)OC)c7)s6)sc5c4c(C(C)(C)C(=O)OC)ccc2-3)c1,,0.833,26.2,76.99,16.8,16.802759539999997,0.0164258333333095,16.51,16.8,,PVDF,PVDF,,ITO/PEDOT:PSS/Donor/Acceptor/PDINN/Ag,conventional,PDINN,PDINN,PEDOT:PSS,PEDOT:PSS,,chloroform,chloroform,,-5.56,-3.65,,,,
87973,10.1016/j.nanoen.2023.109023,10.1016/j.nanoen.2023.109023,PM6,BTP-eC9,PM6,BTP-eC9,COC(=O)C(C)(C)c1cc(C)cc(-c2sc3c4sc5cc(/C=C6/C(=O)c7cc(F)cc(c7)C(=O)/C6=C\c6cc(C(C)(C)C(=O)OC)c(-c7cc(C)cc(C(C)(C)C(=O)OC)c7)s6)sc5c4c(C(C)(C)C(=O)OC)ccc2-3)c1,CCCCCCCCCc1c(C=C2C(=O)c3cc(Cl)c(Cl)cc3C2=C(C#N)C#N)sc2c1sc1c3c4nsnc4c4c5sc6c(CCCCCCCCC)c(C=C7C(=O)c8cc(Cl)c(Cl)cc8C7=C(C#N)C#N)sc6c5n(CC(CCCC)CCCCCC)c4c3n(CC(CCCC)CCCCCC)c21,0.839,26.21,77.04,16.94,16.941242376,0.0073339787485267,16.7,16.94,,,,,ITO/PEDOT:PSS/Donor/Acceptor/PDINN/Ag,conventional,PDINN,PDINN,PEDOT:PSS,PEDOT:PSS,,chloroform,chloroform,,-5.56,-3.65,,-5.68,-3.9,
87974,10.1016/j.nanoen.2023.109023,10.1016/j.nanoen.2023.109023,PM6,BTP-eC9,PM6,BTP-eC9,COC(=O)C(C)(C)c1cc(C)cc(-c2sc3c4sc5cc(/C=C6/C(=O)c7cc(F)cc(c7)C(=O)/C6=C\c6cc(C(C)(C)C(=O)OC)c(-c7cc(C)cc(C(C)(C)C(=O)OC)c7)s6)sc5c4c(C(C)(C)C(=O)OC)ccc2-3)c1,CCCCCCCCCc1c(C=C2C(=O)c3cc(Cl)c(Cl)cc3C2=C(C#N)C#N)sc2c1sc1c3c4nsnc4c4c5sc6c(CCCCCCCCC)c(C=C7C(=O)c8cc(Cl)c(Cl)cc8C7=C(C#N)C#N)sc6c5n(CC(CCCC)CCCCCC)c4c3n(CC(CCCC)CCCCCC)c21,0.841,26.46,77.6,17.27,17.26821936,0.0103105964099581,17.02,17.27,,PVDF,,1.5 wt%,ITO/PEDOT:PSS/Donor/Acceptor/PDINN/Ag,conventional,PDINN,PDINN,PEDOT:PSS,PEDOT:PSS,,toluene,toluene,,-5.56,-3.65,,-5.68,-3.9,
87975,10.1016/j.nanoen.2023.109023,10.1016/j.nanoen.2023.109023,PM6,BTP-eC9,PM6,BTP-eC9,COC(=O)C(C)(C)c1cc(C)cc(-c2sc3c4sc5cc(/C=C6/C(=O)c7cc(F)cc(c7)C(=O)/C6=C\c6cc(C(C)(C)C(=O)OC)c(-c7cc(C)cc(C(C)(C)C(=O)OC)c7)s6)sc5c4c(C(C)(C)C(=O)OC)ccc2-3)c1,CCCCCCCCCc1c(C=C2C(=O)c3cc(Cl)c(Cl)cc3C2=C(C#N)C#N)sc2c1sc1c3c4nsnc4c4c5sc6c(CCCCCCCCC)c(C=C7C(=O)c8cc(Cl)c(Cl)cc8C7=C(C#N)C#N)sc6c5n(CC(CCCC)CCCCCC)c4c3n(CC(CCCC)CCCCCC)c21,0.835,26.19,74.58,16.29,16.309639169999997,0.1205596685082739,16.12,16.29,,,,,ITO/PEDOT:PSS/Donor/Acceptor/PDINN/Ag,conventional,PDINN,PDINN,PEDOT:PSS,PEDOT:PSS,,toluene,toluene,,-5.56,-3.65,,-5.68,-3.9,
87976,10.1016/j.nanoen.2023.109023,10.1016/j.nanoen.2023.109023,PM6,BTP-eC9,PM6,BTP-eC9,COC(=O)C(C)(C)c1cc(C)cc(-c2sc3c4sc5cc(/C=C6/C(=O)c7cc(F)cc(c7)C(=O)/C6=C\c6cc(C(C)(C)C(=O)OC)c(-c7cc(C)cc(C(C)(C)C(=O)OC)c7)s6)sc5c4c(C(C)(C)C(=O)OC)ccc2-3)c1,CCCCCCCCCc1c(C=C2C(=O)c3cc(Cl)c(Cl)cc3C2=C(C#N)C#N)sc2c1sc1c3c4nsnc4c4c5sc6c(CCCCCCCCC)c(C=C7C(=O)c8cc(Cl)c(Cl)cc8C7=C(C#N)C#N)sc6c5n(CC(CCCC)CCCCCC)c4c3n(CC(CCCC)CCCCCC)c21,0.835,26.45,75.79,16.74,16.738789925,0.007228643966544,16.44,16.74,,PVDF,,1.5 wt%,ITO/PEDOT:PSS/Donor/Acceptor/PDINN/Ag,conventional,PDINN,PDINN,PEDOT:PSS,PEDOT:PSS,,toluene,toluene,,-5.56,-3.65,,-5.68,-3.9,
87977,10.1016/j.nanoen.2023.109023,10.1016/j.nanoen.2023.109023,PM6,BTP-eC9,PM6,BTP-eC9,COC(=O)C(C)(C)c1cc(C)cc(-c2sc3c4sc5cc(/C=C6/C(=O)c7cc(F)cc(c7)C(=O)/C6=C\c6cc(C(C)(C)C(=O)OC)c(-c7cc(C)cc(C(C)(C)C(=O)OC)c7)s6)sc5c4c(C(C)(C)C(=O)OC)ccc2-3)c1,CCCCCCCCCc1c(C=C2C(=O)c3cc(Cl)c(Cl)cc3C2=C(C#N)C#N)sc2c1sc1c3c4nsnc4c4c5sc6c(CCCCCCCCC)c(C=C7C(=O)c8cc(Cl)c(Cl)cc8C7=C(C#N)C#N)sc6c5n(CC(CCCC)CCCCCC)c4c3n(CC(CCCC)CCCCCC)c21,0.837,25.88,74.85,16.21,16.213677659999995,0.0226876002467237,15.99,16.21,,,,,ITO/PEDOT:PSS/Donor/Acceptor/PDINN/Ag,conventional,PDINN,PDINN,PEDOT:PSS,PEDOT:PSS,,toluene,toluene,,-5.56,-3.65,,-5.68,-3.9,
87978,10.1016/j.nanoen.2023.109023,10.1016/j.nanoen.2023.109023,PM6,BTP-eC9,PM6,BTP-eC9,COC(=O)C(C)(C)c1cc(C)cc(-c2sc3c4sc5cc(/C=C6/C(=O)c7cc(F)cc(c7)C(=O)/C6=C\c6cc(C(C)(C)C(=O)OC)c(-c7cc(C)cc(C(C)(C)C(=O)OC)c7)s6)sc5c4c(C(C)(C)C(=O)OC)ccc2-3)c1,CCCCCCCCCc1c(C=C2C(=O)c3cc(Cl)c(Cl)cc3C2=C(C#N)C#N)sc2c1sc1c3c4nsnc4c4c5sc6c(CCCCCCCCC)c(C=C7C(=O)c8cc(Cl)c(Cl)cc8C7=C(C#N)C#N)sc6c5n(CC(CCCC)CCCCCC)c4c3n(CC(CCCC)CCCCCC)c21,0.837,26.05,75.56,16.47,16.47498906,0.0302918032786871,16.21,16.47,,PVDF,,1.5 wt%,ITO/PEDOT:PSS/Donor/Acceptor/PDINN/Ag,conventional,PDINN,PDINN,PEDOT:PSS,PEDOT:PSS,,toluene,toluene,,-5.56,-3.65,,-5.68,-3.9,
87979,10.1016/j.nanoen.2023.109023,10.1016/j.nanoen.2023.109023,PM6,BTP-eC9,PM6,BTP-eC9,COC(=O)C(C)(C)c1cc(C)cc(-c2sc3c4sc5cc(/C=C6/C(=O)c7cc(F)cc(c7)C(=O)/C6=C\c6cc(C(C)(C)C(=O)OC)c(-c7cc(C)cc(C(C)(C)C(=O)OC)c7)s6)sc5c4c(C(C)(C)C(=O)OC)ccc2-3)c1,CCCCCCCCCc1c(C=C2C(=O)c3cc(Cl)c(Cl)cc3C2=C(C#N)C#N)sc2c1sc1c3c4nsnc4c4c5sc6c(CCCCCCCCC)c(C=C7C(=O)c8cc(Cl)c(Cl)cc8C7=C(C#N)C#N)sc6c5n(CC(CCCC)CCCCCC)c4c3n(CC(CCCC)CCCCCC)c21,0.834,25.63,74.54,15.99,15.933238068,0.354983939962469,15.71,15.99,,,,,ITO/PEDOT:PSS/Donor/Acceptor/PDINN/Ag,conventional,PDINN,PDINN,PEDOT:PSS,PEDOT:PSS,,toluene,toluene,,-5.56,-3.65,,-5.68,-3.9,
87980,10.1016/j.nanoen.2023.109023,10.1016/j.nanoen.2023.109023,PM6,BTP-eC9,PM6,BTP-eC9,COC(=O)C(C)(C)c1cc(C)cc(-c2sc3c4sc5cc(/C=C6/C(=O)c7cc(F)cc(c7)C(=O)/C6=C\c6cc(C(C)(C)C(=O)OC)c(-c7cc(C)cc(C(C)(C)C(=O)OC)c7)s6)sc5c4c(C(C)(C)C(=O)OC)ccc2-3)c1,CCCCCCCCCc1c(C=C2C(=O)c3cc(Cl)c(Cl)cc3C2=C(C#N)C#N)sc2c1sc1c3c4nsnc4c4c5sc6c(CCCCCCCCC)c(C=C7C(=O)c8cc(Cl)c(Cl)cc8C7=C(C#N)C#N)sc6c5n(CC(CCCC)CCCCCC)c4c3n(CC(CCCC)CCCCCC)c21,0.835,26.2,74.95,16.4,16.3968115,0.0194420731707333,16.04,16.4,,PVDF,,1.5 wt%,ITO/PEDOT:PSS/Donor/Acceptor/PDINN/Ag,conventional,PDINN,PDINN,PEDOT:PSS,PEDOT:PSS,,toluene,toluene,,-5.56,-3.65,,-5.68,-3.9,
87991,10.1016/j.nanoen.2025.111028,10.1016/j.nanoen.2025.111028,PM6,CHSPh,PM6,CHSPh,COC(=O)C(C)(C)c1cc(C)cc(-c2sc3c4sc5cc(/C=C6/C(=O)c7cc(F)cc(c7)C(=O)/C6=C\c6cc(C(C)(C)C(=O)OC)c(-c7cc(C)cc(C(C)(C)C(=O)OC)c7)s6)sc5c4c(C(C)(C)C(=O)OC)ccc2-3)c1,,0.884,17.89,63.64,10.06,10.064513264,0.0448634592445313,9.8,10.06,,,,,ITO/2PACz/PM6:acceptor/PNDIT-F3N/Ag,,PNDIT-F3N,PNDIT-F3N,2PACz,2PACz,,,,,-5.56,-3.65,,,,
87992,10.1016/j.nanoen.2025.111028,10.1016/j.nanoen.2025.111028,PM6,CHAPh,PM6,CHAPh,COC(=O)C(C)(C)c1cc(C)cc(-c2sc3c4sc5cc(/C=C6/C(=O)c7cc(F)cc(c7)C(=O)/C6=C\c6cc(C(C)(C)C(=O)OC)c(-c7cc(C)cc(C(C)(C)C(=O)OC)c7)s6)sc5c4c(C(C)(C)C(=O)OC)ccc2-3)c1,,0.912,26.91,79.03,19.35,19.395479376,0.2350355348837178,19.23,19.35,,,,,ITO/2PACz/PM6:acceptor/PNDIT-F3N/Ag,,PNDIT-F3N,PNDIT-F3N,2PACz,2PACz,,,,,-5.56,-3.65,,,,
88008,10.1016/j.optmat.2020.110303,10.1016/j.optmat.2020.110303,DPPTh,PC61BM,DPPTh,PC61BM,,COC(=O)CCCC1(c2ccccc2)C23c4c5c6c7c8c9c(c%10c%11c2c2c%12c4c4c%13c5c5c7c7c8c8c%14c9c%10c9c%10c%11c2c2c%11c%12c4c4c%12c%13c5c5c7c7c8c8c%14c9c9c%10c2c2c%11c4c4c%12c5c7c5c8c9c2c45)C613,0.65,6.63,23.7,1.02,1.0213515,0.1324999999999951,,,1:0.9,,,,ITO/V2O5/active layer/Al,,,,V2O5,V2O5,100.0,dichlorobenzene,o-DCB,140.0,,,,-6.1,-3.7,
88009,10.1016/j.optmat.2020.110303,10.1016/j.optmat.2020.110303,DPPThDT,PC61BM,DPPThDT,PC61BM,,COC(=O)CCCC1(c2ccccc2)C23c4c5c6c7c8c9c(c%10c%11c2c2c%12c4c4c%13c5c5c7c7c8c8c%14c9c%10c9c%10c%11c2c2c%11c%12c4c4c%12c%13c5c5c7c7c8c8c%14c9c9c%10c2c2c%11c4c4c%12c5c7c5c8c9c2c45)C613,0.58,1.69,35.7,0.349,0.3499313999999999,0.2668767908309373,,,1:0.9,,,,ITO/V2O5/active layer/Al,,,,V2O5,V2O5,100.0,dichlorobenzene,o-DCB,140.0,,,,-6.1,-3.7,
88010,10.1016/j.optmat.2020.110303,10.1016/j.optmat.2020.110303,DTDPP,PC61BM,DTDPP,PC61BM,,COC(=O)CCCC1(c2ccccc2)C23c4c5c6c7c8c9c(c%10c%11c2c2c%12c4c4c%13c5c5c7c7c8c8c%14c9c%10c9c%10c%11c2c2c%11c%12c4c4c%12c%13c5c5c7c7c8c8c%14c9c9c%10c2c2c%11c4c4c%12c5c7c5c8c9c2c45)C613,0.54,3.49,25.1,0.472,0.4730346000000001,0.2191949152542601,,,1:0.9,,,,ITO/V2O5/active layer/Al,,,,V2O5,V2O5,100.0,dichlorobenzene,o-DCB,140.0,,,,-6.1,-3.7,
88011,10.1016/j.optmat.2020.110354,10.1016/j.optmat.2020.110354,M1,C60,M1,C60,CCCCC(CC)COc1c2sc3c4sc(/C=C5\C(=O)c6ccccc6C5=C(C#N)C#N)cc4n(CC(CC)CCCC)c3c2c(OCC(CC)CCCC)c2sc3c4sc(/C=C5\C(=O)c6ccccc6C5=C(C#N)C#N)cc4n(CC(CC)CCCC)c3c12,c12c3c4c5c1c1c6c7c2c2c8c3c3c9c4c4c%10c5c5c1c1c6c6c%11c7c2c2c7c8c3c3c8c9c4c4c9c%10c5c5c1c1c6c6c%11c2c2c7c3c3c8c4c4c9c5c1c1c6c2c3c41,0.8,2.67,28.0,0.76,0.5980800000000001,21.30526315789473,0.76,0.76,2:3,,,,ITO/MoO3/active layer/BPhen/Liq/Al,,BPhen,BPhen,MoO3,MoO3,80.0,,,,-5.48,-3.8,,,,
88012,10.1016/j.optmat.2020.110354,10.1016/j.optmat.2020.110354,M2,C60,M2,C60,,c12c3c4c5c1c1c6c7c2c2c8c3c3c9c4c4c%10c5c5c1c1c6c6c%11c7c2c2c7c8c3c3c8c9c4c4c9c%10c5c5c1c1c6c6c%11c2c2c7c3c3c8c4c4c9c5c1c1c6c2c3c41,0.75,4.34,30.0,1.2,0.9765,18.625000000000004,1.2,1.2,2:3,,,,ITO/MoO3/active layer/BPhen/Liq/Al,,BPhen,BPhen,MoO3,MoO3,80.0,,,,,,,,,
88013,10.1016/j.optmat.2020.110354,10.1016/j.optmat.2020.110354,M3,C60,M3,C60,,c12c3c4c5c1c1c6c7c2c2c8c3c3c9c4c4c%10c5c5c1c1c6c6c%11c7c2c2c7c8c3c3c8c9c4c4c9c%10c5c5c1c1c6c6c%11c2c2c7c3c3c8c4c4c9c5c1c1c6c2c3c41,0.69,2.73,34.0,0.79,0.640458,18.9293670886076,0.79,0.79,2:3,,,,ITO/MoO3/active layer/BPhen/Liq/Al,,BPhen,BPhen,MoO3,MoO3,80.0,,,,,,,,,
88033,10.1016/j.optmat.2022.112347,10.1016/j.optmat.2022.112347,PBTA-C10H21,Y6,PBTA-C10H21,Y6,,CCCCCCCCCCCc1c(/C=C2\C(=O)c3cc(F)c(F)cc3C2=C(C#N)C#N)sc2c1sc1c3c4nsnc4c4c5sc6c(CCCCCCCCCCC)c(/C=C7\C(=O)c8cc(F)c(F)cc8C7=C(C#N)C#N)sc6c5n(CC(CC)CCCC)c4c3n(CC(CC)CCCC)c21,0.817,5.03,26.78,1.1,1.100526778,0.0478889090909095,1.05,1.1,1:1.2,CN,CN,0.5%,ITO/PEDOT:PSS/active layer/PDINO/Al,conventional,PDINO,PDINO,PEDOT:PSS,PEDOT:PSS,,,,110.0,,,,-5.65,-4.09,
88034,10.1016/j.optmat.2022.112347,10.1016/j.optmat.2022.112347,PBTA-NO2,Y6,PBTA-NO2,Y6,,CCCCCCCCCCCc1c(/C=C2\C(=O)c3cc(F)c(F)cc3C2=C(C#N)C#N)sc2c1sc1c3c4nsnc4c4c5sc6c(CCCCCCCCCCC)c(/C=C7\C(=O)c8cc(F)c(F)cc8C7=C(C#N)C#N)sc6c5n(CC(CC)CCCC)c4c3n(CC(CC)CCCC)c21,0.826,10.98,39.23,3.56,3.557957004,0.0573875280898912,3.5,3.56,1:1.2,CN,CN,0.5%,ITO/PEDOT:PSS/active layer/PDINO/Al,conventional,PDINO,PDINO,PEDOT:PSS,PEDOT:PSS,,,,110.0,,,,-5.65,-4.09,
88035,10.1016/j.optmat.2022.112347,10.1016/j.optmat.2022.112347,PBTA-C10H21,Y6,PBTA-C10H21,Y6,,CCCCCCCCCCCc1c(/C=C2\C(=O)c3cc(F)c(F)cc3C2=C(C#N)C#N)sc2c1sc1c3c4nsnc4c4c5sc6c(CCCCCCCCCCC)c(/C=C7\C(=O)c8cc(F)c(F)cc8C7=C(C#N)C#N)sc6c5n(CC(CC)CCCC)c4c3n(CC(CC)CCCC)c21,0.819,25.4,73.0,15.2,15.185898,0.0927763157894697,15.03,15.2,,,,0 wt%,ITO/PEDOT:PSS/active layer/PDINO/Al,conventional,PDINO,PDINO,PEDOT:PSS,PEDOT:PSS,,,,,,,,-5.65,-4.09,
88036,10.1016/j.optmat.2022.112347,10.1016/j.optmat.2022.112347,PBTA-C10H21,Y6,PBTA-C10H21,Y6,,CCCCCCCCCCCc1c(/C=C2\C(=O)c3cc(F)c(F)cc3C2=C(C#N)C#N)sc2c1sc1c3c4nsnc4c4c5sc6c(CCCCCCCCCCC)c(/C=C7\C(=O)c8cc(F)c(F)cc8C7=C(C#N)C#N)sc6c5n(CC(CC)CCCC)c4c3n(CC(CC)CCCC)c21,0.823,25.17,73.83,15.31,15.293818053,0.1056952775963406,15.01,15.31,,PBTA-NO2,,2 wt%,ITO/PEDOT:PSS/active layer/PDINO/Al,conventional,PDINO,PDINO,PEDOT:PSS,PEDOT:PSS,,,,,,,,-5.65,-4.09,
88037,10.1016/j.optmat.2022.112347,10.1016/j.optmat.2022.112347,PM6,Y6,PM6,Y6,COC(=O)C(C)(C)c1cc(C)cc(-c2sc3c4sc5cc(/C=C6/C(=O)c7cc(F)cc(c7)C(=O)/C6=C\c6cc(C(C)(C)C(=O)OC)c(-c7cc(C)cc(C(C)(C)C(=O)OC)c7)s6)sc5c4c(C(C)(C)C(=O)OC)ccc2-3)c1,CCCCCCCCCCCc1c(/C=C2\C(=O)c3cc(F)c(F)cc3C2=C(C#N)C#N)sc2c1sc1c3c4nsnc4c4c5sc6c(CCCCCCCCCCC)c(/C=C7\C(=O)c8cc(F)c(F)cc8C7=C(C#N)C#N)sc6c5n(CC(CC)CCCC)c4c3n(CC(CC)CCCC)c21,0.838,26.42,73.31,16.22,16.230804676,0.0666132922318304,16.04,16.22,,PBTA-NO2,,5 wt%,ITO/PEDOT:PSS/active layer/PDINO/Al,conventional,PDINO,PDINO,PEDOT:PSS,PEDOT:PSS,,,,,-5.56,-3.65,,-5.65,-4.09,
88038,10.1016/j.optmat.2022.112347,10.1016/j.optmat.2022.112347,PBTA-C10H21,Y6,PBTA-C10H21,Y6,,CCCCCCCCCCCc1c(/C=C2\C(=O)c3cc(F)c(F)cc3C2=C(C#N)C#N)sc2c1sc1c3c4nsnc4c4c5sc6c(CCCCCCCCCCC)c(/C=C7\C(=O)c8cc(F)c(F)cc8C7=C(C#N)C#N)sc6c5n(CC(CC)CCCC)c4c3n(CC(CC)CCCC)c21,0.817,25.7,70.0,14.7,14.697829999999996,0.0147619047619259,14.58,14.7,,PBTA-NO2,,10 wt%,ITO/PEDOT:PSS/active layer/PDINO/Al,conventional,PDINO,PDINO,PEDOT:PSS,PEDOT:PSS,,,,,,,,-5.65,-4.09,
88039,10.1016/j.optmat.2022.112347,10.1016/j.optmat.2022.112347,PBTA-C10H21,Y6,PBTA-C10H21,Y6,,CCCCCCCCCCCc1c(/C=C2\C(=O)c3cc(F)c(F)cc3C2=C(C#N)C#N)sc2c1sc1c3c4nsnc4c4c5sc6c(CCCCCCCCCCC)c(/C=C7\C(=O)c8cc(F)c(F)cc8C7=C(C#N)C#N)sc6c5n(CC(CC)CCCC)c4c3n(CC(CC)CCCC)c21,0.831,23.88,72.01,14.29,14.289866028,0.00093752274318,14.14,14.29,,PBTA-C10H21,,5 wt%,ITO/PEDOT:PSS/active layer/PDINO/Al,conventional,PDINO,PDINO,PEDOT:PSS,PEDOT:PSS,,,,,,,,-5.65,-4.09,
88044,10.1016/j.optmat.2022.113126,10.1016/j.optmat.2022.113126,PTB7-Th,T-(PDI-HD)2,PTB7-Th,T-(PDI-HD)2,CCCCC(CC)COC(=O)c1sc2csc(-c3cc4c(-c5ccc(CC(CC)CCCC)s5)c5sccc5c(-c5ccc(CC(CC)CCCC)s5)c4s3)c2c1F,,0.78,7.72,42.8,2.58,2.5772448,0.1067906976744255,,,1:1,3%DIO,DIO,3%,,,PDINO,PDINO,,,,,,,-5.21,-3.6,,,,
88045,10.1016/j.optmat.2022.113126,10.1016/j.optmat.2022.113126,PTB7-Th,2FT-(PDI-HD)2,PTB7-Th,2FT-(PDI-HD)2,CCCCC(CC)COC(=O)c1sc2csc(-c3cc4c(-c5ccc(CC(CC)CCCC)s5)c5sccc5c(-c5ccc(CC(CC)CCCC)s5)c4s3)c2c1F,,0.77,6.29,48.1,2.33,2.3296273000000003,0.015995708154497,,,1:1.5,3%DIO,DIO,3%,,,PDINO,PDINO,,,,,,,-5.21,-3.6,,,,
88048,10.1016/j.optmat.2023.113752,10.1016/j.optmat.2023.113752,PTB7-Th,PPDI-CPDT,PTB7-Th,PPDI-CPDT,CCCCC(CC)COC(=O)c1sc2csc(-c3cc4c(-c5ccc(CC(CC)CCCC)s5)c5sccc5c(-c5ccc(CC(CC)CCCC)s5)c4s3)c2c1F,,0.79,8.18,40.8,2.62,2.6365776,0.6327328244274713,,,1:1.2,0.5%CN,CN,0.5%,ITO/PEDOT:PSS/active layer/PDINO/Al,conventional,PDINO,PDINO,PEDOT:PSS,PEDOT:PSS,,,,,-5.21,-3.6,,,,
88049,10.1016/j.optmat.2023.113752,10.1016/j.optmat.2023.113752,PTB7-Th,PPDI-DTP,PTB7-Th,PPDI-DTP,CCCCC(CC)COC(=O)c1sc2csc(-c3cc4c(-c5ccc(CC(CC)CCCC)s5)c5sccc5c(-c5ccc(CC(CC)CCCC)s5)c4s3)c2c1F,,0.56,1.89,28.48,0.3,0.30143232,0.4774400000000142,,,1:1,0.5%CN,CN,0.5%,ITO/PEDOT:PSS/active layer/PDINO/Al,conventional,PDINO,PDINO,PEDOT:PSS,PEDOT:PSS,,,,,-5.21,-3.6,,,,
88050,10.1016/j.optmat.2023.113752,10.1016/j.optmat.2023.113752,PTB7-Th,PCPDT-PDI,PTB7-Th,PCPDT-PDI,CCCCC(CC)COC(=O)c1sc2csc(-c3cc4c(-c5ccc(CC(CC)CCCC)s5)c5sccc5c(-c5ccc(CC(CC)CCCC)s5)c4s3)c2c1F,,0.7,7.25,42.0,2.13,2.1315,0.0704225352112702,,,1:1,1%CN,CN,1%,ITO/PEDOT:PSS/active layer/PDINO/Al,conventional,PDINO,PDINO,PEDOT:PSS,PEDOT:PSS,,,,,-5.21,-3.6,,,,
88061,10.1016/j.optmat.2023.114340,10.1016/j.optmat.2023.114340,P3HT,PC60BM,P3HT,PCBM,CCCCCCc1ccsc1,CCCCC(=O)OCC1(C2=CC=CC=C2)C3=CC=CC4=CC=CC5=CC=CC6=CC=CC7=CC=CC1=C7C6=C5C4=C3,0.46,7.3,51.0,1.72,1.71258,0.4313953488372083,1.72,,1:1,,,,FTO/ZnO nanorods/active layer/Ag,,ZnO nanorods (ZNR),ZnO,,,44.2,chlorobenzene,chlorobenzene,120.0,-5.01,-3.12,,-6.1,-3.7,
88062,10.1016/j.optmat.2023.114340,10.1016/j.optmat.2023.114340,P3HT,PC60BM,P3HT,PCBM,CCCCCCc1ccsc1,CCCCC(=O)OCC1(C2=CC=CC=C2)C3=CC=CC4=CC=CC5=CC=CC6=CC=CC7=CC=CC1=C7C6=C5C4=C3,0.49,7.36,48.0,1.74,1.7310720000000002,0.5131034482758521,1.74,,1:1,MnO2,,,FTO/ZnO nanorods/active layer/Ag,,ZnO nanorods (ZNR),ZnO,,,,chlorobenzene,chlorobenzene,120.0,-5.01,-3.12,,-6.1,-3.7,
88063,10.1016/j.optmat.2023.114340,10.1016/j.optmat.2023.114340,P3HT,PC60BM,P3HT,PCBM,CCCCCCc1ccsc1,CCCCC(=O)OCC1(C2=CC=CC=C2)C3=CC=CC4=CC=CC5=CC=CC6=CC=CC7=CC=CC1=C7C6=C5C4=C3,0.51,8.63,46.0,2.02,2.024598,0.2276237623762426,2.02,,1:1,,,5.6 wt% LMO,FTO/ZnO nanorods/active layer/Ag,,ZnO nanorods (ZNR),ZnO,,,,chlorobenzene,chlorobenzene,120.0,-5.01,-3.12,,-6.1,-3.7,
88064,10.1016/j.optmat.2023.114340,10.1016/j.optmat.2023.114340,P3HT,PC60BM,P3HT,PCBM,CCCCCCc1ccsc1,CCCCC(=O)OCC1(C2=CC=CC=C2)C3=CC=CC4=CC=CC5=CC=CC6=CC=CC7=CC=CC1=C7C6=C5C4=C3,0.51,9.1,45.0,2.09,2.08845,0.0741626794258344,2.09,,1:1,,,8.3 wt% LMO,FTO/ZnO nanorods/active layer/Ag,,ZnO nanorods (ZNR),ZnO,,,,chlorobenzene,chlorobenzene,120.0,-5.01,-3.12,,-6.1,-3.7,
88065,10.1016/j.optmat.2023.114340,10.1016/j.optmat.2023.114340,P3HT,PC60BM,P3HT,PCBM,CCCCCCc1ccsc1,CCCCC(=O)OCC1(C2=CC=CC=C2)C3=CC=CC4=CC=CC5=CC=CC6=CC=CC7=CC=CC1=C7C6=C5C4=C3,0.52,9.77,48.0,2.43,2.438592,0.3535802469135683,2.43,,1:1,,,10.0 wt% LMO,FTO/ZnO nanorods/active layer/Ag,,ZnO nanorods (ZNR),ZnO,,,87.4,chlorobenzene,chlorobenzene,120.0,-5.01,-3.12,,-6.1,-3.7,
88066,10.1016/j.optmat.2023.114340,10.1016/j.optmat.2023.114340,P3HT,PC60BM,P3HT,PCBM,CCCCCCc1ccsc1,CCCCC(=O)OCC1(C2=CC=CC=C2)C3=CC=CC4=CC=CC5=CC=CC6=CC=CC7=CC=CC1=C7C6=C5C4=C3,0.52,9.03,44.0,2.07,2.066064,0.1901449275362289,2.07,,1:1,,,16.7 wt% LMO,FTO/ZnO nanorods/active layer/Ag,,ZnO nanorods (ZNR),ZnO,,,,chlorobenzene,chlorobenzene,120.0,-5.01,-3.12,,-6.1,-3.7,
88068,10.1016/j.optmat.2023.114411,10.1016/j.optmat.2023.114411,P3HT,PCBM,P3HT,PCBM,CCCCCCc1ccsc1,CCCCC(=O)OCC1(C2=CC=CC=C2)C3=CC=CC4=CC=CC5=CC=CC6=CC=CC7=CC=CC1=C7C6=C5C4=C3,0.61,10.6,67.0,4.37,4.33222,0.864530892448526,,,,,,,ITO/PEDOT:PSS/P3HT:PCBM/Ca/Al,conventional,Ca,Ca,PEDOT:PSS,PEDOT:PSS,,,,,-5.01,-3.12,,-6.1,-3.7,
88069,10.1016/j.optmat.2023.114411,10.1016/j.optmat.2023.114411,P3HT,PCBM,P3HT,PCBM,CCCCCCc1ccsc1,CCCCC(=O)OCC1(C2=CC=CC=C2)C3=CC=CC4=CC=CC5=CC=CC6=CC=CC7=CC=CC1=C7C6=C5C4=C3,0.64,8.6,63.0,3.5,3.4675199999999995,0.9280000000000146,,,,,,,ITO/PEDOT:PSS/P3HT/PCBM/Ca/Al,conventional,Ca,Ca,PEDOT:PSS,PEDOT:PSS,,,,,-5.01,-3.12,,-6.1,-3.7,
88070,10.1016/j.optmat.2023.114411,10.1016/j.optmat.2023.114411,P3HT,PCBM,P3HT,PCBM,CCCCCCc1ccsc1,CCCCC(=O)OCC1(C2=CC=CC=C2)C3=CC=CC4=CC=CC5=CC=CC6=CC=CC7=CC=CC1=C7C6=C5C4=C3,0.55,8.5,60.0,3.5,2.8050000000000006,19.85714285714284,,,,,,,ITO/PEDOT:PSS/P3HT:PCBM/LiF/Al,conventional,LiF,LiF,PEDOT:PSS,PEDOT:PSS,,,,,-5.01,-3.12,,-6.1,-3.7,
88071,10.1016/j.optmat.2023.114411,10.1016/j.optmat.2023.114411,P3HT,PCBM,P3HT,PCBM,CCCCCCc1ccsc1,CCCCC(=O)OCC1(C2=CC=CC=C2)C3=CC=CC4=CC=CC5=CC=CC6=CC=CC7=CC=CC1=C7C6=C5C4=C3,0.64,10.17,53.0,3.43,3.4496640000000003,0.573294460641403,,,,,,,ITO/PEDOT:PSS/P3HT/PCBM/Ca/Al,conventional,Ca,Ca,PEDOT:PSS,PEDOT:PSS,,,,,-5.01,-3.12,,-6.1,-3.7,
88072,10.1016/j.optmat.2023.114411,10.1016/j.optmat.2023.114411,P3HT,PCBM,P3HT,PCBM,CCCCCCc1ccsc1,CCCCC(=O)OCC1(C2=CC=CC=C2)C3=CC=CC4=CC=CC5=CC=CC6=CC=CC7=CC=CC1=C7C6=C5C4=C3,0.58,9.68,59.0,3.33,3.312496,0.5256456456456512,,,,,,,ITO/PEDOT:PSS/P3HT:PCBM/Al,conventional,,,PEDOT:PSS,PEDOT:PSS,,,,,-5.01,-3.12,,-6.1,-3.7,
88073,10.1016/j.optmat.2023.114411,10.1016/j.optmat.2023.114411,P3HT,PCBM,P3HT,PCBM,CCCCCCc1ccsc1,CCCCC(=O)OCC1(C2=CC=CC=C2)C3=CC=CC4=CC=CC5=CC=CC6=CC=CC7=CC=CC1=C7C6=C5C4=C3,0.63,7.89,66.0,3.22,3.280662,1.8839130434782536,,,,,,,ITO/PEDOT:PSS/P3HT/PCBM/LiF/Al,conventional,LiF,LiF,PEDOT:PSS,PEDOT:PSS,,,,,-5.01,-3.12,,-6.1,-3.7,
88074,10.1016/j.optmat.2023.114411,10.1016/j.optmat.2023.114411,P3HT,PCBM,P3HT,PCBM,CCCCCCc1ccsc1,CCCCC(=O)OCC1(C2=CC=CC=C2)C3=CC=CC4=CC=CC5=CC=CC6=CC=CC7=CC=CC1=C7C6=C5C4=C3,0.6,7.45,67.0,2.98,2.9949,0.499999999999997,,,,,,,ITO/PEDOT:PSS/P3HT/PCBM/Ca/Al,conventional,Ca,Ca,PEDOT:PSS,PEDOT:PSS,,,,,-5.01,-3.12,,-6.1,-3.7,
88075,10.1016/j.optmat.2023.114411,10.1016/j.optmat.2023.114411,P3HT,PCBM,P3HT,PCBM,CCCCCCc1ccsc1,CCCCC(=O)OCC1(C2=CC=CC=C2)C3=CC=CC4=CC=CC5=CC=CC6=CC=CC7=CC=CC1=C7C6=C5C4=C3,0.57,7.28,50.0,2.4,2.0748,13.550000000000006,,,,,,,ITO/PEDOT:PSS/P3HT:PCBM/Al,conventional,,,PEDOT:PSS,PEDOT:PSS,,,,,-5.01,-3.12,,-6.1,-3.7,
88076,10.1016/j.optmat.2023.114411,10.1016/j.optmat.2023.114411,P3HT,PCBM,P3HT,PCBM,CCCCCCc1ccsc1,CCCCC(=O)OCC1(C2=CC=CC=C2)C3=CC=CC4=CC=CC5=CC=CC6=CC=CC7=CC=CC1=C7C6=C5C4=C3,0.38,12.29,48.0,2.25,2.241696,0.3690666666666805,,,,,,,ITO/PEDOT:PSS/P3HT:PCBM/Al,conventional,,,PEDOT:PSS,PEDOT:PSS,,,,,-5.01,-3.12,,-6.1,-3.7,
88077,10.1016/j.optmat.2023.114411,10.1016/j.optmat.2023.114411,P3HT,PCBM,P3HT,PCBM,CCCCCCc1ccsc1,CCCCC(=O)OCC1(C2=CC=CC=C2)C3=CC=CC4=CC=CC5=CC=CC6=CC=CC7=CC=CC1=C7C6=C5C4=C3,0.58,4.26,51.74,1.29,1.2783919199999998,0.8998511627907164,,,,,,,conventional,conventional,,,PEDOT:PSS,PEDOT:PSS,,chlorobenzene,chlorobenzene,150.0,-5.01,-3.12,,-6.1,-3.7,
88078,10.1016/j.optmat.2023.114411,10.1016/j.optmat.2023.114411,P3HT,PCBM,P3HT,PCBM,CCCCCCc1ccsc1,CCCCC(=O)OCC1(C2=CC=CC=C2)C3=CC=CC4=CC=CC5=CC=CC6=CC=CC7=CC=CC1=C7C6=C5C4=C3,0.53,6.87,42.1,1.55,1.5329031,1.103025806451618,,,,DMF,,PEDOT:PSS:DMF = 1:1.0,conventional,conventional,,,PEDOT:PSS,PEDOT:PSS,,chlorobenzene,chlorobenzene,150.0,-5.01,-3.12,,-6.1,-3.7,
88079,10.1016/j.optmat.2023.114411,10.1016/j.optmat.2023.114411,P3HT,PCBM,P3HT,PCBM,CCCCCCc1ccsc1,CCCCC(=O)OCC1(C2=CC=CC=C2)C3=CC=CC4=CC=CC5=CC=CC6=CC=CC7=CC=CC1=C7C6=C5C4=C3,0.52,7.95,40.99,1.69,1.6945266,0.2678461538461632,,,,DMF,,PEDOT:PSS:DMF = 1:1.5,conventional,conventional,,,PEDOT:PSS,PEDOT:PSS,,chlorobenzene,chlorobenzene,150.0,-5.01,-3.12,,-6.1,-3.7,
88080,10.1016/j.optmat.2023.114411,10.1016/j.optmat.2023.114411,P3HT,PCBM,P3HT,PCBM,CCCCCCc1ccsc1,CCCCC(=O)OCC1(C2=CC=CC=C2)C3=CC=CC4=CC=CC5=CC=CC6=CC=CC7=CC=CC1=C7C6=C5C4=C3,0.51,9.08,41.03,1.9,1.90001724,0.0009073684210541,,1.9,,DMF,,PEDOT:PSS:DMF = 1:2.0,conventional,conventional,,,PEDOT:PSS,PEDOT:PSS,,chlorobenzene,chlorobenzene,150.0,-5.01,-3.12,,-6.1,-3.7,
88081,10.1016/j.optmat.2023.114411,10.1016/j.optmat.2023.114411,P3HT,PCBM,P3HT,PCBM,CCCCCCc1ccsc1,CCCCC(=O)OCC1(C2=CC=CC=C2)C3=CC=CC4=CC=CC5=CC=CC6=CC=CC7=CC=CC1=C7C6=C5C4=C3,0.52,7.88,35.29,1.45,1.44604304,0.2728937931034489,,,,DMF,,PEDOT:PSS:DMF = 1:2.5,conventional,conventional,,,PEDOT:PSS,PEDOT:PSS,,chlorobenzene,chlorobenzene,150.0,-5.01,-3.12,,-6.1,-3.7,
88082,10.1016/j.optmat.2023.114411,10.1016/j.optmat.2023.114411,P3HT,PCBM,P3HT,PCBM,CCCCCCc1ccsc1,CCCCC(=O)OCC1(C2=CC=CC=C2)C3=CC=CC4=CC=CC5=CC=CC6=CC=CC7=CC=CC1=C7C6=C5C4=C3,0.51,6.95,39.32,1.4,1.3936974,0.4501857142857097,,,,DMF,,PEDOT:PSS:DMF = 1:3.0,conventional,conventional,,,PEDOT:PSS,PEDOT:PSS,,chlorobenzene,chlorobenzene,150.0,-5.01,-3.12,,-6.1,-3.7,
88113,10.1016/j.optmat.2024.116386,10.1016/j.optmat.2024.116386,PTB7-Th,DTBT-(PDI-HD)2,PTB7-Th,DTBT-(PDI-HD)2,CCCCC(CC)COC(=O)c1sc2csc(-c3cc4c(-c5ccc(CC(CC)CCCC)s5)c5sccc5c(-c5ccc(CC(CC)CCCC)s5)c4s3)c2c1F,,0.79,3.72,34.99,1.03,1.02828612,0.1663961165048598,,,1:1,,,,,,,,,,,,,,-5.21,-3.6,,,,
88114,10.1016/j.optmat.2024.116386,10.1016/j.optmat.2024.116386,PTB7-Th,DTBT-(PPDI-B)2,PTB7-Th,DTBT-(PPDI-B)2,CCCCC(CC)COC(=O)c1sc2csc(-c3cc4c(-c5ccc(CC(CC)CCCC)s5)c5sccc5c(-c5ccc(CC(CC)CCCC)s5)c4s3)c2c1F,,0.95,3.0,31.48,0.9,0.8971799999999999,0.3133333333333506,,,1:1.2,,,,,,,,,,,,,,-5.21,-3.6,,,,
88115,10.1016/j.optmat.2024.116386,10.1016/j.optmat.2024.116386,PTB7-Th,DTFBT-(PPDI-B)2,PTB7-Th,DTFBT-(PPDI-B)2,CCCCC(CC)COC(=O)c1sc2csc(-c3cc4c(-c5ccc(CC(CC)CCCC)s5)c5sccc5c(-c5ccc(CC(CC)CCCC)s5)c4s3)c2c1F,,0.94,3.64,42.68,1.46,1.46033888,0.0232109589041048,,,1:1.5,3%DIO,DIO,3%,,,,,,,,,,,-5.21,-3.6,,,,
88120,10.1016/j.optmat.2024.116639,10.1016/j.optmat.2024.116639,PM6,Y6,PM6,Y6,COC(=O)C(C)(C)c1cc(C)cc(-c2sc3c4sc5cc(/C=C6/C(=O)c7cc(F)cc(c7)C(=O)/C6=C\c6cc(C(C)(C)C(=O)OC)c(-c7cc(C)cc(C(C)(C)C(=O)OC)c7)s6)sc5c4c(C(C)(C)C(=O)OC)ccc2-3)c1,CCCCCCCCCCCc1c(/C=C2\C(=O)c3cc(F)c(F)cc3C2=C(C#N)C#N)sc2c1sc1c3c4nsnc4c4c5sc6c(CCCCCCCCCCC)c(/C=C7\C(=O)c8cc(F)c(F)cc8C7=C(C#N)C#N)sc6c5n(CC(CC)CCCC)c4c3n(CC(CC)CCCC)c21,0.82,24.9,72.0,14.7,14.70096,0.0065306122449044,,,1:1.2,,,,PET/PH1000/PEDOT:PSS/active layer/PDINN/EGaIn,conventional,PDINN,PDINN,PEDOT:PSS,PEDOT:PSS,80.0,CHCl3,chloroform,,-5.56,-3.65,,-5.65,-4.09,
88121,10.1016/j.optmat.2024.116639,10.1016/j.optmat.2024.116639,PM6,Y6,PM6,Y6,COC(=O)C(C)(C)c1cc(C)cc(-c2sc3c4sc5cc(/C=C6/C(=O)c7cc(F)cc(c7)C(=O)/C6=C\c6cc(C(C)(C)C(=O)OC)c(-c7cc(C)cc(C(C)(C)C(=O)OC)c7)s6)sc5c4c(C(C)(C)C(=O)OC)ccc2-3)c1,CCCCCCCCCCCc1c(/C=C2\C(=O)c3cc(F)c(F)cc3C2=C(C#N)C#N)sc2c1sc1c3c4nsnc4c4c5sc6c(CCCCCCCCCCC)c(/C=C7\C(=O)c8cc(F)c(F)cc8C7=C(C#N)C#N)sc6c5n(CC(CC)CCCC)c4c3n(CC(CC)CCCC)c21,0.73,20.1,40.0,5.87,5.869199999999999,0.0136286201022282,,,1:1.2,,,,PET/PH1000/PEDOT:PSS/active layer/PDINN/EGaIn,conventional,PDINN,PDINN,PEDOT:PSS,PEDOT:PSS,80.0,CHCl3,chloroform,,-5.56,-3.65,,-5.65,-4.09,
88122,10.1016/j.optmat.2024.116639,10.1016/j.optmat.2024.116639,PM6,Y6,PM6,Y6,COC(=O)C(C)(C)c1cc(C)cc(-c2sc3c4sc5cc(/C=C6/C(=O)c7cc(F)cc(c7)C(=O)/C6=C\c6cc(C(C)(C)C(=O)OC)c(-c7cc(C)cc(C(C)(C)C(=O)OC)c7)s6)sc5c4c(C(C)(C)C(=O)OC)ccc2-3)c1,CCCCCCCCCCCc1c(/C=C2\C(=O)c3cc(F)c(F)cc3C2=C(C#N)C#N)sc2c1sc1c3c4nsnc4c4c5sc6c(CCCCCCCCCCC)c(/C=C7\C(=O)c8cc(F)c(F)cc8C7=C(C#N)C#N)sc6c5n(CC(CC)CCCC)c4c3n(CC(CC)CCCC)c21,0.83,25.6,73.0,15.5,15.51104,0.0712258064516211,,,1:1.2,,,0 wt%,PET/AgNWs/PH1000/PEDOT:PSS/active layer/PDINN/EGaIn,conventional,PDINN,PDINN,PEDOT:PSS,PEDOT:PSS,80.0,CHCl3,chloroform,,-5.56,-3.65,,-5.65,-4.09,
88123,10.1016/j.optmat.2024.116639,10.1016/j.optmat.2024.116639,PM6,Y6,PM6,Y6,COC(=O)C(C)(C)c1cc(C)cc(-c2sc3c4sc5cc(/C=C6/C(=O)c7cc(F)cc(c7)C(=O)/C6=C\c6cc(C(C)(C)C(=O)OC)c(-c7cc(C)cc(C(C)(C)C(=O)OC)c7)s6)sc5c4c(C(C)(C)C(=O)OC)ccc2-3)c1,CCCCCCCCCCCc1c(/C=C2\C(=O)c3cc(F)c(F)cc3C2=C(C#N)C#N)sc2c1sc1c3c4nsnc4c4c5sc6c(CCCCCCCCCCC)c(/C=C7\C(=O)c8cc(F)c(F)cc8C7=C(C#N)C#N)sc6c5n(CC(CC)CCCC)c4c3n(CC(CC)CCCC)c21,0.75,21.9,50.0,8.2,8.212499999999999,0.1524390243902352,,,1:1.2,,,0 wt%,PET/AgNWs/PH1000/PEDOT:PSS/active layer/PDINN/EGaIn,conventional,PDINN,PDINN,PEDOT:PSS,PEDOT:PSS,80.0,CHCl3,chloroform,,-5.56,-3.65,,-5.65,-4.09,
88140,10.1016/j.optmat.2025.116932,10.1016/j.optmat.2025.116932,PTB7-Th,PPDI-DT-DTBT,PTB7-Th,PPDI-DT-DTBT,CCCCC(CC)COC(=O)c1sc2csc(-c3cc4c(-c5ccc(CC(CC)CCCC)s5)c5sccc5c(-c5ccc(CC(CC)CCCC)s5)c4s3)c2c1F,,0.74,4.92,36.1,1.31,1.3143288000000002,0.3304427480916131,,,1:1,DIO,,,ITO/PEDOT:PSS/PTB7-Th:acceptor/PDINO/Al,all-polymer solar cell,PDINO,,PEDOT:PSS,,110.0,,,110.0,-5.21,-3.6,,,,
88141,10.1016/j.optmat.2025.116932,10.1016/j.optmat.2025.116932,PTB7-Th,PPDI-DT-DTFBT,PTB7-Th,PPDI-DT-DTFBT,CCCCC(CC)COC(=O)c1sc2csc(-c3cc4c(-c5ccc(CC(CC)CCCC)s5)c5sccc5c(-c5ccc(CC(CC)CCCC)s5)c4s3)c2c1F,,0.7,6.22,37.56,1.63,1.6353624,0.3289815950920307,,,1:1,DIO,,,ITO/PEDOT:PSS/PTB7-Th:acceptor/PDINO/Al,all-polymer solar cell,PDINO,,PEDOT:PSS,,108.0,,,110.0,-5.21,-3.6,,,,
88142,10.1016/j.optmat.2025.116932,10.1016/j.optmat.2025.116932,PTB7-Th,PPDI-DT-DTFFBT,PTB7-Th,PPDI-DT-DTFFBT,CCCCC(CC)COC(=O)c1sc2csc(-c3cc4c(-c5ccc(CC(CC)CCCC)s5)c5sccc5c(-c5ccc(CC(CC)CCCC)s5)c4s3)c2c1F,,0.69,5.19,34.45,1.24,1.23368895,0.5089556451612801,,,1.2:1,DIO,,,ITO/PEDOT:PSS/PTB7-Th:acceptor/PDINO/Al,all-polymer solar cell,PDINO,,PEDOT:PSS,,105.0,,,110.0,-5.21,-3.6,,,,
88143,10.1016/j.optmat.2025.116932,10.1016/j.optmat.2025.116932,PTB7-Th,PPDI-DT-2T,PTB7-Th,PPDI-DT-2T,CCCCC(CC)COC(=O)c1sc2csc(-c3cc4c(-c5ccc(CC(CC)CCCC)s5)c5sccc5c(-c5ccc(CC(CC)CCCC)s5)c4s3)c2c1F,,0.8,3.93,40.36,1.27,1.2689184,0.0851653543307099,,,1:1,DIO,,,ITO/PEDOT:PSS/PTB7-Th:acceptor/PDINO/Al,all-polymer solar cell,PDINO,,PEDOT:PSS,,,,,110.0,-5.21,-3.6,,,,
88185,10.1016/j.orgel.2019.105521,10.1016/j.orgel.2019.105521,DFTBTF,PC71BM,DFTBTF,PC71BM,,COC(=O)CCCC1(c2ccccc2)C23c4c5ccc6c7cc8c9c%10c(cc%11cc%12c%13c%14c(cc%15c%16ccc-5c2c%16c2c5c%16c%17c(c(c46)c7c9c%17c4c%10c%11c%13c4c%16c%14c%152)C513)C%12)C8,1.03,10.21,50.0,5.26,5.2581500000000005,0.0351711026615825,5.06,5.26,1:2,,,,ITO/PEDOT:PSS/active layer/LiF/Al,conventional,LiF,LiF,PEDOT:PSS,PEDOT:PSS,,,,,,,,-5.9,-3.9,
88186,10.1016/j.orgel.2019.105521,10.1016/j.orgel.2019.105521,DCzTBTCz,PC71BM,DCzTBTCz,PC71BM,,COC(=O)CCCC1(c2ccccc2)C23c4c5ccc6c7cc8c9c%10c(cc%11cc%12c%13c%14c(cc%15c%16ccc-5c2c%16c2c5c%16c%17c(c(c46)c7c9c%17c4c%10c%11c%13c4c%16c%14c%152)C513)C%12)C8,1.02,12.65,56.0,7.21,7.22568,0.2174757281553355,7.1,7.21,1:2,,,,ITO/PEDOT:PSS/active layer/LiF/Al,conventional,LiF,LiF,PEDOT:PSS,PEDOT:PSS,,,,,,,,-5.9,-3.9,
88187,10.1016/j.orgel.2020.105872,10.1016/j.orgel.2020.105872,PTB7,PCBM,PTB7,PCBM,CCCCC(CC)COC(=O)c1sc2c(-c3cc4c(OCC(CC)CCCC)c5sccc5c(OCC(CC)CCCC)c4s3)scc2c1F,CCCCC(=O)OCC1(C2=CC=CC=C2)C3=CC=CC4=CC=CC5=CC=CC6=CC=CC7=CC=CC1=C7C6=C5C4=C3,0.73,14.82,62.81,6.8,6.79516266,0.0711373529411751,6.53,6.8,1:1.5,"1,8-diiodoctane",,3,ITO/ZnO/PTB7:PCBM/MoO3/Ag,inverted,ZnO,ZnO,MoO3,MoO3,100.0,chlorobenzene,chlorobenzene,,-5.19,-3.43,,-6.1,-3.7,
88188,10.1016/j.orgel.2020.105872,10.1016/j.orgel.2020.105872,PTB7,PCBM,PTB7,PCBM,CCCCC(CC)COC(=O)c1sc2c(-c3cc4c(OCC(CC)CCCC)c5sccc5c(OCC(CC)CCCC)c4s3)scc2c1F,CCCCC(=O)OCC1(C2=CC=CC=C2)C3=CC=CC4=CC=CC5=CC=CC6=CC=CC7=CC=CC1=C7C6=C5C4=C3,0.71,15.1,64.88,6.96,6.9557848,0.0605632183908042,6.71,6.96,1:1.5,"1,8-diiodoctane",,3,ITO/ZnO/PTB7:PCBM/MoO3/Ag,inverted,ZnO,ZnO,MoO3,MoO3,100.0,chlorobenzene,chlorobenzene,,-5.19,-3.43,,-6.1,-3.7,
88189,10.1016/j.orgel.2020.105872,10.1016/j.orgel.2020.105872,PTB7,PCBM,PTB7,PCBM,CCCCC(CC)COC(=O)c1sc2c(-c3cc4c(OCC(CC)CCCC)c5sccc5c(OCC(CC)CCCC)c4s3)scc2c1F,CCCCC(=O)OCC1(C2=CC=CC=C2)C3=CC=CC4=CC=CC5=CC=CC6=CC=CC7=CC=CC1=C7C6=C5C4=C3,0.73,15.4,64.44,7.25,7.244344799999999,0.0780027586207091,6.98,7.25,1:1.5,"1,8-diiodoctane",,3,ITO/ZnO/PTB7:PCBM/MoO3/Ag,inverted,ZnO,ZnO,MoO3,MoO3,100.0,chlorobenzene,chlorobenzene,,-5.19,-3.43,,-6.1,-3.7,
88190,10.1016/j.orgel.2020.105872,10.1016/j.orgel.2020.105872,PTB7,PCBM,PTB7,PCBM,CCCCC(CC)COC(=O)c1sc2c(-c3cc4c(OCC(CC)CCCC)c5sccc5c(OCC(CC)CCCC)c4s3)scc2c1F,CCCCC(=O)OCC1(C2=CC=CC=C2)C3=CC=CC4=CC=CC5=CC=CC6=CC=CC7=CC=CC1=C7C6=C5C4=C3,0.72,15.1,60.24,6.55,6.549292800000001,0.0107969465648705,6.47,6.55,1:1.5,"1,8-diiodoctane",,3,ITO/ZnO/PTB7:PCBM/MoO3/Ag,inverted,ZnO,ZnO,MoO3,MoO3,100.0,chlorobenzene,chlorobenzene,,-5.19,-3.43,,-6.1,-3.7,
88192,10.1016/j.orgel.2020.105872,10.1016/j.orgel.2020.105872,PTB7,PCBM,PTB7,PCBM,CCCCC(CC)COC(=O)c1sc2c(-c3cc4c(OCC(CC)CCCC)c5sccc5c(OCC(CC)CCCC)c4s3)scc2c1F,CCCCC(=O)OCC1(C2=CC=CC=C2)C3=CC=CC4=CC=CC5=CC=CC6=CC=CC7=CC=CC1=C7C6=C5C4=C3,0.74,15.55,66.68,7.67,7.672867600000001,0.0373872229465576,7.22,7.67,1:1.5,"1,8-diiodoctane",,3,ITO/ZnO/PTB7:PCBM/MoO3/Ag,inverted,ZnO,ZnO,MoO3,MoO3,100.0,chlorobenzene,chlorobenzene,,-5.19,-3.43,,-6.1,-3.7,
88193,10.1016/j.orgel.2020.105872,10.1016/j.orgel.2020.105872,PTB7,PCBM,PTB7,PCBM,CCCCC(CC)COC(=O)c1sc2c(-c3cc4c(OCC(CC)CCCC)c5sccc5c(OCC(CC)CCCC)c4s3)scc2c1F,CCCCC(=O)OCC1(C2=CC=CC=C2)C3=CC=CC4=CC=CC5=CC=CC6=CC=CC7=CC=CC1=C7C6=C5C4=C3,0.75,16.89,61.75,7.82,7.82218125,0.0278932225063884,7.47,7.82,1:1.5,"1,8-diiodoctane",,3,ITO/ZnO/PTB7:PCBM/MoO3/Ag,inverted,ZnO,ZnO,MoO3,MoO3,100.0,chlorobenzene,chlorobenzene,,-5.19,-3.43,,-6.1,-3.7,
88194,10.1016/j.orgel.2020.105872,10.1016/j.orgel.2020.105872,PTB7,PCBM,PTB7,PCBM,CCCCC(CC)COC(=O)c1sc2c(-c3cc4c(OCC(CC)CCCC)c5sccc5c(OCC(CC)CCCC)c4s3)scc2c1F,CCCCC(=O)OCC1(C2=CC=CC=C2)C3=CC=CC4=CC=CC5=CC=CC6=CC=CC7=CC=CC1=C7C6=C5C4=C3,0.71,17.39,63.74,7.87,7.86991406,0.0010919949174072,7.53,7.87,1:1.5,"1,8-diiodoctane",,3,ITO/ZnO/PTB7:PCBM/MoO3/Ag,inverted,ZnO,ZnO,MoO3,MoO3,100.0,chlorobenzene,chlorobenzene,,-5.19,-3.43,,-6.1,-3.7,
