Repository: JiYiqaq/PCE-KA-GNN

# Data directory

- `raw/Active_Database.csv` is the immutable source dataset bundled under CC BY 4.0. Do not overwrite it with processed data.
- `processed/` is created and populated by the training pipeline. Generated `.pt` and `.pth` caches are intentionally ignored by Git because they can exceed GitHub's normal single-file limit.

See `../DATA_LICENSE.md` for provenance, license and checksum information.

File: data/raw/Active_Database.csv (part 301 of 471)
id,doi,doi_norm,donor,acceptor,donor_canonical,acceptor_canonical,donor_smiles,acceptor_smiles,voc,jsc,ff,pce,pce_recomputed,pce_relative_error_percent,pce_avg,pce_best,d_a_ratio,additive,additive_canonical,additive_ratio,device_structure,device_type,etl,etl_canonical,htl,htl_canonical,active_layer_thickness,solvent,solvent_canonical,annealing_temp,homo_d,lumo_d,eg_d,homo_a,lumo_a,eg_a
88195,10.1016/j.orgel.2020.105872,10.1016/j.orgel.2020.105872,PTB7,PCBM,PTB7,PCBM,CCCCC(CC)COC(=O)c1sc2c(-c3cc4c(OCC(CC)CCCC)c5sccc5c(OCC(CC)CCCC)c4s3)scc2c1F,CCCCC(=O)OCC1(C2=CC=CC=C2)C3=CC=CC4=CC=CC5=CC=CC6=CC=CC7=CC=CC1=C7C6=C5C4=C3,0.73,15.6,66.51,7.57,7.5741588,0.0549379128137372,7.16,7.57,1:1.5,"1,8-diiodoctane",,3,ITO/ZnO/PTB7:PCBM/MoO3/Ag,inverted,ZnO,ZnO,MoO3,MoO3,100.0,chlorobenzene,chlorobenzene,,-5.19,-3.43,,-6.1,-3.7,
88207,10.1016/j.orgel.2021.106065,10.1016/j.orgel.2021.106065,PTB7-Th,PC71BM,PTB7-Th,PC71BM,CCCCC(CC)COC(=O)c1sc2csc(-c3cc4c(-c5ccc(CC(CC)CCCC)s5)c5sccc5c(-c5ccc(CC(CC)CCCC)s5)c4s3)c2c1F,COC(=O)CCCC1(c2ccccc2)C23c4c5ccc6c7cc8c9c%10c(cc%11cc%12c%13c%14c(cc%15c%16ccc-5c2c%16c2c5c%16c%17c(c(c46)c7c9c%17c4c%10c%11c%13c4c%16c%14c%152)C513)C%12)C8,0.783,17.33,64.17,9.03,8.707477563,3.5716770431893683,,,,"1,8-iodooctane",,3% v/v,,,ZnO with PO-T2T doping,ZnO:PO-T2T,,,120.0,chlorobenzene,,180.0,-5.21,-3.6,,-5.9,-3.9,
88208,10.1016/j.orgel.2021.106065,10.1016/j.orgel.2021.106065,PTB7-Th,PC71BM,PTB7-Th,PC71BM,CCCCC(CC)COC(=O)c1sc2csc(-c3cc4c(-c5ccc(CC(CC)CCCC)s5)c5sccc5c(-c5ccc(CC(CC)CCCC)s5)c4s3)c2c1F,COC(=O)CCCC1(c2ccccc2)C23c4c5ccc6c7cc8c9c%10c(cc%11cc%12c%13c%14c(cc%15c%16ccc-5c2c%16c2c5c%16c%17c(c(c46)c7c9c%17c4c%10c%11c%13c4c%16c%14c%152)C513)C%12)C8,0.78,17.84,67.85,9.44,9.4414632,0.0154999999999988,,,1:1.5,"1,8-iodooctane",,3% v/v,inverted,,ZnO with PO-T2T doping,ZnO:PO-T2T,MoO3,,120.0,chlorobenzene,,180.0,-5.21,-3.6,,-5.9,-3.9,
88209,10.1016/j.orgel.2021.106065,10.1016/j.orgel.2021.106065,PTB7-Th,PC71BM,PTB7-Th,PC71BM,CCCCC(CC)COC(=O)c1sc2csc(-c3cc4c(-c5ccc(CC(CC)CCCC)s5)c5sccc5c(-c5ccc(CC(CC)CCCC)s5)c4s3)c2c1F,COC(=O)CCCC1(c2ccccc2)C23c4c5ccc6c7cc8c9c%10c(cc%11cc%12c%13c%14c(cc%15c%16ccc-5c2c%16c2c5c%16c%17c(c(c46)c7c9c%17c4c%10c%11c%13c4c%16c%14c%152)C513)C%12)C8,0.783,18.01,69.87,9.84,9.852948621,0.1315916768292823,,,1:1.5 w/w,DIO,,3 vol%,ITO/ZnO:PO-T2T/PTB7-Th:PC71BM/MoO3/Ag,inverted,ZnO with PO-T2T doping,ZnO:PO-T2T,MoO3,,120.0,chlorobenzene,,180.0,-5.21,-3.6,,-5.9,-3.9,
88210,10.1016/j.orgel.2021.106065,10.1016/j.orgel.2021.106065,PTB7-Th,PC71BM,PTB7-Th,PC71BM,CCCCC(CC)COC(=O)c1sc2csc(-c3cc4c(-c5ccc(CC(CC)CCCC)s5)c5sccc5c(-c5ccc(CC(CC)CCCC)s5)c4s3)c2c1F,COC(=O)CCCC1(c2ccccc2)C23c4c5ccc6c7cc8c9c%10c(cc%11cc%12c%13c%14c(cc%15c%16ccc-5c2c%16c2c5c%16c%17c(c(c46)c7c9c%17c4c%10c%11c%13c4c%16c%14c%152)C513)C%12)C8,0.786,16.48,69.88,9.06,9.051752064,0.0910368211920537,,,1:1.5 w/w,DIO,,3 vol%,ITO/ZnO:PO-T2T/PTB7-Th:PC71BM/MoO3/Ag,inverted,ZnO with PO-T2T doping,ZnO:PO-T2T,MoO3,,120.0,chlorobenzene,,180.0,-5.21,-3.6,,-5.9,-3.9,
88211,10.1016/j.orgel.2021.106065,10.1016/j.orgel.2021.106065,PM6,Y6,PM6,Y6,COC(=O)C(C)(C)c1cc(C)cc(-c2sc3c4sc5cc(/C=C6/C(=O)c7cc(F)cc(c7)C(=O)/C6=C\c6cc(C(C)(C)C(=O)OC)c(-c7cc(C)cc(C(C)(C)C(=O)OC)c7)s6)sc5c4c(C(C)(C)C(=O)OC)ccc2-3)c1,CCCCCCCCCCCc1c(/C=C2\C(=O)c3cc(F)c(F)cc3C2=C(C#N)C#N)sc2c1sc1c3c4nsnc4c4c5sc6c(CCCCCCCCCCC)c(/C=C7\C(=O)c8cc(F)c(F)cc8C7=C(C#N)C#N)sc6c5n(CC(CC)CCCC)c4c3n(CC(CC)CCCC)c21,0.831,24.51,75.85,15.44,15.448983884999995,0.0581857836787401,15.44,,,,,,,,ZnO doped with PO-T2T (0 wt%),ZnO,,,,,,,-5.56,-3.65,,-5.65,-4.09,
88212,10.1016/j.orgel.2021.106065,10.1016/j.orgel.2021.106065,PM6,Y6,PM6,Y6,COC(=O)C(C)(C)c1cc(C)cc(-c2sc3c4sc5cc(/C=C6/C(=O)c7cc(F)cc(c7)C(=O)/C6=C\c6cc(C(C)(C)C(=O)OC)c(-c7cc(C)cc(C(C)(C)C(=O)OC)c7)s6)sc5c4c(C(C)(C)C(=O)OC)ccc2-3)c1,CCCCCCCCCCCc1c(/C=C2\C(=O)c3cc(F)c(F)cc3C2=C(C#N)C#N)sc2c1sc1c3c4nsnc4c4c5sc6c(CCCCCCCCCCC)c(/C=C7\C(=O)c8cc(F)c(F)cc8C7=C(C#N)C#N)sc6c5n(CC(CC)CCCC)c4c3n(CC(CC)CCCC)c21,0.828,26.17,75.52,16.34,16.364247552,0.1483938310893421,16.34,,,,,,,,ZnO doped with PO-T2T (5 wt%),ZnO/PO-T2T,,,,,,,-5.56,-3.65,,-5.65,-4.09,
88213,10.1016/j.orgel.2021.106131,10.1016/j.orgel.2021.106131,PBDB-T,BCPDT-1,PBDB-T,BCPDT-1,CCCCC(CC)Cc1ccc(-c2c3cc(-c4ccc(-c5sc(-c6cccs6)c6c5C(=O)c5c(CC(CC)CCCC)sc(CC(CC)CCCC)c5C6=O)s4)sc3c(-c3ccc(CC(CC)CCCC)s3)c3ccsc23)s1,,0.76,16.29,59.1,7.54,7.3168164,2.9599946949602067,7.1,7.54,1:1,DIO,DIO,,ITO/PEDOT:PSS/PBDB-T:NFA/PDINO/Al,conventional,PDINO,PDINO,PEDOT:PSS,PEDOT:PSS,90.0,CB,chlorobenzene,100.0,-5.33,-3.48,,,,
88214,10.1016/j.orgel.2021.106131,10.1016/j.orgel.2021.106131,PBDB-T,BCPDT-2,PBDB-T,BCPDT-2,CCCCC(CC)Cc1ccc(-c2c3cc(-c4ccc(-c5sc(-c6cccs6)c6c5C(=O)c5c(CC(CC)CCCC)sc(CC(CC)CCCC)c5C6=O)s4)sc3c(-c3ccc(CC(CC)CCCC)s3)c3ccsc23)s1,,0.81,19.25,68.5,10.65,10.6808625,0.2897887323943621,10.46,10.65,1:1,DIO,DIO,,ITO/PEDOT:PSS/PBDB-T:NFA/PDINO/Al,conventional,PDINO,PDINO,PEDOT:PSS,PEDOT:PSS,90.0,CB,chlorobenzene,100.0,-5.33,-3.48,,,,
88220,10.1016/j.orgel.2022.106633,10.1016/j.orgel.2022.106633,PBDT[2F]T,PC71BM,PBDT[2F]T,PC71BM,CCCCC(CC)COc1c2cc(-c3scc(F)c3F)sc2c(OCC(CC)CCCC)c2ccsc12,COC(=O)CCCC1(c2ccccc2)C23c4c5ccc6c7cc8c9c%10c(cc%11cc%12c%13c%14c(cc%15c%16ccc-5c2c%16c2c5c%16c%17c(c(c46)c7c9c%17c4c%10c%11c%13c4c%16c%14c%152)C513)C%12)C8,0.84,10.3,70.6,6.3,6.108312,3.042666666666668,6.1,6.3,1:1.5,,,,Single-cell (Exp.),,,,,,,,,,-5.29,-3.19,,-5.9,-3.9,
88221,10.1016/j.orgel.2022.106633,10.1016/j.orgel.2022.106633,PCE10,PC61BM,PCE10,PC61BM,CCCCC(CC)COC(=O)c1sc2c(-c3cc4c(-c5ccc(CC(CC)CCCC)s5)c5sccc5c(-c5ccc(CC(CC)CCCC)s5)c4s3)scc2c1F,COC(=O)CCCC1(c2ccccc2)C23c4c5c6c7c8c9c(c%10c%11c2c2c%12c4c4c%13c5c5c7c7c8c8c%14c9c%10c9c%10c%11c2c2c%11c%12c4c4c%12c%13c5c5c7c7c8c8c%14c9c9c%10c2c2c%11c4c4c%12c5c7c5c8c9c2c45)C613,0.79,10.4,71.4,6.1,5.866224000000001,3.8323934426229327,5.8,6.1,1:2.5,,,,Single-cell (Exp.),,,,,,,,,,-5.21,-3.6,,-6.1,-3.7,
88226,10.1016/j.orgel.2022.106686,10.1016/j.orgel.2022.106686,P(BDTSi-PPD),PC70BM,P(BDTSi-PPD),PC70BM,,CCCCC(=O)OCC1(C2=CC=CC=C2)C3=CC=CC4=CC=CC5=CC=CC6=CC=C7C=CC=CC8=CC=CC1=C8C7=C6C5=C4C3,1.05,3.12,33.0,1.08,1.08108,0.0999999999999972,0.97,1.08,1:1.5,DIO,DIO,3 vol%,,,,,,,,,,,,,,-6.1,-3.9,
88227,10.1016/j.orgel.2022.106686,10.1016/j.orgel.2022.106686,P(BDTO-PPD),PC70BM,P(BDTO-PPD),PC70BM,,CCCCC(=O)OCC1(C2=CC=CC=C2)C3=CC=CC4=CC=CC5=CC=CC6=CC=C7C=CC=CC8=CC=CC1=C8C7=C6C5=C4C3,0.87,9.15,68.0,5.42,5.413140000000001,0.1265682656826338,5.29,5.42,1:1.5,DIO,DIO,3 vol%,,,,,,,,,,,,,,-6.1,-3.9,
88228,10.1016/j.orgel.2022.106686,10.1016/j.orgel.2022.106686,PTB7-Th,PC70BM,PTB7-Th,PC70BM,CCCCC(CC)COC(=O)c1sc2csc(-c3cc4c(-c5ccc(CC(CC)CCCC)s5)c5sccc5c(-c5ccc(CC(CC)CCCC)s5)c4s3)c2c1F,CCCCC(=O)OCC1(C2=CC=CC=C2)C3=CC=CC4=CC=CC5=CC=CC6=CC=C7C=CC=CC8=CC=CC1=C8C7=C6C5=C4C3,0.76,15.42,67.0,7.86,7.851864000000001,0.1035114503816727,7.72,7.86,1:1.5,DIO,DIO,3 vol%,,,,,,,,,,,-5.21,-3.6,,-6.1,-3.9,
88249,10.1016/j.orgel.2022.106728,10.1016/j.orgel.2022.106728,PBDB-T-2Cl,PC61BM,PBDB-T-2Cl,PC61BM,CCCCC(CC)Cc1sc(-c2c3cc(-c4ccc(-c5sc(-c6cccs6)c6c5C(=O)c5c(CC(CC)CCCC)sc(CC(CC)CCCC)c5C6=O)s4)sc3c(-c3cc(Cl)c(CC(CC)CCCC)s3)c3ccsc23)cc1Cl,COC(=O)CCCC1(c2ccccc2)C23c4c5c6c7c8c9c(c%10c%11c2c2c%12c4c4c%13c5c5c7c7c8c8c%14c9c%10c9c%10c%11c2c2c%11c%12c4c4c%12c%13c5c5c7c7c8c8c%14c9c9c%10c2c2c%11c4c4c%12c5c7c5c8c9c2c45)C613,0.93,12.43,37.0,4.25,4.277163000000001,0.6391294117647227,,,1:1 w/w,,,,Standard,standard,,,MoO3,,300.0,chlorobenzene,,100.0,-5.52,-3.6,,-6.1,-3.7,
88250,10.1016/j.orgel.2022.106728,10.1016/j.orgel.2022.106728,PBDB-T-2Cl,PC61BM,PBDB-T-2Cl,PC61BM,CCCCC(CC)Cc1sc(-c2c3cc(-c4ccc(-c5sc(-c6cccs6)c6c5C(=O)c5c(CC(CC)CCCC)sc(CC(CC)CCCC)c5C6=O)s4)sc3c(-c3cc(Cl)c(CC(CC)CCCC)s3)c3ccsc23)cc1Cl,COC(=O)CCCC1(c2ccccc2)C23c4c5c6c7c8c9c(c%10c%11c2c2c%12c4c4c%13c5c5c7c7c8c8c%14c9c%10c9c%10c%11c2c2c%11c%12c4c4c%12c%13c5c5c7c7c8c8c%14c9c9c%10c2c2c%11c4c4c%12c5c7c5c8c9c2c45)C613,0.95,12.94,40.0,4.95,4.917199999999999,0.6626262626262793,,,1:1,,,,Standard,,,,,,300.0,chlorobenzene,,100.0,-5.52,-3.6,,-6.1,-3.7,
88251,10.1016/j.orgel.2022.106728,10.1016/j.orgel.2022.106728,PBDB-T-2Cl,PC61BM,PBDB-T-2Cl,PC61BM,CCCCC(CC)Cc1sc(-c2c3cc(-c4ccc(-c5sc(-c6cccs6)c6c5C(=O)c5c(CC(CC)CCCC)sc(CC(CC)CCCC)c5C6=O)s4)sc3c(-c3cc(Cl)c(CC(CC)CCCC)s3)c3ccsc23)cc1Cl,COC(=O)CCCC1(c2ccccc2)C23c4c5c6c7c8c9c(c%10c%11c2c2c%12c4c4c%13c5c5c7c7c8c8c%14c9c%10c9c%10c%11c2c2c%11c%12c4c4c%12c%13c5c5c7c7c8c8c%14c9c9c%10c2c2c%11c4c4c%12c5c7c5c8c9c2c45)C613,0.94,14.08,41.0,5.39,5.426432,0.6759183673469474,,,1:1 w/w,,,,Inverted,inverted,ZnO,,MoO3,,300.0,chlorobenzene,,100.0,-5.52,-3.6,,-6.1,-3.7,
88252,10.1016/j.orgel.2022.106728,10.1016/j.orgel.2022.106728,PBDB-T-2Cl,PC61BM,PBDB-T-2Cl,PC61BM,CCCCC(CC)Cc1sc(-c2c3cc(-c4ccc(-c5sc(-c6cccs6)c6c5C(=O)c5c(CC(CC)CCCC)sc(CC(CC)CCCC)c5C6=O)s4)sc3c(-c3cc(Cl)c(CC(CC)CCCC)s3)c3ccsc23)cc1Cl,COC(=O)CCCC1(c2ccccc2)C23c4c5c6c7c8c9c(c%10c%11c2c2c%12c4c4c%13c5c5c7c7c8c8c%14c9c%10c9c%10c%11c2c2c%11c%12c4c4c%12c%13c5c5c7c7c8c8c%14c9c9c%10c2c2c%11c4c4c%12c5c7c5c8c9c2c45)C613,0.96,13.95,46.0,6.13,6.16032,0.4946166394779719,,,1:1,,,,Inverted,inverted,,,,,300.0,chlorobenzene,,100.0,-5.52,-3.6,,-6.1,-3.7,
88253,10.1016/j.orgel.2022.106728,10.1016/j.orgel.2022.106728,PBDB-T-2Cl,BTA3,PBDB-T-2Cl,BTA3,CCCCC(CC)Cc1sc(-c2c3cc(-c4ccc(-c5sc(-c6cccs6)c6c5C(=O)c5c(CC(CC)CCCC)sc(CC(CC)CCCC)c5C6=O)s4)sc3c(-c3cc(Cl)c(CC(CC)CCCC)s3)c3ccsc23)cc1Cl,CCCCCCCCn1nc2c(/C=c3\sc(=C(C#N)C#N)n(CC)c3=O)ccc(-c3cc4c(s3)-c3cc5c(cc3C4(c3ccc(CCCCCC)cc3)c3ccc(CCCCCC)cc3)-c3sc(-c4ccc(/C=c6\sc(=C(C#N)C#N)n(CC)c6=O)c6nn(CCCCCCCC)nc46)cc3C5(c3ccc(CCCCCC)cc3)c3ccc(CCCCCC)cc3)c2n1,1.29,5.8,49.9,3.7,3.733518,0.9058918918918902,,,,,,,ITO/MoO3/PBDB-T-2Cl:PC61BM/Al (standard) or ITO/ZnO/PBDB-T-2Cl:PC61BM/Ag (inverted),inverted,ZnO (inverted),ZnO,MoO3 (standard),MoO3,,chlorobenzene,chlorobenzene,,-5.52,-3.6,,-5.49,-3.72,
88254,10.1016/j.orgel.2022.106728,10.1016/j.orgel.2022.106728,PBDB-T-2Cl,PC71BM,PBDB-T-2Cl,PC71BM,CCCCC(CC)Cc1sc(-c2c3cc(-c4ccc(-c5sc(-c6cccs6)c6c5C(=O)c5c(CC(CC)CCCC)sc(CC(CC)CCCC)c5C6=O)s4)sc3c(-c3cc(Cl)c(CC(CC)CCCC)s3)c3ccsc23)cc1Cl,COC(=O)CCCC1(c2ccccc2)C23c4c5ccc6c7cc8c9c%10c(cc%11cc%12c%13c%14c(cc%15c%16ccc-5c2c%16c2c5c%16c%17c(c(c46)c7c9c%17c4c%10c%11c%13c4c%16c%14c%152)C513)C%12)C8,0.97,11.73,63.83,7.28,7.262641229999999,0.2384446428571607,,,,,,,ITO/MoO3/PBDB-T-2Cl:PC61BM/Al (standard) or ITO/ZnO/PBDB-T-2Cl:PC61BM/Ag (inverted),inverted,ZnO (inverted),ZnO,MoO3 (standard),MoO3,,chlorobenzene,chlorobenzene,,-5.52,-3.6,,-5.9,-3.9,
88255,10.1016/j.orgel.2022.106728,10.1016/j.orgel.2022.106728,PBDB-T-2Cl,PC61BM,PBDB-T-2Cl,PC61BM,CCCCC(CC)Cc1sc(-c2c3cc(-c4ccc(-c5sc(-c6cccs6)c6c5C(=O)c5c(CC(CC)CCCC)sc(CC(CC)CCCC)c5C6=O)s4)sc3c(-c3cc(Cl)c(CC(CC)CCCC)s3)c3ccsc23)cc1Cl,COC(=O)CCCC1(c2ccccc2)C23c4c5c6c7c8c9c(c%10c%11c2c2c%12c4c4c%13c5c5c7c7c8c8c%14c9c%10c9c%10c%11c2c2c%11c%12c4c4c%12c%13c5c5c7c7c8c8c%14c9c9c%10c2c2c%11c4c4c%12c5c7c5c8c9c2c45)C613,0.95,10.7,55.9,5.68,5.682235,0.0393485915492916,,,,,,,ITO/MoO3/PBDB-T-2Cl:PC61BM/Al (standard) or ITO/ZnO/PBDB-T-2Cl:PC61BM/Ag (inverted),inverted,ZnO (inverted),ZnO,MoO3 (standard),MoO3,,chlorobenzene,chlorobenzene,,-5.52,-3.6,,-6.1,-3.7,
88256,10.1016/j.orgel.2022.106728,10.1016/j.orgel.2022.106728,PBDB-T-2Cl,PC71BM,PBDB-T-2Cl,PC71BM,CCCCC(CC)Cc1sc(-c2c3cc(-c4ccc(-c5sc(-c6cccs6)c6c5C(=O)c5c(CC(CC)CCCC)sc(CC(CC)CCCC)c5C6=O)s4)sc3c(-c3cc(Cl)c(CC(CC)CCCC)s3)c3ccsc23)cc1Cl,COC(=O)CCCC1(c2ccccc2)C23c4c5ccc6c7cc8c9c%10c(cc%11cc%12c%13c%14c(cc%15c%16ccc-5c2c%16c2c5c%16c%17c(c(c46)c7c9c%17c4c%10c%11c%13c4c%16c%14c%152)C513)C%12)C8,0.96,9.9,65.45,6.05,6.220368,2.8159999999999976,,,,,,,ITO/MoO3/PBDB-T-2Cl:PC61BM/Al (standard) or ITO/ZnO/PBDB-T-2Cl:PC61BM/Ag (inverted),inverted,ZnO (inverted),ZnO,MoO3 (standard),MoO3,,chlorobenzene,chlorobenzene,,-5.52,-3.6,,-5.9,-3.9,
88257,10.1016/j.orgel.2022.106728,10.1016/j.orgel.2022.106728,PBClTTz-0,PC71BM,PBClTTz-0,PC71BM,CCCCC(CC)COC(=O)c1sc2c(-c3cc4c(-c5cc(CC(CC)CCCC)c(Cl)s5)c5sccc5c(-c5cc(CC(CC)CCCC)c(Cl)s5)c4s3)scc2c1F,COC(=O)CCCC1(c2ccccc2)C23c4c5ccc6c7cc8c9c%10c(cc%11cc%12c%13c%14c(cc%15c%16ccc-5c2c%16c2c5c%16c%17c(c(c46)c7c9c%17c4c%10c%11c%13c4c%16c%14c%152)C513)C%12)C8,0.94,9.08,57.77,4.94,4.93078504,0.1865376518218712,,,,,,,ITO/MoO3/PBDB-T-2Cl:PC61BM/Al (standard) or ITO/ZnO/PBDB-T-2Cl:PC61BM/Ag (inverted),inverted,ZnO (inverted),ZnO,MoO3 (standard),MoO3,,chlorobenzene,chlorobenzene,,-5.55,-3.87,,-5.9,-3.9,
88301,10.1016/j.orgel.2026.107404,10.1016/j.orgel.2026.107404,SiF2-EtioP-I,Cl6SubPc,SiF2-EtioP-I,Cl6SubPc,,,1.01,0.06,,,,,,,,,,,Glass/ITO/MoO3/SiF2-EtioP-I/Al,single-layer sandwich cell,,,MoO3,MoO3,100.0,fabricated entirely in vacuum,,,,,,,,
88302,10.1016/j.orgel.2026.107404,10.1016/j.orgel.2026.107404,SiF2-EtioP-I,Cl6SubPc,SiF2-EtioP-I,Cl6SubPc,,,0.93,0.09,,,,,,,,,,,Glass/ITO/MoO3/SiF2-EtioP-I/Al,single-layer sandwich cell,,,MoO3,MoO3,100.0,fabricated entirely in vacuum,,,,,,,,
88303,10.1016/j.orgel.2026.107404,10.1016/j.orgel.2026.107404,SiF2-EtioP-I,Cl6SubPc,SiF2-EtioP-I,Cl6SubPc,,,0.98,0.24,,,,,,,,,,,Glass/ITO/MoO3/SiF2-EtioP-I/Al,single-layer sandwich cell,,,MoO3,MoO3,100.0,fabricated entirely in vacuum,,,,,,,,
88304,10.1016/j.orgel.2026.107404,10.1016/j.orgel.2026.107404,SiF2-EtioP-I,Cl6SubPc,SiF2-EtioP-I,Cl6SubPc,,,1.22,0.03,,,,,,,,,,,Glass/ITO/MoO3/SiF2-EtioP-I/Al,single-layer sandwich cell,,,MoO3,MoO3,30.0,fabricated entirely in vacuum,,,,,,,,
88305,10.1016/j.orgel.2026.107404,10.1016/j.orgel.2026.107404,SiF2-EtioP-I,Cl6SubPc,SiF2-EtioP-I,Cl6SubPc,,,1.14,0.01,,,,,,,,,,,Glass/ITO/MoO3/SiF2-EtioP-I/Al,single-layer sandwich cell,,,MoO3,MoO3,30.0,fabricated entirely in vacuum,,,,,,,,
88306,10.1016/j.orgel.2026.107404,10.1016/j.orgel.2026.107404,SiF2-EtioP-I,Cl6SubPc,SiF2-EtioP-I,Cl6SubPc,,,1.24,0.07,,,,,,,,,,,Glass/ITO/MoO3/SiF2-EtioP-I/Al,single-layer sandwich cell,,,MoO3,MoO3,30.0,fabricated entirely in vacuum,,,,,,,,
88308,10.1016/j.orgel.2026.107404,10.1016/j.orgel.2026.107404,porphyrin,Cl6SubPc,porphyrin,Cl6SubPc,,,0.9,4.32,53.5,2.8,2.08008,25.711428571428563,2.6,2.8,,,,,ITO/MoO3/porphyrin/Cl6SubPc/BCP/Al,planar D/A-junction,BCP,BCP,MoO3,MoO3,22.0,,,,,,,,,
88309,10.1016/j.orgel.2026.107404,10.1016/j.orgel.2026.107404,porphyrin,Cl6SubPc,porphyrin,Cl6SubPc,,,0.93,10.23,53.2,5.1,5.061394800000001,0.7569647058823205,4.7,5.1,,,,,ITO/MoO3/porphyrin/Cl6SubPc/BCP/Al,planar D/A-junction,BCP,BCP,MoO3,MoO3,22.0,,,,,,,,,
88311,10.1016/j.orgel.2026.107404,10.1016/j.orgel.2026.107404,porphyrin,Cl6SubPc,porphyrin,Cl6SubPc,,,0.78,2.23,53.0,1.2,0.921882,23.17649999999999,1.1,1.2,,,,,ITO/MoO3/porphyrin/Cl6SubPc/BCP/Al,planar D/A-junction,BCP,BCP,MoO3,MoO3,22.0,,,,,,,,,
88312,10.1016/j.orgel.2026.107404,10.1016/j.orgel.2026.107404,porphyrin,Cl6SubPc,porphyrin,Cl6SubPc,,,0.83,4.33,50.6,1.8,1.8185134000000005,1.0285222222222354,1.7,1.8,,,,,ITO/MoO3/porphyrin/Cl6SubPc/BCP/Al,planar D/A-junction,BCP,BCP,MoO3,MoO3,22.0,,,,,,,,,
88314,10.1016/j.orgel.2026.107404,10.1016/j.orgel.2026.107404,porphyrin,Cl6SubPc,porphyrin,Cl6SubPc,,,0.8,0.87,44.7,0.4,0.311112,22.22199999999999,0.3,0.4,,,,,ITO/MoO3/porphyrin/Cl6SubPc/BCP/Al,planar D/A-junction,BCP,BCP,MoO3,MoO3,22.0,,,,,,,,,
88315,10.1016/j.orgel.2026.107404,10.1016/j.orgel.2026.107404,porphyrin,Cl6SubPc,porphyrin,Cl6SubPc,,,0.82,1.49,44.0,0.6,0.537592,10.401333333333335,0.5,0.6,,,,,ITO/MoO3/porphyrin/Cl6SubPc/BCP/Al,planar D/A-junction,BCP,BCP,MoO3,MoO3,22.0,,,,,,,,,
88316,10.1016/j.physe.2022.115534,10.1016/j.physe.2022.115534,PM6,Y6,PM6,Y6,COC(=O)C(C)(C)c1cc(C)cc(-c2sc3c4sc5cc(/C=C6/C(=O)c7cc(F)cc(c7)C(=O)/C6=C\c6cc(C(C)(C)C(=O)OC)c(-c7cc(C)cc(C(C)(C)C(=O)OC)c7)s6)sc5c4c(C(C)(C)C(=O)OC)ccc2-3)c1,CCCCCCCCCCCc1c(/C=C2\C(=O)c3cc(F)c(F)cc3C2=C(C#N)C#N)sc2c1sc1c3c4nsnc4c4c5sc6c(CCCCCCCCCCC)c(/C=C7\C(=O)c8cc(F)c(F)cc8C7=C(C#N)C#N)sc6c5n(CC(CC)CCCC)c4c3n(CC(CC)CCCC)c21,0.83,25.45,73.2,15.46,15.462402,0.0155368693402214,15.46,,1:1.2,1-chloronaphthalene,CN,"0.5%, v/v",ITO/PEDOT:PSS/PM6:Y6/BCP/Al,conventional,BCP,BCP,PEDOT:PSS,PEDOT:PSS,120.0,chloroform,chloroform,110.0,-5.56,-3.65,,-5.65,-4.09,
88317,10.1016/j.physe.2022.115534,10.1016/j.physe.2022.115534,PM6,Y6,PM6,Y6,COC(=O)C(C)(C)c1cc(C)cc(-c2sc3c4sc5cc(/C=C6/C(=O)c7cc(F)cc(c7)C(=O)/C6=C\c6cc(C(C)(C)C(=O)OC)c(-c7cc(C)cc(C(C)(C)C(=O)OC)c7)s6)sc5c4c(C(C)(C)C(=O)OC)ccc2-3)c1,CCCCCCCCCCCc1c(/C=C2\C(=O)c3cc(F)c(F)cc3C2=C(C#N)C#N)sc2c1sc1c3c4nsnc4c4c5sc6c(CCCCCCCCCCC)c(/C=C7\C(=O)c8cc(F)c(F)cc8C7=C(C#N)C#N)sc6c5n(CC(CC)CCCC)c4c3n(CC(CC)CCCC)c21,0.83,25.73,73.5,15.71,15.6965865,0.0853819223424709,15.71,,1:1.2,1-chloronaphthalene,CN,"0.5%, v/v",ITO/PEDOT:PSS-AuNSs/PM6:Y6/BCP/Al,conventional,BCP,BCP,PEDOT:PSS,PEDOT:PSS,120.0,chloroform,chloroform,110.0,-5.56,-3.65,,-5.65,-4.09,
88318,10.1016/j.physe.2022.115534,10.1016/j.physe.2022.115534,PM6,Y6,PM6,Y6,COC(=O)C(C)(C)c1cc(C)cc(-c2sc3c4sc5cc(/C=C6/C(=O)c7cc(F)cc(c7)C(=O)/C6=C\c6cc(C(C)(C)C(=O)OC)c(-c7cc(C)cc(C(C)(C)C(=O)OC)c7)s6)sc5c4c(C(C)(C)C(=O)OC)ccc2-3)c1,CCCCCCCCCCCc1c(/C=C2\C(=O)c3cc(F)c(F)cc3C2=C(C#N)C#N)sc2c1sc1c3c4nsnc4c4c5sc6c(CCCCCCCCCCC)c(/C=C7\C(=O)c8cc(F)c(F)cc8C7=C(C#N)C#N)sc6c5n(CC(CC)CCCC)c4c3n(CC(CC)CCCC)c21,0.84,26.05,74.1,16.21,16.214562,0.0281431215299195,16.21,,1:1.2,1-chloronaphthalene,CN,0.5% v/v,ITO/PEDOT:PSS-AuNBPs/PM6:Y6/BCP/Al,conventional,BCP,BCP,PEDOT:PSS,PEDOT:PSS,120.0,chloroform,chloroform,110.0,-5.56,-3.65,,-5.65,-4.09,
88319,10.1016/j.physe.2022.115534,10.1016/j.physe.2022.115534,PM6,Y6,PM6,Y6,COC(=O)C(C)(C)c1cc(C)cc(-c2sc3c4sc5cc(/C=C6/C(=O)c7cc(F)cc(c7)C(=O)/C6=C\c6cc(C(C)(C)C(=O)OC)c(-c7cc(C)cc(C(C)(C)C(=O)OC)c7)s6)sc5c4c(C(C)(C)C(=O)OC)ccc2-3)c1,CCCCCCCCCCCc1c(/C=C2\C(=O)c3cc(F)c(F)cc3C2=C(C#N)C#N)sc2c1sc1c3c4nsnc4c4c5sc6c(CCCCCCCCCCC)c(/C=C7\C(=O)c8cc(F)c(F)cc8C7=C(C#N)C#N)sc6c5n(CC(CC)CCCC)c4c3n(CC(CC)CCCC)c21,0.84,26.53,74.6,16.62,16.6247592,0.0286353790613642,16.62,,1:1.2,1-chloronaphthalene,CN,0.5% v/v,ITO/PEDOT:PSS-Hybrid MNS/PM6:Y6/BCP/Al,conventional,BCP,BCP,PEDOT:PSS,PEDOT:PSS,120.0,chloroform,chloroform,110.0,-5.56,-3.65,,-5.65,-4.09,
88320,10.1016/j.physe.2022.115534,10.1016/j.physe.2022.115534,PBDB-T,ITIC,PBDB-T,ITIC,CCCCC(CC)Cc1ccc(-c2c3cc(-c4ccc(-c5sc(-c6cccs6)c6c5C(=O)c5c(CC(CC)CCCC)sc(CC(CC)CCCC)c5C6=O)s4)sc3c(-c3ccc(CC(CC)CCCC)s3)c3ccsc23)s1,CCCCCCc1ccc(C2(c3ccc(CCCCCC)cc3)c3cc4c(cc3-c3sc5cc(C=C6C(=O)c7ccccc7C6=C(C#N)C#N)sc5c32)C(c2ccc(CCCCCC)cc2)(c2ccc(CCCCCC)cc2)c2c-4sc3cc(C=C4C(=O)c5ccccc5C4=C(C#N)C#N)sc23)cc1,0.88,15.59,66.3,9.17,9.0958296,0.8088375136314052,9.17,,,,,,ITO/PEDOT:PSS/active layer/BCP/Al,conventional,BCP,BCP,PEDOT:PSS,PEDOT:PSS,,chloroform,chloroform,,-5.33,-3.48,,-5.576,-3.916,
88321,10.1016/j.physe.2022.115534,10.1016/j.physe.2022.115534,PBDB-T,ITIC,PBDB-T,ITIC,CCCCC(CC)Cc1ccc(-c2c3cc(-c4ccc(-c5sc(-c6cccs6)c6c5C(=O)c5c(CC(CC)CCCC)sc(CC(CC)CCCC)c5C6=O)s4)sc3c(-c3ccc(CC(CC)CCCC)s3)c3ccsc23)s1,CCCCCCc1ccc(C2(c3ccc(CCCCCC)cc3)c3cc4c(cc3-c3sc5cc(C=C6C(=O)c7ccccc7C6=C(C#N)C#N)sc5c32)C(c2ccc(CCCCCC)cc2)(c2ccc(CCCCCC)cc2)c2c-4sc3cc(C=C4C(=O)c5ccccc5C4=C(C#N)C#N)sc23)cc1,0.89,16.31,67.8,9.84,9.8417802,0.0180914634146229,9.84,,,,,,ITO/PEDOT:PSS/active layer/BCP/Al,conventional,BCP,BCP,PEDOT:PSS,PEDOT:PSS,,chloroform,chloroform,,-5.33,-3.48,,-5.576,-3.916,
88322,10.1016/j.polymer.2021.123898,10.1016/j.polymer.2021.123898,PBDTTT-2F,IT-4F,PBDTTT-2F,IT-4F,,CCCCCCc1ccc(C2(c3ccc(CCCCCC)cc3)c3cc4c(cc3-c3sc5cc(/C=C6\C(=O)c7cc(F)c(F)cc7C6=C(C#N)C#N)sc5c32)C(c2ccc(CCCCCC)cc2)(c2ccc(CCCCCC)cc2)c2c-4sc3cc(/C=C4\C(=O)c5cc(F)c(F)cc5C4=C(C#N)C#N)sc23)cc1,0.78,17.13,72.0,9.52,9.620208,1.0526050420168098,9.33,9.52,1:1,,,,inverted,inverted,ZnO/PEIE,ZnO/PEIE,MoOx,MoO3,130.0,chlorobenzene,chlorobenzene,,,,,-5.66,-4.14,
88323,10.1016/j.polymer.2021.123898,10.1016/j.polymer.2021.123898,PBDTTT-3F,IT-4F,PBDTTT-3F,IT-4F,,CCCCCCc1ccc(C2(c3ccc(CCCCCC)cc3)c3cc4c(cc3-c3sc5cc(/C=C6\C(=O)c7cc(F)c(F)cc7C6=C(C#N)C#N)sc5c32)C(c2ccc(CCCCCC)cc2)(c2ccc(CCCCCC)cc2)c2c-4sc3cc(/C=C4\C(=O)c5cc(F)c(F)cc5C4=C(C#N)C#N)sc23)cc1,0.81,16.58,68.0,9.08,9.132264,0.5755947136563789,8.79,9.08,1:1,,,,inverted,inverted,ZnO/PEIE,ZnO/PEIE,MoOx,MoO3,130.0,chlorobenzene,chlorobenzene,,,,,-5.66,-4.14,
88324,10.1016/j.polymer.2021.123898,10.1016/j.polymer.2021.123898,PBDTTT-CF-Th,IT-4F,PBDTTT-CF-Th,IT-4F,,CCCCCCc1ccc(C2(c3ccc(CCCCCC)cc3)c3cc4c(cc3-c3sc5cc(/C=C6\C(=O)c7cc(F)c(F)cc7C6=C(C#N)C#N)sc5c32)C(c2ccc(CCCCCC)cc2)(c2ccc(CCCCCC)cc2)c2c-4sc3cc(/C=C4\C(=O)c5cc(F)c(F)cc5C4=C(C#N)C#N)sc23)cc1,0.76,15.09,66.0,7.63,7.569144,0.7975884665792955,7.33,7.63,1:1,,,,inverted,inverted,ZnO/PEIE,ZnO/PEIE,MoOx,MoO3,130.0,chlorobenzene,chlorobenzene,,,,,-5.66,-4.14,
88331,10.1016/j.polymer.2022.125089,10.1016/j.polymer.2022.125089,SZ21-0.4,Y6,SZ21-0.4,Y6,,CCCCCCCCCCCc1c(/C=C2\C(=O)c3cc(F)c(F)cc3C2=C(C#N)C#N)sc2c1sc1c3c4nsnc4c4c5sc6c(CCCCCCCCCCC)c(/C=C7\C(=O)c8cc(F)c(F)cc8C7=C(C#N)C#N)sc6c5n(CC(CC)CCCC)c4c3n(CC(CC)CCCC)c21,0.88,25.33,57.04,12.7,12.714444159999998,0.1137335433070729,12.42,12.7,,,,,ITO/PEDOT:PSS/active layer/PDINO/Al,conventional,PDINO,PDINO,PEDOT:PSS,PEDOT:PSS,,,,,,,,-5.65,-4.09,
88332,10.1016/j.polymer.2022.125089,10.1016/j.polymer.2022.125089,SZ21-0.2,Y6,SZ21-0.2,Y6,,CCCCCCCCCCCc1c(/C=C2\C(=O)c3cc(F)c(F)cc3C2=C(C#N)C#N)sc2c1sc1c3c4nsnc4c4c5sc6c(CCCCCCCCCCC)c(/C=C7\C(=O)c8cc(F)c(F)cc8C7=C(C#N)C#N)sc6c5n(CC(CC)CCCC)c4c3n(CC(CC)CCCC)c21,0.87,25.78,61.88,13.82,13.87881768,0.4255982633863883,13.56,13.82,,,,,ITO/PEDOT:PSS/active layer/PDINO/Al,conventional,PDINO,PDINO,PEDOT:PSS,PEDOT:PSS,,,,,,,,-5.65,-4.09,
88333,10.1016/j.polymer.2022.125089,10.1016/j.polymer.2022.125089,SZ22-0.4,Y6,SZ22-0.4,Y6,,CCCCCCCCCCCc1c(/C=C2\C(=O)c3cc(F)c(F)cc3C2=C(C#N)C#N)sc2c1sc1c3c4nsnc4c4c5sc6c(CCCCCCCCCCC)c(/C=C7\C(=O)c8cc(F)c(F)cc8C7=C(C#N)C#N)sc6c5n(CC(CC)CCCC)c4c3n(CC(CC)CCCC)c21,0.83,25.78,73.39,15.64,15.70355186,0.406341815856769,15.58,15.64,,,,,ITO/PEDOT:PSS/active layer/PDINO/Al,conventional,PDINO,PDINO,PEDOT:PSS,PEDOT:PSS,,,,,,,,-5.65,-4.09,
88334,10.1016/j.polymer.2022.125089,10.1016/j.polymer.2022.125089,SZ22-0.2,Y6,SZ22-0.2,Y6,,CCCCCCCCCCCc1c(/C=C2\C(=O)c3cc(F)c(F)cc3C2=C(C#N)C#N)sc2c1sc1c3c4nsnc4c4c5sc6c(CCCCCCCCCCC)c(/C=C7\C(=O)c8cc(F)c(F)cc8C7=C(C#N)C#N)sc6c5n(CC(CC)CCCC)c4c3n(CC(CC)CCCC)c21,0.84,26.07,68.8,15.05,15.066374399999996,0.1087999999999772,14.96,15.05,,,,,ITO/PEDOT:PSS/active layer/PDINO/Al,conventional,PDINO,PDINO,PEDOT:PSS,PEDOT:PSS,,,,,,,,-5.65,-4.09,
88354,10.1016/j.porgcoat.2025.109515,10.1016/j.porgcoat.2025.109515,PTB7,PC70BM,PTB7,PC70BM,CCCCC(CC)COC(=O)c1sc2c(-c3cc4c(OCC(CC)CCCC)c5sccc5c(OCC(CC)CCCC)c4s3)scc2c1F,CCCCC(=O)OCC1(C2=CC=CC=C2)C3=CC=CC4=CC=CC5=CC=CC6=CC=C7C=CC=CC8=CC=CC1=C8C7=C6C5=C4C3,0.74,14.92,60.62,6.79,6.692932959999999,1.4295587628866075,6.79,,1:1.5,"1,8-diiodooctane",,3% v/v,inverted,inverted,TiO2,TiO2,MoO3,,,chlorobenzene,,120.0,-5.19,-3.43,,-6.1,-3.9,
88355,10.1016/j.porgcoat.2025.109515,10.1016/j.porgcoat.2025.109515,PTB7,PC70BM,PTB7,PC70BM,CCCCC(CC)COC(=O)c1sc2c(-c3cc4c(OCC(CC)CCCC)c5sccc5c(OCC(CC)CCCC)c4s3)scc2c1F,CCCCC(=O)OCC1(C2=CC=CC=C2)C3=CC=CC4=CC=CC5=CC=CC6=CC=C7C=CC=CC8=CC=CC1=C8C7=C6C5=C4C3,0.76,15.84,65.24,7.87,7.853852159999999,0.2051822109275888,7.87,,1:1.5,"1,8-diiodooctane",,3% v/v,inverted,inverted,Zn doped TiO2,TiO2:Zn,MoO3,,,chlorobenzene,,120.0,-5.19,-3.43,,-6.1,-3.9,
88367,10.1016/j.reactfunctpolym.2020.104803,10.1016/j.reactfunctpolym.2020.104803,PT12H,PC61BM,PT12H,PC61BM,,COC(=O)CCCC1(c2ccccc2)C23c4c5c6c7c8c9c(c%10c%11c2c2c%12c4c4c%13c5c5c7c7c8c8c%14c9c%10c9c%10c%11c2c2c%11c%12c4c4c%12c%13c5c5c7c7c8c8c%14c9c9c%10c2c2c%11c4c4c%12c5c7c5c8c9c2c45)C613,0.62,10.2,62.0,4.06,3.92088,3.426600985221678,3.88,4.06,1:1.25,,,,ITO/PEDOT:PSS/active layer/Al,conventional,,,PEDOT:PSS,PEDOT:PSS,150.0,chlorobenzene,chlorobenzene,150.0,,,,-6.1,-3.7,
88368,10.1016/j.reactfunctpolym.2020.104803,10.1016/j.reactfunctpolym.2020.104803,PT12Br,PC61BM,PT12Br,PC61BM,,COC(=O)CCCC1(c2ccccc2)C23c4c5c6c7c8c9c(c%10c%11c2c2c%12c4c4c%13c5c5c7c7c8c8c%14c9c%10c9c%10c%11c2c2c%11c%12c4c4c%12c%13c5c5c7c7c8c8c%14c9c9c%10c2c2c%11c4c4c%12c5c7c5c8c9c2c45)C613,0.64,9.89,59.0,3.92,3.734464,4.733061224489794,3.77,3.92,1:1.25,,,,ITO/PEDOT:PSS/active layer/Al,conventional,,,PEDOT:PSS,PEDOT:PSS,150.0,chlorobenzene,chlorobenzene,150.0,,,,-6.1,-3.7,
88369,10.1016/j.reactfunctpolym.2020.104803,10.1016/j.reactfunctpolym.2020.104803,PT12OH,PC61BM,PT12OH,PC61BM,,COC(=O)CCCC1(c2ccccc2)C23c4c5c6c7c8c9c(c%10c%11c2c2c%12c4c4c%13c5c5c7c7c8c8c%14c9c%10c9c%10c%11c2c2c%11c%12c4c4c%12c%13c5c5c7c7c8c8c%14c9c9c%10c2c2c%11c4c4c%12c5c7c5c8c9c2c45)C613,0.61,11.5,64.0,4.83,4.489599999999999,7.047619047619063,4.51,4.83,1:1.25,,,,ITO/PEDOT:PSS/active layer/Al,conventional,,,PEDOT:PSS,PEDOT:PSS,150.0,chlorobenzene,chlorobenzene,150.0,,,,-6.1,-3.7,
88388,10.1016/j.rinp.2025.108120,10.1016/j.rinp.2025.108120,ZnPcs,PCBM,ZnPcs,PCBM,,CCCCC(=O)OCC1(C2=CC=CC=C2)C3=CC=CC4=CC=CC5=CC=CC6=CC=CC7=CC=CC1=C7C6=C5C4=C3,0.76,2.78,39.0,0.84,0.8239920000000001,1.905714285714276,,,,,,,ITO/TiO2/ZnPcs:PCBM/MoO3/Ag,inverted,TiO2,TiO2,MoO3,MoO3,,,,,,,,-6.1,-3.7,
88389,10.1016/j.rinp.2025.108120,10.1016/j.rinp.2025.108120,P3HT,PCBM,P3HT,PCBM,CCCCCCc1cc(C)sc1C,CCCCC(=O)OCC1(C2=CC=CC=C2)C3=CC=CC4=CC=CC5=CC=CC6=CC=CC7=CC=CC1=C7C6=C5C4=C3,0.61,10.9,69.0,4.62,4.58781,0.6967532467532455,,,,,,,ITO/PEDOT:PSS/P3HT:PCBM/TiO2/Al,conventional,TiO2,TiO2,PEDOT:PSS,PEDOT:PSS,,,,,-5.01,-3.12,,-6.1,-3.7,
88390,10.1016/j.rinp.2025.108120,10.1016/j.rinp.2025.108120,P3HT,fullerene,P3HT,Fullerene,CCCCCCc1cc(C)sc1C,,0.58,9.56,58.0,4.62,3.215984,30.38995670995672,,,,,,,Al/Ca/P3HT:fullerene/PEDOT:PSS/ITO/,conventional,Ca,Ca,PEDOT:PSS,PEDOT:PSS,,,,,-5.01,-3.12,,,,
88391,10.1016/j.rinp.2025.108120,10.1016/j.rinp.2025.108120,P3HT,PCBM,P3HT,PCBM,CCCCCCc1cc(C)sc1C,CCCCC(=O)OCC1(C2=CC=CC=C2)C3=CC=CC4=CC=CC5=CC=CC6=CC=CC7=CC=CC1=C7C6=C5C4=C3,0.49,2.6,38.0,0.49,0.48412,1.1999999999999993,,,,,,,Ag/ZnO np/P3HT:PCBM/PEDOT:PSS /ITO/PET,,ZnO np,ZnO np,PEDOT:PSS,PEDOT:PSS,,,,,-5.01,-3.12,,-6.1,-3.7,
88392,10.1016/j.rinp.2025.108120,10.1016/j.rinp.2025.108120,P3HT,PCBM,P3HT,PCBM,CCCCCCc1cc(C)sc1C,CCCCC(=O)OCC1(C2=CC=CC=C2)C3=CC=CC4=CC=CC5=CC=CC6=CC=CC7=CC=CC1=C7C6=C5C4=C3,0.61,9.17,61.0,3.57,3.412157,4.4213725490196,,,,,,,Al/Ca/PCBM/P3HT:PCBM/PEDOT:PSS/ITO,conventional,Ca,Ca,PEDOT:PSS,PEDOT:PSS,,,,,-5.01,-3.12,,-6.1,-3.7,
88393,10.1016/j.rinp.2025.108120,10.1016/j.rinp.2025.108120,PF2,PCBM,PF2,PCBM,CCCCCCCCC(CCCCCC)Cc1cc2sc(-c3c4cc(-c5sc(-c6c(F)c(F)c(-c7cc(CC(CC)CCCC)cs7)c7nsnc67)cc5CC(CC)CCCC)sc4c(-c4cc5sc(CC(CCCCCC)CCCCCCCC)cc5s4)c4ccsc34)cc2s1,CCCCC(=O)OCC1(C2=CC=CC=C2)C3=CC=CC4=CC=CC5=CC=CC6=CC=CC7=CC=CC1=C7C6=C5C4=C3,0.74,5.0,43.0,1.6,1.591,0.5625000000000074,,,,,,,ITO/ZnO/PF2:PCBM/MoO3:Ag,inverted,ZnO,ZnO,MoO3,MoO3,,,,,-5.48,-3.73,,-6.1,-3.7,
88394,10.1016/j.rinp.2025.108120,10.1016/j.rinp.2025.108120,BCCPDQ,PCBM,BCCPDQ,PCBM,,CCCCC(=O)OCC1(C2=CC=CC=C2)C3=CC=CC4=CC=CC5=CC=CC6=CC=CC7=CC=CC1=C7C6=C5C4=C3,1.0,6.72,33.0,2.26,2.2176,1.8761061946902555,,,,,,,Al/BCCPDQ/TiO2 NPs/ITO-PET,,TiO2 NPs,TiO2,,,,,,,,,,-6.1,-3.7,
88395,10.1016/j.rinp.2025.108120,10.1016/j.rinp.2025.108120,Si,PCBM,Si,PCBM,,CCCCC(=O)OCC1(C2=CC=CC=C2)C3=CC=CC4=CC=CC5=CC=CC6=CC=CC7=CC=CC1=C7C6=C5C4=C3,0.27,6.5,22.0,0.4,0.3861,3.475000000000006,,,,,,,Ag/SiNWs/PEDOT:PSS/Si/Al,,,,PEDOT:PSS,PEDOT:PSS,,,,,,,,-6.1,-3.7,
88396,10.1016/j.rinp.2025.108120,10.1016/j.rinp.2025.108120,InP/ZnS,PCBM,P3HT,InP/ZnS-PCBM,CCCCCCc1cc(C)sc1C,,0.77,9.33,59.0,4.22,4.238619,0.4412085308056911,,,,,,,Ag/LiF/InP/ZnS-PCBM/P3HT/ITO/PET,,LiF,LiF,,,,,,,-5.01,-3.12,,,,
88587,10.1016/j.solener.2020.01.042,10.1016/j.solener.2020.01.042,PBDB-T,F-M,PBDB-T,F-M,CCCCC(CC)Cc1ccc(-c2c3cc(-c4ccc(-c5sc(-c6cccs6)c6c5C(=O)c5c(CC(CC)CCCC)sc(CC(CC)CCCC)c5C6=O)s4)sc3c(-c3ccc(CC(CC)CCCC)s3)c3ccsc23)s1,CCCCCCCCC1(CCCCCCCC)c2cc3c(cc2-c2cc4c(cc21)-c1sc(/C=C2\C(=O)c5cc(C)ccc5C2=C(C#N)C#N)cc1C4(CCCCCCCC)CCCCCCCC)C(CCCCCCCC)(CCCCCCCC)c1cc(/C=C2\C(=O)c4cc(C)ccc4C2=C(C#N)C#N)sc1-3,0.96,16.0,68.0,10.45,10.4448,0.0497607655502252,,10.45,,,,,,single-cell OPV,ZNO,ZnO,M-PEDOT,M-PEDOT,,,,,-5.33,-3.48,,-5.42,-3.7,
88589,10.1016/j.solener.2020.01.042,10.1016/j.solener.2020.01.042,PBDB-T-2F,TfIF-4FIC,PM6,TfIF-4FIC,COC(=O)C(C)(C)c1cc(C)cc(-c2sc3c4sc5cc(/C=C6/C(=O)c7cc(F)cc(c7)C(=O)/C6=C\c6cc(C(C)(C)C(=O)OC)c(-c7cc(C)cc(C(C)(C)C(=O)OC)c7)s6)sc5c4c(C(C)(C)C(=O)OC)ccc2-3)c1,CCCCCCCCC1(CCCCCCCC)c2cc3c(cc2-c2cc4c(cc21)-c1sc(/C=C2\C(=O)c5cc(F)c(F)cc5C2=C(C#N)C#N)cc1C4(CCCCCCCC)CCCCCCCC)C(CCCCCCCC)(CCCCCCCC)c1cc2c(cc1-3)C(CCCCCCCC)(CCCCCCCC)c1cc(/C=C3\C(=O)c4cc(F)c(F)cc4C3=C(C#N)C#N)sc1-2,0.94,17.5,75.0,12.3,12.3375,0.3048780487804849,,12.3,,,,,,single layer OPV,PF3N-2TNDI,PF3N-2TNDI,PEDOT: PSS,PEDOT:PSS,,,,,-5.56,-3.65,,-5.71,-3.96,
88591,10.1016/j.solener.2020.01.042,10.1016/j.solener.2020.01.042,DTDCPB,C70,DTDCPB,C70,Cc1ccc(N(c2ccc(C)cc2)c2ccc(-c3ccc(C=C(C#N)C#N)c4nsnc34)cc2)cc1,c12c3c4c5c1c1c6c7c2c2c8c3c3c9c4c4c%10c5c5c1c1c6c6c%11c%12c%13c%14c%15c%16c%17c%14c%14c%18c%13c%11c1c1c5c%10c5c(c%14c%10c%17c%11c%13c%16c%14c%16c%15c%12c%12c%16c(c2c7c%126)c2c8c3c(c%13c%142)c2c9c4c5c%10c%112)c%181,0.9,16.2,67.0,9.8,9.7686,0.3204081632653206,,9.8,,,,,,,Bphen:C60,Bphen/C60,MoO3,MoO3,,,,,,,,,,
88592,10.1016/j.solener.2020.01.042,10.1016/j.solener.2020.01.042,PCE-10,BTCIC,PCE10,BTCIC,CCCCC(CC)COC(=O)c1sc2c(-c3cc4c(-c5ccc(CC(CC)CCCC)s5)c5sccc5c(-c5ccc(CC(CC)CCCC)s5)c4s3)scc2c1F,CCCCC(CC)CC1(CC(CC)CCCC)c2cc(/C=C3\C(=O)c4ccccc4C3=C(C#N)C#N)sc2-c2sc(-c3ccc(-c4cc5c(s4)-c4sc(/C=C6\C(=O)c7ccccc7C6=C(C#N)C#N)cc4C5(CC(CC)CCCC)CC(CC)CCCC)c4nsnc34)cc21,0.69,22.1,70.0,10.7,10.6743,0.2401869158878385,,10.7,,,,,,,TmPyPB,TmPyPB,PEDOT: PSS,PEDOT:PSS,,,,,-5.21,-3.6,,-5.53,-4.0,
88593,10.1016/j.solener.2020.01.042,10.1016/j.solener.2020.01.042,PBDB-T,F-M,PBDB-T,F-M,CCCCC(CC)Cc1ccc(-c2c3cc(-c4ccc(-c5sc(-c6cccs6)c6c5C(=O)c5c(CC(CC)CCCC)sc(CC(CC)CCCC)c5C6=O)s4)sc3c(-c3ccc(CC(CC)CCCC)s3)c3ccsc23)s1,CCCCCCCCC1(CCCCCCCC)c2cc3c(cc2-c2cc4c(cc21)-c1sc(/C=C2\C(=O)c5cc(C)ccc5C2=C(C#N)C#N)cc1C4(CCCCCCCC)CCCCCCCC)C(CCCCCCCC)(CCCCCCCC)c1cc(/C=C2\C(=O)c4cc(C)ccc4C2=C(C#N)C#N)sc1-3,0.98,14.56,71.0,10.08,10.130848,0.5044444444444467,,10.08,,,,,,single-cell OPV,PCINO,PCINO,PEDOT: PSS,PEDOT:PSS,,,,,-5.33,-3.48,,-5.42,-3.7,
88594,10.1016/j.solener.2020.01.042,10.1016/j.solener.2020.01.042,PTB7-Th,NPBDT,PTB7-Th,NPBDT,CCCCC(CC)COC(=O)c1sc2csc(-c3cc4c(-c5ccc(CC(CC)CCCC)s5)c5sccc5c(-c5ccc(CC(CC)CCCC)s5)c4s3)c2c1F,,0.77,19.16,70.0,10.26,10.32724,0.6553606237816761,,10.26,,,,,,,PCINO,PCINO,PEDOT: PSS,PEDOT:PSS,,,,,-5.21,-3.6,,,,
88595,10.1016/j.solener.2020.01.042,10.1016/j.solener.2020.01.042,PBDB-T,ITCC-M,PBDB-T,ITCC-M,CCCCC(CC)Cc1ccc(-c2c3cc(-c4ccc(-c5sc(-c6cccs6)c6c5C(=O)c5c(CC(CC)CCCC)sc(CC(CC)CCCC)c5C6=O)s4)sc3c(-c3ccc(CC(CC)CCCC)s3)c3ccsc23)s1,CCCCCCc1ccc(C2(c3ccc(CCCCCC)cc3)c3cc4c(cc3-c3sc5cc(/C=C6\C(=O)c7sc(C)cc7C6=C(C#N)C#N)sc5c32)C(c2ccc(CCCCCC)cc2)(c2ccc(CCCCCC)cc2)c2c-4sc3cc(/C=C4\C(=O)c5sc(C)cc5C4=C(C#N)C#N)sc23)cc1,1.0,13.9,64.8,9.01,9.0072,0.0310765815760133,,9.01,,,,,,single layer OPV,ZNO,ZnO,PEDOT: PSS,PEDOT:PSS,,,,,-5.33,-3.48,,-5.43,-3.68,
88596,10.1016/j.solener.2020.01.042,10.1016/j.solener.2020.01.042,PBDTTT-E-T,IEICO,PBDTTT-E-T,IEICO,CCCCC(CC)COC(=O)c1cc2csc(-c3cc4c(-c5ccc(CC(CC)CCCC)s5)c5sccc5c(-c5ccc(CC(CC)CCCC)s5)c4s3)c2s1,CCCCCCc1ccc(C2(c3ccc(CCCCCC)cc3)c3cc4c(cc3-c3sc(-c5sc(/C=C6\C(=O)c7ccccc7C6=C(C#N)C#N)cc5OCC(CC)CCCC)cc32)C(c2ccc(CCCCCC)cc2)(c2ccc(CCCCCC)cc2)c2cc(-c3sc(/C=C5\C(=O)c6ccccc6C5=C(C#N)C#N)cc3OCC(CC)CCCC)sc2-4)cc1,0.851,19.2,64.2,10.1,10.4897664,3.859073267326725,,10.1,,,,,,,PFN-Br,PFN-Br,PCP-Na,PCP-Na,,,,,-5.09,-3.22,,-5.32,-3.95,
88597,10.1016/j.solener.2020.01.042,10.1016/j.solener.2020.01.042,PBDTS-TDZ,ITIC,PBDTS-TDZ,ITIC,,CCCCCCc1ccc(C2(c3ccc(CCCCCC)cc3)c3cc4c(cc3-c3sc5cc(C=C6C(=O)c7ccccc7C6=C(C#N)C#N)sc5c32)C(c2ccc(CCCCCC)cc2)(c2ccc(CCCCCC)cc2)c2c-4sc3cc(C=C4C(=O)c5ccccc5C4=C(C#N)C#N)sc23)cc1,1.1,17.57,65.4,12.8,12.639858000000002,1.2511093749999898,,12.8,,,,,,,ZNO,ZnO,PEDOT: PSS,PEDOT:PSS,,,,,,,,-5.576,-3.916,
88598,10.1016/j.solener.2020.01.042,10.1016/j.solener.2020.01.042,PSTzBI-EHp,PC71BM,PSTzBI-EHp,PC71BM,,COC(=O)CCCC1(c2ccccc2)C23c4c5ccc6c7cc8c9c%10c(cc%11cc%12c%13c%14c(cc%15c%16ccc-5c2c%16c2c5c%16c%17c(c(c46)c7c9c%17c4c%10c%11c%13c4c%16c%14c%152)C513)C%12)C8,0.93,13.1,73.0,9.0,8.89359,1.1823333333333372,,9.0,,,,,,conventional,PNDIT-F3N,PNDIT-F3N,PEDOT: PSS,PEDOT:PSS,,,,,,,,-5.9,-3.9,
88599,10.1016/j.solener.2020.01.042,10.1016/j.solener.2020.01.042,PBDTTT-E-T,IEICO,PBDTTT-E-T,IEICO,CCCCC(CC)COC(=O)c1cc2csc(-c3cc4c(-c5ccc(CC(CC)CCCC)s5)c5sccc5c(-c5ccc(CC(CC)CCCC)s5)c4s3)c2s1,CCCCCCc1ccc(C2(c3ccc(CCCCCC)cc3)c3cc4c(cc3-c3sc(-c5sc(/C=C6\C(=O)c7ccccc7C6=C(C#N)C#N)cc5OCC(CC)CCCC)cc32)C(c2ccc(CCCCCC)cc2)(c2ccc(CCCCCC)cc2)c2cc(-c3sc(/C=C5\C(=O)c6ccccc6C5=C(C#N)C#N)cc3OCC(CC)CCCC)sc2-4)cc1,0.82,17.3,67.0,9.4,9.50462,1.1129787234042428,,9.4,,,,,,conventional,PNDIT-F3N,PNDIT-F3N,PEDOT: PSS,PEDOT:PSS,,,,,-5.09,-3.22,,-5.32,-3.95,
88600,10.1016/j.solener.2020.01.042,10.1016/j.solener.2020.01.042,PBDD4T-2F,PC71BM,PBDD4T-2F,PC71BM,CCCCC(CC)Cc1csc(-c2sc(-c3cc(CC(CC)CCCC)c(-c4cc(F)c(-c5sccc5F)s4)s3)c3c2C(=O)c2c(CC(CC)CCCC)sc(CC(CC)CCCC)c2C3=O)c1,COC(=O)CCCC1(c2ccccc2)C23c4c5ccc6c7cc8c9c%10c(cc%11cc%12c%13c%14c(cc%15c%16ccc-5c2c%16c2c5c%16c%17c(c(c46)c7c9c%17c4c%10c%11c%13c4c%16c%14c%152)C513)C%12)C8,0.9,13.67,75.0,9.23,9.22725,0.0297941495124669,,9.23,,,,,,,ZNO,ZnO,PEDOT: PSS,PEDOT:PSS,,,,,-5.39,-3.61,,-5.9,-3.9,
88601,10.1016/j.solener.2020.01.042,10.1016/j.solener.2020.01.042,PBDTT-E-T,IEICO,PBDTT-E-T,IEICO,,CCCCCCc1ccc(C2(c3ccc(CCCCCC)cc3)c3cc4c(cc3-c3sc(-c5sc(/C=C6\C(=O)c7ccccc7C6=C(C#N)C#N)cc5OCC(CC)CCCC)cc32)C(c2ccc(CCCCCC)cc2)(c2ccc(CCCCCC)cc2)c2cc(-c3sc(/C=C5\C(=O)c6ccccc6C5=C(C#N)C#N)cc3OCC(CC)CCCC)sc2-4)cc1,0.81,17.98,64.0,9.32,9.320832,0.0089270386266183,,9.32,,,,,,,PFN-Br,PFN-Br,PCP-Na,PCP-Na,,,,,,,,-5.32,-3.95,
88602,10.1016/j.solener.2020.01.042,10.1016/j.solener.2020.01.042,DR3TSBDT,PC71BM,DR3TSBDT,PC71BM,,COC(=O)CCCC1(c2ccccc2)C23c4c5ccc6c7cc8c9c%10c(cc%11cc%12c%13c%14c(cc%15c%16ccc-5c2c%16c2c5c%16c%17c(c(c46)c7c9c%17c4c%10c%11c%13c4c%16c%14c%152)C513)C%12)C8,0.914,14.36,72.0,9.45,9.4500288,0.0003047619047706,,9.45,,,,,,,ZNO,ZnO,CuSCN,CuSCN,,,,,,,,-5.9,-3.9,
88603,10.1016/j.solener.2020.01.042,10.1016/j.solener.2020.01.042,DPPEZnP-TBO,PC61BM,DPPEZnP-TBO,PC61BM,,COC(=O)CCCC1(c2ccccc2)C23c4c5c6c7c8c9c(c%10c%11c2c2c%12c4c4c%13c5c5c7c7c8c8c%14c9c%10c9c%10c%11c2c2c%11c%12c4c4c%12c%13c5c5c7c7c8c8c%14c9c9c%10c2c2c%11c4c4c%12c5c7c5c8c9c2c45)C613,0.734,18.53,63.3,8.61,8.60944566,0.0064383275261206,,8.61,,,,,,,PFN,PFN,PEDOT: PSS,PEDOT:PSS,,,,,,,,-6.1,-3.7,
88604,10.1016/j.solener.2020.01.042,10.1016/j.solener.2020.01.042,PTB7-Th,ITIC,PTB7-Th,ITIC,CCCCC(CC)COC(=O)c1sc2csc(-c3cc4c(-c5ccc(CC(CC)CCCC)s5)c5sccc5c(-c5ccc(CC(CC)CCCC)s5)c4s3)c2c1F,CCCCCCc1ccc(C2(c3ccc(CCCCCC)cc3)c3cc4c(cc3-c3sc5cc(C=C6C(=O)c7ccccc7C6=C(C#N)C#N)sc5c32)C(c2ccc(CCCCCC)cc2)(c2ccc(CCCCCC)cc2)c2c-4sc3cc(C=C4C(=O)c5ccccc5C4=C(C#N)C#N)sc23)cc1,0.84,15.43,68.0,8.79,8.813616,0.2686689419795282,,8.79,,,,,,,C60-Bissalt,C60,PEDOT: PSS,PEDOT:PSS,,,,,-5.21,-3.6,,-5.576,-3.916,
88605,10.1016/j.solener.2020.01.042,10.1016/j.solener.2020.01.042,P3TEA,FTTB-PDI4,P3TEA,FTTB-PDI4,CCCCCCCCCCC(CCCCCCCC)COC(=O)c1cc(-c2c(F)c(F)c(-c3cc(C(=O)OCC(CCCCCCCC)CCCCCCCCCC)c(-c4sccc4CC(CCCCCC)CCCCCCC)s3)c3nsnc23)sc1-c1cc(CC(CCCCCC)CCCCCCC)c(-c2ccc(-c3c(F)c(F)c(-c4cccs4)c4nsnc34)s2)s1,,1.13,13.89,65.9,10.37,10.3434663,0.2558698167791696,,10.37,,,,,,,ZNO,ZnO,PEDOT: PSS,PEDOT:PSS,,,,,-5.46,-3.56,,,,
88606,10.1016/j.solener.2020.01.042,10.1016/j.solener.2020.01.042,PTB7-Th,IEICS-4F,PTB7-Th,IEICS-4F,CCCCC(CC)COC(=O)c1sc2csc(-c3cc4c(-c5ccc(CC(CC)CCCC)s5)c5sccc5c(-c5ccc(CC(CC)CCCC)s5)c4s3)c2c1F,,0.74,20.43,65.0,9.9,9.82683,0.7390909090909199,,9.9,,,,,,inverted,ZNO,ZnO,MoO3,MoO3,,,,,-5.21,-3.6,,,,
88608,10.1016/j.solener.2020.01.042,10.1016/j.solener.2020.01.042,PBDB-T-SF,IT-4F,PBDB-T-SF,IT-4F,CCCCC(CC)CSc1sc(-c2c3cc(-c4ccc(-c5sc(-c6cccs6)c6c5C(=O)c5c(CC(CC)CCCC)sc(CC(CC)CCCC)c5C6=O)s4)sc3c(-c3cc(F)c(SCC(CC)CCCC)s3)c3ccsc23)cc1F,CCCCCCc1ccc(C2(c3ccc(CCCCCC)cc3)c3cc4c(cc3-c3sc5cc(/C=C6\C(=O)c7cc(F)c(F)cc7C6=C(C#N)C#N)sc5c32)C(c2ccc(CCCCCC)cc2)(c2ccc(CCCCCC)cc2)c2c-4sc3cc(/C=C4\C(=O)c5cc(F)c(F)cc5C4=C(C#N)C#N)sc23)cc1,0.88,20.5,71.9,13.1,12.97076,0.9865648854961784,,13.1,,,,,,inverted,ZNO,ZnO,MoO3,MoO3,,,,,-5.41,-3.62,,-5.66,-4.14,
88609,10.1016/j.solener.2020.01.042,10.1016/j.solener.2020.01.042,FTAZ,IDIC,FTAZ,IDIC,CCCCCCC(CCCC)CCc1c2cc(-c3ccc(-c4c(F)c(F)c(-c5cccs5)c5nn(CC(CCCC)CCCCCC)nc45)s3)sc2c(CCC(CCCC)CCCCCC)c2ccsc12,CCCCCCC1(CCCCCC)c2cc3c(cc2-c2sc(/C=C4\C(=O)c5ccccc5C4=C(C#N)C#N)cc21)C(CCCCCC)(CCCCCC)c1cc(/C=C2\C(=O)c4ccccc4C2=C(C#N)C#N)sc1-3,0.84,20.8,71.8,12.0,12.544896,4.540800000000012,,12.0,,,,,,inverted,ZNO,ZnO,MoO3,MoO3,,,,,-5.38,-3.17,,-5.69,-3.91,
88610,10.1016/j.solener.2020.01.042,10.1016/j.solener.2020.01.042,PCE-10,BT-CIC,PCE10,BT-CIC,CCCCC(CC)COC(=O)c1sc2c(-c3cc4c(-c5ccc(CC(CC)CCCC)s5)c5sccc5c(-c5ccc(CC(CC)CCCC)s5)c4s3)scc2c1F,CCCCCCc1ccc(C2(c3ccc(CCCCCC)cc3)c3cc(/C=C4\C(=O)c5cc(Cl)c(Cl)cc5C4=C(C#N)C#N)sc3-c3sc4c(OCC(CC)CCCC)c5c6c(sc5c(OCC(CC)CCCC)c4c32)-c2sc(/C=C3\C(=O)c4cc(Cl)c(Cl)cc4C3=C(C#N)C#N)cc2C6(c2ccc(CCCCCC)cc2)c2ccc(CCCCCC)cc2)cc1,0.7,22.5,71.0,11.2,11.182499999999996,0.1562500000000165,,11.2,,,,,,inverted,ZNO,ZnO,MoO3,MoO3,,,,,-5.21,-3.6,,-5.49,-4.09,
88612,10.1016/j.solener.2020.01.042,10.1016/j.solener.2020.01.042,PBDB-T-2Cl,IT-4F,PBDB-T-2Cl,IT-4F,CCCCC(CC)Cc1sc(-c2c3cc(-c4ccc(-c5sc(-c6cccs6)c6c5C(=O)c5c(CC(CC)CCCC)sc(CC(CC)CCCC)c5C6=O)s4)sc3c(-c3cc(Cl)c(CC(CC)CCCC)s3)c3ccsc23)cc1Cl,CCCCCCc1ccc(C2(c3ccc(CCCCCC)cc3)c3cc4c(cc3-c3sc5cc(/C=C6\C(=O)c7cc(F)c(F)cc7C6=C(C#N)C#N)sc5c32)C(c2ccc(CCCCCC)cc2)(c2ccc(CCCCCC)cc2)c2c-4sc3cc(/C=C4\C(=O)c5cc(F)c(F)cc5C4=C(C#N)C#N)sc23)cc1,0.86,21.8,77.0,14.4,14.43596,0.2497222222222175,,14.4,,,,,,inverted,ZNO,ZnO,MoO3,MoO3,,,,,-5.52,-3.6,,-5.66,-4.14,
88635,10.1016/j.solener.2020.01.042,10.1016/j.solener.2020.01.042,PBDB-T-2F,TfIF-4FIC,PM6,TfIF-4FIC,COC(=O)C(C)(C)c1cc(C)cc(-c2sc3c4sc5cc(/C=C6/C(=O)c7cc(F)cc(c7)C(=O)/C6=C\c6cc(C(C)(C)C(=O)OC)c(-c7cc(C)cc(C(C)(C)C(=O)OC)c7)s6)sc5c4c(C(C)(C)C(=O)OC)ccc2-3)c1,CCCCCCCCC1(CCCCCCCC)c2cc3c(cc2-c2cc4c(cc21)-c1sc(/C=C2\C(=O)c5cc(F)c(F)cc5C2=C(C#N)C#N)cc1C4(CCCCCCCC)CCCCCCCC)C(CCCCCCCC)(CCCCCCCC)c1cc2c(cc1-3)C(CCCCCCCC)(CCCCCCCC)c1cc(/C=C3\C(=O)c4cc(F)c(F)cc4C3=C(C#N)C#N)sc1-2,,,,15.06,,,,,,,,,,,,,,,,,,,-5.56,-3.65,,-5.71,-3.96,
88645,10.1016/j.solener.2020.01.042,10.1016/j.solener.2020.01.042,PBDB-T,F-M,PBDB-T,F-M,CCCCC(CC)Cc1ccc(-c2c3cc(-c4ccc(-c5sc(-c6cccs6)c6c5C(=O)c5c(CC(CC)CCCC)sc(CC(CC)CCCC)c5C6=O)s4)sc3c(-c3ccc(CC(CC)CCCC)s3)c3ccsc23)s1,CCCCCCCCC1(CCCCCCCC)c2cc3c(cc2-c2cc4c(cc21)-c1sc(/C=C2\C(=O)c5cc(C)ccc5C2=C(C#N)C#N)cc1C4(CCCCCCCC)CCCCCCCC)C(CCCCCCCC)(CCCCCCCC)c1cc(/C=C2\C(=O)c4cc(C)ccc4C2=C(C#N)C#N)sc1-3,,,,10.45,,,,,,,,,,,,,,,138.0,,,,-5.33,-3.48,,-5.42,-3.7,
88695,10.1016/j.solener.2021.05.001,10.1016/j.solener.2021.05.001,PM6,ITIC,PM6,ITIC,COC(=O)C(C)(C)c1cc(C)cc(-c2sc3c4sc5cc(/C=C6/C(=O)c7cc(F)cc(c7)C(=O)/C6=C\c6cc(C(C)(C)C(=O)OC)c(-c7cc(C)cc(C(C)(C)C(=O)OC)c7)s6)sc5c4c(C(C)(C)C(=O)OC)ccc2-3)c1,CCCCCCc1ccc(C2(c3ccc(CCCCCC)cc3)c3cc4c(cc3-c3sc5cc(C=C6C(=O)c7ccccc7C6=C(C#N)C#N)sc5c32)C(c2ccc(CCCCCC)cc2)(c2ccc(CCCCCC)cc2)c2c-4sc3cc(C=C4C(=O)c5ccccc5C4=C(C#N)C#N)sc23)cc1,0.987,16.63,58.31,9.57,9.570892611,0.009327178683379,9.28,9.57,1:1.2,,,,ITO/PEDOT:PSS/active layer/PDINO/Al,conventional,PDINO,PDINO,PEDOT:PSS,PEDOT:PSS,100.0,chlorobenzene,chlorobenzene,120.0,-5.56,-3.65,,-5.576,-3.916,
88699,10.1016/j.solener.2021.07.049,10.1016/j.solener.2021.07.049,PBDB-T,ITIC,PBDB-T,ITIC,CCCCC(CC)Cc1ccc(-c2c3cc(-c4ccc(-c5sc(-c6cccs6)c6c5C(=O)c5c(CC(CC)CCCC)sc(CC(CC)CCCC)c5C6=O)s4)sc3c(-c3ccc(CC(CC)CCCC)s3)c3ccsc23)s1,CCCCCCc1ccc(C2(c3ccc(CCCCCC)cc3)c3cc4c(cc3-c3sc5cc(C=C6C(=O)c7ccccc7C6=C(C#N)C#N)sc5c32)C(c2ccc(CCCCCC)cc2)(c2ccc(CCCCCC)cc2)c2c-4sc3cc(C=C4C(=O)c5ccccc5C4=C(C#N)C#N)sc23)cc1,0.86,12.3,33.0,3.5,3.49074,0.2645714285714235,,,1:1,DIO,DIO,,anode/PEDOT:PSS/PBDB-T:ITIC/PFN/FM,,PFN,PFN,PEDOT:PSS,PEDOT:PSS,100.0,chlorobenzene,chlorobenzene,160.0,-5.33,-3.48,,-5.576,-3.916,
88700,10.1016/j.solener.2021.07.049,10.1016/j.solener.2021.07.049,PBDB-T,ITIC,PBDB-T,ITIC,CCCCC(CC)Cc1ccc(-c2c3cc(-c4ccc(-c5sc(-c6cccs6)c6c5C(=O)c5c(CC(CC)CCCC)sc(CC(CC)CCCC)c5C6=O)s4)sc3c(-c3ccc(CC(CC)CCCC)s3)c3ccsc23)s1,CCCCCCc1ccc(C2(c3ccc(CCCCCC)cc3)c3cc4c(cc3-c3sc5cc(C=C6C(=O)c7ccccc7C6=C(C#N)C#N)sc5c32)C(c2ccc(CCCCCC)cc2)(c2ccc(CCCCCC)cc2)c2c-4sc3cc(C=C4C(=O)c5ccccc5C4=C(C#N)C#N)sc23)cc1,0.86,10.6,35.0,3.2,3.1906,0.2937500000000093,,,1:1,DIO,DIO,0.5 vol%,anode/PEDOT:PSS/PBDB-T:ITIC/PFN/FM,,PFN,PFN,PEDOT:PSS,PEDOT:PSS,100.0,chlorobenzene,chlorobenzene,160.0,-5.33,-3.48,,-5.576,-3.916,
