Repository: JiYiqaq/PCE-KA-GNN

# Data directory

- `raw/Active_Database.csv` is the immutable source dataset bundled under CC BY 4.0. Do not overwrite it with processed data.
- `processed/` is created and populated by the training pipeline. Generated `.pt` and `.pth` caches are intentionally ignored by Git because they can exceed GitHub's normal single-file limit.

See `../DATA_LICENSE.md` for provenance, license and checksum information.

File: data/raw/Active_Database.csv (part 302 of 471)
id,doi,doi_norm,donor,acceptor,donor_canonical,acceptor_canonical,donor_smiles,acceptor_smiles,voc,jsc,ff,pce,pce_recomputed,pce_relative_error_percent,pce_avg,pce_best,d_a_ratio,additive,additive_canonical,additive_ratio,device_structure,device_type,etl,etl_canonical,htl,htl_canonical,active_layer_thickness,solvent,solvent_canonical,annealing_temp,homo_d,lumo_d,eg_d,homo_a,lumo_a,eg_a
88701,10.1016/j.solener.2021.07.049,10.1016/j.solener.2021.07.049,PBDB-T,ITIC,PBDB-T,ITIC,CCCCC(CC)Cc1ccc(-c2c3cc(-c4ccc(-c5sc(-c6cccs6)c6c5C(=O)c5c(CC(CC)CCCC)sc(CC(CC)CCCC)c5C6=O)s4)sc3c(-c3ccc(CC(CC)CCCC)s3)c3ccsc23)s1,CCCCCCc1ccc(C2(c3ccc(CCCCCC)cc3)c3cc4c(cc3-c3sc5cc(C=C6C(=O)c7ccccc7C6=C(C#N)C#N)sc5c32)C(c2ccc(CCCCCC)cc2)(c2ccc(CCCCCC)cc2)c2c-4sc3cc(C=C4C(=O)c5ccccc5C4=C(C#N)C#N)sc23)cc1,0.86,10.0,36.0,3.1,3.096,0.1290322580645305,,,1:1,DIO,DIO,0.5 vol%,anode/PEDOT:PSS/PBDB-T:ITIC/PFN/FM,,PFN,PFN,PEDOT:PSS,PEDOT:PSS,100.0,chlorobenzene,chlorobenzene,160.0,-5.33,-3.48,,-5.576,-3.916,
88702,10.1016/j.solener.2021.07.049,10.1016/j.solener.2021.07.049,PBDB-T,ITIC,PBDB-T,ITIC,CCCCC(CC)Cc1ccc(-c2c3cc(-c4ccc(-c5sc(-c6cccs6)c6c5C(=O)c5c(CC(CC)CCCC)sc(CC(CC)CCCC)c5C6=O)s4)sc3c(-c3ccc(CC(CC)CCCC)s3)c3ccsc23)s1,CCCCCCc1ccc(C2(c3ccc(CCCCCC)cc3)c3cc4c(cc3-c3sc5cc(C=C6C(=O)c7ccccc7C6=C(C#N)C#N)sc5c32)C(c2ccc(CCCCCC)cc2)(c2ccc(CCCCCC)cc2)c2c-4sc3cc(C=C4C(=O)c5ccccc5C4=C(C#N)C#N)sc23)cc1,0.86,9.1,37.0,2.9,2.89562,0.1510344827586147,,,1:1,DIO,DIO,0.5 vol%,anode/PEDOT:PSS/PBDB-T:ITIC/PFN/FM,,PFN,PFN,PEDOT:PSS,PEDOT:PSS,100.0,chlorobenzene,chlorobenzene,160.0,-5.33,-3.48,,-5.576,-3.916,
88703,10.1016/j.solener.2021.07.049,10.1016/j.solener.2021.07.049,PBDB-T,ITIC,PBDB-T,ITIC,CCCCC(CC)Cc1ccc(-c2c3cc(-c4ccc(-c5sc(-c6cccs6)c6c5C(=O)c5c(CC(CC)CCCC)sc(CC(CC)CCCC)c5C6=O)s4)sc3c(-c3ccc(CC(CC)CCCC)s3)c3ccsc23)s1,CCCCCCc1ccc(C2(c3ccc(CCCCCC)cc3)c3cc4c(cc3-c3sc5cc(C=C6C(=O)c7ccccc7C6=C(C#N)C#N)sc5c32)C(c2ccc(CCCCCC)cc2)(c2ccc(CCCCCC)cc2)c2c-4sc3cc(C=C4C(=O)c5ccccc5C4=C(C#N)C#N)sc23)cc1,0.88,16.7,59.0,8.6,8.670639999999999,0.8213953488371993,8.3,8.6,1:1,,,,glass/ITO/PEDOT:PSS/PBDB-T:ITIC/PFN/FM,,PFN,PFN,PEDOT:PSS,PEDOT:PSS,100.0,chlorobenzene,,160.0,-5.33,-3.48,,-5.576,-3.916,
88704,10.1016/j.solener.2021.07.049,10.1016/j.solener.2021.07.049,PBDB-T,ITIC,PBDB-T,ITIC,CCCCC(CC)Cc1ccc(-c2c3cc(-c4ccc(-c5sc(-c6cccs6)c6c5C(=O)c5c(CC(CC)CCCC)sc(CC(CC)CCCC)c5C6=O)s4)sc3c(-c3ccc(CC(CC)CCCC)s3)c3ccsc23)s1,CCCCCCc1ccc(C2(c3ccc(CCCCCC)cc3)c3cc4c(cc3-c3sc5cc(C=C6C(=O)c7ccccc7C6=C(C#N)C#N)sc5c32)C(c2ccc(CCCCCC)cc2)(c2ccc(CCCCCC)cc2)c2c-4sc3cc(C=C4C(=O)c5ccccc5C4=C(C#N)C#N)sc23)cc1,0.86,12.0,41.0,4.2,4.2312,0.7428571428571457,4.0,4.2,1:1,,,,glass/SPG/PH1000/PEDOT:PSS/PBDB-T:ITIC/PFN/FM,,PFN,PFN,PEDOT:PSS,PEDOT:PSS,100.0,chlorobenzene,,160.0,-5.33,-3.48,,-5.576,-3.916,
88705,10.1016/j.solener.2021.07.049,10.1016/j.solener.2021.07.049,PBDB-T,ITIC,PBDB-T,ITIC,CCCCC(CC)Cc1ccc(-c2c3cc(-c4ccc(-c5sc(-c6cccs6)c6c5C(=O)c5c(CC(CC)CCCC)sc(CC(CC)CCCC)c5C6=O)s4)sc3c(-c3ccc(CC(CC)CCCC)s3)c3ccsc23)s1,CCCCCCc1ccc(C2(c3ccc(CCCCCC)cc3)c3cc4c(cc3-c3sc5cc(C=C6C(=O)c7ccccc7C6=C(C#N)C#N)sc5c32)C(c2ccc(CCCCCC)cc2)(c2ccc(CCCCCC)cc2)c2c-4sc3cc(C=C4C(=O)c5ccccc5C4=C(C#N)C#N)sc23)cc1,0.89,15.5,69.0,9.5,9.51855,0.1952631578947305,,9.5,,,,,glass/ITO/PEDOT:PSS/PBDB-T:ITIC/(Liq)/Al,,Liq,Liq,PEDOT:PSS,PEDOT:PSS,,,,,-5.33,-3.48,,-5.576,-3.916,
88706,10.1016/j.solener.2021.07.049,10.1016/j.solener.2021.07.049,PBDB-T,ITIC,PBDB-T,ITIC,CCCCC(CC)Cc1ccc(-c2c3cc(-c4ccc(-c5sc(-c6cccs6)c6c5C(=O)c5c(CC(CC)CCCC)sc(CC(CC)CCCC)c5C6=O)s4)sc3c(-c3ccc(CC(CC)CCCC)s3)c3ccsc23)s1,CCCCCCc1ccc(C2(c3ccc(CCCCCC)cc3)c3cc4c(cc3-c3sc5cc(C=C6C(=O)c7ccccc7C6=C(C#N)C#N)sc5c32)C(c2ccc(CCCCCC)cc2)(c2ccc(CCCCCC)cc2)c2c-4sc3cc(C=C4C(=O)c5ccccc5C4=C(C#N)C#N)sc23)cc1,0.89,13.4,69.0,8.2,8.22894,0.3529268292682977,,8.2,,,,,PET/AgNWs:AgNPs/EG/PEDOT:PSS/PBDB-T:ITIC/(Liq)/Al,,Liq,Liq,PEDOT:PSS,PEDOT:PSS,,,,,-5.33,-3.48,,-5.576,-3.916,
88707,10.1016/j.solener.2021.07.049,10.1016/j.solener.2021.07.049,PCDTBT,PC71BM,PCDTBT,PC71BM,CCCCCCCCC(CCCCCCCC)n1c2ccccc2c2ccc(-c3ccc(-c4ccc(-c5cccs5)c5nsnc45)s3)cc21,COC(=O)CCCC1(c2ccccc2)C23c4c5ccc6c7cc8c9c%10c(cc%11cc%12c%13c%14c(cc%15c%16ccc-5c2c%16c2c5c%16c%17c(c(c46)c7c9c%17c4c%10c%11c%13c4c%16c%14c%152)C513)C%12)C8,0.89,10.8,53.0,5.1,5.09436,0.1105882352941107,,5.1,,,,,glass/ITO/PEDOT:PSS/PCDTBT:PC71BM/Ca/Ag,conventional,Ca,Ca,PEDOT:PSS,PEDOT:PSS,,,,,-5.5,-3.6,,-5.9,-3.9,
88708,10.1016/j.solener.2021.07.049,10.1016/j.solener.2021.07.049,PCDTBT,PC71BM,PCDTBT,PC71BM,CCCCCCCCC(CCCCCCCC)n1c2ccccc2c2ccc(-c3ccc(-c4ccc(-c5cccs5)c5nsnc45)s3)cc21,COC(=O)CCCC1(c2ccccc2)C23c4c5ccc6c7cc8c9c%10c(cc%11cc%12c%13c%14c(cc%15c%16ccc-5c2c%16c2c5c%16c%17c(c(c46)c7c9c%17c4c%10c%11c%13c4c%16c%14c%152)C513)C%12)C8,0.84,12.4,45.0,4.7,4.687200000000001,0.2723404255319038,,4.7,,,,,glass/SU-8/CVD-Graphene(Wrinkled)/PH1000/PEDOT:PSS/PCDTBT:PC71BM/Ca/Ag,conventional,Ca,Ca,PEDOT:PSS,PEDOT:PSS,,,,,-5.5,-3.6,,-5.9,-3.9,
88709,10.1016/j.solener.2021.07.049,10.1016/j.solener.2021.07.049,PBDB-T-2F(PM6),Y6,PBDB-T-2F(PM6),Y6,,CCCCCCCCCCCc1c(/C=C2\C(=O)c3cc(F)c(F)cc3C2=C(C#N)C#N)sc2c1sc1c3c4nsnc4c4c5sc6c(CCCCCCCCCCC)c(/C=C7\C(=O)c8cc(F)c(F)cc8C7=C(C#N)C#N)sc6c5n(CC(CC)CCCC)c4c3n(CC(CC)CCCC)c21,0.85,24.7,75.0,15.6,15.746249999999998,0.93749999999999,,15.6,,,,,glass/ITO/PEDOT:PSS(4083)/PBDB-T-2F(PM6):Y6/PDINO/Al,conventional,PDINO,PDINO,PEDOT:PSS(4083),PEDOT:PSS,,,,,,,,-5.65,-4.09,
88710,10.1016/j.solener.2021.07.049,10.1016/j.solener.2021.07.049,PBDB-T-2F(PM6),Y6,PBDB-T-2F(PM6),Y6,,CCCCCCCCCCCc1c(/C=C2\C(=O)c3cc(F)c(F)cc3C2=C(C#N)C#N)sc2c1sc1c3c4nsnc4c4c5sc6c(CCCCCCCCCCC)c(/C=C7\C(=O)c8cc(F)c(F)cc8C7=C(C#N)C#N)sc6c5n(CC(CC)CCCC)c4c3n(CC(CC)CCCC)c21,0.83,23.2,70.0,13.4,13.4792,0.5910447761194042,,13.4,,,,,PET/GR&AgNWs/PH1000/PEDOT:PSS(4083)/PBDB-T-2F(PM6):Y6/PDINO/Al,conventional,PDINO,PDINO,PEDOT:PSS(4083),PEDOT:PSS,,,,,,,,-5.65,-4.09,
88711,10.1016/j.solener.2021.07.049,10.1016/j.solener.2021.07.049,P3HT,PC61BM,P3HT,PC61BM,CCCCCCc1ccsc1,COC(=O)CCCC1(c2ccccc2)C23c4c5c6c7c8c9c(c%10c%11c2c2c%12c4c4c%13c5c5c7c7c8c8c%14c9c%10c9c%10c%11c2c2c%11c%12c4c4c%12c%13c5c5c7c7c8c8c%14c9c9c%10c2c2c%11c4c4c%12c5c7c5c8c9c2c45)C613,0.59,8.5,68.0,3.4,3.4102,0.2999999999999931,,3.4,,,,,glass/ITO/PEDOT:PSS/P3HT:PC61BM/Ca/Al,conventional,Ca,Ca,PEDOT:PSS,PEDOT:PSS,,,,,-5.01,-3.12,,-6.1,-3.7,
88712,10.1016/j.solener.2021.07.049,10.1016/j.solener.2021.07.049,P3HT,PC61BM,P3HT,PC61BM,CCCCCCc1ccsc1,COC(=O)CCCC1(c2ccccc2)C23c4c5c6c7c8c9c(c%10c%11c2c2c%12c4c4c%13c5c5c7c7c8c8c%14c9c%10c9c%10c%11c2c2c%11c%12c4c4c%12c%13c5c5c7c7c8c8c%14c9c9c%10c2c2c%11c4c4c%12c5c7c5c8c9c2c45)C613,0.52,6.9,33.0,1.2,1.1840400000000002,1.3299999999999794,,1.2,,,,,glass/MLG/PEDOT:PSS/P3HT:PC61BM/Ca/Al,conventional,Ca,Ca,PEDOT:PSS,PEDOT:PSS,,,,,-5.01,-3.12,,-6.1,-3.7,
88713,10.1016/j.solener.2021.07.049,10.1016/j.solener.2021.07.049,PTB7,PC71BM,PTB7,PC71BM,CCCCC(CC)COC(=O)c1sc2c(-c3cc4c(OCC(CC)CCCC)c5sccc5c(OCC(CC)CCCC)c4s3)scc2c1F,COC(=O)CCCC1(c2ccccc2)C23c4c5ccc6c7cc8c9c%10c(cc%11cc%12c%13c%14c(cc%15c%16ccc-5c2c%16c2c5c%16c%17c(c(c46)c7c9c%17c4c%10c%11c%13c4c%16c%14c%152)C513)C%12)C8,0.72,16.2,60.0,7.1,6.9984,1.4309859154929505,,7.1,,,,,glass/ITO/PEDOT:PSS/PTB7:PC71BM/Ba/Al,,Ba,Ba,PEDOT:PSS,PEDOT:PSS,,,,,-5.19,-3.43,,-5.9,-3.9,
88714,10.1016/j.solener.2021.07.049,10.1016/j.solener.2021.07.049,PTB7,PC71BM,PTB7,PC71BM,CCCCC(CC)COC(=O)c1sc2c(-c3cc4c(OCC(CC)CCCC)c5sccc5c(OCC(CC)CCCC)c4s3)scc2c1F,COC(=O)CCCC1(c2ccccc2)C23c4c5ccc6c7cc8c9c%10c(cc%11cc%12c%13c%14c(cc%15c%16ccc-5c2c%16c2c5c%16c%17c(c(c46)c7c9c%17c4c%10c%11c%13c4c%16c%14c%152)C513)C%12)C8,0.72,10.0,59.0,4.2,4.247999999999999,1.1428571428571228,,4.2,,,,,glass/Graphene(EG)/PEDOT:PSS/PTB7:PC71BM/Ba/Al,,Ba,Ba,PEDOT:PSS,PEDOT:PSS,,,,,-5.19,-3.43,,-5.9,-3.9,
88715,10.1016/j.solener.2021.07.049,10.1016/j.solener.2021.07.049,PTB7,PC71BM,PTB7,PC71BM,CCCCC(CC)COC(=O)c1sc2c(-c3cc4c(OCC(CC)CCCC)c5sccc5c(OCC(CC)CCCC)c4s3)scc2c1F,COC(=O)CCCC1(c2ccccc2)C23c4c5ccc6c7cc8c9c%10c(cc%11cc%12c%13c%14c(cc%15c%16ccc-5c2c%16c2c5c%16c%17c(c(c46)c7c9c%17c4c%10c%11c%13c4c%16c%14c%152)C513)C%12)C8,0.76,14.9,66.0,7.5,7.47384,0.3487999999999995,,7.5,,,,,glass/ITO/ZnO/PTB7:PC71BM/MoO3/Ag,inverted,ZnO,ZnO,MoO3,MoO3,,,,,-5.19,-3.43,,-5.9,-3.9,
88716,10.1016/j.solener.2021.07.049,10.1016/j.solener.2021.07.049,PTB7,PC71BM,PTB7,PC71BM,CCCCC(CC)COC(=O)c1sc2c(-c3cc4c(OCC(CC)CCCC)c5sccc5c(OCC(CC)CCCC)c4s3)scc2c1F,COC(=O)CCCC1(c2ccccc2)C23c4c5ccc6c7cc8c9c%10c(cc%11cc%12c%13c%14c(cc%15c%16ccc-5c2c%16c2c5c%16c%17c(c(c46)c7c9c%17c4c%10c%11c%13c4c%16c%14c%152)C513)C%12)C8,0.77,15.9,62.0,7.5,7.590660000000001,1.2088000000000083,,7.5,,,,,glass/1L-graphene/ZnO/PTB7:PC71BM/MoO3/Ag,inverted,ZnO,ZnO,MoO3,MoO3,,,,,-5.19,-3.43,,-5.9,-3.9,
88717,10.1016/j.solener.2021.07.049,10.1016/j.solener.2021.07.049,P3HT,PC61BM,P3HT,PC61BM,CCCCCCc1ccsc1,COC(=O)CCCC1(c2ccccc2)C23c4c5c6c7c8c9c(c%10c%11c2c2c%12c4c4c%13c5c5c7c7c8c8c%14c9c%10c9c%10c%11c2c2c%11c%12c4c4c%12c%13c5c5c7c7c8c8c%14c9c9c%10c2c2c%11c4c4c%12c5c7c5c8c9c2c45)C613,0.5,3.6,29.0,0.5,0.522,4.400000000000004,,0.5,,,,,PEN/ITO/ZnO/P3HT:PC61BM/PEDOT:PSS/MG,,ZnO,ZnO,PEDOT:PSS,PEDOT:PSS,,,,,-5.01,-3.12,,-6.1,-3.7,
88718,10.1016/j.solener.2021.07.049,10.1016/j.solener.2021.07.049,P3HT,PC61BM,P3HT,PC61BM,CCCCCCc1ccsc1,COC(=O)CCCC1(c2ccccc2)C23c4c5c6c7c8c9c(c%10c%11c2c2c%12c4c4c%13c5c5c7c7c8c8c%14c9c%10c9c%10c%11c2c2c%11c%12c4c4c%12c%13c5c5c7c7c8c8c%14c9c9c%10c2c2c%11c4c4c%12c5c7c5c8c9c2c45)C613,0.2,4.8,23.0,0.2,0.2208,10.399999999999991,,0.2,,,,,PEN/G/ZnO/P3HT:PC61BM/PEDOT:PSS/MG,,ZnO,ZnO,PEDOT:PSS,PEDOT:PSS,,,,,-5.01,-3.12,,-6.1,-3.7,
88719,10.1016/j.solener.2021.07.049,10.1016/j.solener.2021.07.049,P3HT,PC61BM,P3HT,PC61BM,CCCCCCc1ccsc1,COC(=O)CCCC1(c2ccccc2)C23c4c5c6c7c8c9c(c%10c%11c2c2c%12c4c4c%13c5c5c7c7c8c8c%14c9c%10c9c%10c%11c2c2c%11c%12c4c4c%12c%13c5c5c7c7c8c8c%14c9c9c%10c2c2c%11c4c4c%12c5c7c5c8c9c2c45)C613,0.62,9.8,55.0,3.3,3.3418,1.2666666666666753,,3.3,,,,,PET/GR/TFSA/PEDOT:PSS/P3HT:PC61BM/ZnO/TETA/GR/PET,,ZnO,ZnO,PEDOT:PSS,PEDOT:PSS,,,,,-5.01,-3.12,,-6.1,-3.7,
88721,10.1016/j.solener.2021.11.080,10.1016/j.solener.2021.11.080,DRCN5T,PC71BM,DRCN5T,PC71BM,CCCCCCCCc1cc(/C=c2\sc(=C(C#N)C#N)n(CC)c2=O)sc1-c1cc(CCCCCCCC)c(-c2ccc(-c3sc(-c4sc(/C=c5\sc(=C(C#N)C#N)n(CC)c5=O)cc4CCCCCCCC)cc3CCCCCCCC)s2)s1,COC(=O)CCCC1(c2ccccc2)C23c4c5ccc6c7cc8c9c%10c(cc%11cc%12c%13c%14c(cc%15c%16ccc-5c2c%16c2c5c%16c%17c(c(c46)c7c9c%17c4c%10c%11c%13c4c%16c%14c%152)C513)C%12)C8,0.95,12.64,53.7,6.5,6.448296,0.7954461538461534,,,,,,,inverted,inverted,ZnO,ZnO,MoO3,MoO3,100.0,o-xylene,o-xylene,,-5.22,-3.41,,-5.9,-3.9,
88722,10.1016/j.solener.2021.11.080,10.1016/j.solener.2021.11.080,DRCN5T,PC71BM,DRCN5T,PC71BM,CCCCCCCCc1cc(/C=c2\sc(=C(C#N)C#N)n(CC)c2=O)sc1-c1cc(CCCCCCCC)c(-c2ccc(-c3sc(-c4sc(/C=c5\sc(=C(C#N)C#N)n(CC)c5=O)cc4CCCCCCCC)cc3CCCCCCCC)s2)s1,COC(=O)CCCC1(c2ccccc2)C23c4c5ccc6c7cc8c9c%10c(cc%11cc%12c%13c%14c(cc%15c%16ccc-5c2c%16c2c5c%16c%17c(c(c46)c7c9c%17c4c%10c%11c%13c4c%16c%14c%152)C513)C%12)C8,0.94,12.13,51.2,5.83,5.8379264,0.1359588336192052,5.83,,1:0.8,,,,inverted,inverted,ZnO,ZnO,MoO3,MoO3,100.0,o-xylene,o-xylene,120.0,-5.22,-3.41,,-5.9,-3.9,
88723,10.1016/j.solener.2021.11.080,10.1016/j.solener.2021.11.080,DRCN5T,PC71BM,DRCN5T,PC71BM,CCCCCCCCc1cc(/C=c2\sc(=C(C#N)C#N)n(CC)c2=O)sc1-c1cc(CCCCCCCC)c(-c2ccc(-c3sc(-c4sc(/C=c5\sc(=C(C#N)C#N)n(CC)c5=O)cc4CCCCCCCC)cc3CCCCCCCC)s2)s1,COC(=O)CCCC1(c2ccccc2)C23c4c5ccc6c7cc8c9c%10c(cc%11cc%12c%13c%14c(cc%15c%16ccc-5c2c%16c2c5c%16c%17c(c(c46)c7c9c%17c4c%10c%11c%13c4c%16c%14c%152)C513)C%12)C8,0.92,15.48,59.3,8.5,8.445268800000001,0.6438964705882246,,,1:0.8,,,,inverted,inverted,ZnO,ZnO,MoO3,MoO3,100.0,o-xylene,o-xylene,120.0,-5.22,-3.41,,-5.9,-3.9,
88724,10.1016/j.solener.2021.11.080,10.1016/j.solener.2021.11.080,DRCN5T,PC71BM,DRCN5T,PC71BM,CCCCCCCCc1cc(/C=c2\sc(=C(C#N)C#N)n(CC)c2=O)sc1-c1cc(CCCCCCCC)c(-c2ccc(-c3sc(-c4sc(/C=c5\sc(=C(C#N)C#N)n(CC)c5=O)cc4CCCCCCCC)cc3CCCCCCCC)s2)s1,COC(=O)CCCC1(c2ccccc2)C23c4c5ccc6c7cc8c9c%10c(cc%11cc%12c%13c%14c(cc%15c%16ccc-5c2c%16c2c5c%16c%17c(c(c46)c7c9c%17c4c%10c%11c%13c4c%16c%14c%152)C513)C%12)C8,0.92,14.98,55.75,7.74,7.683242,0.7333074935400556,7.74,,1:0.8,,,,inverted,inverted,ZnO,ZnO,MoO3,MoO3,100.0,o-xylene,o-xylene,120.0,-5.22,-3.41,,-5.9,-3.9,
88725,10.1016/j.solener.2021.11.080,10.1016/j.solener.2021.11.080,DRCN5T,PC71BM,DRCN5T,PC71BM,CCCCCCCCc1cc(/C=c2\sc(=C(C#N)C#N)n(CC)c2=O)sc1-c1cc(CCCCCCCC)c(-c2ccc(-c3sc(-c4sc(/C=c5\sc(=C(C#N)C#N)n(CC)c5=O)cc4CCCCCCCC)cc3CCCCCCCC)s2)s1,COC(=O)CCCC1(c2ccccc2)C23c4c5ccc6c7cc8c9c%10c(cc%11cc%12c%13c%14c(cc%15c%16ccc-5c2c%16c2c5c%16c%17c(c(c46)c7c9c%17c4c%10c%11c%13c4c%16c%14c%152)C513)C%12)C8,0.94,12.36,44.0,5.1,5.112095999999999,0.2371764705882287,,,1:0.8,,,,inverted,inverted,ZnO,ZnO,MoO3,MoO3,100.0,o-xylene,o-xylene,120.0,-5.22,-3.41,,-5.9,-3.9,
88726,10.1016/j.solener.2021.11.080,10.1016/j.solener.2021.11.080,DRCN5T,PC71BM,DRCN5T,PC71BM,CCCCCCCCc1cc(/C=c2\sc(=C(C#N)C#N)n(CC)c2=O)sc1-c1cc(CCCCCCCC)c(-c2ccc(-c3sc(-c4sc(/C=c5\sc(=C(C#N)C#N)n(CC)c5=O)cc4CCCCCCCC)cc3CCCCCCCC)s2)s1,COC(=O)CCCC1(c2ccccc2)C23c4c5ccc6c7cc8c9c%10c(cc%11cc%12c%13c%14c(cc%15c%16ccc-5c2c%16c2c5c%16c%17c(c(c46)c7c9c%17c4c%10c%11c%13c4c%16c%14c%152)C513)C%12)C8,0.94,11.61,41.99,4.58,4.58253666,0.0553855895196426,4.58,,1:0.8,,,,inverted,inverted,ZnO,ZnO,MoO3,MoO3,100.0,o-xylene,o-xylene,120.0,-5.22,-3.41,,-5.9,-3.9,
88727,10.1016/j.solener.2021.11.080,10.1016/j.solener.2021.11.080,DRCN5T,PC71BM,DRCN5T,PC71BM,CCCCCCCCc1cc(/C=c2\sc(=C(C#N)C#N)n(CC)c2=O)sc1-c1cc(CCCCCCCC)c(-c2ccc(-c3sc(-c4sc(/C=c5\sc(=C(C#N)C#N)n(CC)c5=O)cc4CCCCCCCC)cc3CCCCCCCC)s2)s1,COC(=O)CCCC1(c2ccccc2)C23c4c5ccc6c7cc8c9c%10c(cc%11cc%12c%13c%14c(cc%15c%16ccc-5c2c%16c2c5c%16c%17c(c(c46)c7c9c%17c4c%10c%11c%13c4c%16c%14c%152)C513)C%12)C8,0.91,13.49,41.7,5.1,5.1190503000000005,0.3735352941176638,,,1:0.8,,,,glass- or PET-ITO/ZnO/DRCN5T:PC71BM/MoO3/Ag,inverted,ZnO,ZnO,MoO3,MoO3,150.0,o-xylene,o-xylene,120.0,-5.22,-3.41,,-5.9,-3.9,
88729,10.1016/j.solener.2021.11.080,10.1016/j.solener.2021.11.080,DRCN5T,PC71BM,DRCN5T,PC71BM,CCCCCCCCc1cc(/C=c2\sc(=C(C#N)C#N)n(CC)c2=O)sc1-c1cc(CCCCCCCC)c(-c2ccc(-c3sc(-c4sc(/C=c5\sc(=C(C#N)C#N)n(CC)c5=O)cc4CCCCCCCC)cc3CCCCCCCC)s2)s1,COC(=O)CCCC1(c2ccccc2)C23c4c5ccc6c7cc8c9c%10c(cc%11cc%12c%13c%14c(cc%15c%16ccc-5c2c%16c2c5c%16c%17c(c(c46)c7c9c%17c4c%10c%11c%13c4c%16c%14c%152)C513)C%12)C8,0.94,13.54,52.0,6.6,6.618352,0.2780606060606083,6.18,6.6,,,,,inverted,inverted,ZnO,ZnO,MoO3,MoO3,100.0,o-xylene,o-xylene,120.0,-5.22,-3.41,,-5.9,-3.9,
88730,10.1016/j.solener.2021.11.080,10.1016/j.solener.2021.11.080,DRCN5T,PC71BM,DRCN5T,PC71BM,CCCCCCCCc1cc(/C=c2\sc(=C(C#N)C#N)n(CC)c2=O)sc1-c1cc(CCCCCCCC)c(-c2ccc(-c3sc(-c4sc(/C=c5\sc(=C(C#N)C#N)n(CC)c5=O)cc4CCCCCCCC)cc3CCCCCCCC)s2)s1,COC(=O)CCCC1(c2ccccc2)C23c4c5ccc6c7cc8c9c%10c(cc%11cc%12c%13c%14c(cc%15c%16ccc-5c2c%16c2c5c%16c%17c(c(c46)c7c9c%17c4c%10c%11c%13c4c%16c%14c%152)C513)C%12)C8,0.93,13.34,49.68,6.18,6.16340016,0.2686058252427118,6.18,6.18,,,,,inverted,inverted,ZnO,ZnO,MoO3,MoO3,100.0,o-xylene,o-xylene,120.0,-5.22,-3.41,,-5.9,-3.9,
88731,10.1016/j.solener.2021.11.080,10.1016/j.solener.2021.11.080,DRCN5T,PC71BM,DRCN5T,PC71BM,CCCCCCCCc1cc(/C=c2\sc(=C(C#N)C#N)n(CC)c2=O)sc1-c1cc(CCCCCCCC)c(-c2ccc(-c3sc(-c4sc(/C=c5\sc(=C(C#N)C#N)n(CC)c5=O)cc4CCCCCCCC)cc3CCCCCCCC)s2)s1,COC(=O)CCCC1(c2ccccc2)C23c4c5ccc6c7cc8c9c%10c(cc%11cc%12c%13c%14c(cc%15c%16ccc-5c2c%16c2c5c%16c%17c(c(c46)c7c9c%17c4c%10c%11c%13c4c%16c%14c%152)C513)C%12)C8,0.93,14.79,55.7,7.6,7.6613679,0.807472368421059,7.32,7.6,,,,,inverted,inverted,ZnO,ZnO,MoO3,MoO3,100.0,o-xylene,o-xylene,120.0,-5.22,-3.41,,-5.9,-3.9,
88732,10.1016/j.solener.2021.11.080,10.1016/j.solener.2021.11.080,DRCN5T,PC71BM,DRCN5T,PC71BM,CCCCCCCCc1cc(/C=c2\sc(=C(C#N)C#N)n(CC)c2=O)sc1-c1cc(CCCCCCCC)c(-c2ccc(-c3sc(-c4sc(/C=c5\sc(=C(C#N)C#N)n(CC)c5=O)cc4CCCCCCCC)cc3CCCCCCCC)s2)s1,COC(=O)CCCC1(c2ccccc2)C23c4c5ccc6c7cc8c9c%10c(cc%11cc%12c%13c%14c(cc%15c%16ccc-5c2c%16c2c5c%16c%17c(c(c46)c7c9c%17c4c%10c%11c%13c4c%16c%14c%152)C513)C%12)C8,0.93,14.68,53.87,7.32,7.35454788,0.4719655737704899,7.32,7.32,,,,,inverted,inverted,ZnO,ZnO,MoO3,MoO3,100.0,o-xylene,o-xylene,120.0,-5.22,-3.41,,-5.9,-3.9,
88733,10.1016/j.solener.2021.11.080,10.1016/j.solener.2021.11.080,DRCN5T,PC71BM,DRCN5T,PC71BM,CCCCCCCCc1cc(/C=c2\sc(=C(C#N)C#N)n(CC)c2=O)sc1-c1cc(CCCCCCCC)c(-c2ccc(-c3sc(-c4sc(/C=c5\sc(=C(C#N)C#N)n(CC)c5=O)cc4CCCCCCCC)cc3CCCCCCCC)s2)s1,COC(=O)CCCC1(c2ccccc2)C23c4c5ccc6c7cc8c9c%10c(cc%11cc%12c%13c%14c(cc%15c%16ccc-5c2c%16c2c5c%16c%17c(c(c46)c7c9c%17c4c%10c%11c%13c4c%16c%14c%152)C513)C%12)C8,0.93,12.33,51.5,5.9,5.9054535,0.0924322033898267,5.63,5.9,,,,,inverted,inverted,ZnO,ZnO,MoO3,MoO3,100.0,o-xylene,o-xylene,120.0,-5.22,-3.41,,-5.9,-3.9,
88734,10.1016/j.solener.2021.11.080,10.1016/j.solener.2021.11.080,DRCN5T,PC71BM,DRCN5T,PC71BM,CCCCCCCCc1cc(/C=c2\sc(=C(C#N)C#N)n(CC)c2=O)sc1-c1cc(CCCCCCCC)c(-c2ccc(-c3sc(-c4sc(/C=c5\sc(=C(C#N)C#N)n(CC)c5=O)cc4CCCCCCCC)cc3CCCCCCCC)s2)s1,COC(=O)CCCC1(c2ccccc2)C23c4c5ccc6c7cc8c9c%10c(cc%11cc%12c%13c%14c(cc%15c%16ccc-5c2c%16c2c5c%16c%17c(c(c46)c7c9c%17c4c%10c%11c%13c4c%16c%14c%152)C513)C%12)C8,0.92,11.78,51.7,5.63,5.6030392,0.4788774422735248,5.63,5.63,,,,,glass- or PET-ITO/ZnO/DRCN5T:PC71BM/MoO3/Ag,inverted,ZnO,ZnO,MoO3,MoO3,100.0,o-xylene,o-xylene,120.0,-5.22,-3.41,,-5.9,-3.9,
88735,10.1016/j.solener.2021.11.080,10.1016/j.solener.2021.11.080,DRCN5T,PC71BM,DRCN5T,PC71BM,CCCCCCCCc1cc(/C=c2\sc(=C(C#N)C#N)n(CC)c2=O)sc1-c1cc(CCCCCCCC)c(-c2ccc(-c3sc(-c4sc(/C=c5\sc(=C(C#N)C#N)n(CC)c5=O)cc4CCCCCCCC)cc3CCCCCCCC)s2)s1,COC(=O)CCCC1(c2ccccc2)C23c4c5ccc6c7cc8c9c%10c(cc%11cc%12c%13c%14c(cc%15c%16ccc-5c2c%16c2c5c%16c%17c(c(c46)c7c9c%17c4c%10c%11c%13c4c%16c%14c%152)C513)C%12)C8,0.51,4.38,48.0,1.1,1.0722239999999998,2.5250909090909315,0.75,1.1,,,,,glass- or PET-ITO/ZnO/DRCN5T:PC71BM/MoO3/Ag,inverted,ZnO,ZnO,MoO3,MoO3,100.0,o-xylene,o-xylene,120.0,-5.22,-3.41,,-5.9,-3.9,
88736,10.1016/j.solener.2021.11.080,10.1016/j.solener.2021.11.080,DRCN5T,PC71BM,DRCN5T,PC71BM,CCCCCCCCc1cc(/C=c2\sc(=C(C#N)C#N)n(CC)c2=O)sc1-c1cc(CCCCCCCC)c(-c2ccc(-c3sc(-c4sc(/C=c5\sc(=C(C#N)C#N)n(CC)c5=O)cc4CCCCCCCC)cc3CCCCCCCC)s2)s1,COC(=O)CCCC1(c2ccccc2)C23c4c5ccc6c7cc8c9c%10c(cc%11cc%12c%13c%14c(cc%15c%16ccc-5c2c%16c2c5c%16c%17c(c(c46)c7c9c%17c4c%10c%11c%13c4c%16c%14c%152)C513)C%12)C8,0.39,4.79,37.3,0.75,0.6968013,7.0931600000000055,0.75,0.75,,,,,glass- or PET-ITO/ZnO/DRCN5T:PC71BM/MoO3/Ag,inverted,ZnO,ZnO,MoO3,MoO3,100.0,o-xylene,o-xylene,120.0,-5.22,-3.41,,-5.9,-3.9,
88737,10.1016/j.solener.2021.11.080,10.1016/j.solener.2021.11.080,DRCN5T,PC71BM,DRCN5T,PC71BM,CCCCCCCCc1cc(/C=c2\sc(=C(C#N)C#N)n(CC)c2=O)sc1-c1cc(CCCCCCCC)c(-c2ccc(-c3sc(-c4sc(/C=c5\sc(=C(C#N)C#N)n(CC)c5=O)cc4CCCCCCCC)cc3CCCCCCCC)s2)s1,COC(=O)CCCC1(c2ccccc2)C23c4c5ccc6c7cc8c9c%10c(cc%11cc%12c%13c%14c(cc%15c%16ccc-5c2c%16c2c5c%16c%17c(c(c46)c7c9c%17c4c%10c%11c%13c4c%16c%14c%152)C513)C%12)C8,0.95,12.8,43.9,5.4,5.33824,1.1437037037037123,,,,,,,inverted,inverted,ZnO,ZnO,MoO3,MoO3,100.0,o-xylene,o-xylene,,-5.22,-3.41,,-5.9,-3.9,
88738,10.1016/j.solener.2021.11.080,10.1016/j.solener.2021.11.080,DRCN5T,PC71BM,DRCN5T,PC71BM,CCCCCCCCc1cc(/C=c2\sc(=C(C#N)C#N)n(CC)c2=O)sc1-c1cc(CCCCCCCC)c(-c2ccc(-c3sc(-c4sc(/C=c5\sc(=C(C#N)C#N)n(CC)c5=O)cc4CCCCCCCC)cc3CCCCCCCC)s2)s1,COC(=O)CCCC1(c2ccccc2)C23c4c5ccc6c7cc8c9c%10c(cc%11cc%12c%13c%14c(cc%15c%16ccc-5c2c%16c2c5c%16c%17c(c(c46)c7c9c%17c4c%10c%11c%13c4c%16c%14c%152)C513)C%12)C8,0.95,11.56,41.5,4.6,4.55753,0.9232608695652128,4.6,,,,,,inverted,inverted,ZnO,ZnO,MoO3,MoO3,100.0,o-xylene,o-xylene,,-5.22,-3.41,,-5.9,-3.9,
88739,10.1016/j.solener.2021.11.080,10.1016/j.solener.2021.11.080,DRCN5T,PC71BM,DRCN5T,PC71BM,CCCCCCCCc1cc(/C=c2\sc(=C(C#N)C#N)n(CC)c2=O)sc1-c1cc(CCCCCCCC)c(-c2ccc(-c3sc(-c4sc(/C=c5\sc(=C(C#N)C#N)n(CC)c5=O)cc4CCCCCCCC)cc3CCCCCCCC)s2)s1,COC(=O)CCCC1(c2ccccc2)C23c4c5ccc6c7cc8c9c%10c(cc%11cc%12c%13c%14c(cc%15c%16ccc-5c2c%16c2c5c%16c%17c(c(c46)c7c9c%17c4c%10c%11c%13c4c%16c%14c%152)C513)C%12)C8,0.94,12.28,50.5,5.8,5.829315999999999,0.5054482758620481,,,,,,,inverted,inverted,ZnO,ZnO,MoO3,MoO3,100.0,o-xylene,o-xylene,120.0,-5.22,-3.41,,-5.9,-3.9,
88740,10.1016/j.solener.2021.11.080,10.1016/j.solener.2021.11.080,DRCN5T,PC71BM,DRCN5T,PC71BM,CCCCCCCCc1cc(/C=c2\sc(=C(C#N)C#N)n(CC)c2=O)sc1-c1cc(CCCCCCCC)c(-c2ccc(-c3sc(-c4sc(/C=c5\sc(=C(C#N)C#N)n(CC)c5=O)cc4CCCCCCCC)cc3CCCCCCCC)s2)s1,COC(=O)CCCC1(c2ccccc2)C23c4c5ccc6c7cc8c9c%10c(cc%11cc%12c%13c%14c(cc%15c%16ccc-5c2c%16c2c5c%16c%17c(c(c46)c7c9c%17c4c%10c%11c%13c4c%16c%14c%152)C513)C%12)C8,0.93,12.19,50.28,5.73,5.70009276,0.5219413612565444,5.73,,,,,,inverted,inverted,ZnO,ZnO,MoO3,MoO3,100.0,o-xylene,o-xylene,120.0,-5.22,-3.41,,-5.9,-3.9,
88741,10.1016/j.solener.2021.11.080,10.1016/j.solener.2021.11.080,DRCN5T,PC71BM,DRCN5T,PC71BM,CCCCCCCCc1cc(/C=c2\sc(=C(C#N)C#N)n(CC)c2=O)sc1-c1cc(CCCCCCCC)c(-c2ccc(-c3sc(-c4sc(/C=c5\sc(=C(C#N)C#N)n(CC)c5=O)cc4CCCCCCCC)cc3CCCCCCCC)s2)s1,COC(=O)CCCC1(c2ccccc2)C23c4c5ccc6c7cc8c9c%10c(cc%11cc%12c%13c%14c(cc%15c%16ccc-5c2c%16c2c5c%16c%17c(c(c46)c7c9c%17c4c%10c%11c%13c4c%16c%14c%152)C513)C%12)C8,0.94,12.43,51.8,6.0,6.0524156,0.8735933333333298,,,,,,,inverted,inverted,ZnO,ZnO,MoO3,MoO3,100.0,o-xylene,o-xylene,120.0,-5.22,-3.41,,-5.9,-3.9,
88742,10.1016/j.solener.2021.11.080,10.1016/j.solener.2021.11.080,DRCN5T,PC71BM,DRCN5T,PC71BM,CCCCCCCCc1cc(/C=c2\sc(=C(C#N)C#N)n(CC)c2=O)sc1-c1cc(CCCCCCCC)c(-c2ccc(-c3sc(-c4sc(/C=c5\sc(=C(C#N)C#N)n(CC)c5=O)cc4CCCCCCCC)cc3CCCCCCCC)s2)s1,COC(=O)CCCC1(c2ccccc2)C23c4c5ccc6c7cc8c9c%10c(cc%11cc%12c%13c%14c(cc%15c%16ccc-5c2c%16c2c5c%16c%17c(c(c46)c7c9c%17c4c%10c%11c%13c4c%16c%14c%152)C513)C%12)C8,0.93,12.95,48.5,5.82,5.8410975,0.362499999999996,5.82,,,,,,inverted,inverted,ZnO,ZnO,MoO3,MoO3,100.0,o-xylene,o-xylene,120.0,-5.22,-3.41,,-5.9,-3.9,
88743,10.1016/j.solener.2021.11.080,10.1016/j.solener.2021.11.080,DRCN5T,PC71BM,DRCN5T,PC71BM,CCCCCCCCc1cc(/C=c2\sc(=C(C#N)C#N)n(CC)c2=O)sc1-c1cc(CCCCCCCC)c(-c2ccc(-c3sc(-c4sc(/C=c5\sc(=C(C#N)C#N)n(CC)c5=O)cc4CCCCCCCC)cc3CCCCCCCC)s2)s1,COC(=O)CCCC1(c2ccccc2)C23c4c5ccc6c7cc8c9c%10c(cc%11cc%12c%13c%14c(cc%15c%16ccc-5c2c%16c2c5c%16c%17c(c(c46)c7c9c%17c4c%10c%11c%13c4c%16c%14c%152)C513)C%12)C8,0.94,15.04,51.4,7.3,7.266726399999999,0.4558027397260428,,,,,,,inverted,inverted,ZnO,ZnO,MoO3,MoO3,100.0,o-xylene,o-xylene,120.0,-5.22,-3.41,,-5.9,-3.9,
88744,10.1016/j.solener.2021.11.080,10.1016/j.solener.2021.11.080,DRCN5T,PC71BM,DRCN5T,PC71BM,CCCCCCCCc1cc(/C=c2\sc(=C(C#N)C#N)n(CC)c2=O)sc1-c1cc(CCCCCCCC)c(-c2ccc(-c3sc(-c4sc(/C=c5\sc(=C(C#N)C#N)n(CC)c5=O)cc4CCCCCCCC)cc3CCCCCCCC)s2)s1,COC(=O)CCCC1(c2ccccc2)C23c4c5ccc6c7cc8c9c%10c(cc%11cc%12c%13c%14c(cc%15c%16ccc-5c2c%16c2c5c%16c%17c(c(c46)c7c9c%17c4c%10c%11c%13c4c%16c%14c%152)C513)C%12)C8,0.94,14.91,51.07,7.17,7.15766478,0.1720393305439297,7.17,,,,,,inverted,inverted,ZnO,ZnO,MoO3,MoO3,100.0,o-xylene,o-xylene,120.0,-5.22,-3.41,,-5.9,-3.9,
88745,10.1016/j.solener.2021.11.080,10.1016/j.solener.2021.11.080,DRCN5T,PC71BM,DRCN5T,PC71BM,CCCCCCCCc1cc(/C=c2\sc(=C(C#N)C#N)n(CC)c2=O)sc1-c1cc(CCCCCCCC)c(-c2ccc(-c3sc(-c4sc(/C=c5\sc(=C(C#N)C#N)n(CC)c5=O)cc4CCCCCCCC)cc3CCCCCCCC)s2)s1,COC(=O)CCCC1(c2ccccc2)C23c4c5ccc6c7cc8c9c%10c(cc%11cc%12c%13c%14c(cc%15c%16ccc-5c2c%16c2c5c%16c%17c(c(c46)c7c9c%17c4c%10c%11c%13c4c%16c%14c%152)C513)C%12)C8,0.92,13.31,47.8,5.8,5.8532056,0.917337931034484,,,,,,,inverted,inverted,ZnO,ZnO,MoO3,MoO3,100.0,o-xylene,o-xylene,120.0,-5.22,-3.41,,-5.9,-3.9,
88746,10.1016/j.solener.2021.11.080,10.1016/j.solener.2021.11.080,DRCN5T,PC71BM,DRCN5T,PC71BM,CCCCCCCCc1cc(/C=c2\sc(=C(C#N)C#N)n(CC)c2=O)sc1-c1cc(CCCCCCCC)c(-c2ccc(-c3sc(-c4sc(/C=c5\sc(=C(C#N)C#N)n(CC)c5=O)cc4CCCCCCCC)cc3CCCCCCCC)s2)s1,COC(=O)CCCC1(c2ccccc2)C23c4c5ccc6c7cc8c9c%10c(cc%11cc%12c%13c%14c(cc%15c%16ccc-5c2c%16c2c5c%16c%17c(c(c46)c7c9c%17c4c%10c%11c%13c4c%16c%14c%152)C513)C%12)C8,0.92,13.79,44.6,5.65,5.6583128,0.1471292035398172,5.65,,,,,,inverted,inverted,ZnO,ZnO,MoO3,MoO3,100.0,o-xylene,o-xylene,120.0,-5.22,-3.41,,-5.9,-3.9,
88975,10.1016/j.surfin.2023.103626,10.1016/j.surfin.2023.103626,PBDB-T,ITIC,PBDB-T,ITIC,CCCCC(CC)Cc1ccc(-c2c3cc(-c4ccc(-c5sc(-c6cccs6)c6c5C(=O)c5c(CC(CC)CCCC)sc(CC(CC)CCCC)c5C6=O)s4)sc3c(-c3ccc(CC(CC)CCCC)s3)c3ccsc23)s1,CCCCCCc1ccc(C2(c3ccc(CCCCCC)cc3)c3cc4c(cc3-c3sc5cc(C=C6C(=O)c7ccccc7C6=C(C#N)C#N)sc5c32)C(c2ccc(CCCCCC)cc2)(c2ccc(CCCCCC)cc2)c2c-4sc3cc(C=C4C(=O)c5ccccc5C4=C(C#N)C#N)sc23)cc1,0.78,15.46,42.0,5.1,5.0646960000000005,0.6922352941176297,5.1,,,,,,,,O r IGZO,O r IGZO,,,,chlorobenzene,,130.0,-5.33,-3.48,,-5.576,-3.916,
88976,10.1016/j.surfin.2023.103626,10.1016/j.surfin.2023.103626,PBDB-T,ITIC,PBDB-T,ITIC,CCCCC(CC)Cc1ccc(-c2c3cc(-c4ccc(-c5sc(-c6cccs6)c6c5C(=O)c5c(CC(CC)CCCC)sc(CC(CC)CCCC)c5C6=O)s4)sc3c(-c3ccc(CC(CC)CCCC)s3)c3ccsc23)s1,CCCCCCc1ccc(C2(c3ccc(CCCCCC)cc3)c3cc4c(cc3-c3sc5cc(C=C6C(=O)c7ccccc7C6=C(C#N)C#N)sc5c32)C(c2ccc(CCCCCC)cc2)(c2ccc(CCCCCC)cc2)c2c-4sc3cc(C=C4C(=O)c5ccccc5C4=C(C#N)C#N)sc23)cc1,0.82,17.9,45.0,6.6,6.605099999999998,0.0772727272727086,6.6,,,,,,inverted,,O d IGZO,O d IGZO,MoO3,,,chlorobenzene,,130.0,-5.33,-3.48,,-5.576,-3.916,
88977,10.1016/j.surfin.2023.103626,10.1016/j.surfin.2023.103626,PTB7,PC71BM,PTB7,PC71BM,CCCCC(CC)COC(=O)c1sc2c(-c3cc4c(OCC(CC)CCCC)c5sccc5c(OCC(CC)CCCC)c4s3)scc2c1F,COC(=O)CCCC1(c2ccccc2)C23c4c5ccc6c7cc8c9c%10c(cc%11cc%12c%13c%14c(cc%15c%16ccc-5c2c%16c2c5c%16c%17c(c(c46)c7c9c%17c4c%10c%11c%13c4c%16c%14c%152)C513)C%12)C8,,,,8.72,,,,,,,,,,,IGZO,IGZO,,,,,,,-5.19,-3.43,,-5.9,-3.9,
88978,10.1016/j.surfin.2023.103626,10.1016/j.surfin.2023.103626,PBDB-T,ITIC-OE,PBDB-T,ITIC-OE,CCCCC(CC)Cc1ccc(-c2c3cc(-c4ccc(-c5sc(-c6cccs6)c6c5C(=O)c5c(CC(CC)CCCC)sc(CC(CC)CCCC)c5C6=O)s4)sc3c(-c3ccc(CC(CC)CCCC)s3)c3ccsc23)s1,COCCOCc1ccc(C2(c3ccc(COCCOC)cc3)c3cc4c(cc3-c3sc5cc(/C=C6\C(=O)c7ccccc7C6=C(C#N)C#N)sc5c32)C(c2ccc(COCCOC)cc2)(c2ccc(COCCOC)cc2)c2c-4sc3cc(/C=C4\C(=O)c5ccccc5C4=C(C#N)C#N)sc23)cc1,,,,8.03,,,,,,,,,,,IGZO,IGZO,,,,,,,-5.33,-3.48,,-5.67,-4.03,
88979,10.1016/j.surfin.2023.103626,10.1016/j.surfin.2023.103626,P3HT,PC61BM,P3HT,PC61BM,CCCCCCc1ccsc1,COC(=O)CCCC1(c2ccccc2)C23c4c5c6c7c8c9c(c%10c%11c2c2c%12c4c4c%13c5c5c7c7c8c8c%14c9c%10c9c%10c%11c2c2c%11c%12c4c4c%12c%13c5c5c7c7c8c8c%14c9c9c%10c2c2c%11c4c4c%12c5c7c5c8c9c2c45)C613,,,,2.52,,,,,,,,,,,Deep ultraviolet irradiation treated IGZO for OSCs.,Deep ultraviolet irradiation treated IGZO,,,,,,,-5.01,-3.12,,-6.1,-3.7,
88980,10.1016/j.surfin.2023.103626,10.1016/j.surfin.2023.103626,PBDTTT-C-T,PC71BM,PBDTTT-C-T,PC71BM,CCCCC(CC)CC(=O)c1cc2c(-c3cc4c(-c5ccc(CC(CC)CCCC)s5)c5sccc5c(-c5ccc(CC(CC)CCCC)s5)c4s3)scc2s1,COC(=O)CCCC1(c2ccccc2)C23c4c5ccc6c7cc8c9c%10c(cc%11cc%12c%13c%14c(cc%15c%16ccc-5c2c%16c2c5c%16c%17c(c(c46)c7c9c%17c4c%10c%11c%13c4c%16c%14c%152)C513)C%12)C8,,,,6.2,,,,,,,,,,inverted,IGZO,,,,,,,,-5.13,-3.27,,-5.9,-3.9,
88981,10.1016/j.surfin.2023.103626,10.1016/j.surfin.2023.103626,PBDB-T,ITIC,PBDB-T,ITIC,CCCCC(CC)Cc1ccc(-c2c3cc(-c4ccc(-c5sc(-c6cccs6)c6c5C(=O)c5c(CC(CC)CCCC)sc(CC(CC)CCCC)c5C6=O)s4)sc3c(-c3ccc(CC(CC)CCCC)s3)c3ccsc23)s1,CCCCCCc1ccc(C2(c3ccc(CCCCCC)cc3)c3cc4c(cc3-c3sc5cc(C=C6C(=O)c7ccccc7C6=C(C#N)C#N)sc5c32)C(c2ccc(CCCCCC)cc2)(c2ccc(CCCCCC)cc2)c2c-4sc3cc(C=C4C(=O)c5ccccc5C4=C(C#N)C#N)sc23)cc1,,,,6.6,,,,,,,,,,,Comparison of oxygen deficient (Od) and oxygen rich (Or) IGZO ETL for OSCs.,IGZO,,,,,,,-5.33,-3.48,,-5.576,-3.916,
89010,10.1016/j.surfin.2026.108434,10.1016/j.surfin.2026.108434,P3HT,PCBM,P3HT,PCBM,CCCCCCc1ccsc1,CCCCC(=O)OCC1(C2=CC=CC=C2)C3=CC=CC4=CC=CC5=CC=CC6=CC=CC7=CC=CC1=C7C6=C5C4=C3,0.586,8.464,40.01,1.984,1.9844575904,0.0230640322580609,,,1:1,,,,glass/ITO/SAMs/PEDOT:PSS/(P3HT:PCBM)/LiF-Al,conventional,LiF,LiF,PEDOT:PSS,PEDOT:PSS,,chloroform/chlorobenzene (1:0.6),chloroform:chlorobenzene (1:0.6),160.0,-5.01,-3.12,,-6.1,-3.7,
89011,10.1016/j.surfin.2026.108434,10.1016/j.surfin.2026.108434,P3HT,PCBM,P3HT,PCBM,CCCCCCc1ccsc1,CCCCC(=O)OCC1(C2=CC=CC=C2)C3=CC=CC4=CC=CC5=CC=CC6=CC=CC7=CC=CC1=C7C6=C5C4=C3,0.58,8.491,48.84,2.405,2.405262552,0.0109169230769288,,,1:1,,,,glass/ITO/SAMs/PEDOT:PSS/(P3HT:PCBM)/LiF-Al,conventional,LiF,LiF,PEDOT:PSS,PEDOT:PSS,,chloroform/chlorobenzene (1:0.6),chloroform:chlorobenzene (1:0.6),160.0,-5.01,-3.12,,-6.1,-3.7,
89012,10.1016/j.surfin.2026.108434,10.1016/j.surfin.2026.108434,P3HT,PCBM,P3HT,PCBM,CCCCCCc1ccsc1,CCCCC(=O)OCC1(C2=CC=CC=C2)C3=CC=CC4=CC=CC5=CC=CC6=CC=CC7=CC=CC1=C7C6=C5C4=C3,0.615,11.48,42.04,2.968,2.96810808,0.0036415094339607,,,1:1,,,,glass/ITO/SAMs/PEDOT:PSS/(P3HT:PCBM)/LiF-Al,conventional,LiF,LiF,PEDOT:PSS,PEDOT:PSS,,chloroform/chlorobenzene (1:0.6),chloroform:chlorobenzene (1:0.6),160.0,-5.01,-3.12,,-6.1,-3.7,
89013,10.1016/j.surfin.2026.108434,10.1016/j.surfin.2026.108434,P3HT,PCBM,P3HT,PCBM,CCCCCCc1ccsc1,CCCCC(=O)OCC1(C2=CC=CC=C2)C3=CC=CC4=CC=CC5=CC=CC6=CC=CC7=CC=CC1=C7C6=C5C4=C3,0.44,7.7,35.9,1.21,1.216292,0.519999999999997,,,,,,,ITO/P3HT:PCBM/LiF/Al,,,,,,,,,,-5.01,-3.12,,-6.1,-3.7,
89014,10.1016/j.surfin.2026.108434,10.1016/j.surfin.2026.108434,P3HT,[60]PCBM,P3HT,PCBM,CCCCCCc1ccsc1,CCCCC(=O)OCC1(C2=CC=CC=C2)C3=CC=CC4=CC=CC5=CC=CC6=CC=CC7=CC=CC1=C7C6=C5C4=C3,0.412,8.4,43.0,1.5,1.488144,0.7903999999999911,,,,,,,ITO/ P3HT:[60]PCBM /MoO3/Ag,,,,MoO3,,,,,,-5.01,-3.12,,-6.1,-3.7,
89015,10.1016/j.surfin.2026.108434,10.1016/j.surfin.2026.108434,P3HT,PCBM,P3HT,PCBM,CCCCCCc1ccsc1,CCCCC(=O)OCC1(C2=CC=CC=C2)C3=CC=CC4=CC=CC5=CC=CC6=CC=CC7=CC=CC1=C7C6=C5C4=C3,0.48,7.41,52.0,1.85,1.849536,0.0250810810810941,,,,,,,ITO/PEDOT:PSS/P3HT:PCBM/LiF/Al,conventional,,,,,,,,,-5.01,-3.12,,-6.1,-3.7,
89016,10.1016/j.surfin.2026.108434,10.1016/j.surfin.2026.108434,P3HT,PCBM,P3HT,PCBM,CCCCCCc1ccsc1,CCCCC(=O)OCC1(C2=CC=CC=C2)C3=CC=CC4=CC=CC5=CC=CC6=CC=CC7=CC=CC1=C7C6=C5C4=C3,0.53,9.75,40.0,2.09,2.067,1.1004784688995066,,,,,,,ITO/PEDOT:PSS/ P3HT:PCBM/Al,conventional,,,,,,,,,-5.01,-3.12,,-6.1,-3.7,
89017,10.1016/j.surfin.2026.108434,10.1016/j.surfin.2026.108434,P3HT,PCBM,P3HT,PCBM,CCCCCCc1ccsc1,CCCCC(=O)OCC1(C2=CC=CC=C2)C3=CC=CC4=CC=CC5=CC=CC6=CC=CC7=CC=CC1=C7C6=C5C4=C3,0.61,6.02,51.0,2.57,1.872822,27.127548638132293,,,,,,,ITO/PEDOT:PSS/ P3HT:PCBM/Al,conventional,,,PEDOT:PSS,,,,,,-5.01,-3.12,,-6.1,-3.7,
89021,10.1016/j.synthmet.2021.116830,10.1016/j.synthmet.2021.116830,NPD,Alq3,NPD,Alq3,,c1cnc2c([O][Al]([O]c3cccc4cccnc34)[O]c3cccc4cccnc34)cccc2c1,1.45,0.00163,26.7,,0.0006310545,,,,1:1,,,,ITO/PEDOT:PSS/NPD:Alq3/LiF/Al,conventional,LiF,LiF,PEDOT:PSS,PEDOT:PSS,100.0,chloroform,chloroform,80.0,,,,,,
89022,10.1016/j.synthmet.2021.116830,10.1016/j.synthmet.2021.116830,NPD,Alq3,NPD,Alq3,,c1cnc2c([O][Al]([O]c3cccc4cccnc34)[O]c3cccc4cccnc34)cccc2c1,1.17,0.01193,16.3,,0.0022751703,,,,1:1,,,,ITO/PEDOT:PSS/NPD:Alq3/LiF/Al,conventional,LiF,LiF,PEDOT:PSS,PEDOT:PSS,100.0,chloroform,chloroform,80.0,,,,,,
89023,10.1016/j.synthmet.2021.116830,10.1016/j.synthmet.2021.116830,NPD,Alq3,NPD,Alq3,,c1cnc2c([O][Al]([O]c3cccc4cccnc34)[O]c3cccc4cccnc34)cccc2c1,1.42,0.04267,17.9,,0.0108458606,,,,1:2,,,,ITO/PEDOT:PSS/NPD:Alq3/LiF/Al,conventional,LiF,LiF,PEDOT:PSS,PEDOT:PSS,100.0,chloroform,chloroform,80.0,,,,,,
89024,10.1016/j.synthmet.2021.116830,10.1016/j.synthmet.2021.116830,NPD,Alq3,NPD,Alq3,,c1cnc2c([O][Al]([O]c3cccc4cccnc34)[O]c3cccc4cccnc34)cccc2c1,1.34,0.01373,16.2,,0.0029805084,,,,1:3,,,,ITO/PEDOT:PSS/NPD:Alq3/LiF/Al,conventional,LiF,LiF,PEDOT:PSS,PEDOT:PSS,100.0,chloroform,chloroform,80.0,,,,,,
89037,10.1016/j.synthmet.2022.117114,10.1016/j.synthmet.2022.117114,PBDT-FPz,PC71BM,PBDT-FPz,PC71BM,,COC(=O)CCCC1(c2ccccc2)C23c4c5ccc6c7cc8c9c%10c(cc%11cc%12c%13c%14c(cc%15c%16ccc-5c2c%16c2c5c%16c%17c(c(c46)c7c9c%17c4c%10c%11c%13c4c%16c%14c%152)C513)C%12)C8,0.17,1.47,28.0,0.07,0.069972,0.0400000000000003,,,,DIO,DIO,,ITO/PEDOT:PSS/polymer:PC71BM/Al,conventional,,,PEDOT:PSS,PEDOT:PSS,,dichlorobenzene,o-DCB,80.0,,,,-5.9,-3.9,
89038,10.1016/j.synthmet.2022.117114,10.1016/j.synthmet.2022.117114,PBDT-TFPz,PC71BM,PBDT-TFPz,PC71BM,,COC(=O)CCCC1(c2ccccc2)C23c4c5ccc6c7cc8c9c%10c(cc%11cc%12c%13c%14c(cc%15c%16ccc-5c2c%16c2c5c%16c%17c(c(c46)c7c9c%17c4c%10c%11c%13c4c%16c%14c%152)C513)C%12)C8,0.67,3.64,41.0,1.0,0.999908,0.009199999999998,,,,DIO,DIO,,ITO/PEDOT:PSS/polymer:PC71BM/Al,conventional,,,PEDOT:PSS,PEDOT:PSS,,dichlorobenzene,o-DCB,80.0,,,,-5.9,-3.9,
89039,10.1016/j.synthmet.2022.117114,10.1016/j.synthmet.2022.117114,PBDT-DTFPz,PC71BM,PBDT-DTFPz,PC71BM,,COC(=O)CCCC1(c2ccccc2)C23c4c5ccc6c7cc8c9c%10c(cc%11cc%12c%13c%14c(cc%15c%16ccc-5c2c%16c2c5c%16c%17c(c(c46)c7c9c%17c4c%10c%11c%13c4c%16c%14c%152)C513)C%12)C8,0.59,5.12,55.0,1.66,1.66144,0.0867469879518137,,,,DIO,DIO,,ITO/PEDOT:PSS/polymer:PC71BM/Al,conventional,,,PEDOT:PSS,PEDOT:PSS,,dichlorobenzene,o-DCB,80.0,,,,-5.9,-3.9,
89040,10.1016/j.synthmet.2022.117189,10.1016/j.synthmet.2022.117189,PTB7-Th,P1,PTB7-Th,P1,CCCCC(CC)COC(=O)c1sc2csc(-c3cc4c(-c5ccc(CC(CC)CCCC)s5)c5sccc5c(-c5ccc(CC(CC)CCCC)s5)c4s3)c2c1F,CCCCCCCCc1cc(-c2c(-c3cccs3)sc3c(-c4cc(CCCCCCCC)c(CCCCCCCC)s4)c(-c4ccc(-c5cccc6nsnc56)s4)sc23)sc1CCCCCCCC,0.71,0.66,29.0,0.14,0.135894,2.932857142857141,,,,,,,-,,,,,,,,,,-5.21,-3.6,,,,
89041,10.1016/j.synthmet.2022.117189,10.1016/j.synthmet.2022.117189,PTB7-Th,P2,PTB7-Th,P2,CCCCC(CC)COC(=O)c1sc2csc(-c3cc4c(-c5ccc(CC(CC)CCCC)s5)c5sccc5c(-c5ccc(CC(CC)CCCC)s5)c4s3)c2c1F,,0.95,3.2,36.0,1.1,1.0944,0.5090909090909136,,,,,,,-,,,,,,,,,,-5.21,-3.6,,,,
89042,10.1016/j.synthmet.2022.117189,10.1016/j.synthmet.2022.117189,PTB7-Th,P3,PTB7-Th,P3,CCCCC(CC)COC(=O)c1sc2csc(-c3cc4c(-c5ccc(CC(CC)CCCC)s5)c5sccc5c(-c5ccc(CC(CC)CCCC)s5)c4s3)c2c1F,CCCCCCc1csc(-c2ccc(-c3cc(CCCCCC)c(/C=C/c4csc(-c5cc6c(OCC(CC)CCCC)c7sc(-c8ccc(C9=C%10C(=O)N(CC(CC)CCCC)C(c%11ccc(-c%12cc%13c(OCC(CC)CCCC)c%14sccc%14c(OCC(CC)CCCC)c%13s%12)s%11)=C%10C(=O)N9CC(CC)CCCC)s8)cc7c(OCC(CC)CCCC)c6s5)c4)s3)c3nsnc23)c1,0.99,6.4,37.0,2.4,2.34432,2.3199999999999887,,,,,,,-,,,,,,,,,,-5.21,-3.6,,,,
89043,10.1016/j.synthmet.2022.117189,10.1016/j.synthmet.2022.117189,PTB7-Th,P4,PTB7-Th,P4,CCCCC(CC)COC(=O)c1sc2csc(-c3cc4c(-c5ccc(CC(CC)CCCC)s5)c5sccc5c(-c5ccc(CC(CC)CCCC)s5)c4s3)c2c1F,,0.94,7.5,45.0,3.1,3.1725,2.338709677419348,,,,,,,-,,,,,,,,,,-5.21,-3.6,,,,
89044,10.1016/j.synthmet.2022.117189,10.1016/j.synthmet.2022.117189,PTB7-Th,TPE-4DPPDCV,PTB7-Th,TPE-4DPPDCV,CCCCC(CC)COC(=O)c1sc2csc(-c3cc4c(-c5ccc(CC(CC)CCCC)s5)c5sccc5c(-c5ccc(CC(CC)CCCC)s5)c4s3)c2c1F,,0.75,9.89,53.8,4.01,3.990615,0.4834164588528619,,,,,,,ITO/PEDOT:PSS/PTB7-Th:TPE-4DPPDCV/PDIN/Al,conventional,PDIN,PDIN,PEDOT:PSS,PEDOT:PSS,,,,,-5.21,-3.6,,,,
89045,10.1016/j.synthmet.2022.117189,10.1016/j.synthmet.2022.117189,PTB7-Th,SCPDT-4DPPDCV,PTB7-Th,SCPDT-4DPPDCV,CCCCC(CC)COC(=O)c1sc2csc(-c3cc4c(-c5ccc(CC(CC)CCCC)s5)c5sccc5c(-c5ccc(CC(CC)CCCC)s5)c4s3)c2c1F,,0.69,11.69,51.6,4.2,4.1621076,0.9022000000000115,,,,,,,ITO/PEDOT:PSS/PTB7-Th:SCPDT-4DPPDCV/PDIN/Al,conventional,PDIN,PDIN,PEDOT:PSS,PEDOT:PSS,,,,,-5.21,-3.6,,,,
89046,10.1016/j.synthmet.2022.117189,10.1016/j.synthmet.2022.117189,PTB7-Th,PDI-DPP-PDI,PTB7-Th,PDI-DPP-PDI,CCCCC(CC)COC(=O)c1sc2csc(-c3cc4c(-c5ccc(CC(CC)CCCC)s5)c5sccc5c(-c5ccc(CC(CC)CCCC)s5)c4s3)c2c1F,,0.98,11.32,50.1,5.6,5.5578936,0.7518999999999959,,,,,,,ITO/ZnO/ PTB7-Th:PDI-DPP-PDI /MoOx/Ag,inverted,ZnO,ZnO,MoOx,MoO3,,,,,-5.21,-3.6,,,,
89047,10.1016/j.synthmet.2022.117189,10.1016/j.synthmet.2022.117189,PTB7-Th,c-PDI2,PTB7-Th,c-PDI2,CCCCC(CC)COC(=O)c1sc2csc(-c3cc4c(-c5ccc(CC(CC)CCCC)s5)c5sccc5c(-c5ccc(CC(CC)CCCC)s5)c4s3)c2c1F,,0.94,8.54,50.3,4.04,4.0378828,0.0524059405940549,,,,,,,ITO/ZnO/ PTB7-Th:c-PDI2/MoO3/Al,inverted,ZnO,ZnO,MoO3,MoO3,,,,,-5.21,-3.6,,,,
89048,10.1016/j.synthmet.2022.117189,10.1016/j.synthmet.2022.117189,PTB7-Th,nc-PDI2,PTB7-Th,nc-PDI2,CCCCC(CC)COC(=O)c1sc2csc(-c3cc4c(-c5ccc(CC(CC)CCCC)s5)c5sccc5c(-c5ccc(CC(CC)CCCC)s5)c4s3)c2c1F,,0.93,11.27,54.2,5.68,5.680756199999999,0.013313380281684,,,,,,,ITO/ZnO/ PTB7-Th:nc-PDI2/MoO3/Al,inverted,ZnO,ZnO,MoO3,MoO3,,,,,-5.21,-3.6,,,,
89049,10.1016/j.synthmet.2022.117189,10.1016/j.synthmet.2022.117189,PTB7-Th,PDI4,PTB7-Th,PDI4,CCCCC(CC)COC(=O)c1sc2csc(-c3cc4c(-c5ccc(CC(CC)CCCC)s5)c5sccc5c(-c5ccc(CC(CC)CCCC)s5)c4s3)c2c1F,,0.84,15.26,65.0,8.5,8.331959999999999,1.9769411764706035,,,,,,,ITO/ZnO/ PTB7-Th:PDI4/MoO3/Al,inverted,ZnO,ZnO,MoO3,MoO3,,,,,-5.21,-3.6,,,,
89050,10.1016/j.synthmet.2022.117189,10.1016/j.synthmet.2022.117189,PTB7,R1,PTB7,R1,CCCCC(CC)COC(=O)c1sc2c(-c3cc4c(OCC(CC)CCCC)c5sccc5c(OCC(CC)CCCC)c4s3)scc2c1F,,1.02,15.2,61.0,9.33,9.45744,1.3659163987138263,,,,,,,ITO/PEDOT:PSS/PTB7:R1/Ca/Al,conventional,Ca,Ca,PEDOT:PSS,PEDOT:PSS,,,,,-5.19,-3.43,,,,
89051,10.1016/j.synthmet.2022.117189,10.1016/j.synthmet.2022.117189,PTB7-Th,N2200,PTB7-Th,N2200,CCCCC(CC)COC(=O)c1sc2csc(-c3cc4c(-c5ccc(CC(CC)CCCC)s5)c5sccc5c(-c5ccc(CC(CC)CCCC)s5)c4s3)c2c1F,CCCCCCCCCCC(CCCCCCCC)CN1C(=O)c2ccc3c4c(c(-c5ccc(-c6cccs6)s5)cc(c24)C1=O)C(=O)N(CC(CCCCCCCC)CCCCCCCCCC)C3=O,0.79,13.0,55.0,5.73,5.6485,1.4223385689354298,,,,,,,ITO/PEDOT:PSS/ PTB7-Th:N2200/Al,conventional,,,PEDOT:PSS,PEDOT:PSS,,,,,-5.21,-3.6,,-5.71,-4.02,
89052,10.1016/j.synthmet.2022.117189,10.1016/j.synthmet.2022.117189,PTB7-Th,P(NDI2OD-2FT),PTB7-Th,P(NDI2OD-2FT),CCCCC(CC)COC(=O)c1sc2csc(-c3cc4c(-c5ccc(CC(CC)CCCC)s5)c5sccc5c(-c5ccc(CC(CC)CCCC)s5)c4s3)c2c1F,,0.81,12.32,63.0,6.29,6.2868960000000005,0.0493481717011057,,,,,,,ITO/ZnO/PTB7-Th:P(NDI2OD-2FT)/MoO3/Ag,inverted,ZnO,ZnO,MoO3,MoO3,,,,,-5.21,-3.6,,,,
89053,10.1016/j.synthmet.2022.117189,10.1016/j.synthmet.2022.117189,PTB7-Th,P(NDI2DT-FT2),PTB7-Th,P(NDI2DT-FT2),CCCCC(CC)COC(=O)c1sc2csc(-c3cc4c(-c5ccc(CC(CC)CCCC)s5)c5sccc5c(-c5ccc(CC(CC)CCCC)s5)c4s3)c2c1F,,0.81,13.53,62.0,6.71,6.794766000000001,1.2632786885246052,,,,,,,ITO/ZnO/ PTB7-Th:P(NDI2DT-FT2)/MoO3/Ag,inverted,ZnO,ZnO,MoO3,MoO3,,,,,-5.21,-3.6,,,,
89054,10.1016/j.synthmet.2022.117189,10.1016/j.synthmet.2022.117189,PTB7-Th,P(NDI2HD-T2),PTB7-Th,P(NDI2HD-T2),CCCCC(CC)COC(=O)c1sc2csc(-c3cc4c(-c5ccc(CC(CC)CCCC)s5)c5sccc5c(-c5ccc(CC(CC)CCCC)s5)c4s3)c2c1F,CCCCCCCCC(CCCCCC)CN1C(=O)c2ccc3c4c(c(-c5ccc(-c6cccs6)s5)cc(c24)C1=O)C(=O)N(CC(CCCCCC)CCCCCCCC)C3=O,0.82,13.97,53.0,6.11,6.071361999999999,0.6323731587561621,,,,,,,ITO/ZnO/ PTB7-Th:P(NDI2HD-T2)/MoO3/Ag,inverted,ZnO,ZnO,MoO3,MoO3,,,,,-5.21,-3.6,,-5.6,-3.95,
89055,10.1016/j.synthmet.2022.117189,10.1016/j.synthmet.2022.117189,PTB7-Th,P(NDI2HD-T2),PTB7-Th,P(NDI2HD-T2),CCCCC(CC)COC(=O)c1sc2csc(-c3cc4c(-c5ccc(CC(CC)CCCC)s5)c5sccc5c(-c5ccc(CC(CC)CCCC)s5)c4s3)c2c1F,CCCCCCCCC(CCCCCC)CN1C(=O)c2ccc3c4c(c(-c5ccc(-c6cccs6)s5)cc(c24)C1=O)C(=O)N(CC(CCCCCC)CCCCCCCC)C3=O,0.81,14.08,54.0,6.14,6.158592000000001,0.3028013029316241,,,,,,,ITO/ZnO/ PTB7-Th:P(NDI2HD-T2)/MoO3/Ag,inverted,ZnO,ZnO,MoO3,MoO3,,,,,-5.21,-3.6,,-5.6,-3.95,
89056,10.1016/j.synthmet.2022.117189,10.1016/j.synthmet.2022.117189,PTB7-Th,PNDIS-HD,PTB7-Th,P(NDI2HD-Se),CCCCC(CC)COC(=O)c1sc2csc(-c3cc4c(-c5ccc(CC(CC)CCCC)s5)c5sccc5c(-c5ccc(CC(CC)CCCC)s5)c4s3)c2c1F,CCCCCCCCC(CCCCCC)CN1C(=O)c2ccc3c4c(c(-c5ccc[se]5)cc(c24)C1=O)C(=O)N(CC(CCCCCC)CCCCCCCC)C3=O,0.81,18.8,51.0,7.73,7.76628,0.4693402328589863,,,,,,,ITO/ZnO/PTB7-Th:PNDIS-HD/MoO3/Ag,inverted,ZnO,ZnO,MoO3,MoO3,,,,,-5.21,-3.6,,-5.65,-3.92,
89057,10.1016/j.synthmet.2022.117189,10.1016/j.synthmet.2022.117189,PTB7-Th,N2200,PTB7-Th,N2200,CCCCC(CC)COC(=O)c1sc2csc(-c3cc4c(-c5ccc(CC(CC)CCCC)s5)c5sccc5c(-c5ccc(CC(CC)CCCC)s5)c4s3)c2c1F,CCCCCCCCCCC(CCCCCCCC)CN1C(=O)c2ccc3c4c(c(-c5ccc(-c6cccs6)s5)cc(c24)C1=O)C(=O)N(CC(CCCCCCCC)CCCCCCCCCC)C3=O,0.78,13.69,58.0,6.3,6.193356,1.6927619047619076,,,,,,,ITO/PEDOT:PSS/ PTB7-Th:N2200/PFN-2TNDI/Al,conventional,PFN-2TNDI,PFN-2TNDI,PEDOT:PSS,PEDOT:PSS,,,,,-5.21,-3.6,,-5.71,-4.02,
89058,10.1016/j.synthmet.2022.117189,10.1016/j.synthmet.2022.117189,PTB7-Th,PNDIT-20,PTB7-Th,PNDIT-20,CCCCC(CC)COC(=O)c1sc2csc(-c3cc4c(-c5ccc(CC(CC)CCCC)s5)c5sccc5c(-c5ccc(CC(CC)CCCC)s5)c4s3)c2c1F,CCCCCCCCCCC(CCCCCCCC)CN1C(=O)c2ccc3c4c(c(-c5cccs5)cc(c24)C1=O)C(=O)N(CC(CCCCCCCC)CCCCCCCCCC)C3=O,0.78,9.37,53.0,3.88,3.873558,0.1660309278350473,,,,,,,ITO/PEDOT:PSS/ PTB7-Th:PNDIT-20/PDIN/Al,conventional,PDIN,PDIN,PEDOT:PSS,PEDOT:PSS,,,,,-5.21,-3.6,,-5.67,-3.92,
89059,10.1016/j.synthmet.2022.117189,10.1016/j.synthmet.2022.117189,PTB7-Th,PNDIT-16,PTB7-Th,P(NDI2HD-T),CCCCC(CC)COC(=O)c1sc2csc(-c3cc4c(-c5ccc(CC(CC)CCCC)s5)c5sccc5c(-c5ccc(CC(CC)CCCC)s5)c4s3)c2c1F,CCCCCCCCC(CCCCCC)CN1C(=O)c2ccc3c4c(c(-c5cccs5)cc(c24)C1=O)C(=O)N(CC(CCCCCC)CCCCCCCC)C3=O,0.77,12.26,52.0,4.94,4.908904000000001,0.629473684210522,,,,,,,ITO/PEDOT:PSS/ PTB7-Th:PNDIT-16/PDIN/Al,conventional,PDIN,PDIN,PEDOT:PSS,PEDOT:PSS,,,,,-5.21,-3.6,,-5.64,-3.82,
89060,10.1016/j.synthmet.2022.117189,10.1016/j.synthmet.2022.117189,PTB7-Th,NDI-TR,PTB7-Th,NDI-TR,CCCCC(CC)COC(=O)c1sc2csc(-c3cc4c(-c5ccc(CC(CC)CCCC)s5)c5sccc5c(-c5ccc(CC(CC)CCCC)s5)c4s3)c2c1F,CCCCC(CC)CN1C(=O)c2cc(-c3ccc(/C=C4\SC(=S)N(CC)C4=O)s3)c3c4c(cc(-c5ccc(/C=C6\SC(=S)N(CC)C6=O)s5)c(c24)C1=O)C(=O)N(CC(CC)CCCC)C3=O,0.64,7.01,69.0,3.07,3.095616,0.8343973941368177,,,,,,,ITO/PEDOT:PSS/ PTB7-Th:NDI-TR/Al,conventional,,,PEDOT:PSS,PEDOT:PSS,,,,,-5.21,-3.6,,-5.81,-3.95,
