Repository: JiYiqaq/PCE-KA-GNN

# Data directory

- `raw/Active_Database.csv` is the immutable source dataset bundled under CC BY 4.0. Do not overwrite it with processed data.
- `processed/` is created and populated by the training pipeline. Generated `.pt` and `.pth` caches are intentionally ignored by Git because they can exceed GitHub's normal single-file limit.

See `../DATA_LICENSE.md` for provenance, license and checksum information.

File: data/raw/Active_Database.csv (part 303 of 471)
id,doi,doi_norm,donor,acceptor,donor_canonical,acceptor_canonical,donor_smiles,acceptor_smiles,voc,jsc,ff,pce,pce_recomputed,pce_relative_error_percent,pce_avg,pce_best,d_a_ratio,additive,additive_canonical,additive_ratio,device_structure,device_type,etl,etl_canonical,htl,htl_canonical,active_layer_thickness,solvent,solvent_canonical,annealing_temp,homo_d,lumo_d,eg_d,homo_a,lumo_a,eg_a
89061,10.1016/j.synthmet.2022.117189,10.1016/j.synthmet.2022.117189,PTB7-Th,PNTZ,PTB7-Th,PNTZ,CCCCC(CC)COC(=O)c1sc2csc(-c3cc4c(-c5ccc(CC(CC)CCCC)s5)c5sccc5c(-c5ccc(CC(CC)CCCC)s5)c4s3)c2c1F,,0.71,13.26,46.0,4.35,4.330716,0.4433103448275829,,,,,,,ITO/PEDOT:PSS/ PTB7-Th:PNTZ/PDINO/Al,conventional,PDINO,PDINO,PEDOT:PSS,PEDOT:PSS,,,,,-5.21,-3.6,,,,
89062,10.1016/j.synthmet.2022.117189,10.1016/j.synthmet.2022.117189,PTB7-Th,BTDT2R,PTB7-Th,BTDT2R,CCCCC(CC)COC(=O)c1sc2csc(-c3cc4c(-c5ccc(CC(CC)CCCC)s5)c5sccc5c(-c5ccc(CC(CC)CCCC)s5)c4s3)c2c1F,CCCCCCOc1c(OCCCCCC)c(-c2ccc(/C=C3\SC(=S)N(CC)C3=O)s2)c2nsnc2c1-c1ccc(/C=C2\SC(=S)N(CC)C2=O)s1,1.06,13.52,57.0,8.19,8.168784,0.259047619047607,,,,,,,ITO/ZnO NPs/PEIE/PTB7-Th:BTDT2R/MoOX/Ag,inverted,ZnO NPs/PEIE,,MoOX,,,,,,-5.21,-3.6,,-5.61,-3.73,
89063,10.1016/j.synthmet.2022.117189,10.1016/j.synthmet.2022.117189,PTB7-Th,BPTCN,PTB7-Th,BPTCN,CCCCC(CC)COC(=O)c1sc2csc(-c3cc4c(-c5ccc(CC(CC)CCCC)s5)c5sccc5c(-c5ccc(CC(CC)CCCC)s5)c4s3)c2c1F,CCCCCCCCc1cc(/C=c2/sc(=C(C#N)C#N)n(CC)c2=O)sc1-c1sc(-c2ccc(-c3sc(-c4sc(/C=c5/sc(=C(C#N)C#N)n(CC)c5=O)cc4CCCCCCCC)c4c3C(=O)N(CC(CC)CCCC)C4=O)c3nsnc23)c2c1C(=O)N(CC(CC)CCCC)C2=O,0.81,14.68,54.04,6.42,6.4257883200000006,0.0901607476635611,,,,,,,ITO/ZnO/PTB7-Th:BPTCN/MoO3/Al,inverted,ZnO,,MoO3,,,,,,-5.21,-3.6,,-5.38,-3.66,
89064,10.1016/j.synthmet.2022.117189,10.1016/j.synthmet.2022.117189,PTB7-Th,FBM,PTB7-Th,FBM,CCCCC(CC)COC(=O)c1sc2csc(-c3cc4c(-c5ccc(CC(CC)CCCC)s5)c5sccc5c(-c5ccc(CC(CC)CCCC)s5)c4s3)c2c1F,CCCCCCCCC1(CCCCCCCC)c2cc(-c3ccc(C=C(C#N)C#N)c4nsnc34)ccc2-c2ccc(-c3ccc(C=C(C#N)C#N)c4nsnc34)cc21,0.88,11.2,51.0,5.1,5.02656,1.4399999999999948,,,,,,,ITO/a-ZnO/PTB7-Th:FBM/MoO3/Ag,,a-ZnO,,MoO3,,,,,,-5.21,-3.6,,-6.25,-4.14,
89065,10.1016/j.synthmet.2022.117189,10.1016/j.synthmet.2022.117189,PTB7-Th,CBM,PTB7-Th,CBM,CCCCC(CC)COC(=O)c1sc2csc(-c3cc4c(-c5ccc(CC(CC)CCCC)s5)c5sccc5c(-c5ccc(CC(CC)CCCC)s5)c4s3)c2c1F,CCCCCCCCC(CCCCCCCC)n1c2cc(-c3ccc(C=C(C#N)C#N)c4nsnc34)ccc2c2ccc(-c3ccc(C=C(C#N)C#N)c4nsnc34)cc21,0.88,10.6,53.0,5.3,4.94384,6.720000000000001,,,,,,,ITO/a-ZnO/PTB7-Th:CBM/MoO3/Ag,,a-ZnO,,MoO3,,,,,,-5.21,-3.6,,-6.05,-4.13,
89066,10.1016/j.synthmet.2022.117189,10.1016/j.synthmet.2022.117189,PTB7-Th,CDTBM,PTB7-Th,CDTBM,CCCCC(CC)COC(=O)c1sc2csc(-c3cc4c(-c5ccc(CC(CC)CCCC)s5)c5sccc5c(-c5ccc(CC(CC)CCCC)s5)c4s3)c2c1F,CCCCCCCCC1(CCCCCCCC)c2cc(-c3ccc(C=C(C#N)C#N)c4nsnc34)sc2-c2sc(-c3ccc(C=C(C#N)C#N)c4nsnc34)cc21,0.66,11.9,60.0,5.0,4.712400000000001,5.751999999999988,,,,,,,ITO/a-ZnO/PTB7-Th:CDTBM/MoO3/Ag,,a-ZnO,,MoO3,,,,,,-5.21,-3.6,,-5.69,-4.28,
89067,10.1016/j.synthmet.2022.117189,10.1016/j.synthmet.2022.117189,PTB7-Th,SSBR,PTB7-Th,SSBR,CCCCC(CC)COC(=O)c1sc2csc(-c3cc4c(-c5ccc(CC(CC)CCCC)s5)c5sccc5c(-c5ccc(CC(CC)CCCC)s5)c4s3)c2c1F,CCCCC(CC)CC1(CC(CC)CCCC)c2cc(-c3ccc(/C=C4\SC(=S)N(CC)C4=O)c4nsnc34)sc2-c2sc(-c3ccc(/C=C4\SC(=S)N(CC)C4=O)c4nsnc34)cc21,0.92,15.91,55.83,8.16,8.17194876,0.1464308823529317,,,,,,,ITO/ZnO/PTB7-Th:SSBR/Ca/Al,inverted,,,,,,,,,-5.21,-3.6,,-5.44,-3.72,
89068,10.1016/j.synthmet.2022.117189,10.1016/j.synthmet.2022.117189,PTB7-Th,SSBRC,PTB7-Th,SSBRC,CCCCC(CC)COC(=O)c1sc2csc(-c3cc4c(-c5ccc(CC(CC)CCCC)s5)c5sccc5c(-c5ccc(CC(CC)CCCC)s5)c4s3)c2c1F,CCCCC(CC)CC1(CC(CC)CCCC)c2cc(-c3ccc(/C=c4\sc(=C(C#N)C#N)n(CC)c4=O)c4nsnc34)sc2-c2sc(-c3ccc(/C=c4\sc(=C(C#N)C#N)n(CC)c4=O)c4nsnc34)cc21,0.77,7.75,56.33,3.35,3.36149275,0.3430671641791026,,,,,,,ITO/ZnO/PTB7-Th:SSBRC/Ca/Al,inverted,,,,,,,,,-5.21,-3.6,,-5.47,-3.84,
89069,10.1016/j.synthmet.2022.117189,10.1016/j.synthmet.2022.117189,PTB7-Th,FRd2,PTB7-Th,FRd2,CCCCC(CC)COC(=O)c1sc2csc(-c3cc4c(-c5ccc(CC(CC)CCCC)s5)c5sccc5c(-c5ccc(CC(CC)CCCC)s5)c4s3)c2c1F,CCN1C(=O)/C(=C\c2ccc(-c3ccc(-c4ccc5c(c4)C(CC)(CC)c4cc(-c6ccc(-c7ccc(/C=C8/SC(=S)N(CC)C8=O)o7)c7nsnc67)ccc4-5)c4nsnc34)o2)SC1=S,0.83,15.7,72.3,9.4,9.421413,0.227797872340415,,,,,,,ITO/ZnO/PTB7-Th:FRd2/ MoO3/Ag,inverted,ZnO,,MoO3,,,,,,-5.21,-3.6,,-5.67,-3.58,
89070,10.1016/j.synthmet.2022.117189,10.1016/j.synthmet.2022.117189,PTB7-Th,FRdCN2,PTB7-Th,FRdCN2,CCCCC(CC)COC(=O)c1sc2csc(-c3cc4c(-c5ccc(CC(CC)CCCC)s5)c5sccc5c(-c5ccc(CC(CC)CCCC)s5)c4s3)c2c1F,CCn1c(=C(C#N)C#N)s/c(=C/c2ccc(-c3ccc(-c4ccc5c(c4)C(CC)(CC)c4cc(-c6ccc(-c7ccc(/C=c8/sc(=C(C#N)C#N)n(CC)c8=O)o7)c7nsnc67)ccc4-5)c4nsnc34)o2)c1=O,0.93,16.0,71.9,10.7,10.698720000000002,0.0119626168224086,,,,,,,ITO/ZnO/PTB7-Th:FRdCN2/ MoO3/Ag,inverted,ZnO,,MoO3,,,,,,-5.21,-3.6,,-5.88,-3.81,
89071,10.1016/j.synthmet.2022.117189,10.1016/j.synthmet.2022.117189,PTB7-Th,SFBRCN,PTB7-Th,SFBRCN,CCCCC(CC)COC(=O)c1sc2csc(-c3cc4c(-c5ccc(CC(CC)CCCC)s5)c5sccc5c(-c5ccc(CC(CC)CCCC)s5)c4s3)c2c1F,CCCCCCCCOc1ccc2c(c1)-c1cc(OCCCCCCCC)ccc1C21c2cc(-c3ccc(/C=c4\sc(=C(C#N)C#N)n(CC)c4=O)c4nsnc34)ccc2-c2ccc(-c3ccc(/C=c4\sc(=C(C#N)C#N)n(CC)c4=O)c4nsnc34)cc21,0.91,17.54,66.0,10.26,10.534524,2.6756725146198788,,,,,,,ITO/ZnO/ PTB7-Th:SFBRCN/MoOx/Ag,inverted,ZnO,,MoOx,,,,,,-5.21,-3.6,,-5.93,-3.86,
89072,10.1016/j.synthmet.2022.117189,10.1016/j.synthmet.2022.117189,PTB7-Th,BAF-2HDT,PTB7-Th,BAF-2HDT,CCCCC(CC)COC(=O)c1sc2csc(-c3cc4c(-c5ccc(CC(CC)CCCC)s5)c5sccc5c(-c5ccc(CC(CC)CCCC)s5)c4s3)c2c1F,,0.9,15.4,71.5,9.9,9.9099,0.1000000000000002,,,,,,,ITO/ZnO/PTB7-Th:BAF-2HDT/ MoO3/Ag,inverted,ZnO,,MoO3,,,,,,-5.21,-3.6,,,,
89073,10.1016/j.synthmet.2022.117189,10.1016/j.synthmet.2022.117189,PTB7-Th,BAF-4CN,PTB7-Th,BAF-4CN,CCCCC(CC)COC(=O)c1sc2csc(-c3cc4c(-c5ccc(CC(CC)CCCC)s5)c5sccc5c(-c5ccc(CC(CC)CCCC)s5)c4s3)c2c1F,CCCCCCCCCCC1(CCCCCCCCCC)c2cc(-c3ccc(/C=c4/sc(=C(C#N)C#N)n(CCCCCC)c4=O)c4nsnc34)ccc2-c2ccc(-c3ccc(/C=c4/sc(=C(C#N)C#N)n(CCCCCC)c4=O)c4nsnc34)cc21,0.89,15.8,68.1,9.7,9.576222,1.2760618556701002,,,,,,,ITO/ZnO/PTB7-Th:BAF-4CN/ MoO3/Ag,inverted,ZnO,,MoO3,,,,,,-5.21,-3.6,,-5.7,-3.6,
89074,10.1016/j.synthmet.2022.117189,10.1016/j.synthmet.2022.117189,PTB7-Th,Para-TrBRCN,PTB7-Th,Para-TrBRCN,CCCCC(CC)COC(=O)c1sc2csc(-c3cc4c(-c5ccc(CC(CC)CCCC)s5)c5sccc5c(-c5ccc(CC(CC)CCCC)s5)c4s3)c2c1F,CCCCC1(CCCC)c2ccc(-c3ccc(/C=c4\sc(=C(C#N)C#N)n(CC)c4=O)c4nsnc34)cc2-c2c1c1c(c3c2C(CCCC)(CCCC)c2cc(-c4ccc(/C=c5\sc(=C(C#N)C#N)n(CC)c5=O)c5nsnc45)ccc2-3)C(CCCC)(CCCC)c2ccc(-c3ccc(/C=c4\sc(=C(C#N)C#N)n(CC)c4=O)c4nsnc34)cc2-1,0.95,13.75,63.5,8.29,8.2946875,0.0565440289505556,,,,,,,ITO/ZnO/PTB7-Th:Para-TrBRCN/MoO3/Al,inverted,ZnO,,MoO3,,,,,,-5.21,-3.6,,-5.98,-3.71,
89075,10.1016/j.synthmet.2022.117189,10.1016/j.synthmet.2022.117189,PTB7-Th,meta-TrBRCN,PTB7-Th,Meta-TrBRCN,CCCCC(CC)COC(=O)c1sc2csc(-c3cc4c(-c5ccc(CC(CC)CCCC)s5)c5sccc5c(-c5ccc(CC(CC)CCCC)s5)c4s3)c2c1F,CCCCC1(CCCC)c2cc(-c3ccc(/C=c4\sc(=C(C#N)C#N)n(CC)c4=O)c4nsnc34)ccc2-c2c1c1c(c3c2C(CCCC)(CCCC)c2cc(-c4ccc(/C=c5\sc(=C(C#N)C#N)n(CC)c5=O)c5nsnc45)ccc2-3)C(CCCC)(CCCC)c2cc(-c3ccc(/C=c4\sc(=C(C#N)C#N)n(CC)c4=O)c4nsnc34)ccc2-1,0.94,16.75,64.5,10.15,10.155525,0.0544334975369327,,,,,,,ITO/ZnO/PTB7-Th:Meta-TrBRCN/MoO3/Al,inverted,,,,,,,,,-5.21,-3.6,,-5.95,-3.72,
89076,10.1016/j.synthmet.2022.117189,10.1016/j.synthmet.2022.117189,PTB7-Th,A1,PTB7-Th,A1,CCCCC(CC)COC(=O)c1sc2csc(-c3cc4c(-c5ccc(CC(CC)CCCC)s5)c5sccc5c(-c5ccc(CC(CC)CCCC)s5)c4s3)c2c1F,CCCCCCCCN1C(=O)c2c(-c3ccccc3)cc3c4c(cc(-c5ccccc5)c(c24)C1=O)C1C=C(c2ccccc2)C2=C4C1=C3C=C(c1ccccc1)C4C(=O)N(CCCCCCCC)C2=O,0.89,12.54,51.7,5.79,5.7700302,0.3449015544041476,,,,,,,ITO/ZnO/PTB7-Th:A1/MoO3/Ag,inverted,ZnO,,MoO3,,,,,,-5.21,-3.6,,-5.66,-3.7,
89077,10.1016/j.synthmet.2022.117189,10.1016/j.synthmet.2022.117189,PTB7-Th,A2,PTB7-Th,A2,CCCCC(CC)COC(=O)c1sc2csc(-c3cc4c(-c5ccc(CC(CC)CCCC)s5)c5sccc5c(-c5ccc(CC(CC)CCCC)s5)c4s3)c2c1F,CCCCCC(CCCCC)N1C(=O)c2ccc3c4c2c(cc2c4c4c(c5ccc6c7cc8c(=O)n(C(CCCCC)CCCCC)c(=O)c9ccc%10c%11ccc%12c(=O)n(C(CCCCC)CCCCC)c(=O)c%13cc(c6c52)c(c%11c%12%13)c7c%10c98)=CC2C(=O)N(C(CCCCC)CCCCC)C(=O)C5=C2C=4C3C=C5)C1=O,0.71,20.33,62.8,9.07,9.064740399999998,0.0579889746417006,,,,,,,ITO/ZnO/PTB7-Th:A2/MoO3/Ag,inverted,ZnO,,MoO3,,,,,,-5.21,-3.6,,-5.7,-3.78,
89078,10.1016/j.synthmet.2022.117245,10.1016/j.synthmet.2022.117245,PTB7-Th,SDTF-FPDI2,PTB7-Th,SDTF-FPDI2,CCCCC(CC)COC(=O)c1sc2csc(-c3cc4c(-c5ccc(CC(CC)CCCC)s5)c5sccc5c(-c5ccc(CC(CC)CCCC)s5)c4s3)c2c1F,,0.92,7.74,39.68,2.81,2.8255334400000005,0.5527914590747492,,,,,,,,,PEDOT:PSS,PEDOT:PSS,,,,,,,-5.21,-3.6,,,,
89079,10.1016/j.synthmet.2022.117245,10.1016/j.synthmet.2022.117245,PTB7-Th,SDTF-FPDI2,PTB7-Th,SDTF-FPDI2,CCCCC(CC)COC(=O)c1sc2csc(-c3cc4c(-c5ccc(CC(CC)CCCC)s5)c5sccc5c(-c5ccc(CC(CC)CCCC)s5)c4s3)c2c1F,,0.9,4.22,41.53,1.59,1.5773094,0.7981509433962262,,,1:3,"1,8-diiodooctane",,1% v/v,inverted,,ZnO,ZnO,MoO3,,,chlorobenzene,,,-5.21,-3.6,,,,
89080,10.1016/j.synthmet.2022.117245,10.1016/j.synthmet.2022.117245,PTB7-Th,SDTF-FPDI2,PTB7-Th,SDTF-FPDI2,CCCCC(CC)COC(=O)c1sc2csc(-c3cc4c(-c5ccc(CC(CC)CCCC)s5)c5sccc5c(-c5ccc(CC(CC)CCCC)s5)c4s3)c2c1F,,0.84,7.13,34.21,2.05,2.04890532,0.0533990243902446,,,1:3,"1,8-diiodooctane",,1% v/v,inverted,,ZnO/EDT,ZnO/EDT,MoO3,,,chlorobenzene,,,-5.21,-3.6,,,,
89081,10.1016/j.synthmet.2022.117245,10.1016/j.synthmet.2022.117245,PTB7-Th,SDTF-FPDI2,PTB7-Th,SDTF-FPDI2,CCCCC(CC)COC(=O)c1sc2csc(-c3cc4c(-c5ccc(CC(CC)CCCC)s5)c5sccc5c(-c5ccc(CC(CC)CCCC)s5)c4s3)c2c1F,,0.65,9.76,37.67,2.38,2.3897848,0.411126050420179,,,1:3,"1,8-diiodooctane",,1% v/v,inverted,,ZnO/PDO,ZnO/PDO,MoO3,,,chlorobenzene,,,-5.21,-3.6,,,,
89082,10.1016/j.synthmet.2022.117245,10.1016/j.synthmet.2022.117245,PTB7-Th,SDTF-FPDI2,PTB7-Th,SDTF-FPDI2,CCCCC(CC)COC(=O)c1sc2csc(-c3cc4c(-c5ccc(CC(CC)CCCC)s5)c5sccc5c(-c5ccc(CC(CC)CCCC)s5)c4s3)c2c1F,,0.9,10.06,39.66,3.61,3.5908164,0.5314016620498576,,,1:3,"1,8-diiodooctane",,1% v/v,inverted,,ZnO/EG,ZnO/EG,MoO3,,,chlorobenzene,,,-5.21,-3.6,,,,
89083,10.1016/j.synthmet.2023.117336,10.1016/j.synthmet.2023.117336,PM6,Y7,PM6,Y7,COC(=O)C(C)(C)c1cc(C)cc(-c2sc3c4sc5cc(/C=C6/C(=O)c7cc(F)cc(c7)C(=O)/C6=C\c6cc(C(C)(C)C(=O)OC)c(-c7cc(C)cc(C(C)(C)C(=O)OC)c7)s6)sc5c4c(C(C)(C)C(=O)OC)ccc2-3)c1,CCCCCCCCCCCc1c(/C=C2\C(=O)c3cc(Cl)c(Cl)cc3C2=C(C#N)C#N)sc2c1sc1c3c4nsnc4c4c5sc6c(CCCCCCCCCCC)c(/C=C7\C(=O)c8cc(Cl)c(Cl)cc8C7=C(C#N)C#N)sc6c5n(CC(CC)CCCC)c4c3n(CC(CC)CCCC)c21,0.842,24.29,71.8,14.69,14.68466524,0.0363155888359442,13.13,14.69,1:1,1-chloronaphthalene,,0.5% v/v,ITO/ZnO/PM6:Y7/MoO3/Ag,,ZnO,ZnO,MoO3,,,chlorobenzene,,100.0,-5.56,-3.65,,-5.72,-4.16,
89084,10.1016/j.synthmet.2023.117336,10.1016/j.synthmet.2023.117336,PM6,Y7,PM6,Y7,COC(=O)C(C)(C)c1cc(C)cc(-c2sc3c4sc5cc(/C=C6/C(=O)c7cc(F)cc(c7)C(=O)/C6=C\c6cc(C(C)(C)C(=O)OC)c(-c7cc(C)cc(C(C)(C)C(=O)OC)c7)s6)sc5c4c(C(C)(C)C(=O)OC)ccc2-3)c1,CCCCCCCCCCCc1c(/C=C2\C(=O)c3cc(Cl)c(Cl)cc3C2=C(C#N)C#N)sc2c1sc1c3c4nsnc4c4c5sc6c(CCCCCCCCCCC)c(/C=C7\C(=O)c8cc(Cl)c(Cl)cc8C7=C(C#N)C#N)sc6c5n(CC(CC)CCCC)c4c3n(CC(CC)CCCC)c21,0.861,25.14,73.7,16.01,15.95276298,0.3575079325421755,15.25,16.01,1:1,1-chloronaphthalene,,0.5% v/v,ITO/ZnO/LPEI/PM6:Y7/MoO3/Ag,,ZnO/LPEI,ZnO/LPEI,MoO3,,,chlorobenzene,,100.0,-5.56,-3.65,,-5.72,-4.16,
89135,10.1016/j.tsf.2025.140610,10.1016/j.tsf.2025.140610,PM6,Y7,PM6,Y7,COC(=O)C(C)(C)c1cc(C)cc(-c2sc3c4sc5cc(/C=C6/C(=O)c7cc(F)cc(c7)C(=O)/C6=C\c6cc(C(C)(C)C(=O)OC)c(-c7cc(C)cc(C(C)(C)C(=O)OC)c7)s6)sc5c4c(C(C)(C)C(=O)OC)ccc2-3)c1,CCCCCCCCCCCc1c(/C=C2\C(=O)c3cc(Cl)c(Cl)cc3C2=C(C#N)C#N)sc2c1sc1c3c4nsnc4c4c5sc6c(CCCCCCCCCCC)c(/C=C7\C(=O)c8cc(Cl)c(Cl)cc8C7=C(C#N)C#N)sc6c5n(CC(CC)CCCC)c4c3n(CC(CC)CCCC)c21,0.86,17.33,59.0,8.76,8.793242,0.3794748858447437,8.76,8.76,1:1.2,,,,anode/PEDOT:PSS/PM6:Y7/PFN/FM,OSC,PFN,PFN,PEDOT:PSS,PEDOT:PSS,100.0,anhydrous chloroform,chloroform,,-5.56,-3.65,,-5.72,-4.16,
89136,10.1016/j.tsf.2025.140610,10.1016/j.tsf.2025.140610,PM6,Y7,PM6,Y7,COC(=O)C(C)(C)c1cc(C)cc(-c2sc3c4sc5cc(/C=C6/C(=O)c7cc(F)cc(c7)C(=O)/C6=C\c6cc(C(C)(C)C(=O)OC)c(-c7cc(C)cc(C(C)(C)C(=O)OC)c7)s6)sc5c4c(C(C)(C)C(=O)OC)ccc2-3)c1,CCCCCCCCCCCc1c(/C=C2\C(=O)c3cc(Cl)c(Cl)cc3C2=C(C#N)C#N)sc2c1sc1c3c4nsnc4c4c5sc6c(CCCCCCCCCCC)c(/C=C7\C(=O)c8cc(Cl)c(Cl)cc8C7=C(C#N)C#N)sc6c5n(CC(CC)CCCC)c4c3n(CC(CC)CCCC)c21,0.79,14.17,37.0,4.03,4.141891,2.776451612903225,4.03,4.03,1:1.2,,,,anode/PEDOT:PSS/PM6:Y7/PFN/FM,OSC,PFN,PFN,PEDOT:PSS,PEDOT:PSS,100.0,anhydrous chloroform,chloroform,,-5.56,-3.65,,-5.72,-4.16,
89137,10.1016/j.tsf.2025.140610,10.1016/j.tsf.2025.140610,PM6,Y7,PM6,Y7,COC(=O)C(C)(C)c1cc(C)cc(-c2sc3c4sc5cc(/C=C6/C(=O)c7cc(F)cc(c7)C(=O)/C6=C\c6cc(C(C)(C)C(=O)OC)c(-c7cc(C)cc(C(C)(C)C(=O)OC)c7)s6)sc5c4c(C(C)(C)C(=O)OC)ccc2-3)c1,CCCCCCCCCCCc1c(/C=C2\C(=O)c3cc(Cl)c(Cl)cc3C2=C(C#N)C#N)sc2c1sc1c3c4nsnc4c4c5sc6c(CCCCCCCCCCC)c(/C=C7\C(=O)c8cc(Cl)c(Cl)cc8C7=C(C#N)C#N)sc6c5n(CC(CC)CCCC)c4c3n(CC(CC)CCCC)c21,0.41,12.36,28.0,1.41,1.418928,0.6331914893617054,1.41,1.41,1:1.2 wt/wt,,,,anode/PEDOT:PSS/PM6:Y7/PFN/FM,OSC,PFN,PFN,PEDOT:PSS,PEDOT:PSS,100.0,anhydrous chloroform,chloroform,,-5.56,-3.65,,-5.72,-4.16,
89138,10.1016/j.tsf.2025.140610,10.1016/j.tsf.2025.140610,PTB7,PC71BM,PTB7,PC70BM,CCCCC(CC)COC(=O)c1sc2c(-c3cc4c(OCC(CC)CCCC)c5sccc5c(OCC(CC)CCCC)c4s3)scc2c1F,CCCCC(=O)OCC1(C2=CC=CC=C2)C3=CC=CC4=CC=CC5=CC=CC6=CC=C7C=CC=CC8=CC=CC1=C8C7=C6C5=C4C3,0.27,10.27,24.0,0.66,0.665496,0.8327272727272643,,,,,,,glass/graphene (4 layers)/Cu (7 nm thick)/PEDOT:PSS/ PTB7:PC71BM/PEIH+Bim4-/Al,OSC,,,,,,,,,-5.19,-3.43,,-6.1,-3.9,
89139,10.1016/j.tsf.2025.140610,10.1016/j.tsf.2025.140610,PTB7,PC71BM,PTB7,PC70BM,CCCCC(CC)COC(=O)c1sc2c(-c3cc4c(OCC(CC)CCCC)c5sccc5c(OCC(CC)CCCC)c4s3)scc2c1F,CCCCC(=O)OCC1(C2=CC=CC=C2)C3=CC=CC4=CC=CC5=CC=CC6=CC=C7C=CC=CC8=CC=CC1=C8C7=C6C5=C4C3,0.73,13.01,46.0,4.38,4.368758,0.2566666666666711,,,,,,,glass/graphene (4 layers)/Cu (3 nm thick)/PEDOT:PSS/ PTB7:PC71BM/PEIH+Bim4-/Al,OSC,,,,,,,,,-5.19,-3.43,,-6.1,-3.9,
89140,10.1016/j.tsf.2025.140610,10.1016/j.tsf.2025.140610,PPDT2FBT,PC71BM,PPDT2FBT,PC70BM,CCCCCCCCC(CCCCCC)COC1=CC(C2=CC=C(C3=C(F)C(F)=C(C4=CC=CS4)C4=NSN=C34)S2)=C(OCC(CCCCCC)CCCCCCCC)C=C1,CCCCC(=O)OCC1(C2=CC=CC=C2)C3=CC=CC4=CC=CC5=CC=CC6=CC=C7C=CC=CC8=CC=CC1=C8C7=C6C5=C4C3,0.76,13.7,62.0,6.85,6.455439999999999,5.760000000000004,,,,,,,PET/3 L Bi-graphene/MoOx/ PPDT2FBT:PC71BM/Ca/Al,OSC,,,,,,,,,-5.43,-3.67,,-6.1,-3.9,
89141,10.1016/j.tsf.2025.140610,10.1016/j.tsf.2025.140610,PCDTBT,PC71BM,PCDTBT,PC70BM,CCCCCCCCC(CCCCCCCC)N1C2=CC=CC=C2C2=CC=C(C3=CC=C(C4=CC=C(C5=CC=CS5)C5=NSN=C45)S3)C=C21,CCCCC(=O)OCC1(C2=CC=CC=C2)C3=CC=CC4=CC=CC5=CC=CC6=CC=C7C=CC=CC8=CC=CC1=C8C7=C6C5=C4C3,0.82,9.36,38.0,2.93,2.916576,0.4581569965870342,,,,,,,glass/Gra/PEDOT:PSS/PCDTBT: PC71BM/Ca/Ag,,,,,,,,,,-5.5,-3.6,,-6.1,-3.9,
89142,10.1016/j.tsf.2025.140610,10.1016/j.tsf.2025.140610,PCDTBT,PC71BM,PCDTBT,PC70BM,CCCCCCCCC(CCCCCCCC)N1C2=CC=CC=C2C2=CC=C(C3=CC=C(C4=CC=C(C5=CC=CS5)C5=NSN=C45)S3)C=C21,CCCCC(=O)OCC1(C2=CC=CC=C2)C3=CC=CC4=CC=CC5=CC=CC6=CC=C7C=CC=CC8=CC=CC1=C8C7=C6C5=C4C3,0.84,12.38,45.0,4.67,4.67964,0.206423982869381,,,,,,,glass/Gra(wrinkled)/PH1000/PEDOT:PSS/PCDTBT:PC71BM/Ca/Ag,,,,,,,,,,-5.5,-3.6,,-6.1,-3.9,
89143,10.1016/j.tsf.2025.140610,10.1016/j.tsf.2025.140610,PBDB-T,ITIC,PBDB-T,ITIC,CCCCC(CC)Cc1ccc(-c2c3cc(-c4ccc(-c5sc(-c6ccc(C)s6)c6c5C(=O)c5c(CC(CC)CCCC)sc(CC(CC)CCCC)c5C6=O)s4)sc3c(-c3ccc(CC(CC)CCCC)s3)c3cc(C)sc23)s1,CCCCCCc1ccc(C2(c3ccc(CCCCCC)cc3)c3cc4c(cc3-c3sc5cc(/C=C6\C(=O)c7ccccc7C6=C(C#N)C#N)sc5c32)C(c2ccc(CCCCCC)cc2)(c2ccc(CCCCCC)cc2)c2c-4sc3cc(/C=C4\C(=O)c5ccccc5C4=C(C#N)C#N)sc23)cc1,0.86,12.0,41.0,4.2,4.2312,0.7428571428571457,,,,,,,glass/SPG/PH1000/PEDOT: PSS/PBDB-T:ITIC/PFN/FM,,,,,,,,,,-5.33,-3.48,,-5.576,-3.916,
89144,10.1016/j.tsf.2025.140610,10.1016/j.tsf.2025.140610,PTB7,PC70BM,PTB7,PC70BM,CCCCC(CC)COC(=O)c1sc2c(-c3cc4c(OCC(CC)CCCC)c5sccc5c(OCC(CC)CCCC)c4s3)scc2c1F,CCCCC(=O)OCC1(C2=CC=CC=C2)C3=CC=CC4=CC=CC5=CC=CC6=CC=C7C=CC=CC8=CC=CC1=C8C7=C6C5=C4C3,0.58,4.7,26.0,0.7,0.7087600000000001,1.251428571428586,,,,,,,glass/MLG/MoO3/PTB7: PC70BM/Ca/Al,OSC,,,,,,,,,-5.19,-3.43,,-6.1,-3.9,
89145,10.1016/j.tsf.2025.140610,10.1016/j.tsf.2025.140610,PTB7,PC70BM,PTB7,PC70BM,CCCCC(CC)COC(=O)c1sc2c(-c3cc4c(OCC(CC)CCCC)c5sccc5c(OCC(CC)CCCC)c4s3)scc2c1F,CCCCC(=O)OCC1(C2=CC=CC=C2)C3=CC=CC4=CC=CC5=CC=CC6=CC=C7C=CC=CC8=CC=CC1=C8C7=C6C5=C4C3,0.64,12.7,52.0,4.2,4.22656,0.6323809523809504,,,,,,,glass/MLG/Ni-grid (40 nm thick)/MoO3/PTB7:PC70BM/Ca/Al,OSC,,,,,,,,,-5.19,-3.43,,-6.1,-3.9,
89146,10.1016/j.tsf.2025.140610,10.1016/j.tsf.2025.140610,PM6,Y6,PM6,Y6,CC1=CC(=CC(=C1)C2=C3C=CC(=C4C5=C(C=C(S5)/C=C\6/C(=O)C7=CC(=CC(=C7)F)C(=O)/C6=C\C8=CC(=C(S8)C9=CC(=CC(=C9)C)C(C)(C)C(=O)OC)C(C)(C)C(=O)OC)SC4=C3S2)C(C)(C)C(=O)OC)C(C)(C)C(=O)OC,CCCCCCCCCCCc1c(/C=C2\C(=O)c3cc(F)c(F)cc3C2=C(C#N)C#N)sc2c1sc1c3c4nsnc4c4c5sc6c(CCCCCCCCCCC)c(/C=C7\C(=O)c8cc(F)c(F)cc8C7=C(C#N)C#N)sc6c5n(CC(CC)CCCC)c4c3n(CC(CC)CCCC)c21,0.84,25.8,70.0,15.2,15.1704,0.1947368421052651,,,,,,,glass/PI@graphene/PEDOT: PSS/PM6:Y6/PDINO/Al,,,,,,,,,,-5.56,-3.65,,-5.65,-4.09,
89147,10.1016/j.tsf.2025.140610,10.1016/j.tsf.2025.140610,P3HT,PC61BM,P3HT,PCBM,CCCCCCc1cc(C)sc1C,CCCCC(=O)OCC1(C2=CC=CC=C2)C3=CC=CC4=CC=CC5=CC=CC6=CC=CC7=CC=CC1=C7C6=C5C4=C3,0.62,3.6,28.0,0.63,0.6249600000000001,0.7999999999999894,,,,,,,PEN/graphene/ZnO/P3HT: PC61BM/PEDOT:PSS/graphene/Al,,,,,,,,,,-5.01,-3.12,,-6.1,-3.7,
89148,10.1016/j.tsf.2025.140610,10.1016/j.tsf.2025.140610,PM6,Y6,PM6,Y6,CC1=CC(=CC(=C1)C2=C3C=CC(=C4C5=C(C=C(S5)/C=C\6/C(=O)C7=CC(=CC(=C7)F)C(=O)/C6=C\C8=CC(=C(S8)C9=CC(=CC(=C9)C)C(C)(C)C(=O)OC)C(C)(C)C(=O)OC)SC4=C3S2)C(C)(C)C(=O)OC)C(C)(C)C(=O)OC,CCCCCCCCCCCc1c(/C=C2\C(=O)c3cc(F)c(F)cc3C2=C(C#N)C#N)sc2c1sc1c3c4nsnc4c4c5sc6c(CCCCCCCCCCC)c(/C=C7\C(=O)c8cc(F)c(F)cc8C7=C(C#N)C#N)sc6c5n(CC(CC)CCCC)c4c3n(CC(CC)CCCC)c21,0.66,4.37,24.0,0.7,0.6922080000000002,1.1131428571428286,,,,,,,glass/Gr&AgNWs/PEDOT: PSS/PM6:Y6/PDINO/Al,,,,,,,,,,-5.56,-3.65,,-5.65,-4.09,
89149,10.1016/j.tsf.2025.140610,10.1016/j.tsf.2025.140610,PM6,Y6,PM6,Y6,CC1=CC(=CC(=C1)C2=C3C=CC(=C4C5=C(C=C(S5)/C=C\6/C(=O)C7=CC(=CC(=C7)F)C(=O)/C6=C\C8=CC(=C(S8)C9=CC(=CC(=C9)C)C(C)(C)C(=O)OC)C(C)(C)C(=O)OC)SC4=C3S2)C(C)(C)C(=O)OC)C(C)(C)C(=O)OC,CCCCCCCCCCCc1c(/C=C2\C(=O)c3cc(F)c(F)cc3C2=C(C#N)C#N)sc2c1sc1c3c4nsnc4c4c5sc6c(CCCCCCCCCCC)c(/C=C7\C(=O)c8cc(F)c(F)cc8C7=C(C#N)C#N)sc6c5n(CC(CC)CCCC)c4c3n(CC(CC)CCCC)c21,0.83,23.2,70.0,13.44,13.4792,0.2916666666666742,,,,,,,glass/Gr&AgNWs/PH1000 (160 nm thick)/PEDOT: PSS/PM6:Y6/PDINO/Al,,,,,,,,,,-5.56,-3.65,,-5.65,-4.09,
89151,10.1016/j.tsf.2025.140610,10.1016/j.tsf.2025.140610,PM6,Y7,PM6,Y7,CC1=CC(=CC(=C1)C2=C3C=CC(=C4C5=C(C=C(S5)/C=C\6/C(=O)C7=CC(=CC(=C7)F)C(=O)/C6=C\C8=CC(=C(S8)C9=CC(=CC(=C9)C)C(C)(C)C(=O)OC)C(C)(C)C(=O)OC)SC4=C3S2)C(C)(C)C(=O)OC)C(C)(C)C(=O)OC,CCCCCCCCCCCc1c(/C=C2\C(=O)c3cc(Cl)c(Cl)cc3C2=C(C#N)C#N)sc2c1sc1c3c4nsnc4c4c5sc6c(CCCCCCCCCCC)c(/C=C7\C(=O)c8cc(Cl)c(Cl)cc8C7=C(C#N)C#N)sc6c5n(CC(CC)CCCC)c4c3n(CC(CC)CCCC)c21,0.78,14.17,37.0,4.03,4.089462,1.4754838709677394,,,1:1.2,,,,glass/TLGA (PGD)/PEDOT: PSS/PM6:Y7/PFN/FM,OSC,PFN,,PEDOT:PSS,,100.0,anhydrous chloroform,,,-5.56,-3.65,,-5.72,-4.16,
89152,10.1016/j.xinn.2021.100090,10.1016/j.xinn.2021.100090,PBDB-TF,IDIC-C4Ph,PM6,IDIC-C4Ph,COC(=O)C(C)(C)c1cc(C)cc(-c2sc3c4sc5cc(/C=C6/C(=O)c7cc(F)cc(c7)C(=O)/C6=C\c6cc(C(C)(C)C(=O)OC)c(-c7cc(C)cc(C(C)(C)C(=O)OC)c7)s6)sc5c4c(C(C)(C)C(=O)OC)ccc2-3)c1,,0.952,18.06,76.77,13.2,13.199158223999998,0.0063770909091019,13.0,13.2,,,,,ITO/PEDOT:PSS/PBDB-TF:IDIC-C4Ph/PDINO/Al,conventional,PDINO,PDINO,PEDOT:PSS,PEDOT:PSS,,,,,-5.49,-3.64,,,,
89153,10.1016/j.xinn.2021.100090,10.1016/j.xinn.2021.100090,PBDB-TF,IDIC-C4Ph,PM6,IDIC-C4Ph,COC(=O)C(C)(C)c1cc(C)cc(-c2sc3c4sc5cc(/C=C6/C(=O)c7cc(F)cc(c7)C(=O)/C6=C\c6cc(C(C)(C)C(=O)OC)c(-c7cc(C)cc(C(C)(C)C(=O)OC)c7)s6)sc5c4c(C(C)(C)C(=O)OC)ccc2-3)c1,,0.942,18.96,78.05,13.94,13.939979760000002,0.000145193687215,13.77,13.94,,,,,ITO/PEDOT:PSS/PBDB-TF:IDIC-C4Ph/PDINO/Al,conventional,PDINO,PDINO,PEDOT:PSS,PEDOT:PSS,,,,,-5.49,-3.64,,,,
89154,10.1016/j.xinn.2021.100090,10.1016/j.xinn.2021.100090,PBDB-TF,IDIC-C4Ph,PM6,IDIC-C4Ph,COC(=O)C(C)(C)c1cc(C)cc(-c2sc3c4sc5cc(/C=C6/C(=O)c7cc(F)cc(c7)C(=O)/C6=C\c6cc(C(C)(C)C(=O)OC)c(-c7cc(C)cc(C(C)(C)C(=O)OC)c7)s6)sc5c4c(C(C)(C)C(=O)OC)ccc2-3)c1,,0.976,17.0,62.31,10.33,10.3384752,0.0820445304937024,10.12,10.33,,,,,ITO/PEDOT:PSS/PBDB-TF:IDIC-C4Ph/PDINO/Al,conventional,PDINO,PDINO,PEDOT:PSS,PEDOT:PSS,,,,,-5.49,-3.64,,,,
89155,10.1016/j.xinn.2021.100090,10.1016/j.xinn.2021.100090,PBDB-TF,IDIC-C5Ph,PM6,IDIC-C5Ph,COC(=O)C(C)(C)c1cc(C)cc(-c2sc3c4sc5cc(/C=C6/C(=O)c7cc(F)cc(c7)C(=O)/C6=C\c6cc(C(C)(C)C(=O)OC)c(-c7cc(C)cc(C(C)(C)C(=O)OC)c7)s6)sc5c4c(C(C)(C)C(=O)OC)ccc2-3)c1,,0.961,18.25,71.37,12.52,12.517049025,0.0235700878594326,12.24,12.52,,,,,ITO/PEDOT:PSS/PBDB-TF:IDIC-C5Ph/PDINO/Al,conventional,PDINO,PDINO,PEDOT:PSS,PEDOT:PSS,,,,,-5.49,-3.64,,,,
89156,10.1016/j.xinn.2021.100090,10.1016/j.xinn.2021.100090,PBDB-TF,IDIC-C5Ph,PM6,IDIC-C5Ph,COC(=O)C(C)(C)c1cc(C)cc(-c2sc3c4sc5cc(/C=C6/C(=O)c7cc(F)cc(c7)C(=O)/C6=C\c6cc(C(C)(C)C(=O)OC)c(-c7cc(C)cc(C(C)(C)C(=O)OC)c7)s6)sc5c4c(C(C)(C)C(=O)OC)ccc2-3)c1,,0.964,18.42,72.19,12.82,12.818691672000002,0.0102053666146535,12.6,12.82,,,,,ITO/PEDOT:PSS/PBDB-TF:IDIC-C5Ph/PDINO/Al,conventional,PDINO,PDINO,PEDOT:PSS,PEDOT:PSS,,,,,-5.49,-3.64,,,,
89157,10.1016/j.xinn.2021.100090,10.1016/j.xinn.2021.100090,PBDB-TF,IDIC-C5Ph,PM6,IDIC-C5Ph,COC(=O)C(C)(C)c1cc(C)cc(-c2sc3c4sc5cc(/C=C6/C(=O)c7cc(F)cc(c7)C(=O)/C6=C\c6cc(C(C)(C)C(=O)OC)c(-c7cc(C)cc(C(C)(C)C(=O)OC)c7)s6)sc5c4c(C(C)(C)C(=O)OC)ccc2-3)c1,,0.948,19.19,80.02,14.56,14.557334424,0.01830752747254,14.34,14.56,,,,,ITO/PEDOT:PSS/PBDB-TF:IDIC-C5Ph/PDINO/Al,conventional,PDINO,PDINO,PEDOT:PSS,PEDOT:PSS,,,,,-5.49,-3.64,,,,
89158,10.1016/j.xinn.2021.100090,10.1016/j.xinn.2021.100090,PBDB-TF,IDIC-C6Ph,PM6,IDIC-C6Ph,COC(=O)C(C)(C)c1cc(C)cc(-c2sc3c4sc5cc(/C=C6/C(=O)c7cc(F)cc(c7)C(=O)/C6=C\c6cc(C(C)(C)C(=O)OC)c(-c7cc(C)cc(C(C)(C)C(=O)OC)c7)s6)sc5c4c(C(C)(C)C(=O)OC)ccc2-3)c1,,0.949,16.03,66.68,10.14,10.143674996,0.0362425641025727,9.87,10.14,,,,,ITO/PEDOT:PSS/PBDB-TF:IDIC-C6Ph/PDINO/Al,conventional,PDINO,PDINO,PEDOT:PSS,PEDOT:PSS,,,,,-5.49,-3.64,,,,
89159,10.1016/j.xinn.2021.100090,10.1016/j.xinn.2021.100090,PBDB-TF,IDIC-C6Ph,PM6,IDIC-C6Ph,COC(=O)C(C)(C)c1cc(C)cc(-c2sc3c4sc5cc(/C=C6/C(=O)c7cc(F)cc(c7)C(=O)/C6=C\c6cc(C(C)(C)C(=O)OC)c(-c7cc(C)cc(C(C)(C)C(=O)OC)c7)s6)sc5c4c(C(C)(C)C(=O)OC)ccc2-3)c1,,0.936,17.51,70.26,11.52,11.515164336000003,0.0419762499999673,11.22,11.52,,,,,ITO/PEDOT:PSS/PBDB-TF:IDIC-C6Ph/PDINO/Al,conventional,PDINO,PDINO,PEDOT:PSS,PEDOT:PSS,,,,,-5.49,-3.64,,,,
89160,10.1016/j.xinn.2021.100090,10.1016/j.xinn.2021.100090,PBDB-TF,IDIC-C6Ph,PM6,IDIC-C6Ph,COC(=O)C(C)(C)c1cc(C)cc(-c2sc3c4sc5cc(/C=C6/C(=O)c7cc(F)cc(c7)C(=O)/C6=C\c6cc(C(C)(C)C(=O)OC)c(-c7cc(C)cc(C(C)(C)C(=O)OC)c7)s6)sc5c4c(C(C)(C)C(=O)OC)ccc2-3)c1,,0.946,17.29,76.83,12.57,12.566576022,0.0272392840095522,11.72,12.57,,,,,ITO/PEDOT:PSS/PBDB-TF:IDIC-C6Ph/PDINO/Al,conventional,PDINO,PDINO,PEDOT:PSS,PEDOT:PSS,,,,,-5.49,-3.64,,,,
89161,10.1021/acs.chemmater.3c01646,10.1021/acs.chemmater.3c01646,PM6-tetr,Y6,PM6-tetr,Y6,,CCCCCCCCCCCc1c(/C=C2\C(=O)c3cc(F)c(F)cc3C2=C(C#N)C#N)sc2c1sc1c3c4nsnc4c4c5sc6c(CCCCCCCCCCC)c(/C=C7\C(=O)c8cc(F)c(F)cc8C7=C(C#N)C#N)sc6c5n(CC(CC)CCCC)c4c3n(CC(CC)CCCC)c21,0.868,25.3,70.7,15.9,15.5260028,2.352183647798741,15.6,15.9,1:1.2,,,,ITO/PEDOT:PSS/active layer/PDIN/Ag,conventional,PDIN,PDIN,PEDOT:PSS,PEDOT:PSS,,chloroform,chloroform,100.0,,,,-5.65,-4.09,
89162,10.1021/acs.chemmater.3c01646,10.1021/acs.chemmater.3c01646,PM6-dba-A,Y6,PM6-dba-A,Y6,,CCCCCCCCCCCc1c(/C=C2\C(=O)c3cc(F)c(F)cc3C2=C(C#N)C#N)sc2c1sc1c3c4nsnc4c4c5sc6c(CCCCCCCCCCC)c(/C=C7\C(=O)c8cc(F)c(F)cc8C7=C(C#N)C#N)sc6c5n(CC(CC)CCCC)c4c3n(CC(CC)CCCC)c21,0.854,26.1,73.1,16.7,16.2935514,2.433823952095814,16.3,16.7,1:1.2,,,,ITO/PEDOT:PSS/active layer/PDIN/Ag,conventional,PDIN,PDIN,PEDOT:PSS,PEDOT:PSS,,chloroform,chloroform,100.0,,,,-5.65,-4.09,
89163,10.1021/acs.chemmater.3c01646,10.1021/acs.chemmater.3c01646,PM6-dba-B,Y6,PM6-dba-B,Y6,,CCCCCCCCCCCc1c(/C=C2\C(=O)c3cc(F)c(F)cc3C2=C(C#N)C#N)sc2c1sc1c3c4nsnc4c4c5sc6c(CCCCCCCCCCC)c(/C=C7\C(=O)c8cc(F)c(F)cc8C7=C(C#N)C#N)sc6c5n(CC(CC)CCCC)c4c3n(CC(CC)CCCC)c21,0.856,26.0,65.1,14.8,14.488656,2.103675675675688,14.5,14.8,1:1.2,,,,ITO/PEDOT:PSS/active layer/PDIN/Ag,conventional,PDIN,PDIN,PEDOT:PSS,PEDOT:PSS,,chloroform,chloroform,100.0,,,,-5.65,-4.09,
89164,10.1021/acs.chemmater.3c01646,10.1021/acs.chemmater.3c01646,PM6-G3-RT,Y6,PM6-G3-RT,Y6,,CCCCCCCCCCCc1c(/C=C2\C(=O)c3cc(F)c(F)cc3C2=C(C#N)C#N)sc2c1sc1c3c4nsnc4c4c5sc6c(CCCCCCCCCCC)c(/C=C7\C(=O)c8cc(F)c(F)cc8C7=C(C#N)C#N)sc6c5n(CC(CC)CCCC)c4c3n(CC(CC)CCCC)c21,0.851,25.8,72.6,16.1,15.939910799999998,0.994342857142878,15.9,16.1,1:1.2,,,,ITO/PEDOT:PSS/active layer/PDIN/Ag,conventional,PDIN,PDIN,PEDOT:PSS,PEDOT:PSS,,chloroform,chloroform,100.0,,,,-5.65,-4.09,
89165,10.1021/acs.chemmater.3c01646,10.1021/acs.chemmater.3c01646,PM6-G3-50,Y6,PM6-G3-50,Y6,,CCCCCCCCCCCc1c(/C=C2\C(=O)c3cc(F)c(F)cc3C2=C(C#N)C#N)sc2c1sc1c3c4nsnc4c4c5sc6c(CCCCCCCCCCC)c(/C=C7\C(=O)c8cc(F)c(F)cc8C7=C(C#N)C#N)sc6c5n(CC(CC)CCCC)c4c3n(CC(CC)CCCC)c21,0.842,25.7,71.3,15.7,15.428892199999998,1.7268012738853575,15.4,15.7,1:1.2,,,,ITO/PEDOT:PSS/active layer/PDIN/Ag,conventional,PDIN,PDIN,PEDOT:PSS,PEDOT:PSS,,chloroform,chloroform,100.0,,,,-5.65,-4.09,
89166,10.1021/acs.chemmater.3c01646,10.1021/acs.chemmater.3c01646,PM6-G3-100,Y6,PM6-G3-100,Y6,,CCCCCCCCCCCc1c(/C=C2\C(=O)c3cc(F)c(F)cc3C2=C(C#N)C#N)sc2c1sc1c3c4nsnc4c4c5sc6c(CCCCCCCCCCC)c(/C=C7\C(=O)c8cc(F)c(F)cc8C7=C(C#N)C#N)sc6c5n(CC(CC)CCCC)c4c3n(CC(CC)CCCC)c21,0.834,26.2,60.2,13.6,13.1541816,3.2780764705882377,13.2,13.6,1:1.2,,,,ITO/PEDOT:PSS/active layer/PDIN/Ag,conventional,PDIN,PDIN,PEDOT:PSS,PEDOT:PSS,,chloroform,chloroform,100.0,,,,-5.65,-4.09,
89167,10.1021/acs.chemmater.3c01646,10.1021/acs.chemmater.3c01646,D18,Y6,D18,Y6,CCCCCCC(CCCC)Cc1csc(-c2cc3c4nsnc4c4cc(-c5cc(CC(CCCC)CCCCCC)c(-c6cc7c(-c8cc(F)c(CC(CC)CCCC)s8)c8sccc8c(-c8cc(F)c(CC(CC)CCCC)s8)c7s6)s5)sc4c3s2)c1,CCCCCCCCCCCc1c(/C=C2\C(=O)c3cc(F)c(F)cc3C2=C(C#N)C#N)sc2c1sc1c3c4nsnc4c4c5sc6c(CCCCCCCCCCC)c(/C=C7\C(=O)c8cc(F)c(F)cc8C7=C(C#N)C#N)sc6c5n(CC(CC)CCCC)c4c3n(CC(CC)CCCC)c21,0.876,26.6,72.0,17.2,16.777152,2.458418604651153,16.8,17.2,,,,,ITO/PEDOT:PSS/active layer/PDIN/Ag,conventional,PDIN,PDIN,PEDOT:PSS,PEDOT:PSS,,chloroform,chloroform,,-5.51,-2.77,,-5.65,-4.09,
89168,10.1021/acs.chemmater.3c01646,10.1021/acs.chemmater.3c01646,D18,Y6,D18,Y6,CCCCCCC(CCCC)Cc1csc(-c2cc3c4nsnc4c4cc(-c5cc(CC(CCCC)CCCCCC)c(-c6cc7c(-c8cc(F)c(CC(CC)CCCC)s8)c8sccc8c(-c8cc(F)c(CC(CC)CCCC)s8)c7s6)s5)sc4c3s2)c1,CCCCCCCCCCCc1c(/C=C2\C(=O)c3cc(F)c(F)cc3C2=C(C#N)C#N)sc2c1sc1c3c4nsnc4c4c5sc6c(CCCCCCCCCCC)c(/C=C7\C(=O)c8cc(F)c(F)cc8C7=C(C#N)C#N)sc6c5n(CC(CC)CCCC)c4c3n(CC(CC)CCCC)c21,0.837,22.3,59.0,11.2,11.012409,1.6749196428571378,11.0,11.2,,,,,ITO/PEDOT:PSS/active layer/PDIN/Ag,conventional,PDIN,PDIN,PEDOT:PSS,PEDOT:PSS,,chloroform,chloroform,,-5.51,-2.77,,-5.65,-4.09,
89169,10.1021/acs.chemmater.3c01646,10.1021/acs.chemmater.3c01646,D18,Y6,D18,Y6,CCCCCCC(CCCC)Cc1csc(-c2cc3c4nsnc4c4cc(-c5cc(CC(CCCC)CCCCCC)c(-c6cc7c(-c8cc(F)c(CC(CC)CCCC)s8)c8sccc8c(-c8cc(F)c(CC(CC)CCCC)s8)c7s6)s5)sc4c3s2)c1,CCCCCCCCCCCc1c(/C=C2\C(=O)c3cc(F)c(F)cc3C2=C(C#N)C#N)sc2c1sc1c3c4nsnc4c4c5sc6c(CCCCCCCCCCC)c(/C=C7\C(=O)c8cc(F)c(F)cc8C7=C(C#N)C#N)sc6c5n(CC(CC)CCCC)c4c3n(CC(CC)CCCC)c21,0.864,24.4,70.6,15.4,14.883609599999998,3.3531844155844306,14.9,15.4,,,,,ITO/PEDOT:PSS/active layer/PDIN/Ag,conventional,PDIN,PDIN,PEDOT:PSS,PEDOT:PSS,,chloroform,chloroform,,-5.51,-2.77,,-5.65,-4.09,
89170,10.1021/acs.chemmater.3c01646,10.1021/acs.chemmater.3c01646,D18,Y6,D18,Y6,CCCCCCC(CCCC)Cc1csc(-c2cc3c4nsnc4c4cc(-c5cc(CC(CCCC)CCCCCC)c(-c6cc7c(-c8cc(F)c(CC(CC)CCCC)s8)c8sccc8c(-c8cc(F)c(CC(CC)CCCC)s8)c7s6)s5)sc4c3s2)c1,CCCCCCCCCCCc1c(/C=C2\C(=O)c3cc(F)c(F)cc3C2=C(C#N)C#N)sc2c1sc1c3c4nsnc4c4c5sc6c(CCCCCCCCCCC)c(/C=C7\C(=O)c8cc(F)c(F)cc8C7=C(C#N)C#N)sc6c5n(CC(CC)CCCC)c4c3n(CC(CC)CCCC)c21,0.866,26.1,75.0,17.4,16.95195,2.574999999999992,17.0,17.4,,,,,ITO/PEDOT:PSS/active layer/PDIN/Ag,conventional,PDIN,PDIN,PEDOT:PSS,PEDOT:PSS,,chloroform,chloroform,,-5.51,-2.77,,-5.65,-4.09,
89171,10.1021/acs.chemmater.3c01646,10.1021/acs.chemmater.3c01646,PM6,Y6,PM6,Y6,COC(=O)C(C)(C)c1cc(C)cc(-c2sc3c4sc5cc(/C=C6/C(=O)c7cc(F)cc(c7)C(=O)/C6=C\c6cc(C(C)(C)C(=O)OC)c(-c7cc(C)cc(C(C)(C)C(=O)OC)c7)s6)sc5c4c(C(C)(C)C(=O)OC)ccc2-3)c1,CCCCCCCCCCCc1c(/C=C2\C(=O)c3cc(F)c(F)cc3C2=C(C#N)C#N)sc2c1sc1c3c4nsnc4c4c5sc6c(CCCCCCCCCCC)c(/C=C7\C(=O)c8cc(F)c(F)cc8C7=C(C#N)C#N)sc6c5n(CC(CC)CCCC)c4c3n(CC(CC)CCCC)c21,0.838,24.4,68.1,14.4,13.9245432,3.301783333333345,14.0,14.4,1:1.2,,,,ITO/PEDOT:PSS/active layer/PDIN/Ag,conventional,PDIN,PDIN,PEDOT:PSS,PEDOT:PSS,100.0,chloroform,chloroform,100.0,-5.56,-3.65,,-5.65,-4.09,
89172,10.1021/acs.chemmater.3c01646,10.1021/acs.chemmater.3c01646,PM6,Y6,PM6,Y6,COC(=O)C(C)(C)c1cc(C)cc(-c2sc3c4sc5cc(/C=C6/C(=O)c7cc(F)cc(c7)C(=O)/C6=C\c6cc(C(C)(C)C(=O)OC)c(-c7cc(C)cc(C(C)(C)C(=O)OC)c7)s6)sc5c4c(C(C)(C)C(=O)OC)ccc2-3)c1,CCCCCCCCCCCc1c(/C=C2\C(=O)c3cc(F)c(F)cc3C2=C(C#N)C#N)sc2c1sc1c3c4nsnc4c4c5sc6c(CCCCCCCCCCC)c(/C=C7\C(=O)c8cc(F)c(F)cc8C7=C(C#N)C#N)sc6c5n(CC(CC)CCCC)c4c3n(CC(CC)CCCC)c21,0.837,24.9,67.3,14.6,14.026194899999998,3.930171917808228,14.0,14.6,1:1.2,,,,ITO/PEDOT:PSS/active layer/PDIN/Ag,conventional,PDIN,PDIN,PEDOT:PSS,PEDOT:PSS,100.0,chloroform,chloroform,100.0,-5.56,-3.65,,-5.65,-4.09,
89173,10.1021/acs.chemmater.3c01646,10.1021/acs.chemmater.3c01646,PM6,Y6,PM6,Y6,COC(=O)C(C)(C)c1cc(C)cc(-c2sc3c4sc5cc(/C=C6/C(=O)c7cc(F)cc(c7)C(=O)/C6=C\c6cc(C(C)(C)C(=O)OC)c(-c7cc(C)cc(C(C)(C)C(=O)OC)c7)s6)sc5c4c(C(C)(C)C(=O)OC)ccc2-3)c1,CCCCCCCCCCCc1c(/C=C2\C(=O)c3cc(F)c(F)cc3C2=C(C#N)C#N)sc2c1sc1c3c4nsnc4c4c5sc6c(CCCCCCCCCCC)c(/C=C7\C(=O)c8cc(F)c(F)cc8C7=C(C#N)C#N)sc6c5n(CC(CC)CCCC)c4c3n(CC(CC)CCCC)c21,0.84,26.2,71.7,16.3,15.779736,3.191803680981601,15.8,16.3,1:1.2,,,,ITO/PEDOT:PSS/active layer/PDIN/Ag,conventional,PDIN,PDIN,PEDOT:PSS,PEDOT:PSS,,chloroform,chloroform,100.0,-5.56,-3.65,,-5.65,-4.09,
89174,10.1021/acs.chemmater.3c01646,10.1021/acs.chemmater.3c01646,PM6,Y6,PM6,Y6,COC(=O)C(C)(C)c1cc(C)cc(-c2sc3c4sc5cc(/C=C6/C(=O)c7cc(F)cc(c7)C(=O)/C6=C\c6cc(C(C)(C)C(=O)OC)c(-c7cc(C)cc(C(C)(C)C(=O)OC)c7)s6)sc5c4c(C(C)(C)C(=O)OC)ccc2-3)c1,CCCCCCCCCCCc1c(/C=C2\C(=O)c3cc(F)c(F)cc3C2=C(C#N)C#N)sc2c1sc1c3c4nsnc4c4c5sc6c(CCCCCCCCCCC)c(/C=C7\C(=O)c8cc(F)c(F)cc8C7=C(C#N)C#N)sc6c5n(CC(CC)CCCC)c4c3n(CC(CC)CCCC)c21,0.841,25.9,71.8,16.2,15.639404199999996,3.4604679012345887,15.6,16.2,1:1.2,,,,ITO/PEDOT:PSS/active layer/PDIN/Ag,conventional,PDIN,PDIN,PEDOT:PSS,PEDOT:PSS,,chloroform,chloroform,100.0,-5.56,-3.65,,-5.65,-4.09,
89175,10.1021/acs.chemmater.3c01646,10.1021/acs.chemmater.3c01646,PM6,Y6,PM6,Y6,COC(=O)C(C)(C)c1cc(C)cc(-c2sc3c4sc5cc(/C=C6/C(=O)c7cc(F)cc(c7)C(=O)/C6=C\c6cc(C(C)(C)C(=O)OC)c(-c7cc(C)cc(C(C)(C)C(=O)OC)c7)s6)sc5c4c(C(C)(C)C(=O)OC)ccc2-3)c1,CCCCCCCCCCCc1c(/C=C2\C(=O)c3cc(F)c(F)cc3C2=C(C#N)C#N)sc2c1sc1c3c4nsnc4c4c5sc6c(CCCCCCCCCCC)c(/C=C7\C(=O)c8cc(F)c(F)cc8C7=C(C#N)C#N)sc6c5n(CC(CC)CCCC)c4c3n(CC(CC)CCCC)c21,0.835,26.1,71.6,16.1,15.604146,3.079838509316778,15.6,16.1,1:1.2,,,,ITO/PEDOT:PSS/active layer/PDIN/Ag,conventional,PDIN,PDIN,PEDOT:PSS,PEDOT:PSS,100.0,chloroform,chloroform,100.0,-5.56,-3.65,,-5.65,-4.09,
89176,10.1021/acs.chemmater.3c01646,10.1021/acs.chemmater.3c01646,PM6,Y6,PM6,Y6,COC(=O)C(C)(C)c1cc(C)cc(-c2sc3c4sc5cc(/C=C6/C(=O)c7cc(F)cc(c7)C(=O)/C6=C\c6cc(C(C)(C)C(=O)OC)c(-c7cc(C)cc(C(C)(C)C(=O)OC)c7)s6)sc5c4c(C(C)(C)C(=O)OC)ccc2-3)c1,CCCCCCCCCCCc1c(/C=C2\C(=O)c3cc(F)c(F)cc3C2=C(C#N)C#N)sc2c1sc1c3c4nsnc4c4c5sc6c(CCCCCCCCCCC)c(/C=C7\C(=O)c8cc(F)c(F)cc8C7=C(C#N)C#N)sc6c5n(CC(CC)CCCC)c4c3n(CC(CC)CCCC)c21,0.837,26.1,70.0,15.9,15.29199,3.823962264150945,15.3,15.9,1:1.2,,,,ITO/PEDOT:PSS/active layer/PDIN/Ag,conventional,PDIN,PDIN,PEDOT:PSS,PEDOT:PSS,100.0,chloroform,chloroform,100.0,-5.56,-3.65,,-5.65,-4.09,
89187,10.1021/acs.energyfuels.4c05980,10.1021/acs.energyfuels.4c05980,PM6,BTP-ec9,PM6,BTP-eC9,CC1=CC(=CC(=C1)C2=C3C=CC(=C4C5=C(C=C(S5)/C=C\6/C(=O)C7=CC(=CC(=C7)F)C(=O)/C6=C\C8=CC(=C(S8)C9=CC(=CC(=C9)C)C(C)(C)C(=O)OC)C(C)(C)C(=O)OC)SC4=C3S2)C(C)(C)C(=O)OC)C(C)(C)C(=O)OC,CCCCCCCCCc1c(C=C2C(=O)c3cc(Cl)c(Cl)cc3C2=C(C#N)C#N)sc2c1sc1c3c4nsnc4c4c5sc6c(CCCCCCCCC)c(C=C7C(=O)c8cc(Cl)c(Cl)cc8C7=C(C#N)C#N)sc6c5n(CC(CCCC)CCCCCC)c4c3n(CC(CCCC)CCCCCC)c21,0.845,27.82,78.38,18.45,18.42549202,0.1328345799457951,,18.45,,,,,ITO/2PACz/active layer/HPDIN-B02/Ag,,HPDIN-B02,HPDIN-B02,2PACz,2PACz,,,,,-5.56,-3.65,,-5.68,-3.9,
89188,10.1021/acs.energyfuels.4c05980,10.1021/acs.energyfuels.4c05980,PM6,BTP-eC9,PM6,BTP-eC9,COC(=O)C(C)(C)c1cc(C)cc(-c2sc3c4sc5cc(/C=C6/C(=O)c7cc(F)cc(c7)C(=O)/C6=C\c6cc(C(C)(C)C(=O)OC)c(-c7cc(C)cc(C(C)(C)C(=O)OC)c7)s6)sc5c4c(C(C)(C)C(=O)OC)ccc2-3)c1,CCCCCCCCCc1c(C=C2C(=O)c3cc(Cl)c(Cl)cc3C2=C(C#N)C#N)sc2c1sc1c3c4nsnc4c4c5sc6c(CCCCCCCCC)c(C=C7C(=O)c8cc(Cl)c(Cl)cc8C7=C(C#N)C#N)sc6c5n(CC(CCCC)CCCCCC)c4c3n(CC(CCCC)CCCCCC)c21,0.844,27.96,77.37,18.26,18.257958288,0.0111813362541099,18.26,18.26,1:1.2,,,,ITO/2PACz/active layer/HPDIN-B02/Ag,,HPDIN-B02,HPDIN-B02,2PACz,2PACz,,,,,-5.56,-3.65,,-5.68,-3.9,
89191,10.1021/acs.joc.5c02377,10.1021/acs.joc.5c02377,PM6,ACHM,PM6,ACHM,COC(=O)C(C)(C)c1cc(C)cc(-c2sc3c4sc5cc(/C=C6/C(=O)c7cc(F)cc(c7)C(=O)/C6=C\c6cc(C(C)(C)C(=O)OC)c(-c7cc(C)cc(C(C)(C)C(=O)OC)c7)s6)sc5c4c(C(C)(C)C(=O)OC)ccc2-3)c1,,0.886,25.46,72.67,16.38,16.392578852,0.0767939682539728,16.23,16.38,,,,,ITO/2PACz/PM6:acceptor/PNDIT-F3N/Ag,,PNDIT-F3N,PNDIT-F3N,2PACz,2PACz,,,,,-5.56,-3.65,,,,
89192,10.1021/acs.joc.5c02377,10.1021/acs.joc.5c02377,PM6,ACHV,PM6,ACHV,COC(=O)C(C)(C)c1cc(C)cc(-c2sc3c4sc5cc(/C=C6/C(=O)c7cc(F)cc(c7)C(=O)/C6=C\c6cc(C(C)(C)C(=O)OC)c(-c7cc(C)cc(C(C)(C)C(=O)OC)c7)s6)sc5c4c(C(C)(C)C(=O)OC)ccc2-3)c1,,0.908,25.57,75.4,17.43,17.50604024,0.4362606999426339,17.21,17.43,,,,,ITO/2PACz/PM6:acceptor/PNDIT-F3N/Ag,,PNDIT-F3N,PNDIT-F3N,2PACz,2PACz,,,,,-5.56,-3.65,,,,
89210,10.1021/acs.jpcc.3c05629,10.1021/acs.jpcc.3c05629,PM6,BTP-eC9,PM6,BTP-eC9,COC(=O)C(C)(C)c1cc(C)cc(-c2sc3c4sc5cc(/C=C6/C(=O)c7cc(F)cc(c7)C(=O)/C6=C\c6cc(C(C)(C)C(=O)OC)c(-c7cc(C)cc(C(C)(C)C(=O)OC)c7)s6)sc5c4c(C(C)(C)C(=O)OC)ccc2-3)c1,CCCCCCCCCc1c(C=C2C(=O)c3cc(Cl)c(Cl)cc3C2=C(C#N)C#N)sc2c1sc1c3c4nsnc4c4c5sc6c(CCCCCCCCC)c(C=C7C(=O)c8cc(Cl)c(Cl)cc8C7=C(C#N)C#N)sc6c5n(CC(CCCC)CCCCCC)c4c3n(CC(CCCC)CCCCCC)c21,0.84,26.21,75.91,16.72,16.71264924,0.0439638755980729,,,1:1,,,,ITO/PEDOT:PSS/Active Layer/PDINN/Ag,conventional,PDINN,PDINN,PEDOT:PSS,PEDOT:PSS,,o-xylene,o-xylene,110.0,-5.56,-3.65,,-5.68,-3.9,
89211,10.1021/acs.jpcc.3c05629,10.1021/acs.jpcc.3c05629,PM6,L8-BO,PM6,L8-BO,COC(=O)C(C)(C)c1cc(C)cc(-c2sc3c4sc5cc(/C=C6/C(=O)c7cc(F)cc(c7)C(=O)/C6=C\c6cc(C(C)(C)C(=O)OC)c(-c7cc(C)cc(C(C)(C)C(=O)OC)c7)s6)sc5c4c(C(C)(C)C(=O)OC)ccc2-3)c1,CCCCCCC(CCCC)Cc1c(/C=C2\C(=O)c3cc(F)c(F)cc3C2=C(C#N)C#N)sc2c1SC1c3c(c4c(c5nsnc35)c3sc5c(CC(CCCC)CCCCCC)c(/C=C6\C(=O)c7cc(F)c(F)cc7C6=C(C#N)C#N)sc5c3n4CC(CC)CCCC)N(CC(CC)CCCC)C21,0.865,24.03,76.47,15.89,15.895015965,0.0315668030207685,,,1:1,,,,ITO/PEDOT:PSS/Active Layer/PDINN/Ag,conventional,PDINN,PDINN,PEDOT:PSS,PEDOT:PSS,,o-xylene,o-xylene,110.0,-5.56,-3.65,,-5.68,-3.9,
89230,10.1021/acs.langmuir.1c01542,10.1021/acs.langmuir.1c01542,PSI,PCBA,PSI,PCBA,CCCCCCCCc1csc2cc(-c3sc(-c4cc5sc(-c6cc7c(-c8ccc([Si](CCC)(CCC)CCC)s8)c8sccc8c(-c8ccc([Si](CCC)(CCC)CCC)s8)c7s6)c(CCCCCCCC)c5s4)c4c3C(=O)N(CC(CCCCCC)CCCCCCCC)C4=O)sc12,NC1(c2ccccc2)CCC1,0.58,0.11578,29.4,,0.0197428055999999,,,,,,,,,biophotovoltaic device,,,,,,,,,,,,,,
89231,10.1021/acs.langmuir.1c01542,10.1021/acs.langmuir.1c01542,PSI,PCBA,PSI,PCBA,CCCCCCCCc1csc2cc(-c3sc(-c4cc5sc(-c6cc7c(-c8ccc([Si](CCC)(CCC)CCC)s8)c8sccc8c(-c8ccc([Si](CCC)(CCC)CCC)s8)c7s6)c(CCCCCCCC)c5s4)c4c3C(=O)N(CC(CCCCCC)CCCCCCCC)C4=O)sc12,NC1(c2ccccc2)CCC1,0.58,0.11378,25.4,,0.0167620696,,,,,,,,,biophotovoltaic device,,,,,,,,,,,,,,
89232,10.1021/acs.langmuir.1c01542,10.1021/acs.langmuir.1c01542,PSI,PCBA,PSI,PCBA,CCCCCCCCc1csc2cc(-c3sc(-c4cc5sc(-c6cc7c(-c8ccc([Si](CCC)(CCC)CCC)s8)c8sccc8c(-c8ccc([Si](CCC)(CCC)CCC)s8)c7s6)c(CCCCCCCC)c5s4)c4c3C(=O)N(CC(CCCCCC)CCCCCCCC)C4=O)sc12,NC1(c2ccccc2)CCC1,0.57,0.10827,23.6,,0.0145644804,,,,,,,,Au SE/PCBA SAM/PSI/electrolyte/EGaIn,biophotovoltaic device,,,,,,N-methyl-2-pyrrolidone (NMP),,,,,,,,
89233,10.1021/acs.langmuir.1c01542,10.1021/acs.langmuir.1c01542,PSI,PCBA,PSI,PCBA,CCCCCCCCc1csc2cc(-c3sc(-c4cc5sc(-c6cc7c(-c8ccc([Si](CCC)(CCC)CCC)s8)c8sccc8c(-c8ccc([Si](CCC)(CCC)CCC)s8)c7s6)c(CCCCCCCC)c5s4)c4c3C(=O)N(CC(CCCCCC)CCCCCCCC)C4=O)sc12,NC1(c2ccccc2)CCC1,0.56,0.08877,19.7,,0.0097931064,,,,,,,,Au SE/PCBA SAM/PSI/electrolyte/EGaIn,biophotovoltaic device,,,,,,N-methyl-2-pyrrolidone (NMP),,,,,,,,
89234,10.1021/acs.langmuir.1c01542,10.1021/acs.langmuir.1c01542,PSI,PCBA,PSI,PCBA,CCCCCCCCc1csc2cc(-c3sc(-c4cc5sc(-c6cc7c(-c8ccc([Si](CCC)(CCC)CCC)s8)c8sccc8c(-c8ccc([Si](CCC)(CCC)CCC)s8)c7s6)c(CCCCCCCC)c5s4)c4c3C(=O)N(CC(CCCCCC)CCCCCCCC)C4=O)sc12,NC1(c2ccccc2)CCC1,0.58,0.12602,30.0,,0.02192748,,,,,,,,,biophotovoltaic device,,,,,,,,,,,,,,
89235,10.1021/acs.langmuir.1c01542,10.1021/acs.langmuir.1c01542,PSI,PCBA,PSI,PCBA,CCCCCCCCc1csc2cc(-c3sc(-c4cc5sc(-c6cc7c(-c8ccc([Si](CCC)(CCC)CCC)s8)c8sccc8c(-c8ccc([Si](CCC)(CCC)CCC)s8)c7s6)c(CCCCCCCC)c5s4)c4c3C(=O)N(CC(CCCCCC)CCCCCCCC)C4=O)sc12,NC1(c2ccccc2)CCC1,0.57,0.12153,29.2,,0.0202274532,,,,,,,,,biophotovoltaic device,,,,,,,,,,,,,,
89236,10.1021/acs.langmuir.1c01542,10.1021/acs.langmuir.1c01542,PSI,PCBA,PSI,PCBA,CCCCCCCCc1csc2cc(-c3sc(-c4cc5sc(-c6cc7c(-c8ccc([Si](CCC)(CCC)CCC)s8)c8sccc8c(-c8ccc([Si](CCC)(CCC)CCC)s8)c7s6)c(CCCCCCCC)c5s4)c4c3C(=O)N(CC(CCCCCC)CCCCCCCC)C4=O)sc12,NC1(c2ccccc2)CCC1,0.56,0.1006,24.1,,0.013576976,,,,,,,,Au SE/PCBA SAM/PSI/electrolyte/EGaIn,biophotovoltaic device,,,,,,N-methyl-2-pyrrolidone (NMP),,,,,,,,
89237,10.1021/acs.langmuir.1c01542,10.1021/acs.langmuir.1c01542,PSI,PCBA,PSI,PCBA,CCCCCCCCc1csc2cc(-c3sc(-c4cc5sc(-c6cc7c(-c8ccc([Si](CCC)(CCC)CCC)s8)c8sccc8c(-c8ccc([Si](CCC)(CCC)CCC)s8)c7s6)c(CCCCCCCC)c5s4)c4c3C(=O)N(CC(CCCCCC)CCCCCCCC)C4=O)sc12,NC1(c2ccccc2)CCC1,0.56,0.09363,18.6,,0.0097525008,,,,,,,,Au SE/PCBA SAM/PSI/electrolyte/EGaIn,biophotovoltaic device,,,,,,N-methyl-2-pyrrolidone (NMP),,,,,,,,
89238,10.1021/acs.langmuir.1c01542,10.1021/acs.langmuir.1c01542,PSI,IQAc,PSI,,CCCCCCCCc1csc2cc(-c3sc(-c4cc5sc(-c6cc7c(-c8ccc([Si](CCC)(CCC)CCC)s8)c8sccc8c(-c8ccc([Si](CCC)(CCC)CCC)s8)c7s6)c(CCCCCCCC)c5s4)c4c3C(=O)N(CC(CCCCCC)CCCCCCCC)C4=O)sc12,,0.5,0.09043,22.0,,0.0099473,,,,,,,,,biophotovoltaic device,,,,,,,,,,,,,,
89239,10.1021/acs.langmuir.1c01542,10.1021/acs.langmuir.1c01542,PSI,IQAc,PSI,,CCCCCCCCc1csc2cc(-c3sc(-c4cc5sc(-c6cc7c(-c8ccc([Si](CCC)(CCC)CCC)s8)c8sccc8c(-c8ccc([Si](CCC)(CCC)CCC)s8)c7s6)c(CCCCCCCC)c5s4)c4c3C(=O)N(CC(CCCCCC)CCCCCCCC)C4=O)sc12,,0.49,0.08174,20.8,,0.0083309407999999,,,,,,,,,biophotovoltaic device,,,,,,,,,,,,,,
89240,10.1021/acs.langmuir.1c01542,10.1021/acs.langmuir.1c01542,PSI,PCBA,PSI,PCBA,CCCCCCCCc1csc2cc(-c3sc(-c4cc5sc(-c6cc7c(-c8ccc([Si](CCC)(CCC)CCC)s8)c8sccc8c(-c8ccc([Si](CCC)(CCC)CCC)s8)c7s6)c(CCCCCCCC)c5s4)c4c3C(=O)N(CC(CCCCCC)CCCCCCCC)C4=O)sc12,NC1(c2ccccc2)CCC1,0.48,0.08147,19.2,,0.0075082752,,,,,,,,AuSE/IQAc-PSI monolayer microfluidic biophotovoltaic device,biophotovoltaic device,,,,,,,,,,,,,,
89241,10.1021/acs.langmuir.1c01542,10.1021/acs.langmuir.1c01542,PSI,PCBA,PSI,PCBA,CCCCCCCCc1csc2cc(-c3sc(-c4cc5sc(-c6cc7c(-c8ccc([Si](CCC)(CCC)CCC)s8)c8sccc8c(-c8ccc([Si](CCC)(CCC)CCC)s8)c7s6)c(CCCCCCCC)c5s4)c4c3C(=O)N(CC(CCCCCC)CCCCCCCC)C4=O)sc12,NC1(c2ccccc2)CCC1,0.47,0.05766,17.5,,0.004742535,,,,,,,,AuSE/IQAc-PSI monolayer microfluidic biophotovoltaic device,biophotovoltaic device,,,,,,,,,,,,,,
89242,10.1021/acs.langmuir.1c01542,10.1021/acs.langmuir.1c01542,PSI,IQAc,PSI,,CCCCCCCCc1csc2cc(-c3sc(-c4cc5sc(-c6cc7c(-c8ccc([Si](CCC)(CCC)CCC)s8)c8sccc8c(-c8ccc([Si](CCC)(CCC)CCC)s8)c7s6)c(CCCCCCCC)c5s4)c4c3C(=O)N(CC(CCCCCC)CCCCCCCC)C4=O)sc12,,0.49,0.10194,22.5,,0.0112388849999999,,,,,,,,,biophotovoltaic device,,,,,,,,,,,,,,
89243,10.1021/acs.langmuir.1c01542,10.1021/acs.langmuir.1c01542,PSI,IQAc,PSI,,CCCCCCCCc1csc2cc(-c3sc(-c4cc5sc(-c6cc7c(-c8ccc([Si](CCC)(CCC)CCC)s8)c8sccc8c(-c8ccc([Si](CCC)(CCC)CCC)s8)c7s6)c(CCCCCCCC)c5s4)c4c3C(=O)N(CC(CCCCCC)CCCCCCCC)C4=O)sc12,,0.48,0.09952,21.8,,0.0104137727999999,,,,,,,,,biophotovoltaic device,,,,,,,,,,,,,,
89244,10.1021/acs.langmuir.1c01542,10.1021/acs.langmuir.1c01542,PSI,PCBA,PSI,PCBA,CCCCCCCCc1csc2cc(-c3sc(-c4cc5sc(-c6cc7c(-c8ccc([Si](CCC)(CCC)CCC)s8)c8sccc8c(-c8ccc([Si](CCC)(CCC)CCC)s8)c7s6)c(CCCCCCCC)c5s4)c4c3C(=O)N(CC(CCCCCC)CCCCCCCC)C4=O)sc12,NC1(c2ccccc2)CCC1,0.47,0.09213,20.2,,0.0087468222,,,,,,,,AuSE/IQAc-PSI monolayer microfluidic biophotovoltaic device,biophotovoltaic device,,,,,,,,,,,,,,
