Repository: JiYiqaq/PCE-KA-GNN

# Data directory

- `raw/Active_Database.csv` is the immutable source dataset bundled under CC BY 4.0. Do not overwrite it with processed data.
- `processed/` is created and populated by the training pipeline. Generated `.pt` and `.pth` caches are intentionally ignored by Git because they can exceed GitHub's normal single-file limit.

See `../DATA_LICENSE.md` for provenance, license and checksum information.

File: data/raw/Active_Database.csv (part 304 of 471)
id,doi,doi_norm,donor,acceptor,donor_canonical,acceptor_canonical,donor_smiles,acceptor_smiles,voc,jsc,ff,pce,pce_recomputed,pce_relative_error_percent,pce_avg,pce_best,d_a_ratio,additive,additive_canonical,additive_ratio,device_structure,device_type,etl,etl_canonical,htl,htl_canonical,active_layer_thickness,solvent,solvent_canonical,annealing_temp,homo_d,lumo_d,eg_d,homo_a,lumo_a,eg_a
89245,10.1021/acs.langmuir.1c01542,10.1021/acs.langmuir.1c01542,PSI,PCBA,PSI,PCBA,CCCCCCCCc1csc2cc(-c3sc(-c4cc5sc(-c6cc7c(-c8ccc([Si](CCC)(CCC)CCC)s8)c8sccc8c(-c8ccc([Si](CCC)(CCC)CCC)s8)c7s6)c(CCCCCCCC)c5s4)c4c3C(=O)N(CC(CCCCCC)CCCCCCCC)C4=O)sc12,NC1(c2ccccc2)CCC1,0.47,0.07121,19.5,,0.0065263964999999,,,,,,,,AuSE/IQAc-PSI monolayer microfluidic biophotovoltaic device,biophotovoltaic device,,,,,,,,,,,,,,
89250,10.1021/acsaem.3c02238,10.1021/acsaem.3c02238,PBDB-T,B-C8-F,PBDB-T,B-C8-F,CCCCC(CC)Cc1ccc(-c2c3cc(-c4ccc(-c5sc(-c6cccs6)c6c5C(=O)c5c(CC(CC)CCCC)sc(CC(CC)CCCC)c5C6=O)s4)sc3c(-c3ccc(CC(CC)CCCC)s3)c3ccsc23)s1,,0.55,14.72,49.21,4.0,3.984041600000001,0.3989599999999704,3.87,4.0,,,,,ITO/ZnO/PBDB-T:NFREA/MoOx/Ag,inverted,ZnO,ZnO,MoOx,MoO3,,,,,-5.33,-3.48,,,,
89251,10.1021/acsaem.3c02238,10.1021/acsaem.3c02238,PBDB-T,MB-C8-F,PBDB-T,MB-C8-F,CCCCC(CC)Cc1ccc(-c2c3cc(-c4ccc(-c5sc(-c6cccs6)c6c5C(=O)c5c(CC(CC)CCCC)sc(CC(CC)CCCC)c5C6=O)s4)sc3c(-c3ccc(CC(CC)CCCC)s3)c3ccsc23)s1,,0.85,15.37,54.82,7.14,7.161958899999999,0.3075476190476129,6.97,7.14,,,,,ITO/ZnO/PBDB-T:NFREA/MoOx/Ag,inverted,ZnO,ZnO,MoOx,MoO3,,,,,-5.33,-3.48,,,,
89252,10.1021/acsaem.3c02238,10.1021/acsaem.3c02238,PBDB-T,MB-C6-F,PBDB-T,MB-C6-F,CCCCC(CC)Cc1ccc(-c2c3cc(-c4ccc(-c5sc(-c6cccs6)c6c5C(=O)c5c(CC(CC)CCCC)sc(CC(CC)CCCC)c5C6=O)s4)sc3c(-c3ccc(CC(CC)CCCC)s3)c3ccsc23)s1,,0.89,20.13,59.44,10.67,10.64909208,0.1959505154639089,10.43,10.67,,,,,ITO/ZnO/PBDB-T:NFREA/MoOx/Ag,inverted,ZnO,ZnO,MoOx,MoO3,,,,,-5.33,-3.48,,,,
89253,10.1021/acsaem.3c02238,10.1021/acsaem.3c02238,PBDB-T,MB-C6-Cl,PBDB-T,MB-C6-Cl,CCCCC(CC)Cc1ccc(-c2c3cc(-c4ccc(-c5sc(-c6cccs6)c6c5C(=O)c5c(CC(CC)CCCC)sc(CC(CC)CCCC)c5C6=O)s4)sc3c(-c3ccc(CC(CC)CCCC)s3)c3ccsc23)s1,,0.84,17.68,60.85,9.03,9.0369552,0.0770232558139552,8.86,9.03,,,,,ITO/ZnO/PBDB-T:NFREA/MoOx/Ag,inverted,ZnO,ZnO,MoOx,MoO3,,,,,-5.33,-3.48,,,,
89254,10.1021/acsaem.3c03231,10.1021/acsaem.3c03231,PBDB-T,BTIC-4F,PBDB-T,BTIC-4F,CCCCC(CC)Cc1ccc(-c2c3cc(-c4ccc(-c5sc(-c6cccs6)c6c5C(=O)c5c(CC(CC)CCCC)sc(CC(CC)CCCC)c5C6=O)s4)sc3c(-c3ccc(CC(CC)CCCC)s3)c3ccsc23)s1,CCn1c(=O)c2cc(-c3cc4c(s3)-c3sc(/C=C5\C(=O)c6cc(F)c(F)cc6C5=C(C#N)C#N)cc3C4(CC)CC)sc2c2sc(-c3cc4c(s3)-c3sc(/C=C5\C(=O)c6cc(F)c(F)cc6C5=C(C#N)C#N)cc3C4(CC)CC)cc2c1=O,0.79,16.92,64.0,8.53,8.554752,0.2901758499413976,7.47,8.53,,1-CN,CN,,ITO/PEDOT:PSS/PBDB-T:NFAs/PDINN/Ag,conventional,PDINN,PDINN,PEDOT:PSS,PEDOT:PSS,,CF,chloroform,100.0,-5.33,-3.48,,-5.71,-3.95,
89255,10.1021/acsaem.3c03231,10.1021/acsaem.3c03231,PBDB-T,PTIC-4F,PBDB-T,PTIC-4F,CCCCC(CC)Cc1ccc(-c2c3cc(-c4ccc(-c5sc(-c6cccs6)c6c5C(=O)c5c(CC(CC)CCCC)sc(CC(CC)CCCC)c5C6=O)s4)sc3c(-c3ccc(CC(CC)CCCC)s3)c3ccsc23)s1,,0.86,21.51,61.0,11.24,11.284146,0.3927580071174339,11.06,11.24,,1-CN,CN,,ITO/PEDOT:PSS/PBDB-T:NFAs/PDINN/Ag,conventional,PDINN,PDINN,PEDOT:PSS,PEDOT:PSS,,CF,chloroform,100.0,-5.33,-3.48,,,,
89299,10.1021/acsaem.5c00684,10.1021/acsaem.5c00684,PM6,Y6,PM6,Y6,COC(=O)C(C)(C)c1cc(C)cc(-c2sc3c4sc5cc(/C=C6/C(=O)c7cc(F)cc(c7)C(=O)/C6=C\c6cc(C(C)(C)C(=O)OC)c(-c7cc(C)cc(C(C)(C)C(=O)OC)c7)s6)sc5c4c(C(C)(C)C(=O)OC)ccc2-3)c1,CCCCCCCCCCCc1c(/C=C2\C(=O)c3cc(F)c(F)cc3C2=C(C#N)C#N)sc2c1sc1c3c4nsnc4c4c5sc6c(CCCCCCCCCCC)c(/C=C7\C(=O)c8cc(F)c(F)cc8C7=C(C#N)C#N)sc6c5n(CC(CC)CCCC)c4c3n(CC(CC)CCCC)c21,0.836,26.17,62.63,13.7,13.702266556,0.0165442043795647,,,1:1.2,chloronaphthalene,CN,0.5 vol%,ITO/PEDOT:PSS/PM6:Y6/BCP/Ag,conventional,BCP,BCP,PEDOT:PSS,PEDOT:PSS,,chloroform,chloroform,100.0,-5.56,-3.65,,-5.65,-4.09,
89300,10.1021/acsaem.5c00684,10.1021/acsaem.5c00684,PM6,Y6,PM6,Y6,COC(=O)C(C)(C)c1cc(C)cc(-c2sc3c4sc5cc(/C=C6/C(=O)c7cc(F)cc(c7)C(=O)/C6=C\c6cc(C(C)(C)C(=O)OC)c(-c7cc(C)cc(C(C)(C)C(=O)OC)c7)s6)sc5c4c(C(C)(C)C(=O)OC)ccc2-3)c1,CCCCCCCCCCCc1c(/C=C2\C(=O)c3cc(F)c(F)cc3C2=C(C#N)C#N)sc2c1sc1c3c4nsnc4c4c5sc6c(CCCCCCCCCCC)c(/C=C7\C(=O)c8cc(F)c(F)cc8C7=C(C#N)C#N)sc6c5n(CC(CC)CCCC)c4c3n(CC(CC)CCCC)c21,0.8029,5.3,67.34,2.87,2.865566158,0.154489268292701,,,1:1.2,chloronaphthalene,,0.5 vol%,filtered,conventional,BCP,,PEDOT:PSS,,,chloroform,,100.0,-5.56,-3.65,,-5.65,-4.09,
89302,10.1021/acsaem.5c00684,10.1021/acsaem.5c00684,PM6,Y6,PM6,Y6,COC(=O)C(C)(C)c1cc(C)cc(-c2sc3c4sc5cc(/C=C6/C(=O)c7cc(F)cc(c7)C(=O)/C6=C\c6cc(C(C)(C)C(=O)OC)c(-c7cc(C)cc(C(C)(C)C(=O)OC)c7)s6)sc5c4c(C(C)(C)C(=O)OC)ccc2-3)c1,CCCCCCCCCCCc1c(/C=C2\C(=O)c3cc(F)c(F)cc3C2=C(C#N)C#N)sc2c1sc1c3c4nsnc4c4c5sc6c(CCCCCCCCCCC)c(/C=C7\C(=O)c8cc(F)c(F)cc8C7=C(C#N)C#N)sc6c5n(CC(CC)CCCC)c4c3n(CC(CC)CCCC)c21,0.8205,14.92,66.47,8.14,8.137164342,0.0348360933660983,,,1:1.2,chloronaphthalene,CN,0.5 vol%,ITO/PEDOT:PSS/PM6:Y6/BCP/Ag,conventional,BCP,BCP,PEDOT:PSS,PEDOT:PSS,,chloroform,chloroform,100.0,-5.56,-3.65,,-5.65,-4.09,
89303,10.1021/acsaem.5c00684,10.1021/acsaem.5c00684,PM6,Y6,PM6,Y6,COC(=O)C(C)(C)c1cc(C)cc(-c2sc3c4sc5cc(/C=C6/C(=O)c7cc(F)cc(c7)C(=O)/C6=C\c6cc(C(C)(C)C(=O)OC)c(-c7cc(C)cc(C(C)(C)C(=O)OC)c7)s6)sc5c4c(C(C)(C)C(=O)OC)ccc2-3)c1,CCCCCCCCCCCc1c(/C=C2\C(=O)c3cc(F)c(F)cc3C2=C(C#N)C#N)sc2c1sc1c3c4nsnc4c4c5sc6c(CCCCCCCCCCC)c(/C=C7\C(=O)c8cc(F)c(F)cc8C7=C(C#N)C#N)sc6c5n(CC(CC)CCCC)c4c3n(CC(CC)CCCC)c21,0.841,24.09,65.53,13.27,13.276174857,0.046532456669175,,,1:1.2,chloronaphthalene,CN,0.5 vol%,ITO/PEDOT:PSS/PM6:Y6/BCP/Ag,conventional,BCP,BCP,PEDOT:PSS,PEDOT:PSS,,chloroform,chloroform,100.0,-5.56,-3.65,,-5.65,-4.09,
89304,10.1021/acsaem.5c00684,10.1021/acsaem.5c00684,PM6,Y6,PM6,Y6,COC(=O)C(C)(C)c1cc(C)cc(-c2sc3c4sc5cc(/C=C6/C(=O)c7cc(F)cc(c7)C(=O)/C6=C\c6cc(C(C)(C)C(=O)OC)c(-c7cc(C)cc(C(C)(C)C(=O)OC)c7)s6)sc5c4c(C(C)(C)C(=O)OC)ccc2-3)c1,CCCCCCCCCCCc1c(/C=C2\C(=O)c3cc(F)c(F)cc3C2=C(C#N)C#N)sc2c1sc1c3c4nsnc4c4c5sc6c(CCCCCCCCCCC)c(/C=C7\C(=O)c8cc(F)c(F)cc8C7=C(C#N)C#N)sc6c5n(CC(CC)CCCC)c4c3n(CC(CC)CCCC)c21,0.7939,4.76,70.79,2.67,2.6751286156000003,0.1920829812734206,,,1:1.2,chloronaphthalene,CN,0.5 vol%,ITO/PEDOT:PSS/PM6:Y6/BCP/Ag,conventional,BCP,BCP,PEDOT:PSS,PEDOT:PSS,,chloroform,chloroform,100.0,-5.56,-3.65,,-5.65,-4.09,
89307,10.1021/acsaem.5c00684,10.1021/acsaem.5c00684,PM6,Y6,PM6,Y6,COC(=O)C(C)(C)c1cc(C)cc(-c2sc3c4sc5cc(/C=C6/C(=O)c7cc(F)cc(c7)C(=O)/C6=C\c6cc(C(C)(C)C(=O)OC)c(-c7cc(C)cc(C(C)(C)C(=O)OC)c7)s6)sc5c4c(C(C)(C)C(=O)OC)ccc2-3)c1,CCCCCCCCCCCc1c(/C=C2\C(=O)c3cc(F)c(F)cc3C2=C(C#N)C#N)sc2c1sc1c3c4nsnc4c4c5sc6c(CCCCCCCCCCC)c(/C=C7\C(=O)c8cc(F)c(F)cc8C7=C(C#N)C#N)sc6c5n(CC(CC)CCCC)c4c3n(CC(CC)CCCC)c21,0.813,25.64,71.95,15.01,14.998207739999998,0.0785626915389858,,,1:1.2,chloronaphthalene,CN,0.5 vol%,ITO/PEDOT:PSS/PM6:Y6/BCP/Ag,conventional,BCP,BCP,PEDOT:PSS,PEDOT:PSS,,chloroform,chloroform,100.0,-5.56,-3.65,,-5.65,-4.09,
89308,10.1021/acsaem.5c00684,10.1021/acsaem.5c00684,PM6,Y6,PM6,Y6,COC(=O)C(C)(C)c1cc(C)cc(-c2sc3c4sc5cc(/C=C6/C(=O)c7cc(F)cc(c7)C(=O)/C6=C\c6cc(C(C)(C)C(=O)OC)c(-c7cc(C)cc(C(C)(C)C(=O)OC)c7)s6)sc5c4c(C(C)(C)C(=O)OC)ccc2-3)c1,CCCCCCCCCCCc1c(/C=C2\C(=O)c3cc(F)c(F)cc3C2=C(C#N)C#N)sc2c1sc1c3c4nsnc4c4c5sc6c(CCCCCCCCCCC)c(/C=C7\C(=O)c8cc(F)c(F)cc8C7=C(C#N)C#N)sc6c5n(CC(CC)CCCC)c4c3n(CC(CC)CCCC)c21,0.75,5.01,71.06,2.67,2.6700795,0.002977528089888,,,1:1.2,chloronaphthalene,,0.5 vol%,filtered,conventional,BCP,,PEDOT:PSS,,,chloroform,,100.0,-5.56,-3.65,,-5.65,-4.09,
89309,10.1021/acsaem.5c00684,10.1021/acsaem.5c00684,PM6,Y6,PM6,Y6,COC(=O)C(C)(C)c1cc(C)cc(-c2sc3c4sc5cc(/C=C6/C(=O)c7cc(F)cc(c7)C(=O)/C6=C\c6cc(C(C)(C)C(=O)OC)c(-c7cc(C)cc(C(C)(C)C(=O)OC)c7)s6)sc5c4c(C(C)(C)C(=O)OC)ccc2-3)c1,CCCCCCCCCCCc1c(/C=C2\C(=O)c3cc(F)c(F)cc3C2=C(C#N)C#N)sc2c1sc1c3c4nsnc4c4c5sc6c(CCCCCCCCCCC)c(/C=C7\C(=O)c8cc(F)c(F)cc8C7=C(C#N)C#N)sc6c5n(CC(CC)CCCC)c4c3n(CC(CC)CCCC)c21,1.5028,2.54,74.0,2.83,2.8246628799999995,0.1885908127208667,,,1:1.2,chloronaphthalene,,0.5 vol%,filtered (2 in series),conventional,BCP,,PEDOT:PSS,,,chloroform,,100.0,-5.56,-3.65,,-5.65,-4.09,
89317,10.1021/acsami.2c10407,10.1021/acsami.2c10407,PM6,Y6,PM6,Y6,COC(=O)C(C)(C)c1cc(C)cc(-c2sc3c4sc5cc(/C=C6/C(=O)c7cc(F)cc(c7)C(=O)/C6=C\c6cc(C(C)(C)C(=O)OC)c(-c7cc(C)cc(C(C)(C)C(=O)OC)c7)s6)sc5c4c(C(C)(C)C(=O)OC)ccc2-3)c1,CCCCCCCCCCCc1c(/C=C2\C(=O)c3cc(F)c(F)cc3C2=C(C#N)C#N)sc2c1sc1c3c4nsnc4c4c5sc6c(CCCCCCCCCCC)c(/C=C7\C(=O)c8cc(F)c(F)cc8C7=C(C#N)C#N)sc6c5n(CC(CC)CCCC)c4c3n(CC(CC)CCCC)c21,0.833,25.73,77.17,16.54,16.539915553,0.0005105622732707,16.16,16.54,1:1.2,1-CN,,0.5 vol %,ITO/HTL/active layer/PFN-Br/Ag,OSC,PFN-Br,,PEDOT:PSS with SG doping,PEDOT:PSS,120.0,chloroform,,90.0,-5.56,-3.65,,-5.65,-4.09,
89318,10.1021/acsami.2c10407,10.1021/acsami.2c10407,PM6,Y6,PM6,Y6,COC(=O)C(C)(C)c1cc(C)cc(-c2sc3c4sc5cc(/C=C6/C(=O)c7cc(F)cc(c7)C(=O)/C6=C\c6cc(C(C)(C)C(=O)OC)c(-c7cc(C)cc(C(C)(C)C(=O)OC)c7)s6)sc5c4c(C(C)(C)C(=O)OC)ccc2-3)c1,CCCCCCCCCCCc1c(/C=C2\C(=O)c3cc(F)c(F)cc3C2=C(C#N)C#N)sc2c1sc1c3c4nsnc4c4c5sc6c(CCCCCCCCCCC)c(/C=C7\C(=O)c8cc(F)c(F)cc8C7=C(C#N)C#N)sc6c5n(CC(CC)CCCC)c4c3n(CC(CC)CCCC)c21,0.835,26.24,77.65,17.01,17.0134256,0.0201387419165192,16.45,17.01,1:1.2,1-CN,,0.5 vol %,ITO/HTL/active layer/PFN-Br/Ag,OSC,PFN-Br,,PEDOT:PSS with SG doping,PEDOT:PSS,120.0,chloroform,,90.0,-5.56,-3.65,,-5.65,-4.09,
89319,10.1021/acsami.2c10407,10.1021/acsami.2c10407,PM6,Y6,PM6,Y6,COC(=O)C(C)(C)c1cc(C)cc(-c2sc3c4sc5cc(/C=C6/C(=O)c7cc(F)cc(c7)C(=O)/C6=C\c6cc(C(C)(C)C(=O)OC)c(-c7cc(C)cc(C(C)(C)C(=O)OC)c7)s6)sc5c4c(C(C)(C)C(=O)OC)ccc2-3)c1,CCCCCCCCCCCc1c(/C=C2\C(=O)c3cc(F)c(F)cc3C2=C(C#N)C#N)sc2c1sc1c3c4nsnc4c4c5sc6c(CCCCCCCCCCC)c(/C=C7\C(=O)c8cc(F)c(F)cc8C7=C(C#N)C#N)sc6c5n(CC(CC)CCCC)c4c3n(CC(CC)CCCC)c21,0.841,26.58,78.21,17.48,17.482891337999998,0.0165408352402617,17.08,17.48,1:1.2 w/w,1-CN,,0.5 vol%,ITO/HTL/active layer/PFN-Br/Ag,,PFN-Br,,PEDOT:PSS with SG doping,PEDOT:PSS,120.0,chloroform,,90.0,-5.56,-3.65,,-5.65,-4.09,
89320,10.1021/acsami.2c10407,10.1021/acsami.2c10407,PM6,Y6,PM6,Y6,COC(=O)C(C)(C)c1cc(C)cc(-c2sc3c4sc5cc(/C=C6/C(=O)c7cc(F)cc(c7)C(=O)/C6=C\c6cc(C(C)(C)C(=O)OC)c(-c7cc(C)cc(C(C)(C)C(=O)OC)c7)s6)sc5c4c(C(C)(C)C(=O)OC)ccc2-3)c1,CCCCCCCCCCCc1c(/C=C2\C(=O)c3cc(F)c(F)cc3C2=C(C#N)C#N)sc2c1sc1c3c4nsnc4c4c5sc6c(CCCCCCCCCCC)c(/C=C7\C(=O)c8cc(F)c(F)cc8C7=C(C#N)C#N)sc6c5n(CC(CC)CCCC)c4c3n(CC(CC)CCCC)c21,0.837,26.25,77.86,17.11,17.106815249999997,0.0186133839859884,16.57,17.11,1:1.2 w/w,1-CN,,0.5 vol%,ITO/HTL/active layer/PFN-Br/Ag,,PFN-Br,,PEDOT:PSS with SG doping,PEDOT:PSS,120.0,chloroform,,90.0,-5.56,-3.65,,-5.65,-4.09,
89321,10.1021/acsami.2c10407,10.1021/acsami.2c10407,PM6,IT4F,PM6,IT-4F,COC(=O)C(C)(C)c1cc(C)cc(-c2sc3c4sc5cc(/C=C6/C(=O)c7cc(F)cc(c7)C(=O)/C6=C\c6cc(C(C)(C)C(=O)OC)c(-c7cc(C)cc(C(C)(C)C(=O)OC)c7)s6)sc5c4c(C(C)(C)C(=O)OC)ccc2-3)c1,CCCCCCc1ccc(C2(c3ccc(CCCCCC)cc3)c3cc4c(cc3-c3sc5cc(/C=C6\C(=O)c7cc(F)c(F)cc7C6=C(C#N)C#N)sc5c32)C(c2ccc(CCCCCC)cc2)(c2ccc(CCCCCC)cc2)c2c-4sc3cc(/C=C4\C(=O)c5cc(F)c(F)cc5C4=C(C#N)C#N)sc23)cc1,0.845,20.05,75.27,12.75,12.752431575,0.0190711764705962,12.28,12.75,,,,,ITO/HTL/active layer/PFN-Br/Ag,OSC,PFN-Br,,PEDOT:PSS,PEDOT:PSS,,,,,-5.56,-3.65,,-5.66,-4.14,
89322,10.1021/acsami.2c10407,10.1021/acsami.2c10407,PM6,IT4F,PM6,IT-4F,COC(=O)C(C)(C)c1cc(C)cc(-c2sc3c4sc5cc(/C=C6/C(=O)c7cc(F)cc(c7)C(=O)/C6=C\c6cc(C(C)(C)C(=O)OC)c(-c7cc(C)cc(C(C)(C)C(=O)OC)c7)s6)sc5c4c(C(C)(C)C(=O)OC)ccc2-3)c1,CCCCCCc1ccc(C2(c3ccc(CCCCCC)cc3)c3cc4c(cc3-c3sc5cc(/C=C6\C(=O)c7cc(F)c(F)cc7C6=C(C#N)C#N)sc5c32)C(c2ccc(CCCCCC)cc2)(c2ccc(CCCCCC)cc2)c2c-4sc3cc(/C=C4\C(=O)c5cc(F)c(F)cc5C4=C(C#N)C#N)sc23)cc1,0.853,20.21,76.31,13.15,13.155180103,0.0393924182509424,12.92,13.15,,,,,ITO/HTL/active layer/PFN-Br/Ag,OSC,PFN-Br,,PEDOT:PSS + 0.75%SG,PEDOT:PSS + 0.75%SG,,,,,-5.56,-3.65,,-5.66,-4.14,
89323,10.1021/acsami.2c10407,10.1021/acsami.2c10407,PM6,L8-BO,PM6,L8-BO,COC(=O)C(C)(C)c1cc(C)cc(-c2sc3c4sc5cc(/C=C6/C(=O)c7cc(F)cc(c7)C(=O)/C6=C\c6cc(C(C)(C)C(=O)OC)c(-c7cc(C)cc(C(C)(C)C(=O)OC)c7)s6)sc5c4c(C(C)(C)C(=O)OC)ccc2-3)c1,CCCCCCC(CCCC)Cc1c(/C=C2\C(=O)c3cc(F)c(F)cc3C2=C(C#N)C#N)sc2c1SC1c3c(c4c(c5nsnc35)c3sc5c(CC(CCCC)CCCCCC)c(/C=C6\C(=O)c7cc(F)c(F)cc7C6=C(C#N)C#N)sc5c3n4CC(CC)CCCC)N(CC(CC)CCCC)C21,0.885,25.54,79.29,17.92,17.92183941,0.0102645647321359,17.65,17.92,,,,,ITO/HTL/active layer/PFN-Br/Ag,OSC,PFN-Br,,PEDOT:PSS,PEDOT:PSS,,,,,-5.56,-3.65,,-5.68,-3.9,
89324,10.1021/acsami.2c10407,10.1021/acsami.2c10407,PM6,L8-BO,PM6,L8-BO,COC(=O)C(C)(C)c1cc(C)cc(-c2sc3c4sc5cc(/C=C6/C(=O)c7cc(F)cc(c7)C(=O)/C6=C\c6cc(C(C)(C)C(=O)OC)c(-c7cc(C)cc(C(C)(C)C(=O)OC)c7)s6)sc5c4c(C(C)(C)C(=O)OC)ccc2-3)c1,CCCCCCC(CCCC)Cc1c(/C=C2\C(=O)c3cc(F)c(F)cc3C2=C(C#N)C#N)sc2c1SC1c3c(c4c(c5nsnc35)c3sc5c(CC(CCCC)CCCCCC)c(/C=C6\C(=O)c7cc(F)c(F)cc7C6=C(C#N)C#N)sc5c3n4CC(CC)CCCC)N(CC(CC)CCCC)C21,0.887,25.96,80.58,18.56,18.554769816,0.0281798706896466,18.21,18.56,,,,,ITO/HTL/active layer/PFN-Br/Ag,OSC,PFN-Br,,PEDOT:PSS + 0.75%SG,PEDOT:PSS + 0.75%SG,,,,,-5.56,-3.65,,-5.68,-3.9,
89325,10.1021/acsami.2c10407,10.1021/acsami.2c10407,PCE10,PC71BM,PCE10,PC71BM,CCCCC(CC)COC(=O)c1sc2c(-c3cc4c(-c5ccc(CC(CC)CCCC)s5)c5sccc5c(-c5ccc(CC(CC)CCCC)s5)c4s3)scc2c1F,COC(=O)CCCC1(c2ccccc2)C23c4c5ccc6c7cc8c9c%10c(cc%11cc%12c%13c%14c(cc%15c%16ccc-5c2c%16c2c5c%16c%17c(c(c46)c7c9c%17c4c%10c%11c%13c4c%16c%14c%152)C513)C%12)C8,0.774,17.06,67.1,8.86,8.860179239999999,0.002023024830695,8.4,8.86,,,,,ITO/HTL/active layer/PFN-Br/Ag,OSC,PFN-Br,,PEDOT:PSS,PEDOT:PSS,,,,,-5.21,-3.6,,-5.9,-3.9,
89326,10.1021/acsami.2c10407,10.1021/acsami.2c10407,PCE10,PC71BM,PCE10,PC71BM,CCCCC(CC)COC(=O)c1sc2c(-c3cc4c(-c5ccc(CC(CC)CCCC)s5)c5sccc5c(-c5ccc(CC(CC)CCCC)s5)c4s3)scc2c1F,COC(=O)CCCC1(c2ccccc2)C23c4c5ccc6c7cc8c9c%10c(cc%11cc%12c%13c%14c(cc%15c%16ccc-5c2c%16c2c5c%16c%17c(c(c46)c7c9c%17c4c%10c%11c%13c4c%16c%14c%152)C513)C%12)C8,0.786,17.25,68.18,9.38,9.244185300000002,1.4479179104477524,8.98,9.38,,,,,ITO/HTL/active layer/PFN-Br/Ag,OSC,PFN-Br,,PEDOT:PSS + 0.75%SG,PEDOT:PSS + 0.75%SG,,,,,-5.21,-3.6,,-5.9,-3.9,
89329,10.1021/acsami.4c04669,10.1021/acsami.4c04669,P3HT,PCBM,P3HT,PCBM,CCCCCCc1ccsc1,CCCCC(=O)OCC1(C2=CC=CC=C2)C3=CC=CC4=CC=CC5=CC=CC6=CC=CC7=CC=CC1=C7C6=C5C4=C3,0.68,12.12,63.0,5.2,5.192208000000001,0.1498461538461414,,5.2,,,,,,,,,LNO,LNO,,,,600.0,-5.01,-3.12,,-6.1,-3.7,
89330,10.1021/acsami.4c04669,10.1021/acsami.4c04669,P3HT,PCBM,P3HT,PCBM,CCCCCCc1ccsc1,CCCCC(=O)OCC1(C2=CC=CC=C2)C3=CC=CC4=CC=CC5=CC=CC6=CC=CC7=CC=CC1=C7C6=C5C4=C3,0.69,12.46,65.0,5.59,5.58831,0.0302325581395343,,5.59,,,,,,,,,LNC0.05O,LNC0.05O,,,,600.0,-5.01,-3.12,,-6.1,-3.7,
89331,10.1021/acsami.4c04669,10.1021/acsami.4c04669,P3HT,PCBM,P3HT,PCBM,CCCCCCc1ccsc1,CCCCC(=O)OCC1(C2=CC=CC=C2)C3=CC=CC4=CC=CC5=CC=CC6=CC=CC7=CC=CC1=C7C6=C5C4=C3,0.7,12.84,68.0,6.11,6.11184,0.0301145662847728,,6.11,,,,,,,,,LNC0.10O,LNC0.10O,200.0,,,600.0,-5.01,-3.12,,-6.1,-3.7,
89332,10.1021/acsami.4c04669,10.1021/acsami.4c04669,P3HT,PCBM,P3HT,PCBM,CCCCCCc1ccsc1,CCCCC(=O)OCC1(C2=CC=CC=C2)C3=CC=CC4=CC=CC5=CC=CC6=CC=CC7=CC=CC1=C7C6=C5C4=C3,0.68,11.72,65.0,5.18,5.18024,0.0046332046332178,,5.18,,,,,,BHJ polymer solar cell,,,LNC0.15O,LNC0.15O,,,,600.0,-5.01,-3.12,,-6.1,-3.7,
89333,10.1021/acsami.4c04669,10.1021/acsami.4c04669,P3HT,PCBM,P3HT,PCBM,CCCCCCc1ccsc1,CCCCC(=O)OCC1(C2=CC=CC=C2)C3=CC=CC4=CC=CC5=CC=CC6=CC=CC7=CC=CC1=C7C6=C5C4=C3,0.62,8.21,61.0,3.1,3.105022,0.1619999999999954,,3.1,,,,,,BHJ polymer solar cell,,,PEDOT:PSS,PEDOT:PSS,,,,,-5.01,-3.12,,-6.1,-3.7,
89334,10.1021/acsami.4c04669,10.1021/acsami.4c04669,P3HT,PCBM,P3HT,PCBM,CCCCCCc1ccsc1,CCCCC(=O)OCC1(C2=CC=CC=C2)C3=CC=CC4=CC=CC5=CC=CC6=CC=CC7=CC=CC1=C7C6=C5C4=C3,0.69,11.64,54.0,4.34,4.337064,0.0676497695852546,,4.34,,,,,,,,,MoO3,MoO3,,,,,-5.01,-3.12,,-6.1,-3.7,
89335,10.1021/acsami.4c04669,10.1021/acsami.4c04669,P3HT,PCBM,P3HT,PCBM,CCCCCCc1ccsc1,CCCCC(=O)OCC1(C2=CC=CC=C2)C3=CC=CC4=CC=CC5=CC=CC6=CC=CC7=CC=CC1=C7C6=C5C4=C3,0.6,7.79,64.0,3.04,2.99136,1.6000000000000076,,3.04,,,,,,,,,WO3,WO3,,,,,-5.01,-3.12,,-6.1,-3.7,
89336,10.1021/acsami.4c04669,10.1021/acsami.4c04669,P3HT,PCBM,P3HT,PCBM,CCCCCCc1ccsc1,CCCCC(=O)OCC1(C2=CC=CC=C2)C3=CC=CC4=CC=CC5=CC=CC6=CC=CC7=CC=CC1=C7C6=C5C4=C3,0.64,11.3,69.0,5.16,4.990080000000001,3.293023255813942,,5.16,,,,,,,,,NiO,NiOx,,,,,-5.01,-3.12,,-6.1,-3.7,
89337,10.1021/acsami.4c04669,10.1021/acsami.4c04669,P3HT,PCBM,P3HT,PCBM,CCCCCCc1ccsc1,CCCCC(=O)OCC1(C2=CC=CC=C2)C3=CC=CC4=CC=CC5=CC=CC6=CC=CC7=CC=CC1=C7C6=C5C4=C3,0.58,12.14,59.0,4.13,4.154308,0.5885714285714178,,4.13,,,,,,,,,Cu2O,Cu2O,,,,,-5.01,-3.12,,-6.1,-3.7,
89338,10.1021/acsami.4c04669,10.1021/acsami.4c04669,P3HT,PCBM,P3HT,PCBM,CCCCCCc1ccsc1,CCCCC(=O)OCC1(C2=CC=CC=C2)C3=CC=CC4=CC=CC5=CC=CC6=CC=CC7=CC=CC1=C7C6=C5C4=C3,0.56,9.43,65.0,3.4,3.43252,0.9564705882353036,,3.4,,,,,,,,,V2O5,V2O5,,,,,-5.01,-3.12,,-6.1,-3.7,
89339,10.1021/acsami.4c04669,10.1021/acsami.4c04669,P3HT,PCBM,P3HT,PCBM,CCCCCCc1ccsc1,CCCCC(=O)OCC1(C2=CC=CC=C2)C3=CC=CC4=CC=CC5=CC=CC6=CC=CC7=CC=CC1=C7C6=C5C4=C3,0.54,9.18,65.0,3.2,3.2221800000000003,0.6931250000000028,,3.2,,,,,,,,,CuGaO2,CuGaO2,,,,,-5.01,-3.12,,-6.1,-3.7,
89340,10.1021/acsami.4c04669,10.1021/acsami.4c04669,PCDTBT,PCBM,PCDTBT,PCBM,CCCCCCCCC(CCCCCCCC)n1c2ccccc2c2ccc(-c3ccc(-c4ccc(-c5cccs5)c5nsnc45)s3)cc21,CCCCC(=O)OCC1(C2=CC=CC=C2)C3=CC=CC4=CC=CC5=CC=CC6=CC=CC7=CC=CC1=C7C6=C5C4=C3,0.87,9.31,60.0,4.86,4.85982,0.0037037037037096,,4.86,,,,,,,,,CuCrO2,CuCrO2,,,,,-5.5,-3.6,,-6.1,-3.7,
89341,10.1021/acsami.4c04669,10.1021/acsami.4c04669,PTB7Th,PCBM,PTB7-Th,PCBM,CCCCC(CC)COC(=O)c1sc2csc(-c3cc4c(-c5ccc(CC(CC)CCCC)s5)c5sccc5c(-c5ccc(CC(CC)CCCC)s5)c4s3)c2c1F,CCCCC(=O)OCC1(C2=CC=CC=C2)C3=CC=CC4=CC=CC5=CC=CC6=CC=CC7=CC=CC1=C7C6=C5C4=C3,0.78,18.26,57.0,9.45,8.118396,14.091047619047606,,9.45,,,,,,,,,LaNiO3,LaNiO3,,,,,-5.21,-3.6,,-6.1,-3.7,
89342,10.1021/acsami.4c04669,10.1021/acsami.4c04669,P3HT,PCBM,P3HT,PCBM,CCCCCCc1ccsc1,CCCCC(=O)OCC1(C2=CC=CC=C2)C3=CC=CC4=CC=CC5=CC=CC6=CC=CC7=CC=CC1=C7C6=C5C4=C3,0.64,13.24,70.0,5.9,5.931520000000001,0.5342372881356006,,5.9,,,,,,BHJ polymer solar cell,,,LaNiO3,LaNiO3,,,,600.0,-5.01,-3.12,,-6.1,-3.7,
89353,10.1021/acsami.5c01195,10.1021/acsami.5c01195,D18,L8-BO,D18,L8-BO,CCCCCCC(CCCC)CC1=CSC(C2=CC3=C(S2)C2=C(C=C(C4=CC(CC(CCCC)CCCCCC)=C(C5=CC6=C(C7=CC(F)=C(CC(CC)CCCC)S7)C7=C(C=CS7)C(C7=CC(F)=C(CC(CC)CCCC)S7)=C6S5)S4)S2)C2=NSN=C32)=C1,CCCCCCC(CCCC)CC1=C(/C=C2\C(=O)C3=CC(F)=C(F)C=C3C2=C(C#N)C#N)SC2=C1SC1C3=C(C4=C(C5=NSN=C35)C3=C(C5=C(S3)C(CC(CCCC)CCCCCC)=C(/C=C3\C(=O)C6=CC(F)=C(F)C=C6C3=C(C#N)C#N)S5)N4CC(CC)CCCC)N(CC(CC)CCCC)C21,0.892,26.58,77.14,18.29,18.289400304,0.0032788190267813,17.95,18.29,1:1.2,CN,,0.5 wt%,ITO/PEDOT:PSS/active layer/PDIN/Ag,conventional,PDIN,,PEDOT:PSS,,110.5,CB/CF,chlorobenzene:chloroform,100.0,-5.51,-2.77,,-5.68,-3.9,
89354,10.1021/acsami.5c01195,10.1021/acsami.5c01195,D18,L8-BO,D18,L8-BO,CCCCCCC(CCCC)CC1=CSC(C2=CC3=C(S2)C2=C(C=C(C4=CC(CC(CCCC)CCCCCC)=C(C5=CC6=C(C7=CC(F)=C(CC(CC)CCCC)S7)C7=C(C=CS7)C(C7=CC(F)=C(CC(CC)CCCC)S7)=C6S5)S4)S2)C2=NSN=C32)=C1,CCCCCCC(CCCC)CC1=C(/C=C2\C(=O)C3=CC(F)=C(F)C=C3C2=C(C#N)C#N)SC2=C1SC1C3=C(C4=C(C5=NSN=C35)C3=C(C5=C(S3)C(CC(CCCC)CCCCCC)=C(/C=C3\C(=O)C6=CC(F)=C(F)C=C6C3=C(C#N)C#N)S5)N4CC(CC)CCCC)N(CC(CC)CCCC)C21,0.886,24.28,69.94,15.05,15.045548752,0.0295763986710997,14.55,15.05,,,,,ITO/PEDOT:PSS/active layer/PDIN/Ag,conventional,PDIN,,PEDOT:PSS,,,CB/CB,chlorobenzene,100.0,-5.51,-2.77,,-5.68,-3.9,
89355,10.1021/acsami.5c01195,10.1021/acsami.5c01195,D18,L8-BO,D18,L8-BO,CCCCCCC(CCCC)CC1=CSC(C2=CC3=C(S2)C2=C(C=C(C4=CC(CC(CCCC)CCCCCC)=C(C5=CC6=C(C7=CC(F)=C(CC(CC)CCCC)S7)C7=C(C=CS7)C(C7=CC(F)=C(CC(CC)CCCC)S7)=C6S5)S4)S2)C2=NSN=C32)=C1,CCCCCCC(CCCC)CC1=C(/C=C2\C(=O)C3=CC(F)=C(F)C=C3C2=C(C#N)C#N)SC2=C1SC1C3=C(C4=C(C5=NSN=C35)C3=C(C5=C(S3)C(CC(CCCC)CCCCCC)=C(/C=C3\C(=O)C6=CC(F)=C(F)C=C6C3=C(C#N)C#N)S5)N4CC(CC)CCCC)N(CC(CC)CCCC)C21,0.892,26.2,76.93,18.06,17.978848720000002,0.4493426356588966,17.77,18.06,1:1.2,CN,,0.5 wt%,ITO/PEDOT:PSS/active layer/PDIN/Ag,conventional,PDIN,,PEDOT:PSS,,135.6,CF/CF,chloroform,100.0,-5.51,-2.77,,-5.68,-3.9,
89356,10.1021/acsami.5c01195,10.1021/acsami.5c01195,D18,L8-BO,D18,L8-BO,CCCCCCC(CCCC)CC1=CSC(C2=CC3=C(S2)C2=C(C=C(C4=CC(CC(CCCC)CCCCCC)=C(C5=CC6=C(C7=CC(F)=C(CC(CC)CCCC)S7)C7=C(C=CS7)C(C7=CC(F)=C(CC(CC)CCCC)S7)=C6S5)S4)S2)C2=NSN=C32)=C1,CCCCCCC(CCCC)CC1=C(/C=C2\C(=O)C3=CC(F)=C(F)C=C3C2=C(C#N)C#N)SC2=C1SC1C3=C(C4=C(C5=NSN=C35)C3=C(C5=C(S3)C(CC(CCCC)CCCCCC)=C(/C=C3\C(=O)C6=CC(F)=C(F)C=C6C3=C(C#N)C#N)S5)N4CC(CC)CCCC)N(CC(CC)CCCC)C21,0.88,24.81,66.21,14.46,14.455496879999998,0.0311419087137104,13.91,14.46,,CN,,0.5 wt %,ITO/PEDOT:PSS/active layer/PDIN/Ag,conventional,PDIN,,PEDOT:PSS,,,CF/CB,chloroform:chlorobenzene,100.0,-5.51,-2.77,,-5.68,-3.9,
89357,10.1021/acsami.5c01195,10.1021/acsami.5c01195,D18,L8-BO,D18,L8-BO,CCCCCCC(CCCC)Cc1csc(-c2cc3c4nsnc4c4cc(-c5cc(CC(CCCC)CCCCCC)c(-c6cc7c(-c8cc(F)c(CC(CC)CCCC)s8)c8sccc8c(-c8cc(F)c(CC(CC)CCCC)s8)c7s6)s5)sc4c3s2)c1,CCCCCCC(CCCC)Cc1c(/C=C2\C(=O)c3cc(F)c(F)cc3C2=C(C#N)C#N)sc2c1SC1c3c(c4c(c5nsnc35)c3sc5c(CC(CCCC)CCCCCC)c(/C=C6\C(=O)c7cc(F)c(F)cc7C6=C(C#N)C#N)sc5c3n4CC(CC)CCCC)N(CC(CC)CCCC)C21,0.88,22.34,62.18,12.23,12.22409056,0.0483192150449708,11.71,12.23,D18:L8-BO = 1:1.2 w/w,CN,,0.5 wt %,ITO/PEDOT:PSS/active layer/PDIN/Ag,conventional,PDIN,,PEDOT:PSS,,,,,100.0,-5.51,-2.77,,-5.68,-3.9,
89358,10.1021/acsami.5c01195,10.1021/acsami.5c01195,D18,L8-BO,D18,L8-BO,CCCCCCC(CCCC)Cc1csc(-c2cc3c4nsnc4c4cc(-c5cc(CC(CCCC)CCCCCC)c(-c6cc7c(-c8cc(F)c(CC(CC)CCCC)s8)c8sccc8c(-c8cc(F)c(CC(CC)CCCC)s8)c7s6)s5)sc4c3s2)c1,CCCCCCC(CCCC)Cc1c(/C=C2\C(=O)c3cc(F)c(F)cc3C2=C(C#N)C#N)sc2c1SC1c3c(c4c(c5nsnc35)c3sc5c(CC(CCCC)CCCCCC)c(/C=C6\C(=O)c7cc(F)c(F)cc7C6=C(C#N)C#N)sc5c3n4CC(CC)CCCC)N(CC(CC)CCCC)C21,0.892,23.01,69.61,14.21,14.287396812000004,0.5446644053483581,13.68,14.21,1:1.2,CN,,0.5 wt%,ITO/PEDOT:PSS/active layer/PDIN/Ag,conventional,PDIN,,PEDOT:PSS,,,,,100.0,-5.51,-2.77,,-5.68,-3.9,
89359,10.1021/acsami.5c01195,10.1021/acsami.5c01195,D18,L8-BO,D18,L8-BO,CCCCCCC(CCCC)Cc1csc(-c2cc3c4nsnc4c4cc(-c5cc(CC(CCCC)CCCCCC)c(-c6cc7c(-c8cc(F)c(CC(CC)CCCC)s8)c8sccc8c(-c8cc(F)c(CC(CC)CCCC)s8)c7s6)s5)sc4c3s2)c1,CCCCCCC(CCCC)Cc1c(/C=C2\C(=O)c3cc(F)c(F)cc3C2=C(C#N)C#N)sc2c1SC1c3c(c4c(c5nsnc35)c3sc5c(CC(CCCC)CCCCCC)c(/C=C6\C(=O)c7cc(F)c(F)cc7C6=C(C#N)C#N)sc5c3n4CC(CC)CCCC)N(CC(CC)CCCC)C21,0.88,23.07,66.42,13.48,13.48432272,0.0320676557863452,12.9,13.48,D18:L8-BO = 1:1.2 w/w,CN,,0.5 wt %,ITO/PEDOT:PSS/active layer/PDIN/Ag,conventional,PDIN,,PEDOT:PSS,,,,,100.0,-5.51,-2.77,,-5.68,-3.9,
89360,10.1021/acsami.5c01195,10.1021/acsami.5c01195,D18,L8-BO,D18,L8-BO,CCCCCCC(CCCC)Cc1csc(-c2cc3c4nsnc4c4cc(-c5cc(CC(CCCC)CCCCCC)c(-c6cc7c(-c8cc(F)c(CC(CC)CCCC)s8)c8sccc8c(-c8cc(F)c(CC(CC)CCCC)s8)c7s6)s5)sc4c3s2)c1,CCCCCCC(CCCC)Cc1c(/C=C2\C(=O)c3cc(F)c(F)cc3C2=C(C#N)C#N)sc2c1SC1c3c(c4c(c5nsnc35)c3sc5c(CC(CCCC)CCCCCC)c(/C=C6\C(=O)c7cc(F)c(F)cc7C6=C(C#N)C#N)sc5c3n4CC(CC)CCCC)N(CC(CC)CCCC)C21,0.886,27.11,78.28,18.8,18.802433288,0.0129430212765897,18.45,18.8,D18:L8-BO = 1:1.2 w/w,CN,,0.5 wt %,ITO/PEDOT:PSS/active layer/PDIN/Ag,conventional,PDIN,,PEDOT:PSS,,,CB/CF/CF,,100.0,-5.51,-2.77,,-5.68,-3.9,
89361,10.1021/acsami.5c01195,10.1021/acsami.5c01195,D18,L8-BO,D18,L8-BO,CCCCCCC(CCCC)Cc1csc(-c2cc3c4nsnc4c4cc(-c5cc(CC(CCCC)CCCCCC)c(-c6cc7c(-c8cc(F)c(CC(CC)CCCC)s8)c8sccc8c(-c8cc(F)c(CC(CC)CCCC)s8)c7s6)s5)sc4c3s2)c1,CCCCCCC(CCCC)Cc1c(/C=C2\C(=O)c3cc(F)c(F)cc3C2=C(C#N)C#N)sc2c1SC1c3c(c4c(c5nsnc35)c3sc5c(CC(CCCC)CCCCCC)c(/C=C6\C(=O)c7cc(F)c(F)cc7C6=C(C#N)C#N)sc5c3n4CC(CC)CCCC)N(CC(CC)CCCC)C21,0.886,27.36,78.56,19.05,19.043698176000003,0.0330804409448697,18.84,19.05,D18:L8-BO = 1:1.2 w/w,CN,,0.5 wt %,ITO/PEDOT:PSS/active layer/PDIN/Ag,conventional,PDIN,,PEDOT:PSS,,,CB/CF/CF,,100.0,-5.51,-2.77,,-5.68,-3.9,
89362,10.1021/acsami.5c01195,10.1021/acsami.5c01195,D18,L8-BO,D18,L8-BO,CCCCCCC(CCCC)Cc1csc(-c2cc3c4nsnc4c4cc(-c5cc(CC(CCCC)CCCCCC)c(-c6cc7c(-c8cc(F)c(CC(CC)CCCC)s8)c8sccc8c(-c8cc(F)c(CC(CC)CCCC)s8)c7s6)s5)sc4c3s2)c1,CCCCCCC(CCCC)Cc1c(/C=C2\C(=O)c3cc(F)c(F)cc3C2=C(C#N)C#N)sc2c1SC1c3c(c4c(c5nsnc35)c3sc5c(CC(CCCC)CCCCCC)c(/C=C6\C(=O)c7cc(F)c(F)cc7C6=C(C#N)C#N)sc5c3n4CC(CC)CCCC)N(CC(CC)CCCC)C21,0.886,26.84,77.88,18.52,18.520050912,0.0002749028077697,18.21,18.52,D18:L8-BO = 1:1.2 w/w,CN,,0.5 wt %,ITO/PEDOT:PSS/active layer/PDIN/Ag,conventional,PDIN,,PEDOT:PSS,,,CF/CF/CF,,100.0,-5.51,-2.77,,-5.68,-3.9,
89363,10.1021/acsami.5c01195,10.1021/acsami.5c01195,D18,L8-BO,D18,L8-BO,CCCCCCC(CCCC)Cc1csc(-c2cc3c4nsnc4c4cc(-c5cc(CC(CCCC)CCCCCC)c(-c6cc7c(-c8cc(F)c(CC(CC)CCCC)s8)c8sccc8c(-c8cc(F)c(CC(CC)CCCC)s8)c7s6)s5)sc4c3s2)c1,CCCCCCC(CCCC)Cc1c(/C=C2\C(=O)c3cc(F)c(F)cc3C2=C(C#N)C#N)sc2c1SC1c3c(c4c(c5nsnc35)c3sc5c(CC(CCCC)CCCCCC)c(/C=C6\C(=O)c7cc(F)c(F)cc7C6=C(C#N)C#N)sc5c3n4CC(CC)CCCC)N(CC(CC)CCCC)C21,0.886,27.1,78.45,18.84,18.8363157,0.0195557324840751,18.58,18.84,D18:L8-BO = 1:1.2 w/w,CN,,0.5 wt %,ITO/PEDOT:PSS/active layer/PDIN/Ag,conventional,PDIN,,PEDOT:PSS,,,CF/CF/CF,,100.0,-5.51,-2.77,,-5.68,-3.9,
89369,10.1021/acsami.5c09318,10.1021/acsami.5c09318,PM6,Y12,PM6,Y12,COC(=O)C(C)(C)c1cc(C)cc(-c2sc3c4sc5cc(/C=C6/C(=O)c7cc(F)cc(c7)C(=O)/C6=C\c6cc(C(C)(C)C(=O)OC)c(-c7cc(C)cc(C(C)(C)C(=O)OC)c7)s6)sc5c4c(C(C)(C)C(=O)OC)ccc2-3)c1,CCCCCCCCCCCC1=C(/C=C2\C(=O)C3=C(C=C(F)C(F)=C3)C2=C(C#N)C#N)SC2=C1SC1=C2N(CC(CCCC)CCCCCC)C2=C1C1=NSN=C1C1=C2N(CC(CCCC)CCCCCC)C2=C1SC1=C2SC(/C=C2\C(=O)C3=C(C=C(F)C(F)=C3)C2=C(C#N)C#N)=C1CCCCCCCCCCC,0.798,24.15,53.82,10.38,10.37202894,0.0767924855491417,10.38,,1:1.17,,,,inverted,inverted,ZnO,ZnO,MoO3,MoO3,115.0,o-xylene,o-xylene,120.0,-5.56,-3.65,,,,
89370,10.1021/acsami.5c09318,10.1021/acsami.5c09318,PM6,Y12,PM6,Y12,COC(=O)C(C)(C)c1cc(C)cc(-c2sc3c4sc5cc(/C=C6/C(=O)c7cc(F)cc(c7)C(=O)/C6=C\c6cc(C(C)(C)C(=O)OC)c(-c7cc(C)cc(C(C)(C)C(=O)OC)c7)s6)sc5c4c(C(C)(C)C(=O)OC)ccc2-3)c1,CCCCCCCCCCCC1=C(/C=C2\C(=O)C3=C(C=C(F)C(F)=C3)C2=C(C#N)C#N)SC2=C1SC1=C2N(CC(CCCC)CCCCCC)C2=C1C1=NSN=C1C1=C2N(CC(CCCC)CCCCCC)C2=C1SC1=C2SC(/C=C2\C(=O)C3=C(C=C(F)C(F)=C3)C2=C(C#N)C#N)=C1CCCCCCCCCCC,0.796,24.2,55.4,10.67,10.6718128,0.0169896907216469,10.67,,,,,,inverted,inverted,ZnO,ZnO,MoO3,MoO3,,o-xylene,o-xylene,120.0,-5.56,-3.65,,,,
89371,10.1021/acsami.5c09318,10.1021/acsami.5c09318,PM6,Y12,PM6,Y12,COC(=O)C(C)(C)c1cc(C)cc(-c2sc3c4sc5cc(/C=C6/C(=O)c7cc(F)cc(c7)C(=O)/C6=C\c6cc(C(C)(C)C(=O)OC)c(-c7cc(C)cc(C(C)(C)C(=O)OC)c7)s6)sc5c4c(C(C)(C)C(=O)OC)ccc2-3)c1,CCCCCCCCCCCC1=C(/C=C2\C(=O)C3=C(C=C(F)C(F)=C3)C2=C(C#N)C#N)SC2=C1SC1=C2N(CC(CCCC)CCCCCC)C2=C1C1=NSN=C1C1=C2N(CC(CCCC)CCCCCC)C2=C1SC1=C2SC(/C=C2\C(=O)C3=C(C=C(F)C(F)=C3)C2=C(C#N)C#N)=C1CCCCCCCCCCC,0.798,23.29,56.32,10.46,10.467308544,0.0698713575525709,10.46,,,,,,inverted,inverted,ZnO,ZnO,MoO3,MoO3,,o-xylene,o-xylene,120.0,-5.56,-3.65,,,,
89372,10.1021/acsami.5c09318,10.1021/acsami.5c09318,PM6,Y12,PM6,Y12,COC(=O)C(C)(C)c1cc(C)cc(-c2sc3c4sc5cc(/C=C6/C(=O)c7cc(F)cc(c7)C(=O)/C6=C\c6cc(C(C)(C)C(=O)OC)c(-c7cc(C)cc(C(C)(C)C(=O)OC)c7)s6)sc5c4c(C(C)(C)C(=O)OC)ccc2-3)c1,CCCCCCCCCCCC1=C(/C=C2\C(=O)C3=C(C=C(F)C(F)=C3)C2=C(C#N)C#N)SC2=C1SC1=C2N(CC(CCCC)CCCCCC)C2=C1C1=NSN=C1C1=C2N(CC(CCCC)CCCCCC)C2=C1SC1=C2SC(/C=C2\C(=O)C3=C(C=C(F)C(F)=C3)C2=C(C#N)C#N)=C1CCCCCCCCCCC,0.798,23.17,55.15,10.2,10.19704749,0.0289461764705889,10.2,,,,,,inverted,inverted,ZnO,ZnO,MoO3,MoO3,,o-xylene,o-xylene,120.0,-5.56,-3.65,,,,
89373,10.1021/acsami.5c09318,10.1021/acsami.5c09318,PM6,Y12,PM6,Y12,CC1=CC(=CC(=C1)C2=C3C=CC(=C4C5=C(C=C(S5)/C=C\6/C(=O)C7=CC(=CC(=C7)F)C(=O)/C6=C\C8=CC(=C(S8)C9=CC(=CC(=C9)C)C(C)(C)C(=O)OC)C(C)(C)C(=O)OC)SC4=C3S2)C(C)(C)C(=O)OC)C(C)(C)C(=O)OC,CCCCCCCCCCCC1=C(/C=C2\C(=O)C3=C(C=C(F)C(F)=C3)C2=C(C#N)C#N)SC2=C1SC1=C2N(CC(CCCC)CCCCCC)C2=C1C1=NSN=C1C1=C2N(CC(CCCC)CCCCCC)C2=C1SC1=C2SC(/C=C2\C(=O)C3=C(C=C(F)C(F)=C3)C2=C(C#N)C#N)=C1CCCCCCCCCCC,0.7766,22.43,53.3,9.29,9.284400554,0.0602739074273383,9.29,,,,,,inverted,inverted,ZnO,ZnO,MoO3,MoO3,,o-xylene,o-xylene,,-5.56,-3.65,,,,
89375,10.1021/acsami.5c17695,10.1021/acsami.5c17695,PM6,Y6,PM6,Y6,COC(=O)C(C)(C)c1cc(C)cc(-c2sc3c4sc5cc(/C=C6/C(=O)c7cc(F)cc(c7)C(=O)/C6=C\c6cc(C(C)(C)C(=O)OC)c(-c7cc(C)cc(C(C)(C)C(=O)OC)c7)s6)sc5c4c(C(C)(C)C(=O)OC)ccc2-3)c1,CCCCCCCCCCCc1c(/C=C2\C(=O)c3cc(F)c(F)cc3C2=C(C#N)C#N)sc2c1sc1c3c4nsnc4c4c5sc6c(CCCCCCCCCCC)c(/C=C7\C(=O)c8cc(F)c(F)cc8C7=C(C#N)C#N)sc6c5n(CC(CC)CCCC)c4c3n(CC(CC)CCCC)c21,0.86,26.46,73.58,17.08,16.743570480000002,1.969727868852435,16.73,17.08,1:1.2,1-chloronaphthalene,,0.5 vol%,ITO/SAM/active layer/PFN-Br/Ag,conventional,PFN-Br,,2PACz,2PACz,,chloroform,,100.0,-5.56,-3.65,,-5.65,-4.09,
89376,10.1021/acsami.5c17695,10.1021/acsami.5c17695,PM6,Y6,PM6,Y6,COC(=O)C(C)(C)c1cc(C)cc(-c2sc3c4sc5cc(/C=C6/C(=O)c7cc(F)cc(c7)C(=O)/C6=C\c6cc(C(C)(C)C(=O)OC)c(-c7cc(C)cc(C(C)(C)C(=O)OC)c7)s6)sc5c4c(C(C)(C)C(=O)OC)ccc2-3)c1,CCCCCCCCCCCc1c(/C=C2\C(=O)c3cc(F)c(F)cc3C2=C(C#N)C#N)sc2c1sc1c3c4nsnc4c4c5sc6c(CCCCCCCCCCC)c(/C=C7\C(=O)c8cc(F)c(F)cc8C7=C(C#N)C#N)sc6c5n(CC(CC)CCCC)c4c3n(CC(CC)CCCC)c21,0.864,26.65,75.14,17.55,17.301435839999996,1.416320000000025,17.3,17.55,1:1.2,1-chloronaphthalene,,0.5 vol%,ITO/SAM/active layer/PFN-Br/Ag,conventional,PFN-Br,,4PADCB:2PACz,4PADCB:2PACz,,chloroform,,100.0,-5.56,-3.65,,-5.65,-4.09,
89377,10.1021/acsami.5c17695,10.1021/acsami.5c17695,PM6,Y6,PM6,Y6,COC(=O)C(C)(C)c1cc(C)cc(-c2sc3c4sc5cc(/C=C6/C(=O)c7cc(F)cc(c7)C(=O)/C6=C\c6cc(C(C)(C)C(=O)OC)c(-c7cc(C)cc(C(C)(C)C(=O)OC)c7)s6)sc5c4c(C(C)(C)C(=O)OC)ccc2-3)c1,CCCCCCCCCCCc1c(/C=C2\C(=O)c3cc(F)c(F)cc3C2=C(C#N)C#N)sc2c1sc1c3c4nsnc4c4c5sc6c(CCCCCCCCCCC)c(/C=C7\C(=O)c8cc(F)c(F)cc8C7=C(C#N)C#N)sc6c5n(CC(CC)CCCC)c4c3n(CC(CC)CCCC)c21,0.849,25.74,71.73,16.13,15.675343398,2.818701810291372,15.64,16.13,1:1.2,1-chloronaphthalene,,0.5 vol%,ITO/SAM/active layer/PFN-Br/Ag,conventional,PFN-Br,,4PADCB,4PADCB,,chloroform,,100.0,-5.56,-3.65,,-5.65,-4.09,
89378,10.1021/acsami.5c17695,10.1021/acsami.5c17695,PM6,Y6,PM6,Y6,CC1=CC(=CC(=C1)C2=C3C=CC(=C4C5=C(C=C(S5)/C=C\6/C(=O)C7=CC(=CC(=C7)F)C(=O)/C6=C\C8=CC(=C(S8)C9=CC(=CC(=C9)C)C(C)(C)C(=O)OC)C(C)(C)C(=O)OC)SC4=C3S2)C(C)(C)C(=O)OC)C(C)(C)C(=O)OC,CCCCCCCCCCCc1c(/C=C2\C(=O)c3cc(F)c(F)cc3C2=C(C#N)C#N)sc2c1sc1c3c4nsnc4c4c5sc6c(CCCCCCCCCCC)c(/C=C7\C(=O)c8cc(F)c(F)cc8C7=C(C#N)C#N)sc6c5n(CC(CC)CCCC)c4c3n(CC(CC)CCCC)c21,0.879,26.75,76.0,17.9,17.870070000000002,0.167206703910596,17.68,17.9,1:1.2,1-chloronaphthalene,,0.5 vol%,ITO/SAM/Active Layer/PDI Derivatives/Ag,conventional,,,4PADCB:2PACz,,,chloroform,,100.0,-5.56,-3.65,,-5.65,-4.09,
89441,10.1021/acsomega.5c07832,10.1021/acsomega.5c07832,PTB7-FTh,Y6:PC70BM,PTB7-FTh,Y6,,CCCCCCCCCCCc1c(/C=C2\C(=O)c3cc(F)c(F)cc3C2=C(C#N)C#N)sc2c1sc1c3c4nsnc4c4c5sc6c(CCCCCCCCCCC)c(/C=C7\C(=O)c8cc(F)c(F)cc8C7=C(C#N)C#N)sc6c5n(CC(CC)CCCC)c4c3n(CC(CC)CCCC)c21,0.74,8.15,49.55,3.0,2.9883605,0.3879833333333268,,3.0,1:1.1:0.1,,,,inverted,inverted,ZnO,ZnO,modified PEDOT (HTL-X),modified PEDOT (HTL-X),,o-xylene,o-xylene,,,,,-5.65,-4.09,
89442,10.1021/acsomega.5c07832,10.1021/acsomega.5c07832,PTB7-FTh,Y6,PTB7-FTh,Y6,,CCCCCCCCCCCc1c(/C=C2\C(=O)c3cc(F)c(F)cc3C2=C(C#N)C#N)sc2c1sc1c3c4nsnc4c4c5sc6c(CCCCCCCCCCC)c(/C=C7\C(=O)c8cc(F)c(F)cc8C7=C(C#N)C#N)sc6c5n(CC(CC)CCCC)c4c3n(CC(CC)CCCC)c21,0.79,3.36,33.82,0.9,0.89771808,0.253546666666672,,0.9,,p-anisaldehyde,,,inverted,inverted,ZnO,ZnO,modified PEDOT (HTL-X),modified PEDOT (HTL-X),250.0,o-xylene,o-xylene,,,,,-5.65,-4.09,
89443,10.1021/acsomega.5c07832,10.1021/acsomega.5c07832,PTB7-FTh,Y6,PTB7-FTh,Y6,,CCCCCCCCCCCc1c(/C=C2\C(=O)c3cc(F)c(F)cc3C2=C(C#N)C#N)sc2c1sc1c3c4nsnc4c4c5sc6c(CCCCCCCCCCC)c(/C=C7\C(=O)c8cc(F)c(F)cc8C7=C(C#N)C#N)sc6c5n(CC(CC)CCCC)c4c3n(CC(CC)CCCC)c21,0.78,8.81,41.18,2.85,2.82980724,0.7085178947368432,,2.85,,p-anisaldehyde,,,inverted,inverted,ZnO,ZnO,modified PEDOT (HTL-X),modified PEDOT (HTL-X),,o-xylene,o-xylene,,,,,-5.65,-4.09,
89444,10.1021/acsomega.5c07832,10.1021/acsomega.5c07832,PTB7-FTh,Y6:PC70BM,PTB7-FTh,Y6,,CCCCCCCCCCCc1c(/C=C2\C(=O)c3cc(F)c(F)cc3C2=C(C#N)C#N)sc2c1sc1c3c4nsnc4c4c5sc6c(CCCCCCCCCCC)c(/C=C7\C(=O)c8cc(F)c(F)cc8C7=C(C#N)C#N)sc6c5n(CC(CC)CCCC)c4c3n(CC(CC)CCCC)c21,0.75,14.1,43.8,4.56,4.631849999999999,1.575657894736832,3.23,4.56,1:1.6:0.2,,,,inverted,inverted,ZnO,ZnO,modified PEDOT (HTL-X),modified PEDOT (HTL-X),,chloroform,chloroform,,,,,-5.65,-4.09,
89445,10.1021/acsomega.5c07832,10.1021/acsomega.5c07832,PTB7-FTh,Y6:PC70BM,PTB7-FTh,Y6,,CCCCCCCCCCCc1c(/C=C2\C(=O)c3cc(F)c(F)cc3C2=C(C#N)C#N)sc2c1sc1c3c4nsnc4c4c5sc6c(CCCCCCCCCCC)c(/C=C7\C(=O)c8cc(F)c(F)cc8C7=C(C#N)C#N)sc6c5n(CC(CC)CCCC)c4c3n(CC(CC)CCCC)c21,0.73,8.0,43.9,2.42,2.56376,5.940495867768591,1.9,2.42,1:1.1:0.1,,,,inverted,inverted,ZnO,ZnO,modified PEDOT (HTL-X),modified PEDOT (HTL-X),,o-xylene,o-xylene,,,,,-5.65,-4.09,
89446,10.1021/acsomega.5c07832,10.1021/acsomega.5c07832,PTB7-FTh,Y6,PTB7-FTh,Y6,,CCCCCCCCCCCc1c(/C=C2\C(=O)c3cc(F)c(F)cc3C2=C(C#N)C#N)sc2c1sc1c3c4nsnc4c4c5sc6c(CCCCCCCCCCC)c(/C=C7\C(=O)c8cc(F)c(F)cc8C7=C(C#N)C#N)sc6c5n(CC(CC)CCCC)c4c3n(CC(CC)CCCC)c21,0.8,3.5,34.8,0.9,0.9744,8.266666666666657,0.78,0.9,,p-anisaldehyde (p-AA),,,inverted,inverted,ZnO,ZnO,modified PEDOT (HTL-X),modified PEDOT (HTL-X),250.0,p-AA 250,,,,,,-5.65,-4.09,
89447,10.1021/acsomega.5c07832,10.1021/acsomega.5c07832,PTB7-FTh,Y6,PTB7-FTh,Y6,,CCCCCCCCCCCc1c(/C=C2\C(=O)c3cc(F)c(F)cc3C2=C(C#N)C#N)sc2c1sc1c3c4nsnc4c4c5sc6c(CCCCCCCCCCC)c(/C=C7\C(=O)c8cc(F)c(F)cc8C7=C(C#N)C#N)sc6c5n(CC(CC)CCCC)c4c3n(CC(CC)CCCC)c21,0.79,8.9,41.4,2.85,2.9108340000000004,2.134526315789483,2.59,2.85,,p-anisaldehyde (p-AA),,,inverted,inverted,ZnO,ZnO,modified PEDOT (HTL-X),modified PEDOT (HTL-X),100.0,p-AA 100,,,,,,-5.65,-4.09,
89448,10.1021/acsomega.5c07832,10.1021/acsomega.5c07832,PTB7-FTh,Y6:PC70BM,PTB7-FTh,Y6,,CCCCCCCCCCCc1c(/C=C2\C(=O)c3cc(F)c(F)cc3C2=C(C#N)C#N)sc2c1sc1c3c4nsnc4c4c5sc6c(CCCCCCCCCCC)c(/C=C7\C(=O)c8cc(F)c(F)cc8C7=C(C#N)C#N)sc6c5n(CC(CC)CCCC)c4c3n(CC(CC)CCCC)c21,0.764,14.1,49.2,5.03,5.3000208,5.368206759443325,4.11,5.03,1:1.6:0.2,,,,inverted,inverted,ZnO,ZnO,modified PEDOT (HTL-X),modified PEDOT (HTL-X),,chloroform,chloroform,80.0,,,,-5.65,-4.09,
89449,10.1021/acsomega.5c07832,10.1021/acsomega.5c07832,PTB7-FTh,Y6:PC70BM,PTB7-FTh,Y6,,CCCCCCCCCCCc1c(/C=C2\C(=O)c3cc(F)c(F)cc3C2=C(C#N)C#N)sc2c1sc1c3c4nsnc4c4c5sc6c(CCCCCCCCCCC)c(/C=C7\C(=O)c8cc(F)c(F)cc8C7=C(C#N)C#N)sc6c5n(CC(CC)CCCC)c4c3n(CC(CC)CCCC)c21,0.745,8.3,49.5,3.0,3.0608325,2.027750000000002,2.43,3.0,1:1.1:0.1,,,,inverted,inverted,ZnO,ZnO,modified PEDOT (HTL-X),modified PEDOT (HTL-X),,o-xylene,o-xylene,80.0,,,,-5.65,-4.09,
89450,10.1021/acsomega.5c07832,10.1021/acsomega.5c07832,PTB7-FTh,Y6,PTB7-FTh,Y6,,CCCCCCCCCCCc1c(/C=C2\C(=O)c3cc(F)c(F)cc3C2=C(C#N)C#N)sc2c1sc1c3c4nsnc4c4c5sc6c(CCCCCCCCCCC)c(/C=C7\C(=O)c8cc(F)c(F)cc8C7=C(C#N)C#N)sc6c5n(CC(CC)CCCC)c4c3n(CC(CC)CCCC)c21,0.811,3.2,34.5,0.84,0.895344,6.588571428571435,0.69,0.84,,p-anisaldehyde (p-AA),,,inverted,inverted,ZnO,ZnO,modified PEDOT (HTL-X),modified PEDOT (HTL-X),250.0,p-AA 250,,80.0,,,,-5.65,-4.09,
89451,10.1021/acsomega.5c07832,10.1021/acsomega.5c07832,PTB7-FTh,Y6,PTB7-FTh,Y6,,CCCCCCCCCCCc1c(/C=C2\C(=O)c3cc(F)c(F)cc3C2=C(C#N)C#N)sc2c1sc1c3c4nsnc4c4c5sc6c(CCCCCCCCCCC)c(/C=C7\C(=O)c8cc(F)c(F)cc8C7=C(C#N)C#N)sc6c5n(CC(CC)CCCC)c4c3n(CC(CC)CCCC)c21,0.786,9.0,41.8,2.82,2.956932,4.855744680851074,2.61,2.82,,p-anisaldehyde,,,inverted,inverted,ZnO,ZnO,modified PEDOT (HTL-X),modified PEDOT (HTL-X),,o-xylene,,80.0,,,,-5.65,-4.09,
89471,10.1021/jacs.5c04656,10.1021/jacs.5c04656,PM6,PY-IT,PM6,PY-IT,CC1=CC(=CC(=C1)C2=C3C=CC(=C4C5=C(C=C(S5)/C=C\6/C(=O)C7=CC(=CC(=C7)F)C(=O)/C6=C\C8=CC(=C(S8)C9=CC(=CC(=C9)C)C(C)(C)C(=O)OC)C(C)(C)C(=O)OC)SC4=C3S2)C(C)(C)C(=O)OC)C(C)(C)C(=O)OC,CCCCCCCCCCCc1c(/C=C2\C(=O)c3ccccc3C2=C(C#N)C#N)sc2c1sc1c3c4nsnc4c4c5sc6c(CCCCCCCCCCC)c(/C=C7\C(=O)c8cc(-c9cccs9)ccc8C7=C(C#N)C#N)sc6c5n(CC(CCCCCCCC)CCCCCCCCCC)c4c3n(CC(CCCCCCCC)CCCCCCCCCC)c21,0.932,26.1,74.7,18.2,18.170924400000004,0.1597560439560176,17.9,18.2,1:0.9,,,,ITO/2PACz/active layer/PDINN-S/Ag,,PDINN-S,PDINN,2PACz,2PACz,,CB,chlorobenzene,,-5.56,-3.65,,-5.68,-3.94,
89472,10.1021/jacs.5c04656,10.1021/jacs.5c04656,PM6,AQI4,PM6,AQI4,CC1=CC(=CC(=C1)C2=C3C=CC(=C4C5=C(C=C(S5)/C=C\6/C(=O)C7=CC(=CC(=C7)F)C(=O)/C6=C\C8=CC(=C(S8)C9=CC(=CC(=C9)C)C(C)(C)C(=O)OC)C(C)(C)C(=O)OC)SC4=C3S2)C(C)(C)C(=O)OC)C(C)(C)C(=O)OC,,0.947,24.8,75.6,17.7,17.755113599999998,0.3113762711864324,17.4,17.7,1:0.9,,,,ITO/2PACz/active layer/PDINN-S/Ag,,PDINN-S,PDINN,2PACz,2PACz,,CB,chlorobenzene,,-5.56,-3.65,,,,
89480,10.1038/s41467-020-16621-x,10.1038/s41467-020-16621-x,PT2,Y6,PT2,Y6,CCCCCCCCc1sc(CCCCCCCC)c2c1C(=O)c1c(-c3cccs3)sc(-c3ccc(-c4cc5c(-c6ccc(CC(CC)CCCC)s6)c6sccc6c(-c6ccc(CC(CC)CCCC)s6)c5s4)s3)c1C2=O,CCCCCCCCCCCc1c(/C=C2\C(=O)c3cc(F)c(F)cc3C2=C(C#N)C#N)sc2c1sc1c3c4nsnc4c4c5sc6c(CCCCCCCCCCC)c(/C=C7\C(=O)c8cc(F)c(F)cc8C7=C(C#N)C#N)sc6c5n(CC(CC)CCCC)c4c3n(CC(CC)CCCC)c21,0.87,24.7,57.6,12.4,12.377664,0.1801290322580727,12.3,12.4,,,,,SD (as-cast),sequential deposition,PNDIT-F3N-Br,,PEDOT:PSS,,,chlorobenzene; chloroform,,,-5.35,-3.58,,-5.65,-4.09,
89481,10.1038/s41467-020-16621-x,10.1038/s41467-020-16621-x,PT2,Y6,PT2,Y6,CCCCCCCCc1sc(CCCCCCCC)c2c1C(=O)c1c(-c3cccs3)sc(-c3ccc(-c4cc5c(-c6ccc(CC(CC)CCCC)s6)c6sccc6c(-c6ccc(CC(CC)CCCC)s6)c5s4)s3)c1C2=O,CCCCCCCCCCCc1c(/C=C2\C(=O)c3cc(F)c(F)cc3C2=C(C#N)C#N)sc2c1sc1c3c4nsnc4c4c5sc6c(CCCCCCCCCCC)c(/C=C7\C(=O)c8cc(F)c(F)cc8C7=C(C#N)C#N)sc6c5n(CC(CC)CCCC)c4c3n(CC(CC)CCCC)c21,0.83,26.7,74.4,16.5,16.487783999999998,0.0740363636363771,16.3,16.5,,,,,SD (optimum),sequential deposition,PNDIT-F3N-Br,,PEDOT:PSS,,,chlorobenzene; chloroform,,,-5.35,-3.58,,-5.65,-4.09,
89482,10.1038/s41467-020-16621-x,10.1038/s41467-020-16621-x,PT2,Y6,PT2,Y6,CCCCCCCCc1sc(CCCCCCCC)c2c1C(=O)c1c(-c3cccs3)sc(-c3ccc(-c4cc5c(-c6ccc(CC(CC)CCCC)s6)c6sccc6c(-c6ccc(CC(CC)CCCC)s6)c5s4)s3)c1C2=O,CCCCCCCCCCCc1c(/C=C2\C(=O)c3cc(F)c(F)cc3C2=C(C#N)C#N)sc2c1sc1c3c4nsnc4c4c5sc6c(CCCCCCCCCCC)c(/C=C7\C(=O)c8cc(F)c(F)cc8C7=C(C#N)C#N)sc6c5n(CC(CC)CCCC)c4c3n(CC(CC)CCCC)c21,0.83,26.3,68.9,15.0,15.040181000000002,0.2678733333333483,14.8,15.0,1:1.2,,,,ITO/PEDOT:PSS/active layer/PNDIT-F3N-Br/Ag,conventional,PNDIT-F3N-Br,,PEDOT:PSS,,110.0,CF,,,-5.35,-3.58,,-5.65,-4.09,
89483,10.1038/s41467-020-16621-x,10.1038/s41467-020-16621-x,PT2,Y6,PT2,Y6,CCCCCCCCc1sc(CCCCCCCC)c2c1C(=O)c1c(-c3cccs3)sc(-c3ccc(-c4cc5c(-c6ccc(CC(CC)CCCC)s6)c6sccc6c(-c6ccc(CC(CC)CCCC)s6)c5s4)s3)c1C2=O,CCCCCCCCCCCc1c(/C=C2\C(=O)c3cc(F)c(F)cc3C2=C(C#N)C#N)sc2c1sc1c3c4nsnc4c4c5sc6c(CCCCCCCCCCC)c(/C=C7\C(=O)c8cc(F)c(F)cc8C7=C(C#N)C#N)sc6c5n(CC(CC)CCCC)c4c3n(CC(CC)CCCC)c21,0.81,26.3,75.1,16.1,15.998553,0.6301055900621246,,16.1,,DIO,,1%,ITO/PEDOT:PSS/active layer/PNDIT-F3N-Br/Ag,conventional,PNDIT-F3N-Br,,PEDOT:PSS,,110.0,,,100.0,-5.35,-3.58,,-5.65,-4.09,
89484,10.1038/s41467-020-16621-x,10.1038/s41467-020-16621-x,PT2,Y6,PT2,Y6,CCCCCCCCc1sc(CCCCCCCC)c2c1C(=O)c1c(-c3cccs3)sc(-c3ccc(-c4cc5c(-c6ccc(CC(CC)CCCC)s6)c6sccc6c(-c6ccc(CC(CC)CCCC)s6)c5s4)s3)c1C2=O,CCCCCCCCCCCc1c(/C=C2\C(=O)c3cc(F)c(F)cc3C2=C(C#N)C#N)sc2c1sc1c3c4nsnc4c4c5sc6c(CCCCCCCCCCC)c(/C=C7\C(=O)c8cc(F)c(F)cc8C7=C(C#N)C#N)sc6c5n(CC(CC)CCCC)c4c3n(CC(CC)CCCC)c21,0.82,26.3,74.7,16.1,16.109802,0.0608819875776209,16.0,16.1,,DIO,DIO,1%,ITO/PEDOT:PSS/active layer/PNDIT-F3N-Br/Ag,conventional,PNDIT-F3N-Br,PNDIT-F3N-Br,PEDOT:PSS,PEDOT:PSS,110.0,"CB for PT2, CF for Y6",,100.0,-5.35,-3.58,,-5.65,-4.09,
89485,10.1038/s41467-020-16621-x,10.1038/s41467-020-16621-x,PT2,Y6,PT2,Y6,CCCCCCCCc1sc(CCCCCCCC)c2c1C(=O)c1c(-c3cccs3)sc(-c3ccc(-c4cc5c(-c6ccc(CC(CC)CCCC)s6)c6sccc6c(-c6ccc(CC(CC)CCCC)s6)c5s4)s3)c1C2=O,CCCCCCCCCCCc1c(/C=C2\C(=O)c3cc(F)c(F)cc3C2=C(C#N)C#N)sc2c1sc1c3c4nsnc4c4c5sc6c(CCCCCCCCCCC)c(/C=C7\C(=O)c8cc(F)c(F)cc8C7=C(C#N)C#N)sc6c5n(CC(CC)CCCC)c4c3n(CC(CC)CCCC)c21,0.82,25.7,74.1,15.6,15.615833999999998,0.1014999999999879,15.3,15.6,1:1.2,DIO,DIO,,ITO/PEDOT:PSS/active layer/PNDIT-F3N-Br/Ag,conventional,PNDIT-F3N-Br,PNDIT-F3N-Br,PEDOT:PSS,PEDOT:PSS,,CF,,100.0,-5.35,-3.58,,-5.65,-4.09,
89488,10.1038/s41467-020-16621-x,10.1038/s41467-020-16621-x,PT2,Y6,PT2,Y6,CCCCCCCCc1sc(CCCCCCCC)c2c1C(=O)c1c(-c3cccs3)sc(-c3ccc(-c4cc5c(-c6ccc(CC(CC)CCCC)s6)c6sccc6c(-c6ccc(CC(CC)CCCC)s6)c5s4)s3)c1C2=O,CCCCCCCCCCCc1c(/C=C2\C(=O)c3cc(F)c(F)cc3C2=C(C#N)C#N)sc2c1sc1c3c4nsnc4c4c5sc6c(CCCCCCCCCCC)c(/C=C7\C(=O)c8cc(F)c(F)cc8C7=C(C#N)C#N)sc6c5n(CC(CC)CCCC)c4c3n(CC(CC)CCCC)c21,0.82,27.1,71.8,16.0,15.955396,0.2787749999999978,15.9,16.0,,DIO,DIO,1%,ITO/PEDOT:PSS/active layer/PNDIT-F3N-Br/Ag,conventional,PNDIT-F3N-Br,PNDIT-F3N-Br,PEDOT:PSS,PEDOT:PSS,110.0,"CB for PT2, CF for Y6",,100.0,-5.35,-3.58,,-5.65,-4.09,
