Repository: JiYiqaq/PCE-KA-GNN

# Data directory

- `raw/Active_Database.csv` is the immutable source dataset bundled under CC BY 4.0. Do not overwrite it with processed data.
- `processed/` is created and populated by the training pipeline. Generated `.pt` and `.pth` caches are intentionally ignored by Git because they can exceed GitHub's normal single-file limit.

See `../DATA_LICENSE.md` for provenance, license and checksum information.

File: data/raw/Active_Database.csv (part 305 of 471)
id,doi,doi_norm,donor,acceptor,donor_canonical,acceptor_canonical,donor_smiles,acceptor_smiles,voc,jsc,ff,pce,pce_recomputed,pce_relative_error_percent,pce_avg,pce_best,d_a_ratio,additive,additive_canonical,additive_ratio,device_structure,device_type,etl,etl_canonical,htl,htl_canonical,active_layer_thickness,solvent,solvent_canonical,annealing_temp,homo_d,lumo_d,eg_d,homo_a,lumo_a,eg_a
89489,10.1038/s41467-020-16621-x,10.1038/s41467-020-16621-x,PT2,Y6,PT2,Y6,CCCCCCCCc1sc(CCCCCCCC)c2c1C(=O)c1c(-c3cccs3)sc(-c3ccc(-c4cc5c(-c6ccc(CC(CC)CCCC)s6)c6sccc6c(-c6ccc(CC(CC)CCCC)s6)c5s4)s3)c1C2=O,CCCCCCCCCCCc1c(/C=C2\C(=O)c3cc(F)c(F)cc3C2=C(C#N)C#N)sc2c1sc1c3c4nsnc4c4c5sc6c(CCCCCCCCCCC)c(/C=C7\C(=O)c8cc(F)c(F)cc8C7=C(C#N)C#N)sc6c5n(CC(CC)CCCC)c4c3n(CC(CC)CCCC)c21,0.81,26.5,62.4,13.4,13.39416,0.0435820895522459,13.2,13.4,1:1.2,DIO,DIO,,ITO/PEDOT:PSS/active layer/PNDIT-F3N-Br/Ag,conventional,PNDIT-F3N-Br,PNDIT-F3N-Br,PEDOT:PSS,PEDOT:PSS,,CF,,100.0,-5.35,-3.58,,-5.65,-4.09,
89490,10.1038/s41467-020-16621-x,10.1038/s41467-020-16621-x,PT2,IT-4F,PT2,IT-4F,CCCCCCCCc1sc(CCCCCCCC)c2c1C(=O)c1c(-c3cccs3)sc(-c3ccc(-c4cc5c(-c6ccc(CC(CC)CCCC)s6)c6sccc6c(-c6ccc(CC(CC)CCCC)s6)c5s4)s3)c1C2=O,CCCCCCc1ccc(C2(c3ccc(CCCCCC)cc3)c3cc4c(cc3-c3sc5cc(/C=C6\C(=O)c7cc(F)c(F)cc7C6=C(C#N)C#N)sc5c32)C(c2ccc(CCCCCC)cc2)(c2ccc(CCCCCC)cc2)c2c-4sc3cc(/C=C4\C(=O)c5cc(F)c(F)cc5C4=C(C#N)C#N)sc23)cc1,0.84,20.5,75.7,13.0,13.03554,0.2733846153846095,12.8,13.0,,DIO,DIO,,ITO/PEDOT:PSS/active layer/PNDIT-F3N-Br/Ag,conventional,PNDIT-F3N-Br,PNDIT-F3N-Br,PEDOT:PSS,PEDOT:PSS,,"CB for PT2, CF for IT-4F",,100.0,-5.35,-3.58,,-5.66,-4.14,
89491,10.1038/s41467-020-16621-x,10.1038/s41467-020-16621-x,PT2,IT-4F,PT2,IT-4F,CCCCCCCCc1sc(CCCCCCCC)c2c1C(=O)c1c(-c3cccs3)sc(-c3ccc(-c4cc5c(-c6ccc(CC(CC)CCCC)s6)c6sccc6c(-c6ccc(CC(CC)CCCC)s6)c5s4)s3)c1C2=O,CCCCCCc1ccc(C2(c3ccc(CCCCCC)cc3)c3cc4c(cc3-c3sc5cc(/C=C6\C(=O)c7cc(F)c(F)cc7C6=C(C#N)C#N)sc5c32)C(c2ccc(CCCCCC)cc2)(c2ccc(CCCCCC)cc2)c2c-4sc3cc(/C=C4\C(=O)c5cc(F)c(F)cc5C4=C(C#N)C#N)sc23)cc1,0.83,20.2,74.5,12.5,12.490669999999998,0.0746400000000164,12.3,12.5,,DIO,DIO,,ITO/PEDOT:PSS/active layer/PNDIT-F3N-Br/Ag,conventional,PNDIT-F3N-Br,PNDIT-F3N-Br,PEDOT:PSS,PEDOT:PSS,,"CB for PT2, CF for IT-4F",,150.0,-5.35,-3.58,,-5.66,-4.14,
89492,10.1038/s41467-020-16621-x,10.1038/s41467-020-16621-x,PT2,IT-4F,PT2,IT-4F,CCCCCCCCc1sc(CCCCCCCC)c2c1C(=O)c1c(-c3cccs3)sc(-c3ccc(-c4cc5c(-c6ccc(CC(CC)CCCC)s6)c6sccc6c(-c6ccc(CC(CC)CCCC)s6)c5s4)s3)c1C2=O,CCCCCCc1ccc(C2(c3ccc(CCCCCC)cc3)c3cc4c(cc3-c3sc5cc(/C=C6\C(=O)c7cc(F)c(F)cc7C6=C(C#N)C#N)sc5c32)C(c2ccc(CCCCCC)cc2)(c2ccc(CCCCCC)cc2)c2c-4sc3cc(/C=C4\C(=O)c5cc(F)c(F)cc5C4=C(C#N)C#N)sc23)cc1,0.83,21.1,73.9,12.9,12.942107000000004,0.3264108527132033,12.8,12.9,,DIO,DIO,,ITO/PEDOT:PSS/active layer/PNDIT-F3N-Br/Ag,conventional,PNDIT-F3N-Br,PNDIT-F3N-Br,PEDOT:PSS,PEDOT:PSS,,"CB for PT2, CF for IT-4F",,150.0,-5.35,-3.58,,-5.66,-4.14,
89493,10.1038/s41467-020-16621-x,10.1038/s41467-020-16621-x,PT2,IT-4F,PT2,IT-4F,CCCCCCCCc1sc(CCCCCCCC)c2c1C(=O)c1c(-c3cccs3)sc(-c3ccc(-c4cc5c(-c6ccc(CC(CC)CCCC)s6)c6sccc6c(-c6ccc(CC(CC)CCCC)s6)c5s4)s3)c1C2=O,CCCCCCc1ccc(C2(c3ccc(CCCCCC)cc3)c3cc4c(cc3-c3sc5cc(/C=C6\C(=O)c7cc(F)c(F)cc7C6=C(C#N)C#N)sc5c32)C(c2ccc(CCCCCC)cc2)(c2ccc(CCCCCC)cc2)c2c-4sc3cc(/C=C4\C(=O)c5cc(F)c(F)cc5C4=C(C#N)C#N)sc23)cc1,0.84,20.1,71.5,12.1,12.07206,0.2309090909090841,11.7,12.1,1:1,DIO,DIO,,ITO/PEDOT:PSS/active layer/PNDIT-F3N-Br/Ag,conventional,PNDIT-F3N-Br,PNDIT-F3N-Br,PEDOT:PSS,PEDOT:PSS,,CB,,100.0,-5.35,-3.58,,-5.66,-4.14,
89494,10.1038/s41467-020-16621-x,10.1038/s41467-020-16621-x,PT2,IT-4F,PT2,IT-4F,CCCCCCCCc1sc(CCCCCCCC)c2c1C(=O)c1c(-c3cccs3)sc(-c3ccc(-c4cc5c(-c6ccc(CC(CC)CCCC)s6)c6sccc6c(-c6ccc(CC(CC)CCCC)s6)c5s4)s3)c1C2=O,CCCCCCc1ccc(C2(c3ccc(CCCCCC)cc3)c3cc4c(cc3-c3sc5cc(/C=C6\C(=O)c7cc(F)c(F)cc7C6=C(C#N)C#N)sc5c32)C(c2ccc(CCCCCC)cc2)(c2ccc(CCCCCC)cc2)c2c-4sc3cc(/C=C4\C(=O)c5cc(F)c(F)cc5C4=C(C#N)C#N)sc23)cc1,0.83,20.6,74.2,12.7,12.686716,0.1045984251968544,12.6,12.7,,DIO,DIO,,ITO/PEDOT:PSS/active layer/PNDIT-F3N-Br/Ag,conventional,PNDIT-F3N-Br,PNDIT-F3N-Br,PEDOT:PSS,PEDOT:PSS,,"CB for PT2, CF for IT-4F",,150.0,-5.35,-3.58,,-5.66,-4.14,
89495,10.1038/s41467-020-16621-x,10.1038/s41467-020-16621-x,PT2,IT-4F,PT2,IT-4F,CCCCCCCCc1sc(CCCCCCCC)c2c1C(=O)c1c(-c3cccs3)sc(-c3ccc(-c4cc5c(-c6ccc(CC(CC)CCCC)s6)c6sccc6c(-c6ccc(CC(CC)CCCC)s6)c5s4)s3)c1C2=O,CCCCCCc1ccc(C2(c3ccc(CCCCCC)cc3)c3cc4c(cc3-c3sc5cc(/C=C6\C(=O)c7cc(F)c(F)cc7C6=C(C#N)C#N)sc5c32)C(c2ccc(CCCCCC)cc2)(c2ccc(CCCCCC)cc2)c2c-4sc3cc(/C=C4\C(=O)c5cc(F)c(F)cc5C4=C(C#N)C#N)sc23)cc1,0.8,21.0,67.6,11.4,11.3568,0.3789473684210576,11.1,11.4,,DIO,DIO,,ITO/PEDOT:PSS/active layer/PNDIT-F3N-Br/Ag,conventional,PNDIT-F3N-Br,PNDIT-F3N-Br,PEDOT:PSS,PEDOT:PSS,,"CB for PT2, CF for IT-4F",,150.0,-5.35,-3.58,,-5.66,-4.14,
89504,10.1038/s41467-020-19429-x,10.1038/s41467-020-19429-x,PM6,Y6,PM6,Y6,COC(=O)C(C)(C)c1cc(C)cc(-c2sc3c4sc5cc(/C=C6/C(=O)c7cc(F)cc(c7)C(=O)/C6=C\c6cc(C(C)(C)C(=O)OC)c(-c7cc(C)cc(C(C)(C)C(=O)OC)c7)s6)sc5c4c(C(C)(C)C(=O)OC)ccc2-3)c1,CCCCCCCCCCCc1c(/C=C2\C(=O)c3cc(F)c(F)cc3C2=C(C#N)C#N)sc2c1sc1c3c4nsnc4c4c5sc6c(CCCCCCCCCCC)c(/C=C7\C(=O)c8cc(F)c(F)cc8C7=C(C#N)C#N)sc6c5n(CC(CC)CCCC)c4c3n(CC(CC)CCCC)c21,0.876,24.18,71.8,15.21,15.20844624,0.0102153846153974,15.08,15.21,1:1.2 w/w,1-chloronaphthalene (CN),,0.5% v/v,ITO/PEDOT:PSS/BHJ/ZnO/Ag,conventional,ZnO,ZnO,PEDOT:PSS,PEDOT:PSS,120.0,chloroform (CF),chloroform,,-5.56,-3.65,,-5.65,-4.09,
89505,10.1038/s41467-020-19429-x,10.1038/s41467-020-19429-x,PM6,Y6,PM6,Y6,COC(=O)C(C)(C)c1cc(C)cc(-c2sc3c4sc5cc(/C=C6/C(=O)c7cc(F)cc(c7)C(=O)/C6=C\c6cc(C(C)(C)C(=O)OC)c(-c7cc(C)cc(C(C)(C)C(=O)OC)c7)s6)sc5c4c(C(C)(C)C(=O)OC)ccc2-3)c1,CCCCCCCCCCCc1c(/C=C2\C(=O)c3cc(F)c(F)cc3C2=C(C#N)C#N)sc2c1sc1c3c4nsnc4c4c5sc6c(CCCCCCCCCCC)c(/C=C7\C(=O)c8cc(F)c(F)cc8C7=C(C#N)C#N)sc6c5n(CC(CC)CCCC)c4c3n(CC(CC)CCCC)c21,0.854,25.51,73.3,15.96,15.968800819999998,0.0551429824561253,15.81,15.96,1:1.2 w/w,1-chloronaphthalene (CN),,0.5% v/v,ITO/PEDOT:PSS/BHJ/ZnO/Ag,conventional,ZnO,ZnO,PEDOT:PSS,PEDOT:PSS,120.0,chloroform (CF),chloroform,90.0,-5.56,-3.65,,-5.65,-4.09,
89506,10.1038/s41467-020-19429-x,10.1038/s41467-020-19429-x,PM6,Y6,PM6,Y6,COC(=O)C(C)(C)c1cc(C)cc(-c2sc3c4sc5cc(/C=C6/C(=O)c7cc(F)cc(c7)C(=O)/C6=C\c6cc(C(C)(C)C(=O)OC)c(-c7cc(C)cc(C(C)(C)C(=O)OC)c7)s6)sc5c4c(C(C)(C)C(=O)OC)ccc2-3)c1,CCCCCCCCCCCc1c(/C=C2\C(=O)c3cc(F)c(F)cc3C2=C(C#N)C#N)sc2c1sc1c3c4nsnc4c4c5sc6c(CCCCCCCCCCC)c(/C=C7\C(=O)c8cc(F)c(F)cc8C7=C(C#N)C#N)sc6c5n(CC(CC)CCCC)c4c3n(CC(CC)CCCC)c21,0.861,25.3,74.0,16.12,16.119642000000002,0.0022208436724474,15.98,16.12,1:1.2 w/w,1-chloronaphthalene (CN),,0.5% v/v,ITO/PEDOT:PSS/BHJ/ZnO/Ag,conventional,ZnO,ZnO,PEDOT:PSS,PEDOT:PSS,120.0,chloroform (CF),chloroform,90.0,-5.56,-3.65,,-5.65,-4.09,
89507,10.1038/s41467-020-19429-x,10.1038/s41467-020-19429-x,PM6,Y6,PM6,Y6,COC(=O)C(C)(C)c1cc(C)cc(-c2sc3c4sc5cc(/C=C6/C(=O)c7cc(F)cc(c7)C(=O)/C6=C\c6cc(C(C)(C)C(=O)OC)c(-c7cc(C)cc(C(C)(C)C(=O)OC)c7)s6)sc5c4c(C(C)(C)C(=O)OC)ccc2-3)c1,CCCCCCCCCCCc1c(/C=C2\C(=O)c3cc(F)c(F)cc3C2=C(C#N)C#N)sc2c1sc1c3c4nsnc4c4c5sc6c(CCCCCCCCCCC)c(/C=C7\C(=O)c8cc(F)c(F)cc8C7=C(C#N)C#N)sc6c5n(CC(CC)CCCC)c4c3n(CC(CC)CCCC)c21,0.863,25.35,74.8,16.37,16.3640334,0.036448381185099,16.09,16.37,1:1.2 w/w,1-chloronaphthalene (CN),,0.5% v/v,ITO/PEDOT:PSS/BHJ/ZnO/Ag,conventional,ZnO,ZnO,PEDOT:PSS,PEDOT:PSS,120.0,chloroform (CF),chloroform,60.0,-5.56,-3.65,,-5.65,-4.09,
89508,10.1038/s41467-020-19429-x,10.1038/s41467-020-19429-x,PM6,Y6,PM6,Y6,COC(=O)C(C)(C)c1cc(C)cc(-c2sc3c4sc5cc(/C=C6/C(=O)c7cc(F)cc(c7)C(=O)/C6=C\c6cc(C(C)(C)C(=O)OC)c(-c7cc(C)cc(C(C)(C)C(=O)OC)c7)s6)sc5c4c(C(C)(C)C(=O)OC)ccc2-3)c1,CCCCCCCCCCCc1c(/C=C2\C(=O)c3cc(F)c(F)cc3C2=C(C#N)C#N)sc2c1sc1c3c4nsnc4c4c5sc6c(CCCCCCCCCCC)c(/C=C7\C(=O)c8cc(F)c(F)cc8C7=C(C#N)C#N)sc6c5n(CC(CC)CCCC)c4c3n(CC(CC)CCCC)c21,0.849,26.09,74.6,16.52,16.52420586,0.0254592009685169,16.33,16.52,1:1.2 w/w,1-chloronaphthalene (CN),,0.5% v/v,ITO/PEDOT:PSS/BHJ/ZnO/Ag,conventional,ZnO,ZnO,PEDOT:PSS,PEDOT:PSS,120.0,chloroform (CF),chloroform,80.0,-5.56,-3.65,,-5.65,-4.09,
89509,10.1038/s41467-020-19429-x,10.1038/s41467-020-19429-x,PM6,IT4F,PM6,IT-4F,COC(=O)C(C)(C)c1cc(C)cc(-c2sc3c4sc5cc(/C=C6/C(=O)c7cc(F)cc(c7)C(=O)/C6=C\c6cc(C(C)(C)C(=O)OC)c(-c7cc(C)cc(C(C)(C)C(=O)OC)c7)s6)sc5c4c(C(C)(C)C(=O)OC)ccc2-3)c1,CCCCCCc1ccc(C2(c3ccc(CCCCCC)cc3)c3cc4c(cc3-c3sc5cc(/C=C6\C(=O)c7cc(F)c(F)cc7C6=C(C#N)C#N)sc5c32)C(c2ccc(CCCCCC)cc2)(c2ccc(CCCCCC)cc2)c2c-4sc3cc(/C=C4\C(=O)c5cc(F)c(F)cc5C4=C(C#N)C#N)sc23)cc1,0.86,19.93,74.7,12.81,12.803430600000002,0.0512833723653261,,,,DIO,,0.05 v/v,ITO/PEDOT:PSS/BHJ/ZnO/Ag,conventional,ZnO,ZnO,PEDOT:PSS,PEDOT:PSS,,"CF:DIO (99.5:0.05, v/v)",chloroform,,-5.56,-3.65,,-5.66,-4.14,
89510,10.1038/s41467-020-19429-x,10.1038/s41467-020-19429-x,PM6,IT4F,PM6,IT-4F,COC(=O)C(C)(C)c1cc(C)cc(-c2sc3c4sc5cc(/C=C6/C(=O)c7cc(F)cc(c7)C(=O)/C6=C\c6cc(C(C)(C)C(=O)OC)c(-c7cc(C)cc(C(C)(C)C(=O)OC)c7)s6)sc5c4c(C(C)(C)C(=O)OC)ccc2-3)c1,CCCCCCc1ccc(C2(c3ccc(CCCCCC)cc3)c3cc4c(cc3-c3sc5cc(/C=C6\C(=O)c7cc(F)c(F)cc7C6=C(C#N)C#N)sc5c32)C(c2ccc(CCCCCC)cc2)(c2ccc(CCCCCC)cc2)c2c-4sc3cc(/C=C4\C(=O)c5cc(F)c(F)cc5C4=C(C#N)C#N)sc23)cc1,0.85,19.82,76.0,12.81,12.80372,0.0490241998438742,,,,DIO,,0.05 v/v,ITO/PEDOT:PSS/BHJ/ZnO/Ag,conventional,ZnO,ZnO,PEDOT:PSS,PEDOT:PSS,,"CF:DIO (99.5:0.05, v/v)",chloroform,100.0,-5.56,-3.65,,-5.66,-4.14,
89511,10.1038/s41467-020-19429-x,10.1038/s41467-020-19429-x,PM6,IT4F,PM6,IT-4F,COC(=O)C(C)(C)c1cc(C)cc(-c2sc3c4sc5cc(/C=C6/C(=O)c7cc(F)cc(c7)C(=O)/C6=C\c6cc(C(C)(C)C(=O)OC)c(-c7cc(C)cc(C(C)(C)C(=O)OC)c7)s6)sc5c4c(C(C)(C)C(=O)OC)ccc2-3)c1,CCCCCCc1ccc(C2(c3ccc(CCCCCC)cc3)c3cc4c(cc3-c3sc5cc(/C=C6\C(=O)c7cc(F)c(F)cc7C6=C(C#N)C#N)sc5c32)C(c2ccc(CCCCCC)cc2)(c2ccc(CCCCCC)cc2)c2c-4sc3cc(/C=C4\C(=O)c5cc(F)c(F)cc5C4=C(C#N)C#N)sc23)cc1,0.86,19.91,76.5,13.1,13.098789,0.0092442748091574,,,,DIO,,0.05 v/v,ITO/PEDOT:PSS/BHJ/ZnO/Ag,conventional,ZnO,ZnO,PEDOT:PSS,PEDOT:PSS,,"CF:DIO (99.5:0.05, v/v)",chloroform,80.0,-5.56,-3.65,,-5.66,-4.14,
89512,10.1038/s41467-020-19429-x,10.1038/s41467-020-19429-x,PTB7-Th,IEICO-4F,PTB7-Th,IEICO-4F,CCCCC(CC)COC(=O)c1sc2csc(-c3cc4c(-c5ccc(CC(CC)CCCC)s5)c5sccc5c(-c5ccc(CC(CC)CCCC)s5)c4s3)c2c1F,CCCCCCc1ccc(C2(c3ccc(CCCCCC)cc3)c3cc4c(cc3-c3sc(-c5sc(/C=C6\C(=O)c7cc(F)c(F)cc7C6=C(C#N)C#N)cc5OCC(CC)CCCC)cc32)C(c2ccc(CCCCCC)cc2)(c2ccc(CCCCCC)cc2)c2cc(-c3scc(/C=C5/C(=O)c6cc(F)c(F)cc6C5=C(C#N)C#N)c3OCC(CC)CCCC)sc2-4)cc1,0.71,23.75,66.6,11.22,11.230425,0.0929144385026709,,,,,,,ITO/PEDOT:PSS/BHJ/ZnO/Ag,conventional,ZnO,ZnO,PEDOT:PSS,PEDOT:PSS,,"CF:CN (96.5:3.5, v/v)",chloroform,,-5.21,-3.6,,-5.44,-4.19,
89513,10.1038/s41467-020-19429-x,10.1038/s41467-020-19429-x,PTB7-Th,IEICO-4F,PTB7-Th,IEICO-4F,CCCCC(CC)COC(=O)c1sc2csc(-c3cc4c(-c5ccc(CC(CC)CCCC)s5)c5sccc5c(-c5ccc(CC(CC)CCCC)s5)c4s3)c2c1F,CCCCCCc1ccc(C2(c3ccc(CCCCCC)cc3)c3cc4c(cc3-c3sc(-c5sc(/C=C6\C(=O)c7cc(F)c(F)cc7C6=C(C#N)C#N)cc5OCC(CC)CCCC)cc32)C(c2ccc(CCCCCC)cc2)(c2ccc(CCCCCC)cc2)c2cc(-c3scc(/C=C5/C(=O)c6cc(F)c(F)cc6C5=C(C#N)C#N)c3OCC(CC)CCCC)sc2-4)cc1,0.7,23.84,67.7,11.29,11.297776,0.0688751107174471,,,,,,,ITO/PEDOT:PSS/BHJ/ZnO/Ag,conventional,ZnO,ZnO,PEDOT:PSS,PEDOT:PSS,,"CF:CN (96.5:3.5, v/v)",chloroform,100.0,-5.21,-3.6,,-5.44,-4.19,
89514,10.1038/s41467-020-19429-x,10.1038/s41467-020-19429-x,PTB7-Th,IEICO-4F,PTB7-Th,IEICO-4F,CCCCC(CC)COC(=O)c1sc2csc(-c3cc4c(-c5ccc(CC(CC)CCCC)s5)c5sccc5c(-c5ccc(CC(CC)CCCC)s5)c4s3)c2c1F,CCCCCCc1ccc(C2(c3ccc(CCCCCC)cc3)c3cc4c(cc3-c3sc(-c5sc(/C=C6\C(=O)c7cc(F)c(F)cc7C6=C(C#N)C#N)cc5OCC(CC)CCCC)cc32)C(c2ccc(CCCCCC)cc2)(c2ccc(CCCCCC)cc2)c2cc(-c3scc(/C=C5/C(=O)c6cc(F)c(F)cc6C5=C(C#N)C#N)c3OCC(CC)CCCC)sc2-4)cc1,0.71,24.15,71.3,12.23,12.225454499999998,0.037166802943602,,,,,,,ITO/PEDOT:PSS/BHJ/ZnO/Ag,conventional,ZnO,ZnO,PEDOT:PSS,PEDOT:PSS,,"CF:CN (96.5:3.5, v/v)",chloroform,70.0,-5.21,-3.6,,-5.44,-4.19,
89515,10.1038/s41467-020-19429-x,10.1038/s41467-020-19429-x,P3HT,o-IDTBR,P3HT,O-IDTBR,CCCCCCc1ccsc1,CCCCCCCCC1(CCCCCCCC)c2cc3c(cc2-c2sc(-c4ccc(/C=C5\SC(=S)N(CC)C5=O)c5nsnc45)cc21)C(CCCCCCCC)(CCCCCCCC)c1cc(-c2ccc(/C=C4\SC(=S)N(CC)C4=O)c4nsnc24)sc1-3,0.76,10.45,45.4,3.6,3.605668,0.1574444444444322,,,,CN,,0.05 v/v,ITO/PEDOT:PSS/BHJ/ZnO/Ag,conventional,ZnO,ZnO,PEDOT:PSS,PEDOT:PSS,,"CF:CN (99.5:0.05, v/v)",chloroform,,-5.01,-3.12,,-5.52,-3.89,
89516,10.1038/s41467-020-19429-x,10.1038/s41467-020-19429-x,P3HT,o-IDTBR,P3HT,O-IDTBR,CCCCCCc1ccsc1,CCCCCCCCC1(CCCCCCCC)c2cc3c(cc2-c2sc(-c4ccc(/C=C5\SC(=S)N(CC)C5=O)c5nsnc45)cc21)C(CCCCCCCC)(CCCCCCCC)c1cc(-c2ccc(/C=C4\SC(=S)N(CC)C4=O)c4nsnc24)sc1-3,0.75,13.24,60.0,5.96,5.957999999999999,0.0335570469798769,,,,CN,,0.05 v/v,ITO/PEDOT:PSS/BHJ/ZnO/Ag,conventional,ZnO,ZnO,PEDOT:PSS,PEDOT:PSS,,"CF:CN (99.5:0.05, v/v)",chloroform,110.0,-5.01,-3.12,,-5.52,-3.89,
89517,10.1038/s41467-020-19429-x,10.1038/s41467-020-19429-x,P3HT,o-IDTBR,P3HT,O-IDTBR,CCCCCCc1ccsc1,CCCCCCCCC1(CCCCCCCC)c2cc3c(cc2-c2sc(-c4ccc(/C=C5\SC(=S)N(CC)C5=O)c5nsnc45)cc21)C(CCCCCCCC)(CCCCCCCC)c1cc(-c2ccc(/C=C4\SC(=S)N(CC)C4=O)c4nsnc24)sc1-3,0.75,13.25,61.9,6.15,6.1513125,0.0213414634146349,,,,CN,,0.05 v/v,ITO/PEDOT:PSS/BHJ/ZnO/Ag,conventional,ZnO,ZnO,PEDOT:PSS,PEDOT:PSS,,"CF:CN (99.5:0.05, v/v)",chloroform,110.0,-5.01,-3.12,,-5.52,-3.89,
89518,10.1038/s41467-020-19429-x,10.1038/s41467-020-19429-x,P3HT,o-IDTBR,P3HT,O-IDTBR,CCCCCCc1ccsc1,CCCCCCCCC1(CCCCCCCC)c2cc3c(cc2-c2sc(-c4ccc(/C=C5\SC(=S)N(CC)C5=O)c5nsnc45)cc21)C(CCCCCCCC)(CCCCCCCC)c1cc(-c2ccc(/C=C4\SC(=S)N(CC)C4=O)c4nsnc24)sc1-3,0.69,10.43,51.4,3.67,3.699103799999999,0.7930190735694614,,,,,,,ITO/PEDOT:PSS/BHJ/ZnO/Ag,conventional,ZnO,ZnO,PEDOT:PSS,PEDOT:PSS,,Chlorobenzene,chlorobenzene,,-5.01,-3.12,,-5.52,-3.89,
89519,10.1038/s41467-020-19429-x,10.1038/s41467-020-19429-x,P3HT,o-IDTBR,P3HT,O-IDTBR,CCCCCCc1ccsc1,CCCCCCCCC1(CCCCCCCC)c2cc3c(cc2-c2sc(-c4ccc(/C=C5\SC(=S)N(CC)C5=O)c5nsnc45)cc21)C(CCCCCCCC)(CCCCCCCC)c1cc(-c2ccc(/C=C4\SC(=S)N(CC)C4=O)c4nsnc24)sc1-3,0.74,12.11,67.5,6.05,6.048945,0.017438016528926,,,,,,,ITO/PEDOT:PSS/BHJ/ZnO/Ag,conventional,ZnO,ZnO,PEDOT:PSS,PEDOT:PSS,,Chlorobenzene,chlorobenzene,120.0,-5.01,-3.12,,-5.52,-3.89,
89520,10.1038/s41467-020-19429-x,10.1038/s41467-020-19429-x,P3HT,o-IDTBR,P3HT,O-IDTBR,CCCCCCc1ccsc1,CCCCCCCCC1(CCCCCCCC)c2cc3c(cc2-c2sc(-c4ccc(/C=C5\SC(=S)N(CC)C5=O)c5nsnc45)cc21)C(CCCCCCCC)(CCCCCCCC)c1cc(-c2ccc(/C=C4\SC(=S)N(CC)C4=O)c4nsnc24)sc1-3,0.73,12.61,71.3,6.56,6.563378899999999,0.0515076219512121,,,,,,,ITO/PEDOT:PSS/BHJ/ZnO/Ag,conventional,ZnO,ZnO,PEDOT:PSS,PEDOT:PSS,,Chlorobenzene,chlorobenzene,110.0,-5.01,-3.12,,-5.52,-3.89,
89521,10.1038/s41467-020-19429-x,10.1038/s41467-020-19429-x,BTR-Cl,Y6,BTR-Cl,Y6,CCCCCCc1cc(-c2cc3c(-c4cc(Cl)c(CC(CC)CCCC)s4)c4sc(-c5cc(CCCCCC)c(-c6cc(CCCCCC)c(-c7ccc(/C=C8/SC(=S)N(CCCCCC)C8=O)s7)s6)s5)cc4c(-c4cc(Cl)c(CC(CC)CCCC)s4)c3s2)sc1-c1cc(CCCCCC)c(-c2ccc(/C=C3\SC(=S)N(CC(CC)CCCC)C3=O)s2)s1,CCCCCCCCCCCc1c(/C=C2\C(=O)c3cc(F)c(F)cc3C2=C(C#N)C#N)sc2c1sc1c3c4nsnc4c4c5sc6c(CCCCCCCCCCC)c(/C=C7\C(=O)c8cc(F)c(F)cc8C7=C(C#N)C#N)sc6c5n(CC(CC)CCCC)c4c3n(CC(CC)CCCC)c21,0.93,4.52,22.8,0.96,0.9584208,0.1645000000000003,,,,,,,ITO/PEDOT:PSS/BHJ/ZnO/Ag,conventional,ZnO,ZnO,PEDOT:PSS,PEDOT:PSS,,CF,chloroform,,-5.46,-3.7,,-5.65,-4.09,
89522,10.1038/s41467-020-19429-x,10.1038/s41467-020-19429-x,BTR-Cl,Y6,BTR-Cl,Y6,CCCCCCc1cc(-c2cc3c(-c4cc(Cl)c(CC(CC)CCCC)s4)c4sc(-c5cc(CCCCCC)c(-c6cc(CCCCCC)c(-c7ccc(/C=C8/SC(=S)N(CCCCCC)C8=O)s7)s6)s5)cc4c(-c4cc(Cl)c(CC(CC)CCCC)s4)c3s2)sc1-c1cc(CCCCCC)c(-c2ccc(/C=C3\SC(=S)N(CC(CC)CCCC)C3=O)s2)s1,CCCCCCCCCCCc1c(/C=C2\C(=O)c3cc(F)c(F)cc3C2=C(C#N)C#N)sc2c1sc1c3c4nsnc4c4c5sc6c(CCCCCCCCCCC)c(/C=C7\C(=O)c8cc(F)c(F)cc8C7=C(C#N)C#N)sc6c5n(CC(CC)CCCC)c4c3n(CC(CC)CCCC)c21,0.85,23.13,67.9,13.36,13.3494795,0.0787462574850311,,,,,,,ITO/PEDOT:PSS/BHJ/ZnO/Ag,conventional,ZnO,ZnO,PEDOT:PSS,PEDOT:PSS,,CF,chloroform,120.0,-5.46,-3.7,,-5.65,-4.09,
89523,10.1038/s41467-020-19429-x,10.1038/s41467-020-19429-x,BTR-Cl,Y6,BTR-Cl,Y6,CCCCCCc1cc(-c2cc3c(-c4cc(Cl)c(CC(CC)CCCC)s4)c4sc(-c5cc(CCCCCC)c(-c6cc(CCCCCC)c(-c7ccc(/C=C8/SC(=S)N(CCCCCC)C8=O)s7)s6)s5)cc4c(-c4cc(Cl)c(CC(CC)CCCC)s4)c3s2)sc1-c1cc(CCCCCC)c(-c2ccc(/C=C3\SC(=S)N(CC(CC)CCCC)C3=O)s2)s1,CCCCCCCCCCCc1c(/C=C2\C(=O)c3cc(F)c(F)cc3C2=C(C#N)C#N)sc2c1sc1c3c4nsnc4c4c5sc6c(CCCCCCCCCCC)c(/C=C7\C(=O)c8cc(F)c(F)cc8C7=C(C#N)C#N)sc6c5n(CC(CC)CCCC)c4c3n(CC(CC)CCCC)c21,0.85,24.15,68.1,13.98,13.9792275,0.0055257510729618,,,,,,,ITO/PEDOT:PSS/BHJ/ZnO/Ag,conventional,ZnO,ZnO,PEDOT:PSS,PEDOT:PSS,,CF,chloroform,120.0,-5.46,-3.7,,-5.65,-4.09,
89524,10.1038/s41467-020-19429-x,10.1038/s41467-020-19429-x,PTzBi-Si,N2200,PTzBI-Si,N2200,CCCCCCC(CCCC)COc1c2sc3c4sc(/C=C5\C(=O)c6cc(F)c(F)cc6C5=C(C#N)C#N)cc4n(CC(CCCC)CCCCCC)c3c2c(OCC(CCCC)CCCCCC)c2sc3c4c(n(CC(CCCC)CCCCCC)c3c12)[SH](/C=C1/C(=O)c2cc(F)c(F)cc2C1=C(C#N)C#N)C=C4,CCCCCCCCCCC(CCCCCCCC)CN1C(=O)c2ccc3c4c(c(-c5ccc(-c6cccs6)s5)cc(c24)C1=O)C(=O)N(CC(CCCCCCCC)CCCCCCCCCC)C3=O,0.89,14.21,56.9,7.2,7.1960861,0.0543597222222302,,,,,,,ITO/PEDOT:PSS/BHJ/ZnO/Ag,conventional,ZnO,ZnO,PEDOT:PSS,PEDOT:PSS,,2-Methyltetrahydrofuran,2-MeTHF,,,,,-5.71,-4.02,
89525,10.1038/s41467-020-19429-x,10.1038/s41467-020-19429-x,PTzBi-Si,N2200,PTzBI-Si,N2200,CCCCCCC(CCCC)COc1c2sc3c4sc(/C=C5\C(=O)c6cc(F)c(F)cc6C5=C(C#N)C#N)cc4n(CC(CCCC)CCCCCC)c3c2c(OCC(CCCC)CCCCCC)c2sc3c4c(n(CC(CCCC)CCCCCC)c3c12)[SH](/C=C1/C(=O)c2cc(F)c(F)cc2C1=C(C#N)C#N)C=C4,CCCCCCCCCCC(CCCCCCCC)CN1C(=O)c2ccc3c4c(c(-c5ccc(-c6cccs6)s5)cc(c24)C1=O)C(=O)N(CC(CCCCCCCC)CCCCCCCCCC)C3=O,0.88,14.92,69.4,9.11,9.1119424,0.021321624588373,,,,,,,ITO/PEDOT:PSS/BHJ/ZnO/Ag,conventional,ZnO,ZnO,PEDOT:PSS,PEDOT:PSS,,2-Methyltetrahydrofuran,2-MeTHF,120.0,,,,-5.71,-4.02,
89526,10.1038/s41467-020-19429-x,10.1038/s41467-020-19429-x,PTzBi-Si,N2200,PTzBI-Si,N2200,CCCCCCC(CCCC)COc1c2sc3c4sc(/C=C5\C(=O)c6cc(F)c(F)cc6C5=C(C#N)C#N)cc4n(CC(CCCC)CCCCCC)c3c2c(OCC(CCCC)CCCCCC)c2sc3c4c(n(CC(CCCC)CCCCCC)c3c12)[SH](/C=C1/C(=O)c2cc(F)c(F)cc2C1=C(C#N)C#N)C=C4,CCCCCCCCCCC(CCCCCCCC)CN1C(=O)c2ccc3c4c(c(-c5ccc(-c6cccs6)s5)cc(c24)C1=O)C(=O)N(CC(CCCCCCCC)CCCCCCCCCC)C3=O,0.88,14.49,73.7,9.4,9.3976344,0.0251659574467999,,,,,,,ITO/PEDOT:PSS/BHJ/ZnO/Ag,conventional,ZnO,ZnO,PEDOT:PSS,PEDOT:PSS,,2-Methyltetrahydrofuran,2-MeTHF,120.0,,,,-5.71,-4.02,
89532,10.1038/s41467-022-33754-3,10.1038/s41467-022-33754-3,PTzBI-dF,BTP-H,PTzBI-dF,BTP-H,CCCCCCCCN1C(=O)c2c(c(-c3cc(F)c(-c4cc5c(-c6cc(F)c(CC(CC)CCCC)s6)c6sccc6c(-c6cc(F)c(CC(CC)CCCC)s6)c5s4)s3)c3nn(CCC(CC)CCCC)nc3c2-c2cc(F)cs2)C1=O,,0.832,26.0,68.4,14.8,14.796288,0.0250810810810941,14.1,14.8,1:1.2 wt:wt,chloronaphthalene,,0.3 vol%,conventional,conventional,PFNDI-Br,PFN-Br,PEDOT:PSS,PEDOT:PSS,100.0,xylene,o-xylene,100.0,-5.55,-3.83,,,,
89533,10.1038/s41467-022-33754-3,10.1038/s41467-022-33754-3,PTzBI-dF,BTP-Br,PTzBI-dF,BTP-Br,CCCCCCCCN1C(=O)c2c(c(-c3cc(F)c(-c4cc5c(-c6cc(F)c(CC(CC)CCCC)s6)c6sccc6c(-c6cc(F)c(CC(CC)CCCC)s6)c5s4)s3)c3nn(CCC(CC)CCCC)nc3c2-c2cc(F)cs2)C1=O,,0.752,25.7,69.1,13.3,13.354542399999998,0.4100932330826858,12.8,13.3,1:1.2 wt:wt,chloronaphthalene,,0.3 vol%,conventional,conventional,PFNDI-Br,PFN-Br,PEDOT:PSS,PEDOT:PSS,100.0,xylene,o-xylene,100.0,-5.55,-3.83,,,,
89534,10.1038/s41467-022-33754-3,10.1038/s41467-022-33754-3,PTzBI-dF,BTP-BO,PTzBI-dF,BTP-BO,CCCCCCCCN1C(=O)c2c(c(-c3cc(F)c(-c4cc5c(-c6cc(F)c(CC(CC)CCCC)s6)c6sccc6c(-c6cc(F)c(CC(CC)CCCC)s6)c5s4)s3)c3nn(CCC(CC)CCCC)nc3c2-c2cc(F)cs2)C1=O,,0.88,23.2,73.9,15.1,15.087424,0.0832847682119155,14.6,15.1,1:1.2 wt:wt,chloronaphthalene,,0.3 vol%,conventional,conventional,PFNDI-Br,PFN-Br,PEDOT:PSS,PEDOT:PSS,100.0,xylene,o-xylene,100.0,-5.55,-3.83,,,,
89535,10.1038/s41467-022-33754-3,10.1038/s41467-022-33754-3,PTzBI-dF,BTP-Th,PTzBI-dF,BTP-Th,CCCCCCCCN1C(=O)c2c(c(-c3cc(F)c(-c4cc5c(-c6cc(F)c(CC(CC)CCCC)s6)c6sccc6c(-c6cc(F)c(CC(CC)CCCC)s6)c5s4)s3)c3nn(CCC(CC)CCCC)nc3c2-c2cc(F)cs2)C1=O,CCCCCCc1ccc(-c2c(/C=C3\C(=O)c4cc(F)c(F)cc4C3=C(C#N)C#N)sc3c2sc2c4c5nsnc5c5c6sc7c(-c8ccc(CCCCCC)s8)c(/C=C8\C(=O)c9cc(F)c(F)cc9C8=C(C#N)C#N)sc7c6n(CC(CCCC)CCCCCC)c5c4n(CC(CCCC)CCCCCC)c32)s1,0.863,25.7,75.4,16.7,16.7230414,0.1379724550898223,16.6,16.7,1:1.2 wt:wt,chloronaphthalene (CN),,0.3 vol%,conventional,conventional,PFN-Br,PFN-Br,PEDOT:PSS,PEDOT:PSS,100.0,xylene,o-xylene,100.0,-5.55,-3.83,,-5.75,-3.96,
89536,10.1038/s41467-022-33754-3,10.1038/s41467-022-33754-3,PTzBI-dF,BTP-TBr,PTzBI-dF,BTP-TBr,CCCCCCCCN1C(=O)c2c(c(-c3cc(F)c(-c4cc5c(-c6cc(F)c(CC(CC)CCCC)s6)c6sccc6c(-c6cc(F)c(CC(CC)CCCC)s6)c5s4)s3)c3nn(CCC(CC)CCCC)nc3c2-c2cc(F)cs2)C1=O,,0.844,26.9,79.2,18.0,17.9812512,0.1041600000000049,17.7,18.0,1:1.2 wt:wt,chloronaphthalene,,0.3 vol%,conventional,conventional,PFNDI-Br,PFN-Br,PEDOT:PSS,PEDOT:PSS,100.0,xylene,o-xylene,100.0,-5.55,-3.83,,,,
89537,10.1038/s41467-022-33754-3,10.1038/s41467-022-33754-3,PTzBI-dF,BTP-TBr,PTzBI-dF,BTP-TBr,CCCCCCCCN1C(=O)c2c(c(-c3cc(F)c(-c4cc5c(-c6cc(F)c(CC(CC)CCCC)s6)c6sccc6c(-c6cc(F)c(CC(CC)CCCC)s6)c5s4)s3)c3nn(CCC(CC)CCCC)nc3c2-c2cc(F)cs2)C1=O,,0.845,27.5,78.8,18.3,18.31115,0.0609289617486374,,18.3,1:1.2 wt:wt,chloronaphthalene (CN),,0.3 vol%,conventional,conventional,PFN-Br,PFN-Br,PEDOT:PSS,PEDOT:PSS,100.0,xylene,o-xylene,100.0,-5.55,-3.83,,,,
89545,10.1038/s41467-024-45510-w,10.1038/s41467-024-45510-w,PBDB-T,PYT,PBDB-T,PYT,CCCCC(CC)Cc1ccc(-c2c3cc(-c4ccc(-c5sc(-c6cccs6)c6c5C(=O)c5c(CC(CC)CCCC)sc(CC(CC)CCCC)c5C6=O)s4)sc3c(-c3ccc(CC(CC)CCCC)s3)c3ccsc23)s1,CCCCCCCCCCCCC(CCCCCCCCCC)Cn1c2c3sc(/C=C4\C(=O)c5ccccc5C4=C(C#N)C#N)c(CCCCCCCCCCC)c3sc2c2c3nsnc3c3c4sc5c(CCCCCCCCCCC)c(/C=C6\C(=O)c7cc(-c8cccs8)ccc7C6=C(C#N)C#N)sc5c4n(CC(CCCCCCCCCC)CCCCCCCCCCCC)c3c21,0.885,23.62,70.2,14.68,14.6743974,0.0381648501362368,14.35,14.68,1:0.75,,,3 vol%,Glass/ITO/PEDOT:PSS/PBDB-T:PYT/PFN-Br/Ag,conventional,PFN-Br,,PEDOT:PSS,,100.0,CHCl3,,100.0,-5.33,-3.48,,-5.63,-3.72,
89546,10.1038/s41467-024-45510-w,10.1038/s41467-024-45510-w,PBDB-T,PYT,PBDB-T,PYT,CCCCC(CC)Cc1ccc(-c2c3cc(-c4ccc(-c5sc(-c6cccs6)c6c5C(=O)c5c(CC(CC)CCCC)sc(CC(CC)CCCC)c5C6=O)s4)sc3c(-c3ccc(CC(CC)CCCC)s3)c3ccsc23)s1,CCCCCCCCCCCCC(CCCCCCCCCC)Cn1c2c3sc(/C=C4\C(=O)c5ccccc5C4=C(C#N)C#N)c(CCCCCCCCCCC)c3sc2c2c3nsnc3c3c4sc5c(CCCCCCCCCCC)c(/C=C6\C(=O)c7cc(-c8cccs8)ccc7C6=C(C#N)C#N)sc5c4n(CC(CCCCCCCCCC)CCCCCCCCCCCC)c3c21,0.902,23.21,69.21,14.49,14.489404181999998,0.0041119254658559,14.24,14.49,1:0.75,1-CN,,3 vol%,Glass/ITO/PEDOT:PSS/active layer/PFN-Br/Ag,conventional,PFN-Br,,PEDOT:PSS,,100.0,CHCl3,,100.0,-5.33,-3.48,,-5.63,-3.72,
89547,10.1038/s41467-024-45510-w,10.1038/s41467-024-45510-w,PBDB-T,PYT,PBDB-T,PYT,CCCCC(CC)Cc1ccc(-c2c3cc(-c4ccc(-c5sc(-c6cccs6)c6c5C(=O)c5c(CC(CC)CCCC)sc(CC(CC)CCCC)c5C6=O)s4)sc3c(-c3ccc(CC(CC)CCCC)s3)c3ccsc23)s1,CCCCCCCCCCCCC(CCCCCCCCCC)Cn1c2c3sc(/C=C4\C(=O)c5ccccc5C4=C(C#N)C#N)c(CCCCCCCCCCC)c3sc2c2c3nsnc3c3c4sc5c(CCCCCCCCCCC)c(/C=C6\C(=O)c7cc(-c8cccs8)ccc7C6=C(C#N)C#N)sc5c4n(CC(CCCCCCCCCC)CCCCCCCCCCCC)c3c21,0.898,23.31,69.49,14.55,14.545910861999998,0.0281040412371339,14.32,14.55,1:0.75,1-CN,,3 vol%,Glass/ITO/PEDOT:PSS/active layer/PFN-Br/Ag,conventional,PFN-Br,,PEDOT:PSS,,100.0,CHCl3,,100.0,-5.33,-3.48,,-5.63,-3.72,
89548,10.1038/s41467-024-45510-w,10.1038/s41467-024-45510-w,PBDB-T,PYT,PBDB-T,PYT,CCCCC(CC)Cc1ccc(-c2c3cc(-c4ccc(-c5sc(-c6cccs6)c6c5C(=O)c5c(CC(CC)CCCC)sc(CC(CC)CCCC)c5C6=O)s4)sc3c(-c3ccc(CC(CC)CCCC)s3)c3ccsc23)s1,CCCCCCCCCCCCC(CCCCCCCCCC)Cn1c2c3sc(/C=C4\C(=O)c5ccccc5C4=C(C#N)C#N)c(CCCCCCCCCCC)c3sc2c2c3nsnc3c3c4sc5c(CCCCCCCCCCC)c(/C=C6\C(=O)c7cc(-c8cccs8)ccc7C6=C(C#N)C#N)sc5c4n(CC(CCCCCCCCCC)CCCCCCCCCCCC)c3c21,0.891,23.57,69.2,14.53,14.53260204,0.0179080523055699,14.33,14.53,1:0.75,,,3 vol%,Glass/ITO/PEDOT:PSS/PBDB-T:PYT/PFN-Br/Ag,conventional,PFN-Br,,PEDOT:PSS,,100.0,CHCl3,,100.0,-5.33,-3.48,,-5.63,-3.72,
89549,10.1038/s41467-024-45510-w,10.1038/s41467-024-45510-w,PBDB-T,PYT,PBDB-T,PYT,CCCCC(CC)Cc1ccc(-c2c3cc(-c4ccc(-c5sc(-c6cccs6)c6c5C(=O)c5c(CC(CC)CCCC)sc(CC(CC)CCCC)c5C6=O)s4)sc3c(-c3ccc(CC(CC)CCCC)s3)c3ccsc23)s1,CCCCCCCCCCCCC(CCCCCCCCCC)Cn1c2c3sc(/C=C4\C(=O)c5ccccc5C4=C(C#N)C#N)c(CCCCCCCCCCC)c3sc2c2c3nsnc3c3c4sc5c(CCCCCCCCCCC)c(/C=C6\C(=O)c7cc(-c8cccs8)ccc7C6=C(C#N)C#N)sc5c4n(CC(CCCCCCCCCC)CCCCCCCCCCCC)c3c21,0.896,23.15,71.21,14.78,14.77066304,0.0631729364005454,14.49,14.78,1:0.75,1-CN,,3 vol%,Glass/ITO/PEDOT:PSS/active layer/PFN-Br/Ag,conventional,PFN-Br,,PEDOT:PSS,,100.0,CHCl3,,100.0,-5.33,-3.48,,-5.63,-3.72,
89550,10.1038/s41467-024-45510-w,10.1038/s41467-024-45510-w,PBDB-T,PYT,PBDB-T,PYT,CCCCC(CC)Cc1ccc(-c2c3cc(-c4ccc(-c5sc(-c6cccs6)c6c5C(=O)c5c(CC(CC)CCCC)sc(CC(CC)CCCC)c5C6=O)s4)sc3c(-c3ccc(CC(CC)CCCC)s3)c3ccsc23)s1,CCCCCCCCCCCCC(CCCCCCCCCC)Cn1c2c3sc(/C=C4\C(=O)c5ccccc5C4=C(C#N)C#N)c(CCCCCCCCCCC)c3sc2c2c3nsnc3c3c4sc5c(CCCCCCCCCCC)c(/C=C6\C(=O)c7cc(-c8cccs8)ccc7C6=C(C#N)C#N)sc5c4n(CC(CCCCCCCCCC)CCCCCCCCCCCC)c3c21,0.891,23.77,69.33,14.69,14.683449231,0.0445933900612688,14.28,14.69,1:0.75,1-CN,,3 vol%,Glass/ITO/PEDOT:PSS/active layer/PFN-Br/Ag,conventional,PFN-Br,,PEDOT:PSS,,100.0,CHCl3,,100.0,-5.33,-3.48,,-5.63,-3.72,
89551,10.1038/s41467-024-45510-w,10.1038/s41467-024-45510-w,PBDB-T,PYT,PBDB-T,PYT,CCCCC(CC)Cc1ccc(-c2c3cc(-c4ccc(-c5sc(-c6cccs6)c6c5C(=O)c5c(CC(CC)CCCC)sc(CC(CC)CCCC)c5C6=O)s4)sc3c(-c3ccc(CC(CC)CCCC)s3)c3ccsc23)s1,CCCCCCCCCCCCC(CCCCCCCCCC)Cn1c2c3sc(/C=C4\C(=O)c5ccccc5C4=C(C#N)C#N)c(CCCCCCCCCCC)c3sc2c2c3nsnc3c3c4sc5c(CCCCCCCCCCC)c(/C=C6\C(=O)c7cc(-c8cccs8)ccc7C6=C(C#N)C#N)sc5c4n(CC(CCCCCCCCCC)CCCCCCCCCCCC)c3c21,0.899,23.31,69.09,14.49,14.478286221,0.080840434782602,14.3,14.49,1:0.75,1-CN,,3 vol%,Glass/ITO/PEDOT:PSS/active layer/PFN-Br/Ag,conventional,PFN-Br,,PEDOT:PSS,,100.0,CHCl3,,100.0,-5.33,-3.48,,-5.63,-3.72,
89552,10.1038/s41467-024-45510-w,10.1038/s41467-024-45510-w,PBDB-T,PYT,PBDB-T,PYT,CCCCC(CC)Cc1ccc(-c2c3cc(-c4ccc(-c5sc(-c6cccs6)c6c5C(=O)c5c(CC(CC)CCCC)sc(CC(CC)CCCC)c5C6=O)s4)sc3c(-c3ccc(CC(CC)CCCC)s3)c3ccsc23)s1,CCCCCCCCCCCCC(CCCCCCCCCC)Cn1c2c3sc(/C=C4\C(=O)c5ccccc5C4=C(C#N)C#N)c(CCCCCCCCCCC)c3sc2c2c3nsnc3c3c4sc5c(CCCCCCCCCCC)c(/C=C6\C(=O)c7cc(-c8cccs8)ccc7C6=C(C#N)C#N)sc5c4n(CC(CCCCCCCCCC)CCCCCCCCCCCC)c3c21,0.892,23.7,68.98,14.58,14.58264792,0.0181613168724357,14.36,14.58,1:0.75,1-CN,,3 vol%,Glass/ITO/PEDOT:PSS/active layer/PFN-Br/Ag,conventional,PFN-Br,,PEDOT:PSS,,100.0,CHCl3,,100.0,-5.33,-3.48,,-5.63,-3.72,
89553,10.1038/s41467-024-45510-w,10.1038/s41467-024-45510-w,PBDB-T,PYT,PBDB-T,PYT,CCCCC(CC)Cc1ccc(-c2c3cc(-c4ccc(-c5sc(-c6cccs6)c6c5C(=O)c5c(CC(CC)CCCC)sc(CC(CC)CCCC)c5C6=O)s4)sc3c(-c3ccc(CC(CC)CCCC)s3)c3ccsc23)s1,CCCCCCCCCCCCC(CCCCCCCCCC)Cn1c2c3sc(/C=C4\C(=O)c5ccccc5C4=C(C#N)C#N)c(CCCCCCCCCCC)c3sc2c2c3nsnc3c3c4sc5c(CCCCCCCCCCC)c(/C=C6\C(=O)c7cc(-c8cccs8)ccc7C6=C(C#N)C#N)sc5c4n(CC(CCCCCCCCCC)CCCCCCCCCCCC)c3c21,0.891,22.79,71.87,14.6,14.593843143,0.0421702534246614,14.35,14.6,1:0.75,,,3 vol%,Glass/ITO/PEDOT:PSS/PBDB-T:PYT/PFN-Br/Ag,conventional,PFN-Br,,PEDOT:PSS,,100.0,CHCl3,,100.0,-5.33,-3.48,,-5.63,-3.72,
89554,10.1038/s41467-024-45510-w,10.1038/s41467-024-45510-w,PBDB-T,PYT,PBDB-T,PYT,CCCCC(CC)Cc1ccc(-c2c3cc(-c4ccc(-c5sc(-c6cccs6)c6c5C(=O)c5c(CC(CC)CCCC)sc(CC(CC)CCCC)c5C6=O)s4)sc3c(-c3ccc(CC(CC)CCCC)s3)c3ccsc23)s1,CCCCCCCCCCCCC(CCCCCCCCCC)Cn1c2c3sc(/C=C4\C(=O)c5ccccc5C4=C(C#N)C#N)c(CCCCCCCCCCC)c3sc2c2c3nsnc3c3c4sc5c(CCCCCCCCCCC)c(/C=C6\C(=O)c7cc(-c8cccs8)ccc7C6=C(C#N)C#N)sc5c4n(CC(CCCCCCCCCC)CCCCCCCCCCCC)c3c21,0.887,24.02,68.08,14.51,14.504947792,0.0348188008270063,14.37,14.51,1:0.75,,,3 vol%,Glass/ITO/PEDOT:PSS/PBDB-T:PYT/PFN-Br/Ag,conventional,PFN-Br,,PEDOT:PSS,,100.0,CHCl3,,100.0,-5.33,-3.48,,-5.63,-3.72,
89555,10.1038/s41467-024-46022-3,10.1038/s41467-024-46022-3,PM6,BTP-eC9,PM6,BTP-eC9,COC(=O)C(C)(C)c1cc(C)cc(-c2sc3c4sc5cc(/C=C6/C(=O)c7cc(F)cc(c7)C(=O)/C6=C\c6cc(C(C)(C)C(=O)OC)c(-c7cc(C)cc(C(C)(C)C(=O)OC)c7)s6)sc5c4c(C(C)(C)C(=O)OC)ccc2-3)c1,CCCCCCCCCc1c(C=C2C(=O)c3cc(Cl)c(Cl)cc3C2=C(C#N)C#N)sc2c1sc1c3c4nsnc4c4c5sc6c(CCCCCCCCC)c(C=C7C(=O)c8cc(Cl)c(Cl)cc8C7=C(C#N)C#N)sc6c5n(CC(CCCC)CCCCCC)c4c3n(CC(CCCC)CCCCCC)c21,0.843,28.27,79.17,18.87,18.867485637,0.0133246581876156,18.63,18.87,,DIB,DIB,,ITO/PEDOT:PSS/active layer/PFN-Br/Ag,conventional,PFN-Br,PFN-Br,PEDOT:PSS,PEDOT:PSS,,chloroform,chloroform,,-5.56,-3.65,,-5.68,-3.9,
89556,10.1038/s41467-024-46022-3,10.1038/s41467-024-46022-3,PM6,o-BTP-eC9,PM6,o-BTP-eC9,COC(=O)C(C)(C)c1cc(C)cc(-c2sc3c4sc5cc(/C=C6/C(=O)c7cc(F)cc(c7)C(=O)/C6=C\c6cc(C(C)(C)C(=O)OC)c(-c7cc(C)cc(C(C)(C)C(=O)OC)c7)s6)sc5c4c(C(C)(C)C(=O)OC)ccc2-3)c1,,0.901,26.33,78.83,18.71,18.701101039,0.0475625921966855,18.5,18.71,,DIB,DIB,,ITO/PEDOT:PSS/active layer/PFN-Br/Ag,conventional,PFN-Br,PFN-Br,PEDOT:PSS,PEDOT:PSS,,chloroform,chloroform,,-5.56,-3.65,,,,
89559,10.1038/s41467-024-51359-w,10.1038/s41467-024-51359-w,PM6,L8-ThCl,PM6,L8-ThCl,COC(=O)C(C)(C)c1cc(C)cc(-c2sc3c4sc5cc(/C=C6/C(=O)c7cc(F)cc(c7)C(=O)/C6=C\c6cc(C(C)(C)C(=O)OC)c(-c7cc(C)cc(C(C)(C)C(=O)OC)c7)s6)sc5c4c(C(C)(C)C(=O)OC)ccc2-3)c1,,0.911,24.6,69.4,15.4,15.552956400000005,0.9932233766233932,15.2,15.4,1:1.2,DCBB,DCBB,,ITO/PEDOT:PSS/active layer/PDINN/Ag,conventional,PDINN,PDINN,PEDOT:PSS,PEDOT:PSS,95.0,chloroform,chloroform,100.0,-5.56,-3.65,,,,
89560,10.1038/s41467-024-51359-w,10.1038/s41467-024-51359-w,PM6,L8-BO,PM6,L8-BO,COC(=O)C(C)(C)c1cc(C)cc(-c2sc3c4sc5cc(/C=C6/C(=O)c7cc(F)cc(c7)C(=O)/C6=C\c6cc(C(C)(C)C(=O)OC)c(-c7cc(C)cc(C(C)(C)C(=O)OC)c7)s6)sc5c4c(C(C)(C)C(=O)OC)ccc2-3)c1,CCCCCCC(CCCC)Cc1c(/C=C2\C(=O)c3cc(F)c(F)cc3C2=C(C#N)C#N)sc2c1SC1c3c(c4c(c5nsnc35)c3sc5c(CC(CCCC)CCCCCC)c(/C=C6\C(=O)c7cc(F)c(F)cc7C6=C(C#N)C#N)sc5c3n4CC(CC)CCCC)N(CC(CC)CCCC)C21,0.882,26.1,80.6,18.5,18.5542812,0.2934118918919022,18.4,18.5,1:1.2,DCBB,DCBB,,ITO/PEDOT:PSS/active layer/PDINN/Ag,conventional,PDINN,PDINN,PEDOT:PSS,PEDOT:PSS,95.0,chloroform,chloroform,100.0,-5.56,-3.65,,-5.68,-3.9,
89563,10.1038/s41467-024-51359-w,10.1038/s41467-024-51359-w,D18,L8-ThCl,D18,L8-ThCl,CCCCCCC(CCCC)Cc1csc(-c2cc3c4nsnc4c4cc(-c5cc(CC(CCCC)CCCCCC)c(-c6cc7c(-c8cc(F)c(CC(CC)CCCC)s8)c8sccc8c(-c8cc(F)c(CC(CC)CCCC)s8)c7s6)s5)sc4c3s2)c1,,0.927,23.2,68.8,14.5,14.7964032,2.044160000000002,14.2,14.5,1:1.2,DCBB,DCBB,,ITO/PEDOT:PSS/active layer/PDINN/Ag,conventional,PDINN,PDINN,PEDOT:PSS,PEDOT:PSS,95.0,chloroform,chloroform,100.0,-5.51,-2.77,,,,
89564,10.1038/s41467-024-51359-w,10.1038/s41467-024-51359-w,D18,L8-BO,D18,L8-BO,CCCCCCC(CCCC)Cc1csc(-c2cc3c4nsnc4c4cc(-c5cc(CC(CCCC)CCCCCC)c(-c6cc7c(-c8cc(F)c(CC(CC)CCCC)s8)c8sccc8c(-c8cc(F)c(CC(CC)CCCC)s8)c7s6)s5)sc4c3s2)c1,CCCCCCC(CCCC)Cc1c(/C=C2\C(=O)c3cc(F)c(F)cc3C2=C(C#N)C#N)sc2c1SC1c3c(c4c(c5nsnc35)c3sc5c(CC(CCCC)CCCCCC)c(/C=C6\C(=O)c7cc(F)c(F)cc7C6=C(C#N)C#N)sc5c3n4CC(CC)CCCC)N(CC(CC)CCCC)C21,0.901,27.2,78.7,19.3,19.2871664,0.066495336787567,19.2,19.3,1:1.2,DCBB,DCBB,,ITO/PEDOT:PSS/active layer/PDINN/Ag,conventional,PDINN,PDINN,PEDOT:PSS,PEDOT:PSS,95.0,chloroform,chloroform,100.0,-5.51,-2.77,,-5.68,-3.9,
89568,10.1038/s41467-025-65044-z,10.1038/s41467-025-65044-z,PM6,L8-BO,PM6,L8-BO,CC1=CC(=CC(=C1)C2=C3C=CC(=C4C5=C(C=C(S5)/C=C\6/C(=O)C7=CC(=CC(=C7)F)C(=O)/C6=C\C8=CC(=C(S8)C9=CC(=CC(=C9)C)C(C)(C)C(=O)OC)C(C)(C)C(=O)OC)SC4=C3S2)C(C)(C)C(=O)OC)C(C)(C)C(=O)OC,CCCCCCC(CCCC)Cc1c(/C=C2\C(=O)c3cc(F)c(F)cc3C2=C(C#N)C#N)sc2c1SC1c3c(c4c(c5nsnc35)c3sc5c(CC(CCCC)CCCCCC)c(/C=C6\C(=O)c7cc(F)c(F)cc7C6=C(C#N)C#N)sc5c3n4CC(CC)CCCC)N(CC(CC)CCCC)C21,0.9,26.68,80.9,19.43,19.425708,0.0220895522388034,18.89,19.43,1:1,DBCl,,165%,ITO/2PACz/active layer/PNDIT-F3N/Ag,rigid,PNDIT-F3N,PNDIT-F3N,2PACz,2PACz,110.0,chloroform,chloroform,80.0,-5.56,-3.65,,-5.68,-3.9,
89569,10.1038/s41467-025-65044-z,10.1038/s41467-025-65044-z,S1,L8-BO,S1,L8-BO,CCCCC(CC)Cc1sc(-c2c3cc(-c4ccc(-c5sc(-c6ccc(-c7cc8c(-c9cc(F)c(CC(CC)CCCC)s9)c9sc(-c%10scc(C(=O)OC)c%10F)cc9c(-c9cc(F)c(CC(CC)CCCC)s9)c8s7)s6)c6c5C(=O)c5c(CC(CC)CCCC)sc(CC(CC)CCCC)c5C6=O)s4)sc3c(-c3cc(F)c(CC(CC)CCCC)s3)c3ccsc23)cc1F,CCCCCCC(CCCC)Cc1c(/C=C2\C(=O)c3cc(F)c(F)cc3C2=C(C#N)C#N)sc2c1SC1c3c(c4c(c5nsnc35)c3sc5c(CC(CCCC)CCCCCC)c(/C=C6\C(=O)c7cc(F)c(F)cc7C6=C(C#N)C#N)sc5c3n4CC(CC)CCCC)N(CC(CC)CCCC)C21,0.895,26.5,78.0,18.5,18.499650000000003,0.0018918918918778,18.09,18.5,1:1,DBCl,,165%,ITO/2PACz/active layer/PNDIT-F3N/Ag,rigid,PNDIT-F3N,PNDIT-F3N,2PACz,2PACz,110.0,chloroform,chloroform,80.0,,,,-5.68,-3.9,
89570,10.1038/s41467-025-65044-z,10.1038/s41467-025-65044-z,S2,L8-BO,S2,L8-BO,,CCCCCCC(CCCC)Cc1c(/C=C2\C(=O)c3cc(F)c(F)cc3C2=C(C#N)C#N)sc2c1SC1c3c(c4c(c5nsnc35)c3sc5c(CC(CCCC)CCCCCC)c(/C=C6\C(=O)c7cc(F)c(F)cc7C6=C(C#N)C#N)sc5c3n4CC(CC)CCCC)N(CC(CC)CCCC)C21,0.902,26.7,81.0,19.51,19.507554,0.0125371604305618,19.2,19.51,1:1,,,,ITO/2PACz/active layer/PNDIT-F3N/Ag,rigid,PNDIT-F3N,PNDIT-F3N,2PACz,2PACz,110.0,chloroform,chloroform,80.0,,,,-5.68,-3.9,
89571,10.1038/s41467-025-65044-z,10.1038/s41467-025-65044-z,S3,L8-BO,S3,L8-BO,,CCCCCCC(CCCC)Cc1c(/C=C2\C(=O)c3cc(F)c(F)cc3C2=C(C#N)C#N)sc2c1SC1c3c(c4c(c5nsnc35)c3sc5c(CC(CCCC)CCCCCC)c(/C=C6\C(=O)c7cc(F)c(F)cc7C6=C(C#N)C#N)sc5c3n4CC(CC)CCCC)N(CC(CC)CCCC)C21,0.898,26.55,80.0,19.07,19.07352,0.0184583114840154,18.52,19.07,1:1,,,,ITO/2PACz/active layer/PNDIT-F3N/Ag,rigid,PNDIT-F3N,PNDIT-F3N,2PACz,2PACz,110.0,chloroform,chloroform,80.0,,,,-5.68,-3.9,
89572,10.1038/s41467-025-65044-z,10.1038/s41467-025-65044-z,PM6,L8-BO,PM6,L8-BO,CC1=CC(=CC(=C1)C2=C3C=CC(=C4C5=C(C=C(S5)/C=C\6/C(=O)C7=CC(=CC(=C7)F)C(=O)/C6=C\C8=CC(=C(S8)C9=CC(=CC(=C9)C)C(C)(C)C(=O)OC)C(C)(C)C(=O)OC)SC4=C3S2)C(C)(C)C(=O)OC)C(C)(C)C(=O)OC,CCCCCCC(CCCC)Cc1c(/C=C2\C(=O)c3cc(F)c(F)cc3C2=C(C#N)C#N)sc2c1SC1c3c(c4c(c5nsnc35)c3sc5c(CC(CCCC)CCCCCC)c(/C=C6\C(=O)c7cc(F)c(F)cc7C6=C(C#N)C#N)sc5c3n4CC(CC)CCCC)N(CC(CC)CCCC)C21,0.895,25.96,76.2,17.7,17.704460400000002,0.0252000000000158,16.58,17.7,,,,,PEN/ITO/PEDOT:PSS/active layer/PNDIT-F3N/Ag,flexible,PNDIT-F3N,,PEDOT:PSS,,,,,,-5.56,-3.65,,-5.68,-3.9,
89573,10.1038/s41467-025-65044-z,10.1038/s41467-025-65044-z,S1,L8-BO,S1,L8-BO,CCCCC(CC)Cc1sc(-c2c3cc(-c4ccc(-c5sc(-c6ccc(-c7cc8c(-c9cc(F)c(CC(CC)CCCC)s9)c9sc(-c%10scc(C(=O)OC)c%10F)cc9c(-c9cc(F)c(CC(CC)CCCC)s9)c8s7)s6)c6c5C(=O)c5c(CC(CC)CCCC)sc(CC(CC)CCCC)c5C6=O)s4)sc3c(-c3cc(F)c(CC(CC)CCCC)s3)c3ccsc23)cc1F,CCCCCCC(CCCC)Cc1c(/C=C2\C(=O)c3cc(F)c(F)cc3C2=C(C#N)C#N)sc2c1SC1c3c(c4c(c5nsnc35)c3sc5c(CC(CCCC)CCCCCC)c(/C=C6\C(=O)c7cc(F)c(F)cc7C6=C(C#N)C#N)sc5c3n4CC(CC)CCCC)N(CC(CC)CCCC)C21,0.897,24.8,71.5,15.91,15.905604,0.0276304211187922,14.66,15.91,,,,,PEN/ITO/PEDOT:PSS/active layer/PNDIT-F3N/Ag,flexible,PNDIT-F3N,,PEDOT:PSS,,,,,,,,,-5.68,-3.9,
89574,10.1038/s41467-025-65044-z,10.1038/s41467-025-65044-z,S2,L8-BO,S2,L8-BO,,CCCCCCC(CCCC)Cc1c(/C=C2\C(=O)c3cc(F)c(F)cc3C2=C(C#N)C#N)sc2c1SC1c3c(c4c(c5nsnc35)c3sc5c(CC(CCCC)CCCCCC)c(/C=C6\C(=O)c7cc(F)c(F)cc7C6=C(C#N)C#N)sc5c3n4CC(CC)CCCC)N(CC(CC)CCCC)C21,0.887,27.1,76.5,18.39,18.3888405,0.0063050570962478,17.39,18.39,,,,,PEN/ITO/PEDOT:PSS/active layer/PNDIT-F3N/Ag,flexible,PNDIT-F3N,,PEDOT:PSS,,,,,,,,,-5.68,-3.9,
89575,10.1038/s41467-025-65044-z,10.1038/s41467-025-65044-z,S3,L8-BO,S3,L8-BO,,CCCCCCC(CCCC)Cc1c(/C=C2\C(=O)c3cc(F)c(F)cc3C2=C(C#N)C#N)sc2c1SC1c3c(c4c(c5nsnc35)c3sc5c(CC(CCCC)CCCCCC)c(/C=C6\C(=O)c7cc(F)c(F)cc7C6=C(C#N)C#N)sc5c3n4CC(CC)CCCC)N(CC(CC)CCCC)C21,0.882,24.9,76.0,16.69,16.690968,0.0057998801677669,15.95,16.69,,,,,Flexible-OSCs,flexible,PNDIT-F3N,,PEDOT:PSS,,,,,,,,,-5.68,-3.9,
89576,10.1038/s41467-025-65044-z,10.1038/s41467-025-65044-z,PM6,L8-BO,PM6,L8-BO,CC1=CC(=CC(=C1)C2=C3C=CC(=C4C5=C(C=C(S5)/C=C\6/C(=O)C7=CC(=CC(=C7)F)C(=O)/C6=C\C8=CC(=C(S8)C9=CC(=CC(=C9)C)C(C)(C)C(=O)OC)C(C)(C)C(=O)OC)SC4=C3S2)C(C)(C)C(=O)OC)C(C)(C)C(=O)OC,CCCCCCC(CCCC)Cc1c(/C=C2\C(=O)c3cc(F)c(F)cc3C2=C(C#N)C#N)sc2c1SC1c3c(c4c(c5nsnc35)c3sc5c(CC(CCCC)CCCCCC)c(/C=C6\C(=O)c7cc(F)c(F)cc7C6=C(C#N)C#N)sc5c3n4CC(CC)CCCC)N(CC(CC)CCCC)C21,0.896,22.49,70.5,14.21,14.206483199999996,0.0247487684729305,12.65,14.21,,,,,Strem-AT 45/PEDOT:PSS/active layer/PNDIT-F3N/EGaIn,stretchable,PNDIT-F3N,,PEDOT:PSS,,,,,,-5.56,-3.65,,-5.68,-3.9,
89577,10.1038/s41467-025-65044-z,10.1038/s41467-025-65044-z,S1,L8-BO,S1,L8-BO,CCCCC(CC)Cc1sc(-c2c3cc(-c4ccc(-c5sc(-c6ccc(-c7cc8c(-c9cc(F)c(CC(CC)CCCC)s9)c9sc(-c%10scc(C(=O)OC)c%10F)cc9c(-c9cc(F)c(CC(CC)CCCC)s9)c8s7)s6)c6c5C(=O)c5c(CC(CC)CCCC)sc(CC(CC)CCCC)c5C6=O)s4)sc3c(-c3cc(F)c(CC(CC)CCCC)s3)c3ccsc23)cc1F,CCCCCCC(CCCC)Cc1c(/C=C2\C(=O)c3cc(F)c(F)cc3C2=C(C#N)C#N)sc2c1SC1c3c(c4c(c5nsnc35)c3sc5c(CC(CCCC)CCCCCC)c(/C=C6\C(=O)c7cc(F)c(F)cc7C6=C(C#N)C#N)sc5c3n4CC(CC)CCCC)N(CC(CC)CCCC)C21,0.889,22.07,71.0,13.93,13.9303633,0.0026080402010055,13.34,13.93,,,,,Strem-AT 45/PEDOT:PSS/active layer/PNDIT-F3N/EGaIn,stretchable,PNDIT-F3N,,PEDOT:PSS,,,,,,,,,-5.68,-3.9,
89578,10.1038/s41467-025-65044-z,10.1038/s41467-025-65044-z,S2,L8-BO,S2,L8-BO,,CCCCCCC(CCCC)Cc1c(/C=C2\C(=O)c3cc(F)c(F)cc3C2=C(C#N)C#N)sc2c1SC1c3c(c4c(c5nsnc35)c3sc5c(CC(CCCC)CCCCCC)c(/C=C6\C(=O)c7cc(F)c(F)cc7C6=C(C#N)C#N)sc5c3n4CC(CC)CCCC)N(CC(CC)CCCC)C21,0.89,23.23,74.5,15.4,15.4026515,0.0172175324675369,15.02,15.4,,,,,Strem-AT 45/PEDOT:PSS/active layer/PNDIT-F3N/EGaIn,stretchable,PNDIT-F3N,,PEDOT:PSS,,,,,,,,,-5.68,-3.9,
89579,10.1038/s41467-025-65044-z,10.1038/s41467-025-65044-z,S3,L8-BO,S3,L8-BO,,CCCCCCC(CCCC)Cc1c(/C=C2\C(=O)c3cc(F)c(F)cc3C2=C(C#N)C#N)sc2c1SC1c3c(c4c(c5nsnc35)c3sc5c(CC(CCCC)CCCCCC)c(/C=C6\C(=O)c7cc(F)c(F)cc7C6=C(C#N)C#N)sc5c3n4CC(CC)CCCC)N(CC(CC)CCCC)C21,0.883,22.59,72.8,14.52,14.52139416,0.0096016528925637,13.64,14.52,,,,,IS-OSCs,intrinsically stretchable,PNDIT-F3N,,PEDOT:PSS,,,,,,,,,-5.68,-3.9,
89580,10.1038/s41528-022-00173-9,10.1038/s41528-022-00173-9,PTB7-Th,IEICO-4F,PTB7-Th,IEICO-4F,CCCCC(CC)COC(=O)c1sc2csc(-c3cc4c(-c5ccc(CC(CC)CCCC)s5)c5sccc5c(-c5ccc(CC(CC)CCCC)s5)c4s3)c2c1F,CCCCCCc1ccc(C2(c3ccc(CCCCCC)cc3)c3cc4c(cc3-c3sc(-c5sc(/C=C6\C(=O)c7cc(F)c(F)cc7C6=C(C#N)C#N)cc5OCC(CC)CCCC)cc32)C(c2ccc(CCCCCC)cc2)(c2ccc(CCCCCC)cc2)c2cc(-c3scc(/C=C5/C(=O)c6cc(F)c(F)cc6C5=C(C#N)C#N)c3OCC(CC)CCCC)sc2-4)cc1,,,,4.46,,,,,1:1,CN,,4%,ITO/PEDOT/PTB7-Th:IEICO-4F/ZnO/Ag NWs,conventional,ZnO,ZnO,PEDOT,PEDOT:PSS,,chlorobenzene,chlorobenzene,100.0,-5.21,-3.6,,-5.44,-4.19,
89581,10.1038/s41528-022-00173-9,10.1038/s41528-022-00173-9,PTB7-Th,IEICO-4F,PTB7-Th,IEICO-4F,CCCCC(CC)COC(=O)c1sc2csc(-c3cc4c(-c5ccc(CC(CC)CCCC)s5)c5sccc5c(-c5ccc(CC(CC)CCCC)s5)c4s3)c2c1F,CCCCCCc1ccc(C2(c3ccc(CCCCCC)cc3)c3cc4c(cc3-c3sc(-c5sc(/C=C6\C(=O)c7cc(F)c(F)cc7C6=C(C#N)C#N)cc5OCC(CC)CCCC)cc32)C(c2ccc(CCCCCC)cc2)(c2ccc(CCCCCC)cc2)c2cc(-c3scc(/C=C5/C(=O)c6cc(F)c(F)cc6C5=C(C#N)C#N)c3OCC(CC)CCCC)sc2-4)cc1,,,,4.42,,,,,1:1,CN,,4%,ITO/PEDOT/PTB7-Th:IEICO-4F/ZnO/Ag NWs,conventional,ZnO,ZnO,PEDOT,PEDOT:PSS,,chlorobenzene,chlorobenzene,100.0,-5.21,-3.6,,-5.44,-4.19,
89582,10.1038/s41528-022-00173-9,10.1038/s41528-022-00173-9,PTB7-Th,IEICO-4F,PTB7-Th,IEICO-4F,CCCCC(CC)COC(=O)c1sc2csc(-c3cc4c(-c5ccc(CC(CC)CCCC)s5)c5sccc5c(-c5ccc(CC(CC)CCCC)s5)c4s3)c2c1F,CCCCCCc1ccc(C2(c3ccc(CCCCCC)cc3)c3cc4c(cc3-c3sc(-c5sc(/C=C6\C(=O)c7cc(F)c(F)cc7C6=C(C#N)C#N)cc5OCC(CC)CCCC)cc32)C(c2ccc(CCCCCC)cc2)(c2ccc(CCCCCC)cc2)c2cc(-c3scc(/C=C5/C(=O)c6cc(F)c(F)cc6C5=C(C#N)C#N)c3OCC(CC)CCCC)sc2-4)cc1,,,,3.93,,,,,1:1,CN,,4%,ITO/PEDOT/PTB7-Th:IEICO-4F/ZnO/Ag NWs,conventional,ZnO,ZnO,PEDOT,PEDOT:PSS,,chlorobenzene,chlorobenzene,100.0,-5.21,-3.6,,-5.44,-4.19,
89583,10.1038/s41528-022-00173-9,10.1038/s41528-022-00173-9,PTB7-Th,IEICO-4F,PTB7-Th,IEICO-4F,CCCCC(CC)COC(=O)c1sc2csc(-c3cc4c(-c5ccc(CC(CC)CCCC)s5)c5sccc5c(-c5ccc(CC(CC)CCCC)s5)c4s3)c2c1F,CCCCCCc1ccc(C2(c3ccc(CCCCCC)cc3)c3cc4c(cc3-c3sc(-c5sc(/C=C6\C(=O)c7cc(F)c(F)cc7C6=C(C#N)C#N)cc5OCC(CC)CCCC)cc32)C(c2ccc(CCCCCC)cc2)(c2ccc(CCCCCC)cc2)c2cc(-c3scc(/C=C5/C(=O)c6cc(F)c(F)cc6C5=C(C#N)C#N)c3OCC(CC)CCCC)sc2-4)cc1,,,,2.8,,,,,1:1,CN,,4%,ITO/PEDOT/PTB7-Th:IEICO-4F/ZnO/Ag NWs,conventional,ZnO,ZnO,PEDOT,PEDOT:PSS,,chlorobenzene,chlorobenzene,100.0,-5.21,-3.6,,-5.44,-4.19,
89584,10.1038/s41528-022-00173-9,10.1038/s41528-022-00173-9,PTB7-Th,IEICO-4F,PTB7-Th,IEICO-4F,CCCCC(CC)COC(=O)c1sc2csc(-c3cc4c(-c5ccc(CC(CC)CCCC)s5)c5sccc5c(-c5ccc(CC(CC)CCCC)s5)c4s3)c2c1F,CCCCCCc1ccc(C2(c3ccc(CCCCCC)cc3)c3cc4c(cc3-c3sc(-c5sc(/C=C6\C(=O)c7cc(F)c(F)cc7C6=C(C#N)C#N)cc5OCC(CC)CCCC)cc32)C(c2ccc(CCCCCC)cc2)(c2ccc(CCCCCC)cc2)c2cc(-c3scc(/C=C5/C(=O)c6cc(F)c(F)cc6C5=C(C#N)C#N)c3OCC(CC)CCCC)sc2-4)cc1,,,,5.29,,,,,1:2,CN,,4%,ITO/PEDOT/PTB7-Th:IEICO-4F/ZnO/Ag NWs,conventional,ZnO,ZnO,PEDOT,PEDOT:PSS,,chlorobenzene,chlorobenzene,100.0,-5.21,-3.6,,-5.44,-4.19,
89585,10.1038/s41528-022-00173-9,10.1038/s41528-022-00173-9,PTB7-Th,IEICO-4F,PTB7-Th,IEICO-4F,CCCCC(CC)COC(=O)c1sc2csc(-c3cc4c(-c5ccc(CC(CC)CCCC)s5)c5sccc5c(-c5ccc(CC(CC)CCCC)s5)c4s3)c2c1F,CCCCCCc1ccc(C2(c3ccc(CCCCCC)cc3)c3cc4c(cc3-c3sc(-c5sc(/C=C6\C(=O)c7cc(F)c(F)cc7C6=C(C#N)C#N)cc5OCC(CC)CCCC)cc32)C(c2ccc(CCCCCC)cc2)(c2ccc(CCCCCC)cc2)c2cc(-c3scc(/C=C5/C(=O)c6cc(F)c(F)cc6C5=C(C#N)C#N)c3OCC(CC)CCCC)sc2-4)cc1,,,,4.36,,,,,1:2,CN,,4%,ITO/PEDOT/PTB7-Th:IEICO-4F/ZnO/Ag NWs,conventional,ZnO,ZnO,PEDOT,PEDOT:PSS,,chlorobenzene,chlorobenzene,100.0,-5.21,-3.6,,-5.44,-4.19,
