Repository: JiYiqaq/PCE-KA-GNN

# Data directory

- `raw/Active_Database.csv` is the immutable source dataset bundled under CC BY 4.0. Do not overwrite it with processed data.
- `processed/` is created and populated by the training pipeline. Generated `.pt` and `.pth` caches are intentionally ignored by Git because they can exceed GitHub's normal single-file limit.

See `../DATA_LICENSE.md` for provenance, license and checksum information.

File: data/raw/Active_Database.csv (part 306 of 471)
id,doi,doi_norm,donor,acceptor,donor_canonical,acceptor_canonical,donor_smiles,acceptor_smiles,voc,jsc,ff,pce,pce_recomputed,pce_relative_error_percent,pce_avg,pce_best,d_a_ratio,additive,additive_canonical,additive_ratio,device_structure,device_type,etl,etl_canonical,htl,htl_canonical,active_layer_thickness,solvent,solvent_canonical,annealing_temp,homo_d,lumo_d,eg_d,homo_a,lumo_a,eg_a
89586,10.1038/s41528-022-00173-9,10.1038/s41528-022-00173-9,PTB7-Th,IEICO-4F,PTB7-Th,IEICO-4F,CCCCC(CC)COC(=O)c1sc2csc(-c3cc4c(-c5ccc(CC(CC)CCCC)s5)c5sccc5c(-c5ccc(CC(CC)CCCC)s5)c4s3)c2c1F,CCCCCCc1ccc(C2(c3ccc(CCCCCC)cc3)c3cc4c(cc3-c3sc(-c5sc(/C=C6\C(=O)c7cc(F)c(F)cc7C6=C(C#N)C#N)cc5OCC(CC)CCCC)cc32)C(c2ccc(CCCCCC)cc2)(c2ccc(CCCCCC)cc2)c2cc(-c3scc(/C=C5/C(=O)c6cc(F)c(F)cc6C5=C(C#N)C#N)c3OCC(CC)CCCC)sc2-4)cc1,0.697,7.87,63.0,3.46,3.4557957,0.121511560693643,,,1:2,CN,,4%,ITO/PEDOT/PTB7-Th:IEICO-4F/ZnO/Ag NWs,conventional,ZnO,ZnO,PEDOT,PEDOT:PSS,,chlorobenzene,chlorobenzene,100.0,-5.21,-3.6,,-5.44,-4.19,
89587,10.1038/s41528-022-00173-9,10.1038/s41528-022-00173-9,PTB7-Th,IEICO-4F,PTB7-Th,IEICO-4F,CCCCC(CC)COC(=O)c1sc2csc(-c3cc4c(-c5ccc(CC(CC)CCCC)s5)c5sccc5c(-c5ccc(CC(CC)CCCC)s5)c4s3)c2c1F,CCCCCCc1ccc(C2(c3ccc(CCCCCC)cc3)c3cc4c(cc3-c3sc(-c5sc(/C=C6\C(=O)c7cc(F)c(F)cc7C6=C(C#N)C#N)cc5OCC(CC)CCCC)cc32)C(c2ccc(CCCCCC)cc2)(c2ccc(CCCCCC)cc2)c2cc(-c3scc(/C=C5/C(=O)c6cc(F)c(F)cc6C5=C(C#N)C#N)c3OCC(CC)CCCC)sc2-4)cc1,,,,2.3,,,,,1:2,CN,,4%,ITO/PEDOT/PTB7-Th:IEICO-4F/ZnO/Ag NWs,conventional,ZnO,ZnO,PEDOT,PEDOT:PSS,,chlorobenzene,chlorobenzene,100.0,-5.21,-3.6,,-5.44,-4.19,
89588,10.1038/s41528-022-00173-9,10.1038/s41528-022-00173-9,PTB7-Th,IEICO-4F,PTB7-Th,IEICO-4F,CCCCC(CC)COC(=O)c1sc2csc(-c3cc4c(-c5ccc(CC(CC)CCCC)s5)c5sccc5c(-c5ccc(CC(CC)CCCC)s5)c4s3)c2c1F,CCCCCCc1ccc(C2(c3ccc(CCCCCC)cc3)c3cc4c(cc3-c3sc(-c5sc(/C=C6\C(=O)c7cc(F)c(F)cc7C6=C(C#N)C#N)cc5OCC(CC)CCCC)cc32)C(c2ccc(CCCCCC)cc2)(c2ccc(CCCCCC)cc2)c2cc(-c3scc(/C=C5/C(=O)c6cc(F)c(F)cc6C5=C(C#N)C#N)c3OCC(CC)CCCC)sc2-4)cc1,,,,4.32,,,,,1:3,CN,,4%,ITO/PEDOT/PTB7-Th:IEICO-4F/ZnO/Ag NWs,conventional,ZnO,ZnO,PEDOT,PEDOT:PSS,,chlorobenzene,chlorobenzene,100.0,-5.21,-3.6,,-5.44,-4.19,
89589,10.1038/s41528-022-00173-9,10.1038/s41528-022-00173-9,PTB7-Th,IEICO-4F,PTB7-Th,IEICO-4F,CCCCC(CC)COC(=O)c1sc2csc(-c3cc4c(-c5ccc(CC(CC)CCCC)s5)c5sccc5c(-c5ccc(CC(CC)CCCC)s5)c4s3)c2c1F,CCCCCCc1ccc(C2(c3ccc(CCCCCC)cc3)c3cc4c(cc3-c3sc(-c5sc(/C=C6\C(=O)c7cc(F)c(F)cc7C6=C(C#N)C#N)cc5OCC(CC)CCCC)cc32)C(c2ccc(CCCCCC)cc2)(c2ccc(CCCCCC)cc2)c2cc(-c3scc(/C=C5/C(=O)c6cc(F)c(F)cc6C5=C(C#N)C#N)c3OCC(CC)CCCC)sc2-4)cc1,,,,3.38,,,,,1:3,CN,,4%,ITO/PEDOT/PTB7-Th:IEICO-4F/ZnO/Ag NWs,conventional,ZnO,ZnO,PEDOT,PEDOT:PSS,,chlorobenzene,chlorobenzene,100.0,-5.21,-3.6,,-5.44,-4.19,
89590,10.1038/s41528-022-00173-9,10.1038/s41528-022-00173-9,PTB7-Th,IEICO-4F,PTB7-Th,IEICO-4F,CCCCC(CC)COC(=O)c1sc2csc(-c3cc4c(-c5ccc(CC(CC)CCCC)s5)c5sccc5c(-c5ccc(CC(CC)CCCC)s5)c4s3)c2c1F,CCCCCCc1ccc(C2(c3ccc(CCCCCC)cc3)c3cc4c(cc3-c3sc(-c5sc(/C=C6\C(=O)c7cc(F)c(F)cc7C6=C(C#N)C#N)cc5OCC(CC)CCCC)cc32)C(c2ccc(CCCCCC)cc2)(c2ccc(CCCCCC)cc2)c2cc(-c3scc(/C=C5/C(=O)c6cc(F)c(F)cc6C5=C(C#N)C#N)c3OCC(CC)CCCC)sc2-4)cc1,,,,2.58,,,,,1:3,CN,,4%,ITO/PEDOT/PTB7-Th:IEICO-4F/ZnO/Ag NWs,conventional,ZnO,ZnO,PEDOT,PEDOT:PSS,,chlorobenzene,chlorobenzene,100.0,-5.21,-3.6,,-5.44,-4.19,
89591,10.1038/s41528-022-00173-9,10.1038/s41528-022-00173-9,PTB7-Th,IEICO-4F,PTB7-Th,IEICO-4F,CCCCC(CC)COC(=O)c1sc2csc(-c3cc4c(-c5ccc(CC(CC)CCCC)s5)c5sccc5c(-c5ccc(CC(CC)CCCC)s5)c4s3)c2c1F,CCCCCCc1ccc(C2(c3ccc(CCCCCC)cc3)c3cc4c(cc3-c3sc(-c5sc(/C=C6\C(=O)c7cc(F)c(F)cc7C6=C(C#N)C#N)cc5OCC(CC)CCCC)cc32)C(c2ccc(CCCCCC)cc2)(c2ccc(CCCCCC)cc2)c2cc(-c3scc(/C=C5/C(=O)c6cc(F)c(F)cc6C5=C(C#N)C#N)c3OCC(CC)CCCC)sc2-4)cc1,,,,1.61,,,,,1:3,CN,,4%,ITO/PEDOT/PTB7-Th:IEICO-4F/ZnO/Ag NWs,conventional,ZnO,ZnO,PEDOT,PEDOT:PSS,,chlorobenzene,chlorobenzene,100.0,-5.21,-3.6,,-5.44,-4.19,
89592,10.1038/s41528-022-00173-9,10.1038/s41528-022-00173-9,PTB7-Th,IEICO-4F,PTB7-Th,IEICO-4F,CCCCC(CC)COC(=O)c1sc2csc(-c3cc4c(-c5ccc(CC(CC)CCCC)s5)c5sccc5c(-c5ccc(CC(CC)CCCC)s5)c4s3)c2c1F,CCCCCCc1ccc(C2(c3ccc(CCCCCC)cc3)c3cc4c(cc3-c3sc(-c5sc(/C=C6\C(=O)c7cc(F)c(F)cc7C6=C(C#N)C#N)cc5OCC(CC)CCCC)cc32)C(c2ccc(CCCCCC)cc2)(c2ccc(CCCCCC)cc2)c2cc(-c3scc(/C=C5/C(=O)c6cc(F)c(F)cc6C5=C(C#N)C#N)c3OCC(CC)CCCC)sc2-4)cc1,,,,3.72,,,,,1:4,CN,,4%,ITO/PEDOT/PTB7-Th:IEICO-4F/ZnO/Ag NWs,conventional,ZnO,ZnO,PEDOT,PEDOT:PSS,,chlorobenzene,chlorobenzene,100.0,-5.21,-3.6,,-5.44,-4.19,
89593,10.1038/s41528-022-00173-9,10.1038/s41528-022-00173-9,PTB7-Th,IEICO-4F,PTB7-Th,IEICO-4F,CCCCC(CC)COC(=O)c1sc2csc(-c3cc4c(-c5ccc(CC(CC)CCCC)s5)c5sccc5c(-c5ccc(CC(CC)CCCC)s5)c4s3)c2c1F,CCCCCCc1ccc(C2(c3ccc(CCCCCC)cc3)c3cc4c(cc3-c3sc(-c5sc(/C=C6\C(=O)c7cc(F)c(F)cc7C6=C(C#N)C#N)cc5OCC(CC)CCCC)cc32)C(c2ccc(CCCCCC)cc2)(c2ccc(CCCCCC)cc2)c2cc(-c3scc(/C=C5/C(=O)c6cc(F)c(F)cc6C5=C(C#N)C#N)c3OCC(CC)CCCC)sc2-4)cc1,,,,2.93,,,,,1:4,CN,,4%,ITO/PEDOT/PTB7-Th:IEICO-4F/ZnO/Ag NWs,conventional,ZnO,ZnO,PEDOT,PEDOT:PSS,,chlorobenzene,chlorobenzene,100.0,-5.21,-3.6,,-5.44,-4.19,
89594,10.1038/s41528-022-00173-9,10.1038/s41528-022-00173-9,PTB7-Th,IEICO-4F,PTB7-Th,IEICO-4F,CCCCC(CC)COC(=O)c1sc2csc(-c3cc4c(-c5ccc(CC(CC)CCCC)s5)c5sccc5c(-c5ccc(CC(CC)CCCC)s5)c4s3)c2c1F,CCCCCCc1ccc(C2(c3ccc(CCCCCC)cc3)c3cc4c(cc3-c3sc(-c5sc(/C=C6\C(=O)c7cc(F)c(F)cc7C6=C(C#N)C#N)cc5OCC(CC)CCCC)cc32)C(c2ccc(CCCCCC)cc2)(c2ccc(CCCCCC)cc2)c2cc(-c3scc(/C=C5/C(=O)c6cc(F)c(F)cc6C5=C(C#N)C#N)c3OCC(CC)CCCC)sc2-4)cc1,,,,2.15,,,,,1:4,CN,,4%,ITO/PEDOT/PTB7-Th:IEICO-4F/ZnO/Ag NWs,conventional,ZnO,ZnO,PEDOT,PEDOT:PSS,,chlorobenzene,chlorobenzene,100.0,-5.21,-3.6,,-5.44,-4.19,
89595,10.1038/s41528-022-00173-9,10.1038/s41528-022-00173-9,PTB7-Th,IEICO-4F,PTB7-Th,IEICO-4F,CCCCC(CC)COC(=O)c1sc2csc(-c3cc4c(-c5ccc(CC(CC)CCCC)s5)c5sccc5c(-c5ccc(CC(CC)CCCC)s5)c4s3)c2c1F,CCCCCCc1ccc(C2(c3ccc(CCCCCC)cc3)c3cc4c(cc3-c3sc(-c5sc(/C=C6\C(=O)c7cc(F)c(F)cc7C6=C(C#N)C#N)cc5OCC(CC)CCCC)cc32)C(c2ccc(CCCCCC)cc2)(c2ccc(CCCCCC)cc2)c2cc(-c3scc(/C=C5/C(=O)c6cc(F)c(F)cc6C5=C(C#N)C#N)c3OCC(CC)CCCC)sc2-4)cc1,,,,1.03,,,,,1:4,CN,,4%,ITO/PEDOT/PTB7-Th:IEICO-4F/ZnO/Ag NWs,conventional,ZnO,ZnO,PEDOT,PEDOT:PSS,,chlorobenzene,chlorobenzene,100.0,-5.21,-3.6,,-5.44,-4.19,
89596,10.1038/s41528-022-00173-9,10.1038/s41528-022-00173-9,PTB7-Th,IEICO-4F,PTB7-Th,IEICO-4F,CCCCC(CC)COC(=O)c1sc2csc(-c3cc4c(-c5ccc(CC(CC)CCCC)s5)c5sccc5c(-c5ccc(CC(CC)CCCC)s5)c4s3)c2c1F,CCCCCCc1ccc(C2(c3ccc(CCCCCC)cc3)c3cc4c(cc3-c3sc(-c5sc(/C=C6\C(=O)c7cc(F)c(F)cc7C6=C(C#N)C#N)cc5OCC(CC)CCCC)cc32)C(c2ccc(CCCCCC)cc2)(c2ccc(CCCCCC)cc2)c2cc(-c3scc(/C=C5/C(=O)c6cc(F)c(F)cc6C5=C(C#N)C#N)c3OCC(CC)CCCC)sc2-4)cc1,,,,2.91,,,,,1:5,CN,,4%,ITO/PEDOT/PTB7-Th:IEICO-4F/ZnO/Ag NWs,conventional,ZnO,ZnO,PEDOT,PEDOT:PSS,,chlorobenzene,chlorobenzene,100.0,-5.21,-3.6,,-5.44,-4.19,
89598,10.1038/s41528-022-00173-9,10.1038/s41528-022-00173-9,PTB7-Th,IEICO-4F,PTB7-Th,IEICO-4F,CCCCC(CC)COC(=O)c1sc2csc(-c3cc4c(-c5ccc(CC(CC)CCCC)s5)c5sccc5c(-c5ccc(CC(CC)CCCC)s5)c4s3)c2c1F,CCCCCCc1ccc(C2(c3ccc(CCCCCC)cc3)c3cc4c(cc3-c3sc(-c5sc(/C=C6\C(=O)c7cc(F)c(F)cc7C6=C(C#N)C#N)cc5OCC(CC)CCCC)cc32)C(c2ccc(CCCCCC)cc2)(c2ccc(CCCCCC)cc2)c2cc(-c3scc(/C=C5/C(=O)c6cc(F)c(F)cc6C5=C(C#N)C#N)c3OCC(CC)CCCC)sc2-4)cc1,,,,1.49,,,,,1:5,CN,,4%,ITO/PEDOT/PTB7-Th:IEICO-4F/ZnO/Ag NWs,conventional,ZnO,ZnO,PEDOT,PEDOT:PSS,,chlorobenzene,chlorobenzene,100.0,-5.21,-3.6,,-5.44,-4.19,
89599,10.1038/s41528-022-00173-9,10.1038/s41528-022-00173-9,PTB7-Th,IEICO-4F,PTB7-Th,IEICO-4F,CCCCC(CC)COC(=O)c1sc2csc(-c3cc4c(-c5ccc(CC(CC)CCCC)s5)c5sccc5c(-c5ccc(CC(CC)CCCC)s5)c4s3)c2c1F,CCCCCCc1ccc(C2(c3ccc(CCCCCC)cc3)c3cc4c(cc3-c3sc(-c5sc(/C=C6\C(=O)c7cc(F)c(F)cc7C6=C(C#N)C#N)cc5OCC(CC)CCCC)cc32)C(c2ccc(CCCCCC)cc2)(c2ccc(CCCCCC)cc2)c2cc(-c3scc(/C=C5/C(=O)c6cc(F)c(F)cc6C5=C(C#N)C#N)c3OCC(CC)CCCC)sc2-4)cc1,,,,0.417,,,,,1:5,CN,,4%,ITO/PEDOT/PTB7-Th:IEICO-4F/ZnO/Ag NWs,conventional,ZnO,ZnO,PEDOT,PEDOT:PSS,,chlorobenzene,chlorobenzene,100.0,-5.21,-3.6,,-5.44,-4.19,
89600,10.1038/s41528-022-00173-9,10.1038/s41528-022-00173-9,PTB7-Th,IEICO-4F,PTB7-Th,IEICO-4F,CCCCC(CC)COC(=O)c1sc2csc(-c3cc4c(-c5ccc(CC(CC)CCCC)s5)c5sccc5c(-c5ccc(CC(CC)CCCC)s5)c4s3)c2c1F,CCCCCCc1ccc(C2(c3ccc(CCCCCC)cc3)c3cc4c(cc3-c3sc(-c5sc(/C=C6\C(=O)c7cc(F)c(F)cc7C6=C(C#N)C#N)cc5OCC(CC)CCCC)cc32)C(c2ccc(CCCCCC)cc2)(c2ccc(CCCCCC)cc2)c2cc(-c3scc(/C=C5/C(=O)c6cc(F)c(F)cc6C5=C(C#N)C#N)c3OCC(CC)CCCC)sc2-4)cc1,0.705,5.68,59.3,2.38,2.3746092,0.2265042016806828,,,1:1.5,CN,,4%,ITO/PEDOT/PTB7-Th:IEICO-4F/ZnO/Ag NWs,conventional,ZnO,ZnO,PEDOT,PEDOT:PSS,,chlorobenzene,chlorobenzene,100.0,-5.21,-3.6,,-5.44,-4.19,
89601,10.1038/s41528-022-00173-9,10.1038/s41528-022-00173-9,PTB7-Th,IEICO-4F,PTB7-Th,IEICO-4F,CCCCC(CC)COC(=O)c1sc2csc(-c3cc4c(-c5ccc(CC(CC)CCCC)s5)c5sccc5c(-c5ccc(CC(CC)CCCC)s5)c4s3)c2c1F,CCCCCCc1ccc(C2(c3ccc(CCCCCC)cc3)c3cc4c(cc3-c3sc(-c5sc(/C=C6\C(=O)c7cc(F)c(F)cc7C6=C(C#N)C#N)cc5OCC(CC)CCCC)cc32)C(c2ccc(CCCCCC)cc2)(c2ccc(CCCCCC)cc2)c2cc(-c3scc(/C=C5/C(=O)c6cc(F)c(F)cc6C5=C(C#N)C#N)c3OCC(CC)CCCC)sc2-4)cc1,0.697,7.87,63.0,3.46,3.4557957,0.121511560693643,,,1:2,CN,,4%,ITO/PEDOT/PTB7-Th:IEICO-4F/ZnO/Ag NWs,conventional,ZnO,ZnO,PEDOT,PEDOT:PSS,,chlorobenzene,chlorobenzene,100.0,-5.21,-3.6,,-5.44,-4.19,
89602,10.1038/s41528-022-00173-9,10.1038/s41528-022-00173-9,PTB7-Th,IEICO-4F,PTB7-Th,IEICO-4F,CCCCC(CC)COC(=O)c1sc2csc(-c3cc4c(-c5ccc(CC(CC)CCCC)s5)c5sccc5c(-c5ccc(CC(CC)CCCC)s5)c4s3)c2c1F,CCCCCCc1ccc(C2(c3ccc(CCCCCC)cc3)c3cc4c(cc3-c3sc(-c5sc(/C=C6\C(=O)c7cc(F)c(F)cc7C6=C(C#N)C#N)cc5OCC(CC)CCCC)cc32)C(c2ccc(CCCCCC)cc2)(c2ccc(CCCCCC)cc2)c2cc(-c3scc(/C=C5/C(=O)c6cc(F)c(F)cc6C5=C(C#N)C#N)c3OCC(CC)CCCC)sc2-4)cc1,0.703,9.45,61.0,4.06,4.052443499999999,0.186120689655188,,,1:1.5,CN,,4%,ITO/PEDOT/PTB7-Th:IEICO-4F/ZnO/Ag NWs,conventional,ZnO,ZnO,PEDOT,PEDOT:PSS,,chlorobenzene,chlorobenzene,100.0,-5.21,-3.6,,-5.44,-4.19,
89603,10.1038/s41598-020-77012-2,10.1038/s41598-020-77012-2,P3HT,PC60BM,P3HT,PCBM,CCCCCCc1ccsc1,CCCCC(=O)OCC1(C2=CC=CC=C2)C3=CC=CC4=CC=CC5=CC=CC6=CC=CC7=CC=CC1=C7C6=C5C4=C3,0.606,9.35,62.1,3.52,3.5186481,0.0384062500000115,,,1:1,,,,ITO/PEDOT:PSS/active layer/BCP/Al,conventional,BCP,BCP,PEDOT:PSS,PEDOT:PSS,,o-dichlorobenzene,,,-5.01,-3.12,,-6.1,-3.7,
89604,10.1038/s41598-020-77012-2,10.1038/s41598-020-77012-2,P3HT,PC60BM,P3HT,PCBM,CCCCCCc1ccsc1,CCCCC(=O)OCC1(C2=CC=CC=C2)C3=CC=CC4=CC=CC5=CC=CC6=CC=CC7=CC=CC1=C7C6=C5C4=C3,0.554,9.07,49.1,2.45,2.4671669800000005,0.7006930612245009,,,1:1,,,,ITO/PEDOT:PSS/active layer/BCP/Al,conventional,BCP,BCP,PEDOT:PSS,PEDOT:PSS,,o-DCB,,,-5.01,-3.12,,-6.1,-3.7,
89605,10.1038/s41598-020-77012-2,10.1038/s41598-020-77012-2,PBDTTT-C-T,PC70BM,PBDTTT-C-T,PC70BM,CCCCC(CC)CC(=O)c1cc2c(-c3cc4c(-c5ccc(CC(CC)CCCC)s5)c5sccc5c(-c5ccc(CC(CC)CCCC)s5)c4s3)scc2s1,CCCCC(=O)OCC1(C2=CC=CC=C2)C3=CC=CC4=CC=CC5=CC=CC6=CC=C7C=CC=CC8=CC=CC1=C8C7=C6C5=C4C3,0.757,14.93,52.0,5.88,5.8770452,0.0502517006802632,,,1:1.5,"1,6-diiodohexane",,4%,ITO/PEDOT:PSS/active layer/BCP/Al,conventional,BCP,BCP,PEDOT:PSS,PEDOT:PSS,,o-dichlorobenzene,,,-5.13,-3.27,,-6.1,-3.9,
89606,10.1038/s41598-020-77012-2,10.1038/s41598-020-77012-2,PBDTTT-C-T,PC70BM,PBDTTT-C-T,PC70BM,CCCCC(CC)CC(=O)c1cc2c(-c3cc4c(-c5ccc(CC(CC)CCCC)s5)c5sccc5c(-c5ccc(CC(CC)CCCC)s5)c4s3)scc2s1,CCCCC(=O)OCC1(C2=CC=CC=C2)C3=CC=CC4=CC=CC5=CC=CC6=CC=C7C=CC=CC8=CC=CC1=C8C7=C6C5=C4C3,0.704,14.57,45.2,4.64,4.63629056,0.0799448275862011,,,1:1.5,"1,6-diiodohexane",,4%,ITO/PEDOT:PSS/active layer/BCP/Al,conventional,BCP,BCP,PEDOT:PSS,PEDOT:PSS,,o-dichlorobenzene,,,-5.13,-3.27,,-6.1,-3.9,
89607,10.1038/s41598-020-77012-2,10.1038/s41598-020-77012-2,P3HT,PC60BM,P3HT,PCBM,CCCCCCc1ccsc1,CCCCC(=O)OCC1(C2=CC=CC=C2)C3=CC=CC4=CC=CC5=CC=CC6=CC=CC7=CC=CC1=C7C6=C5C4=C3,0.361,8.78,35.2,1.11,1.11569216,0.5128072072072023,,,1:1,,,,ITO/PEDOT:PSS/active layer/BCP/Al,conventional,BCP,BCP,PEDOT:PSS,PEDOT:PSS,,o-DCB,,,-5.01,-3.12,,-6.1,-3.7,
89608,10.1038/s41598-020-77012-2,10.1038/s41598-020-77012-2,P3HT,PC60BM,P3HT,PCBM,CCCCCCc1ccsc1,CCCCC(=O)OCC1(C2=CC=CC=C2)C3=CC=CC4=CC=CC5=CC=CC6=CC=CC7=CC=CC1=C7C6=C5C4=C3,0.49,8.98,43.0,1.88,1.892086,0.6428723404255342,,,1:1,,,,ITO/PEDOT:PSS/active layer/BCP/Al,conventional,BCP,BCP,PEDOT:PSS,PEDOT:PSS,,o-DCB,,,-5.01,-3.12,,-6.1,-3.7,
89609,10.1038/s41598-020-77012-2,10.1038/s41598-020-77012-2,P3HT,PC60BM,P3HT,PCBM,CCCCCCc1ccsc1,CCCCC(=O)OCC1(C2=CC=CC=C2)C3=CC=CC4=CC=CC5=CC=CC6=CC=CC7=CC=CC1=C7C6=C5C4=C3,0.565,9.09,54.5,2.8,2.79903825,0.0343482142857176,,,1:1,,,,ITO/PEDOT:PSS/active layer/BCP/Al,conventional,BCP,BCP,PEDOT:PSS,PEDOT:PSS,,o-DCB,,,-5.01,-3.12,,-6.1,-3.7,
89610,10.1038/s41598-020-77012-2,10.1038/s41598-020-77012-2,P3HT,PC60BM,P3HT,PCBM,CCCCCCc1ccsc1,CCCCC(=O)OCC1(C2=CC=CC=C2)C3=CC=CC4=CC=CC5=CC=CC6=CC=CC7=CC=CC1=C7C6=C5C4=C3,0.58,8.45,48.9,2.38,2.396588999999999,0.6970168067226596,,,1:1,,,,ITO/PEDOT:PSS/active layer/BCP/Al,conventional,BCP,BCP,PEDOT:PSS,PEDOT:PSS,,o-dichlorobenzene,,,-5.01,-3.12,,-6.1,-3.7,
89611,10.1038/s41598-020-77012-2,10.1038/s41598-020-77012-2,P3HT,PC60BM,P3HT,PCBM,CCCCCCc1ccsc1,CCCCC(=O)OCC1(C2=CC=CC=C2)C3=CC=CC4=CC=CC5=CC=CC6=CC=CC7=CC=CC1=C7C6=C5C4=C3,0.539,4.8,37.1,0.96,0.9598512,0.0154999999999831,,,1:1,,,,ITO/PEDOT:PSS/active layer/BCP/Al,conventional,BCP,BCP,PEDOT:PSS,PEDOT:PSS,,o-DCB,,,-5.01,-3.12,,-6.1,-3.7,
89612,10.1038/s41598-020-77012-2,10.1038/s41598-020-77012-2,P3HT,PC60BM,P3HT,PCBM,CCCCCCc1ccsc1,CCCCC(=O)OCC1(C2=CC=CC=C2)C3=CC=CC4=CC=CC5=CC=CC6=CC=CC7=CC=CC1=C7C6=C5C4=C3,0.576,6.81,44.8,1.76,1.7573068799999996,0.1530181818182066,,,1:1,,,,ITO/PEDOT:PSS/active layer/BCP/Al,conventional,BCP,BCP,PEDOT:PSS,PEDOT:PSS,,o-DCB,,,-5.01,-3.12,,-6.1,-3.7,
89613,10.1038/s41598-020-77012-2,10.1038/s41598-020-77012-2,P3HT,PC60BM,P3HT,PCBM,CCCCCCc1ccsc1,CCCCC(=O)OCC1(C2=CC=CC=C2)C3=CC=CC4=CC=CC5=CC=CC6=CC=CC7=CC=CC1=C7C6=C5C4=C3,0.585,8.11,59.4,2.82,2.8181438999999995,0.065819148936183,,,1:1,,,,ITO/PEDOT:PSS/active layer/BCP/Al,conventional,BCP,BCP,PEDOT:PSS,PEDOT:PSS,,o-dichlorobenzene,,,-5.01,-3.12,,-6.1,-3.7,
89614,10.1038/s41598-020-77012-2,10.1038/s41598-020-77012-2,P3HT,PC60BM,P3HT,PCBM,CCCCCCc1ccsc1,CCCCC(=O)OCC1(C2=CC=CC=C2)C3=CC=CC4=CC=CC5=CC=CC6=CC=CC7=CC=CC1=C7C6=C5C4=C3,0.593,7.64,39.7,1.8,1.7986164399999998,0.0768644444444601,,,1:1,,,,ITO/PEDOT:PSS/active layer/BCP/Al,conventional,BCP,BCP,PEDOT:PSS,PEDOT:PSS,,o-dichlorobenzene,,,-5.01,-3.12,,-6.1,-3.7,
89615,10.1038/s41598-020-77012-2,10.1038/s41598-020-77012-2,P3HT,PC60BM,P3HT,PCBM,CCCCCCc1ccsc1,CCCCC(=O)OCC1(C2=CC=CC=C2)C3=CC=CC4=CC=CC5=CC=CC6=CC=CC7=CC=CC1=C7C6=C5C4=C3,0.587,7.86,48.0,2.21,2.2146335999999995,0.2096651583710213,,,1:1,,,,ITO/PEDOT:PSS/active layer/BCP/Al,conventional,BCP,BCP,PEDOT:PSS,PEDOT:PSS,,o-dichlorobenzene,,,-5.01,-3.12,,-6.1,-3.7,
89616,10.1038/s41598-020-77012-2,10.1038/s41598-020-77012-2,P3HT,PC60BM,P3HT,PCBM,CCCCCCc1ccsc1,CCCCC(=O)OCC1(C2=CC=CC=C2)C3=CC=CC4=CC=CC5=CC=CC6=CC=CC7=CC=CC1=C7C6=C5C4=C3,0.583,8.07,56.7,2.66,2.6676272700000005,0.2867394736842258,,,1:1,,,,ITO/PEDOT:PSS/active layer/BCP/Al,conventional,BCP,BCP,PEDOT:PSS,PEDOT:PSS,,o-dichlorobenzene,,,-5.01,-3.12,,-6.1,-3.7,
89618,10.1038/s41598-020-77012-2,10.1038/s41598-020-77012-2,PBDTTT-C-T,PC70BM,PBDTTT-C-T,PC70BM,CCCCC(CC)CC(=O)c1cc2c(-c3cc4c(-c5ccc(CC(CC)CCCC)s5)c5sccc5c(-c5ccc(CC(CC)CCCC)s5)c4s3)scc2s1,CCCCC(=O)OCC1(C2=CC=CC=C2)C3=CC=CC4=CC=CC5=CC=CC6=CC=C7C=CC=CC8=CC=CC1=C8C7=C6C5=C4C3,0.729,8.01,49.7,2.9,2.90212713,0.0733493103448382,,,1:1.5,"1,6-diiodohexane",,4%,ITO/PEDOT:PSS/active layer/BCP/Al,conventional,BCP,BCP,PEDOT:PSS,PEDOT:PSS,,o-dichlorobenzene,,,-5.13,-3.27,,-6.1,-3.9,
89619,10.1038/s41598-020-77012-2,10.1038/s41598-020-77012-2,PBDTTT-C-T,PC70BM,PBDTTT-C-T,PC70BM,CCCCC(CC)CC(=O)c1cc2c(-c3cc4c(-c5ccc(CC(CC)CCCC)s5)c5sccc5c(-c5ccc(CC(CC)CCCC)s5)c4s3)scc2s1,CCCCC(=O)OCC1(C2=CC=CC=C2)C3=CC=CC4=CC=CC5=CC=CC6=CC=C7C=CC=CC8=CC=CC1=C8C7=C6C5=C4C3,0.739,9.26,51.0,3.48,3.4900014,0.2873965517241297,,,1:1.5,"1,6-diiodohexane",,4%,ITO/PEDOT:PSS/active layer/BCP/Al,conventional,BCP,BCP,PEDOT:PSS,PEDOT:PSS,,o-dichlorobenzene,,,-5.13,-3.27,,-6.1,-3.9,
89620,10.1038/s41598-020-77012-2,10.1038/s41598-020-77012-2,PBDTTT-C-T,PC70BM,PBDTTT-C-T,PC70BM,CCCCC(CC)CC(=O)c1cc2c(-c3cc4c(-c5ccc(CC(CC)CCCC)s5)c5sccc5c(-c5ccc(CC(CC)CCCC)s5)c4s3)scc2s1,CCCCC(=O)OCC1(C2=CC=CC=C2)C3=CC=CC4=CC=CC5=CC=CC6=CC=C7C=CC=CC8=CC=CC1=C8C7=C6C5=C4C3,0.751,9.91,53.6,4.01,3.98913176,0.5204049875311606,,,1:1.5,"1,6-diiodohexane",,4%,ITO/PEDOT:PSS/active layer/BCP/Al,conventional,BCP,BCP,PEDOT:PSS,PEDOT:PSS,,o-dichlorobenzene,,,-5.13,-3.27,,-6.1,-3.9,
89621,10.1038/s41598-020-77012-2,10.1038/s41598-020-77012-2,PBDTTT-C-T,PC70BM,PBDTTT-C-T,PC70BM,CCCCC(CC)CC(=O)c1cc2c(-c3cc4c(-c5ccc(CC(CC)CCCC)s5)c5sccc5c(-c5ccc(CC(CC)CCCC)s5)c4s3)scc2s1,CCCCC(=O)OCC1(C2=CC=CC=C2)C3=CC=CC4=CC=CC5=CC=CC6=CC=C7C=CC=CC8=CC=CC1=C8C7=C6C5=C4C3,0.731,10.51,54.4,4.2,4.17944864,0.4893180952380904,,,1:1.5,"1,6-diiodohexane",,4%,ITO/PEDOT:PSS/active layer/BCP/Al,conventional,BCP,BCP,PEDOT:PSS,PEDOT:PSS,,o-dichlorobenzene,,,-5.13,-3.27,,-6.1,-3.9,
89623,10.1038/s41598-020-77012-2,10.1038/s41598-020-77012-2,P3HT,PC60BM,P3HT,PCBM,CCCCCCc1ccsc1,CCCCC(=O)OCC1(C2=CC=CC=C2)C3=CC=CC4=CC=CC5=CC=CC6=CC=CC7=CC=CC1=C7C6=C5C4=C3,0.59,7.64,59.2,2.67,2.6684991999999994,0.0562097378277349,,,1:1,,,,ITO/PEDOT:PSS/active layer/BCP/Al,conventional,BCP,BCP,PEDOT:PSS,PEDOT:PSS,,o-dichlorobenzene,,,-5.01,-3.12,,-6.1,-3.7,
89625,10.1038/s41598-020-77012-2,10.1038/s41598-020-77012-2,PBDTTT-C-T,PC60BM,PBDTTT-C-T,PCBM,CCCCC(CC)CC(=O)c1cc2c(-c3cc4c(-c5ccc(CC(CC)CCCC)s5)c5sccc5c(-c5ccc(CC(CC)CCCC)s5)c4s3)scc2s1,CCCCC(=O)OCC1(C2=CC=CC=C2)C3=CC=CC4=CC=CC5=CC=CC6=CC=CC7=CC=CC1=C7C6=C5C4=C3,0.736,9.74,54.7,3.95,3.92124608,0.7279473417721459,,,,,,,ITO/PEDOT:PSS/active layer/BCP/Al,conventional,BCP,BCP,PEDOT:PSS,PEDOT:PSS,,,,,-5.13,-3.27,,-6.1,-3.7,
89627,10.1038/s41598-020-77012-2,10.1038/s41598-020-77012-2,P3HT,PC60BM,P3HT,PCBM,CCCCCCc1ccsc1,CCCCC(=O)OCC1(C2=CC=CC=C2)C3=CC=CC4=CC=CC5=CC=CC6=CC=CC7=CC=CC1=C7C6=C5C4=C3,0.585,9.04,58.8,3.11,3.1095792,0.013530546623812,,,1:1,,,,ITO/PEDOT:PSS/active layer/BCP/Al,conventional,BCP,BCP,PEDOT:PSS,PEDOT:PSS,,o-dichlorobenzene,,,-5.01,-3.12,,-6.1,-3.7,
89628,10.1038/s41598-020-77012-2,10.1038/s41598-020-77012-2,P3HT,PC60BM,P3HT,PCBM,CCCCCCc1ccsc1,CCCCC(=O)OCC1(C2=CC=CC=C2)C3=CC=CC4=CC=CC5=CC=CC6=CC=CC7=CC=CC1=C7C6=C5C4=C3,0.605,9.06,60.2,3.29,3.2997426,0.2961276595744694,,,1:1,,,,ITO/PEDOT:PSS/active layer/BCP/Al,conventional,BCP,BCP,PEDOT:PSS,PEDOT:PSS,,o-dichlorobenzene,,,-5.01,-3.12,,-6.1,-3.7,
89629,10.1038/s41598-020-77012-2,10.1038/s41598-020-77012-2,P3HT,ICBA,P3HT,ICBA,CCCCCCc1ccsc1,c1ccc2c(c1)C1CC2C23c4c5c6c7c8c9c(c%10c%11c2c2c4c4c%12c5c5c6c6c8c8c%13c%14c%15c%16c%17c%18c%19c%20c%21c%22c%23c(c%14c%14c%24c%23c%23c%22c%22c%20c(c2c%22c%11c%23c%10c%24c9c%148)c4c%19c%12c%17c5c%16c%136)C%152C4CC(c5ccccc54)C%18%212)C713,0.769,7.94,42.4,2.6,2.58888464,0.4275138461538554,,,22:22,,,,ITO/PEDOT:PSS/active layer/BCP/Al,conventional,BCP,BCP,PEDOT:PSS,PEDOT:PSS,,o-DCB,,,-5.01,-3.12,,,,
89630,10.1038/s41598-020-77012-2,10.1038/s41598-020-77012-2,P3HT,ICBA,P3HT,ICBA,CCCCCCc1ccsc1,c1ccc2c(c1)C1CC2C23c4c5c6c7c8c9c(c%10c%11c2c2c4c4c%12c5c5c6c6c8c8c%13c%14c%15c%16c%17c%18c%19c%20c%21c%22c%23c(c%14c%14c%24c%23c%23c%22c%22c%20c(c2c%22c%11c%23c%10c%24c9c%148)c4c%19c%12c%17c5c%16c%136)C%152C4CC(c5ccccc54)C%18%212)C713,0.774,6.88,41.7,2.22,2.2205750400000004,0.0259027027027114,,,24:24,,,,ITO/PEDOT:PSS/active layer/BCP/Al,conventional,BCP,BCP,PEDOT:PSS,PEDOT:PSS,,o-DCB,,,-5.01,-3.12,,,,
89635,10.1038/s41598-024-76366-1,10.1038/s41598-024-76366-1,PTB7,PC71BM,PTB7,PC71BM,CCCCC(CC)COC(=O)c1sc2c(-c3cc4c(OCC(CC)CCCC)c5sccc5c(OCC(CC)CCCC)c4s3)scc2c1F,COC(=O)CCCC1(c2ccccc2)C23c4c5ccc6c7cc8c9c%10c(cc%11cc%12c%13c%14c(cc%15c%16ccc-5c2c%16c2c5c%16c%17c(c(c46)c7c9c%17c4c%10c%11c%13c4c%16c%14c%152)C513)C%12)C8,0.725,15.02,69.9,7.61,7.6117605,0.0231340341655664,,,PTB7:PC71BM = 1:1.5 (w/w),DIO,,3 vol%,Opaque,,,,MoO3,,100.0,chlorobenzene:DIO (97:3 v/v),,,-5.19,-3.43,,-5.9,-3.9,
89636,10.1038/s41598-024-76366-1,10.1038/s41598-024-76366-1,PTB7,PC71BM,PTB7,PC71BM,CCCCC(CC)COC(=O)c1sc2c(-c3cc4c(OCC(CC)CCCC)c5sccc5c(OCC(CC)CCCC)c4s3)scc2c1F,COC(=O)CCCC1(c2ccccc2)C23c4c5ccc6c7cc8c9c%10c(cc%11cc%12c%13c%14c(cc%15c%16ccc-5c2c%16c2c5c%16c%17c(c(c46)c7c9c%17c4c%10c%11c%13c4c%16c%14c%152)C513)C%12)C8,0.71,7.98,69.1,3.93,3.9150678,0.379954198473284,,,,DIO,,3 vol% DIO,AVTmax,inverted,ZnO,,MoO3,,100.0,chlorobenzene,,,-5.19,-3.43,,-5.9,-3.9,
89637,10.1038/s41598-024-76366-1,10.1038/s41598-024-76366-1,PTB7,PC71BM,PTB7,PC71BM,CCCCC(CC)COC(=O)c1sc2c(-c3cc4c(OCC(CC)CCCC)c5sccc5c(OCC(CC)CCCC)c4s3)scc2c1F,COC(=O)CCCC1(c2ccccc2)C23c4c5ccc6c7cc8c9c%10c(cc%11cc%12c%13c%14c(cc%15c%16ccc-5c2c%16c2c5c%16c%17c(c(c46)c7c9c%17c4c%10c%11c%13c4c%16c%14c%152)C513)C%12)C8,0.719,12.55,69.0,6.21,6.226180500000001,0.2605555555555687,,,PTB7:PC71BM = 1:1.5 (w/w),DIO,,3 vol%,(CRIext)max,,,,MoO3,,100.0,chlorobenzene:DIO (97:3 v/v),,,-5.19,-3.43,,-5.9,-3.9,
89638,10.1038/s41598-024-76366-1,10.1038/s41598-024-76366-1,PTB7,PC71BM,PTB7,PC71BM,CCCCC(CC)COC(=O)c1sc2c(-c3cc4c(OCC(CC)CCCC)c5sccc5c(OCC(CC)CCCC)c4s3)scc2c1F,COC(=O)CCCC1(c2ccccc2)C23c4c5ccc6c7cc8c9c%10c(cc%11cc%12c%13c%14c(cc%15c%16ccc-5c2c%16c2c5c%16c%17c(c(c46)c7c9c%17c4c%10c%11c%13c4c%16c%14c%152)C513)C%12)C8,0.715,11.88,68.3,5.81,5.801538599999999,0.1456351118760883,,,PTB7:PC71BM = 1:1.5 (w/w),DIO,,3 vol%,Extreme Color,,,,MoO3,,100.0,chlorobenzene:DIO (97:3 v/v),,,-5.19,-3.43,,-5.9,-3.9,
89640,10.1038/s41598-024-76366-1,10.1038/s41598-024-76366-1,PTB7,PC71BM,PTB7,PC71BM,CCCCC(CC)COC(=O)c1sc2c(-c3cc4c(OCC(CC)CCCC)c5sccc5c(OCC(CC)CCCC)c4s3)scc2c1F,COC(=O)CCCC1(c2ccccc2)C23c4c5ccc6c7cc8c9c%10c(cc%11cc%12c%13c%14c(cc%15c%16ccc-5c2c%16c2c5c%16c%17c(c(c46)c7c9c%17c4c%10c%11c%13c4c%16c%14c%152)C513)C%12)C8,0.709,7.61,68.1,3.67,3.67432869,0.1179479564032552,,,,DIO,,3 vol% DIO,ST-OSC with MoO3/Ag/WO3 DMD transparent contact,inverted,ZnO,,MoO3,,100.0,chlorobenzene,,,-5.19,-3.43,,-5.9,-3.9,
89642,10.1038/s41598-024-76366-1,10.1038/s41598-024-76366-1,PTB7,PC71BM,PTB7,PC71BM,CCCCC(CC)COC(=O)c1sc2c(-c3cc4c(OCC(CC)CCCC)c5sccc5c(OCC(CC)CCCC)c4s3)scc2c1F,COC(=O)CCCC1(c2ccccc2)C23c4c5ccc6c7cc8c9c%10c(cc%11cc%12c%13c%14c(cc%15c%16ccc-5c2c%16c2c5c%16c%17c(c(c46)c7c9c%17c4c%10c%11c%13c4c%16c%14c%152)C513)C%12)C8,0.702,3.32,67.7,1.58,1.57784328,0.1365012658227918,,,,DIO,,3 vol% DIO,ST-OSC with MoO3/Ag/WO3 DMD transparent contact,inverted,ZnO,,MoO3,,100.0,chlorobenzene,,,-5.19,-3.43,,-5.9,-3.9,
89644,10.1038/s41598-024-76366-1,10.1038/s41598-024-76366-1,PTB7,PC71BM,PTB7,PC71BM,CCCCC(CC)COC(=O)c1sc2c(-c3cc4c(OCC(CC)CCCC)c5sccc5c(OCC(CC)CCCC)c4s3)scc2c1F,COC(=O)CCCC1(c2ccccc2)C23c4c5ccc6c7cc8c9c%10c(cc%11cc%12c%13c%14c(cc%15c%16ccc-5c2c%16c2c5c%16c%17c(c(c46)c7c9c%17c4c%10c%11c%13c4c%16c%14c%152)C513)C%12)C8,0.705,4.13,67.7,1.97,1.97118705,0.0602563451776745,,,,DIO,,3 vol% DIO,ST-OSC with MoO3/Ag/WO3 DMD transparent contact,inverted,ZnO,,MoO3,,100.0,chlorobenzene,,,-5.19,-3.43,,-5.9,-3.9,
89674,10.1039/c9ee04020j,10.1039/c9ee04020j,PBTIBDTT,ITIC-F,PBTIBDTT,IT-4F,CCCCCCCCCCc1ccsc1-c1cc2c(=O)n(CC(CCCCCC)CCCCCCCC)c(=O)c3cc(-c4sc(-c5cc6c(-c7ccc(CC(CC)CCCC)s7)c7sccc7c(-c7ccc(CC(CC)CCCC)s7)c6s5)cc4CCCCCCCCCC)sc3c2s1,CCCCCCc1ccc(C2(c3ccc(CCCCCC)cc3)c3cc4c(cc3-c3sc5cc(/C=C6\C(=O)c7cc(F)c(F)cc7C6=C(C#N)C#N)sc5c32)C(c2ccc(CCCCCC)cc2)(c2ccc(CCCCCC)cc2)c2c-4sc3cc(/C=C4\C(=O)c5cc(F)c(F)cc5C4=C(C#N)C#N)sc23)cc1,0.893,17.5,64.0,10.0,10.0016,0.0159999999999982,,,,,,,,binary,,,,,250.0,,,,-5.47,-3.6,,-5.66,-4.14,
89675,10.1039/c9ee04020j,10.1039/c9ee04020j,PTQ10,IDTPC,PTQ10,IDTPC,CCCCCCCCC(CCCCCC)COc1cnc2c(-c3cccs3)c(F)c(F)cc2n1,CCCCCCC1(CCCCCC)c2cc3c(cc2-c2sc(/C=C4\C(=O)c5cscc5C4=C(C#N)C#N)cc21)C(CCCCCC)(CCCCCC)c1cc(/C=C2\C(=O)c4cscc4C2=C(C#N)C#N)sc1-3,0.916,18.11,64.1,10.6,10.63339516,0.3150486792452787,,,,,,,,binary,,,,,315.0,,,,-5.54,-2.92,,-5.755,-3.96,
89676,10.1039/c9ee04020j,10.1039/c9ee04020j,P4TIF,PC61BM,P4TIF,PC61BM,CCCCCCCCCCCCc1csc(-c2ccc3c(c2)/C(=C2\C(=O)N(CC(CCCCCCCCCC)CCCCCCCCCCCC)c4cc(-c5cc(CCCCCCCCCCCC)c(-c6cc(F)c(-c7sccc7F)s6)s5)ccc42)C(=O)N3CC(CCCCCCCCCC)CCCCCCCCCCCC)c1,COC(=O)CCCC1(c2ccccc2)C23c4c5c6c7c8c9c(c%10c%11c2c2c%12c4c4c%13c5c5c7c7c8c8c%14c9c%10c9c%10c%11c2c2c%11c%12c4c4c%12c%13c5c5c7c7c8c8c%14c9c9c%10c2c2c%11c4c4c%12c5c7c5c8c9c2c45)C613,0.8,21.97,60.82,10.69,10.6897232,0.0025893358278595,,,,,,,,,,,,,300.0,,,,-5.41,-3.82,,-6.1,-3.7,
89677,10.1039/c9ee04020j,10.1039/c9ee04020j,PM6,SeTIC4Cl,PM6,SeTIC4Cl,COC(=O)C(C)(C)c1cc(C)cc(-c2sc3c4sc5cc(/C=C6/C(=O)c7cc(F)cc(c7)C(=O)/C6=C\c6cc(C(C)(C)C(=O)OC)c(-c7cc(C)cc(C(C)(C)C(=O)OC)c7)s6)sc5c4c(C(C)(C)C(=O)OC)ccc2-3)c1,CCCCCCc1ccc(C2(c3ccc(CCCCCC)cc3)c3cc4c(cc3-c3[se]c5cc(/C=C6\C(=O)c7cc(Cl)c(Cl)cc7C6=C(C#N)C#N)sc5c32)C(c2ccc(CCCCCC)cc2)(c2ccc(CCCCCC)cc2)c2c-4[se]c3cc(/C=C4\C(=O)c5cc(Cl)c(Cl)cc5C4=C(C#N)C#N)sc23)cc1,0.75,22.8,66.1,11.3,11.3031,0.0274336283185672,,,,,,,,binary,,,,,300.0,,,,-5.56,-3.65,,-5.65,-4.08,
89678,10.1039/c9ee04020j,10.1039/c9ee04020j,PM6,F-2Cl,PM6,F-2Cl,COC(=O)C(C)(C)c1cc(C)cc(-c2sc3c4sc5cc(/C=C6/C(=O)c7cc(F)cc(c7)C(=O)/C6=C\c6cc(C(C)(C)C(=O)OC)c(-c7cc(C)cc(C(C)(C)C(=O)OC)c7)s6)sc5c4c(C(C)(C)C(=O)OC)ccc2-3)c1,CCCCCCCCC1(CCCCCCCC)c2cc3c(cc2-c2cc4c(cc21)-c1sc(/C=C2\C(=O)c5cc(Cl)c(Cl)cc5C2=C(C#N)C#N)cc1C4(CCCCCCCC)CCCCCCCC)C(CCCCCCCC)(CCCCCCCC)c1cc(/C=C2\C(=O)c4cc(Cl)c(Cl)cc4C2=C(C#N)C#N)sc1-3,0.891,19.66,70.0,12.29,12.261942,0.2282994304312279,,,,,,,,binary,,,,,263.0,,,,-5.56,-3.65,,-5.63,-3.89,
89679,10.1039/c9ee04020j,10.1039/c9ee04020j,PM6,Y6,PM6,Y6,COC(=O)C(C)(C)c1cc(C)cc(-c2sc3c4sc5cc(/C=C6/C(=O)c7cc(F)cc(c7)C(=O)/C6=C\c6cc(C(C)(C)C(=O)OC)c(-c7cc(C)cc(C(C)(C)C(=O)OC)c7)s6)sc5c4c(C(C)(C)C(=O)OC)ccc2-3)c1,CCCCCCCCCCCc1c(/C=C2\C(=O)c3cc(F)c(F)cc3C2=C(C#N)C#N)sc2c1sc1c3c4nsnc4c4c5sc6c(CCCCCCCCCCC)c(/C=C7\C(=O)c8cc(F)c(F)cc8C7=C(C#N)C#N)sc6c5n(CC(CC)CCCC)c4c3n(CC(CC)CCCC)c21,0.82,26.5,62.3,13.6,13.53779,0.4574264705882376,,,,,,,,binary,,,,,300.0,,,,-5.56,-3.65,,-5.65,-4.09,
89684,10.1039/c9ee04020j,10.1039/c9ee04020j,PBDB-T-2Cl,BP-4F,PBDB-T-2Cl,BP-4F,CCCCC(CC)Cc1sc(-c2c3cc(-c4ccc(-c5sc(-c6cccs6)c6c5C(=O)c5c(CC(CC)CCCC)sc(CC(CC)CCCC)c5C6=O)s4)sc3c(-c3cc(Cl)c(CC(CC)CCCC)s3)c3ccsc23)cc1Cl,CCCCCCc1ccc(S2(c3ccc(CCCCCC)cc3)c3cc(/C=C4\C(=O)c5cc(F)c(F)cc5C4=C(C#N)C#N)sc3-c3sc4c(-c5ccc(CC(CC)CCCC)cc5)c5c6c(sc5c(-c5ccc(CC(CC)CCCC)cc5)c4c32)-c2sc(/C=C3\C(=O)c4cc(F)c(F)cc4C3=C(C#N)C#N)cc2S6(c2ccc(CCCCCC)cc2)c2ccc(CCCCCC)cc2)cc1,0.88,21.73,76.46,14.62,14.620987039999996,0.0067512995895914,14.53,14.62,1:1.2,,,,,,,,,,100.0,,,,-5.52,-3.6,,-5.63,-3.9,
89689,10.1039/c9ee04020j,10.1039/c9ee04020j,PBDB-T-2Cl,MF1,PBDB-T-2Cl,MF1,CCCCC(CC)Cc1sc(-c2c3cc(-c4ccc(-c5sc(-c6cccs6)c6c5C(=O)c5c(CC(CC)CCCC)sc(CC(CC)CCCC)c5C6=O)s4)sc3c(-c3cc(Cl)c(CC(CC)CCCC)s3)c3ccsc23)cc1Cl,,0.923,17.18,78.61,12.47,12.465297754,0.0377084683239839,12.35,12.47,1:1.2,,,,ITO/PEDOT:PSS/active layer/PDIN/Al,binary,PDIN,,PEDOT:PSS,,100.0,,,,-5.52,-3.6,,,,
89691,10.1039/c9ee04020j,10.1039/c9ee04020j,PBDB-T-2Cl,BP-4F,PBDB-T-2Cl,BP-4F,CCCCC(CC)Cc1sc(-c2c3cc(-c4ccc(-c5sc(-c6cccs6)c6c5C(=O)c5c(CC(CC)CCCC)sc(CC(CC)CCCC)c5C6=O)s4)sc3c(-c3cc(Cl)c(CC(CC)CCCC)s3)c3ccsc23)cc1Cl,CCCCCCc1ccc(S2(c3ccc(CCCCCC)cc3)c3cc(/C=C4\C(=O)c5cc(F)c(F)cc5C4=C(C#N)C#N)sc3-c3sc4c(-c5ccc(CC(CC)CCCC)cc5)c5c6c(sc5c(-c5ccc(CC(CC)CCCC)cc5)c4c32)-c2sc(/C=C3\C(=O)c4cc(F)c(F)cc4C3=C(C#N)C#N)cc2S6(c2ccc(CCCCCC)cc2)c2ccc(CCCCCC)cc2)cc1,0.873,22.19,73.16,14.17,14.172460092,0.0173612702893544,14.12,14.17,1:1.2,,,,,,,,,,200.0,,,,-5.52,-3.6,,-5.63,-3.9,
89692,10.1039/c9ee04020j,10.1039/c9ee04020j,PBDB-T-2Cl,BP-4F,PBDB-T-2Cl,BP-4F,CCCCC(CC)Cc1sc(-c2c3cc(-c4ccc(-c5sc(-c6cccs6)c6c5C(=O)c5c(CC(CC)CCCC)sc(CC(CC)CCCC)c5C6=O)s4)sc3c(-c3cc(Cl)c(CC(CC)CCCC)s3)c3ccsc23)cc1Cl,CCCCCCc1ccc(S2(c3ccc(CCCCCC)cc3)c3cc(/C=C4\C(=O)c5cc(F)c(F)cc5C4=C(C#N)C#N)sc3-c3sc4c(-c5ccc(CC(CC)CCCC)cc5)c5c6c(sc5c(-c5ccc(CC(CC)CCCC)cc5)c4c32)-c2sc(/C=C3\C(=O)c4cc(F)c(F)cc4C3=C(C#N)C#N)cc2S6(c2ccc(CCCCCC)cc2)c2ccc(CCCCCC)cc2)cc1,0.864,22.42,68.66,13.29,13.300046208,0.0755922347629822,13.09,13.29,1:1.2,,,,,,,,,,300.0,,,,-5.52,-3.6,,-5.63,-3.9,
89693,10.1039/c9ee04020j,10.1039/c9ee04020j,PBDB-T-2Cl,BP-4F,PBDB-T-2Cl,BP-4F,CCCCC(CC)Cc1sc(-c2c3cc(-c4ccc(-c5sc(-c6cccs6)c6c5C(=O)c5c(CC(CC)CCCC)sc(CC(CC)CCCC)c5C6=O)s4)sc3c(-c3cc(Cl)c(CC(CC)CCCC)s3)c3ccsc23)cc1Cl,CCCCCCc1ccc(S2(c3ccc(CCCCCC)cc3)c3cc(/C=C4\C(=O)c5cc(F)c(F)cc5C4=C(C#N)C#N)sc3-c3sc4c(-c5ccc(CC(CC)CCCC)cc5)c5c6c(sc5c(-c5ccc(CC(CC)CCCC)cc5)c4c32)-c2sc(/C=C3\C(=O)c4cc(F)c(F)cc4C3=C(C#N)C#N)cc2S6(c2ccc(CCCCCC)cc2)c2ccc(CCCCCC)cc2)cc1,0.852,21.81,63.54,11.81,11.807079048,0.0247328704487739,11.75,11.81,1:1.2,,,,,,,,,,380.0,,,,-5.52,-3.6,,-5.63,-3.9,
89699,10.1039/c9ee04020j,10.1039/c9ee04020j,PBDB-T-2Cl,MF1,PBDB-T-2Cl,MF1,CCCCC(CC)Cc1sc(-c2c3cc(-c4ccc(-c5sc(-c6cccs6)c6c5C(=O)c5c(CC(CC)CCCC)sc(CC(CC)CCCC)c5C6=O)s4)sc3c(-c3cc(Cl)c(CC(CC)CCCC)s3)c3ccsc23)cc1Cl,,0.92,17.62,76.91,12.47,12.467418639999998,0.0207005613472527,12.39,12.47,1:1.2,,,,,,,,,,200.0,,,,-5.52,-3.6,,,,
89700,10.1039/c9ee04020j,10.1039/c9ee04020j,PBDB-T-2Cl,MF1,PBDB-T-2Cl,MF1,CCCCC(CC)Cc1sc(-c2c3cc(-c4ccc(-c5sc(-c6cccs6)c6c5C(=O)c5c(CC(CC)CCCC)sc(CC(CC)CCCC)c5C6=O)s4)sc3c(-c3cc(Cl)c(CC(CC)CCCC)s3)c3ccsc23)cc1Cl,,0.916,18.09,73.28,12.14,12.142818432000002,0.0232160790774426,12.02,12.14,1:1.2,,,,,,,,,,300.0,,,,-5.52,-3.6,,,,
89701,10.1039/c9ee04020j,10.1039/c9ee04020j,PBDB-T-2Cl,MF1,PBDB-T-2Cl,MF1,CCCCC(CC)Cc1sc(-c2c3cc(-c4ccc(-c5sc(-c6cccs6)c6c5C(=O)c5c(CC(CC)CCCC)sc(CC(CC)CCCC)c5C6=O)s4)sc3c(-c3cc(Cl)c(CC(CC)CCCC)s3)c3ccsc23)cc1Cl,,0.911,17.81,70.68,11.47,11.467766388,0.0194735135135246,11.42,11.47,1:1.2,,,,,,,,,,380.0,,,,-5.52,-3.6,,,,
89702,10.1039/c9ta11752k,10.1039/c9ta11752k,PBDB-T,IDTA,PBDB-T,IDTA,CCCCC(CC)Cc1ccc(-c2c3cc(-c4ccc(-c5sc(-c6cccs6)c6c5C(=O)c5c(CC(CC)CCCC)sc(CC(CC)CCCC)c5C6=O)s4)sc3c(-c3ccc(CC(CC)CCCC)s3)c3ccsc23)s1,CCN1C(=O)C(=Cc2cc3c(s2)-c2cc4c(cc2C3(CC)CC)-c2sc(C=C3C(=O)N(CC)C(=S)N(CC)C3=O)cc2C4(CC)CC)C(=O)N(CC)C1=S,0.99,12.4,60.0,7.4,7.3656,0.4648648648648736,7.1,7.4,1:1,,,,inverted BHJ,inverted,ZnO/PFN-Br,,MoO3,,,,,80.0,-5.33,-3.48,,-5.88,-3.9,
89703,10.1039/c9ta11752k,10.1039/c9ta11752k,PBDB-T,IDTTA,PBDB-T,IDTTA,CCCCC(CC)Cc1ccc(-c2c3cc(-c4ccc(-c5sc(-c6cccs6)c6c5C(=O)c5c(CC(CC)CCCC)sc(CC(CC)CCCC)c5C6=O)s4)sc3c(-c3ccc(CC(CC)CCCC)s3)c3ccsc23)s1,CCN1C(=O)C(=Cc2cc3sc4c(c3s2)C(CC)(CC)c2cc3c(cc2-4)C(CC)(CC)c2c-3sc3cc(C=C4C(=O)N(CC)C(=S)N(CC)C4=O)sc23)C(=O)N(CC)C1=S,0.98,15.8,69.0,10.8,10.68396,1.07444444444446,10.2,10.8,1:1,,,,inverted BHJ,inverted,ZnO/PFN-Br,,MoO3,,,,,110.0,-5.33,-3.48,,-5.81,-3.97,
89708,10.1039/c9ta12558b,10.1039/c9ta12558b,PBDB-TF,BTIC-C12-4Cl (CF),PM6,BTIC-C12-4Cl (CF),COC(=O)C(C)(C)c1cc(C)cc(-c2sc3c4sc5cc(/C=C6/C(=O)c7cc(F)cc(c7)C(=O)/C6=C\c6cc(C(C)(C)C(=O)OC)c(-c7cc(C)cc(C(C)(C)C(=O)OC)c7)s6)sc5c4c(C(C)(C)C(=O)OC)ccc2-3)c1,,0.85,19.82,68.27,11.36,11.5014469,1.245131161971847,11.16,11.36,,,,,ITO/ZnO/PBDB-TF:acceptor/MoO3/Ag,bulk heterojunction organic solar cell,ZnO,,MoO3,,,chloroform,,,-5.49,-3.64,,,,
89709,10.1039/c9ta12558b,10.1039/c9ta12558b,PBDB-TF,BTIC-EH-4Cl (CF),PM6,BTIC-EH-4Cl (CF),COC(=O)C(C)(C)c1cc(C)cc(-c2sc3c4sc5cc(/C=C6/C(=O)c7cc(F)cc(c7)C(=O)/C6=C\c6cc(C(C)(C)C(=O)OC)c(-c7cc(C)cc(C(C)(C)C(=O)OC)c7)s6)sc5c4c(C(C)(C)C(=O)OC)ccc2-3)c1,,0.88,18.9,56.24,9.38,9.3538368,0.2789253731343383,9.18,9.38,,,,,ITO/ZnO/PBDB-TF:BTIC-EH-4Cl/MoO3/Ag,bulk heterojunction organic solar cell,ZnO,,MoO3,,,chloroform,,,-5.49,-3.64,,,,
89710,10.1039/c9ta12558b,10.1039/c9ta12558b,PBDB-TF,BTIC-EH-4Cl (CB),PM6,BTIC-EH-4Cl (CB),COC(=O)C(C)(C)c1cc(C)cc(-c2sc3c4sc5cc(/C=C6/C(=O)c7cc(F)cc(c7)C(=O)/C6=C\c6cc(C(C)(C)C(=O)OC)c(-c7cc(C)cc(C(C)(C)C(=O)OC)c7)s6)sc5c4c(C(C)(C)C(=O)OC)ccc2-3)c1,,0.83,25.13,68.64,14.28,14.316862559999995,0.2581411764705718,14.04,14.28,,,,,ITO/ZnO/PBDB-TF:acceptor/MoO3/Ag,bulk heterojunction organic solar cell,ZnO,,MoO3,,,chlorobenzene,,,-5.49,-3.64,,,,
89711,10.1039/c9ta12558b,10.1039/c9ta12558b,PBDB-TF,BTIC-BO-4Cl (CF),PM6,BTIC-BO-4Cl (CF),COC(=O)C(C)(C)c1cc(C)cc(-c2sc3c4sc5cc(/C=C6/C(=O)c7cc(F)cc(c7)C(=O)/C6=C\c6cc(C(C)(C)C(=O)OC)c(-c7cc(C)cc(C(C)(C)C(=O)OC)c7)s6)sc5c4c(C(C)(C)C(=O)OC)ccc2-3)c1,,0.85,24.8,72.2,15.13,15.21976,0.5932584269662808,14.94,15.13,,,,,ITO/ZnO/PBDB-TF:acceptor/MoO3/Ag,bulk heterojunction organic solar cell,ZnO,,MoO3,,,chloroform,,,-5.49,-3.64,,,,
89712,10.1039/c9ta12558b,10.1039/c9ta12558b,PBDB-TF,BTIC-BO-4Cl (CB),PM6,BTIC-BO-4Cl (CB),COC(=O)C(C)(C)c1cc(C)cc(-c2sc3c4sc5cc(/C=C6/C(=O)c7cc(F)cc(c7)C(=O)/C6=C\c6cc(C(C)(C)C(=O)OC)c(-c7cc(C)cc(C(C)(C)C(=O)OC)c7)s6)sc5c4c(C(C)(C)C(=O)OC)ccc2-3)c1,,0.85,25.26,76.25,16.43,16.3716375,0.3552191113816263,16.19,16.43,,,,,ITO/ZnO/PBDB-TF:acceptor/MoO3/Ag,bulk heterojunction organic solar cell,ZnO,,MoO3,,,chlorobenzene,,,-5.49,-3.64,,,,
89713,10.1039/c9ta12558b,10.1039/c9ta12558b,PBDB-TF,BTIC-HD-4Cl (CF),PM6,BTIC-HD-4Cl (CF),COC(=O)C(C)(C)c1cc(C)cc(-c2sc3c4sc5cc(/C=C6/C(=O)c7cc(F)cc(c7)C(=O)/C6=C\c6cc(C(C)(C)C(=O)OC)c(-c7cc(C)cc(C(C)(C)C(=O)OC)c7)s6)sc5c4c(C(C)(C)C(=O)OC)ccc2-3)c1,,0.86,23.24,69.78,13.95,13.94650992,0.0250184946236476,13.75,13.95,,,,,ITO/ZnO/PBDB-TF:BTIC-HD-4Cl/MoO3/Ag,bulk heterojunction organic solar cell,ZnO,,MoO3,,,chloroform,,,-5.49,-3.64,,,,
89723,10.1039/c9tc06018a,10.1039/c9tc06018a,F10,m-ITIC,F10,m-ITIC,,CCCCCCc1cccc(C2(c3cccc(CCCCCC)c3)c3cc4c(cc3-c3sc5cc(C=C6C(=O)c7ccccc7C6=C(C#N)C#N)sc5c32)C(c2cccc(CCCCCC)c2)(c2cccc(CCCCCC)c2)c2c-4sc3cc(C=C4C(=O)c5ccccc5C4=C(C#N)C#N)sc23)c1,0.908,16.89,69.5,10.5,10.658603400000002,1.510508571428593,,,1:1.5,,,,,NF-PSC,ZnO,,MoO3,,,,,130.0,,,,-5.527,-3.854,
89724,10.1039/c9tc06018a,10.1039/c9tc06018a,F11,m-ITIC,F11,m-ITIC,,CCCCCCc1cccc(C2(c3cccc(CCCCCC)c3)c3cc4c(cc3-c3sc5cc(C=C6C(=O)c7ccccc7C6=C(C#N)C#N)sc5c32)C(c2cccc(CCCCCC)c2)(c2cccc(CCCCCC)c2)c2c-4sc3cc(C=C4C(=O)c5ccccc5C4=C(C#N)C#N)sc23)c1,0.921,17.75,69.6,11.37,11.378034,0.0706596306068629,,,1:1.5,,,,inverted,NF-PSC,ZnO,,MoO3,,,,,130.0,,,,-5.527,-3.854,
89725,10.1039/c9tc06018a,10.1039/c9tc06018a,PTBDF-TBz,m-ITIC,PTBDF-TBz,m-ITIC,,CCCCCCc1cccc(C2(c3cccc(CCCCCC)c3)c3cc4c(cc3-c3sc5cc(C=C6C(=O)c7ccccc7C6=C(C#N)C#N)sc5c32)C(c2cccc(CCCCCC)c2)(c2cccc(CCCCCC)c2)c2c-4sc3cc(C=C4C(=O)c5ccccc5C4=C(C#N)C#N)sc23)c1,0.85,16.63,70.0,9.84,9.894849999999998,0.5574186991869745,,,,,,,,,,,,,,,,,,,,-5.527,-3.854,
89726,10.1039/c9tc06018a,10.1039/c9tc06018a,J91,m-ITIC,J91,m-ITIC,CCCCCCCCC(CCCCCC)Cn1nc2c(-c3cccs3)c(F)c(F)c(-c3ccc(-c4cc5c(-c6sc(CC(CC)CCCC)c(F)c6F)c6sccc6c(-c6sc(CC(CC)CCCC)c(F)c6F)c5s4)s3)c2n1,CCCCCCc1cccc(C2(c3cccc(CCCCCC)c3)c3cc4c(cc3-c3sc5cc(C=C6C(=O)c7ccccc7C6=C(C#N)C#N)sc5c32)C(c2cccc(CCCCCC)c2)(c2cccc(CCCCCC)c2)c2c-4sc3cc(C=C4C(=O)c5ccccc5C4=C(C#N)C#N)sc23)c1,0.979,14.43,42.86,6.05,6.054819341999999,0.0796585454545345,,,,,,,,,,,,,,,,,-5.5,-3.02,,-5.527,-3.854,
89727,10.1039/c9tc06018a,10.1039/c9tc06018a,F11,m-ITIC,F11,m-ITIC,,CCCCCCc1cccc(C2(c3cccc(CCCCCC)c3)c3cc4c(cc3-c3sc5cc(C=C6C(=O)c7ccccc7C6=C(C#N)C#N)sc5c32)C(c2cccc(CCCCCC)c2)(c2cccc(CCCCCC)c2)c2c-4sc3cc(C=C4C(=O)c5ccccc5C4=C(C#N)C#N)sc23)c1,0.984,18.03,65.54,11.63,11.627792208000002,0.018983594153038,,,,,,,,,,,,,,,,,,,,-5.527,-3.854,
89728,10.1039/c9tc06018a,10.1039/c9tc06018a,PBT1Cl,IT-4F,PBT1Cl,IT-4F,,CCCCCCc1ccc(C2(c3ccc(CCCCCC)cc3)c3cc4c(cc3-c3sc5cc(/C=C6\C(=O)c7cc(F)c(F)cc7C6=C(C#N)C#N)sc5c32)C(c2ccc(CCCCCC)cc2)(c2ccc(CCCCCC)cc2)c2c-4sc3cc(/C=C4\C(=O)c5cc(F)c(F)cc5C4=C(C#N)C#N)sc23)cc1,0.71,16.11,63.48,7.6,7.260905879999999,4.461764736842111,,,,,,,,,,,,,,,,,,,,-5.66,-4.14,
89733,10.1039/d0cp00336k,10.1039/d0cp00336k,P3HT,PCBM,P3HT,PCBM,CCCCCCc1ccsc1,CCCCC(=O)OCC1(C2=CC=CC=C2)C3=CC=CC4=CC=CC5=CC=CC6=CC=CC7=CC=CC1=C7C6=C5C4=C3,0.48,0.82,38.0,0.15,0.1495679999999999,0.2880000000000104,,,,,,,PET/ITO/PEDOT:PSS/active-layer/Al,planar heterojunction,,,PEDOT:PSS,PEDOT:PSS,,,,,-5.01,-3.12,,-6.1,-3.7,
89734,10.1039/d0cp00336k,10.1039/d0cp00336k,P3HT,PCBM,P3HT,PCBM,CCCCCCc1ccsc1,CCCCC(=O)OCC1(C2=CC=CC=C2)C3=CC=CC4=CC=CC5=CC=CC6=CC=CC7=CC=CC1=C7C6=C5C4=C3,0.6,2.21,38.0,0.5,0.5038799999999999,0.7759999999999767,,,,,,,PET/ITO/PEDOT:PSS/active-layer/Al,ternary cascade planar heterojunction-like,,,PEDOT:PSS,PEDOT:PSS,,,,,-5.01,-3.12,,-6.1,-3.7,
89737,10.1039/d0cp02520h,10.1039/d0cp02520h,PFO-DBT,C60,PFO-DBT,C60,,c12c3c4c5c1c1c6c7c2c2c8c3c3c9c4c4c%10c5c5c1c1c6c6c%11c7c2c2c7c8c3c3c8c9c4c4c9c%10c5c5c1c1c6c6c%11c2c2c7c3c3c8c4c4c9c5c1c1c6c2c3c41,0.57,6.4,47.0,1.7,1.71456,0.8564705882352885,,,,,,,glass/ITO/PEDOT:PSS/PFO-DBT/C60/Al,bilayer heterojunction,,,PEDOT:PSS,,,o-dichlorobenzene,,,,,,,,
89738,10.1039/d0cp02520h,10.1039/d0cp02520h,PSiF-DBT,C60,PSiF-DBT,C60,CCCCCCCC[Si]1(CCCCCCCC)c2ccccc2-c2cc(-c3ccc(-c4ccc(-c5cccs5)c5nsnc45)s3)ccc21,c12c3c4c5c1c1c6c7c2c2c8c3c3c9c4c4c%10c5c5c1c1c6c6c%11c7c2c2c7c8c3c3c8c9c4c4c9c%10c5c5c1c1c6c6c%11c2c2c7c3c3c8c4c4c9c5c1c1c6c2c3c41,0.68,7.3,48.0,2.4,2.3827200000000004,0.71999999999998,,,,,,,two-layer heterojunction,bilayer heterojunction,,,PEDOT:PSS,,,o-dichlorobenzene,,,-5.4,-3.6,,,,
89759,10.1039/d0qm01037e,10.1039/d0qm01037e,PM6,IDIC,PM6,IDIC,COC(=O)C(C)(C)c1cc(C)cc(-c2sc3c4sc5cc(/C=C6/C(=O)c7cc(F)cc(c7)C(=O)/C6=C\c6cc(C(C)(C)C(=O)OC)c(-c7cc(C)cc(C(C)(C)C(=O)OC)c7)s6)sc5c4c(C(C)(C)C(=O)OC)ccc2-3)c1,CCCCCCC1(CCCCCC)c2cc3c(cc2-c2sc(/C=C4\C(=O)c5ccccc5C4=C(C#N)C#N)cc21)C(CCCCCC)(CCCCCC)c1cc(/C=C2\C(=O)c4ccccc4C2=C(C#N)C#N)sc1-3,0.963,17.94,71.6,12.37,12.36977352,0.0018308811640943,12.0,12.37,1:1,,,,ITO/PEDOT:PSS/PM6:IDIC/PDINO/Al,organic solar cell,PDINO,,PEDOT:PSS,,,chlorobenzene,,,-5.56,-3.65,,-5.69,-3.91,
89760,10.1039/d0qm01037e,10.1039/d0qm01037e,PM6,IDIC,PM6,IDIC,COC(=O)C(C)(C)c1cc(C)cc(-c2sc3c4sc5cc(/C=C6/C(=O)c7cc(F)cc(c7)C(=O)/C6=C\c6cc(C(C)(C)C(=O)OC)c(-c7cc(C)cc(C(C)(C)C(=O)OC)c7)s6)sc5c4c(C(C)(C)C(=O)OC)ccc2-3)c1,CCCCCCC1(CCCCCC)c2cc3c(cc2-c2sc(/C=C4\C(=O)c5ccccc5C4=C(C#N)C#N)cc21)C(CCCCCC)(CCCCCC)c1cc(/C=C2\C(=O)c4ccccc4C2=C(C#N)C#N)sc1-3,0.928,17.21,70.13,11.2,11.200378144000002,0.0033762857143087,10.91,11.2,1:1,,,,ITO/PEDOT:PSS/PM6:IDIC/PDINO/Al,organic solar cell,PDINO,,PEDOT:PSS,,,chlorobenzene,,130.0,-5.56,-3.65,,-5.69,-3.91,
89761,10.1039/d0qm01037e,10.1039/d0qm01037e,PM6,IDIC,PM6,IDIC,COC(=O)C(C)(C)c1cc(C)cc(-c2sc3c4sc5cc(/C=C6/C(=O)c7cc(F)cc(c7)C(=O)/C6=C\c6cc(C(C)(C)C(=O)OC)c(-c7cc(C)cc(C(C)(C)C(=O)OC)c7)s6)sc5c4c(C(C)(C)C(=O)OC)ccc2-3)c1,CCCCCCC1(CCCCCC)c2cc3c(cc2-c2sc(/C=C4\C(=O)c5ccccc5C4=C(C#N)C#N)cc21)C(CCCCCC)(CCCCCC)c1cc(/C=C2\C(=O)c4ccccc4C2=C(C#N)C#N)sc1-3,0.921,16.66,69.34,10.64,10.639432524000002,0.0053334210526196,10.25,10.64,1:1,DIO,DIO,0.5 vol%,ITO/PEDOT:PSS/PM6:IDIC/PDINO/Al,organic solar cell,PDINO,,PEDOT:PSS,,,chlorobenzene,,130.0,-5.56,-3.65,,-5.69,-3.91,
89762,10.1039/d0qm01037e,10.1039/d0qm01037e,PM6,Iso-IDIC,PM6,Iso-IDIC,COC(=O)C(C)(C)c1cc(C)cc(-c2sc3c4sc5cc(/C=C6/C(=O)c7cc(F)cc(c7)C(=O)/C6=C\c6cc(C(C)(C)C(=O)OC)c(-c7cc(C)cc(C(C)(C)C(=O)OC)c7)s6)sc5c4c(C(C)(C)C(=O)OC)ccc2-3)c1,,0.963,18.55,73.26,13.1,13.086909990000002,0.0999237404579948,12.97,13.1,1:1,,,,conventional,organic solar cell,PDINO,,PEDOT:PSS,,,chlorobenzene,,,-5.56,-3.65,,,,
89763,10.1039/d0qm01037e,10.1039/d0qm01037e,PM6,Iso-IDIC,PM6,Iso-IDIC,COC(=O)C(C)(C)c1cc(C)cc(-c2sc3c4sc5cc(/C=C6/C(=O)c7cc(F)cc(c7)C(=O)/C6=C\c6cc(C(C)(C)C(=O)OC)c(-c7cc(C)cc(C(C)(C)C(=O)OC)c7)s6)sc5c4c(C(C)(C)C(=O)OC)ccc2-3)c1,,0.961,18.91,74.45,13.53,13.529433695,0.0041855506282301,13.34,13.53,1:1,,,,conventional,organic solar cell,PDINO,,PEDOT:PSS,,,chlorobenzene,,130.0,-5.56,-3.65,,,,
89764,10.1039/d0qm01037e,10.1039/d0qm01037e,PM6,Iso-IDIC,PM6,Iso-IDIC,COC(=O)C(C)(C)c1cc(C)cc(-c2sc3c4sc5cc(/C=C6/C(=O)c7cc(F)cc(c7)C(=O)/C6=C\c6cc(C(C)(C)C(=O)OC)c(-c7cc(C)cc(C(C)(C)C(=O)OC)c7)s6)sc5c4c(C(C)(C)C(=O)OC)ccc2-3)c1,,0.926,18.87,75.58,13.21,13.206561996,0.0260257683573146,13.01,13.21,1:1,DIO,DIO,0.5 vol%,conventional,organic solar cell,PDINO,,PEDOT:PSS,,,chlorobenzene,,130.0,-5.56,-3.65,,,,
89765,10.1039/d0ra01815e,10.1039/d0ra01815e,[(Cbz-Mth)-B-T]2,PCBM,[(Cbz-Mth)-B-T]2,PCBM,,CCCCC(=O)OCC1(C2=CC=CC=C2)C3=CC=CC4=CC=CC5=CC=CC6=CC=CC7=CC=CC1=C7C6=C5C4=C3,0.825,13.848,59.0,6.742,6.740513999999999,0.0220409374073088,,,,,,,,BHJ,,,,,60.0,,,,,,,-6.1,-3.7,
89766,10.1039/d0ra01815e,10.1039/d0ra01815e,[(Cbz-Mth)-B-T]2,PCBM,[(Cbz-Mth)-B-T]2,PCBM,,CCCCC(=O)OCC1(C2=CC=CC=C2)C3=CC=CC4=CC=CC5=CC=CC6=CC=CC7=CC=CC1=C7C6=C5C4=C3,0.828,15.596,58.0,7.49,7.48982304,0.0023626168224314,,,,,,,,BHJ,,,,,80.0,,,,,,,-6.1,-3.7,
89767,10.1039/d0ra01815e,10.1039/d0ra01815e,[(Cbz-Mth)-B-T]2,PCBM,[(Cbz-Mth)-B-T]2,PCBM,,CCCCC(=O)OCC1(C2=CC=CC=C2)C3=CC=CC4=CC=CC5=CC=CC6=CC=CC7=CC=CC1=C7C6=C5C4=C3,0.832,16.718,58.0,8.07,8.067438079999999,0.0317462205700315,,,,,,,,BHJ,,,,,100.0,,,,,,,-6.1,-3.7,
89768,10.1039/d0ra01815e,10.1039/d0ra01815e,[(Cbz-Mth)-B-T]2,PCBM,[(Cbz-Mth)-B-T]2,PCBM,,CCCCC(=O)OCC1(C2=CC=CC=C2)C3=CC=CC4=CC=CC5=CC=CC6=CC=CC7=CC=CC1=C7C6=C5C4=C3,0.837,17.415,58.5,8.526,8.527167675,0.013695460942993,,,,,,,,BHJ,,,,,120.0,,,,,,,-6.1,-3.7,
