Repository: JiYiqaq/PCE-KA-GNN

# Data directory

- `raw/Active_Database.csv` is the immutable source dataset bundled under CC BY 4.0. Do not overwrite it with processed data.
- `processed/` is created and populated by the training pipeline. Generated `.pt` and `.pth` caches are intentionally ignored by Git because they can exceed GitHub's normal single-file limit.

See `../DATA_LICENSE.md` for provenance, license and checksum information.

File: data/raw/Active_Database.csv (part 307 of 471)
id,doi,doi_norm,donor,acceptor,donor_canonical,acceptor_canonical,donor_smiles,acceptor_smiles,voc,jsc,ff,pce,pce_recomputed,pce_relative_error_percent,pce_avg,pce_best,d_a_ratio,additive,additive_canonical,additive_ratio,device_structure,device_type,etl,etl_canonical,htl,htl_canonical,active_layer_thickness,solvent,solvent_canonical,annealing_temp,homo_d,lumo_d,eg_d,homo_a,lumo_a,eg_a
89769,10.1039/d0ra01815e,10.1039/d0ra01815e,[(Cbz-Mth)-B-T]2,PCBM,[(Cbz-Mth)-B-T]2,PCBM,,CCCCC(=O)OCC1(C2=CC=CC=C2)C3=CC=CC4=CC=CC5=CC=CC6=CC=CC7=CC=CC1=C7C6=C5C4=C3,0.841,17.82,59.2,8.879,8.872079040000001,0.0779475166122158,,,,,,,,BHJ,,,,,140.0,,,,,,,-6.1,-3.7,
89770,10.1039/d0ra01815e,10.1039/d0ra01815e,[(Cbz-Mth)-B-T]2,PCBM,[(Cbz-Mth)-B-T]2,PCBM,,CCCCC(=O)OCC1(C2=CC=CC=C2)C3=CC=CC4=CC=CC5=CC=CC6=CC=CC7=CC=CC1=C7C6=C5C4=C3,0.845,18.022,60.0,9.144,9.137154,0.074868766404213,,,,,,,PCBM acceptor layer / generation layer / [(Cbz-Mth)-B-T]2 donor layer,BHJ solar cell,,,,,160.0,,,,,,,-6.1,-3.7,
89771,10.1039/d0ra01815e,10.1039/d0ra01815e,[(Cbz-Mth)-B-T]2,PCBM,[(Cbz-Mth)-B-T]2,PCBM,,CCCCC(=O)OCC1(C2=CC=CC=C2)C3=CC=CC4=CC=CC5=CC=CC6=CC=CC7=CC=CC1=C7C6=C5C4=C3,0.849,18.079,60.8,9.333,9.332235168,0.0081949212471849,,,,,,,PCBM acceptor layer / generation layer / [(Cbz-Mth)-B-T]2 donor layer,BHJ solar cell,,,,,180.0,,,,,,,-6.1,-3.7,
89772,10.1039/d0ra01815e,10.1039/d0ra01815e,[(Cbz-Mth)-B-T]2,PCBM,[(Cbz-Mth)-B-T]2,PCBM,,CCCCC(=O)OCC1(C2=CC=CC=C2)C3=CC=CC4=CC=CC5=CC=CC6=CC=CC7=CC=CC1=C7C6=C5C4=C3,0.853,18.031,61.5,9.458,9.458972445,0.0102817191795157,,,,,,,PCBM acceptor layer / generation layer / [(Cbz-Mth)-B-T]2 donor layer,BHJ solar cell,,,,,200.0,,,,,,,-6.1,-3.7,
89773,10.1039/d0ra01815e,10.1039/d0ra01815e,[(Cbz-Mth)-B-T]2,PCBM,[(Cbz-Mth)-B-T]2,PCBM,,CCCCC(=O)OCC1(C2=CC=CC=C2)C3=CC=CC4=CC=CC5=CC=CC6=CC=CC7=CC=CC1=C7C6=C5C4=C3,0.884,18.031,57.6,9.182,9.181096704,0.0098376824221368,,,,,,,PCBM acceptor layer / generation layer / [(Cbz-Mth)-B-T]2 donor layer,BHJ solar cell,,,,,100.0,,,,,,,-6.1,-3.7,
89774,10.1039/d0ra01815e,10.1039/d0ra01815e,[(Cbz-Mth)-B-T]2,PCBM,[(Cbz-Mth)-B-T]2,PCBM,,CCCCC(=O)OCC1(C2=CC=CC=C2)C3=CC=CC4=CC=CC5=CC=CC6=CC=CC7=CC=CC1=C7C6=C5C4=C3,0.871,17.691,57.7,8.886,8.890912797,0.0552869345037264,,,,,,,PCBM acceptor layer / generation layer / [(Cbz-Mth)-B-T]2 donor layer,BHJ solar cell,,,,,100.0,,,,,,,-6.1,-3.7,
89775,10.1039/d0ra01815e,10.1039/d0ra01815e,[(Cbz-Mth)-B-T]2,PCBM,[(Cbz-Mth)-B-T]2,PCBM,,CCCCC(=O)OCC1(C2=CC=CC=C2)C3=CC=CC4=CC=CC5=CC=CC6=CC=CC7=CC=CC1=C7C6=C5C4=C3,0.858,17.357,57.8,8.603,8.607752867999999,0.0552466348947908,,,,,,,PCBM acceptor layer / generation layer / [(Cbz-Mth)-B-T]2 donor layer,BHJ solar cell,,,,,100.0,,,,,,,-6.1,-3.7,
89776,10.1039/d0ra01815e,10.1039/d0ra01815e,[(Cbz-Mth)-B-T]2,PCBM,[(Cbz-Mth)-B-T]2,PCBM,,CCCCC(=O)OCC1(C2=CC=CC=C2)C3=CC=CC4=CC=CC5=CC=CC6=CC=CC7=CC=CC1=C7C6=C5C4=C3,0.845,17.032,57.9,8.332,8.332991159999999,0.0118958233317103,,,,,,,PCBM acceptor layer / generation layer / [(Cbz-Mth)-B-T]2 donor layer,BHJ solar cell,,,,,100.0,,,,,,,-6.1,-3.7,
89778,10.1039/d0ra01815e,10.1039/d0ra01815e,[(Cbz-Mth)-B-T]2,PCBM,[(Cbz-Mth)-B-T]2,PCBM,,CCCCC(=O)OCC1(C2=CC=CC=C2)C3=CC=CC4=CC=CC5=CC=CC6=CC=CC7=CC=CC1=C7C6=C5C4=C3,0.819,16.417,58.2,7.817,7.825294386,0.1061070231546655,,,,,,,,BHJ,,,,,100.0,,,,,,,-6.1,-3.7,
89779,10.1039/d0ra01815e,10.1039/d0ra01815e,[(Cbz-Mth)-B-T]2,PCBM,[(Cbz-Mth)-B-T]2,PCBM,,CCCCC(=O)OCC1(C2=CC=CC=C2)C3=CC=CC4=CC=CC5=CC=CC6=CC=CC7=CC=CC1=C7C6=C5C4=C3,0.805,16.129,58.3,7.571,7.569581635,0.0187341830669562,,,,,,,,BHJ,,,,,100.0,,,,,,,-6.1,-3.7,
89780,10.1039/d0ra01815e,10.1039/d0ra01815e,[(Cbz-Mth)-B-T]2,PCBM,[(Cbz-Mth)-B-T]2,PCBM,,CCCCC(=O)OCC1(C2=CC=CC=C2)C3=CC=CC4=CC=CC5=CC=CC6=CC=CC7=CC=CC1=C7C6=C5C4=C3,0.792,15.855,58.4,7.331,7.33338144,0.0324845178011149,,,,,,,,BHJ,,,,,100.0,,,,,,,-6.1,-3.7,
89781,10.1039/d0ra01815e,10.1039/d0ra01815e,[(Cbz-Mth)-B-T]2,PCBM,[(Cbz-Mth)-B-T]2,PCBM,,CCCCC(=O)OCC1(C2=CC=CC=C2)C3=CC=CC4=CC=CC5=CC=CC6=CC=CC7=CC=CC1=C7C6=C5C4=C3,0.99,17.9,23.5,4.159,4.164435,0.1306804520317456,,,,,,,,BHJ,,,,,100.0,,,,,,,-6.1,-3.7,
89782,10.1039/d0ra01815e,10.1039/d0ra01815e,[(Cbz-Mth)-B-T]2,PCBM,[(Cbz-Mth)-B-T]2,PCBM,,CCCCC(=O)OCC1(C2=CC=CC=C2)C3=CC=CC4=CC=CC5=CC=CC6=CC=CC7=CC=CC1=C7C6=C5C4=C3,0.943,17.875,41.3,6.955,6.961579625,0.0946028037383126,,,,,,,PCBM acceptor layer / generation layer / [(Cbz-Mth)-B-T]2 donor layer,BHJ solar cell,,,,,100.0,,,,,,,-6.1,-3.7,
89783,10.1039/d0ra01815e,10.1039/d0ra01815e,[(Cbz-Mth)-B-DT]2,PCBM,[(Cbz-Mth)-B-DT]2,PCBM,,CCCCC(=O)OCC1(C2=CC=CC=C2)C3=CC=CC4=CC=CC5=CC=CC6=CC=CC7=CC=CC1=C7C6=C5C4=C3,0.89,17.398,53.6,8.295,8.299541920000001,0.054754912597965,,,,,,,,BHJ,,,,,100.0,,,,,,,-6.1,-3.7,
89784,10.1039/d0ra01815e,10.1039/d0ra01815e,[(Cbz-Mth)-B-T]2,PCBM,[(Cbz-Mth)-B-T]2,PCBM,,CCCCC(=O)OCC1(C2=CC=CC=C2)C3=CC=CC4=CC=CC5=CC=CC6=CC=CC7=CC=CC1=C7C6=C5C4=C3,0.833,16.718,58.0,8.07,8.07713452,0.0884079306071778,,,,,,,,BHJ,,,,,100.0,,,,,,,-6.1,-3.7,
89785,10.1039/d0ra01815e,10.1039/d0ra01815e,[(Cbz-Mth)-B-T]2,PCBM,[(Cbz-Mth)-B-T]2,PCBM,,CCCCC(=O)OCC1(C2=CC=CC=C2)C3=CC=CC4=CC=CC5=CC=CC6=CC=CC7=CC=CC1=C7C6=C5C4=C3,0.796,16.269,59.6,7.716,7.718273903999999,0.0294699844478881,,,,,,,,BHJ,,,,,100.0,,,,,,,-6.1,-3.7,
89786,10.1039/d0ra01815e,10.1039/d0ra01815e,[(Cbz-Mth)-B-T]2,PCBM,[(Cbz-Mth)-B-T]2,PCBM,,CCCCC(=O)OCC1(C2=CC=CC=C2)C3=CC=CC4=CC=CC5=CC=CC6=CC=CC7=CC=CC1=C7C6=C5C4=C3,0.782,16.084,60.1,7.56,7.559190488,0.0107078306878191,,,,,,,,BHJ,,,,,100.0,,,,,,,-6.1,-3.7,
89787,10.1039/d0ra01815e,10.1039/d0ra01815e,[(Cbz-Mth)-B-T]2,PCBM,[(Cbz-Mth)-B-T]2,PCBM,,CCCCC(=O)OCC1(C2=CC=CC=C2)C3=CC=CC4=CC=CC5=CC=CC6=CC=CC7=CC=CC1=C7C6=C5C4=C3,0.773,15.965,60.5,7.46,7.466271725,0.0840713806970562,,,,,,,,BHJ,,,,,100.0,,,,,,,-6.1,-3.7,
89789,10.1039/d0ra01815e,10.1039/d0ra01815e,[(Cbz-Mth)-B-DT]2,PCBM,[(Cbz-Mth)-B-DT]2,PCBM,,CCCCC(=O)OCC1(C2=CC=CC=C2)C3=CC=CC4=CC=CC5=CC=CC6=CC=CC7=CC=CC1=C7C6=C5C4=C3,0.833,17.444,58.3,8.469,8.471486716,0.0293625693706452,,,,,,,,BHJ,,,,,100.0,,,,,,,-6.1,-3.7,
89790,10.1039/d0ra01815e,10.1039/d0ra01815e,[(Cbz-Mth)-B-TT]2,PCBM,[(Cbz-Mth)-B-TT]2,PCBM,,CCCCC(=O)OCC1(C2=CC=CC=C2)C3=CC=CC4=CC=CC5=CC=CC6=CC=CC7=CC=CC1=C7C6=C5C4=C3,0.833,15.967,60.9,8.094,8.100011199,0.074267346182374,,,,,,,,BHJ,,,,,100.0,,,,,,,-6.1,-3.7,
89792,10.1039/d0ra01815e,10.1039/d0ra01815e,[(Cbz-Mth)-B-DT]2,PCBM,[(Cbz-Mth)-B-DT]2,PCBM,,CCCCC(=O)OCC1(C2=CC=CC=C2)C3=CC=CC4=CC=CC5=CC=CC6=CC=CC7=CC=CC1=C7C6=C5C4=C3,1.046,19.99,52.9,11.057,11.06114666,0.0375025775526652,,,,,,,,BHJ,,,PEDOT,PEDOT:PSS,,,,,,,,-6.1,-3.7,
89793,10.1039/d0ra05991a,10.1039/d0ra05991a,P3HT,PCBM,P3HT,PCBM,CCCCCCc1ccsc1,CCCCC(=O)OCC1(C2=CC=CC=C2)C3=CC=CC4=CC=CC5=CC=CC6=CC=CC7=CC=CC1=C7C6=C5C4=C3,0.37,5.19,43.0,0.83,0.825729,0.5145783132530016,0.83,0.83,,,,,,,,,PEDOT:PSS,,,chlorobenzene,,,-5.01,-3.12,,-6.1,-3.7,
89794,10.1039/d0ra05991a,10.1039/d0ra05991a,P3HT,PCBM,P3HT,PCBM,CCCCCCc1ccsc1,CCCCC(=O)OCC1(C2=CC=CC=C2)C3=CC=CC4=CC=CC5=CC=CC6=CC=CC7=CC=CC1=C7C6=C5C4=C3,0.61,7.37,62.0,2.78,2.787334,0.263812949640294,2.78,2.78,,,,,glass/ITO/PEDOT:PSS/P3HT/PCBM/Al,bilayer organic solar cell,,,PEDOT:PSS,,,chlorobenzene; dichloromethane,,140.0,-5.01,-3.12,,-6.1,-3.7,
89795,10.1039/d0ra05991a,10.1039/d0ra05991a,P3HT,PCBM,P3HT,PCBM,CCCCCCc1ccsc1,CCCCC(=O)OCC1(C2=CC=CC=C2)C3=CC=CC4=CC=CC5=CC=CC6=CC=CC7=CC=CC1=C7C6=C5C4=C3,0.56,5.94,48.0,1.58,1.5966720000000003,1.055189873417737,1.58,1.58,,,,,glass/ITO/PEDOT:PSS/P3HT/PCBM/Al,bilayer organic solar cell,,,PEDOT:PSS,,,chlorobenzene; dichloromethane,,,-5.01,-3.12,,-6.1,-3.7,
89796,10.1039/d0ra05991a,10.1039/d0ra05991a,P3HT,PCBM,P3HT,PCBM,CCCCCCc1ccsc1,CCCCC(=O)OCC1(C2=CC=CC=C2)C3=CC=CC4=CC=CC5=CC=CC6=CC=CC7=CC=CC1=C7C6=C5C4=C3,0.62,7.33,63.0,2.86,2.863098,0.1083216783216799,2.86,2.86,,,,,glass/ITO/PEDOT:PSS/P3HT/PCBM/Al,bilayer organic solar cell,,,PEDOT:PSS,,,chlorobenzene; dichloromethane,,140.0,-5.01,-3.12,,-6.1,-3.7,
89797,10.1039/d0ra05991a,10.1039/d0ra05991a,P3HT,PCBM,P3HT,PCBM,CCCCCCc1ccsc1,CCCCC(=O)OCC1(C2=CC=CC=C2)C3=CC=CC4=CC=CC5=CC=CC6=CC=CC7=CC=CC1=C7C6=C5C4=C3,0.54,5.75,48.0,1.47,1.4904000000000002,1.3877551020408296,1.47,1.47,,,,,,,,,PEDOT:PSS,,49.1,chlorobenzene,,,-5.01,-3.12,,-6.1,-3.7,
89798,10.1039/d0ra05991a,10.1039/d0ra05991a,P3HT,PCBM,P3HT,PCBM,CCCCCCc1ccsc1,CCCCC(=O)OCC1(C2=CC=CC=C2)C3=CC=CC4=CC=CC5=CC=CC6=CC=CC7=CC=CC1=C7C6=C5C4=C3,0.63,7.45,66.0,3.09,3.09771,0.2495145631068067,3.09,3.09,,,,,glass/ITO/PEDOT:PSS/P3HT/PCBM/Al,bilayer organic solar cell,,,PEDOT:PSS,,,chlorobenzene; dichloromethane,,140.0,-5.01,-3.12,,-6.1,-3.7,
89799,10.1039/d0ra05991a,10.1039/d0ra05991a,P3HT,PCBM,P3HT,PCBM,CCCCCCc1ccsc1,CCCCC(=O)OCC1(C2=CC=CC=C2)C3=CC=CC4=CC=CC5=CC=CC6=CC=CC7=CC=CC1=C7C6=C5C4=C3,0.48,5.33,46.0,1.21,1.176864,2.73851239669422,1.21,1.21,,,,,ITO/PEDOT:PSS/P3HT/PCBM/Al,,,,PEDOT:PSS,,46.2,chlorobenzene,,,-5.01,-3.12,,-6.1,-3.7,
89800,10.1039/d0ra05991a,10.1039/d0ra05991a,P3HT,PCBM,P3HT,PCBM,CCCCCCc1ccsc1,CCCCC(=O)OCC1(C2=CC=CC=C2)C3=CC=CC4=CC=CC5=CC=CC6=CC=CC7=CC=CC1=C7C6=C5C4=C3,0.6,7.4,63.0,2.89,2.7972,3.211072664359861,2.89,2.89,,,,,glass/ITO/PEDOT:PSS/P3HT/PCBM/Al,bilayer organic solar cell,,,PEDOT:PSS,,,chlorobenzene; dichloromethane,,140.0,-5.01,-3.12,,-6.1,-3.7,
89801,10.1039/d0ra05991a,10.1039/d0ra05991a,P3HT,PCBM,P3HT,PCBM,CCCCCCc1ccsc1,CCCCC(=O)OCC1(C2=CC=CC=C2)C3=CC=CC4=CC=CC5=CC=CC6=CC=CC7=CC=CC1=C7C6=C5C4=C3,0.41,4.48,43.0,0.83,0.789824,4.840481927710842,0.83,0.83,,,,,,,,,PEDOT:PSS,,,chlorobenzene,,,-5.01,-3.12,,-6.1,-3.7,
89802,10.1039/d0ra05991a,10.1039/d0ra05991a,P3HT,PCBM,P3HT,PCBM,CCCCCCc1ccsc1,CCCCC(=O)OCC1(C2=CC=CC=C2)C3=CC=CC4=CC=CC5=CC=CC6=CC=CC7=CC=CC1=C7C6=C5C4=C3,0.6,7.14,63.0,2.7,2.69892,0.0400000000000153,2.7,2.7,,,,,glass/ITO/PEDOT:PSS/P3HT/PCBM/Al,bilayer organic solar cell,,,PEDOT:PSS,,,chlorobenzene; dichloromethane,,140.0,-5.01,-3.12,,-6.1,-3.7,
89803,10.1039/d0ra05991a,10.1039/d0ra05991a,PCDTBT/PCBM,PCBM,PCDTBT/PCBM,PCBM,,CCCCC(=O)OCC1(C2=CC=CC=C2)C3=CC=CC4=CC=CC5=CC=CC6=CC=CC7=CC=CC1=C7C6=C5C4=C3,0.83,9.74,42.0,3.41,3.3953639999999994,0.4292082111437172,3.41,,,,,,,,,,PEDOT:PSS,,,o-dichlorobenzene; dichloromethane,,70.0,,,,-6.1,-3.7,
89804,10.1039/d0ra05991a,10.1039/d0ra05991a,PCDTBT/PCBM,PCBM,PCDTBT/PCBM,PCBM,,CCCCC(=O)OCC1(C2=CC=CC=C2)C3=CC=CC4=CC=CC5=CC=CC6=CC=CC7=CC=CC1=C7C6=C5C4=C3,0.87,10.09,45.0,3.96,3.950235,0.2465909090909041,3.96,,,,,,,,,,PEDOT:PSS,,,o-dichlorobenzene; dichloromethane,,70.0,,,,-6.1,-3.7,
89805,10.1039/d0ra05991a,10.1039/d0ra05991a,PBDB-T/ITIC,ITIC,PBDB-T/ITIC,ITIC,,CCCCCCc1ccc(C2(c3ccc(CCCCCC)cc3)c3cc4c(cc3-c3sc5cc(C=C6C(=O)c7ccccc7C6=C(C#N)C#N)sc5c32)C(c2ccc(CCCCCC)cc2)(c2ccc(CCCCCC)cc2)c2c-4sc3cc(C=C4C(=O)c5ccccc5C4=C(C#N)C#N)sc23)cc1,0.76,7.45,57.0,3.21,3.22734,0.5401869158878477,3.21,,,,,,,bilayer organic solar cell,bathocuproine,,,,120.0,o-dichlorobenzene; dichloromethane,,100.0,,,,-5.576,-3.916,
89806,10.1039/d0ra05991a,10.1039/d0ra05991a,PBDB-T/ITIC,ITIC,PBDB-T/ITIC,ITIC,,CCCCCCc1ccc(C2(c3ccc(CCCCCC)cc3)c3cc4c(cc3-c3sc5cc(C=C6C(=O)c7ccccc7C6=C(C#N)C#N)sc5c32)C(c2ccc(CCCCCC)cc2)(c2ccc(CCCCCC)cc2)c2c-4sc3cc(C=C4C(=O)c5ccccc5C4=C(C#N)C#N)sc23)cc1,0.87,8.59,60.0,4.48,4.48398,0.0888392857142729,4.48,,,,,,,bilayer organic solar cell,bathocuproine,,,,120.0,o-dichlorobenzene; dichloromethane,,100.0,,,,-5.576,-3.916,
89815,10.1039/d0ra08093d,10.1039/d0ra08093d,PTB7-Th,PC71BM,PTB7-Th,PC71BM,CCCCC(CC)COC(=O)c1sc2csc(-c3cc4c(-c5ccc(CC(CC)CCCC)s5)c5sccc5c(-c5ccc(CC(CC)CCCC)s5)c4s3)c2c1F,COC(=O)CCCC1(c2ccccc2)C23c4c5ccc6c7cc8c9c%10c(cc%11cc%12c%13c%14c(cc%15c%16ccc-5c2c%16c2c5c%16c%17c(c(c46)c7c9c%17c4c%10c%11c%13c4c%16c%14c%152)C513)C%12)C8,0.8,17.61,64.39,9.02,9.0712632,0.5683281596452446,,9.02,,,,,ITO/ETL/PTB7-Th:PC71BM/MoO3/Ag,,ZTO,ZTO,MoO3,,,,,,-5.21,-3.6,,-5.9,-3.9,
89816,10.1039/d0ra08093d,10.1039/d0ra08093d,P3HT,PC61BM,P3HT,PC61BM,CCCCCCc1ccsc1,COC(=O)CCCC1(c2ccccc2)C23c4c5c6c7c8c9c(c%10c%11c2c2c%12c4c4c%13c5c5c7c7c8c8c%14c9c%10c9c%10c%11c2c2c%11c%12c4c4c%12c%13c5c5c7c7c8c8c%14c9c9c%10c2c2c%11c4c4c%12c5c7c5c8c9c2c45)C613,0.63,10.51,64.18,4.22,4.24955034,0.7002450236966854,,4.22,,,,,ITO/ETL/P3HT:PC61BM/MoO3/Ag,inverted,ZnO/CaF2,ZnO/CaF2,MoO3,,,,,,-5.01,-3.12,,-6.1,-3.7,
89817,10.1039/d0ra08093d,10.1039/d0ra08093d,PBDT-TNT,PC71BM,PBDT-TNT,PC71BM,,COC(=O)CCCC1(c2ccccc2)C23c4c5ccc6c7cc8c9c%10c(cc%11cc%12c%13c%14c(cc%15c%16ccc-5c2c%16c2c5c%16c%17c(c(c46)c7c9c%17c4c%10c%11c%13c4c%16c%14c%152)C513)C%12)C8,0.75,17.4,61.0,8.4,7.9605,5.232142857142865,,8.4,,,,,ITO/ETL/PBDT-TNT:PC71BM/MoO3/Al,inverted,ZnO/PFN-Br,ZnO/PFN-Br,MoO3,,,,,,,,,-5.9,-3.9,
89818,10.1039/d0ra08093d,10.1039/d0ra08093d,P3HT,PC61BM,P3HT,PC61BM,CCCCCCc1ccsc1,COC(=O)CCCC1(c2ccccc2)C23c4c5c6c7c8c9c(c%10c%11c2c2c%12c4c4c%13c5c5c7c7c8c8c%14c9c%10c9c%10c%11c2c2c%11c%12c4c4c%12c%13c5c5c7c7c8c8c%14c9c9c%10c2c2c%11c4c4c%12c5c7c5c8c9c2c45)C613,0.6,12.8,58.0,4.4,4.4544,1.2363636363636212,,4.4,,,,,ITO/ETL/P3HT:PC61BM/PEDOT:PSS/Ag,inverted bulk heterojunction organic solar cell,ZnO/C-PCBSD,ZnO/C-PCBSD,PEDOT:PSS,,,,,,-5.01,-3.12,,-6.1,-3.7,
89819,10.1039/d0ra08093d,10.1039/d0ra08093d,P3HT,ICBA,P3HT,ICBA,CCCCCCc1ccsc1,c1ccc2c(c1)C1CC2C23c4c5c6c7c8c9c(c%10c%11c2c2c4c4c%12c5c5c6c6c8c8c%13c%14c%15c%16c%17c%18c%19c%20c%21c%22c%23c(c%14c%14c%24c%23c%23c%22c%22c%20c(c2c%22c%11c%23c%10c%24c9c%148)c4c%19c%12c%17c5c%16c%136)C%152C4CC(c5ccccc54)C%18%212)C713,0.84,12.4,60.0,6.22,6.2496,0.475884244372995,,6.22,,,,,ITO/ETL/P3HT:ICBA/PEDOT:PSS/Ag,inverted bulk heterojunction organic solar cell,ZnO/C-PCBSD,ZnO/C-PCBSD,PEDOT:PSS,,,,,,-5.01,-3.12,,,,
89820,10.1039/d0ra08093d,10.1039/d0ra08093d,PBDT-DTBT,PC71BM,PBDT-DTBT,PC71BM,CCCCCCCCOc1c(OCCCCCCCC)c2sc(-c3sc(-c4ccc(-c5cc(CCCCCC)cs5)c5nsnc45)cc3CCCCCC)cc2c2ccsc12,COC(=O)CCCC1(c2ccccc2)C23c4c5ccc6c7cc8c9c%10c(cc%11cc%12c%13c%14c(cc%15c%16ccc-5c2c%16c2c5c%16c%17c(c(c46)c7c9c%17c4c%10c%11c%13c4c%16c%14c%152)C513)C%12)C8,0.73,14.0,62.0,6.42,6.336399999999999,1.302180685358278,,6.42,,,,,ITO/ETL/PBDT-DTBT:PC71BM/MoO3/Al,inverted,ZnO/PC60BM-G2,ZnO/PC60BM-G2,MoO3,,,,,,-5.26,-3.1,,-5.9,-3.9,
89821,10.1039/d0ra08093d,10.1039/d0ra08093d,PTB7,PC71BM,PTB7,PC71BM,CCCCC(CC)COC(=O)c1sc2c(-c3cc4c(OCC(CC)CCCC)c5sccc5c(OCC(CC)CCCC)c4s3)scc2c1F,COC(=O)CCCC1(c2ccccc2)C23c4c5ccc6c7cc8c9c%10c(cc%11cc%12c%13c%14c(cc%15c%16ccc-5c2c%16c2c5c%16c%17c(c(c46)c7c9c%17c4c%10c%11c%13c4c%16c%14c%152)C513)C%12)C8,0.75,15.5,68.9,8.01,8.009625000000002,0.0046816479400529,,8.01,1:1.5,,,,ITO/ETL/PTB7:PC71BM/MoO3/Ag,inverted,ZnO/PFN,ZnO/PFN,MoO3,,120.0,chlorobenzene,,,-5.19,-3.43,,-5.9,-3.9,
89822,10.1039/d0ra08093d,10.1039/d0ra08093d,P3HT,PC61BM,P3HT,PC61BM,CCCCCCc1ccsc1,COC(=O)CCCC1(c2ccccc2)C23c4c5c6c7c8c9c(c%10c%11c2c2c%12c4c4c%13c5c5c7c7c8c8c%14c9c%10c9c%10c%11c2c2c%11c%12c4c4c%12c%13c5c5c7c7c8c8c%14c9c9c%10c2c2c%11c4c4c%12c5c7c5c8c9c2c45)C613,0.58,11.27,65.2,4.26,4.2618632,0.0437370892018742,,4.26,,,,,ITO/ETL/P3HT:PC61BM/MoO3/Al,inverted bulk heterojunction organic solar cell,ZnO/Cs2CO3,ZnO/Cs2CO3,MoO3,,,,,,-5.01,-3.12,,-6.1,-3.7,
89823,10.1039/d0ra08093d,10.1039/d0ra08093d,P3HT,PC61BM,P3HT,PC61BM,CCCCCCc1ccsc1,COC(=O)CCCC1(c2ccccc2)C23c4c5c6c7c8c9c(c%10c%11c2c2c%12c4c4c%13c5c5c7c7c8c8c%14c9c%10c9c%10c%11c2c2c%11c%12c4c4c%12c%13c5c5c7c7c8c8c%14c9c9c%10c2c2c%11c4c4c%12c5c7c5c8c9c2c45)C613,0.58,11.86,58.71,4.09,4.03854348,1.258105623471891,,4.09,,,,,ITO/ETL/P3HT:PC61BM/MoO3/Ag,inverted bulk heterojunction organic solar cell,ZnO/DNA,ZnO/DNA,MoO3,,,,,,-5.01,-3.12,,-6.1,-3.7,
89824,10.1039/d0ra08093d,10.1039/d0ra08093d,P3HT,PC61BM,P3HT,PC61BM,CCCCCCc1ccsc1,COC(=O)CCCC1(c2ccccc2)C23c4c5c6c7c8c9c(c%10c%11c2c2c%12c4c4c%13c5c5c7c7c8c8c%14c9c%10c9c%10c%11c2c2c%11c%12c4c4c%12c%13c5c5c7c7c8c8c%14c9c9c%10c2c2c%11c4c4c%12c5c7c5c8c9c2c45)C613,0.62,10.61,62.0,4.07,4.078484,0.2084520884520704,,4.07,,,,,ITO/ETL/P3HT:PC61BM/MoO3/Ag,inverted,ZnO/PEIE,ZnO/PEIE,MoO3,,,,,,-5.01,-3.12,,-6.1,-3.7,
89825,10.1039/d0ra08093d,10.1039/d0ra08093d,PBTB-T,ITIC,PBTB-T,ITIC,,CCCCCCc1ccc(C2(c3ccc(CCCCCC)cc3)c3cc4c(cc3-c3sc5cc(C=C6C(=O)c7ccccc7C6=C(C#N)C#N)sc5c32)C(c2ccc(CCCCCC)cc2)(c2ccc(CCCCCC)cc2)c2c-4sc3cc(C=C4C(=O)c5ccccc5C4=C(C#N)C#N)sc23)cc1,0.88,17.65,65.1,10.2,10.111331999999996,0.8692941176470782,,10.2,,,,,ITO/ETL/PBTB-T:ITIC/MoO3/Ag,inverted,ZnO/APTES,ZnO/APTES,MoO3,,,,,,,,,-5.576,-3.916,
89826,10.1039/d0ra08093d,10.1039/d0ra08093d,PTB7,PC71BM,PTB7,PC71BM,CCCCC(CC)COC(=O)c1sc2c(-c3cc4c(OCC(CC)CCCC)c5sccc5c(OCC(CC)CCCC)c4s3)scc2c1F,COC(=O)CCCC1(c2ccccc2)C23c4c5ccc6c7cc8c9c%10c(cc%11cc%12c%13c%14c(cc%15c%16ccc-5c2c%16c2c5c%16c%17c(c(c46)c7c9c%17c4c%10c%11c%13c4c%16c%14c%152)C513)C%12)C8,0.74,15.3,67.5,7.64,7.64235,0.0307591623036746,,7.64,1:1.5,,,,ITO/ETL/PTB7:PC71BM/MoO3/Ag,inverted,ZnO/PTMAHT,ZnO/PTMAHT,MoO3,,120.0,chlorobenzene,,,-5.19,-3.43,,-5.9,-3.9,
89827,10.1039/d0ra08093d,10.1039/d0ra08093d,PTB7,PC71BM,PTB7,PC71BM,CCCCC(CC)COC(=O)c1sc2c(-c3cc4c(OCC(CC)CCCC)c5sccc5c(OCC(CC)CCCC)c4s3)scc2c1F,COC(=O)CCCC1(c2ccccc2)C23c4c5ccc6c7cc8c9c%10c(cc%11cc%12c%13c%14c(cc%15c%16ccc-5c2c%16c2c5c%16c%17c(c(c46)c7c9c%17c4c%10c%11c%13c4c%16c%14c%152)C513)C%12)C8,0.78,17.7,73.5,9.56,10.14741,6.144456066945608,,9.56,1:1.5,,,,ITO/ETL/PTB7:PC71BM/MoO3/Ag,inverted,ZnO/[BMIM]BF4,ZnO/[BMIM]BF4,MoO3,,120.0,chlorobenzene,,,-5.19,-3.43,,-5.9,-3.9,
89828,10.1039/d0ra08093d,10.1039/d0ra08093d,PTB7,PC71BM,PTB7,PC71BM,CCCCC(CC)COC(=O)c1sc2c(-c3cc4c(OCC(CC)CCCC)c5sccc5c(OCC(CC)CCCC)c4s3)scc2c1F,COC(=O)CCCC1(c2ccccc2)C23c4c5ccc6c7cc8c9c%10c(cc%11cc%12c%13c%14c(cc%15c%16ccc-5c2c%16c2c5c%16c%17c(c(c46)c7c9c%17c4c%10c%11c%13c4c%16c%14c%152)C513)C%12)C8,0.73,17.19,69.6,8.76,8.7338952,0.2980000000000068,,8.76,,,,,ITO/ETL/PTB7:PC71BM/MoO3/Ag,,ZnO/PEI,ZnO/PEI,MoO3,,,,,,-5.19,-3.43,,-5.9,-3.9,
89829,10.1039/d0ra08093d,10.1039/d0ra08093d,PTB7-F20,PC71BM,PTB7-F20,PC71BM,CCCCC(CC)COC(=O)c1cc2c(-c3sc(-c4cc5c(C(CC)CCCC)c6sccc6c(C(CC)CCCC)c5s4)c4c(F)c(C(=O)OCC(CC)CCCC)sc34)scc2s1,COC(=O)CCCC1(c2ccccc2)C23c4c5ccc6c7cc8c9c%10c(cc%11cc%12c%13c%14c(cc%15c%16ccc-5c2c%16c2c5c%16c%17c(c(c46)c7c9c%17c4c%10c%11c%13c4c%16c%14c%152)C513)C%12)C8,0.68,17.24,67.2,7.92,7.877990400000001,0.5304242424242324,,7.92,,,,,ITO/ETL/PTB7-F20:PC71BM/PEDOT:PSS + Au NPs/Ag,,ZnO/ripple/ALD-ZnO,ZnO/ripple/ALD-ZnO,,,,,,,-5.09,-3.48,,-5.9,-3.9,
89830,10.1039/d0ra08093d,10.1039/d0ra08093d,PIDTT-DFBT-TT,PC71BM,PIDTT-DFBT-TT,PC71BM,,COC(=O)CCCC1(c2ccccc2)C23c4c5ccc6c7cc8c9c%10c(cc%11cc%12c%13c%14c(cc%15c%16ccc-5c2c%16c2c5c%16c%17c(c(c46)c7c9c%17c4c%10c%11c%13c4c%16c%14c%152)C513)C%12)C8,0.97,11.6,64.5,7.29,7.257539999999999,0.4452674897119515,,7.29,,,,,ITO/ETL/PIDTT-DFBT-TT:PC71BM/GO/MoO3/Ag,inverted,ZnO/PCBM COOH,ZnO/PCBM-COOH,GO/MoO3,,,,,,,,,-5.9,-3.9,
89832,10.1039/d0ra08093d,10.1039/d0ra08093d,PCE-10,PC71BM,PCE10,PC71BM,CCCCC(CC)COC(=O)c1sc2c(-c3cc4c(-c5ccc(CC(CC)CCCC)s5)c5sccc5c(-c5ccc(CC(CC)CCCC)s5)c4s3)scc2c1F,COC(=O)CCCC1(c2ccccc2)C23c4c5ccc6c7cc8c9c%10c(cc%11cc%12c%13c%14c(cc%15c%16ccc-5c2c%16c2c5c%16c%17c(c(c46)c7c9c%17c4c%10c%11c%13c4c%16c%14c%152)C513)C%12)C8,0.79,17.65,67.45,9.41,9.40489075,0.0542959617428298,,9.41,,,,,ITO/ETL/PCE-10:PC71BM/MoO3/Ag,inverted,ZnO/NE,ZnO/NE,MoO3,,,,,,-5.21,-3.6,,-5.9,-3.9,
89833,10.1039/d0ra08093d,10.1039/d0ra08093d,PCE-10,IEICO-4F,PCE10,IEICO-4F,CCCCC(CC)COC(=O)c1sc2c(-c3cc4c(-c5ccc(CC(CC)CCCC)s5)c5sccc5c(-c5ccc(CC(CC)CCCC)s5)c4s3)scc2c1F,CCCCCCc1ccc(C2(c3ccc(CCCCCC)cc3)c3cc4c(cc3-c3sc(-c5sc(/C=C6\C(=O)c7cc(F)c(F)cc7C6=C(C#N)C#N)cc5OCC(CC)CCCC)cc32)C(c2ccc(CCCCCC)cc2)(c2ccc(CCCCCC)cc2)c2cc(-c3scc(/C=C5/C(=O)c6cc(F)c(F)cc6C5=C(C#N)C#N)c3OCC(CC)CCCC)sc2-4)cc1,0.71,22.92,61.18,10.0,9.955943759999998,0.4405624000000152,,10.0,,,,,ITO/ETL/PCE-10:IEICO-4F/MoO3/Ag,inverted,ZnO/C60-SAM,ZnO/C60-SAM,MoO3,,,,,,-5.21,-3.6,,-5.44,-4.19,
89834,10.1039/d0ra08093d,10.1039/d0ra08093d,PTB7-Th,PC71BM,PTB7-Th,PC71BM,CCCCC(CC)COC(=O)c1sc2csc(-c3cc4c(-c5ccc(CC(CC)CCCC)s5)c5sccc5c(-c5ccc(CC(CC)CCCC)s5)c4s3)c2c1F,COC(=O)CCCC1(c2ccccc2)C23c4c5ccc6c7cc8c9c%10c(cc%11cc%12c%13c%14c(cc%15c%16ccc-5c2c%16c2c5c%16c%17c(c(c46)c7c9c%17c4c%10c%11c%13c4c%16c%14c%152)C513)C%12)C8,0.81,15.34,68.2,8.54,8.474122800000002,0.7713957845432953,,8.54,,,,,ITO/ETL/PTB7-Th:PC71BM/MoO3/Ag,,ZnO/Ba(OH)2,ZnO/Ba(OH)2,MoO3,,,,,,-5.21,-3.6,,-5.9,-3.9,
89835,10.1039/d0ra08093d,10.1039/d0ra08093d,PTB7-Th,PC71BM,PTB7-Th,PC71BM,CCCCC(CC)COC(=O)c1sc2csc(-c3cc4c(-c5ccc(CC(CC)CCCC)s5)c5sccc5c(-c5ccc(CC(CC)CCCC)s5)c4s3)c2c1F,COC(=O)CCCC1(c2ccccc2)C23c4c5ccc6c7cc8c9c%10c(cc%11cc%12c%13c%14c(cc%15c%16ccc-5c2c%16c2c5c%16c%17c(c(c46)c7c9c%17c4c%10c%11c%13c4c%16c%14c%152)C513)C%12)C8,0.8,17.4,68.6,9.57,9.549119999999998,0.2181818181818368,,9.57,,,,,ITO/ETL/PTB7-Th:PC71BM/MoO3/Al,,ZnO/PEO,ZnO/PEO,MoO3,,,,,,-5.21,-3.6,,-5.9,-3.9,
89836,10.1039/d0ra08093d,10.1039/d0ra08093d,PTB7-Th,PC71BM,PTB7-Th,PC71BM,CCCCC(CC)COC(=O)c1sc2csc(-c3cc4c(-c5ccc(CC(CC)CCCC)s5)c5sccc5c(-c5ccc(CC(CC)CCCC)s5)c4s3)c2c1F,COC(=O)CCCC1(c2ccccc2)C23c4c5ccc6c7cc8c9c%10c(cc%11cc%12c%13c%14c(cc%15c%16ccc-5c2c%16c2c5c%16c%17c(c(c46)c7c9c%17c4c%10c%11c%13c4c%16c%14c%152)C513)C%12)C8,0.78,17.49,68.22,9.31,9.30670884,0.0353508055854095,,9.31,,,,,ITO/ETL/PTB7-Th:PC71BM/MoO3/Ag,,ZnO/l-Arg,ZnO,,,,,,,-5.21,-3.6,,-5.9,-3.9,
89837,10.1039/d0ra08093d,10.1039/d0ra08093d,PTB7-Th,PC71BM,PTB7-Th,PC71BM,CCCCC(CC)COC(=O)c1sc2csc(-c3cc4c(-c5ccc(CC(CC)CCCC)s5)c5sccc5c(-c5ccc(CC(CC)CCCC)s5)c4s3)c2c1F,COC(=O)CCCC1(c2ccccc2)C23c4c5ccc6c7cc8c9c%10c(cc%11cc%12c%13c%14c(cc%15c%16ccc-5c2c%16c2c5c%16c%17c(c(c46)c7c9c%17c4c%10c%11c%13c4c%16c%14c%152)C513)C%12)C8,0.79,17.3,73.7,9.92,10.072579,1.5380947580645277,,9.92,,,,,ITO/ETL/PTB7-Th:PC71BM/MoO3/Ag,,ZnO/NS4,ZnO/NS4,MoO3,,,,,,-5.21,-3.6,,-5.9,-3.9,
89838,10.1039/d0ra08093d,10.1039/d0ra08093d,PTB7-Th,PC71BM,PTB7-Th,PC71BM,CCCCC(CC)COC(=O)c1sc2csc(-c3cc4c(-c5ccc(CC(CC)CCCC)s5)c5sccc5c(-c5ccc(CC(CC)CCCC)s5)c4s3)c2c1F,COC(=O)CCCC1(c2ccccc2)C23c4c5ccc6c7cc8c9c%10c(cc%11cc%12c%13c%14c(cc%15c%16ccc-5c2c%16c2c5c%16c%17c(c(c46)c7c9c%17c4c%10c%11c%13c4c%16c%14c%152)C513)C%12)C8,0.8,17.21,68.97,9.57,9.4957896,0.7754482758620702,,9.57,,,,,ITO/ETL/PTB7-Th:PC71BM/MoO3/Ag,,ZnO/PEOz,ZnO/PEOz,MoO3,,,,,,-5.21,-3.6,,-5.9,-3.9,
89839,10.1039/d0ra08093d,10.1039/d0ra08093d,PTB7,PC71BM,PTB7,PC71BM,CCCCC(CC)COC(=O)c1sc2c(-c3cc4c(OCC(CC)CCCC)c5sccc5c(OCC(CC)CCCC)c4s3)scc2c1F,COC(=O)CCCC1(c2ccccc2)C23c4c5ccc6c7cc8c9c%10c(cc%11cc%12c%13c%14c(cc%15c%16ccc-5c2c%16c2c5c%16c%17c(c(c46)c7c9c%17c4c%10c%11c%13c4c%16c%14c%152)C513)C%12)C8,0.73,17.07,69.1,8.46,8.6106201,1.780379432624106,,8.46,,,,,ITO/ETL/PTB7:PC71BM/MoO3/Ag,,ZnO/CsSt,ZnO/CsSt,MoO3,,,,,,-5.19,-3.43,,-5.9,-3.9,
89840,10.1039/d0ra08093d,10.1039/d0ra08093d,PTB7,PC71BM,PTB7,PC71BM,CCCCC(CC)COC(=O)c1sc2c(-c3cc4c(OCC(CC)CCCC)c5sccc5c(OCC(CC)CCCC)c4s3)scc2c1F,COC(=O)CCCC1(c2ccccc2)C23c4c5ccc6c7cc8c9c%10c(cc%11cc%12c%13c%14c(cc%15c%16ccc-5c2c%16c2c5c%16c%17c(c(c46)c7c9c%17c4c%10c%11c%13c4c%16c%14c%152)C513)C%12)C8,0.75,17.67,65.0,8.61,8.614125000000001,0.0479094076655276,,8.61,1:1.5,,,,ITO/ETL/PTB7:PC71BM/MoO3/Ag,inverted,r-GO/ZnO/TiO2,r-GO/ZnO/TiO2,MoO3,,120.0,chlorobenzene,,,-5.19,-3.43,,-5.9,-3.9,
89841,10.1039/d0ra08093d,10.1039/d0ra08093d,PTB7,PC71BM,PTB7,PC71BM,CCCCC(CC)COC(=O)c1sc2c(-c3cc4c(OCC(CC)CCCC)c5sccc5c(OCC(CC)CCCC)c4s3)scc2c1F,COC(=O)CCCC1(c2ccccc2)C23c4c5ccc6c7cc8c9c%10c(cc%11cc%12c%13c%14c(cc%15c%16ccc-5c2c%16c2c5c%16c%17c(c(c46)c7c9c%17c4c%10c%11c%13c4c%16c%14c%152)C513)C%12)C8,0.74,16.19,66.6,8.0,7.9790796,0.2615049999999952,,8.0,1:1.5,,,,ITO/ETL/PTB7:PC71BM/MoO3/Ag,inverted,ZnO/S-CdS,ZnO/S-CdS,MoO3,,120.0,chlorobenzene,,,-5.19,-3.43,,-5.9,-3.9,
89842,10.1039/d0ra08093d,10.1039/d0ra08093d,PTB7,PC71BM,PTB7,PC71BM,CCCCC(CC)COC(=O)c1sc2c(-c3cc4c(OCC(CC)CCCC)c5sccc5c(OCC(CC)CCCC)c4s3)scc2c1F,COC(=O)CCCC1(c2ccccc2)C23c4c5ccc6c7cc8c9c%10c(cc%11cc%12c%13c%14c(cc%15c%16ccc-5c2c%16c2c5c%16c%17c(c(c46)c7c9c%17c4c%10c%11c%13c4c%16c%14c%152)C513)C%12)C8,0.76,18.6,64.2,8.59,9.075312000000002,5.649732246798629,,8.59,1:1.5,,,,ITO/ETL(∼30 nm)/PTB7:PC71BM (∼120 nm)/MoO3(∼10 nm)/Ag(∼100 nm),inverted,ZnO/TCNE,ZnO/TCNE,MoO3,,120.0,chlorobenzene,,,-5.19,-3.43,,-5.9,-3.9,
89843,10.1039/d0ra08093d,10.1039/d0ra08093d,PTB7,PC71BM,PTB7,PC71BM,CCCCC(CC)COC(=O)c1sc2c(-c3cc4c(OCC(CC)CCCC)c5sccc5c(OCC(CC)CCCC)c4s3)scc2c1F,COC(=O)CCCC1(c2ccccc2)C23c4c5ccc6c7cc8c9c%10c(cc%11cc%12c%13c%14c(cc%15c%16ccc-5c2c%16c2c5c%16c%17c(c(c46)c7c9c%17c4c%10c%11c%13c4c%16c%14c%152)C513)C%12)C8,0.73,16.2,57.6,7.47,6.811776,8.811566265060238,7.47,7.47,1:1.5 wt,DIO,,,ITO/ETLs/PTB7:PC71BM/MoO3/Ag inverted,inverted,Pristine ZnO,ZnO,MoO3,,120.0,chlorobenzene,,100.0,-5.19,-3.43,,-5.9,-3.9,
89844,10.1039/d0ra08093d,10.1039/d0ra08093d,PTB7,PC71BM,PTB7,PC71BM,CCCCC(CC)COC(=O)c1sc2c(-c3cc4c(OCC(CC)CCCC)c5sccc5c(OCC(CC)CCCC)c4s3)scc2c1F,COC(=O)CCCC1(c2ccccc2)C23c4c5ccc6c7cc8c9c%10c(cc%11cc%12c%13c%14c(cc%15c%16ccc-5c2c%16c2c5c%16c%17c(c(c46)c7c9c%17c4c%10c%11c%13c4c%16c%14c%152)C513)C%12)C8,0.72,17.8,59.6,7.9,7.638336000000001,3.312202531645565,7.9,7.9,1:1.5 wt,DIO,,,ITO/ETLs/PTB7:PC71BM/MoO3/Ag inverted,inverted,ZnO/TCNE (0.5 mg ml⁻¹),ZnO/TCNE,MoO3,,120.0,chlorobenzene,,100.0,-5.19,-3.43,,-5.9,-3.9,
89846,10.1039/d0ra08093d,10.1039/d0ra08093d,PTB7,PC71BM,PTB7,PC71BM,CCCCC(CC)COC(=O)c1sc2c(-c3cc4c(OCC(CC)CCCC)c5sccc5c(OCC(CC)CCCC)c4s3)scc2c1F,COC(=O)CCCC1(c2ccccc2)C23c4c5ccc6c7cc8c9c%10c(cc%11cc%12c%13c%14c(cc%15c%16ccc-5c2c%16c2c5c%16c%17c(c(c46)c7c9c%17c4c%10c%11c%13c4c%16c%14c%152)C513)C%12)C8,0.7,14.8,54.6,6.59,5.65656,14.164491654021244,6.59,,1:1.5 wt,DIO,,,ITO/ETLs/PTB7:PC71BM/MoO3/Ag inverted,inverted,ZnO/TCNE (2 mg ml⁻¹),ZnO/TCNE,MoO3,,120.0,chlorobenzene,,100.0,-5.19,-3.43,,-5.9,-3.9,
89847,10.1039/d0ra08093d,10.1039/d0ra08093d,PTB7,PC71BM,PTB7,PC71BM,CCCCC(CC)COC(=O)c1sc2c(-c3cc4c(OCC(CC)CCCC)c5sccc5c(OCC(CC)CCCC)c4s3)scc2c1F,COC(=O)CCCC1(c2ccccc2)C23c4c5ccc6c7cc8c9c%10c(cc%11cc%12c%13c%14c(cc%15c%16ccc-5c2c%16c2c5c%16c%17c(c(c46)c7c9c%17c4c%10c%11c%13c4c%16c%14c%152)C513)C%12)C8,0.12,9.5,32.9,0.46,0.3750599999999999,18.46521739130436,,,,,,,ITO/TCNE/PTB7:PC71BM/MoO3/Ag,inverted,TCNE (0.5 mg ml⁻¹ in methanol),TCNE,MoO3,,,,,,-5.19,-3.43,,-5.9,-3.9,
89848,10.1039/d0ra08093d,10.1039/d0ra08093d,PTB7,PC71BM,PTB7,PC71BM,CCCCC(CC)COC(=O)c1sc2c(-c3cc4c(OCC(CC)CCCC)c5sccc5c(OCC(CC)CCCC)c4s3)scc2c1F,COC(=O)CCCC1(c2ccccc2)C23c4c5ccc6c7cc8c9c%10c(cc%11cc%12c%13c%14c(cc%15c%16ccc-5c2c%16c2c5c%16c%17c(c(c46)c7c9c%17c4c%10c%11c%13c4c%16c%14c%152)C513)C%12)C8,0.16,9.78,37.4,0.58,0.5852352,0.9026206896551716,,,,,,,ITO/TCNE/PTB7:PC71BM/MoO3/Ag,inverted,TCNE (1 mg ml⁻¹ in methanol),TCNE,MoO3,,,,,,-5.19,-3.43,,-5.9,-3.9,
89849,10.1039/d0ra08093d,10.1039/d0ra08093d,PTB7,PC71BM,PTB7,PC71BM,CCCCC(CC)COC(=O)c1sc2c(-c3cc4c(OCC(CC)CCCC)c5sccc5c(OCC(CC)CCCC)c4s3)scc2c1F,COC(=O)CCCC1(c2ccccc2)C23c4c5ccc6c7cc8c9c%10c(cc%11cc%12c%13c%14c(cc%15c%16ccc-5c2c%16c2c5c%16c%17c(c(c46)c7c9c%17c4c%10c%11c%13c4c%16c%14c%152)C513)C%12)C8,0.16,8.46,31.6,0.42,0.4277376,1.8422857142857303,,,,,,,ITO/TCNE/PTB7:PC71BM/MoO3/Ag,inverted,TCNE (2 mg ml⁻¹ in methanol),TCNE,MoO3,,,,,,-5.19,-3.43,,-5.9,-3.9,
89850,10.1039/d0ta00947d,10.1039/d0ta00947d,PTB7-Th,T2-ORH,PTB7-Th,T2-ORH,CCCCC(CC)COC(=O)c1sc2csc(-c3cc4c(-c5ccc(CC(CC)CCCC)s5)c5sccc5c(-c5ccc(CC(CC)CCCC)s5)c4s3)c2c1F,,1.05,17.62,62.0,11.47,11.470620000000002,0.0054054054054175,11.25,11.47,,DPE,DPE,,ITO/ZnO NPs/PEIE/photoactive layer (d= 100 nm)/MoOx/Ag,inverted,,,,,100.0,CF,chloroform,,-5.21,-3.6,,,,
89851,10.1039/d0ta00947d,10.1039/d0ta00947d,PTB7-Th,T2-ORH,PTB7-Th,T2-ORH,CCCCC(CC)COC(=O)c1sc2csc(-c3cc4c(-c5ccc(CC(CC)CCCC)s5)c5sccc5c(-c5ccc(CC(CC)CCCC)s5)c4s3)c2c1F,,0.51,14.38,32.0,2.35,2.346816,0.1354893617021308,1.38,2.35,,DPE,DPE,,ITO/ZnO NPs/PEIE/photoactive layer (d= 100 nm)/MoOx/Ag,inverted,,,,,100.0,Toluene,toluene,,-5.21,-3.6,,,,
89852,10.1039/d0ta00947d,10.1039/d0ta00947d,PTB7-Th,T2-OEHRH,PTB7-Th,T2-OEHRH,CCCCC(CC)COC(=O)c1sc2csc(-c3cc4c(-c5ccc(CC(CC)CCCC)s5)c5sccc5c(-c5ccc(CC(CC)CCCC)s5)c4s3)c2c1F,,1.04,17.27,64.0,11.44,11.494912,0.4799999999999987,11.2,11.44,,DPE,DPE,,ITO/ZnO NPs/PEIE/photoactive layer (d= 100 nm)/MoOx/Ag,inverted,,,,,100.0,CF,chloroform,,-5.21,-3.6,,,,
89853,10.1039/d0ta00947d,10.1039/d0ta00947d,PTB7-Th,T2-OEHRH,PTB7-Th,T2-OEHRH,CCCCC(CC)COC(=O)c1sc2csc(-c3cc4c(-c5ccc(CC(CC)CCCC)s5)c5sccc5c(-c5ccc(CC(CC)CCCC)s5)c4s3)c2c1F,,1.04,18.05,65.0,12.1,12.2018,0.8413223140495931,11.89,12.1,,DPE,DPE,,ITO/ZnO NPs/PEIE/photoactive layer (d= 100 nm)/MoOx/Ag,inverted,,,,,100.0,Toluene,toluene,,-5.21,-3.6,,,,
89880,10.1039/d0ta02994g,10.1039/d0ta02994g,PDTP-DFBT,FOIC,PDTP-DFBT,FOIC,CC(C)CCCC(C)CCC1(CCC(C)CCCC(C)C)Oc2cc(-c3c(F)c(F)cc4nsnc34)sc2-c2sccc21,CCCCCCc1ccc(C2(c3ccc(CCCCCC)cc3)c3c(sc4cc(C=C5C(=O)c6cc(F)ccc6C5=C(C#N)C#N)sc34)-c3sc4c5c(sc4c32)-c2sc3cc(C=C4C(=O)c6cc(F)ccc6C4=C(C#N)C#N)sc3c2C5(c2ccc(CCCCCC)cc2)c2ccc(CCCCCC)cc2)cc1,,,,4.0,,,,,,,,,,,,,,,,,,,-5.26,-3.61,,-5.38,-3.91,
89881,10.1039/d0ta02994g,10.1039/d0ta02994g,PBDTTT-C-T,PCBM,PBDTTT-C-T,PCBM,CCCCC(CC)CC(=O)c1cc2c(-c3cc4c(-c5ccc(CC(CC)CCCC)s5)c5sccc5c(-c5ccc(CC(CC)CCCC)s5)c4s3)scc2s1,CCCCC(=O)OCC1(C2=CC=CC=C2)C3=CC=CC4=CC=CC5=CC=CC6=CC=CC7=CC=CC1=C7C6=C5C4=C3,,,,6.0,,,,,,,,,,semitransparent OPV with evaporated electrode,,,,,,,,,-5.13,-3.27,,-6.1,-3.7,
89882,10.1039/d0ta02994g,10.1039/d0ta02994g,PBDB-T,ITIC,PBDB-T,ITIC,CCCCC(CC)Cc1ccc(-c2c3cc(-c4ccc(-c5sc(-c6cccs6)c6c5C(=O)c5c(CC(CC)CCCC)sc(CC(CC)CCCC)c5C6=O)s4)sc3c(-c3ccc(CC(CC)CCCC)s3)c3ccsc23)s1,CCCCCCc1ccc(C2(c3ccc(CCCCCC)cc3)c3cc4c(cc3-c3sc5cc(C=C6C(=O)c7ccccc7C6=C(C#N)C#N)sc5c32)C(c2ccc(CCCCCC)cc2)(c2ccc(CCCCCC)cc2)c2c-4sc3cc(C=C4C(=O)c5ccccc5C4=C(C#N)C#N)sc23)cc1,,,,7.0,,,,,,,,,,semitransparent OPV with evaporated electrode,,,,,,,,,-5.33,-3.48,,-5.576,-3.916,
89883,10.1039/d0ta02994g,10.1039/d0ta02994g,PTB7-Th,IHIC,PTB7-Th,IHIC,CCCCC(CC)COC(=O)c1sc2csc(-c3cc4c(-c5ccc(CC(CC)CCCC)s5)c5sccc5c(-c5ccc(CC(CC)CCCC)s5)c4s3)c2c1F,,,,,9.8,,,,,,,,,,,,,,,,,,,-5.21,-3.6,,,,
89884,10.1039/d0ta02994g,10.1039/d0ta02994g,PFBDB-T,C8-ITIC,PFBDB-T,C8-ITIC,CCCCC(CC)Cc1ccc(-c2c3cc(-c4sc(-c5sc(-c6cc(F)cs6)c6c5C(=O)c5c(CC(CC)CCCC)sc(CC(CC)CCCC)c5C6=O)cc4F)sc3c(-c3ccc(CC(CC)CCCC)s3)c3ccsc23)s1,CCCCCCCCC1(CCCCCCCC)c2cc3c(cc2-c2sc4cc(/C=C5\C(=O)c6ccccc6C5=C(C#N)C#N)sc4c21)C(CCCCCCCC)(CCCCCCCC)c1c-3sc2cc(/C=C3\C(=O)c4ccccc4C3=C(C#N)C#N)sc12,,,,10.0,,,,,,,,,,,,,,,,,,,-5.47,-3.46,,-5.63,-3.91,
89885,10.1039/d0ta02994g,10.1039/d0ta02994g,P3HT,PCBM,P3HT,PCBM,CCCCCCc1ccsc1,CCCCC(=O)OCC1(C2=CC=CC=C2)C3=CC=CC4=CC=CC5=CC=CC6=CC=CC7=CC=CC1=C7C6=C5C4=C3,,,,1.6,,,,,,,,,,fully solution-processed semitransparent OPV,,,,,,,,,-5.01,-3.12,,-6.1,-3.7,
89886,10.1039/d0ta02994g,10.1039/d0ta02994g,PV2000,PCBM,PV2000,PCBM,,CCCCC(=O)OCC1(C2=CC=CC=C2)C3=CC=CC4=CC=CC5=CC=CC6=CC=CC7=CC=CC1=C7C6=C5C4=C3,,,,4.3,,,,,,,,,,,,,,,,,,,,,,-6.1,-3.7,
89887,10.1039/d0ta02994g,10.1039/d0ta02994g,P3HT,Si-PCPDTBT,P3HT,Si-PCPDTBT,CCCCCCc1ccsc1,CCCCC(CC)C[Si]1(CC(CC)CCCC)c2ccsc2-c2sc(-c3cccc4nsnc34)cc21,,,,2.2,,,,,,,,,,fully solution-processed semitransparent OPV,,,,,,,,,-5.01,-3.12,,,,
89888,10.1039/d0ta02994g,10.1039/d0ta02994g,P3HT,IDT-2BR,P3HT,IDT-2BR,CCCCCCc1ccsc1,CCCCCCc1ccc(C2(c3ccc(CCCCCC)cc3)c3cc4c(cc3-c3sc(-c5ccc(/C=C6\SC(=S)N(CC)C6=O)c6nsnc56)cc32)C(c2ccc(CCCCCC)cc2)(c2ccc(CCCCCC)cc2)c2cc(-c3ccc(/C=C5\SC(=S)N(CC)C5=O)c5nsnc35)sc2-4)cc1,,,,3.2,,,,,,,,,,fully solution-processed semitransparent OPV,,,,,,,,,-5.01,-3.12,,-5.52,-3.69,
89889,10.1039/d0ta02994g,10.1039/d0ta02994g,pDPP5T-2,PCBM,pDPP5T-2,PCBM,,CCCCC(=O)OCC1(C2=CC=CC=C2)C3=CC=CC4=CC=CC5=CC=CC6=CC=CC7=CC=CC1=C7C6=C5C4=C3,,,,2.3,,,,,,,,,,,,,,,,,,,,,,-6.1,-3.7,
89890,10.1039/d0ta02994g,10.1039/d0ta02994g,PBDTT-DPP,PCBM,PBDTT-DPP,PCBM,CCCCCCC(CCCC)CN1C(=O)C2=C(c3cccs3)N(C(CCCC)CCCCCC)C(=O)C2=C1c1ccc(-c2cc3c(-c4ccc(CC(CC)CCCC)s4)c4sccc4c(-c4ccc(CC(CC)CCCC)s4)c3s2)s1,CCCCC(=O)OCC1(C2=CC=CC=C2)C3=CC=CC4=CC=CC5=CC=CC6=CC=CC7=CC=CC1=C7C6=C5C4=C3,,,,4.0,,,,,,,,,,fully solution-processed semitransparent OPV,,,,,,,,,-5.25,-3.63,,-6.1,-3.7,
89891,10.1039/d0ta02994g,10.1039/d0ta02994g,PBTZT-stat-BDTT-8,PCBM,PBTZT-stat-BDTT-8,PCBM,Cc1ccc(-c2cc3c(C)c4sc(Cc5ccc(-c6c(C)c(C)c(C)c7nsnc67)s5)cc4c(C)c3s2)s1,CCCCC(=O)OCC1(C2=CC=CC=C2)C3=CC=CC4=CC=CC5=CC=CC6=CC=CC7=CC=CC1=C7C6=C5C4=C3,,,,4.8,,,,,,,,,,,,,,,,,,,,,,-6.1,-3.7,
89892,10.1039/d0ta02994g,10.1039/d0ta02994g,PBTZT-stat-BDTT-8,PCBM,PBTZT-stat-BDTT-8,PCBM,Cc1ccc(-c2cc3c(C)c4sc(Cc5ccc(-c6c(C)c(C)c(C)c7nsnc67)s5)cc4c(C)c3s2)s1,CCCCC(=O)OCC1(C2=CC=CC=C2)C3=CC=CC4=CC=CC5=CC=CC6=CC=CC7=CC=CC1=C7C6=C5C4=C3,,,,4.5,,,,,,,,,,,,,,,,,,,,,,-6.1,-3.7,
89893,10.1039/d0ta02994g,10.1039/d0ta02994g,P3HT,O-IDTBR,P3HT,O-IDTBR,CCCCCCc1ccsc1,CCCCCCCCC1(CCCCCCCC)c2cc3c(cc2-c2sc(-c4ccc(/C=C5\SC(=S)N(CC)C5=O)c5nsnc45)cc21)C(CCCCCCCC)(CCCCCCCC)c1cc(-c2ccc(/C=C4\SC(=S)N(CC)C4=O)c4nsnc24)sc1-3,,,,5.0,,,,,,,,,,fully solution-processed semitransparent OPV,,,,,,,,,-5.01,-3.12,,-5.52,-3.89,
89894,10.1039/d0ta02994g,10.1039/d0ta02994g,PBTZT-stat-BDTT-8,4TICO,PBTZT-stat-BDTT-8,4TICO,Cc1ccc(-c2cc3c(C)c4sc(Cc5ccc(-c6c(C)c(C)c(C)c7nsnc67)s5)cc4c(C)c3s2)s1,,,,,4.7,,,,,,,,,glass/ITO/ETL/PAL/HTL/top electrode,inverted,AZO,,PEDOT:PSS (Clevios P VP AI 4083),,200.0,o-xylene,,,,,,,,
89895,10.1039/d0ta02994g,10.1039/d0ta02994g,PBTZT-stat-BDTT-8,4TICO,PBTZT-stat-BDTT-8,4TICO,Cc1ccc(-c2cc3c(C)c4sc(Cc5ccc(-c6c(C)c(C)c(C)c7nsnc67)s5)cc4c(C)c3s2)s1,,,,,3.9,,,,,,,,,glass/ITO/ETL/PAL/HTL/top electrode,inverted,AZO,,PEDOT:PSS,,,o-xylene,,,,,,,,
89896,10.1039/d0ta02994g,10.1039/d0ta02994g,PBTZT-stat-BDTT-8,4TICO,PBTZT-stat-BDTT-8,4TICO,Cc1ccc(-c2cc3c(C)c4sc(Cc5ccc(-c6c(C)c(C)c(C)c7nsnc67)s5)cc4c(C)c3s2)s1,,0.72,16.1,68.8,8.0,7.975295999999999,0.308800000000009,7.6,8.0,,,,,glass/ITO/ETL/PAL/HTL/top electrode,inverted,AZO,,PEDOT:PSS,,95.0,o-xylene,,,,,,,,
89897,10.1039/d0ta02994g,10.1039/d0ta02994g,PBTZT-stat-BDTT-8,4TICO,PBTZT-stat-BDTT-8,4TICO,Cc1ccc(-c2cc3c(C)c4sc(Cc5ccc(-c6c(C)c(C)c(C)c7nsnc67)s5)cc4c(C)c3s2)s1,,0.69,12.9,53.3,4.7,4.744233,0.9411276595744532,4.4,4.7,,,,,glass/ITO/ETL/PAL/HTL/top electrode,inverted,AZO,,PEDOT:PSS,,200.0,o-xylene,,,,,,,,
89904,10.1039/d0ta03128c,10.1039/d0ta03128c,PBDB-TF,ITIC-γCl-2F,PM6,ITIC-γCl-2F,COC(=O)C(C)(C)c1cc(C)cc(-c2sc3c4sc5cc(/C=C6/C(=O)c7cc(F)cc(c7)C(=O)/C6=C\c6cc(C(C)(C)C(=O)OC)c(-c7cc(C)cc(C(C)(C)C(=O)OC)c7)s6)sc5c4c(C(C)(C)C(=O)OC)ccc2-3)c1,,0.85,19.6,72.2,12.02,12.02852,0.0708818635607383,11.83,12.02,,DIO (0.5% volume),DIO,0.5%,,,,,,,,CB,chlorobenzene,,-5.49,-3.64,,,,
89905,10.1039/d0ta03128c,10.1039/d0ta03128c,PBDB-TF,BTIC-γCl-2F,PM6,BTIC-γCl-2F,COC(=O)C(C)(C)c1cc(C)cc(-c2sc3c4sc5cc(/C=C6/C(=O)c7cc(F)cc(c7)C(=O)/C6=C\c6cc(C(C)(C)C(=O)OC)c(-c7cc(C)cc(C(C)(C)C(=O)OC)c7)s6)sc5c4c(C(C)(C)C(=O)OC)ccc2-3)c1,,0.86,24.6,72.67,15.43,15.374065200000002,0.3625068049254537,15.1,15.43,,CN (0.5% volume),CN,0.5%,inverted,,,,,,,CF,chloroform,,-5.49,-3.64,,,,
89912,10.1039/d0ta04734a,10.1039/d0ta04734a,PBB-H,IT-4F,PBB-H,IT-4F,CCc1ccc(-c2c3cc(-c4ccc(-c5nc6c(-c7ccc(CC)s7)c7sc(-c8ccc(-c9cc%10c(-c%11ccc(CC)s%11)c%11sc(-c%12ccc(-c%13nc%14c(-c%15ccc(CC)s%15)c%15sc(-c%16ccc(-c%17cc%18c(-c%19ccc(CC)s%19)c%19sc(-c%20ccc(-c%21nc%22c(-c%23ccc(CC)s%23)c%23sc(-c%24cccs%24)nc%23c(-c%23ccc(CC)s%23)c%22s%21)s%20)cc%19c(-c%19ccc(CC)s%19)c%18s%17)s%16)nc%15c(-c%15ccc(CC)s%15)c%14s%13)s%12)cc%11c(-c%11ccc(CC)s%11)c%10s9)s8)nc7c(-c7ccc(CC)s7)c6s5)s4)sc3c(-c3ccc(CC)s3)c3ccsc23)s1,CCCCCCc1ccc(C2(c3ccc(CCCCCC)cc3)c3cc4c(cc3-c3sc5cc(/C=C6\C(=O)c7cc(F)c(F)cc7C6=C(C#N)C#N)sc5c32)C(c2ccc(CCCCCC)cc2)(c2ccc(CCCCCC)cc2)c2c-4sc3cc(/C=C4\C(=O)c5cc(F)c(F)cc5C4=C(C#N)C#N)sc23)cc1,0.82,21.5,67.8,12.0,11.953139999999998,0.3905000000000195,11.9,12.0,1:1,DPE,,,glass/ITO/PEDOT:PSS/active layer/PDINO/Al,,PDINO,,PEDOT:PSS,,,,,,-5.47,-3.47,,-5.66,-4.14,
89913,10.1039/d0ta04734a,10.1039/d0ta04734a,PBB-F,IT-4F,PBB-F,IT-4F,CCc1ccc(-c2c3nc(-c4ccc(-c5cc6c(-c7cc(F)c(CC)s7)c7sc(-c8ccc(-c9nc%10c(-c%11ccc(CC)s%11)c%11sc(-c%12ccc(-c%13cc%14c(-c%15cc(F)c(CC)s%15)c%15sc(-c%16ccc(-c%17nc%18c(s%17)[C@]%17(c%19ccc(CC)s%19)c%19nc(-c%20cccs%20)sc%19[C@]%18%17c%17ccc(CC)s%17)s%16)cc%15c(-c%15cc(F)c(CC)s%15)c%14s%13)s%12)nc%11c(-c%11ccc(CC)s%11)c%10s9)s8)cc7c(-c7cc(F)c(CC)s7)c6s5)s4)sc3c(-c3ccc(CC)s3)c3nc(-c4ccc(-c5cc6c(-c7cc(F)c(CC)s7)c7sccc7c(-c7cc(F)c(CC)s7)c6s5)s4)sc23)s1,CCCCCCc1ccc(C2(c3ccc(CCCCCC)cc3)c3cc4c(cc3-c3sc5cc(/C=C6\C(=O)c7cc(F)c(F)cc7C6=C(C#N)C#N)sc5c32)C(c2ccc(CCCCCC)cc2)(c2ccc(CCCCCC)cc2)c2c-4sc3cc(/C=C4\C(=O)c5cc(F)c(F)cc5C4=C(C#N)C#N)sc23)cc1,0.92,22.4,71.1,14.7,14.652288,0.3245714285714329,14.3,14.7,1:1,DPE,,,ITO/PEDOT:PSS/active layer/PDINO/Al,,PDINO,,PEDOT:PSS,,,chlorobenzene,,,-5.57,-3.57,,-5.66,-4.14,
89914,10.1039/d0ta04734a,10.1039/d0ta04734a,PBB-Cl,IT-4F,PBB-Cl,IT-4F,CCc1ccc(-c2c3nc(-c4ccc(-c5cc6c(-c7cc(Cl)c(CC)s7)c7sc(-c8ccc(-c9nc%10c(-c%11ccc(CC)s%11)c%11sc(-c%12ccc(-c%13cc%14c(-c%15cc(Cl)c(CC)s%15)c%15sc(-c%16ccc(-c%17nc%18c(-c%19ccc(CC)s%19)c%19sc(-c%20ccc(-c%21cc%22c(-c%23cc(Cl)c(CC)s%23)c%23sccc%23c(-c%23cc(Cl)c(CC)s%23)c%22s%21)s%20)nc%19c(-c%19ccc(CC)s%19)c%18s%17)s%16)cc%15c(-c%15cc(Cl)c(CC)s%15)c%14s%13)s%12)nc%11c(-c%11ccc(CC)s%11)c%10s9)s8)cc7c(-c7cc(Cl)c(CC)s7)c6s5)s4)sc3c(-c3ccc(CC)s3)c3nc(-c4cccs4)sc23)s1,CCCCCCc1ccc(C2(c3ccc(CCCCCC)cc3)c3cc4c(cc3-c3sc5cc(/C=C6\C(=O)c7cc(F)c(F)cc7C6=C(C#N)C#N)sc5c32)C(c2ccc(CCCCCC)cc2)(c2ccc(CCCCCC)cc2)c2c-4sc3cc(/C=C4\C(=O)c5cc(F)c(F)cc5C4=C(C#N)C#N)sc23)cc1,0.94,21.8,72.5,14.8,14.8567,0.3831081081081033,14.5,14.8,1:1,DPE,,,ITO/PEDOT:PSS/active layer/PDINO/Al,,PDINO,,PEDOT:PSS,,,chlorobenzene,,,-5.64,-3.64,,-5.66,-4.14,
89966,10.1039/d0ta09306h,10.1039/d0ta09306h,PBDB-TF,BTIC-2Cl-γ,PM6,BTIC-2Cl-γ,COC(=O)C(C)(C)c1cc(C)cc(-c2sc3c4sc5cc(/C=C6/C(=O)c7cc(F)cc(c7)C(=O)/C6=C\c6cc(C(C)(C)C(=O)OC)c(-c7cc(C)cc(C(C)(C)C(=O)OC)c7)s6)sc5c4c(C(C)(C)C(=O)OC)ccc2-3)c1,,0.9,23.58,70.98,15.04,15.0633756,0.1554228723404229,14.66,15.04,,,,,,,,,,,,,,,-5.49,-3.64,,,,
89967,10.1039/d0ta09306h,10.1039/d0ta09306h,PBDB-TF,BTIC-2Cl-δ,PM6,BTIC-2Cl-δ,COC(=O)C(C)(C)c1cc(C)cc(-c2sc3c4sc5cc(/C=C6/C(=O)c7cc(F)cc(c7)C(=O)/C6=C\c6cc(C(C)(C)C(=O)OC)c(-c7cc(C)cc(C(C)(C)C(=O)OC)c7)s6)sc5c4c(C(C)(C)C(=O)OC)ccc2-3)c1,,0.87,23.18,70.08,14.13,14.13275328,0.0194853503184609,13.79,14.13,,,,,inverted,,ZnO,,MoO3,,,,,,-5.49,-3.64,,,,
89968,10.1039/d0ta09306h,10.1039/d0ta09306h,PBDB-TF,BTIC-2Cl-β,PM6,BTIC-2Cl-β,COC(=O)C(C)(C)c1cc(C)cc(-c2sc3c4sc5cc(/C=C6/C(=O)c7cc(F)cc(c7)C(=O)/C6=C\c6cc(C(C)(C)C(=O)OC)c(-c7cc(C)cc(C(C)(C)C(=O)OC)c7)s6)sc5c4c(C(C)(C)C(=O)OC)ccc2-3)c1,,0.91,16.71,48.67,7.39,7.40080887,0.1462634641407423,7.13,7.39,,,,,inverted,,ZnO,,MoO3,,,,,,-5.49,-3.64,,,,
89969,10.1039/d0ta12288b,10.1039/d0ta12288b,PBDB-TF,PTIC,PM6,PTIC,COC(=O)C(C)(C)c1cc(C)cc(-c2sc3c4sc5cc(/C=C6/C(=O)c7cc(F)cc(c7)C(=O)/C6=C\c6cc(C(C)(C)C(=O)OC)c(-c7cc(C)cc(C(C)(C)C(=O)OC)c7)s6)sc5c4c(C(C)(C)C(=O)OC)ccc2-3)c1,CCOc1cc(-c2cc(CC)c(/C=C3\C(=O)c4cc(F)c(F)cc4C3=C(C#N)C#N)s2)c(OCC)cc1-c1cc(CC)c(/C=C2\C(=O)c3cc(F)c(F)cc3C2=C(C#N)C#N)s1,,,,10.27,,,,10.27,,,,,,,,,,,,,,,-5.49,-3.64,,-5.59,-3.81,
89970,10.1039/d0ta12288b,10.1039/d0ta12288b,PBDB-T,X-PCIC,PBDB-T,X-PCIC,CCCCC(CC)Cc1ccc(-c2c3cc(-c4ccc(-c5sc(-c6cccs6)c6c5C(=O)c5c(CC(CC)CCCC)sc(CC(CC)CCCC)c5C6=O)s4)sc3c(-c3ccc(CC(CC)CCCC)s3)c3ccsc23)s1,CCCCCCc1nc2c(-c3cc4c(s3)C3SC(/C=C5\C(=O)c6cc(F)c(F)cc6C5C(C#N)C#N)=CC3C4(CC(CC)CCCC)CC(CC)CCCC)c3sc(CCCCCC)nc3c(-c3cc4c(s3)-c3sc(/C=C5\C(=O)C6CC(F)C(F)=CC6C5=C(C#N)C#N)cc3C4(CC(CC)CCCC)CC(CC)CCCC)c2s1,,,,11.33,,,,11.33,,,,,,,,,,,,,,,-5.33,-3.48,,-5.37,-3.79,
89971,10.1039/d0ta12288b,10.1039/d0ta12288b,PBDB-T,X1-PCIC,PBDB-T,X1-PCIC,CCCCC(CC)Cc1ccc(-c2c3cc(-c4ccc(-c5sc(-c6cccs6)c6c5C(=O)c5c(CC(CC)CCCC)sc(CC(CC)CCCC)c5C6=O)s4)sc3c(-c3ccc(CC(CC)CCCC)s3)c3ccsc23)s1,CCCCCCc1nc2c(-c3cc4c(s3)C3SC(/C=C5\C(=O)c6cscc6C5C(C#N)C#N)=CC3C4(CC(CC)CCCC)CC(CC)CCCC)c3sc(CCCCCC)nc3c(-c3cc4c(s3)-c3sc(/C=C5\C(=O)c6cscc6C5C(C#N)C#N)cc3C4(CC(CC)CCCC)CC(CC)CCCC)c2s1,,,,10.05,,,,10.05,,,,,,,,,,,,,,,-5.33,-3.48,,-5.35,-3.77,
89972,10.1039/d0ta12288b,10.1039/d0ta12288b,PBDB-T-2Cl,BTCIC-4Cl,PBDB-T-2Cl,BTCIC-4Cl,CCCCC(CC)Cc1sc(-c2c3cc(-c4ccc(-c5sc(-c6cccs6)c6c5C(=O)c5c(CC(CC)CCCC)sc(CC(CC)CCCC)c5C6=O)s4)sc3c(-c3cc(Cl)c(CC(CC)CCCC)s3)c3ccsc23)cc1Cl,CCCCC(CC)CC1(CC(CC)CCCC)c2cc(/C=C3\C(=O)c4cc(Cl)c(Cl)cc4C3=C(C#N)C#N)sc2-c2sc(-c3ccc(-c4cc5c(s4)-c4sc(/C=C6\C(=O)c7cc(Cl)c(Cl)cc7C6=C(C#N)C#N)cc4C5(CC(CC)CCCC)CC(CC)CCCC)c4nsnc34)cc21,,,,10.5,,,,10.5,,,,,,,,,,,,,,,-5.52,-3.6,,-5.64,-4.12,
89973,10.1039/d0ta12288b,10.1039/d0ta12288b,PM6,BDDEH-4F,PM6,BDDEH-4F,COC(=O)C(C)(C)c1cc(C)cc(-c2sc3c4sc5cc(/C=C6/C(=O)c7cc(F)cc(c7)C(=O)/C6=C\c6cc(C(C)(C)C(=O)OC)c(-c7cc(C)cc(C(C)(C)C(=O)OC)c7)s6)sc5c4c(C(C)(C)C(=O)OC)ccc2-3)c1,CCCCC(CC)Cc1sc(CC(CC)CCCC)c2c1C(=O)c1c(-c3cc4c(s3)-c3sc(/C=C5\C(=O)c6cc(F)c(F)cc6C5=C(C#N)C#N)cc3C4(CC(CC)CCCC)CC(CC)CCCC)sc(-c3cc4c(s3)-c3sc(/C=C5\C(=O)c6cc(F)c(F)cc6C5=C(C#N)C#N)cc3C4(CC(CC)CCCC)CC(CC)CCCC)c1C2=O,,,,12.59,,,,12.59,1:1,1-chloronaphthalene (CN),,0.5 vol%,ITO/ZnO/active layer/MoO3/Al,inverted,ZnO,,MoO3,,160.0,,,160.0,-5.56,-3.65,,-5.57,-3.94,
