Repository: JiYiqaq/PCE-KA-GNN

# Data directory

- `raw/Active_Database.csv` is the immutable source dataset bundled under CC BY 4.0. Do not overwrite it with processed data.
- `processed/` is created and populated by the training pipeline. Generated `.pt` and `.pth` caches are intentionally ignored by Git because they can exceed GitHub's normal single-file limit.

See `../DATA_LICENSE.md` for provenance, license and checksum information.

File: data/raw/Active_Database.csv (part 308 of 471)
id,doi,doi_norm,donor,acceptor,donor_canonical,acceptor_canonical,donor_smiles,acceptor_smiles,voc,jsc,ff,pce,pce_recomputed,pce_relative_error_percent,pce_avg,pce_best,d_a_ratio,additive,additive_canonical,additive_ratio,device_structure,device_type,etl,etl_canonical,htl,htl_canonical,active_layer_thickness,solvent,solvent_canonical,annealing_temp,homo_d,lumo_d,eg_d,homo_a,lumo_a,eg_a
89974,10.1039/d0ta12288b,10.1039/d0ta12288b,PM6,BDDEH-4F,PM6,BDDEH-4F,COC(=O)C(C)(C)c1cc(C)cc(-c2sc3c4sc5cc(/C=C6/C(=O)c7cc(F)cc(c7)C(=O)/C6=C\c6cc(C(C)(C)C(=O)OC)c(-c7cc(C)cc(C(C)(C)C(=O)OC)c7)s6)sc5c4c(C(C)(C)C(=O)OC)ccc2-3)c1,CCCCC(CC)Cc1sc(CC(CC)CCCC)c2c1C(=O)c1c(-c3cc4c(s3)-c3sc(/C=C5\C(=O)c6cc(F)c(F)cc6C5=C(C#N)C#N)cc3C4(CC(CC)CCCC)CC(CC)CCCC)sc(-c3cc4c(s3)-c3sc(/C=C5\C(=O)c6cc(F)c(F)cc6C5=C(C#N)C#N)cc3C4(CC(CC)CCCC)CC(CC)CCCC)c1C2=O,0.89,18.58,50.67,8.39,8.378892539999999,0.1323892729440002,8.25,8.39,1:1,,,,inverted,BHJ,ZnO,,MoO3,,160.0,,,,-5.56,-3.65,,-5.57,-3.94,
89975,10.1039/d0ta12288b,10.1039/d0ta12288b,PM6,BDDEH-4F,PM6,BDDEH-4F,COC(=O)C(C)(C)c1cc(C)cc(-c2sc3c4sc5cc(/C=C6/C(=O)c7cc(F)cc(c7)C(=O)/C6=C\c6cc(C(C)(C)C(=O)OC)c(-c7cc(C)cc(C(C)(C)C(=O)OC)c7)s6)sc5c4c(C(C)(C)C(=O)OC)ccc2-3)c1,CCCCC(CC)Cc1sc(CC(CC)CCCC)c2c1C(=O)c1c(-c3cc4c(s3)-c3sc(/C=C5\C(=O)c6cc(F)c(F)cc6C5=C(C#N)C#N)cc3C4(CC(CC)CCCC)CC(CC)CCCC)sc(-c3cc4c(s3)-c3sc(/C=C5\C(=O)c6cc(F)c(F)cc6C5=C(C#N)C#N)cc3C4(CC(CC)CCCC)CC(CC)CCCC)c1C2=O,0.88,22.57,63.38,12.59,12.58828208,0.0136451151707769,12.41,12.59,1:1,CN,CN,0.5% v/v,,BHJ,ZnO,,MoO3,,160.0,,,160.0,-5.56,-3.65,,-5.57,-3.94,
89976,10.1039/d0ta12288b,10.1039/d0ta12288b,PM6,BDDBO-4F,PM6,BDDBO-4F,COC(=O)C(C)(C)c1cc(C)cc(-c2sc3c4sc5cc(/C=C6/C(=O)c7cc(F)cc(c7)C(=O)/C6=C\c6cc(C(C)(C)C(=O)OC)c(-c7cc(C)cc(C(C)(C)C(=O)OC)c7)s6)sc5c4c(C(C)(C)C(=O)OC)ccc2-3)c1,,0.91,16.38,47.4,7.07,7.065349199999999,0.0657821782178384,6.87,7.07,1:1,,,,inverted,BHJ,ZnO,,MoO3,,160.0,,,,-5.56,-3.65,,,,
89977,10.1039/d0ta12288b,10.1039/d0ta12288b,PM6,BDDBO-4F,PM6,BDDBO-4F,COC(=O)C(C)(C)c1cc(C)cc(-c2sc3c4sc5cc(/C=C6/C(=O)c7cc(F)cc(c7)C(=O)/C6=C\c6cc(C(C)(C)C(=O)OC)c(-c7cc(C)cc(C(C)(C)C(=O)OC)c7)s6)sc5c4c(C(C)(C)C(=O)OC)ccc2-3)c1,,0.87,19.09,58.96,9.8,9.79225368,0.0790440816326607,9.65,9.8,1:1,CN,CN,0.5% v/v,inverted,BHJ,ZnO,,MoO3,,160.0,,,160.0,-5.56,-3.65,,,,
89988,10.1039/d0tc02499f,10.1039/d0tc02499f,PTB7-Th,T-FPDI,PTB7-Th,T-FPDI,CCCCC(CC)COC(=O)c1sc2csc(-c3cc4c(-c5ccc(CC(CC)CCCC)s5)c5sccc5c(-c5ccc(CC(CC)CCCC)s5)c4s3)c2c1F,,0.78,13.4,53.0,5.5,5.53956,0.719272727272724,,,,,,,,,,,,,,,,,-5.21,-3.6,,,,
89989,10.1039/d0tc02499f,10.1039/d0tc02499f,PTB7-Th,TT-FPDI,PTB7-Th,TT-FPDI,CCCCC(CC)COC(=O)c1sc2csc(-c3cc4c(-c5ccc(CC(CC)CCCC)s5)c5sccc5c(-c5ccc(CC(CC)CCCC)s5)c4s3)c2c1F,,0.791,14.4,62.9,7.17,7.164561600000001,0.0758493723849257,,,1:1.5,DIO,,0.5% v/v,conventional,,PDINO,,PEDOT:PSS,,,chlorobenzene,,100.0,-5.21,-3.6,,,,
89990,10.1039/d0tc02499f,10.1039/d0tc02499f,PTB7-Th,FT-FPDI,PTB7-Th,FT-FPDI,CCCCC(CC)COC(=O)c1sc2csc(-c3cc4c(-c5ccc(CC(CC)CCCC)s5)c5sccc5c(-c5ccc(CC(CC)CCCC)s5)c4s3)c2c1F,,0.805,14.4,58.2,6.75,6.746544,0.0511999999999985,,,1:1.5,DIO,,0.5% v/v,conventional,,PDINO,,PEDOT:PSS,,,chlorobenzene,,100.0,-5.21,-3.6,,,,
89991,10.1039/d0tc02499f,10.1039/d0tc02499f,PTB7-Th,FTT-FPDI,PTB7-Th,FTT-FPDI,CCCCC(CC)COC(=O)c1sc2csc(-c3cc4c(-c5ccc(CC(CC)CCCC)s5)c5sccc5c(-c5ccc(CC(CC)CCCC)s5)c4s3)c2c1F,,0.822,16.5,56.4,7.66,7.649531999999999,0.1366579634464915,,,1:1.5,DIO,,0.5% v/v,conventional,,PDINO,,PEDOT:PSS,,,chlorobenzene,,100.0,-5.21,-3.6,,,,
89992,10.1039/d0tc03096a,10.1039/d0tc03096a,PM7,ITIC-4F,PM7,ITIC-4F,CCCCC(CC)Cc1sc(-c2c3ccsc3c(-c3cc(Cl)c(CC(CC)CCCC)s3)c3sc(-c4ccc(-c5sc(-c6cccs6)c6c5C(=O)c5c(CC(CC)CCCC)sc(CC(CC)CCCC)c5C6=O)s4)cc23)cc1Cl,CCCCCCc1ccc(C2(c3ccc(CCCCCC)cc3)c3cc4c(cc3-c3sc5cc(/C=C6/C(=O)c7cc(F)c(F)cc7C6=C(C#N)C#N)sc5c32)C(c2ccc(CCCCCC)cc2)(c2ccc(CCCCCC)cc2)c2c-4sc3cc(/C=C4/C(=O)c5cc(F)c(F)cc5C4=C(C#N)C#N)sc23)cc1,0.83,18.9,74.0,12.22,11.608379999999997,5.005073649754531,11.6,12.22,1:1,"1,8-diiodooctane",,1%,,bulk heterojunction,zinc oxide,,molybdenum trioxide,,100.0,,,,-5.575,-3.67,,-5.82,-4.24,
89993,10.1039/d0tc03096a,10.1039/d0tc03096a,PM7 D1,ITIC-4F,PM7 D1,ITIC-4F,,CCCCCCc1ccc(C2(c3ccc(CCCCCC)cc3)c3cc4c(cc3-c3sc5cc(/C=C6/C(=O)c7cc(F)c(F)cc7C6=C(C#N)C#N)sc5c32)C(c2ccc(CCCCCC)cc2)(c2ccc(CCCCCC)cc2)c2c-4sc3cc(/C=C4/C(=O)c5cc(F)c(F)cc5C4=C(C#N)C#N)sc23)cc1,0.84,19.7,73.0,12.78,12.08004,5.476995305164325,12.1,12.78,1:1,"1,8-diiodooctane",,1%,,BHJ,zinc oxide,,molybdenum trioxide,,100.0,chlorobenzene,,,,,,-5.82,-4.24,
89994,10.1039/d0tc03096a,10.1039/d0tc03096a,PM7 D2,ITIC-4F,PM7 D2,ITIC-4F,,CCCCCCc1ccc(C2(c3ccc(CCCCCC)cc3)c3cc4c(cc3-c3sc5cc(/C=C6/C(=O)c7cc(F)c(F)cc7C6=C(C#N)C#N)sc5c32)C(c2ccc(CCCCCC)cc2)(c2ccc(CCCCCC)cc2)c2c-4sc3cc(/C=C4/C(=O)c5cc(F)c(F)cc5C4=C(C#N)C#N)sc23)cc1,0.78,18.0,71.0,10.35,9.9684,3.68695652173912,9.9,10.35,1:1,"1,8-diiodooctane",,1%,inverted,bulk heterojunction,zinc oxide,,molybdenum trioxide,,100.0,chlorobenzene,,,,,,-5.82,-4.24,
89995,10.1039/d0tc03096a,10.1039/d0tc03096a,PM7,ITIC-4F,PM7,ITIC-4F,CCCCC(CC)Cc1sc(-c2c3ccsc3c(-c3cc(Cl)c(CC(CC)CCCC)s3)c3sc(-c4ccc(-c5sc(-c6cccs6)c6c5C(=O)c5c(CC(CC)CCCC)sc(CC(CC)CCCC)c5C6=O)s4)cc23)cc1Cl,CCCCCCc1ccc(C2(c3ccc(CCCCCC)cc3)c3cc4c(cc3-c3sc5cc(/C=C6/C(=O)c7cc(F)c(F)cc7C6=C(C#N)C#N)sc5c32)C(c2ccc(CCCCCC)cc2)(c2ccc(CCCCCC)cc2)c2c-4sc3cc(/C=C4/C(=O)c5cc(F)c(F)cc5C4=C(C#N)C#N)sc23)cc1,0.76,18.4,59.0,8.77,8.25056,5.922919042189276,8.4,8.77,1:1,"1,8-diiodooctane",,1%,inverted,bulk heterojunction,zinc oxide,,molybdenum trioxide,,180.0,chlorobenzene,,100.0,-5.575,-3.67,,-5.82,-4.24,
89996,10.1039/d0tc03096a,10.1039/d0tc03096a,PM7 D1,ITIC-4F,PM7 D1,ITIC-4F,,CCCCCCc1ccc(C2(c3ccc(CCCCCC)cc3)c3cc4c(cc3-c3sc5cc(/C=C6/C(=O)c7cc(F)c(F)cc7C6=C(C#N)C#N)sc5c32)C(c2ccc(CCCCCC)cc2)(c2ccc(CCCCCC)cc2)c2c-4sc3cc(/C=C4/C(=O)c5cc(F)c(F)cc5C4=C(C#N)C#N)sc23)cc1,0.81,19.7,74.0,12.2,11.80818,3.2116393442622884,11.9,12.2,1:1,"1,8-diiodooctane",,1%,,BHJ,zinc oxide,,molybdenum trioxide,,180.0,chlorobenzene,,100.0,,,,-5.82,-4.24,
89997,10.1039/d0tc03096a,10.1039/d0tc03096a,PM7 D2,ITIC-4F,PM7 D2,ITIC-4F,,CCCCCCc1ccc(C2(c3ccc(CCCCCC)cc3)c3cc4c(cc3-c3sc5cc(/C=C6/C(=O)c7cc(F)c(F)cc7C6=C(C#N)C#N)sc5c32)C(c2ccc(CCCCCC)cc2)(c2ccc(CCCCCC)cc2)c2c-4sc3cc(/C=C4/C(=O)c5cc(F)c(F)cc5C4=C(C#N)C#N)sc23)cc1,0.74,13.9,52.0,5.43,5.348719999999999,1.4968692449355518,5.3,5.43,1:1,"1,8-diiodooctane",,1%,inverted,BHJ,zinc oxide,,molybdenum trioxide,,180.0,chlorobenzene,,100.0,,,,-5.82,-4.24,
89998,10.1039/d0tc03096a,10.1039/d0tc03096a,PM7,ITIC-4F,PM7,ITIC-4F,CCCCC(CC)Cc1sc(-c2c3ccsc3c(-c3cc(Cl)c(CC(CC)CCCC)s3)c3sc(-c4ccc(-c5sc(-c6cccs6)c6c5C(=O)c5c(CC(CC)CCCC)sc(CC(CC)CCCC)c5C6=O)s4)cc23)cc1Cl,CCCCCCc1ccc(C2(c3ccc(CCCCCC)cc3)c3cc4c(cc3-c3sc5cc(/C=C6/C(=O)c7cc(F)c(F)cc7C6=C(C#N)C#N)sc5c32)C(c2ccc(CCCCCC)cc2)(c2ccc(CCCCCC)cc2)c2c-4sc3cc(/C=C4/C(=O)c5cc(F)c(F)cc5C4=C(C#N)C#N)sc23)cc1,0.86,18.7,73.0,11.86,11.73986,1.0129848229342264,11.7,11.86,1:1,"1,8-diiodooctane",,1%,,BHJ,zinc oxide,,molybdenum trioxide,,100.0,chlorobenzene,,,-5.575,-3.67,,-5.82,-4.24,
89999,10.1039/d0tc03096a,10.1039/d0tc03096a,PM7 D1,ITIC-4F,PM7 D1,ITIC-4F,,CCCCCCc1ccc(C2(c3ccc(CCCCCC)cc3)c3cc4c(cc3-c3sc5cc(/C=C6/C(=O)c7cc(F)c(F)cc7C6=C(C#N)C#N)sc5c32)C(c2ccc(CCCCCC)cc2)(c2ccc(CCCCCC)cc2)c2c-4sc3cc(/C=C4/C(=O)c5cc(F)c(F)cc5C4=C(C#N)C#N)sc23)cc1,0.85,19.2,72.0,11.83,11.7504,0.6728655959425276,11.7,11.83,1:1,"1,8-diiodooctane",,1%,,BHJ,zinc oxide,,molybdenum trioxide,,100.0,chlorobenzene,,,,,,-5.82,-4.24,
90000,10.1039/d0tc03096a,10.1039/d0tc03096a,PM7 D2,ITIC-4F,PM7 D2,ITIC-4F,,CCCCCCc1ccc(C2(c3ccc(CCCCCC)cc3)c3cc4c(cc3-c3sc5cc(/C=C6/C(=O)c7cc(F)c(F)cc7C6=C(C#N)C#N)sc5c32)C(c2ccc(CCCCCC)cc2)(c2ccc(CCCCCC)cc2)c2c-4sc3cc(/C=C4/C(=O)c5cc(F)c(F)cc5C4=C(C#N)C#N)sc23)cc1,0.82,17.7,70.0,10.38,10.1598,2.121387283237013,10.2,10.38,1:1,"1,8-diiodooctane",,1%,,bulk heterojunction,zinc oxide,,molybdenum trioxide,,100.0,chlorobenzene,,,,,,-5.82,-4.24,
90001,10.1039/d0tc03096a,10.1039/d0tc03096a,PM7,ITIC-4F,PM7,ITIC-4F,CCCCC(CC)Cc1sc(-c2c3ccsc3c(-c3cc(Cl)c(CC(CC)CCCC)s3)c3sc(-c4ccc(-c5sc(-c6cccs6)c6c5C(=O)c5c(CC(CC)CCCC)sc(CC(CC)CCCC)c5C6=O)s4)cc23)cc1Cl,CCCCCCc1ccc(C2(c3ccc(CCCCCC)cc3)c3cc4c(cc3-c3sc5cc(/C=C6/C(=O)c7cc(F)c(F)cc7C6=C(C#N)C#N)sc5c32)C(c2ccc(CCCCCC)cc2)(c2ccc(CCCCCC)cc2)c2c-4sc3cc(/C=C4/C(=O)c5cc(F)c(F)cc5C4=C(C#N)C#N)sc23)cc1,0.79,18.9,53.0,8.5,7.91343,6.900823529411765,8.2,8.5,1:1,"1,8-diiodooctane",,1%,inverted,bulk heterojunction,zinc oxide,,molybdenum trioxide,,180.0,chlorobenzene,,,-5.575,-3.67,,-5.82,-4.24,
90002,10.1039/d0tc03096a,10.1039/d0tc03096a,PM7 D1,ITIC-4F,PM7 D1,ITIC-4F,,CCCCCCc1ccc(C2(c3ccc(CCCCCC)cc3)c3cc4c(cc3-c3sc5cc(/C=C6/C(=O)c7cc(F)c(F)cc7C6=C(C#N)C#N)sc5c32)C(c2ccc(CCCCCC)cc2)(c2ccc(CCCCCC)cc2)c2c-4sc3cc(/C=C4/C(=O)c5cc(F)c(F)cc5C4=C(C#N)C#N)sc23)cc1,0.84,20.2,63.0,10.94,10.689839999999998,2.286654478976244,10.6,10.94,1:1,"1,8-diiodooctane",,1%,,BHJ,zinc oxide,,molybdenum trioxide,,180.0,chlorobenzene,,,,,,-5.82,-4.24,
90003,10.1039/d0tc03096a,10.1039/d0tc03096a,PM7 D2,ITIC-4F,PM7 D2,ITIC-4F,,CCCCCCc1ccc(C2(c3ccc(CCCCCC)cc3)c3cc4c(cc3-c3sc5cc(/C=C6/C(=O)c7cc(F)c(F)cc7C6=C(C#N)C#N)sc5c32)C(c2ccc(CCCCCC)cc2)(c2ccc(CCCCCC)cc2)c2c-4sc3cc(/C=C4/C(=O)c5cc(F)c(F)cc5C4=C(C#N)C#N)sc23)cc1,0.77,17.3,48.0,6.72,6.3940800000000015,4.849999999999974,6.4,6.72,1:1,"1,8-diiodooctane",,1%,inverted,BHJ,zinc oxide,,molybdenum trioxide,,180.0,chlorobenzene,,,,,,-5.82,-4.24,
90004,10.1039/d0tc03096a,10.1039/d0tc03096a,PM7,ITIC-4F,PM7,ITIC-4F,CCCCC(CC)Cc1sc(-c2c3ccsc3c(-c3cc(Cl)c(CC(CC)CCCC)s3)c3sc(-c4ccc(-c5sc(-c6cccs6)c6c5C(=O)c5c(CC(CC)CCCC)sc(CC(CC)CCCC)c5C6=O)s4)cc23)cc1Cl,CCCCCCc1ccc(C2(c3ccc(CCCCCC)cc3)c3cc4c(cc3-c3sc5cc(/C=C6/C(=O)c7cc(F)c(F)cc7C6=C(C#N)C#N)sc5c32)C(c2ccc(CCCCCC)cc2)(c2ccc(CCCCCC)cc2)c2c-4sc3cc(/C=C4/C(=O)c5cc(F)c(F)cc5C4=C(C#N)C#N)sc23)cc1,0.79,19.7,49.0,7.95,7.62587,4.077106918238997,7.7,7.95,1:1,"1,8-diiodooctane",,1%,inverted,bulk heterojunction,zinc oxide,,molybdenum trioxide,,320.0,chlorobenzene,,100.0,-5.575,-3.67,,-5.82,-4.24,
90005,10.1039/d0tc03096a,10.1039/d0tc03096a,PM7 D1,ITIC-4F,PM7 D1,ITIC-4F,,CCCCCCc1ccc(C2(c3ccc(CCCCCC)cc3)c3cc4c(cc3-c3sc5cc(/C=C6/C(=O)c7cc(F)c(F)cc7C6=C(C#N)C#N)sc5c32)C(c2ccc(CCCCCC)cc2)(c2ccc(CCCCCC)cc2)c2c-4sc3cc(/C=C4/C(=O)c5cc(F)c(F)cc5C4=C(C#N)C#N)sc23)cc1,0.83,20.1,54.0,9.03,9.00882,0.2345514950166037,8.8,9.03,1:1,"1,8-diiodooctane",,1%,,BHJ,zinc oxide,,molybdenum trioxide,,320.0,chlorobenzene,,100.0,,,,-5.82,-4.24,
90006,10.1039/d0tc03096a,10.1039/d0tc03096a,PM7 D2,ITIC-4F,PM7 D2,ITIC-4F,,CCCCCCc1ccc(C2(c3ccc(CCCCCC)cc3)c3cc4c(cc3-c3sc5cc(/C=C6/C(=O)c7cc(F)c(F)cc7C6=C(C#N)C#N)sc5c32)C(c2ccc(CCCCCC)cc2)(c2ccc(CCCCCC)cc2)c2c-4sc3cc(/C=C4/C(=O)c5cc(F)c(F)cc5C4=C(C#N)C#N)sc23)cc1,0.79,9.98,47.0,3.9,3.705574,4.98528205128204,3.7,3.9,1:1,"1,8-diiodooctane",,1%,inverted,bulk heterojunction,zinc oxide,,molybdenum trioxide,,320.0,chlorobenzene,,100.0,,,,-5.82,-4.24,
90011,10.1039/d1cc02706a,10.1039/d1cc02706a,PBTT-C3,BTP-eC9,PBTT-C3,BTP-eC9,,CCCCCCCCCc1c(C=C2C(=O)c3cc(Cl)c(Cl)cc3C2=C(C#N)C#N)sc2c1sc1c3c4nsnc4c4c5sc6c(CCCCCCCCC)c(C=C7C(=O)c8cc(Cl)c(Cl)cc8C7=C(C#N)C#N)sc6c5n(CC(CCCC)CCCCCC)c4c3n(CC(CCCC)CCCCCC)c21,0.657,4.97,40.5,1.32,1.3224424499999998,0.1850340909090729,,,,,,,,,,,,,,,,,,,,-5.68,-3.9,
90012,10.1039/d1cc02706a,10.1039/d1cc02706a,PBTT-C4,BTP-eC9,PBTT-C4,BTP-eC9,,CCCCCCCCCc1c(C=C2C(=O)c3cc(Cl)c(Cl)cc3C2=C(C#N)C#N)sc2c1sc1c3c4nsnc4c4c5sc6c(CCCCCCCCC)c(C=C7C(=O)c8cc(Cl)c(Cl)cc8C7=C(C#N)C#N)sc6c5n(CC(CCCC)CCCCCC)c4c3n(CC(CCCC)CCCCCC)c21,0.892,23.4,71.8,15.0,14.986670399999998,0.0888640000000151,,,,,,,,,,,,,100.0,,,,,,,-5.68,-3.9,
90013,10.1039/d1cc02706a,10.1039/d1cc02706a,PBTT-C5,BTP-eC9,PBTT-C5,BTP-eC9,,CCCCCCCCCc1c(C=C2C(=O)c3cc(Cl)c(Cl)cc3C2=C(C#N)C#N)sc2c1sc1c3c4nsnc4c4c5sc6c(CCCCCCCCC)c(C=C7C(=O)c8cc(Cl)c(Cl)cc8C7=C(C#N)C#N)sc6c5n(CC(CCCC)CCCCCC)c4c3n(CC(CCCC)CCCCCC)c21,0.887,10.0,54.5,4.83,4.834150000000001,0.0859213250517802,,,,,,,,,,,,,100.0,,,,,,,-5.68,-3.9,
90031,10.1039/d1dt01136g,10.1039/d1dt01136g,PBDB-T,TRIr,PBDB-T,TRIr,CCCCC(CC)Cc1ccc(-c2c3cc(-c4ccc(-c5sc(-c6cccs6)c6c5C(=O)c5c(CC(CC)CCCC)sc(CC(CC)CCCC)c5C6=O)s4)sc3c(-c3ccc(CC(CC)CCCC)s3)c3ccsc23)s1,,0.89,3.58,37.0,1.2,1.178894,1.7588333333333392,1.07,1.2,,,,,ITO/ZnO/active layer/MoO3/Ag,bulk heterojunction,ZnO,,MoO3,,71.1,,,,-5.33,-3.48,,,,
90032,10.1039/d1dt01136g,10.1039/d1dt01136g,PBDB-T,2TRIr,PBDB-T,2TRIr,CCCCC(CC)Cc1ccc(-c2c3cc(-c4ccc(-c5sc(-c6cccs6)c6c5C(=O)c5c(CC(CC)CCCC)sc(CC(CC)CCCC)c5C6=O)s4)sc3c(-c3ccc(CC(CC)CCCC)s3)c3ccsc23)s1,,0.92,5.02,35.0,1.62,1.61644,0.2197530864197672,1.53,1.62,,,,,ITO/ZnO/active layer/MoO3/Ag,bulk heterojunction,ZnO,,MoO3,,63.6,,,,-5.33,-3.48,,,,
90033,10.1039/d1dt01136g,10.1039/d1dt01136g,PBDB-T,TR,PBDB-T,TR,CCCCC(CC)Cc1ccc(-c2c3cc(-c4ccc(-c5sc(-c6cccs6)c6c5C(=O)c5c(CC(CC)CCCC)sc(CC(CC)CCCC)c5C6=O)s4)sc3c(-c3ccc(CC(CC)CCCC)s3)c3ccsc23)s1,,0.89,2.08,29.0,0.58,0.536848,7.439999999999995,0.54,0.58,,,,,ITO/ZnO/active layer/MoO3/Ag,bulk heterojunction,ZnO,,MoO3,,,,,,-5.33,-3.48,,,,
90034,10.1039/d1dt01136g,10.1039/d1dt01136g,PBDB-T,2TR,PBDB-T,2TR,CCCCC(CC)Cc1ccc(-c2c3cc(-c4ccc(-c5sc(-c6cccs6)c6c5C(=O)c5c(CC(CC)CCCC)sc(CC(CC)CCCC)c5C6=O)s4)sc3c(-c3ccc(CC(CC)CCCC)s3)c3ccsc23)s1,,0.86,1.71,30.0,0.47,0.4411799999999999,6.131914893617024,0.43,0.47,,,,,ITO/ZnO/active layer/MoO3/Ag,bulk heterojunction,ZnO,,MoO3,,,,,,-5.33,-3.48,,,,
90035,10.1039/d1dt01136g,10.1039/d1dt01136g,PBDB-T,2TR,PBDB-T,2TR,CCCCC(CC)Cc1ccc(-c2c3cc(-c4ccc(-c5sc(-c6cccs6)c6c5C(=O)c5c(CC(CC)CCCC)sc(CC(CC)CCCC)c5C6=O)s4)sc3c(-c3ccc(CC(CC)CCCC)s3)c3ccsc23)s1,,0.83,0.2,54.0,0.09,0.08964,0.3999999999999991,,0.09,,,,,ITO/ZnO/active layer/MoO3/Ag,,ZnO,,MoO3,,,,,,-5.33,-3.48,,,,
90036,10.1039/d1ee00687h,10.1039/d1ee00687h,S2,LBT-DF,S2,LBT-DF,,,0.944,18.8,75.2,13.35,13.3458944,0.0307535580524406,13.0,13.35,,,,,,,,,,,,,,,,,,,,
90037,10.1039/d1ee00687h,10.1039/d1ee00687h,S2,LBT-SCl,S2,LBT-SCl,,,0.997,18.45,72.3,13.3,13.29933195,0.0050229323308389,12.9,13.3,,,,,,,,,,,,,,,,,,,,
90046,10.1039/d1ee01957k,10.1039/d1ee01957k,PBCT-2F,Y6,PBCT-2F,Y6,CCc1csc(-c2cc(C#N)c(-c3cc(CC)c(-c4cc5c(-c6cc(F)c(CC)s6)c6sc(-c7sc(-c8cc(C#N)c(-c9cc(CC)c(-c%10cc%11c(-c%12cc(F)c(CC)s%12)c%12sc(-c%13sc(-c%14cc(C#N)c(-c%15cc(CC)c(-c%16cc%17c(-c%18cc(F)c(CC)s%18)c%18sccc%18c(-c%18cc(F)c(CC)s%18)c%17s%16)s%15)s%14)cc%13CC)cc%12c(-c%12cc(F)c(CC)s%12)c%11s%10)s9)s8)cc7CC)cc6c(-c6cc(F)c(CC)s6)c5s4)s3)s2)c1,CCCCCCCCCCCc1c(/C=C2\C(=O)c3cc(F)c(F)cc3C2=C(C#N)C#N)sc2c1sc1c3c4nsnc4c4c5sc6c(CCCCCCCCCCC)c(/C=C7\C(=O)c8cc(F)c(F)cc8C7=C(C#N)C#N)sc6c5n(CC(CC)CCCC)c4c3n(CC(CC)CCCC)c21,0.85,27.2,74.3,17.1,17.17816,0.4570760233917946,16.9,17.1,,,,,ITO/PEDOT:PSS/PBCT-2F:Y6/PNDIT-F3N/Ag,organic solar cell,PNDIT-F3N,,PEDOT:PSS,,,,,,-5.58,-3.66,,-5.65,-4.09,
90047,10.1039/d1ee01957k,10.1039/d1ee01957k,PM6,Y6,PM6,Y6,COC(=O)C(C)(C)c1cc(C)cc(-c2sc3c4sc5cc(/C=C6/C(=O)c7cc(F)cc(c7)C(=O)/C6=C\c6cc(C(C)(C)C(=O)OC)c(-c7cc(C)cc(C(C)(C)C(=O)OC)c7)s6)sc5c4c(C(C)(C)C(=O)OC)ccc2-3)c1,CCCCCCCCCCCc1c(/C=C2\C(=O)c3cc(F)c(F)cc3C2=C(C#N)C#N)sc2c1sc1c3c4nsnc4c4c5sc6c(CCCCCCCCCCC)c(/C=C7\C(=O)c8cc(F)c(F)cc8C7=C(C#N)C#N)sc6c5n(CC(CC)CCCC)c4c3n(CC(CC)CCCC)c21,0.81,27.0,72.9,16.0,15.943230000000002,0.3548124999999902,15.7,16.0,,,,,,organic solar cell,,,,,,,,,-5.56,-3.65,,-5.65,-4.09,
90048,10.1039/d1ee01957k,10.1039/d1ee01957k,PBCT-2F,Y6,PBCT-2F,Y6,CCc1csc(-c2cc(C#N)c(-c3cc(CC)c(-c4cc5c(-c6cc(F)c(CC)s6)c6sc(-c7sc(-c8cc(C#N)c(-c9cc(CC)c(-c%10cc%11c(-c%12cc(F)c(CC)s%12)c%12sc(-c%13sc(-c%14cc(C#N)c(-c%15cc(CC)c(-c%16cc%17c(-c%18cc(F)c(CC)s%18)c%18sccc%18c(-c%18cc(F)c(CC)s%18)c%17s%16)s%15)s%14)cc%13CC)cc%12c(-c%12cc(F)c(CC)s%12)c%11s%10)s9)s8)cc7CC)cc6c(-c6cc(F)c(CC)s6)c5s4)s3)s2)c1,CCCCCCCCCCCc1c(/C=C2\C(=O)c3cc(F)c(F)cc3C2=C(C#N)C#N)sc2c1sc1c3c4nsnc4c4c5sc6c(CCCCCCCCCCC)c(/C=C7\C(=O)c8cc(F)c(F)cc8C7=C(C#N)C#N)sc6c5n(CC(CC)CCCC)c4c3n(CC(CC)CCCC)c21,0.85,26.0,71.8,15.9,15.867799999999995,0.2025157232704598,15.7,15.9,,,,,ITO/PEDOT:PSS/PBCT-2F:Y6/PNDIT-F3N/Ag,organic solar cell,PNDIT-F3N,,PEDOT:PSS,,,,,,-5.58,-3.66,,-5.65,-4.09,
90049,10.1039/d1ee01957k,10.1039/d1ee01957k,PBCT-2F,Y6,PBCT-2F,Y6,CCc1csc(-c2cc(C#N)c(-c3cc(CC)c(-c4cc5c(-c6cc(F)c(CC)s6)c6sc(-c7sc(-c8cc(C#N)c(-c9cc(CC)c(-c%10cc%11c(-c%12cc(F)c(CC)s%12)c%12sc(-c%13sc(-c%14cc(C#N)c(-c%15cc(CC)c(-c%16cc%17c(-c%18cc(F)c(CC)s%18)c%18sccc%18c(-c%18cc(F)c(CC)s%18)c%17s%16)s%15)s%14)cc%13CC)cc%12c(-c%12cc(F)c(CC)s%12)c%11s%10)s9)s8)cc7CC)cc6c(-c6cc(F)c(CC)s6)c5s4)s3)s2)c1,CCCCCCCCCCCc1c(/C=C2\C(=O)c3cc(F)c(F)cc3C2=C(C#N)C#N)sc2c1sc1c3c4nsnc4c4c5sc6c(CCCCCCCCCCC)c(/C=C7\C(=O)c8cc(F)c(F)cc8C7=C(C#N)C#N)sc6c5n(CC(CC)CCCC)c4c3n(CC(CC)CCCC)c21,0.85,26.9,71.3,16.3,16.302744999999998,0.0168404907975296,16.0,16.3,,,,,ITO/PEDOT:PSS/PBCT-2F:Y6/PNDIT-F3N/Ag,organic solar cell,PNDIT-F3N,,PEDOT:PSS,,,,,,-5.58,-3.66,,-5.65,-4.09,
90050,10.1039/d1ee01957k,10.1039/d1ee01957k,PBCT-2F,Y6,PBCT-2F,Y6,CCc1csc(-c2cc(C#N)c(-c3cc(CC)c(-c4cc5c(-c6cc(F)c(CC)s6)c6sc(-c7sc(-c8cc(C#N)c(-c9cc(CC)c(-c%10cc%11c(-c%12cc(F)c(CC)s%12)c%12sc(-c%13sc(-c%14cc(C#N)c(-c%15cc(CC)c(-c%16cc%17c(-c%18cc(F)c(CC)s%18)c%18sccc%18c(-c%18cc(F)c(CC)s%18)c%17s%16)s%15)s%14)cc%13CC)cc%12c(-c%12cc(F)c(CC)s%12)c%11s%10)s9)s8)cc7CC)cc6c(-c6cc(F)c(CC)s6)c5s4)s3)s2)c1,CCCCCCCCCCCc1c(/C=C2\C(=O)c3cc(F)c(F)cc3C2=C(C#N)C#N)sc2c1sc1c3c4nsnc4c4c5sc6c(CCCCCCCCCCC)c(/C=C7\C(=O)c8cc(F)c(F)cc8C7=C(C#N)C#N)sc6c5n(CC(CC)CCCC)c4c3n(CC(CC)CCCC)c21,0.85,26.8,71.4,16.2,16.264920000000004,0.4007407407407674,16.0,16.2,,,,,ITO/PEDOT:PSS/PBCT-2F:Y6/PNDIT-F3N/Ag,organic solar cell,PNDIT-F3N,,PEDOT:PSS,,,,,,-5.58,-3.66,,-5.65,-4.09,
90051,10.1039/d1ee01957k,10.1039/d1ee01957k,PBCT-2F,Y6,PBCT-2F,Y6,CCc1csc(-c2cc(C#N)c(-c3cc(CC)c(-c4cc5c(-c6cc(F)c(CC)s6)c6sc(-c7sc(-c8cc(C#N)c(-c9cc(CC)c(-c%10cc%11c(-c%12cc(F)c(CC)s%12)c%12sc(-c%13sc(-c%14cc(C#N)c(-c%15cc(CC)c(-c%16cc%17c(-c%18cc(F)c(CC)s%18)c%18sccc%18c(-c%18cc(F)c(CC)s%18)c%17s%16)s%15)s%14)cc%13CC)cc%12c(-c%12cc(F)c(CC)s%12)c%11s%10)s9)s8)cc7CC)cc6c(-c6cc(F)c(CC)s6)c5s4)s3)s2)c1,CCCCCCCCCCCc1c(/C=C2\C(=O)c3cc(F)c(F)cc3C2=C(C#N)C#N)sc2c1sc1c3c4nsnc4c4c5sc6c(CCCCCCCCCCC)c(/C=C7\C(=O)c8cc(F)c(F)cc8C7=C(C#N)C#N)sc6c5n(CC(CC)CCCC)c4c3n(CC(CC)CCCC)c21,0.86,26.4,71.3,16.2,16.187952,0.0743703703703707,16.1,16.2,,,,,ITO/PEDOT:PSS/PBCT-2F:Y6/PNDIT-F3N/Ag,organic solar cell,PNDIT-F3N,,PEDOT:PSS,,,,,,-5.58,-3.66,,-5.65,-4.09,
90053,10.1039/d1ee01957k,10.1039/d1ee01957k,PBCT-2F,Y6,PBCT-2F,Y6,CCc1csc(-c2cc(C#N)c(-c3cc(CC)c(-c4cc5c(-c6cc(F)c(CC)s6)c6sc(-c7sc(-c8cc(C#N)c(-c9cc(CC)c(-c%10cc%11c(-c%12cc(F)c(CC)s%12)c%12sc(-c%13sc(-c%14cc(C#N)c(-c%15cc(CC)c(-c%16cc%17c(-c%18cc(F)c(CC)s%18)c%18sccc%18c(-c%18cc(F)c(CC)s%18)c%17s%16)s%15)s%14)cc%13CC)cc%12c(-c%12cc(F)c(CC)s%12)c%11s%10)s9)s8)cc7CC)cc6c(-c6cc(F)c(CC)s6)c5s4)s3)s2)c1,CCCCCCCCCCCc1c(/C=C2\C(=O)c3cc(F)c(F)cc3C2=C(C#N)C#N)sc2c1sc1c3c4nsnc4c4c5sc6c(CCCCCCCCCCC)c(/C=C7\C(=O)c8cc(F)c(F)cc8C7=C(C#N)C#N)sc6c5n(CC(CC)CCCC)c4c3n(CC(CC)CCCC)c21,0.85,26.8,72.2,16.5,16.44716,0.3202424242424229,16.3,16.5,,,,,ITO/PEDOT:PSS/PBCT-2F:Y6/PNDIT-F3N/Ag,organic solar cell,PNDIT-F3N,,PEDOT:PSS,,,,,,-5.58,-3.66,,-5.65,-4.09,
90062,10.1039/d1ma00798j,10.1039/d1ma00798j,MD-OMe,PC71BM,MD-OMe,PC71BM,,COC(=O)CCCC1(c2ccccc2)C23c4c5ccc6c7cc8c9c%10c(cc%11cc%12c%13c%14c(cc%15c%16ccc-5c2c%16c2c5c%16c%17c(c(c46)c7c9c%17c4c%10c%11c%13c4c%16c%14c%152)C513)C%12)C8,0.71,3.18,33.0,0.74,0.745074,0.6856756756756788,0.7,0.74,1:1,,,,ITO/PEDOT:PSS/active layer/Ca/Al,BHJ,Ca,,PEDOT:PSS,,,chloroform,,,,,,-5.9,-3.9,
90063,10.1039/d1ma00798j,10.1039/d1ma00798j,MD-OMe,PC71BM,MD-OMe,PC71BM,,COC(=O)CCCC1(c2ccccc2)C23c4c5ccc6c7cc8c9c%10c(cc%11cc%12c%13c%14c(cc%15c%16ccc-5c2c%16c2c5c%16c%17c(c(c46)c7c9c%17c4c%10c%11c%13c4c%16c%14c%152)C513)C%12)C8,0.85,4.55,35.0,1.35,1.353625,0.2685185185185013,1.28,1.35,1:2,,,,ITO/PEDOT:PSS/active layer/Ca/Al,BHJ,Ca,,PEDOT:PSS,,,chloroform,,,,,,-5.9,-3.9,
90064,10.1039/d1ma00798j,10.1039/d1ma00798j,MD-OMe,PC71BM,MD-OMe,PC71BM,,COC(=O)CCCC1(c2ccccc2)C23c4c5ccc6c7cc8c9c%10c(cc%11cc%12c%13c%14c(cc%15c%16ccc-5c2c%16c2c5c%16c%17c(c(c46)c7c9c%17c4c%10c%11c%13c4c%16c%14c%152)C513)C%12)C8,0.77,4.73,33.0,1.2,1.201893,0.157750000000012,1.14,1.2,1:3,,,,ITO/PEDOT:PSS/active layer/Ca/Al,BHJ,Ca,,PEDOT:PSS,,,chloroform,,,,,,-5.9,-3.9,
90065,10.1039/d1ma00798j,10.1039/d1ma00798j,MD-Ph,PC71BM,MD-Ph,PC71BM,,COC(=O)CCCC1(c2ccccc2)C23c4c5ccc6c7cc8c9c%10c(cc%11cc%12c%13c%14c(cc%15c%16ccc-5c2c%16c2c5c%16c%17c(c(c46)c7c9c%17c4c%10c%11c%13c4c%16c%14c%152)C513)C%12)C8,1.01,4.56,33.0,1.52,1.519848,0.0099999999999953,1.41,1.52,1:1,,,,ITO/PEDOT:PSS/active layer/Ca/Al,BHJ,Ca,,PEDOT:PSS,,,chloroform,,,,,,-5.9,-3.9,
90066,10.1039/d1ma00798j,10.1039/d1ma00798j,MD-Ph,PC71BM,MD-Ph,PC71BM,,COC(=O)CCCC1(c2ccccc2)C23c4c5ccc6c7cc8c9c%10c(cc%11cc%12c%13c%14c(cc%15c%16ccc-5c2c%16c2c5c%16c%17c(c(c46)c7c9c%17c4c%10c%11c%13c4c%16c%14c%152)C513)C%12)C8,1.01,5.47,34.0,1.88,1.878398,0.0852127659574405,1.81,1.88,1:2,,,,ITO/PEDOT:PSS/active layer/Ca/Al,BHJ,Ca,,PEDOT:PSS,,,chloroform,,,,,,-5.9,-3.9,
90067,10.1039/d1ma00798j,10.1039/d1ma00798j,MD-Ph,PC71BM,MD-Ph,PC71BM,,COC(=O)CCCC1(c2ccccc2)C23c4c5ccc6c7cc8c9c%10c(cc%11cc%12c%13c%14c(cc%15c%16ccc-5c2c%16c2c5c%16c%17c(c(c46)c7c9c%17c4c%10c%11c%13c4c%16c%14c%152)C513)C%12)C8,0.96,6.43,34.0,2.09,2.098752,0.4187559808612379,1.95,2.09,1:3,,,,ITO/PEDOT:PSS/active layer/Ca/Al,BHJ,Ca,,PEDOT:PSS,,,chloroform,,,,,,-5.9,-3.9,
90068,10.1039/d1ma00799h,10.1039/d1ma00799h,P1,PC61BM,P1,PC61BM,CCCCCCCCc1cc(-c2c(-c3cccs3)sc3c(-c4cc(CCCCCCCC)c(CCCCCCCC)s4)c(-c4ccc(-c5cccc6nsnc56)s4)sc23)sc1CCCCCCCC,COC(=O)CCCC1(c2ccccc2)C23c4c5c6c7c8c9c(c%10c%11c2c2c%12c4c4c%13c5c5c7c7c8c8c%14c9c%10c9c%10c%11c2c2c%11c%12c4c4c%12c%13c5c5c7c7c8c8c%14c9c9c%10c2c2c%11c4c4c%12c5c7c5c8c9c2c45)C613,0.86,0.577,51.0,0.25,0.2530721999999999,1.2288799999999878,,,,,,,ITO/ZnO/active layer/MoO3/Ag,inverted,ZnO,,MoO3,,,,,,,,,-6.1,-3.7,
90069,10.1039/d1ma00799h,10.1039/d1ma00799h,P2,PC61BM,P2,PC61BM,,COC(=O)CCCC1(c2ccccc2)C23c4c5c6c7c8c9c(c%10c%11c2c2c%12c4c4c%13c5c5c7c7c8c8c%14c9c%10c9c%10c%11c2c2c%11c%12c4c4c%12c%13c5c5c7c7c8c8c%14c9c9c%10c2c2c%11c4c4c%12c5c7c5c8c9c2c45)C613,0.8,0.9,33.0,0.2,0.2376,18.8,,,,,,,ITO/ZnO/active layer/MoO3/Ag,inverted,ZnO,,MoO3,,,,,,,,,-6.1,-3.7,
90070,10.1039/d1ma00799h,10.1039/d1ma00799h,P2,PC61BM,P2,PC61BM,,COC(=O)CCCC1(c2ccccc2)C23c4c5c6c7c8c9c(c%10c%11c2c2c%12c4c4c%13c5c5c7c7c8c8c%14c9c%10c9c%10c%11c2c2c%11c%12c4c4c%12c%13c5c5c7c7c8c8c%14c9c9c%10c2c2c%11c4c4c%12c5c7c5c8c9c2c45)C613,0.74,2.3,38.7,0.66,0.658674,0.2009090909090983,,,,Diphenyl ether,DPE,2% V/V,ITO/ZnO/active layer/MoO3/Ag,inverted,ZnO,,MoO3,,,,,,,,,-6.1,-3.7,
90071,10.1039/d1ma00799h,10.1039/d1ma00799h,P3,PC61BM,P3,PC61BM,CCCCCCc1csc(-c2ccc(-c3cc(CCCCCC)c(/C=C/c4csc(-c5cc6c(OCC(CC)CCCC)c7sc(-c8ccc(C9=C%10C(=O)N(CC(CC)CCCC)C(c%11ccc(-c%12cc%13c(OCC(CC)CCCC)c%14sccc%14c(OCC(CC)CCCC)c%13s%12)s%11)=C%10C(=O)N9CC(CC)CCCC)s8)cc7c(OCC(CC)CCCC)c6s5)c4)s3)c3nsnc23)c1,COC(=O)CCCC1(c2ccccc2)C23c4c5c6c7c8c9c(c%10c%11c2c2c%12c4c4c%13c5c5c7c7c8c8c%14c9c%10c9c%10c%11c2c2c%11c%12c4c4c%12c%13c5c5c7c7c8c8c%14c9c9c%10c2c2c%11c4c4c%12c5c7c5c8c9c2c45)C613,0.84,2.5,50.0,1.05,1.05,0.0,,,,,,,inverted,OSC,ZnO,,MoO3,,,,,,,,,-6.1,-3.7,
90072,10.1039/d1ma00799h,10.1039/d1ma00799h,P3,PC61BM,P3,PC61BM,CCCCCCc1csc(-c2ccc(-c3cc(CCCCCC)c(/C=C/c4csc(-c5cc6c(OCC(CC)CCCC)c7sc(-c8ccc(C9=C%10C(=O)N(CC(CC)CCCC)C(c%11ccc(-c%12cc%13c(OCC(CC)CCCC)c%14sccc%14c(OCC(CC)CCCC)c%13s%12)s%11)=C%10C(=O)N9CC(CC)CCCC)s8)cc7c(OCC(CC)CCCC)c6s5)c4)s3)c3nsnc23)c1,COC(=O)CCCC1(c2ccccc2)C23c4c5c6c7c8c9c(c%10c%11c2c2c%12c4c4c%13c5c5c7c7c8c8c%14c9c%10c9c%10c%11c2c2c%11c%12c4c4c%12c%13c5c5c7c7c8c8c%14c9c9c%10c2c2c%11c4c4c%12c5c7c5c8c9c2c45)C613,0.81,2.8,53.0,1.2,1.20204,0.1700000000000034,,,,Diphenyl ether,DPE,1% V/V,ITO/ZnO/active layer/MoO3/Ag,inverted,ZnO,,MoO3,,,,,,,,,-6.1,-3.7,
90096,10.1039/d1ra02328d,10.1039/d1ra02328d,P3HT,PC61BM,P3HT,PC61BM,CCCCCCc1ccsc1,COC(=O)CCCC1(c2ccccc2)C23c4c5c6c7c8c9c(c%10c%11c2c2c%12c4c4c%13c5c5c7c7c8c8c%14c9c%10c9c%10c%11c2c2c%11c%12c4c4c%12c%13c5c5c7c7c8c8c%14c9c9c%10c2c2c%11c4c4c%12c5c7c5c8c9c2c45)C613,0.41,6.64,48.0,1.32,1.3067519999999997,1.0036363636363916,1.25,1.32,,,,,ITO/PEDOT:PSS/NP-P3HT:PC61BM/ZnO/Al,NP-OPV,ZnO,ZnO:Na:WO3,PEDOT:PSS,,103.0,,,110.0,-5.01,-3.12,,-6.1,-3.7,
90097,10.1039/d1ra02328d,10.1039/d1ra02328d,P3HT,PC61BM,P3HT,PC61BM,CCCCCCc1ccsc1,COC(=O)CCCC1(c2ccccc2)C23c4c5c6c7c8c9c(c%10c%11c2c2c%12c4c4c%13c5c5c7c7c8c8c%14c9c%10c9c%10c%11c2c2c%11c%12c4c4c%12c%13c5c5c7c7c8c8c%14c9c9c%10c2c2c%11c4c4c%12c5c7c5c8c9c2c45)C613,0.43,7.2,51.0,1.58,1.57896,0.0658227848101221,1.42,1.58,1:1,NaxWO3,,0.35,ITO/PEDOT:PSS/NP-P3HT:PC61BM/NaxWO3:ZnO/Al,NP-OPV,NaxWO3:ZnO,ZnO:Na:WO3,PEDOT:PSS,,103.0,water,,110.0,-5.01,-3.12,,-6.1,-3.7,
90098,10.1039/d1ra02328d,10.1039/d1ra02328d,P3HT,PC61BM,P3HT,PC61BM,CCCCCCc1ccsc1,COC(=O)CCCC1(c2ccccc2)C23c4c5c6c7c8c9c(c%10c%11c2c2c%12c4c4c%13c5c5c7c7c8c8c%14c9c%10c9c%10c%11c2c2c%11c%12c4c4c%12c%13c5c5c7c7c8c8c%14c9c9c%10c2c2c%11c4c4c%12c5c7c5c8c9c2c45)C613,0.45,7.47,53.0,1.78,1.781595,0.0896067415730344,1.6,1.78,1:1,,,,ITO/PEDOT:PSS/P3HT:PC61BM NP/ZnO:Na_xWO3/Al,,ZnO with Na x WO3 nanoparticles,ZnO:Na:WO3,PEDOT:PSS,,103.0,water,,110.0,-5.01,-3.12,,-6.1,-3.7,
90099,10.1039/d1ra02328d,10.1039/d1ra02328d,P3HT,PC61BM,P3HT,PC61BM,CCCCCCc1ccsc1,COC(=O)CCCC1(c2ccccc2)C23c4c5c6c7c8c9c(c%10c%11c2c2c%12c4c4c%13c5c5c7c7c8c8c%14c9c%10c9c%10c%11c2c2c%11c%12c4c4c%12c%13c5c5c7c7c8c8c%14c9c9c%10c2c2c%11c4c4c%12c5c7c5c8c9c2c45)C613,0.41,6.33,47.0,1.22,1.219791,0.0171311475409757,0.83,1.22,,NaxWO3,,0.45,ITO/PEDOT:PSS/NP-P3HT:PC61BM/NaxWO3:ZnO/Al,NP-OPV,NaxWO3:ZnO,ZnO:Na:WO3,PEDOT:PSS,,103.0,,,110.0,-5.01,-3.12,,-6.1,-3.7,
90100,10.1039/d1ra02328d,10.1039/d1ra02328d,P3HT,PC61BM,P3HT,PC61BM,CCCCCCc1ccsc1,COC(=O)CCCC1(c2ccccc2)C23c4c5c6c7c8c9c(c%10c%11c2c2c%12c4c4c%13c5c5c7c7c8c8c%14c9c%10c9c%10c%11c2c2c%11c%12c4c4c%12c%13c5c5c7c7c8c8c%14c9c9c%10c2c2c%11c4c4c%12c5c7c5c8c9c2c45)C613,0.39,5.95,40.0,0.93,0.9282,0.1935483870967886,0.74,0.93,1:1,NaxWO3,,0.5,ITO/PEDOT:PSS/NP-P3HT:PC61BM/NaxWO3:ZnO/Al,NP-OPV,NaxWO3:ZnO,ZnO:Na:WO3,PEDOT:PSS,,103.0,water,,110.0,-5.01,-3.12,,-6.1,-3.7,
90101,10.1039/d1ra02328d,10.1039/d1ra02328d,P3HT,PC61BM,P3HT,PC61BM,CCCCCCc1ccsc1,COC(=O)CCCC1(c2ccccc2)C23c4c5c6c7c8c9c(c%10c%11c2c2c%12c4c4c%13c5c5c7c7c8c8c%14c9c%10c9c%10c%11c2c2c%11c%12c4c4c%12c%13c5c5c7c7c8c8c%14c9c9c%10c2c2c%11c4c4c%12c5c7c5c8c9c2c45)C613,,17.17,,8.01,,,7.43,8.01,,Au nano-rods,,,,OPV,,,,,,,,,-5.01,-3.12,,-6.1,-3.7,
90102,10.1039/d1ra02328d,10.1039/d1ra02328d,P3HT,PC61BM,P3HT,PC61BM,CCCCCCc1ccsc1,COC(=O)CCCC1(c2ccccc2)C23c4c5c6c7c8c9c(c%10c%11c2c2c%12c4c4c%13c5c5c7c7c8c8c%14c9c%10c9c%10c%11c2c2c%11c%12c4c4c%12c%13c5c5c7c7c8c8c%14c9c9c%10c2c2c%11c4c4c%12c5c7c5c8c9c2c45)C613,,8.62,,2.22,,,,2.22,,,,,ITO/PEDOT:PSS/NP-P3HT:PC61BM/NaxWO3:ZnO/Al,,ZnO/ZnO:NaxWO3,,PEDOT:PSS,,,ethanol,,110.0,-5.01,-3.12,,-6.1,-3.7,
90103,10.1039/d1ra02328d,10.1039/d1ra02328d,P3HT,PC61BM,P3HT,PC61BM,CCCCCCc1ccsc1,COC(=O)CCCC1(c2ccccc2)C23c4c5c6c7c8c9c(c%10c%11c2c2c%12c4c4c%13c5c5c7c7c8c8c%14c9c%10c9c%10c%11c2c2c%11c%12c4c4c%12c%13c5c5c7c7c8c8c%14c9c9c%10c2c2c%11c4c4c%12c5c7c5c8c9c2c45)C613,,8.7,,3.1,,,,3.1,,,,,ITO/PEDOT:PSS/NP-P3HT:PC61BM/NaxWO3:ZnO/Al,,ZnO/ZnO:NaxWO3,,PEDOT:PSS,,,ethanol,,110.0,-5.01,-3.12,,-6.1,-3.7,
90104,10.1039/d1ra02328d,10.1039/d1ra02328d,P3HT,PC61BM,P3HT,PC61BM,CCCCCCc1ccsc1,COC(=O)CCCC1(c2ccccc2)C23c4c5c6c7c8c9c(c%10c%11c2c2c%12c4c4c%13c5c5c7c7c8c8c%14c9c%10c9c%10c%11c2c2c%11c%12c4c4c%12c%13c5c5c7c7c8c8c%14c9c9c%10c2c2c%11c4c4c%12c5c7c5c8c9c2c45)C613,,10.18,,4.19,,,3.48,4.19,,Au NPs,,,,OPV,,,,,,,,,-5.01,-3.12,,-6.1,-3.7,
90105,10.1039/d1ra02328d,10.1039/d1ra02328d,P3HT,PC61BM,P3HT,PC61BM,CCCCCCc1ccsc1,COC(=O)CCCC1(c2ccccc2)C23c4c5c6c7c8c9c(c%10c%11c2c2c%12c4c4c%13c5c5c7c7c8c8c%14c9c%10c9c%10c%11c2c2c%11c%12c4c4c%12c%13c5c5c7c7c8c8c%14c9c9c%10c2c2c%11c4c4c%12c5c7c5c8c9c2c45)C613,,11.49,,4.28,,,3.46,4.28,,Au spheres and Au rods,,,,OPV,,,,,,,,,-5.01,-3.12,,-6.1,-3.7,
90106,10.1039/d1ra02328d,10.1039/d1ra02328d,P3HT,PC61BM,P3HT,PC61BM,CCCCCCc1ccsc1,COC(=O)CCCC1(c2ccccc2)C23c4c5c6c7c8c9c(c%10c%11c2c2c%12c4c4c%13c5c5c7c7c8c8c%14c9c%10c9c%10c%11c2c2c%11c%12c4c4c%12c%13c5c5c7c7c8c8c%14c9c9c%10c2c2c%11c4c4c%12c5c7c5c8c9c2c45)C613,,10.44,,3.98,,,3.25,3.98,,Au spheres and GO composites,,,,OPV,,,,,,,,,-5.01,-3.12,,-6.1,-3.7,
90107,10.1039/d1ra02328d,10.1039/d1ra02328d,P3HT,PC61BM,P3HT,PC61BM,CCCCCCc1ccsc1,COC(=O)CCCC1(c2ccccc2)C23c4c5c6c7c8c9c(c%10c%11c2c2c%12c4c4c%13c5c5c7c7c8c8c%14c9c%10c9c%10c%11c2c2c%11c%12c4c4c%12c%13c5c5c7c7c8c8c%14c9c9c%10c2c2c%11c4c4c%12c5c7c5c8c9c2c45)C613,,17.4,,7.82,,,6.14,7.82,,Au nano-arrows,,,,OPV,,,,,,,,,-5.01,-3.12,,-6.1,-3.7,
90108,10.1039/d1ra02328d,10.1039/d1ra02328d,P3HT,PC61BM,P3HT,PC61BM,CCCCCCc1ccsc1,COC(=O)CCCC1(c2ccccc2)C23c4c5c6c7c8c9c(c%10c%11c2c2c%12c4c4c%13c5c5c7c7c8c8c%14c9c%10c9c%10c%11c2c2c%11c%12c4c4c%12c%13c5c5c7c7c8c8c%14c9c9c%10c2c2c%11c4c4c%12c5c7c5c8c9c2c45)C613,,10.15,,4.2,,,3.73,4.2,,,,,ITO/PEDOT:PSS/NP-P3HT:PC61BM/NaxWO3:ZnO/Al,,ZnO/ZnO:NaxWO3,,PEDOT:PSS,,,ethanol,,110.0,-5.01,-3.12,,-6.1,-3.7,
90109,10.1039/d1ra02328d,10.1039/d1ra02328d,P3HT,PC61BM,P3HT,PC61BM,CCCCCCc1ccsc1,COC(=O)CCCC1(c2ccccc2)C23c4c5c6c7c8c9c(c%10c%11c2c2c%12c4c4c%13c5c5c7c7c8c8c%14c9c%10c9c%10c%11c2c2c%11c%12c4c4c%12c%13c5c5c7c7c8c8c%14c9c9c%10c2c2c%11c4c4c%12c5c7c5c8c9c2c45)C613,,12.21,,4.85,,,4.44,4.85,,Au/Ag NPs,,,,OPV,,,,,,,,,-5.01,-3.12,,-6.1,-3.7,
90110,10.1039/d1ra02328d,10.1039/d1ra02328d,P3HT,PC61BM,P3HT,PC61BM,CCCCCCc1ccsc1,COC(=O)CCCC1(c2ccccc2)C23c4c5c6c7c8c9c(c%10c%11c2c2c%12c4c4c%13c5c5c7c7c8c8c%14c9c%10c9c%10c%11c2c2c%11c%12c4c4c%12c%13c5c5c7c7c8c8c%14c9c9c%10c2c2c%11c4c4c%12c5c7c5c8c9c2c45)C613,,10.41,,3.92,,,3.19,3.92,,Ag NPs,,,,OPV,,,,,,,,,-5.01,-3.12,,-6.1,-3.7,
90111,10.1039/d1ra02328d,10.1039/d1ra02328d,P3HT,PC61BM,P3HT,PC61BM,CCCCCCc1ccsc1,COC(=O)CCCC1(c2ccccc2)C23c4c5c6c7c8c9c(c%10c%11c2c2c%12c4c4c%13c5c5c7c7c8c8c%14c9c%10c9c%10c%11c2c2c%11c%12c4c4c%12c%13c5c5c7c7c8c8c%14c9c9c%10c2c2c%11c4c4c%12c5c7c5c8c9c2c45)C613,,9.5,,3.96,,,3.44,3.96,,,,,ITO/PEDOT:PSS/NP-P3HT:PC61BM/NaxWO3:ZnO/Al,,ZnO/ZnO:NaxWO3,,PEDOT:PSS,,,ethanol,,110.0,-5.01,-3.12,,-6.1,-3.7,
90112,10.1039/d1ra02328d,10.1039/d1ra02328d,P3HT,PC61BM,P3HT,PC61BM,CCCCCCc1ccsc1,COC(=O)CCCC1(c2ccccc2)C23c4c5c6c7c8c9c(c%10c%11c2c2c%12c4c4c%13c5c5c7c7c8c8c%14c9c%10c9c%10c%11c2c2c%11c%12c4c4c%12c%13c5c5c7c7c8c8c%14c9c9c%10c2c2c%11c4c4c%12c5c7c5c8c9c2c45)C613,,9.19,,2.17,,,1.95,2.17,,,,,ITO/PEDOT:PSS/NP-P3HT:PC61BM/NaxWO3:ZnO/Al,,ZnO/ZnO:NaxWO3,,PEDOT:PSS,,,ethanol,,110.0,-5.01,-3.12,,-6.1,-3.7,
90113,10.1039/d1ra02328d,10.1039/d1ra02328d,P3HT,PC61BM,P3HT,PC61BM,CCCCCCc1ccsc1,COC(=O)CCCC1(c2ccccc2)C23c4c5c6c7c8c9c(c%10c%11c2c2c%12c4c4c%13c5c5c7c7c8c8c%14c9c%10c9c%10c%11c2c2c%11c%12c4c4c%12c%13c5c5c7c7c8c8c%14c9c9c%10c2c2c%11c4c4c%12c5c7c5c8c9c2c45)C613,,8.73,,3.58,,,3.17,3.58,,,,,ITO/PEDOT:PSS/NP-P3HT:PC61BM/NaxWO3:ZnO/Al,,ZnO/ZnO:NaxWO3,,PEDOT:PSS,,,ethanol,,110.0,-5.01,-3.12,,-6.1,-3.7,
90114,10.1039/d1ra02328d,10.1039/d1ra02328d,P3HT,PC61BM,P3HT,PC61BM,CCCCCCc1ccsc1,COC(=O)CCCC1(c2ccccc2)C23c4c5c6c7c8c9c(c%10c%11c2c2c%12c4c4c%13c5c5c7c7c8c8c%14c9c%10c9c%10c%11c2c2c%11c%12c4c4c%12c%13c5c5c7c7c8c8c%14c9c9c%10c2c2c%11c4c4c%12c5c7c5c8c9c2c45)C613,,7.47,,1.78,,,,1.78,,,,,ITO/PEDOT:PSS/NP-P3HT:PC61BM/NaxWO3:ZnO/Al,,ZnO/ZnO:NaxWO3,,PEDOT:PSS,,,ethanol,,110.0,-5.01,-3.12,,-6.1,-3.7,
90120,10.1039/d1ta02075g,10.1039/d1ta02075g,PM6,Y6,PM6,Y6,COC(=O)C(C)(C)c1cc(C)cc(-c2sc3c4sc5cc(/C=C6/C(=O)c7cc(F)cc(c7)C(=O)/C6=C\c6cc(C(C)(C)C(=O)OC)c(-c7cc(C)cc(C(C)(C)C(=O)OC)c7)s6)sc5c4c(C(C)(C)C(=O)OC)ccc2-3)c1,CCCCCCCCCCCc1c(/C=C2\C(=O)c3cc(F)c(F)cc3C2=C(C#N)C#N)sc2c1sc1c3c4nsnc4c4c5sc6c(CCCCCCCCCCC)c(/C=C7\C(=O)c8cc(F)c(F)cc8C7=C(C#N)C#N)sc6c5n(CC(CC)CCCC)c4c3n(CC(CC)CCCC)c21,0.831,26.3,70.05,15.31,15.30963765,0.0023667537557243,15.08,15.31,,,,,,,,,,,,,,,-5.56,-3.65,,-5.65,-4.09,
90125,10.1039/d1ta02075g,10.1039/d1ta02075g,BTBR-2F,Y6,BTBR-2F,Y6,,CCCCCCCCCCCc1c(/C=C2\C(=O)c3cc(F)c(F)cc3C2=C(C#N)C#N)sc2c1sc1c3c4nsnc4c4c5sc6c(CCCCCCCCCCC)c(/C=C7\C(=O)c8cc(F)c(F)cc8C7=C(C#N)C#N)sc6c5n(CC(CC)CCCC)c4c3n(CC(CC)CCCC)c21,0.8,20.69,41.26,6.83,6.829355200000001,0.0094407027818301,6.28,6.83,1:1,1-CN,,,ITO/ZnO/active layer/MoO3/Al,,ZnO,,MoO3,,,chloroform,,160.0,,,,-5.65,-4.09,
90142,10.1039/d1ta03161a,10.1039/d1ta03161a,PBDB-TF,Y6-BO,PM6,Y6-BO,COC(=O)C(C)(C)c1cc(C)cc(-c2sc3c4sc5cc(/C=C6/C(=O)c7cc(F)cc(c7)C(=O)/C6=C\c6cc(C(C)(C)C(=O)OC)c(-c7cc(C)cc(C(C)(C)C(=O)OC)c7)s6)sc5c4c(C(C)(C)C(=O)OC)ccc2-3)c1,CCCCCCCCCCCc1c(/C=C2\C(=O)c3cc(F)c(F)cc3C2=C(C#N)C#N)sc2c1sc1c3c4nsnc4c4c5sc6c(CCCCCCCCCCC)c(/C=C7\C(=O)c8cc(F)c(F)cc8C7=C(C#N)C#N)sc6c5n(CC(CCCC)CCCCCC)c4c3n(CC(CCCC)CCCCCC)c21,0.81,26.0,74.5,15.7,15.689700000000002,0.0656050955413841,15.3,15.7,,DIO,,,,,,,,,,chloroform,,100.0,-5.49,-3.64,,-5.65,-4.1,
90143,10.1039/d1ta03161a,10.1039/d1ta03161a,PFBCNT10,Y6-BO,PFBCNT10,Y6-BO,,CCCCCCCCCCCc1c(/C=C2\C(=O)c3cc(F)c(F)cc3C2=C(C#N)C#N)sc2c1sc1c3c4nsnc4c4c5sc6c(CCCCCCCCCCC)c(/C=C7\C(=O)c8cc(F)c(F)cc8C7=C(C#N)C#N)sc6c5n(CC(CCCC)CCCCCC)c4c3n(CC(CCCC)CCCCCC)c21,0.82,25.7,71.0,14.9,14.96254,0.4197315436241509,14.6,14.9,,DIO,,,ITO/PEDOT:PSS/active layer/PDINO/Al,,PDINO,,PEDOT:PSS,,,chloroform,,100.0,,,,-5.65,-4.1,
90144,10.1039/d1ta03161a,10.1039/d1ta03161a,PFBCNT20,Y6-BO,PFBCNT20,Y6-BO,,CCCCCCCCCCCc1c(/C=C2\C(=O)c3cc(F)c(F)cc3C2=C(C#N)C#N)sc2c1sc1c3c4nsnc4c4c5sc6c(CCCCCCCCCCC)c(/C=C7\C(=O)c8cc(F)c(F)cc8C7=C(C#N)C#N)sc6c5n(CC(CCCC)CCCCCC)c4c3n(CC(CCCC)CCCCCC)c21,0.84,26.3,73.9,16.3,16.325988,0.1594355828220743,16.1,16.3,,DIO,,,ITO/PEDOT:PSS/active layer/PDINO/Al,,PDINO,,PEDOT:PSS,,,chloroform,,100.0,,,,-5.65,-4.1,
90145,10.1039/d1ta03161a,10.1039/d1ta03161a,PFBCNT30,Y6-BO,PFBCNT30,Y6-BO,,CCCCCCCCCCCc1c(/C=C2\C(=O)c3cc(F)c(F)cc3C2=C(C#N)C#N)sc2c1sc1c3c4nsnc4c4c5sc6c(CCCCCCCCCCC)c(/C=C7\C(=O)c8cc(F)c(F)cc8C7=C(C#N)C#N)sc6c5n(CC(CCCC)CCCCCC)c4c3n(CC(CCCC)CCCCCC)c21,0.85,23.9,68.5,13.9,13.915774999999998,0.1134892086330782,13.7,13.9,,DIO,,,ITO/PEDOT:PSS/active layer/PDINO/Al,,PDINO,,PEDOT:PSS,,,chloroform,,100.0,,,,-5.65,-4.1,
90157,10.1039/d1ta09752k,10.1039/d1ta09752k,D18,Y6,D18,Y6,CCCCCCC(CCCC)Cc1csc(-c2cc3c4nsnc4c4cc(-c5cc(CC(CCCC)CCCCCC)c(-c6cc7c(-c8cc(F)c(CC(CC)CCCC)s8)c8sccc8c(-c8cc(F)c(CC(CC)CCCC)s8)c7s6)s5)sc4c3s2)c1,CCCCCCCCCCCc1c(/C=C2\C(=O)c3cc(F)c(F)cc3C2=C(C#N)C#N)sc2c1sc1c3c4nsnc4c4c5sc6c(CCCCCCCCCCC)c(/C=C7\C(=O)c8cc(F)c(F)cc8C7=C(C#N)C#N)sc6c5n(CC(CC)CCCC)c4c3n(CC(CC)CCCC)c21,0.87,25.24,73.6,16.1,16.1616768,0.3830857142856968,,,,,,,,,,,,,,,,,-5.51,-2.77,,-5.65,-4.09,
90158,10.1039/d1ta09752k,10.1039/d1ta09752k,D18,PC71BM,D18,PC71BM,CCCCCCC(CCCC)Cc1csc(-c2cc3c4nsnc4c4cc(-c5cc(CC(CCCC)CCCCCC)c(-c6cc7c(-c8cc(F)c(CC(CC)CCCC)s8)c8sccc8c(-c8cc(F)c(CC(CC)CCCC)s8)c7s6)s5)sc4c3s2)c1,COC(=O)CCCC1(c2ccccc2)C23c4c5ccc6c7cc8c9c%10c(cc%11cc%12c%13c%14c(cc%15c%16ccc-5c2c%16c2c5c%16c%17c(c(c46)c7c9c%17c4c%10c%11c%13c4c%16c%14c%152)C513)C%12)C8,0.98,11.26,71.4,8.0,7.8788472,1.5144099999999994,,,,,,,,,,,,,,,,,-5.51,-2.77,,-5.9,-3.9,
90159,10.1039/d1ta09752k,10.1039/d1ta09752k,D18,PMI-FF-PMI,D18,PMI-FF-PMI,CCCCCCC(CCCC)Cc1csc(-c2cc3c4nsnc4c4cc(-c5cc(CC(CCCC)CCCCCC)c(-c6cc7c(-c8cc(F)c(CC(CC)CCCC)s8)c8sccc8c(-c8cc(F)c(CC(CC)CCCC)s8)c7s6)s5)sc4c3s2)c1,,1.4,6.11,59.3,5.34,5.072522,5.008951310861417,5.12,5.34,1:1,,,,glass/ITO/PEDOT:PSS/active layer/Ca/Al,standard,,,PEDOT:PSS,,,chlorobenzene,,,-5.51,-2.77,,,,
90160,10.1039/d1ta09752k,10.1039/d1ta09752k,D18,PMI-FF-PMI,D18,PMI-FF-PMI,CCCCCCC(CCCC)Cc1csc(-c2cc3c4nsnc4c4cc(-c5cc(CC(CCCC)CCCCCC)c(-c6cc7c(-c8cc(F)c(CC(CC)CCCC)s8)c8sccc8c(-c8cc(F)c(CC(CC)CCCC)s8)c7s6)s5)sc4c3s2)c1,,1.41,6.09,60.9,5.34,5.229422099999999,2.070747191011253,,5.34,1:1,,,,glass/ITO/PEDOT:PSS/active layer/Ca/Al,standard,,,PEDOT:PSS,,,chlorobenzene,,,-5.51,-2.77,,,,
90167,10.1039/d1ta10161g,10.1039/d1ta10161g,P3HT,ZY-4Cl,P3HT,ZY-4Cl,CCCCCCc1ccsc1,CCc1c(C=C2C(=O)c3cc(Cl)c(Cl)cc3C2=O)sc2c1sc1c3c4nsnc4c4c5sc6c(CC)c(C=C7C(=O)c8cc(Cl)c(Cl)cc8C7=O)sc6c5n(CC)c4c3n(CC)c21,0.98,1.5,35.0,0.51,0.5145,0.8823529411764606,0.44,0.51,1:1 w/w,,,,ITO/PEDOT:PSS/P3HT:ZY-4Cl/PDINO/Al,conventional,PDINO,,PEDOT:PSS,,100.0,tetrahydrofuran,,130.0,-5.01,-3.12,,,,
90168,10.1039/d1ta10161g,10.1039/d1ta10161g,P3HT,ZY-4Cl,P3HT,ZY-4Cl,CCCCCCc1ccsc1,CCc1c(C=C2C(=O)c3cc(Cl)c(Cl)cc3C2=O)sc2c1sc1c3c4nsnc4c4c5sc6c(CC)c(C=C7C(=O)c8cc(Cl)c(Cl)cc8C7=O)sc6c5n(CC)c4c3n(CC)c21,0.97,1.8,35.0,0.61,0.6111,0.1803278688524573,0.57,0.61,1:1 w/w,,,,ITO/PEDOT:PSS/P3HT:ZY-4Cl/PDINO/Al,conventional,PDINO,,PEDOT:PSS,,100.0,tetrahydrofuran,,130.0,-5.01,-3.12,,,,
90169,10.1039/d1ta10161g,10.1039/d1ta10161g,P3HT,ZY-4Cl,P3HT,ZY-4Cl,CCCCCCc1ccsc1,CCc1c(C=C2C(=O)c3cc(Cl)c(Cl)cc3C2=O)sc2c1sc1c3c4nsnc4c4c5sc6c(CC)c(C=C7C(=O)c8cc(Cl)c(Cl)cc8C7=O)sc6c5n(CC)c4c3n(CC)c21,0.92,6.1,49.0,2.75,2.74988,0.0043636363636326,1.32,2.75,1:1 w/w,,,,ITO/PEDOT:PSS/P3HT:ZY-4Cl/PDINO/Al,conventional,PDINO,,PEDOT:PSS,,100.0,tetrahydrofuran,,130.0,-5.01,-3.12,,,,
90170,10.1039/d1ta10161g,10.1039/d1ta10161g,P3HT,ZY-4Cl,P3HT,ZY-4Cl,CCCCCCc1ccsc1,CCc1c(C=C2C(=O)c3cc(Cl)c(Cl)cc3C2=O)sc2c1sc1c3c4nsnc4c4c5sc6c(CC)c(C=C7C(=O)c8cc(Cl)c(Cl)cc8C7=O)sc6c5n(CC)c4c3n(CC)c21,0.9,14.9,64.0,8.58,8.5824,0.0279720279720248,8.14,8.58,1:1 w/w,,,,ITO/PEDOT:PSS/P3HT:ZY-4Cl/PDINO/Al,conventional,PDINO,,PEDOT:PSS,,100.0,tetrahydrofuran,,130.0,-5.01,-3.12,,,,
90171,10.1039/d1ta10161g,10.1039/d1ta10161g,P3HT,ZY-4Cl,P3HT,ZY-4Cl,CCCCCCc1ccsc1,CCc1c(C=C2C(=O)c3cc(Cl)c(Cl)cc3C2=O)sc2c1sc1c3c4nsnc4c4c5sc6c(CC)c(C=C7C(=O)c8cc(Cl)c(Cl)cc8C7=O)sc6c5n(CC)c4c3n(CC)c21,0.9,17.0,67.0,10.25,10.251,0.0097560975609875,9.83,10.25,1:1 w/w,,,,ITO/PEDOT:PSS/P3HT:ZY-4Cl/PDINO/Al,conventional,PDINO,,PEDOT:PSS,,100.0,tetrahydrofuran,,130.0,-5.01,-3.12,,,,
90172,10.1039/d1ta10161g,10.1039/d1ta10161g,P3HT,ZY-4Cl,P3HT,ZY-4Cl,CCCCCCc1ccsc1,CCc1c(C=C2C(=O)c3cc(Cl)c(Cl)cc3C2=O)sc2c1sc1c3c4nsnc4c4c5sc6c(CC)c(C=C7C(=O)c8cc(Cl)c(Cl)cc8C7=O)sc6c5n(CC)c4c3n(CC)c21,0.89,16.7,66.0,9.81,9.80958,0.0042813455657501,9.57,9.81,1:1 w/w,,,,ITO/PEDOT:PSS/P3HT:ZY-4Cl/PDINO/Al,conventional,PDINO,,PEDOT:PSS,,100.0,tetrahydrofuran,,130.0,-5.01,-3.12,,,,
90173,10.1039/d1ta10161g,10.1039/d1ta10161g,P3HT,ZY-4Cl,P3HT,ZY-4Cl,CCCCCCc1ccsc1,CCc1c(C=C2C(=O)c3cc(Cl)c(Cl)cc3C2=O)sc2c1sc1c3c4nsnc4c4c5sc6c(CC)c(C=C7C(=O)c8cc(Cl)c(Cl)cc8C7=O)sc6c5n(CC)c4c3n(CC)c21,0.88,16.3,67.0,9.61,9.61048,0.0049947970863826,9.35,9.61,1:1 w/w,,,,ITO/PEDOT:PSS/P3HT:ZY-4Cl/PDINO/Al,conventional,PDINO,,PEDOT:PSS,,100.0,THF,,130.0,-5.01,-3.12,,,,
90174,10.1039/d1ta10161g,10.1039/d1ta10161g,P3HT,ZY-4Cl,P3HT,ZY-4Cl,CCCCCCc1ccsc1,CCc1c(C=C2C(=O)c3cc(Cl)c(Cl)cc3C2=O)sc2c1sc1c3c4nsnc4c4c5sc6c(CC)c(C=C7C(=O)c8cc(Cl)c(Cl)cc8C7=O)sc6c5n(CC)c4c3n(CC)c21,0.88,15.9,67.0,9.37,9.37464,0.0495197438634149,9.19,9.37,1:1 w/w,,,,ITO/PEDOT:PSS/P3HT:ZY-4Cl/PDINO/Al,conventional,PDINO,,PEDOT:PSS,,100.0,THF,,130.0,-5.01,-3.12,,,,
90175,10.1039/d1ta10161g,10.1039/d1ta10161g,P3HT,ZY-4Cl,P3HT,ZY-4Cl,CCCCCCc1ccsc1,CCc1c(C=C2C(=O)c3cc(Cl)c(Cl)cc3C2=O)sc2c1sc1c3c4nsnc4c4c5sc6c(CC)c(C=C7C(=O)c8cc(Cl)c(Cl)cc8C7=O)sc6c5n(CC)c4c3n(CC)c21,0.87,12.4,65.0,7.01,7.0122,0.0313837375178345,6.82,7.01,1:1 w/w,,,,ITO/PEDOT:PSS/P3HT:ZY-4Cl/PDINO/Al,conventional,PDINO,,PEDOT:PSS,,100.0,THF,,130.0,-5.01,-3.12,,,,
90176,10.1039/d1ta10161g,10.1039/d1ta10161g,P3HT,ZY-4Cl,P3HT,ZY-4Cl,CCCCCCc1ccsc1,CCc1c(C=C2C(=O)c3cc(Cl)c(Cl)cc3C2=O)sc2c1sc1c3c4nsnc4c4c5sc6c(CC)c(C=C7C(=O)c8cc(Cl)c(Cl)cc8C7=O)sc6c5n(CC)c4c3n(CC)c21,0.86,11.5,65.0,6.43,6.4285000000000005,0.0233281493001425,6.15,6.43,1:1 w/w,,,,ITO/PEDOT:PSS/P3HT:ZY-4Cl/PDINO/Al,conventional,PDINO,,PEDOT:PSS,,100.0,THF,,130.0,-5.01,-3.12,,,,
90177,10.1039/d1ta10161g,10.1039/d1ta10161g,P3HT,ZY-4Cl,P3HT,ZY-4Cl,CCCCCCc1ccsc1,CCc1c(C=C2C(=O)c3cc(Cl)c(Cl)cc3C2=O)sc2c1sc1c3c4nsnc4c4c5sc6c(CC)c(C=C7C(=O)c8cc(Cl)c(Cl)cc8C7=O)sc6c5n(CC)c4c3n(CC)c21,0.9,17.4,69.0,10.71,10.8054,0.890756302520989,10.15,10.71,1:1 w/w,,,,ITO/PEDOT:PSS/P3HT:ZY-4Cl/PDINO/Al,conventional,PDINO,,PEDOT:PSS,,100.0,tetrahydrofuran,,130.0,-5.01,-3.12,,,,
90184,10.1039/d1tc00579k,10.1039/d1tc00579k,PM6,4TIC-2F,PM6,4TIC-2F,COC(=O)C(C)(C)c1cc(C)cc(-c2sc3c4sc5cc(/C=C6/C(=O)c7cc(F)cc(c7)C(=O)/C6=C\c6cc(C(C)(C)C(=O)OC)c(-c7cc(C)cc(C(C)(C)C(=O)OC)c7)s6)sc5c4c(C(C)(C)C(=O)OC)ccc2-3)c1,,0.79,18.9,66.8,10.03,9.973908,0.5592422731804545,9.98,10.03,,,,,,,,,,,,,,,-5.56,-3.65,,,,
90185,10.1039/d1tc00579k,10.1039/d1tc00579k,PM6,4TIC-C8-2F,PM6,4TIC-C8-2F,COC(=O)C(C)(C)c1cc(C)cc(-c2sc3c4sc5cc(/C=C6/C(=O)c7cc(F)cc(c7)C(=O)/C6=C\c6cc(C(C)(C)C(=O)OC)c(-c7cc(C)cc(C(C)(C)C(=O)OC)c7)s6)sc5c4c(C(C)(C)C(=O)OC)ccc2-3)c1,,0.83,20.02,64.5,10.75,10.717706999999995,0.3004000000000259,10.54,10.75,1:1,,,,inverted,,ZnO,,MoO3,,100.0,,,,-5.56,-3.65,,,,
