Repository: JiYiqaq/PCE-KA-GNN

# Data directory

- `raw/Active_Database.csv` is the immutable source dataset bundled under CC BY 4.0. Do not overwrite it with processed data.
- `processed/` is created and populated by the training pipeline. Generated `.pt` and `.pth` caches are intentionally ignored by Git because they can exceed GitHub's normal single-file limit.

See `../DATA_LICENSE.md` for provenance, license and checksum information.

File: data/raw/Active_Database.csv (part 309 of 471)
id,doi,doi_norm,donor,acceptor,donor_canonical,acceptor_canonical,donor_smiles,acceptor_smiles,voc,jsc,ff,pce,pce_recomputed,pce_relative_error_percent,pce_avg,pce_best,d_a_ratio,additive,additive_canonical,additive_ratio,device_structure,device_type,etl,etl_canonical,htl,htl_canonical,active_layer_thickness,solvent,solvent_canonical,annealing_temp,homo_d,lumo_d,eg_d,homo_a,lumo_a,eg_a
90186,10.1039/d1tc00579k,10.1039/d1tc00579k,PM6,4TIC-C8-2F,PM6,4TIC-C8-2F,COC(=O)C(C)(C)c1cc(C)cc(-c2sc3c4sc5cc(/C=C6/C(=O)c7cc(F)cc(c7)C(=O)/C6=C\c6cc(C(C)(C)C(=O)OC)c(-c7cc(C)cc(C(C)(C)C(=O)OC)c7)s6)sc5c4c(C(C)(C)C(=O)OC)ccc2-3)c1,,0.78,22.7,71.5,12.65,12.65979,0.077391304347831,12.36,12.65,1:1,1% 1-CN,CN,1%,inverted,,ZnO,,MoO3,,100.0,,,140.0,-5.56,-3.65,,,,
90187,10.1039/d1tc00579k,10.1039/d1tc00579k,PM6,4TIC-OC8-2F,PM6,4TIC-OC8-2F,COC(=O)C(C)(C)c1cc(C)cc(-c2sc3c4sc5cc(/C=C6/C(=O)c7cc(F)cc(c7)C(=O)/C6=C\c6cc(C(C)(C)C(=O)OC)c(-c7cc(C)cc(C(C)(C)C(=O)OC)c7)s6)sc5c4c(C(C)(C)C(=O)OC)ccc2-3)c1,,0.85,18.82,63.7,10.13,10.190089,0.5931786771964423,10.05,10.13,1:1,,,,inverted,,ZnO,,MoO3,,100.0,,,,-5.56,-3.65,,,,
90190,10.1039/d1tc02958d,10.1039/d1tc02958d,P1,PC61BM,P1,PC61BM,CCCCCCCCc1cc(-c2c(-c3cccs3)sc3c(-c4cc(CCCCCCCC)c(CCCCCCCC)s4)c(-c4ccc(-c5cccc6nsnc56)s4)sc23)sc1CCCCCCCC,COC(=O)CCCC1(c2ccccc2)C23c4c5c6c7c8c9c(c%10c%11c2c2c%12c4c4c%13c5c5c7c7c8c8c%14c9c%10c9c%10c%11c2c2c%11c%12c4c4c%12c%13c5c5c7c7c8c8c%14c9c9c%10c2c2c%11c4c4c%12c5c7c5c8c9c2c45)C613,1.01,3.1,36.0,1.13,1.1271600000000002,0.2513274336282949,,,1:4,,,,conventional,,,,,,,,,,,,,-6.1,-3.7,
90191,10.1039/d1tc02958d,10.1039/d1tc02958d,P2,PC61BM,P2,PC61BM,,COC(=O)CCCC1(c2ccccc2)C23c4c5c6c7c8c9c(c%10c%11c2c2c%12c4c4c%13c5c5c7c7c8c8c%14c9c%10c9c%10c%11c2c2c%11c%12c4c4c%12c%13c5c5c7c7c8c8c%14c9c9c%10c2c2c%11c4c4c%12c5c7c5c8c9c2c45)C613,0.65,3.97,46.0,1.2,1.1870300000000005,1.0808333333333089,,,,,,,conventional,,,,,,,,,,,,,-6.1,-3.7,
90192,10.1039/d1tc02958d,10.1039/d1tc02958d,P3,PC61BM,P3,PC61BM,CCCCCCc1csc(-c2ccc(-c3cc(CCCCCC)c(/C=C/c4csc(-c5cc6c(OCC(CC)CCCC)c7sc(-c8ccc(C9=C%10C(=O)N(CC(CC)CCCC)C(c%11ccc(-c%12cc%13c(OCC(CC)CCCC)c%14sccc%14c(OCC(CC)CCCC)c%13s%12)s%11)=C%10C(=O)N9CC(CC)CCCC)s8)cc7c(OCC(CC)CCCC)c6s5)c4)s3)c3nsnc23)c1,COC(=O)CCCC1(c2ccccc2)C23c4c5c6c7c8c9c(c%10c%11c2c2c%12c4c4c%13c5c5c7c7c8c8c%14c9c%10c9c%10c%11c2c2c%11c%12c4c4c%12c%13c5c5c7c7c8c8c%14c9c9c%10c2c2c%11c4c4c%12c5c7c5c8c9c2c45)C613,0.43,1.81,39.0,0.3,0.303537,1.1790000000000045,,,,,,,conventional,,,,,,,,,,,,,-6.1,-3.7,
90193,10.1039/d1tc02958d,10.1039/d1tc02958d,P4,PC71BM,P4,PC61BM,,COC(=O)CCCC1(c2ccccc2)C23c4c5c6c7c8c9c(c%10c%11c2c2c%12c4c4c%13c5c5c7c7c8c8c%14c9c%10c9c%10c%11c2c2c%11c%12c4c4c%12c%13c5c5c7c7c8c8c%14c9c9c%10c2c2c%11c4c4c%12c5c7c5c8c9c2c45)C613,0.68,8.4,44.0,2.53,2.5132800000000004,0.6608695652173677,,,,,,,glass/ITO/PEDOT:PSS/polymer:PC71BM/PFN/Al,,PFN,,PEDOT:PSS,,,,,,,,,-6.1,-3.7,
90194,10.1039/d1tc02958d,10.1039/d1tc02958d,P5,PC71BM,P5,PC61BM,,COC(=O)CCCC1(c2ccccc2)C23c4c5c6c7c8c9c(c%10c%11c2c2c%12c4c4c%13c5c5c7c7c8c8c%14c9c%10c9c%10c%11c2c2c%11c%12c4c4c%12c%13c5c5c7c7c8c8c%14c9c9c%10c2c2c%11c4c4c%12c5c7c5c8c9c2c45)C613,0.88,5.7,39.0,1.98,1.95624,1.2000000000000002,,,,,,,glass/ITO/PEDOT:PSS/active layer/PFN/Al,standard BHJ,PFN,,PEDOT:PSS,,,,,,,,,-6.1,-3.7,
90195,10.1039/d1tc02958d,10.1039/d1tc02958d,P35; P36,PC61BM,P35,PC61BM,,COC(=O)CCCC1(c2ccccc2)C23c4c5c6c7c8c9c(c%10c%11c2c2c%12c4c4c%13c5c5c7c7c8c8c%14c9c%10c9c%10c%11c2c2c%11c%12c4c4c%12c%13c5c5c7c7c8c8c%14c9c9c%10c2c2c%11c4c4c%12c5c7c5c8c9c2c45)C613,0.8,7.23,70.0,4.03,4.048800000000001,0.4665012406948038,,,,,,,,,,,,,,,,,,,,-6.1,-3.7,
90196,10.1039/d1tc02958d,10.1039/d1tc02958d,P37,alternative fullerene derivatives,P37,PC61BM,,COC(=O)CCCC1(c2ccccc2)C23c4c5c6c7c8c9c(c%10c%11c2c2c%12c4c4c%13c5c5c7c7c8c8c%14c9c%10c9c%10c%11c2c2c%11c%12c4c4c%12c%13c5c5c7c7c8c8c%14c9c9c%10c2c2c%11c4c4c%12c5c7c5c8c9c2c45)C613,0.8,7.0,40.0,1.6,2.24,40.00000000000001,1.6,2.2,,,,,,,,,,,,,,,,,,-6.1,-3.7,
90197,10.1039/d1tc02958d,10.1039/d1tc02958d,P38,alternative fullerene derivatives,P38,PC61BM,,COC(=O)CCCC1(c2ccccc2)C23c4c5c6c7c8c9c(c%10c%11c2c2c%12c4c4c%13c5c5c7c7c8c8c%14c9c%10c9c%10c%11c2c2c%11c%12c4c4c%12c%13c5c5c7c7c8c8c%14c9c9c%10c2c2c%11c4c4c%12c5c7c5c8c9c2c45)C613,0.84,7.2,56.0,2.5,3.38688,35.47519999999999,2.5,3.4,,,,,,,,,,,,,,,,,,-6.1,-3.7,
90198,10.1039/d1tc02958d,10.1039/d1tc02958d,P39,PC71BM,P39,PC61BM,,COC(=O)CCCC1(c2ccccc2)C23c4c5c6c7c8c9c(c%10c%11c2c2c%12c4c4c%13c5c5c7c7c8c8c%14c9c%10c9c%10c%11c2c2c%11c%12c4c4c%12c%13c5c5c7c7c8c8c%14c9c9c%10c2c2c%11c4c4c%12c5c7c5c8c9c2c45)C613,0.91,14.1,59.8,7.7,7.672937999999999,0.3514545454545559,,,,,,,,,,,,,,,,,,,,-6.1,-3.7,
90199,10.1039/d1tc02958d,10.1039/d1tc02958d,P40,PC71BM,P40,PC61BM,,COC(=O)CCCC1(c2ccccc2)C23c4c5c6c7c8c9c(c%10c%11c2c2c%12c4c4c%13c5c5c7c7c8c8c%14c9c%10c9c%10c%11c2c2c%11c%12c4c4c%12c%13c5c5c7c7c8c8c%14c9c9c%10c2c2c%11c4c4c%12c5c7c5c8c9c2c45)C613,1.04,6.6,49.0,3.3,3.36336,1.9200000000000093,,,,,,,,,,,,,,,,,,,,-6.1,-3.7,
90200,10.1039/d1tc02958d,10.1039/d1tc02958d,P41,PC61BM,P41,PC61BM,,COC(=O)CCCC1(c2ccccc2)C23c4c5c6c7c8c9c(c%10c%11c2c2c%12c4c4c%13c5c5c7c7c8c8c%14c9c%10c9c%10c%11c2c2c%11c%12c4c4c%12c%13c5c5c7c7c8c8c%14c9c9c%10c2c2c%11c4c4c%12c5c7c5c8c9c2c45)C613,0.62,15.24,68.4,5.61,6.462979200000001,15.20462032085563,,,,,,,,,,,,,,,,,,,,-6.1,-3.7,
90201,10.1039/d1tc02958d,10.1039/d1tc02958d,P42,PC61BM,P42,PC61BM,,COC(=O)CCCC1(c2ccccc2)C23c4c5c6c7c8c9c(c%10c%11c2c2c%12c4c4c%13c5c5c7c7c8c8c%14c9c%10c9c%10c%11c2c2c%11c%12c4c4c%12c%13c5c5c7c7c8c8c%14c9c9c%10c2c2c%11c4c4c%12c5c7c5c8c9c2c45)C613,0.66,16.09,73.0,7.75,7.752162000000001,0.0278967741935626,,,,,,,,,,,,,,,,,,,,-6.1,-3.7,
90202,10.1039/d1tc02958d,10.1039/d1tc02958d,P43,PC61BM,P43,PC61BM,,COC(=O)CCCC1(c2ccccc2)C23c4c5c6c7c8c9c(c%10c%11c2c2c%12c4c4c%13c5c5c7c7c8c8c%14c9c%10c9c%10c%11c2c2c%11c%12c4c4c%12c%13c5c5c7c7c8c8c%14c9c9c%10c2c2c%11c4c4c%12c5c7c5c8c9c2c45)C613,0.74,1.03,35.0,0.27,0.26677,1.1962962962963002,,,,,,,,,,,,,,,,,,,,-6.1,-3.7,
90203,10.1039/d1tc02958d,10.1039/d1tc02958d,FTAZ,MA1,P1,MA1,CCCCCCCCc1cc(-c2c(-c3cccs3)sc3c(-c4cc(CCCCCCCC)c(CCCCCCCC)s4)c(-c4ccc(-c5cccc6nsnc56)s4)sc23)sc1CCCCCCCC,,0.86,18.4,69.4,11.0,10.981856,0.1649454545454499,,,,,,,inverted BHJ,,,,,,,,,,,,,,,
90204,10.1039/d1tc02958d,10.1039/d1tc02958d,FTAZ,MA2,P1,MA2,CCCCCCCCc1cc(-c2c(-c3cccs3)sc3c(-c4cc(CCCCCCCC)c(CCCCCCCC)s4)c(-c4ccc(-c5cccc6nsnc56)s4)sc23)sc1CCCCCCCC,,0.82,17.5,65.1,9.3,9.34185,0.4499999999999826,,,,,,,inverted BHJ,,,,,,,,,,,,,,,
90205,10.1039/d1tc02958d,10.1039/d1tc02958d,FTAZ,MA3,P1,MA3,CCCCCCCCc1cc(-c2c(-c3cccs3)sc3c(-c4cc(CCCCCCCC)c(CCCCCCCC)s4)c(-c4ccc(-c5cccc6nsnc56)s4)sc23)sc1CCCCCCCC,,0.88,20.2,73.6,13.1,13.083136,0.1287328244274808,,,,,,,inverted BHJ,,,,,,,,,,,,,,,
90206,10.1039/d1tc02958d,10.1039/d1tc02958d,PBDB-T,MA4,P1,MA4,CCCCCCCCc1cc(-c2c(-c3cccs3)sc3c(-c4cc(CCCCCCCC)c(CCCCCCCC)s4)c(-c4ccc(-c5cccc6nsnc56)s4)sc23)sc1CCCCCCCC,,0.84,6.9,52.0,3.05,3.01392,1.1829508196721203,,,,,,,,,,,,,,,,,,,,,,
90207,10.1039/d1tc02958d,10.1039/d1tc02958d,PBDB-T,MA5,P1,MA5,CCCCCCCCc1cc(-c2c(-c3cccs3)sc3c(-c4cc(CCCCCCCC)c(CCCCCCCC)s4)c(-c4ccc(-c5cccc6nsnc56)s4)sc23)sc1CCCCCCCC,,0.85,11.9,59.4,6.0,6.00831,0.1384999999999969,,,,,,,,,,,,,,,,,,,,,,
90208,10.1039/d1tc02958d,10.1039/d1tc02958d,PBDB-T,MA6,P1,MA6,CCCCCCCCc1cc(-c2c(-c3cccs3)sc3c(-c4cc(CCCCCCCC)c(CCCCCCCC)s4)c(-c4ccc(-c5cccc6nsnc56)s4)sc23)sc1CCCCCCCC,,0.68,4.0,38.5,1.04,1.0472,0.6923076923077014,,,,,,,,,,,,,,,,,,,,,,
90209,10.1039/d1tc02958d,10.1039/d1tc02958d,PBDB-T,MA7,P1,MA7,CCCCCCCCc1cc(-c2c(-c3cccs3)sc3c(-c4cc(CCCCCCCC)c(CCCCCCCC)s4)c(-c4ccc(-c5cccc6nsnc56)s4)sc23)sc1CCCCCCCC,,0.88,18.5,66.6,10.93,10.84248,0.8007319304666021,,,,,,,,,,,,,,,,,,,,,,
90210,10.1039/d1tc02958d,10.1039/d1tc02958d,PBDB-T,ITIC; MA8,P1,MA8,CCCCCCCCc1cc(-c2c(-c3cccs3)sc3c(-c4cc(CCCCCCCC)c(CCCCCCCC)s4)c(-c4ccc(-c5cccc6nsnc56)s4)sc23)sc1CCCCCCCC,,0.89,18.06,61.1,9.77,9.8208474,0.5204442169907915,,,,,,,,,,,,,,,,,,,,,,
90211,10.1039/d1tc02958d,10.1039/d1tc02958d,PBDB-T,ITIC; MA9,P1,MA9,CCCCCCCCc1cc(-c2c(-c3cccs3)sc3c(-c4cc(CCCCCCCC)c(CCCCCCCC)s4)c(-c4ccc(-c5cccc6nsnc56)s4)sc23)sc1CCCCCCCC,,0.85,7.41,40.9,2.62,2.5760865,1.6760877862595565,,,,,,,,,,,,,,,,,,,,,,
90212,10.1039/d1tc02958d,10.1039/d1tc02958d,PBDB-T,MA10,P1,MA10,CCCCCCCCc1cc(-c2c(-c3cccs3)sc3c(-c4cc(CCCCCCCC)c(CCCCCCCC)s4)c(-c4ccc(-c5cccc6nsnc56)s4)sc23)sc1CCCCCCCC,,0.88,16.61,63.9,9.34,9.3401352,0.0014475374732227,,,,,,,,,,,,,,,,,,,,,,
90217,10.1039/d1tc04425g,10.1039/d1tc04425g,PBDB-T,L1,PBDB-T,L1,CCCCC(CC)Cc1ccc(-c2c3cc(-c4ccc(-c5sc(-c6cccs6)c6c5C(=O)c5c(CC(CC)CCCC)sc(CC(CC)CCCC)c5C6=O)s4)sc3c(-c3ccc(CC(CC)CCCC)s3)c3ccsc23)s1,CCc1csc(-c2cc3oc(=O)c4cc(-c5cc(CC)c(-c6cc7c(-c8ccc(CC)s8)c8sc(-c9sc(-c%10cc%11oc(=O)c%12cc(-c%13cc(CC)c(-c%14cc%15c(-c%16ccc(CC)s%16)c%16sc(-c%17sc(-c%18cc%19oc(=O)c%20cc(-c%21cc(CC)c(-c%22cc%23c(-c%24ccc(CC)s%24)c%24sccc%24c(-c%24ccc(CC)s%24)c%23s%22)s%21)sc%20c%19s%18)cc%17CC)cc%16c(-c%16ccc(CC)s%16)c%15s%14)s%13)sc%12c%11s%10)cc9CC)cc8c(-c8ccc(CC)s8)c7s6)s5)sc4c3s2)c1,0.69,7.44,40.27,2.07,2.06730072,0.1303999999999932,1.99,2.07,,,,,ITO/ZnO/PBDB-T:L1/MoO3/Ag,inverted,ZnO,,MoO3,,,,,,-5.33,-3.48,,-5.45,-2.79,
90218,10.1039/d1tc04425g,10.1039/d1tc04425g,PBDB-T,L2,PBDB-T,L2,CCCCC(CC)Cc1ccc(-c2c3cc(-c4ccc(-c5sc(-c6cccs6)c6c5C(=O)c5c(CC(CC)CCCC)sc(CC(CC)CCCC)c5C6=O)s4)sc3c(-c3ccc(CC(CC)CCCC)s3)c3ccsc23)s1,CCCCCCCCC(CCCCCC)Cn1nc2c(-c3cccs3)c(F)c(F)c(-c3ccc(-c4cc5c(-c6cc(Cl)c(CC(CC)CCCC)s6)c6occc6c(-c6cc(Cl)c(CC(CC)CCCC)s6)c5o4)s3)c2n1,0.82,24.01,71.73,14.06,14.12234586,0.4434271692745423,13.74,14.06,,,,,ITO/ZnO/PBDB-T:L2/MoO3/Ag,inverted,ZnO,,MoO3,,,,,,-5.33,-3.48,,,,
90219,10.1039/d1tc04425g,10.1039/d1tc04425g,PBDB-T,L3,PBDB-T,L3,CCCCC(CC)Cc1ccc(-c2c3cc(-c4ccc(-c5sc(-c6cccs6)c6c5C(=O)c5c(CC(CC)CCCC)sc(CC(CC)CCCC)c5C6=O)s4)sc3c(-c3ccc(CC(CC)CCCC)s3)c3ccsc23)s1,,0.91,4.7,40.86,1.78,1.7475822,1.8212247191011328,1.67,1.78,,,,,ITO/ZnO/PBDB-T:L3/MoO3/Ag,inverted,ZnO,,MoO3,,,,,,-5.33,-3.48,,,,
90220,10.1039/d1tc04428a,10.1039/d1tc04428a,Se-1,PJ1,Se-1,PJ1,,,0.84,18.6,59.9,9.4,9.358776,0.4385531914893585,9.1,9.4,,,,,ITO/PEDOT:PSS/active layer/PFNBr/Ag,conventional,PFNBr,PFN-Br,PEDOT:PSS,PEDOT:PSS,,,,,,,,,,
90221,10.1039/d1tc04428a,10.1039/d1tc04428a,Se-2,PJ1,Se-2,PJ1,,,0.87,19.42,61.2,10.3,10.339984800000002,0.3882019417475818,10.1,10.3,1.75:1,chloronaphthalene,,1%,ITO/PEDOT:PSS/active layer/PFNBr/Ag,conventional,PFNBr,PFN-Br,PEDOT:PSS,PEDOT:PSS,,chloroform,,,,,,,,
90222,10.1039/d1tc04981j,10.1039/d1tc04981j,CTBDP,PC71BM,CTBDP,PC71BM,,COC(=O)CCCC1(c2ccccc2)C23c4c5ccc6c7cc8c9c%10c(cc%11cc%12c%13c%14c(cc%15c%16ccc-5c2c%16c2c5c%16c%17c(c(c46)c7c9c%17c4c%10c%11c%13c4c%16c%14c%152)C513)C%12)C8,0.91,11.33,29.0,3.02,2.989987,0.9938079470198772,2.59,3.02,1:2,,,,,BHJ,,,PEDOT:PSS,,,chlorobenzene,,,,,,-5.9,-3.9,
90223,10.1039/d1tc04981j,10.1039/d1tc04981j,CTBDP,PC71BM,CTBDP,PC71BM,,COC(=O)CCCC1(c2ccccc2)C23c4c5ccc6c7cc8c9c%10c(cc%11cc%12c%13c%14c(cc%15c%16ccc-5c2c%16c2c5c%16c%17c(c(c46)c7c9c%17c4c%10c%11c%13c4c%16c%14c%152)C513)C%12)C8,0.81,17.7,41.0,5.85,5.87817,0.4815384615384659,5.28,5.85,1:2,,,,,BHJ,,,PEDOT:PSS,,,chlorobenzene,,,,,,-5.9,-3.9,
90224,10.1039/d1tc04981j,10.1039/d1tc04981j,DCTBDP,PC71BM,DCTBDP,PC71BM,,COC(=O)CCCC1(c2ccccc2)C23c4c5ccc6c7cc8c9c%10c(cc%11cc%12c%13c%14c(cc%15c%16ccc-5c2c%16c2c5c%16c%17c(c(c46)c7c9c%17c4c%10c%11c%13c4c%16c%14c%152)C513)C%12)C8,0.8,12.88,31.0,3.24,3.194240000000001,1.4123456790123188,2.8,3.24,1:2,,,,,BHJ,,,PEDOT:PSS,,,chlorobenzene,,,,,,-5.9,-3.9,
90225,10.1039/d1tc04981j,10.1039/d1tc04981j,DCTBDP,PC71BM,DCTBDP,PC71BM,,COC(=O)CCCC1(c2ccccc2)C23c4c5ccc6c7cc8c9c%10c(cc%11cc%12c%13c%14c(cc%15c%16ccc-5c2c%16c2c5c%16c%17c(c(c46)c7c9c%17c4c%10c%11c%13c4c%16c%14c%152)C513)C%12)C8,0.75,14.59,35.0,3.85,3.829875,0.5227272727272887,3.57,3.85,1:2,,,,,BHJ,,,PEDOT:PSS,,,chlorobenzene,,,,,,-5.9,-3.9,
90226,10.1039/d2ee00977c,10.1039/d2ee00977c,PM6,m-BTP-PhC6,PM6,m-BTP-PhC6,COC(=O)C(C)(C)c1cc(C)cc(-c2sc3c4sc5cc(/C=C6/C(=O)c7cc(F)cc(c7)C(=O)/C6=C\c6cc(C(C)(C)C(=O)OC)c(-c7cc(C)cc(C(C)(C)C(=O)OC)c7)s6)sc5c4c(C(C)(C)C(=O)OC)ccc2-3)c1,CCCCCCc1cccc(-c2c(/C=C3\C(=O)c4cc(F)c(F)cc4C3=C(C#N)C#N)sc3c2sc2c4c5nsnc5c5c6sc7c(-c8cccc(CCCCCC)c8)c(/C=C8\C(=O)c9cc(F)c(F)cc9C8=C(C#N)C#N)sc7c6n(CC(CC)CCCC)c5c4n(CC(CC)CCCC)c32)c1,0.884,25.27,79.83,17.65,17.832968244,1.036647274787543,17.32,17.65,1:1.2 wt%,,,,,,Bis-FIMG,,PEDOT:PSS-TA,,,,,,-5.56,-3.65,,,,
90227,10.1039/d2ee00977c,10.1039/d2ee00977c,PM6,BO-4Cl,PM6,BO-4Cl,COC(=O)C(C)(C)c1cc(C)cc(-c2sc3c4sc5cc(/C=C6/C(=O)c7cc(F)cc(c7)C(=O)/C6=C\c6cc(C(C)(C)C(=O)OC)c(-c7cc(C)cc(C(C)(C)C(=O)OC)c7)s6)sc5c4c(C(C)(C)C(=O)OC)ccc2-3)c1,CCCCCCCCCCCc1c(/C=C2\C(=O)c3cc(Cl)c(Cl)cc3C2=C(C#N)C#N)sc2c1sc1c3c4nsnc4c4c5sc6c(CCCCCCCCCCC)c(/C=C7\C(=O)c8cc(Cl)c(Cl)cc8C7=C(C#N)C#N)sc6c5n(CC(CCCC)CCCCCC)c4c3n(CC(CCCC)CCCCCC)c21,0.845,27.18,77.64,17.83,17.83165644,0.0092901850813316,17.61,17.83,1:1.2 wt%,,,,ITO/PEDOT:PSS-TA/active layer/Bis-FIMG/Ag,,Bis-FIMG,,PEDOT:PSS-TA,,,,,,-5.56,-3.65,,-5.68,-4.1,
90233,10.1039/d2ee02392j,10.1039/d2ee02392j,PCE10-2F-33.4 kDa,Y6,PCE10-2F-33.4 kDa,Y6,,CCCCCCCCCCCc1c(/C=C2\C(=O)c3cc(F)c(F)cc3C2=C(C#N)C#N)sc2c1sc1c3c4nsnc4c4c5sc6c(CCCCCCCCCCC)c(/C=C7\C(=O)c8cc(F)c(F)cc8C7=C(C#N)C#N)sc6c5n(CC(CC)CCCC)c4c3n(CC(CC)CCCC)c21,0.785,23.82,69.86,13.11,13.062911820000002,0.359177574370691,12.9,13.11,1:2,,,,,opaque,PDINO,,PEDOT:PSS,,100.0,,,,,,,-5.65,-4.09,
90234,10.1039/d2ee02392j,10.1039/d2ee02392j,PCE10-2F-33.4 kDa,Y6,PCE10-2F-33.4 kDa,Y6,,CCCCCCCCCCCc1c(/C=C2\C(=O)c3cc(F)c(F)cc3C2=C(C#N)C#N)sc2c1sc1c3c4nsnc4c4c5sc6c(CCCCCCCCCCC)c(/C=C7\C(=O)c8cc(F)c(F)cc8C7=C(C#N)C#N)sc6c5n(CC(CC)CCCC)c4c3n(CC(CC)CCCC)c21,0.785,24.11,70.27,13.45,13.299546145,1.118616022304835,13.14,13.45,60 nm/40 nm,,,,,opaque,PDINO,,PEDOT:PSS,,100.0,,,,,,,-5.65,-4.09,
90235,10.1039/d2ee02392j,10.1039/d2ee02392j,PCE10-2F-40.8 kDa,Y6,PCE10-2F-40.8 kDa,Y6,,CCCCCCCCCCCc1c(/C=C2\C(=O)c3cc(F)c(F)cc3C2=C(C#N)C#N)sc2c1sc1c3c4nsnc4c4c5sc6c(CCCCCCCCCCC)c(/C=C7\C(=O)c8cc(F)c(F)cc8C7=C(C#N)C#N)sc6c5n(CC(CC)CCCC)c4c3n(CC(CC)CCCC)c21,0.78,25.26,67.38,13.38,13.27574664,0.7791730941703999,13.12,13.38,1:2,,,,conventional,opaque,PDINO,,PEDOT:PSS,,100.0,,,,,,,-5.65,-4.09,
90236,10.1039/d2ee02392j,10.1039/d2ee02392j,PCE10-2F-40.8 kDa,Y6,PCE10-2F-40.8 kDa,Y6,,CCCCCCCCCCCc1c(/C=C2\C(=O)c3cc(F)c(F)cc3C2=C(C#N)C#N)sc2c1sc1c3c4nsnc4c4c5sc6c(CCCCCCCCCCC)c(/C=C7\C(=O)c8cc(F)c(F)cc8C7=C(C#N)C#N)sc6c5n(CC(CC)CCCC)c4c3n(CC(CC)CCCC)c21,0.791,25.58,70.48,14.27,14.260768144000002,0.0646941555711125,13.91,14.27,60 nm/40 nm,,,,conventional,opaque,PDINO,,PEDOT:PSS,,100.0,,,,,,,-5.65,-4.09,
90237,10.1039/d2ee02392j,10.1039/d2ee02392j,PCE10-2F-53.3 kDa,Y6,PCE10-2F-53.3 kDa,Y6,,CCCCCCCCCCCc1c(/C=C2\C(=O)c3cc(F)c(F)cc3C2=C(C#N)C#N)sc2c1sc1c3c4nsnc4c4c5sc6c(CCCCCCCCCCC)c(/C=C7\C(=O)c8cc(F)c(F)cc8C7=C(C#N)C#N)sc6c5n(CC(CC)CCCC)c4c3n(CC(CC)CCCC)c21,0.775,25.82,67.07,13.4,13.42104235,0.1570324626865546,13.09,13.4,1:2,,,,conventional,opaque,PDINO,,PEDOT:PSS,,100.0,,,,,,,-5.65,-4.09,
90238,10.1039/d2ee02392j,10.1039/d2ee02392j,PCE10-2F-53.3 kDa,Y6,PCE10-2F-53.3 kDa,Y6,,CCCCCCCCCCCc1c(/C=C2\C(=O)c3cc(F)c(F)cc3C2=C(C#N)C#N)sc2c1sc1c3c4nsnc4c4c5sc6c(CCCCCCCCCCC)c(/C=C7\C(=O)c8cc(F)c(F)cc8C7=C(C#N)C#N)sc6c5n(CC(CC)CCCC)c4c3n(CC(CC)CCCC)c21,0.789,26.14,70.32,14.53,14.503120272,0.1849946868547766,14.15,14.53,60 nm/40 nm,,,,,opaque,PDINO,,PEDOT:PSS,,100.0,,,,,,,-5.65,-4.09,
90239,10.1039/d2ee02392j,10.1039/d2ee02392j,PCE10-2F-53.3 kDa,Y6,PCE10-2F-53.3 kDa,Y6,,CCCCCCCCCCCc1c(/C=C2\C(=O)c3cc(F)c(F)cc3C2=C(C#N)C#N)sc2c1sc1c3c4nsnc4c4c5sc6c(CCCCCCCCCCC)c(/C=C7\C(=O)c8cc(F)c(F)cc8C7=C(C#N)C#N)sc6c5n(CC(CC)CCCC)c4c3n(CC(CC)CCCC)c21,0.789,24.72,72.29,14.1,14.099499432,0.0035501276595719,13.92,14.1,50 nm/40 nm,,,,,opaque,PDINO,,PEDOT:PSS,,100.0,,,,,,,-5.65,-4.09,
90240,10.1039/d2ee02392j,10.1039/d2ee02392j,PCE10-2F-53.3 kDa,Y6,PCE10-2F-53.3 kDa,Y6,,CCCCCCCCCCCc1c(/C=C2\C(=O)c3cc(F)c(F)cc3C2=C(C#N)C#N)sc2c1sc1c3c4nsnc4c4c5sc6c(CCCCCCCCCCC)c(/C=C7\C(=O)c8cc(F)c(F)cc8C7=C(C#N)C#N)sc6c5n(CC(CC)CCCC)c4c3n(CC(CC)CCCC)c21,0.79,23.61,72.39,13.51,13.50211041,0.0583981495188716,13.21,13.51,40 nm/40 nm,,,,,opaque,PDINO,,PEDOT:PSS,,100.0,,,,,,,-5.65,-4.09,
90241,10.1039/d2ee02392j,10.1039/d2ee02392j,PCE10-2F-61.1 kDa,Y6,PCE10-2F-61.1 kDa,Y6,,CCCCCCCCCCCc1c(/C=C2\C(=O)c3cc(F)c(F)cc3C2=C(C#N)C#N)sc2c1sc1c3c4nsnc4c4c5sc6c(CCCCCCCCCCC)c(/C=C7\C(=O)c8cc(F)c(F)cc8C7=C(C#N)C#N)sc6c5n(CC(CC)CCCC)c4c3n(CC(CC)CCCC)c21,0.773,25.83,65.42,13.04,13.062143178,0.1698096472392798,12.86,13.04,1:2,,,,conventional,opaque,PDINO,,PEDOT:PSS,,100.0,,,,,,,-5.65,-4.09,
90242,10.1039/d2ee02392j,10.1039/d2ee02392j,PCE10-2F-61.1 kDa,Y6,PCE10-2F-61.1 kDa,Y6,,CCCCCCCCCCCc1c(/C=C2\C(=O)c3cc(F)c(F)cc3C2=C(C#N)C#N)sc2c1sc1c3c4nsnc4c4c5sc6c(CCCCCCCCCCC)c(/C=C7\C(=O)c8cc(F)c(F)cc8C7=C(C#N)C#N)sc6c5n(CC(CC)CCCC)c4c3n(CC(CC)CCCC)c21,0.794,25.7,67.7,13.82,13.814726599999998,0.038157742402329,13.4,13.82,60 nm/40 nm,,,,conventional,opaque,PDINO,,PEDOT:PSS,,100.0,,,,,,,-5.65,-4.09,
90243,10.1039/d2ee02392j,10.1039/d2ee02392j,PCE10-2F-53.3 kDa,Y6,PCE10-2F-53.3 kDa,Y6,,CCCCCCCCCCCc1c(/C=C2\C(=O)c3cc(F)c(F)cc3C2=C(C#N)C#N)sc2c1sc1c3c4nsnc4c4c5sc6c(CCCCCCCCCCC)c(/C=C7\C(=O)c8cc(F)c(F)cc8C7=C(C#N)C#N)sc6c5n(CC(CC)CCCC)c4c3n(CC(CC)CCCC)c21,0.786,20.37,69.48,11.11,11.124317736000002,0.1288725112511468,10.98,11.11,,,,,,semitransparent,PDINO,,PEDOT:PSS,,,,,,,,,-5.65,-4.09,
90244,10.1039/d2ee02392j,10.1039/d2ee02392j,PCE10-2F-53.3 kDa,Y6,PCE10-2F-53.3 kDa,Y6,,CCCCCCCCCCCc1c(/C=C2\C(=O)c3cc(F)c(F)cc3C2=C(C#N)C#N)sc2c1sc1c3c4nsnc4c4c5sc6c(CCCCCCCCCCC)c(/C=C7\C(=O)c8cc(F)c(F)cc8C7=C(C#N)C#N)sc6c5n(CC(CC)CCCC)c4c3n(CC(CC)CCCC)c21,0.783,19.14,70.33,10.56,10.540089846,0.1885431249999974,10.41,10.56,,,,,,semitransparent,PDINO,,PEDOT:PSS,,,,,,,,,-5.65,-4.09,
90245,10.1039/d2ee02392j,10.1039/d2ee02392j,PCE10-2F-53.3 kDa,Y6,PCE10-2F-53.3 kDa,Y6,,CCCCCCCCCCCc1c(/C=C2\C(=O)c3cc(F)c(F)cc3C2=C(C#N)C#N)sc2c1sc1c3c4nsnc4c4c5sc6c(CCCCCCCCCCC)c(/C=C7\C(=O)c8cc(F)c(F)cc8C7=C(C#N)C#N)sc6c5n(CC(CC)CCCC)c4c3n(CC(CC)CCCC)c21,0.786,17.79,71.44,10.01,9.989412336,0.2056709690309757,9.79,10.01,,,,,,semitransparent,PDINO,,PEDOT:PSS,,,,,,,,,-5.65,-4.09,
90246,10.1039/d2ma00116k,10.1039/d2ma00116k,P1,PC71BM,P1,PC71BM,CCCCCCCCc1cc(-c2c(-c3cccs3)sc3c(-c4cc(CCCCCCCC)c(CCCCCCCC)s4)c(-c4ccc(-c5cccc6nsnc56)s4)sc23)sc1CCCCCCCC,COC(=O)CCCC1(c2ccccc2)C23c4c5ccc6c7cc8c9c%10c(cc%11cc%12c%13c%14c(cc%15c%16ccc-5c2c%16c2c5c%16c%17c(c(c46)c7c9c%17c4c%10c%11c%13c4c%16c%14c%152)C513)C%12)C8,0.5,8.47,34.77,1.67,1.4725095,11.82577844311376,1.67,1.67,,,,,ITO/PEDOT:PSS/polymer:PC71BM/Ca/Al,conventional,Ca,,PEDOT:PSS,,,,,100.0,,,,-5.9,-3.9,
90247,10.1039/d2ma00116k,10.1039/d2ma00116k,P1,PC71BM,P1,PC71BM,CCCCCCCCc1cc(-c2c(-c3cccs3)sc3c(-c4cc(CCCCCCCC)c(CCCCCCCC)s4)c(-c4ccc(-c5cccc6nsnc56)s4)sc23)sc1CCCCCCCC,COC(=O)CCCC1(c2ccccc2)C23c4c5ccc6c7cc8c9c%10c(cc%11cc%12c%13c%14c(cc%15c%16ccc-5c2c%16c2c5c%16c%17c(c(c46)c7c9c%17c4c%10c%11c%13c4c%16c%14c%152)C513)C%12)C8,0.6,8.8,37.19,1.98,1.963632,0.8266666666666636,1.98,1.98,,2% CN,CN,2%,ITO/PEDOT:PSS/polymer:PC71BM/Ca/Al,conventional,Ca,,PEDOT:PSS,,,o-DCB,,100.0,,,,-5.9,-3.9,
90248,10.1039/d2ma00116k,10.1039/d2ma00116k,P2,PC71BM,P2,PC71BM,,COC(=O)CCCC1(c2ccccc2)C23c4c5ccc6c7cc8c9c%10c(cc%11cc%12c%13c%14c(cc%15c%16ccc-5c2c%16c2c5c%16c%17c(c(c46)c7c9c%17c4c%10c%11c%13c4c%16c%14c%152)C513)C%12)C8,0.64,6.69,35.1,1.51,1.5028416000000002,0.4740662251655487,1.51,1.51,,,,1%,ITO/PEDOT:PSS/polymer:PC71BM/Ca/Al,conventional,Ca,,PEDOT:PSS,,,o-DCB,,100.0,,,,-5.9,-3.9,
90249,10.1039/d2ma00116k,10.1039/d2ma00116k,P2,PC71BM,P2,PC71BM,,COC(=O)CCCC1(c2ccccc2)C23c4c5ccc6c7cc8c9c%10c(cc%11cc%12c%13c%14c(cc%15c%16ccc-5c2c%16c2c5c%16c%17c(c(c46)c7c9c%17c4c%10c%11c%13c4c%16c%14c%152)C513)C%12)C8,0.64,6.99,33.62,1.53,1.50402432,1.6977568627450943,1.53,1.53,,1% CN,CN,1%,ITO/PEDOT:PSS/polymer:PC71BM/Ca/Al,conventional,Ca,,PEDOT:PSS,,,,,100.0,,,,-5.9,-3.9,
90250,10.1039/d2ma00116k,10.1039/d2ma00116k,P3,PC71BM,P3,PC71BM,CCCCCCc1csc(-c2ccc(-c3cc(CCCCCC)c(/C=C/c4csc(-c5cc6c(OCC(CC)CCCC)c7sc(-c8ccc(C9=C%10C(=O)N(CC(CC)CCCC)C(c%11ccc(-c%12cc%13c(OCC(CC)CCCC)c%14sccc%14c(OCC(CC)CCCC)c%13s%12)s%11)=C%10C(=O)N9CC(CC)CCCC)s8)cc7c(OCC(CC)CCCC)c6s5)c4)s3)c3nsnc23)c1,COC(=O)CCCC1(c2ccccc2)C23c4c5ccc6c7cc8c9c%10c(cc%11cc%12c%13c%14c(cc%15c%16ccc-5c2c%16c2c5c%16c%17c(c(c46)c7c9c%17c4c%10c%11c%13c4c%16c%14c%152)C513)C%12)C8,0.81,4.6,58.89,2.22,2.1942414,1.1602972972973005,2.22,2.22,,,,,ITO/PEDOT:PSS/polymer:PC71BM/Ca/Al,conventional,Ca,,PEDOT:PSS,,,o-DCB,,100.0,,,,-5.9,-3.9,
90251,10.1039/d2ma00116k,10.1039/d2ma00116k,P3,PC71BM,P3,PC71BM,CCCCCCc1csc(-c2ccc(-c3cc(CCCCCC)c(/C=C/c4csc(-c5cc6c(OCC(CC)CCCC)c7sc(-c8ccc(C9=C%10C(=O)N(CC(CC)CCCC)C(c%11ccc(-c%12cc%13c(OCC(CC)CCCC)c%14sccc%14c(OCC(CC)CCCC)c%13s%12)s%11)=C%10C(=O)N9CC(CC)CCCC)s8)cc7c(OCC(CC)CCCC)c6s5)c4)s3)c3nsnc23)c1,COC(=O)CCCC1(c2ccccc2)C23c4c5ccc6c7cc8c9c%10c(cc%11cc%12c%13c%14c(cc%15c%16ccc-5c2c%16c2c5c%16c%17c(c(c46)c7c9c%17c4c%10c%11c%13c4c%16c%14c%152)C513)C%12)C8,0.83,5.21,56.15,2.45,2.42809445,0.8941040816326733,2.45,2.45,,1% CN,CN,1%,ITO/PEDOT:PSS/polymer:PC71BM/Ca/Al,conventional,Ca,,PEDOT:PSS,,,o-DCB,,100.0,,,,-5.9,-3.9,
90252,10.1039/d2ma00116k,10.1039/d2ma00116k,P4,PC71BM,P4,PC71BM,,COC(=O)CCCC1(c2ccccc2)C23c4c5ccc6c7cc8c9c%10c(cc%11cc%12c%13c%14c(cc%15c%16ccc-5c2c%16c2c5c%16c%17c(c(c46)c7c9c%17c4c%10c%11c%13c4c%16c%14c%152)C513)C%12)C8,0.72,5.79,65.36,2.75,2.7247276799999995,0.9189934545454712,2.75,2.75,,,,,ITO/PEDOT:PSS/polymer:PC71BM/Ca/Al,conventional,Ca,,PEDOT:PSS,,,o-DCB,,100.0,,,,-5.9,-3.9,
90253,10.1039/d2ma00116k,10.1039/d2ma00116k,P4,PC71BM,P4,PC71BM,,COC(=O)CCCC1(c2ccccc2)C23c4c5ccc6c7cc8c9c%10c(cc%11cc%12c%13c%14c(cc%15c%16ccc-5c2c%16c2c5c%16c%17c(c(c46)c7c9c%17c4c%10c%11c%13c4c%16c%14c%152)C513)C%12)C8,0.73,5.47,57.9,2.33,2.3120049,0.7723218884120284,2.33,2.33,,1% CN,CN,1%,ITO/PEDOT:PSS/polymer:PC71BM/Ca/Al,conventional,Ca,,PEDOT:PSS,,,o-DCB,,100.0,,,,-5.9,-3.9,
90254,10.1039/d2ma00382a,10.1039/d2ma00382a,PM6,DTS26-IT-4F,PM6,DTS26-IT-4F,COC(=O)C(C)(C)c1cc(C)cc(-c2sc3c4sc5cc(/C=C6/C(=O)c7cc(F)cc(c7)C(=O)/C6=C\c6cc(C(C)(C)C(=O)OC)c(-c7cc(C)cc(C(C)(C)C(=O)OC)c7)s6)sc5c4c(C(C)(C)C(=O)OC)ccc2-3)c1,,0.908,17.99,64.9,10.61,10.60136308,0.0814035815268514,10.55,10.61,,,,,,,,,,,,,,,-5.56,-3.65,,,,
90255,10.1039/d2ma00382a,10.1039/d2ma00382a,PM6,DTS26-IT-4Cl,PM6,DTS26-IT-4Cl,COC(=O)C(C)(C)c1cc(C)cc(-c2sc3c4sc5cc(/C=C6/C(=O)c7cc(F)cc(c7)C(=O)/C6=C\c6cc(C(C)(C)C(=O)OC)c(-c7cc(C)cc(C(C)(C)C(=O)OC)c7)s6)sc5c4c(C(C)(C)C(=O)OC)ccc2-3)c1,,0.878,19.0,65.95,11.0,11.001779,0.0161727272727189,10.71,11.0,,CN 0.5%,,0.5%,,,,,,,,,,,-5.56,-3.65,,,,
90263,10.1039/d2nj01906j,10.1039/d2nj01906j,PTB7-Th,IEICO-4F,PTB7-Th,IEICO-4F,CCCCC(CC)COC(=O)c1sc2csc(-c3cc4c(-c5ccc(CC(CC)CCCC)s5)c5sccc5c(-c5ccc(CC(CC)CCCC)s5)c4s3)c2c1F,CCCCCCc1ccc(C2(c3ccc(CCCCCC)cc3)c3cc4c(cc3-c3sc(-c5sc(/C=C6\C(=O)c7cc(F)c(F)cc7C6=C(C#N)C#N)cc5OCC(CC)CCCC)cc32)C(c2ccc(CCCCCC)cc2)(c2ccc(CCCCCC)cc2)c2cc(-c3scc(/C=C5/C(=O)c6cc(F)c(F)cc6C5=C(C#N)C#N)c3OCC(CC)CCCC)sc2-4)cc1,0.73,21.03,62.0,9.53,9.518178,0.1240503672612662,8.94,9.53,,,,,,,,,,,,,,,-5.21,-3.6,,-5.44,-4.19,
90272,10.1039/d2nj01979e,10.1039/d2nj01979e,PTB7,PC71BM,PTB7,PC71BM,CCCCC(CC)COC(=O)c1sc2c(-c3cc4c(OCC(CC)CCCC)c5sccc5c(OCC(CC)CCCC)c4s3)scc2c1F,COC(=O)CCCC1(c2ccccc2)C23c4c5ccc6c7cc8c9c%10c(cc%11cc%12c%13c%14c(cc%15c%16ccc-5c2c%16c2c5c%16c%17c(c(c46)c7c9c%17c4c%10c%11c%13c4c%16c%14c%152)C513)C%12)C8,0.46,6.7,46.0,1.61,1.41772,11.942857142857145,,,1:1.5,,,,,inverted,,,MoOx,,,chlorobenzene,,70.0,-5.19,-3.43,,-5.9,-3.9,
90273,10.1039/d2nj01979e,10.1039/d2nj01979e,PTB7,1 (PPD-NDI),PTB7,1 (PPD-NDI),CCCCC(CC)COC(=O)c1sc2c(-c3cc4c(OCC(CC)CCCC)c5sccc5c(OCC(CC)CCCC)c4s3)scc2c1F,,0.52,11.4,48.0,2.8,2.8454400000000004,1.622857142857164,2.8,2.8,1:1.5,,,,ITO/ETL/PTB7:PC71BM/MoOx/Ag,inverted,,,MoOx,,,chlorobenzene,,70.0,-5.19,-3.43,,,,
90274,10.1039/d2nj01979e,10.1039/d2nj01979e,PTB7,2 (EDA-NDI),PTB7,2 (EDA-NDI),CCCCC(CC)COC(=O)c1sc2c(-c3cc4c(OCC(CC)CCCC)c5sccc5c(OCC(CC)CCCC)c4s3)scc2c1F,,0.6,9.5,45.0,2.5,2.565,2.599999999999998,2.5,2.5,1:1.5,,,,ITO/ETL/PTB7:PC71BM/MoOx/Ag,inverted,,,MoOx,,,chlorobenzene,,70.0,-5.19,-3.43,,,,
90275,10.1039/d2nj01979e,10.1039/d2nj01979e,PTB7,3 (MA-PPD-NDI),PTB7,3 (MA-PPD-NDI),CCCCC(CC)COC(=O)c1sc2c(-c3cc4c(OCC(CC)CCCC)c5sccc5c(OCC(CC)CCCC)c4s3)scc2c1F,,0.52,10.8,54.0,3.0,3.03264,1.0880000000000076,3.0,3.0,1:1.5,,,,ITO/ETL/PTB7:PC71BM/MoOx/Ag,inverted,,,MoOx,,,chlorobenzene,,70.0,-5.19,-3.43,,,,
90276,10.1039/d2nj01979e,10.1039/d2nj01979e,PTB7,4 (MA-EDA-NDI),PTB7,4 (MA-EDA-NDI),CCCCC(CC)COC(=O)c1sc2c(-c3cc4c(OCC(CC)CCCC)c5sccc5c(OCC(CC)CCCC)c4s3)scc2c1F,,0.55,10.7,48.0,2.6,2.8248,8.646153846153851,2.6,2.6,1:1.5,,,,ITO/ETL/PTB7:PC71BM/MoOx/Ag,inverted,,,MoOx,,,chlorobenzene,,70.0,-5.19,-3.43,,,,
90282,10.1039/d2nj04979a,10.1039/d2nj04979a,TPA-ISOS-F,PC71BM,TPA-ISOS-F,PC71BM,,COC(=O)CCCC1(c2ccccc2)C23c4c5ccc6c7cc8c9c%10c(cc%11cc%12c%13c%14c(cc%15c%16ccc-5c2c%16c2c5c%16c%17c(c(c46)c7c9c%17c4c%10c%11c%13c4c%16c%14c%152)C513)C%12)C8,0.93,4.36,29.8,1.38,1.2083304,12.439826086956506,1.21,1.38,,,,,,,,,,,,,,,,,,-5.9,-3.9,
90283,10.1039/d2nj04979a,10.1039/d2nj04979a,TPA-ISOS-T,PC71BM,TPA-ISOS-T,PC71BM,,COC(=O)CCCC1(c2ccccc2)C23c4c5ccc6c7cc8c9c%10c(cc%11cc%12c%13c%14c(cc%15c%16ccc-5c2c%16c2c5c%16c%17c(c(c46)c7c9c%17c4c%10c%11c%13c4c%16c%14c%152)C513)C%12)C8,0.84,5.54,32.9,1.93,1.5310344,20.671792746113987,1.51,1.93,1:4,,,,,,,,,,,,,,,,,-5.9,-3.9,
90284,10.1039/d2nj04979a,10.1039/d2nj04979a,TPA-ISOM-F,PC71BM,TPA-ISOM-F,PC71BM,,COC(=O)CCCC1(c2ccccc2)C23c4c5ccc6c7cc8c9c%10c(cc%11cc%12c%13c%14c(cc%15c%16ccc-5c2c%16c2c5c%16c%17c(c(c46)c7c9c%17c4c%10c%11c%13c4c%16c%14c%152)C513)C%12)C8,0.87,4.0,31.1,1.35,1.08228,19.831111111111102,1.18,1.35,1:4,,,,,,,,,,,,,,,,,-5.9,-3.9,
90285,10.1039/d2nj04979a,10.1039/d2nj04979a,TPA-Gly-T,PC71BM,TPA-Gly-T,PC71BM,,COC(=O)CCCC1(c2ccccc2)C23c4c5ccc6c7cc8c9c%10c(cc%11cc%12c%13c%14c(cc%15c%16ccc-5c2c%16c2c5c%16c%17c(c(c46)c7c9c%17c4c%10c%11c%13c4c%16c%14c%152)C513)C%12)C8,0.93,4.85,34.4,1.7,1.5516119999999998,8.728705882352953,1.55,1.7,1:4,,,,,,,,,,,,,,,,,-5.9,-3.9,
90286,10.1039/d2nj05457d,10.1039/d2nj05457d,PM6,Y6-SCz1,PM6,Y6-SCz1,COC(=O)C(C)(C)c1cc(C)cc(-c2sc3c4sc5cc(/C=C6/C(=O)c7cc(F)cc(c7)C(=O)/C6=C\c6cc(C(C)(C)C(=O)OC)c(-c7cc(C)cc(C(C)(C)C(=O)OC)c7)s6)sc5c4c(C(C)(C)C(=O)OC)ccc2-3)c1,,0.866,24.9,66.88,14.05,14.42160192,2.644853523131659,,,,,,,ITO/PEDOT:PSS/PM6:acceptor/PDINN/Ag,conventional,PDINN,,PEDOT:PSS,,,,,,-5.56,-3.65,,,,
90287,10.1039/d2nj05457d,10.1039/d2nj05457d,PM6,Y6-SCz2,PM6,Y6-SCz2,COC(=O)C(C)(C)c1cc(C)cc(-c2sc3c4sc5cc(/C=C6/C(=O)c7cc(F)cc(c7)C(=O)/C6=C\c6cc(C(C)(C)C(=O)OC)c(-c7cc(C)cc(C(C)(C)C(=O)OC)c7)s6)sc5c4c(C(C)(C)C(=O)OC)ccc2-3)c1,,0.87,24.54,73.08,15.6,15.602433839999998,0.0156015384615279,,,,,,,ITO/PEDOT:PSS/PM6:acceptor/PDINN/Ag,conventional,PDINN,,PEDOT:PSS,,,,,,-5.56,-3.65,,,,
90288,10.1039/d2nj05457d,10.1039/d2nj05457d,PM6,Y6-SCz3,PM6,Y6-SCz3,COC(=O)C(C)(C)c1cc(C)cc(-c2sc3c4sc5cc(/C=C6/C(=O)c7cc(F)cc(c7)C(=O)/C6=C\c6cc(C(C)(C)C(=O)OC)c(-c7cc(C)cc(C(C)(C)C(=O)OC)c7)s6)sc5c4c(C(C)(C)C(=O)OC)ccc2-3)c1,,0.859,24.94,72.4,15.51,15.510585040000002,0.0037720180528851,,,,,,,ITO/PEDOT:PSS/PM6:acceptor/PDINN/Ag,conventional,PDINN,,PEDOT:PSS,,,,,,-5.56,-3.65,,,,
90289,10.1039/d2nj06222d,10.1039/d2nj06222d,BTEHR-CT,F-2Cl,BTEHR-CT,F-2Cl,,CCCCCCCCC1(CCCCCCCC)c2cc3c(cc2-c2cc4c(cc21)-c1sc(/C=C2\C(=O)c5cc(Cl)c(Cl)cc5C2=C(C#N)C#N)cc1C4(CCCCCCCC)CCCCCCCC)C(CCCCCCCC)(CCCCCCCC)c1cc(/C=C2\C(=O)c4cc(Cl)c(Cl)cc4C2=C(C#N)C#N)sc1-3,0.946,17.05,69.0,11.13,11.129217,0.0070350404312686,,11.13,,,,,,,,,,,,,,,,,,-5.63,-3.89,
90290,10.1039/d2nj06222d,10.1039/d2nj06222d,BTEHR-CT,FO-2Cl,BTEHR-CT,FO-2Cl,,,0.908,17.43,68.5,10.84,10.8411114,0.0102527675276679,10.5,10.84,,,,,conventional,,PDINO,,PEDOT:PSS,,,,,,,,,,,
90291,10.1039/d2nj06222d,10.1039/d2nj06222d,CBTSeEHR,FO-2Cl,CBTSeEHR,FO-2Cl,,,0.871,15.28,69.8,9.3,9.28959824,0.1118468817204364,8.91,9.3,1:1.1,,,,conventional,,PDINO,,PEDOT:PSS,,,chloroform,,135.0,,,,,,
90292,10.1039/d2nj06222d,10.1039/d2nj06222d,CBTSeHR,FO-2Cl,CBTSeHR,FO-2Cl,,,0.881,18.76,73.2,12.1,12.09817392,0.0150915702479252,11.75,12.1,1:1.2,,,,conventional,,PDINO,,PEDOT:PSS,,,chloroform,,140.0,,,,,,
90295,10.1039/d2py01473d,10.1039/d2py01473d,PBDT-T12BT,L8-BO,PBDT-T12BT,L8-BO,,CCCCCCC(CCCC)Cc1c(/C=C2\C(=O)c3cc(F)c(F)cc3C2=C(C#N)C#N)sc2c1SC1c3c(c4c(c5nsnc35)c3sc5c(CC(CCCC)CCCCCC)c(/C=C6\C(=O)c7cc(F)c(F)cc7C6=C(C#N)C#N)sc5c3n4CC(CC)CCCC)N(CC(CC)CCCC)C21,0.79,16.87,43.0,5.75,5.730739000000001,0.3349739130434662,5.38,5.75,1:1.2,,,,,,,,,,100.0,,,,,,,-5.68,-3.9,
90296,10.1039/d2py01473d,10.1039/d2py01473d,PBDT-TEhBT,L8-BO,PBDT-TEhBT,L8-BO,,CCCCCCC(CCCC)Cc1c(/C=C2\C(=O)c3cc(F)c(F)cc3C2=C(C#N)C#N)sc2c1SC1c3c(c4c(c5nsnc35)c3sc5c(CC(CCCC)CCCCCC)c(/C=C6\C(=O)c7cc(F)c(F)cc7C6=C(C#N)C#N)sc5c3n4CC(CC)CCCC)N(CC(CC)CCCC)C21,0.9,24.53,70.0,15.55,15.4539,0.6180064308681663,14.85,15.55,1:1.2,"1,3-dibromo-5-chlorobenzene",,,ITO/PEDOT:PSS/BT-polymer:NFAs/PFN-Br/Ag,,PFN-Br,,PEDOT:PSS,,100.0,chloroform,,100.0,,,,-5.68,-3.9,
90297,10.1039/d2qm01044e,10.1039/d2qm01044e,PDPP-TT (Ref),PC71BM,PDPP-TT (Ref),PC71BM,,COC(=O)CCCC1(c2ccccc2)C23c4c5ccc6c7cc8c9c%10c(cc%11cc%12c%13c%14c(cc%15c%16ccc-5c2c%16c2c5c%16c%17c(c(c46)c7c9c%17c4c%10c%11c%13c4c%16c%14c%152)C513)C%12)C8,0.64,7.5,58.0,2.8,2.784,0.571428571428572,2.7,2.8,1:3,diphenyl ether,,3%,ITO/PEDOT:PSS/BHJ active layer/DPO/Ag,,DPO,,PEDOT:PSS,,100.0,chlorobenzene,,160.0,,,,-5.9,-3.9,
90298,10.1039/d2qm01044e,10.1039/d2qm01044e,PDPP-TT (5%),PC71BM,PDPP-TT (5%),PC71BM,,COC(=O)CCCC1(c2ccccc2)C23c4c5ccc6c7cc8c9c%10c(cc%11cc%12c%13c%14c(cc%15c%16ccc-5c2c%16c2c5c%16c%17c(c(c46)c7c9c%17c4c%10c%11c%13c4c%16c%14c%152)C513)C%12)C8,0.64,9.6,61.0,3.8,3.74784,1.3726315789473622,3.6,3.8,1:3,diphenyl ether,,3%,ITO/PEDOT:PSS/BHJ active layer/DPO/Ag,,DPO,,PEDOT:PSS,,100.0,chlorobenzene,,160.0,,,,-5.9,-3.9,
90299,10.1039/d2qm01044e,10.1039/d2qm01044e,PDPP-TT (10%),PC71BM,PDPP-TT (10%),PC71BM,,COC(=O)CCCC1(c2ccccc2)C23c4c5ccc6c7cc8c9c%10c(cc%11cc%12c%13c%14c(cc%15c%16ccc-5c2c%16c2c5c%16c%17c(c(c46)c7c9c%17c4c%10c%11c%13c4c%16c%14c%152)C513)C%12)C8,0.69,12.8,69.0,6.1,6.094079999999999,0.0970491803278785,6.0,6.1,1:3,diphenyl ether,,3%,ITO/PEDOT:PSS/BHJ active layer/DPO/Ag,,DPO,,PEDOT:PSS,,100.0,chlorobenzene,,160.0,,,,-5.9,-3.9,
90300,10.1039/d2qm01044e,10.1039/d2qm01044e,PDPP-TT (20%),PC71BM,PDPP-TT (20%),PC71BM,,COC(=O)CCCC1(c2ccccc2)C23c4c5ccc6c7cc8c9c%10c(cc%11cc%12c%13c%14c(cc%15c%16ccc-5c2c%16c2c5c%16c%17c(c(c46)c7c9c%17c4c%10c%11c%13c4c%16c%14c%152)C513)C%12)C8,0.65,14.4,59.0,5.6,5.522400000000001,1.38571428571426,5.5,5.6,1:3,diphenyl ether,,3%,ITO/PEDOT:PSS/BHJ active layer/DPO/Ag,,DPO,,PEDOT:PSS,,100.0,chlorobenzene,,160.0,,,,-5.9,-3.9,
90326,10.1039/d2ta01205g,10.1039/d2ta01205g,PTQ10,PC61BM,PTQ10,PC61BM,CCCCCCCCC(CCCCCC)COc1cnc2c(-c3cccs3)c(F)c(F)cc2n1,COC(=O)CCCC1(c2ccccc2)C23c4c5c6c7c8c9c(c%10c%11c2c2c%12c4c4c%13c5c5c7c7c8c8c%14c9c%10c9c%10c%11c2c2c%11c%12c4c4c%12c%13c5c5c7c7c8c8c%14c9c9c%10c2c2c%11c4c4c%12c5c7c5c8c9c2c45)C613,1.01,1.52,49.0,0.76,0.752248,1.0199999999999976,,,1:1.5 w/w,,,0 vol%,,glass-supported organic solar cell,N-10 (ZnO),ZnO,MoO3,,,o-xylene,o-xylene,80.0,-5.54,-2.92,,-6.1,-3.7,
90327,10.1039/d2ta01205g,10.1039/d2ta01205g,PTQ10,PC61BM,PTQ10,PC61BM,CCCCCCCCC(CCCCCC)COc1cnc2c(-c3cccs3)c(F)c(F)cc2n1,COC(=O)CCCC1(c2ccccc2)C23c4c5c6c7c8c9c(c%10c%11c2c2c%12c4c4c%13c5c5c7c7c8c8c%14c9c%10c9c%10c%11c2c2c%11c%12c4c4c%12c%13c5c5c7c7c8c8c%14c9c9c%10c2c2c%11c4c4c%12c5c7c5c8c9c2c45)C613,0.98,2.58,63.0,1.58,1.592892,0.8159493670886013,,,1:1.5 w/w,DIO,DIO,1 vol%,ITO/ETL/PTQ10:PC61BM/MoO3/Ag,inverted,N-10 (ZnO),ZnO,MoO3,,,o-xylene,o-xylene,80.0,-5.54,-2.92,,-6.1,-3.7,
90328,10.1039/d2ta01205g,10.1039/d2ta01205g,PTQ10,PC61BM,PTQ10,PC61BM,CCCCCCCCC(CCCCCC)COc1cnc2c(-c3cccs3)c(F)c(F)cc2n1,COC(=O)CCCC1(c2ccccc2)C23c4c5c6c7c8c9c(c%10c%11c2c2c%12c4c4c%13c5c5c7c7c8c8c%14c9c%10c9c%10c%11c2c2c%11c%12c4c4c%12c%13c5c5c7c7c8c8c%14c9c9c%10c2c2c%11c4c4c%12c5c7c5c8c9c2c45)C613,0.95,9.59,62.0,5.67,5.64851,0.3790123456790125,,,1:1.5 w/w,DIO,DIO,5 vol%,ITO/ETL/PTQ10:PC61BM/MoO3/Ag,inverted,N-10 (ZnO),ZnO,MoO3,,,o-xylene,o-xylene,80.0,-5.54,-2.92,,-6.1,-3.7,
90329,10.1039/d2ta01205g,10.1039/d2ta01205g,PTQ10,PC61BM,PTQ10,PC61BM,CCCCCCCCC(CCCCCC)COc1cnc2c(-c3cccs3)c(F)c(F)cc2n1,COC(=O)CCCC1(c2ccccc2)C23c4c5c6c7c8c9c(c%10c%11c2c2c%12c4c4c%13c5c5c7c7c8c8c%14c9c%10c9c%10c%11c2c2c%11c%12c4c4c%12c%13c5c5c7c7c8c8c%14c9c9c%10c2c2c%11c4c4c%12c5c7c5c8c9c2c45)C613,0.96,10.86,68.0,7.09,7.089408,0.0083497884344167,,,1:1.5 w/w,DIO,DIO,5 vol%,ITO/ETL/PTQ10:PC61BM/MoO3/Ag,inverted,N-31 (SnO2),SnO2,MoO3,,,o-xylene,o-xylene,80.0,-5.54,-2.92,,-6.1,-3.7,
90330,10.1039/d2ta01205g,10.1039/d2ta01205g,PTQ10,PC61BM,PTQ10,PC61BM,CCCCCCCCC(CCCCCC)COc1cnc2c(-c3cccs3)c(F)c(F)cc2n1,COC(=O)CCCC1(c2ccccc2)C23c4c5c6c7c8c9c(c%10c%11c2c2c%12c4c4c%13c5c5c7c7c8c8c%14c9c%10c9c%10c%11c2c2c%11c%12c4c4c%12c%13c5c5c7c7c8c8c%14c9c9c%10c2c2c%11c4c4c%12c5c7c5c8c9c2c45)C613,1.0,1.71,47.0,0.8,0.8037000000000001,0.4625000000000046,,,1:1.5 w/w,,,0 vol%,ITO/ETL/PTQ10:PC61BM/MoO3/Ag,inverted,N-10 (ZnO),ZnO,MoO3,,,o-xylene,o-xylene,80.0,-5.54,-2.92,,-6.1,-3.7,
90331,10.1039/d2ta01205g,10.1039/d2ta01205g,PTQ10,PC61BM,PTQ10,PC61BM,CCCCCCCCC(CCCCCC)COc1cnc2c(-c3cccs3)c(F)c(F)cc2n1,COC(=O)CCCC1(c2ccccc2)C23c4c5c6c7c8c9c(c%10c%11c2c2c%12c4c4c%13c5c5c7c7c8c8c%14c9c%10c9c%10c%11c2c2c%11c%12c4c4c%12c%13c5c5c7c7c8c8c%14c9c9c%10c2c2c%11c4c4c%12c5c7c5c8c9c2c45)C613,0.92,0.84,32.0,0.25,0.247296,1.0815999999999937,,,1:1.5,DPE,DPE,,,,N-10 (ZnO),ZnO,,,,o-xylene,o-xylene,,-5.54,-2.92,,-6.1,-3.7,
90332,10.1039/d2ta01205g,10.1039/d2ta01205g,PTQ10,PC61BM,PTQ10,PC61BM,CCCCCCCCC(CCCCCC)COc1cnc2c(-c3cccs3)c(F)c(F)cc2n1,COC(=O)CCCC1(c2ccccc2)C23c4c5c6c7c8c9c(c%10c%11c2c2c%12c4c4c%13c5c5c7c7c8c8c%14c9c%10c9c%10c%11c2c2c%11c%12c4c4c%12c%13c5c5c7c7c8c8c%14c9c9c%10c2c2c%11c4c4c%12c5c7c5c8c9c2c45)C613,0.7,0.92,36.0,0.23,0.23184,0.8000000000000035,,,1:1.5,DPE,DPE,,,,N-10 (ZnO),ZnO,,,,o-xylene,o-xylene,,-5.54,-2.92,,-6.1,-3.7,
90333,10.1039/d2ta01205g,10.1039/d2ta01205g,PTQ10,PC61BM,PTQ10,PC61BM,CCCCCCCCC(CCCCCC)COc1cnc2c(-c3cccs3)c(F)c(F)cc2n1,COC(=O)CCCC1(c2ccccc2)C23c4c5c6c7c8c9c(c%10c%11c2c2c%12c4c4c%13c5c5c7c7c8c8c%14c9c%10c9c%10c%11c2c2c%11c%12c4c4c%12c%13c5c5c7c7c8c8c%14c9c9c%10c2c2c%11c4c4c%12c5c7c5c8c9c2c45)C613,0.96,9.37,70.0,6.35,6.296639999999999,0.8403149606299294,,,1:1.5 w/w,DPE,DPE,15 vol%,ITO/ETL/PTQ10:PC61BM/MoO3/Ag,inverted,N-10 (ZnO),ZnO,MoO3,,,o-xylene,o-xylene,80.0,-5.54,-2.92,,-6.1,-3.7,
90334,10.1039/d2ta01205g,10.1039/d2ta01205g,PTQ10,PC61BM,PTQ10,PC61BM,CCCCCCCCC(CCCCCC)COc1cnc2c(-c3cccs3)c(F)c(F)cc2n1,COC(=O)CCCC1(c2ccccc2)C23c4c5c6c7c8c9c(c%10c%11c2c2c%12c4c4c%13c5c5c7c7c8c8c%14c9c%10c9c%10c%11c2c2c%11c%12c4c4c%12c%13c5c5c7c7c8c8c%14c9c9c%10c2c2c%11c4c4c%12c5c7c5c8c9c2c45)C613,0.94,8.79,71.0,5.9,5.866446,0.5687118644067886,,,1:1.5,DPE,DPE,,,,N-31 (SnO2),SnO2,,,,o-xylene,o-xylene,,-5.54,-2.92,,-6.1,-3.7,
90335,10.1039/d2ta01205g,10.1039/d2ta01205g,PTQ10,PC61BM,PTQ10,PC61BM,CCCCCCCCC(CCCCCC)COc1cnc2c(-c3cccs3)c(F)c(F)cc2n1,COC(=O)CCCC1(c2ccccc2)C23c4c5c6c7c8c9c(c%10c%11c2c2c%12c4c4c%13c5c5c7c7c8c8c%14c9c%10c9c%10c%11c2c2c%11c%12c4c4c%12c%13c5c5c7c7c8c8c%14c9c9c%10c2c2c%11c4c4c%12c5c7c5c8c9c2c45)C613,0.97,9.37,70.0,6.35,6.362229999999999,0.1925984251968463,,,1:1.5 w/w,DPE,,15 vol%,ITO/ETL/PTQ10:PC61BM/MoO3/Ag,inverted,N-10 (ZnO),ZnO,MoO3,,,o-xylene,,80.0,-5.54,-2.92,,-6.1,-3.7,
90337,10.1039/d2ta01205g,10.1039/d2ta01205g,PTQ10,PC61BM,PTQ10,PC61BM,CCCCCCCCC(CCCCCC)COc1cnc2c(-c3cccs3)c(F)c(F)cc2n1,COC(=O)CCCC1(c2ccccc2)C23c4c5c6c7c8c9c(c%10c%11c2c2c%12c4c4c%13c5c5c7c7c8c8c%14c9c%10c9c%10c%11c2c2c%11c%12c4c4c%12c%13c5c5c7c7c8c8c%14c9c9c%10c2c2c%11c4c4c%12c5c7c5c8c9c2c45)C613,0.96,5.72,69.0,3.76,3.788928,0.7693617021276613,,,1:1.5 w/w,DPE,,15 vol%,ITO/ETL/PTQ10:PC61BM/MoO3/Ag,inverted,N-21X-Flex (Al:ZnO),N-21X-Flex (Al:ZnO),MoO3,,,o-xylene,,80.0,-5.54,-2.92,,-6.1,-3.7,
90338,10.1039/d2ta01205g,10.1039/d2ta01205g,PTQ10,PC61BM,PTQ10,PC61BM,CCCCCCCCC(CCCCCC)COc1cnc2c(-c3cccs3)c(F)c(F)cc2n1,COC(=O)CCCC1(c2ccccc2)C23c4c5c6c7c8c9c(c%10c%11c2c2c%12c4c4c%13c5c5c7c7c8c8c%14c9c%10c9c%10c%11c2c2c%11c%12c4c4c%12c%13c5c5c7c7c8c8c%14c9c9c%10c2c2c%11c4c4c%12c5c7c5c8c9c2c45)C613,0.95,9.68,72.0,6.62,6.62112,0.0169184290030112,,,1:1.5 w/w,DPE,,15 vol%,ITO/ETL/PTQ10:PC61BM/MoO3/Ag,inverted,infinityPV ZnO,ZnO,MoO3,,,o-xylene,,80.0,-5.54,-2.92,,-6.1,-3.7,
90339,10.1039/d2ta01205g,10.1039/d2ta01205g,PTQ10,PC61BM,PTQ10,PC61BM,CCCCCCCCC(CCCCCC)COc1cnc2c(-c3cccs3)c(F)c(F)cc2n1,COC(=O)CCCC1(c2ccccc2)C23c4c5c6c7c8c9c(c%10c%11c2c2c%12c4c4c%13c5c5c7c7c8c8c%14c9c%10c9c%10c%11c2c2c%11c%12c4c4c%12c%13c5c5c7c7c8c8c%14c9c9c%10c2c2c%11c4c4c%12c5c7c5c8c9c2c45)C613,0.94,10.78,74.0,7.51,7.498567999999999,0.1522237017310385,,,1:1.5,,,,,,PEI-Zn,PEI-Zn,,,,o-xylene,,130.0,-5.54,-2.92,,-6.1,-3.7,
90356,10.1039/d2ta04310f,10.1039/d2ta04310f,SW1,Tz-IC2F,SW1,Tz-IC2F,,,0.863,9.5,46.1,3.78,3.7795085,0.0130026455026419,3.69,3.78,,,,,,,,,,,,,,,,,,,,
90357,10.1039/d2ta04310f,10.1039/d2ta04310f,SW2,Tz-IC2F,SW2,Tz-IC2F,,,0.53,1.83,26.2,0.25,0.2541138,1.6455200000000003,0.24,0.25,,,,,,,,,,,,,,,,,,,,
90358,10.1039/d2ta05157e,10.1039/d2ta05157e,PM6,IDIC-4F,PM6,IDIC-4F,COC(=O)C(C)(C)c1cc(C)cc(-c2sc3c4sc5cc(/C=C6/C(=O)c7cc(F)cc(c7)C(=O)/C6=C\c6cc(C(C)(C)C(=O)OC)c(-c7cc(C)cc(C(C)(C)C(=O)OC)c7)s6)sc5c4c(C(C)(C)C(=O)OC)ccc2-3)c1,CCCCCCc1ccc(C2(c3ccc(CCCCCC)cc3)c3cc4c(cc3-c3sc(/C=C5\C(=O)c6cc(F)c(F)cc6C5=C(C#N)C#N)cc32)C(c2ccc(CCCCCC)cc2)(c2ccc(CCCCCC)cc2)c2cc(/C=C3\C(=O)c5cc(F)c(F)cc5C3=C(C#N)C#N)sc2-4)cc1,0.73,13.5,65.0,6.4,6.40575,0.0898437499999987,6.1,6.4,,,,,,,,,,,,,,,-5.56,-3.65,,-5.73,-3.93,
90359,10.1039/d2ta05157e,10.1039/d2ta05157e,PM6,LA1-4F,PM6,LA1-4F,COC(=O)C(C)(C)c1cc(C)cc(-c2sc3c4sc5cc(/C=C6/C(=O)c7cc(F)cc(c7)C(=O)/C6=C\c6cc(C(C)(C)C(=O)OC)c(-c7cc(C)cc(C(C)(C)C(=O)OC)c7)s6)sc5c4c(C(C)(C)C(=O)OC)ccc2-3)c1,,0.801,17.41,76.29,10.61,10.638953289000002,0.2728867954759864,10.44,10.61,,,,,,,,,,,,,,,-5.56,-3.65,,,,
90360,10.1039/d2ta05157e,10.1039/d2ta05157e,PM6,WA1,PM6,WA1,COC(=O)C(C)(C)c1cc(C)cc(-c2sc3c4sc5cc(/C=C6/C(=O)c7cc(F)cc(c7)C(=O)/C6=C\c6cc(C(C)(C)C(=O)OC)c(-c7cc(C)cc(C(C)(C)C(=O)OC)c7)s6)sc5c4c(C(C)(C)C(=O)OC)ccc2-3)c1,,0.86,22.65,79.31,15.45,15.4487949,0.0077999999999882,15.3,15.45,,,,,,,,,,,,,,,-5.56,-3.65,,,,
90361,10.1039/d2ta05157e,10.1039/d2ta05157e,PM6,WA2,PM6,WA2,COC(=O)C(C)(C)c1cc(C)cc(-c2sc3c4sc5cc(/C=C6/C(=O)c7cc(F)cc(c7)C(=O)/C6=C\c6cc(C(C)(C)C(=O)OC)c(-c7cc(C)cc(C(C)(C)C(=O)OC)c7)s6)sc5c4c(C(C)(C)C(=O)OC)ccc2-3)c1,,0.91,14.88,67.71,9.17,9.16847568,0.0166229007633554,8.68,9.17,,,,,,,,,,,,,,,-5.56,-3.65,,,,
90362,10.1039/d2ta05157e,10.1039/d2ta05157e,PBDB-T,WA2,PBDB-T,WA2,CCCCC(CC)Cc1ccc(-c2c3cc(-c4ccc(-c5sc(-c6cccs6)c6c5C(=O)c5c(CC(CC)CCCC)sc(CC(CC)CCCC)c5C6=O)s4)sc3c(-c3ccc(CC(CC)CCCC)s3)c3ccsc23)s1,,0.814,9.15,59.18,4.41,4.4077855800000005,0.0502136054421679,,4.41,,,,,,,,,,,,,,,-5.33,-3.48,,,,
90369,10.1039/d2ta09159c,10.1039/d2ta09159c,PM6,Ph-BDD,PM6,Ph-BDD,COC(=O)C(C)(C)c1cc(C)cc(-c2sc3c4sc5cc(/C=C6/C(=O)c7cc(F)cc(c7)C(=O)/C6=C\c6cc(C(C)(C)C(=O)OC)c(-c7cc(C)cc(C(C)(C)C(=O)OC)c7)s6)sc5c4c(C(C)(C)C(=O)OC)ccc2-3)c1,,0.9,17.19,52.0,8.15,8.044920000000001,1.289325153374223,8.04,8.15,,,,,,,,,,,,,,,-5.56,-3.65,,,,
90370,10.1039/d2ta09159c,10.1039/d2ta09159c,PM6,Ph-BDD,PM6,Ph-BDD,COC(=O)C(C)(C)c1cc(C)cc(-c2sc3c4sc5cc(/C=C6/C(=O)c7cc(F)cc(c7)C(=O)/C6=C\c6cc(C(C)(C)C(=O)OC)c(-c7cc(C)cc(C(C)(C)C(=O)OC)c7)s6)sc5c4c(C(C)(C)C(=O)OC)ccc2-3)c1,,0.86,24.07,65.0,13.64,13.45513,1.3553519061583714,13.52,13.64,1:1,0.5%CN,CN,0.5%,inverted,,ZnO,,MoO3,,110.0,,,170.0,-5.56,-3.65,,,,
90371,10.1039/d2ta09159c,10.1039/d2ta09159c,PM6,C4Ph-BDD,PM6,C4Ph-BDD,COC(=O)C(C)(C)c1cc(C)cc(-c2sc3c4sc5cc(/C=C6/C(=O)c7cc(F)cc(c7)C(=O)/C6=C\c6cc(C(C)(C)C(=O)OC)c(-c7cc(C)cc(C(C)(C)C(=O)OC)c7)s6)sc5c4c(C(C)(C)C(=O)OC)ccc2-3)c1,,0.89,16.71,43.0,6.48,6.394917,1.3130092592592597,6.35,6.48,1:1,,,,inverted,,ZnO,,MoO3,,110.0,,,,-5.56,-3.65,,,,
90372,10.1039/d2ta09159c,10.1039/d2ta09159c,PM6,C4Ph-BDD,PM6,C4Ph-BDD,COC(=O)C(C)(C)c1cc(C)cc(-c2sc3c4sc5cc(/C=C6/C(=O)c7cc(F)cc(c7)C(=O)/C6=C\c6cc(C(C)(C)C(=O)OC)c(-c7cc(C)cc(C(C)(C)C(=O)OC)c7)s6)sc5c4c(C(C)(C)C(=O)OC)ccc2-3)c1,,0.88,21.33,60.0,11.37,11.262239999999998,0.947757255936682,11.24,11.37,1:1,0.5%CN,CN,0.5%,inverted,,ZnO,,MoO3,,110.0,,,170.0,-5.56,-3.65,,,,
90373,10.1039/d2ta09472j,10.1039/d2ta09472j,D18,Y6,D18,Y6,CCCCCCC(CCCC)Cc1csc(-c2cc3c4nsnc4c4cc(-c5cc(CC(CCCC)CCCCCC)c(-c6cc7c(-c8cc(F)c(CC(CC)CCCC)s8)c8sccc8c(-c8cc(F)c(CC(CC)CCCC)s8)c7s6)s5)sc4c3s2)c1,CCCCCCCCCCCc1c(/C=C2\C(=O)c3cc(F)c(F)cc3C2=C(C#N)C#N)sc2c1sc1c3c4nsnc4c4c5sc6c(CCCCCCCCCCC)c(/C=C7\C(=O)c8cc(F)c(F)cc8C7=C(C#N)C#N)sc6c5n(CC(CC)CCCC)c4c3n(CC(CC)CCCC)c21,0.85,26.05,74.4,16.55,16.47402,0.4590936555891315,16.36,16.55,0.35 : 1,,,,,opaque,,,,,,,,,-5.51,-2.77,,-5.65,-4.09,
