Repository: JiYiqaq/PCE-KA-GNN

# Data directory

- `raw/Active_Database.csv` is the immutable source dataset bundled under CC BY 4.0. Do not overwrite it with processed data.
- `processed/` is created and populated by the training pipeline. Generated `.pt` and `.pth` caches are intentionally ignored by Git because they can exceed GitHub's normal single-file limit.

See `../DATA_LICENSE.md` for provenance, license and checksum information.

File: data/raw/Active_Database.csv (part 310 of 471)
id,doi,doi_norm,donor,acceptor,donor_canonical,acceptor_canonical,donor_smiles,acceptor_smiles,voc,jsc,ff,pce,pce_recomputed,pce_relative_error_percent,pce_avg,pce_best,d_a_ratio,additive,additive_canonical,additive_ratio,device_structure,device_type,etl,etl_canonical,htl,htl_canonical,active_layer_thickness,solvent,solvent_canonical,annealing_temp,homo_d,lumo_d,eg_d,homo_a,lumo_a,eg_a
90374,10.1039/d2ta09472j,10.1039/d2ta09472j,D18,Y6,D18,Y6,CCCCCCC(CCCC)Cc1csc(-c2cc3c4nsnc4c4cc(-c5cc(CC(CCCC)CCCCCC)c(-c6cc7c(-c8cc(F)c(CC(CC)CCCC)s8)c8sccc8c(-c8cc(F)c(CC(CC)CCCC)s8)c7s6)s5)sc4c3s2)c1,CCCCCCCCCCCc1c(/C=C2\C(=O)c3cc(F)c(F)cc3C2=C(C#N)C#N)sc2c1sc1c3c4nsnc4c4c5sc6c(CCCCCCCCCCC)c(/C=C7\C(=O)c8cc(F)c(F)cc8C7=C(C#N)C#N)sc6c5n(CC(CC)CCCC)c4c3n(CC(CC)CCCC)c21,0.852,26.16,75.6,16.86,16.84996992,0.0594903914590743,16.74,16.86,0.35 : 1,0.01 wt% N-DMBI,N-DMBI,0.01 wt%,,opaque,,,,,,,,,-5.51,-2.77,,-5.65,-4.09,
90375,10.1039/d2ta09472j,10.1039/d2ta09472j,D18,Y6,D18,Y6,CCCCCCC(CCCC)Cc1csc(-c2cc3c4nsnc4c4cc(-c5cc(CC(CCCC)CCCCCC)c(-c6cc7c(-c8cc(F)c(CC(CC)CCCC)s8)c8sccc8c(-c8cc(F)c(CC(CC)CCCC)s8)c7s6)s5)sc4c3s2)c1,CCCCCCCCCCCc1c(/C=C2\C(=O)c3cc(F)c(F)cc3C2=C(C#N)C#N)sc2c1sc1c3c4nsnc4c4c5sc6c(CCCCCCCCCCC)c(/C=C7\C(=O)c8cc(F)c(F)cc8C7=C(C#N)C#N)sc6c5n(CC(CC)CCCC)c4c3n(CC(CC)CCCC)c21,0.851,25.74,72.9,15.97,15.968555459999996,0.0090453350031506,15.82,15.97,0.30 : 1,,,,conventional,opaque,,,,,,,,,-5.51,-2.77,,-5.65,-4.09,
90376,10.1039/d2ta09472j,10.1039/d2ta09472j,D18,Y6,D18,Y6,CCCCCCC(CCCC)Cc1csc(-c2cc3c4nsnc4c4cc(-c5cc(CC(CCCC)CCCCCC)c(-c6cc7c(-c8cc(F)c(CC(CC)CCCC)s8)c8sccc8c(-c8cc(F)c(CC(CC)CCCC)s8)c7s6)s5)sc4c3s2)c1,CCCCCCCCCCCc1c(/C=C2\C(=O)c3cc(F)c(F)cc3C2=C(C#N)C#N)sc2c1sc1c3c4nsnc4c4c5sc6c(CCCCCCCCCCC)c(/C=C7\C(=O)c8cc(F)c(F)cc8C7=C(C#N)C#N)sc6c5n(CC(CC)CCCC)c4c3n(CC(CC)CCCC)c21,0.853,25.89,75.7,16.71,16.71771669,0.0461800718132779,16.58,16.71,0.30 : 1,0.01 wt% N-DMBI,N-DMBI,0.01 wt%,,opaque,,,,,,,,,-5.51,-2.77,,-5.65,-4.09,
90377,10.1039/d2ta09472j,10.1039/d2ta09472j,D18,Y6,D18,Y6,CCCCCCC(CCCC)Cc1csc(-c2cc3c4nsnc4c4cc(-c5cc(CC(CCCC)CCCCCC)c(-c6cc7c(-c8cc(F)c(CC(CC)CCCC)s8)c8sccc8c(-c8cc(F)c(CC(CC)CCCC)s8)c7s6)s5)sc4c3s2)c1,CCCCCCCCCCCc1c(/C=C2\C(=O)c3cc(F)c(F)cc3C2=C(C#N)C#N)sc2c1sc1c3c4nsnc4c4c5sc6c(CCCCCCCCCCC)c(/C=C7\C(=O)c8cc(F)c(F)cc8C7=C(C#N)C#N)sc6c5n(CC(CC)CCCC)c4c3n(CC(CC)CCCC)c21,0.854,25.36,71.8,15.58,15.550041919999998,0.1922854942233753,15.49,15.58,0.25 : 1,,,,,opaque,,,,,,,,,-5.51,-2.77,,-5.65,-4.09,
90378,10.1039/d2ta09472j,10.1039/d2ta09472j,D18,Y6,D18,Y6,CCCCCCC(CCCC)Cc1csc(-c2cc3c4nsnc4c4cc(-c5cc(CC(CCCC)CCCCCC)c(-c6cc7c(-c8cc(F)c(CC(CC)CCCC)s8)c8sccc8c(-c8cc(F)c(CC(CC)CCCC)s8)c7s6)s5)sc4c3s2)c1,CCCCCCCCCCCc1c(/C=C2\C(=O)c3cc(F)c(F)cc3C2=C(C#N)C#N)sc2c1sc1c3c4nsnc4c4c5sc6c(CCCCCCCCCCC)c(/C=C7\C(=O)c8cc(F)c(F)cc8C7=C(C#N)C#N)sc6c5n(CC(CC)CCCC)c4c3n(CC(CC)CCCC)c21,0.854,25.64,74.2,16.25,16.247247520000002,0.0169383384615265,16.2,16.25,0.25 : 1,0.01 wt% N-DMBI,N-DMBI,0.01 wt%,,opaque,,,,,,,,,-5.51,-2.77,,-5.65,-4.09,
90379,10.1039/d2ta09472j,10.1039/d2ta09472j,D18,Y6,D18,Y6,CCCCCCC(CCCC)Cc1csc(-c2cc3c4nsnc4c4cc(-c5cc(CC(CCCC)CCCCCC)c(-c6cc7c(-c8cc(F)c(CC(CC)CCCC)s8)c8sccc8c(-c8cc(F)c(CC(CC)CCCC)s8)c7s6)s5)sc4c3s2)c1,CCCCCCCCCCCc1c(/C=C2\C(=O)c3cc(F)c(F)cc3C2=C(C#N)C#N)sc2c1sc1c3c4nsnc4c4c5sc6c(CCCCCCCCCCC)c(/C=C7\C(=O)c8cc(F)c(F)cc8C7=C(C#N)C#N)sc6c5n(CC(CC)CCCC)c4c3n(CC(CC)CCCC)c21,0.86,21.48,73.5,13.59,13.577508,0.0919205298013241,13.47,13.59,0.3:1,N-DMBI,,,ITO/PEDOT:PSS/D18:Y6/PDINO/Ag,semitransparent organic solar cell,PDINO,,PEDOT:PSS,,96.0,,,,-5.51,-2.77,,-5.65,-4.09,
90380,10.1039/d2ta09472j,10.1039/d2ta09472j,D18,Y6,D18,Y6,CCCCCCC(CCCC)Cc1csc(-c2cc3c4nsnc4c4cc(-c5cc(CC(CCCC)CCCCCC)c(-c6cc7c(-c8cc(F)c(CC(CC)CCCC)s8)c8sccc8c(-c8cc(F)c(CC(CC)CCCC)s8)c7s6)s5)sc4c3s2)c1,CCCCCCCCCCCc1c(/C=C2\C(=O)c3cc(F)c(F)cc3C2=C(C#N)C#N)sc2c1sc1c3c4nsnc4c4c5sc6c(CCCCCCCCCCC)c(/C=C7\C(=O)c8cc(F)c(F)cc8C7=C(C#N)C#N)sc6c5n(CC(CC)CCCC)c4c3n(CC(CC)CCCC)c21,0.858,20.53,73.9,13.02,13.017292860000005,0.0207921658985906,12.95,13.02,0.3:1,N-DMBI,,,ITO/PEDOT:PSS/D18:Y6/PDINO/Ag,semitransparent organic solar cell,PDINO,,PEDOT:PSS,,96.0,,,,-5.51,-2.77,,-5.65,-4.09,
90381,10.1039/d2ta09472j,10.1039/d2ta09472j,D18,Y6,D18,Y6,CCCCCCC(CCCC)Cc1csc(-c2cc3c4nsnc4c4cc(-c5cc(CC(CCCC)CCCCCC)c(-c6cc7c(-c8cc(F)c(CC(CC)CCCC)s8)c8sccc8c(-c8cc(F)c(CC(CC)CCCC)s8)c7s6)s5)sc4c3s2)c1,CCCCCCCCCCCc1c(/C=C2\C(=O)c3cc(F)c(F)cc3C2=C(C#N)C#N)sc2c1sc1c3c4nsnc4c4c5sc6c(CCCCCCCCCCC)c(/C=C7\C(=O)c8cc(F)c(F)cc8C7=C(C#N)C#N)sc6c5n(CC(CC)CCCC)c4c3n(CC(CC)CCCC)c21,0.862,20.21,74.3,12.94,12.94381786,0.0295043276661639,12.83,12.94,0.3:1,N-DMBI,,,ITO/PEDOT:PSS/D18:Y6/PDINO/Ag,semitransparent organic solar cell,PDINO,,PEDOT:PSS,,70.0,,,,-5.51,-2.77,,-5.65,-4.09,
90382,10.1039/d2ta09472j,10.1039/d2ta09472j,D18,Y6,D18,Y6,CCCCCCC(CCCC)Cc1csc(-c2cc3c4nsnc4c4cc(-c5cc(CC(CCCC)CCCCCC)c(-c6cc7c(-c8cc(F)c(CC(CC)CCCC)s8)c8sccc8c(-c8cc(F)c(CC(CC)CCCC)s8)c7s6)s5)sc4c3s2)c1,CCCCCCCCCCCc1c(/C=C2\C(=O)c3cc(F)c(F)cc3C2=C(C#N)C#N)sc2c1sc1c3c4nsnc4c4c5sc6c(CCCCCCCCCCC)c(/C=C7\C(=O)c8cc(F)c(F)cc8C7=C(C#N)C#N)sc6c5n(CC(CC)CCCC)c4c3n(CC(CC)CCCC)c21,0.863,18.31,74.2,11.71,11.72473526,0.1258348420153574,11.61,11.71,0.3:1,N-DMBI,,,,semitransparent organic solar cell,PDINO,,PEDOT:PSS,,70.0,,,,-5.51,-2.77,,-5.65,-4.09,
90383,10.1039/d2ta09928d,10.1039/d2ta09928d,PBDB-T,ITIC-4F,PBDB-T,ITIC-4F,CCCCC(CC)Cc1ccc(-c2c3cc(-c4ccc(-c5sc(-c6cccs6)c6c5C(=O)c5c(CC(CC)CCCC)sc(CC(CC)CCCC)c5C6=O)s4)sc3c(-c3ccc(CC(CC)CCCC)s3)c3ccsc23)s1,CCCCCCc1ccc(C2(c3ccc(CCCCCC)cc3)c3cc4c(cc3-c3sc5cc(/C=C6/C(=O)c7cc(F)c(F)cc7C6=C(C#N)C#N)sc5c32)C(c2ccc(CCCCCC)cc2)(c2ccc(CCCCCC)cc2)c2c-4sc3cc(/C=C4/C(=O)c5cc(F)c(F)cc5C4=C(C#N)C#N)sc23)cc1,0.7,20.5,65.7,9.5,9.42795,0.7584210526315691,9.4,9.5,,,,,ITO/ZnO/active layer/MoO3/Ag,,ZnO,,MoO3,,,,,,-5.33,-3.48,,-5.82,-4.24,
90384,10.1039/d2ta09928d,10.1039/d2ta09928d,PBDB-T,PDI-EH,PBDB-T,PDI-EH,CCCCC(CC)Cc1ccc(-c2c3cc(-c4ccc(-c5sc(-c6cccs6)c6c5C(=O)c5c(CC(CC)CCCC)sc(CC(CC)CCCC)c5C6=O)s4)sc3c(-c3ccc(CC(CC)CCCC)s3)c3ccsc23)s1,,0.74,21.17,67.1,10.6,10.5117518,0.8325301886792517,10.4,10.6,,,,,ITO/ZnO/active layer/MoO3/Ag,,ZnO,,MoO3,,,,,,-5.33,-3.48,,,,
90385,10.1039/d2ta09928d,10.1039/d2ta09928d,PBDB-T,PDI-EH,PBDB-T,PDI-EH,CCCCC(CC)Cc1ccc(-c2c3cc(-c4ccc(-c5sc(-c6cccs6)c6c5C(=O)c5c(CC(CC)CCCC)sc(CC(CC)CCCC)c5C6=O)s4)sc3c(-c3ccc(CC(CC)CCCC)s3)c3ccsc23)s1,,0.77,18.06,62.9,8.7,8.7469998,0.540227586206897,8.6,8.7,,,,,ITO/ZnO/active layer/MoO3/Ag,,ZnO,,MoO3,,,,,,-5.33,-3.48,,,,
90386,10.1039/d2ta09928d,10.1039/d2ta09928d,PBDB-T,PDI-EH,PBDB-T,PDI-EH,CCCCC(CC)Cc1ccc(-c2c3cc(-c4ccc(-c5sc(-c6cccs6)c6c5C(=O)c5c(CC(CC)CCCC)sc(CC(CC)CCCC)c5C6=O)s4)sc3c(-c3ccc(CC(CC)CCCC)s3)c3ccsc23)s1,,0.83,13.17,42.7,4.7,4.6675797,0.689793617021278,4.6,4.7,,,,,ITO/ZnO/active layer/MoO3/Ag,,ZnO,,MoO3,,,,,,-5.33,-3.48,,,,
90406,10.1039/d2tc01077a,10.1039/d2tc01077a,PBDB-T,NTCPDT,PBDB-T,NTCPDT,CCCCC(CC)Cc1ccc(-c2c3cc(-c4ccc(-c5sc(-c6cccs6)c6c5C(=O)c5c(CC(CC)CCCC)sc(CC(CC)CCCC)c5C6=O)s4)sc3c(-c3ccc(CC(CC)CCCC)s3)c3ccsc23)s1,,0.96,12.32,52.0,6.19,6.150144,0.6438772213247227,5.61,6.19,1:1,1-CN,,0.5%,ITO/PEDOT:PSS/PBDB-T:NT-acceptors/PFN-Br/Ag,,PFN-Br,,PEDOT:PSS,,100.0,chloroform,,80.0,-5.33,-3.48,,,,
90407,10.1039/d2tc01077a,10.1039/d2tc01077a,PBDB-T,NTCPDT-2F,PBDB-T,NTCPDT-2F,CCCCC(CC)Cc1ccc(-c2c3cc(-c4ccc(-c5sc(-c6cccs6)c6c5C(=O)c5c(CC(CC)CCCC)sc(CC(CC)CCCC)c5C6=O)s4)sc3c(-c3ccc(CC(CC)CCCC)s3)c3ccsc23)s1,,0.89,17.71,51.0,8.08,8.038569,0.5127599009900907,7.86,8.08,1:1,1-CN,,0.5%,ITO/PEDOT:PSS/PBDB-T:NT-acceptors/PFN-Br/Ag,,PFN-Br,,PEDOT:PSS,,100.0,chloroform,,80.0,-5.33,-3.48,,,,
90408,10.1039/d2tc01077a,10.1039/d2tc01077a,PBDB-T,NTCPDT-4F,PBDB-T,NTCPDT-4F,CCCCC(CC)Cc1ccc(-c2c3cc(-c4ccc(-c5sc(-c6cccs6)c6c5C(=O)c5c(CC(CC)CCCC)sc(CC(CC)CCCC)c5C6=O)s4)sc3c(-c3ccc(CC(CC)CCCC)s3)c3ccsc23)s1,,0.86,20.01,63.0,10.79,10.841418,0.4765338276181811,9.72,10.79,1:1,1-CN,,0.5%,ITO/PEDOT:PSS/PBDB-T:NT-acceptors/PFN-Br/Ag,,PFN-Br,,PEDOT:PSS,,100.0,chloroform,,80.0,-5.33,-3.48,,,,
90415,10.1039/d2tc02497g,10.1039/d2tc02497g,PBDB-T,CF3-BDP-TPA,PBDB-T,CF3-BDP-TPA,CCCCC(CC)Cc1ccc(-c2c3cc(-c4ccc(-c5sc(-c6cccs6)c6c5C(=O)c5c(CC(CC)CCCC)sc(CC(CC)CCCC)c5C6=O)s4)sc3c(-c3ccc(CC(CC)CCCC)s3)c3ccsc23)s1,,0.85,18.78,62.0,9.89,9.89706,0.0713852376137429,9.74,9.89,,,,,,,,,,,,,,,-5.33,-3.48,,,,
90416,10.1039/d2tc02497g,10.1039/d2tc02497g,PBDB-T,CF3-BDP-Cz,PBDB-T,CF3-BDP-Cz,CCCCC(CC)Cc1ccc(-c2c3cc(-c4ccc(-c5sc(-c6cccs6)c6c5C(=O)c5c(CC(CC)CCCC)sc(CC(CC)CCCC)c5C6=O)s4)sc3c(-c3ccc(CC(CC)CCCC)s3)c3ccsc23)s1,,0.92,21.2,67.0,13.07,13.06768,0.0177505738331997,12.95,13.07,,,,,,,,,,,,chloroform,,,-5.33,-3.48,,,,
90425,10.1039/d2tc04507a,10.1039/d2tc04507a,PM6,Y6,PM6,Y6,COC(=O)C(C)(C)c1cc(C)cc(-c2sc3c4sc5cc(/C=C6/C(=O)c7cc(F)cc(c7)C(=O)/C6=C\c6cc(C(C)(C)C(=O)OC)c(-c7cc(C)cc(C(C)(C)C(=O)OC)c7)s6)sc5c4c(C(C)(C)C(=O)OC)ccc2-3)c1,CCCCCCCCCCCc1c(/C=C2\C(=O)c3cc(F)c(F)cc3C2=C(C#N)C#N)sc2c1sc1c3c4nsnc4c4c5sc6c(CCCCCCCCCCC)c(/C=C7\C(=O)c8cc(F)c(F)cc8C7=C(C#N)C#N)sc6c5n(CC(CC)CCCC)c4c3n(CC(CC)CCCC)c21,0.868,25.6,67.2,14.9,14.932377600000002,0.2172993288590738,14.5,14.9,1:1,,,,BHJ,opaque,PNDIT-F3N,,PEDOT:PSS,,100.0,,,,-5.56,-3.65,,-5.65,-4.09,
90426,10.1039/d2tc04507a,10.1039/d2tc04507a,PM6,Y6,PM6,Y6,COC(=O)C(C)(C)c1cc(C)cc(-c2sc3c4sc5cc(/C=C6/C(=O)c7cc(F)cc(c7)C(=O)/C6=C\c6cc(C(C)(C)C(=O)OC)c(-c7cc(C)cc(C(C)(C)C(=O)OC)c7)s6)sc5c4c(C(C)(C)C(=O)OC)ccc2-3)c1,CCCCCCCCCCCc1c(/C=C2\C(=O)c3cc(F)c(F)cc3C2=C(C#N)C#N)sc2c1sc1c3c4nsnc4c4c5sc6c(CCCCCCCCCCC)c(/C=C7\C(=O)c8cc(F)c(F)cc8C7=C(C#N)C#N)sc6c5n(CC(CC)CCCC)c4c3n(CC(CC)CCCC)c21,0.844,26.2,67.9,15.0,15.014591200000002,0.0972746666666779,14.5,15.0,1:2,,,,BHJ,opaque,PNDIT-F3N,,PEDOT:PSS,,100.0,,,,-5.56,-3.65,,-5.65,-4.09,
90427,10.1039/d2tc04507a,10.1039/d2tc04507a,PM6,Y6,PM6,Y6,COC(=O)C(C)(C)c1cc(C)cc(-c2sc3c4sc5cc(/C=C6/C(=O)c7cc(F)cc(c7)C(=O)/C6=C\c6cc(C(C)(C)C(=O)OC)c(-c7cc(C)cc(C(C)(C)C(=O)OC)c7)s6)sc5c4c(C(C)(C)C(=O)OC)ccc2-3)c1,CCCCCCCCCCCc1c(/C=C2\C(=O)c3cc(F)c(F)cc3C2=C(C#N)C#N)sc2c1sc1c3c4nsnc4c4c5sc6c(CCCCCCCCCCC)c(/C=C7\C(=O)c8cc(F)c(F)cc8C7=C(C#N)C#N)sc6c5n(CC(CC)CCCC)c4c3n(CC(CC)CCCC)c21,0.842,26.9,71.1,16.1,16.104007799999998,0.024893167701842,15.5,16.1,1:2,,,,SHJ,opaque,PNDIT-F3N,,PEDOT:PSS,,100.0,,,,-5.56,-3.65,,-5.65,-4.09,
90428,10.1039/d2tc04507a,10.1039/d2tc04507a,PM6,Y6,PM6,Y6,COC(=O)C(C)(C)c1cc(C)cc(-c2sc3c4sc5cc(/C=C6/C(=O)c7cc(F)cc(c7)C(=O)/C6=C\c6cc(C(C)(C)C(=O)OC)c(-c7cc(C)cc(C(C)(C)C(=O)OC)c7)s6)sc5c4c(C(C)(C)C(=O)OC)ccc2-3)c1,CCCCCCCCCCCc1c(/C=C2\C(=O)c3cc(F)c(F)cc3C2=C(C#N)C#N)sc2c1sc1c3c4nsnc4c4c5sc6c(CCCCCCCCCCC)c(/C=C7\C(=O)c8cc(F)c(F)cc8C7=C(C#N)C#N)sc6c5n(CC(CC)CCCC)c4c3n(CC(CC)CCCC)c21,0.851,20.6,66.2,11.6,11.6052572,0.0453206896551797,11.2,11.6,1:1,,,,BHJ,semitransparent,PNDIT-F3N,,PEDOT:PSS,,,,,,-5.56,-3.65,,-5.65,-4.09,
90429,10.1039/d2tc04507a,10.1039/d2tc04507a,PM6,Y6,PM6,Y6,COC(=O)C(C)(C)c1cc(C)cc(-c2sc3c4sc5cc(/C=C6/C(=O)c7cc(F)cc(c7)C(=O)/C6=C\c6cc(C(C)(C)C(=O)OC)c(-c7cc(C)cc(C(C)(C)C(=O)OC)c7)s6)sc5c4c(C(C)(C)C(=O)OC)ccc2-3)c1,CCCCCCCCCCCc1c(/C=C2\C(=O)c3cc(F)c(F)cc3C2=C(C#N)C#N)sc2c1sc1c3c4nsnc4c4c5sc6c(CCCCCCCCCCC)c(/C=C7\C(=O)c8cc(F)c(F)cc8C7=C(C#N)C#N)sc6c5n(CC(CC)CCCC)c4c3n(CC(CC)CCCC)c21,0.831,21.1,67.5,11.8,11.835517499999998,0.3009957627118426,11.6,11.8,1:2,,,,BHJ,semitransparent,PNDIT-F3N,,PEDOT:PSS,,,,,,-5.56,-3.65,,-5.65,-4.09,
90430,10.1039/d2tc04507a,10.1039/d2tc04507a,PM6,Y6,PM6,Y6,COC(=O)C(C)(C)c1cc(C)cc(-c2sc3c4sc5cc(/C=C6/C(=O)c7cc(F)cc(c7)C(=O)/C6=C\c6cc(C(C)(C)C(=O)OC)c(-c7cc(C)cc(C(C)(C)C(=O)OC)c7)s6)sc5c4c(C(C)(C)C(=O)OC)ccc2-3)c1,CCCCCCCCCCCc1c(/C=C2\C(=O)c3cc(F)c(F)cc3C2=C(C#N)C#N)sc2c1sc1c3c4nsnc4c4c5sc6c(CCCCCCCCCCC)c(/C=C7\C(=O)c8cc(F)c(F)cc8C7=C(C#N)C#N)sc6c5n(CC(CC)CCCC)c4c3n(CC(CC)CCCC)c21,0.831,21.4,70.6,12.5,12.555080399999998,0.4406431999999824,11.9,12.5,1:2,,,,SHJ,semitransparent,PNDIT-F3N,,PEDOT:PSS,,,,,,-5.56,-3.65,,-5.65,-4.09,
90435,10.1039/d2tc05333k,10.1039/d2tc05333k,PM6,BTSeIC-2Cl-γ,PM6,BTSeIC-2Cl-γ,COC(=O)C(C)(C)c1cc(C)cc(-c2sc3c4sc5cc(/C=C6/C(=O)c7cc(F)cc(c7)C(=O)/C6=C\c6cc(C(C)(C)C(=O)OC)c(-c7cc(C)cc(C(C)(C)C(=O)OC)c7)s6)sc5c4c(C(C)(C)C(=O)OC)ccc2-3)c1,,0.86,23.72,73.08,14.91,14.907735359999998,0.0151887323943776,14.8,14.91,1:1.2,DIO,,0.5 vol%,ITO/PEDOT:PSS/PM6:BTSeIC-2Cl-?/PDINO/Ag,conventional,PDINO,,PEDOT:PSS,,,,,100.0,-5.56,-3.65,,,,
90436,10.1039/d2tc05333k,10.1039/d2tc05333k,PM6,BTSeIC-2Cl-mix,PM6,BTSeIC-2Cl-mix,COC(=O)C(C)(C)c1cc(C)cc(-c2sc3c4sc5cc(/C=C6/C(=O)c7cc(F)cc(c7)C(=O)/C6=C\c6cc(C(C)(C)C(=O)OC)c(-c7cc(C)cc(C(C)(C)C(=O)OC)c7)s6)sc5c4c(C(C)(C)C(=O)OC)ccc2-3)c1,,0.85,23.2,71.91,14.21,14.180651999999998,0.2065306122449146,14.07,14.21,1:1.2,DIO,,0.5 vol%,ITO/PEDOT:PSS/PM6:BTSeIC-2Cl-mix/PDINO/Ag,conventional,PDINO,,PEDOT:PSS,,,,,100.0,-5.56,-3.65,,,,
90437,10.1039/d2tc05333k,10.1039/d2tc05333k,PM6,BTSeIC-4Cl,PM6,BTSeIC-4Cl,COC(=O)C(C)(C)c1cc(C)cc(-c2sc3c4sc5cc(/C=C6/C(=O)c7cc(F)cc(c7)C(=O)/C6=C\c6cc(C(C)(C)C(=O)OC)c(-c7cc(C)cc(C(C)(C)C(=O)OC)c7)s6)sc5c4c(C(C)(C)C(=O)OC)ccc2-3)c1,,0.82,26.92,73.11,16.14,16.138593840000002,0.0087122676579825,16.04,16.14,1:1.2,DIO,,0.5 vol%,ITO/PEDOT:PSS/PM6:BTSeIC-4Cl/PDINO/Ag,conventional,PDINO,,PEDOT:PSS,,,,,100.0,-5.56,-3.65,,,,
90440,10.1039/d3cc02176a,10.1039/d3cc02176a,PBDB-T,PzDP-IC2Cl,PBDB-T,PzDP-IC2Cl,CCCCC(CC)Cc1ccc(-c2c3cc(-c4ccc(-c5sc(-c6cccs6)c6c5C(=O)c5c(CC(CC)CCCC)sc(CC(CC)CCCC)c5C6=O)s4)sc3c(-c3ccc(CC(CC)CCCC)s3)c3ccsc23)s1,,0.67,11.1,47.0,3.5,3.49539,0.1317142857142858,3.32,3.5,,,,,,,,,,,,,,,-5.33,-3.48,,,,
90441,10.1039/d3cc02176a,10.1039/d3cc02176a,PBDB-T,PzDP-IC2Cl,PBDB-T,PzDP-IC2Cl,CCCCC(CC)Cc1ccc(-c2c3cc(-c4ccc(-c5sc(-c6cccs6)c6c5C(=O)c5c(CC(CC)CCCC)sc(CC(CC)CCCC)c5C6=O)s4)sc3c(-c3ccc(CC(CC)CCCC)s3)c3ccsc23)s1,,0.69,16.1,60.0,6.7,6.6654,0.516417910447764,6.44,6.7,,bromonaphthalene,,0.5% v/v,ITO/PEDOT:PSS/active layer/PFN-Br/Ag,,PFN-Br,,PEDOT:PSS,,,chloroform,,,-5.33,-3.48,,,,
90445,10.1039/d3ee00602f,10.1039/d3ee00602f,PM6,BTP-S2,PM6,BTP-S2,COC(=O)C(C)(C)c1cc(C)cc(-c2sc3c4sc5cc(/C=C6/C(=O)c7cc(F)cc(c7)C(=O)/C6=C\c6cc(C(C)(C)C(=O)OC)c(-c7cc(C)cc(C(C)(C)C(=O)OC)c7)s6)sc5c4c(C(C)(C)C(=O)OC)ccc2-3)c1,CCCCCCCCCCCc1c(/C=C2\C(=O)c3cc(Cl)c(Cl)cc3C2=C(C#N)C#N)sc2c1sc1c3c4nsnc4c4c5sc6c(CCCCCCCCCCC)c(/C=C7\C(=O)c8c(Cl)c(Cl)c(Cl)c(Cl)c8C7=C(C#N)C#N)sc6c5n(CC(CCCC)CCCCCC)c4c3n(CC(CCCC)CCCCCC)c21,0.95,22.9,71.9,15.62,15.641845,0.1398527528809269,15.42,15.62,1:1.2,,,,ITO/PEDOT:PSS/PM6:NFA/PFN-Br/Ag,,,,,,,,,,-5.56,-3.65,,-5.65,-4.01,
90446,10.1039/d3ee00602f,10.1039/d3ee00602f,PM6,L8-BO,PM6,L8-BO,COC(=O)C(C)(C)c1cc(C)cc(-c2sc3c4sc5cc(/C=C6/C(=O)c7cc(F)cc(c7)C(=O)/C6=C\c6cc(C(C)(C)C(=O)OC)c(-c7cc(C)cc(C(C)(C)C(=O)OC)c7)s6)sc5c4c(C(C)(C)C(=O)OC)ccc2-3)c1,CCCCCCC(CCCC)Cc1c(/C=C2\C(=O)c3cc(F)c(F)cc3C2=C(C#N)C#N)sc2c1SC1c3c(c4c(c5nsnc35)c3sc5c(CC(CCCC)CCCCCC)c(/C=C6\C(=O)c7cc(F)c(F)cc7C6=C(C#N)C#N)sc5c3n4CC(CC)CCCC)N(CC(CC)CCCC)C21,0.88,25.73,80.2,18.12,18.1592048,0.2163620309050787,17.92,18.12,1:1.2,,,,ITO/PEDOT:PSS/PM6:NFA/PFN-Br/Ag,,,,,,,,,,-5.56,-3.65,,-5.68,-3.9,
90447,10.1039/d3ee00602f,10.1039/d3ee00602f,PM6,Y6,PM6,Y6,COC(=O)C(C)(C)c1cc(C)cc(-c2sc3c4sc5cc(/C=C6/C(=O)c7cc(F)cc(c7)C(=O)/C6=C\c6cc(C(C)(C)C(=O)OC)c(-c7cc(C)cc(C(C)(C)C(=O)OC)c7)s6)sc5c4c(C(C)(C)C(=O)OC)ccc2-3)c1,CCCCCCCCCCCc1c(/C=C2\C(=O)c3cc(F)c(F)cc3C2=C(C#N)C#N)sc2c1sc1c3c4nsnc4c4c5sc6c(CCCCCCCCCCC)c(/C=C7\C(=O)c8cc(F)c(F)cc8C7=C(C#N)C#N)sc6c5n(CC(CC)CCCC)c4c3n(CC(CC)CCCC)c21,0.84,26.42,72.6,16.16,16.1119728,0.2971980198019798,15.86,16.16,1:1.2,,,,ITO/PEDOT:PSS/PM6:NFA/PFN-Br/Ag,,,,,,,,,,-5.56,-3.65,,-5.65,-4.09,
90448,10.1039/d3ee00602f,10.1039/d3ee00602f,PM6,CH1007,PM6,CH1007,COC(=O)C(C)(C)c1cc(C)cc(-c2sc3c4sc5cc(/C=C6/C(=O)c7cc(F)cc(c7)C(=O)/C6=C\c6cc(C(C)(C)C(=O)OC)c(-c7cc(C)cc(C(C)(C)C(=O)OC)c7)s6)sc5c4c(C(C)(C)C(=O)OC)ccc2-3)c1,CCCCCCCCCCCc1c(/C=C2\C(=O)c3cc(F)c(F)cc3C2=C(C#N)C#N)[se]c2c1sc1c3c4nsnc4c4c5sc6c(CCCCCCCCCCC)c(/C=C7\C(=O)c8cc(F)c(F)cc8C7=C(C#N)C#N)[se]c6c5n(CC(CCCC)CCCCCC)c4c3n(CC(CCCC)CCCCCC)c12,0.83,27.32,76.8,17.32,17.4148608,0.5476951501154694,16.72,17.32,1:1.2,,,,ITO/PEDOT:PSS/PM6:NFA/PFN-Br/Ag,,,,,,,,,,-5.56,-3.65,,-5.59,-3.97,
90449,10.1039/d3ee00602f,10.1039/d3ee00602f,PM6,IXIC-4Cl,PM6,IXIC-4Cl,COC(=O)C(C)(C)c1cc(C)cc(-c2sc3c4sc5cc(/C=C6/C(=O)c7cc(F)cc(c7)C(=O)/C6=C\c6cc(C(C)(C)C(=O)OC)c(-c7cc(C)cc(C(C)(C)C(=O)OC)c7)s6)sc5c4c(C(C)(C)C(=O)OC)ccc2-3)c1,CCCCCCc1ccc(C2(c3ccc(CCCCCC)cc3)c3c(sc4cc(/C=C5\C(=O)c6cc(Cl)c(Cl)cc6C5=C(C#N)C#N)sc34)-c3sc4c5c(sc4c32)-c2sc3cc(/C=C4\C(=O)c6cc(Cl)c(Cl)cc6C4=C(C#N)C#N)sc3c2C5(c2ccc(CCCCCC)cc2)c2ccc(CCCCCC)cc2)cc1,0.76,23.6,65.2,11.64,11.694272000000002,0.4662542955326544,11.12,11.64,1:1.2,,,,ITO/PEDOT:PSS/PM6:NFA/PFN-Br/Ag,,,,,,,,,,-5.56,-3.65,,-5.2,-3.95,
90450,10.1039/d3ee00602f,10.1039/d3ee00602f,PM6,BTPV-4F,PM6,BTPV-4F,COC(=O)C(C)(C)c1cc(C)cc(-c2sc3c4sc5cc(/C=C6/C(=O)c7cc(F)cc(c7)C(=O)/C6=C\c6cc(C(C)(C)C(=O)OC)c(-c7cc(C)cc(C(C)(C)C(=O)OC)c7)s6)sc5c4c(C(C)(C)C(=O)OC)ccc2-3)c1,,0.76,17.75,68.1,9.2,9.18669,0.1446739130434654,8.95,9.2,1:1.2,,,,ITO/PEDOT:PSS/PM6:NFA/PFN-Br/Ag,,,,,,,,,,-5.56,-3.65,,,,
90451,10.1039/d3ee01189e,10.1039/d3ee01189e,PM6,YC2,PM6,YC2,COC(=O)C(C)(C)c1cc(C)cc(-c2sc3c4sc5cc(/C=C6/C(=O)c7cc(F)cc(c7)C(=O)/C6=C\c6cc(C(C)(C)C(=O)OC)c(-c7cc(C)cc(C(C)(C)C(=O)OC)c7)s6)sc5c4c(C(C)(C)C(=O)OC)ccc2-3)c1,,0.87,26.7,74.0,17.2,17.18946,0.0612790697674353,16.4,17.2,,,,,ITO/PEDOT:PSS/active layer/PDINN/Al,organic solar cell,PDINN,,PEDOT:PSS,,,CF with 0 vol% CB,,,-5.56,-3.65,,,,
90452,10.1039/d3ee01189e,10.1039/d3ee01189e,PM6,YC2,PM6,YC2,COC(=O)C(C)(C)c1cc(C)cc(-c2sc3c4sc5cc(/C=C6/C(=O)c7cc(F)cc(c7)C(=O)/C6=C\c6cc(C(C)(C)C(=O)OC)c(-c7cc(C)cc(C(C)(C)C(=O)OC)c7)s6)sc5c4c(C(C)(C)C(=O)OC)ccc2-3)c1,,0.857,24.3,73.4,15.3,15.2856234,0.0939647058823664,14.8,15.3,,,,,ITO/PEDOT:PSS/active layer/PDINN/Al,organic solar cell,PDINN,,PEDOT:PSS,,,,,,-5.56,-3.65,,,,
90453,10.1039/d3ee01189e,10.1039/d3ee01189e,PM6,YC2,PM6,YC2,COC(=O)C(C)(C)c1cc(C)cc(-c2sc3c4sc5cc(/C=C6/C(=O)c7cc(F)cc(c7)C(=O)/C6=C\c6cc(C(C)(C)C(=O)OC)c(-c7cc(C)cc(C(C)(C)C(=O)OC)c7)s6)sc5c4c(C(C)(C)C(=O)OC)ccc2-3)c1,,0.84,22.3,72.8,13.7,13.636896,0.4606131386861252,13.4,13.7,,,,,ITO/PEDOT:PSS/active layer/PDINN/Al,organic solar cell,PDINN,,PEDOT:PSS,,,CB/CF,,,-5.56,-3.65,,,,
90454,10.1039/d3ee01189e,10.1039/d3ee01189e,PM6,YC2,PM6,YC2,COC(=O)C(C)(C)c1cc(C)cc(-c2sc3c4sc5cc(/C=C6/C(=O)c7cc(F)cc(c7)C(=O)/C6=C\c6cc(C(C)(C)C(=O)OC)c(-c7cc(C)cc(C(C)(C)C(=O)OC)c7)s6)sc5c4c(C(C)(C)C(=O)OC)ccc2-3)c1,,0.814,21.6,71.0,12.4,12.483504,0.6734193548387063,12.1,12.4,,,,,ITO/PEDOT:PSS/active layer/PDINN/Al,organic solar cell,PDINN,,PEDOT:PSS,,,CB/CF,,,-5.56,-3.65,,,,
90455,10.1039/d3ee01189e,10.1039/d3ee01189e,PM6,YC6,PM6,YC6,COC(=O)C(C)(C)c1cc(C)cc(-c2sc3c4sc5cc(/C=C6/C(=O)c7cc(F)cc(c7)C(=O)/C6=C\c6cc(C(C)(C)C(=O)OC)c(-c7cc(C)cc(C(C)(C)C(=O)OC)c7)s6)sc5c4c(C(C)(C)C(=O)OC)ccc2-3)c1,,0.862,24.3,71.6,15.0,14.997765599999996,0.0148960000000168,14.2,15.0,,,,,ITO/PEDOT:PSS/active layer/PDINN/Al,conventional,PDINN,,PEDOT:PSS,,,,,,-5.56,-3.65,,,,
90456,10.1039/d3ee01189e,10.1039/d3ee01189e,PM6,YC6,PM6,YC6,COC(=O)C(C)(C)c1cc(C)cc(-c2sc3c4sc5cc(/C=C6/C(=O)c7cc(F)cc(c7)C(=O)/C6=C\c6cc(C(C)(C)C(=O)OC)c(-c7cc(C)cc(C(C)(C)C(=O)OC)c7)s6)sc5c4c(C(C)(C)C(=O)OC)ccc2-3)c1,,0.869,24.4,74.2,15.7,15.7330712,0.2106445859872623,15.2,15.7,,,,,ITO/PEDOT:PSS/active layer/PDINN/Al,conventional,PDINN,,PEDOT:PSS,,,,,,-5.56,-3.65,,,,
90457,10.1039/d3ee01189e,10.1039/d3ee01189e,PM6,YC6,PM6,YC6,COC(=O)C(C)(C)c1cc(C)cc(-c2sc3c4sc5cc(/C=C6/C(=O)c7cc(F)cc(c7)C(=O)/C6=C\c6cc(C(C)(C)C(=O)OC)c(-c7cc(C)cc(C(C)(C)C(=O)OC)c7)s6)sc5c4c(C(C)(C)C(=O)OC)ccc2-3)c1,,0.867,24.9,72.2,15.6,15.5867526,0.0849192307692252,15.2,15.6,,,,,ITO/PEDOT:PSS/active layer/PDINN/Al,conventional,PDINN,,PEDOT:PSS,,,,,,-5.56,-3.65,,,,
90458,10.1039/d3ee01189e,10.1039/d3ee01189e,PM6,YC6,PM6,YC6,COC(=O)C(C)(C)c1cc(C)cc(-c2sc3c4sc5cc(/C=C6/C(=O)c7cc(F)cc(c7)C(=O)/C6=C\c6cc(C(C)(C)C(=O)OC)c(-c7cc(C)cc(C(C)(C)C(=O)OC)c7)s6)sc5c4c(C(C)(C)C(=O)OC)ccc2-3)c1,,0.861,25.6,68.0,15.0,14.988288000000002,0.0780799999999833,14.9,15.0,,,,,ITO/PEDOT:PSS/active layer/PDINN/Al,conventional,PDINN,,PEDOT:PSS,,,,,,-5.56,-3.65,,,,
90459,10.1039/d3ee01189e,10.1039/d3ee01189e,PM6,YC8,PM6,YC8,COC(=O)C(C)(C)c1cc(C)cc(-c2sc3c4sc5cc(/C=C6/C(=O)c7cc(F)cc(c7)C(=O)/C6=C\c6cc(C(C)(C)C(=O)OC)c(-c7cc(C)cc(C(C)(C)C(=O)OC)c7)s6)sc5c4c(C(C)(C)C(=O)OC)ccc2-3)c1,,0.866,23.7,71.1,14.5,14.5927062,0.6393531034482779,13.8,14.5,,,,,ITO/PEDOT:PSS/active layer/PDINN/Al,conventional,PDINN,,PEDOT:PSS,,,,,,-5.56,-3.65,,,,
90460,10.1039/d3ee01189e,10.1039/d3ee01189e,PM6,YC8,PM6,YC8,COC(=O)C(C)(C)c1cc(C)cc(-c2sc3c4sc5cc(/C=C6/C(=O)c7cc(F)cc(c7)C(=O)/C6=C\c6cc(C(C)(C)C(=O)OC)c(-c7cc(C)cc(C(C)(C)C(=O)OC)c7)s6)sc5c4c(C(C)(C)C(=O)OC)ccc2-3)c1,,0.864,24.5,72.0,15.2,15.24096,0.269473684210527,14.6,15.2,,,,,ITO/PEDOT:PSS/active layer/PDINN/Al,conventional,PDINN,,PEDOT:PSS,,,,,,-5.56,-3.65,,,,
90461,10.1039/d3ee01189e,10.1039/d3ee01189e,PM6,YC8,PM6,YC8,COC(=O)C(C)(C)c1cc(C)cc(-c2sc3c4sc5cc(/C=C6/C(=O)c7cc(F)cc(c7)C(=O)/C6=C\c6cc(C(C)(C)C(=O)OC)c(-c7cc(C)cc(C(C)(C)C(=O)OC)c7)s6)sc5c4c(C(C)(C)C(=O)OC)ccc2-3)c1,,0.863,24.3,72.9,15.3,15.2877861,0.0798294117647109,14.9,15.3,,,,,ITO/PEDOT:PSS/active layer/PDINN/Al,conventional,PDINN,,PEDOT:PSS,,,CB/CF,,,-5.56,-3.65,,,,
90462,10.1039/d3ee01189e,10.1039/d3ee01189e,PM6,YC8,PM6,YC8,COC(=O)C(C)(C)c1cc(C)cc(-c2sc3c4sc5cc(/C=C6/C(=O)c7cc(F)cc(c7)C(=O)/C6=C\c6cc(C(C)(C)C(=O)OC)c(-c7cc(C)cc(C(C)(C)C(=O)OC)c7)s6)sc5c4c(C(C)(C)C(=O)OC)ccc2-3)c1,,0.862,24.8,70.5,15.1,15.071208000000002,0.190675496688725,14.8,15.1,,,,,ITO/PEDOT:PSS/active layer/PDINN/Al,conventional,PDINN,,PEDOT:PSS,,,,,,-5.56,-3.65,,,,
90463,10.1039/d3ee01189e,10.1039/d3ee01189e,PM6,YC11,PM6,YC11,COC(=O)C(C)(C)c1cc(C)cc(-c2sc3c4sc5cc(/C=C6/C(=O)c7cc(F)cc(c7)C(=O)/C6=C\c6cc(C(C)(C)C(=O)OC)c(-c7cc(C)cc(C(C)(C)C(=O)OC)c7)s6)sc5c4c(C(C)(C)C(=O)OC)ccc2-3)c1,,0.886,21.7,72.2,13.9,13.8813164,0.1344143884892032,13.2,13.9,,,,,ITO/PEDOT:PSS/active layer/PDINN/Al,organic solar cell,PDINN,,PEDOT:PSS,,,CF with 0 vol% CB,,,-5.56,-3.65,,,,
90464,10.1039/d3ee01189e,10.1039/d3ee01189e,PM6,YC11,PM6,YC11,COC(=O)C(C)(C)c1cc(C)cc(-c2sc3c4sc5cc(/C=C6/C(=O)c7cc(F)cc(c7)C(=O)/C6=C\c6cc(C(C)(C)C(=O)OC)c(-c7cc(C)cc(C(C)(C)C(=O)OC)c7)s6)sc5c4c(C(C)(C)C(=O)OC)ccc2-3)c1,,0.875,22.8,75.2,15.0,15.0024,0.0159999999999982,14.6,15.0,,,,,ITO/PEDOT:PSS/active layer/PDINN/Al,organic solar cell,PDINN,,PEDOT:PSS,,,,,,-5.56,-3.65,,,,
90465,10.1039/d3ee01189e,10.1039/d3ee01189e,PM6,YC11,PM6,YC11,COC(=O)C(C)(C)c1cc(C)cc(-c2sc3c4sc5cc(/C=C6/C(=O)c7cc(F)cc(c7)C(=O)/C6=C\c6cc(C(C)(C)C(=O)OC)c(-c7cc(C)cc(C(C)(C)C(=O)OC)c7)s6)sc5c4c(C(C)(C)C(=O)OC)ccc2-3)c1,,0.873,23.6,75.1,15.5,15.4727028,0.1761109677419327,15.1,15.5,,,,,ITO/PEDOT:PSS/active layer/PDINN/Al,organic solar cell,PDINN,,PEDOT:PSS,,,,,,-5.56,-3.65,,,,
90466,10.1039/d3ee01189e,10.1039/d3ee01189e,PM6,YC11,PM6,YC11,COC(=O)C(C)(C)c1cc(C)cc(-c2sc3c4sc5cc(/C=C6/C(=O)c7cc(F)cc(c7)C(=O)/C6=C\c6cc(C(C)(C)C(=O)OC)c(-c7cc(C)cc(C(C)(C)C(=O)OC)c7)s6)sc5c4c(C(C)(C)C(=O)OC)ccc2-3)c1,,0.876,23.1,75.5,15.3,15.277878,0.1445882352941145,15.0,15.3,,,,,ITO/PEDOT:PSS/active layer/PDINN/Al,organic solar cell,PDINN,,PEDOT:PSS,,,,,,-5.56,-3.65,,,,
90467,10.1039/d3ee01690k,10.1039/d3ee01690k,PBDB-TF,ITIC-4Cl,PM6,ITIC-4Cl,COC(=O)C(C)(C)c1cc(C)cc(-c2sc3c4sc5cc(/C=C6/C(=O)c7cc(F)cc(c7)C(=O)/C6=C\c6cc(C(C)(C)C(=O)OC)c(-c7cc(C)cc(C(C)(C)C(=O)OC)c7)s6)sc5c4c(C(C)(C)C(=O)OC)ccc2-3)c1,CCCCCCC1=CC=C(C2(C3=CC=C(CCCCCC)C=C3)C3=C(C=C4C(=C3)C3=C(C5=C(C=C(/C=C6\C(=O)C7=CC(Cl)=C(Cl)C=C7C6C(C#N)C#N)S5)S3)C4(C3=CC=C(CCCCCC)C=C3)C3=CC=C(CCCCCC)C=C3)C3=C2C2=C(C=C(/C=C4\C(=O)C5=C(C=C(Cl)C(Cl)=C5)C4=C(C#N)C#N)S2)S3)C=C1,0.8,21.96,74.42,13.07,13.0741056,0.0314123947972518,,13.07,,,,,,OSC,,,,,,,,,-5.49,-3.64,,,,
90468,10.1039/d3ee01690k,10.1039/d3ee01690k,PBDB-TF,BTIC-EH-4Cl,PM6,BTIC-EH-4Cl,COC(=O)C(C)(C)c1cc(C)cc(-c2sc3c4sc5cc(/C=C6/C(=O)c7cc(F)cc(c7)C(=O)/C6=C\c6cc(C(C)(C)C(=O)OC)c(-c7cc(C)cc(C(C)(C)C(=O)OC)c7)s6)sc5c4c(C(C)(C)C(=O)OC)ccc2-3)c1,,0.84,25.06,75.02,15.74,15.79201008,0.3304325285895839,,15.74,,,,,,OSC,,,,,,,,,-5.49,-3.64,,,,
90469,10.1039/d3ee01690k,10.1039/d3ee01690k,PBDB-TF,BTIC-C9-4Cl,PM6,BTIC-C9-4Cl,COC(=O)C(C)(C)c1cc(C)cc(-c2sc3c4sc5cc(/C=C6/C(=O)c7cc(F)cc(c7)C(=O)/C6=C\c6cc(C(C)(C)C(=O)OC)c(-c7cc(C)cc(C(C)(C)C(=O)OC)c7)s6)sc5c4c(C(C)(C)C(=O)OC)ccc2-3)c1,,0.85,26.47,79.8,18.02,17.954600999999997,0.3629245283019027,,18.02,,,,,,OSC,,,,,,,,,-5.49,-3.64,,,,
90472,10.1039/d3ee01690k,10.1039/d3ee01690k,PBDB-TF,L8-BO,PM6,L8-BO,COC(=O)C(C)(C)c1cc(C)cc(-c2sc3c4sc5cc(/C=C6/C(=O)c7cc(F)cc(c7)C(=O)/C6=C\c6cc(C(C)(C)C(=O)OC)c(-c7cc(C)cc(C(C)(C)C(=O)OC)c7)s6)sc5c4c(C(C)(C)C(=O)OC)ccc2-3)c1,CCCCCCC(CCCC)Cc1c(/C=C2\C(=O)c3cc(F)c(F)cc3C2=C(C#N)C#N)sc2c1SC1c3c(c4c(c5nsnc35)c3sc5c(CC(CCCC)CCCCCC)c(/C=C6\C(=O)c7cc(F)c(F)cc7C6=C(C#N)C#N)sc5c3n4CC(CC)CCCC)N(CC(CC)CCCC)C21,0.89,25.54,80.0,18.16,18.18448,0.1348017621145206,,,,,,,,OSC,,,,,,,,,-5.49,-3.64,,-5.68,-3.9,
90473,10.1039/d3ee01690k,10.1039/d3ee01690k,BTIC-C9-4Cl,IT4Cl,BTIC-C9-4Cl,IT-4Cl,,CCCCCCc1ccc(C2(c3ccc(CCCCCC)cc3)c3cc4c(cc3-c3sc5cc(/C=C6\C(=O)c7cc(Cl)c(Cl)cc7C6=C(C#N)C#N)sc5c32)C(c2ccc(CCCCCC)cc2)(c2ccc(CCCCCC)cc2)c2c-4sc3cc(/C=C4\C(=O)c5cc(Cl)c(Cl)cc5C4=C(C#N)C#N)sc23)cc1,0.82,24.54,76.57,15.41,15.408027959999997,0.0127971447112499,,,0.6:0.6,,,,,OSC,,,,,,,,,,,,-5.75,-4.09,
90474,10.1039/d3ee01690k,10.1039/d3ee01690k,BTIC-C9-4Cl,L8-BO,BTIC-C9-4Cl,L8-BO,,CCCCCCC(CCCC)Cc1c(/C=C2\C(=O)c3cc(F)c(F)cc3C2=C(C#N)C#N)sc2c1SC1c3c(c4c(c5nsnc35)c3sc5c(CC(CCCC)CCCCCC)c(/C=C6\C(=O)c7cc(F)c(F)cc7C6=C(C#N)C#N)sc5c3n4CC(CC)CCCC)N(CC(CC)CCCC)C21,0.87,26.98,80.67,19.01,18.93534642,0.3927068911099403,,,0.6:0.6,,,,,OSC,,,,,,,,,,,,-5.68,-3.9,
90481,10.1039/d3gc01162c,10.1039/d3gc01162c,PM6,IT-4Cl,PM6,IT-4Cl,COC(=O)C(C)(C)c1cc(C)cc(-c2sc3c4sc5cc(/C=C6/C(=O)c7cc(F)cc(c7)C(=O)/C6=C\c6cc(C(C)(C)C(=O)OC)c(-c7cc(C)cc(C(C)(C)C(=O)OC)c7)s6)sc5c4c(C(C)(C)C(=O)OC)ccc2-3)c1,CCCCCCc1ccc(C2(c3ccc(CCCCCC)cc3)c3cc4c(cc3-c3sc5cc(/C=C6\C(=O)c7cc(Cl)c(Cl)cc7C6=C(C#N)C#N)sc5c32)C(c2ccc(CCCCCC)cc2)(c2ccc(CCCCCC)cc2)c2c-4sc3cc(/C=C4\C(=O)c5cc(Cl)c(Cl)cc5C4=C(C#N)C#N)sc23)cc1,0.85,18.4,66.0,11.1,10.3224,7.005405405405401,10.38,11.1,1:1,w/o,,,ITO/PEDOT:PSS/active layer/PFN-Br/Ag,conventional,PFN-Br,,PEDOT:PSS,,,o-xylene,,,-5.56,-3.65,,-5.75,-4.09,
90482,10.1039/d3gc01162c,10.1039/d3gc01162c,PM6,IT-4Cl,PM6,IT-4Cl,COC(=O)C(C)(C)c1cc(C)cc(-c2sc3c4sc5cc(/C=C6/C(=O)c7cc(F)cc(c7)C(=O)/C6=C\c6cc(C(C)(C)C(=O)OC)c(-c7cc(C)cc(C(C)(C)C(=O)OC)c7)s6)sc5c4c(C(C)(C)C(=O)OC)ccc2-3)c1,CCCCCCc1ccc(C2(c3ccc(CCCCCC)cc3)c3cc4c(cc3-c3sc5cc(/C=C6\C(=O)c7cc(Cl)c(Cl)cc7C6=C(C#N)C#N)sc5c32)C(c2ccc(CCCCCC)cc2)(c2ccc(CCCCCC)cc2)c2c-4sc3cc(/C=C4\C(=O)c5cc(Cl)c(Cl)cc5C4=C(C#N)C#N)sc23)cc1,0.88,18.92,68.0,11.41,11.321728000000002,0.7736371603856103,10.98,11.41,1:1,0.5% CN,CN,0.5 vol%,ITO/PEDOT:PSS/active layer/PFN-Br/Ag,conventional,PFN-Br,,PEDOT:PSS,,,o-xylene,,,-5.56,-3.65,,-5.75,-4.09,
90489,10.1039/d3gc01162c,10.1039/d3gc01162c,PM6,IT-4Cl,PM6,IT-4Cl,COC(=O)C(C)(C)c1cc(C)cc(-c2sc3c4sc5cc(/C=C6/C(=O)c7cc(F)cc(c7)C(=O)/C6=C\c6cc(C(C)(C)C(=O)OC)c(-c7cc(C)cc(C(C)(C)C(=O)OC)c7)s6)sc5c4c(C(C)(C)C(=O)OC)ccc2-3)c1,CCCCCCc1ccc(C2(c3ccc(CCCCCC)cc3)c3cc4c(cc3-c3sc5cc(/C=C6\C(=O)c7cc(Cl)c(Cl)cc7C6=C(C#N)C#N)sc5c32)C(c2ccc(CCCCCC)cc2)(c2ccc(CCCCCC)cc2)c2c-4sc3cc(/C=C4\C(=O)c5cc(Cl)c(Cl)cc5C4=C(C#N)C#N)sc23)cc1,0.86,18.93,67.8,11.41,11.037704399999996,3.262888694127983,10.98,11.41,1:1,w/o BDD,,0% BDD,ITO/PEDOT:PSS/active layer/PFN-Br/Ag,conventional,PFN-Br,,PEDOT:PSS,,,o-xylene,,,-5.56,-3.65,,-5.75,-4.09,
90490,10.1039/d3gc01162c,10.1039/d3gc01162c,PM6,IT-4Cl,PM6,IT-4Cl,COC(=O)C(C)(C)c1cc(C)cc(-c2sc3c4sc5cc(/C=C6/C(=O)c7cc(F)cc(c7)C(=O)/C6=C\c6cc(C(C)(C)C(=O)OC)c(-c7cc(C)cc(C(C)(C)C(=O)OC)c7)s6)sc5c4c(C(C)(C)C(=O)OC)ccc2-3)c1,CCCCCCc1ccc(C2(c3ccc(CCCCCC)cc3)c3cc4c(cc3-c3sc5cc(/C=C6\C(=O)c7cc(Cl)c(Cl)cc7C6=C(C#N)C#N)sc5c32)C(c2ccc(CCCCCC)cc2)(c2ccc(CCCCCC)cc2)c2c-4sc3cc(/C=C4\C(=O)c5cc(Cl)c(Cl)cc5C4=C(C#N)C#N)sc23)cc1,0.89,18.4,67.3,11.43,11.021048,3.577882764654428,10.91,11.43,1:0.1:1,10% BDD,BDD,10% BDD,ITO/PEDOT:PSS/active layer/PFN-Br/Ag,conventional,PFN-Br,,PEDOT:PSS,,,o-xylene,,,-5.56,-3.65,,-5.75,-4.09,
90491,10.1039/d3gc01162c,10.1039/d3gc01162c,PM6,IT-4Cl,PM6,IT-4Cl,COC(=O)C(C)(C)c1cc(C)cc(-c2sc3c4sc5cc(/C=C6/C(=O)c7cc(F)cc(c7)C(=O)/C6=C\c6cc(C(C)(C)C(=O)OC)c(-c7cc(C)cc(C(C)(C)C(=O)OC)c7)s6)sc5c4c(C(C)(C)C(=O)OC)ccc2-3)c1,CCCCCCc1ccc(C2(c3ccc(CCCCCC)cc3)c3cc4c(cc3-c3sc5cc(/C=C6\C(=O)c7cc(Cl)c(Cl)cc7C6=C(C#N)C#N)sc5c32)C(c2ccc(CCCCCC)cc2)(c2ccc(CCCCCC)cc2)c2c-4sc3cc(/C=C4\C(=O)c5cc(Cl)c(Cl)cc5C4=C(C#N)C#N)sc23)cc1,0.93,17.86,69.1,11.78,11.477371799999998,2.569000000000008,11.42,11.78,1:0.2:1,20% BDD,BDD,20%,ITO/PEDOT:PSS/active layer/PFN-Br/Ag,conventional,PFN-Br,,PEDOT:PSS,,,o-xylene,,,-5.56,-3.65,,-5.75,-4.09,
90492,10.1039/d3gc01162c,10.1039/d3gc01162c,PM6,IT-4Cl,PM6,IT-4Cl,COC(=O)C(C)(C)c1cc(C)cc(-c2sc3c4sc5cc(/C=C6/C(=O)c7cc(F)cc(c7)C(=O)/C6=C\c6cc(C(C)(C)C(=O)OC)c(-c7cc(C)cc(C(C)(C)C(=O)OC)c7)s6)sc5c4c(C(C)(C)C(=O)OC)ccc2-3)c1,CCCCCCc1ccc(C2(c3ccc(CCCCCC)cc3)c3cc4c(cc3-c3sc5cc(/C=C6\C(=O)c7cc(Cl)c(Cl)cc7C6=C(C#N)C#N)sc5c32)C(c2ccc(CCCCCC)cc2)(c2ccc(CCCCCC)cc2)c2c-4sc3cc(/C=C4\C(=O)c5cc(Cl)c(Cl)cc5C4=C(C#N)C#N)sc23)cc1,0.96,14.92,58.5,8.85,8.379072,5.321220338983039,8.36,8.85,1:0.3:1,30% BDD,BDD,30%,ITO/PEDOT:PSS/active layer/PFN-Br/Ag,conventional,PFN-Br,,PEDOT:PSS,,,o-xylene,,,-5.56,-3.65,,-5.75,-4.09,
90510,10.1039/d3nj05537j,10.1039/d3nj05537j,J52,BTA79,J52,BTA79,CCCCCCCCC(CCCCCC)Cn1nc2c(-c3cccs3)c(F)c(F)c(-c3ccc(-c4cc5c(-c6ccc(CC(CC)CCCC)s6)c6sccc6c(-c6ccc(CC(CC)CCCC)s6)c5s4)s3)c2n1,,0.93,19.9,57.14,10.71,10.5748998,1.2614397759103817,10.71,10.71,,,,,,,,,,,,,,,-5.2,-3.05,,,,
90511,10.1039/d3nj05537j,10.1039/d3nj05537j,J52-Cl,BTA79,J52-Cl,BTA79,CCCCCCCCC(CCCCCC)Cn1nc2c(-c3cccs3)c(F)c(F)c(-c3ccc(-c4cc5c(-c6cc(Cl)c(CC(CC)CCCC)s6)c6sccc6c(-c6cc(Cl)c(CC(CC)CCCC)s6)c5s4)s3)c2n1,,0.98,6.76,35.98,2.48,2.38360304,3.8869741935484,2.48,2.48,,,,,ITO/PEDOT:PSS/BHJ/PFN-Br/Ag,,PFN-Br,,PEDOT:PSS,,,,,,-5.39,-3.45,,,,
90538,10.1039/d3ta01049j,10.1039/d3ta01049j,PBDB-TF,BTIC-TCl-b,PM6,BTIC-TCl-b,COC(=O)C(C)(C)c1cc(C)cc(-c2sc3c4sc5cc(/C=C6/C(=O)c7cc(F)cc(c7)C(=O)/C6=C\c6cc(C(C)(C)C(=O)OC)c(-c7cc(C)cc(C(C)(C)C(=O)OC)c7)s6)sc5c4c(C(C)(C)C(=O)OC)ccc2-3)c1,,0.88,24.29,75.78,16.17,16.198126560000002,0.17394285714286,15.88,16.17,,,,,,,,,,,,,,,-5.49,-3.64,,,,
90539,10.1039/d3ta01049j,10.1039/d3ta01049j,PBDB-TF,BTIC-TCl-l,PM6,BTIC-TCl-l,COC(=O)C(C)(C)c1cc(C)cc(-c2sc3c4sc5cc(/C=C6/C(=O)c7cc(F)cc(c7)C(=O)/C6=C\c6cc(C(C)(C)C(=O)OC)c(-c7cc(C)cc(C(C)(C)C(=O)OC)c7)s6)sc5c4c(C(C)(C)C(=O)OC)ccc2-3)c1,,0.88,23.84,73.62,15.49,15.44488704,0.2912392511297552,15.17,15.49,,,,,ITO/PEDOT:PPS/PBDB-TF:acceptors/PDINO/Ag,,PDINO,,PEDOT:PPS,,,,,,-5.49,-3.64,,,,
90554,10.1039/d3ta04901a,10.1039/d3ta04901a,P3HT,ICBA,P3HT,ICBA,CCCCCCc1ccsc1,c1ccc2c(c1)C1CC2C23c4c5c6c7c8c9c(c%10c%11c2c2c4c4c%12c5c5c6c6c8c8c%13c%14c%15c%16c%17c%18c%19c%20c%21c%22c%23c(c%14c%14c%24c%23c%23c%22c%22c%20c(c2c%22c%11c%23c%10c%24c9c%148)c4c%19c%12c%17c5c%16c%136)C%152C4CC(c5ccccc54)C%18%212)C713,0.79,11.7,58.0,5.3,5.36094,1.1498113207547254,5.3,,1:1 wt/wt,,,,ITO/ZnO/P3HT-ICBA/MoOx doped with HClO4/Ag,inverted,ZnO,ZnO,MoOx doped with HClO4,MoO3,120.0,,,,-5.01,-3.12,,,,
90555,10.1039/d3ta04901a,10.1039/d3ta04901a,P3HT,ICBA,P3HT,ICBA,CCCCCCc1ccsc1,c1ccc2c(c1)C1CC2C23c4c5c6c7c8c9c(c%10c%11c2c2c4c4c%12c5c5c6c6c8c8c%13c%14c%15c%16c%17c%18c%19c%20c%21c%22c%23c(c%14c%14c%24c%23c%23c%22c%22c%20c(c2c%22c%11c%23c%10c%24c9c%148)c4c%19c%12c%17c5c%16c%136)C%152C4CC(c5ccccc54)C%18%212)C713,0.8,14.5,50.0,5.7,5.800000000000001,1.75438596491229,5.7,,1:1 wt/wt,,,,PEDOT-SWNT-1wt% PEO-cellulose doped with (0.1 M) HClO4/ZnO/P3HT-ICBA/MoOx doped/Ag,inverted,ZnO,ZnO,MoOx doped,MoO3,110.0,,,,-5.01,-3.12,,,,
90556,10.1039/d3ta04901a,10.1039/d3ta04901a,PTB7-Th,[71] PCBM,PTB7-Th,[71] PCBM,CCCCC(CC)COC(=O)c1sc2csc(-c3cc4c(-c5ccc(CC(CC)CCCC)s5)c5sccc5c(-c5ccc(CC(CC)CCCC)s5)c4s3)c2c1F,,0.79,17.5,58.0,8.1,8.0185,1.0061728395061744,8.1,,1:1.5 wt/wt,"1,10-decanediol; 1,8-diiodooctane",,DDO 0.5 wt%; DIO 1 wt%,ITO/ZnO/PTB7-Th:[71] PCBM/MoOx doped with HClO4/Ag,inverted,ZnO,ZnO,MoOx doped with HClO4,MoO3,100.0,,,,-5.21,-3.6,,,,
90557,10.1039/d3ta04901a,10.1039/d3ta04901a,PTB7-Th,[71] PCBM,PTB7-Th,[71] PCBM,CCCCC(CC)COC(=O)c1sc2csc(-c3cc4c(-c5ccc(CC(CC)CCCC)s5)c5sccc5c(-c5ccc(CC(CC)CCCC)s5)c4s3)c2c1F,,0.8,19.15,58.0,8.8,8.8856,0.9727272727272664,8.8,,1:1.5 wt/wt,"1,10-decanediol; 1,8-diiodooctane",,DDO 0.5 wt%; DIO 1 wt%,PEDOT-SWNT-1wt%PEO-cellulose doped HClO4/ZnO/PTB7-Th:[71] PCBM/MoOx doped/Ag,inverted,ZnO,ZnO,MoOx doped,MoO3,110.0,,,,-5.21,-3.6,,,,
90560,10.1039/d3tc00625e,10.1039/d3tc00625e,PBDB-TF,FC8-0F,PM6,FC8-0F,COC(=O)C(C)(C)c1cc(C)cc(-c2sc3c4sc5cc(/C=C6/C(=O)c7cc(F)cc(c7)C(=O)/C6=C\c6cc(C(C)(C)C(=O)OC)c(-c7cc(C)cc(C(C)(C)C(=O)OC)c7)s6)sc5c4c(C(C)(C)C(=O)OC)ccc2-3)c1,,0.901,16.31,60.89,8.95,8.947974259,0.0226339776536185,8.71,8.95,,,,,ITO/PEDOT:PSS/PBDB-TF:FC8-0F/PFN-Br/Al,conventional,PFN-Br,,PEDOT:PSS,,,,,,-5.49,-3.64,,,,
90561,10.1039/d3tc00625e,10.1039/d3tc00625e,PBDB-TF,FC8-1F,PM6,FC8-1F,COC(=O)C(C)(C)c1cc(C)cc(-c2sc3c4sc5cc(/C=C6/C(=O)c7cc(F)cc(c7)C(=O)/C6=C\c6cc(C(C)(C)C(=O)OC)c(-c7cc(C)cc(C(C)(C)C(=O)OC)c7)s6)sc5c4c(C(C)(C)C(=O)OC)ccc2-3)c1,,0.81,20.52,68.97,11.46,11.46364164,0.0317769633507824,11.24,11.46,,,,,ITO/PEDOT:PSS/PBDB-TF:NFREAs/PFN-Br/Al,conventional,PFN-Br,,PEDOT:PSS,,,,,,-5.49,-3.64,,,,
90562,10.1039/d3tc00625e,10.1039/d3tc00625e,PBDB-TF,FC8-2F,PM6,FC8-2F,COC(=O)C(C)(C)c1cc(C)cc(-c2sc3c4sc5cc(/C=C6/C(=O)c7cc(F)cc(c7)C(=O)/C6=C\c6cc(C(C)(C)C(=O)OC)c(-c7cc(C)cc(C(C)(C)C(=O)OC)c7)s6)sc5c4c(C(C)(C)C(=O)OC)ccc2-3)c1,,0.742,22.9,72.57,12.34,12.330949259999995,0.0733447325770083,12.21,12.34,,,,,ITO/PEDOT:PSS/PBDB-TF:NFREAs/PFN-Br/Al,conventional,PFN-Br,,PEDOT:PSS,,,,,,-5.49,-3.64,,,,
90563,10.1039/d3tc00625e,10.1039/d3tc00625e,PBDB-TF,FC8-2Cl,PM6,FC8-2Cl,COC(=O)C(C)(C)c1cc(C)cc(-c2sc3c4sc5cc(/C=C6/C(=O)c7cc(F)cc(c7)C(=O)/C6=C\c6cc(C(C)(C)C(=O)OC)c(-c7cc(C)cc(C(C)(C)C(=O)OC)c7)s6)sc5c4c(C(C)(C)C(=O)OC)ccc2-3)c1,,0.756,24.03,73.05,13.28,13.27075974,0.0695802710843398,13.05,13.28,,,,,ITO/PEDOT:PSS/PBDB-TF:NFREAs/PFN-Br/Al,conventional,PFN-Br,,PEDOT:PSS,,,,,,-5.49,-3.64,,,,
90564,10.1039/d3tc01112g,10.1039/d3tc01112g,PM6,Y-thio-EG,PM6,Y-thio-EG,COC(=O)C(C)(C)c1cc(C)cc(-c2sc3c4sc5cc(/C=C6/C(=O)c7cc(F)cc(c7)C(=O)/C6=C\c6cc(C(C)(C)C(=O)OC)c(-c7cc(C)cc(C(C)(C)C(=O)OC)c7)s6)sc5c4c(C(C)(C)C(=O)OC)ccc2-3)c1,,0.79,17.7,58.7,8.19,8.208021,0.2200366300366416,8.09,8.19,,,,,,,,,,,,,,,-5.56,-3.65,,,,
90565,10.1039/d3tc01112g,10.1039/d3tc01112g,PM6,Y-pyr-EG,PM6,Y-pyr-EG,COC(=O)C(C)(C)c1cc(C)cc(-c2sc3c4sc5cc(/C=C6/C(=O)c7cc(F)cc(c7)C(=O)/C6=C\c6cc(C(C)(C)C(=O)OC)c(-c7cc(C)cc(C(C)(C)C(=O)OC)c7)s6)sc5c4c(C(C)(C)C(=O)OC)ccc2-3)c1,,0.81,16.2,40.3,5.26,5.288166,0.5354752851711138,5.23,5.26,,,,,,,,,,,,,,,-5.56,-3.65,,,,
90566,10.1039/d3tc02514d,10.1039/d3tc02514d,PBT-dQxCN,Y6,PBT-dQxCN,Y6,,CCCCCCCCCCCc1c(/C=C2\C(=O)c3cc(F)c(F)cc3C2=C(C#N)C#N)sc2c1sc1c3c4nsnc4c4c5sc6c(CCCCCCCCCCC)c(/C=C7\C(=O)c8cc(F)c(F)cc8C7=C(C#N)C#N)sc6c5n(CC(CC)CCCC)c4c3n(CC(CC)CCCC)c21,0.83,18.17,60.25,9.11,9.08636275,0.2594648737650756,8.94,9.11,,,,,,,,,,,,,,,,,,-5.65,-4.09,
90567,10.1039/d3tc02514d,10.1039/d3tc02514d,PBT-uQxCN,Y6,PBT-uQxCN,Y6,,CCCCCCCCCCCc1c(/C=C2\C(=O)c3cc(F)c(F)cc3C2=C(C#N)C#N)sc2c1sc1c3c4nsnc4c4c5sc6c(CCCCCCCCCCC)c(/C=C7\C(=O)c8cc(F)c(F)cc8C7=C(C#N)C#N)sc6c5n(CC(CC)CCCC)c4c3n(CC(CC)CCCC)c21,0.79,23.56,61.55,11.51,11.4559322,0.4697463075586475,11.37,11.51,,,,,conventional,,PDINO,,PEDOT:PSS,,,,,,,,,-5.65,-4.09,
90568,10.1039/d3tc02932h,10.1039/d3tc02932h,PM6(FPy = 0.2),BTP-eC9,PM6(FPy = 0.2),BTP-eC9,Cc1cc(C2=CNC(c3cc(C)c(-c4cc5c(-c6cc(F)c(C)s6)c6sc(-c7ccc(-c8sc(-c9cccs9)c9c8C(=O)c8c(C)sc(C)c8C9=O)s7)cc6c(-c6cc(F)c(C)s6)c5s4)s3)C(F)=C2)sc1-c1cc2c(-c3cc(F)c(C)s3)c3sccc3c(-c3cc(F)c(C)s3)c2s1,CCCCCCCCCc1c(C=C2C(=O)c3cc(Cl)c(Cl)cc3C2=C(C#N)C#N)sc2c1sc1c3c4nsnc4c4c5sc6c(CCCCCCCCC)c(C=C7C(=O)c8cc(Cl)c(Cl)cc8C7=C(C#N)C#N)sc6c5n(CC(CCCC)CCCCCC)c4c3n(CC(CCCC)CCCCCC)c21,0.853,23.43,76.38,15.26,15.265146401999996,0.033724783748346,15.13,15.26,,CN,,,BHJ,,PDINN,,PEDOT:PSS,,,,,,,,,-5.68,-3.9,
90569,10.1039/d3tc02932h,10.1039/d3tc02932h,PM6(FPy = 0.2),BTP-eC9,PM6(FPy = 0.2),BTP-eC9,Cc1cc(C2=CNC(c3cc(C)c(-c4cc5c(-c6cc(F)c(C)s6)c6sc(-c7ccc(-c8sc(-c9cccs9)c9c8C(=O)c8c(C)sc(C)c8C9=O)s7)cc6c(-c6cc(F)c(C)s6)c5s4)s3)C(F)=C2)sc1-c1cc2c(-c3cc(F)c(C)s3)c3sccc3c(-c3cc(F)c(C)s3)c2s1,CCCCCCCCCc1c(C=C2C(=O)c3cc(Cl)c(Cl)cc3C2=C(C#N)C#N)sc2c1sc1c3c4nsnc4c4c5sc6c(CCCCCCCCC)c(C=C7C(=O)c8cc(Cl)c(Cl)cc8C7=C(C#N)C#N)sc6c5n(CC(CCCC)CCCCCC)c4c3n(CC(CCCC)CCCCCC)c21,0.832,25.91,76.08,16.41,16.400656895999997,0.0569354296161042,16.25,16.41,,CN,,,LBL,,PDINN,,PEDOT:PSS,,,,,,,,,-5.68,-3.9,
90570,10.1039/d3tc02932h,10.1039/d3tc02932h,PM6(FPy = 0.2),BTP-eC9,PM6(FPy = 0.2),BTP-eC9,Cc1cc(C2=CNC(c3cc(C)c(-c4cc5c(-c6cc(F)c(C)s6)c6sc(-c7ccc(-c8sc(-c9cccs9)c9c8C(=O)c8c(C)sc(C)c8C9=O)s7)cc6c(-c6cc(F)c(C)s6)c5s4)s3)C(F)=C2)sc1-c1cc2c(-c3cc(F)c(C)s3)c3sccc3c(-c3cc(F)c(C)s3)c2s1,CCCCCCCCCc1c(C=C2C(=O)c3cc(Cl)c(Cl)cc3C2=C(C#N)C#N)sc2c1sc1c3c4nsnc4c4c5sc6c(CCCCCCCCC)c(C=C7C(=O)c8cc(Cl)c(Cl)cc8C7=C(C#N)C#N)sc6c5n(CC(CCCC)CCCCCC)c4c3n(CC(CCCC)CCCCCC)c21,0.839,22.41,61.03,11.48,11.474854497,0.0448214547038293,11.23,11.48,,PDMDP,,,BHJ,,PDINN,,PEDOT:PSS,,,,,,,,,-5.68,-3.9,
90571,10.1039/d3tc02932h,10.1039/d3tc02932h,PM6(FPy = 0.2),BTP-eC9,PM6(FPy = 0.2),BTP-eC9,Cc1cc(C2=CNC(c3cc(C)c(-c4cc5c(-c6cc(F)c(C)s6)c6sc(-c7ccc(-c8sc(-c9cccs9)c9c8C(=O)c8c(C)sc(C)c8C9=O)s7)cc6c(-c6cc(F)c(C)s6)c5s4)s3)C(F)=C2)sc1-c1cc2c(-c3cc(F)c(C)s3)c3sccc3c(-c3cc(F)c(C)s3)c2s1,CCCCCCCCCc1c(C=C2C(=O)c3cc(Cl)c(Cl)cc3C2=C(C#N)C#N)sc2c1sc1c3c4nsnc4c4c5sc6c(CCCCCCCCC)c(C=C7C(=O)c8cc(Cl)c(Cl)cc8C7=C(C#N)C#N)sc6c5n(CC(CCCC)CCCCCC)c4c3n(CC(CCCC)CCCCCC)c21,0.827,26.01,74.56,16.04,16.038057312,0.0121115211970059,15.88,16.04,,PDMDP,,,LBL,,PDINN,,PEDOT:PSS,,,,,,,,,-5.68,-3.9,
90572,10.1039/d3tc02932h,10.1039/d3tc02932h,PM6(FPy = 0.2),BTP-eC9,PM6(FPy = 0.2),BTP-eC9,Cc1cc(C2=CNC(c3cc(C)c(-c4cc5c(-c6cc(F)c(C)s6)c6sc(-c7ccc(-c8sc(-c9cccs9)c9c8C(=O)c8c(C)sc(C)c8C9=O)s7)cc6c(-c6cc(F)c(C)s6)c5s4)s3)C(F)=C2)sc1-c1cc2c(-c3cc(F)c(C)s3)c3sccc3c(-c3cc(F)c(C)s3)c2s1,CCCCCCCCCc1c(C=C2C(=O)c3cc(Cl)c(Cl)cc3C2=C(C#N)C#N)sc2c1sc1c3c4nsnc4c4c5sc6c(CCCCCCCCC)c(C=C7C(=O)c8cc(Cl)c(Cl)cc8C7=C(C#N)C#N)sc6c5n(CC(CCCC)CCCCCC)c4c3n(CC(CCCC)CCCCCC)c21,0.847,24.53,75.94,15.78,15.777985454,0.0127664512040547,15.66,15.78,,CN + PDMDP,,,BHJ,,PDINN,,PEDOT:PSS,,,,,,,,,-5.68,-3.9,
90573,10.1039/d3tc02932h,10.1039/d3tc02932h,PM6(FPy = 0.2),BTP-eC9,PM6(FPy = 0.2),BTP-eC9,Cc1cc(C2=CNC(c3cc(C)c(-c4cc5c(-c6cc(F)c(C)s6)c6sc(-c7ccc(-c8sc(-c9cccs9)c9c8C(=O)c8c(C)sc(C)c8C9=O)s7)cc6c(-c6cc(F)c(C)s6)c5s4)s3)C(F)=C2)sc1-c1cc2c(-c3cc(F)c(C)s3)c3sccc3c(-c3cc(F)c(C)s3)c2s1,CCCCCCCCCc1c(C=C2C(=O)c3cc(Cl)c(Cl)cc3C2=C(C#N)C#N)sc2c1sc1c3c4nsnc4c4c5sc6c(CCCCCCCCC)c(C=C7C(=O)c8cc(Cl)c(Cl)cc8C7=C(C#N)C#N)sc6c5n(CC(CCCC)CCCCCC)c4c3n(CC(CCCC)CCCCCC)c21,0.827,26.35,73.74,16.06,16.06901523,0.0561346824408643,15.97,16.06,,CN + PDMDP,,,LBL,,PDINN,,PEDOT:PSS,,,,,,,,,-5.68,-3.9,
90574,10.1039/d3tc02932h,10.1039/d3tc02932h,PM6(FPy = 0.2),BTP-eC9,PM6(FPy = 0.2),BTP-eC9,Cc1cc(C2=CNC(c3cc(C)c(-c4cc5c(-c6cc(F)c(C)s6)c6sc(-c7ccc(-c8sc(-c9cccs9)c9c8C(=O)c8c(C)sc(C)c8C9=O)s7)cc6c(-c6cc(F)c(C)s6)c5s4)s3)C(F)=C2)sc1-c1cc2c(-c3cc(F)c(C)s3)c3sccc3c(-c3cc(F)c(C)s3)c2s1,CCCCCCCCCc1c(C=C2C(=O)c3cc(Cl)c(Cl)cc3C2=C(C#N)C#N)sc2c1sc1c3c4nsnc4c4c5sc6c(CCCCCCCCC)c(C=C7C(=O)c8cc(Cl)c(Cl)cc8C7=C(C#N)C#N)sc6c5n(CC(CCCC)CCCCCC)c4c3n(CC(CCCC)CCCCCC)c21,0.845,24.44,76.19,15.74,15.73460642,0.0342667090215996,15.6,15.74,,CN + PDMDP,,,BHJ,,PDINN,,PEDOT:PSS,,,,,,,,,-5.68,-3.9,
90575,10.1039/d3tc02932h,10.1039/d3tc02932h,PM6(FPy = 0.2),BTP-eC9,PM6(FPy = 0.2),BTP-eC9,Cc1cc(C2=CNC(c3cc(C)c(-c4cc5c(-c6cc(F)c(C)s6)c6sc(-c7ccc(-c8sc(-c9cccs9)c9c8C(=O)c8c(C)sc(C)c8C9=O)s7)cc6c(-c6cc(F)c(C)s6)c5s4)s3)C(F)=C2)sc1-c1cc2c(-c3cc(F)c(C)s3)c3sccc3c(-c3cc(F)c(C)s3)c2s1,CCCCCCCCCc1c(C=C2C(=O)c3cc(Cl)c(Cl)cc3C2=C(C#N)C#N)sc2c1sc1c3c4nsnc4c4c5sc6c(CCCCCCCCC)c(C=C7C(=O)c8cc(Cl)c(Cl)cc8C7=C(C#N)C#N)sc6c5n(CC(CCCC)CCCCCC)c4c3n(CC(CCCC)CCCCCC)c21,0.831,26.07,76.24,16.51,16.516763207999997,0.0409643125378273,16.3,16.51,,CN + PDMDP,,,LBL,,PDINN,,PEDOT:PSS,,,,,,,,,-5.68,-3.9,
90576,10.1039/d3tc02932h,10.1039/d3tc02932h,PM6(FPy = 0.2),BTP-eC9,PM6(FPy = 0.2),BTP-eC9,Cc1cc(C2=CNC(c3cc(C)c(-c4cc5c(-c6cc(F)c(C)s6)c6sc(-c7ccc(-c8sc(-c9cccs9)c9c8C(=O)c8c(C)sc(C)c8C9=O)s7)cc6c(-c6cc(F)c(C)s6)c5s4)s3)C(F)=C2)sc1-c1cc2c(-c3cc(F)c(C)s3)c3sccc3c(-c3cc(F)c(C)s3)c2s1,CCCCCCCCCc1c(C=C2C(=O)c3cc(Cl)c(Cl)cc3C2=C(C#N)C#N)sc2c1sc1c3c4nsnc4c4c5sc6c(CCCCCCCCC)c(C=C7C(=O)c8cc(Cl)c(Cl)cc8C7=C(C#N)C#N)sc6c5n(CC(CCCC)CCCCCC)c4c3n(CC(CCCC)CCCCCC)c21,0.78,18.1,66.68,9.41,9.413882400000002,0.0412582359192555,9.3,9.41,,CN,CN,,BHJ,,,,,,,,,,,,,-5.68,-3.9,
