Repository: JiYiqaq/PCE-KA-GNN

# Data directory

- `raw/Active_Database.csv` is the immutable source dataset bundled under CC BY 4.0. Do not overwrite it with processed data.
- `processed/` is created and populated by the training pipeline. Generated `.pt` and `.pth` caches are intentionally ignored by Git because they can exceed GitHub's normal single-file limit.

See `../DATA_LICENSE.md` for provenance, license and checksum information.

File: data/raw/Active_Database.csv (part 311 of 471)
id,doi,doi_norm,donor,acceptor,donor_canonical,acceptor_canonical,donor_smiles,acceptor_smiles,voc,jsc,ff,pce,pce_recomputed,pce_relative_error_percent,pce_avg,pce_best,d_a_ratio,additive,additive_canonical,additive_ratio,device_structure,device_type,etl,etl_canonical,htl,htl_canonical,active_layer_thickness,solvent,solvent_canonical,annealing_temp,homo_d,lumo_d,eg_d,homo_a,lumo_a,eg_a
90577,10.1039/d3tc02932h,10.1039/d3tc02932h,PM6(FPy = 0.2),BTP-eC9,PM6(FPy = 0.2),BTP-eC9,Cc1cc(C2=CNC(c3cc(C)c(-c4cc5c(-c6cc(F)c(C)s6)c6sc(-c7ccc(-c8sc(-c9cccs9)c9c8C(=O)c8c(C)sc(C)c8C9=O)s7)cc6c(-c6cc(F)c(C)s6)c5s4)s3)C(F)=C2)sc1-c1cc2c(-c3cc(F)c(C)s3)c3sccc3c(-c3cc(F)c(C)s3)c2s1,CCCCCCCCCc1c(C=C2C(=O)c3cc(Cl)c(Cl)cc3C2=C(C#N)C#N)sc2c1sc1c3c4nsnc4c4c5sc6c(CCCCCCCCC)c(C=C7C(=O)c8cc(Cl)c(Cl)cc8C7=C(C#N)C#N)sc6c5n(CC(CCCC)CCCCCC)c4c3n(CC(CCCC)CCCCCC)c21,0.783,19.55,70.9,10.85,10.85312385,0.028791244239645,10.55,10.85,,CN,CN,,LBL,,,,,,,,,,,,,-5.68,-3.9,
90578,10.1039/d3tc02932h,10.1039/d3tc02932h,PM6(FPy = 0.2),BTP-eC9,PM6(FPy = 0.2),BTP-eC9,Cc1cc(C2=CNC(c3cc(C)c(-c4cc5c(-c6cc(F)c(C)s6)c6sc(-c7ccc(-c8sc(-c9cccs9)c9c8C(=O)c8c(C)sc(C)c8C9=O)s7)cc6c(-c6cc(F)c(C)s6)c5s4)s3)C(F)=C2)sc1-c1cc2c(-c3cc(F)c(C)s3)c3sccc3c(-c3cc(F)c(C)s3)c2s1,CCCCCCCCCc1c(C=C2C(=O)c3cc(Cl)c(Cl)cc3C2=C(C#N)C#N)sc2c1sc1c3c4nsnc4c4c5sc6c(CCCCCCCCC)c(C=C7C(=O)c8cc(Cl)c(Cl)cc8C7=C(C#N)C#N)sc6c5n(CC(CCCC)CCCCCC)c4c3n(CC(CCCC)CCCCCC)c21,0.814,16.11,59.61,7.81,7.8169811939999985,0.089387887323929,7.4,7.81,,PDMDP,PDMDP,,BHJ,,,,,,,,,,,,,-5.68,-3.9,
90579,10.1039/d3tc02932h,10.1039/d3tc02932h,PM6(FPy = 0.2),BTP-eC9,PM6(FPy = 0.2),BTP-eC9,Cc1cc(C2=CNC(c3cc(C)c(-c4cc5c(-c6cc(F)c(C)s6)c6sc(-c7ccc(-c8sc(-c9cccs9)c9c8C(=O)c8c(C)sc(C)c8C9=O)s7)cc6c(-c6cc(F)c(C)s6)c5s4)s3)C(F)=C2)sc1-c1cc2c(-c3cc(F)c(C)s3)c3sccc3c(-c3cc(F)c(C)s3)c2s1,CCCCCCCCCc1c(C=C2C(=O)c3cc(Cl)c(Cl)cc3C2=C(C#N)C#N)sc2c1sc1c3c4nsnc4c4c5sc6c(CCCCCCCCC)c(C=C7C(=O)c8cc(Cl)c(Cl)cc8C7=C(C#N)C#N)sc6c5n(CC(CCCC)CCCCCC)c4c3n(CC(CCCC)CCCCCC)c21,0.759,19.58,72.06,10.71,10.708995132,0.0093825210084105,10.5,10.71,,PDMDP,PDMDP,,LBL,,,,,,,,,,,,,-5.68,-3.9,
90580,10.1039/d3tc02932h,10.1039/d3tc02932h,PM6(FPy = 0.2),BTP-eC9,PM6(FPy = 0.2),BTP-eC9,Cc1cc(C2=CNC(c3cc(C)c(-c4cc5c(-c6cc(F)c(C)s6)c6sc(-c7ccc(-c8sc(-c9cccs9)c9c8C(=O)c8c(C)sc(C)c8C9=O)s7)cc6c(-c6cc(F)c(C)s6)c5s4)s3)C(F)=C2)sc1-c1cc2c(-c3cc(F)c(C)s3)c3sccc3c(-c3cc(F)c(C)s3)c2s1,CCCCCCCCCc1c(C=C2C(=O)c3cc(Cl)c(Cl)cc3C2=C(C#N)C#N)sc2c1sc1c3c4nsnc4c4c5sc6c(CCCCCCCCC)c(C=C7C(=O)c8cc(Cl)c(Cl)cc8C7=C(C#N)C#N)sc6c5n(CC(CCCC)CCCCCC)c4c3n(CC(CCCC)CCCCCC)c21,0.801,18.31,70.25,10.3,10.303082775,0.0299298543689253,10.15,10.3,,CN + PDMDP,CN+PDMDP,,BHJ,,,,,,,,,,,,,-5.68,-3.9,
90581,10.1039/d3tc02932h,10.1039/d3tc02932h,PM6(FPy = 0.2),BTP-eC9,PM6(FPy = 0.2),BTP-eC9,Cc1cc(C2=CNC(c3cc(C)c(-c4cc5c(-c6cc(F)c(C)s6)c6sc(-c7ccc(-c8sc(-c9cccs9)c9c8C(=O)c8c(C)sc(C)c8C9=O)s7)cc6c(-c6cc(F)c(C)s6)c5s4)s3)C(F)=C2)sc1-c1cc2c(-c3cc(F)c(C)s3)c3sccc3c(-c3cc(F)c(C)s3)c2s1,CCCCCCCCCc1c(C=C2C(=O)c3cc(Cl)c(Cl)cc3C2=C(C#N)C#N)sc2c1sc1c3c4nsnc4c4c5sc6c(CCCCCCCCC)c(C=C7C(=O)c8cc(Cl)c(Cl)cc8C7=C(C#N)C#N)sc6c5n(CC(CCCC)CCCCCC)c4c3n(CC(CCCC)CCCCCC)c21,0.769,20.42,70.91,11.14,11.134983118,0.0450348473967649,11.02,11.14,,CN + PDMDP,CN+PDMDP,,LBL,,,,,,,,,,,,,-5.68,-3.9,
90582,10.1039/d3tc02932h,10.1039/d3tc02932h,PM6(FPy = 0.2),BTP-eC9,PM6(FPy = 0.2),BTP-eC9,Cc1cc(C2=CNC(c3cc(C)c(-c4cc5c(-c6cc(F)c(C)s6)c6sc(-c7ccc(-c8sc(-c9cccs9)c9c8C(=O)c8c(C)sc(C)c8C9=O)s7)cc6c(-c6cc(F)c(C)s6)c5s4)s3)C(F)=C2)sc1-c1cc2c(-c3cc(F)c(C)s3)c3sccc3c(-c3cc(F)c(C)s3)c2s1,CCCCCCCCCc1c(C=C2C(=O)c3cc(Cl)c(Cl)cc3C2=C(C#N)C#N)sc2c1sc1c3c4nsnc4c4c5sc6c(CCCCCCCCC)c(C=C7C(=O)c8cc(Cl)c(Cl)cc8C7=C(C#N)C#N)sc6c5n(CC(CCCC)CCCCCC)c4c3n(CC(CCCC)CCCCCC)c21,0.811,18.13,70.72,10.4,10.398265696,0.0166759999999932,10.25,10.4,,CN + PDMDP,CN+PDMDP,,BHJ,,,,,,,,,,,,,-5.68,-3.9,
90583,10.1039/d3tc02932h,10.1039/d3tc02932h,PM6(FPy = 0.2),BTP-eC9,PM6(FPy = 0.2),BTP-eC9,Cc1cc(C2=CNC(c3cc(C)c(-c4cc5c(-c6cc(F)c(C)s6)c6sc(-c7ccc(-c8sc(-c9cccs9)c9c8C(=O)c8c(C)sc(C)c8C9=O)s7)cc6c(-c6cc(F)c(C)s6)c5s4)s3)C(F)=C2)sc1-c1cc2c(-c3cc(F)c(C)s3)c3sccc3c(-c3cc(F)c(C)s3)c2s1,CCCCCCCCCc1c(C=C2C(=O)c3cc(Cl)c(Cl)cc3C2=C(C#N)C#N)sc2c1sc1c3c4nsnc4c4c5sc6c(CCCCCCCCC)c(C=C7C(=O)c8cc(Cl)c(Cl)cc8C7=C(C#N)C#N)sc6c5n(CC(CCCC)CCCCCC)c4c3n(CC(CCCC)CCCCCC)c21,0.773,20.57,71.27,11.33,11.332364747,0.0208715533980553,11.23,11.33,,CN + PDMDP,CN+PDMDP,,LBL,,,,,,,,,,,,,-5.68,-3.9,
90597,10.1039/d4dt01163e,10.1039/d4dt01163e,(PorCOOH)(BDP)₂,PC71BM,(PorCOOH)(BDP)₂,PC71BM,,COC(=O)CCCC1(c2ccccc2)C23c4c5ccc6c7cc8c9c%10c(cc%11cc%12c%13c%14c(cc%15c%16ccc-5c2c%16c2c5c%16c%17c(c(c46)c7c9c%17c4c%10c%11c%13c4c%16c%14c%152)C513)C%12)C8,,,,3.48,,,,3.48,,,,,,,,,,,,,,,,,,-5.9,-3.9,
90598,10.1039/d4dt01163e,10.1039/d4dt01163e,BDP-dBDT,IDT-TC,BDP-dBDT,IDT-TC,,CCCCCCc1ccc(C2(c3ccc(CCCCCC)cc3)c3cc4c(cc3-c3sc5cc(/C=C6\C(=O)C7Sc8ccsc8C7C6=C(C#N)C#N)sc5c32)C(c2ccc(CCCCCC)cc2)(c2ccc(CCCCCC)cc2)c2c-4sc3cc(/C=C4\C(=O)C5Sc6ccsc6C5C4=C(C#N)C#N)sc23)cc1,,,,5.61,,,,5.61,,,,,,,,,,,,,,,,,,,,
90599,10.1039/d4dt01163e,10.1039/d4dt01163e,BDH4,PC71BM,BDH4,PC71BM,,COC(=O)CCCC1(c2ccccc2)C23c4c5ccc6c7cc8c9c%10c(cc%11cc%12c%13c%14c(cc%15c%16ccc-5c2c%16c2c5c%16c%17c(c(c46)c7c9c%17c4c%10c%11c%13c4c%16c%14c%152)C513)C%12)C8,,,,3.69,,,,3.69,,,,,,,,,,,,,,,,,,-5.9,-3.9,
90600,10.1039/d4dt01163e,10.1039/d4dt01163e,DI-BDP-CZ,PC71BM,DI-BDP-CZ,PC71BM,,COC(=O)CCCC1(c2ccccc2)C23c4c5ccc6c7cc8c9c%10c(cc%11cc%12c%13c%14c(cc%15c%16ccc-5c2c%16c2c5c%16c%17c(c(c46)c7c9c%17c4c%10c%11c%13c4c%16c%14c%152)C513)C%12)C8,,,,14.97,,,,14.97,,,,,,,,,,,,,,,,,,-5.9,-3.9,
90601,10.1039/d4dt01163e,10.1039/d4dt01163e,N-PZT-BDP,PC71BM,N-PZT-BDP,PC71BM,,COC(=O)CCCC1(c2ccccc2)C23c4c5ccc6c7cc8c9c%10c(cc%11cc%12c%13c%14c(cc%15c%16ccc-5c2c%16c2c5c%16c%17c(c(c46)c7c9c%17c4c%10c%11c%13c4c%16c%14c%152)C513)C%12)C8,,,,1.71,,,,1.71,,,,,,,,,,,,,,,,,,-5.9,-3.9,
90604,10.1039/d4dt01163e,10.1039/d4dt01163e,ZMH-1,IDT-TC,ZMH-1,IDT-TC,,CCCCCCc1ccc(C2(c3ccc(CCCCCC)cc3)c3cc4c(cc3-c3sc5cc(/C=C6\C(=O)C7Sc8ccsc8C7C6=C(C#N)C#N)sc5c32)C(c2ccc(CCCCCC)cc2)(c2ccc(CCCCCC)cc2)c2c-4sc3cc(/C=C4\C(=O)C5Sc6ccsc6C5C4=C(C#N)C#N)sc23)cc1,0.91,18.68,66.4,11.28,11.2872032,0.0638581560283783,11.01,11.28,,,,,ITO/PEDOT:PSS/BHJ active layer/PFN-Br/Ag,bulk heterojunction,PFN-Br,,PEDOT:PSS,,,toluene,,,,,,,,
90605,10.1039/d4dt01163e,10.1039/d4dt01163e,ZMH-1,PC71BM,ZMH-1,PC71BM,,COC(=O)CCCC1(c2ccccc2)C23c4c5ccc6c7cc8c9c%10c(cc%11cc%12c%13c%14c(cc%15c%16ccc-5c2c%16c2c5c%16c%17c(c(c46)c7c9c%17c4c%10c%11c%13c4c%16c%14c%152)C513)C%12)C8,0.81,15.95,69.0,8.91,8.914455,0.0500000000000011,8.68,8.91,,,,,ITO/PEDOT:PSS/BHJ active layer/PFN-Br/Ag,bulk heterojunction,PFN-Br,,PEDOT:PSS,,,toluene,,,,,,-5.9,-3.9,
90606,10.1039/d4dt01163e,10.1039/d4dt01163e,ZMH-2,IDT-TC,ZMH-2,IDT-TC,,CCCCCCc1ccc(C2(c3ccc(CCCCCC)cc3)c3cc4c(cc3-c3sc5cc(/C=C6\C(=O)C7Sc8ccsc8C7C6=C(C#N)C#N)sc5c32)C(c2ccc(CCCCCC)cc2)(c2ccc(CCCCCC)cc2)c2c-4sc3cc(/C=C4\C(=O)C5Sc6ccsc6C5C4=C(C#N)C#N)sc23)cc1,0.93,11.34,52.0,5.48,5.484024000000001,0.0734306569343111,5.21,5.48,,,,,ITO/PEDOT:PSS/BHJ active layer/PFN-Br/Ag,bulk heterojunction,PFN-Br,,PEDOT:PSS,,,toluene,,,,,,,,
90607,10.1039/d4dt01163e,10.1039/d4dt01163e,ZMH-2,PC71BM,ZMH-2,PC71BM,,COC(=O)CCCC1(c2ccccc2)C23c4c5ccc6c7cc8c9c%10c(cc%11cc%12c%13c%14c(cc%15c%16ccc-5c2c%16c2c5c%16c%17c(c(c46)c7c9c%17c4c%10c%11c%13c4c%16c%14c%152)C513)C%12)C8,0.79,13.08,64.0,6.61,6.613248,0.0491376701966603,6.39,6.61,,,,,ITO/PEDOT:PSS/BHJ active layer/PFN-Br/Ag,BHJ,PFN-Br,,PEDOT:PSS,,,toluene,,,,,,-5.9,-3.9,
90614,10.1039/d4ee01717j,10.1039/d4ee01717j,PM1,L8-BO,PM1,L8-BO,,CCCCCCC(CCCC)Cc1c(/C=C2\C(=O)c3cc(F)c(F)cc3C2=C(C#N)C#N)sc2c1SC1c3c(c4c(c5nsnc35)c3sc5c(CC(CCCC)CCCCCC)c(/C=C6\C(=O)c7cc(F)c(F)cc7C6=C(C#N)C#N)sc5c3n4CC(CC)CCCC)N(CC(CC)CCCC)C21,0.899,26.28,77.48,18.31,18.305207856000003,0.0261722774439981,18.13,18.31,1:0,,,,,layer-by-layer,,,,,,,,,,,,-5.68,-3.9,
90615,10.1039/d4ee01717j,10.1039/d4ee01717j,PM1,L8-BO,PM1,L8-BO,,CCCCCCC(CCCC)Cc1c(/C=C2\C(=O)c3cc(F)c(F)cc3C2=C(C#N)C#N)sc2c1SC1c3c(c4c(c5nsnc35)c3sc5c(CC(CCCC)CCCCCC)c(/C=C6\C(=O)c7cc(F)c(F)cc7C6=C(C#N)C#N)sc5c3n4CC(CC)CCCC)N(CC(CC)CCCC)C21,0.902,26.57,77.7,18.62,18.62169078,0.0090804511278225,18.41,18.62,1:0.15,,,,,layer-by-layer,,,,,,,,,,,,-5.68,-3.9,
90616,10.1039/d4ee01717j,10.1039/d4ee01717j,PM1,L8-BO,PM1,L8-BO,,CCCCCCC(CCCC)Cc1c(/C=C2\C(=O)c3cc(F)c(F)cc3C2=C(C#N)C#N)sc2c1SC1c3c(c4c(c5nsnc35)c3sc5c(CC(CCCC)CCCCCC)c(/C=C6\C(=O)c7cc(F)c(F)cc7C6=C(C#N)C#N)sc5c3n4CC(CC)CCCC)N(CC(CC)CCCC)C21,0.909,27.02,78.38,19.25,19.251052884,0.0054695272727268,19.09,19.25,1:0.3,,,,,layer-by-layer,,,,,,,,,,,,-5.68,-3.9,
90617,10.1039/d4ee01717j,10.1039/d4ee01717j,PM1,L8-BO,PM1,L8-BO,,CCCCCCC(CCCC)Cc1c(/C=C2\C(=O)c3cc(F)c(F)cc3C2=C(C#N)C#N)sc2c1SC1c3c(c4c(c5nsnc35)c3sc5c(CC(CCCC)CCCCCC)c(/C=C6\C(=O)c7cc(F)c(F)cc7C6=C(C#N)C#N)sc5c3n4CC(CC)CCCC)N(CC(CC)CCCC)C21,0.913,26.55,77.9,18.88,18.88307685,0.0162968750000153,18.65,18.88,1:0.5,,,,,layer-by-layer,,,,,,,,,,,,-5.68,-3.9,
90618,10.1039/d4ee01717j,10.1039/d4ee01717j,PM1,L8-BO,PM1,L8-BO,,CCCCCCC(CCCC)Cc1c(/C=C2\C(=O)c3cc(F)c(F)cc3C2=C(C#N)C#N)sc2c1SC1c3c(c4c(c5nsnc35)c3sc5c(CC(CCCC)CCCCCC)c(/C=C6\C(=O)c7cc(F)c(F)cc7C6=C(C#N)C#N)sc5c3n4CC(CC)CCCC)N(CC(CC)CCCC)C21,0.917,26.42,76.39,18.51,18.507112246,0.0156010480821157,18.29,18.51,1:1,,,,,layer-by-layer,,,,,,,,,,,,-5.68,-3.9,
90619,10.1039/d4ee01717j,10.1039/d4ee01717j,D18A,L8-BO,D18A,L8-BO,,CCCCCCC(CCCC)Cc1c(/C=C2\C(=O)c3cc(F)c(F)cc3C2=C(C#N)C#N)sc2c1SC1c3c(c4c(c5nsnc35)c3sc5c(CC(CCCC)CCCCCC)c(/C=C6\C(=O)c7cc(F)c(F)cc7C6=C(C#N)C#N)sc5c3n4CC(CC)CCCC)N(CC(CC)CCCC)C21,0.22,0.64,26.3,0.04,0.0370304,7.424000000000007,0.01,0.04,0:1,,,,ITO/PEDOT:PSS/PM1:D18A/L8-BO/PNDIT-F3N/Ag,layer-by-layer,PNDIT-F3N,,PEDOT:PSS,,,,,,,,,-5.68,-3.9,
90623,10.1039/d4ee02414a,10.1039/d4ee02414a,PiBT,BTP-eC9,PiBT,BTP-eC9,CCCCCCN1C(=O)c2ccc(/C=C/c3ccc(/C=C/c4ccc5c(c4)C(=O)N(CCCCCC)C5=O)c4nsnc34)cc2C1=O,CCCCCCCCCc1c(C=C2C(=O)c3cc(Cl)c(Cl)cc3C2=C(C#N)C#N)sc2c1sc1c3c4nsnc4c4c5sc6c(CCCCCCCCC)c(C=C7C(=O)c8cc(Cl)c(Cl)cc8C7=C(C#N)C#N)sc6c5n(CC(CCCC)CCCCCC)c4c3n(CC(CCCC)CCCCCC)c21,0.72,24.7,52.0,9.2,9.24768,0.5182608695652144,9.1,9.2,,,,,,bulk heterojunction,PNDIT-F3N,,PEDOT:PSS/2-PACz,,,,,,-5.8,-3.3,,-5.68,-3.9,
90624,10.1039/d4ee02414a,10.1039/d4ee02414a,PNT,BTP-eC9,PNT,BTP-eC9,,CCCCCCCCCc1c(C=C2C(=O)c3cc(Cl)c(Cl)cc3C2=C(C#N)C#N)sc2c1sc1c3c4nsnc4c4c5sc6c(CCCCCCCCC)c(C=C7C(=O)c8cc(Cl)c(Cl)cc8C7=C(C#N)C#N)sc6c5n(CC(CCCC)CCCCCC)c4c3n(CC(CCCC)CCCCCC)c21,0.79,24.9,72.4,14.2,14.241804,0.294394366197189,13.9,14.2,,,,,,bulk heterojunction,PNDIT-F3N,,PEDOT:PSS/2-PACz,,,,,,,,,-5.68,-3.9,
90625,10.1039/d4ee02414a,10.1039/d4ee02414a,PiNT,BTP-eC9,P-i-NT,BTP-eC9,CCCCCCCCCCCCC(CCCCCCCCCC)Cc1csc(-c2cc3c(cc(-c4cc(CC(CCCCCCCCCC)CCCCCCCCCCCC)c(-c5ccc(/C=C(\C#N)c6cc(OCC(CC)CCCC)c(/C(C#N)=C/c7cccs7)cc6OCC(CC)CCCC)s5)s4)c4nsnc43)c3nsnc23)c1,CCCCCCCCCc1c(C=C2C(=O)c3cc(Cl)c(Cl)cc3C2=C(C#N)C#N)sc2c1sc1c3c4nsnc4c4c5sc6c(CCCCCCCCC)c(C=C7C(=O)c8cc(Cl)c(Cl)cc8C7=C(C#N)C#N)sc6c5n(CC(CCCC)CCCCCC)c4c3n(CC(CCCC)CCCCCC)c21,0.88,27.8,77.6,19.1,18.984064,0.6069947643979129,18.9,19.1,,,,,,bulk heterojunction,PNDIT-F3N,,PEDOT:PSS/2-PACz,,,,,,-5.42,-3.22,,-5.68,-3.9,
90641,10.1039/d4ee05083e,10.1039/d4ee05083e,PM6,PY-SSe,PM6,PY-SSe,CC1=CC(=CC(=C1)C2=C3C=CC(=C4C5=C(C=C(S5)/C=C\6/C(=O)C7=CC(=CC(=C7)F)C(=O)/C6=C\C8=CC(=C(S8)C9=CC(=CC(=C9)C)C(C)(C)C(=O)OC)C(C)(C)C(=O)OC)SC4=C3S2)C(C)(C)C(=O)OC)C(C)(C)C(=O)OC,,0.919,25.39,74.17,17.31,17.306390197,0.0208538590410156,17.12,17.31,,,,,,,,,,,,,,,-5.56,-3.65,,,,
90642,10.1039/d4ee05083e,10.1039/d4ee05083e,D18-Cl,PY-Cl,D18-Cl,PY-Cl,CCCCCCC(CCCC)Cc1csc(-c2cc3c4nsnc4c4cc(-c5cc(CC(CCCC)CCCCCC)c(-c6cc7c(-c8cc(Cl)c(CC(CC)CCCC)s8)c8sccc8c(-c8cc(Cl)c(CC(CC)CCCC)s8)c7s6)s5)sc4c3s2)c1,,0.937,24.95,72.1,16.85,16.85564615,0.0335083086053228,16.62,16.85,1:1.2,,,,conventional,,PNDIT-F3N,,PEDOT:PSS,,,,,,-5.51,-2.77,,,,
90645,10.1039/d4mh01113a,10.1039/d4mh01113a,D18,2BTh-CN,D18,2BTh-CN,CCCCCCC(CCCC)Cc1csc(-c2cc3c4nsnc4c4cc(-c5cc(CC(CCCC)CCCCCC)c(-c6cc7c(-c8cc(F)c(CC(CC)CCCC)s8)c8sccc8c(-c8cc(F)c(CC(CC)CCCC)s8)c7s6)s5)sc4c3s2)c1,,0.863,23.3,75.38,15.11,15.15733502,0.3132694904037076,14.64,15.11,,,,,,,,,,,,,,,-5.51,-2.77,,,,
90646,10.1039/d4mh01113a,10.1039/d4mh01113a,D18,2BTh-3F,D18,2BTh-3F,CCCCCCC(CCCC)Cc1csc(-c2cc3c4nsnc4c4cc(-c5cc(CC(CCCC)CCCCCC)c(-c6cc7c(-c8cc(F)c(CC(CC)CCCC)s8)c8sccc8c(-c8cc(F)c(CC(CC)CCCC)s8)c7s6)s5)sc4c3s2)c1,,0.94,17.18,57.83,9.34,9.33908236,0.0098248394004371,9.01,9.34,,,,,ITO/2PACz/D18:acceptor/PDINN/Ag,,PDINN,,2PACz,,100.0,,,,-5.51,-2.77,,,,
90647,10.1039/d4mh01113a,10.1039/d4mh01113a,D18,2BTh-C2,D18,2BTh-C2,CCCCCCC(CCCC)Cc1csc(-c2cc3c4nsnc4c4cc(-c5cc(CC(CCCC)CCCCCC)c(-c6cc7c(-c8cc(F)c(CC(CC)CCCC)s8)c8sccc8c(-c8cc(F)c(CC(CC)CCCC)s8)c7s6)s5)sc4c3s2)c1,,0.91,24.29,70.77,15.64,15.642930029999995,0.018734207161102,15.42,15.64,,,,,ITO/2PACz/D18:acceptor/PDINN/Ag,,PDINN,,2PACz,,100.0,,,,-5.51,-2.77,,,,
90649,10.1039/d4nj04171b,10.1039/d4nj04171b,MEH-PPV,PCBM,MEH-PPV,PCBM,C=Cc1cc(OCC(CC)CCCC)c(C=C)cc1OC,CCCCC(=O)OCC1(C2=CC=CC=C2)C3=CC=CC4=CC=CC5=CC=CC6=CC=CC7=CC=CC1=C7C6=C5C4=C3,0.878,5.83,44.0,2.28,2.2522456,1.217298245614019,,,,,,,,,,,,,,,,,-5.07,-2.9,,-6.1,-3.7,
90650,10.1039/d4nj04171b,10.1039/d4nj04171b,MEH-PPV,PCBM,MEH-PPV,PCBM,C=Cc1cc(OCC(CC)CCCC)c(C=C)cc1OC,CCCCC(=O)OCC1(C2=CC=CC=C2)C3=CC=CC4=CC=CC5=CC=CC6=CC=CC7=CC=CC1=C7C6=C5C4=C3,0.64,3.2,45.0,1.2,0.9216,23.2,,,,,,,,,,,,,,,,,-5.07,-2.9,,-6.1,-3.7,
90651,10.1039/d4nj04171b,10.1039/d4nj04171b,MDMO-PPV,PCBM,MDMO-PPV,PCBM,,CCCCC(=O)OCC1(C2=CC=CC=C2)C3=CC=CC4=CC=CC5=CC=CC6=CC=CC7=CC=CC1=C7C6=C5C4=C3,0.802,5.37,56.0,3.03,2.4117744,20.403485148514843,,,,,,,,,,,,,,,,,,,,-6.1,-3.7,
90652,10.1039/d4nj04171b,10.1039/d4nj04171b,PPV,PCBM,PPV,PCBM,,CCCCC(=O)OCC1(C2=CC=CC=C2)C3=CC=CC4=CC=CC5=CC=CC6=CC=CC7=CC=CC1=C7C6=C5C4=C3,0.498,9.43,32.0,1.5,1.5027648,0.1843200000000007,,,1.25:1,,,,,,ZnO,,,,100.0,o-DCB,,,,,,-6.1,-3.7,
90653,10.1039/d4nj04171b,10.1039/d4nj04171b,PPV/PDTPA,PCBM,PPV/PDTPA,PCBM,,CCCCC(=O)OCC1(C2=CC=CC=C2)C3=CC=CC4=CC=CC5=CC=CC6=CC=CC7=CC=CC1=C7C6=C5C4=C3,0.568,9.75,48.0,2.66,2.65824,0.0661654135338506,,2.66,1.25:1,,,,ITO/ZnO nanoparticles/(PPV/PDTPA):PCBM/Ag,,ZnO,,,,100.0,o-DCB,,60.0,,,,-6.1,-3.7,
90687,10.1039/d4tc01986e,10.1039/d4tc01986e,PTB7-Th,PDI-TPDI,PTB7-Th,PDI-TPDI,CCCCC(CC)COC(=O)c1sc2csc(-c3cc4c(-c5ccc(CC(CC)CCCC)s5)c5sccc5c(-c5ccc(CC(CC)CCCC)s5)c4s3)c2c1F,,0.72,9.3,50.11,3.39,3.3553656000000003,1.021663716814155,3.39,,1:1,,,,,,,,,,,,,,-5.21,-3.6,,,,
90688,10.1039/d4tc01986e,10.1039/d4tc01986e,PTB7-Th,PDI-SePDI,PTB7-Th,PDI-SePDI,CCCCC(CC)COC(=O)c1sc2csc(-c3cc4c(-c5ccc(CC(CC)CCCC)s5)c5sccc5c(-c5ccc(CC(CC)CCCC)s5)c4s3)c2c1F,,0.7,14.52,51.84,5.31,5.2690176,0.771796610169489,5.31,,1:1.8,,,,,,,,,,,,,,-5.21,-3.6,,,,
90695,10.1039/d4tc03335c,10.1039/d4tc03335c,PM6,IN-DTPT-b20,PM6,IN-DTPT-b20,COC(=O)C(C)(C)c1cc(C)cc(-c2sc3c4sc5cc(/C=C6/C(=O)c7cc(F)cc(c7)C(=O)/C6=C\c6cc(C(C)(C)C(=O)OC)c(-c7cc(C)cc(C(C)(C)C(=O)OC)c7)s6)sc5c4c(C(C)(C)C(=O)OC)ccc2-3)c1,,0.871,25.27,73.7,16.63,16.22149529,2.456432411304865,16.2,16.63,,,,,inverted,,ZnO,,MoO3,,,,,,-5.56,-3.65,,,,
90696,10.1039/d4tc03335c,10.1039/d4tc03335c,PM6,INF-DTPT-b20,PM6,INF-DTPT-b20,COC(=O)C(C)(C)c1cc(C)cc(-c2sc3c4sc5cc(/C=C6/C(=O)c7cc(F)cc(c7)C(=O)/C6=C\c6cc(C(C)(C)C(=O)OC)c(-c7cc(C)cc(C(C)(C)C(=O)OC)c7)s6)sc5c4c(C(C)(C)C(=O)OC)ccc2-3)c1,,0.853,23.04,68.3,13.77,13.423080959999998,2.519383006535957,13.41,13.77,,,,,inverted,,ZnO,,MoO3,,,,,,-5.56,-3.65,,,,
90697,10.1039/d4tc03335c,10.1039/d4tc03335c,PM6,INCl-DTPT-b20,PM6,INCl-DTPT-b20,COC(=O)C(C)(C)c1cc(C)cc(-c2sc3c4sc5cc(/C=C6/C(=O)c7cc(F)cc(c7)C(=O)/C6=C\c6cc(C(C)(C)C(=O)OC)c(-c7cc(C)cc(C(C)(C)C(=O)OC)c7)s6)sc5c4c(C(C)(C)C(=O)OC)ccc2-3)c1,,0.83,24.35,71.5,14.47,14.4505075,0.1347097442985619,14.24,14.47,,,,,inverted,,ZnO,,MoO3,,,,,,-5.56,-3.65,,,,
90698,10.1039/d4tc04387a,10.1039/d4tc04387a,PTzBi,PNDI-FPDI10%,PTzBI,PNDI-FPDI10%,CCCCCCCCN1C(=O)c2c(c(-c3ccc(-c4cc5c(-c6ccc(CC(CC)CCCC)s6)c6sccc6c(-c6ccc(CC(CC)CCCC)s6)c5s4)s3)c3nn(CCCCCCCC)nc3c2-c2cccs2)C1=O,,0.84,14.81,66.0,8.21,8.210664000000001,0.0080876979293598,8.15,8.21,,,,,ITO/PEDOT:PSS/PTzBI:PNDI-FPDI10%/PFN-Br/Ag,all-polymer solar cell,PFN-Br,,PEDOT:PSS,,108.0,chlorobenzene,,,-5.34,-3.46,,,,
90699,10.1039/d4tc04387a,10.1039/d4tc04387a,PTzBi,PNDI-FPDI30%,PTzBI,PNDI-FPDI30%,CCCCCCCCN1C(=O)c2c(c(-c3ccc(-c4cc5c(-c6ccc(CC(CC)CCCC)s6)c6sccc6c(-c6ccc(CC(CC)CCCC)s6)c5s4)s3)c3nn(CCCCCCCC)nc3c2-c2cccs2)C1=O,,0.82,6.92,53.1,3.01,3.0131064,0.1032026578073111,2.93,3.01,,,,,ITO/PEDOT:PSS/PTzBI:PNDI-FPDI30%/PFN-Br/Ag,all-polymer solar cell,PFN-Br,,PEDOT:PSS,,,chlorobenzene,,,-5.34,-3.46,,,,
90700,10.1039/d4tc04387a,10.1039/d4tc04387a,PTzBi,PNDI-FPDI70%,PTzBI,PNDI-FPDI70%,CCCCCCCCN1C(=O)c2c(c(-c3ccc(-c4cc5c(-c6ccc(CC(CC)CCCC)s6)c6sccc6c(-c6ccc(CC(CC)CCCC)s6)c5s4)s3)c3nn(CCCCCCCC)nc3c2-c2cccs2)C1=O,,0.78,5.7,42.3,1.86,1.880658,1.110645161290326,1.69,1.86,,,,,ITO/PEDOT:PSS/PTzBI:PNDI-FPDI70%/PFN-Br/Ag,all-polymer solar cell,PFN-Br,,PEDOT:PSS,,106.0,chlorobenzene,,,-5.34,-3.46,,,,
90701,10.1039/d4tc04387a,10.1039/d4tc04387a,PTzBi,N2200,PTzBI,N2200,CCCCCCCCN1C(=O)c2c(c(-c3ccc(-c4cc5c(-c6ccc(CC(CC)CCCC)s6)c6sccc6c(-c6ccc(CC(CC)CCCC)s6)c5s4)s3)c3nn(CCCCCCCC)nc3c2-c2cccs2)C1=O,CCCCCCCCCCC(CCCCCCCC)CN1C(=O)C2=C3C(=CC(C4=CC=C(C5=CC=CS5)S4)=C4C(=O)N(CC(CCCCCCCC)CCCCCCCCCC)C(=O)C(=C43)C=C2)C1=O,0.9,5.36,58.0,2.8,2.7979200000000004,0.0742857142856934,2.61,2.8,,,,,ITO/PEDOT:PSS/PTzBI:N2200/PFN-Br/Ag,all-polymer solar cell,PFN-Br,,PEDOT:PSS,,110.0,chlorobenzene,,,-5.34,-3.46,,-5.71,-4.02,
90714,10.1039/d5cc03932k,10.1039/d5cc03932k,D18,HSi,D18,HSi,CCCCCCC(CCCC)Cc1csc(-c2cc3c4nsnc4c4cc(-c5cc(CC(CCCC)CCCCCC)c(-c6cc7c(-c8cc(F)c(CC(CC)CCCC)s8)c8sccc8c(-c8cc(F)c(CC(CC)CCCC)s8)c7s6)s5)sc4c3s2)c1,,0.94,26.94,77.19,19.56,19.54728684,0.0649957055214752,,19.56,,,,,ITO/4PACz/D18/NFA/PNDIT-F3/Ag,layer-by-layer (LbL),PNDIT-F3,,4PACz,,,,,,-5.51,-2.77,,,,
90715,10.1039/d5cc03932k,10.1039/d5cc03932k,D18,HSi,D18,HSi,CCCCCCC(CCCC)Cc1csc(-c2cc3c4nsnc4c4cc(-c5cc(CC(CCCC)CCCCCC)c(-c6cc7c(-c8cc(F)c(CC(CC)CCCC)s8)c8sccc8c(-c8cc(F)c(CC(CC)CCCC)s8)c7s6)s5)sc4c3s2)c1,,0.938,26.84,76.52,19.26,19.264613984,0.0239563032190822,19.26,,,,,,ITO/4PACz/D18/NFA/PNDIT-F3/Ag,layer-by-layer (LbL),PNDIT-F3,,4PACz,,,,,,-5.51,-2.77,,,,
90716,10.1039/d5cc03932k,10.1039/d5cc03932k,D18,FSi,D18,FSi,CCCCCCC(CCCC)Cc1csc(-c2cc3c4nsnc4c4cc(-c5cc(CC(CCCC)CCCCCC)c(-c6cc7c(-c8cc(F)c(CC(CC)CCCC)s8)c8sccc8c(-c8cc(F)c(CC(CC)CCCC)s8)c7s6)s5)sc4c3s2)c1,,0.851,25.9,75.17,16.57,16.568144529999998,0.011197767048898,,16.57,,,,,ITO/4PACz/D18/NFA/PNDIT-F3/Ag,layer-by-layer (LbL),PNDIT-F3,,4PACz,,,,,,-5.51,-2.77,,,,
90717,10.1039/d5cc03932k,10.1039/d5cc03932k,D18,FSi,D18,FSi,CCCCCCC(CCCC)Cc1csc(-c2cc3c4nsnc4c4cc(-c5cc(CC(CCCC)CCCCCC)c(-c6cc7c(-c8cc(F)c(CC(CC)CCCC)s8)c8sccc8c(-c8cc(F)c(CC(CC)CCCC)s8)c7s6)s5)sc4c3s2)c1,,0.847,25.36,74.02,15.88,15.899436784,0.12239788413097,15.88,,,,,,ITO/4PACz/D18/NFA/PNDIT-F3/Ag,layer-by-layer (LbL),PNDIT-F3,,4PACz,,,,,,-5.51,-2.77,,,,
90718,10.1039/d5cc03932k,10.1039/d5cc03932k,D18,ClSi,D18,ClSi,CCCCCCC(CCCC)Cc1csc(-c2cc3c4nsnc4c4cc(-c5cc(CC(CCCC)CCCCCC)c(-c6cc7c(-c8cc(F)c(CC(CC)CCCC)s8)c8sccc8c(-c8cc(F)c(CC(CC)CCCC)s8)c7s6)s5)sc4c3s2)c1,,0.861,27.31,77.58,18.25,18.242091378,0.0433349150684857,,18.25,,,,,ITO/4PACz/D18/NFA/PNDIT-F3/Ag,layer-by-layer (LbL),PNDIT-F3,,4PACz,,,,,,-5.51,-2.77,,,,
90719,10.1039/d5cc03932k,10.1039/d5cc03932k,D18,ClSi,D18,ClSi,CCCCCCC(CCCC)Cc1csc(-c2cc3c4nsnc4c4cc(-c5cc(CC(CCCC)CCCCCC)c(-c6cc7c(-c8cc(F)c(CC(CC)CCCC)s8)c8sccc8c(-c8cc(F)c(CC(CC)CCCC)s8)c7s6)s5)sc4c3s2)c1,,0.862,26.87,76.95,17.83,17.823112830000003,0.038626864834522,17.83,,,,,,ITO/4PACz/D18/NFA/PNDIT-F3/Ag,layer-by-layer (LbL),PNDIT-F3,,4PACz,,,,,,-5.51,-2.77,,,,
90720,10.1039/d5cp04573h,10.1039/d5cp04573h,PBDB-T,T-BTh-(PDI-HD)2,PBDB-T,T-BTh-(PDI-HD)2,CCCCC(CC)Cc1ccc(-c2c3cc(-c4ccc(-c5sc(-c6cccs6)c6c5C(=O)c5c(CC(CC)CCCC)sc(CC(CC)CCCC)c5C6=O)s4)sc3c(-c3ccc(CC(CC)CCCC)s3)c3ccsc23)s1,,0.81,7.56,47.33,2.88,2.89829988,0.6354124999999938,2.88,,1:1.5,3% DIO,DIO,3%,,,,,,,,,,,-5.33,-3.48,,,,
90721,10.1039/d5cp04573h,10.1039/d5cp04573h,PBDB-T,TT-BTh-(PDI-HD)2,PBDB-T,TT-BTh-(PDI-HD)2,CCCCC(CC)Cc1ccc(-c2c3cc(-c4ccc(-c5sc(-c6cccs6)c6c5C(=O)c5c(CC(CC)CCCC)sc(CC(CC)CCCC)c5C6=O)s4)sc3c(-c3ccc(CC(CC)CCCC)s3)c3ccsc23)s1,,0.78,5.55,52.37,2.26,2.2670973,0.3140398230088435,2.26,,1:1,3% DIO,DIO,3%,,,,,,,,,,,-5.33,-3.48,,,,
90722,10.1039/d5cp04573h,10.1039/d5cp04573h,PBDB-T,T-(PDI-HD)2,PBDB-T,T-(PDI-HD)2,CCCCC(CC)Cc1ccc(-c2c3cc(-c4ccc(-c5sc(-c6cccs6)c6c5C(=O)c5c(CC(CC)CCCC)sc(CC(CC)CCCC)c5C6=O)s4)sc3c(-c3ccc(CC(CC)CCCC)s3)c3ccsc23)s1,,0.78,7.72,42.8,2.58,2.5772448,0.1067906976744255,2.58,,1:1,3% DIO,DIO,3%,,,,,,,,,,,-5.33,-3.48,,,,
90723,10.1039/d5cp04573h,10.1039/d5cp04573h,PBDB-T,2T-(PDI-HD)2,PBDB-T,2T-(PDI-HD)2,CCCCC(CC)Cc1ccc(-c2c3cc(-c4ccc(-c5sc(-c6cccs6)c6c5C(=O)c5c(CC(CC)CCCC)sc(CC(CC)CCCC)c5C6=O)s4)sc3c(-c3ccc(CC(CC)CCCC)s3)c3ccsc23)s1,,0.79,4.93,46.37,1.82,1.80597239,0.7707478021978187,1.82,,1:1,3% DIO,DIO,3%,,,,,,,,,,,-5.33,-3.48,,,,
90734,10.1039/d5ee03118d,10.1039/d5ee03118d,PM1,L8-BO,PM1,L8-BO,,CCCCCCC(CCCC)Cc1c(/C=C2\C(=O)c3cc(F)c(F)cc3C2=C(C#N)C#N)sc2c1SC1c3c(c4c(c5nsnc35)c3sc5c(CC(CCCC)CCCCCC)c(/C=C6\C(=O)c7cc(F)c(F)cc7C6=C(C#N)C#N)sc5c3n4CC(CC)CCCC)N(CC(CC)CCCC)C21,0.895,26.68,77.62,18.54,18.53456932,0.0292916936353824,18.29,18.54,,,,,,layer-by-layer,,,,,,,,,,,,-5.68,-3.9,
90735,10.1039/d5ee03118d,10.1039/d5ee03118d,PM1,L8-BO,PM1,L8-BO,,CCCCCCC(CCCC)Cc1c(/C=C2\C(=O)c3cc(F)c(F)cc3C2=C(C#N)C#N)sc2c1SC1c3c(c4c(c5nsnc35)c3sc5c(CC(CCCC)CCCCCC)c(/C=C6\C(=O)c7cc(F)c(F)cc7C6=C(C#N)C#N)sc5c3n4CC(CC)CCCC)N(CC(CC)CCCC)C21,0.901,27.06,78.23,19.08,19.073303238,0.0350983333333369,18.83,19.08,,,,,,layer-by-layer,,,,,,,,,,,,-5.68,-3.9,
90736,10.1039/d5ee03118d,10.1039/d5ee03118d,PM1,L8-BO,PM1,L8-BO,,CCCCCCC(CCCC)Cc1c(/C=C2\C(=O)c3cc(F)c(F)cc3C2=C(C#N)C#N)sc2c1SC1c3c(c4c(c5nsnc35)c3sc5c(CC(CCCC)CCCCCC)c(/C=C6\C(=O)c7cc(F)c(F)cc7C6=C(C#N)C#N)sc5c3n4CC(CC)CCCC)N(CC(CC)CCCC)C21,0.911,27.26,79.1,19.65,19.64358326,0.0326551653943959,19.46,19.65,,,,,,layer-by-layer,,,,,,,,,,,,-5.68,-3.9,
90737,10.1039/d5ee03118d,10.1039/d5ee03118d,PM1,L8-BO,PM1,L8-BO,,CCCCCCC(CCCC)Cc1c(/C=C2\C(=O)c3cc(F)c(F)cc3C2=C(C#N)C#N)sc2c1SC1c3c(c4c(c5nsnc35)c3sc5c(CC(CCCC)CCCCCC)c(/C=C6\C(=O)c7cc(F)c(F)cc7C6=C(C#N)C#N)sc5c3n4CC(CC)CCCC)N(CC(CC)CCCC)C21,0.885,26.48,76.84,18.01,18.00730032,0.0149898945030691,17.8,18.01,,,,,,layer-by-layer,,,,,,,,,,,,-5.68,-3.9,
90782,10.1039/d5se00413f,10.1039/d5se00413f,PTB7-Th,PC71BM,PTB7-Th,PC70BM,CCCCC(CC)COC(=O)c1sc2c(-c3cc4c(-c5ccc(CC(CC)CCCC)s5)c5sc(C)cc5c(-c5ccc(CC(CC)CCCC)s5)c4s3)sc(C)c2c1F,CCCCC(=O)OCC1(C2=CC=CC=C2)C3=CC=CC4=CC=CC5=CC=CC6=CC=C7C=CC=CC8=CC=CC1=C8C7=C6C5=C4C3,,,,9.67,,,,,,3% DIO,DIO,3%,,,,,,,,MA,,,-5.21,-3.6,,-6.1,-3.9,
90783,10.1039/d5se00413f,10.1039/d5se00413f,PTB7-Th,PC71BM,PTB7-Th,PC70BM,CCCCC(CC)COC(=O)c1sc2c(-c3cc4c(-c5ccc(CC(CC)CCCC)s5)c5sc(C)cc5c(-c5ccc(CC(CC)CCCC)s5)c4s3)sc(C)c2c1F,CCCCC(=O)OCC1(C2=CC=CC=C2)C3=CC=CC4=CC=CC5=CC=CC6=CC=C7C=CC=CC8=CC=CC1=C8C7=C6C5=C4C3,,,,7.0,,,,,,3% DIO,DIO,3%,,,,,,,,o-Xylene,o-xylene,,-5.21,-3.6,,-6.1,-3.9,
90784,10.1039/d5se00413f,10.1039/d5se00413f,PTB7-Th,PC71BM,PTB7-Th,PC70BM,CCCCC(CC)COC(=O)c1sc2c(-c3cc4c(-c5ccc(CC(CC)CCCC)s5)c5sc(C)cc5c(-c5ccc(CC(CC)CCCC)s5)c4s3)sc(C)c2c1F,CCCCC(=O)OCC1(C2=CC=CC=C2)C3=CC=CC4=CC=CC5=CC=CC6=CC=C7C=CC=CC8=CC=CC1=C8C7=C6C5=C4C3,,,,6.5,,,,,,2% DIO,DIO,2%,,,,,,,,Anisole,anisole,,-5.21,-3.6,,-6.1,-3.9,
90785,10.1039/d5se00413f,10.1039/d5se00413f,P3HT,PCBM,P3HT,PCBM,CCCCCCc1cc(C)sc1C,CCCCC(=O)OCC1(C2=CC=CC=C2)C3=CC=CC4=CC=CC5=CC=CC6=CC=CC7=CC=CC1=C7C6=C5C4=C3,,,,3.62,,,,,,-,,,,,,,,,,ODCB:MY,o-DCB:MY,,-5.01,-3.12,,-6.1,-3.7,
90786,10.1039/d5se00413f,10.1039/d5se00413f,P3HT,PC71BM,P3HT,PC70BM,CCCCCCc1cc(C)sc1C,CCCCC(=O)OCC1(C2=CC=CC=C2)C3=CC=CC4=CC=CC5=CC=CC6=CC=C7C=CC=CC8=CC=CC1=C8C7=C6C5=C4C3,,,,3.1,,,,,,-,,,,,,,,,,MA,,,-5.01,-3.12,,-6.1,-3.9,
90796,10.1039/d5se00413f,10.1039/d5se00413f,PTB7-Th,PC71BM,PTB7-Th,PC71BM,CCCCC(CC)COC(=O)c1sc2csc(-c3cc4c(-c5ccc(CC(CC)CCCC)s5)c5sccc5c(-c5ccc(CC(CC)CCCC)s5)c4s3)c2c1F,COC(=O)CCCC1(c2ccccc2)C23c4c5ccc6c7cc8c9c%10c(cc%11cc%12c%13c%14c(cc%15c%16ccc-5c2c%16c2c5c%16c%17c(c(c46)c7c9c%17c4c%10c%11c%13c4c%16c%14c%152)C513)C%12)C8,0.81,14.33,62.74,7.32,7.282420020000001,0.5133877049180247,6.81,7.32,,,,,ITO/ZnO/PTB7-Th:PC71BM/MoOx/Ag,inverted,ZnO,,MoOx,,110.0,MA:MY 7:3,MA:MY (7:3),,-5.21,-3.6,,-5.9,-3.9,
90798,10.1039/d5se00413f,10.1039/d5se00413f,PTB7-Th,PC71BM,PTB7-Th,PC71BM,CCCCC(CC)COC(=O)c1sc2csc(-c3cc4c(-c5ccc(CC(CC)CCCC)s5)c5sccc5c(-c5ccc(CC(CC)CCCC)s5)c4s3)c2c1F,COC(=O)CCCC1(c2ccccc2)C23c4c5ccc6c7cc8c9c%10c(cc%11cc%12c%13c%14c(cc%15c%16ccc-5c2c%16c2c5c%16c%17c(c(c46)c7c9c%17c4c%10c%11c%13c4c%16c%14c%152)C513)C%12)C8,0.82,14.49,63.4,7.58,7.5330612,0.6192453825857571,6.81,7.58,1:1.5,,,,ITO/ZnO/PTB7-Th:PC71BM/MoOx/Ag,inverted,ZnO,,MoOx,,85.0,ODCB,o-DCB,,-5.21,-3.6,,-5.9,-3.9,
90814,10.1039/d5ta02550h,10.1039/d5ta02550h,PM6,PY-IT,PM6,PY-IT,COC(=O)C(C)(C)c1cc(C)cc(-c2sc3c4sc5cc(/C=C6/C(=O)c7cc(F)cc(c7)C(=O)/C6=C\c6cc(C(C)(C)C(=O)OC)c(-c7cc(C)cc(C(C)(C)C(=O)OC)c7)s6)sc5c4c(C(C)(C)C(=O)OC)ccc2-3)c1,CCCCCCCCCCCc1c(/C=C2\C(=O)c3ccccc3C2=C(C#N)C#N)sc2c1sc1c3c4nsnc4c4c5sc6c(CCCCCCCCCCC)c(/C=C7\C(=O)c8cc(-c9cccs9)ccc8C7=C(C#N)C#N)sc6c5n(CC(CCCCCCCC)CCCCCCCCCC)c4c3n(CC(CCCCCCCC)CCCCCCCCCC)c21,0.941,23.43,76.29,16.82,16.820136927,0.0008140725326979,16.6,16.82,,,,,ITO/PEDOT:PSS/active layer/PDINN/Ag,organic solar cell,PDINN,,PEDOT:PSS,,,chloroform,,,-5.56,-3.65,,-5.68,-3.94,
90815,10.1039/d5ta02550h,10.1039/d5ta02550h,L-PM6,PY-IT,L-PM6,PY-IT,,CCCCCCCCCCCc1c(/C=C2\C(=O)c3ccccc3C2=C(C#N)C#N)sc2c1sc1c3c4nsnc4c4c5sc6c(CCCCCCCCCCC)c(/C=C7\C(=O)c8cc(-c9cccs9)ccc8C7=C(C#N)C#N)sc6c5n(CC(CCCCCCCC)CCCCCCCCCC)c4c3n(CC(CCCCCCCC)CCCCCCCCCC)c21,0.942,24.05,77.42,17.54,17.53957842,0.0024035347776373,17.29,17.54,,,,,ITO/PEDOT:PSS/active layer/PDINN/Ag,organic solar cell,PDINN,,PEDOT:PSS,,,chloroform,,,,,,-5.68,-3.94,
90816,10.1039/d5ta02550h,10.1039/d5ta02550h,PM6,L-PY-IT,PM6,L-PY-IT,CC1=CC(=CC(=C1)C2=C3C=CC(=C4C5=C(C=C(S5)/C=C\6/C(=O)C7=CC(=CC(=C7)F)C(=O)/C6=C\C8=CC(=C(S8)C9=CC(=CC(=C9)C)C(C)(C)C(=O)OC)C(C)(C)C(=O)OC)SC4=C3S2)C(C)(C)C(=O)OC)C(C)(C)C(=O)OC,,0.948,23.71,77.68,17.46,17.460195744000004,0.0011210996563726,17.21,17.46,,,,,ITO/PEDOT:PSS/active layer/PDINN/Ag,organic solar cell,PDINN,,PEDOT:PSS,,,chloroform,,,-5.56,-3.65,,,,
90817,10.1039/d5ta02550h,10.1039/d5ta02550h,L-PM6,L-PY-IT,L-PM6,L-PY-IT,,,0.95,24.46,78.37,18.21,18.2108369,0.0045958264689702,17.95,18.21,,,,,ITO/PEDOT:PSS/active layer/PDINN/Ag,organic solar cell,PDINN,,PEDOT:PSS,,,chloroform,,,,,,,,
90860,10.3390/coatings11121530,10.3390/coatings11121530,PTB7,PC71BM,PTB7,PC71BM,CCCCC(CC)COC(=O)c1sc2c(-c3cc4c(OCC(CC)CCCC)c5sccc5c(OCC(CC)CCCC)c4s3)scc2c1F,COC(=O)CCCC1(c2ccccc2)C23c4c5ccc6c7cc8c9c%10c(cc%11cc%12c%13c%14c(cc%15c%16ccc-5c2c%16c2c5c%16c%17c(c(c46)c7c9c%17c4c%10c%11c%13c4c%16c%14c%152)C513)C%12)C8,0.72,15.9,71.0,8.11,8.12808,0.2229346485820124,,,,,,,ITO/ZnO/PTB7:PC71BM/MoS2/Ag,inverted,ZnO,,MoS2,MoS2,,,,,-5.19,-3.43,,-5.9,-3.9,
90861,10.3390/coatings11121530,10.3390/coatings11121530,PTB7,PC71BM,PTB7,PC71BM,CCCCC(CC)COC(=O)c1sc2c(-c3cc4c(OCC(CC)CCCC)c5sccc5c(OCC(CC)CCCC)c4s3)scc2c1F,COC(=O)CCCC1(c2ccccc2)C23c4c5ccc6c7cc8c9c%10c(cc%11cc%12c%13c%14c(cc%15c%16ccc-5c2c%16c2c5c%16c%17c(c(c46)c7c9c%17c4c%10c%11c%13c4c%16c%14c%152)C513)C%12)C8,0.72,16.04,70.0,8.1,8.084159999999999,0.1955555555555647,,,,,,,ITO/ZnO/PTB7:PC71BM/NbSe2/Ag,inverted,ZnO,,NbSe2,NbSe2,,,,,-5.19,-3.43,,-5.9,-3.9,
90862,10.3390/coatings11121530,10.3390/coatings11121530,PTB7,PC71BM,PTB7,PC71BM,CCCCC(CC)COC(=O)c1sc2c(-c3cc4c(OCC(CC)CCCC)c5sccc5c(OCC(CC)CCCC)c4s3)scc2c1F,COC(=O)CCCC1(c2ccccc2)C23c4c5ccc6c7cc8c9c%10c(cc%11cc%12c%13c%14c(cc%15c%16ccc-5c2c%16c2c5c%16c%17c(c(c46)c7c9c%17c4c%10c%11c%13c4c%16c%14c%152)C513)C%12)C8,0.78,16.6,66.0,8.5,8.54568,0.5374117647058921,,,,,,,ITO/PEDOT:PSS+WSe2/PTB7:PC71BM/Al,conventional,,,PEDOT:PSS+WSe2,WSe2,,,,,-5.19,-3.43,,-5.9,-3.9,
90864,10.3390/coatings11121530,10.3390/coatings11121530,SMPV1,PC71BM,SMPV1,PC71BM,,COC(=O)CCCC1(c2ccccc2)C23c4c5ccc6c7cc8c9c%10c(cc%11cc%12c%13c%14c(cc%15c%16ccc-5c2c%16c2c5c%16c%17c(c(c46)c7c9c%17c4c%10c%11c%13c4c%16c%14c%152)C513)C%12)C8,1.56,8.45,64.0,8.48,8.43648,0.5132075471698218,,,,,,,Glass/Au-doped single layer graphene nanoribbons/PEDOT:PSS+WO3/SMPV1:PC71BM/ZnO/PEDOT:PSS/PTTBDT-FTT:PC71BM/Ca/Al,,ZnO,,WO3,WO3,,,,,,,,-5.9,-3.9,
90865,10.3390/coatings11121530,10.3390/coatings11121530,PTB7,PC71BM,PTB7,PC71BM,CCCCC(CC)COC(=O)c1sc2c(-c3cc4c(OCC(CC)CCCC)c5sccc5c(OCC(CC)CCCC)c4s3)scc2c1F,COC(=O)CCCC1(c2ccccc2)C23c4c5ccc6c7cc8c9c%10c(cc%11cc%12c%13c%14c(cc%15c%16ccc-5c2c%16c2c5c%16c%17c(c(c46)c7c9c%17c4c%10c%11c%13c4c%16c%14c%152)C513)C%12)C8,0.76,16.42,65.0,8.21,8.111480000000002,1.1999999999999855,,,,,,,ITO/PEDOT:PSS+GO/PTB7:PC71BM/Al,conventional,,,PEDOT:PSS+GO,GO,,,,,-5.19,-3.43,,-5.9,-3.9,
90866,10.3390/coatings11121530,10.3390/coatings11121530,PTB7-Th,PC71BM,PTB7-Th,PC71BM,CCCCC(CC)COC(=O)c1sc2csc(-c3cc4c(-c5ccc(CC(CC)CCCC)s5)c5sccc5c(-c5ccc(CC(CC)CCCC)s5)c4s3)c2c1F,COC(=O)CCCC1(c2ccccc2)C23c4c5ccc6c7cc8c9c%10c(cc%11cc%12c%13c%14c(cc%15c%16ccc-5c2c%16c2c5c%16c%17c(c(c46)c7c9c%17c4c%10c%11c%13c4c%16c%14c%152)C513)C%12)C8,0.78,16.89,65.0,8.6,8.56323,0.4275581395348705,,,,,,,ITO/F-rGO/PTB7-Th:PC71BM/PFN/Al,inverted,PFN,,F-rGO,F-rGO,,,,,-5.21,-3.6,,-5.9,-3.9,
90867,10.3390/coatings11121530,10.3390/coatings11121530,PBDB-T,IT-M,PBDB-T,IT-M,CCCCC(CC)Cc1ccc(-c2c3cc(-c4ccc(-c5sc(-c6cccs6)c6c5C(=O)c5c(CC(CC)CCCC)sc(CC(CC)CCCC)c5C6=O)s4)sc3c(-c3ccc(CC(CC)CCCC)s3)c3ccsc23)s1,CCCCCCc1ccc(C2(c3ccc(CCCCCC)cc3)c3cc4c(cc3-c3sc5cc(/C=C6\C(=O)c7ccc(C)cc7C6=C(C#N)C#N)sc5c32)C(c2ccc(CCCCCC)cc2)(c2ccc(CCCCCC)cc2)c2c-4sc3cc(/C=C4\C(=O)c5ccc(C)cc5C4=C(C#N)C#N)sc23)cc1,0.92,18.07,73.0,12.13,12.135812,0.0479142621599389,,,,,,,ITO/ZnO/PBDB-T:IT-M/L-GO+NiOx/Ag,inverted,ZnO,,L-GO +NiOx,L-GO+NiOx,,,,,-5.33,-3.48,,-5.514,-3.808,
90868,10.3390/coatings11121530,10.3390/coatings11121530,P3HT,PC71BM,P3HT,PC71BM,CCCCCCc1ccsc1,COC(=O)CCCC1(c2ccccc2)C23c4c5ccc6c7cc8c9c%10c(cc%11cc%12c%13c%14c(cc%15c%16ccc-5c2c%16c2c5c%16c%17c(c(c46)c7c9c%17c4c%10c%11c%13c4c%16c%14c%152)C513)C%12)C8,0.77,17.2,72.0,9.5,9.53568,0.3755789473684133,,,,,,,ITO/GO+MoS2/PEDOT:PSS/P3HT:PC71BM/Ca/Ag,,,,GO+MoS2,GO+MoS2,,,,,-5.01,-3.12,,-5.9,-3.9,
90869,10.3390/coatings11121530,10.3390/coatings11121530,PBDB-T,ITIC,PBDB-T,ITIC,CCCCC(CC)Cc1ccc(-c2c3cc(-c4ccc(-c5sc(-c6cccs6)c6c5C(=O)c5c(CC(CC)CCCC)sc(CC(CC)CCCC)c5C6=O)s4)sc3c(-c3ccc(CC(CC)CCCC)s3)c3ccsc23)s1,CCCCCCc1ccc(C2(c3ccc(CCCCCC)cc3)c3cc4c(cc3-c3sc5cc(C=C6C(=O)c7ccccc7C6=C(C#N)C#N)sc5c32)C(c2ccc(CCCCCC)cc2)(c2ccc(CCCCCC)cc2)c2c-4sc3cc(C=C4C(=O)c5ccccc5C4=C(C#N)C#N)sc23)cc1,0.88,16.69,65.0,9.58,9.54668,0.3478079331941524,,,,,,,ITO/α-In2Se3/PBDB-T:ITIC/Ca/Al,,,,α-In2Se3,α-In2Se3,,,,,-5.33,-3.48,,-5.576,-3.916,
90870,10.3390/coatings11121530,10.3390/coatings11121530,PM6,Y6,PM6,Y6,COC(=O)C(C)(C)c1cc(C)cc(-c2sc3c4sc5cc(/C=C6/C(=O)c7cc(F)cc(c7)C(=O)/C6=C\c6cc(C(C)(C)C(=O)OC)c(-c7cc(C)cc(C(C)(C)C(=O)OC)c7)s6)sc5c4c(C(C)(C)C(=O)OC)ccc2-3)c1,CCCCCCCCCCCc1c(/C=C2\C(=O)c3cc(F)c(F)cc3C2=C(C#N)C#N)sc2c1sc1c3c4nsnc4c4c5sc6c(CCCCCCCCCCC)c(/C=C7\C(=O)c8cc(F)c(F)cc8C7=C(C#N)C#N)sc6c5n(CC(CC)CCCC)c4c3n(CC(CC)CCCC)c21,0.84,15.47,74.0,15.9,9.616152,39.5210566037736,,,,,,,ITO/PEDOT:PSS+α-In2Se3/PM6:Y6/PDINO/Al,conventional,PDINO,,α-In2Se3,α-In2Se3,,,,,-5.56,-3.65,,-5.65,-4.09,
90871,10.3390/coatings11121530,10.3390/coatings11121530,PTB7,PC71BM,PTB7,PC71BM,CCCCC(CC)COC(=O)c1sc2c(-c3cc4c(OCC(CC)CCCC)c5sccc5c(OCC(CC)CCCC)c4s3)scc2c1F,COC(=O)CCCC1(c2ccccc2)C23c4c5ccc6c7cc8c9c%10c(cc%11cc%12c%13c%14c(cc%15c%16ccc-5c2c%16c2c5c%16c%17c(c(c46)c7c9c%17c4c%10c%11c%13c4c%16c%14c%152)C513)C%12)C8,0.84,26.71,73.0,16.38,16.378572,0.0087179487179526,,,,,,,ITO/PEDOT:PSS+g-C3N4,inverted,,,NbSe2,g-C3N4,,,,,-5.19,-3.43,,-5.9,-3.9,
90872,10.3390/coatings11121530,10.3390/coatings11121530,PTB7,PC71BM,PTB7,PC71BM,CCCCC(CC)COC(=O)c1sc2c(-c3cc4c(OCC(CC)CCCC)c5sccc5c(OCC(CC)CCCC)c4s3)scc2c1F,COC(=O)CCCC1(c2ccccc2)C23c4c5ccc6c7cc8c9c%10c(cc%11cc%12c%13c%14c(cc%15c%16ccc-5c2c%16c2c5c%16c%17c(c(c46)c7c9c%17c4c%10c%11c%13c4c%16c%14c%152)C513)C%12)C8,0.72,18.78,61.0,8.25,8.248176,0.0221090909090807,,,,,,,ITO/ZnO+BP/PTB7:PC71BM/MoO3/Ag,inverted,BP,BP,MoO3,,,,,,-5.19,-3.43,,-5.9,-3.9,
90873,10.3390/coatings11121530,10.3390/coatings11121530,PTB7,PC71BM,PTB7,PC71BM,CCCCC(CC)COC(=O)c1sc2c(-c3cc4c(OCC(CC)CCCC)c5sccc5c(OCC(CC)CCCC)c4s3)scc2c1F,COC(=O)CCCC1(c2ccccc2)C23c4c5ccc6c7cc8c9c%10c(cc%11cc%12c%13c%14c(cc%15c%16ccc-5c2c%16c2c5c%16c%17c(c(c46)c7c9c%17c4c%10c%11c%13c4c%16c%14c%152)C513)C%12)C8,0.78,19.59,61.0,9.14,9.320922,1.979452954048148,,,,,,,ITO/GO-Cl/PTB7:PC71BM/GO-Li/TiOx/Al,,GO-Li,GO,GO-Cl,,,,,,-5.19,-3.43,,-5.9,-3.9,
90874,10.3390/coatings11121530,10.3390/coatings11121530,PTB7-Th,PC71BM,PTB7-Th,PC71BM,CCCCC(CC)COC(=O)c1sc2csc(-c3cc4c(-c5ccc(CC(CC)CCCC)s5)c5sccc5c(-c5ccc(CC(CC)CCCC)s5)c4s3)c2c1F,COC(=O)CCCC1(c2ccccc2)C23c4c5ccc6c7cc8c9c%10c(cc%11cc%12c%13c%14c(cc%15c%16ccc-5c2c%16c2c5c%16c%17c(c(c46)c7c9c%17c4c%10c%11c%13c4c%16c%14c%152)C513)C%12)C8,0.78,18.61,65.0,9.49,9.43527,0.5767123287671156,,,,,,,ITO/IT-rGO/ZnO+IT-rGO/PTB7-Th:PC71BM/MoO3/Ag,inverted,rGO,rGO,MoS2,,,,,,-5.21,-3.6,,-5.9,-3.9,
90875,10.3390/coatings11121530,10.3390/coatings11121530,PTB7,PC71BM,PTB7,PC71BM,CCCCC(CC)COC(=O)c1sc2c(-c3cc4c(OCC(CC)CCCC)c5sccc5c(OCC(CC)CCCC)c4s3)scc2c1F,COC(=O)CCCC1(c2ccccc2)C23c4c5ccc6c7cc8c9c%10c(cc%11cc%12c%13c%14c(cc%15c%16ccc-5c2c%16c2c5c%16c%17c(c(c46)c7c9c%17c4c%10c%11c%13c4c%16c%14c%152)C513)C%12)C8,0.74,16.32,67.0,8.04,8.091456,0.6400000000000214,,,,,,,ITO/IT-rGO/ZnO+IT-rGO/PTB7:PC71BM/MoO3/Ag,,ZnO:IT-RGO,rGO,,,,,,,-5.19,-3.43,,-5.9,-3.9,
90876,10.3390/coatings11121530,10.3390/coatings11121530,PM6,Y6,PM6,Y6,COC(=O)C(C)(C)c1cc(C)cc(-c2sc3c4sc5cc(/C=C6/C(=O)c7cc(F)cc(c7)C(=O)/C6=C\c6cc(C(C)(C)C(=O)OC)c(-c7cc(C)cc(C(C)(C)C(=O)OC)c7)s6)sc5c4c(C(C)(C)C(=O)OC)ccc2-3)c1,CCCCCCCCCCCc1c(/C=C2\C(=O)c3cc(F)c(F)cc3C2=C(C#N)C#N)sc2c1sc1c3c4nsnc4c4c5sc6c(CCCCCCCCCCC)c(/C=C7\C(=O)c8cc(F)c(F)cc8C7=C(C#N)C#N)sc6c5n(CC(CC)CCCC)c4c3n(CC(CC)CCCC)c21,0.82,25.12,76.0,15.7,15.654784,0.2879999999999995,,,,,,,ITO/ZnO+PDINO-G/PM6:Y6/MoO3/Ag,inverted,Graphene,Graphene,MoO3,,,,,,-5.56,-3.65,,-5.65,-4.09,
90877,10.3390/coatings11121530,10.3390/coatings11121530,PBDB-T,ITIC-Th,PBDB-T,ITIC-Th,CCCCC(CC)Cc1ccc(-c2c3cc(-c4ccc(-c5sc(-c6cccs6)c6c5C(=O)c5c(CC(CC)CCCC)sc(CC(CC)CCCC)c5C6=O)s4)sc3c(-c3ccc(CC(CC)CCCC)s3)c3ccsc23)s1,CCCCCCc1ccc(C2(c3ccc(CCCCCC)s3)c3cc4c(cc3-c3sc5cc(/C=C6\C(=O)c7ccccc7C6=C(C#N)C#N)sc5c32)C(c2ccc(CCCCCC)s2)(c2ccc(CCCCCC)s2)c2c-4sc3cc(/C=C4\C(=O)c5ccccc5C4=C(C#N)C#N)sc23)s1,0.86,17.09,71.0,10.39,10.435154,0.4345909528392698,,,,,,,ITO/ZnO+MOF-PEIE/PBDB-T:ITIC-Th/MoO3/Ag,inverted,MOF-PEIE,MOF-PEIE,MoO3,,,,,,-5.33,-3.48,,-5.673,-3.909,
90878,10.3390/coatings11121530,10.3390/coatings11121530,PTB7-Th,PC71BM,PTB7-Th,PC71BM,CCCCC(CC)COC(=O)c1sc2csc(-c3cc4c(-c5ccc(CC(CC)CCCC)s5)c5sccc5c(-c5ccc(CC(CC)CCCC)s5)c4s3)c2c1F,COC(=O)CCCC1(c2ccccc2)C23c4c5ccc6c7cc8c9c%10c(cc%11cc%12c%13c%14c(cc%15c%16ccc-5c2c%16c2c5c%16c%17c(c(c46)c7c9c%17c4c%10c%11c%13c4c%16c%14c%152)C513)C%12)C8,0.8,18.4,69.0,10.1,10.1568,0.5623762376237532,,10.1,,,,,ITO/ZnO+MoS2/PTB7-Th:PC71BM/MoO3/Ag,inverted,MoS2,MoS2,MoO3,,,,,,-5.21,-3.6,,-5.9,-3.9,
90879,10.3390/coatings11121530,10.3390/coatings11121530,PBDB-T,ITIC,PBDB-T,ITIC,CCCCC(CC)Cc1ccc(-c2c3cc(-c4ccc(-c5sc(-c6cccs6)c6c5C(=O)c5c(CC(CC)CCCC)sc(CC(CC)CCCC)c5C6=O)s4)sc3c(-c3ccc(CC(CC)CCCC)s3)c3ccsc23)s1,CCCCCCc1ccc(C2(c3ccc(CCCCCC)cc3)c3cc4c(cc3-c3sc5cc(C=C6C(=O)c7ccccc7C6=C(C#N)C#N)sc5c32)C(c2ccc(CCCCCC)cc2)(c2ccc(CCCCCC)cc2)c2c-4sc3cc(C=C4C(=O)c5ccccc5C4=C(C#N)C#N)sc23)cc1,0.93,18.63,70.0,12.2,12.12813,0.5890983606557276,,,,,,,ITO/ZnO+Ti3C2TX/PBDB-T:ITIC/MoO3/Ag,inverted,Ti3C2Tx,Ti3C2Tx,MoO3,,,,,,-5.33,-3.48,,-5.576,-3.916,
90880,10.3390/coatings11121530,10.3390/coatings11121530,PM6,Y6,PM6,Y6,COC(=O)C(C)(C)c1cc(C)cc(-c2sc3c4sc5cc(/C=C6/C(=O)c7cc(F)cc(c7)C(=O)/C6=C\c6cc(C(C)(C)C(=O)OC)c(-c7cc(C)cc(C(C)(C)C(=O)OC)c7)s6)sc5c4c(C(C)(C)C(=O)OC)ccc2-3)c1,CCCCCCCCCCCc1c(/C=C2\C(=O)c3cc(F)c(F)cc3C2=C(C#N)C#N)sc2c1sc1c3c4nsnc4c4c5sc6c(CCCCCCCCCCC)c(/C=C7\C(=O)c8cc(F)c(F)cc8C7=C(C#N)C#N)sc6c5n(CC(CC)CCCC)c4c3n(CC(CC)CCCC)c21,0.83,26.38,75.0,16.51,16.42155,0.5357359176256916,,,,,,,ITO/ZnO+Ti3C2TX/PM6:Y6/MoO3/Ag,inverted,Ti3C2Tx,Ti3C2Tx,MoO3,,,,,,-5.56,-3.65,,-5.65,-4.09,
90882,10.3390/coatings11121530,10.3390/coatings11121530,PSEHTT,IC60BA,PSEHTT,IC60BA,CCCCC(CC)Cc1ccsc1-c1nc2sc(-c3sc(-c4cc5c(s4)-c4sccc4[Si]5(CC(CC)CCCC)CC(CC)CCCC)cc3CC(CC)CCCC)nc2s1,c1ccc2c(c1)C1CC2C23c4c5c6c7c8c9c(c%10c%11c2c2c4c4c%12c5c5c6c6c8c8c%13c%14c%15c%16c%17c%18c%19c%20c%21c%22c%23c(c%14c%14c%24c%23c%23c%22c%22c%20c(c2c%22c%11c%23c%10c%24c9c%148)c4c%19c%12c%17c5c%16c%136)C%152C4CC(c5ccccc54)C%18%212)C713,1.62,7.62,64.0,8.02,7.900416,1.4910723192019912,,,,,,,rGO/PEDOT:PSS/PSEHTT:IC60BA/ZnO/PEDOT:PSS/PBDTT-DPP:PC71BM/TiO2/Ag NW,,ZnO,,PEDOT:PSS,,,,,,-5.1,-3.3,,,,
90883,10.3390/coatings11121530,10.3390/coatings11121530,PTB7,PC70BM,PTB7,PC70BM,CCCCC(CC)COC(=O)c1sc2c(-c3cc4c(OCC(CC)CCCC)c5sccc5c(OCC(CC)CCCC)c4s3)scc2c1F,CCCCC(=O)OCC1(C2=CC=CC=C2)C3=CC=CC4=CC=CC5=CC=CC6=CC=C7C=CC=CC8=CC=CC1=C8C7=C6C5=C4C3,0.68,19.84,57.0,7.66,7.689984000000001,0.3914360313316015,,,,,,,GO@AgNW/PEDOT:PSS/PTB7:PC70BM/LiF:Al,,LiF,,PEDOT:PSS,,,,,,-5.19,-3.43,,-6.1,-3.9,
90884,10.3390/coatings11121530,10.3390/coatings11121530,PTB7,PC71BM,PTB7,PC71BM,CCCCC(CC)COC(=O)c1sc2c(-c3cc4c(OCC(CC)CCCC)c5sccc5c(OCC(CC)CCCC)c4s3)scc2c1F,COC(=O)CCCC1(c2ccccc2)C23c4c5ccc6c7cc8c9c%10c(cc%11cc%12c%13c%14c(cc%15c%16ccc-5c2c%16c2c5c%16c%17c(c(c46)c7c9c%17c4c%10c%11c%13c4c%16c%14c%152)C513)C%12)C8,0.72,9.97,59.3,4.23,4.256791199999999,0.6333617021276362,,,,,,,EG/PEDOT:PSS/PTB7:PC71BM/Ba/Al,,Ba,,PEDOT:PSS,,,,,,-5.19,-3.43,,-5.9,-3.9,
90885,10.3390/coatings11121530,10.3390/coatings11121530,PTB7,PC71BM,PTB7,PC71BM,CCCCC(CC)COC(=O)c1sc2c(-c3cc4c(OCC(CC)CCCC)c5sccc5c(OCC(CC)CCCC)c4s3)scc2c1F,COC(=O)CCCC1(c2ccccc2)C23c4c5ccc6c7cc8c9c%10c(cc%11cc%12c%13c%14c(cc%15c%16ccc-5c2c%16c2c5c%16c%17c(c(c46)c7c9c%17c4c%10c%11c%13c4c%16c%14c%152)C513)C%12)C8,0.73,15.5,58.3,6.57,6.596645,0.4055555555555458,,,,,,,AgNWs-EG/PEDOT:PSS/PTB7:PC71BM/Ba/Al,,Ba,,PEDOT:PSS,,,,,,-5.19,-3.43,,-5.9,-3.9,
90886,10.3390/coatings11121530,10.3390/coatings11121530,PTB7-Th,PC71BM,PTB7-Th,PC71BM,CCCCC(CC)COC(=O)c1sc2csc(-c3cc4c(-c5ccc(CC(CC)CCCC)s5)c5sccc5c(-c5ccc(CC(CC)CCCC)s5)c4s3)c2c1F,COC(=O)CCCC1(c2ccccc2)C23c4c5ccc6c7cc8c9c%10c(cc%11cc%12c%13c%14c(cc%15c%16ccc-5c2c%16c2c5c%16c%17c(c(c46)c7c9c%17c4c%10c%11c%13c4c%16c%14c%152)C513)C%12)C8,0.76,16.26,66.4,8.16,8.205446400000001,0.5569411764706031,,,,,,,GR/ZnO-NP/PTB7-Th:PC71BM/MoO3/Ag,,PDINO-G,,PEDOT:PSS-GO,,,,,,-5.21,-3.6,,-5.9,-3.9,
90887,10.3390/coatings11121530,10.3390/coatings11121530,PM6,Y6,PM6,Y6,COC(=O)C(C)(C)c1cc(C)cc(-c2sc3c4sc5cc(/C=C6/C(=O)c7cc(F)cc(c7)C(=O)/C6=C\c6cc(C(C)(C)C(=O)OC)c(-c7cc(C)cc(C(C)(C)C(=O)OC)c7)s6)sc5c4c(C(C)(C)C(=O)OC)ccc2-3)c1,CCCCCCCCCCCc1c(/C=C2\C(=O)c3cc(F)c(F)cc3C2=C(C#N)C#N)sc2c1sc1c3c4nsnc4c4c5sc6c(CCCCCCCCCCC)c(/C=C7\C(=O)c8cc(F)c(F)cc8C7=C(C#N)C#N)sc6c5n(CC(CC)CCCC)c4c3n(CC(CC)CCCC)c21,0.84,25.8,70.2,15.2,15.213744000000002,0.0904210526315963,,,,,,,PI@GR/PEDOT:PSS/PM6:Y6/PDINO/Al,,PDINO,,PEDOT:PSS,,,,,,-5.56,-3.65,,-5.65,-4.09,
90892,10.3390/coatings12060816,10.3390/coatings12060816,PM6,Y6,PM6,Y6,COC(=O)C(C)(C)c1cc(C)cc(-c2sc3c4sc5cc(/C=C6/C(=O)c7cc(F)cc(c7)C(=O)/C6=C\c6cc(C(C)(C)C(=O)OC)c(-c7cc(C)cc(C(C)(C)C(=O)OC)c7)s6)sc5c4c(C(C)(C)C(=O)OC)ccc2-3)c1,CCCCCCCCCCCc1c(/C=C2\C(=O)c3cc(F)c(F)cc3C2=C(C#N)C#N)sc2c1sc1c3c4nsnc4c4c5sc6c(CCCCCCCCCCC)c(/C=C7\C(=O)c8cc(F)c(F)cc8C7=C(C#N)C#N)sc6c5n(CC(CC)CCCC)c4c3n(CC(CC)CCCC)c21,0.801,22.5,66.8,12.1,12.03903,0.5038842975206554,11.6,12.1,1:1.2,,,,ITO/CIL_PEIE/PM6:Y6/MoOx/Ag,inverted,CIL_PEIE,PEIE,MoOx,,,,,90.0,-5.56,-3.65,,-5.65,-4.09,
90893,10.3390/coatings12060816,10.3390/coatings12060816,PM6,Y6,PM6,Y6,COC(=O)C(C)(C)c1cc(C)cc(-c2sc3c4sc5cc(/C=C6/C(=O)c7cc(F)cc(c7)C(=O)/C6=C\c6cc(C(C)(C)C(=O)OC)c(-c7cc(C)cc(C(C)(C)C(=O)OC)c7)s6)sc5c4c(C(C)(C)C(=O)OC)ccc2-3)c1,CCCCCCCCCCCc1c(/C=C2\C(=O)c3cc(F)c(F)cc3C2=C(C#N)C#N)sc2c1sc1c3c4nsnc4c4c5sc6c(CCCCCCCCCCC)c(/C=C7\C(=O)c8cc(F)c(F)cc8C7=C(C#N)C#N)sc6c5n(CC(CC)CCCC)c4c3n(CC(CC)CCCC)c21,0.807,23.6,68.6,12.9,13.0650072,1.2791255813953473,12.8,12.9,1:1.2,,,,ITO/CIL_ZnO/PM6:Y6/MoOx/Ag,inverted,CIL_ZnO,ZnO,MoOx,,,,,90.0,-5.56,-3.65,,-5.65,-4.09,
