Repository: JiYiqaq/PCE-KA-GNN

# Data directory

- `raw/Active_Database.csv` is the immutable source dataset bundled under CC BY 4.0. Do not overwrite it with processed data.
- `processed/` is created and populated by the training pipeline. Generated `.pt` and `.pth` caches are intentionally ignored by Git because they can exceed GitHub's normal single-file limit.

See `../DATA_LICENSE.md` for provenance, license and checksum information.

File: data/raw/Active_Database.csv (part 312 of 471)
id,doi,doi_norm,donor,acceptor,donor_canonical,acceptor_canonical,donor_smiles,acceptor_smiles,voc,jsc,ff,pce,pce_recomputed,pce_relative_error_percent,pce_avg,pce_best,d_a_ratio,additive,additive_canonical,additive_ratio,device_structure,device_type,etl,etl_canonical,htl,htl_canonical,active_layer_thickness,solvent,solvent_canonical,annealing_temp,homo_d,lumo_d,eg_d,homo_a,lumo_a,eg_a
90894,10.3390/coatings12060816,10.3390/coatings12060816,PM6,Y6,PM6,Y6,COC(=O)C(C)(C)c1cc(C)cc(-c2sc3c4sc5cc(/C=C6/C(=O)c7cc(F)cc(c7)C(=O)/C6=C\c6cc(C(C)(C)C(=O)OC)c(-c7cc(C)cc(C(C)(C)C(=O)OC)c7)s6)sc5c4c(C(C)(C)C(=O)OC)ccc2-3)c1,CCCCCCCCCCCc1c(/C=C2\C(=O)c3cc(F)c(F)cc3C2=C(C#N)C#N)sc2c1sc1c3c4nsnc4c4c5sc6c(CCCCCCCCCCC)c(/C=C7\C(=O)c8cc(F)c(F)cc8C7=C(C#N)C#N)sc6c5n(CC(CC)CCCC)c4c3n(CC(CC)CCCC)c21,0.82,24.5,69.0,13.9,13.8621,0.2726618705036006,13.7,13.9,1:1.2,,,,ITO/CIL_Bilayer/PM6:Y6/MoOx/Ag,inverted,CIL_Bilayer,CIL_Bilayer,MoOx,,,,,90.0,-5.56,-3.65,,-5.65,-4.09,
90895,10.3390/coatings12060816,10.3390/coatings12060816,PM6,Y6,PM6,Y6,COC(=O)C(C)(C)c1cc(C)cc(-c2sc3c4sc5cc(/C=C6/C(=O)c7cc(F)cc(c7)C(=O)/C6=C\c6cc(C(C)(C)C(=O)OC)c(-c7cc(C)cc(C(C)(C)C(=O)OC)c7)s6)sc5c4c(C(C)(C)C(=O)OC)ccc2-3)c1,CCCCCCCCCCCc1c(/C=C2\C(=O)c3cc(F)c(F)cc3C2=C(C#N)C#N)sc2c1sc1c3c4nsnc4c4c5sc6c(CCCCCCCCCCC)c(/C=C7\C(=O)c8cc(F)c(F)cc8C7=C(C#N)C#N)sc6c5n(CC(CC)CCCC)c4c3n(CC(CC)CCCC)c21,0.605,,67.5,18.5,,,17.9,18.5,1:1.2,,,,ITO/CIL_PEIE/PM6:Y6/MoOx/Ag,inverted,CIL_PEIE,PEIE,MoOx,,,,,90.0,-5.56,-3.65,,-5.65,-4.09,
90896,10.3390/coatings12060816,10.3390/coatings12060816,PM6,Y6,PM6,Y6,COC(=O)C(C)(C)c1cc(C)cc(-c2sc3c4sc5cc(/C=C6/C(=O)c7cc(F)cc(c7)C(=O)/C6=C\c6cc(C(C)(C)C(=O)OC)c(-c7cc(C)cc(C(C)(C)C(=O)OC)c7)s6)sc5c4c(C(C)(C)C(=O)OC)ccc2-3)c1,CCCCCCCCCCCc1c(/C=C2\C(=O)c3cc(F)c(F)cc3C2=C(C#N)C#N)sc2c1sc1c3c4nsnc4c4c5sc6c(CCCCCCCCCCC)c(/C=C7\C(=O)c8cc(F)c(F)cc8C7=C(C#N)C#N)sc6c5n(CC(CC)CCCC)c4c3n(CC(CC)CCCC)c21,0.615,,69.2,19.9,,,18.5,19.9,1:1.2,,,,ITO/CIL_ZnO/PM6:Y6/MoOx/Ag,inverted,CIL_ZnO,ZnO,MoOx,,,,,90.0,-5.56,-3.65,,-5.65,-4.09,
90904,10.3390/coatings13071293,10.3390/coatings13071293,P3HT,PCBM,P3HT,PCBM,CCCCCCc1ccsc1,CCCCC(=O)OCC1(C2=CC=CC=C2)C3=CC=CC4=CC=CC5=CC=CC6=CC=CC7=CC=CC1=C7C6=C5C4=C3,0.56,8.309,49.0,2.3,2.2799896,0.8700173913043424,2.1,2.3,1:0.8,,,,ITO/PEDOT:PSS/P3HT:PCBM/Ca/Al,conventional,Ca,Ca,PEDOT:PSS,PEDOT:PSS,200.0,"1,2-dichlorobenzene",o-DCB,,-5.01,-3.12,,-6.1,-3.7,
90905,10.3390/coatings13071293,10.3390/coatings13071293,P3HT,PCBM,P3HT,PCBM,CCCCCCc1ccsc1,CCCCC(=O)OCC1(C2=CC=CC=C2)C3=CC=CC4=CC=CC5=CC=CC6=CC=CC7=CC=CC1=C7C6=C5C4=C3,0.56,7.7,50.0,2.1,2.156,2.6666666666666687,2.1,2.1,1:0.8,,,,ITO/PEDOT:PSS/P3HT:PCBM/Ca/Al,conventional,Ca,Ca,PEDOT:PSS,PEDOT:PSS,200.0,"1,2-dichlorobenzene",o-DCB,,-5.01,-3.12,,-6.1,-3.7,
90906,10.3390/coatings13071293,10.3390/coatings13071293,P3HT,PCBM,P3HT,PCBM,CCCCCCc1ccsc1,CCCCC(=O)OCC1(C2=CC=CC=C2)C3=CC=CC4=CC=CC5=CC=CC6=CC=CC7=CC=CC1=C7C6=C5C4=C3,0.57,9.068,55.0,2.88,2.8428179999999994,1.2910416666666835,2.5,2.88,1:0.8,,,,ITO/PEDOT:PSS/P3HT:PCBM/Ca/Al,conventional,Ca,Ca,PEDOT:PSS,PEDOT:PSS,200.0,"1,2-dichlorobenzene",o-DCB,,-5.01,-3.12,,-6.1,-3.7,
90907,10.3390/coatings13071293,10.3390/coatings13071293,P3HT,PCBM,P3HT,PCBM,CCCCCCc1ccsc1,CCCCC(=O)OCC1(C2=CC=CC=C2)C3=CC=CC4=CC=CC5=CC=CC6=CC=CC7=CC=CC1=C7C6=C5C4=C3,0.56,8.2,50.0,2.5,2.296,8.160000000000007,2.5,2.5,1:0.8,,,,ITO/PEDOT:PSS/P3HT:PCBM/Ca/Al,conventional,Ca,Ca,PEDOT:PSS,PEDOT:PSS,200.0,"1,2-dichlorobenzene",o-DCB,,-5.01,-3.12,,-6.1,-3.7,
90908,10.3390/coatings13071293,10.3390/coatings13071293,P3HT,PCBM,P3HT,PCBM,CCCCCCc1ccsc1,CCCCC(=O)OCC1(C2=CC=CC=C2)C3=CC=CC4=CC=CC5=CC=CC6=CC=CC7=CC=CC1=C7C6=C5C4=C3,0.6,6.304,49.0,1.87,1.853376,0.8889839572192498,1.6,1.87,1:0.8,,,,ITO/PEDOT:PSS/P3HT:PCBM/Ca/Al,conventional,Ca,Ca,PEDOT:PSS,PEDOT:PSS,200.0,"1,2-dichlorobenzene",o-DCB,140.0,-5.01,-3.12,,-6.1,-3.7,
90909,10.3390/coatings13071293,10.3390/coatings13071293,P3HT,PCBM,P3HT,PCBM,CCCCCCc1ccsc1,CCCCC(=O)OCC1(C2=CC=CC=C2)C3=CC=CC4=CC=CC5=CC=CC6=CC=CC7=CC=CC1=C7C6=C5C4=C3,0.59,5.3,50.0,1.6,1.5635,2.2812500000000124,1.6,1.6,1:0.8,,,,ITO/PEDOT:PSS/P3HT:PCBM/Ca/Al,conventional,Ca,Ca,PEDOT:PSS,PEDOT:PSS,200.0,"1,2-dichlorobenzene",o-DCB,,-5.01,-3.12,,-6.1,-3.7,
90910,10.3390/coatings13071293,10.3390/coatings13071293,P3HT,PCBM,P3HT,PCBM,CCCCCCc1ccsc1,CCCCC(=O)OCC1(C2=CC=CC=C2)C3=CC=CC4=CC=CC5=CC=CC6=CC=CC7=CC=CC1=C7C6=C5C4=C3,0.56,8.407,57.0,2.75,2.6835144000000004,2.4176581818181666,,2.75,1:0.8,,,,ITO/PEDOT:PSS/P3HT:PCBM/Ca/Al,conventional,Ca,Ca,PEDOT:PSS,PEDOT:PSS,200.0,"1,2-dichlorobenzene",o-DCB,140.0,-5.01,-3.12,,-6.1,-3.7,
90912,10.3390/coatings13071293,10.3390/coatings13071293,P3HT,PCBM,P3HT,PCBM,CCCCCCc1ccsc1,CCCCC(=O)OCC1(C2=CC=CC=C2)C3=CC=CC4=CC=CC5=CC=CC6=CC=CC7=CC=CC1=C7C6=C5C4=C3,0.56,7.8,60.0,2.5,2.6208000000000005,4.8320000000000185,2.5,2.5,1:0.8,,,,ITO/PEDOT:PSS/P3HT:PCBM/Ca/Al,conventional,Ca,Ca,PEDOT:PSS,PEDOT:PSS,200.0,"1,2-dichlorobenzene",o-DCB,140.0,-5.01,-3.12,,-6.1,-3.7,
90913,10.3390/coatings13071293,10.3390/coatings13071293,P3HT,PCBM,P3HT,PCBM,CCCCCCc1ccsc1,CCCCC(=O)OCC1(C2=CC=CC=C2)C3=CC=CC4=CC=CC5=CC=CC6=CC=CC7=CC=CC1=C7C6=C5C4=C3,0.59,6.163,50.0,1.85,1.818085,1.7251351351351547,1.6,1.85,1:0.8,,,,ITO/PEDOT:PSS/P3HT:PCBM/Ca/Al,conventional,Ca,Ca,PEDOT:PSS,PEDOT:PSS,200.0,"1,2-dichlorobenzene",o-DCB,140.0,-5.01,-3.12,,-6.1,-3.7,
90914,10.3390/coatings13071293,10.3390/coatings13071293,P3HT,PCBM,P3HT,PCBM,CCCCCCc1ccsc1,CCCCC(=O)OCC1(C2=CC=CC=C2)C3=CC=CC4=CC=CC5=CC=CC6=CC=CC7=CC=CC1=C7C6=C5C4=C3,0.6,5.2,50.0,1.6,1.56,2.500000000000002,1.6,1.6,1:0.8,,,,ITO/PEDOT:PSS/P3HT:PCBM/Ca/Al,conventional,Ca,Ca,PEDOT:PSS,PEDOT:PSS,200.0,"1,2-dichlorobenzene",o-DCB,140.0,-5.01,-3.12,,-6.1,-3.7,
90915,10.3390/coatings13071293,10.3390/coatings13071293,P3HT,PCBM,P3HT,PCBM,CCCCCCc1ccsc1,CCCCC(=O)OCC1(C2=CC=CC=C2)C3=CC=CC4=CC=CC5=CC=CC6=CC=CC7=CC=CC1=C7C6=C5C4=C3,0.55,12.36,46.0,3.14,3.1270800000000003,0.4114649681528605,,,1:0.8,,,,,conventional,,,PEDOT:PSS-PH1000,PEDOT:PSS,200.0,"1,2-dichlorobenzene",,,-5.01,-3.12,,-6.1,-3.7,
90916,10.3390/coatings13071293,10.3390/coatings13071293,P3HT,PCBM,P3HT,PCBM,CCCCCCc1ccsc1,CCCCC(=O)OCC1(C2=CC=CC=C2)C3=CC=CC4=CC=CC5=CC=CC6=CC=CC7=CC=CC1=C7C6=C5C4=C3,0.54,9.3,55.0,2.76,2.7621,0.0760869565217549,,,1:0.8,,,,,conventional,,,PEDOT:PSS-PH1000,PEDOT:PSS,200.0,"1,2-dichlorobenzene",,,-5.01,-3.12,,-6.1,-3.7,
90917,10.3390/coatings13071293,10.3390/coatings13071293,P3HT,PCBM,P3HT,PCBM,CCCCCCc1ccsc1,CCCCC(=O)OCC1(C2=CC=CC=C2)C3=CC=CC4=CC=CC5=CC=CC6=CC=CC7=CC=CC1=C7C6=C5C4=C3,0.55,8.38,66.0,3.06,3.0419400000000008,0.5901960784313497,,,1:0.8,,,,,conventional,,,PEDOT:PSS-Al 4083,PEDOT:PSS,200.0,"1,2-dichlorobenzene",,,-5.01,-3.12,,-6.1,-3.7,
90918,10.3390/coatings13071293,10.3390/coatings13071293,P3HT,PCBM,P3HT,PCBM,CCCCCCc1ccsc1,CCCCC(=O)OCC1(C2=CC=CC=C2)C3=CC=CC4=CC=CC5=CC=CC6=CC=CC7=CC=CC1=C7C6=C5C4=C3,0.55,7.92,70.0,3.04,3.0492000000000004,0.3026315789473789,,,1:0.8,,,,,conventional,,,PEDOT:PSS-Al 4083,PEDOT:PSS,200.0,"1,2-dichlorobenzene",,,-5.01,-3.12,,-6.1,-3.7,
90941,10.3390/cryst11091139,10.3390/cryst11091139,PTB7,PC71BM,PTB7,PC71BM,CCCCC(CC)COC(=O)c1sc2c(-c3cc4c(OCC(CC)CCCC)c5sccc5c(OCC(CC)CCCC)c4s3)scc2c1F,COC(=O)CCCC1(c2ccccc2)C23c4c5ccc6c7cc8c9c%10c(cc%11cc%12c%13c%14c(cc%15c%16ccc-5c2c%16c2c5c%16c%17c(c(c46)c7c9c%17c4c%10c%11c%13c4c%16c%14c%152)C513)C%12)C8,0.68,0.32,49.0,0.13,0.106624,17.981538461538456,0.11,0.13,,,,,ITO/ZnO/PTB7:PC71BM/MoO3/Ag,inverted,ZnO,ZnO,MoO3,MoO3,,chlorobenzene,chlorobenzene,,-5.19,-3.43,,-5.9,-3.9,
90942,10.3390/cryst11091139,10.3390/cryst11091139,PTB7,PC71BM,PTB7,PC71BM,CCCCC(CC)COC(=O)c1sc2c(-c3cc4c(OCC(CC)CCCC)c5sccc5c(OCC(CC)CCCC)c4s3)scc2c1F,COC(=O)CCCC1(c2ccccc2)C23c4c5ccc6c7cc8c9c%10c(cc%11cc%12c%13c%14c(cc%15c%16ccc-5c2c%16c2c5c%16c%17c(c(c46)c7c9c%17c4c%10c%11c%13c4c%16c%14c%152)C513)C%12)C8,0.7,11.26,46.0,3.73,3.62572,2.795710455764079,3.63,3.73,1:1.5,,,,ITO/ZnO/PTB7:PC71BM/MoO3/Ag,inverted,ZnO,ZnO,MoO3,MoO3,100.0,chlorobenzene,chlorobenzene,,-5.19,-3.43,,-5.9,-3.9,
90943,10.3390/cryst11091139,10.3390/cryst11091139,PTB7,PC71BM,PTB7,PC71BM,CCCCC(CC)COC(=O)c1sc2c(-c3cc4c(OCC(CC)CCCC)c5sccc5c(OCC(CC)CCCC)c4s3)scc2c1F,COC(=O)CCCC1(c2ccccc2)C23c4c5ccc6c7cc8c9c%10c(cc%11cc%12c%13c%14c(cc%15c%16ccc-5c2c%16c2c5c%16c%17c(c(c46)c7c9c%17c4c%10c%11c%13c4c%16c%14c%152)C513)C%12)C8,0.71,17.01,68.0,8.36,8.212428,1.7652153110047877,8.21,8.36,1:1.5,DIO,DIO,3 vol% DIO,ITO/ZnO/PTB7:PC71BM/MoO3/Ag,inverted,ZnO,ZnO,MoO3,MoO3,100.0,chlorobenzene,chlorobenzene,,-5.19,-3.43,,-5.9,-3.9,
91029,10.3390/en17040814,10.3390/en17040814,PBDB-T,ITIC,PBDB-T,ITIC,CCCCC(CC)Cc1ccc(-c2c3cc(-c4ccc(-c5sc(-c6cccs6)c6c5C(=O)c5c(CC(CC)CCCC)sc(CC(CC)CCCC)c5C6=O)s4)sc3c(-c3ccc(CC(CC)CCCC)s3)c3ccsc23)s1,CCCCCCc1ccc(C2(c3ccc(CCCCCC)cc3)c3cc4c(cc3-c3sc5cc(C=C6C(=O)c7ccccc7C6=C(C#N)C#N)sc5c32)C(c2ccc(CCCCCC)cc2)(c2ccc(CCCCCC)cc2)c2c-4sc3cc(C=C4C(=O)c5ccccc5C4=C(C#N)C#N)sc23)cc1,0.81,11.83,59.75,5.53,5.72542425,3.5338924050632805,5.53,,1:1,"1,8-diiodooctane",,0.5% v/v,ITO/ZnO/PEIE/PBDB-T:ITIC/HTL solar (1:5),inverted,ZnO/PEIE,ZnO/PEIE,HTL solar,HTL solar,,chlorobenzene,,110.0,-5.33,-3.48,,-5.576,-3.916,
91031,10.3390/en17040814,10.3390/en17040814,PBDB-T,ITIC,PBDB-T,ITIC,CCCCC(CC)Cc1ccc(-c2c3cc(-c4ccc(-c5sc(-c6cccs6)c6c5C(=O)c5c(CC(CC)CCCC)sc(CC(CC)CCCC)c5C6=O)s4)sc3c(-c3ccc(CC(CC)CCCC)s3)c3ccsc23)s1,CCCCCCc1ccc(C2(c3ccc(CCCCCC)cc3)c3cc4c(cc3-c3sc5cc(C=C6C(=O)c7ccccc7C6=C(C#N)C#N)sc5c32)C(c2ccc(CCCCCC)cc2)(c2ccc(CCCCCC)cc2)c2c-4sc3cc(C=C4C(=O)c5ccccc5C4=C(C#N)C#N)sc23)cc1,0.527,7.74,33.05,1.28,1.34810289,5.320538281250002,1.28,,1:1,"1,8-diiodooctane",,0.5% v/v,ITO/ZnO/PEIE/PBDB-T:ITIC/WO3 (1:1),inverted,ZnO/PEIE,ZnO/PEIE,WO3,WO3,,chlorobenzene,,110.0,-5.33,-3.48,,-5.576,-3.916,
91032,10.3390/en17040814,10.3390/en17040814,PBDB-T,ITIC,PBDB-T,ITIC,CCCCC(CC)Cc1ccc(-c2c3cc(-c4ccc(-c5sc(-c6cccs6)c6c5C(=O)c5c(CC(CC)CCCC)sc(CC(CC)CCCC)c5C6=O)s4)sc3c(-c3ccc(CC(CC)CCCC)s3)c3ccsc23)s1,CCCCCCc1ccc(C2(c3ccc(CCCCCC)cc3)c3cc4c(cc3-c3sc5cc(C=C6C(=O)c7ccccc7C6=C(C#N)C#N)sc5c32)C(c2ccc(CCCCCC)cc2)(c2ccc(CCCCCC)cc2)c2c-4sc3cc(C=C4C(=O)c5ccccc5C4=C(C#N)C#N)sc23)cc1,0.69,8.33,46.46,2.66,2.67038142,0.3902789473684159,2.66,,1:1,"1,8-diiodooctane",,0.5% v/v,ITO/ZnO/PEIE/PBDB-T:ITIC/WO3 (1:2),inverted,ZnO/PEIE,ZnO/PEIE,WO3,WO3,,chlorobenzene,,110.0,-5.33,-3.48,,-5.576,-3.916,
91033,10.3390/en17040814,10.3390/en17040814,PBDB-T,ITIC,PBDB-T,ITIC,CCCCC(CC)Cc1ccc(-c2c3cc(-c4ccc(-c5sc(-c6cccs6)c6c5C(=O)c5c(CC(CC)CCCC)sc(CC(CC)CCCC)c5C6=O)s4)sc3c(-c3ccc(CC(CC)CCCC)s3)c3ccsc23)s1,CCCCCCc1ccc(C2(c3ccc(CCCCCC)cc3)c3cc4c(cc3-c3sc5cc(C=C6C(=O)c7ccccc7C6=C(C#N)C#N)sc5c32)C(c2ccc(CCCCCC)cc2)(c2ccc(CCCCCC)cc2)c2c-4sc3cc(C=C4C(=O)c5ccccc5C4=C(C#N)C#N)sc23)cc1,0.75,9.08,51.19,3.5,3.486039,0.3988857142857175,3.5,,1:1,"1,8-diiodooctane",,0.5% v/v,ITO/ZnO/PEIE/PBDB-T:ITIC/WO3 (1:3),inverted,ZnO/PEIE,ZnO/PEIE,WO3,WO3,,chlorobenzene,,110.0,-5.33,-3.48,,-5.576,-3.916,
91034,10.3390/en17040814,10.3390/en17040814,PBDB-T,ITIC,PBDB-T,ITIC,CCCCC(CC)Cc1ccc(-c2c3cc(-c4ccc(-c5sc(-c6cccs6)c6c5C(=O)c5c(CC(CC)CCCC)sc(CC(CC)CCCC)c5C6=O)s4)sc3c(-c3ccc(CC(CC)CCCC)s3)c3ccsc23)s1,CCCCCCc1ccc(C2(c3ccc(CCCCCC)cc3)c3cc4c(cc3-c3sc5cc(C=C6C(=O)c7ccccc7C6=C(C#N)C#N)sc5c32)C(c2ccc(CCCCCC)cc2)(c2ccc(CCCCCC)cc2)c2c-4sc3cc(C=C4C(=O)c5ccccc5C4=C(C#N)C#N)sc23)cc1,0.746,10.44,51.76,3.63,4.031193023999999,11.05214942148759,3.63,,1:1,"1,8-diiodooctane",,0.5% v/v,ITO/ZnO/PEIE/PBDB-T:ITIC/WO3 (1:4),inverted,ZnO/PEIE,ZnO/PEIE,WO3,WO3,,chlorobenzene,,110.0,-5.33,-3.48,,-5.576,-3.916,
91035,10.3390/en17040814,10.3390/en17040814,PBDB-T,ITIC,PBDB-T,ITIC,CCCCC(CC)Cc1ccc(-c2c3cc(-c4ccc(-c5sc(-c6cccs6)c6c5C(=O)c5c(CC(CC)CCCC)sc(CC(CC)CCCC)c5C6=O)s4)sc3c(-c3ccc(CC(CC)CCCC)s3)c3ccsc23)s1,CCCCCCc1ccc(C2(c3ccc(CCCCCC)cc3)c3cc4c(cc3-c3sc5cc(C=C6C(=O)c7ccccc7C6=C(C#N)C#N)sc5c32)C(c2ccc(CCCCCC)cc2)(c2ccc(CCCCCC)cc2)c2c-4sc3cc(C=C4C(=O)c5ccccc5C4=C(C#N)C#N)sc23)cc1,0.754,9.68,45.3,3.31,3.30632016,0.1111734138972873,3.31,,1:1,"1,8-diiodooctane",,0.5% v/v,ITO/ZnO/PEIE/PBDB-T:ITIC/WO3 (1:8),inverted,ZnO/PEIE,ZnO/PEIE,WO3,WO3,,chlorobenzene,,110.0,-5.33,-3.48,,-5.576,-3.916,
91038,10.3390/en17040814,10.3390/en17040814,PBDB-T,ITIC,PBDB-T,ITIC,CCCCC(CC)Cc1ccc(-c2c3cc(-c4ccc(-c5sc(-c6cccs6)c6c5C(=O)c5c(CC(CC)CCCC)sc(CC(CC)CCCC)c5C6=O)s4)sc3c(-c3ccc(CC(CC)CCCC)s3)c3ccsc23)s1,CCCCCCc1ccc(C2(c3ccc(CCCCCC)cc3)c3cc4c(cc3-c3sc5cc(C=C6C(=O)c7ccccc7C6=C(C#N)C#N)sc5c32)C(c2ccc(CCCCCC)cc2)(c2ccc(CCCCCC)cc2)c2c-4sc3cc(C=C4C(=O)c5ccccc5C4=C(C#N)C#N)sc23)cc1,0.75,11.8,50.88,4.5,4.502880000000001,0.0640000000000245,4.5,,1:1,"1,8-diiodooctane",,0.5% v/v,inverted,inverted,ZnO,,WO3 (1:4),WO3,,chlorobenzene,,110.0,-5.33,-3.48,,-5.576,-3.916,
91039,10.3390/en17040814,10.3390/en17040814,PBDB-T,ITIC,PBDB-T,ITIC,CCCCC(CC)Cc1ccc(-c2c3cc(-c4ccc(-c5sc(-c6cccs6)c6c5C(=O)c5c(CC(CC)CCCC)sc(CC(CC)CCCC)c5C6=O)s4)sc3c(-c3ccc(CC(CC)CCCC)s3)c3ccsc23)s1,CCCCCCc1ccc(C2(c3ccc(CCCCCC)cc3)c3cc4c(cc3-c3sc5cc(C=C6C(=O)c7ccccc7C6=C(C#N)C#N)sc5c32)C(c2ccc(CCCCCC)cc2)(c2ccc(CCCCCC)cc2)c2c-4sc3cc(C=C4C(=O)c5ccccc5C4=C(C#N)C#N)sc23)cc1,0.75,11.32,49.62,4.32,4.212738,2.482916666666676,4.32,,1:1,"1,8-diiodooctane",,0.5% v/v,inverted,inverted,ZnO/PEIE,,WO3 (1:4),WO3,,chlorobenzene,,110.0,-5.33,-3.48,,-5.576,-3.916,
91040,10.3390/en19010104,10.3390/en19010104,PBDB-T,1b,PBDB-T,1b,CCCCC(CC)Cc1ccc(-c2c3cc(-c4ccc(-c5sc(-c6ccc(C)s6)c6c5C(=O)c5c(CC(CC)CCCC)sc(CC(CC)CCCC)c5C6=O)s4)sc3c(-c3ccc(CC(CC)CCCC)s3)c3cc(C)sc23)s1,,0.28,0.28,27.7,0.022,0.0217168,1.2872727272727151,,,,,,,conventional,conventional,,,PEDOT:PSS,PEDOT:PSS,,chloroform,chloroform,,-5.33,-3.48,,,,
91041,10.3390/en19010104,10.3390/en19010104,PBDB-T,1b,PBDB-T,1b,CCCCC(CC)Cc1ccc(-c2c3cc(-c4ccc(-c5sc(-c6cccs6)c6c5C(=O)c5c(CC(CC)CCCC)sc(CC(CC)CCCC)c5C6=O)s4)sc3c(-c3ccc(CC(CC)CCCC)s3)c3ccsc23)s1,,0.46,0.043,26.0,0.005,0.0051427999999999,2.855999999999987,,,,,,,conventional,conventional,,,PEDOT:PSS,PEDOT:PSS,,chloroform,chloroform,,-5.33,-3.48,,,,
91042,10.3390/ijms24010522,10.3390/ijms24010522,IND-T-BDTF,Y6BO,IND-T-BDTF,Y6-BO,,CCCCCCCCCCCc1c(/C=C2\C(=O)c3cc(F)c(F)cc3C2=C(C#N)C#N)sc2c1sc1c3c4nsnc4c4c5sc6c(CCCCCCCCCCC)c(/C=C7\C(=O)c8cc(F)c(F)cc8C7=C(C#N)C#N)sc6c5n(CC(CCCC)CCCCCC)c4c3n(CC(CCCC)CCCCCC)c21,0.8,11.9,33.5,3.18,3.189200000000001,0.2893081761006529,3.14,3.18,3:4,1-chloronaphthalene (CN),CN,,ITO/ZnO (25 nm)/polymer:Y6BO (80 nm)/MoO3 (3 nm)/Ag (100 nm),inverted,ZnO,ZnO,MoO3,MoO3,130.0,chloroform,chloroform,110.0,,,,-5.65,-4.1,
91043,10.3390/ijms24010522,10.3390/ijms24010522,IND-HT-BDTF,Y6BO,IND-HT-BDTF,Y6-BO,,CCCCCCCCCCCc1c(/C=C2\C(=O)c3cc(F)c(F)cc3C2=C(C#N)C#N)sc2c1sc1c3c4nsnc4c4c5sc6c(CCCCCCCCCCC)c(/C=C7\C(=O)c8cc(F)c(F)cc8C7=C(C#N)C#N)sc6c5n(CC(CCCC)CCCCCC)c4c3n(CC(CCCC)CCCCCC)c21,0.87,21.9,37.9,7.23,7.221086999999999,0.1232780082987759,7.11,7.23,3:4,1-chloronaphthalene (CN),CN,,ITO/ZnO (25 nm)/polymer:Y6BO (80 nm)/MoO3 (3 nm)/Ag (100 nm),inverted,ZnO,ZnO,MoO3,MoO3,120.0,chloroform,chloroform,110.0,,,,-5.65,-4.1,
91044,10.3390/ijms24010522,10.3390/ijms24010522,IND-OTT-BDTF,Y6BO,IND-OTT-BDTF,Y6-BO,,CCCCCCCCCCCc1c(/C=C2\C(=O)c3cc(F)c(F)cc3C2=C(C#N)C#N)sc2c1sc1c3c4nsnc4c4c5sc6c(CCCCCCCCCCC)c(/C=C7\C(=O)c8cc(F)c(F)cc8C7=C(C#N)C#N)sc6c5n(CC(CCCC)CCCCCC)c4c3n(CC(CCCC)CCCCCC)c21,0.79,26.4,56.2,11.7,11.721072,0.1801025641025658,11.2,11.7,3:4,1-chloronaphthalene (CN),CN,,ITO/ZnO (25 nm)/polymer:Y6BO (80 nm)/MoO3 (3 nm)/Ag (100 nm),inverted,ZnO,ZnO,MoO3,MoO3,120.0,chloroform,chloroform,110.0,,,,-5.65,-4.1,
91084,10.3390/ma16072613,10.3390/ma16072613,PCDTBT,PCBM,PCDTBT,PCBM,CCCCCCCCC(CCCCCCCC)n1c2ccccc2c2ccc(-c3ccc(-c4ccc(-c5cccs5)c5nsnc45)s3)cc21,CCCCC(=O)OCC1(C2=CC=CC=C2)C3=CC=CC4=CC=CC5=CC=CC6=CC=CC7=CC=CC1=C7C6=C5C4=C3,0.93,8.5,59.0,4.7,4.663950000000001,0.7670212765957334,,,1:2,,,,ITO/PEDOT:PSS/active layer/PFN/Al,conventional,PFN,PFN,PEDOT:PSS,PEDOT:PSS,85.0,chlorobenzene,chlorobenzene,,-5.5,-3.6,,-6.1,-3.7,
91088,10.3390/ma16072613,10.3390/ma16072613,PCDTBT,Bis-PCBM,PCDTBT,Bis-PCBM,CCCCCCCCC(CCCCCCCC)n1c2ccccc2c2ccc(-c3ccc(-c4ccc(-c5cccs5)c5nsnc45)s3)cc21,COC(=O)CCCC1(c2ccccc2)C23c4c5c6c7c8c9c(c%10c%11c2c2c4c4c%12c5c5c6c6c8c8c%13c%14c%15c%16c%17c%18c%19c%20c%21c%22c%23c(c%14c%14c%24c%23c%23c%22c%22c%20c(c2c%22c%11c%23c%10c%24c9c%148)c4c%19c%12c%17c5c%16c%136)C%152C(CCCC(=O)OC)(c4ccccc4)C%18%212)C713,1.05,6.4,43.0,2.9,2.8896,0.3586206896551636,,,1:2,,,,ITO/PEDOT:PSS/active layer/PFN/Al,conventional,PFN,PFN,PEDOT:PSS,PEDOT:PSS,85.0,chlorobenzene,chlorobenzene,,-5.5,-3.6,,,,
91111,10.3390/mi13101613,10.3390/mi13101613,PTB7,PC71BM,PTB7,PC71BM,CCCCC(CC)COC(=O)c1sc2c(-c3cc4c(OCC(CC)CCCC)c5sccc5c(OCC(CC)CCCC)c4s3)scc2c1F,COC(=O)CCCC1(c2ccccc2)C23c4c5ccc6c7cc8c9c%10c(cc%11cc%12c%13c%14c(cc%15c%16ccc-5c2c%16c2c5c%16c%17c(c(c46)c7c9c%17c4c%10c%11c%13c4c%16c%14c%152)C513)C%12)C8,,,,7.62,,,,7.62,,,,,ITO/ZnO/active layer/MoO3/Au,inverted,ZnO,ZnO,MoO3,MoO3,,chlorobenzene,chlorobenzene,,-5.19,-3.43,,-5.9,-3.9,
91112,10.3390/mi13101613,10.3390/mi13101613,P3HT,PC61BM,P3HT,PC61BM,CCCCCCc1ccsc1,COC(=O)CCCC1(c2ccccc2)C23c4c5c6c7c8c9c(c%10c%11c2c2c%12c4c4c%13c5c5c7c7c8c8c%14c9c%10c9c%10c%11c2c2c%11c%12c4c4c%12c%13c5c5c7c7c8c8c%14c9c9c%10c2c2c%11c4c4c%12c5c7c5c8c9c2c45)C613,,,,2.9,,,,2.9,,,,,ITO/ZnO/active layer/MoO3/Au,inverted,ZnO,ZnO,MoO3,MoO3,,chlorobenzene,chlorobenzene,,-5.01,-3.12,,-6.1,-3.7,
91113,10.3390/mi13101613,10.3390/mi13101613,PBDB-T,ITIC,PBDB-T,ITIC,CCCCC(CC)Cc1ccc(-c2c3cc(-c4ccc(-c5sc(-c6cccs6)c6c5C(=O)c5c(CC(CC)CCCC)sc(CC(CC)CCCC)c5C6=O)s4)sc3c(-c3ccc(CC(CC)CCCC)s3)c3ccsc23)s1,CCCCCCc1ccc(C2(c3ccc(CCCCCC)cc3)c3cc4c(cc3-c3sc5cc(C=C6C(=O)c7ccccc7C6=C(C#N)C#N)sc5c32)C(c2ccc(CCCCCC)cc2)(c2ccc(CCCCCC)cc2)c2c-4sc3cc(C=C4C(=O)c5ccccc5C4=C(C#N)C#N)sc23)cc1,,,,10.9,,,,10.9,,,,,ITO/ZnO/active layer/MoO3/Au,inverted,ZnO,ZnO,MoO3,MoO3,,chlorobenzene,chlorobenzene,,-5.33,-3.48,,-5.576,-3.916,
91114,10.3390/mi13101613,10.3390/mi13101613,P3HT,PC61BM,P3HT,PC61BM,CCCCCCc1ccsc1,COC(=O)CCCC1(c2ccccc2)C23c4c5c6c7c8c9c(c%10c%11c2c2c%12c4c4c%13c5c5c7c7c8c8c%14c9c%10c9c%10c%11c2c2c%11c%12c4c4c%12c%13c5c5c7c7c8c8c%14c9c9c%10c2c2c%11c4c4c%12c5c7c5c8c9c2c45)C613,,,,2.88,,,,2.88,,,,,ITO/ZnO/active layer/MoO3/Au,inverted,ZnO,ZnO,MoO3,MoO3,,chlorobenzene,chlorobenzene,,-5.01,-3.12,,-6.1,-3.7,
91115,10.3390/mi13101613,10.3390/mi13101613,P3HT,PC61BM,P3HT,PC61BM,CCCCCCc1ccsc1,COC(=O)CCCC1(c2ccccc2)C23c4c5c6c7c8c9c(c%10c%11c2c2c%12c4c4c%13c5c5c7c7c8c8c%14c9c%10c9c%10c%11c2c2c%11c%12c4c4c%12c%13c5c5c7c7c8c8c%14c9c9c%10c2c2c%11c4c4c%12c5c7c5c8c9c2c45)C613,,,,4.6,,,,4.6,,,,,ITO/ZnO/active layer/MoO3/Au,inverted,ZnO,ZnO,MoO3,MoO3,,chlorobenzene,chlorobenzene,,-5.01,-3.12,,-6.1,-3.7,
91116,10.3390/mi13101613,10.3390/mi13101613,P3HT,PC61BM,P3HT,PC61BM,CCCCCCc1ccsc1,COC(=O)CCCC1(c2ccccc2)C23c4c5c6c7c8c9c(c%10c%11c2c2c%12c4c4c%13c5c5c7c7c8c8c%14c9c%10c9c%10c%11c2c2c%11c%12c4c4c%12c%13c5c5c7c7c8c8c%14c9c9c%10c2c2c%11c4c4c%12c5c7c5c8c9c2c45)C613,,,,4.5,,,,4.5,,,,,ITO/ZnO/active layer/MoO3/Au,inverted,ZnO,ZnO,MoO3,MoO3,,chlorobenzene,chlorobenzene,,-5.01,-3.12,,-6.1,-3.7,
91117,10.3390/mi13101613,10.3390/mi13101613,PTBT,PC61BM,PTBT,PC61BM,CCCCC(CC)Cc1csc(-c2c3cc(-c4ccc(-c5sc(-c6cccs6)c6c5C(=O)c5c(CC(CC)CCCC)sc(CC(CC)CCCC)c5C6=O)s4)sc3c(-c3cc(CC(CC)CCCC)cs3)c3ccsc23)c1,COC(=O)CCCC1(c2ccccc2)C23c4c5c6c7c8c9c(c%10c%11c2c2c%12c4c4c%13c5c5c7c7c8c8c%14c9c%10c9c%10c%11c2c2c%11c%12c4c4c%12c%13c5c5c7c7c8c8c%14c9c9c%10c2c2c%11c4c4c%12c5c7c5c8c9c2c45)C613,,,,5.13,,,,5.13,,,,,ITO/ZnO/active layer/MoO3/Au,inverted,ZnO,ZnO,MoO3,MoO3,,chlorobenzene,chlorobenzene,,-5.25,-3.38,,-6.1,-3.7,
91118,10.3390/mi13101613,10.3390/mi13101613,P3HT,PC61BM,P3HT,PC61BM,CCCCCCc1ccsc1,COC(=O)CCCC1(c2ccccc2)C23c4c5c6c7c8c9c(c%10c%11c2c2c%12c4c4c%13c5c5c7c7c8c8c%14c9c%10c9c%10c%11c2c2c%11c%12c4c4c%12c%13c5c5c7c7c8c8c%14c9c9c%10c2c2c%11c4c4c%12c5c7c5c8c9c2c45)C613,,,,4.54,,,,4.54,,,,,ITO/ZnO/active layer/MoO3/Au,inverted,ZnO,ZnO,MoO3,MoO3,,chlorobenzene,chlorobenzene,,-5.01,-3.12,,-6.1,-3.7,
91119,10.3390/mi13101613,10.3390/mi13101613,P3HT,PC61BM,P3HT,PC61BM,CCCCCCc1ccsc1,COC(=O)CCCC1(c2ccccc2)C23c4c5c6c7c8c9c(c%10c%11c2c2c%12c4c4c%13c5c5c7c7c8c8c%14c9c%10c9c%10c%11c2c2c%11c%12c4c4c%12c%13c5c5c7c7c8c8c%14c9c9c%10c2c2c%11c4c4c%12c5c7c5c8c9c2c45)C613,,,,4.4,,,,4.4,,,,,ITO/ZnO/active layer/MoO3/Au,inverted,ZnO,ZnO,MoO3,MoO3,,chlorobenzene,chlorobenzene,,-5.01,-3.12,,-6.1,-3.7,
91120,10.3390/mi13101613,10.3390/mi13101613,PTB7,PC71BM,PTB7,PC71BM,CCCCC(CC)COC(=O)c1sc2c(-c3cc4c(OCC(CC)CCCC)c5sccc5c(OCC(CC)CCCC)c4s3)scc2c1F,COC(=O)CCCC1(c2ccccc2)C23c4c5ccc6c7cc8c9c%10c(cc%11cc%12c%13c%14c(cc%15c%16ccc-5c2c%16c2c5c%16c%17c(c(c46)c7c9c%17c4c%10c%11c%13c4c%16c%14c%152)C513)C%12)C8,,,,7.5,,,,7.5,,,,,ITO/ZnO/active layer/MoO3/Au,inverted,ZnO,ZnO,MoO3,MoO3,,chlorobenzene,chlorobenzene,,-5.19,-3.43,,-5.9,-3.9,
91121,10.3390/mi13101613,10.3390/mi13101613,PIDTT-DFBT,PC71BM,PIDTT-DFBT,PC71BM,CCCCCCc1ccc(C2(c3ccc(CCCCCC)cc3)c3cc4c(cc3-c3sc5ccsc5c32)C(c2ccc(CCCCCC)cc2)(c2ccc(CCCCCC)cc2)c2c-4sc3cc(-c4c(F)c(F)cc5nsnc45)sc23)cc1,COC(=O)CCCC1(c2ccccc2)C23c4c5ccc6c7cc8c9c%10c(cc%11cc%12c%13c%14c(cc%15c%16ccc-5c2c%16c2c5c%16c%17c(c(c46)c7c9c%17c4c%10c%11c%13c4c%16c%14c%152)C513)C%12)C8,,,,7.67,,,,7.67,,,,,ITO/ZnO/active layer/MoO3/Au,inverted,ZnO,ZnO,MoO3,MoO3,,chlorobenzene,chlorobenzene,,-5.3,-3.5,,-5.9,-3.9,
91122,10.3390/mi13101613,10.3390/mi13101613,p-DTS(FBTTh<sub>2</sub>)<sub>2</sub>,PC71BM,p-DTS(FBTTh<sub>2</sub>)<sub>2</sub>,PC71BM,,COC(=O)CCCC1(c2ccccc2)C23c4c5ccc6c7cc8c9c%10c(cc%11cc%12c%13c%14c(cc%15c%16ccc-5c2c%16c2c5c%16c%17c(c(c46)c7c9c%17c4c%10c%11c%13c4c%16c%14c%152)C513)C%12)C8,,,,9.14,,,,9.14,,,,,ITO/ZnO/active layer/MoO3/Au,inverted,ZnO,ZnO,MoO3,MoO3,,chlorobenzene,chlorobenzene,,-5.12,-3.34,,-5.9,-3.9,
91123,10.3390/mi13101613,10.3390/mi13101613,P4TNTz-2F,PC71BM,P4TNTz-2F,PC71BM,CCCCCCCCCCCCC(CCCCCCCCCC)Cc1csc(-c2cc3c(cc(-c4cc(CC(CCCCCCCCCC)CCCCCCCCCCCC)c(-c5cc(F)c(-c6sccc6F)s5)s4)c4nsnc43)c3nsnc23)c1,COC(=O)CCCC1(c2ccccc2)C23c4c5ccc6c7cc8c9c%10c(cc%11cc%12c%13c%14c(cc%15c%16ccc-5c2c%16c2c5c%16c%17c(c(c46)c7c9c%17c4c%10c%11c%13c4c%16c%14c%152)C513)C%12)C8,0.81,20.6,65.0,10.8,10.845900000000002,0.4250000000000127,10.4,10.8,1:1.5,DIO,,,,,NPC70-OH SAM/ZnO,NPC70-OH SAM/ZnO,MoO3,,350.0,chlorobenzene,,,-5.46,-3.86,,-5.9,-3.9,
91124,10.3390/mi13101613,10.3390/mi13101613,P4TNTz-2F,PC71BM,P4TNTz-2F,PC71BM,CCCCCCCCCCCCC(CCCCCCCCCC)Cc1csc(-c2cc3c(cc(-c4cc(CC(CCCCCCCCCC)CCCCCCCCCCCC)c(-c5cc(F)c(-c6sccc6F)s5)s4)c4nsnc43)c3nsnc23)c1,COC(=O)CCCC1(c2ccccc2)C23c4c5ccc6c7cc8c9c%10c(cc%11cc%12c%13c%14c(cc%15c%16ccc-5c2c%16c2c5c%16c%17c(c(c46)c7c9c%17c4c%10c%11c%13c4c%16c%14c%152)C513)C%12)C8,0.81,18.9,64.2,9.83,9.828378,0.0165005086469923,9.38,9.83,1:1.5,DIO,,,,,ZnO,ZnO,MoO3,,350.0,chlorobenzene,,,-5.46,-3.86,,-5.9,-3.9,
91125,10.3390/molecules25184101,10.3390/molecules25184101,PIDT-O,PC71BM,PIDT-O,PC71BM,,COC(=O)CCCC1(c2ccccc2)C23c4c5ccc6c7cc8c9c%10c(cc%11cc%12c%13c%14c(cc%15c%16ccc-5c2c%16c2c5c%16c%17c(c(c46)c7c9c%17c4c%10c%11c%13c4c%16c%14c%152)C513)C%12)C8,0.88,5.22,52.39,2.41,2.40658704,0.1416165975103881,,,1:2,,,,ITO/PEDOT:PSS/active layer/PFN/Al,conventional,PFN,PFN,PEDOT:PSS,PEDOT:PSS,,chlorobenzene,,,,,,-5.9,-3.9,
91126,10.3390/molecules25184101,10.3390/molecules25184101,PIDT-O,PC71BM,PIDT-O,PC71BM,,COC(=O)CCCC1(c2ccccc2)C23c4c5ccc6c7cc8c9c%10c(cc%11cc%12c%13c%14c(cc%15c%16ccc-5c2c%16c2c5c%16c%17c(c(c46)c7c9c%17c4c%10c%11c%13c4c%16c%14c%152)C513)C%12)C8,0.88,7.22,64.83,4.12,4.11903888,0.0233281553398148,,,1:2,THF,,,ITO/PEDOT:PSS/active layer/PFN/Al,conventional,PFN,PFN,PEDOT:PSS,PEDOT:PSS,,chlorobenzene,,,,,,-5.9,-3.9,
91127,10.3390/molecules25184101,10.3390/molecules25184101,PIDTT-O,PC71BM,PIDTT-O,PC71BM,,COC(=O)CCCC1(c2ccccc2)C23c4c5ccc6c7cc8c9c%10c(cc%11cc%12c%13c%14c(cc%15c%16ccc-5c2c%16c2c5c%16c%17c(c(c46)c7c9c%17c4c%10c%11c%13c4c%16c%14c%152)C513)C%12)C8,0.85,7.56,45.02,2.89,2.8929852,0.1032941176470557,,,,,,,ITO/PEDOT:PSS/active layer/PFN/Al,conventional,PFN,PFN,PEDOT:PSS,PEDOT:PSS,,,,,,,,-5.9,-3.9,
91128,10.3390/molecules25184101,10.3390/molecules25184101,PIDTT-O,PC71BM,PIDTT-O,PC71BM,,COC(=O)CCCC1(c2ccccc2)C23c4c5ccc6c7cc8c9c%10c(cc%11cc%12c%13c%14c(cc%15c%16ccc-5c2c%16c2c5c%16c%17c(c(c46)c7c9c%17c4c%10c%11c%13c4c%16c%14c%152)C513)C%12)C8,0.85,8.64,55.22,4.06,4.0553568,0.1143645320196897,,,,THF,,,ITO/PEDOT:PSS/active layer/PFN/Al,conventional,PFN,PFN,PEDOT:PSS,PEDOT:PSS,,,,,,,,-5.9,-3.9,
91129,10.3390/molecules25184101,10.3390/molecules25184101,PIDT-S,PC71BM,PIDT-S,PC71BM,,COC(=O)CCCC1(c2ccccc2)C23c4c5ccc6c7cc8c9c%10c(cc%11cc%12c%13c%14c(cc%15c%16ccc-5c2c%16c2c5c%16c%17c(c(c46)c7c9c%17c4c%10c%11c%13c4c%16c%14c%152)C513)C%12)C8,0.88,9.58,60.42,5.09,5.09364768,0.0716636542239737,,,1:2,,,,ITO/PEDOT:PSS/active layer/PFN/Al,conventional,PFN,PFN,PEDOT:PSS,PEDOT:PSS,,chlorobenzene,,,,,,-5.9,-3.9,
91130,10.3390/molecules25184101,10.3390/molecules25184101,PIDT-S,PC71BM,PIDT-S,PC71BM,,COC(=O)CCCC1(c2ccccc2)C23c4c5ccc6c7cc8c9c%10c(cc%11cc%12c%13c%14c(cc%15c%16ccc-5c2c%16c2c5c%16c%17c(c(c46)c7c9c%17c4c%10c%11c%13c4c%16c%14c%152)C513)C%12)C8,0.86,9.76,72.04,6.05,6.04674944,0.0537282644628046,,,1:2,THF,,,ITO/PEDOT:PSS/active layer/PFN/Al,conventional,PFN,PFN,PEDOT:PSS,PEDOT:PSS,,chlorobenzene,,,,,,-5.9,-3.9,
91131,10.3390/molecules25184101,10.3390/molecules25184101,PIDTT-S,PC71BM,PIDTT-S,PC71BM,,COC(=O)CCCC1(c2ccccc2)C23c4c5ccc6c7cc8c9c%10c(cc%11cc%12c%13c%14c(cc%15c%16ccc-5c2c%16c2c5c%16c%17c(c(c46)c7c9c%17c4c%10c%11c%13c4c%16c%14c%152)C513)C%12)C8,0.88,8.89,56.66,4.43,4.43262512,0.0592577878103895,,,,,,,ITO/PEDOT:PSS/active layer/PFN/Al,conventional,PFN,PFN,PEDOT:PSS,PEDOT:PSS,,,,,,,,-5.9,-3.9,
91132,10.3390/molecules25184101,10.3390/molecules25184101,PIDTT-S,PC71BM,PIDTT-S,PC71BM,,COC(=O)CCCC1(c2ccccc2)C23c4c5ccc6c7cc8c9c%10c(cc%11cc%12c%13c%14c(cc%15c%16ccc-5c2c%16c2c5c%16c%17c(c(c46)c7c9c%17c4c%10c%11c%13c4c%16c%14c%152)C513)C%12)C8,0.86,9.92,71.79,6.12,6.1245484800000005,0.0743215686274576,,,,THF,,,ITO/PEDOT:PSS/active layer/PFN/Al,conventional,PFN,PFN,PEDOT:PSS,PEDOT:PSS,,,,,,,,-5.9,-3.9,
91145,10.3390/molecules27238469,10.3390/molecules27238469,P1,PCBM,P1,PCBM,CCCCCCCCc1cc(-c2c(-c3cccs3)sc3c(-c4cc(CCCCCCCC)c(CCCCCCCC)s4)c(-c4ccc(-c5cccc6nsnc56)s4)sc23)sc1CCCCCCCC,CCCCC(=O)OCC1(C2=CC=CC=C2)C3=CC=CC4=CC=CC5=CC=CC6=CC=CC7=CC=CC1=C7C6=C5C4=C3,0.66,7.6,34.8,1.8,1.7455679999999998,3.0240000000000142,,,,,,,conventional,conventional,,,PEDOT:PSS,PEDOT:PSS,,chlorobenzene,chlorobenzene,140.0,,,,-6.1,-3.7,
91146,10.3390/molecules27238469,10.3390/molecules27238469,B2,PCBM,B2,PCBM,,CCCCC(=O)OCC1(C2=CC=CC=C2)C3=CC=CC4=CC=CC5=CC=CC6=CC=CC7=CC=CC1=C7C6=C5C4=C3,0.66,7.7,35.9,1.9,1.824438,3.976947368421048,,,,,,,conventional,conventional,,,PEDOT:PSS,PEDOT:PSS,,chlorobenzene,chlorobenzene,140.0,,,,-6.1,-3.7,
91147,10.3390/molecules27238469,10.3390/molecules27238469,B3,PCBM,B3,PCBM,,CCCCC(=O)OCC1(C2=CC=CC=C2)C3=CC=CC4=CC=CC5=CC=CC6=CC=CC7=CC=CC1=C7C6=C5C4=C3,0.66,8.7,45.3,2.6,2.601126,0.0433076923076822,,,,,,,conventional,conventional,,,PEDOT:PSS,PEDOT:PSS,,chlorobenzene,chlorobenzene,140.0,,,,-6.1,-3.7,
91148,10.3390/molecules27238469,10.3390/molecules27238469,H2,PCBM,H2,PCBM,CCCCCCCCCCCc1c(/C=C2\C(=O)c3ccccc3C2=C(C#N)C#N)sc2c1sc1c3c4nsnc4c4c5sc6c(CCCCCCCCCCC)c(/C=C7\C(=O)c8ccccc8C7=C(C#N)C#N)sc6c5n(CC(CC)CCCC)c4c3n(CC(CC)CCCC)c21.CCl.CCl,CCCCC(=O)OCC1(C2=CC=CC=C2)C3=CC=CC4=CC=CC5=CC=CC6=CC=CC7=CC=CC1=C7C6=C5C4=C3,0.66,8.6,41.0,2.3,2.32716,1.1808695652174042,,,,,,,conventional,conventional,,,PEDOT:PSS,PEDOT:PSS,,chlorobenzene,chlorobenzene,140.0,-5.62,-3.94,,-6.1,-3.7,
91149,10.3390/molecules27238469,10.3390/molecules27238469,H3,PCBM,H3,PCBM,,CCCCC(=O)OCC1(C2=CC=CC=C2)C3=CC=CC4=CC=CC5=CC=CC6=CC=CC7=CC=CC1=C7C6=C5C4=C3,0.66,9.9,62.3,4.1,4.070682000000001,0.7150731707316846,,,,,,,conventional,conventional,,,PEDOT:PSS,PEDOT:PSS,,chlorobenzene,chlorobenzene,140.0,,,,-6.1,-3.7,
91150,10.3390/molecules27238469,10.3390/molecules27238469,O2,PCBM,O2,PCBM,,CCCCC(=O)OCC1(C2=CC=CC=C2)C3=CC=CC4=CC=CC5=CC=CC6=CC=CC7=CC=CC1=C7C6=C5C4=C3,0.65,7.8,41.1,2.2,2.08377,5.283181818181831,,,,,,,conventional,conventional,,,PEDOT:PSS,PEDOT:PSS,,chlorobenzene,chlorobenzene,140.0,,,,-6.1,-3.7,
91151,10.3390/molecules27238469,10.3390/molecules27238469,O3,PCBM,O3,PCBM,,CCCCC(=O)OCC1(C2=CC=CC=C2)C3=CC=CC4=CC=CC5=CC=CC6=CC=CC7=CC=CC1=C7C6=C5C4=C3,0.65,8.4,51.0,2.9,2.7846,3.9793103448275766,,,,,,,conventional,conventional,,,PEDOT:PSS,PEDOT:PSS,,chlorobenzene,chlorobenzene,140.0,,,,-6.1,-3.7,
91152,10.3390/molecules28041538,10.3390/molecules28041538,MBTR,PC71BM,MBTR,PC71BM,,COC(=O)CCCC1(c2ccccc2)C23c4c5ccc6c7cc8c9c%10c(cc%11cc%12c%13c%14c(cc%15c%16ccc-5c2c%16c2c5c%16c%17c(c(c46)c7c9c%17c4c%10c%11c%13c4c%16c%14c%152)C513)C%12)C8,0.91,10.36,45.0,4.24,4.24242,0.05707547169811,,,1:1.5,,,,ITO/PEDOT:PSS/active layer/Au,conventional,,,PEDOT:PSS,PEDOT:PSS,,chlorobenzene,chlorobenzene,80.0,,,,-5.9,-3.9,
91153,10.3390/molecules28041538,10.3390/molecules28041538,MBTR,PC71BM,MBTR,PC71BM,,COC(=O)CCCC1(c2ccccc2)C23c4c5ccc6c7cc8c9c%10c(cc%11cc%12c%13c%14c(cc%15c%16ccc-5c2c%16c2c5c%16c%17c(c(c46)c7c9c%17c4c%10c%11c%13c4c%16c%14c%152)C513)C%12)C8,0.926,11.01,50.5,5.15,5.1486063,0.0270621359223375,,,1:2.0,,,,ITO/PEDOT:PSS/active layer/Au,conventional,,,PEDOT:PSS,PEDOT:PSS,,chlorobenzene,chlorobenzene,80.0,,,,-5.9,-3.9,
91154,10.3390/molecules28041538,10.3390/molecules28041538,MBTR,PC71BM,MBTR,PC71BM,,COC(=O)CCCC1(c2ccccc2)C23c4c5ccc6c7cc8c9c%10c(cc%11cc%12c%13c%14c(cc%15c%16ccc-5c2c%16c2c5c%16c%17c(c(c46)c7c9c%17c4c%10c%11c%13c4c%16c%14c%152)C513)C%12)C8,0.943,12.63,59.2,7.05,7.0507732800000005,0.0109685106383071,,,1:2.5,,,,ITO/PEDOT:PSS/active layer/Au,conventional,,,PEDOT:PSS,PEDOT:PSS,,chlorobenzene,chlorobenzene,80.0,,,,-5.9,-3.9,
91155,10.3390/molecules28041538,10.3390/molecules28041538,MBTR,PC71BM,MBTR,PC71BM,,COC(=O)CCCC1(c2ccccc2)C23c4c5ccc6c7cc8c9c%10c(cc%11cc%12c%13c%14c(cc%15c%16ccc-5c2c%16c2c5c%16c%17c(c(c46)c7c9c%17c4c%10c%11c%13c4c%16c%14c%152)C513)C%12)C8,1.021,13.78,62.3,8.76,8.76522374,0.0596317351598164,,,1:2.5 (3% DIO),3% DIO,DIO,3%,ITO/PEDOT:PSS/active layer/Au,conventional,,,PEDOT:PSS,PEDOT:PSS,,chlorobenzene,chlorobenzene,80.0,,,,-5.9,-3.9,
91156,10.3390/molecules28041538,10.3390/molecules28041538,MBTR,PC71BM,MBTR,PC71BM,,COC(=O)CCCC1(c2ccccc2)C23c4c5ccc6c7cc8c9c%10c(cc%11cc%12c%13c%14c(cc%15c%16ccc-5c2c%16c2c5c%16c%17c(c(c46)c7c9c%17c4c%10c%11c%13c4c%16c%14c%152)C513)C%12)C8,0.947,12.15,59.3,6.82,6.82308765,0.045273460410549,,,1:3.0,,,,ITO/PEDOT:PSS/active layer/Au,conventional,,,PEDOT:PSS,PEDOT:PSS,,chlorobenzene,chlorobenzene,80.0,,,,-5.9,-3.9,
91157,10.3390/molecules28041538,10.3390/molecules28041538,MBTR,PC71BM,MBTR,PC71BM,,COC(=O)CCCC1(c2ccccc2)C23c4c5ccc6c7cc8c9c%10c(cc%11cc%12c%13c%14c(cc%15c%16ccc-5c2c%16c2c5c%16c%17c(c(c46)c7c9c%17c4c%10c%11c%13c4c%16c%14c%152)C513)C%12)C8,0.859,9.97,46.1,3.95,3.948110030000001,0.0478473417721439,,,1:3.5,,,,ITO/PEDOT:PSS/active layer/Au,conventional,,,PEDOT:PSS,PEDOT:PSS,,chlorobenzene,chlorobenzene,80.0,,,,-5.9,-3.9,
91226,10.3390/nano15050368,10.3390/nano15050368,D18,L8-BO,D18,L8-BO,CCCCCCC(CCCC)CC1=CSC(C2=CC3=C(S2)C2=C(C=C(C4=CC(CC(CCCC)CCCCCC)=C(C5=CC6=C(C7=CC(F)=C(CC(CC)CCCC)S7)C7=C(C=CS7)C(C7=CC(F)=C(CC(CC)CCCC)S7)=C6S5)S4)S2)C2=NSN=C32)=C1,CCCCCCC(CCCC)CC1=C(/C=C2\C(=O)C3=CC(F)=C(F)C=C3C2=C(C#N)C#N)SC2=C1SC1C3=C(C4=C(C5=NSN=C35)C3=C(C5=C(S3)C(CC(CCCC)CCCCCC)=C(/C=C3\C(=O)C6=CC(F)=C(F)C=C6C3=C(C#N)C#N)S5)N4CC(CC)CCCC)N(CC(CC)CCCC)C21,0.88,28.2,80.0,19.85,19.8528,0.0141057934508666,,19.85,1:1.2,,,,ITO/PMMA/D18:L8-BO/SnO2/Ag,p-i-n,SnO2,SnO2,PMMA,PMMA,50.0,,,,-5.51,-2.77,,-5.68,-3.9,
91227,10.3390/nano15050368,10.3390/nano15050368,D18,L8-BO,D18,L8-BO,CCCCCCC(CCCC)CC1=CSC(C2=CC3=C(S2)C2=C(C=C(C4=CC(CC(CCCC)CCCCCC)=C(C5=CC6=C(C7=CC(F)=C(CC(CC)CCCC)S7)C7=C(C=CS7)C(C7=CC(F)=C(CC(CC)CCCC)S7)=C6S5)S4)S2)C2=NSN=C32)=C1,CCCCCCC(CCCC)CC1=C(/C=C2\C(=O)C3=CC(F)=C(F)C=C3C2=C(C#N)C#N)SC2=C1SC1C3=C(C4=C(C5=NSN=C35)C3=C(C5=C(S3)C(CC(CCCC)CCCCCC)=C(/C=C3\C(=O)C6=CC(F)=C(F)C=C6C3=C(C#N)C#N)S5)N4CC(CC)CCCC)N(CC(CC)CCCC)C21,0.87,25.34,78.0,17.07,17.195724,0.7365202108962986,17.05,17.07,1:1.2,,,,ITO/PMMA/D18:L8-BO/SnO2/Ag,p-i-n,SnO2,SnO2,PMMA,PMMA,80.0,,,,-5.51,-2.77,,-5.68,-3.9,
91228,10.3390/nano15050368,10.3390/nano15050368,D18,L8-BO,D18,L8-BO,CCCCCCC(CCCC)CC1=CSC(C2=CC3=C(S2)C2=C(C=C(C4=CC(CC(CCCC)CCCCCC)=C(C5=CC6=C(C7=CC(F)=C(CC(CC)CCCC)S7)C7=C(C=CS7)C(C7=CC(F)=C(CC(CC)CCCC)S7)=C6S5)S4)S2)C2=NSN=C32)=C1,CCCCCCC(CCCC)CC1=C(/C=C2\C(=O)C3=CC(F)=C(F)C=C3C2=C(C#N)C#N)SC2=C1SC1C3=C(C4=C(C5=NSN=C35)C3=C(C5=C(S3)C(CC(CCCC)CCCCCC)=C(/C=C3\C(=O)C6=CC(F)=C(F)C=C6C3=C(C#N)C#N)S5)N4CC(CC)CCCC)N(CC(CC)CCCC)C21,0.86,23.52,75.0,15.26,15.1704,0.5871559633027575,15.25,15.26,1:1.2,,,,ITO/PMMA/D18:L8-BO/SnO2/Ag,p-i-n binary OSC,SnO2,SnO2,PMMA,PMMA,100.0,,,,-5.51,-2.77,,-5.68,-3.9,
91229,10.3390/nano15050368,10.3390/nano15050368,D18,L8-BO,D18,L8-BO,CCCCCCC(CCCC)CC1=CSC(C2=CC3=C(S2)C2=C(C=C(C4=CC(CC(CCCC)CCCCCC)=C(C5=CC6=C(C7=CC(F)=C(CC(CC)CCCC)S7)C7=C(C=CS7)C(C7=CC(F)=C(CC(CC)CCCC)S7)=C6S5)S4)S2)C2=NSN=C32)=C1,CCCCCCC(CCCC)CC1=C(/C=C2\C(=O)C3=CC(F)=C(F)C=C3C2=C(C#N)C#N)SC2=C1SC1C3=C(C4=C(C5=NSN=C35)C3=C(C5=C(S3)C(CC(CCCC)CCCCCC)=C(/C=C3\C(=O)C6=CC(F)=C(F)C=C6C3=C(C#N)C#N)S5)N4CC(CC)CCCC)N(CC(CC)CCCC)C21,0.855,23.28,73.0,14.47,14.530212,0.4161161022805677,14.45,14.47,1:1.2,,,,ITO/PMMA/D18:L8-BO/SnO2/Ag,p-i-n binary OSC,SnO2,SnO2,PMMA,PMMA,120.0,,,,-5.51,-2.77,,-5.68,-3.9,
91230,10.3390/nano15050368,10.3390/nano15050368,D18,L8-BO,D18,L8-BO,CCCCCCC(CCCC)CC1=CSC(C2=CC3=C(S2)C2=C(C=C(C4=CC(CC(CCCC)CCCCCC)=C(C5=CC6=C(C7=CC(F)=C(CC(CC)CCCC)S7)C7=C(C=CS7)C(C7=CC(F)=C(CC(CC)CCCC)S7)=C6S5)S4)S2)C2=NSN=C32)=C1,CCCCCCC(CCCC)CC1=C(/C=C2\C(=O)C3=CC(F)=C(F)C=C3C2=C(C#N)C#N)SC2=C1SC1C3=C(C4=C(C5=NSN=C35)C3=C(C5=C(S3)C(CC(CCCC)CCCCCC)=C(/C=C3\C(=O)C6=CC(F)=C(F)C=C6C3=C(C#N)C#N)S5)N4CC(CC)CCCC)N(CC(CC)CCCC)C21,0.85,24.61,68.0,14.2,14.224579999999998,0.1730985915492851,14.19,14.2,1:1.2,,,,ITO/PMMA/D18:L8-BO/SnO2/Ag,p-i-n binary OSC,SnO2,SnO2,PMMA,PMMA,150.0,,,,-5.51,-2.77,,-5.68,-3.9,
91231,10.3390/nano15050368,10.3390/nano15050368,D18,L8-BO,D18,L8-BO,CCCCCCC(CCCC)CC1=CSC(C2=CC3=C(S2)C2=C(C=C(C4=CC(CC(CCCC)CCCCCC)=C(C5=CC6=C(C7=CC(F)=C(CC(CC)CCCC)S7)C7=C(C=CS7)C(C7=CC(F)=C(CC(CC)CCCC)S7)=C6S5)S4)S2)C2=NSN=C32)=C1,CCCCCCC(CCCC)CC1=C(/C=C2\C(=O)C3=CC(F)=C(F)C=C3C2=C(C#N)C#N)SC2=C1SC1C3=C(C4=C(C5=NSN=C35)C3=C(C5=C(S3)C(CC(CCCC)CCCCCC)=C(/C=C3\C(=O)C6=CC(F)=C(F)C=C6C3=C(C#N)C#N)S5)N4CC(CC)CCCC)N(CC(CC)CCCC)C21,0.847,25.71,62.5,13.62,13.61023125,0.0717235682819325,13.6,13.62,,,,,ITO/PMMA/D18:L8-BO/SnO2/Ag,,SnO2,SnO2,PMMA,PMMA,180.0,,,,-5.51,-2.77,,-5.68,-3.9,
91232,10.3390/nano15050368,10.3390/nano15050368,D18,L8-BO,D18,L8-BO,CCCCCCC(CCCC)CC1=CSC(C2=CC3=C(S2)C2=C(C=C(C4=CC(CC(CCCC)CCCCCC)=C(C5=CC6=C(C7=CC(F)=C(CC(CC)CCCC)S7)C7=C(C=CS7)C(C7=CC(F)=C(CC(CC)CCCC)S7)=C6S5)S4)S2)C2=NSN=C32)=C1,CCCCCCC(CCCC)CC1=C(/C=C2\C(=O)C3=CC(F)=C(F)C=C3C2=C(C#N)C#N)SC2=C1SC1C3=C(C4=C(C5=NSN=C35)C3=C(C5=C(S3)C(CC(CCCC)CCCCCC)=C(/C=C3\C(=O)C6=CC(F)=C(F)C=C6C3=C(C#N)C#N)S5)N4CC(CC)CCCC)N(CC(CC)CCCC)C21,0.845,26.45,59.0,13.09,13.1866475,0.7383307868601952,13.05,13.09,,,,,ITO/PMMA/D18:L8-BO/SnO2/Ag,,SnO2,SnO2,PMMA,PMMA,200.0,,,,-5.51,-2.77,,-5.68,-3.9,
91233,10.3390/nano15050368,10.3390/nano15050368,D18,L8-BO,D18,L8-BO,CCCCCCC(CCCC)CC1=CSC(C2=CC3=C(S2)C2=C(C=C(C4=CC(CC(CCCC)CCCCCC)=C(C5=CC6=C(C7=CC(F)=C(CC(CC)CCCC)S7)C7=C(C=CS7)C(C7=CC(F)=C(CC(CC)CCCC)S7)=C6S5)S4)S2)C2=NSN=C32)=C1,CCCCCCC(CCCC)CC1=C(/C=C2\C(=O)C3=CC(F)=C(F)C=C3C2=C(C#N)C#N)SC2=C1SC1C3=C(C4=C(C5=NSN=C35)C3=C(C5=C(S3)C(CC(CCCC)CCCCCC)=C(/C=C3\C(=O)C6=CC(F)=C(F)C=C6C3=C(C#N)C#N)S5)N4CC(CC)CCCC)N(CC(CC)CCCC)C21,0.88,27.7,80.0,19.6,19.5008,0.5061224489795904,,19.6,1:1.2,,,,ITO/PMMA/D18:L8-BO/ZnO/Ag,p-i-n,ZnO,ZnO,PMMA,PMMA,50.0,,,,-5.51,-2.77,,-5.68,-3.9,
91234,10.3390/nano15050368,10.3390/nano15050368,D18,L8-BO,D18,L8-BO,CCCCCCC(CCCC)CC1=CSC(C2=CC3=C(S2)C2=C(C=C(C4=CC(CC(CCCC)CCCCCC)=C(C5=CC6=C(C7=CC(F)=C(CC(CC)CCCC)S7)C7=C(C=CS7)C(C7=CC(F)=C(CC(CC)CCCC)S7)=C6S5)S4)S2)C2=NSN=C32)=C1,CCCCCCC(CCCC)CC1=C(/C=C2\C(=O)C3=CC(F)=C(F)C=C3C2=C(C#N)C#N)SC2=C1SC1C3=C(C4=C(C5=NSN=C35)C3=C(C5=C(S3)C(CC(CCCC)CCCCCC)=C(/C=C3\C(=O)C6=CC(F)=C(F)C=C6C3=C(C#N)C#N)S5)N4CC(CC)CCCC)N(CC(CC)CCCC)C21,0.867,25.0,77.5,16.84,16.798125,0.2486638954869417,16.8,16.84,1:1.2,,,,ITO/PMMA/D18:L8-BO/ZnO/Ag,p-i-n,ZnO,ZnO,PMMA,PMMA,80.0,,,,-5.51,-2.77,,-5.68,-3.9,
91235,10.3390/nano15050368,10.3390/nano15050368,D18,L8-BO,D18,L8-BO,CCCCCCC(CCCC)CC1=CSC(C2=CC3=C(S2)C2=C(C=C(C4=CC(CC(CCCC)CCCCCC)=C(C5=CC6=C(C7=CC(F)=C(CC(CC)CCCC)S7)C7=C(C=CS7)C(C7=CC(F)=C(CC(CC)CCCC)S7)=C6S5)S4)S2)C2=NSN=C32)=C1,CCCCCCC(CCCC)CC1=C(/C=C2\C(=O)C3=CC(F)=C(F)C=C3C2=C(C#N)C#N)SC2=C1SC1C3=C(C4=C(C5=NSN=C35)C3=C(C5=C(S3)C(CC(CCCC)CCCCCC)=C(/C=C3\C(=O)C6=CC(F)=C(F)C=C6C3=C(C#N)C#N)S5)N4CC(CC)CCCC)N(CC(CC)CCCC)C21,0.86,23.34,75.3,15.13,15.114517199999998,0.1023317911434414,15.11,15.13,1:1.2,,,,ITO/PMMA/D18:L8-BO/ZnO/Ag,p-i-n binary OSC,ZnO,ZnO,PMMA,PMMA,100.0,,,,-5.51,-2.77,,-5.68,-3.9,
91236,10.3390/nano15050368,10.3390/nano15050368,D18,L8-BO,D18,L8-BO,CCCCCCC(CCCC)CC1=CSC(C2=CC3=C(S2)C2=C(C=C(C4=CC(CC(CCCC)CCCCCC)=C(C5=CC6=C(C7=CC(F)=C(CC(CC)CCCC)S7)C7=C(C=CS7)C(C7=CC(F)=C(CC(CC)CCCC)S7)=C6S5)S4)S2)C2=NSN=C32)=C1,CCCCCCC(CCCC)CC1=C(/C=C2\C(=O)C3=CC(F)=C(F)C=C3C2=C(C#N)C#N)SC2=C1SC1C3=C(C4=C(C5=NSN=C35)C3=C(C5=C(S3)C(CC(CCCC)CCCCCC)=C(/C=C3\C(=O)C6=CC(F)=C(F)C=C6C3=C(C#N)C#N)S5)N4CC(CC)CCCC)N(CC(CC)CCCC)C21,0.855,23.22,72.6,14.42,14.413350599999996,0.0461123439667415,14.4,14.42,1:1.2,,,,ITO/PMMA/D18:L8-BO/ZnO/Ag,p-i-n binary OSC,ZnO,ZnO,PMMA,PMMA,120.0,,,,-5.51,-2.77,,-5.68,-3.9,
91237,10.3390/nano15050368,10.3390/nano15050368,D18,L8-BO,D18,L8-BO,CCCCCCC(CCCC)CC1=CSC(C2=CC3=C(S2)C2=C(C=C(C4=CC(CC(CCCC)CCCCCC)=C(C5=CC6=C(C7=CC(F)=C(CC(CC)CCCC)S7)C7=C(C=CS7)C(C7=CC(F)=C(CC(CC)CCCC)S7)=C6S5)S4)S2)C2=NSN=C32)=C1,CCCCCCC(CCCC)CC1=C(/C=C2\C(=O)C3=CC(F)=C(F)C=C3C2=C(C#N)C#N)SC2=C1SC1C3=C(C4=C(C5=NSN=C35)C3=C(C5=C(S3)C(CC(CCCC)CCCCCC)=C(/C=C3\C(=O)C6=CC(F)=C(F)C=C6C3=C(C#N)C#N)S5)N4CC(CC)CCCC)N(CC(CC)CCCC)C21,0.85,24.6,67.7,14.18,14.15607,0.1687588152327221,14.14,14.18,1:1.2,,,,ITO/PMMA/D18:L8-BO/ZnO/Ag,p-i-n binary OSC,ZnO,ZnO,PMMA,PMMA,150.0,,,,-5.51,-2.77,,-5.68,-3.9,
91238,10.3390/nano15050368,10.3390/nano15050368,D18,L8-BO,D18,L8-BO,CCCCCCC(CCCC)CC1=CSC(C2=CC3=C(S2)C2=C(C=C(C4=CC(CC(CCCC)CCCCCC)=C(C5=CC6=C(C7=CC(F)=C(CC(CC)CCCC)S7)C7=C(C=CS7)C(C7=CC(F)=C(CC(CC)CCCC)S7)=C6S5)S4)S2)C2=NSN=C32)=C1,CCCCCCC(CCCC)CC1=C(/C=C2\C(=O)C3=CC(F)=C(F)C=C3C2=C(C#N)C#N)SC2=C1SC1C3=C(C4=C(C5=NSN=C35)C3=C(C5=C(S3)C(CC(CCCC)CCCCCC)=C(/C=C3\C(=O)C6=CC(F)=C(F)C=C6C3=C(C#N)C#N)S5)N4CC(CC)CCCC)N(CC(CC)CCCC)C21,0.847,25.7,62.5,13.6,13.604937499999998,0.036305147058814,13.55,13.6,,,,,ITO/PMMA/D18:L8-BO/ZnO/Ag,,ZnO,ZnO,PMMA,PMMA,180.0,,,,-5.51,-2.77,,-5.68,-3.9,
91239,10.3390/nano15050368,10.3390/nano15050368,D18,L8-BO,D18,L8-BO,CCCCCCC(CCCC)CC1=CSC(C2=CC3=C(S2)C2=C(C=C(C4=CC(CC(CCCC)CCCCCC)=C(C5=CC6=C(C7=CC(F)=C(CC(CC)CCCC)S7)C7=C(C=CS7)C(C7=CC(F)=C(CC(CC)CCCC)S7)=C6S5)S4)S2)C2=NSN=C32)=C1,CCCCCCC(CCCC)CC1=C(/C=C2\C(=O)C3=CC(F)=C(F)C=C3C2=C(C#N)C#N)SC2=C1SC1C3=C(C4=C(C5=NSN=C35)C3=C(C5=C(S3)C(CC(CCCC)CCCCCC)=C(/C=C3\C(=O)C6=CC(F)=C(F)C=C6C3=C(C#N)C#N)S5)N4CC(CC)CCCC)N(CC(CC)CCCC)C21,0.845,26.4,58.6,13.07,13.072488,0.019035960214228,13.05,13.07,,,,,ITO/PMMA/D18:L8-BO/ZnO/Ag,,ZnO,ZnO,PMMA,PMMA,200.0,,,,-5.51,-2.77,,-5.68,-3.9,
91241,10.3390/nano15050368,10.3390/nano15050368,PDTS-DTTFBT,PC71BM,PDTS-DTTFBT,PC70BM,,CCCCC(=O)OCC1(C2=CC=CC=C2)C3=CC=CC4=CC=CC5=CC=CC6=CC=C7C=CC=CC8=CC=CC1=C8C7=C6C5=C4C3,0.999,20.01,88.52,17.69,17.695139148,0.0290511475409712,,,,,,,ITO/MoO3/PDTS-DTTFBT:PC71BM/C60/PC60BM/ZnO/Ag,,C60/PC60BM/ZnO,C60/PC60BM/ZnO,MoO3,MoO3,,,,,,,,-6.1,-3.9,
91243,10.3390/nano15050368,10.3390/nano15050368,PM6,L8-BO,PM6,L8-BO,CC1=CC(=CC(=C1)C2=C3C=CC(=C4C5=C(C=C(S5)/C=C\6/C(=O)C7=CC(=CC(=C7)F)C(=O)/C6=C\C8=CC(=C(S8)C9=CC(=CC(=C9)C)C(C)(C)C(=O)OC)C(C)(C)C(=O)OC)SC4=C3S2)C(C)(C)C(=O)OC)C(C)(C)C(=O)OC,CCCCCCC(CCCC)CC1=C(/C=C2\C(=O)C3=CC(F)=C(F)C=C3C2=C(C#N)C#N)SC2=C1SC1C3=C(C4=C(C5=NSN=C35)C3=C(C5=C(S3)C(CC(CCCC)CCCCCC)=C(/C=C3\C(=O)C6=CC(F)=C(F)C=C6C3=C(C#N)C#N)S5)N4CC(CC)CCCC)N(CC(CC)CCCC)C21,0.859,26.5,80.4,18.34,18.301854,0.2079934569247414,,,,,,,ITO/PEDOT:PSS/PM6:L8-BO/SnO2/Ag,conventional,SnO2,SnO2,PEDOT:PSS,PEDOT:PSS,,,,,-5.56,-3.65,,-5.68,-3.9,
91263,10.3390/photonics11111030,10.3390/photonics11111030,PM6,Y6,PM6,Y6,COC(=O)C(C)(C)c1cc(C)cc(-c2sc3c4sc5cc(/C=C6/C(=O)c7cc(F)cc(c7)C(=O)/C6=C\c6cc(C(C)(C)C(=O)OC)c(-c7cc(C)cc(C(C)(C)C(=O)OC)c7)s6)sc5c4c(C(C)(C)C(=O)OC)ccc2-3)c1,CCCCCCCCCCCc1c(/C=C2\C(=O)c3cc(F)c(F)cc3C2=C(C#N)C#N)sc2c1sc1c3c4nsnc4c4c5sc6c(CCCCCCCCCCC)c(/C=C7\C(=O)c8cc(F)c(F)cc8C7=C(C#N)C#N)sc6c5n(CC(CC)CCCC)c4c3n(CC(CC)CCCC)c21,,23.43,,14.93,,,,,,,,,ST-OSCs with Ag/1DPCs,,TiO2,,MoO3,,,,,,-5.56,-3.65,,-5.65,-4.09,
