Repository: JiYiqaq/PCE-KA-GNN

# Data directory

- `raw/Active_Database.csv` is the immutable source dataset bundled under CC BY 4.0. Do not overwrite it with processed data.
- `processed/` is created and populated by the training pipeline. Generated `.pt` and `.pth` caches are intentionally ignored by Git because they can exceed GitHub's normal single-file limit.

See `../DATA_LICENSE.md` for provenance, license and checksum information.

File: data/raw/Active_Database.csv (part 313 of 471)
id,doi,doi_norm,donor,acceptor,donor_canonical,acceptor_canonical,donor_smiles,acceptor_smiles,voc,jsc,ff,pce,pce_recomputed,pce_relative_error_percent,pce_avg,pce_best,d_a_ratio,additive,additive_canonical,additive_ratio,device_structure,device_type,etl,etl_canonical,htl,htl_canonical,active_layer_thickness,solvent,solvent_canonical,annealing_temp,homo_d,lumo_d,eg_d,homo_a,lumo_a,eg_a
91264,10.3390/photonics11111030,10.3390/photonics11111030,PM6,Y6,PM6,Y6,COC(=O)C(C)(C)c1cc(C)cc(-c2sc3c4sc5cc(/C=C6/C(=O)c7cc(F)cc(c7)C(=O)/C6=C\c6cc(C(C)(C)C(=O)OC)c(-c7cc(C)cc(C(C)(C)C(=O)OC)c7)s6)sc5c4c(C(C)(C)C(=O)OC)ccc2-3)c1,CCCCCCCCCCCc1c(/C=C2\C(=O)c3cc(F)c(F)cc3C2=C(C#N)C#N)sc2c1sc1c3c4nsnc4c4c5sc6c(CCCCCCCCCCC)c(/C=C7\C(=O)c8cc(F)c(F)cc8C7=C(C#N)C#N)sc6c5n(CC(CC)CCCC)c4c3n(CC(CC)CCCC)c21,,23.5,,14.96,,,,,,,,,glass/ITO/TiO2/PM6:Y6/MoO3/Ag/1DPCs,,TiO2,,MoO3,,,,,,-5.56,-3.65,,-5.65,-4.09,
91265,10.3390/photonics11111030,10.3390/photonics11111030,PM6,Y6,PM6,Y6,COC(=O)C(C)(C)c1cc(C)cc(-c2sc3c4sc5cc(/C=C6/C(=O)c7cc(F)cc(c7)C(=O)/C6=C\c6cc(C(C)(C)C(=O)OC)c(-c7cc(C)cc(C(C)(C)C(=O)OC)c7)s6)sc5c4c(C(C)(C)C(=O)OC)ccc2-3)c1,CCCCCCCCCCCc1c(/C=C2\C(=O)c3cc(F)c(F)cc3C2=C(C#N)C#N)sc2c1sc1c3c4nsnc4c4c5sc6c(CCCCCCCCCCC)c(/C=C7\C(=O)c8cc(F)c(F)cc8C7=C(C#N)C#N)sc6c5n(CC(CC)CCCC)c4c3n(CC(CC)CCCC)c21,,23.49,,14.97,,,,,,,,,glass/ITO/TiO2/PM6:Y6/MoO3/Ag/1DPCs,,TiO2,,MoO3,,,,,,-5.56,-3.65,,-5.65,-4.09,
91267,10.3390/photonics11111030,10.3390/photonics11111030,PM6,Y6,PM6,Y6,COC(=O)C(C)(C)c1cc(C)cc(-c2sc3c4sc5cc(/C=C6/C(=O)c7cc(F)cc(c7)C(=O)/C6=C\c6cc(C(C)(C)C(=O)OC)c(-c7cc(C)cc(C(C)(C)C(=O)OC)c7)s6)sc5c4c(C(C)(C)C(=O)OC)ccc2-3)c1,CCCCCCCCCCCc1c(/C=C2\C(=O)c3cc(F)c(F)cc3C2=C(C#N)C#N)sc2c1sc1c3c4nsnc4c4c5sc6c(CCCCCCCCCCC)c(/C=C7\C(=O)c8cc(F)c(F)cc8C7=C(C#N)C#N)sc6c5n(CC(CC)CCCC)c4c3n(CC(CC)CCCC)c21,,23.46,,14.95,,,,,,,,,ST-OSCs with Ag/1DPCs,,TiO2,,MoO3,,,,,,-5.56,-3.65,,-5.65,-4.09,
91268,10.3390/photonics11111030,10.3390/photonics11111030,PM6,Y6,PM6,Y6,COC(=O)C(C)(C)c1cc(C)cc(-c2sc3c4sc5cc(/C=C6/C(=O)c7cc(F)cc(c7)C(=O)/C6=C\c6cc(C(C)(C)C(=O)OC)c(-c7cc(C)cc(C(C)(C)C(=O)OC)c7)s6)sc5c4c(C(C)(C)C(=O)OC)ccc2-3)c1,CCCCCCCCCCCc1c(/C=C2\C(=O)c3cc(F)c(F)cc3C2=C(C#N)C#N)sc2c1sc1c3c4nsnc4c4c5sc6c(CCCCCCCCCCC)c(/C=C7\C(=O)c8cc(F)c(F)cc8C7=C(C#N)C#N)sc6c5n(CC(CC)CCCC)c4c3n(CC(CC)CCCC)c21,,24.27,,15.47,,,,,,,,,glass/ITO/TiO2/PM6:Y6/MoO3/Ag,,TiO2,,MoO3,,,,,,-5.56,-3.65,,-5.65,-4.09,
91269,10.3390/photonics11111030,10.3390/photonics11111030,PM6,Y6,PM6,Y6,COC(=O)C(C)(C)c1cc(C)cc(-c2sc3c4sc5cc(/C=C6/C(=O)c7cc(F)cc(c7)C(=O)/C6=C\c6cc(C(C)(C)C(=O)OC)c(-c7cc(C)cc(C(C)(C)C(=O)OC)c7)s6)sc5c4c(C(C)(C)C(=O)OC)ccc2-3)c1,CCCCCCCCCCCc1c(/C=C2\C(=O)c3cc(F)c(F)cc3C2=C(C#N)C#N)sc2c1sc1c3c4nsnc4c4c5sc6c(CCCCCCCCCCC)c(/C=C7\C(=O)c8cc(F)c(F)cc8C7=C(C#N)C#N)sc6c5n(CC(CC)CCCC)c4c3n(CC(CC)CCCC)c21,,15.5,,9.88,,,,,,,,,glass/ITO/TiO2/PM6:Y6/MoO3/Ag/1DPCs,inverted,TiO2,TiO2,MoO3,MoO3,,,,,-5.56,-3.65,,-5.65,-4.09,
91270,10.3390/photonics11111030,10.3390/photonics11111030,PM6,Y6,PM6,Y6,COC(=O)C(C)(C)c1cc(C)cc(-c2sc3c4sc5cc(/C=C6/C(=O)c7cc(F)cc(c7)C(=O)/C6=C\c6cc(C(C)(C)C(=O)OC)c(-c7cc(C)cc(C(C)(C)C(=O)OC)c7)s6)sc5c4c(C(C)(C)C(=O)OC)ccc2-3)c1,CCCCCCCCCCCc1c(/C=C2\C(=O)c3cc(F)c(F)cc3C2=C(C#N)C#N)sc2c1sc1c3c4nsnc4c4c5sc6c(CCCCCCCCCCC)c(/C=C7\C(=O)c8cc(F)c(F)cc8C7=C(C#N)C#N)sc6c5n(CC(CC)CCCC)c4c3n(CC(CC)CCCC)c21,,18.49,,11.79,,,,,,,,,glass/ITO/TiO2/PM6:Y6/MoO3/Ag/1DPCs,inverted,TiO2,TiO2,MoO3,MoO3,,,,,-5.56,-3.65,,-5.65,-4.09,
91271,10.3390/photonics11111030,10.3390/photonics11111030,PM6,Y6,PM6,Y6,COC(=O)C(C)(C)c1cc(C)cc(-c2sc3c4sc5cc(/C=C6/C(=O)c7cc(F)cc(c7)C(=O)/C6=C\c6cc(C(C)(C)C(=O)OC)c(-c7cc(C)cc(C(C)(C)C(=O)OC)c7)s6)sc5c4c(C(C)(C)C(=O)OC)ccc2-3)c1,CCCCCCCCCCCc1c(/C=C2\C(=O)c3cc(F)c(F)cc3C2=C(C#N)C#N)sc2c1sc1c3c4nsnc4c4c5sc6c(CCCCCCCCCCC)c(/C=C7\C(=O)c8cc(F)c(F)cc8C7=C(C#N)C#N)sc6c5n(CC(CC)CCCC)c4c3n(CC(CC)CCCC)c21,,21.17,,13.49,,,,,,,,,glass/ITO/TiO2/PM6:Y6/MoO3/Ag/1DPCs,inverted,TiO2,TiO2,MoO3,MoO3,,,,,-5.56,-3.65,,-5.65,-4.09,
91272,10.3390/photonics11111030,10.3390/photonics11111030,PM6,Y6,PM6,Y6,COC(=O)C(C)(C)c1cc(C)cc(-c2sc3c4sc5cc(/C=C6/C(=O)c7cc(F)cc(c7)C(=O)/C6=C\c6cc(C(C)(C)C(=O)OC)c(-c7cc(C)cc(C(C)(C)C(=O)OC)c7)s6)sc5c4c(C(C)(C)C(=O)OC)ccc2-3)c1,CCCCCCCCCCCc1c(/C=C2\C(=O)c3cc(F)c(F)cc3C2=C(C#N)C#N)sc2c1sc1c3c4nsnc4c4c5sc6c(CCCCCCCCCCC)c(/C=C7\C(=O)c8cc(F)c(F)cc8C7=C(C#N)C#N)sc6c5n(CC(CC)CCCC)c4c3n(CC(CC)CCCC)c21,,22.64,,14.43,,,,,,,,,glass/ITO/TiO2/PM6:Y6/MoO3/Ag/1DPCs,inverted,TiO2,TiO2,MoO3,MoO3,,,,,-5.56,-3.65,,-5.65,-4.09,
91274,10.3390/photonics11111030,10.3390/photonics11111030,PM6,Y6,PM6,Y6,COC(=O)C(C)(C)c1cc(C)cc(-c2sc3c4sc5cc(/C=C6/C(=O)c7cc(F)cc(c7)C(=O)/C6=C\c6cc(C(C)(C)C(=O)OC)c(-c7cc(C)cc(C(C)(C)C(=O)OC)c7)s6)sc5c4c(C(C)(C)C(=O)OC)ccc2-3)c1,CCCCCCCCCCCc1c(/C=C2\C(=O)c3cc(F)c(F)cc3C2=C(C#N)C#N)sc2c1sc1c3c4nsnc4c4c5sc6c(CCCCCCCCCCC)c(/C=C7\C(=O)c8cc(F)c(F)cc8C7=C(C#N)C#N)sc6c5n(CC(CC)CCCC)c4c3n(CC(CC)CCCC)c21,,23.84,,15.2,,,,,,,,,glass/ITO/TiO2/PM6:Y6/MoO3/Ag/1DPCs,inverted,TiO2,TiO2,MoO3,MoO3,,,,,-5.56,-3.65,,-5.65,-4.09,
91275,10.3390/photonics11111030,10.3390/photonics11111030,PM6,Y6,PM6,Y6,COC(=O)C(C)(C)c1cc(C)cc(-c2sc3c4sc5cc(/C=C6/C(=O)c7cc(F)cc(c7)C(=O)/C6=C\c6cc(C(C)(C)C(=O)OC)c(-c7cc(C)cc(C(C)(C)C(=O)OC)c7)s6)sc5c4c(C(C)(C)C(=O)OC)ccc2-3)c1,CCCCCCCCCCCc1c(/C=C2\C(=O)c3cc(F)c(F)cc3C2=C(C#N)C#N)sc2c1sc1c3c4nsnc4c4c5sc6c(CCCCCCCCCCC)c(/C=C7\C(=O)c8cc(F)c(F)cc8C7=C(C#N)C#N)sc6c5n(CC(CC)CCCC)c4c3n(CC(CC)CCCC)c21,,24.06,,15.34,,,,,,,,,glass/ITO/TiO2/PM6:Y6/MoO3/Ag/1DPCs,inverted,TiO2,TiO2,MoO3,MoO3,,,,,-5.56,-3.65,,-5.65,-4.09,
91276,10.3390/photonics11111030,10.3390/photonics11111030,PM6,Y6,PM6,Y6,COC(=O)C(C)(C)c1cc(C)cc(-c2sc3c4sc5cc(/C=C6/C(=O)c7cc(F)cc(c7)C(=O)/C6=C\c6cc(C(C)(C)C(=O)OC)c(-c7cc(C)cc(C(C)(C)C(=O)OC)c7)s6)sc5c4c(C(C)(C)C(=O)OC)ccc2-3)c1,CCCCCCCCCCCc1c(/C=C2\C(=O)c3cc(F)c(F)cc3C2=C(C#N)C#N)sc2c1sc1c3c4nsnc4c4c5sc6c(CCCCCCCCCCC)c(/C=C7\C(=O)c8cc(F)c(F)cc8C7=C(C#N)C#N)sc6c5n(CC(CC)CCCC)c4c3n(CC(CC)CCCC)c21,,24.17,,15.41,,,,,,,,,glass/ITO/TiO2/PM6:Y6/MoO3/Ag/1DPCs,inverted,TiO2,TiO2,MoO3,MoO3,,,,,-5.56,-3.65,,-5.65,-4.09,
91277,10.3390/photonics11111030,10.3390/photonics11111030,PM6,Y6,PM6,Y6,COC(=O)C(C)(C)c1cc(C)cc(-c2sc3c4sc5cc(/C=C6/C(=O)c7cc(F)cc(c7)C(=O)/C6=C\c6cc(C(C)(C)C(=O)OC)c(-c7cc(C)cc(C(C)(C)C(=O)OC)c7)s6)sc5c4c(C(C)(C)C(=O)OC)ccc2-3)c1,CCCCCCCCCCCc1c(/C=C2\C(=O)c3cc(F)c(F)cc3C2=C(C#N)C#N)sc2c1sc1c3c4nsnc4c4c5sc6c(CCCCCCCCCCC)c(/C=C7\C(=O)c8cc(F)c(F)cc8C7=C(C#N)C#N)sc6c5n(CC(CC)CCCC)c4c3n(CC(CC)CCCC)c21,,24.22,,15.44,,,,,,,,,glass/ITO/TiO2/PM6:Y6/MoO3/Ag/1DPCs,inverted,TiO2,TiO2,MoO3,MoO3,,,,,-5.56,-3.65,,-5.65,-4.09,
91278,10.3390/photonics11111030,10.3390/photonics11111030,PM6,Y6,PM6,Y6,COC(=O)C(C)(C)c1cc(C)cc(-c2sc3c4sc5cc(/C=C6/C(=O)c7cc(F)cc(c7)C(=O)/C6=C\c6cc(C(C)(C)C(=O)OC)c(-c7cc(C)cc(C(C)(C)C(=O)OC)c7)s6)sc5c4c(C(C)(C)C(=O)OC)ccc2-3)c1,CCCCCCCCCCCc1c(/C=C2\C(=O)c3cc(F)c(F)cc3C2=C(C#N)C#N)sc2c1sc1c3c4nsnc4c4c5sc6c(CCCCCCCCCCC)c(/C=C7\C(=O)c8cc(F)c(F)cc8C7=C(C#N)C#N)sc6c5n(CC(CC)CCCC)c4c3n(CC(CC)CCCC)c21,,23.42,,14.94,,,,,,,,,glass/ITO/TiO2/PM6:Y6/MoO3/Ag/1DPCs,inverted,TiO2,TiO2,MoO3,MoO3,,,,,-5.56,-3.65,,-5.65,-4.09,
91279,10.3390/photonics11111030,10.3390/photonics11111030,PM6,Y6,PM6,Y6,COC(=O)C(C)(C)c1cc(C)cc(-c2sc3c4sc5cc(/C=C6/C(=O)c7cc(F)cc(c7)C(=O)/C6=C\c6cc(C(C)(C)C(=O)OC)c(-c7cc(C)cc(C(C)(C)C(=O)OC)c7)s6)sc5c4c(C(C)(C)C(=O)OC)ccc2-3)c1,CCCCCCCCCCCc1c(/C=C2\C(=O)c3cc(F)c(F)cc3C2=C(C#N)C#N)sc2c1sc1c3c4nsnc4c4c5sc6c(CCCCCCCCCCC)c(/C=C7\C(=O)c8cc(F)c(F)cc8C7=C(C#N)C#N)sc6c5n(CC(CC)CCCC)c4c3n(CC(CC)CCCC)c21,,22.23,,14.81,,,,,,,,,glass/ITO/TiO2/PM6:Y6/MoO3/Ag/1DPCs,inverted,TiO2,TiO2,MoO3,MoO3,,,,,-5.56,-3.65,,-5.65,-4.09,
91280,10.3390/photonics11111030,10.3390/photonics11111030,PM6,Y6,PM6,Y6,COC(=O)C(C)(C)c1cc(C)cc(-c2sc3c4sc5cc(/C=C6/C(=O)c7cc(F)cc(c7)C(=O)/C6=C\c6cc(C(C)(C)C(=O)OC)c(-c7cc(C)cc(C(C)(C)C(=O)OC)c7)s6)sc5c4c(C(C)(C)C(=O)OC)ccc2-3)c1,CCCCCCCCCCCc1c(/C=C2\C(=O)c3cc(F)c(F)cc3C2=C(C#N)C#N)sc2c1sc1c3c4nsnc4c4c5sc6c(CCCCCCCCCCC)c(/C=C7\C(=O)c8cc(F)c(F)cc8C7=C(C#N)C#N)sc6c5n(CC(CC)CCCC)c4c3n(CC(CC)CCCC)c21,,22.14,,14.75,,,,,,,,,glass/ITO/TiO2/PM6:Y6/MoO3/Ag/1DPCs,inverted,TiO2,TiO2,MoO3,MoO3,,,,,-5.56,-3.65,,-5.65,-4.09,
91282,10.3390/photonics11111030,10.3390/photonics11111030,PM6,Y6,PM6,Y6,COC(=O)C(C)(C)c1cc(C)cc(-c2sc3c4sc5cc(/C=C6/C(=O)c7cc(F)cc(c7)C(=O)/C6=C\c6cc(C(C)(C)C(=O)OC)c(-c7cc(C)cc(C(C)(C)C(=O)OC)c7)s6)sc5c4c(C(C)(C)C(=O)OC)ccc2-3)c1,CCCCCCCCCCCc1c(/C=C2\C(=O)c3cc(F)c(F)cc3C2=C(C#N)C#N)sc2c1sc1c3c4nsnc4c4c5sc6c(CCCCCCCCCCC)c(/C=C7\C(=O)c8cc(F)c(F)cc8C7=C(C#N)C#N)sc6c5n(CC(CC)CCCC)c4c3n(CC(CC)CCCC)c21,,23.11,,14.73,,,,,,,,,glass/ITO/TiO2/PM6:Y6/MoO3/Ag/1DPCs,inverted,TiO2,TiO2,MoO3,MoO3,,,,,-5.56,-3.65,,-5.65,-4.09,
91283,10.3390/photonics11111030,10.3390/photonics11111030,PM6,Y6,PM6,Y6,COC(=O)C(C)(C)c1cc(C)cc(-c2sc3c4sc5cc(/C=C6/C(=O)c7cc(F)cc(c7)C(=O)/C6=C\c6cc(C(C)(C)C(=O)OC)c(-c7cc(C)cc(C(C)(C)C(=O)OC)c7)s6)sc5c4c(C(C)(C)C(=O)OC)ccc2-3)c1,CCCCCCCCCCCc1c(/C=C2\C(=O)c3cc(F)c(F)cc3C2=C(C#N)C#N)sc2c1sc1c3c4nsnc4c4c5sc6c(CCCCCCCCCCC)c(/C=C7\C(=O)c8cc(F)c(F)cc8C7=C(C#N)C#N)sc6c5n(CC(CC)CCCC)c4c3n(CC(CC)CCCC)c21,,23.1,,14.72,,,,,,,,,glass/ITO/TiO2/PM6:Y6/MoO3/Ag/1DPCs,inverted,TiO2,TiO2,MoO3,MoO3,,,,,-5.56,-3.65,,-5.65,-4.09,
91284,10.3390/photonics11111030,10.3390/photonics11111030,PM6,Y6,PM6,Y6,COC(=O)C(C)(C)c1cc(C)cc(-c2sc3c4sc5cc(/C=C6/C(=O)c7cc(F)cc(c7)C(=O)/C6=C\c6cc(C(C)(C)C(=O)OC)c(-c7cc(C)cc(C(C)(C)C(=O)OC)c7)s6)sc5c4c(C(C)(C)C(=O)OC)ccc2-3)c1,CCCCCCCCCCCc1c(/C=C2\C(=O)c3cc(F)c(F)cc3C2=C(C#N)C#N)sc2c1sc1c3c4nsnc4c4c5sc6c(CCCCCCCCCCC)c(/C=C7\C(=O)c8cc(F)c(F)cc8C7=C(C#N)C#N)sc6c5n(CC(CC)CCCC)c4c3n(CC(CC)CCCC)c21,,23.09,,14.72,,,,,,,,,glass/ITO/TiO2/PM6:Y6/MoO3/Ag/1DPCs,inverted,TiO2,TiO2,MoO3,MoO3,,,,,-5.56,-3.65,,-5.65,-4.09,
91285,10.3390/photonics11111030,10.3390/photonics11111030,PM6,Y6,PM6,Y6,COC(=O)C(C)(C)c1cc(C)cc(-c2sc3c4sc5cc(/C=C6/C(=O)c7cc(F)cc(c7)C(=O)/C6=C\c6cc(C(C)(C)C(=O)OC)c(-c7cc(C)cc(C(C)(C)C(=O)OC)c7)s6)sc5c4c(C(C)(C)C(=O)OC)ccc2-3)c1,CCCCCCCCCCCc1c(/C=C2\C(=O)c3cc(F)c(F)cc3C2=C(C#N)C#N)sc2c1sc1c3c4nsnc4c4c5sc6c(CCCCCCCCCCC)c(/C=C7\C(=O)c8cc(F)c(F)cc8C7=C(C#N)C#N)sc6c5n(CC(CC)CCCC)c4c3n(CC(CC)CCCC)c21,,23.1,,14.73,,,,,,,,,glass/ITO/TiO2/PM6:Y6/MoO3/Ag/1DPCs,inverted,TiO2,TiO2,MoO3,MoO3,,,,,-5.56,-3.65,,-5.65,-4.09,
91288,10.3390/photonics11111030,10.3390/photonics11111030,PM6,Y6,PM6,Y6,COC(=O)C(C)(C)c1cc(C)cc(-c2sc3c4sc5cc(/C=C6/C(=O)c7cc(F)cc(c7)C(=O)/C6=C\c6cc(C(C)(C)C(=O)OC)c(-c7cc(C)cc(C(C)(C)C(=O)OC)c7)s6)sc5c4c(C(C)(C)C(=O)OC)ccc2-3)c1,CCCCCCCCCCCc1c(/C=C2\C(=O)c3cc(F)c(F)cc3C2=C(C#N)C#N)sc2c1sc1c3c4nsnc4c4c5sc6c(CCCCCCCCCCC)c(/C=C7\C(=O)c8cc(F)c(F)cc8C7=C(C#N)C#N)sc6c5n(CC(CC)CCCC)c4c3n(CC(CC)CCCC)c21,,23.43,,14.94,,,,,,,,,glass/ITO/TiO2/PM6:Y6/MoO3/Ag/1DPCs,inverted,TiO2,TiO2,MoO3,MoO3,,,,,-5.56,-3.65,,-5.65,-4.09,
91289,10.3390/photonics11111030,10.3390/photonics11111030,PM6,Y6,PM6,Y6,COC(=O)C(C)(C)c1cc(C)cc(-c2sc3c4sc5cc(/C=C6/C(=O)c7cc(F)cc(c7)C(=O)/C6=C\c6cc(C(C)(C)C(=O)OC)c(-c7cc(C)cc(C(C)(C)C(=O)OC)c7)s6)sc5c4c(C(C)(C)C(=O)OC)ccc2-3)c1,CCCCCCCCCCCc1c(/C=C2\C(=O)c3cc(F)c(F)cc3C2=C(C#N)C#N)sc2c1sc1c3c4nsnc4c4c5sc6c(CCCCCCCCCCC)c(/C=C7\C(=O)c8cc(F)c(F)cc8C7=C(C#N)C#N)sc6c5n(CC(CC)CCCC)c4c3n(CC(CC)CCCC)c21,,23.08,,14.71,,,,,,,,,glass/ITO/TiO2/PM6:Y6/MoO3/Ag/1DPCs,inverted,TiO2,TiO2,MoO3,MoO3,,,,,-5.56,-3.65,,-5.65,-4.09,
91290,10.3390/photonics11111030,10.3390/photonics11111030,PM6,Y6,PM6,Y6,COC(=O)C(C)(C)c1cc(C)cc(-c2sc3c4sc5cc(/C=C6/C(=O)c7cc(F)cc(c7)C(=O)/C6=C\c6cc(C(C)(C)C(=O)OC)c(-c7cc(C)cc(C(C)(C)C(=O)OC)c7)s6)sc5c4c(C(C)(C)C(=O)OC)ccc2-3)c1,CCCCCCCCCCCc1c(/C=C2\C(=O)c3cc(F)c(F)cc3C2=C(C#N)C#N)sc2c1sc1c3c4nsnc4c4c5sc6c(CCCCCCCCCCC)c(/C=C7\C(=O)c8cc(F)c(F)cc8C7=C(C#N)C#N)sc6c5n(CC(CC)CCCC)c4c3n(CC(CC)CCCC)c21,,22.86,,14.57,,,,,,,,,glass/ITO/TiO2/PM6:Y6/MoO3/Ag/1DPCs,inverted,TiO2,TiO2,MoO3,MoO3,,,,,-5.56,-3.65,,-5.65,-4.09,
91291,10.3390/photonics11111030,10.3390/photonics11111030,PM6,Y6,PM6,Y6,COC(=O)C(C)(C)c1cc(C)cc(-c2sc3c4sc5cc(/C=C6/C(=O)c7cc(F)cc(c7)C(=O)/C6=C\c6cc(C(C)(C)C(=O)OC)c(-c7cc(C)cc(C(C)(C)C(=O)OC)c7)s6)sc5c4c(C(C)(C)C(=O)OC)ccc2-3)c1,CCCCCCCCCCCc1c(/C=C2\C(=O)c3cc(F)c(F)cc3C2=C(C#N)C#N)sc2c1sc1c3c4nsnc4c4c5sc6c(CCCCCCCCCCC)c(/C=C7\C(=O)c8cc(F)c(F)cc8C7=C(C#N)C#N)sc6c5n(CC(CC)CCCC)c4c3n(CC(CC)CCCC)c21,,22.94,,14.62,,,,,,,,,glass/ITO/TiO2/PM6:Y6/MoO3/Ag/1DPCs,inverted,TiO2,TiO2,MoO3,MoO3,,,,,-5.56,-3.65,,-5.65,-4.09,
91292,10.3390/photonics11111030,10.3390/photonics11111030,PM6,Y6,PM6,Y6,COC(=O)C(C)(C)c1cc(C)cc(-c2sc3c4sc5cc(/C=C6/C(=O)c7cc(F)cc(c7)C(=O)/C6=C\c6cc(C(C)(C)C(=O)OC)c(-c7cc(C)cc(C(C)(C)C(=O)OC)c7)s6)sc5c4c(C(C)(C)C(=O)OC)ccc2-3)c1,CCCCCCCCCCCc1c(/C=C2\C(=O)c3cc(F)c(F)cc3C2=C(C#N)C#N)sc2c1sc1c3c4nsnc4c4c5sc6c(CCCCCCCCCCC)c(/C=C7\C(=O)c8cc(F)c(F)cc8C7=C(C#N)C#N)sc6c5n(CC(CC)CCCC)c4c3n(CC(CC)CCCC)c21,,23.03,,14.68,,,,,,,,,glass/ITO/TiO2/PM6:Y6/MoO3/Ag/1DPCs,inverted,TiO2,TiO2,MoO3,MoO3,,,,,-5.56,-3.65,,-5.65,-4.09,
91293,10.3390/photonics11111030,10.3390/photonics11111030,PM6,Y6,PM6,Y6,COC(=O)C(C)(C)c1cc(C)cc(-c2sc3c4sc5cc(/C=C6/C(=O)c7cc(F)cc(c7)C(=O)/C6=C\c6cc(C(C)(C)C(=O)OC)c(-c7cc(C)cc(C(C)(C)C(=O)OC)c7)s6)sc5c4c(C(C)(C)C(=O)OC)ccc2-3)c1,CCCCCCCCCCCc1c(/C=C2\C(=O)c3cc(F)c(F)cc3C2=C(C#N)C#N)sc2c1sc1c3c4nsnc4c4c5sc6c(CCCCCCCCCCC)c(/C=C7\C(=O)c8cc(F)c(F)cc8C7=C(C#N)C#N)sc6c5n(CC(CC)CCCC)c4c3n(CC(CC)CCCC)c21,,23.04,,14.69,,,,,,,,,glass/ITO/TiO2/PM6:Y6/MoO3/Ag/1DPCs,inverted,TiO2,TiO2,MoO3,MoO3,,,,,-5.56,-3.65,,-5.65,-4.09,
91295,10.3390/photonics11111030,10.3390/photonics11111030,PM6,Y6,PM6,Y6,COC(=O)C(C)(C)c1cc(C)cc(-c2sc3c4sc5cc(/C=C6/C(=O)c7cc(F)cc(c7)C(=O)/C6=C\c6cc(C(C)(C)C(=O)OC)c(-c7cc(C)cc(C(C)(C)C(=O)OC)c7)s6)sc5c4c(C(C)(C)C(=O)OC)ccc2-3)c1,CCCCCCCCCCCc1c(/C=C2\C(=O)c3cc(F)c(F)cc3C2=C(C#N)C#N)sc2c1sc1c3c4nsnc4c4c5sc6c(CCCCCCCCCCC)c(/C=C7\C(=O)c8cc(F)c(F)cc8C7=C(C#N)C#N)sc6c5n(CC(CC)CCCC)c4c3n(CC(CC)CCCC)c21,,23.19,,14.8,,,,,,,,,glass/ITO/TiO2/PM6:Y6/MoO3/Ag/1DPCs,inverted,TiO2,TiO2,MoO3,MoO3,,,,,-5.56,-3.65,,-5.65,-4.09,
91296,10.3390/photonics11111030,10.3390/photonics11111030,PM6,Y6,PM6,Y6,COC(=O)C(C)(C)c1cc(C)cc(-c2sc3c4sc5cc(/C=C6/C(=O)c7cc(F)cc(c7)C(=O)/C6=C\c6cc(C(C)(C)C(=O)OC)c(-c7cc(C)cc(C(C)(C)C(=O)OC)c7)s6)sc5c4c(C(C)(C)C(=O)OC)ccc2-3)c1,CCCCCCCCCCCc1c(/C=C2\C(=O)c3cc(F)c(F)cc3C2=C(C#N)C#N)sc2c1sc1c3c4nsnc4c4c5sc6c(CCCCCCCCCCC)c(/C=C7\C(=O)c8cc(F)c(F)cc8C7=C(C#N)C#N)sc6c5n(CC(CC)CCCC)c4c3n(CC(CC)CCCC)c21,,23.2,,14.8,,,,,,,,,glass/ITO/TiO2/PM6:Y6/MoO3/Ag/1DPCs,inverted,TiO2,TiO2,MoO3,MoO3,,,,,-5.56,-3.65,,-5.65,-4.09,
91299,10.3390/photonics11111030,10.3390/photonics11111030,PM6,Y6,PM6,Y6,COC(=O)C(C)(C)c1cc(C)cc(-c2sc3c4sc5cc(/C=C6/C(=O)c7cc(F)cc(c7)C(=O)/C6=C\c6cc(C(C)(C)C(=O)OC)c(-c7cc(C)cc(C(C)(C)C(=O)OC)c7)s6)sc5c4c(C(C)(C)C(=O)OC)ccc2-3)c1,CCCCCCCCCCCc1c(/C=C2\C(=O)c3cc(F)c(F)cc3C2=C(C#N)C#N)sc2c1sc1c3c4nsnc4c4c5sc6c(CCCCCCCCCCC)c(/C=C7\C(=O)c8cc(F)c(F)cc8C7=C(C#N)C#N)sc6c5n(CC(CC)CCCC)c4c3n(CC(CC)CCCC)c21,,23.9,,15.24,,,,,,,,,glass/ITO/TiO2/PM6:Y6/MoO3/Ag/1DPCs,inverted,TiO2,TiO2,MoO3,MoO3,,,,,-5.56,-3.65,,-5.65,-4.09,
91300,10.3390/photonics11111030,10.3390/photonics11111030,PM6,Y6,PM6,Y6,COC(=O)C(C)(C)c1cc(C)cc(-c2sc3c4sc5cc(/C=C6/C(=O)c7cc(F)cc(c7)C(=O)/C6=C\c6cc(C(C)(C)C(=O)OC)c(-c7cc(C)cc(C(C)(C)C(=O)OC)c7)s6)sc5c4c(C(C)(C)C(=O)OC)ccc2-3)c1,CCCCCCCCCCCc1c(/C=C2\C(=O)c3cc(F)c(F)cc3C2=C(C#N)C#N)sc2c1sc1c3c4nsnc4c4c5sc6c(CCCCCCCCCCC)c(/C=C7\C(=O)c8cc(F)c(F)cc8C7=C(C#N)C#N)sc6c5n(CC(CC)CCCC)c4c3n(CC(CC)CCCC)c21,,23.02,,14.67,,,,,,,,,glass/ITO/TiO2/PM6:Y6/MoO3/Ag/1DPCs,inverted,TiO2,TiO2,MoO3,MoO3,,,,,-5.56,-3.65,,-5.65,-4.09,
91301,10.3390/photonics11111030,10.3390/photonics11111030,PCE10-2F,Y6,PCE10-2F,Y6,CCOC(=O)c1sc2c(-c3cc4c(-c5cc(F)c(CC)s5)c5sc(-c6sc(-c7cc8c(-c9cc(F)c(CC)s9)c9sc(-c%10sc(-c%11cc%12c(-c%13cc(F)c(CC)s%13)c%13sccc%13c(-c%13cc(F)c(CC)s%13)c%12s%11)c%11sc(C(=O)OCC)c(F)c%10%11)cc9c(-c9cc(F)c(CC)s9)c8s7)c7sc(C(=O)OCC)c(F)c67)cc5c(-c5cc(F)c(CC)s5)c4s3)scc2c1F,CCCCCCCCCCCc1c(/C=C2\C(=O)c3cc(F)c(F)cc3C2=C(C#N)C#N)sc2c1sc1c3c4nsnc4c4c5sc6c(CCCCCCCCCCC)c(/C=C7\C(=O)c8cc(F)c(F)cc8C7=C(C#N)C#N)sc6c5n(CC(CC)CCCC)c4c3n(CC(CC)CCCC)c21,,,,10.48,,,,,,,,,glass/ITO/TiO2/PM6:Y6/MoO3/Ag/1DPCs,inverted,TiO2,TiO2,MoO3,MoO3,,,,,-5.47,-3.9,,-5.65,-4.09,
91302,10.3390/photonics11111030,10.3390/photonics11111030,PM6,L8-BO,PM6,L8-BO,COC(=O)C(C)(C)c1cc(C)cc(-c2sc3c4sc5cc(/C=C6/C(=O)c7cc(F)cc(c7)C(=O)/C6=C\c6cc(C(C)(C)C(=O)OC)c(-c7cc(C)cc(C(C)(C)C(=O)OC)c7)s6)sc5c4c(C(C)(C)C(=O)OC)ccc2-3)c1,CCCCCCC(CCCC)Cc1c(/C=C2\C(=O)c3cc(F)c(F)cc3C2=C(C#N)C#N)sc2c1SC1c3c(c4c(c5nsnc35)c3sc5c(CC(CCCC)CCCCCC)c(/C=C6\C(=O)c7cc(F)c(F)cc7C6=C(C#N)C#N)sc5c3n4CC(CC)CCCC)N(CC(CC)CCCC)C21,,,,12.88,,,,,,,,,glass/ITO/TiO2/PM6:Y6/MoO3/Ag/1DPCs,inverted,TiO2,TiO2,MoO3,MoO3,,,,,-5.56,-3.65,,-5.68,-3.9,
91303,10.3390/photonics11111030,10.3390/photonics11111030,PM6,Y6,PM6,Y6,COC(=O)C(C)(C)c1cc(C)cc(-c2sc3c4sc5cc(/C=C6/C(=O)c7cc(F)cc(c7)C(=O)/C6=C\c6cc(C(C)(C)C(=O)OC)c(-c7cc(C)cc(C(C)(C)C(=O)OC)c7)s6)sc5c4c(C(C)(C)C(=O)OC)ccc2-3)c1,CCCCCCCCCCCc1c(/C=C2\C(=O)c3cc(F)c(F)cc3C2=C(C#N)C#N)sc2c1sc1c3c4nsnc4c4c5sc6c(CCCCCCCCCCC)c(/C=C7\C(=O)c8cc(F)c(F)cc8C7=C(C#N)C#N)sc6c5n(CC(CC)CCCC)c4c3n(CC(CC)CCCC)c21,,,,6.7,,,,,,,,,glass/ITO/TiO2/PM6:Y6/MoO3/Ag/1DPCs,inverted,TiO2,TiO2,MoO3,MoO3,,,,,-5.56,-3.65,,-5.65,-4.09,
91305,10.3390/photonics11111030,10.3390/photonics11111030,PM6,Y6,PM6,Y6,COC(=O)C(C)(C)c1cc(C)cc(-c2sc3c4sc5cc(/C=C6/C(=O)c7cc(F)cc(c7)C(=O)/C6=C\c6cc(C(C)(C)C(=O)OC)c(-c7cc(C)cc(C(C)(C)C(=O)OC)c7)s6)sc5c4c(C(C)(C)C(=O)OC)ccc2-3)c1,CCCCCCCCCCCc1c(/C=C2\C(=O)c3cc(F)c(F)cc3C2=C(C#N)C#N)sc2c1sc1c3c4nsnc4c4c5sc6c(CCCCCCCCCCC)c(/C=C7\C(=O)c8cc(F)c(F)cc8C7=C(C#N)C#N)sc6c5n(CC(CC)CCCC)c4c3n(CC(CC)CCCC)c21,,,,11.91,,,,,,,,,glass/ITO/TiO2/PM6:Y6/MoO3/Ag/1DPCs,inverted,TiO2,TiO2,MoO3,MoO3,,,,,-5.56,-3.65,,-5.65,-4.09,
91306,10.3390/photonics11111030,10.3390/photonics11111030,PM6,Y6,PM6,Y6,COC(=O)C(C)(C)c1cc(C)cc(-c2sc3c4sc5cc(/C=C6/C(=O)c7cc(F)cc(c7)C(=O)/C6=C\c6cc(C(C)(C)C(=O)OC)c(-c7cc(C)cc(C(C)(C)C(=O)OC)c7)s6)sc5c4c(C(C)(C)C(=O)OC)ccc2-3)c1,CCCCCCCCCCCc1c(/C=C2\C(=O)c3cc(F)c(F)cc3C2=C(C#N)C#N)sc2c1sc1c3c4nsnc4c4c5sc6c(CCCCCCCCCCC)c(/C=C7\C(=O)c8cc(F)c(F)cc8C7=C(C#N)C#N)sc6c5n(CC(CC)CCCC)c4c3n(CC(CC)CCCC)c21,,,,13.28,,,,,,,,,glass/ITO/TiO2/PM6:Y6/MoO3/Ag/1DPCs,inverted,TiO2,TiO2,MoO3,MoO3,,,,,-5.56,-3.65,,-5.65,-4.09,
91307,10.3390/photonics11111030,10.3390/photonics11111030,PM6,Y6,PM6,Y6,COC(=O)C(C)(C)c1cc(C)cc(-c2sc3c4sc5cc(/C=C6/C(=O)c7cc(F)cc(c7)C(=O)/C6=C\c6cc(C(C)(C)C(=O)OC)c(-c7cc(C)cc(C(C)(C)C(=O)OC)c7)s6)sc5c4c(C(C)(C)C(=O)OC)ccc2-3)c1,CCCCCCCCCCCc1c(/C=C2\C(=O)c3cc(F)c(F)cc3C2=C(C#N)C#N)sc2c1sc1c3c4nsnc4c4c5sc6c(CCCCCCCCCCC)c(/C=C7\C(=O)c8cc(F)c(F)cc8C7=C(C#N)C#N)sc6c5n(CC(CC)CCCC)c4c3n(CC(CC)CCCC)c21,,,,13.95,,,,,,,,,glass/ITO/TiO2/PM6:Y6/MoO3/Ag/1DPCs,inverted,TiO2,TiO2,MoO3,MoO3,,,,,-5.56,-3.65,,-5.65,-4.09,
91308,10.3390/photonics11111030,10.3390/photonics11111030,PM6,Y6,PM6,Y6,COC(=O)C(C)(C)c1cc(C)cc(-c2sc3c4sc5cc(/C=C6/C(=O)c7cc(F)cc(c7)C(=O)/C6=C\c6cc(C(C)(C)C(=O)OC)c(-c7cc(C)cc(C(C)(C)C(=O)OC)c7)s6)sc5c4c(C(C)(C)C(=O)OC)ccc2-3)c1,CCCCCCCCCCCc1c(/C=C2\C(=O)c3cc(F)c(F)cc3C2=C(C#N)C#N)sc2c1sc1c3c4nsnc4c4c5sc6c(CCCCCCCCCCC)c(/C=C7\C(=O)c8cc(F)c(F)cc8C7=C(C#N)C#N)sc6c5n(CC(CC)CCCC)c4c3n(CC(CC)CCCC)c21,,,,14.3,,,,,,,,,glass/ITO/TiO2/PM6:Y6/MoO3/Ag/1DPCs,inverted,TiO2,TiO2,MoO3,MoO3,,,,,-5.56,-3.65,,-5.65,-4.09,
91309,10.3390/photonics11111030,10.3390/photonics11111030,PM6,Y6,PM6,Y6,COC(=O)C(C)(C)c1cc(C)cc(-c2sc3c4sc5cc(/C=C6/C(=O)c7cc(F)cc(c7)C(=O)/C6=C\c6cc(C(C)(C)C(=O)OC)c(-c7cc(C)cc(C(C)(C)C(=O)OC)c7)s6)sc5c4c(C(C)(C)C(=O)OC)ccc2-3)c1,CCCCCCCCCCCc1c(/C=C2\C(=O)c3cc(F)c(F)cc3C2=C(C#N)C#N)sc2c1sc1c3c4nsnc4c4c5sc6c(CCCCCCCCCCC)c(/C=C7\C(=O)c8cc(F)c(F)cc8C7=C(C#N)C#N)sc6c5n(CC(CC)CCCC)c4c3n(CC(CC)CCCC)c21,,,,14.1,,,,,,,,,glass/ITO/TiO2/PM6:Y6/MoO3/Ag/1DPCs,inverted,TiO2,TiO2,MoO3,MoO3,,,,,-5.56,-3.65,,-5.65,-4.09,
91310,10.3390/photonics11111030,10.3390/photonics11111030,PM6,Y6,PM6,Y6,COC(=O)C(C)(C)c1cc(C)cc(-c2sc3c4sc5cc(/C=C6/C(=O)c7cc(F)cc(c7)C(=O)/C6=C\c6cc(C(C)(C)C(=O)OC)c(-c7cc(C)cc(C(C)(C)C(=O)OC)c7)s6)sc5c4c(C(C)(C)C(=O)OC)ccc2-3)c1,CCCCCCCCCCCc1c(/C=C2\C(=O)c3cc(F)c(F)cc3C2=C(C#N)C#N)sc2c1sc1c3c4nsnc4c4c5sc6c(CCCCCCCCCCC)c(/C=C7\C(=O)c8cc(F)c(F)cc8C7=C(C#N)C#N)sc6c5n(CC(CC)CCCC)c4c3n(CC(CC)CCCC)c21,,,,15.24,,,,,,,,,glass/ITO/TiO2/PM6:Y6/MoO3/Ag/1DPCs,inverted,TiO2,TiO2,MoO3,MoO3,,,,,-5.56,-3.65,,-5.65,-4.09,
91311,10.3390/photonics11111030,10.3390/photonics11111030,PM6,Y6,PM6,Y6,COC(=O)C(C)(C)c1cc(C)cc(-c2sc3c4sc5cc(/C=C6/C(=O)c7cc(F)cc(c7)C(=O)/C6=C\c6cc(C(C)(C)C(=O)OC)c(-c7cc(C)cc(C(C)(C)C(=O)OC)c7)s6)sc5c4c(C(C)(C)C(=O)OC)ccc2-3)c1,CCCCCCCCCCCc1c(/C=C2\C(=O)c3cc(F)c(F)cc3C2=C(C#N)C#N)sc2c1sc1c3c4nsnc4c4c5sc6c(CCCCCCCCCCC)c(/C=C7\C(=O)c8cc(F)c(F)cc8C7=C(C#N)C#N)sc6c5n(CC(CC)CCCC)c4c3n(CC(CC)CCCC)c21,,23.84,,15.2,,,,,,,,,glass/ITO/TiO2/PM6:Y6/MoO3/Ag/1DPCs,inverted,TiO2,TiO2,MoO3,MoO3,,,,,-5.56,-3.65,,-5.65,-4.09,
91312,10.3390/photonics11111030,10.3390/photonics11111030,PM6,Y6,PM6,Y6,COC(=O)C(C)(C)c1cc(C)cc(-c2sc3c4sc5cc(/C=C6/C(=O)c7cc(F)cc(c7)C(=O)/C6=C\c6cc(C(C)(C)C(=O)OC)c(-c7cc(C)cc(C(C)(C)C(=O)OC)c7)s6)sc5c4c(C(C)(C)C(=O)OC)ccc2-3)c1,CCCCCCCCCCCc1c(/C=C2\C(=O)c3cc(F)c(F)cc3C2=C(C#N)C#N)sc2c1sc1c3c4nsnc4c4c5sc6c(CCCCCCCCCCC)c(/C=C7\C(=O)c8cc(F)c(F)cc8C7=C(C#N)C#N)sc6c5n(CC(CC)CCCC)c4c3n(CC(CC)CCCC)c21,,23.02,,14.67,,,,,,,,,glass/ITO/TiO2/PM6:Y6/MoO3/Ag/1DPCs,inverted,TiO2,TiO2,MoO3,MoO3,,,,,-5.56,-3.65,,-5.65,-4.09,
91337,10.3390/polym14040716,10.3390/polym14040716,PTB7,PC71BM,PTB7,PC71BM,CCCCC(CC)COC(=O)c1sc2c(-c3cc4c(OCC(CC)CCCC)c5sccc5c(OCC(CC)CCCC)c4s3)scc2c1F,COC(=O)CCCC1(c2ccccc2)C23c4c5ccc6c7cc8c9c%10c(cc%11cc%12c%13c%14c(cc%15c%16ccc-5c2c%16c2c5c%16c%17c(c(c46)c7c9c%17c4c%10c%11c%13c4c%16c%14c%152)C513)C%12)C8,0.76,16.32,59.6,7.32,7.3923072,0.9878032786885248,,7.32,,,,,ITO/PEDOT:PSS/PTB7:PC71BM/Ca/Ag,conventional,Ca,,PEDOT:PSS,PEDOT:PSS,,,,,-5.19,-3.43,,-5.9,-3.9,
91338,10.3390/polym14040716,10.3390/polym14040716,P3HT,ICBA,P3HT,ICBA,CCCCCCc1ccsc1,c1ccc2c(c1)C1CC2C23c4c5c6c7c8c9c(c%10c%11c2c2c4c4c%12c5c5c6c6c8c8c%13c%14c%15c%16c%17c%18c%19c%20c%21c%22c%23c(c%14c%14c%24c%23c%23c%22c%22c%20c(c2c%22c%11c%23c%10c%24c9c%148)c4c%19c%12c%17c5c%16c%136)C%152C4CC(c5ccccc54)C%18%212)C713,0.85,10.3,75.0,6.6,6.566250000000001,0.5113636363636154,,6.6,,,,,ITO/PEDOT:PSS/P3HT:ICBA/Ca/Al,conventional,,,PEDOT:PSS,PEDOT:PSS,,,,,-5.01,-3.12,,,,
91339,10.3390/polym14040716,10.3390/polym14040716,P3HT,PCBM,P3HT,PCBM,CCCCCCc1ccsc1,CCCCC(=O)OCC1(C2=CC=CC=C2)C3=CC=CC4=CC=CC5=CC=CC6=CC=CC7=CC=CC1=C7C6=C5C4=C3,0.61,7.88,63.0,3.11,3.028284,2.627524115755631,,3.11,,,,,ITO/CPE-PCPDT-K/P3HT:PCBM/Al,,,,CPE-PCPDT-K,CPE-PCPDT-K,,,,,-5.01,-3.12,,-6.1,-3.7,
91340,10.3390/polym14040716,10.3390/polym14040716,PTB7,PC71BM,PTB7,PC71BM,CCCCC(CC)COC(=O)c1sc2c(-c3cc4c(OCC(CC)CCCC)c5sccc5c(OCC(CC)CCCC)c4s3)scc2c1F,COC(=O)CCCC1(c2ccccc2)C23c4c5ccc6c7cc8c9c%10c(cc%11cc%12c%13c%14c(cc%15c%16ccc-5c2c%16c2c5c%16c%17c(c(c46)c7c9c%17c4c%10c%11c%13c4c%16c%14c%152)C513)C%12)C8,0.677,14.4,69.0,7.2,6.726672000000001,6.573999999999994,,7.2,,,,,ITO/PFTSe/PTB7:PC71BM/PFN/Al,conventional,PFN,PFN,PFTSe,PFTSe,,,,,-5.19,-3.43,,-5.9,-3.9,
91341,10.3390/polym14040716,10.3390/polym14040716,PTB7-Th,PC71BM,PTB7-Th,PC71BM,CCCCC(CC)COC(=O)c1sc2csc(-c3cc4c(-c5ccc(CC(CC)CCCC)s5)c5sccc5c(-c5ccc(CC(CC)CCCC)s5)c4s3)c2c1F,COC(=O)CCCC1(c2ccccc2)C23c4c5ccc6c7cc8c9c%10c(cc%11cc%12c%13c%14c(cc%15c%16ccc-5c2c%16c2c5c%16c%17c(c(c46)c7c9c%17c4c%10c%11c%13c4c%16c%14c%152)C513)C%12)C8,0.782,17.88,65.7,9.4,9.18627912,2.273626382978727,,9.4,,,,,ITO/PCPDffPhSO3K/PTB7-Th:PC71BM/Al,organic solar cell,,,PCPDffPhSO3K,PCPDffPhSO3K,,,,,-5.21,-3.6,,-5.9,-3.9,
91342,10.3390/polym14040716,10.3390/polym14040716,J52-2F,IT-M,J52-F,IT-M,CCCCCCCCC(CCCCCC)Cn1nc2c(-c3cccs3)c(F)c(F)c(-c3ccc(-c4cc5c(-c6cc(F)c(CC(CC)CCCC)s6)c6sccc6c(-c6cc(F)c(CC(CC)CCCC)s6)c5s4)s3)c2n1,CCCCCCc1ccc(C2(c3ccc(CCCCCC)cc3)c3cc4c(cc3-c3sc5cc(/C=C6\C(=O)c7ccc(C)cc7C6=C(C#N)C#N)sc5c32)C(c2ccc(CCCCCC)cc2)(c2ccc(CCCCCC)cc2)c2c-4sc3cc(/C=C4\C(=O)c5ccc(C)cc5C4=C(C#N)C#N)sc23)cc1,0.96,18.4,73.0,12.8,12.894719999999998,0.7399999999999768,,12.8,,,,,ITO/PCP-H/J52-2F:IT-M/PFN-Br/Al,organic solar cell,PFN-Br,PFN-Br,PCP-H,PCP-H,,,,,-5.36,-3.42,,-5.514,-3.808,
91343,10.3390/polym14040716,10.3390/polym14040716,PBDT-T,IT-M,PBDT-T,IT-M,CCCCC(CC)Cc1ccc(-c2c3cc(-c4cc5c(s4)c4c6nsnc6c6c7sccc7n(CC(CC)CCCC)c6c4n5CC(CC)CCCC)sc3c(-c3ccc(CC(CC)CCCC)s3)c3ccsc23)s1,CCCCCCc1ccc(C2(c3ccc(CCCCCC)cc3)c3cc4c(cc3-c3sc5cc(/C=C6\C(=O)c7ccc(C)cc7C6=C(C#N)C#N)sc5c32)C(c2ccc(CCCCCC)cc2)(c2ccc(CCCCCC)cc2)c2c-4sc3cc(/C=C4\C(=O)c5ccc(C)cc5C4=C(C#N)C#N)sc23)cc1,0.921,17.2,70.0,11.0,11.08884,0.8076363636363578,,11.0,,,,,ITO/PFS/PBDT-T:IT-M/PFN-Br/Al,,PFN-Br,PFN-Br,PFS,PFS,,,,,-5.13,-3.62,,-5.514,-3.808,
91344,10.3390/polym14040716,10.3390/polym14040716,PBDT-TSI,PC71BM,PBDT-TSI,PC71BM,,COC(=O)CCCC1(c2ccccc2)C23c4c5ccc6c7cc8c9c%10c(cc%11cc%12c%13c%14c(cc%15c%16ccc-5c2c%16c2c5c%16c%17c(c(c46)c7c9c%17c4c%10c%11c%13c4c%16c%14c%152)C513)C%12)C8,0.803,17.46,70.6,9.89,9.89838828,0.0848157735085959,,9.89,,,,,ITO/PCP-Na/PBDT-TSI:PC71BM/Mg/Al,,,,PCP-Na,PCP-Na,,,,,,,,-5.9,-3.9,
91345,10.3390/polym14040716,10.3390/polym14040716,PBDT-T,IT-M,PBDT-T,IT-M,CCCCC(CC)Cc1ccc(-c2c3cc(-c4cc5c(s4)c4c6nsnc6c6c7sccc7n(CC(CC)CCCC)c6c4n5CC(CC)CCCC)sc3c(-c3ccc(CC(CC)CCCC)s3)c3ccsc23)s1,CCCCCCc1ccc(C2(c3ccc(CCCCCC)cc3)c3cc4c(cc3-c3sc5cc(/C=C6\C(=O)c7ccc(C)cc7C6=C(C#N)C#N)sc5c32)C(c2ccc(CCCCCC)cc2)(c2ccc(CCCCCC)cc2)c2c-4sc3cc(/C=C4\C(=O)c5ccc(C)cc5C4=C(C#N)C#N)sc23)cc1,0.91,15.5,68.0,9.67,9.5914,0.8128231644260577,,9.67,,,,,ITO/PCP-3B/PBDT-T:IT-M/NDI-n/Al,,NDI-n,NDI-n,PCP-3B,PCP-3B,,,,,-5.13,-3.62,,-5.514,-3.808,
91346,10.3390/polym14040716,10.3390/polym14040716,PTB7-Th,PC71BM,PTB7-Th,PC71BM,CCCCC(CC)COC(=O)c1sc2csc(-c3cc4c(-c5ccc(CC(CC)CCCC)s5)c5sccc5c(-c5ccc(CC(CC)CCCC)s5)c4s3)c2c1F,COC(=O)CCCC1(c2ccccc2)C23c4c5ccc6c7cc8c9c%10c(cc%11cc%12c%13c%14c(cc%15c%16ccc-5c2c%16c2c5c%16c%17c(c(c46)c7c9c%17c4c%10c%11c%13c4c%16c%14c%152)C513)C%12)C8,1.54,11.1,66.0,11.3,11.282040000000002,0.1589380530973331,,11.3,,,,,ITO/PEDOT:PSS/PTB7-Th:PC71BM/ZnO/CPEPh-Na/PTB7-Th:PC71BM/AL,conventional,ZnO,ZnO,PEDOT:PSS,PEDOT:PSS,,,,,-5.21,-3.6,,-5.9,-3.9,
91347,10.3390/polym14040716,10.3390/polym14040716,PBDT-TSI,PC71BM,PBDT-TSI,PC71BM,,COC(=O)CCCC1(c2ccccc2)C23c4c5ccc6c7cc8c9c%10c(cc%11cc%12c%13c%14c(cc%15c%16ccc-5c2c%16c2c5c%16c%17c(c(c46)c7c9c%17c4c%10c%11c%13c4c%16c%14c%152)C513)C%12)C8,0.794,18.2,66.6,9.6,9.6242328,0.2524250000000005,,9.6,,,,,ITO/PFS/PBDT-TSI:PC71BM/Mg/Al,,,,PFS,PFS,,,,,,,,-5.9,-3.9,
91348,10.3390/polym14040716,10.3390/polym14040716,P3HT,PCBM,P3HT,PCBM,CCCCCCc1ccsc1,CCCCC(=O)OCC1(C2=CC=CC=C2)C3=CC=CC4=CC=CC5=CC=CC6=CC=CC7=CC=CC1=C7C6=C5C4=C3,0.58,8.1,60.3,2.82,2.832894,0.4572340425531823,,2.82,,,,,ITO/RG1200/P3HT:PCBM/Ca/Al,,Ca,,RG1200,RG1200,,,,,-5.01,-3.12,,-6.1,-3.7,
91349,10.3390/polym14040716,10.3390/polym14040716,PTB7-Th,PC71BM,PTB7-Th,PC71BM,CCCCC(CC)COC(=O)c1sc2csc(-c3cc4c(-c5ccc(CC(CC)CCCC)s5)c5sccc5c(-c5ccc(CC(CC)CCCC)s5)c4s3)c2c1F,COC(=O)CCCC1(c2ccccc2)C23c4c5ccc6c7cc8c9c%10c(cc%11cc%12c%13c%14c(cc%15c%16ccc-5c2c%16c2c5c%16c%17c(c(c46)c7c9c%17c4c%10c%11c%13c4c%16c%14c%152)C513)C%12)C8,0.78,16.3,77.0,9.03,9.78978,8.413953488372105,,9.03,,,,,ITO/p-PFP-HD/PTB7-Th:PC71BM/PFN/Al,organic solar cell,PFN,PFN,p-PFP-HD,p-PFP-HD,,,,,-5.21,-3.6,,-5.9,-3.9,
91350,10.3390/polym14040716,10.3390/polym14040716,PTB7-Th,PC71BM,PTB7-Th,PC71BM,CCCCC(CC)COC(=O)c1sc2csc(-c3cc4c(-c5ccc(CC(CC)CCCC)s5)c5sccc5c(-c5ccc(CC(CC)CCCC)s5)c4s3)c2c1F,COC(=O)CCCC1(c2ccccc2)C23c4c5ccc6c7cc8c9c%10c(cc%11cc%12c%13c%14c(cc%15c%16ccc-5c2c%16c2c5c%16c%17c(c(c46)c7c9c%17c4c%10c%11c%13c4c%16c%14c%152)C513)C%12)C8,0.78,16.6,70.0,9.2,9.0636,1.4826086956521556,,9.2,,,,,ITO/p-PFP-O/PTB7-Th:PC71BM/PFN/Al,organic solar cell,PFN,PFN,p-PFP-O,p-PFP-O,,,,,-5.21,-3.6,,-5.9,-3.9,
91351,10.3390/polym14040716,10.3390/polym14040716,P3TI,PC71BM,P3TI,PC71BM,CCCCCCCCc1ccsc1-c1ccc(-c2sc(-c3ccc4c(c3)N(CC(CCCCCC)CCCCCCCC)C(=O)/C4=C3/C(=O)N(CC(CCCCCC)CCCCCCCC)c4ccccc43)cc2CCCCCCCC)s1,COC(=O)CCCC1(c2ccccc2)C23c4c5ccc6c7cc8c9c%10c(cc%11cc%12c%13c%14c(cc%15c%16ccc-5c2c%16c2c5c%16c%17c(c(c46)c7c9c%17c4c%10c%11c%13c4c%16c%14c%152)C513)C%12)C8,0.69,12.89,58.0,5.12,5.158578,0.7534765625000044,,5.12,,,,,ITO/PEDOT-S/P3TI:PC71BM/LiF/Al,conventional,LiF,LiF,PEDOT-S,PEDOT-S,,,,,-5.49,-3.9,,-5.9,-3.9,
91352,10.3390/polym15061482,10.3390/polym15061482,P3HT,PCBM,P3HT,PCBM,CCCCCCc1ccsc1,CCCCC(=O)OCC1(C2=CC=CC=C2)C3=CC=CC4=CC=CC5=CC=CC6=CC=CC7=CC=CC1=C7C6=C5C4=C3,,,,4.11,,,,4.11,,,,,ITO/PEDOT: PSS/P3HT: PCBM/LiF/Al,conventional,LiF,,PEDOT:PSS,,,,,,-5.01,-3.12,,-6.1,-3.7,
91353,10.3390/polym15061482,10.3390/polym15061482,P3HT,PCBM,P3HT,PCBM,CCCCCCc1ccsc1,CCCCC(=O)OCC1(C2=CC=CC=C2)C3=CC=CC4=CC=CC5=CC=CC6=CC=CC7=CC=CC1=C7C6=C5C4=C3,,,,5.2,,,,5.2,,,,,ITO/PEDOT: PSS/P3HT PCBM/Al,conventional,,,PEDOT:PSS,,,,,,-5.01,-3.12,,-6.1,-3.7,
91354,10.3390/polym15061482,10.3390/polym15061482,PTB7,PC71BM,PTB7,PC71BM,CCCCC(CC)COC(=O)c1sc2c(-c3cc4c(OCC(CC)CCCC)c5sccc5c(OCC(CC)CCCC)c4s3)scc2c1F,COC(=O)CCCC1(c2ccccc2)C23c4c5ccc6c7cc8c9c%10c(cc%11cc%12c%13c%14c(cc%15c%16ccc-5c2c%16c2c5c%16c%17c(c(c46)c7c9c%17c4c%10c%11c%13c4c%16c%14c%152)C513)C%12)C8,,,,4.24,,,,4.24,,,,,ITO/PEDOT: PSS/PTB7: PC71BM/Al,conventional,,,,,,,,,-5.19,-3.43,,-5.9,-3.9,
91355,10.3390/polym15061482,10.3390/polym15061482,PBDB-T,ITIC,PBDB-T,ITIC,CCCCC(CC)Cc1ccc(-c2c3cc(-c4ccc(-c5sc(-c6cccs6)c6c5C(=O)c5c(CC(CC)CCCC)sc(CC(CC)CCCC)c5C6=O)s4)sc3c(-c3ccc(CC(CC)CCCC)s3)c3ccsc23)s1,CCCCCCc1ccc(C2(c3ccc(CCCCCC)cc3)c3cc4c(cc3-c3sc5cc(C=C6C(=O)c7ccccc7C6=C(C#N)C#N)sc5c32)C(c2ccc(CCCCCC)cc2)(c2ccc(CCCCCC)cc2)c2c-4sc3cc(C=C4C(=O)c5ccccc5C4=C(C#N)C#N)sc23)cc1,,,,6.4,,,,6.4,,,,,ITO/PEDOT: PSS/PBDB-T: ITIC/PFN/FM,conventional,PFN,,PEDOT:PSS,,,,,,-5.33,-3.48,,-5.576,-3.916,
91356,10.3390/polym15061482,10.3390/polym15061482,PTB7-Th,PC71BM,PTB7-Th,PC71BM,CCCCC(CC)COC(=O)c1sc2csc(-c3cc4c(-c5ccc(CC(CC)CCCC)s5)c5sccc5c(-c5ccc(CC(CC)CCCC)s5)c4s3)c2c1F,COC(=O)CCCC1(c2ccccc2)C23c4c5ccc6c7cc8c9c%10c(cc%11cc%12c%13c%14c(cc%15c%16ccc-5c2c%16c2c5c%16c%17c(c(c46)c7c9c%17c4c%10c%11c%13c4c%16c%14c%152)C513)C%12)C8,,,,11.8,,,,11.8,,,,,ITO/ZnO/PTB7-Th: PC71BM/MoO3/Al,inverted,,,,,,,,,-5.21,-3.6,,-5.9,-3.9,
91357,10.3390/polym15061482,10.3390/polym15061482,P3HT,PCBM,P3HT,PCBM,CCCCCCc1ccsc1,CCCCC(=O)OCC1(C2=CC=CC=C2)C3=CC=CC4=CC=CC5=CC=CC6=CC=CC7=CC=CC1=C7C6=C5C4=C3,,,,2.55,,,,2.55,,,,,ITO/PEDOT: PSS/P3HT: PCBM/LiF/Al,conventional,,,,,,,,,-5.01,-3.12,,-6.1,-3.7,
91358,10.3390/polym15061482,10.3390/polym15061482,P3HT,PCBM,P3HT,PCBM,CCCCCCc1ccsc1,CCCCC(=O)OCC1(C2=CC=CC=C2)C3=CC=CC4=CC=CC5=CC=CC6=CC=CC7=CC=CC1=C7C6=C5C4=C3,,,,2.23,,,,2.23,,,,,ITO/PEDOT: PSS/P3HT: PCBM/LiF/Al,conventional,,,,,,,,,-5.01,-3.12,,-6.1,-3.7,
91359,10.3390/polym15061482,10.3390/polym15061482,PCPDTBT,PC60BM,PCPDTBT,PCBM,CCCCC(CC)CC1(CC(CC)CCCC)c2ccsc2-c2sc(-c3cccc4nsnc34)cc21,CCCCC(=O)OCC1(C2=CC=CC=C2)C3=CC=CC4=CC=CC5=CC=CC6=CC=CC7=CC=CC1=C7C6=C5C4=C3,,,,0.0396,,,,0.0396,,,,,ITO/PEDOT: PSS/PCPDTBT: PC60BM/Al,conventional,,,PEDOT:PSS,,,,,,-5.3,-3.6,,-6.1,-3.7,
91360,10.3390/polym15061482,10.3390/polym15061482,P3HT,PCBM,P3HT,PCBM,CCCCCCc1ccsc1,CCCCC(=O)OCC1(C2=CC=CC=C2)C3=CC=CC4=CC=CC5=CC=CC6=CC=CC7=CC=CC1=C7C6=C5C4=C3,,,,3.65,,,,3.65,,,,,ITO/PEDOT: PSS/P3HT: PCBM/Al,conventional,,,PEDOT:PSS,,,,,,-5.01,-3.12,,-6.1,-3.7,
91361,10.3390/polym15061482,10.3390/polym15061482,P3HT,PCBM,P3HT,PCBM,CCCCCCc1ccsc1,CCCCC(=O)OCC1(C2=CC=CC=C2)C3=CC=CC4=CC=CC5=CC=CC6=CC=CC7=CC=CC1=C7C6=C5C4=C3,,,,3.51,,,,3.51,,,,,ITO/PEDOT: PSS/P3HT: PCBM/Al,conventional,,,PEDOT:PSS,,,,,,-5.01,-3.12,,-6.1,-3.7,
91362,10.3390/polym15061482,10.3390/polym15061482,PTB7,PCBM,PTB7,PCBM,CCCCC(CC)COC(=O)c1sc2c(-c3cc4c(OCC(CC)CCCC)c5sccc5c(OCC(CC)CCCC)c4s3)scc2c1F,CCCCC(=O)OCC1(C2=CC=CC=C2)C3=CC=CC4=CC=CC5=CC=CC6=CC=CC7=CC=CC1=C7C6=C5C4=C3,,,,7.25,,,,7.25,,,,,ITO/ZnO/PTB7: PCBM/MoO3/Ag,inverted,,,,,,,,,-5.19,-3.43,,-6.1,-3.7,
91363,10.3390/polym15061482,10.3390/polym15061482,CuPc,C60,CuPc,C60,C1=CC2=C3Nc4c5ccccc5c5[n]4[Cu][n]4c(c6ccccc6c4NC4NC(=C6C=CC=CC64)N5)NC(N3)C2C=C1,c12c3c4c5c1c1c6c7c2c2c8c3c3c9c4c4c%10c5c5c1c1c6c6c%11c7c2c2c7c8c3c3c8c9c4c4c9c%10c5c5c1c1c6c6c%11c2c2c7c3c3c8c4c4c9c5c1c1c6c2c3c41,,,,1.02,,,,1.02,,,,,ITO/PEDOT: PSS/CuPc/C60/Al,conventional,,,,,,,,,,,,,,
91364,10.3390/polym15061482,10.3390/polym15061482,PBDB-T-2Cl,IT-4F,PBDB-T-2Cl,IT-4F,CCCCC(CC)Cc1sc(-c2c3cc(-c4ccc(-c5sc(-c6cccs6)c6c5C(=O)c5c(CC(CC)CCCC)sc(CC(CC)CCCC)c5C6=O)s4)sc3c(-c3cc(Cl)c(CC(CC)CCCC)s3)c3ccsc23)cc1Cl,CCCCCCc1ccc(C2(c3ccc(CCCCCC)cc3)c3cc4c(cc3-c3sc5cc(/C=C6\C(=O)c7cc(F)c(F)cc7C6=C(C#N)C#N)sc5c32)C(c2ccc(CCCCCC)cc2)(c2ccc(CCCCCC)cc2)c2c-4sc3cc(/C=C4\C(=O)c5cc(F)c(F)cc5C4=C(C#N)C#N)sc23)cc1,,,,13.42,,,,13.42,,,,,ITO/PEDOT: PSS PBDB-T-2Cl: IT-4F/PDINO/Al,conventional,PDINO,,PEDOT:PSS,,,,,,-5.52,-3.6,,-5.66,-4.14,
91365,10.3390/polym15061482,10.3390/polym15061482,P3HT,ICBA,P3HT,ICBA,CCCCCCc1ccsc1,c1ccc2c(c1)C1CC2C23c4c5c6c7c8c9c(c%10c%11c2c2c4c4c%12c5c5c6c6c8c8c%13c%14c%15c%16c%17c%18c%19c%20c%21c%22c%23c(c%14c%14c%24c%23c%23c%22c%22c%20c(c2c%22c%11c%23c%10c%24c9c%148)c4c%19c%12c%17c5c%16c%136)C%152C4CC(c5ccccc54)C%18%212)C713,,,,6.55,,,,6.55,,,,,(ITO)/PEI/P3HT: ICBA)/WO3/WO3/Ag,,,,,,,,,,-5.01,-3.12,,,,
91366,10.3390/polym15061482,10.3390/polym15061482,P3HT,PCBM,P3HT,PCBM,CCCCCCc1ccsc1,CCCCC(=O)OCC1(C2=CC=CC=C2)C3=CC=CC4=CC=CC5=CC=CC6=CC=CC7=CC=CC1=C7C6=C5C4=C3,,,,2.88,,,,2.88,,,,,ITO/PEDOT: PSS/P3HT: PCBM/Al,conventional,,,PEDOT:PSS,,,,,,-5.01,-3.12,,-6.1,-3.7,
91367,10.3390/polym15061482,10.3390/polym15061482,PTB7-Th,ITIC,PTB7-Th,ITIC,CCCCC(CC)COC(=O)c1sc2csc(-c3cc4c(-c5ccc(CC(CC)CCCC)s5)c5sccc5c(-c5ccc(CC(CC)CCCC)s5)c4s3)c2c1F,CCCCCCc1ccc(C2(c3ccc(CCCCCC)cc3)c3cc4c(cc3-c3sc5cc(C=C6C(=O)c7ccccc7C6=C(C#N)C#N)sc5c32)C(c2ccc(CCCCCC)cc2)(c2ccc(CCCCCC)cc2)c2c-4sc3cc(C=C4C(=O)c5ccccc5C4=C(C#N)C#N)sc23)cc1,,,,9.11,,,,9.11,,,,,ITO/PEDOT: PSS/PTB7-Th: ITIC/PFN/Al,conventional,,,,,,,,,-5.21,-3.6,,-5.576,-3.916,
91368,10.3390/polym15061482,10.3390/polym15061482,PTB7-Th,ITIC,PTB7-Th,ITIC,CCCCC(CC)COC(=O)c1sc2csc(-c3cc4c(-c5ccc(CC(CC)CCCC)s5)c5sccc5c(-c5ccc(CC(CC)CCCC)s5)c4s3)c2c1F,CCCCCCc1ccc(C2(c3ccc(CCCCCC)cc3)c3cc4c(cc3-c3sc5cc(C=C6C(=O)c7ccccc7C6=C(C#N)C#N)sc5c32)C(c2ccc(CCCCCC)cc2)(c2ccc(CCCCCC)cc2)c2c-4sc3cc(C=C4C(=O)c5ccccc5C4=C(C#N)C#N)sc23)cc1,0.79,15.53,60.0,7.3,7.36122,0.8386301369863082,,,1:1.2,"1,8-diiodooctane",DIO,,ITO/PEDOT:PSS/PTB7-Th:ITIC/PFN-Br/Al,conventional,PFN-Br,PFN-Br,PEDOT:PSS,PEDOT:PSS,,chlorobenzene,chlorobenzene,130.0,-5.21,-3.6,,-5.576,-3.916,
91369,10.3390/polym15061482,10.3390/polym15061482,PTB7-Th,ITIC,PTB7-Th,ITIC,CCCCC(CC)COC(=O)c1sc2csc(-c3cc4c(-c5ccc(CC(CC)CCCC)s5)c5sccc5c(-c5ccc(CC(CC)CCCC)s5)c4s3)c2c1F,CCCCCCc1ccc(C2(c3ccc(CCCCCC)cc3)c3cc4c(cc3-c3sc5cc(C=C6C(=O)c7ccccc7C6=C(C#N)C#N)sc5c32)C(c2ccc(CCCCCC)cc2)(c2ccc(CCCCCC)cc2)c2c-4sc3cc(C=C4C(=O)c5ccccc5C4=C(C#N)C#N)sc23)cc1,0.79,17.87,61.0,8.63,8.611553,0.2137543453070695,,,1:1.2,"1,8-diiodooctane",DIO,,ITO/PEDOT:PSS+Au-Ag NPs/PTB7-Th:ITIC/PFN-Br/Al,conventional,PFN-Br,PFN-Br,PEDOT:PSS+Au-Ag NPs,PEDOT:PSS+Au-Ag NPs,,chlorobenzene,chlorobenzene,130.0,-5.21,-3.6,,-5.576,-3.916,
91370,10.3390/polym15061482,10.3390/polym15061482,PTB7-Th,ITIC,PTB7-Th,ITIC,CCCCC(CC)COC(=O)c1sc2csc(-c3cc4c(-c5ccc(CC(CC)CCCC)s5)c5sccc5c(-c5ccc(CC(CC)CCCC)s5)c4s3)c2c1F,CCCCCCc1ccc(C2(c3ccc(CCCCCC)cc3)c3cc4c(cc3-c3sc5cc(C=C6C(=O)c7ccccc7C6=C(C#N)C#N)sc5c32)C(c2ccc(CCCCCC)cc2)(c2ccc(CCCCCC)cc2)c2c-4sc3cc(C=C4C(=O)c5ccccc5C4=C(C#N)C#N)sc23)cc1,0.77,18.94,62.5,9.11,9.114875,0.0535126234906911,,,1:1.2,"1,8-diiodooctane",DIO,,ITO/PEDOT:PSS+Au-Ag NPs/PTB7-Th:ITIC/PFN-Br/Al,conventional,PFN-Br,PFN-Br,PEDOT:PSS+Au-Ag NPs,PEDOT:PSS+Au-Ag NPs,,chlorobenzene,chlorobenzene,130.0,-5.21,-3.6,,-5.576,-3.916,
91371,10.3390/polym15061482,10.3390/polym15061482,PTB7-Th,ITIC,PTB7-Th,ITIC,CCCCC(CC)COC(=O)c1sc2csc(-c3cc4c(-c5ccc(CC(CC)CCCC)s5)c5sccc5c(-c5ccc(CC(CC)CCCC)s5)c4s3)c2c1F,CCCCCCc1ccc(C2(c3ccc(CCCCCC)cc3)c3cc4c(cc3-c3sc5cc(C=C6C(=O)c7ccccc7C6=C(C#N)C#N)sc5c32)C(c2ccc(CCCCCC)cc2)(c2ccc(CCCCCC)cc2)c2c-4sc3cc(C=C4C(=O)c5ccccc5C4=C(C#N)C#N)sc23)cc1,0.77,16.29,60.2,7.55,7.5510666,0.0141271523178885,,,1:1.2,"1,8-diiodooctane",DIO,,ITO/PEDOT:PSS+Au-Ag NPs/PTB7-Th:ITIC/PFN-Br/Al,conventional,PFN-Br,PFN-Br,PEDOT:PSS+Au-Ag NPs,PEDOT:PSS+Au-Ag NPs,,chlorobenzene,chlorobenzene,130.0,-5.21,-3.6,,-5.576,-3.916,
91424,10.3390/polym15194005,10.3390/polym15194005,PBDB-T,ITIC,PBDB-T,ITIC,CCCCC(CC)Cc1ccc(-c2c3cc(-c4ccc(-c5sc(-c6cccs6)c6c5C(=O)c5c(CC(CC)CCCC)sc(CC(CC)CCCC)c5C6=O)s4)sc3c(-c3ccc(CC(CC)CCCC)s3)c3ccsc23)s1,CCCCCCc1ccc(C2(c3ccc(CCCCCC)cc3)c3cc4c(cc3-c3sc5cc(C=C6C(=O)c7ccccc7C6=C(C#N)C#N)sc5c32)C(c2ccc(CCCCCC)cc2)(c2ccc(CCCCCC)cc2)c2c-4sc3cc(C=C4C(=O)c5ccccc5C4=C(C#N)C#N)sc23)cc1,0.89,17.62,55.0,8.62,8.62499,0.0578886310905007,8.4,8.62,1:1,DIO,,0.5 vol%,inverted,inverted,ZnO,ZnO,MoO3,MoO3,,chlorobenzene,chlorobenzene,,-5.33,-3.48,,-5.576,-3.916,
91425,10.3390/polym15194005,10.3390/polym15194005,PBDB-T,ITIC,PBDB-T,ITIC,CCCCC(CC)Cc1ccc(-c2c3cc(-c4ccc(-c5sc(-c6cccs6)c6c5C(=O)c5c(CC(CC)CCCC)sc(CC(CC)CCCC)c5C6=O)s4)sc3c(-c3ccc(CC(CC)CCCC)s3)c3ccsc23)s1,CCCCCCc1ccc(C2(c3ccc(CCCCCC)cc3)c3cc4c(cc3-c3sc5cc(C=C6C(=O)c7ccccc7C6=C(C#N)C#N)sc5c32)C(c2ccc(CCCCCC)cc2)(c2ccc(CCCCCC)cc2)c2c-4sc3cc(C=C4C(=O)c5ccccc5C4=C(C#N)C#N)sc23)cc1,0.88,15.58,59.0,8.09,8.089136,0.0106798516687265,7.93,8.09,1:1,DIO,,0.5 vol%,inverted,inverted,ZnO,ZnO,MoO3,MoO3,,chlorobenzene,chlorobenzene,,-5.33,-3.48,,-5.576,-3.916,
91426,10.3390/polym15194005,10.3390/polym15194005,PBDB-T,ITIC,PBDB-T,ITIC,CCCCC(CC)Cc1ccc(-c2c3cc(-c4ccc(-c5sc(-c6cccs6)c6c5C(=O)c5c(CC(CC)CCCC)sc(CC(CC)CCCC)c5C6=O)s4)sc3c(-c3ccc(CC(CC)CCCC)s3)c3ccsc23)s1,CCCCCCc1ccc(C2(c3ccc(CCCCCC)cc3)c3cc4c(cc3-c3sc5cc(C=C6C(=O)c7ccccc7C6=C(C#N)C#N)sc5c32)C(c2ccc(CCCCCC)cc2)(c2ccc(CCCCCC)cc2)c2c-4sc3cc(C=C4C(=O)c5ccccc5C4=C(C#N)C#N)sc23)cc1,0.9,18.52,61.0,10.17,10.16748,0.024778761061952,9.75,10.17,1:1 w/w,DIO,,0.5 vol%,inverted,inverted,ZnO,ZnO,MoO3,MoO3,,chlorobenzene,chlorobenzene,,-5.33,-3.48,,-5.576,-3.916,
91427,10.3390/polym15194005,10.3390/polym15194005,PBDB-T,ITIC,PBDB-T,ITIC,CCCCC(CC)Cc1ccc(-c2c3cc(-c4ccc(-c5sc(-c6cccs6)c6c5C(=O)c5c(CC(CC)CCCC)sc(CC(CC)CCCC)c5C6=O)s4)sc3c(-c3ccc(CC(CC)CCCC)s3)c3ccsc23)s1,CCCCCCc1ccc(C2(c3ccc(CCCCCC)cc3)c3cc4c(cc3-c3sc5cc(C=C6C(=O)c7ccccc7C6=C(C#N)C#N)sc5c32)C(c2ccc(CCCCCC)cc2)(c2ccc(CCCCCC)cc2)c2c-4sc3cc(C=C4C(=O)c5ccccc5C4=C(C#N)C#N)sc23)cc1,0.89,15.83,63.0,8.88,8.875881,0.0463851351351474,8.67,8.88,1:1,DIO,,0.5 vol%,inverted,inverted,ZnO,ZnO,MoO3,MoO3,,chlorobenzene,chlorobenzene,,-5.33,-3.48,,-5.576,-3.916,
91428,10.3390/polym15194005,10.3390/polym15194005,PBDB−T,ITIC,PBDB−T,ITIC,CCCCC(CC)Cc1ccc(-c2c3cc(-c4ccc(-c5sc(C)c6c5C(=O)c5c(CC(CC)CCCC)sc(CC(CC)CCCC)c5C6=O)s4)sc3c(-c3ccc(CC(CC)CCCC)s3)c3cc(C)sc23)s1,CCCCCCc1ccc(C2(c3ccc(CCCCCC)cc3)c3cc4c(cc3-c3sc5cc(C=C6C(=O)c7ccccc7C6=C(C#N)C#N)sc5c32)C(c2ccc(CCCCCC)cc2)(c2ccc(CCCCCC)cc2)c2c-4sc3cc(C=C4C(=O)c5ccccc5C4=C(C#N)C#N)sc23)cc1,0.86,14.63,56.0,7.05,7.045808000000001,0.0594609929077852,6.78,7.05,1:1 w/w,,,,inverted,inverted,ZnO,ZnO,MoO3,MoO3,,chlorobenzene,chlorobenzene,100.0,,,,-5.576,-3.916,
91429,10.3390/polym15194005,10.3390/polym15194005,PBDB−T,ITIC,PBDB−T,ITIC,CCCCC(CC)Cc1ccc(-c2c3cc(-c4ccc(-c5sc(C)c6c5C(=O)c5c(CC(CC)CCCC)sc(CC(CC)CCCC)c5C6=O)s4)sc3c(-c3ccc(CC(CC)CCCC)s3)c3cc(C)sc23)s1,CCCCCCc1ccc(C2(c3ccc(CCCCCC)cc3)c3cc4c(cc3-c3sc5cc(C=C6C(=O)c7ccccc7C6=C(C#N)C#N)sc5c32)C(c2ccc(CCCCCC)cc2)(c2ccc(CCCCCC)cc2)c2c-4sc3cc(C=C4C(=O)c5ccccc5C4=C(C#N)C#N)sc23)cc1,0.87,14.8,57.0,7.34,7.33932,0.0092643051771119,7.15,7.34,1:1 w/w,,,,inverted,inverted,ZnO,ZnO,MoO3,MoO3,,chlorobenzene,chlorobenzene,120.0,,,,-5.576,-3.916,
91430,10.3390/polym15194005,10.3390/polym15194005,PBDB−T,ITIC,PBDB−T,ITIC,CCCCC(CC)Cc1ccc(-c2c3cc(-c4ccc(-c5sc(C)c6c5C(=O)c5c(CC(CC)CCCC)sc(CC(CC)CCCC)c5C6=O)s4)sc3c(-c3ccc(CC(CC)CCCC)s3)c3cc(C)sc23)s1,CCCCCCc1ccc(C2(c3ccc(CCCCCC)cc3)c3cc4c(cc3-c3sc5cc(C=C6C(=O)c7ccccc7C6=C(C#N)C#N)sc5c32)C(c2ccc(CCCCCC)cc2)(c2ccc(CCCCCC)cc2)c2c-4sc3cc(C=C4C(=O)c5ccccc5C4=C(C#N)C#N)sc23)cc1,0.86,14.42,54.0,6.7,6.696648,0.0500298507462756,6.6,6.7,1:1 w/w,,,,inverted,inverted,ZnO,ZnO,MoO3,MoO3,,chlorobenzene,chlorobenzene,140.0,,,,-5.576,-3.916,
91431,10.3390/polym15194005,10.3390/polym15194005,PBDB-T,ITIC,PBDB-T,ITIC,CCCCC(CC)Cc1ccc(-c2c3cc(-c4ccc(-c5sc(-c6cccs6)c6c5C(=O)c5c(CC(CC)CCCC)sc(CC(CC)CCCC)c5C6=O)s4)sc3c(-c3ccc(CC(CC)CCCC)s3)c3ccsc23)s1,CCCCCCc1ccc(C2(c3ccc(CCCCCC)cc3)c3cc4c(cc3-c3sc5cc(C=C6C(=O)c7ccccc7C6=C(C#N)C#N)sc5c32)C(c2ccc(CCCCCC)cc2)(c2ccc(CCCCCC)cc2)c2c-4sc3cc(C=C4C(=O)c5ccccc5C4=C(C#N)C#N)sc23)cc1,0.86,15.3,53.0,7.0,6.97374,0.3751428571428533,6.93,7.0,1:1,DIO,DIO,,inverted,inverted,ZnO,ZnO,MoO3,MoO3,,chlorobenzene,chlorobenzene,120.0,-5.33,-3.48,,-5.576,-3.916,
