Repository: JiYiqaq/PCE-KA-GNN

# Data directory

- `raw/Active_Database.csv` is the immutable source dataset bundled under CC BY 4.0. Do not overwrite it with processed data.
- `processed/` is created and populated by the training pipeline. Generated `.pt` and `.pth` caches are intentionally ignored by Git because they can exceed GitHub's normal single-file limit.

See `../DATA_LICENSE.md` for provenance, license and checksum information.

File: data/raw/Active_Database.csv (part 314 of 471)
id,doi,doi_norm,donor,acceptor,donor_canonical,acceptor_canonical,donor_smiles,acceptor_smiles,voc,jsc,ff,pce,pce_recomputed,pce_relative_error_percent,pce_avg,pce_best,d_a_ratio,additive,additive_canonical,additive_ratio,device_structure,device_type,etl,etl_canonical,htl,htl_canonical,active_layer_thickness,solvent,solvent_canonical,annealing_temp,homo_d,lumo_d,eg_d,homo_a,lumo_a,eg_a
91432,10.3390/polym15194005,10.3390/polym15194005,PBDB-T,ITIC,PBDB-T,ITIC,CCCCC(CC)Cc1ccc(-c2c3cc(-c4ccc(-c5sc(-c6cccs6)c6c5C(=O)c5c(CC(CC)CCCC)sc(CC(CC)CCCC)c5C6=O)s4)sc3c(-c3ccc(CC(CC)CCCC)s3)c3ccsc23)s1,CCCCCCc1ccc(C2(c3ccc(CCCCCC)cc3)c3cc4c(cc3-c3sc5cc(C=C6C(=O)c7ccccc7C6=C(C#N)C#N)sc5c32)C(c2ccc(CCCCCC)cc2)(c2ccc(CCCCCC)cc2)c2c-4sc3cc(C=C4C(=O)c5ccccc5C4=C(C#N)C#N)sc23)cc1,0.9,16.22,56.0,8.2,8.17488,0.3063414634146264,8.07,8.2,1:1 w/w,DIO,DIO,,inverted,inverted,ZnO,ZnO,MoO3,MoO3,,chlorobenzene,chlorobenzene,120.0,-5.33,-3.48,,-5.576,-3.916,
91433,10.3390/polym15194005,10.3390/polym15194005,PBDB-T,ITIC,PBDB-T,ITIC,CCCCC(CC)Cc1ccc(-c2c3cc(-c4ccc(-c5sc(-c6cccs6)c6c5C(=O)c5c(CC(CC)CCCC)sc(CC(CC)CCCC)c5C6=O)s4)sc3c(-c3ccc(CC(CC)CCCC)s3)c3ccsc23)s1,CCCCCCc1ccc(C2(c3ccc(CCCCCC)cc3)c3cc4c(cc3-c3sc5cc(C=C6C(=O)c7ccccc7C6=C(C#N)C#N)sc5c32)C(c2ccc(CCCCCC)cc2)(c2ccc(CCCCCC)cc2)c2c-4sc3cc(C=C4C(=O)c5ccccc5C4=C(C#N)C#N)sc23)cc1,0.9,15.44,57.0,7.9,7.920719999999999,0.262278481012645,7.9,7.9,1:1,DIO,DIO,,inverted,inverted,ZnO,ZnO,MoO3,MoO3,,chlorobenzene,chlorobenzene,120.0,-5.33,-3.48,,-5.576,-3.916,
91434,10.3390/polym15194005,10.3390/polym15194005,PBDB-T,ITIC,PBDB-T,ITIC,CCCCC(CC)Cc1ccc(-c2c3cc(-c4ccc(-c5sc(-c6cccs6)c6c5C(=O)c5c(CC(CC)CCCC)sc(CC(CC)CCCC)c5C6=O)s4)sc3c(-c3ccc(CC(CC)CCCC)s3)c3ccsc23)s1,CCCCCCc1ccc(C2(c3ccc(CCCCCC)cc3)c3cc4c(cc3-c3sc5cc(C=C6C(=O)c7ccccc7C6=C(C#N)C#N)sc5c32)C(c2ccc(CCCCCC)cc2)(c2ccc(CCCCCC)cc2)c2c-4sc3cc(C=C4C(=O)c5ccccc5C4=C(C#N)C#N)sc23)cc1,0.96,14.65,53.0,7.3,7.45392,2.108493150684936,7.1,7.3,1:1 w/w,DIO,DIO,,inverted,inverted,ZnO,ZnO,MoO3,MoO3,,chlorobenzene,chlorobenzene,120.0,-5.33,-3.48,,-5.576,-3.916,
91435,10.3390/polym15194005,10.3390/polym15194005,PBDB-T,ITIC,PBDB-T,ITIC,CCCCC(CC)Cc1ccc(-c2c3cc(-c4ccc(-c5sc(-c6cccs6)c6c5C(=O)c5c(CC(CC)CCCC)sc(CC(CC)CCCC)c5C6=O)s4)sc3c(-c3ccc(CC(CC)CCCC)s3)c3ccsc23)s1,CCCCCCc1ccc(C2(c3ccc(CCCCCC)cc3)c3cc4c(cc3-c3sc5cc(C=C6C(=O)c7ccccc7C6=C(C#N)C#N)sc5c32)C(c2ccc(CCCCCC)cc2)(c2ccc(CCCCCC)cc2)c2c-4sc3cc(C=C4C(=O)c5ccccc5C4=C(C#N)C#N)sc23)cc1,0.9,16.23,56.0,8.2,8.179920000000001,0.2448780487804673,8.1,8.2,1:1 w/w,,,,inverted,inverted,ZnO,ZnO,MoO3,MoO3,,chlorobenzene,chlorobenzene,140.0,-5.33,-3.48,,-5.576,-3.916,
91436,10.3390/polym15194005,10.3390/polym15194005,PBDB-T,ITIC,PBDB-T,ITIC,CCCCC(CC)Cc1ccc(-c2c3cc(-c4ccc(-c5sc(-c6cccs6)c6c5C(=O)c5c(CC(CC)CCCC)sc(CC(CC)CCCC)c5C6=O)s4)sc3c(-c3ccc(CC(CC)CCCC)s3)c3ccsc23)s1,CCCCCCc1ccc(C2(c3ccc(CCCCCC)cc3)c3cc4c(cc3-c3sc5cc(C=C6C(=O)c7ccccc7C6=C(C#N)C#N)sc5c32)C(c2ccc(CCCCCC)cc2)(c2ccc(CCCCCC)cc2)c2c-4sc3cc(C=C4C(=O)c5ccccc5C4=C(C#N)C#N)sc23)cc1,0.9,15.47,58.0,8.1,8.07534,0.3044444444444323,8.07,8.1,1:1,DIO,,0.25 vol%,inverted,inverted,ZnO,ZnO,MoO3,MoO3,,chlorobenzene,chlorobenzene,140.0,-5.33,-3.48,,-5.576,-3.916,
91437,10.3390/polym15194005,10.3390/polym15194005,PBDB-T,ITIC,PBDB-T,ITIC,CCCCC(CC)Cc1ccc(-c2c3cc(-c4ccc(-c5sc(-c6cccs6)c6c5C(=O)c5c(CC(CC)CCCC)sc(CC(CC)CCCC)c5C6=O)s4)sc3c(-c3ccc(CC(CC)CCCC)s3)c3ccsc23)s1,CCCCCCc1ccc(C2(c3ccc(CCCCCC)cc3)c3cc4c(cc3-c3sc5cc(C=C6C(=O)c7ccccc7C6=C(C#N)C#N)sc5c32)C(c2ccc(CCCCCC)cc2)(c2ccc(CCCCCC)cc2)c2c-4sc3cc(C=C4C(=O)c5ccccc5C4=C(C#N)C#N)sc23)cc1,0.89,15.54,59.0,8.2,8.160053999999999,0.4871463414634205,8.16,8.2,1:1,DIO,,0.25 vol%,inverted,inverted,ZnO,ZnO,MoO3,MoO3,,chlorobenzene,chlorobenzene,140.0,-5.33,-3.48,,-5.576,-3.916,
91438,10.3390/polym15194005,10.3390/polym15194005,PBDB-T,ITIC,PBDB-T,ITIC,CCCCC(CC)Cc1ccc(-c2c3cc(-c4ccc(-c5sc(-c6cccs6)c6c5C(=O)c5c(CC(CC)CCCC)sc(CC(CC)CCCC)c5C6=O)s4)sc3c(-c3ccc(CC(CC)CCCC)s3)c3ccsc23)s1,CCCCCCc1ccc(C2(c3ccc(CCCCCC)cc3)c3cc4c(cc3-c3sc5cc(C=C6C(=O)c7ccccc7C6=C(C#N)C#N)sc5c32)C(c2ccc(CCCCCC)cc2)(c2ccc(CCCCCC)cc2)c2c-4sc3cc(C=C4C(=O)c5ccccc5C4=C(C#N)C#N)sc23)cc1,0.89,16.04,60.0,8.7,8.56536,1.5475862068965427,8.6,8.7,1:1,,,,inverted,inverted,ZnO,ZnO,MoO3,MoO3,,chlorobenzene,chlorobenzene,140.0,-5.33,-3.48,,-5.576,-3.916,
91439,10.3390/polym15194005,10.3390/polym15194005,PBDB−T,ITIC,PBDB−T,ITIC,CCCCC(CC)Cc1ccc(-c2c3cc(-c4ccc(-c5sc(C)c6c5C(=O)c5c(CC(CC)CCCC)sc(CC(CC)CCCC)c5C6=O)s4)sc3c(-c3ccc(CC(CC)CCCC)s3)c3cc(C)sc23)s1,CCCCCCc1ccc(C2(c3ccc(CCCCCC)cc3)c3cc4c(cc3-c3sc5cc(C=C6C(=O)c7ccccc7C6=C(C#N)C#N)sc5c32)C(c2ccc(CCCCCC)cc2)(c2ccc(CCCCCC)cc2)c2c-4sc3cc(C=C4C(=O)c5ccccc5C4=C(C#N)C#N)sc23)cc1,0.9,16.23,56.0,8.2,8.179920000000001,0.2448780487804673,8.1,8.2,1:1,"1,8-diiodooctane",,0.25 vol%,inverted,inverted,ZnO,ZnO,MoO3,MoO3,,chlorobenzene,chlorobenzene,,,,,-5.576,-3.916,
91440,10.3390/polym15194005,10.3390/polym15194005,PBDB−T,ITIC,PBDB−T,ITIC,CCCCC(CC)Cc1ccc(-c2c3cc(-c4ccc(-c5sc(C)c6c5C(=O)c5c(CC(CC)CCCC)sc(CC(CC)CCCC)c5C6=O)s4)sc3c(-c3ccc(CC(CC)CCCC)s3)c3cc(C)sc23)s1,CCCCCCc1ccc(C2(c3ccc(CCCCCC)cc3)c3cc4c(cc3-c3sc5cc(C=C6C(=O)c7ccccc7C6=C(C#N)C#N)sc5c32)C(c2ccc(CCCCCC)cc2)(c2ccc(CCCCCC)cc2)c2c-4sc3cc(C=C4C(=O)c5ccccc5C4=C(C#N)C#N)sc23)cc1,0.9,16.07,60.0,8.61,8.677800000000001,0.787456445993053,8.06,8.61,1:1,"1,8-diiodooctane",,0.25 vol%,inverted,inverted,ZnO,ZnO,MoO3,MoO3,,chlorobenzene,chlorobenzene,120.0,,,,-5.576,-3.916,
91441,10.3390/polym15194005,10.3390/polym15194005,PBDB−T,ITIC,PBDB−T,ITIC,CCCCC(CC)Cc1ccc(-c2c3cc(-c4ccc(-c5sc(C)c6c5C(=O)c5c(CC(CC)CCCC)sc(CC(CC)CCCC)c5C6=O)s4)sc3c(-c3ccc(CC(CC)CCCC)s3)c3cc(C)sc23)s1,CCCCCCc1ccc(C2(c3ccc(CCCCCC)cc3)c3cc4c(cc3-c3sc5cc(C=C6C(=O)c7ccccc7C6=C(C#N)C#N)sc5c32)C(c2ccc(CCCCCC)cc2)(c2ccc(CCCCCC)cc2)c2c-4sc3cc(C=C4C(=O)c5ccccc5C4=C(C#N)C#N)sc23)cc1,0.89,16.04,60.0,8.7,8.56536,1.5475862068965427,8.6,8.7,1:1,"1,8-diiodooctane",,0.25 vol%,inverted,inverted,ZnO,ZnO,MoO3,MoO3,,chlorobenzene,chlorobenzene,140.0,,,,-5.576,-3.916,
91442,10.3390/polym15194005,10.3390/polym15194005,PBDB−T,ITIC,PBDB−T,ITIC,CCCCC(CC)Cc1ccc(-c2c3cc(-c4ccc(-c5sc(C)c6c5C(=O)c5c(CC(CC)CCCC)sc(CC(CC)CCCC)c5C6=O)s4)sc3c(-c3ccc(CC(CC)CCCC)s3)c3cc(C)sc23)s1,CCCCCCc1ccc(C2(c3ccc(CCCCCC)cc3)c3cc4c(cc3-c3sc5cc(C=C6C(=O)c7ccccc7C6=C(C#N)C#N)sc5c32)C(c2ccc(CCCCCC)cc2)(c2ccc(CCCCCC)cc2)c2c-4sc3cc(C=C4C(=O)c5ccccc5C4=C(C#N)C#N)sc23)cc1,0.86,14.1,55.0,6.7,6.6693,0.4582089552238865,6.63,6.7,1:1 w/w,,,,inverted,inverted,ZnO,ZnO,MoO3,MoO3,,chlorobenzene,chlorobenzene,160.0,,,,-5.576,-3.916,
91449,10.3390/polym15194005,10.3390/polym15194005,PBDB-T,ITIC,PBDB-T,ITIC,CCCCC(CC)Cc1ccc(-c2c3cc(-c4ccc(-c5sc(-c6cccs6)c6c5C(=O)c5c(CC(CC)CCCC)sc(CC(CC)CCCC)c5C6=O)s4)sc3c(-c3ccc(CC(CC)CCCC)s3)c3ccsc23)s1,CCCCCCc1ccc(C2(c3ccc(CCCCCC)cc3)c3cc4c(cc3-c3sc5cc(C=C6C(=O)c7ccccc7C6=C(C#N)C#N)sc5c32)C(c2ccc(CCCCCC)cc2)(c2ccc(CCCCCC)cc2)c2c-4sc3cc(C=C4C(=O)c5ccccc5C4=C(C#N)C#N)sc23)cc1,0.88,14.29,54.68,6.9,6.876119359999999,0.3460962318840805,,,1:1,,,,inverted,inverted,ZnO,ZnO,MoO3,MoO3,,chlorobenzene,chlorobenzene,,-5.33,-3.48,,-5.576,-3.916,
91450,10.3390/polym15194005,10.3390/polym15194005,PBDB-T,ITIC,PBDB-T,ITIC,CCCCC(CC)Cc1ccc(-c2c3cc(-c4ccc(-c5sc(-c6cccs6)c6c5C(=O)c5c(CC(CC)CCCC)sc(CC(CC)CCCC)c5C6=O)s4)sc3c(-c3ccc(CC(CC)CCCC)s3)c3ccsc23)s1,CCCCCCc1ccc(C2(c3ccc(CCCCCC)cc3)c3cc4c(cc3-c3sc5cc(C=C6C(=O)c7ccccc7C6=C(C#N)C#N)sc5c32)C(c2ccc(CCCCCC)cc2)(c2ccc(CCCCCC)cc2)c2c-4sc3cc(C=C4C(=O)c5ccccc5C4=C(C#N)C#N)sc23)cc1,0.88,14.21,50.3,6.3,6.2899144,0.1600888888888893,,,1:1,,,,inverted,inverted,ZnO,ZnO,MoO3,MoO3,,chlorobenzene,chlorobenzene,,-5.33,-3.48,,-5.576,-3.916,
91451,10.3390/polym15194005,10.3390/polym15194005,PBDB-T,ITIC,PBDB-T,ITIC,CCCCC(CC)Cc1ccc(-c2c3cc(-c4ccc(-c5sc(-c6cccs6)c6c5C(=O)c5c(CC(CC)CCCC)sc(CC(CC)CCCC)c5C6=O)s4)sc3c(-c3ccc(CC(CC)CCCC)s3)c3ccsc23)s1,CCCCCCc1ccc(C2(c3ccc(CCCCCC)cc3)c3cc4c(cc3-c3sc5cc(C=C6C(=O)c7ccccc7C6=C(C#N)C#N)sc5c32)C(c2ccc(CCCCCC)cc2)(c2ccc(CCCCCC)cc2)c2c-4sc3cc(C=C4C(=O)c5ccccc5C4=C(C#N)C#N)sc23)cc1,0.89,13.88,46.9,5.8,5.7936508,0.1094689655172384,,,1:1,,,,inverted,inverted,ZnO,ZnO,MoO3,MoO3,,chlorobenzene,chlorobenzene,,-5.33,-3.48,,-5.576,-3.916,
91452,10.3390/polym15194005,10.3390/polym15194005,PBDB-T,ITIC,PBDB-T,ITIC,CCCCC(CC)Cc1ccc(-c2c3cc(-c4ccc(-c5sc(-c6cccs6)c6c5C(=O)c5c(CC(CC)CCCC)sc(CC(CC)CCCC)c5C6=O)s4)sc3c(-c3ccc(CC(CC)CCCC)s3)c3ccsc23)s1,CCCCCCc1ccc(C2(c3ccc(CCCCCC)cc3)c3cc4c(cc3-c3sc5cc(C=C6C(=O)c7ccccc7C6=C(C#N)C#N)sc5c32)C(c2ccc(CCCCCC)cc2)(c2ccc(CCCCCC)cc2)c2c-4sc3cc(C=C4C(=O)c5ccccc5C4=C(C#N)C#N)sc23)cc1,0.88,13.66,47.1,5.7,5.661796799999999,0.670231578947382,,,1:1,,,,inverted,inverted,ZnO,ZnO,MoO3,MoO3,,chlorobenzene,chlorobenzene,,-5.33,-3.48,,-5.576,-3.916,
91552,10.3390/su16146159,10.3390/su16146159,PDTS-DTTFBT,PC71BM,PDTS-DTTFBT,PC71BM,,COC(=O)CCCC1(c2ccccc2)C23c4c5ccc6c7cc8c9c%10c(cc%11cc%12c%13c%14c(cc%15c%16ccc-5c2c%16c2c5c%16c%17c(c(c46)c7c9c%17c4c%10c%11c%13c4c%16c%14c%152)C513)C%12)C8,0.999,20.01,88.52,17.69,17.695139148,0.0290511475409712,,,,,,,ITO/MoO3/PDTS-DTTFBT:PC71BM/C60/PC60BM/ZnO/Ag,,C60/PC60BM/ZnO,C60/PC60BM/ZnO,MoO3,MoO3,,,,,,,,-5.9,-3.9,
91566,10.1002/adfm.202210733,10.1002/adfm.202210733,PM7,PIDT,PM7,PIDT,CCCCC(CC)Cc1sc(-c2c3ccsc3c(-c3cc(Cl)c(CC(CC)CCCC)s3)c3sc(-c4ccc(-c5sc(-c6cccs6)c6c5C(=O)c5c(CC(CC)CCCC)sc(CC(CC)CCCC)c5C6=O)s4)cc23)cc1Cl,CCCCCCCCCCCCCCCCC1(CCCCCCCCCCCCCCCC)c2cc3c(cc2-c2sc(/C=C4\C(=O)c5sccc5C4=C(C#N)C#N)cc21)C(CCCCCCCCCCCCCCCC)(CCCCCCCCCCCCCCCC)c1cc(/C=C2\C(=O)c4sc(-c5cc6c(s5)-c5cc7c(cc5C6(c5ccc(CCCCCC)cc5)c5ccc(CCCCCC)cc5)-c5sccc5C7(c5ccc(CCCCCC)cc5)c5ccc(CCCCCC)cc5)cc4C2=C(C#N)C#N)sc1-3,1.1,14.3,66.41,10.45,10.446293,0.0354736842105126,10.1,10.45,1.5:1,,,,ITO/PEDOT:PSS/PM7:PIDT/C60/BPhen/Ag,conventional,C60/BPhen,C60/BPhen,PEDOT:PSS,PEDOT:PSS,100.0,,,100.0,-5.575,-3.67,,-5.71,-3.74,
91567,10.1002/adfm.202210733,10.1002/adfm.202210733,PM6,PY-IT,PM6,PY-IT,COC(=O)C(C)(C)c1cc(C)cc(-c2sc3c4sc5cc(/C=C6/C(=O)c7cc(F)cc(c7)C(=O)/C6=C\c6cc(C(C)(C)C(=O)OC)c(-c7cc(C)cc(C(C)(C)C(=O)OC)c7)s6)sc5c4c(C(C)(C)C(=O)OC)ccc2-3)c1,CCCCCCCCCCCc1c(/C=C2\C(=O)c3ccccc3C2=C(C#N)C#N)sc2c1sc1c3c4nsnc4c4c5sc6c(CCCCCCCCCCC)c(/C=C7\C(=O)c8cc(-c9cccs9)ccc8C7=C(C#N)C#N)sc6c5n(CC(CCCCCCCC)CCCCCCCCCC)c4c3n(CC(CCCCCCCC)CCCCCCCCCC)c21,0.94,23.7,74.19,16.52,16.528048199999997,0.0487179176755297,16.0,16.52,1:1,,,,ITO/PEDOT:PSS/PM6:PY-IT/PDINN/Ag,conventional,PDINN,PDINN,PEDOT:PSS,PEDOT:PSS,120.0,,,,-5.56,-3.65,,-5.68,-3.94,
91617,10.1002/adma.202419923,10.1002/adma.202419923,D18,L8-BO,D18,L8-BO,CCCCCCC(CCCC)CC1=CSC(C2=CC3=C(S2)C2=C(C=C(C4=CC(CC(CCCC)CCCCCC)=C(C5=CC6=C(C7=CC(F)=C(CC(CC)CCCC)S7)C7=C(C=CS7)C(C7=CC(F)=C(CC(CC)CCCC)S7)=C6S5)S4)S2)C2=NSN=C32)=C1,CCCCCCC(CCCC)CC1=C(/C=C2\C(=O)C3=CC(F)=C(F)C=C3C2=C(C#N)C#N)SC2=C1SC1C3=C(C4=C(C5=NSN=C35)C3=C(C5=C(S3)C(CC(CCCC)CCCCCC)=C(/C=C3\C(=O)C6=CC(F)=C(F)C=C6C3=C(C#N)C#N)S5)N4CC(CC)CCCC)N(CC(CC)CCCC)C21,0.908,26.6,79.3,19.1,19.1531704,0.2783790575916181,18.9,19.1,,,,,ITO/PEDOT:PSS/active layer/PDINN/Ag,conventional,PDINN,PDINN,PEDOT:PSS,PEDOT:PSS,,,,,-5.51,-2.77,,-5.68,-3.9,
91618,10.1002/adma.202419923,10.1002/adma.202419923,D18 (L8-BO diluted),L8-BO,D18 (L8-BO diluted),L8-BO,,CCCCCCC(CCCC)CC1=C(/C=C2\C(=O)C3=CC(F)=C(F)C=C3C2=C(C#N)C#N)SC2=C1SC1C3=C(C4=C(C5=NSN=C35)C3=C(C5=C(S3)C(CC(CCCC)CCCCCC)=C(/C=C3\C(=O)C6=CC(F)=C(F)C=C6C3=C(C#N)C#N)S5)N4CC(CC)CCCC)N(CC(CC)CCCC)C21,0.909,26.9,80.3,19.6,19.6350363,0.178756632653033,19.4,19.6,,,,,ITO/PEDOT:PSS/active layer/PDINN/Ag,conventional,PDINN,PDINN,PEDOT:PSS,PEDOT:PSS,,,,,,,,-5.68,-3.9,
91619,10.1002/adma.202419923,10.1002/adma.202419923,D18 (C5-16 diluted),L8-BO,D18 (C5-16 diluted),L8-BO,,CCCCCCC(CCCC)CC1=C(/C=C2\C(=O)C3=CC(F)=C(F)C=C3C2=C(C#N)C#N)SC2=C1SC1C3=C(C4=C(C5=NSN=C35)C3=C(C5=C(S3)C(CC(CCCC)CCCCCC)=C(/C=C3\C(=O)C6=CC(F)=C(F)C=C6C3=C(C#N)C#N)S5)N4CC(CC)CCCC)N(CC(CC)CCCC)C21,0.911,27.1,80.3,19.8,19.8245443,0.1239611111111047,19.7,19.8,,,,,ITO/PEDOT:PSS/active layer/PDINN/Ag,conventional,PDINN,PDINN,PEDOT:PSS,PEDOT:PSS,,,,,,,,-5.68,-3.9,
91620,10.1002/adma.202419923,10.1002/adma.202419923,D18 (PY-IT diluted),L8-BO,D18 (PY-IT diluted),L8-BO,,CCCCCCC(CCCC)CC1=C(/C=C2\C(=O)C3=CC(F)=C(F)C=C3C2=C(C#N)C#N)SC2=C1SC1C3=C(C4=C(C5=NSN=C35)C3=C(C5=C(S3)C(CC(CCCC)CCCCCC)=C(/C=C3\C(=O)C6=CC(F)=C(F)C=C6C3=C(C#N)C#N)S5)N4CC(CC)CCCC)N(CC(CC)CCCC)C21,0.913,27.1,80.6,19.9,19.9422938,0.2125316582914726,19.6,19.9,,,,,ITO/PEDOT:PSS/active layer/PDINN/Ag,conventional,PDINN,PDINN,PEDOT:PSS,PEDOT:PSS,,,,,,,,-5.68,-3.9,
91621,10.1002/adma.202419923,10.1002/adma.202419923,D18 (PY-IT diluted),L8-BO (D18 diluted),D18 (PY-IT diluted),L8-BO (D18 diluted),,,0.919,27.3,80.9,20.3,20.296758300000004,0.015968965517225,19.9,20.3,,,,,ITO/PEDOT:PSS/active layer/PDINN/Ag,conventional,PDINN,PDINN,PEDOT:PSS,PEDOT:PSS,,,,,,,,,,
91622,10.1002/adma.202419923,10.1002/adma.202419923,D18 (PY-IT diluted),C5-16 (D18 diluted),D18 (PY-IT diluted),C5-16 (D18 diluted),,,0.861,27.8,79.7,19.0,19.0768326,0.4043821052631551,18.8,19.0,,,,,ITO/PEDOT:PSS/active layer/PDINN/Ag,conventional,PDINN,PDINN,PEDOT:PSS,PEDOT:PSS,,,,,,,,,,
92260,10.1016/j.eurpolymj.2022.111095,10.1016/j.eurpolymj.2022.111095,P1,PC71BM,P1,PC71BM,CCCCCCCCc1cc(-c2c(-c3cccs3)sc3c(-c4cc(CCCCCCCC)c(CCCCCCCC)s4)c(-c4ccc(-c5cccc6nsnc56)s4)sc23)sc1CCCCCCCC,COC(=O)CCCC1(c2ccccc2)C23c4c5ccc6c7cc8c9c%10c(cc%11cc%12c%13c%14c(cc%15c%16ccc-5c2c%16c2c5c%16c%17c(c(c46)c7c9c%17c4c%10c%11c%13c4c%16c%14c%152)C513)C%12)C8,0.265,0.02,39.64,0.002,0.00210092,5.045999999999999,0.002,,,,,,direct architecture,,,,,,,,,120.0,,,,-5.9,-3.9,
92261,10.1016/j.eurpolymj.2022.111095,10.1016/j.eurpolymj.2022.111095,ReP1,PC71BM,ReP1,PC71BM,,COC(=O)CCCC1(c2ccccc2)C23c4c5ccc6c7cc8c9c%10c(cc%11cc%12c%13c%14c(cc%15c%16ccc-5c2c%16c2c5c%16c%17c(c(c46)c7c9c%17c4c%10c%11c%13c4c%16c%14c%152)C513)C%12)C8,0.557,0.06,33.11,0.011,0.011065362,0.59420000000001,0.011,,,,,,direct architecture,,,,,,,,,120.0,,,,-5.9,-3.9,
92590,10.1016/j.orgel.2024.107106,10.1016/j.orgel.2024.107106,commercial donor polymer,PC60BM,commercial donor polymer,PCBM,,CCCCC(=O)OCC1(C2=CC=CC=C2)C3=CC=CC4=CC=CC5=CC=CC6=CC=CC7=CC=CC1=C7C6=C5C4=C3,0.648,11.63,58.0,4.5,4.371019200000001,2.8662399999999777,4.3,4.5,,,,,inverted,inverted,ZnO,ZnO,PEDOT:PSS,PEDOT:PSS,100.0,,,120.0,,,,-6.1,-3.7,
92591,10.1016/j.orgel.2024.107106,10.1016/j.orgel.2024.107106,commercial donor polymer,PC60BM,commercial donor polymer,PCBM,,CCCCC(=O)OCC1(C2=CC=CC=C2)C3=CC=CC4=CC=CC5=CC=CC6=CC=CC7=CC=CC1=C7C6=C5C4=C3,0.668,11.12,58.0,4.33,4.3083328,0.5003972286374235,4.1,4.33,,,,,inverted,inverted,ZnO,ZnO,PEDOT:PSS,PEDOT:PSS,100.0,,,120.0,,,,-6.1,-3.7,
92592,10.1016/j.orgel.2024.107106,10.1016/j.orgel.2024.107106,commercial donor polymer,PC60BM,commercial donor polymer,PCBM,,CCCCC(=O)OCC1(C2=CC=CC=C2)C3=CC=CC4=CC=CC5=CC=CC6=CC=CC7=CC=CC1=C7C6=C5C4=C3,0.651,15.02,49.0,4.77,4.7912298,0.4450691823899457,4.5,4.77,,,,,inverted,inverted,ZnO,ZnO,PEDOT:PSS,PEDOT:PSS,145.0,,,120.0,,,,-6.1,-3.7,
92593,10.1016/j.orgel.2024.107106,10.1016/j.orgel.2024.107106,commercial donor polymer,PC60BM,commercial donor polymer,PCBM,,CCCCC(=O)OCC1(C2=CC=CC=C2)C3=CC=CC4=CC=CC5=CC=CC6=CC=CC7=CC=CC1=C7C6=C5C4=C3,0.69,11.64,52.0,4.17,4.176432,0.1542446043165519,4.08,4.17,,,,,inverted,inverted,ZnO,ZnO,PEDOT:PSS,PEDOT:PSS,100.0,,,120.0,,,,-6.1,-3.7,
92594,10.1016/j.orgel.2024.107106,10.1016/j.orgel.2024.107106,commercial donor polymer,PC60BM,commercial donor polymer,PCBM,,CCCCC(=O)OCC1(C2=CC=CC=C2)C3=CC=CC4=CC=CC5=CC=CC6=CC=CC7=CC=CC1=C7C6=C5C4=C3,0.658,16.2,52.0,5.4,5.542991999999999,2.647999999999976,5.0,5.4,,,,,ITO 3 IR SC + DBR01,inverted,ZnO,,PEDOT:PSS,,,,,120.0,,,,-6.1,-3.7,
92595,10.1016/j.orgel.2024.107106,10.1016/j.orgel.2024.107106,commercial donor polymer,PC60BM,commercial donor polymer,PCBM,,CCCCC(=O)OCC1(C2=CC=CC=C2)C3=CC=CC4=CC=CC5=CC=CC6=CC=CC7=CC=CC1=C7C6=C5C4=C3,0.707,12.2,52.3,4.33,4.511084199999999,4.182083140877576,4.27,4.33,,,,,Ag IR SC + DBR 01,inverted,ZnO,,PEDOT:PSS,,100.0,,,120.0,,,,-6.1,-3.7,
92596,10.1016/j.orgel.2024.107106,10.1016/j.orgel.2024.107106,commercial donor polymer,PC60BM,commercial donor polymer,PCBM,,CCCCC(=O)OCC1(C2=CC=CC=C2)C3=CC=CC4=CC=CC5=CC=CC6=CC=CC7=CC=CC1=C7C6=C5C4=C3,0.708,12.0,52.4,4.33,4.451903999999999,2.8153348729791894,4.26,4.33,,,,,Ag IR SC + DBR 02,inverted,ZnO,,PEDOT:PSS,,100.0,,,120.0,,,,-6.1,-3.7,
92597,10.1016/j.orgel.2024.107106,10.1016/j.orgel.2024.107106,PCE10,A078,PCE10,A078,CCCCC(CC)COC(=O)c1sc2c(-c3cc4c(-c5ccc(CC(CC)CCCC)s5)c5sccc5c(-c5ccc(CC(CC)CCCC)s5)c4s3)scc2c1F,,,,,10.8,,,,,,,,,inverted,inverted,ZnO,ZnO,PEDOT:PSS,PEDOT:PSS,,,,,-5.21,-3.6,,,,
92598,10.1016/j.orgel.2024.107106,10.1016/j.orgel.2024.107106,PCE10,FOIC,PCE10,FOIC,CCCCC(CC)COC(=O)c1sc2c(-c3cc4c(-c5ccc(CC(CC)CCCC)s5)c5sccc5c(-c5ccc(CC(CC)CCCC)s5)c4s3)scc2c1F,CCCCCCc1ccc(C2(c3ccc(CCCCCC)cc3)c3c(sc4cc(C=C5C(=O)c6cc(F)ccc6C5=C(C#N)C#N)sc34)-c3sc4c5c(sc4c32)-c2sc3cc(C=C4C(=O)c6cc(F)ccc6C4=C(C#N)C#N)sc3c2C5(c2ccc(CCCCCC)cc2)c2ccc(CCCCCC)cc2)cc1,,,,10.3,,,,,,,,,inverted,inverted,ZnO,ZnO,PEDOT:PSS,PEDOT:PSS,,,,,-5.21,-3.6,,-5.38,-3.91,
92599,10.1016/j.orgel.2024.107106,10.1016/j.orgel.2024.107106,PCE10,BT-CIC,PCE10,BT-CIC,CCCCC(CC)COC(=O)c1sc2c(-c3cc4c(-c5ccc(CC(CC)CCCC)s5)c5sccc5c(-c5ccc(CC(CC)CCCC)s5)c4s3)scc2c1F,CCCCCCc1ccc(C2(c3ccc(CCCCCC)cc3)c3cc(/C=C4\C(=O)c5cc(Cl)c(Cl)cc5C4=C(C#N)C#N)sc3-c3sc4c(OCC(CC)CCCC)c5c6c(sc5c(OCC(CC)CCCC)c4c32)-c2sc(/C=C3\C(=O)c4cc(Cl)c(Cl)cc4C3=C(C#N)C#N)cc2C6(c2ccc(CCCCCC)cc2)c2ccc(CCCCCC)cc2)cc1,,,,4.2,,,,,,,,,inverted,inverted,ZnO,ZnO,PEDOT:PSS,PEDOT:PSS,,,,,-5.21,-3.6,,-5.49,-4.09,
92600,10.1016/j.orgel.2024.107106,10.1016/j.orgel.2024.107106,PBDTT-DPP,PCBM,PBDTT-DPP,PCBM,CCCCCCC(CCCC)CN1C(=O)C2=C(c3cccs3)N(C(CCCC)CCCCCC)C(=O)C2=C1c1ccc(-c2cc3c(-c4ccc(CC(CC)CCCC)s4)c4sccc4c(-c4ccc(CC(CC)CCCC)s4)c3s2)s1,CCCCC(=O)OCC1(C2=CC=CC=C2)C3=CC=CC4=CC=CC5=CC=CC6=CC=CC7=CC=CC1=C7C6=C5C4=C3,,,,5.3,,,,,,,,,inverted,inverted,ZnO,ZnO,PEDOT:PSS,PEDOT:PSS,,,,,-5.25,-3.63,,-6.1,-3.7,
92601,10.1016/j.orgel.2024.107106,10.1016/j.orgel.2024.107106,PBDTT-SeDPP,PCBM,PBDTT-SeDPP,PCBM,CCCCCCC(CCCC)CN1C(=O)C2=C(c3ccc(-c4cc5c(-c6ccc(CC(CC)CCCC)[se]6)c6sccc6c(-c6ccc(CC(CC)CCCC)[se]6)c5s4)s3)N(CC(CCCC)CCCCCC)C(=O)C2=C1c1cccs1,CCCCC(=O)OCC1(C2=CC=CC=C2)C3=CC=CC4=CC=CC5=CC=CC6=CC=CC7=CC=CC1=C7C6=C5C4=C3,,,,4.5,,,,,,,,,inverted,inverted,ZnO,ZnO,PEDOT:PSS,PEDOT:PSS,,,,,-5.21,-3.7,,-6.1,-3.7,
92602,10.1016/j.orgel.2024.107106,10.1016/j.orgel.2024.107106,PCE10,ATT-2,PCE10,ATT-2,CCCCC(CC)COC(=O)c1sc2c(-c3cc4c(-c5ccc(CC(CC)CCCC)s5)c5sccc5c(-c5ccc(CC(CC)CCCC)s5)c4s3)scc2c1F,CCCCCCCCOC(=O)c1cc2c(/C=C3\C(=O)c4ccccc4C3=C(C#N)C#N)sc(-c3cc4c(s3)-c3cc5c(cc3C4(c3ccc(CCCCCC)cc3)c3ccc(CCCCCC)cc3)-c3sc(-c4sc(/C=C6\C(=O)c7ccccc7C6=C(C#N)C#N)c6cc(C(=O)OCCCCCCCC)sc46)cc3C5(c3ccc(CCCCCC)cc3)c3ccc(CCCCCC)cc3)c2s1,,,,6.3,,,,,,,,,inverted,inverted,ZnO,ZnO,PEDOT:PSS,PEDOT:PSS,,,,,-5.21,-3.6,,-5.5,-3.9,
92603,10.1016/j.orgel.2024.107106,10.1016/j.orgel.2024.107106,PCE10,BT-CIC,PCE10,BT-CIC,CCCCC(CC)COC(=O)c1sc2c(-c3cc4c(-c5ccc(CC(CC)CCCC)s5)c5sccc5c(-c5ccc(CC(CC)CCCC)s5)c4s3)scc2c1F,CCCCCCc1ccc(C2(c3ccc(CCCCCC)cc3)c3cc(/C=C4\C(=O)c5cc(Cl)c(Cl)cc5C4=C(C#N)C#N)sc3-c3sc4c(OCC(CC)CCCC)c5c6c(sc5c(OCC(CC)CCCC)c4c32)-c2sc(/C=C3\C(=O)c4cc(Cl)c(Cl)cc4C3=C(C#N)C#N)cc2C6(c2ccc(CCCCCC)cc2)c2ccc(CCCCCC)cc2)cc1,,,,7.1,,,,,,,,,inverted,inverted,ZnO,ZnO,PEDOT:PSS,PEDOT:PSS,,,,,-5.21,-3.6,,-5.49,-4.09,
92604,10.1016/j.orgel.2024.107106,10.1016/j.orgel.2024.107106,PBDB-T,ITIC,PBDB-T,ITIC,CCCCC(CC)Cc1ccc(-c2c3cc(-c4ccc(-c5sc(-c6cccs6)c6c5C(=O)c5c(CC(CC)CCCC)sc(CC(CC)CCCC)c5C6=O)s4)sc3c(-c3ccc(CC(CC)CCCC)s3)c3ccsc23)s1,CCCCCCc1ccc(C2(c3ccc(CCCCCC)cc3)c3cc4c(cc3-c3sc5cc(C=C6C(=O)c7ccccc7C6=C(C#N)C#N)sc5c32)C(c2ccc(CCCCCC)cc2)(c2ccc(CCCCCC)cc2)c2c-4sc3cc(C=C4C(=O)c5ccccc5C4=C(C#N)C#N)sc23)cc1,,,,7.4,,,,,,,,,inverted,inverted,ZnO,ZnO,PEDOT:PSS,PEDOT:PSS,,,,,-5.33,-3.48,,-5.576,-3.916,
92605,10.1016/j.orgel.2024.107106,10.1016/j.orgel.2024.107106,PCE10,H3,PCE10,H3,CCCCC(CC)COC(=O)c1sc2c(-c3cc4c(-c5ccc(CC(CC)CCCC)s5)c5sccc5c(-c5ccc(CC(CC)CCCC)s5)c4s3)scc2c1F,,,,,8.38,,,,,,,,,inverted,inverted,ZnO,ZnO,PEDOT:PSS,PEDOT:PSS,,,,,-5.21,-3.6,,,,
92648,10.1016/j.solener.2021.12.008,10.1016/j.solener.2021.12.008,P3HT,PCBM,P3HT,PCBM,CCCCCCc1ccsc1,CCCCC(=O)OCC1(C2=CC=CC=C2)C3=CC=CC4=CC=CC5=CC=CC6=CC=CC7=CC=CC1=C7C6=C5C4=C3,,,,3.24,,,,,,,,,PEDOT:PSS /CoPc/ P3HT:PCBM/Al,,,,PEDOT:PSS,PEDOT:PSS,,,,,-5.01,-3.12,,-6.1,-3.7,
92649,10.1016/j.solener.2021.12.008,10.1016/j.solener.2021.12.008,P3HT,PCBM,P3HT,PCBM,CCCCCCc1ccsc1,CCCCC(=O)OCC1(C2=CC=CC=C2)C3=CC=CC4=CC=CC5=CC=CC6=CC=CC7=CC=CC1=C7C6=C5C4=C3,,,,3.61,,,,,,,,,PEDOT:PSS /VoPc/ P3HT:PCBM/Al,,,,PEDOT:PSS,PEDOT:PSS,,,,,-5.01,-3.12,,-6.1,-3.7,
92650,10.1016/j.solener.2021.12.008,10.1016/j.solener.2021.12.008,P3HT,PCBM,P3HT,PCBM,CCCCCCc1ccsc1,CCCCC(=O)OCC1(C2=CC=CC=C2)C3=CC=CC4=CC=CC5=CC=CC6=CC=CC7=CC=CC1=C7C6=C5C4=C3,,,,3.13,,,,,,,,,PEDOT:PSS /NiPc/ P3HT:PCBM/Al,,,,PEDOT:PSS,PEDOT:PSS,,,,,-5.01,-3.12,,-6.1,-3.7,
92651,10.1016/j.solener.2021.12.008,10.1016/j.solener.2021.12.008,P3HT,PCBM,P3HT,PCBM,CCCCCCc1ccsc1,CCCCC(=O)OCC1(C2=CC=CC=C2)C3=CC=CC4=CC=CC5=CC=CC6=CC=CC7=CC=CC1=C7C6=C5C4=C3,,,,3.76,,,,,,,,,MoO3/CuPc/P3HT:PCBM/Al,,,,MoO3,MoO3,,,,,-5.01,-3.12,,-6.1,-3.7,
92652,10.1016/j.solener.2021.12.008,10.1016/j.solener.2021.12.008,SnPc,C60,P3HT,PCBM,CCCCCCc1ccsc1,CCCCC(=O)OCC1(C2=CC=CC=C2)C3=CC=CC4=CC=CC5=CC=CC6=CC=CC7=CC=CC1=C7C6=C5C4=C3,,,,0.79,,,,,,,,,PEDOT:PSS/MoO3/SnPc/C60/Ag,,,,PEDOT:PSS,PEDOT:PSS,,,,,-5.01,-3.12,,-6.1,-3.7,
92654,10.1016/j.solener.2021.12.008,10.1016/j.solener.2021.12.008,P3HT,PCBM,P3HT,PCBM,CCCCCCc1ccsc1,CCCCC(=O)OCC1(C2=CC=CC=C2)C3=CC=CC4=CC=CC5=CC=CC6=CC=CC7=CC=CC1=C7C6=C5C4=C3,0.48,8.08,49.4,1.91,1.9159296,0.3104502617801152,,,1:1,,,,ITO/PEDOT:PSS/NiPc/P3HT:PCBM/Cs2CO3/Al,conventional,Cs2CO3,Cs2CO3,"PEDOT:PSS, NiPc",PEDOT:PSS,0.0,dichlorobenzene,o-DCB,120.0,-5.01,-3.12,,-6.1,-3.7,
92655,10.1016/j.solener.2021.12.008,10.1016/j.solener.2021.12.008,P3HT,PCBM,P3HT,PCBM,CCCCCCc1ccsc1,CCCCC(=O)OCC1(C2=CC=CC=C2)C3=CC=CC4=CC=CC5=CC=CC6=CC=CC7=CC=CC1=C7C6=C5C4=C3,0.5,8.58,65.0,2.78,2.7885000000000004,0.3057553956834755,,,1:1,,,,ITO/PEDOT:PSS/NiPc/P3HT:PCBM/Cs2CO3/Al,conventional,Cs2CO3,Cs2CO3,"PEDOT:PSS, NiPc",PEDOT:PSS,2.0,dichlorobenzene,o-DCB,120.0,-5.01,-3.12,,-6.1,-3.7,
92656,10.1016/j.solener.2021.12.008,10.1016/j.solener.2021.12.008,P3HT,PCBM,P3HT,PCBM,CCCCCCc1ccsc1,CCCCC(=O)OCC1(C2=CC=CC=C2)C3=CC=CC4=CC=CC5=CC=CC6=CC=CC7=CC=CC1=C7C6=C5C4=C3,0.515,8.74,63.0,2.83,2.835693,0.201166077738514,,,1:1,,,,ITO/PEDOT:PSS/NiPc/P3HT:PCBM/Cs2CO3/Al,conventional,Cs2CO3,Cs2CO3,"PEDOT:PSS, NiPc",PEDOT:PSS,5.0,dichlorobenzene,o-DCB,120.0,-5.01,-3.12,,-6.1,-3.7,
92657,10.1016/j.solener.2021.12.008,10.1016/j.solener.2021.12.008,P3HT,PCBM,P3HT,PCBM,CCCCCCc1ccsc1,CCCCC(=O)OCC1(C2=CC=CC=C2)C3=CC=CC4=CC=CC5=CC=CC6=CC=CC7=CC=CC1=C7C6=C5C4=C3,0.516,8.88,68.0,3.11,3.1158144000000005,0.1869581993569345,,,1:1,,,,ITO/PEDOT:PSS/NiPc/P3HT:PCBM/Cs2CO3/Al,conventional,Cs2CO3,Cs2CO3,"PEDOT:PSS, NiPc",PEDOT:PSS,10.0,dichlorobenzene,o-DCB,120.0,-5.01,-3.12,,-6.1,-3.7,
92658,10.1016/j.solener.2021.12.008,10.1016/j.solener.2021.12.008,P3HT,PCBM,P3HT,PCBM,CCCCCCc1ccsc1,CCCCC(=O)OCC1(C2=CC=CC=C2)C3=CC=CC4=CC=CC5=CC=CC6=CC=CC7=CC=CC1=C7C6=C5C4=C3,0.517,8.9,69.0,3.17,3.174897,0.1544794952681435,,,1:1,,,,ITO/PEDOT:PSS/NiPc/P3HT:PCBM/Cs2CO3/Al,conventional,Cs2CO3,Cs2CO3,"PEDOT:PSS, NiPc",PEDOT:PSS,15.0,dichlorobenzene,o-DCB,120.0,-5.01,-3.12,,-6.1,-3.7,
92867,10.1021/acssuschemeng.5c10589,10.1021/acssuschemeng.5c10589,PM6,Y6,PM6,Y6,COC(=O)C(C)(C)c1cc(C)cc(-c2sc3c4sc5cc(/C=C6/C(=O)c7cc(F)cc(c7)C(=O)/C6=C\c6cc(C(C)(C)C(=O)OC)c(-c7cc(C)cc(C(C)(C)C(=O)OC)c7)s6)sc5c4c(C(C)(C)C(=O)OC)ccc2-3)c1,CCCCCCCCCCCc1c(/C=C2\C(=O)c3cc(F)c(F)cc3C2=C(C#N)C#N)sc2c1sc1c3c4nsnc4c4c5sc6c(CCCCCCCCCCC)c(/C=C7\C(=O)c8cc(F)c(F)cc8C7=C(C#N)C#N)sc6c5n(CC(CC)CCCC)c4c3n(CC(CC)CCCC)c21,0.78,6.22,31.0,1.5,1.503996,0.2664000000000074,,,1:1.2,,,,Glass/ITO/P(PBFA)/PTQ10:Y6/Ca/Al,direct,,,P(PBFA) 1 cycle,P(PBFA) 1 cycle,,chloroform,,100.0,-5.56,-3.65,,-5.65,-4.09,
92868,10.1021/acssuschemeng.5c10589,10.1021/acssuschemeng.5c10589,PM6,Y6,PM6,Y6,COC(=O)C(C)(C)c1cc(C)cc(-c2sc3c4sc5cc(/C=C6/C(=O)c7cc(F)cc(c7)C(=O)/C6=C\c6cc(C(C)(C)C(=O)OC)c(-c7cc(C)cc(C(C)(C)C(=O)OC)c7)s6)sc5c4c(C(C)(C)C(=O)OC)ccc2-3)c1,CCCCCCCCCCCc1c(/C=C2\C(=O)c3cc(F)c(F)cc3C2=C(C#N)C#N)sc2c1sc1c3c4nsnc4c4c5sc6c(CCCCCCCCCCC)c(/C=C7\C(=O)c8cc(F)c(F)cc8C7=C(C#N)C#N)sc6c5n(CC(CC)CCCC)c4c3n(CC(CC)CCCC)c21,0.79,7.31,39.0,2.3,2.252211,2.0777826086956463,,,1:1.2,,,,Glass/ITO/P(PBFA)/PTQ10:Y6/Ca/Al,direct,,,P(PBFA) 1 cycle doped,P(PBFA) 1 cycle doped,,chloroform,,100.0,-5.56,-3.65,,-5.65,-4.09,
92869,10.1021/acssuschemeng.5c10589,10.1021/acssuschemeng.5c10589,PM6,Y6,PM6,Y6,COC(=O)C(C)(C)c1cc(C)cc(-c2sc3c4sc5cc(/C=C6/C(=O)c7cc(F)cc(c7)C(=O)/C6=C\c6cc(C(C)(C)C(=O)OC)c(-c7cc(C)cc(C(C)(C)C(=O)OC)c7)s6)sc5c4c(C(C)(C)C(=O)OC)ccc2-3)c1,CCCCCCCCCCCc1c(/C=C2\C(=O)c3cc(F)c(F)cc3C2=C(C#N)C#N)sc2c1sc1c3c4nsnc4c4c5sc6c(CCCCCCCCCCC)c(/C=C7\C(=O)c8cc(F)c(F)cc8C7=C(C#N)C#N)sc6c5n(CC(CC)CCCC)c4c3n(CC(CC)CCCC)c21,0.78,3.06,35.0,0.8,0.83538,4.422499999999996,,,1:1.2,,,,Glass/ITO/P(PBFA)/PTQ10:Y6/Ca/Al,direct,,,P(PBFA) 2 cycles,P(PBFA) 2 cycles,,chloroform,,100.0,-5.56,-3.65,,-5.65,-4.09,
92870,10.1021/acssuschemeng.5c10589,10.1021/acssuschemeng.5c10589,PM6,Y6,PM6,Y6,COC(=O)C(C)(C)c1cc(C)cc(-c2sc3c4sc5cc(/C=C6/C(=O)c7cc(F)cc(c7)C(=O)/C6=C\c6cc(C(C)(C)C(=O)OC)c(-c7cc(C)cc(C(C)(C)C(=O)OC)c7)s6)sc5c4c(C(C)(C)C(=O)OC)ccc2-3)c1,CCCCCCCCCCCc1c(/C=C2\C(=O)c3cc(F)c(F)cc3C2=C(C#N)C#N)sc2c1sc1c3c4nsnc4c4c5sc6c(CCCCCCCCCCC)c(/C=C7\C(=O)c8cc(F)c(F)cc8C7=C(C#N)C#N)sc6c5n(CC(CC)CCCC)c4c3n(CC(CC)CCCC)c21,0.77,3.54,36.0,1.0,0.981288,1.8712000000000064,,,1:1.2,,,,Glass/ITO/P(PBFA)/PTQ10:Y6/Ca/Al,direct,,,P(PBFA) 2 cycles doped,P(PBFA) 2 cycles doped,,chloroform,,100.0,-5.56,-3.65,,-5.65,-4.09,
92871,10.1021/acssuschemeng.5c10589,10.1021/acssuschemeng.5c10589,PM6,Y6,PM6,Y6,COC(=O)C(C)(C)c1cc(C)cc(-c2sc3c4sc5cc(/C=C6/C(=O)c7cc(F)cc(c7)C(=O)/C6=C\c6cc(C(C)(C)C(=O)OC)c(-c7cc(C)cc(C(C)(C)C(=O)OC)c7)s6)sc5c4c(C(C)(C)C(=O)OC)ccc2-3)c1,CCCCCCCCCCCc1c(/C=C2\C(=O)c3cc(F)c(F)cc3C2=C(C#N)C#N)sc2c1sc1c3c4nsnc4c4c5sc6c(CCCCCCCCCCC)c(/C=C7\C(=O)c8cc(F)c(F)cc8C7=C(C#N)C#N)sc6c5n(CC(CC)CCCC)c4c3n(CC(CC)CCCC)c21,0.81,22.5,57.0,10.4,10.38825,0.1129807692307621,,,,,,,,direct,,,PEDOT:PSS,PEDOT:PSS,,,,,-5.56,-3.65,,-5.65,-4.09,
92872,10.1021/acssuschemeng.5c10589,10.1021/acssuschemeng.5c10589,PM6,Y6,PM6,Y6,COC(=O)C(C)(C)c1cc(C)cc(-c2sc3c4sc5cc(/C=C6/C(=O)c7cc(F)cc(c7)C(=O)/C6=C\c6cc(C(C)(C)C(=O)OC)c(-c7cc(C)cc(C(C)(C)C(=O)OC)c7)s6)sc5c4c(C(C)(C)C(=O)OC)ccc2-3)c1,CCCCCCCCCCCc1c(/C=C2\C(=O)c3cc(F)c(F)cc3C2=C(C#N)C#N)sc2c1sc1c3c4nsnc4c4c5sc6c(CCCCCCCCCCC)c(/C=C7\C(=O)c8cc(F)c(F)cc8C7=C(C#N)C#N)sc6c5n(CC(CC)CCCC)c4c3n(CC(CC)CCCC)c21,0.03,4.09,49.0,0.06,0.0601229999999999,0.2049999999999968,,,,,,,,direct,,,no HTL,,,,,,-5.56,-3.65,,-5.65,-4.09,
92873,10.1021/jacs.4c15071,10.1021/jacs.4c15071,D18,L8-BO,D18,L8-BO,CCCCCCC(CCCC)Cc1csc(-c2cc3c4nsnc4c4cc(-c5cc(CC(CCCC)CCCCCC)c(-c6cc7c(-c8cc(F)c(CC(CC)CCCC)s8)c8sccc8c(-c8cc(F)c(CC(CC)CCCC)s8)c7s6)s5)sc4c3s2)c1,CCCCCCC(CCCC)Cc1c(/C=C2\C(=O)c3cc(F)c(F)cc3C2=C(C#N)C#N)sc2c1SC1c3c(c4c(c5nsnc35)c3sc5c(CC(CCCC)CCCCCC)c(/C=C6\C(=O)c7cc(F)c(F)cc7C6=C(C#N)C#N)sc5c3n4CC(CC)CCCC)N(CC(CC)CCCC)C21,0.913,27.1,79.83,19.75,19.75177809,0.009002987341782,19.42,19.75,,,,,ITO/2PACz-Cl/active layer/CIL/Ag,conventional,PDI-Leu-am,PDI-Leu-am,2PACz-Cl,,,,,,-5.51,-2.77,,-5.68,-3.9,
92874,10.1021/jacs.4c15071,10.1021/jacs.4c15071,D18,L8-BO:BTP-eC9-4F,D18,,CCCCCCC(CCCC)Cc1csc(-c2cc3c4nsnc4c4cc(-c5cc(CC(CCCC)CCCCCC)c(-c6cc7c(-c8cc(F)c(CC(CC)CCCC)s8)c8sccc8c(-c8cc(F)c(CC(CC)CCCC)s8)c7s6)s5)sc4c3s2)c1,,0.896,28.23,79.11,20.0,20.010146688,0.0507334399999948,19.75,20.0,,,,,ITO/2PACz-Cl/active layer/CIL/Ag,conventional,PDI-Leu-am (ternary),PDI-Leu-am,2PACz-Cl,,,,,,-5.51,-2.77,,,,
92875,10.1021/jacs.4c15071,10.1021/jacs.4c15071,D18,L8-BO,D18,L8-BO,CCCCCCC(CCCC)Cc1csc(-c2cc3c4nsnc4c4cc(-c5cc(CC(CCCC)CCCCCC)c(-c6cc7c(-c8cc(F)c(CC(CC)CCCC)s8)c8sccc8c(-c8cc(F)c(CC(CC)CCCC)s8)c7s6)s5)sc4c3s2)c1,CCCCCCC(CCCC)Cc1c(/C=C2\C(=O)c3cc(F)c(F)cc3C2=C(C#N)C#N)sc2c1SC1c3c(c4c(c5nsnc35)c3sc5c(CC(CCCC)CCCCCC)c(/C=C6\C(=O)c7cc(F)c(F)cc7C6=C(C#N)C#N)sc5c3n4CC(CC)CCCC)N(CC(CC)CCCC)C21,0.913,26.29,79.03,19.08,18.969389131000003,0.5797215356393866,18.95,19.08,,,,,ITO/2PACz-Cl/active layer/CIL/Ag,conventional,PDINN,PDINN,2PACz-Cl,,,,,,-5.51,-2.77,,-5.68,-3.9,
92876,10.1021/jacs.4c15071,10.1021/jacs.4c15071,D18,L8-BO,D18,L8-BO,CCCCCCC(CCCC)Cc1csc(-c2cc3c4nsnc4c4cc(-c5cc(CC(CCCC)CCCCCC)c(-c6cc7c(-c8cc(F)c(CC(CC)CCCC)s8)c8sccc8c(-c8cc(F)c(CC(CC)CCCC)s8)c7s6)s5)sc4c3s2)c1,CCCCCCC(CCCC)Cc1c(/C=C2\C(=O)c3cc(F)c(F)cc3C2=C(C#N)C#N)sc2c1SC1c3c(c4c(c5nsnc35)c3sc5c(CC(CCCC)CCCCCC)c(/C=C6\C(=O)c7cc(F)c(F)cc7C6=C(C#N)C#N)sc5c3n4CC(CC)CCCC)N(CC(CC)CCCC)C21,0.914,26.46,78.39,18.97,18.958182516,0.0622956457564472,18.61,18.97,,,,,ITO/2PACz-Cl/active layer/CIL/Ag,conventional,PDIN,PDIN,2PACz-Cl,,,,,,-5.51,-2.77,,-5.68,-3.9,
92877,10.1021/jacsau.1c00306,10.1021/jacsau.1c00306,PM6,Y6,PM6,Y6,COC(=O)C(C)(C)c1cc(C)cc(-c2sc3c4sc5cc(/C=C6/C(=O)c7cc(F)cc(c7)C(=O)/C6=C\c6cc(C(C)(C)C(=O)OC)c(-c7cc(C)cc(C(C)(C)C(=O)OC)c7)s6)sc5c4c(C(C)(C)C(=O)OC)ccc2-3)c1,CCCCCCCCCCCc1c(/C=C2\C(=O)c3cc(F)c(F)cc3C2=C(C#N)C#N)sc2c1sc1c3c4nsnc4c4c5sc6c(CCCCCCCCCCC)c(/C=C7\C(=O)c8cc(F)c(F)cc8C7=C(C#N)C#N)sc6c5n(CC(CC)CCCC)c4c3n(CC(CC)CCCC)c21,0.804,15.4,59.6,7.38,7.379433600000001,0.0076747967479474,7.17,7.38,,,,,ITO/PEDOT:PSS/active layer/PDINN/Ag,conventional,PDINN,PDINN,PEDOT:PSS,PEDOT:PSS,,toluene,toluene,,-5.56,-3.65,,-5.65,-4.09,
92878,10.1021/jacsau.1c00306,10.1021/jacsau.1c00306,PM6,Y6-4O,PM6,Y6-4O,COC(=O)C(C)(C)c1cc(C)cc(-c2sc3c4sc5cc(/C=C6/C(=O)c7cc(F)cc(c7)C(=O)/C6=C\c6cc(C(C)(C)C(=O)OC)c(-c7cc(C)cc(C(C)(C)C(=O)OC)c7)s6)sc5c4c(C(C)(C)C(=O)OC)ccc2-3)c1,,0.854,26.7,66.4,15.2,15.1403952,0.3921368421052559,14.9,15.2,,,,,ITO/PEDOT:PSS/active layer/PDINN/Ag,conventional,PDINN,PDINN,PEDOT:PSS,PEDOT:PSS,,toluene,toluene,,-5.56,-3.65,,,,
92921,10.1038/s43246-025-00751-0,10.1038/s43246-025-00751-0,PM6-A,Y6,PM6-A,Y6,,CCCCCCCCCCCc1c(/C=C2\C(=O)c3cc(F)c(F)cc3C2=C(C#N)C#N)sc2c1sc1c3c4nsnc4c4c5sc6c(CCCCCCCCCCC)c(/C=C7\C(=O)c8cc(F)c(F)cc8C7=C(C#N)C#N)sc6c5n(CC(CC)CCCC)c4c3n(CC(CC)CCCC)c21,0.84,24.2,75.0,15.3,15.246,0.3529411764706016,15.3,,,,,,6.7% BDD excess,,PNDIT-F3N,,PEDOT:PSS,,100.0,,,100.0,,,,-5.65,-4.09,
92922,10.1038/s43246-025-00751-0,10.1038/s43246-025-00751-0,PM6-B,Y6,PM6-B,Y6,,CCCCCCCCCCCc1c(/C=C2\C(=O)c3cc(F)c(F)cc3C2=C(C#N)C#N)sc2c1sc1c3c4nsnc4c4c5sc6c(CCCCCCCCCCC)c(/C=C7\C(=O)c8cc(F)c(F)cc8C7=C(C#N)C#N)sc6c5n(CC(CC)CCCC)c4c3n(CC(CC)CCCC)c21,0.87,23.5,79.0,16.1,16.15155,0.3201863354037196,16.1,,,,,,1.9% BDD excess,,PNDIT-F3N,,PEDOT:PSS,,100.0,,,100.0,,,,-5.65,-4.09,
92923,10.1038/s43246-025-00751-0,10.1038/s43246-025-00751-0,PM6-C,Y6,PM6-C,Y6,,CCCCCCCCCCCc1c(/C=C2\C(=O)c3cc(F)c(F)cc3C2=C(C#N)C#N)sc2c1sc1c3c4nsnc4c4c5sc6c(CCCCCCCCCCC)c(/C=C7\C(=O)c8cc(F)c(F)cc8C7=C(C#N)C#N)sc6c5n(CC(CC)CCCC)c4c3n(CC(CC)CCCC)c21,0.87,24.1,79.0,16.5,16.563930000000003,0.3874545454545618,16.5,,,,,,ITO/PEDOT:PSS/BHJ/PNDIT-F3N/Ag,BHJ,PNDIT-F3N,,PEDOT:PSS,,100.0,,,100.0,,,,-5.65,-4.09,
92924,10.1038/s43246-025-00751-0,10.1038/s43246-025-00751-0,PM6-synth,Y6,PM6-synth,Y6,,CCCCCCCCCCCc1c(/C=C2\C(=O)c3cc(F)c(F)cc3C2=C(C#N)C#N)sc2c1sc1c3c4nsnc4c4c5sc6c(CCCCCCCCCCC)c(/C=C7\C(=O)c8cc(F)c(F)cc8C7=C(C#N)C#N)sc6c5n(CC(CC)CCCC)c4c3n(CC(CC)CCCC)c21,0.88,23.7,78.0,16.3,16.26768,0.19828220858897,16.3,,,,,,ITO/PEDOT:PSS/BHJ/PNDIT-F3N/Ag,BHJ,PNDIT-F3N,,PEDOT:PSS,,100.0,,,100.0,,,,-5.65,-4.09,
92925,10.1038/s43246-025-00751-0,10.1038/s43246-025-00751-0,PM6-inver,Y6,PM6-inver,Y6,,CCCCCCCCCCCc1c(/C=C2\C(=O)c3cc(F)c(F)cc3C2=C(C#N)C#N)sc2c1sc1c3c4nsnc4c4c5sc6c(CCCCCCCCCCC)c(/C=C7\C(=O)c8cc(F)c(F)cc8C7=C(C#N)C#N)sc6c5n(CC(CC)CCCC)c4c3n(CC(CC)CCCC)c21,0.88,23.5,78.0,16.1,16.130399999999998,0.1888198757763767,16.1,,,,,,ITO/PEDOT:PSS/BHJ/PNDIT-F3N/Ag,BHJ,PNDIT-F3N,,PEDOT:PSS,,100.0,,,100.0,,,,-5.65,-4.09,
92926,10.1038/s43246-025-00751-0,10.1038/s43246-025-00751-0,PM6-BDD5.0%,Y6,PM6-BDD5.0%,Y6,,CCCCCCCCCCCc1c(/C=C2\C(=O)c3cc(F)c(F)cc3C2=C(C#N)C#N)sc2c1sc1c3c4nsnc4c4c5sc6c(CCCCCCCCCCC)c(/C=C7\C(=O)c8cc(F)c(F)cc8C7=C(C#N)C#N)sc6c5n(CC(CC)CCCC)c4c3n(CC(CC)CCCC)c21,0.84,24.4,74.0,15.0,15.16704,1.1136000000000006,15.0,,,,,,5.3% BDD excess,,PNDIT-F3N,,PEDOT:PSS,,100.0,,,100.0,,,,-5.65,-4.09,
92927,10.1038/s43246-025-00751-0,10.1038/s43246-025-00751-0,PM6-BDD2.5%,Y6,PM6-BDD2.5%,Y6,,CCCCCCCCCCCc1c(/C=C2\C(=O)c3cc(F)c(F)cc3C2=C(C#N)C#N)sc2c1sc1c3c4nsnc4c4c5sc6c(CCCCCCCCCCC)c(/C=C7\C(=O)c8cc(F)c(F)cc8C7=C(C#N)C#N)sc6c5n(CC(CC)CCCC)c4c3n(CC(CC)CCCC)c21,0.83,24.3,73.0,14.7,14.72337,0.1589795918367339,14.7,,,,,,2.9% BDD excess,,PNDIT-F3N,,PEDOT:PSS,,100.0,,,100.0,,,,-5.65,-4.09,
92928,10.1038/s43246-025-00751-0,10.1038/s43246-025-00751-0,PM6-BDT5.0%,Y6,PM6-BDT5.0%,Y6,,CCCCCCCCCCCc1c(/C=C2\C(=O)c3cc(F)c(F)cc3C2=C(C#N)C#N)sc2c1sc1c3c4nsnc4c4c5sc6c(CCCCCCCCCCC)c(/C=C7\C(=O)c8cc(F)c(F)cc8C7=C(C#N)C#N)sc6c5n(CC(CC)CCCC)c4c3n(CC(CC)CCCC)c21,0.84,23.2,63.0,12.4,12.27744,0.988387096774208,12.4,,,,,,ITO/PEDOT:PSS/BHJ/PNDIT-F3N/Ag,BHJ,PNDIT-F3N,,PEDOT:PSS,,100.0,,,100.0,,,,-5.65,-4.09,
92929,10.1038/s43246-025-00751-0,10.1038/s43246-025-00751-0,PM6-BDT2.5%,Y6,PM6-BDT2.5%,Y6,,CCCCCCCCCCCc1c(/C=C2\C(=O)c3cc(F)c(F)cc3C2=C(C#N)C#N)sc2c1sc1c3c4nsnc4c4c5sc6c(CCCCCCCCCCC)c(/C=C7\C(=O)c8cc(F)c(F)cc8C7=C(C#N)C#N)sc6c5n(CC(CC)CCCC)c4c3n(CC(CC)CCCC)c21,0.85,24.2,74.0,15.2,15.2218,0.1434210526315836,15.2,,,,,,ITO/PEDOT:PSS/BHJ/PNDIT-F3N/Ag,BHJ,PNDIT-F3N,,PEDOT:PSS,,100.0,,,100.0,,,,-5.65,-4.09,
93014,10.1039/d1nj00925g,10.1039/d1nj00925g,P1,PCBM,P1,PBCM,CCCCCCCCc1cc(-c2c(-c3cccs3)sc3c(-c4cc(CCCCCCCC)c(CCCCCCCC)s4)c(-c4ccc(-c5cccc6nsnc56)s4)sc23)sc1CCCCCCCC,,0.46,1.94,27.17,0.24,0.24246508,1.0271166666666818,,,1:1,,,,ITO/PEDOT:PSS/polymer:PCBM/Ca/Al,bulk heterojunction,Ca,,PEDOT:PSS,,84.0,o-dichlorobenzene,,,,,,,,
93015,10.1039/d1nj00925g,10.1039/d1nj00925g,P4,PCBM,P4,PBCM,,,0.51,0.56,25.92,0.07,0.07402752,5.7536000000000085,,,1:1,,,,ITO/PEDOT:PSS/polymer:PCBM/Ca/Al,bulk heterojunction,Ca,,PEDOT:PSS,,90.0,o-dichlorobenzene,,,,,,,,
93016,10.1039/d1nj00925g,10.1039/d1nj00925g,P5,PCBM,P5,PBCM,,,0.17,1.19,26.08,0.05,0.05275984,5.519679999999999,,,1:1,,,,ITO/PEDOT:PSS/polymer:PCBM/Ca/Al,bulk heterojunction,Ca,,PEDOT:PSS,,110.0,o-dichlorobenzene,,,,,,,,
93017,10.1039/d1nj00925g,10.1039/d1nj00925g,P7,PCBM,P7,PBCM,CCCCCCCCC(CCCCCC)Cn1c2ccccc2c2ccc(-c3c4cc(-c5ccc(-c6sc(-c7cccs7)c7c6C(=O)c6c(CC(CC)CCCC)sc(CC(CC)CCCC)c6C7=O)s5)sc4c(-c4ccc5c6ccccc6n(CC(CCCCCC)CCCCCCCC)c5c4)c4ccsc34)cc21,,0.43,0.76,29.69,0.1,0.0970269199999999,2.973080000000017,,,1:1,,,,ITO/PEDOT:PSS/polymer:PCBM/Ca/Al,bulk heterojunction,Ca,,PEDOT:PSS,,72.0,o-dichlorobenzene,,,,,,,,
93144,10.3390/en14164800,10.3390/en14164800,PBDBT,CETIC-4F,PBDBT,CETIC-4F,CCCCC(CC)Cc1sc(-c2c3cc(-c4cccc5nsnc45)sc3c(-c3cc(Cl)c(CC(CC)CCCC)s3)c3ccsc23)cc1Cl,,0.71,15.6,54.0,5.96,5.981039999999999,0.3530201342281758,,,,,,,,,,,,,99.0,,,,-5.33,-3.48,,,,
93145,10.3390/en14164800,10.3390/en14164800,PM6,Y6,PM6,Y6,COC(=O)C(C)(C)c1cc(C)cc(-c2sc3c4sc5cc(/C=C6/C(=O)c7cc(F)cc(c7)C(=O)/C6=C\c6cc(C(C)(C)C(=O)OC)c(-c7cc(C)cc(C(C)(C)C(=O)OC)c7)s6)sc5c4c(C(C)(C)C(=O)OC)ccc2-3)c1,CCCCCCCCCCCc1c(/C=C2\C(=O)c3cc(F)c(F)cc3C2=C(C#N)C#N)sc2c1sc1c3c4nsnc4c4c5sc6c(CCCCCCCCCCC)c(/C=C7\C(=O)c8cc(F)c(F)cc8C7=C(C#N)C#N)sc6c5n(CC(CC)CCCC)c4c3n(CC(CC)CCCC)c21,0.83,25.2,74.0,15.35,15.477839999999995,0.8328338762214808,,,,,,,,,,,,,90.0,,,,-5.56,-3.65,,-5.65,-4.09,
93315,10.1002/adma.202003164,10.1002/adma.202003164,,IT-M,,IT-M,,CCCCCCc1ccc(C2(c3ccc(CCCCCC)cc3)c3cc4c(cc3-c3sc5cc(/C=C6\C(=O)c7ccc(C)cc7C6=C(C#N)C#N)sc5c32)C(c2ccc(CCCCCC)cc2)(c2ccc(CCCCCC)cc2)c2c-4sc3cc(/C=C4\C(=O)c5ccc(C)cc5C4=C(C#N)C#N)sc23)cc1,0.91,17.78,70.49,11.45,11.40514102,0.391781484716164,11.14,11.45,,Without FCA,,,,,,,,,,,,,,,,-5.514,-3.808,
93316,10.1002/adma.202003164,10.1002/adma.202003164,,IT-M,,IT-M,,CCCCCCc1ccc(C2(c3ccc(CCCCCC)cc3)c3cc4c(cc3-c3sc5cc(/C=C6\C(=O)c7ccc(C)cc7C6=C(C#N)C#N)sc5c32)C(c2ccc(CCCCCC)cc2)(c2ccc(CCCCCC)cc2)c2c-4sc3cc(/C=C4\C(=O)c5ccc(C)cc5C4=C(C#N)C#N)sc23)cc1,0.92,18.45,72.65,12.31,12.331611,0.1755564581640946,11.77,12.31,1:4,With FCA,FCA,,,,,,,,,,,,,,,-5.514,-3.808,
93327,10.1002/adma.202303729,10.1002/adma.202303729,PM6,Y6,PM6,Y6,COC(=O)C(C)(C)c1cc(C)cc(-c2sc3c4sc5cc(/C=C6/C(=O)c7cc(F)cc(c7)C(=O)/C6=C\c6cc(C(C)(C)C(=O)OC)c(-c7cc(C)cc(C(C)(C)C(=O)OC)c7)s6)sc5c4c(C(C)(C)C(=O)OC)ccc2-3)c1,CCCCCCCCCCCc1c(/C=C2\C(=O)c3cc(F)c(F)cc3C2=C(C#N)C#N)sc2c1sc1c3c4nsnc4c4c5sc6c(CCCCCCCCCCC)c(/C=C7\C(=O)c8cc(F)c(F)cc8C7=C(C#N)C#N)sc6c5n(CC(CC)CCCC)c4c3n(CC(CC)CCCC)c21,0.78,26.8,67.94,14.14,14.2021776,0.4397284299858561,13.99,14.14,,,,,ITO/interfacial layer/PM6:Y6/Bis-FIMG/Ag,conventional,Bis-FIMG,Bis-FIMG,none (bare ITO),,,,,,-5.56,-3.65,,-5.65,-4.09,
93328,10.1002/adma.202303729,10.1002/adma.202303729,PM6,Y6,PM6,Y6,COC(=O)C(C)(C)c1cc(C)cc(-c2sc3c4sc5cc(/C=C6/C(=O)c7cc(F)cc(c7)C(=O)/C6=C\c6cc(C(C)(C)C(=O)OC)c(-c7cc(C)cc(C(C)(C)C(=O)OC)c7)s6)sc5c4c(C(C)(C)C(=O)OC)ccc2-3)c1,CCCCCCCCCCCc1c(/C=C2\C(=O)c3cc(F)c(F)cc3C2=C(C#N)C#N)sc2c1sc1c3c4nsnc4c4c5sc6c(CCCCCCCCCCC)c(/C=C7\C(=O)c8cc(F)c(F)cc8C7=C(C#N)C#N)sc6c5n(CC(CC)CCCC)c4c3n(CC(CC)CCCC)c21,0.85,26.26,75.62,16.88,16.879140200000002,0.0050936018957172,16.57,16.88,,,,,ITO/PEDOT:PSS/active layer/Bis-FIMG/Ag,conventional,Bis-FIMG,,PEDOT:PSS,PEDOT:PSS,,,,,-5.56,-3.65,,-5.65,-4.09,
93329,10.1002/adma.202303729,10.1002/adma.202303729,PM6,Y6,PM6,Y6,COC(=O)C(C)(C)c1cc(C)cc(-c2sc3c4sc5cc(/C=C6/C(=O)c7cc(F)cc(c7)C(=O)/C6=C\c6cc(C(C)(C)C(=O)OC)c(-c7cc(C)cc(C(C)(C)C(=O)OC)c7)s6)sc5c4c(C(C)(C)C(=O)OC)ccc2-3)c1,CCCCCCCCCCCc1c(/C=C2\C(=O)c3cc(F)c(F)cc3C2=C(C#N)C#N)sc2c1sc1c3c4nsnc4c4c5sc6c(CCCCCCCCCCC)c(/C=C7\C(=O)c8cc(F)c(F)cc8C7=C(C#N)C#N)sc6c5n(CC(CC)CCCC)c4c3n(CC(CC)CCCC)c21,0.85,27.2,75.92,17.51,17.552704,0.2438834951456137,17.32,17.51,,,,,,conventional,Bis-FIMG,,InCl3,InCl3,,,,,-5.56,-3.65,,-5.65,-4.09,
93330,10.1002/adma.202303729,10.1002/adma.202303729,PM6,L8-BO,PM6,L8-BO,COC(=O)C(C)(C)c1cc(C)cc(-c2sc3c4sc5cc(/C=C6/C(=O)c7cc(F)cc(c7)C(=O)/C6=C\c6cc(C(C)(C)C(=O)OC)c(-c7cc(C)cc(C(C)(C)C(=O)OC)c7)s6)sc5c4c(C(C)(C)C(=O)OC)ccc2-3)c1,CCCCCCC(CCCC)Cc1c(/C=C2\C(=O)c3cc(F)c(F)cc3C2=C(C#N)C#N)sc2c1SC1c3c(c4c(c5nsnc35)c3sc5c(CC(CCCC)CCCCCC)c(/C=C6\C(=O)c7cc(F)c(F)cc7C6=C(C#N)C#N)sc5c3n4CC(CC)CCCC)N(CC(CC)CCCC)C21,0.85,25.79,73.1,16.08,16.024616499999997,0.3444247512437896,16.09,,,,,,ITO/interfacial layer/PM6:L8-BO/Bis-FIMG/Ag,conventional,Bis-FIMG,Bis-FIMG,none (bare ITO),,,,,,-5.56,-3.65,,-5.68,-3.9,
93331,10.1002/adma.202303729,10.1002/adma.202303729,PM6,L8-BO,PM6,L8-BO,COC(=O)C(C)(C)c1cc(C)cc(-c2sc3c4sc5cc(/C=C6/C(=O)c7cc(F)cc(c7)C(=O)/C6=C\c6cc(C(C)(C)C(=O)OC)c(-c7cc(C)cc(C(C)(C)C(=O)OC)c7)s6)sc5c4c(C(C)(C)C(=O)OC)ccc2-3)c1,CCCCCCC(CCCC)Cc1c(/C=C2\C(=O)c3cc(F)c(F)cc3C2=C(C#N)C#N)sc2c1SC1c3c(c4c(c5nsnc35)c3sc5c(CC(CCCC)CCCCCC)c(/C=C6\C(=O)c7cc(F)c(F)cc7C6=C(C#N)C#N)sc5c3n4CC(CC)CCCC)N(CC(CC)CCCC)C21,0.88,26.27,79.57,18.39,18.39467432,0.025417727025535,18.38,18.39,,,,,ITO/PEDOT:PSS/active layer/Bis-FIMG/Ag,conventional,Bis-FIMG,,PEDOT:PSS,PEDOT:PSS,,,,,-5.56,-3.65,,-5.68,-3.9,
93332,10.1002/adma.202303729,10.1002/adma.202303729,PM6,L8-BO,PM6,L8-BO,COC(=O)C(C)(C)c1cc(C)cc(-c2sc3c4sc5cc(/C=C6/C(=O)c7cc(F)cc(c7)C(=O)/C6=C\c6cc(C(C)(C)C(=O)OC)c(-c7cc(C)cc(C(C)(C)C(=O)OC)c7)s6)sc5c4c(C(C)(C)C(=O)OC)ccc2-3)c1,CCCCCCC(CCCC)Cc1c(/C=C2\C(=O)c3cc(F)c(F)cc3C2=C(C#N)C#N)sc2c1SC1c3c(c4c(c5nsnc35)c3sc5c(CC(CCCC)CCCCCC)c(/C=C6\C(=O)c7cc(F)c(F)cc7C6=C(C#N)C#N)sc5c3n4CC(CC)CCCC)N(CC(CC)CCCC)C21,0.88,27.16,79.34,18.92,18.96289472,0.2267162790697653,18.68,18.92,,,,,,conventional,Bis-FIMG,,InCl3,InCl3,,,,,-5.56,-3.65,,-5.68,-3.9,
93347,10.1002/adma.202413081,10.1002/adma.202413081,,IEICO-4F,,IEICO-4F,,CCCCCCc1ccc(C2(c3ccc(CCCCCC)cc3)c3cc4c(cc3-c3sc(-c5sc(/C=C6\C(=O)c7cc(F)c(F)cc7C6=C(C#N)C#N)cc5OCC(CC)CCCC)cc32)C(c2ccc(CCCCCC)cc2)(c2ccc(CCCCCC)cc2)c2cc(-c3scc(/C=C5/C(=O)c6cc(F)c(F)cc6C5=C(C#N)C#N)c3OCC(CC)CCCC)sc2-4)cc1,0.462,24.0,62.5,6.85,6.9300000000000015,1.1678832116788591,,,,,,,,,,,PBDTTT-E-T,PBDTTT-E-T,,,,,,,,-5.44,-4.19,
93348,10.1002/adma.202413081,10.1002/adma.202413081,,IEICO-4F,,IEICO-4F,,CCCCCCc1ccc(C2(c3ccc(CCCCCC)cc3)c3cc4c(cc3-c3sc(-c5sc(/C=C6\C(=O)c7cc(F)c(F)cc7C6=C(C#N)C#N)cc5OCC(CC)CCCC)cc32)C(c2ccc(CCCCCC)cc2)(c2ccc(CCCCCC)cc2)c2cc(-c3scc(/C=C5/C(=O)c6cc(F)c(F)cc6C5=C(C#N)C#N)c3OCC(CC)CCCC)sc2-4)cc1,0.454,26.8,68.9,8.38,8.383200800000003,0.0381957040573018,,,,,,,,,,,BD2FCT-24DPP,BD2FCT-24DPP,,,,,,,,-5.44,-4.19,
