Repository: JiYiqaq/PCE-KA-GNN

# Data directory

- `raw/Active_Database.csv` is the immutable source dataset bundled under CC BY 4.0. Do not overwrite it with processed data.
- `processed/` is created and populated by the training pipeline. Generated `.pt` and `.pth` caches are intentionally ignored by Git because they can exceed GitHub's normal single-file limit.

See `../DATA_LICENSE.md` for provenance, license and checksum information.

File: data/raw/Active_Database.csv (part 315 of 471)
id,doi,doi_norm,donor,acceptor,donor_canonical,acceptor_canonical,donor_smiles,acceptor_smiles,voc,jsc,ff,pce,pce_recomputed,pce_relative_error_percent,pce_avg,pce_best,d_a_ratio,additive,additive_canonical,additive_ratio,device_structure,device_type,etl,etl_canonical,htl,htl_canonical,active_layer_thickness,solvent,solvent_canonical,annealing_temp,homo_d,lumo_d,eg_d,homo_a,lumo_a,eg_a
93349,10.1002/adma.202413081,10.1002/adma.202413081,,IEICO-4F,,IEICO-4F,,CCCCCCc1ccc(C2(c3ccc(CCCCCC)cc3)c3cc4c(cc3-c3sc(-c5sc(/C=C6\C(=O)c7cc(F)c(F)cc7C6=C(C#N)C#N)cc5OCC(CC)CCCC)cc32)C(c2ccc(CCCCCC)cc2)(c2ccc(CCCCCC)cc2)c2cc(-c3scc(/C=C5/C(=O)c6cc(F)c(F)cc6C5=C(C#N)C#N)c3OCC(CC)CCCC)sc2-4)cc1,0.455,27.5,69.4,8.69,8.683675000000001,0.0727848101265659,,,,,,,,,,,BD2FCT-29DPP,BD2FCT-29DPP,,,,,,,,-5.44,-4.19,
93351,10.1002/adma.202413081,10.1002/adma.202413081,,IEICO-4F,,IEICO-4F,,CCCCCCc1ccc(C2(c3ccc(CCCCCC)cc3)c3cc4c(cc3-c3sc(-c5sc(/C=C6\C(=O)c7cc(F)c(F)cc7C6=C(C#N)C#N)cc5OCC(CC)CCCC)cc32)C(c2ccc(CCCCCC)cc2)(c2ccc(CCCCCC)cc2)c2cc(-c3scc(/C=C5/C(=O)c6cc(F)c(F)cc6C5=C(C#N)C#N)c3OCC(CC)CCCC)sc2-4)cc1,0.477,30.0,70.2,10.1,10.04562,0.5384158415841593,,,,,,,ITO/ZnO/CNC/HTL:IEICO-4F/MoO3/Ag,,ZnO,,BD2FCT-29DPP,BD2FCT-29DPP,,,,,,,,-5.44,-4.19,
93352,10.1002/adma.202519358,10.1002/adma.202519358,SubNc,,SubNc,,,,1.02,2.7,28.0,0.8,0.7711200000000001,3.609999999999988,,,,,,,ITO/SubNc/BPhen/Al,,BPhen,BPhen,,,,,,,,,,,,
93353,10.1002/adma.202519358,10.1002/adma.202519358,SubPc,,SubPc,,ClB1n2c3c4ccccc4c2N=c2c4ccccc4c(n21)=NC1=NC(=N3)c2ccccc21,,1.1,2.1,23.0,0.6,0.5313000000000001,11.44999999999998,,,,,,,ITO/SubPc/BPhen/Al,,BPhen,BPhen,,,,,,,,,,,,
93354,10.1002/adma.202519358,10.1002/adma.202519358,Y6,,Y6,,CCCCCCCCCCCc1c(/C=C2\C(=O)c3cc(F)c(F)cc3C2=C(C#N)C#N)sc2c1sc1c3c4nsnc4c4c5sc6c(CCCCCCCCCCC)c(/C=C7\C(=O)c8cc(F)c(F)cc8C7=C(C#N)C#N)sc6c5n(CC(CC)CCCC)c4c3n(CC(CC)CCCC)c21,,0.75,5.7,60.0,2.57,2.565,0.1945525291828752,,,,,,,ITO/PEDOT:PSS/TFB/Y6/PNDI-F3N-Br/Ag,conventional,PNDI-F3N-Br,PNDIT-F3N-Br,PEDOT:PSS; TFB,PEDOT:PSS/TFB,,,,,-5.65,-4.09,,,,
93355,10.1002/adma.202519358,10.1002/adma.202519358,Y6,,Y6,,CCCCCCCCCCCc1c(/C=C2\C(=O)c3cc(F)c(F)cc3C2=C(C#N)C#N)sc2c1sc1c3c4nsnc4c4c5sc6c(CCCCCCCCCCC)c(/C=C7\C(=O)c8cc(F)c(F)cc8C7=C(C#N)C#N)sc6c5n(CC(CC)CCCC)c4c3n(CC(CC)CCCC)c21,,0.69,13.4,59.0,5.44,5.455139999999999,0.27830882352939,,,,,,,ITO/PEDOT:PSS/TFB/Y6/PNDI-F3N-Br/Ag,conventional,PNDI-F3N-Br,PNDIT-F3N-Br,PEDOT:PSS; TFB,PEDOT:PSS/TFB,,,,,-5.65,-4.09,,,,
93356,10.1002/adma.202519358,10.1002/adma.202519358,α-6T,,α-6T,,c1csc(-c2ccc(-c3ccc(-c4ccc(-c5ccc(-c6cccs6)s5)s4)s3)s2)c1,,1.61,3.6,50.0,2.9,2.898,0.0689655172413717,,,,,,,ITO/?-6T/Rubrene/BPhen/Ag,,Rubrene; BPhen,BPhen,,,,,,,,,,,,
93357,10.1002/adma.202519358,10.1002/adma.202519358,BDHT,,BDHT,,,,1.14,0.07,24.0,0.03,0.019152,36.16,,,,,,,ITO/PEDOT:PSS/BDHT/Al,conventional,,,PEDOT:PSS,PEDOT:PSS,,,,,,,,,,
93358,10.1002/adma.202519358,10.1002/adma.202519358,TDCV-TPA,,TDCV-TPA,,,,0.76,1.7,27.0,0.4,0.34884,12.79000000000001,,,,,,,ITO/PEDOT:PSS/TDCV-TPA/Al,conventional,,,PEDOT:PSS,PEDOT:PSS,,,,,,,,,,
93359,10.1002/adma.202519358,10.1002/adma.202519358,Target 5,,Target 5,,,,1.03,3.36,24.0,0.83,0.830592,0.0713253012048237,,,,,,,ITO/ZnO/Target 5/MoO3/Al,inverted,ZnO,ZnO,MoO3,MoO3,,,,,,,,,,
93360,10.1002/adma.202519358,10.1002/adma.202519358,N(Ph-nT-DCV-Et)3,,N(Ph-nT-DCV-Et)3,,,,1.19,3.54,26.0,1.13,1.095276,3.07292035398228,,,,,,,ITO/PEDOT:PSS/N(Ph-nT-DCV-Et)3/Ca/Al,conventional,Ca,Ca,PEDOT:PSS,PEDOT:PSS,,,,,,,,,,
93361,10.1002/adma.202519358,10.1002/adma.202519358,DTDCPB,,DTDCPB,,Cc1ccc(N(c2ccc(C)cc2)c2ccc(-c3ccc(C=C(C#N)C#N)c4nsnc34)cc2)cc1,,1.03,1.0,29.0,0.3,0.2987,0.4333333333333226,,,,,,,ITO/PEDOT:PSS/DTDCPB/Al,conventional,,,PEDOT:PSS,PEDOT:PSS,,,,,,,,,,
93362,10.1002/adma.202519358,10.1002/adma.202519358,CPDT-Monomer,,CPDT-Monomer,,,,0.32,0.06,30.0,0.006,0.0057599999999999,4.000000000000011,,,,,,,ITO/PEDOT:PSS/CPDT-Monomer/Ca/Al,conventional,Ca,Ca,PEDOT:PSS,PEDOT:PSS,,,,,,,,,,
93363,10.1002/adma.202519358,10.1002/adma.202519358,CPDT-Dimer,,CPDT-Dimer,,,,0.56,1.11,35.0,0.21,0.21756,3.6000000000000183,,,,,,,ITO/PEDOT:PSS/CPDT-Dimer/Ca/Al,conventional,Ca,Ca,PEDOT:PSS,PEDOT:PSS,,,,,,,,,,
93364,10.1002/adma.202519358,10.1002/adma.202519358,D(CPDT-INCN-2F),,D(CPDT-INCN-2F),,,,0.69,2.64,31.0,0.56,0.564696,0.8385714285714145,,,,,,,ITO/PEDOT:PSS/D(CPDT-INCN-2F)/BCP/Ag,conventional,BCP,BCP,PEDOT:PSS,PEDOT:PSS,,,,,,,,,,
93365,10.1002/adma.202519358,10.1002/adma.202519358,ITIC-OE,,ITIC-OE,,COCCOCc1ccc(C2(c3ccc(COCCOC)cc3)c3cc4c(cc3-c3sc5cc(/C=C6\C(=O)c7ccccc7C6=C(C#N)C#N)sc5c32)C(c2ccc(COCCOC)cc2)(c2ccc(COCCOC)cc2)c2c-4sc3cc(/C=C4\C(=O)c5ccccc5C4=C(C#N)C#N)sc23)cc1,,0.88,0.8,33.0,0.23,0.23232,1.00869565217392,,,,,,,ITO/PEDOT:PSS/ITIC-OE/Ca/Al,conventional,Ca,Ca,PEDOT:PSS,PEDOT:PSS,,,,,-5.67,-4.03,,,,
93366,10.1002/adma.202519358,10.1002/adma.202519358,Decamer 3,,Decamer 3,,,,0.51,2.36,45.0,0.54,0.54162,0.2999999999999916,,,,,,,ITO/PEDOT:PSS/Decamer 3/Al,conventional,,,PEDOT:PSS,PEDOT:PSS,,,,,,,,,,
93368,10.1002/admt.201900972,10.1002/admt.201900972,CuPc,C60,CuPc,C60,C1=CC2=C3Nc4c5ccccc5c5[n]4[Cu][n]4c(c6ccccc6c4NC4NC(=C6C=CC=CC64)N5)NC(N3)C2C=C1,c12c3c4c5c1c1c6c7c2c2c8c3c3c9c4c4c%10c5c5c1c1c6c6c%11c7c2c2c7c8c3c3c8c9c4c4c9c%10c5c5c1c1c6c6c%11c2c2c7c3c3c8c4c4c9c5c1c1c6c2c3c41,0.48,2.1,34.0,0.4,0.3427199999999999,14.320000000000013,,,,,,,rGO/CuPc/C60/BCP/Ag,,BCP,BCP,rGO,rGO,,,,,,,,,,
93369,10.1002/admt.201900972,10.1002/admt.201900972,P3HT,PCBM,P3HT,PCBM,CCCCCCc1ccsc1,CCCCC(=O)OCC1(C2=CC=CC=C2)C3=CC=CC4=CC=CC5=CC=CC6=CC=CC7=CC=CC1=C7C6=C5C4=C3,0.56,4.39,32.0,0.78,0.786688,0.8574358974359009,,,,,,,rGO/PEDOT:PSS/P3HT:PCBM/TiO2/Al,,TiO2,TiO2,rGO/PEDOT:PSS,PEDOT:PSS,,,,,-5.01,-3.12,,-6.1,-3.7,
93370,10.1002/admt.201900972,10.1002/admt.201900972,P3HT,PCBM,P3HT,PCBM,CCCCCCc1ccsc1,CCCCC(=O)OCC1(C2=CC=CC=C2)C3=CC=CC4=CC=CC5=CC=CC6=CC=CC7=CC=CC1=C7C6=C5C4=C3,0.46,1.18,25.0,0.13,0.1357,4.384615384615372,,,,,,,rGO/PEDOT:PSS/P3HT:PCBM/LiF/Al,conventional,LiF,LiF,rGO/PEDOT:PSS,PEDOT:PSS,,,,,-5.01,-3.12,,-6.1,-3.7,
93371,10.1002/admt.201900972,10.1002/admt.201900972,P3HT,PCBM,P3HT,PCBM,CCCCCCc1ccsc1,CCCCC(=O)OCC1(C2=CC=CC=C2)C3=CC=CC4=CC=CC5=CC=CC6=CC=CC7=CC=CC1=C7C6=C5C4=C3,0.67,4.18,36.0,1.01,1.008216,0.1766336633663374,,,,,,,rGO/PEDOT:PSS/P3HT:PCBM/Al,,,,rGO/PEDOT:PSS,PEDOT:PSS,,,,,-5.01,-3.12,,-6.1,-3.7,
93372,10.1002/admt.201900972,10.1002/admt.201900972,P3HT,PCBM,P3HT,PCBM,CCCCCCc1ccsc1,CCCCC(=O)OCC1(C2=CC=CC=C2)C3=CC=CC4=CC=CC5=CC=CC6=CC=CC7=CC=CC1=C7C6=C5C4=C3,0.57,5.56,32.0,1.01,1.014144,0.4102970297029629,,,,,,,rGO/PEDOT:PSS/ P3HT:PCBM/Al,,,,rGO/PEDOT:PSS,PEDOT:PSS,,,,,-5.01,-3.12,,-6.1,-3.7,
93373,10.1002/admt.201900972,10.1002/admt.201900972,PCDTBT,PCBM,PCDTBT,PCBM,CCCCCCCCC(CCCCCCCC)n1c2ccccc2c2ccc(-c3ccc(-c4ccc(-c5cccs5)c5nsnc45)s3)cc21,CCCCC(=O)OCC1(C2=CC=CC=C2)C3=CC=CC4=CC=CC5=CC=CC6=CC=CC7=CC=CC1=C7C6=C5C4=C3,0.85,7.81,46.0,3.05,3.05371,0.1216393442622911,,,,,,,rGO/PEDOT:PSS/PCDTBT:PCBM/TiO2/Al,,TiO2,TiO2,rGO/PEDOT:PSS,PEDOT:PSS,,,,,-5.5,-3.6,,-6.1,-3.7,
93374,10.1002/admt.201900972,10.1002/admt.201900972,PTB7,PCBM,PTB7,PCBM,CCCCC(CC)COC(=O)c1sc2c(-c3cc4c(OCC(CC)CCCC)c5sccc5c(OCC(CC)CCCC)c4s3)scc2c1F,CCCCC(=O)OCC1(C2=CC=CC=C2)C3=CC=CC4=CC=CC5=CC=CC6=CC=CC7=CC=CC1=C7C6=C5C4=C3,0.72,9.97,59.0,4.23,4.235256,0.1242553191489186,,,,,,,EG/PEDOT:PSS/PTB7:PCBM/Ba/Al,,Ba,Ba,EG/PEDOT:PSS,EG/PEDOT:PSS,,,,,-5.19,-3.43,,-6.1,-3.7,
93375,10.1002/admt.201900972,10.1002/admt.201900972,PTB7,PCBM,PTB7,PCBM,CCCCC(CC)COC(=O)c1sc2c(-c3cc4c(OCC(CC)CCCC)c5sccc5c(OCC(CC)CCCC)c4s3)scc2c1F,CCCCC(=O)OCC1(C2=CC=CC=C2)C3=CC=CC4=CC=CC5=CC=CC6=CC=CC7=CC=CC1=C7C6=C5C4=C3,0.73,15.5,58.0,6.57,6.5627,0.1111111111111225,,,,,,,EG-AgNWs/PEDOT:PSS/PTB7:PCBM/Ba/Al,,Ba,Ba,EG-AgNWs/PEDOT:PSS,EG-AgNWs/PEDOT:PSS,,,,,-5.19,-3.43,,-6.1,-3.7,
93377,10.1002/admt.201900972,10.1002/admt.201900972,P3HT,PCBM,P3HT,PCBM,CCCCCCc1ccsc1,CCCCC(=O)OCC1(C2=CC=CC=C2)C3=CC=CC4=CC=CC5=CC=CC6=CC=CC7=CC=CC1=C7C6=C5C4=C3,0.57,11.4,54.0,3.5,3.50892,0.2548571428571249,,,,,,,ITO/GO/P3HT:PCBM/Al,,,,GO,GO,,,,,-5.01,-3.12,,-6.1,-3.7,
93378,10.1002/admt.201900972,10.1002/admt.201900972,P3HT,PCBM,P3HT,PCBM,CCCCCCc1ccsc1,CCCCC(=O)OCC1(C2=CC=CC=C2)C3=CC=CC4=CC=CC5=CC=CC6=CC=CC7=CC=CC1=C7C6=C5C4=C3,0.61,10.5,71.0,4.37,4.54755,4.062929061784899,,,,,,,ITO/GO−OSO3H/P3HT:PCBM/Ca/Al,OSC,,,GO-OSO3H,GO-OSO3H,,,,,-5.01,-3.12,,-6.1,-3.7,
93379,10.1002/admt.201900972,10.1002/admt.201900972,PBDTTT-CF,PCBM,PBDTTT-CF,PCBM,CCCCCCCC(=O)c1sc2csc(-c3cc4c(OCC(CC)CCCC)c5sccc5c(OCC(CC)CCCC)c4s3)c2c1F,CCCCC(=O)OCC1(C2=CC=CC=C2)C3=CC=CC4=CC=CC5=CC=CC6=CC=CC7=CC=CC1=C7C6=C5C4=C3,0.75,15.3,63.0,7.18,7.22925,0.6859331476323215,,,,,,,ITO/rGO/PBDTTT-CF:PCBM/Ca/Al,OSC,Ca,,rGO,rGO,,,,,-5.22,-3.45,,-6.1,-3.7,
93380,10.1002/admt.201900972,10.1002/admt.201900972,P3HT,PCBM,P3HT,PCBM,CCCCCCc1ccsc1,CCCCC(=O)OCC1(C2=CC=CC=C2)C3=CC=CC4=CC=CC5=CC=CC6=CC=CC7=CC=CC1=C7C6=C5C4=C3,0.59,9.33,67.0,3.63,3.688149,1.601900826446275,,,,,,,ITO/rGO/P3HT:PCBM/Ca/Al,OSC,,,rGO,rGO,,,,,-5.01,-3.12,,-6.1,-3.7,
93381,10.1002/admt.201900972,10.1002/admt.201900972,PCDTBT,PC71BM,PCDTBT,PC71BM,CCCCCCCCC(CCCCCCCC)n1c2ccccc2c2ccc(-c3ccc(-c4ccc(-c5cccs5)c5nsnc45)s3)cc21,COC(=O)CCCC1(c2ccccc2)C23c4c5ccc6c7cc8c9c%10c(cc%11cc%12c%13c%14c(cc%15c%16ccc-5c2c%16c2c5c%16c%17c(c(c46)c7c9c%17c4c%10c%11c%13c4c%16c%14c%152)C513)C%12)C8,0.83,11.0,56.0,5.1,5.1128,0.2509803921568699,,,,,,,ITO/GO/PCDTBT:PC71BM/TiOx/Al,OSC,TiOx,TiOx,GO,GO,,,,,-5.5,-3.6,,-5.9,-3.9,
93382,10.1002/admt.201900972,10.1002/admt.201900972,PTB7,PC71BM,PTB7,PC71BM,CCCCC(CC)COC(=O)c1sc2c(-c3cc4c(OCC(CC)CCCC)c5sccc5c(OCC(CC)CCCC)c4s3)scc2c1F,COC(=O)CCCC1(c2ccccc2)C23c4c5ccc6c7cc8c9c%10c(cc%11cc%12c%13c%14c(cc%15c%16ccc-5c2c%16c2c5c%16c%17c(c(c46)c7c9c%17c4c%10c%11c%13c4c%16c%14c%152)C513)C%12)C8,0.72,15.2,68.0,7.39,7.441919999999999,0.7025710419485667,,,,,,,ITO/GO/PTB7:PC71BM/LiF/Al,,LiF,LiF,GO,GO,,,,,-5.19,-3.43,,-5.9,-3.9,
93383,10.1002/admt.201900972,10.1002/admt.201900972,P3HT,PCBM,P3HT,PCBM,CCCCCCc1ccsc1,CCCCC(=O)OCC1(C2=CC=CC=C2)C3=CC=CC4=CC=CC5=CC=CC6=CC=CC7=CC=CC1=C7C6=C5C4=C3,0.58,9.96,67.0,3.9,3.870456,0.7575384615384619,,,,,,,ITO/MoSx/P3HT:PCBM/Ca/Al,,,,MoSx,MoSx,,,,,-5.01,-3.12,,-6.1,-3.7,
93384,10.1002/admt.201900972,10.1002/admt.201900972,P3HT,PCBM,P3HT,PCBM,CCCCCCc1ccsc1,CCCCC(=O)OCC1(C2=CC=CC=C2)C3=CC=CC4=CC=CC5=CC=CC6=CC=CC7=CC=CC1=C7C6=C5C4=C3,0.52,7.97,68.0,2.81,2.8181920000000003,0.2915302491103274,,,,,,,ITO/MoS2/PEDOT:PSS/P3HT:PCBM/LiF/Al,,LiF,LiF,MoS2/PEDOT:PSS,MoS2/PEDOT:PSS,,,,,-5.01,-3.12,,-6.1,-3.7,
93385,10.1002/admt.201900972,10.1002/admt.201900972,PTB7,PCBM,PTB7,PCBM,CCCCC(CC)COC(=O)c1sc2c(-c3cc4c(OCC(CC)CCCC)c5sccc5c(OCC(CC)CCCC)c4s3)scc2c1F,CCCCC(=O)OCC1(C2=CC=CC=C2)C3=CC=CC4=CC=CC5=CC=CC6=CC=CC7=CC=CC1=C7C6=C5C4=C3,0.73,15.0,70.0,7.64,7.665,0.327225130890057,,,,,,,ITO/MOS2/PTB7:PCBM/PFN/Al,,PFN,PFN,MOS2,MoS2,,,,,-5.19,-3.43,,-6.1,-3.7,
93396,10.1002/admt.201900972,10.1002/admt.201900972,P3HT,PCBM,P3HT,PCBM,CCCCCCc1ccsc1,CCCCC(=O)OCC1(C2=CC=CC=C2)C3=CC=CC4=CC=CC5=CC=CC6=CC=CC7=CC=CC1=C7C6=C5C4=C3,0.58,9.31,55.0,2.98,2.96989,0.339261744966445,,,,,,,ITO/WS2/P3HT:PCBM/V2O5/Al,,,,WS2,,,,,,-5.01,-3.12,,-6.1,-3.7,
93397,10.1002/admt.201900972,10.1002/admt.201900972,P3HT,PCBM,P3HT,PCBM,CCCCCCc1ccsc1,CCCCC(=O)OCC1(C2=CC=CC=C2)C3=CC=CC4=CC=CC5=CC=CC6=CC=CC7=CC=CC1=C7C6=C5C4=C3,0.58,11.2,52.0,3.35,3.37792,0.8334328358208807,,,,,,,ITO/MoS2/P3HT:PCBM/V2O5/Al,,,,MoS2,,,,,,-5.01,-3.12,,-6.1,-3.7,
93398,10.1002/admt.201900972,10.1002/admt.201900972,P3HT,PCBM,P3HT,PCBM,CCCCCCc1ccsc1,CCCCC(=O)OCC1(C2=CC=CC=C2)C3=CC=CC4=CC=CC5=CC=CC6=CC=CC7=CC=CC1=C7C6=C5C4=C3,0.6,8.76,52.0,2.73,2.7331199999999995,0.1142857142856984,,,,,,,ITO/TaS2/P3HT:PCBM/MoO3/Al,,,,TaS2,,,,,,-5.01,-3.12,,-6.1,-3.7,
93399,10.1002/admt.201900972,10.1002/admt.201900972,PTB7,PC71BM,PTB7,PC71BM,CCCCC(CC)COC(=O)c1sc2c(-c3cc4c(OCC(CC)CCCC)c5sccc5c(OCC(CC)CCCC)c4s3)scc2c1F,COC(=O)CCCC1(c2ccccc2)C23c4c5ccc6c7cc8c9c%10c(cc%11cc%12c%13c%14c(cc%15c%16ccc-5c2c%16c2c5c%16c%17c(c(c46)c7c9c%17c4c%10c%11c%13c4c%16c%14c%152)C513)C%12)C8,0.72,18.78,61.0,8.25,8.248176,0.0221090909090807,,,,,,,ITO/ZnO/BP/PTB7:PC71BM/MoO3/Ag,inverted,ZnO,,BP,,,,,,-5.19,-3.43,,-5.9,-3.9,
93403,10.1002/advs.201902470,10.1002/advs.201902470,PBDT2T,N2200,PBDT2T,N2200,,CCCCCCCCCCC(CCCCCCCC)CN1C(=O)c2ccc3c4c(c(-c5ccc(-c6cccs6)s5)cc(c24)C1=O)C(=O)N(CC(CCCCCCCC)CCCCCCCCCC)C3=O,0.84,4.06,60.0,2.05,2.04624,0.1834146341463516,2.03,2.05,,,,,ITO/ZnO/active layer/MoO3/Ag,inverted,ZnO,ZnO,MoO3,MoO3,,,,,,,,-5.71,-4.02,
93404,10.1002/advs.201902470,10.1002/advs.201902470,PBDT2T,N2200,PBDT2T,N2200,,CCCCCCCCCCC(CCCCCCCC)CN1C(=O)c2ccc3c4c(c(-c5ccc(-c6cccs6)s5)cc(c24)C1=O)C(=O)N(CC(CCCCCCCC)CCCCCCCCCC)C3=O,0.85,4.64,66.0,2.6,2.60304,0.1169230769230572,2.58,2.6,,,,,ITO/ZnO/active layer/MoO3/Ag,inverted,ZnO,ZnO,MoO3,MoO3,,,,160.0,,,,-5.71,-4.02,
93405,10.1002/advs.201902470,10.1002/advs.201902470,PBDT2T-b-N2200,,PBDT2T-b-N2200,,,,0.83,11.63,47.0,4.54,4.536863,0.0690969162995533,4.41,4.54,,,,,ITO/ZnO/active layer/MoO3/Ag,inverted,ZnO,ZnO,MoO3,MoO3,,,,,,,,,,
93406,10.1002/advs.201902470,10.1002/advs.201902470,PBDT2T-b-N2200,,PBDT2T-b-N2200,,,,0.85,12.21,62.0,6.43,6.434670000000001,0.0726283048211639,6.29,6.43,,,,,ITO/ZnO/active layer/MoO3/Ag,inverted,ZnO,ZnO,MoO3,MoO3,,,,160.0,,,,,,
93426,10.1002/aenm.201902933,10.1002/aenm.201902933,nCQD-ink,,nCQD-ink,,,,0.626,27.43,67.1,11.53,11.52186178,0.0705830008672966,11.01,11.53,,,,,,,,,PBDTTPD-HT,PBDTTPD-HT,,,,,,,,,,
93427,10.1002/aenm.201902933,10.1002/aenm.201902933,nCQD-ink,,nCQD-ink,,,,0.593,25.79,67.4,10.33,10.30779878,0.214919845111321,9.98,10.33,,,,,,,,,PTB7-Th,PTB7-Th,,,,,,,,,,
93428,10.1002/aenm.201902933,10.1002/aenm.201902933,nCQD-ink,,nCQD-ink,,,,0.588,25.72,65.7,9.93,9.93604752,0.06090151057401,9.68,9.93,,,,,,,,,PTB7,PTB7,,,,,,,,,,
93432,10.1002/aenm.202102987,10.1002/aenm.202102987,M4,DCV,M5,DCV,,,1.14,0.07,24.0,0.03,0.019152,36.16,,,,,,,ITO/PEDOT:PSS/M/Al,conventional,,,PEDOT:PSS,,,,,,,,,,,
93433,10.1002/aenm.202102987,10.1002/aenm.202102987,M5,DCV,M5,DCV,,,0.76,1.7,27.0,0.4,0.34884,12.79000000000001,,,,,,,ITO/M5/Al,homojunction organic solar cell,,,,,,,,,,,,,,
93434,10.1002/aenm.202102987,10.1002/aenm.202102987,M6,,M6,,CCCCCCCCC(CCCCCC)Cn1c2cc(/C=C3\C(=O)c4cc(Cl)c(Cl)cc4C3=C(C#N)C#N)sc2c2sc3c(OCC(CC)CCCC)c4c(sc5c6sc(/C=C7\C(=O)c8cc(Cl)c(Cl)cc8C7=C(C#N)C#N)cc6n(CC(CCCCCC)CCCCCCCC)c54)c(OCC(CC)CCCC)c3c21,,0.51,2.36,45.0,0.54,0.54162,0.2999999999999916,,,,,,,ITO/PEDOT:PSS/M/Al,conventional,,,PEDOT:PSS,,,,,,,,,,,
93435,10.1002/aenm.202102987,10.1002/aenm.202102987,M7,,M7,,CCCCCCCCC(CCCCCC)Cn1c2cc(/C=C3\C(=O)c4cc(Br)c(Br)cc4C3=C(C#N)C#N)sc2c2sc3c(OCC(CC)CCCC)c4c(sc5c6sc(/C=C7\C(=O)c8cc(Br)c(Br)cc8C7=C(C#N)C#N)cc6n(CC(CCCCCC)CCCCCCCC)c54)c(OCC(CC)CCCC)c3c21,,1.25,1.4,41.0,0.7,0.7175,2.50000000000001,,,,,,,ITO/M/BPhen/Ag,homojunction,BPhen,,,,,,,,,,,,,
93436,10.1002/aenm.202102987,10.1002/aenm.202102987,M7,,M7,,CCCCCCCCC(CCCCCC)Cn1c2cc(/C=C3\C(=O)c4cc(Br)c(Br)cc4C3=C(C#N)C#N)sc2c2sc3c(OCC(CC)CCCC)c4c(sc5c6sc(/C=C7\C(=O)c8cc(Br)c(Br)cc8C7=C(C#N)C#N)cc6n(CC(CCCCCC)CCCCCCCC)c54)c(OCC(CC)CCCC)c3c21,,1.61,3.6,50.0,2.9,2.898,0.0689655172413717,,,,,,,ITO/M/BPhen/Rubr/Ag,homojunction,,,,,,,,,,,,,,
93437,10.1002/aenm.202102987,10.1002/aenm.202102987,M8,,M7,,CCCCCCCCC(CCCCCC)Cn1c2cc(/C=C3\C(=O)c4cc(Br)c(Br)cc4C3=C(C#N)C#N)sc2c2sc3c(OCC(CC)CCCC)c4c(sc5c6sc(/C=C7\C(=O)c8cc(Br)c(Br)cc8C7=C(C#N)C#N)cc6n(CC(CCCCCC)CCCCCCCC)c54)c(OCC(CC)CCCC)c3c21,,0.75,1.0,,,,,,,,,,,ITO/M/Al,,,,,,,,,,,,,,,
93438,10.1002/aenm.202102987,10.1002/aenm.202102987,M8,,M6,,CCCCCCCCC(CCCCCC)Cn1c2cc(/C=C3\C(=O)c4cc(Cl)c(Cl)cc4C3=C(C#N)C#N)sc2c2sc3c(OCC(CC)CCCC)c4c(sc5c6sc(/C=C7\C(=O)c8cc(Cl)c(Cl)cc8C7=C(C#N)C#N)cc6n(CC(CCCCCC)CCCCCCCC)c54)c(OCC(CC)CCCC)c3c21,,1.1,2.1,23.0,0.6,0.5313000000000001,11.44999999999998,,,,,,,ITO/M/BPhen/Al,,,,,,,,,,,,,,,
93439,10.1002/aenm.202102987,10.1002/aenm.202102987,M9,,M7,,CCCCCCCCC(CCCCCC)Cn1c2cc(/C=C3\C(=O)c4cc(Br)c(Br)cc4C3=C(C#N)C#N)sc2c2sc3c(OCC(CC)CCCC)c4c(sc5c6sc(/C=C7\C(=O)c8cc(Br)c(Br)cc8C7=C(C#N)C#N)cc6n(CC(CCCCCC)CCCCCCCC)c54)c(OCC(CC)CCCC)c3c21,,0.6,1.6,,,,,,,,,,,ITO/M/Al,,,,,,,,,,,,,,,
93440,10.1002/aenm.202102987,10.1002/aenm.202102987,M7,,M7,,CCCCCCCCC(CCCCCC)Cn1c2cc(/C=C3\C(=O)c4cc(Br)c(Br)cc4C3=C(C#N)C#N)sc2c2sc3c(OCC(CC)CCCC)c4c(sc5c6sc(/C=C7\C(=O)c8cc(Br)c(Br)cc8C7=C(C#N)C#N)cc6n(CC(CCCCCC)CCCCCCCC)c54)c(OCC(CC)CCCC)c3c21,,1.02,2.7,28.0,0.8,0.7711200000000001,3.609999999999988,,,,,,,ITO/M/BPhen/Al,,,,,,,,,,,,,,,
93441,10.1002/aenm.202102987,10.1002/aenm.202102987,phenylenevinylene oligomer,C60,phenylenevinylene oligomer,C60,,c12c3c4c5c1c1c6c7c2c2c8c3c3c9c4c4c%10c5c5c1c1c6c6c%11c7c2c2c7c8c3c3c8c9c4c4c9c%10c5c5c1c1c6c6c%11c2c2c7c3c3c8c4c4c9c5c1c1c6c2c3c41,1.19,3.54,27.0,1.13,1.137402,0.6550442477876223,,,,,,,ITO/M/Ca/Al,homojunction,,,,,,,,,,,,,,
93442,10.1002/aenm.202102987,10.1002/aenm.202102987,M11,,M7,,CCCCCCCCC(CCCCCC)Cn1c2cc(/C=C3\C(=O)c4cc(Br)c(Br)cc4C3=C(C#N)C#N)sc2c2sc3c(OCC(CC)CCCC)c4c(sc5c6sc(/C=C7\C(=O)c8cc(Br)c(Br)cc8C7=C(C#N)C#N)cc6n(CC(CCCCCC)CCCCCCCC)c54)c(OCC(CC)CCCC)c3c21,,0.76,3.98,31.0,0.94,0.937688,0.2459574468085086,,,,,,,ITO/M/Ca/Al,,,,,,,,,,,,,,,
93443,10.1002/aenm.202102987,10.1002/aenm.202102987,M5,DCV,M5,DCV,,,1.03,1.0,29.0,0.3,0.2987,0.4333333333333226,,,,,,,ITO/PEDOT:PSS/M/Al,conventional,,,,,,,,,,,,,,
93444,10.1002/aenm.202102987,10.1002/aenm.202102987,M12,,M6,,CCCCCCCCC(CCCCCC)Cn1c2cc(/C=C3\C(=O)c4cc(Cl)c(Cl)cc4C3=C(C#N)C#N)sc2c2sc3c(OCC(CC)CCCC)c4c(sc5c6sc(/C=C7\C(=O)c8cc(Cl)c(Cl)cc8C7=C(C#N)C#N)cc6n(CC(CCCCCC)CCCCCCCC)c54)c(OCC(CC)CCCC)c3c21,,1.05,1.42,33.0,0.49,0.4920299999999999,0.4142857142857095,,,,,,,ITO/PEDOT:PSS/M/Al9,conventional,,,PEDOT:PSS,,,,,,,,,,,
93445,10.1002/aenm.202102987,10.1002/aenm.202102987,M13,,M7,,CCCCCCCCC(CCCCCC)Cn1c2cc(/C=C3\C(=O)c4cc(Br)c(Br)cc4C3=C(C#N)C#N)sc2c2sc3c(OCC(CC)CCCC)c4c(sc5c6sc(/C=C7\C(=O)c8cc(Br)c(Br)cc8C7=C(C#N)C#N)cc6n(CC(CCCCCC)CCCCCCCC)c54)c(OCC(CC)CCCC)c3c21,,1.02,1.5,62.0,0.96,0.9486,1.1874999999999964,,,,,,,ITO/ZnO/M/MoO3/Ag,inverted,,,,,,,,,,,,,,
93446,10.1002/aenm.202102987,10.1002/aenm.202102987,substituted fluorene-alt-bithiophene,PBI,substituted fluorene-alt-bithiophene,PBI,,CCCCCCCCC(CCCCCCCC)n1c2cc3sccc3cc2c2cc3cc(-c4c(F)c(F)cc5nn(CCCCCCCC)nc45)sc3cc21,0.99,2.61,62.0,1.61,1.602018,0.4957763975155376,,,,,,,ITO/ZnO/M/MoO3/Ag,inverted,ZnO,,MoO3,,,,,90.0,,,,-5.8,-3.6,
93447,10.1002/aenm.202102987,10.1002/aenm.202102987,M5,DCV,M5,DCV,,,0.85,0.07,,0.02,,,,,,,,,ITO/PEDOT:PSS/M/Ca/Al,conventional,,,,,,,,,,,,,,
93448,10.1002/aenm.202102987,10.1002/aenm.202102987,M5,DCV,M5,DCV,,,0.88,0.8,,0.23,,,,,,,,,ITO/PEDOT:PSS/M/Ca/Al,conventional,,,,,,,,,,,,,,
93452,10.1002/aenm.202201338,10.1002/aenm.202201338,,ITIC,,ITIC,,CCCCCCc1ccc(C2(c3ccc(CCCCCC)cc3)c3cc4c(cc3-c3sc5cc(C=C6C(=O)c7ccccc7C6=C(C#N)C#N)sc5c32)C(c2ccc(CCCCCC)cc2)(c2ccc(CCCCCC)cc2)c2c-4sc3cc(C=C4C(=O)c5ccccc5C4=C(C#N)C#N)sc23)cc1,0.878,15.5,70.42,9.49,9.5834578,0.984802950474178,,,,DIO,DIO,,,,,,,,,,,,,,,-5.576,-3.916,
93453,10.1002/aenm.202201338,10.1002/aenm.202201338,,TRID,,TRID,,,0.904,17.39,71.83,11.24,11.292078248,0.4633296085409326,,,,DIO,DIO,,,,,,,,,,,,,,,,,
93454,10.1002/aenm.202201338,10.1002/aenm.202201338,,SRID,,SRID,,,0.91,16.15,61.8,9.19,9.082437,1.170435255712739,,,,DIO,DIO,,,,,,,,,,,,,,,,,
93455,10.1002/aenm.202201338,10.1002/aenm.202201338,,IT4F,,IT-4F,,CCCCCCc1ccc(C2(c3ccc(CCCCCC)cc3)c3cc4c(cc3-c3sc5cc(/C=C6\C(=O)c7cc(F)c(F)cc7C6=C(C#N)C#N)sc5c32)C(c2ccc(CCCCCC)cc2)(c2ccc(CCCCCC)cc2)c2c-4sc3cc(/C=C4\C(=O)c5cc(F)c(F)cc5C4=C(C#N)C#N)sc23)cc1,0.842,19.89,76.14,12.72,12.751455132,0.2472887735849026,,,,DIO,DIO,,,,,,,,,,,,,,,-5.66,-4.14,
93456,10.1002/aenm.202201338,10.1002/aenm.202201338,,TRID-4F,,TRID-4F,,,0.864,20.94,72.19,13.0,13.060730303999998,0.4671561846153693,,,,DIO,DIO,,,,,,,,,,,,,,,,,
93457,10.1002/aenm.202201338,10.1002/aenm.202201338,,SRID-4F,,SRID-4F,,,0.828,22.03,73.92,13.68,13.483628927999998,1.4354610526315903,,,,DIO,DIO,,,,,,,,,,,,,,,,,
93462,10.1002/aenm.202401191,10.1002/aenm.202401191,D18,L8-BO,D18,L8-BO,CCCCCCC(CCCC)Cc1csc(-c2cc3c4nsnc4c4cc(-c5cc(CC(CCCC)CCCCCC)c(-c6cc7c(-c8cc(F)c(CC(CC)CCCC)s8)c8sccc8c(-c8cc(F)c(CC(CC)CCCC)s8)c7s6)s5)sc4c3s2)c1,CCCCCCC(CCCC)Cc1c(/C=C2\C(=O)c3cc(F)c(F)cc3C2=C(C#N)C#N)sc2c1SC1c3c(c4c(c5nsnc35)c3sc5c(CC(CCCC)CCCCCC)c(/C=C6\C(=O)c7cc(F)c(F)cc7C6=C(C#N)C#N)sc5c3n4CC(CC)CCCC)N(CC(CC)CCCC)C21,0.88,25.57,77.0,17.48,17.326232,0.8796796338672739,17.12,17.48,,,,,ITO/PEDOT:PSS/active layer/PDINN/Ag,conventional,PDINN,PDINN,PEDOT:PSS,PEDOT:PSS,,chloroform,chloroform,,-5.51,-2.77,,-5.68,-3.9,
93472,10.1002/aenm.202401191,10.1002/aenm.202401191,SEBS,L8-BO,SEBS,L8-BO,,CCCCCCC(CCCC)Cc1c(/C=C2\C(=O)c3cc(F)c(F)cc3C2=C(C#N)C#N)sc2c1SC1c3c(c4c(c5nsnc35)c3sc5c(CC(CCCC)CCCCCC)c(/C=C6\C(=O)c7cc(F)c(F)cc7C6=C(C#N)C#N)sc5c3n4CC(CC)CCCC)N(CC(CC)CCCC)C21,0.37,0.48,25.0,0.04,0.0443999999999999,10.999999999999984,0.03,0.04,,,,,ITO/PEDOT:PSS/active layer/PDINN/Ag,conventional,PDINN,PDINN,PEDOT:PSS,PEDOT:PSS,,chloroform,chloroform,,,,,-5.68,-3.9,
93473,10.1002/aenm.202401191,10.1002/aenm.202401191,D18,L8-BO,D18,,CCCCCCC(CCCC)Cc1csc(-c2cc3c4nsnc4c4cc(-c5cc(CC(CCCC)CCCCCC)c(-c6cc7c(-c8cc(F)c(CC(CC)CCCC)s8)c8sccc8c(-c8cc(F)c(CC(CC)CCCC)s8)c7s6)s5)sc4c3s2)c1,,0.85,20.29,68.0,11.62,11.727619999999996,0.9261617900171876,11.37,11.62,,,,,ITO/PEDOT:PSS/active layer/PDINN/Ag,conventional,PDINN,PDINN,PEDOT:PSS,PEDOT:PSS,,chloroform,chloroform,,-5.51,-2.77,,,,
93474,10.1002/aenm.202401191,10.1002/aenm.202401191,D18,L8-BO,D18,SEBS,CCCCCCC(CCCC)Cc1csc(-c2cc3c4nsnc4c4cc(-c5cc(CC(CCCC)CCCCCC)c(-c6cc7c(-c8cc(F)c(CC(CC)CCCC)s8)c8sccc8c(-c8cc(F)c(CC(CC)CCCC)s8)c7s6)s5)sc4c3s2)c1,,0.86,18.93,55.0,8.51,8.95389,5.216098707403051,8.3,8.51,0.4:0.6,SEBS,,0.6,ITO/PEDOT:PSS/active layer/PDINN/Ag,conventional,PDINN,PDINN,PEDOT:PSS,PEDOT:PSS,,chloroform,chloroform,,-5.51,-2.77,,,,
93475,10.1002/aenm.202504807,10.1002/aenm.202504807,,Y6,,Y6,,CCCCCCCCCCCc1c(/C=C2\C(=O)c3cc(F)c(F)cc3C2=C(C#N)C#N)sc2c1sc1c3c4nsnc4c4c5sc6c(CCCCCCCCCCC)c(/C=C7\C(=O)c8cc(F)c(F)cc8C7=C(C#N)C#N)sc6c5n(CC(CC)CCCC)c4c3n(CC(CC)CCCC)c21,0.78,6.37,56.9,2.83,2.8271334,0.1012932862190792,2.75,2.83,,Control,,,ITO/PEDOT:PSS/TFB/Y6/PNDI-F3N-Br/Ag,conventional,PNDI-F3N-Br,PNDIT-F3N-Br,PEDOT:PSS/TFB,PEDOT:PSS/TFB,,chloroform,chloroform,,,,,-5.65,-4.09,
93476,10.1002/aenm.202504807,10.1002/aenm.202504807,,Y6,,Y6,,CCCCCCCCCCCc1c(/C=C2\C(=O)c3cc(F)c(F)cc3C2=C(C#N)C#N)sc2c1sc1c3c4nsnc4c4c5sc6c(CCCCCCCCCCC)c(/C=C7\C(=O)c8cc(F)c(F)cc8C7=C(C#N)C#N)sc6c5n(CC(CC)CCCC)c4c3n(CC(CC)CCCC)c21,0.75,9.69,45.1,3.29,3.2776425,0.3756079027355562,3.06,3.29,,0.5% CN,CN,0.5%,ITO/PEDOT:PSS/TFB/Y6/PNDI-F3N-Br/Ag,conventional,PNDI-F3N-Br,PNDIT-F3N-Br,PEDOT:PSS/TFB,PEDOT:PSS/TFB,,chloroform,chloroform,,,,,-5.65,-4.09,
93477,10.1002/aenm.202504807,10.1002/aenm.202504807,,Y6,,Y6,,CCCCCCCCCCCc1c(/C=C2\C(=O)c3cc(F)c(F)cc3C2=C(C#N)C#N)sc2c1sc1c3c4nsnc4c4c5sc6c(CCCCCCCCCCC)c(/C=C7\C(=O)c8cc(F)c(F)cc8C7=C(C#N)C#N)sc6c5n(CC(CC)CCCC)c4c3n(CC(CC)CCCC)c21,0.67,12.33,58.7,5.44,4.849265700000001,10.859086397058812,4.95,5.44,,0.5% DIO,DIO,0.5%,ITO/PEDOT:PSS/TFB/Y6/PNDI-F3N-Br/Ag,conventional,PNDI-F3N-Br,PNDIT-F3N-Br,PEDOT:PSS/TFB,PEDOT:PSS/TFB,,chloroform,chloroform,,,,,-5.65,-4.09,
93482,10.1002/agt2.279,10.1002/agt2.279,L-MDPBI,,L-MDPBI,,,,0.82,5.46,38.0,1.7,1.701336,0.0785882352941178,1.65,1.7,,DIO,DIO,,ITO/ZnO/active layer/MoO3/Ag,inverted,ZnO,ZnO,MoO3,MoO3,,o-DCB,o-DCB,,,,,,,
93483,10.1002/agt2.279,10.1002/agt2.279,F-MDPBI,,F-MDPBI,,,,0.87,9.44,59.0,4.89,4.845552,0.9089570552147248,4.78,4.89,,DIO,DIO,,ITO/ZnO/active layer/MoO3/Ag,inverted,ZnO,ZnO,MoO3,MoO3,,o-DCB,o-DCB,,,,,,,
93484,10.1002/anie.202209316,10.1002/anie.202209316,s-DCPIC,,s-DCPIC,,,,0.88,10.07,34.0,2.99,3.0129440000000005,0.7673578595317825,2.81,2.99,,,,,ITO/ZnO/active layer/MoO3/Ag,inverted,ZnO,ZnO,MoO3,MoO3,70.0,o-DCB,o-DCB,150.0,,,,,,
93485,10.1002/anie.202209316,10.1002/anie.202209316,s-DCPIC,,s-DCPIC,,,,0.85,11.94,39.0,3.98,3.95811,0.5500000000000103,3.87,3.98,,DIO,DIO,,ITO/ZnO/active layer/MoO3/Ag,inverted,ZnO,ZnO,MoO3,MoO3,70.0,o-DCB : DIO,"o-DCB:1,8-diiodooctane",150.0,,,,,,
93486,10.1002/anie.202209316,10.1002/anie.202209316,as-DCPIC,,as-DCPIC,,,,0.86,16.7,57.0,8.12,8.18634,0.8169950738916293,8.1,8.12,,,,,ITO/ZnO/active layer/MoO3/Ag,inverted,ZnO,ZnO,MoO3,MoO3,70.0,o-DCB,o-DCB,150.0,,,,,,
93487,10.1002/anie.202209316,10.1002/anie.202209316,as-DCPIC,,as-DCPIC,,,,0.77,21.23,62.0,10.09,10.135202,0.4479881070366674,10.0,10.09,,DIO,DIO,,ITO/ZnO/active layer/MoO3/Ag,inverted,ZnO,ZnO,MoO3,MoO3,70.0,o-DCB : DIO,"o-DCB:1,8-diiodooctane",150.0,,,,,,
93488,10.1002/anie.202209316,10.1002/anie.202209316,PBDB-T,TPDIC,PBDB-T,TPDIC,CCCCC(CC)Cc1ccc(-c2c3cc(-c4ccc(-c5sc(-c6cccs6)c6c5C(=O)c5c(CC(CC)CCCC)sc(CC(CC)CCCC)c5C6=O)s4)sc3c(-c3ccc(CC(CC)CCCC)s3)c3ccsc23)s1,CCCCCCCCN1C(=O)c2c(-c3cc4c(s3)-c3sc(/C=C5\C(=O)c6ccccc6C5=C(C#N)C#N)cc3C4(C)C)sc(-c3cc4c(s3)C3SC(/C=C5\C(=O)c6ccccc6C5=C(C#N)C#N)=CC3C4(C)C)c2C1=O,0.85,15.4,63.0,8.26,8.246699999999999,0.1610169491525542,8.13,8.26,1 : 1.2,,,,ITO/ZnO/active layer/MoO3/Ag,inverted,ZnO,ZnO,MoO3,MoO3,70.0,o-DCB,o-DCB,150.0,-5.33,-3.48,,,,
93489,10.1002/anie.202212293,10.1002/anie.202212293,,antiaromatic tetraoxa[8]circulene annulated with four perylene diimides (PDI),,antiaromatic tetraoxa[8]circulene annulated with four perylene diimides (PDI),,,0.87,14.2,52.0,6.4,6.424079999999999,0.3762499999999807,,,,,,,inverted,inverted,ZnO,ZnO,MoO3,MoO3,,,,,,,,,,
93490,10.1002/anie.202308267,10.1002/anie.202308267,D18,PYIT,D18,PY-IT,CCCCCCC(CCCC)Cc1csc(-c2cc3c4nsnc4c4cc(-c5cc(CC(CCCC)CCCCCC)c(-c6cc7c(-c8cc(F)c(CC(CC)CCCC)s8)c8sccc8c(-c8cc(F)c(CC(CC)CCCC)s8)c7s6)s5)sc4c3s2)c1,CCCCCCCCCCCc1c(/C=C2\C(=O)c3ccccc3C2=C(C#N)C#N)sc2c1sc1c3c4nsnc4c4c5sc6c(CCCCCCCCCCC)c(/C=C7\C(=O)c8cc(-c9cccs9)ccc8C7=C(C#N)C#N)sc6c5n(CC(CCCCCCCC)CCCCCCCCCC)c4c3n(CC(CCCCCCCC)CCCCCCCCCC)c21,0.952,19.88,64.81,12.26,12.265785055999997,0.0471864274061746,11.7,12.26,,,,,ITO/PEDOT:PSS/active layer/PNDIT-F3N/Ag,conventional,PNDIT-F3N,PNDIT-F3N,PEDOT:PSS,PEDOT:PSS,,,,,-5.51,-2.77,,-5.68,-3.94,
93491,10.1002/anie.202308267,10.1002/anie.202308267,D18(20)-b-PYIT,,D18(20)-b-PYIT,,,,0.968,15.78,53.61,8.19,8.188948943999998,0.0128334065934241,7.73,8.19,,,,,ITO/PEDOT:PSS/active layer/PNDIT-F3N/Ag,conventional,PNDIT-F3N,PNDIT-F3N,PEDOT:PSS,PEDOT:PSS,,,,,,,,,,
93492,10.1002/anie.202308267,10.1002/anie.202308267,D18(40)-b-PYIT,,D18(40)-b-PYIT,,,,0.957,20.95,66.84,13.4,13.400851859999998,0.0063571641790848,13.15,13.4,,,,,ITO/PEDOT:PSS/active layer/PNDIT-F3N/Ag,conventional,PNDIT-F3N,PNDIT-F3N,PEDOT:PSS,PEDOT:PSS,,,,,,,,,,
93493,10.1002/anie.202308267,10.1002/anie.202308267,D18(40)-b-PYIT(r),,D18(40)-b-PYIT(r),,,,0.999,16.12,52.31,8.43,8.423939628000001,0.0718905338078118,8.09,8.43,,,,,ITO/PEDOT:PSS/active layer/PNDIT-F3N/Ag,conventional,PNDIT-F3N,PNDIT-F3N,PEDOT:PSS,PEDOT:PSS,,,,,,,,,,
93494,10.1002/anie.202308267,10.1002/anie.202308267,D18,PYIT,D18,PY-IT,CCCCCCC(CCCC)Cc1csc(-c2cc3c4nsnc4c4cc(-c5cc(CC(CCCC)CCCCCC)c(-c6cc7c(-c8cc(F)c(CC(CC)CCCC)s8)c8sccc8c(-c8cc(F)c(CC(CC)CCCC)s8)c7s6)s5)sc4c3s2)c1,CCCCCCCCCCCc1c(/C=C2\C(=O)c3ccccc3C2=C(C#N)C#N)sc2c1sc1c3c4nsnc4c4c5sc6c(CCCCCCCCCCC)c(/C=C7\C(=O)c8cc(-c9cccs9)ccc8C7=C(C#N)C#N)sc6c5n(CC(CCCCCCCC)CCCCCCCCCC)c4c3n(CC(CCCCCCCC)CCCCCCCCCC)c21,0.942,18.68,57.83,10.18,10.176090648,0.0384022789783975,9.56,10.18,,,,,ITO/PEDOT:PSS/active layer/PNDIT-F3N/Ag,conventional,PNDIT-F3N,PNDIT-F3N,PEDOT:PSS,PEDOT:PSS,,,,,-5.51,-2.77,,-5.68,-3.94,
93495,10.1002/anie.202308267,10.1002/anie.202308267,D18(40)-b-PYIT,,D18(40)-b-PYIT,,,,0.947,19.78,62.05,11.62,11.62299503,0.0257747848537092,11.15,11.62,,,,,ITO/PEDOT:PSS/active layer/PNDIT-F3N/Ag,conventional,PNDIT-F3N,PNDIT-F3N,PEDOT:PSS,PEDOT:PSS,,chloroform,,,,,,,,
93496,10.1002/anie.202308267,10.1002/anie.202308267,D18,PYIT,D18,PY-IT,CCCCCCC(CCCC)Cc1csc(-c2cc3c4nsnc4c4cc(-c5cc(CC(CCCC)CCCCCC)c(-c6cc7c(-c8cc(F)c(CC(CC)CCCC)s8)c8sccc8c(-c8cc(F)c(CC(CC)CCCC)s8)c7s6)s5)sc4c3s2)c1,CCCCCCCCCCCc1c(/C=C2\C(=O)c3ccccc3C2=C(C#N)C#N)sc2c1sc1c3c4nsnc4c4c5sc6c(CCCCCCCCCCC)c(/C=C7\C(=O)c8cc(-c9cccs9)ccc8C7=C(C#N)C#N)sc6c5n(CC(CCCCCCCC)CCCCCCCCCC)c4c3n(CC(CCCCCCCC)CCCCCCCCCC)c21,0.936,17.69,52.06,8.62,8.620011504,0.0001334570765834,7.98,8.62,,,,,ITO/PEDOT:PSS/active layer/PNDIT-F3N/Ag,conventional,PNDIT-F3N,PNDIT-F3N,PEDOT:PSS,PEDOT:PSS,,,,,-5.51,-2.77,,-5.68,-3.94,
93497,10.1002/anie.202308267,10.1002/anie.202308267,D18(40)-b-PYIT,,D18(40)-b-PYIT,,,,0.943,18.88,60.28,10.73,10.732154752,0.0200815657036267,10.21,10.73,,,,,ITO/PEDOT:PSS/active layer/PNDIT-F3N/Ag,conventional,PNDIT-F3N,PNDIT-F3N,PEDOT:PSS,PEDOT:PSS,,,,,,,,,,
93498,10.1002/anie.202409964,10.1002/anie.202409964,DBC-RD,,DBC-RD,,,,0.33,0.87,49.0,0.14,0.140679,0.4850000000000092,0.08,0.14,,,,,ITO/ZnO/active layer/MoO3/Ag,inverted,ZnO,ZnO,MoO3,MoO3,,,,,,,,,,
93502,10.1002/anie.202514735,10.1002/anie.202514735,SC-1F,,SC-1F,,,,0.877,22.98,67.18,13.54,13.539094428,0.006688124076801,13.05,13.54,,,,,inverted,inverted,ZnO:PFN-Br,ZnO:PFN-Br,MoO3,MoO3,,chlorobenzene,chlorobenzene,,,,,,,
93503,10.1002/anie.202514735,10.1002/anie.202514735,PM6,BTP-eC9,PM6,BTP-eC9,CC1=CC(=CC(=C1)C2=C3C=CC(=C4C5=C(C=C(S5)/C=C\6/C(=O)C7=CC(=CC(=C7)F)C(=O)/C6=C\C8=CC(=C(S8)C9=CC(=CC(=C9)C)C(C)(C)C(=O)OC)C(C)(C)C(=O)OC)SC4=C3S2)C(C)(C)C(=O)OC)C(C)(C)C(=O)OC,CCCCCCCCCc1c(C=C2C(=O)c3cc(Cl)c(Cl)cc3C2=C(C#N)C#N)sc2c1sc1c3c4nsnc4c4c5sc6c(CCCCCCCCC)c(C=C7C(=O)c8cc(Cl)c(Cl)cc8C7=C(C#N)C#N)sc6c5n(CC(CCCC)CCCCCC)c4c3n(CC(CCCC)CCCCCC)c21,0.864,27.66,79.51,19.0,19.001490624,0.0078453894736964,18.78,19.0,,,,,inverted,inverted,ZnO:PFN-Br,ZnO:PFN-Br,MoO3,MoO3,,chlorobenzene,chlorobenzene,,-5.56,-3.65,,-5.68,-3.9,
93505,10.1002/app.57109,10.1002/app.57109,,PBDT-DT-DoDFPz,,PBDT-DT-DoDFPz,,,0.66,9.36,55.0,3.41,3.39768,0.3612903225806548,,,1:1.5,,,,,,,,,,,dichlorobenzene,o-DCB,,,,,,,
93506,10.1002/app.57109,10.1002/app.57109,,PBDT-DT-DHDFPz,,PBDT-DT-DHDFPz,,,0.74,7.75,50.0,2.85,2.8675,0.6140350877193007,,,1:1.5,DIO,DIO,,,,,,,,,chlorobenzene,chlorobenzene,,,,,,,
93507,10.1002/app.57109,10.1002/app.57109,,PBDTT-DT-DoDFPz,,PBDTT-DT-DoDFPz,,,0.66,7.17,58.0,2.73,2.744676,0.5375824175824224,,,1:1.5,,,,,,,,,,,dichlorobenzene,o-DCB,,,,,,,
93508,10.1002/app.57109,10.1002/app.57109,,PBDTT-DT-DHDFPz,,PBDTT-DT-DHDFPz,,,0.8,8.56,40.0,2.76,2.7392000000000003,0.7536231884057786,,,1:1.5,DIO,DIO,,,,,,,,,chlorobenzene,chlorobenzene,,,,,,,
93512,10.1002/chem.202101478,10.1002/chem.202101478,Dyad 8,,Dyad 8,,,,1.02,0.21,24.0,0.05,0.051408,2.815999999999999,0.05,0.05,,,,,glass/ITO/PEDOT:PSS/dyad 8 or 11/LiF/Al,,LiF/Al,LiF/Al,PEDOT:PSS,PEDOT:PSS,,"CF, r.t.",chloroform,,,,,,,
93513,10.1002/chem.202101478,10.1002/chem.202101478,Dyad 11,,Dyad 11,,,,0.77,0.23,23.0,0.04,0.040733,1.8325000000000111,0.04,0.04,,,,,glass/ITO/PEDOT:PSS/dyad 8 or 11/LiF/Al,,LiF/Al,LiF/Al,PEDOT:PSS,PEDOT:PSS,,"CB, 80 °C",chlorobenzene,100.0,,,,,,
93514,10.1002/cjoc.202200645,10.1002/cjoc.202200645,PM6-b-PY-IT,,PM6-b-PY-IT,,,,0.938,20.0,67.8,12.72,12.71928,0.0056603773584997,12.6,12.72,,,,,ITO/PEDOT:PSS-PA/PM6-b-PY-IT/ZrAcAc/Ag,conventional,ZrAcAc,ZrAcac,PEDOT:PSS-PA,PEDOT:PSS-PA,,,,,,,,,,
93515,10.1002/cjoc.202200645,10.1002/cjoc.202200645,PM6-b-PY-IT,,PM6-b-PY-IT,,,,0.931,21.48,71.6,14.32,14.31848208,0.0105999999999965,14.15,14.32,,,,,ITO/PEDOT:PSS-PA/PM6-b-PY-IT/ZrAcAc/Ag,conventional,ZrAcAc,ZrAcac,PEDOT:PSS-PA,PEDOT:PSS-PA,,chloroform,,100.0,,,,,,
93516,10.1002/cjoc.202200645,10.1002/cjoc.202200645,PM6-b-PY-IT,,PM6-b-PY-IT,,,,0.938,20.66,74.2,14.38,14.379277359999998,0.0050253129346514,14.21,14.38,,,,,ITO/PEDOT:PSS-PA/PM6-b-PY-IT/ZrAcAc/Ag,conventional,ZrAcAc,ZrAcac,PEDOT:PSS-PA,PEDOT:PSS-PA,,chloroform,,,,,,,,
93517,10.1002/cjoc.202200645,10.1002/cjoc.202200645,PM6-b-PY-IT,,PM6-b-PY-IT,,,,0.935,21.46,74.1,14.87,14.8682391,0.0118419636852653,14.76,14.87,,,,,ITO/PEDOT:PSS-PA/PM6-b-PY-IT/ZrAcAc/Ag,conventional,ZrAcAc,ZrAcac,PEDOT:PSS-PA,PEDOT:PSS-PA,,chloroform,,100.0,,,,,,
93518,10.1002/cjoc.202200645,10.1002/cjoc.202200645,PM6-b-PY-IT,,PM6-b-PY-IT,,,,0.933,20.87,72.3,14.08,14.07804633,0.0138754971590957,13.88,14.08,,,,,ITO/PEDOT:PSS-PA/PM6-b-PY-IT/ZrAcAc/Ag,conventional,ZrAcAc,ZrAcac,PEDOT:PSS-PA,PEDOT:PSS-PA,,chloroform,,100.0,,,,,,
93519,10.1002/cjoc.202200645,10.1002/cjoc.202200645,PM6-b-PY-IT,,PM6-b-PY-IT,,,,0.942,22.66,75.3,16.08,16.073327159999998,0.0414977611940313,15.77,16.08,,,,,ITO/PEDOT:PSS-PA/PM6-b-PY-IT/ZrAcAc/Ag,conventional,ZrAcAc,ZrAcac,PEDOT:PSS-PA,PEDOT:PSS-PA,,chloroform,,100.0,,,,,,
93535,10.1002/eem2.12443,10.1002/eem2.12443,PM6,BTP-eC9,PM6,BTP-eC9,COC(=O)C(C)(C)c1cc(C)cc(-c2sc3c4sc5cc(/C=C6/C(=O)c7cc(F)cc(c7)C(=O)/C6=C\c6cc(C(C)(C)C(=O)OC)c(-c7cc(C)cc(C(C)(C)C(=O)OC)c7)s6)sc5c4c(C(C)(C)C(=O)OC)ccc2-3)c1,CCCCCCCCCc1c(C=C2C(=O)c3cc(Cl)c(Cl)cc3C2=C(C#N)C#N)sc2c1sc1c3c4nsnc4c4c5sc6c(CCCCCCCCC)c(C=C7C(=O)c8cc(Cl)c(Cl)cc8C7=C(C#N)C#N)sc6c5n(CC(CCCC)CCCCCC)c4c3n(CC(CCCC)CCCCCC)c21,0.83,26.22,73.4,16.05,15.9737484,0.4750878504672951,15.69,16.05,,,,,inverted,inverted,AZO,AZO,MoO3,MoO3,,CF,chloroform,,-5.56,-3.65,,-5.68,-3.9,
93536,10.1002/eem2.12443,10.1002/eem2.12443,PM6,BTP-eC9,PM6,BTP-eC9,COC(=O)C(C)(C)c1cc(C)cc(-c2sc3c4sc5cc(/C=C6/C(=O)c7cc(F)cc(c7)C(=O)/C6=C\c6cc(C(C)(C)C(=O)OC)c(-c7cc(C)cc(C(C)(C)C(=O)OC)c7)s6)sc5c4c(C(C)(C)C(=O)OC)ccc2-3)c1,CCCCCCCCCc1c(C=C2C(=O)c3cc(Cl)c(Cl)cc3C2=C(C#N)C#N)sc2c1sc1c3c4nsnc4c4c5sc6c(CCCCCCCCC)c(C=C7C(=O)c8cc(Cl)c(Cl)cc8C7=C(C#N)C#N)sc6c5n(CC(CCCC)CCCCCC)c4c3n(CC(CCCC)CCCCCC)c21,0.86,26.68,74.6,17.13,17.1168208,0.0769363689433726,16.67,17.13,,,,,inverted,inverted,AZO,AZO,MoO3,MoO3,100.0,CF,chloroform,,-5.56,-3.65,,-5.68,-3.9,
93537,10.1002/eem2.12443,10.1002/eem2.12443,BTP-eC9,PM6,BTP-eC9,PM6,CCCCCCCCCc1c(C=C2C(=O)c3cc(Cl)c(Cl)cc3C2=C(C#N)C#N)sc2c1sc1c3c4nsnc4c4c5sc6c(CCCCCCCCC)c(C=C7C(=O)c8cc(Cl)c(Cl)cc8C7=C(C#N)C#N)sc6c5n(CC(CCCC)CCCCCC)c4c3n(CC(CCCC)CCCCCC)c21,COC(=O)C(C)(C)c1cc(C)cc(-c2sc3c4sc5cc(/C=C6/C(=O)c7cc(F)cc(c7)C(=O)/C6=C\c6cc(C(C)(C)C(=O)OC)c(-c7cc(C)cc(C(C)(C)C(=O)OC)c7)s6)sc5c4c(C(C)(C)C(=O)OC)ccc2-3)c1,0.88,11.83,39.9,4.15,4.1537496,0.0903518072289134,3.97,4.15,,,,,inverted,inverted,AZO,AZO,MoO3,MoO3,80.0,CF,chloroform,,,,,,,
93538,10.1002/eem2.12443,10.1002/eem2.12443,PM6,,PM6,,COC(=O)C(C)(C)c1cc(C)cc(-c2sc3c4sc5cc(/C=C6/C(=O)c7cc(F)cc(c7)C(=O)/C6=C\c6cc(C(C)(C)C(=O)OC)c(-c7cc(C)cc(C(C)(C)C(=O)OC)c7)s6)sc5c4c(C(C)(C)C(=O)OC)ccc2-3)c1,,1.05,0.56,56.4,0.33,0.331632,0.4945454545454613,0.31,0.33,,,,,inverted,inverted,AZO,AZO,MoO3,MoO3,100.0,CF,chloroform,,-5.56,-3.65,,,,
93539,10.1002/eem2.12443,10.1002/eem2.12443,BTP-eC9,,BTP-eC9,,CCCCCCCCCc1c(C=C2C(=O)c3cc(Cl)c(Cl)cc3C2=C(C#N)C#N)sc2c1sc1c3c4nsnc4c4c5sc6c(CCCCCCCCC)c(C=C7C(=O)c8cc(Cl)c(Cl)cc8C7=C(C#N)C#N)sc6c5n(CC(CCCC)CCCCCC)c4c3n(CC(CCCC)CCCCCC)c21,,0.74,0.17,28.1,0.04,0.0353498,11.6255,0.03,0.04,,,,,inverted,inverted,AZO,AZO,MoO3,MoO3,100.0,CF,chloroform,,,,,,,
93540,10.1002/eem2.12443,10.1002/eem2.12443,PM6,Y6,PM6,Y6,COC(=O)C(C)(C)c1cc(C)cc(-c2sc3c4sc5cc(/C=C6/C(=O)c7cc(F)cc(c7)C(=O)/C6=C\c6cc(C(C)(C)C(=O)OC)c(-c7cc(C)cc(C(C)(C)C(=O)OC)c7)s6)sc5c4c(C(C)(C)C(=O)OC)ccc2-3)c1,CCCCCCCCCCCc1c(/C=C2\C(=O)c3cc(F)c(F)cc3C2=C(C#N)C#N)sc2c1sc1c3c4nsnc4c4c5sc6c(CCCCCCCCCCC)c(/C=C7\C(=O)c8cc(F)c(F)cc8C7=C(C#N)C#N)sc6c5n(CC(CC)CCCC)c4c3n(CC(CC)CCCC)c21,,,,15.87,,,,,,,,,ITO/PEDOT:PSS/PM6:Y6/PNDIT-F3N/Ag,conventional,PNDIT-F3N,PNDIT-F3N,PEDOT:PSS,PEDOT:PSS,,,,,-5.56,-3.65,,-5.65,-4.09,
93541,10.1002/eem2.12443,10.1002/eem2.12443,PM6,BDTTT-2Cl,PM6,BDTTT-2Cl,COC(=O)C(C)(C)c1cc(C)cc(-c2sc3c4sc5cc(/C=C6/C(=O)c7cc(F)cc(c7)C(=O)/C6=C\c6cc(C(C)(C)C(=O)OC)c(-c7cc(C)cc(C(C)(C)C(=O)OC)c7)s6)sc5c4c(C(C)(C)C(=O)OC)ccc2-3)c1,,,,,13.8,,,,,,,,,ITO/PEDOT:PSS/PM6:BDTTT-2Cl/PDINO/Al,conventional,PDINO,PDINO,PEDOT:PSS,PEDOT:PSS,,,,,-5.56,-3.65,,,,
93545,10.1002/eem2.12443,10.1002/eem2.12443,PM6,IT-4F,PM6,IT-4F,COC(=O)C(C)(C)c1cc(C)cc(-c2sc3c4sc5cc(/C=C6/C(=O)c7cc(F)cc(c7)C(=O)/C6=C\c6cc(C(C)(C)C(=O)OC)c(-c7cc(C)cc(C(C)(C)C(=O)OC)c7)s6)sc5c4c(C(C)(C)C(=O)OC)ccc2-3)c1,CCCCCCc1ccc(C2(c3ccc(CCCCCC)cc3)c3cc4c(cc3-c3sc5cc(/C=C6\C(=O)c7cc(F)c(F)cc7C6=C(C#N)C#N)sc5c32)C(c2ccc(CCCCCC)cc2)(c2ccc(CCCCCC)cc2)c2c-4sc3cc(/C=C4\C(=O)c5cc(F)c(F)cc5C4=C(C#N)C#N)sc23)cc1,,,,12.1,,,,,,,,,ITO/ZnO/PM6:IT-4F/MoO3/Ag,inverted,ZnO,ZnO,MoO3,MoO3,,,,,-5.56,-3.65,,-5.66,-4.14,
93546,10.1002/eem2.12443,10.1002/eem2.12443,PM6,Y6,PM6,Y6,COC(=O)C(C)(C)c1cc(C)cc(-c2sc3c4sc5cc(/C=C6/C(=O)c7cc(F)cc(c7)C(=O)/C6=C\c6cc(C(C)(C)C(=O)OC)c(-c7cc(C)cc(C(C)(C)C(=O)OC)c7)s6)sc5c4c(C(C)(C)C(=O)OC)ccc2-3)c1,CCCCCCCCCCCc1c(/C=C2\C(=O)c3cc(F)c(F)cc3C2=C(C#N)C#N)sc2c1sc1c3c4nsnc4c4c5sc6c(CCCCCCCCCCC)c(/C=C7\C(=O)c8cc(F)c(F)cc8C7=C(C#N)C#N)sc6c5n(CC(CC)CCCC)c4c3n(CC(CC)CCCC)c21,,,,15.8,,,,,,,,,ITO/ZnO/PM6:Y6/MoO3/Al,inverted,ZnO,ZnO,MoO3,MoO3,,,,,-5.56,-3.65,,-5.65,-4.09,
93547,10.1002/eem2.12443,10.1002/eem2.12443,PM6,Y6,PM6,Y6,COC(=O)C(C)(C)c1cc(C)cc(-c2sc3c4sc5cc(/C=C6/C(=O)c7cc(F)cc(c7)C(=O)/C6=C\c6cc(C(C)(C)C(=O)OC)c(-c7cc(C)cc(C(C)(C)C(=O)OC)c7)s6)sc5c4c(C(C)(C)C(=O)OC)ccc2-3)c1,CCCCCCCCCCCc1c(/C=C2\C(=O)c3cc(F)c(F)cc3C2=C(C#N)C#N)sc2c1sc1c3c4nsnc4c4c5sc6c(CCCCCCCCCCC)c(/C=C7\C(=O)c8cc(F)c(F)cc8C7=C(C#N)C#N)sc6c5n(CC(CC)CCCC)c4c3n(CC(CC)CCCC)c21,,,,16.2,,,,,,,,,ITO/PFOPy/PM6:Y6/MoO3/Al,,PFOPy,PFOPy,MoO3,MoO3,,,,,-5.56,-3.65,,-5.65,-4.09,
93548,10.1002/eem2.12443,10.1002/eem2.12443,PM6,Y6,PM6,Y6,COC(=O)C(C)(C)c1cc(C)cc(-c2sc3c4sc5cc(/C=C6/C(=O)c7cc(F)cc(c7)C(=O)/C6=C\c6cc(C(C)(C)C(=O)OC)c(-c7cc(C)cc(C(C)(C)C(=O)OC)c7)s6)sc5c4c(C(C)(C)C(=O)OC)ccc2-3)c1,CCCCCCCCCCCc1c(/C=C2\C(=O)c3cc(F)c(F)cc3C2=C(C#N)C#N)sc2c1sc1c3c4nsnc4c4c5sc6c(CCCCCCCCCCC)c(/C=C7\C(=O)c8cc(F)c(F)cc8C7=C(C#N)C#N)sc6c5n(CC(CC)CCCC)c4c3n(CC(CC)CCCC)c21,,,,15.6,,,,,,,,,ITO/ZnO/PM6:Y6/MoO3/Ag,inverted,ZnO,ZnO,MoO3,MoO3,,,,,-5.56,-3.65,,-5.65,-4.09,
93550,10.1002/eem2.12443,10.1002/eem2.12443,PM6,Y6,PM6,Y6,COC(=O)C(C)(C)c1cc(C)cc(-c2sc3c4sc5cc(/C=C6/C(=O)c7cc(F)cc(c7)C(=O)/C6=C\c6cc(C(C)(C)C(=O)OC)c(-c7cc(C)cc(C(C)(C)C(=O)OC)c7)s6)sc5c4c(C(C)(C)C(=O)OC)ccc2-3)c1,CCCCCCCCCCCc1c(/C=C2\C(=O)c3cc(F)c(F)cc3C2=C(C#N)C#N)sc2c1sc1c3c4nsnc4c4c5sc6c(CCCCCCCCCCC)c(/C=C7\C(=O)c8cc(F)c(F)cc8C7=C(C#N)C#N)sc6c5n(CC(CC)CCCC)c4c3n(CC(CC)CCCC)c21,,,,15.1,,,,,,,,,ITO/ZnO/PM6:Y6/MoO3/Al,inverted,ZnO,ZnO,MoO3,MoO3,,,,,-5.56,-3.65,,-5.65,-4.09,
93551,10.1002/eem2.12443,10.1002/eem2.12443,PM6,Y6,PM6,Y6,COC(=O)C(C)(C)c1cc(C)cc(-c2sc3c4sc5cc(/C=C6/C(=O)c7cc(F)cc(c7)C(=O)/C6=C\c6cc(C(C)(C)C(=O)OC)c(-c7cc(C)cc(C(C)(C)C(=O)OC)c7)s6)sc5c4c(C(C)(C)C(=O)OC)ccc2-3)c1,CCCCCCCCCCCc1c(/C=C2\C(=O)c3cc(F)c(F)cc3C2=C(C#N)C#N)sc2c1sc1c3c4nsnc4c4c5sc6c(CCCCCCCCCCC)c(/C=C7\C(=O)c8cc(F)c(F)cc8C7=C(C#N)C#N)sc6c5n(CC(CC)CCCC)c4c3n(CC(CC)CCCC)c21,,,,15.4,,,,,,,,,ITO/ZnO/c-PCBSD/PM6:Y6/MoO3/Al,inverted,ZnO,ZnO,MoO3,MoO3,,,,,-5.56,-3.65,,-5.65,-4.09,
93553,10.1002/eem2.12443,10.1002/eem2.12443,PM6,BTP-eC9,PM6,BTP-eC9,COC(=O)C(C)(C)c1cc(C)cc(-c2sc3c4sc5cc(/C=C6/C(=O)c7cc(F)cc(c7)C(=O)/C6=C\c6cc(C(C)(C)C(=O)OC)c(-c7cc(C)cc(C(C)(C)C(=O)OC)c7)s6)sc5c4c(C(C)(C)C(=O)OC)ccc2-3)c1,CCCCCCCCCc1c(C=C2C(=O)c3cc(Cl)c(Cl)cc3C2=C(C#N)C#N)sc2c1sc1c3c4nsnc4c4c5sc6c(CCCCCCCCC)c(C=C7C(=O)c8cc(Cl)c(Cl)cc8C7=C(C#N)C#N)sc6c5n(CC(CCCC)CCCCCC)c4c3n(CC(CCCC)CCCCCC)c21,0.83,26.22,73.4,16.05,15.9737484,0.4750878504672951,15.69,,,,,,ITO/AZO/PM6:BTP-eC9/MoO3/Ag,inverted,AZO,AZO,MoO3,MoO3,,,,,-5.56,-3.65,,-5.68,-3.9,
93555,10.1002/eem2.12443,10.1002/eem2.12443,PM6,BTP-eC9,PM6,BTP-eC9,COC(=O)C(C)(C)c1cc(C)cc(-c2sc3c4sc5cc(/C=C6/C(=O)c7cc(F)cc(c7)C(=O)/C6=C\c6cc(C(C)(C)C(=O)OC)c(-c7cc(C)cc(C(C)(C)C(=O)OC)c7)s6)sc5c4c(C(C)(C)C(=O)OC)ccc2-3)c1,CCCCCCCCCc1c(C=C2C(=O)c3cc(Cl)c(Cl)cc3C2=C(C#N)C#N)sc2c1sc1c3c4nsnc4c4c5sc6c(CCCCCCCCC)c(C=C7C(=O)c8cc(Cl)c(Cl)cc8C7=C(C#N)C#N)sc6c5n(CC(CCCC)CCCCCC)c4c3n(CC(CCCC)CCCCCC)c21,0.86,26.68,74.6,17.13,17.1168208,0.0769363689433726,16.67,17.13,,,,,ITO/AZO/PM6/BTP-eC9/MoO3/Ag,inverted,AZO,AZO,MoO3,MoO3,,,,,-5.56,-3.65,,-5.68,-3.9,
93564,10.1002/ente.202501930,10.1002/ente.202501930,PV-X Plus,,PV-X Plus,,,,0.643,20.1,51.3,6.63,6.6301659,0.0025022624434363,6.22,6.63,,,,,ITO/ZnO/PV-X Plus/PEDOT:PFI/printed Ag,inverted,ZnO,ZnO,PEDOT:PFI,PEDOT:PFI,120.0,,,,,,,,,
93565,10.1002/ente.202501930,10.1002/ente.202501930,PV-X Plus,,PV-X Plus,,,,0.802,19.0,57.9,8.82,8.822802000000001,0.0317687074830029,8.1,8.82,,,,,ITO/ZnO/PV-X Plus/PEDOT:PFI/printed Ag,inverted,ZnO,ZnO,PEDOT:PFI,PEDOT:PFI,120.0,,,,,,,,,
93566,10.1002/ente.202501930,10.1002/ente.202501930,PV-X Plus,,PV-X Plus,,,,0.807,17.4,68.0,9.55,9.548424,0.0165026178010473,8.92,9.55,,,,,ITO/ZnO/PV-X Plus/PEDOT:PFI/printed Ag,inverted,ZnO,ZnO,PEDOT:PFI,PEDOT:PFI,120.0,,,,,,,,,
93567,10.1002/ente.202501930,10.1002/ente.202501930,PV-X Plus,,PV-X Plus,,,,0.808,19.7,67.2,10.7,10.6966272,0.0315214953270961,10.1,10.7,,,,,ITO/ZnO/PV-X Plus/PEDOT:PFI/printed Ag,inverted,ZnO,ZnO,PEDOT:PFI,PEDOT:PFI,170.0,,,,,,,,,
