Repository: JiYiqaq/PCE-KA-GNN

# Data directory

- `raw/Active_Database.csv` is the immutable source dataset bundled under CC BY 4.0. Do not overwrite it with processed data.
- `processed/` is created and populated by the training pipeline. Generated `.pt` and `.pth` caches are intentionally ignored by Git because they can exceed GitHub's normal single-file limit.

See `../DATA_LICENSE.md` for provenance, license and checksum information.

File: data/raw/Active_Database.csv (part 316 of 471)
id,doi,doi_norm,donor,acceptor,donor_canonical,acceptor_canonical,donor_smiles,acceptor_smiles,voc,jsc,ff,pce,pce_recomputed,pce_relative_error_percent,pce_avg,pce_best,d_a_ratio,additive,additive_canonical,additive_ratio,device_structure,device_type,etl,etl_canonical,htl,htl_canonical,active_layer_thickness,solvent,solvent_canonical,annealing_temp,homo_d,lumo_d,eg_d,homo_a,lumo_a,eg_a
93568,10.1002/ente.202501930,10.1002/ente.202501930,PV-X Plus,,PV-X Plus,,,,0.805,20.5,61.5,10.1,10.1490375,0.4855198019802053,9.74,10.1,,,,,ITO/ZnO/PV-X Plus/PEDOT:PFI/printed Ag,inverted,ZnO,ZnO,PEDOT:PFI,PEDOT:PFI,200.0,,,,,,,,,
93569,10.1002/ente.202501930,10.1002/ente.202501930,PV-X Plus,,PV-X Plus,,,,0.811,21.4,57.6,10.0,9.9967104,0.0328960000000044,9.58,10.0,,,,,ITO/ZnO/PV-X Plus/PEDOT:PFI/printed Ag,inverted,ZnO,ZnO,PEDOT:PFI,PEDOT:PFI,250.0,,,,,,,,,
93570,10.1002/ente.202501930,10.1002/ente.202501930,PV-X Plus,,PV-X Plus,,,,0.815,19.9,55.7,9.03,9.0337045,0.0410243632336803,8.56,9.03,,,,,ITO/ZnO/PV-X Plus/PEDOT:PFI/printed Ag,inverted,ZnO,ZnO,PEDOT:PFI,PEDOT:PFI,310.0,,,,,,,,,
93572,10.1002/ente.202501930,10.1002/ente.202501930,PV-X Plus,,PV-X Plus,,,,0.811,19.8,66.1,10.6,10.6142058,0.1340169811320843,9.95,10.6,,,,,inverted,inverted,ZnO,ZnO,PEDOT:PFI,PEDOT:PFI,,,,,,,,,,
93573,10.1002/ente.202501930,10.1002/ente.202501930,PV-X Plus,,PV-X Plus,,,,0.811,19.5,67.1,10.6,10.6115295,0.108768867924528,9.9,10.6,,,,,inverted,inverted,ZnO,ZnO,PEDOT:PFI,PEDOT:PFI,,,,,,,,,,
93577,10.1002/macp.202500269,10.1002/macp.202500269,PBDB-T-b-PNDIT,,PBDB-T-b-PNDIT,,,,0.56,1.02,27.89,0.16,0.15930768,0.4326999999999803,0.09,0.16,,,,,ITO/PEDOT:PSS/Active layer/PDINN/Ag,conventional,PDINN,PDINN,PEDOT:PSS,PEDOT:PSS,,chloroform,chloroform,,,,,,,
93578,10.1002/macp.202500269,10.1002/macp.202500269,PBDB-T-b-PNDIT,,PBDB-T-b-PNDIT,,,,0.83,6.93,47.77,2.73,2.74768263,0.6477153846153817,2.54,2.73,,,,,ITO/PEDOT:PSS/Active layer/PDINN/Ag,conventional,PDINN,PDINN,PEDOT:PSS,PEDOT:PSS,,chloroform,chloroform,,,,,,,
93579,10.1002/macp.202500269,10.1002/macp.202500269,PBDB-T-b-PNDIT,,PBDB-T-b-PNDIT,,,,0.86,10.71,61.84,5.71,5.69583504,0.248072854640973,5.36,5.71,,,,,ITO/PEDOT:PSS/Active layer/PDINN/Ag,conventional,PDINN,PDINN,PEDOT:PSS,PEDOT:PSS,,chloroform,chloroform,,,,,,,
93580,10.1002/macp.202500269,10.1002/macp.202500269,PBDB-T,PNDIT,PBDB-T,PNDI-T10,CCCCC(CC)Cc1ccc(-c2c3cc(-c4ccc(-c5sc(-c6cccs6)c6c5C(=O)c5c(CC(CC)CCCC)sc(CC(CC)CCCC)c5C6=O)s4)sc3c(-c3ccc(CC(CC)CCCC)s3)c3ccsc23)s1,CCCCCCCCCCC(CCCCCCCC)CN1C(=O)c2ccc3c4c(c(-c5ccc(-c6ccc(-c7cc8c9c(c(-c%10cccs%10)cc%10c9c7C(=O)N(CC(CCCCCCCC)CCCCCCCCCC)C%10=O)C(=O)N(CC(CCCCCCCC)CCCCCCCCCC)C8=O)s6)s5)cc(c24)C1=O)C(=O)N(CC(CCCCCCCC)CCCCCCCCCC)C3=O,0.79,7.26,59.43,3.4,3.40854822,0.251418235294124,3.1,3.4,,,,,ITO/PEDOT:PSS/Active layer/PDINN/Ag,conventional,PDINN,PDINN,PEDOT:PSS,PEDOT:PSS,,chloroform,chloroform,,-5.33,-3.48,,-6.36,-4.05,
93585,10.1002/pip.3301,10.1002/pip.3301,P3HT,ICBA,P3HT,ICBA,CCCCCCc1ccsc1,c1ccc2c(c1)C1CC2C23c4c5c6c7c8c9c(c%10c%11c2c2c4c4c%12c5c5c6c6c8c8c%13c%14c%15c%16c%17c%18c%19c%20c%21c%22c%23c(c%14c%14c%24c%23c%23c%22c%22c%20c(c2c%22c%11c%23c%10c%24c9c%148)c4c%19c%12c%17c5c%16c%136)C%152C4CC(c5ccccc54)C%18%212)C713,0.828,9.8,60.4,4.9,4.9010976,0.0223999999999915,4.9,,,,,,Single-celled,,,,,,,,,,-5.01,-3.12,,,,
93586,10.1002/pip.3301,10.1002/pip.3301,PTB7,PC70BM,PTB7,PC70BM,CCCCC(CC)COC(=O)c1sc2c(-c3cc4c(OCC(CC)CCCC)c5sccc5c(OCC(CC)CCCC)c4s3)scc2c1F,CCCCC(=O)OCC1(C2=CC=CC=C2)C3=CC=CC4=CC=CC5=CC=CC6=CC=C7C=CC=CC8=CC=CC1=C8C7=C6C5=C4C3,0.715,14.8,50.7,5.4,5.365074000000001,0.6467777777777697,5.4,,1:1.5,"1,8-diiodooctane",,3% v/v,Single-celled,,PEIE,,MoOx,,90.0,chlorobenzene,,,-5.19,-3.43,,-6.1,-3.9,
93594,10.1002/pip.3684,10.1002/pip.3684,PV-X,,PV-X,,,,0.67,22.1,70.1,10.4,10.379707000000002,0.1951249999999883,,,,,,,inverted,inverted,ZnO,ZnO,MoO3,MoO3,,o-xylene,o-xylene,,,,,,,
93595,10.1002/pip.3684,10.1002/pip.3684,PV-X,,PV-X,,,,0.69,22.71,61.3,9.6,9.6056487,0.0588406250000006,,,,,,,inverted,inverted,ZnO,ZnO,MoO3,MoO3,,o-xylene,o-xylene,,,,,,,
93596,10.1002/pip.3684,10.1002/pip.3684,PV-X,,PV-X,,,,0.67,22.29,57.3,8.6,8.557353899999999,0.4958848837209382,,,,,,,inverted,inverted,ZnO,ZnO,MoO3,MoO3,,o-xylene,o-xylene,,,,,,,
93597,10.1002/pip.3684,10.1002/pip.3684,PV-X,,PV-X,,,,0.69,22.73,54.1,8.5,8.484881699999999,0.1778623529411885,,,,,,,inverted,inverted,ZnO,ZnO,MoO3,MoO3,,o-xylene,o-xylene,,,,,,,
93643,10.1002/smll.202201387,10.1002/smll.202201387,PM6,,PM6,,COC(=O)C(C)(C)c1cc(C)cc(-c2sc3c4sc5cc(/C=C6/C(=O)c7cc(F)cc(c7)C(=O)/C6=C\c6cc(C(C)(C)C(=O)OC)c(-c7cc(C)cc(C(C)(C)C(=O)OC)c7)s6)sc5c4c(C(C)(C)C(=O)OC)ccc2-3)c1,,0.701,27.1,62.0,11.8,11.778202,0.1847288135593407,11.3,11.8,,,,,ITO/ZnO/PbS CQDs/Polymers/MoOx/Ag,inverted,ZnO,ZnO,MoOx,MoO3,30.0,,,,-5.56,-3.65,,,,
93644,10.1002/smll.202201387,10.1002/smll.202201387,PM6,PTB7-Th,PM6,PTB7-Th,COC(=O)C(C)(C)c1cc(C)cc(-c2sc3c4sc5cc(/C=C6/C(=O)c7cc(F)cc(c7)C(=O)/C6=C\c6cc(C(C)(C)C(=O)OC)c(-c7cc(C)cc(C(C)(C)C(=O)OC)c7)s6)sc5c4c(C(C)(C)C(=O)OC)ccc2-3)c1,CCCCC(CC)COC(=O)c1sc2csc(-c3cc4c(-c5ccc(CC(CC)CCCC)s5)c5sccc5c(-c5ccc(CC(CC)CCCC)s5)c4s3)c2c1F,0.698,28.2,63.7,12.5,12.5384532,0.3076255999999944,12.1,12.5,5%,,,,ITO/ZnO/PbS CQDs/Polymers/MoOx/Ag,inverted,ZnO,ZnO,MoOx,MoO3,30.0,,,,-5.56,-3.65,,,,
93645,10.1002/smll.202201387,10.1002/smll.202201387,PM6,PTB7-Th,PM6,PTB7-Th,COC(=O)C(C)(C)c1cc(C)cc(-c2sc3c4sc5cc(/C=C6/C(=O)c7cc(F)cc(c7)C(=O)/C6=C\c6cc(C(C)(C)C(=O)OC)c(-c7cc(C)cc(C(C)(C)C(=O)OC)c7)s6)sc5c4c(C(C)(C)C(=O)OC)ccc2-3)c1,CCCCC(CC)COC(=O)c1sc2csc(-c3cc4c(-c5ccc(CC(CC)CCCC)s5)c5sccc5c(-c5ccc(CC(CC)CCCC)s5)c4s3)c2c1F,0.684,28.9,65.8,13.0,13.0070808,0.0544676923076974,12.6,13.0,10%,,,,ITO/ZnO/PbS CQDs/Polymers/MoOx/Ag,inverted,ZnO,ZnO,MoOx,MoO3,30.0,,,,-5.56,-3.65,,,,
93646,10.1002/smll.202201387,10.1002/smll.202201387,PM6,PTB7-Th,PM6,PTB7-Th,COC(=O)C(C)(C)c1cc(C)cc(-c2sc3c4sc5cc(/C=C6/C(=O)c7cc(F)cc(c7)C(=O)/C6=C\c6cc(C(C)(C)C(=O)OC)c(-c7cc(C)cc(C(C)(C)C(=O)OC)c7)s6)sc5c4c(C(C)(C)C(=O)OC)ccc2-3)c1,CCCCC(CC)COC(=O)c1sc2csc(-c3cc4c(-c5ccc(CC(CC)CCCC)s5)c5sccc5c(-c5ccc(CC(CC)CCCC)s5)c4s3)c2c1F,0.665,28.7,64.9,12.4,12.3864895,0.1089556451612955,11.8,12.4,20%,,,,ITO/ZnO/PbS CQDs/Polymers/MoOx/Ag,inverted,ZnO,ZnO,MoOx,MoO3,30.0,,,,-5.56,-3.65,,,,
93647,10.1002/smll.202201387,10.1002/smll.202201387,PM6,PTB7-Th,PM6,PTB7-Th,COC(=O)C(C)(C)c1cc(C)cc(-c2sc3c4sc5cc(/C=C6/C(=O)c7cc(F)cc(c7)C(=O)/C6=C\c6cc(C(C)(C)C(=O)OC)c(-c7cc(C)cc(C(C)(C)C(=O)OC)c7)s6)sc5c4c(C(C)(C)C(=O)OC)ccc2-3)c1,CCCCC(CC)COC(=O)c1sc2csc(-c3cc4c(-c5ccc(CC(CC)CCCC)s5)c5sccc5c(-c5ccc(CC(CC)CCCC)s5)c4s3)c2c1F,0.647,28.6,66.0,12.2,12.212772,0.1046885245901639,11.6,12.2,40%,,,,ITO/ZnO/PbS CQDs/Polymers/MoOx/Ag,inverted,ZnO,ZnO,MoOx,MoO3,30.0,,,,-5.56,-3.65,,,,
93648,10.1002/smll.202201387,10.1002/smll.202201387,PM6,PTB7-Th,PM6,PTB7-Th,COC(=O)C(C)(C)c1cc(C)cc(-c2sc3c4sc5cc(/C=C6/C(=O)c7cc(F)cc(c7)C(=O)/C6=C\c6cc(C(C)(C)C(=O)OC)c(-c7cc(C)cc(C(C)(C)C(=O)OC)c7)s6)sc5c4c(C(C)(C)C(=O)OC)ccc2-3)c1,CCCCC(CC)COC(=O)c1sc2csc(-c3cc4c(-c5ccc(CC(CC)CCCC)s5)c5sccc5c(-c5ccc(CC(CC)CCCC)s5)c4s3)c2c1F,0.632,28.1,65.4,11.6,11.6145168,0.1251448275862145,11.2,11.6,60%,,,,ITO/ZnO/PbS CQDs/Polymers/MoOx/Ag,inverted,ZnO,ZnO,MoOx,MoO3,30.0,,,,-5.56,-3.65,,,,
93649,10.1002/smll.202201387,10.1002/smll.202201387,PM6,PTB7-Th,PM6,PTB7-Th,COC(=O)C(C)(C)c1cc(C)cc(-c2sc3c4sc5cc(/C=C6/C(=O)c7cc(F)cc(c7)C(=O)/C6=C\c6cc(C(C)(C)C(=O)OC)c(-c7cc(C)cc(C(C)(C)C(=O)OC)c7)s6)sc5c4c(C(C)(C)C(=O)OC)ccc2-3)c1,CCCCC(CC)COC(=O)c1sc2csc(-c3cc4c(-c5ccc(CC(CC)CCCC)s5)c5sccc5c(-c5ccc(CC(CC)CCCC)s5)c4s3)c2c1F,0.618,27.9,64.6,11.2,11.1384612,0.5494535714285645,10.7,11.2,80%,,,,ITO/ZnO/PbS CQDs/Polymers/MoOx/Ag,inverted,ZnO,ZnO,MoOx,MoO3,30.0,,,,-5.56,-3.65,,,,
93650,10.1002/smll.202201387,10.1002/smll.202201387,PTB7-Th,,PTB7-Th,,CCCCC(CC)COC(=O)c1sc2csc(-c3cc4c(-c5ccc(CC(CC)CCCC)s5)c5sccc5c(-c5ccc(CC(CC)CCCC)s5)c4s3)c2c1F,,0.612,28.0,63.5,10.8,10.88136,0.7533333333333178,10.4,10.8,,,,,ITO/ZnO/PbS CQDs/Polymers/MoOx/Ag,inverted,ZnO,ZnO,MoOx,MoO3,30.0,,,,-5.21,-3.6,,,,
93651,10.1002/smll.202409485,10.1002/smll.202409485,,Y6,,Y6,,CCCCCCCCCCCc1c(/C=C2\C(=O)c3cc(F)c(F)cc3C2=C(C#N)C#N)sc2c1sc1c3c4nsnc4c4c5sc6c(CCCCCCCCCCC)c(/C=C7\C(=O)c8cc(F)c(F)cc8C7=C(C#N)C#N)sc6c5n(CC(CC)CCCC)c4c3n(CC(CC)CCCC)c21,0.31,3.58,48.0,0.61,0.5327040000000001,12.671475409836052,0.52,0.61,,,,,ITO/PEDOT:PSS/Y6 (80 nm)/BCP/Ag,conventional,BCP,BCP,PEDOT:PSS,PEDOT:PSS,80.0,,,110.0,,,,-5.65,-4.09,
93652,10.1002/smll.202409485,10.1002/smll.202409485,,Y6,,Y6,,CCCCCCCCCCCc1c(/C=C2\C(=O)c3cc(F)c(F)cc3C2=C(C#N)C#N)sc2c1sc1c3c4nsnc4c4c5sc6c(CCCCCCCCCCC)c(/C=C7\C(=O)c8cc(F)c(F)cc8C7=C(C#N)C#N)sc6c5n(CC(CC)CCCC)c4c3n(CC(CC)CCCC)c21,0.75,6.0,61.0,2.9,2.745,5.34482758620689,2.75,2.9,,,,,ITO/PEDOT:PSS/TFB/Y6 (80 nm)/BCP/Ag,conventional,BCP,BCP,PEDOT:PSS/TFB,PEDOT:PSS/TFB,80.0,,,110.0,,,,-5.65,-4.09,
93653,10.1002/smll.202409485,10.1002/smll.202409485,,Y6,,Y6,,CCCCCCCCCCCc1c(/C=C2\C(=O)c3cc(F)c(F)cc3C2=C(C#N)C#N)sc2c1sc1c3c4nsnc4c4c5sc6c(CCCCCCCCCCC)c(/C=C7\C(=O)c8cc(F)c(F)cc8C7=C(C#N)C#N)sc6c5n(CC(CC)CCCC)c4c3n(CC(CC)CCCC)c21,0.66,6.9,50.0,2.51,2.277,9.2828685258964,2.29,2.51,,,,,ITO/PEDOT:PSS/TFB/Y6 (300 nm)/BCP/Ag,conventional,BCP,BCP,PEDOT:PSS/TFB,PEDOT:PSS/TFB,300.0,,,110.0,,,,-5.65,-4.09,
93654,10.1002/smll.202409485,10.1002/smll.202409485,,Y6,,Y6,,CCCCCCCCCCCc1c(/C=C2\C(=O)c3cc(F)c(F)cc3C2=C(C#N)C#N)sc2c1sc1c3c4nsnc4c4c5sc6c(CCCCCCCCCCC)c(/C=C7\C(=O)c8cc(F)c(F)cc8C7=C(C#N)C#N)sc6c5n(CC(CC)CCCC)c4c3n(CC(CC)CCCC)c21,0.46,1.27,48.0,0.29,0.280416,3.3048275862068905,0.28,0.29,,,,,ITO/MoOx/Y6 (80 nm)/BCP/Ag,,BCP,BCP,MoOx,MoO3,80.0,,,110.0,,,,-5.65,-4.09,
93655,10.1002/smll.202409485,10.1002/smll.202409485,,Y6,,Y6,,CCCCCCCCCCCc1c(/C=C2\C(=O)c3cc(F)c(F)cc3C2=C(C#N)C#N)sc2c1sc1c3c4nsnc4c4c5sc6c(CCCCCCCCCCC)c(/C=C7\C(=O)c8cc(F)c(F)cc8C7=C(C#N)C#N)sc6c5n(CC(CC)CCCC)c4c3n(CC(CC)CCCC)c21,0.69,5.79,50.0,2.13,1.99755,6.218309859154928,2.0,2.13,,,,,ITO/MoOx/TFB/Y6 (80 nm)/BCP/Ag,,BCP,BCP,MoOx/TFB,MoO3/TFB,80.0,,,110.0,,,,-5.65,-4.09,
93656,10.1002/smll.202409485,10.1002/smll.202409485,,Y6,,Y6,,CCCCCCCCCCCc1c(/C=C2\C(=O)c3cc(F)c(F)cc3C2=C(C#N)C#N)sc2c1sc1c3c4nsnc4c4c5sc6c(CCCCCCCCCCC)c(/C=C7\C(=O)c8cc(F)c(F)cc8C7=C(C#N)C#N)sc6c5n(CC(CC)CCCC)c4c3n(CC(CC)CCCC)c21,0.68,1.14,26.0,0.21,0.201552,4.022857142857135,0.2,0.21,,,,,ITO/PEDOT:PSS/Y6/PNDI-F3N-Br/Ag,conventional,PNDI-F3N-Br,PNDIT-F3N-Br,PEDOT:PSS,PEDOT:PSS,,,,110.0,,,,-5.65,-4.09,
93657,10.1002/smll.202409485,10.1002/smll.202409485,,Y6,,Y6,,CCCCCCCCCCCc1c(/C=C2\C(=O)c3cc(F)c(F)cc3C2=C(C#N)C#N)sc2c1sc1c3c4nsnc4c4c5sc6c(CCCCCCCCCCC)c(/C=C7\C(=O)c8cc(F)c(F)cc8C7=C(C#N)C#N)sc6c5n(CC(CC)CCCC)c4c3n(CC(CC)CCCC)c21,0.75,5.25,58.0,2.57,2.28375,11.13813229571984,2.28,2.57,,,,,ITO/PEDOT:PSS/Y6/PNDI-F3N-Br/Ag,conventional,PNDI-F3N-Br,PNDIT-F3N-Br,PEDOT:PSS/TFB,PEDOT:PSS/TFB,,,,110.0,,,,-5.65,-4.09,
93658,10.1002/smll.202411457,10.1002/smll.202411457,PM6,L8-BO,PM6,L8-BO,COC(=O)C(C)(C)c1cc(C)cc(-c2sc3c4sc5cc(/C=C6/C(=O)c7cc(F)cc(c7)C(=O)/C6=C\c6cc(C(C)(C)C(=O)OC)c(-c7cc(C)cc(C(C)(C)C(=O)OC)c7)s6)sc5c4c(C(C)(C)C(=O)OC)ccc2-3)c1,CCCCCCC(CCCC)Cc1c(/C=C2\C(=O)c3cc(F)c(F)cc3C2=C(C#N)C#N)sc2c1SC1c3c(c4c(c5nsnc35)c3sc5c(CC(CCCC)CCCCCC)c(/C=C6\C(=O)c7cc(F)c(F)cc7C6=C(C#N)C#N)sc5c3n4CC(CC)CCCC)N(CC(CC)CCCC)C21,0.889,24.67,75.28,16.52,16.510131064000003,0.0597393220338777,15.59,16.52,,,,,ITO/HTL/PM6:L8-BO/PNDIT-F3N/Ag,,PNDIT-F3N,,Co,Co,,,,,-5.56,-3.65,,-5.68,-3.9,
93659,10.1002/smll.202411457,10.1002/smll.202411457,PM6,L8-BO,PM6,L8-BO,COC(=O)C(C)(C)c1cc(C)cc(-c2sc3c4sc5cc(/C=C6/C(=O)c7cc(F)cc(c7)C(=O)/C6=C\c6cc(C(C)(C)C(=O)OC)c(-c7cc(C)cc(C(C)(C)C(=O)OC)c7)s6)sc5c4c(C(C)(C)C(=O)OC)ccc2-3)c1,CCCCCCC(CCCC)Cc1c(/C=C2\C(=O)c3cc(F)c(F)cc3C2=C(C#N)C#N)sc2c1SC1c3c(c4c(c5nsnc35)c3sc5c(CC(CCCC)CCCCCC)c(/C=C6\C(=O)c7cc(F)c(F)cc7C6=C(C#N)C#N)sc5c3n4CC(CC)CCCC)N(CC(CC)CCCC)C21,0.901,24.77,76.43,17.25,17.057471611,1.1161066028985482,16.25,17.25,,,,,ITO/HTL/PM6:L8-BO/PNDIT-F3N/Ag,,PNDIT-F3N,,Cu-Co,Cu-Co,,,,,-5.56,-3.65,,-5.68,-3.9,
93660,10.1002/smll.202411457,10.1002/smll.202411457,PM6,L8-BO,PM6,L8-BO,COC(=O)C(C)(C)c1cc(C)cc(-c2sc3c4sc5cc(/C=C6/C(=O)c7cc(F)cc(c7)C(=O)/C6=C\c6cc(C(C)(C)C(=O)OC)c(-c7cc(C)cc(C(C)(C)C(=O)OC)c7)s6)sc5c4c(C(C)(C)C(=O)OC)ccc2-3)c1,CCCCCCC(CCCC)Cc1c(/C=C2\C(=O)c3cc(F)c(F)cc3C2=C(C#N)C#N)sc2c1SC1c3c(c4c(c5nsnc35)c3sc5c(CC(CCCC)CCCCCC)c(/C=C6\C(=O)c7cc(F)c(F)cc7C6=C(C#N)C#N)sc5c3n4CC(CC)CCCC)N(CC(CC)CCCC)C21,0.889,24.47,73.72,16.04,16.036923476,0.0191803241895311,15.44,16.04,,,,,ITO/HTL/PM6:L8-BO/PNDIT-F3N/Ag,,PNDIT-F3N,,Ni-Co,Ni-Co,,,,,-5.56,-3.65,,-5.68,-3.9,
93661,10.1002/smll.202411457,10.1002/smll.202411457,PM6,L8-BO,PM6,L8-BO,COC(=O)C(C)(C)c1cc(C)cc(-c2sc3c4sc5cc(/C=C6/C(=O)c7cc(F)cc(c7)C(=O)/C6=C\c6cc(C(C)(C)C(=O)OC)c(-c7cc(C)cc(C(C)(C)C(=O)OC)c7)s6)sc5c4c(C(C)(C)C(=O)OC)ccc2-3)c1,CCCCCCC(CCCC)Cc1c(/C=C2\C(=O)c3cc(F)c(F)cc3C2=C(C#N)C#N)sc2c1SC1c3c(c4c(c5nsnc35)c3sc5c(CC(CCCC)CCCCCC)c(/C=C6\C(=O)c7cc(F)c(F)cc7C6=C(C#N)C#N)sc5c3n4CC(CC)CCCC)N(CC(CC)CCCC)C21,0.888,24.8,73.74,16.25,16.23931776,0.0657368615384694,15.61,16.25,,,,,ITO/HTL/PM6:L8-BO/PNDIT-F3N/Ag,,PNDIT-F3N,,Fe-Co,Fe-Co,,,,,-5.56,-3.65,,-5.68,-3.9,
93662,10.1002/smll.202411457,10.1002/smll.202411457,PM6,L8-BO,PM6,L8-BO,COC(=O)C(C)(C)c1cc(C)cc(-c2sc3c4sc5cc(/C=C6/C(=O)c7cc(F)cc(c7)C(=O)/C6=C\c6cc(C(C)(C)C(=O)OC)c(-c7cc(C)cc(C(C)(C)C(=O)OC)c7)s6)sc5c4c(C(C)(C)C(=O)OC)ccc2-3)c1,CCCCCCC(CCCC)Cc1c(/C=C2\C(=O)c3cc(F)c(F)cc3C2=C(C#N)C#N)sc2c1SC1c3c(c4c(c5nsnc35)c3sc5c(CC(CCCC)CCCCCC)c(/C=C6\C(=O)c7cc(F)c(F)cc7C6=C(C#N)C#N)sc5c3n4CC(CC)CCCC)N(CC(CC)CCCC)C21,0.883,26.615,74.695,17.563,17.554105562749996,0.05064304076754,17.33,17.563,,,,,ITO/HTL/PM6:L8-BO/PNDIT-F3N/Ag,,PNDIT-F3N,,4P,4P,,,,,-5.56,-3.65,,-5.68,-3.9,
93663,10.1002/smll.202411457,10.1002/smll.202411457,PM6,L8-BO,PM6,L8-BO,COC(=O)C(C)(C)c1cc(C)cc(-c2sc3c4sc5cc(/C=C6/C(=O)c7cc(F)cc(c7)C(=O)/C6=C\c6cc(C(C)(C)C(=O)OC)c(-c7cc(C)cc(C(C)(C)C(=O)OC)c7)s6)sc5c4c(C(C)(C)C(=O)OC)ccc2-3)c1,CCCCCCC(CCCC)Cc1c(/C=C2\C(=O)c3cc(F)c(F)cc3C2=C(C#N)C#N)sc2c1SC1c3c(c4c(c5nsnc35)c3sc5c(CC(CCCC)CCCCCC)c(/C=C6\C(=O)c7cc(F)c(F)cc7C6=C(C#N)C#N)sc5c3n4CC(CC)CCCC)N(CC(CC)CCCC)C21,0.901,26.57,78.21,18.73,18.723137697,0.0366380298985686,18.47,18.73,,,,,ITO/HTL/PM6:L8-BO/PNDIT-F3N/Ag,,PNDIT-F3N,,Co/4P,Co/4P,,,,,-5.56,-3.65,,-5.68,-3.9,
93664,10.1002/smll.202411457,10.1002/smll.202411457,PM6,L8-BO,PM6,L8-BO,COC(=O)C(C)(C)c1cc(C)cc(-c2sc3c4sc5cc(/C=C6/C(=O)c7cc(F)cc(c7)C(=O)/C6=C\c6cc(C(C)(C)C(=O)OC)c(-c7cc(C)cc(C(C)(C)C(=O)OC)c7)s6)sc5c4c(C(C)(C)C(=O)OC)ccc2-3)c1,CCCCCCC(CCCC)Cc1c(/C=C2\C(=O)c3cc(F)c(F)cc3C2=C(C#N)C#N)sc2c1SC1c3c(c4c(c5nsnc35)c3sc5c(CC(CCCC)CCCCCC)c(/C=C6\C(=O)c7cc(F)c(F)cc7C6=C(C#N)C#N)sc5c3n4CC(CC)CCCC)N(CC(CC)CCCC)C21,0.916,26.85,78.54,19.32,19.316598840000005,0.0176043478260646,18.97,19.32,,,,,ITO/HTL/PM6:L8-BO/PNDIT-F3N/Ag,,PNDIT-F3N,,Cu-Co/4P,Cu-Co/4P,,,,,-5.56,-3.65,,-5.68,-3.9,
93665,10.1002/smll.202411457,10.1002/smll.202411457,PM6,L8-BO,PM6,L8-BO,COC(=O)C(C)(C)c1cc(C)cc(-c2sc3c4sc5cc(/C=C6/C(=O)c7cc(F)cc(c7)C(=O)/C6=C\c6cc(C(C)(C)C(=O)OC)c(-c7cc(C)cc(C(C)(C)C(=O)OC)c7)s6)sc5c4c(C(C)(C)C(=O)OC)ccc2-3)c1,CCCCCCC(CCCC)Cc1c(/C=C2\C(=O)c3cc(F)c(F)cc3C2=C(C#N)C#N)sc2c1SC1c3c(c4c(c5nsnc35)c3sc5c(CC(CCCC)CCCCCC)c(/C=C6\C(=O)c7cc(F)c(F)cc7C6=C(C#N)C#N)sc5c3n4CC(CC)CCCC)N(CC(CC)CCCC)C21,0.905,26.6,76.16,18.35,18.3339968,0.0872108991825618,18.2,18.35,,,,,ITO/HTL/PM6:L8-BO/PNDIT-F3N/Ag,,PNDIT-F3N,,Ni-Co/4P,Ni-Co/4P,,,,,-5.56,-3.65,,-5.68,-3.9,
93666,10.1002/smll.202411457,10.1002/smll.202411457,PM6,L8-BO,PM6,L8-BO,COC(=O)C(C)(C)c1cc(C)cc(-c2sc3c4sc5cc(/C=C6/C(=O)c7cc(F)cc(c7)C(=O)/C6=C\c6cc(C(C)(C)C(=O)OC)c(-c7cc(C)cc(C(C)(C)C(=O)OC)c7)s6)sc5c4c(C(C)(C)C(=O)OC)ccc2-3)c1,CCCCCCC(CCCC)Cc1c(/C=C2\C(=O)c3cc(F)c(F)cc3C2=C(C#N)C#N)sc2c1SC1c3c(c4c(c5nsnc35)c3sc5c(CC(CCCC)CCCCCC)c(/C=C6\C(=O)c7cc(F)c(F)cc7C6=C(C#N)C#N)sc5c3n4CC(CC)CCCC)N(CC(CC)CCCC)C21,0.898,26.51,77.67,18.49,18.490104666,0.0005660681449547,18.33,18.49,,,,,ITO/HTL/PM6:L8-BO/PNDIT-F3N/Ag,,PNDIT-F3N,,Fe-Co/4P,Fe-Co/4P,,,,,-5.56,-3.65,,-5.68,-3.9,
93667,10.1002/smll.202411457,10.1002/smll.202411457,PM6,L8-BO,PM6,L8-BO,COC(=O)C(C)(C)c1cc(C)cc(-c2sc3c4sc5cc(/C=C6/C(=O)c7cc(F)cc(c7)C(=O)/C6=C\c6cc(C(C)(C)C(=O)OC)c(-c7cc(C)cc(C(C)(C)C(=O)OC)c7)s6)sc5c4c(C(C)(C)C(=O)OC)ccc2-3)c1,CCCCCCC(CCCC)Cc1c(/C=C2\C(=O)c3cc(F)c(F)cc3C2=C(C#N)C#N)sc2c1SC1c3c(c4c(c5nsnc35)c3sc5c(CC(CCCC)CCCCCC)c(/C=C6\C(=O)c7cc(F)c(F)cc7C6=C(C#N)C#N)sc5c3n4CC(CC)CCCC)N(CC(CC)CCCC)C21,0.899,26.11,76.72,18.03,18.008401208,0.119793632834179,17.81,18.03,,,,,ITO/HTL/PM6:L8-BO/PNDIT-F3N/Ag,,PNDIT-F3N,,PEDOT:PSS,PEDOT:PSS,,,,,-5.56,-3.65,,-5.68,-3.9,
93675,10.1002/smll.202513943,10.1002/smll.202513943,,Y6-EE,,Y6-EE,,,0.715,10.62,67.0,5.07,5.087510999999999,0.3453846153845945,4.93,5.07,,,,,ITO/CuSCN/Y6-EE/PDINN/Ag,,PDINN,PDINN,CuSCN,CuSCN,,chloroform,chloroform,,,,,,,
93676,10.1002/smll.202513943,10.1002/smll.202513943,,Y6-EH,,Y6-EH,,,0.765,8.85,60.0,4.08,4.06215,0.4375000000000035,3.95,4.08,,,,,ITO/CuSCN/Y6-EH/PDINN/Ag,,PDINN,PDINN,CuSCN,CuSCN,,chloroform,chloroform,,,,,,,
93677,10.1002/smll.202513943,10.1002/smll.202513943,,Y6-BO,,Y6-BO,,CCCCCCCCCCCc1c(/C=C2\C(=O)c3cc(F)c(F)cc3C2=C(C#N)C#N)sc2c1sc1c3c4nsnc4c4c5sc6c(CCCCCCCCCCC)c(/C=C7\C(=O)c8cc(F)c(F)cc8C7=C(C#N)C#N)sc6c5n(CC(CCCC)CCCCCC)c4c3n(CC(CCCC)CCCCCC)c21,0.821,7.32,50.0,3.0,3.00486,0.1619999999999954,2.86,3.0,,,,,ITO/CuSCN/Y6-BO/PDINN/Ag,,PDINN,PDINN,CuSCN,CuSCN,,chloroform,chloroform,,,,,-5.65,-4.1,
93678,10.1002/smtd.202100481,10.1002/smtd.202100481,JP02,,JP02,,,,0.925,10.93,71.21,7.21,7.199509025,0.1455058945908423,7.12,7.21,,DIO,DIO,,inverted,inverted,ZnO,ZnO,MoO3,MoO3,,toluene,toluene,150.0,,,,,,
93679,10.1002/smtd.202100481,10.1002/smtd.202100481,JP02,,JP02,,,,0.945,12.63,67.24,8.02,8.025329339999999,0.066450623441389,7.52,8.02,,DIO,DIO,,inverted,inverted,ZnO,ZnO,MoO3,MoO3,,toluene,toluene,150.0,,,,,,
93680,10.1002/solr.201900580,10.1002/solr.201900580,BTID-0F,,BTID-0F,,,,1.02,1.5,62.26,0.96,0.952578,0.7731249999999925,0.87,0.96,,,,,inverted,inverted,,,,,,,,,,,,,,
93681,10.1002/solr.201900580,10.1002/solr.201900580,BTID-0F,,BTID-0F,,,,0.99,2.61,61.96,1.61,1.60098444,0.5599726708074624,1.52,1.61,,,,,inverted,inverted,,,,,,,,90.0,,,,,,
93682,10.1002/solr.201900580,10.1002/solr.201900580,BTID-0F,,BTID-0F,,,,0.95,2.53,60.95,1.47,1.46493325,0.3446768707482923,1.34,1.47,,,,,inverted,inverted,,,,,,,,100.0,,,,,,
93683,10.1002/solr.201900580,10.1002/solr.201900580,BTID-0F,,BTID-0F,,,,0.956,2.27,61.88,1.31,1.342870256,2.5091798473282303,1.26,1.31,,,,,inverted,inverted,,,,,,,,110.0,,,,,,
93688,10.1002/solr.202000140,10.1002/solr.202000140,PTB7-Th,F8IC,PTB7-Th,F8IC,CCCCC(CC)COC(=O)c1sc2csc(-c3cc4c(-c5ccc(CC(CC)CCCC)s5)c5sccc5c(-c5ccc(CC(CC)CCCC)s5)c4s3)c2c1F,CCCCCCc1ccc(C2(c3ccc(CCCCCC)cc3)c3c(sc4cc(/C=C5\C(=O)c6cc(F)c(F)cc6C5=C(C#N)C#N)sc34)-c3sc4c5c(sc4c32)-c2sc3cc(/C=C4\C(=O)c6cc(F)c(F)cc6C4=C(C#N)C#N)sc3c2C5(c2ccc(CCCCCC)cc2)c2ccc(CCCCCC)cc2)cc1,0.65,26.5,70.4,12.1,12.1264,0.2181818181818235,,,,,,,ITO/SnO2/PTB7-Th:F8IC/MoO3/Ag,,SnO2,,MoO3,,,,,,-5.21,-3.6,,-5.4,-4.0,
93694,10.1002/solr.202100981,10.1002/solr.202100981,JP02,,JP02,,,,0.94,12.84,66.0,7.97,7.965935999999999,0.0509912170639963,7.8,7.97,,DIO,DIO,,ITO/ZnO/PFN-Br/active layer/MoO3/Ag,inverted,ZnO/PFN-Br,ZnO/PFN-Br,MoO3,MoO3,70.0,,,,,,,,,
93695,10.1002/solr.202100981,10.1002/solr.202100981,PM6-BTP-BO-4Cl,BTP-BO-4Cl,PM6-BTP-BO-4Cl,BTP-BO-4Cl,,CCCCCCCCCCCc1c(/C=C2\C(=O)c3cc(Cl)c(Cl)cc3C2=C(C#N)C#N)sc2c1Cc1c-2n(CC(CCCC)CCCCCC)c2c1c1nsnc1c1c3c(n(CC(CCCC)CCCCCC)c12)-c1sc(/C=C2\C(=O)c4cc(Cl)c(Cl)cc4C2=C(C#N)C#N)c(CCCCCCCCCCC)c1C3,0.83,26.02,73.0,15.81,15.765518,0.2813535736875417,15.77,15.81,,,,,ITO/ZnO/PFN-Br/active layer/MoO3/Ag,inverted,ZnO/PFN-Br,ZnO/PFN-Br,MoO3,MoO3,,,,,,,,-5.62,-4.05,
93698,10.1002/solr.202101024,10.1002/solr.202101024,PBDB-T-b-PYT,,PBDB-T-b-PYT,,*/C(C#N)=C1/C(=C/c2sc3c(sc4c5c6nsnc6c6c7sc8c(C)c(/C=C9\C(=O)c%10ccccc%10C9=C(C#N)C#N)sc8c7n(CC(C)C)c6c5n(CC(C)C)c34)c2C)C(=O)c2ccc(-c3ccc(-c4ccc(-c5sc(-c6ccc(-c7cc8c(-c9ccc(CC(C)C)s9)c9sccc9c(-c9ccc(CC(C)C)s9)c8s7)s6)c6c5C(=O)c5c(CC(C)C)sc(CC(C)C)c5C6=O)s4)s3)cc21,,0.893,20.1,64.13,11.51,11.51088609,0.0076984361424834,11.33,11.51,,,,,ITO/PEDOT:PSS/active layer/PDINN/Ag,conventional,PDINN,PDINN,PEDOT:PSS,PEDOT:PSS,,CF,chloroform,,,,,,,
93699,10.1002/solr.202101024,10.1002/solr.202101024,PBDB-T-b-PYT,,PBDB-T-b-PYT,,*/C(C#N)=C1/C(=C/c2sc3c(sc4c5c6nsnc6c6c7sc8c(C)c(/C=C9\C(=O)c%10ccccc%10C9=C(C#N)C#N)sc8c7n(CC(C)C)c6c5n(CC(C)C)c34)c2C)C(=O)c2ccc(-c3ccc(-c4ccc(-c5sc(-c6ccc(-c7cc8c(-c9ccc(CC(C)C)s9)c9sccc9c(-c9ccc(CC(C)C)s9)c8s7)s6)c6c5C(=O)c5c(CC(C)C)sc(CC(C)C)c5C6=O)s4)s3)cc21,,0.889,20.8,66.14,12.23,12.23007968,0.0006515126737442,12.1,12.23,,,,,ITO/PEDOT:PSS/active layer/PDINN/Ag,conventional,PDINN,PDINN,PEDOT:PSS,PEDOT:PSS,,THF,THF,,,,,,,
93700,10.1002/solr.202101024,10.1002/solr.202101024,PBDB-T-b-PYT,,PBDB-T-b-PYT,,*/C(C#N)=C1/C(=C/c2sc3c(sc4c5c6nsnc6c6c7sc8c(C)c(/C=C9\C(=O)c%10ccccc%10C9=C(C#N)C#N)sc8c7n(CC(C)C)c6c5n(CC(C)C)c34)c2C)C(=O)c2ccc(-c3ccc(-c4ccc(-c5sc(-c6ccc(-c7cc8c(-c9ccc(CC(C)C)s9)c9sccc9c(-c9ccc(CC(C)C)s9)c8s7)s6)c6c5C(=O)c5c(CC(C)C)sc(CC(C)C)c5C6=O)s4)s3)cc21,,0.893,20.55,68.35,12.54,12.543011024999998,0.0240113636363578,12.38,12.54,,,,,ITO/PEDOT:PSS/active layer/PDINN/Ag,conventional,PDINN,PDINN,PEDOT:PSS,PEDOT:PSS,,TOL,toluene,,,,,,,
93701,10.1002/solr.202101024,10.1002/solr.202101024,PBDB-T-b-PYT,,PBDB-T-b-PYT,,*/C(C#N)=C1/C(=C/c2sc3c(sc4c5c6nsnc6c6c7sc8c(C)c(/C=C9\C(=O)c%10ccccc%10C9=C(C#N)C#N)sc8c7n(CC(C)C)c6c5n(CC(C)C)c34)c2C)C(=O)c2ccc(-c3ccc(-c4ccc(-c5sc(-c6ccc(-c7cc8c(-c9ccc(CC(C)C)s9)c9sccc9c(-c9ccc(CC(C)C)s9)c8s7)s6)c6c5C(=O)c5c(CC(C)C)sc(CC(C)C)c5C6=O)s4)s3)cc21,,0.895,20.57,68.46,12.6,12.60358869,0.0284816666666592,12.41,12.6,,,,,ITO/PEDOT:PSS/active layer/PDINN/Ag,conventional,PDINN,PDINN,PEDOT:PSS,PEDOT:PSS,,o-XY,o-xylene,,,,,,,
93702,10.1002/solr.202101024,10.1002/solr.202101024,PBDB-T-b-PYT,,PBDB-T-b-PYT,,*/C(C#N)=C1/C(=C/c2sc3c(sc4c5c6nsnc6c6c7sc8c(C)c(/C=C9\C(=O)c%10ccccc%10C9=C(C#N)C#N)sc8c7n(CC(C)C)c6c5n(CC(C)C)c34)c2C)C(=O)c2ccc(-c3ccc(-c4ccc(-c5sc(-c6ccc(-c7cc8c(-c9ccc(CC(C)C)s9)c9sccc9c(-c9ccc(CC(C)C)s9)c8s7)s6)c6c5C(=O)c5c(CC(C)C)sc(CC(C)C)c5C6=O)s4)s3)cc21,,0.889,19.94,62.88,11.16,11.146523808,0.12075440860214,11.02,11.16,,,,,ITO/PEDOT:PSS/active layer/PDINN/Ag,conventional,PDINN,PDINN,PEDOT:PSS,PEDOT:PSS,,CF + Air,chloroform,,,,,,,
93703,10.1002/solr.202101024,10.1002/solr.202101024,PBDB-T-b-PYT,,PBDB-T-b-PYT,,*/C(C#N)=C1/C(=C/c2sc3c(sc4c5c6nsnc6c6c7sc8c(C)c(/C=C9\C(=O)c%10ccccc%10C9=C(C#N)C#N)sc8c7n(CC(C)C)c6c5n(CC(C)C)c34)c2C)C(=O)c2ccc(-c3ccc(-c4ccc(-c5sc(-c6ccc(-c7cc8c(-c9ccc(CC(C)C)s9)c9sccc9c(-c9ccc(CC(C)C)s9)c8s7)s6)c6c5C(=O)c5c(CC(C)C)sc(CC(C)C)c5C6=O)s4)s3)cc21,,0.882,21.26,64.23,12.04,12.043972836,0.0329969767441932,11.89,12.04,,,,,ITO/PEDOT:PSS/active layer/PDINN/Ag,conventional,PDINN,PDINN,PEDOT:PSS,PEDOT:PSS,,THF + Air,THF,,,,,,,
93704,10.1002/solr.202101024,10.1002/solr.202101024,PBDB-T-b-PYT,,PBDB-T-b-PYT,,*/C(C#N)=C1/C(=C/c2sc3c(sc4c5c6nsnc6c6c7sc8c(C)c(/C=C9\C(=O)c%10ccccc%10C9=C(C#N)C#N)sc8c7n(CC(C)C)c6c5n(CC(C)C)c34)c2C)C(=O)c2ccc(-c3ccc(-c4ccc(-c5sc(-c6ccc(-c7cc8c(-c9ccc(CC(C)C)s9)c9sccc9c(-c9ccc(CC(C)C)s9)c8s7)s6)c6c5C(=O)c5c(CC(C)C)sc(CC(C)C)c5C6=O)s4)s3)cc21,,0.894,20.67,66.65,12.32,12.316240170000004,0.030518100649321,12.2,12.32,,,,,ITO/PEDOT:PSS/active layer/PDINN/Ag,conventional,PDINN,PDINN,PEDOT:PSS,PEDOT:PSS,,TOL + Air,toluene,,,,,,,
93705,10.1002/solr.202101024,10.1002/solr.202101024,PBDB-T-b-PYT,,PBDB-T-b-PYT,,*/C(C#N)=C1/C(=C/c2sc3c(sc4c5c6nsnc6c6c7sc8c(C)c(/C=C9\C(=O)c%10ccccc%10C9=C(C#N)C#N)sc8c7n(CC(C)C)c6c5n(CC(C)C)c34)c2C)C(=O)c2ccc(-c3ccc(-c4ccc(-c5sc(-c6ccc(-c7cc8c(-c9ccc(CC(C)C)s9)c9sccc9c(-c9ccc(CC(C)C)s9)c8s7)s6)c6c5C(=O)c5c(CC(C)C)sc(CC(C)C)c5C6=O)s4)s3)cc21,,0.896,20.45,66.04,12.11,12.10064128,0.0772809248554751,12.03,12.11,,,,,ITO/PEDOT:PSS/active layer/PDINN/Ag,conventional,PDINN,PDINN,PEDOT:PSS,PEDOT:PSS,,o-XY + Air,o-xylene,,,,,,,
93706,10.1002/solr.202200617,10.1002/solr.202200617,PM6-b-PY-IT,,PM6-b-PY-IT,,,,0.934,21.28,71.3,14.17,14.17124576,0.0087915314043863,13.98,14.17,,,,,SVA 0 s + TA,,,,,,,,,,,,,,,
93707,10.1002/solr.202200617,10.1002/solr.202200617,PM6-b-PY-IT,,PM6-b-PY-IT,,,,0.936,21.64,74.1,15.01,15.00898464,0.0067645569620269,14.86,15.01,,,,,SVA 20 s + TA,,PFN-Br-MA,,PEDOT:PSS-PA,,,chloroform,,100.0,,,,,,
93708,10.1002/solr.202200617,10.1002/solr.202200617,PM6-b-PY-IT,,PM6-b-PY-IT,,,,0.938,21.31,73.4,14.67,14.67176452,0.0120280845262443,14.48,14.67,,,,,SVA 40 s + TA,,PFN-Br-MA,,PEDOT:PSS-PA,,,chloroform,,100.0,,,,,,
93711,10.1002/solr.202300241,10.1002/solr.202300241,XP01,,XP01,,,,1.04,13.05,55.0,7.48,7.464600000000001,0.2058823529411715,7.38,7.48,,,,,ITO/ZnO/active layers/MoO3/Ag,inverted,ZnO,ZnO,MoO3,MoO3,,,,,,,,,,
93713,10.1002/solr.202300241,10.1002/solr.202300241,XP02,,XP02,,,,1.17,4.74,30.0,1.64,1.66374,1.4475609756097618,1.62,1.64,,,,,ITO/ZnO/active layers/MoO3/Ag,inverted,ZnO,ZnO,MoO3,MoO3,,,,,,,,,,
93715,10.1002/solr.202300241,10.1002/solr.202300241,XP03,,XP03,,,,1.16,11.91,46.0,6.32,6.355176,0.5565822784810106,6.26,6.32,,,,,ITO/ZnO/active layers/MoO3/Ag,inverted,ZnO,ZnO,MoO3,MoO3,,,,,,,,,,
93717,10.1002/solr.202300342,10.1002/solr.202300342,,Y6,,Y6,,CCCCCCCCCCCc1c(/C=C2\C(=O)c3cc(F)c(F)cc3C2=C(C#N)C#N)sc2c1sc1c3c4nsnc4c4c5sc6c(CCCCCCCCCCC)c(/C=C7\C(=O)c8cc(F)c(F)cc8C7=C(C#N)C#N)sc6c5n(CC(CC)CCCC)c4c3n(CC(CC)CCCC)c21,0.776,0.424,47.409,0.156,0.1559869881599999,0.0083409230769366,,,,,,,,conventional,F3N,PNDIT-F3N,PEDOT:PSS,PEDOT:PSS,,CF,chloroform,,,,,-5.65,-4.09,
93718,10.1002/solr.202300342,10.1002/solr.202300342,,Y6,,Y6,,CCCCCCCCCCCc1c(/C=C2\C(=O)c3cc(F)c(F)cc3C2=C(C#N)C#N)sc2c1sc1c3c4nsnc4c4c5sc6c(CCCCCCCCCCC)c(/C=C7\C(=O)c8cc(F)c(F)cc8C7=C(C#N)C#N)sc6c5n(CC(CC)CCCC)c4c3n(CC(CC)CCCC)c21,0.713,0.682,54.863,0.267,0.26678011558,0.0823537153557987,,,,,,,,,F3N,PNDIT-F3N,2PACz,2PACz,,CF,chloroform,,,,,-5.65,-4.09,
93719,10.1002/solr.202300342,10.1002/solr.202300342,,Y6,,Y6,,CCCCCCCCCCCc1c(/C=C2\C(=O)c3cc(F)c(F)cc3C2=C(C#N)C#N)sc2c1sc1c3c4nsnc4c4c5sc6c(CCCCCCCCCCC)c(/C=C7\C(=O)c8cc(F)c(F)cc8C7=C(C#N)C#N)sc6c5n(CC(CC)CCCC)c4c3n(CC(CC)CCCC)c21,0.752,2.028,53.571,0.817,0.81698774976,0.0014994173806555,,,,,,,,,F3N,PNDIT-F3N,Me-4PACz,Me-4PACz,,CF,chloroform,,,,,-5.65,-4.09,
93721,10.1002/solr.202300342,10.1002/solr.202300342,,Y6,,Y6,,CCCCCCCCCCCc1c(/C=C2\C(=O)c3cc(F)c(F)cc3C2=C(C#N)C#N)sc2c1sc1c3c4nsnc4c4c5sc6c(CCCCCCCCCCC)c(/C=C7\C(=O)c8cc(F)c(F)cc8C7=C(C#N)C#N)sc6c5n(CC(CC)CCCC)c4c3n(CC(CC)CCCC)c21,0.643,4.264,51.469,1.41,1.41115233688,0.0817260198581673,,,,,,,ITO/HTL/Y6/PNDIT-F3N/Ag,,PNDIT-F3N,PNDIT-F3N,Me-4PACz,Me-4PACz,,CF + 10%CB,chloroform,,,,,-5.65,-4.09,
93722,10.1002/solr.202300342,10.1002/solr.202300342,,Y6,,Y6,,CCCCCCCCCCCc1c(/C=C2\C(=O)c3cc(F)c(F)cc3C2=C(C#N)C#N)sc2c1sc1c3c4nsnc4c4c5sc6c(CCCCCCCCCCC)c(/C=C7\C(=O)c8cc(F)c(F)cc8C7=C(C#N)C#N)sc6c5n(CC(CC)CCCC)c4c3n(CC(CC)CCCC)c21,0.706,3.413,43.246,1.042,1.0420461018799998,0.0044243646832783,,,,,,,ITO/HTL/Y6/PNDIT-F3N/Ag,,PNDIT-F3N,PNDIT-F3N,Me-4PACz,Me-4PACz,,CF + 10%TOL,chloroform,,,,,-5.65,-4.09,
93723,10.1002/solr.202300342,10.1002/solr.202300342,,Y6,,Y6,,CCCCCCCCCCCc1c(/C=C2\C(=O)c3cc(F)c(F)cc3C2=C(C#N)C#N)sc2c1sc1c3c4nsnc4c4c5sc6c(CCCCCCCCCCC)c(/C=C7\C(=O)c8cc(F)c(F)cc8C7=C(C#N)C#N)sc6c5n(CC(CC)CCCC)c4c3n(CC(CC)CCCC)c21,0.703,3.872,43.958,1.197,1.1965437932799998,0.038112507936528,,,,,,,ITO/HTL/Y6/PNDIT-F3N/Ag,,PNDIT-F3N,PNDIT-F3N,Me-4PACz,Me-4PACz,,CF + 10%CB + 10%TOL,chloroform,,,,,-5.65,-4.09,
93724,10.1002/solr.202300561,10.1002/solr.202300561,PV-X Plus,,PV-X Plus,,,,0.83,18.51,63.0,9.57,9.678879,1.1377115987460809,9.57,9.57,,,,,AZO|Ag|AZO|Ag|AZO|PV-X Plus|HTL-X|HTL-5|Ag-Grid,,,,"HTL-X, HTL-5",HTL-X,102.0,,,,,,,,,
93725,10.1002/solr.202300561,10.1002/solr.202300561,PV-X Plus,,PV-X Plus,,,,0.83,16.73,65.0,9.01,9.025835,0.1757491675915555,9.01,9.01,,,,,AZO|Ag|AZO|Ag|AZO|PV-X Plus|HTL-X|HTL-5|Ag-Grid,,,,"HTL-X, HTL-5",HTL-X,87.0,,,,,,,,,
93726,10.1002/solr.202300561,10.1002/solr.202300561,PV-X Plus,,PV-X Plus,,,,0.83,17.65,66.0,9.64,9.66867,0.2974066390041306,9.64,9.64,,,,,AZO|Ag|AZO|Ag|AZO|PV-X Plus|HTL-X|HTL-5|Ag-Grid,,,,"HTL-X, HTL-5",HTL-X,89.0,,,,,,,,,
93727,10.1002/solr.202300561,10.1002/solr.202300561,PV-X Plus,,PV-X Plus,,,,0.82,16.25,66.0,8.84,8.7945,0.5147058823529473,8.84,8.84,,,,,AZO|Ag|AZO|Ag|AZO|PV-X Plus|HTL-X|HTL-5|Ag-Grid,,,,"HTL-X, HTL-5",HTL-X,74.0,,,,,,,,,
93728,10.1002/solr.202300561,10.1002/solr.202300561,PV-X Plus,,PV-X Plus,,,,0.82,15.76,63.0,8.07,8.141616,0.8874349442379251,8.07,8.07,,,,,AZO|Ag|AZO|Ag|AZO|PV-X Plus|HTL-X|HTL-5|Ag-Grid,,,,"HTL-X, HTL-5",HTL-X,78.0,,,,,,,,,
93729,10.1002/solr.202300561,10.1002/solr.202300561,PV-X Plus,,PV-X Plus,,,,0.82,14.95,65.0,7.89,7.968349999999999,0.9930291508238211,7.89,7.89,,,,,AZO|Ag|AZO|Ag|AZO|PV-X Plus|HTL-X|HTL-5|Ag-Grid,,,,"HTL-X, HTL-5",HTL-X,60.0,,,,,,,,,
93730,10.1002/solr.202300561,10.1002/solr.202300561,PV-X Plus,,PV-X Plus,,,,0.82,16.0,66.0,8.65,8.6592,0.1063583815028887,8.65,8.65,,,,,AZO|Ag|AZO|Ag|AZO|PV-X Plus|HTL-X|HTL-5|Ag-Grid,,,,"HTL-X, HTL-5",HTL-X,66.0,,,,,,,,,
93731,10.1002/solr.202300561,10.1002/solr.202300561,PV-X Plus,,PV-X Plus,,,,0.81,14.08,62.0,7.1,7.070976000000001,0.4087887323943497,7.1,7.1,,,,,AZO|Ag|AZO|Ag|AZO|PV-X Plus|HTL-X|HTL-5|Ag-Grid,,,,"HTL-X, HTL-5",HTL-X,40.0,,,,,,,,,
93743,10.1002/solr.202400101,10.1002/solr.202400101,PM6,Y6,PM6,Y6,COC(=O)C(C)(C)c1cc(C)cc(-c2sc3c4sc5cc(/C=C6/C(=O)c7cc(F)cc(c7)C(=O)/C6=C\c6cc(C(C)(C)C(=O)OC)c(-c7cc(C)cc(C(C)(C)C(=O)OC)c7)s6)sc5c4c(C(C)(C)C(=O)OC)ccc2-3)c1,CCCCCCCCCCCc1c(/C=C2\C(=O)c3cc(F)c(F)cc3C2=C(C#N)C#N)sc2c1sc1c3c4nsnc4c4c5sc6c(CCCCCCCCCCC)c(/C=C7\C(=O)c8cc(F)c(F)cc8C7=C(C#N)C#N)sc6c5n(CC(CC)CCCC)c4c3n(CC(CC)CCCC)c21,0.82,22.59,65.0,12.52,12.040469999999996,3.83011182108628,12.03,12.52,1:1.2,CN,,0.5% v/v,ITO/PEDOT:PSS/PM6:Y6/PDINO/Al/Ag,conventional,PDINO,PDINO,PEDOT:PSS,PEDOT:PSS,100.0,chloroform,,110.0,-5.56,-3.65,,-5.65,-4.09,
93744,10.1002/solr.202400101,10.1002/solr.202400101,PM6,Y6,PM6,Y6,COC(=O)C(C)(C)c1cc(C)cc(-c2sc3c4sc5cc(/C=C6/C(=O)c7cc(F)cc(c7)C(=O)/C6=C\c6cc(C(C)(C)C(=O)OC)c(-c7cc(C)cc(C(C)(C)C(=O)OC)c7)s6)sc5c4c(C(C)(C)C(=O)OC)ccc2-3)c1,CCCCCCCCCCCc1c(/C=C2\C(=O)c3cc(F)c(F)cc3C2=C(C#N)C#N)sc2c1sc1c3c4nsnc4c4c5sc6c(CCCCCCCCCCC)c(/C=C7\C(=O)c8cc(F)c(F)cc8C7=C(C#N)C#N)sc6c5n(CC(CC)CCCC)c4c3n(CC(CC)CCCC)c21,0.7,20.2,51.0,7.77,7.2114,7.189189189189181,7.21,7.77,1:1.2,CN,,0.5% v/v,ITO/PEDOT:PSS/PM6:Y6/PDINO/Al/Ag,conventional,PDINO,PDINO,PEDOT:PSS,PEDOT:PSS,100.0,chloroform,,110.0,-5.56,-3.65,,-5.65,-4.09,
93745,10.1002/solr.202400101,10.1002/solr.202400101,PM6,Y6,PM6,Y6,COC(=O)C(C)(C)c1cc(C)cc(-c2sc3c4sc5cc(/C=C6/C(=O)c7cc(F)cc(c7)C(=O)/C6=C\c6cc(C(C)(C)C(=O)OC)c(-c7cc(C)cc(C(C)(C)C(=O)OC)c7)s6)sc5c4c(C(C)(C)C(=O)OC)ccc2-3)c1,CCCCCCCCCCCc1c(/C=C2\C(=O)c3cc(F)c(F)cc3C2=C(C#N)C#N)sc2c1sc1c3c4nsnc4c4c5sc6c(CCCCCCCCCCC)c(/C=C7\C(=O)c8cc(F)c(F)cc8C7=C(C#N)C#N)sc6c5n(CC(CC)CCCC)c4c3n(CC(CC)CCCC)c21,0.77,22.49,60.0,10.93,10.39038,4.937053979871906,10.4,10.93,1:1.2,CN,,0.5% v/v,ITO/PEDOT:PSS/PM6:Y6/PDINO/Al/Ag,conventional,PDINO,PDINO,PEDOT:PSS,PEDOT:PSS,100.0,chloroform,,110.0,-5.56,-3.65,,-5.65,-4.09,
93746,10.1002/solr.202400101,10.1002/solr.202400101,PM6,Y6,PM6,Y6,COC(=O)C(C)(C)c1cc(C)cc(-c2sc3c4sc5cc(/C=C6/C(=O)c7cc(F)cc(c7)C(=O)/C6=C\c6cc(C(C)(C)C(=O)OC)c(-c7cc(C)cc(C(C)(C)C(=O)OC)c7)s6)sc5c4c(C(C)(C)C(=O)OC)ccc2-3)c1,CCCCCCCCCCCc1c(/C=C2\C(=O)c3cc(F)c(F)cc3C2=C(C#N)C#N)sc2c1sc1c3c4nsnc4c4c5sc6c(CCCCCCCCCCC)c(/C=C7\C(=O)c8cc(F)c(F)cc8C7=C(C#N)C#N)sc6c5n(CC(CC)CCCC)c4c3n(CC(CC)CCCC)c21,0.79,21.67,59.0,10.13,10.100387,0.2923297137216135,10.0,10.13,1:1.2,CN,,0.5% v/v,ITO/PEDOT:PSS/PM6:Y6/PDINO/Al/Ag,conventional,PDINO,PDINO,PEDOT:PSS,PEDOT:PSS,100.0,chloroform,,110.0,-5.56,-3.65,,-5.65,-4.09,
93747,10.1002/solr.202400101,10.1002/solr.202400101,PM6,Y6,PM6,Y6,COC(=O)C(C)(C)c1cc(C)cc(-c2sc3c4sc5cc(/C=C6/C(=O)c7cc(F)cc(c7)C(=O)/C6=C\c6cc(C(C)(C)C(=O)OC)c(-c7cc(C)cc(C(C)(C)C(=O)OC)c7)s6)sc5c4c(C(C)(C)C(=O)OC)ccc2-3)c1,CCCCCCCCCCCc1c(/C=C2\C(=O)c3cc(F)c(F)cc3C2=C(C#N)C#N)sc2c1sc1c3c4nsnc4c4c5sc6c(CCCCCCCCCCC)c(/C=C7\C(=O)c8cc(F)c(F)cc8C7=C(C#N)C#N)sc6c5n(CC(CC)CCCC)c4c3n(CC(CC)CCCC)c21,0.5,13.73,41.0,4.04,2.8146500000000003,30.330445544554447,2.88,4.04,1:1.2,CN,,0.5% v/v,ITO/PEDOT:PSS/PM6:Y6/PDINO/Al/Ag,conventional,PDINO,PDINO,PEDOT:PSS,PEDOT:PSS,100.0,chloroform,,110.0,-5.56,-3.65,,-5.65,-4.09,
93748,10.1002/solr.202400101,10.1002/solr.202400101,PM6,Y6,PM6,Y6,COC(=O)C(C)(C)c1cc(C)cc(-c2sc3c4sc5cc(/C=C6/C(=O)c7cc(F)cc(c7)C(=O)/C6=C\c6cc(C(C)(C)C(=O)OC)c(-c7cc(C)cc(C(C)(C)C(=O)OC)c7)s6)sc5c4c(C(C)(C)C(=O)OC)ccc2-3)c1,CCCCCCCCCCCc1c(/C=C2\C(=O)c3cc(F)c(F)cc3C2=C(C#N)C#N)sc2c1sc1c3c4nsnc4c4c5sc6c(CCCCCCCCCCC)c(/C=C7\C(=O)c8cc(F)c(F)cc8C7=C(C#N)C#N)sc6c5n(CC(CC)CCCC)c4c3n(CC(CC)CCCC)c21,0.6,16.77,56.0,6.53,5.63472,13.710260336906591,5.6,6.53,1:1.2,CN,,0.5% v/v,ITO/PEDOT:PSS/PM6:Y6/PDINO/Al/Ag,conventional,PDINO,PDINO,PEDOT:PSS,PEDOT:PSS,100.0,chloroform,,110.0,-5.56,-3.65,,-5.65,-4.09,
93749,10.1002/solr.202400101,10.1002/solr.202400101,PM6,Y6,PM6,Y6,COC(=O)C(C)(C)c1cc(C)cc(-c2sc3c4sc5cc(/C=C6/C(=O)c7cc(F)cc(c7)C(=O)/C6=C\c6cc(C(C)(C)C(=O)OC)c(-c7cc(C)cc(C(C)(C)C(=O)OC)c7)s6)sc5c4c(C(C)(C)C(=O)OC)ccc2-3)c1,CCCCCCCCCCCc1c(/C=C2\C(=O)c3cc(F)c(F)cc3C2=C(C#N)C#N)sc2c1sc1c3c4nsnc4c4c5sc6c(CCCCCCCCCCC)c(/C=C7\C(=O)c8cc(F)c(F)cc8C7=C(C#N)C#N)sc6c5n(CC(CC)CCCC)c4c3n(CC(CC)CCCC)c21,0.7,17.46,57.0,8.13,6.96654,14.310701107011075,7.03,8.13,1:1.2,CN,,0.5% v/v,ITO/PEDOT:PSS/PM6:Y6/PDINO/Al/Ag,conventional,PDINO,PDINO,PEDOT:PSS,PEDOT:PSS,100.0,chloroform,,110.0,-5.56,-3.65,,-5.65,-4.09,
93754,10.1002/solr.202400399,10.1002/solr.202400399,PV-X Plus,,PV-X Plus,,,,0.83,15.6,65.0,8.51,8.416199999999998,1.1022326674500782,8.17,8.51,,,,,inverted,inverted,ZnO (16 nm)/PFN-Br (5 nm),ZnO/PFN-Br,PEDOT:PSS,PEDOT:PSS,70.0,,,,,,,,,
93755,10.1002/solr.202400399,10.1002/solr.202400399,PV-X Plus,,PV-X Plus,,,,0.83,17.1,66.0,9.36,9.36738,0.0788461538461484,8.85,9.36,,,,,inverted,inverted,ZnO (16 nm)/PFN-Br (5 nm),ZnO/PFN-Br,PEDOT:PSS,PEDOT:PSS,70.0,,,,,,,,,
93756,10.1002/solr.202400399,10.1002/solr.202400399,PV-X Plus,,PV-X Plus,,,,0.83,15.9,68.0,9.01,8.97396,0.3999999999999983,8.48,9.01,,,,,inverted,inverted,ZnO (16 nm)/PFN-Br (5 nm),ZnO/PFN-Br,PEDOT:PSS,PEDOT:PSS,60.0,,,,,,,,,
93757,10.1002/solr.202400399,10.1002/solr.202400399,PV-X Plus,,PV-X Plus,,,,0.83,15.5,64.0,8.19,8.233600000000001,0.5323565323565497,6.2,8.19,,,,,inverted,inverted,ZnO (16 nm)/PFN-Br (5 nm),ZnO/PFN-Br,PEDOT:PSS,PEDOT:PSS,60.0,,,,,,,,,
93758,10.1002/solr.202400399,10.1002/solr.202400399,PV-X Plus,,PV-X Plus,,,,0.83,15.7,65.0,8.46,8.470149999999999,0.1199763593380338,8.39,8.46,,,,,inverted,inverted,ZnO (16 nm)/PFN-Br (5 nm),ZnO/PFN-Br,PEDOT:PSS,PEDOT:PSS,,,,,,,,,,
93759,10.1002/solr.202400399,10.1002/solr.202400399,PV-X Plus,,PV-X Plus,,,,0.84,14.2,71.0,8.41,8.468879999999999,0.7001189060641912,8.1,8.41,,,,,,,ZnO|PFN-Br,ZnO/PFN-Br,,,,,,,,,,,,
93760,10.1002/solr.202400399,10.1002/solr.202400399,PV-X Plus,,PV-X Plus,,,,0.84,14.9,70.0,8.79,8.7612,0.3276450511945234,8.2,8.79,,,,,inverted,inverted,ZnO (16 nm)/PFN-Br (5 nm),ZnO/PFN-Br,PEDOT:PSS,PEDOT:PSS,,,,,,,,,,
93762,10.1002/solr.202400749,10.1002/solr.202400749,SPS-BT-Full,,SPS-BT-Full,,,,0.826,13.78,55.2,6.28,6.28301856,0.0480662420382183,6.13,6.28,,,,,ITO/PEDOT:PSS/SPS-BT-Full/PFN-Br/Al,conventional,PFN-Br,PFN-Br,PEDOT:PSS,PEDOT:PSS,,CHCl3,chloroform,,,,,,,
93763,10.1002/solr.202400749,10.1002/solr.202400749,SPS-BF-Full,,SPS-BF-Full,,,,0.864,14.64,58.1,7.35,7.34904576,0.012982857142851,7.21,7.35,,,,,ITO/PEDOT:PSS/SPS-BF-Full/PFN-Br/Al,conventional,PFN-Br,PFN-Br,PEDOT:PSS,PEDOT:PSS,,CHCl3,chloroform,,,,,,,
93811,10.1007/s10965-023-03524-w,10.1007/s10965-023-03524-w,"MDMO-PPV ~ poly@2-methoxy, 5′ 28-ethyl-hexyloxyp-phenylene vinylene",,,,,,,,,2.5,,,,2.5,,,,,ITO/PEDOT:PSS/active layer/MoO3/Al,conventional,,,PEDOT:PSS,PEDOT:PSS,,,,,,,,,,
93812,10.1007/s10965-023-03524-w,10.1007/s10965-023-03524-w,PDPP–TNT,,,,,,,,,4.7,,,,4.7,,,,,ITO/PEDOT:PSS/active layer/MoO3/Al,conventional,,,PEDOT:PSS,PEDOT:PSS,,,,,,,,,,
93813,10.1007/s10965-023-03524-w,10.1007/s10965-023-03524-w,DTG-PT polymer,,,,,,,,,5.2,,,,5.2,,,,,ITO/PEDOT:PSS/active layer/MoO3/Al,conventional,,,PEDOT:PSS,PEDOT:PSS,,,,,,,,,,
93814,10.1007/s10965-023-03524-w,10.1007/s10965-023-03524-w,PBDTT-DPP,,PBDTT-DPP,,CCCCCCC(CCCC)CN1C(=O)C2=C(c3cccs3)N(C(CCCC)CCCCCC)C(=O)C2=C1c1ccc(-c2cc3c(-c4ccc(CC(CC)CCCC)s4)c4sccc4c(-c4ccc(CC(CC)CCCC)s4)c3s2)s1,,,,,6.0,,,,6.0,,,,,ITO/PEDOT:PSS/active layer/MoO3/Al,conventional,,,PEDOT:PSS,PEDOT:PSS,,,,,-5.25,-3.63,,,,
93815,10.1007/s10965-023-03524-w,10.1007/s10965-023-03524-w,PPDTBT,,P2,,,,,,,9.21,,,,9.21,,,,,ITO/PEDOT:PSS/active layer/MoO3/Al,conventional,,,PEDOT:PSS,PEDOT:PSS,150.0,,,,,,,,,
93816,10.1007/s10965-023-03524-w,10.1007/s10965-023-03524-w,PDTP-DFBT,,P1,,CCCCCCCCc1cc(-c2c(-c3cccs3)sc3c(-c4cc(CCCCCCCC)c(CCCCCCCC)s4)c(-c4ccc(-c5cccc6nsnc56)s4)sc23)sc1CCCCCCCC,,,,,10.6,,,,10.6,,,,,ITO/PEDOT:PSS/active layer/MoO3/Al,conventional,,,PEDOT:PSS,PEDOT:PSS,,,,,,,,,,
93817,10.1007/s10965-023-03524-w,10.1007/s10965-023-03524-w,Cl-BTA5,,P1,,CCCCCCCCc1cc(-c2c(-c3cccs3)sc3c(-c4cc(CCCCCCCC)c(CCCCCCCC)s4)c(-c4ccc(-c5cccc6nsnc56)s4)sc23)sc1CCCCCCCC,,,,,12.0,,,,12.0,,,,,ITO/PEDOT:PSS/active layer/MoO3/Al,conventional,,,PEDOT:PSS,PEDOT:PSS,,,,,,,,,,
93818,10.1007/s10965-023-03524-w,10.1007/s10965-023-03524-w,PM6,Y6,PM6,Y6,COC(=O)C(C)(C)c1cc(C)cc(-c2sc3c4sc5cc(/C=C6/C(=O)c7cc(F)cc(c7)C(=O)/C6=C\c6cc(C(C)(C)C(=O)OC)c(-c7cc(C)cc(C(C)(C)C(=O)OC)c7)s6)sc5c4c(C(C)(C)C(=O)OC)ccc2-3)c1,CCCCCCCCCCCc1c(/C=C2\C(=O)c3cc(F)c(F)cc3C2=C(C#N)C#N)sc2c1sc1c3c4nsnc4c4c5sc6c(CCCCCCCCCCC)c(/C=C7\C(=O)c8cc(F)c(F)cc8C7=C(C#N)C#N)sc6c5n(CC(CC)CCCC)c4c3n(CC(CC)CCCC)c21,,,,16.31,,,,16.31,,,,,ITO/PEDOT:PSS/active layer/MoO3/Al,conventional,,,PEDOT:PSS,PEDOT:PSS,,,,,-5.56,-3.65,,-5.65,-4.09,
93819,10.1007/s10965-023-03524-w,10.1007/s10965-023-03524-w,PM6,BTP-eC9,PM6,BTP-eC9,COC(=O)C(C)(C)c1cc(C)cc(-c2sc3c4sc5cc(/C=C6/C(=O)c7cc(F)cc(c7)C(=O)/C6=C\c6cc(C(C)(C)C(=O)OC)c(-c7cc(C)cc(C(C)(C)C(=O)OC)c7)s6)sc5c4c(C(C)(C)C(=O)OC)ccc2-3)c1,CCCCCCCCCc1c(C=C2C(=O)c3cc(Cl)c(Cl)cc3C2=C(C#N)C#N)sc2c1sc1c3c4nsnc4c4c5sc6c(CCCCCCCCC)c(C=C7C(=O)c8cc(Cl)c(Cl)cc8C7=C(C#N)C#N)sc6c5n(CC(CCCC)CCCCCC)c4c3n(CC(CCCC)CCCCCC)c21,,,,17.33,,,,17.33,,,,,ITO/PEDOT:PSS/active layer/MoO3/Al,conventional,,,PEDOT:PSS,PEDOT:PSS,,,,,-5.56,-3.65,,-5.68,-3.9,
93820,10.1007/s10965-023-03524-w,10.1007/s10965-023-03524-w,narrow-band-gap chlorinated polymer acceptor PY-2Cl and incorporated into the PM6:PY-1S1Se host blend,,,,,,,,,18.2,,,,18.2,,,,,ITO/PEDOT:PSS/active layer/MoO3/Al,conventional,,,PEDOT:PSS,PEDOT:PSS,,,,,,,,,,
93836,10.1007/s12648-021-02051-y,10.1007/s12648-021-02051-y,CV dye,,CV dye,,,,0.169,0.0367,,,,,,,,,,,ITO/CV/Al coated with Mylar,,,,,,,,,,,,,,,
93837,10.1007/s12648-021-02051-y,10.1007/s12648-021-02051-y,CV dye,,CV dye,,,,0.23842,0.132133,,,,,,,,,,,ITO/CV + SWCNT/Al coated with Mylar,,,,,,,,,,,,,,,
93863,10.1016/j.apsadv.2020.100052,10.1016/j.apsadv.2020.100052,P3HT,PCBM,P3HT,PCBM,CCCCCCc1ccsc1,CCCCC(=O)OCC1(C2=CC=CC=C2)C3=CC=CC4=CC=CC5=CC=CC6=CC=CC7=CC=CC1=C7C6=C5C4=C3,0.21,2.31,28.0,0.13,0.1358279999999999,4.483076923076902,0.13,,,,,,ITO/P3HT:PCBM/Al,BHJ solar cell,,,,,,,,,-5.01,-3.12,,-6.1,-3.7,
93864,10.1016/j.apsadv.2020.100052,10.1016/j.apsadv.2020.100052,P3HT,PCBM,P3HT,PCBM,CCCCCCc1ccsc1,CCCCC(=O)OCC1(C2=CC=CC=C2)C3=CC=CC4=CC=CC5=CC=CC6=CC=CC7=CC=CC1=C7C6=C5C4=C3,0.539,4.48,34.7,0.84,0.8379078400000002,0.2490666666666413,0.84,,,,,,ITO/CuInS2/P3HT:PCBM/Al,hybrid integrated solar cell,,,CuInS2,CuInS2,,chlorobenzene,,100.0,-5.01,-3.12,,-6.1,-3.7,
93865,10.1016/j.apsadv.2020.100052,10.1016/j.apsadv.2020.100052,,PCBM,,PCBM,,CCCCC(=O)OCC1(C2=CC=CC=C2)C3=CC=CC4=CC=CC5=CC=CC6=CC=CC7=CC=CC1=C7C6=C5C4=C3,0.46,1.69,46.3,0.36,0.3599362,0.0177222222222229,0.36,,,,,,ITO/CuInS2/PCBM/Al,reference solar cell,,,CuInS2,CuInS2,,,,,,,,-6.1,-3.7,
93868,10.1016/j.cclet.2021.06.042,10.1016/j.cclet.2021.06.042,PBTT-BPTI,,PBTT-BPTI,,,,0.96,5.18,39.0,1.95,1.939392,0.5440000000000089,,,,DIO (1%),DIO,1%,,,,,,,50.0,o-DCB,o-DCB,,,,,,,
93869,10.1016/j.cclet.2021.06.042,10.1016/j.cclet.2021.06.042,PBTT-BPTI,,PBTT-BPTI,,,,0.94,5.12,42.0,2.03,2.021376,0.4248275862068839,,,,DIO (1%),DIO,1%,,,,,,,50.0,o-DCB,o-DCB,150.0,,,,,,
93870,10.1016/j.cclet.2021.06.042,10.1016/j.cclet.2021.06.042,PBTT-BPTI,,PBTT-BPTI,,,,0.92,5.54,42.0,2.15,2.140656,0.4346046511627916,,,,DIO (1%),DIO,1%,,,,,,,50.0,o-DCB,o-DCB,200.0,,,,,,
93871,10.1016/j.cclet.2021.06.042,10.1016/j.cclet.2021.06.042,PBTT-BPTI,,PBTT-BPTI,,,,0.9,5.23,40.0,1.87,1.8828000000000005,0.6844919786096334,,,,DIO (1%),DIO,1%,,,,,,,50.0,o-DCB,o-DCB,230.0,,,,,,
