Repository: JiYiqaq/PCE-KA-GNN

# Data directory

- `raw/Active_Database.csv` is the immutable source dataset bundled under CC BY 4.0. Do not overwrite it with processed data.
- `processed/` is created and populated by the training pipeline. Generated `.pt` and `.pth` caches are intentionally ignored by Git because they can exceed GitHub's normal single-file limit.

See `../DATA_LICENSE.md` for provenance, license and checksum information.

File: data/raw/Active_Database.csv (part 317 of 471)
id,doi,doi_norm,donor,acceptor,donor_canonical,acceptor_canonical,donor_smiles,acceptor_smiles,voc,jsc,ff,pce,pce_recomputed,pce_relative_error_percent,pce_avg,pce_best,d_a_ratio,additive,additive_canonical,additive_ratio,device_structure,device_type,etl,etl_canonical,htl,htl_canonical,active_layer_thickness,solvent,solvent_canonical,annealing_temp,homo_d,lumo_d,eg_d,homo_a,lumo_a,eg_a
93872,10.1016/j.cclet.2021.06.042,10.1016/j.cclet.2021.06.042,PBTT-BPTI,,PBTT-BPTI,,,,0.86,5.53,38.0,1.8,1.807204,0.4002222222222092,,,,,,,,,,,,,50.0,o-DCB,o-DCB,200.0,,,,,,
93873,10.1016/j.cclet.2021.06.042,10.1016/j.cclet.2021.06.042,PBTT-BPTI,,PBTT-BPTI,,,,0.88,5.36,41.0,1.93,1.933888,0.2014507772020784,,,,DIO (0.5%),DIO,0.5%,,,,,,,50.0,o-DCB,o-DCB,200.0,,,,,,
93875,10.1016/j.cclet.2021.06.042,10.1016/j.cclet.2021.06.042,PBTT-BPTI,,PBTT-BPTI,,,,0.91,5.36,40.0,1.98,1.95104,1.4626262626262565,,,,DIO (2%),DIO,2%,,,,,,,50.0,o-DCB,o-DCB,200.0,,,,,,
93876,10.1016/j.cclet.2023.108287,10.1016/j.cclet.2023.108287,PBC6-T,,PBC6-T,,,,0.92,7.73,37.0,2.65,2.631292,0.7059622641509331,2.47,2.65,,,,,,,,,,,,,,,,,,,,
93877,10.1016/j.cclet.2023.108287,10.1016/j.cclet.2023.108287,PBC12-T,,PBC12-T,,,,0.93,9.78,61.0,5.56,5.548194,0.2123381294964026,5.45,5.56,,,,,,,,,,,,,,,,,,,,
93878,10.1016/j.cclet.2023.108287,10.1016/j.cclet.2023.108287,PBC24-T,,PBC24-T,,,,0.91,3.5,34.0,1.09,1.0829,0.6513761467890006,1.02,1.09,,,,,,,,,,,,,,,,,,,,
93879,10.1016/j.cclet.2023.108527,10.1016/j.cclet.2023.108527,DCPIC-EH,,DCPIC-EH,,,,0.775,20.55,63.04,10.03,10.039908,0.0987836490528528,9.86,10.03,,,,,,,,,,,,o-DCB,o-DCB,100.0,,,,,,
93880,10.1016/j.cclet.2023.108527,10.1016/j.cclet.2023.108527,DCPIC-EH,,DCPIC-EH,,,,0.775,20.04,60.21,9.36,9.3512151,0.0938557692307524,9.03,9.36,,,,,,,,,,,,o-XY,o-xylene,100.0,,,,,,
93881,10.1016/j.cclet.2023.108527,10.1016/j.cclet.2023.108527,DCPIC-BO,,DCPIC-BO,,,,0.81,19.55,61.22,9.7,9.6944931,0.0567721649484385,9.52,9.7,,,,,,,,,,,,CB,chlorobenzene,40.0,,,,,,
93882,10.1016/j.cclet.2023.108527,10.1016/j.cclet.2023.108527,DCPIC-BO,,DCPIC-BO,,,,0.812,19.08,62.97,9.77,9.755916912,0.1441462436028616,9.6,9.77,,,,,,,,,,,,o-XY,o-xylene,40.0,,,,,,
93883,10.1016/j.cclet.2023.108527,10.1016/j.cclet.2023.108527,DCPIC-BO,,DCPIC-BO,,,,0.808,19.3,62.56,9.76,9.75585664,0.0424524590163802,9.44,9.76,,,,,,,,,,,,THF,THF,60.0,,,,,,
93884,10.1016/j.cclet.2023.109164,10.1016/j.cclet.2023.109164,P8,,P8,,CCCCCCCCC(CCCCCC)COc1cc(-c2ccc(-c3sc(-c4ccc(-c5cc(CCCCCC)cs5)c5nsnc45)cc3CCCCCC)s2)c(OCC(CCCCCC)CCCCCCCC)cc1-c1cccs1,,0.794,18.2,54.3,7.83,7.846784400000001,0.2143601532567124,7.68,7.83,,,,,,,,,,,,,,,,,,,,
93885,10.1016/j.cclet.2023.109164,10.1016/j.cclet.2023.109164,P10,,P10,,CCCCCCCCCCC(CCCCCCCC)CN1C(=O)c2c(c(-c3ccc(-c4cc5c(OCC(CC)CCCC)c6sc(-c7scc8c7C(=O)N(CCCCCCCC)C8=O)cc6c(OCC(CC)CCCC)c5s4)s3)c3nsnc3c2-c2ccc(-c3cc4c(OCC(CC)CCCC)c5sccc5c(OCC(CC)CCCC)c4s3)s2)C1=O,,0.772,19.3,59.3,8.86,8.8354628,0.2769435665914138,8.82,8.86,,,,,,,,,,,,,,,,,,,,
93886,10.1016/j.cclet.2023.109164,10.1016/j.cclet.2023.109164,P12,,P12,,CCCCCCCCCCCCOc1c2cc(-c3ccc(C4=C5C(=O)N(CCCCCCCC)C(c6ccc(-c7cc8c(OCCCCCCCCCCCC)c9sc(-c%10cc%11c%12nc%13c(-c%14cc(CCCCCCCCCCCC)c(CCCCCCCCCCCC)s%14)c%14nsnc%14c(-c%14cc(CCCCCCCCCCCC)c(CCCCCCCCCCCC)s%14)c%13nc%12c%12ccsc%12c%11s%10)cc9c(OCCCCCCCCCCCC)c8s7)s6)=C5C(=O)N4CCCCCCCC)s3)sc2c(OCCCCCCCCCCCC)c2ccsc12,,0.767,21.2,62.3,10.09,10.1302292,0.398703666997033,10.0,10.09,,,,,,,,,,,,,,,,,,,,
93887,10.1016/j.cclet.2023.109164,10.1016/j.cclet.2023.109164,P14,,P12,,CCCCCCCCCCCCOc1c2cc(-c3ccc(C4=C5C(=O)N(CCCCCCCC)C(c6ccc(-c7cc8c(OCCCCCCCCCCCC)c9sc(-c%10cc%11c%12nc%13c(-c%14cc(CCCCCCCCCCCC)c(CCCCCCCCCCCC)s%14)c%14nsnc%14c(-c%14cc(CCCCCCCCCCCC)c(CCCCCCCCCCCC)s%14)c%13nc%12c%12ccsc%12c%11s%10)cc9c(OCCCCCCCCCCCC)c8s7)s6)=C5C(=O)N4CCCCCCCC)s3)sc2c(OCCCCCCCCCCCC)c2ccsc12,,0.762,18.2,57.9,8.05,8.0298036,0.2508869565217571,8.0,8.05,,,,,,,,,,,,,,,,,,,,
93888,10.1016/j.cclet.2023.109164,10.1016/j.cclet.2023.109164,P16,,P16,,,,0.759,18.1,54.8,7.53,7.528369200000001,0.021657370517917,7.39,7.53,,,,,,,,,,,,,,,,,,,,
93889,10.1016/j.cclet.2024.109849,10.1016/j.cclet.2024.109849,PM6,L8-BO,PM6,L8-BO,COC(=O)C(C)(C)c1cc(C)cc(-c2sc3c4sc5cc(/C=C6/C(=O)c7cc(F)cc(c7)C(=O)/C6=C\c6cc(C(C)(C)C(=O)OC)c(-c7cc(C)cc(C(C)(C)C(=O)OC)c7)s6)sc5c4c(C(C)(C)C(=O)OC)ccc2-3)c1,CCCCCCC(CCCC)Cc1c(/C=C2\C(=O)c3cc(F)c(F)cc3C2=C(C#N)C#N)sc2c1SC1c3c(c4c(c5nsnc35)c3sc5c(CC(CCCC)CCCCCC)c(/C=C6\C(=O)c7cc(F)c(F)cc7C6=C(C#N)C#N)sc5c3n4CC(CC)CCCC)N(CC(CC)CCCC)C21,0.87,25.6,72.0,16.2,16.03584,1.013333333333327,15.73,16.2,,,,,P-BHJ,,,,,,,,,,-5.56,-3.65,,-5.68,-3.9,
93890,10.1016/j.cclet.2024.109849,10.1016/j.cclet.2024.109849,PM6,L8-BO,PM6,L8-BO,COC(=O)C(C)(C)c1cc(C)cc(-c2sc3c4sc5cc(/C=C6/C(=O)c7cc(F)cc(c7)C(=O)/C6=C\c6cc(C(C)(C)C(=O)OC)c(-c7cc(C)cc(C(C)(C)C(=O)OC)c7)s6)sc5c4c(C(C)(C)C(=O)OC)ccc2-3)c1,CCCCCCC(CCCC)Cc1c(/C=C2\C(=O)c3cc(F)c(F)cc3C2=C(C#N)C#N)sc2c1SC1c3c(c4c(c5nsnc35)c3sc5c(CC(CCCC)CCCCCC)c(/C=C6\C(=O)c7cc(F)c(F)cc7C6=C(C#N)C#N)sc5c3n4CC(CC)CCCC)N(CC(CC)CCCC)C21,0.85,15.9,65.0,8.68,8.78475,1.2067972350230531,8.22,8.68,,,,,M-BHJ,,m-TiO2,,MoO3,,,,,,-5.56,-3.65,,-5.68,-3.9,
93891,10.1016/j.cclet.2024.109849,10.1016/j.cclet.2024.109849,as-DCPIC,,as-DCPIC,,,,0.76,20.8,61.0,9.68,9.642880000000002,0.3834710743801451,9.4,9.68,,,,,P-SCOSC,,ZnO,,MoO3,,,,,,,,,,,
93892,10.1016/j.cclet.2024.109849,10.1016/j.cclet.2024.109849,as-DCPIC,,as-DCPIC,,,,0.76,23.0,55.0,9.67,9.614,0.5791106514994927,9.03,9.67,,,,,M-SCOSC,,,,,,,,,,,,,,,
93893,10.1016/j.cej.2022.135543,10.1016/j.cej.2022.135543,PM6,Y6,PM6,Y6,COC(=O)C(C)(C)c1cc(C)cc(-c2sc3c4sc5cc(/C=C6/C(=O)c7cc(F)cc(c7)C(=O)/C6=C\c6cc(C(C)(C)C(=O)OC)c(-c7cc(C)cc(C(C)(C)C(=O)OC)c7)s6)sc5c4c(C(C)(C)C(=O)OC)ccc2-3)c1,CCCCCCCCCCCc1c(/C=C2\C(=O)c3cc(F)c(F)cc3C2=C(C#N)C#N)sc2c1sc1c3c4nsnc4c4c5sc6c(CCCCCCCCCCC)c(/C=C7\C(=O)c8cc(F)c(F)cc8C7=C(C#N)C#N)sc6c5n(CC(CC)CCCC)c4c3n(CC(CC)CCCC)c21,0.8,24.69,71.0,14.02,14.023920000000002,0.0279600570613594,13.32,14.02,1:1.2,,,,inverted,inverted,ZnO,ZnO,MoO3,MoO3,,chloroform,chloroform,100.0,-5.56,-3.65,,-5.65,-4.09,
93894,10.1016/j.cej.2022.135543,10.1016/j.cej.2022.135543,PM6,Y6,PM6,Y6,COC(=O)C(C)(C)c1cc(C)cc(-c2sc3c4sc5cc(/C=C6/C(=O)c7cc(F)cc(c7)C(=O)/C6=C\c6cc(C(C)(C)C(=O)OC)c(-c7cc(C)cc(C(C)(C)C(=O)OC)c7)s6)sc5c4c(C(C)(C)C(=O)OC)ccc2-3)c1,CCCCCCCCCCCc1c(/C=C2\C(=O)c3cc(F)c(F)cc3C2=C(C#N)C#N)sc2c1sc1c3c4nsnc4c4c5sc6c(CCCCCCCCCCC)c(/C=C7\C(=O)c8cc(F)c(F)cc8C7=C(C#N)C#N)sc6c5n(CC(CC)CCCC)c4c3n(CC(CC)CCCC)c21,0.81,25.16,72.0,14.67,14.673312,0.0225766871165718,13.85,14.67,1:1.2,+1 wt% additive,,1 wt%,inverted,inverted,ZnO,ZnO,MoO3,MoO3,,chloroform,chloroform,100.0,-5.56,-3.65,,-5.65,-4.09,
93895,10.1016/j.cej.2022.135543,10.1016/j.cej.2022.135543,PM6,Y6,PM6,Y6,COC(=O)C(C)(C)c1cc(C)cc(-c2sc3c4sc5cc(/C=C6/C(=O)c7cc(F)cc(c7)C(=O)/C6=C\c6cc(C(C)(C)C(=O)OC)c(-c7cc(C)cc(C(C)(C)C(=O)OC)c7)s6)sc5c4c(C(C)(C)C(=O)OC)ccc2-3)c1,CCCCCCCCCCCc1c(/C=C2\C(=O)c3cc(F)c(F)cc3C2=C(C#N)C#N)sc2c1sc1c3c4nsnc4c4c5sc6c(CCCCCCCCCCC)c(/C=C7\C(=O)c8cc(F)c(F)cc8C7=C(C#N)C#N)sc6c5n(CC(CC)CCCC)c4c3n(CC(CC)CCCC)c21,0.82,25.68,72.0,15.17,15.161471999999998,0.0562162162162285,14.46,15.17,1:1.2,+3 wt% additive,,3 wt%,inverted,inverted,ZnO,ZnO,MoO3,MoO3,,chloroform,chloroform,100.0,-5.56,-3.65,,-5.65,-4.09,
93896,10.1016/j.cej.2022.135543,10.1016/j.cej.2022.135543,PM6,Y6,PM6,Y6,COC(=O)C(C)(C)c1cc(C)cc(-c2sc3c4sc5cc(/C=C6/C(=O)c7cc(F)cc(c7)C(=O)/C6=C\c6cc(C(C)(C)C(=O)OC)c(-c7cc(C)cc(C(C)(C)C(=O)OC)c7)s6)sc5c4c(C(C)(C)C(=O)OC)ccc2-3)c1,CCCCCCCCCCCc1c(/C=C2\C(=O)c3cc(F)c(F)cc3C2=C(C#N)C#N)sc2c1sc1c3c4nsnc4c4c5sc6c(CCCCCCCCCCC)c(/C=C7\C(=O)c8cc(F)c(F)cc8C7=C(C#N)C#N)sc6c5n(CC(CC)CCCC)c4c3n(CC(CC)CCCC)c21,0.82,25.91,74.0,15.74,15.722188,0.1131639135959406,14.9,15.74,1:1.2,+5 wt% additive,,5 wt%,inverted,inverted,ZnO,ZnO,MoO3,MoO3,,chloroform,chloroform,100.0,-5.56,-3.65,,-5.65,-4.09,
93897,10.1016/j.cej.2022.135543,10.1016/j.cej.2022.135543,PM6,Y6,PM6,Y6,COC(=O)C(C)(C)c1cc(C)cc(-c2sc3c4sc5cc(/C=C6/C(=O)c7cc(F)cc(c7)C(=O)/C6=C\c6cc(C(C)(C)C(=O)OC)c(-c7cc(C)cc(C(C)(C)C(=O)OC)c7)s6)sc5c4c(C(C)(C)C(=O)OC)ccc2-3)c1,CCCCCCCCCCCc1c(/C=C2\C(=O)c3cc(F)c(F)cc3C2=C(C#N)C#N)sc2c1sc1c3c4nsnc4c4c5sc6c(CCCCCCCCCCC)c(/C=C7\C(=O)c8cc(F)c(F)cc8C7=C(C#N)C#N)sc6c5n(CC(CC)CCCC)c4c3n(CC(CC)CCCC)c21,0.81,26.02,68.0,14.33,14.331815999999998,0.0126727145847734,13.5,14.33,1:1.2,+10 wt% additive,,10 wt%,inverted,inverted,ZnO,ZnO,MoO3,MoO3,,chloroform,chloroform,100.0,-5.56,-3.65,,-5.65,-4.09,
93898,10.1016/j.cej.2022.135543,10.1016/j.cej.2022.135543,PM6-b-PTY6,,PM6-b-PTY6,,,,0.94,8.42,44.0,3.5,3.482512,0.4996571428571477,2.95,3.5,,,,,inverted,inverted,ZnO,ZnO,MoO3,MoO3,,chloroform,chloroform,,,,,,,
93899,10.1016/j.cej.2022.135543,10.1016/j.cej.2022.135543,PM6,Y6,PM6,Y6,COC(=O)C(C)(C)c1cc(C)cc(-c2sc3c4sc5cc(/C=C6/C(=O)c7cc(F)cc(c7)C(=O)/C6=C\c6cc(C(C)(C)C(=O)OC)c(-c7cc(C)cc(C(C)(C)C(=O)OC)c7)s6)sc5c4c(C(C)(C)C(=O)OC)ccc2-3)c1,CCCCCCCCCCCc1c(/C=C2\C(=O)c3cc(F)c(F)cc3C2=C(C#N)C#N)sc2c1sc1c3c4nsnc4c4c5sc6c(CCCCCCCCCCC)c(/C=C7\C(=O)c8cc(F)c(F)cc8C7=C(C#N)C#N)sc6c5n(CC(CC)CCCC)c4c3n(CC(CC)CCCC)c21,0.86,25.55,75.0,16.48,16.47975,0.0015169902912693,16.25,16.48,1:1.2,+5 wt% additive,,5 wt%,conventional,conventional,,,PEDOT:PSS,PEDOT:PSS,,chloroform,chloroform,100.0,-5.56,-3.65,,-5.65,-4.09,
93900,10.1016/j.cej.2022.135543,10.1016/j.cej.2022.135543,D18-Cl,Y6,D18-Cl,Y6,CCCCCCC(CCCC)Cc1csc(-c2cc3c4nsnc4c4cc(-c5cc(CC(CCCC)CCCCCC)c(-c6cc7c(-c8cc(Cl)c(CC(CC)CCCC)s8)c8sccc8c(-c8cc(Cl)c(CC(CC)CCCC)s8)c7s6)s5)sc4c3s2)c1,CCCCCCCCCCCc1c(/C=C2\C(=O)c3cc(F)c(F)cc3C2=C(C#N)C#N)sc2c1sc1c3c4nsnc4c4c5sc6c(CCCCCCCCCCC)c(/C=C7\C(=O)c8cc(F)c(F)cc8C7=C(C#N)C#N)sc6c5n(CC(CC)CCCC)c4c3n(CC(CC)CCCC)c21,0.85,26.47,78.0,17.55,17.549609999999998,0.0022222222222393,17.08,17.55,1:1.2,+5 wt% additive,,5 wt%,conventional,conventional,,,PEDOT:PSS,PEDOT:PSS,,chloroform,chloroform,100.0,-5.51,-2.77,,-5.65,-4.09,
93903,10.1016/j.cej.2023.142025,10.1016/j.cej.2023.142025,PM6,Y6,PM6,Y6,COC(=O)C(C)(C)c1cc(C)cc(-c2sc3c4sc5cc(/C=C6/C(=O)c7cc(F)cc(c7)C(=O)/C6=C\c6cc(C(C)(C)C(=O)OC)c(-c7cc(C)cc(C(C)(C)C(=O)OC)c7)s6)sc5c4c(C(C)(C)C(=O)OC)ccc2-3)c1,CCCCCCCCCCCc1c(/C=C2\C(=O)c3cc(F)c(F)cc3C2=C(C#N)C#N)sc2c1sc1c3c4nsnc4c4c5sc6c(CCCCCCCCCCC)c(/C=C7\C(=O)c8cc(F)c(F)cc8C7=C(C#N)C#N)sc6c5n(CC(CC)CCCC)c4c3n(CC(CC)CCCC)c21,0.829,25.22,74.97,15.67,15.674262785999996,0.0272034843650058,,,1:1.2,1-chloronaphthalene,CN,,ITO/ZnO/PM6:Y6/MoO3/Ag,inverted,ZnO,ZnO,MoO3,MoO3,,chloroform,chloroform,110.0,-5.56,-3.65,,-5.65,-4.09,
93906,10.1016/j.cej.2023.142124,10.1016/j.cej.2023.142124,PBDB-T,TPDIC,PBDB-T,TPDIC,CCCCC(CC)Cc1ccc(-c2c3cc(-c4ccc(-c5sc(-c6cccs6)c6c5C(=O)c5c(CC(CC)CCCC)sc(CC(CC)CCCC)c5C6=O)s4)sc3c(-c3ccc(CC(CC)CCCC)s3)c3ccsc23)s1,CCCCCCCCN1C(=O)c2c(-c3cc4c(s3)-c3sc(/C=C5\C(=O)c6ccccc6C5=C(C#N)C#N)cc3C4(C)C)sc(-c3cc4c(s3)C3SC(/C=C5\C(=O)c6ccccc6C5=C(C#N)C#N)=CC3C4(C)C)c2C1=O,0.87,14.69,66.0,8.34,8.434998,1.139064748201443,7.29,8.34,,,,,Glass/ITO/ZnO/active layer/MoO3/Ag,inverted,ZnO,,MoO3,,,,,,-5.33,-3.48,,,,
93907,10.1016/j.cej.2023.142124,10.1016/j.cej.2023.142124,PBDB-T,TPDIC,PBDB-T,TPDIC,CCCCC(CC)Cc1ccc(-c2c3cc(-c4ccc(-c5sc(-c6cccs6)c6c5C(=O)c5c(CC(CC)CCCC)sc(CC(CC)CCCC)c5C6=O)s4)sc3c(-c3ccc(CC(CC)CCCC)s3)c3ccsc23)s1,CCCCCCCCN1C(=O)c2c(-c3cc4c(s3)-c3sc(/C=C5\C(=O)c6ccccc6C5=C(C#N)C#N)cc3C4(C)C)sc(-c3cc4c(s3)C3SC(/C=C5\C(=O)c6ccccc6C5=C(C#N)C#N)=CC3C4(C)C)c2C1=O,0.83,14.5,69.0,8.34,8.30415,0.4298561151079129,6.74,8.34,,,,,PET/AgNWs/ZnO/active layer/MoO3/Ag,inverted,ZnO,,MoO3,,,,,,-5.33,-3.48,,,,
93908,10.1016/j.cej.2023.142124,10.1016/j.cej.2023.142124,PBDB-T,TPDIC,PBDB-T,TPDIC,CCCCC(CC)Cc1ccc(-c2c3cc(-c4ccc(-c5sc(-c6cccs6)c6c5C(=O)c5c(CC(CC)CCCC)sc(CC(CC)CCCC)c5C6=O)s4)sc3c(-c3ccc(CC(CC)CCCC)s3)c3ccsc23)s1,CCCCCCCCN1C(=O)c2c(-c3cc4c(s3)-c3sc(/C=C5\C(=O)c6ccccc6C5=C(C#N)C#N)cc3C4(C)C)sc(-c3cc4c(s3)C3SC(/C=C5\C(=O)c6ccccc6C5=C(C#N)C#N)=CC3C4(C)C)c2C1=O,0.84,13.68,65.0,7.53,7.46928,0.8063745019920304,4.66,7.53,,,,,Glass/ITO/ZnO/active layer/MoO3/Ag,inverted,ZnO,,MoO3,,,,,,-5.33,-3.48,,,,
93909,10.1016/j.cej.2023.142124,10.1016/j.cej.2023.142124,PBDB-T,TPDIC,PBDB-T,TPDIC,CCCCC(CC)Cc1ccc(-c2c3cc(-c4ccc(-c5sc(-c6cccs6)c6c5C(=O)c5c(CC(CC)CCCC)sc(CC(CC)CCCC)c5C6=O)s4)sc3c(-c3ccc(CC(CC)CCCC)s3)c3ccsc23)s1,CCCCCCCCN1C(=O)c2c(-c3cc4c(s3)-c3sc(/C=C5\C(=O)c6ccccc6C5=C(C#N)C#N)cc3C4(C)C)sc(-c3cc4c(s3)C3SC(/C=C5\C(=O)c6ccccc6C5=C(C#N)C#N)=CC3C4(C)C)c2C1=O,0.84,13.3,61.0,6.84,6.814920000000001,0.3666666666666535,3.88,6.84,,,,,PET/AgNWs/ZnO/active layer/MoO3/Ag,inverted,ZnO,,MoO3,,,,,,-5.33,-3.48,,,,
93910,10.1016/j.cej.2023.142124,10.1016/j.cej.2023.142124,as-DCPIC,,as-DCPIC,,,,0.76,20.9,62.0,9.89,9.84808,0.4238624873609815,9.56,9.89,,,,,SCOSCs,,ZnO,,MoO3,,,,,,,,,,,
93911,10.1016/j.cej.2023.142124,10.1016/j.cej.2023.142124,as-DCPIC,,as-DCPIC,,,,0.73,20.61,66.0,9.88,9.929898,0.5050404858299482,9.11,9.88,,,,,SCOSCs,,ZnO,,MoO3,,,,,,,,,,,
93912,10.1016/j.cej.2023.142124,10.1016/j.cej.2023.142124,as-DCPIC,,as-DCPIC,,,,0.76,19.6,65.0,9.69,9.6824,0.0784313725490201,8.49,9.69,,,,,SCOSCs,,ZnO,,MoO3,,,,,,,,,,,
93913,10.1016/j.cej.2023.142124,10.1016/j.cej.2023.142124,as-DCPIC,,as-DCPIC,,,,0.76,20.25,62.0,9.45,9.5418,0.971428571428582,7.82,9.45,,,,,SCOSCs,,ZnO,,MoO3,,,,,,,,,,,
93918,10.1016/j.chemphys.2020.111004,10.1016/j.chemphys.2020.111004,PCPDTBT,,PCPDTBT,,CCCCC(CC)CC1(CC(CC)CCCC)c2ccsc2-c2sc(-c3cccc4nsnc34)cc21,,0.695,0.31,47.34,0.1,0.10199403,1.9940299999999933,0.1,,,,,,ITO/ZnO/PCPDTBT:fullerene/MoO3/Ag,inverted,ZnO,ZnO,MoO3,MoO3,,chlorobenzene,chlorobenzene,,-5.3,-3.6,,,,
93919,10.1016/j.chemphys.2020.111004,10.1016/j.chemphys.2020.111004,PCPDTBT,PC61BM,PCPDTBT,PC61BM,CCCCC(CC)CC1(CC(CC)CCCC)c2ccsc2-c2sc(-c3cccc4nsnc34)cc21,COC(=O)CCCC1(c2ccccc2)C23c4c5c6c7c8c9c(c%10c%11c2c2c%12c4c4c%13c5c5c7c7c8c8c%14c9c%10c9c%10c%11c2c2c%11c%12c4c4c%12c%13c5c5c7c7c8c8c%14c9c9c%10c2c2c%11c4c4c%12c5c7c5c8c9c2c45)C613,0.664,5.02,35.64,1.18,1.187980992,0.6763552542372899,1.18,,1:3,,,,ITO/ZnO/PCPDTBT:fullerene/MoO3/Ag,inverted,ZnO,ZnO,MoO3,MoO3,,chlorobenzene,chlorobenzene,,-5.3,-3.6,,-6.1,-3.7,
93920,10.1016/j.chemphys.2020.111004,10.1016/j.chemphys.2020.111004,PCPDTBT,PC71BM,PCPDTBT,PC71BM,CCCCC(CC)CC1(CC(CC)CCCC)c2ccsc2-c2sc(-c3cccc4nsnc34)cc21,COC(=O)CCCC1(c2ccccc2)C23c4c5ccc6c7cc8c9c%10c(cc%11cc%12c%13c%14c(cc%15c%16ccc-5c2c%16c2c5c%16c%17c(c(c46)c7c9c%17c4c%10c%11c%13c4c%16c%14c%152)C513)C%12)C8,0.635,7.28,34.51,1.6,1.59532828,0.2919825000000098,1.6,,1:3,,,,ITO/ZnO/PCPDTBT:fullerene/MoO3/Ag,inverted,ZnO,ZnO,MoO3,MoO3,,chlorobenzene,chlorobenzene,,-5.3,-3.6,,-5.9,-3.9,
93936,10.1016/j.dyepig.2019.108032,10.1016/j.dyepig.2019.108032,P1,,P1,,CCCCCCCCc1cc(-c2c(-c3cccs3)sc3c(-c4cc(CCCCCCCC)c(CCCCCCCC)s4)c(-c4ccc(-c5cccc6nsnc56)s4)sc23)sc1CCCCCCCC,,0.57,6.65,60.0,2.31,2.2743,1.5454545454545578,2.28,2.31,,,,,FTO/TiO2-blocking layer/TiO2-nanoparticle/TiO2-blocking layer/dye/electrolyte/Pt/FTO,,TiO2,TiO2,,,,,,,,,,,,
93937,10.1016/j.dyepig.2019.108032,10.1016/j.dyepig.2019.108032,P2,,P2,,,,0.57,7.31,58.0,2.55,2.416686,5.227999999999998,2.42,2.55,,,,,FTO/TiO2-blocking layer/TiO2-nanoparticle/TiO2-blocking layer/dye/electrolyte/Pt/FTO,,TiO2,TiO2,,,,,,,,,,,,
93938,10.1016/j.dyepig.2019.108032,10.1016/j.dyepig.2019.108032,P3,,P3,,CCCCCCc1csc(-c2ccc(-c3cc(CCCCCC)c(/C=C/c4csc(-c5cc6c(OCC(CC)CCCC)c7sc(-c8ccc(C9=C%10C(=O)N(CC(CC)CCCC)C(c%11ccc(-c%12cc%13c(OCC(CC)CCCC)c%14sccc%14c(OCC(CC)CCCC)c%13s%12)s%11)=C%10C(=O)N9CC(CC)CCCC)s8)cc7c(OCC(CC)CCCC)c6s5)c4)s3)c3nsnc23)c1,,0.59,7.54,61.0,2.8,2.713646,3.08407142857143,2.71,2.8,,,,,FTO/TiO2-blocking layer/TiO2-nanoparticle/TiO2-blocking layer/dye/electrolyte/Pt/FTO,,TiO2,TiO2,,,,,,,,,,,,
93939,10.1016/j.dyepig.2019.108032,10.1016/j.dyepig.2019.108032,P4,,P4,,,,0.6,7.85,63.0,3.03,2.9673000000000003,2.0693069306930543,2.96,3.03,,,,,FTO/TiO2-blocking layer/TiO2-nanoparticle/TiO2-blocking layer/dye/electrolyte/Pt/FTO,,TiO2,TiO2,,,,,,,,,,,,
93940,10.1016/j.dyepig.2020.108523,10.1016/j.dyepig.2020.108523,BTI(2T-DCV-Hex)3,PC71BM,BTI(2T-DCV-Hex)3,PC71BM,,COC(=O)CCCC1(c2ccccc2)C23c4c5ccc6c7cc8c9c%10c(cc%11cc%12c%13c%14c(cc%15c%16ccc-5c2c%16c2c5c%16c%17c(c(c46)c7c9c%17c4c%10c%11c%13c4c%16c%14c%152)C513)C%12)C8,0.94,7.67,53.0,3.81,3.821194,0.2938057742782075,,3.81,1:2,,,,ITO/PEDOT:PSS/active layer/Ca/Ag,conventional,Ca,Ca,PEDOT:PSS,PEDOT:PSS,,o-dichlorobenzene,o-DCB,,,,,-5.9,-3.9,
93941,10.1016/j.dyepig.2020.108523,10.1016/j.dyepig.2020.108523,BTI(2T-CNA-EHex)3,PC71BM,BTI(2T-CNA-EHex)3,PC71BM,,COC(=O)CCCC1(c2ccccc2)C23c4c5ccc6c7cc8c9c%10c(cc%11cc%12c%13c%14c(cc%15c%16ccc-5c2c%16c2c5c%16c%17c(c(c46)c7c9c%17c4c%10c%11c%13c4c%16c%14c%152)C513)C%12)C8,0.94,6.8,53.0,3.41,3.38776,0.6521994134897502,,3.41,1:2,,,,ITO/PEDOT:PSS/active layer/Ca/Ag,conventional,Ca,Ca,PEDOT:PSS,PEDOT:PSS,,o-dichlorobenzene,o-DCB,80.0,,,,-5.9,-3.9,
93942,10.1016/j.dyepig.2020.108523,10.1016/j.dyepig.2020.108523,N(Ph-2T-DCV-Hex)3,PC71BM,N(Ph-2T-DCV-Hex)3,PC71BM,,COC(=O)CCCC1(c2ccccc2)C23c4c5ccc6c7cc8c9c%10c(cc%11cc%12c%13c%14c(cc%15c%16ccc-5c2c%16c2c5c%16c%17c(c(c46)c7c9c%17c4c%10c%11c%13c4c%16c%14c%152)C513)C%12)C8,0.99,8.03,45.0,3.59,3.577365,0.3519498607242327,,3.59,1:2,,,,ITO/PEDOT:PSS/active layer/Ca/Ag,conventional,Ca,Ca,PEDOT:PSS,PEDOT:PSS,,o-dichlorobenzene,o-DCB,,,,,-5.9,-3.9,
93943,10.1016/j.dyepig.2020.108523,10.1016/j.dyepig.2020.108523,BTI(2T-DCV-Hex)3,,BTI(2T-DCV-Hex)3,,,,1.18,2.8,23.0,0.76,0.7599199999999999,0.0105263157894842,,0.76,,,,,ITO/PEDOT:PSS/active layer/Ca/Ag,conventional,Ca,Ca,PEDOT:PSS,PEDOT:PSS,,o-dichlorobenzene,o-DCB,,,,,,,
93944,10.1016/j.dyepig.2020.108523,10.1016/j.dyepig.2020.108523,BTI(2T-DCV-Hex)3 ann,,BTI(2T-DCV-Hex)3 ann,,,,0.76,3.98,31.0,0.94,0.937688,0.2459574468085086,,0.94,,,,,ITO/PEDOT:PSS/active layer/Ca/Ag,conventional,Ca,Ca,PEDOT:PSS,PEDOT:PSS,,o-dichlorobenzene,o-DCB,110.0,,,,,,
93945,10.1016/j.dyepig.2020.108523,10.1016/j.dyepig.2020.108523,BTI(2T-CNA-EHex)3,,BTI(2T-CNA-EHex)3,,,,1.08,0.34,20.0,0.07,0.07344,4.914285714285712,,0.07,,,,,ITO/PEDOT:PSS/active layer/Ca/Ag,conventional,Ca,Ca,PEDOT:PSS,PEDOT:PSS,,o-dichlorobenzene,o-DCB,,,,,,,
93946,10.1016/j.dyepig.2020.108523,10.1016/j.dyepig.2020.108523,BTI(2T-CNA-EHex)3 ann,,BTI(2T-CNA-EHex)3 ann,,,,0.99,0.54,21.0,0.11,0.112266,2.0600000000000165,,0.11,,,,,ITO/PEDOT:PSS/active layer/Ca/Ag,conventional,Ca,Ca,PEDOT:PSS,PEDOT:PSS,,o-dichlorobenzene,o-DCB,110.0,,,,,,
93947,10.1016/j.dyepig.2020.108523,10.1016/j.dyepig.2020.108523,N(Ph-2T-DCV-Hex)3,,N(Ph-2T-DCV-Hex)3,,,,1.13,1.7,24.0,0.47,0.46104,1.9063829787233977,,0.47,,,,,ITO/PEDOT:PSS/active layer/Ca/Ag,conventional,Ca,Ca,PEDOT:PSS,PEDOT:PSS,,o-dichlorobenzene,o-DCB,,,,,,,
93948,10.1016/j.dyepig.2020.108845,10.1016/j.dyepig.2020.108845,ECV-C60,,ECV-C60,,,,0.77,1.9,26.0,0.38,0.3803799999999999,0.0999999999999831,,,,,,,ITO/ZnO/ECV-C60/MoO3/Al,inverted,ZnO,ZnO,MoO3,MoO3,50.0,chloroform,chloroform,,,,,,,
93949,10.1016/j.dyepig.2020.108845,10.1016/j.dyepig.2020.108845,ECV-C60,,ECV-C60,,,,0.7,3.18,32.0,0.7,0.71232,1.7599999999999998,,,,,,,ITO/ZnO/ECV-C60/MoO3/Al,inverted,ZnO,ZnO,MoO3,MoO3,50.0,chloroform,chloroform,,,,,,,
93950,10.1016/j.dyepig.2020.108845,10.1016/j.dyepig.2020.108845,ECV-C60,,ECV-C60,,,,0.7,3.33,32.0,0.71,0.74592,5.059154929577474,,,,,,,ITO/ZnO/ECV-C60/MoO3/Al,inverted,ZnO,ZnO,MoO3,MoO3,50.0,chloroform,chloroform,,,,,,,
93951,10.1016/j.dyepig.2020.108845,10.1016/j.dyepig.2020.108845,DCV-C60,,DCV-C60,,,,0.96,2.84,29.0,0.78,0.790656,1.3661538461538458,,,,,,,ITO/ZnO/DCV-C60/MoO3/Al,inverted,ZnO,ZnO,MoO3,MoO3,50.0,chloroform,chloroform,,,,,,,
93952,10.1016/j.dyepig.2020.108845,10.1016/j.dyepig.2020.108845,DCV-C60,,DCV-C60,,,,1.0,2.85,28.0,0.8,0.7979999999999999,0.2500000000000141,,,,,,,ITO/ZnO/DCV-C60/MoO3/Al,inverted,ZnO,ZnO,MoO3,MoO3,50.0,chloroform,chloroform,,,,,,,
93953,10.1016/j.dyepig.2021.109152,10.1016/j.dyepig.2021.109152,5T-1,PC71BM,5T-1,,,COC(=O)CCCC1(c2ccccc2)C23c4c5ccc6c7cc8c9c%10c(cc%11cc%12c%13c%14c(cc%15c%16ccc-5c2c%16c2c5c%16c%17c(c(c46)c7c9c%17c4c%10c%11c%13c4c%16c%14c%152)C513)C%12)C8,1.09,6.31,47.0,3.24,3.232613,0.2279938271604948,,,1:1,,,,,,,,,,,,,,,,,,,
93954,10.1016/j.dyepig.2021.109152,10.1016/j.dyepig.2021.109152,5TA-1,PC71BM,5TA-1,,,COC(=O)CCCC1(c2ccccc2)C23c4c5ccc6c7cc8c9c%10c(cc%11cc%12c%13c%14c(cc%15c%16ccc-5c2c%16c2c5c%16c%17c(c(c46)c7c9c%17c4c%10c%11c%13c4c%16c%14c%152)C513)C%12)C8,1.14,3.94,44.0,1.96,1.976304,0.8318367346938598,,,1:1,,,,,,,,,,,,,,,,,,,
93955,10.1016/j.dyepig.2021.109152,10.1016/j.dyepig.2021.109152,5T-2,PC71BM,5T-2,,,COC(=O)CCCC1(c2ccccc2)C23c4c5ccc6c7cc8c9c%10c(cc%11cc%12c%13c%14c(cc%15c%16ccc-5c2c%16c2c5c%16c%17c(c(c46)c7c9c%17c4c%10c%11c%13c4c%16c%14c%152)C513)C%12)C8,0.91,6.04,43.0,2.36,2.363452,0.1462711864406878,,,2:1,,,,,,,,,,,,,,,,,,,
93956,10.1016/j.dyepig.2021.109152,10.1016/j.dyepig.2021.109152,5TA-2,PC71BM,5TA-2,,,COC(=O)CCCC1(c2ccccc2)C23c4c5ccc6c7cc8c9c%10c(cc%11cc%12c%13c%14c(cc%15c%16ccc-5c2c%16c2c5c%16c%17c(c(c46)c7c9c%17c4c%10c%11c%13c4c%16c%14c%152)C513)C%12)C8,1.03,1.06,22.0,0.24,0.240196,0.0816666666666905,,,1:1,,,,,,,,,,,,,,,,,,,
93957,10.1016/j.dyepig.2024.112433,10.1016/j.dyepig.2024.112433,,AgBiS2,,AgBiS2,,,0.44,18.77,49.87,4.09,4.118663559999999,0.7008205378972896,,,,,,,,,,,P0,P0,,,,,,,,,,
93958,10.1016/j.dyepig.2024.112433,10.1016/j.dyepig.2024.112433,,AgBiS2,,AgBiS2,,,0.46,21.84,57.25,5.75,5.751563999999999,0.0271999999999866,,,,,,,,,,,P2,P2,,,,,,,,,,
93961,10.1016/j.electacta.2019.135250,10.1016/j.electacta.2019.135250,PT,,PT,,CCCCCCCCCCCCc1csc(-c2c(OCCCCCCCC)c(OCCCCCCCC)c(-c3cc(CCCCCCCCCCCC)c(-c4cccs4)s3)c3nc4c(nc23)-c2cccc3cccc-4c23)c1,,0.78,10.34,67.0,5.4,5.403684000000001,0.0682222222222349,5.4,,,,,,FTO/TiO2/PT(C207)/Spiro-OMeTAD/Au,,TiO2,TiO2,Spiro-OMeTAD,Spiro-OMeTAD,270.0,propylene carbonate,propylene carbonate,,,,,,,
93962,10.1016/j.electacta.2019.135250,10.1016/j.electacta.2019.135250,PT,,PT,,CCCCCCCCCCCCc1csc(-c2c(OCCCCCCCC)c(OCCCCCCCC)c(-c3cc(CCCCCCCCCCCC)c(-c4cccs4)s3)c3nc4c(nc23)-c2cccc3cccc-4c23)c1,,0.78,10.85,67.0,5.67,5.67021,0.0037037037037044,5.67,,,,,,FTO/TiO2/PT(C207)/Spiro-OMeTAD/Au,,TiO2,TiO2,Spiro-OMeTAD,Spiro-OMeTAD,270.0,propylene carbonate,propylene carbonate,,,,,,,
93963,10.1016/j.electacta.2019.135250,10.1016/j.electacta.2019.135250,PT,,PT,,CCCCCCCCCCCCc1csc(-c2c(OCCCCCCCC)c(OCCCCCCCC)c(-c3cc(CCCCCCCCCCCC)c(-c4cccs4)s3)c3nc4c(nc23)-c2cccc3cccc-4c23)c1,,0.79,11.58,67.0,6.15,6.129294000000001,0.3366829268292629,6.15,,,,,,FTO/TiO2/PT(C207)/Spiro-OMeTAD/Au,,TiO2,TiO2,Spiro-OMeTAD,Spiro-OMeTAD,270.0,propylene carbonate,propylene carbonate,,,,,,,
93964,10.1016/j.electacta.2019.135250,10.1016/j.electacta.2019.135250,PT,,PT,,CCCCCCCCCCCCc1csc(-c2c(OCCCCCCCC)c(OCCCCCCCC)c(-c3cc(CCCCCCCCCCCC)c(-c4cccs4)s3)c3nc4c(nc23)-c2cccc3cccc-4c23)c1,,0.8,12.33,67.0,6.61,6.60888,0.0169440242057523,6.61,,,,,,FTO/TiO2/PT(C207)/Spiro-OMeTAD/Au,,TiO2,TiO2,Spiro-OMeTAD,Spiro-OMeTAD,270.0,propylene carbonate,propylene carbonate,,,,,,,
93965,10.1016/j.electacta.2019.135250,10.1016/j.electacta.2019.135250,PT,,PT,,CCCCCCCCCCCCc1csc(-c2c(OCCCCCCCC)c(OCCCCCCCC)c(-c3cc(CCCCCCCCCCCC)c(-c4cccs4)s3)c3nc4c(nc23)-c2cccc3cccc-4c23)c1,,0.8,12.45,72.0,7.26,7.171200000000002,1.223140495867744,7.26,,,,,,FTO/TiO2/PT(C207)/Spiro-OMeTAD/Au,,TiO2,TiO2,Spiro-OMeTAD,Spiro-OMeTAD,270.0,propylene carbonate,propylene carbonate,,,,,,,
93966,10.1016/j.electacta.2019.135250,10.1016/j.electacta.2019.135250,PT,,PT,,CCCCCCCCCCCCc1csc(-c2c(OCCCCCCCC)c(OCCCCCCCC)c(-c3cc(CCCCCCCCCCCC)c(-c4cccs4)s3)c3nc4c(nc23)-c2cccc3cccc-4c23)c1,,0.81,12.72,72.0,7.45,7.418304000000001,0.4254496644295206,7.45,,,,,,FTO/TiO2/PT(C207)/Spiro-OMeTAD/Au,,TiO2,TiO2,Spiro-OMeTAD,Spiro-OMeTAD,270.0,propylene carbonate,propylene carbonate,,,,,,,
93967,10.1016/j.electacta.2019.135250,10.1016/j.electacta.2019.135250,PT,,PT,,CCCCCCCCCCCCc1csc(-c2c(OCCCCCCCC)c(OCCCCCCCC)c(-c3cc(CCCCCCCCCCCC)c(-c4cccs4)s3)c3nc4c(nc23)-c2cccc3cccc-4c23)c1,,0.81,12.92,72.0,7.53,7.534944,0.065657370517929,7.53,,,,,,FTO/TiO2/PT(C207)/Spiro-OMeTAD/Au,,TiO2,TiO2,Spiro-OMeTAD,Spiro-OMeTAD,270.0,propylene carbonate,propylene carbonate,,,,,,,
93984,10.1016/j.giant.2023.100191,10.1016/j.giant.2023.100191,PB-b-PYCl-1,,PB-b-PYCl-1,,,,0.856,21.07,60.14,10.85,10.846802288,0.0294719999999873,,,,,,,ITO/PEDOT:PSS/CBCs/PDINN/Ag,conventional,PDINN,PDINN,PEDOT:PSS,PEDOT:PSS,,chloroform,chloroform,,,,,,,
93985,10.1016/j.giant.2023.100191,10.1016/j.giant.2023.100191,PB-b-PYCl-2,,PB-b-PYCl-2,,,,0.868,22.33,69.3,13.42,13.43203092,0.0896491803278618,,,,,,,ITO/PEDOT:PSS/CBCs/PDINN/Ag,conventional,PDINN,PDINN,PEDOT:PSS,PEDOT:PSS,,chloroform,chloroform,,,,,,,
93986,10.1016/j.giant.2023.100191,10.1016/j.giant.2023.100191,PB-b-PYCl-3,,PB-b-PYCl-3,,,,0.845,22.38,66.96,12.39,12.662872559999997,2.202361259079872,,,,,,,ITO/PEDOT:PSS/CBCs/PDINN/Ag,conventional,PDINN,PDINN,PEDOT:PSS,PEDOT:PSS,,chloroform,chloroform,,,,,,,
94011,10.1016/j.jece.2021.105612,10.1016/j.jece.2021.105612,P3HT,,P3HT,,CCCCCCc1ccsc1,,,,,0.68,,,,,,,,,ITO│ZnO-TiO2-CNP/P3HT│Au,,,,,,,,,,-5.01,-3.12,,,,
94021,10.1016/j.jiec.2025.02.022,10.1016/j.jiec.2025.02.022,PBDB-T,ITIC,PBDB-T,ITIC,CCCCC(CC)Cc1ccc(-c2c3cc(-c4ccc(-c5sc(-c6ccc(C)s6)c6c5C(=O)c5c(CC(CC)CCCC)sc(CC(CC)CCCC)c5C6=O)s4)sc3c(-c3ccc(CC(CC)CCCC)s3)c3cc(C)sc23)s1,CCCCCCc1ccc(C2(c3ccc(CCCCCC)cc3)c3cc4c(cc3-c3sc5cc(/C=C6\C(=O)c7ccccc7C6=C(C#N)C#N)sc5c32)C(c2ccc(CCCCCC)cc2)(c2ccc(CCCCCC)cc2)c2c-4sc3cc(/C=C4\C(=O)c5ccccc5C4=C(C#N)C#N)sc23)cc1,0.88,17.0,70.0,11.0,10.472,4.799999999999988,,11.0,,,,,,Polymer Solar Cells,,,,,,,,,-5.33,-3.48,,-5.576,-3.916,
94025,10.1016/j.jiec.2025.02.022,10.1016/j.jiec.2025.02.022,P3HT,PC61BM,P3HT,PCBM,CCCCCCc1cc(C)sc1C,CCCCC(=O)OCC1(C2=CC=CC=C2)C3=CC=CC4=CC=CC5=CC=CC6=CC=CC7=CC=CC1=C7C6=C5C4=C3,0.85,8.5,65.0,5.0,4.69625,6.074999999999999,,5.0,,,,,,Bulk Heterojunction Solar Cells,,,,,,,,,-5.01,-3.12,,-6.1,-3.7,
94026,10.1016/j.jiec.2025.02.022,10.1016/j.jiec.2025.02.022,P3HT,,P3HT,,CCCCCCc1cc(C)sc1C,,0.6,11.0,66.0,5.0,4.356,12.880000000000004,,5.0,,,,,,Bulk Heterojunction Solar Cells,,,,,,,,,-5.01,-3.12,,,,
94027,10.1016/j.jiec.2025.02.022,10.1016/j.jiec.2025.02.022,PBDT-TS1,PC61BM,PBDT-TS1,PCBM,CCCCCCCCSC1=CC=C(C2=C3SC=CC3=C(C3=CC=C(SCCCCCCCC)S3)C3=C2C=C(C2=C4C(F)=C(C(=O)OCC(CC)CCCC)SC4=CS2)S3)S1,CCCCC(=O)OCC1(C2=CC=CC=C2)C3=CC=CC4=CC=CC5=CC=CC6=CC=CC7=CC=CC1=C7C6=C5C4=C3,0.78,12.5,64.0,6.4,6.24,2.500000000000002,,6.4,,,,,,Polymer Solar Cells,,,,,,,,,-5.33,-3.52,,-6.1,-3.7,
94028,10.1016/j.jiec.2025.02.022,10.1016/j.jiec.2025.02.022,Perylene bisimide,Fullerene,Perylene bisimide,Fullerene,,,0.85,15.0,70.2,8.4,8.9505,6.553571428571423,,8.4,,,,,,Polymer Solar Cells,,,,,,,,,,,,,,
94029,10.1016/j.jiec.2025.02.022,10.1016/j.jiec.2025.02.022,P3HT,Fullerene,P3HT,Fullerene,CCCCCCc1cc(C)sc1C,,0.7,7.8,60.0,3.5,3.276,6.399999999999993,,3.5,,,,,,Polymer Solar Cells,,,,,,,,,-5.01,-3.12,,,,
94030,10.1016/j.jiec.2025.02.022,10.1016/j.jiec.2025.02.022,polymer PCE10,PCBM,polymer PCE10,PCBM,,CCCCC(=O)OCC1(C2=CC=CC=C2)C3=CC=CC4=CC=CC5=CC=CC6=CC=CC7=CC=CC1=C7C6=C5C4=C3,0.89,12.0,69.0,7.2,7.369199999999999,2.349999999999988,,7.2,,,,,,Organic Solar Cells,,,,,,,,,,,,-6.1,-3.7,
94031,10.1016/j.jiec.2025.02.022,10.1016/j.jiec.2025.02.022,PBDT-TS1,PC71BM,PBDT-TS1,PC70BM,CCCCCCCCSC1=CC=C(C2=C3SC=CC3=C(C3=CC=C(SCCCCCCCC)S3)C3=C2C=C(C2=C4C(F)=C(C(=O)OCC(CC)CCCC)SC4=CS2)S3)S1,CCCCC(=O)OCC1(C2=CC=CC=C2)C3=CC=CC4=CC=CC5=CC=CC6=CC=C7C=CC=CC8=CC=CC1=C8C7=C6C5=C4C3,0.88,11.5,65.0,6.4,6.577999999999999,2.781249999999985,,6.4,,,,,,Polymer Solar Cells,,,,,,,,,-5.33,-3.52,,-6.1,-3.9,
94033,10.1016/j.jiec.2025.02.022,10.1016/j.jiec.2025.02.022,,Bis-adduct fullerenes,,Bis-adduct fullerenes,,,0.85,13.0,68.0,10.0,7.513999999999999,24.860000000000007,,10.0,,,,,,polymer solar cell,,,,,,,,,,,,,,
94034,10.1016/j.jiec.2025.02.022,10.1016/j.jiec.2025.02.022,,PCBM,,PCBM,,CCCCC(=O)OCC1(C2=CC=CC=C2)C3=CC=CC4=CC=CC5=CC=CC6=CC=CC7=CC=CC1=C7C6=C5C4=C3,0.83,10.0,66.0,8.0,5.478,31.525,,8.0,,,,,,inverted solar cell,,,,,,,,,,,,-6.1,-3.7,
94072,10.1016/j.jphotochem.2020.112627,10.1016/j.jphotochem.2020.112627,PT,,PT,,CCCCCCCCCCCCc1csc(-c2c(OCCCCCCCC)c(OCCCCCCCC)c(-c3cc(CCCCCCCCCCCC)c(-c4cccs4)s3)c3nc4c(nc23)-c2cccc3cccc-4c23)c1,,0.8,11.89,75.0,7.19,7.134000000000001,0.7788595271209897,7.19,7.19,,,,,FTO/TiO2/C207/PT/spiro-OMeTAD/Au,polymer solar cell,TiO2,TiO2,spiro-OMeTAD,Spiro-OMeTAD,250.0,propylene carbonate,propylene carbonate,,,,,,,
94073,10.1016/j.jphotochem.2020.112627,10.1016/j.jphotochem.2020.112627,PT,,PT,,CCCCCCCCCCCCc1csc(-c2c(OCCCCCCCC)c(OCCCCCCCC)c(-c3cc(CCCCCCCCCCCC)c(-c4cccs4)s3)c3nc4c(nc23)-c2cccc3cccc-4c23)c1,,0.79,13.4,73.0,7.69,7.72778,0.4912873862158608,7.69,7.69,,,,,FTO/TiO2/C207/PT/spiro-OMeTAD/Au,polymer solar cell,TiO2,TiO2,spiro-OMeTAD,Spiro-OMeTAD,500.0,propylene carbonate,propylene carbonate,,,,,,,
94074,10.1016/j.jphotochem.2020.112627,10.1016/j.jphotochem.2020.112627,PT,,PT,,CCCCCCCCCCCCc1csc(-c2c(OCCCCCCCC)c(OCCCCCCCC)c(-c3cc(CCCCCCCCCCCC)c(-c4cccs4)s3)c3nc4c(nc23)-c2cccc3cccc-4c23)c1,,0.78,14.77,73.0,8.4,8.410038,0.1194999999999972,8.4,8.4,,,,,FTO/TiO2/C207/PT/spiro-OMeTAD/Au,polymer solar cell,TiO2,TiO2,spiro-OMeTAD,Spiro-OMeTAD,1500.0,propylene carbonate,propylene carbonate,,,,,,,
94075,10.1016/j.jphotochem.2020.112627,10.1016/j.jphotochem.2020.112627,PT,,PT,,CCCCCCCCCCCCc1csc(-c2c(OCCCCCCCC)c(OCCCCCCCC)c(-c3cc(CCCCCCCCCCCC)c(-c4cccs4)s3)c3nc4c(nc23)-c2cccc3cccc-4c23)c1,,0.76,15.88,68.0,8.15,8.206784,0.6967361963190232,8.15,8.15,,,,,FTO/TiO2/C207/PT/spiro-OMeTAD/Au,polymer solar cell,TiO2,TiO2,spiro-OMeTAD,Spiro-OMeTAD,3000.0,propylene carbonate,propylene carbonate,,,,,,,
94076,10.1016/j.jphotochem.2020.112627,10.1016/j.jphotochem.2020.112627,PT,,PT,,CCCCCCCCCCCCc1csc(-c2c(OCCCCCCCC)c(OCCCCCCCC)c(-c3cc(CCCCCCCCCCCC)c(-c4cccs4)s3)c3nc4c(nc23)-c2cccc3cccc-4c23)c1,,0.72,16.76,66.0,7.91,7.964352000000002,0.6871302149178445,7.91,7.91,,,,,FTO/TiO2/C207/PT/spiro-OMeTAD/Au,polymer solar cell,TiO2,TiO2,spiro-OMeTAD,Spiro-OMeTAD,6000.0,propylene carbonate,propylene carbonate,,,,,,,
94077,10.1016/j.jphotochem.2020.112627,10.1016/j.jphotochem.2020.112627,PT,,PT,,CCCCCCCCCCCCc1csc(-c2c(OCCCCCCCC)c(OCCCCCCCC)c(-c3cc(CCCCCCCCCCCC)c(-c4cccs4)s3)c3nc4c(nc23)-c2cccc3cccc-4c23)c1,,0.81,12.92,72.0,7.53,7.534944,0.065657370517929,7.53,7.53,,,,,FTO/TiO2/C207/PT/spiro-OMeTAD/Au,,TiO2,TiO2,spiro-OMeTAD,Spiro-OMeTAD,270.0,propylene carbonate,propylene carbonate,,,,,,,
94078,10.1016/j.jphotochem.2020.112627,10.1016/j.jphotochem.2020.112627,PTB7-Th,PC71BM,PTB7-Th,PC71BM,CCCCC(CC)COC(=O)c1sc2csc(-c3cc4c(-c5ccc(CC(CC)CCCC)s5)c5sccc5c(-c5ccc(CC(CC)CCCC)s5)c4s3)c2c1F,COC(=O)CCCC1(c2ccccc2)C23c4c5ccc6c7cc8c9c%10c(cc%11cc%12c%13c%14c(cc%15c%16ccc-5c2c%16c2c5c%16c%17c(c(c46)c7c9c%17c4c%10c%11c%13c4c%16c%14c%152)C513)C%12)C8,0.79,14.67,65.0,7.53,7.533044999999999,0.0404382470119428,7.53,7.53,,,,,FTO/TiO2/C207/PT/spiro-OMeTAD/Au,,TiO2,TiO2,spiro-OMeTAD,Spiro-OMeTAD,,propylene carbonate,propylene carbonate,,-5.21,-3.6,,-5.9,-3.9,
94079,10.1016/j.jphotochem.2020.112627,10.1016/j.jphotochem.2020.112627,PTB7,PNP,PTB7,PNP,CCCCC(CC)COC(=O)c1sc2c(-c3cc4c(OCC(CC)CCCC)c5sccc5c(OCC(CC)CCCC)c4s3)scc2c1F,,0.77,13.8,62.0,6.4,6.588120000000001,2.939375000000008,6.4,6.4,,,,,FTO/TiO2/C207/PT/spiro-OMeTAD/Au,,TiO2,TiO2,spiro-OMeTAD,Spiro-OMeTAD,,propylene carbonate,propylene carbonate,,-5.19,-3.43,,,,
94080,10.1016/j.jphotochem.2020.112627,10.1016/j.jphotochem.2020.112627,CoP(3DDT)-(C60HT),,CoP(3DDT)-(C60HT),,,,0.68,13.3,62.0,5.58,5.60728,0.4888888888888923,5.58,5.58,,,,,FTO/TiO2/C207/PT/spiro-OMeTAD/Au,,TiO2,TiO2,spiro-OMeTAD,Spiro-OMeTAD,,propylene carbonate,propylene carbonate,,,,,,,
94081,10.1016/j.jphotochem.2020.112627,10.1016/j.jphotochem.2020.112627,P3HT,ICBA,P3HT,ICBA,CCCCCCc1ccsc1,c1ccc2c(c1)C1CC2C23c4c5c6c7c8c9c(c%10c%11c2c2c4c4c%12c5c5c6c6c8c8c%13c%14c%15c%16c%17c%18c%19c%20c%21c%22c%23c(c%14c%14c%24c%23c%23c%22c%22c%20c(c2c%22c%11c%23c%10c%24c9c%148)c4c%19c%12c%17c5c%16c%136)C%152C4CC(c5ccccc54)C%18%212)C713,0.86,8.82,71.0,5.42,5.385492,0.6366789667896635,5.42,5.42,,,,,FTO/TiO2/C207/PT/spiro-OMeTAD/Au,,TiO2,TiO2,spiro-OMeTAD,Spiro-OMeTAD,,propylene carbonate,propylene carbonate,,-5.01,-3.12,,,,
94082,10.1016/j.jphotochem.2020.112627,10.1016/j.jphotochem.2020.112627,Pt10,,Pt10,,,,0.82,26.45,76.0,16.35,16.483639999999998,0.8173700305810164,16.35,16.35,,,,,FTO/TiO2/C207/PT/spiro-OMeTAD/Au,,TiO2,TiO2,spiro-OMeTAD,Spiro-OMeTAD,,propylene carbonate,propylene carbonate,,,,,,,
94083,10.1016/j.jphotochem.2020.112627,10.1016/j.jphotochem.2020.112627,D18,Y6,D18,Y6,CCCCCCC(CCCC)Cc1csc(-c2cc3c4nsnc4c4cc(-c5cc(CC(CCCC)CCCCCC)c(-c6cc7c(-c8cc(F)c(CC(CC)CCCC)s8)c8sccc8c(-c8cc(F)c(CC(CC)CCCC)s8)c7s6)s5)sc4c3s2)c1,CCCCCCCCCCCc1c(/C=C2\C(=O)c3cc(F)c(F)cc3C2=C(C#N)C#N)sc2c1sc1c3c4nsnc4c4c5sc6c(CCCCCCCCCCC)c(/C=C7\C(=O)c8cc(F)c(F)cc8C7=C(C#N)C#N)sc6c5n(CC(CC)CCCC)c4c3n(CC(CC)CCCC)c21,0.86,27.7,77.0,18.22,18.34294,0.6747530186608114,18.22,18.22,,,,,FTO/TiO2/C207/PT/spiro-OMeTAD/Au,,TiO2,TiO2,spiro-OMeTAD,Spiro-OMeTAD,,propylene carbonate,propylene carbonate,,-5.51,-2.77,,-5.65,-4.09,
94102,10.1016/j.jphotochem.2025.116815,10.1016/j.jphotochem.2025.116815,P1,,P1,,CCCCCCCCc1cc(-c2c(-c3cccs3)sc3c(-c4cc(CCCCCCCC)c(CCCCCCCC)s4)c(-c4ccc(-c5cccc6nsnc56)s4)sc23)sc1CCCCCCCC,,0.466,13.94,52.08,3.37,3.383137632,0.3898407121661674,3.37,,,,,,FTO/TiO2/M/HTM@Spiro-OMeTAD/Ag,,TiO2,TiO2,Spiro-OMeTAD,Spiro-OMeTAD,,anhydrous acetonitrile:chlorobenzene,acetonitrile:chlorobenzene,,,,,,,
94103,10.1016/j.jphotochem.2025.116815,10.1016/j.jphotochem.2025.116815,P3,,P3,,CCCCCCc1csc(-c2ccc(-c3cc(CCCCCC)c(/C=C/c4csc(-c5cc6c(OCC(CC)CCCC)c7sc(-c8ccc(C9=C%10C(=O)N(CC(CC)CCCC)C(c%11ccc(-c%12cc%13c(OCC(CC)CCCC)c%14sccc%14c(OCC(CC)CCCC)c%13s%12)s%11)=C%10C(=O)N9CC(CC)CCCC)s8)cc7c(OCC(CC)CCCC)c6s5)c4)s3)c3nsnc23)c1,,0.605,12.16,51.96,3.78,3.82259328,1.126806349206354,3.78,,,,,,FTO/TiO2/M/HTM@Spiro-OMeTAD/Ag,,TiO2,TiO2,Spiro-OMeTAD,Spiro-OMeTAD,,anhydrous acetonitrile:chlorobenzene,acetonitrile:chlorobenzene,,,,,,,
94104,10.1016/j.jphotochem.2025.116815,10.1016/j.jphotochem.2025.116815,P7,,P7,,CCCCCCCCC(CCCCCC)Cn1c2ccccc2c2ccc(-c3c4cc(-c5ccc(-c6sc(-c7cccs7)c7c6C(=O)c6c(CC(CC)CCCC)sc(CC(CC)CCCC)c6C7=O)s5)sc4c(-c4ccc5c6ccccc6n(CC(CCCCCC)CCCCCCCC)c5c4)c4ccsc34)cc21,,0.635,17.37,52.98,5.84,5.84366751,0.0627998287671325,5.84,5.86,,,,,FTO/TiO2/M/HTM@Spiro-OMeTAD/Ag,,TiO2,TiO2,Spiro-OMeTAD,Spiro-OMeTAD,,anhydrous acetonitrile:chlorobenzene,acetonitrile:chlorobenzene,,,,,,,
94105,10.1016/j.jphotochem.2025.116815,10.1016/j.jphotochem.2025.116815,P9,,P9,,CCCCCCCCCCCCCCCCCCCCOc1ccsc1-c1nc2sc(-c3sc(-c4cc5c(C#C[Si](C(C)C)(C(C)C)C(C)C)c6occc6c(C#C[Si](C(C)C)(C(C)C)C(C)C)c5o4)cc3OCCCCCCCCCCCCCCCCCCCC)nc2s1,,0.617,14.8,52.38,4.78,4.783132080000001,0.0655246861924752,4.78,,,,,,FTO/TiO2/M/HTM@Spiro-OMeTAD/Ag,,TiO2,TiO2,Spiro-OMeTAD,Spiro-OMeTAD,,anhydrous acetonitrile:chlorobenzene,acetonitrile:chlorobenzene,,,,,,,
94106,10.1016/j.jphotochem.2025.116815,10.1016/j.jphotochem.2025.116815,P3HT,,P3HT,,CCCCCCc1ccsc1,,0.568,14.76,52.36,4.39,4.389694848,0.0069510706150373,4.39,,,,,,FTO/TiO2/M/HTM@Spiro-OMeTAD/Ag,,TiO2,TiO2,Spiro-OMeTAD,Spiro-OMeTAD,,anhydrous acetonitrile:chlorobenzene,acetonitrile:chlorobenzene,,-5.01,-3.12,,,,
94130,10.1016/j.jsamd.2023.100614,10.1016/j.jsamd.2023.100614,P3HT,PC71BM,P3HT,,CCCCCCc1ccsc1,COC(=O)CCCC1(c2ccccc2)C23c4c5ccc6c7cc8c9c%10c(cc%11cc%12c%13c%14c(cc%15c%16ccc-5c2c%16c2c5c%16c%17c(c(c46)c7c9c%17c4c%10c%11c%13c4c%16c%14c%152)C513)C%12)C8,0.24,0.5,43.09,0.05,0.051708,3.4159999999999884,,,1:1,,,,ITO/ZnO/active layer/PEDOT:PSS/Ag,inverted,ZnO,ZnO,PEDOT:PSS,PEDOT:PSS,,chlorobenzene,chlorobenzene,100.0,-5.01,-3.12,,,,
94131,10.1016/j.jsamd.2023.100614,10.1016/j.jsamd.2023.100614,P3HT-T,PC71BM,P3HT-T,,,COC(=O)CCCC1(c2ccccc2)C23c4c5ccc6c7cc8c9c%10c(cc%11cc%12c%13c%14c(cc%15c%16ccc-5c2c%16c2c5c%16c%17c(c(c46)c7c9c%17c4c%10c%11c%13c4c%16c%14c%152)C513)C%12)C8,0.35,0.47,58.94,0.1,0.0969562999999999,3.0437000000000243,,,1:1,,,,ITO/ZnO/active layer/PEDOT:PSS/Ag,inverted,ZnO,ZnO,PEDOT:PSS,PEDOT:PSS,,chlorobenzene,chlorobenzene,100.0,,,,,,
94132,10.1016/j.jsamd.2023.100614,10.1016/j.jsamd.2023.100614,P3HT-P,PC71BM,P3HT-P,,,COC(=O)CCCC1(c2ccccc2)C23c4c5ccc6c7cc8c9c%10c(cc%11cc%12c%13c%14c(cc%15c%16ccc-5c2c%16c2c5c%16c%17c(c(c46)c7c9c%17c4c%10c%11c%13c4c%16c%14c%152)C513)C%12)C8,0.28,0.47,54.82,0.07,0.0721431199999999,3.0615999999999777,,,1:1,,,,ITO/ZnO/active layer/PEDOT:PSS/Ag,inverted,ZnO,ZnO,PEDOT:PSS,PEDOT:PSS,,chlorobenzene,chlorobenzene,100.0,,,,,,
94143,10.1016/j.mee.2019.111200,10.1016/j.mee.2019.111200,MEH-PPV,,MEH-PPV,,C=Cc1cc(OCC(CC)CCCC)c(C=C)cc1OC,,0.0069,0.4765,24.5,0.0008,0.0008055232499999,0.6904062499999846,,,,,,,A,,,,,,,,,,-5.07,-2.9,,,,
94144,10.1016/j.mee.2019.111200,10.1016/j.mee.2019.111200,MEH-PPV,,MEH-PPV,,C=Cc1cc(OCC(CC)CCCC)c(C=C)cc1OC,,0.1136,0.0913,52.0,0.0054,0.0053932736,0.1245629629629549,,,,,,,B,,,,,,,,,,-5.07,-2.9,,,,
94145,10.1016/j.mee.2019.111200,10.1016/j.mee.2019.111200,MEH-PPV,,MEH-PPV,,C=Cc1cc(OCC(CC)CCCC)c(C=C)cc1OC,,0.1276,0.0469,65.1,0.0038,0.0038958704399999,2.5229063157894407,,,,,,,C,,,,,,,,,,-5.07,-2.9,,,,
94169,10.1016/j.molstruc.2025.144079,10.1016/j.molstruc.2025.144079,Dithienobenzodithiophene(BDTSe-TTPD),,Dithienobenzodithiophene(BDTSe-TTPD),,,,0.92,5.3,38.5,1.86,1.87726,0.9279569892473029,,,,,,,,organic solar cell,,,,,,O-dichlorobenzene (O-DCB),o-DCB,,,,,,,
94170,10.1016/j.molstruc.2025.144079,10.1016/j.molstruc.2025.144079,Dithienobenzodithiophene(BDTSe-TTPD),,Dithienobenzodithiophene(BDTSe-TTPD),,,,0.92,8.0,40.5,2.98,2.9808000000000003,0.0268456375839045,,,,,,,,,,,,,,chlorobenzene,chlorobenzene,,,,,,,
94171,10.1016/j.molstruc.2025.144079,10.1016/j.molstruc.2025.144079,Dithienobenzodithiophene(BDTSe-TTPD),,Dithienobenzodithiophene(BDTSe-TTPD),,,,0.92,10.0,40.0,3.7,3.6800000000000006,0.540540540540529,,,,,,,,,,,,,,chloroform,chloroform,,,,,,,
94172,10.1016/j.molstruc.2025.144079,10.1016/j.molstruc.2025.144079,ethylhexoxy substituted dithiophene (BDT(CDTRH)2),,ethylhexoxy substituted dithiophene (BDT(CDTRH)2),,,,0.98,8.66,54.0,4.58,4.582872,0.0627074235807857,,,,,,,,,,,,,,chloroform,chloroform,,,,,,,
94173,10.1016/j.molstruc.2025.144079,10.1016/j.molstruc.2025.144079,ethylhexoxy substituted dithiophene (BDT(CDTRH)2),,ethylhexoxy substituted dithiophene (BDT(CDTRH)2),,,,0.94,10.42,62.0,6.07,6.072775999999999,0.0457331136737891,,,,,,,,,,,,,,chloroform,chloroform,,,,,,,
94174,10.1016/j.molstruc.2025.144079,10.1016/j.molstruc.2025.144079,ProSeDPP,,ProSeDPP,,,,0.75,12.2,40.4,3.66,3.696599999999999,0.9999999999999748,,,,,,,,,,,,,,,,,,,,,,
94175,10.1016/j.molstruc.2025.144079,10.1016/j.molstruc.2025.144079,ProSeDPP,,ProSeDPP,,,,0.71,14.93,54.1,5.81,5.7347623,1.29496901893287,,,,diiodooctane 0.6 %,DIO,0.6 %,,,,,,,,,,,,,,,,
94176,10.1016/j.molstruc.2025.144079,10.1016/j.molstruc.2025.144079,ProSeDPP,,ProSeDPP,,,,0.76,4.73,42.95,1.54,1.5439666000000003,0.2575714285714457,,,,Pyridine 1 %,Pyridine,1 %,,,,,,,,,,,,,,,,
94177,10.1016/j.molstruc.2025.144079,10.1016/j.molstruc.2025.144079,"7,7′- [4,4-Bis(2-ethylhexyl)-4H-silolo [3,2-b:4,5-b′]dithiophene-2,6-diyl]bis [6-fluoro-4-(5′-hexyl- [2,2′-bithiophen]−5-yl)benzo [c] [1,2,5]thiadiazole] (DTS(IIThThHEX)2)",,"7,7′- [4,4-Bis(2-ethylhexyl)-4H-silolo [3,2-b:4,5-b′]dithiophene-2,6-diyl]bis [6-fluoro-4-(5′-hexyl- [2,2′-bithiophen]−5-yl)benzo [c] [1,2,5]thiadiazole] (DTS(IIThThHEX)2)",,,,0.7,4.06,45.0,1.33,1.2789,3.842105263157906,,,,No,,,,organic solar cell,,,,,,,,,,,,,,
94178,10.1016/j.molstruc.2025.144079,10.1016/j.molstruc.2025.144079,"7,7′- [4,4-Bis(2-ethylhexyl)-4H-silolo [3,2-b:4,5-b′]dithiophene-2,6-diyl]bis [6-fluoro-4-(5′-hexyl- [2,2′-bithiophen]−5-yl)benzo [c] [1,2,5]thiadiazole] (DTS(IIThThHEX)2)",,"7,7′- [4,4-Bis(2-ethylhexyl)-4H-silolo [3,2-b:4,5-b′]dithiophene-2,6-diyl]bis [6-fluoro-4-(5′-hexyl- [2,2′-bithiophen]−5-yl)benzo [c] [1,2,5]thiadiazole] (DTS(IIThThHEX)2)",,,,0.664,7.7,34.0,1.73,1.738352,0.4827745664739836,,,,diiodooctane 1 %,DIO,1 %,,organic solar cell,,,,,,,,,,,,,,
94179,10.1016/j.molstruc.2025.144079,10.1016/j.molstruc.2025.144079,"7,7′- [4,4-Bis(2-ethylhexyl)-4H-silolo [3,2-b:4,5-b′]dithiophene-2,6-diyl]bis [6-fluoro-4-(5′-hexyl- [2,2′-bithiophen]−5-yl)benzo [c] [1,2,5]thiadiazole] (DTS(IIThThHEX)2)",,"7,7′- [4,4-Bis(2-ethylhexyl)-4H-silolo [3,2-b:4,5-b′]dithiophene-2,6-diyl]bis [6-fluoro-4-(5′-hexyl- [2,2′-bithiophen]−5-yl)benzo [c] [1,2,5]thiadiazole] (DTS(IIThThHEX)2)",,,,0.694,11.2,40.0,3.11,3.10912,0.028295819935691,,,,diiodooctane 3 %,DIO,3 %,,organic solar cell,,,,,,,,,,,,,,
