Repository: JiYiqaq/PCE-KA-GNN

# Data directory

- `raw/Active_Database.csv` is the immutable source dataset bundled under CC BY 4.0. Do not overwrite it with processed data.
- `processed/` is created and populated by the training pipeline. Generated `.pt` and `.pth` caches are intentionally ignored by Git because they can exceed GitHub's normal single-file limit.

See `../DATA_LICENSE.md` for provenance, license and checksum information.

File: data/raw/Active_Database.csv (part 318 of 471)
id,doi,doi_norm,donor,acceptor,donor_canonical,acceptor_canonical,donor_smiles,acceptor_smiles,voc,jsc,ff,pce,pce_recomputed,pce_relative_error_percent,pce_avg,pce_best,d_a_ratio,additive,additive_canonical,additive_ratio,device_structure,device_type,etl,etl_canonical,htl,htl_canonical,active_layer_thickness,solvent,solvent_canonical,annealing_temp,homo_d,lumo_d,eg_d,homo_a,lumo_a,eg_a
94180,10.1016/j.molstruc.2025.144079,10.1016/j.molstruc.2025.144079,"7,7′- [4,4-Bis(2-ethylhexyl)-4H-silolo [3,2-b:4,5-b′]dithiophene-2,6-diyl]bis [6-fluoro-4-(5′-hexyl- [2,2′-bithiophen]−5-yl)benzo [c] [1,2,5]thiadiazole] (DTS(IIThThHEX)2)",,"7,7′- [4,4-Bis(2-ethylhexyl)-4H-silolo [3,2-b:4,5-b′]dithiophene-2,6-diyl]bis [6-fluoro-4-(5′-hexyl- [2,2′-bithiophen]−5-yl)benzo [c] [1,2,5]thiadiazole] (DTS(IIThThHEX)2)",,,,0.686,11.3,41.0,3.19,3.178238000000001,0.3687147335422934,,,,diiodooctane 5 %,DIO,5 %,,organic solar cell,,,,,,,,,,,,,,
94181,10.1016/j.molstruc.2025.144079,10.1016/j.molstruc.2025.144079,"7,7′- [4,4-Bis(2-ethylhexyl)-4H-silolo [3,2-b:4,5-b′]dithiophene-2,6-diyl]bis [6-fluoro-4-(5′-hexyl- [2,2′-bithiophen]−5-yl)benzo [c] [1,2,5]thiadiazole] (DTS(IIThThHEX)2)",,"7,7′- [4,4-Bis(2-ethylhexyl)-4H-silolo [3,2-b:4,5-b′]dithiophene-2,6-diyl]bis [6-fluoro-4-(5′-hexyl- [2,2′-bithiophen]−5-yl)benzo [c] [1,2,5]thiadiazole] (DTS(IIThThHEX)2)",,,,0.683,11.3,42.0,3.19,3.241518000000001,1.614984326018828,,,,diiodooctane 7 %,DIO,7 %,,organic solar cell,,,,,,,,,,,,,,
94182,10.1016/j.molstruc.2025.144079,10.1016/j.molstruc.2025.144079,"7,7′- [4,4-Bis(2-ethylhexyl)-4H-silolo [3,2-b:4,5-b′]dithiophene-2,6-diyl]bis [6-fluoro-4-(5′-hexyl- [2,2′-bithiophen]−5-yl)benzo [c] [1,2,5]thiadiazole] (DTS(IIThThHEX)2)",,"7,7′- [4,4-Bis(2-ethylhexyl)-4H-silolo [3,2-b:4,5-b′]dithiophene-2,6-diyl]bis [6-fluoro-4-(5′-hexyl- [2,2′-bithiophen]−5-yl)benzo [c] [1,2,5]thiadiazole] (DTS(IIThThHEX)2)",,,,0.68,11.1,41.0,3.1,3.0946800000000003,0.171612903225799,,,,diiodooctane 9 %,DIO,9 %,,organic solar cell,,,,,,,,,,,,,,
94183,10.1016/j.molstruc.2025.144079,10.1016/j.molstruc.2025.144079,"7,7′- [4,4-Bis(2-ethylhexyl)-4H-silolo [3,2-b:4,5-b′]dithiophene-2,6-diyl]bis [6-fluoro-4-(5′-hexyl- [2,2′-bithiophen]−5-yl)benzo [c] [1,2,5]thiadiazole] (DTS(IIThThHEX)2)",,"7,7′- [4,4-Bis(2-ethylhexyl)-4H-silolo [3,2-b:4,5-b′]dithiophene-2,6-diyl]bis [6-fluoro-4-(5′-hexyl- [2,2′-bithiophen]−5-yl)benzo [c] [1,2,5]thiadiazole] (DTS(IIThThHEX)2)",,,,0.61,10.4,37.0,2.32,2.34728,1.1758620689655257,,,,diiodooctane 11 %,DIO,11 %,,organic solar cell,,,,,,,,,,,,,,
94198,10.1016/j.mtener.2021.100863,10.1016/j.mtener.2021.100863,1T,,1T,,,,1.08,0.25,22.1,0.06,0.05967,0.5499999999999834,,0.06,,,,,,,,,,,,,,,,,,,,
94199,10.1016/j.mtener.2021.100863,10.1016/j.mtener.2021.100863,2T,,2T,,,,1.13,1.7,24.3,0.47,0.4668029999999999,0.680212765957448,,,,,,,,single-component OSC,,,,,,,,,,,,,,
94200,10.1016/j.mtener.2021.100863,10.1016/j.mtener.2021.100863,3T,,3T,,,,1.14,3.21,26.0,0.95,0.951444,0.1520000000000001,,,,,,,,single-component OSC,,,,,,,,,,,,,,
94201,10.1016/j.mtener.2021.100863,10.1016/j.mtener.2021.100863,4T,,4T,,,,1.03,3.64,29.0,1.09,1.087268,0.2506422018348788,,,,,,,,single-component OSC,,,,,,,,,,,,,,
94202,10.1016/j.mtener.2021.100863,10.1016/j.mtener.2021.100863,0T,PC71BM,0T,PC71BM,,COC(=O)CCCC1(c2ccccc2)C23c4c5ccc6c7cc8c9c%10c(cc%11cc%12c%13c%14c(cc%15c%16ccc-5c2c%16c2c5c%16c%17c(c(c46)c7c9c%17c4c%10c%11c%13c4c%16c%14c%152)C513)C%12)C8,0.89,0.37,31.1,0.1,0.1024123,2.412299999999992,,0.1,1:10,,,,,,,,,,,,,,,,,-5.9,-3.9,
94203,10.1016/j.mtener.2021.100863,10.1016/j.mtener.2021.100863,1T,PC71BM,1T,PC71BM,,COC(=O)CCCC1(c2ccccc2)C23c4c5ccc6c7cc8c9c%10c(cc%11cc%12c%13c%14c(cc%15c%16ccc-5c2c%16c2c5c%16c%17c(c(c46)c7c9c%17c4c%10c%11c%13c4c%16c%14c%152)C513)C%12)C8,1.04,4.14,31.8,1.37,1.3691808,0.0597956204379576,,1.37,1:4,,,,,,,,,,,,,,,,,-5.9,-3.9,
94204,10.1016/j.mtener.2021.100863,10.1016/j.mtener.2021.100863,2T,PC71BM,2T,PC71BM,,COC(=O)CCCC1(c2ccccc2)C23c4c5ccc6c7cc8c9c%10c(cc%11cc%12c%13c%14c(cc%15c%16ccc-5c2c%16c2c5c%16c%17c(c(c46)c7c9c%17c4c%10c%11c%13c4c%16c%14c%152)C513)C%12)C8,0.99,8.03,45.1,3.59,3.5853147,0.1305097493036274,,3.59,1:3,,,,,,,,,,,,,,,,,-5.9,-3.9,
94205,10.1016/j.mtener.2021.100863,10.1016/j.mtener.2021.100863,3T,PC71BM,3T,PC71BM,,COC(=O)CCCC1(c2ccccc2)C23c4c5ccc6c7cc8c9c%10c(cc%11cc%12c%13c%14c(cc%15c%16ccc-5c2c%16c2c5c%16c%17c(c(c46)c7c9c%17c4c%10c%11c%13c4c%16c%14c%152)C513)C%12)C8,0.9,7.3,50.5,3.31,3.3178500000000004,0.2371601208459322,,,1:3,,,,,bulk heterojunction OSC,,,,,,,,,,,,-5.9,-3.9,
94206,10.1016/j.nanoen.2020.104883,10.1016/j.nanoen.2020.104883,PTB7-Th,ITIC-Th,PTB7-Th,ITIC-Th,CCCCC(CC)COC(=O)c1sc2csc(-c3cc4c(-c5ccc(CC(CC)CCCC)s5)c5sccc5c(-c5ccc(CC(CC)CCCC)s5)c4s3)c2c1F,CCCCCCc1ccc(C2(c3ccc(CCCCCC)s3)c3cc4c(cc3-c3sc5cc(/C=C6\C(=O)c7ccccc7C6=C(C#N)C#N)sc5c32)C(c2ccc(CCCCCC)s2)(c2ccc(CCCCCC)s2)c2c-4sc3cc(/C=C4\C(=O)c5ccccc5C4=C(C#N)C#N)sc23)s1,0.79,18.41,56.56,8.27,8.22602984,0.5316827085852343,8.17,8.27,,,,,inverted,inverted,ZnO,ZnO,MoO3,,,chlorobenzene,chlorobenzene,,-5.21,-3.6,,-5.673,-3.909,
94207,10.1016/j.nanoen.2020.104883,10.1016/j.nanoen.2020.104883,PBDB-T,PC71BM,PBDB-T,PC71BM,CCCCC(CC)Cc1ccc(-c2c3cc(-c4ccc(-c5sc(-c6cccs6)c6c5C(=O)c5c(CC(CC)CCCC)sc(CC(CC)CCCC)c5C6=O)s4)sc3c(-c3ccc(CC(CC)CCCC)s3)c3ccsc23)s1,COC(=O)CCCC1(c2ccccc2)C23c4c5ccc6c7cc8c9c%10c(cc%11cc%12c%13c%14c(cc%15c%16ccc-5c2c%16c2c5c%16c%17c(c(c46)c7c9c%17c4c%10c%11c%13c4c%16c%14c%152)C513)C%12)C8,0.77,14.52,63.02,7.28,7.045888080000001,3.215823076923067,7.04,7.28,,,,,inverted,inverted,ZnO,ZnO,,,,chlorobenzene,chlorobenzene,,-5.33,-3.48,,-5.9,-3.9,
94209,10.1016/j.nanoen.2020.104883,10.1016/j.nanoen.2020.104883,PTB7-Th,ITIC-Th,PTB7-Th,ITIC-Th,CCCCC(CC)COC(=O)c1sc2csc(-c3cc4c(-c5ccc(CC(CC)CCCC)s5)c5sccc5c(-c5ccc(CC(CC)CCCC)s5)c4s3)c2c1F,CCCCCCc1ccc(C2(c3ccc(CCCCCC)s3)c3cc4c(cc3-c3sc5cc(/C=C6\C(=O)c7ccccc7C6=C(C#N)C#N)sc5c32)C(c2ccc(CCCCCC)s2)(c2ccc(CCCCCC)s2)c2c-4sc3cc(/C=C4\C(=O)c5ccccc5C4=C(C#N)C#N)sc23)s1,0.78,18.14,65.9,9.4,9.3243228,0.805076595744675,9.26,9.4,,,,,inverted,inverted,ZnO,ZnO,MoO3,,,chlorobenzene,chlorobenzene,,-5.21,-3.6,,-5.673,-3.909,
94210,10.1016/j.nanoen.2020.104883,10.1016/j.nanoen.2020.104883,PBDB-T,PC71BM,PBDB-T,PC71BM,CCCCC(CC)Cc1ccc(-c2c3cc(-c4ccc(-c5sc(-c6cccs6)c6c5C(=O)c5c(CC(CC)CCCC)sc(CC(CC)CCCC)c5C6=O)s4)sc3c(-c3ccc(CC(CC)CCCC)s3)c3ccsc23)s1,COC(=O)CCCC1(c2ccccc2)C23c4c5ccc6c7cc8c9c%10c(cc%11cc%12c%13c%14c(cc%15c%16ccc-5c2c%16c2c5c%16c%17c(c(c46)c7c9c%17c4c%10c%11c%13c4c%16c%14c%152)C513)C%12)C8,0.78,19.18,55.62,8.43,8.32097448,1.2933039145907406,8.29,8.43,,,,,inverted,inverted,ZnO,ZnO,,,,chlorobenzene,chlorobenzene,,-5.33,-3.48,,-5.9,-3.9,
94211,10.1016/j.nanoen.2020.104883,10.1016/j.nanoen.2020.104883,PBDB-T,ITIC-Th,PBDB-T,ITIC-Th,CCCCC(CC)Cc1ccc(-c2c3cc(-c4ccc(-c5sc(-c6cccs6)c6c5C(=O)c5c(CC(CC)CCCC)sc(CC(CC)CCCC)c5C6=O)s4)sc3c(-c3ccc(CC(CC)CCCC)s3)c3ccsc23)s1,CCCCCCc1ccc(C2(c3ccc(CCCCCC)s3)c3cc4c(cc3-c3sc5cc(/C=C6\C(=O)c7ccccc7C6=C(C#N)C#N)sc5c32)C(c2ccc(CCCCCC)s2)(c2ccc(CCCCCC)s2)c2c-4sc3cc(/C=C4\C(=O)c5ccccc5C4=C(C#N)C#N)sc23)s1,0.78,18.91,66.92,9.98,9.87056616,1.0965314629258462,9.84,9.98,,,,,inverted,inverted,ZnO,ZnO,,,,chlorobenzene,chlorobenzene,,-5.33,-3.48,,-5.673,-3.909,
94212,10.1016/j.nanoen.2020.104883,10.1016/j.nanoen.2020.104883,PTB7-Th,PC71BM,PTB7-Th,PC71BM,CCCCC(CC)COC(=O)c1sc2csc(-c3cc4c(-c5ccc(CC(CC)CCCC)s5)c5sccc5c(-c5ccc(CC(CC)CCCC)s5)c4s3)c2c1F,COC(=O)CCCC1(c2ccccc2)C23c4c5ccc6c7cc8c9c%10c(cc%11cc%12c%13c%14c(cc%15c%16ccc-5c2c%16c2c5c%16c%17c(c(c46)c7c9c%17c4c%10c%11c%13c4c%16c%14c%152)C513)C%12)C8,0.78,17.73,64.69,9.05,8.946238860000001,1.1465319337016529,8.92,9.05,,,,,inverted,inverted,ZnO,ZnO,MoO3,,,chlorobenzene,chlorobenzene,,-5.21,-3.6,,-5.9,-3.9,
94213,10.1016/j.nanoen.2020.104883,10.1016/j.nanoen.2020.104883,PBDB-T,ITIC-Th,PBDB-T,ITIC-Th,CCCCC(CC)Cc1ccc(-c2c3cc(-c4ccc(-c5sc(-c6cccs6)c6c5C(=O)c5c(CC(CC)CCCC)sc(CC(CC)CCCC)c5C6=O)s4)sc3c(-c3ccc(CC(CC)CCCC)s3)c3ccsc23)s1,CCCCCCc1ccc(C2(c3ccc(CCCCCC)s3)c3cc4c(cc3-c3sc5cc(/C=C6\C(=O)c7ccccc7C6=C(C#N)C#N)sc5c32)C(c2ccc(CCCCCC)s2)(c2ccc(CCCCCC)s2)c2c-4sc3cc(/C=C4\C(=O)c5ccccc5C4=C(C#N)C#N)sc23)s1,0.78,18.91,66.92,9.96,9.87056616,0.8979301204819264,9.84,9.96,,,,,inverted,inverted,ZnO,ZnO,,,,chlorobenzene,chlorobenzene,,-5.33,-3.48,,-5.673,-3.909,
94214,10.1016/j.nanoen.2020.104883,10.1016/j.nanoen.2020.104883,PTB7-Th,ITIC-Th,PTB7-Th,ITIC-Th,CCCCC(CC)COC(=O)c1sc2csc(-c3cc4c(-c5ccc(CC(CC)CCCC)s5)c5sccc5c(-c5ccc(CC(CC)CCCC)s5)c4s3)c2c1F,CCCCCCc1ccc(C2(c3ccc(CCCCCC)s3)c3cc4c(cc3-c3sc5cc(/C=C6\C(=O)c7ccccc7C6=C(C#N)C#N)sc5c32)C(c2ccc(CCCCCC)s2)(c2ccc(CCCCCC)s2)c2c-4sc3cc(/C=C4\C(=O)c5ccccc5C4=C(C#N)C#N)sc23)s1,0.79,18.5,65.11,9.81,9.5158265,2.99871049949031,9.56,9.81,,,,,inverted,inverted,ZnO,ZnO,MoO3,,,chlorobenzene,chlorobenzene,,-5.21,-3.6,,-5.673,-3.909,
94215,10.1016/j.nanoen.2020.104883,10.1016/j.nanoen.2020.104883,PBDB-T,PC71BM,PBDB-T,PC71BM,CCCCC(CC)Cc1ccc(-c2c3cc(-c4ccc(-c5sc(-c6cccs6)c6c5C(=O)c5c(CC(CC)CCCC)sc(CC(CC)CCCC)c5C6=O)s4)sc3c(-c3ccc(CC(CC)CCCC)s3)c3ccsc23)s1,COC(=O)CCCC1(c2ccccc2)C23c4c5ccc6c7cc8c9c%10c(cc%11cc%12c%13c%14c(cc%15c%16ccc-5c2c%16c2c5c%16c%17c(c(c46)c7c9c%17c4c%10c%11c%13c4c%16c%14c%152)C513)C%12)C8,0.79,18.64,68.03,10.16,10.01782568,1.3993535433070745,10.04,10.16,,,,,inverted,inverted,ZnO,ZnO,MoO3,,,chlorobenzene,chlorobenzene,,-5.33,-3.48,,-5.9,-3.9,
94216,10.1016/j.nanoen.2020.104883,10.1016/j.nanoen.2020.104883,PTB7-Th,PC71BM,PTB7-Th,PC71BM,CCCCC(CC)COC(=O)c1sc2csc(-c3cc4c(-c5ccc(CC(CC)CCCC)s5)c5sccc5c(-c5ccc(CC(CC)CCCC)s5)c4s3)c2c1F,COC(=O)CCCC1(c2ccccc2)C23c4c5ccc6c7cc8c9c%10c(cc%11cc%12c%13c%14c(cc%15c%16ccc-5c2c%16c2c5c%16c%17c(c(c46)c7c9c%17c4c%10c%11c%13c4c%16c%14c%152)C513)C%12)C8,0.77,17.21,63.16,8.63,8.369773720000001,3.015368250289681,8.37,8.63,,,,,inverted,inverted,ZnO,ZnO,MoO3,,,chlorobenzene,chlorobenzene,,-5.21,-3.6,,-5.9,-3.9,
94217,10.1016/j.nanoen.2020.104883,10.1016/j.nanoen.2020.104883,PCDTBT,PC71BM,PCDTBT,PC71BM,CCCCCCCCC(CCCCCCCC)n1c2ccccc2c2ccc(-c3ccc(-c4ccc(-c5cccs5)c5nsnc45)s3)cc21,COC(=O)CCCC1(c2ccccc2)C23c4c5ccc6c7cc8c9c%10c(cc%11cc%12c%13c%14c(cc%15c%16ccc-5c2c%16c2c5c%16c%17c(c(c46)c7c9c%17c4c%10c%11c%13c4c%16c%14c%152)C513)C%12)C8,0.79,11.13,66.9,6.05,5.882316300000002,2.771631404958641,5.89,6.05,,,,,inverted,inverted,ZnO,ZnO,MoO3,,,chlorobenzene,chlorobenzene,,-5.5,-3.6,,-5.9,-3.9,
94218,10.1016/j.nanoen.2020.104883,10.1016/j.nanoen.2020.104883,PTB7-Th,ITIC-Th,PTB7-Th,ITIC-Th,CCCCC(CC)COC(=O)c1sc2csc(-c3cc4c(-c5ccc(CC(CC)CCCC)s5)c5sccc5c(-c5ccc(CC(CC)CCCC)s5)c4s3)c2c1F,CCCCCCc1ccc(C2(c3ccc(CCCCCC)s3)c3cc4c(cc3-c3sc5cc(/C=C6\C(=O)c7ccccc7C6=C(C#N)C#N)sc5c32)C(c2ccc(CCCCCC)s2)(c2ccc(CCCCCC)s2)c2c-4sc3cc(/C=C4\C(=O)c5ccccc5C4=C(C#N)C#N)sc23)s1,0.75,15.71,65.14,7.94,7.6751205,3.336013853904284,7.72,7.94,,,,,inverted,inverted,ZnO,ZnO,MoO3,,,chlorobenzene,chlorobenzene,,-5.21,-3.6,,-5.673,-3.909,
94219,10.1016/j.nanoen.2020.104883,10.1016/j.nanoen.2020.104883,PTB7-Th,IEICO-4F,PTB7-Th,IEICO-4F,CCCCC(CC)COC(=O)c1sc2csc(-c3cc4c(-c5ccc(CC(CC)CCCC)s5)c5sccc5c(-c5ccc(CC(CC)CCCC)s5)c4s3)c2c1F,CCCCCCc1ccc(C2(c3ccc(CCCCCC)cc3)c3cc4c(cc3-c3sc(-c5sc(/C=C6\C(=O)c7cc(F)c(F)cc7C6=C(C#N)C#N)cc5OCC(CC)CCCC)cc32)C(c2ccc(CCCCCC)cc2)(c2ccc(CCCCCC)cc2)c2cc(-c3scc(/C=C5/C(=O)c6cc(F)c(F)cc6C5=C(C#N)C#N)c3OCC(CC)CCCC)sc2-4)cc1,0.71,25.05,61.42,11.12,10.923854099999998,1.7639019784172771,10.92,11.12,,,,,inverted,inverted,ZnO,ZnO,MoO3,,,chlorobenzene,chlorobenzene,,-5.21,-3.6,,-5.44,-4.19,
94220,10.1016/j.nanoen.2020.104883,10.1016/j.nanoen.2020.104883,PBDB-T-2F,IT-4F,PM6,IT-4F,COC(=O)C(C)(C)c1cc(C)cc(-c2sc3c4sc5cc(/C=C6/C(=O)c7cc(F)cc(c7)C(=O)/C6=C\c6cc(C(C)(C)C(=O)OC)c(-c7cc(C)cc(C(C)(C)C(=O)OC)c7)s6)sc5c4c(C(C)(C)C(=O)OC)ccc2-3)c1,CCCCCCc1ccc(C2(c3ccc(CCCCCC)cc3)c3cc4c(cc3-c3sc5cc(/C=C6\C(=O)c7cc(F)c(F)cc7C6=C(C#N)C#N)sc5c32)C(c2ccc(CCCCCC)cc2)(c2ccc(CCCCCC)cc2)c2c-4sc3cc(/C=C4\C(=O)c5cc(F)c(F)cc5C4=C(C#N)C#N)sc23)cc1,0.82,19.16,65.28,10.39,10.25627136,1.2870898941289632,10.23,10.39,,,,,inverted,inverted,ZnO,ZnO,MoO3,,,chlorobenzene,chlorobenzene,,-5.56,-3.65,,-5.66,-4.14,
94221,10.1016/j.nanoen.2020.104883,10.1016/j.nanoen.2020.104883,PTB7-Th,IEICO-4F,PTB7-Th,IEICO-4F,CCCCC(CC)COC(=O)c1sc2csc(-c3cc4c(-c5ccc(CC(CC)CCCC)s5)c5sccc5c(-c5ccc(CC(CC)CCCC)s5)c4s3)c2c1F,CCCCCCc1ccc(C2(c3ccc(CCCCCC)cc3)c3cc4c(cc3-c3sc(-c5sc(/C=C6\C(=O)c7cc(F)c(F)cc7C6=C(C#N)C#N)cc5OCC(CC)CCCC)cc32)C(c2ccc(CCCCCC)cc2)(c2ccc(CCCCCC)cc2)c2cc(-c3scc(/C=C5/C(=O)c6cc(F)c(F)cc6C5=C(C#N)C#N)c3OCC(CC)CCCC)sc2-4)cc1,0.77,23.94,69.81,12.98,12.868635780000002,0.8579677966101593,12.86,12.98,,,,,inverted,inverted,ZnO,ZnO,MoO3,,,chlorobenzene,chlorobenzene,,-5.21,-3.6,,-5.44,-4.19,
94222,10.1016/j.nanoen.2021.106399,10.1016/j.nanoen.2021.106399,PBDB-T,,PBDB-T,,CCCCC(CC)Cc1ccc(-c2c3cc(-c4ccc(-c5sc(-c6cccs6)c6c5C(=O)c5c(CC(CC)CCCC)sc(CC(CC)CCCC)c5C6=O)s4)sc3c(-c3ccc(CC(CC)CCCC)s3)c3ccsc23)s1,,,,,11.6,,,,,,,,,AgNWs:PI,,,,,,,,,,-5.33,-3.48,,,,
94223,10.1016/j.nanoen.2021.106399,10.1016/j.nanoen.2021.106399,PBDB-T,,PBDB-T,,CCCCC(CC)Cc1ccc(-c2c3cc(-c4ccc(-c5sc(-c6cccs6)c6c5C(=O)c5c(CC(CC)CCCC)sc(CC(CC)CCCC)c5C6=O)s4)sc3c(-c3ccc(CC(CC)CCCC)s3)c3ccsc23)s1,,,,,6.12,,,,,,,,,PET/AgNWs/parylene-C,,,,,,,,,,-5.33,-3.48,,,,
94224,10.1016/j.nanoen.2021.106399,10.1016/j.nanoen.2021.106399,PBDB-T,,PBDB-T,,CCCCC(CC)Cc1ccc(-c2c3cc(-c4ccc(-c5sc(-c6cccs6)c6c5C(=O)c5c(CC(CC)CCCC)sc(CC(CC)CCCC)c5C6=O)s4)sc3c(-c3ccc(CC(CC)CCCC)s3)c3ccsc23)s1,,,,,6.7,,,,,,,,,AgNWs/PEF,,,,,,,,,,-5.33,-3.48,,,,
94225,10.1016/j.nanoen.2021.106399,10.1016/j.nanoen.2021.106399,PBDB-T,,PBDB-T,,CCCCC(CC)Cc1ccc(-c2c3cc(-c4ccc(-c5sc(-c6cccs6)c6c5C(=O)c5c(CC(CC)CCCC)sc(CC(CC)CCCC)c5C6=O)s4)sc3c(-c3ccc(CC(CC)CCCC)s3)c3ccsc23)s1,,,,,5.1,,,,,,,,,AgNWs/NOA63,,,,,,,,,,-5.33,-3.48,,,,
94226,10.1016/j.nanoen.2021.106399,10.1016/j.nanoen.2021.106399,PBDB-T,,PBDB-T,,CCCCC(CC)Cc1ccc(-c2c3cc(-c4ccc(-c5sc(-c6cccs6)c6c5C(=O)c5c(CC(CC)CCCC)sc(CC(CC)CCCC)c5C6=O)s4)sc3c(-c3ccc(CC(CC)CCCC)s3)c3ccsc23)s1,,,,,12.02,,,,,,,,,AgNWs/ZnO,,,,,,,,,,-5.33,-3.48,,,,
94227,10.1016/j.nanoen.2021.106399,10.1016/j.nanoen.2021.106399,PBDB-T,,PBDB-T,,CCCCC(CC)Cc1ccc(-c2c3cc(-c4ccc(-c5sc(-c6cccs6)c6c5C(=O)c5c(CC(CC)CCCC)sc(CC(CC)CCCC)c5C6=O)s4)sc3c(-c3ccc(CC(CC)CCCC)s3)c3ccsc23)s1,,,,,15.21,,,,,,,,,Em-Ag:AgNWs:AZO-SG,,,,,,,,,,-5.33,-3.48,,,,
94228,10.1016/j.nanoen.2021.106399,10.1016/j.nanoen.2021.106399,PBDB-T,,PBDB-T,,CCCCC(CC)Cc1ccc(-c2c3cc(-c4ccc(-c5sc(-c6cccs6)c6c5C(=O)c5c(CC(CC)CCCC)sc(CC(CC)CCCC)c5C6=O)s4)sc3c(-c3ccc(CC(CC)CCCC)s3)c3ccsc23)s1,,,,,6.17,,,,,,,,,PFN/AgNWs,,,,,,,,,,-5.33,-3.48,,,,
94229,10.1016/j.nanoen.2021.106399,10.1016/j.nanoen.2021.106399,PBDB-T,,PBDB-T,,CCCCC(CC)Cc1ccc(-c2c3cc(-c4ccc(-c5sc(-c6cccs6)c6c5C(=O)c5c(CC(CC)CCCC)sc(CC(CC)CCCC)c5C6=O)s4)sc3c(-c3ccc(CC(CC)CCCC)s3)c3ccsc23)s1,,,,,16.55,,,,,,,,,PSSNa-AgNWs,,,,,,,,,,-5.33,-3.48,,,,
94230,10.1016/j.nanoen.2021.106399,10.1016/j.nanoen.2021.106399,PBDB-T,,PBDB-T,,CCCCC(CC)Cc1ccc(-c2c3cc(-c4ccc(-c5sc(-c6cccs6)c6c5C(=O)c5c(CC(CC)CCCC)sc(CC(CC)CCCC)c5C6=O)s4)sc3c(-c3ccc(CC(CC)CCCC)s3)c3ccsc23)s1,,,,,15.12,,,,,,,,,AgNWs/PEDOT:PSS,,,,,,,,,,-5.33,-3.48,,,,
94231,10.1016/j.nanoen.2021.106399,10.1016/j.nanoen.2021.106399,PBDB-T,,PBDB-T,,CCCCC(CC)Cc1ccc(-c2c3cc(-c4ccc(-c5sc(-c6cccs6)c6c5C(=O)c5c(CC(CC)CCCC)sc(CC(CC)CCCC)c5C6=O)s4)sc3c(-c3ccc(CC(CC)CCCC)s3)c3ccsc23)s1,,,,,6.18,,,,,,,,,AgNWs:EG,,,,,,,,,,-5.33,-3.48,,,,
94232,10.1016/j.nanoen.2021.106399,10.1016/j.nanoen.2021.106399,PBDB-T,,PBDB-T,,CCCCC(CC)Cc1ccc(-c2c3cc(-c4ccc(-c5sc(-c6cccs6)c6c5C(=O)c5c(CC(CC)CCCC)sc(CC(CC)CCCC)c5C6=O)s4)sc3c(-c3ccc(CC(CC)CCCC)s3)c3ccsc23)s1,,,,,13.44,,,,,,,,,AgNWs:GO/PH1000,,,,,,,,,,-5.33,-3.48,,,,
94233,10.1016/j.nanoen.2021.106399,10.1016/j.nanoen.2021.106399,PBDB-T,,PBDB-T,,CCCCC(CC)Cc1ccc(-c2c3cc(-c4ccc(-c5sc(-c6cccs6)c6c5C(=O)c5c(CC(CC)CCCC)sc(CC(CC)CCCC)c5C6=O)s4)sc3c(-c3ccc(CC(CC)CCCC)s3)c3ccsc23)s1,,,,,12.07,,,,,,,,,PET/Ag-mesh/pH1000:AgNWs,,,,,,,,,,-5.33,-3.48,,,,
94234,10.1016/j.nanoen.2021.106399,10.1016/j.nanoen.2021.106399,PBDB-T,,PBDB-T,,CCCCC(CC)Cc1ccc(-c2c3cc(-c4ccc(-c5sc(-c6cccs6)c6c5C(=O)c5c(CC(CC)CCCC)sc(CC(CC)CCCC)c5C6=O)s4)sc3c(-c3ccc(CC(CC)CCCC)s3)c3ccsc23)s1,,,,,8.3,,,,,,,,,AgNWs/MXene,,,,,,,,,,-5.33,-3.48,,,,
94235,10.1016/j.optmat.2021.111434,10.1016/j.optmat.2021.111434,CSE50:PVA,,CSE50:PVA,,,,,8.71,78.0,6.7,,,,,,,,,FTO/CSE50:PVA/ZnO/Ag,,ZnO,ZnO,,,,,,,,,,,,
94236,10.1016/j.optmat.2021.111434,10.1016/j.optmat.2021.111434,CSE10:PVA,,CSE10:PVA,,,,,7.34,64.0,4.1,,,,,,,,,FTO/CSE10:PVA/ZnO/Graphite,,ZnO,ZnO,,,,,,,,,,,,
94237,10.1016/j.optmat.2021.111434,10.1016/j.optmat.2021.111434,CSE50:PVA,,CSE50:PVA,,,,,5.52,65.0,3.5,,,,,,,,,FTO/CSE50:PVA/Ag,,,,,,,,,,,,,,,
94238,10.1016/j.optmat.2021.111434,10.1016/j.optmat.2021.111434,CSE10:PVA,,CSE10:PVA,,,,,4.51,71.0,3.1,,,,,,,,,FTO/CSE10:PVA/Graphite,,,,,,,,,,,,,,,
94244,10.1016/j.optmat.2022.112098,10.1016/j.optmat.2022.112098,PANI-MWNT,,,,,,0.41,,29.0,0.25,,,,,,,,,Al/PANI-MWNT/Au-Plastic,,,,,,,,,,,,,,,
94245,10.1016/j.optmat.2022.112098,10.1016/j.optmat.2022.112098,polyaniline,,,,,,0.17,,52.0,0.04,,,,,,,,,ITO/TiO2/polyaniline/ITO,inverted,,,,,,,,,,,,,,
94246,10.1016/j.optmat.2022.112098,10.1016/j.optmat.2022.112098,PANI,,,,,,0.18,,21.0,0.04,,,,,,,,,ITO/ABL/PANI:C60/BCP/Al,,,,,,,,,,,,,,,
94247,10.1016/j.optmat.2022.112098,10.1016/j.optmat.2022.112098,PANINFs,,,,,,0.49,,28.0,0.21,,,,,,,,,ITO/TiO2NPs/PANINFs/Al,inverted,,,,,,,,,,,,,,
94248,10.1016/j.optmat.2022.112098,10.1016/j.optmat.2022.112098,PANINFs,,,,,,0.57,,42.0,0.38,,,,,,,,,ITO/PANINFs:TiO2NPs/Al,,,,,,,,,,,,,,,
94249,10.1016/j.optmat.2022.112098,10.1016/j.optmat.2022.112098,PANI,,,,,,0.43,,35.0,0.71,,,,,,,,,FTO/TiO2/PANI:TiO2/Al,,,,,,,,,,,,,,,
94250,10.1016/j.optmat.2022.112098,10.1016/j.optmat.2022.112098,PSBA,,PSBA,,,,0.76,,32.0,0.36,,,,,,,,,FTO/TiO2/1/Al,,TiO2,,,,,NMP,,,,,,,,
94251,10.1016/j.optmat.2022.112098,10.1016/j.optmat.2022.112098,PSBA,,PSBA,,,,0.9,,35.0,0.21,,,,,,,,,FTO/TiO2/2/Al,,TiO2,,,,,NMP,,,,,,,,
94252,10.1016/j.optmat.2022.112098,10.1016/j.optmat.2022.112098,PSBA,,PSBA,,,,0.9,,35.0,0.32,,,,,,,,,FTO/TiO2/3/Al,,TiO2,,,,,NMP,,,,,,,,
94253,10.1016/j.optmat.2022.112098,10.1016/j.optmat.2022.112098,PSBA,,PSBA,,,,0.91,,28.0,0.16,,,,,,,,,FTO/TiO2/4/Al,,TiO2,,,,,NMP,,,,,,,,
94254,10.1016/j.optmat.2022.113230,10.1016/j.optmat.2022.113230,SQ-Full,,SQ-Full,,,,0.96,8.16,38.0,3.04,2.9767680000000003,2.079999999999991,2.95,3.04,,,,,ITO/PEDOT:PSS/SQ-Full/PFN/Al,conventional,PFN,PFN,PEDOT:PSS,PEDOT:PSS,,chloroform,chloroform,,,,,,,
94255,10.1016/j.optmat.2022.113230,10.1016/j.optmat.2022.113230,SQ-Full,,SQ-Full,,,,0.92,10.12,56.0,5.21,5.213824,0.0733973128598815,5.14,5.21,,,,,ITO/PEDOT:PSS/SQ-Full/PFN/Al,conventional,PFN,PFN,PEDOT:PSS,PEDOT:PSS,,chloroform,chloroform,,,,,,,
94276,10.1016/j.orgel.2019.105462,10.1016/j.orgel.2019.105462,P3HT,PCBM,P3HT,PCBM,CCCCCCc1ccsc1,CCCCC(=O)OCC1(C2=CC=CC=C2)C3=CC=CC4=CC=CC5=CC=CC6=CC=CC7=CC=CC1=C7C6=C5C4=C3,,,,3.1,,,,3.1,1:0.8,OA-Fe3O4,OA-Fe3O4,0.018,ITO/BaytronP/OA-Fe3O4:P3HT:PCBM/Al,,,,,,,,,,-5.01,-3.12,,-6.1,-3.7,
94277,10.1016/j.orgel.2019.105462,10.1016/j.orgel.2019.105462,P3HT,PCBM,P3HT,PCBM,CCCCCCc1ccsc1,CCCCC(=O)OCC1(C2=CC=CC=C2)C3=CC=CC4=CC=CC5=CC=CC6=CC=CC7=CC=CC1=C7C6=C5C4=C3,,,,2.5,,,,2.5,1:0.8,OA-Fe3O4,OA-Fe3O4,0.090,ITO/BaytronP/OA-Fe3O4:P3HT:PCBM/Al,,,,,,,,,,-5.01,-3.12,,-6.1,-3.7,
94278,10.1016/j.orgel.2019.105462,10.1016/j.orgel.2019.105462,DPP(TBFu)2,TC60BM,DPP(TBFu)2,TC60BM,CCCCC(CC)CN1C(=O)C2=C(c3ccc(-c4cc5ccccc5o4)s3)N(CC(CC)CCCC)C(=O)C2=C1c1ccc(-c2cc3ccccc3o2)s1,,,,,4.02,,,,4.02,,,,,ITO/PEDOT:PSS/DPP(TBFu)2:TC60BM/Al,conventional,,,PEDOT:PSS,,,,,,,,,,,
94281,10.1016/j.orgel.2019.105462,10.1016/j.orgel.2019.105462,P3HT,PCBM,P3HT,PCBM,CCCCCCc1ccsc1,CCCCC(=O)OCC1(C2=CC=CC=C2)C3=CC=CC4=CC=CC5=CC=CC6=CC=CC7=CC=CC1=C7C6=C5C4=C3,,,,3.09,,,,3.09,,,,,ITO/ZnO/P3HT:PCBM/MoO3/Ag,inverted,ZnO,ZnO,MoO3,MoO3,,,,,-5.01,-3.12,,-6.1,-3.7,
94288,10.1016/j.orgel.2019.105462,10.1016/j.orgel.2019.105462,P3HT,PC61BM,P3HT,PC61BM,CCCCCCc1ccsc1,COC(=O)CCCC1(c2ccccc2)C23c4c5c6c7c8c9c(c%10c%11c2c2c%12c4c4c%13c5c5c7c7c8c8c%14c9c%10c9c%10c%11c2c2c%11c%12c4c4c%12c%13c5c5c7c7c8c8c%14c9c9c%10c2c2c%11c4c4c%12c5c7c5c8c9c2c45)C613,,,,2.38,,,,2.38,,,,,ITO/PEDOT:PSS/P3HT:PC61BM/Ca(Al),conventional,,,PEDOT:PSS,PEDOT:PSS,,,,,-5.01,-3.12,,-6.1,-3.7,
94289,10.1016/j.orgel.2019.105462,10.1016/j.orgel.2019.105462,P3HT,PC61BM,P3HT,PC61BM,CCCCCCc1ccsc1,COC(=O)CCCC1(c2ccccc2)C23c4c5c6c7c8c9c(c%10c%11c2c2c%12c4c4c%13c5c5c7c7c8c8c%14c9c%10c9c%10c%11c2c2c%11c%12c4c4c%12c%13c5c5c7c7c8c8c%14c9c9c%10c2c2c%11c4c4c%12c5c7c5c8c9c2c45)C613,,,,2.55,,,,2.55,,,,,ITO/Fe3O4/P3HT:PC61BM/Ca(Al),,,,Fe3O4,Fe3O4,,,,,-5.01,-3.12,,-6.1,-3.7,
94290,10.1016/j.orgel.2019.105462,10.1016/j.orgel.2019.105462,P3HT,PC61BM,P3HT,PC61BM,CCCCCCc1ccsc1,COC(=O)CCCC1(c2ccccc2)C23c4c5c6c7c8c9c(c%10c%11c2c2c%12c4c4c%13c5c5c7c7c8c8c%14c9c%10c9c%10c%11c2c2c%11c%12c4c4c%12c%13c5c5c7c7c8c8c%14c9c9c%10c2c2c%11c4c4c%12c5c7c5c8c9c2c45)C613,,,,2.7,,,,2.7,,,,,ITO/Fe3O4(W/H)/P3HT:PC61BM/Ca(Al),,,,Fe3O4(W/H),Fe3O4(W/H),,,,,-5.01,-3.12,,-6.1,-3.7,
94291,10.1016/j.orgel.2019.105462,10.1016/j.orgel.2019.105462,PBDTTT-C-T,PC71BM,PBDTTT-C-T,PC71BM,CCCCC(CC)CC(=O)c1cc2c(-c3cc4c(-c5ccc(CC(CC)CCCC)s5)c5sccc5c(-c5ccc(CC(CC)CCCC)s5)c4s3)scc2s1,COC(=O)CCCC1(c2ccccc2)C23c4c5ccc6c7cc8c9c%10c(cc%11cc%12c%13c%14c(cc%15c%16ccc-5c2c%16c2c5c%16c%17c(c(c46)c7c9c%17c4c%10c%11c%13c4c%16c%14c%152)C513)C%12)C8,,,,4.94,,,,4.94,,,,,ITO/PEDOT:PSS/PBDTTT-C-T:PC71BM/Ca(Al),conventional,,,PEDOT:PSS,PEDOT:PSS,,,,,-5.13,-3.27,,-5.9,-3.9,
94292,10.1016/j.orgel.2019.105462,10.1016/j.orgel.2019.105462,PBDTTT-C-T,PC71BM,PBDTTT-C-T,PC71BM,CCCCC(CC)CC(=O)c1cc2c(-c3cc4c(-c5ccc(CC(CC)CCCC)s5)c5sccc5c(-c5ccc(CC(CC)CCCC)s5)c4s3)scc2s1,COC(=O)CCCC1(c2ccccc2)C23c4c5ccc6c7cc8c9c%10c(cc%11cc%12c%13c%14c(cc%15c%16ccc-5c2c%16c2c5c%16c%17c(c(c46)c7c9c%17c4c%10c%11c%13c4c%16c%14c%152)C513)C%12)C8,,,,5.85,,,,5.85,,Fe3O4,Fe3O4,,ITO/PEDOT:PSS:Fe3O4/PBDTTT-C-T:PC71BM/Ca(Al),conventional,,,PEDOT:PSS:Fe3O4,PEDOT:PSS:Fe3O4,,,,,-5.13,-3.27,,-5.9,-3.9,
94293,10.1016/j.orgel.2019.105462,10.1016/j.orgel.2019.105462,PBDTTT-C-T,PC71BM,PBDTTT-C-T,PC71BM,CCCCC(CC)CC(=O)c1cc2c(-c3cc4c(-c5ccc(CC(CC)CCCC)s5)c5sccc5c(-c5ccc(CC(CC)CCCC)s5)c4s3)scc2s1,COC(=O)CCCC1(c2ccccc2)C23c4c5ccc6c7cc8c9c%10c(cc%11cc%12c%13c%14c(cc%15c%16ccc-5c2c%16c2c5c%16c%17c(c(c46)c7c9c%17c4c%10c%11c%13c4c%16c%14c%152)C513)C%12)C8,,,,6.84,,,,6.84,,Fe3O4,Fe3O4,,ITO/{[PEDOT:PSS:Fe3O4]W/H}/PBDTTT-C-T:PC71BM/Ca(Al),,,,{[PEDOT:PSS:Fe3O4]W/H},PEDOT:PSS:Fe3O4,,,,,-5.13,-3.27,,-5.9,-3.9,
94294,10.1016/j.orgel.2019.105462,10.1016/j.orgel.2019.105462,PTB7-F20,PC71BM,PTB7-F20,PC71BM,CCCCC(CC)COC(=O)c1cc2c(-c3sc(-c4cc5c(C(CC)CCCC)c6sccc6c(C(CC)CCCC)c5s4)c4c(F)c(C(=O)OCC(CC)CCCC)sc34)scc2s1,COC(=O)CCCC1(c2ccccc2)C23c4c5ccc6c7cc8c9c%10c(cc%11cc%12c%13c%14c(cc%15c%16ccc-5c2c%16c2c5c%16c%17c(c(c46)c7c9c%17c4c%10c%11c%13c4c%16c%14c%152)C513)C%12)C8,,,,5.26,,,,5.26,,,,,ITO/PEDOT:PSS/PTB7-F20:PC71BM/Ca/Al,conventional,,,PEDOT:PSS,PEDOT:PSS,,,,,-5.09,-3.48,,-5.9,-3.9,
94297,10.1016/j.orgel.2019.105462,10.1016/j.orgel.2019.105462,PBDTTT-C-T,PC71BM,PBDTTT-C-T,PC71BM,CCCCC(CC)CC(=O)c1cc2c(-c3cc4c(-c5ccc(CC(CC)CCCC)s5)c5sccc5c(-c5ccc(CC(CC)CCCC)s5)c4s3)scc2s1,COC(=O)CCCC1(c2ccccc2)C23c4c5ccc6c7cc8c9c%10c(cc%11cc%12c%13c%14c(cc%15c%16ccc-5c2c%16c2c5c%16c%17c(c(c46)c7c9c%17c4c%10c%11c%13c4c%16c%14c%152)C513)C%12)C8,,,,4.39,,,,4.39,,,,,ITO/PEDOT:PSS/PBDTTT-C-T:PC71BM/Ca/Al,conventional,,,PEDOT:PSS,PEDOT:PSS,,,,,-5.13,-3.27,,-5.9,-3.9,
94300,10.1016/j.orgel.2019.105462,10.1016/j.orgel.2019.105462,P3HT,PC61BM,P3HT,PC61BM,CCCCCCc1ccsc1,COC(=O)CCCC1(c2ccccc2)C23c4c5c6c7c8c9c(c%10c%11c2c2c%12c4c4c%13c5c5c7c7c8c8c%14c9c%10c9c%10c%11c2c2c%11c%12c4c4c%12c%13c5c5c7c7c8c8c%14c9c9c%10c2c2c%11c4c4c%12c5c7c5c8c9c2c45)C613,,,,2.6,,,,2.6,,,,,ITO/PEDOT:PSS/P3HT:PC61BM/Ca/Al,conventional,,,PEDOT:PSS,PEDOT:PSS,,,,,-5.01,-3.12,,-6.1,-3.7,
94305,10.1016/j.orgel.2019.105462,10.1016/j.orgel.2019.105462,P3HT,PCBM,P3HT,PCBM,CCCCCCc1ccsc1,CCCCC(=O)OCC1(C2=CC=CC=C2)C3=CC=CC4=CC=CC5=CC=CC6=CC=CC7=CC=CC1=C7C6=C5C4=C3,,,,1.21,,,,1.21,,,,,ITO/PEDOT:PSS/P3HT:PCBM/Al,conventional,,,PEDOT:PSS,PEDOT:PSS,,,,,-5.01,-3.12,,-6.1,-3.7,
94306,10.1016/j.orgel.2019.105462,10.1016/j.orgel.2019.105462,P3HT,PCBM,P3HT,PCBM,CCCCCCc1ccsc1,CCCCC(=O)OCC1(C2=CC=CC=C2)C3=CC=CC4=CC=CC5=CC=CC6=CC=CC7=CC=CC1=C7C6=C5C4=C3,,,,1.32,,,,1.32,,,,,ITO/PEDOT:PSS/P3HT:PCBM/Al-W/H,conventional,,,PEDOT:PSS,PEDOT:PSS,,,,,-5.01,-3.12,,-6.1,-3.7,
94307,10.1016/j.orgel.2021.106137,10.1016/j.orgel.2021.106137,,PC71BM,,PC71BM,,COC(=O)CCCC1(c2ccccc2)C23c4c5ccc6c7cc8c9c%10c(cc%11cc%12c%13c%14c(cc%15c%16ccc-5c2c%16c2c5c%16c%17c(c(c46)c7c9c%17c4c%10c%11c%13c4c%16c%14c%152)C513)C%12)C8,0.855,0.16,32.0,0.04,0.043776,9.440000000000005,0.04,0.04,0 wt% donor:100 wt% PC71BM,,,,,,,,,,,,,,,,,-5.9,-3.9,
94308,10.1016/j.orgel.2021.106137,10.1016/j.orgel.2021.106137,TTCN-DC,PC71BM,TTCN-DC,PC71BM,,COC(=O)CCCC1(c2ccccc2)C23c4c5ccc6c7cc8c9c%10c(cc%11cc%12c%13c%14c(cc%15c%16ccc-5c2c%16c2c5c%16c%17c(c(c46)c7c9c%17c4c%10c%11c%13c4c%16c%14c%152)C513)C%12)C8,0.891,0.13,32.0,0.04,0.0370656,7.335999999999991,0.04,0.04,5 wt% donor:95 wt% PC71BM,,,,,,,,,,,,,,,,,-5.9,-3.9,
94309,10.1016/j.orgel.2021.106137,10.1016/j.orgel.2021.106137,TTCN-RH,PC71BM,TTCN-RH,PC71BM,,COC(=O)CCCC1(c2ccccc2)C23c4c5ccc6c7cc8c9c%10c(cc%11cc%12c%13c%14c(cc%15c%16ccc-5c2c%16c2c5c%16c%17c(c(c46)c7c9c%17c4c%10c%11c%13c4c%16c%14c%152)C513)C%12)C8,0.909,0.13,31.0,0.04,0.0366327,8.418249999999992,0.04,0.04,5 wt% donor:95 wt% PC71BM,,,,,,,,,,,,,,,,,-5.9,-3.9,
94310,10.1016/j.orgel.2021.106137,10.1016/j.orgel.2021.106137,TTOHex-DC,PC71BM,TTOHex-DC,PC71BM,,COC(=O)CCCC1(c2ccccc2)C23c4c5ccc6c7cc8c9c%10c(cc%11cc%12c%13c%14c(cc%15c%16ccc-5c2c%16c2c5c%16c%17c(c(c46)c7c9c%17c4c%10c%11c%13c4c%16c%14c%152)C513)C%12)C8,0.902,1.9,26.0,0.44,0.445588,1.269999999999996,0.44,0.44,5 wt% donor:95 wt% PC71BM,,,,,,,,,,,,,,,,,-5.9,-3.9,
94311,10.1016/j.orgel.2021.106137,10.1016/j.orgel.2021.106137,TTOHex-RH,PC71BM,TTOHex-RH,PC71BM,,COC(=O)CCCC1(c2ccccc2)C23c4c5ccc6c7cc8c9c%10c(cc%11cc%12c%13c%14c(cc%15c%16ccc-5c2c%16c2c5c%16c%17c(c(c46)c7c9c%17c4c%10c%11c%13c4c%16c%14c%152)C513)C%12)C8,0.844,1.67,25.0,0.35,0.3523699999999999,0.6771428571428524,0.35,0.35,5 wt% donor:95 wt% PC71BM,,,,,,,,,,,,,,,,,-5.9,-3.9,
94312,10.1016/j.orgel.2025.107212,10.1016/j.orgel.2025.107212,1,,1,,CCCCC(CC)CN1C(=O)c2cccc3c(-c4ccc5c6c(cccc46)C(=O)N(CC(CC)CCCC)C5=O)ccc(c23)C1=O,,1.01,3.03,25.9,0.79,0.7926176999999999,0.3313544303797258,0.75,0.79,,,,,inverted,inverted,ZnO,ZnO,MoO3,MoO3,25.0,CHCl3,chloroform,,,,,,,
94313,10.1016/j.orgel.2025.107212,10.1016/j.orgel.2025.107212,2,,2,,CCCCC(CC)CN1C(=O)c2cccc3c(-c4ccc(-c5ccc6c7c(cccc57)C(=O)N(CC(CC)CCCC)C6=O)s4)ccc(c23)C1=O,,0.74,1.81,25.8,0.34,0.3455652,1.6368235294117623,0.31,0.34,,,,,inverted,inverted,ZnO,ZnO,MoO3,MoO3,25.0,CHCl3/C2H2Cl4 (1:1),chloroform:tetrachloroethane (1:1),,,,,,,
94314,10.1016/j.orgel.2025.107212,10.1016/j.orgel.2025.107212,3,,3,,CCCCCCc1ccc(C2(c3ccc(CCCCCC)cc3)c3cc4c(cc3-c3sc(-c5ccc6c7c(cccc57)C(=O)N(CC(CC)CCCC)C6=O)cc32)C(c2ccc(CCCCCC)cc2)(c2ccc(CCCCCC)cc2)c2cc(-c3ccc5c6c(cccc36)C(=O)N(CC(CC)CCCC)C5=O)sc2-4)cc1,,0.73,0.91,26.4,0.18,0.1753752,2.569333333333325,0.15,0.18,,,,,inverted,inverted,ZnO,ZnO,MoO3,MoO3,25.0,CHCl3/C2H2Cl4 (1:1),chloroform:tetrachloroethane (1:1),,,,,,,
94315,10.1016/j.orgel.2025.107212,10.1016/j.orgel.2025.107212,4,,4,,,,0.86,2.05,25.2,0.44,0.444276,0.9718181818181822,0.42,0.44,,,,,inverted,inverted,ZnO,ZnO,MoO3,MoO3,25.0,CHCl3,chloroform,,,,,,,
94316,10.1016/j.orgel.2025.107212,10.1016/j.orgel.2025.107212,5,,5,,,,0.9,1.79,28.9,0.46,0.4655789999999999,1.2128260869565095,0.44,0.46,,,,,inverted,inverted,ZnO,ZnO,MoO3,MoO3,25.0,CHCl3,chloroform,,,,,,,
94317,10.1016/j.orgel.2025.107212,10.1016/j.orgel.2025.107212,6,,6,,,,1.02,1.81,20.6,0.38,0.3803172000000001,0.0834736842105455,0.37,0.38,,,,,inverted,inverted,ZnO,ZnO,MoO3,MoO3,25.0,CHCl3,chloroform,,,,,,,
94318,10.1016/j.orgel.2025.107212,10.1016/j.orgel.2025.107212,7,,7,,,,0.58,1.28,30.6,0.23,0.2271744,1.2285217391304395,0.22,0.23,,,,,inverted,inverted,ZnO,ZnO,MoO3,MoO3,25.0,CHCl3/C2H2Cl4 (1:1),chloroform:tetrachloroethane (1:1),,,,,,,
94319,10.1016/j.orgel.2025.107212,10.1016/j.orgel.2025.107212,8,,8,,,,0.66,1.52,26.0,0.26,0.260832,0.3199999999999997,0.24,0.26,,,,,inverted,inverted,ZnO,ZnO,MoO3,MoO3,25.0,CHCl3,chloroform,,,,,,,
94320,10.1016/j.polymer.2022.125020,10.1016/j.polymer.2022.125020,PClBDB-T,,PClBDB-T,,,,1.09,0.67,23.0,0.17,0.167969,1.1947058823529442,0.15,0.17,,DIO,DIO,,inverted,inverted,ZnO,ZnO,MoO3,MoO3,,chlorobenzene,chlorobenzene,150.0,,,,,,
94321,10.1016/j.polymer.2022.125020,10.1016/j.polymer.2022.125020,XP03,,XP03,,,,0.99,2.04,29.0,0.58,0.5856840000000001,0.9800000000000232,0.57,0.58,,DIO,DIO,,inverted,inverted,ZnO,ZnO,MoO3,MoO3,,chlorobenzene,chlorobenzene,150.0,,,,,,
94322,10.1016/j.polymer.2022.125020,10.1016/j.polymer.2022.125020,XP05,,XP05,,,,0.98,5.3,38.0,1.96,1.97372,0.6999999999999976,1.89,1.96,,DIO,DIO,,inverted,inverted,ZnO,ZnO,MoO3,MoO3,,chlorobenzene,chlorobenzene,150.0,,,,,,
94323,10.1016/j.polymer.2022.125020,10.1016/j.polymer.2022.125020,XP07,,XP07,,,,0.96,10.58,47.0,4.8,4.773696,0.5479999999999929,4.72,4.8,,DIO,DIO,,inverted,inverted,ZnO,ZnO,MoO3,MoO3,,chlorobenzene,chlorobenzene,150.0,,,,,,
94324,10.1016/j.polymer.2022.125020,10.1016/j.polymer.2022.125020,XP09,,XP09,,,,0.95,12.08,64.0,7.36,7.344639999999999,0.2086956521739287,7.11,7.36,,DIO,DIO,,inverted,inverted,ZnO,ZnO,MoO3,MoO3,,chlorobenzene,chlorobenzene,150.0,,,,,,
94325,10.1016/j.polymer.2022.125020,10.1016/j.polymer.2022.125020,JP02,,JP02,,,,0.94,12.84,66.0,7.97,7.965935999999999,0.0509912170639963,7.8,7.97,,DIO,DIO,,inverted,inverted,ZnO,ZnO,MoO3,MoO3,,chlorobenzene,chlorobenzene,150.0,,,,,,
94326,10.1016/j.polymer.2025.128336,10.1016/j.polymer.2025.128336,PDC8-3T,ITIC-4F,PDC8-3T,,,,0.76,3.32,27.3,0.69,0.6888336000000002,0.1690434782608391,0.65,0.69,,,,,inverted,inverted,,,,,,,,,,,,,,
94327,10.1016/j.polymer.2025.128336,10.1016/j.polymer.2025.128336,PDC16-3T,ITIC-4F,PDC16-3T,,,,0.82,5.58,39.1,1.79,1.7890596,0.0525363128491717,1.77,1.79,,,,,inverted,inverted,,,,,,,,,,,,,,
94328,10.1016/j.polymer.2025.128336,10.1016/j.polymer.2025.128336,PDC16-3T-2F,ITIC-4F,PDC16-3T-2F,,,,0.85,14.6,58.4,7.21,7.24744,0.5192787794729562,7.09,7.21,,,,,inverted,inverted,,,,,,,,,,,,,,
94331,10.1016/j.reactfunctpolym.2020.104529,10.1016/j.reactfunctpolym.2020.104529,azo linked polymer,C71-PCBM,azo linked polymer,C71-PCBM,,,0.53,3.1,29.0,0.53,0.47647,10.099999999999994,,,,,,,ITO│PEDOT:PSS│azo linked polymer:C71-PCBM│Al,,,,PEDOT:PSS,,,,,,,,,,,
94332,10.1016/j.reactfunctpolym.2020.104529,10.1016/j.reactfunctpolym.2020.104529,P3HT,PCBM,P3HT,PCBM,CCCCCCc1ccsc1,CCCCC(=O)OCC1(C2=CC=CC=C2)C3=CC=CC4=CC=CC5=CC=CC6=CC=CC7=CC=CC1=C7C6=C5C4=C3,0.58,6.33,44.0,1.67,1.615416,3.2685029940119743,,,,,,,ITO│PEDOT-PSS/P3HT:PCBM│Al,,,,PEDOT-PSS,,,,,,-5.01,-3.12,,-6.1,-3.7,
94333,10.1016/j.reactfunctpolym.2020.104529,10.1016/j.reactfunctpolym.2020.104529,P3HT,PCBM,P3HT,PCBM,CCCCCCc1ccsc1,CCCCC(=O)OCC1(C2=CC=CC=C2)C3=CC=CC4=CC=CC5=CC=CC6=CC=CC7=CC=CC1=C7C6=C5C4=C3,0.6,7.09,45.0,1.91,1.9143,0.2251308900523544,,,,,,,ITO│PEDOT-PSS│a-PANI nanotubes│P3HT:PCBM│Al,,,,PEDOT-PSS,,,,,,-5.01,-3.12,,-6.1,-3.7,
94339,10.1016/j.reactfunctpolym.2020.104529,10.1016/j.reactfunctpolym.2020.104529,MDMO-PPV,PCBM,MDMO-PPV,PCBM,,CCCCC(=O)OCC1(C2=CC=CC=C2)C3=CC=CC4=CC=CC5=CC=CC6=CC=CC7=CC=CC1=C7C6=C5C4=C3,0.8,,59.0,2.5,,,,,,,,,ITO│PEDOT│MDMO-PPV:PCBM│LiF│Al,,,,,,,,,,,,,-6.1,-3.7,
94368,10.1016/j.solener.2025.113778,10.1016/j.solener.2025.113778,PM6,BTPeC9,PM6,BTP-eC9,COC(=O)C(C)(C)c1cc(C)cc(-c2sc3c4sc5cc(/C=C6/C(=O)c7cc(F)cc(c7)C(=O)/C6=C\c6cc(C(C)(C)C(=O)OC)c(-c7cc(C)cc(C(C)(C)C(=O)OC)c7)s6)sc5c4c(C(C)(C)C(=O)OC)ccc2-3)c1,CCCCCCCCCc1c(C=C2C(=O)c3cc(Cl)c(Cl)cc3C2=C(C#N)C#N)sc2c1sc1c3c4nsnc4c4c5sc6c(CCCCCCCCC)c(C=C7C(=O)c8cc(Cl)c(Cl)cc8C7=C(C#N)C#N)sc6c5n(CC(CCCC)CCCCCC)c4c3n(CC(CCCC)CCCCCC)c21,0.851,28.38,78.95,19.07,19.06751451,0.013033508127939,,,,,,,,organic solar cell,SnO2 NPs/NMA,SnO2/NMA,,,,,,,-5.56,-3.65,,-5.68,-3.9,
94369,10.1016/j.solener.2025.113778,10.1016/j.solener.2025.113778,P3HT,PC61BM,P3HT,PC61BM,CCCCCCc1ccsc1,COC(=O)CCCC1(c2ccccc2)C23c4c5c6c7c8c9c(c%10c%11c2c2c%12c4c4c%13c5c5c7c7c8c8c%14c9c%10c9c%10c%11c2c2c%11c%12c4c4c%12c%13c5c5c7c7c8c8c%14c9c9c%10c2c2c%11c4c4c%12c5c7c5c8c9c2c45)C613,0.61,10.3,59.0,3.67,3.70697,1.0073569482288875,,,,,,,,OSC,GO/GO,GO/GO,,,,,,,-5.01,-3.12,,-6.1,-3.7,
94370,10.1016/j.solener.2025.113778,10.1016/j.solener.2025.113778,P3HT,PC61BM,P3HT,PC61BM,CCCCCCc1ccsc1,COC(=O)CCCC1(c2ccccc2)C23c4c5c6c7c8c9c(c%10c%11c2c2c%12c4c4c%13c5c5c7c7c8c8c%14c9c%10c9c%10c%11c2c2c%11c%12c4c4c%12c%13c5c5c7c7c8c8c%14c9c9c%10c2c2c%11c4c4c%12c5c7c5c8c9c2c45)C613,0.585,9.18,60.1,3.23,3.2275503,0.0758421052631613,,,,,,,,OSC,GQDs/Cs2CO3,GQDs/Cs2CO3,,,,,,,-5.01,-3.12,,-6.1,-3.7,
94371,10.1016/j.solener.2025.113778,10.1016/j.solener.2025.113778,PCDBT,PC71BM,PCDBT,PC71BM,,COC(=O)CCCC1(c2ccccc2)C23c4c5ccc6c7cc8c9c%10c(cc%11cc%12c%13c%14c(cc%15c%16ccc-5c2c%16c2c5c%16c%17c(c(c46)c7c9c%17c4c%10c%11c%13c4c%16c%14c%152)C513)C%12)C8,0.93,10.98,73.39,7.49,7.49414646,0.0553599465954645,,,,,,,,organic solar cell,GQDs/NI,GQDs/NI,,,,,,,,,,-5.9,-3.9,
94373,10.1016/j.solener.2025.113778,10.1016/j.solener.2025.113778,PM6,Y6,PM6,Y6,COC(=O)C(C)(C)c1cc(C)cc(-c2sc3c4sc5cc(/C=C6/C(=O)c7cc(F)cc(c7)C(=O)/C6=C\c6cc(C(C)(C)C(=O)OC)c(-c7cc(C)cc(C(C)(C)C(=O)OC)c7)s6)sc5c4c(C(C)(C)C(=O)OC)ccc2-3)c1,CCCCCCCCCCCc1c(/C=C2\C(=O)c3cc(F)c(F)cc3C2=C(C#N)C#N)sc2c1sc1c3c4nsnc4c4c5sc6c(CCCCCCCCCCC)c(/C=C7\C(=O)c8cc(F)c(F)cc8C7=C(C#N)C#N)sc6c5n(CC(CC)CCCC)c4c3n(CC(CC)CCCC)c21,0.85,25.65,75.78,16.52,16.5219345,0.0117100484261551,,,,,,,,,N-doped GR/PDINO,N-doped GR/PDINO,,,,,,,-5.56,-3.65,,-5.65,-4.09,
94374,10.1016/j.solener.2025.113778,10.1016/j.solener.2025.113778,PM6,BTPeC9,PM6,BTP-eC9,COC(=O)C(C)(C)c1cc(C)cc(-c2sc3c4sc5cc(/C=C6/C(=O)c7cc(F)cc(c7)C(=O)/C6=C\c6cc(C(C)(C)C(=O)OC)c(-c7cc(C)cc(C(C)(C)C(=O)OC)c7)s6)sc5c4c(C(C)(C)C(=O)OC)ccc2-3)c1,CCCCCCCCCc1c(C=C2C(=O)c3cc(Cl)c(Cl)cc3C2=C(C#N)C#N)sc2c1sc1c3c4nsnc4c4c5sc6c(CCCCCCCCC)c(C=C7C(=O)c8cc(Cl)c(Cl)cc8C7=C(C#N)C#N)sc6c5n(CC(CCCC)CCCCCC)c4c3n(CC(CCCC)CCCCCC)c21,0.899,26.71,80.06,19.23,19.224239374,0.029956453458142,,,,,,,,organic solar cell,PDI-B/PDI-B @ Ag,PDI-B/PDI-B,,,,,,,-5.56,-3.65,,-5.68,-3.9,
94375,10.1016/j.solener.2025.113778,10.1016/j.solener.2025.113778,P3HT,PC61BM,P3HT,PC61BM,CCCCCCc1ccsc1,COC(=O)CCCC1(c2ccccc2)C23c4c5c6c7c8c9c(c%10c%11c2c2c%12c4c4c%13c5c5c7c7c8c8c%14c9c%10c9c%10c%11c2c2c%11c%12c4c4c%12c%13c5c5c7c7c8c8c%14c9c9c%10c2c2c%11c4c4c%12c5c7c5c8c9c2c45)C613,0.89,16.46,66.0,9.67,9.668604000000002,0.0144364012409302,,,,,,,,organic solar cell,U-MXene/U-MXene UH-MXene/UH-MXene,,,,,,,,-5.01,-3.12,,-6.1,-3.7,
94376,10.1016/j.solener.2025.113778,10.1016/j.solener.2025.113778,P3HT,PC61BM,P3HT,PC61BM,CCCCCCc1ccsc1,COC(=O)CCCC1(c2ccccc2)C23c4c5c6c7c8c9c(c%10c%11c2c2c%12c4c4c%13c5c5c7c7c8c8c%14c9c%10c9c%10c%11c2c2c%11c%12c4c4c%12c%13c5c5c7c7c8c8c%14c9c9c%10c2c2c%11c4c4c%12c5c7c5c8c9c2c45)C613,0.57,11.4,54.3,3.5,3.528414,0.8118285714285634,,,,,,,,OSC,,,GR/GO,GR/GO,,,,,-5.01,-3.12,,-6.1,-3.7,
94377,10.1016/j.solener.2025.113778,10.1016/j.solener.2025.113778,P3HT,PC61BM,P3HT,PC61BM,CCCCCCc1ccsc1,COC(=O)CCCC1(c2ccccc2)C23c4c5c6c7c8c9c(c%10c%11c2c2c%12c4c4c%13c5c5c7c7c8c8c%14c9c%10c9c%10c%11c2c2c%11c%12c4c4c%12c%13c5c5c7c7c8c8c%14c9c9c%10c2c2c%11c4c4c%12c5c7c5c8c9c2c45)C613,0.76,16.42,65.8,8.21,8.2113136,0.0159999999999949,,,,,,,,OSC,,,GO/GO,GO/GO,,,,,-5.01,-3.12,,-6.1,-3.7,
94378,10.1016/j.solener.2025.113778,10.1016/j.solener.2025.113778,P3HT,PC61BM,P3HT,PC61BM,CCCCCCc1ccsc1,COC(=O)CCCC1(c2ccccc2)C23c4c5c6c7c8c9c(c%10c%11c2c2c%12c4c4c%13c5c5c7c7c8c8c%14c9c%10c9c%10c%11c2c2c%11c%12c4c4c%12c%13c5c5c7c7c8c8c%14c9c9c%10c2c2c%11c4c4c%12c5c7c5c8c9c2c45)C613,0.6,10.82,62.8,4.1,4.076975999999999,0.5615609756097654,,,,,,,,OSC,,,SWCNTs/GO,SWCNTs/GO,,,,,-5.01,-3.12,,-6.1,-3.7,
94379,10.1016/j.solener.2025.113778,10.1016/j.solener.2025.113778,P3HT,PC61BM,P3HT,PC61BM,CCCCCCc1ccsc1,COC(=O)CCCC1(c2ccccc2)C23c4c5c6c7c8c9c(c%10c%11c2c2c%12c4c4c%13c5c5c7c7c8c8c%14c9c%10c9c%10c%11c2c2c%11c%12c4c4c%12c%13c5c5c7c7c8c8c%14c9c9c%10c2c2c%11c4c4c%12c5c7c5c8c9c2c45)C613,0.61,9.64,58.0,3.34,3.410632,2.114730538922163,,,,,,,,OSC,,,GO/GO,GO/GO,,,,,-5.01,-3.12,,-6.1,-3.7,
94380,10.1016/j.solener.2025.113778,10.1016/j.solener.2025.113778,P3HT,PC61BM,P3HT,PC61BM,CCCCCCc1ccsc1,COC(=O)CCCC1(c2ccccc2)C23c4c5c6c7c8c9c(c%10c%11c2c2c%12c4c4c%13c5c5c7c7c8c8c%14c9c%10c9c%10c%11c2c2c%11c%12c4c4c%12c%13c5c5c7c7c8c8c%14c9c9c%10c2c2c%11c4c4c%12c5c7c5c8c9c2c45)C613,0.61,10.15,71.0,4.37,4.395965,0.5941647597254059,,,,,,,,OSC,,,GO-OSO3H,GO-OSO3H,,,,,-5.01,-3.12,,-6.1,-3.7,
94381,10.1016/j.solener.2025.113778,10.1016/j.solener.2025.113778,P3HT,PC61BM,P3HT,PC61BM,CCCCCCc1ccsc1,COC(=O)CCCC1(c2ccccc2)C23c4c5c6c7c8c9c(c%10c%11c2c2c%12c4c4c%13c5c5c7c7c8c8c%14c9c%10c9c%10c%11c2c2c%11c%12c4c4c%12c%13c5c5c7c7c8c8c%14c9c9c%10c2c2c%11c4c4c%12c5c7c5c8c9c2c45)C613,0.89,11.18,59.8,5.96,5.9502196000000005,0.1641006711409306,,,,,,,,organic solar cell,,,pr-GO/pr-GO,pr-GO/pr-GO,,,,,-5.01,-3.12,,-6.1,-3.7,
94382,10.1016/j.solener.2025.113778,10.1016/j.solener.2025.113778,PCDBT,PC71BM,PCDBT,PC71BM,,COC(=O)CCCC1(c2ccccc2)C23c4c5ccc6c7cc8c9c%10c(cc%11cc%12c%13c%14c(cc%15c%16ccc-5c2c%16c2c5c%16c%17c(c(c46)c7c9c%17c4c%10c%11c%13c4c%16c%14c%152)C513)C%12)C8,0.716,15.21,67.7,7.39,7.37277372,0.2331025710419371,,,,,,,,organic solar cell,,,GO/GO,GO/GO,,,,,,,,-5.9,-3.9,
94383,10.1016/j.solener.2025.113778,10.1016/j.solener.2025.113778,PM6,BTPeC9,PM6,BTP-eC9,COC(=O)C(C)(C)c1cc(C)cc(-c2sc3c4sc5cc(/C=C6/C(=O)c7cc(F)cc(c7)C(=O)/C6=C\c6cc(C(C)(C)C(=O)OC)c(-c7cc(C)cc(C(C)(C)C(=O)OC)c7)s6)sc5c4c(C(C)(C)C(=O)OC)ccc2-3)c1,CCCCCCCCCc1c(C=C2C(=O)c3cc(Cl)c(Cl)cc3C2=C(C#N)C#N)sc2c1sc1c3c4nsnc4c4c5sc6c(CCCCCCCCC)c(C=C7C(=O)c8cc(Cl)c(Cl)cc8C7=C(C#N)C#N)sc6c5n(CC(CCCC)CCCCCC)c4c3n(CC(CCCC)CCCCCC)c21,0.884,26.93,79.45,18.91,18.91396234,0.0209536753040775,,,,,,,,organic solar cell,,,Fe3O4/GO,Fe3O4/GO,,,,,-5.56,-3.65,,-5.68,-3.9,
94384,10.1016/j.solener.2025.113778,10.1016/j.solener.2025.113778,PM6,BTPeC9,PM6,BTP-eC9,COC(=O)C(C)(C)c1cc(C)cc(-c2sc3c4sc5cc(/C=C6/C(=O)c7cc(F)cc(c7)C(=O)/C6=C\c6cc(C(C)(C)C(=O)OC)c(-c7cc(C)cc(C(C)(C)C(=O)OC)c7)s6)sc5c4c(C(C)(C)C(=O)OC)ccc2-3)c1,CCCCCCCCCc1c(C=C2C(=O)c3cc(Cl)c(Cl)cc3C2=C(C#N)C#N)sc2c1sc1c3c4nsnc4c4c5sc6c(CCCCCCCCC)c(C=C7C(=O)c8cc(Cl)c(Cl)cc8C7=C(C#N)C#N)sc6c5n(CC(CCCC)CCCCCC)c4c3n(CC(CCCC)CCCCCC)c21,0.895,26.42,81.31,19.23,19.22648129,0.0182980239209466,,,,,,,,organic solar cell,,,WS2/MoO3,WS2/MoO3,,,,,-5.56,-3.65,,-5.68,-3.9,
94386,10.1016/j.solener.2025.113778,10.1016/j.solener.2025.113778,P3HT,PC61BM,P3HT,PC61BM,CCCCCCc1ccsc1,COC(=O)CCCC1(c2ccccc2)C23c4c5c6c7c8c9c(c%10c%11c2c2c%12c4c4c%13c5c5c7c7c8c8c%14c9c%10c9c%10c%11c2c2c%11c%12c4c4c%12c%13c5c5c7c7c8c8c%14c9c9c%10c2c2c%11c4c4c%12c5c7c5c8c9c2c45)C613,0.83,26.0,72.0,15.6,15.537599999999998,0.4000000000000129,,,,,,,,OSC,,,WS2/WS2,WS2/WS2,,,,,-5.01,-3.12,,-6.1,-3.7,
94398,10.1016/j.solmat.2022.111852,10.1016/j.solmat.2022.111852,PBTZT-stat-BDTT-8,,PBTZT-stat-BDTT-8,,Cc1ccc(-c2cc3c(C)c4sc(Cc5ccc(-c6c(C)c(C)c(C)c7nsnc67)s5)cc4c(C)c3s2)s1,,0.715,17.9,49.0,6.9,6.271265,9.112101449275372,6.5,6.9,,,,,inverted,inverted,AZO,AZO,HTL 4083,PEDOT:PSS,,,,,,,,,,
94399,10.1016/j.solmat.2022.111852,10.1016/j.solmat.2022.111852,PBTZT-stat-BDTT-8,,PBTZT-stat-BDTT-8,,Cc1ccc(-c2cc3c(C)c4sc(Cc5ccc(-c6c(C)c(C)c(C)c7nsnc67)s5)cc4c(C)c3s2)s1,,0.702,17.4,59.0,7.2,7.206732,0.0934999999999932,6.8,7.2,,,,,inverted,inverted,AZO,AZO,HTL 4083,PEDOT:PSS,,,,120.0,,,,,,
94400,10.1016/j.solmat.2022.111852,10.1016/j.solmat.2022.111852,PBTZT-stat-BDTT-8,,PBTZT-stat-BDTT-8,,Cc1ccc(-c2cc3c(C)c4sc(Cc5ccc(-c6c(C)c(C)c(C)c7nsnc67)s5)cc4c(C)c3s2)s1,,0.71,18.8,58.0,7.7,7.74184,0.543376623376619,7.5,7.7,,,,,inverted,inverted,AZO,AZO,HTL 4083,PEDOT:PSS,,,,130.0,,,,,,
94401,10.1016/j.solmat.2022.111852,10.1016/j.solmat.2022.111852,PBTZT-stat-BDTT-8,,PBTZT-stat-BDTT-8,,Cc1ccc(-c2cc3c(C)c4sc(Cc5ccc(-c6c(C)c(C)c(C)c7nsnc67)s5)cc4c(C)c3s2)s1,,0.708,19.1,58.0,7.8,7.843224,0.5541538461538509,7.4,7.8,,,,,inverted,inverted,AZO,AZO,HTL 4083,PEDOT:PSS,,,,,,,,,,
94402,10.1016/j.solmat.2022.111852,10.1016/j.solmat.2022.111852,PBTZT-stat-BDTT-8,,PBTZT-stat-BDTT-8,,Cc1ccc(-c2cc3c(C)c4sc(Cc5ccc(-c6c(C)c(C)c(C)c7nsnc67)s5)cc4c(C)c3s2)s1,,0.712,18.8,59.0,7.8,7.897504,1.250051282051291,7.5,7.8,,,,,inverted,inverted,AZO,AZO,HTL 4083,PEDOT:PSS,,,,,,,,,,
