Repository: JiYiqaq/PCE-KA-GNN

# Data directory

- `raw/Active_Database.csv` is the immutable source dataset bundled under CC BY 4.0. Do not overwrite it with processed data.
- `processed/` is created and populated by the training pipeline. Generated `.pt` and `.pth` caches are intentionally ignored by Git because they can exceed GitHub's normal single-file limit.

See `../DATA_LICENSE.md` for provenance, license and checksum information.

File: data/raw/Active_Database.csv (part 319 of 471)
id,doi,doi_norm,donor,acceptor,donor_canonical,acceptor_canonical,donor_smiles,acceptor_smiles,voc,jsc,ff,pce,pce_recomputed,pce_relative_error_percent,pce_avg,pce_best,d_a_ratio,additive,additive_canonical,additive_ratio,device_structure,device_type,etl,etl_canonical,htl,htl_canonical,active_layer_thickness,solvent,solvent_canonical,annealing_temp,homo_d,lumo_d,eg_d,homo_a,lumo_a,eg_a
94403,10.1016/j.solmat.2022.111852,10.1016/j.solmat.2022.111852,PBTZT-stat-BDTT-8,,PBTZT-stat-BDTT-8,,Cc1ccc(-c2cc3c(C)c4sc(Cc5ccc(-c6c(C)c(C)c(C)c7nsnc67)s5)cc4c(C)c3s2)s1,,0.671,15.4,47.0,4.9,4.856698000000001,0.8837142857142802,4.9,,,,,,inverted; substrate + bottom electrode/ETL/PAL/HTL/top electrode,OPV,AZO,,HTL 4083,PEDOT:PSS,,,,,,,,,,
94404,10.1016/j.solmat.2022.111852,10.1016/j.solmat.2022.111852,PBTZT-stat-BDTT-8,,PBTZT-stat-BDTT-8,,Cc1ccc(-c2cc3c(C)c4sc(Cc5ccc(-c6c(C)c(C)c(C)c7nsnc67)s5)cc4c(C)c3s2)s1,,0.685,13.8,56.0,5.3,5.29368,0.1192452830188615,5.3,,,,,,substrate/bottom electrode/ETL/PAL/HTL/top electrode,inverted,AZO,,HTL 388,HTL 388,,,,110.0,,,,,,
94405,10.1016/j.solmat.2022.111852,10.1016/j.solmat.2022.111852,PBTZT-stat-BDTT-8,,PBTZT-stat-BDTT-8,,Cc1ccc(-c2cc3c(C)c4sc(Cc5ccc(-c6c(C)c(C)c(C)c7nsnc67)s5)cc4c(C)c3s2)s1,,0.708,18.6,56.0,7.4,7.374528000000001,0.3442162162162124,7.4,,,,,,substrate/bottom electrode/ETL/PAL/HTL/top electrode,inverted,AZO,,HTL 4083,PEDOT:PSS,,,,,,,,,,
94406,10.1016/j.solmat.2022.111852,10.1016/j.solmat.2022.111852,PBTZT-stat-BDTT-8,,PBTZT-stat-BDTT-8,,Cc1ccc(-c2cc3c(C)c4sc(Cc5ccc(-c6c(C)c(C)c(C)c7nsnc67)s5)cc4c(C)c3s2)s1,,0.592,13.9,43.0,3.6,3.538384,1.7115555555555648,3.6,,,,,,inverted; substrate + bottom electrode/ETL/PAL/HTL/top electrode,OPV,AZO,,HTL 4083,PEDOT:PSS,,,,,,,,,,
94408,10.1016/j.solmat.2022.111852,10.1016/j.solmat.2022.111852,PBTZT-stat-BDTT-8,,PBTZT-stat-BDTT-8,,Cc1ccc(-c2cc3c(C)c4sc(Cc5ccc(-c6c(C)c(C)c(C)c7nsnc67)s5)cc4c(C)c3s2)s1,,0.673,12.3,52.0,4.3,4.304508,0.1048372093023349,4.3,,,,,,substrate/bottom electrode/ETL/PAL/HTL/top electrode,inverted,AZO,,HTL 388,HTL 388,,,,,,,,,,
94409,10.1016/j.solmat.2022.111852,10.1016/j.solmat.2022.111852,PBTZT-stat-BDTT-8,,PBTZT-stat-BDTT-8,,Cc1ccc(-c2cc3c(C)c4sc(Cc5ccc(-c6c(C)c(C)c(C)c7nsnc67)s5)cc4c(C)c3s2)s1,,0.685,13.9,56.0,5.3,5.332040000000001,0.6045283018868147,5.3,,,,,,substrate/bottom electrode/ETL/PAL/HTL/top electrode,inverted,AZO,,HTL 388,HTL 388,,,,,,,,,,
94410,10.1016/j.solmat.2022.111852,10.1016/j.solmat.2022.111852,PBTZT-stat-BDTT-8,,PBTZT-stat-BDTT-8,,Cc1ccc(-c2cc3c(C)c4sc(Cc5ccc(-c6c(C)c(C)c(C)c7nsnc67)s5)cc4c(C)c3s2)s1,,0.684,12.0,49.0,4.0,4.02192,0.5479999999999929,4.0,,,,,,inverted,inverted,AZO,AZO,HTL 4083,PEDOT:PSS,,,,,,,,,,
94412,10.1016/j.solmat.2022.111852,10.1016/j.solmat.2022.111852,PBTZT-stat-BDTT-8,,PBTZT-stat-BDTT-8,,Cc1ccc(-c2cc3c(C)c4sc(Cc5ccc(-c6c(C)c(C)c(C)c7nsnc67)s5)cc4c(C)c3s2)s1,,0.684,12.1,49.0,4.0,4.055436,1.3859000000000066,4.0,,,,,,substrate/bottom electrode/ETL/PAL/HTL/top electrode,inverted,AZO,,HTL 388 (BC),HTL 388,,,,,,,,,,
94413,10.1016/j.solmat.2022.111852,10.1016/j.solmat.2022.111852,PBTZT-stat-BDTT-8,,PBTZT-stat-BDTT-8,,Cc1ccc(-c2cc3c(C)c4sc(Cc5ccc(-c6c(C)c(C)c(C)c7nsnc67)s5)cc4c(C)c3s2)s1,,0.62,11.2,34.0,2.4,2.36096,1.6266666666666652,2.4,,,,,,inverted; substrate + bottom electrode/ETL/PAL/HTL/top electrode,OPV,AZO,,HTL 388 (R2R),HTL 388,,,,,,,,,,
94414,10.1016/j.solmat.2022.111852,10.1016/j.solmat.2022.111852,PBTZT-stat-BDTT-8,,PBTZT-stat-BDTT-8,,Cc1ccc(-c2cc3c(C)c4sc(Cc5ccc(-c6c(C)c(C)c(C)c7nsnc67)s5)cc4c(C)c3s2)s1,,0.673,11.3,49.0,3.7,3.726401,0.7135405405405377,3.7,,,,,,substrate/bottom electrode/ETL/PAL/HTL/top electrode,inverted,AZO,,HTL 434 (BC),HTL 434,,,,,,,,,,
94415,10.1016/j.solmat.2022.111852,10.1016/j.solmat.2022.111852,PBTZT-stat-BDTT-8,,PBTZT-stat-BDTT-8,,Cc1ccc(-c2cc3c(C)c4sc(Cc5ccc(-c6c(C)c(C)c(C)c7nsnc67)s5)cc4c(C)c3s2)s1,,0.625,8.9,37.0,2.1,2.058125,1.994047619047624,2.1,,,,,,inverted; substrate + bottom electrode/ETL/PAL/HTL/top electrode,OPV,AZO,,HTL 434 (R2R),HTL 434,,,,,,,,,,
94511,10.1021/acs.jpcc.9b11609,10.1021/acs.jpcc.9b11609,,PC71BM,,PC71BM,,COC(=O)CCCC1(c2ccccc2)C23c4c5ccc6c7cc8c9c%10c(cc%11cc%12c%13c%14c(cc%15c%16ccc-5c2c%16c2c5c%16c%17c(c(c46)c7c9c%17c4c%10c%11c%13c4c%16c%14c%152)C513)C%12)C8,1.21,4.16,33.0,1.64,1.661088,1.2858536585365987,,,~1 wt% donor in active layer,,,,,,,,,,50.0,,,,,,,-5.9,-3.9,
94512,10.1021/acs.jpcc.9b11609,10.1021/acs.jpcc.9b11609,,PC71BM,,PC71BM,,COC(=O)CCCC1(c2ccccc2)C23c4c5ccc6c7cc8c9c%10c(cc%11cc%12c%13c%14c(cc%15c%16ccc-5c2c%16c2c5c%16c%17c(c(c46)c7c9c%17c4c%10c%11c%13c4c%16c%14c%152)C513)C%12)C8,1.22,4.04,32.0,1.6,1.577216,1.4240000000000086,,,~1 wt% donor in active layer,,,,,,,,,,50.0,,,,,,,-5.9,-3.9,
94513,10.1021/acs.jpcc.9b11609,10.1021/acs.jpcc.9b11609,,PC71BM,,PC71BM,,COC(=O)CCCC1(c2ccccc2)C23c4c5ccc6c7cc8c9c%10c(cc%11cc%12c%13c%14c(cc%15c%16ccc-5c2c%16c2c5c%16c%17c(c(c46)c7c9c%17c4c%10c%11c%13c4c%16c%14c%152)C513)C%12)C8,1.27,4.29,31.0,1.69,1.688973,0.0607692307692242,,,~1 wt% donor in active layer,,,,,,,,,,50.0,,,,,,,-5.9,-3.9,
94514,10.1021/acs.jpcc.9b11609,10.1021/acs.jpcc.9b11609,,PC71BM,,PC71BM,,COC(=O)CCCC1(c2ccccc2)C23c4c5ccc6c7cc8c9c%10c(cc%11cc%12c%13c%14c(cc%15c%16ccc-5c2c%16c2c5c%16c%17c(c(c46)c7c9c%17c4c%10c%11c%13c4c%16c%14c%152)C513)C%12)C8,1.17,3.11,32.0,1.15,1.164384,1.2507826086956482,,,,,,,,,,,,,,,,,,,,-5.9,-3.9,
94515,10.1021/acs.jpcc.9b11609,10.1021/acs.jpcc.9b11609,,PC71BM,,PC71BM,,COC(=O)CCCC1(c2ccccc2)C23c4c5ccc6c7cc8c9c%10c(cc%11cc%12c%13c%14c(cc%15c%16ccc-5c2c%16c2c5c%16c%17c(c(c46)c7c9c%17c4c%10c%11c%13c4c%16c%14c%152)C513)C%12)C8,1.16,3.29,31.0,1.19,1.183084,0.5811764705882289,,,,,,,,,,,,,,,,,,,,-5.9,-3.9,
94516,10.1021/acs.jpcc.9b11609,10.1021/acs.jpcc.9b11609,,PC71BM,,PC71BM,,COC(=O)CCCC1(c2ccccc2)C23c4c5ccc6c7cc8c9c%10c(cc%11cc%12c%13c%14c(cc%15c%16ccc-5c2c%16c2c5c%16c%17c(c(c46)c7c9c%17c4c%10c%11c%13c4c%16c%14c%152)C513)C%12)C8,1.28,3.48,28.0,1.26,1.247232,1.0133333333333423,,,~1 wt% donor in active layer,,,,,,,,,,50.0,,,,,,,-5.9,-3.9,
94517,10.1021/acs.jpcc.9b11609,10.1021/acs.jpcc.9b11609,,PC71BM,,PC71BM,,COC(=O)CCCC1(c2ccccc2)C23c4c5ccc6c7cc8c9c%10c(cc%11cc%12c%13c%14c(cc%15c%16ccc-5c2c%16c2c5c%16c%17c(c(c46)c7c9c%17c4c%10c%11c%13c4c%16c%14c%152)C513)C%12)C8,0.57,0.94,25.0,0.13,0.1339499999999999,3.038461538461524,,,,,,,,,,,,,,,,,,,,-5.9,-3.9,
94518,10.1021/acs.jpcc.9b11609,10.1021/acs.jpcc.9b11609,,PC71BM,,PC71BM,,COC(=O)CCCC1(c2ccccc2)C23c4c5ccc6c7cc8c9c%10c(cc%11cc%12c%13c%14c(cc%15c%16ccc-5c2c%16c2c5c%16c%17c(c(c46)c7c9c%17c4c%10c%11c%13c4c%16c%14c%152)C513)C%12)C8,0.56,1.15,25.0,0.17,0.161,5.294117647058828,,,,,,,,,,,,,,,,,,,,-5.9,-3.9,
94519,10.1021/acs.jpcc.9b11609,10.1021/acs.jpcc.9b11609,,PC71BM,,PC71BM,,COC(=O)CCCC1(c2ccccc2)C23c4c5ccc6c7cc8c9c%10c(cc%11cc%12c%13c%14c(cc%15c%16ccc-5c2c%16c2c5c%16c%17c(c(c46)c7c9c%17c4c%10c%11c%13c4c%16c%14c%152)C513)C%12)C8,1.26,2.53,37.0,1.18,1.1794859999999998,0.0435593220339089,,,~1 wt% donor in active layer,,,,,,,,,,50.0,,,,,,,-5.9,-3.9,
94553,10.1038/s41467-020-18439-z,10.1038/s41467-020-18439-z,α-6T,,α-6T,,c1csc(-c2ccc(-c3ccc(-c4ccc(-c5ccc(-c6cccs6)s5)s4)s3)s2)c1,,1.25,1.4,41.4,0.7,0.7245,3.5000000000000115,,,,,,,ITO/α-6T/BPhen/Ag,homojunction organic solar cell,BPhen,,,,70.0,,,,,,,,,
94554,10.1038/s41467-020-18439-z,10.1038/s41467-020-18439-z,α-6T,,α-6T,,c1csc(-c2ccc(-c3ccc(-c4ccc(-c5ccc(-c6cccs6)s5)s4)s3)s2)c1,,1.61,3.6,50.2,2.9,2.909592,0.3307586206896568,,,,,,,ITO/α-6T/Rubrene/BPhen/Ag,homojunction organic solar cell,BPhen,,,,70.0,,,,,,,,,
94555,10.1038/s41467-020-18439-z,10.1038/s41467-020-18439-z,α-6T,,α-6T,,c1csc(-c2ccc(-c3ccc(-c4ccc(-c5ccc(-c6cccs6)s5)s4)s3)s2)c1,,1.46,3.8,34.7,1.9,1.925156,1.3240000000000094,,,,,,,ITO/α-6T/C545T/BPhen/Ag,homojunction organic solar cell,BPhen,,,,70.0,,,,,,,,,
94556,10.1038/s41467-020-18439-z,10.1038/s41467-020-18439-z,α-6T,,α-6T,,c1csc(-c2ccc(-c3ccc(-c4ccc(-c5ccc(-c6cccs6)s5)s4)s3)s2)c1,,1.57,3.3,39.9,2.1,2.067219,1.5609999999999975,,,,,,,ITO/α-6T/DBzA/BPhen/Ag,homojunction organic solar cell,BPhen,,,,70.0,,,,,,,,,
94557,10.1038/s41467-020-18439-z,10.1038/s41467-020-18439-z,α-6T,,α-6T,,c1csc(-c2ccc(-c3ccc(-c4ccc(-c5ccc(-c6cccs6)s5)s4)s3)s2)c1,,1.57,3.3,39.4,2.1,2.041314,2.79457142857144,,,,,,,ITO/α-6T/TCTA/BPhen/Ag,homojunction organic solar cell,BPhen,,,,70.0,,,,,,,,,
94558,10.1038/s41467-020-18439-z,10.1038/s41467-020-18439-z,α-6T,,α-6T,,c1csc(-c2ccc(-c3ccc(-c4ccc(-c5ccc(-c6cccs6)s5)s4)s3)s2)c1,,1.61,3.6,47.0,2.8,2.7241200000000005,2.7099999999999747,,,,,,,ITO/α-6T/TPBA/BPhen/Ag,homojunction organic solar cell,BPhen,,,,70.0,,,,,,,,,
94559,10.1038/s41467-020-18439-z,10.1038/s41467-020-18439-z,α-6T,,α-6T,,c1csc(-c2ccc(-c3ccc(-c4ccc(-c5ccc(-c6cccs6)s5)s4)s3)s2)c1,,1.41,3.0,42.5,1.8,1.7977499999999995,0.125000000000017,,,,,,,ITO/α-6T/TBPe/BPhen/Ag,homojunction organic solar cell,BPhen,,,,70.0,,,,,,,,,
94560,10.1038/s41467-020-18439-z,10.1038/s41467-020-18439-z,α-6T,,α-6T,,c1csc(-c2ccc(-c3ccc(-c4ccc(-c5ccc(-c6cccs6)s5)s4)s3)s2)c1,,1.5,3.2,33.3,1.6,1.5984,0.1000000000000028,,,,,,,ITO/α-6T/TPBI/BPhen/Ag,homojunction organic solar cell,BPhen,,,,70.0,,,,,,,,,
94561,10.1038/s41467-020-20431-6,10.1038/s41467-020-20431-6,PTB7-Th,BTPV-4F,PTB7-Th,BTPV-4F,CCCCC(CC)COC(=O)c1sc2csc(-c3cc4c(-c5ccc(CC(CC)CCCC)s5)c5sccc5c(-c5ccc(CC(CC)CCCC)s5)c4s3)c2c1F,,0.65,28.3,65.9,12.1,12.122305,0.1843388429752159,11.8,12.1,1:1.5,,,,ITO/ZnO/active layer/MoO3/Ag,inverted,ZnO,ZnO,MoO3,MoO3,,,,,-5.21,-3.6,,,,
94566,10.1038/s41467-023-36413-3,10.1038/s41467-023-36413-3,PM6-b-PY-IT,,PM6-b-PY-IT,,,,0.95,18.79,52.15,9.34,9.309035749999998,0.3315230192719702,9.05,9.34,,,,,ITO/PEDOT:PSS/S9 (or S11)/PNDIT-F3N/Ag,conventional,PNDIT-F3N,PNDIT-F3N,PEDOT:PSS,PEDOT:PSS,,,,,,,,,,
94567,10.1038/s41467-023-36413-3,10.1038/s41467-023-36413-3,PM6-b-L15,,PM6-b-L15,,,,0.95,17.62,70.11,11.78,11.7357129,0.3759516129032109,11.43,11.78,,,,,ITO/PEDOT:PSS/S9 (or S11)/PNDIT-F3N/Ag,conventional,PNDIT-F3N,PNDIT-F3N,PEDOT:PSS,PEDOT:PSS,,,,,,,,,,
94568,10.1038/s41467-023-36917-y,10.1038/s41467-023-36917-y,PTB7-Th,BTPSV-4F,PTB7-Th,BTPSV-4F,CCCCC(CC)COC(=O)c1sc2csc(-c3cc4c(-c5ccc(CC(CC)CCCC)s5)c5sccc5c(-c5ccc(CC(CC)CCCC)s5)c4s3)c2c1F,,0.66,28.4,69.5,13.0,13.027080000000002,0.2083076923077042,12.8,13.0,1:1.6,1-chloronaphthalene,,0.5% v/v,ITO/PEDOT:PSS/active layer/PDINN/Ag,conventional,PDINN,PDINN,PEDOT:PSS,PEDOT:PSS,100.0,chloroform,,100.0,-5.21,-3.6,,,,
94569,10.1038/s41467-023-36917-y,10.1038/s41467-023-36917-y,PTB7-Th,BTPSeV-4F,PTB7-Th,BTPSeV-4F,CCCCC(CC)COC(=O)c1sc2csc(-c3cc4c(-c5ccc(CC(CC)CCCC)s5)c5sccc5c(-c5ccc(CC(CC)CCCC)s5)c4s3)c2c1F,,0.66,30.1,71.4,14.2,14.184324000000004,0.110394366197152,13.9,14.2,1:1.6,1-chloronaphthalene,,0.5% v/v,ITO/PEDOT:PSS/active layer/PDINN/Ag,conventional,PDINN,PDINN,PEDOT:PSS,PEDOT:PSS,100.0,chloroform,,100.0,-5.21,-3.6,,,,
94571,10.1038/s41467-023-36917-y,10.1038/s41467-023-36917-y,PTB7-Th,BTPSeV-4F,PTB7-Th,BTPSeV-4F,CCCCC(CC)COC(=O)c1sc2csc(-c3cc4c(-c5ccc(CC(CC)CCCC)s5)c5sccc5c(-c5ccc(CC(CC)CCCC)s5)c4s3)c2c1F,,0.66,30.1,71.0,14.2,14.104860000000004,0.6699999999999673,13.9,14.2,1:1.6,1-chloronaphthalene,,0.5% v/v,Rear cell,,,,,,100.0,chloroform,,100.0,-5.21,-3.6,,,,
94573,10.1038/s41598-024-75119-4,10.1038/s41598-024-75119-4,PTB7,PC71BM,PTB7,,CCCCC(CC)COC(=O)c1sc2c(-c3cc4c(OCC(CC)CCCC)c5sccc5c(OCC(CC)CCCC)c4s3)scc2c1F,COC(=O)CCCC1(c2ccccc2)C23c4c5ccc6c7cc8c9c%10c(cc%11cc%12c%13c%14c(cc%15c%16ccc-5c2c%16c2c5c%16c%17c(c(c46)c7c9c%17c4c%10c%11c%13c4c%16c%14c%152)C513)C%12)C8,0.725,15.02,69.9,7.61,7.6117605,0.0231340341655664,,,1:1.5,DIO,DIO,,ITO/ZnO/PTB7:PC71BM/MoO3/Ag,inverted,ZnO,ZnO,MoO3,MoO3,100.0,chlorobenzene,chlorobenzene,,-5.19,-3.43,,,,
94574,10.1038/s41598-024-75119-4,10.1038/s41598-024-75119-4,PTB7,PC71BM,PTB7,,CCCCC(CC)COC(=O)c1sc2c(-c3cc4c(OCC(CC)CCCC)c5sccc5c(OCC(CC)CCCC)c4s3)scc2c1F,COC(=O)CCCC1(c2ccccc2)C23c4c5ccc6c7cc8c9c%10c(cc%11cc%12c%13c%14c(cc%15c%16ccc-5c2c%16c2c5c%16c%17c(c(c46)c7c9c%17c4c%10c%11c%13c4c%16c%14c%152)C513)C%12)C8,0.71,7.98,69.1,3.93,3.9150678,0.379954198473284,,,1:1.5,DIO,DIO,,ITO/ZnO/PTB7:PC71BM/MoO3/Ag,inverted,ZnO,ZnO,MoO3,MoO3,100.0,chlorobenzene,chlorobenzene,,-5.19,-3.43,,,,
94575,10.1038/s41598-024-75119-4,10.1038/s41598-024-75119-4,PTB7,PC71BM,PTB7,,CCCCC(CC)COC(=O)c1sc2c(-c3cc4c(OCC(CC)CCCC)c5sccc5c(OCC(CC)CCCC)c4s3)scc2c1F,COC(=O)CCCC1(c2ccccc2)C23c4c5ccc6c7cc8c9c%10c(cc%11cc%12c%13c%14c(cc%15c%16ccc-5c2c%16c2c5c%16c%17c(c(c46)c7c9c%17c4c%10c%11c%13c4c%16c%14c%152)C513)C%12)C8,0.712,9.95,69.1,4.9,4.895320399999999,0.0955020408163493,,,1:1.5,DIO,DIO,,ITO/ZnO/PTB7:PC71BM/MoO3/Ag,inverted,ZnO,ZnO,MoO3,MoO3,100.0,chlorobenzene,chlorobenzene,,-5.19,-3.43,,,,
94576,10.1038/s41598-024-75119-4,10.1038/s41598-024-75119-4,PTB7,PC71BM,PTB7,,CCCCC(CC)COC(=O)c1sc2c(-c3cc4c(OCC(CC)CCCC)c5sccc5c(OCC(CC)CCCC)c4s3)scc2c1F,COC(=O)CCCC1(c2ccccc2)C23c4c5ccc6c7cc8c9c%10c(cc%11cc%12c%13c%14c(cc%15c%16ccc-5c2c%16c2c5c%16c%17c(c(c46)c7c9c%17c4c%10c%11c%13c4c%16c%14c%152)C513)C%12)C8,0.713,10.45,68.2,5.08,5.0814797,0.0291279527559049,,,1:1.5,DIO,DIO,,ITO/ZnO/PTB7:PC71BM/MoO3/Ag,inverted,ZnO,ZnO,MoO3,MoO3,100.0,chlorobenzene,chlorobenzene,,-5.19,-3.43,,,,
94590,10.1038/s42005-021-00678-1,10.1038/s42005-021-00678-1,PTB7-th,,PTB7-Th,,CCCCC(CC)COC(=O)c1sc2csc(-c3cc4c(-c5ccc(CC(CC)CCCC)s5)c5sccc5c(-c5ccc(CC(CC)CCCC)s5)c4s3)c2c1F,,0.7,14.98,54.6,5.7,5.725356,0.4448421052631489,5.36,5.7,,,,,p–i–n,,,,,,,,,,-5.21,-3.6,,,,
94591,10.1038/s42005-021-00678-1,10.1038/s42005-021-00678-1,PTB7-th,,PTB7-Th,,CCCCC(CC)COC(=O)c1sc2csc(-c3cc4c(-c5ccc(CC(CC)CCCC)s5)c5sccc5c(-c5ccc(CC(CC)CCCC)s5)c4s3)c2c1F,,0.58,12.06,44.18,3.08,3.09030264,0.3345012987012961,2.58,3.08,,,,,p-(p + i)-n,,,,,,,,,,-5.21,-3.6,,,,
94596,10.1039/c9tc06667e,10.1039/c9tc06667e,PBDBPBI-S,,PBDBPBI-S,,,,0.95,9.88,46.0,4.33,4.31756,0.287297921478055,4.2,4.33,,,,,,,,,,,,,,25.0,,,,,,
94597,10.1039/c9tc06667e,10.1039/c9tc06667e,PBDBPBI-S,,PBDBPBI-S,,,,0.9,10.83,65.0,6.32,6.33555,0.246044303797457,6.22,6.32,,,,,inverted,,ZnO,,MoO3,,,o-DCB,,230.0,,,,,,
94598,10.1039/c9tc06667e,10.1039/c9tc06667e,PBDBPBI-Se,,PBDBPBI-Se,,,,0.91,5.39,34.0,1.65,1.667666,1.0706666666666642,1.58,1.65,,,,,inverted,,ZnO,,MoO3,,,o-DCB,,25.0,,,,,,
94599,10.1039/c9tc06667e,10.1039/c9tc06667e,PBDBPBI-Se,,PBDBPBI-Se,,,,0.84,12.68,58.0,6.25,6.177696,1.1568639999999988,6.12,6.25,,DIO,,,inverted,,ZnO,,MoO3,,,o-DCB,,230.0,,,,,,
94600,10.1039/d0ta06420c,10.1039/d0ta06420c,P(BDBT),P(NDI2T),P(BDBT),P(NDI2T),,CCCCCCC(CCCCCC)CCN1C(=O)c2ccc3c4c(c(-c5cccs5)cc(c24)C1=O)C(=O)N(CCC(CCCCCC)CCCCCC)C3=O,0.81,7.21,47.0,2.74,2.7448470000000005,0.1768978102189878,2.55,2.74,,,,,ITO/ZnO/active layer/MoO3/Ag,inverted,ZnO,ZnO,MoO3,MoO3,,,,,,,,,,
94601,10.1039/d0ta06420c,10.1039/d0ta06420c,P(BDBT),P(NDI2T),P(BDBT),P(NDI2T),,CCCCCCC(CCCCCC)CCN1C(=O)c2ccc3c4c(c(-c5cccs5)cc(c24)C1=O)C(=O)N(CCC(CCCCCC)CCCCCC)C3=O,0.83,8.66,57.0,4.09,4.097046000000001,0.1722738386308257,3.81,4.09,,,,,ITO/ZnO/active layer/MoO3/Ag,inverted,ZnO,ZnO,MoO3,MoO3,,,,120.0,,,,,,
94602,10.1039/d0ta06420c,10.1039/d0ta06420c,P(BDBT-co-NDI2T),,P(BDBT-co-NDI2T),,,,0.89,9.5,60.0,5.07,5.073,0.0591715976331383,5.01,5.07,,,,,ITO/ZnO/active layer/MoO3/Ag,inverted,ZnO,ZnO,MoO3,MoO3,,,,,,,,,,
94603,10.1039/d0ta06420c,10.1039/d0ta06420c,P(BDBT-co-NDI2T),,P(BDBT-co-NDI2T),,,,0.89,10.76,65.0,6.22,6.22466,0.0749196141479152,6.04,6.22,,,,,ITO/ZnO/active layer/MoO3/Ag,inverted,ZnO,ZnO,MoO3,MoO3,,,,120.0,,,,,,
94610,10.1039/d0ta08706h,10.1039/d0ta08706h,PBDB-T,INPIC,PBDB-T,INPIC,CCCCC(CC)Cc1ccc(-c2c3cc(-c4ccc(-c5sc(-c6cccs6)c6c5C(=O)c5c(CC(CC)CCCC)sc(CC(CC)CCCC)c5C6=O)s4)sc3c(-c3ccc(CC(CC)CCCC)s3)c3ccsc23)s1,CCCCCCCCn1c2cc(/C=C3\C(=O)c4ccccc4C3=C(C#N)C#N)sc2c2sc3c(c21)C(c1ccc(CCCCCC)cc1)(c1ccc(CCCCCC)cc1)c1cc2c(cc1-3)C(c1ccc(CCCCCC)cc1)(c1ccc(CCCCCC)cc1)c1c-2sc2c3sc(/C=C4\C(=O)c5ccccc5C4=C(C#N)C#N)cc3n(CCCCCCCC)c12,0.96,8.55,52.5,4.31,4.309200000000001,0.0185614849187708,,,,,,,,,,,,,,,,,-5.33,-3.48,,-5.36,-3.82,
94611,10.1039/d0ta08706h,10.1039/d0ta08706h,PBDB-T,INPIC-4F,PBDB-T,INPIC-4F,CCCCC(CC)Cc1ccc(-c2c3cc(-c4ccc(-c5sc(-c6cccs6)c6c5C(=O)c5c(CC(CC)CCCC)sc(CC(CC)CCCC)c5C6=O)s4)sc3c(-c3ccc(CC(CC)CCCC)s3)c3ccsc23)s1,CCCCCCCCn1c2cc(/C=C3\C(=O)c4cc(F)c(F)cc4C3=C(C#N)C#N)sc2c2sc3c(c21)C(c1ccc(CCCCCC)cc1)(c1ccc(CCCCCC)cc1)c1cc2c(cc1-3)C(c1ccc(CCCCCC)cc1)(c1ccc(CCCCCC)cc1)c1c-2sc2c3sc(/C=C4\C(=O)c5cc(F)c(F)cc5C4=C(C#N)C#N)cc3n(CCCCCCCC)c12,0.85,21.61,71.5,13.13,13.1334775,0.0264851485148432,,,,,,,,OSC,,,,,,,,,-5.33,-3.48,,-5.42,-3.94,
94612,10.1039/d0ta08706h,10.1039/d0ta08706h,PBDB-T,INPIC-EH,PBDB-T,INPIC-EH,CCCCC(CC)Cc1ccc(-c2c3cc(-c4ccc(-c5sc(-c6cccs6)c6c5C(=O)c5c(CC(CC)CCCC)sc(CC(CC)CCCC)c5C6=O)s4)sc3c(-c3ccc(CC(CC)CCCC)s3)c3ccsc23)s1,,0.84,20.7,68.4,11.9,11.893392,0.0555294117647203,,,,,,,,OSC,,,,,,,,,-5.33,-3.48,,,,
94613,10.1039/d0ta08706h,10.1039/d0ta08706h,PBDB-T,INPIC-BO,PBDB-T,INPIC-BO,CCCCC(CC)Cc1ccc(-c2c3cc(-c4ccc(-c5sc(-c6cccs6)c6c5C(=O)c5c(CC(CC)CCCC)sc(CC(CC)CCCC)c5C6=O)s4)sc3c(-c3ccc(CC(CC)CCCC)s3)c3ccsc23)s1,,0.84,20.0,66.8,11.2,11.2224,0.2000000000000097,,,,,,,,OSC,,,,,,,,,-5.33,-3.48,,,,
94614,10.1039/d0ta08706h,10.1039/d0ta08706h,PBDB-T,IPIC,PBDB-T,IPIC,CCCCC(CC)Cc1ccc(-c2c3cc(-c4ccc(-c5sc(-c6cccs6)c6c5C(=O)c5c(CC(CC)CCCC)sc(CC(CC)CCCC)c5C6=O)s4)sc3c(-c3ccc(CC(CC)CCCC)s3)c3ccsc23)s1,,0.95,7.16,58.6,3.98,3.985972,0.150050251256278,,,,,,,,,,,,,,,,,-5.33,-3.48,,,,
94615,10.1039/d0ta08706h,10.1039/d0ta08706h,PBDB-T,IPIC-4F,PBDB-T,IPIC-4F,CCCCC(CC)Cc1ccc(-c2c3cc(-c4ccc(-c5sc(-c6cccs6)c6c5C(=O)c5c(CC(CC)CCCC)sc(CC(CC)CCCC)c5C6=O)s4)sc3c(-c3ccc(CC(CC)CCCC)s3)c3ccsc23)s1,,0.84,19.8,67.1,11.1,11.160072,0.5411891891891883,,,,,,,,,,,,,,,,,-5.33,-3.48,,,,
94616,10.1039/d0ta08706h,10.1039/d0ta08706h,PBDB-T,IPIC-4Cl,PBDB-T,IPIC-4Cl,CCCCC(CC)Cc1ccc(-c2c3cc(-c4ccc(-c5sc(-c6cccs6)c6c5C(=O)c5c(CC(CC)CCCC)sc(CC(CC)CCCC)c5C6=O)s4)sc3c(-c3ccc(CC(CC)CCCC)s3)c3ccsc23)s1,CCCCCCc1ccc(C2(c3ccc(CCCCCC)cc3)c3cc4c(cc3-c3sc5c6sc(/C=C7\C(=O)c8cc(Cl)c(Cl)cc8C7=C(C#N)C#N)cc6n(CC(CCCC)CCCCCC)c5c32)C(c2ccc(CCCCCC)cc2)(c2ccc(CCCCCC)cc2)c2c-4sc3c4sc(/C=C5\C(=O)c6cc(Cl)c(Cl)cc6C5=C(C#N)C#N)cc4n(CC(CCCC)CCCCCC)c23)cc1,0.81,22.2,74.0,13.4,13.306679999999998,0.6964179104477766,,,1:1.0:0.3,PC71BM,,0.3,,,,,,,,,,,-5.33,-3.48,,-5.51,-3.95,
94617,10.1039/d0ta08706h,10.1039/d0ta08706h,PBDB-T,INPIC-4F,PBDB-T,INPIC-4F,CCCCC(CC)Cc1ccc(-c2c3cc(-c4ccc(-c5sc(-c6cccs6)c6c5C(=O)c5c(CC(CC)CCCC)sc(CC(CC)CCCC)c5C6=O)s4)sc3c(-c3ccc(CC(CC)CCCC)s3)c3ccsc23)s1,CCCCCCCCn1c2cc(/C=C3\C(=O)c4cc(F)c(F)cc4C3=C(C#N)C#N)sc2c2sc3c(c21)C(c1ccc(CCCCCC)cc1)(c1ccc(CCCCCC)cc1)c1cc2c(cc1-3)C(c1ccc(CCCCCC)cc1)(c1ccc(CCCCCC)cc1)c1c-2sc2c3sc(/C=C4\C(=O)c5cc(F)c(F)cc5C4=C(C#N)C#N)cc3n(CCCCCCCC)c12,0.84,18.4,63.2,9.71,9.768192,0.5992996910401467,,,,,,,,OSC,,,,,,,,,-5.33,-3.48,,-5.42,-3.94,
94618,10.1039/d0ta08706h,10.1039/d0ta08706h,PBDB-T,m-INPOIC,PBDB-T,m-INPOIC,CCCCC(CC)Cc1ccc(-c2c3cc(-c4ccc(-c5sc(-c6cccs6)c6c5C(=O)c5c(CC(CC)CCCC)sc(CC(CC)CCCC)c5C6=O)s4)sc3c(-c3ccc(CC(CC)CCCC)s3)c3ccsc23)s1,CCCCCCCCn1c2cc(/C=C3\C(=O)c4cc(F)c(F)cc4C3=C(C#N)C#N)sc2c2sc3c(c21)C(c1cccc(OCCCCCC)c1)(c1cccc(OCCCCCC)c1)c1cc2c(cc1-3)C(c1cccc(OCCCCCC)c1)(c1cccc(OCCCCCC)c1)c1c-2sc2c3sc(/C=C4\C(=O)c5cc(F)c(F)cc5C4=C(C#N)C#N)cc3n(CCCCCCCC)c12,0.85,21.3,66.9,12.1,12.112245,0.1011983471074385,,,,,,,,,,,,,,,,,-5.33,-3.48,,-5.41,-3.97,
94619,10.1039/d0ta08706h,10.1039/d0ta08706h,PBDB-T,p-INPOIC,PBDB-T,p-INPOIC,CCCCC(CC)Cc1ccc(-c2c3cc(-c4ccc(-c5sc(-c6cccs6)c6c5C(=O)c5c(CC(CC)CCCC)sc(CC(CC)CCCC)c5C6=O)s4)sc3c(-c3ccc(CC(CC)CCCC)s3)c3ccsc23)s1,CCCCCCCCn1c2cc(/C=C3\C(=O)c4cc(F)c(F)cc4C3=C(C#N)C#N)sc2c2sc3c(c21)C(c1ccc(OCCCCCC)cc1)(c1ccc(OCCCCCC)cc1)c1cc2c(cc1-3)C(c1ccc(OCCCCCC)cc1)(c1ccc(OCCCCCC)cc1)c1c-2sc2c3sc(/C=C4\C(=O)c5cc(F)c(F)cc5C4=C(C#N)C#N)cc3n(CCCCCCCC)c12,0.85,19.0,66.1,10.4,10.67515,2.64567307692306,,,,,,,,,,,,,,,,,-5.33,-3.48,,-5.38,-4.0,
94620,10.1039/d0ta08706h,10.1039/d0ta08706h,PBDB-T,INPIC-Si,PBDB-T,INPIC-Si,CCCCC(CC)Cc1ccc(-c2c3cc(-c4ccc(-c5sc(-c6cccs6)c6c5C(=O)c5c(CC(CC)CCCC)sc(CC(CC)CCCC)c5C6=O)s4)sc3c(-c3ccc(CC(CC)CCCC)s3)c3ccsc23)s1,,0.9,19.8,66.1,11.79,11.779019999999996,0.0931297709923814,,,1:0.8:0.2,PC71BM,,20 wt%,,,,,,,,,,,-5.33,-3.48,,,,
94621,10.1039/d0ta08706h,10.1039/d0ta08706h,PBDB-T,IPT-2F,PBDB-T,IPT-2F,CCCCC(CC)Cc1ccc(-c2c3cc(-c4ccc(-c5sc(-c6cccs6)c6c5C(=O)c5c(CC(CC)CCCC)sc(CC(CC)CCCC)c5C6=O)s4)sc3c(-c3ccc(CC(CC)CCCC)s3)c3ccsc23)s1,CCCCCCCCn1c2cc(/C=C3\C(=O)c4ccc(F)cc4C3=C(C#N)C#N)sc2c2sc3c(c21)C(c1ccc(CCCCCC)cc1)(c1ccc(CCCCCC)cc1)c1cc2c(cc1-3)C(c1ccc(CCCCCC)cc1)(c1ccc(CCCCCC)cc1)c1cc(/C=C3\C(=O)c4ccc(F)cc4C3=C(C#N)C#N)sc1-2,0.86,22.4,72.4,14.0,13.947136,0.377599999999997,,,,,,,,,,,,,,,,,-5.33,-3.48,,-5.51,-3.96,
94622,10.1039/d0ta08706h,10.1039/d0ta08706h,PBDB-T,IPTT-2F,PBDB-T,IPTT-2F,CCCCC(CC)Cc1ccc(-c2c3cc(-c4ccc(-c5sc(-c6cccs6)c6c5C(=O)c5c(CC(CC)CCCC)sc(CC(CC)CCCC)c5C6=O)s4)sc3c(-c3ccc(CC(CC)CCCC)s3)c3ccsc23)s1,CCc1ccc(C2(c3ccc(CC)cc3)c3cc4c(cc3-c3sc5cc(/C=C6\C(=O)c7ccc(F)cc7C6=C(C#N)C#N)sc5c32)C(c2ccc(CC)cc2)(c2ccc(CC)cc2)c2c-4sc3c4sc(/C=C5\C(=O)c6ccc(F)cc6C5=C(C#N)C#N)cc4n(CC)c23)cc1,0.87,19.7,66.2,11.4,11.346018,0.4735263157894852,,,,,,,,,,,,,,,,,-5.33,-3.48,,-5.46,-4.04,
94623,10.1039/d0ta08706h,10.1039/d0ta08706h,PBDB-T,IPTTT-2F,PBDB-T,IPTTT-2F,CCCCC(CC)Cc1ccc(-c2c3cc(-c4ccc(-c5sc(-c6cccs6)c6c5C(=O)c5c(CC(CC)CCCC)sc(CC(CC)CCCC)c5C6=O)s4)sc3c(-c3ccc(CC(CC)CCCC)s3)c3ccsc23)s1,CCc1ccc(C2(c3ccc(CC)cc3)c3cc4c(cc3-c3sc5c(sc6cc(/C=C7\C(=O)c8cc(F)ccc8C7=C(C#N)C#N)sc65)c32)C(c2ccc(CC)cc2)(c2ccc(CC)cc2)c2c-4sc3c4sc(/C=C5\C(=O)c6cc(F)ccc6C5=C(C#N)C#N)cc4n(CC)c23)cc1,0.89,20.0,69.3,12.3,12.3354,0.2878048780487741,,,,,,,,,,,,,,,,,-5.33,-3.48,,-5.4,-4.07,
94624,10.1039/d0ta08706h,10.1039/d0ta08706h,PBDB-T,DTPPSe-IC,PBDB-T,DTPPSe-IC,CCCCC(CC)Cc1ccc(-c2c3cc(-c4ccc(-c5sc(-c6cccs6)c6c5C(=O)c5c(CC(CC)CCCC)sc(CC(CC)CCCC)c5C6=O)s4)sc3c(-c3ccc(CC(CC)CCCC)s3)c3ccsc23)s1,,0.9,17.32,63.4,9.88,9.882792,0.0282591093117354,,,,,,,,,,,,,,,,,-5.33,-3.48,,,,
94625,10.1039/d0ta08706h,10.1039/d0ta08706h,PBDB-T,DTPPSe-2F,PBDB-T,DTPPSe-2F,CCCCC(CC)Cc1ccc(-c2c3cc(-c4ccc(-c5sc(-c6cccs6)c6c5C(=O)c5c(CC(CC)CCCC)sc(CC(CC)CCCC)c5C6=O)s4)sc3c(-c3ccc(CC(CC)CCCC)s3)c3ccsc23)s1,,0.84,22.16,73.7,13.76,13.7188128,0.2993255813953455,,,,,,,,,,,,,,,,,-5.33,-3.48,,,,
94626,10.1039/d0ta08706h,10.1039/d0ta08706h,PBDB-T,DTPPSe-4F,PBDB-T,DTPPSe-4F,CCCCC(CC)Cc1ccc(-c2c3cc(-c4ccc(-c5sc(-c6cccs6)c6c5C(=O)c5c(CC(CC)CCCC)sc(CC(CC)CCCC)c5C6=O)s4)sc3c(-c3ccc(CC(CC)CCCC)s3)c3ccsc23)s1,,0.78,21.18,72.8,12.03,12.0268512,0.026174563591022,,,,,,,,,,,,,,,,,-5.33,-3.48,,,,
94627,10.1039/d0ta08706h,10.1039/d0ta08706h,PM6,IPT-4F,PM6,IPT-4F,COC(=O)C(C)(C)c1cc(C)cc(-c2sc3c4sc5cc(/C=C6/C(=O)c7cc(F)cc(c7)C(=O)/C6=C\c6cc(C(C)(C)C(=O)OC)c(-c7cc(C)cc(C(C)(C)C(=O)OC)c7)s6)sc5c4c(C(C)(C)C(=O)OC)ccc2-3)c1,CCc1ccc(C2(c3ccc(CC)cc3)c3cc4c(cc3-c3sc(/C=C5\C(=O)c6ccc(F)cc6C5=C(C#N)C#N)cc32)C(c2ccc(CC)cc2)(c2ccc(CC)cc2)c2c-4sc3c4sc(/C=C5\C(=O)c6ccc(F)cc6C5=C(C#N)C#N)cc4n(CC)c23)cc1,0.91,22.08,74.2,14.96,14.9088576,0.3418609625668436,,14.96,,,,,,,,,,,,,,,-5.56,-3.65,,-5.57,-4.08,
94628,10.1039/d0ta08706h,10.1039/d0ta08706h,PM6,IPTBO-4F,PM6,IPTBO-4F,COC(=O)C(C)(C)c1cc(C)cc(-c2sc3c4sc5cc(/C=C6/C(=O)c7cc(F)cc(c7)C(=O)/C6=C\c6cc(C(C)(C)C(=O)OC)c(-c7cc(C)cc(C(C)(C)C(=O)OC)c7)s6)sc5c4c(C(C)(C)C(=O)OC)ccc2-3)c1,,0.92,22.08,72.5,14.67,14.72736,0.3910020449897816,,,,,,,,,,,,,,,,,-5.56,-3.65,,,,
94629,10.1039/d0ta08706h,10.1039/d0ta08706h,PM6,IPT-4Cl,PM6,IPT-4Cl,COC(=O)C(C)(C)c1cc(C)cc(-c2sc3c4sc5cc(/C=C6/C(=O)c7cc(F)cc(c7)C(=O)/C6=C\c6cc(C(C)(C)C(=O)OC)c(-c7cc(C)cc(C(C)(C)C(=O)OC)c7)s6)sc5c4c(C(C)(C)C(=O)OC)ccc2-3)c1,,0.88,23.18,70.4,14.4,14.3604736,0.2744888888888871,,,,,,,,OSC,,,,,,,,,-5.56,-3.65,,,,
94630,10.1039/d0ta08706h,10.1039/d0ta08706h,PM6,IPTBO-4Cl,PM6,IPTBO-4Cl,COC(=O)C(C)(C)c1cc(C)cc(-c2sc3c4sc5cc(/C=C6/C(=O)c7cc(F)cc(c7)C(=O)/C6=C\c6cc(C(C)(C)C(=O)OC)c(-c7cc(C)cc(C(C)(C)C(=O)OC)c7)s6)sc5c4c(C(C)(C)C(=O)OC)ccc2-3)c1,CCc1ccc(C2(c3ccc(CC)cc3)c3cc4c(cc3-c3sc(/C=C5\C(=O)c6cc(Cl)c(Cl)cc6C5=C(C#N)C#N)cc32)C(c2ccc(CC)cc2)(c2ccc(CC)cc2)c2c-4sc3c4sc(/C=C5\C(=O)c6cc(Cl)c(Cl)cc6C5=C(C#N)C#N)cc4n(CC)c23)cc1,0.89,23.15,72.6,15.0,14.958140999999998,0.2790600000000154,,15.0,,,,,,,,,,,,,,,-5.56,-3.65,,-5.64,-4.08,
94631,10.1039/d0ta08706h,10.1039/d0ta08706h,PM6,IPCl-4F,PM6,IPCl-4F,COC(=O)C(C)(C)c1cc(C)cc(-c2sc3c4sc5cc(/C=C6/C(=O)c7cc(F)cc(c7)C(=O)/C6=C\c6cc(C(C)(C)C(=O)OC)c(-c7cc(C)cc(C(C)(C)C(=O)OC)c7)s6)sc5c4c(C(C)(C)C(=O)OC)ccc2-3)c1,,0.83,21.18,61.4,10.79,10.7937516,0.0347692307692407,,,,,,,,,,,,,,,,,-5.56,-3.65,,,,
94632,10.1039/d0ta08706h,10.1039/d0ta08706h,PM6,IN-4F,PM6,IN-4F,COC(=O)C(C)(C)c1cc(C)cc(-c2sc3c4sc5cc(/C=C6/C(=O)c7cc(F)cc(c7)C(=O)/C6=C\c6cc(C(C)(C)C(=O)OC)c(-c7cc(C)cc(C(C)(C)C(=O)OC)c7)s6)sc5c4c(C(C)(C)C(=O)OC)ccc2-3)c1,,0.92,19.5,69.7,12.5,12.504180000000002,0.033440000000013,,,,,,,,,,,,,,,,,-5.56,-3.65,,,,
94633,10.1039/d0ta08706h,10.1039/d0ta08706h,PM6,INO-4F,PM6,INO-4F,COC(=O)C(C)(C)c1cc(C)cc(-c2sc3c4sc5cc(/C=C6/C(=O)c7cc(F)cc(c7)C(=O)/C6=C\c6cc(C(C)(C)C(=O)OC)c(-c7cc(C)cc(C(C)(C)C(=O)OC)c7)s6)sc5c4c(C(C)(C)C(=O)OC)ccc2-3)c1,,0.93,20.46,72.0,13.69,13.700016000000003,0.0731628926223798,,13.69,,,,,,OSC,,,,,,,,,-5.56,-3.65,,,,
94639,10.1039/d0ta08706h,10.1039/d0ta08706h,PBDB-T,INPIC-4F,PBDB-T,INPIC-4F,CCCCC(CC)Cc1ccc(-c2c3cc(-c4ccc(-c5sc(-c6cccs6)c6c5C(=O)c5c(CC(CC)CCCC)sc(CC(CC)CCCC)c5C6=O)s4)sc3c(-c3ccc(CC(CC)CCCC)s3)c3ccsc23)s1,CCCCCCCCn1c2cc(/C=C3\C(=O)c4cc(F)c(F)cc4C3=C(C#N)C#N)sc2c2sc3c(c21)C(c1ccc(CCCCCC)cc1)(c1ccc(CCCCCC)cc1)c1cc2c(cc1-3)C(c1ccc(CCCCCC)cc1)(c1ccc(CCCCCC)cc1)c1c-2sc2c3sc(/C=C4\C(=O)c5cc(F)c(F)cc5C4=C(C#N)C#N)cc3n(CCCCCCCC)c12,0.84,14.6,66.5,8.1,8.15556,0.6859259259259238,,,,,,,,OSC,,,,,,CB,,,-5.33,-3.48,,-5.42,-3.94,
94640,10.1039/d0ta08706h,10.1039/d0ta08706h,PBDB-T,INPIC-4F,PBDB-T,INPIC-4F,CCCCC(CC)Cc1ccc(-c2c3cc(-c4ccc(-c5sc(-c6cccs6)c6c5C(=O)c5c(CC(CC)CCCC)sc(CC(CC)CCCC)c5C6=O)s4)sc3c(-c3ccc(CC(CC)CCCC)s3)c3ccsc23)s1,CCCCCCCCn1c2cc(/C=C3\C(=O)c4cc(F)c(F)cc4C3=C(C#N)C#N)sc2c2sc3c(c21)C(c1ccc(CCCCCC)cc1)(c1ccc(CCCCCC)cc1)c1cc2c(cc1-3)C(c1ccc(CCCCCC)cc1)(c1ccc(CCCCCC)cc1)c1c-2sc2c3sc(/C=C4\C(=O)c5cc(F)c(F)cc5C4=C(C#N)C#N)cc3n(CCCCCCCC)c12,0.83,19.1,72.2,11.4,11.445866,0.4023333333333349,,,,,,,,OSC,,,,,,CF,,,-5.33,-3.48,,-5.42,-3.94,
94641,10.1039/d0ta08706h,10.1039/d0ta08706h,PBDB-T,INPIC-4F,PBDB-T,INPIC-4F,CCCCC(CC)Cc1ccc(-c2c3cc(-c4ccc(-c5sc(-c6cccs6)c6c5C(=O)c5c(CC(CC)CCCC)sc(CC(CC)CCCC)c5C6=O)s4)sc3c(-c3ccc(CC(CC)CCCC)s3)c3ccsc23)s1,CCCCCCCCn1c2cc(/C=C3\C(=O)c4cc(F)c(F)cc4C3=C(C#N)C#N)sc2c2sc3c(c21)C(c1ccc(CCCCCC)cc1)(c1ccc(CCCCCC)cc1)c1cc2c(cc1-3)C(c1ccc(CCCCCC)cc1)(c1ccc(CCCCCC)cc1)c1c-2sc2c3sc(/C=C4\C(=O)c5cc(F)c(F)cc5C4=C(C#N)C#N)cc3n(CCCCCCCC)c12,0.82,22.0,72.7,13.1,13.11508,0.1151145038168022,,,,,,,,OSC,,,,,,CB:CF,,,-5.33,-3.48,,-5.42,-3.94,
94642,10.1039/d0ta08706h,10.1039/d0ta08706h,PBDB-T,INPIC-4F,PBDB-T,INPIC-4F,CCCCC(CC)Cc1ccc(-c2c3cc(-c4ccc(-c5sc(-c6cccs6)c6c5C(=O)c5c(CC(CC)CCCC)sc(CC(CC)CCCC)c5C6=O)s4)sc3c(-c3ccc(CC(CC)CCCC)s3)c3ccsc23)s1,CCCCCCCCn1c2cc(/C=C3\C(=O)c4cc(F)c(F)cc4C3=C(C#N)C#N)sc2c2sc3c(c21)C(c1ccc(CCCCCC)cc1)(c1ccc(CCCCCC)cc1)c1cc2c(cc1-3)C(c1ccc(CCCCCC)cc1)(c1ccc(CCCCCC)cc1)c1c-2sc2c3sc(/C=C4\C(=O)c5cc(F)c(F)cc5C4=C(C#N)C#N)cc3n(CCCCCCCC)c12,0.82,21.8,73.2,13.1,13.085232,0.1127328244274682,,,,,,,,OSC,,,,,,CB,,,-5.33,-3.48,,-5.42,-3.94,
94647,10.1039/d0ta08706h,10.1039/d0ta08706h,PDTPDTBT,PC61BM,PDTPDTBT,PC61BM,CCCCC(CC)CC(CC(CC)CCCC)n1c2ccsc2c2sc(-c3ccc(-c4ccc(-c5cccs5)c5nsnc45)s3)cc21,COC(=O)CCCC1(c2ccccc2)C23c4c5c6c7c8c9c(c%10c%11c2c2c%12c4c4c%13c5c5c7c7c8c8c%14c9c%10c9c%10c%11c2c2c%11c%12c4c4c%12c%13c5c5c7c7c8c8c%14c9c9c%10c2c2c%11c4c4c%12c5c7c5c8c9c2c45)C613,1.157,22.76,79.9,21.04,21.040322680000003,0.001533650190131,,,,,,,,PVSC,,,DTP-C6Th,DTP-C6Th,,,,,,,,-6.1,-3.7,
94648,10.1039/d0ta08706h,10.1039/d0ta08706h,PDTPDTBT,PC61BM,PDTPDTBT,PC61BM,CCCCC(CC)CC(CC(CC)CCCC)n1c2ccsc2c2sc(-c3ccc(-c4ccc(-c5cccs5)c5nsnc45)s3)cc21,COC(=O)CCCC1(c2ccccc2)C23c4c5c6c7c8c9c(c%10c%11c2c2c%12c4c4c%13c5c5c7c7c8c8c%14c9c%10c9c%10c%11c2c2c%11c%12c4c4c%12c%13c5c5c7c7c8c8c%14c9c9c%10c2c2c%11c4c4c%12c5c7c5c8c9c2c45)C613,1.139,23.02,74.1,19.42,19.42885698,0.0456075180226434,,,,,,,,PVSC,,,DTPC8-ThDTPA,DTPC8-ThDTPA,,,,,,,,-6.1,-3.7,
94649,10.1039/d0ta08706h,10.1039/d0ta08706h,PDTPDTBT,PC61BM,PDTPDTBT,PC61BM,CCCCC(CC)CC(CC(CC)CCCC)n1c2ccsc2c2sc(-c3ccc(-c4ccc(-c5cccs5)c5nsnc45)s3)cc21,COC(=O)CCCC1(c2ccccc2)C23c4c5c6c7c8c9c(c%10c%11c2c2c%12c4c4c%13c5c5c7c7c8c8c%14c9c%10c9c%10c%11c2c2c%11c%12c4c4c%12c%13c5c5c7c7c8c8c%14c9c9c%10c2c2c%11c4c4c%12c5c7c5c8c9c2c45)C613,1.13,22.46,77.2,19.59,19.5932056,0.0163634507401793,,,,,,,,PVSC,,,Spiro-OMeTAD,Spiro-OMeTAD,,,,,,,,-6.1,-3.7,
94651,10.1039/d0tc00541j,10.1039/d0tc00541j,P3a,,P3a,,,,0.41,2.63,51.0,0.55,0.5499329999999999,0.0121818181818455,0.55,,,,,,,,,,,,,,,,,,,,,
94652,10.1039/d0tc00541j,10.1039/d0tc00541j,P3b,,P3b,,,,0.44,0.83,44.0,0.16,0.160688,0.4299999999999964,0.16,,,,,,,,,,,,,,,,,,,,,
94653,10.1039/d0tc00541j,10.1039/d0tc00541j,P3c,,P3c,,,,0.45,0.11,41.0,0.02,0.020295,1.4750000000000003,0.02,,,,,,ITO/PEDOT:PSS/active layer/Al,,,,PEDOT:PSS,,100.0,chlorobenzene,,120.0,,,,,,
94654,10.1039/d0tc00541j,10.1039/d0tc00541j,P3a,,P3a,,,,0.39,3.72,53.0,0.77,0.768924,0.1397402597402553,0.77,,,,,,ITO/PEDOT:PSS/active layer/Al,,,,PEDOT:PSS,,100.0,chlorobenzene,,120.0,,,,,,
94655,10.1039/d0tc00541j,10.1039/d0tc00541j,P3b,,P3b,,,,0.42,1.16,43.0,0.21,0.209496,0.2399999999999889,0.21,,,,,,,,,,,,,,,,,,,,,
94656,10.1039/d0tc00541j,10.1039/d0tc00541j,P3c,,P3c,,,,0.45,0.11,42.0,0.02,0.02079,3.9500000000000126,0.02,,,,,,,,,,,,,,,,,,,,,
94657,10.1039/d1cp01185e,10.1039/d1cp01185e,PTZ54,PCBM,PTZ54,,,,0.78,2.38,29.0,0.53,0.538356,1.5766037735848903,,,,,,,Glass/ITO/PEDOT:PSS/PTZ42/Ca/Al,,,,,,,,,,,,,,,
94659,10.1039/d1cp01185e,10.1039/d1cp01185e,PTZ56,,PTZ56,,,,0.81,9.38,52.0,3.95,3.950856,0.0216708860759541,,,,,,,Glass/ITO/PEDOT:PSS/PTZ44/Au,,,,PEDOT:PSS,,,,,,,,,,,
94660,10.1039/d1cp01185e,10.1039/d1cp01185e,PTZ57,,PTZ57,,,,0.93,11.94,59.0,6.55,6.551478,0.0225648854961913,,,,,,,Glass/ITO/PEDOT:PSS/PTZ45/Au,,,,PEDOT:PSS,,,,,,,,,,,
94661,10.1039/d1cp01185e,10.1039/d1cp01185e,PTZ58,,PTZ58,,,,0.93,12.42,62.0,7.16,7.161372000000001,0.0191620111731957,,,,,,,Glass/ITO/PEDOT:PSS/PTZ46/Au,,,,PEDOT:PSS,,,,,,,,,,,
94662,10.1039/d1cp01185e,10.1039/d1cp01185e,PTZ59,PC71BM,PTZ59,PC71BM,,COC(=O)CCCC1(c2ccccc2)C23c4c5ccc6c7cc8c9c%10c(cc%11cc%12c%13c%14c(cc%15c%16ccc-5c2c%16c2c5c%16c%17c(c(c46)c7c9c%17c4c%10c%11c%13c4c%16c%14c%152)C513)C%12)C8,0.8,10.46,62.0,5.2,5.18816,0.2276923076923133,,,,,,,ITO/MoOx/PTZ47:PC71BM/Al,conventional,,,MoOx,,,,,,,,,-5.9,-3.9,
94663,10.1039/d1cp01185e,10.1039/d1cp01185e,PTZ60,PC71BM,PTZ60,PC71BM,,COC(=O)CCCC1(c2ccccc2)C23c4c5ccc6c7cc8c9c%10c(cc%11cc%12c%13c%14c(cc%15c%16ccc-5c2c%16c2c5c%16c%17c(c(c46)c7c9c%17c4c%10c%11c%13c4c%16c%14c%152)C513)C%12)C8,0.795,9.42,53.0,4.0,3.969117,0.7720750000000054,,,,,,,ITO/MoOx/PTZ48:PC71BM/Al,conventional,,,MoOx,,,,,,,,,-5.9,-3.9,
94664,10.1039/d1cp01185e,10.1039/d1cp01185e,NPTZ4,PC71BM,NPTZ4,PC71BM,,COC(=O)CCCC1(c2ccccc2)C23c4c5ccc6c7cc8c9c%10c(cc%11cc%12c%13c%14c(cc%15c%16ccc-5c2c%16c2c5c%16c%17c(c(c46)c7c9c%17c4c%10c%11c%13c4c%16c%14c%152)C513)C%12)C8,0.93,13.43,58.0,7.2,7.244142,0.613083333333332,,,,,,,ITO/PEDOT:PSS/NPTZ4:PC71BM/PFN/Al,conventional,PFN,,PEDOT:PSS,,,,,,,,,-5.9,-3.9,
94665,10.1039/d1cp01185e,10.1039/d1cp01185e,PTZ61,PC71BM,PTZ61,PC71BM,,COC(=O)CCCC1(c2ccccc2)C23c4c5ccc6c7cc8c9c%10c(cc%11cc%12c%13c%14c(cc%15c%16ccc-5c2c%16c2c5c%16c%17c(c(c46)c7c9c%17c4c%10c%11c%13c4c%16c%14c%152)C513)C%12)C8,0.79,16.28,64.0,8.23,8.231168000000002,0.0141919805589503,,,,,,,ITO/PEDOT:PSS/PTZ49:PC71BM/PFN/Al,conventional,PFN,,PEDOT:PSS,,,,,,,,,-5.9,-3.9,
94666,10.1039/d1cp01185e,10.1039/d1cp01185e,PTZ62,PC71BM,PTZ62,PC71BM,,COC(=O)CCCC1(c2ccccc2)C23c4c5ccc6c7cc8c9c%10c(cc%11cc%12c%13c%14c(cc%15c%16ccc-5c2c%16c2c5c%16c%17c(c(c46)c7c9c%17c4c%10c%11c%13c4c%16c%14c%152)C513)C%12)C8,0.68,5.09,32.0,1.33,1.107584,16.723007518796987,,,,,,,ITO/PEDOT:PSS/PTZ50:PC71BM/Ca/Al,conventional,Ca,,PEDOT:PSS,,,,,,,,,-5.9,-3.9,
94667,10.1039/d1cp01185e,10.1039/d1cp01185e,PTZ63,PC71BM,PTZ63,PC71BM,,COC(=O)CCCC1(c2ccccc2)C23c4c5ccc6c7cc8c9c%10c(cc%11cc%12c%13c%14c(cc%15c%16ccc-5c2c%16c2c5c%16c%17c(c(c46)c7c9c%17c4c%10c%11c%13c4c%16c%14c%152)C513)C%12)C8,0.67,5.7,41.0,1.62,1.56579,3.346296296296301,,,,,,,ITO/PEDOT:PSS/PTZ51:PC71BM/Ca/Al,conventional,,,PEDOT:PSS,,,,,,,,,-5.9,-3.9,
94668,10.1039/d1cp01185e,10.1039/d1cp01185e,PTZ64,PC71BM,PTZ64,PC71BM,,COC(=O)CCCC1(c2ccccc2)C23c4c5ccc6c7cc8c9c%10c(cc%11cc%12c%13c%14c(cc%15c%16ccc-5c2c%16c2c5c%16c%17c(c(c46)c7c9c%17c4c%10c%11c%13c4c%16c%14c%152)C513)C%12)C8,0.7,5.83,33.0,1.51,1.3467299999999998,10.81258278145697,,,,,,,ITO/PEDOT:PSS/PTZ52:PC71BM/Ca/Al,conventional,,,PEDOT:PSS,,,,,,,,,-5.9,-3.9,
94669,10.1039/d1cp01185e,10.1039/d1cp01185e,P3HT,PTZ65,P3HT,PTZ65,CCCCCCc1ccsc1,,0.59,3.45,36.0,0.75,0.7327799999999999,2.2960000000000163,,,,,,,TO/PEDOT:PSS/PTZ53/LiF/Al,,LiF,,PEDOT:PSS,,,,,,-5.01,-3.12,,,,
94670,10.1039/d1cp01185e,10.1039/d1cp01185e,PTZ66,PTZ66,PTZ66,,,,0.63,8.3,39.0,2.1,2.03931,2.890000000000006,,,,,,,Glass/ITO/ZnO/PTZ54/Alq3/Ag,,ZnO,,,,,,,,,,,,,
94671,10.1039/d1cp01185e,10.1039/d1cp01185e,P3HT,PTZ67,PTZ67,,CCCCCCc1ccsc1,,0.63,10.6,50.0,3.3,3.339,1.1818181818181863,,,,,,,Glass/ITO/ZnO/PTZ55/Alq3/Ag,,ZnO,,,,,,,,,,,,,
94672,10.1039/d1cp01185e,10.1039/d1cp01185e,PTZ68,PTZ68,PTZ68,,,,0.49,3.1,37.0,0.6,0.5620299999999999,6.328333333333344,,,,,,,Glass/ITO/ZnO/PTZ56/Alq3/Ag,,ZnO,,,,,,,,,,,,,
94673,10.1039/d1cp01185e,10.1039/d1cp01185e,P3HT,PTZ69,P3HT,PTZ69,CCCCCCc1ccsc1,,0.98,7.28,56.0,4.16,3.995264,3.96,,,1:1,,,,ITO/PEDOT:PSS/P3HT:PTZ57/Al,conventional,,,PEDOT:PSS,,,,,,-5.01,-3.12,,,,
94674,10.1039/d1ma00778e,10.1039/d1ma00778e,,BCCPDQ,,BCCPDQ,,,0.5,2.56,29.4,0.4,0.37632,5.920000000000009,,,,,,,Al/BCCPDQ/ITO-PET,,,,,,,,,,,,,,,
94675,10.1039/d1ma00778e,10.1039/d1ma00778e,,BCCPDQ,,BCCPDQ,,,1.0,6.72,33.6,2.26,2.25792,0.0920353982300823,,,,,,,Al/BCCPDQ/TiO2 NPs/ITO-PET,,,,,,,,,,,,,,,
94676,10.1039/d1py01188j,10.1039/d1py01188j,P1,,P1,,CCCCCCCCc1cc(-c2c(-c3cccs3)sc3c(-c4cc(CCCCCCCC)c(CCCCCCCC)s4)c(-c4ccc(-c5cccc6nsnc56)s4)sc23)sc1CCCCCCCC,,0.8,5.0,35.0,1.39,1.4,0.7194244604316554,1.26,1.39,,,,,,,,,,,,,,,,,,,,
94677,10.1039/d1py01188j,10.1039/d1py01188j,P2,,P2,,,,0.81,6.05,42.0,2.03,2.05821,1.3896551724137969,2.03,2.03,,,,,inverted,,ZnO,,MoO3,,,chlorobenzene,,150.0,,,,,,
94688,10.1039/d2ma00628f,10.1039/d2ma00628f,PAQM3T,fullerene acceptor,PAQM3T,fullerene acceptor,,,0.563,1.1,62.8,0.39,0.3889203999999999,0.2768205128205306,0.39,0.39,1/1.5,,,,ITO/ZnO/active layer/MoO3/Ag,inverted,ZnO,,MoO3,,,CB,chlorobenzene,,,,,,,
94689,10.1039/d2ma00628f,10.1039/d2ma00628f,PAQM4T,fullerene acceptor,PAQM4T,fullerene acceptor,,,0.569,5.08,67.2,1.95,1.94242944,0.3882338461538464,1.95,1.95,1/1.5,,,,ITO/ZnO/Active layer/MoO3/Ag,inverted,ZnO,,MoO3,,,CB,chlorobenzene,,,,,,,
94690,10.1039/d2ma00628f,10.1039/d2ma00628f,PAQM2T-TT,fullerene acceptor,PAQM2T-TT,fullerene acceptor,,,0.527,5.96,65.5,2.06,2.0573026,0.1309417475728244,2.06,2.06,1/1.5,,,,ITO/ZnO/active layer/MoO3/Ag,inverted,ZnO,,MoO3,,,CB,chlorobenzene,,,,,,,
94691,10.1039/d2ma00628f,10.1039/d2ma00628f,PAQM2T-TVT,fullerene acceptor,PAQM2T-TVT,fullerene acceptor,,,0.474,5.38,63.9,1.63,1.62952668,0.0290380368098159,1.63,1.63,1/1.5,,,,ITO/ZnO/active layer/MoO3/Ag,inverted,ZnO,,MoO3,,,CB,chlorobenzene,,,,,,,
94692,10.1039/d2ma00628f,10.1039/d2ma00628f,PAQM2T-TT,fullerene acceptor,PAQM2T-TT,fullerene acceptor,,,0.517,6.67,67.4,2.32,2.32421486,0.1816750000000114,2.32,2.32,1/1.5,3% vol DPE,DPE,3%,ITO/ZnO/active layer/MoO3/Ag,inverted,ZnO,,MoO3,,,CB,chlorobenzene,,,,,,,
94693,10.1039/d2mh01411d,10.1039/d2mh01411d,,Y6,,Y6,,CCCCCCCCCCCc1c(/C=C2\C(=O)c3cc(F)c(F)cc3C2=C(C#N)C#N)sc2c1sc1c3c4nsnc4c4c5sc6c(CCCCCCCCCCC)c(/C=C7\C(=O)c8cc(F)c(F)cc8C7=C(C#N)C#N)sc6c5n(CC(CC)CCCC)c4c3n(CC(CC)CCCC)c21,0.79,8.4,65.0,4.4,4.313400000000001,1.9681818181818127,,,,DIO,DIO,,,,,,,,,,,,,,,-5.65,-4.09,
94694,10.1039/d2mh01411d,10.1039/d2mh01411d,,Y6,,Y6,,CCCCCCCCCCCc1c(/C=C2\C(=O)c3cc(F)c(F)cc3C2=C(C#N)C#N)sc2c1sc1c3c4nsnc4c4c5sc6c(CCCCCCCCCCC)c(/C=C7\C(=O)c8cc(F)c(F)cc8C7=C(C#N)C#N)sc6c5n(CC(CC)CCCC)c4c3n(CC(CC)CCCC)c21,0.82,5.3,55.0,2.4,2.3902999999999994,0.4041666666666869,,,,,,,ITO/CuSCN/Y6/Phen-NaDPO/Al,,Phen-NaDPO,,CuSCN,,100.0,chloroform,,,,,,-5.65,-4.09,
94695,10.1039/d2py00413e,10.1039/d2py00413e,P(OXBTT),P(NDI2T),P(OXBTT),P(NDI2T),,CCCCCCC(CCCCCC)CCN1C(=O)c2ccc3c4c(c(-c5cccs5)cc(c24)C1=O)C(=O)N(CCC(CCCCCC)CCCCCC)C3=O,0.84,3.13,53.0,1.47,1.393476,5.205714285714288,,,,,,,ITO/ZnO/active layer/MoO3/Ag,inverted,ZnO,ZnO,MoO3,MoO3,,,,150.0,,,,,,
94696,10.1039/d2py00413e,10.1039/d2py00413e,P(OXBTT-co-NDI2T),,P(OXBTT-co-NDI2T),,,,0.88,5.8,56.0,2.89,2.8582400000000003,1.0989619377162556,,,,,,,ITO/ZnO/active layer/MoO3/Ag,inverted,ZnO,ZnO,MoO3,MoO3,,,,150.0,,,,,,
94697,10.1039/d2ta01592g,10.1039/d2ta01592g,D18,F-ThBr,D18,F-ThBr,CCCCCCC(CCCC)Cc1csc(-c2cc3c4nsnc4c4cc(-c5cc(CC(CCCC)CCCCCC)c(-c6cc7c(-c8cc(F)c(CC(CC)CCCC)s8)c8sccc8c(-c8cc(F)c(CC(CC)CCCC)s8)c7s6)s5)sc4c3s2)c1,,1.089,16.68,71.69,13.03,13.022144388,0.0602886569455117,12.88,13.03,,,,,,single-junction,,,,,,,,,-5.51,-2.77,,,,
94704,10.1039/d2ta02307e,10.1039/d2ta02307e,PBDB-T-b-PTY6,,PBDB-T-b-PTY6,,,,0.89,18.05,57.0,9.18,9.156765000000002,0.2531045751633758,9.03,9.18,,,,,,,,,,,,,,,,,,,,
94705,10.1039/d2ta02307e,10.1039/d2ta02307e,PBDB-T-b-PTY6-γ,,PBDB-T-b-PTY6-γ,,,,0.9,19.07,59.0,10.51,10.12617,3.652045670789721,10.25,10.51,,CN,,,ITO/PEDOT:PSS/active layer/PNDIT-F3N/Ag,,PNDIT-F3N,,PEDOT:PSS,,,chloroform,,,,,,,,
94731,10.1039/d2tc05018h,10.1039/d2tc05018h,PBDB-T,pCb(T-IDIC)2,,pCb(T-IDIC)2,CCCCC(CC)Cc1ccc(-c2c3cc(-c4ccc(-c5sc(-c6cccs6)c6c5C(=O)c5c(CC(CC)CCCC)sc(CC(CC)CCCC)c5C6=O)s4)sc3c(-c3ccc(CC(CC)CCCC)s3)c3ccsc23)s1,,0.93,5.36,39.0,1.93,1.944072,0.7291191709844719,1.93,,,,,,,,,,,,,,,,,,,,,
94732,10.1039/d2tc05018h,10.1039/d2tc05018h,PBDB-T,mCb(T-IDIC)2,,mCb(T-IDIC)2,CCCCC(CC)Cc1ccc(-c2c3cc(-c4ccc(-c5sc(-c6cccs6)c6c5C(=O)c5c(CC(CC)CCCC)sc(CC(CC)CCCC)c5C6=O)s4)sc3c(-c3ccc(CC(CC)CCCC)s3)c3ccsc23)s1,,0.92,6.48,37.0,2.22,2.205792,0.6399999999999999,2.22,,,,,,,,,,,,,,,,,,,,,
94733,10.1039/d2tc05018h,10.1039/d2tc05018h,PBDB-T,oCb(T-IDIC)2,,oCb(T-IDIC)2,CCCCC(CC)Cc1ccc(-c2c3cc(-c4ccc(-c5sc(-c6cccs6)c6c5C(=O)c5c(CC(CC)CCCC)sc(CC(CC)CCCC)c5C6=O)s4)sc3c(-c3ccc(CC(CC)CCCC)s3)c3ccsc23)s1,,0.95,7.4,43.0,3.0,3.0229000000000004,0.7633333333333454,3.0,,,,,,,,,,,,,,,,,,,,,
94734,10.1039/d2tc05018h,10.1039/d2tc05018h,PBDB-T,oCb(T-IDIC)2-4F,,oCb(T-IDIC)2-4F,CCCCC(CC)Cc1ccc(-c2c3cc(-c4ccc(-c5sc(-c6cccs6)c6c5C(=O)c5c(CC(CC)CCCC)sc(CC(CC)CCCC)c5C6=O)s4)sc3c(-c3ccc(CC(CC)CCCC)s3)c3ccsc23)s1,,0.92,10.27,54.0,5.07,5.102136,0.6338461538461438,,,,,,,,,,,,,,,,,,,,,,
94735,10.1039/d3ta00690e,10.1039/d3ta00690e,PBDB-T,PYCl-2,PBDB-T,PYCl-2,CCCCC(CC)Cc1ccc(-c2c3cc(-c4ccc(-c5sc(-c6cccs6)c6c5C(=O)c5c(CC(CC)CCCC)sc(CC(CC)CCCC)c5C6=O)s4)sc3c(-c3ccc(CC(CC)CCCC)s3)c3ccsc23)s1,,0.795,24.23,68.0,13.09,13.098738,0.0667532467532545,13.05,13.09,,,,,,,,,,,,,,,-5.33,-3.48,,,,
94736,10.1039/d3ta00690e,10.1039/d3ta00690e,PBDB-YTCl-2,,PBDB-YTCl-2,,,,0.872,22.35,70.5,13.73,13.739886000000002,0.0720029133284895,13.63,13.73,,,,,ITO/PEDOT:PSS/active layer/F3N/Ag,,F3N,,PEDOT:PSS,,,,,,,,,,,
94737,10.1039/d3ta01501g,10.1039/d3ta01501g,s-DCPIC,,s-DCPIC,,,,0.85,11.94,39.0,3.98,3.95811,0.5500000000000103,3.87,3.98,,,,,,,,,,,,,,,,,,,,
94738,10.1039/d3ta01501g,10.1039/d3ta01501g,PBDB-T,s-DCPIC,PBDB-T,s-DCPIC,CCCCC(CC)Cc1ccc(-c2c3cc(-c4ccc(-c5sc(-c6cccs6)c6c5C(=O)c5c(CC(CC)CCCC)sc(CC(CC)CCCC)c5C6=O)s4)sc3c(-c3ccc(CC(CC)CCCC)s3)c3ccsc23)s1,,0.792,16.54,53.0,6.92,6.942830399999999,0.3299190751444978,6.57,6.92,1:2.26,,,,inverted,BHJ,ZnO,,MoO3,,,,,,-5.33,-3.48,,,,
94739,10.1039/d3ta01501g,10.1039/d3ta01501g,P1,,P1,,CCCCCCCCc1cc(-c2c(-c3cccs3)sc3c(-c4cc(CCCCCCCC)c(CCCCCCCC)s4)c(-c4ccc(-c5cccc6nsnc56)s4)sc23)sc1CCCCCCCC,,0.737,15.55,52.0,6.0,5.959382000000001,0.6769666666666563,5.79,6.0,1:0.73,,,,inverted,SCOSC,ZnO,,MoO3,,,,,,,,,,,
94740,10.1039/d3ta01501g,10.1039/d3ta01501g,P2,,P2,,,,0.738,20.17,63.0,9.45,9.377839800000002,0.7635999999999707,9.32,9.45,1:1,,,,inverted,SCOSC,ZnO,,MoO3,,,,,,,,,,,
94741,10.1039/d3ta01501g,10.1039/d3ta01501g,P3,,P3,,CCCCCCc1csc(-c2ccc(-c3cc(CCCCCC)c(/C=C/c4csc(-c5cc6c(OCC(CC)CCCC)c7sc(-c8ccc(C9=C%10C(=O)N(CC(CC)CCCC)C(c%11ccc(-c%12cc%13c(OCC(CC)CCCC)c%14sccc%14c(OCC(CC)CCCC)c%13s%12)s%11)=C%10C(=O)N9CC(CC)CCCC)s8)cc7c(OCC(CC)CCCC)c6s5)c4)s3)c3nsnc23)c1,,0.717,17.18,51.0,6.26,6.2822106,0.3548019169329104,6.1,6.26,1:1.3,,,,inverted,SCOSC,ZnO,,MoO3,,,,,,,,,,,
