Repository: JiYiqaq/PCE-KA-GNN

# Data directory

- `raw/Active_Database.csv` is the immutable source dataset bundled under CC BY 4.0. Do not overwrite it with processed data.
- `processed/` is created and populated by the training pipeline. Generated `.pt` and `.pth` caches are intentionally ignored by Git because they can exceed GitHub's normal single-file limit.

See `../DATA_LICENSE.md` for provenance, license and checksum information.

File: data/raw/Active_Database.csv (part 320 of 471)
id,doi,doi_norm,donor,acceptor,donor_canonical,acceptor_canonical,donor_smiles,acceptor_smiles,voc,jsc,ff,pce,pce_recomputed,pce_relative_error_percent,pce_avg,pce_best,d_a_ratio,additive,additive_canonical,additive_ratio,device_structure,device_type,etl,etl_canonical,htl,htl_canonical,active_layer_thickness,solvent,solvent_canonical,annealing_temp,homo_d,lumo_d,eg_d,homo_a,lumo_a,eg_a
94746,10.1039/d4ee02296c,10.1039/d4ee02296c,,BT-F,,BT-F,,CCCCCCc1ccc(C2(c3ccc(CCCCCC)cc3)c3cc(/C=C4\C(=O)c5cc(F)ccc5C4=C(C#N)C#N)sc3-c3sc4c(OCC(CC)CCCC)c5c6c(sc5c(OCC(CC)CCCC)c4c32)-c2sc(/C=C3\C(=O)c4cc(F)ccc4C3=C(C#N)C#N)cc2C6(c2ccc(CCCCCC)cc2)c2ccc(CCCCCC)cc2)cc1,0.916,22.09,73.97,14.93,14.967415268,0.2506046081714679,14.85,14.93,,,,,,,,,,,,,,,,,,-5.515,-4.005,
94747,10.1039/d4ee02296c,10.1039/d4ee02296c,,BTA-C4-F,,BTA-C4-F,,,0.908,23.5,74.51,15.9,15.8989438,0.0066427672955908,15.65,15.9,,,,,,,,,,,,,,,,,,,,
94748,10.1039/d4ee02296c,10.1039/d4ee02296c,,BTA-C4-Cl,,BTA-C4-Cl,,,0.896,25.52,75.26,17.16,17.208891392,0.284914871794881,16.9,17.16,,,,,,,,,,,,,,,,,,,,
94749,10.1039/d4ee03168g,10.1039/d4ee03168g,PM6-b-PYIT,,PM6-b-PYIT,,,,0.943,23.1,60.7,13.2,13.2224631,0.1701750000000098,12.9,13.2,,,,,,,,,,,,,,,,,,,,
94750,10.1039/d4ee03168g,10.1039/d4ee03168g,PM6-b-PYIT,Y6,PM6-b-PYIT,Y6,,CCCCCCCCCCCc1c(/C=C2\C(=O)c3cc(F)c(F)cc3C2=C(C#N)C#N)sc2c1sc1c3c4nsnc4c4c5sc6c(CCCCCCCCCCC)c(/C=C7\C(=O)c8cc(F)c(F)cc8C7=C(C#N)C#N)sc6c5n(CC(CC)CCCC)c4c3n(CC(CC)CCCC)c21,0.944,23.9,66.0,14.9,14.890656,0.0627114093959762,14.7,14.9,,3% Y6,Y6,3%,,,,,,,,,,,,,,-5.65,-4.09,
94751,10.1039/d4ee03168g,10.1039/d4ee03168g,PM6-b-PYIT,,PM6-b-PYIT,,,,0.941,23.0,60.5,13.1,13.094014999999995,0.0456870229007829,12.8,13.1,,N-DMBI-doped,N-DMBI,,,,,,,,,,,,,,,,,
94752,10.1039/d4ee03168g,10.1039/d4ee03168g,PM6-b-PYIT,Y6,PM6-b-PYIT,Y6,,CCCCCCCCCCCc1c(/C=C2\C(=O)c3cc(F)c(F)cc3C2=C(C#N)C#N)sc2c1sc1c3c4nsnc4c4c5sc6c(CCCCCCCCCCC)c(/C=C7\C(=O)c8cc(F)c(F)cc8C7=C(C#N)C#N)sc6c5n(CC(CC)CCCC)c4c3n(CC(CC)CCCC)c21,0.944,24.6,68.5,15.9,15.907344,0.0461886792452817,15.5,15.9,,3% Y6 N-DMBI-doped,Y6 N-DMBI,3%,,,,,,,,,,,,,,-5.65,-4.09,
94755,10.1039/d5ee02324f,10.1039/d5ee02324f,,L8BO,,L8-BO,,CCCCCCC(CCCC)CC1=C(/C=C2\C(=O)C3=CC(F)=C(F)C=C3C2=C(C#N)C#N)SC2=C1SC1C3=C(C4=C(C5=NSN=C35)C3=C(C5=C(S3)C(CC(CCCC)CCCCCC)=C(/C=C3\C(=O)C6=CC(F)=C(F)C=C6C3=C(C#N)C#N)S5)N4CC(CC)CCCC)N(CC(CC)CCCC)C21,0.87,7.9,61.0,4.2,4.19253,0.1778571428571555,3.8,4.2,,,,,,,,,CuSCN,CuSCN,,,,,,,,-5.68,-3.9,
94786,10.3390/en13040962,10.3390/en13040962,VOPcPhO,,ZnPc,,[Zn].c1ccc2c(c1)-c1nc-2nc2[nH]c(nc3nc([nH]c4nc(n1)-c1ccccc1-4)-c1ccccc1-3)c1ccccc21,,0.621,0.00526,33.0,0.00108,0.0010779318,0.1914999999999894,,,,,,,Ag/ZnPc/PEDOT:PSS/ITO,,,,PEDOT:PSS,PEDOT:PSS,100.0,,,,,,,,,
94787,10.3390/en13040962,10.3390/en13040962,CuPc,,ZnPc,,[Zn].c1ccc2c(c1)-c1nc-2nc2[nH]c(nc3nc([nH]c4nc(n1)-c1ccccc1-4)-c1ccccc1-3)c1ccccc21,,0.7,0.009,31.0,0.00193,0.0019529999999999,1.1917098445595635,,,,,,,Ag/ZnPc/PEDOT:PSS/ITO,,,,PEDOT:PSS,PEDOT:PSS,100.0,,,,,,,,,
94788,10.3390/en13040962,10.3390/en13040962,ZnPc,,ZnPc,,[Zn].c1ccc2c(c1)-c1nc-2nc2[nH]c(nc3nc([nH]c4nc(n1)-c1ccccc1-4)-c1ccccc1-3)c1ccccc21,,0.55,5.01,48.0,1.28,1.32264,3.3312500000000007,1.28,1.28,,,,,Ag/ZnPc/PEDOT:PSS/ITO,,,,PEDOT:PSS,PEDOT:PSS,100.0,,,,,,,,,
94789,10.3390/en14123596,10.3390/en14123596,TPA,,TPA,,,,1.13,1.7,24.3,0.47,0.4668029999999999,0.680212765957448,,,,,,,ITO/PEDOT:PSS/active layer/Ca/Ag,conventional,Ca,Ca,PEDOT:PSS,PEDOT:PSS,,o-dichlorobenzene,o-DCB,,,,,,,
94790,10.3390/en14123596,10.3390/en14123596,m-TPA,,m-TPA,,,,1.17,1.61,23.2,0.44,0.4370184,0.6776363636363701,,,,,,,ITO/PEDOT:PSS/active layer/Ca/Ag,conventional,Ca,Ca,PEDOT:PSS,PEDOT:PSS,,o-dichlorobenzene,o-DCB,,,,,,,
94791,10.3390/en14123596,10.3390/en14123596,f-TPA,,f-TPA,,,,0.74,0.52,25.7,0.1,0.0988936,1.1064000000000074,,,,,,,ITO/PEDOT:PSS/active layer/Ca/Ag,conventional,Ca,Ca,PEDOT:PSS,PEDOT:PSS,,o-dichlorobenzene,o-DCB,,,,,,,
94792,10.3390/en14123596,10.3390/en14123596,s-CBZ,,s-CBZ,,,,1.05,1.31,24.6,0.34,0.338373,0.4785294117647027,,,,,,,ITO/PEDOT:PSS/active layer/Ca/Ag,conventional,Ca,Ca,PEDOT:PSS,PEDOT:PSS,,o-dichlorobenzene,o-DCB,,,,,,,
94793,10.3390/en14123596,10.3390/en14123596,t-CBZ,,t-CBZ,,,,1.15,0.45,21.0,0.11,0.108675,1.2045454545454608,,,,,,,ITO/PEDOT:PSS/active layer/Ca/Ag,conventional,Ca,Ca,PEDOT:PSS,PEDOT:PSS,,o-dichlorobenzene,o-DCB,,,,,,,
94794,10.3390/en14123596,10.3390/en14123596,BTI,,BTI,,,,0.76,3.98,31.1,0.94,0.9407128,0.0758297872340498,,,,,,,ITO/PEDOT:PSS/active layer/Ca/Ag,conventional,Ca,Ca,PEDOT:PSS,PEDOT:PSS,,o-dichlorobenzene,o-DCB,180.0,,,,,,
94795,10.3390/en14123596,10.3390/en14123596,TPA,PC71BM,TPA,PC71BM,,COC(=O)CCCC1(c2ccccc2)C23c4c5ccc6c7cc8c9c%10c(cc%11cc%12c%13c%14c(cc%15c%16ccc-5c2c%16c2c5c%16c%17c(c(c46)c7c9c%17c4c%10c%11c%13c4c%16c%14c%152)C513)C%12)C8,0.99,8.03,45.1,3.59,3.5853147,0.1305097493036274,,,1:2,,,,ITO/PEDOT:PSS/active layer/Ca/Ag,conventional,Ca,Ca,PEDOT:PSS,PEDOT:PSS,,o-dichlorobenzene,o-DCB,,,,,-5.9,-3.9,
94796,10.3390/en14123596,10.3390/en14123596,m-TPA,PC71BM,m-TPA,PC71BM,,COC(=O)CCCC1(c2ccccc2)C23c4c5ccc6c7cc8c9c%10c(cc%11cc%12c%13c%14c(cc%15c%16ccc-5c2c%16c2c5c%16c%17c(c(c46)c7c9c%17c4c%10c%11c%13c4c%16c%14c%152)C513)C%12)C8,0.89,7.16,39.2,2.5,2.4979808,0.0807679999999955,,,1:2,,,,ITO/PEDOT:PSS/active layer/Ca/Ag,conventional,Ca,Ca,PEDOT:PSS,PEDOT:PSS,,o-dichlorobenzene,o-DCB,,,,,-5.9,-3.9,
94797,10.3390/en14123596,10.3390/en14123596,f-TPA,PC71BM,f-TPA,PC71BM,,COC(=O)CCCC1(c2ccccc2)C23c4c5ccc6c7cc8c9c%10c(cc%11cc%12c%13c%14c(cc%15c%16ccc-5c2c%16c2c5c%16c%17c(c(c46)c7c9c%17c4c%10c%11c%13c4c%16c%14c%152)C513)C%12)C8,1.02,8.7,39.7,3.52,3.522978,0.0846022727272769,,,1:2,,,,ITO/PEDOT:PSS/active layer/Ca/Ag,conventional,Ca,Ca,PEDOT:PSS,PEDOT:PSS,,o-dichlorobenzene,o-DCB,70.0,,,,-5.9,-3.9,
94798,10.3390/en14123596,10.3390/en14123596,s-CBZ,PC71BM,s-CBZ,PC71BM,,COC(=O)CCCC1(c2ccccc2)C23c4c5ccc6c7cc8c9c%10c(cc%11cc%12c%13c%14c(cc%15c%16ccc-5c2c%16c2c5c%16c%17c(c(c46)c7c9c%17c4c%10c%11c%13c4c%16c%14c%152)C513)C%12)C8,1.05,5.07,31.0,1.65,1.650285,0.0172727272727327,,,1:2,,,,ITO/PEDOT:PSS/active layer/Ca/Ag,conventional,Ca,Ca,PEDOT:PSS,PEDOT:PSS,,o-dichlorobenzene,o-DCB,,,,,-5.9,-3.9,
94799,10.3390/en14123596,10.3390/en14123596,t-CBZ,PC71BM,t-CBZ,PC71BM,,COC(=O)CCCC1(c2ccccc2)C23c4c5ccc6c7cc8c9c%10c(cc%11cc%12c%13c%14c(cc%15c%16ccc-5c2c%16c2c5c%16c%17c(c(c46)c7c9c%17c4c%10c%11c%13c4c%16c%14c%152)C513)C%12)C8,0.93,2.09,27.8,0.54,0.5403486000000001,0.0645555555555615,,,1:2,,,,ITO/PEDOT:PSS/active layer/Ca/Ag,conventional,Ca,Ca,PEDOT:PSS,PEDOT:PSS,,o-dichlorobenzene,o-DCB,100.0,,,,-5.9,-3.9,
94800,10.3390/en14123596,10.3390/en14123596,BTI,PC71BM,BTI,PC71BM,,COC(=O)CCCC1(c2ccccc2)C23c4c5ccc6c7cc8c9c%10c(cc%11cc%12c%13c%14c(cc%15c%16ccc-5c2c%16c2c5c%16c%17c(c(c46)c7c9c%17c4c%10c%11c%13c4c%16c%14c%152)C513)C%12)C8,0.94,7.67,52.9,3.81,3.8139842,0.1045721784776813,,,1:2,,,,ITO/PEDOT:PSS/active layer/Ca/Ag,conventional,Ca,Ca,PEDOT:PSS,PEDOT:PSS,,o-dichlorobenzene,o-DCB,80.0,,,,-5.9,-3.9,
94825,10.3390/jcs5100263,10.3390/jcs5100263,P3HT,C61,P3HT,C61,CCCCCCc1ccsc1,,0.7,7.0,66.0,3.2,3.234,1.062499999999994,3.2,3.2,,,,,Spin coated-Spin coated,bulk heterojunction,,,PEDOT:PSS,PEDOT:PSS,,"1,2-dichlorobenzene",,80.0,-5.01,-3.12,,,,
94826,10.3390/jcs5100263,10.3390/jcs5100263,P3HT,C61,P3HT,C61,CCCCCCc1ccsc1,,0.63,7.4,54.0,2.5,2.51748,0.6991999999999976,2.5,2.5,,,,,Inkjet printed-Inkjet printed,bulk heterojunction,,,PEDOT:PSS,PEDOT:PSS,,"1,2-dichlorobenzene",,80.0,-5.01,-3.12,,,,
94827,10.3390/jcs5100263,10.3390/jcs5100263,P3HT,C61,P3HT,C61,CCCCCCc1ccsc1,,0.7,7.0,67.0,3.2,3.2829999999999995,2.593749999999978,3.2,3.2,,,,,Spin coated-Inkjet printed,bulk heterojunction,,,PEDOT:PSS,PEDOT:PSS,,"1,2-dichlorobenzene",,80.0,-5.01,-3.12,,,,
94828,10.3390/jcs5100263,10.3390/jcs5100263,PCDTBT,C70,PCDTBT,C70,CCCCCCCCC(CCCCCCCC)n1c2ccccc2c2ccc(-c3ccc(-c4ccc(-c5cccs5)c5nsnc45)s3)cc21,c12c3c4c5c1c1c6c7c2c2c8c3c3c9c4c4c%10c5c5c1c1c6c6c%11c%12c%13c%14c%15c%16c%17c%14c%14c%18c%13c%11c1c1c5c%10c5c(c%14c%10c%17c%11c%13c%16c%14c%16c%15c%12c%12c%16c(c2c7c%126)c2c8c3c(c%13c%142)c2c9c4c5c%10c%112)c%181,0.91,12.8,65.0,7.6,7.571200000000001,0.3789473684210342,7.6,7.6,,,,,Spin coated-Spin coated,bulk heterojunction,,,PEDOT:PSS,PEDOT:PSS,,"1,2-dichlorobenzene",,80.0,-5.5,-3.6,,,,
94829,10.3390/jcs5100263,10.3390/jcs5100263,PCDTBT,C70,PCDTBT,C70,CCCCCCCCC(CCCCCCCC)n1c2ccccc2c2ccc(-c3ccc(-c4ccc(-c5cccs5)c5nsnc45)s3)cc21,c12c3c4c5c1c1c6c7c2c2c8c3c3c9c4c4c%10c5c5c1c1c6c6c%11c%12c%13c%14c%15c%16c%17c%14c%14c%18c%13c%11c1c1c5c%10c5c(c%14c%10c%17c%11c%13c%16c%14c%16c%15c%12c%12c%16c(c2c7c%126)c2c8c3c(c%13c%142)c2c9c4c5c%10c%112)c%181,0.89,13.7,54.0,6.6,6.58422,0.2390909090909009,6.6,6.6,,,,,Inkjet printed-Inkjet printed,bulk heterojunction,,,PEDOT:PSS,PEDOT:PSS,,"1,2-dichlorobenzene",,80.0,-5.5,-3.6,,,,
94830,10.3390/jcs5100263,10.3390/jcs5100263,PCDTBT,C70,PCDTBT,C70,CCCCCCCCC(CCCCCCCC)n1c2ccccc2c2ccc(-c3ccc(-c4ccc(-c5cccs5)c5nsnc45)s3)cc21,c12c3c4c5c1c1c6c7c2c2c8c3c3c9c4c4c%10c5c5c1c1c6c6c%11c%12c%13c%14c%15c%16c%17c%14c%14c%18c%13c%11c1c1c5c%10c5c(c%14c%10c%17c%11c%13c%16c%14c%16c%15c%12c%12c%16c(c2c7c%126)c2c8c3c(c%13c%142)c2c9c4c5c%10c%112)c%181,0.91,13.7,69.0,8.6,8.60223,0.0259302325581493,8.6,8.6,,,,,Spin coated-Inkjet printed,bulk heterojunction,,,PEDOT:PSS,PEDOT:PSS,,"1,2-dichlorobenzene",,80.0,-5.5,-3.6,,,,
94831,10.3390/jcs5100263,10.3390/jcs5100263,,CNT,,CNT,,,0.49,0.3,40.0,0.06,0.0588,2.0,0.06,0.06,,,,,Cast-Cast,,,,PEDOT:PSS,PEDOT:PSS,,,,80.0,,,,,,
94835,10.3390/ma14051200,10.3390/ma14051200,HB194,,HB194,,,,1.25,0.12,22.6,0.04,0.0339,15.250000000000002,,,,,,,ITO/PEDOT:PSS/active layer/Al,conventional,,,PEDOT:PSS,PEDOT:PSS,,,,,,,,,,
94836,10.3390/ma14051200,10.3390/ma14051200,BCNDTS,,BCNDTS,,,,1.22,0.16,23.7,0.05,0.0462624,7.475200000000001,,,,,,,ITO/PEDOT:PSS/active layer/Al,conventional,,,PEDOT:PSS,PEDOT:PSS,,,,,,,,,,
94837,10.3390/ma14051200,10.3390/ma14051200,DTDCTB,,DTDCTB,,Cc1ccc(N(c2ccc(C)cc2)c2ccc(-c3ccc(C=C(C#N)C#N)c4nsnc34)s2)cc1,,0.79,0.5,28.8,0.11,0.11376,3.4181818181818304,,,,,,,ITO/PEDOT:PSS/active layer/Al,conventional,,,PEDOT:PSS,PEDOT:PSS,,,,,,,,,,
94838,10.3390/ma14051200,10.3390/ma14051200,DTDCPB,,DTDCPB,,Cc1ccc(N(c2ccc(C)cc2)c2ccc(-c3ccc(C=C(C#N)C#N)c4nsnc34)cc2)cc1,,1.03,1.0,29.1,0.3,0.29973,0.0899999999999789,,,,,,,ITO/PEDOT:PSS/active layer/Al,conventional,,,PEDOT:PSS,PEDOT:PSS,,,,,,,,,,
94839,10.3390/ma14051200,10.3390/ma14051200,H2Pc,,H2Pc,,,,0.67,0.16,31.0,0.03,0.033232,10.77333333333333,,,,,,,ITO/PEDOT:PSS/active layer/Al,conventional,,,PEDOT:PSS,PEDOT:PSS,,,,,,,,,,
94841,10.3390/ma14051200,10.3390/ma14051200,DTDCPB,,DTDCPB,,Cc1ccc(N(c2ccc(C)cc2)c2ccc(-c3ccc(C=C(C#N)C#N)c4nsnc34)cc2)cc1,,1.05,1.42,33.2,0.49,0.4950119999999999,1.022857142857135,,,,,,,ITO/PEDOT:PSS/active layer/Al,,,,PEDOT:PSS,,,,,,,,,,,
94842,10.3390/ma14051200,10.3390/ma14051200,DTDCPB,,DTDCPB,,Cc1ccc(N(c2ccc(C)cc2)c2ccc(-c3ccc(C=C(C#N)C#N)c4nsnc34)cc2)cc1,,1.07,0.17,24.5,0.04,0.0445655,11.413750000000016,,,,,,,ITO/PEDOT:PSS/active layer/Al,,,,PEDOT:PSS,,,,,50.0,,,,,,
94844,10.3390/ma14051200,10.3390/ma14051200,DTDCPB,,DTDCPB,,Cc1ccc(N(c2ccc(C)cc2)c2ccc(-c3ccc(C=C(C#N)C#N)c4nsnc34)cc2)cc1,,1.09,0.15,23.1,0.04,0.0377685,5.578749999999993,,,,,,,Spin-coated,,,,,,,chloroform,,,,,,,,
94861,10.3390/ma18122675,10.3390/ma18122675,PM6,Y6,PM6,Y6,CC1=CC(=CC(=C1)C2=C3C=CC(=C4C5=C(C=C(S5)/C=C\6/C(=O)C7=CC(=CC(=C7)F)C(=O)/C6=C\C8=CC(=C(S8)C9=CC(=CC(=C9)C)C(C)(C)C(=O)OC)C(C)(C)C(=O)OC)SC4=C3S2)C(C)(C)C(=O)OC)C(C)(C)C(=O)OC,CCCCCCCCCCCc1c(/C=C2\C(=O)c3cc(F)c(F)cc3C2=C(C#N)C#N)sc2c1sc1c3c4nsnc4c4c5sc6c(CCCCCCCCCCC)c(/C=C7\C(=O)c8cc(F)c(F)cc8C7=C(C#N)C#N)sc6c5n(CC(CC)CCCC)c4c3n(CC(CC)CCCC)c21,0.829,24.6,72.3,14.7,14.7444282,0.3022326530612277,14.3,14.7,1:1.2,"1,4-diiodobenzene (DIB)","1,4-diiodobenzene",,ITO/PEDOT:PSS/active layer/PDINN/EGaIn,conventional,PDINN,PDINN,PEDOT:PSS,PEDOT:PSS,,chloroform,chloroform,100.0,-5.56,-3.65,,-5.65,-4.09,
94862,10.3390/ma18122675,10.3390/ma18122675,PM6,BTP-eC9,PM6,BTP-eC9,CC1=CC(=CC(=C1)C2=C3C=CC(=C4C5=C(C=C(S5)/C=C\6/C(=O)C7=CC(=CC(=C7)F)C(=O)/C6=C\C8=CC(=C(S8)C9=CC(=CC(=C9)C)C(C)(C)C(=O)OC)C(C)(C)C(=O)OC)SC4=C3S2)C(C)(C)C(=O)OC)C(C)(C)C(=O)OC,CCCCCCCCCc1c(C=C2C(=O)c3cc(Cl)c(Cl)cc3C2=C(C#N)C#N)sc2c1sc1c3c4nsnc4c4c5sc6c(CCCCCCCCC)c(C=C7C(=O)c8cc(Cl)c(Cl)cc8C7=C(C#N)C#N)sc6c5n(CC(CCCC)CCCCCC)c4c3n(CC(CCCC)CCCCCC)c21,0.842,24.5,73.1,15.1,15.079798999999998,0.133781456953655,14.6,15.1,1:1.2,"1,4-diiodobenzene (DIB)","1,4-diiodobenzene",,ITO/PEDOT:PSS/active layer/PDINN/EGaIn,conventional,PDINN,PDINN,PEDOT:PSS,PEDOT:PSS,,chloroform,chloroform,100.0,-5.56,-3.65,,-5.68,-3.9,
94863,10.3390/ma18122675,10.3390/ma18122675,D18,L8-BO,D18,L8-BO,CCCCCCC(CCCC)CC1=CSC(C2=CC3=C(S2)C2=C(C=C(C4=CC(CC(CCCC)CCCCCC)=C(C5=CC6=C(C7=CC(F)=C(CC(CC)CCCC)S7)C7=C(C=CS7)C(C7=CC(F)=C(CC(CC)CCCC)S7)=C6S5)S4)S2)C2=NSN=C32)=C1,CCCCCCC(CCCC)CC1=C(/C=C2\C(=O)C3=CC(F)=C(F)C=C3C2=C(C#N)C#N)SC2=C1SC1C3=C(C4=C(C5=NSN=C35)C3=C(C5=C(S3)C(CC(CCCC)CCCCCC)=C(/C=C3\C(=O)C6=CC(F)=C(F)C=C6C3=C(C#N)C#N)S5)N4CC(CC)CCCC)N(CC(CC)CCCC)C21,0.914,23.0,73.6,15.5,15.472192,0.179406451612905,15.1,15.5,1:1.2,"1,4-diiodobenzene (DIB)","1,4-diiodobenzene",,ITO/PEDOT:PSS/active layer/PDINN/EGaIn,conventional,PDINN,PDINN,PEDOT:PSS,PEDOT:PSS,,chloroform,chloroform,100.0,-5.51,-2.77,,-5.68,-3.9,
94864,10.3390/ma18122675,10.3390/ma18122675,D18-Cl,L8-BO,D18-Cl,L8-BO,CCCCCCC(CCCC)Cc1csc(-c2cc3c4nsnc4c4cc(-c5cc(CC(CCCC)CCCCCC)c(-c6cc7c(-c8cc(Cl)c(CC(CC)CCCC)s8)c8sccc8c(-c8cc(Cl)c(CC(CC)CCCC)s8)c7s6)s5)sc4c3s2)c1,CCCCCCC(CCCC)CC1=C(/C=C2\C(=O)C3=CC(F)=C(F)C=C3C2=C(C#N)C#N)SC2=C1SC1C3=C(C4=C(C5=NSN=C35)C3=C(C5=C(S3)C(CC(CCCC)CCCCCC)=C(/C=C3\C(=O)C6=CC(F)=C(F)C=C6C3=C(C#N)C#N)S5)N4CC(CC)CCCC)N(CC(CC)CCCC)C21,0.903,23.4,72.9,15.4,15.4039158,0.0254272727272707,15.0,15.4,1:1.2,"1,4-diiodobenzene (DIB)","1,4-diiodobenzene",,ITO/PEDOT:PSS/active layer/PDINN/EGaIn,conventional,PDINN,PDINN,PEDOT:PSS,PEDOT:PSS,,chloroform,chloroform,100.0,-5.51,-2.77,,-5.68,-3.9,
94871,10.3390/molecules27185905,10.3390/molecules27185905,DPP2T-3,,DPP2T-3,,,,,,,2.48,,,,,,,,,,,,,,,,,,,,,,,,
94872,10.3390/molecules27185905,10.3390/molecules27185905,DPP2T-4,,DPP2T-4,,,,,,,3.3,,,,,,,,,,,,,,,,,,,,,,,,
94873,10.3390/molecules27185905,10.3390/molecules27185905,DPP2T-5,,DPP2T-5,,,,,,,1.9,,,,,,,,,,,,,,,,,,,,,,,,
94874,10.3390/molecules27185905,10.3390/molecules27185905,DPPT,,DPPT,,,,,,,1.88,,,,,,,,,,,,,,,,,,,,,,,,
94875,10.3390/molecules27185905,10.3390/molecules27185905,DPPSE,,DPPSE,,,,,,,2.3,,,,,,,,,,,,,,,,,,,,,,,,
94876,10.3390/molecules27185905,10.3390/molecules27185905,DPPTT,,DPPTT,,,,,,,1.25,,,,,,,,,,,,,,,,,,,,,,,,
94877,10.3390/molecules27185905,10.3390/molecules27185905,FDPP,,FDPP,,,,,,,4.32,,,,,,,,,,,,,,,,,,,,,,,,
94878,10.3390/molecules27185905,10.3390/molecules27185905,CDPP,,CDPP,,,,,,,1.0,,,,,,,,,,,,,,,,,,,,,,,,
94892,10.3390/polym13101640,10.3390/polym13101640,PT6buP+,C60-Ser,PT6buP+,C60-Ser,,,0.61,6.36,59.0,2.29,2.288964,0.0452401746724906,2.29,,1:1,,,,ITO/PEDOT:PSS/active layer/Al,conventional,,,PEDOT:PSS,PEDOT:PSS,150.0,methanol,methanol,120.0,,,,,,
94893,10.3390/polym13101640,10.3390/polym13101640,P[(T6buP+)-co-(T6F)],,P[(T6buP+)-co-(T6F)],,,,0.61,8.51,60.0,3.11,3.11466,0.149839228295802,3.11,,,,,,ITO/PEDOT:PSS/active layer/Al,conventional,,,PEDOT:PSS,PEDOT:PSS,150.0,methanol,methanol,120.0,,,,,,
94894,10.3390/polym13111770,10.3390/polym13111770,P,I,P,I,,,0.85,20.1,67.0,11.5,11.44695,0.4613043478260776,,,1:1,,,,ITO/ZnO/active layer/MoO3/Ag,inverted,ZnO,ZnO,MoO3,MoO3,100.0,chlorobenzene,chlorobenzene,,,,,,,
94895,10.3390/polym13111770,10.3390/polym13111770,P,,P,,,,0.69,0.32,83.0,0.19,0.1832639999999999,3.545263157894748,,,,,,,ITO/ZnO/active layer/MoO3/Ag,inverted,ZnO,ZnO,MoO3,MoO3,100.0,chlorobenzene,chlorobenzene,,,,,,,
94896,10.3390/polym13111770,10.3390/polym13111770,,I,,I,,,0.17,0.26,36.0,0.02,0.015912,20.439999999999987,,,,,,,ITO/ZnO/active layer/MoO3/Ag,inverted,ZnO,ZnO,MoO3,MoO3,100.0,chlorobenzene,chlorobenzene,,,,,,,
94946,10.1002/cjoc.202200662,10.1002/cjoc.202200662,PBDB-TF,2OC8-4F,,2OC8-4F,,,0.94,21.0,77.0,15.2,15.199799999999998,0.0013157894736928,,,,,,,ITO/PEDOT:PSS/active layer/PDINN/Ag,conventional,PDINN,PDINN,PEDOT:PSS,PEDOT:PSS,,,,,,,,,,
94947,10.1002/cjoc.202200662,10.1002/cjoc.202200662,PBDB-TF,OC8-4F,,OC8-4F,,,0.89,25.3,80.2,18.0,18.058634,0.3257444444444325,,,,,,,ITO/PEDOT:PSS/active layer/PDINN/Ag,conventional,PDINN,PDINN,PEDOT:PSS,PEDOT:PSS,,,,,,,,,,
94948,10.1002/cjoc.202200662,10.1002/cjoc.202200662,PBDB-TF,eC9-4F,,eC9-4F,,CCCCCCCCCc1c(/C=C2\C(=O)c3cc(F)c(F)cc3C2=C(C#N)C#N)sc2c1sc1c3c4nsnc4c4c5sc6c(CCCCCCCCC)c(/C=C7\C(=O)c8cc(F)c(F)cc8C7=C(C#N)C#N)sc6c5n(C[C@H](CCCC)CCCCCC)c4c3n(CC(CCCC)CCCCCC)c21,0.83,26.1,79.5,17.2,17.222085,0.128401162790701,,,,,,,ITO/PEDOT:PSS/active layer/PDINN/Ag,conventional,PDINN,PDINN,PEDOT:PSS,PEDOT:PSS,,,,,,,,,,
94949,10.1016/j.chempr.2023.04.021,10.1016/j.chempr.2023.04.021,P3HT,PY-IT,P3HT,PY-IT,CCCCCCc1ccsc1,CCCCCCCCCCCc1c(/C=C2\C(=O)c3ccccc3C2=C(C#N)C#N)sc2c1sc1c3c4nsnc4c4c5sc6c(CCCCCCCCCCC)c(/C=C7\C(=O)c8cc(-c9cccs9)ccc8C7=C(C#N)C#N)sc6c5n(CC(CCCCCCCC)CCCCCCCCCC)c4c3n(CC(CCCCCCCC)CCCCCCCCCC)c21,0.601,4.71,41.4,1.17,1.1719139399999998,0.1635846153846061,1.06,1.17,,,,,ITO/PEDOT:PSS/active layer/PDINN/Ag,conventional,PDINN,PDINN,PEDOT:PSS,PEDOT:PSS,,,,,-5.01,-3.12,,-5.68,-3.94,
94950,10.1016/j.chempr.2023.04.021,10.1016/j.chempr.2023.04.021,PDCBT,PY-IT,PDCBT,PY-IT,CCCCCCCCC(CCCCCC)COC(=O)c1csc(-c2cc(C(=O)OCC(CCCCCC)CCCCCCCC)c(-c3ccc(-c4cccs4)s3)s2)c1,CCCCCCCCCCCc1c(/C=C2\C(=O)c3ccccc3C2=C(C#N)C#N)sc2c1sc1c3c4nsnc4c4c5sc6c(CCCCCCCCCCC)c(/C=C7\C(=O)c8cc(-c9cccs9)ccc8C7=C(C#N)C#N)sc6c5n(CC(CCCCCCCC)CCCCCCCCCC)c4c3n(CC(CCCCCCCC)CCCCCCCCCC)c21,0.929,22.8,72.2,15.3,15.2928264,0.0468862745098024,15.1,15.3,,,,,ITO/PEDOT:PSS/active layer/PDINN/Ag,conventional,PDINN,PDINN,PEDOT:PSS,PEDOT:PSS,,,,,-5.31,-3.0,,-5.68,-3.94,
94951,10.1016/j.chempr.2024.06.005,10.1016/j.chempr.2024.06.005,PM1,MC7F0,PM1,MC7F0,,,0.885,21.26,72.0,13.78,13.546872,1.6917851959361314,13.18,13.78,,1-chloronaphthalene,CN,,ITO/2PACz/active layer/PDIN/Ag,,PDIN,PDIN,2PACz,2PACz,,chloroform,chloroform,,,,,,,
94952,10.1016/j.chempr.2024.06.005,10.1016/j.chempr.2024.06.005,PM1,MC7F3,PM1,MC7F3,,,0.863,25.68,79.48,17.61,17.614230432,0.0240228960817714,17.22,17.61,,1-chloronaphthalene,CN,,ITO/2PACz/active layer/PDIN/Ag,,PDIN,PDIN,2PACz,2PACz,,chloroform,chloroform,,,,,,,
94965,10.1016/j.joule.2021.09.001,10.1016/j.joule.2021.09.001,PM6,Y6,PM6,Y6,COC(=O)C(C)(C)c1cc(C)cc(-c2sc3c4sc5cc(/C=C6/C(=O)c7cc(F)cc(c7)C(=O)/C6=C\c6cc(C(C)(C)C(=O)OC)c(-c7cc(C)cc(C(C)(C)C(=O)OC)c7)s6)sc5c4c(C(C)(C)C(=O)OC)ccc2-3)c1,CCCCCCCCCCCc1c(/C=C2\C(=O)c3cc(F)c(F)cc3C2=C(C#N)C#N)sc2c1sc1c3c4nsnc4c4c5sc6c(CCCCCCCCCCC)c(/C=C7\C(=O)c8cc(F)c(F)cc8C7=C(C#N)C#N)sc6c5n(CC(CC)CCCC)c4c3n(CC(CC)CCCC)c21,0.83,25.37,74.2,15.63,15.6243682,0.0360319897632854,15.42,15.63,,,,,,,,,PEDOT:PSS,PEDOT:PSS,,,,,-5.56,-3.65,,-5.65,-4.09,
94966,10.1016/j.joule.2021.09.001,10.1016/j.joule.2021.09.001,PM6,Y6,PM6,Y6,COC(=O)C(C)(C)c1cc(C)cc(-c2sc3c4sc5cc(/C=C6/C(=O)c7cc(F)cc(c7)C(=O)/C6=C\c6cc(C(C)(C)C(=O)OC)c(-c7cc(C)cc(C(C)(C)C(=O)OC)c7)s6)sc5c4c(C(C)(C)C(=O)OC)ccc2-3)c1,CCCCCCCCCCCc1c(/C=C2\C(=O)c3cc(F)c(F)cc3C2=C(C#N)C#N)sc2c1sc1c3c4nsnc4c4c5sc6c(CCCCCCCCCCC)c(/C=C7\C(=O)c8cc(F)c(F)cc8C7=C(C#N)C#N)sc6c5n(CC(CC)CCCC)c4c3n(CC(CC)CCCC)c21,0.83,26.18,74.01,15.89,16.08192894,1.2078599118942757,15.81,15.89,,,,,,,,,MP-1,MP-1,,,,,-5.56,-3.65,,-5.65,-4.09,
94967,10.1016/j.joule.2021.09.001,10.1016/j.joule.2021.09.001,PM6,Y6,PM6,Y6,COC(=O)C(C)(C)c1cc(C)cc(-c2sc3c4sc5cc(/C=C6/C(=O)c7cc(F)cc(c7)C(=O)/C6=C\c6cc(C(C)(C)C(=O)OC)c(-c7cc(C)cc(C(C)(C)C(=O)OC)c7)s6)sc5c4c(C(C)(C)C(=O)OC)ccc2-3)c1,CCCCCCCCCCCc1c(/C=C2\C(=O)c3cc(F)c(F)cc3C2=C(C#N)C#N)sc2c1sc1c3c4nsnc4c4c5sc6c(CCCCCCCCCCC)c(/C=C7\C(=O)c8cc(F)c(F)cc8C7=C(C#N)C#N)sc6c5n(CC(CC)CCCC)c4c3n(CC(CC)CCCC)c21,0.83,26.29,75.2,16.41,16.4091664,0.0050798293723338,16.24,16.41,,,,,,,,,MP-2,MP-2,,,,,-5.56,-3.65,,-5.65,-4.09,
94968,10.1016/j.joule.2021.09.001,10.1016/j.joule.2021.09.001,PM6,Y6,PM6,Y6,COC(=O)C(C)(C)c1cc(C)cc(-c2sc3c4sc5cc(/C=C6/C(=O)c7cc(F)cc(c7)C(=O)/C6=C\c6cc(C(C)(C)C(=O)OC)c(-c7cc(C)cc(C(C)(C)C(=O)OC)c7)s6)sc5c4c(C(C)(C)C(=O)OC)ccc2-3)c1,CCCCCCCCCCCc1c(/C=C2\C(=O)c3cc(F)c(F)cc3C2=C(C#N)C#N)sc2c1sc1c3c4nsnc4c4c5sc6c(CCCCCCCCCCC)c(/C=C7\C(=O)c8cc(F)c(F)cc8C7=C(C#N)C#N)sc6c5n(CC(CC)CCCC)c4c3n(CC(CC)CCCC)c21,0.83,26.47,73.27,15.91,16.097492269999996,1.1784554996857093,15.7,15.91,,,,,,OSC,,,MP-3,MP-3,,,,,-5.56,-3.65,,-5.65,-4.09,
94969,10.1016/j.joule.2021.09.001,10.1016/j.joule.2021.09.001,PM6,N2200,PM6,N2200,COC(=O)C(C)(C)c1cc(C)cc(-c2sc3c4sc5cc(/C=C6/C(=O)c7cc(F)cc(c7)C(=O)/C6=C\c6cc(C(C)(C)C(=O)OC)c(-c7cc(C)cc(C(C)(C)C(=O)OC)c7)s6)sc5c4c(C(C)(C)C(=O)OC)ccc2-3)c1,CCCCCCCCCCC(CCCCCCCC)CN1C(=O)c2ccc3c4c(c(-c5ccc(-c6cccs6)s5)cc(c24)C1=O)C(=O)N(CC(CCCCCCCC)CCCCCCCCCC)C3=O,0.96,8.29,58.04,4.62,4.619055359999999,0.020446753246776,4.47,4.62,,,,,conventional,,,,PEDOT:PSS,PEDOT:PSS,,,,,-5.56,-3.65,,-5.71,-4.02,
94970,10.1016/j.joule.2021.09.001,10.1016/j.joule.2021.09.001,PM6,N2200,PM6,N2200,COC(=O)C(C)(C)c1cc(C)cc(-c2sc3c4sc5cc(/C=C6/C(=O)c7cc(F)cc(c7)C(=O)/C6=C\c6cc(C(C)(C)C(=O)OC)c(-c7cc(C)cc(C(C)(C)C(=O)OC)c7)s6)sc5c4c(C(C)(C)C(=O)OC)ccc2-3)c1,CCCCCCCCCCC(CCCCCCCC)CN1C(=O)c2ccc3c4c(c(-c5ccc(-c6cccs6)s5)cc(c24)C1=O)C(=O)N(CC(CCCCCCCC)CCCCCCCCCC)C3=O,0.97,8.43,57.94,4.74,4.73781174,0.0461658227848206,4.62,4.74,,,,,,,,,MP-2,MP-2,,,,,-5.56,-3.65,,-5.71,-4.02,
94971,10.1016/j.joule.2021.09.001,10.1016/j.joule.2021.09.001,PM6,BTP-ec-9,PM6,BTP-eC9,COC(=O)C(C)(C)c1cc(C)cc(-c2sc3c4sc5cc(/C=C6/C(=O)c7cc(F)cc(c7)C(=O)/C6=C\c6cc(C(C)(C)C(=O)OC)c(-c7cc(C)cc(C(C)(C)C(=O)OC)c7)s6)sc5c4c(C(C)(C)C(=O)OC)ccc2-3)c1,CCCCCCCCCc1c(C=C2C(=O)c3cc(Cl)c(Cl)cc3C2=C(C#N)C#N)sc2c1sc1c3c4nsnc4c4c5sc6c(CCCCCCCCC)c(C=C7C(=O)c8cc(Cl)c(Cl)cc8C7=C(C#N)C#N)sc6c5n(CC(CCCC)CCCCCC)c4c3n(CC(CCCC)CCCCCC)c21,0.84,27.25,75.62,17.35,17.309418,0.2339020172910695,17.08,17.35,,,,,conventional,,,,PEDOT:PSS,PEDOT:PSS,,,,,-5.56,-3.65,,-5.68,-3.9,
94972,10.1016/j.joule.2021.09.001,10.1016/j.joule.2021.09.001,PM6,BTP-ec-9,PM6,BTP-eC9,COC(=O)C(C)(C)c1cc(C)cc(-c2sc3c4sc5cc(/C=C6/C(=O)c7cc(F)cc(c7)C(=O)/C6=C\c6cc(C(C)(C)C(=O)OC)c(-c7cc(C)cc(C(C)(C)C(=O)OC)c7)s6)sc5c4c(C(C)(C)C(=O)OC)ccc2-3)c1,CCCCCCCCCc1c(C=C2C(=O)c3cc(Cl)c(Cl)cc3C2=C(C#N)C#N)sc2c1sc1c3c4nsnc4c4c5sc6c(CCCCCCCCC)c(C=C7C(=O)c8cc(Cl)c(Cl)cc8C7=C(C#N)C#N)sc6c5n(CC(CCCC)CCCCCC)c4c3n(CC(CCCC)CCCCCC)c21,0.85,28.18,76.46,18.27,18.3144638,0.2433705528188235,17.96,18.27,,,,,,,,,MP-2,MP-2,,,,,-5.56,-3.65,,-5.68,-3.9,
94973,10.1016/j.joule.2021.09.001,10.1016/j.joule.2021.09.001,PM6,BTP-ec-9,PM6,BTP-eC9,COC(=O)C(C)(C)c1cc(C)cc(-c2sc3c4sc5cc(/C=C6/C(=O)c7cc(F)cc(c7)C(=O)/C6=C\c6cc(C(C)(C)C(=O)OC)c(-c7cc(C)cc(C(C)(C)C(=O)OC)c7)s6)sc5c4c(C(C)(C)C(=O)OC)ccc2-3)c1,CCCCCCCCCc1c(C=C2C(=O)c3cc(Cl)c(Cl)cc3C2=C(C#N)C#N)sc2c1sc1c3c4nsnc4c4c5sc6c(CCCCCCCCC)c(C=C7C(=O)c8cc(Cl)c(Cl)cc8C7=C(C#N)C#N)sc6c5n(CC(CCCC)CCCCCC)c4c3n(CC(CCCC)CCCCCC)c21,0.836,27.73,76.8,17.8,17.80399104,0.0224215730337019,,17.8,,,,,conventional,,,,MP-2,MP-2,,,,,-5.56,-3.65,,-5.68,-3.9,
94974,10.1016/j.joule.2021.09.001,10.1016/j.joule.2021.09.001,PM6,IT-4F,PM6,IT-4F,COC(=O)C(C)(C)c1cc(C)cc(-c2sc3c4sc5cc(/C=C6/C(=O)c7cc(F)cc(c7)C(=O)/C6=C\c6cc(C(C)(C)C(=O)OC)c(-c7cc(C)cc(C(C)(C)C(=O)OC)c7)s6)sc5c4c(C(C)(C)C(=O)OC)ccc2-3)c1,CCCCCCc1ccc(C2(c3ccc(CCCCCC)cc3)c3cc4c(cc3-c3sc5cc(/C=C6\C(=O)c7cc(F)c(F)cc7C6=C(C#N)C#N)sc5c32)C(c2ccc(CCCCCC)cc2)(c2ccc(CCCCCC)cc2)c2c-4sc3cc(/C=C4\C(=O)c5cc(F)c(F)cc5C4=C(C#N)C#N)sc23)cc1,0.84,20.81,76.01,13.29,13.28685204,0.0236866817155602,13.2,13.29,,,,,conventional,,,,PEDOT:PSS,PEDOT:PSS,,,,,-5.56,-3.65,,-5.66,-4.14,
94975,10.1016/j.joule.2021.09.001,10.1016/j.joule.2021.09.001,PM6,IT-4F,PM6,IT-4F,COC(=O)C(C)(C)c1cc(C)cc(-c2sc3c4sc5cc(/C=C6/C(=O)c7cc(F)cc(c7)C(=O)/C6=C\c6cc(C(C)(C)C(=O)OC)c(-c7cc(C)cc(C(C)(C)C(=O)OC)c7)s6)sc5c4c(C(C)(C)C(=O)OC)ccc2-3)c1,CCCCCCc1ccc(C2(c3ccc(CCCCCC)cc3)c3cc4c(cc3-c3sc5cc(/C=C6\C(=O)c7cc(F)c(F)cc7C6=C(C#N)C#N)sc5c32)C(c2ccc(CCCCCC)cc2)(c2ccc(CCCCCC)cc2)c2c-4sc3cc(/C=C4\C(=O)c5cc(F)c(F)cc5C4=C(C#N)C#N)sc23)cc1,0.84,21.5,78.44,14.17,14.166263999999998,0.0263655610444723,14.02,14.17,,,,,conventional,,,,MP-2,MP-2,,,,,-5.56,-3.65,,-5.66,-4.14,
94976,10.1016/j.joule.2021.09.001,10.1016/j.joule.2021.09.001,PM6,PC71BM,PM6,PC71BM,COC(=O)C(C)(C)c1cc(C)cc(-c2sc3c4sc5cc(/C=C6/C(=O)c7cc(F)cc(c7)C(=O)/C6=C\c6cc(C(C)(C)C(=O)OC)c(-c7cc(C)cc(C(C)(C)C(=O)OC)c7)s6)sc5c4c(C(C)(C)C(=O)OC)ccc2-3)c1,COC(=O)CCCC1(c2ccccc2)C23c4c5ccc6c7cc8c9c%10c(cc%11cc%12c%13c%14c(cc%15c%16ccc-5c2c%16c2c5c%16c%17c(c(c46)c7c9c%17c4c%10c%11c%13c4c%16c%14c%152)C513)C%12)C8,0.96,12.68,75.2,9.21,9.1539456,0.6086254071661316,9.17,9.21,,,,,conventional,,,,PEDOT:PSS,PEDOT:PSS,,,,,-5.56,-3.65,,-5.9,-3.9,
94977,10.1016/j.joule.2021.09.001,10.1016/j.joule.2021.09.001,PM6,PC71BM,PM6,PC71BM,COC(=O)C(C)(C)c1cc(C)cc(-c2sc3c4sc5cc(/C=C6/C(=O)c7cc(F)cc(c7)C(=O)/C6=C\c6cc(C(C)(C)C(=O)OC)c(-c7cc(C)cc(C(C)(C)C(=O)OC)c7)s6)sc5c4c(C(C)(C)C(=O)OC)ccc2-3)c1,COC(=O)CCCC1(c2ccccc2)C23c4c5ccc6c7cc8c9c%10c(cc%11cc%12c%13c%14c(cc%15c%16ccc-5c2c%16c2c5c%16c%17c(c(c46)c7c9c%17c4c%10c%11c%13c4c%16c%14c%152)C513)C%12)C8,0.97,13.68,75.16,10.01,9.97343136,0.3653210789210838,9.7,10.01,,,,,,,,,MP-2,MP-2,,,,,-5.56,-3.65,,-5.9,-3.9,
94978,10.1016/j.joule.2023.11.005,10.1016/j.joule.2023.11.005,D18,L8-BO,D18,L8-BO,CCCCCCC(CCCC)Cc1csc(-c2cc3c4nsnc4c4cc(-c5cc(CC(CCCC)CCCCCC)c(-c6cc7c(-c8cc(F)c(CC(CC)CCCC)s8)c8sccc8c(-c8cc(F)c(CC(CC)CCCC)s8)c7s6)s5)sc4c3s2)c1,CCCCCCC(CCCC)Cc1c(/C=C2\C(=O)c3cc(F)c(F)cc3C2=C(C#N)C#N)sc2c1SC1c3c(c4c(c5nsnc35)c3sc5c(CC(CCCC)CCCCCC)c(/C=C6\C(=O)c7cc(F)c(F)cc7C6=C(C#N)C#N)sc5c3n4CC(CC)CCCC)N(CC(CC)CCCC)C21,0.89,26.1,78.0,18.11,18.118620000000004,0.047598012148007,17.91,18.11,,,,,,normal-type OSC,,,,,,,,,-5.51,-2.77,,-5.68,-3.9,
94979,10.1016/j.joule.2023.11.005,10.1016/j.joule.2023.11.005,D180.8-r-PEHDT0.2,L8-BO,D180.8-r-PEHDT0.2,L8-BO,,CCCCCCC(CCCC)Cc1c(/C=C2\C(=O)c3cc(F)c(F)cc3C2=C(C#N)C#N)sc2c1SC1c3c(c4c(c5nsnc35)c3sc5c(CC(CCCC)CCCCCC)c(/C=C6\C(=O)c7cc(F)c(F)cc7C6=C(C#N)C#N)sc5c3n4CC(CC)CCCC)N(CC(CC)CCCC)C21,0.94,25.12,65.0,15.34,15.34832,0.0542372881356011,15.08,15.34,,,,,,normal-type OSC,,,,,,,,,,,,-5.68,-3.9,
94980,10.1016/j.joule.2023.11.005,10.1016/j.joule.2023.11.005,D180.8-s-PEHDT0.2,L8-BO,D180.8-s-PEHDT0.2,L8-BO,,CCCCCCC(CCCC)Cc1c(/C=C2\C(=O)c3cc(F)c(F)cc3C2=C(C#N)C#N)sc2c1SC1c3c(c4c(c5nsnc35)c3sc5c(CC(CCCC)CCCCCC)c(/C=C6\C(=O)c7cc(F)c(F)cc7C6=C(C#N)C#N)sc5c3n4CC(CC)CCCC)N(CC(CC)CCCC)C21,0.94,25.79,78.0,19.03,18.909228,0.6346400420388981,18.73,19.03,,,,,,normal,,,,,,,,,,,,-5.68,-3.9,
94981,10.1016/j.joule.2023.11.005,10.1016/j.joule.2023.11.005,PEHDT,L8-BO,PEHDT,L8-BO,,CCCCCCC(CCCC)Cc1c(/C=C2\C(=O)c3cc(F)c(F)cc3C2=C(C#N)C#N)sc2c1SC1c3c(c4c(c5nsnc35)c3sc5c(CC(CCCC)CCCCCC)c(/C=C6\C(=O)c7cc(F)c(F)cc7C6=C(C#N)C#N)sc5c3n4CC(CC)CCCC)N(CC(CC)CCCC)C21,0.94,13.38,40.0,5.03,5.03088,0.0174950298210645,4.89,5.03,,,,,,normal,,,,,,,,,,,,-5.68,-3.9,
94983,10.1016/j.joule.2023.11.005,10.1016/j.joule.2023.11.005,D18,L8-BO,D18,L8-BO,CCCCCCC(CCCC)Cc1csc(-c2cc3c4nsnc4c4cc(-c5cc(CC(CCCC)CCCCCC)c(-c6cc7c(-c8cc(F)c(CC(CC)CCCC)s8)c8sccc8c(-c8cc(F)c(CC(CC)CCCC)s8)c7s6)s5)sc4c3s2)c1,CCCCCCC(CCCC)Cc1c(/C=C2\C(=O)c3cc(F)c(F)cc3C2=C(C#N)C#N)sc2c1SC1c3c(c4c(c5nsnc35)c3sc5c(CC(CCCC)CCCCCC)c(/C=C6\C(=O)c7cc(F)c(F)cc7C6=C(C#N)C#N)sc5c3n4CC(CC)CCCC)N(CC(CC)CCCC)C21,0.86,22.5,66.0,12.77,12.771,0.0078308535630479,12.51,12.77,,,,,,intrinsically stretchable OSC,,,,,,,,,-5.51,-2.77,,-5.68,-3.9,
94984,10.1016/j.joule.2023.11.005,10.1016/j.joule.2023.11.005,D180.8-r-PEHDT0.2,L8-BO,D180.8-r-PEHDT0.2,L8-BO,,CCCCCCC(CCCC)Cc1c(/C=C2\C(=O)c3cc(F)c(F)cc3C2=C(C#N)C#N)sc2c1SC1c3c(c4c(c5nsnc35)c3sc5c(CC(CCCC)CCCCCC)c(/C=C6\C(=O)c7cc(F)c(F)cc7C6=C(C#N)C#N)sc5c3n4CC(CC)CCCC)N(CC(CC)CCCC)C21,0.91,20.81,58.0,10.97,10.983518000000002,0.1232269826800478,10.62,10.97,,,,,,intrinsically stretchable OSC,,,,,,,,,,,,-5.68,-3.9,
94985,10.1016/j.joule.2023.11.005,10.1016/j.joule.2023.11.005,D180.8-s-PEHDT0.2,L8-BO,D180.8-s-PEHDT0.2,L8-BO,,CCCCCCC(CCCC)Cc1c(/C=C2\C(=O)c3cc(F)c(F)cc3C2=C(C#N)C#N)sc2c1SC1c3c(c4c(c5nsnc35)c3sc5c(CC(CCCC)CCCCCC)c(/C=C6\C(=O)c7cc(F)c(F)cc7C6=C(C#N)C#N)sc5c3n4CC(CC)CCCC)N(CC(CC)CCCC)C21,0.91,22.52,70.0,14.31,14.34524,0.2462613556953175,14.02,14.31,,,,,,normal,,,,,,,,,,,,-5.68,-3.9,
95005,10.1016/j.joule.2025.102135,10.1016/j.joule.2025.102135,D18,L8-BO,D18,L8-BO,CCCCCCC(CCCC)Cc1csc(-c2cc3c4nsnc4c4cc(-c5cc(CC(CCCC)CCCCCC)c(-c6cc7c(-c8cc(F)c(CC(CC)CCCC)s8)c8sccc8c(-c8cc(F)c(CC(CC)CCCC)s8)c7s6)s5)sc4c3s2)c1,CCCCCCC(CCCC)Cc1c(/C=C2\C(=O)c3cc(F)c(F)cc3C2=C(C#N)C#N)sc2c1SC1c3c(c4c(c5nsnc35)c3sc5c(CC(CCCC)CCCCCC)c(/C=C6\C(=O)c7cc(F)c(F)cc7C6=C(C#N)C#N)sc5c3n4CC(CC)CCCC)N(CC(CC)CCCC)C21,0.912,25.98,76.36,18.25,18.092555136,0.862711583561636,18.12,18.25,,,,,conventional,conventional,PDINN,PDINN,,,100.0,,,,-5.51,-2.77,,-5.68,-3.9,
95006,10.1016/j.joule.2025.102135,10.1016/j.joule.2025.102135,D18,L8-BO,D18,L8-BO,CCCCCCC(CCCC)Cc1csc(-c2cc3c4nsnc4c4cc(-c5cc(CC(CCCC)CCCCCC)c(-c6cc7c(-c8cc(F)c(CC(CC)CCCC)s8)c8sccc8c(-c8cc(F)c(CC(CC)CCCC)s8)c7s6)s5)sc4c3s2)c1,CCCCCCC(CCCC)Cc1c(/C=C2\C(=O)c3cc(F)c(F)cc3C2=C(C#N)C#N)sc2c1SC1c3c(c4c(c5nsnc35)c3sc5c(CC(CCCC)CCCCCC)c(/C=C6\C(=O)c7cc(F)c(F)cc7C6=C(C#N)C#N)sc5c3n4CC(CC)CCCC)N(CC(CC)CCCC)C21,0.894,26.06,72.56,17.02,16.904767584,0.6770412220916647,16.94,17.02,,,,,conventional,conventional,PDINN,PDINN,,,200.0,,,,-5.51,-2.77,,-5.68,-3.9,
95007,10.1016/j.joule.2025.102135,10.1016/j.joule.2025.102135,D18,L8-BO,D18,L8-BO,CCCCCCC(CCCC)Cc1csc(-c2cc3c4nsnc4c4cc(-c5cc(CC(CCCC)CCCCCC)c(-c6cc7c(-c8cc(F)c(CC(CC)CCCC)s8)c8sccc8c(-c8cc(F)c(CC(CC)CCCC)s8)c7s6)s5)sc4c3s2)c1,CCCCCCC(CCCC)Cc1c(/C=C2\C(=O)c3cc(F)c(F)cc3C2=C(C#N)C#N)sc2c1SC1c3c(c4c(c5nsnc35)c3sc5c(CC(CCCC)CCCCCC)c(/C=C6\C(=O)c7cc(F)c(F)cc7C6=C(C#N)C#N)sc5c3n4CC(CC)CCCC)N(CC(CC)CCCC)C21,0.884,27.14,69.09,16.69,16.575906984,0.6836010545236774,16.62,16.69,,,,,conventional,conventional,PDINN,PDINN,,,300.0,,,,-5.51,-2.77,,-5.68,-3.9,
95008,10.1016/j.joule.2025.102135,10.1016/j.joule.2025.102135,D18,L8-BO,D18,L8-BO,CCCCCCC(CCCC)Cc1csc(-c2cc3c4nsnc4c4cc(-c5cc(CC(CCCC)CCCCCC)c(-c6cc7c(-c8cc(F)c(CC(CC)CCCC)s8)c8sccc8c(-c8cc(F)c(CC(CC)CCCC)s8)c7s6)s5)sc4c3s2)c1,CCCCCCC(CCCC)Cc1c(/C=C2\C(=O)c3cc(F)c(F)cc3C2=C(C#N)C#N)sc2c1SC1c3c(c4c(c5nsnc35)c3sc5c(CC(CCCC)CCCCCC)c(/C=C6\C(=O)c7cc(F)c(F)cc7C6=C(C#N)C#N)sc5c3n4CC(CC)CCCC)N(CC(CC)CCCC)C21,0.876,27.56,64.22,15.58,15.504352032,0.4855453658536597,15.53,15.58,,,,,conventional,conventional,PDINN,PDINN,,,400.0,,,,-5.51,-2.77,,-5.68,-3.9,
95009,10.1016/j.joule.2025.102135,10.1016/j.joule.2025.102135,D18,L8-BO,D18,L8-BO,CCCCCCC(CCCC)Cc1csc(-c2cc3c4nsnc4c4cc(-c5cc(CC(CCCC)CCCCCC)c(-c6cc7c(-c8cc(F)c(CC(CC)CCCC)s8)c8sccc8c(-c8cc(F)c(CC(CC)CCCC)s8)c7s6)s5)sc4c3s2)c1,CCCCCCC(CCCC)Cc1c(/C=C2\C(=O)c3cc(F)c(F)cc3C2=C(C#N)C#N)sc2c1SC1c3c(c4c(c5nsnc35)c3sc5c(CC(CCCC)CCCCCC)c(/C=C6\C(=O)c7cc(F)c(F)cc7C6=C(C#N)C#N)sc5c3n4CC(CC)CCCC)N(CC(CC)CCCC)C21,0.872,26.59,57.77,13.52,13.394829496,0.9258173372781046,13.46,13.52,,,,,conventional,conventional,PDINN,PDINN,,,500.0,,,,-5.51,-2.77,,-5.68,-3.9,
95010,10.1016/j.joule.2025.102135,10.1016/j.joule.2025.102135,D18,L8-BO,D18,L8-BO,CCCCCCC(CCCC)Cc1csc(-c2cc3c4nsnc4c4cc(-c5cc(CC(CCCC)CCCCCC)c(-c6cc7c(-c8cc(F)c(CC(CC)CCCC)s8)c8sccc8c(-c8cc(F)c(CC(CC)CCCC)s8)c7s6)s5)sc4c3s2)c1,CCCCCCC(CCCC)Cc1c(/C=C2\C(=O)c3cc(F)c(F)cc3C2=C(C#N)C#N)sc2c1SC1c3c(c4c(c5nsnc35)c3sc5c(CC(CCCC)CCCCCC)c(/C=C6\C(=O)c7cc(F)c(F)cc7C6=C(C#N)C#N)sc5c3n4CC(CC)CCCC)N(CC(CC)CCCC)C21,0.908,27.91,82.28,20.87,20.851627984,0.0880307426928639,20.62,20.87,,TBP,TBP,,conventional,conventional,PDINN,PDINN,,,100.0,,,,-5.51,-2.77,,-5.68,-3.9,
95011,10.1016/j.joule.2025.102135,10.1016/j.joule.2025.102135,D18,L8-BO,D18,L8-BO,CCCCCCC(CCCC)Cc1csc(-c2cc3c4nsnc4c4cc(-c5cc(CC(CCCC)CCCCCC)c(-c6cc7c(-c8cc(F)c(CC(CC)CCCC)s8)c8sccc8c(-c8cc(F)c(CC(CC)CCCC)s8)c7s6)s5)sc4c3s2)c1,CCCCCCC(CCCC)Cc1c(/C=C2\C(=O)c3cc(F)c(F)cc3C2=C(C#N)C#N)sc2c1SC1c3c(c4c(c5nsnc35)c3sc5c(CC(CCCC)CCCCCC)c(/C=C6\C(=O)c7cc(F)c(F)cc7C6=C(C#N)C#N)sc5c3n4CC(CC)CCCC)N(CC(CC)CCCC)C21,0.893,28.0,81.47,20.37,20.3707588,0.0037250859106521,,20.37,,TBP,TBP,,conventional,conventional,PDINN,PDINN,,,100.0,,,,-5.51,-2.77,,-5.68,-3.9,
95012,10.1016/j.joule.2025.102135,10.1016/j.joule.2025.102135,D18,L8-BO,D18,L8-BO,CCCCCCC(CCCC)Cc1csc(-c2cc3c4nsnc4c4cc(-c5cc(CC(CCCC)CCCCCC)c(-c6cc7c(-c8cc(F)c(CC(CC)CCCC)s8)c8sccc8c(-c8cc(F)c(CC(CC)CCCC)s8)c7s6)s5)sc4c3s2)c1,CCCCCCC(CCCC)Cc1c(/C=C2\C(=O)c3cc(F)c(F)cc3C2=C(C#N)C#N)sc2c1SC1c3c(c4c(c5nsnc35)c3sc5c(CC(CCCC)CCCCCC)c(/C=C6\C(=O)c7cc(F)c(F)cc7C6=C(C#N)C#N)sc5c3n4CC(CC)CCCC)N(CC(CC)CCCC)C21,0.899,27.93,78.52,19.73,19.715641764,0.0727736239229761,19.62,19.73,,TBP,TBP,,conventional,conventional,PDINN,PDINN,,,200.0,,,,-5.51,-2.77,,-5.68,-3.9,
95013,10.1016/j.joule.2025.102135,10.1016/j.joule.2025.102135,D18,L8-BO,D18,L8-BO,CCCCCCC(CCCC)Cc1csc(-c2cc3c4nsnc4c4cc(-c5cc(CC(CCCC)CCCCCC)c(-c6cc7c(-c8cc(F)c(CC(CC)CCCC)s8)c8sccc8c(-c8cc(F)c(CC(CC)CCCC)s8)c7s6)s5)sc4c3s2)c1,CCCCCCC(CCCC)Cc1c(/C=C2\C(=O)c3cc(F)c(F)cc3C2=C(C#N)C#N)sc2c1SC1c3c(c4c(c5nsnc35)c3sc5c(CC(CCCC)CCCCCC)c(/C=C6\C(=O)c7cc(F)c(F)cc7C6=C(C#N)C#N)sc5c3n4CC(CC)CCCC)N(CC(CC)CCCC)C21,0.878,28.13,77.7,19.23,19.19045478,0.2056433697347936,19.18,19.23,,TBP,TBP,,conventional,conventional,PDINN,PDINN,,,300.0,,,,-5.51,-2.77,,-5.68,-3.9,
95014,10.1016/j.joule.2025.102135,10.1016/j.joule.2025.102135,D18,L8-BO,D18,L8-BO,CCCCCCC(CCCC)Cc1csc(-c2cc3c4nsnc4c4cc(-c5cc(CC(CCCC)CCCCCC)c(-c6cc7c(-c8cc(F)c(CC(CC)CCCC)s8)c8sccc8c(-c8cc(F)c(CC(CC)CCCC)s8)c7s6)s5)sc4c3s2)c1,CCCCCCC(CCCC)Cc1c(/C=C2\C(=O)c3cc(F)c(F)cc3C2=C(C#N)C#N)sc2c1SC1c3c(c4c(c5nsnc35)c3sc5c(CC(CCCC)CCCCCC)c(/C=C6\C(=O)c7cc(F)c(F)cc7C6=C(C#N)C#N)sc5c3n4CC(CC)CCCC)N(CC(CC)CCCC)C21,0.874,28.18,78.02,19.23,19.215795464,0.0738665418616804,,19.23,,TBP,TBP,,conventional,conventional,PDINN,PDINN,,,300.0,,,,-5.51,-2.77,,-5.68,-3.9,
95015,10.1016/j.joule.2025.102135,10.1016/j.joule.2025.102135,D18,L8-BO,D18,L8-BO,CCCCCCC(CCCC)Cc1csc(-c2cc3c4nsnc4c4cc(-c5cc(CC(CCCC)CCCCCC)c(-c6cc7c(-c8cc(F)c(CC(CC)CCCC)s8)c8sccc8c(-c8cc(F)c(CC(CC)CCCC)s8)c7s6)s5)sc4c3s2)c1,CCCCCCC(CCCC)Cc1c(/C=C2\C(=O)c3cc(F)c(F)cc3C2=C(C#N)C#N)sc2c1SC1c3c(c4c(c5nsnc35)c3sc5c(CC(CCCC)CCCCCC)c(/C=C6\C(=O)c7cc(F)c(F)cc7C6=C(C#N)C#N)sc5c3n4CC(CC)CCCC)N(CC(CC)CCCC)C21,0.869,28.05,77.29,18.65,18.839785305000003,1.0176155764075308,18.54,18.65,,TBP,TBP,,conventional,conventional,PDINN,PDINN,,,400.0,,,,-5.51,-2.77,,-5.68,-3.9,
95016,10.1016/j.joule.2025.102135,10.1016/j.joule.2025.102135,D18,L8-BO,D18,L8-BO,CCCCCCC(CCCC)Cc1csc(-c2cc3c4nsnc4c4cc(-c5cc(CC(CCCC)CCCCCC)c(-c6cc7c(-c8cc(F)c(CC(CC)CCCC)s8)c8sccc8c(-c8cc(F)c(CC(CC)CCCC)s8)c7s6)s5)sc4c3s2)c1,CCCCCCC(CCCC)Cc1c(/C=C2\C(=O)c3cc(F)c(F)cc3C2=C(C#N)C#N)sc2c1SC1c3c(c4c(c5nsnc35)c3sc5c(CC(CCCC)CCCCCC)c(/C=C6\C(=O)c7cc(F)c(F)cc7C6=C(C#N)C#N)sc5c3n4CC(CC)CCCC)N(CC(CC)CCCC)C21,0.866,27.74,74.69,17.82,17.942659195999997,0.6883232098765274,17.78,17.82,,TBP,TBP,,conventional,conventional,PDINN,PDINN,,,500.0,,,,-5.51,-2.77,,-5.68,-3.9,
95025,10.1016/j.matt.2025.102465,10.1016/j.matt.2025.102465,PM6,NVN,PM6,NVN,COC(=O)C(C)(C)c1cc(C)cc(-c2sc3c4sc5cc(/C=C6/C(=O)c7cc(F)cc(c7)C(=O)/C6=C\c6cc(C(C)(C)C(=O)OC)c(-c7cc(C)cc(C(C)(C)C(=O)OC)c7)s6)sc5c4c(C(C)(C)C(=O)OC)ccc2-3)c1,,0.932,26.33,78.4,19.24,19.23901504,0.005119334719336,18.89,19.24,,,,,ITO/2PACz/active layer/PNDIT-F3N/Ag,,PNDIT-F3N,PNDIT-F3N,2PACz,2PACz,,,,,-5.56,-3.65,,,,
95026,10.1016/j.matt.2025.102465,10.1016/j.matt.2025.102465,PM6,NVB,PM6,NVB,COC(=O)C(C)(C)c1cc(C)cc(-c2sc3c4sc5cc(/C=C6/C(=O)c7cc(F)cc(c7)C(=O)/C6=C\c6cc(C(C)(C)C(=O)OC)c(-c7cc(C)cc(C(C)(C)C(=O)OC)c7)s6)sc5c4c(C(C)(C)C(=O)OC)ccc2-3)c1,,0.941,26.6,79.5,19.9,19.899327,0.0033819095477338,19.56,19.9,,,,,ITO/2PACz/active layer/PNDIT-F3N/Ag,,PNDIT-F3N,PNDIT-F3N,2PACz,2PACz,,,,,-5.56,-3.65,,,,
95027,10.1016/j.matt.2025.102465,10.1016/j.matt.2025.102465,PM6,NVB,PM6,NVB,COC(=O)C(C)(C)c1cc(C)cc(-c2sc3c4sc5cc(/C=C6/C(=O)c7cc(F)cc(c7)C(=O)/C6=C\c6cc(C(C)(C)C(=O)OC)c(-c7cc(C)cc(C(C)(C)C(=O)OC)c7)s6)sc5c4c(C(C)(C)C(=O)OC)ccc2-3)c1,,0.932,26.62,78.0,19.35,19.351675200000003,0.0086573643410909,,19.35,,,,,ITO/2PACz/active layer/PNDIT-F3N/Ag,,PNDIT-F3N,PNDIT-F3N,2PACz,2PACz,,,,,-5.56,-3.65,,,,
95028,10.1016/j.xcrp.2023.101303,10.1016/j.xcrp.2023.101303,PM6,CY-O,PM6,CY-O,COC(=O)C(C)(C)c1cc(C)cc(-c2sc3c4sc5cc(/C=C6/C(=O)c7cc(F)cc(c7)C(=O)/C6=C\c6cc(C(C)(C)C(=O)OC)c(-c7cc(C)cc(C(C)(C)C(=O)OC)c7)s6)sc5c4c(C(C)(C)C(=O)OC)ccc2-3)c1,,0.863,26.21,78.81,17.83,17.826215163,0.0212273527762073,17.59,17.83,1:1.2,1-chloronaphthalene (CN),CN,,ITO/PEDOT:PSS/PM6:CY-O/PDINN/Ag,conventional,PDINN,PDINN,PEDOT:PSS,PEDOT:PSS,,chloroform,chloroform,100.0,-5.56,-3.65,,,,
95029,10.1016/j.xcrp.2023.101303,10.1016/j.xcrp.2023.101303,PM6,CY-S,PM6,CY-S,COC(=O)C(C)(C)c1cc(C)cc(-c2sc3c4sc5cc(/C=C6/C(=O)c7cc(F)cc(c7)C(=O)/C6=C\c6cc(C(C)(C)C(=O)OC)c(-c7cc(C)cc(C(C)(C)C(=O)OC)c7)s6)sc5c4c(C(C)(C)C(=O)OC)ccc2-3)c1,,0.837,24.91,75.34,15.71,15.708141378,0.0118308211330382,15.56,15.71,1:1.2,1-chloronaphthalene (CN),CN,,ITO/PEDOT:PSS/PM6:CY-S/PDINN/Ag,conventional,PDINN,PDINN,PEDOT:PSS,PEDOT:PSS,,chloroform,chloroform,100.0,-5.56,-3.65,,,,
95038,10.1021/acsami.0c07173,10.1021/acsami.0c07173,PBDB-TF,IT-4F,PM6,IT-4F,COC(=O)C(C)(C)c1cc(C)cc(-c2sc3c4sc5cc(/C=C6/C(=O)c7cc(F)cc(c7)C(=O)/C6=C\c6cc(C(C)(C)C(=O)OC)c(-c7cc(C)cc(C(C)(C)C(=O)OC)c7)s6)sc5c4c(C(C)(C)C(=O)OC)ccc2-3)c1,CCCCCCc1ccc(C2(c3ccc(CCCCCC)cc3)c3cc4c(cc3-c3sc5cc(/C=C6\C(=O)c7cc(F)c(F)cc7C6=C(C#N)C#N)sc5c32)C(c2ccc(CCCCCC)cc2)(c2ccc(CCCCCC)cc2)c2c-4sc3cc(/C=C4\C(=O)c5cc(F)c(F)cc5C4=C(C#N)C#N)sc23)cc1,0.86,20.95,70.07,12.63,12.624511899999998,0.0434528899445974,12.42,12.63,1:1 wt/wt,DIO,,0.5 vol% DIO,inverted,inverted,TIPD,TIPD,MoO3,MoO3,,2% Acac,,100.0,-5.49,-3.64,,-5.66,-4.14,
95039,10.1021/acsami.0c07173,10.1021/acsami.0c07173,PBDB-TF,IT-4F,PM6,IT-4F,COC(=O)C(C)(C)c1cc(C)cc(-c2sc3c4sc5cc(/C=C6/C(=O)c7cc(F)cc(c7)C(=O)/C6=C\c6cc(C(C)(C)C(=O)OC)c(-c7cc(C)cc(C(C)(C)C(=O)OC)c7)s6)sc5c4c(C(C)(C)C(=O)OC)ccc2-3)c1,CCCCCCc1ccc(C2(c3ccc(CCCCCC)cc3)c3cc4c(cc3-c3sc5cc(/C=C6\C(=O)c7cc(F)c(F)cc7C6=C(C#N)C#N)sc5c32)C(c2ccc(CCCCCC)cc2)(c2ccc(CCCCCC)cc2)c2c-4sc3cc(/C=C4\C(=O)c5cc(F)c(F)cc5C4=C(C#N)C#N)sc23)cc1,0.864,21.35,74.94,13.82,13.82373216,0.0270054992763996,13.63,13.82,1:1 wt/wt,DIO,,0.5 vol% DIO,inverted,inverted,TIPD,TIPD,MoO3,MoO3,,1% Acac,,100.0,-5.49,-3.64,,-5.66,-4.14,
95040,10.1021/acsami.0c07173,10.1021/acsami.0c07173,PBDB-TF,IT-4F,PM6,IT-4F,COC(=O)C(C)(C)c1cc(C)cc(-c2sc3c4sc5cc(/C=C6/C(=O)c7cc(F)cc(c7)C(=O)/C6=C\c6cc(C(C)(C)C(=O)OC)c(-c7cc(C)cc(C(C)(C)C(=O)OC)c7)s6)sc5c4c(C(C)(C)C(=O)OC)ccc2-3)c1,CCCCCCc1ccc(C2(c3ccc(CCCCCC)cc3)c3cc4c(cc3-c3sc5cc(/C=C6\C(=O)c7cc(F)c(F)cc7C6=C(C#N)C#N)sc5c32)C(c2ccc(CCCCCC)cc2)(c2ccc(CCCCCC)cc2)c2c-4sc3cc(/C=C4\C(=O)c5cc(F)c(F)cc5C4=C(C#N)C#N)sc23)cc1,0.867,21.49,75.43,14.05,14.053989368999998,0.0283940854092346,13.83,14.05,1:1,DIO,,0.5 vol%,inverted,inverted,TIPD,TIPD,MoO3,MoO3,100.0,0.5% Acac,,100.0,-5.49,-3.64,,-5.66,-4.14,
95041,10.1021/acsami.0c07173,10.1021/acsami.0c07173,PBDB-TF,IT-4F,PM6,IT-4F,COC(=O)C(C)(C)c1cc(C)cc(-c2sc3c4sc5cc(/C=C6/C(=O)c7cc(F)cc(c7)C(=O)/C6=C\c6cc(C(C)(C)C(=O)OC)c(-c7cc(C)cc(C(C)(C)C(=O)OC)c7)s6)sc5c4c(C(C)(C)C(=O)OC)ccc2-3)c1,CCCCCCc1ccc(C2(c3ccc(CCCCCC)cc3)c3cc4c(cc3-c3sc5cc(/C=C6\C(=O)c7cc(F)c(F)cc7C6=C(C#N)C#N)sc5c32)C(c2ccc(CCCCCC)cc2)(c2ccc(CCCCCC)cc2)c2c-4sc3cc(/C=C4\C(=O)c5cc(F)c(F)cc5C4=C(C#N)C#N)sc23)cc1,0.866,20.37,73.49,12.97,12.963944658,0.0466872937548172,12.8,12.97,1:1 wt/wt,DIO,,0.5 vol% DIO,inverted,inverted,TIPD,TIPD,MoO3,MoO3,,pure IPA,IPA,100.0,-5.49,-3.64,,-5.66,-4.14,
95042,10.1021/acsami.0c07173,10.1021/acsami.0c07173,PBDB-TF,IT-4F,PM6,IT-4F,COC(=O)C(C)(C)c1cc(C)cc(-c2sc3c4sc5cc(/C=C6/C(=O)c7cc(F)cc(c7)C(=O)/C6=C\c6cc(C(C)(C)C(=O)OC)c(-c7cc(C)cc(C(C)(C)C(=O)OC)c7)s6)sc5c4c(C(C)(C)C(=O)OC)ccc2-3)c1,CCCCCCc1ccc(C2(c3ccc(CCCCCC)cc3)c3cc4c(cc3-c3sc5cc(/C=C6\C(=O)c7cc(F)c(F)cc7C6=C(C#N)C#N)sc5c32)C(c2ccc(CCCCCC)cc2)(c2ccc(CCCCCC)cc2)c2c-4sc3cc(/C=C4\C(=O)c5cc(F)c(F)cc5C4=C(C#N)C#N)sc23)cc1,0.866,20.66,71.88,12.87,12.860453327999998,0.0741777156177219,12.63,12.87,1:1 wt/wt,DIO,,0.5 vol% DIO,inverted,inverted,TIPD,TIPD,MoO3,MoO3,,,,100.0,-5.49,-3.64,,-5.66,-4.14,
