Repository: JiYiqaq/PCE-KA-GNN

# Data directory

- `raw/Active_Database.csv` is the immutable source dataset bundled under CC BY 4.0. Do not overwrite it with processed data.
- `processed/` is created and populated by the training pipeline. Generated `.pt` and `.pth` caches are intentionally ignored by Git because they can exceed GitHub's normal single-file limit.

See `../DATA_LICENSE.md` for provenance, license and checksum information.

File: data/raw/Active_Database.csv (part 321 of 471)
id,doi,doi_norm,donor,acceptor,donor_canonical,acceptor_canonical,donor_smiles,acceptor_smiles,voc,jsc,ff,pce,pce_recomputed,pce_relative_error_percent,pce_avg,pce_best,d_a_ratio,additive,additive_canonical,additive_ratio,device_structure,device_type,etl,etl_canonical,htl,htl_canonical,active_layer_thickness,solvent,solvent_canonical,annealing_temp,homo_d,lumo_d,eg_d,homo_a,lumo_a,eg_a
95043,10.1021/acsami.0c07173,10.1021/acsami.0c07173,PBDB-TF,Y6,PM6,Y6,COC(=O)C(C)(C)c1cc(C)cc(-c2sc3c4sc5cc(/C=C6/C(=O)c7cc(F)cc(c7)C(=O)/C6=C\c6cc(C(C)(C)C(=O)OC)c(-c7cc(C)cc(C(C)(C)C(=O)OC)c7)s6)sc5c4c(C(C)(C)C(=O)OC)ccc2-3)c1,CCCCCCCCCCCc1c(/C=C2\C(=O)c3cc(F)c(F)cc3C2=C(C#N)C#N)sc2c1sc1c3c4nsnc4c4c5sc6c(CCCCCCCCCCC)c(/C=C7\C(=O)c8cc(F)c(F)cc8C7=C(C#N)C#N)sc6c5n(CC(CC)CCCC)c4c3n(CC(CC)CCCC)c21,0.856,25.14,73.69,15.86,15.857970096,0.0127988902900408,15.52,15.86,1:1:0.2,CN,,1 vol%,inverted,inverted,TIPD,TIPD,MoO3,MoO3,100.0,2% Acac,,110.0,-5.49,-3.64,,-5.65,-4.09,
95044,10.1021/acsami.0c07173,10.1021/acsami.0c07173,PBDB-TF,Y6,PM6,Y6,COC(=O)C(C)(C)c1cc(C)cc(-c2sc3c4sc5cc(/C=C6/C(=O)c7cc(F)cc(c7)C(=O)/C6=C\c6cc(C(C)(C)C(=O)OC)c(-c7cc(C)cc(C(C)(C)C(=O)OC)c7)s6)sc5c4c(C(C)(C)C(=O)OC)ccc2-3)c1,CCCCCCCCCCCc1c(/C=C2\C(=O)c3cc(F)c(F)cc3C2=C(C#N)C#N)sc2c1sc1c3c4nsnc4c4c5sc6c(CCCCCCCCCCC)c(/C=C7\C(=O)c8cc(F)c(F)cc8C7=C(C#N)C#N)sc6c5n(CC(CC)CCCC)c4c3n(CC(CC)CCCC)c21,0.854,25.11,75.11,16.11,16.106543333999998,0.0214566480447034,15.9,16.11,1:1:0.2,CN,,1 vol%,inverted,inverted,TIPD,TIPD,MoO3,MoO3,100.0,1% Acac,,110.0,-5.49,-3.64,,-5.65,-4.09,
95045,10.1021/acsami.0c07173,10.1021/acsami.0c07173,PBDB-TF,Y6,PM6,Y6,COC(=O)C(C)(C)c1cc(C)cc(-c2sc3c4sc5cc(/C=C6/C(=O)c7cc(F)cc(c7)C(=O)/C6=C\c6cc(C(C)(C)C(=O)OC)c(-c7cc(C)cc(C(C)(C)C(=O)OC)c7)s6)sc5c4c(C(C)(C)C(=O)OC)ccc2-3)c1,CCCCCCCCCCCc1c(/C=C2\C(=O)c3cc(F)c(F)cc3C2=C(C#N)C#N)sc2c1sc1c3c4nsnc4c4c5sc6c(CCCCCCCCCCC)c(/C=C7\C(=O)c8cc(F)c(F)cc8C7=C(C#N)C#N)sc6c5n(CC(CC)CCCC)c4c3n(CC(CC)CCCC)c21,0.857,25.5,75.57,16.51,16.51468995,0.0284067231980587,16.25,16.51,1:1:0.2,CN,,1 vol%,inverted,inverted,TIPD,TIPD,MoO3,MoO3,100.0,0.5% Acac,,110.0,-5.49,-3.64,,-5.65,-4.09,
95046,10.1021/acsami.0c07173,10.1021/acsami.0c07173,PBDB-TF,Y6,PM6,Y6,COC(=O)C(C)(C)c1cc(C)cc(-c2sc3c4sc5cc(/C=C6/C(=O)c7cc(F)cc(c7)C(=O)/C6=C\c6cc(C(C)(C)C(=O)OC)c(-c7cc(C)cc(C(C)(C)C(=O)OC)c7)s6)sc5c4c(C(C)(C)C(=O)OC)ccc2-3)c1,CCCCCCCCCCCc1c(/C=C2\C(=O)c3cc(F)c(F)cc3C2=C(C#N)C#N)sc2c1sc1c3c4nsnc4c4c5sc6c(CCCCCCCCCCC)c(/C=C7\C(=O)c8cc(F)c(F)cc8C7=C(C#N)C#N)sc6c5n(CC(CC)CCCC)c4c3n(CC(CC)CCCC)c21,0.853,24.56,74.9,15.69,15.69131032,0.0083513065646907,15.34,15.69,1:1:0.2,CN,,1 vol%,inverted,inverted,TIPD,TIPD,MoO3,MoO3,100.0,pure IPA,IPA,110.0,-5.49,-3.64,,-5.65,-4.09,
95047,10.1021/acsami.0c07173,10.1021/acsami.0c07173,PBDB-TF,Y6,PM6,Y6,COC(=O)C(C)(C)c1cc(C)cc(-c2sc3c4sc5cc(/C=C6/C(=O)c7cc(F)cc(c7)C(=O)/C6=C\c6cc(C(C)(C)C(=O)OC)c(-c7cc(C)cc(C(C)(C)C(=O)OC)c7)s6)sc5c4c(C(C)(C)C(=O)OC)ccc2-3)c1,CCCCCCCCCCCc1c(/C=C2\C(=O)c3cc(F)c(F)cc3C2=C(C#N)C#N)sc2c1sc1c3c4nsnc4c4c5sc6c(CCCCCCCCCCC)c(/C=C7\C(=O)c8cc(F)c(F)cc8C7=C(C#N)C#N)sc6c5n(CC(CC)CCCC)c4c3n(CC(CC)CCCC)c21,0.852,24.93,72.56,15.4,15.412005216,0.0779559480519504,15.22,15.4,1:1:0.2,CN,,1 vol%,inverted,inverted,TIPD,TIPD,MoO3,MoO3,100.0,,,110.0,-5.49,-3.64,,-5.65,-4.09,
95060,10.1021/acsami.1c20793,10.1021/acsami.1c20793,PM6,Y6,PM6,Y6,COC(=O)C(C)(C)c1cc(C)cc(-c2sc3c4sc5cc(/C=C6/C(=O)c7cc(F)cc(c7)C(=O)/C6=C\c6cc(C(C)(C)C(=O)OC)c(-c7cc(C)cc(C(C)(C)C(=O)OC)c7)s6)sc5c4c(C(C)(C)C(=O)OC)ccc2-3)c1,CCCCCCCCCCCc1c(/C=C2\C(=O)c3cc(F)c(F)cc3C2=C(C#N)C#N)sc2c1sc1c3c4nsnc4c4c5sc6c(CCCCCCCCCCC)c(/C=C7\C(=O)c8cc(F)c(F)cc8C7=C(C#N)C#N)sc6c5n(CC(CC)CCCC)c4c3n(CC(CC)CCCC)c21,0.57,22.7,36.0,4.64,4.658039999999999,0.3887931034482579,4.0,4.64,1:1.2,1-chloronaphthalene,,0.5 vol%,ITO/PEDOT:PSS/PM6:Y6/Interlayer/Ag,conventional,PFN-Br,PFN-Br,PEDOT:PSS,PEDOT:PSS,,chloroform,,110.0,-5.56,-3.65,,-5.65,-4.09,
95061,10.1021/acsami.1c20793,10.1021/acsami.1c20793,PM6,Y6,PM6,Y6,COC(=O)C(C)(C)c1cc(C)cc(-c2sc3c4sc5cc(/C=C6/C(=O)c7cc(F)cc(c7)C(=O)/C6=C\c6cc(C(C)(C)C(=O)OC)c(-c7cc(C)cc(C(C)(C)C(=O)OC)c7)s6)sc5c4c(C(C)(C)C(=O)OC)ccc2-3)c1,CCCCCCCCCCCc1c(/C=C2\C(=O)c3cc(F)c(F)cc3C2=C(C#N)C#N)sc2c1sc1c3c4nsnc4c4c5sc6c(CCCCCCCCCCC)c(/C=C7\C(=O)c8cc(F)c(F)cc8C7=C(C#N)C#N)sc6c5n(CC(CC)CCCC)c4c3n(CC(CC)CCCC)c21,0.82,24.7,55.1,11.2,11.159954,0.3575535714285578,10.2,11.2,1:1.2,1-chloronaphthalene,,0.5% v/v,ITO/PEDOT:PSS/PM6:Y6/Interlayer/Ag,conventional,X1,,PEDOT:PSS,PEDOT:PSS,,CHCl3,,110.0,-5.56,-3.65,,-5.65,-4.09,
95062,10.1021/acsami.1c20793,10.1021/acsami.1c20793,PM6,Y6,PM6,Y6,COC(=O)C(C)(C)c1cc(C)cc(-c2sc3c4sc5cc(/C=C6/C(=O)c7cc(F)cc(c7)C(=O)/C6=C\c6cc(C(C)(C)C(=O)OC)c(-c7cc(C)cc(C(C)(C)C(=O)OC)c7)s6)sc5c4c(C(C)(C)C(=O)OC)ccc2-3)c1,CCCCCCCCCCCc1c(/C=C2\C(=O)c3cc(F)c(F)cc3C2=C(C#N)C#N)sc2c1sc1c3c4nsnc4c4c5sc6c(CCCCCCCCCCC)c(/C=C7\C(=O)c8cc(F)c(F)cc8C7=C(C#N)C#N)sc6c5n(CC(CC)CCCC)c4c3n(CC(CC)CCCC)c21,0.74,25.6,50.2,9.59,9.509888,0.8353701772679847,9.2,9.59,1:1.2,1-chloronaphthalene,,0.5 vol%,ITO/PEDOT:PSS/PM6:Y6/Interlayer/Ag,conventional,X2,,PEDOT:PSS,PEDOT:PSS,,chloroform,,110.0,-5.56,-3.65,,-5.65,-4.09,
95063,10.1021/acsami.1c20793,10.1021/acsami.1c20793,PM6,Y6,PM6,Y6,COC(=O)C(C)(C)c1cc(C)cc(-c2sc3c4sc5cc(/C=C6/C(=O)c7cc(F)cc(c7)C(=O)/C6=C\c6cc(C(C)(C)C(=O)OC)c(-c7cc(C)cc(C(C)(C)C(=O)OC)c7)s6)sc5c4c(C(C)(C)C(=O)OC)ccc2-3)c1,CCCCCCCCCCCc1c(/C=C2\C(=O)c3cc(F)c(F)cc3C2=C(C#N)C#N)sc2c1sc1c3c4nsnc4c4c5sc6c(CCCCCCCCCCC)c(/C=C7\C(=O)c8cc(F)c(F)cc8C7=C(C#N)C#N)sc6c5n(CC(CC)CCCC)c4c3n(CC(CC)CCCC)c21,0.8,24.8,50.5,10.0,10.0192,0.1920000000000143,9.5,10.0,1:1.2,1-chloronaphthalene,,0.5% v/v,ITO/PEDOT:PSS/PM6:Y6/Interlayer/Ag,conventional,X3,,PEDOT:PSS,PEDOT:PSS,,CHCl3,,110.0,-5.56,-3.65,,-5.65,-4.09,
95064,10.1021/acsami.1c20793,10.1021/acsami.1c20793,PM6,Y6,PM6,Y6,COC(=O)C(C)(C)c1cc(C)cc(-c2sc3c4sc5cc(/C=C6/C(=O)c7cc(F)cc(c7)C(=O)/C6=C\c6cc(C(C)(C)C(=O)OC)c(-c7cc(C)cc(C(C)(C)C(=O)OC)c7)s6)sc5c4c(C(C)(C)C(=O)OC)ccc2-3)c1,CCCCCCCCCCCc1c(/C=C2\C(=O)c3cc(F)c(F)cc3C2=C(C#N)C#N)sc2c1sc1c3c4nsnc4c4c5sc6c(CCCCCCCCCCC)c(/C=C7\C(=O)c8cc(F)c(F)cc8C7=C(C#N)C#N)sc6c5n(CC(CC)CCCC)c4c3n(CC(CC)CCCC)c21,0.77,25.1,51.9,10.1,10.030713,0.6860099009900912,9.9,10.1,1:1.2,1-chloronaphthalene,,0.5 vol%,ITO/PEDOT:PSS/PM6:Y6/Interlayer/Ag,conventional,X4,,PEDOT:PSS,PEDOT:PSS,,chloroform,,110.0,-5.56,-3.65,,-5.65,-4.09,
95065,10.1021/acsami.1c20793,10.1021/acsami.1c20793,PM6,Y6,PM6,Y6,COC(=O)C(C)(C)c1cc(C)cc(-c2sc3c4sc5cc(/C=C6/C(=O)c7cc(F)cc(c7)C(=O)/C6=C\c6cc(C(C)(C)C(=O)OC)c(-c7cc(C)cc(C(C)(C)C(=O)OC)c7)s6)sc5c4c(C(C)(C)C(=O)OC)ccc2-3)c1,CCCCCCCCCCCc1c(/C=C2\C(=O)c3cc(F)c(F)cc3C2=C(C#N)C#N)sc2c1sc1c3c4nsnc4c4c5sc6c(CCCCCCCCCCC)c(/C=C7\C(=O)c8cc(F)c(F)cc8C7=C(C#N)C#N)sc6c5n(CC(CC)CCCC)c4c3n(CC(CC)CCCC)c21,0.79,24.6,54.3,10.6,10.552662,0.4465849056603762,10.2,10.6,1:1.2,1-chloronaphthalene,,0.5% v/v,ITO/PEDOT:PSS/PM6:Y6/Interlayer/Ag,conventional,X5,,PEDOT:PSS,PEDOT:PSS,,CHCl3,,110.0,-5.56,-3.65,,-5.65,-4.09,
95066,10.1021/acsami.1c20793,10.1021/acsami.1c20793,PM6,Y6,PM6,Y6,COC(=O)C(C)(C)c1cc(C)cc(-c2sc3c4sc5cc(/C=C6/C(=O)c7cc(F)cc(c7)C(=O)/C6=C\c6cc(C(C)(C)C(=O)OC)c(-c7cc(C)cc(C(C)(C)C(=O)OC)c7)s6)sc5c4c(C(C)(C)C(=O)OC)ccc2-3)c1,CCCCCCCCCCCc1c(/C=C2\C(=O)c3cc(F)c(F)cc3C2=C(C#N)C#N)sc2c1sc1c3c4nsnc4c4c5sc6c(CCCCCCCCCCC)c(/C=C7\C(=O)c8cc(F)c(F)cc8C7=C(C#N)C#N)sc6c5n(CC(CC)CCCC)c4c3n(CC(CC)CCCC)c21,0.8,25.4,55.5,11.3,11.2776,0.1982300884955848,10.9,11.3,1:1.2,1-chloronaphthalene,,0.5% v/v,ITO/PEDOT:PSS/PM6:Y6/Interlayer/Ag,conventional,PFN-Br,PFN-Br,PEDOT:PSS,PEDOT:PSS,,CHCl3,,110.0,-5.56,-3.65,,-5.65,-4.09,
95067,10.1021/acsami.1c20793,10.1021/acsami.1c20793,PM6,Y6,PM6,Y6,COC(=O)C(C)(C)c1cc(C)cc(-c2sc3c4sc5cc(/C=C6/C(=O)c7cc(F)cc(c7)C(=O)/C6=C\c6cc(C(C)(C)C(=O)OC)c(-c7cc(C)cc(C(C)(C)C(=O)OC)c7)s6)sc5c4c(C(C)(C)C(=O)OC)ccc2-3)c1,CCCCCCCCCCCc1c(/C=C2\C(=O)c3cc(F)c(F)cc3C2=C(C#N)C#N)sc2c1sc1c3c4nsnc4c4c5sc6c(CCCCCCCCCCC)c(/C=C7\C(=O)c8cc(F)c(F)cc8C7=C(C#N)C#N)sc6c5n(CC(CC)CCCC)c4c3n(CC(CC)CCCC)c21,0.76,22.9,46.1,8.1,8.023244,0.9476049382716002,7.8,8.1,1:1.2,1-chloronaphthalene,,0.5 vol%,ITO/PEDOT:PSS/PM6:Y6/Interlayer/Ag,conventional,no ETL,,PEDOT:PSS,PEDOT:PSS,,chloroform,,110.0,-5.56,-3.65,,-5.65,-4.09,
95068,10.1021/acsami.2c05504,10.1021/acsami.2c05504,PM6,BTP-eC9,PM6,BTP-eC9,COC(=O)C(C)(C)c1cc(C)cc(-c2sc3c4sc5cc(/C=C6/C(=O)c7cc(F)cc(c7)C(=O)/C6=C\c6cc(C(C)(C)C(=O)OC)c(-c7cc(C)cc(C(C)(C)C(=O)OC)c7)s6)sc5c4c(C(C)(C)C(=O)OC)ccc2-3)c1,CCCCCCCCCc1c(C=C2C(=O)c3cc(Cl)c(Cl)cc3C2=C(C#N)C#N)sc2c1sc1c3c4nsnc4c4c5sc6c(CCCCCCCCC)c(C=C7C(=O)c8cc(Cl)c(Cl)cc8C7=C(C#N)C#N)sc6c5n(CC(CCCC)CCCCCC)c4c3n(CC(CCCC)CCCCCC)c21,0.831,25.47,72.82,15.34,15.412768074,0.4743681486310232,15.23,15.34,1:1.2,,,,BHJ,,PFN-Br,,PEDOT:PSS,,,"1,2,4-trimethylbenzene",,,-5.56,-3.65,,-5.68,-3.9,
95070,10.1021/acsami.2c05504,10.1021/acsami.2c05504,PM6,BTP-eC9,PM6,BTP-eC9,COC(=O)C(C)(C)c1cc(C)cc(-c2sc3c4sc5cc(/C=C6/C(=O)c7cc(F)cc(c7)C(=O)/C6=C\c6cc(C(C)(C)C(=O)OC)c(-c7cc(C)cc(C(C)(C)C(=O)OC)c7)s6)sc5c4c(C(C)(C)C(=O)OC)ccc2-3)c1,CCCCCCCCCc1c(C=C2C(=O)c3cc(Cl)c(Cl)cc3C2=C(C#N)C#N)sc2c1sc1c3c4nsnc4c4c5sc6c(CCCCCCCCC)c(C=C7C(=O)c8cc(Cl)c(Cl)cc8C7=C(C#N)C#N)sc6c5n(CC(CCCC)CCCCCC)c4c3n(CC(CCCC)CCCCCC)c21,0.817,26.4,75.95,16.38,16.3815036,0.009179487179484,15.97,16.38,,,,,LBL,,PFN-Br,,PEDOT:PSS,,,"1,2,4-trimethylbenzene",,,-5.56,-3.65,,-5.68,-3.9,
95072,10.1021/acsami.3c16382,10.1021/acsami.3c16382,PBDB-TF,GS-40,PM6,GS-40,COC(=O)C(C)(C)c1cc(C)cc(-c2sc3c4sc5cc(/C=C6/C(=O)c7cc(F)cc(c7)C(=O)/C6=C\c6cc(C(C)(C)C(=O)OC)c(-c7cc(C)cc(C(C)(C)C(=O)OC)c7)s6)sc5c4c(C(C)(C)C(=O)OC)ccc2-3)c1,,0.766,2.58,42.5,0.84,0.839919,0.0096428571428568,0.76,0.84,,,,,ITO/PEDOT:PSS/active layer/PDINN/Ag,conventional,PDINN,PDINN,PEDOT:PSS,PEDOT:PSS,,chloroform,chloroform,,-5.49,-3.64,,,,
95073,10.1021/acsami.3c16382,10.1021/acsami.3c16382,PBDB-TF,GS-41,PM6,GS-41,COC(=O)C(C)(C)c1cc(C)cc(-c2sc3c4sc5cc(/C=C6/C(=O)c7cc(F)cc(c7)C(=O)/C6=C\c6cc(C(C)(C)C(=O)OC)c(-c7cc(C)cc(C(C)(C)C(=O)OC)c7)s6)sc5c4c(C(C)(C)C(=O)OC)ccc2-3)c1,,0.822,11.7,46.8,4.5,4.500943199999998,0.0209599999999612,4.15,4.5,,,,,ITO/PEDOT:PSS/active layer/PDINN/Ag,conventional,PDINN,PDINN,PEDOT:PSS,PEDOT:PSS,,chloroform,chloroform,,-5.49,-3.64,,,,
95074,10.1021/acsami.3c16382,10.1021/acsami.3c16382,PBDB-TF,GS-42,PM6,GS-42,COC(=O)C(C)(C)c1cc(C)cc(-c2sc3c4sc5cc(/C=C6/C(=O)c7cc(F)cc(c7)C(=O)/C6=C\c6cc(C(C)(C)C(=O)OC)c(-c7cc(C)cc(C(C)(C)C(=O)OC)c7)s6)sc5c4c(C(C)(C)C(=O)OC)ccc2-3)c1,,0.799,9.64,53.5,4.12,4.120762600000001,0.0185097087378816,3.66,4.12,,,,,ITO/PEDOT:PSS/active layer/PDINN/Ag,conventional,PDINN,PDINN,PEDOT:PSS,PEDOT:PSS,,chloroform,chloroform,,-5.49,-3.64,,,,
95075,10.1021/acsami.3c16382,10.1021/acsami.3c16382,PBDB-TF,GS-43,PM6,GS-43,COC(=O)C(C)(C)c1cc(C)cc(-c2sc3c4sc5cc(/C=C6/C(=O)c7cc(F)cc(c7)C(=O)/C6=C\c6cc(C(C)(C)C(=O)OC)c(-c7cc(C)cc(C(C)(C)C(=O)OC)c7)s6)sc5c4c(C(C)(C)C(=O)OC)ccc2-3)c1,,0.839,23.1,68.8,13.3,13.3340592,0.2560842105263004,13.0,13.3,,,,,ITO/PEDOT:PSS/active layer/PDINN/Ag,conventional,PDINN,PDINN,PEDOT:PSS,PEDOT:PSS,,chloroform,chloroform,,-5.49,-3.64,,,,
95076,10.1021/acsami.5c16793,10.1021/acsami.5c16793,BTR-Cl,PY-IT,BTR-Cl,PY-IT,CCCCCCc1cc(-c2cc3c(-c4cc(Cl)c(CC(CC)CCCC)s4)c4sc(-c5cc(CCCCCC)c(-c6cc(CCCCCC)c(-c7ccc(/C=C8/SC(=S)N(CCCCCC)C8=O)s7)s6)s5)cc4c(-c4cc(Cl)c(CC(CC)CCCC)s4)c3s2)sc1-c1cc(CCCCCC)c(-c2ccc(/C=C3\SC(=S)N(CC(CC)CCCC)C3=O)s2)s1,CCCCCCCCCCCc1c(/C=C2\C(=O)c3ccccc3C2=C(C#N)C#N)sc2c1sc1c3c4nsnc4c4c5sc6c(CCCCCCCCCCC)c(/C=C7\C(=O)c8cc(-c9cccs9)ccc8C7=C(C#N)C#N)sc6c5n(CC(CCCCCCCC)CCCCCCCCCC)c4c3n(CC(CCCCCCCC)CCCCCCCCCC)c21,0.975,18.23,49.49,8.8,8.796476325,0.0400417613636395,8.33,8.8,2.5:1,DIO,DIO,,ITO/PEDOT:PSS/Active Layer/PDINN/Ag,conventional,PDINN,PDINN,PEDOT:PSS,PEDOT:PSS,,chloroform,chloroform,,-5.46,-3.7,,-5.68,-3.94,
95077,10.1021/acsami.5c16793,10.1021/acsami.5c16793,BTR-Cl,PY-IT,BTR-Cl,PY-IT,CCCCCCc1cc(-c2cc3c(-c4cc(Cl)c(CC(CC)CCCC)s4)c4sc(-c5cc(CCCCCC)c(-c6cc(CCCCCC)c(-c7ccc(/C=C8/SC(=S)N(CCCCCC)C8=O)s7)s6)s5)cc4c(-c4cc(Cl)c(CC(CC)CCCC)s4)c3s2)sc1-c1cc(CCCCCC)c(-c2ccc(/C=C3\SC(=S)N(CC(CC)CCCC)C3=O)s2)s1,CCCCCCCCCCCc1c(/C=C2\C(=O)c3ccccc3C2=C(C#N)C#N)sc2c1sc1c3c4nsnc4c4c5sc6c(CCCCCCCCCCC)c(/C=C7\C(=O)c8cc(-c9cccs9)ccc8C7=C(C#N)C#N)sc6c5n(CC(CCCCCCCC)CCCCCCCCCC)c4c3n(CC(CCCCCCCC)CCCCCCCCCC)c21,0.965,18.62,55.69,10.01,10.00654627,0.0345027972028009,9.5,10.01,2.5:1,DIO,DIO,,ITO/PEDOT:PSS/Active Layer/PDINN/Ag,conventional,PDINN,PDINN,PEDOT:PSS,PEDOT:PSS,,chloroform,chloroform,,-5.46,-3.7,,-5.68,-3.94,
95078,10.1021/acsapm.1c00989,10.1021/acsapm.1c00989,PTB7-Th,PC71BM,PTB7-Th,PC71BM,CCCCC(CC)COC(=O)c1sc2csc(-c3cc4c(-c5ccc(CC(CC)CCCC)s5)c5sccc5c(-c5ccc(CC(CC)CCCC)s5)c4s3)c2c1F,COC(=O)CCCC1(c2ccccc2)C23c4c5ccc6c7cc8c9c%10c(cc%11cc%12c%13c%14c(cc%15c%16ccc-5c2c%16c2c5c%16c%17c(c(c46)c7c9c%17c4c%10c%11c%13c4c%16c%14c%152)C513)C%12)C8,0.801,15.69,65.2,8.19,8.19413388,0.0504747252747406,7.82,8.19,1:1.5,DIO,,,ITO/PEDOT:PSS/active layer/BCP/Ag,conventional,BCP,BCP,PEDOT:PSS,PEDOT:PSS,,chlorobenzene,chlorobenzene,,-5.21,-3.6,,-5.9,-3.9,
95079,10.1021/acsapm.1c00989,10.1021/acsapm.1c00989,M1,PC71BM,M1,PC71BM,CCCCC(CC)COc1c2sc3c4sc(/C=C5\C(=O)c6ccccc6C5=C(C#N)C#N)cc4n(CC(CC)CCCC)c3c2c(OCC(CC)CCCC)c2sc3c4sc(/C=C5\C(=O)c6ccccc6C5=C(C#N)C#N)cc4n(CC(CC)CCCC)c3c12,COC(=O)CCCC1(c2ccccc2)C23c4c5ccc6c7cc8c9c%10c(cc%11cc%12c%13c%14c(cc%15c%16ccc-5c2c%16c2c5c%16c%17c(c(c46)c7c9c%17c4c%10c%11c%13c4c%16c%14c%152)C513)C%12)C8,0.855,16.83,65.9,9.48,9.48277935,0.0293180379746737,9.15,9.48,1:1.5,DIO,,,ITO/PEDOT:PSS/active layer/BCP/Ag,conventional,BCP,BCP,PEDOT:PSS,PEDOT:PSS,,chlorobenzene,chlorobenzene,,-5.48,-3.8,,-5.9,-3.9,
95080,10.1021/acsapm.1c00989,10.1021/acsapm.1c00989,M2,PC71BM,M2,PC71BM,,COC(=O)CCCC1(c2ccccc2)C23c4c5ccc6c7cc8c9c%10c(cc%11cc%12c%13c%14c(cc%15c%16ccc-5c2c%16c2c5c%16c%17c(c(c46)c7c9c%17c4c%10c%11c%13c4c%16c%14c%152)C513)C%12)C8,0.853,16.03,64.3,8.8,8.79211837,0.0895639772727269,8.45,8.8,1:1.5,DIO,,,ITO/PEDOT:PSS/active layer/BCP/Ag,conventional,BCP,BCP,PEDOT:PSS,PEDOT:PSS,,chlorobenzene,chlorobenzene,,,,,-5.9,-3.9,
95081,10.1021/acsapm.1c00989,10.1021/acsapm.1c00989,M3,PC71BM,M3,PC71BM,,COC(=O)CCCC1(c2ccccc2)C23c4c5ccc6c7cc8c9c%10c(cc%11cc%12c%13c%14c(cc%15c%16ccc-5c2c%16c2c5c%16c%17c(c(c46)c7c9c%17c4c%10c%11c%13c4c%16c%14c%152)C513)C%12)C8,0.864,15.33,60.5,8.13,8.0132976,1.4354538745387602,7.67,8.13,1:1.5,DIO,,,ITO/PEDOT:PSS/active layer/BCP/Ag,conventional,BCP,BCP,PEDOT:PSS,PEDOT:PSS,,chlorobenzene,chlorobenzene,,,,,-5.9,-3.9,
95082,10.1021/acsapm.1c01856,10.1021/acsapm.1c01856,P(T2BDY-TBDT),PC71BM,P(T2BDY-TBDT),,,COC(=O)CCCC1(c2ccccc2)C23c4c5ccc6c7cc8c9c%10c(cc%11cc%12c%13c%14c(cc%15c%16ccc-5c2c%16c2c5c%16c%17c(c(c46)c7c9c%17c4c%10c%11c%13c4c%16c%14c%152)C513)C%12)C8,0.78,12.07,47.0,4.4,4.424862,0.5650454545454481,4.02,4.4,,,,,ITO/PEDOT:PSS/active layer/LiF/Al,conventional,LiF,LiF,PEDOT:PSS,PEDOT:PSS,,o-dichlorobenzene,o-DCB,,,,,,,
95083,10.1021/acsapm.1c01856,10.1021/acsapm.1c01856,P(TTzBDY-TBDT),PC71BM,P(TTzBDY-TBDT),,,COC(=O)CCCC1(c2ccccc2)C23c4c5ccc6c7cc8c9c%10c(cc%11cc%12c%13c%14c(cc%15c%16ccc-5c2c%16c2c5c%16c%17c(c(c46)c7c9c%17c4c%10c%11c%13c4c%16c%14c%152)C513)C%12)C8,0.8,7.71,40.0,2.49,2.4672,0.9156626506024158,2.37,2.49,,,,,ITO/PEDOT:PSS/active layer/LiF/Al,conventional,LiF,LiF,PEDOT:PSS,PEDOT:PSS,,o-dichlorobenzene,o-DCB,,,,,,,
95084,10.1021/acsapm.1c01856,10.1021/acsapm.1c01856,P(T2BDY-TBDT0.7-OBDT0.3),PC71BM,P(T2BDY-TBDT0.7-OBDT0.3),,,COC(=O)CCCC1(c2ccccc2)C23c4c5ccc6c7cc8c9c%10c(cc%11cc%12c%13c%14c(cc%15c%16ccc-5c2c%16c2c5c%16c%17c(c(c46)c7c9c%17c4c%10c%11c%13c4c%16c%14c%152)C513)C%12)C8,0.75,3.8,37.0,1.06,1.0545,0.5188679245283075,1.02,1.06,,,,,ITO/PEDOT:PSS/active layer/LiF/Al,conventional,LiF,LiF,PEDOT:PSS,PEDOT:PSS,,o-dichlorobenzene,o-DCB,,,,,,,
95085,10.1021/acsapm.1c01856,10.1021/acsapm.1c01856,P(TTzBDY-TBDT0.7-OBDT0.3),PC71BM,P(TTzBDY-TBDT0.7-OBDT0.3),,,COC(=O)CCCC1(c2ccccc2)C23c4c5ccc6c7cc8c9c%10c(cc%11cc%12c%13c%14c(cc%15c%16ccc-5c2c%16c2c5c%16c%17c(c(c46)c7c9c%17c4c%10c%11c%13c4c%16c%14c%152)C513)C%12)C8,0.77,5.23,39.0,1.58,1.5705690000000003,0.5968987341771991,1.51,1.58,,,,,ITO/PEDOT:PSS/active layer/LiF/Al,conventional,LiF,LiF,PEDOT:PSS,PEDOT:PSS,,o-dichlorobenzene,o-DCB,,,,,,,
95110,10.1016/j.joule.2021.04.002,10.1016/j.joule.2021.04.002,PBDB-T,,PBDB-T,,CCCCC(CC)Cc1ccc(-c2c3cc(-c4ccc(-c5sc(-c6cccs6)c6c5C(=O)c5c(CC(CC)CCCC)sc(CC(CC)CCCC)c5C6=O)s4)sc3c(-c3ccc(CC(CC)CCCC)s3)c3ccsc23)s1,,0.67,23.42,63.94,10.1,10.03308116,0.6625627722772237,10.04,10.1,,,,,,,,,,,,,,,-5.33,-3.48,,,,
95111,10.1016/j.joule.2021.04.002,10.1016/j.joule.2021.04.002,PM6,,PM6,,COC(=O)C(C)(C)c1cc(C)cc(-c2sc3c4sc5cc(/C=C6/C(=O)c7cc(F)cc(c7)C(=O)/C6=C\c6cc(C(C)(C)C(=O)OC)c(-c7cc(C)cc(C(C)(C)C(=O)OC)c7)s6)sc5c4c(C(C)(C)C(=O)OC)ccc2-3)c1,,0.77,23.9,68.71,12.64,12.644701299999998,0.0371938291139013,12.35,12.64,1:1,,,,conventional,,TPBi,,MoOx,,,,,,-5.56,-3.65,,,,
95120,10.1016/j.joule.2023.12.011,10.1016/j.joule.2023.12.011,PM6,BTP-eC9,PM6,BTP-eC9,COC(=O)C(C)(C)c1cc(C)cc(-c2sc3c4sc5cc(/C=C6/C(=O)c7cc(F)cc(c7)C(=O)/C6=C\c6cc(C(C)(C)C(=O)OC)c(-c7cc(C)cc(C(C)(C)C(=O)OC)c7)s6)sc5c4c(C(C)(C)C(=O)OC)ccc2-3)c1,CCCCCCCCCc1c(C=C2C(=O)c3cc(Cl)c(Cl)cc3C2=C(C#N)C#N)sc2c1sc1c3c4nsnc4c4c5sc6c(CCCCCCCCC)c(C=C7C(=O)c8cc(Cl)c(Cl)cc8C7=C(C#N)C#N)sc6c5n(CC(CCCC)CCCCCC)c4c3n(CC(CCCC)CCCCCC)c21,0.842,25.6,77.1,16.6,16.6190592,0.1148144578313095,16.3,16.6,1:1.2,"1,8-diiodooctane",,0.7 vol%,ITO/ZnO/active layer/MoO3/(Au)/Ag,inverted,ZnO,ZnO,MoO3,MoO3,,chlorobenzene,chlorobenzene,100.0,-5.56,-3.65,,-5.68,-3.9,
95121,10.1016/j.joule.2023.12.011,10.1016/j.joule.2023.12.011,PM6,BTP-eC9,PM6,BTP-eC9,COC(=O)C(C)(C)c1cc(C)cc(-c2sc3c4sc5cc(/C=C6/C(=O)c7cc(F)cc(c7)C(=O)/C6=C\c6cc(C(C)(C)C(=O)OC)c(-c7cc(C)cc(C(C)(C)C(=O)OC)c7)s6)sc5c4c(C(C)(C)C(=O)OC)ccc2-3)c1,CCCCCCCCCc1c(C=C2C(=O)c3cc(Cl)c(Cl)cc3C2=C(C#N)C#N)sc2c1sc1c3c4nsnc4c4c5sc6c(CCCCCCCCC)c(C=C7C(=O)c8cc(Cl)c(Cl)cc8C7=C(C#N)C#N)sc6c5n(CC(CCCC)CCCCCC)c4c3n(CC(CCCC)CCCCCC)c21,0.838,25.0,75.8,15.8,15.8801,0.5069620253164546,15.6,15.8,1:1.2,"1,8-diiodooctane",,0.7 vol%,ITO/ZnO/active layer/MoO3/(Au)/Ag,inverted,ZnO,ZnO,MoO3,MoO3,,chlorobenzene,chlorobenzene,100.0,-5.56,-3.65,,-5.68,-3.9,
95122,10.1016/j.joule.2023.12.011,10.1016/j.joule.2023.12.011,PM6,BTP-eC9,PM6,BTP-eC9,COC(=O)C(C)(C)c1cc(C)cc(-c2sc3c4sc5cc(/C=C6/C(=O)c7cc(F)cc(c7)C(=O)/C6=C\c6cc(C(C)(C)C(=O)OC)c(-c7cc(C)cc(C(C)(C)C(=O)OC)c7)s6)sc5c4c(C(C)(C)C(=O)OC)ccc2-3)c1,CCCCCCCCCc1c(C=C2C(=O)c3cc(Cl)c(Cl)cc3C2=C(C#N)C#N)sc2c1sc1c3c4nsnc4c4c5sc6c(CCCCCCCCC)c(C=C7C(=O)c8cc(Cl)c(Cl)cc8C7=C(C#N)C#N)sc6c5n(CC(CCCC)CCCCCC)c4c3n(CC(CCCC)CCCCCC)c21,0.835,22.6,74.9,14.2,14.134379,0.4621197183098602,14.1,14.2,1:1.2,"1,8-diiodooctane",,0.7 vol%,ITO/ZnO/active layer/MoO3/(Au)/Ag,inverted,ZnO,ZnO,MoO3,MoO3,,chlorobenzene,chlorobenzene,100.0,-5.56,-3.65,,-5.68,-3.9,
95123,10.1016/j.joule.2023.12.011,10.1016/j.joule.2023.12.011,PM6,BTP-eC9,PM6,BTP-eC9,COC(=O)C(C)(C)c1cc(C)cc(-c2sc3c4sc5cc(/C=C6/C(=O)c7cc(F)cc(c7)C(=O)/C6=C\c6cc(C(C)(C)C(=O)OC)c(-c7cc(C)cc(C(C)(C)C(=O)OC)c7)s6)sc5c4c(C(C)(C)C(=O)OC)ccc2-3)c1,CCCCCCCCCc1c(C=C2C(=O)c3cc(Cl)c(Cl)cc3C2=C(C#N)C#N)sc2c1sc1c3c4nsnc4c4c5sc6c(CCCCCCCCC)c(C=C7C(=O)c8cc(Cl)c(Cl)cc8C7=C(C#N)C#N)sc6c5n(CC(CCCC)CCCCCC)c4c3n(CC(CCCC)CCCCCC)c21,0.837,20.6,74.0,12.7,12.759228,0.466362204724417,12.6,12.7,1:1.2,"1,8-diiodooctane",,0.7 vol%,ITO/ZnO/active layer/MoO3/(Au)/Ag,inverted,ZnO,ZnO,MoO3,MoO3,,chlorobenzene,chlorobenzene,100.0,-5.56,-3.65,,-5.68,-3.9,
95124,10.1016/j.joule.2023.12.011,10.1016/j.joule.2023.12.011,PTB7-Th,IEICO-4F,PTB7-Th,IEICO-4F,CCCCC(CC)COC(=O)c1sc2csc(-c3cc4c(-c5ccc(CC(CC)CCCC)s5)c5sccc5c(-c5ccc(CC(CC)CCCC)s5)c4s3)c2c1F,CCCCCCc1ccc(C2(c3ccc(CCCCCC)cc3)c3cc4c(cc3-c3sc(-c5sc(/C=C6\C(=O)c7cc(F)c(F)cc7C6=C(C#N)C#N)cc5OCC(CC)CCCC)cc32)C(c2ccc(CCCCCC)cc2)(c2ccc(CCCCCC)cc2)c2cc(-c3scc(/C=C5/C(=O)c6cc(F)c(F)cc6C5=C(C#N)C#N)c3OCC(CC)CCCC)sc2-4)cc1,0.712,24.1,71.1,12.1,12.200191199999995,0.8280264462809719,11.9,12.1,1:1.5,1-chloronaphthalene,,4,100 nm Ag,inverted,ZnO,,MoO3,,,chlorobenzene,,100.0,-5.21,-3.6,,-5.44,-4.19,
95125,10.1016/j.joule.2023.12.011,10.1016/j.joule.2023.12.011,PTB7-Th,IEICO-4F,PTB7-Th,IEICO-4F,CCCCC(CC)COC(=O)c1sc2csc(-c3cc4c(-c5ccc(CC(CC)CCCC)s5)c5sccc5c(-c5ccc(CC(CC)CCCC)s5)c4s3)c2c1F,CCCCCCc1ccc(C2(c3ccc(CCCCCC)cc3)c3cc4c(cc3-c3sc(-c5sc(/C=C6\C(=O)c7cc(F)c(F)cc7C6=C(C#N)C#N)cc5OCC(CC)CCCC)cc32)C(c2ccc(CCCCCC)cc2)(c2ccc(CCCCCC)cc2)c2cc(-c3scc(/C=C5/C(=O)c6cc(F)c(F)cc6C5=C(C#N)C#N)c3OCC(CC)CCCC)sc2-4)cc1,0.705,19.7,69.5,9.6,9.6525075,0.54695312499999,9.3,9.6,1:1.5,1-chloronaphthalene,,4,10 nm Ag,inverted,ZnO,,MoO3,,,chlorobenzene,,100.0,-5.21,-3.6,,-5.44,-4.19,
95126,10.1016/j.joule.2023.12.011,10.1016/j.joule.2023.12.011,PTB7-Th,PC71BM,PTB7-Th,PC71BM,CCCCC(CC)COC(=O)c1sc2csc(-c3cc4c(-c5ccc(CC(CC)CCCC)s5)c5sccc5c(-c5ccc(CC(CC)CCCC)s5)c4s3)c2c1F,COC(=O)CCCC1(c2ccccc2)C23c4c5ccc6c7cc8c9c%10c(cc%11cc%12c%13c%14c(cc%15c%16ccc-5c2c%16c2c5c%16c%17c(c(c46)c7c9c%17c4c%10c%11c%13c4c%16c%14c%152)C513)C%12)C8,0.806,16.5,64.6,8.5,8.591154,1.0723999999999942,8.3,8.5,1:1.5,"1,8-diiodooctane",,3,100 nm Ag,inverted,ZnO,,MoO3,,,chlorobenzene,,,-5.21,-3.6,,-5.9,-3.9,
95127,10.1016/j.joule.2023.12.011,10.1016/j.joule.2023.12.011,PTB7-Th,PC71BM,PTB7-Th,PC71BM,CCCCC(CC)COC(=O)c1sc2csc(-c3cc4c(-c5ccc(CC(CC)CCCC)s5)c5sccc5c(-c5ccc(CC(CC)CCCC)s5)c4s3)c2c1F,COC(=O)CCCC1(c2ccccc2)C23c4c5ccc6c7cc8c9c%10c(cc%11cc%12c%13c%14c(cc%15c%16ccc-5c2c%16c2c5c%16c%17c(c(c46)c7c9c%17c4c%10c%11c%13c4c%16c%14c%152)C513)C%12)C8,0.795,12.0,63.2,6.2,6.029280000000001,2.753548387096763,6.0,6.2,1:1.5,"1,8-diiodooctane",,3,10 nm Ag,inverted,ZnO,,MoO3,,,chlorobenzene,,,-5.21,-3.6,,-5.9,-3.9,
95128,10.1016/j.joule.2023.12.011,10.1016/j.joule.2023.12.011,PM6,BTP-eC9,PM6,BTP-eC9,COC(=O)C(C)(C)c1cc(C)cc(-c2sc3c4sc5cc(/C=C6/C(=O)c7cc(F)cc(c7)C(=O)/C6=C\c6cc(C(C)(C)C(=O)OC)c(-c7cc(C)cc(C(C)(C)C(=O)OC)c7)s6)sc5c4c(C(C)(C)C(=O)OC)ccc2-3)c1,CCCCCCCCCc1c(C=C2C(=O)c3cc(Cl)c(Cl)cc3C2=C(C#N)C#N)sc2c1sc1c3c4nsnc4c4c5sc6c(CCCCCCCCC)c(C=C7C(=O)c8cc(Cl)c(Cl)cc8C7=C(C#N)C#N)sc6c5n(CC(CCCC)CCCCCC)c4c3n(CC(CCCC)CCCCCC)c21,0.853,27.0,77.2,18.0,17.779932,1.222600000000007,17.7,18.0,1:1.2,"1,8-diiodooctane",,0.7,100 nm Ag,conventional,PFN-Br,,PEDOT:PSS,,,chlorobenzene,,100.0,-5.56,-3.65,,-5.68,-3.9,
95129,10.1016/j.joule.2023.12.011,10.1016/j.joule.2023.12.011,PM6,BTP-eC9,PM6,BTP-eC9,COC(=O)C(C)(C)c1cc(C)cc(-c2sc3c4sc5cc(/C=C6/C(=O)c7cc(F)cc(c7)C(=O)/C6=C\c6cc(C(C)(C)C(=O)OC)c(-c7cc(C)cc(C(C)(C)C(=O)OC)c7)s6)sc5c4c(C(C)(C)C(=O)OC)ccc2-3)c1,CCCCCCCCCc1c(C=C2C(=O)c3cc(Cl)c(Cl)cc3C2=C(C#N)C#N)sc2c1sc1c3c4nsnc4c4c5sc6c(CCCCCCCCC)c(C=C7C(=O)c8cc(Cl)c(Cl)cc8C7=C(C#N)C#N)sc6c5n(CC(CCCC)CCCCCC)c4c3n(CC(CCCC)CCCCCC)c21,0.846,20.9,72.4,12.9,12.8013336,0.7648558139534947,12.6,12.9,1:1.2,"1,8-diiodooctane",,0.7,10 nm Ag,conventional,PFN-Br,,PEDOT:PSS,,,chlorobenzene,,100.0,-5.56,-3.65,,-5.68,-3.9,
95130,10.1016/j.joule.2024.08.001,10.1016/j.joule.2024.08.001,D18-Cl,BTP-4F-P2EH,,,,,0.923,25.4,78.5,18.4,18.403697,0.0200923913043614,18.2,18.4,,0.5% CN,CN,0.5%,ITO/PEDOT:PSS/active layer/PDINN/Ag,conventional,PDINN,PDINN,PEDOT:PSS,PEDOT:PSS,,"CB for donor, CF for acceptor",,,,,,,,
95131,10.1016/j.joule.2024.08.001,10.1016/j.joule.2024.08.001,D18-Cl,BTP-4F-P2EH,,,,,0.921,26.5,78.2,19.1,19.085883000000003,0.0739109947643917,18.9,19.1,,0.5% CN,CN,0.5%,ITO/PEDOT:PSS/active layer/PDINN/Ag,conventional,PDINN,PDINN,PEDOT:PSS,PEDOT:PSS,,"CB for donor, CF for acceptor",,,,,,,,
95132,10.1016/j.joule.2024.08.001,10.1016/j.joule.2024.08.001,D18-Cl,BTP-4F-P2EH,,,,,0.919,27.0,80.5,20.0,19.974465,0.1276749999999893,19.8,20.0,,"2% CN (donor), 0.5% CN (acceptor)",CN,2%,ITO/PEDOT:PSS/active layer/PDINN/Ag,conventional,PDINN,PDINN,PEDOT:PSS,PEDOT:PSS,,"CB for donor, CF for acceptor",,,,,,,,
95133,10.1016/j.joule.2024.08.001,10.1016/j.joule.2024.08.001,D,A,D,A,,,0.923,27.9,80.8,20.8,20.8073736,0.0354500000000052,20.5,20.8,,"2% CN (donor), 0.5% CN (acceptor)",CN,2%,ITO/2PACz/active layer/PDINN/Ag,,PDINN,PDINN,2PACz,2PACz,,"CB for donor, CF for acceptor",,,,,,,,
95134,10.1016/j.joule.2024.08.001,10.1016/j.joule.2024.08.001,D18-Cl,BTP-4F-P2EH,,,,,0.921,27.44,79.56,20.1,20.106594144,0.0328066865671692,,20.1,,"2% CN (donor), 0.5% CN (acceptor)",CN,2%,ITO/2PACz/active layer/PDINN/Ag,,PDINN,PDINN,2PACz,2PACz,,"CB for donor, CF for acceptor",,,,,,,,
95135,10.1016/j.joule.2024.08.001,10.1016/j.joule.2024.08.001,D,A,D,A,,,0.924,27.46,79.11,20.08,20.072611944,0.036793107569703,,20.08,,"2% CN (donor), 0.5% CN (acceptor)",CN,2%,ITO/2PACz/active layer/PDINN/Ag,,PDINN,PDINN,2PACz,2PACz,,"CB for donor, CF for acceptor",,,,,,,,
95136,10.1016/j.joule.2024.08.001,10.1016/j.joule.2024.08.001,D,A,D,A,,,0.924,27.48,79.04,20.08,20.069457408,0.0525029482071545,,20.08,,"2% CN (donor), 0.5% CN (acceptor)",CN,2%,ITO/2PACz/active layer/PDINN/Ag,,PDINN,PDINN,2PACz,2PACz,,"CB for donor, CF for acceptor",,,,,,,,
95137,10.1016/j.joule.2025.102299,10.1016/j.joule.2025.102299,D18,L8-BO,D18,L8-BO,CCCCCCC(CCCC)Cc1csc(-c2cc3c4nsnc4c4cc(-c5cc(CC(CCCC)CCCCCC)c(-c6cc7c(-c8cc(F)c(CC(CC)CCCC)s8)c8sccc8c(-c8cc(F)c(CC(CC)CCCC)s8)c7s6)s5)sc4c3s2)c1,CCCCCCC(CCCC)Cc1c(/C=C2\C(=O)c3cc(F)c(F)cc3C2=C(C#N)C#N)sc2c1SC1c3c(c4c(c5nsnc35)c3sc5c(CC(CCCC)CCCCCC)c(/C=C6\C(=O)c7cc(F)c(F)cc7C6=C(C#N)C#N)sc5c3n4CC(CC)CCCC)N(CC(CC)CCCC)C21,0.922,25.68,77.25,18.29,18.2904516,0.0024691088026334,17.28,18.29,,,,,ITO/HTL/D18/L8-BO/PNDIT-F3N/Ag,,PNDIT-F3N,,VMo,VMo,,,,,-5.51,-2.77,,-5.68,-3.9,
95138,10.1016/j.joule.2025.102299,10.1016/j.joule.2025.102299,D18,L8-BO,D18,L8-BO,CCCCCCC(CCCC)Cc1csc(-c2cc3c4nsnc4c4cc(-c5cc(CC(CCCC)CCCCCC)c(-c6cc7c(-c8cc(F)c(CC(CC)CCCC)s8)c8sccc8c(-c8cc(F)c(CC(CC)CCCC)s8)c7s6)s5)sc4c3s2)c1,CCCCCCC(CCCC)Cc1c(/C=C2\C(=O)c3cc(F)c(F)cc3C2=C(C#N)C#N)sc2c1SC1c3c(c4c(c5nsnc35)c3sc5c(CC(CCCC)CCCCCC)c(/C=C6\C(=O)c7cc(F)c(F)cc7C6=C(C#N)C#N)sc5c3n4CC(CC)CCCC)N(CC(CC)CCCC)C21,0.915,26.42,78.69,19.04,19.02275667,0.0905637079831903,18.76,19.04,,,,,ITO/HTL/D18/L8-BO/PNDIT-F3N/Ag,,PNDIT-F3N,,AMo,AMo,,,,,-5.51,-2.77,,-5.68,-3.9,
95139,10.1016/j.joule.2025.102299,10.1016/j.joule.2025.102299,D18,L8-BO,D18,L8-BO,CCCCCCC(CCCC)Cc1csc(-c2cc3c4nsnc4c4cc(-c5cc(CC(CCCC)CCCCCC)c(-c6cc7c(-c8cc(F)c(CC(CC)CCCC)s8)c8sccc8c(-c8cc(F)c(CC(CC)CCCC)s8)c7s6)s5)sc4c3s2)c1,CCCCCCC(CCCC)Cc1c(/C=C2\C(=O)c3cc(F)c(F)cc3C2=C(C#N)C#N)sc2c1SC1c3c(c4c(c5nsnc35)c3sc5c(CC(CCCC)CCCCCC)c(/C=C6\C(=O)c7cc(F)c(F)cc7C6=C(C#N)C#N)sc5c3n4CC(CC)CCCC)N(CC(CC)CCCC)C21,0.926,27.19,81.42,20.5,20.499878748,0.0005914731707296,20.19,20.5,,,,,ITO/HTL/D18/L8-BO/PNDIT-F3N/Ag,,PNDIT-F3N,,FMo,FMo,,,,150.0,-5.51,-2.77,,-5.68,-3.9,
95140,10.1021/acs.chemmater.3c01216,10.1021/acs.chemmater.3c01216,PBCT-2F,BTPT4F-EH,,BTPT4F-EH,CCc1csc(-c2cc(C#N)c(-c3cc(CC)c(-c4cc5c(-c6cc(F)c(CC)s6)c6sc(-c7sc(-c8cc(C#N)c(-c9cc(CC)c(-c%10cc%11c(-c%12cc(F)c(CC)s%12)c%12sc(-c%13sc(-c%14cc(C#N)c(-c%15cc(CC)c(-c%16cc%17c(-c%18cc(F)c(CC)s%18)c%18sccc%18c(-c%18cc(F)c(CC)s%18)c%17s%16)s%15)s%14)cc%13CC)cc%12c(-c%12cc(F)c(CC)s%12)c%11s%10)s9)s8)cc7CC)cc6c(-c6cc(F)c(CC)s6)c5s4)s3)s2)c1,,0.92,18.8,67.7,11.7,11.709392000000005,0.0802735042735352,11.7,11.7,,,,,ITO/PEDOT:PSS/PBCT-2F:acceptor/PNDIT-F3N/Ag,conventional,PNDIT-F3N,PNDIT-F3N,PEDOT:PSS,PEDOT:PSS,,,,,,,,,,
95141,10.1021/acs.chemmater.3c01216,10.1021/acs.chemmater.3c01216,PBCT-2F,BTPT4F-BO,,BTPT4F-BO,CCc1csc(-c2cc(C#N)c(-c3cc(CC)c(-c4cc5c(-c6cc(F)c(CC)s6)c6sc(-c7sc(-c8cc(C#N)c(-c9cc(CC)c(-c%10cc%11c(-c%12cc(F)c(CC)s%12)c%12sc(-c%13sc(-c%14cc(C#N)c(-c%15cc(CC)c(-c%16cc%17c(-c%18cc(F)c(CC)s%18)c%18sccc%18c(-c%18cc(F)c(CC)s%18)c%17s%16)s%15)s%14)cc%13CC)cc%12c(-c%12cc(F)c(CC)s%12)c%11s%10)s9)s8)cc7CC)cc6c(-c6cc(F)c(CC)s6)c5s4)s3)s2)c1,,0.89,22.0,76.3,15.0,14.93954,0.4030666666666604,15.0,15.0,,,,,ITO/PEDOT:PSS/PBCT-2F:acceptor/PNDIT-F3N/Ag,conventional,PNDIT-F3N,PNDIT-F3N,PEDOT:PSS,PEDOT:PSS,,,,,,,,,,
95142,10.1021/acs.chemmater.3c01216,10.1021/acs.chemmater.3c01216,PBCT-2F,BTPT4F-HD,,BTPT4F-HD,CCc1csc(-c2cc(C#N)c(-c3cc(CC)c(-c4cc5c(-c6cc(F)c(CC)s6)c6sc(-c7sc(-c8cc(C#N)c(-c9cc(CC)c(-c%10cc%11c(-c%12cc(F)c(CC)s%12)c%12sc(-c%13sc(-c%14cc(C#N)c(-c%15cc(CC)c(-c%16cc%17c(-c%18cc(F)c(CC)s%18)c%18sccc%18c(-c%18cc(F)c(CC)s%18)c%17s%16)s%15)s%14)cc%13CC)cc%12c(-c%12cc(F)c(CC)s%12)c%11s%10)s9)s8)cc7CC)cc6c(-c6cc(F)c(CC)s6)c5s4)s3)s2)c1,,0.89,19.9,75.1,13.3,13.300960999999996,0.0072255639097493,13.3,13.3,,,,,ITO/PEDOT:PSS/PBCT-2F:acceptor/PNDIT-F3N/Ag,conventional,PNDIT-F3N,PNDIT-F3N,PEDOT:PSS,PEDOT:PSS,,,,,,,,,,
95143,10.1021/acs.energyfuels.1c00639,10.1021/acs.energyfuels.1c00639,P3HT,PC61BM,P3HT,PC61BM,CCCCCCc1ccsc1,COC(=O)CCCC1(c2ccccc2)C23c4c5c6c7c8c9c(c%10c%11c2c2c%12c4c4c%13c5c5c7c7c8c8c%14c9c%10c9c%10c%11c2c2c%11c%12c4c4c%12c%13c5c5c7c7c8c8c%14c9c9c%10c2c2c%11c4c4c%12c5c7c5c8c9c2c45)C613,0.55,4.51,31.0,0.8,0.7689549999999999,3.8806250000000126,0.8,,1:0.6 wt/wt,,,,,inverted,ZnO,ZnO,PEDOT:PSS,,,chlorobenzene,,110.0,-5.01,-3.12,,-6.1,-3.7,
95144,10.1021/acs.energyfuels.1c00639,10.1021/acs.energyfuels.1c00639,P3HT,PC61BM,P3HT,PC61BM,CCCCCCc1ccsc1,COC(=O)CCCC1(c2ccccc2)C23c4c5c6c7c8c9c(c%10c%11c2c2c%12c4c4c%13c5c5c7c7c8c8c%14c9c%10c9c%10c%11c2c2c%11c%12c4c4c%12c%13c5c5c7c7c8c8c%14c9c9c%10c2c2c%11c4c4c%12c5c7c5c8c9c2c45)C613,0.54,4.73,37.0,0.95,0.945054,0.5206315789473573,0.95,,1:0.6 wt/wt,,,,,inverted,ZnO:PEIE,ZnO/PEIE,PEDOT:PSS,,,chlorobenzene,,110.0,-5.01,-3.12,,-6.1,-3.7,
95145,10.1021/acs.energyfuels.1c00639,10.1021/acs.energyfuels.1c00639,P3HT,PC61BM,P3HT,PC61BM,CCCCCCc1ccsc1,COC(=O)CCCC1(c2ccccc2)C23c4c5c6c7c8c9c(c%10c%11c2c2c%12c4c4c%13c5c5c7c7c8c8c%14c9c%10c9c%10c%11c2c2c%11c%12c4c4c%12c%13c5c5c7c7c8c8c%14c9c9c%10c2c2c%11c4c4c%12c5c7c5c8c9c2c45)C613,0.46,3.47,27.0,0.4,0.430974,7.7435,0.4,,1:0.6 wt/wt,,,,,inverted,ZnO,ZnO,PEDOT:PSS,,,chlorobenzene,,110.0,-5.01,-3.12,,-6.1,-3.7,
95146,10.1021/acs.energyfuels.1c00639,10.1021/acs.energyfuels.1c00639,P3HT,PC61BM,P3HT,PC61BM,CCCCCCc1ccsc1,COC(=O)CCCC1(c2ccccc2)C23c4c5c6c7c8c9c(c%10c%11c2c2c%12c4c4c%13c5c5c7c7c8c8c%14c9c%10c9c%10c%11c2c2c%11c%12c4c4c%12c%13c5c5c7c7c8c8c%14c9c9c%10c2c2c%11c4c4c%12c5c7c5c8c9c2c45)C613,0.54,3.76,35.0,0.72,0.71064,1.2999999999999896,0.72,,1:0.6 wt/wt,,,,,inverted,ZnO:PEIE,ZnO/PEIE,PEDOT:PSS,,,chlorobenzene,,110.0,-5.01,-3.12,,-6.1,-3.7,
95147,10.1021/acs.macromol.4c02123,10.1021/acs.macromol.4c02123,TTC-F,Cl-BTA3,TTC-F,Cl-BTA3,,,1.14,13.5,65.13,10.02,10.023507,0.0349999999999904,9.78,10.02,1:1,,,,,conventional,,,PEDOT:PSS,,,,,,,,,,,
95148,10.1021/acs.macromol.4c02123,10.1021/acs.macromol.4c02123,TTC-F-BDF,Cl-BTA3,TTC-F-BDF,Cl-BTA3,,,1.11,13.67,73.67,11.18,11.178464790000003,0.0137317531305596,11.16,11.18,1:1,,,,,conventional,,,PEDOT:PSS,,,,,,,,,,,
95149,10.1021/acs.macromol.4c02123,10.1021/acs.macromol.4c02123,TTC-F,L8-BO,TTC-F,L8-BO,,CCCCCCC(CCCC)Cc1c(/C=C2\C(=O)c3cc(F)c(F)cc3C2=C(C#N)C#N)sc2c1SC1c3c(c4c(c5nsnc35)c3sc5c(CC(CCCC)CCCCCC)c(/C=C6\C(=O)c7cc(F)c(F)cc7C6=C(C#N)C#N)sc5c3n4CC(CC)CCCC)N(CC(CC)CCCC)C21,0.89,25.41,66.54,15.05,15.047954460000003,0.0135916279069598,14.76,15.05,1:1,,,,,conventional,,,PEDOT:PSS,,,,,,,,,-5.68,-3.9,
95150,10.1021/acs.macromol.4c02123,10.1021/acs.macromol.4c02123,TTC-F-BDF,L8-BO,TTC-F-BDF,L8-BO,,CCCCCCC(CCCC)Cc1c(/C=C2\C(=O)c3cc(F)c(F)cc3C2=C(C#N)C#N)sc2c1SC1c3c(c4c(c5nsnc35)c3sc5c(CC(CCCC)CCCCCC)c(/C=C6\C(=O)c7cc(F)c(F)cc7C6=C(C#N)C#N)sc5c3n4CC(CC)CCCC)N(CC(CC)CCCC)C21,0.89,25.33,74.8,16.86,16.862687599999997,0.015940688018968,16.48,16.86,1:1.5,,,,,conventional,,,PEDOT:PSS,,,,,,,,,-5.68,-3.9,
95151,10.1021/acsaelm.2c01624,10.1021/acsaelm.2c01624,PBF-CF3Qx,Y6,PBF-CF3Qx,,,CCCCCCCCCCCc1c(/C=C2\C(=O)c3cc(F)c(F)cc3C2=C(C#N)C#N)sc2c1sc1c3c4nsnc4c4c5sc6c(CCCCCCCCCCC)c(/C=C7\C(=O)c8cc(F)c(F)cc8C7=C(C#N)C#N)sc6c5n(CC(CC)CCCC)c4c3n(CC(CC)CCCC)c21,0.72,21.47,45.0,6.96,6.95628,0.0534482758620745,,,1:1.5,DIO,DIO,,ITO/PEDOT:PSS/active layer/PDINO/Al,conventional,PDINO,PDINO,PEDOT:PSS,PEDOT:PSS,,,,,,,,,,
95152,10.1021/acsaelm.2c01624,10.1021/acsaelm.2c01624,PBF-CF3QxF,Y6,PBF-CF3QxF,,,CCCCCCCCCCCc1c(/C=C2\C(=O)c3cc(F)c(F)cc3C2=C(C#N)C#N)sc2c1sc1c3c4nsnc4c4c5sc6c(CCCCCCCCCCC)c(/C=C7\C(=O)c8cc(F)c(F)cc8C7=C(C#N)C#N)sc6c5n(CC(CC)CCCC)c4c3n(CC(CC)CCCC)c21,0.86,24.03,55.0,11.37,11.36619,0.0335092348284773,,,1:1.5,DIO,DIO,,ITO/PEDOT:PSS/active layer/PDINO/Al,conventional,PDINO,PDINO,PEDOT:PSS,PEDOT:PSS,,,,,,,,,,
95153,10.1021/acsaelm.2c01624,10.1021/acsaelm.2c01624,PBF-CF3QxM,Y6,PBF-CF3QxM,,,CCCCCCCCCCCc1c(/C=C2\C(=O)c3cc(F)c(F)cc3C2=C(C#N)C#N)sc2c1sc1c3c4nsnc4c4c5sc6c(CCCCCCCCCCC)c(/C=C7\C(=O)c8cc(F)c(F)cc8C7=C(C#N)C#N)sc6c5n(CC(CC)CCCC)c4c3n(CC(CC)CCCC)c21,0.82,23.92,57.0,11.18,11.180208,0.0018604651162849,,,1:1.5,DIO,DIO,,ITO/PEDOT:PSS/active layer/PDINO/Al,conventional,PDINO,PDINO,PEDOT:PSS,PEDOT:PSS,,,,,,,,,,
95154,10.1021/acsaem.1c01447,10.1021/acsaem.1c01447,PM7,IT-4F,PM7,IT-4F,CCCCC(CC)Cc1sc(-c2c3ccsc3c(-c3cc(Cl)c(CC(CC)CCCC)s3)c3sc(-c4ccc(-c5sc(-c6cccs6)c6c5C(=O)c5c(CC(CC)CCCC)sc(CC(CC)CCCC)c5C6=O)s4)cc23)cc1Cl,CCCCCCc1ccc(C2(c3ccc(CCCCCC)cc3)c3cc4c(cc3-c3sc5cc(/C=C6\C(=O)c7cc(F)c(F)cc7C6=C(C#N)C#N)sc5c32)C(c2ccc(CCCCCC)cc2)(c2ccc(CCCCCC)cc2)c2c-4sc3cc(/C=C4\C(=O)c5cc(F)c(F)cc5C4=C(C#N)C#N)sc23)cc1,0.89,18.38,62.39,10.21,10.20588098,0.0403429970617137,10.13,10.21,,,,,inverted,inverted,ZnO,ZnO,MoO3,MoO3,,OX/DCM 1:0,o-xylene,,-5.575,-3.67,,-5.66,-4.14,
95155,10.1021/acsaem.1c01447,10.1021/acsaem.1c01447,PM7,IT-4F,PM7,IT-4F,CCCCC(CC)Cc1sc(-c2c3ccsc3c(-c3cc(Cl)c(CC(CC)CCCC)s3)c3sc(-c4ccc(-c5sc(-c6cccs6)c6c5C(=O)c5c(CC(CC)CCCC)sc(CC(CC)CCCC)c5C6=O)s4)cc23)cc1Cl,CCCCCCc1ccc(C2(c3ccc(CCCCCC)cc3)c3cc4c(cc3-c3sc5cc(/C=C6\C(=O)c7cc(F)c(F)cc7C6=C(C#N)C#N)sc5c32)C(c2ccc(CCCCCC)cc2)(c2ccc(CCCCCC)cc2)c2c-4sc3cc(/C=C4\C(=O)c5cc(F)c(F)cc5C4=C(C#N)C#N)sc23)cc1,0.89,18.79,65.86,11.01,11.013833659999998,0.0348198001816345,10.91,11.01,,,,,inverted,inverted,ZnO,ZnO,MoO3,MoO3,,OX/DCM 0.95:0.05,o-xylene,,-5.575,-3.67,,-5.66,-4.14,
95156,10.1021/acsaem.1c01447,10.1021/acsaem.1c01447,PM7,IT-4F,PM7,IT-4F,CCCCC(CC)Cc1sc(-c2c3ccsc3c(-c3cc(Cl)c(CC(CC)CCCC)s3)c3sc(-c4ccc(-c5sc(-c6cccs6)c6c5C(=O)c5c(CC(CC)CCCC)sc(CC(CC)CCCC)c5C6=O)s4)cc23)cc1Cl,CCCCCCc1ccc(C2(c3ccc(CCCCCC)cc3)c3cc4c(cc3-c3sc5cc(/C=C6\C(=O)c7cc(F)c(F)cc7C6=C(C#N)C#N)sc5c32)C(c2ccc(CCCCCC)cc2)(c2ccc(CCCCCC)cc2)c2c-4sc3cc(/C=C4\C(=O)c5cc(F)c(F)cc5C4=C(C#N)C#N)sc23)cc1,0.9,20.47,69.16,12.74,12.7413468,0.010571428571417,12.69,12.74,,,,,inverted,inverted,ZnO,ZnO,MoO3,MoO3,,OX/DCM 0.90:0.10,o-xylene,,-5.575,-3.67,,-5.66,-4.14,
95157,10.1021/acsaem.1c01447,10.1021/acsaem.1c01447,PM7,IT-4F,PM7,IT-4F,CCCCC(CC)Cc1sc(-c2c3ccsc3c(-c3cc(Cl)c(CC(CC)CCCC)s3)c3sc(-c4ccc(-c5sc(-c6cccs6)c6c5C(=O)c5c(CC(CC)CCCC)sc(CC(CC)CCCC)c5C6=O)s4)cc23)cc1Cl,CCCCCCc1ccc(C2(c3ccc(CCCCCC)cc3)c3cc4c(cc3-c3sc5cc(/C=C6\C(=O)c7cc(F)c(F)cc7C6=C(C#N)C#N)sc5c32)C(c2ccc(CCCCCC)cc2)(c2ccc(CCCCCC)cc2)c2c-4sc3cc(/C=C4\C(=O)c5cc(F)c(F)cc5C4=C(C#N)C#N)sc23)cc1,0.89,19.52,67.26,11.68,11.68494528,0.0423397260274072,11.61,11.68,,,,,inverted,inverted,ZnO,ZnO,MoO3,MoO3,,OX/DCM 0.85:0.15,o-xylene,,-5.575,-3.67,,-5.66,-4.14,
95162,10.1021/acsami.1c08060,10.1021/acsami.1c08060,PM6,"BTP-(Br,Me)",PM6,"BTP-(Br,Me)",COC(=O)C(C)(C)c1cc(C)cc(-c2sc3c4sc5cc(/C=C6/C(=O)c7cc(F)cc(c7)C(=O)/C6=C\c6cc(C(C)(C)C(=O)OC)c(-c7cc(C)cc(C(C)(C)C(=O)OC)c7)s6)sc5c4c(C(C)(C)C(=O)OC)ccc2-3)c1,,0.94,20.31,62.53,11.92,11.937852419999995,0.1497686241610485,11.49,11.92,1:1.2,CN,CN,,ITO/PEDOT:PSS/PM6:acceptors/PNDTI-F3N/Ag,conventional,PNDTI-F3N,PNDTI-F3N,PEDOT:PSS,PEDOT:PSS,,CHCl3,chloroform,100.0,-5.56,-3.65,,,,
95163,10.1021/acsami.1c08060,10.1021/acsami.1c08060,PM6,"BTP-(Br,Me)-1",PM6,"BTP-(Br,Me)-1",COC(=O)C(C)(C)c1cc(C)cc(-c2sc3c4sc5cc(/C=C6/C(=O)c7cc(F)cc(c7)C(=O)/C6=C\c6cc(C(C)(C)C(=O)OC)c(-c7cc(C)cc(C(C)(C)C(=O)OC)c7)s6)sc5c4c(C(C)(C)C(=O)OC)ccc2-3)c1,,0.92,21.38,68.25,13.43,13.424502,0.0409381980640308,13.15,13.43,1:1.2,CN,CN,,ITO/PEDOT:PSS/PM6:acceptors/PNDTI-F3N/Ag,conventional,PNDTI-F3N,PNDTI-F3N,PEDOT:PSS,PEDOT:PSS,,CHCl3,chloroform,100.0,-5.56,-3.65,,,,
95164,10.1021/acsami.1c08060,10.1021/acsami.1c08060,PM6,"BTP-(Br,Me)-2",PM6,"BTP-(Br,Me)-2",COC(=O)C(C)(C)c1cc(C)cc(-c2sc3c4sc5cc(/C=C6/C(=O)c7cc(F)cc(c7)C(=O)/C6=C\c6cc(C(C)(C)C(=O)OC)c(-c7cc(C)cc(C(C)(C)C(=O)OC)c7)s6)sc5c4c(C(C)(C)C(=O)OC)ccc2-3)c1,,0.95,18.79,61.79,11.08,11.029823949999995,0.45285243682313,10.72,11.08,1:1.2,CN,CN,,ITO/PEDOT:PSS/PM6:acceptors/PNDTI-F3N/Ag,conventional,PNDTI-F3N,PNDTI-F3N,PEDOT:PSS,PEDOT:PSS,,CHCl3,chloroform,100.0,-5.56,-3.65,,,,
95165,10.1021/acsami.2c02272,10.1021/acsami.2c02272,P,SPS-TDPP-2CNRh,P,SPS-TDPP-2CNRh,,,0.98,18.32,61.0,10.95,10.951696000000002,0.0154885844749094,10.95,,1.0:1.2,,,,,,,,,,,,,,,,,,,
95166,10.1021/acsami.2c02272,10.1021/acsami.2c02272,P,Y18-DMO,P,Y18-DMO,,,0.84,20.56,69.0,11.92,11.916576,0.0287248322147714,11.92,,1.0:1.2,,,,,,,,,,,,,,,,,,,
95168,10.1021/acsami.2c07791,10.1021/acsami.2c07791,BDT-UF,N3,BDT-UF,N3,,CCCCCCCCCCCC1=C(/C=C2\C(=O)C3=CC(F)=C(F)C=C3C2=C(C#N)C#N)SC2=C1SC1=C2N(CCC(CC)CCCC)C2=C1C1=NSN=C1C1=C2N(CCC(CC)CCCC)C2=C1SC1=C2SC(/C=C2\C(=O)C3=CC(F)=C(F)C=C3C2=C(C#N)C#N)=C1CCCCCCCCCCC,0.855,24.8,69.9,15.1,14.821596,1.8437350993377373,14.8,15.1,1:1,,,,ITO/PEDOT:PSS/active layer/PDINO/Al,conventional,PDINO,PDINO,PEDOT:PSS,PEDOT:PSS,,chloroform,chloroform,,,,,-5.64,-3.86,
95169,10.1021/acsami.2c07791,10.1021/acsami.2c07791,BDT-DF,N3,BDT-DF,N3,,CCCCCCCCCCCC1=C(/C=C2\C(=O)C3=CC(F)=C(F)C=C3C2=C(C#N)C#N)SC2=C1SC1=C2N(CCC(CC)CCCC)C2=C1C1=NSN=C1C1=C2N(CCC(CC)CCCC)C2=C1SC1=C2SC(/C=C2\C(=O)C3=CC(F)=C(F)C=C3C2=C(C#N)C#N)=C1CCCCCCCCCCC,0.854,24.3,68.8,14.5,14.277513599999995,1.5343889655172611,14.3,14.5,1:1,,,,ITO/PEDOT:PSS/active layer/PDINO/Al,conventional,PDINO,PDINO,PEDOT:PSS,PEDOT:PSS,,chloroform,chloroform,,,,,-5.64,-3.86,
95170,10.1021/acsami.2c23048,10.1021/acsami.2c23048,P(BdP-HT),DICTF,P(BdP-HT),DICTF,,CCCCCCCCC1(CCCCCCCC)c2cc(-c3ccc(/C=C4\C(=O)c5ccccc5C4=C(C#N)C#N)s3)ccc2-c2ccc(-c3ccc(/C=C4\C(=O)c5ccccc5C4=C(C#N)C#N)s3)cc21,0.97,17.84,69.0,11.94,11.940312,0.0026130653266264,11.71,11.94,1:1.2,1-chloronaphthalene,CN,,ITO/PEDOT:PSS/active layer/PFN/Al,conventional,PFN,PFN,PEDOT:PSS,PEDOT:PSS,,chloroform,chloroform,,,,,-5.67,-3.79,
95171,10.1021/acsami.2c23048,10.1021/acsami.2c23048,P(BdP-HT),DRCTF,P(BdP-HT),DRCTF,,,1.12,13.76,57.0,8.78,8.784384,0.0499316628701588,8.62,8.78,1:1.2,1-chloronaphthalene,CN,,ITO/PEDOT:PSS/active layer/PFN/Al,conventional,PFN,PFN,PEDOT:PSS,PEDOT:PSS,,chloroform,chloroform,,,,,,,
95172,10.1021/acsenergylett.0c00857,10.1021/acsenergylett.0c00857,PBDB-T-2F,PC71BM,PM6,PC71BM,COC(=O)C(C)(C)c1cc(C)cc(-c2sc3c4sc5cc(/C=C6/C(=O)c7cc(F)cc(c7)C(=O)/C6=C\c6cc(C(C)(C)C(=O)OC)c(-c7cc(C)cc(C(C)(C)C(=O)OC)c7)s6)sc5c4c(C(C)(C)C(=O)OC)ccc2-3)c1,COC(=O)CCCC1(c2ccccc2)C23c4c5ccc6c7cc8c9c%10c(cc%11cc%12c%13c%14c(cc%15c%16ccc-5c2c%16c2c5c%16c%17c(c(c46)c7c9c%17c4c%10c%11c%13c4c%16c%14c%152)C513)C%12)C8,0.89,13.88,67.0,8.64,8.276644000000001,4.205509259259254,8.28,8.64,,,,,,single-junction PSC,,,,,,,,,-5.56,-3.65,,-5.9,-3.9,
95173,10.1021/acsenergylett.0c00857,10.1021/acsenergylett.0c00857,PBDB-T,ITIC,PBDB-T,ITIC,CCCCC(CC)Cc1ccc(-c2c3cc(-c4ccc(-c5sc(-c6cccs6)c6c5C(=O)c5c(CC(CC)CCCC)sc(CC(CC)CCCC)c5C6=O)s4)sc3c(-c3ccc(CC(CC)CCCC)s3)c3ccsc23)s1,CCCCCCc1ccc(C2(c3ccc(CCCCCC)cc3)c3cc4c(cc3-c3sc5cc(C=C6C(=O)c7ccccc7C6=C(C#N)C#N)sc5c32)C(c2ccc(CCCCCC)cc2)(c2ccc(CCCCCC)cc2)c2c-4sc3cc(C=C4C(=O)c5ccccc5C4=C(C#N)C#N)sc23)cc1,0.87,16.46,67.0,9.96,9.594534,3.669337349397604,9.59,9.96,,,,,,,,,,,,,,,-5.33,-3.48,,-5.576,-3.916,
95174,10.1021/acsenergylett.0c00857,10.1021/acsenergylett.0c00857,PBDB-T,HF-TCIC,PBDB-T,HF-TCIC,CCCCC(CC)Cc1ccc(-c2c3cc(-c4ccc(-c5sc(-c6cccs6)c6c5C(=O)c5c(CC(CC)CCCC)sc(CC(CC)CCCC)c5C6=O)s4)sc3c(-c3ccc(CC(CC)CCCC)s3)c3ccsc23)s1,CCCCC(CC)CC1(CC(CC)CCCC)c2cc(/C=C3\C(=O)c4cc(F)c(F)cc4C3=C(C#N)C#N)sc2-c2sc(-c3sc(-c4cc5c(s4)-c4sc(/C=C6\C(=O)c7cc(F)c(F)cc7C6=C(C#N)C#N)cc4C5(CC(CC)CCCC)CC(CC)CCCC)c(F)c3F)cc21,0.75,19.88,64.0,9.86,9.5424,3.2210953346855864,9.54,9.86,,,,,,,,,,,,,,,-5.33,-3.48,,-5.43,-3.83,
95175,10.1021/acsenergylett.0c00857,10.1021/acsenergylett.0c00857,PTB7-Th,IEICO-4F,PTB7-Th,IEICO-4F,CCCCC(CC)COC(=O)c1sc2csc(-c3cc4c(-c5ccc(CC(CC)CCCC)s5)c5sccc5c(-c5ccc(CC(CC)CCCC)s5)c4s3)c2c1F,CCCCCCc1ccc(C2(c3ccc(CCCCCC)cc3)c3cc4c(cc3-c3sc(-c5sc(/C=C6\C(=O)c7cc(F)c(F)cc7C6=C(C#N)C#N)cc5OCC(CC)CCCC)cc32)C(c2ccc(CCCCCC)cc2)(c2ccc(CCCCCC)cc2)c2cc(-c3scc(/C=C5/C(=O)c6cc(F)c(F)cc6C5=C(C#N)C#N)c3OCC(CC)CCCC)sc2-4)cc1,0.7,22.56,59.0,9.63,9.317279999999998,3.247352024922142,9.32,9.63,,,,,,single-junction PSC,,,,,,,,,-5.21,-3.6,,-5.44,-4.19,
95178,10.1021/acsmaterialslett.2c00764,10.1021/acsmaterialslett.2c00764,PM6,BTP-4Cl-C9-12,PM6,BTP-4Cl-C9-12,COC(=O)C(C)(C)c1cc(C)cc(-c2sc3c4sc5cc(/C=C6/C(=O)c7cc(F)cc(c7)C(=O)/C6=C\c6cc(C(C)(C)C(=O)OC)c(-c7cc(C)cc(C(C)(C)C(=O)OC)c7)s6)sc5c4c(C(C)(C)C(=O)OC)ccc2-3)c1,,0.85,25.7,72.6,15.9,15.859469999999998,0.2549056603773721,15.8,15.9,,,,,,,,,,,100.0,,,,-5.56,-3.65,,,,
