Repository: JiYiqaq/PCE-KA-GNN

# Data directory

- `raw/Active_Database.csv` is the immutable source dataset bundled under CC BY 4.0. Do not overwrite it with processed data.
- `processed/` is created and populated by the training pipeline. Generated `.pt` and `.pth` caches are intentionally ignored by Git because they can exceed GitHub's normal single-file limit.

See `../DATA_LICENSE.md` for provenance, license and checksum information.

File: data/raw/Active_Database.csv (part 322 of 471)
id,doi,doi_norm,donor,acceptor,donor_canonical,acceptor_canonical,donor_smiles,acceptor_smiles,voc,jsc,ff,pce,pce_recomputed,pce_relative_error_percent,pce_avg,pce_best,d_a_ratio,additive,additive_canonical,additive_ratio,device_structure,device_type,etl,etl_canonical,htl,htl_canonical,active_layer_thickness,solvent,solvent_canonical,annealing_temp,homo_d,lumo_d,eg_d,homo_a,lumo_a,eg_a
95179,10.1021/acsmaterialslett.2c00764,10.1021/acsmaterialslett.2c00764,PM6,BTP-4Cl-C9-12,PM6,BTP-4Cl-C9-12,COC(=O)C(C)(C)c1cc(C)cc(-c2sc3c4sc5cc(/C=C6/C(=O)c7cc(F)cc(c7)C(=O)/C6=C\c6cc(C(C)(C)C(=O)OC)c(-c7cc(C)cc(C(C)(C)C(=O)OC)c7)s6)sc5c4c(C(C)(C)C(=O)OC)ccc2-3)c1,,0.84,26.9,77.2,17.5,17.444111999999997,0.3193600000000174,17.3,17.5,,DIO,DIO,,,,,,,,100.0,,,,-5.56,-3.65,,,,
95180,10.1021/acsmaterialslett.2c00764,10.1021/acsmaterialslett.2c00764,PM6,BTP-4Cl-C9-12,PM6,BTP-4Cl-C9-12,COC(=O)C(C)(C)c1cc(C)cc(-c2sc3c4sc5cc(/C=C6/C(=O)c7cc(F)cc(c7)C(=O)/C6=C\c6cc(C(C)(C)C(=O)OC)c(-c7cc(C)cc(C(C)(C)C(=O)OC)c7)s6)sc5c4c(C(C)(C)C(=O)OC)ccc2-3)c1,,0.82,27.0,67.3,14.9,14.900219999999996,0.0014765100670939,14.7,14.9,,DIO,DIO,,,,,,,,300.0,,,,-5.56,-3.65,,,,
95181,10.1021/acsmaterialslett.2c00764,10.1021/acsmaterialslett.2c00764,PM6,BTP-4Cl-C9-16,PM6,BTP-4Cl-C9-16,COC(=O)C(C)(C)c1cc(C)cc(-c2sc3c4sc5cc(/C=C6/C(=O)c7cc(F)cc(c7)C(=O)/C6=C\c6cc(C(C)(C)C(=O)OC)c(-c7cc(C)cc(C(C)(C)C(=O)OC)c7)s6)sc5c4c(C(C)(C)C(=O)OC)ccc2-3)c1,,0.86,25.7,72.9,16.1,16.112358,0.0767577639751489,16.0,16.1,,w/o DIO,,,,,,,,,100.0,,,,-5.56,-3.65,,,,
95182,10.1021/acsmaterialslett.2c00764,10.1021/acsmaterialslett.2c00764,PM6,BTP-4Cl-C9-16,PM6,BTP-4Cl-C9-16,COC(=O)C(C)(C)c1cc(C)cc(-c2sc3c4sc5cc(/C=C6/C(=O)c7cc(F)cc(c7)C(=O)/C6=C\c6cc(C(C)(C)C(=O)OC)c(-c7cc(C)cc(C(C)(C)C(=O)OC)c7)s6)sc5c4c(C(C)(C)C(=O)OC)ccc2-3)c1,,0.85,27.3,77.8,18.0,18.05349,0.2971666666666471,17.9,18.0,,DIO,DIO,,,,,,,,100.0,,,,-5.56,-3.65,,,,
95183,10.1021/acsmaterialslett.2c00764,10.1021/acsmaterialslett.2c00764,PM6,BTP-4Cl-C9-16,PM6,BTP-4Cl-C9-16,COC(=O)C(C)(C)c1cc(C)cc(-c2sc3c4sc5cc(/C=C6/C(=O)c7cc(F)cc(c7)C(=O)/C6=C\c6cc(C(C)(C)C(=O)OC)c(-c7cc(C)cc(C(C)(C)C(=O)OC)c7)s6)sc5c4c(C(C)(C)C(=O)OC)ccc2-3)c1,,0.83,27.7,69.0,15.9,15.86379,0.227735849056607,15.8,15.9,,DIO,DIO,,,,,,,,300.0,,,,-5.56,-3.65,,,,
95184,10.1021/acsmaterialslett.2c00764,10.1021/acsmaterialslett.2c00764,PM6,BTP-4Cl-C9-20,PM6,BTP-4Cl-C9-20,COC(=O)C(C)(C)c1cc(C)cc(-c2sc3c4sc5cc(/C=C6/C(=O)c7cc(F)cc(c7)C(=O)/C6=C\c6cc(C(C)(C)C(=O)OC)c(-c7cc(C)cc(C(C)(C)C(=O)OC)c7)s6)sc5c4c(C(C)(C)C(=O)OC)ccc2-3)c1,,0.87,25.4,69.6,15.4,15.380207999999998,0.1285194805194965,15.3,15.4,,w/o DIO,,,,,,,,,100.0,,,,-5.56,-3.65,,,,
95185,10.1021/acsmaterialslett.2c00764,10.1021/acsmaterialslett.2c00764,PM6,BTP-4Cl-C9-20,PM6,BTP-4Cl-C9-20,COC(=O)C(C)(C)c1cc(C)cc(-c2sc3c4sc5cc(/C=C6/C(=O)c7cc(F)cc(c7)C(=O)/C6=C\c6cc(C(C)(C)C(=O)OC)c(-c7cc(C)cc(C(C)(C)C(=O)OC)c7)s6)sc5c4c(C(C)(C)C(=O)OC)ccc2-3)c1,,0.81,26.6,72.2,15.6,15.556212000000002,0.2806923076922916,15.5,15.6,,DIO,DIO,,,,,,,,100.0,,,,-5.56,-3.65,,,,
95186,10.1021/acsmaterialslett.2c00764,10.1021/acsmaterialslett.2c00764,PM6,BTP-4Cl-C9-20,PM6,BTP-4Cl-C9-20,COC(=O)C(C)(C)c1cc(C)cc(-c2sc3c4sc5cc(/C=C6/C(=O)c7cc(F)cc(c7)C(=O)/C6=C\c6cc(C(C)(C)C(=O)OC)c(-c7cc(C)cc(C(C)(C)C(=O)OC)c7)s6)sc5c4c(C(C)(C)C(=O)OC)ccc2-3)c1,,0.83,27.6,58.0,13.3,13.28664,0.1004511278195525,13.2,13.3,,DIO,DIO,,,,,,,,300.0,,,,-5.56,-3.65,,,,
95187,10.1002/adfm.202104259,10.1002/adfm.202104259,CPDT-Monomer,,CPDT-Monomer,,,,0.32,0.06,30.4,0.008,0.0058368,27.04000000000001,0.006,0.008,,,,,,,,,,,,,,,,,,,,
95188,10.1002/adfm.202104259,10.1002/adfm.202104259,CPDT-Dimer,,CPDT-Dimer,,,,0.56,1.11,34.9,0.23,0.2169384,5.678956521739109,0.21,0.23,,,,,,,,,,,,,,,,,,,,
95189,10.1002/adfm.202104259,10.1002/adfm.202104259,CPDT-Trimer,,CPDT-Trimer,,,,0.31,0.57,33.6,0.06,0.0593712,1.047999999999998,0.06,0.06,,,,,,,,,,,,,,,,,,,,
95190,10.1002/adfm.202104259,10.1002/adfm.202104259,Fluorenyl-Monomer,,Fluorenyl-Monomer,,,,0.29,0.02,32.4,0.002,0.0018791999999999,6.040000000000017,0.002,0.002,,,,,,,,,,,,,,,,,,,,
95191,10.1002/adfm.202104259,10.1002/adfm.202104259,Fluorenyl-Dimer,,Fluorenyl-Dimer,,,,0.58,0.15,25.0,0.025,0.02175,13.00000000000001,0.02,0.025,,,,,,,,,,,,,,,,,,,,
95192,10.1002/adfm.202104259,10.1002/adfm.202104259,Fluorenyl-Trimer,,Fluorenyl-Trimer,,,,0.71,0.17,23.2,0.03,0.0280024,6.658666666666663,0.03,0.03,,,,,,,,,,,,,,,,,,,,
95193,10.1002/adfm.202204720,10.1002/adfm.202204720,PTO2,m-DTC-Cl-1,PTO2,m-DTC-Cl-1,CCOC(=O)c1ccsc1-c1cc2c(-c3cc(F)c(CC)s3)c3sc(-c4cc(C(=O)OCC)c(-c5cc6c(-c7cc(F)c(CC)s7)c7sc(-c8cc(C(=O)OCC)c(-c9cc%10c(-c%11cc(F)c(CC)s%11)c%11sccc%11c(-c%11cc(F)c(CC)s%11)c%10s9)s8)cc7c(-c7cc(F)c(CC)s7)c6s5)s4)cc3c(-c3cc(F)c(CC)s3)c2s1,,1.06,17.3,64.0,11.7,11.73632,0.3104273504273648,11.4,11.7,1:1.2,,,,ITO/PEDOT:PSS/PTO2:acceptors/PDINN/Ag,conventional,PDINN,PDINN,PEDOT:PSS,PEDOT:PSS,100.0,,,,-5.59,-3.67,,,,
95194,10.1002/adfm.202204720,10.1002/adfm.202204720,PTO2,m-DTC-Cl-2,PTO2,m-DTC-Cl-2,CCOC(=O)c1ccsc1-c1cc2c(-c3cc(F)c(CC)s3)c3sc(-c4cc(C(=O)OCC)c(-c5cc6c(-c7cc(F)c(CC)s7)c7sc(-c8cc(C(=O)OCC)c(-c9cc%10c(-c%11cc(F)c(CC)s%11)c%11sccc%11c(-c%11cc(F)c(CC)s%11)c%10s9)s8)cc7c(-c7cc(F)c(CC)s7)c6s5)s4)cc3c(-c3cc(F)c(CC)s3)c2s1,,1.05,18.4,73.1,14.1,14.12292,0.1625531914893557,13.8,14.1,1:1.2,,,,ITO/PEDOT:PSS/PTO2:acceptors/PDINN/Ag,conventional,PDINN,PDINN,PEDOT:PSS,PEDOT:PSS,100.0,,,,-5.59,-3.67,,,,
95195,10.1002/adfm.202204720,10.1002/adfm.202204720,PTO2,m-DTC-2Cl,PTO2,m-DTC-2Cl,CCOC(=O)c1ccsc1-c1cc2c(-c3cc(F)c(CC)s3)c3sc(-c4cc(C(=O)OCC)c(-c5cc6c(-c7cc(F)c(CC)s7)c7sc(-c8cc(C(=O)OCC)c(-c9cc%10c(-c%11cc(F)c(CC)s%11)c%11sccc%11c(-c%11cc(F)c(CC)s%11)c%10s9)s8)cc7c(-c7cc(F)c(CC)s7)c6s5)s4)cc3c(-c3cc(F)c(CC)s3)c2s1,CCCCCCCCC(CCCCCCCC)n1c2cc3c(cc2c2cc4c(cc21)-c1sc(/C=C2\C(=O)c5ccc(Cl)cc5C2=C(C#N)C#N)cc1C4(c1cccc(CCCCCC)c1)c1cccc(CCCCCC)c1)C(c1cccc(CCCCCC)c1)(c1cccc(CCCCCC)c1)c1cc(/C=C2\C(=O)c4ccc(Cl)cc4C2=C(C#N)C#N)sc1-3,1.05,16.8,63.1,11.1,11.13084,0.2778378378378496,10.8,11.1,1:1.2,,,,ITO/PEDOT:PSS/PTO2:acceptors/PDINN/Ag,conventional,PDINN,PDINN,PEDOT:PSS,PEDOT:PSS,100.0,,,,-5.59,-3.67,,-5.65,-3.89,
95197,10.1002/adfm.202204720,10.1002/adfm.202204720,PTO2,m-DTC-Cl-2,PTO2,m-DTC-Cl-2,CCOC(=O)c1ccsc1-c1cc2c(-c3cc(F)c(CC)s3)c3sc(-c4cc(C(=O)OCC)c(-c5cc6c(-c7cc(F)c(CC)s7)c7sc(-c8cc(C(=O)OCC)c(-c9cc%10c(-c%11cc(F)c(CC)s%11)c%11sccc%11c(-c%11cc(F)c(CC)s%11)c%10s9)s8)cc7c(-c7cc(F)c(CC)s7)c6s5)s4)cc3c(-c3cc(F)c(CC)s3)c2s1,,0.66,29.7,71.2,14.0,13.956624,0.3098285714285609,13.7,14.0,,,,,Rear cell,,,,,,100.0,,,,-5.59,-3.67,,,,
95199,10.1002/adfm.202407681,10.1002/adfm.202407681,PM6-b-PYSe,,PM6-b-PYSe,,,,0.904,20.3,66.9,12.33,12.276952800000002,0.4302287104622724,,,,,,,ITO/PEDOT:PSS/active layer/PNDIT-F3N/Ag,conventional,PNDIT-F3N,PNDIT-F3N,PEDOT:PSS,PEDOT:PSS,,,,,,,,,,
95200,10.1002/adfm.202407681,10.1002/adfm.202407681,D18,BTP‑eC9,D18,BTP‑eC9,CCCCCCC(CCCC)Cc1csc(-c2cc3c4nsnc4c4cc(-c5cc(CC(CCCC)CCCCCC)c(-c6cc7c(-c8cc(F)c(CC(CC)CCCC)s8)c8sccc8c(-c8cc(F)c(CC(CC)CCCC)s8)c7s6)s5)sc4c3s2)c1,,0.846,27.4,75.8,17.57,17.5707432,0.0042299373932767,,,,,,,ITO/PEDOT:PSS/active layer/PNDIT-F3N/Ag,conventional,PNDIT-F3N,PNDIT-F3N,PEDOT:PSS,PEDOT:PSS,,,,,-5.51,-2.77,,,,
95201,10.1002/adfm.202407681,10.1002/adfm.202407681,D18,PM6-b-PYSe/BTP-eC9,D18,PM6-b-PYSe/BTP-eC9,CCCCCCC(CCCC)Cc1csc(-c2cc3c4nsnc4c4cc(-c5cc(CC(CCCC)CCCCCC)c(-c6cc7c(-c8cc(F)c(CC(CC)CCCC)s8)c8sccc8c(-c8cc(F)c(CC(CC)CCCC)s8)c7s6)s5)sc4c3s2)c1,,0.87,27.46,75.2,17.97,17.9654304,0.0254290484140231,,,,,,,ITO/PEDOT:PSS/active layer/PNDIT-F3N/Ag,conventional,PNDIT-F3N,PNDIT-F3N,PEDOT:PSS,PEDOT:PSS,,,,,-5.51,-2.77,,,,
95202,10.1002/adfm.202418106,10.1002/adfm.202418106,,BOBO4Cl-βδ (BHJ),,BOBO4Cl-βδ (BHJ),,,0.89,22.31,74.02,14.75,14.697337179999998,0.3570360677966229,,14.75,1:1.5,,,,ITO/PEDOT:PSS/active layer/PDINN/Ag,conventional,PDINN,PDINN,PEDOT:PSS,PEDOT:PSS,,chloroform,chloroform,,,,,,,
95203,10.1002/adfm.202418106,10.1002/adfm.202418106,,BOBO4Cl-βδ (Q-PHJ),,BOBO4Cl-βδ (Q-PHJ),,,0.92,25.17,75.35,17.46,17.4483474,0.0667388316151286,,17.46,1:1.5,,,,ITO/PEDOT:PSS/active layer/PDINN/Ag,conventional,PDINN,PDINN,PEDOT:PSS,PEDOT:PSS,,chloroform,chloroform,,,,,,,
95204,10.1002/adfm.202418106,10.1002/adfm.202418106,,C11HD4Cl-βγ (BHJ),,C11HD4Cl-βγ (BHJ),,,0.92,24.02,77.31,17.14,17.084273040000003,0.3251281213535453,,17.14,1:1.5,,,,ITO/PEDOT:PSS/active layer/PDINN/Ag,conventional,PDINN,PDINN,PEDOT:PSS,PEDOT:PSS,,chloroform,chloroform,,,,,,,
95205,10.1002/adfm.202418106,10.1002/adfm.202418106,,C11HD4Cl-βγ (Q-PHJ),,C11HD4Cl-βγ (Q-PHJ),,,0.94,21.8,69.58,14.23,14.2583336,0.1991117357694999,,14.23,1:1.5,,,,ITO/PEDOT:PSS/active layer/PDINN/Ag,conventional,PDINN,PDINN,PEDOT:PSS,PEDOT:PSS,,chloroform,chloroform,,,,,,,
95206,10.1002/adfm.202418106,10.1002/adfm.202418106,D18,L8-BO,D18,L8-BO,CCCCCCC(CCCC)Cc1csc(-c2cc3c4nsnc4c4cc(-c5cc(CC(CCCC)CCCCCC)c(-c6cc7c(-c8cc(F)c(CC(CC)CCCC)s8)c8sccc8c(-c8cc(F)c(CC(CC)CCCC)s8)c7s6)s5)sc4c3s2)c1,CCCCCCC(CCCC)CC1=C(/C=C2\C(=O)C3=CC(F)=C(F)C=C3C2=C(C#N)C#N)SC2=C1SC1C3=C(C4=C(C5=NSN=C35)C3=C(C5=C(S3)C(CC(CCCC)CCCCCC)=C(/C=C3\C(=O)C6=CC(F)=C(F)C=C6C3=C(C#N)C#N)S5)N4CC(CC)CCCC)N(CC(CC)CCCC)C21,0.924,25.71,75.66,17.98,17.973819864000003,0.0343722803114436,,17.98,1:1.5,,,,ITO/PEDOT:PSS/active layer/PDINN/Ag,conventional,PDINN,PDINN,PEDOT:PSS,PEDOT:PSS,,chloroform,chloroform,,-5.51,-2.77,,-5.68,-3.9,
95208,10.1021/acs.jpclett.4c02676,10.1021/acs.jpclett.4c02676,MZC8-F,,MZC8-F,,,,0.88,22.48,67.74,13.4,13.400597759999998,0.0044608955223731,13.13,13.4,,,,,,,,,,,,,,,,,,,,
95209,10.1021/acs.jpclett.4c02676,10.1021/acs.jpclett.4c02676,MZC8-Cl,,MZC8-Cl,,,,0.86,26.17,76.36,17.3,17.185734319999998,0.6604952601156219,17.06,17.3,,,,,,,,,,,,,,,,,,,,
95210,10.1021/acs.jpclett.4c02676,10.1021/acs.jpclett.4c02676,MZEH-F,,MZEH-F,,,,0.9,25.4,71.62,16.4,16.372332,0.1687073170731614,16.14,16.4,,,,,,,,,,,,,,,,,,,,
95211,10.1021/acs.jpclett.4c02676,10.1021/acs.jpclett.4c02676,MZEH-Cl,,MZEH-Cl,,,,0.97,16.25,48.55,7.6,7.65269375,0.6933388157894793,7.26,7.6,,,,,,,,,,,,,,,,,,,,
95212,10.1021/acsmacrolett.5c00122,10.1021/acsmacrolett.5c00122,FTAZ,PNDI-T2,,PNDIT2,,CCCCCCCCCCC(CCCCCCCCCC)CN1C(=O)c2ccc3c4c(c(-c5ccc(-c6cccs6)s5)cc(c24)C1=O)C(=O)N(CC(CCCCCCCCCC)CCCCCCCCCC)C3=O,0.93,8.12,51.0,3.8,3.851316,1.3504210526315767,3.8,,,,,,ITO/ZnO/FTAZ:NDI-based polymer/MoOx/Al,,ZnO,,MoOx,,,,,,,,,-5.8,-3.8,
95213,10.1021/acsmacrolett.5c00122,10.1021/acsmacrolett.5c00122,FTAZ,PNDI-T21,,PNDI-T21,,,0.92,10.42,55.6,5.3,5.330038400000001,0.566762264150969,5.3,,,,,,ITO/ZnO/FTAZ:NDI-based polymer/MoOx/Al,,ZnO,,MoOx,,,,,,,,,,,
95214,10.1021/acsmacrolett.5c00122,10.1021/acsmacrolett.5c00122,FTAZ,PNDI-T23,,PNDI-T23,,,0.92,7.45,52.7,3.6,3.612058,0.3349444444444479,3.6,,,,,,ITO/ZnO/FTAZ:NDI-based polymer/MoOx/Al,,ZnO,,MoOx,,,,,,,,,,,
95215,10.1021/acsmacrolett.5c00122,10.1021/acsmacrolett.5c00122,FTAZ,PNDI-T25,,PNDI-T25,,,0.91,7.15,50.0,3.2,3.2532500000000004,1.6640625000000075,3.2,,,,,,ITO/ZnO/FTAZ:NDI-based polymer/MoOx/Al,,ZnO,,MoOx,,,,,,,,,,,
95216,10.1021/acsmacrolett.5c00122,10.1021/acsmacrolett.5c00122,FTAZ,PNDI-RT,,PNDI-RT,,,0.92,9.07,58.8,4.9,4.9065072,0.1327999999999941,4.9,,,,,,ITO/ZnO/FTAZ:NDI-based polymer/MoOx/Al,,ZnO,,MoOx,,,,,,,,,,,
95226,10.1002/adfm.202007276,10.1002/adfm.202007276,PM6,Y6,PM6,Y6,COC(=O)C(C)(C)c1cc(C)cc(-c2sc3c4sc5cc(/C=C6/C(=O)c7cc(F)cc(c7)C(=O)/C6=C\c6cc(C(C)(C)C(=O)OC)c(-c7cc(C)cc(C(C)(C)C(=O)OC)c7)s6)sc5c4c(C(C)(C)C(=O)OC)ccc2-3)c1,CCCCCCCCCCCc1c(/C=C2\C(=O)c3cc(F)c(F)cc3C2=C(C#N)C#N)sc2c1sc1c3c4nsnc4c4c5sc6c(CCCCCCCCCCC)c(/C=C7\C(=O)c8cc(F)c(F)cc8C7=C(C#N)C#N)sc6c5n(CC(CC)CCCC)c4c3n(CC(CC)CCCC)c21,0.836,25.53,67.8,14.47,14.47060824,0.0042034554250052,13.92,14.47,,,,,,solar cell,,,,,,,,,-5.56,-3.65,,-5.65,-4.09,
95227,10.1002/adfm.202007276,10.1002/adfm.202007276,PM6,Y6,PM6,Y6,COC(=O)C(C)(C)c1cc(C)cc(-c2sc3c4sc5cc(/C=C6/C(=O)c7cc(F)cc(c7)C(=O)/C6=C\c6cc(C(C)(C)C(=O)OC)c(-c7cc(C)cc(C(C)(C)C(=O)OC)c7)s6)sc5c4c(C(C)(C)C(=O)OC)ccc2-3)c1,CCCCCCCCCCCc1c(/C=C2\C(=O)c3cc(F)c(F)cc3C2=C(C#N)C#N)sc2c1sc1c3c4nsnc4c4c5sc6c(CCCCCCCCCCC)c(/C=C7\C(=O)c8cc(F)c(F)cc8C7=C(C#N)C#N)sc6c5n(CC(CC)CCCC)c4c3n(CC(CC)CCCC)c21,0.845,22.66,72.54,13.89,13.889741580000004,0.0018604751619725,12.96,13.89,,,,,,solar cell,,,,,,,,,-5.56,-3.65,,-5.65,-4.09,
95228,10.1002/adfm.202007276,10.1002/adfm.202007276,PM6,Y6,PM6,Y6,COC(=O)C(C)(C)c1cc(C)cc(-c2sc3c4sc5cc(/C=C6/C(=O)c7cc(F)cc(c7)C(=O)/C6=C\c6cc(C(C)(C)C(=O)OC)c(-c7cc(C)cc(C(C)(C)C(=O)OC)c7)s6)sc5c4c(C(C)(C)C(=O)OC)ccc2-3)c1,CCCCCCCCCCCc1c(/C=C2\C(=O)c3cc(F)c(F)cc3C2=C(C#N)C#N)sc2c1sc1c3c4nsnc4c4c5sc6c(CCCCCCCCCCC)c(/C=C7\C(=O)c8cc(F)c(F)cc8C7=C(C#N)C#N)sc6c5n(CC(CC)CCCC)c4c3n(CC(CC)CCCC)c21,0.828,23.38,63.42,12.27,12.277249488,0.0590830317848503,11.38,12.27,,,,,,solar cell,,,,,,,,,-5.56,-3.65,,-5.65,-4.09,
95229,10.1002/adfm.202007276,10.1002/adfm.202007276,PM6,Y6,PM6,Y6,COC(=O)C(C)(C)c1cc(C)cc(-c2sc3c4sc5cc(/C=C6/C(=O)c7cc(F)cc(c7)C(=O)/C6=C\c6cc(C(C)(C)C(=O)OC)c(-c7cc(C)cc(C(C)(C)C(=O)OC)c7)s6)sc5c4c(C(C)(C)C(=O)OC)ccc2-3)c1,CCCCCCCCCCCc1c(/C=C2\C(=O)c3cc(F)c(F)cc3C2=C(C#N)C#N)sc2c1sc1c3c4nsnc4c4c5sc6c(CCCCCCCCCCC)c(/C=C7\C(=O)c8cc(F)c(F)cc8C7=C(C#N)C#N)sc6c5n(CC(CC)CCCC)c4c3n(CC(CC)CCCC)c21,0.837,23.54,73.2,14.42,14.422581360000002,0.0179012482663135,13.92,14.42,,,,,,solar cell,,,,,,,,,-5.56,-3.65,,-5.65,-4.09,
95230,10.1002/adfm.202007276,10.1002/adfm.202007276,PM6,Y6,PM6,Y6,COC(=O)C(C)(C)c1cc(C)cc(-c2sc3c4sc5cc(/C=C6/C(=O)c7cc(F)cc(c7)C(=O)/C6=C\c6cc(C(C)(C)C(=O)OC)c(-c7cc(C)cc(C(C)(C)C(=O)OC)c7)s6)sc5c4c(C(C)(C)C(=O)OC)ccc2-3)c1,CCCCCCCCCCCc1c(/C=C2\C(=O)c3cc(F)c(F)cc3C2=C(C#N)C#N)sc2c1sc1c3c4nsnc4c4c5sc6c(CCCCCCCCCCC)c(/C=C7\C(=O)c8cc(F)c(F)cc8C7=C(C#N)C#N)sc6c5n(CC(CC)CCCC)c4c3n(CC(CC)CCCC)c21,0.825,24.98,66.03,13.61,13.60779255,0.0162193240264527,13.18,13.61,,,,,,,,,,,,,,,-5.56,-3.65,,-5.65,-4.09,
95231,10.1002/adfm.202007276,10.1002/adfm.202007276,PM6,Y6,PM6,Y6,COC(=O)C(C)(C)c1cc(C)cc(-c2sc3c4sc5cc(/C=C6/C(=O)c7cc(F)cc(c7)C(=O)/C6=C\c6cc(C(C)(C)C(=O)OC)c(-c7cc(C)cc(C(C)(C)C(=O)OC)c7)s6)sc5c4c(C(C)(C)C(=O)OC)ccc2-3)c1,CCCCCCCCCCCc1c(/C=C2\C(=O)c3cc(F)c(F)cc3C2=C(C#N)C#N)sc2c1sc1c3c4nsnc4c4c5sc6c(CCCCCCCCCCC)c(/C=C7\C(=O)c8cc(F)c(F)cc8C7=C(C#N)C#N)sc6c5n(CC(CC)CCCC)c4c3n(CC(CC)CCCC)c21,0.8403,21.83,70.02,12.88,12.8442930498,0.2772278742236148,,12.88,,,,,,solar cell,,,,,,,,,-5.56,-3.65,,-5.65,-4.09,
95232,10.1002/adfm.202007276,10.1002/adfm.202007276,PM6,Y6,PM6,Y6,COC(=O)C(C)(C)c1cc(C)cc(-c2sc3c4sc5cc(/C=C6/C(=O)c7cc(F)cc(c7)C(=O)/C6=C\c6cc(C(C)(C)C(=O)OC)c(-c7cc(C)cc(C(C)(C)C(=O)OC)c7)s6)sc5c4c(C(C)(C)C(=O)OC)ccc2-3)c1,CCCCCCCCCCCc1c(/C=C2\C(=O)c3cc(F)c(F)cc3C2=C(C#N)C#N)sc2c1sc1c3c4nsnc4c4c5sc6c(CCCCCCCCCCC)c(/C=C7\C(=O)c8cc(F)c(F)cc8C7=C(C#N)C#N)sc6c5n(CC(CC)CCCC)c4c3n(CC(CC)CCCC)c21,0.821,26.12,70.9,15.21,15.204164680000002,0.0383650230111715,14.36,15.21,,,,,,,,,,,,,,,-5.56,-3.65,,-5.65,-4.09,
95233,10.1002/adfm.202007276,10.1002/adfm.202007276,PM6,Y6,PM6,Y6,COC(=O)C(C)(C)c1cc(C)cc(-c2sc3c4sc5cc(/C=C6/C(=O)c7cc(F)cc(c7)C(=O)/C6=C\c6cc(C(C)(C)C(=O)OC)c(-c7cc(C)cc(C(C)(C)C(=O)OC)c7)s6)sc5c4c(C(C)(C)C(=O)OC)ccc2-3)c1,CCCCCCCCCCCc1c(/C=C2\C(=O)c3cc(F)c(F)cc3C2=C(C#N)C#N)sc2c1sc1c3c4nsnc4c4c5sc6c(CCCCCCCCCCC)c(/C=C7\C(=O)c8cc(F)c(F)cc8C7=C(C#N)C#N)sc6c5n(CC(CC)CCCC)c4c3n(CC(CC)CCCC)c21,0.826,25.14,73.6,15.28,15.283511039999995,0.0229780104711883,14.75,15.28,,,,,,,,,,,,,,,-5.56,-3.65,,-5.65,-4.09,
95234,10.1002/adfm.202007276,10.1002/adfm.202007276,PM6,Y6,PM6,Y6,COC(=O)C(C)(C)c1cc(C)cc(-c2sc3c4sc5cc(/C=C6/C(=O)c7cc(F)cc(c7)C(=O)/C6=C\c6cc(C(C)(C)C(=O)OC)c(-c7cc(C)cc(C(C)(C)C(=O)OC)c7)s6)sc5c4c(C(C)(C)C(=O)OC)ccc2-3)c1,CCCCCCCCCCCc1c(/C=C2\C(=O)c3cc(F)c(F)cc3C2=C(C#N)C#N)sc2c1sc1c3c4nsnc4c4c5sc6c(CCCCCCCCCCC)c(/C=C7\C(=O)c8cc(F)c(F)cc8C7=C(C#N)C#N)sc6c5n(CC(CC)CCCC)c4c3n(CC(CC)CCCC)c21,0.82,23.68,74.08,14.38,14.38455808,0.0316973574408825,13.9,14.38,,,,,,,,,,,,,,,-5.56,-3.65,,-5.65,-4.09,
95260,10.1016/j.isci.2020.100965,10.1016/j.isci.2020.100965,PM6,Y6,PM6,Y6,COC(=O)C(C)(C)c1cc(C)cc(-c2sc3c4sc5cc(/C=C6/C(=O)c7cc(F)cc(c7)C(=O)/C6=C\c6cc(C(C)(C)C(=O)OC)c(-c7cc(C)cc(C(C)(C)C(=O)OC)c7)s6)sc5c4c(C(C)(C)C(=O)OC)ccc2-3)c1,CCCCCCCCCCCc1c(/C=C2\C(=O)c3cc(F)c(F)cc3C2=C(C#N)C#N)sc2c1sc1c3c4nsnc4c4c5sc6c(CCCCCCCCCCC)c(/C=C7\C(=O)c8cc(F)c(F)cc8C7=C(C#N)C#N)sc6c5n(CC(CC)CCCC)c4c3n(CC(CC)CCCC)c21,0.86,25.29,68.4,14.8,14.8765896,0.5174972972972863,14.4,14.8,,,,,ITO/PEDOT:PSS/active layer/Phen-NaDPO/Ag,conventional,Phen-NaDPO,Phen-NaDPO,PEDOT:PSS,PEDOT:PSS,,,,,-5.56,-3.65,,-5.65,-4.09,
95261,10.1016/j.isci.2020.100965,10.1016/j.isci.2020.100965,PM6,Y6,PM6,Y6,COC(=O)C(C)(C)c1cc(C)cc(-c2sc3c4sc5cc(/C=C6/C(=O)c7cc(F)cc(c7)C(=O)/C6=C\c6cc(C(C)(C)C(=O)OC)c(-c7cc(C)cc(C(C)(C)C(=O)OC)c7)s6)sc5c4c(C(C)(C)C(=O)OC)ccc2-3)c1,CCCCCCCCCCCc1c(/C=C2\C(=O)c3cc(F)c(F)cc3C2=C(C#N)C#N)sc2c1sc1c3c4nsnc4c4c5sc6c(CCCCCCCCCCC)c(/C=C7\C(=O)c8cc(F)c(F)cc8C7=C(C#N)C#N)sc6c5n(CC(CC)CCCC)c4c3n(CC(CC)CCCC)c21,0.84,25.46,72.9,15.6,15.5906856,0.0597076923076983,15.3,15.6,,CN,,0.05 vol%,ITO/PEDOT:PSS/active layer/Phen-NaDPO/Ag,conventional,Phen-NaDPO,Phen-NaDPO,PEDOT:PSS,PEDOT:PSS,,,,,-5.56,-3.65,,-5.65,-4.09,
95262,10.1016/j.isci.2020.100965,10.1016/j.isci.2020.100965,PM6,Y6,PM6,Y6,COC(=O)C(C)(C)c1cc(C)cc(-c2sc3c4sc5cc(/C=C6/C(=O)c7cc(F)cc(c7)C(=O)/C6=C\c6cc(C(C)(C)C(=O)OC)c(-c7cc(C)cc(C(C)(C)C(=O)OC)c7)s6)sc5c4c(C(C)(C)C(=O)OC)ccc2-3)c1,CCCCCCCCCCCc1c(/C=C2\C(=O)c3cc(F)c(F)cc3C2=C(C#N)C#N)sc2c1sc1c3c4nsnc4c4c5sc6c(CCCCCCCCCCC)c(/C=C7\C(=O)c8cc(F)c(F)cc8C7=C(C#N)C#N)sc6c5n(CC(CC)CCCC)c4c3n(CC(CC)CCCC)c21,0.84,25.66,73.9,15.9,15.9287016,0.1805132075471683,15.5,15.9,,A3,,5 mg/mL,ITO/PEDOT:PSS/active layer/Phen-NaDPO/Ag,conventional,Phen-NaDPO,Phen-NaDPO,PEDOT:PSS,PEDOT:PSS,,,,,-5.56,-3.65,,-5.65,-4.09,
95263,10.1016/j.isci.2020.100965,10.1016/j.isci.2020.100965,PM6,Y6,PM6,Y6,COC(=O)C(C)(C)c1cc(C)cc(-c2sc3c4sc5cc(/C=C6/C(=O)c7cc(F)cc(c7)C(=O)/C6=C\c6cc(C(C)(C)C(=O)OC)c(-c7cc(C)cc(C(C)(C)C(=O)OC)c7)s6)sc5c4c(C(C)(C)C(=O)OC)ccc2-3)c1,CCCCCCCCCCCc1c(/C=C2\C(=O)c3cc(F)c(F)cc3C2=C(C#N)C#N)sc2c1sc1c3c4nsnc4c4c5sc6c(CCCCCCCCCCC)c(/C=C7\C(=O)c8cc(F)c(F)cc8C7=C(C#N)C#N)sc6c5n(CC(CC)CCCC)c4c3n(CC(CC)CCCC)c21,0.84,26.04,74.27,16.2,16.24552272,0.2810044444444507,15.9,16.2,,A3,,10 mg/mL,ITO/PEDOT:PSS/active layer/Phen-NaDPO/Ag,conventional,Phen-NaDPO,Phen-NaDPO,PEDOT:PSS,PEDOT:PSS,,,,,-5.56,-3.65,,-5.65,-4.09,
95264,10.1016/j.isci.2020.100965,10.1016/j.isci.2020.100965,PM6,Y6,PM6,Y6,COC(=O)C(C)(C)c1cc(C)cc(-c2sc3c4sc5cc(/C=C6/C(=O)c7cc(F)cc(c7)C(=O)/C6=C\c6cc(C(C)(C)C(=O)OC)c(-c7cc(C)cc(C(C)(C)C(=O)OC)c7)s6)sc5c4c(C(C)(C)C(=O)OC)ccc2-3)c1,CCCCCCCCCCCc1c(/C=C2\C(=O)c3cc(F)c(F)cc3C2=C(C#N)C#N)sc2c1sc1c3c4nsnc4c4c5sc6c(CCCCCCCCCCC)c(/C=C7\C(=O)c8cc(F)c(F)cc8C7=C(C#N)C#N)sc6c5n(CC(CC)CCCC)c4c3n(CC(CC)CCCC)c21,0.83,26.26,74.82,16.3,16.307617559999997,0.046733496932493,15.9,16.3,,A3,,15 mg/mL,ITO/PEDOT:PSS/active layer/Phen-NaDPO/Ag,conventional,Phen-NaDPO,Phen-NaDPO,PEDOT:PSS,PEDOT:PSS,,,,,-5.56,-3.65,,-5.65,-4.09,
95265,10.1016/j.isci.2020.100965,10.1016/j.isci.2020.100965,PM6,Y6,PM6,Y6,COC(=O)C(C)(C)c1cc(C)cc(-c2sc3c4sc5cc(/C=C6/C(=O)c7cc(F)cc(c7)C(=O)/C6=C\c6cc(C(C)(C)C(=O)OC)c(-c7cc(C)cc(C(C)(C)C(=O)OC)c7)s6)sc5c4c(C(C)(C)C(=O)OC)ccc2-3)c1,CCCCCCCCCCCc1c(/C=C2\C(=O)c3cc(F)c(F)cc3C2=C(C#N)C#N)sc2c1sc1c3c4nsnc4c4c5sc6c(CCCCCCCCCCC)c(/C=C7\C(=O)c8cc(F)c(F)cc8C7=C(C#N)C#N)sc6c5n(CC(CC)CCCC)c4c3n(CC(CC)CCCC)c21,0.82,26.5,76.05,16.5,16.525665,0.1555454545454548,16.1,16.5,,,,20 mg/mL,ITO/PEDOT:PSS/active layer/Phen-NaDPO/Ag,conventional,Phen-NaDPO,Phen-NaDPO,PEDOT:PSS,PEDOT:PSS,,,,110.0,-5.56,-3.65,,-5.65,-4.09,
95266,10.1016/j.isci.2020.100965,10.1016/j.isci.2020.100965,PM6,Y6,PM6,Y6,COC(=O)C(C)(C)c1cc(C)cc(-c2sc3c4sc5cc(/C=C6/C(=O)c7cc(F)cc(c7)C(=O)/C6=C\c6cc(C(C)(C)C(=O)OC)c(-c7cc(C)cc(C(C)(C)C(=O)OC)c7)s6)sc5c4c(C(C)(C)C(=O)OC)ccc2-3)c1,CCCCCCCCCCCc1c(/C=C2\C(=O)c3cc(F)c(F)cc3C2=C(C#N)C#N)sc2c1sc1c3c4nsnc4c4c5sc6c(CCCCCCCCCCC)c(/C=C7\C(=O)c8cc(F)c(F)cc8C7=C(C#N)C#N)sc6c5n(CC(CC)CCCC)c4c3n(CC(CC)CCCC)c21,0.82,26.28,75.21,16.2,16.207454159999998,0.0460133333333223,15.8,16.2,,,,25 mg/mL,ITO/PEDOT:PSS/active layer/Phen-NaDPO/Ag,conventional,Phen-NaDPO,Phen-NaDPO,PEDOT:PSS,PEDOT:PSS,,,,110.0,-5.56,-3.65,,-5.65,-4.09,
95267,10.1016/j.isci.2020.100965,10.1016/j.isci.2020.100965,PM6,Y6,PM6,Y6,COC(=O)C(C)(C)c1cc(C)cc(-c2sc3c4sc5cc(/C=C6/C(=O)c7cc(F)cc(c7)C(=O)/C6=C\c6cc(C(C)(C)C(=O)OC)c(-c7cc(C)cc(C(C)(C)C(=O)OC)c7)s6)sc5c4c(C(C)(C)C(=O)OC)ccc2-3)c1,CCCCCCCCCCCc1c(/C=C2\C(=O)c3cc(F)c(F)cc3C2=C(C#N)C#N)sc2c1sc1c3c4nsnc4c4c5sc6c(CCCCCCCCCCC)c(/C=C7\C(=O)c8cc(F)c(F)cc8C7=C(C#N)C#N)sc6c5n(CC(CC)CCCC)c4c3n(CC(CC)CCCC)c21,0.81,26.08,75.64,16.0,15.97879872,0.1325079999999978,15.5,16.0,,,,35 mg/mL,ITO/PEDOT:PSS/active layer/Phen-NaDPO/Ag,conventional,Phen-NaDPO,Phen-NaDPO,PEDOT:PSS,PEDOT:PSS,,,,110.0,-5.56,-3.65,,-5.65,-4.09,
95268,10.1016/j.isci.2020.100965,10.1016/j.isci.2020.100965,PM6,Y6,PM6,Y6,COC(=O)C(C)(C)c1cc(C)cc(-c2sc3c4sc5cc(/C=C6/C(=O)c7cc(F)cc(c7)C(=O)/C6=C\c6cc(C(C)(C)C(=O)OC)c(-c7cc(C)cc(C(C)(C)C(=O)OC)c7)s6)sc5c4c(C(C)(C)C(=O)OC)ccc2-3)c1,CCCCCCCCCCCc1c(/C=C2\C(=O)c3cc(F)c(F)cc3C2=C(C#N)C#N)sc2c1sc1c3c4nsnc4c4c5sc6c(CCCCCCCCCCC)c(/C=C7\C(=O)c8cc(F)c(F)cc8C7=C(C#N)C#N)sc6c5n(CC(CC)CCCC)c4c3n(CC(CC)CCCC)c21,0.81,25.79,75.11,15.7,15.69040389,0.061121719745214,15.3,15.7,,,,50 mg/mL,ITO/PEDOT:PSS/active layer/Phen-NaDPO/Ag,conventional,Phen-NaDPO,Phen-NaDPO,PEDOT:PSS,PEDOT:PSS,,,,110.0,-5.56,-3.65,,-5.65,-4.09,
95269,10.1016/j.isci.2021.103027,10.1016/j.isci.2021.103027,PM6,BTP-eC9,PM6,BTP-eC9,COC(=O)C(C)(C)c1cc(C)cc(-c2sc3c4sc5cc(/C=C6/C(=O)c7cc(F)cc(c7)C(=O)/C6=C\c6cc(C(C)(C)C(=O)OC)c(-c7cc(C)cc(C(C)(C)C(=O)OC)c7)s6)sc5c4c(C(C)(C)C(=O)OC)ccc2-3)c1,CCCCCCCCCc1c(C=C2C(=O)c3cc(Cl)c(Cl)cc3C2=C(C#N)C#N)sc2c1sc1c3c4nsnc4c4c5sc6c(CCCCCCCCC)c(C=C7C(=O)c8cc(Cl)c(Cl)cc8C7=C(C#N)C#N)sc6c5n(CC(CCCC)CCCCCC)c4c3n(CC(CCCC)CCCCCC)c21,0.86,25.1,72.8,15.76,15.714608,0.2880203045685257,15.22,15.76,1:1.2,CN,,0.5 vol%,,normal,AZO,AZO,PEDOT:PSS,,,CF,,,-5.56,-3.65,,-5.68,-3.9,
95270,10.1016/j.isci.2021.103027,10.1016/j.isci.2021.103027,PM6,BTP-eC9,PM6,BTP-eC9,COC(=O)C(C)(C)c1cc(C)cc(-c2sc3c4sc5cc(/C=C6/C(=O)c7cc(F)cc(c7)C(=O)/C6=C\c6cc(C(C)(C)C(=O)OC)c(-c7cc(C)cc(C(C)(C)C(=O)OC)c7)s6)sc5c4c(C(C)(C)C(=O)OC)ccc2-3)c1,CCCCCCCCCc1c(C=C2C(=O)c3cc(Cl)c(Cl)cc3C2=C(C#N)C#N)sc2c1sc1c3c4nsnc4c4c5sc6c(CCCCCCCCC)c(C=C7C(=O)c8cc(Cl)c(Cl)cc8C7=C(C#N)C#N)sc6c5n(CC(CCCC)CCCCCC)c4c3n(CC(CCCC)CCCCCC)c21,0.84,25.01,72.7,15.29,15.273106800000004,0.1104852844996508,14.69,15.29,1:1.2,CN,,0.5 vol%,,normal,PFN-Br,PFN-Br,PEDOT:PSS,,,CF,,,-5.56,-3.65,,-5.68,-3.9,
95271,10.1016/j.isci.2021.103027,10.1016/j.isci.2021.103027,PM6,BTP-eC9,PM6,BTP-eC9,COC(=O)C(C)(C)c1cc(C)cc(-c2sc3c4sc5cc(/C=C6/C(=O)c7cc(F)cc(c7)C(=O)/C6=C\c6cc(C(C)(C)C(=O)OC)c(-c7cc(C)cc(C(C)(C)C(=O)OC)c7)s6)sc5c4c(C(C)(C)C(=O)OC)ccc2-3)c1,CCCCCCCCCc1c(C=C2C(=O)c3cc(Cl)c(Cl)cc3C2=C(C#N)C#N)sc2c1sc1c3c4nsnc4c4c5sc6c(CCCCCCCCC)c(C=C7C(=O)c8cc(Cl)c(Cl)cc8C7=C(C#N)C#N)sc6c5n(CC(CCCC)CCCCCC)c4c3n(CC(CCCC)CCCCCC)c21,0.85,24.29,73.0,15.15,15.071945,0.5152145214521392,14.61,15.15,1:1.2,CN,,0.5 vol%,,normal,PDINN,PDINN,PEDOT:PSS,,,CF,,,-5.56,-3.65,,-5.68,-3.9,
95272,10.1016/j.isci.2021.103027,10.1016/j.isci.2021.103027,PM6,BTP-eC9,PM6,BTP-eC9,COC(=O)C(C)(C)c1cc(C)cc(-c2sc3c4sc5cc(/C=C6/C(=O)c7cc(F)cc(c7)C(=O)/C6=C\c6cc(C(C)(C)C(=O)OC)c(-c7cc(C)cc(C(C)(C)C(=O)OC)c7)s6)sc5c4c(C(C)(C)C(=O)OC)ccc2-3)c1,CCCCCCCCCc1c(C=C2C(=O)c3cc(Cl)c(Cl)cc3C2=C(C#N)C#N)sc2c1sc1c3c4nsnc4c4c5sc6c(CCCCCCCCC)c(C=C7C(=O)c8cc(Cl)c(Cl)cc8C7=C(C#N)C#N)sc6c5n(CC(CCCC)CCCCCC)c4c3n(CC(CCCC)CCCCCC)c21,0.83,24.55,53.1,10.78,10.8199215,0.3703293135436008,10.19,10.78,1:1.2,CN,,0.5 vol%,ITO/PEDOT:PSS/PM6:BTP-eC9/AZO/Ag,normal,AZO,AZO,PEDOT:PSS,,,CF,,,-5.56,-3.65,,-5.68,-3.9,
95273,10.1016/j.isci.2021.103027,10.1016/j.isci.2021.103027,PM6,BTP-eC9,PM6,BTP-eC9,COC(=O)C(C)(C)c1cc(C)cc(-c2sc3c4sc5cc(/C=C6/C(=O)c7cc(F)cc(c7)C(=O)/C6=C\c6cc(C(C)(C)C(=O)OC)c(-c7cc(C)cc(C(C)(C)C(=O)OC)c7)s6)sc5c4c(C(C)(C)C(=O)OC)ccc2-3)c1,CCCCCCCCCc1c(C=C2C(=O)c3cc(Cl)c(Cl)cc3C2=C(C#N)C#N)sc2c1sc1c3c4nsnc4c4c5sc6c(CCCCCCCCC)c(C=C7C(=O)c8cc(Cl)c(Cl)cc8C7=C(C#N)C#N)sc6c5n(CC(CCCC)CCCCCC)c4c3n(CC(CCCC)CCCCCC)c21,0.85,24.87,71.2,15.11,15.051324,0.3883256121773554,14.75,15.11,1:1.2,CN,,0.5 vol%,,normal,PFN-Br,PFN-Br,PEDOT:PSS,,,CF,,,-5.56,-3.65,,-5.68,-3.9,
95274,10.1016/j.isci.2021.103027,10.1016/j.isci.2021.103027,PM6,BTP-eC9,PM6,BTP-eC9,COC(=O)C(C)(C)c1cc(C)cc(-c2sc3c4sc5cc(/C=C6/C(=O)c7cc(F)cc(c7)C(=O)/C6=C\c6cc(C(C)(C)C(=O)OC)c(-c7cc(C)cc(C(C)(C)C(=O)OC)c7)s6)sc5c4c(C(C)(C)C(=O)OC)ccc2-3)c1,CCCCCCCCCc1c(C=C2C(=O)c3cc(Cl)c(Cl)cc3C2=C(C#N)C#N)sc2c1sc1c3c4nsnc4c4c5sc6c(CCCCCCCCC)c(C=C7C(=O)c8cc(Cl)c(Cl)cc8C7=C(C#N)C#N)sc6c5n(CC(CCCC)CCCCCC)c4c3n(CC(CCCC)CCCCCC)c21,0.86,24.21,75.0,15.69,15.61545,0.4751434034416847,15.01,15.69,1:1.2,CN,,0.5 vol%,,normal,PDINN,PDINN,PEDOT:PSS,,,CF,,,-5.56,-3.65,,-5.68,-3.9,
95275,10.1016/j.isci.2021.103027,10.1016/j.isci.2021.103027,PM6,Y6,PM6,Y6,COC(=O)C(C)(C)c1cc(C)cc(-c2sc3c4sc5cc(/C=C6/C(=O)c7cc(F)cc(c7)C(=O)/C6=C\c6cc(C(C)(C)C(=O)OC)c(-c7cc(C)cc(C(C)(C)C(=O)OC)c7)s6)sc5c4c(C(C)(C)C(=O)OC)ccc2-3)c1,CCCCCCCCCCCc1c(/C=C2\C(=O)c3cc(F)c(F)cc3C2=C(C#N)C#N)sc2c1sc1c3c4nsnc4c4c5sc6c(CCCCCCCCCCC)c(/C=C7\C(=O)c8cc(F)c(F)cc8C7=C(C#N)C#N)sc6c5n(CC(CC)CCCC)c4c3n(CC(CC)CCCC)c21,,,,17.2,,,,17.2,,,,,ITO/PEDOT:PSS/AL/PDINN/Ag,conventional,PDINN,PDINN,PEDOT:PSS,PEDOT:PSS,,,,,-5.56,-3.65,,-5.65,-4.09,
95276,10.1016/j.isci.2021.103027,10.1016/j.isci.2021.103027,PM6,Y6,PM6,Y6,COC(=O)C(C)(C)c1cc(C)cc(-c2sc3c4sc5cc(/C=C6/C(=O)c7cc(F)cc(c7)C(=O)/C6=C\c6cc(C(C)(C)C(=O)OC)c(-c7cc(C)cc(C(C)(C)C(=O)OC)c7)s6)sc5c4c(C(C)(C)C(=O)OC)ccc2-3)c1,CCCCCCCCCCCc1c(/C=C2\C(=O)c3cc(F)c(F)cc3C2=C(C#N)C#N)sc2c1sc1c3c4nsnc4c4c5sc6c(CCCCCCCCCCC)c(/C=C7\C(=O)c8cc(F)c(F)cc8C7=C(C#N)C#N)sc6c5n(CC(CC)CCCC)c4c3n(CC(CC)CCCC)c21,,,,15.2,,,,15.2,,,,,ITO/PEDOT:PSS/AL/DPO/Al,conventional,DPO,DPO,PEDOT:PSS,PEDOT:PSS,,,,,-5.56,-3.65,,-5.65,-4.09,
95277,10.1016/j.isci.2021.103027,10.1016/j.isci.2021.103027,PM6,PTIC,PM6,PTIC,COC(=O)C(C)(C)c1cc(C)cc(-c2sc3c4sc5cc(/C=C6/C(=O)c7cc(F)cc(c7)C(=O)/C6=C\c6cc(C(C)(C)C(=O)OC)c(-c7cc(C)cc(C(C)(C)C(=O)OC)c7)s6)sc5c4c(C(C)(C)C(=O)OC)ccc2-3)c1,CCOc1cc(-c2cc(CC)c(/C=C3\C(=O)c4cc(F)c(F)cc4C3=C(C#N)C#N)s2)c(OCC)cc1-c1cc(CC)c(/C=C2\C(=O)c3cc(F)c(F)cc3C2=C(C#N)C#N)s1,,,,10.27,,,,10.27,,,,,ITO/ZnO/AL/MoO3/Ag,inverted,ZnO,ZnO,MoO3,MoO3,,,,,-5.56,-3.65,,-5.59,-3.81,
95278,10.1016/j.isci.2021.103027,10.1016/j.isci.2021.103027,PM6,IT-4F,PM6,IT-4F,COC(=O)C(C)(C)c1cc(C)cc(-c2sc3c4sc5cc(/C=C6/C(=O)c7cc(F)cc(c7)C(=O)/C6=C\c6cc(C(C)(C)C(=O)OC)c(-c7cc(C)cc(C(C)(C)C(=O)OC)c7)s6)sc5c4c(C(C)(C)C(=O)OC)ccc2-3)c1,CCCCCCc1ccc(C2(c3ccc(CCCCCC)cc3)c3cc4c(cc3-c3sc5cc(/C=C6\C(=O)c7cc(F)c(F)cc7C6=C(C#N)C#N)sc5c32)C(c2ccc(CCCCCC)cc2)(c2ccc(CCCCCC)cc2)c2c-4sc3cc(/C=C4\C(=O)c5cc(F)c(F)cc5C4=C(C#N)C#N)sc23)cc1,,,,10.8,,,,10.8,,,,,ITO/ZnO/AL/MoO3/Al,inverted,ZnO,ZnO,MoO3,MoO3,,,,,-5.56,-3.65,,-5.66,-4.14,
95279,10.1016/j.isci.2021.103027,10.1016/j.isci.2021.103027,PM6,IT-4F,PM6,IT-4F,COC(=O)C(C)(C)c1cc(C)cc(-c2sc3c4sc5cc(/C=C6/C(=O)c7cc(F)cc(c7)C(=O)/C6=C\c6cc(C(C)(C)C(=O)OC)c(-c7cc(C)cc(C(C)(C)C(=O)OC)c7)s6)sc5c4c(C(C)(C)C(=O)OC)ccc2-3)c1,CCCCCCc1ccc(C2(c3ccc(CCCCCC)cc3)c3cc4c(cc3-c3sc5cc(/C=C6\C(=O)c7cc(F)c(F)cc7C6=C(C#N)C#N)sc5c32)C(c2ccc(CCCCCC)cc2)(c2ccc(CCCCCC)cc2)c2c-4sc3cc(/C=C4\C(=O)c5cc(F)c(F)cc5C4=C(C#N)C#N)sc23)cc1,,,,12.12,,,,12.12,,,,,ITO/ZnO/AL/MoO3/Ag,inverted,ZnO,ZnO,MoO3,MoO3,,,,,-5.56,-3.65,,-5.66,-4.14,
95280,10.1016/j.isci.2021.103027,10.1016/j.isci.2021.103027,PM6,BTP-eC9,PM6,BTP-eC9,COC(=O)C(C)(C)c1cc(C)cc(-c2sc3c4sc5cc(/C=C6/C(=O)c7cc(F)cc(c7)C(=O)/C6=C\c6cc(C(C)(C)C(=O)OC)c(-c7cc(C)cc(C(C)(C)C(=O)OC)c7)s6)sc5c4c(C(C)(C)C(=O)OC)ccc2-3)c1,CCCCCCCCCc1c(C=C2C(=O)c3cc(Cl)c(Cl)cc3C2=C(C#N)C#N)sc2c1sc1c3c4nsnc4c4c5sc6c(CCCCCCCCC)c(C=C7C(=O)c8cc(Cl)c(Cl)cc8C7=C(C#N)C#N)sc6c5n(CC(CCCC)CCCCCC)c4c3n(CC(CCCC)CCCCCC)c21,,,,17.8,,,,17.8,,,,,ITO/PEDOT:PSS/AL/PFN-Br/Al,conventional,PFN-Br,PFN-Br,PEDOT:PSS,PEDOT:PSS,,,,,-5.56,-3.65,,-5.68,-3.9,
95281,10.1016/j.isci.2021.103027,10.1016/j.isci.2021.103027,PM6,BTTT-2Cl,PM6,BTTT-2Cl,COC(=O)C(C)(C)c1cc(C)cc(-c2sc3c4sc5cc(/C=C6/C(=O)c7cc(F)cc(c7)C(=O)/C6=C\c6cc(C(C)(C)C(=O)OC)c(-c7cc(C)cc(C(C)(C)C(=O)OC)c7)s6)sc5c4c(C(C)(C)C(=O)OC)ccc2-3)c1,,,,,13.13,,,,13.13,,,,,ITO/PEDOT:PSS/AL/PDINO/Al,conventional,PDINO,PDINO,PEDOT:PSS,PEDOT:PSS,,,,,-5.56,-3.65,,,,
95282,10.1016/j.isci.2021.103027,10.1016/j.isci.2021.103027,PM6,N3,PM6,N3,COC(=O)C(C)(C)c1cc(C)cc(-c2sc3c4sc5cc(/C=C6/C(=O)c7cc(F)cc(c7)C(=O)/C6=C\c6cc(C(C)(C)C(=O)OC)c(-c7cc(C)cc(C(C)(C)C(=O)OC)c7)s6)sc5c4c(C(C)(C)C(=O)OC)ccc2-3)c1,CCCCCCCCCCCC1=C(/C=C2\C(=O)C3=CC(F)=C(F)C=C3C2=C(C#N)C#N)SC2=C1SC1=C2N(CCC(CC)CCCC)C2=C1C1=NSN=C1C1=C2N(CCC(CC)CCCC)C2=C1SC1=C2SC(/C=C2\C(=O)C3=CC(F)=C(F)C=C3C2=C(C#N)C#N)=C1CCCCCCCCCCC,,,,15.94,,,,15.94,,,,,ITO/PEDOT:PSS/AL/PFN-Br/Ag,conventional,PFN-Br,PFN-Br,PEDOT:PSS,PEDOT:PSS,,,,,-5.56,-3.65,,-5.64,-3.86,
95283,10.1016/j.isci.2021.103027,10.1016/j.isci.2021.103027,PM6,N3,PM6,N3,COC(=O)C(C)(C)c1cc(C)cc(-c2sc3c4sc5cc(/C=C6/C(=O)c7cc(F)cc(c7)C(=O)/C6=C\c6cc(C(C)(C)C(=O)OC)c(-c7cc(C)cc(C(C)(C)C(=O)OC)c7)s6)sc5c4c(C(C)(C)C(=O)OC)ccc2-3)c1,CCCCCCCCCCCC1=C(/C=C2\C(=O)C3=CC(F)=C(F)C=C3C2=C(C#N)C#N)SC2=C1SC1=C2N(CCC(CC)CCCC)C2=C1C1=NSN=C1C1=C2N(CCC(CC)CCCC)C2=C1SC1=C2SC(/C=C2\C(=O)C3=CC(F)=C(F)C=C3C2=C(C#N)C#N)=C1CCCCCCCCCCC,,,,16.6,,,,16.6,,,,,ITO/2PACz/AL/PFN-Br/Ag,,PFN-Br,PFN-Br,2PACz,2PACz,,,,,-5.56,-3.65,,-5.64,-3.86,
95284,10.1016/j.isci.2021.103027,10.1016/j.isci.2021.103027,PBQ-QF,o-IDTBR,PBQ-QF,O-IDTBR,CCCCCCCCOc1cccc(-c2nc3c(-c4cccs4)c(F)c(F)c(-c4ccc(-c5cc6c(-c7ccc(CC(CC)CCCC)s7)c7sccc7c(-c7ccc(CC(CC)CCCC)s7)c6s5)s4)c3nc2-c2cccc(OCCCCCCCC)c2)c1,CCCCCCCCC1(CCCCCCCC)c2cc3c(cc2-c2sc(-c4ccc(/C=C5\SC(=S)N(CC)C5=O)c5nsnc45)cc21)C(CCCCCCCC)(CCCCCCCC)c1cc(-c2ccc(/C=C4\SC(=S)N(CC)C4=O)c4nsnc24)sc1-3,,,,8.08,,,,8.08,,,,,ITO/ZnO/Ba(OH)2/AL/MoO3/Al,inverted,ZnO/Ba(OH)2,ZnO/Ba(OH)2,MoO3,MoO3,,,,,-5.34,-3.62,,-5.52,-3.89,
95285,10.1016/j.isci.2021.103027,10.1016/j.isci.2021.103027,B1,BTP-eC9,B1,BTP-eC9,CCCCCCc1cc(-c2cc3c(-c4ccc(SCC(CC)CCCC)cc4)c4sc(-c5cc(CCCCCC)c(-c6cc(CCCCCC)c(-c7ccc(/C=C8/SC(=S)N(CCCC)C8=O)s7)s6)s5)cc4c(-c4ccc(SCC(CC)CCCC)cc4)c3s2)sc1-c1cc(CCCCCC)c(-c2ccc(/C=C3/SC(=S)N(CCCC)C3=O)s2)s1,CCCCCCCCCc1c(C=C2C(=O)c3cc(Cl)c(Cl)cc3C2=C(C#N)C#N)sc2c1sc1c3c4nsnc4c4c5sc6c(CCCCCCCCC)c(C=C7C(=O)c8cc(Cl)c(Cl)cc8C7=C(C#N)C#N)sc6c5n(CC(CCCC)CCCCCC)c4c3n(CC(CCCC)CCCCCC)c21,,,,14.86,,,,14.86,,,,,ITO-Cl/AL/Al,,,,,,,,,,-5.37,-3.51,,-5.68,-3.9,
95287,10.1016/j.isci.2021.103027,10.1016/j.isci.2021.103027,PM6,BTP-eC9,PM6,BTP-eC9,COC(=O)C(C)(C)c1cc(C)cc(-c2sc3c4sc5cc(/C=C6/C(=O)c7cc(F)cc(c7)C(=O)/C6=C\c6cc(C(C)(C)C(=O)OC)c(-c7cc(C)cc(C(C)(C)C(=O)OC)c7)s6)sc5c4c(C(C)(C)C(=O)OC)ccc2-3)c1,CCCCCCCCCc1c(C=C2C(=O)c3cc(Cl)c(Cl)cc3C2=C(C#N)C#N)sc2c1sc1c3c4nsnc4c4c5sc6c(CCCCCCCCC)c(C=C7C(=O)c8cc(Cl)c(Cl)cc8C7=C(C#N)C#N)sc6c5n(CC(CCCC)CCCCCC)c4c3n(CC(CCCC)CCCCCC)c21,,,,15.76,,,,15.76,1:1.2,CN,,0.5 vol% CN,ITO/PEDOT:PSS/AL/AZO/Al,conventional,AZO,AZO,PEDOT:PSS,PEDOT:PSS,,CF,,,-5.56,-3.65,,-5.68,-3.9,
95290,10.1016/j.isci.2021.103104,10.1016/j.isci.2021.103104,CD1,PBN-21,CD1,PBN-21,CCCCCCCC(CCCCC)CCn1nc2c(-c3cccs3)c(F)c(F)c(-c3ccc(-c4cc5c(-c6ccc(SCC(CCCC)CCCCCC)s6)c6sccc6c(-c6ccc(SCC(CCCC)CCCCCC)s6)c5s4)s3)c2n1,,1.25,8.56,57.0,6.1,6.099000000000001,0.0163934426229271,5.93,6.1,1:1,,,,ITO/PEDOT:PSS/active layer/LiF/Al,conventional,LiF,LiF,PEDOT:PSS,PEDOT:PSS,,tetrahydrofuran,THF,,-5.28,-2.91,,,,
95292,10.1016/j.isci.2021.103104,10.1016/j.isci.2021.103104,CD1,PBN-21,CD1,PBN-21,CCCCCCCC(CCCCC)CCn1nc2c(-c3cccs3)c(F)c(F)c(-c3ccc(-c4cc5c(-c6ccc(SCC(CCCC)CCCCCC)s6)c6sccc6c(-c6ccc(SCC(CCCC)CCCCCC)s6)c5s4)s3)c2n1,,1.25,8.31,53.8,5.59,5.588475000000001,0.0272808586761916,5.44,5.59,1:1,,,,ITO/PEDOT:PSS/active layer/LiF/Al,conventional,LiF,LiF,PEDOT:PSS,PEDOT:PSS,,tetrahydrofuran,THF,,-5.28,-2.91,,,,
95294,10.1016/j.isci.2021.103104,10.1016/j.isci.2021.103104,CD1,PBN-21,CD1,PBN-21,CCCCCCCC(CCCCC)CCn1nc2c(-c3cccs3)c(F)c(F)c(-c3ccc(-c4cc5c(-c6ccc(SCC(CCCC)CCCCCC)s6)c6sccc6c(-c6ccc(SCC(CCCC)CCCCCC)s6)c5s4)s3)c2n1,,1.25,9.43,57.8,6.82,6.813175,0.1000733137829923,6.65,6.82,1:1,,,,ITO/PEDOT:PSS/active layer/LiF/Al,conventional,LiF,LiF,PEDOT:PSS,PEDOT:PSS,,tetrahydrofuran,THF,,-5.28,-2.91,,,,
95296,10.1016/j.isci.2021.103104,10.1016/j.isci.2021.103104,CD1,PBN-21,CD1,PBN-21,CCCCCCCC(CCCCC)CCn1nc2c(-c3cccs3)c(F)c(F)c(-c3ccc(-c4cc5c(-c6ccc(SCC(CCCC)CCCCCC)s6)c6sccc6c(-c6ccc(SCC(CCCC)CCCCCC)s6)c5s4)s3)c2n1,,,1.76,49.7,5.18,,,5.06,5.18,1:1,,,,ITO/PEDOT:PSS/active layer/LiF/Al,conventional,LiF,LiF,PEDOT:PSS,PEDOT:PSS,,tetrahydrofuran,THF,,-5.28,-2.91,,,,
95298,10.1016/j.isci.2024.111682,10.1016/j.isci.2024.111682,PM6,L8-BO,PM6,L8-BO,COC(=O)C(C)(C)c1cc(C)cc(-c2sc3c4sc5cc(/C=C6/C(=O)c7cc(F)cc(c7)C(=O)/C6=C\c6cc(C(C)(C)C(=O)OC)c(-c7cc(C)cc(C(C)(C)C(=O)OC)c7)s6)sc5c4c(C(C)(C)C(=O)OC)ccc2-3)c1,CCCCCCC(CCCC)Cc1c(/C=C2\C(=O)c3cc(F)c(F)cc3C2=C(C#N)C#N)sc2c1SC1c3c(c4c(c5nsnc35)c3sc5c(CC(CCCC)CCCCCC)c(/C=C6\C(=O)c7cc(F)c(F)cc7C6=C(C#N)C#N)sc5c3n4CC(CC)CCCC)N(CC(CC)CCCC)C21,0.889,25.59,79.57,18.1,18.101785107,0.0098624696132394,17.96,18.1,1:1.2,"1,4-diiodobenzene","1,4-diiodobenzene",,ITO/PEDOT:PSS/active layer/PNDIT-F3N/Ag,conventional,PNDIT-F3N,PNDIT-F3N,PEDOT:PSS,PEDOT:PSS,,chloroform,chloroform,90.0,-5.56,-3.65,,-5.68,-3.9,
95300,10.1016/j.isci.2024.111682,10.1016/j.isci.2024.111682,PBNT-BDD,L8-BO,PBNT-BDD,L8-BO,,CCCCCCC(CCCC)Cc1c(/C=C2\C(=O)c3cc(F)c(F)cc3C2=C(C#N)C#N)sc2c1SC1c3c(c4c(c5nsnc35)c3sc5c(CC(CCCC)CCCCCC)c(/C=C6\C(=O)c7cc(F)c(F)cc7C6=C(C#N)C#N)sc5c3n4CC(CC)CCCC)N(CC(CC)CCCC)C21,0.93,25.39,55.87,13.2,13.192415489999998,0.0574584090909161,13.0,13.2,1:1.2,"1,4-diiodobenzene","1,4-diiodobenzene",,ITO/PEDOT:PSS/active layer/PNDIT-F3N/Ag,conventional,PNDIT-F3N,PNDIT-F3N,PEDOT:PSS,PEDOT:PSS,,chloroform,chloroform,90.0,,,,-5.68,-3.9,
95301,10.1016/j.joule.2019.10.007,10.1016/j.joule.2019.10.007,PBDTTT-OFT,IEICO-4F,PBDTTT-OFT,IEICO-4F,,CCCCCCc1ccc(C2(c3ccc(CCCCCC)cc3)c3cc4c(cc3-c3sc(-c5sc(/C=C6\C(=O)c7cc(F)c(F)cc7C6=C(C#N)C#N)cc5OCC(CC)CCCC)cc32)C(c2ccc(CCCCCC)cc2)(c2ccc(CCCCCC)cc2)c2cc(-c3scc(/C=C5/C(=O)c6cc(F)c(F)cc6C5=C(C#N)C#N)c3OCC(CC)CCCC)sc2-4)cc1,0.71,24.7,68.0,11.9,11.925159999999998,0.2114285714285533,11.6,11.9,1:1.2,,,,parylene/Su8/ITO/ZnO/active layer/MoO3/Ag,inverted,ZnO,ZnO,MoO3,MoO3,,,,,,,,-5.44,-4.19,
95303,10.1016/j.joule.2019.10.007,10.1016/j.joule.2019.10.007,PBDTTT-OFT,PC71BM,PBDTTT-OFT,PC71BM,,COC(=O)CCCC1(c2ccccc2)C23c4c5ccc6c7cc8c9c%10c(cc%11cc%12c%13c%14c(cc%15c%16ccc-5c2c%16c2c5c%16c%17c(c(c46)c7c9c%17c4c%10c%11c%13c4c%16c%14c%152)C513)C%12)C8,0.77,17.7,69.0,9.5,9.40401,1.0104210526315838,9.2,9.5,1:1.2:0.3,,,,parylene/Su8/ITO/ZnO/active layer/MoO3/Ag,inverted,ZnO,ZnO,MoO3,MoO3,,,,,,,,-5.9,-3.9,
95304,10.1016/j.joule.2019.11.006,10.1016/j.joule.2019.11.006,TPD-1,IT-4F,TPD-1,IT-4F,,CCCCCCc1ccc(C2(c3ccc(CCCCCC)cc3)c3cc4c(cc3-c3sc5cc(/C=C6\C(=O)c7cc(F)c(F)cc7C6=C(C#N)C#N)sc5c32)C(c2ccc(CCCCCC)cc2)(c2ccc(CCCCCC)cc2)c2c-4sc3cc(/C=C4\C(=O)c5cc(F)c(F)cc5C4=C(C#N)C#N)sc23)cc1,0.81,19.4,74.7,11.7,11.738358,0.3278461538461586,11.2,11.7,1:1,DIO,,0.5 wt% versus solvent,inverted,inverted,ZnO,ZnO,MoO3,MoO3,100.0,o-xylene,o-xylene,120.0,,,,-5.66,-4.14,
95305,10.1016/j.joule.2019.11.006,10.1016/j.joule.2019.11.006,TPD-2,IT-4F,TPD-2,IT-4F,,CCCCCCc1ccc(C2(c3ccc(CCCCCC)cc3)c3cc4c(cc3-c3sc5cc(/C=C6\C(=O)c7cc(F)c(F)cc7C6=C(C#N)C#N)sc5c32)C(c2ccc(CCCCCC)cc2)(c2ccc(CCCCCC)cc2)c2c-4sc3cc(/C=C4\C(=O)c5cc(F)c(F)cc5C4=C(C#N)C#N)sc23)cc1,0.81,19.6,74.2,11.8,11.779992000000002,0.1695593220338891,11.5,11.8,1:1,DIO,,0.5 wt% versus solvent,inverted,inverted,ZnO,ZnO,MoO3,MoO3,100.0,o-xylene,o-xylene,120.0,,,,-5.66,-4.14,
95306,10.1016/j.joule.2019.11.006,10.1016/j.joule.2019.11.006,TPD-3,IT-4F,TPD-3,IT-4F,CCCCCCCCC(CCCCCC)Cc1ccc(-c2c3cc(-c4ccc(-c5sc(-c6cccs6)c6c5C(=O)N(CCCCCCCC)C6=O)s4)sc3c(-c3ccc(CC(CCCCCC)CCCCCCCC)s3)c3ccsc23)s1,CCCCCCc1ccc(C2(c3ccc(CCCCCC)cc3)c3cc4c(cc3-c3sc5cc(/C=C6\C(=O)c7cc(F)c(F)cc7C6=C(C#N)C#N)sc5c32)C(c2ccc(CCCCCC)cc2)(c2ccc(CCCCCC)cc2)c2c-4sc3cc(/C=C4\C(=O)c5cc(F)c(F)cc5C4=C(C#N)C#N)sc23)cc1,0.8,20.1,75.3,12.1,12.10824,0.0680991735537247,11.9,12.1,1:1,DIO,,0.5 wt% versus solvent,inverted,inverted,ZnO,ZnO,MoO3,MoO3,100.0,o-xylene,o-xylene,120.0,-5.14,-3.32,,-5.66,-4.14,
95307,10.1016/j.joule.2019.11.006,10.1016/j.joule.2019.11.006,TPD-3F,IT-4F,TPD-3F,IT-4F,CCCCCCCCC(CCCCCC)Cc1sc(-c2c3cc(-c4ccc(-c5sc(-c6cccs6)c6c5C(=O)N(CCCCCCCC)C6=O)s4)sc3c(-c3cc(F)c(CC(CCCCCC)CCCCCCCC)s3)c3ccsc23)cc1F,CCCCCCc1ccc(C2(c3ccc(CCCCCC)cc3)c3cc4c(cc3-c3sc5cc(/C=C6\C(=O)c7cc(F)c(F)cc7C6=C(C#N)C#N)sc5c32)C(c2ccc(CCCCCC)cc2)(c2ccc(CCCCCC)cc2)c2c-4sc3cc(/C=C4\C(=O)c5cc(F)c(F)cc5C4=C(C#N)C#N)sc23)cc1,0.91,20.5,73.8,13.8,13.76739,0.2363043478260871,13.6,13.8,1:1,DIO,,0.5 wt% versus solvent,inverted,inverted,ZnO,ZnO,MoO3,MoO3,100.0,o-xylene,o-xylene,120.0,-5.32,-3.5,,-5.66,-4.14,
95308,10.1016/j.joule.2019.11.006,10.1016/j.joule.2019.11.006,TPD-3F,IT-4F,TPD-3F,IT-4F,CCCCCCCCC(CCCCCC)Cc1sc(-c2c3cc(-c4ccc(-c5sc(-c6cccs6)c6c5C(=O)N(CCCCCCCC)C6=O)s4)sc3c(-c3cc(F)c(CC(CCCCCC)CCCCCCCC)s3)c3ccsc23)cc1F,CCCCCCc1ccc(C2(c3ccc(CCCCCC)cc3)c3cc4c(cc3-c3sc5cc(/C=C6\C(=O)c7cc(F)c(F)cc7C6=C(C#N)C#N)sc5c32)C(c2ccc(CCCCCC)cc2)(c2ccc(CCCCCC)cc2)c2c-4sc3cc(/C=C4\C(=O)c5cc(F)c(F)cc5C4=C(C#N)C#N)sc23)cc1,0.92,20.1,73.0,13.5,13.499160000000002,0.0062222222222103,13.4,13.5,1:1,DIO,,0.5 wt% versus solvent,inverted,inverted,ZnO,ZnO,MoO3,MoO3,100.0,o-xylene,o-xylene,120.0,-5.32,-3.5,,-5.66,-4.14,
95309,10.1016/j.joule.2019.11.006,10.1016/j.joule.2019.11.006,TPD-3F,IT-4F,TPD-3F,IT-4F,CCCCCCCCC(CCCCCC)Cc1sc(-c2c3cc(-c4ccc(-c5sc(-c6cccs6)c6c5C(=O)N(CCCCCCCC)C6=O)s4)sc3c(-c3cc(F)c(CC(CCCCCC)CCCCCCCC)s3)c3ccsc23)cc1F,CCCCCCc1ccc(C2(c3ccc(CCCCCC)cc3)c3cc4c(cc3-c3sc5cc(/C=C6\C(=O)c7cc(F)c(F)cc7C6=C(C#N)C#N)sc5c32)C(c2ccc(CCCCCC)cc2)(c2ccc(CCCCCC)cc2)c2c-4sc3cc(/C=C4\C(=O)c5cc(F)c(F)cc5C4=C(C#N)C#N)sc23)cc1,0.92,21.6,72.3,14.4,14.367456000000002,0.2259999999999854,,14.4,1:1,DIO,,0.5 wt% versus solvent,inverted,inverted,ZnO,ZnO,MoO3,MoO3,100.0,o-xylene,o-xylene,120.0,-5.32,-3.5,,-5.66,-4.14,
95310,10.1016/j.joule.2019.11.006,10.1016/j.joule.2019.11.006,TPD-3F,IT-4F,TPD-3F,IT-4F,CCCCCCCCC(CCCCCC)Cc1sc(-c2c3cc(-c4ccc(-c5sc(-c6cccs6)c6c5C(=O)N(CCCCCCCC)C6=O)s4)sc3c(-c3cc(F)c(CC(CCCCCC)CCCCCCCC)s3)c3ccsc23)cc1F,CCCCCCc1ccc(C2(c3ccc(CCCCCC)cc3)c3cc4c(cc3-c3sc5cc(/C=C6\C(=O)c7cc(F)c(F)cc7C6=C(C#N)C#N)sc5c32)C(c2ccc(CCCCCC)cc2)(c2ccc(CCCCCC)cc2)c2c-4sc3cc(/C=C4\C(=O)c5cc(F)c(F)cc5C4=C(C#N)C#N)sc23)cc1,0.93,21.1,72.6,14.2,14.246298,0.326042253521128,,14.2,1:1,DIO,,0.5 wt% versus solvent,inverted,inverted,ZnO,ZnO,MoO3,MoO3,100.0,o-xylene,o-xylene,120.0,-5.32,-3.5,,-5.66,-4.14,
95315,10.1016/j.joule.2020.02.012,10.1016/j.joule.2020.02.012,PM6,Y6,PM6,Y6,COC(=O)C(C)(C)c1cc(C)cc(-c2sc3c4sc5cc(/C=C6/C(=O)c7cc(F)cc(c7)C(=O)/C6=C\c6cc(C(C)(C)C(=O)OC)c(-c7cc(C)cc(C(C)(C)C(=O)OC)c7)s6)sc5c4c(C(C)(C)C(=O)OC)ccc2-3)c1,CCCCCCCCCCCc1c(/C=C2\C(=O)c3cc(F)c(F)cc3C2=C(C#N)C#N)sc2c1sc1c3c4nsnc4c4c5sc6c(CCCCCCCCCCC)c(/C=C7\C(=O)c8cc(F)c(F)cc8C7=C(C#N)C#N)sc6c5n(CC(CC)CCCC)c4c3n(CC(CC)CCCC)c21,0.85,25.0,74.0,15.7,15.725,0.1592356687898111,15.3,15.7,1.0:1.2,,,,Conventional Structure,conventional,PDINO,,PEDOT:PSS,,,,,110.0,-5.56,-3.65,,-5.65,-4.09,
95316,10.1016/j.joule.2020.02.012,10.1016/j.joule.2020.02.012,PM6,Y6,PM6,Y6,COC(=O)C(C)(C)c1cc(C)cc(-c2sc3c4sc5cc(/C=C6/C(=O)c7cc(F)cc(c7)C(=O)/C6=C\c6cc(C(C)(C)C(=O)OC)c(-c7cc(C)cc(C(C)(C)C(=O)OC)c7)s6)sc5c4c(C(C)(C)C(=O)OC)ccc2-3)c1,CCCCCCCCCCCc1c(/C=C2\C(=O)c3cc(F)c(F)cc3C2=C(C#N)C#N)sc2c1sc1c3c4nsnc4c4c5sc6c(CCCCCCCCCCC)c(/C=C7\C(=O)c8cc(F)c(F)cc8C7=C(C#N)C#N)sc6c5n(CC(CC)CCCC)c4c3n(CC(CC)CCCC)c21,0.83,24.6,72.6,14.8,14.823467999999998,0.1585675675675513,14.5,14.8,1.0:1.2,,,,Conventional Structure,conventional,PDINO,,PEDOT:PSS,,,,,110.0,-5.56,-3.65,,-5.65,-4.09,
95317,10.1016/j.joule.2020.02.012,10.1016/j.joule.2020.02.012,PM6,Y6,PM6,Y6,COC(=O)C(C)(C)c1cc(C)cc(-c2sc3c4sc5cc(/C=C6/C(=O)c7cc(F)cc(c7)C(=O)/C6=C\c6cc(C(C)(C)C(=O)OC)c(-c7cc(C)cc(C(C)(C)C(=O)OC)c7)s6)sc5c4c(C(C)(C)C(=O)OC)ccc2-3)c1,CCCCCCCCCCCc1c(/C=C2\C(=O)c3cc(F)c(F)cc3C2=C(C#N)C#N)sc2c1sc1c3c4nsnc4c4c5sc6c(CCCCCCCCCCC)c(/C=C7\C(=O)c8cc(F)c(F)cc8C7=C(C#N)C#N)sc6c5n(CC(CC)CCCC)c4c3n(CC(CC)CCCC)c21,0.83,25.3,68.2,14.3,14.321317999999998,0.149076923076904,13.9,14.3,1.0:1.2,,,,Conventional Structure,conventional,PDINO,,PEDOT:PSS,,,,,110.0,-5.56,-3.65,,-5.65,-4.09,
