Repository: JiYiqaq/PCE-KA-GNN

# Data directory

- `raw/Active_Database.csv` is the immutable source dataset bundled under CC BY 4.0. Do not overwrite it with processed data.
- `processed/` is created and populated by the training pipeline. Generated `.pt` and `.pth` caches are intentionally ignored by Git because they can exceed GitHub's normal single-file limit.

See `../DATA_LICENSE.md` for provenance, license and checksum information.

File: data/raw/Active_Database.csv (part 323 of 471)
id,doi,doi_norm,donor,acceptor,donor_canonical,acceptor_canonical,donor_smiles,acceptor_smiles,voc,jsc,ff,pce,pce_recomputed,pce_relative_error_percent,pce_avg,pce_best,d_a_ratio,additive,additive_canonical,additive_ratio,device_structure,device_type,etl,etl_canonical,htl,htl_canonical,active_layer_thickness,solvent,solvent_canonical,annealing_temp,homo_d,lumo_d,eg_d,homo_a,lumo_a,eg_a
95318,10.1016/j.joule.2020.02.012,10.1016/j.joule.2020.02.012,PM6,Y6,PM6,Y6,COC(=O)C(C)(C)c1cc(C)cc(-c2sc3c4sc5cc(/C=C6/C(=O)c7cc(F)cc(c7)C(=O)/C6=C\c6cc(C(C)(C)C(=O)OC)c(-c7cc(C)cc(C(C)(C)C(=O)OC)c7)s6)sc5c4c(C(C)(C)C(=O)OC)ccc2-3)c1,CCCCCCCCCCCc1c(/C=C2\C(=O)c3cc(F)c(F)cc3C2=C(C#N)C#N)sc2c1sc1c3c4nsnc4c4c5sc6c(CCCCCCCCCCC)c(/C=C7\C(=O)c8cc(F)c(F)cc8C7=C(C#N)C#N)sc6c5n(CC(CC)CCCC)c4c3n(CC(CC)CCCC)c21,0.84,25.8,70.2,15.2,15.213744000000002,0.0904210526315963,14.8,15.2,1.0:1.2,,,,Conventional Structure,conventional,PDINO,,PEDOT:PSS,,,,,110.0,-5.56,-3.65,,-5.65,-4.09,
95319,10.1016/j.joule.2020.05.010,10.1016/j.joule.2020.05.010,PM6,Y6-O,PM6,Y6-O,COC(=O)C(C)(C)c1cc(C)cc(-c2sc3c4sc5cc(/C=C6/C(=O)c7cc(F)cc(c7)C(=O)/C6=C\c6cc(C(C)(C)C(=O)OC)c(-c7cc(C)cc(C(C)(C)C(=O)OC)c7)s6)sc5c4c(C(C)(C)C(=O)OC)ccc2-3)c1,CCOc1c(/C=C2\C(=O)c3cc(F)c(F)cc3C2=C(C#N)C#N)sc2c1sc1c3c4nsnc4c4c5sc6c(OCC)c(/C=C7\C(=O)c8cc(F)c(F)cc8C7=C(C#N)C#N)sc6c5n(CC)c4c3n(CC)c21,0.94,22.87,77.0,16.53,16.553306,0.1409921355111799,16.48,16.53,1:1.2,1-chloronaphthalene,,2%,glass/ITO/PEDOT:PSS/PM6:Y6-O/PDI-NO/Al,,PDI-NO,PDI-NO,,,,chloroform,,100.0,-5.56,-3.65,,-5.75,-3.71,
95320,10.1016/j.joule.2020.05.010,10.1016/j.joule.2020.05.010,PM6,Y6-O,PM6,Y6-O,COC(=O)C(C)(C)c1cc(C)cc(-c2sc3c4sc5cc(/C=C6/C(=O)c7cc(F)cc(c7)C(=O)/C6=C\c6cc(C(C)(C)C(=O)OC)c(-c7cc(C)cc(C(C)(C)C(=O)OC)c7)s6)sc5c4c(C(C)(C)C(=O)OC)ccc2-3)c1,CCOc1c(/C=C2\C(=O)c3cc(F)c(F)cc3C2=C(C#N)C#N)sc2c1sc1c3c4nsnc4c4c5sc6c(OCC)c(/C=C7\C(=O)c8cc(F)c(F)cc8C7=C(C#N)C#N)sc6c5n(CC)c4c3n(CC)c21,0.95,22.45,76.0,16.2,16.2089,0.0549382716049418,16.11,16.2,1:1.2,1-chloronaphthalene,,2%,glass/ITO/PEDOT:PSS/PM6:Y6-O/PFN/Al,,PFN,PFN,,,,chloroform,,100.0,-5.56,-3.65,,-5.75,-3.71,
95321,10.1016/j.joule.2020.05.010,10.1016/j.joule.2020.05.010,P3TEA,FTTB-PDI4,P3TEA,FTTB-PDI4,CCCCCCCCCCC(CCCCCCCC)COC(=O)c1cc(-c2c(F)c(F)c(-c3cc(C(=O)OCC(CCCCCCCC)CCCCCCCCCC)c(-c4sccc4CC(CCCCCC)CCCCCCC)s3)c3nsnc23)sc1-c1cc(CC(CCCCCC)CCCCCCC)c(-c2ccc(-c3c(F)c(F)c(-c4cccs4)c4nsnc34)s2)s1,,1.12,14.06,64.0,10.23,10.078208,1.4837927663734152,10.18,10.23,1:1.5,"1,8-octanedithiol",,1.5%,ITO/PEDOT:PSS/P3TEA:FTTB-PDI4/ETL/Al,,PDI-NO,PDI-NO,PEDOT:PSS,,,"1,2,4-trimethylbenzene",,100.0,-5.46,-3.56,,,,
95322,10.1016/j.joule.2020.05.010,10.1016/j.joule.2020.05.010,P3TEA,FTTB-PDI4,P3TEA,FTTB-PDI4,CCCCCCCCCCC(CCCCCCCC)COC(=O)c1cc(-c2c(F)c(F)c(-c3cc(C(=O)OCC(CCCCCCCC)CCCCCCCCCC)c(-c4sccc4CC(CCCCCC)CCCCCCC)s3)c3nsnc23)sc1-c1cc(CC(CCCCCC)CCCCCCC)c(-c2ccc(-c3c(F)c(F)c(-c4cccs4)c4nsnc34)s2)s1,,1.12,14.16,64.0,10.33,10.149888,1.7435818005808266,10.26,10.33,1:1.5,"1,8-octanedithiol",,1.5%,,,PFN,PFN,PEDOT:PSS,,,"1,2,4-trimethylbenzene",,100.0,-5.46,-3.56,,,,
95327,10.1016/j.joule.2020.05.010,10.1016/j.joule.2020.05.010,PM6,Y6-O,PM6,Y6-O,COC(=O)C(C)(C)c1cc(C)cc(-c2sc3c4sc5cc(/C=C6/C(=O)c7cc(F)cc(c7)C(=O)/C6=C\c6cc(C(C)(C)C(=O)OC)c(-c7cc(C)cc(C(C)(C)C(=O)OC)c7)s6)sc5c4c(C(C)(C)C(=O)OC)ccc2-3)c1,CCOc1c(/C=C2\C(=O)c3cc(F)c(F)cc3C2=C(C#N)C#N)sc2c1sc1c3c4nsnc4c4c5sc6c(OCC)c(/C=C7\C(=O)c8cc(F)c(F)cc8C7=C(C#N)C#N)sc6c5n(CC)c4c3n(CC)c21,0.83,0.175,76.0,,0.11039,,,,1:1.2,1-chloronaphthalene,,2%,,,PDI-NO,PDI-NO,PEDOT:PSS,,,chloroform,,100.0,-5.56,-3.65,,-5.75,-3.71,
95329,10.1016/j.joule.2020.05.010,10.1016/j.joule.2020.05.010,PM6,Y6-O,PM6,Y6-O,COC(=O)C(C)(C)c1cc(C)cc(-c2sc3c4sc5cc(/C=C6/C(=O)c7cc(F)cc(c7)C(=O)/C6=C\c6cc(C(C)(C)C(=O)OC)c(-c7cc(C)cc(C(C)(C)C(=O)OC)c7)s6)sc5c4c(C(C)(C)C(=O)OC)ccc2-3)c1,CCOc1c(/C=C2\C(=O)c3cc(F)c(F)cc3C2=C(C#N)C#N)sc2c1sc1c3c4nsnc4c4c5sc6c(OCC)c(/C=C7\C(=O)c8cc(F)c(F)cc8C7=C(C#N)C#N)sc6c5n(CC)c4c3n(CC)c21,0.84,0.245,76.0,,0.156408,,,,1:1.2,1-chloronaphthalene,,2%,,,PDI-NO,PDI-NO,PEDOT:PSS,,,chloroform,,100.0,-5.56,-3.65,,-5.75,-3.71,
95339,10.1016/j.joule.2020.06.014,10.1016/j.joule.2020.06.014,PM6,N3,PM6,N3,COC(=O)C(C)(C)c1cc(C)cc(-c2sc3c4sc5cc(/C=C6/C(=O)c7cc(F)cc(c7)C(=O)/C6=C\c6cc(C(C)(C)C(=O)OC)c(-c7cc(C)cc(C(C)(C)C(=O)OC)c7)s6)sc5c4c(C(C)(C)C(=O)OC)ccc2-3)c1,CCCCCCCCCCCC1=C(/C=C2\C(=O)C3=CC(F)=C(F)C=C3C2=C(C#N)C#N)SC2=C1SC1=C2N(CCC(CC)CCCC)C2=C1C1=NSN=C1C1=C2N(CCC(CC)CCCC)C2=C1SC1=C2SC(/C=C2\C(=O)C3=CC(F)=C(F)C=C3C2=C(C#N)C#N)=C1CCCCCCCCCCC,0.833,25.38,75.8,16.03,16.025287319999997,0.0293991266375817,15.98,16.03,1:1.2,1-chloronaphthalene,CN,,ITO/PEDOT:PSS/active layer/PNDIT-F3N/Ag,conventional,PNDIT-F3N,PNDIT-F3N,PEDOT:PSS,PEDOT:PSS,,chloroform,chloroform,,-5.56,-3.65,,-5.64,-3.86,
95340,10.1016/j.joule.2020.06.014,10.1016/j.joule.2020.06.014,PTQ10,N3,PTQ10,N3,CCCCCCCCC(CCCCCC)COc1cnc2c(-c3cccs3)c(F)c(F)cc2n1,CCCCCCCCCCCC1=C(/C=C2\C(=O)C3=CC(F)=C(F)C=C3C2=C(C#N)C#N)SC2=C1SC1=C2N(CCC(CC)CCCC)C2=C1C1=NSN=C1C1=C2N(CCC(CC)CCCC)C2=C1SC1=C2SC(/C=C2\C(=O)C3=CC(F)=C(F)C=C3C2=C(C#N)C#N)=C1CCCCCCCCCCC,0.851,25.726,75.2,16.476,16.463405152,0.0764436028162121,16.22,16.476,1:1.2,1-chloronaphthalene,CN,,ITO/PEDOT:PSS/active layer/PNDIT-F3N/Ag,conventional,PNDIT-F3N,PNDIT-F3N,PEDOT:PSS,PEDOT:PSS,,chloroform,chloroform,,-5.54,-2.92,,-5.64,-3.86,
95343,10.1016/j.joule.2020.07.028,10.1016/j.joule.2020.07.028,PM6,Y6,PM6,Y6,COC(=O)C(C)(C)c1cc(C)cc(-c2sc3c4sc5cc(/C=C6/C(=O)c7cc(F)cc(c7)C(=O)/C6=C\c6cc(C(C)(C)C(=O)OC)c(-c7cc(C)cc(C(C)(C)C(=O)OC)c7)s6)sc5c4c(C(C)(C)C(=O)OC)ccc2-3)c1,CCCCCCCCCCCc1c(/C=C2\C(=O)c3cc(F)c(F)cc3C2=C(C#N)C#N)sc2c1sc1c3c4nsnc4c4c5sc6c(CCCCCCCCCCC)c(/C=C7\C(=O)c8cc(F)c(F)cc8C7=C(C#N)C#N)sc6c5n(CC(CC)CCCC)c4c3n(CC(CC)CCCC)c21,0.842,25.17,74.1,15.7,15.70411674,0.0262212738853542,15.3,15.7,1:1.2,0.5% CN,CN,0.5%,ITO/PEDOT:PSS/PM6:Y6/PFNBr/Ag,conventional,PFNBr,PFN-Br,PEDOT:PSS,PEDOT:PSS,,CF,chloroform,,-5.56,-3.65,,-5.65,-4.09,
95344,10.1016/j.joule.2020.07.028,10.1016/j.joule.2020.07.028,PM6,Y6,PM6,Y6,COC(=O)C(C)(C)c1cc(C)cc(-c2sc3c4sc5cc(/C=C6/C(=O)c7cc(F)cc(c7)C(=O)/C6=C\c6cc(C(C)(C)C(=O)OC)c(-c7cc(C)cc(C(C)(C)C(=O)OC)c7)s6)sc5c4c(C(C)(C)C(=O)OC)ccc2-3)c1,CCCCCCCCCCCc1c(/C=C2\C(=O)c3cc(F)c(F)cc3C2=C(C#N)C#N)sc2c1sc1c3c4nsnc4c4c5sc6c(CCCCCCCCCCC)c(/C=C7\C(=O)c8cc(F)c(F)cc8C7=C(C#N)C#N)sc6c5n(CC(CC)CCCC)c4c3n(CC(CC)CCCC)c21,0.785,20.97,65.9,10.8,10.84809555,0.4453291666666604,10.5,10.8,1:1.2,-,,,ITO/PEDOT:PSS/PM6:Y6/PFNBr/Ag,conventional,PFNBr,PFN-Br,PEDOT:PSS,PEDOT:PSS,,XY,o-xylene,,-5.56,-3.65,,-5.65,-4.09,
95345,10.1016/j.joule.2020.07.028,10.1016/j.joule.2020.07.028,PM6,DTY6,PM6,DTY6,COC(=O)C(C)(C)c1cc(C)cc(-c2sc3c4sc5cc(/C=C6/C(=O)c7cc(F)cc(c7)C(=O)/C6=C\c6cc(C(C)(C)C(=O)OC)c(-c7cc(C)cc(C(C)(C)C(=O)OC)c7)s6)sc5c4c(C(C)(C)C(=O)OC)ccc2-3)c1,,0.858,25.25,75.4,16.3,16.335033,0.2149263803680891,16.1,16.3,1:1.2,-,,,ITO/PEDOT:PSS/PM6:DTY6/PFNBr/Ag,conventional,PFNBr,PFN-Br,PEDOT:PSS,PEDOT:PSS,,CF,chloroform,,-5.56,-3.65,,,,
95346,10.1016/j.joule.2020.07.028,10.1016/j.joule.2020.07.028,PM6,DTY6,PM6,DTY6,COC(=O)C(C)(C)c1cc(C)cc(-c2sc3c4sc5cc(/C=C6/C(=O)c7cc(F)cc(c7)C(=O)/C6=C\c6cc(C(C)(C)C(=O)OC)c(-c7cc(C)cc(C(C)(C)C(=O)OC)c7)s6)sc5c4c(C(C)(C)C(=O)OC)ccc2-3)c1,,0.856,24.94,75.5,16.1,16.1182232,0.1131875776397377,15.9,16.1,1:1.2,-,,,ITO/PEDOT:PSS/PM6:DTY6/PFNBr/Ag,conventional,PFNBr,PFN-Br,PEDOT:PSS,PEDOT:PSS,,XY,o-xylene,,-5.56,-3.65,,,,
95357,10.1016/j.joule.2020.11.006,10.1016/j.joule.2020.11.006,PM6,M32,PM6,M32,COC(=O)C(C)(C)c1cc(C)cc(-c2sc3c4sc5cc(/C=C6/C(=O)c7cc(F)cc(c7)C(=O)/C6=C\c6cc(C(C)(C)C(=O)OC)c(-c7cc(C)cc(C(C)(C)C(=O)OC)c7)s6)sc5c4c(C(C)(C)C(=O)OC)ccc2-3)c1,,0.96,11.34,51.96,5.67,5.65657344,0.2368000000000015,5.35,5.67,,,,,,,PDIN,PDIN,,,,,,,-5.56,-3.65,,,,
95358,10.1016/j.joule.2020.11.006,10.1016/j.joule.2020.11.006,PM6,M3,PM6,M3,COC(=O)C(C)(C)c1cc(C)cc(-c2sc3c4sc5cc(/C=C6/C(=O)c7cc(F)cc(c7)C(=O)/C6=C\c6cc(C(C)(C)C(=O)OC)c(-c7cc(C)cc(C(C)(C)C(=O)OC)c7)s6)sc5c4c(C(C)(C)C(=O)OC)ccc2-3)c1,,0.92,22.39,70.1,14.5,14.4397588,0.4154565517241386,14.22,14.5,,,,,conventional,,PDIN,PDIN,,,,,,,-5.56,-3.65,,,,
95359,10.1016/j.joule.2020.11.006,10.1016/j.joule.2020.11.006,PM6,M3,PM6,M3,COC(=O)C(C)(C)c1cc(C)cc(-c2sc3c4sc5cc(/C=C6/C(=O)c7cc(F)cc(c7)C(=O)/C6=C\c6cc(C(C)(C)C(=O)OC)c(-c7cc(C)cc(C(C)(C)C(=O)OC)c7)s6)sc5c4c(C(C)(C)C(=O)OC)ccc2-3)c1,,0.91,24.03,76.22,16.66,16.66725606,0.0435537815126024,16.21,16.66,,,,,conventional,,PFNDI-Br,PFNDI-Br,,,,,,,-5.56,-3.65,,,,
95360,10.1016/j.joule.2021.03.014,10.1016/j.joule.2021.03.014,PM6,Y6,PM6,Y6,COC(=O)C(C)(C)c1cc(C)cc(-c2sc3c4sc5cc(/C=C6/C(=O)c7cc(F)cc(c7)C(=O)/C6=C\c6cc(C(C)(C)C(=O)OC)c(-c7cc(C)cc(C(C)(C)C(=O)OC)c7)s6)sc5c4c(C(C)(C)C(=O)OC)ccc2-3)c1,CCCCCCCCCCCc1c(/C=C2\C(=O)c3cc(F)c(F)cc3C2=C(C#N)C#N)sc2c1sc1c3c4nsnc4c4c5sc6c(CCCCCCCCCCC)c(/C=C7\C(=O)c8cc(F)c(F)cc8C7=C(C#N)C#N)sc6c5n(CC(CC)CCCC)c4c3n(CC(CC)CCCC)c21,,,,16.09,,,,,,,,,ITO/PEDOT:PSS/active layer/PDINO/Al,conventional,PDINO,PDINO,PEDOT:PSS,PEDOT:PSS,112.0,,,,-5.56,-3.65,,-5.65,-4.09,
95361,10.1016/j.joule.2021.03.014,10.1016/j.joule.2021.03.014,PTQ10,Y6,PTQ10,Y6,CCCCCCCCC(CCCCCC)COc1cnc2c(-c3cccs3)c(F)c(F)cc2n1,CCCCCCCCCCCc1c(/C=C2\C(=O)c3cc(F)c(F)cc3C2=C(C#N)C#N)sc2c1sc1c3c4nsnc4c4c5sc6c(CCCCCCCCCCC)c(/C=C7\C(=O)c8cc(F)c(F)cc8C7=C(C#N)C#N)sc6c5n(CC(CC)CCCC)c4c3n(CC(CC)CCCC)c21,,,,15.33,,,,,,,,,ITO/PEDOT:PSS/active layer/PDINO/Al,conventional,PDINO,PDINO,PEDOT:PSS,PEDOT:PSS,145.0,,,,-5.54,-2.92,,-5.65,-4.09,
95362,10.1016/j.joule.2021.03.014,10.1016/j.joule.2021.03.014,J71,ITIC,J71,ITIC,CCCCCCCCC(CCCCCC)Cn1nc2c(-c3cccs3)c(F)c(F)c(-c3ccc(-c4cc5c(-c6ccc([Si](CCC)(CCC)CCC)s6)c6sccc6c(-c6ccc([Si](CCC)(CCC)CCC)s6)c5s4)s3)c2n1,CCCCCCc1ccc(C2(c3ccc(CCCCCC)cc3)c3cc4c(cc3-c3sc5cc(C=C6C(=O)c7ccccc7C6=C(C#N)C#N)sc5c32)C(c2ccc(CCCCCC)cc2)(c2ccc(CCCCCC)cc2)c2c-4sc3cc(C=C4C(=O)c5ccccc5C4=C(C#N)C#N)sc23)cc1,,,,11.96,,,,,,,,,ITO/PEDOT:PSS/active layer/PDINO/Al,conventional,PDINO,PDINO,PEDOT:PSS,PEDOT:PSS,110.0,,,,-5.4,-3.24,,-5.576,-3.916,
95363,10.1016/j.joule.2021.03.014,10.1016/j.joule.2021.03.014,PM6,IT-4F,PM6,IT-4F,COC(=O)C(C)(C)c1cc(C)cc(-c2sc3c4sc5cc(/C=C6/C(=O)c7cc(F)cc(c7)C(=O)/C6=C\c6cc(C(C)(C)C(=O)OC)c(-c7cc(C)cc(C(C)(C)C(=O)OC)c7)s6)sc5c4c(C(C)(C)C(=O)OC)ccc2-3)c1,CCCCCCc1ccc(C2(c3ccc(CCCCCC)cc3)c3cc4c(cc3-c3sc5cc(/C=C6\C(=O)c7cc(F)c(F)cc7C6=C(C#N)C#N)sc5c32)C(c2ccc(CCCCCC)cc2)(c2ccc(CCCCCC)cc2)c2c-4sc3cc(/C=C4\C(=O)c5cc(F)c(F)cc5C4=C(C#N)C#N)sc23)cc1,,,,13.06,,,,,,,,,ITO/PEDOT:PSS/active layer/PDINO/Al,conventional,PDINO,PDINO,PEDOT:PSS,PEDOT:PSS,95.0,,,,-5.56,-3.65,,-5.66,-4.14,
95364,10.1016/j.joule.2021.03.014,10.1016/j.joule.2021.03.014,PBDB-T,PYT,PBDB-T,PYT,CCCCC(CC)Cc1ccc(-c2c3cc(-c4ccc(-c5sc(-c6cccs6)c6c5C(=O)c5c(CC(CC)CCCC)sc(CC(CC)CCCC)c5C6=O)s4)sc3c(-c3ccc(CC(CC)CCCC)s3)c3ccsc23)s1,CCCCCCCCCCCCC(CCCCCCCCCC)Cn1c2c3sc(/C=C4\C(=O)c5ccccc5C4=C(C#N)C#N)c(CCCCCCCCCCC)c3sc2c2c3nsnc3c3c4sc5c(CCCCCCCCCCC)c(/C=C6\C(=O)c7cc(-c8cccs8)ccc7C6=C(C#N)C#N)sc5c4n(CC(CCCCCCCCCC)CCCCCCCCCCCC)c3c21,,,,13.91,,,,,,,,,ITO/PEDOT:PSS/active layer/PDINO/Al,conventional,PDINO,PDINO,PEDOT:PSS,PEDOT:PSS,110.0,,,,-5.33,-3.48,,-5.63,-3.72,
95366,10.1016/j.joule.2021.03.020,10.1016/j.joule.2021.03.020,D18,FCC-Cl,D18,FCC-Cl,CCCCCCC(CCCC)Cc1csc(-c2cc3c4nsnc4c4cc(-c5cc(CC(CCCC)CCCCCC)c(-c6cc7c(-c8cc(F)c(CC(CC)CCCC)s8)c8sccc8c(-c8cc(F)c(CC(CC)CCCC)s8)c7s6)s5)sc4c3s2)c1,CCCCCCCCC1(CCCCCCCC)c2cc3c(cc2-c2cc4c(cc21)-c1sc(/C=C2\C(=O)c5sc(Cl)cc5C2=C(C#N)C#N)cc1C4(CCCCCCCC)CCCCCCCC)C(CCCCCCCC)(CCCCCCCC)c1cc(/C=C2\C(=O)c4sc(Cl)cc4C2=C(C#N)C#N)sc1-3,1.08,16.04,76.0,13.1,13.165632,0.5010076335877924,12.7,13.1,1:1.5,,,,,,,,,,100.0,chloroform,,,-5.51,-2.77,,,,
95367,10.1016/j.joule.2021.03.020,10.1016/j.joule.2021.03.020,PM6,FCC-Cl,PM6,FCC-Cl,COC(=O)C(C)(C)c1cc(C)cc(-c2sc3c4sc5cc(/C=C6/C(=O)c7cc(F)cc(c7)C(=O)/C6=C\c6cc(C(C)(C)C(=O)OC)c(-c7cc(C)cc(C(C)(C)C(=O)OC)c7)s6)sc5c4c(C(C)(C)C(=O)OC)ccc2-3)c1,CCCCCCCCC1(CCCCCCCC)c2cc3c(cc2-c2cc4c(cc21)-c1sc(/C=C2\C(=O)c5sc(Cl)cc5C2=C(C#N)C#N)cc1C4(CCCCCCCC)CCCCCCCC)C(CCCCCCCC)(CCCCCCCC)c1cc(/C=C2\C(=O)c4sc(Cl)cc4C2=C(C#N)C#N)sc1-3,1.02,16.22,78.1,13.0,12.9211764,0.6063353846153829,12.6,13.0,1:1,DIO,,0.5%,,,ZnO,,MoO3,,100.0,chloroform,,100.0,-5.56,-3.65,,,,
95388,10.1016/j.joule.2021.03.020,10.1016/j.joule.2021.03.020,PM6,FCC-Cl,PM6,FCC-Cl,COC(=O)C(C)(C)c1cc(C)cc(-c2sc3c4sc5cc(/C=C6/C(=O)c7cc(F)cc(c7)C(=O)/C6=C\c6cc(C(C)(C)C(=O)OC)c(-c7cc(C)cc(C(C)(C)C(=O)OC)c7)s6)sc5c4c(C(C)(C)C(=O)OC)ccc2-3)c1,CCCCCCCCC1(CCCCCCCC)c2cc3c(cc2-c2cc4c(cc21)-c1sc(/C=C2\C(=O)c5sc(Cl)cc5C2=C(C#N)C#N)cc1C4(CCCCCCCC)CCCCCCCC)C(CCCCCCCC)(CCCCCCCC)c1cc(/C=C2\C(=O)c4sc(Cl)cc4C2=C(C#N)C#N)sc1-3,1.022,16.22,78.1,13.0,12.94651204,0.4114458461538461,12.6,13.0,1:1,DIO,,0.5%,,,ZnO,,MoO3,,100.0,chloroform,,100.0,-5.56,-3.65,,,,
95389,10.1016/j.joule.2021.03.020,10.1016/j.joule.2021.03.020,PM6,FCC-Cl,PM6,FCC-Cl,COC(=O)C(C)(C)c1cc(C)cc(-c2sc3c4sc5cc(/C=C6/C(=O)c7cc(F)cc(c7)C(=O)/C6=C\c6cc(C(C)(C)C(=O)OC)c(-c7cc(C)cc(C(C)(C)C(=O)OC)c7)s6)sc5c4c(C(C)(C)C(=O)OC)ccc2-3)c1,CCCCCCCCC1(CCCCCCCC)c2cc3c(cc2-c2cc4c(cc21)-c1sc(/C=C2\C(=O)c5sc(Cl)cc5C2=C(C#N)C#N)cc1C4(CCCCCCCC)CCCCCCCC)C(CCCCCCCC)(CCCCCCCC)c1cc(/C=C2\C(=O)c4sc(Cl)cc4C2=C(C#N)C#N)sc1-3,1.015,16.11,77.0,12.6,12.590770499999998,0.0732500000000141,12.6,12.6,1:1,DIO,,0.5%,,,ZnO,,,,100.0,chloroform,,100.0,-5.56,-3.65,,,,
95390,10.1016/j.joule.2021.03.020,10.1016/j.joule.2021.03.020,PM6,FCC-Cl,PM6,FCC-Cl,COC(=O)C(C)(C)c1cc(C)cc(-c2sc3c4sc5cc(/C=C6/C(=O)c7cc(F)cc(c7)C(=O)/C6=C\c6cc(C(C)(C)C(=O)OC)c(-c7cc(C)cc(C(C)(C)C(=O)OC)c7)s6)sc5c4c(C(C)(C)C(=O)OC)ccc2-3)c1,CCCCCCCCC1(CCCCCCCC)c2cc3c(cc2-c2cc4c(cc21)-c1sc(/C=C2\C(=O)c5sc(Cl)cc5C2=C(C#N)C#N)cc1C4(CCCCCCCC)CCCCCCCC)C(CCCCCCCC)(CCCCCCCC)c1cc(/C=C2\C(=O)c4sc(Cl)cc4C2=C(C#N)C#N)sc1-3,1.01,16.84,72.1,12.3,12.2630564,0.3003544715447215,12.2,12.3,1:1,DIO,,0.5%,,,ZnO,,,,200.0,chloroform,,100.0,-5.56,-3.65,,,,
95391,10.1016/j.joule.2021.03.020,10.1016/j.joule.2021.03.020,PM6,FCC-Cl,PM6,FCC-Cl,COC(=O)C(C)(C)c1cc(C)cc(-c2sc3c4sc5cc(/C=C6/C(=O)c7cc(F)cc(c7)C(=O)/C6=C\c6cc(C(C)(C)C(=O)OC)c(-c7cc(C)cc(C(C)(C)C(=O)OC)c7)s6)sc5c4c(C(C)(C)C(=O)OC)ccc2-3)c1,CCCCCCCCC1(CCCCCCCC)c2cc3c(cc2-c2cc4c(cc21)-c1sc(/C=C2\C(=O)c5sc(Cl)cc5C2=C(C#N)C#N)cc1C4(CCCCCCCC)CCCCCCCC)C(CCCCCCCC)(CCCCCCCC)c1cc(/C=C2\C(=O)c4sc(Cl)cc4C2=C(C#N)C#N)sc1-3,1.011,16.46,73.1,12.2,12.16461486,0.2900421311475468,12.2,12.2,1:1,DIO,,0.5%,,,ZnO,,,,200.0,chloroform,,100.0,-5.56,-3.65,,,,
95392,10.1016/j.joule.2021.03.020,10.1016/j.joule.2021.03.020,PM6,FCC-Cl,PM6,FCC-Cl,COC(=O)C(C)(C)c1cc(C)cc(-c2sc3c4sc5cc(/C=C6/C(=O)c7cc(F)cc(c7)C(=O)/C6=C\c6cc(C(C)(C)C(=O)OC)c(-c7cc(C)cc(C(C)(C)C(=O)OC)c7)s6)sc5c4c(C(C)(C)C(=O)OC)ccc2-3)c1,CCCCCCCCC1(CCCCCCCC)c2cc3c(cc2-c2cc4c(cc21)-c1sc(/C=C2\C(=O)c5sc(Cl)cc5C2=C(C#N)C#N)cc1C4(CCCCCCCC)CCCCCCCC)C(CCCCCCCC)(CCCCCCCC)c1cc(/C=C2\C(=O)c4sc(Cl)cc4C2=C(C#N)C#N)sc1-3,1.004,17.24,62.8,10.9,10.870026879999998,0.2749827522936041,10.4,10.9,1:1,DIO,,0.5%,,,ZnO,,,,300.0,chloroform,,100.0,-5.56,-3.65,,,,
95393,10.1016/j.joule.2021.03.020,10.1016/j.joule.2021.03.020,PM6,FCC-Cl,PM6,FCC-Cl,COC(=O)C(C)(C)c1cc(C)cc(-c2sc3c4sc5cc(/C=C6/C(=O)c7cc(F)cc(c7)C(=O)/C6=C\c6cc(C(C)(C)C(=O)OC)c(-c7cc(C)cc(C(C)(C)C(=O)OC)c7)s6)sc5c4c(C(C)(C)C(=O)OC)ccc2-3)c1,CCCCCCCCC1(CCCCCCCC)c2cc3c(cc2-c2cc4c(cc21)-c1sc(/C=C2\C(=O)c5sc(Cl)cc5C2=C(C#N)C#N)cc1C4(CCCCCCCC)CCCCCCCC)C(CCCCCCCC)(CCCCCCCC)c1cc(/C=C2\C(=O)c4sc(Cl)cc4C2=C(C#N)C#N)sc1-3,1.0,17.01,60.9,10.4,10.359090000000002,0.3933653846153697,10.4,10.4,1:1,DIO,,0.5%,,,ZnO,,,,300.0,chloroform,,100.0,-5.56,-3.65,,,,
95394,10.1016/j.joule.2021.03.020,10.1016/j.joule.2021.03.020,PM6,FCC-Cl,PM6,FCC-Cl,COC(=O)C(C)(C)c1cc(C)cc(-c2sc3c4sc5cc(/C=C6/C(=O)c7cc(F)cc(c7)C(=O)/C6=C\c6cc(C(C)(C)C(=O)OC)c(-c7cc(C)cc(C(C)(C)C(=O)OC)c7)s6)sc5c4c(C(C)(C)C(=O)OC)ccc2-3)c1,CCCCCCCCC1(CCCCCCCC)c2cc3c(cc2-c2cc4c(cc21)-c1sc(/C=C2\C(=O)c5sc(Cl)cc5C2=C(C#N)C#N)cc1C4(CCCCCCCC)CCCCCCCC)C(CCCCCCCC)(CCCCCCCC)c1cc(/C=C2\C(=O)c4sc(Cl)cc4C2=C(C#N)C#N)sc1-3,0.995,17.35,52.1,9.0,8.994153250000002,0.064963888888868,8.7,9.0,1:1,DIO,,0.5%,,,ZnO,,,,400.0,chloroform,,100.0,-5.56,-3.65,,,,
95395,10.1016/j.joule.2021.03.020,10.1016/j.joule.2021.03.020,PM6,FCC-Cl,PM6,FCC-Cl,COC(=O)C(C)(C)c1cc(C)cc(-c2sc3c4sc5cc(/C=C6/C(=O)c7cc(F)cc(c7)C(=O)/C6=C\c6cc(C(C)(C)C(=O)OC)c(-c7cc(C)cc(C(C)(C)C(=O)OC)c7)s6)sc5c4c(C(C)(C)C(=O)OC)ccc2-3)c1,CCCCCCCCC1(CCCCCCCC)c2cc3c(cc2-c2cc4c(cc21)-c1sc(/C=C2\C(=O)c5sc(Cl)cc5C2=C(C#N)C#N)cc1C4(CCCCCCCC)CCCCCCCC)C(CCCCCCCC)(CCCCCCCC)c1cc(/C=C2\C(=O)c4sc(Cl)cc4C2=C(C#N)C#N)sc1-3,0.993,17.03,52.0,8.7,8.793610800000002,1.075986206896577,8.7,8.7,1:1,DIO,,0.5%,,,ZnO,,,,400.0,chloroform,,100.0,-5.56,-3.65,,,,
95404,10.1016/j.joule.2021.04.007,10.1016/j.joule.2021.04.007,PM6,PYT,PM6,PYT,COC(=O)C(C)(C)c1cc(C)cc(-c2sc3c4sc5cc(/C=C6/C(=O)c7cc(F)cc(c7)C(=O)/C6=C\c6cc(C(C)(C)C(=O)OC)c(-c7cc(C)cc(C(C)(C)C(=O)OC)c7)s6)sc5c4c(C(C)(C)C(=O)OC)ccc2-3)c1,CCCCCCCCCCCCC(CCCCCCCCCC)Cn1c2c3sc(/C=C4\C(=O)c5ccccc5C4=C(C#N)C#N)c(CCCCCCCCCCC)c3sc2c2c3nsnc3c3c4sc5c(CCCCCCCCCCC)c(/C=C6\C(=O)c7cc(-c8cccs8)ccc7C6=C(C#N)C#N)sc5c4n(CC(CCCCCCCCCC)CCCCCCCCCCCC)c3c21,0.96,21.3,70.8,14.5,14.477184,0.1573517241379352,14.2,14.5,1:1.5,1-chloronaphthalene (CN),CN,,ITO/PEDOT:PSS/active layer/PNDIT-F3N/Ag,conventional,PNDIT-F3N,PNDIT-F3N,PEDOT:PSS,PEDOT:PSS,,chloroform,chloroform,,-5.56,-3.65,,-5.63,-3.72,
95405,10.1016/j.joule.2021.04.007,10.1016/j.joule.2021.04.007,PM6,PY2F-T,PM6,PY2F-T,COC(=O)C(C)(C)c1cc(C)cc(-c2sc3c4sc5cc(/C=C6/C(=O)c7cc(F)cc(c7)C(=O)/C6=C\c6cc(C(C)(C)C(=O)OC)c(-c7cc(C)cc(C(C)(C)C(=O)OC)c7)s6)sc5c4c(C(C)(C)C(=O)OC)ccc2-3)c1,CCCCCCCCCCCc1c(/C=C2\C(=O)c3c(F)cc(F)cc3C2=C(C#N)C#N)sc2c1sc1c3c4nsnc4c4c5sc6c(CCCCCCCCCCC)c(/C=C7\C(=O)c8c(cc(F)c(-c9cccs9)c8F)C7=C(C#N)C#N)sc6c5n(CC(CCCCCCCC)CCCCCCCCCC)c4c3n(CC(CCCCCCCC)CCCCCCCCCC)c21,0.87,24.2,71.2,15.0,14.990448,0.0636800000000074,14.8,15.0,1:1.5,1-chloronaphthalene (CN),CN,,ITO/PEDOT:PSS/active layer/PNDIT-F3N/Ag,conventional,PNDIT-F3N,PNDIT-F3N,PEDOT:PSS,PEDOT:PSS,,chloroform,chloroform,,-5.56,-3.65,,-5.71,-3.84,
95408,10.1016/j.joule.2021.05.002,10.1016/j.joule.2021.05.002,PBDB-T-b-PYT,,PBDB-T-b-PYT,,*/C(C#N)=C1/C(=C/c2sc3c(sc4c5c6nsnc6c6c7sc8c(C)c(/C=C9\C(=O)c%10ccccc%10C9=C(C#N)C#N)sc8c7n(CC(C)C)c6c5n(CC(C)C)c34)c2C)C(=O)c2ccc(-c3ccc(-c4ccc(-c5sc(-c6ccc(-c7cc8c(-c9ccc(CC(C)C)s9)c9sccc9c(-c9ccc(CC(C)C)s9)c8s7)s6)c6c5C(=O)c5c(CC(C)C)sc(CC(C)C)c5C6=O)s4)s3)cc21,,0.919,16.9,46.2,7.18,7.1753682,0.0645097493036129,7.0,7.18,,,,,ITO/PEDOT:PSS/active layer/PDINN/Ag,conventional,PDINN,PDINN,PEDOT:PSS,PEDOT:PSS,,CF,chloroform,,,,,,,
95409,10.1016/j.joule.2021.05.002,10.1016/j.joule.2021.05.002,PBDB-T-b-PYT,,PBDB-T-b-PYT,,*/C(C#N)=C1/C(=C/c2sc3c(sc4c5c6nsnc6c6c7sc8c(C)c(/C=C9\C(=O)c%10ccccc%10C9=C(C#N)C#N)sc8c7n(CC(C)C)c6c5n(CC(C)C)c34)c2C)C(=O)c2ccc(-c3ccc(-c4ccc(-c5sc(-c6ccc(-c7cc8c(-c9ccc(CC(C)C)s9)c9sccc9c(-c9ccc(CC(C)C)s9)c8s7)s6)c6c5C(=O)c5c(CC(C)C)sc(CC(C)C)c5C6=O)s4)s3)cc21,,0.916,19.6,63.0,11.32,11.310768,0.0815547703180125,11.3,11.32,,4% CN,CN,4%,ITO/PEDOT:PSS/active layer/PDINN/Ag,conventional,PDINN,PDINN,PEDOT:PSS,PEDOT:PSS,,CF,chloroform,,,,,,,
95410,10.1016/j.joule.2021.05.002,10.1016/j.joule.2021.05.002,PBDB-T-b-PYT,,PBDB-T-b-PYT,,*/C(C#N)=C1/C(=C/c2sc3c(sc4c5c6nsnc6c6c7sc8c(C)c(/C=C9\C(=O)c%10ccccc%10C9=C(C#N)C#N)sc8c7n(CC(C)C)c6c5n(CC(C)C)c34)c2C)C(=O)c2ccc(-c3ccc(-c4ccc(-c5sc(-c6ccc(-c7cc8c(-c9ccc(CC(C)C)s9)c9sccc9c(-c9ccc(CC(C)C)s9)c8s7)s6)c6c5C(=O)c5c(CC(C)C)sc(CC(C)C)c5C6=O)s4)s3)cc21,,0.908,19.31,60.06,10.53,10.530608088,0.0057748148148306,10.21,10.53,,4% CN,CN,4%,ITO/PEDOT:PSS/active layer/PDINN/Ag,conventional,PDINN,PDINN,PEDOT:PSS,PEDOT:PSS,,CB,chlorobenzene,,,,,,,
95411,10.1016/j.joule.2021.05.002,10.1016/j.joule.2021.05.002,PBDB-T-b-PYT,,PBDB-T-b-PYT,,*/C(C#N)=C1/C(=C/c2sc3c(sc4c5c6nsnc6c6c7sc8c(C)c(/C=C9\C(=O)c%10ccccc%10C9=C(C#N)C#N)sc8c7n(CC(C)C)c6c5n(CC(C)C)c34)c2C)C(=O)c2ccc(-c3ccc(-c4ccc(-c5sc(-c6ccc(-c7cc8c(-c9ccc(CC(C)C)s9)c9sccc9c(-c9ccc(CC(C)C)s9)c8s7)s6)c6c5C(=O)c5c(CC(C)C)sc(CC(C)C)c5C6=O)s4)s3)cc21,,0.917,18.67,58.83,10.08,10.071925437000004,0.0801047916666411,9.63,10.08,,4% CN,CN,4%,ITO/PEDOT:PSS/active layer/PDINN/Ag,conventional,PDINN,PDINN,PEDOT:PSS,PEDOT:PSS,,ODCB,o-DCB,,,,,,,
95412,10.1016/j.joule.2021.05.002,10.1016/j.joule.2021.05.002,PBDB-T-b-PYT,,PBDB-T-b-PYT,,*/C(C#N)=C1/C(=C/c2sc3c(sc4c5c6nsnc6c6c7sc8c(C)c(/C=C9\C(=O)c%10ccccc%10C9=C(C#N)C#N)sc8c7n(CC(C)C)c6c5n(CC(C)C)c34)c2C)C(=O)c2ccc(-c3ccc(-c4ccc(-c5sc(-c6ccc(-c7cc8c(-c9ccc(CC(C)C)s9)c9sccc9c(-c9ccc(CC(C)C)s9)c8s7)s6)c6c5C(=O)c5c(CC(C)C)sc(CC(C)C)c5C6=O)s4)s3)cc21,,0.914,19.25,63.26,11.13,11.1302807,0.0025220125786105,11.03,11.13,,4% CN,CN,4%,ITO/PEDOT:PSS/active layer/PDINN/Ag,conventional,PDINN,PDINN,PEDOT:PSS,PEDOT:PSS,,THF,THF,,,,,,,
95413,10.1016/j.joule.2021.05.002,10.1016/j.joule.2021.05.002,PBDB-T-b-PYT,,PBDB-T-b-PYT,,*/C(C#N)=C1/C(=C/c2sc3c(sc4c5c6nsnc6c6c7sc8c(C)c(/C=C9\C(=O)c%10ccccc%10C9=C(C#N)C#N)sc8c7n(CC(C)C)c6c5n(CC(C)C)c34)c2C)C(=O)c2ccc(-c3ccc(-c4ccc(-c5sc(-c6ccc(-c7cc8c(-c9ccc(CC(C)C)s9)c9sccc9c(-c9ccc(CC(C)C)s9)c8s7)s6)c6c5C(=O)c5c(CC(C)C)sc(CC(C)C)c5C6=O)s4)s3)cc21,,0.912,19.38,62.64,11.07,11.071344384,0.0121443902438967,10.92,11.07,,4% CN,CN,4%,ITO/PEDOT:PSS/active layer/PDINN/Ag,conventional,PDINN,PDINN,PEDOT:PSS,PEDOT:PSS,,Toluene,toluene,,,,,,,
95414,10.1016/j.joule.2021.05.002,10.1016/j.joule.2021.05.002,PBDB-T-b-PYT,,PBDB-T-b-PYT,,*/C(C#N)=C1/C(=C/c2sc3c(sc4c5c6nsnc6c6c7sc8c(C)c(/C=C9\C(=O)c%10ccccc%10C9=C(C#N)C#N)sc8c7n(CC(C)C)c6c5n(CC(C)C)c34)c2C)C(=O)c2ccc(-c3ccc(-c4ccc(-c5sc(-c6ccc(-c7cc8c(-c9ccc(CC(C)C)s9)c9sccc9c(-c9ccc(CC(C)C)s9)c8s7)s6)c6c5C(=O)c5c(CC(C)C)sc(CC(C)C)c5C6=O)s4)s3)cc21,,0.867,19.71,63.2,10.8,10.79997624,0.0002199999999952,,10.8,,4% CN,CN,4%,ITO/PEDOT:PSS/active layer/PDINN/Ag,conventional,PDINN,PDINN,PEDOT:PSS,PEDOT:PSS,,CF,chloroform,,,,,,,
95415,10.1016/j.joule.2021.05.002,10.1016/j.joule.2021.05.002,PBDB-T,PYT,PBDB-T,PYT,CCCCC(CC)Cc1ccc(-c2c3cc(-c4ccc(-c5sc(-c6cccs6)c6c5C(=O)c5c(CC(CC)CCCC)sc(CC(CC)CCCC)c5C6=O)s4)sc3c(-c3ccc(CC(CC)CCCC)s3)c3ccsc23)s1,CCCCCCCCCCCCC(CCCCCCCCCC)Cn1c2c3sc(/C=C4\C(=O)c5ccccc5C4=C(C#N)C#N)c(CCCCCCCCCCC)c3sc2c2c3nsnc3c3c4sc5c(CCCCCCCCCCC)c(/C=C6\C(=O)c7cc(-c8cccs8)ccc7C6=C(C#N)C#N)sc5c4n(CC(CCCCCCCCCC)CCCCCCCCCCCC)c3c21,0.883,22.7,72.1,14.57,14.4517961,0.8112827728208718,14.5,14.57,1:0.73,,,,ITO/PEDOT:PSS/active layer/PDINN/Ag,conventional,PDINN,PDINN,PEDOT:PSS,PEDOT:PSS,,CF,chloroform,,-5.33,-3.48,,-5.63,-3.72,
95416,10.1016/j.joule.2021.06.010,10.1016/j.joule.2021.06.010,PM6,Y6,PM6,Y6,COC(=O)C(C)(C)c1cc(C)cc(-c2sc3c4sc5cc(/C=C6/C(=O)c7cc(F)cc(c7)C(=O)/C6=C\c6cc(C(C)(C)C(=O)OC)c(-c7cc(C)cc(C(C)(C)C(=O)OC)c7)s6)sc5c4c(C(C)(C)C(=O)OC)ccc2-3)c1,CCCCCCCCCCCc1c(/C=C2\C(=O)c3cc(F)c(F)cc3C2=C(C#N)C#N)sc2c1sc1c3c4nsnc4c4c5sc6c(CCCCCCCCCCC)c(/C=C7\C(=O)c8cc(F)c(F)cc8C7=C(C#N)C#N)sc6c5n(CC(CC)CCCC)c4c3n(CC(CC)CCCC)c21,0.837,,,15.4,,,,,1:1.2 wt/wt,,,,ITO/ZnO/active layer/MoO3/Ag,inverted,ZnO,ZnO,MoO3,MoO3,100.0,chloroform,chloroform,,-5.56,-3.65,,-5.65,-4.09,
95417,10.1016/j.joule.2021.06.010,10.1016/j.joule.2021.06.010,PM6,Y6,PM6,Y6,COC(=O)C(C)(C)c1cc(C)cc(-c2sc3c4sc5cc(/C=C6/C(=O)c7cc(F)cc(c7)C(=O)/C6=C\c6cc(C(C)(C)C(=O)OC)c(-c7cc(C)cc(C(C)(C)C(=O)OC)c7)s6)sc5c4c(C(C)(C)C(=O)OC)ccc2-3)c1,CCCCCCCCCCCc1c(/C=C2\C(=O)c3cc(F)c(F)cc3C2=C(C#N)C#N)sc2c1sc1c3c4nsnc4c4c5sc6c(CCCCCCCCCCC)c(/C=C7\C(=O)c8cc(F)c(F)cc8C7=C(C#N)C#N)sc6c5n(CC(CC)CCCC)c4c3n(CC(CC)CCCC)c21,0.805,,,15.2,,,,,1:1.2,,,,ITO/ZnO/active layer/MoO3/Ag,inverted,ZnO,ZnO,MoO3,MoO3,100.0,chloroform,chloroform,150.0,-5.56,-3.65,,-5.65,-4.09,
95418,10.1016/j.joule.2021.06.010,10.1016/j.joule.2021.06.010,PM6,Y6,PM6,Y6,COC(=O)C(C)(C)c1cc(C)cc(-c2sc3c4sc5cc(/C=C6/C(=O)c7cc(F)cc(c7)C(=O)/C6=C\c6cc(C(C)(C)C(=O)OC)c(-c7cc(C)cc(C(C)(C)C(=O)OC)c7)s6)sc5c4c(C(C)(C)C(=O)OC)ccc2-3)c1,CCCCCCCCCCCc1c(/C=C2\C(=O)c3cc(F)c(F)cc3C2=C(C#N)C#N)sc2c1sc1c3c4nsnc4c4c5sc6c(CCCCCCCCCCC)c(/C=C7\C(=O)c8cc(F)c(F)cc8C7=C(C#N)C#N)sc6c5n(CC(CC)CCCC)c4c3n(CC(CC)CCCC)c21,0.739,,,11.5,,,,,1:1.2,,,,ITO/ZnO/active layer/MoO3/Ag,inverted,ZnO,ZnO,MoO3,MoO3,100.0,chloroform,chloroform,200.0,-5.56,-3.65,,-5.65,-4.09,
95419,10.1016/j.joule.2021.06.010,10.1016/j.joule.2021.06.010,PM6,Y6,PM6,Y6,COC(=O)C(C)(C)c1cc(C)cc(-c2sc3c4sc5cc(/C=C6/C(=O)c7cc(F)cc(c7)C(=O)/C6=C\c6cc(C(C)(C)C(=O)OC)c(-c7cc(C)cc(C(C)(C)C(=O)OC)c7)s6)sc5c4c(C(C)(C)C(=O)OC)ccc2-3)c1,CCCCCCCCCCCc1c(/C=C2\C(=O)c3cc(F)c(F)cc3C2=C(C#N)C#N)sc2c1sc1c3c4nsnc4c4c5sc6c(CCCCCCCCCCC)c(/C=C7\C(=O)c8cc(F)c(F)cc8C7=C(C#N)C#N)sc6c5n(CC(CC)CCCC)c4c3n(CC(CC)CCCC)c21,0.91,,,7.6,,,,,1:1.2 wt/wt,,,,ITO/ZnO/active layer/MoO3/Ag,inverted,ZnO,ZnO,MoO3,MoO3,100.0,chloroform,chloroform,200.0,-5.56,-3.65,,-5.65,-4.09,
95420,10.1016/j.joule.2021.06.010,10.1016/j.joule.2021.06.010,,Y6,,Y6,,CCCCCCCCCCCc1c(/C=C2\C(=O)c3cc(F)c(F)cc3C2=C(C#N)C#N)sc2c1sc1c3c4nsnc4c4c5sc6c(CCCCCCCCCCC)c(/C=C7\C(=O)c8cc(F)c(F)cc8C7=C(C#N)C#N)sc6c5n(CC(CC)CCCC)c4c3n(CC(CC)CCCC)c21,0.902,,,0.07,,,,,,,,,ITO/ZnO/active layer/MoO3/Ag,inverted,ZnO,ZnO,MoO3,MoO3,100.0,chloroform,chloroform,,,,,-5.65,-4.09,
95421,10.1016/j.joule.2021.06.010,10.1016/j.joule.2021.06.010,PTB7-Th,FOIC,PTB7-Th,FOIC,CCCCC(CC)COC(=O)c1sc2csc(-c3cc4c(-c5ccc(CC(CC)CCCC)s5)c5sccc5c(-c5ccc(CC(CC)CCCC)s5)c4s3)c2c1F,CCCCCCc1ccc(C2(c3ccc(CCCCCC)cc3)c3c(sc4cc(C=C5C(=O)c6cc(F)ccc6C5=C(C#N)C#N)sc34)-c3sc4c5c(sc4c32)-c2sc3cc(C=C4C(=O)c6cc(F)ccc6C4=C(C#N)C#N)sc3c2C5(c2ccc(CCCCCC)cc2)c2ccc(CCCCCC)cc2)cc1,0.737,,,11.3,,,,,1:1.2 wt/wt,,,,ITO/ZnO/active layer/MoO3/Ag,inverted,ZnO,ZnO,MoO3,MoO3,100.0,chloroform,chloroform,,-5.21,-3.6,,-5.38,-3.91,
95422,10.1016/j.joule.2021.06.010,10.1016/j.joule.2021.06.010,PM6,FOIC,PM6,FOIC,COC(=O)C(C)(C)c1cc(C)cc(-c2sc3c4sc5cc(/C=C6/C(=O)c7cc(F)cc(c7)C(=O)/C6=C\c6cc(C(C)(C)C(=O)OC)c(-c7cc(C)cc(C(C)(C)C(=O)OC)c7)s6)sc5c4c(C(C)(C)C(=O)OC)ccc2-3)c1,CCCCCCc1ccc(C2(c3ccc(CCCCCC)cc3)c3c(sc4cc(C=C5C(=O)c6cc(F)ccc6C5=C(C#N)C#N)sc34)-c3sc4c5c(sc4c32)-c2sc3cc(C=C4C(=O)c6cc(F)ccc6C4=C(C#N)C#N)sc3c2C5(c2ccc(CCCCCC)cc2)c2ccc(CCCCCC)cc2)cc1,0.845,,,7.5,,,,,1:1.2,,,,ITO/ZnO/active layer/MoO3/Ag,inverted,ZnO,ZnO,MoO3,MoO3,100.0,chloroform,chloroform,,-5.56,-3.65,,-5.38,-3.91,
95423,10.1016/j.joule.2021.06.010,10.1016/j.joule.2021.06.010,PM6,FOIC,PM6,FOIC,COC(=O)C(C)(C)c1cc(C)cc(-c2sc3c4sc5cc(/C=C6/C(=O)c7cc(F)cc(c7)C(=O)/C6=C\c6cc(C(C)(C)C(=O)OC)c(-c7cc(C)cc(C(C)(C)C(=O)OC)c7)s6)sc5c4c(C(C)(C)C(=O)OC)ccc2-3)c1,CCCCCCc1ccc(C2(c3ccc(CCCCCC)cc3)c3c(sc4cc(C=C5C(=O)c6cc(F)ccc6C5=C(C#N)C#N)sc34)-c3sc4c5c(sc4c32)-c2sc3cc(C=C4C(=O)c6cc(F)ccc6C4=C(C#N)C#N)sc3c2C5(c2ccc(CCCCCC)cc2)c2ccc(CCCCCC)cc2)cc1,0.87,,,3.9,,,,,1:1.2,,,,ITO/ZnO/active layer/MoO3/Ag,inverted,ZnO,ZnO,MoO3,MoO3,100.0,chloroform,chloroform,,-5.56,-3.65,,-5.38,-3.91,
95424,10.1016/j.joule.2021.06.010,10.1016/j.joule.2021.06.010,,FOIC,,FOIC,,CCCCCCc1ccc(C2(c3ccc(CCCCCC)cc3)c3c(sc4cc(C=C5C(=O)c6cc(F)ccc6C5=C(C#N)C#N)sc34)-c3sc4c5c(sc4c32)-c2sc3cc(C=C4C(=O)c6cc(F)ccc6C4=C(C#N)C#N)sc3c2C5(c2ccc(CCCCCC)cc2)c2ccc(CCCCCC)cc2)cc1,0.872,,,0.15,,,,,,,,,ITO/ZnO/active layer/MoO3/Ag,inverted,ZnO,ZnO,MoO3,MoO3,100.0,chloroform,chloroform,,,,,-5.38,-3.91,
95425,10.1016/j.joule.2021.06.010,10.1016/j.joule.2021.06.010,PM6,Y16F,PM6,Y16F,COC(=O)C(C)(C)c1cc(C)cc(-c2sc3c4sc5cc(/C=C6/C(=O)c7cc(F)cc(c7)C(=O)/C6=C\c6cc(C(C)(C)C(=O)OC)c(-c7cc(C)cc(C(C)(C)C(=O)OC)c7)s6)sc5c4c(C(C)(C)C(=O)OC)ccc2-3)c1,,0.881,,,12.2,,,,,1:1.2,,,,ITO/ZnO/active layer/MoO3/Ag,inverted,ZnO,ZnO,MoO3,MoO3,100.0,chloroform,chloroform,,-5.56,-3.65,,,,
95426,10.1016/j.joule.2021.06.010,10.1016/j.joule.2021.06.010,PM6,Y16F,PM6,Y16F,COC(=O)C(C)(C)c1cc(C)cc(-c2sc3c4sc5cc(/C=C6/C(=O)c7cc(F)cc(c7)C(=O)/C6=C\c6cc(C(C)(C)C(=O)OC)c(-c7cc(C)cc(C(C)(C)C(=O)OC)c7)s6)sc5c4c(C(C)(C)C(=O)OC)ccc2-3)c1,,0.922,,,5.2,,,,,1:1.2,,,,ITO/ZnO/active layer/MoO3/Ag,inverted,ZnO,ZnO,MoO3,MoO3,100.0,chloroform,chloroform,,-5.56,-3.65,,,,
95427,10.1016/j.joule.2021.06.010,10.1016/j.joule.2021.06.010,PM6,Y16F,PM6,Y16F,COC(=O)C(C)(C)c1cc(C)cc(-c2sc3c4sc5cc(/C=C6/C(=O)c7cc(F)cc(c7)C(=O)/C6=C\c6cc(C(C)(C)C(=O)OC)c(-c7cc(C)cc(C(C)(C)C(=O)OC)c7)s6)sc5c4c(C(C)(C)C(=O)OC)ccc2-3)c1,,0.953,,,2.23,,,,,1.5:1,,,,ITO/ZnO/active layer/MoO3/Ag,inverted,ZnO,ZnO,MoO3,MoO3,100.0,chloroform,chloroform,,-5.56,-3.65,,,,
95428,10.1016/j.joule.2021.06.010,10.1016/j.joule.2021.06.010,PM6,Y16F,PM6,Y16F,COC(=O)C(C)(C)c1cc(C)cc(-c2sc3c4sc5cc(/C=C6/C(=O)c7cc(F)cc(c7)C(=O)/C6=C\c6cc(C(C)(C)C(=O)OC)c(-c7cc(C)cc(C(C)(C)C(=O)OC)c7)s6)sc5c4c(C(C)(C)C(=O)OC)ccc2-3)c1,,0.98,,,1.05,,,,,3:1,,,,ITO/ZnO/active layer/MoO3/Ag,inverted,ZnO,ZnO,MoO3,MoO3,100.0,chloroform,chloroform,,-5.56,-3.65,,,,
95429,10.1016/j.joule.2021.06.010,10.1016/j.joule.2021.06.010,,Y16F,,Y16F,,,0.889,,,0.03,,,,,,,,,ITO/ZnO/active layer/MoO3/Ag,inverted,ZnO,ZnO,MoO3,MoO3,100.0,chloroform,chloroform,,,,,,,
95430,10.1016/j.joule.2021.06.017,10.1016/j.joule.2021.06.017,D18-Cl,Y6,D18-Cl,Y6,CCCCCCC(CCCC)Cc1csc(-c2cc3c4nsnc4c4cc(-c5cc(CC(CCCC)CCCCCC)c(-c6cc7c(-c8cc(Cl)c(CC(CC)CCCC)s8)c8sccc8c(-c8cc(Cl)c(CC(CC)CCCC)s8)c7s6)s5)sc4c3s2)c1,CCCCCCCCCCCc1c(/C=C2\C(=O)c3cc(F)c(F)cc3C2=C(C#N)C#N)sc2c1sc1c3c4nsnc4c4c5sc6c(CCCCCCCCCCC)c(/C=C7\C(=O)c8cc(F)c(F)cc8C7=C(C#N)C#N)sc6c5n(CC(CC)CCCC)c4c3n(CC(CC)CCCC)c21,0.868,26.39,75.93,17.35,17.392920636,0.2473811873198735,17.1,17.35,,CS2,CS2,,ITO/PEDOT:PSS/active layer/PFNDI-Br/Ag,conventional,PFNDI-Br,PFNDI-Br,PEDOT:PSS,PEDOT:PSS,,chloroform,chloroform,,-5.51,-2.77,,-5.65,-4.09,
95433,10.1016/j.joule.2021.06.020,10.1016/j.joule.2021.06.020,PBDB-TF,eC9,PM6,BTP-eC9,COC(=O)C(C)(C)c1cc(C)cc(-c2sc3c4sc5cc(/C=C6/C(=O)c7cc(F)cc(c7)C(=O)/C6=C\c6cc(C(C)(C)C(=O)OC)c(-c7cc(C)cc(C(C)(C)C(=O)OC)c7)s6)sc5c4c(C(C)(C)C(=O)OC)ccc2-3)c1,CCCCCCCCCc1c(C=C2C(=O)c3cc(Cl)c(Cl)cc3C2=C(C#N)C#N)sc2c1sc1c3c4nsnc4c4c5sc6c(CCCCCCCCC)c(C=C7C(=O)c8cc(Cl)c(Cl)cc8C7=C(C#N)C#N)sc6c5n(CC(CCCC)CCCCCC)c4c3n(CC(CCCC)CCCCCC)c21,0.846,26.58,78.5,17.65,17.652043799999998,0.0115796033994286,17.4,17.65,,,,,,,,,,,,,,,-5.49,-3.64,,-5.68,-3.9,
95436,10.1016/j.joule.2021.06.020,10.1016/j.joule.2021.06.020,PBDB-TF,HDO-4Cl,PM6,HDO-4Cl,COC(=O)C(C)(C)c1cc(C)cc(-c2sc3c4sc5cc(/C=C6/C(=O)c7cc(F)cc(c7)C(=O)/C6=C\c6cc(C(C)(C)C(=O)OC)c(-c7cc(C)cc(C(C)(C)C(=O)OC)c7)s6)sc5c4c(C(C)(C)C(=O)OC)ccc2-3)c1,CCOc1c(/C=C2\C(=O)c3cc(Cl)c(Cl)cc3C2=C(C#N)C#N)sc2c1sc1c3c4nsnc4c4c5sc6c(OCC)c(/C=C7\C(=O)c8cc(Cl)c(Cl)cc8C7=C(C#N)C#N)sc6c5n(CC)c4c3n(CC)c21,0.957,21.52,74.58,15.36,15.359482511999998,0.0033690625000105,15.03,15.36,,,,,,,,,,,,,,,-5.49,-3.64,,-5.7,-3.91,
95437,10.1016/j.joule.2022.02.001,10.1016/j.joule.2022.02.001,PM6,BTP-eC9,PM6,BTP-eC9,COC(=O)C(C)(C)c1cc(C)cc(-c2sc3c4sc5cc(/C=C6/C(=O)c7cc(F)cc(c7)C(=O)/C6=C\c6cc(C(C)(C)C(=O)OC)c(-c7cc(C)cc(C(C)(C)C(=O)OC)c7)s6)sc5c4c(C(C)(C)C(=O)OC)ccc2-3)c1,CCCCCCCCCc1c(C=C2C(=O)c3cc(Cl)c(Cl)cc3C2=C(C#N)C#N)sc2c1sc1c3c4nsnc4c4c5sc6c(CCCCCCCCC)c(C=C7C(=O)c8cc(Cl)c(Cl)cc8C7=C(C#N)C#N)sc6c5n(CC(CCCC)CCCCCC)c4c3n(CC(CCCC)CCCCCC)c21,0.845,27.57,77.95,18.0,18.159738675,0.8874370833333324,17.87,18.0,1:1.2,,,,ITO/PEDOT:PSS/active layer/PFN-Br/Ag,conventional,PFN-Br,PFN-Br,PEDOT:PSS,PEDOT:PSS,,,,,-5.56,-3.65,,-5.68,-3.9,
95440,10.1016/j.joule.2022.02.001,10.1016/j.joule.2022.02.001,PM6,BTP-S9,PM6,BTP-S9,COC(=O)C(C)(C)c1cc(C)cc(-c2sc3c4sc5cc(/C=C6/C(=O)c7cc(F)cc(c7)C(=O)/C6=C\c6cc(C(C)(C)C(=O)OC)c(-c7cc(C)cc(C(C)(C)C(=O)OC)c7)s6)sc5c4c(C(C)(C)C(=O)OC)ccc2-3)c1,CCc1c(/C=C2\C(=O)c3cc(Cl)c(Cl)cc3C2=C(C#N)C#N)sc2c1sc1c3c4nsnc4c4c5sc6c(CC)c(/C=C7\C(=O)c8cc9cc(F)c(F)cc9cc8C7=C(C#N)C#N)sc6c5n(CC)c4c3n(CC)c21,0.853,26.72,77.05,17.5,17.561359279999998,0.3506244571428445,17.23,17.5,1:1.2,,,,ITO/PEDOT:PSS/active layer/PFN-Br/Ag,conventional,PFN-Br,PFN-Br,PEDOT:PSS,PEDOT:PSS,,,,,-5.56,-3.65,,-5.63,-4.09,
95441,10.1016/j.joule.2022.02.001,10.1016/j.joule.2022.02.001,PM6,BTP-S14,PM6,BTP-S14,COC(=O)C(C)(C)c1cc(C)cc(-c2sc3c4sc5cc(/C=C6/C(=O)c7cc(F)cc(c7)C(=O)/C6=C\c6cc(C(C)(C)C(=O)OC)c(-c7cc(C)cc(C(C)(C)C(=O)OC)c7)s6)sc5c4c(C(C)(C)C(=O)OC)ccc2-3)c1,,0.855,25.07,76.69,16.4,16.438386465,0.2340638109756225,16.13,16.4,1:1.2,,,,ITO/PEDOT:PSS/active layer/PFN-Br/Ag,conventional,PFN-Br,PFN-Br,PEDOT:PSS,PEDOT:PSS,,,,,-5.56,-3.65,,,,
95444,10.1016/j.joule.2022.02.006,10.1016/j.joule.2022.02.006,P5TCN-F0,Y6,P5TCN-F0,Y6,,CCCCCCCCCCCc1c(/C=C2\C(=O)c3cc(F)c(F)cc3C2=C(C#N)C#N)sc2c1sc1c3c4nsnc4c4c5sc6c(CCCCCCCCCCC)c(/C=C7\C(=O)c8cc(F)c(F)cc8C7=C(C#N)C#N)sc6c5n(CC(CC)CCCC)c4c3n(CC(CC)CCCC)c21,0.81,20.83,68.8,11.5,11.608142399999998,0.94036869565216,11.4,11.5,,,,,,,,,,,,,,,,,,-5.65,-4.09,
95445,10.1016/j.joule.2022.02.006,10.1016/j.joule.2022.02.006,P5TCN-F25,Y6,P5TCN-F25,Y6,,CCCCCCCCCCCc1c(/C=C2\C(=O)c3cc(F)c(F)cc3C2=C(C#N)C#N)sc2c1sc1c3c4nsnc4c4c5sc6c(CCCCCCCCCCC)c(/C=C7\C(=O)c8cc(F)c(F)cc8C7=C(C#N)C#N)sc6c5n(CC(CC)CCCC)c4c3n(CC(CC)CCCC)c21,0.79,27.13,77.1,16.6,16.524611699999998,0.4541463855421911,16.5,16.6,1:1.2,1-CN,,0.5% v/v,ITO/PEDOT:PSS/P5TCN-Fx:Y6/PNDIT-F3N/Ag,,PNDIT-F3N,,PEDOT:PSS,,,chloroform,,100.0,,,,-5.65,-4.09,
95446,10.1016/j.joule.2022.02.006,10.1016/j.joule.2022.02.006,P5TCN-F35,Y6,P5TCN-F35,Y6,,CCCCCCCCCCCc1c(/C=C2\C(=O)c3cc(F)c(F)cc3C2=C(C#N)C#N)sc2c1sc1c3c4nsnc4c4c5sc6c(CCCCCCCCCCC)c(/C=C7\C(=O)c8cc(F)c(F)cc8C7=C(C#N)C#N)sc6c5n(CC(CC)CCCC)c4c3n(CC(CC)CCCC)c21,0.8,26.87,75.0,16.1,16.122000000000003,0.1366459627329317,15.9,16.1,1:1.2,1-CN,,0.5% v/v,ITO/PEDOT:PSS/P5TCN-Fx:Y6/PNDIT-F3N/Ag,,PNDIT-F3N,,PEDOT:PSS,,,chloroform,,100.0,,,,-5.65,-4.09,
95447,10.1016/j.joule.2022.02.006,10.1016/j.joule.2022.02.006,P5TCN-F50,Y6,P5TCN-F50,Y6,,CCCCCCCCCCCc1c(/C=C2\C(=O)c3cc(F)c(F)cc3C2=C(C#N)C#N)sc2c1sc1c3c4nsnc4c4c5sc6c(CCCCCCCCCCC)c(/C=C7\C(=O)c8cc(F)c(F)cc8C7=C(C#N)C#N)sc6c5n(CC(CC)CCCC)c4c3n(CC(CC)CCCC)c21,0.82,24.78,72.0,14.6,14.630112000000002,0.2062465753424834,14.4,14.6,1:1.2,1-CN,,0.5% v/v,ITO/PEDOT:PSS/P5TCN-Fx:Y6/PNDIT-F3N/Ag,,PNDIT-F3N,,PEDOT:PSS,,,chloroform,,100.0,,,,-5.65,-4.09,
95453,10.1016/j.joule.2022.06.009,10.1016/j.joule.2022.06.009,PM6,BTP-eC9,PM6,BTP-eC9,COC(=O)C(C)(C)c1cc(C)cc(-c2sc3c4sc5cc(/C=C6/C(=O)c7cc(F)cc(c7)C(=O)/C6=C\c6cc(C(C)(C)C(=O)OC)c(-c7cc(C)cc(C(C)(C)C(=O)OC)c7)s6)sc5c4c(C(C)(C)C(=O)OC)ccc2-3)c1,CCCCCCCCCc1c(C=C2C(=O)c3cc(Cl)c(Cl)cc3C2=C(C#N)C#N)sc2c1sc1c3c4nsnc4c4c5sc6c(CCCCCCCCC)c(C=C7C(=O)c8cc(Cl)c(Cl)cc8C7=C(C#N)C#N)sc6c5n(CC(CCCC)CCCCCC)c4c3n(CC(CCCC)CCCCCC)c21,0.845,18.73,75.21,11.9,11.903373885,0.028351974789903,11.6,11.9,1:1.2,,,,ARC/glass/ITO/PEDOT:PSS/active layer/PDINN/Ag/ABPF,conventional,PDINN,PDINN,PEDOT:PSS,PEDOT:PSS,75.0,,,,-5.56,-3.65,,-5.68,-3.9,
95454,10.1016/j.joule.2022.06.009,10.1016/j.joule.2022.06.009,PM6,BTP-eC9,PM6,BTP-eC9,COC(=O)C(C)(C)c1cc(C)cc(-c2sc3c4sc5cc(/C=C6/C(=O)c7cc(F)cc(c7)C(=O)/C6=C\c6cc(C(C)(C)C(=O)OC)c(-c7cc(C)cc(C(C)(C)C(=O)OC)c7)s6)sc5c4c(C(C)(C)C(=O)OC)ccc2-3)c1,CCCCCCCCCc1c(C=C2C(=O)c3cc(Cl)c(Cl)cc3C2=C(C#N)C#N)sc2c1sc1c3c4nsnc4c4c5sc6c(CCCCCCCCC)c(C=C7C(=O)c8cc(Cl)c(Cl)cc8C7=C(C#N)C#N)sc6c5n(CC(CCCC)CCCCCC)c4c3n(CC(CCCC)CCCCCC)c21,0.846,16.42,75.56,10.5,10.496281392,0.0354153142857122,10.21,10.5,0.8:1.2,,,,ARC/glass/ITO/PEDOT:PSS/active layer/PDINN/Ag/ABPF,conventional,PDINN,PDINN,PEDOT:PSS,PEDOT:PSS,75.0,,,,-5.56,-3.65,,-5.68,-3.9,
95455,10.1016/j.joule.2022.06.009,10.1016/j.joule.2022.06.009,PM6,BTP-eC9,PM6,BTP-eC9,COC(=O)C(C)(C)c1cc(C)cc(-c2sc3c4sc5cc(/C=C6/C(=O)c7cc(F)cc(c7)C(=O)/C6=C\c6cc(C(C)(C)C(=O)OC)c(-c7cc(C)cc(C(C)(C)C(=O)OC)c7)s6)sc5c4c(C(C)(C)C(=O)OC)ccc2-3)c1,CCCCCCCCCc1c(C=C2C(=O)c3cc(Cl)c(Cl)cc3C2=C(C#N)C#N)sc2c1sc1c3c4nsnc4c4c5sc6c(CCCCCCCCC)c(C=C7C(=O)c8cc(Cl)c(Cl)cc8C7=C(C#N)C#N)sc6c5n(CC(CCCC)CCCCCC)c4c3n(CC(CCCC)CCCCCC)c21,0.84,12.39,74.83,7.79,7.78800708,0.0255830551989753,7.47,7.79,0.5:1.2,,,,ARC/glass/ITO/PEDOT:PSS/active layer/PDINN/Ag/ABPF,conventional,PDINN,PDINN,PEDOT:PSS,PEDOT:PSS,75.0,,,,-5.56,-3.65,,-5.68,-3.9,
95473,10.1016/j.joule.2023.01.009,10.1016/j.joule.2023.01.009,,MYBO,,MYBO,,CCCCCCCCCCC(CCCCCCCC)Cn1c2c3sc(/C=C4\C(=O)c5cc(Cl)c(Cl)cc5C4=C(C#N)C#N)c(CC(CCCC)CCCCCC)c3sc2c2c3nsnc3c3c4sc5c(CC(CCCC)CCCCCC)c(/C=C6\C(=O)c7cc(Cl)c(Cl)cc7C6C(C#N)C#N)sc5c4n(CC(CCCCCCCC)CCCCCCCCCC)c3c21,0.877,25.354,77.1,17.123,17.143538117999995,0.119944624189651,16.764,17.123,,,,,normal-type architecture,,,,,,,,,,,,,,,
95474,10.1016/j.joule.2023.01.009,10.1016/j.joule.2023.01.009,,DYBO,,DYBO,,,0.968,24.623,75.8,18.082,18.066978512,0.0830742616967267,17.824,18.082,,,,,normal-type architecture,,,,,,,,,,,,,,,
95477,10.1016/j.joule.2023.03.002,10.1016/j.joule.2023.03.002,PM6,Y6,PM6,Y6,COC(=O)C(C)(C)c1cc(C)cc(-c2sc3c4sc5cc(/C=C6/C(=O)c7cc(F)cc(c7)C(=O)/C6=C\c6cc(C(C)(C)C(=O)OC)c(-c7cc(C)cc(C(C)(C)C(=O)OC)c7)s6)sc5c4c(C(C)(C)C(=O)OC)ccc2-3)c1,CCCCCCCCCCCc1c(/C=C2\C(=O)c3cc(F)c(F)cc3C2=C(C#N)C#N)sc2c1sc1c3c4nsnc4c4c5sc6c(CCCCCCCCCCC)c(/C=C7\C(=O)c8cc(F)c(F)cc8C7=C(C#N)C#N)sc6c5n(CC(CC)CCCC)c4c3n(CC(CC)CCCC)c21,0.8,26.99,68.77,14.87,14.848818399999995,0.1424451916610761,,,1:1.2,chloronaphthalene (CN),,0.5%,inverted,inverted,ZnO,ZnO,MoO3,,,chloroform,,,-5.56,-3.65,,-5.65,-4.09,
95478,10.1016/j.joule.2023.03.002,10.1016/j.joule.2023.03.002,PM6,Y6,PM6,Y6,COC(=O)C(C)(C)c1cc(C)cc(-c2sc3c4sc5cc(/C=C6/C(=O)c7cc(F)cc(c7)C(=O)/C6=C\c6cc(C(C)(C)C(=O)OC)c(-c7cc(C)cc(C(C)(C)C(=O)OC)c7)s6)sc5c4c(C(C)(C)C(=O)OC)ccc2-3)c1,CCCCCCCCCCCc1c(/C=C2\C(=O)c3cc(F)c(F)cc3C2=C(C#N)C#N)sc2c1sc1c3c4nsnc4c4c5sc6c(CCCCCCCCCCC)c(/C=C7\C(=O)c8cc(F)c(F)cc8C7=C(C#N)C#N)sc6c5n(CC(CC)CCCC)c4c3n(CC(CC)CCCC)c21,0.79,25.81,60.89,12.38,12.41541011,0.286026736672044,,,1:1.2,chloronaphthalene,,0.5%,ITO/ZnO/PM6:Y6/MoO3/Ag,inverted,ZnO,ZnO,MoO3,,,chloroform,,,-5.56,-3.65,,-5.65,-4.09,
95479,10.1016/j.joule.2023.03.002,10.1016/j.joule.2023.03.002,PM6,Y6,PM6,Y6,COC(=O)C(C)(C)c1cc(C)cc(-c2sc3c4sc5cc(/C=C6/C(=O)c7cc(F)cc(c7)C(=O)/C6=C\c6cc(C(C)(C)C(=O)OC)c(-c7cc(C)cc(C(C)(C)C(=O)OC)c7)s6)sc5c4c(C(C)(C)C(=O)OC)ccc2-3)c1,CCCCCCCCCCCc1c(/C=C2\C(=O)c3cc(F)c(F)cc3C2=C(C#N)C#N)sc2c1sc1c3c4nsnc4c4c5sc6c(CCCCCCCCCCC)c(/C=C7\C(=O)c8cc(F)c(F)cc8C7=C(C#N)C#N)sc6c5n(CC(CC)CCCC)c4c3n(CC(CC)CCCC)c21,0.75,21.5,45.04,7.3,7.2627,0.5109589041095906,,,1:1.2,chloronaphthalene,,0.5%,ITO/ZnO/PM6:Y6/MoO3/Ag,inverted,ZnO,ZnO,MoO3,,,chloroform,,,-5.56,-3.65,,-5.65,-4.09,
95480,10.1016/j.joule.2023.03.002,10.1016/j.joule.2023.03.002,PM6,Y6,PM6,Y6,COC(=O)C(C)(C)c1cc(C)cc(-c2sc3c4sc5cc(/C=C6/C(=O)c7cc(F)cc(c7)C(=O)/C6=C\c6cc(C(C)(C)C(=O)OC)c(-c7cc(C)cc(C(C)(C)C(=O)OC)c7)s6)sc5c4c(C(C)(C)C(=O)OC)ccc2-3)c1,CCCCCCCCCCCc1c(/C=C2\C(=O)c3cc(F)c(F)cc3C2=C(C#N)C#N)sc2c1sc1c3c4nsnc4c4c5sc6c(CCCCCCCCCCC)c(/C=C7\C(=O)c8cc(F)c(F)cc8C7=C(C#N)C#N)sc6c5n(CC(CC)CCCC)c4c3n(CC(CC)CCCC)c21,0.73,16.75,34.73,4.27,4.246610749999999,0.5477576112412211,,,1:1.2,chloronaphthalene,,0.5%,ITO/ZnO/PM6:Y6/MoO3/Ag,inverted,ZnO,ZnO,MoO3,,,chloroform,,,-5.56,-3.65,,-5.65,-4.09,
95481,10.1016/j.joule.2023.03.002,10.1016/j.joule.2023.03.002,PM6,Y6,PM6,Y6,COC(=O)C(C)(C)c1cc(C)cc(-c2sc3c4sc5cc(/C=C6/C(=O)c7cc(F)cc(c7)C(=O)/C6=C\c6cc(C(C)(C)C(=O)OC)c(-c7cc(C)cc(C(C)(C)C(=O)OC)c7)s6)sc5c4c(C(C)(C)C(=O)OC)ccc2-3)c1,CCCCCCCCCCCc1c(/C=C2\C(=O)c3cc(F)c(F)cc3C2=C(C#N)C#N)sc2c1sc1c3c4nsnc4c4c5sc6c(CCCCCCCCCCC)c(/C=C7\C(=O)c8cc(F)c(F)cc8C7=C(C#N)C#N)sc6c5n(CC(CC)CCCC)c4c3n(CC(CC)CCCC)c21,0.6,11.08,30.65,2.05,2.037612,0.6042926829268326,,,1:1.2,chloronaphthalene,,0.5%,ITO/ZnO/PM6:Y6/MoO3/Ag,inverted,ZnO,ZnO,MoO3,,,chloroform,,,-5.56,-3.65,,-5.65,-4.09,
95484,10.1016/j.joule.2023.04.003,10.1016/j.joule.2023.04.003,PBDB-TF,Y6,PM6,Y6,COC(=O)C(C)(C)c1cc(C)cc(-c2sc3c4sc5cc(/C=C6/C(=O)c7cc(F)cc(c7)C(=O)/C6=C\c6cc(C(C)(C)C(=O)OC)c(-c7cc(C)cc(C(C)(C)C(=O)OC)c7)s6)sc5c4c(C(C)(C)C(=O)OC)ccc2-3)c1,CCCCCCCCCCCc1c(/C=C2\C(=O)c3cc(F)c(F)cc3C2=C(C#N)C#N)sc2c1sc1c3c4nsnc4c4c5sc6c(CCCCCCCCCCC)c(/C=C7\C(=O)c8cc(F)c(F)cc8C7=C(C#N)C#N)sc6c5n(CC(CC)CCCC)c4c3n(CC(CC)CCCC)c21,0.839,26.0,76.9,16.8,16.774966000000003,0.1490119047618928,16.56,16.8,,,,,ITO/PEDOT:PSS/active layer/PDINN/Ag,,PDINN,,PEDOT:PSS,,,,,,-5.49,-3.64,,-5.65,-4.09,
95487,10.1016/j.joule.2023.04.003,10.1016/j.joule.2023.04.003,PB2,FCC-Cl,PB2,FCC-Cl,CCCCCCCCCCC(CCCCCCCC)COC(=O)c1cc2c(-c3ccc(-c4cc5c(-c6ccc(CC(CC)CCCC)s6)c6sccc6c(-c6ccc(CC(CC)CCCC)s6)c5s4)s3)sc(-c3cccs3)c2s1,CCCCCCCCC1(CCCCCCCC)c2cc3c(cc2-c2cc4c(cc21)-c1sc(/C=C2\C(=O)c5sc(Cl)cc5C2=C(C#N)C#N)cc1C4(CCCCCCCC)CCCCCCCC)C(CCCCCCCC)(CCCCCCCC)c1cc(/C=C2\C(=O)c4sc(Cl)cc4C2=C(C#N)C#N)sc1-3,1.06,17.6,77.0,14.4,14.36512,0.2422222222222177,14.1,14.4,,,,,ITO/PEDOT:PSS/active layer/PDINN/Ag,,PDINN,,PEDOT:PSS,,,,,,-4.94,-3.31,,,,
95490,10.1016/j.joule.2023.04.003,10.1016/j.joule.2023.04.003,PTB7-Th,PC71BM,PTB7-Th,PC71BM,CCCCC(CC)COC(=O)c1sc2csc(-c3cc4c(-c5ccc(CC(CC)CCCC)s5)c5sccc5c(-c5ccc(CC(CC)CCCC)s5)c4s3)c2c1F,COC(=O)CCCC1(c2ccccc2)C23c4c5ccc6c7cc8c9c%10c(cc%11cc%12c%13c%14c(cc%15c%16ccc-5c2c%16c2c5c%16c%17c(c(c46)c7c9c%17c4c%10c%11c%13c4c%16c%14c%152)C513)C%12)C8,0.795,17.0,63.5,8.58,8.582025,0.0236013986013953,8.35,8.58,,,,,ITO/PEDOT:PSS/active layer/PDINN/Ag,,PDINN,,PEDOT:PSS,,,,,,-5.21,-3.6,,-5.9,-3.9,
