Repository: JiYiqaq/PCE-KA-GNN

# Data directory

- `raw/Active_Database.csv` is the immutable source dataset bundled under CC BY 4.0. Do not overwrite it with processed data.
- `processed/` is created and populated by the training pipeline. Generated `.pt` and `.pth` caches are intentionally ignored by Git because they can exceed GitHub's normal single-file limit.

See `../DATA_LICENSE.md` for provenance, license and checksum information.

File: data/raw/Active_Database.csv (part 324 of 471)
id,doi,doi_norm,donor,acceptor,donor_canonical,acceptor_canonical,donor_smiles,acceptor_smiles,voc,jsc,ff,pce,pce_recomputed,pce_relative_error_percent,pce_avg,pce_best,d_a_ratio,additive,additive_canonical,additive_ratio,device_structure,device_type,etl,etl_canonical,htl,htl_canonical,active_layer_thickness,solvent,solvent_canonical,annealing_temp,homo_d,lumo_d,eg_d,homo_a,lumo_a,eg_a
95495,10.1016/j.joule.2023.07.005,10.1016/j.joule.2023.07.005,PM6,IDT-L4F,PM6,IDT-L4F,COC(=O)C(C)(C)c1cc(C)cc(-c2sc3c4sc5cc(/C=C6/C(=O)c7cc(F)cc(c7)C(=O)/C6=C\c6cc(C(C)(C)C(=O)OC)c(-c7cc(C)cc(C(C)(C)C(=O)OC)c7)s6)sc5c4c(C(C)(C)C(=O)OC)ccc2-3)c1,,0.83,18.08,70.1,10.52,10.519486399999998,0.0048821292775802,10.36,10.52,,,,,ITO-glass/HTL/BHJ active layer/ETL/Ag,conventional,electron transport layer,,hole transport layer,,,,,,-5.56,-3.65,,,,
95496,10.1016/j.joule.2023.07.005,10.1016/j.joule.2023.07.005,PM6,T-IDT-L2F,PM6,T-IDT-L2F,COC(=O)C(C)(C)c1cc(C)cc(-c2sc3c4sc5cc(/C=C6/C(=O)c7cc(F)cc(c7)C(=O)/C6=C\c6cc(C(C)(C)C(=O)OC)c(-c7cc(C)cc(C(C)(C)C(=O)OC)c7)s6)sc5c4c(C(C)(C)C(=O)OC)ccc2-3)c1,,1.0,6.29,33.1,2.08,2.08199,0.0956730769230845,1.97,2.08,,,,,ITO-glass/HTL/BHJ active layer/ETL/Ag,conventional,electron transport layer,,hole transport layer,,,,,,-5.56,-3.65,,,,
95497,10.1016/j.joule.2023.07.005,10.1016/j.joule.2023.07.005,PM6,TT-IDT-L2F,PM6,TT-IDT-L2F,COC(=O)C(C)(C)c1cc(C)cc(-c2sc3c4sc5cc(/C=C6/C(=O)c7cc(F)cc(c7)C(=O)/C6=C\c6cc(C(C)(C)C(=O)OC)c(-c7cc(C)cc(C(C)(C)C(=O)OC)c7)s6)sc5c4c(C(C)(C)C(=O)OC)ccc2-3)c1,,1.01,7.76,36.0,2.84,2.821536,0.650140845070416,2.59,2.84,,,,,ITO-glass/hole transport layer/BHJ active layer/electron transport layer/Ag,conventional PSC,,,,,,,,,-5.56,-3.65,,,,
95498,10.1016/j.joule.2023.07.005,10.1016/j.joule.2023.07.005,PM6,TT-IDT-L2F,PM6,TT-IDT-L2F,COC(=O)C(C)(C)c1cc(C)cc(-c2sc3c4sc5cc(/C=C6/C(=O)c7cc(F)cc(c7)C(=O)/C6=C\c6cc(C(C)(C)C(=O)OC)c(-c7cc(C)cc(C(C)(C)C(=O)OC)c7)s6)sc5c4c(C(C)(C)C(=O)OC)ccc2-3)c1,,0.93,0.15,29.5,0.04,0.0411525,2.881250000000019,0.03,0.04,1:4,,,,ITO-glass/HTL/BHJ active layer/ETL/Ag,conventional,electron transport layer,,hole transport layer,,,,,,-5.56,-3.65,,,,
95499,10.1016/j.joule.2023.07.005,10.1016/j.joule.2023.07.005,PM6,MeOT-IDT-L2F,PM6,MeOT-IDT-L2F,COC(=O)C(C)(C)c1cc(C)cc(-c2sc3c4sc5cc(/C=C6/C(=O)c7cc(F)cc(c7)C(=O)/C6=C\c6cc(C(C)(C)C(=O)OC)c(-c7cc(C)cc(C(C)(C)C(=O)OC)c7)s6)sc5c4c(C(C)(C)C(=O)OC)ccc2-3)c1,,0.96,1.32,33.2,0.42,0.4207104,0.1691428571428703,0.4,0.42,,,,,ITO-glass/HTL/BHJ active layer/ETL/Ag,conventional,electron transport layer,,hole transport layer,,,,,,-5.56,-3.65,,,,
95500,10.1016/j.joule.2023.07.005,10.1016/j.joule.2023.07.005,PM6,BTBO-L4F,PM6,BT-BO-L4F,COC(=O)C(C)(C)c1cc(C)cc(-c2sc3c4sc5cc(/C=C6/C(=O)c7cc(F)cc(c7)C(=O)/C6=C\c6cc(C(C)(C)C(=O)OC)c(-c7cc(C)cc(C(C)(C)C(=O)OC)c7)s6)sc5c4c(C(C)(C)C(=O)OC)ccc2-3)c1,CCCCCCCCCCCc1c(/C=C2\C(=O)c3cc4cc(F)c(F)cc4cc3C2=C(C#N)C#N)sc2c1sc1c3c4nsnc4c4c5sc6c(CCCCCCCCCCC)c(/C=C7\C(=O)c8cc9cc(F)c(F)cc9cc8C7=C(C#N)C#N)sc6c5n(CC(CCCC)CCCCCC)c4c3n(CC(CCCC)CCCCCC)c21,0.84,27.61,70.2,16.3,16.2810648,0.1161668711656525,16.05,16.3,,,,,ITO-glass/HTL/BHJ active layer/ETL/Ag,conventional,electron transport layer,,hole transport layer,,,,,,-5.56,-3.65,,-5.58,-3.98,
95501,10.1016/j.joule.2023.07.005,10.1016/j.joule.2023.07.005,PBDB-T,IDT-L4F,PBDB-T,IDT-L4F,CCCCC(CC)Cc1ccc(-c2c3cc(-c4ccc(-c5sc(-c6cccs6)c6c5C(=O)c5c(CC(CC)CCCC)sc(CC(CC)CCCC)c5C6=O)s4)sc3c(-c3ccc(CC(CC)CCCC)s3)c3ccsc23)s1,,0.61,13.66,43.0,3.57,3.583018,0.3646498599439706,2.97,3.57,,,,,ITO-glass/HTL/BHJ active layer/ETL/Ag,PSC,,,,,,,,,-5.33,-3.48,,,,
95502,10.1016/j.joule.2023.07.005,10.1016/j.joule.2023.07.005,PBDB-T,T-IDT-L2F,PBDB-T,T-IDT-L2F,CCCCC(CC)Cc1ccc(-c2c3cc(-c4ccc(-c5sc(-c6cccs6)c6c5C(=O)c5c(CC(CC)CCCC)sc(CC(CC)CCCC)c5C6=O)s4)sc3c(-c3ccc(CC(CC)CCCC)s3)c3ccsc23)s1,,0.86,9.04,35.0,2.71,2.72104,0.4073800738007357,2.62,2.71,,,,,ITO-glass/HTL/BHJ active layer/ETL/Ag,conventional,electron transport layer,,hole transport layer,,,,,,-5.33,-3.48,,,,
95503,10.1016/j.joule.2023.07.005,10.1016/j.joule.2023.07.005,PBDB-T,MeOT-IDT-L2F,PBDB-T,MeOT-IDT-L2F,CCCCC(CC)Cc1ccc(-c2c3cc(-c4ccc(-c5sc(-c6cccs6)c6c5C(=O)c5c(CC(CC)CCCC)sc(CC(CC)CCCC)c5C6=O)s4)sc3c(-c3ccc(CC(CC)CCCC)s3)c3ccsc23)s1,,0.87,6.16,25.2,1.35,1.3505184,0.0383999999999857,1.26,1.35,,,,,ITO-glass/HTL/BHJ active layer/ETL/Ag,PSC,,,,,,,,,-5.33,-3.48,,,,
95504,10.1016/j.joule.2023.07.005,10.1016/j.joule.2023.07.005,PBDB-T,TT-IDT-L2F,PBDB-T,TT-IDT-L2F,CCCCC(CC)Cc1ccc(-c2c3cc(-c4ccc(-c5sc(-c6cccs6)c6c5C(=O)c5c(CC(CC)CCCC)sc(CC(CC)CCCC)c5C6=O)s4)sc3c(-c3ccc(CC(CC)CCCC)s3)c3ccsc23)s1,,0.88,11.3,38.9,3.87,3.868216,0.0460981912144647,3.37,3.87,,,,,ITO-glass/HTL/BHJ active layer/ETL/Ag,conventional,electron transport layer,,hole transport layer,,,,,,-5.33,-3.48,,,,
95505,10.1016/j.joule.2023.07.005,10.1016/j.joule.2023.07.005,PBDB-T,BTBO-L4F,PBDB-T,BT-BO-L4F,CCCCC(CC)Cc1ccc(-c2c3cc(-c4ccc(-c5sc(-c6cccs6)c6c5C(=O)c5c(CC(CC)CCCC)sc(CC(CC)CCCC)c5C6=O)s4)sc3c(-c3ccc(CC(CC)CCCC)s3)c3ccsc23)s1,CCCCCCCCCCCc1c(/C=C2\C(=O)c3cc4cc(F)c(F)cc4cc3C2=C(C#N)C#N)sc2c1sc1c3c4nsnc4c4c5sc6c(CCCCCCCCCCC)c(/C=C7\C(=O)c8cc9cc(F)c(F)cc9cc8C7=C(C#N)C#N)sc6c5n(CC(CCCC)CCCCCC)c4c3n(CC(CCCC)CCCCCC)c21,0.68,25.06,63.4,10.73,10.8038672,0.6884175209692329,10.04,10.73,,,,,ITO-glass/HTL/BHJ active layer/ETL/Ag,PSC,,,,,,,,,-5.33,-3.48,,-5.58,-3.98,
95506,10.1016/j.joule.2023.07.005,10.1016/j.joule.2023.07.005,PBDB-T,T-BTBO-L2F,PBDB-T,T-BTBO-L2F,CCCCC(CC)Cc1ccc(-c2c3cc(-c4ccc(-c5sc(-c6cccs6)c6c5C(=O)c5c(CC(CC)CCCC)sc(CC(CC)CCCC)c5C6=O)s4)sc3c(-c3ccc(CC(CC)CCCC)s3)c3ccsc23)s1,,0.87,5.92,43.4,2.22,2.2352736,0.688,2.07,2.22,,,,,ITO-glass/HTL/BHJ active layer/ETL/Ag,PSC,,,,,,,,,-5.33,-3.48,,,,
95507,10.1016/j.joule.2023.07.005,10.1016/j.joule.2023.07.005,PBDB-T,TT-BTBO-L2F,PBDB-T,TT-BTBO-L2F,CCCCC(CC)Cc1ccc(-c2c3cc(-c4ccc(-c5sc(-c6cccs6)c6c5C(=O)c5c(CC(CC)CCCC)sc(CC(CC)CCCC)c5C6=O)s4)sc3c(-c3ccc(CC(CC)CCCC)s3)c3ccsc23)s1,,0.84,5.71,42.2,2.03,2.0240808,0.2915862068965359,1.93,2.03,,,,,ITO-glass/HTL/BHJ active layer/ETL/Ag,conventional,electron transport layer,,hole transport layer,,,,,,-5.33,-3.48,,,,
95508,10.1016/j.joule.2024.01.005,10.1016/j.joule.2024.01.005,D18,AQx-0F,D18,AQx-0F,CCCCCCC(CCCC)Cc1csc(-c2cc3c4nsnc4c4cc(-c5cc(CC(CCCC)CCCCCC)c(-c6cc7c(-c8cc(F)c(CC(CC)CCCC)s8)c8sccc8c(-c8cc(F)c(CC(CC)CCCC)s8)c7s6)s5)sc4c3s2)c1,,0.961,23.2,73.5,16.4,16.386972,0.0794390243902346,16.0,16.4,,,,,ITO/PEDOT:PSS/D18:AQx-nF/PDINN/Ag,conventional,PDINN,PDINN,PEDOT:PSS,PEDOT:PSS,,chloroform,chloroform,,-5.51,-2.77,,,,
95509,10.1016/j.joule.2024.01.005,10.1016/j.joule.2024.01.005,D18,AQx-1F,D18,AQx-1F,CCCCCCC(CCCC)Cc1csc(-c2cc3c4nsnc4c4cc(-c5cc(CC(CCCC)CCCCCC)c(-c6cc7c(-c8cc(F)c(CC(CC)CCCC)s8)c8sccc8c(-c8cc(F)c(CC(CC)CCCC)s8)c7s6)s5)sc4c3s2)c1,,0.947,24.3,76.9,17.7,17.6963049,0.0208762711864297,17.5,17.7,,,,,ITO/PEDOT:PSS/D18:AQx-nF/PDINN/Ag,conventional,PDINN,PDINN,PEDOT:PSS,PEDOT:PSS,,chloroform,chloroform,,-5.51,-2.77,,,,
95510,10.1016/j.joule.2024.01.005,10.1016/j.joule.2024.01.005,D18,AQx-2F,D18,AQx-2F,CCCCCCC(CCCC)Cc1csc(-c2cc3c4nsnc4c4cc(-c5cc(CC(CCCC)CCCCCC)c(-c6cc7c(-c8cc(F)c(CC(CC)CCCC)s8)c8sccc8c(-c8cc(F)c(CC(CC)CCCC)s8)c7s6)s5)sc4c3s2)c1,,0.937,26.1,80.4,19.7,19.662382800000003,0.1909502538070869,19.3,19.7,,,,,ITO/PEDOT:PSS/D18:AQx-nF/PDINN/Ag,conventional,PDINN,PDINN,PEDOT:PSS,PEDOT:PSS,,chloroform,chloroform,,-5.51,-2.77,,,,
95511,10.1016/j.joule.2024.01.005,10.1016/j.joule.2024.01.005,D18,AQx-3F,D18,AQx-3F,CCCCCCC(CCCC)Cc1csc(-c2cc3c4nsnc4c4cc(-c5cc(CC(CCCC)CCCCCC)c(-c6cc7c(-c8cc(F)c(CC(CC)CCCC)s8)c8sccc8c(-c8cc(F)c(CC(CC)CCCC)s8)c7s6)s5)sc4c3s2)c1,,0.946,23.3,75.0,16.5,16.53135,0.1899999999999986,16.2,16.5,,,,,ITO/PEDOT:PSS/D18:AQx-nF/PDINN/Ag,conventional,PDINN,PDINN,PEDOT:PSS,PEDOT:PSS,,chloroform,chloroform,,-5.51,-2.77,,,,
95512,10.1016/j.joule.2024.01.005,10.1016/j.joule.2024.01.005,D18,AQx-4F,D18,AQx-4F,CCCCCCC(CCCC)Cc1csc(-c2cc3c4nsnc4c4cc(-c5cc(CC(CCCC)CCCCCC)c(-c6cc7c(-c8cc(F)c(CC(CC)CCCC)s8)c8sccc8c(-c8cc(F)c(CC(CC)CCCC)s8)c7s6)s5)sc4c3s2)c1,,0.991,17.6,63.1,11.0,11.005649600000002,0.0513600000000154,10.3,11.0,,,,,ITO/PEDOT:PSS/D18:AQx-nF/PDINN/Ag,conventional,PDINN,PDINN,PEDOT:PSS,PEDOT:PSS,,chloroform,chloroform,,-5.51,-2.77,,,,
95513,10.1016/j.joule.2024.01.005,10.1016/j.joule.2024.01.005,D18,AQx-2F,D18,AQx-2F,CCCCCCC(CCCC)Cc1csc(-c2cc3c4nsnc4c4cc(-c5cc(CC(CCCC)CCCCCC)c(-c6cc7c(-c8cc(F)c(CC(CC)CCCC)s8)c8sccc8c(-c8cc(F)c(CC(CC)CCCC)s8)c7s6)s5)sc4c3s2)c1,,0.922,25.8,80.3,19.1,19.1014428,0.0075539267015681,,19.1,,,,,ITO/PEDOT:PSS/D18:AQx-nF/PDINN/Ag,conventional,PDINN,PDINN,PEDOT:PSS,PEDOT:PSS,,chloroform,chloroform,,-5.51,-2.77,,,,
95520,10.1016/j.joule.2024.05.011,10.1016/j.joule.2024.05.011,PTB7-Th,A4T-7,PTB7-Th,A4T-7,CCCCC(CC)COC(=O)c1sc2csc(-c3cc4c(-c5ccc(CC(CC)CCCC)s5)c5sccc5c(-c5ccc(CC(CC)CCCC)s5)c4s3)c2c1F,,0.664,28.7,69.7,13.3,13.2825896,0.1309052631579026,13.1,13.3,,,,,ITO/PEDOT:PSS/PTB7-Th:A4T-7/PDINN/Ag,conventional,PDINN,PDINN,PEDOT:PSS,PEDOT:PSS,,,,,-5.21,-3.6,,,,
95521,10.1016/j.joule.2024.05.011,10.1016/j.joule.2024.05.011,PTB7-Th,A4T-12,PTB7-Th,A4T-12,CCCCC(CC)COC(=O)c1sc2csc(-c3cc4c(-c5ccc(CC(CC)CCCC)s5)c5sccc5c(-c5ccc(CC(CC)CCCC)s5)c4s3)c2c1F,,0.684,23.1,61.9,9.78,9.7804476,0.0045766871165756,9.3,9.78,,,,,ITO/PEDOT:PSS/PTB7-Th:A4T-12/PDINN/Ag,conventional,PDINN,PDINN,PEDOT:PSS,PEDOT:PSS,,,,,-5.21,-3.6,,,,
95522,10.1016/j.joule.2024.05.011,10.1016/j.joule.2024.05.011,PTB7-Th,A4T-15,PTB7-Th,A4T-15,CCCCC(CC)COC(=O)c1sc2csc(-c3cc4c(-c5ccc(CC(CC)CCCC)s5)c5sccc5c(-c5ccc(CC(CC)CCCC)s5)c4s3)c2c1F,,0.771,19.3,55.6,8.27,8.2734468,0.0416783555018228,7.96,8.27,,,,,ITO/PEDOT:PSS/PTB7-Th:A4T-15/PDINN/Ag,conventional,PDINN,PDINN,PEDOT:PSS,PEDOT:PSS,,,,,-5.21,-3.6,,,,
95523,10.1016/j.joule.2024.05.014,10.1016/j.joule.2024.05.014,PM6,L8-BO,PM6,L8-BO,COC(=O)C(C)(C)c1cc(C)cc(-c2sc3c4sc5cc(/C=C6/C(=O)c7cc(F)cc(c7)C(=O)/C6=C\c6cc(C(C)(C)C(=O)OC)c(-c7cc(C)cc(C(C)(C)C(=O)OC)c7)s6)sc5c4c(C(C)(C)C(=O)OC)ccc2-3)c1,CCCCCCC(CCCC)Cc1c(/C=C2\C(=O)c3cc(F)c(F)cc3C2=C(C#N)C#N)sc2c1SC1c3c(c4c(c5nsnc35)c3sc5c(CC(CCCC)CCCCCC)c(/C=C6\C(=O)c7cc(F)c(F)cc7C6=C(C#N)C#N)sc5c3n4CC(CC)CCCC)N(CC(CC)CCCC)C21,0.89,26.1,76.7,17.7,17.816643000000003,0.6590000000000191,17.5,17.7,1:1.2,"1,8-diiodooctane (DIO)",,0.3% v/v,ITO/PEDOT:PSS/active layer/PDINN/Ag,conventional,PDINN,PDINN,PEDOT:PSS,PEDOT:PSS,90.0,chloroform,chloroform,,-5.56,-3.65,,-5.68,-3.9,
95524,10.1016/j.joule.2024.05.014,10.1016/j.joule.2024.05.014,PM6,L8-BO,PM6,L8-BO,COC(=O)C(C)(C)c1cc(C)cc(-c2sc3c4sc5cc(/C=C6/C(=O)c7cc(F)cc(c7)C(=O)/C6=C\c6cc(C(C)(C)C(=O)OC)c(-c7cc(C)cc(C(C)(C)C(=O)OC)c7)s6)sc5c4c(C(C)(C)C(=O)OC)ccc2-3)c1,CCCCCCC(CCCC)Cc1c(/C=C2\C(=O)c3cc(F)c(F)cc3C2=C(C#N)C#N)sc2c1SC1c3c(c4c(c5nsnc35)c3sc5c(CC(CCCC)CCCCCC)c(/C=C6\C(=O)c7cc(F)c(F)cc7C6=C(C#N)C#N)sc5c3n4CC(CC)CCCC)N(CC(CC)CCCC)C21,0.88,26.6,77.9,18.1,18.234832,0.7449281767955767,18.0,18.1,1:1.2,"1,8-diiodooctane (DIO)",,0.3% v/v,ITO/PEDOT:PSS/active layer/PDINN/Ag,conventional,PDINN,PDINN,PEDOT:PSS,PEDOT:PSS,90.0,chloroform,chloroform,,-5.56,-3.65,,-5.68,-3.9,
95525,10.1016/j.joule.2024.05.014,10.1016/j.joule.2024.05.014,PM6,L8-BO,PM6,L8-BO,COC(=O)C(C)(C)c1cc(C)cc(-c2sc3c4sc5cc(/C=C6/C(=O)c7cc(F)cc(c7)C(=O)/C6=C\c6cc(C(C)(C)C(=O)OC)c(-c7cc(C)cc(C(C)(C)C(=O)OC)c7)s6)sc5c4c(C(C)(C)C(=O)OC)ccc2-3)c1,CCCCCCC(CCCC)Cc1c(/C=C2\C(=O)c3cc(F)c(F)cc3C2=C(C#N)C#N)sc2c1SC1c3c(c4c(c5nsnc35)c3sc5c(CC(CCCC)CCCCCC)c(/C=C6\C(=O)c7cc(F)c(F)cc7C6=C(C#N)C#N)sc5c3n4CC(CC)CCCC)N(CC(CC)CCCC)C21,0.87,26.8,79.0,18.3,18.41964,0.653770491803281,18.2,18.3,1:1.2,"1,8-diiodooctane (DIO)",,0.3% v/v,ITO/PEDOT:PSS/active layer/PDINN/Ag,conventional,PDINN,PDINN,PEDOT:PSS,PEDOT:PSS,90.0,chloroform,chloroform,80.0,-5.56,-3.65,,-5.68,-3.9,
95526,10.1016/j.joule.2024.05.014,10.1016/j.joule.2024.05.014,PM6,L8-BO,PM6,L8-BO,COC(=O)C(C)(C)c1cc(C)cc(-c2sc3c4sc5cc(/C=C6/C(=O)c7cc(F)cc(c7)C(=O)/C6=C\c6cc(C(C)(C)C(=O)OC)c(-c7cc(C)cc(C(C)(C)C(=O)OC)c7)s6)sc5c4c(C(C)(C)C(=O)OC)ccc2-3)c1,CCCCCCC(CCCC)Cc1c(/C=C2\C(=O)c3cc(F)c(F)cc3C2=C(C#N)C#N)sc2c1SC1c3c(c4c(c5nsnc35)c3sc5c(CC(CCCC)CCCCCC)c(/C=C6\C(=O)c7cc(F)c(F)cc7C6=C(C#N)C#N)sc5c3n4CC(CC)CCCC)N(CC(CC)CCCC)C21,0.89,26.9,80.4,19.2,19.248564,0.252937500000013,18.9,19.2,1:1.2,"1,8-diiodooctane (DIO)",,0.3% v/v,ITO/PEDOT:PSS/active layer/PDINN/Ag,conventional,PDINN,PDINN,PEDOT:PSS,PEDOT:PSS,90.0,chloroform,chloroform,80.0,-5.56,-3.65,,-5.68,-3.9,
95527,10.1016/j.joule.2024.06.006,10.1016/j.joule.2024.06.006,PM6-F,Y6-F,PM6-F,Y6-F,,,0.85,25.86,73.34,16.13,16.1208654,0.0566311221326685,15.95,16.13,,,,,ITO/PEDOT:PSS/active layer/PFN-Br/Ag,conventional,PFN-Br,PFN-Br,PEDOT:PSS,PEDOT:PSS,105.0,chloroform,toluene,,,,,,,
95528,10.1016/j.joule.2024.06.006,10.1016/j.joule.2024.06.006,PM6-R,Y6-R,PM6-R,Y6-R,,,0.842,25.18,67.92,14.4,14.400099552000002,0.0006913333333456,14.0,14.4,,,,,ITO/PEDOT:PSS/active layer/PFN-Br/Ag,conventional,PFN-Br,PFN-Br,PEDOT:PSS,PEDOT:PSS,105.0,chloroform,toluene,,,,,,,
95529,10.1016/j.joule.2024.06.006,10.1016/j.joule.2024.06.006,PM6-F,Y6-R,PM6-F,Y6-R,,,0.851,25.94,74.32,16.4,16.406095408,0.0371671219512206,16.04,16.4,,,,,ITO/PEDOT:PSS/active layer/PFN-Br/Ag,conventional,PFN-Br,PFN-Br,PEDOT:PSS,PEDOT:PSS,105.0,chloroform,toluene,,,,,,,
95530,10.1016/j.joule.2024.06.006,10.1016/j.joule.2024.06.006,PM6-R,Y6-F,PM6-R,Y6-F,,,0.844,24.99,68.6,14.47,14.46881016,0.0082228058051285,14.11,14.47,,,,,ITO/PEDOT:PSS/active layer/PFN-Br/Ag,conventional,PFN-Br,PFN-Br,PEDOT:PSS,PEDOT:PSS,105.0,chloroform,toluene,,,,,,,
95542,10.1016/j.joule.2024.06.006,10.1016/j.joule.2024.06.006,PM6-F,Y6-R,PM6-F,Y6-R,,,0.845,25.9,74.65,16.33,16.33752575,0.0460854255970776,16.03,16.33,,,,,ITO-R/PM6-F:Y6-R/Ag-R,,,,,,,chloroform,,,,,,,,
95543,10.1016/j.joule.2024.06.006,10.1016/j.joule.2024.06.006,PM6-Mix,Y6-R,PM6-Mix,Y6-R,,,0.846,26.06,73.23,16.15,16.144842348,0.0319359256965797,15.95,16.15,,,,,ITO-R/PM6-Mix:Y6-R/Ag-R,,,,,,,chloroform,,,,,,,,
95552,10.1016/j.joule.2024.12.001,10.1016/j.joule.2024.12.001,DBP,C70,DBP,C70,CC(C)(C)CC(C)(C)c1ccc(Nc2ccc(C(C)(C)CC(C)(C)C)cc2-c2cc(C(C)(C)C)cc(C(C)(C)C)c2O)cc1,c12c3c4c5c1c1c6c7c2c2c8c3c3c9c4c4c%10c5c5c1c1c6c6c%11c%12c%13c%14c%15c%16c%17c%14c%14c%18c%13c%11c1c1c5c%10c5c(c%14c%10c%17c%11c%13c%16c%14c%16c%15c%12c%12c%16c(c2c7c%126)c2c8c3c(c%13c%142)c2c9c4c5c%10c%112)c%181,0.9,11.2,54.0,5.44,5.443200000000001,0.0588235294117745,5.44,5.44,1:8,,,,ITO/IC-SAM/active layer/BCP/Ag,,BCP,BCP,IC-SAM,IC-SAM,,solvents absent from vapor-phase-deposited small-molecule films,,,,,,,,
95553,10.1016/j.joule.2024.12.001,10.1016/j.joule.2024.12.001,DBP,C70,DBP,C70,CC(C)(C)CC(C)(C)c1ccc(Nc2ccc(C(C)(C)CC(C)(C)C)cc2-c2cc(C(C)(C)C)cc(C(C)(C)C)c2O)cc1,c12c3c4c5c1c1c6c7c2c2c8c3c3c9c4c4c%10c5c5c1c1c6c6c%11c%12c%13c%14c%15c%16c%17c%14c%14c%18c%13c%11c1c1c5c%10c5c(c%14c%10c%17c%11c%13c%16c%14c%16c%15c%12c%12c%16c(c2c7c%126)c2c8c3c(c%13c%142)c2c9c4c5c%10c%112)c%181,0.9,11.63,55.0,5.71,5.756850000000001,0.8204903677758484,5.71,5.71,1:8,,,,ITO/IC-SAM/active layer/BCP/Ag,,BCP,BCP,IC-SAM,IC-SAM,,solvents absent from vapor-phase-deposited small-molecule films,,,,,,,,
95554,10.1016/j.joule.2024.12.001,10.1016/j.joule.2024.12.001,DTDCPB,C70,DTDCPB,C70,Cc1ccc(N(c2ccc(C)cc2)c2ccc(-c3ccc(C=C(C#N)C#N)c4nsnc34)cc2)cc1,c12c3c4c5c1c1c6c7c2c2c8c3c3c9c4c4c%10c5c5c1c1c6c6c%11c%12c%13c%14c%15c%16c%17c%14c%14c%18c%13c%11c1c1c5c%10c5c(c%14c%10c%17c%11c%13c%16c%14c%16c%15c%12c%12c%16c(c2c7c%126)c2c8c3c(c%13c%142)c2c9c4c5c%10c%112)c%181,0.91,14.85,69.0,9.35,9.324315,0.2747058823529336,9.35,9.35,1:2,,,,ITO/IC-SAM/active layer/BCP/Ag,,BCP,BCP,IC-SAM,IC-SAM,,solvents absent from vapor-phase-deposited small-molecule films,,,,,,,,
95555,10.1016/j.joule.2024.12.001,10.1016/j.joule.2024.12.001,DTDCPB,C70,DTDCPB,C70,Cc1ccc(N(c2ccc(C)cc2)c2ccc(-c3ccc(C=C(C#N)C#N)c4nsnc34)cc2)cc1,c12c3c4c5c1c1c6c7c2c2c8c3c3c9c4c4c%10c5c5c1c1c6c6c%11c%12c%13c%14c%15c%16c%17c%14c%14c%18c%13c%11c1c1c5c%10c5c(c%14c%10c%17c%11c%13c%16c%14c%16c%15c%12c%12c%16c(c2c7c%126)c2c8c3c(c%13c%142)c2c9c4c5c%10c%112)c%181,0.91,14.44,70.0,9.24,9.19828,0.4515151515151488,9.24,9.24,1:2,,,,ITO/IC-SAM/active layer/BCP/Ag,,BCP,BCP,IC-SAM,IC-SAM,,solvents absent from vapor-phase-deposited small-molecule films,,,,,,,,
95556,10.1016/j.joule.2024.12.001,10.1016/j.joule.2024.12.001,PCE-10,BT-CIC,PCE10,BT-CIC,CCCCC(CC)COC(=O)c1sc2c(-c3cc4c(-c5ccc(CC(CC)CCCC)s5)c5sccc5c(-c5ccc(CC(CC)CCCC)s5)c4s3)scc2c1F,CCCCCCc1ccc(C2(c3ccc(CCCCCC)cc3)c3cc(/C=C4\C(=O)c5cc(Cl)c(Cl)cc5C4=C(C#N)C#N)sc3-c3sc4c(OCC(CC)CCCC)c5c6c(sc5c(OCC(CC)CCCC)c4c32)-c2sc(/C=C3\C(=O)c4cc(Cl)c(Cl)cc4C3=C(C#N)C#N)cc2C6(c2ccc(CCCCCC)cc2)c2ccc(CCCCCC)cc2)cc1,0.69,23.03,69.0,10.98,10.964583,0.140409836065584,10.98,10.98,1:1.5,DIO,DIO,,ITO/PEDOT:PSS/active layer/PFN-Br/Ag,conventional,PFN-Br,PFN-Br,PEDOT:PSS,PEDOT:PSS,100.0,chlorobenzene,chlorobenzene,,-5.21,-3.6,,-5.49,-4.09,
95557,10.1016/j.joule.2024.12.001,10.1016/j.joule.2024.12.001,PCE-10,BT-CIC,PCE10,BT-CIC,CCCCC(CC)COC(=O)c1sc2c(-c3cc4c(-c5ccc(CC(CC)CCCC)s5)c5sccc5c(-c5ccc(CC(CC)CCCC)s5)c4s3)scc2c1F,CCCCCCc1ccc(C2(c3ccc(CCCCCC)cc3)c3cc(/C=C4\C(=O)c5cc(Cl)c(Cl)cc5C4=C(C#N)C#N)sc3-c3sc4c(OCC(CC)CCCC)c5c6c(sc5c(OCC(CC)CCCC)c4c32)-c2sc(/C=C3\C(=O)c4cc(Cl)c(Cl)cc4C3=C(C#N)C#N)cc2C6(c2ccc(CCCCCC)cc2)c2ccc(CCCCCC)cc2)cc1,0.58,15.31,44.0,3.93,3.907112,0.5823918575063731,3.93,3.93,1:1.5,DIO,DIO,,ITO/PEDOT:PSS/active layer/PFN-Br/Ag,conventional,PFN-Br,PFN-Br,PEDOT:PSS,PEDOT:PSS,100.0,chlorobenzene,chlorobenzene,,-5.21,-3.6,,-5.49,-4.09,
95558,10.1016/j.joule.2024.12.001,10.1016/j.joule.2024.12.001,PM6,Y6,PM6,Y6,COC(=O)C(C)(C)c1cc(C)cc(-c2sc3c4sc5cc(/C=C6/C(=O)c7cc(F)cc(c7)C(=O)/C6=C\c6cc(C(C)(C)C(=O)OC)c(-c7cc(C)cc(C(C)(C)C(=O)OC)c7)s6)sc5c4c(C(C)(C)C(=O)OC)ccc2-3)c1,CCCCCCCCCCCc1c(/C=C2\C(=O)c3cc(F)c(F)cc3C2=C(C#N)C#N)sc2c1sc1c3c4nsnc4c4c5sc6c(CCCCCCCCCCC)c(/C=C7\C(=O)c8cc(F)c(F)cc8C7=C(C#N)C#N)sc6c5n(CC(CC)CCCC)c4c3n(CC(CC)CCCC)c21,0.84,27.11,71.0,16.22,16.168404,0.3181011097410603,16.22,16.22,1:1.5,1-CN,CN,,ITO/PEDOT:PSS/active layer/PFN-Br/Ag,conventional,PFN-Br,PFN-Br,PEDOT:PSS,PEDOT:PSS,,chloroform,chloroform,,-5.56,-3.65,,-5.65,-4.09,
95559,10.1016/j.joule.2024.12.001,10.1016/j.joule.2024.12.001,PM6,Y6,PM6,Y6,COC(=O)C(C)(C)c1cc(C)cc(-c2sc3c4sc5cc(/C=C6/C(=O)c7cc(F)cc(c7)C(=O)/C6=C\c6cc(C(C)(C)C(=O)OC)c(-c7cc(C)cc(C(C)(C)C(=O)OC)c7)s6)sc5c4c(C(C)(C)C(=O)OC)ccc2-3)c1,CCCCCCCCCCCc1c(/C=C2\C(=O)c3cc(F)c(F)cc3C2=C(C#N)C#N)sc2c1sc1c3c4nsnc4c4c5sc6c(CCCCCCCCCCC)c(/C=C7\C(=O)c8cc(F)c(F)cc8C7=C(C#N)C#N)sc6c5n(CC(CC)CCCC)c4c3n(CC(CC)CCCC)c21,0.74,22.55,48.0,7.98,8.009760000000002,0.3729323308270845,7.98,7.98,1:1.5,1-CN,CN,,ITO/PEDOT:PSS/active layer/PFN-Br/Ag,conventional,PFN-Br,PFN-Br,PEDOT:PSS,PEDOT:PSS,,chloroform,chloroform,,-5.56,-3.65,,-5.65,-4.09,
95560,10.1016/j.joule.2025.101851,10.1016/j.joule.2025.101851,PM6,Y6,PM6,Y6,COC(=O)C(C)(C)c1cc(C)cc(-c2sc3c4sc5cc(/C=C6/C(=O)c7cc(F)cc(c7)C(=O)/C6=C\c6cc(C(C)(C)C(=O)OC)c(-c7cc(C)cc(C(C)(C)C(=O)OC)c7)s6)sc5c4c(C(C)(C)C(=O)OC)ccc2-3)c1,CCCCCCCCCCCc1c(/C=C2\C(=O)c3cc(F)c(F)cc3C2=C(C#N)C#N)sc2c1sc1c3c4nsnc4c4c5sc6c(CCCCCCCCCCC)c(/C=C7\C(=O)c8cc(F)c(F)cc8C7=C(C#N)C#N)sc6c5n(CC(CC)CCCC)c4c3n(CC(CC)CCCC)c21,0.835,26.4,76.2,16.8,16.797527999999996,0.0147142857143123,16.6,16.8,,,,,conventional,conventional,,,,,,chloroform,chloroform,,-5.56,-3.65,,-5.65,-4.09,
95565,10.1016/j.joule.2025.101851,10.1016/j.joule.2025.101851,PM6,HE-2,PM6,HE-2,COC(=O)C(C)(C)c1cc(C)cc(-c2sc3c4sc5cc(/C=C6/C(=O)c7cc(F)cc(c7)C(=O)/C6=C\c6cc(C(C)(C)C(=O)OC)c(-c7cc(C)cc(C(C)(C)C(=O)OC)c7)s6)sc5c4c(C(C)(C)C(=O)OC)ccc2-3)c1,,0.92,27.4,79.7,20.1,20.090776,0.0458905472636976,19.8,20.1,,,,,conventional,conventional,,,,,,chloroform,chloroform,,-5.56,-3.65,,,,
95566,10.1016/j.joule.2025.101851,10.1016/j.joule.2025.101851,D18,HE-2,D18,HE-2,CCCCCCC(CCCC)Cc1csc(-c2cc3c4nsnc4c4cc(-c5cc(CC(CCCC)CCCCCC)c(-c6cc7c(-c8cc(F)c(CC(CC)CCCC)s8)c8sccc8c(-c8cc(F)c(CC(CC)CCCC)s8)c7s6)s5)sc4c3s2)c1,,0.938,26.7,82.1,20.6,20.5616166,0.1863271844660402,20.3,20.6,,,,,conventional,conventional,,,,,,chloroform,chloroform,,-5.51,-2.77,,,,
95575,10.1016/j.joule.2025.102173,10.1016/j.joule.2025.102173,PPT-3,L8-BO,PPT-3,L8-BO,,CCCCCCC(CCCC)Cc1c(/C=C2\C(=O)c3cc(F)c(F)cc3C2=C(C#N)C#N)sc2c1SC1c3c(c4c(c5nsnc35)c3sc5c(CC(CCCC)CCCCCC)c(/C=C6\C(=O)c7cc(F)c(F)cc7C6=C(C#N)C#N)sc5c3n4CC(CC)CCCC)N(CC(CC)CCCC)C21,0.91,23.69,79.13,17.04,17.05876627,0.1101306924882653,16.72,17.04,1:1.2,,,,ITO/PEDOT:PSS/active layer/PFN-Br/Ag,conventional,PFN-Br,PFN-Br,PEDOT:PSS,PEDOT:PSS,,,,,,,,-5.68,-3.9,
95580,10.1016/j.matt.2021.06.010,10.1016/j.matt.2021.06.010,PM6,L8-BO,PM6,L8-BO,COC(=O)C(C)(C)c1cc(C)cc(-c2sc3c4sc5cc(/C=C6/C(=O)c7cc(F)cc(c7)C(=O)/C6=C\c6cc(C(C)(C)C(=O)OC)c(-c7cc(C)cc(C(C)(C)C(=O)OC)c7)s6)sc5c4c(C(C)(C)C(=O)OC)ccc2-3)c1,CCCCCCC(CCCC)Cc1c(/C=C2\C(=O)c3cc(F)c(F)cc3C2=C(C#N)C#N)sc2c1SC1c3c(c4c(c5nsnc35)c3sc5c(CC(CCCC)CCCCCC)c(/C=C6\C(=O)c7cc(F)c(F)cc7C6=C(C#N)C#N)sc5c3n4CC(CC)CCCC)N(CC(CC)CCCC)C21,0.869,26.35,79.6,18.23,18.2269274,0.0168546352166726,17.93,18.23,1:1.2,DIO,DIO,0.25 vol%,ITO/PEDOT:PSS/active layer/PNDIT-F3N/Ag,conventional,PNDIT-F3N,PNDIT-F3N,PEDOT:PSS,PEDOT:PSS,125.0,chloroform,,100.0,-5.56,-3.65,,-5.68,-3.9,
95581,10.1016/j.matt.2021.06.010,10.1016/j.matt.2021.06.010,PM6,L8-BO,PM6,L8-BO,COC(=O)C(C)(C)c1cc(C)cc(-c2sc3c4sc5cc(/C=C6/C(=O)c7cc(F)cc(c7)C(=O)/C6=C\c6cc(C(C)(C)C(=O)OC)c(-c7cc(C)cc(C(C)(C)C(=O)OC)c7)s6)sc5c4c(C(C)(C)C(=O)OC)ccc2-3)c1,CCCCCCC(CCCC)Cc1c(/C=C2\C(=O)c3cc(F)c(F)cc3C2=C(C#N)C#N)sc2c1SC1c3c(c4c(c5nsnc35)c3sc5c(CC(CCCC)CCCCCC)c(/C=C6\C(=O)c7cc(F)c(F)cc7C6=C(C#N)C#N)sc5c3n4CC(CC)CCCC)N(CC(CC)CCCC)C21,0.893,26.03,80.0,18.6,18.595832,0.0224086021505373,18.28,18.6,1:1.2,DIM,DIM,0.25 vol%,ITO/PEDOT:PSS/active layer/PNDIT-F3N/Ag,conventional,PNDIT-F3N,PNDIT-F3N,PEDOT:PSS,PEDOT:PSS,125.0,chloroform,,100.0,-5.56,-3.65,,-5.68,-3.9,
95582,10.1016/j.matt.2021.06.010,10.1016/j.matt.2021.06.010,PM6,L8-BO,PM6,L8-BO,COC(=O)C(C)(C)c1cc(C)cc(-c2sc3c4sc5cc(/C=C6/C(=O)c7cc(F)cc(c7)C(=O)/C6=C\c6cc(C(C)(C)C(=O)OC)c(-c7cc(C)cc(C(C)(C)C(=O)OC)c7)s6)sc5c4c(C(C)(C)C(=O)OC)ccc2-3)c1,CCCCCCC(CCCC)Cc1c(/C=C2\C(=O)c3cc(F)c(F)cc3C2=C(C#N)C#N)sc2c1SC1c3c(c4c(c5nsnc35)c3sc5c(CC(CCCC)CCCCCC)c(/C=C6\C(=O)c7cc(F)c(F)cc7C6=C(C#N)C#N)sc5c3n4CC(CC)CCCC)N(CC(CC)CCCC)C21,0.883,26.09,79.0,18.2,18.1996013,0.0021906593406683,,18.2,1:1.2,DIM,DIM,0.25 vol%,ITO/PEDOT:PSS/active layer/PNDIT-F3N/Ag,conventional,PNDIT-F3N,PNDIT-F3N,PEDOT:PSS,PEDOT:PSS,125.0,chloroform,,100.0,-5.56,-3.65,,-5.68,-3.9,
95585,10.1016/j.matt.2021.12.002,10.1016/j.matt.2021.12.002,J71,PY-IT,J71,PY-IT,CCCCCCCCC(CCCCCC)Cn1nc2c(-c3cccs3)c(F)c(F)c(-c3ccc(-c4cc5c(-c6ccc([Si](CCC)(CCC)CCC)s6)c6sccc6c(-c6ccc([Si](CCC)(CCC)CCC)s6)c5s4)s3)c2n1,CCCCCCCCCCCc1c(/C=C2\C(=O)c3ccccc3C2=C(C#N)C#N)sc2c1sc1c3c4nsnc4c4c5sc6c(CCCCCCCCCCC)c(/C=C7\C(=O)c8cc(-c9cccs9)ccc8C7=C(C#N)C#N)sc6c5n(CC(CCCCCCCC)CCCCCCCCCC)c4c3n(CC(CCCCCCCC)CCCCCCCCCC)c21,0.914,21.44,68.5,13.43,13.4233696,0.0493700670141386,13.23,13.43,0:1:1,,,,ITO/PEDOT:PSS-PA/active layer/PNDIT-F3N/Ag,conventional,PNDIT-F3N,PNDIT-F3N,PEDOT:PSS-PA,PEDOT:PSS-PA,,,,,-5.4,-3.24,,-5.68,-3.94,
95586,10.1016/j.matt.2022.03.012,10.1016/j.matt.2022.03.012,PM6,BTP-eC9,PM6,BTP-eC9,COC(=O)C(C)(C)c1cc(C)cc(-c2sc3c4sc5cc(/C=C6/C(=O)c7cc(F)cc(c7)C(=O)/C6=C\c6cc(C(C)(C)C(=O)OC)c(-c7cc(C)cc(C(C)(C)C(=O)OC)c7)s6)sc5c4c(C(C)(C)C(=O)OC)ccc2-3)c1,CCCCCCCCCc1c(C=C2C(=O)c3cc(Cl)c(Cl)cc3C2=C(C#N)C#N)sc2c1sc1c3c4nsnc4c4c5sc6c(CCCCCCCCC)c(C=C7C(=O)c8cc(Cl)c(Cl)cc8C7=C(C#N)C#N)sc6c5n(CC(CCCC)CCCCCC)c4c3n(CC(CCCC)CCCCCC)c21,0.836,25.5,73.55,15.68,15.679389,0.0038966836734759,15.5,15.68,1:1.2,,,,PET/Ag grids/D-PH1000/PEDOT:PSS (4083)/active layer/PDINN/Ag,conventional,PDINN,PDINN,PEDOT:PSS (4083),PEDOT:PSS,,,,,-5.56,-3.65,,-5.68,-3.9,
95588,10.1016/j.matt.2022.03.012,10.1016/j.matt.2022.03.012,BT-2F,BTP-eC9,BT-2F,BTP-eC9,CCCCCCc1ccc(C2(c3ccc(CCCCCC)cc3)c3cc(/C=C4\C(=O)c5cc(F)c(F)cc5C4=C(C#N)C#N)sc3-c3sc4c(OCC(CC)CCCC)c5c6c(sc5c(OCC(CC)CCCC)c4c32)-c2sc(/C=C3\C(=O)c4cc(F)c(F)cc4C3=C(C#N)C#N)cc2C6(c2ccc(CCCCCC)cc2)c2ccc(CCCCCC)cc2)cc1,CCCCCCCCCc1c(C=C2C(=O)c3cc(Cl)c(Cl)cc3C2=C(C#N)C#N)sc2c1sc1c3c4nsnc4c4c5sc6c(CCCCCCCCC)c(C=C7C(=O)c8cc(Cl)c(Cl)cc8C7=C(C#N)C#N)sc6c5n(CC(CCCC)CCCCCC)c4c3n(CC(CCCC)CCCCCC)c21,0.857,17.94,66.79,10.27,10.268681982000002,0.0128336708860508,10.09,10.27,,,,,PET/Ag grids/D-PH1000/PEDOT:PSS (4083)/active layer/PDINN/Ag,conventional,PDINN,PDINN,PEDOT:PSS (4083),PEDOT:PSS,,,,,-5.54,-4.05,,-5.68,-3.9,
95595,10.1016/j.matt.2022.04.028,10.1016/j.matt.2022.04.028,PM6,BO-4Cl,PM6,BO-4Cl,COC(=O)C(C)(C)c1cc(C)cc(-c2sc3c4sc5cc(/C=C6/C(=O)c7cc(F)cc(c7)C(=O)/C6=C\c6cc(C(C)(C)C(=O)OC)c(-c7cc(C)cc(C(C)(C)C(=O)OC)c7)s6)sc5c4c(C(C)(C)C(=O)OC)ccc2-3)c1,CCCCCCCCCCCc1c(/C=C2\C(=O)c3cc(Cl)c(Cl)cc3C2=C(C#N)C#N)sc2c1sc1c3c4nsnc4c4c5sc6c(CCCCCCCCCCC)c(/C=C7\C(=O)c8cc(Cl)c(Cl)cc8C7=C(C#N)C#N)sc6c5n(CC(CCCC)CCCCCC)c4c3n(CC(CCCC)CCCCCC)c21,0.84,25.2,74.0,15.6,15.66432,0.4123076923076947,15.5,15.6,,,,,ITO/AIL/PM6:BO-4Cl/PFNBr/Ag,,PFNBr,PFN-Br,PEDOT:PSS,,,,,,-5.56,-3.65,,-5.68,-4.1,
95596,10.1016/j.matt.2022.04.028,10.1016/j.matt.2022.04.028,PM6,BO-4Cl,PM6,BO-4Cl,COC(=O)C(C)(C)c1cc(C)cc(-c2sc3c4sc5cc(/C=C6/C(=O)c7cc(F)cc(c7)C(=O)/C6=C\c6cc(C(C)(C)C(=O)OC)c(-c7cc(C)cc(C(C)(C)C(=O)OC)c7)s6)sc5c4c(C(C)(C)C(=O)OC)ccc2-3)c1,CCCCCCCCCCCc1c(/C=C2\C(=O)c3cc(Cl)c(Cl)cc3C2=C(C#N)C#N)sc2c1sc1c3c4nsnc4c4c5sc6c(CCCCCCCCCCC)c(/C=C7\C(=O)c8cc(Cl)c(Cl)cc8C7=C(C#N)C#N)sc6c5n(CC(CCCC)CCCCCC)c4c3n(CC(CCCC)CCCCCC)c21,0.68,22.5,59.2,9.09,9.0576,0.3564356435643465,7.58,9.09,,,,,ITO/AIL/PM6:BO-4Cl/PFNBr/Ag,conventional,PFNBr,PFN-Br,w/o AIL,,,o-xylene,,,-5.56,-3.65,,-5.68,-4.1,
95597,10.1016/j.matt.2022.04.028,10.1016/j.matt.2022.04.028,PM6,BO-4Cl,PM6,BO-4Cl,COC(=O)C(C)(C)c1cc(C)cc(-c2sc3c4sc5cc(/C=C6/C(=O)c7cc(F)cc(c7)C(=O)/C6=C\c6cc(C(C)(C)C(=O)OC)c(-c7cc(C)cc(C(C)(C)C(=O)OC)c7)s6)sc5c4c(C(C)(C)C(=O)OC)ccc2-3)c1,CCCCCCCCCCCc1c(/C=C2\C(=O)c3cc(Cl)c(Cl)cc3C2=C(C#N)C#N)sc2c1sc1c3c4nsnc4c4c5sc6c(CCCCCCCCCCC)c(/C=C7\C(=O)c8cc(Cl)c(Cl)cc8C7=C(C#N)C#N)sc6c5n(CC(CCCC)CCCCCC)c4c3n(CC(CCCC)CCCCCC)c21,0.15,17.4,31.0,0.799,0.8090999999999999,1.2640801001251425,0.75,0.799,,,,,ITO/cathode interface layer (CIL)/PM6: BO-4Cl/MoO3/Ag,inverted,,,MoO3,,,,,,-5.56,-3.65,,-5.68,-4.1,
95599,10.1016/j.matt.2022.04.028,10.1016/j.matt.2022.04.028,PM6,BO-4Cl,PM6,BO-4Cl,COC(=O)C(C)(C)c1cc(C)cc(-c2sc3c4sc5cc(/C=C6/C(=O)c7cc(F)cc(c7)C(=O)/C6=C\c6cc(C(C)(C)C(=O)OC)c(-c7cc(C)cc(C(C)(C)C(=O)OC)c7)s6)sc5c4c(C(C)(C)C(=O)OC)ccc2-3)c1,CCCCCCCCCCCc1c(/C=C2\C(=O)c3cc(Cl)c(Cl)cc3C2=C(C#N)C#N)sc2c1sc1c3c4nsnc4c4c5sc6c(CCCCCCCCCCC)c(/C=C7\C(=O)c8cc(Cl)c(Cl)cc8C7=C(C#N)C#N)sc6c5n(CC(CCCC)CCCCCC)c4c3n(CC(CCCC)CCCCCC)c21,0.8,25.6,68.8,14.2,14.09024,0.7729577464788582,13.8,14.2,,,,,ITO/cathode interface layer (CIL)/PM6: BO-4Cl/MoO3/Ag,,Naphen-DPO,,MoO3,,,,,,-5.56,-3.65,,-5.68,-4.1,
95600,10.1016/j.matt.2022.04.028,10.1016/j.matt.2022.04.028,PM6,PY-IT,PM6,PY-IT,COC(=O)C(C)(C)c1cc(C)cc(-c2sc3c4sc5cc(/C=C6/C(=O)c7cc(F)cc(c7)C(=O)/C6=C\c6cc(C(C)(C)C(=O)OC)c(-c7cc(C)cc(C(C)(C)C(=O)OC)c7)s6)sc5c4c(C(C)(C)C(=O)OC)ccc2-3)c1,CCCCCCCCCCCc1c(/C=C2\C(=O)c3ccccc3C2=C(C#N)C#N)sc2c1sc1c3c4nsnc4c4c5sc6c(CCCCCCCCCCC)c(/C=C7\C(=O)c8cc(-c9cccs9)ccc8C7=C(C#N)C#N)sc6c5n(CC(CCCCCCCC)CCCCCCCCCC)c4c3n(CC(CCCCCCCC)CCCCCCCCCC)c21,0.93,22.0,69.2,14.2,14.158320000000002,0.2935211267605473,14.0,14.2,,,,,ITO/AIL/active layer/PFNBr/Ag,,PFNBr,,PEDOT:PSS,PEDOT:PSS,,,,,-5.56,-3.65,,-5.68,-3.94,
95604,10.1016/j.matt.2022.08.011,10.1016/j.matt.2022.08.011,PM6,PY-DT,PM6,PY-DT,COC(=O)C(C)(C)c1cc(C)cc(-c2sc3c4sc5cc(/C=C6/C(=O)c7cc(F)cc(c7)C(=O)/C6=C\c6cc(C(C)(C)C(=O)OC)c(-c7cc(C)cc(C(C)(C)C(=O)OC)c7)s6)sc5c4c(C(C)(C)C(=O)OC)ccc2-3)c1,CCCCCCCCCCCCC(CCCCCCCCCC)Cn1c2c3sc(/C=C4\C(=O)c5ccccc5C4=C(C#N)C#N)c(CC(CCCC)CCCCCC)c3sc2c2c3nsnc3c3c4sc5c(CC(CCCC)CCCCCC)c(/C=C6\C(=O)c7cc(-c8cccs8)ccc7C6=C(C#N)C#N)sc5c4n(CC(CCCCCCCCCC)CCCCCCCCCCCC)c3c21,0.955,23.17,65.4,14.47,14.4712869,0.0088935729094692,14.19,14.47,1:1,W/O,,,ITO/PEDOT:PSS/PM6:PY-DT/PNDIT-F3N/Ag,conventional,PNDIT-F3N,PNDIT-F3N,PEDOT:PSS,PEDOT:PSS,,,,,-5.56,-3.65,,-5.6,-3.83,
95605,10.1016/j.matt.2022.08.011,10.1016/j.matt.2022.08.011,PM6,PY-DT,PM6,PY-DT,COC(=O)C(C)(C)c1cc(C)cc(-c2sc3c4sc5cc(/C=C6/C(=O)c7cc(F)cc(c7)C(=O)/C6=C\c6cc(C(C)(C)C(=O)OC)c(-c7cc(C)cc(C(C)(C)C(=O)OC)c7)s6)sc5c4c(C(C)(C)C(=O)OC)ccc2-3)c1,CCCCCCCCCCCCC(CCCCCCCCCC)Cn1c2c3sc(/C=C4\C(=O)c5ccccc5C4=C(C#N)C#N)c(CC(CCCC)CCCCCC)c3sc2c2c3nsnc3c3c4sc5c(CC(CCCC)CCCCCC)c(/C=C6\C(=O)c7cc(-c8cccs8)ccc7C6=C(C#N)C#N)sc5c4n(CC(CCCCCCCCCC)CCCCCCCCCCCC)c3c21,0.951,23.54,74.2,16.61,16.61081268,0.0048927152317834,16.32,16.61,1:1,CN,CN,,ITO/PEDOT:PSS/PM6:PY-DT/PNDIT-F3N/Ag,conventional,PNDIT-F3N,PNDIT-F3N,PEDOT:PSS,PEDOT:PSS,,,,,-5.56,-3.65,,-5.6,-3.83,
95606,10.1016/j.matt.2022.08.011,10.1016/j.matt.2022.08.011,PM6,PY-DT,PM6,PY-DT,COC(=O)C(C)(C)c1cc(C)cc(-c2sc3c4sc5cc(/C=C6/C(=O)c7cc(F)cc(c7)C(=O)/C6=C\c6cc(C(C)(C)C(=O)OC)c(-c7cc(C)cc(C(C)(C)C(=O)OC)c7)s6)sc5c4c(C(C)(C)C(=O)OC)ccc2-3)c1,CCCCCCCCCCCCC(CCCCCCCCCC)Cn1c2c3sc(/C=C4\C(=O)c5ccccc5C4=C(C#N)C#N)c(CC(CCCC)CCCCCC)c3sc2c2c3nsnc3c3c4sc5c(CC(CCCC)CCCCCC)c(/C=C6\C(=O)c7cc(-c8cccs8)ccc7C6=C(C#N)C#N)sc5c4n(CC(CCCCCCCCCC)CCCCCCCCCCCC)c3c21,0.951,23.84,76.4,17.32,17.321285760000002,0.0074235565819965,17.05,17.32,1:1,2-MN,2-MN,150 wt%,ITO/PEDOT:PSS/PM6:PY-DT/PNDIT-F3N/Ag,conventional,PNDIT-F3N,PNDIT-F3N,PEDOT:PSS,PEDOT:PSS,,,,80.0,-5.56,-3.65,,-5.6,-3.83,
95607,10.1016/j.matt.2022.08.011,10.1016/j.matt.2022.08.011,PM6,PY-DT,PM6,PY-DT,COC(=O)C(C)(C)c1cc(C)cc(-c2sc3c4sc5cc(/C=C6/C(=O)c7cc(F)cc(c7)C(=O)/C6=C\c6cc(C(C)(C)C(=O)OC)c(-c7cc(C)cc(C(C)(C)C(=O)OC)c7)s6)sc5c4c(C(C)(C)C(=O)OC)ccc2-3)c1,CCCCCCCCCCCCC(CCCCCCCCCC)Cn1c2c3sc(/C=C4\C(=O)c5ccccc5C4=C(C#N)C#N)c(CC(CCCC)CCCCCC)c3sc2c2c3nsnc3c3c4sc5c(CC(CCCC)CCCCCC)c(/C=C6\C(=O)c7cc(-c8cccs8)ccc7C6=C(C#N)C#N)sc5c4n(CC(CCCCCCCCCC)CCCCCCCCCCCC)c3c21,0.951,23.47,75.8,16.9,16.918537259999997,0.1096879289940749,,16.9,1:1,2-MN,2-MN,150 wt%,ITO/PEDOT:PSS/PM6:PY-DT/PNDIT-F3N/Ag,conventional,PNDIT-F3N,PNDIT-F3N,PEDOT:PSS,PEDOT:PSS,,,,80.0,-5.56,-3.65,,-5.6,-3.83,
95608,10.1016/j.matt.2022.08.011,10.1016/j.matt.2022.08.011,PM6,PY-DT,PM6,PY-DT,COC(=O)C(C)(C)c1cc(C)cc(-c2sc3c4sc5cc(/C=C6/C(=O)c7cc(F)cc(c7)C(=O)/C6=C\c6cc(C(C)(C)C(=O)OC)c(-c7cc(C)cc(C(C)(C)C(=O)OC)c7)s6)sc5c4c(C(C)(C)C(=O)OC)ccc2-3)c1,CCCCCCCCCCCCC(CCCCCCCCCC)Cn1c2c3sc(/C=C4\C(=O)c5ccccc5C4=C(C#N)C#N)c(CC(CCCC)CCCCCC)c3sc2c2c3nsnc3c3c4sc5c(CC(CCCC)CCCCCC)c(/C=C6\C(=O)c7cc(-c8cccs8)ccc7C6=C(C#N)C#N)sc5c4n(CC(CCCCCCCCCC)CCCCCCCCCCCC)c3c21,0.954,23.09,77.3,17.03,17.02753578,0.0144698766881987,16.71,17.03,1:1,2-MN,2-MN,,ITO/PEDOT:PSS/PM6:PY-DT/PNDIT-F3N/Ag,conventional,PNDIT-F3N,PNDIT-F3N,PEDOT:PSS,PEDOT:PSS,,o-XY,,80.0,-5.56,-3.65,,-5.6,-3.83,
95609,10.1016/j.matt.2022.08.011,10.1016/j.matt.2022.08.011,PM6,PY-DT,PM6,PY-DT,COC(=O)C(C)(C)c1cc(C)cc(-c2sc3c4sc5cc(/C=C6/C(=O)c7cc(F)cc(c7)C(=O)/C6=C\c6cc(C(C)(C)C(=O)OC)c(-c7cc(C)cc(C(C)(C)C(=O)OC)c7)s6)sc5c4c(C(C)(C)C(=O)OC)ccc2-3)c1,CCCCCCCCCCCCC(CCCCCCCCCC)Cn1c2c3sc(/C=C4\C(=O)c5ccccc5C4=C(C#N)C#N)c(CC(CCCC)CCCCCC)c3sc2c2c3nsnc3c3c4sc5c(CC(CCCC)CCCCCC)c(/C=C6\C(=O)c7cc(-c8cccs8)ccc7C6=C(C#N)C#N)sc5c4n(CC(CCCCCCCCCC)CCCCCCCCCCCC)c3c21,0.952,22.75,76.6,16.67,16.590027999999997,0.4797360527894723,16.36,16.67,1:1,2-MN,2-MN,,ITO/PEDOT:PSS/PM6:PY-DT/PNDIT-F3N/Ag,conventional,PNDIT-F3N,PNDIT-F3N,PEDOT:PSS,PEDOT:PSS,,o-XY,,80.0,-5.56,-3.65,,-5.6,-3.83,
95610,10.1016/j.matt.2023.03.001,10.1016/j.matt.2023.03.001,PM6,PY-DT,PM6,PY-DT,COC(=O)C(C)(C)c1cc(C)cc(-c2sc3c4sc5cc(/C=C6/C(=O)c7cc(F)cc(c7)C(=O)/C6=C\c6cc(C(C)(C)C(=O)OC)c(-c7cc(C)cc(C(C)(C)C(=O)OC)c7)s6)sc5c4c(C(C)(C)C(=O)OC)ccc2-3)c1,CCCCCCCCCCCCC(CCCCCCCCCC)Cn1c2c3sc(/C=C4\C(=O)c5ccccc5C4=C(C#N)C#N)c(CC(CCCC)CCCCCC)c3sc2c2c3nsnc3c3c4sc5c(CC(CCCC)CCCCCC)c(/C=C6\C(=O)c7cc(-c8cccs8)ccc7C6=C(C#N)C#N)sc5c4n(CC(CCCCCCCCCC)CCCCCCCCCCCC)c3c21,0.954,23.66,76.1,17.18,17.177018039999997,0.0173571594877949,16.82,17.18,1:1,,,,ITO/PEDOT:PSS/active layer/PNDIT-F3N/Ag,conventional,PNDIT-F3N,PNDIT-F3N,PEDOT:PSS,PEDOT:PSS,,,,,-5.56,-3.65,,-5.6,-3.83,
95611,10.1016/j.matt.2023.03.001,10.1016/j.matt.2023.03.001,PM6,PYF-T-o,PM6,PYF-T-o,COC(=O)C(C)(C)c1cc(C)cc(-c2sc3c4sc5cc(/C=C6/C(=O)c7cc(F)cc(c7)C(=O)/C6=C\c6cc(C(C)(C)C(=O)OC)c(-c7cc(C)cc(C(C)(C)C(=O)OC)c7)s6)sc5c4c(C(C)(C)C(=O)OC)ccc2-3)c1,CCCCCCCCCCCCC(CCCCCCCCCC)Cn1c2c3sc(/C=C4\C(=O)c5c(F)cccc5C4=C(C#N)C#N)c(CCCCCCCCCCC)c3sc2c2c3nsnc3c3c4sc5c(CCCCCCCCCCC)c(/C=C6\C(=O)c7c(ccc(-c8cccs8)c7F)C6=C(C#N)C#N)sc5c4n(CC(CCCCCCCCCC)CCCCCCCCCCCC)c3c21,0.883,25.15,74.4,16.52,16.5223428,0.0141815980629599,16.17,16.52,1:1,,,,ITO/PEDOT:PSS/active layer/PNDIT-F3N/Ag,conventional,PNDIT-F3N,PNDIT-F3N,PEDOT:PSS,PEDOT:PSS,,,,,-5.56,-3.65,,-5.715,-3.805,
95614,10.1016/j.patter.2021.100333,10.1016/j.patter.2021.100333,PM6,ITIC,PM6,ITIC,COC(=O)C(C)(C)c1cc(C)cc(-c2sc3c4sc5cc(/C=C6/C(=O)c7cc(F)cc(c7)C(=O)/C6=C\c6cc(C(C)(C)C(=O)OC)c(-c7cc(C)cc(C(C)(C)C(=O)OC)c7)s6)sc5c4c(C(C)(C)C(=O)OC)ccc2-3)c1,CCCCCCc1ccc(C2(c3ccc(CCCCCC)cc3)c3cc4c(cc3-c3sc5cc(C=C6C(=O)c7ccccc7C6=C(C#N)C#N)sc5c32)C(c2ccc(CCCCCC)cc2)(c2ccc(CCCCCC)cc2)c2c-4sc3cc(C=C4C(=O)c5ccccc5C4=C(C#N)C#N)sc23)cc1,1.003,13.99,62.6,8.78,8.784013219999999,0.0457086560364368,,,,,,,,organic solar cell,,,,,,,,,-5.56,-3.65,,-5.576,-3.916,
95618,10.1016/j.patter.2021.100333,10.1016/j.patter.2021.100333,PM6,Y6,PM6,Y6,COC(=O)C(C)(C)c1cc(C)cc(-c2sc3c4sc5cc(/C=C6/C(=O)c7cc(F)cc(c7)C(=O)/C6=C\c6cc(C(C)(C)C(=O)OC)c(-c7cc(C)cc(C(C)(C)C(=O)OC)c7)s6)sc5c4c(C(C)(C)C(=O)OC)ccc2-3)c1,CCCCCCCCCCCc1c(/C=C2\C(=O)c3cc(F)c(F)cc3C2=C(C#N)C#N)sc2c1sc1c3c4nsnc4c4c5sc6c(CCCCCCCCCCC)c(/C=C7\C(=O)c8cc(F)c(F)cc8C7=C(C#N)C#N)sc6c5n(CC(CC)CCCC)c4c3n(CC(CC)CCCC)c21,0.841,25.24,77.6,16.5,16.47202784,0.1695282424242479,,,,,,,,organic solar cell,,,,,,,,,-5.56,-3.65,,-5.65,-4.09,
95625,10.1016/j.xcrp.2021.100408,10.1016/j.xcrp.2021.100408,PM6,Y6,PM6,Y6,COC(=O)C(C)(C)c1cc(C)cc(-c2sc3c4sc5cc(/C=C6/C(=O)c7cc(F)cc(c7)C(=O)/C6=C\c6cc(C(C)(C)C(=O)OC)c(-c7cc(C)cc(C(C)(C)C(=O)OC)c7)s6)sc5c4c(C(C)(C)C(=O)OC)ccc2-3)c1,CCCCCCCCCCCc1c(/C=C2\C(=O)c3cc(F)c(F)cc3C2=C(C#N)C#N)sc2c1sc1c3c4nsnc4c4c5sc6c(CCCCCCCCCCC)c(/C=C7\C(=O)c8cc(F)c(F)cc8C7=C(C#N)C#N)sc6c5n(CC(CC)CCCC)c4c3n(CC(CC)CCCC)c21,0.86,25.14,69.16,15.44,14.95266864,3.156291191709849,15.01,15.44,,,,,ITO/PEDOT:PSS/active layer/PDINO/Al,conventional,PDINO,PDINO,PEDOT:PSS,PEDOT:PSS,,chloroform,,,-5.56,-3.65,,-5.65,-4.09,
95626,10.1016/j.xcrp.2021.100408,10.1016/j.xcrp.2021.100408,PM6,Y6,PM6,Y6,COC(=O)C(C)(C)c1cc(C)cc(-c2sc3c4sc5cc(/C=C6/C(=O)c7cc(F)cc(c7)C(=O)/C6=C\c6cc(C(C)(C)C(=O)OC)c(-c7cc(C)cc(C(C)(C)C(=O)OC)c7)s6)sc5c4c(C(C)(C)C(=O)OC)ccc2-3)c1,CCCCCCCCCCCc1c(/C=C2\C(=O)c3cc(F)c(F)cc3C2=C(C#N)C#N)sc2c1sc1c3c4nsnc4c4c5sc6c(CCCCCCCCCCC)c(/C=C7\C(=O)c8cc(F)c(F)cc8C7=C(C#N)C#N)sc6c5n(CC(CC)CCCC)c4c3n(CC(CC)CCCC)c21,0.85,26.11,69.89,15.98,15.51103715,2.934686170212769,15.55,15.98,,PAE-226,,5 wt %,ITO/PEDOT:PSS/active layer/PDINO/Al,conventional,PDINO,PDINO,PEDOT:PSS,PEDOT:PSS,,chloroform,,,-5.56,-3.65,,-5.65,-4.09,
95627,10.1016/j.xcrp.2021.100408,10.1016/j.xcrp.2021.100408,PM6,Y6,PM6,Y6,COC(=O)C(C)(C)c1cc(C)cc(-c2sc3c4sc5cc(/C=C6/C(=O)c7cc(F)cc(c7)C(=O)/C6=C\c6cc(C(C)(C)C(=O)OC)c(-c7cc(C)cc(C(C)(C)C(=O)OC)c7)s6)sc5c4c(C(C)(C)C(=O)OC)ccc2-3)c1,CCCCCCCCCCCc1c(/C=C2\C(=O)c3cc(F)c(F)cc3C2=C(C#N)C#N)sc2c1sc1c3c4nsnc4c4c5sc6c(CCCCCCCCCCC)c(/C=C7\C(=O)c8cc(F)c(F)cc8C7=C(C#N)C#N)sc6c5n(CC(CC)CCCC)c4c3n(CC(CC)CCCC)c21,0.85,23.87,57.9,12.32,11.7476205,4.645937500000001,11.73,12.32,30 wt %,PAE-226,,30 wt %,ITO/PEDOT:PSS/active layer/PDINO/Al,conventional,PDINO,PDINO,PEDOT:PSS,PEDOT:PSS,,chloroform,,,-5.56,-3.65,,-5.65,-4.09,
95628,10.1016/j.xcrp.2021.100408,10.1016/j.xcrp.2021.100408,PM6,Y6,PM6,Y6,COC(=O)C(C)(C)c1cc(C)cc(-c2sc3c4sc5cc(/C=C6/C(=O)c7cc(F)cc(c7)C(=O)/C6=C\c6cc(C(C)(C)C(=O)OC)c(-c7cc(C)cc(C(C)(C)C(=O)OC)c7)s6)sc5c4c(C(C)(C)C(=O)OC)ccc2-3)c1,CCCCCCCCCCCc1c(/C=C2\C(=O)c3cc(F)c(F)cc3C2=C(C#N)C#N)sc2c1sc1c3c4nsnc4c4c5sc6c(CCCCCCCCCCC)c(/C=C7\C(=O)c8cc(F)c(F)cc8C7=C(C#N)C#N)sc6c5n(CC(CC)CCCC)c4c3n(CC(CC)CCCC)c21,0.85,26.38,68.23,15.88,15.2992129,3.657349496221664,15.32,15.88,,PAE-237,,5 wt %,ITO/PEDOT:PSS/active layer/PDINO/Al,conventional,PDINO,PDINO,PEDOT:PSS,PEDOT:PSS,,chloroform,,,-5.56,-3.65,,-5.65,-4.09,
95629,10.1016/j.xcrp.2021.100408,10.1016/j.xcrp.2021.100408,PM6,Y6,PM6,Y6,COC(=O)C(C)(C)c1cc(C)cc(-c2sc3c4sc5cc(/C=C6/C(=O)c7cc(F)cc(c7)C(=O)/C6=C\c6cc(C(C)(C)C(=O)OC)c(-c7cc(C)cc(C(C)(C)C(=O)OC)c7)s6)sc5c4c(C(C)(C)C(=O)OC)ccc2-3)c1,CCCCCCCCCCCc1c(/C=C2\C(=O)c3cc(F)c(F)cc3C2=C(C#N)C#N)sc2c1sc1c3c4nsnc4c4c5sc6c(CCCCCCCCCCC)c(/C=C7\C(=O)c8cc(F)c(F)cc8C7=C(C#N)C#N)sc6c5n(CC(CC)CCCC)c4c3n(CC(CC)CCCC)c21,0.87,24.64,69.63,15.39,14.92644384,3.0120608187134588,14.81,15.39,,PAE-237,,,ITO/PEDOT:PSS/active layer/PDINO/Al,conventional,PDINO,PDINO,PEDOT:PSS,PEDOT:PSS,,chloroform,,,-5.56,-3.65,,-5.65,-4.09,
95630,10.1016/j.xcrp.2021.100408,10.1016/j.xcrp.2021.100408,PM6,Y6,PM6,Y6,COC(=O)C(C)(C)c1cc(C)cc(-c2sc3c4sc5cc(/C=C6/C(=O)c7cc(F)cc(c7)C(=O)/C6=C\c6cc(C(C)(C)C(=O)OC)c(-c7cc(C)cc(C(C)(C)C(=O)OC)c7)s6)sc5c4c(C(C)(C)C(=O)OC)ccc2-3)c1,CCCCCCCCCCCc1c(/C=C2\C(=O)c3cc(F)c(F)cc3C2=C(C#N)C#N)sc2c1sc1c3c4nsnc4c4c5sc6c(CCCCCCCCCCC)c(/C=C7\C(=O)c8cc(F)c(F)cc8C7=C(C#N)C#N)sc6c5n(CC(CC)CCCC)c4c3n(CC(CC)CCCC)c21,0.86,24.84,71.62,15.54,15.29975088,1.5460046332046196,15.28,15.54,,PAE-244,,5 wt%,ITO/PEDOT:PSS/active layer/PDINO/Al,conventional,PDINO,PDINO,PEDOT:PSS,PEDOT:PSS,,chloroform,,,-5.56,-3.65,,-5.65,-4.09,
95631,10.1016/j.xcrp.2021.100408,10.1016/j.xcrp.2021.100408,PM6,Y6,PM6,Y6,COC(=O)C(C)(C)c1cc(C)cc(-c2sc3c4sc5cc(/C=C6/C(=O)c7cc(F)cc(c7)C(=O)/C6=C\c6cc(C(C)(C)C(=O)OC)c(-c7cc(C)cc(C(C)(C)C(=O)OC)c7)s6)sc5c4c(C(C)(C)C(=O)OC)ccc2-3)c1,CCCCCCCCCCCc1c(/C=C2\C(=O)c3cc(F)c(F)cc3C2=C(C#N)C#N)sc2c1sc1c3c4nsnc4c4c5sc6c(CCCCCCCCCCC)c(/C=C7\C(=O)c8cc(F)c(F)cc8C7=C(C#N)C#N)sc6c5n(CC(CC)CCCC)c4c3n(CC(CC)CCCC)c21,0.86,24.63,65.73,14.18,13.92279714,1.813842454160787,13.88,14.18,,PAE-244,,,ITO/PEDOT:PSS/active layer/PDINO/Al,conventional,PDINO,PDINO,PEDOT:PSS,PEDOT:PSS,,chloroform,,,-5.56,-3.65,,-5.65,-4.09,
95632,10.1016/j.xcrp.2021.100408,10.1016/j.xcrp.2021.100408,PM6,Y6,PM6,Y6,COC(=O)C(C)(C)c1cc(C)cc(-c2sc3c4sc5cc(/C=C6/C(=O)c7cc(F)cc(c7)C(=O)/C6=C\c6cc(C(C)(C)C(=O)OC)c(-c7cc(C)cc(C(C)(C)C(=O)OC)c7)s6)sc5c4c(C(C)(C)C(=O)OC)ccc2-3)c1,CCCCCCCCCCCc1c(/C=C2\C(=O)c3cc(F)c(F)cc3C2=C(C#N)C#N)sc2c1sc1c3c4nsnc4c4c5sc6c(CCCCCCCCCCC)c(/C=C7\C(=O)c8cc(F)c(F)cc8C7=C(C#N)C#N)sc6c5n(CC(CC)CCCC)c4c3n(CC(CC)CCCC)c21,0.86,26.39,69.22,16.14,15.70975588,2.665700867410168,15.73,16.14,,PAE-279,,5 wt%,ITO/PEDOT:PSS/active layer/PDINO/Al,conventional,PDINO,PDINO,PEDOT:PSS,PEDOT:PSS,,chloroform,,,-5.56,-3.65,,-5.65,-4.09,
95633,10.1016/j.xcrp.2021.100408,10.1016/j.xcrp.2021.100408,PM6,Y6,PM6,Y6,COC(=O)C(C)(C)c1cc(C)cc(-c2sc3c4sc5cc(/C=C6/C(=O)c7cc(F)cc(c7)C(=O)/C6=C\c6cc(C(C)(C)C(=O)OC)c(-c7cc(C)cc(C(C)(C)C(=O)OC)c7)s6)sc5c4c(C(C)(C)C(=O)OC)ccc2-3)c1,CCCCCCCCCCCc1c(/C=C2\C(=O)c3cc(F)c(F)cc3C2=C(C#N)C#N)sc2c1sc1c3c4nsnc4c4c5sc6c(CCCCCCCCCCC)c(/C=C7\C(=O)c8cc(F)c(F)cc8C7=C(C#N)C#N)sc6c5n(CC(CC)CCCC)c4c3n(CC(CC)CCCC)c21,0.86,24.43,69.0,15.07,14.496762,3.8038354346383656,14.45,15.07,,PAE-279,,30 wt %,ITO/PEDOT:PSS/active layer/PDINO/Al,conventional,PDINO,PDINO,PEDOT:PSS,PEDOT:PSS,,chloroform,,,-5.56,-3.65,,-5.65,-4.09,
95634,10.1016/j.xcrp.2021.100408,10.1016/j.xcrp.2021.100408,PM6,Y6,PM6,Y6,COC(=O)C(C)(C)c1cc(C)cc(-c2sc3c4sc5cc(/C=C6/C(=O)c7cc(F)cc(c7)C(=O)/C6=C\c6cc(C(C)(C)C(=O)OC)c(-c7cc(C)cc(C(C)(C)C(=O)OC)c7)s6)sc5c4c(C(C)(C)C(=O)OC)ccc2-3)c1,CCCCCCCCCCCc1c(/C=C2\C(=O)c3cc(F)c(F)cc3C2=C(C#N)C#N)sc2c1sc1c3c4nsnc4c4c5sc6c(CCCCCCCCCCC)c(/C=C7\C(=O)c8cc(F)c(F)cc8C7=C(C#N)C#N)sc6c5n(CC(CC)CCCC)c4c3n(CC(CC)CCCC)c21,0.87,24.83,69.42,15.43,14.99617782,2.8115500972132206,14.95,15.43,,,,,ITO/PEDOT:PSS/active layer/PDINO/Al,conventional,PDINO,PDINO,PEDOT:PSS,PEDOT:PSS,,chloroform,,,-5.56,-3.65,,-5.65,-4.09,
95635,10.1016/j.xcrp.2021.100408,10.1016/j.xcrp.2021.100408,PM6,Y6,PM6,Y6,COC(=O)C(C)(C)c1cc(C)cc(-c2sc3c4sc5cc(/C=C6/C(=O)c7cc(F)cc(c7)C(=O)/C6=C\c6cc(C(C)(C)C(=O)OC)c(-c7cc(C)cc(C(C)(C)C(=O)OC)c7)s6)sc5c4c(C(C)(C)C(=O)OC)ccc2-3)c1,CCCCCCCCCCCc1c(/C=C2\C(=O)c3cc(F)c(F)cc3C2=C(C#N)C#N)sc2c1sc1c3c4nsnc4c4c5sc6c(CCCCCCCCCCC)c(/C=C7\C(=O)c8cc(F)c(F)cc8C7=C(C#N)C#N)sc6c5n(CC(CC)CCCC)c4c3n(CC(CC)CCCC)c21,0.86,20.01,43.15,7.91,7.425510900000001,6.125020227560042,7.46,7.91,30 wt %,PAE-308,,30 wt %,ITO/PEDOT:PSS/active layer/PDINO/Al,conventional,PDINO,PDINO,PEDOT:PSS,PEDOT:PSS,,chloroform,,,-5.56,-3.65,,-5.65,-4.09,
