Repository: JiYiqaq/PCE-KA-GNN

# Data directory

- `raw/Active_Database.csv` is the immutable source dataset bundled under CC BY 4.0. Do not overwrite it with processed data.
- `processed/` is created and populated by the training pipeline. Generated `.pt` and `.pth` caches are intentionally ignored by Git because they can exceed GitHub's normal single-file limit.

See `../DATA_LICENSE.md` for provenance, license and checksum information.

File: data/raw/Active_Database.csv (part 325 of 471)
id,doi,doi_norm,donor,acceptor,donor_canonical,acceptor_canonical,donor_smiles,acceptor_smiles,voc,jsc,ff,pce,pce_recomputed,pce_relative_error_percent,pce_avg,pce_best,d_a_ratio,additive,additive_canonical,additive_ratio,device_structure,device_type,etl,etl_canonical,htl,htl_canonical,active_layer_thickness,solvent,solvent_canonical,annealing_temp,homo_d,lumo_d,eg_d,homo_a,lumo_a,eg_a
95636,10.1016/j.xcrp.2021.100408,10.1016/j.xcrp.2021.100408,PM6,Y6,PM6,Y6,COC(=O)C(C)(C)c1cc(C)cc(-c2sc3c4sc5cc(/C=C6/C(=O)c7cc(F)cc(c7)C(=O)/C6=C\c6cc(C(C)(C)C(=O)OC)c(-c7cc(C)cc(C(C)(C)C(=O)OC)c7)s6)sc5c4c(C(C)(C)C(=O)OC)ccc2-3)c1,CCCCCCCCCCCc1c(/C=C2\C(=O)c3cc(F)c(F)cc3C2=C(C#N)C#N)sc2c1sc1c3c4nsnc4c4c5sc6c(CCCCCCCCCCC)c(/C=C7\C(=O)c8cc(F)c(F)cc8C7=C(C#N)C#N)sc6c5n(CC(CC)CCCC)c4c3n(CC(CC)CCCC)c21,0.86,23.94,68.7,14.32,14.1442308,1.22743854748603,14.18,14.32,,PMMA-113,,5 wt %,ITO/PEDOT:PSS/active layer/PDINO/Al,conventional,PDINO,PDINO,PEDOT:PSS,PEDOT:PSS,,chloroform,,,-5.56,-3.65,,-5.65,-4.09,
95637,10.1016/j.xcrp.2021.100408,10.1016/j.xcrp.2021.100408,PM6,Y6,PM6,Y6,COC(=O)C(C)(C)c1cc(C)cc(-c2sc3c4sc5cc(/C=C6/C(=O)c7cc(F)cc(c7)C(=O)/C6=C\c6cc(C(C)(C)C(=O)OC)c(-c7cc(C)cc(C(C)(C)C(=O)OC)c7)s6)sc5c4c(C(C)(C)C(=O)OC)ccc2-3)c1,CCCCCCCCCCCc1c(/C=C2\C(=O)c3cc(F)c(F)cc3C2=C(C#N)C#N)sc2c1sc1c3c4nsnc4c4c5sc6c(CCCCCCCCCCC)c(/C=C7\C(=O)c8cc(F)c(F)cc8C7=C(C#N)C#N)sc6c5n(CC(CC)CCCC)c4c3n(CC(CC)CCCC)c21,0.86,23.52,61.0,12.65,12.338592,2.461723320158104,12.34,12.65,30 wt %,PMMA-113,,30 wt %,ITO/PEDOT:PSS/active layer/PDINO/Al,conventional,PDINO,PDINO,PEDOT:PSS,PEDOT:PSS,,chloroform,,,-5.56,-3.65,,-5.65,-4.09,
95638,10.1016/j.xcrp.2021.100408,10.1016/j.xcrp.2021.100408,PM6,Y6,PM6,Y6,COC(=O)C(C)(C)c1cc(C)cc(-c2sc3c4sc5cc(/C=C6/C(=O)c7cc(F)cc(c7)C(=O)/C6=C\c6cc(C(C)(C)C(=O)OC)c(-c7cc(C)cc(C(C)(C)C(=O)OC)c7)s6)sc5c4c(C(C)(C)C(=O)OC)ccc2-3)c1,CCCCCCCCCCCc1c(/C=C2\C(=O)c3cc(F)c(F)cc3C2=C(C#N)C#N)sc2c1sc1c3c4nsnc4c4c5sc6c(CCCCCCCCCCC)c(/C=C7\C(=O)c8cc(F)c(F)cc8C7=C(C#N)C#N)sc6c5n(CC(CC)CCCC)c4c3n(CC(CC)CCCC)c21,0.86,24.58,61.95,13.62,13.0954866,3.851052863436111,13.08,13.62,,,,,ITO/PEDOT:PSS/active layer/PDINO/Al,conventional,PDINO,PDINO,PEDOT:PSS,PEDOT:PSS,,chloroform,,,-5.56,-3.65,,-5.65,-4.09,
95639,10.1016/j.xcrp.2021.100408,10.1016/j.xcrp.2021.100408,PM6,Y6,PM6,Y6,COC(=O)C(C)(C)c1cc(C)cc(-c2sc3c4sc5cc(/C=C6/C(=O)c7cc(F)cc(c7)C(=O)/C6=C\c6cc(C(C)(C)C(=O)OC)c(-c7cc(C)cc(C(C)(C)C(=O)OC)c7)s6)sc5c4c(C(C)(C)C(=O)OC)ccc2-3)c1,CCCCCCCCCCCc1c(/C=C2\C(=O)c3cc(F)c(F)cc3C2=C(C#N)C#N)sc2c1sc1c3c4nsnc4c4c5sc6c(CCCCCCCCCCC)c(/C=C7\C(=O)c8cc(F)c(F)cc8C7=C(C#N)C#N)sc6c5n(CC(CC)CCCC)c4c3n(CC(CC)CCCC)c21,0.84,21.29,43.19,8.72,7.723926839999999,11.42285733944956,7.75,8.72,30 wt %,PBDB-T,,30 wt %,ITO/PEDOT:PSS/active layer/PDINO/Al,conventional,PDINO,PDINO,PEDOT:PSS,PEDOT:PSS,,chloroform,,,-5.56,-3.65,,-5.65,-4.09,
95640,10.1016/j.xcrp.2021.100517,10.1016/j.xcrp.2021.100517,PBDB-TF,BTP-4F,PM6,Y6,COC(=O)C(C)(C)c1cc(C)cc(-c2sc3c4sc5cc(/C=C6/C(=O)c7cc(F)cc(c7)C(=O)/C6=C\c6cc(C(C)(C)C(=O)OC)c(-c7cc(C)cc(C(C)(C)C(=O)OC)c7)s6)sc5c4c(C(C)(C)C(=O)OC)ccc2-3)c1,CCCCCCCCCCCc1c(/C=C2\C(=O)c3cc(F)c(F)cc3C2=C(C#N)C#N)sc2c1sc1c3c4nsnc4c4c5sc6c(CCCCCCCCCCC)c(/C=C7\C(=O)c8cc(F)c(F)cc8C7=C(C#N)C#N)sc6c5n(CC(CC)CCCC)c4c3n(CC(CC)CCCC)c21,0.86,25.36,75.0,16.33,16.3572,0.1665646050214363,15.94,16.33,,DIO,DIO,,ITO/PEDOT:PSS/active layer/PDINO/Ag,conventional,PDINO,PDINO,PEDOT:PSS,PEDOT:PSS,,CF,chloroform,,-5.49,-3.64,,-5.65,-4.09,
95641,10.1016/j.xcrp.2021.100517,10.1016/j.xcrp.2021.100517,PBDB-TF,BTP-4F,PM6,Y6,COC(=O)C(C)(C)c1cc(C)cc(-c2sc3c4sc5cc(/C=C6/C(=O)c7cc(F)cc(c7)C(=O)/C6=C\c6cc(C(C)(C)C(=O)OC)c(-c7cc(C)cc(C(C)(C)C(=O)OC)c7)s6)sc5c4c(C(C)(C)C(=O)OC)ccc2-3)c1,CCCCCCCCCCCc1c(/C=C2\C(=O)c3cc(F)c(F)cc3C2=C(C#N)C#N)sc2c1sc1c3c4nsnc4c4c5sc6c(CCCCCCCCCCC)c(/C=C7\C(=O)c8cc(F)c(F)cc8C7=C(C#N)C#N)sc6c5n(CC(CC)CCCC)c4c3n(CC(CC)CCCC)c21,0.8,18.84,64.0,9.7,9.64608,0.5558762886597729,9.56,9.7,,DPE,DPE,,ITO/PEDOT:PSS/active layer/PDINO/Ag,conventional,PDINO,PDINO,PEDOT:PSS,PEDOT:PSS,,THF,THF,,-5.49,-3.64,,-5.65,-4.09,
95642,10.1016/j.xcrp.2021.100517,10.1016/j.xcrp.2021.100517,PBDTTPD-HT,BTP-4F,PBDTTPD-HT,Y6,CCCCCCCCN1C(=O)c2c(-c3cc(CCCCCC)cs3)sc(-c3cc(CCCCCC)c(-c4cc5c(-c6ccc(CC(CC)CCCC)s6)c6sccc6c(-c6ccc(CC(CC)CCCC)s6)c5s4)s3)c2C1=O,CCCCCCCCCCCc1c(/C=C2\C(=O)c3cc(F)c(F)cc3C2=C(C#N)C#N)sc2c1sc1c3c4nsnc4c4c5sc6c(CCCCCCCCCCC)c(/C=C7\C(=O)c8cc(F)c(F)cc8C7=C(C#N)C#N)sc6c5n(CC(CC)CCCC)c4c3n(CC(CC)CCCC)c21,0.75,26.36,69.0,13.62,13.6413,0.1563876651982386,13.18,13.62,,DIO,DIO,,ITO/PEDOT:PSS/active layer/PDINO/Ag,conventional,PDINO,PDINO,PEDOT:PSS,PEDOT:PSS,,CF,chloroform,,-5.33,-3.545,,-5.65,-4.09,
95643,10.1016/j.xcrp.2021.100517,10.1016/j.xcrp.2021.100517,PBDTTPD-HT,BTP-4F,PBDTTPD-HT,Y6,CCCCCCCCN1C(=O)c2c(-c3cc(CCCCCC)cs3)sc(-c3cc(CCCCCC)c(-c4cc5c(-c6ccc(CC(CC)CCCC)s6)c6sccc6c(-c6ccc(CC(CC)CCCC)s6)c5s4)s3)c2C1=O,CCCCCCCCCCCc1c(/C=C2\C(=O)c3cc(F)c(F)cc3C2=C(C#N)C#N)sc2c1sc1c3c4nsnc4c4c5sc6c(CCCCCCCCCCC)c(/C=C7\C(=O)c8cc(F)c(F)cc8C7=C(C#N)C#N)sc6c5n(CC(CC)CCCC)c4c3n(CC(CC)CCCC)c21,0.73,22.57,64.0,10.66,10.544704,1.081575984990626,10.1,10.66,,DPE,DPE,,ITO/PEDOT:PSS/active layer/PDINO/Ag,conventional,PDINO,PDINO,PEDOT:PSS,PEDOT:PSS,,THF,THF,,-5.33,-3.545,,-5.65,-4.09,
95644,10.1016/j.xcrp.2021.100517,10.1016/j.xcrp.2021.100517,PBDTTPD-HT,BTP-2F-BO,PBDTTPD-HT,BTP-2F-BO,CCCCCCCCN1C(=O)c2c(-c3cc(CCCCCC)cs3)sc(-c3cc(CCCCCC)c(-c4cc5c(-c6ccc(CC(CC)CCCC)s6)c6sccc6c(-c6ccc(CC(CC)CCCC)s6)c5s4)s3)c2C1=O,,0.85,25.39,76.0,16.4,16.40194,0.01182926829269,15.96,16.4,,DIO,DIO,,ITO/PEDOT:PSS/active layer/PDINO/Ag,conventional,PDINO,PDINO,PEDOT:PSS,PEDOT:PSS,,CF,chloroform,,-5.33,-3.545,,,,
95645,10.1016/j.xcrp.2021.100517,10.1016/j.xcrp.2021.100517,PBDTTPD-HT,BTP-2F-BO,PBDTTPD-HT,BTP-2F-BO,CCCCCCCCN1C(=O)c2c(-c3cc(CCCCCC)cs3)sc(-c3cc(CCCCCC)c(-c4cc5c(-c6ccc(CC(CC)CCCC)s6)c6sccc6c(-c6ccc(CC(CC)CCCC)s6)c5s4)s3)c2C1=O,,0.85,25.32,75.0,16.04,16.141499999999997,0.6327930174563462,15.63,16.04,,DPE,DPE,,ITO/PEDOT:PSS/active layer/PDINO/Ag,conventional,PDINO,PDINO,PEDOT:PSS,PEDOT:PSS,,THF,THF,,-5.33,-3.545,,,,
95650,10.1016/j.xcrp.2022.100765,10.1016/j.xcrp.2022.100765,PM6,IDFT-CF,PM6,IDFT-CF,COC(=O)C(C)(C)c1cc(C)cc(-c2sc3c4sc5cc(/C=C6/C(=O)c7cc(F)cc(c7)C(=O)/C6=C\c6cc(C(C)(C)C(=O)OC)c(-c7cc(C)cc(C(C)(C)C(=O)OC)c7)s6)sc5c4c(C(C)(C)C(=O)OC)ccc2-3)c1,,0.75,24.28,71.1,13.44,12.94731,3.665848214285712,13.03,13.44,,,,,,,,,,,,,,,-5.56,-3.65,,,,
95651,10.1016/j.xcrp.2022.100765,10.1016/j.xcrp.2022.100765,PM6,IDFT-THF,PM6,IDFT-THF,COC(=O)C(C)(C)c1cc(C)cc(-c2sc3c4sc5cc(/C=C6/C(=O)c7cc(F)cc(c7)C(=O)/C6=C\c6cc(C(C)(C)C(=O)OC)c(-c7cc(C)cc(C(C)(C)C(=O)OC)c7)s6)sc5c4c(C(C)(C)C(=O)OC)ccc2-3)c1,,0.74,21.07,63.2,10.21,9.8540176,3.486605288932439,9.83,10.21,,,,,,,,,,,,,,,-5.56,-3.65,,,,
95652,10.1016/j.xcrp.2022.100765,10.1016/j.xcrp.2022.100765,PM6,IDFT-MO,PM6,IDFT-MO,COC(=O)C(C)(C)c1cc(C)cc(-c2sc3c4sc5cc(/C=C6/C(=O)c7cc(F)cc(c7)C(=O)/C6=C\c6cc(C(C)(C)C(=O)OC)c(-c7cc(C)cc(C(C)(C)C(=O)OC)c7)s6)sc5c4c(C(C)(C)C(=O)OC)ccc2-3)c1,,0.74,23.54,68.8,12.39,11.9846848,3.271309120258276,11.96,12.39,,,,,,,,,,,,,,,-5.56,-3.65,,,,
95653,10.1016/j.xcrp.2022.100861,10.1016/j.xcrp.2022.100861,PM6,Y6,PM6,Y6,COC(=O)C(C)(C)c1cc(C)cc(-c2sc3c4sc5cc(/C=C6/C(=O)c7cc(F)cc(c7)C(=O)/C6=C\c6cc(C(C)(C)C(=O)OC)c(-c7cc(C)cc(C(C)(C)C(=O)OC)c7)s6)sc5c4c(C(C)(C)C(=O)OC)ccc2-3)c1,CCCCCCCCCCCc1c(/C=C2\C(=O)c3cc(F)c(F)cc3C2=C(C#N)C#N)sc2c1sc1c3c4nsnc4c4c5sc6c(CCCCCCCCCCC)c(/C=C7\C(=O)c8cc(F)c(F)cc8C7=C(C#N)C#N)sc6c5n(CC(CC)CCCC)c4c3n(CC(CC)CCCC)c21,0.84,24.71,74.78,15.5,15.52163592,0.1395865806451586,15.02,15.5,1:1.2,,,,ITO/PEDOT:PSS/active layer/PDINN/Ag,conventional,PDINN,PDINN,PEDOT:PSS,PEDOT:PSS,,chloroform,chloroform,100.0,-5.56,-3.65,,-5.65,-4.09,
95659,10.1016/j.xcrp.2022.100861,10.1016/j.xcrp.2022.100861,PM6,IO-4Cl,PM6,IO-4Cl,COC(=O)C(C)(C)c1cc(C)cc(-c2sc3c4sc5cc(/C=C6/C(=O)c7cc(F)cc(c7)C(=O)/C6=C\c6cc(C(C)(C)C(=O)OC)c(-c7cc(C)cc(C(C)(C)C(=O)OC)c7)s6)sc5c4c(C(C)(C)C(=O)OC)ccc2-3)c1,,1.22,10.42,61.56,7.8,7.82575344,0.3301723076923065,7.62,7.8,1:1.2,,,,ITO/PEDOT:PSS/active layer/PDINN/Ag,conventional,PDINN,PDINN,PEDOT:PSS,PEDOT:PSS,,chlorobenzene,chlorobenzene,160.0,-5.56,-3.65,,,,
95665,10.1016/j.xcrp.2022.100861,10.1016/j.xcrp.2022.100861,PM6,IT4F,PM6,IT-4F,COC(=O)C(C)(C)c1cc(C)cc(-c2sc3c4sc5cc(/C=C6/C(=O)c7cc(F)cc(c7)C(=O)/C6=C\c6cc(C(C)(C)C(=O)OC)c(-c7cc(C)cc(C(C)(C)C(=O)OC)c7)s6)sc5c4c(C(C)(C)C(=O)OC)ccc2-3)c1,CCCCCCc1ccc(C2(c3ccc(CCCCCC)cc3)c3cc4c(cc3-c3sc5cc(/C=C6\C(=O)c7cc(F)c(F)cc7C6=C(C#N)C#N)sc5c32)C(c2ccc(CCCCCC)cc2)(c2ccc(CCCCCC)cc2)c2c-4sc3cc(/C=C4\C(=O)c5cc(F)c(F)cc5C4=C(C#N)C#N)sc23)cc1,0.86,21.51,64.08,11.82,11.85390288,0.2868263959390813,11.63,11.82,1:1,,,,ITO/PEDOT:PSS/active layer/PDINN/Ag,conventional,PDINN,PDINN,PEDOT:PSS,PEDOT:PSS,,chlorobenzene,chlorobenzene,100.0,-5.56,-3.65,,-5.66,-4.14,
95671,10.1016/j.xcrp.2022.101169,10.1016/j.xcrp.2022.101169,D18,TT-O-2F,D18,TT-O-2F,CCCCCCC(CCCC)Cc1csc(-c2cc3c4nsnc4c4cc(-c5cc(CC(CCCC)CCCCCC)c(-c6cc7c(-c8cc(F)c(CC(CC)CCCC)s8)c8sccc8c(-c8cc(F)c(CC(CC)CCCC)s8)c7s6)s5)sc4c3s2)c1,,0.9,19.66,58.85,10.43,10.412919,0.1637679769894632,10.18,10.43,,,,,ITO/PEDOT:PSS/active layer/PDINN/Ag,conventional,PDINN,PDINN,PEDOT:PSS,PEDOT:PSS,,chloroform,chloroform,,-5.51,-2.77,,,,
95672,10.1016/j.xcrp.2022.101169,10.1016/j.xcrp.2022.101169,D18,TT-S-2F,D18,TT-S-2F,CCCCCCC(CCCC)Cc1csc(-c2cc3c4nsnc4c4cc(-c5cc(CC(CCCC)CCCCCC)c(-c6cc7c(-c8cc(F)c(CC(CC)CCCC)s8)c8sccc8c(-c8cc(F)c(CC(CC)CCCC)s8)c7s6)s5)sc4c3s2)c1,,0.83,24.23,76.1,15.29,15.3043949,0.094145846958803,15.07,15.29,,,,,ITO/PEDOT:PSS/active layer/PDINN/Ag,conventional,PDINN,PDINN,PEDOT:PSS,PEDOT:PSS,,chloroform,chloroform,,-5.51,-2.77,,,,
95673,10.1016/j.xcrp.2022.101169,10.1016/j.xcrp.2022.101169,D18,TT-Se-2F,D18,TT-Se-2F,CCCCCCC(CCCC)Cc1csc(-c2cc3c4nsnc4c4cc(-c5cc(CC(CCCC)CCCCCC)c(-c6cc7c(-c8cc(F)c(CC(CC)CCCC)s8)c8sccc8c(-c8cc(F)c(CC(CC)CCCC)s8)c7s6)s5)sc4c3s2)c1,,0.76,23.82,67.5,12.23,12.21966,0.0845461978740748,12.07,12.23,,,,,ITO/PEDOT:PSS/active layer/PDINN/Ag,conventional,PDINN,PDINN,PEDOT:PSS,PEDOT:PSS,,chloroform,chloroform,,-5.51,-2.77,,,,
95674,10.1016/j.xcrp.2022.101169,10.1016/j.xcrp.2022.101169,PBDB-T,TT-S-2F,PBDB-T,TT-S-2F,CCCCC(CC)Cc1ccc(-c2c3cc(-c4ccc(-c5sc(-c6cccs6)c6c5C(=O)c5c(CC(CC)CCCC)sc(CC(CC)CCCC)c5C6=O)s4)sc3c(-c3ccc(CC(CC)CCCC)s3)c3ccsc23)s1,,0.68,23.72,59.79,9.63,9.64388784,0.1442143302180568,9.46,9.63,,,,,ITO/PEDOT:PSS/active layer/PDINN/Ag,conventional,PDINN,PDINN,PEDOT:PSS,PEDOT:PSS,,chloroform,chloroform,,-5.33,-3.48,,,,
95675,10.1016/j.xcrp.2022.101169,10.1016/j.xcrp.2022.101169,PM6,TT-S-2F,PM6,TT-S-2F,COC(=O)C(C)(C)c1cc(C)cc(-c2sc3c4sc5cc(/C=C6/C(=O)c7cc(F)cc(c7)C(=O)/C6=C\c6cc(C(C)(C)C(=O)OC)c(-c7cc(C)cc(C(C)(C)C(=O)OC)c7)s6)sc5c4c(C(C)(C)C(=O)OC)ccc2-3)c1,,0.83,23.99,72.42,14.38,14.420053139999998,0.2785336578581203,14.22,14.38,,,,,ITO/PEDOT:PSS/active layer/PDINN/Ag,conventional,PDINN,PDINN,PEDOT:PSS,PEDOT:PSS,,chloroform,chloroform,,-5.56,-3.65,,,,
95677,10.1016/j.xcrp.2022.101169,10.1016/j.xcrp.2022.101169,PBDTT1Cl,TT-S-2F,PBDTT1Cl,TT-S-2F,CCCCC(CC)Cc1ccc(-c2c3cc(-c4cc(Cl)c(-c5cc6c(-c7ccc(CC(CC)CCCC)s7)c7sc(-c8sc(C)cc8Cl)cc7c(-c7ccc(CC(CC)CCCC)s7)c6s5)s4)sc3c(-c3ccc(CC(CC)CCCC)s3)c3cc(C)sc23)s1,,0.66,23.55,60.25,9.34,9.3646575,0.2639989293361884,9.15,9.34,,,,,ITO/PEDOT:PSS/active layer/PDINN/Ag,conventional,PDINN,PDINN,PEDOT:PSS,PEDOT:PSS,,chloroform,chloroform,,,,,,,
95678,10.1016/j.xcrp.2022.101169,10.1016/j.xcrp.2022.101169,PB2TCl-o,TT-S-2F,PB2TCl-o,TT-S-2F,,,0.87,21.07,68.24,12.56,12.509006159999998,0.4060019108280419,12.43,12.56,,,,,ITO/PEDOT:PSS/active layer/PDINN/Ag,conventional,PDINN,PDINN,PEDOT:PSS,PEDOT:PSS,,chloroform,chloroform,,,,,,,
95679,10.1016/j.xcrp.2023.101654,10.1016/j.xcrp.2023.101654,PM6,Y6,PM6,Y6,COC(=O)C(C)(C)c1cc(C)cc(-c2sc3c4sc5cc(/C=C6/C(=O)c7cc(F)cc(c7)C(=O)/C6=C\c6cc(C(C)(C)C(=O)OC)c(-c7cc(C)cc(C(C)(C)C(=O)OC)c7)s6)sc5c4c(C(C)(C)C(=O)OC)ccc2-3)c1,CCCCCCCCCCCc1c(/C=C2\C(=O)c3cc(F)c(F)cc3C2=C(C#N)C#N)sc2c1sc1c3c4nsnc4c4c5sc6c(CCCCCCCCCCC)c(/C=C7\C(=O)c8cc(F)c(F)cc8C7=C(C#N)C#N)sc6c5n(CC(CC)CCCC)c4c3n(CC(CC)CCCC)c21,0.838,26.46,71.22,15.79,15.791952456,0.0123651424952595,,,1:1.2 w/w,chloronaphthalene,,0.5 vol %,ITO/ZnO(ZnO@C)/PM6:Y6/MoO3/Al,,ZnO,ZnO,,,,chloroform,,100.0,-5.56,-3.65,,-5.65,-4.09,
95680,10.1016/j.xcrp.2023.101654,10.1016/j.xcrp.2023.101654,PM6,Y6,PM6,Y6,COC(=O)C(C)(C)c1cc(C)cc(-c2sc3c4sc5cc(/C=C6/C(=O)c7cc(F)cc(c7)C(=O)/C6=C\c6cc(C(C)(C)C(=O)OC)c(-c7cc(C)cc(C(C)(C)C(=O)OC)c7)s6)sc5c4c(C(C)(C)C(=O)OC)ccc2-3)c1,CCCCCCCCCCCc1c(/C=C2\C(=O)c3cc(F)c(F)cc3C2=C(C#N)C#N)sc2c1sc1c3c4nsnc4c4c5sc6c(CCCCCCCCCCC)c(/C=C7\C(=O)c8cc(F)c(F)cc8C7=C(C#N)C#N)sc6c5n(CC(CC)CCCC)c4c3n(CC(CC)CCCC)c21,0.843,25.89,72.3,15.78,15.77967021,0.0020899239543747,,,1:1.2 w/w,chloronaphthalene,,0.5 vol %,ITO/ZnO(ZnO@C)/PM6:Y6/MoO3/Al,,ZnO@C-10%,ZnO@C,,,,chloroform,,100.0,-5.56,-3.65,,-5.65,-4.09,
95681,10.1016/j.xcrp.2023.101654,10.1016/j.xcrp.2023.101654,PM6,Y6,PM6,Y6,COC(=O)C(C)(C)c1cc(C)cc(-c2sc3c4sc5cc(/C=C6/C(=O)c7cc(F)cc(c7)C(=O)/C6=C\c6cc(C(C)(C)C(=O)OC)c(-c7cc(C)cc(C(C)(C)C(=O)OC)c7)s6)sc5c4c(C(C)(C)C(=O)OC)ccc2-3)c1,CCCCCCCCCCCc1c(/C=C2\C(=O)c3cc(F)c(F)cc3C2=C(C#N)C#N)sc2c1sc1c3c4nsnc4c4c5sc6c(CCCCCCCCCCC)c(/C=C7\C(=O)c8cc(F)c(F)cc8C7=C(C#N)C#N)sc6c5n(CC(CC)CCCC)c4c3n(CC(CC)CCCC)c21,0.842,26.25,73.54,16.25,16.254178500000002,0.0257138461538576,,,1:1.2 w/w,chloronaphthalene,,0.5 vol %,ITO/ZnO(ZnO@C)/PM6:Y6/MoO3/Al,,ZnO@C-30%,ZnO,,,,chloroform,,100.0,-5.56,-3.65,,-5.65,-4.09,
95682,10.1016/j.xcrp.2023.101654,10.1016/j.xcrp.2023.101654,PM6,Y6,PM6,Y6,COC(=O)C(C)(C)c1cc(C)cc(-c2sc3c4sc5cc(/C=C6/C(=O)c7cc(F)cc(c7)C(=O)/C6=C\c6cc(C(C)(C)C(=O)OC)c(-c7cc(C)cc(C(C)(C)C(=O)OC)c7)s6)sc5c4c(C(C)(C)C(=O)OC)ccc2-3)c1,CCCCCCCCCCCc1c(/C=C2\C(=O)c3cc(F)c(F)cc3C2=C(C#N)C#N)sc2c1sc1c3c4nsnc4c4c5sc6c(CCCCCCCCCCC)c(/C=C7\C(=O)c8cc(F)c(F)cc8C7=C(C#N)C#N)sc6c5n(CC(CC)CCCC)c4c3n(CC(CC)CCCC)c21,0.842,26.23,72.46,16.0,16.003269235999998,0.0204327249999858,,,1:1.2 w/w,chloronaphthalene,,0.5 vol %,ITO/ZnO(ZnO@C)/PM6:Y6/MoO3/Al,,ZnO@C-50%,ZnO@C,,,,chloroform,,100.0,-5.56,-3.65,,-5.65,-4.09,
95683,10.1016/j.xcrp.2023.101654,10.1016/j.xcrp.2023.101654,PM6,L8-BO,PM6,L8-BO,COC(=O)C(C)(C)c1cc(C)cc(-c2sc3c4sc5cc(/C=C6/C(=O)c7cc(F)cc(c7)C(=O)/C6=C\c6cc(C(C)(C)C(=O)OC)c(-c7cc(C)cc(C(C)(C)C(=O)OC)c7)s6)sc5c4c(C(C)(C)C(=O)OC)ccc2-3)c1,CCCCCCC(CCCC)Cc1c(/C=C2\C(=O)c3cc(F)c(F)cc3C2=C(C#N)C#N)sc2c1SC1c3c(c4c(c5nsnc35)c3sc5c(CC(CCCC)CCCCCC)c(/C=C6\C(=O)c7cc(F)c(F)cc7C6=C(C#N)C#N)sc5c3n4CC(CC)CCCC)N(CC(CC)CCCC)C21,0.881,26.51,72.44,16.92,16.918586564,0.0083536406619384,,,,,,,,,ZnO,ZnO,,,,chloroform,,100.0,-5.56,-3.65,,-5.68,-3.9,
95684,10.1016/j.xcrp.2023.101654,10.1016/j.xcrp.2023.101654,PM6,L8-BO,PM6,L8-BO,COC(=O)C(C)(C)c1cc(C)cc(-c2sc3c4sc5cc(/C=C6/C(=O)c7cc(F)cc(c7)C(=O)/C6=C\c6cc(C(C)(C)C(=O)OC)c(-c7cc(C)cc(C(C)(C)C(=O)OC)c7)s6)sc5c4c(C(C)(C)C(=O)OC)ccc2-3)c1,CCCCCCC(CCCC)Cc1c(/C=C2\C(=O)c3cc(F)c(F)cc3C2=C(C#N)C#N)sc2c1SC1c3c(c4c(c5nsnc35)c3sc5c(CC(CCCC)CCCCCC)c(/C=C6\C(=O)c7cc(F)c(F)cc7C6=C(C#N)C#N)sc5c3n4CC(CC)CCCC)N(CC(CC)CCCC)C21,0.883,25.95,76.59,17.55,17.549717715,0.0016084615384662,,,,,,,,,ZnO@C-30%,ZnO,,,,chloroform,,100.0,-5.56,-3.65,,-5.68,-3.9,
95685,10.1021/accountsmr.1c00191,10.1021/accountsmr.1c00191,PBDTTT-C-T,T-2PDI,PBDTTT-C-T,T-2PDI,CCCCC(CC)CC(=O)c1cc2c(-c3cc4c(-c5ccc(CC(CC)CCCC)s5)c5sccc5c(-c5ccc(CC(CC)CCCC)s5)c4s3)scc2s1,,0.89,7.78,52.0,3.61,3.600584,0.2608310249307443,,,,,,,,polymer solar cell,,,,,,,,,-5.13,-3.27,,,,
95686,10.1021/accountsmr.1c00191,10.1021/accountsmr.1c00191,PBDTTT-C-T,2T-2PDI,PBDTTT-C-T,2T-2PDI,CCCCC(CC)CC(=O)c1cc2c(-c3cc4c(-c5ccc(CC(CC)CCCC)s5)c5sccc5c(-c5ccc(CC(CC)CCCC)s5)c4s3)scc2s1,,0.83,3.05,31.0,0.79,0.784765,0.6626582278480999,,,,,,,,polymer solar cells,,,,,,,,,-5.13,-3.27,,,,
95687,10.1021/accountsmr.1c00191,10.1021/accountsmr.1c00191,PBDTTT-C-T,3T-2PDI,PBDTTT-C-T,3T-2PDI,CCCCC(CC)CC(=O)c1cc2c(-c3cc4c(-c5ccc(CC(CC)CCCC)s5)c5sccc5c(-c5ccc(CC(CC)CCCC)s5)c4s3)scc2s1,,0.78,3.38,35.0,0.91,0.92274,1.399999999999997,,,,,,,,polymer solar cells,,,,,,,,,-5.13,-3.27,,,,
95688,10.1021/accountsmr.1c00191,10.1021/accountsmr.1c00191,P3HT,IDT-2PDI,P3HT,IDT-2PDI,CCCCCCc1ccsc1,CCCCCCc1ccc(C2(c3ccc(CCCCCC)cc3)c3cc4c(cc3-c3sc(-c5cc6c7c(ccc8c9c(OCCCC)cc%10c%11c(ccc(c5c78)c%119)C(=O)N(CC(CC)CCCC)C%10=O)C(=O)N(CC(CC)CCCC)C6=O)cc32)C(c2ccc(CCCCCC)cc2)(c2ccc(CCCCCC)cc2)c2cc(-c3cc5c6c(ccc7c8c(OCCCC)cc9c%10c(ccc(c3c67)c%108)C(=O)N(CC(CC)CCCC)C9=O)C(=O)N(CC(CC)CCCC)C5=O)sc2-4)cc1,0.7,5.58,67.0,2.61,2.61702,0.2689655172413888,,,,,,,,polymer solar cells,,,,,,,,,-5.01,-3.12,,-5.53,-3.83,
95689,10.1021/accountsmr.1c00191,10.1021/accountsmr.1c00191,PBDTTT-C-T,S(TPA-PDI),PBDTTT-C-T,S(TPA-PDI),CCCCC(CC)CC(=O)c1cc2c(-c3cc4c(-c5ccc(CC(CC)CCCC)s5)c5sccc5c(-c5ccc(CC(CC)CCCC)s5)c4s3)scc2s1,,0.88,11.9,32.0,3.32,3.35104,0.9349397590361432,,,,,,,,polymer solar cells,,,,,,,,,-5.13,-3.27,,,,
95690,10.1021/accountsmr.1c00191,10.1021/accountsmr.1c00191,biTV-PT,P(PDI-DTT),biTV-PT,P(PDI-DTT),,CCCCCCCCCCCCC(CCCCCCCCCC)CN1C(=O)c2ccc3c4ccc5c6c(cc(-c7cc8sc9ccsc9c8s7)c(c7ccc(c2c37)C1=O)c64)C(=O)N(CC(CCCCCCCCCC)CCCCCCCCCCCC)C5=O,0.63,4.2,39.0,1.03,1.03194,0.1883495145631119,,,,,,,,polymer solar cell,,,,,,,,,,,,-5.7,-3.8,
95691,10.1021/accountsmr.1c00191,10.1021/accountsmr.1c00191,triTV-PT,P(PDI-DTT),triTV-PT,P(PDI-DTT),,CCCCCCCCCCCCC(CCCCCCCCCC)CN1C(=O)c2ccc3c4ccc5c6c(cc(-c7cc8sc9ccsc9c8s7)c(c7ccc(c2c37)C1=O)c64)C(=O)N(CC(CCCCCCCCCC)CCCCCCCCCCCC)C5=O,0.68,3.18,43.0,0.94,0.929832,1.081702127659558,,,,,,,,polymer solar cell,,,,,,,,,,,,-5.7,-3.8,
95692,10.1021/accountsmr.1c00191,10.1021/accountsmr.1c00191,triTV-PT,P(PDI-2DTT),triTV-PT,P(PDI-2DTT),,,0.67,3.71,43.0,1.08,1.068851,1.0323148148148216,,,,,,,,polymer solar cell,,,,,,,,,,,,,,
95693,10.1021/accountsmr.1c00191,10.1021/accountsmr.1c00191,triTV-PT,P(PDI-3DTT),triTV-PT,P(PDI-3DTT),,,0.69,2.8,40.0,0.77,0.7727999999999998,0.363636363636338,,,,,,,,polymer solar cell,,,,,,,,,,,,,,
95694,10.1021/accountsmr.1c00191,10.1021/accountsmr.1c00191,TV-PT,P(PDI-DTT),TV-PT,P(PDI-DTT),,CCCCCCCCCCCCC(CCCCCCCCCC)CN1C(=O)c2ccc3c4ccc5c6c(cc(-c7cc8sc9ccsc9c8s7)c(c7ccc(c2c37)C1=O)c64)C(=O)N(CC(CCCCCCCCCC)CCCCCCCCCCCC)C5=O,0.67,3.24,51.0,1.11,1.1071080000000002,0.260540540540531,,,,,,,,polymer solar cell,,,,,,,,,,,,-5.7,-3.8,
95695,10.1021/accountsmr.1c00191,10.1021/accountsmr.1c00191,PBDTTT-C-T,P(PDI-DTT),PBDTTT-C-T,P(PDI-DTT),CCCCC(CC)CC(=O)c1cc2c(-c3cc4c(-c5ccc(CC(CC)CCCC)s5)c5sccc5c(-c5ccc(CC(CC)CCCC)s5)c4s3)scc2s1,CCCCCCCCCCCCC(CCCCCCCCCC)CN1C(=O)c2ccc3c4ccc5c6c(cc(-c7cc8sc9ccsc9c8s7)c(c7ccc(c2c37)C1=O)c64)C(=O)N(CC(CCCCCCCCCC)CCCCCCCCCCCC)C5=O,0.75,8.85,52.0,3.45,3.4515,0.0434782608695539,,,1:1 w/w,PDI-2DTT,,1% w/w,ITO/PEDOT:PSS/PBDTTT-C-T:P(PDI-DTT)/Ca/Al,polymer solar cells,Ca,,PEDOT:PSS,,,,,,-5.13,-3.27,,-5.7,-3.8,
95696,10.1021/accountsmr.1c00191,10.1021/accountsmr.1c00191,PBDTTT-C-T,P(PDI-DTT),PBDTTT-C-T,P(PDI-DTT),CCCCC(CC)CC(=O)c1cc2c(-c3cc4c(-c5ccc(CC(CC)CCCC)s5)c5sccc5c(-c5ccc(CC(CC)CCCC)s5)c4s3)scc2s1,CCCCCCCCCCCCC(CCCCCCCCCC)CN1C(=O)c2ccc3c4ccc5c6c(cc(-c7cc8sc9ccsc9c8s7)c(c7ccc(c2c37)C1=O)c64)C(=O)N(CC(CCCCCCCCCC)CCCCCCCCCCCC)C5=O,0.77,9.86,61.0,4.63,4.631242,0.0268250539956891,,,,,,,,polymer solar cells,,,,,,,,,-5.13,-3.27,,-5.7,-3.8,
95697,10.1021/accountsmr.1c00191,10.1021/accountsmr.1c00191,PBDTTT-C-T,P(PDI-TVT),PBDTTT-C-T,P(PDI-TVT),CCCCC(CC)CC(=O)c1cc2c(-c3cc4c(-c5ccc(CC(CC)CCCC)s5)c5sccc5c(-c5ccc(CC(CC)CCCC)s5)c4s3)scc2s1,,0.76,3.29,40.0,1.0,1.00016,0.0159999999999937,,,,,,,,polymer solar cells,,,,,,,,,-5.13,-3.27,,,,
95698,10.1021/accountsmr.1c00191,10.1021/accountsmr.1c00191,PTB7-th,P(PDI-CNTVT),PTB7-Th,P(PDI-CNTVT),CCCCC(CC)COC(=O)c1sc2csc(-c3cc4c(-c5ccc(CC(CC)CCCC)s5)c5sccc5c(-c5ccc(CC(CC)CCCC)s5)c4s3)c2c1F,,0.66,7.32,36.0,1.74,1.7392320000000003,0.0441379310344631,,,,,,,,polymer solar cell,,,,,,,,,-5.21,-3.6,,,,
95699,10.1021/accountsmr.1c00191,10.1021/accountsmr.1c00191,P3HT,P(25%PDIIDT-co-75%NDIIDT),P3HT,P(25%PDIIDT-co-75%NDIIDT),CCCCCCc1ccsc1,,0.68,3.62,62.0,1.54,1.526192,0.8966233766233794,,,,,,,,polymer solar cells,,,,,,,,,-5.01,-3.12,,,,
95700,10.1021/accountsmr.1c00191,10.1021/accountsmr.1c00191,PTB7-th,P(25%PDI2T-co-75%NDI2T),PTB7-Th,P(25%PDI2T-co-75%NDI2T),CCCCC(CC)COC(=O)c1sc2csc(-c3cc4c(-c5ccc(CC(CC)CCCC)s5)c5sccc5c(-c5ccc(CC(CC)CCCC)s5)c4s3)c2c1F,,0.79,8.96,45.0,3.16,3.185280000000001,0.800000000000013,,,,,,,,polymer solar cell,,,,,,,,,-5.21,-3.6,,,,
95701,10.1021/accountsmr.3c00160,10.1021/accountsmr.3c00160,PBT1-EH,ITIC,PBT1-EH,ITIC,CCCCCCC(CCCC)Cc1sc(CC(CCCC)CCCCCC)c2c1C(=O)c1c(-c3cccs3)sc(-c3ccc(-c4cc5c(-c6ccc(SCC(CC)CCCC)s6)c6sccc6c(-c6ccc(SCC(CC)CCCC)s6)c5s4)s3)c1C2=O,CCCCCCc1ccc(C2(c3ccc(CCCCCC)cc3)c3cc4c(cc3-c3sc5cc(C=C6C(=O)c7ccccc7C6=C(C#N)C#N)sc5c32)C(c2ccc(CCCCCC)cc2)(c2ccc(CCCCCC)cc2)c2c-4sc3cc(C=C4C(=O)c5ccccc5C4=C(C#N)C#N)sc23)cc1,0.99,15.7,63.4,9.8,9.854262,0.5536938775509981,,,,,,,,,,,,,,,,,-5.43,-3.43,,-5.576,-3.916,
95702,10.1021/accountsmr.3c00160,10.1021/accountsmr.3c00160,PBT1-EH,ITCPTC,PBT1-EH,ITCPTC,CCCCCCC(CCCC)Cc1sc(CC(CCCC)CCCCCC)c2c1C(=O)c1c(-c3cccs3)sc(-c3ccc(-c4cc5c(-c6ccc(SCC(CC)CCCC)s6)c6sccc6c(-c6ccc(SCC(CC)CCCC)s6)c5s4)s3)c1C2=O,CCCCCCc1ccc(C2(c3ccc(CCCCCC)cc3)c3cc4c(cc3-c3sc5cc(/C=C6\C(=O)c7cscc7C6=C(C#N)C#N)sc5c32)C(c2ccc(CCCCCC)cc2)(c2ccc(CCCCCC)cc2)c2c-4sc3cc(/C=C4\C(=O)c5cscc5C4=C(C#N)C#N)sc23)cc1,0.95,16.5,75.1,11.8,11.771925,0.2379237288135693,,,,,,,,,,,,,,,,,-5.43,-3.43,,-5.63,-3.96,
95703,10.1021/accountsmr.3c00160,10.1021/accountsmr.3c00160,J71,MeIC,J71,MeIC,CCCCCCCCC(CCCCCC)Cn1nc2c(-c3cccs3)c(F)c(F)c(-c3ccc(-c4cc5c(-c6ccc([Si](CCC)(CCC)CCC)s6)c6sccc6c(-c6ccc([Si](CCC)(CCC)CCC)s6)c5s4)s3)c2n1,CCCCCCc1ccc(C2(c3ccc(CCCCCC)cc3)c3cc4c(cc3-c3sc5cc(/C=C6\C(=O)c7c(csc7C)C6=C(C#N)C#N)sc5c32)C(c2ccc(CCCCCC)cc2)(c2ccc(CCCCCC)cc2)c2c-4sc3cc(/C=C4\C(=O)c5c(csc5C)C4=C(C#N)C#N)sc23)cc1,0.918,18.41,74.2,12.54,12.540081960000002,0.0006535885167689,,,,,,,,,,,,,,,,,-5.4,-3.24,,-5.57,-3.93,
95704,10.1021/accountsmr.3c00160,10.1021/accountsmr.3c00160,PTQ-10,IDTPC,PTQ-10,IDTPC,CCOc1cnc2c(-c3ccc(-c4c(F)c(F)c(-c5ccc(-c6c(F)c(F)c(-c7cccs7)c7ncc(OCC)nc67)s5)c5ncc(OCC)nc45)s3)c(F)c(F)cc2n1,CCCCCCC1(CCCCCC)c2cc3c(cc2-c2sc(/C=C4\C(=O)c5cscc5C4=C(C#N)C#N)cc21)C(CCCCCC)(CCCCCC)c1cc(/C=C2\C(=O)c4cscc4C2=C(C#N)C#N)sc1-3,0.93,17.5,74.6,12.2,12.14115,0.4823770491803248,,,,,,,,,,,,,,,,,-5.54,-2.92,,-5.755,-3.96,
95705,10.1021/accountsmr.3c00160,10.1021/accountsmr.3c00160,PTQ-10,IDTPC-Me,PTQ-10,IDTPC-Me,CCOc1cnc2c(-c3ccc(-c4c(F)c(F)c(-c5ccc(-c6c(F)c(F)c(-c7cccs7)c7ncc(OCC)nc67)s5)c5ncc(OCC)nc45)s3)c(F)c(F)cc2n1,CCCCCCC1(CCCCCC)c2cc3c(cc2-c2sc(/C=C4\C(=O)c5c(csc5C)C4=C(C#N)C#N)cc21)C(CCCCCC)(CCCCCC)c1cc(/C=C2\C(=O)c4c(csc4C)C2=C(C#N)C#N)sc1-3,0.95,13.8,70.3,9.2,9.21633,0.1774999999999995,,,,,,,,,,,,,,,,,-5.54,-2.92,,-5.62,-3.92,
95706,10.1021/accountsmr.3c00160,10.1021/accountsmr.3c00160,PBDB-T,BTOIC,PBDB-T,BTOIC,CCCCC(CC)Cc1ccc(-c2c3cc(-c4ccc(-c5sc(-c6cccs6)c6c5C(=O)c5c(CC(CC)CCCC)sc(CC(CC)CCCC)c5C6=O)s4)sc3c(-c3ccc(CC(CC)CCCC)s3)c3ccsc23)s1,CCOc1c2c(c(OCC)c3c1C(c1ccc(CC)cc1)(c1ccc(CC)cc1)c1c-3sc3cc(/C=C4\C(=O)c5c(csc5C)C4=C(C#N)C#N)sc13)C(c1ccc(CC)cc1)(c1ccc(CC)cc1)c1c-2sc2cc(/C=C3\C(=O)c4c(csc4C)C3=C(C#N)C#N)sc12,0.862,18.6,68.4,10.96,10.9667088,0.0612116788321184,,,,,,,,,,,,,,,,,-5.33,-3.48,,-5.42,-3.94,
95707,10.1021/accountsmr.3c00160,10.1021/accountsmr.3c00160,PBDB-T,BTTIC-2M,PBDB-T,BTTIC-2M,CCCCC(CC)Cc1ccc(-c2c3cc(-c4ccc(-c5sc(-c6cccs6)c6c5C(=O)c5c(CC(CC)CCCC)sc(CC(CC)CCCC)c5C6=O)s4)sc3c(-c3ccc(CC(CC)CCCC)s3)c3ccsc23)s1,,0.9,19.39,75.3,13.15,13.140603,0.0714600760456264,,,,,,,,,,,,,,,,,-5.33,-3.48,,,,
95708,10.1021/accountsmr.3c00160,10.1021/accountsmr.3c00160,PBDB-T,BTTIC-0M,PBDB-T,BTTIC-0M,CCCCC(CC)Cc1ccc(-c2c3cc(-c4ccc(-c5sc(-c6cccs6)c6c5C(=O)c5c(CC(CC)CCCC)sc(CC(CC)CCCC)c5C6=O)s4)sc3c(-c3ccc(CC(CC)CCCC)s3)c3ccsc23)s1,,0.86,18.95,72.9,11.87,11.880513,0.0885678180286548,,,,,,,,,,,,,,,,,-5.33,-3.48,,,,
95709,10.1021/accountsmr.3c00160,10.1021/accountsmr.3c00160,PBDB-T,BTTIC-4M,PBDB-T,BTTIC-4M,CCCCC(CC)Cc1ccc(-c2c3cc(-c4ccc(-c5sc(-c6cccs6)c6c5C(=O)c5c(CC(CC)CCCC)sc(CC(CC)CCCC)c5C6=O)s4)sc3c(-c3ccc(CC(CC)CCCC)s3)c3ccsc23)s1,,0.968,15.67,63.7,9.6,9.66237272,0.6497158333333419,,,,,,,,,,,,,,,,,-5.33,-3.48,,,,
95710,10.1021/accountsmr.3c00160,10.1021/accountsmr.3c00160,PM6,ITCPTC,PM6,ITCPTC,COC(=O)C(C)(C)c1cc(C)cc(-c2sc3c4sc5cc(/C=C6/C(=O)c7cc(F)cc(c7)C(=O)/C6=C\c6cc(C(C)(C)C(=O)OC)c(-c7cc(C)cc(C(C)(C)C(=O)OC)c7)s6)sc5c4c(C(C)(C)C(=O)OC)ccc2-3)c1,CCCCCCc1ccc(C2(c3ccc(CCCCCC)cc3)c3cc4c(cc3-c3sc5cc(/C=C6\C(=O)c7cscc7C6=C(C#N)C#N)sc5c32)C(c2ccc(CCCCCC)cc2)(c2ccc(CCCCCC)cc2)c2c-4sc3cc(/C=C4\C(=O)c5cscc5C4=C(C#N)C#N)sc23)cc1,0.95,17.6,73.4,12.3,12.27248,0.2237398373983811,,,,,,,,,,,,,,,,,-5.56,-3.65,,-5.63,-3.96,
95711,10.1021/accountsmr.3c00160,10.1021/accountsmr.3c00160,PM6,ITC-2Cl,PM6,ITC-2Cl,COC(=O)C(C)(C)c1cc(C)cc(-c2sc3c4sc5cc(/C=C6/C(=O)c7cc(F)cc(c7)C(=O)/C6=C\c6cc(C(C)(C)C(=O)OC)c(-c7cc(C)cc(C(C)(C)C(=O)OC)c7)s6)sc5c4c(C(C)(C)C(=O)OC)ccc2-3)c1,CCCCCCc1ccc(C2(c3ccc(CCCCCC)cc3)c3cc4c(cc3-c3sc5cc(/C=C6\C(=O)c7c(csc7Cl)C6=C(C#N)C#N)sc5c32)C(c2ccc(CCCCCC)cc2)(c2ccc(CCCCCC)cc2)c2c-4sc3cc(/C=C4\C(=O)c5c(csc5Cl)C4=C(C#N)C#N)sc23)cc1,0.91,20.1,74.1,13.6,13.553631,0.3409485294117541,,,,,,,,binary,,,,,,,,,-5.56,-3.65,,-5.58,-4.01,
95712,10.1021/accountsmr.3c00160,10.1021/accountsmr.3c00160,PM6,IT-4F,PM6,IT-4F,COC(=O)C(C)(C)c1cc(C)cc(-c2sc3c4sc5cc(/C=C6/C(=O)c7cc(F)cc(c7)C(=O)/C6=C\c6cc(C(C)(C)C(=O)OC)c(-c7cc(C)cc(C(C)(C)C(=O)OC)c7)s6)sc5c4c(C(C)(C)C(=O)OC)ccc2-3)c1,CCCCCCc1ccc(C2(c3ccc(CCCCCC)cc3)c3cc4c(cc3-c3sc5cc(/C=C6\C(=O)c7cc(F)c(F)cc7C6=C(C#N)C#N)sc5c32)C(c2ccc(CCCCCC)cc2)(c2ccc(CCCCCC)cc2)c2c-4sc3cc(/C=C4\C(=O)c5cc(F)c(F)cc5C4=C(C#N)C#N)sc23)cc1,0.87,20.0,74.4,12.9,12.9456,0.3534883720930118,,,,,,,,,,,,,,,,,-5.56,-3.65,,-5.66,-4.14,
95713,10.1021/accountsmr.3c00160,10.1021/accountsmr.3c00160,PM6,IT-4Cl,PM6,IT-4Cl,COC(=O)C(C)(C)c1cc(C)cc(-c2sc3c4sc5cc(/C=C6/C(=O)c7cc(F)cc(c7)C(=O)/C6=C\c6cc(C(C)(C)C(=O)OC)c(-c7cc(C)cc(C(C)(C)C(=O)OC)c7)s6)sc5c4c(C(C)(C)C(=O)OC)ccc2-3)c1,CCCCCCc1ccc(C2(c3ccc(CCCCCC)cc3)c3cc4c(cc3-c3sc5cc(/C=C6\C(=O)c7cc(Cl)c(Cl)cc7C6=C(C#N)C#N)sc5c32)C(c2ccc(CCCCCC)cc2)(c2ccc(CCCCCC)cc2)c2c-4sc3cc(/C=C4\C(=O)c5cc(Cl)c(Cl)cc5C4=C(C#N)C#N)sc23)cc1,0.8,21.3,74.2,12.7,12.643680000000002,0.4434645669291158,,,,,,,,,,,,,,,,,-5.56,-3.65,,-5.75,-4.09,
95714,10.1021/accountsmr.3c00160,10.1021/accountsmr.3c00160,PM6,ITC-2Br,PM6,ITC-2Br,COC(=O)C(C)(C)c1cc(C)cc(-c2sc3c4sc5cc(/C=C6/C(=O)c7cc(F)cc(c7)C(=O)/C6=C\c6cc(C(C)(C)C(=O)OC)c(-c7cc(C)cc(C(C)(C)C(=O)OC)c7)s6)sc5c4c(C(C)(C)C(=O)OC)ccc2-3)c1,CCCCCCc1ccc(C2(c3ccc(CCCCCC)cc3)c3cc4c(cc3-c3sc5cc(/C=C6\C(=O)c7sc(Br)cc7C6=C(C#N)C#N)sc5c32)C(c2ccc(CCCCCC)cc2)(c2ccc(CCCCCC)cc2)c2c-4sc3cc(/C=C4\C(=O)c5sc(Br)cc5C4=C(C#N)C#N)sc23)cc1,1.03,15.4,68.8,10.9,10.913056,0.1197798165137508,,,,,,,,,,,,,,,,,-5.56,-3.65,,-5.73,-3.93,
95715,10.1021/accountsmr.3c00160,10.1021/accountsmr.3c00160,PM6,ITC-2Br1,PM6,ITC-2Br1,COC(=O)C(C)(C)c1cc(C)cc(-c2sc3c4sc5cc(/C=C6/C(=O)c7cc(F)cc(c7)C(=O)/C6=C\c6cc(C(C)(C)C(=O)OC)c(-c7cc(C)cc(C(C)(C)C(=O)OC)c7)s6)sc5c4c(C(C)(C)C(=O)OC)ccc2-3)c1,CCCCCCc1ccc(C2(c3ccc(CCCCCC)cc3)c3cc4c(cc3-c3sc5cc(/C=C6\C(=O)c7c(Br)csc7C6=C(C#N)C#N)sc5c32)C(c2ccc(CCCCCC)cc2)(c2ccc(CCCCCC)cc2)c2c-4sc3cc(/C=C4\C(=O)c5c(Br)csc5C4=C(C#N)C#N)sc23)cc1,1.01,16.6,70.6,11.9,11.836796,0.5311260504201739,,,,,,,,,,,,,,,,,-5.56,-3.65,,-5.7,-3.95,
95716,10.1021/accountsmr.3c00160,10.1021/accountsmr.3c00160,PM6,ITC-2Br2,PM6,ITC-2Br2,COC(=O)C(C)(C)c1cc(C)cc(-c2sc3c4sc5cc(/C=C6/C(=O)c7cc(F)cc(c7)C(=O)/C6=C\c6cc(C(C)(C)C(=O)OC)c(-c7cc(C)cc(C(C)(C)C(=O)OC)c7)s6)sc5c4c(C(C)(C)C(=O)OC)ccc2-3)c1,CCCCCCc1ccc(C2(c3ccc(CCCCCC)cc3)c3cc4c(cc3-c3sc5cc(/C=C6\C(=O)c7c(csc7Br)C6=C(C#N)C#N)sc5c32)C(c2ccc(CCCCCC)cc2)(c2ccc(CCCCCC)cc2)c2c-4sc3cc(/C=C4\C(=O)c5c(csc5Br)C4=C(C#N)C#N)sc23)cc1,0.9,19.8,73.8,13.1,13.15116,0.3905343511450338,,,,,,,,,,,,,,,,,-5.56,-3.65,,-5.59,-4.02,
95717,10.1021/accountsmr.3c00160,10.1021/accountsmr.3c00160,,PY-IT,,PY-IT,,CCCCCCCCCCCc1c(/C=C2\C(=O)c3ccccc3C2=C(C#N)C#N)sc2c1sc1c3c4nsnc4c4c5sc6c(CCCCCCCCCCC)c(/C=C7\C(=O)c8cc(-c9cccs9)ccc8C7=C(C#N)C#N)sc6c5n(CC(CCCCCCCC)CCCCCCCCCC)c4c3n(CC(CCCCCCCC)CCCCCCCCCC)c21,0.933,22.3,72.3,15.05,15.0426657,0.0487328903654493,,,,,,,,all-polymer organic solar cell,,,,,,,,,,,,-5.68,-3.94,
95718,10.1021/accountsmr.3c00160,10.1021/accountsmr.3c00160,,PY-OT,,PY-OT,,CCCCCCCCCCCc1c(/C=C2\C(=O)c3ccccc3C2=C(C#N)C#N)sc2c1sc1c3c4nsnc4c4c5sc6c(CCCCCCCCCCC)c(/C=C7\C(=O)c8ccc(-c9cccs9)cc8C7=C(C#N)C#N)sc6c5n(CC(CCCCCCCC)CCCCCCCCCC)c4c3n(CC(CCCCCCCC)CCCCCCCCCC)c21,0.954,16.82,62.6,10.04,10.04497128,0.0495147410358689,,,,,,,,,,,,,,,,,,,,-5.69,-3.9,
95719,10.1021/accountsmr.3c00160,10.1021/accountsmr.3c00160,,PY-IOT,,PY-IOT,,CCCCCCCCCCCc1c(/C=C2\C(=O)c3ccccc3C2=C(C#N)C#N)sc2c1sc1c3c4nsnc4c4c5sc6c(CCCCCCCCCCC)c(/C=C7\C(=O)c8cc(-c9ccc(-c%10ccc%11c(c%10)C(=C(C#N)C#N)/C(=C/c%10sc%12c(sc%13c%14c%15nsnc%15c%15c%16sc%17c(CCCCCCCCCCC)c(/C=C%18\C(=O)c%19ccc(-c%20cccs%20)cc%19C%18=C(C#N)C#N)sc%17c%16n(CC(CCCCCCCC)CCCCCCCCCC)c%15c%14n(CC(CCCCCCCC)CCCCCCCCCC)c%12%13)c%10CCCCCCCCCCC)C%11=O)s9)ccc8C7=C(C#N)C#N)sc6c5n(CC(CCCCCCCC)CCCCCCCCCC)c4c3n(CC(CCCCCCCC)CCCCCCCCCC)c21,0.924,19.71,65.6,12.12,11.94709824,1.4265821782178092,,,,,,,,,,,,,,,,,,,,-5.68,-3.92,
95720,10.1021/accountsmr.3c00160,10.1021/accountsmr.3c00160,,PY-T,,PY-T,,CCCCCCCCCCCCC(CCCCCCCCCC)Cn1c2c3sc(/C=C4\C(=O)c5ccccc5C4=C(C#N)C#N)c(CCCCCCCCCCC)c3sc2c2c3nsnc3c3c4sc5c(CCCCCCCCCCC)c(/C=C6\C(=O)c7cc(-c8cccs8)ccc7C6=C(C#N)C#N)sc5c4n(CC(CCCCCCCCCC)CCCCCCCCCCCC)c3c21,0.95,17.86,65.01,11.09,11.0302467,0.5388034265103748,,,,,,,,,,,,,,,,,,,,-5.63,-3.72,
95721,10.1021/accountsmr.3c00160,10.1021/accountsmr.3c00160,PM6,PY-FT,,PY-FT,COC(=O)C(C)(C)c1cc(C)cc(-c2sc3c4sc5cc(/C=C6/C(=O)c7cc(F)cc(c7)C(=O)/C6=C\c6cc(C(C)(C)C(=O)OC)c(-c7cc(C)cc(C(C)(C)C(=O)OC)c7)s6)sc5c4c(C(C)(C)C(=O)OC)ccc2-3)c1,,0.88,23.41,67.73,14.1,13.952921840000002,1.0431075177304805,,,,,,,,,,,,,,,,,,,,,,
95722,10.1021/accountsmr.3c00160,10.1021/accountsmr.3c00160,,PYF-T,,PYF-T,,CCCCCCCCCCCc1c(/C=C2\C(=O)c3c(ccc(C)c3F)C2=C(C#N)C#N)sc2c1sc1c3c4nsnc4c4c5sc6c(CCCCCCCCCCC)c(/C=C7\C(=O)c8c(ccc(-c9ccc(C)s9)c8F)C7=C(C#N)C#N)sc6c5n(C)c4c3n(C)c21,0.891,23.1,68.0,14.0,13.995828,0.0297999999999909,,,,,,,,,,,,,,,,,,,,,,
95723,10.1021/accountsmr.3c00160,10.1021/accountsmr.3c00160,,PYF-T-o,,PYF-T-o,,CCCCCCCCCCCCC(CCCCCCCCCC)Cn1c2c3sc(/C=C4\C(=O)c5c(F)cccc5C4=C(C#N)C#N)c(CCCCCCCCCCC)c3sc2c2c3nsnc3c3c4sc5c(CCCCCCCCCCC)c(/C=C6\C(=O)c7c(ccc(-c8cccs8)c7F)C6=C(C#N)C#N)sc5c4n(CC(CCCCCCCCCC)CCCCCCCCCCCC)c3c21,0.901,23.3,72.4,15.2,15.1991492,0.0055973684210426,,,,,,,,,,,,,,,,,,,,-5.715,-3.805,
95724,10.1021/accountsmr.3c00160,10.1021/accountsmr.3c00160,,PYF-T-m,,PYF-T-m,,,0.949,4.6,32.7,1.4,1.4274857999999997,1.9632714285714128,,,,,,,,,,,,,,,,,,,,,,
95725,10.1021/accountsmr.3c00160,10.1021/accountsmr.3c00160,,PY2Se-F,,PY2Se-F,,CCCCCCCCCCCCC(CCCCCCCCCC)Cn1c2c(sc3c(CCCCCCCCCCC)c(/C=C4\C(=O)c5c(F)cccc5C4=C(C#N)C#N)[se]c32)c2c3nsnc3c3c4sc5c(CCCCCCCCCCC)c(/C=C6\C(=O)c7c(F)cccc7C6=C(C#N)C#N)[se]c5c4n(CC(CCCCCCCCCC)CCCCCCCCCCCC)c3c21,0.885,24.4,72.2,15.6,15.590868,0.0585384615384681,,,,,,,,,,,,,,,,,,,,-5.76,-3.93,
95726,10.1021/accountsmr.3c00160,10.1021/accountsmr.3c00160,,PY2Se-Cl-o,,PY2Se-Cl-o,,,0.888,24.48,74.3,16.17,16.15151232,0.1143332096475159,,,,,,,,,,,,,,,,,,,,,,
95727,10.1021/accountsmr.3c00160,10.1021/accountsmr.3c00160,,PY2Se-Cl-m,,PY2Se-Cl-m,,,0.955,5.22,35.3,1.76,1.7597402999999998,0.0147556818181929,,,,,,,,,,,,,,,,,,,,,,
95728,10.1021/accountsmr.3c00160,10.1021/accountsmr.3c00160,,PY2Se-Cl-ran,,PY2Se-Cl-ran,,,0.903,24.16,74.4,16.23,16.231461120000002,0.0090025878003812,,,,,,,,,,,,,,,,,,,,,,
95729,10.1021/accountsmr.3c00160,10.1021/accountsmr.3c00160,,PY-T,,PY-T,,CCCCCCCCCCCCC(CCCCCCCCCC)Cn1c2c3sc(/C=C4\C(=O)c5ccccc5C4=C(C#N)C#N)c(CCCCCCCCCCC)c3sc2c2c3nsnc3c3c4sc5c(CCCCCCCCCCC)c(/C=C6\C(=O)c7cc(-c8cccs8)ccc7C6=C(C#N)C#N)sc5c4n(CC(CCCCCCCCCC)CCCCCCCCCCCC)c3c21,0.93,21.3,67.53,13.37,13.3770177,0.0524884068810937,,,,,,,,,,,,,,,,,,,,-5.63,-3.72,
95730,10.1021/accountsmr.3c00160,10.1021/accountsmr.3c00160,,PY2F-T,,PY2F-T,,CCCCCCCCCCCc1c(/C=C2\C(=O)c3c(F)cc(F)cc3C2=C(C#N)C#N)sc2c1sc1c3c4nsnc4c4c5sc6c(CCCCCCCCCCC)c(/C=C7\C(=O)c8c(cc(F)c(-c9cccs9)c8F)C7=C(C#N)C#N)sc6c5n(CC(CCCCCCCC)CCCCCCCCCC)c4c3n(CC(CCCCCCCC)CCCCCCCCCC)c21,0.86,24.27,72.62,15.22,15.15739164,0.4113558475689912,,,,,,,,,,,,,,,,,,,,-5.71,-3.84,
95731,10.1021/accountsmr.3c00160,10.1021/accountsmr.3c00160,,Y6,,Y6,,CCCCCCCCCCCc1c(/C=C2\C(=O)c3cc(F)c(F)cc3C2=C(C#N)C#N)sc2c1sc1c3c4nsnc4c4c5sc6c(CCCCCCCCCCC)c(/C=C7\C(=O)c8cc(F)c(F)cc8C7=C(C#N)C#N)sc6c5n(CC(CC)CCCC)c4c3n(CC(CC)CCCC)c21,0.841,25.19,77.3,16.37,16.37584267,0.0356913255956006,,,,,,,,,,,,,,,,,,,,-5.65,-4.09,
95732,10.1021/accountsmr.3c00160,10.1021/accountsmr.3c00160,,BTP-2F-ThCl,,BTP-2F-ThCl,,CCCCCCCCCCCc1c(/C=C2\C(=O)c3c(csc3Cl)C2C(C#N)C#N)sc2c1SC1c3c(c4c(c5nsnc35)c3sc5c(CCCCCCCCCCC)c(/C=C6\C(=O)c7cc(F)c(F)cc7C6=C(C#N)C#N)sc5c3n4CC(CC)CCCC)N(CC(CC)CCCC)C21,0.869,25.38,77.4,17.06,17.07074028,0.0629559202813614,,,,,,,,,,,,,,,,,,,,-5.7,-3.99,
95733,10.1021/accountsmr.3c00160,10.1021/accountsmr.3c00160,,BTP-2ThCl,,BTP-2ThCl,,CCCCCCCCCCCc1c(/C=C2\C(=O)c3c(csc3Cl)C2=C(C#N)C#N)sc2c1sc1c3c4nsnc4c4c5sc6c(CCCCCCCCCCC)c(/C=C7\C(=O)c8c(csc8Cl)C7=C(C#N)C#N)sc6c5n(CC(CC)CCCC)c4c3n(CC(CC)CCCC)c21,0.885,23.46,69.8,14.49,14.491945799999998,0.0134285714285568,,,,,,,,,,,,,,,,,,,,-5.67,-3.95,
95734,10.1021/accountsmr.3c00160,10.1021/accountsmr.3c00160,,Y6,,Y6,,CCCCCCCCCCCc1c(/C=C2\C(=O)c3cc(F)c(F)cc3C2=C(C#N)C#N)sc2c1sc1c3c4nsnc4c4c5sc6c(CCCCCCCCCCC)c(/C=C7\C(=O)c8cc(F)c(F)cc8C7=C(C#N)C#N)sc6c5n(CC(CC)CCCC)c4c3n(CC(CC)CCCC)c21,0.845,25.49,75.1,16.19,16.17582655,0.0875444718962399,,,,,,,,,,,,,400.0,,,,,,,-5.65,-4.09,
95735,10.1021/accountsmr.3c00160,10.1021/accountsmr.3c00160,,SY1,,SY1,,CCCCCCCCCCCc1c(/C=C2\C(=O)c3ccc(Cl)cc3C2=C(C#N)C#N)sc2c1sc1c3c4nsnc4c4c5sc6c(CCCCCCCCCCC)c(/C=C7\C(=O)c8cc(F)c(F)cc8C7=C(C#N)C#N)sc6c5n(CC(CC)CCCC)c4c3n(CC(CC)CCCC)c21,0.871,25.41,76.0,16.83,16.8204036,0.0570196078431343,,,,,,,,,,,,,,,,,,,,-5.68,-3.95,
95736,10.1021/accountsmr.3c00160,10.1021/accountsmr.3c00160,,SY2,,SY2,,CCCCCCCCCCCc1c(/C=C2\C(=O)c3cc(F)c(F)cc3C2=C(C#N)C#N)sc2c1sc1c3c4nsnc4c4c5sc6c(CCCCCCCCCCC)c(/C=C7\C(=O)c8cc(Cl)c(Cl)cc8C7=C(C#N)C#N)sc6c5n(CC(CC)CCCC)c4c3n(CC(CC)CCCC)c21,0.852,25.29,74.3,16.01,16.009480439999997,0.0032452217364416,,,,,,,,,,,,,,,,,,,,-5.67,-3.99,
95737,10.1021/accountsmr.3c00160,10.1021/accountsmr.3c00160,,SY3,,SY3,,CCCCCCCCCCCc1c(/C=C2\C(=O)c3ccc(Cl)cc3C2=C(C#N)C#N)sc2c1sc1c3c4nsnc4c4c5sc6c(CCCCCCCCCCC)c(/C=C7\C(=O)c8cc(Cl)c(Cl)cc8C7=C(C#N)C#N)sc6c5n(CC(CC)CCCC)c4c3n(CC(CC)CCCC)c21,0.858,25.54,74.1,16.23,16.237770119999997,0.0478750462106989,,,,,,,,,,,,,,,,,,,,-5.69,-3.98,
95738,10.1021/accountsmr.3c00160,10.1021/accountsmr.3c00160,,Y7,,Y7,,CCCCCCCCCCCc1c(/C=C2\C(=O)c3cc(Cl)c(Cl)cc3C2=C(C#N)C#N)sc2c1sc1c3c4nsnc4c4c5sc6c(CCCCCCCCCCC)c(/C=C7\C(=O)c8cc(Cl)c(Cl)cc8C7=C(C#N)C#N)sc6c5n(CC(CC)CCCC)c4c3n(CC(CC)CCCC)c21,0.84,25.81,74.1,16.06,16.0651764,0.0322316313823154,,,,,,,,,,,,,400.0,,,,,,,-5.72,-4.16,
95739,10.1021/acs.chemmater.0c00097,10.1021/acs.chemmater.0c00097,J52,UF-Me-2F,J52,UF-Me-2F,CCCCCCCCC(CCCCCC)Cn1nc2c(-c3cccs3)c(F)c(F)c(-c3ccc(-c4cc5c(-c6ccc(CC(CC)CCCC)s6)c6sccc6c(-c6ccc(CC(CC)CCCC)s6)c5s4)s3)c2n1,,0.82,14.03,50.0,5.75,5.752299999999999,0.039999999999984,5.62,5.75,1:1.2,0.5% 1-chloronaphthalene (CN),CN,0.5%,inverted,inverted,ZnO/PFN-Br,ZnO/PFN-Br,MoOx,MoO3,,chloroform,chloroform,120.0,-5.2,-3.05,,,,
95740,10.1021/acs.chemmater.0c00097,10.1021/acs.chemmater.0c00097,J52,UF-C8-2F,J52,UF-C8-2F,CCCCCCCCC(CCCCCC)Cn1nc2c(-c3cccs3)c(F)c(F)c(-c3ccc(-c4cc5c(-c6ccc(CC(CC)CCCC)s6)c6sccc6c(-c6ccc(CC(CC)CCCC)s6)c5s4)s3)c2n1,,0.81,22.39,62.0,11.24,11.244258000000002,0.0378825622775967,11.15,11.24,1:1.2,0.5% 1-chloronaphthalene (CN),CN,0.5%,inverted,inverted,ZnO/PFN-Br,ZnO/PFN-Br,MoOx,MoO3,,chloroform,chloroform,120.0,-5.2,-3.05,,,,
95741,10.1021/acs.chemmater.0c00097,10.1021/acs.chemmater.0c00097,J52,UF-iBu-2F,J52,UF-iBu-2F,CCCCCCCCC(CCCCCC)Cn1nc2c(-c3cccs3)c(F)c(F)c(-c3ccc(-c4cc5c(-c6ccc(CC(CC)CCCC)s6)c6sccc6c(-c6ccc(CC(CC)CCCC)s6)c5s4)s3)c2n1,,0.79,21.95,62.0,10.75,10.75111,0.0103255813953379,10.32,10.75,1:1.2,0.5% 1-chloronaphthalene (CN),CN,0.5%,inverted,inverted,ZnO/PFN-Br,ZnO/PFN-Br,MoOx,MoO3,,chloroform,chloroform,120.0,-5.2,-3.05,,,,
95742,10.1021/acs.chemmater.0c00097,10.1021/acs.chemmater.0c00097,J52,UF-EH-2F,J52,UF-EH-2F,CCCCCCCCC(CCCCCC)Cn1nc2c(-c3cccs3)c(F)c(F)c(-c3ccc(-c4cc5c(-c6ccc(CC(CC)CCCC)s6)c6sccc6c(-c6ccc(CC(CC)CCCC)s6)c5s4)s3)c2n1,,0.79,24.87,69.0,13.56,13.556637,0.0248008849557538,13.31,13.56,1:1.2,0.5% 1-chloronaphthalene (CN),CN,0.5%,inverted,inverted,ZnO/PFN-Br,ZnO/PFN-Br,MoOx,MoO3,,chloroform,chloroform,120.0,-5.2,-3.05,,,,
95743,10.1021/acs.chemmater.0c00097,10.1021/acs.chemmater.0c00097,J52,UF-Pr-2F,J52,UF-Pr-2F,CCCCCCCCC(CCCCCC)Cn1nc2c(-c3cccs3)c(F)c(F)c(-c3ccc(-c4cc5c(-c6ccc(CC(CC)CCCC)s6)c6sccc6c(-c6ccc(CC(CC)CCCC)s6)c5s4)s3)c2n1,,0.8,21.58,54.0,9.32,9.32256,0.0274678111587876,8.99,9.32,1:1.2,0.5% 1-chloronaphthalene (CN),CN,0.5%,inverted,inverted,ZnO/PFN-Br,ZnO/PFN-Br,MoOx,MoO3,,chloroform,chloroform,120.0,-5.2,-3.05,,,,
95744,10.1021/acs.chemmater.0c00097,10.1021/acs.chemmater.0c00097,J52,UF-C2C5-2F,J52,UF-C2C5-2F,CCCCCCCCC(CCCCCC)Cn1nc2c(-c3cccs3)c(F)c(F)c(-c3ccc(-c4cc5c(-c6ccc(CC(CC)CCCC)s6)c6sccc6c(-c6ccc(CC(CC)CCCC)s6)c5s4)s3)c2n1,,0.8,22.05,57.0,10.05,10.0548,0.0477611940298454,9.87,10.05,1:1.2,0.5% 1-chloronaphthalene (CN),CN,0.5%,inverted,inverted,ZnO/PFN-Br,ZnO/PFN-Br,MoOx,MoO3,,chloroform,chloroform,120.0,-5.2,-3.05,,,,
95745,10.1021/acs.chemmater.0c03971,10.1021/acs.chemmater.0c03971,PffBT4T80-co-3T20-2OD,PC71BM,PffBT4T80-co-3T20-2OD,PC71BM,,COC(=O)CCCC1(c2ccccc2)C23c4c5ccc6c7cc8c9c%10c(cc%11cc%12c%13c%14c(cc%15c%16ccc-5c2c%16c2c5c%16c%17c(c(c46)c7c9c%17c4c%10c%11c%13c4c%16c%14c%152)C513)C%12)C8,0.72,18.1,73.0,9.5,9.51336,0.1406315789473735,9.5,,,,,,glass/ITO/ZnO/active layer/MoOx/Ag,inverted,ZnO,ZnO,MoOx,MoO3,,,,,,,,-5.9,-3.9,
95746,10.1021/acs.chemmater.0c03971,10.1021/acs.chemmater.0c03971,PffBT4T80-co-3T20-2OD,PC71BM,PffBT4T80-co-3T20-2OD,PC71BM,,COC(=O)CCCC1(c2ccccc2)C23c4c5ccc6c7cc8c9c%10c(cc%11cc%12c%13c%14c(cc%15c%16ccc-5c2c%16c2c5c%16c%17c(c(c46)c7c9c%17c4c%10c%11c%13c4c%16c%14c%152)C513)C%12)C8,0.74,17.6,72.0,9.4,9.37728,0.2417021276595705,9.4,,,,,,glass/ITO/ZnO/active layer/MoOx/Ag,inverted,ZnO,ZnO,MoOx,MoO3,,,,,,,,-5.9,-3.9,
95747,10.1021/acs.chemmater.0c03971,10.1021/acs.chemmater.0c03971,PffBT4T80-co-3T20-2OD,PC71BM,PffBT4T80-co-3T20-2OD,PC71BM,,COC(=O)CCCC1(c2ccccc2)C23c4c5ccc6c7cc8c9c%10c(cc%11cc%12c%13c%14c(cc%15c%16ccc-5c2c%16c2c5c%16c%17c(c(c46)c7c9c%17c4c%10c%11c%13c4c%16c%14c%152)C513)C%12)C8,0.72,17.6,71.0,9.0,8.99712,0.0319999999999925,9.0,,,,,,glass/ITO/ZnO/active layer/MoOx/Ag,inverted,ZnO,ZnO,MoOx,MoO3,,,,,,,,-5.9,-3.9,
95748,10.1021/acs.chemmater.0c03971,10.1021/acs.chemmater.0c03971,PffBT4T80-co-3T20-2OD,IDTBR,PffBT4T80-co-3T20-2OD,IDTBR,,CCN1C(=O)/C(=C/c2ccc(-c3cc4c(s3)-c3cc5c(cc3C4(CC)CC)-c3sc(-c4ccc(/C=C6\SC(=S)N(CC)C6=O)c6nsnc46)cc3C5(CC)CC)c3nsnc23)SC1=S,1.01,14.4,58.0,8.4,8.43552,0.4228571428571427,8.4,,,,,,glass/ITO/ZnO/active layer/MoOx/Ag,inverted,ZnO,ZnO,MoOx,MoO3,,,,120.0,,,,-5.63,-3.8,
95749,10.1021/acs.chemmater.0c03971,10.1021/acs.chemmater.0c03971,PffBT4T80-co-3T20-2OD,IDTBR,PffBT4T80-co-3T20-2OD,IDTBR,,CCN1C(=O)/C(=C/c2ccc(-c3cc4c(s3)-c3cc5c(cc3C4(CC)CC)-c3sc(-c4ccc(/C=C6\SC(=S)N(CC)C6=O)c6nsnc46)cc3C5(CC)CC)c3nsnc23)SC1=S,1.0,15.0,50.0,6.9,7.5,8.695652173913038,6.9,,,,,,glass/ITO/ZnO/active layer/MoOx/Ag,inverted,ZnO,ZnO,MoOx,MoO3,,,,120.0,,,,-5.63,-3.8,
95750,10.1021/acs.chemmater.0c03971,10.1021/acs.chemmater.0c03971,PffBT4T80-co-3T20-2OD,IDTBR,PffBT4T80-co-3T20-2OD,IDTBR,,CCN1C(=O)/C(=C/c2ccc(-c3cc4c(s3)-c3cc5c(cc3C4(CC)CC)-c3sc(-c4ccc(/C=C6\SC(=S)N(CC)C6=O)c6nsnc46)cc3C5(CC)CC)c3nsnc23)SC1=S,1.01,15.5,45.0,6.1,7.0447500000000005,15.487704918032804,6.1,,,,,,glass/ITO/ZnO/active layer/MoOx/Ag,inverted,ZnO,ZnO,MoOx,MoO3,,,,120.0,,,,-5.63,-3.8,
95751,10.1021/acs.chemmater.0c03971,10.1021/acs.chemmater.0c03971,PffBT4T80-co-3T20-2OD (80-20),PC71BM,PffBT4T80-co-3T20-2OD (80-20),PC71BM,,COC(=O)CCCC1(c2ccccc2)C23c4c5ccc6c7cc8c9c%10c(cc%11cc%12c%13c%14c(cc%15c%16ccc-5c2c%16c2c5c%16c%17c(c(c46)c7c9c%17c4c%10c%11c%13c4c%16c%14c%152)C513)C%12)C8,0.65,11.5,59.0,4.4,4.41025,0.2329545454545475,4.4,,,,,,inverted,inverted,ZnO,ZnO,MoO3,MoO3,240.0,chlorobenzene,chlorobenzene,,,,,-5.9,-3.9,
