Repository: JiYiqaq/PCE-KA-GNN

# Data directory

- `raw/Active_Database.csv` is the immutable source dataset bundled under CC BY 4.0. Do not overwrite it with processed data.
- `processed/` is created and populated by the training pipeline. Generated `.pt` and `.pth` caches are intentionally ignored by Git because they can exceed GitHub's normal single-file limit.

See `../DATA_LICENSE.md` for provenance, license and checksum information.

File: data/raw/Active_Database.csv (part 326 of 471)
id,doi,doi_norm,donor,acceptor,donor_canonical,acceptor_canonical,donor_smiles,acceptor_smiles,voc,jsc,ff,pce,pce_recomputed,pce_relative_error_percent,pce_avg,pce_best,d_a_ratio,additive,additive_canonical,additive_ratio,device_structure,device_type,etl,etl_canonical,htl,htl_canonical,active_layer_thickness,solvent,solvent_canonical,annealing_temp,homo_d,lumo_d,eg_d,homo_a,lumo_a,eg_a
95752,10.1021/acs.chemmater.0c03971,10.1021/acs.chemmater.0c03971,PffBT4T80-co-3T20-2OD (80-20),PC71BM,PffBT4T80-co-3T20-2OD (80-20),PC71BM,,COC(=O)CCCC1(c2ccccc2)C23c4c5ccc6c7cc8c9c%10c(cc%11cc%12c%13c%14c(cc%15c%16ccc-5c2c%16c2c5c%16c%17c(c(c46)c7c9c%17c4c%10c%11c%13c4c%16c%14c%152)C513)C%12)C8,0.66,14.4,63.0,6.0,5.987520000000001,0.2079999999999859,6.0,,,,,,inverted,inverted,ZnO,ZnO,MoO3,MoO3,224.0,chlorobenzene,chlorobenzene,,,,,-5.9,-3.9,
95753,10.1021/acs.chemmater.0c03971,10.1021/acs.chemmater.0c03971,PffBT4T80-co-3T20-2OD (80-20),PC71BM,PffBT4T80-co-3T20-2OD (80-20),PC71BM,,COC(=O)CCCC1(c2ccccc2)C23c4c5ccc6c7cc8c9c%10c(cc%11cc%12c%13c%14c(cc%15c%16ccc-5c2c%16c2c5c%16c%17c(c(c46)c7c9c%17c4c%10c%11c%13c4c%16c%14c%152)C513)C%12)C8,0.68,14.7,67.0,6.6,6.697320000000001,1.4745454545454793,6.6,,,,,,inverted,inverted,ZnO,ZnO,MoO3,MoO3,223.0,chlorobenzene,chlorobenzene,,,,,-5.9,-3.9,
95754,10.1021/acs.chemmater.0c03971,10.1021/acs.chemmater.0c03971,PffBT4T80-co-3T20-2OD (80-20),PC71BM,PffBT4T80-co-3T20-2OD (80-20),PC71BM,,COC(=O)CCCC1(c2ccccc2)C23c4c5ccc6c7cc8c9c%10c(cc%11cc%12c%13c%14c(cc%15c%16ccc-5c2c%16c2c5c%16c%17c(c(c46)c7c9c%17c4c%10c%11c%13c4c%16c%14c%152)C513)C%12)C8,0.7,17.4,68.0,8.2,8.282399999999999,1.0048780487804856,8.2,,,,,,inverted,inverted,ZnO,ZnO,MoO3,MoO3,270.0,chlorobenzene,chlorobenzene,,,,,-5.9,-3.9,
95756,10.1021/acs.chemmater.0c03971,10.1021/acs.chemmater.0c03971,PffBT4T80-co-3T20-2OD,PC71BM,PffBT4T80-co-3T20-2OD,PC71BM,,COC(=O)CCCC1(c2ccccc2)C23c4c5ccc6c7cc8c9c%10c(cc%11cc%12c%13c%14c(cc%15c%16ccc-5c2c%16c2c5c%16c%17c(c(c46)c7c9c%17c4c%10c%11c%13c4c%16c%14c%152)C513)C%12)C8,0.7,17.4,68.0,8.2,8.282399999999999,1.0048780487804856,8.2,8.2,,,,,inverted,inverted,ZnO,ZnO,MoO3,MoO3,270.0,chlorobenzene,chlorobenzene,,,,,-5.9,-3.9,
95758,10.1021/acs.chemmater.0c03971,10.1021/acs.chemmater.0c03971,PffBT4T80-co-3T20-2OD,IDTBR,PffBT4T80-co-3T20-2OD,IDTBR,,CCN1C(=O)/C(=C/c2ccc(-c3cc4c(s3)-c3cc5c(cc3C4(CC)CC)-c3sc(-c4ccc(/C=C6\SC(=S)N(CC)C6=O)c6nsnc46)cc3C5(CC)CC)c3nsnc23)SC1=S,1.02,12.5,60.0,7.5,7.65,2.000000000000005,7.5,7.5,,,,,inverted,inverted,ZnO,ZnO,MoO3,MoO3,,chlorobenzene,chlorobenzene,120.0,,,,-5.63,-3.8,
95759,10.1021/acs.chemmater.2c00929,10.1021/acs.chemmater.2c00929,TTOT,Y6,TTOT,Y6,,CCCCCCCCCCCc1c(/C=C2\C(=O)c3cc(F)c(F)cc3C2=C(C#N)C#N)sc2c1sc1c3c4nsnc4c4c5sc6c(CCCCCCCCCCC)c(/C=C7\C(=O)c8cc(F)c(F)cc8C7=C(C#N)C#N)sc6c5n(CC(CC)CCCC)c4c3n(CC(CC)CCCC)c21,0.62,22.8,52.0,7.42,7.35072,0.933692722371968,6.61,7.42,,,,,ITO/ZnO/active layer/MoO3/Ag,inverted,ZnO,ZnO,MoO3,MoO3,,chloroform,chloroform,,,,,-5.65,-4.09,
95760,10.1021/acs.chemmater.2c00929,10.1021/acs.chemmater.2c00929,TTOTCl,Y6,TTOTCl,Y6,,CCCCCCCCCCCc1c(/C=C2\C(=O)c3cc(F)c(F)cc3C2=C(C#N)C#N)sc2c1sc1c3c4nsnc4c4c5sc6c(CCCCCCCCCCC)c(/C=C7\C(=O)c8cc(F)c(F)cc8C7=C(C#N)C#N)sc6c5n(CC(CC)CCCC)c4c3n(CC(CC)CCCC)c21,0.79,25.82,63.0,12.86,12.850614,0.0729860031104139,12.61,12.86,,,,,ITO/ZnO/active layer/MoO3/Ag,inverted,ZnO,ZnO,MoO3,MoO3,,chloroform,chloroform,,,,,-5.65,-4.09,
95761,10.1021/acs.chemmater.2c00929,10.1021/acs.chemmater.2c00929,TTOTCl,Y6,TTOTCl,Y6,,CCCCCCCCCCCc1c(/C=C2\C(=O)c3cc(F)c(F)cc3C2=C(C#N)C#N)sc2c1sc1c3c4nsnc4c4c5sc6c(CCCCCCCCCCC)c(/C=C7\C(=O)c8cc(F)c(F)cc8C7=C(C#N)C#N)sc6c5n(CC(CC)CCCC)c4c3n(CC(CC)CCCC)c21,0.7,30.0,68.0,14.42,14.28,0.9708737864077708,13.8,14.42,,,,,ITO/ZnO/active layer/MoO3/Ag,inverted,ZnO,ZnO,MoO3,MoO3,,chloroform,chloroform,160.0,,,,-5.65,-4.09,
95762,10.1021/acs.chemmater.2c00929,10.1021/acs.chemmater.2c00929,TTOTCl,Y6,TTOTCl,Y6,,CCCCCCCCCCCc1c(/C=C2\C(=O)c3cc(F)c(F)cc3C2=C(C#N)C#N)sc2c1sc1c3c4nsnc4c4c5sc6c(CCCCCCCCCCC)c(/C=C7\C(=O)c8cc(F)c(F)cc8C7=C(C#N)C#N)sc6c5n(CC(CC)CCCC)c4c3n(CC(CC)CCCC)c21,0.72,30.15,71.0,15.43,15.412679999999998,0.1122488658457651,14.29,15.43,,,,,ITO/ZnO/active layer/MoO3/Ag,inverted,ZnO,ZnO,MoO3,MoO3,,chloroform,chloroform,160.0,,,,-5.65,-4.09,
95775,10.1021/acs.chemmater.2c02141,10.1021/acs.chemmater.2c02141,PM7,ITIC-4F,PM7,ITIC-4F,CCCCC(CC)Cc1sc(-c2c3ccsc3c(-c3cc(Cl)c(CC(CC)CCCC)s3)c3sc(-c4ccc(-c5sc(-c6cccs6)c6c5C(=O)c5c(CC(CC)CCCC)sc(CC(CC)CCCC)c5C6=O)s4)cc23)cc1Cl,CCCCCCc1ccc(C2(c3ccc(CCCCCC)cc3)c3cc4c(cc3-c3sc5cc(/C=C6/C(=O)c7cc(F)c(F)cc7C6=C(C#N)C#N)sc5c32)C(c2ccc(CCCCCC)cc2)(c2ccc(CCCCCC)cc2)c2c-4sc3cc(/C=C4/C(=O)c5cc(F)c(F)cc5C4=C(C#N)C#N)sc23)cc1,0.84,12.7,55.0,5.8,5.8674,1.1620689655172436,5.8,,1:1 w/w,,,,glass/ITO/ZnO/active layer/MoO3/Ag,inverted,ZnO,,MoO3,,,chlorobenzene,,,-5.575,-3.67,,-5.82,-4.24,
95776,10.1021/acs.chemmater.2c02141,10.1021/acs.chemmater.2c02141,PM7,ITIC-4F,PM7,ITIC-4F,CCCCC(CC)Cc1sc(-c2c3ccsc3c(-c3cc(Cl)c(CC(CC)CCCC)s3)c3sc(-c4ccc(-c5sc(-c6cccs6)c6c5C(=O)c5c(CC(CC)CCCC)sc(CC(CC)CCCC)c5C6=O)s4)cc23)cc1Cl,CCCCCCc1ccc(C2(c3ccc(CCCCCC)cc3)c3cc4c(cc3-c3sc5cc(/C=C6/C(=O)c7cc(F)c(F)cc7C6=C(C#N)C#N)sc5c32)C(c2ccc(CCCCCC)cc2)(c2ccc(CCCCCC)cc2)c2c-4sc3cc(/C=C4/C(=O)c5cc(F)c(F)cc5C4=C(C#N)C#N)sc23)cc1,0.86,12.8,63.0,6.9,6.93504,0.5078260869565147,6.9,,1:1 w/w,,,,glass/ITO/ZnO/active layer/MoO3/Ag,inverted,ZnO,,MoO3,,,chlorobenzene,,,-5.575,-3.67,,-5.82,-4.24,
95777,10.1021/acs.chemmater.2c02141,10.1021/acs.chemmater.2c02141,PM7,ITIC-4F,PM7,ITIC-4F,CCCCC(CC)Cc1sc(-c2c3ccsc3c(-c3cc(Cl)c(CC(CC)CCCC)s3)c3sc(-c4ccc(-c5sc(-c6cccs6)c6c5C(=O)c5c(CC(CC)CCCC)sc(CC(CC)CCCC)c5C6=O)s4)cc23)cc1Cl,CCCCCCc1ccc(C2(c3ccc(CCCCCC)cc3)c3cc4c(cc3-c3sc5cc(/C=C6/C(=O)c7cc(F)c(F)cc7C6=C(C#N)C#N)sc5c32)C(c2ccc(CCCCCC)cc2)(c2ccc(CCCCCC)cc2)c2c-4sc3cc(/C=C4/C(=O)c5cc(F)c(F)cc5C4=C(C#N)C#N)sc23)cc1,0.85,15.0,68.0,8.7,8.67,0.3448275862068892,8.7,,1:1 w/w,,,,glass/ITO/ZnO/active layer/MoO3/Ag,inverted,ZnO,,MoO3,,,chlorobenzene,,,-5.575,-3.67,,-5.82,-4.24,
95778,10.1021/acs.chemmater.2c02141,10.1021/acs.chemmater.2c02141,PM7 D1,ITIC-4F,PM7 D1,ITIC-4F,,CCCCCCc1ccc(C2(c3ccc(CCCCCC)cc3)c3cc4c(cc3-c3sc5cc(/C=C6/C(=O)c7cc(F)c(F)cc7C6=C(C#N)C#N)sc5c32)C(c2ccc(CCCCCC)cc2)(c2ccc(CCCCCC)cc2)c2c-4sc3cc(/C=C4/C(=O)c5cc(F)c(F)cc5C4=C(C#N)C#N)sc23)cc1,0.86,14.5,62.0,7.8,7.7314,0.8794871794871795,7.8,,1:1 w/w,,,,glass/ITO/ZnO/active layer/MoO3/Ag,inverted,ZnO,,MoO3,,,chlorobenzene,,,,,,-5.82,-4.24,
95779,10.1021/acs.chemmater.2c02141,10.1021/acs.chemmater.2c02141,PM7 D1,ITIC-4F,PM7 D1,ITIC-4F,,CCCCCCc1ccc(C2(c3ccc(CCCCCC)cc3)c3cc4c(cc3-c3sc5cc(/C=C6/C(=O)c7cc(F)c(F)cc7C6=C(C#N)C#N)sc5c32)C(c2ccc(CCCCCC)cc2)(c2ccc(CCCCCC)cc2)c2c-4sc3cc(/C=C4/C(=O)c5cc(F)c(F)cc5C4=C(C#N)C#N)sc23)cc1,0.87,15.0,67.0,8.7,8.743500000000001,0.500000000000019,8.7,,,,,,glass/ITO/ZnO/active layer/MoO3/Ag,inverted,ZnO,,MoO3,,80.0,chlorobenzene,,100.0,,,,-5.82,-4.24,
95780,10.1021/acs.chemmater.2c02141,10.1021/acs.chemmater.2c02141,PM7 D1,ITIC-4F,PM7 D1,ITIC-4F,,CCCCCCc1ccc(C2(c3ccc(CCCCCC)cc3)c3cc4c(cc3-c3sc5cc(/C=C6/C(=O)c7cc(F)c(F)cc7C6=C(C#N)C#N)sc5c32)C(c2ccc(CCCCCC)cc2)(c2ccc(CCCCCC)cc2)c2c-4sc3cc(/C=C4/C(=O)c5cc(F)c(F)cc5C4=C(C#N)C#N)sc23)cc1,0.86,14.6,68.0,8.6,8.53808,0.7199999999999868,8.6,,,,,,glass/ITO/ZnO/active layer/MoO3/Ag,inverted,ZnO,,MoO3,,80.0,chlorobenzene,,100.0,,,,-5.82,-4.24,
95781,10.1021/acs.chemmater.2c02141,10.1021/acs.chemmater.2c02141,PM7 D2,ITIC-4F,PM7 D2,ITIC-4F,,CCCCCCc1ccc(C2(c3ccc(CCCCCC)cc3)c3cc4c(cc3-c3sc5cc(/C=C6/C(=O)c7cc(F)c(F)cc7C6=C(C#N)C#N)sc5c32)C(c2ccc(CCCCCC)cc2)(c2ccc(CCCCCC)cc2)c2c-4sc3cc(/C=C4/C(=O)c5cc(F)c(F)cc5C4=C(C#N)C#N)sc23)cc1,0.87,13.2,65.0,7.5,7.464600000000001,0.4719999999999894,7.5,,,,,,glass/ITO/ZnO/active layer/MoO3/Ag,inverted,ZnO,,MoO3,,80.0,chlorobenzene,,100.0,,,,-5.82,-4.24,
95782,10.1021/acs.chemmater.2c02141,10.1021/acs.chemmater.2c02141,PM7 D2,ITIC-4F,PM7 D2,ITIC-4F,,CCCCCCc1ccc(C2(c3ccc(CCCCCC)cc3)c3cc4c(cc3-c3sc5cc(/C=C6/C(=O)c7cc(F)c(F)cc7C6=C(C#N)C#N)sc5c32)C(c2ccc(CCCCCC)cc2)(c2ccc(CCCCCC)cc2)c2c-4sc3cc(/C=C4/C(=O)c5cc(F)c(F)cc5C4=C(C#N)C#N)sc23)cc1,0.85,13.5,71.0,8.2,8.14725,0.6432926829268248,8.2,,,,,,glass/ITO/ZnO/active layer/MoO3/Ag,inverted,ZnO,,MoO3,,80.0,chlorobenzene,,100.0,,,,-5.82,-4.24,
95783,10.1021/acs.chemmater.2c02141,10.1021/acs.chemmater.2c02141,PM7 D2,ITIC-4F,PM7 D2,ITIC-4F,,CCCCCCc1ccc(C2(c3ccc(CCCCCC)cc3)c3cc4c(cc3-c3sc5cc(/C=C6/C(=O)c7cc(F)c(F)cc7C6=C(C#N)C#N)sc5c32)C(c2ccc(CCCCCC)cc2)(c2ccc(CCCCCC)cc2)c2c-4sc3cc(/C=C4/C(=O)c5cc(F)c(F)cc5C4=C(C#N)C#N)sc23)cc1,0.84,14.4,71.0,8.6,8.58816,0.1376744186046442,8.6,,,,,,glass/ITO/ZnO/active layer/MoO3/Ag,inverted,ZnO,,MoO3,,80.0,chlorobenzene,,100.0,,,,-5.82,-4.24,
95784,10.1021/acs.chemmater.2c02146,10.1021/acs.chemmater.2c02146,PBDB-T,L4,PBDB-T,L4,CCCCC(CC)Cc1ccc(-c2c3cc(-c4ccc(-c5sc(-c6cccs6)c6c5C(=O)c5c(CC(CC)CCCC)sc(CC(CC)CCCC)c5C6=O)s4)sc3c(-c3ccc(CC(CC)CCCC)s3)c3ccsc23)s1,,0.83,7.29,39.16,2.35,2.36945412,0.8278348936170126,2.3,2.35,,,,,conventional,conventional,,,PEDOT:PSS,PEDOT:PSS,,chloroform,chloroform,,-5.33,-3.48,,,,
95785,10.1021/acs.chemmater.2c02146,10.1021/acs.chemmater.2c02146,PBDB-T,L5,PBDB-T,L5,CCCCC(CC)Cc1ccc(-c2c3cc(-c4ccc(-c5sc(-c6cccs6)c6c5C(=O)c5c(CC(CC)CCCC)sc(CC(CC)CCCC)c5C6=O)s4)sc3c(-c3ccc(CC(CC)CCCC)s3)c3ccsc23)s1,,0.86,24.67,71.36,15.2,15.13988032,0.3955242105263137,14.91,15.2,,,,,conventional,conventional,,,PEDOT:PSS,PEDOT:PSS,,chloroform,chloroform,,-5.33,-3.48,,,,
95786,10.1021/acs.chemmater.2c02146,10.1021/acs.chemmater.2c02146,PBDB-T,L6,PBDB-T,L6,CCCCC(CC)Cc1ccc(-c2c3cc(-c4ccc(-c5sc(-c6cccs6)c6c5C(=O)c5c(CC(CC)CCCC)sc(CC(CC)CCCC)c5C6=O)s4)sc3c(-c3ccc(CC(CC)CCCC)s3)c3ccsc23)s1,,0.9,16.96,61.94,9.48,9.4545216,0.2687594936708944,9.47,9.48,,,,,conventional,conventional,,,PEDOT:PSS,PEDOT:PSS,,chloroform,chloroform,,-5.33,-3.48,,,,
95788,10.1021/acs.chemmater.2c02851,10.1021/acs.chemmater.2c02851,PM6,Y6-1OBO,PM6,Y6-1OBO,COC(=O)C(C)(C)c1cc(C)cc(-c2sc3c4sc5cc(/C=C6/C(=O)c7cc(F)cc(c7)C(=O)/C6=C\c6cc(C(C)(C)C(=O)OC)c(-c7cc(C)cc(C(C)(C)C(=O)OC)c7)s6)sc5c4c(C(C)(C)C(=O)OC)ccc2-3)c1,,0.93,25.13,77.1,18.02,18.0189639,0.0057497225305234,17.67,18.02,,DIM,DIM,,ITO/PEDOT:PSS/active layer/PDINN/Ag,conventional,PDINN,PDINN,PEDOT:PSS,PEDOT:PSS,,chloroform,chloroform,,-5.56,-3.65,,,,
95789,10.1021/acs.chemmater.2c02851,10.1021/acs.chemmater.2c02851,PM6,Y6-1O,PM6,Y6-1O,COC(=O)C(C)(C)c1cc(C)cc(-c2sc3c4sc5cc(/C=C6/C(=O)c7cc(F)cc(c7)C(=O)/C6=C\c6cc(C(C)(C)C(=O)OC)c(-c7cc(C)cc(C(C)(C)C(=O)OC)c7)s6)sc5c4c(C(C)(C)C(=O)OC)ccc2-3)c1,CCCCCCCCCCCOc1c(/C=C2\C(=O)c3cc(F)c(F)cc3C2=C(C#N)C#N)sc2c1sc1c3c4nsnc4c4c5sc6c(CCCCCCCCCCC)c(/C=C7\C(=O)c8cc(F)c(F)cc8C7=C(C#N)C#N)sc6c5n(CC)c4c3n(CC)c21,0.9,25.51,73.5,16.81,16.874865000000003,0.3858715050565414,16.51,16.81,,DIM,DIM,,ITO/PEDOT:PSS/active layer/PDINN/Ag,conventional,PDINN,PDINN,PEDOT:PSS,PEDOT:PSS,,chloroform,chloroform,,-5.56,-3.65,,-5.71,-3.84,
95790,10.1021/acs.chemmater.2c03305,10.1021/acs.chemmater.2c03305,PM6,Y6,PM6,Y6,COC(=O)C(C)(C)c1cc(C)cc(-c2sc3c4sc5cc(/C=C6/C(=O)c7cc(F)cc(c7)C(=O)/C6=C\c6cc(C(C)(C)C(=O)OC)c(-c7cc(C)cc(C(C)(C)C(=O)OC)c7)s6)sc5c4c(C(C)(C)C(=O)OC)ccc2-3)c1,CCCCCCCCCCCc1c(/C=C2\C(=O)c3cc(F)c(F)cc3C2=C(C#N)C#N)sc2c1sc1c3c4nsnc4c4c5sc6c(CCCCCCCCCCC)c(/C=C7\C(=O)c8cc(F)c(F)cc8C7=C(C#N)C#N)sc6c5n(CC(CC)CCCC)c4c3n(CC(CC)CCCC)c21,0.81,24.1,55.0,10.6,10.73655,1.288207547169809,10.2,10.6,1:1.2,1-chloronaphthalene,,0.5% v/v,ITO/HTL/PM6:Y6/PFN-Br/Ag normal architecture,OPV,PFN-Br,PFN-Br,VO-AP,VO-AP,90.0,chloroform,,110.0,-5.56,-3.65,,-5.65,-4.09,
95791,10.1021/acs.chemmater.2c03305,10.1021/acs.chemmater.2c03305,PM6,Y6,PM6,Y6,COC(=O)C(C)(C)c1cc(C)cc(-c2sc3c4sc5cc(/C=C6/C(=O)c7cc(F)cc(c7)C(=O)/C6=C\c6cc(C(C)(C)C(=O)OC)c(-c7cc(C)cc(C(C)(C)C(=O)OC)c7)s6)sc5c4c(C(C)(C)C(=O)OC)ccc2-3)c1,CCCCCCCCCCCc1c(/C=C2\C(=O)c3cc(F)c(F)cc3C2=C(C#N)C#N)sc2c1sc1c3c4nsnc4c4c5sc6c(CCCCCCCCCCC)c(/C=C7\C(=O)c8cc(F)c(F)cc8C7=C(C#N)C#N)sc6c5n(CC(CC)CCCC)c4c3n(CC(CC)CCCC)c21,0.8,24.1,54.0,10.4,10.4112,0.1076923076923129,10.0,10.4,1:1.2,1-chloronaphthalene,,0.5% v/v,ITO/HTL/PM6:Y6/PFN-Br/Ag normal architecture,OPV,PFN-Br,PFN-Br,VO-250,VO-250,90.0,chloroform,,110.0,-5.56,-3.65,,-5.65,-4.09,
95792,10.1021/acs.chemmater.2c03305,10.1021/acs.chemmater.2c03305,PM6,Y6,PM6,Y6,COC(=O)C(C)(C)c1cc(C)cc(-c2sc3c4sc5cc(/C=C6/C(=O)c7cc(F)cc(c7)C(=O)/C6=C\c6cc(C(C)(C)C(=O)OC)c(-c7cc(C)cc(C(C)(C)C(=O)OC)c7)s6)sc5c4c(C(C)(C)C(=O)OC)ccc2-3)c1,CCCCCCCCCCCc1c(/C=C2\C(=O)c3cc(F)c(F)cc3C2=C(C#N)C#N)sc2c1sc1c3c4nsnc4c4c5sc6c(CCCCCCCCCCC)c(/C=C7\C(=O)c8cc(F)c(F)cc8C7=C(C#N)C#N)sc6c5n(CC(CC)CCCC)c4c3n(CC(CC)CCCC)c21,0.83,25.3,57.0,11.9,11.96943,0.5834453781512501,11.3,11.9,1:1.2 w/w,1-chloronaphthalene,,0.5% v/v,ITO/HTL/PM6:Y6/PFN-Br/Ag normal architecture,conventional,PFN-Br,PFN-Br,PEDOT:PSS,PEDOT:PSS,90.0,chloroform,,110.0,-5.56,-3.65,,-5.65,-4.09,
95793,10.1021/acs.chemmater.2c03305,10.1021/acs.chemmater.2c03305,PM6,Y6,PM6,Y6,COC(=O)C(C)(C)c1cc(C)cc(-c2sc3c4sc5cc(/C=C6/C(=O)c7cc(F)cc(c7)C(=O)/C6=C\c6cc(C(C)(C)C(=O)OC)c(-c7cc(C)cc(C(C)(C)C(=O)OC)c7)s6)sc5c4c(C(C)(C)C(=O)OC)ccc2-3)c1,CCCCCCCCCCCc1c(/C=C2\C(=O)c3cc(F)c(F)cc3C2=C(C#N)C#N)sc2c1sc1c3c4nsnc4c4c5sc6c(CCCCCCCCCCC)c(/C=C7\C(=O)c8cc(F)c(F)cc8C7=C(C#N)C#N)sc6c5n(CC(CC)CCCC)c4c3n(CC(CC)CCCC)c21,0.56,23.5,47.0,6.2,6.185200000000001,0.2387096774193428,4.9,6.2,1:1.2,1-chloronaphthalene,,0.5% v/v,ITO/HTL/PM6:Y6/PFN-Br/Ag normal architecture,OPV,PFN-Br,PFN-Br,No HTL,,90.0,chloroform,,110.0,-5.56,-3.65,,-5.65,-4.09,
95794,10.1021/acs.chemmater.2c03305,10.1021/acs.chemmater.2c03305,PM6,Y6,PM6,Y6,COC(=O)C(C)(C)c1cc(C)cc(-c2sc3c4sc5cc(/C=C6/C(=O)c7cc(F)cc(c7)C(=O)/C6=C\c6cc(C(C)(C)C(=O)OC)c(-c7cc(C)cc(C(C)(C)C(=O)OC)c7)s6)sc5c4c(C(C)(C)C(=O)OC)ccc2-3)c1,CCCCCCCCCCCc1c(/C=C2\C(=O)c3cc(F)c(F)cc3C2=C(C#N)C#N)sc2c1sc1c3c4nsnc4c4c5sc6c(CCCCCCCCCCC)c(/C=C7\C(=O)c8cc(F)c(F)cc8C7=C(C#N)C#N)sc6c5n(CC(CC)CCCC)c4c3n(CC(CC)CCCC)c21,0.76,23.4,50.0,9.0,8.892,1.200000000000006,8.6,9.0,1:1.2,1-chloronaphthalene,,0.5% v/v,ITO/HTL/PM6:Y6/PFN-Br/Ag normal architecture,OPV,PFN-Br,PFN-Br,printed,,90.0,chloroform,,110.0,-5.56,-3.65,,-5.65,-4.09,
95795,10.1021/acs.chemmater.3c01970,10.1021/acs.chemmater.3c01970,PM6,Y6-BO,PM6,Y6-BO,COC(=O)C(C)(C)c1cc(C)cc(-c2sc3c4sc5cc(/C=C6/C(=O)c7cc(F)cc(c7)C(=O)/C6=C\c6cc(C(C)(C)C(=O)OC)c(-c7cc(C)cc(C(C)(C)C(=O)OC)c7)s6)sc5c4c(C(C)(C)C(=O)OC)ccc2-3)c1,CCCCCCCCCCCc1c(/C=C2\C(=O)c3cc(F)c(F)cc3C2=C(C#N)C#N)sc2c1sc1c3c4nsnc4c4c5sc6c(CCCCCCCCCCC)c(/C=C7\C(=O)c8cc(F)c(F)cc8C7=C(C#N)C#N)sc6c5n(CC(CCCC)CCCCCC)c4c3n(CC(CCCC)CCCCCC)c21,0.81,25.94,73.0,15.41,15.338322,0.4651395197923449,15.28,15.41,1:1.2:0,1-chloronaphthalene,CN,,ITO/PEDOT:PSS/active layer/PDINN/Ag,conventional,PDINN,PDINN,PEDOT:PSS,PEDOT:PSS,115.0,chloroform,chloroform,100.0,-5.56,-3.65,,-5.65,-4.1,
95798,10.1021/acs.chemmater.5c00476,10.1021/acs.chemmater.5c00476,PM6,4BTP3T,PM6,4BTP3T,COC(=O)C(C)(C)c1cc(C)cc(-c2sc3c4sc5cc(/C=C6/C(=O)c7cc(F)cc(c7)C(=O)/C6=C\c6cc(C(C)(C)C(=O)OC)c(-c7cc(C)cc(C(C)(C)C(=O)OC)c7)s6)sc5c4c(C(C)(C)C(=O)OC)ccc2-3)c1,,0.924,24.96,78.62,18.13,18.132162048,0.0119252509652642,17.81,18.13,,1-chloronaphthalene,CN,,ITO/PEDOT:PSS/PM6:4BTP3T/PNDIT-F3N/Ag,conventional,PNDIT-F3N,PNDIT-F3N,PEDOT:PSS,PEDOT:PSS,,chloroform,chloroform,,-5.56,-3.65,,,,
95799,10.1021/acs.chemmater.5c00476,10.1021/acs.chemmater.5c00476,PM6,4BTP3V,PM6,4BTP3V,COC(=O)C(C)(C)c1cc(C)cc(-c2sc3c4sc5cc(/C=C6/C(=O)c7cc(F)cc(c7)C(=O)/C6=C\c6cc(C(C)(C)C(=O)OC)c(-c7cc(C)cc(C(C)(C)C(=O)OC)c7)s6)sc5c4c(C(C)(C)C(=O)OC)ccc2-3)c1,,0.909,26.26,79.67,19.01,19.017499878,0.0394522777485578,18.71,19.01,,1-chloronaphthalene,CN,,ITO/PEDOT:PSS/PM6:4BTP3V/PNDIT-F3N/Ag,conventional,PNDIT-F3N,PNDIT-F3N,PEDOT:PSS,PEDOT:PSS,,chloroform,chloroform,,-5.56,-3.65,,,,
95800,10.1021/acs.chemmater.5c00476,10.1021/acs.chemmater.5c00476,PM6,L8-BO,PM6,L8-BO,COC(=O)C(C)(C)c1cc(C)cc(-c2sc3c4sc5cc(/C=C6/C(=O)c7cc(F)cc(c7)C(=O)/C6=C\c6cc(C(C)(C)C(=O)OC)c(-c7cc(C)cc(C(C)(C)C(=O)OC)c7)s6)sc5c4c(C(C)(C)C(=O)OC)ccc2-3)c1,CCCCCCC(CCCC)Cc1c(/C=C2\C(=O)c3cc(F)c(F)cc3C2=C(C#N)C#N)sc2c1SC1c3c(c4c(c5nsnc35)c3sc5c(CC(CCCC)CCCCCC)c(/C=C6\C(=O)c7cc(F)c(F)cc7C6=C(C#N)C#N)sc5c3n4CC(CC)CCCC)N(CC(CC)CCCC)C21,0.884,26.47,79.15,18.52,18.520688420000003,0.0037171706263662,18.18,18.52,,1-chloronaphthalene,CN,,ITO/PEDOT:PSS/PM6:L8-BO/PNDIT-F3N/Ag,conventional,PNDIT-F3N,PNDIT-F3N,PEDOT:PSS,PEDOT:PSS,,chloroform,chloroform,,-5.56,-3.65,,-5.68,-3.9,
95802,10.1021/acs.chemmater.5c02690,10.1021/acs.chemmater.5c02690,PM6,TYSe-1,PM6,TYSe-1,COC(=O)C(C)(C)c1cc(C)cc(-c2sc3c4sc5cc(/C=C6/C(=O)c7cc(F)cc(c7)C(=O)/C6=C\c6cc(C(C)(C)C(=O)OC)c(-c7cc(C)cc(C(C)(C)C(=O)OC)c7)s6)sc5c4c(C(C)(C)C(=O)OC)ccc2-3)c1,,0.857,26.53,74.1,16.84,16.847531609999997,0.0447245249406018,16.5,16.84,1:0.9,,,,ITO/3-BPIC-F/active layer/PDINN/Ag,,PDINN,PDINN,3-BPIC-F,3-BPIC-F,90.0,,,,-5.56,-3.65,,,,
95803,10.1021/acs.chemmater.5c02690,10.1021/acs.chemmater.5c02690,PM6,TYSe-2,PM6,TYSe-2,COC(=O)C(C)(C)c1cc(C)cc(-c2sc3c4sc5cc(/C=C6/C(=O)c7cc(F)cc(c7)C(=O)/C6=C\c6cc(C(C)(C)C(=O)OC)c(-c7cc(C)cc(C(C)(C)C(=O)OC)c7)s6)sc5c4c(C(C)(C)C(=O)OC)ccc2-3)c1,,0.833,25.52,73.1,15.54,15.53971496,0.0018342342342318,15.34,15.54,1:0.9,,,,ITO/3-BPIC-F/active layer/PDINN/Ag,,PDINN,PDINN,3-BPIC-F,3-BPIC-F,90.0,,,,-5.56,-3.65,,,,
95804,10.1021/acs.chemmater.6c00192,10.1021/acs.chemmater.6c00192,PM6,Y6,PM6,Y6,COC(=O)C(C)(C)c1cc(C)cc(-c2sc3c4sc5cc(/C=C6/C(=O)c7cc(F)cc(c7)C(=O)/C6=C\c6cc(C(C)(C)C(=O)OC)c(-c7cc(C)cc(C(C)(C)C(=O)OC)c7)s6)sc5c4c(C(C)(C)C(=O)OC)ccc2-3)c1,CCCCCCCCCCCc1c(/C=C2\C(=O)c3cc(F)c(F)cc3C2=C(C#N)C#N)sc2c1sc1c3c4nsnc4c4c5sc6c(CCCCCCCCCCC)c(/C=C7\C(=O)c8cc(F)c(F)cc8C7=C(C#N)C#N)sc6c5n(CC(CC)CCCC)c4c3n(CC(CC)CCCC)c21,0.84,25.48,73.49,15.73,15.72921168,0.0050115702479441,15.55,15.73,1:1.2,DIO,DIO,,ITO/PEDOT:PSS/active layer/PDINN/Ag,conventional,PDINN,PDINN,PEDOT:PSS,PEDOT:PSS,,chloroform,chloroform,110.0,-5.56,-3.65,,-5.65,-4.09,
95806,10.1021/acs.chemmater.6c00192,10.1021/acs.chemmater.6c00192,PM6,L8-BO,PM6,L8-BO,COC(=O)C(C)(C)c1cc(C)cc(-c2sc3c4sc5cc(/C=C6/C(=O)c7cc(F)cc(c7)C(=O)/C6=C\c6cc(C(C)(C)C(=O)OC)c(-c7cc(C)cc(C(C)(C)C(=O)OC)c7)s6)sc5c4c(C(C)(C)C(=O)OC)ccc2-3)c1,CCCCCCC(CCCC)Cc1c(/C=C2\C(=O)c3cc(F)c(F)cc3C2=C(C#N)C#N)sc2c1SC1c3c(c4c(c5nsnc35)c3sc5c(CC(CCCC)CCCCCC)c(/C=C6\C(=O)c7cc(F)c(F)cc7C6=C(C#N)C#N)sc5c3n4CC(CC)CCCC)N(CC(CC)CCCC)C21,0.883,27.09,77.54,18.54,18.547932438000004,0.042785533980607,18.3,18.54,1:1.2,CN,CN,,ITO/PEDOT:PSS/active layer/PDINN/Ag,conventional,PDINN,PDINN,PEDOT:PSS,PEDOT:PSS,,chloroform,chloroform,110.0,-5.56,-3.65,,-5.68,-3.9,
95808,10.1021/acs.energyfuels.2c03692,10.1021/acs.energyfuels.2c03692,Z1,Y6,Z1,Y6,,CCCCCCCCCCCc1c(/C=C2\C(=O)c3cc(F)c(F)cc3C2=C(C#N)C#N)sc2c1sc1c3c4nsnc4c4c5sc6c(CCCCCCCCCCC)c(/C=C7\C(=O)c8cc(F)c(F)cc8C7=C(C#N)C#N)sc6c5n(CC(CC)CCCC)c4c3n(CC(CC)CCCC)c21,0.87,23.27,59.57,12.03,12.05988693,0.2484366583541145,11.67,12.03,1:1.4,DIO,DIO,,ITO/PEDOT:PSS (30 nm)/active layer (100 nm)/PFN-Br (∼5 nm)/Al (100 nm),conventional,PFN-Br,PFN-Br,PEDOT:PSS,PEDOT:PSS,100.0,CHCl3,chloroform,110.0,,,,-5.65,-4.09,
95809,10.1021/acs.energyfuels.2c03692,10.1021/acs.energyfuels.2c03692,Z2,Y6,Z2,Y6,CCCCCCCCOc1cccc(-c2nc3c4ccsc4c4sc(-c5cccs5)cc4c3nc2-c2cccc(OCCCCCCCC)c2)c1,CCCCCCCCCCCc1c(/C=C2\C(=O)c3cc(F)c(F)cc3C2=C(C#N)C#N)sc2c1sc1c3c4nsnc4c4c5sc6c(CCCCCCCCCCC)c(/C=C7\C(=O)c8cc(F)c(F)cc8C7=C(C#N)C#N)sc6c5n(CC(CC)CCCC)c4c3n(CC(CC)CCCC)c21,0.86,24.2,72.69,15.11,15.1282428,0.1207332892124384,14.91,15.11,1:1.2,DIO,DIO,,ITO/PEDOT:PSS (30 nm)/active layer (100 nm)/PFN-Br (∼5 nm)/Al (100 nm),conventional,PFN-Br,PFN-Br,PEDOT:PSS,PEDOT:PSS,100.0,CHCl3,chloroform,110.0,,,,-5.65,-4.09,
95810,10.1021/acs.energyfuels.4c01558,10.1021/acs.energyfuels.4c01558,PIDTT-DTBz,PC70BM,PIDTT-DTBz,PC70BM,,CCCCC(=O)OCC1(C2=CC=CC=C2)C3=CC=CC4=CC=CC5=CC=CC6=CC=C7C=CC=CC8=CC=CC1=C8C7=C6C5=C4C3,0.82,12.24,42.0,4.2,4.215456,0.3679999999999873,3.96,4.2,,,,,ITO/ZnO/PIDTT-DTBz:PC70BM/MoO3/Al,inverted,ZnO,ZnO,,,,,,,,,,-6.1,-3.9,
95811,10.1021/acs.energyfuels.4c01558,10.1021/acs.energyfuels.4c01558,PIDTT-DTBz,PC70BM,PIDTT-DTBz,PC70BM,,CCCCC(=O)OCC1(C2=CC=CC=C2)C3=CC=CC4=CC=CC5=CC=CC6=CC=C7C=CC=CC8=CC=CC1=C8C7=C6C5=C4C3,0.85,13.12,45.0,5.01,5.0184,0.1676646706586819,4.9,5.01,,,,,ITO/ZnO/PIDTT-DTBz:PC70BM/MoO3/Al,inverted,ODT@ZnO,ODT@ZnO,MoO3,,,,,,,,,-6.1,-3.9,
95812,10.1021/acs.energyfuels.4c01558,10.1021/acs.energyfuels.4c01558,PIDTT-DTBz,PC70BM,PIDTT-DTBz,PC70BM,,CCCCC(=O)OCC1(C2=CC=CC=C2)C3=CC=CC4=CC=CC5=CC=CC6=CC=C7C=CC=CC8=CC=CC1=C8C7=C6C5=C4C3,0.86,13.9,45.0,5.37,5.379300000000001,0.1731843575419093,5.24,5.37,,,,,ITO/ZnO/PIDTT-DTBz:PC70BM/MoO3/Al,inverted,OTMS@ZnO,OTMS@ZnO,,,,,,,,,,-6.1,-3.9,
95813,10.1021/acs.energyfuels.4c05186,10.1021/acs.energyfuels.4c05186,PM6,Y6,PM6,Y6,COC(=O)C(C)(C)c1cc(C)cc(-c2sc3c4sc5cc(/C=C6/C(=O)c7cc(F)cc(c7)C(=O)/C6=C\c6cc(C(C)(C)C(=O)OC)c(-c7cc(C)cc(C(C)(C)C(=O)OC)c7)s6)sc5c4c(C(C)(C)C(=O)OC)ccc2-3)c1,CCCCCCCCCCCc1c(/C=C2\C(=O)c3cc(F)c(F)cc3C2=C(C#N)C#N)sc2c1sc1c3c4nsnc4c4c5sc6c(CCCCCCCCCCC)c(/C=C7\C(=O)c8cc(F)c(F)cc8C7=C(C#N)C#N)sc6c5n(CC(CC)CCCC)c4c3n(CC(CC)CCCC)c21,0.857,25.2,71.1,15.4,15.355040399999998,0.2919454545454681,15.3,15.4,1:1.2,CN,,0.5 vol %,ITO/PEDOT:PSS/PM6:Y6/PFN-Br/Ag,conventional,PFN-Br,PFN-Br,PEDOT:PSS,,,CF,,85.0,-5.56,-3.65,,-5.65,-4.09,
95814,10.1021/acs.energyfuels.4c05186,10.1021/acs.energyfuels.4c05186,PM6,Y6,PM6,Y6,COC(=O)C(C)(C)c1cc(C)cc(-c2sc3c4sc5cc(/C=C6/C(=O)c7cc(F)cc(c7)C(=O)/C6=C\c6cc(C(C)(C)C(=O)OC)c(-c7cc(C)cc(C(C)(C)C(=O)OC)c7)s6)sc5c4c(C(C)(C)C(=O)OC)ccc2-3)c1,CCCCCCCCCCCc1c(/C=C2\C(=O)c3cc(F)c(F)cc3C2=C(C#N)C#N)sc2c1sc1c3c4nsnc4c4c5sc6c(CCCCCCCCCCC)c(/C=C7\C(=O)c8cc(F)c(F)cc8C7=C(C#N)C#N)sc6c5n(CC(CC)CCCC)c4c3n(CC(CC)CCCC)c21,0.859,25.5,72.2,16.0,15.815048999999998,1.1559437500000105,15.8,16.0,1:1.2,CN,,0.5 vol %,conventional,conventional,0.06% NA-Doped PFN-Br,NA-Doped PFN-Br,PEDOT:PSS,,,CF,,85.0,-5.56,-3.65,,-5.65,-4.09,
95815,10.1021/acs.inorgchem.2c04017,10.1021/acs.inorgchem.2c04017,TBzIr,PCBM,TBzIr,PCBM,,CCCCC(=O)OCC1(C2=CC=CC=C2)C3=CC=CC4=CC=CC5=CC=CC6=CC=CC7=CC=CC1=C7C6=C5C4=C3,0.93,9.05,48.0,3.97,4.03992,1.7612090680100807,3.75,3.97,,,,,ITO/PEDOT:PSS/active layer/PDINO/Al,conventional,PDINO,PDINO,PEDOT:PSS,PEDOT:PSS,,,,,,,,-6.1,-3.7,
95816,10.1021/acs.inorgchem.2c04017,10.1021/acs.inorgchem.2c04017,TBz3Ir,PCBM,TBz3Ir,PCBM,,CCCCC(=O)OCC1(C2=CC=CC=C2)C3=CC=CC4=CC=CC5=CC=CC6=CC=CC7=CC=CC1=C7C6=C5C4=C3,0.96,11.04,60.0,6.15,6.359039999999999,3.399024390243872,5.91,6.15,,,,,ITO/PEDOT:PSS/active layer/PDINO/Al,conventional,PDINO,PDINO,PEDOT:PSS,PEDOT:PSS,,,,,,,,-6.1,-3.7,
95817,10.1021/acs.inorgchem.2c04017,10.1021/acs.inorgchem.2c04017,TBz,Y6,TBz,Y6,,CCCCCCCCCCCc1c(/C=C2\C(=O)c3cc(F)c(F)cc3C2=C(C#N)C#N)sc2c1sc1c3c4nsnc4c4c5sc6c(CCCCCCCCCCC)c(/C=C7\C(=O)c8cc(F)c(F)cc8C7=C(C#N)C#N)sc6c5n(CC(CC)CCCC)c4c3n(CC(CC)CCCC)c21,0.69,3.14,34.0,0.71,0.736644,3.7526760563380286,0.67,0.71,,,,,ITO/PEDOT:PSS/active layer/PDINO/Al,conventional,PDINO,PDINO,PEDOT:PSS,PEDOT:PSS,,,,,,,,-5.65,-4.09,
95818,10.1021/acs.inorgchem.2c04017,10.1021/acs.inorgchem.2c04017,TBzIr,Y6,TBzIr,Y6,,CCCCCCCCCCCc1c(/C=C2\C(=O)c3cc(F)c(F)cc3C2=C(C#N)C#N)sc2c1sc1c3c4nsnc4c4c5sc6c(CCCCCCCCCCC)c(/C=C7\C(=O)c8cc(F)c(F)cc8C7=C(C#N)C#N)sc6c5n(CC(CC)CCCC)c4c3n(CC(CC)CCCC)c21,0.73,18.48,43.0,5.66,5.800871999999999,2.488904593639558,5.43,5.66,,,,,ITO/PEDOT:PSS/active layer/PDINO/Al,conventional,PDINO,PDINO,PEDOT:PSS,PEDOT:PSS,,,,,,,,-5.65,-4.09,
95819,10.1021/acs.inorgchem.2c04017,10.1021/acs.inorgchem.2c04017,TBz3Ir,Y6,TBz3Ir,Y6,,CCCCCCCCCCCc1c(/C=C2\C(=O)c3cc(F)c(F)cc3C2=C(C#N)C#N)sc2c1sc1c3c4nsnc4c4c5sc6c(CCCCCCCCCCC)c(/C=C7\C(=O)c8cc(F)c(F)cc8C7=C(C#N)C#N)sc6c5n(CC(CC)CCCC)c4c3n(CC(CC)CCCC)c21,0.75,20.45,64.0,9.87,9.816,0.5471124620060818,9.37,9.87,,,,,ITO/PEDOT:PSS/active layer/PDINO/Al,conventional,PDINO,PDINO,PEDOT:PSS,PEDOT:PSS,,,,,,,,-5.65,-4.09,
95820,10.1021/acs.inorgchem.2c04017,10.1021/acs.inorgchem.2c04017,TBz3Ir,Y6,TBz3Ir,Y6,,CCCCCCCCCCCc1c(/C=C2\C(=O)c3cc(F)c(F)cc3C2=C(C#N)C#N)sc2c1sc1c3c4nsnc4c4c5sc6c(CCCCCCCCCCC)c(/C=C7\C(=O)c8cc(F)c(F)cc8C7=C(C#N)C#N)sc6c5n(CC(CC)CCCC)c4c3n(CC(CC)CCCC)c21,0.75,24.17,63.0,11.35,11.420325,0.6196035242290785,10.98,11.35,,,,,ITO/PEDOT:PSS/active layer/PDINO/Al,conventional,PDINO,PDINO,PEDOT:PSS,PEDOT:PSS,,,,,,,,-5.65,-4.09,
95821,10.1021/acs.jctc.4c01029,10.1021/acs.jctc.4c01029,PM6,AQx-2,PM6,AQx-2,COC(=O)C(C)(C)c1cc(C)cc(-c2sc3c4sc5cc(/C=C6/C(=O)c7cc(F)cc(c7)C(=O)/C6=C\c6cc(C(C)(C)C(=O)OC)c(-c7cc(C)cc(C(C)(C)C(=O)OC)c7)s6)sc5c4c(C(C)(C)C(=O)OC)ccc2-3)c1,CCCCCCCCCCCc1c(/C=C2\C(=O)c3cc(F)c(F)cc3C2=C(C#N)C#N)sc2c1sc1c3c4nccnc4c4c5sc6c(CCCCCCCCCCC)c(/C=C7\C(=O)c8cc(F)c(F)cc8C7=C(C#N)C#N)sc6c5n(CC)c4c3n(CC)c21,0.86,25.4,,,,,,,,,,,,,,,,,,,,,-5.56,-3.65,,-5.62,-3.88,
95822,10.1021/acs.jctc.4c01029,10.1021/acs.jctc.4c01029,PM6,BTP,PM6,Y5,COC(=O)C(C)(C)c1cc(C)cc(-c2sc3c4sc5cc(/C=C6/C(=O)c7cc(F)cc(c7)C(=O)/C6=C\c6cc(C(C)(C)C(=O)OC)c(-c7cc(C)cc(C(C)(C)C(=O)OC)c7)s6)sc5c4c(C(C)(C)C(=O)OC)ccc2-3)c1,CCCCCCCCCCCc1c(/C=C2\C(=O)c3ccccc3C2=C(C#N)C#N)sc2c1sc1c3c4nsnc4c4c5sc6c(CCCCCCCCCCC)c(/C=C7\C(=O)c8ccccc8C7=C(C#N)C#N)sc6c5n(CC(CC)CCCC)c4c3n(CC(CC)CCCC)c21,0.84,26.84,,,,,,,,,,,,BHJ,,,,,,,,,-5.56,-3.65,,-5.52,-3.82,
95823,10.1021/acs.jctc.4c01029,10.1021/acs.jctc.4c01029,PM6,Y11,PM6,Y11,COC(=O)C(C)(C)c1cc(C)cc(-c2sc3c4sc5cc(/C=C6/C(=O)c7cc(F)cc(c7)C(=O)/C6=C\c6cc(C(C)(C)C(=O)OC)c(-c7cc(C)cc(C(C)(C)C(=O)OC)c7)s6)sc5c4c(C(C)(C)C(=O)OC)ccc2-3)c1,CCn1nc2c(n1)c1c3sc4cc(/C=C5\C(=O)c6cc(F)c(F)cc6C5=C(C#N)C#N)sc4c3n(CC)c1c1c2c2sc3cc(/C=C4\C(=O)c5cc(F)c(F)cc5C4=C(C#N)C#N)sc3c2n1CC,0.84,24.6,,,,,,,,,,,,BHJ,,,,,,,,,-5.56,-3.65,,,,
95824,10.1021/acs.jctc.4c01029,10.1021/acs.jctc.4c01029,PM6,AQx-1,PM6,AQx-1,COC(=O)C(C)(C)c1cc(C)cc(-c2sc3c4sc5cc(/C=C6/C(=O)c7cc(F)cc(c7)C(=O)/C6=C\c6cc(C(C)(C)C(=O)OC)c(-c7cc(C)cc(C(C)(C)C(=O)OC)c7)s6)sc5c4c(C(C)(C)C(=O)OC)ccc2-3)c1,,0.89,22.18,,,,,,,,,,,,,,,,,,,,,-5.56,-3.65,,,,
95825,10.1021/acs.jctc.4c01029,10.1021/acs.jctc.4c01029,PM6,BDTN-BF,PM6,BDTN-BF,COC(=O)C(C)(C)c1cc(C)cc(-c2sc3c4sc5cc(/C=C6/C(=O)c7cc(F)cc(c7)C(=O)/C6=C\c6cc(C(C)(C)C(=O)OC)c(-c7cc(C)cc(C(C)(C)C(=O)OC)c7)s6)sc5c4c(C(C)(C)C(=O)OC)ccc2-3)c1,,0.93,20.2,,,,,,,,,,,,,,,,,,,,,-5.56,-3.65,,,,
95826,10.1021/acs.jctc.4c01029,10.1021/acs.jctc.4c01029,PM6,BO-4F,PM6,Y6-BO,COC(=O)C(C)(C)c1cc(C)cc(-c2sc3c4sc5cc(/C=C6/C(=O)c7cc(F)cc(c7)C(=O)/C6=C\c6cc(C(C)(C)C(=O)OC)c(-c7cc(C)cc(C(C)(C)C(=O)OC)c7)s6)sc5c4c(C(C)(C)C(=O)OC)ccc2-3)c1,CCCCCCCCCCCc1c(/C=C2\C(=O)c3cc(F)c(F)cc3C2=C(C#N)C#N)sc2c1sc1c3c4nsnc4c4c5sc6c(CCCCCCCCCCC)c(/C=C7\C(=O)c8cc(F)c(F)cc8C7=C(C#N)C#N)sc6c5n(CC(CCCC)CCCCCC)c4c3n(CC(CCCC)CCCCCC)c21,0.83,26.04,,,,,,,,,,,,BHJ,,,,,,,,,-5.56,-3.65,,-5.65,-4.1,
95827,10.1021/acs.jctc.4c01029,10.1021/acs.jctc.4c01029,PM6,BO-4Cl,PM6,BO-4Cl,COC(=O)C(C)(C)c1cc(C)cc(-c2sc3c4sc5cc(/C=C6/C(=O)c7cc(F)cc(c7)C(=O)/C6=C\c6cc(C(C)(C)C(=O)OC)c(-c7cc(C)cc(C(C)(C)C(=O)OC)c7)s6)sc5c4c(C(C)(C)C(=O)OC)ccc2-3)c1,CCCCCCCCCCCc1c(/C=C2\C(=O)c3cc(Cl)c(Cl)cc3C2=C(C#N)C#N)sc2c1sc1c3c4nsnc4c4c5sc6c(CCCCCCCCCCC)c(/C=C7\C(=O)c8cc(Cl)c(Cl)cc8C7=C(C#N)C#N)sc6c5n(CC(CCCC)CCCCCC)c4c3n(CC(CCCC)CCCCCC)c21,0.84,26.03,,,,,,,,,,,,,,,,,,,,,-5.56,-3.65,,-5.68,-4.1,
95828,10.1021/acs.jctc.4c01029,10.1021/acs.jctc.4c01029,PM6,HF-PCIC,PM6,HF-PCIC,COC(=O)C(C)(C)c1cc(C)cc(-c2sc3c4sc5cc(/C=C6/C(=O)c7cc(F)cc(c7)C(=O)/C6=C\c6cc(C(C)(C)C(=O)OC)c(-c7cc(C)cc(C(C)(C)C(=O)OC)c7)s6)sc5c4c(C(C)(C)C(=O)OC)ccc2-3)c1,CCCCC(CC)CC1(CC(CC)CCCC)C2=C(SC(c3cc(F)c(-c4cc5c(s4)-c4sc(/C=C6\C(=O)c7cc(F)c(F)cc7C6=C(C#N)C#N)cc4C5(CC(CC)CCCC)CC(CC)CCCC)cc3F)C2)c2sc(/C=C3\C(=O)c4cc(F)c(F)cc4C3=C(C#N)C#N)cc21,0.91,17.0,,,,,,,,,,,,BHJ,,,,,,,,,-5.56,-3.65,,-5.53,-3.83,
95829,10.1021/acs.jctc.4c01029,10.1021/acs.jctc.4c01029,PM6,BT-CIC,PM6,BT-CIC,COC(=O)C(C)(C)c1cc(C)cc(-c2sc3c4sc5cc(/C=C6/C(=O)c7cc(F)cc(c7)C(=O)/C6=C\c6cc(C(C)(C)C(=O)OC)c(-c7cc(C)cc(C(C)(C)C(=O)OC)c7)s6)sc5c4c(C(C)(C)C(=O)OC)ccc2-3)c1,CCCCCCc1ccc(C2(c3ccc(CCCCCC)cc3)c3cc(/C=C4\C(=O)c5cc(Cl)c(Cl)cc5C4=C(C#N)C#N)sc3-c3sc4c(OCC(CC)CCCC)c5c6c(sc5c(OCC(CC)CCCC)c4c32)-c2sc(/C=C3\C(=O)c4cc(Cl)c(Cl)cc4C3=C(C#N)C#N)cc2C6(c2ccc(CCCCCC)cc2)c2ccc(CCCCCC)cc2)cc1,0.7,22.5,,,,,,,,,,,,BHJ,,,,,,,,,-5.56,-3.65,,-5.49,-4.09,
95830,10.1021/acs.jctc.4c01029,10.1021/acs.jctc.4c01029,PM6,DOC2C6-2F,PM6,DOC2C6-2F,COC(=O)C(C)(C)c1cc(C)cc(-c2sc3c4sc5cc(/C=C6/C(=O)c7cc(F)cc(c7)C(=O)/C6=C\c6cc(C(C)(C)C(=O)OC)c(-c7cc(C)cc(C(C)(C)C(=O)OC)c7)s6)sc5c4c(C(C)(C)C(=O)OC)ccc2-3)c1,CCOc1cc(-c2cc3c(s2)-c2sc(/C=C4\C(=O)c5cc(F)c(F)cc5C4=C(C#N)C#N)cc2C3(CC)CC)c(OCC)cc1-c1cc2c(s1)-c1sc(/C=C3\C(=O)c4cc(F)c(F)cc4C3=C(C#N)C#N)cc1C2(CC)CC,0.85,21.35,,,,,,,,,,,,BHJ,,,,,,,,,-5.56,-3.65,,,,
95831,10.1021/acs.jctc.4c01029,10.1021/acs.jctc.4c01029,PM6,BT-IC,PM6,BT-IC,COC(=O)C(C)(C)c1cc(C)cc(-c2sc3c4sc5cc(/C=C6/C(=O)c7cc(F)cc(c7)C(=O)/C6=C\c6cc(C(C)(C)C(=O)OC)c(-c7cc(C)cc(C(C)(C)C(=O)OC)c7)s6)sc5c4c(C(C)(C)C(=O)OC)ccc2-3)c1,CCCCCCc1ccc(C2(c3ccc(CCCCCC)cc3)c3cc(/C=C4\C(=O)c5ccccc5C4=C(C#N)C#N)sc3-c3sc4c(OCC(CC)CCCC)c5c6c(sc5c(OCC(CC)CCCC)c4c32)-c2sc(/C=C3\C(=O)c4ccccc4C3=C(C#N)C#N)cc2C6(c2ccc(CCCCCC)cc2)c2ccc(CCCCCC)cc2)cc1,0.81,17.5,,,,,,,,,,,,BHJ,,,,,,,,,-5.56,-3.65,,-5.378,-3.858,
95832,10.1021/acs.jctc.4c01029,10.1021/acs.jctc.4c01029,PM6,AQx-16,PM6,AQx-16,COC(=O)C(C)(C)c1cc(C)cc(-c2sc3c4sc5cc(/C=C6/C(=O)c7cc(F)cc(c7)C(=O)/C6=C\c6cc(C(C)(C)C(=O)OC)c(-c7cc(C)cc(C(C)(C)C(=O)OC)c7)s6)sc5c4c(C(C)(C)C(=O)OC)ccc2-3)c1,,0.89,21.27,,,,,,,,,,,,,,,,,,,,,-5.56,-3.65,,,,
95833,10.1021/acs.jctc.4c01029,10.1021/acs.jctc.4c01029,PM6,AQx-18,PM6,AQx-18,COC(=O)C(C)(C)c1cc(C)cc(-c2sc3c4sc5cc(/C=C6/C(=O)c7cc(F)cc(c7)C(=O)/C6=C\c6cc(C(C)(C)C(=O)OC)c(-c7cc(C)cc(C(C)(C)C(=O)OC)c7)s6)sc5c4c(C(C)(C)C(=O)OC)ccc2-3)c1,,0.93,25.0,,,,,,,,,,,,,,,,,,,,,-5.56,-3.65,,,,
95834,10.1021/acs.jctc.4c01029,10.1021/acs.jctc.4c01029,PM6,DC6IC,PM6,DC6-IC,COC(=O)C(C)(C)c1cc(C)cc(-c2sc3c4sc5cc(/C=C6/C(=O)c7cc(F)cc(c7)C(=O)/C6=C\c6cc(C(C)(C)C(=O)OC)c(-c7cc(C)cc(C(C)(C)C(=O)OC)c7)s6)sc5c4c(C(C)(C)C(=O)OC)ccc2-3)c1,CCc1cc(-c2cc3c(s2)-c2sc(/C=C4\C(=O)c5ccccc5C4=C(C#N)C#N)cc2C3(CC)CC)c(CC)cc1-c1cc2c(s1)-c1sc(/C=C3\C(=O)c4ccccc4C3=C(C#N)C#N)cc1C2(CC)CC,1.05,26.37,,,,,,,,,,,,BHJ,,,,,,,,,-5.56,-3.65,,,,
95835,10.1021/acs.jctc.4c01029,10.1021/acs.jctc.4c01029,PM6,A1-D1,PM6,A1-D1,COC(=O)C(C)(C)c1cc(C)cc(-c2sc3c4sc5cc(/C=C6/C(=O)c7cc(F)cc(c7)C(=O)/C6=C\c6cc(C(C)(C)C(=O)OC)c(-c7cc(C)cc(C(C)(C)C(=O)OC)c7)s6)sc5c4c(C(C)(C)C(=O)OC)ccc2-3)c1,,0.9,30.02,,,,,,,,,,,,,,,,,,,,,-5.56,-3.65,,,,
95836,10.1021/acs.jctc.4c01029,10.1021/acs.jctc.4c01029,PM6,A1-D2,PM6,A1-D2,COC(=O)C(C)(C)c1cc(C)cc(-c2sc3c4sc5cc(/C=C6/C(=O)c7cc(F)cc(c7)C(=O)/C6=C\c6cc(C(C)(C)C(=O)OC)c(-c7cc(C)cc(C(C)(C)C(=O)OC)c7)s6)sc5c4c(C(C)(C)C(=O)OC)ccc2-3)c1,,0.95,29.78,,,,,,,,,,,,,,,,,,,,,-5.56,-3.65,,,,
95837,10.1021/acs.jctc.4c01029,10.1021/acs.jctc.4c01029,PM6,A1-D3,PM6,A1-D3,COC(=O)C(C)(C)c1cc(C)cc(-c2sc3c4sc5cc(/C=C6/C(=O)c7cc(F)cc(c7)C(=O)/C6=C\c6cc(C(C)(C)C(=O)OC)c(-c7cc(C)cc(C(C)(C)C(=O)OC)c7)s6)sc5c4c(C(C)(C)C(=O)OC)ccc2-3)c1,,0.87,19.3,,,,,,,,,,,,,,,,,,,,,-5.56,-3.65,,,,
95838,10.1021/acs.jctc.4c01029,10.1021/acs.jctc.4c01029,PM6,A1-D4,PM6,A1-D4,COC(=O)C(C)(C)c1cc(C)cc(-c2sc3c4sc5cc(/C=C6/C(=O)c7cc(F)cc(c7)C(=O)/C6=C\c6cc(C(C)(C)C(=O)OC)c(-c7cc(C)cc(C(C)(C)C(=O)OC)c7)s6)sc5c4c(C(C)(C)C(=O)OC)ccc2-3)c1,,0.94,28.96,,,,,,,,,,,,,,,,,,,,,-5.56,-3.65,,,,
95839,10.1021/acs.jctc.4c01029,10.1021/acs.jctc.4c01029,PM6,A2-D1,PM6,A2-D1,COC(=O)C(C)(C)c1cc(C)cc(-c2sc3c4sc5cc(/C=C6/C(=O)c7cc(F)cc(c7)C(=O)/C6=C\c6cc(C(C)(C)C(=O)OC)c(-c7cc(C)cc(C(C)(C)C(=O)OC)c7)s6)sc5c4c(C(C)(C)C(=O)OC)ccc2-3)c1,,0.9,26.24,,,,,,,,,,,,,,,,,,,,,-5.56,-3.65,,,,
95840,10.1021/acs.jctc.4c01029,10.1021/acs.jctc.4c01029,PM6,A2-D2,PM6,A2-D2,COC(=O)C(C)(C)c1cc(C)cc(-c2sc3c4sc5cc(/C=C6/C(=O)c7cc(F)cc(c7)C(=O)/C6=C\c6cc(C(C)(C)C(=O)OC)c(-c7cc(C)cc(C(C)(C)C(=O)OC)c7)s6)sc5c4c(C(C)(C)C(=O)OC)ccc2-3)c1,,0.94,33.57,,,,,,,,,,,,,,,,,,,,,-5.56,-3.65,,,,
95841,10.1021/acs.jctc.4c01029,10.1021/acs.jctc.4c01029,PM6,A4-D1,PM6,A4-D1,COC(=O)C(C)(C)c1cc(C)cc(-c2sc3c4sc5cc(/C=C6/C(=O)c7cc(F)cc(c7)C(=O)/C6=C\c6cc(C(C)(C)C(=O)OC)c(-c7cc(C)cc(C(C)(C)C(=O)OC)c7)s6)sc5c4c(C(C)(C)C(=O)OC)ccc2-3)c1,,0.92,29.81,,,,,,,,,,,,,,,,,,,,,-5.56,-3.65,,,,
95842,10.1021/acs.jctc.4c01029,10.1021/acs.jctc.4c01029,PM6,A4-D2,PM6,A4-D2,COC(=O)C(C)(C)c1cc(C)cc(-c2sc3c4sc5cc(/C=C6/C(=O)c7cc(F)cc(c7)C(=O)/C6=C\c6cc(C(C)(C)C(=O)OC)c(-c7cc(C)cc(C(C)(C)C(=O)OC)c7)s6)sc5c4c(C(C)(C)C(=O)OC)ccc2-3)c1,,0.95,26.19,,,,,,,,,,,,,,,,,,,,,-5.56,-3.65,,,,
95843,10.1021/acs.jctc.4c01029,10.1021/acs.jctc.4c01029,PM6,A5-D1,PM6,A5-D1,COC(=O)C(C)(C)c1cc(C)cc(-c2sc3c4sc5cc(/C=C6/C(=O)c7cc(F)cc(c7)C(=O)/C6=C\c6cc(C(C)(C)C(=O)OC)c(-c7cc(C)cc(C(C)(C)C(=O)OC)c7)s6)sc5c4c(C(C)(C)C(=O)OC)ccc2-3)c1,,0.98,24.3,,,,,,,,,,,,,,,,,,,,,-5.56,-3.65,,,,
95844,10.1021/acs.jctc.4c01029,10.1021/acs.jctc.4c01029,PM6,A5-D2,PM6,A5-D2,COC(=O)C(C)(C)c1cc(C)cc(-c2sc3c4sc5cc(/C=C6/C(=O)c7cc(F)cc(c7)C(=O)/C6=C\c6cc(C(C)(C)C(=O)OC)c(-c7cc(C)cc(C(C)(C)C(=O)OC)c7)s6)sc5c4c(C(C)(C)C(=O)OC)ccc2-3)c1,,1.02,26.98,,,,,,,,,,,,,,,,,,,,,-5.56,-3.65,,,,
95845,10.1021/acs.jpcc.0c00401,10.1021/acs.jpcc.0c00401,P3HT,Zn(L1)2,,Zn(L1)2,CCCCCCc1ccsc1,,0.81,7.5,49.0,3.0,2.97675,0.7749999999999997,2.8,3.0,,,,,inverted,inverted,ZnO,ZnO,MoO3,MoO3,80.0,,,,,,,,,
95846,10.1021/acs.jpcc.0c00401,10.1021/acs.jpcc.0c00401,P3HT,Zn(L2)2,,Zn(L2)2,CCCCCCc1ccsc1,,0.82,11.3,59.0,5.5,5.466939999999999,0.6010909090909228,5.2,5.5,,,,,inverted,inverted,ZnO,ZnO,MoO3,MoO3,80.0,,,,,,,,,
95847,10.1021/acs.jpcc.0c00401,10.1021/acs.jpcc.0c00401,P3HT,Zn(L3)2,,Zn(L3)2,CCCCCCc1ccsc1,,0.82,9.1,50.0,3.7,3.731,0.8378378378378295,3.3,3.7,,,,,inverted,inverted,ZnO,ZnO,MoO3,MoO3,80.0,,,,,,,,,
95848,10.1021/acs.jpcc.0c00401,10.1021/acs.jpcc.0c00401,P3HT,Zn(L4)2,,Zn(L4)2,CCCCCCc1ccsc1,,0.76,8.8,50.0,3.5,3.3440000000000003,4.457142857142848,3.3,3.5,,,,,inverted,inverted,ZnO,ZnO,MoO3,MoO3,80.0,,,,,,,,,
95849,10.1021/acs.jpcc.0c00401,10.1021/acs.jpcc.0c00401,P3HT,PCBM,,PCBM,CCCCCCc1ccsc1,CCCCC(=O)OCC1(C2=CC=CC=C2)C3=CC=CC4=CC=CC5=CC=CC6=CC=CC7=CC=CC1=C7C6=C5C4=C3,0.54,12.0,63.0,4.1,4.0824,0.4292682926829229,4.0,4.1,,,,,inverted,inverted,ZnO,ZnO,MoO3,MoO3,190.0,,,,,,,-6.1,-3.7,
95850,10.1021/acs.jpcc.0c03282,10.1021/acs.jpcc.0c03282,PBDT[2H]T,ITIC,PBDT[2H]T,ITIC,CCCCC(CC)COc1c2cc(-c3cccs3)sc2c(OCC(CC)CCCC)c2ccsc12,CCCCCCc1ccc(C2(c3ccc(CCCCCC)cc3)c3cc4c(cc3-c3sc5cc(C=C6C(=O)c7ccccc7C6=C(C#N)C#N)sc5c32)C(c2ccc(CCCCCC)cc2)(c2ccc(CCCCCC)cc2)c2c-4sc3cc(C=C4C(=O)c5ccccc5C4=C(C#N)C#N)sc23)cc1,0.77,7.3,41.0,2.5,2.30461,7.815600000000007,2.3,2.5,1:1,,,,inverted,inverted,ZnO,ZnO,MoO3,MoO3,80.0,chlorobenzene,chlorobenzene,,-5.03,-2.93,,-5.576,-3.916,
95851,10.1021/acs.jpcc.0c03282,10.1021/acs.jpcc.0c03282,PBDT(T)[2H]T,ITIC,PBDT(T)[2H]T,ITIC,,CCCCCCc1ccc(C2(c3ccc(CCCCCC)cc3)c3cc4c(cc3-c3sc5cc(C=C6C(=O)c7ccccc7C6=C(C#N)C#N)sc5c32)C(c2ccc(CCCCCC)cc2)(c2ccc(CCCCCC)cc2)c2c-4sc3cc(C=C4C(=O)c5ccccc5C4=C(C#N)C#N)sc23)cc1,0.72,13.8,40.0,4.2,3.9744,5.371428571428572,4.0,4.2,1:1,,,,inverted,inverted,ZnO,ZnO,MoO3,MoO3,80.0,chlorobenzene,chlorobenzene,,,,,-5.576,-3.916,
95852,10.1021/acs.jpcc.0c03282,10.1021/acs.jpcc.0c03282,PBDT(T)[2F]T,ITIC,PBDT(T)[2F]T,ITIC,CCCCC(CC)Cc1ccc(-c2c3cc(-c4scc(F)c4F)sc3c(-c3ccc(CC(CC)CCCC)s3)c3ccsc23)s1,CCCCCCc1ccc(C2(c3ccc(CCCCCC)cc3)c3cc4c(cc3-c3sc5cc(C=C6C(=O)c7ccccc7C6=C(C#N)C#N)sc5c32)C(c2ccc(CCCCCC)cc2)(c2ccc(CCCCCC)cc2)c2c-4sc3cc(C=C4C(=O)c5ccccc5C4=C(C#N)C#N)sc23)cc1,0.94,15.9,62.0,9.8,9.26652,5.443673469387764,9.3,9.8,1:1,,,,inverted,inverted,ZnO,ZnO,MoO3,MoO3,80.0,chlorobenzene,chlorobenzene,,-5.22,-3.22,,-5.576,-3.916,
95853,10.1021/acs.jpcc.0c03282,10.1021/acs.jpcc.0c03282,PBDT[2H]T,ITIC,PBDT[2H]T,ITIC,CCCCC(CC)COc1c2cc(-c3cccs3)sc2c(OCC(CC)CCCC)c2ccsc12,CCCCCCc1ccc(C2(c3ccc(CCCCCC)cc3)c3cc4c(cc3-c3sc5cc(C=C6C(=O)c7ccccc7C6=C(C#N)C#N)sc5c32)C(c2ccc(CCCCCC)cc2)(c2ccc(CCCCCC)cc2)c2c-4sc3cc(C=C4C(=O)c5ccccc5C4=C(C#N)C#N)sc23)cc1,0.79,7.6,39.0,2.4,2.34156,2.4350000000000023,2.3,2.5,1:1,,,,glass/ITO (120 nm)/ZnO (30 nm)/BHJ (80 nm)/MoO3 (7 nm)/Ag (100 nm),inverted,ZnO,ZnO,MoO3,MoO3,80.0,chlorobenzene,,,-5.03,-2.93,,-5.576,-3.916,
95854,10.1021/acs.jpcc.0c03282,10.1021/acs.jpcc.0c03282,PBDT[2H]T,ITIC,PBDT[2H]T,ITIC,CCCCC(CC)COc1c2cc(-c3cccs3)sc2c(OCC(CC)CCCC)c2ccsc12,CCCCCCc1ccc(C2(c3ccc(CCCCCC)cc3)c3cc4c(cc3-c3sc5cc(C=C6C(=O)c7ccccc7C6=C(C#N)C#N)sc5c32)C(c2ccc(CCCCCC)cc2)(c2ccc(CCCCCC)cc2)c2c-4sc3cc(C=C4C(=O)c5ccccc5C4=C(C#N)C#N)sc23)cc1,0.76,6.1,35.0,1.6,1.6225999999999998,1.4124999999999832,,,1:1,,,,glass/ITO (120 nm)/ZnO (30 nm)/BHJ (80 nm)/MoO3 (7 nm)/Ag (100 nm),inverted,ZnO,ZnO,MoO3,MoO3,80.0,chlorobenzene,,,-5.03,-2.93,,-5.576,-3.916,
95855,10.1021/acs.jpcc.0c03282,10.1021/acs.jpcc.0c03282,PBDT(T)[2H]T,ITIC,PBDT(T)[2H]T,ITIC,,CCCCCCc1ccc(C2(c3ccc(CCCCCC)cc3)c3cc4c(cc3-c3sc5cc(C=C6C(=O)c7ccccc7C6=C(C#N)C#N)sc5c32)C(c2ccc(CCCCCC)cc2)(c2ccc(CCCCCC)cc2)c2c-4sc3cc(C=C4C(=O)c5ccccc5C4=C(C#N)C#N)sc23)cc1,0.73,13.4,41.0,4.0,4.01062,0.2655000000000074,,,1:1,,,,glass/ITO (120 nm)/ZnO (30 nm)/BHJ (80 nm)/MoO3 (7 nm)/Ag (100 nm),inverted,ZnO,ZnO,MoO3,MoO3,80.0,chlorobenzene,,,,,,-5.576,-3.916,
95856,10.1021/acs.jpcc.0c03282,10.1021/acs.jpcc.0c03282,PBDT(T)[2H]T,ITIC,PBDT(T)[2H]T,ITIC,,CCCCCCc1ccc(C2(c3ccc(CCCCCC)cc3)c3cc4c(cc3-c3sc5cc(C=C6C(=O)c7ccccc7C6=C(C#N)C#N)sc5c32)C(c2ccc(CCCCCC)cc2)(c2ccc(CCCCCC)cc2)c2c-4sc3cc(C=C4C(=O)c5ccccc5C4=C(C#N)C#N)sc23)cc1,0.69,11.5,36.0,2.9,2.8566,1.4965517241379347,,,1:1,,,,glass/ITO (120 nm)/ZnO (30 nm)/BHJ (80 nm)/MoO3 (7 nm)/Ag (100 nm),inverted,ZnO,ZnO,MoO3,MoO3,80.0,chlorobenzene,,,,,,-5.576,-3.916,
95857,10.1021/acs.jpcc.0c03282,10.1021/acs.jpcc.0c03282,PBDT(T)[2F]T,ITIC,PBDT(T)[2F]T,ITIC,CCCCC(CC)Cc1ccc(-c2c3cc(-c4scc(F)c4F)sc3c(-c3ccc(CC(CC)CCCC)s3)c3ccsc23)s1,CCCCCCc1ccc(C2(c3ccc(CCCCCC)cc3)c3cc4c(cc3-c3sc5cc(C=C6C(=O)c7ccccc7C6=C(C#N)C#N)sc5c32)C(c2ccc(CCCCCC)cc2)(c2ccc(CCCCCC)cc2)c2c-4sc3cc(C=C4C(=O)c5ccccc5C4=C(C#N)C#N)sc23)cc1,0.96,16.0,56.0,8.6,8.6016,0.0186046511627886,,,1:1,,,,glass/ITO (120 nm)/ZnO (30 nm)/BHJ (80 nm)/MoO3 (7 nm)/Ag (100 nm),inverted,ZnO,ZnO,MoO3,MoO3,80.0,chlorobenzene,,,-5.22,-3.22,,-5.576,-3.916,
95858,10.1021/acs.jpcc.0c03282,10.1021/acs.jpcc.0c03282,PBDT(T)[2F]T,ITIC,PBDT(T)[2F]T,ITIC,CCCCC(CC)Cc1ccc(-c2c3cc(-c4scc(F)c4F)sc3c(-c3ccc(CC(CC)CCCC)s3)c3ccsc23)s1,CCCCCCc1ccc(C2(c3ccc(CCCCCC)cc3)c3cc4c(cc3-c3sc5cc(C=C6C(=O)c7ccccc7C6=C(C#N)C#N)sc5c32)C(c2ccc(CCCCCC)cc2)(c2ccc(CCCCCC)cc2)c2c-4sc3cc(C=C4C(=O)c5ccccc5C4=C(C#N)C#N)sc23)cc1,0.93,15.0,48.0,6.8,6.696000000000001,1.5294117647058707,,,1:1,,,,glass/ITO (120 nm)/ZnO (30 nm)/BHJ (80 nm)/MoO3 (7 nm)/Ag (100 nm),inverted,ZnO,ZnO,MoO3,MoO3,80.0,chlorobenzene,,,-5.22,-3.22,,-5.576,-3.916,
95859,10.1021/acs.jpcc.0c09226,10.1021/acs.jpcc.0c09226,P3HT,CdSe QD,P3HT,CdSe QD,CCCCCCc1ccsc1,,0.43,1.71,41.0,0.3,0.301473,0.4910000000000007,0.28,0.3,4:1,,,,ITO/PEDOT:PSS/CdSe NCs:P3HT/Al,conventional,,,PEDOT:PSS,PEDOT:PSS,170.0,chlorobenzene/pyridine (4:1),chlorobenzene:pyridine (4:1),150.0,-5.01,-3.12,,,,
95860,10.1021/acs.jpcc.0c09226,10.1021/acs.jpcc.0c09226,P3HT,CdSe branched,P3HT,CdSe branched,CCCCCCc1ccsc1,,0.47,3.49,41.0,0.67,0.6725230000000001,0.3765671641791123,0.64,0.67,4:1,,,,ITO/PEDOT:PSS/CdSe NCs:P3HT/Al,conventional,,,PEDOT:PSS,PEDOT:PSS,170.0,chlorobenzene/pyridine (4:1),chlorobenzene:pyridine (4:1),150.0,-5.01,-3.12,,,,
95861,10.1021/acs.jpcc.0c09226,10.1021/acs.jpcc.0c09226,P3HT,CdSe SQD,P3HT,CdSe SQD,CCCCCCc1ccsc1,,0.49,4.0,48.0,0.95,0.9408,0.9684210526315774,0.93,0.95,4:1,,,,ITO/PEDOT:PSS/CdSe NCs:P3HT/Al,conventional,,,PEDOT:PSS,PEDOT:PSS,170.0,chlorobenzene/pyridine (4:1),chlorobenzene:pyridine (4:1),150.0,-5.01,-3.12,,,,
95862,10.1021/acs.jpcc.0c09226,10.1021/acs.jpcc.0c09226,P3HT,CdSe SQD,P3HT,CdSe SQD,CCCCCCc1ccsc1,,0.48,3.39,48.0,0.78,0.781056,0.1353846153846084,0.74,0.78,4:1,,,,ITO/PEDOT:PSS/CdSe NCs:P3HT/Al,conventional,,,PEDOT:PSS,PEDOT:PSS,170.0,chlorobenzene/pyridine (4:1),chlorobenzene:pyridine (4:1),150.0,-5.01,-3.12,,,,
95863,10.1021/acs.jpcc.0c09226,10.1021/acs.jpcc.0c09226,P3HT,CdSe SQD,P3HT,CdSe SQD,CCCCCCc1ccsc1,,0.54,2.66,42.0,0.61,0.603288,1.1003278688524492,0.58,0.61,4:1,,,,ITO/PEDOT:PSS/CdSe NCs:P3HT/Al,conventional,,,PEDOT:PSS,PEDOT:PSS,170.0,chlorobenzene/pyridine (4:1),chlorobenzene:pyridine (4:1),150.0,-5.01,-3.12,,,,
95864,10.1021/acs.jpcc.0c09226,10.1021/acs.jpcc.0c09226,P3HT,CdSe SQD,P3HT,CdSe SQD,CCCCCCc1ccsc1,,0.59,2.36,38.0,0.53,0.5291119999999999,0.1675471698113416,0.5,0.53,4:1,,,,ITO/PEDOT:PSS/CdSe NCs:P3HT/Al,conventional,,,PEDOT:PSS,PEDOT:PSS,170.0,chlorobenzene/pyridine (4:1),chlorobenzene:pyridine (4:1),150.0,-5.01,-3.12,,,,
95865,10.1021/acs.jpcc.0c09226,10.1021/acs.jpcc.0c09226,P3HT,CdSe,P3HT,CdSe,CCCCCCc1ccsc1,,0.6,2.19,35.0,0.45,0.4599,2.199999999999992,0.44,0.45,4:1,,,,ITO/PEDOT:PSS/CdSe NCs:P3HT/Al,conventional,,,PEDOT:PSS,PEDOT:PSS,170.0,chlorobenzene/pyridine (4:1),chlorobenzene:pyridine (4:1),150.0,-5.01,-3.12,,,,
