Repository: JiYiqaq/PCE-KA-GNN

# Data directory

- `raw/Active_Database.csv` is the immutable source dataset bundled under CC BY 4.0. Do not overwrite it with processed data.
- `processed/` is created and populated by the training pipeline. Generated `.pt` and `.pth` caches are intentionally ignored by Git because they can exceed GitHub's normal single-file limit.

See `../DATA_LICENSE.md` for provenance, license and checksum information.

File: data/raw/Active_Database.csv (part 327 of 471)
id,doi,doi_norm,donor,acceptor,donor_canonical,acceptor_canonical,donor_smiles,acceptor_smiles,voc,jsc,ff,pce,pce_recomputed,pce_relative_error_percent,pce_avg,pce_best,d_a_ratio,additive,additive_canonical,additive_ratio,device_structure,device_type,etl,etl_canonical,htl,htl_canonical,active_layer_thickness,solvent,solvent_canonical,annealing_temp,homo_d,lumo_d,eg_d,homo_a,lumo_a,eg_a
95866,10.1021/acs.jpcc.0c09226,10.1021/acs.jpcc.0c09226,P3HT,CdSe,P3HT,CdSe,CCCCCCc1ccsc1,,0.64,3.41,39.0,0.84,0.8511360000000002,1.3257142857143165,0.82,0.84,4:1,MTP,,,ITO/PEDOT:PSS/CdSe NCs:P3HT/Al,conventional,,,PEDOT:PSS,PEDOT:PSS,170.0,chlorobenzene/pyridine (4:1),chlorobenzene:pyridine (4:1),150.0,-5.01,-3.12,,,,
95867,10.1021/acs.jpcc.0c09226,10.1021/acs.jpcc.0c09226,P3HT,CdSe,P3HT,CdSe,CCCCCCc1ccsc1,,0.71,3.94,39.0,1.08,1.090986,1.0172222222222165,1.04,1.08,4:1,MTP,,,ITO/PEDOT:PSS/CdSe NCs:P3HT/Al,conventional,,,PEDOT:PSS,PEDOT:PSS,170.0,chlorobenzene/pyridine (4:1),chlorobenzene:pyridine (4:1),150.0,-5.01,-3.12,,,,
95868,10.1021/acs.jpcc.0c09226,10.1021/acs.jpcc.0c09226,P3HT,CdSe,P3HT,CdSe,CCCCCCc1ccsc1,,0.72,3.74,38.0,1.02,1.0232640000000002,0.3200000000000152,0.98,1.02,4:1,MTP,,,ITO/PEDOT:PSS/CdSe NCs:P3HT/Al,conventional,,,PEDOT:PSS,PEDOT:PSS,170.0,chlorobenzene/pyridine (4:1),chlorobenzene:pyridine (4:1),150.0,-5.01,-3.12,,,,
95869,10.1021/acs.jpcc.1c04720,10.1021/acs.jpcc.1c04720,PTB7,ITIC,PTB7,ITIC,CCCCC(CC)COC(=O)c1sc2c(-c3cc4c(OCC(CC)CCCC)c5sccc5c(OCC(CC)CCCC)c4s3)scc2c1F,CCCCCCc1ccc(C2(c3ccc(CCCCCC)cc3)c3cc4c(cc3-c3sc5cc(C=C6C(=O)c7ccccc7C6=C(C#N)C#N)sc5c32)C(c2ccc(CCCCCC)cc2)(c2ccc(CCCCCC)cc2)c2c-4sc3cc(C=C4C(=O)c5ccccc5C4=C(C#N)C#N)sc23)cc1,0.795,8.99,52.3,3.73,3.73790715,0.2119879356568327,3.61,3.73,,,,,ITO/PEDOT:PSS/active layer/PDINO/Ag,conventional,PDINO,PDINO,PEDOT:PSS,PEDOT:PSS,,,,,-5.19,-3.43,,-5.576,-3.916,
95870,10.1021/acs.jpcc.1c04720,10.1021/acs.jpcc.1c04720,PTB7-Th,ITIC,PTB7-Th,ITIC,CCCCC(CC)COC(=O)c1sc2csc(-c3cc4c(-c5ccc(CC(CC)CCCC)s5)c5sccc5c(-c5ccc(CC(CC)CCCC)s5)c4s3)c2c1F,CCCCCCc1ccc(C2(c3ccc(CCCCCC)cc3)c3cc4c(cc3-c3sc5cc(C=C6C(=O)c7ccccc7C6=C(C#N)C#N)sc5c32)C(c2ccc(CCCCCC)cc2)(c2ccc(CCCCCC)cc2)c2c-4sc3cc(C=C4C(=O)c5ccccc5C4=C(C#N)C#N)sc23)cc1,0.779,14.35,54.4,6.09,6.0811856,0.1447356321838989,5.81,6.09,,,,,ITO/PEDOT:PSS/active layer/PDINO/Ag,conventional,PDINO,PDINO,PEDOT:PSS,PEDOT:PSS,,,,,-5.21,-3.6,,-5.576,-3.916,
95871,10.1021/acs.jpcc.1c07050,10.1021/acs.jpcc.1c07050,PV2000,PCBM,PV2000,PCBM,,CCCCC(=O)OCC1(C2=CC=CC=C2)C3=CC=CC4=CC=CC5=CC=CC6=CC=CC7=CC=CC1=C7C6=C5C4=C3,0.77,11.0,59.0,4.9,4.9973,1.98571428571428,,,,,,,inverted,inverted,ZnO,ZnO,PEDOT:PSS,PEDOT:PSS,,o-xylene,o-xylene,,,,,-6.1,-3.7,
95872,10.1021/acs.jpcc.1c07050,10.1021/acs.jpcc.1c07050,PV2000,PCBM,PV2000,PCBM,,CCCCC(=O)OCC1(C2=CC=CC=C2)C3=CC=CC4=CC=CC5=CC=CC6=CC=CC7=CC=CC1=C7C6=C5C4=C3,0.76,11.6,59.0,5.2,5.201439999999999,0.0276923076922841,,,,Ni(dtc)2,,,inverted,inverted,ZnO,ZnO,PEDOT:PSS,PEDOT:PSS,,o-xylene,o-xylene,,,,,-6.1,-3.7,
95873,10.1021/acs.jpcc.1c07050,10.1021/acs.jpcc.1c07050,PV2000,PCBM,PV2000,PCBM,,CCCCC(=O)OCC1(C2=CC=CC=C2)C3=CC=CC4=CC=CC5=CC=CC6=CC=CC7=CC=CC1=C7C6=C5C4=C3,0.71,9.8,53.0,3.6,3.68774,2.4372222222222137,,,,Ni(dtc)2,,,inverted,inverted,ZnO,ZnO,PEDOT:PSS,PEDOT:PSS,,o-xylene,o-xylene,,,,,-6.1,-3.7,
95874,10.1021/acs.jpcc.1c07050,10.1021/acs.jpcc.1c07050,PV2000,PCBM,PV2000,PCBM,,CCCCC(=O)OCC1(C2=CC=CC=C2)C3=CC=CC4=CC=CC5=CC=CC6=CC=CC7=CC=CC1=C7C6=C5C4=C3,0.63,9.3,50.0,2.9,2.9295000000000004,1.017241379310363,,,,Ni(dtc)2,,,inverted,inverted,ZnO,ZnO,PEDOT:PSS,PEDOT:PSS,,o-xylene,o-xylene,,,,,-6.1,-3.7,
95875,10.1021/acs.jpcc.1c07050,10.1021/acs.jpcc.1c07050,PV2000,PCBM,PV2000,PCBM,,CCCCC(=O)OCC1(C2=CC=CC=C2)C3=CC=CC4=CC=CC5=CC=CC6=CC=CC7=CC=CC1=C7C6=C5C4=C3,0.46,9.9,48.0,2.2,2.1859200000000003,0.639999999999994,,,,Ni(dtc)2,,,inverted,inverted,ZnO,ZnO,PEDOT:PSS,PEDOT:PSS,,o-xylene,o-xylene,,,,,-6.1,-3.7,
95876,10.1021/acs.jpcc.1c07641,10.1021/acs.jpcc.1c07641,PTBO,PCBM,PTBO,PCBM,,CCCCC(=O)OCC1(C2=CC=CC=C2)C3=CC=CC4=CC=CC5=CC=CC6=CC=CC7=CC=CC1=C7C6=C5C4=C3,0.75,3.28,43.0,1.06,1.0578,0.2075471698113188,,,,,,,ITO/PEDOT:PSS/active layer/Al,conventional,,,PEDOT:PSS,PEDOT:PSS,,,,,,,,-6.1,-3.7,
95877,10.1021/acs.jpcc.1c07641,10.1021/acs.jpcc.1c07641,PTBT,PCBM,PTBT,PCBM,CCCCC(CC)Cc1csc(-c2c3cc(-c4ccc(-c5sc(-c6cccs6)c6c5C(=O)c5c(CC(CC)CCCC)sc(CC(CC)CCCC)c5C6=O)s4)sc3c(-c3cc(CC(CC)CCCC)cs3)c3ccsc23)c1,CCCCC(=O)OCC1(C2=CC=CC=C2)C3=CC=CC4=CC=CC5=CC=CC6=CC=CC7=CC=CC1=C7C6=C5C4=C3,0.86,11.7,70.0,7.07,7.043399999999999,0.3762376237623913,,,,,,,ITO/PEDOT:PSS/active layer/Al,conventional,,,PEDOT:PSS,PEDOT:PSS,,,,,-5.25,-3.38,,-6.1,-3.7,
95878,10.1021/acs.jpcc.1c07641,10.1021/acs.jpcc.1c07641,PTBSe,PCBM,PTBSe,PCBM,,CCCCC(=O)OCC1(C2=CC=CC=C2)C3=CC=CC4=CC=CC5=CC=CC6=CC=CC7=CC=CC1=C7C6=C5C4=C3,0.88,1.9,25.0,0.42,0.418,0.4761904761904766,,,,,,,ITO/PEDOT:PSS/active layer/Al,conventional,,,PEDOT:PSS,PEDOT:PSS,,,,,,,,-6.1,-3.7,
95879,10.1021/acs.jpcc.2c05974,10.1021/acs.jpcc.2c05974,PBDB-T,BTTIDC8IC,PBDB-T,BTTIDC8IC,CCCCC(CC)Cc1ccc(-c2c3cc(-c4ccc(-c5sc(-c6cccs6)c6c5C(=O)c5c(CC(CC)CCCC)sc(CC(CC)CCCC)c5C6=O)s4)sc3c(-c3ccc(CC(CC)CCCC)s3)c3ccsc23)s1,,1.029,11.07,54.9,6.26,6.253675469999999,0.1010308306709353,,,1:1.2,DIO (1%),DIO,1%,ITO/ZnO/PBDB-T:acceptor/MoO3/Ag,inverted,ZnO,ZnO,MoO3,MoO3,,chlorobenzene,chlorobenzene,,-5.33,-3.48,,,,
95880,10.1021/acs.jpcc.2c05974,10.1021/acs.jpcc.2c05974,PBDB-T,BTTIDC8IC-F,PBDB-T,BTTIDC8IC-F,CCCCC(CC)Cc1ccc(-c2c3cc(-c4ccc(-c5sc(-c6cccs6)c6c5C(=O)c5c(CC(CC)CCCC)sc(CC(CC)CCCC)c5C6=O)s4)sc3c(-c3ccc(CC(CC)CCCC)s3)c3ccsc23)s1,,0.939,14.05,62.5,8.24,8.24559375,0.0678853155339705,,,1:1.2,DIO (1%),DIO,1%,ITO/ZnO/PBDB-T:acceptor/MoO3/Ag,inverted,ZnO,ZnO,MoO3,MoO3,,chlorobenzene,chlorobenzene,,-5.33,-3.48,,,,
95881,10.1021/acs.jpcc.9b09833,10.1021/acs.jpcc.9b09833,PBDB-T,ITIC,PBDB-T,ITIC,CCCCC(CC)Cc1ccc(-c2c3cc(-c4ccc(-c5sc(-c6cccs6)c6c5C(=O)c5c(CC(CC)CCCC)sc(CC(CC)CCCC)c5C6=O)s4)sc3c(-c3ccc(CC(CC)CCCC)s3)c3ccsc23)s1,CCCCCCc1ccc(C2(c3ccc(CCCCCC)cc3)c3cc4c(cc3-c3sc5cc(C=C6C(=O)c7ccccc7C6=C(C#N)C#N)sc5c32)C(c2ccc(CCCCCC)cc2)(c2ccc(CCCCCC)cc2)c2c-4sc3cc(C=C4C(=O)c5ccccc5C4=C(C#N)C#N)sc23)cc1,0.9,16.5,64.0,9.61,9.504,1.1030176899063464,,,1:1,"1,8-diiodooctane (DIO)",,0.5 vol%,glass/ITO/Interfacial layer (ZnO or PEI)/active layer/MoO3/Ag,inverted,ZnO,ZnO,MoO3,MoO3,,chlorobenzene,,,-5.33,-3.48,,-5.576,-3.916,
95882,10.1021/acs.jpcc.9b09833,10.1021/acs.jpcc.9b09833,PBDB-T,ITIC,PBDB-T,ITIC,CCCCC(CC)Cc1ccc(-c2c3cc(-c4ccc(-c5sc(-c6cccs6)c6c5C(=O)c5c(CC(CC)CCCC)sc(CC(CC)CCCC)c5C6=O)s4)sc3c(-c3ccc(CC(CC)CCCC)s3)c3ccsc23)s1,CCCCCCc1ccc(C2(c3ccc(CCCCCC)cc3)c3cc4c(cc3-c3sc5cc(C=C6C(=O)c7ccccc7C6=C(C#N)C#N)sc5c32)C(c2ccc(CCCCCC)cc2)(c2ccc(CCCCCC)cc2)c2c-4sc3cc(C=C4C(=O)c5ccccc5C4=C(C#N)C#N)sc23)cc1,0.89,16.1,49.0,6.99,7.02121,0.4464949928469204,,,1:1,"1,8-diiodooctane",,0.5 vol %,glass/ITO/Interfacial layer (ZnO or PEI)/active layer/MoO3/Ag,nonfullerene solar cell,PEI,PEI,MoO3,MoO3,,chlorobenzene,,,-5.33,-3.48,,-5.576,-3.916,
95883,10.1021/acs.jpcc.9b09833,10.1021/acs.jpcc.9b09833,PM6,IT-4F,PM6,IT-4F,COC(=O)C(C)(C)c1cc(C)cc(-c2sc3c4sc5cc(/C=C6/C(=O)c7cc(F)cc(c7)C(=O)/C6=C\c6cc(C(C)(C)C(=O)OC)c(-c7cc(C)cc(C(C)(C)C(=O)OC)c7)s6)sc5c4c(C(C)(C)C(=O)OC)ccc2-3)c1,CCCCCCc1ccc(C2(c3ccc(CCCCCC)cc3)c3cc4c(cc3-c3sc5cc(/C=C6\C(=O)c7cc(F)c(F)cc7C6=C(C#N)C#N)sc5c32)C(c2ccc(CCCCCC)cc2)(c2ccc(CCCCCC)cc2)c2c-4sc3cc(/C=C4\C(=O)c5cc(F)c(F)cc5C4=C(C#N)C#N)sc23)cc1,0.83,20.3,72.0,12.02,12.13128,0.9257903494176284,,,1:1,DIO,,0.5 vol%,glass/ITO/Interfacial layer (ZnO or PEI)/active layer/MoO3/Ag,inverted,ZnO,ZnO,MoO3,MoO3,,chlorobenzene,,,-5.56,-3.65,,-5.66,-4.14,
95884,10.1021/acs.jpcc.9b09833,10.1021/acs.jpcc.9b09833,PM6,IT-4F,PM6,IT-4F,COC(=O)C(C)(C)c1cc(C)cc(-c2sc3c4sc5cc(/C=C6/C(=O)c7cc(F)cc(c7)C(=O)/C6=C\c6cc(C(C)(C)C(=O)OC)c(-c7cc(C)cc(C(C)(C)C(=O)OC)c7)s6)sc5c4c(C(C)(C)C(=O)OC)ccc2-3)c1,CCCCCCc1ccc(C2(c3ccc(CCCCCC)cc3)c3cc4c(cc3-c3sc5cc(/C=C6\C(=O)c7cc(F)c(F)cc7C6=C(C#N)C#N)sc5c32)C(c2ccc(CCCCCC)cc2)(c2ccc(CCCCCC)cc2)c2c-4sc3cc(/C=C4\C(=O)c5cc(F)c(F)cc5C4=C(C#N)C#N)sc23)cc1,0.82,20.1,47.0,7.8,7.746539999999999,0.685384615384619,,,1:1,DIO,,0.5 vol%,glass/ITO/Interfacial layer (ZnO or PEI)/active layer/MoO3/Ag,inverted,PEI,PEI,MoO3,MoO3,,chlorobenzene,,,-5.56,-3.65,,-5.66,-4.14,
95885,10.1021/acs.jpcc.9b09833,10.1021/acs.jpcc.9b09833,PBDB-T,IT-M,PBDB-T,IT-M,CCCCC(CC)Cc1ccc(-c2c3cc(-c4ccc(-c5sc(-c6cccs6)c6c5C(=O)c5c(CC(CC)CCCC)sc(CC(CC)CCCC)c5C6=O)s4)sc3c(-c3ccc(CC(CC)CCCC)s3)c3ccsc23)s1,CCCCCCc1ccc(C2(c3ccc(CCCCCC)cc3)c3cc4c(cc3-c3sc5cc(/C=C6\C(=O)c7ccc(C)cc7C6=C(C#N)C#N)sc5c32)C(c2ccc(CCCCCC)cc2)(c2ccc(CCCCCC)cc2)c2c-4sc3cc(/C=C4\C(=O)c5ccc(C)cc5C4=C(C#N)C#N)sc23)cc1,0.93,16.0,61.0,9.14,9.0768,0.6914660831509862,,,1:1,"1,8-diiodooctane",,0.5 vol %,glass/ITO/Interfacial layer (ZnO or PEI)/active layer/MoO3/Ag,inverted,ZnO,ZnO,MoO3,MoO3,,chlorobenzene,,,-5.33,-3.48,,-5.514,-3.808,
95886,10.1021/acs.jpcc.9b09833,10.1021/acs.jpcc.9b09833,PBDB-T,IT-M,PBDB-T,IT-M,CCCCC(CC)Cc1ccc(-c2c3cc(-c4ccc(-c5sc(-c6cccs6)c6c5C(=O)c5c(CC(CC)CCCC)sc(CC(CC)CCCC)c5C6=O)s4)sc3c(-c3ccc(CC(CC)CCCC)s3)c3ccsc23)s1,CCCCCCc1ccc(C2(c3ccc(CCCCCC)cc3)c3cc4c(cc3-c3sc5cc(/C=C6\C(=O)c7ccc(C)cc7C6=C(C#N)C#N)sc5c32)C(c2ccc(CCCCCC)cc2)(c2ccc(CCCCCC)cc2)c2c-4sc3cc(/C=C4\C(=O)c5ccc(C)cc5C4=C(C#N)C#N)sc23)cc1,0.91,16.3,46.0,6.89,6.823180000000001,0.9698113207547024,,,1:1,"1,8-diiodooctane",,0.5 vol %,glass/ITO/Interfacial layer (ZnO or PEI)/active layer/MoO3/Ag,nonfullerene solar cell,PEI,PEI,MoO3,MoO3,,chlorobenzene,,,-5.33,-3.48,,-5.514,-3.808,
95887,10.1021/acs.jpcc.9b10580,10.1021/acs.jpcc.9b10580,PE80,Y6,PE80,Y6,,CCCCCCCCCCCc1c(/C=C2\C(=O)c3cc(F)c(F)cc3C2=C(C#N)C#N)sc2c1sc1c3c4nsnc4c4c5sc6c(CCCCCCCCCCC)c(/C=C7\C(=O)c8cc(F)c(F)cc8C7=C(C#N)C#N)sc6c5n(CC(CC)CCCC)c4c3n(CC(CC)CCCC)c21,0.88,10.24,46.0,4.11,4.145152,0.8552798053527997,4.06,4.11,1:1,1-chloronaphthalene,CN,,ITO/PEDOT:PSS/active layer/PDINO/Al,conventional,PDINO,PDINO,PEDOT:PSS,PEDOT:PSS,,chloroform,chloroform,150.0,,,,-5.65,-4.09,
95888,10.1021/acs.jpcc.9b10580,10.1021/acs.jpcc.9b10580,PE81,Y6,PE81,Y6,,CCCCCCCCCCCc1c(/C=C2\C(=O)c3cc(F)c(F)cc3C2=C(C#N)C#N)sc2c1sc1c3c4nsnc4c4c5sc6c(CCCCCCCCCCC)c(/C=C7\C(=O)c8cc(F)c(F)cc8C7=C(C#N)C#N)sc6c5n(CC(CC)CCCC)c4c3n(CC(CC)CCCC)c21,0.9,19.54,58.0,10.21,10.19988,0.0991185112634727,10.04,10.21,1:1.2,,,,ITO/PEDOT:PSS/active layer/PDINO/Al,conventional,PDINO,PDINO,PEDOT:PSS,PEDOT:PSS,,chloroform,chloroform,110.0,,,,-5.65,-4.09,
95889,10.1021/acs.jpcc.9b11562,10.1021/acs.jpcc.9b11562,PDPPTPT,[70]PCBM,PDPPTPT,,CCCCCCCCC(CCCCCC)CN1C(=O)C2=C(c3ccc(-c4ccccc4)s3)N(CC(CCCCCC)CCCCCCCC)C(=O)C2=C1c1cccs1,,0.8,14.0,67.0,7.4,7.504000000000001,1.4054054054054186,,,,,,,ITO/PEDOT:PSS/polymer:[70]PCBM/LiF/Al,conventional,LiF,LiF,PEDOT:PSS,PEDOT:PSS,,chloroform with o-DCB as cosolvent,chloroform,,-5.335,-3.66,,,,
95890,10.1021/acs.jpcc.9b11562,10.1021/acs.jpcc.9b11562,PDPP(TPT-alt-2T),,PDPP(TPT-alt-2T),,,,0.74,6.44,67.0,3.2,3.192952,0.2202500000000051,,,,,,,ITO/PEDOT:PSS/polymer:[70]PCBM/LiF/Al,conventional,LiF,LiF,PEDOT:PSS,PEDOT:PSS,,chloroform with o-DCB as cosolvent,chloroform,,,,,,,
95891,10.1021/acs.jpcc.9b11562,10.1021/acs.jpcc.9b11562,PDPP2T,,PDPP2T,,,,0.68,2.03,50.0,0.7,0.6902000000000001,1.3999999999999728,,,,,,,ITO/PEDOT:PSS/polymer:[70]PCBM/LiF/Al,conventional,LiF,LiF,PEDOT:PSS,PEDOT:PSS,,chloroform with o-DCB as cosolvent,chloroform,,,,,,,
95892,10.1021/acs.jpcc.9b11562,10.1021/acs.jpcc.9b11562,PDPP(TPT-alt-3T),,PDPP(TPT-alt-3T),,,,0.75,15.9,67.0,8.0,7.98975,0.1281250000000011,,,,,,,ITO/PEDOT:PSS/polymer:[70]PCBM/LiF/Al,conventional,LiF,LiF,PEDOT:PSS,PEDOT:PSS,,chloroform with o-DCB as cosolvent,chloroform,,,,,,,
95893,10.1021/acs.jpcc.9b11562,10.1021/acs.jpcc.9b11562,PDPP3T,[70]PCBM,PDPP3T,,CCCCCCCCC(CCCCCC)CN1C(=O)C2=C(c3ccc(-c4cccs4)s3)N(CC(CCCCCC)CCCCCCCC)C(=O)C2=C1c1cccs1,,0.67,15.4,69.0,7.1,7.119420000000002,0.2735211267605914,,,,,,,ITO/PEDOT:PSS/polymer:[70]PCBM/LiF/Al,conventional,LiF,LiF,PEDOT:PSS,PEDOT:PSS,,chloroform with o-DCB as cosolvent,chloroform,,-5.17,-3.67,,,,
95894,10.1021/acs.jpcc.9b11562,10.1021/acs.jpcc.9b11562,PDPP(TPT-alt-4T),,PDPP(TPT-alt-4T),,,,0.71,14.4,69.0,7.0,7.05456,0.7794285714285769,,,,,,,ITO/PEDOT:PSS/polymer:[70]PCBM/LiF/Al,conventional,LiF,LiF,PEDOT:PSS,PEDOT:PSS,,chloroform with o-DCB as cosolvent,chloroform,,,,,,,
95895,10.1021/acs.jpcc.9b11562,10.1021/acs.jpcc.9b11562,PDPP4T,[70]PCBM,PDPP4T,,,,0.64,15.3,69.0,6.8,6.75648,0.64,,,,,,,ITO/PEDOT:PSS/polymer:[70]PCBM/LiF/Al,conventional,LiF,LiF,PEDOT:PSS,PEDOT:PSS,,chloroform with o-DCB as cosolvent,chloroform,,,,,,,
95896,10.1021/acs.jpcc.9b11562,10.1021/acs.jpcc.9b11562,PDPP(TPT-alt-TTTT),,PDPP(TPT-alt-TTTT),,,,0.74,14.2,66.0,6.9,6.935279999999999,0.511304347826064,,,,,,,ITO/PEDOT:PSS/polymer:[70]PCBM/LiF/Al,conventional,LiF,LiF,PEDOT:PSS,PEDOT:PSS,,chloroform with o-DCB as cosolvent,chloroform,,,,,,,
95897,10.1021/acs.jpcc.9b11562,10.1021/acs.jpcc.9b11562,PDPPTTTT,[70]PCBM,PDPPTTTT,,,,0.66,14.8,70.0,6.9,6.8376,0.90434782608696,,,,,,,ITO/PEDOT:PSS/polymer:[70]PCBM/LiF/Al,conventional,LiF,LiF,PEDOT:PSS,PEDOT:PSS,,chloroform with o-DCB as cosolvent,chloroform,,,,,,,
95898,10.1021/acs.jpcc.9b11562,10.1021/acs.jpcc.9b11562,PDPP(PyTPy-alt-3T),,PDPP(PyTPy-alt-3T),,,,0.88,11.9,63.0,6.6,6.59736,0.0399999999999929,,,,,,,ITO/MoO3/polymer:[70]PCBM/LiF/Al,,LiF,LiF,MoO3,MoO3,,chloroform with o-DCB as cosolvent,chloroform,,,,,,,
95899,10.1021/acs.jpcc.9b11562,10.1021/acs.jpcc.9b11562,PDPPPyTPy,[70]PCBM,PDPPPyTPy,,,,0.99,7.0,60.0,4.1,4.158,1.4146341463414591,,,,,,,ITO/MoO3/polymer:[70]PCBM/LiF/Al,bulk heterojunction,LiF,LiF,MoO3,MoO3,,chloroform with o-DCB as cosolvent,chloroform,,,,,,,
95900,10.1021/acs.jpcc.9b11562,10.1021/acs.jpcc.9b11562,PDPP(TEDOTT-alt-3T),,PDPP(TEDOTT-alt-3T),,,,0.47,14.1,53.0,3.5,3.51231,0.3517142857142806,,,,,,,ITO/PEDOT:PSS/polymer:[70]PCBM/LiF/Al,conventional,LiF,LiF,PEDOT:PSS,PEDOT:PSS,,chloroform with o-DCB as cosolvent,chloroform,,,,,,,
95901,10.1021/acs.jpcc.9b11562,10.1021/acs.jpcc.9b11562,PDPPTEDOTT,[70]PCBM,PDPPTEDOTT,,,,0.36,16.1,49.0,2.8,2.84004,1.4300000000000108,,,,,,,ITO/PEDOT:PSS/polymer:[70]PCBM/LiF/Al,conventional,LiF,LiF,PEDOT:PSS,PEDOT:PSS,,chloroform with o-DCB as cosolvent,chloroform,,,,,,,
95902,10.1021/acs.jpcc.9b11562,10.1021/acs.jpcc.9b11562,PDPPTDTPT,[70]PCBM,PDPPTDTPT,,,,0.43,16.6,54.0,3.9,3.85452,1.166153846153834,,,,,,,ITO/PEDOT:PSS/polymer:[70]PCBM/LiF/Al,conventional,LiF,LiF,PEDOT:PSS,PEDOT:PSS,,chloroform with o-DCB as cosolvent,chloroform,,,,,,,
95903,10.1021/acs.jpcc.9b11562,10.1021/acs.jpcc.9b11562,PDPP(TDTPT-alt-TBTT),,PDPP(TDTPT-alt-TBTT),,,,0.52,12.2,58.0,3.7,3.6795199999999992,0.553513513513539,,,,,,,ITO/PEDOT:PSS/polymer:[70]PCBM/LiF/Al,conventional,LiF,LiF,PEDOT:PSS,PEDOT:PSS,,chloroform with o-DCB as cosolvent,chloroform,,,,,,,
95904,10.1021/acs.jpcc.9b11562,10.1021/acs.jpcc.9b11562,PDPPTBTT,[70]PCBM,PDPPTBTT,,,,0.66,2.8,66.0,1.2,1.21968,1.6399999999999937,,,,,,,ITO/PEDOT:PSS/polymer:[70]PCBM/LiF/Al,conventional,LiF,LiF,PEDOT:PSS,PEDOT:PSS,,chloroform with o-DCB as cosolvent,chloroform,,,,,,,
95905,10.1021/acs.jpclett.2c03283,10.1021/acs.jpclett.2c03283,PM6,BTP-eC9,PM6,BTP-eC9,COC(=O)C(C)(C)c1cc(C)cc(-c2sc3c4sc5cc(/C=C6/C(=O)c7cc(F)cc(c7)C(=O)/C6=C\c6cc(C(C)(C)C(=O)OC)c(-c7cc(C)cc(C(C)(C)C(=O)OC)c7)s6)sc5c4c(C(C)(C)C(=O)OC)ccc2-3)c1,CCCCCCCCCc1c(C=C2C(=O)c3cc(Cl)c(Cl)cc3C2=C(C#N)C#N)sc2c1sc1c3c4nsnc4c4c5sc6c(CCCCCCCCC)c(C=C7C(=O)c8cc(Cl)c(Cl)cc8C7=C(C#N)C#N)sc6c5n(CC(CCCC)CCCCCC)c4c3n(CC(CCCC)CCCCCC)c21,0.855,26.49,69.95,15.81,15.842940525,0.2083524667931625,15.81,15.81,,,,,,,,,,,,,,30.0,-5.56,-3.65,,-5.68,-3.9,
95906,10.1021/acs.jpclett.2c03283,10.1021/acs.jpclett.2c03283,PM6,BTP-eC9,PM6,BTP-eC9,COC(=O)C(C)(C)c1cc(C)cc(-c2sc3c4sc5cc(/C=C6/C(=O)c7cc(F)cc(c7)C(=O)/C6=C\c6cc(C(C)(C)C(=O)OC)c(-c7cc(C)cc(C(C)(C)C(=O)OC)c7)s6)sc5c4c(C(C)(C)C(=O)OC)ccc2-3)c1,CCCCCCCCCc1c(C=C2C(=O)c3cc(Cl)c(Cl)cc3C2=C(C#N)C#N)sc2c1sc1c3c4nsnc4c4c5sc6c(CCCCCCCCC)c(C=C7C(=O)c8cc(Cl)c(Cl)cc8C7=C(C#N)C#N)sc6c5n(CC(CCCC)CCCCCC)c4c3n(CC(CCCC)CCCCCC)c21,0.854,26.27,70.62,15.84,15.843300396000002,0.0208358333333458,15.84,15.84,,,,,,,,,,,,,,60.0,-5.56,-3.65,,-5.68,-3.9,
95907,10.1021/acs.jpclett.2c03283,10.1021/acs.jpclett.2c03283,PM6,BTP-eC9,PM6,BTP-eC9,COC(=O)C(C)(C)c1cc(C)cc(-c2sc3c4sc5cc(/C=C6/C(=O)c7cc(F)cc(c7)C(=O)/C6=C\c6cc(C(C)(C)C(=O)OC)c(-c7cc(C)cc(C(C)(C)C(=O)OC)c7)s6)sc5c4c(C(C)(C)C(=O)OC)ccc2-3)c1,CCCCCCCCCc1c(C=C2C(=O)c3cc(Cl)c(Cl)cc3C2=C(C#N)C#N)sc2c1sc1c3c4nsnc4c4c5sc6c(CCCCCCCCC)c(C=C7C(=O)c8cc(Cl)c(Cl)cc8C7=C(C#N)C#N)sc6c5n(CC(CCCC)CCCCCC)c4c3n(CC(CCCC)CCCCCC)c21,0.837,27.0,66.77,15.11,15.089352299999998,0.1366492389146352,15.11,15.11,,,,,,,,,,,,,,100.0,-5.56,-3.65,,-5.68,-3.9,
95908,10.1021/acs.jpclett.2c03283,10.1021/acs.jpclett.2c03283,PM6,BTP-eC9,PM6,BTP-eC9,COC(=O)C(C)(C)c1cc(C)cc(-c2sc3c4sc5cc(/C=C6/C(=O)c7cc(F)cc(c7)C(=O)/C6=C\c6cc(C(C)(C)C(=O)OC)c(-c7cc(C)cc(C(C)(C)C(=O)OC)c7)s6)sc5c4c(C(C)(C)C(=O)OC)ccc2-3)c1,CCCCCCCCCc1c(C=C2C(=O)c3cc(Cl)c(Cl)cc3C2=C(C#N)C#N)sc2c1sc1c3c4nsnc4c4c5sc6c(CCCCCCCCC)c(C=C7C(=O)c8cc(Cl)c(Cl)cc8C7=C(C#N)C#N)sc6c5n(CC(CCCC)CCCCCC)c4c3n(CC(CCCC)CCCCCC)c21,0.814,26.45,63.71,13.72,13.71695413,0.0222002186589002,13.72,13.72,,,,,,,,,,,,,,140.0,-5.56,-3.65,,-5.68,-3.9,
95909,10.1021/acs.jpclett.2c03283,10.1021/acs.jpclett.2c03283,PM6,BTP-eC9+annealing,PM6,BTP-eC9+annealing,COC(=O)C(C)(C)c1cc(C)cc(-c2sc3c4sc5cc(/C=C6/C(=O)c7cc(F)cc(c7)C(=O)/C6=C\c6cc(C(C)(C)C(=O)OC)c(-c7cc(C)cc(C(C)(C)C(=O)OC)c7)s6)sc5c4c(C(C)(C)C(=O)OC)ccc2-3)c1,,0.854,25.65,71.05,15.56,15.563573549999996,0.0229662596400716,15.56,15.56,,,,,,,,,,,,,,30.0,-5.56,-3.65,,,,
95910,10.1021/acs.jpclett.2c03283,10.1021/acs.jpclett.2c03283,PM6,BTP-eC9+annealing,PM6,BTP-eC9+annealing,COC(=O)C(C)(C)c1cc(C)cc(-c2sc3c4sc5cc(/C=C6/C(=O)c7cc(F)cc(c7)C(=O)/C6=C\c6cc(C(C)(C)C(=O)OC)c(-c7cc(C)cc(C(C)(C)C(=O)OC)c7)s6)sc5c4c(C(C)(C)C(=O)OC)ccc2-3)c1,,0.828,26.45,69.99,15.32,15.328229939999996,0.0537202349869197,15.32,15.32,,,,,,,,,,,,,,60.0,-5.56,-3.65,,,,
95911,10.1021/acs.jpclett.2c03283,10.1021/acs.jpclett.2c03283,PM6,BTP-eC9+annealing,PM6,BTP-eC9+annealing,COC(=O)C(C)(C)c1cc(C)cc(-c2sc3c4sc5cc(/C=C6/C(=O)c7cc(F)cc(c7)C(=O)/C6=C\c6cc(C(C)(C)C(=O)OC)c(-c7cc(C)cc(C(C)(C)C(=O)OC)c7)s6)sc5c4c(C(C)(C)C(=O)OC)ccc2-3)c1,,0.834,27.48,67.71,15.52,15.517994471999998,0.0129222164948552,15.52,15.52,,,,,,,,,,,,,,100.0,-5.56,-3.65,,,,
95912,10.1021/acs.jpclett.2c03283,10.1021/acs.jpclett.2c03283,PM6,BTP-eC9+annealing,PM6,BTP-eC9+annealing,COC(=O)C(C)(C)c1cc(C)cc(-c2sc3c4sc5cc(/C=C6/C(=O)c7cc(F)cc(c7)C(=O)/C6=C\c6cc(C(C)(C)C(=O)OC)c(-c7cc(C)cc(C(C)(C)C(=O)OC)c7)s6)sc5c4c(C(C)(C)C(=O)OC)ccc2-3)c1,,0.793,27.15,61.07,13.28,13.148340465,0.991412161144584,13.28,13.28,,,,,,,,,,,,,,140.0,-5.56,-3.65,,,,
95913,10.1021/acs.jpclett.2c03283,10.1021/acs.jpclett.2c03283,PM6+annealing,BTP-eC9,PM6+annealing,BTP-eC9,,CCCCCCCCCc1c(C=C2C(=O)c3cc(Cl)c(Cl)cc3C2=C(C#N)C#N)sc2c1sc1c3c4nsnc4c4c5sc6c(CCCCCCCCC)c(C=C7C(=O)c8cc(Cl)c(Cl)cc8C7=C(C#N)C#N)sc6c5n(CC(CCCC)CCCCCC)c4c3n(CC(CCCC)CCCCCC)c21,0.857,24.41,70.64,14.78,14.777442968,0.0173006224627778,14.78,14.78,,,,,,,,,,,,,,30.0,,,,-5.68,-3.9,
95914,10.1021/acs.jpclett.2c03283,10.1021/acs.jpclett.2c03283,PM6+annealing,BTP-eC9,PM6+annealing,BTP-eC9,,CCCCCCCCCc1c(C=C2C(=O)c3cc(Cl)c(Cl)cc3C2=C(C#N)C#N)sc2c1sc1c3c4nsnc4c4c5sc6c(CCCCCCCCC)c(C=C7C(=O)c8cc(Cl)c(Cl)cc8C7=C(C#N)C#N)sc6c5n(CC(CCCC)CCCCCC)c4c3n(CC(CCCC)CCCCCC)c21,0.854,24.67,70.47,14.85,14.846746446000004,0.0219094545454339,14.85,14.85,,,,,,,,,,,,,,60.0,,,,-5.68,-3.9,
95915,10.1021/acs.jpclett.2c03283,10.1021/acs.jpclett.2c03283,PM6+annealing,BTP-eC9,PM6+annealing,BTP-eC9,,CCCCCCCCCc1c(C=C2C(=O)c3cc(Cl)c(Cl)cc3C2=C(C#N)C#N)sc2c1sc1c3c4nsnc4c4c5sc6c(CCCCCCCCC)c(C=C7C(=O)c8cc(Cl)c(Cl)cc8C7=C(C#N)C#N)sc6c5n(CC(CCCC)CCCCCC)c4c3n(CC(CCCC)CCCCCC)c21,0.853,23.61,71.59,14.44,14.417746347,0.1541111703601103,14.44,14.44,,,,,,,,,,,,,,100.0,,,,-5.68,-3.9,
95916,10.1021/acs.jpclett.2c03283,10.1021/acs.jpclett.2c03283,PM6+annealing,BTP-eC9,PM6+annealing,BTP-eC9,,CCCCCCCCCc1c(C=C2C(=O)c3cc(Cl)c(Cl)cc3C2=C(C#N)C#N)sc2c1sc1c3c4nsnc4c4c5sc6c(CCCCCCCCC)c(C=C7C(=O)c8cc(Cl)c(Cl)cc8C7=C(C#N)C#N)sc6c5n(CC(CCCC)CCCCCC)c4c3n(CC(CCCC)CCCCCC)c21,0.845,25.34,64.43,13.79,13.79594489,0.0431101522842791,13.79,13.79,,,,,,,,,,,,,,140.0,,,,-5.68,-3.9,
95917,10.1021/acs.jpclett.2c03283,10.1021/acs.jpclett.2c03283,PM6,PY-IT,PM6,PY-IT,COC(=O)C(C)(C)c1cc(C)cc(-c2sc3c4sc5cc(/C=C6/C(=O)c7cc(F)cc(c7)C(=O)/C6=C\c6cc(C(C)(C)C(=O)OC)c(-c7cc(C)cc(C(C)(C)C(=O)OC)c7)s6)sc5c4c(C(C)(C)C(=O)OC)ccc2-3)c1,CCCCCCCCCCCc1c(/C=C2\C(=O)c3ccccc3C2=C(C#N)C#N)sc2c1sc1c3c4nsnc4c4c5sc6c(CCCCCCCCCCC)c(/C=C7\C(=O)c8cc(-c9cccs9)ccc8C7=C(C#N)C#N)sc6c5n(CC(CCCCCCCC)CCCCCCCCCC)c4c3n(CC(CCCCCCCC)CCCCCCCCCC)c21,0.938,19.9,60.19,11.25,11.235185779999997,0.131681955555586,11.25,11.25,,,,,,,,,,,,,,30.0,-5.56,-3.65,,-5.68,-3.94,
95918,10.1021/acs.jpclett.2c03283,10.1021/acs.jpclett.2c03283,PM6,PY-IT,PM6,PY-IT,COC(=O)C(C)(C)c1cc(C)cc(-c2sc3c4sc5cc(/C=C6/C(=O)c7cc(F)cc(c7)C(=O)/C6=C\c6cc(C(C)(C)C(=O)OC)c(-c7cc(C)cc(C(C)(C)C(=O)OC)c7)s6)sc5c4c(C(C)(C)C(=O)OC)ccc2-3)c1,CCCCCCCCCCCc1c(/C=C2\C(=O)c3ccccc3C2=C(C#N)C#N)sc2c1sc1c3c4nsnc4c4c5sc6c(CCCCCCCCCCC)c(/C=C7\C(=O)c8cc(-c9cccs9)ccc8C7=C(C#N)C#N)sc6c5n(CC(CCCCCCCC)CCCCCCCCCC)c4c3n(CC(CCCCCCCC)CCCCCCCCCC)c21,0.937,19.4,62.66,11.39,11.39020948,0.0018391571554042,11.39,11.39,,,,,,,,,,,,,,60.0,-5.56,-3.65,,-5.68,-3.94,
95919,10.1021/acs.jpclett.2c03283,10.1021/acs.jpclett.2c03283,PM6,PY-IT,PM6,PY-IT,COC(=O)C(C)(C)c1cc(C)cc(-c2sc3c4sc5cc(/C=C6/C(=O)c7cc(F)cc(c7)C(=O)/C6=C\c6cc(C(C)(C)C(=O)OC)c(-c7cc(C)cc(C(C)(C)C(=O)OC)c7)s6)sc5c4c(C(C)(C)C(=O)OC)ccc2-3)c1,CCCCCCCCCCCc1c(/C=C2\C(=O)c3ccccc3C2=C(C#N)C#N)sc2c1sc1c3c4nsnc4c4c5sc6c(CCCCCCCCCCC)c(/C=C7\C(=O)c8cc(-c9cccs9)ccc8C7=C(C#N)C#N)sc6c5n(CC(CCCCCCCC)CCCCCCCCCC)c4c3n(CC(CCCCCCCC)CCCCCCCCCC)c21,0.933,19.89,61.18,11.35,11.353398966000002,0.0299468370044268,11.35,11.35,,,,,,,,,,,,,,100.0,-5.56,-3.65,,-5.68,-3.94,
95920,10.1021/acs.jpclett.2c03283,10.1021/acs.jpclett.2c03283,PM6,PY-IT,PM6,PY-IT,COC(=O)C(C)(C)c1cc(C)cc(-c2sc3c4sc5cc(/C=C6/C(=O)c7cc(F)cc(c7)C(=O)/C6=C\c6cc(C(C)(C)C(=O)OC)c(-c7cc(C)cc(C(C)(C)C(=O)OC)c7)s6)sc5c4c(C(C)(C)C(=O)OC)ccc2-3)c1,CCCCCCCCCCCc1c(/C=C2\C(=O)c3ccccc3C2=C(C#N)C#N)sc2c1sc1c3c4nsnc4c4c5sc6c(CCCCCCCCCCC)c(/C=C7\C(=O)c8cc(-c9cccs9)ccc8C7=C(C#N)C#N)sc6c5n(CC(CCCCCCCC)CCCCCCCCCC)c4c3n(CC(CCCCCCCC)CCCCCCCCCC)c21,0.924,20.69,59.59,11.39,11.392154004000002,0.0189113608428552,11.39,11.39,,,,,,,,,,,,,,140.0,-5.56,-3.65,,-5.68,-3.94,
95921,10.1021/acs.jpclett.2c03283,10.1021/acs.jpclett.2c03283,PM6,PC71BM,PM6,PC71BM,COC(=O)C(C)(C)c1cc(C)cc(-c2sc3c4sc5cc(/C=C6/C(=O)c7cc(F)cc(c7)C(=O)/C6=C\c6cc(C(C)(C)C(=O)OC)c(-c7cc(C)cc(C(C)(C)C(=O)OC)c7)s6)sc5c4c(C(C)(C)C(=O)OC)ccc2-3)c1,COC(=O)CCCC1(c2ccccc2)C23c4c5ccc6c7cc8c9c%10c(cc%11cc%12c%13c%14c(cc%15c%16ccc-5c2c%16c2c5c%16c%17c(c(c46)c7c9c%17c4c%10c%11c%13c4c%16c%14c%152)C513)C%12)C8,0.908,12.79,59.27,6.88,6.883214764000001,0.0467262209302451,6.88,6.88,,,,,,,,,,,,,,30.0,-5.56,-3.65,,-5.9,-3.9,
95922,10.1021/acs.jpclett.2c03283,10.1021/acs.jpclett.2c03283,PM6,PC71BM,PM6,PC71BM,COC(=O)C(C)(C)c1cc(C)cc(-c2sc3c4sc5cc(/C=C6/C(=O)c7cc(F)cc(c7)C(=O)/C6=C\c6cc(C(C)(C)C(=O)OC)c(-c7cc(C)cc(C(C)(C)C(=O)OC)c7)s6)sc5c4c(C(C)(C)C(=O)OC)ccc2-3)c1,COC(=O)CCCC1(c2ccccc2)C23c4c5ccc6c7cc8c9c%10c(cc%11cc%12c%13c%14c(cc%15c%16ccc-5c2c%16c2c5c%16c%17c(c(c46)c7c9c%17c4c%10c%11c%13c4c%16c%14c%152)C513)C%12)C8,0.921,12.87,62.48,7.41,7.405923096,0.0550189473684172,7.41,7.41,,,,,,,,,,,,,,60.0,-5.56,-3.65,,-5.9,-3.9,
95923,10.1021/acs.jpclett.2c03283,10.1021/acs.jpclett.2c03283,PM6,PC71BM,PM6,PC71BM,COC(=O)C(C)(C)c1cc(C)cc(-c2sc3c4sc5cc(/C=C6/C(=O)c7cc(F)cc(c7)C(=O)/C6=C\c6cc(C(C)(C)C(=O)OC)c(-c7cc(C)cc(C(C)(C)C(=O)OC)c7)s6)sc5c4c(C(C)(C)C(=O)OC)ccc2-3)c1,COC(=O)CCCC1(c2ccccc2)C23c4c5ccc6c7cc8c9c%10c(cc%11cc%12c%13c%14c(cc%15c%16ccc-5c2c%16c2c5c%16c%17c(c(c46)c7c9c%17c4c%10c%11c%13c4c%16c%14c%152)C513)C%12)C8,0.936,12.97,64.43,7.82,7.821750456000002,0.0223843478261083,7.82,7.82,,,,,,,,,,,,,,100.0,-5.56,-3.65,,-5.9,-3.9,
95924,10.1021/acs.jpclett.2c03283,10.1021/acs.jpclett.2c03283,PM6,PC71BM,PM6,PC71BM,COC(=O)C(C)(C)c1cc(C)cc(-c2sc3c4sc5cc(/C=C6/C(=O)c7cc(F)cc(c7)C(=O)/C6=C\c6cc(C(C)(C)C(=O)OC)c(-c7cc(C)cc(C(C)(C)C(=O)OC)c7)s6)sc5c4c(C(C)(C)C(=O)OC)ccc2-3)c1,COC(=O)CCCC1(c2ccccc2)C23c4c5ccc6c7cc8c9c%10c(cc%11cc%12c%13c%14c(cc%15c%16ccc-5c2c%16c2c5c%16c%17c(c(c46)c7c9c%17c4c%10c%11c%13c4c%16c%14c%152)C513)C%12)C8,0.943,12.45,62.24,7.32,7.30719384,0.1749475409836097,7.32,7.32,,,,,,,,,,,,,,140.0,-5.56,-3.65,,-5.9,-3.9,
95929,10.1021/acs.langmuir.1c00080,10.1021/acs.langmuir.1c00080,PM6,Y6,PM6,Y6,COC(=O)C(C)(C)c1cc(C)cc(-c2sc3c4sc5cc(/C=C6/C(=O)c7cc(F)cc(c7)C(=O)/C6=C\c6cc(C(C)(C)C(=O)OC)c(-c7cc(C)cc(C(C)(C)C(=O)OC)c7)s6)sc5c4c(C(C)(C)C(=O)OC)ccc2-3)c1,CCCCCCCCCCCc1c(/C=C2\C(=O)c3cc(F)c(F)cc3C2=C(C#N)C#N)sc2c1sc1c3c4nsnc4c4c5sc6c(CCCCCCCCCCC)c(/C=C7\C(=O)c8cc(F)c(F)cc8C7=C(C#N)C#N)sc6c5n(CC(CC)CCCC)c4c3n(CC(CC)CCCC)c21,0.815,25.19,73.1,15.0,15.007320349999995,0.0488023333333131,14.8,15.0,1:1.2,1-chloronaphthalene,,0.5 vol%,ITO/ETL/PM6:Y6/MoO3/Ag,inverted,ZnO,ZnO,MoO3,,,chloroform,,110.0,-5.56,-3.65,,-5.65,-4.09,
95930,10.1021/acs.langmuir.1c00080,10.1021/acs.langmuir.1c00080,PM6,Y6,PM6,Y6,COC(=O)C(C)(C)c1cc(C)cc(-c2sc3c4sc5cc(/C=C6/C(=O)c7cc(F)cc(c7)C(=O)/C6=C\c6cc(C(C)(C)C(=O)OC)c(-c7cc(C)cc(C(C)(C)C(=O)OC)c7)s6)sc5c4c(C(C)(C)C(=O)OC)ccc2-3)c1,CCCCCCCCCCCc1c(/C=C2\C(=O)c3cc(F)c(F)cc3C2=C(C#N)C#N)sc2c1sc1c3c4nsnc4c4c5sc6c(CCCCCCCCCCC)c(/C=C7\C(=O)c8cc(F)c(F)cc8C7=C(C#N)C#N)sc6c5n(CC(CC)CCCC)c4c3n(CC(CC)CCCC)c21,0.814,25.61,72.6,15.1,15.134588039999995,0.2290598675496515,14.7,15.1,1:1.2,1-chloronaphthalene,,0.5 vol%,ITO/ETL/PM6:Y6/MoO3/Ag,inverted,SnO2,SnO2,MoO3,,,chloroform,,110.0,-5.56,-3.65,,-5.65,-4.09,
95931,10.1021/acs.langmuir.1c00080,10.1021/acs.langmuir.1c00080,PM6,Y6,PM6,Y6,COC(=O)C(C)(C)c1cc(C)cc(-c2sc3c4sc5cc(/C=C6/C(=O)c7cc(F)cc(c7)C(=O)/C6=C\c6cc(C(C)(C)C(=O)OC)c(-c7cc(C)cc(C(C)(C)C(=O)OC)c7)s6)sc5c4c(C(C)(C)C(=O)OC)ccc2-3)c1,CCCCCCCCCCCc1c(/C=C2\C(=O)c3cc(F)c(F)cc3C2=C(C#N)C#N)sc2c1sc1c3c4nsnc4c4c5sc6c(CCCCCCCCCCC)c(/C=C7\C(=O)c8cc(F)c(F)cc8C7=C(C#N)C#N)sc6c5n(CC(CC)CCCC)c4c3n(CC(CC)CCCC)c21,0.815,25.73,72.8,15.3,15.266123599999997,0.2214143790849936,15.0,15.3,1:1.2,1-chloronaphthalene,,0.5 vol%,ITO/ETL/PM6:Y6/MoO3/Ag,inverted,Co2+-SnO2,Co2+-SnO2,MoO3,,,chloroform,,110.0,-5.56,-3.65,,-5.65,-4.09,
95932,10.1021/acs.langmuir.2c01952,10.1021/acs.langmuir.2c01952,PBDB-T,IT-M,PBDB-T,IT-M,CCCCC(CC)Cc1ccc(-c2c3cc(-c4ccc(-c5sc(-c6cccs6)c6c5C(=O)c5c(CC(CC)CCCC)sc(CC(CC)CCCC)c5C6=O)s4)sc3c(-c3ccc(CC(CC)CCCC)s3)c3ccsc23)s1,CCCCCCc1ccc(C2(c3ccc(CCCCCC)cc3)c3cc4c(cc3-c3sc5cc(/C=C6\C(=O)c7ccc(C)cc7C6=C(C#N)C#N)sc5c32)C(c2ccc(CCCCCC)cc2)(c2ccc(CCCCCC)cc2)c2c-4sc3cc(/C=C4\C(=O)c5ccc(C)cc5C4=C(C#N)C#N)sc23)cc1,0.925,17.4,65.6,10.6,10.558319999999998,0.3932075471698233,10.4,10.6,1:1,DIO,,0.5 vol%,ITO/ZnO/active layer/MoO3/Al,inverted,ZnO,ZnO,MoO3,MoO3,,chlorobenzene,chlorobenzene,,-5.33,-3.48,,-5.514,-3.808,
95933,10.1021/acs.langmuir.2c01952,10.1021/acs.langmuir.2c01952,PBDB-T,IT-M,PBDB-T,IT-M,CCCCC(CC)Cc1ccc(-c2c3cc(-c4ccc(-c5sc(-c6cccs6)c6c5C(=O)c5c(CC(CC)CCCC)sc(CC(CC)CCCC)c5C6=O)s4)sc3c(-c3ccc(CC(CC)CCCC)s3)c3ccsc23)s1,CCCCCCc1ccc(C2(c3ccc(CCCCCC)cc3)c3cc4c(cc3-c3sc5cc(/C=C6\C(=O)c7ccc(C)cc7C6=C(C#N)C#N)sc5c32)C(c2ccc(CCCCCC)cc2)(c2ccc(CCCCCC)cc2)c2c-4sc3cc(/C=C4\C(=O)c5ccc(C)cc5C4=C(C#N)C#N)sc23)cc1,0.931,18.3,64.8,11.0,11.0401704,0.3651854545454631,10.8,11.0,1:1,DIO,,0.5 vol%,ITO/ZnO/active layer/MoO3/Al,inverted,ZnO,ZnO,MoO3,MoO3,,chlorobenzene,chlorobenzene,,-5.33,-3.48,,-5.514,-3.808,
95934,10.1021/acs.langmuir.2c01952,10.1021/acs.langmuir.2c01952,PBDB-T,IT-M,PBDB-T,IT-M,CCCCC(CC)Cc1ccc(-c2c3cc(-c4ccc(-c5sc(-c6cccs6)c6c5C(=O)c5c(CC(CC)CCCC)sc(CC(CC)CCCC)c5C6=O)s4)sc3c(-c3ccc(CC(CC)CCCC)s3)c3ccsc23)s1,CCCCCCc1ccc(C2(c3ccc(CCCCCC)cc3)c3cc4c(cc3-c3sc5cc(/C=C6\C(=O)c7ccc(C)cc7C6=C(C#N)C#N)sc5c32)C(c2ccc(CCCCCC)cc2)(c2ccc(CCCCCC)cc2)c2c-4sc3cc(/C=C4\C(=O)c5ccc(C)cc5C4=C(C#N)C#N)sc23)cc1,0.933,18.8,65.3,11.5,11.4538812,0.4010330434782485,11.3,11.5,1:1,DIO,,0.5 vol%,ITO/ZnO/active layer/MoO3/Al,inverted,ZnO,ZnO,MoO3,MoO3,,chlorobenzene,chlorobenzene,,-5.33,-3.48,,-5.514,-3.808,
95935,10.1021/acs.langmuir.2c01952,10.1021/acs.langmuir.2c01952,PBDB-T,IT-M,PBDB-T,IT-M,CCCCC(CC)Cc1ccc(-c2c3cc(-c4ccc(-c5sc(-c6cccs6)c6c5C(=O)c5c(CC(CC)CCCC)sc(CC(CC)CCCC)c5C6=O)s4)sc3c(-c3ccc(CC(CC)CCCC)s3)c3ccsc23)s1,CCCCCCc1ccc(C2(c3ccc(CCCCCC)cc3)c3cc4c(cc3-c3sc5cc(/C=C6\C(=O)c7ccc(C)cc7C6=C(C#N)C#N)sc5c32)C(c2ccc(CCCCCC)cc2)(c2ccc(CCCCCC)cc2)c2c-4sc3cc(/C=C4\C(=O)c5ccc(C)cc5C4=C(C#N)C#N)sc23)cc1,0.941,18.2,66.1,11.3,11.320418199999995,0.1806920353981981,11.1,11.3,1:1,DIO,,0.5 vol%,inverted,inverted,ZnO,ZnO,MoO3,MoO3,,chlorobenzene,chlorobenzene,,-5.33,-3.48,,-5.514,-3.808,
95936,10.1021/acs.langmuir.2c01952,10.1021/acs.langmuir.2c01952,PBDB-T,IT-M,PBDB-T,IT-M,CCCCC(CC)Cc1ccc(-c2c3cc(-c4ccc(-c5sc(-c6cccs6)c6c5C(=O)c5c(CC(CC)CCCC)sc(CC(CC)CCCC)c5C6=O)s4)sc3c(-c3ccc(CC(CC)CCCC)s3)c3ccsc23)s1,CCCCCCc1ccc(C2(c3ccc(CCCCCC)cc3)c3cc4c(cc3-c3sc5cc(/C=C6\C(=O)c7ccc(C)cc7C6=C(C#N)C#N)sc5c32)C(c2ccc(CCCCCC)cc2)(c2ccc(CCCCCC)cc2)c2c-4sc3cc(/C=C4\C(=O)c5ccc(C)cc5C4=C(C#N)C#N)sc23)cc1,0.943,17.3,67.0,10.9,10.930313000000002,0.2781009174312052,10.6,10.9,1:1,DIO,,0.5 vol%,inverted,inverted,ZnO,ZnO,MoO3,MoO3,,chlorobenzene,chlorobenzene,,-5.33,-3.48,,-5.514,-3.808,
95937,10.1021/acs.langmuir.2c01952,10.1021/acs.langmuir.2c01952,PBDB-T,IT-M,PBDB-T,IT-M,CCCCC(CC)Cc1ccc(-c2c3cc(-c4ccc(-c5sc(-c6cccs6)c6c5C(=O)c5c(CC(CC)CCCC)sc(CC(CC)CCCC)c5C6=O)s4)sc3c(-c3ccc(CC(CC)CCCC)s3)c3ccsc23)s1,CCCCCCc1ccc(C2(c3ccc(CCCCCC)cc3)c3cc4c(cc3-c3sc5cc(/C=C6\C(=O)c7ccc(C)cc7C6=C(C#N)C#N)sc5c32)C(c2ccc(CCCCCC)cc2)(c2ccc(CCCCCC)cc2)c2c-4sc3cc(/C=C4\C(=O)c5ccc(C)cc5C4=C(C#N)C#N)sc23)cc1,0.947,17.4,65.0,10.7,10.710569999999995,0.0987850467289509,10.5,10.7,1:1,DIO,,0.5 vol%,inverted,inverted,ZnO,ZnO,MoO3,MoO3,,chlorobenzene,chlorobenzene,,-5.33,-3.48,,-5.514,-3.808,
95938,10.1021/acs.langmuir.2c01952,10.1021/acs.langmuir.2c01952,PBDB-T,IT-M,PBDB-T,IT-M,CCCCC(CC)Cc1ccc(-c2c3cc(-c4ccc(-c5sc(-c6cccs6)c6c5C(=O)c5c(CC(CC)CCCC)sc(CC(CC)CCCC)c5C6=O)s4)sc3c(-c3ccc(CC(CC)CCCC)s3)c3ccsc23)s1,CCCCCCc1ccc(C2(c3ccc(CCCCCC)cc3)c3cc4c(cc3-c3sc5cc(/C=C6\C(=O)c7ccc(C)cc7C6=C(C#N)C#N)sc5c32)C(c2ccc(CCCCCC)cc2)(c2ccc(CCCCCC)cc2)c2c-4sc3cc(/C=C4\C(=O)c5ccc(C)cc5C4=C(C#N)C#N)sc23)cc1,0.951,16.8,64.4,10.3,10.289059200000002,0.1062213592232856,10.2,10.3,1:1,DIO,,0.5 vol%,inverted,inverted,ZnO,ZnO,MoO3,MoO3,,chlorobenzene,chlorobenzene,,-5.33,-3.48,,-5.514,-3.808,
95939,10.1021/acs.langmuir.2c01952,10.1021/acs.langmuir.2c01952,PBDB-T,IT-M,PBDB-T,IT-M,CCCCC(CC)Cc1ccc(-c2c3cc(-c4ccc(-c5sc(-c6cccs6)c6c5C(=O)c5c(CC(CC)CCCC)sc(CC(CC)CCCC)c5C6=O)s4)sc3c(-c3ccc(CC(CC)CCCC)s3)c3ccsc23)s1,CCCCCCc1ccc(C2(c3ccc(CCCCCC)cc3)c3cc4c(cc3-c3sc5cc(/C=C6\C(=O)c7ccc(C)cc7C6=C(C#N)C#N)sc5c32)C(c2ccc(CCCCCC)cc2)(c2ccc(CCCCCC)cc2)c2c-4sc3cc(/C=C4\C(=O)c5ccc(C)cc5C4=C(C#N)C#N)sc23)cc1,0.952,16.5,63.2,9.9,9.927456,0.2773333333333236,9.7,9.9,1:1,DIO,,0.5 vol%,inverted,inverted,ZnO,ZnO,MoO3,MoO3,,chlorobenzene,chlorobenzene,,-5.33,-3.48,,-5.514,-3.808,
95940,10.1021/acs.langmuir.2c01952,10.1021/acs.langmuir.2c01952,ST10-CN-1,IT-M,ST10-CN-1,IT-M,,CCCCCCc1ccc(C2(c3ccc(CCCCCC)cc3)c3cc4c(cc3-c3sc5cc(/C=C6\C(=O)c7ccc(C)cc7C6=C(C#N)C#N)sc5c32)C(c2ccc(CCCCCC)cc2)(c2ccc(CCCCCC)cc2)c2c-4sc3cc(/C=C4\C(=O)c5ccc(C)cc5C4=C(C#N)C#N)sc23)cc1,1.064,4.4,34.5,1.6,1.615152,0.9470000000000034,1.4,1.6,,,,,inverted,inverted,ZnO,ZnO,MoO3,MoO3,,chlorobenzene,chlorobenzene,,,,,-5.514,-3.808,
95943,10.1021/acs.langmuir.2c01952,10.1021/acs.langmuir.2c01952,PBDB-T,IT-M,PBDB-T,IT-M,CCCCC(CC)Cc1ccc(-c2c3cc(-c4ccc(-c5sc(-c6cccs6)c6c5C(=O)c5c(CC(CC)CCCC)sc(CC(CC)CCCC)c5C6=O)s4)sc3c(-c3ccc(CC(CC)CCCC)s3)c3ccsc23)s1,CCCCCCc1ccc(C2(c3ccc(CCCCCC)cc3)c3cc4c(cc3-c3sc5cc(/C=C6\C(=O)c7ccc(C)cc7C6=C(C#N)C#N)sc5c32)C(c2ccc(CCCCCC)cc2)(c2ccc(CCCCCC)cc2)c2c-4sc3cc(/C=C4\C(=O)c5ccc(C)cc5C4=C(C#N)C#N)sc23)cc1,0.936,16.1,69.9,10.5,10.533650400000004,0.320480000000042,10.4,10.5,1:1,DIO,,0.5 vol%,ITO/PEDOT:PSS/active layer/PFN-Br/Al,formal,PFN-Br,,PEDOT:PSS,,,,,,-5.33,-3.48,,-5.514,-3.808,
95945,10.1021/acs.macromol.0c00469,10.1021/acs.macromol.0c00469,PTB7-Th,COi8DFIC,PTB7-Th,COi8DFIC,CCCCC(CC)COC(=O)c1sc2csc(-c3cc4c(-c5ccc(CC(CC)CCCC)s5)c5sccc5c(-c5ccc(CC(CC)CCCC)s5)c4s3)c2c1F,CCCCCCc1ccc(C2(c3ccc(CCCCCC)cc3)Oc3c(sc4c5c(sc34)-c3sc4cc(/C=C6\C(=O)c7cc(F)c(F)cc7C6=C(C#N)C#N)sc4c3C(c3ccc(CCCCCC)cc3)(c3ccc(CCCCCC)cc3)O5)-c3sc4cc(/C=C5\C(=O)c6cc(F)c(F)cc6C5=C(C#N)C#N)sc4c32)cc1,0.73,19.8,57.5,8.5,8.31105,2.22294117647059,8.3,8.5,1:1,,,,inverted,inverted,ZnO,ZnO,MoO3,MoO3,100.0,CF,chloroform,,-5.21,-3.6,,-5.5,-3.88,
95946,10.1021/acs.macromol.0c00469,10.1021/acs.macromol.0c00469,PTB7-Th,COi8DFIC,PTB7-Th,COi8DFIC,CCCCC(CC)COC(=O)c1sc2csc(-c3cc4c(-c5ccc(CC(CC)CCCC)s5)c5sccc5c(-c5ccc(CC(CC)CCCC)s5)c4s3)c2c1F,CCCCCCc1ccc(C2(c3ccc(CCCCCC)cc3)Oc3c(sc4c5c(sc34)-c3sc4cc(/C=C6\C(=O)c7cc(F)c(F)cc7C6=C(C#N)C#N)sc4c3C(c3ccc(CCCCCC)cc3)(c3ccc(CCCCCC)cc3)O5)-c3sc4cc(/C=C5\C(=O)c6cc(F)c(F)cc6C5=C(C#N)C#N)sc4c32)cc1,0.71,24.5,65.9,11.8,11.463305,2.853347457627124,11.6,11.8,1:1,0.5 vol % DPE,DPE,,inverted,inverted,ZnO,ZnO,MoO3,MoO3,100.0,CF,chloroform,,-5.21,-3.6,,-5.5,-3.88,
95947,10.1021/acs.macromol.0c00469,10.1021/acs.macromol.0c00469,PTB7-Th,COi8DFIC,PTB7-Th,COi8DFIC,CCCCC(CC)COC(=O)c1sc2csc(-c3cc4c(-c5ccc(CC(CC)CCCC)s5)c5sccc5c(-c5ccc(CC(CC)CCCC)s5)c4s3)c2c1F,CCCCCCc1ccc(C2(c3ccc(CCCCCC)cc3)Oc3c(sc4c5c(sc34)-c3sc4cc(/C=C6\C(=O)c7cc(F)c(F)cc7C6=C(C#N)C#N)sc4c3C(c3ccc(CCCCCC)cc3)(c3ccc(CCCCCC)cc3)O5)-c3sc4cc(/C=C5\C(=O)c6cc(F)c(F)cc6C5=C(C#N)C#N)sc4c32)cc1,0.7,24.5,65.6,11.4,11.250399999999996,1.3122807017544127,11.2,11.4,1:1,0.5 vol % CN,CN,,inverted,inverted,ZnO,ZnO,MoO3,MoO3,100.0,CF,chloroform,,-5.21,-3.6,,-5.5,-3.88,
95948,10.1021/acs.macromol.0c00469,10.1021/acs.macromol.0c00469,PTB7-Th,COi8DFIC,PTB7-Th,COi8DFIC,CCCCC(CC)COC(=O)c1sc2csc(-c3cc4c(-c5ccc(CC(CC)CCCC)s5)c5sccc5c(-c5ccc(CC(CC)CCCC)s5)c4s3)c2c1F,CCCCCCc1ccc(C2(c3ccc(CCCCCC)cc3)Oc3c(sc4c5c(sc34)-c3sc4cc(/C=C6\C(=O)c7cc(F)c(F)cc7C6=C(C#N)C#N)sc4c3C(c3ccc(CCCCCC)cc3)(c3ccc(CCCCCC)cc3)O5)-c3sc4cc(/C=C5\C(=O)c6cc(F)c(F)cc6C5=C(C#N)C#N)sc4c32)cc1,0.7,27.4,66.2,12.9,12.697159999999998,1.5724031007752086,12.7,12.9,1:1,0.5 vol % DIO,DIO,0.5 vol %,inverted,inverted,ZnO,ZnO,MoO3,MoO3,100.0,CF,chloroform,,-5.21,-3.6,,-5.5,-3.88,
95949,10.1021/acs.macromol.0c00469,10.1021/acs.macromol.0c00469,PTB7-Th,COi8DFIC,PTB7-Th,COi8DFIC,CCCCC(CC)COC(=O)c1sc2csc(-c3cc4c(-c5ccc(CC(CC)CCCC)s5)c5sccc5c(-c5ccc(CC(CC)CCCC)s5)c4s3)c2c1F,CCCCCCc1ccc(C2(c3ccc(CCCCCC)cc3)Oc3c(sc4c5c(sc34)-c3sc4cc(/C=C6\C(=O)c7cc(F)c(F)cc7C6=C(C#N)C#N)sc4c3C(c3ccc(CCCCCC)cc3)(c3ccc(CCCCCC)cc3)O5)-c3sc4cc(/C=C5\C(=O)c6cc(F)c(F)cc6C5=C(C#N)C#N)sc4c32)cc1,0.71,24.8,60.4,10.9,10.635232,2.429064220183488,10.5,10.9,1:1,0.3 vol % DIO,DIO,,inverted,inverted,ZnO,ZnO,MoO3,MoO3,100.0,CF,chloroform,,-5.21,-3.6,,-5.5,-3.88,
95950,10.1021/acs.macromol.0c00469,10.1021/acs.macromol.0c00469,PTB7-Th,COi8DFIC,PTB7-Th,COi8DFIC,CCCCC(CC)COC(=O)c1sc2csc(-c3cc4c(-c5ccc(CC(CC)CCCC)s5)c5sccc5c(-c5ccc(CC(CC)CCCC)s5)c4s3)c2c1F,CCCCCCc1ccc(C2(c3ccc(CCCCCC)cc3)Oc3c(sc4c5c(sc34)-c3sc4cc(/C=C6\C(=O)c7cc(F)c(F)cc7C6=C(C#N)C#N)sc4c3C(c3ccc(CCCCCC)cc3)(c3ccc(CCCCCC)cc3)O5)-c3sc4cc(/C=C5\C(=O)c6cc(F)c(F)cc6C5=C(C#N)C#N)sc4c32)cc1,0.69,26.8,62.8,11.7,11.612975999999998,0.7437948717948831,11.6,11.7,1:1,0.8 vol % DIO,DIO,,inverted,inverted,ZnO,ZnO,MoO3,MoO3,100.0,CF,chloroform,,-5.21,-3.6,,-5.5,-3.88,
95951,10.1021/acs.macromol.1c00346,10.1021/acs.macromol.1c00346,P3HT,PCBM,P3HT,PCBM,CCCCCCc1ccsc1,CCCCC(=O)OCC1(C2=CC=CC=C2)C3=CC=CC4=CC=CC5=CC=CC6=CC=CC7=CC=CC1=C7C6=C5C4=C3,0.63,10.3,55.98,3.61,3.632542200000001,0.6244376731302113,3.61,,1:1,,,,inverted,inverted,ZnO,ZnO,MoO3,MoO3,130.0,ODCB,o-DCB,0.0,-5.01,-3.12,,-6.1,-3.7,
95952,10.1021/acs.macromol.1c00346,10.1021/acs.macromol.1c00346,P3HT,PCBM,P3HT,PCBM,CCCCCCc1ccsc1,CCCCC(=O)OCC1(C2=CC=CC=C2)C3=CC=CC4=CC=CC5=CC=CC6=CC=CC7=CC=CC1=C7C6=C5C4=C3,0.64,10.45,57.68,3.86,3.8576384,0.0611813471502696,3.86,,1:1,,,,inverted,inverted,ZnO,ZnO,MoO3,MoO3,130.0,ODCB,o-DCB,10.0,-5.01,-3.12,,-6.1,-3.7,
95953,10.1021/acs.macromol.1c00346,10.1021/acs.macromol.1c00346,P3HT,PCBM,P3HT,PCBM,CCCCCCc1ccsc1,CCCCC(=O)OCC1(C2=CC=CC=C2)C3=CC=CC4=CC=CC5=CC=CC6=CC=CC7=CC=CC1=C7C6=C5C4=C3,0.6,9.88,54.21,3.22,3.2135688,0.1997267080745401,3.22,,1:1,,,,inverted,inverted,ZnO,ZnO,MoO3,MoO3,130.0,TCB,TCB,0.0,-5.01,-3.12,,-6.1,-3.7,
95954,10.1021/acs.macromol.1c00346,10.1021/acs.macromol.1c00346,P3MPT,PCBM,P3MPT,PCBM,,CCCCC(=O)OCC1(C2=CC=CC=C2)C3=CC=CC4=CC=CC5=CC=CC6=CC=CC7=CC=CC1=C7C6=C5C4=C3,0.8,3.36,37.19,1.0,0.9996672,0.0332800000000022,1.0,,1:1,,,,inverted,inverted,ZnO,ZnO,MoO3,MoO3,100.0,ODCB,o-DCB,0.0,,,,-6.1,-3.7,
95955,10.1021/acs.macromol.1c00346,10.1021/acs.macromol.1c00346,P3MPT,PCBM,P3MPT,PCBM,,CCCCC(=O)OCC1(C2=CC=CC=C2)C3=CC=CC4=CC=CC5=CC=CC6=CC=CC7=CC=CC1=C7C6=C5C4=C3,0.76,9.3,65.83,4.65,4.6528644,0.0615999999999997,4.65,,1:1,,,,inverted,inverted,ZnO,ZnO,MoO3,MoO3,100.0,TCB,TCB,0.0,,,,-6.1,-3.7,
95956,10.1021/acs.macromol.1c00346,10.1021/acs.macromol.1c00346,P3MPT,PCBM,P3MPT,PCBM,,CCCCC(=O)OCC1(C2=CC=CC=C2)C3=CC=CC4=CC=CC5=CC=CC6=CC=CC7=CC=CC1=C7C6=C5C4=C3,0.77,9.0,69.19,4.8,4.794867,0.1069374999999965,4.8,,1:1,,,,inverted,inverted,ZnO,ZnO,MoO3,MoO3,100.0,TCB,TCB,10.0,,,,-6.1,-3.7,
95957,10.1021/acs.macromol.1c02187,10.1021/acs.macromol.1c02187,P3BT,ZY-4Cl,P3BT,ZY-4Cl,,CCc1c(C=C2C(=O)c3cc(Cl)c(Cl)cc3C2=O)sc2c1sc1c3c4nsnc4c4c5sc6c(CC)c(C=C7C(=O)c8cc(Cl)c(Cl)cc8C7=O)sc6c5n(CC)c4c3n(CC)c21,0.86,12.8,52.5,5.77,5.7792,0.1594454072790427,5.41,5.77,1:1,,,,ITO/PEDOT:PSS/poly(3-alkylthiophene):ZY-4Cl/PDINO/Al,conventional,PDINO,PDINO,PEDOT:PSS,PEDOT:PSS,110.0,THF,THF,130.0,,,,,,
95958,10.1021/acs.macromol.1c02187,10.1021/acs.macromol.1c02187,P3PT,ZY-4Cl,P3PT,ZY-4Cl,,CCc1c(C=C2C(=O)c3cc(Cl)c(Cl)cc3C2=O)sc2c1sc1c3c4nsnc4c4c5sc6c(CC)c(C=C7C(=O)c8cc(Cl)c(Cl)cc8C7=O)sc6c5n(CC)c4c3n(CC)c21,0.91,15.2,70.8,9.79,9.793056,0.0312155260469952,9.62,9.79,1:1,,,,ITO/PEDOT:PSS/poly(3-alkylthiophene):ZY-4Cl/PDINO/Al,conventional,PDINO,PDINO,PEDOT:PSS,PEDOT:PSS,110.0,THF,THF,130.0,,,,,,
95959,10.1021/acs.macromol.1c02187,10.1021/acs.macromol.1c02187,P3HT,ZY-4Cl,P3HT,ZY-4Cl,CCCCCCc1ccsc1,CCc1c(C=C2C(=O)c3cc(Cl)c(Cl)cc3C2=O)sc2c1sc1c3c4nsnc4c4c5sc6c(CC)c(C=C7C(=O)c8cc(Cl)c(Cl)cc8C7=O)sc6c5n(CC)c4c3n(CC)c21,0.89,16.4,65.4,9.52,9.545784,0.2708403361344517,9.48,9.52,1:1,,,,ITO/PEDOT:PSS/poly(3-alkylthiophene):ZY-4Cl/PDINO/Al,conventional,PDINO,PDINO,PEDOT:PSS,PEDOT:PSS,110.0,THF,THF,130.0,-5.01,-3.12,,,,
95960,10.1021/acs.macromol.1c02187,10.1021/acs.macromol.1c02187,P3HpT,ZY-4Cl,P3HpT,ZY-4Cl,,CCc1c(C=C2C(=O)c3cc(Cl)c(Cl)cc3C2=O)sc2c1sc1c3c4nsnc4c4c5sc6c(CC)c(C=C7C(=O)c8cc(Cl)c(Cl)cc8C7=O)sc6c5n(CC)c4c3n(CC)c21,0.86,12.1,63.0,6.56,6.55578,0.0643292682926846,6.48,6.56,1:1,,,,ITO/PEDOT:PSS/poly(3-alkylthiophene):ZY-4Cl/PDINO/Al,conventional,PDINO,PDINO,PEDOT:PSS,PEDOT:PSS,110.0,THF,THF,130.0,,,,,,
95961,10.1021/acs.macromol.1c02187,10.1021/acs.macromol.1c02187,P3OT,ZY-4Cl,P3OT,ZY-4Cl,,CCc1c(C=C2C(=O)c3cc(Cl)c(Cl)cc3C2=O)sc2c1sc1c3c4nsnc4c4c5sc6c(CC)c(C=C7C(=O)c8cc(Cl)c(Cl)cc8C7=O)sc6c5n(CC)c4c3n(CC)c21,0.82,14.0,53.7,6.16,6.16476,0.0772727272727288,6.13,6.16,1:1,,,,ITO/PEDOT:PSS/poly(3-alkylthiophene):ZY-4Cl/PDINO/Al,conventional,PDINO,PDINO,PEDOT:PSS,PEDOT:PSS,110.0,THF,THF,130.0,,,,,,
95962,10.1021/acs.macromol.2c00300,10.1021/acs.macromol.2c00300,PBDB-T,PTIC-HD-4Cl,PBDB-T,PTIC-HD-4Cl,CCCCC(CC)Cc1ccc(-c2c3cc(-c4ccc(-c5sc(-c6cccs6)c6c5C(=O)c5c(CC(CC)CCCC)sc(CC(CC)CCCC)c5C6=O)s4)sc3c(-c3ccc(CC(CC)CCCC)s3)c3ccsc23)s1,,0.834,23.84,68.98,13.71,13.714989888,0.036395973741787,13.42,13.71,,,,,conventional,conventional,,,,,,,,,-5.33,-3.48,,,,
95963,10.1021/acs.macromol.2c00300,10.1021/acs.macromol.2c00300,PBDB-T,ATIC-HD-4Cl,PBDB-T,ATIC-HD-4Cl,CCCCC(CC)Cc1ccc(-c2c3cc(-c4ccc(-c5sc(-c6cccs6)c6c5C(=O)c5c(CC(CC)CCCC)sc(CC(CC)CCCC)c5C6=O)s4)sc3c(-c3ccc(CC(CC)CCCC)s3)c3ccsc23)s1,,0.833,14.87,58.82,7.29,7.285862821999999,0.0567514128943837,7.09,7.29,,CN 0.5%,,0.5%,conventional,conventional,,,,,,CB,,,-5.33,-3.48,,,,
95964,10.1021/acs.macromol.2c00300,10.1021/acs.macromol.2c00300,PBDB-T,PPTIC-HD-Th,PBDB-T,PPTIC-HD-Th,CCCCC(CC)Cc1ccc(-c2c3cc(-c4ccc(-c5sc(-c6cccs6)c6c5C(=O)c5c(CC(CC)CCCC)sc(CC(CC)CCCC)c5C6=O)s4)sc3c(-c3ccc(CC(CC)CCCC)s3)c3ccsc23)s1,,0.889,13.55,54.53,6.57,6.5686565350000015,0.0204484779299668,6.39,6.57,,CN 0.5%,,0.5%,conventional,conventional,,,,,,CB,,,-5.33,-3.48,,,,
