Repository: JiYiqaq/PCE-KA-GNN

# Data directory

- `raw/Active_Database.csv` is the immutable source dataset bundled under CC BY 4.0. Do not overwrite it with processed data.
- `processed/` is created and populated by the training pipeline. Generated `.pt` and `.pth` caches are intentionally ignored by Git because they can exceed GitHub's normal single-file limit.

See `../DATA_LICENSE.md` for provenance, license and checksum information.

File: data/raw/Active_Database.csv (part 328 of 471)
id,doi,doi_norm,donor,acceptor,donor_canonical,acceptor_canonical,donor_smiles,acceptor_smiles,voc,jsc,ff,pce,pce_recomputed,pce_relative_error_percent,pce_avg,pce_best,d_a_ratio,additive,additive_canonical,additive_ratio,device_structure,device_type,etl,etl_canonical,htl,htl_canonical,active_layer_thickness,solvent,solvent_canonical,annealing_temp,homo_d,lumo_d,eg_d,homo_a,lumo_a,eg_a
95965,10.1021/acs.macromol.2c00300,10.1021/acs.macromol.2c00300,PBDB-T,PATIC-HD-Th,PBDB-T,PATIC-HD-Th,CCCCC(CC)Cc1ccc(-c2c3cc(-c4ccc(-c5sc(-c6cccs6)c6c5C(=O)c5c(CC(CC)CCCC)sc(CC(CC)CCCC)c5C6=O)s4)sc3c(-c3ccc(CC(CC)CCCC)s3)c3ccsc23)s1,,0.919,18.96,71.54,12.47,12.465301296000002,0.0376800641539619,12.29,12.47,,CN 0.5%,,0.5%,conventional,conventional,,,,,,CB,,,-5.33,-3.48,,,,
95966,10.1021/acs.macromol.2c00741,10.1021/acs.macromol.2c00741,PM6,BTP-BO-4Cl,PM6,BTP-BO-4Cl,COC(=O)C(C)(C)c1cc(C)cc(-c2sc3c4sc5cc(/C=C6/C(=O)c7cc(F)cc(c7)C(=O)/C6=C\c6cc(C(C)(C)C(=O)OC)c(-c7cc(C)cc(C(C)(C)C(=O)OC)c7)s6)sc5c4c(C(C)(C)C(=O)OC)ccc2-3)c1,CCCCCCCCCCCc1c(/C=C2\C(=O)c3cc(Cl)c(Cl)cc3C2=C(C#N)C#N)sc2c1Cc1c-2n(CC(CCCC)CCCCCC)c2c1c1nsnc1c1c3c(n(CC(CCCC)CCCCCC)c12)-c1sc(/C=C2\C(=O)c4cc(Cl)c(Cl)cc4C2=C(C#N)C#N)c(CCCCCCCCCCC)c1C3,0.84,26.69,75.52,17.02,16.93128192,0.5212578143360728,16.9,17.02,1:1.2,DIO,DIO,0.4%,ITO/PEDOT:PSS/active layer/MoO3/Ag,conventional,,,PEDOT:PSS,PEDOT:PSS,105.0,chlorobenzene,chlorobenzene,,-5.56,-3.65,,-5.62,-4.05,
95967,10.1021/acs.macromol.2c00741,10.1021/acs.macromol.2c00741,OD-PM6_L,BTP-BO-4Cl,OD-PM6_L,BTP-BO-4Cl,,CCCCCCCCCCCc1c(/C=C2\C(=O)c3cc(Cl)c(Cl)cc3C2=C(C#N)C#N)sc2c1Cc1c-2n(CC(CCCC)CCCCCC)c2c1c1nsnc1c1c3c(n(CC(CCCC)CCCCCC)c12)-c1sc(/C=C2\C(=O)c4cc(Cl)c(Cl)cc4C2=C(C#N)C#N)c(CCCCCCCCCCC)c1C3,0.91,14.56,49.88,6.61,6.608900480000001,0.0166341906202642,6.31,6.61,1:1.2,,,,ITO/PEDOT:PSS/active layer/MoO3/Ag,conventional,,,PEDOT:PSS,PEDOT:PSS,105.0,chloroform,chloroform,,,,,-5.62,-4.05,
95968,10.1021/acs.macromol.2c00741,10.1021/acs.macromol.2c00741,OD-PM6_M,BTP-BO-4Cl,OD-PM6_M,BTP-BO-4Cl,,CCCCCCCCCCCc1c(/C=C2\C(=O)c3cc(Cl)c(Cl)cc3C2=C(C#N)C#N)sc2c1Cc1c-2n(CC(CCCC)CCCCCC)c2c1c1nsnc1c1c3c(n(CC(CCCC)CCCCCC)c12)-c1sc(/C=C2\C(=O)c4cc(Cl)c(Cl)cc4C2=C(C#N)C#N)c(CCCCCCCCCCC)c1C3,0.91,16.02,52.68,7.72,7.679795760000001,0.5207803108808118,7.09,7.72,1:1.2,,,,ITO/PEDOT:PSS/active layer/MoO3/Ag,conventional,,,PEDOT:PSS,PEDOT:PSS,105.0,chloroform,chloroform,,,,,-5.62,-4.05,
95969,10.1021/acs.macromol.2c00741,10.1021/acs.macromol.2c00741,OD-PM6_H,BTP-BO-4Cl,OD-PM6_H,BTP-BO-4Cl,,CCCCCCCCCCCc1c(/C=C2\C(=O)c3cc(Cl)c(Cl)cc3C2=C(C#N)C#N)sc2c1Cc1c-2n(CC(CCCC)CCCCCC)c2c1c1nsnc1c1c3c(n(CC(CCCC)CCCCCC)c12)-c1sc(/C=C2\C(=O)c4cc(Cl)c(Cl)cc4C2=C(C#N)C#N)c(CCCCCCCCCCC)c1C3,0.89,23.94,61.99,13.24,13.207961340000002,0.2419838368579892,12.8,13.24,1:1.2,,,,ITO/PEDOT:PSS/active layer/MoO3/Ag,conventional,,,PEDOT:PSS,PEDOT:PSS,105.0,chloroform,chloroform,,,,,-5.62,-4.05,
95970,10.1021/acs.macromol.4c00195,10.1021/acs.macromol.4c00195,PBDT-TDF,Y6,PBDT-TDF,Y6,,CCCCCCCCCCCc1c(/C=C2\C(=O)c3cc(F)c(F)cc3C2=C(C#N)C#N)sc2c1sc1c3c4nsnc4c4c5sc6c(CCCCCCCCCCC)c(/C=C7\C(=O)c8cc(F)c(F)cc8C7=C(C#N)C#N)sc6c5n(CC(CC)CCCC)c4c3n(CC(CC)CCCC)c21,0.77,20.54,56.0,8.83,8.856848,0.3040543601358926,8.42,8.83,1:1,,,,inverted,inverted,ZnO,ZnO,MoO3,MoO3,100.0,,,100.0,,,,-5.65,-4.09,
95971,10.1021/acs.macromol.4c00195,10.1021/acs.macromol.4c00195,PBDT-TDCl,Y6,PBDT-TDCl,Y6,,CCCCCCCCCCCc1c(/C=C2\C(=O)c3cc(F)c(F)cc3C2=C(C#N)C#N)sc2c1sc1c3c4nsnc4c4c5sc6c(CCCCCCCCCCC)c(/C=C7\C(=O)c8cc(F)c(F)cc8C7=C(C#N)C#N)sc6c5n(CC(CC)CCCC)c4c3n(CC(CC)CCCC)c21,0.71,25.95,60.0,11.02,11.0547,0.3148820326678681,10.54,11.02,1:1,,,,inverted,inverted,ZnO,ZnO,MoO3,MoO3,140.0,,,100.0,,,,-5.65,-4.09,
95972,10.1021/acs.macromol.4c02327,10.1021/acs.macromol.4c02327,PcBTT12ffB,Y6,PcBTT12ffB,Y6,,CCCCCCCCCCCc1c(/C=C2\C(=O)c3cc(F)c(F)cc3C2=C(C#N)C#N)sc2c1sc1c3c4nsnc4c4c5sc6c(CCCCCCCCCCC)c(/C=C7\C(=O)c8cc(F)c(F)cc8C7=C(C#N)C#N)sc6c5n(CC(CC)CCCC)c4c3n(CC(CC)CCCC)c21,0.852,18.98,59.0,9.54,9.5408664,0.0090817610063037,9.34,9.54,1:1.2,1-chloronaphthalene,CN,,ITO/PEDOT:PSS/active layer/PFN-Br/Ag,conventional,PFN-Br,PFN-Br,PEDOT:PSS,PEDOT:PSS,105.0,chloroform,chloroform,,,,,-5.65,-4.09,
95973,10.1021/acs.macromol.4c02327,10.1021/acs.macromol.4c02327,PcBTT13ffB,Y6,PcBTT13ffB,Y6,,CCCCCCCCCCCc1c(/C=C2\C(=O)c3cc(F)c(F)cc3C2=C(C#N)C#N)sc2c1sc1c3c4nsnc4c4c5sc6c(CCCCCCCCCCC)c(/C=C7\C(=O)c8cc(F)c(F)cc8C7=C(C#N)C#N)sc6c5n(CC(CC)CCCC)c4c3n(CC(CC)CCCC)c21,0.847,22.14,68.6,12.86,12.864269879999997,0.033202799377894,11.53,12.86,1:1.2,1-chloronaphthalene,CN,,ITO/PEDOT:PSS/active layer/PFN-Br/Ag,conventional,PFN-Br,PFN-Br,PEDOT:PSS,PEDOT:PSS,105.0,chloroform,chloroform,,,,,-5.65,-4.09,
95974,10.1021/acs.macromol.4c02327,10.1021/acs.macromol.4c02327,PcBTT14ffB,Y6,PcBTT14ffB,Y6,,CCCCCCCCCCCc1c(/C=C2\C(=O)c3cc(F)c(F)cc3C2=C(C#N)C#N)sc2c1sc1c3c4nsnc4c4c5sc6c(CCCCCCCCCCC)c(/C=C7\C(=O)c8cc(F)c(F)cc8C7=C(C#N)C#N)sc6c5n(CC(CC)CCCC)c4c3n(CC(CC)CCCC)c21,0.866,23.24,70.3,14.15,14.14846552,0.0108443816254425,13.64,14.15,1:1.2,1-chloronaphthalene,CN,,ITO/PEDOT:PSS/active layer/PFN-Br/Ag,conventional,PFN-Br,PFN-Br,PEDOT:PSS,PEDOT:PSS,105.0,chloroform,chloroform,,,,,-5.65,-4.09,
95975,10.1021/acs.nanolett.3c04519,10.1021/acs.nanolett.3c04519,D18,L8-BO,D18,L8-BO,CCCCCCC(CCCC)Cc1csc(-c2cc3c4nsnc4c4cc(-c5cc(CC(CCCC)CCCCCC)c(-c6cc7c(-c8cc(F)c(CC(CC)CCCC)s8)c8sccc8c(-c8cc(F)c(CC(CC)CCCC)s8)c7s6)s5)sc4c3s2)c1,CCCCCCC(CCCC)Cc1c(/C=C2\C(=O)c3cc(F)c(F)cc3C2=C(C#N)C#N)sc2c1SC1c3c(c4c(c5nsnc35)c3sc5c(CC(CCCC)CCCCCC)c(/C=C6\C(=O)c7cc(F)c(F)cc7C6=C(C#N)C#N)sc5c3n4CC(CC)CCCC)N(CC(CC)CCCC)C21,0.895,26.42,81.31,19.23,19.22648129,0.0182980239209466,19.09,19.23,,,,,,organic solar cell,,,MoO3/WS2,MoO3/WS2,,,,,-5.51,-2.77,,-5.68,-3.9,
95976,10.1021/acs.nanolett.3c04519,10.1021/acs.nanolett.3c04519,D18,L8-BO,D18,L8-BO,CCCCCCC(CCCC)Cc1csc(-c2cc3c4nsnc4c4cc(-c5cc(CC(CCCC)CCCCCC)c(-c6cc7c(-c8cc(F)c(CC(CC)CCCC)s8)c8sccc8c(-c8cc(F)c(CC(CC)CCCC)s8)c7s6)s5)sc4c3s2)c1,CCCCCCC(CCCC)Cc1c(/C=C2\C(=O)c3cc(F)c(F)cc3C2=C(C#N)C#N)sc2c1SC1c3c(c4c(c5nsnc35)c3sc5c(CC(CCCC)CCCCCC)c(/C=C6\C(=O)c7cc(F)c(F)cc7C6=C(C#N)C#N)sc5c3n4CC(CC)CCCC)N(CC(CC)CCCC)C21,0.874,26.13,75.47,17.24,17.235551813999997,0.0258015429234407,17.18,17.24,,,,,,organic solar cell,,,WS2,WS2,,,,,-5.51,-2.77,,-5.68,-3.9,
95977,10.1021/acs.nanolett.3c04519,10.1021/acs.nanolett.3c04519,D18,L8-BO,D18,L8-BO,CCCCCCC(CCCC)Cc1csc(-c2cc3c4nsnc4c4cc(-c5cc(CC(CCCC)CCCCCC)c(-c6cc7c(-c8cc(F)c(CC(CC)CCCC)s8)c8sccc8c(-c8cc(F)c(CC(CC)CCCC)s8)c7s6)s5)sc4c3s2)c1,CCCCCCC(CCCC)Cc1c(/C=C2\C(=O)c3cc(F)c(F)cc3C2=C(C#N)C#N)sc2c1SC1c3c(c4c(c5nsnc35)c3sc5c(CC(CCCC)CCCCCC)c(/C=C6\C(=O)c7cc(F)c(F)cc7C6=C(C#N)C#N)sc5c3n4CC(CC)CCCC)N(CC(CC)CCCC)C21,0.897,24.57,80.09,17.63,17.651267361000002,0.1206316562677433,17.45,17.63,,,,,,organic solar cell,,,PEDOT:PSS,PEDOT:PSS,,,,,-5.51,-2.77,,-5.68,-3.9,
95978,10.1021/acs.nanolett.9b04586,10.1021/acs.nanolett.9b04586,PBDB-T-2Cl,IT-4F,PBDB-T-2Cl,IT-4F,CCCCC(CC)Cc1sc(-c2c3cc(-c4ccc(-c5sc(-c6cccs6)c6c5C(=O)c5c(CC(CC)CCCC)sc(CC(CC)CCCC)c5C6=O)s4)sc3c(-c3cc(Cl)c(CC(CC)CCCC)s3)c3ccsc23)cc1Cl,CCCCCCc1ccc(C2(c3ccc(CCCCCC)cc3)c3cc4c(cc3-c3sc5cc(/C=C6\C(=O)c7cc(F)c(F)cc7C6=C(C#N)C#N)sc5c32)C(c2ccc(CCCCCC)cc2)(c2ccc(CCCCCC)cc2)c2c-4sc3cc(/C=C4\C(=O)c5cc(F)c(F)cc5C4=C(C#N)C#N)sc23)cc1,0.84,18.9,71.9,11.8,11.414844,3.264033898305102,11.4,11.8,1:1,DIO,,0.5 vol %,ITO/ZnO/active layer/MoO3/Ag,,ZnO,ZnO,MoO3,,110.0,chloroform,,,-5.52,-3.6,,-5.66,-4.14,
95979,10.1021/acs.nanolett.9b04586,10.1021/acs.nanolett.9b04586,PBDB-T-2Cl,IT-4F,PBDB-T-2Cl,IT-4F,CCCCC(CC)Cc1sc(-c2c3cc(-c4ccc(-c5sc(-c6cccs6)c6c5C(=O)c5c(CC(CC)CCCC)sc(CC(CC)CCCC)c5C6=O)s4)sc3c(-c3cc(Cl)c(CC(CC)CCCC)s3)c3ccsc23)cc1Cl,CCCCCCc1ccc(C2(c3ccc(CCCCCC)cc3)c3cc4c(cc3-c3sc5cc(/C=C6\C(=O)c7cc(F)c(F)cc7C6=C(C#N)C#N)sc5c32)C(c2ccc(CCCCCC)cc2)(c2ccc(CCCCCC)cc2)c2c-4sc3cc(/C=C4\C(=O)c5cc(F)c(F)cc5C4=C(C#N)C#N)sc23)cc1,0.84,20.0,74.0,12.8,12.432,2.8750000000000027,12.4,12.8,1:1,DIO,,0.5 vol %,ITO/ZnO/active layer/MoO3/Ag,,ZnO + KOH,ZnO + KOH,MoO3,,110.0,chloroform,,,-5.52,-3.6,,-5.66,-4.14,
95980,10.1021/acs.nanolett.9b04586,10.1021/acs.nanolett.9b04586,PBDB-T-2Cl,Y1-4F,PBDB-T-2Cl,Y1-4F,CCCCC(CC)Cc1sc(-c2c3cc(-c4ccc(-c5sc(-c6cccs6)c6c5C(=O)c5c(CC(CC)CCCC)sc(CC(CC)CCCC)c5C6=O)s4)sc3c(-c3cc(Cl)c(CC(CC)CCCC)s3)c3ccsc23)cc1Cl,CCCCC(CC)Cn1nc2c(n1)c1c3sc4cc(/C=C5\C(=O)c6cc(F)c(F)cc6C5=C(C#N)C#N)sc4c3n(CC(CC)CCCC)c1c1c2c2sc3cc(/C=C4\C(=O)c5cc(F)c(F)cc5C4=C(C#N)C#N)sc3c2n1CC(CC)CCCC,0.84,21.3,61.4,11.6,10.985688,5.295793103448276,11.0,11.6,1:1,CN,,0.5 vol %,ITO/ZnO/active layer/MoO3/Ag,,ZnO,ZnO,MoO3,,110.0,chloroform,,,-5.52,-3.6,,-5.56,-4.11,
95981,10.1021/acs.nanolett.9b04586,10.1021/acs.nanolett.9b04586,PBDB-T-2Cl,Y1-4F,PBDB-T-2Cl,Y1-4F,CCCCC(CC)Cc1sc(-c2c3cc(-c4ccc(-c5sc(-c6cccs6)c6c5C(=O)c5c(CC(CC)CCCC)sc(CC(CC)CCCC)c5C6=O)s4)sc3c(-c3cc(Cl)c(CC(CC)CCCC)s3)c3ccsc23)cc1Cl,CCCCC(CC)Cn1nc2c(n1)c1c3sc4cc(/C=C5\C(=O)c6cc(F)c(F)cc6C5=C(C#N)C#N)sc4c3n(CC(CC)CCCC)c1c1c2c2sc3cc(/C=C4\C(=O)c5cc(F)c(F)cc5C4=C(C#N)C#N)sc3c2n1CC(CC)CCCC,0.84,23.0,63.1,12.6,12.19092,3.246666666666662,12.2,12.6,1:1,CN,,0.5 vol %,ITO/ZnO/active layer/MoO3/Ag,,ZnO + KOH,ZnO + KOH,MoO3,,110.0,chloroform,,,-5.52,-3.6,,-5.56,-4.11,
95982,10.1021/acs.nanolett.9b04586,10.1021/acs.nanolett.9b04586,PBDB-T-2Cl,Y6,PBDB-T-2Cl,Y6,CCCCC(CC)Cc1sc(-c2c3cc(-c4ccc(-c5sc(-c6cccs6)c6c5C(=O)c5c(CC(CC)CCCC)sc(CC(CC)CCCC)c5C6=O)s4)sc3c(-c3cc(Cl)c(CC(CC)CCCC)s3)c3ccsc23)cc1Cl,CCCCCCCCCCCc1c(/C=C2\C(=O)c3cc(F)c(F)cc3C2=C(C#N)C#N)sc2c1sc1c3c4nsnc4c4c5sc6c(CCCCCCCCCCC)c(/C=C7\C(=O)c8cc(F)c(F)cc8C7=C(C#N)C#N)sc6c5n(CC(CC)CCCC)c4c3n(CC(CC)CCCC)c21,0.89,20.2,66.4,12.2,11.937392,2.152524590163936,11.9,12.2,,1-chloronaphthalene (CN),,0.5 vol%,,,ZnO,ZnO,,,110.0,chloroform,,,-5.52,-3.6,,-5.65,-4.09,
95983,10.1021/acs.nanolett.9b04586,10.1021/acs.nanolett.9b04586,PBDB-T-2Cl,Y6,PBDB-T-2Cl,Y6,CCCCC(CC)Cc1sc(-c2c3cc(-c4ccc(-c5sc(-c6cccs6)c6c5C(=O)c5c(CC(CC)CCCC)sc(CC(CC)CCCC)c5C6=O)s4)sc3c(-c3cc(Cl)c(CC(CC)CCCC)s3)c3ccsc23)cc1Cl,CCCCCCCCCCCc1c(/C=C2\C(=O)c3cc(F)c(F)cc3C2=C(C#N)C#N)sc2c1sc1c3c4nsnc4c4c5sc6c(CCCCCCCCCCC)c(/C=C7\C(=O)c8cc(F)c(F)cc8C7=C(C#N)C#N)sc6c5n(CC(CC)CCCC)c4c3n(CC(CC)CCCC)c21,0.89,21.3,69.3,13.5,13.137201,2.6874000000000056,13.1,13.5,,1-chloronaphthalene (CN),,0.5 vol%,,,ZnO + KOH,ZnO + KOH,,,110.0,chloroform,,,-5.52,-3.6,,-5.65,-4.09,
95984,10.1021/acsaelm.3c01372,10.1021/acsaelm.3c01372,PM6,Y6,PM6,Y6,COC(=O)C(C)(C)c1cc(C)cc(-c2sc3c4sc5cc(/C=C6/C(=O)c7cc(F)cc(c7)C(=O)/C6=C\c6cc(C(C)(C)C(=O)OC)c(-c7cc(C)cc(C(C)(C)C(=O)OC)c7)s6)sc5c4c(C(C)(C)C(=O)OC)ccc2-3)c1,CCCCCCCCCCCc1c(/C=C2\C(=O)c3cc(F)c(F)cc3C2=C(C#N)C#N)sc2c1sc1c3c4nsnc4c4c5sc6c(CCCCCCCCCCC)c(/C=C7\C(=O)c8cc(F)c(F)cc8C7=C(C#N)C#N)sc6c5n(CC(CC)CCCC)c4c3n(CC(CC)CCCC)c21,0.82,24.73,62.0,12.57,12.572732,0.0217342879872709,11.72,12.57,1:1.2 w/w,1-chloronaphthalene,,0.5 vol%,ITO/Co3O4/PM6:Y6/PFN-Br/Al,conventional,PFN-Br,,Co3O4,Co3O4,,chloroform,,100.0,-5.56,-3.65,,-5.65,-4.09,
95985,10.1021/acsaelm.3c01372,10.1021/acsaelm.3c01372,PM6,Y6,PM6,Y6,COC(=O)C(C)(C)c1cc(C)cc(-c2sc3c4sc5cc(/C=C6/C(=O)c7cc(F)cc(c7)C(=O)/C6=C\c6cc(C(C)(C)C(=O)OC)c(-c7cc(C)cc(C(C)(C)C(=O)OC)c7)s6)sc5c4c(C(C)(C)C(=O)OC)ccc2-3)c1,CCCCCCCCCCCc1c(/C=C2\C(=O)c3cc(F)c(F)cc3C2=C(C#N)C#N)sc2c1sc1c3c4nsnc4c4c5sc6c(CCCCCCCCCCC)c(/C=C7\C(=O)c8cc(F)c(F)cc8C7=C(C#N)C#N)sc6c5n(CC(CC)CCCC)c4c3n(CC(CC)CCCC)c21,0.8,23.33,61.0,11.38,11.385039999999998,0.0442882249560412,11.2,11.38,1:1.2,1-chloronaphthalene,,0.5 vol%,ITO/Co3O4/PM6:Y6/PFN-Br/Al,conventional organic solar cell,PFN-Br,,Co3O4,Co3O4,,chloroform,,250.0,-5.56,-3.65,,-5.65,-4.09,
95986,10.1021/acsaelm.3c01372,10.1021/acsaelm.3c01372,PM6,Y6,PM6,Y6,COC(=O)C(C)(C)c1cc(C)cc(-c2sc3c4sc5cc(/C=C6/C(=O)c7cc(F)cc(c7)C(=O)/C6=C\c6cc(C(C)(C)C(=O)OC)c(-c7cc(C)cc(C(C)(C)C(=O)OC)c7)s6)sc5c4c(C(C)(C)C(=O)OC)ccc2-3)c1,CCCCCCCCCCCc1c(/C=C2\C(=O)c3cc(F)c(F)cc3C2=C(C#N)C#N)sc2c1sc1c3c4nsnc4c4c5sc6c(CCCCCCCCCCC)c(/C=C7\C(=O)c8cc(F)c(F)cc8C7=C(C#N)C#N)sc6c5n(CC(CC)CCCC)c4c3n(CC(CC)CCCC)c21,0.78,21.88,58.0,9.89,9.898512,0.0860667340748193,9.52,9.89,1:1.2,1-chloronaphthalene,,0.5 vol%,ITO/Co3O4/PM6:Y6/PFN-Br/Al,conventional organic solar cell,PFN-Br,,Co3O4,Co3O4,,chloroform,,350.0,-5.56,-3.65,,-5.65,-4.09,
95987,10.1021/acsaelm.3c01372,10.1021/acsaelm.3c01372,PM6,Y6,PM6,Y6,COC(=O)C(C)(C)c1cc(C)cc(-c2sc3c4sc5cc(/C=C6/C(=O)c7cc(F)cc(c7)C(=O)/C6=C\c6cc(C(C)(C)C(=O)OC)c(-c7cc(C)cc(C(C)(C)C(=O)OC)c7)s6)sc5c4c(C(C)(C)C(=O)OC)ccc2-3)c1,CCCCCCCCCCCc1c(/C=C2\C(=O)c3cc(F)c(F)cc3C2=C(C#N)C#N)sc2c1sc1c3c4nsnc4c4c5sc6c(CCCCCCCCCCC)c(/C=C7\C(=O)c8cc(F)c(F)cc8C7=C(C#N)C#N)sc6c5n(CC(CC)CCCC)c4c3n(CC(CC)CCCC)c21,0.83,25.8,66.0,14.13,14.13324,0.0229299363057192,14.03,14.13,1:1.2 w/w,1-chloronaphthalene,,0.5 vol%,ITO/Co3O4/PM6:Y6/PFN-Br/Al,conventional,PFN-Br,,Co3O4,Co3O4,,chloroform,,100.0,-5.56,-3.65,,-5.65,-4.09,
95988,10.1021/acsaelm.3c01372,10.1021/acsaelm.3c01372,PM6,Y6,PM6,Y6,COC(=O)C(C)(C)c1cc(C)cc(-c2sc3c4sc5cc(/C=C6/C(=O)c7cc(F)cc(c7)C(=O)/C6=C\c6cc(C(C)(C)C(=O)OC)c(-c7cc(C)cc(C(C)(C)C(=O)OC)c7)s6)sc5c4c(C(C)(C)C(=O)OC)ccc2-3)c1,CCCCCCCCCCCc1c(/C=C2\C(=O)c3cc(F)c(F)cc3C2=C(C#N)C#N)sc2c1sc1c3c4nsnc4c4c5sc6c(CCCCCCCCCCC)c(/C=C7\C(=O)c8cc(F)c(F)cc8C7=C(C#N)C#N)sc6c5n(CC(CC)CCCC)c4c3n(CC(CC)CCCC)c21,0.81,24.48,62.0,12.29,12.293856,0.0313751017087123,12.05,12.29,1:1.2,1-chloronaphthalene,,0.5 vol%,ITO/Co3O4/PM6:Y6/PFN-Br/Al,conventional organic solar cell,PFN-Br,,Co3O4,Co3O4,,chloroform,,250.0,-5.56,-3.65,,-5.65,-4.09,
95989,10.1021/acsaelm.3c01372,10.1021/acsaelm.3c01372,PM6,Y6,PM6,Y6,COC(=O)C(C)(C)c1cc(C)cc(-c2sc3c4sc5cc(/C=C6/C(=O)c7cc(F)cc(c7)C(=O)/C6=C\c6cc(C(C)(C)C(=O)OC)c(-c7cc(C)cc(C(C)(C)C(=O)OC)c7)s6)sc5c4c(C(C)(C)C(=O)OC)ccc2-3)c1,CCCCCCCCCCCc1c(/C=C2\C(=O)c3cc(F)c(F)cc3C2=C(C#N)C#N)sc2c1sc1c3c4nsnc4c4c5sc6c(CCCCCCCCCCC)c(/C=C7\C(=O)c8cc(F)c(F)cc8C7=C(C#N)C#N)sc6c5n(CC(CC)CCCC)c4c3n(CC(CC)CCCC)c21,0.79,22.26,60.0,10.55,10.551240000000002,0.0117535545023793,10.4,10.55,1:1.2,1-chloronaphthalene,,0.5 vol%,ITO/Co3O4/PM6:Y6/PFN-Br/Al,conventional organic solar cell,PFN-Br,,Co3O4,Co3O4,,chloroform,,350.0,-5.56,-3.65,,-5.65,-4.09,
95990,10.1021/acsaelm.3c01372,10.1021/acsaelm.3c01372,PM6,Y6,PM6,Y6,COC(=O)C(C)(C)c1cc(C)cc(-c2sc3c4sc5cc(/C=C6/C(=O)c7cc(F)cc(c7)C(=O)/C6=C\c6cc(C(C)(C)C(=O)OC)c(-c7cc(C)cc(C(C)(C)C(=O)OC)c7)s6)sc5c4c(C(C)(C)C(=O)OC)ccc2-3)c1,CCCCCCCCCCCc1c(/C=C2\C(=O)c3cc(F)c(F)cc3C2=C(C#N)C#N)sc2c1sc1c3c4nsnc4c4c5sc6c(CCCCCCCCCCC)c(/C=C7\C(=O)c8cc(F)c(F)cc8C7=C(C#N)C#N)sc6c5n(CC(CC)CCCC)c4c3n(CC(CC)CCCC)c21,0.82,25.2,63.0,13.01,13.01832,0.0639508070714791,12.58,13.01,1:1.2 w/w,1-chloronaphthalene,,0.5 vol%,ITO/CATH/PM6:Y6/PFN-Br/Al,conventional,PFN-Br,,CATH,CATH,,chloroform,,100.0,-5.56,-3.65,,-5.65,-4.09,
95991,10.1021/acsaelm.3c01372,10.1021/acsaelm.3c01372,PM6,Y6,PM6,Y6,COC(=O)C(C)(C)c1cc(C)cc(-c2sc3c4sc5cc(/C=C6/C(=O)c7cc(F)cc(c7)C(=O)/C6=C\c6cc(C(C)(C)C(=O)OC)c(-c7cc(C)cc(C(C)(C)C(=O)OC)c7)s6)sc5c4c(C(C)(C)C(=O)OC)ccc2-3)c1,CCCCCCCCCCCc1c(/C=C2\C(=O)c3cc(F)c(F)cc3C2=C(C#N)C#N)sc2c1sc1c3c4nsnc4c4c5sc6c(CCCCCCCCCCC)c(/C=C7\C(=O)c8cc(F)c(F)cc8C7=C(C#N)C#N)sc6c5n(CC(CC)CCCC)c4c3n(CC(CC)CCCC)c21,0.82,24.84,62.0,12.62,12.628656,0.0685895404120602,12.01,12.62,1:1.2 w/w,1-chloronaphthalene,,0.5 vol%,ITO/PEDOT:PSS/PM6:Y6/PFN-Br/Al,conventional,PFN-Br,,PEDOT:PSS,PEDOT:PSS,,chloroform,,100.0,-5.56,-3.65,,-5.65,-4.09,
96001,10.1021/acsaem.1c00149,10.1021/acsaem.1c00149,PM6,Y6,PM6,Y6,COC(=O)C(C)(C)c1cc(C)cc(-c2sc3c4sc5cc(/C=C6/C(=O)c7cc(F)cc(c7)C(=O)/C6=C\c6cc(C(C)(C)C(=O)OC)c(-c7cc(C)cc(C(C)(C)C(=O)OC)c7)s6)sc5c4c(C(C)(C)C(=O)OC)ccc2-3)c1,CCCCCCCCCCCc1c(/C=C2\C(=O)c3cc(F)c(F)cc3C2=C(C#N)C#N)sc2c1sc1c3c4nsnc4c4c5sc6c(CCCCCCCCCCC)c(/C=C7\C(=O)c8cc(F)c(F)cc8C7=C(C#N)C#N)sc6c5n(CC(CC)CCCC)c4c3n(CC(CC)CCCC)c21,0.85,24.57,74.79,15.62,15.61951755,0.0030886683738669,15.43,15.62,1:1.2,1-chloronaphthalene,,0.5 vol%,ITO/ZnO/active layer/MoO3/Al,inverted,ZnO,ZnO,MoO3,MoO3,,chloroform,,,-5.56,-3.65,,-5.65,-4.09,
96002,10.1021/acsaem.1c00149,10.1021/acsaem.1c00149,PM6,DTTC-4F-C8,PM6,DTTC-4F-C8,COC(=O)C(C)(C)c1cc(C)cc(-c2sc3c4sc5cc(/C=C6/C(=O)c7cc(F)cc(c7)C(=O)/C6=C\c6cc(C(C)(C)C(=O)OC)c(-c7cc(C)cc(C(C)(C)C(=O)OC)c7)s6)sc5c4c(C(C)(C)C(=O)OC)ccc2-3)c1,,0.98,19.19,70.79,13.36,13.31290898,0.3524776946107642,13.14,13.36,1:1.1,"1,8-diiodooctane",,0.5 vol%,ITO/ZnO/active layer/MoO3/Al,inverted,ZnO,ZnO,MoO3,MoO3,,chlorobenzene,,,-5.56,-3.65,,,,
96003,10.1021/acsaem.1c00149,10.1021/acsaem.1c00149,PM6,DTTC-4Cl-C9,PM6,DTTC-4Cl-C9,COC(=O)C(C)(C)c1cc(C)cc(-c2sc3c4sc5cc(/C=C6/C(=O)c7cc(F)cc(c7)C(=O)/C6=C\c6cc(C(C)(C)C(=O)OC)c(-c7cc(C)cc(C(C)(C)C(=O)OC)c7)s6)sc5c4c(C(C)(C)C(=O)OC)ccc2-3)c1,,0.95,20.5,67.23,13.17,13.0930425,0.5843394077448798,12.81,13.17,1:1.1,"1,8-diiodooctane",,0.5 vol%,ITO/ZnO/active layer/MoO3/Al,inverted,ZnO,ZnO,MoO3,MoO3,,chlorobenzene,,,-5.56,-3.65,,,,
96006,10.1021/acsaem.1c01763,10.1021/acsaem.1c01763,PDTBDT-SBTEH,ITIC,PDTBDT-SBTEH,ITIC,,CCCCCCc1ccc(C2(c3ccc(CCCCCC)cc3)c3cc4c(cc3-c3sc5cc(C=C6C(=O)c7ccccc7C6=C(C#N)C#N)sc5c32)C(c2ccc(CCCCCC)cc2)(c2ccc(CCCCCC)cc2)c2c-4sc3cc(C=C4C(=O)c5ccccc5C4=C(C#N)C#N)sc23)cc1,0.82,13.76,63.5,7.16,7.164831999999999,0.0674860335195337,7.01,7.16,1:1.3,,,,conventional,conventional,,,,,,,,,,,,-5.576,-3.916,
96007,10.1021/acsaem.1c01763,10.1021/acsaem.1c01763,PDTBDT-SFBTEH,ITIC,PDTBDT-SFBTEH,ITIC,,CCCCCCc1ccc(C2(c3ccc(CCCCCC)cc3)c3cc4c(cc3-c3sc5cc(C=C6C(=O)c7ccccc7C6=C(C#N)C#N)sc5c32)C(c2ccc(CCCCCC)cc2)(c2ccc(CCCCCC)cc2)c2c-4sc3cc(C=C4C(=O)c5ccccc5C4=C(C#N)C#N)sc23)cc1,0.94,13.81,66.3,8.61,8.6066682,0.0386968641114956,8.42,8.61,1:1.3,,,,conventional,conventional,,,,,,,,,,,,-5.576,-3.916,
96008,10.1021/acsaem.1c03578,10.1021/acsaem.1c03578,PM6,Y6,PM6,Y6,COC(=O)C(C)(C)c1cc(C)cc(-c2sc3c4sc5cc(/C=C6/C(=O)c7cc(F)cc(c7)C(=O)/C6=C\c6cc(C(C)(C)C(=O)OC)c(-c7cc(C)cc(C(C)(C)C(=O)OC)c7)s6)sc5c4c(C(C)(C)C(=O)OC)ccc2-3)c1,CCCCCCCCCCCc1c(/C=C2\C(=O)c3cc(F)c(F)cc3C2=C(C#N)C#N)sc2c1sc1c3c4nsnc4c4c5sc6c(CCCCCCCCCCC)c(/C=C7\C(=O)c8cc(F)c(F)cc8C7=C(C#N)C#N)sc6c5n(CC(CC)CCCC)c4c3n(CC(CC)CCCC)c21,0.86,23.69,73.7,15.0,15.0151958,0.1013053333333384,15.0,15.0,1:1.2,CN,,0.5%,ITO/PEDOT:PSS/active layer/PDINO/Al,,,,,,,CF,chloroform,,-5.56,-3.65,,-5.65,-4.09,
96009,10.1021/acsaem.1c03578,10.1021/acsaem.1c03578,PM6,Y6,PM6,Y6,COC(=O)C(C)(C)c1cc(C)cc(-c2sc3c4sc5cc(/C=C6/C(=O)c7cc(F)cc(c7)C(=O)/C6=C\c6cc(C(C)(C)C(=O)OC)c(-c7cc(C)cc(C(C)(C)C(=O)OC)c7)s6)sc5c4c(C(C)(C)C(=O)OC)ccc2-3)c1,CCCCCCCCCCCc1c(/C=C2\C(=O)c3cc(F)c(F)cc3C2=C(C#N)C#N)sc2c1sc1c3c4nsnc4c4c5sc6c(CCCCCCCCCCC)c(/C=C7\C(=O)c8cc(F)c(F)cc8C7=C(C#N)C#N)sc6c5n(CC(CC)CCCC)c4c3n(CC(CC)CCCC)c21,0.86,25.06,71.9,15.57,15.4956004,0.4778394348105417,15.57,15.57,1:1.2,CN,,0.5%,ITO/PEDOT:PSS/active layer/PDINO/Al,,,,,,,CF,chloroform,,-5.56,-3.65,,-5.65,-4.09,
96010,10.1021/acsaem.1c03578,10.1021/acsaem.1c03578,PM6,Y6,PM6,Y6,COC(=O)C(C)(C)c1cc(C)cc(-c2sc3c4sc5cc(/C=C6/C(=O)c7cc(F)cc(c7)C(=O)/C6=C\c6cc(C(C)(C)C(=O)OC)c(-c7cc(C)cc(C(C)(C)C(=O)OC)c7)s6)sc5c4c(C(C)(C)C(=O)OC)ccc2-3)c1,CCCCCCCCCCCc1c(/C=C2\C(=O)c3cc(F)c(F)cc3C2=C(C#N)C#N)sc2c1sc1c3c4nsnc4c4c5sc6c(CCCCCCCCCCC)c(/C=C7\C(=O)c8cc(F)c(F)cc8C7=C(C#N)C#N)sc6c5n(CC(CC)CCCC)c4c3n(CC(CC)CCCC)c21,0.86,23.55,74.9,15.22,15.169497000000002,0.3318199737187849,15.22,15.22,,,,,,,,,,,70.0,CF,chloroform,,-5.56,-3.65,,-5.65,-4.09,
96011,10.1021/acsaem.1c03578,10.1021/acsaem.1c03578,PM6,Y6,PM6,Y6,COC(=O)C(C)(C)c1cc(C)cc(-c2sc3c4sc5cc(/C=C6/C(=O)c7cc(F)cc(c7)C(=O)/C6=C\c6cc(C(C)(C)C(=O)OC)c(-c7cc(C)cc(C(C)(C)C(=O)OC)c7)s6)sc5c4c(C(C)(C)C(=O)OC)ccc2-3)c1,CCCCCCCCCCCc1c(/C=C2\C(=O)c3cc(F)c(F)cc3C2=C(C#N)C#N)sc2c1sc1c3c4nsnc4c4c5sc6c(CCCCCCCCCCC)c(/C=C7\C(=O)c8cc(F)c(F)cc8C7=C(C#N)C#N)sc6c5n(CC(CC)CCCC)c4c3n(CC(CC)CCCC)c21,0.82,17.02,67.0,9.2,9.350788,1.639000000000004,9.2,9.2,,,,,,,,,,,70.0,CB,chlorobenzene,,-5.56,-3.65,,-5.65,-4.09,
96012,10.1021/acsaem.1c03578,10.1021/acsaem.1c03578,PM6,Y6,PM6,Y6,COC(=O)C(C)(C)c1cc(C)cc(-c2sc3c4sc5cc(/C=C6/C(=O)c7cc(F)cc(c7)C(=O)/C6=C\c6cc(C(C)(C)C(=O)OC)c(-c7cc(C)cc(C(C)(C)C(=O)OC)c7)s6)sc5c4c(C(C)(C)C(=O)OC)ccc2-3)c1,CCCCCCCCCCCc1c(/C=C2\C(=O)c3cc(F)c(F)cc3C2=C(C#N)C#N)sc2c1sc1c3c4nsnc4c4c5sc6c(CCCCCCCCCCC)c(/C=C7\C(=O)c8cc(F)c(F)cc8C7=C(C#N)C#N)sc6c5n(CC(CC)CCCC)c4c3n(CC(CC)CCCC)c21,0.83,18.36,65.4,9.94,9.9661752,0.2633319919517187,9.94,9.94,,,,,,,,,,,70.0,CB,chlorobenzene,,-5.56,-3.65,,-5.65,-4.09,
96013,10.1021/acsaem.1c03578,10.1021/acsaem.1c03578,PM6,Y6,PM6,Y6,COC(=O)C(C)(C)c1cc(C)cc(-c2sc3c4sc5cc(/C=C6/C(=O)c7cc(F)cc(c7)C(=O)/C6=C\c6cc(C(C)(C)C(=O)OC)c(-c7cc(C)cc(C(C)(C)C(=O)OC)c7)s6)sc5c4c(C(C)(C)C(=O)OC)ccc2-3)c1,CCCCCCCCCCCc1c(/C=C2\C(=O)c3cc(F)c(F)cc3C2=C(C#N)C#N)sc2c1sc1c3c4nsnc4c4c5sc6c(CCCCCCCCCCC)c(/C=C7\C(=O)c8cc(F)c(F)cc8C7=C(C#N)C#N)sc6c5n(CC(CC)CCCC)c4c3n(CC(CC)CCCC)c21,0.82,13.19,69.2,7.44,7.4845336,0.5985698924731101,7.44,7.44,,,,,,,,,,,70.0,CB,chlorobenzene,,-5.56,-3.65,,-5.65,-4.09,
96014,10.1021/acsaem.1c03781,10.1021/acsaem.1c03781,P,3a,P,3a,,,1.02,19.92,66.0,13.41,13.410144,0.00107382550336,13.25,13.41,,,,,,,,,,,,,,,,,,,,
96015,10.1021/acsaem.1c03781,10.1021/acsaem.1c03781,P,3b,P,3b,,,1.05,18.34,61.0,11.75,11.74677,0.0274893617021149,11.61,11.75,,,,,,,,,,,,,,,,,,,,
96019,10.1021/acsaem.2c00393,10.1021/acsaem.2c00393,PBDB-TF,Y6,PM6,Y6,COC(=O)C(C)(C)c1cc(C)cc(-c2sc3c4sc5cc(/C=C6/C(=O)c7cc(F)cc(c7)C(=O)/C6=C\c6cc(C(C)(C)C(=O)OC)c(-c7cc(C)cc(C(C)(C)C(=O)OC)c7)s6)sc5c4c(C(C)(C)C(=O)OC)ccc2-3)c1,CCCCCCCCCCCc1c(/C=C2\C(=O)c3cc(F)c(F)cc3C2=C(C#N)C#N)sc2c1sc1c3c4nsnc4c4c5sc6c(CCCCCCCCCCC)c(/C=C7\C(=O)c8cc(F)c(F)cc8C7=C(C#N)C#N)sc6c5n(CC(CC)CCCC)c4c3n(CC(CC)CCCC)c21,0.848,24.83,73.6,15.5,15.497098239999996,0.0187210322580894,,,,,,,ITO/ZnO/active layer/MoO3/Ag,inverted,ZnO,ZnO,MoO3,MoO3,,,,,-5.49,-3.64,,-5.65,-4.09,
96021,10.1021/acsaem.2c00393,10.1021/acsaem.2c00393,PM6,Y6,PM6,Y6,COC(=O)C(C)(C)c1cc(C)cc(-c2sc3c4sc5cc(/C=C6/C(=O)c7cc(F)cc(c7)C(=O)/C6=C\c6cc(C(C)(C)C(=O)OC)c(-c7cc(C)cc(C(C)(C)C(=O)OC)c7)s6)sc5c4c(C(C)(C)C(=O)OC)ccc2-3)c1,CCCCCCCCCCCc1c(/C=C2\C(=O)c3cc(F)c(F)cc3C2=C(C#N)C#N)sc2c1sc1c3c4nsnc4c4c5sc6c(CCCCCCCCCCC)c(/C=C7\C(=O)c8cc(F)c(F)cc8C7=C(C#N)C#N)sc6c5n(CC(CC)CCCC)c4c3n(CC(CC)CCCC)c21,0.84,25.24,73.9,15.6,15.6679824,0.4357846153846267,,,,,,,ITO/ZnO/active layer/MoO3/Ag,inverted,ZnO,ZnO,MoO3,MoO3,,,,,-5.56,-3.65,,-5.65,-4.09,
96023,10.1021/acsaem.2c00393,10.1021/acsaem.2c00393,PM6,Y6,PM6,Y6,COC(=O)C(C)(C)c1cc(C)cc(-c2sc3c4sc5cc(/C=C6/C(=O)c7cc(F)cc(c7)C(=O)/C6=C\c6cc(C(C)(C)C(=O)OC)c(-c7cc(C)cc(C(C)(C)C(=O)OC)c7)s6)sc5c4c(C(C)(C)C(=O)OC)ccc2-3)c1,CCCCCCCCCCCc1c(/C=C2\C(=O)c3cc(F)c(F)cc3C2=C(C#N)C#N)sc2c1sc1c3c4nsnc4c4c5sc6c(CCCCCCCCCCC)c(/C=C7\C(=O)c8cc(F)c(F)cc8C7=C(C#N)C#N)sc6c5n(CC(CC)CCCC)c4c3n(CC(CC)CCCC)c21,0.845,25.3,73.7,15.75,15.7559545,0.0378063492063469,,,,,,,ITO/ZnO/active layer/MoO3/Ag,inverted,ZnO,ZnO,MoO3,MoO3,,,,,-5.56,-3.65,,-5.65,-4.09,
96025,10.1021/acsaem.2c00393,10.1021/acsaem.2c00393,PM6,Y6,PM6,Y6,COC(=O)C(C)(C)c1cc(C)cc(-c2sc3c4sc5cc(/C=C6/C(=O)c7cc(F)cc(c7)C(=O)/C6=C\c6cc(C(C)(C)C(=O)OC)c(-c7cc(C)cc(C(C)(C)C(=O)OC)c7)s6)sc5c4c(C(C)(C)C(=O)OC)ccc2-3)c1,CCCCCCCCCCCc1c(/C=C2\C(=O)c3cc(F)c(F)cc3C2=C(C#N)C#N)sc2c1sc1c3c4nsnc4c4c5sc6c(CCCCCCCCCCC)c(/C=C7\C(=O)c8cc(F)c(F)cc8C7=C(C#N)C#N)sc6c5n(CC(CC)CCCC)c4c3n(CC(CC)CCCC)c21,0.842,25.98,75.52,16.52,16.520120832,0.0007314285714306,,,,,,,ITO/ZnO/active layer/MoO3/Ag,inverted,ZnO,ZnO,MoO3,MoO3,,,,,-5.56,-3.65,,-5.65,-4.09,
96027,10.1021/acsaem.2c00393,10.1021/acsaem.2c00393,PM6,Y6,PM6,Y6,COC(=O)C(C)(C)c1cc(C)cc(-c2sc3c4sc5cc(/C=C6/C(=O)c7cc(F)cc(c7)C(=O)/C6=C\c6cc(C(C)(C)C(=O)OC)c(-c7cc(C)cc(C(C)(C)C(=O)OC)c7)s6)sc5c4c(C(C)(C)C(=O)OC)ccc2-3)c1,CCCCCCCCCCCc1c(/C=C2\C(=O)c3cc(F)c(F)cc3C2=C(C#N)C#N)sc2c1sc1c3c4nsnc4c4c5sc6c(CCCCCCCCCCC)c(/C=C7\C(=O)c8cc(F)c(F)cc8C7=C(C#N)C#N)sc6c5n(CC(CC)CCCC)c4c3n(CC(CC)CCCC)c21,0.84,24.64,79.5,16.19,16.454592,1.6342927733168644,,,,,,,ITO/ZnO/active layer/MoO3/Ag,inverted,ZnO,ZnO,MoO3,MoO3,,,,,-5.56,-3.65,,-5.65,-4.09,
96029,10.1021/acsaem.2c00393,10.1021/acsaem.2c00393,PM6,Y6,PM6,Y6,COC(=O)C(C)(C)c1cc(C)cc(-c2sc3c4sc5cc(/C=C6/C(=O)c7cc(F)cc(c7)C(=O)/C6=C\c6cc(C(C)(C)C(=O)OC)c(-c7cc(C)cc(C(C)(C)C(=O)OC)c7)s6)sc5c4c(C(C)(C)C(=O)OC)ccc2-3)c1,CCCCCCCCCCCc1c(/C=C2\C(=O)c3cc(F)c(F)cc3C2=C(C#N)C#N)sc2c1sc1c3c4nsnc4c4c5sc6c(CCCCCCCCCCC)c(/C=C7\C(=O)c8cc(F)c(F)cc8C7=C(C#N)C#N)sc6c5n(CC(CC)CCCC)c4c3n(CC(CC)CCCC)c21,0.844,25.13,75.85,16.08,16.087572619999996,0.0470934079601847,,,,,,,ITO/ZnO/active layer/MoO3/Ag,inverted,ZnO,ZnO,MoO3,MoO3,,,,,-5.56,-3.65,,-5.65,-4.09,
96031,10.1021/acsaem.2c00393,10.1021/acsaem.2c00393,D18-Cl,Y6,D18-Cl,Y6,CCCCCCC(CCCC)Cc1csc(-c2cc3c4nsnc4c4cc(-c5cc(CC(CCCC)CCCCCC)c(-c6cc7c(-c8cc(Cl)c(CC(CC)CCCC)s8)c8sccc8c(-c8cc(Cl)c(CC(CC)CCCC)s8)c7s6)s5)sc4c3s2)c1,CCCCCCCCCCCc1c(/C=C2\C(=O)c3cc(F)c(F)cc3C2=C(C#N)C#N)sc2c1sc1c3c4nsnc4c4c5sc6c(CCCCCCCCCCC)c(/C=C7\C(=O)c8cc(F)c(F)cc8C7=C(C#N)C#N)sc6c5n(CC(CC)CCCC)c4c3n(CC(CC)CCCC)c21,0.878,25.31,75.81,16.89,16.846634658,0.2567515808170592,,,,,,,ITO/ZnO/active layer/MoO3/Ag,inverted,ZnO,ZnO,MoO3,MoO3,,,,,-5.51,-2.77,,-5.65,-4.09,
96033,10.1021/acsaem.2c00393,10.1021/acsaem.2c00393,PM6,C9,PM6,C9,COC(=O)C(C)(C)c1cc(C)cc(-c2sc3c4sc5cc(/C=C6/C(=O)c7cc(F)cc(c7)C(=O)/C6=C\c6cc(C(C)(C)C(=O)OC)c(-c7cc(C)cc(C(C)(C)C(=O)OC)c7)s6)sc5c4c(C(C)(C)C(=O)OC)ccc2-3)c1,,0.852,26.58,76.73,17.38,17.376398568,0.0207217031070193,,,,,,,ITO/ZnO/active layer/MoO3/Ag,inverted,ZnO,ZnO,MoO3,MoO3,,,,,-5.56,-3.65,,,,
96042,10.1021/acsaem.2c03494,10.1021/acsaem.2c03494,13,PC61BM,13,,,COC(=O)CCCC1(c2ccccc2)C23c4c5c6c7c8c9c(c%10c%11c2c2c%12c4c4c%13c5c5c7c7c8c8c%14c9c%10c9c%10c%11c2c2c%11c%12c4c4c%12c%13c5c5c7c7c8c8c%14c9c9c%10c2c2c%11c4c4c%12c5c7c5c8c9c2c45)C613,0.77,13.01,63.3,6.38,6.3412041,0.6080862068965551,6.28,6.38,,,,,,,,,,,,,,,,,,,,
96043,10.1021/acsaem.2c03494,10.1021/acsaem.2c03494,14,PC61BM,14,,,COC(=O)CCCC1(c2ccccc2)C23c4c5c6c7c8c9c(c%10c%11c2c2c%12c4c4c%13c5c5c7c7c8c8c%14c9c%10c9c%10c%11c2c2c%11c%12c4c4c%12c%13c5c5c7c7c8c8c%14c9c9c%10c2c2c%11c4c4c%12c5c7c5c8c9c2c45)C613,0.79,21.15,58.7,9.8,9.807889500000002,0.0805051020408264,9.68,9.8,,,,,,,,,,,,,,,,,,,,
96044,10.1021/acsaem.2c03494,10.1021/acsaem.2c03494,15,PC61BM,15,,,COC(=O)CCCC1(c2ccccc2)C23c4c5c6c7c8c9c(c%10c%11c2c2c%12c4c4c%13c5c5c7c7c8c8c%14c9c%10c9c%10c%11c2c2c%11c%12c4c4c%12c%13c5c5c7c7c8c8c%14c9c9c%10c2c2c%11c4c4c%12c5c7c5c8c9c2c45)C613,0.76,18.13,56.5,7.8,7.785021999999999,0.1920256410256544,7.62,7.8,,,,,,,,,,,,,,,,,,,,
96045,10.1021/acsaem.2c03494,10.1021/acsaem.2c03494,14,PC61BM,14,,,COC(=O)CCCC1(c2ccccc2)C23c4c5c6c7c8c9c(c%10c%11c2c2c%12c4c4c%13c5c5c7c7c8c8c%14c9c%10c9c%10c%11c2c2c%11c%12c4c4c%12c%13c5c5c7c7c8c8c%14c9c9c%10c2c2c%11c4c4c%12c5c7c5c8c9c2c45)C613,0.75,23.39,51.4,9.1,9.016845,0.9137912087912048,8.94,9.1,,,,,,,,,,,,,,,,,,,,
96046,10.1021/acsaem.2c03634,10.1021/acsaem.2c03634,PBDB-T,Ph-DTDPi-C0,PBDB-T,Ph-DTDPi-C0,CCCCC(CC)Cc1ccc(-c2c3cc(-c4ccc(-c5sc(-c6cccs6)c6c5C(=O)c5c(CC(CC)CCCC)sc(CC(CC)CCCC)c5C6=O)s4)sc3c(-c3ccc(CC(CC)CCCC)s3)c3ccsc23)s1,,0.83,18.95,66.96,10.57,10.531803599999998,0.3613661305582037,10.38,10.57,1:1.2,,,,ITO/ZnO/active layer/MoO3/Ag,inverted,ZnO,ZnO,MoO3,MoO3,,,,,-5.33,-3.48,,,,
96047,10.1021/acsaem.2c03634,10.1021/acsaem.2c03634,PBDB-T,Ph-DTDPi-C0,PBDB-T,Ph-DTDPi-C0,CCCCC(CC)Cc1ccc(-c2c3cc(-c4ccc(-c5sc(-c6cccs6)c6c5C(=O)c5c(CC(CC)CCCC)sc(CC(CC)CCCC)c5C6=O)s4)sc3c(-c3ccc(CC(CC)CCCC)s3)c3ccsc23)s1,,0.82,20.04,68.23,11.04,11.21209944,1.558871739130437,11.0,11.04,1:1.2,DIO,DIO,,ITO/ZnO/active layer/MoO3/Ag,inverted,ZnO,ZnO,MoO3,MoO3,,,,110.0,-5.33,-3.48,,,,
96048,10.1021/acsaem.2c03634,10.1021/acsaem.2c03634,PBDB-T,Ph-DTDPi-C1,PBDB-T,Ph-DTDPi-C1,CCCCC(CC)Cc1ccc(-c2c3cc(-c4ccc(-c5sc(-c6cccs6)c6c5C(=O)c5c(CC(CC)CCCC)sc(CC(CC)CCCC)c5C6=O)s4)sc3c(-c3ccc(CC(CC)CCCC)s3)c3ccsc23)s1,,0.88,20.21,61.03,10.85,10.85406344,0.0374510599078292,10.7,10.85,1:1.4,,,,ITO/ZnO/active layer/MoO3/Ag,inverted,ZnO,ZnO,MoO3,MoO3,,,,,-5.33,-3.48,,,,
96049,10.1021/acsaem.2c03634,10.1021/acsaem.2c03634,PBDB-T,Ph-DTDPi-C1,PBDB-T,Ph-DTDPi-C1,CCCCC(CC)Cc1ccc(-c2c3cc(-c4ccc(-c5sc(-c6cccs6)c6c5C(=O)c5c(CC(CC)CCCC)sc(CC(CC)CCCC)c5C6=O)s4)sc3c(-c3ccc(CC(CC)CCCC)s3)c3ccsc23)s1,,0.82,20.44,68.56,11.5,11.49120448,0.0764827826086922,10.47,11.5,1:1.4,0.4%DIO,DIO,0.4%,ITO/ZnO/active layer/MoO3/Ag,inverted,ZnO,ZnO,MoO3,MoO3,,,,110.0,-5.33,-3.48,,,,
96050,10.1021/acsaem.2c03634,10.1021/acsaem.2c03634,PBDB-T,Ph-DTDPi-C2,PBDB-T,Ph-DTDPi-C2,CCCCC(CC)Cc1ccc(-c2c3cc(-c4ccc(-c5sc(-c6cccs6)c6c5C(=O)c5c(CC(CC)CCCC)sc(CC(CC)CCCC)c5C6=O)s4)sc3c(-c3ccc(CC(CC)CCCC)s3)c3ccsc23)s1,,0.86,20.29,63.43,11.13,11.06815442,0.5556655884995503,11.01,11.13,1:1.4,,,,ITO/ZnO/active layer/MoO3/Ag,inverted,ZnO,ZnO,MoO3,MoO3,,,,,-5.33,-3.48,,,,
96051,10.1021/acsaem.2c03634,10.1021/acsaem.2c03634,PBDB-T,Ph-DTDPi-C2,PBDB-T,Ph-DTDPi-C2,CCCCC(CC)Cc1ccc(-c2c3cc(-c4ccc(-c5sc(-c6cccs6)c6c5C(=O)c5c(CC(CC)CCCC)sc(CC(CC)CCCC)c5C6=O)s4)sc3c(-c3ccc(CC(CC)CCCC)s3)c3ccsc23)s1,,0.82,21.88,69.26,12.42,12.42635216,0.0511446054750299,12.16,12.42,1:1.4,0.4%DIO,DIO,0.4%,ITO/ZnO/active layer/MoO3/Ag,inverted,ZnO,ZnO,MoO3,MoO3,,,,110.0,-5.33,-3.48,,,,
96052,10.1021/acsaem.2c03789,10.1021/acsaem.2c03789,PM6,N3,PM6,N3,COC(=O)C(C)(C)c1cc(C)cc(-c2sc3c4sc5cc(/C=C6/C(=O)c7cc(F)cc(c7)C(=O)/C6=C\c6cc(C(C)(C)C(=O)OC)c(-c7cc(C)cc(C(C)(C)C(=O)OC)c7)s6)sc5c4c(C(C)(C)C(=O)OC)ccc2-3)c1,CCCCCCCCCCCC1=C(/C=C2\C(=O)C3=CC(F)=C(F)C=C3C2=C(C#N)C#N)SC2=C1SC1=C2N(CCC(CC)CCCC)C2=C1C1=NSN=C1C1=C2N(CCC(CC)CCCC)C2=C1SC1=C2SC(/C=C2\C(=O)C3=CC(F)=C(F)C=C3C2=C(C#N)C#N)=C1CCCCCCCCCCC,0.83,25.4,70.4,14.9,14.841727999999998,0.3910872483221632,14.6,14.9,,,,,,,ZnO,ZnO,,,,o-xylene,o-xylene,,-5.56,-3.65,,-5.64,-3.86,
96053,10.1021/acsaem.2c03789,10.1021/acsaem.2c03789,PM6,N3,PM6,N3,COC(=O)C(C)(C)c1cc(C)cc(-c2sc3c4sc5cc(/C=C6/C(=O)c7cc(F)cc(c7)C(=O)/C6=C\c6cc(C(C)(C)C(=O)OC)c(-c7cc(C)cc(C(C)(C)C(=O)OC)c7)s6)sc5c4c(C(C)(C)C(=O)OC)ccc2-3)c1,CCCCCCCCCCCC1=C(/C=C2\C(=O)C3=CC(F)=C(F)C=C3C2=C(C#N)C#N)SC2=C1SC1=C2N(CCC(CC)CCCC)C2=C1C1=NSN=C1C1=C2N(CCC(CC)CCCC)C2=C1SC1=C2SC(/C=C2\C(=O)C3=CC(F)=C(F)C=C3C2=C(C#N)C#N)=C1CCCCCCCCCCC,0.83,24.8,68.7,14.1,14.141208,0.2922553191489434,13.8,14.1,,,,,,,ZnO:0.5% MXene,ZnO:MXene,,,,o-xylene,o-xylene,,-5.56,-3.65,,-5.64,-3.86,
96054,10.1021/acsaem.2c03789,10.1021/acsaem.2c03789,PM6,N3,PM6,N3,COC(=O)C(C)(C)c1cc(C)cc(-c2sc3c4sc5cc(/C=C6/C(=O)c7cc(F)cc(c7)C(=O)/C6=C\c6cc(C(C)(C)C(=O)OC)c(-c7cc(C)cc(C(C)(C)C(=O)OC)c7)s6)sc5c4c(C(C)(C)C(=O)OC)ccc2-3)c1,CCCCCCCCCCCC1=C(/C=C2\C(=O)C3=CC(F)=C(F)C=C3C2=C(C#N)C#N)SC2=C1SC1=C2N(CCC(CC)CCCC)C2=C1C1=NSN=C1C1=C2N(CCC(CC)CCCC)C2=C1SC1=C2SC(/C=C2\C(=O)C3=CC(F)=C(F)C=C3C2=C(C#N)C#N)=C1CCCCCCCCCCC,0.82,24.7,67.8,13.7,13.732211999999995,0.235124087591224,13.3,13.7,,,,,,,ZnO:2% MXene,ZnO:MXene,,,,o-xylene,o-xylene,,-5.56,-3.65,,-5.64,-3.86,
96055,10.1021/acsaem.2c03858,10.1021/acsaem.2c03858,P3HT,PC<sub>61</sub>BM,P3HT,PC<sub>61</sub>BM,CCCCCCc1ccsc1,COC(=O)CCCC1(c2ccccc2)C23c4c5c6c7c8c9c(c%10c%11c2c2c%12c4c4c%13c5c5c7c7c8c8c%14c9c%10c9c%10c%11c2c2c%11c%12c4c4c%12c%13c5c5c7c7c8c8c%14c9c9c%10c2c2c%11c4c4c%12c5c7c5c8c9c2c45)C613,0.53,12.0,42.0,2.7,2.6712,1.0666666666666642,,,,,,,,inverted organic solar cell,ZnO,ZnO,,,,,,,-5.01,-3.12,,-6.1,-3.7,
96056,10.1021/acsaem.2c03858,10.1021/acsaem.2c03858,P3HT,PC<sub>61</sub>BM,P3HT,PC<sub>61</sub>BM,CCCCCCc1ccsc1,COC(=O)CCCC1(c2ccccc2)C23c4c5c6c7c8c9c(c%10c%11c2c2c%12c4c4c%13c5c5c7c7c8c8c%14c9c%10c9c%10c%11c2c2c%11c%12c4c4c%12c%13c5c5c7c7c8c8c%14c9c9c%10c2c2c%11c4c4c%12c5c7c5c8c9c2c45)C613,0.56,15.6,41.5,3.6,3.62544,0.7066666666666702,,,,,,,,inverted organic solar cell,Au/ZnO,Au/ZnO,,,,,,,-5.01,-3.12,,-6.1,-3.7,
96057,10.1021/acsaem.2c03858,10.1021/acsaem.2c03858,PFQ2T-BDT,PC<sub>61</sub>BM,PFQ2T-BDT,PC<sub>61</sub>BM,,COC(=O)CCCC1(c2ccccc2)C23c4c5c6c7c8c9c(c%10c%11c2c2c%12c4c4c%13c5c5c7c7c8c8c%14c9c%10c9c%10c%11c2c2c%11c%12c4c4c%12c%13c5c5c7c7c8c8c%14c9c9c%10c2c2c%11c4c4c%12c5c7c5c8c9c2c45)C613,0.87,8.7,55.0,4.2,4.16295,0.8821428571428737,,,,,,,,inverted organic solar cell,ZnO/AZO,ZnO/AZO,,,,,,,,,,-6.1,-3.7,
96059,10.1021/acsaem.2c03858,10.1021/acsaem.2c03858,PTB7,PC<sub>71</sub>BM,PTB7,PC<sub>71</sub>BM,CCCCC(CC)COC(=O)c1sc2c(-c3cc4c(OCC(CC)CCCC)c5sccc5c(OCC(CC)CCCC)c4s3)scc2c1F,COC(=O)CCCC1(c2ccccc2)C23c4c5ccc6c7cc8c9c%10c(cc%11cc%12c%13c%14c(cc%15c%16ccc-5c2c%16c2c5c%16c%17c(c(c46)c7c9c%17c4c%10c%11c%13c4c%16c%14c%152)C513)C%12)C8,0.744,17.89,73.6,9.81,9.79627776,0.1398801223241759,,,,,,,,inverted organic solar cell,ZnO-Al,ZnO-Al,,,,,,,-5.19,-3.43,,-5.9,-3.9,
96060,10.1021/acsaem.2c03858,10.1021/acsaem.2c03858,PTB7-Th,PC<sub>71</sub>BM,PTB7-Th,PC<sub>71</sub>BM,CCCCC(CC)COC(=O)c1sc2csc(-c3cc4c(-c5ccc(CC(CC)CCCC)s5)c5sccc5c(-c5ccc(CC(CC)CCCC)s5)c4s3)c2c1F,COC(=O)CCCC1(c2ccccc2)C23c4c5ccc6c7cc8c9c%10c(cc%11cc%12c%13c%14c(cc%15c%16ccc-5c2c%16c2c5c%16c%17c(c(c46)c7c9c%17c4c%10c%11c%13c4c%16c%14c%152)C513)C%12)C8,0.81,16.67,68.0,9.07,9.181836000000002,1.2330319735391626,,,,,,,,organic solar cell,ZnO/APTMS,ZnO/APTMS,,,,,,,-5.21,-3.6,,-5.9,-3.9,
96061,10.1021/acsaem.2c03858,10.1021/acsaem.2c03858,PTB7-Th,PC<sub>71</sub>BM,PTB7-Th,PC<sub>71</sub>BM,CCCCC(CC)COC(=O)c1sc2csc(-c3cc4c(-c5ccc(CC(CC)CCCC)s5)c5sccc5c(-c5ccc(CC(CC)CCCC)s5)c4s3)c2c1F,COC(=O)CCCC1(c2ccccc2)C23c4c5ccc6c7cc8c9c%10c(cc%11cc%12c%13c%14c(cc%15c%16ccc-5c2c%16c2c5c%16c%17c(c(c46)c7c9c%17c4c%10c%11c%13c4c%16c%14c%152)C513)C%12)C8,0.797,17.75,70.3,9.94,9.94516525,0.0519642857142958,,,,,,,,organic solar cell,ZnO/Li-TFSI,ZnO/Li-TFSI,,,,,,,-5.21,-3.6,,-5.9,-3.9,
96062,10.1021/acsaem.2c03858,10.1021/acsaem.2c03858,PTB7,PCBM,PTB7,PCBM,CCCCC(CC)COC(=O)c1sc2c(-c3cc4c(OCC(CC)CCCC)c5sccc5c(OCC(CC)CCCC)c4s3)scc2c1F,CCCCC(=O)OCC1(C2=CC=CC=C2)C3=CC=CC4=CC=CC5=CC=CC6=CC=CC7=CC=CC1=C7C6=C5C4=C3,0.79,15.95,70.4,8.87,8.870752000000001,0.0084780157835635,,,,,,,,organic solar cell,ZnO-PEIE:RGO,ZnO-PEIE:RGO,,,,,,,-5.19,-3.43,,-6.1,-3.7,
96063,10.1021/acsaem.2c03858,10.1021/acsaem.2c03858,PTB7-Th,PC<sub>71</sub>BM,PTB7-Th,PC<sub>71</sub>BM,CCCCC(CC)COC(=O)c1sc2csc(-c3cc4c(-c5ccc(CC(CC)CCCC)s5)c5sccc5c(-c5ccc(CC(CC)CCCC)s5)c4s3)c2c1F,COC(=O)CCCC1(c2ccccc2)C23c4c5ccc6c7cc8c9c%10c(cc%11cc%12c%13c%14c(cc%15c%16ccc-5c2c%16c2c5c%16c%17c(c(c46)c7c9c%17c4c%10c%11c%13c4c%16c%14c%152)C513)C%12)C8,0.793,17.72,70.0,10.05,9.836372,2.1256517412935314,,,,,,,,organic solar cell,ZnO-In,ZnO-In,,,,,,,-5.21,-3.6,,-5.9,-3.9,
96064,10.1021/acsaem.2c03858,10.1021/acsaem.2c03858,CE-10,PC<sub>71</sub>BM,CE-10,PC<sub>71</sub>BM,,COC(=O)CCCC1(c2ccccc2)C23c4c5ccc6c7cc8c9c%10c(cc%11cc%12c%13c%14c(cc%15c%16ccc-5c2c%16c2c5c%16c%17c(c(c46)c7c9c%17c4c%10c%11c%13c4c%16c%14c%152)C513)C%12)C8,0.79,17.65,67.4,9.41,9.397919,0.1283846971307144,,,,,,,,inverted organic solar cell,ZnO/spinach,ZnO/spinach,,,,,,,,,,-5.9,-3.9,
96065,10.1021/acsaem.2c03858,10.1021/acsaem.2c03858,P3HT,PC<sub>61</sub>BM,P3HT,PC<sub>61</sub>BM,CCCCCCc1ccsc1,COC(=O)CCCC1(c2ccccc2)C23c4c5c6c7c8c9c(c%10c%11c2c2c%12c4c4c%13c5c5c7c7c8c8c%14c9c%10c9c%10c%11c2c2c%11c%12c4c4c%12c%13c5c5c7c7c8c8c%14c9c9c%10c2c2c%11c4c4c%12c5c7c5c8c9c2c45)C613,0.54,4.73,37.0,0.95,0.945054,0.5206315789473573,,,,,,,,inverted organic solar cell,ZnO:PEIE,ZnO/PEIE,,,,,,,-5.01,-3.12,,-6.1,-3.7,
96066,10.1021/acsaem.2c03858,10.1021/acsaem.2c03858,P3HT,PC<sub>61</sub>BM,P3HT,PC<sub>61</sub>BM,CCCCCCc1ccsc1,COC(=O)CCCC1(c2ccccc2)C23c4c5c6c7c8c9c(c%10c%11c2c2c%12c4c4c%13c5c5c7c7c8c8c%14c9c%10c9c%10c%11c2c2c%11c%12c4c4c%12c%13c5c5c7c7c8c8c%14c9c9c%10c2c2c%11c4c4c%12c5c7c5c8c9c2c45)C613,0.63,12.22,66.0,5.1,5.081076,0.3710588235293975,,,,,,,,inverted organic solar cell,ZnO NRDs,ZnO,,,,,,,-5.01,-3.12,,-6.1,-3.7,
96067,10.1021/acsaem.2c03858,10.1021/acsaem.2c03858,TQ1,PC<sub>70</sub>BM,TQ1,PC<sub>70</sub>BM,CCCCCCCCOc1cccc(-c2nc3cccc(-c4cccs4)c3nc2-c2cccc(OCCCCCCCC)c2)c1,,0.85,10.46,67.5,6.0,6.001425,0.0237500000000038,,,,,,,,organic solar cell,In-ZnO,In-ZnO,,,,,,,-5.68,-3.5,,,,
96068,10.1021/acsaem.2c03858,10.1021/acsaem.2c03858,PBDB-T,ITIC,PBDB-T,ITIC,CCCCC(CC)Cc1ccc(-c2c3cc(-c4ccc(-c5sc(-c6cccs6)c6c5C(=O)c5c(CC(CC)CCCC)sc(CC(CC)CCCC)c5C6=O)s4)sc3c(-c3ccc(CC(CC)CCCC)s3)c3ccsc23)s1,CCCCCCc1ccc(C2(c3ccc(CCCCCC)cc3)c3cc4c(cc3-c3sc5cc(C=C6C(=O)c7ccccc7C6=C(C#N)C#N)sc5c32)C(c2ccc(CCCCCC)cc2)(c2ccc(CCCCCC)cc2)c2c-4sc3cc(C=C4C(=O)c5ccccc5C4=C(C#N)C#N)sc23)cc1,0.882,14.9,67.7,8.96,8.8969986,0.703140625000011,,,,,,,,inverted organic solar cell,Li-ZnO,Li-ZnO,,,,,,,-5.33,-3.48,,-5.576,-3.916,
96069,10.1021/acsaem.2c03858,10.1021/acsaem.2c03858,PTB7-Th,IEICO-4F,PTB7-Th,IEICO-4F,CCCCC(CC)COC(=O)c1sc2csc(-c3cc4c(-c5ccc(CC(CC)CCCC)s5)c5sccc5c(-c5ccc(CC(CC)CCCC)s5)c4s3)c2c1F,CCCCCCc1ccc(C2(c3ccc(CCCCCC)cc3)c3cc4c(cc3-c3sc(-c5sc(/C=C6\C(=O)c7cc(F)c(F)cc7C6=C(C#N)C#N)cc5OCC(CC)CCCC)cc32)C(c2ccc(CCCCCC)cc2)(c2ccc(CCCCCC)cc2)c2cc(-c3scc(/C=C5/C(=O)c6cc(F)c(F)cc6C5=C(C#N)C#N)c3OCC(CC)CCCC)sc2-4)cc1,0.71,25.16,58.6,10.48,10.4680696,0.1138396946564949,,,,,,,inverted,organic solar cell,Al-ZnO,ZnO/Al-ZnO,MoO3,,,,,,-5.21,-3.6,,-5.44,-4.19,
96072,10.1021/acsaem.2c03883,10.1021/acsaem.2c03883,PM6,BTP-eC9,PM6,BTP-eC9,COC(=O)C(C)(C)c1cc(C)cc(-c2sc3c4sc5cc(/C=C6/C(=O)c7cc(F)cc(c7)C(=O)/C6=C\c6cc(C(C)(C)C(=O)OC)c(-c7cc(C)cc(C(C)(C)C(=O)OC)c7)s6)sc5c4c(C(C)(C)C(=O)OC)ccc2-3)c1,CCCCCCCCCc1c(C=C2C(=O)c3cc(Cl)c(Cl)cc3C2=C(C#N)C#N)sc2c1sc1c3c4nsnc4c4c5sc6c(CCCCCCCCC)c(C=C7C(=O)c8cc(Cl)c(Cl)cc8C7=C(C#N)C#N)sc6c5n(CC(CCCC)CCCCCC)c4c3n(CC(CCCC)CCCCCC)c21,0.85,26.37,77.51,17.41,17.373478950000003,0.2097705341757467,17.32,17.41,1:1.2,"1,8-diiodooctane",,,,conventional,PDINN,,PEDOT:PSS,PEDOT:PSS,100.0,chloroform,,100.0,-5.56,-3.65,,-5.68,-3.9,
96073,10.1021/acsaem.2c03883,10.1021/acsaem.2c03883,PM6,BTP-eC9,PM6,BTP-eC9,COC(=O)C(C)(C)c1cc(C)cc(-c2sc3c4sc5cc(/C=C6/C(=O)c7cc(F)cc(c7)C(=O)/C6=C\c6cc(C(C)(C)C(=O)OC)c(-c7cc(C)cc(C(C)(C)C(=O)OC)c7)s6)sc5c4c(C(C)(C)C(=O)OC)ccc2-3)c1,CCCCCCCCCc1c(C=C2C(=O)c3cc(Cl)c(Cl)cc3C2=C(C#N)C#N)sc2c1sc1c3c4nsnc4c4c5sc6c(CCCCCCCCC)c(C=C7C(=O)c8cc(Cl)c(Cl)cc8C7=C(C#N)C#N)sc6c5n(CC(CCCC)CCCCCC)c4c3n(CC(CCCC)CCCCCC)c21,0.84,26.65,78.65,17.67,17.606589,0.358862478777601,17.58,17.67,1:1.2,"1,8-diiodooctane",,,ITO/V2C(0.05 mg/mL)/PEDOT:PSS/PM6:BTP-eC9/PDINN/Ag,conventional,PDINN,,V2C (0.05 mg/mL)/PEDOT:PSS,V2C/PEDOT:PSS,100.0,chloroform,,100.0,-5.56,-3.65,,-5.68,-3.9,
96074,10.1021/acsaem.2c03883,10.1021/acsaem.2c03883,PM6,BTP-eC9,PM6,BTP-eC9,COC(=O)C(C)(C)c1cc(C)cc(-c2sc3c4sc5cc(/C=C6/C(=O)c7cc(F)cc(c7)C(=O)/C6=C\c6cc(C(C)(C)C(=O)OC)c(-c7cc(C)cc(C(C)(C)C(=O)OC)c7)s6)sc5c4c(C(C)(C)C(=O)OC)ccc2-3)c1,CCCCCCCCCc1c(C=C2C(=O)c3cc(Cl)c(Cl)cc3C2=C(C#N)C#N)sc2c1sc1c3c4nsnc4c4c5sc6c(CCCCCCCCC)c(C=C7C(=O)c8cc(Cl)c(Cl)cc8C7=C(C#N)C#N)sc6c5n(CC(CCCC)CCCCCC)c4c3n(CC(CCCC)CCCCCC)c21,0.84,27.51,78.87,18.17,18.22559508,0.3059718216840935,18.06,18.17,1:1.2,"1,8-diiodooctane",,,,conventional,PDINN,,V2C (0.075 mg/mL)/PEDOT:PSS,V2C/PEDOT:PSS,100.0,chloroform,,100.0,-5.56,-3.65,,-5.68,-3.9,
96075,10.1021/acsaem.2c03883,10.1021/acsaem.2c03883,PM6,BTP-eC9,PM6,BTP-eC9,COC(=O)C(C)(C)c1cc(C)cc(-c2sc3c4sc5cc(/C=C6/C(=O)c7cc(F)cc(c7)C(=O)/C6=C\c6cc(C(C)(C)C(=O)OC)c(-c7cc(C)cc(C(C)(C)C(=O)OC)c7)s6)sc5c4c(C(C)(C)C(=O)OC)ccc2-3)c1,CCCCCCCCCc1c(C=C2C(=O)c3cc(Cl)c(Cl)cc3C2=C(C#N)C#N)sc2c1sc1c3c4nsnc4c4c5sc6c(CCCCCCCCC)c(C=C7C(=O)c8cc(Cl)c(Cl)cc8C7=C(C#N)C#N)sc6c5n(CC(CCCC)CCCCCC)c4c3n(CC(CCCC)CCCCCC)c21,0.84,27.31,77.13,17.76,17.693930519999995,0.3720128378378747,17.68,17.76,1:1.2,"1,8-diiodooctane",,,,conventional,PDINN,,V2C (0.1 mg/mL)/PEDOT:PSS,V2C/PEDOT:PSS,100.0,chloroform,,100.0,-5.56,-3.65,,-5.68,-3.9,
96076,10.1021/acsaem.3c00437,10.1021/acsaem.3c00437,PTB7-Th,MCzM,PTB7-Th,MCzM,CCCCC(CC)COC(=O)c1sc2csc(-c3cc4c(-c5ccc(CC(CC)CCCC)s5)c5sccc5c(-c5ccc(CC(CC)CCCC)s5)c4s3)c2c1F,,1.02,15.67,66.0,10.55,10.549044,0.0090616113744282,10.38,10.55,,,,,ITO/PEDOT:PSS/active layer/PFN/Al,conventional,PFN,PFN,PEDOT:PSS,PEDOT:PSS,,chloroform,chloroform,,-5.21,-3.6,,,,
96077,10.1021/acsaem.3c00437,10.1021/acsaem.3c00437,PTB7-Th,MCz,PTB7-Th,MCz,CCCCC(CC)COC(=O)c1sc2csc(-c3cc4c(-c5ccc(CC(CC)CCCC)s5)c5sccc5c(-c5ccc(CC(CC)CCCC)s5)c4s3)c2c1F,,0.84,17.26,60.6,8.79,8.786030400000001,0.0451604095562889,8.61,8.79,,,,,ITO/PEDOT:PSS/active layer/PFN/Al,conventional,PFN,PFN,PEDOT:PSS,PEDOT:PSS,,chloroform,chloroform,,-5.21,-3.6,,,,
96080,10.1021/acsaem.3c01803,10.1021/acsaem.3c01803,PBDB-T,BQO-C2,PBDB-T,BQO-C2,CCCCC(CC)Cc1ccc(-c2c3cc(-c4ccc(-c5sc(-c6cccs6)c6c5C(=O)c5c(CC(CC)CCCC)sc(CC(CC)CCCC)c5C6=O)s4)sc3c(-c3ccc(CC(CC)CCCC)s3)c3ccsc23)s1,,0.842,26.89,64.6,14.62,14.626331479999996,0.0433069767441742,14.31,14.62,1:1.2,DIO,DIO,,ITO/PEDOT:PSS/PBDB-T:SMA/PDINO/Al,conventional,PDINO,PDINO,PEDOT:PSS,PEDOT:PSS,,,,100.0,-5.33,-3.48,,,,
96081,10.1021/acsaem.3c01803,10.1021/acsaem.3c01803,PBDB-T,BQO-C4,PBDB-T,BQO-C4,CCCCC(CC)Cc1ccc(-c2c3cc(-c4ccc(-c5sc(-c6cccs6)c6c5C(=O)c5c(CC(CC)CCCC)sc(CC(CC)CCCC)c5C6=O)s4)sc3c(-c3ccc(CC(CC)CCCC)s3)c3ccsc23)s1,,0.795,17.69,63.5,8.93,8.93035425,0.0039669652855642,8.76,8.93,1:1.2,DIO,DIO,,ITO/PEDOT:PSS/PBDB-T:SMA/PDINO/Al,conventional,PDINO,PDINO,PEDOT:PSS,PEDOT:PSS,,,,100.0,-5.33,-3.48,,,,
