Repository: JiYiqaq/PCE-KA-GNN

# Data directory

- `raw/Active_Database.csv` is the immutable source dataset bundled under CC BY 4.0. Do not overwrite it with processed data.
- `processed/` is created and populated by the training pipeline. Generated `.pt` and `.pth` caches are intentionally ignored by Git because they can exceed GitHub's normal single-file limit.

See `../DATA_LICENSE.md` for provenance, license and checksum information.

File: data/raw/Active_Database.csv (part 329 of 471)
id,doi,doi_norm,donor,acceptor,donor_canonical,acceptor_canonical,donor_smiles,acceptor_smiles,voc,jsc,ff,pce,pce_recomputed,pce_relative_error_percent,pce_avg,pce_best,d_a_ratio,additive,additive_canonical,additive_ratio,device_structure,device_type,etl,etl_canonical,htl,htl_canonical,active_layer_thickness,solvent,solvent_canonical,annealing_temp,homo_d,lumo_d,eg_d,homo_a,lumo_a,eg_a
96082,10.1021/acsaem.3c01803,10.1021/acsaem.3c01803,PBDB-T,BQO-C6,PBDB-T,BQO-C6,CCCCC(CC)Cc1ccc(-c2c3cc(-c4ccc(-c5sc(-c6cccs6)c6c5C(=O)c5c(CC(CC)CCCC)sc(CC(CC)CCCC)c5C6=O)s4)sc3c(-c3ccc(CC(CC)CCCC)s3)c3ccsc23)s1,,0.798,17.16,61.7,8.45,8.44900056,0.0118276923076839,8.23,8.45,1:1.2,DIO,DIO,,ITO/PEDOT:PSS/PBDB-T:SMA/PDINO/Al,conventional,PDINO,PDINO,PEDOT:PSS,PEDOT:PSS,,,,100.0,-5.33,-3.48,,,,
96083,10.1021/acsaem.3c01897,10.1021/acsaem.3c01897,PM6,PC71BM,PM6,PC71BM,COC(=O)C(C)(C)c1cc(C)cc(-c2sc3c4sc5cc(/C=C6/C(=O)c7cc(F)cc(c7)C(=O)/C6=C\c6cc(C(C)(C)C(=O)OC)c(-c7cc(C)cc(C(C)(C)C(=O)OC)c7)s6)sc5c4c(C(C)(C)C(=O)OC)ccc2-3)c1,COC(=O)CCCC1(c2ccccc2)C23c4c5ccc6c7cc8c9c%10c(cc%11cc%12c%13c%14c(cc%15c%16ccc-5c2c%16c2c5c%16c%17c(c(c46)c7c9c%17c4c%10c%11c%13c4c%16c%14c%152)C513)C%12)C8,0.99,13.82,65.33,8.93,8.93831994,0.0931684210526293,8.87,8.93,,,,,ITO/PEDOT:PSS/active layer/PDIN/Ag,conventional,PDIN,PDIN,PEDOT:PSS,PEDOT:PSS,,,,,-5.56,-3.65,,-5.9,-3.9,
96084,10.1021/acsaem.3c01897,10.1021/acsaem.3c01897,PM6,L8-BO,PM6,L8-BO,COC(=O)C(C)(C)c1cc(C)cc(-c2sc3c4sc5cc(/C=C6/C(=O)c7cc(F)cc(c7)C(=O)/C6=C\c6cc(C(C)(C)C(=O)OC)c(-c7cc(C)cc(C(C)(C)C(=O)OC)c7)s6)sc5c4c(C(C)(C)C(=O)OC)ccc2-3)c1,CCCCCCC(CCCC)Cc1c(/C=C2\C(=O)c3cc(F)c(F)cc3C2=C(C#N)C#N)sc2c1SC1c3c(c4c(c5nsnc35)c3sc5c(CC(CCCC)CCCCCC)c(/C=C6\C(=O)c7cc(F)c(F)cc7C6=C(C#N)C#N)sc5c3n4CC(CC)CCCC)N(CC(CC)CCCC)C21,0.88,26.19,77.02,17.75,17.75095344,0.0053714929577463,17.74,17.75,,,,,ITO/PEDOT:PSS/active layer/PDIN/Ag,conventional,PDIN,PDIN,PEDOT:PSS,PEDOT:PSS,,,,,-5.56,-3.65,,-5.68,-3.9,
96095,10.1021/acsaem.3c02946,10.1021/acsaem.3c02946,PM6,Y6,PM6,Y6,COC(=O)C(C)(C)c1cc(C)cc(-c2sc3c4sc5cc(/C=C6/C(=O)c7cc(F)cc(c7)C(=O)/C6=C\c6cc(C(C)(C)C(=O)OC)c(-c7cc(C)cc(C(C)(C)C(=O)OC)c7)s6)sc5c4c(C(C)(C)C(=O)OC)ccc2-3)c1,CCCCCCCCCCCc1c(/C=C2\C(=O)c3cc(F)c(F)cc3C2=C(C#N)C#N)sc2c1sc1c3c4nsnc4c4c5sc6c(CCCCCCCCCCC)c(/C=C7\C(=O)c8cc(F)c(F)cc8C7=C(C#N)C#N)sc6c5n(CC(CC)CCCC)c4c3n(CC(CC)CCCC)c21,0.861,26.0,74.3,16.6,16.632797999999998,0.1975783132529886,,,,,,,,,,,PEDOT:PSS,PEDOT:PSS,,,,,-5.56,-3.65,,-5.65,-4.09,
96096,10.1021/acsaem.3c02946,10.1021/acsaem.3c02946,PM6,Y6,PM6,Y6,COC(=O)C(C)(C)c1cc(C)cc(-c2sc3c4sc5cc(/C=C6/C(=O)c7cc(F)cc(c7)C(=O)/C6=C\c6cc(C(C)(C)C(=O)OC)c(-c7cc(C)cc(C(C)(C)C(=O)OC)c7)s6)sc5c4c(C(C)(C)C(=O)OC)ccc2-3)c1,CCCCCCCCCCCc1c(/C=C2\C(=O)c3cc(F)c(F)cc3C2=C(C#N)C#N)sc2c1sc1c3c4nsnc4c4c5sc6c(CCCCCCCCCCC)c(/C=C7\C(=O)c8cc(F)c(F)cc8C7=C(C#N)C#N)sc6c5n(CC(CC)CCCC)c4c3n(CC(CC)CCCC)c21,0.859,26.6,72.5,16.5,16.565815,0.3988787878787916,,,,,,,,,,,Cz-Br-2,Cz-Br-2,,,,,-5.56,-3.65,,-5.65,-4.09,
96097,10.1021/acsaem.3c02946,10.1021/acsaem.3c02946,PM6,Y6,PM6,Y6,COC(=O)C(C)(C)c1cc(C)cc(-c2sc3c4sc5cc(/C=C6/C(=O)c7cc(F)cc(c7)C(=O)/C6=C\c6cc(C(C)(C)C(=O)OC)c(-c7cc(C)cc(C(C)(C)C(=O)OC)c7)s6)sc5c4c(C(C)(C)C(=O)OC)ccc2-3)c1,CCCCCCCCCCCc1c(/C=C2\C(=O)c3cc(F)c(F)cc3C2=C(C#N)C#N)sc2c1sc1c3c4nsnc4c4c5sc6c(CCCCCCCCCCC)c(/C=C7\C(=O)c8cc(F)c(F)cc8C7=C(C#N)C#N)sc6c5n(CC(CC)CCCC)c4c3n(CC(CC)CCCC)c21,0.847,26.5,61.7,13.8,13.8488735,0.3541557971014429,,,,,,,,,,,Cz-F-4,Cz-F-4,,,,80.0,-5.56,-3.65,,-5.65,-4.09,
96098,10.1021/acsaem.3c02946,10.1021/acsaem.3c02946,PM6,Y6,PM6,Y6,COC(=O)C(C)(C)c1cc(C)cc(-c2sc3c4sc5cc(/C=C6/C(=O)c7cc(F)cc(c7)C(=O)/C6=C\c6cc(C(C)(C)C(=O)OC)c(-c7cc(C)cc(C(C)(C)C(=O)OC)c7)s6)sc5c4c(C(C)(C)C(=O)OC)ccc2-3)c1,CCCCCCCCCCCc1c(/C=C2\C(=O)c3cc(F)c(F)cc3C2=C(C#N)C#N)sc2c1sc1c3c4nsnc4c4c5sc6c(CCCCCCCCCCC)c(/C=C7\C(=O)c8cc(F)c(F)cc8C7=C(C#N)C#N)sc6c5n(CC(CC)CCCC)c4c3n(CC(CC)CCCC)c21,0.853,26.7,63.0,14.3,14.348312999999996,0.3378531468531239,,,,,,,,,,,Cz-Cl-4,Cz-Cl-4,,,,80.0,-5.56,-3.65,,-5.65,-4.09,
96099,10.1021/acsaem.3c02946,10.1021/acsaem.3c02946,PM6,Y6,PM6,Y6,COC(=O)C(C)(C)c1cc(C)cc(-c2sc3c4sc5cc(/C=C6/C(=O)c7cc(F)cc(c7)C(=O)/C6=C\c6cc(C(C)(C)C(=O)OC)c(-c7cc(C)cc(C(C)(C)C(=O)OC)c7)s6)sc5c4c(C(C)(C)C(=O)OC)ccc2-3)c1,CCCCCCCCCCCc1c(/C=C2\C(=O)c3cc(F)c(F)cc3C2=C(C#N)C#N)sc2c1sc1c3c4nsnc4c4c5sc6c(CCCCCCCCCCC)c(/C=C7\C(=O)c8cc(F)c(F)cc8C7=C(C#N)C#N)sc6c5n(CC(CC)CCCC)c4c3n(CC(CC)CCCC)c21,0.856,26.6,67.6,15.4,15.3922496,0.050327272727278,,,,,,,,,,,Cz-Br-4,Cz-Br-4,,,,80.0,-5.56,-3.65,,-5.65,-4.09,
96100,10.1021/acsaem.3c02946,10.1021/acsaem.3c02946,PM6,Y6,PM6,Y6,COC(=O)C(C)(C)c1cc(C)cc(-c2sc3c4sc5cc(/C=C6/C(=O)c7cc(F)cc(c7)C(=O)/C6=C\c6cc(C(C)(C)C(=O)OC)c(-c7cc(C)cc(C(C)(C)C(=O)OC)c7)s6)sc5c4c(C(C)(C)C(=O)OC)ccc2-3)c1,CCCCCCCCCCCc1c(/C=C2\C(=O)c3cc(F)c(F)cc3C2=C(C#N)C#N)sc2c1sc1c3c4nsnc4c4c5sc6c(CCCCCCCCCCC)c(/C=C7\C(=O)c8cc(F)c(F)cc8C7=C(C#N)C#N)sc6c5n(CC(CC)CCCC)c4c3n(CC(CC)CCCC)c21,0.865,26.9,75.8,17.6,17.637522999999998,0.2131988636363445,,,,,,,,,,,Cz-I-2,Cz-I-2,,,,,-5.56,-3.65,,-5.65,-4.09,
96101,10.1021/acsaem.3c02946,10.1021/acsaem.3c02946,PM6,Y6,PM6,Y6,COC(=O)C(C)(C)c1cc(C)cc(-c2sc3c4sc5cc(/C=C6/C(=O)c7cc(F)cc(c7)C(=O)/C6=C\c6cc(C(C)(C)C(=O)OC)c(-c7cc(C)cc(C(C)(C)C(=O)OC)c7)s6)sc5c4c(C(C)(C)C(=O)OC)ccc2-3)c1,CCCCCCCCCCCc1c(/C=C2\C(=O)c3cc(F)c(F)cc3C2=C(C#N)C#N)sc2c1sc1c3c4nsnc4c4c5sc6c(CCCCCCCCCCC)c(/C=C7\C(=O)c8cc(F)c(F)cc8C7=C(C#N)C#N)sc6c5n(CC(CC)CCCC)c4c3n(CC(CC)CCCC)c21,0.863,26.8,74.6,17.3,17.2537864,0.267130635838159,,,,,,,,,,,Cz-I-3,Cz-I-3,,,,,-5.56,-3.65,,-5.65,-4.09,
96102,10.1021/acsaem.3c02946,10.1021/acsaem.3c02946,PM6,Y6,PM6,Y6,COC(=O)C(C)(C)c1cc(C)cc(-c2sc3c4sc5cc(/C=C6/C(=O)c7cc(F)cc(c7)C(=O)/C6=C\c6cc(C(C)(C)C(=O)OC)c(-c7cc(C)cc(C(C)(C)C(=O)OC)c7)s6)sc5c4c(C(C)(C)C(=O)OC)ccc2-3)c1,CCCCCCCCCCCc1c(/C=C2\C(=O)c3cc(F)c(F)cc3C2=C(C#N)C#N)sc2c1sc1c3c4nsnc4c4c5sc6c(CCCCCCCCCCC)c(/C=C7\C(=O)c8cc(F)c(F)cc8C7=C(C#N)C#N)sc6c5n(CC(CC)CCCC)c4c3n(CC(CC)CCCC)c21,0.855,26.8,70.0,16.0,16.0398,0.2487499999999975,,,,,,,,,,,Cz-I-4,Cz-I-4,,,,80.0,-5.56,-3.65,,-5.65,-4.09,
96122,10.1021/acsaem.5c00099,10.1021/acsaem.5c00099,PM6,BQ-2FBr,PM6,BQ-2FBr,COC(=O)C(C)(C)c1cc(C)cc(-c2sc3c4sc5cc(/C=C6/C(=O)c7cc(F)cc(c7)C(=O)/C6=C\c6cc(C(C)(C)C(=O)OC)c(-c7cc(C)cc(C(C)(C)C(=O)OC)c7)s6)sc5c4c(C(C)(C)C(=O)OC)ccc2-3)c1,,0.944,18.61,57.56,10.11,10.112048704,0.0202641345202759,10.06,10.11,1:1.2,,,,ITO/PEDOT:PSS/PM6:BQ-2FBr/PDINO/Al,conventional,PDINO,PDINO,PEDOT:PSS,PEDOT:PSS,,,,85.0,-5.56,-3.65,,,,
96124,10.1021/acsaem.5c00099,10.1021/acsaem.5c00099,PM6,BQ-2Cl-FBr,PM6,BQ-2Cl-FBr,COC(=O)C(C)(C)c1cc(C)cc(-c2sc3c4sc5cc(/C=C6/C(=O)c7cc(F)cc(c7)C(=O)/C6=C\c6cc(C(C)(C)C(=O)OC)c(-c7cc(C)cc(C(C)(C)C(=O)OC)c7)s6)sc5c4c(C(C)(C)C(=O)OC)ccc2-3)c1,,0.928,20.96,59.29,11.54,11.532426752,0.0656260658578695,11.48,11.54,1:1.2,,,,ITO/PEDOT:PSS/PM6:BQ-2Cl-FBr/PDINO/Al,conventional,PDINO,PDINO,PEDOT:PSS,PEDOT:PSS,,,,85.0,-5.56,-3.65,,,,
96126,10.1021/acsaem.9b01454,10.1021/acsaem.9b01454,PTB7,PC70BM,PTB7,PC70BM,CCCCC(CC)COC(=O)c1sc2c(-c3cc4c(OCC(CC)CCCC)c5sccc5c(OCC(CC)CCCC)c4s3)scc2c1F,CCCCC(=O)OCC1(C2=CC=CC=C2)C3=CC=CC4=CC=CC5=CC=CC6=CC=C7C=CC=CC8=CC=CC1=C8C7=C6C5=C4C3,0.73,15.7,60.3,6.8,6.910982999999999,1.6321029411764585,6.8,,1:1.5,DIO,,3% v/v,ITO/TiOx/PTB7:PC70BM/MoO3/Ag,inverted,TiOx,TiOx,MoO3,,,chlorobenzene,,355.0,-5.19,-3.43,,-6.1,-3.9,
96127,10.1021/acsaem.9b01454,10.1021/acsaem.9b01454,PTB7,PC70BM,PTB7,PC70BM,CCCCC(CC)COC(=O)c1sc2c(-c3cc4c(OCC(CC)CCCC)c5sccc5c(OCC(CC)CCCC)c4s3)scc2c1F,CCCCC(=O)OCC1(C2=CC=CC=C2)C3=CC=CC4=CC=CC5=CC=CC6=CC=C7C=CC=CC8=CC=CC1=C8C7=C6C5=C4C3,0.72,13.8,59.6,5.7,5.921856,3.892210526315786,5.7,,1:1.5,DIO,,3% v/v,ITO/TiOx/PTB7:PC70BM/MoO3/Ag,inverted,TiOx,TiOx,MoO3,,,chlorobenzene,,255.0,-5.19,-3.43,,-6.1,-3.9,
96128,10.1021/acsaem.9b01454,10.1021/acsaem.9b01454,PTB7,PC70BM,PTB7,PC70BM,CCCCC(CC)COC(=O)c1sc2c(-c3cc4c(OCC(CC)CCCC)c5sccc5c(OCC(CC)CCCC)c4s3)scc2c1F,CCCCC(=O)OCC1(C2=CC=CC=C2)C3=CC=CC4=CC=CC5=CC=CC6=CC=C7C=CC=CC8=CC=CC1=C8C7=C6C5=C4C3,0.71,14.0,60.7,6.0,6.03358,0.5596666666666621,6.0,,1:1.5,DIO,,3% v/v,ITO/TiOx/PTB7:PC70BM/MoO3/Ag,inverted,TiOx,TiOx,MoO3,,,chlorobenzene,,205.0,-5.19,-3.43,,-6.1,-3.9,
96129,10.1021/acsaem.9b01454,10.1021/acsaem.9b01454,PTB7,PC70BM,PTB7,PC70BM,CCCCC(CC)COC(=O)c1sc2c(-c3cc4c(OCC(CC)CCCC)c5sccc5c(OCC(CC)CCCC)c4s3)scc2c1F,CCCCC(=O)OCC1(C2=CC=CC=C2)C3=CC=CC4=CC=CC5=CC=CC6=CC=C7C=CC=CC8=CC=CC1=C8C7=C6C5=C4C3,0.73,15.5,61.4,6.5,6.94741,6.883230769230764,6.5,,1:1.5,DIO,,3% v/v,ITO/TiOx/PTB7:PC70BM/MoO3/Ag,inverted,TiOx,TiOx,MoO3,,,chlorobenzene,,155.0,-5.19,-3.43,,-6.1,-3.9,
96130,10.1021/acsaem.9b01454,10.1021/acsaem.9b01454,PTB7,PC70BM,PTB7,PC70BM,CCCCC(CC)COC(=O)c1sc2c(-c3cc4c(OCC(CC)CCCC)c5sccc5c(OCC(CC)CCCC)c4s3)scc2c1F,CCCCC(=O)OCC1(C2=CC=CC=C2)C3=CC=CC4=CC=CC5=CC=CC6=CC=C7C=CC=CC8=CC=CC1=C8C7=C6C5=C4C3,0.7,12.1,52.6,4.5,4.45522,0.9951111111111168,4.5,,1:1.5,DIO,,3% v/v,ITO/TiOx/PTB7:PC70BM/MoO3/Ag,inverted,TiOx,TiOx,MoO3,,,chlorobenzene,,100.0,-5.19,-3.43,,-6.1,-3.9,
96131,10.1021/acsaem.9b01454,10.1021/acsaem.9b01454,PTB7,PC70BM,PTB7,PC70BM,CCCCC(CC)COC(=O)c1sc2c(-c3cc4c(OCC(CC)CCCC)c5sccc5c(OCC(CC)CCCC)c4s3)scc2c1F,CCCCC(=O)OCC1(C2=CC=CC=C2)C3=CC=CC4=CC=CC5=CC=CC6=CC=C7C=CC=CC8=CC=CC1=C8C7=C6C5=C4C3,0.74,15.1,70.5,7.8,7.877669999999999,0.995769230769224,7.8,,1:1.5,DIO,,3% v/v,,,ZnO,ZnO,,,,chlorobenzene,,,-5.19,-3.43,,-6.1,-3.9,
96132,10.1021/acsaem.9b02176,10.1021/acsaem.9b02176,PBDB-T-2Cl,ITIC-4F,PBDB-T-2Cl,ITIC-4F,CCCCC(CC)Cc1sc(-c2c3cc(-c4ccc(-c5sc(-c6cccs6)c6c5C(=O)c5c(CC(CC)CCCC)sc(CC(CC)CCCC)c5C6=O)s4)sc3c(-c3cc(Cl)c(CC(CC)CCCC)s3)c3ccsc23)cc1Cl,CCCCCCc1ccc(C2(c3ccc(CCCCCC)cc3)c3cc4c(cc3-c3sc5cc(/C=C6/C(=O)c7cc(F)c(F)cc7C6=C(C#N)C#N)sc5c32)C(c2ccc(CCCCCC)cc2)(c2ccc(CCCCCC)cc2)c2c-4sc3cc(/C=C4/C(=O)c5cc(F)c(F)cc5C4=C(C#N)C#N)sc23)cc1,0.85,20.86,70.63,12.8,12.523405299999997,2.160896093750031,12.48,12.8,,,,,ITO/cathode interlayer (30 nm)/PBDB-T-2Cl:ITIC-4F (100 nm)/MoO3 (10 nm)/Al (100 nm),,ZnO:PBI-SO3H,ZnO:PBI-SO3H,MoO3,MoO3,100.0,,,200.0,-5.52,-3.6,,-5.82,-4.24,
96133,10.1021/acsaem.9b02176,10.1021/acsaem.9b02176,PBDB-T-2Cl,ITIC-4F,PBDB-T-2Cl,ITIC-4F,CCCCC(CC)Cc1sc(-c2c3cc(-c4ccc(-c5sc(-c6cccs6)c6c5C(=O)c5c(CC(CC)CCCC)sc(CC(CC)CCCC)c5C6=O)s4)sc3c(-c3cc(Cl)c(CC(CC)CCCC)s3)c3ccsc23)cc1Cl,CCCCCCc1ccc(C2(c3ccc(CCCCCC)cc3)c3cc4c(cc3-c3sc5cc(/C=C6/C(=O)c7cc(F)c(F)cc7C6=C(C#N)C#N)sc5c32)C(c2ccc(CCCCCC)cc2)(c2ccc(CCCCCC)cc2)c2c-4sc3cc(/C=C4/C(=O)c5cc(F)c(F)cc5C4=C(C#N)C#N)sc23)cc1,0.85,21.57,72.36,13.6,13.266844199999998,2.449675000000014,13.32,13.6,,,,,ITO/cathode interlayer (30 nm)/PBDB-T-2Cl:ITIC-4F (100 nm)/MoO3 (10 nm)/Al (100 nm),,ZnO:PBI-SO3H,ZnO:PBI-SO3H,MoO3,MoO3,100.0,,,150.0,-5.52,-3.6,,-5.82,-4.24,
96134,10.1021/acsaem.9b02176,10.1021/acsaem.9b02176,PBDB-T-2Cl,ITIC-4F,PBDB-T-2Cl,ITIC-4F,CCCCC(CC)Cc1sc(-c2c3cc(-c4ccc(-c5sc(-c6cccs6)c6c5C(=O)c5c(CC(CC)CCCC)sc(CC(CC)CCCC)c5C6=O)s4)sc3c(-c3cc(Cl)c(CC(CC)CCCC)s3)c3ccsc23)cc1Cl,CCCCCCc1ccc(C2(c3ccc(CCCCCC)cc3)c3cc4c(cc3-c3sc5cc(/C=C6/C(=O)c7cc(F)c(F)cc7C6=C(C#N)C#N)sc5c32)C(c2ccc(CCCCCC)cc2)(c2ccc(CCCCCC)cc2)c2c-4sc3cc(/C=C4/C(=O)c5cc(F)c(F)cc5C4=C(C#N)C#N)sc23)cc1,0.85,20.39,71.34,12.8,12.3642921,3.4039679687500044,12.37,12.8,,,,,ITO/cathode interlayer (30 nm)/PBDB-T-2Cl:ITIC-4F (100 nm)/MoO3 (10 nm)/Al (100 nm),,ZnO:PBI-SO3H,ZnO:PBI-SO3H,MoO3,MoO3,100.0,,,100.0,-5.52,-3.6,,-5.82,-4.24,
96135,10.1021/acsaem.9b02176,10.1021/acsaem.9b02176,PBDB-T-2Cl,ITIC-4F,PBDB-T-2Cl,ITIC-4F,CCCCC(CC)Cc1sc(-c2c3cc(-c4ccc(-c5sc(-c6cccs6)c6c5C(=O)c5c(CC(CC)CCCC)sc(CC(CC)CCCC)c5C6=O)s4)sc3c(-c3cc(Cl)c(CC(CC)CCCC)s3)c3ccsc23)cc1Cl,CCCCCCc1ccc(C2(c3ccc(CCCCCC)cc3)c3cc4c(cc3-c3sc5cc(/C=C6/C(=O)c7cc(F)c(F)cc7C6=C(C#N)C#N)sc5c32)C(c2ccc(CCCCCC)cc2)(c2ccc(CCCCCC)cc2)c2c-4sc3cc(/C=C4/C(=O)c5cc(F)c(F)cc5C4=C(C#N)C#N)sc23)cc1,0.85,19.01,69.24,11.4,11.188145399999998,1.858373684210547,11.16,11.4,,,,,ITO/cathode interlayer (30 nm)/PBDB-T-2Cl:ITIC-4F (100 nm)/MoO3 (10 nm)/Al (100 nm),inverted,ZnO,ZnO,MoO3,MoO3,100.0,,,200.0,-5.52,-3.6,,-5.82,-4.24,
96136,10.1021/acsaem.9b02176,10.1021/acsaem.9b02176,PBDB-T-2Cl,ITIC-4F,PBDB-T-2Cl,ITIC-4F,CCCCC(CC)Cc1sc(-c2c3cc(-c4ccc(-c5sc(-c6cccs6)c6c5C(=O)c5c(CC(CC)CCCC)sc(CC(CC)CCCC)c5C6=O)s4)sc3c(-c3cc(Cl)c(CC(CC)CCCC)s3)c3ccsc23)cc1Cl,CCCCCCc1ccc(C2(c3ccc(CCCCCC)cc3)c3cc4c(cc3-c3sc5cc(/C=C6/C(=O)c7cc(F)c(F)cc7C6=C(C#N)C#N)sc5c32)C(c2ccc(CCCCCC)cc2)(c2ccc(CCCCCC)cc2)c2c-4sc3cc(/C=C4/C(=O)c5cc(F)c(F)cc5C4=C(C#N)C#N)sc23)cc1,0.85,18.75,66.19,10.6,10.54903125,0.4808372641509351,10.48,10.6,,,,,ITO/cathode interlayer (30 nm)/PBDB-T-2Cl:ITIC-4F (100 nm)/MoO3 (10 nm)/Al (100 nm),inverted,ZnO,ZnO,MoO3,MoO3,100.0,,,150.0,-5.52,-3.6,,-5.82,-4.24,
96137,10.1021/acsaem.9b02176,10.1021/acsaem.9b02176,PBDB-T-2Cl,ITIC-4F,PBDB-T-2Cl,ITIC-4F,CCCCC(CC)Cc1sc(-c2c3cc(-c4ccc(-c5sc(-c6cccs6)c6c5C(=O)c5c(CC(CC)CCCC)sc(CC(CC)CCCC)c5C6=O)s4)sc3c(-c3cc(Cl)c(CC(CC)CCCC)s3)c3ccsc23)cc1Cl,CCCCCCc1ccc(C2(c3ccc(CCCCCC)cc3)c3cc4c(cc3-c3sc5cc(/C=C6/C(=O)c7cc(F)c(F)cc7C6=C(C#N)C#N)sc5c32)C(c2ccc(CCCCCC)cc2)(c2ccc(CCCCCC)cc2)c2c-4sc3cc(/C=C4/C(=O)c5cc(F)c(F)cc5C4=C(C#N)C#N)sc23)cc1,0.84,18.55,63.71,10.1,9.9272922,1.7099782178217775,10.01,10.1,,,,,ITO/cathode interlayer (30 nm)/PBDB-T-2Cl:ITIC-4F (100 nm)/MoO3 (10 nm)/Al (100 nm),inverted,ZnO,ZnO,MoO3,MoO3,100.0,,,100.0,-5.52,-3.6,,-5.82,-4.24,
96138,10.1021/acsaem.9b02176,10.1021/acsaem.9b02176,PM6,Y6,PM6,Y6,COC(=O)C(C)(C)c1cc(C)cc(-c2sc3c4sc5cc(/C=C6/C(=O)c7cc(F)cc(c7)C(=O)/C6=C\c6cc(C(C)(C)C(=O)OC)c(-c7cc(C)cc(C(C)(C)C(=O)OC)c7)s6)sc5c4c(C(C)(C)C(=O)OC)ccc2-3)c1,CCCCCCCCCCCc1c(/C=C2\C(=O)c3cc(F)c(F)cc3C2=C(C#N)C#N)sc2c1sc1c3c4nsnc4c4c5sc6c(CCCCCCCCCCC)c(/C=C7\C(=O)c8cc(F)c(F)cc8C7=C(C#N)C#N)sc6c5n(CC(CC)CCCC)c4c3n(CC(CC)CCCC)c21,0.83,23.26,72.06,14.2,13.91175948,2.0298628169013995,13.97,14.2,,,,,ITO/cathode interlayer (30 nm)/PM6:Y6 (100 nm)/MoO3 (10 nm)/Al (100 nm),,ZnO (150 °C),ZnO,,,100.0,,,150.0,-5.56,-3.65,,-5.65,-4.09,
96139,10.1021/acsaem.9b02176,10.1021/acsaem.9b02176,PM6,Y6,PM6,Y6,COC(=O)C(C)(C)c1cc(C)cc(-c2sc3c4sc5cc(/C=C6/C(=O)c7cc(F)cc(c7)C(=O)/C6=C\c6cc(C(C)(C)C(=O)OC)c(-c7cc(C)cc(C(C)(C)C(=O)OC)c7)s6)sc5c4c(C(C)(C)C(=O)OC)ccc2-3)c1,CCCCCCCCCCCc1c(/C=C2\C(=O)c3cc(F)c(F)cc3C2=C(C#N)C#N)sc2c1sc1c3c4nsnc4c4c5sc6c(CCCCCCCCCCC)c(/C=C7\C(=O)c8cc(F)c(F)cc8C7=C(C#N)C#N)sc6c5n(CC(CC)CCCC)c4c3n(CC(CC)CCCC)c21,0.84,24.67,73.46,15.4,15.222968879999998,1.1495527272727422,15.2,15.4,,,,,ITO/cathode interlayer (30 nm)/PM6:Y6 (100 nm)/MoO3 (10 nm)/Al (100 nm),,ZnO:PBI-SO3H (150 °C),ZnO:PBI-SO3H,,,100.0,,,150.0,-5.56,-3.65,,-5.65,-4.09,
96146,10.1021/acsaem.9b02302,10.1021/acsaem.9b02302,PBDBT,PC71BM,PBDBT,PC71BM,CCCCC(CC)Cc1sc(-c2c3cc(-c4cccc5nsnc45)sc3c(-c3cc(Cl)c(CC(CC)CCCC)s3)c3ccsc23)cc1Cl,COC(=O)CCCC1(c2ccccc2)C23c4c5ccc6c7cc8c9c%10c(cc%11cc%12c%13c%14c(cc%15c%16ccc-5c2c%16c2c5c%16c%17c(c(c46)c7c9c%17c4c%10c%11c%13c4c%16c%14c%152)C513)C%12)C8,0.83,12.83,66.59,7.08,7.09110251,0.1568151129943465,6.99,7.08,1:0:1,"1,8-diiodoctane",DIO,,inverted,inverted,ZnO,ZnO,MoO3,MoO3,90.0,chlorobenzene,chlorobenzene,,-5.33,-3.48,,-5.9,-3.9,
96147,10.1021/acsami.0c01323,10.1021/acsami.0c01323,TBD0,IT-4F,TBD0,IT-4F,,CCCCCCc1ccc(C2(c3ccc(CCCCCC)cc3)c3cc4c(cc3-c3sc5cc(/C=C6\C(=O)c7cc(F)c(F)cc7C6=C(C#N)C#N)sc5c32)C(c2ccc(CCCCCC)cc2)(c2ccc(CCCCCC)cc2)c2c-4sc3cc(/C=C4\C(=O)c5cc(F)c(F)cc5C4=C(C#N)C#N)sc23)cc1,0.87,19.0,72.2,12.0,11.93466,0.5444999999999922,11.7,12.0,1:1,DIO,DIO,,conventional,conventional,,,,,110.0,,,110.0,,,,-5.66,-4.14,
96148,10.1021/acsami.0c01323,10.1021/acsami.0c01323,TBD25,IT-4F,TBD25,IT-4F,,CCCCCCc1ccc(C2(c3ccc(CCCCCC)cc3)c3cc4c(cc3-c3sc5cc(/C=C6\C(=O)c7cc(F)c(F)cc7C6=C(C#N)C#N)sc5c32)C(c2ccc(CCCCCC)cc2)(c2ccc(CCCCCC)cc2)c2c-4sc3cc(/C=C4\C(=O)c5cc(F)c(F)cc5C4=C(C#N)C#N)sc23)cc1,0.88,20.5,74.7,13.5,13.47588,0.178666666666666,13.3,13.5,1:1,DIO,DIO,,conventional,conventional,,,,,110.0,,,110.0,,,,-5.66,-4.14,
96149,10.1021/acsami.0c01323,10.1021/acsami.0c01323,TBD50,IT-4F,TBD50,IT-4F,,CCCCCCc1ccc(C2(c3ccc(CCCCCC)cc3)c3cc4c(cc3-c3sc5cc(/C=C6\C(=O)c7cc(F)c(F)cc7C6=C(C#N)C#N)sc5c32)C(c2ccc(CCCCCC)cc2)(c2ccc(CCCCCC)cc2)c2c-4sc3cc(/C=C4\C(=O)c5cc(F)c(F)cc5C4=C(C#N)C#N)sc23)cc1,0.892,20.8,76.8,14.2,14.2491648,0.3462309859154914,14.0,14.2,1:1,DIO,DIO,,conventional,conventional,,,,,110.0,,,110.0,,,,-5.66,-4.14,
96150,10.1021/acsami.0c01323,10.1021/acsami.0c01323,TBD75,IT-4F,TBD75,IT-4F,,CCCCCCc1ccc(C2(c3ccc(CCCCCC)cc3)c3cc4c(cc3-c3sc5cc(/C=C6\C(=O)c7cc(F)c(F)cc7C6=C(C#N)C#N)sc5c32)C(c2ccc(CCCCCC)cc2)(c2ccc(CCCCCC)cc2)c2c-4sc3cc(/C=C4\C(=O)c5cc(F)c(F)cc5C4=C(C#N)C#N)sc23)cc1,0.888,20.7,74.0,13.6,13.602384,0.0175294117647005,13.4,13.6,1:1,DIO,DIO,,conventional,conventional,,,,,110.0,,,110.0,,,,-5.66,-4.14,
96151,10.1021/acsami.0c01323,10.1021/acsami.0c01323,TBD100,IT-4F,TBD100,IT-4F,,CCCCCCc1ccc(C2(c3ccc(CCCCCC)cc3)c3cc4c(cc3-c3sc5cc(/C=C6\C(=O)c7cc(F)c(F)cc7C6=C(C#N)C#N)sc5c32)C(c2ccc(CCCCCC)cc2)(c2ccc(CCCCCC)cc2)c2c-4sc3cc(/C=C4\C(=O)c5cc(F)c(F)cc5C4=C(C#N)C#N)sc23)cc1,0.883,20.3,72.9,13.0,13.0672521,0.5173238461538541,12.8,13.0,1:1,DIO,DIO,,conventional,conventional,,,,,110.0,,,110.0,,,,-5.66,-4.14,
96152,10.1021/acsami.0c01323,10.1021/acsami.0c01323,TBFCl-Tz,IT-4F,TBFCl-Tz,IT-4F,,CCCCCCc1ccc(C2(c3ccc(CCCCCC)cc3)c3cc4c(cc3-c3sc5cc(/C=C6\C(=O)c7cc(F)c(F)cc7C6=C(C#N)C#N)sc5c32)C(c2ccc(CCCCCC)cc2)(c2ccc(CCCCCC)cc2)c2c-4sc3cc(/C=C4\C(=O)c5cc(F)c(F)cc5C4=C(C#N)C#N)sc23)cc1,0.853,17.8,64.4,9.8,9.7781096,0.2233714285714305,9.5,9.8,1:1,DIO,DIO,0.5 vol% DIO,conventional,conventional,,,,,,,,110.0,,,,-5.66,-4.14,
96153,10.1021/acsami.0c01323,10.1021/acsami.0c01323,TBDCl-Tz,IT-4F,TBDCl-Tz,IT-4F,,CCCCCCc1ccc(C2(c3ccc(CCCCCC)cc3)c3cc4c(cc3-c3sc5cc(/C=C6\C(=O)c7cc(F)c(F)cc7C6=C(C#N)C#N)sc5c32)C(c2ccc(CCCCCC)cc2)(c2ccc(CCCCCC)cc2)c2c-4sc3cc(/C=C4\C(=O)c5cc(F)c(F)cc5C4=C(C#N)C#N)sc23)cc1,0.86,18.8,65.6,10.6,10.606208,0.0585660377358406,10.3,10.6,1:1,DIO,DIO,0.5 vol% DIO,conventional,conventional,,,,,,,,110.0,,,,-5.66,-4.14,
96154,10.1021/acsami.0c01323,10.1021/acsami.0c01323,R-Tz,IT-4F,R-Tz,IT-4F,,CCCCCCc1ccc(C2(c3ccc(CCCCCC)cc3)c3cc4c(cc3-c3sc5cc(/C=C6\C(=O)c7cc(F)c(F)cc7C6=C(C#N)C#N)sc5c32)C(c2ccc(CCCCCC)cc2)(c2ccc(CCCCCC)cc2)c2c-4sc3cc(/C=C4\C(=O)c5cc(F)c(F)cc5C4=C(C#N)C#N)sc23)cc1,0.868,20.9,71.8,13.0,13.025381599999998,0.1952430769230581,12.8,13.0,1:1,DIO,DIO,,conventional,conventional,,,,,110.0,,,110.0,,,,-5.66,-4.14,
96155,10.1021/acsami.0c01323,10.1021/acsami.0c01323,TBFCl-DTBT,IT-4F,TBFCl-DTBT,IT-4F,,CCCCCCc1ccc(C2(c3ccc(CCCCCC)cc3)c3cc4c(cc3-c3sc5cc(/C=C6\C(=O)c7cc(F)c(F)cc7C6=C(C#N)C#N)sc5c32)C(c2ccc(CCCCCC)cc2)(c2ccc(CCCCCC)cc2)c2c-4sc3cc(/C=C4\C(=O)c5cc(F)c(F)cc5C4=C(C#N)C#N)sc23)cc1,0.874,12.62,53.3,6.2,5.878926039999999,5.178612258064539,5.8,6.2,1:1,DIO,DIO,0.5 vol% DIO,conventional,conventional,,,,,,,,110.0,,,,-5.66,-4.14,
96156,10.1021/acsami.0c01323,10.1021/acsami.0c01323,TBDCl-DTBT,IT-4F,TBDCl-DTBT,IT-4F,,CCCCCCc1ccc(C2(c3ccc(CCCCCC)cc3)c3cc4c(cc3-c3sc5cc(/C=C6\C(=O)c7cc(F)c(F)cc7C6=C(C#N)C#N)sc5c32)C(c2ccc(CCCCCC)cc2)(c2ccc(CCCCCC)cc2)c2c-4sc3cc(/C=C4\C(=O)c5cc(F)c(F)cc5C4=C(C#N)C#N)sc23)cc1,0.887,16.7,63.0,9.3,9.332127,0.3454516129032164,9.0,9.3,1:1,DIO,DIO,0.5 vol% DIO,conventional,conventional,,,,,,,,110.0,,,,-5.66,-4.14,
96157,10.1021/acsami.0c01323,10.1021/acsami.0c01323,R-DTBT,IT-4F,R-DTBT,IT-4F,,CCCCCCc1ccc(C2(c3ccc(CCCCCC)cc3)c3cc4c(cc3-c3sc5cc(/C=C6\C(=O)c7cc(F)c(F)cc7C6=C(C#N)C#N)sc5c32)C(c2ccc(CCCCCC)cc2)(c2ccc(CCCCCC)cc2)c2c-4sc3cc(/C=C4\C(=O)c5cc(F)c(F)cc5C4=C(C#N)C#N)sc23)cc1,0.88,18.8,71.2,11.8,11.779328,0.1751864406779757,11.5,11.8,1:1,DIO,DIO,,conventional,conventional,,,,,110.0,,,110.0,,,,-5.66,-4.14,
96158,10.1021/acsami.0c01323,10.1021/acsami.0c01323,TBD50,Y6,TBD50,Y6,,CCCCCCCCCCCc1c(/C=C2\C(=O)c3cc(F)c(F)cc3C2=C(C#N)C#N)sc2c1sc1c3c4nsnc4c4c5sc6c(CCCCCCCCCCC)c(/C=C7\C(=O)c8cc(F)c(F)cc8C7=C(C#N)C#N)sc6c5n(CC(CC)CCCC)c4c3n(CC(CC)CCCC)c21,0.878,25.1,68.0,15.0,14.985704,0.0953066666666657,14.7,15.0,1:1,DIO,DIO,,conventional,conventional,,,,,110.0,,,110.0,,,,-5.65,-4.09,
96159,10.1021/acsami.0c03147,10.1021/acsami.0c03147,PTB7-Th,PC71BM,PTB7-Th,PC71BM,CCCCC(CC)COC(=O)c1sc2csc(-c3cc4c(-c5ccc(CC(CC)CCCC)s5)c5sccc5c(-c5ccc(CC(CC)CCCC)s5)c4s3)c2c1F,COC(=O)CCCC1(c2ccccc2)C23c4c5ccc6c7cc8c9c%10c(cc%11cc%12c%13c%14c(cc%15c%16ccc-5c2c%16c2c5c%16c%17c(c(c46)c7c9c%17c4c%10c%11c%13c4c%16c%14c%152)C513)C%12)C8,0.75,16.19,69.0,8.38,8.378325,0.019988066825782,7.87,8.38,1:1.5,DIO,,3 vol%,Glass/FTO/ZnO or ZnO/Py-BDP/PTB7-Th:PC71BM/MoOx/Al,,ZnO,ZnO,MoOx,,,"1,2-dichlorobenzene",,,-5.21,-3.6,,-5.9,-3.9,
96160,10.1021/acsami.0c03147,10.1021/acsami.0c03147,PTB7-Th,PC71BM,PTB7-Th,PC71BM,CCCCC(CC)COC(=O)c1sc2csc(-c3cc4c(-c5ccc(CC(CC)CCCC)s5)c5sccc5c(-c5ccc(CC(CC)CCCC)s5)c4s3)c2c1F,COC(=O)CCCC1(c2ccccc2)C23c4c5ccc6c7cc8c9c%10c(cc%11cc%12c%13c%14c(cc%15c%16ccc-5c2c%16c2c5c%16c%17c(c(c46)c7c9c%17c4c%10c%11c%13c4c%16c%14c%152)C513)C%12)C8,0.79,17.83,70.0,9.86,9.85999,0.0001014198782923,9.28,9.86,1:1.5,DIO,,3 vol%,Glass/FTO/ZnO or ZnO/Py-BDP/PTB7-Th:PC71BM/MoOx/Al,,ZnO/Py-BDP,ZnO,MoOx,,,"1,2-dichlorobenzene",,,-5.21,-3.6,,-5.9,-3.9,
96161,10.1021/acsami.0c03147,10.1021/acsami.0c03147,PM6,IT-4F,PM6,IT-4F,COC(=O)C(C)(C)c1cc(C)cc(-c2sc3c4sc5cc(/C=C6/C(=O)c7cc(F)cc(c7)C(=O)/C6=C\c6cc(C(C)(C)C(=O)OC)c(-c7cc(C)cc(C(C)(C)C(=O)OC)c7)s6)sc5c4c(C(C)(C)C(=O)OC)ccc2-3)c1,CCCCCCc1ccc(C2(c3ccc(CCCCCC)cc3)c3cc4c(cc3-c3sc5cc(/C=C6\C(=O)c7cc(F)c(F)cc7C6=C(C#N)C#N)sc5c32)C(c2ccc(CCCCCC)cc2)(c2ccc(CCCCCC)cc2)c2c-4sc3cc(/C=C4\C(=O)c5cc(F)c(F)cc5C4=C(C#N)C#N)sc23)cc1,0.8,19.14,68.0,10.41,10.412160000000002,0.0207492795389213,10.01,10.41,1:1,DIO,,0.5 vol%,Glass/FTO/ZnO or ZnO/Py-BDP/PM6:IT-4F/MoOx/Al,,ZnO,ZnO,MoOx,,,chloroform,,100.0,-5.56,-3.65,,-5.66,-4.14,
96162,10.1021/acsami.0c03147,10.1021/acsami.0c03147,PM6,IT-4F,PM6,IT-4F,COC(=O)C(C)(C)c1cc(C)cc(-c2sc3c4sc5cc(/C=C6/C(=O)c7cc(F)cc(c7)C(=O)/C6=C\c6cc(C(C)(C)C(=O)OC)c(-c7cc(C)cc(C(C)(C)C(=O)OC)c7)s6)sc5c4c(C(C)(C)C(=O)OC)ccc2-3)c1,CCCCCCc1ccc(C2(c3ccc(CCCCCC)cc3)c3cc4c(cc3-c3sc5cc(/C=C6\C(=O)c7cc(F)c(F)cc7C6=C(C#N)C#N)sc5c32)C(c2ccc(CCCCCC)cc2)(c2ccc(CCCCCC)cc2)c2c-4sc3cc(/C=C4\C(=O)c5cc(F)c(F)cc5C4=C(C#N)C#N)sc23)cc1,0.82,19.98,72.0,11.8,11.796191999999998,0.0322711864407027,11.22,11.8,1:1,DIO,,0.5 vol%,Glass/FTO/ZnO or ZnO/Py-BDP/PM6:IT-4F/MoOx/Al,,ZnO/Py-BDP,ZnO,MoOx,,,chloroform,,100.0,-5.56,-3.65,,-5.66,-4.14,
96187,10.1021/acsami.0c14922,10.1021/acsami.0c14922,DRCN5T,ITIC,DRCN5T,ITIC,CCCCCCCCc1cc(/C=c2\sc(=C(C#N)C#N)n(CC)c2=O)sc1-c1cc(CCCCCCCC)c(-c2ccc(-c3sc(-c4sc(/C=c5\sc(=C(C#N)C#N)n(CC)c5=O)cc4CCCCCCCC)cc3CCCCCCCC)s2)s1,CCCCCCc1ccc(C2(c3ccc(CCCCCC)cc3)c3cc4c(cc3-c3sc5cc(C=C6C(=O)c7ccccc7C6=C(C#N)C#N)sc5c32)C(c2ccc(CCCCCC)cc2)(c2ccc(CCCCCC)cc2)c2c-4sc3cc(C=C4C(=O)c5ccccc5C4=C(C#N)C#N)sc23)cc1,0.96,10.3,43.0,4.3,4.25184,1.1200000000000048,3.9,4.3,,,,,inverted,inverted,ZnO,ZnO,MoO3,MoO3,,chloroform,chloroform,,-5.22,-3.41,,-5.576,-3.916,
96188,10.1021/acsami.0c14922,10.1021/acsami.0c14922,DRCN5T,IT-M,DRCN5T,IT-M,CCCCCCCCc1cc(/C=c2\sc(=C(C#N)C#N)n(CC)c2=O)sc1-c1cc(CCCCCCCC)c(-c2ccc(-c3sc(-c4sc(/C=c5\sc(=C(C#N)C#N)n(CC)c5=O)cc4CCCCCCCC)cc3CCCCCCCC)s2)s1,CCCCCCc1ccc(C2(c3ccc(CCCCCC)cc3)c3cc4c(cc3-c3sc5cc(/C=C6\C(=O)c7ccc(C)cc7C6=C(C#N)C#N)sc5c32)C(c2ccc(CCCCCC)cc2)(c2ccc(CCCCCC)cc2)c2c-4sc3cc(/C=C4\C(=O)c5ccc(C)cc5C4=C(C#N)C#N)sc23)cc1,0.93,12.2,53.0,5.9,6.01338,1.9216949152542264,5.4,5.9,,,,,inverted,inverted,ZnO,ZnO,MoO3,MoO3,,chloroform,chloroform,,-5.22,-3.41,,-5.514,-3.808,
96189,10.1021/acsami.0c14922,10.1021/acsami.0c14922,DRCN5T,IT-4F,DRCN5T,IT-4F,CCCCCCCCc1cc(/C=c2\sc(=C(C#N)C#N)n(CC)c2=O)sc1-c1cc(CCCCCCCC)c(-c2ccc(-c3sc(-c4sc(/C=c5\sc(=C(C#N)C#N)n(CC)c5=O)cc4CCCCCCCC)cc3CCCCCCCC)s2)s1,CCCCCCc1ccc(C2(c3ccc(CCCCCC)cc3)c3cc4c(cc3-c3sc5cc(/C=C6\C(=O)c7cc(F)c(F)cc7C6=C(C#N)C#N)sc5c32)C(c2ccc(CCCCCC)cc2)(c2ccc(CCCCCC)cc2)c2c-4sc3cc(/C=C4\C(=O)c5cc(F)c(F)cc5C4=C(C#N)C#N)sc23)cc1,0.8,15.2,62.0,7.5,7.539199999999999,0.5226666666666564,6.2,7.5,0.7,,,,inverted,inverted,ZnO,ZnO,MoO3,MoO3,,chloroform,chloroform,150.0,-5.22,-3.41,,-5.66,-4.14,
96200,10.1021/acsami.0c19632,10.1021/acsami.0c19632,PBDB-T,CH3COO-C6,PBDB-T,CH3COO-C6,CCCCC(CC)Cc1ccc(-c2c3cc(-c4ccc(-c5sc(-c6cccs6)c6c5C(=O)c5c(CC(CC)CCCC)sc(CC(CC)CCCC)c5C6=O)s4)sc3c(-c3ccc(CC(CC)CCCC)s3)c3ccsc23)s1,,0.85,19.76,67.78,11.44,11.3843288,0.4866363636363552,11.29,11.44,1:1,0.1% DIO,DIO,0.1%,inverted,inverted,ZnO,ZnO,MoO3,MoO3,89.0,o-DCB,o-DCB,,-5.33,-3.48,,,,
96201,10.1021/acsami.0c19632,10.1021/acsami.0c19632,PBDB-T,PCBM-C6,PBDB-T,PCBM-C6,CCCCC(CC)Cc1ccc(-c2c3cc(-c4ccc(-c5sc(-c6cccs6)c6c5C(=O)c5c(CC(CC)CCCC)sc(CC(CC)CCCC)c5C6=O)s4)sc3c(-c3ccc(CC(CC)CCCC)s3)c3ccsc23)s1,,0.86,20.41,71.15,12.51,12.4886749,0.1704644284572367,12.36,12.51,1:1,0.2% DIO,DIO,0.2%,inverted,inverted,ZnO,ZnO,MoO3,MoO3,93.0,o-DCB,o-DCB,,-5.33,-3.48,,,,
96202,10.1021/acsami.0c19632,10.1021/acsami.0c19632,PBDB-T,PCBM-C10,PBDB-T,PCBM-C10,CCCCC(CC)Cc1ccc(-c2c3cc(-c4ccc(-c5sc(-c6cccs6)c6c5C(=O)c5c(CC(CC)CCCC)sc(CC(CC)CCCC)c5C6=O)s4)sc3c(-c3ccc(CC(CC)CCCC)s3)c3ccsc23)s1,,0.87,21.3,72.66,13.55,13.464624599999995,0.6300767527675554,13.21,13.55,1:1,0.2% DIO,DIO,0.2%,inverted,inverted,ZnO,ZnO,MoO3,MoO3,96.0,o-DCB,o-DCB,,-5.33,-3.48,,,,
96203,10.1021/acsami.0c21844,10.1021/acsami.0c21844,FG1,PC71BM,FG1,PC71BM,,COC(=O)CCCC1(c2ccccc2)C23c4c5ccc6c7cc8c9c%10c(cc%11cc%12c%13c%14c(cc%15c%16ccc-5c2c%16c2c5c%16c%17c(c(c46)c7c9c%17c4c%10c%11c%13c4c%16c%14c%152)C513)C%12)C8,0.84,12.5,63.0,6.62,6.615,0.0755287009063428,6.45,6.62,1:1.5,,,,ITO/PEDOT:PSS/active layer/PFN/Al,conventional,PFN,PFN,PEDOT:PSS,PEDOT:PSS,,toluene,toluene,,,,,-5.9,-3.9,
96204,10.1021/acsami.0c21844,10.1021/acsami.0c21844,FG1,MPU4,FG1,MPU4,,,0.97,19.54,59.0,11.18,11.182741999999998,0.0245259391770823,11.04,11.18,1:1.2,,,,ITO/PEDOT:PSS/active layer/PFN/Al,conventional,PFN,PFN,PEDOT:PSS,PEDOT:PSS,,toluene,toluene,,,,,,,
96210,10.1021/acsami.1c06830,10.1021/acsami.1c06830,SM4,BO-4Cl,SM4,BO-4Cl,CCCCCCCCOc1cc(-c2ccc(-c3ccc4c5c(cccc35)C(=O)N(CCCCCCCC)C4=O)s2)c(OCCCCCCCC)cc1-c1ccc(-c2ccc3c4c(cccc24)C(=O)N(CCCCCCCC)C3=O)s1,CCCCCCCCCCCc1c(/C=C2\C(=O)c3cc(Cl)c(Cl)cc3C2=C(C#N)C#N)sc2c1sc1c3c4nsnc4c4c5sc6c(CCCCCCCCCCC)c(/C=C7\C(=O)c8cc(Cl)c(Cl)cc8C7=C(C#N)C#N)sc6c5n(CC(CCCC)CCCCCC)c4c3n(CC(CCCC)CCCCCC)c21,0.756,18.18,46.88,6.44,6.443224704,0.0500730434782603,6.32,6.44,2:1,,,,ITO/PEDOT:PSS/active layer/PDINO/Al,conventional,PDINO,PDINO,PEDOT:PSS,PEDOT:PSS,,,,120.0,-5.8,-3.65,,-5.68,-4.1,
96211,10.1021/acsami.1c06830,10.1021/acsami.1c06830,SM8,BO-4Cl,SM8,BO-4Cl,,CCCCCCCCCCCc1c(/C=C2\C(=O)c3cc(Cl)c(Cl)cc3C2=C(C#N)C#N)sc2c1sc1c3c4nsnc4c4c5sc6c(CCCCCCCCCCC)c(/C=C7\C(=O)c8cc(Cl)c(Cl)cc8C7=C(C#N)C#N)sc6c5n(CC(CCCC)CCCCCC)c4c3n(CC(CCCC)CCCCCC)c21,0.851,21.23,72.56,13.11,13.109219287999998,0.0059550877193055,13.06,13.11,2:1,,,,ITO/PEDOT:PSS/active layer/PDINO/Al,conventional,PDINO,PDINO,PEDOT:PSS,PEDOT:PSS,,,,120.0,,,,-5.68,-4.1,
96212,10.1021/acsami.1c06830,10.1021/acsami.1c06830,SM12,BO-4Cl,SM12,BO-4Cl,,CCCCCCCCCCCc1c(/C=C2\C(=O)c3cc(Cl)c(Cl)cc3C2=C(C#N)C#N)sc2c1sc1c3c4nsnc4c4c5sc6c(CCCCCCCCCCC)c(/C=C7\C(=O)c8cc(Cl)c(Cl)cc8C7=C(C#N)C#N)sc6c5n(CC(CCCC)CCCCCC)c4c3n(CC(CCCC)CCCCCC)c21,0.837,19.2,65.93,10.59,10.59521472,0.0492419263456227,10.27,10.59,2:1,,,,ITO/PEDOT:PSS/active layer/PDINO/Al,conventional,PDINO,PDINO,PEDOT:PSS,PEDOT:PSS,,,,120.0,,,,-5.68,-4.1,
96213,10.1021/acsami.1c13394,10.1021/acsami.1c13394,PBDB-T-2F,Y6,PM6,Y6,COC(=O)C(C)(C)c1cc(C)cc(-c2sc3c4sc5cc(/C=C6/C(=O)c7cc(F)cc(c7)C(=O)/C6=C\c6cc(C(C)(C)C(=O)OC)c(-c7cc(C)cc(C(C)(C)C(=O)OC)c7)s6)sc5c4c(C(C)(C)C(=O)OC)ccc2-3)c1,CCCCCCCCCCCc1c(/C=C2\C(=O)c3cc(F)c(F)cc3C2=C(C#N)C#N)sc2c1sc1c3c4nsnc4c4c5sc6c(CCCCCCCCCCC)c(/C=C7\C(=O)c8cc(F)c(F)cc8C7=C(C#N)C#N)sc6c5n(CC(CC)CCCC)c4c3n(CC(CC)CCCC)c21,0.85,24.86,68.56,14.49,14.4874136,0.0178495514147702,,,,,,,,,PDINO (12 nm),PDINO,,,,,,,-5.56,-3.65,,-5.65,-4.09,
96214,10.1021/acsami.1c13394,10.1021/acsami.1c13394,PBDB-T-2F,Y6,PM6,Y6,COC(=O)C(C)(C)c1cc(C)cc(-c2sc3c4sc5cc(/C=C6/C(=O)c7cc(F)cc(c7)C(=O)/C6=C\c6cc(C(C)(C)C(=O)OC)c(-c7cc(C)cc(C(C)(C)C(=O)OC)c7)s6)sc5c4c(C(C)(C)C(=O)OC)ccc2-3)c1,CCCCCCCCCCCc1c(/C=C2\C(=O)c3cc(F)c(F)cc3C2=C(C#N)C#N)sc2c1sc1c3c4nsnc4c4c5sc6c(CCCCCCCCCCC)c(/C=C7\C(=O)c8cc(F)c(F)cc8C7=C(C#N)C#N)sc6c5n(CC(CC)CCCC)c4c3n(CC(CC)CCCC)c21,0.83,25.35,72.95,15.35,15.349044750000004,0.0062231270358108,,,,,,,conventional,,PTPAPDINO (14 nm),PTPAPDINO,PEDOT:PSS,,,,,,-5.56,-3.65,,-5.65,-4.09,
96215,10.1021/acsami.1c15792,10.1021/acsami.1c15792,PM6,IT-4F,PM6,IT-4F,COC(=O)C(C)(C)c1cc(C)cc(-c2sc3c4sc5cc(/C=C6/C(=O)c7cc(F)cc(c7)C(=O)/C6=C\c6cc(C(C)(C)C(=O)OC)c(-c7cc(C)cc(C(C)(C)C(=O)OC)c7)s6)sc5c4c(C(C)(C)C(=O)OC)ccc2-3)c1,CCCCCCc1ccc(C2(c3ccc(CCCCCC)cc3)c3cc4c(cc3-c3sc5cc(/C=C6\C(=O)c7cc(F)c(F)cc7C6=C(C#N)C#N)sc5c32)C(c2ccc(CCCCCC)cc2)(c2ccc(CCCCCC)cc2)c2c-4sc3cc(/C=C4\C(=O)c5cc(F)c(F)cc5C4=C(C#N)C#N)sc23)cc1,0.74,20.4,61.5,9.77,9.28404,4.974002047082911,9.26,9.77,1:1,DIO,,1 vol%,ITO/PEDOT:PSS/PM6:IT-4F/Al,conventional,,,PEDOT:PSS,,,,,100.0,-5.56,-3.65,,-5.66,-4.14,
96216,10.1021/acsami.1c15792,10.1021/acsami.1c15792,PM6,IT-4F,PM6,IT-4F,COC(=O)C(C)(C)c1cc(C)cc(-c2sc3c4sc5cc(/C=C6/C(=O)c7cc(F)cc(c7)C(=O)/C6=C\c6cc(C(C)(C)C(=O)OC)c(-c7cc(C)cc(C(C)(C)C(=O)OC)c7)s6)sc5c4c(C(C)(C)C(=O)OC)ccc2-3)c1,CCCCCCc1ccc(C2(c3ccc(CCCCCC)cc3)c3cc4c(cc3-c3sc5cc(/C=C6\C(=O)c7cc(F)c(F)cc7C6=C(C#N)C#N)sc5c32)C(c2ccc(CCCCCC)cc2)(c2ccc(CCCCCC)cc2)c2c-4sc3cc(/C=C4\C(=O)c5cc(F)c(F)cc5C4=C(C#N)C#N)sc23)cc1,0.83,21.17,72.15,12.87,12.67754865,1.4953484848484764,12.61,12.87,1:1,DIO,,1 vol%,ITO/PEDOT:PSS/PM6:IT-4F/PVDF (3 nm)/Al,conventional,PVDF,,PEDOT:PSS,,,,,100.0,-5.56,-3.65,,-5.66,-4.14,
96217,10.1021/acsami.1c15792,10.1021/acsami.1c15792,PM6,IT-4F,PM6,IT-4F,COC(=O)C(C)(C)c1cc(C)cc(-c2sc3c4sc5cc(/C=C6/C(=O)c7cc(F)cc(c7)C(=O)/C6=C\c6cc(C(C)(C)C(=O)OC)c(-c7cc(C)cc(C(C)(C)C(=O)OC)c7)s6)sc5c4c(C(C)(C)C(=O)OC)ccc2-3)c1,CCCCCCc1ccc(C2(c3ccc(CCCCCC)cc3)c3cc4c(cc3-c3sc5cc(/C=C6\C(=O)c7cc(F)c(F)cc7C6=C(C#N)C#N)sc5c32)C(c2ccc(CCCCCC)cc2)(c2ccc(CCCCCC)cc2)c2c-4sc3cc(/C=C4\C(=O)c5cc(F)c(F)cc5C4=C(C#N)C#N)sc23)cc1,0.84,21.24,72.67,13.24,12.96549072,2.073332930513597,13.0,13.24,1:1,DIO,,1 vol%,ITO/PEDOT:PSS/PM6:IT-4F/ PVDF (5 nm)/Al,conventional,PVDF,,PEDOT:PSS,,,,,100.0,-5.56,-3.65,,-5.66,-4.14,
96218,10.1021/acsami.1c15792,10.1021/acsami.1c15792,PM6,IT-4F,PM6,IT-4F,COC(=O)C(C)(C)c1cc(C)cc(-c2sc3c4sc5cc(/C=C6/C(=O)c7cc(F)cc(c7)C(=O)/C6=C\c6cc(C(C)(C)C(=O)OC)c(-c7cc(C)cc(C(C)(C)C(=O)OC)c7)s6)sc5c4c(C(C)(C)C(=O)OC)ccc2-3)c1,CCCCCCc1ccc(C2(c3ccc(CCCCCC)cc3)c3cc4c(cc3-c3sc5cc(/C=C6\C(=O)c7cc(F)c(F)cc7C6=C(C#N)C#N)sc5c32)C(c2ccc(CCCCCC)cc2)(c2ccc(CCCCCC)cc2)c2c-4sc3cc(/C=C4\C(=O)c5cc(F)c(F)cc5C4=C(C#N)C#N)sc23)cc1,0.83,20.96,69.43,12.37,12.078598240000002,2.3557135004041845,12.0,12.37,1:1,DIO,,1 vol%,ITO/PEDOT:PSS/PM6:IT-4F/ PVDF (8 nm)/Al,conventional,PVDF,,PEDOT:PSS,,,,,100.0,-5.56,-3.65,,-5.66,-4.14,
96219,10.1021/acsami.1c15792,10.1021/acsami.1c15792,PM6,IT-4F,PM6,IT-4F,COC(=O)C(C)(C)c1cc(C)cc(-c2sc3c4sc5cc(/C=C6/C(=O)c7cc(F)cc(c7)C(=O)/C6=C\c6cc(C(C)(C)C(=O)OC)c(-c7cc(C)cc(C(C)(C)C(=O)OC)c7)s6)sc5c4c(C(C)(C)C(=O)OC)ccc2-3)c1,CCCCCCc1ccc(C2(c3ccc(CCCCCC)cc3)c3cc4c(cc3-c3sc5cc(/C=C6\C(=O)c7cc(F)c(F)cc7C6=C(C#N)C#N)sc5c32)C(c2ccc(CCCCCC)cc2)(c2ccc(CCCCCC)cc2)c2c-4sc3cc(/C=C4\C(=O)c5cc(F)c(F)cc5C4=C(C#N)C#N)sc23)cc1,0.84,21.52,72.8,13.43,13.1599104,2.011091586001492,13.16,13.43,1:1,"1,8-diiodooctane",,1 vol%,ITO/PEDOT:PSS/PS-r-PMMA (3 nm)/PM6:IT-4F/PVDF (5 nm)/Al,conventional,PVDF,,PEDOT:PSS,,,,,100.0,-5.56,-3.65,,-5.66,-4.14,
96220,10.1021/acsami.1c15792,10.1021/acsami.1c15792,PM6,IT-4F,PM6,IT-4F,COC(=O)C(C)(C)c1cc(C)cc(-c2sc3c4sc5cc(/C=C6/C(=O)c7cc(F)cc(c7)C(=O)/C6=C\c6cc(C(C)(C)C(=O)OC)c(-c7cc(C)cc(C(C)(C)C(=O)OC)c7)s6)sc5c4c(C(C)(C)C(=O)OC)ccc2-3)c1,CCCCCCc1ccc(C2(c3ccc(CCCCCC)cc3)c3cc4c(cc3-c3sc5cc(/C=C6\C(=O)c7cc(F)c(F)cc7C6=C(C#N)C#N)sc5c32)C(c2ccc(CCCCCC)cc2)(c2ccc(CCCCCC)cc2)c2c-4sc3cc(/C=C4\C(=O)c5cc(F)c(F)cc5C4=C(C#N)C#N)sc23)cc1,0.84,21.48,75.64,13.66,13.64787648,0.088751976573934,13.45,13.66,1:1,"1,8-diiodooctane",,1 vol%,ITO/PEDOT:PSS/PM6:IT-4F/ PDINO (8 nm)/Al,conventional,PDINO,,PEDOT:PSS,,,,,100.0,-5.56,-3.65,,-5.66,-4.14,
96221,10.1021/acsami.1c15792,10.1021/acsami.1c15792,PM6,Y6,PM6,Y6,COC(=O)C(C)(C)c1cc(C)cc(-c2sc3c4sc5cc(/C=C6/C(=O)c7cc(F)cc(c7)C(=O)/C6=C\c6cc(C(C)(C)C(=O)OC)c(-c7cc(C)cc(C(C)(C)C(=O)OC)c7)s6)sc5c4c(C(C)(C)C(=O)OC)ccc2-3)c1,CCCCCCCCCCCc1c(/C=C2\C(=O)c3cc(F)c(F)cc3C2=C(C#N)C#N)sc2c1sc1c3c4nsnc4c4c5sc6c(CCCCCCCCCCC)c(/C=C7\C(=O)c8cc(F)c(F)cc8C7=C(C#N)C#N)sc6c5n(CC(CC)CCCC)c4c3n(CC(CC)CCCC)c21,0.78,24.61,58.99,11.37,11.323602420000002,0.408070184696545,10.86,11.37,1:1,"1,8-diiodooctane",,1%,ITO/PEDOT:PSS/PM6:Y6/Al,conventional,,,PEDOT:PSS,,,chlorobenzene,,100.0,-5.56,-3.65,,-5.65,-4.09,
96222,10.1021/acsami.1c15792,10.1021/acsami.1c15792,PM6,Y6,PM6,Y6,COC(=O)C(C)(C)c1cc(C)cc(-c2sc3c4sc5cc(/C=C6/C(=O)c7cc(F)cc(c7)C(=O)/C6=C\c6cc(C(C)(C)C(=O)OC)c(-c7cc(C)cc(C(C)(C)C(=O)OC)c7)s6)sc5c4c(C(C)(C)C(=O)OC)ccc2-3)c1,CCCCCCCCCCCc1c(/C=C2\C(=O)c3cc(F)c(F)cc3C2=C(C#N)C#N)sc2c1sc1c3c4nsnc4c4c5sc6c(CCCCCCCCCCC)c(/C=C7\C(=O)c8cc(F)c(F)cc8C7=C(C#N)C#N)sc6c5n(CC(CC)CCCC)c4c3n(CC(CC)CCCC)c21,0.83,24.86,71.99,15.12,14.854272619999996,1.757456216931237,14.77,15.12,1:1,"1,8-diiodooctane",,1%,ITO/PEDOT:PSS/PM6:Y6/ PVDF (5 nm)/Al,conventional,PVDF,,PEDOT:PSS,,,chlorobenzene,,100.0,-5.56,-3.65,,-5.65,-4.09,
96223,10.1021/acsami.1c15792,10.1021/acsami.1c15792,PM6,Y6,PM6,Y6,COC(=O)C(C)(C)c1cc(C)cc(-c2sc3c4sc5cc(/C=C6/C(=O)c7cc(F)cc(c7)C(=O)/C6=C\c6cc(C(C)(C)C(=O)OC)c(-c7cc(C)cc(C(C)(C)C(=O)OC)c7)s6)sc5c4c(C(C)(C)C(=O)OC)ccc2-3)c1,CCCCCCCCCCCc1c(/C=C2\C(=O)c3cc(F)c(F)cc3C2=C(C#N)C#N)sc2c1sc1c3c4nsnc4c4c5sc6c(CCCCCCCCCCC)c(/C=C7\C(=O)c8cc(F)c(F)cc8C7=C(C#N)C#N)sc6c5n(CC(CC)CCCC)c4c3n(CC(CC)CCCC)c21,0.83,25.18,72.37,15.39,15.12489578,1.7225745289148768,15.09,15.39,1:1,"1,8-diiodooctane",,1 vol%,ITO/PEDOT:PSS/PS-r-PMMA (3 nm)/PM6:Y6/PVDF (5 nm)/Al,conventional,PVDF,,PEDOT:PSS,,,,,100.0,-5.56,-3.65,,-5.65,-4.09,
96224,10.1021/acsami.1c15792,10.1021/acsami.1c15792,PM6,Y6,PM6,Y6,COC(=O)C(C)(C)c1cc(C)cc(-c2sc3c4sc5cc(/C=C6/C(=O)c7cc(F)cc(c7)C(=O)/C6=C\c6cc(C(C)(C)C(=O)OC)c(-c7cc(C)cc(C(C)(C)C(=O)OC)c7)s6)sc5c4c(C(C)(C)C(=O)OC)ccc2-3)c1,CCCCCCCCCCCc1c(/C=C2\C(=O)c3cc(F)c(F)cc3C2=C(C#N)C#N)sc2c1sc1c3c4nsnc4c4c5sc6c(CCCCCCCCCCC)c(/C=C7\C(=O)c8cc(F)c(F)cc8C7=C(C#N)C#N)sc6c5n(CC(CC)CCCC)c4c3n(CC(CC)CCCC)c21,0.84,25.4,73.93,15.78,15.7737048,0.0398935361216635,15.52,15.78,1:1,"1,8-diiodooctane",,1 vol%,ITO/PEDOT:PSS/PM6:Y6/ PDINO (8 nm)/Al,conventional,PDINO,,PEDOT:PSS,,,,,100.0,-5.56,-3.65,,-5.65,-4.09,
96225,10.1021/acsami.1c15896,10.1021/acsami.1c15896,PBDB-T,ITIC,PBDB-T,ITIC,CCCCC(CC)Cc1ccc(-c2c3cc(-c4ccc(-c5sc(-c6cccs6)c6c5C(=O)c5c(CC(CC)CCCC)sc(CC(CC)CCCC)c5C6=O)s4)sc3c(-c3ccc(CC(CC)CCCC)s3)c3ccsc23)s1,CCCCCCc1ccc(C2(c3ccc(CCCCCC)cc3)c3cc4c(cc3-c3sc5cc(C=C6C(=O)c7ccccc7C6=C(C#N)C#N)sc5c32)C(c2ccc(CCCCCC)cc2)(c2ccc(CCCCCC)cc2)c2c-4sc3cc(C=C4C(=O)c5ccccc5C4=C(C#N)C#N)sc23)cc1,0.81,14.21,59.1,6.8,6.802469100000001,0.0363102941176585,,,,,,,ITO/PEDOT:PSS/active layer/PDIN/Ag,conventional,PDIN,PDIN,PEDOT:PSS,PEDOT:PSS,,chloroform,chloroform,,-5.33,-3.48,,-5.576,-3.916,
96226,10.1021/acsami.1c15896,10.1021/acsami.1c15896,PBDB-T,IT-M,PBDB-T,IT-M,CCCCC(CC)Cc1ccc(-c2c3cc(-c4ccc(-c5sc(-c6cccs6)c6c5C(=O)c5c(CC(CC)CCCC)sc(CC(CC)CCCC)c5C6=O)s4)sc3c(-c3ccc(CC(CC)CCCC)s3)c3ccsc23)s1,CCCCCCc1ccc(C2(c3ccc(CCCCCC)cc3)c3cc4c(cc3-c3sc5cc(/C=C6\C(=O)c7ccc(C)cc7C6=C(C#N)C#N)sc5c32)C(c2ccc(CCCCCC)cc2)(c2ccc(CCCCCC)cc2)c2c-4sc3cc(/C=C4\C(=O)c5ccc(C)cc5C4=C(C#N)C#N)sc23)cc1,0.94,17.44,73.5,11.48,12.049296,4.959024390243898,,,,,,,ITO/PEDOT:PSS/active layer/PDIN/Ag,conventional,PDIN,PDIN,PEDOT:PSS,PEDOT:PSS,,chloroform,chloroform,,-5.33,-3.48,,-5.514,-3.808,
96227,10.1021/acsami.1c15896,10.1021/acsami.1c15896,PBDB-T,INPIC-4F,PBDB-T,INPIC-4F,CCCCC(CC)Cc1ccc(-c2c3cc(-c4ccc(-c5sc(-c6cccs6)c6c5C(=O)c5c(CC(CC)CCCC)sc(CC(CC)CCCC)c5C6=O)s4)sc3c(-c3ccc(CC(CC)CCCC)s3)c3ccsc23)s1,CCCCCCCCn1c2cc(/C=C3\C(=O)c4cc(F)c(F)cc4C3=C(C#N)C#N)sc2c2sc3c(c21)C(c1ccc(CCCCCC)cc1)(c1ccc(CCCCCC)cc1)c1cc2c(cc1-3)C(c1ccc(CCCCCC)cc1)(c1ccc(CCCCCC)cc1)c1c-2sc2c3sc(/C=C4\C(=O)c5cc(F)c(F)cc5C4=C(C#N)C#N)cc3n(CCCCCCCC)c12,0.85,21.61,71.5,13.13,13.1334775,0.0264851485148432,,,,,,,ITO/PEDOT:PSS/active layer/PDIN/Ag,conventional,PDIN,PDIN,PEDOT:PSS,PEDOT:PSS,,chloroform,chloroform,,-5.33,-3.48,,-5.42,-3.94,
96228,10.1021/acsami.1c15896,10.1021/acsami.1c15896,PBDB-T-2Cl,IT-4F,PBDB-T-2Cl,IT-4F,CCCCC(CC)Cc1sc(-c2c3cc(-c4ccc(-c5sc(-c6cccs6)c6c5C(=O)c5c(CC(CC)CCCC)sc(CC(CC)CCCC)c5C6=O)s4)sc3c(-c3cc(Cl)c(CC(CC)CCCC)s3)c3ccsc23)cc1Cl,CCCCCCc1ccc(C2(c3ccc(CCCCCC)cc3)c3cc4c(cc3-c3sc5cc(/C=C6\C(=O)c7cc(F)c(F)cc7C6=C(C#N)C#N)sc5c32)C(c2ccc(CCCCCC)cc2)(c2ccc(CCCCCC)cc2)c2c-4sc3cc(/C=C4\C(=O)c5cc(F)c(F)cc5C4=C(C#N)C#N)sc23)cc1,0.86,21.8,77.0,14.4,14.43596,0.2497222222222175,,,,,,,ITO/PEDOT:PSS/active layer/PDIN/Ag,conventional,PDIN,PDIN,PEDOT:PSS,PEDOT:PSS,,chloroform,chloroform,,-5.52,-3.6,,-5.66,-4.14,
96229,10.1021/acsami.1c15896,10.1021/acsami.1c15896,PM6,M36,PM6,M36,COC(=O)C(C)(C)c1cc(C)cc(-c2sc3c4sc5cc(/C=C6/C(=O)c7cc(F)cc(c7)C(=O)/C6=C\c6cc(C(C)(C)C(=O)OC)c(-c7cc(C)cc(C(C)(C)C(=O)OC)c7)s6)sc5c4c(C(C)(C)C(=O)OC)ccc2-3)c1,CCCCCCC(CCCC)COc1c2sc3c4sc(/C=C5\C(=O)c6cc(F)c(F)cc6C5=C(C#N)C#N)cc4n(CC(CCCC)CCCCCC)c3c2c(OCC(CCCC)CCCCCC)c2sc3c4c(n(CC(CCCC)CCCCCC)c3c12)[SH](/C=C1/C(=O)c2cc(F)c(F)cc2C1=C(C#N)C#N)C=C4,0.9,24.63,72.09,16.0,15.9801903,0.1238106250000092,,,1:1,1-chloronaphthalene,CN,0.6 vol %,ITO/PEDOT:PSS/active layer/PDIN/Ag,conventional,PDIN,PDIN,PEDOT:PSS,PEDOT:PSS,,chloroform,chloroform,80.0,-5.56,-3.65,,,,
96230,10.1021/acsami.1c15896,10.1021/acsami.1c15896,PM6,M3,PM6,M3,COC(=O)C(C)(C)c1cc(C)cc(-c2sc3c4sc5cc(/C=C6/C(=O)c7cc(F)cc(c7)C(=O)/C6=C\c6cc(C(C)(C)C(=O)OC)c(-c7cc(C)cc(C(C)(C)C(=O)OC)c7)s6)sc5c4c(C(C)(C)C(=O)OC)ccc2-3)c1,,0.91,24.03,76.22,16.66,16.66725606,0.0435537815126024,,,1:1,1-chloronaphthalene,CN,0.6 vol %,ITO/PEDOT:PSS/active layer/PDIN/Ag,conventional,PDIN,PDIN,PEDOT:PSS,PEDOT:PSS,,chloroform,chloroform,80.0,-5.56,-3.65,,,,
96237,10.1021/acsami.1c15896,10.1021/acsami.1c15896,PM6,M36,PM6,M36,COC(=O)C(C)(C)c1cc(C)cc(-c2sc3c4sc5cc(/C=C6/C(=O)c7cc(F)cc(c7)C(=O)/C6=C\c6cc(C(C)(C)C(=O)OC)c(-c7cc(C)cc(C(C)(C)C(=O)OC)c7)s6)sc5c4c(C(C)(C)C(=O)OC)ccc2-3)c1,CCCCCCC(CCCC)COc1c2sc3c4sc(/C=C5\C(=O)c6cc(F)c(F)cc6C5=C(C#N)C#N)cc4n(CC(CCCC)CCCCCC)c3c2c(OCC(CCCC)CCCCCC)c2sc3c4c(n(CC(CCCC)CCCCCC)c3c12)[SH](/C=C1/C(=O)c2cc(F)c(F)cc2C1=C(C#N)C#N)C=C4,0.902,24.25,72.42,15.84,15.8407887,0.0049791666666735,15.77,15.84,1:1,1-chloronaphthalene,CN,0.6 vol %,ITO/PEDOT:PSS/active layer/PDIN/Ag,conventional,PDIN,PDIN,PEDOT:PSS,PEDOT:PSS,,chloroform,chloroform,80.0,-5.56,-3.65,,,,
96242,10.1021/acsami.1c15896,10.1021/acsami.1c15896,PM6,MQ5,PM6,MQ5,COC(=O)C(C)(C)c1cc(C)cc(-c2sc3c4sc5cc(/C=C6/C(=O)c7cc(F)cc(c7)C(=O)/C6=C\c6cc(C(C)(C)C(=O)OC)c(-c7cc(C)cc(C(C)(C)C(=O)OC)c7)s6)sc5c4c(C(C)(C)C(=O)OC)ccc2-3)c1,,0.861,24.41,74.1,15.57,15.573604409999998,0.023149710982644,15.36,15.57,1:1,1-chloronaphthalene,CN,0.6 vol %,ITO/PEDOT:PSS/active layer/PDIN/Ag,conventional,PDIN,PDIN,PEDOT:PSS,PEDOT:PSS,,chloroform,chloroform,80.0,-5.56,-3.65,,,,
96243,10.1021/acsami.1c17199,10.1021/acsami.1c17199,PSTz1,Y6,PSTz1,Y6,CCCCCCC(CCCC)Cc1ccsc1-c1nc2sc(-c3sc(-c4cc5c(-c6ccc(CC(CC)CCCC)s6)c6sccc6c(-c6ccc(CC(CC)CCCC)s6)c5s4)cc3CC(CCCC)CCCCCC)nc2s1,CCCCCCCCCCCc1c(/C=C2\C(=O)c3cc(F)c(F)cc3C2=C(C#N)C#N)sc2c1sc1c3c4nsnc4c4c5sc6c(CCCCCCCCCCC)c(/C=C7\C(=O)c8cc(F)c(F)cc8C7=C(C#N)C#N)sc6c5n(CC(CC)CCCC)c4c3n(CC(CC)CCCC)c21,0.83,18.7,70.0,11.0,10.8647,1.2299999999999918,10.5,11.0,1:1.2,,,,inverted,inverted,ZnO,,MoOx,,,,,,,,,-5.65,-4.09,
96244,10.1021/acsami.1c17199,10.1021/acsami.1c17199,PSTz1,Y6,PSTz1,Y6,CCCCCCC(CCCC)Cc1ccsc1-c1nc2sc(-c3sc(-c4cc5c(-c6ccc(CC(CC)CCCC)s6)c6sccc6c(-c6ccc(CC(CC)CCCC)s6)c5s4)cc3CC(CCCC)CCCCCC)nc2s1,CCCCCCCCCCCc1c(/C=C2\C(=O)c3cc(F)c(F)cc3C2=C(C#N)C#N)sc2c1sc1c3c4nsnc4c4c5sc6c(CCCCCCCCCCC)c(/C=C7\C(=O)c8cc(F)c(F)cc8C7=C(C#N)C#N)sc6c5n(CC(CC)CCCC)c4c3n(CC(CC)CCCC)c21,0.84,20.7,69.0,12.1,11.99772,0.8452892561983502,11.5,12.1,1:1.2,,,,conventional,conventional,PDINO,,PEDOT:PSS,,,,,,,,,-5.65,-4.09,
96245,10.1021/acsami.1c17199,10.1021/acsami.1c17199,POTz1,Y6,POTz1,Y6,CCCCCCC(CCCC)Cc1cc(-c2nc3sc(-c4cc(CC(CCCC)CCCCCC)c(-c5cc6c(-c7ccc(CC(CC)CCCC)s7)c7sc(C)cc7c(-c7ccc(CC(CC)CCCC)s7)c6s5)s4)nc3s2)sc1C,CCCCCCCCCCCc1c(/C=C2\C(=O)c3cc(F)c(F)cc3C2=C(C#N)C#N)sc2c1sc1c3c4nsnc4c4c5sc6c(CCCCCCCCCCC)c(/C=C7\C(=O)c8cc(F)c(F)cc8C7=C(C#N)C#N)sc6c5n(CC(CC)CCCC)c4c3n(CC(CC)CCCC)c21,0.85,21.1,63.0,11.2,11.29905,0.8843750000000166,10.6,11.2,1:1.2,,,,inverted,inverted,ZnO,,MoOx,,,,,,,,,-5.65,-4.09,
