Repository: JiYiqaq/PCE-KA-GNN

# Data directory

- `raw/Active_Database.csv` is the immutable source dataset bundled under CC BY 4.0. Do not overwrite it with processed data.
- `processed/` is created and populated by the training pipeline. Generated `.pt` and `.pth` caches are intentionally ignored by Git because they can exceed GitHub's normal single-file limit.

See `../DATA_LICENSE.md` for provenance, license and checksum information.

File: data/raw/Active_Database.csv (part 330 of 471)
id,doi,doi_norm,donor,acceptor,donor_canonical,acceptor_canonical,donor_smiles,acceptor_smiles,voc,jsc,ff,pce,pce_recomputed,pce_relative_error_percent,pce_avg,pce_best,d_a_ratio,additive,additive_canonical,additive_ratio,device_structure,device_type,etl,etl_canonical,htl,htl_canonical,active_layer_thickness,solvent,solvent_canonical,annealing_temp,homo_d,lumo_d,eg_d,homo_a,lumo_a,eg_a
96246,10.1021/acsami.1c17199,10.1021/acsami.1c17199,POTz1,Y6,POTz1,Y6,CCCCCCC(CCCC)Cc1cc(-c2nc3sc(-c4cc(CC(CCCC)CCCCCC)c(-c5cc6c(-c7ccc(CC(CC)CCCC)s7)c7sc(C)cc7c(-c7ccc(CC(CC)CCCC)s7)c6s5)s4)nc3s2)sc1C,CCCCCCCCCCCc1c(/C=C2\C(=O)c3cc(F)c(F)cc3C2=C(C#N)C#N)sc2c1sc1c3c4nsnc4c4c5sc6c(CCCCCCCCCCC)c(/C=C7\C(=O)c8cc(F)c(F)cc8C7=C(C#N)C#N)sc6c5n(CC(CC)CCCC)c4c3n(CC(CC)CCCC)c21,0.84,21.0,68.0,12.0,11.9952,0.0399999999999955,11.4,12.0,1:1.2,,,,conventional,conventional,PDINO,,PEDOT:PSS,,,,,,,,,-5.65,-4.09,
96247,10.1021/acsami.1c17199,10.1021/acsami.1c17199,PNBTz1,Y6,PNBTz1,Y6,,CCCCCCCCCCCc1c(/C=C2\C(=O)c3cc(F)c(F)cc3C2=C(C#N)C#N)sc2c1sc1c3c4nsnc4c4c5sc6c(CCCCCCCCCCC)c(/C=C7\C(=O)c8cc(F)c(F)cc8C7=C(C#N)C#N)sc6c5n(CC(CC)CCCC)c4c3n(CC(CC)CCCC)c21,0.82,21.8,72.0,13.0,12.87072,0.9944615384615356,12.1,13.0,1:1.2,,,,inverted,inverted,ZnO,,MoOx,,,CF,,,,,,-5.65,-4.09,
96248,10.1021/acsami.1c17199,10.1021/acsami.1c17199,PNBTz1,Y6,PNBTz1,Y6,,CCCCCCCCCCCc1c(/C=C2\C(=O)c3cc(F)c(F)cc3C2=C(C#N)C#N)sc2c1sc1c3c4nsnc4c4c5sc6c(CCCCCCCCCCC)c(/C=C7\C(=O)c8cc(F)c(F)cc8C7=C(C#N)C#N)sc6c5n(CC(CC)CCCC)c4c3n(CC(CC)CCCC)c21,0.84,23.8,70.0,14.0,13.9944,0.0399999999999955,13.4,14.0,1:1.2,,,,conventional,conventional,PDINO,,PEDOT:PSS,,,,,,,,,-5.65,-4.09,
96250,10.1021/acsami.1c17199,10.1021/acsami.1c17199,PSTz1,Y6,PSTz1,Y6,CCCCCCC(CCCC)Cc1ccsc1-c1nc2sc(-c3sc(-c4cc5c(-c6ccc(CC(CC)CCCC)s6)c6sccc6c(-c6ccc(CC(CC)CCCC)s6)c5s4)cc3CC(CCCC)CCCCCC)nc2s1,CCCCCCCCCCCc1c(/C=C2\C(=O)c3cc(F)c(F)cc3C2=C(C#N)C#N)sc2c1sc1c3c4nsnc4c4c5sc6c(CCCCCCCCCCC)c(/C=C7\C(=O)c8cc(F)c(F)cc8C7=C(C#N)C#N)sc6c5n(CC(CC)CCCC)c4c3n(CC(CC)CCCC)c21,0.85,18.4,56.0,8.7,8.7584,0.6712643678160998,8.3,8.7,1:1.2,,,,Inverted Architecture,inverted,ZnO,,MoOx,,,CB,chlorobenzene,,,,,-5.65,-4.09,
96252,10.1021/acsami.1c17199,10.1021/acsami.1c17199,PNBTz1,Y6,PNBTz1,Y6,,CCCCCCCCCCCc1c(/C=C2\C(=O)c3cc(F)c(F)cc3C2=C(C#N)C#N)sc2c1sc1c3c4nsnc4c4c5sc6c(CCCCCCCCCCC)c(/C=C7\C(=O)c8cc(F)c(F)cc8C7=C(C#N)C#N)sc6c5n(CC(CC)CCCC)c4c3n(CC(CC)CCCC)c21,0.73,11.7,63.0,5.5,5.380829999999999,2.166727272727297,5.3,5.5,1:1.2,,,,Inverted Architecture,inverted,ZnO,,MoOx,,,CB,chlorobenzene,,,,,-5.65,-4.09,
96253,10.1021/acsami.1c17199,10.1021/acsami.1c17199,PNBTz1,Y6,PNBTz1,Y6,,CCCCCCCCCCCc1c(/C=C2\C(=O)c3cc(F)c(F)cc3C2=C(C#N)C#N)sc2c1sc1c3c4nsnc4c4c5sc6c(CCCCCCCCCCC)c(/C=C7\C(=O)c8cc(F)c(F)cc8C7=C(C#N)C#N)sc6c5n(CC(CC)CCCC)c4c3n(CC(CC)CCCC)c21,0.68,9.4,55.0,3.6,3.5156,2.344444444444445,3.0,3.6,1:1.2,,,,Inverted Architecture,inverted,ZnO,,MoOx,,,DCB,o-DCB,,,,,-5.65,-4.09,
96254,10.1021/acsami.1c17199,10.1021/acsami.1c17199,PNBTz1,Y6,PNBTz1,Y6,,CCCCCCCCCCCc1c(/C=C2\C(=O)c3cc(F)c(F)cc3C2=C(C#N)C#N)sc2c1sc1c3c4nsnc4c4c5sc6c(CCCCCCCCCCC)c(/C=C7\C(=O)c8cc(F)c(F)cc8C7=C(C#N)C#N)sc6c5n(CC(CC)CCCC)c4c3n(CC(CC)CCCC)c21,0.64,5.2,47.0,1.6,1.5641600000000002,2.239999999999992,1.2,1.6,1:1.2,,,,Inverted Architecture,inverted,ZnO,,MoOx,,,TCB,TCB,,,,,-5.65,-4.09,
96255,10.1021/acsami.1c19627,10.1021/acsami.1c19627,PM6,Y6,PM6,Y6,COC(=O)C(C)(C)c1cc(C)cc(-c2sc3c4sc5cc(/C=C6/C(=O)c7cc(F)cc(c7)C(=O)/C6=C\c6cc(C(C)(C)C(=O)OC)c(-c7cc(C)cc(C(C)(C)C(=O)OC)c7)s6)sc5c4c(C(C)(C)C(=O)OC)ccc2-3)c1,CCCCCCCCCCCc1c(/C=C2\C(=O)c3cc(F)c(F)cc3C2=C(C#N)C#N)sc2c1sc1c3c4nsnc4c4c5sc6c(CCCCCCCCCCC)c(/C=C7\C(=O)c8cc(F)c(F)cc8C7=C(C#N)C#N)sc6c5n(CC(CC)CCCC)c4c3n(CC(CC)CCCC)c21,0.79,18.41,60.68,8.85,8.825238520000001,0.2797907344632618,8.46,8.85,1:1.2,1-chloronaphthalene (CN),CN,,ITO/ZnO/active layer/MoO3/Ag,inverted,ZnO,ZnO,MoO3,MoO3,,o-xylene,o-xylene,100.0,-5.56,-3.65,,-5.65,-4.09,
96256,10.1021/acsami.1c19627,10.1021/acsami.1c19627,PM6,BTP-EHBO-4F,PM6,BTP-EHBO-4F,COC(=O)C(C)(C)c1cc(C)cc(-c2sc3c4sc5cc(/C=C6/C(=O)c7cc(F)cc(c7)C(=O)/C6=C\c6cc(C(C)(C)C(=O)OC)c(-c7cc(C)cc(C(C)(C)C(=O)OC)c7)s6)sc5c4c(C(C)(C)C(=O)OC)ccc2-3)c1,,0.85,26.12,75.78,16.82,16.8246756,0.0277978596908369,16.69,16.82,1:1,,,,ITO/ZnO/active layer/MoO3/Ag,inverted,ZnO,ZnO,MoO3,MoO3,,o-xylene,o-xylene,100.0,-5.56,-3.65,,,,
96257,10.1021/acsami.1c19627,10.1021/acsami.1c19627,PM6,BTP-PHD-4F,PM6,BTP-PHD-4F,COC(=O)C(C)(C)c1cc(C)cc(-c2sc3c4sc5cc(/C=C6/C(=O)c7cc(F)cc(c7)C(=O)/C6=C\c6cc(C(C)(C)C(=O)OC)c(-c7cc(C)cc(C(C)(C)C(=O)OC)c7)s6)sc5c4c(C(C)(C)C(=O)OC)ccc2-3)c1,,0.87,25.64,71.34,15.91,15.913671119999998,0.023074292897537,15.71,15.91,1:1.2,1-chloronaphthalene (CN),CN,,ITO/ZnO/active layer/MoO3/Ag,inverted,ZnO,ZnO,MoO3,MoO3,,o-xylene,o-xylene,110.0,-5.56,-3.65,,,,
96258,10.1021/acsami.1c19790,10.1021/acsami.1c19790,PBDB-T,PC61BM,PBDB-T,PC61BM,CCCCC(CC)Cc1ccc(-c2c3cc(-c4ccc(-c5sc(-c6cccs6)c6c5C(=O)c5c(CC(CC)CCCC)sc(CC(CC)CCCC)c5C6=O)s4)sc3c(-c3ccc(CC(CC)CCCC)s3)c3ccsc23)s1,COC(=O)CCCC1(c2ccccc2)C23c4c5c6c7c8c9c(c%10c%11c2c2c%12c4c4c%13c5c5c7c7c8c8c%14c9c%10c9c%10c%11c2c2c%11c%12c4c4c%12c%13c5c5c7c7c8c8c%14c9c9c%10c2c2c%11c4c4c%12c5c7c5c8c9c2c45)C613,0.59,11.1,52.0,3.4,3.40548,0.1611764705882332,3.1,3.4,1:1.25,,,,ITO/PEDOT:PSS/PBDB-T:PC61BM/ETL/Ag,conventional,no ETL,,PEDOT:PSS,,,chlorobenzene,,,-5.33,-3.48,,-6.1,-3.7,
96259,10.1021/acsami.1c19790,10.1021/acsami.1c19790,PBDB-T,PC61BM,PBDB-T,PC61BM,CCCCC(CC)Cc1ccc(-c2c3cc(-c4ccc(-c5sc(-c6cccs6)c6c5C(=O)c5c(CC(CC)CCCC)sc(CC(CC)CCCC)c5C6=O)s4)sc3c(-c3ccc(CC(CC)CCCC)s3)c3ccsc23)s1,COC(=O)CCCC1(c2ccccc2)C23c4c5c6c7c8c9c(c%10c%11c2c2c%12c4c4c%13c5c5c7c7c8c8c%14c9c%10c9c%10c%11c2c2c%11c%12c4c4c%12c%13c5c5c7c7c8c8c%14c9c9c%10c2c2c%11c4c4c%12c5c7c5c8c9c2c45)C613,0.42,9.5,37.0,1.5,1.4763,1.5800000000000036,1.4,1.5,1:1.25,,,,ITO/PEDOT:PSS/PBDB-T:PC61BM/ETL/Ag,conventional,SnO2 NPs,SnO2,PEDOT:PSS,,,chlorobenzene,,,-5.33,-3.48,,-6.1,-3.7,
96260,10.1021/acsami.1c19790,10.1021/acsami.1c19790,PBDB-T,PC61BM,PBDB-T,PC61BM,CCCCC(CC)Cc1ccc(-c2c3cc(-c4ccc(-c5sc(-c6cccs6)c6c5C(=O)c5c(CC(CC)CCCC)sc(CC(CC)CCCC)c5C6=O)s4)sc3c(-c3ccc(CC(CC)CCCC)s3)c3ccsc23)s1,COC(=O)CCCC1(c2ccccc2)C23c4c5c6c7c8c9c(c%10c%11c2c2c%12c4c4c%13c5c5c7c7c8c8c%14c9c%10c9c%10c%11c2c2c%11c%12c4c4c%12c%13c5c5c7c7c8c8c%14c9c9c%10c2c2c%11c4c4c%12c5c7c5c8c9c2c45)C613,0.79,12.2,60.0,6.0,5.7828,3.620000000000001,5.9,6.0,1:1.25,,,,ITO/PEDOT:PSS/PBDB-T:PC61BM/ETL/Ag,conventional,SnO2 NPs,SnO2,PEDOT:PSS,,,chlorobenzene,,120.0,-5.33,-3.48,,-6.1,-3.7,
96261,10.1021/acsami.1c19790,10.1021/acsami.1c19790,PBDB-T,PC61BM,PBDB-T,PC61BM,CCCCC(CC)Cc1ccc(-c2c3cc(-c4ccc(-c5sc(-c6cccs6)c6c5C(=O)c5c(CC(CC)CCCC)sc(CC(CC)CCCC)c5C6=O)s4)sc3c(-c3ccc(CC(CC)CCCC)s3)c3ccsc23)s1,COC(=O)CCCC1(c2ccccc2)C23c4c5c6c7c8c9c(c%10c%11c2c2c%12c4c4c%13c5c5c7c7c8c8c%14c9c%10c9c%10c%11c2c2c%11c%12c4c4c%12c%13c5c5c7c7c8c8c%14c9c9c%10c2c2c%11c4c4c%12c5c7c5c8c9c2c45)C613,0.87,12.8,58.0,6.7,6.458880000000001,3.598805970149247,6.5,6.7,1:1.25,,,,ITO/PEDOT:PSS/PBDB-T:PC61BM/ETL/Ag,conventional,BCP,BCP,PEDOT:PSS,,,chlorobenzene,,,-5.33,-3.48,,-6.1,-3.7,
96262,10.1021/acsami.1c19790,10.1021/acsami.1c19790,PBDB-T,PC61BM,PBDB-T,PC61BM,CCCCC(CC)Cc1ccc(-c2c3cc(-c4ccc(-c5sc(-c6cccs6)c6c5C(=O)c5c(CC(CC)CCCC)sc(CC(CC)CCCC)c5C6=O)s4)sc3c(-c3ccc(CC(CC)CCCC)s3)c3ccsc23)s1,COC(=O)CCCC1(c2ccccc2)C23c4c5c6c7c8c9c(c%10c%11c2c2c%12c4c4c%13c5c5c7c7c8c8c%14c9c%10c9c%10c%11c2c2c%11c%12c4c4c%12c%13c5c5c7c7c8c8c%14c9c9c%10c2c2c%11c4c4c%12c5c7c5c8c9c2c45)C613,0.55,11.2,49.0,3.4,3.0184,11.223529411764698,3.0,3.4,1:1.25,,,,ITO/PEDOT:PSS/PBDB-T:PC61BM/ETL/Ag,conventional,PFN-Br,PFN-Br,PEDOT:PSS,,,chlorobenzene,,,-5.33,-3.48,,-6.1,-3.7,
96263,10.1021/acsami.1c19790,10.1021/acsami.1c19790,FBT,PC61BM,FBT,PC61BM,,COC(=O)CCCC1(c2ccccc2)C23c4c5c6c7c8c9c(c%10c%11c2c2c%12c4c4c%13c5c5c7c7c8c8c%14c9c%10c9c%10c%11c2c2c%11c%12c4c4c%12c%13c5c5c7c7c8c8c%14c9c9c%10c2c2c%11c4c4c%12c5c7c5c8c9c2c45)C613,0.62,11.7,51.0,3.7,3.69954,0.0124324324324538,3.6,3.7,1:1.5,,,,ITO/PEDOT:PSS/BHJ/ETL/Ag,conventional,no ETL,,PEDOT:PSS,,,chlorobenzene,,,,,,-6.1,-3.7,
96264,10.1021/acsami.1c19790,10.1021/acsami.1c19790,FBT,PC61BM,FBT,PC61BM,,COC(=O)CCCC1(c2ccccc2)C23c4c5c6c7c8c9c(c%10c%11c2c2c%12c4c4c%13c5c5c7c7c8c8c%14c9c%10c9c%10c%11c2c2c%11c%12c4c4c%12c%13c5c5c7c7c8c8c%14c9c9c%10c2c2c%11c4c4c%12c5c7c5c8c9c2c45)C613,0.77,11.9,61.0,5.7,5.58943,1.93982456140351,5.5,5.7,1:1.5,,,,ITO/PEDOT:PSS/BHJ/ETL/Ag,conventional,SnO2 (spin-coated),SnO2,PEDOT:PSS,,,chlorobenzene,,120.0,,,,-6.1,-3.7,
96265,10.1021/acsami.1c19790,10.1021/acsami.1c19790,FBT,PC61BM,FBT,PC61BM,,COC(=O)CCCC1(c2ccccc2)C23c4c5c6c7c8c9c(c%10c%11c2c2c%12c4c4c%13c5c5c7c7c8c8c%14c9c%10c9c%10c%11c2c2c%11c%12c4c4c%12c%13c5c5c7c7c8c8c%14c9c9c%10c2c2c%11c4c4c%12c5c7c5c8c9c2c45)C613,0.76,11.0,60.0,5.1,5.016,1.6470588235294046,5.0,5.1,1:1.5,,,,ITO/PEDOT:PSS/BHJ/ETL/Ag,conventional,SnO2 (slot-die coated),SnO2,PEDOT:PSS,,,chlorobenzene,,120.0,,,,-6.1,-3.7,
96266,10.1021/acsami.1c19790,10.1021/acsami.1c19790,PTQ10,IDIC,PTQ10,IDIC,CCCCCCCCC(CCCCCC)COc1cnc2c(-c3cccs3)c(F)c(F)cc2n1,CCCCCCC1(CCCCCC)c2cc3c(cc2-c2sc(/C=C4\C(=O)c5ccccc5C4=C(C#N)C#N)cc21)C(CCCCCC)(CCCCCC)c1cc(/C=C2\C(=O)c4ccccc4C2=C(C#N)C#N)sc1-3,0.52,13.5,48.0,3.7,3.3696,8.92972972972973,3.4,3.7,1:1,,,,ITO/PEDOT:PSS/BHJ/ETL/Ag,conventional,no ETL,,PEDOT:PSS,,,CF,,140.0,-5.54,-2.92,,-5.69,-3.91,
96267,10.1021/acsami.1c19790,10.1021/acsami.1c19790,PTQ10,IDIC,PTQ10,IDIC,CCCCCCCCC(CCCCCC)COc1cnc2c(-c3cccs3)c(F)c(F)cc2n1,CCCCCCC1(CCCCCC)c2cc3c(cc2-c2sc(/C=C4\C(=O)c5ccccc5C4=C(C#N)C#N)cc21)C(CCCCCC)(CCCCCC)c1cc(/C=C2\C(=O)c4ccccc4C2=C(C#N)C#N)sc1-3,0.9,14.8,51.0,7.2,6.793200000000001,5.649999999999995,6.8,7.2,1:1,,,,ITO/PEDOT:PSS/BHJ/ETL/Ag,conventional,SnO2 (spin-coated),SnO2,PEDOT:PSS,,,CF,,140.0,-5.54,-2.92,,-5.69,-3.91,
96268,10.1021/acsami.1c19790,10.1021/acsami.1c19790,PTQ10,IDIC,PTQ10,IDIC,CCCCCCCCC(CCCCCC)COc1cnc2c(-c3cccs3)c(F)c(F)cc2n1,CCCCCCC1(CCCCCC)c2cc3c(cc2-c2sc(/C=C4\C(=O)c5ccccc5C4=C(C#N)C#N)cc21)C(CCCCCC)(CCCCCC)c1cc(/C=C2\C(=O)c4ccccc4C2=C(C#N)C#N)sc1-3,0.9,14.6,50.0,6.8,6.57,3.382352941176464,6.6,6.8,1:1,,,,ITO/PEDOT:PSS/BHJ/ETL/Ag,conventional,SnO2 (slot-die coated),SnO2,PEDOT:PSS,,,CF,,140.0,-5.54,-2.92,,-5.69,-3.91,
96269,10.1021/acsami.2c04997,10.1021/acsami.2c04997,D18-Cl,Y6,D18-Cl,Y6,CCCCCCC(CCCC)Cc1csc(-c2cc3c4nsnc4c4cc(-c5cc(CC(CCCC)CCCCCC)c(-c6cc7c(-c8cc(Cl)c(CC(CC)CCCC)s8)c8sccc8c(-c8cc(Cl)c(CC(CC)CCCC)s8)c7s6)s5)sc4c3s2)c1,CCCCCCCCCCCc1c(/C=C2\C(=O)c3cc(F)c(F)cc3C2=C(C#N)C#N)sc2c1sc1c3c4nsnc4c4c5sc6c(CCCCCCCCCCC)c(/C=C7\C(=O)c8cc(F)c(F)cc8C7=C(C#N)C#N)sc6c5n(CC(CC)CCCC)c4c3n(CC(CC)CCCC)c21,0.866,25.97,74.04,16.66,16.651610808,0.0503552941176423,16.52,16.66,,,,,ITO/PEDOT:PSS/D18-Cl/Y6/PDINN/Ag,conventional,PDINN,PDINN,PEDOT:PSS,PEDOT:PSS,110.0,"chlorobenzene for D18-Cl, chloroform for Y6",,,-5.51,-2.77,,-5.65,-4.09,
96270,10.1021/acsami.2c04997,10.1021/acsami.2c04997,D18-Cl+,Y6,D18-Cl+,Y6,,CCCCCCCCCCCc1c(/C=C2\C(=O)c3cc(F)c(F)cc3C2=C(C#N)C#N)sc2c1sc1c3c4nsnc4c4c5sc6c(CCCCCCCCCCC)c(/C=C7\C(=O)c8cc(F)c(F)cc8C7=C(C#N)C#N)sc6c5n(CC(CC)CCCC)c4c3n(CC(CC)CCCC)c21,0.867,26.7,76.43,17.7,17.69270427,0.0412188135593173,17.55,17.7,,n-octane in donor,n-octane,,ITO/PEDOT:PSS/D18-Cl+/Y6/PDINN/Ag,conventional,PDINN,PDINN,PEDOT:PSS,PEDOT:PSS,110.0,"chlorobenzene for D18-Cl, chloroform for Y6",,,,,,-5.65,-4.09,
96271,10.1021/acsami.2c04997,10.1021/acsami.2c04997,D18-Cl,Y6+,D18-Cl,Y6+,CCCCCCC(CCCC)Cc1csc(-c2cc3c4nsnc4c4cc(-c5cc(CC(CCCC)CCCCCC)c(-c6cc7c(-c8cc(Cl)c(CC(CC)CCCC)s8)c8sccc8c(-c8cc(Cl)c(CC(CC)CCCC)s8)c7s6)s5)sc4c3s2)c1,,0.868,26.44,75.86,17.39,17.409809312000004,0.1139120874065734,17.28,17.39,,FN in acceptor,FN,,ITO/PEDOT:PSS/D18-Cl/Y6+/PDINN/Ag,conventional,PDINN,PDINN,PEDOT:PSS,PEDOT:PSS,110.0,"chlorobenzene for D18-Cl, chloroform for Y6",,,-5.51,-2.77,,,,
96272,10.1021/acsami.2c04997,10.1021/acsami.2c04997,D18-Cl+,Y6+,D18-Cl+,Y6+,,,0.869,27.17,76.88,18.16,18.151929224,0.0444425991189442,18.02,18.16,,"n-octane in donor, FN in acceptor",n-octane+FN,,ITO/PEDOT:PSS/D18-Cl+/Y6+/PDINN/Ag,conventional,PDINN,PDINN,PEDOT:PSS,PEDOT:PSS,110.0,"chlorobenzene for D18-Cl, chloroform for Y6",,,,,,,,
96273,10.1021/acsami.2c06077,10.1021/acsami.2c06077,PBDTTzBO,IT-4F,PBDTTzBO,IT-4F,,CCCCCCc1ccc(C2(c3ccc(CCCCCC)cc3)c3cc4c(cc3-c3sc5cc(/C=C6\C(=O)c7cc(F)c(F)cc7C6=C(C#N)C#N)sc5c32)C(c2ccc(CCCCCC)cc2)(c2ccc(CCCCCC)cc2)c2c-4sc3cc(/C=C4\C(=O)c5cc(F)c(F)cc5C4=C(C#N)C#N)sc23)cc1,0.847,12.96,47.7,5.23,5.236086240000001,0.1163717017208438,4.86,5.23,1:1,0.5 vol % DPE,DPE,,ITO/ZnO/active layer/MoOx/Ag,inverted,ZnO,ZnO,MoOx,MoO3,74.0,CB,chlorobenzene,,,,,-5.66,-4.14,
96274,10.1021/acsami.2c06077,10.1021/acsami.2c06077,PFBDTTzBO,IT-4F,PFBDTTzBO,IT-4F,,CCCCCCc1ccc(C2(c3ccc(CCCCCC)cc3)c3cc4c(cc3-c3sc5cc(/C=C6\C(=O)c7cc(F)c(F)cc7C6=C(C#N)C#N)sc5c32)C(c2ccc(CCCCCC)cc2)(c2ccc(CCCCCC)cc2)c2c-4sc3cc(/C=C4\C(=O)c5cc(F)c(F)cc5C4=C(C#N)C#N)sc23)cc1,0.935,17.22,63.9,10.3,10.2883473,0.1131330097087461,10.0,10.3,1:1,0.5 vol % DPE,DPE,,ITO/ZnO/active layer/MoOx/Ag,inverted,ZnO,ZnO,MoOx,MoO3,86.0,CB,chlorobenzene,,,,,-5.66,-4.14,
96275,10.1021/acsami.2c06077,10.1021/acsami.2c06077,PFSBDTTzBO,IT-4F,PFSBDTTzBO,IT-4F,,CCCCCCc1ccc(C2(c3ccc(CCCCCC)cc3)c3cc4c(cc3-c3sc5cc(/C=C6\C(=O)c7cc(F)c(F)cc7C6=C(C#N)C#N)sc5c32)C(c2ccc(CCCCCC)cc2)(c2ccc(CCCCCC)cc2)c2c-4sc3cc(/C=C4\C(=O)c5cc(F)c(F)cc5C4=C(C#N)C#N)sc23)cc1,0.965,14.61,52.0,7.35,7.331297999999999,0.2544489795918397,6.55,7.35,1:1,0.5 vol % DPE,DPE,,ITO/ZnO/active layer/MoOx/Ag,inverted,ZnO,ZnO,MoOx,MoO3,69.0,CB,chlorobenzene,,,,,-5.66,-4.14,
96276,10.1021/acsami.2c06077,10.1021/acsami.2c06077,PBDTTzBO,Y6,PBDTTzBO,Y6,,CCCCCCCCCCCc1c(/C=C2\C(=O)c3cc(F)c(F)cc3C2=C(C#N)C#N)sc2c1sc1c3c4nsnc4c4c5sc6c(CCCCCCCCCCC)c(/C=C7\C(=O)c8cc(F)c(F)cc8C7=C(C#N)C#N)sc6c5n(CC(CC)CCCC)c4c3n(CC(CC)CCCC)c21,0.848,21.04,67.0,11.98,11.9540864,0.216307178631059,11.61,11.98,1:1.2,,,,ITO/ZnO/active layer/MoOx/Ag,inverted,ZnO,ZnO,MoOx,MoO3,83.0,CF,chloroform,,,,,-5.65,-4.09,
96277,10.1021/acsami.2c06077,10.1021/acsami.2c06077,PFBDTTzBO,Y6,PFBDTTzBO,Y6,,CCCCCCCCCCCc1c(/C=C2\C(=O)c3cc(F)c(F)cc3C2=C(C#N)C#N)sc2c1sc1c3c4nsnc4c4c5sc6c(CCCCCCCCCCC)c(/C=C7\C(=O)c8cc(F)c(F)cc8C7=C(C#N)C#N)sc6c5n(CC(CC)CCCC)c4c3n(CC(CC)CCCC)c21,0.872,12.89,58.1,6.53,6.53048648,0.0074499234303243,6.16,6.53,1:1.2,,,,ITO/ZnO/active layer/MoOx/Ag,inverted,ZnO,ZnO,MoOx,MoO3,80.0,CF,chloroform,,,,,-5.65,-4.09,
96278,10.1021/acsami.2c06077,10.1021/acsami.2c06077,PFSBDTTzBO,Y6,PFSBDTTzBO,Y6,,CCCCCCCCCCCc1c(/C=C2\C(=O)c3cc(F)c(F)cc3C2=C(C#N)C#N)sc2c1sc1c3c4nsnc4c4c5sc6c(CCCCCCCCCCC)c(/C=C7\C(=O)c8cc(F)c(F)cc8C7=C(C#N)C#N)sc6c5n(CC(CC)CCCC)c4c3n(CC(CC)CCCC)c21,0.839,4.45,42.0,1.57,1.568091,0.1215923566879083,1.27,1.57,1:1.2,,,,ITO/ZnO/active layer/MoOx/Ag,inverted,ZnO,ZnO,MoOx,MoO3,83.0,CF,chloroform,,,,,-5.65,-4.09,
96279,10.1021/acsami.2c06277,10.1021/acsami.2c06277,PTB7-Th,BFIC,PTB7-Th,BFIC,CCCCC(CC)COC(=O)c1sc2csc(-c3cc4c(-c5ccc(CC(CC)CCCC)s5)c5sccc5c(-c5ccc(CC(CC)CCCC)s5)c4s3)c2c1F,,0.68,21.36,68.7,10.38,9.9785376,3.867653179190749,10.04,10.38,1:1.2,CN,CN,,ITO/PEDOT:PSS/PTB7-Th:BFIC/PDINO/Ag,conventional,PDINO,PDINO,PEDOT:PSS,PEDOT:PSS,,,,100.0,-5.21,-3.6,,,,
96280,10.1021/acsami.2c06277,10.1021/acsami.2c06277,PTB7-Th,BFIC,PTB7-Th,BFIC,CCCCC(CC)COC(=O)c1sc2csc(-c3cc4c(-c5ccc(CC(CC)CCCC)s5)c5sccc5c(-c5ccc(CC(CC)CCCC)s5)c4s3)c2c1F,,0.66,15.06,66.2,6.98,6.5800152,5.73044126074499,6.65,6.98,1:1.2,CN,CN,,ITO/PEDOT:PSS/PTB7-Th:BFIC/PDINO/Ag,conventional,PDINO,PDINO,PEDOT:PSS,PEDOT:PSS,,,,100.0,-5.21,-3.6,,,,
96281,10.1021/acsami.2c06277,10.1021/acsami.2c06277,PTB7-Th,BFIC,PTB7-Th,BFIC,CCCCC(CC)COC(=O)c1sc2csc(-c3cc4c(-c5ccc(CC(CC)CCCC)s5)c5sccc5c(-c5ccc(CC(CC)CCCC)s5)c4s3)c2c1F,,0.66,13.57,64.3,6.15,5.7588366,6.3603804878048775,5.89,6.15,1:1.2,CN,CN,,ITO/PEDOT:PSS/PTB7-Th:BFIC/PDINO/Ag/MoO3,conventional,PDINO,PDINO,PEDOT:PSS,PEDOT:PSS,,,,100.0,-5.21,-3.6,,,,
96289,10.1021/acsami.2c22972,10.1021/acsami.2c22972,PM6,Y6,,Y6,COC(=O)C(C)(C)c1cc(C)cc(-c2sc3c4sc5cc(/C=C6/C(=O)c7cc(F)cc(c7)C(=O)/C6=C\c6cc(C(C)(C)C(=O)OC)c(-c7cc(C)cc(C(C)(C)C(=O)OC)c7)s6)sc5c4c(C(C)(C)C(=O)OC)ccc2-3)c1,CCCCCCCCCCCc1c(/C=C2\C(=O)c3cc(F)c(F)cc3C2=C(C#N)C#N)sc2c1sc1c3c4nsnc4c4c5sc6c(CCCCCCCCCCC)c(/C=C7\C(=O)c8cc(F)c(F)cc8C7=C(C#N)C#N)sc6c5n(CC(CC)CCCC)c4c3n(CC(CC)CCCC)c21,0.84,25.45,72.89,15.58,15.5824242,0.0155596919127092,15.5,15.58,,,,,ITO/PEDOT:PSS/active layer/PFN-Br/Ag,conventional,PFN-Br,PFN-Br,PEDOT:PSS,PEDOT:PSS,,,,,,,,-5.65,-4.09,
96290,10.1021/acsami.2c22972,10.1021/acsami.2c22972,PM6,BTP-IIC-M,,BTP-IIC-M,COC(=O)C(C)(C)c1cc(C)cc(-c2sc3c4sc5cc(/C=C6/C(=O)c7cc(F)cc(c7)C(=O)/C6=C\c6cc(C(C)(C)C(=O)OC)c(-c7cc(C)cc(C(C)(C)C(=O)OC)c7)s6)sc5c4c(C(C)(C)C(=O)OC)ccc2-3)c1,,0.81,26.4,75.42,16.13,16.1278128,0.0135598264104033,15.9,16.13,,,,,ITO/PEDOT:PSS/active layer/PFN-Br/Ag,conventional,PFN-Br,PFN-Br,PEDOT:PSS,PEDOT:PSS,,,,,,,,,,
96291,10.1021/acsami.2c22972,10.1021/acsami.2c22972,PM6,BTP-IIC-P,,BTP-IIC-P,COC(=O)C(C)(C)c1cc(C)cc(-c2sc3c4sc5cc(/C=C6/C(=O)c7cc(F)cc(c7)C(=O)/C6=C\c6cc(C(C)(C)C(=O)OC)c(-c7cc(C)cc(C(C)(C)C(=O)OC)c7)s6)sc5c4c(C(C)(C)C(=O)OC)ccc2-3)c1,,0.82,25.03,70.39,14.47,14.44726594,0.1571116793365668,14.34,14.47,,,,,ITO/PEDOT:PSS/active layer/PFN-Br/Ag,conventional,PFN-Br,PFN-Br,PEDOT:PSS,PEDOT:PSS,,,,,,,,,,
96292,10.1021/acsami.2c22972,10.1021/acsami.2c22972,PM6,BTP-IIC-OD,,BTP-IIC-OD,COC(=O)C(C)(C)c1cc(C)cc(-c2sc3c4sc5cc(/C=C6/C(=O)c7cc(F)cc(c7)C(=O)/C6=C\c6cc(C(C)(C)C(=O)OC)c(-c7cc(C)cc(C(C)(C)C(=O)OC)c7)s6)sc5c4c(C(C)(C)C(=O)OC)ccc2-3)c1,,0.79,22.42,66.68,11.85,11.810228240000004,0.3356266666666277,11.27,11.85,,,,,ITO/PEDOT:PSS/active layer/PFN-Br/Ag,conventional,PFN-Br,PFN-Br,PEDOT:PSS,PEDOT:PSS,,,,,,,,,,
96293,10.1021/acsami.2c22972,10.1021/acsami.2c22972,PM6,BTP-IIC-BO-M,,BTP-IIC-BO-M,COC(=O)C(C)(C)c1cc(C)cc(-c2sc3c4sc5cc(/C=C6/C(=O)c7cc(F)cc(c7)C(=O)/C6=C\c6cc(C(C)(C)C(=O)OC)c(-c7cc(C)cc(C(C)(C)C(=O)OC)c7)s6)sc5c4c(C(C)(C)C(=O)OC)ccc2-3)c1,,0.87,25.35,77.63,17.03,17.12090835,0.5338129770992333,16.98,17.03,,,,,ITO/PEDOT:PSS/active layer/PFN-Br/Ag,conventional,PFN-Br,PFN-Br,PEDOT:PSS,PEDOT:PSS,,,,,,,,,,
96294,10.1021/acsami.3c03073,10.1021/acsami.3c03073,,IDIC-4Cl,,IDIC-4Cl,,CCCCCCCCC1(CCCCCCCC)c2cc3c(cc2-c2sc(/C=C4\C(=O)c5cc(Cl)c(Cl)cc5C4=C(C#N)C#N)cc21)C(CCCCCCCC)(CCCCCCCC)c1cc(/C=C2\C(=O)c4cc(Cl)c(Cl)cc4C2=C(C#N)C#N)sc1-3,0.9,16.1,69.1,10.0,10.01259,0.1258999999999943,9.86,10.0,1:1.2,,,,inverted,inverted,ZnO,ZnO,MoO3,MoO3,,o-xylene,o-xylene,80.0,,,,-5.9,-4.04,
96295,10.1021/acsami.3c03073,10.1021/acsami.3c03073,,IDIC-4Cl,,IDIC-4Cl,,CCCCCCCCC1(CCCCCCCC)c2cc3c(cc2-c2sc(/C=C4\C(=O)c5cc(Cl)c(Cl)cc5C4=C(C#N)C#N)cc21)C(CCCCCCCC)(CCCCCCCC)c1cc(/C=C2\C(=O)c4cc(Cl)c(Cl)cc4C2=C(C#N)C#N)sc1-3,0.89,12.3,60.3,6.6,6.601041,0.0157727272727384,6.53,6.6,1:1.2,,,,inverted,inverted,ZnO,ZnO,MoO3,MoO3,,o-xylene,o-xylene,120.0,,,,-5.9,-4.04,
96296,10.1021/acsami.3c03073,10.1021/acsami.3c03073,,IDIC-4Cl,,IDIC-4Cl,,CCCCCCCCC1(CCCCCCCC)c2cc3c(cc2-c2sc(/C=C4\C(=O)c5cc(Cl)c(Cl)cc5C4=C(C#N)C#N)cc21)C(CCCCCCCC)(CCCCCCCC)c1cc(/C=C2\C(=O)c4cc(Cl)c(Cl)cc4C2=C(C#N)C#N)sc1-3,0.88,9.17,50.4,4.07,4.0670784,0.0717837837837966,4.04,4.07,1:1.2,,,,inverted,inverted,ZnO,ZnO,MoO3,MoO3,,o-xylene,o-xylene,160.0,,,,-5.9,-4.04,
96297,10.1021/acsami.3c03073,10.1021/acsami.3c03073,,IDIC-T,,IDIC-T,,,0.96,14.0,62.2,8.34,8.359679999999999,0.2359712230215737,8.23,8.34,1:1.2,,,,inverted,inverted,ZnO,ZnO,MoO3,MoO3,,o-xylene,o-xylene,80.0,,,,,,
96298,10.1021/acsami.3c03073,10.1021/acsami.3c03073,,IDIC-T,,IDIC-T,,,0.94,13.3,65.0,8.13,8.1263,0.0455104551045542,8.0,8.13,1:1.2,,,,inverted,inverted,ZnO,ZnO,MoO3,MoO3,,o-xylene,o-xylene,120.0,,,,,,
96299,10.1021/acsami.3c03073,10.1021/acsami.3c03073,,IDIC-T,,IDIC-T,,,0.95,9.28,50.6,4.46,4.460896,0.0200896860986548,4.39,4.46,1:1.2,,,,inverted,inverted,ZnO,ZnO,MoO3,MoO3,,o-xylene,o-xylene,160.0,,,,,,
96300,10.1021/acsami.3c03073,10.1021/acsami.3c03073,,IDIC-TT,,IDIC-TT,,,0.96,14.3,64.7,8.88,8.882016,0.0227027027026954,8.68,8.88,1:1.2,,,,inverted,inverted,ZnO,ZnO,MoO3,MoO3,,o-xylene,o-xylene,80.0,,,,,,
96301,10.1021/acsami.3c03073,10.1021/acsami.3c03073,,IDIC-TT,,IDIC-TT,,,0.95,15.1,65.8,9.44,9.439009999999998,0.0104872881356101,9.28,9.44,1:1.2,,,,inverted,inverted,ZnO,ZnO,MoO3,MoO3,,o-xylene,o-xylene,120.0,,,,,,
96302,10.1021/acsami.3c03073,10.1021/acsami.3c03073,,IDIC-TT,,IDIC-TT,,,0.94,14.6,67.6,9.28,9.277423999999998,0.0277586206896685,9.05,9.28,1:1.2,,,,inverted,inverted,ZnO,ZnO,MoO3,MoO3,,o-xylene,o-xylene,160.0,,,,,,
96314,10.1021/acsami.3c07180,10.1021/acsami.3c07180,PM6,C5-16,PM6,C5-16,COC(=O)C(C)(C)c1cc(C)cc(-c2sc3c4sc5cc(/C=C6/C(=O)c7cc(F)cc(c7)C(=O)/C6=C\c6cc(C(C)(C)C(=O)OC)c(-c7cc(C)cc(C(C)(C)C(=O)OC)c7)s6)sc5c4c(C(C)(C)C(=O)OC)ccc2-3)c1,CCCCCc1c(/C=C2\C(=O)c3cc(F)c(F)cc3C2=C(C#N)C#N)sc2c1sc1c3c4nsnc4c4c5sc6c(CCCCC)c(/C=C7\C(=O)c8cc(F)c(F)cc8C7=C(C#N)C#N)sc6c5n(C)c4c3n(C)c21,0.835,27.5,78.0,17.9,17.910749999999997,0.0600558659217767,17.8,17.9,1:1.2,DIO,,0.5 vol%,ITO/PEDOT:PSS/PM6:C5-16/PDINN/Ag,conventional,PDINN,PDINN,PEDOT:PSS,PEDOT:PSS,85.0,chloroform,,80.0,-5.56,-3.65,,,,
96315,10.1021/acsami.3c07180,10.1021/acsami.3c07180,PM6,C5-16,PM6,C5-16,COC(=O)C(C)(C)c1cc(C)cc(-c2sc3c4sc5cc(/C=C6/C(=O)c7cc(F)cc(c7)C(=O)/C6=C\c6cc(C(C)(C)C(=O)OC)c(-c7cc(C)cc(C(C)(C)C(=O)OC)c7)s6)sc5c4c(C(C)(C)C(=O)OC)ccc2-3)c1,CCCCCc1c(/C=C2\C(=O)c3cc(F)c(F)cc3C2=C(C#N)C#N)sc2c1sc1c3c4nsnc4c4c5sc6c(CCCCC)c(/C=C7\C(=O)c8cc(F)c(F)cc8C7=C(C#N)C#N)sc6c5n(C)c4c3n(C)c21,0.836,27.7,79.0,18.3,18.294188,0.031759562841543,18.2,18.3,1:1.2,DIO,,0.5 vol%,ITO/PEDOT:PSS/PM6:C5-16/PDINN/Ag,conventional,PDINN,PDINN,PEDOT:PSS,PEDOT:PSS,85.0,chloroform,,80.0,-5.56,-3.65,,,,
96316,10.1021/acsami.3c07180,10.1021/acsami.3c07180,PM6,C5-16,PM6,C5-16,COC(=O)C(C)(C)c1cc(C)cc(-c2sc3c4sc5cc(/C=C6/C(=O)c7cc(F)cc(c7)C(=O)/C6=C\c6cc(C(C)(C)C(=O)OC)c(-c7cc(C)cc(C(C)(C)C(=O)OC)c7)s6)sc5c4c(C(C)(C)C(=O)OC)ccc2-3)c1,CCCCCc1c(/C=C2\C(=O)c3cc(F)c(F)cc3C2=C(C#N)C#N)sc2c1sc1c3c4nsnc4c4c5sc6c(CCCCC)c(/C=C7\C(=O)c8cc(F)c(F)cc8C7=C(C#N)C#N)sc6c5n(C)c4c3n(C)c21,0.842,27.7,80.2,18.7,18.7053668,0.0286994652406464,18.6,18.7,1:1.2,DIO,,0.5 vol%,ITO/PEDOT:PSS/PM6:C5-16/P(VDF-TrFE)/PDINN/Ag,conventional,PDINN,PDINN,PEDOT:PSS,PEDOT:PSS,85.0,chloroform,,80.0,-5.56,-3.65,,,,
96317,10.1021/acsami.3c07180,10.1021/acsami.3c07180,PM6,IT-4F,PM6,IT-4F,COC(=O)C(C)(C)c1cc(C)cc(-c2sc3c4sc5cc(/C=C6/C(=O)c7cc(F)cc(c7)C(=O)/C6=C\c6cc(C(C)(C)C(=O)OC)c(-c7cc(C)cc(C(C)(C)C(=O)OC)c7)s6)sc5c4c(C(C)(C)C(=O)OC)ccc2-3)c1,CCCCCCc1ccc(C2(c3ccc(CCCCCC)cc3)c3cc4c(cc3-c3sc5cc(/C=C6\C(=O)c7cc(F)c(F)cc7C6=C(C#N)C#N)sc5c32)C(c2ccc(CCCCCC)cc2)(c2ccc(CCCCCC)cc2)c2c-4sc3cc(/C=C4\C(=O)c5cc(F)c(F)cc5C4=C(C#N)C#N)sc23)cc1,0.82,20.3,76.3,12.7,12.700898,0.0070708661417415,12.5,12.7,,,,,ITO/PEDOT:PSS/PM6:IT-4F/PDINN/Ag,conventional,PDINN,PDINN,PEDOT:PSS,PEDOT:PSS,,,,,-5.56,-3.65,,-5.66,-4.14,
96318,10.1021/acsami.3c07180,10.1021/acsami.3c07180,PM6,IT-4F,PM6,IT-4F,COC(=O)C(C)(C)c1cc(C)cc(-c2sc3c4sc5cc(/C=C6/C(=O)c7cc(F)cc(c7)C(=O)/C6=C\c6cc(C(C)(C)C(=O)OC)c(-c7cc(C)cc(C(C)(C)C(=O)OC)c7)s6)sc5c4c(C(C)(C)C(=O)OC)ccc2-3)c1,CCCCCCc1ccc(C2(c3ccc(CCCCCC)cc3)c3cc4c(cc3-c3sc5cc(/C=C6\C(=O)c7cc(F)c(F)cc7C6=C(C#N)C#N)sc5c32)C(c2ccc(CCCCCC)cc2)(c2ccc(CCCCCC)cc2)c2c-4sc3cc(/C=C4\C(=O)c5cc(F)c(F)cc5C4=C(C#N)C#N)sc23)cc1,0.82,20.4,77.1,12.9,12.897287999999996,0.0210232558139865,12.7,12.9,,,,,ITO/PEDOT:PSS/PM6:IT-4F/PDINN/Ag,conventional,PDINN,PDINN,PEDOT:PSS,PEDOT:PSS,,,,,-5.56,-3.65,,-5.66,-4.14,
96319,10.1021/acsami.3c07180,10.1021/acsami.3c07180,PM6,IT-4F,PM6,IT-4F,COC(=O)C(C)(C)c1cc(C)cc(-c2sc3c4sc5cc(/C=C6/C(=O)c7cc(F)cc(c7)C(=O)/C6=C\c6cc(C(C)(C)C(=O)OC)c(-c7cc(C)cc(C(C)(C)C(=O)OC)c7)s6)sc5c4c(C(C)(C)C(=O)OC)ccc2-3)c1,CCCCCCc1ccc(C2(c3ccc(CCCCCC)cc3)c3cc4c(cc3-c3sc5cc(/C=C6\C(=O)c7cc(F)c(F)cc7C6=C(C#N)C#N)sc5c32)C(c2ccc(CCCCCC)cc2)(c2ccc(CCCCCC)cc2)c2c-4sc3cc(/C=C4\C(=O)c5cc(F)c(F)cc5C4=C(C#N)C#N)sc23)cc1,0.825,20.4,77.7,13.1,13.076909999999998,0.1762595419847451,13.0,13.1,,,,,ITO/PEDOT:PSS/PM6:IT-4F/P(VDF-TrFE)/PDINN/Ag,conventional,PDINN,PDINN,PEDOT:PSS,PEDOT:PSS,,,,,-5.56,-3.65,,-5.66,-4.14,
96320,10.1021/acsami.3c07180,10.1021/acsami.3c07180,PM6,L8-BO,PM6,L8-BO,COC(=O)C(C)(C)c1cc(C)cc(-c2sc3c4sc5cc(/C=C6/C(=O)c7cc(F)cc(c7)C(=O)/C6=C\c6cc(C(C)(C)C(=O)OC)c(-c7cc(C)cc(C(C)(C)C(=O)OC)c7)s6)sc5c4c(C(C)(C)C(=O)OC)ccc2-3)c1,CCCCCCC(CCCC)Cc1c(/C=C2\C(=O)c3cc(F)c(F)cc3C2=C(C#N)C#N)sc2c1SC1c3c(c4c(c5nsnc35)c3sc5c(CC(CCCC)CCCCCC)c(/C=C6\C(=O)c7cc(F)c(F)cc7C6=C(C#N)C#N)sc5c3n4CC(CC)CCCC)N(CC(CC)CCCC)C21,0.878,26.6,78.1,18.2,18.2400988,0.220323076923072,18.1,18.2,,,,,ITO/PEDOT:PSS/PM6:L8-BO/PDINN/Ag,conventional,PDINN,PDINN,PEDOT:PSS,PEDOT:PSS,,,,,-5.56,-3.65,,-5.68,-3.9,
96321,10.1021/acsami.3c07180,10.1021/acsami.3c07180,PM6,L8-BO,PM6,L8-BO,COC(=O)C(C)(C)c1cc(C)cc(-c2sc3c4sc5cc(/C=C6/C(=O)c7cc(F)cc(c7)C(=O)/C6=C\c6cc(C(C)(C)C(=O)OC)c(-c7cc(C)cc(C(C)(C)C(=O)OC)c7)s6)sc5c4c(C(C)(C)C(=O)OC)ccc2-3)c1,CCCCCCC(CCCC)Cc1c(/C=C2\C(=O)c3cc(F)c(F)cc3C2=C(C#N)C#N)sc2c1SC1c3c(c4c(c5nsnc35)c3sc5c(CC(CCCC)CCCCCC)c(/C=C6\C(=O)c7cc(F)c(F)cc7C6=C(C#N)C#N)sc5c3n4CC(CC)CCCC)N(CC(CC)CCCC)C21,0.879,26.6,78.9,18.4,18.447924600000004,0.2604597826087245,18.2,18.4,,,,,ITO/PEDOT:PSS/PM6:L8-BO/PDINN/Ag,conventional,PDINN,PDINN,PEDOT:PSS,PEDOT:PSS,,,,,-5.56,-3.65,,-5.68,-3.9,
96322,10.1021/acsami.3c07180,10.1021/acsami.3c07180,PM6,L8-BO,PM6,L8-BO,COC(=O)C(C)(C)c1cc(C)cc(-c2sc3c4sc5cc(/C=C6/C(=O)c7cc(F)cc(c7)C(=O)/C6=C\c6cc(C(C)(C)C(=O)OC)c(-c7cc(C)cc(C(C)(C)C(=O)OC)c7)s6)sc5c4c(C(C)(C)C(=O)OC)ccc2-3)c1,CCCCCCC(CCCC)Cc1c(/C=C2\C(=O)c3cc(F)c(F)cc3C2=C(C#N)C#N)sc2c1SC1c3c(c4c(c5nsnc35)c3sc5c(CC(CCCC)CCCCCC)c(/C=C6\C(=O)c7cc(F)c(F)cc7C6=C(C#N)C#N)sc5c3n4CC(CC)CCCC)N(CC(CC)CCCC)C21,0.883,26.8,79.5,18.8,18.813198,0.0702021276595699,18.7,18.8,,,,,ITO/PEDOT:PSS/PM6:L8-BO/P(VDF-TrFE)/PDINN/Ag,conventional,PDINN,PDINN,PEDOT:PSS,PEDOT:PSS,,,,,-5.56,-3.65,,-5.68,-3.9,
96329,10.1021/acsami.4c00411,10.1021/acsami.4c00411,D18-Cl,Y6,D18-Cl,Y6,CCCCCCC(CCCC)Cc1csc(-c2cc3c4nsnc4c4cc(-c5cc(CC(CCCC)CCCCCC)c(-c6cc7c(-c8cc(Cl)c(CC(CC)CCCC)s8)c8sccc8c(-c8cc(Cl)c(CC(CC)CCCC)s8)c7s6)s5)sc4c3s2)c1,CCCCCCCCCCCc1c(/C=C2\C(=O)c3cc(F)c(F)cc3C2=C(C#N)C#N)sc2c1sc1c3c4nsnc4c4c5sc6c(CCCCCCCCCCC)c(/C=C7\C(=O)c8cc(F)c(F)cc8C7=C(C#N)C#N)sc6c5n(CC(CC)CCCC)c4c3n(CC(CC)CCCC)c21,0.867,25.86,74.88,16.81,16.788560255999997,0.1275416061868057,16.65,16.81,1:1.6,1-chloronaphthalene (CN),CN,,ITO/PEDOT:PSS/active layer/PFN-Br/Ag,conventional,PFN-Br,PFN-Br,PEDOT:PSS,PEDOT:PSS,,chloroform,,90.0,-5.51,-2.77,,-5.65,-4.09,
96331,10.1021/acsami.4c00411,10.1021/acsami.4c00411,D18-Cl,Y6,D18-Cl,Y6,CCCCCCC(CCCC)Cc1csc(-c2cc3c4nsnc4c4cc(-c5cc(CC(CCCC)CCCCCC)c(-c6cc7c(-c8cc(Cl)c(CC(CC)CCCC)s8)c8sccc8c(-c8cc(Cl)c(CC(CC)CCCC)s8)c7s6)s5)sc4c3s2)c1,CCCCCCCCCCCc1c(/C=C2\C(=O)c3cc(F)c(F)cc3C2=C(C#N)C#N)sc2c1sc1c3c4nsnc4c4c5sc6c(CCCCCCCCCCC)c(/C=C7\C(=O)c8cc(F)c(F)cc8C7=C(C#N)C#N)sc6c5n(CC(CC)CCCC)c4c3n(CC(CC)CCCC)c21,0.865,25.97,75.95,17.08,17.061445975,0.1086301229508003,17.01,17.08,,1-chloronaphthalene (CN),CN,,ITO/PEDOT:PSS/active layer/PFN-Br/Ag,conventional,PFN-Br,PFN-Br,PEDOT:PSS,PEDOT:PSS,,chlorobenzene; chloroform,,90.0,-5.51,-2.77,,-5.65,-4.09,
96333,10.1021/acsami.4c00928,10.1021/acsami.4c00928,PBDB-T,ITIC,PBDB-T,ITIC,CCCCC(CC)Cc1ccc(-c2c3cc(-c4ccc(-c5sc(-c6cccs6)c6c5C(=O)c5c(CC(CC)CCCC)sc(CC(CC)CCCC)c5C6=O)s4)sc3c(-c3ccc(CC(CC)CCCC)s3)c3ccsc23)s1,CCCCCCc1ccc(C2(c3ccc(CCCCCC)cc3)c3cc4c(cc3-c3sc5cc(C=C6C(=O)c7ccccc7C6=C(C#N)C#N)sc5c32)C(c2ccc(CCCCCC)cc2)(c2ccc(CCCCCC)cc2)c2c-4sc3cc(C=C4C(=O)c5ccccc5C4=C(C#N)C#N)sc23)cc1,0.86,15.52,63.5,8.48,8.475472,0.0533962264151006,8.41,8.48,1:1,DIO,,0.5%,,,,,ZrSe2,ZrSe2,100.0,chlorobenzene,,130.0,-5.33,-3.48,,-5.576,-3.916,
96334,10.1021/acsami.4c00928,10.1021/acsami.4c00928,PBDB-T,ITIC,PBDB-T,ITIC,CCCCC(CC)Cc1ccc(-c2c3cc(-c4ccc(-c5sc(-c6cccs6)c6c5C(=O)c5c(CC(CC)CCCC)sc(CC(CC)CCCC)c5C6=O)s4)sc3c(-c3ccc(CC(CC)CCCC)s3)c3ccsc23)s1,CCCCCCc1ccc(C2(c3ccc(CCCCCC)cc3)c3cc4c(cc3-c3sc5cc(C=C6C(=O)c7ccccc7C6=C(C#N)C#N)sc5c32)C(c2ccc(CCCCCC)cc2)(c2ccc(CCCCCC)cc2)c2c-4sc3cc(C=C4C(=O)c5ccccc5C4=C(C#N)C#N)sc23)cc1,0.87,16.96,60.7,8.96,8.9564064,0.0401071428571462,8.88,8.96,1:1,DIO,,0.5%,,,,,ZrSe2:PTSA = 5:1,ZrSe2:PTSA,100.0,chlorobenzene,,130.0,-5.33,-3.48,,-5.576,-3.916,
96335,10.1021/acsami.4c00928,10.1021/acsami.4c00928,PBDB-T,ITIC,PBDB-T,ITIC,CCCCC(CC)Cc1ccc(-c2c3cc(-c4ccc(-c5sc(-c6cccs6)c6c5C(=O)c5c(CC(CC)CCCC)sc(CC(CC)CCCC)c5C6=O)s4)sc3c(-c3ccc(CC(CC)CCCC)s3)c3ccsc23)s1,CCCCCCc1ccc(C2(c3ccc(CCCCCC)cc3)c3cc4c(cc3-c3sc5cc(C=C6C(=O)c7ccccc7C6=C(C#N)C#N)sc5c32)C(c2ccc(CCCCCC)cc2)(c2ccc(CCCCCC)cc2)c2c-4sc3cc(C=C4C(=O)c5ccccc5C4=C(C#N)C#N)sc23)cc1,0.9,17.31,68.4,10.66,10.656036,0.0371857410881954,10.56,10.66,1:1,DIO,,0.5%,,,,,ZrSe2:PTSA = 10:1,ZrSe2:PTSA,100.0,chlorobenzene,,130.0,-5.33,-3.48,,-5.576,-3.916,
96336,10.1021/acsami.4c00928,10.1021/acsami.4c00928,PBDB-T,ITIC,PBDB-T,ITIC,CCCCC(CC)Cc1ccc(-c2c3cc(-c4ccc(-c5sc(-c6cccs6)c6c5C(=O)c5c(CC(CC)CCCC)sc(CC(CC)CCCC)c5C6=O)s4)sc3c(-c3ccc(CC(CC)CCCC)s3)c3ccsc23)s1,CCCCCCc1ccc(C2(c3ccc(CCCCCC)cc3)c3cc4c(cc3-c3sc5cc(C=C6C(=O)c7ccccc7C6=C(C#N)C#N)sc5c32)C(c2ccc(CCCCCC)cc2)(c2ccc(CCCCCC)cc2)c2c-4sc3cc(C=C4C(=O)c5ccccc5C4=C(C#N)C#N)sc23)cc1,0.88,17.06,66.8,10.04,10.0285504,0.1140398406374563,9.95,10.04,1:1,DIO,,0.5%,,,,,ZrSe2:PTSA = 15:1,ZrSe2:PTSA = 15:1,100.0,chlorobenzene,,130.0,-5.33,-3.48,,-5.576,-3.916,
96337,10.1021/acsami.4c00928,10.1021/acsami.4c00928,PBDB-T,ITIC,PBDB-T,ITIC,CCCCC(CC)Cc1ccc(-c2c3cc(-c4ccc(-c5sc(-c6cccs6)c6c5C(=O)c5c(CC(CC)CCCC)sc(CC(CC)CCCC)c5C6=O)s4)sc3c(-c3ccc(CC(CC)CCCC)s3)c3ccsc23)s1,CCCCCCc1ccc(C2(c3ccc(CCCCCC)cc3)c3cc4c(cc3-c3sc5cc(C=C6C(=O)c7ccccc7C6=C(C#N)C#N)sc5c32)C(c2ccc(CCCCCC)cc2)(c2ccc(CCCCCC)cc2)c2c-4sc3cc(C=C4C(=O)c5ccccc5C4=C(C#N)C#N)sc23)cc1,0.87,16.9,64.7,9.54,9.512841,0.2846855345911873,9.46,9.54,1:1,DIO,,0.5%,,,,,ZrSe2:PTSA = 20:1,ZrSe2:PTSA,100.0,chlorobenzene,,130.0,-5.33,-3.48,,-5.576,-3.916,
96338,10.1021/acsami.4c00928,10.1021/acsami.4c00928,PM6,L8-BO,PM6,L8-BO,COC(=O)C(C)(C)c1cc(C)cc(-c2sc3c4sc5cc(/C=C6/C(=O)c7cc(F)cc(c7)C(=O)/C6=C\c6cc(C(C)(C)C(=O)OC)c(-c7cc(C)cc(C(C)(C)C(=O)OC)c7)s6)sc5c4c(C(C)(C)C(=O)OC)ccc2-3)c1,CCCCCCC(CCCC)Cc1c(/C=C2\C(=O)c3cc(F)c(F)cc3C2=C(C#N)C#N)sc2c1SC1c3c(c4c(c5nsnc35)c3sc5c(CC(CCCC)CCCCCC)c(/C=C6\C(=O)c7cc(F)c(F)cc7C6=C(C#N)C#N)sc5c3n4CC(CC)CCCC)N(CC(CC)CCCC)C21,0.85,25.69,71.6,15.64,15.634933999999998,0.0323913043478446,,,1.0:1.2,DIO,,0.25%,,,,,ZrSe2,ZrSe2,,chloroform,,,-5.56,-3.65,,-5.68,-3.9,
96339,10.1021/acsami.4c00928,10.1021/acsami.4c00928,PM6,L8-BO,PM6,L8-BO,COC(=O)C(C)(C)c1cc(C)cc(-c2sc3c4sc5cc(/C=C6/C(=O)c7cc(F)cc(c7)C(=O)/C6=C\c6cc(C(C)(C)C(=O)OC)c(-c7cc(C)cc(C(C)(C)C(=O)OC)c7)s6)sc5c4c(C(C)(C)C(=O)OC)ccc2-3)c1,CCCCCCC(CCCC)Cc1c(/C=C2\C(=O)c3cc(F)c(F)cc3C2=C(C#N)C#N)sc2c1SC1c3c(c4c(c5nsnc35)c3sc5c(CC(CCCC)CCCCCC)c(/C=C6\C(=O)c7cc(F)c(F)cc7C6=C(C#N)C#N)sc5c3n4CC(CC)CCCC)N(CC(CC)CCCC)C21,0.88,26.32,78.3,18.14,18.1355328,0.0246262403528145,,,1.0:1.2,DIO,,0.25%,,,,,ZrSe2:PTSA = 10:1,ZrSe2:PTSA,,chloroform,,,-5.56,-3.65,,-5.68,-3.9,
96340,10.1021/acsami.4c00928,10.1021/acsami.4c00928,PM6,L8-BO,PM6,L8-BO,COC(=O)C(C)(C)c1cc(C)cc(-c2sc3c4sc5cc(/C=C6/C(=O)c7cc(F)cc(c7)C(=O)/C6=C\c6cc(C(C)(C)C(=O)OC)c(-c7cc(C)cc(C(C)(C)C(=O)OC)c7)s6)sc5c4c(C(C)(C)C(=O)OC)ccc2-3)c1,CCCCCCC(CCCC)Cc1c(/C=C2\C(=O)c3cc(F)c(F)cc3C2=C(C#N)C#N)sc2c1SC1c3c(c4c(c5nsnc35)c3sc5c(CC(CCCC)CCCCCC)c(/C=C6\C(=O)c7cc(F)c(F)cc7C6=C(C#N)C#N)sc5c3n4CC(CC)CCCC)N(CC(CC)CCCC)C21,0.88,26.37,78.5,18.22,18.216396,0.0197804610318291,,,1.0:1.2,DIO,,0.25%,,,,,PEDOT:PSS,PEDOT:PSS,,chloroform,,,-5.56,-3.65,,-5.68,-3.9,
96347,10.1021/acsami.4c21411,10.1021/acsami.4c21411,,Y6,,Y6,,CCCCCCCCCCCc1c(/C=C2\C(=O)c3cc(F)c(F)cc3C2=C(C#N)C#N)sc2c1sc1c3c4nsnc4c4c5sc6c(CCCCCCCCCCC)c(/C=C7\C(=O)c8cc(F)c(F)cc8C7=C(C#N)C#N)sc6c5n(CC(CC)CCCC)c4c3n(CC(CC)CCCC)c21,0.85,2.03,63.0,1.08,1.087065,0.6541666666666552,1.08,1.08,,,,,ITO/PFN-Br/Y6//PM6/MoO3/Ag,,PFN-Br,PFN-Br,MoO3,MoO3,55.0,CHCl3,chloroform,,,,,-5.65,-4.09,
96348,10.1021/acsami.4c21411,10.1021/acsami.4c21411,,Y6_Hex,,Y6_Hex,,,0.84,2.62,62.0,1.37,1.364496,0.401751824817531,1.37,1.37,,,,,ITO/PFN-Br/Y6_Hex//PM6/MoO3/Ag,,PFN-Br,PFN-Br,MoO3,MoO3,55.0,CHCl3,chloroform,,,,,,,
96349,10.1021/acsami.4c21411,10.1021/acsami.4c21411,,Y-SSM,,Y-SSM,,,0.79,2.82,55.0,1.24,1.2252899999999998,1.1862903225806631,1.24,1.24,,,,,ITO/PFN-Br/Y-SSM//PM6/MoO3/Ag,,PFN-Br,PFN-Br,MoO3,MoO3,55.0,CHCl3,chloroform,,,,,,,
96350,10.1021/acsami.4c21411,10.1021/acsami.4c21411,,Y-SSM_Hex,,Y-SSM_Hex,,,0.73,5.03,55.0,2.01,2.019545,0.4748756218905541,2.01,2.01,,,,,ITO/PFN-Br/Y-SSM_Hex//PM6/MoO3/Ag,,PFN-Br,PFN-Br,MoO3,MoO3,55.0,CHCl3,chloroform,,,,,,,
96378,10.1021/acsami.5c26188,10.1021/acsami.5c26188,PM6,BTP-eC9,PM6,BTP-eC9,COC(=O)C(C)(C)c1cc(C)cc(-c2sc3c4sc5cc(/C=C6/C(=O)c7cc(F)cc(c7)C(=O)/C6=C\c6cc(C(C)(C)C(=O)OC)c(-c7cc(C)cc(C(C)(C)C(=O)OC)c7)s6)sc5c4c(C(C)(C)C(=O)OC)ccc2-3)c1,CCCCCCCCCc1c(C=C2C(=O)c3cc(Cl)c(Cl)cc3C2=C(C#N)C#N)sc2c1sc1c3c4nsnc4c4c5sc6c(CCCCCCCCC)c(C=C7C(=O)c8cc(Cl)c(Cl)cc8C7=C(C#N)C#N)sc6c5n(CC(CCCC)CCCCCC)c4c3n(CC(CCCC)CCCCCC)c21,0.856,26.88,76.12,17.51,17.514663936,0.0266358423757854,,,,DIO,,,ITO/HTL/active layer/PDINN/Ag,,PDINN,,2PACz,,,,,,-5.56,-3.65,,-5.68,-3.9,
96379,10.1021/acsami.5c26188,10.1021/acsami.5c26188,PM6,BTP-eC9,PM6,BTP-eC9,COC(=O)C(C)(C)c1cc(C)cc(-c2sc3c4sc5cc(/C=C6/C(=O)c7cc(F)cc(c7)C(=O)/C6=C\c6cc(C(C)(C)C(=O)OC)c(-c7cc(C)cc(C(C)(C)C(=O)OC)c7)s6)sc5c4c(C(C)(C)C(=O)OC)ccc2-3)c1,CCCCCCCCCc1c(C=C2C(=O)c3cc(Cl)c(Cl)cc3C2=C(C#N)C#N)sc2c1sc1c3c4nsnc4c4c5sc6c(CCCCCCCCC)c(C=C7C(=O)c8cc(Cl)c(Cl)cc8C7=C(C#N)C#N)sc6c5n(CC(CCCC)CCCCCC)c4c3n(CC(CCCC)CCCCCC)c21,0.856,28.07,79.76,19.16,19.164668992,0.0243684342379913,,,1:1.2,M3,M3,5% w/w relative to acceptor,ITO/HTL/active layer/PDINN/Ag,,PDINN,,2PACz,,,toluene,,,-5.56,-3.65,,-5.68,-3.9,
96385,10.1021/acsami.9b17238,10.1021/acsami.9b17238,PBDB-TF,IT-4F,PM6,IT-4F,COC(=O)C(C)(C)c1cc(C)cc(-c2sc3c4sc5cc(/C=C6/C(=O)c7cc(F)cc(c7)C(=O)/C6=C\c6cc(C(C)(C)C(=O)OC)c(-c7cc(C)cc(C(C)(C)C(=O)OC)c7)s6)sc5c4c(C(C)(C)C(=O)OC)ccc2-3)c1,CCCCCCc1ccc(C2(c3ccc(CCCCCC)cc3)c3cc4c(cc3-c3sc5cc(/C=C6\C(=O)c7cc(F)c(F)cc7C6=C(C#N)C#N)sc5c32)C(c2ccc(CCCCCC)cc2)(c2ccc(CCCCCC)cc2)c2c-4sc3cc(/C=C4\C(=O)c5cc(F)c(F)cc5C4=C(C#N)C#N)sc23)cc1,0.86,20.73,74.4,13.3,13.2638832,0.2715548872180472,,,1:1,DIO,DIO,0.5 vol %,ITO/PEDOT:PSS/active layer/PFN-Br/Al,conventional,PFN-Br,PFN-Br,PEDOT:PSS,PEDOT:PSS,,chlorobenzene,chlorobenzene,100.0,-5.49,-3.64,,-5.66,-4.14,
96386,10.1021/acsami.9b17238,10.1021/acsami.9b17238,PBDB-TF,IT-4F,PM6,IT-4F,COC(=O)C(C)(C)c1cc(C)cc(-c2sc3c4sc5cc(/C=C6/C(=O)c7cc(F)cc(c7)C(=O)/C6=C\c6cc(C(C)(C)C(=O)OC)c(-c7cc(C)cc(C(C)(C)C(=O)OC)c7)s6)sc5c4c(C(C)(C)C(=O)OC)ccc2-3)c1,CCCCCCc1ccc(C2(c3ccc(CCCCCC)cc3)c3cc4c(cc3-c3sc5cc(/C=C6\C(=O)c7cc(F)c(F)cc7C6=C(C#N)C#N)sc5c32)C(c2ccc(CCCCCC)cc2)(c2ccc(CCCCCC)cc2)c2c-4sc3cc(/C=C4\C(=O)c5cc(F)c(F)cc5C4=C(C#N)C#N)sc23)cc1,0.86,21.33,74.5,13.7,13.666130999999998,0.2472189781021973,,,1:1,DIO,DIO,0.5 vol %,ITO/PEDOT:PSS/active layer/PFN-Br/Al,conventional,PFN-Br,PFN-Br,PEDOT:PSS,PEDOT:PSS,,chlorobenzene,chlorobenzene,100.0,-5.49,-3.64,,-5.66,-4.14,
96387,10.1021/acsami.9b17238,10.1021/acsami.9b17238,PBDB-TF,IT-4F,PM6,IT-4F,COC(=O)C(C)(C)c1cc(C)cc(-c2sc3c4sc5cc(/C=C6/C(=O)c7cc(F)cc(c7)C(=O)/C6=C\c6cc(C(C)(C)C(=O)OC)c(-c7cc(C)cc(C(C)(C)C(=O)OC)c7)s6)sc5c4c(C(C)(C)C(=O)OC)ccc2-3)c1,CCCCCCc1ccc(C2(c3ccc(CCCCCC)cc3)c3cc4c(cc3-c3sc5cc(/C=C6\C(=O)c7cc(F)c(F)cc7C6=C(C#N)C#N)sc5c32)C(c2ccc(CCCCCC)cc2)(c2ccc(CCCCCC)cc2)c2c-4sc3cc(/C=C4\C(=O)c5cc(F)c(F)cc5C4=C(C#N)C#N)sc23)cc1,0.86,20.76,74.7,13.4,13.3366392,0.4728417910447752,,,1:1,DIO,DIO,0.5 vol %,ITO/PEDOT:PSS/active layer/PFN-Br/Al,conventional,PFN-Br,PFN-Br,PEDOT:PSS,PEDOT:PSS,,chlorobenzene,chlorobenzene,100.0,-5.49,-3.64,,-5.66,-4.14,
96388,10.1021/acsami.9b17238,10.1021/acsami.9b17238,PBDB-TF,IT-4F,PM6,IT-4F,COC(=O)C(C)(C)c1cc(C)cc(-c2sc3c4sc5cc(/C=C6/C(=O)c7cc(F)cc(c7)C(=O)/C6=C\c6cc(C(C)(C)C(=O)OC)c(-c7cc(C)cc(C(C)(C)C(=O)OC)c7)s6)sc5c4c(C(C)(C)C(=O)OC)ccc2-3)c1,CCCCCCc1ccc(C2(c3ccc(CCCCCC)cc3)c3cc4c(cc3-c3sc5cc(/C=C6\C(=O)c7cc(F)c(F)cc7C6=C(C#N)C#N)sc5c32)C(c2ccc(CCCCCC)cc2)(c2ccc(CCCCCC)cc2)c2c-4sc3cc(/C=C4\C(=O)c5cc(F)c(F)cc5C4=C(C#N)C#N)sc23)cc1,0.86,21.6,75.8,14.1,14.080608,0.137531914893616,,,1:1,DIO,DIO,0.5 vol %,ITO/PEDOT:PSS/active layer/PFN-Br/Al,conventional,PFN-Br,PFN-Br,PEDOT:PSS,PEDOT:PSS,,chlorobenzene,chlorobenzene,100.0,-5.49,-3.64,,-5.66,-4.14,
96389,10.1021/acsami.9b17238,10.1021/acsami.9b17238,PBDB-T,IT-4F,PBDB-T,IT-4F,CCCCC(CC)Cc1ccc(-c2c3cc(-c4ccc(-c5sc(-c6cccs6)c6c5C(=O)c5c(CC(CC)CCCC)sc(CC(CC)CCCC)c5C6=O)s4)sc3c(-c3ccc(CC(CC)CCCC)s3)c3ccsc23)s1,CCCCCCc1ccc(C2(c3ccc(CCCCCC)cc3)c3cc4c(cc3-c3sc5cc(/C=C6\C(=O)c7cc(F)c(F)cc7C6=C(C#N)C#N)sc5c32)C(c2ccc(CCCCCC)cc2)(c2ccc(CCCCCC)cc2)c2c-4sc3cc(/C=C4\C(=O)c5cc(F)c(F)cc5C4=C(C#N)C#N)sc23)cc1,0.72,19.71,69.9,9.92,9.9196488,0.003540322580635,,,1:1,DIO,DIO,0.5 vol %,ITO/PEDOT:PSS/active layer/PFN-Br/Al,conventional,PFN-Br,PFN-Br,PEDOT:PSS,PEDOT:PSS,,chlorobenzene,chlorobenzene,100.0,-5.33,-3.48,,-5.66,-4.14,
96390,10.1021/acsami.9b17238,10.1021/acsami.9b17238,PBDB-T,IT-4F,PBDB-T,IT-4F,CCCCC(CC)Cc1ccc(-c2c3cc(-c4ccc(-c5sc(-c6cccs6)c6c5C(=O)c5c(CC(CC)CCCC)sc(CC(CC)CCCC)c5C6=O)s4)sc3c(-c3ccc(CC(CC)CCCC)s3)c3ccsc23)s1,CCCCCCc1ccc(C2(c3ccc(CCCCCC)cc3)c3cc4c(cc3-c3sc5cc(/C=C6\C(=O)c7cc(F)c(F)cc7C6=C(C#N)C#N)sc5c32)C(c2ccc(CCCCCC)cc2)(c2ccc(CCCCCC)cc2)c2c-4sc3cc(/C=C4\C(=O)c5cc(F)c(F)cc5C4=C(C#N)C#N)sc23)cc1,0.7,19.01,68.3,9.09,9.088681,0.0145104510450906,,,1:1,DIO,DIO,0.5 vol% DIO,ITO/PEDOT:PSS/active layer/PFN-Br/Al,conventional,PFN-Br,PFN-Br,PEDOT:PSS,PEDOT:PSS,,chlorobenzene,chlorobenzene,100.0,-5.33,-3.48,,-5.66,-4.14,
96391,10.1021/acsami.9b17238,10.1021/acsami.9b17238,PBDB-T,IT-4F,PBDB-T,IT-4F,CCCCC(CC)Cc1ccc(-c2c3cc(-c4ccc(-c5sc(-c6cccs6)c6c5C(=O)c5c(CC(CC)CCCC)sc(CC(CC)CCCC)c5C6=O)s4)sc3c(-c3ccc(CC(CC)CCCC)s3)c3ccsc23)s1,CCCCCCc1ccc(C2(c3ccc(CCCCCC)cc3)c3cc4c(cc3-c3sc5cc(/C=C6\C(=O)c7cc(F)c(F)cc7C6=C(C#N)C#N)sc5c32)C(c2ccc(CCCCCC)cc2)(c2ccc(CCCCCC)cc2)c2c-4sc3cc(/C=C4\C(=O)c5cc(F)c(F)cc5C4=C(C#N)C#N)sc23)cc1,0.67,16.23,60.6,6.59,6.5897046,0.004482549317143,,,1:1,DIO,DIO,0.5 vol% DIO,ITO/PEDOT:PSS/active layer/PFN-Br/Al,conventional,PFN-Br,PFN-Br,PEDOT:PSS,PEDOT:PSS,,chlorobenzene,chlorobenzene,100.0,-5.33,-3.48,,-5.66,-4.14,
96392,10.1021/acsami.9b17238,10.1021/acsami.9b17238,PBDB-T,IT-4F,PBDB-T,IT-4F,CCCCC(CC)Cc1ccc(-c2c3cc(-c4ccc(-c5sc(-c6cccs6)c6c5C(=O)c5c(CC(CC)CCCC)sc(CC(CC)CCCC)c5C6=O)s4)sc3c(-c3ccc(CC(CC)CCCC)s3)c3ccsc23)s1,CCCCCCc1ccc(C2(c3ccc(CCCCCC)cc3)c3cc4c(cc3-c3sc5cc(/C=C6\C(=O)c7cc(F)c(F)cc7C6=C(C#N)C#N)sc5c32)C(c2ccc(CCCCCC)cc2)(c2ccc(CCCCCC)cc2)c2c-4sc3cc(/C=C4\C(=O)c5cc(F)c(F)cc5C4=C(C#N)C#N)sc23)cc1,0.72,19.85,68.3,9.76,9.761436,0.0147131147540982,,,1:1,DIO,DIO,0.5 vol %,ITO/PEDOT:PSS/active layer/PFN-Br/Al,conventional,PFN-Br,PFN-Br,PEDOT:PSS,PEDOT:PSS,,chlorobenzene,chlorobenzene,100.0,-5.33,-3.48,,-5.66,-4.14,
96393,10.1021/acsami.9b17238,10.1021/acsami.9b17238,PBDB-T,IT-4F,PBDB-T,IT-4F,CCCCC(CC)Cc1ccc(-c2c3cc(-c4ccc(-c5sc(-c6cccs6)c6c5C(=O)c5c(CC(CC)CCCC)sc(CC(CC)CCCC)c5C6=O)s4)sc3c(-c3ccc(CC(CC)CCCC)s3)c3ccsc23)s1,CCCCCCc1ccc(C2(c3ccc(CCCCCC)cc3)c3cc4c(cc3-c3sc5cc(/C=C6\C(=O)c7cc(F)c(F)cc7C6=C(C#N)C#N)sc5c32)C(c2ccc(CCCCCC)cc2)(c2ccc(CCCCCC)cc2)c2c-4sc3cc(/C=C4\C(=O)c5cc(F)c(F)cc5C4=C(C#N)C#N)sc23)cc1,0.7,19.06,68.9,9.19,9.192638,0.0287051142546164,,,1:1,DIO,DIO,0.5 vol% DIO,ITO/PEDOT:PSS/active layer/PFN-Br/Al,conventional,PFN-Br,PFN-Br,PEDOT:PSS,PEDOT:PSS,,chlorobenzene,chlorobenzene,100.0,-5.33,-3.48,,-5.66,-4.14,
96394,10.1021/acsami.9b17238,10.1021/acsami.9b17238,PBDB-T,IT-4F,PBDB-T,IT-4F,CCCCC(CC)Cc1ccc(-c2c3cc(-c4ccc(-c5sc(-c6cccs6)c6c5C(=O)c5c(CC(CC)CCCC)sc(CC(CC)CCCC)c5C6=O)s4)sc3c(-c3ccc(CC(CC)CCCC)s3)c3ccsc23)s1,CCCCCCc1ccc(C2(c3ccc(CCCCCC)cc3)c3cc4c(cc3-c3sc5cc(/C=C6\C(=O)c7cc(F)c(F)cc7C6=C(C#N)C#N)sc5c32)C(c2ccc(CCCCCC)cc2)(c2ccc(CCCCCC)cc2)c2c-4sc3cc(/C=C4\C(=O)c5cc(F)c(F)cc5C4=C(C#N)C#N)sc23)cc1,0.67,17.1,62.4,7.15,7.149168000000002,0.011636363636338,,,1:1,DIO,DIO,0.5 vol% DIO,ITO/PEDOT:PSS/active layer/PFN-Br/Al,conventional,PFN-Br,PFN-Br,PEDOT:PSS,PEDOT:PSS,,chlorobenzene,chlorobenzene,100.0,-5.33,-3.48,,-5.66,-4.14,
96395,10.1021/acsami.9b17341,10.1021/acsami.9b17341,rr-P3HT,PCBM,P3HT,PCBM,CCCCCCc1ccsc1,CCCCC(=O)OCC1(C2=CC=CC=C2)C3=CC=CC4=CC=CC5=CC=CC6=CC=CC7=CC=CC1=C7C6=C5C4=C3,0.59,9.2,58.0,3.1,3.1482399999999995,1.5561290322580448,3.1,,,,,,ITO/PEIE/P3HT:PCBM/MoO3/Ag,,PEIE,PEIE,MoO3,MoO3,,"1,2-dichlorobenzene",o-DCB,140.0,-5.01,-3.12,,-6.1,-3.7,
96396,10.1021/acsami.9b17341,10.1021/acsami.9b17341,DF-P3HT,PCBM,DF-P3HT,PCBM,,CCCCC(=O)OCC1(C2=CC=CC=C2)C3=CC=CC4=CC=CC5=CC=CC6=CC=CC7=CC=CC1=C7C6=C5C4=C3,0.55,10.6,63.0,3.7,3.6729,0.7324324324324297,3.7,,,,,,ITO/PEIE/P3HT:PCBM/MoO3/Ag,,PEIE,PEIE,MoO3,MoO3,,"1,2-dichlorobenzene",o-DCB,140.0,,,,-6.1,-3.7,
