Repository: JiYiqaq/PCE-KA-GNN

# Data directory

- `raw/Active_Database.csv` is the immutable source dataset bundled under CC BY 4.0. Do not overwrite it with processed data.
- `processed/` is created and populated by the training pipeline. Generated `.pt` and `.pth` caches are intentionally ignored by Git because they can exceed GitHub's normal single-file limit.

See `../DATA_LICENSE.md` for provenance, license and checksum information.

File: data/raw/Active_Database.csv (part 331 of 471)
id,doi,doi_norm,donor,acceptor,donor_canonical,acceptor_canonical,donor_smiles,acceptor_smiles,voc,jsc,ff,pce,pce_recomputed,pce_relative_error_percent,pce_avg,pce_best,d_a_ratio,additive,additive_canonical,additive_ratio,device_structure,device_type,etl,etl_canonical,htl,htl_canonical,active_layer_thickness,solvent,solvent_canonical,annealing_temp,homo_d,lumo_d,eg_d,homo_a,lumo_a,eg_a
96397,10.1021/acsami.9b22531,10.1021/acsami.9b22531,P3HT,PC61BM,P3HT,PC61BM,CCCCCCc1ccsc1,COC(=O)CCCC1(c2ccccc2)C23c4c5c6c7c8c9c(c%10c%11c2c2c%12c4c4c%13c5c5c7c7c8c8c%14c9c%10c9c%10c%11c2c2c%11c%12c4c4c%12c%13c5c5c7c7c8c8c%14c9c9c%10c2c2c%11c4c4c%12c5c7c5c8c9c2c45)C613,0.901,10.23,57.5,5.3,5.29990725,0.001749999999989,5.08,5.3,1:1,,,0 wt%,inverted,inverted,ZnO,ZnO,MoO3,MoO3,,chlorobenzene,chlorobenzene,,-5.01,-3.12,,-6.1,-3.7,
96398,10.1021/acsami.9b22531,10.1021/acsami.9b22531,P3HT,PC61BM,P3HT,PC61BM,CCCCCCc1ccsc1,COC(=O)CCCC1(c2ccccc2)C23c4c5c6c7c8c9c(c%10c%11c2c2c%12c4c4c%13c5c5c7c7c8c8c%14c9c%10c9c%10c%11c2c2c%11c%12c4c4c%12c%13c5c5c7c7c8c8c%14c9c9c%10c2c2c%11c4c4c%12c5c7c5c8c9c2c45)C613,0.911,10.68,56.4,5.49,5.487426719999999,0.0468721311475573,5.17,5.49,1:1,P1,,1 wt% relative to donor,inverted,inverted,ZnO,ZnO,MoO3,MoO3,,chlorobenzene,chlorobenzene,,-5.01,-3.12,,-6.1,-3.7,
96399,10.1021/acsami.9b22531,10.1021/acsami.9b22531,P3HT,PC61BM,P3HT,PC61BM,CCCCCCc1ccsc1,COC(=O)CCCC1(c2ccccc2)C23c4c5c6c7c8c9c(c%10c%11c2c2c%12c4c4c%13c5c5c7c7c8c8c%14c9c%10c9c%10c%11c2c2c%11c%12c4c4c%12c%13c5c5c7c7c8c8c%14c9c9c%10c2c2c%11c4c4c%12c5c7c5c8c9c2c45)C613,0.907,11.27,60.7,6.2,6.204687230000001,0.0756004838709827,5.93,6.2,1:1,P2,,,inverted,inverted,ZnO,ZnO,MoO3,MoO3,,chlorobenzene,chlorobenzene,,-5.01,-3.12,,-6.1,-3.7,
96400,10.1021/acsami.9b22531,10.1021/acsami.9b22531,P3HT,PC61BM,P3HT,PC61BM,CCCCCCc1ccsc1,COC(=O)CCCC1(c2ccccc2)C23c4c5c6c7c8c9c(c%10c%11c2c2c%12c4c4c%13c5c5c7c7c8c8c%14c9c%10c9c%10c%11c2c2c%11c%12c4c4c%12c%13c5c5c7c7c8c8c%14c9c9c%10c2c2c%11c4c4c%12c5c7c5c8c9c2c45)C613,0.912,11.1,61.5,6.23,6.225768,0.0679293739967899,6.06,6.23,1:1,P3,,,inverted,inverted,ZnO,ZnO,MoO3,MoO3,,chlorobenzene,chlorobenzene,,-5.01,-3.12,,-6.1,-3.7,
96401,10.1021/acsami.9b22531,10.1021/acsami.9b22531,P3HT,PC61BM,P3HT,PC61BM,CCCCCCc1ccsc1,COC(=O)CCCC1(c2ccccc2)C23c4c5c6c7c8c9c(c%10c%11c2c2c%12c4c4c%13c5c5c7c7c8c8c%14c9c%10c9c%10c%11c2c2c%11c%12c4c4c%12c%13c5c5c7c7c8c8c%14c9c9c%10c2c2c%11c4c4c%12c5c7c5c8c9c2c45)C613,0.914,12.46,62.4,7.11,7.106386560000001,0.0508219409282649,6.84,7.11,1:1,P4,,,inverted,inverted,ZnO,ZnO,MoO3,MoO3,,chlorobenzene,chlorobenzene,,-5.01,-3.12,,-6.1,-3.7,
96402,10.1021/acsami.9b22531,10.1021/acsami.9b22531,P3HT,PC61BM,P3HT,PC61BM,CCCCCCc1ccsc1,COC(=O)CCCC1(c2ccccc2)C23c4c5c6c7c8c9c(c%10c%11c2c2c%12c4c4c%13c5c5c7c7c8c8c%14c9c%10c9c%10c%11c2c2c%11c%12c4c4c%12c%13c5c5c7c7c8c8c%14c9c9c%10c2c2c%11c4c4c%12c5c7c5c8c9c2c45)C613,0.911,12.31,55.4,6.21,6.21278314,0.0448170692431564,6.0,6.21,1:1,,,0 wt%,inverted,inverted,ZnO,ZnO,MoO3,MoO3,,chlorobenzene,chlorobenzene,,-5.01,-3.12,,-6.1,-3.7,
96403,10.1021/acsami.9b22531,10.1021/acsami.9b22531,P3HT,PC61BM,P3HT,PC61BM,CCCCCCc1ccsc1,COC(=O)CCCC1(c2ccccc2)C23c4c5c6c7c8c9c(c%10c%11c2c2c%12c4c4c%13c5c5c7c7c8c8c%14c9c%10c9c%10c%11c2c2c%11c%12c4c4c%12c%13c5c5c7c7c8c8c%14c9c9c%10c2c2c%11c4c4c%12c5c7c5c8c9c2c45)C613,0.912,15.44,57.1,8.04,8.04041088,0.0051104477611995,7.67,8.04,1:1,P4,,,inverted,inverted,ZnO,ZnO,MoO3,MoO3,,chlorobenzene,chlorobenzene,,-5.01,-3.12,,-6.1,-3.7,
96404,10.1021/acsapm.3c00408,10.1021/acsapm.3c00408,PM7,PM7 D1,PM7,PM7 D1,CCCCC(CC)Cc1sc(-c2c3ccsc3c(-c3cc(Cl)c(CC(CC)CCCC)s3)c3sc(-c4ccc(-c5sc(-c6cccs6)c6c5C(=O)c5c(CC(CC)CCCC)sc(CC(CC)CCCC)c5C6=O)s4)cc23)cc1Cl,,0.887,15.9,68.2,9.95,9.6184506,3.33215477386933,9.6,9.95,1:0,,,,ITO/ZnO/photoactive layer/MoOx/Ag,inverted,ZnO,ZnO,MoOx,MoO3,,chlorobenzene,chlorobenzene,,-5.575,-3.67,,,,
96405,10.1021/acsapm.3c00408,10.1021/acsapm.3c00408,PM7,PM7 D1,PM7,PM7 D1,CCCCC(CC)Cc1sc(-c2c3ccsc3c(-c3cc(Cl)c(CC(CC)CCCC)s3)c3sc(-c4ccc(-c5sc(-c6cccs6)c6c5C(=O)c5c(CC(CC)CCCC)sc(CC(CC)CCCC)c5C6=O)s4)cc23)cc1Cl,,0.882,16.2,69.9,10.2,9.9875916,2.0824352941176403,9.97,10.2,0.8:0.2,,,,ITO/ZnO/photoactive layer/MoOx/Ag,inverted,ZnO,ZnO,MoOx,MoO3,,chlorobenzene,chlorobenzene,,-5.575,-3.67,,,,
96406,10.1021/acsapm.3c00408,10.1021/acsapm.3c00408,PM7,PM7 D1,PM7,PM7 D1,CCCCC(CC)Cc1sc(-c2c3ccsc3c(-c3cc(Cl)c(CC(CC)CCCC)s3)c3sc(-c4ccc(-c5sc(-c6cccs6)c6c5C(=O)c5c(CC(CC)CCCC)sc(CC(CC)CCCC)c5C6=O)s4)cc23)cc1Cl,,0.88,16.5,68.9,10.3,10.00428,2.871067961165059,10.0,10.3,0.6:0.4,,,,ITO/ZnO/photoactive layer/MoOx/Ag,inverted,ZnO,ZnO,MoOx,MoO3,,chlorobenzene,chlorobenzene,,-5.575,-3.67,,,,
96407,10.1021/acsapm.3c00408,10.1021/acsapm.3c00408,PM7,PM7 D1,PM7,PM7 D1,CCCCC(CC)Cc1sc(-c2c3ccsc3c(-c3cc(Cl)c(CC(CC)CCCC)s3)c3sc(-c4ccc(-c5sc(-c6cccs6)c6c5C(=O)c5c(CC(CC)CCCC)sc(CC(CC)CCCC)c5C6=O)s4)cc23)cc1Cl,,0.88,16.8,69.0,10.5,10.20096,2.8479999999999976,10.2,10.5,0.4:0.6,,,,ITO/ZnO/photoactive layer/MoOx/Ag,inverted,ZnO,ZnO,MoOx,MoO3,,chlorobenzene,chlorobenzene,,-5.575,-3.67,,,,
96408,10.1021/acsapm.3c00408,10.1021/acsapm.3c00408,PM7,PM7 D1,PM7,PM7 D1,CCCCC(CC)Cc1sc(-c2c3ccsc3c(-c3cc(Cl)c(CC(CC)CCCC)s3)c3sc(-c4ccc(-c5sc(-c6cccs6)c6c5C(=O)c5c(CC(CC)CCCC)sc(CC(CC)CCCC)c5C6=O)s4)cc23)cc1Cl,,0.879,16.8,69.9,10.5,10.3222728,1.6926399999999966,10.3,10.5,0.2:0.8,,,,ITO/ZnO/photoactive layer/MoOx/Ag,inverted,ZnO,ZnO,MoOx,MoO3,,chlorobenzene,chlorobenzene,,-5.575,-3.67,,,,
96409,10.1021/acsapm.3c00408,10.1021/acsapm.3c00408,PM7,PM7 D1,PM7,PM7 D1,CCCCC(CC)Cc1sc(-c2c3ccsc3c(-c3cc(Cl)c(CC(CC)CCCC)s3)c3sc(-c4ccc(-c5sc(-c6cccs6)c6c5C(=O)c5c(CC(CC)CCCC)sc(CC(CC)CCCC)c5C6=O)s4)cc23)cc1Cl,,0.875,16.1,70.3,10.2,9.9035125,2.90674019607841,9.88,10.2,0:1,,,,ITO/ZnO/photoactive layer/MoOx/Ag,inverted,ZnO,ZnO,MoOx,MoO3,,chlorobenzene,chlorobenzene,,-5.575,-3.67,,,,
96416,10.1021/acsapm.3c02095,10.1021/acsapm.3c02095,PD8-F,Y6,PD8-F,Y6,,CCCCCCCCCCCc1c(/C=C2\C(=O)c3cc(F)c(F)cc3C2=C(C#N)C#N)sc2c1sc1c3c4nsnc4c4c5sc6c(CCCCCCCCCCC)c(/C=C7\C(=O)c8cc(F)c(F)cc8C7=C(C#N)C#N)sc6c5n(CC(CC)CCCC)c4c3n(CC(CC)CCCC)c21,0.86,24.82,63.71,13.59,13.599026919999998,0.0664232523914524,13.49,13.59,1:1.2,,,,ITO/PEDOT:PSS/donor:Y6/PDINO/Al,conventional,PDINO,PDINO,PEDOT:PSS,PEDOT:PSS,,chloroform,chloroform,110.0,,,,-5.65,-4.09,
96417,10.1021/acsapm.3c02095,10.1021/acsapm.3c02095,PD8-Cl,Y6,PD8-Cl,Y6,,CCCCCCCCCCCc1c(/C=C2\C(=O)c3cc(F)c(F)cc3C2=C(C#N)C#N)sc2c1sc1c3c4nsnc4c4c5sc6c(CCCCCCCCCCC)c(/C=C7\C(=O)c8cc(F)c(F)cc8C7=C(C#N)C#N)sc6c5n(CC(CC)CCCC)c4c3n(CC(CC)CCCC)c21,0.87,24.79,63.09,13.61,13.60680957,0.0234418074944768,13.56,13.61,1:1.2,,,,ITO/PEDOT:PSS/donor:Y6/PDINO/Al,conventional,PDINO,PDINO,PEDOT:PSS,PEDOT:PSS,,chloroform,chloroform,110.0,,,,-5.65,-4.09,
96418,10.1021/acsapm.3c02095,10.1021/acsapm.3c02095,PD4-F,Y6,PD4-F,Y6,,CCCCCCCCCCCc1c(/C=C2\C(=O)c3cc(F)c(F)cc3C2=C(C#N)C#N)sc2c1sc1c3c4nsnc4c4c5sc6c(CCCCCCCCCCC)c(/C=C7\C(=O)c8cc(F)c(F)cc8C7=C(C#N)C#N)sc6c5n(CC(CC)CCCC)c4c3n(CC(CC)CCCC)c21,0.86,26.71,68.41,15.71,15.71418746,0.0266547422024119,15.53,15.71,1:1.2,,,,ITO/PEDOT:PSS/donor:Y6/PDINO/Al,conventional,PDINO,PDINO,PEDOT:PSS,PEDOT:PSS,,chloroform,chloroform,110.0,,,,-5.65,-4.09,
96419,10.1021/acsapm.3c02095,10.1021/acsapm.3c02095,PD4-Cl,Y6,PD4-Cl,Y6,,CCCCCCCCCCCc1c(/C=C2\C(=O)c3cc(F)c(F)cc3C2=C(C#N)C#N)sc2c1sc1c3c4nsnc4c4c5sc6c(CCCCCCCCCCC)c(/C=C7\C(=O)c8cc(F)c(F)cc8C7=C(C#N)C#N)sc6c5n(CC(CC)CCCC)c4c3n(CC(CC)CCCC)c21,0.86,24.36,64.02,13.26,13.41193392,1.1458063348416243,13.05,13.26,1:1.2,,,,ITO/PEDOT:PSS/donor:Y6/PDINO/Al,conventional,PDINO,PDINO,PEDOT:PSS,PEDOT:PSS,,chloroform,chloroform,110.0,,,,-5.65,-4.09,
96420,10.1021/acsapm.4c01193,10.1021/acsapm.4c01193,PM6,Y6,PM6,Y6,COC(=O)C(C)(C)c1cc(C)cc(-c2sc3c4sc5cc(/C=C6/C(=O)c7cc(F)cc(c7)C(=O)/C6=C\c6cc(C(C)(C)C(=O)OC)c(-c7cc(C)cc(C(C)(C)C(=O)OC)c7)s6)sc5c4c(C(C)(C)C(=O)OC)ccc2-3)c1,CCCCCCCCCCCc1c(/C=C2\C(=O)c3cc(F)c(F)cc3C2=C(C#N)C#N)sc2c1sc1c3c4nsnc4c4c5sc6c(CCCCCCCCCCC)c(/C=C7\C(=O)c8cc(F)c(F)cc8C7=C(C#N)C#N)sc6c5n(CC(CC)CCCC)c4c3n(CC(CC)CCCC)c21,,,,16.08,,,,,,,,,,binary,,,,,,,,,-5.56,-3.65,,-5.65,-4.09,
96421,10.1021/acsapm.4c01193,10.1021/acsapm.4c01193,D18-Cl,Y6,D18-Cl,Y6,CCCCCCC(CCCC)Cc1csc(-c2cc3c4nsnc4c4cc(-c5cc(CC(CCCC)CCCCCC)c(-c6cc7c(-c8cc(Cl)c(CC(CC)CCCC)s8)c8sccc8c(-c8cc(Cl)c(CC(CC)CCCC)s8)c7s6)s5)sc4c3s2)c1,CCCCCCCCCCCc1c(/C=C2\C(=O)c3cc(F)c(F)cc3C2=C(C#N)C#N)sc2c1sc1c3c4nsnc4c4c5sc6c(CCCCCCCCCCC)c(/C=C7\C(=O)c8cc(F)c(F)cc8C7=C(C#N)C#N)sc6c5n(CC(CC)CCCC)c4c3n(CC(CC)CCCC)c21,,,,16.89,,,,,,,,,,,,,,,,,,,-5.51,-2.77,,-5.65,-4.09,
96422,10.1021/acsapm.4c01193,10.1021/acsapm.4c01193,PM6,C9,PM6,C9,COC(=O)C(C)(C)c1cc(C)cc(-c2sc3c4sc5cc(/C=C6/C(=O)c7cc(F)cc(c7)C(=O)/C6=C\c6cc(C(C)(C)C(=O)OC)c(-c7cc(C)cc(C(C)(C)C(=O)OC)c7)s6)sc5c4c(C(C)(C)C(=O)OC)ccc2-3)c1,,,,,17.38,,,,,,,,,,binary,,,,,,,,,-5.56,-3.65,,,,
96423,10.1021/acsapm.4c01193,10.1021/acsapm.4c01193,PBQx-TCl,eC9-2Cl,PBQx-TCl,eC9-2Cl,Cc1csc(-c2cc3c4nccnc4c4cc(-c5cc(C)c(-c6cc7c(-c8cc(Cl)c(C)s8)c8sccc8c(-c8cc(Cl)c(C)s8)c7s6)s5)sc4c3s2)c1,CCCCCCCCCc1c(/C=C2\C(=O)c3ccc(Cl)cc3C2=C(C#N)C#N)sc2c1sc1c3c4nsnc4c4c5sc6c(CCCCCCCCC)c(/C=C7\C(=O)c8ccc(Cl)cc8C7=C(C#N)C#N)sc6c5n(CC(CCCC)CCCCCC)c4c3n(CC(CCCC)CCCCCC)c21,,,,18.32,,,,,,,,,,,,,,,,,,,,,,-5.57,-3.74,
96424,10.1021/acsapm.4c01193,10.1021/acsapm.4c01193,PM6,L8-BO,PM6,L8-BO,COC(=O)C(C)(C)c1cc(C)cc(-c2sc3c4sc5cc(/C=C6/C(=O)c7cc(F)cc(c7)C(=O)/C6=C\c6cc(C(C)(C)C(=O)OC)c(-c7cc(C)cc(C(C)(C)C(=O)OC)c7)s6)sc5c4c(C(C)(C)C(=O)OC)ccc2-3)c1,CCCCCCC(CCCC)Cc1c(/C=C2\C(=O)c3cc(F)c(F)cc3C2=C(C#N)C#N)sc2c1SC1c3c(c4c(c5nsnc35)c3sc5c(CC(CCCC)CCCCCC)c(/C=C6\C(=O)c7cc(F)c(F)cc7C6=C(C#N)C#N)sc5c3n4CC(CC)CCCC)N(CC(CC)CCCC)C21,,,,18.2,,,,,,,,,,binary,,,,,,,,,-5.56,-3.65,,-5.68,-3.9,
96425,10.1021/acsapm.4c01193,10.1021/acsapm.4c01193,PM6,BTP-eC9,PM6,BTP-eC9,COC(=O)C(C)(C)c1cc(C)cc(-c2sc3c4sc5cc(/C=C6/C(=O)c7cc(F)cc(c7)C(=O)/C6=C\c6cc(C(C)(C)C(=O)OC)c(-c7cc(C)cc(C(C)(C)C(=O)OC)c7)s6)sc5c4c(C(C)(C)C(=O)OC)ccc2-3)c1,CCCCCCCCCc1c(C=C2C(=O)c3cc(Cl)c(Cl)cc3C2=C(C#N)C#N)sc2c1sc1c3c4nsnc4c4c5sc6c(CCCCCCCCC)c(C=C7C(=O)c8cc(Cl)c(Cl)cc8C7=C(C#N)C#N)sc6c5n(CC(CCCC)CCCCCC)c4c3n(CC(CCCC)CCCCCC)c21,,,,17.5,,,,,,,,,,,,,,,,,,,-5.56,-3.65,,-5.68,-3.9,
96426,10.1021/acsapm.4c01193,10.1021/acsapm.4c01193,PM6,BTP-eC9,PM6,BTP-eC9,COC(=O)C(C)(C)c1cc(C)cc(-c2sc3c4sc5cc(/C=C6/C(=O)c7cc(F)cc(c7)C(=O)/C6=C\c6cc(C(C)(C)C(=O)OC)c(-c7cc(C)cc(C(C)(C)C(=O)OC)c7)s6)sc5c4c(C(C)(C)C(=O)OC)ccc2-3)c1,CCCCCCCCCc1c(C=C2C(=O)c3cc(Cl)c(Cl)cc3C2=C(C#N)C#N)sc2c1sc1c3c4nsnc4c4c5sc6c(CCCCCCCCC)c(C=C7C(=O)c8cc(Cl)c(Cl)cc8C7=C(C#N)C#N)sc6c5n(CC(CCCC)CCCCCC)c4c3n(CC(CCCC)CCCCCC)c21,,,,17.2,,,,,,,,,,,,,,,,,,,-5.56,-3.65,,-5.68,-3.9,
96427,10.1021/acsapm.4c01193,10.1021/acsapm.4c01193,PM6,L8-BO,PM6,L8-BO,COC(=O)C(C)(C)c1cc(C)cc(-c2sc3c4sc5cc(/C=C6/C(=O)c7cc(F)cc(c7)C(=O)/C6=C\c6cc(C(C)(C)C(=O)OC)c(-c7cc(C)cc(C(C)(C)C(=O)OC)c7)s6)sc5c4c(C(C)(C)C(=O)OC)ccc2-3)c1,CCCCCCC(CCCC)Cc1c(/C=C2\C(=O)c3cc(F)c(F)cc3C2=C(C#N)C#N)sc2c1SC1c3c(c4c(c5nsnc35)c3sc5c(CC(CCCC)CCCCCC)c(/C=C6\C(=O)c7cc(F)c(F)cc7C6=C(C#N)C#N)sc5c3n4CC(CC)CCCC)N(CC(CC)CCCC)C21,,,,18.22,,,,,,,,,,binary,,,,,,,,,-5.56,-3.65,,-5.68,-3.9,
96428,10.1021/acsapm.4c01193,10.1021/acsapm.4c01193,PBDB-TF,eC9,PM6,BTP-eC9,COC(=O)C(C)(C)c1cc(C)cc(-c2sc3c4sc5cc(/C=C6/C(=O)c7cc(F)cc(c7)C(=O)/C6=C\c6cc(C(C)(C)C(=O)OC)c(-c7cc(C)cc(C(C)(C)C(=O)OC)c7)s6)sc5c4c(C(C)(C)C(=O)OC)ccc2-3)c1,CCCCCCCCCc1c(C=C2C(=O)c3cc(Cl)c(Cl)cc3C2=C(C#N)C#N)sc2c1sc1c3c4nsnc4c4c5sc6c(CCCCCCCCC)c(C=C7C(=O)c8cc(Cl)c(Cl)cc8C7=C(C#N)C#N)sc6c5n(CC(CCCC)CCCCCC)c4c3n(CC(CCCC)CCCCCC)c21,,,,17.65,,,,,,,,,,,,,,,,,,,-5.49,-3.64,,-5.68,-3.9,
96429,10.1021/acsapm.4c01193,10.1021/acsapm.4c01193,PM6,BTP-eC9,PM6,BTP-eC9,COC(=O)C(C)(C)c1cc(C)cc(-c2sc3c4sc5cc(/C=C6/C(=O)c7cc(F)cc(c7)C(=O)/C6=C\c6cc(C(C)(C)C(=O)OC)c(-c7cc(C)cc(C(C)(C)C(=O)OC)c7)s6)sc5c4c(C(C)(C)C(=O)OC)ccc2-3)c1,CCCCCCCCCc1c(C=C2C(=O)c3cc(Cl)c(Cl)cc3C2=C(C#N)C#N)sc2c1sc1c3c4nsnc4c4c5sc6c(CCCCCCCCC)c(C=C7C(=O)c8cc(Cl)c(Cl)cc8C7=C(C#N)C#N)sc6c5n(CC(CCCC)CCCCCC)c4c3n(CC(CCCC)CCCCCC)c21,,,,17.65,,,,,,,,,,,,,,,,,,,-5.56,-3.65,,-5.68,-3.9,
96430,10.1021/acsapm.4c01193,10.1021/acsapm.4c01193,PM6,L8-BO,PM6,L8-BO,COC(=O)C(C)(C)c1cc(C)cc(-c2sc3c4sc5cc(/C=C6/C(=O)c7cc(F)cc(c7)C(=O)/C6=C\c6cc(C(C)(C)C(=O)OC)c(-c7cc(C)cc(C(C)(C)C(=O)OC)c7)s6)sc5c4c(C(C)(C)C(=O)OC)ccc2-3)c1,CCCCCCC(CCCC)Cc1c(/C=C2\C(=O)c3cc(F)c(F)cc3C2=C(C#N)C#N)sc2c1SC1c3c(c4c(c5nsnc35)c3sc5c(CC(CCCC)CCCCCC)c(/C=C6\C(=O)c7cc(F)c(F)cc7C6=C(C#N)C#N)sc5c3n4CC(CC)CCCC)N(CC(CC)CCCC)C21,,,,18.28,,,,,,,,,,binary,,,,,,,,,-5.56,-3.65,,-5.68,-3.9,
96431,10.1021/acsapm.4c01193,10.1021/acsapm.4c01193,PM6,BTP-eC9,PM6,BTP-eC9,COC(=O)C(C)(C)c1cc(C)cc(-c2sc3c4sc5cc(/C=C6/C(=O)c7cc(F)cc(c7)C(=O)/C6=C\c6cc(C(C)(C)C(=O)OC)c(-c7cc(C)cc(C(C)(C)C(=O)OC)c7)s6)sc5c4c(C(C)(C)C(=O)OC)ccc2-3)c1,CCCCCCCCCc1c(C=C2C(=O)c3cc(Cl)c(Cl)cc3C2=C(C#N)C#N)sc2c1sc1c3c4nsnc4c4c5sc6c(CCCCCCCCC)c(C=C7C(=O)c8cc(Cl)c(Cl)cc8C7=C(C#N)C#N)sc6c5n(CC(CCCC)CCCCCC)c4c3n(CC(CCCC)CCCCCC)c21,,,,18.5,,,,,,,,,,binary,,,,,,,,,-5.56,-3.65,,-5.68,-3.9,
96432,10.1021/acsapm.4c01193,10.1021/acsapm.4c01193,D18,BTP-Cy-4F,D18,BTP-Cy-4F,CCCCCCC(CCCC)Cc1csc(-c2cc3c4nsnc4c4cc(-c5cc(CC(CCCC)CCCCCC)c(-c6cc7c(-c8cc(F)c(CC(CC)CCCC)s8)c8sccc8c(-c8cc(F)c(CC(CC)CCCC)s8)c7s6)s5)sc4c3s2)c1,CCCCCCC(CCCC)Cc1c(/C=C2\C(=O)c3cc(F)c(F)cc3C2=C(C#N)C#N)sc2c1sc1c3c4nsnc4c4c5sc6c(CC(CCCC)CCCCCC)c(/C=C7\C(=O)c8cc(F)c(F)cc8C7=C(C#N)C#N)sc6c5n(CCCCCCCCCCc5ccccc5)c4c3n(CCCCCCCCCCc3ccccc3)c21,,,,18.52,,,,,,,,,,,,,,,,,,,-5.51,-2.77,,-5.66,-3.89,
96439,10.1021/acsapm.4c01193,10.1021/acsapm.4c01193,D18-Cl,O-IDTBR,D18-Cl,O-IDTBR,CCCCCCC(CCCC)Cc1csc(-c2cc3c4nsnc4c4cc(-c5cc(CC(CCCC)CCCCCC)c(-c6cc7c(-c8cc(Cl)c(CC(CC)CCCC)s8)c8sccc8c(-c8cc(Cl)c(CC(CC)CCCC)s8)c7s6)s5)sc4c3s2)c1,CCCCCCCCC1(CCCCCCCC)c2cc3c(cc2-c2sc(-c4ccc(/C=C5\SC(=S)N(CC)C5=O)c5nsnc45)cc21)C(CCCCCCCC)(CCCCCCCC)c1cc(-c2ccc(/C=C4\SC(=S)N(CC)C4=O)c4nsnc24)sc1-3,0.851,18.77,60.5,9.66,9.66382835,0.0396309523809435,9.66,9.66,1:1.4,,,,,,,,,,,,,,-5.51,-2.77,,-5.52,-3.89,
96440,10.1021/acsapm.4c02168,10.1021/acsapm.4c02168,PM6,PY2T,PM6,PY2T,COC(=O)C(C)(C)c1cc(C)cc(-c2sc3c4sc5cc(/C=C6/C(=O)c7cc(F)cc(c7)C(=O)/C6=C\c6cc(C(C)(C)C(=O)OC)c(-c7cc(C)cc(C(C)(C)C(=O)OC)c7)s6)sc5c4c(C(C)(C)C(=O)OC)ccc2-3)c1,,0.923,19.95,66.06,12.16,12.16418931,0.0344515625000082,11.94,12.16,1:1.3,CN,CN,,ITO/PEDOT:PSS/PM6:PY2T/PDINO/Al,conventional,PDINO,PDINO,PEDOT:PSS,PEDOT:PSS,,chloroform,chloroform,,-5.56,-3.65,,,,
96441,10.1021/acsapm.4c02168,10.1021/acsapm.4c02168,PM6,PY2T,PM6,PY2T,COC(=O)C(C)(C)c1cc(C)cc(-c2sc3c4sc5cc(/C=C6/C(=O)c7cc(F)cc(c7)C(=O)/C6=C\c6cc(C(C)(C)C(=O)OC)c(-c7cc(C)cc(C(C)(C)C(=O)OC)c7)s6)sc5c4c(C(C)(C)C(=O)OC)ccc2-3)c1,,0.924,22.5,67.28,13.99,13.987512000000002,0.0177841315225005,13.91,13.99,1:1.3,CN,CN,,ITO/PEDOT:PSS/PM6:PY2T/PDINO/Al,conventional,PDINO,PDINO,PEDOT:PSS,PEDOT:PSS,,chloroform,chloroform,80.0,-5.56,-3.65,,,,
96442,10.1021/acsapm.4c02168,10.1021/acsapm.4c02168,PM6,PYTT,PM6,PYTT,COC(=O)C(C)(C)c1cc(C)cc(-c2sc3c4sc5cc(/C=C6/C(=O)c7cc(F)cc(c7)C(=O)/C6=C\c6cc(C(C)(C)C(=O)OC)c(-c7cc(C)cc(C(C)(C)C(=O)OC)c7)s6)sc5c4c(C(C)(C)C(=O)OC)ccc2-3)c1,CCCCCCCCCCCc1c(/C=C2\C(=O)c3ccccc3C2=C(C#N)C#N)sc2c1sc1c3c4nsnc4c4c5sc6c(CCCCCCCCCCC)c(/C=C7/C(=O)c8cc(-c9cc%10sccc%10s9)ccc8C7=C(C#N)C#N)sc6c5n(CC(CCCCCCCC)CCCCCCCCCC)c4c3n(CC(CCCCCCCC)CCCCCCCCCC)c21,0.906,24.82,66.91,15.05,15.045998172,0.0265902192691135,14.63,15.05,1:1.3,CN,CN,,ITO/PEDOT:PSS/PM6:PYTT/PDINO/Al,conventional,PDINO,PDINO,PEDOT:PSS,PEDOT:PSS,,chloroform,chloroform,,-5.56,-3.65,,,,
96443,10.1021/acsapm.4c02168,10.1021/acsapm.4c02168,PM6,PYTT,PM6,PYTT,COC(=O)C(C)(C)c1cc(C)cc(-c2sc3c4sc5cc(/C=C6/C(=O)c7cc(F)cc(c7)C(=O)/C6=C\c6cc(C(C)(C)C(=O)OC)c(-c7cc(C)cc(C(C)(C)C(=O)OC)c7)s6)sc5c4c(C(C)(C)C(=O)OC)ccc2-3)c1,CCCCCCCCCCCc1c(/C=C2\C(=O)c3ccccc3C2=C(C#N)C#N)sc2c1sc1c3c4nsnc4c4c5sc6c(CCCCCCCCCCC)c(/C=C7/C(=O)c8cc(-c9cc%10sccc%10s9)ccc8C7=C(C#N)C#N)sc6c5n(CC(CCCCCCCC)CCCCCCCCCC)c4c3n(CC(CCCCCCCC)CCCCCCCCCC)c21,0.907,24.94,67.98,15.38,15.377470284,0.0164480884265262,15.25,15.38,1:1.3,CN,CN,,ITO/PEDOT:PSS/PM6:PYTT/PDINO/Al,conventional,PDINO,PDINO,PEDOT:PSS,PEDOT:PSS,,chloroform,chloroform,80.0,-5.56,-3.65,,,,
96444,10.1021/acsapm.4c02826,10.1021/acsapm.4c02826,PBDB-T,3TO,PBDB-T,3TO,CCCCC(CC)Cc1ccc(-c2c3cc(-c4ccc(-c5sc(-c6cccs6)c6c5C(=O)c5c(CC(CC)CCCC)sc(CC(CC)CCCC)c5C6=O)s4)sc3c(-c3ccc(CC(CC)CCCC)s3)c3ccsc23)s1,,0.76,13.78,67.85,7.11,7.105794799999999,0.0591448663853901,,,1:1.2,1-chloronaphthalene,CN,,ITO/ZnO/active layers/MoO3/Ag,inverted,ZnO,ZnO,MoO3,MoO3,,chloroform,chloroform,,-5.33,-3.48,,,,
96445,10.1021/acsapm.4c02826,10.1021/acsapm.4c02826,PBDB-T,4TO-in,PBDB-T,4TO-in,CCCCC(CC)Cc1ccc(-c2c3cc(-c4ccc(-c5sc(-c6cccs6)c6c5C(=O)c5c(CC(CC)CCCC)sc(CC(CC)CCCC)c5C6=O)s4)sc3c(-c3ccc(CC(CC)CCCC)s3)c3ccsc23)s1,,0.85,19.53,62.51,10.38,10.37697255,0.0291661849711093,,,1:1.2,1-chloronaphthalene,CN,,ITO/ZnO/active layers/MoO3/Ag,inverted,ZnO,ZnO,MoO3,MoO3,,chloroform,chloroform,,-5.33,-3.48,,,,
96446,10.1021/acsapm.4c02826,10.1021/acsapm.4c02826,JD-40,4TO-in,JD40,4TO-in,CCCCCCC(CCCC)Cc1csc(-c2cc3c4nsnc4c4cc(-c5cc(CC(CCCC)CCCCCC)c(-c6cc7c(-c8ccc(CC(CC)CCCC)s8)c8sccc8c(-c8ccc(CC(CC)CCCC)s8)c7s6)s5)sc4c3s2)c1,,0.87,19.7,67.78,11.63,11.6168142,0.1133774720550494,,,,,,,ITO/ZnO/active layers/MoO3/Ag,inverted,ZnO,ZnO,MoO3,MoO3,,chloroform,chloroform,,-5.38,-3.32,,,,
96447,10.1021/acsapm.4c02826,10.1021/acsapm.4c02826,PBDB-T,4TO-out,PBDB-T,4TO-out,CCCCC(CC)Cc1ccc(-c2c3cc(-c4ccc(-c5sc(-c6cccs6)c6c5C(=O)c5c(CC(CC)CCCC)sc(CC(CC)CCCC)c5C6=O)s4)sc3c(-c3ccc(CC(CC)CCCC)s3)c3ccsc23)s1,,0.9,14.97,59.48,8.01,8.0137404,0.0466966292134814,,,1:1.2,1-chloronaphthalene,CN,,ITO/ZnO/active layers/MoO3/Ag,inverted,ZnO,ZnO,MoO3,MoO3,,chloroform,chloroform,,-5.33,-3.48,,,,
96448,10.1021/acsapm.4c02826,10.1021/acsapm.4c02826,PBDB-T,5TO,PBDB-T,5TO,CCCCC(CC)Cc1ccc(-c2c3cc(-c4ccc(-c5sc(-c6cccs6)c6c5C(=O)c5c(CC(CC)CCCC)sc(CC(CC)CCCC)c5C6=O)s4)sc3c(-c3ccc(CC(CC)CCCC)s3)c3ccsc23)s1,,0.89,15.06,59.11,7.88,7.92274974,0.542509390862951,,,1:1,1-chloronaphthalene,CN,,ITO/ZnO/active layers/MoO3/Ag,inverted,ZnO,ZnO,MoO3,MoO3,,chloroform,chloroform,,-5.33,-3.48,,,,
96456,10.1021/acsenergylett.0c00537,10.1021/acsenergylett.0c00537,PBDB-T,Y1,PBDB-T,Y1,CCCCC(CC)Cc1ccc(-c2c3cc(-c4ccc(-c5sc(-c6cccs6)c6c5C(=O)c5c(CC(CC)CCCC)sc(CC(CC)CCCC)c5C6=O)s4)sc3c(-c3ccc(CC(CC)CCCC)s3)c3ccsc23)s1,CCCCC(CC)Cn1nc2c(n1)c1c3sc4cc(/C=C5\C(=O)c6ccccc6C5=C(C#N)C#N)sc4c3n(CC(CC)CCCC)c1c1c2c2sc3cc(/C=C4\C(=O)c5ccccc5C4=C(C#N)C#N)sc3c2n1CC(CC)CCCC,0.87,22.44,69.1,13.42,13.490254799999995,0.5235081967212905,,13.42,,,,,,organic solar cell,,,,,,,,,-5.33,-3.48,,-5.45,-3.95,
96457,10.1021/acsenergylett.0c00537,10.1021/acsenergylett.0c00537,PBDB-T,Y2,PBDB-T,Y2,CCCCC(CC)Cc1ccc(-c2c3cc(-c4ccc(-c5sc(-c6cccs6)c6c5C(=O)c5c(CC(CC)CCCC)sc(CC(CC)CCCC)c5C6=O)s4)sc3c(-c3ccc(CC(CC)CCCC)s3)c3ccsc23)s1,CCCCC(CC)Cn1nc2c(n1)c1c3sc4cc(/C=C5\C(=O)c6cscc6C5=C(C#N)C#N)sc4c3n(CC(CC)CCCC)c1c1c2c2sc3cc(/C=C4\C(=O)c5cscc5C4=C(C#N)C#N)sc3c2n1CC(CC)CCCC,0.82,23.56,69.4,13.4,13.4075248,0.0561552238806011,,13.4,,,,,,,,,,,,,,,-5.33,-3.48,,-5.43,-4.04,
96458,10.1021/acsenergylett.0c00537,10.1021/acsenergylett.0c00537,PBDB-T,Y16,PBDB-T,Y16,CCCCC(CC)Cc1ccc(-c2c3cc(-c4ccc(-c5sc(-c6cccs6)c6c5C(=O)c5c(CC(CC)CCCC)sc(CC(CC)CCCC)c5C6=O)s4)sc3c(-c3ccc(CC(CC)CCCC)s3)c3ccsc23)s1,,0.91,21.33,66.69,13.0,12.94472907,0.4251610000000055,,13.0,,,,,,,,,,,,,,,-5.33,-3.48,,,,
96459,10.1021/acsenergylett.0c00537,10.1021/acsenergylett.0c00537,PM6,Y1-4F,PM6,Y1-4F,COC(=O)C(C)(C)c1cc(C)cc(-c2sc3c4sc5cc(/C=C6/C(=O)c7cc(F)cc(c7)C(=O)/C6=C\c6cc(C(C)(C)C(=O)OC)c(-c7cc(C)cc(C(C)(C)C(=O)OC)c7)s6)sc5c4c(C(C)(C)C(=O)OC)ccc2-3)c1,CCCCC(CC)Cn1nc2c(n1)c1c3sc4cc(/C=C5\C(=O)c6cc(F)c(F)cc6C5=C(C#N)C#N)sc4c3n(CC(CC)CCCC)c1c1c2c2sc3cc(/C=C4\C(=O)c5cc(F)c(F)cc5C4=C(C#N)C#N)sc3c2n1CC(CC)CCCC,0.84,24.8,71.21,14.8,14.8344672,0.2328864864864739,,14.8,,,,,,,,,,,,,,,-5.56,-3.65,,-5.56,-4.11,
96460,10.1021/acsenergylett.0c00537,10.1021/acsenergylett.0c00537,PBDB-T,Y14,PBDB-T,Y14,CCCCC(CC)Cc1ccc(-c2c3cc(-c4ccc(-c5sc(-c6cccs6)c6c5C(=O)c5c(CC(CC)CCCC)sc(CC(CC)CCCC)c5C6=O)s4)sc3c(-c3ccc(CC(CC)CCCC)s3)c3ccsc23)s1,CCCCCCCCCCCc1c(/C=C2\C(=O)c3cc(F)ccc3C2=C(C#N)C#N)sc2c1sc1c3c4nn(CC(CC)CCCC)nc4c4c5sc6c(CCCCCCCCCCC)c(/C=C7\C(=O)c8cc(F)ccc8C7=C(C#N)C#N)sc6c5n(CC(CC)CCCC)c4c3n(CC(CC)CCCC)c21,0.8,26.15,71.48,14.92,14.953616000000002,0.2253083109919711,,14.92,,,,,,organic solar cell,,,,,,,,,-5.33,-3.48,,-5.56,-4.01,
96461,10.1021/acsenergylett.0c00537,10.1021/acsenergylett.0c00537,PM6,Y15,PM6,Y15,COC(=O)C(C)(C)c1cc(C)cc(-c2sc3c4sc5cc(/C=C6/C(=O)c7cc(F)cc(c7)C(=O)/C6=C\c6cc(C(C)(C)C(=O)OC)c(-c7cc(C)cc(C(C)(C)C(=O)OC)c7)s6)sc5c4c(C(C)(C)C(=O)OC)ccc2-3)c1,,0.87,23.79,68.49,14.13,14.175580769999996,0.3225815286623885,,14.13,,,,,,,,,,,,,,,-5.56,-3.65,,,,
96462,10.1021/acsenergylett.0c00537,10.1021/acsenergylett.0c00537,PM6,Y11,PM6,Y11,COC(=O)C(C)(C)c1cc(C)cc(-c2sc3c4sc5cc(/C=C6/C(=O)c7cc(F)cc(c7)C(=O)/C6=C\c6cc(C(C)(C)C(=O)OC)c(-c7cc(C)cc(C(C)(C)C(=O)OC)c7)s6)sc5c4c(C(C)(C)C(=O)OC)ccc2-3)c1,CCn1nc2c(n1)c1c3sc4cc(/C=C5\C(=O)c6cc(F)c(F)cc6C5=C(C#N)C#N)sc4c3n(CC)c1c1c2c2sc3cc(/C=C4\C(=O)c5cc(F)c(F)cc5C4=C(C#N)C#N)sc3c2n1CC,0.83,26.74,74.33,16.54,16.496948859999996,0.2602850060459666,,16.54,,,,,,,,,,,,,,,-5.56,-3.65,,,,
96463,10.1021/acsenergylett.0c00537,10.1021/acsenergylett.0c00537,PM6,AQx,PM6,AQx,COC(=O)C(C)(C)c1cc(C)cc(-c2sc3c4sc5cc(/C=C6/C(=O)c7cc(F)cc(c7)C(=O)/C6=C\c6cc(C(C)(C)C(=O)OC)c(-c7cc(C)cc(C(C)(C)C(=O)OC)c7)s6)sc5c4c(C(C)(C)C(=O)OC)ccc2-3)c1,CCCCCCCCCCCc1c(/C=C2\C(=O)c3cc(F)c(F)cc3C2=C(C#N)C#N)sc2c1sc1c3c4nc(C)c(C)nc4c4c5sc6c(CCCCCCCCCCC)c(/C=C7\C(=O)c8cc(F)c(F)cc8C7=C(C#N)C#N)sc6c5n(CC)c4c3n(CC)c21,0.89,22.18,67.14,13.31,13.253570280000002,0.4239648384673087,,13.31,,,,,,,,,,,,,,,-5.56,-3.65,,-5.59,-3.85,
96464,10.1021/acsenergylett.0c00537,10.1021/acsenergylett.0c00537,PM6,AQx-2,PM6,AQx-2,COC(=O)C(C)(C)c1cc(C)cc(-c2sc3c4sc5cc(/C=C6/C(=O)c7cc(F)cc(c7)C(=O)/C6=C\c6cc(C(C)(C)C(=O)OC)c(-c7cc(C)cc(C(C)(C)C(=O)OC)c7)s6)sc5c4c(C(C)(C)C(=O)OC)ccc2-3)c1,CCCCCCCCCCCc1c(/C=C2\C(=O)c3cc(F)c(F)cc3C2=C(C#N)C#N)sc2c1sc1c3c4nccnc4c4c5sc6c(CCCCCCCCCCC)c(/C=C7\C(=O)c8cc(F)c(F)cc8C7=C(C#N)C#N)sc6c5n(CC)c4c3n(CC)c21,0.86,25.38,76.25,16.64,16.642935,0.0176382211538509,,16.64,,,,,,,,,,,,,,,-5.56,-3.65,,-5.62,-3.88,
96465,10.1021/acsenergylett.0c00537,10.1021/acsenergylett.0c00537,PBDB-T,Y5,PBDB-T,Y5,CCCCC(CC)Cc1ccc(-c2c3cc(-c4ccc(-c5sc(-c6cccs6)c6c5C(=O)c5c(CC(CC)CCCC)sc(CC(CC)CCCC)c5C6=O)s4)sc3c(-c3ccc(CC(CC)CCCC)s3)c3ccsc23)s1,CCCCCCCCCCCc1c(/C=C2\C(=O)c3ccccc3C2=C(C#N)C#N)sc2c1sc1c3c4nsnc4c4c5sc6c(CCCCCCCCCCC)c(/C=C7\C(=O)c8ccccc8C7=C(C#N)C#N)sc6c5n(CC(CC)CCCC)c4c3n(CC(CC)CCCC)c21,0.87,22.6,71.4,14.0,14.038668000000005,0.2762000000000216,,14.0,,,,,,,,,,,,,,,-5.33,-3.48,,-5.55,-3.87,
96466,10.1021/acsenergylett.0c00537,10.1021/acsenergylett.0c00537,PM6,Y6,PM6,Y6,COC(=O)C(C)(C)c1cc(C)cc(-c2sc3c4sc5cc(/C=C6/C(=O)c7cc(F)cc(c7)C(=O)/C6=C\c6cc(C(C)(C)C(=O)OC)c(-c7cc(C)cc(C(C)(C)C(=O)OC)c7)s6)sc5c4c(C(C)(C)C(=O)OC)ccc2-3)c1,CCCCCCCCCCCc1c(/C=C2\C(=O)c3cc(F)c(F)cc3C2=C(C#N)C#N)sc2c1sc1c3c4nsnc4c4c5sc6c(CCCCCCCCCCC)c(/C=C7\C(=O)c8cc(F)c(F)cc8C7=C(C#N)C#N)sc6c5n(CC(CC)CCCC)c4c3n(CC(CC)CCCC)c21,0.83,25.3,74.8,15.7,15.707252,0.0461910828025437,,15.7,,,,,,,,,,,,,,,-5.56,-3.65,,-5.65,-4.09,
96467,10.1021/acsenergylett.0c00537,10.1021/acsenergylett.0c00537,PM6,BTP-4Cl,PM6,BTP-4Cl,COC(=O)C(C)(C)c1cc(C)cc(-c2sc3c4sc5cc(/C=C6/C(=O)c7cc(F)cc(c7)C(=O)/C6=C\c6cc(C(C)(C)C(=O)OC)c(-c7cc(C)cc(C(C)(C)C(=O)OC)c7)s6)sc5c4c(C(C)(C)C(=O)OC)ccc2-3)c1,CCCCCCCCCc1c(/C=C2\C(=O)c3cc(Cl)c(Cl)cc3C2=C(C#N)C#N)sc2c1sc1c3c4nsnc4c4c5sc6c(CCC)c(/C=C7\C(=O)c8cc(Cl)c(Cl)cc8C7=C(C#N)C#N)sc6c5n(CC(CCCC)CCCCCC)c4c3n(CC(CCCC)CCCCCC)c21,0.87,25.4,75.0,16.5,16.5735,0.4454545454545408,,16.5,,,,,,,,,,,,,,,-5.56,-3.65,,-5.66,-4.14,
96468,10.1021/acsenergylett.0c00537,10.1021/acsenergylett.0c00537,PM6,BTP-4F-12,PM6,Y6,COC(=O)C(C)(C)c1cc(C)cc(-c2sc3c4sc5cc(/C=C6/C(=O)c7cc(F)cc(c7)C(=O)/C6=C\c6cc(C(C)(C)C(=O)OC)c(-c7cc(C)cc(C(C)(C)C(=O)OC)c7)s6)sc5c4c(C(C)(C)C(=O)OC)ccc2-3)c1,CCCCCCCCCCCc1c(/C=C2\C(=O)c3cc(F)c(F)cc3C2=C(C#N)C#N)sc2c1sc1c3c4nsnc4c4c5sc6c(CCCCCCCCCCC)c(/C=C7\C(=O)c8cc(F)c(F)cc8C7=C(C#N)C#N)sc6c5n(CC(CC)CCCC)c4c3n(CC(CC)CCCC)c21,0.86,25.3,76.0,16.4,16.53608,0.8297560975609741,,16.4,,,,,,,,,,,,,,,-5.56,-3.65,,-5.65,-4.09,
96469,10.1021/acsenergylett.0c00537,10.1021/acsenergylett.0c00537,PM6,N-C11,PM6,N-C11,COC(=O)C(C)(C)c1cc(C)cc(-c2sc3c4sc5cc(/C=C6/C(=O)c7cc(F)cc(c7)C(=O)/C6=C\c6cc(C(C)(C)C(=O)OC)c(-c7cc(C)cc(C(C)(C)C(=O)OC)c7)s6)sc5c4c(C(C)(C)C(=O)OC)ccc2-3)c1,,0.85,21.47,70.6,12.91,12.884147,0.2002556158017154,,12.91,,,,,,,,,,,,,,,-5.56,-3.65,,,,
96470,10.1021/acsenergylett.0c00537,10.1021/acsenergylett.0c00537,PM6,N3,PM6,N3,COC(=O)C(C)(C)c1cc(C)cc(-c2sc3c4sc5cc(/C=C6/C(=O)c7cc(F)cc(c7)C(=O)/C6=C\c6cc(C(C)(C)C(=O)OC)c(-c7cc(C)cc(C(C)(C)C(=O)OC)c7)s6)sc5c4c(C(C)(C)C(=O)OC)ccc2-3)c1,CCCCCCCCCCCC1=C(/C=C2\C(=O)C3=CC(F)=C(F)C=C3C2=C(C#N)C#N)SC2=C1SC1=C2N(CCC(CC)CCCC)C2=C1C1=NSN=C1C1=C2N(CCC(CC)CCCC)C2=C1SC1=C2SC(/C=C2\C(=O)C3=CC(F)=C(F)C=C3C2=C(C#N)C#N)=C1CCCCCCCCCCC,0.84,25.81,73.9,15.98,16.0218156,0.2616745932415495,,15.98,,,,,,,,,,,,,,,-5.56,-3.65,,-5.64,-3.86,
96471,10.1021/acsenergylett.0c00537,10.1021/acsenergylett.0c00537,PM6,N4,PM6,N4,COC(=O)C(C)(C)c1cc(C)cc(-c2sc3c4sc5cc(/C=C6/C(=O)c7cc(F)cc(c7)C(=O)/C6=C\c6cc(C(C)(C)C(=O)OC)c(-c7cc(C)cc(C(C)(C)C(=O)OC)c7)s6)sc5c4c(C(C)(C)C(=O)OC)ccc2-3)c1,CCCCCCCCN1C(=O)c2cc(-c3ccc(C=C4C(=O)c5ccccc5C4=O)s3)c3c4c(cc(-c5ccc(C=C6C(=O)c7ccccc7C6=O)s5)c(c24)C1=O)C(=O)N(CCCCCCCC)C3=O,0.82,25.01,69.9,14.31,14.3352318,0.1763228511530291,,14.31,,,,,,,,,,,,,,,-5.56,-3.65,,-5.54,-3.67,
96472,10.1021/acsenergylett.0c00537,10.1021/acsenergylett.0c00537,PM6,BTP-4Cl-12,PM6,BTP-4Cl-12,COC(=O)C(C)(C)c1cc(C)cc(-c2sc3c4sc5cc(/C=C6/C(=O)c7cc(F)cc(c7)C(=O)/C6=C\c6cc(C(C)(C)C(=O)OC)c(-c7cc(C)cc(C(C)(C)C(=O)OC)c7)s6)sc5c4c(C(C)(C)C(=O)OC)ccc2-3)c1,,0.86,25.6,77.6,17.0,17.084416,0.4965647058823584,,17.0,,,,,,,,,,,,,,,-5.56,-3.65,,,,
96473,10.1021/acsenergylett.0c00537,10.1021/acsenergylett.0c00537,PBDB-T,BTP-M,PBDB-T,BTP-M,CCCCC(CC)Cc1ccc(-c2c3cc(-c4ccc(-c5sc(-c6cccs6)c6c5C(=O)c5c(CC(CC)CCCC)sc(CC(CC)CCCC)c5C6=O)s4)sc3c(-c3ccc(CC(CC)CCCC)s3)c3ccsc23)s1,CCc1c(/C=C2\C(=O)c3ccc(C)cc3C2=C(C#N)C#N)sc2c1sc1c3c4nsnc4c4c5sc6c(CC)c(/C=C7\C(=O)c8ccc(C)cc8C7=C(C#N)C#N)sc6c5n(CC)c4c3n(CC)c21,0.9,23.06,68.76,14.24,14.2704504,0.2138370786516814,,14.24,,,,,,organic solar cell,,,,,,,,,-5.33,-3.48,,-5.48,-3.81,
96474,10.1021/acsenergylett.0c00537,10.1021/acsenergylett.0c00537,PBDB-T,BTTPC,PBDB-T,BTTPC,CCCCC(CC)Cc1ccc(-c2c3cc(-c4ccc(-c5sc(-c6cccs6)c6c5C(=O)c5c(CC(CC)CCCC)sc(CC(CC)CCCC)c5C6=O)s4)sc3c(-c3ccc(CC(CC)CCCC)s3)c3ccsc23)s1,CCc1c(/C=C2\C(=O)c3cc4ccsc4cc3C2=C(C#N)C#N)sc2c1sc1c3c4nsnc4c4c5sc6c(CC)c(/C=C7\C(=O)c8cc9ccsc9cc8C7=C(C#N)C#N)sc6c5n(CC)c4c3n(CC)c21,0.89,22.25,73.0,14.51,14.455825000000004,0.3733631977946051,,14.51,,,,,,organic solar cell,,,,,,,,,-5.33,-3.48,,-5.47,-3.78,
96475,10.1021/acsenergylett.0c00537,10.1021/acsenergylett.0c00537,PBDB-T,BTTPC-Br,PBDB-T,BTTPC-Br,CCCCC(CC)Cc1ccc(-c2c3cc(-c4ccc(-c5sc(-c6cccs6)c6c5C(=O)c5c(CC(CC)CCCC)sc(CC(CC)CCCC)c5C6=O)s4)sc3c(-c3ccc(CC(CC)CCCC)s3)c3ccsc23)s1,CCc1c(/C=C2\C(=O)c3cc4cc(Br)sc4cc3C2=C(C#N)C#N)sc2c1sc1c3c4nsnc4c4c5sc6c(CC)c(/C=C7\C(=O)c8cc9cc(Br)sc9cc8C7=C(C#N)C#N)sc6c5n(CC)c4c3n(CC)c21,0.86,24.71,71.0,15.22,15.087926000000005,0.8677660972404572,,15.22,,,,,,organic solar cell,,,,,,,,,-5.33,-3.48,,-5.54,-3.88,
96477,10.1021/acsenergylett.0c00537,10.1021/acsenergylett.0c00537,PM7,Y6,PM7,Y6,CCCCC(CC)Cc1sc(-c2c3ccsc3c(-c3cc(Cl)c(CC(CC)CCCC)s3)c3sc(-c4ccc(-c5sc(-c6cccs6)c6c5C(=O)c5c(CC(CC)CCCC)sc(CC(CC)CCCC)c5C6=O)s4)cc23)cc1Cl,CCCCCCCCCCCc1c(/C=C2\C(=O)c3cc(F)c(F)cc3C2=C(C#N)C#N)sc2c1sc1c3c4nsnc4c4c5sc6c(CCCCCCCCCCC)c(/C=C7\C(=O)c8cc(F)c(F)cc8C7=C(C#N)C#N)sc6c5n(CC(CC)CCCC)c4c3n(CC(CC)CCCC)c21,0.9,25.64,74.0,17.04,17.07624,0.2126760563380245,,,,,,,,,,,,,,,,,-5.575,-3.67,,-5.65,-4.09,
96478,10.1021/acsenergylett.0c00537,10.1021/acsenergylett.0c00537,P2F-EHp,Y6,P2F-EHp,Y6,CCc1c(F)cc(-c2c3cc(-c4ccc(-c5c6c(c(-c7ccc(-c8cc9c(-c%10cc(F)c(CC)c(F)c%10)c%10sc(-c%11ccc(-c%12c%13c(c(-c%14ccc(-c%15cc%16c(-c%17cc(F)c(CC)c(F)c%17)c%17sc(-c%18ccc(-c%19c%20c(c(-c%21cccs%21)c%21nn(CC)nc%19%21)C(=O)N(CC)C%20=O)s%18)cc%17c(-c%17cc(F)c(CC)c(F)c%17)c%16s%15)s%14)c%14nn(CC)nc%12%14)C(=O)N(CC)C%13=O)s%11)cc%10c(-c%10cc(F)c(CC)c(F)c%10)c9s8)s7)c7nn(CC)nc57)C(=O)N(CC)C6=O)s4)sc3c(-c3cc(F)c(CC)c(F)c3)c3ccsc23)cc1F,CCCCCCCCCCCc1c(/C=C2\C(=O)c3cc(F)c(F)cc3C2=C(C#N)C#N)sc2c1sc1c3c4nsnc4c4c5sc6c(CCCCCCCCCCC)c(/C=C7\C(=O)c8cc(F)c(F)cc8C7=C(C#N)C#N)sc6c5n(CC(CC)CCCC)c4c3n(CC(CC)CCCC)c21,0.81,26.68,74.11,16.02,16.01576388,0.0264426966292014,,,,,,,,organic solar cell,,,,,,,,,-5.38,-3.06,,-5.65,-4.09,
96479,10.1021/acsenergylett.0c00537,10.1021/acsenergylett.0c00537,S1,Y6,S1,Y6,CCCCC(CC)Cc1sc(-c2c3cc(-c4ccc(-c5sc(-c6ccc(-c7cc8c(-c9cc(F)c(CC(CC)CCCC)s9)c9sc(-c%10scc(C(=O)OC)c%10F)cc9c(-c9cc(F)c(CC(CC)CCCC)s9)c8s7)s6)c6c5C(=O)c5c(CC(CC)CCCC)sc(CC(CC)CCCC)c5C6=O)s4)sc3c(-c3cc(F)c(CC(CC)CCCC)s3)c3ccsc23)cc1F,CCCCCCCCCCCc1c(/C=C2\C(=O)c3cc(F)c(F)cc3C2=C(C#N)C#N)sc2c1sc1c3c4nsnc4c4c5sc6c(CCCCCCCCCCC)c(/C=C7\C(=O)c8cc(F)c(F)cc8C7=C(C#N)C#N)sc6c5n(CC(CC)CCCC)c4c3n(CC(CC)CCCC)c21,0.88,25.4,73.7,16.42,16.473424,0.325359317904992,,,,,,,,,,,,,,,,,,,,-5.65,-4.09,
96480,10.1021/acsenergylett.0c00537,10.1021/acsenergylett.0c00537,Pt10,Y6,Pt10,Y6,,CCCCCCCCCCCc1c(/C=C2\C(=O)c3cc(F)c(F)cc3C2=C(C#N)C#N)sc2c1sc1c3c4nsnc4c4c5sc6c(CCCCCCCCCCC)c(/C=C7\C(=O)c8cc(F)c(F)cc8C7=C(C#N)C#N)sc6c5n(CC(CC)CCCC)c4c3n(CC(CC)CCCC)c21,0.81,26.45,76.3,16.35,16.3468935,0.0190000000000075,,,,,,,,,,,,,,,,,,,,-5.65,-4.09,
96481,10.1021/acsenergylett.0c00537,10.1021/acsenergylett.0c00537,PTQ10,Y6,PTQ10,Y6,CCCCCCCCC(CCCCCC)COc1cnc2c(-c3cccs3)c(F)c(F)cc2n1,CCCCCCCCCCCc1c(/C=C2\C(=O)c3cc(F)c(F)cc3C2=C(C#N)C#N)sc2c1sc1c3c4nsnc4c4c5sc6c(CCCCCCCCCCC)c(/C=C7\C(=O)c8cc(F)c(F)cc8C7=C(C#N)C#N)sc6c5n(CC(CC)CCCC)c4c3n(CC(CC)CCCC)c21,0.87,24.81,75.1,16.21,16.210109699999997,0.0006767427513626,,,,,,,,organic solar cell,,,,,,,,,-5.54,-2.92,,-5.65,-4.09,
96482,10.1021/acsenergylett.0c00537,10.1021/acsenergylett.0c00537,PTQ11,TPT10,PTQ11,TPT10,CCOc1nc2cc(F)c(F)c(-c3ccc(-c4c(F)c(F)c(-c5ccc(-c6c(F)c(F)c(-c7cccs7)c7nc(C)c(OCC)nc67)s5)c5nc(C)c(OCC)nc45)s3)c2nc1C,CCCCCCCCCCCc1c(/C=C2\C(=O)c3ccc(Br)cc3C2=C(C#N)C#N)sc2c1sc1c3c4nsnc4c4c5sc6c(CCCCCCCCCCC)c(/C=C7\C(=O)c8ccc(Br)cc8C7=C(C#N)C#N)sc6c5n(CC(CC)CCCC)c4c3n(CC(CC)CCCC)c21,0.88,24.79,74.8,16.32,16.3177696,0.0136666666666787,,,,,,,,,,,,,,,,,-5.52,-2.76,,-5.52,-3.99,
96483,10.1021/acsenergylett.0c00537,10.1021/acsenergylett.0c00537,PBTT-F,Y6,PBTT-F,Y6,CCCCC(CC)Cc1sc(-c2c3cc(-c4ccc(-c5sc(-c6cccs6)c6c5C(=O)c5c(sc(CC(CC)CCCC)c5CC(CC)CCCC)C6=O)s4)sc3c(-c3cc(F)c(CC(CC)CCCC)s3)c3ccsc23)cc1F,CCCCCCCCCCCc1c(/C=C2\C(=O)c3cc(F)c(F)cc3C2=C(C#N)C#N)sc2c1sc1c3c4nsnc4c4c5sc6c(CCCCCCCCCCC)c(/C=C7\C(=O)c8cc(F)c(F)cc8C7=C(C#N)C#N)sc6c5n(CC(CC)CCCC)c4c3n(CC(CC)CCCC)c21,0.84,24.8,77.1,16.1,16.061472,0.2393043478261055,,,,,,,,,,,,,,,,,-5.48,-3.68,,-5.65,-4.09,
96484,10.1021/acsenergylett.0c00537,10.1021/acsenergylett.0c00537,D16,Y6,L1,Y6,CCc1csc(-c2cc3oc(=O)c4cc(-c5cc(CC)c(-c6cc7c(-c8ccc(CC)s8)c8sc(-c9sc(-c%10cc%11oc(=O)c%12cc(-c%13cc(CC)c(-c%14cc%15c(-c%16ccc(CC)s%16)c%16sc(-c%17sc(-c%18cc%19oc(=O)c%20cc(-c%21cc(CC)c(-c%22cc%23c(-c%24ccc(CC)s%24)c%24sccc%24c(-c%24ccc(CC)s%24)c%23s%22)s%21)sc%20c%19s%18)cc%17CC)cc%16c(-c%16ccc(CC)s%16)c%15s%14)s%13)sc%12c%11s%10)cc9CC)cc8c(-c8ccc(CC)s8)c7s6)s5)sc4c3s2)c1,CCCCCCCCCCCc1c(/C=C2\C(=O)c3cc(F)c(F)cc3C2=C(C#N)C#N)sc2c1sc1c3c4nsnc4c4c5sc6c(CCCCCCCCCCC)c(/C=C7\C(=O)c8cc(F)c(F)cc8C7=C(C#N)C#N)sc6c5n(CC(CC)CCCC)c4c3n(CC(CC)CCCC)c21,0.85,26.61,73.8,16.72,16.692452999999997,0.1647547846890071,,,,,,,,organic solar cell,,,,,,,,,,,,-5.65,-4.09,
96485,10.1021/acsenergylett.0c00537,10.1021/acsenergylett.0c00537,D18,Y6,D18,Y6,CCCCCCC(CCCC)Cc1csc(-c2cc3c4nsnc4c4cc(-c5cc(CC(CCCC)CCCCCC)c(-c6cc7c(-c8cc(F)c(CC(CC)CCCC)s8)c8sccc8c(-c8cc(F)c(CC(CC)CCCC)s8)c7s6)s5)sc4c3s2)c1,CCCCCCCCCCCc1c(/C=C2\C(=O)c3cc(F)c(F)cc3C2=C(C#N)C#N)sc2c1sc1c3c4nsnc4c4c5sc6c(CCCCCCCCCCC)c(/C=C7\C(=O)c8cc(F)c(F)cc8C7=C(C#N)C#N)sc6c5n(CC(CC)CCCC)c4c3n(CC(CC)CCCC)c21,0.86,27.7,76.6,18.22,18.247652,0.1517672886937419,,18.22,,,,,,organic solar cell,,,,,,,,,-5.51,-2.77,,-5.65,-4.09,
96498,10.1021/acsenergylett.2c01438,10.1021/acsenergylett.2c01438,PM6,BTP-BO-4F,PM6,BTP-BO-4F,COC(=O)C(C)(C)c1cc(C)cc(-c2sc3c4sc5cc(/C=C6/C(=O)c7cc(F)cc(c7)C(=O)/C6=C\c6cc(C(C)(C)C(=O)OC)c(-c7cc(C)cc(C(C)(C)C(=O)OC)c7)s6)sc5c4c(C(C)(C)C(=O)OC)ccc2-3)c1,CCCCCCCCCCCc1c(/C=C2\C(=O)c3cc(F)c(F)cc3C2=C(C#N)C#N)sc2c1sc1c3c4nsnc4c4c5sc6c(CCCCCCCCCCC)c(/C=C7\C(=O)c8cc(F)c(F)cc8C7=C(C#N)C#N)sc6c5n(C[C@H](CCCC)CCCCCC)c4c3n(CC(CCCC)CCCCCC)c21,0.848,25.72,76.51,16.73,16.687259456,0.2554724686192517,16.57,16.73,1:1.2,,,,ITO/PEDOT:PSS/active layer/PDINN/Ag,conventional,PDINN,PDINN,PEDOT:PSS,PEDOT:PSS,,,,,-5.56,-3.65,,,,
96502,10.1021/acsenergylett.3c00891,10.1021/acsenergylett.3c00891,PTQ10,Y12,PTQ10,Y12,CCCCCCCCC(CCCCCC)COc1cnc2c(-c3cccs3)c(F)c(F)cc2n1,CCCCCCCCCCCC1=C(/C=C2\C(=O)C3=C(C=C(F)C(F)=C3)C2=C(C#N)C#N)SC2=C1SC1=C2N(CC(CCCC)CCCCCC)C2=C1C1=NSN=C1C1=C2N(CC(CCCC)CCCCCC)C2=C1SC1=C2SC(/C=C2\C(=O)C3=C(C=C(F)C(F)=C3)C2=C(C#N)C#N)=C1CCCCCCCCCCC,0.87,21.3,60.0,12.4,11.1186,10.333870967741946,10.74,12.4,1:1.2,,,,inverted,inverted,ZnO,ZnO,MoOx,MoO3,100.0,"1,2-xylene",o-xylene,,-5.54,-2.92,,,,
96503,10.1021/acsenergylett.3c00891,10.1021/acsenergylett.3c00891,PTQ10,Y12,PTQ10,Y12,CCCCCCCCC(CCCCCC)COc1cnc2c(-c3cccs3)c(F)c(F)cc2n1,CCCCCCCCCCCC1=C(/C=C2\C(=O)C3=C(C=C(F)C(F)=C3)C2=C(C#N)C#N)SC2=C1SC1=C2N(CC(CCCC)CCCCCC)C2=C1C1=NSN=C1C1=C2N(CC(CCCC)CCCCCC)C2=C1SC1=C2SC(/C=C2\C(=O)C3=C(C=C(F)C(F)=C3)C2=C(C#N)C#N)=C1CCCCCCCCCCC,0.86,24.6,68.0,14.5,14.386080000000002,0.7856551724137826,13.37,14.5,1:1.2,,,,inverted,inverted,ZnO,ZnO,MoOx,MoO3,100.0,2MeTHF,2-MeTHF,,-5.54,-2.92,,,,
96504,10.1021/acsenergylett.3c00891,10.1021/acsenergylett.3c00891,PTQ10,Y12,PTQ10,Y12,CCCCCCCCC(CCCCCC)COc1cnc2c(-c3cccs3)c(F)c(F)cc2n1,CCCCCCCCCCCC1=C(/C=C2\C(=O)C3=C(C=C(F)C(F)=C3)C2=C(C#N)C#N)SC2=C1SC1=C2N(CC(CCCC)CCCCCC)C2=C1C1=NSN=C1C1=C2N(CC(CCCC)CCCCCC)C2=C1SC1=C2SC(/C=C2\C(=O)C3=C(C=C(F)C(F)=C3)C2=C(C#N)C#N)=C1CCCCCCCCCCC,0.89,12.3,44.0,4.9,4.816680000000001,1.7004081632652983,3.25,4.9,1:1.2,,,,inverted,inverted,ZnO,ZnO,MoOx,MoO3,100.0,CPME,CPME,,-5.54,-2.92,,,,
96505,10.1021/acsenergylett.3c00891,10.1021/acsenergylett.3c00891,FO6-T,Y12,FO6-T,Y12,,CCCCCCCCCCCC1=C(/C=C2\C(=O)C3=C(C=C(F)C(F)=C3)C2=C(C#N)C#N)SC2=C1SC1=C2N(CC(CCCC)CCCCCC)C2=C1C1=NSN=C1C1=C2N(CC(CCCC)CCCCCC)C2=C1SC1=C2SC(/C=C2\C(=O)C3=C(C=C(F)C(F)=C3)C2=C(C#N)C#N)=C1CCCCCCCCCCC,0.82,21.3,61.0,10.8,10.65426,1.3494444444444442,9.52,10.8,1:1.2,,,,inverted,inverted,ZnO,ZnO,MoOx,MoO3,100.0,"1,2-xylene",o-xylene,100.0,,,,,,
96506,10.1021/acsenergylett.3c00891,10.1021/acsenergylett.3c00891,FO6-T,Y12,FO6-T,Y12,,CCCCCCCCCCCC1=C(/C=C2\C(=O)C3=C(C=C(F)C(F)=C3)C2=C(C#N)C#N)SC2=C1SC1=C2N(CC(CCCC)CCCCCC)C2=C1C1=NSN=C1C1=C2N(CC(CCCC)CCCCCC)C2=C1SC1=C2SC(/C=C2\C(=O)C3=C(C=C(F)C(F)=C3)C2=C(C#N)C#N)=C1CCCCCCCCCCC,0.79,26.3,58.0,11.4,12.05066,5.707543859649125,11.01,11.4,1:1.2,,,,inverted,inverted,ZnO,ZnO,MoOx,MoO3,100.0,2MeTHF,2-MeTHF,100.0,,,,,,
96507,10.1021/acsenergylett.3c00891,10.1021/acsenergylett.3c00891,FO6-T,Y12,FO6-T,Y12,,CCCCCCCCCCCC1=C(/C=C2\C(=O)C3=C(C=C(F)C(F)=C3)C2=C(C#N)C#N)SC2=C1SC1=C2N(CC(CCCC)CCCCCC)C2=C1C1=NSN=C1C1=C2N(CC(CCCC)CCCCCC)C2=C1SC1=C2SC(/C=C2\C(=O)C3=C(C=C(F)C(F)=C3)C2=C(C#N)C#N)=C1CCCCCCCCCCC,0.79,11.1,36.0,3.3,3.1568400000000003,4.338181818181804,2.44,3.3,1:1.2,,,,inverted,inverted,ZnO,ZnO,MoOx,MoO3,100.0,CPME,CPME,100.0,,,,,,
96513,10.1021/acsenergylett.4c00043,10.1021/acsenergylett.4c00043,D18,S-F,D18,S-F,CCCCCCC(CCCC)Cc1csc(-c2cc3c4nsnc4c4cc(-c5cc(CC(CCCC)CCCCCC)c(-c6cc7c(-c8cc(F)c(CC(CC)CCCC)s8)c8sccc8c(-c8cc(F)c(CC(CC)CCCC)s8)c7s6)s5)sc4c3s2)c1,,0.87,23.2,77.2,15.4,15.582048000000002,1.1821298701298817,14.94,15.4,,,,,,,,,,,,,,,-5.51,-2.77,,,,
96514,10.1021/acsenergylett.4c00043,10.1021/acsenergylett.4c00043,D18,C-F,D18,C-F,CCCCCCC(CCCC)Cc1csc(-c2cc3c4nsnc4c4cc(-c5cc(CC(CCCC)CCCCCC)c(-c6cc7c(-c8cc(F)c(CC(CC)CCCC)s8)c8sccc8c(-c8cc(F)c(CC(CC)CCCC)s8)c7s6)s5)sc4c3s2)c1,,0.92,24.0,77.1,17.0,17.02368,0.1392941176470518,16.64,17.0,,,,,,,,,,,,,,,-5.51,-2.77,,,,
96515,10.1021/acsenergylett.4c00723,10.1021/acsenergylett.4c00723,PB2,HLG,PB2,HLG,CCCCCCCCCCC(CCCCCCCC)COC(=O)c1cc2c(-c3ccc(-c4cc5c(-c6ccc(CC(CC)CCCC)s6)c6sccc6c(-c6ccc(CC(CC)CCCC)s6)c5s4)s3)sc(-c3cccs3)c2s1,,1.26,4.2,57.9,3.07,3.064068,0.1932247557003128,2.8,3.07,,,,,,,,,,,,,,,-4.94,-3.31,,,,
96518,10.1021/acsenergylett.4c00723,10.1021/acsenergylett.4c00723,PB2,BTP-eC9,PB2,BTP-eC9,CCCCCCCCCCC(CCCCCCCC)COC(=O)c1cc2c(-c3ccc(-c4cc5c(-c6ccc(CC(CC)CCCC)s6)c6sccc6c(-c6ccc(CC(CC)CCCC)s6)c5s4)s3)sc(-c3cccs3)c2s1,CCCCCCCCCc1c(C=C2C(=O)c3cc(Cl)c(Cl)cc3C2=C(C#N)C#N)sc2c1sc1c3c4nsnc4c4c5sc6c(CCCCCCCCC)c(C=C7C(=O)c8cc(Cl)c(Cl)cc8C7=C(C#N)C#N)sc6c5n(CC(CCCC)CCCCCC)c4c3n(CC(CCCC)CCCCCC)c21,0.866,26.7,78.1,18.1,18.0584382,0.2296232044199102,17.7,18.1,,,,,,,,,,,,,,,-4.94,-3.31,,-5.68,-3.9,
96530,10.1021/acsmaterialslett.4c00332,10.1021/acsmaterialslett.4c00332,BSTR-H,N3,BSTR-H,N3,,CCCCCCCCCCCC1=C(/C=C2\C(=O)C3=CC(F)=C(F)C=C3C2=C(C#N)C#N)SC2=C1SC1=C2N(CCC(CC)CCCC)C2=C1C1=NSN=C1C1=C2N(CCC(CC)CCCC)C2=C1SC1=C2SC(/C=C2\C(=O)C3=CC(F)=C(F)C=C3C2=C(C#N)C#N)=C1CCCCCCCCCCC,0.782,25.18,70.08,13.8,13.799284608,0.0051840000000002,13.64,13.8,,,,,,,,,,,,,,,,,,-5.64,-3.86,
96531,10.1021/acsmaterialslett.4c00332,10.1021/acsmaterialslett.4c00332,BSTR-F,N3,BSTR-F,N3,,CCCCCCCCCCCC1=C(/C=C2\C(=O)C3=CC(F)=C(F)C=C3C2=C(C#N)C#N)SC2=C1SC1=C2N(CCC(CC)CCCC)C2=C1C1=NSN=C1C1=C2N(CCC(CC)CCCC)C2=C1SC1=C2SC(/C=C2\C(=O)C3=CC(F)=C(F)C=C3C2=C(C#N)C#N)=C1CCCCCCCCCCC,0.835,24.89,76.64,15.93,15.92820616,0.0112607658505931,15.75,15.93,,,,,,,,,,,,,,,,,,-5.64,-3.86,
96532,10.1021/acsmaterialslett.4c00332,10.1021/acsmaterialslett.4c00332,BSTR-Cl,N3,BSTR-Cl,N3,,CCCCCCCCCCCC1=C(/C=C2\C(=O)C3=CC(F)=C(F)C=C3C2=C(C#N)C#N)SC2=C1SC1=C2N(CCC(CC)CCCC)C2=C1C1=NSN=C1C1=C2N(CCC(CC)CCCC)C2=C1SC1=C2SC(/C=C2\C(=O)C3=CC(F)=C(F)C=C3C2=C(C#N)C#N)=C1CCCCCCCCCCC,0.833,25.05,74.71,15.59,15.589474214999996,0.0033725785760259,15.37,15.59,,,,,,,,,,,,,,,,,,-5.64,-3.86,
96533,10.1021/acsmaterialslett.4c00332,10.1021/acsmaterialslett.4c00332,BSTR-Br,N3,BSTR-Br,N3,,CCCCCCCCCCCC1=C(/C=C2\C(=O)C3=CC(F)=C(F)C=C3C2=C(C#N)C#N)SC2=C1SC1=C2N(CCC(CC)CCCC)C2=C1C1=NSN=C1C1=C2N(CCC(CC)CCCC)C2=C1SC1=C2SC(/C=C2\C(=O)C3=CC(F)=C(F)C=C3C2=C(C#N)C#N)=C1CCCCCCCCCCC,0.827,22.84,72.0,13.6,13.599849599999995,0.0011058823529599,13.46,13.6,,,,,,,,,,,,,,,,,,-5.64,-3.86,
96556,10.1021/acsphotonics.5c02041,10.1021/acsphotonics.5c02041,B1,PY-IT,B1,PY-IT,CCCCCCc1cc(-c2cc3c(-c4ccc(SCC(CC)CCCC)cc4)c4sc(-c5cc(CCCCCC)c(-c6cc(CCCCCC)c(-c7ccc(/C=C8/SC(=S)N(CCCC)C8=O)s7)s6)s5)cc4c(-c4ccc(SCC(CC)CCCC)cc4)c3s2)sc1-c1cc(CCCCCC)c(-c2ccc(/C=C3/SC(=S)N(CCCC)C3=O)s2)s1,CCCCCCCCCCCc1c(/C=C2\C(=O)c3ccccc3C2=C(C#N)C#N)sc2c1sc1c3c4nsnc4c4c5sc6c(CCCCCCCCCCC)c(/C=C7\C(=O)c8cc(-c9cccs9)ccc8C7=C(C#N)C#N)sc6c5n(CC(CCCCCCCC)CCCCCCCCCC)c4c3n(CC(CCCCCCCC)CCCCCCCCCC)c21,0.84,17.86,57.3,8.6,8.5963752,0.0421488372092905,7.0,8.6,,DIO,,0.5%,LBL inverted,inverted,ZnO,,MoO3,,,chloroform,,100.0,-5.37,-3.51,,-5.68,-3.94,
96557,10.1021/acsphotonics.5c02041,10.1021/acsphotonics.5c02041,B1,PY-IT,B1,PY-IT,CCCCCCc1cc(-c2cc3c(-c4ccc(SCC(CC)CCCC)cc4)c4sc(-c5cc(CCCCCC)c(-c6cc(CCCCCC)c(-c7ccc(/C=C8/SC(=S)N(CCCC)C8=O)s7)s6)s5)cc4c(-c4ccc(SCC(CC)CCCC)cc4)c3s2)sc1-c1cc(CCCCCC)c(-c2ccc(/C=C3/SC(=S)N(CCCC)C3=O)s2)s1,CCCCCCCCCCCc1c(/C=C2\C(=O)c3ccccc3C2=C(C#N)C#N)sc2c1sc1c3c4nsnc4c4c5sc6c(CCCCCCCCCCC)c(/C=C7\C(=O)c8cc(-c9cccs9)ccc8C7=C(C#N)C#N)sc6c5n(CC(CCCCCCCC)CCCCCCCCCC)c4c3n(CC(CCCCCCCC)CCCCCCCCCC)c21,0.41,2.93,28.9,0.35,0.3471757,0.8069428571428419,0.07,0.35,,DIO,,0.5%,LBL inverted,inverted,ZnO,,MoO3,,,chloroform,,100.0,-5.37,-3.51,,-5.68,-3.94,
96558,10.1021/acsphotonics.5c02041,10.1021/acsphotonics.5c02041,B1,PY-IT,B1,PY-IT,CCCCCCc1cc(-c2cc3c(-c4ccc(SCC(CC)CCCC)cc4)c4sc(-c5cc(CCCCCC)c(-c6cc(CCCCCC)c(-c7ccc(/C=C8/SC(=S)N(CCCC)C8=O)s7)s6)s5)cc4c(-c4ccc(SCC(CC)CCCC)cc4)c3s2)sc1-c1cc(CCCCCC)c(-c2ccc(/C=C3/SC(=S)N(CCCC)C3=O)s2)s1,CCCCCCCCCCCc1c(/C=C2\C(=O)c3ccccc3C2=C(C#N)C#N)sc2c1sc1c3c4nsnc4c4c5sc6c(CCCCCCCCCCC)c(/C=C7\C(=O)c8cc(-c9cccs9)ccc8C7=C(C#N)C#N)sc6c5n(CC(CCCCCCCC)CCCCCCCCCC)c4c3n(CC(CCCCCCCC)CCCCCCCCCC)c21,0.9,6.97,46.98,2.94,2.9470554,0.2399795918367362,0.9,2.94,,,,,LBL normal,conventional,PDINN,,PEDOT:PSS,,,,,100.0,-5.37,-3.51,,-5.68,-3.94,
