Repository: JiYiqaq/PCE-KA-GNN

# Data directory

- `raw/Active_Database.csv` is the immutable source dataset bundled under CC BY 4.0. Do not overwrite it with processed data.
- `processed/` is created and populated by the training pipeline. Generated `.pt` and `.pth` caches are intentionally ignored by Git because they can exceed GitHub's normal single-file limit.

See `../DATA_LICENSE.md` for provenance, license and checksum information.

File: data/raw/Active_Database.csv (part 332 of 471)
id,doi,doi_norm,donor,acceptor,donor_canonical,acceptor_canonical,donor_smiles,acceptor_smiles,voc,jsc,ff,pce,pce_recomputed,pce_relative_error_percent,pce_avg,pce_best,d_a_ratio,additive,additive_canonical,additive_ratio,device_structure,device_type,etl,etl_canonical,htl,htl_canonical,active_layer_thickness,solvent,solvent_canonical,annealing_temp,homo_d,lumo_d,eg_d,homo_a,lumo_a,eg_a
96559,10.1021/acsphotonics.5c02041,10.1021/acsphotonics.5c02041,B1,PY-IT,B1,PY-IT,CCCCCCc1cc(-c2cc3c(-c4ccc(SCC(CC)CCCC)cc4)c4sc(-c5cc(CCCCCC)c(-c6cc(CCCCCC)c(-c7ccc(/C=C8/SC(=S)N(CCCC)C8=O)s7)s6)s5)cc4c(-c4ccc(SCC(CC)CCCC)cc4)c3s2)sc1-c1cc(CCCCCC)c(-c2ccc(/C=C3/SC(=S)N(CCCC)C3=O)s2)s1,CCCCCCCCCCCc1c(/C=C2\C(=O)c3ccccc3C2=C(C#N)C#N)sc2c1sc1c3c4nsnc4c4c5sc6c(CCCCCCCCCCC)c(/C=C7\C(=O)c8cc(-c9cccs9)ccc8C7=C(C#N)C#N)sc6c5n(CC(CCCCCCCC)CCCCCCCCCC)c4c3n(CC(CCCCCCCC)CCCCCCCCCC)c21,0.12,0.33,25.8,0.01,0.0102168,2.168000000000013,0.01,0.01,,,,,LBL normal,normal,PDINN,,PEDOT:PSS,,,chloroform,,100.0,-5.37,-3.51,,-5.68,-3.94,
96560,10.1021/acsphotonics.5c02041,10.1021/acsphotonics.5c02041,B1,PY-IT,B1,PY-IT,CCCCCCc1cc(-c2cc3c(-c4ccc(SCC(CC)CCCC)cc4)c4sc(-c5cc(CCCCCC)c(-c6cc(CCCCCC)c(-c7ccc(/C=C8/SC(=S)N(CCCC)C8=O)s7)s6)s5)cc4c(-c4ccc(SCC(CC)CCCC)cc4)c3s2)sc1-c1cc(CCCCCC)c(-c2ccc(/C=C3/SC(=S)N(CCCC)C3=O)s2)s1,CCCCCCCCCCCc1c(/C=C2\C(=O)c3ccccc3C2=C(C#N)C#N)sc2c1sc1c3c4nsnc4c4c5sc6c(CCCCCCCCCCC)c(/C=C7\C(=O)c8cc(-c9cccs9)ccc8C7=C(C#N)C#N)sc6c5n(CC(CCCCCCCC)CCCCCCCCCC)c4c3n(CC(CCCCCCCC)CCCCCCCCCC)c21,0.82,10.55,33.49,2.91,2.8972199,0.439178694158078,2.6,2.91,1.2:1,DIO,,0.5%,BHJ inverted,inverted,ZnO,,MoO3,,,chloroform,,100.0,-5.37,-3.51,,-5.68,-3.94,
96561,10.1021/acsphotonics.5c02041,10.1021/acsphotonics.5c02041,B1,PY-IT,B1,PY-IT,CCCCCCc1cc(-c2cc3c(-c4ccc(SCC(CC)CCCC)cc4)c4sc(-c5cc(CCCCCC)c(-c6cc(CCCCCC)c(-c7ccc(/C=C8/SC(=S)N(CCCC)C8=O)s7)s6)s5)cc4c(-c4ccc(SCC(CC)CCCC)cc4)c3s2)sc1-c1cc(CCCCCC)c(-c2ccc(/C=C3/SC(=S)N(CCCC)C3=O)s2)s1,CCCCCCCCCCCc1c(/C=C2\C(=O)c3ccccc3C2=C(C#N)C#N)sc2c1sc1c3c4nsnc4c4c5sc6c(CCCCCCCCCCC)c(/C=C7\C(=O)c8cc(-c9cccs9)ccc8C7=C(C#N)C#N)sc6c5n(CC(CCCCCCCC)CCCCCCCCCC)c4c3n(CC(CCCCCCCC)CCCCCCCCCC)c21,0.91,15.56,43.11,6.11,6.104203560000001,0.0948680851063704,5.1,6.11,PY-IT:B1 = 1.2:1,DIO,,0.5%,BHJ normal,conventional,PDINN,,PEDOT:PSS,,,chloroform,,100.0,-5.37,-3.51,,-5.68,-3.94,
96562,10.1021/acsphotonics.5c02041,10.1021/acsphotonics.5c02041,MPhS-Ph,PYF-T-o,MPhS-Ph,PYF-T-o,,CCCCCCCCCCCCC(CCCCCCCCCC)Cn1c2c3sc(/C=C4\C(=O)c5c(F)cccc5C4=C(C#N)C#N)c(CCCCCCCCCCC)c3sc2c2c3nsnc3c3c4sc5c(CCCCCCCCCCC)c(/C=C6\C(=O)c7c(ccc(-c8cccs8)c7F)C6=C(C#N)C#N)sc5c4n(CC(CCCCCCCCCC)CCCCCCCCCCCC)c3c21,0.91,19.23,69.7,12.13,12.197012100000002,0.5524492992580481,,,,,,,ITO/PEDOT:PSS/MPhS-Ph:PYF-T-o/PFN-Br/Ag,conventional,PFN-Br,PFN-Br,PEDOT:PSS,PEDOT:PSS,,,,,,,,-5.715,-3.805,
96563,10.1021/acsphotonics.5c02041,10.1021/acsphotonics.5c02041,Se-2,PJ1,Se-2,PJ1,,,0.87,19.42,61.2,10.3,10.339984800000002,0.3882019417475818,,,,,,,ITO/PEDOT:PSS/Se-2:PJ1/PFN-Br/Ag,conventional,PFN-Br,PFN-Br,PEDOT:PSS,PEDOT:PSS,,,,,,,,,,
96564,10.1021/acsphotonics.5c02041,10.1021/acsphotonics.5c02041,DR3TBDTC,P-BNBP-fBT,DR3TBDTC,P-BNBP-fBT,,,1.09,8.54,56.7,5.28,5.2779762,0.0383295454545437,,,,,,,ITO/PEDOT:PSS/DR3TBDTC:P-BNBP-fBT/Ca/Al,conventional,Ca,Ca,PEDOT:PSS,PEDOT:PSS,,,,,,,,,,
96566,10.1021/acsphotonics.5c02041,10.1021/acsphotonics.5c02041,DR3TBDTT,PZ1,DR3TBDTT,PZ1,CCc1ccc(-c2c3cc(-c4cc(CC)c(-c5ccc(-c6sc(/C=C7/SC(=S)N(CC)C7=O)cc6CC)s5)s4)sc3c(-c3ccc(CC)s3)c3cc(-c4cc(CC)c(-c5ccc(-c6sc(/C=C7/SC(=S)N(CC)C7=O)cc6CC)s5)s4)sc23)s1,CCCCCCCCCCCCCCCCC1(CCCCCCCCCCCCCCCC)c2cc3c(cc2-c2sc(/C=C4\C(=O)C5=C(C=CC(c6cccs6)C=C5)C4=C(C#N)C#N)cc21)C(CCCCCCCCCCCCCCCC)(CCCCCCCCCCCCCCCC)c1cc(/C=C2\C(=O)c4ccccc4C2=C(C#N)C#N)sc1-3,0.87,11.36,59.7,5.86,5.900270399999999,0.6872081911262615,,,,,,,ITO/PEDOT:PSS/DR3TBDTT:PZ1/PNDIT-F3NBr/Al,conventional,PNDIT-F3NBr,PNDIT-F3N-Br,PEDOT:PSS,PEDOT:PSS,,,,,-5.02,-3.27,,-5.74,-3.86,
96567,10.1021/acsphotonics.5c02041,10.1021/acsphotonics.5c02041,DTGe(FBTTh2Cy)2,N2200,DTGe(FBTTh2Cy)2,N2200,,CCCCCCCCCCC(CCCCCCCC)CN1C(=O)c2ccc3c4c(c(-c5ccc(-c6cccs6)s5)cc(c24)C1=O)C(=O)N(CC(CCCCCCCC)CCCCCCCCCC)C3=O,0.79,6.08,63.3,3.04,3.0404256000000003,0.0140000000000081,,,,,,,ITO/PEDOT:PSS/DTGe(FBTTh2Cy)2:N2200/Al,conventional,,,PEDOT:PSS,PEDOT:PSS,,,,,,,,-5.71,-4.02,
96568,10.1021/acsphotonics.5c02041,10.1021/acsphotonics.5c02041,p-DTS(FBTTh2)2,P-BNBP-T,p-DTS(FBTTh2)2,P-BNBP-T,CCCCCCc1ccc(-c2ccc(-c3cc(F)c(-c4cc5c(s4)-c4sc(-c6c(F)cc(-c7ccc(-c8ccc(CCCCCC)s8)s7)c7nsnc67)cc4[Si]5(CC(CC)CCCC)CC(CC)CCCC)c4nsnc34)s2)s1,,1.08,7.21,44.7,3.5,3.4806996000000003,0.5514399999999904,,,,,,,ITO/PEDOT:PSS/p-DTS(FBTTh2)2:P-BNBP-T/Ca/Al,conventional,Ca,Ca,PEDOT:PSS,PEDOT:PSS,,,,,-5.12,-3.34,,,,
96569,10.1021/acsphotonics.5c02041,10.1021/acsphotonics.5c02041,BDT2TR,PNDI-2T,BDT2TR,PNDI-2T,,CCCCCCC(CCCCCC)CCN1C(=O)c2ccc3c4c(c(-c5cccs5)cc(c24)C1=O)C(=O)N(CCC(CCCCCC)CCCCCC)C3=O,0.86,7.26,71.0,4.43,4.432956,0.0667268623024871,,,,,,,ITO/PEDOT:PSS/BDT2TR:PNDI-2T/Ca/Al,conventional,Ca,Ca,PEDOT:PSS,PEDOT:PSS,,,,,,,,-5.59,-3.82,
96570,10.1021/acsphotonics.5c02041,10.1021/acsphotonics.5c02041,DPP-P,N2200,DPP-P,N2200,,CCCCCCCCCCC(CCCCCCCC)CN1C(=O)c2ccc3c4c(c(-c5ccc(-c6cccs6)s5)cc(c24)C1=O)C(=O)N(CC(CCCCCCCC)CCCCCCCCCC)C3=O,0.78,4.45,58.5,2.05,2.030535,0.9495121951219436,,,,,,,ITO/PEDOT:PSS/DPP-P:N2200/Al,conventional,,,PEDOT:PSS,PEDOT:PSS,,,,,,,,-5.71,-4.02,
96571,10.1021/acsphotonics.5c02041,10.1021/acsphotonics.5c02041,PSe-PDI,p-DTS(FBTTh2)2,PSe-PDI,p-DTS(FBTTh2)2,,CCCCCCc1ccc(-c2ccc(-c3cc(F)c(-c4cc5c(s4)-c4sc(-c6c(F)cc(-c7ccc(-c8ccc(CCCCCC)s8)s7)c7nsnc67)cc4[Si]5(CC(CC)CCCC)CC(CC)CCCC)c4nsnc34)s2)s1,0.68,7.59,58.0,3.01,2.993496,0.5483056478405267,,,,,,,ITO/PEDOT:PSS/PSe-PDI:p-DTS(FBTTh2)2/Ca/Al,conventional,Ca,Ca,PEDOT:PSS,PEDOT:PSS,,,,,,,,,,
96572,10.1021/acsphotonics.5c02041,10.1021/acsphotonics.5c02041,PPDIDTT,p-DTS(FBTTh2)2,PPDIDTT,p-DTS(FBTTh2)2,CCCCCCCCCCCCC(CCCCCCCCCC)CN1C(=O)c2ccc3c4ccc5c6c(cc(-c7cc8sc9ccsc9c8s7)c(c7ccc(c2c37)C1=O)c64)C(=O)N(CC(CCCCCCCCCC)CCCCCCCCCCCC)C5=O,CCCCCCc1ccc(-c2ccc(-c3cc(F)c(-c4cc5c(s4)-c4sc(-c6c(F)cc(-c7ccc(-c8ccc(CCCCCC)s8)s7)c7nsnc67)cc4[Si]5(CC(CC)CCCC)CC(CC)CCCC)c4nsnc34)s2)s1,0.77,0.94,35.9,0.29,0.2598442,10.398551724137915,,,,,,,ITO/PEDOT:PSS/PPDIDTT:p-DTS(FBTTh2)2/Ca/Al,conventional,Ca,Ca,PEDOT:PSS,PEDOT:PSS,,,,,,,,,,
96573,10.1021/acsphotonics.5c02041,10.1021/acsphotonics.5c02041,BD3T,PBN-15,BD3T,PBN-15,,,1.04,13.82,66.0,9.51,9.486048,0.2518611987381653,,,,,,,ITO/ZnO/BD3T:PBN-15/MoO3/Al,inverted,ZnO,ZnO,MoO3,MoO3,,,,,,,,,,
96574,10.1021/acsphotonics.5c02041,10.1021/acsphotonics.5c02041,DR3TBDTC,PBN-11,DR3TBDTC,PBN-11,,,1.04,10.62,57.8,6.38,6.3838944,0.0610407523510983,,,,,,,ITO/ZnO/DR3TBDTC:PBN-11/MoO3/Al,inverted,ZnO,ZnO,MoO3,MoO3,,,,,,,,,,
96575,10.1021/acsphotonics.5c02041,10.1021/acsphotonics.5c02041,DR3TBDTC,P-BNBP-fBT,DR3TBDTC,P-BNBP-fBT,,,1.11,11.18,64.6,8.01,8.0167308,0.0840299625468127,,,,,,,ITO/ZnO/DR3TBDTC:P-BNBP-fBT/MoO3/Al,inverted,ZnO,ZnO,MoO3,MoO3,,,,,,,,,,
96576,10.1021/acsphotonics.5c02041,10.1021/acsphotonics.5c02041,PPDIDTT,DIB-SQ,PPDIDTT,DIB-SQ,CCCCCCCCCCCCC(CCCCCCCCCC)CN1C(=O)c2ccc3c4ccc5c6c(cc(-c7cc8sc9ccsc9c8s7)c(c7ccc(c2c37)C1=O)c64)C(=O)N(CC(CCCCCCCCCC)CCCCCCCCCCCC)C5=O,,0.77,2.76,51.3,1.12,1.0902276,2.6582500000000127,,,,,,,ITO/ZnO/PPDIDTT/DIB-SQ/MoO3/Ag,inverted,ZnO,ZnO,MoO3,MoO3,,,,,,,,,,
96577,10.1021/acsphotonics.5c02041,10.1021/acsphotonics.5c02041,PY-IT,B1,PY-IT,B1,CCCCCCCCCCCc1c(/C=C2\C(=O)c3ccccc3C2=C(C#N)C#N)sc2c1sc1c3c4nsnc4c4c5sc6c(CCCCCCCCCCC)c(/C=C7\C(=O)c8cc(-c9cccs9)ccc8C7=C(C#N)C#N)sc6c5n(CC(CCCCCCCC)CCCCCCCCCC)c4c3n(CC(CCCCCCCC)CCCCCCCCCC)c21,CCCCCCc1cc(-c2cc3c(-c4ccc(SCC(CC)CCCC)cc4)c4sc(-c5cc(CCCCCC)c(-c6cc(CCCCCC)c(-c7ccc(/C=C8/SC(=S)N(CCCC)C8=O)s7)s6)s5)cc4c(-c4ccc(SCC(CC)CCCC)cc4)c3s2)sc1-c1cc(CCCCCC)c(-c2ccc(/C=C3/SC(=S)N(CCCC)C3=O)s2)s1,0.84,17.86,57.3,8.6,8.5963752,0.0421488372092905,7.0,8.6,,DIO,,0.5%,ITO/ZnO/PY-IT/B1/MoO3/Ag,inverted,ZnO,ZnO,MoO3,MoO3,,chloroform,,100.0,,,,-5.37,-3.51,
96578,10.1021/acssuschemeng.2c05385,10.1021/acssuschemeng.2c05385,PM6,Y6,PM6,Y6,COC(=O)C(C)(C)c1cc(C)cc(-c2sc3c4sc5cc(/C=C6/C(=O)c7cc(F)cc(c7)C(=O)/C6=C\c6cc(C(C)(C)C(=O)OC)c(-c7cc(C)cc(C(C)(C)C(=O)OC)c7)s6)sc5c4c(C(C)(C)C(=O)OC)ccc2-3)c1,CCCCCCCCCCCc1c(/C=C2\C(=O)c3cc(F)c(F)cc3C2=C(C#N)C#N)sc2c1sc1c3c4nsnc4c4c5sc6c(CCCCCCCCCCC)c(/C=C7\C(=O)c8cc(F)c(F)cc8C7=C(C#N)C#N)sc6c5n(CC(CC)CCCC)c4c3n(CC(CC)CCCC)c21,0.769,20.14,59.0,9.18,9.1377194,0.4605729847494529,8.25,9.18,1:1.2,,,,conventional BHJ,conventional,PDINN,,PEDOT:PSS,,,CB,chlorobenzene,,-5.56,-3.65,,-5.65,-4.09,
96579,10.1021/acssuschemeng.2c05385,10.1021/acssuschemeng.2c05385,PM6,Y6,PM6,Y6,COC(=O)C(C)(C)c1cc(C)cc(-c2sc3c4sc5cc(/C=C6/C(=O)c7cc(F)cc(c7)C(=O)/C6=C\c6cc(C(C)(C)C(=O)OC)c(-c7cc(C)cc(C(C)(C)C(=O)OC)c7)s6)sc5c4c(C(C)(C)C(=O)OC)ccc2-3)c1,CCCCCCCCCCCc1c(/C=C2\C(=O)c3cc(F)c(F)cc3C2=C(C#N)C#N)sc2c1sc1c3c4nsnc4c4c5sc6c(CCCCCCCCCCC)c(/C=C7\C(=O)c8cc(F)c(F)cc8C7=C(C#N)C#N)sc6c5n(CC(CC)CCCC)c4c3n(CC(CC)CCCC)c21,0.832,21.05,61.0,10.68,10.683296,0.0308614232209797,9.82,10.68,1:1.2,1-chloronaphthalene,,0.5 vol%,conventional BHJ,conventional,PDINN,,PEDOT:PSS,,,CB-CN,chlorobenzene,,-5.56,-3.65,,-5.65,-4.09,
96580,10.1021/acssuschemeng.2c05385,10.1021/acssuschemeng.2c05385,PM6,Y6,PM6,Y6,COC(=O)C(C)(C)c1cc(C)cc(-c2sc3c4sc5cc(/C=C6/C(=O)c7cc(F)cc(c7)C(=O)/C6=C\c6cc(C(C)(C)C(=O)OC)c(-c7cc(C)cc(C(C)(C)C(=O)OC)c7)s6)sc5c4c(C(C)(C)C(=O)OC)ccc2-3)c1,CCCCCCCCCCCc1c(/C=C2\C(=O)c3cc(F)c(F)cc3C2=C(C#N)C#N)sc2c1sc1c3c4nsnc4c4c5sc6c(CCCCCCCCCCC)c(/C=C7\C(=O)c8cc(F)c(F)cc8C7=C(C#N)C#N)sc6c5n(CC(CC)CCCC)c4c3n(CC(CC)CCCC)c21,0.792,20.43,60.0,9.73,9.708336,0.2226515930113179,8.42,9.73,1:1.2,,,,phase-switching BHJ,phase-switching,PDINN,,PEDOT:PSS,,,CB,chlorobenzene,80.0,-5.56,-3.65,,-5.65,-4.09,
96581,10.1021/acssuschemeng.2c05385,10.1021/acssuschemeng.2c05385,PM6,Y6,PM6,Y6,COC(=O)C(C)(C)c1cc(C)cc(-c2sc3c4sc5cc(/C=C6/C(=O)c7cc(F)cc(c7)C(=O)/C6=C\c6cc(C(C)(C)C(=O)OC)c(-c7cc(C)cc(C(C)(C)C(=O)OC)c7)s6)sc5c4c(C(C)(C)C(=O)OC)ccc2-3)c1,CCCCCCCCCCCc1c(/C=C2\C(=O)c3cc(F)c(F)cc3C2=C(C#N)C#N)sc2c1sc1c3c4nsnc4c4c5sc6c(CCCCCCCCCCC)c(/C=C7\C(=O)c8cc(F)c(F)cc8C7=C(C#N)C#N)sc6c5n(CC(CC)CCCC)c4c3n(CC(CC)CCCC)c21,0.801,22.63,72.0,13.12,13.0511736,0.5245914634146263,13.1,13.12,1:1.2,1-chloronaphthalene,,0.5 vol%,phase-switching BHJ,phase-switching,PDINN,,PEDOT:PSS,,,CB-CN,chlorobenzene,80.0,-5.56,-3.65,,-5.65,-4.09,
96587,10.1021/acssuschemeng.6c01237,10.1021/acssuschemeng.6c01237,PM6,BTP-eC9,PM6,BTP-eC9,COC(=O)C(C)(C)c1cc(C)cc(-c2sc3c4sc5cc(/C=C6/C(=O)c7cc(F)cc(c7)C(=O)/C6=C\c6cc(C(C)(C)C(=O)OC)c(-c7cc(C)cc(C(C)(C)C(=O)OC)c7)s6)sc5c4c(C(C)(C)C(=O)OC)ccc2-3)c1,CCCCCCCCCc1c(C=C2C(=O)c3cc(Cl)c(Cl)cc3C2=C(C#N)C#N)sc2c1sc1c3c4nsnc4c4c5sc6c(CCCCCCCCC)c(C=C7C(=O)c8cc(Cl)c(Cl)cc8C7=C(C#N)C#N)sc6c5n(CC(CCCC)CCCCCC)c4c3n(CC(CCCC)CCCCCC)c21,0.856,27.73,76.96,18.26,18.267902848,0.0432795618838826,17.97,18.26,1:1.2,9-FL,,equivalent to BTP-eC9 mass,ITO/2PACz/PM6:BTP-eC9/PDINN/Ag,organic solar cell,PDINN,PDINN,2PACz,2PACz,110.0,chloroform,,100.0,-5.56,-3.65,,-5.68,-3.9,
96588,10.1021/acssuschemeng.6c01237,10.1021/acssuschemeng.6c01237,PM6,BTP-eC9,PM6,BTP-eC9,COC(=O)C(C)(C)c1cc(C)cc(-c2sc3c4sc5cc(/C=C6/C(=O)c7cc(F)cc(c7)C(=O)/C6=C\c6cc(C(C)(C)C(=O)OC)c(-c7cc(C)cc(C(C)(C)C(=O)OC)c7)s6)sc5c4c(C(C)(C)C(=O)OC)ccc2-3)c1,CCCCCCCCCc1c(C=C2C(=O)c3cc(Cl)c(Cl)cc3C2=C(C#N)C#N)sc2c1sc1c3c4nsnc4c4c5sc6c(CCCCCCCCC)c(C=C7C(=O)c8cc(Cl)c(Cl)cc8C7=C(C#N)C#N)sc6c5n(CC(CCCC)CCCCCC)c4c3n(CC(CCCC)CCCCCC)c21,0.852,27.85,77.69,18.44,18.43443858,0.0301595444685432,18.25,18.44,1:1.2,9-FL,,equivalent to BTP-eC9 mass,ITO/2PACz/PM6:BTP-eC9/PDINN/Ag,organic solar cell,PDINN,PDINN,2PACz,2PACz,110.0,chloroform,,100.0,-5.56,-3.65,,-5.68,-3.9,
96589,10.1021/acssuschemeng.6c01237,10.1021/acssuschemeng.6c01237,PM6,BTP-eC9,PM6,BTP-eC9,COC(=O)C(C)(C)c1cc(C)cc(-c2sc3c4sc5cc(/C=C6/C(=O)c7cc(F)cc(c7)C(=O)/C6=C\c6cc(C(C)(C)C(=O)OC)c(-c7cc(C)cc(C(C)(C)C(=O)OC)c7)s6)sc5c4c(C(C)(C)C(=O)OC)ccc2-3)c1,CCCCCCCCCc1c(C=C2C(=O)c3cc(Cl)c(Cl)cc3C2=C(C#N)C#N)sc2c1sc1c3c4nsnc4c4c5sc6c(CCCCCCCCC)c(C=C7C(=O)c8cc(Cl)c(Cl)cc8C7=C(C#N)C#N)sc6c5n(CC(CCCC)CCCCCC)c4c3n(CC(CCCC)CCCCCC)c21,0.851,28.15,80.72,19.33,19.33700068,0.0362166580444949,19.0,19.33,1:1.2,9-FL,,equivalent to BTP-eC9 mass,ITO/2PACz/PM6:BTP-eC9/PDINN/Ag,organic solar cell,PDINN,PDINN,2PACz,2PACz,110.0,chloroform,,100.0,-5.56,-3.65,,-5.68,-3.9,
96590,10.1021/acssuschemeng.6c01237,10.1021/acssuschemeng.6c01237,PM6,BTP-eC9,PM6,BTP-eC9,COC(=O)C(C)(C)c1cc(C)cc(-c2sc3c4sc5cc(/C=C6/C(=O)c7cc(F)cc(c7)C(=O)/C6=C\c6cc(C(C)(C)C(=O)OC)c(-c7cc(C)cc(C(C)(C)C(=O)OC)c7)s6)sc5c4c(C(C)(C)C(=O)OC)ccc2-3)c1,CCCCCCCCCc1c(C=C2C(=O)c3cc(Cl)c(Cl)cc3C2=C(C#N)C#N)sc2c1sc1c3c4nsnc4c4c5sc6c(CCCCCCCCC)c(C=C7C(=O)c8cc(Cl)c(Cl)cc8C7=C(C#N)C#N)sc6c5n(CC(CCCC)CCCCCC)c4c3n(CC(CCCC)CCCCCC)c21,0.859,27.71,78.34,18.65,18.647184026,0.0150990563002526,18.37,18.65,1:1.2,9-FL,,equivalent to BTP-eC9 mass,ITO/2PACz/PM6:BTP-eC9/PDINN/Ag,organic solar cell,PDINN,PDINN,2PACz,2PACz,110.0,chloroform,,100.0,-5.56,-3.65,,-5.68,-3.9,
96591,10.1021/acssuschemeng.6c01237,10.1021/acssuschemeng.6c01237,PM6,BTP-eC9,PM6,BTP-eC9,COC(=O)C(C)(C)c1cc(C)cc(-c2sc3c4sc5cc(/C=C6/C(=O)c7cc(F)cc(c7)C(=O)/C6=C\c6cc(C(C)(C)C(=O)OC)c(-c7cc(C)cc(C(C)(C)C(=O)OC)c7)s6)sc5c4c(C(C)(C)C(=O)OC)ccc2-3)c1,CCCCCCCCCc1c(C=C2C(=O)c3cc(Cl)c(Cl)cc3C2=C(C#N)C#N)sc2c1sc1c3c4nsnc4c4c5sc6c(CCCCCCCCC)c(C=C7C(=O)c8cc(Cl)c(Cl)cc8C7=C(C#N)C#N)sc6c5n(CC(CCCC)CCCCCC)c4c3n(CC(CCCC)CCCCCC)c21,0.855,26.69,73.52,16.78,16.77722724,0.0165241954708146,16.5,16.78,1:1.2,9-FL,,equivalent to BTP-eC9 mass,ITO/2PACz/PM6:BTP-eC9/PDINN/Ag,organic solar cell,PDINN,PDINN,2PACz,2PACz,110.0,chloroform,,100.0,-5.56,-3.65,,-5.68,-3.9,
96593,10.1021/jacs.2c13247,10.1021/jacs.2c13247,D18-Cl,2-ClTh,,2-ClTh,,,0.857,26.7,75.6,17.3,17.298716399999996,0.0074196531792154,16.7,17.3,,1-chloronaphthalene,CN,,conventional,conventional,PFN-Br,PFN-Br,PEDOT:PSS,PEDOT:PSS,,chloroform,chloroform,,,,,,,
96594,10.1021/jacs.2c13247,10.1021/jacs.2c13247,D18-Cl,3-ClTh,,3-ClTh,,,0.891,26.9,77.0,18.5,18.455283,0.2417135135135249,18.1,18.5,,1-chloronaphthalene,CN,,conventional,conventional,PFN-Br,PFN-Br,PEDOT:PSS,PEDOT:PSS,,chloroform,chloroform,,,,,,,
96595,10.1021/jacs.2c13247,10.1021/jacs.2c13247,D18-Cl,4-ClTh,,4-ClTh,,,0.924,24.9,72.7,16.7,16.7265252,0.1588335329341425,16.1,16.7,,1-chloronaphthalene,CN,,conventional,conventional,PFN-Br,PFN-Br,PEDOT:PSS,PEDOT:PSS,,chloroform,chloroform,,,,,,,
96596,10.1021/jacs.2c13247,10.1021/jacs.2c13247,D18,3-ClTh,,3-ClTh,,,0.856,27.8,78.9,18.8,18.7756752,0.1293872340425463,18.6,18.8,,,,,pseudo-bilayer,conventional,PFN-Br,PFN-Br,PEDOT:PSS,PEDOT:PSS,,chlorobenzene (bottom D18) and chloroform (upper 3-ClTh),,,,,,,,
96597,10.1021/jacs.4c00090,10.1021/jacs.4c00090,PBQx-TF,TBT-10,PBQx-TF,TBT-10,CCCCCCC(CCCC)Cc1csc(-c2cc3c(s2)-c2sc(-c4cc(CC(CCCC)CCCCCC)c(-c5cc6c(-c7cc(F)c(CC(CC)CCCC)s7)c7sccc7c(-c7cc(F)c(CC(CC)CCCC)s7)c6s5)s4)cc2[C@H]2N=CC=N[C@H]32)c1,,0.827,12.0,46.0,4.54,4.56504,0.5515418502202584,4.36,4.54,,,,,,,,,,,,,,,-5.41,-2.82,,,,
96598,10.1021/jacs.4c00090,10.1021/jacs.4c00090,PBQx-TF,TBT-11,PBQx-TF,TBT-11,CCCCCCC(CCCC)Cc1csc(-c2cc3c(s2)-c2sc(-c4cc(CC(CCCC)CCCCCC)c(-c5cc6c(-c7cc(F)c(CC(CC)CCCC)s7)c7sccc7c(-c7cc(F)c(CC(CC)CCCC)s7)c6s5)s4)cc2[C@H]2N=CC=N[C@H]32)c1,,0.847,15.4,57.0,7.44,7.434965999999999,0.0676612903225953,6.83,7.44,,,,,,,,,,,,,,,-5.41,-2.82,,,,
96599,10.1021/jacs.4c00090,10.1021/jacs.4c00090,PBQx-TF,TBT-13,PBQx-TF,TBT-13,CCCCCCC(CCCC)Cc1csc(-c2cc3c(s2)-c2sc(-c4cc(CC(CCCC)CCCCCC)c(-c5cc6c(-c7cc(F)c(CC(CC)CCCC)s7)c7sccc7c(-c7cc(F)c(CC(CC)CCCC)s7)c6s5)s4)cc2[C@H]2N=CC=N[C@H]32)c1,,0.79,25.9,77.9,16.1,15.939119,0.9992608695652272,15.9,16.1,,,,,,,,,,,,,,,-5.41,-2.82,,,,
96600,10.1021/jacs.5c00004,10.1021/jacs.5c00004,PM6,A-SSe-4F,PM6,A-SSe-4F,COC(=O)C(C)(C)c1cc(C)cc(-c2sc3c4sc5cc(/C=C6/C(=O)c7cc(F)cc(c7)C(=O)/C6=C\c6cc(C(C)(C)C(=O)OC)c(-c7cc(C)cc(C(C)(C)C(=O)OC)c7)s6)sc5c4c(C(C)(C)C(=O)OC)ccc2-3)c1,,0.843,27.22,77.36,17.75,17.751381456,0.0077828507042294,,,,,,,,,,,,,,,,,-5.56,-3.65,,,,
96601,10.1021/jacs.5c00004,10.1021/jacs.5c00004,PM6,A-SSe-TCF,PM6,A-SSe-TCF,COC(=O)C(C)(C)c1cc(C)cc(-c2sc3c4sc5cc(/C=C6/C(=O)c7cc(F)cc(c7)C(=O)/C6=C\c6cc(C(C)(C)C(=O)OC)c(-c7cc(C)cc(C(C)(C)C(=O)OC)c7)s6)sc5c4c(C(C)(C)C(=O)OC)ccc2-3)c1,,0.851,27.86,78.14,18.53,18.526103204,0.021029660010809,,,,,,,ITO/PEDOT:PSS/active layers/PDINN/Ag,,PDINN,,PEDOT:PSS,,,,,,-5.56,-3.65,,,,
96602,10.1021/jacs.5c00004,10.1021/jacs.5c00004,PM6,A-SSe-LSF,PM6,A-SSe-LSF,COC(=O)C(C)(C)c1cc(C)cc(-c2sc3c4sc5cc(/C=C6/C(=O)c7cc(F)cc(c7)C(=O)/C6=C\c6cc(C(C)(C)C(=O)OC)c(-c7cc(C)cc(C(C)(C)C(=O)OC)c7)s6)sc5c4c(C(C)(C)C(=O)OC)ccc2-3)c1,,0.853,26.43,73.95,16.68,16.671872205,0.0487277877697844,,,,,,,ITO/PEDOT:PSS/active layers/PDINN/Ag,,PDINN,,PEDOT:PSS,,,,,,-5.56,-3.65,,,,
96603,10.1021/jacs.5c13302,10.1021/jacs.5c13302,PM6,L8-BO,PM6,L8-BO,COC(=O)C(C)(C)c1cc(C)cc(-c2sc3c4sc5cc(/C=C6/C(=O)c7cc(F)cc(c7)C(=O)/C6=C\c6cc(C(C)(C)C(=O)OC)c(-c7cc(C)cc(C(C)(C)C(=O)OC)c7)s6)sc5c4c(C(C)(C)C(=O)OC)ccc2-3)c1,CCCCCCC(CCCC)Cc1c(/C=C2\C(=O)c3cc(F)c(F)cc3C2=C(C#N)C#N)sc2c1SC1c3c(c4c(c5nsnc35)c3sc5c(CC(CCCC)CCCCCC)c(/C=C6\C(=O)c7cc(F)c(F)cc7C6=C(C#N)C#N)sc5c3n4CC(CC)CCCC)N(CC(CC)CCCC)C21,0.882,26.9,80.77,19.16,19.16332866,0.0173729645094002,18.83,19.16,,,,,ITO/2PACz/active layer/F3N/Ag,,F3N,PNDIT-F3N,2PACz,2PACz,,,,,-5.56,-3.65,,-5.68,-3.9,
96604,10.1021/jacs.5c13302,10.1021/jacs.5c13302,PM6,a-Th2Cl,PM6,a-Th2Cl,COC(=O)C(C)(C)c1cc(C)cc(-c2sc3c4sc5cc(/C=C6/C(=O)c7cc(F)cc(c7)C(=O)/C6=C\c6cc(C(C)(C)C(=O)OC)c(-c7cc(C)cc(C(C)(C)C(=O)OC)c7)s6)sc5c4c(C(C)(C)C(=O)OC)ccc2-3)c1,,0.913,27.12,80.25,19.87,19.8703494,0.001758429793664,19.55,19.87,,,,,ITO/2PACz/active layer/F3N/Ag,,F3N,PNDIT-F3N,2PACz,2PACz,,,,,-5.56,-3.65,,,,
96605,10.1021/jacs.5c13302,10.1021/jacs.5c13302,PM6,a-Th2Br,PM6,a-Th2Br,COC(=O)C(C)(C)c1cc(C)cc(-c2sc3c4sc5cc(/C=C6/C(=O)c7cc(F)cc(c7)C(=O)/C6=C\c6cc(C(C)(C)C(=O)OC)c(-c7cc(C)cc(C(C)(C)C(=O)OC)c7)s6)sc5c4c(C(C)(C)C(=O)OC)ccc2-3)c1,,0.914,27.67,81.47,20.6,20.604072586,0.0197698349514538,20.41,20.6,,,,,ITO/2PACz/active layer/F3N/Ag,,F3N,PNDIT-F3N,2PACz,2PACz,,,,,-5.56,-3.65,,,,
96606,10.1021/jacs.5c13302,10.1021/jacs.5c13302,PM6,a-Th2Br,PM6,a-Th2Br,COC(=O)C(C)(C)c1cc(C)cc(-c2sc3c4sc5cc(/C=C6/C(=O)c7cc(F)cc(c7)C(=O)/C6=C\c6cc(C(C)(C)C(=O)OC)c(-c7cc(C)cc(C(C)(C)C(=O)OC)c7)s6)sc5c4c(C(C)(C)C(=O)OC)ccc2-3)c1,,0.92,26.64,81.81,20.05,20.05064928,0.0032383042394069,,20.05,,,,,ITO/2PACz/active layer/F3N/Ag,,F3N,PNDIT-F3N,2PACz,2PACz,,,,,-5.56,-3.65,,,,
96613,10.1007/s10853-012-6446-7,10.1007/s10853-012-6446-7,P3HT,PCBM,P3HT,PCBM,CCCCCCc1ccsc1,CCCCC(=O)OCC1(C2=CC=CC=C2)C3=CC=CC4=CC=CC5=CC=CC6=CC=CC7=CC=CC1=C7C6=C5C4=C3,0.57,6.7,50.0,1.91,1.9095,0.0261780104712013,,,1:1,,,,ITO/PEDOT:PSS (30 nm)/Polymer:PCBM (60 nm)/Bphen (10 nm)/Ag (100 nm),conventional,Bphen,BPhen,PEDOT:PSS,PEDOT:PSS,60.0,o-dichlorobenzene,o-DCB,,-5.01,-3.12,,-6.1,-3.7,
96614,10.1007/s10853-012-6446-7,10.1007/s10853-012-6446-7,PC-AQx,PCBM,PC-AQx,PCBM,CCCCC(CC)Cn1c2ccccc2c2cc(-c3cccc4nc5c(nc34)-c3cccc4cccc-5c34)ccc21,CCCCC(=O)OCC1(C2=CC=CC=C2)C3=CC=CC4=CC=CC5=CC=CC6=CC=CC7=CC=CC1=C7C6=C5C4=C3,0.67,1.13,25.0,0.19,0.1892749999999999,0.3815789473684374,,,1:1,,,,ITO/PEDOT:PSS (30 nm)/Polymer:PCBM (60 nm)/Bphen (10 nm)/Ag (100 nm),conventional,Bphen,BPhen,PEDOT:PSS,PEDOT:PSS,60.0,o-dichlorobenzene,o-DCB,,,,,-6.1,-3.7,
96615,10.1007/s10853-012-6446-7,10.1007/s10853-012-6446-7,PBDT-DTAQx,PCBM,PBDT-DTAQx,PCBM,CCCCCCCCCCCCc1csc(-c2ccc(-c3cc(CCCCCCCCCCCC)c(-c4cc5c(OCC(CC)CCCC)c6sccc6c(OCC(CC)CCCC)c5s4)s3)c3nc4c(nc23)-c2cccc3cccc-4c23)c1,CCCCC(=O)OCC1(C2=CC=CC=C2)C3=CC=CC4=CC=CC5=CC=CC6=CC=CC7=CC=CC1=C7C6=C5C4=C3,0.55,2.84,46.0,0.71,0.71852,1.2000000000000115,,,1:3,,,,ITO/PEDOT:PSS (30 nm)/Polymer:PCBM (60 nm)/Bphen (10 nm)/Ag (100 nm),conventional,Bphen,BPhen,PEDOT:PSS,PEDOT:PSS,60.0,o-dichlorobenzene,o-DCB,,,,,-6.1,-3.7,
96616,10.1007/s10853-012-6446-7,10.1007/s10853-012-6446-7,PBDT-DTAQx,PCBM,PBDT-DTAQx,PCBM,CCCCCCCCCCCCc1csc(-c2ccc(-c3cc(CCCCCCCCCCCC)c(-c4cc5c(OCC(CC)CCCC)c6sccc6c(OCC(CC)CCCC)c5s4)s3)c3nc4c(nc23)-c2cccc3cccc-4c23)c1,CCCCC(=O)OCC1(C2=CC=CC=C2)C3=CC=CC4=CC=CC5=CC=CC6=CC=CC7=CC=CC1=C7C6=C5C4=C3,0.58,2.68,58.0,0.9,0.901552,0.1724444444444318,,0.9,1:4,,,,ITO/PEDOT:PSS (30 nm)/Polymer:PCBM (60 nm)/Bphen (10 nm)/Ag (100 nm),conventional,Bphen,BPhen,PEDOT:PSS,PEDOT:PSS,60.0,o-dichlorobenzene,o-DCB,,,,,-6.1,-3.7,
96617,10.1007/s10853-012-6446-7,10.1007/s10853-012-6446-7,PT-DTAQx,PCBM,PT-DTAQx,PCBM,CCCCCCCCCCCCc1csc(-c2ccc(-c3cc(CCCCCCCCCCCC)c(-c4cccs4)s3)c3nc4c(nc23)-c2cccc3cccc-4c23)c1,CCCCC(=O)OCC1(C2=CC=CC=C2)C3=CC=CC4=CC=CC5=CC=CC6=CC=CC7=CC=CC1=C7C6=C5C4=C3,0.11,1.05,25.0,0.03,0.028875,3.749999999999992,,,1:3,,,,ITO/PEDOT:PSS (30 nm)/Polymer:PCBM (60 nm)/Bphen (10 nm)/Ag (100 nm),conventional,Bphen,BPhen,PEDOT:PSS,PEDOT:PSS,,o-dichlorobenzene,o-DCB,,,,,-6.1,-3.7,
96618,10.1007/s10853-012-6446-7,10.1007/s10853-012-6446-7,PT-DTAQx,PCBM,PT-DTAQx,PCBM,CCCCCCCCCCCCc1csc(-c2ccc(-c3cc(CCCCCCCCCCCC)c(-c4cccs4)s3)c3nc4c(nc23)-c2cccc3cccc-4c23)c1,CCCCC(=O)OCC1(C2=CC=CC=C2)C3=CC=CC4=CC=CC5=CC=CC6=CC=CC7=CC=CC1=C7C6=C5C4=C3,0.06,0.97,23.0,0.01,0.0133859999999999,33.859999999999985,,,1:4,,,,ITO/PEDOT:PSS (30 nm)/Polymer:PCBM (60 nm)/Bphen (10 nm)/Ag (100 nm),conventional,Bphen,BPhen,PEDOT:PSS,PEDOT:PSS,,o-dichlorobenzene,o-DCB,,,,,-6.1,-3.7,
96619,10.1007/s10853-012-6446-7,10.1007/s10853-012-6446-7,PC-DTAQx,PCBM,PF-DTAQx,PCBM,CCCCCCCCCCCCc1csc(-c2ccc(-c3cc(CCCCCCCCCCCC)c(-c4ccc5c(c4)C(CCCCCC)(CCCCCC)c4ccccc4-5)s3)c3nc4c(nc23)-c2cccc3cccc-4c23)c1,CCCCC(=O)OCC1(C2=CC=CC=C2)C3=CC=CC4=CC=CC5=CC=CC6=CC=CC7=CC=CC1=C7C6=C5C4=C3,0.67,2.13,29.0,0.41,0.413859,0.9412195121951225,,,1:3,,,,ITO/PEDOT:PSS (30 nm)/Polymer:PCBM (60 nm)/Bphen (10 nm)/Ag (100 nm),conventional,Bphen,BPhen,PEDOT:PSS,PEDOT:PSS,,o-dichlorobenzene,o-DCB,,,,,-6.1,-3.7,
96620,10.1007/s10853-012-6446-7,10.1007/s10853-012-6446-7,PF-DTAQx,PCBM,PF-DTAQx,PCBM,CCCCCCCCCCCCc1csc(-c2ccc(-c3cc(CCCCCCCCCCCC)c(-c4ccc5c(c4)C(CCCCCC)(CCCCCC)c4ccccc4-5)s3)c3nc4c(nc23)-c2cccc3cccc-4c23)c1,CCCCC(=O)OCC1(C2=CC=CC=C2)C3=CC=CC4=CC=CC5=CC=CC6=CC=CC7=CC=CC1=C7C6=C5C4=C3,0.79,1.53,28.0,0.33,0.338436,2.556363636363636,,,1:3,,,,ITO/PEDOT:PSS (30 nm)/Polymer:PCBM (60 nm)/Bphen (10 nm)/Ag (100 nm),conventional,Bphen,BPhen,PEDOT:PSS,PEDOT:PSS,,o-dichlorobenzene,o-DCB,,,,,-6.1,-3.7,
96621,10.1007/s10853-012-6446-7,10.1007/s10853-012-6446-7,PF-DTAQx,PCBM,PF-DTAQx,PCBM,CCCCCCCCCCCCc1csc(-c2ccc(-c3cc(CCCCCCCCCCCC)c(-c4ccc5c(c4)C(CCCCCC)(CCCCCC)c4ccccc4-5)s3)c3nc4c(nc23)-c2cccc3cccc-4c23)c1,CCCCC(=O)OCC1(C2=CC=CC=C2)C3=CC=CC4=CC=CC5=CC=CC6=CC=CC7=CC=CC1=C7C6=C5C4=C3,0.84,1.94,29.0,0.48,0.4725839999999999,1.545000000000007,,,1:4,,,,ITO/PEDOT:PSS (30 nm)/Polymer:PCBM (60 nm)/Bphen (10 nm)/Ag (100 nm),conventional,Bphen,BPhen,PEDOT:PSS,PEDOT:PSS,,o-dichlorobenzene,o-DCB,,,,,-6.1,-3.7,
96622,10.1007/s10853-012-7096-5,10.1007/s10853-012-7096-5,PBDT-DTBTz,PC61BM,PBDT-DTBTz,PC61BM,CCCCC(CC)COc1c2cc(-c3ccc(-c4ccc(-c5cccs5)c5nn(CC(CC)CCCC)nc45)s3)sc2c(OCC(CC)CCCC)c2ccsc12,COC(=O)CCCC1(c2ccccc2)C23c4c5c6c7c8c9c(c%10c%11c2c2c%12c4c4c%13c5c5c7c7c8c8c%14c9c%10c9c%10c%11c2c2c%11c%12c4c4c%12c%13c5c5c7c7c8c8c%14c9c9c%10c2c2c%11c4c4c%12c5c7c5c8c9c2c45)C613,0.51,7.42,41.0,1.55,1.5515220000000003,0.0981935483871126,,,"1:2,w/w",,,,ITO/PEDOT:PSS/active layer/Ca/Al,conventional,Ca,Ca,PEDOT:PSS,PEDOT:PSS,80.0,o-dichlorobenzene,o-DCB,,,,,-6.1,-3.7,
96623,10.1007/s10853-012-7096-5,10.1007/s10853-012-7096-5,PC-DTBTz,PC61BM,PC-DTBTz,PC61BM,CCCCCCCCn1c2ccccc2c2ccc(-c3ccc(-c4ccc(-c5cccs5)c5nn(CC(CC)CCCC)nc45)s3)cc21,COC(=O)CCCC1(c2ccccc2)C23c4c5c6c7c8c9c(c%10c%11c2c2c%12c4c4c%13c5c5c7c7c8c8c%14c9c%10c9c%10c%11c2c2c%11c%12c4c4c%12c%13c5c5c7c7c8c8c%14c9c9c%10c2c2c%11c4c4c%12c5c7c5c8c9c2c45)C613,0.73,4.4,41.5,1.33,1.33298,0.2240601503759385,,,"1:2,w/w",,,,ITO/PEDOT:PSS/active layer/Ca/Al,conventional,Ca,Ca,PEDOT:PSS,PEDOT:PSS,80.0,o-dichlorobenzene,o-DCB,,,,,-6.1,-3.7,
96624,10.1007/s10853-014-8789-8,10.1007/s10853-014-8789-8,P1,PCBM,P1,PCBM,CCCCCCCCc1cc(-c2c(-c3cccs3)sc3c(-c4cc(CCCCCCCC)c(CCCCCCCC)s4)c(-c4ccc(-c5cccc6nsnc56)s4)sc23)sc1CCCCCCCC,CCCCC(=O)OCC1(C2=CC=CC=C2)C3=CC=CC4=CC=CC5=CC=CC6=CC=CC7=CC=CC1=C7C6=C5C4=C3,0.68,1.85,38.58,0.49,0.4853364,0.951755102040803,,,2:1,,,,ITO/PEDOT:PSS/active layer/Ca/Al,conventional,Ca,Ca,PEDOT:PSS,PEDOT:PSS,,chloroform,chloroform,,,,,-6.1,-3.7,
96625,10.1007/s10853-014-8789-8,10.1007/s10853-014-8789-8,P1,PCBM,P1,PCBM,CCCCCCCCc1cc(-c2c(-c3cccs3)sc3c(-c4cc(CCCCCCCC)c(CCCCCCCC)s4)c(-c4ccc(-c5cccc6nsnc56)s4)sc23)sc1CCCCCCCC,CCCCC(=O)OCC1(C2=CC=CC=C2)C3=CC=CC4=CC=CC5=CC=CC6=CC=CC7=CC=CC1=C7C6=C5C4=C3,0.68,2.06,50.55,0.71,0.7081044,0.2669859154929573,,,1:1,,,,ITO/PEDOT:PSS/active layer/Ca/Al,conventional,Ca,Ca,PEDOT:PSS,PEDOT:PSS,,chloroform,chloroform,,,,,-6.1,-3.7,
96626,10.1007/s10853-014-8789-8,10.1007/s10853-014-8789-8,P1,PCBM,P1,PCBM,CCCCCCCCc1cc(-c2c(-c3cccs3)sc3c(-c4cc(CCCCCCCC)c(CCCCCCCC)s4)c(-c4ccc(-c5cccc6nsnc56)s4)sc23)sc1CCCCCCCC,CCCCC(=O)OCC1(C2=CC=CC=C2)C3=CC=CC4=CC=CC5=CC=CC6=CC=CC7=CC=CC1=C7C6=C5C4=C3,0.68,1.2,33.98,0.28,0.2772768,0.9725714285714416,,,1:2,,,,ITO/PEDOT:PSS/active layer/Ca/Al,conventional,Ca,Ca,PEDOT:PSS,PEDOT:PSS,,chloroform,chloroform,,,,,-6.1,-3.7,
96627,10.1007/s10853-014-8789-8,10.1007/s10853-014-8789-8,P2,PCBM,P2,PCBM,,CCCCC(=O)OCC1(C2=CC=CC=C2)C3=CC=CC4=CC=CC5=CC=CC6=CC=CC7=CC=CC1=C7C6=C5C4=C3,0.69,3.71,50.95,1.3,1.30426905,0.3283884615384612,,,2:1,,,,ITO/PEDOT:PSS/active layer/Ca/Al,conventional,Ca,Ca,PEDOT:PSS,PEDOT:PSS,,chloroform,chloroform,,,,,-6.1,-3.7,
96628,10.1007/s10853-014-8789-8,10.1007/s10853-014-8789-8,P2,PCBM,P2,PCBM,,CCCCC(=O)OCC1(C2=CC=CC=C2)C3=CC=CC4=CC=CC5=CC=CC6=CC=CC7=CC=CC1=C7C6=C5C4=C3,0.68,4.86,60.46,2.0,1.9980820800000003,0.0958959999999842,,,1:1,,,,ITO/PEDOT:PSS/active layer/Ca/Al,conventional,Ca,Ca,PEDOT:PSS,PEDOT:PSS,,chloroform,chloroform,,,,,-6.1,-3.7,
96629,10.1007/s10853-014-8789-8,10.1007/s10853-014-8789-8,P2,PCBM,P2,PCBM,,CCCCC(=O)OCC1(C2=CC=CC=C2)C3=CC=CC4=CC=CC5=CC=CC6=CC=CC7=CC=CC1=C7C6=C5C4=C3,0.67,3.78,57.39,1.46,1.45345914,0.4480041095890475,,,1:2,,,,ITO/PEDOT:PSS/active layer/Ca/Al,conventional,Ca,Ca,PEDOT:PSS,PEDOT:PSS,,chloroform,chloroform,,,,,-6.1,-3.7,
96642,10.1016/j.dyepig.2022.111049,10.1016/j.dyepig.2022.111049,Z2,i-IEICO-4F,Z2,i-IEICO-4F,CCCCCCCCOc1cccc(-c2nc3c4ccsc4c4sc(-c5cccs5)cc4c3nc2-c2cccc(OCCCCCCCC)c2)c1,CCCCCCc1ccc(C2(c3ccc(CCCCCC)cc3)c3cc4c(cc3-c3sc(-c5scc(/C=C6\C(=O)c7cc(F)c(F)cc7C6=C(C#N)C#N)c5OCC(CC)CCCC)cc32)C(c2ccc(CCCCCC)cc2)(c2ccc(CCCCCC)cc2)c2cc(-c3scc(/C=C5\C(=O)c6cc(F)c(F)cc6C5=C(C#N)C#N)c3OCC(CC)CCCC)sc2-4)cc1,0.897,15.96,45.16,6.46,6.465159792000001,0.0798729411764799,6.39,6.46,1:1,,,,ITO/PEDOT:PSS/active layer/PDINO/Al,conventional,PDINO,PDINO,PEDOT:PSS,PEDOT:PSS,60.0,chlorobenzene,chlorobenzene,150.0,,,,-5.018,-3.331,
96643,10.1016/j.dyepig.2022.111049,10.1016/j.dyepig.2022.111049,Z3,i-IEICO-4F,Z3,i-IEICO-4F,,CCCCCCc1ccc(C2(c3ccc(CCCCCC)cc3)c3cc4c(cc3-c3sc(-c5scc(/C=C6\C(=O)c7cc(F)c(F)cc7C6=C(C#N)C#N)c5OCC(CC)CCCC)cc32)C(c2ccc(CCCCCC)cc2)(c2ccc(CCCCCC)cc2)c2cc(-c3scc(/C=C5\C(=O)c6cc(F)c(F)cc6C5=C(C#N)C#N)c3OCC(CC)CCCC)sc2-4)cc1,0.936,16.76,53.93,8.46,8.460193248000001,0.0022842553191539,8.31,8.46,1:1,,,,ITO/PEDOT:PSS/active layer/PDINO/Al,conventional,PDINO,PDINO,PEDOT:PSS,PEDOT:PSS,60.0,chlorobenzene,chlorobenzene,150.0,,,,-5.018,-3.331,
96644,10.1016/j.dyepig.2023.111236,10.1016/j.dyepig.2023.111236,PTB7-Th,PPDI-HD2-T,PTB7-Th,PPDI-HD2-T,CCCCC(CC)COC(=O)c1sc2csc(-c3cc4c(-c5ccc(CC(CC)CCCC)s5)c5sccc5c(-c5ccc(CC(CC)CCCC)s5)c4s3)c2c1F,CCCCCCCCC(CCCCCC)CN1C(=O)c2ccc3c4ccc5c6c(cc(-c7cccs7)c(c7ccc(c2c37)C1=O)c64)C(=O)N(CC(CCCCCC)CCCCCCCC)C5=O,0.75,5.95,39.21,1.78,1.7497462500000005,1.69964887640448,1.78,1.78,1:1,DIO,DIO,,ITO/PEDOT:PSS/active layer/PDINO/Al,conventional,PDINO,PDINO,PEDOT:PSS,PEDOT:PSS,90.0,chlorobenzene,chlorobenzene,,-5.21,-3.6,,,,
96645,10.1016/j.dyepig.2023.111236,10.1016/j.dyepig.2023.111236,PTB7-Th,PPDI-HD-OHD-T,PTB7-Th,PPDI-HD-OHD-T,CCCCC(CC)COC(=O)c1sc2csc(-c3cc4c(-c5ccc(CC(CC)CCCC)s5)c5sccc5c(-c5ccc(CC(CC)CCCC)s5)c4s3)c2c1F,CCCCCCCCC(CCCCCC)CON1C(=O)c2ccc3c4ccc5c6c(ccc(c7c(-c8cccs8)cc(c2c37)C1=O)c64)C(=O)N(CC(CCCCCC)CCCCCCCC)C5=O,0.63,6.98,46.56,2.08,2.04742944,1.5658923076923037,2.08,2.08,1:1.2,DIO,DIO,,ITO/PEDOT:PSS/active layer/PDINO/Al,conventional,PDINO,PDINO,PEDOT:PSS,PEDOT:PSS,95.0,chlorobenzene,chlorobenzene,,-5.21,-3.6,,,,
96646,10.1016/j.dyepig.2023.111236,10.1016/j.dyepig.2023.111236,PTB7-Th,PPDI-OHD2-T,PTB7-Th,PPDI-OHD2-T,CCCCC(CC)COC(=O)c1sc2csc(-c3cc4c(-c5ccc(CC(CC)CCCC)s5)c5sccc5c(-c5ccc(CC(CC)CCCC)s5)c4s3)c2c1F,CCCCCCCCC(CCCCCC)CON1C(=O)c2ccc3c4ccc5c6c(cc(-c7cccs7)c(c7ccc(c2c37)C1=O)c64)C(=O)N(OCC(CCCCCC)CCCCCCCC)C5=O,0.65,4.8,39.2,1.24,1.22304,1.36774193548386,1.24,1.24,1:1,DIO,DIO,,ITO/PEDOT:PSS/active layer/PDINO/Al,conventional,PDINO,PDINO,PEDOT:PSS,PEDOT:PSS,90.0,chlorobenzene,chlorobenzene,,-5.21,-3.6,,,,
96647,10.1016/j.joule.2022.12.007,10.1016/j.joule.2022.12.007,PM6,PY-1S1Se,PM6,PY-1S1Se,COC(=O)C(C)(C)c1cc(C)cc(-c2sc3c4sc5cc(/C=C6/C(=O)c7cc(F)cc(c7)C(=O)/C6=C\c6cc(C(C)(C)C(=O)OC)c(-c7cc(C)cc(C(C)(C)C(=O)OC)c7)s6)sc5c4c(C(C)(C)C(=O)OC)ccc2-3)c1,CCCCCCCCCCCCC(CCCCCCCCCC)Cn1c2c3sc(/C=C4\C(=O)c5ccccc5C4=C(C#N)C#N)c(CCCCCCCCCCC)c3sc2c2c3nsnc3c3c4sc5c(CCCCCCCCCCC)c(C/C=C6/C(=O)c7cc(-c8cccs8)ccc7C6=C(C#N)C#N)[se]c5c4n(CC(CCCCCCCCCC)CCCCCCCCCCCC)c3c21,0.927,24.62,72.3,16.5,16.500841020000003,0.0050970909091082,16.3,16.5,,,,,ITO/PEDOT:PSS/active layer/PFN-Br/Ag,conventional,PFN-Br,PFN-Br,PEDOT:PSS,PEDOT:PSS,100.0,chloroform,chloroform,,-5.56,-3.65,,,,
96649,10.1016/j.joule.2022.12.007,10.1016/j.joule.2022.12.007,PM6,PY-2Cl,PM6,PY-2Cl,COC(=O)C(C)(C)c1cc(C)cc(-c2sc3c4sc5cc(/C=C6/C(=O)c7cc(F)cc(c7)C(=O)/C6=C\c6cc(C(C)(C)C(=O)OC)c(-c7cc(C)cc(C(C)(C)C(=O)OC)c7)s6)sc5c4c(C(C)(C)C(=O)OC)ccc2-3)c1,CCCCCCCCCCCCC(CCCCCCCCCC)Cn1c2c3sc(/C=C4\C(=O)c5c(Cl)cc(Cl)cc5C4=C(C#N)C#N)c(CCCCCCCCCCC)c3sc2c2c3nsnc3c3c4sc5c(CCCCCCCCCCC)c(C/C=C6/C(=O)c7c(cc(Cl)c(-c8cccs8)c7Cl)C6=C(C#N)C#N)sc5c4n(CC(CCCCCCCCCC)CCCCCCCCCCCC)c3c21,0.868,24.51,69.69,14.8,14.826324492,0.1778681891891807,14.5,14.8,,,,,ITO/PEDOT:PSS/active layer/PFN-Br/Ag,conventional,PFN-Br,PFN-Br,PEDOT:PSS,PEDOT:PSS,100.0,chloroform,chloroform,,-5.56,-3.65,,,,
96651,10.1016/j.joule.2023.10.006,10.1016/j.joule.2023.10.006,MPhS-C2,L8-BO,MPhS-C2,L8-BO,CCCCCCCCc1cc(-c2cc3sc4c(-c5cccc(SCC(CCCCCC)CCCCCCCC)c5)c5c(sc6cc(-c7cc(CCCCCCCC)c(-c8ccc(/C=C9/SC(=S)N(CC)C9=O)s8)s7)sc65)c(-c5cccc(SCC(CCCCCC)CCCCCCCC)c5)c4c3s2)sc1-c1ccc(/C=C2/SC(=S)N(CC)C2=O)s1,CCCCCCC(CCCC)Cc1c(/C=C2\C(=O)c3cc(F)c(F)cc3C2=C(C#N)C#N)sc2c1SC1c3c(c4c(c5nsnc35)c3sc5c(CC(CCCC)CCCCCC)c(/C=C6\C(=O)c7cc(F)c(F)cc7C6=C(C#N)C#N)sc5c3n4CC(CC)CCCC)N(CC(CC)CCCC)C21,0.894,25.37,73.14,16.59,16.588722492000002,0.0077004701627341,16.35,16.59,1.7:1,"1,4-diiodobenzene","1,4-diiodobenzene",,ITO/PEDOT:PSS/active layer/PNDIT-F3N/Ag,conventional,PNDIT-F3N,PNDIT-F3N,PEDOT:PSS,PEDOT:PSS,100.0,chloroform,chloroform,115.0,,,,-5.68,-3.9,
96652,10.1016/j.joule.2023.10.006,10.1016/j.joule.2023.10.006,MPhS-C2,L8-S9,MPhS-C2,L8-S9,CCCCCCCCc1cc(-c2cc3sc4c(-c5cccc(SCC(CCCCCC)CCCCCCCC)c5)c5c(sc6cc(-c7cc(CCCCCCCC)c(-c8ccc(/C=C9/SC(=S)N(CC)C9=O)s8)s7)sc65)c(-c5cccc(SCC(CCCCCC)CCCCCCCC)c5)c4c3s2)sc1-c1ccc(/C=C2/SC(=S)N(CC)C2=O)s1,CCCCCCCCc1cc(-c2cc3sc4c(-c5cccc(SCC(CCCCCC)CCCCCCCC)c5)c5c(sc6cc(-c7cc(CCCCCCCC)c(-c8ccc(/C=C9/SC(=S)N(CC)C9=O)s8)s7)sc65)c(-c5cccc(SCC(CCCCCC)CCCCCCCC)c5)c4c3s2)sc1-c1ccc(/C=C2/SC(=S)N(CC)C2=O)s1,0.875,25.69,70.72,15.9,15.896972,0.0190440251572356,15.7,15.9,1.7:1,"1,4-diiodobenzene","1,4-diiodobenzene",,ITO/PEDOT:PSS/active layer/PNDIT-F3N/Ag,conventional,PNDIT-F3N,PNDIT-F3N,PEDOT:PSS,PEDOT:PSS,100.0,chloroform,chloroform,115.0,,,,,,
96654,10.1016/j.jpowsour.2023.233331,10.1016/j.jpowsour.2023.233331,PM6-F,IT-4F,PM6-F,IT-4F,,CCCCCCc1ccc(C2(c3ccc(CCCCCC)cc3)c3cc4c(cc3-c3sc5cc(/C=C6\C(=O)c7cc(F)c(F)cc7C6=C(C#N)C#N)sc5c32)C(c2ccc(CCCCCC)cc2)(c2ccc(CCCCCC)cc2)c2c-4sc3cc(/C=C4\C(=O)c5cc(F)c(F)cc5C4=C(C#N)C#N)sc23)cc1,0.93,21.71,66.56,13.44,13.43866368,0.0099428571428443,13.19,13.44,"1:0.8, w/w","0.5%, v/v",,0.5%,ITO/ZnO/PM6-F:IT-4F/MoO3/Al,inverted,ZnO,,MoO3,,110.0,chlorobenzene,,,,,,-5.66,-4.14,
96655,10.1016/j.jpowsour.2023.233331,10.1016/j.jpowsour.2023.233331,PM6-F,IT-4F,PM6-F,IT-4F,,CCCCCCc1ccc(C2(c3ccc(CCCCCC)cc3)c3cc4c(cc3-c3sc5cc(/C=C6\C(=O)c7cc(F)c(F)cc7C6=C(C#N)C#N)sc5c32)C(c2ccc(CCCCCC)cc2)(c2ccc(CCCCCC)cc2)c2c-4sc3cc(/C=C4\C(=O)c5cc(F)c(F)cc5C4=C(C#N)C#N)sc23)cc1,0.91,23.25,70.42,14.9,14.899111500000002,0.0059630872483121,14.78,14.9,"1:0.8, w/w","0.5%, v/v",,0.5%,ITO/ZnO/PM6-F:IT-4F/MoO3/Al,inverted,ZnO,,MoO3,,110.0,chlorobenzene,,150.0,,,,-5.66,-4.14,
96656,10.1016/j.jpowsour.2023.233331,10.1016/j.jpowsour.2023.233331,PM6,IT-4F,PM6,IT-4F,COC(=O)C(C)(C)c1cc(C)cc(-c2sc3c4sc5cc(/C=C6/C(=O)c7cc(F)cc(c7)C(=O)/C6=C\c6cc(C(C)(C)C(=O)OC)c(-c7cc(C)cc(C(C)(C)C(=O)OC)c7)s6)sc5c4c(C(C)(C)C(=O)OC)ccc2-3)c1,CCCCCCc1ccc(C2(c3ccc(CCCCCC)cc3)c3cc4c(cc3-c3sc5cc(/C=C6\C(=O)c7cc(F)c(F)cc7C6=C(C#N)C#N)sc5c32)C(c2ccc(CCCCCC)cc2)(c2ccc(CCCCCC)cc2)c2c-4sc3cc(/C=C4\C(=O)c5cc(F)c(F)cc5C4=C(C#N)C#N)sc23)cc1,0.87,20.38,77.0,13.7,13.652562,0.3462627737226251,13.3,13.7,"1:0.8, w/w","0.5%, v/v",,0.5%,,,,,,,,,,,-5.56,-3.65,,-5.66,-4.14,
96657,10.1016/j.nanoen.2022.108116,10.1016/j.nanoen.2022.108116,PM6,M80,PM6,M80,COC(=O)C(C)(C)c1cc(C)cc(-c2sc3c4sc5cc(/C=C6/C(=O)c7cc(F)cc(c7)C(=O)/C6=C\c6cc(C(C)(C)C(=O)OC)c(-c7cc(C)cc(C(C)(C)C(=O)OC)c7)s6)sc5c4c(C(C)(C)C(=O)OC)ccc2-3)c1,CCCCCCC(CCCC)COc1c2oc3c4sc(/C=C5\C(=O)c6cc(F)c(F)cc6C5=C(C#N)C#N)cc4n(CC(CCCC)CCCCCC)c3c2c(OCC(CCCC)CCCCCC)c2oc3c4c(n(CC(CCCC)CCCCCC)c3c12)[SH](/C=C1/C(=O)c2cc(F)c(F)cc2C1=C(C#N)C#N)C=C4,0.82,3.04,56.55,1.4,1.4096784,0.691314285714292,1.3,1.4,,,,,glass/ITO-Cl/active layer/PF3N-Br/Ag,PSC,PF3N-Br,PF3N-Br,,,,,,,-5.56,-3.65,,,,
96658,10.1016/j.nanoen.2022.108116,10.1016/j.nanoen.2022.108116,PM6,M81,PM6,M81,COC(=O)C(C)(C)c1cc(C)cc(-c2sc3c4sc5cc(/C=C6/C(=O)c7cc(F)cc(c7)C(=O)/C6=C\c6cc(C(C)(C)C(=O)OC)c(-c7cc(C)cc(C(C)(C)C(=O)OC)c7)s6)sc5c4c(C(C)(C)C(=O)OC)ccc2-3)c1,CCCCCCC(CCCC)COc1c2oc3c4sc(/C=C5\C(=O)c6cc(F)c(F)cc6C5=C(C#N)C#N)cc4n(CC(CCCC)CCCCCC)c3c2c(OCC(CCCC)CCCCCC)c2sc3c4c(n(CC(CCCC)CCCCCC)c3c12)[SH](/C=C1/C(=O)c2cc(F)c(F)cc2C1=C(C#N)C#N)C=C4,0.86,21.73,59.41,11.0,11.10242198,0.9311089090909004,10.9,11.0,,,,,glass/ITO-Cl/active layer/PF3N-Br/Ag,PSC,PF3N-Br,PF3N-Br,,,,,,,-5.56,-3.65,,,,
96659,10.1016/j.nanoen.2022.108116,10.1016/j.nanoen.2022.108116,PM6,M36,PM6,M36,COC(=O)C(C)(C)c1cc(C)cc(-c2sc3c4sc5cc(/C=C6/C(=O)c7cc(F)cc(c7)C(=O)/C6=C\c6cc(C(C)(C)C(=O)OC)c(-c7cc(C)cc(C(C)(C)C(=O)OC)c7)s6)sc5c4c(C(C)(C)C(=O)OC)ccc2-3)c1,CCCCCCC(CCCC)COc1c2sc3c4sc(/C=C5\C(=O)c6cc(F)c(F)cc6C5=C(C#N)C#N)cc4n(CC(CCCC)CCCCCC)c3c2c(OCC(CCCC)CCCCCC)c2sc3c4c(n(CC(CCCC)CCCCCC)c3c12)[SH](/C=C1/C(=O)c2cc(F)c(F)cc2C1=C(C#N)C#N)C=C4,0.91,23.93,78.4,17.0,17.072619200000002,0.4271717647058934,16.9,17.0,,,,,glass/ITO-Cl/active layer/PF3N-Br/Ag,PSC,PF3N-Br,PF3N-Br,,,,,,,-5.56,-3.65,,,,
96660,10.1016/j.nanoen.2023.108766,10.1016/j.nanoen.2023.108766,PM6,PZC1,PM6,PZC1,COC(=O)C(C)(C)c1cc(C)cc(-c2sc3c4sc5cc(/C=C6/C(=O)c7cc(F)cc(c7)C(=O)/C6=C\c6cc(C(C)(C)C(=O)OC)c(-c7cc(C)cc(C(C)(C)C(=O)OC)c7)s6)sc5c4c(C(C)(C)C(=O)OC)ccc2-3)c1,CCCCCCCCCCCCC(CCCCCCCCCC)Cn1c2c3sc(/C=C4\C(=O)c5ccccc5C4=C(C#N)C#N)c(CCCCCCCCCCC)c3sc2c2c3nc4cc(F)c(F)cc4nc3c3c4sc5c(CCCCCCCCCCC)c(/C=C6/C(=O)c7cc(-c8cccs8)ccc7C6=C(C#N)C#N)sc5c4n(CC(CCCCCCCCCC)CCCCCCCCCCCC)c3c21,0.927,22.21,67.88,13.83,13.975589195999998,1.0527056832971635,13.68,13.83,,,,,ITO/PEDOT:PSS/active layer/PDINN/Ag,conventional,PDINN,PDINN,PEDOT:PSS,PEDOT:PSS,,chloroform,chloroform,,-5.56,-3.65,,,,
96661,10.1016/j.nanoen.2023.108766,10.1016/j.nanoen.2023.108766,PM6,PZC2,PM6,PZC2,COC(=O)C(C)(C)c1cc(C)cc(-c2sc3c4sc5cc(/C=C6/C(=O)c7cc(F)cc(c7)C(=O)/C6=C\c6cc(C(C)(C)C(=O)OC)c(-c7cc(C)cc(C(C)(C)C(=O)OC)c7)s6)sc5c4c(C(C)(C)C(=O)OC)ccc2-3)c1,CCCCCCCCCCCCC(CCCCCCCCCC)Cn1c2c3sc(/C=C4\C(=O)c5ccccc5C4=C(C#N)C#N)c(CCCCCCCCCCC)c3sc2c2c3nc4cc(F)c(F)cc4nc3c3c4sc5c(CCCCCCCCCCC)c(/C=C6/C(=O)c7cc(-c8scc(F)c8F)ccc7C6=C(C#N)C#N)sc5c4n(CC(CCCCCCCCCC)CCCCCCCCCCCC)c3c21,0.936,24.61,74.93,17.3,17.260095528000004,0.2306616878612506,17.14,17.3,,,,,ITO/PEDOT:PSS/active layer/PDINN/Ag,conventional,PDINN,PDINN,PEDOT:PSS,PEDOT:PSS,,chloroform,chloroform,,-5.56,-3.65,,,,
96662,10.1016/j.nanoen.2023.108766,10.1016/j.nanoen.2023.108766,PM6,PZC3,PM6,PZC3,COC(=O)C(C)(C)c1cc(C)cc(-c2sc3c4sc5cc(/C=C6/C(=O)c7cc(F)cc(c7)C(=O)/C6=C\c6cc(C(C)(C)C(=O)OC)c(-c7cc(C)cc(C(C)(C)C(=O)OC)c7)s6)sc5c4c(C(C)(C)C(=O)OC)ccc2-3)c1,CCCCCCCCCCCCC(CCCCCCCCCC)Cn1c2c3sc(/C=C4\C(=O)c5ccccc5C4=C(C#N)C#N)c(CCCCCCCCCCC)c3sc2c2c3nc4cc(F)c(F)cc4nc3c3c4sc5c(CCCCCCCCCCC)c(/C=C6/C(=O)c7cc(-c8scc(Cl)c8Cl)ccc7C6=C(C#N)C#N)sc5c4n(CC(CCCCCCCCCC)CCCCCCCCCCCC)c3c21,0.953,22.38,73.97,15.75,15.776425157999997,0.1677787809523605,15.46,15.75,,,,,ITO/PEDOT:PSS/active layer/PDINN/Ag,conventional,PDINN,PDINN,PEDOT:PSS,PEDOT:PSS,,chloroform,chloroform,,-5.56,-3.65,,,,
96663,10.1016/j.orgel.2022.106735,10.1016/j.orgel.2022.106735,PM6,TZ1,PM6,TZ1,COC(=O)C(C)(C)c1cc(C)cc(-c2sc3c4sc5cc(/C=C6/C(=O)c7cc(F)cc(c7)C(=O)/C6=C\c6cc(C(C)(C)C(=O)OC)c(-c7cc(C)cc(C(C)(C)C(=O)OC)c7)s6)sc5c4c(C(C)(C)C(=O)OC)ccc2-3)c1,CCCCCCCCCCCCC(CCCCCCCCCC)Cn1c2c3sc(/C=C4\C(=O)c5cc(-c6cccs6)ccc5C4=C(C#N)C#N)c(CCCCCCCCCCC)c3sc2c2c3nc4ccc(-c5cccs5)cc4nc3c3c4sc5c(CCCCCCCCCCC)c(/C=C6/C(=O)c7cc(-c8cccs8)ccc7C6=C(C#N)C#N)sc5c4n(CC(CCCCCCCCCC)CCCCCCCCCCCC)c3c21,0.935,7.77,54.6,4.06,3.9666627,2.298948275862057,3.96,4.06,1:1.2,,,,ITO/PEDOT:PSS/PM6:PSMA/PNDIT-F3N/Ag,conventional,PNDIT-F3N,PNDIT-F3N,PEDOT:PSS,PEDOT:PSS,100.0,,,,-5.56,-3.65,,,,
96664,10.1016/j.orgel.2022.106735,10.1016/j.orgel.2022.106735,PM6,TZ2,PM6,TZ2,COC(=O)C(C)(C)c1cc(C)cc(-c2sc3c4sc5cc(/C=C6/C(=O)c7cc(F)cc(c7)C(=O)/C6=C\c6cc(C(C)(C)C(=O)OC)c(-c7cc(C)cc(C(C)(C)C(=O)OC)c7)s6)sc5c4c(C(C)(C)C(=O)OC)ccc2-3)c1,CCCCCCCCCCCCC(CCCCCCCCCC)Cn1c2c3sc(/C=C4\C(=O)c5cc(-c6scc(F)c6F)ccc5C4=C(C#N)C#N)c(CCCCCCCCCCC)c3sc2c2c3nc4ccc(-c5scc(F)c5F)cc4nc3c3c4sc5c(CCCCCCCCCCC)c(/C=C6/C(=O)c7cc(-c8scc(F)c8F)ccc7C6=C(C#N)C#N)sc5c4n(CC(CCCCCCCCCC)CCCCCCCCCCCC)c3c21,0.921,14.91,53.3,7.41,7.31921463,1.2251736842105243,7.33,7.41,1:1.2,,,,ITO/PEDOT:PSS/PM6:PSMA/PNDIT-F3N/Ag,conventional,PNDIT-F3N,PNDIT-F3N,PEDOT:PSS,PEDOT:PSS,100.0,,,,-5.56,-3.65,,,,
96665,10.1016/j.orgel.2023.106765,10.1016/j.orgel.2023.106765,PBN-S,Y6,PBN-S,Y6,CCSc1cc2c(cc1SCC)C(=O)c1c(-c3ccc(-c4cc5c(-c6cc(F)c(CC)s6)c6sc(-c7ccc(-c8sc(-c9ccc(-c%10cc%11c(-c%12cc(F)c(CC)s%12)c%12sc(-c%13ccc(-c%14sc(-c%15ccc(-c%16cc%17c(-c%18cc(F)c(CC)s%18)c%18sccc%18c(-c%18cc(F)c(CC)s%18)c%17s%16)s%15)c%15c%14C(=O)c%14cc(SCC)c(SCC)cc%14C%15=O)s%13)cc%12c(-c%12cc(F)c(CC)s%12)c%11s%10)s9)c9c8C(=O)c8cc(SCC)c(SCC)cc8C9=O)s7)cc6c(-c6cc(F)c(CC)s6)c5s4)s3)sc(-c3cccs3)c1C2=O,CCCCCCCCCCCc1c(/C=C2\C(=O)c3cc(F)c(F)cc3C2=C(C#N)C#N)sc2c1sc1c3c4nsnc4c4c5sc6c(CCCCCCCCCCC)c(/C=C7\C(=O)c8cc(F)c(F)cc8C7=C(C#N)C#N)sc6c5n(CC(CC)CCCC)c4c3n(CC(CC)CCCC)c21,0.849,24.71,61.4,12.86,12.88097706,0.1631186625194392,12.26,12.86,1:1,,,,ITO/PEDOT:PSS/active layer/PDINO/Al,conventional,PDINO,PDINO,PEDOT:PSS,PEDOT:PSS,,chloroform,chloroform,,-5.48,-3.52,,-5.65,-4.09,
96666,10.1016/j.orgel.2023.106765,10.1016/j.orgel.2023.106765,PBN-SBO,Y6,PBN-SBO,Y6,CCCCCCC(CCCC)CSc1cc2c(cc1SCC(CCCC)CCCCCC)C(=O)c1c(-c3ccc(-c4cc5c(-c6cc(F)c(CC(CC)CCCC)s6)c6sccc6c(-c6cc(F)c(CC(CC)CCCC)s6)c5s4)s3)sc(-c3cccs3)c1C2=O,CCCCCCCCCCCc1c(/C=C2\C(=O)c3cc(F)c(F)cc3C2=C(C#N)C#N)sc2c1sc1c3c4nsnc4c4c5sc6c(CCCCCCCCCCC)c(/C=C7\C(=O)c8cc(F)c(F)cc8C7=C(C#N)C#N)sc6c5n(CC(CC)CCCC)c4c3n(CC(CC)CCCC)c21,0.851,25.84,73.8,16.22,16.22850192,0.0524162762022225,15.81,16.22,1:1,,,,ITO/PEDOT:PSS/active layer/PDINO/Al,conventional,PDINO,PDINO,PEDOT:PSS,PEDOT:PSS,,chloroform,chloroform,,,,,-5.65,-4.09,
96667,10.1016/j.polymer.2023.125890,10.1016/j.polymer.2023.125890,P3HT,F8IC,P3HT,F8IC,CCCCCCc1ccsc1,CCCCCCc1ccc(C2(c3ccc(CCCCCC)cc3)c3c(sc4cc(/C=C5\C(=O)c6cc(F)c(F)cc6C5=C(C#N)C#N)sc34)-c3sc4c5c(sc4c32)-c2sc3cc(/C=C4\C(=O)c6cc(F)c(F)cc6C4=C(C#N)C#N)sc3c2C5(c2ccc(CCCCCC)cc2)c2ccc(CCCCCC)cc2)cc1,0.57,1.94,31.6,0.35,0.3494328,0.1620571428571399,0.34,0.35,1:1,,,,ITO/ZnO/C60-SAM/active layer/MoOx/Ag,inverted,ZnO/C60-SAM,ZnO/C60-SAM,MoOx,MoO3,,CF,chloroform,,-5.01,-3.12,,-5.4,-4.0,
96668,10.1016/j.polymer.2023.125890,10.1016/j.polymer.2023.125890,PT4T-0F,F8IC,PT4T-0F,F8IC,CCCCCCCCCCC(CCCCCCCC)Cc1ccc(-c2csc(-c3cc(-c4ccc(CC(CCCCCCCC)CCCCCCCCCC)s4)c(-c4ccc(-c5cccs5)s4)s3)c2)s1,CCCCCCc1ccc(C2(c3ccc(CCCCCC)cc3)c3c(sc4cc(/C=C5\C(=O)c6cc(F)c(F)cc6C5=C(C#N)C#N)sc34)-c3sc4c5c(sc4c32)-c2sc3cc(/C=C4\C(=O)c6cc(F)c(F)cc6C4=C(C#N)C#N)sc3c2C5(c2ccc(CCCCCC)cc2)c2ccc(CCCCCC)cc2)cc1,0.76,9.07,41.3,2.85,2.8468916,0.1090666666666631,2.7,2.85,1:1,,,,ITO/ZnO/C60-SAM/active layer/MoOx/Ag,inverted,ZnO/C60-SAM,ZnO/C60-SAM,MoOx,MoO3,,CF,chloroform,,,,,-5.4,-4.0,
