Repository: JiYiqaq/PCE-KA-GNN

# Data directory

- `raw/Active_Database.csv` is the immutable source dataset bundled under CC BY 4.0. Do not overwrite it with processed data.
- `processed/` is created and populated by the training pipeline. Generated `.pt` and `.pth` caches are intentionally ignored by Git because they can exceed GitHub's normal single-file limit.

See `../DATA_LICENSE.md` for provenance, license and checksum information.

File: data/raw/Active_Database.csv (part 333 of 471)
id,doi,doi_norm,donor,acceptor,donor_canonical,acceptor_canonical,donor_smiles,acceptor_smiles,voc,jsc,ff,pce,pce_recomputed,pce_relative_error_percent,pce_avg,pce_best,d_a_ratio,additive,additive_canonical,additive_ratio,device_structure,device_type,etl,etl_canonical,htl,htl_canonical,active_layer_thickness,solvent,solvent_canonical,annealing_temp,homo_d,lumo_d,eg_d,homo_a,lumo_a,eg_a
96669,10.1016/j.polymer.2023.125890,10.1016/j.polymer.2023.125890,PT4T-2F,F8IC,PT4T-2F,F8IC,CCCCCCCCCCC(CCCCCCCC)Cc1ccc(-c2csc(-c3cc(-c4ccc(CC(CCCCCCCC)CCCCCCCCCC)s4)c(-c4cc(F)c(-c5sccc5F)s4)s3)c2)s1,CCCCCCc1ccc(C2(c3ccc(CCCCCC)cc3)c3c(sc4cc(/C=C5\C(=O)c6cc(F)c(F)cc6C5=C(C#N)C#N)sc34)-c3sc4c5c(sc4c32)-c2sc3cc(/C=C4\C(=O)c6cc(F)c(F)cc6C4=C(C#N)C#N)sc3c2C5(c2ccc(CCCCCC)cc2)c2ccc(CCCCCC)cc2)cc1,0.72,21.29,68.1,10.48,10.4389128,0.3920534351145185,10.18,10.48,1:1,,,,ITO/ZnO/C60-SAM/active layer/MoOx/Ag,inverted,ZnO/C60-SAM,ZnO/C60-SAM,MoOx,MoO3,,CF,chloroform,,,,,-5.4,-4.0,
96674,10.1021/acs.chemmater.3c02181,10.1021/acs.chemmater.3c02181,PffBT-T4-OD,PC71BM,PffBT4T-2OD,PC71BM,CCCCCCCCCCC(CCCCCCCC)Cc1csc(-c2c(F)c(F)c(-c3cc(CC(CCCCCCCC)CCCCCCCCCC)c(-c4ccc(-c5cccs5)s4)s3)c3nsnc23)c1,COC(=O)CCCC1(c2ccccc2)C23c4c5ccc6c7cc8c9c%10c(cc%11cc%12c%13c%14c(cc%15c%16ccc-5c2c%16c2c5c%16c%17c(c(c46)c7c9c%17c4c%10c%11c%13c4c%16c%14c%152)C513)C%12)C8,0.715,18.34,69.94,9.17,9.17130214,0.0141999999999994,8.95,9.17,1:1.2,diiodooctane,,3% v/v,ITO/ZnO/active layer/MoO3/Al,polymer solar cell,ZnO,,MoO3,,200.0,CB:o-DCB (50:50),,,-5.32,-3.7,,-5.9,-3.9,
96675,10.1021/acs.chemmater.3c02181,10.1021/acs.chemmater.3c02181,PffBT-T4-OD,PC71BM,PffBT4T-2OD,PC71BM,CCCCCCCCCCC(CCCCCCCC)Cc1csc(-c2c(F)c(F)c(-c3cc(CC(CCCCCCCC)CCCCCCCCCC)c(-c4ccc(-c5cccs5)s4)s3)c3nsnc23)c1,COC(=O)CCCC1(c2ccccc2)C23c4c5ccc6c7cc8c9c%10c(cc%11cc%12c%13c%14c(cc%15c%16ccc-5c2c%16c2c5c%16c%17c(c(c46)c7c9c%17c4c%10c%11c%13c4c%16c%14c%152)C513)C%12)C8,0.576,6.06,60.34,2.1,2.106203904,0.2954239999999965,1.99,2.1,1:1.2,diiodooctane,,3% v/v,ITO/ZnO/active layer/MoO3/Al,polymer solar cell,ZnO,,MoO3,,200.0,CB:o-DCB (50:50),,220.0,-5.32,-3.7,,-5.9,-3.9,
96676,10.1021/acs.chemmater.3c02181,10.1021/acs.chemmater.3c02181,PffBT-T4-TCS50,PC71BM,PffBT-T4-TCS50,PC71BM,,COC(=O)CCCC1(c2ccccc2)C23c4c5ccc6c7cc8c9c%10c(cc%11cc%12c%13c%14c(cc%15c%16ccc-5c2c%16c2c5c%16c%17c(c(c46)c7c9c%17c4c%10c%11c%13c4c%16c%14c%152)C513)C%12)C8,0.575,14.3,41.47,3.41,3.40987075,0.0037903225806475,3.26,3.41,1:1.2,diiodooctane,,3% v/v,ITO/ZnO/active layer/MoO3/Al,polymer solar cell,ZnO,,MoO3,,200.0,CB:o-DCB (50:50),,,,,,-5.9,-3.9,
96677,10.1021/acs.chemmater.3c02181,10.1021/acs.chemmater.3c02181,PffBT-T4-TCS50,PC71BM,PffBT-T4-TCS50,PC71BM,,COC(=O)CCCC1(c2ccccc2)C23c4c5ccc6c7cc8c9c%10c(cc%11cc%12c%13c%14c(cc%15c%16ccc-5c2c%16c2c5c%16c%17c(c(c46)c7c9c%17c4c%10c%11c%13c4c%16c%14c%152)C513)C%12)C8,0.716,7.64,50.21,2.75,2.746607504,0.1233634909090917,2.62,2.75,1:1.2,diiodooctane,,3% v/v,ITO/ZnO/active layer/MoO3/Al,polymer solar cell,ZnO,,MoO3,,200.0,CB:o-DCB (50:50),,220.0,,,,-5.9,-3.9,
96678,10.1021/acs.chemmater.3c02181,10.1021/acs.chemmater.3c02181,PffBT-T4-TCS60,PC71BM,PffBT-T4-TCS60,PC71BM,,COC(=O)CCCC1(c2ccccc2)C23c4c5ccc6c7cc8c9c%10c(cc%11cc%12c%13c%14c(cc%15c%16ccc-5c2c%16c2c5c%16c%17c(c(c46)c7c9c%17c4c%10c%11c%13c4c%16c%14c%152)C513)C%12)C8,0.605,14.74,46.47,4.14,4.14405519,0.0979514492753593,3.97,4.14,1:1.2,diiodooctane,,3% v/v,ITO/ZnO/active layer/MoO3/Al,polymer solar cell,ZnO,,MoO3,,200.0,CB:o-DCB (50:50),,,,,,-5.9,-3.9,
96679,10.1021/acs.chemmater.3c02181,10.1021/acs.chemmater.3c02181,PffBT-T4-TCS60,PC71BM,PffBT-T4-TCS60,PC71BM,,COC(=O)CCCC1(c2ccccc2)C23c4c5ccc6c7cc8c9c%10c(cc%11cc%12c%13c%14c(cc%15c%16ccc-5c2c%16c2c5c%16c%17c(c(c46)c7c9c%17c4c%10c%11c%13c4c%16c%14c%152)C513)C%12)C8,0.761,8.05,51.5,3.16,3.15491575,0.160893987341769,3.02,3.16,1:1.2,diiodooctane,,3% v/v,ITO/ZnO/active layer/MoO3/Al,polymer solar cell,ZnO,,MoO3,,200.0,CB:o-DCB (50:50),,220.0,,,,-5.9,-3.9,
96680,10.1021/acs.chemmater.3c02181,10.1021/acs.chemmater.3c02181,PffBT-T4-TCS70,PC71BM,PffBT-T4-TCS70,PC71BM,,COC(=O)CCCC1(c2ccccc2)C23c4c5ccc6c7cc8c9c%10c(cc%11cc%12c%13c%14c(cc%15c%16ccc-5c2c%16c2c5c%16c%17c(c(c46)c7c9c%17c4c%10c%11c%13c4c%16c%14c%152)C513)C%12)C8,0.6,11.99,42.17,3.03,3.0337098000000005,0.1224356435643779,2.88,3.03,1:1.2,"1,8-diiodooctane",,3% v/v,ITO/ZnO/active layer/MoO3/Al,inverted,ZnO,,MoO3,,200.0,chlorobenzene:o-dichlorobenzene (50:50),,,,,,-5.9,-3.9,
96681,10.1021/acs.chemmater.3c02181,10.1021/acs.chemmater.3c02181,PffBT-T4-TCS70,PC71BM,PffBT-T4-TCS70,PC71BM,,COC(=O)CCCC1(c2ccccc2)C23c4c5ccc6c7cc8c9c%10c(cc%11cc%12c%13c%14c(cc%15c%16ccc-5c2c%16c2c5c%16c%17c(c(c46)c7c9c%17c4c%10c%11c%13c4c%16c%14c%152)C513)C%12)C8,0.749,7.3,49.68,2.71,2.71635336,0.2344413284132791,2.52,2.71,1:1.2,"1,8-diiodooctane",,3% v/v,ITO/ZnO/active layer/MoO3/Al,inverted,ZnO,,MoO3,,200.0,chlorobenzene:o-dichlorobenzene (50:50),,220.0,,,,-5.9,-3.9,
96682,10.1021/acs.chemmater.3c02181,10.1021/acs.chemmater.3c02181,PffBT-T4-TCS,PC71BM,PffBT-T4-TCS,PC71BM,CCCCCCCCCCC(CCCCCCCC)Cc1csc(-c2c(F)c(F)c(-c3cc(CC(CCCCCCCC)CCCCCCCCCC)c(-c4ccc(-c5ccc(-c6sc(-c7c(F)c(F)c(-c8cc(C(=O)OC(C)(C)CCCCCCCCCC)c(-c9ccc(-c%10cccs%10)s9)s8)c8nsnc78)cc6C(=O)OC(C)(C)CCCCCCCCCC)s5)s4)s3)c3nsnc23)c1,COC(=O)CCCC1(c2ccccc2)C23c4c5ccc6c7cc8c9c%10c(cc%11cc%12c%13c%14c(cc%15c%16ccc-5c2c%16c2c5c%16c%17c(c(c46)c7c9c%17c4c%10c%11c%13c4c%16c%14c%152)C513)C%12)C8,0.378,2.13,35.63,0.29,0.286871382,1.0788337931034386,0.25,0.29,,,,,ITO/ZnO/active layer/MoO3/Al,polymer solar cell,ZnO,,MoO3,,200.0,,,220.0,,,,-5.9,-3.9,
96683,10.1021/acs.chemmater.3c02181,10.1021/acs.chemmater.3c02181,PffBT-T4-TCS,PC71BM,PffBT-T4-TCS,PC71BM,CCCCCCCCCCC(CCCCCCCC)Cc1csc(-c2c(F)c(F)c(-c3cc(CC(CCCCCCCC)CCCCCCCCCC)c(-c4ccc(-c5ccc(-c6sc(-c7c(F)c(F)c(-c8cc(C(=O)OC(C)(C)CCCCCCCCCC)c(-c9ccc(-c%10cccs%10)s9)s8)c8nsnc78)cc6C(=O)OC(C)(C)CCCCCCCCCC)s5)s4)s3)c3nsnc23)c1,COC(=O)CCCC1(c2ccccc2)C23c4c5ccc6c7cc8c9c%10c(cc%11cc%12c%13c%14c(cc%15c%16ccc-5c2c%16c2c5c%16c%17c(c(c46)c7c9c%17c4c%10c%11c%13c4c%16c%14c%152)C513)C%12)C8,0.548,1.31,34.72,0.25,0.249247936,0.3008255999999987,0.24,0.25,,,,,ITO/ZnO/active layer/MoO3/Al,polymer solar cell,ZnO,,MoO3,,200.0,,,220.0,,,,-5.9,-3.9,
96684,10.1021/acs.macromol.3c01349,10.1021/acs.macromol.3c01349,PTzBI-Si,P(NDI2OD-T2),PTzBI-Si,P(NDI2OD-T2),CCCCCCC(CCCC)COc1c2sc3c4sc(/C=C5\C(=O)c6cc(F)c(F)cc6C5=C(C#N)C#N)cc4n(CC(CCCC)CCCCCC)c3c2c(OCC(CCCC)CCCCCC)c2sc3c4c(n(CC(CCCC)CCCCCC)c3c12)[SH](/C=C1/C(=O)c2cc(F)c(F)cc2C1=C(C#N)C#N)C=C4,CCCCCCCCCCC(CCCCCCCC)CN1C(=O)c2ccc3c4c(c(-c5ccc(-c6cccs6)s5)cc(c24)C1=O)C(=O)N(C(CCCCCCCC)CCCCCCCCCC)C3=O,0.86,13.38,70.51,8.15,8.11344468,0.4485315337423278,8.15,,2:1,,,,ITO/PEDOT:PSS/active layer/PFN-Br/Ag,conventional,PFN-Br,PFN-Br,PEDOT:PSS,PEDOT:PSS,,,,,,,,-5.49,-4.05,
96685,10.1021/acs.macromol.3c01349,10.1021/acs.macromol.3c01349,PO-5,NV-10,PO-5,NV-10,CCCCCCCCN1C(=O)c2c(c(-c3ccc(-c4ccc(CCCCCCCCc5ccc(-c6ccc(-c7c8c(c(-c9ccc(-c%10cc%11c(-c%12ccc(CC(CC)CCCC)s%12)c%12sccc%12c(-c%12ccc(CC(CC)CCCC)s%12)c%11s%10)s9)c9nn(CCCCCC[Si](C)(O[Si](C)(C)C)O[Si](C)(C)C)nc79)C(=O)N(CCCCCCCC)C8=O)s6)s5)s4)s3)c3nn(CCCCCC[Si](C)(O[Si](C)(C)C)O[Si](C)(C)C)nc3c2-c2cccs2)C1=O,CCCCCCCCCCC(CCCCCCCC)CN1C(=O)c2ccc3c4c(c(-c5ccc(-c6ccc(-c7cc8c9c(c(-c%10ccc(/C=C/c%11cccs%11)s%10)cc%10c9c7C(=O)N(CC(CCCCCCCC)CCCCCCCCCC)C%10=O)C(=O)N(CC(CCCCCCCC)CCCCCCCCCC)C8=O)s6)s5)cc(c24)C1=O)C(=O)N(CC(CCCCCCCC)CCCCCCCCCC)C3=O,0.88,13.1,64.6,7.51,7.447088,0.8377097203728343,7.51,,2:1,,,,ITO/PEDOT:PSS/active layer/PFN-Br/Ag,conventional,PFN-Br,PFN-Br,PEDOT:PSS,PEDOT:PSS,,,,,,,,,,
96686,10.1021/acs.macromol.3c01349,10.1021/acs.macromol.3c01349,PO-5,NV-10,PO-5,NV-10,CCCCCCCCN1C(=O)c2c(c(-c3ccc(-c4ccc(CCCCCCCCc5ccc(-c6ccc(-c7c8c(c(-c9ccc(-c%10cc%11c(-c%12ccc(CC(CC)CCCC)s%12)c%12sccc%12c(-c%12ccc(CC(CC)CCCC)s%12)c%11s%10)s9)c9nn(CCCCCC[Si](C)(O[Si](C)(C)C)O[Si](C)(C)C)nc79)C(=O)N(CCCCCCCC)C8=O)s6)s5)s4)s3)c3nn(CCCCCC[Si](C)(O[Si](C)(C)C)O[Si](C)(C)C)nc3c2-c2cccs2)C1=O,CCCCCCCCCCC(CCCCCCCC)CN1C(=O)c2ccc3c4c(c(-c5ccc(-c6ccc(-c7cc8c9c(c(-c%10ccc(/C=C/c%11cccs%11)s%10)cc%10c9c7C(=O)N(CC(CCCCCCCC)CCCCCCCCCC)C%10=O)C(=O)N(CC(CCCCCCCC)CCCCCCCCCC)C8=O)s6)s5)cc(c24)C1=O)C(=O)N(CC(CCCCCCCC)CCCCCCCCCC)C3=O,0.84,13.95,72.02,8.45,8.439303599999999,0.1265846153846212,8.45,,2:1,DBE,DBE,,ITO/PEDOT:PSS/active layer/PFN-Br/Ag,conventional,PFN-Br,PFN-Br,PEDOT:PSS,PEDOT:PSS,,,,,,,,,,
96687,10.1021/acsaem.3c00339,10.1021/acsaem.3c00339,J52,h-IEICO,J52,h-IEICO,CCCCCCCCC(CCCCCC)Cn1nc2c(-c3cccs3)c(F)c(F)c(-c3ccc(-c4cc5c(-c6ccc(CC(CC)CCCC)s6)c6sccc6c(-c6ccc(CC(CC)CCCC)s6)c5s4)s3)c2n1,CCCCCCc1ccc(C2(c3ccc(CCCCCC)cc3)c3cc4c(cc3-c3sc(-c5sc(/C=C6\C(=O)c7ccccc7C6=C(C#N)C#N)cc5OCC(CC)CCCC)cc32)C(c2ccc(CCCCCC)cc2)(c2ccc(CCCCCC)cc2)c2cc(-c3scc(/C=C5\C(=O)c6ccccc6C5=C(C#N)C#N)c3OCC(CC)CCCC)sc2-4)cc1,0.882,14.43,41.2,5.24,5.24363112,0.0692961832061002,4.95,5.24,1:1,,,,inverted,inverted,ZnO,ZnO,MoO3,MoO3,,chlorobenzene,chlorobenzene,150.0,-5.2,-3.05,,,,
96688,10.1021/acsaem.3c00339,10.1021/acsaem.3c00339,J52,h-IEICO-2F,J52,h-IEICO-2F,CCCCCCCCC(CCCCCC)Cn1nc2c(-c3cccs3)c(F)c(F)c(-c3ccc(-c4cc5c(-c6ccc(CC(CC)CCCC)s6)c6sccc6c(-c6ccc(CC(CC)CCCC)s6)c5s4)s3)c2n1,CCCCCCc1ccc(C2(c3ccc(CCCCCC)cc3)c3cc4c(cc3-c3sc(-c5sc(/C=C6\C(=O)c7cc(F)ccc7C6=C(C#N)C#N)cc5OCC(CC)CCCC)cc32)C(c2ccc(CCCCCC)cc2)(c2ccc(CCCCCC)cc2)c2cc(-c3scc(/C=C5\C(=O)c6cc(F)ccc6C5=C(C#N)C#N)c3OCC(CC)CCCC)sc2-4)cc1,0.829,20.54,58.5,9.96,9.9611811,0.0118584337349235,9.81,9.96,1:1,,,,inverted,inverted,ZnO,ZnO,MoO3,MoO3,,chlorobenzene,chlorobenzene,150.0,-5.2,-3.05,,,,
96689,10.1021/acsaem.3c00339,10.1021/acsaem.3c00339,J52,h-IEICO-4F,J52,h-IEICO-4Cl,CCCCCCCCC(CCCCCC)Cn1nc2c(-c3cccs3)c(F)c(F)c(-c3ccc(-c4cc5c(-c6ccc(CC(CC)CCCC)s6)c6sccc6c(-c6ccc(CC(CC)CCCC)s6)c5s4)s3)c2n1,CCCCCCc1ccc(C2(c3ccc(CCCCCC)cc3)c3cc4c(cc3-c3sc(-c5sc(/C=C6\C(=O)c7cc(F)c(F)cc7C6=C(C#N)C#N)cc5OCC(CC)CCCC)cc32)C(c2ccc(CCCCCC)cc2)(c2ccc(CCCCCC)cc2)c2cc(-c3scc(/C=C5\C(=O)c6cc(F)c(F)cc6C5=C(C#N)C#N)c3OCC(CC)CCCC)sc2-4)cc1,0.775,23.72,63.4,11.65,11.654822,0.0413905579399055,11.26,11.65,1:1,,,,inverted,inverted,ZnO,ZnO,MoO3,MoO3,,chlorobenzene,chlorobenzene,150.0,-5.2,-3.05,,,,
96690,10.1021/acsaem.3c00339,10.1021/acsaem.3c00339,J52,h-IEICO-4Cl,J52,h-IEICO-4Cl,CCCCCCCCC(CCCCCC)Cn1nc2c(-c3cccs3)c(F)c(F)c(-c3ccc(-c4cc5c(-c6ccc(CC(CC)CCCC)s6)c6sccc6c(-c6ccc(CC(CC)CCCC)s6)c5s4)s3)c2n1,CCCCCCc1ccc(C2(c3ccc(CCCCCC)cc3)c3cc4c(cc3-c3sc(-c5sc(/C=C6\C(=O)c7cc(F)c(F)cc7C6=C(C#N)C#N)cc5OCC(CC)CCCC)cc32)C(c2ccc(CCCCCC)cc2)(c2ccc(CCCCCC)cc2)c2cc(-c3scc(/C=C5\C(=O)c6cc(F)c(F)cc6C5=C(C#N)C#N)c3OCC(CC)CCCC)sc2-4)cc1,0.773,22.38,60.3,10.43,10.431743219999998,0.0167135186960503,10.33,10.43,1:1,,,,inverted,inverted,ZnO,ZnO,MoO3,MoO3,,chlorobenzene,chlorobenzene,150.0,-5.2,-3.05,,,,
96691,10.1021/acsaem.3c00392,10.1021/acsaem.3c00392,PSe-BO,,PSe-BO,,CCCCCCC(CCCC)Cc1csc(-c2cc3c4n[se]nc4c4cc(-c5cc(CC(CCCC)CCCCCC)c(-c6cc7c(-c8cc(F)c(CC(CC)CCCC)s8)c8sccc8c(-c8cc(F)c(CC(CC)CCCC)s8)c7s6)s5)sc4c3s2)c1,,0.845,23.63,65.48,13.07,13.07462078,0.035354093343533,12.8,13.07,1:1.5,,,,ITO/ZnO/donor:Y6/MoO3/Al,inverted,ZnO,ZnO,MoO3,MoO3,,chloroform,chloroform,,,,,,,
96692,10.1021/acsaem.3c00392,10.1021/acsaem.3c00392,PSe-HD,,PSe-HD,,CCCCCCCCC(CCCCCC)Cc1csc(-c2cc3c4n[se]nc4c4cc(-c5cc(CC(CCCCCC)CCCCCCCC)c(-c6cc7c(-c8cc(F)c(CC(CC)CCCC)s8)c8sccc8c(-c8cc(F)c(CC(CC)CCCC)s8)c7s6)s5)sc4c3s2)c1,,0.852,25.76,67.66,14.85,14.849692032,0.0020738585858555,14.68,14.85,1:1.5,,,,ITO/ZnO/donor:Y6/MoO3/Al,inverted,ZnO,ZnO,MoO3,MoO3,,chloroform,chloroform,,,,,,,
96693,10.1021/acsaem.3c02261,10.1021/acsaem.3c02261,PBDB-T,NC1,PBDB-T,NC1,CCCCC(CC)Cc1ccc(-c2c3cc(-c4ccc(-c5sc(-c6cccs6)c6c5C(=O)c5c(CC(CC)CCCC)sc(CC(CC)CCCC)c5C6=O)s4)sc3c(-c3ccc(CC(CC)CCCC)s3)c3ccsc23)s1,CCCCCCC1(CCCCCC)c2cc(/C=C3\SC(=S)N(CC)C3=O)sc2-c2sc(-c3ccc(-c4cc5c(s4)-c4sc(/C=C6\SC(=S)N(CC)C6=O)cc4C5(CCCCCC)CCCCCC)c4n[se]nc34)cc21,1.03,18.89,63.0,12.26,12.257721000000002,0.0185889070146649,12.03,12.26,1:1.2,,,,ITO/PEDOT:PSS/active layer/PFN-Br/Al,conventional,PFN-Br,PFN-Br,PEDOT:PSS,PEDOT:PSS,,,,,-5.33,-3.48,,,,
96694,10.1021/acsaem.3c02261,10.1021/acsaem.3c02261,PBDB-T,NC2,PBDB-T,NC2,CCCCC(CC)Cc1ccc(-c2c3cc(-c4ccc(-c5sc(-c6cccs6)c6c5C(=O)c5c(CC(CC)CCCC)sc(CC(CC)CCCC)c5C6=O)s4)sc3c(-c3ccc(CC(CC)CCCC)s3)c3ccsc23)s1,CCCCCCC1(CCCCCC)c2cc(/C=c3\sc(=C(C#N)C#N)n(CC)c3=O)sc2-c2sc(-c3ccc(-c4cc5c(s4)-c4sc(/C=c6\sc(=S)n(CC)c6=C(C#N)C#N)cc4C5(CCCCCC)CCCCCC)c4n[se]nc34)cc21,0.95,22.78,69.0,14.93,14.93229,0.0153382451440076,14.71,14.93,1:1.2,,,,ITO/PEDOT:PSS/active layer/PFN-Br/Al,conventional,PFN-Br,PFN-Br,PEDOT:PSS,PEDOT:PSS,,,,,-5.33,-3.48,,,,
96695,10.1021/acsami.2c19590,10.1021/acsami.2c19590,PM6,PY-IT,PM6,PY-IT,COC(=O)C(C)(C)c1cc(C)cc(-c2sc3c4sc5cc(/C=C6/C(=O)c7cc(F)cc(c7)C(=O)/C6=C\c6cc(C(C)(C)C(=O)OC)c(-c7cc(C)cc(C(C)(C)C(=O)OC)c7)s6)sc5c4c(C(C)(C)C(=O)OC)ccc2-3)c1,CCCCCCCCCCCc1c(/C=C2\C(=O)c3ccccc3C2=C(C#N)C#N)sc2c1sc1c3c4nsnc4c4c5sc6c(CCCCCCCCCCC)c(/C=C7\C(=O)c8cc(-c9cccs9)ccc8C7=C(C#N)C#N)sc6c5n(CC(CCCCCCCC)CCCCCCCCCC)c4c3n(CC(CCCCCCCC)CCCCCCCCCC)c21,0.936,22.8,72.12,15.39,15.390984960000004,0.0064000000000132,15.22,15.39,,,,,ITO/PEDOT:PSS/active layer/PDINN/Ag,conventional,PDINN,PDINN,PEDOT:PSS,PEDOT:PSS,,chloroform,chloroform,,-5.56,-3.65,,-5.68,-3.94,
96696,10.1021/acsami.2c19590,10.1021/acsami.2c19590,PM6,PC71BM,PM6,PC71BM,COC(=O)C(C)(C)c1cc(C)cc(-c2sc3c4sc5cc(/C=C6/C(=O)c7cc(F)cc(c7)C(=O)/C6=C\c6cc(C(C)(C)C(=O)OC)c(-c7cc(C)cc(C(C)(C)C(=O)OC)c7)s6)sc5c4c(C(C)(C)C(=O)OC)ccc2-3)c1,COC(=O)CCCC1(c2ccccc2)C23c4c5ccc6c7cc8c9c%10c(cc%11cc%12c%13c%14c(cc%15c%16ccc-5c2c%16c2c5c%16c%17c(c(c46)c7c9c%17c4c%10c%11c%13c4c%16c%14c%152)C513)C%12)C8,0.976,13.95,61.67,8.4,8.39649384,0.041740000000007,8.2,8.4,,,,,ITO/PEDOT:PSS/active layer/PDINN/Ag,conventional,PDINN,PDINN,PEDOT:PSS,PEDOT:PSS,,chloroform,chloroform,,-5.56,-3.65,,-5.9,-3.9,
96697,10.1021/acsami.2c19590,10.1021/acsami.2c19590,PM6,PY-IT/PC71BM,PM6,PY-IT/PC71BM,COC(=O)C(C)(C)c1cc(C)cc(-c2sc3c4sc5cc(/C=C6/C(=O)c7cc(F)cc(c7)C(=O)/C6=C\c6cc(C(C)(C)C(=O)OC)c(-c7cc(C)cc(C(C)(C)C(=O)OC)c7)s6)sc5c4c(C(C)(C)C(=O)OC)ccc2-3)c1,,0.943,23.68,72.18,16.11,16.117967232,0.0494551955307396,15.95,16.11,,,,,ITO/PEDOT:PSS/active layer/PDINN/Ag,conventional,PDINN,PDINN,PEDOT:PSS,PEDOT:PSS,,chloroform,chloroform,,-5.56,-3.65,,,,
96698,10.1021/acsami.2c19590,10.1021/acsami.2c19590,PM6,PY-IT/PC71BM,PM6,PY-IT/PC71BM,COC(=O)C(C)(C)c1cc(C)cc(-c2sc3c4sc5cc(/C=C6/C(=O)c7cc(F)cc(c7)C(=O)/C6=C\c6cc(C(C)(C)C(=O)OC)c(-c7cc(C)cc(C(C)(C)C(=O)OC)c7)s6)sc5c4c(C(C)(C)C(=O)OC)ccc2-3)c1,,0.946,23.71,73.22,16.42,16.422997052,0.0182524482338476,16.28,16.42,,PFBEK,PFBEK,,ITO/PEDOT:PSS/active layer/PDINN/Ag,conventional,PDINN,PDINN,PEDOT:PSS,PEDOT:PSS,,chloroform,chloroform,,-5.56,-3.65,,,,
96703,10.1021/acsami.2c21574,10.1021/acsami.2c21574,PM6,PBTO,PM6,PBTO,COC(=O)C(C)(C)c1cc(C)cc(-c2sc3c4sc5cc(/C=C6/C(=O)c7cc(F)cc(c7)C(=O)/C6=C\c6cc(C(C)(C)C(=O)OC)c(-c7cc(C)cc(C(C)(C)C(=O)OC)c7)s6)sc5c4c(C(C)(C)C(=O)OC)ccc2-3)c1,CCCCC(CC)COc1c(OCC(CC)CCCC)c(-c2cc3c(s2)-c2sc(/C=C4/C(=O)c5ccccc5C4=C(C#N)C#N)cc2C3(CC(CC)CCCC)CC(CC)CCCC)c2nsnc2c1-c1cc2c(s1)-c1sc(/C=C3\C(=O)c4ccc(-c5cccs5)cc4C3=C(C#N)C#N)cc1C2(CC(CC)CCCC)CC(CC)CCCC,0.87,15.12,39.0,5.1,5.130215999999999,0.5924705882352814,5.0,5.1,1:1,1-CN,CN,,ITO/PEDOT:PSS/PBDB-T:PSMAs/PFN-Br/Ag,conventional,PFN-Br,PFN-Br,PEDOT:PSS,PEDOT:PSS,100.0,CF,chloroform,150.0,-5.56,-3.65,,,,
96704,10.1021/acsami.2c21574,10.1021/acsami.2c21574,PM6,PBTO-γ,PM6,PBTO-γ,COC(=O)C(C)(C)c1cc(C)cc(-c2sc3c4sc5cc(/C=C6/C(=O)c7cc(F)cc(c7)C(=O)/C6=C\c6cc(C(C)(C)C(=O)OC)c(-c7cc(C)cc(C(C)(C)C(=O)OC)c7)s6)sc5c4c(C(C)(C)C(=O)OC)ccc2-3)c1,,0.84,22.22,62.0,11.42,11.572176,1.3325394045534062,11.27,11.42,1:1,1-CN,CN,,ITO/PEDOT:PSS/PBDB-T:PSMAs/PFN-Br/Ag,conventional,PFN-Br,PFN-Br,PEDOT:PSS,PEDOT:PSS,100.0,CF,chloroform,150.0,-5.56,-3.65,,,,
96705,10.1021/acsami.2c22461,10.1021/acsami.2c22461,D18-Cl,Y6,D18-Cl,Y6,CCCCCCC(CCCC)Cc1csc(-c2cc3c4nsnc4c4cc(-c5cc(CC(CCCC)CCCCCC)c(-c6cc7c(-c8cc(Cl)c(CC(CC)CCCC)s8)c8sccc8c(-c8cc(Cl)c(CC(CC)CCCC)s8)c7s6)s5)sc4c3s2)c1,CCCCCCCCCCCc1c(/C=C2\C(=O)c3cc(F)c(F)cc3C2=C(C#N)C#N)sc2c1sc1c3c4nsnc4c4c5sc6c(CCCCCCCCCCC)c(/C=C7\C(=O)c8cc(F)c(F)cc8C7=C(C#N)C#N)sc6c5n(CC(CC)CCCC)c4c3n(CC(CC)CCCC)c21,0.87,26.23,75.52,17.23,17.23373952,0.0217035403366215,16.93,17.23,,,,,BHJ,BHJ,PDIN,,PEDOT:PSS,,,chloroform,,,-5.51,-2.77,,-5.65,-4.09,
96706,10.1021/acsami.2c22461,10.1021/acsami.2c22461,D18-Cl,Y6,D18-Cl,Y6,CCCCCCC(CCCC)Cc1csc(-c2cc3c4nsnc4c4cc(-c5cc(CC(CCCC)CCCCCC)c(-c6cc7c(-c8cc(Cl)c(CC(CC)CCCC)s8)c8sccc8c(-c8cc(Cl)c(CC(CC)CCCC)s8)c7s6)s5)sc4c3s2)c1,CCCCCCCCCCCc1c(/C=C2\C(=O)c3cc(F)c(F)cc3C2=C(C#N)C#N)sc2c1sc1c3c4nsnc4c4c5sc6c(CCCCCCCCCCC)c(/C=C7\C(=O)c8cc(F)c(F)cc8C7=C(C#N)C#N)sc6c5n(CC(CC)CCCC)c4c3n(CC(CC)CCCC)c21,0.87,26.88,75.35,17.62,17.6210496,0.0059568671963575,17.47,17.62,,,,,LbL,LbL,PDIN,,PEDOT:PSS,,,chloroform,,,-5.51,-2.77,,-5.65,-4.09,
96707,10.1021/acsami.2c22461,10.1021/acsami.2c22461,D18-Cl,Y6,D18-Cl,Y6,CCCCCCC(CCCC)Cc1csc(-c2cc3c4nsnc4c4cc(-c5cc(CC(CCCC)CCCCCC)c(-c6cc7c(-c8cc(Cl)c(CC(CC)CCCC)s8)c8sccc8c(-c8cc(Cl)c(CC(CC)CCCC)s8)c7s6)s5)sc4c3s2)c1,CCCCCCCCCCCc1c(/C=C2\C(=O)c3cc(F)c(F)cc3C2=C(C#N)C#N)sc2c1sc1c3c4nsnc4c4c5sc6c(CCCCCCCCCCC)c(/C=C7\C(=O)c8cc(F)c(F)cc8C7=C(C#N)C#N)sc6c5n(CC(CC)CCCC)c4c3n(CC(CC)CCCC)c21,0.86,25.35,72.52,15.81,15.8100852,0.0005388994307457,15.62,15.81,,,,,DSL-incorporated BHJ,BHJ,PDIN,,PEDOT:PSS,,,chloroform,,,-5.51,-2.77,,-5.65,-4.09,
96708,10.1021/acsami.2c22461,10.1021/acsami.2c22461,D18-Cl,Y6,D18-Cl,Y6,CCCCCCC(CCCC)Cc1csc(-c2cc3c4nsnc4c4cc(-c5cc(CC(CCCC)CCCCCC)c(-c6cc7c(-c8cc(Cl)c(CC(CC)CCCC)s8)c8sccc8c(-c8cc(Cl)c(CC(CC)CCCC)s8)c7s6)s5)sc4c3s2)c1,CCCCCCCCCCCc1c(/C=C2\C(=O)c3cc(F)c(F)cc3C2=C(C#N)C#N)sc2c1sc1c3c4nsnc4c4c5sc6c(CCCCCCCCCCC)c(/C=C7\C(=O)c8cc(F)c(F)cc8C7=C(C#N)C#N)sc6c5n(CC(CC)CCCC)c4c3n(CC(CC)CCCC)c21,0.87,27.52,75.79,18.15,18.14594496,0.0223418181818029,17.97,18.15,,,,,DSL-incorporated LbL,LbL,PDIN,,PEDOT:PSS,,,chloroform,,,-5.51,-2.77,,-5.65,-4.09,
96709,10.1021/acsami.2c22461,10.1021/acsami.2c22461,D18-Cl,L8-BO,D18-Cl,L8-BO,CCCCCCC(CCCC)Cc1csc(-c2cc3c4nsnc4c4cc(-c5cc(CC(CCCC)CCCCCC)c(-c6cc7c(-c8cc(Cl)c(CC(CC)CCCC)s8)c8sccc8c(-c8cc(Cl)c(CC(CC)CCCC)s8)c7s6)s5)sc4c3s2)c1,CCCCCCC(CCCC)Cc1c(/C=C2\C(=O)c3cc(F)c(F)cc3C2=C(C#N)C#N)sc2c1SC1c3c(c4c(c5nsnc35)c3sc5c(CC(CCCC)CCCCCC)c(/C=C6\C(=O)c7cc(F)c(F)cc7C6=C(C#N)C#N)sc5c3n4CC(CC)CCCC)N(CC(CC)CCCC)C21,0.92,25.26,74.85,17.39,17.394541200000003,0.026113858539402,,,,,,,D18-Cl/L8-BO,layer-by-layer PSC,,,,,,,,,-5.51,-2.77,,-5.68,-3.9,
96710,10.1021/acsami.2c22461,10.1021/acsami.2c22461,D18-Cl,L8-BO,D18-Cl,L8-BO,CCCCCCC(CCCC)Cc1csc(-c2cc3c4nsnc4c4cc(-c5cc(CC(CCCC)CCCCCC)c(-c6cc7c(-c8cc(Cl)c(CC(CC)CCCC)s8)c8sccc8c(-c8cc(Cl)c(CC(CC)CCCC)s8)c7s6)s5)sc4c3s2)c1,CCCCCCC(CCCC)Cc1c(/C=C2\C(=O)c3cc(F)c(F)cc3C2=C(C#N)C#N)sc2c1SC1c3c(c4c(c5nsnc35)c3sc5c(CC(CCCC)CCCCCC)c(/C=C6\C(=O)c7cc(F)c(F)cc7C6=C(C#N)C#N)sc5c3n4CC(CC)CCCC)N(CC(CC)CCCC)C21,0.92,26.1,75.08,18.03,18.028209600000004,0.0099301164725308,,,,,,,DSL/D18-Cl/L8-BO,layer-by-layer PSC,,,,,,,,,-5.51,-2.77,,-5.68,-3.9,
96711,10.1021/acsami.2c22461,10.1021/acsami.2c22461,D18-Cl,N3,D18-Cl,N3,CCCCCCC(CCCC)Cc1csc(-c2cc3c4nsnc4c4cc(-c5cc(CC(CCCC)CCCCCC)c(-c6cc7c(-c8cc(Cl)c(CC(CC)CCCC)s8)c8sccc8c(-c8cc(Cl)c(CC(CC)CCCC)s8)c7s6)s5)sc4c3s2)c1,CCCCCCCCCCCC1=C(/C=C2\C(=O)C3=CC(F)=C(F)C=C3C2=C(C#N)C#N)SC2=C1SC1=C2N(CCC(CC)CCCC)C2=C1C1=NSN=C1C1=C2N(CCC(CC)CCCC)C2=C1SC1=C2SC(/C=C2\C(=O)C3=CC(F)=C(F)C=C3C2=C(C#N)C#N)=C1CCCCCCCCCCC,0.86,26.71,74.59,17.13,17.13377054,0.0220113251605454,,,,,,,D18-Cl/N3,layer-by-layer PSC,,,,,,,,,-5.51,-2.77,,-5.64,-3.86,
96712,10.1021/acsami.2c22461,10.1021/acsami.2c22461,D18-Cl,N3,D18-Cl,N3,CCCCCCC(CCCC)Cc1csc(-c2cc3c4nsnc4c4cc(-c5cc(CC(CCCC)CCCCCC)c(-c6cc7c(-c8cc(Cl)c(CC(CC)CCCC)s8)c8sccc8c(-c8cc(Cl)c(CC(CC)CCCC)s8)c7s6)s5)sc4c3s2)c1,CCCCCCCCCCCC1=C(/C=C2\C(=O)C3=CC(F)=C(F)C=C3C2=C(C#N)C#N)SC2=C1SC1=C2N(CCC(CC)CCCC)C2=C1C1=NSN=C1C1=C2N(CCC(CC)CCCC)C2=C1SC1=C2SC(/C=C2\C(=O)C3=CC(F)=C(F)C=C3C2=C(C#N)C#N)=C1CCCCCCCCCCC,0.86,27.42,74.69,17.61,17.612798280000003,0.0158902896081994,,,,,,,DSL/D18-Cl/N3,layer-by-layer PSC,,,,,,,,,-5.51,-2.77,,-5.64,-3.86,
96713,10.1021/acsami.2c23190,10.1021/acsami.2c23190,PM6,BQ-4F,PM6,BQ-4F,COC(=O)C(C)(C)c1cc(C)cc(-c2sc3c4sc5cc(/C=C6/C(=O)c7cc(F)cc(c7)C(=O)/C6=C\c6cc(C(C)(C)C(=O)OC)c(-c7cc(C)cc(C(C)(C)C(=O)OC)c7)s6)sc5c4c(C(C)(C)C(=O)OC)ccc2-3)c1,CCCCCCCCCCCc1c(/C=C2\C(=O)c3cc(F)c(F)cc3C2=C(C#N)C#N)sc2c1sc1c3c4nc(-c5cccc(OCCCCCC)c5)c(-c5cccc(OCCCCCC)c5)nc4c4c5sc6c(CCCCCCCCCCC)c(C/C=C7/C(=O)c8cc(F)c(F)cc8C7=C(C#N)C#N)sc6c5n(CC(CCCC)CCCCCC)c4c3n(CC(CCCC)CCCCCC)c21,0.916,20.69,65.7,12.45,12.45149028,0.0119701204819318,12.38,12.45,1:1.2,,,,ITO/PEDOT:PSS/PM6:BQ-4F/PDINO/Al,conventional,PDINO,PDINO,PEDOT:PSS,PEDOT:PSS,,,,100.0,-5.56,-3.65,,,,
96714,10.1021/acsami.2c23190,10.1021/acsami.2c23190,PM6,BQ-4Cl,PM6,BQ-4Cl,COC(=O)C(C)(C)c1cc(C)cc(-c2sc3c4sc5cc(/C=C6/C(=O)c7cc(F)cc(c7)C(=O)/C6=C\c6cc(C(C)(C)C(=O)OC)c(-c7cc(C)cc(C(C)(C)C(=O)OC)c7)s6)sc5c4c(C(C)(C)C(=O)OC)ccc2-3)c1,CCCCCCCCCCCc1c(/C=C2\C(=O)c3cc(Cl)c(Cl)cc3C2=C(C#N)C#N)sc2c1sc1c3c4nc(-c5cccc(OCCCCCC)c5)c(-c5cccc(OCCCCCC)c5)nc4c4c5sc6c(CCCCCCCCCCC)c(C/C=C7/C(=O)c8cc(Cl)c(Cl)cc8C7=C(C#N)C#N)sc6c5n(CC(CCCC)CCCCCC)c4c3n(CC(CCCC)CCCCCC)c21,0.906,22.47,66.2,13.48,13.47687684,0.0231688427299794,13.34,13.48,1:1.2,,,,ITO/PEDOT:PSS/PM6:BQ-4Cl/PDINO/Al,conventional,PDINO,PDINO,PEDOT:PSS,PEDOT:PSS,,,,100.0,-5.56,-3.65,,,,
96715,10.1021/acsami.2c23190,10.1021/acsami.2c23190,PM6,Y6,PM6,Y6,COC(=O)C(C)(C)c1cc(C)cc(-c2sc3c4sc5cc(/C=C6/C(=O)c7cc(F)cc(c7)C(=O)/C6=C\c6cc(C(C)(C)C(=O)OC)c(-c7cc(C)cc(C(C)(C)C(=O)OC)c7)s6)sc5c4c(C(C)(C)C(=O)OC)ccc2-3)c1,CCCCCCCCCCCc1c(/C=C2\C(=O)c3cc(F)c(F)cc3C2=C(C#N)C#N)sc2c1sc1c3c4nsnc4c4c5sc6c(CCCCCCCCCCC)c(/C=C7\C(=O)c8cc(F)c(F)cc8C7=C(C#N)C#N)sc6c5n(CC(CC)CCCC)c4c3n(CC(CC)CCCC)c21,0.832,25.97,73.16,15.81,15.807710463999998,0.0144815686274687,15.55,15.81,1:1.2,,,,ITO/PEDOT:PSS/PM6:Y6/PDINO/Al,conventional,PDINO,PDINO,PEDOT:PSS,PEDOT:PSS,,,,,-5.56,-3.65,,-5.65,-4.09,
96718,10.1021/acsami.3c00815,10.1021/acsami.3c00815,PM6,Y6-BO,PM6,Y6-BO,COC(=O)C(C)(C)c1cc(C)cc(-c2sc3c4sc5cc(/C=C6/C(=O)c7cc(F)cc(c7)C(=O)/C6=C\c6cc(C(C)(C)C(=O)OC)c(-c7cc(C)cc(C(C)(C)C(=O)OC)c7)s6)sc5c4c(C(C)(C)C(=O)OC)ccc2-3)c1,CCCCCCCCCCCc1c(/C=C2\C(=O)c3cc(F)c(F)cc3C2=C(C#N)C#N)sc2c1sc1c3c4nsnc4c4c5sc6c(CCCCCCCCCCC)c(/C=C7\C(=O)c8cc(F)c(F)cc8C7=C(C#N)C#N)sc6c5n(CC(CCCC)CCCCCC)c4c3n(CC(CCCC)CCCCCC)c21,0.825,24.32,73.0,14.65,14.64672,0.0223890784982946,14.23,14.65,1:1.2,,,,ITO/PEDOT:PSS/active layer/PDINN/Ag,conventional,PDINN,PDINN,PEDOT:PSS,PEDOT:PSS,,,,,-5.56,-3.65,,-5.65,-4.1,
96720,10.1021/acsami.3c00815,10.1021/acsami.3c00815,PM6-b-TT,Y6-BO,PM6-b-TT,Y6-BO,,CCCCCCCCCCCc1c(/C=C2\C(=O)c3cc(F)c(F)cc3C2=C(C#N)C#N)sc2c1sc1c3c4nsnc4c4c5sc6c(CCCCCCCCCCC)c(/C=C7\C(=O)c8cc(F)c(F)cc8C7=C(C#N)C#N)sc6c5n(CC(CCCC)CCCCCC)c4c3n(CC(CCCC)CCCCCC)c21,0.821,24.46,76.0,15.26,15.2620616,0.0135098296199169,14.93,15.26,1:1.2,,,,ITO/PEDOT:PSS/active layer/PDINN/Ag,conventional,PDINN,PDINN,PEDOT:PSS,PEDOT:PSS,,,,,,,,-5.65,-4.1,
96721,10.1021/acsami.3c00815,10.1021/acsami.3c00815,PBDT-TT,Y6-BO,PBDT-TT,Y6-BO,CCCCC(CC)COC(=O)c1c(-c2cccs2)sc2c(C(=O)OCC(CC)CCCC)c(-c3ccc(-c4cc5c(-c6ccc(CC(CC)CCCC)s6)c6sccc6c(-c6ccc(CC(CC)CCCC)s6)c5s4)s3)sc12,CCCCCCCCCCCc1c(/C=C2\C(=O)c3cc(F)c(F)cc3C2=C(C#N)C#N)sc2c1sc1c3c4nsnc4c4c5sc6c(CCCCCCCCCCC)c(/C=C7\C(=O)c8cc(F)c(F)cc8C7=C(C#N)C#N)sc6c5n(CC(CCCC)CCCCCC)c4c3n(CC(CCCC)CCCCCC)c21,0.795,17.8,62.0,8.77,8.773620000000001,0.0412770809578279,8.4,8.77,1:1.2,,,,ITO/PEDOT:PSS/active layer/PDINN/Ag,conventional,PDINN,PDINN,PEDOT:PSS,PEDOT:PSS,,,,,-5.23,-3.34,,-5.65,-4.1,
96722,10.1021/acsami.3c07350,10.1021/acsami.3c07350,PM6,PY-IT,PM6,PY-IT,COC(=O)C(C)(C)c1cc(C)cc(-c2sc3c4sc5cc(/C=C6/C(=O)c7cc(F)cc(c7)C(=O)/C6=C\c6cc(C(C)(C)C(=O)OC)c(-c7cc(C)cc(C(C)(C)C(=O)OC)c7)s6)sc5c4c(C(C)(C)C(=O)OC)ccc2-3)c1,CCCCCCCCCCCc1c(/C=C2\C(=O)c3ccccc3C2=C(C#N)C#N)sc2c1sc1c3c4nsnc4c4c5sc6c(CCCCCCCCCCC)c(/C=C7\C(=O)c8cc(-c9cccs9)ccc8C7=C(C#N)C#N)sc6c5n(CC(CCCCCCCC)CCCCCCCCCC)c4c3n(CC(CCCCCCCC)CCCCCCCCCC)c21,0.945,23.91,64.8,14.6,14.641527599999996,0.2844356164383333,14.4,14.6,1:1.2,,,,ITO/PEDOT:PSS/active layer/PDIN/Ag,conventional,PDIN,PDIN,PEDOT:PSS,PEDOT:PSS,,chloroform,,,-5.56,-3.65,,-5.68,-3.94,
96723,10.1021/acsami.3c07350,10.1021/acsami.3c07350,PM6,PY-IT,PM6,PY-IT,COC(=O)C(C)(C)c1cc(C)cc(-c2sc3c4sc5cc(/C=C6/C(=O)c7cc(F)cc(c7)C(=O)/C6=C\c6cc(C(C)(C)C(=O)OC)c(-c7cc(C)cc(C(C)(C)C(=O)OC)c7)s6)sc5c4c(C(C)(C)C(=O)OC)ccc2-3)c1,CCCCCCCCCCCc1c(/C=C2\C(=O)c3ccccc3C2=C(C#N)C#N)sc2c1sc1c3c4nsnc4c4c5sc6c(CCCCCCCCCCC)c(/C=C7\C(=O)c8cc(-c9cccs9)ccc8C7=C(C#N)C#N)sc6c5n(CC(CCCCCCCC)CCCCCCCCCC)c4c3n(CC(CCCCCCCC)CCCCCCCCCC)c21,0.945,24.32,68.0,15.6,15.628031999999996,0.1796923076922938,15.4,15.6,1:1.2,DIB,DIB,,ITO/PEDOT:PSS/active layer/PDIN/Ag,conventional,PDIN,PDIN,PEDOT:PSS,PEDOT:PSS,,chloroform,,,-5.56,-3.65,,-5.68,-3.94,
96724,10.1021/acsami.3c07350,10.1021/acsami.3c07350,PM6,PY-IT,PM6,PY-IT,COC(=O)C(C)(C)c1cc(C)cc(-c2sc3c4sc5cc(/C=C6/C(=O)c7cc(F)cc(c7)C(=O)/C6=C\c6cc(C(C)(C)C(=O)OC)c(-c7cc(C)cc(C(C)(C)C(=O)OC)c7)s6)sc5c4c(C(C)(C)C(=O)OC)ccc2-3)c1,CCCCCCCCCCCc1c(/C=C2\C(=O)c3ccccc3C2=C(C#N)C#N)sc2c1sc1c3c4nsnc4c4c5sc6c(CCCCCCCCCCC)c(/C=C7\C(=O)c8cc(-c9cccs9)ccc8C7=C(C#N)C#N)sc6c5n(CC(CCCCCCCC)CCCCCCCCCC)c4c3n(CC(CCCCCCCC)CCCCCCCCCC)c21,0.951,24.5,71.0,16.5,16.542644999999997,0.2584545454545255,16.4,16.5,1:1.2,DBCl,DBCl,,ITO/PEDOT:PSS/active layer/PDIN/Ag,conventional,PDIN,PDIN,PEDOT:PSS,PEDOT:PSS,,chloroform,,80.0,-5.56,-3.65,,-5.68,-3.94,
96725,10.1021/acsami.3c10506,10.1021/acsami.3c10506,PM6,PY-FBTA,PM6,PY-FBTA,COC(=O)C(C)(C)c1cc(C)cc(-c2sc3c4sc5cc(/C=C6/C(=O)c7cc(F)cc(c7)C(=O)/C6=C\c6cc(C(C)(C)C(=O)OC)c(-c7cc(C)cc(C(C)(C)C(=O)OC)c7)s6)sc5c4c(C(C)(C)C(=O)OC)ccc2-3)c1,CCCCCCCCCCCc1c(/C=C2\C(=O)c3ccccc3C2=C(C#N)C#N)sc2c1sc1c3c4nsnc4c4c5sc6c(CCCCCCCCCCC)c(C/C=C7/C(=O)c8cc(-c9ccc(-c%10c(F)c(F)c(-c%11cccs%11)c%11nn(CC(CC)CCCC)nc%10%11)s9)ccc8C7=C(C#N)C#N)sc6c5n(CC(CCCCCCCC)CCCCCCCCCC)c4c3n(CC(CCCCCCCC)CCCCCCCCCC)c21,0.963,22.34,64.84,13.95,13.949301528,0.0050069677419215,13.74,13.95,1:1,,,,inverted,inverted,ZnO,ZnO,MoO3,MoO3,,o-XY,o-xylene,,-5.56,-3.65,,,,
96726,10.1021/acsami.3c10506,10.1021/acsami.3c10506,PM6,PY-DPP,PM6,PY-DPP,COC(=O)C(C)(C)c1cc(C)cc(-c2sc3c4sc5cc(/C=C6/C(=O)c7cc(F)cc(c7)C(=O)/C6=C\c6cc(C(C)(C)C(=O)OC)c(-c7cc(C)cc(C(C)(C)C(=O)OC)c7)s6)sc5c4c(C(C)(C)C(=O)OC)ccc2-3)c1,CCCCCCCCCCCc1c(/C=C2\C(=O)c3ccccc3C2=C(C#N)C#N)sc2c1sc1c3c4nsnc4c4c5sc6c(CCCCCCCCCCC)c(C/C=C7/C(=O)c8cc(-c9ccc(C%10=C%11C(=O)N(CC(CCCC)CCCCCC)C(c%12cccs%12)=C%11C(=O)N%10CC(CCCC)CCCCCC)s9)ccc8C7=C(C#N)C#N)sc6c5n(CC(CCCCCCCC)CCCCCCCCCC)c4c3n(CC(CCCCCCCC)CCCCCCCCCC)c21,0.876,18.62,58.28,9.51,9.506120736000002,0.0407914195583414,9.45,9.51,1:1,,,,inverted,inverted,ZnO,ZnO,MoO3,MoO3,,o-XY,o-xylene,,-5.56,-3.65,,,,
96727,10.1021/acsenergylett.3c01490,10.1021/acsenergylett.3c01490,PM6,PYFTVT,PM6,PYFTVT,COC(=O)C(C)(C)c1cc(C)cc(-c2sc3c4sc5cc(/C=C6/C(=O)c7cc(F)cc(c7)C(=O)/C6=C\c6cc(C(C)(C)C(=O)OC)c(-c7cc(C)cc(C(C)(C)C(=O)OC)c7)s6)sc5c4c(C(C)(C)C(=O)OC)ccc2-3)c1,CCCCCCCCCCC(CCCCCCCC)Cn1c2c3sc(/C=C4\C(=O)c5c(F)cccc5C4=C(C#N)C#N)c(CC(CC)CCCC)c3sc2c2c3nsnc3c3c4sc5c(CC(CC)CCCC)c(/C=C6\C(=O)c7c(ccc(-c8ccc(/C=C/c9cccs9)s8)c7F)C6=C(C#N)C#N)sc5c4n(CC(CCCCCCCC)CCCCCCCCCC)c3c21,0.91,22.56,60.7,12.43,12.4614672,0.2531552695092502,11.92,12.43,,,,,Glass-ITO/PEI-Zn/PM6:PSMAs/MoO3/Ag,,PEI-Zn,PEI-Zn,MoO3,MoO3,,,,,-5.56,-3.65,,,,
96728,10.1021/acsenergylett.3c01490,10.1021/acsenergylett.3c01490,PM6,PYFTET-L,PM6,PYFTET-H,COC(=O)C(C)(C)c1cc(C)cc(-c2sc3c4sc5cc(/C=C6/C(=O)c7cc(F)cc(c7)C(=O)/C6=C\c6cc(C(C)(C)C(=O)OC)c(-c7cc(C)cc(C(C)(C)C(=O)OC)c7)s6)sc5c4c(C(C)(C)C(=O)OC)ccc2-3)c1,CCCCCCCCCCC(CCCCCCCC)Cn1c2c3sc(/C=C4\C(=O)c5c(F)cccc5C4=C(C#N)C#N)c(CC(CC)CCCC)c3sc2c2c3nsnc3c3c4sc5c(CC(CC)CCCC)c(/C=C6\C(=O)c7c(ccc(-c8ccc(CCc9cccs9)s8)c7F)C6=C(C#N)C#N)sc5c4n(CC(CCCCCCCC)CCCCCCCCCC)c3c21,0.97,18.16,54.3,9.53,9.5650536,0.3678237145855138,9.34,9.53,,,,,Glass-ITO/PEI-Zn/PM6:PSMAs/MoO3/Ag,all-polymer solar cell,PEI-Zn,PEI-Zn,MoO3,MoO3,,,,,-5.56,-3.65,,,,
96729,10.1021/acsenergylett.3c01490,10.1021/acsenergylett.3c01490,PM6,PYFTET-H,PM6,PYFTET-H,COC(=O)C(C)(C)c1cc(C)cc(-c2sc3c4sc5cc(/C=C6/C(=O)c7cc(F)cc(c7)C(=O)/C6=C\c6cc(C(C)(C)C(=O)OC)c(-c7cc(C)cc(C(C)(C)C(=O)OC)c7)s6)sc5c4c(C(C)(C)C(=O)OC)ccc2-3)c1,CCCCCCCCCCC(CCCCCCCC)Cn1c2c3sc(/C=C4\C(=O)c5c(F)cccc5C4=C(C#N)C#N)c(CC(CC)CCCC)c3sc2c2c3nsnc3c3c4sc5c(CC(CC)CCCC)c(/C=C6\C(=O)c7c(ccc(-c8ccc(CCc9cccs9)s8)c7F)C6=C(C#N)C#N)sc5c4n(CC(CCCCCCCC)CCCCCCCCCC)c3c21,0.96,17.12,50.9,8.27,8.3655168,1.1549794437726773,8.05,8.27,,,,,Glass-ITO/PEI-Zn/PM6:PSMAs/MoO3/Ag,all-polymer solar cell,PEI-Zn,PEI-Zn,MoO3,MoO3,,,,,-5.56,-3.65,,,,
96730,10.1021/acsenergylett.3c01490,10.1021/acsenergylett.3c01490,PM6,Y6,PM6,Y6,COC(=O)C(C)(C)c1cc(C)cc(-c2sc3c4sc5cc(/C=C6/C(=O)c7cc(F)cc(c7)C(=O)/C6=C\c6cc(C(C)(C)C(=O)OC)c(-c7cc(C)cc(C(C)(C)C(=O)OC)c7)s6)sc5c4c(C(C)(C)C(=O)OC)ccc2-3)c1,CCCCCCCCCCCc1c(/C=C2\C(=O)c3cc(F)c(F)cc3C2=C(C#N)C#N)sc2c1sc1c3c4nsnc4c4c5sc6c(CCCCCCCCCCC)c(/C=C7\C(=O)c8cc(F)c(F)cc8C7=C(C#N)C#N)sc6c5n(CC(CC)CCCC)c4c3n(CC(CC)CCCC)c21,0.81,25.01,69.6,14.1,14.0996376,0.0025702127659463,,,,,,,,,,,,,,,,,-5.56,-3.65,,-5.65,-4.09,
96731,10.1021/acsenergylett.3c01490,10.1021/acsenergylett.3c01490,PM6,Y6,PM6,Y6,COC(=O)C(C)(C)c1cc(C)cc(-c2sc3c4sc5cc(/C=C6/C(=O)c7cc(F)cc(c7)C(=O)/C6=C\c6cc(C(C)(C)C(=O)OC)c(-c7cc(C)cc(C(C)(C)C(=O)OC)c7)s6)sc5c4c(C(C)(C)C(=O)OC)ccc2-3)c1,CCCCCCCCCCCc1c(/C=C2\C(=O)c3cc(F)c(F)cc3C2=C(C#N)C#N)sc2c1sc1c3c4nsnc4c4c5sc6c(CCCCCCCCCCC)c(/C=C7\C(=O)c8cc(F)c(F)cc8C7=C(C#N)C#N)sc6c5n(CC(CC)CCCC)c4c3n(CC(CC)CCCC)c21,0.81,24.95,69.5,14.03,14.045602500000005,0.111208125445499,,,,,,,,,,,,,,,,,-5.56,-3.65,,-5.65,-4.09,
96732,10.1021/acsenergylett.3c01490,10.1021/acsenergylett.3c01490,PM6,Y6,PM6,Y6,COC(=O)C(C)(C)c1cc(C)cc(-c2sc3c4sc5cc(/C=C6/C(=O)c7cc(F)cc(c7)C(=O)/C6=C\c6cc(C(C)(C)C(=O)OC)c(-c7cc(C)cc(C(C)(C)C(=O)OC)c7)s6)sc5c4c(C(C)(C)C(=O)OC)ccc2-3)c1,CCCCCCCCCCCc1c(/C=C2\C(=O)c3cc(F)c(F)cc3C2=C(C#N)C#N)sc2c1sc1c3c4nsnc4c4c5sc6c(CCCCCCCCCCC)c(/C=C7\C(=O)c8cc(F)c(F)cc8C7=C(C#N)C#N)sc6c5n(CC(CC)CCCC)c4c3n(CC(CC)CCCC)c21,0.79,24.32,54.0,10.49,10.374912000000002,1.097121067683492,,,,,,,,,,,,,,,,,-5.56,-3.65,,-5.65,-4.09,
96733,10.1021/acsenergylett.3c01490,10.1021/acsenergylett.3c01490,PM6,PYFTVT,PM6,PYFTVT,COC(=O)C(C)(C)c1cc(C)cc(-c2sc3c4sc5cc(/C=C6/C(=O)c7cc(F)cc(c7)C(=O)/C6=C\c6cc(C(C)(C)C(=O)OC)c(-c7cc(C)cc(C(C)(C)C(=O)OC)c7)s6)sc5c4c(C(C)(C)C(=O)OC)ccc2-3)c1,CCCCCCCCCCC(CCCCCCCC)Cn1c2c3sc(/C=C4\C(=O)c5c(F)cccc5C4=C(C#N)C#N)c(CC(CC)CCCC)c3sc2c2c3nsnc3c3c4sc5c(CC(CC)CCCC)c(/C=C6\C(=O)c7c(ccc(-c8ccc(/C=C/c9cccs9)s8)c7F)C6=C(C#N)C#N)sc5c4n(CC(CCCCCCCC)CCCCCCCCCC)c3c21,0.89,21.48,58.5,11.18,11.183562,0.0318604651162836,,,,,,,Parylene/AgNWs/PEI-Zn/PM6:PYFTVT/MoO3/Ag,,PEI-Zn,,MoO3,,,,,,-5.56,-3.65,,,,
96734,10.1021/acsenergylett.3c01490,10.1021/acsenergylett.3c01490,PM6,PYFTVT,PM6,PYFTVT,COC(=O)C(C)(C)c1cc(C)cc(-c2sc3c4sc5cc(/C=C6/C(=O)c7cc(F)cc(c7)C(=O)/C6=C\c6cc(C(C)(C)C(=O)OC)c(-c7cc(C)cc(C(C)(C)C(=O)OC)c7)s6)sc5c4c(C(C)(C)C(=O)OC)ccc2-3)c1,CCCCCCCCCCC(CCCCCCCC)Cn1c2c3sc(/C=C4\C(=O)c5c(F)cccc5C4=C(C#N)C#N)c(CC(CC)CCCC)c3sc2c2c3nsnc3c3c4sc5c(CC(CC)CCCC)c(/C=C6\C(=O)c7c(ccc(-c8ccc(/C=C/c9cccs9)s8)c7F)C6=C(C#N)C#N)sc5c4n(CC(CCCCCCCC)CCCCCCCCCC)c3c21,0.89,21.26,58.2,11.01,11.0122548,0.0204795640327076,,,,,,,Parylene/AgNWs/PEI-Zn/PM6:PYFTVT/MoO3/Ag,,PEI-Zn,,MoO3,,,,,,-5.56,-3.65,,,,
96735,10.1021/acsenergylett.3c01490,10.1021/acsenergylett.3c01490,PM6,PYFTVT,PM6,PYFTVT,COC(=O)C(C)(C)c1cc(C)cc(-c2sc3c4sc5cc(/C=C6/C(=O)c7cc(F)cc(c7)C(=O)/C6=C\c6cc(C(C)(C)C(=O)OC)c(-c7cc(C)cc(C(C)(C)C(=O)OC)c7)s6)sc5c4c(C(C)(C)C(=O)OC)ccc2-3)c1,CCCCCCCCCCC(CCCCCCCC)Cn1c2c3sc(/C=C4\C(=O)c5c(F)cccc5C4=C(C#N)C#N)c(CC(CC)CCCC)c3sc2c2c3nsnc3c3c4sc5c(CC(CC)CCCC)c(/C=C6\C(=O)c7c(ccc(-c8ccc(/C=C/c9cccs9)s8)c7F)C6=C(C#N)C#N)sc5c4n(CC(CCCCCCCC)CCCCCCCCCC)c3c21,0.86,20.75,50.8,9.06,9.06526,0.0580573951434662,,,,,,,Parylene/AgNWs/PEI-Zn/PM6:PYFTVT/MoO3/Ag,,PEI-Zn,,MoO3,,,,,,-5.56,-3.65,,,,
96736,10.1021/acsenergylett.3c01490,10.1021/acsenergylett.3c01490,PM6,PYFTET-L,PM6,PYFTET-H,COC(=O)C(C)(C)c1cc(C)cc(-c2sc3c4sc5cc(/C=C6/C(=O)c7cc(F)cc(c7)C(=O)/C6=C\c6cc(C(C)(C)C(=O)OC)c(-c7cc(C)cc(C(C)(C)C(=O)OC)c7)s6)sc5c4c(C(C)(C)C(=O)OC)ccc2-3)c1,CCCCCCCCCCC(CCCCCCCC)Cn1c2c3sc(/C=C4\C(=O)c5c(F)cccc5C4=C(C#N)C#N)c(CC(CC)CCCC)c3sc2c2c3nsnc3c3c4sc5c(CC(CC)CCCC)c(/C=C6\C(=O)c7c(ccc(-c8ccc(CCc9cccs9)s8)c7F)C6=C(C#N)C#N)sc5c4n(CC(CCCCCCCC)CCCCCCCCCC)c3c21,0.95,17.21,50.5,8.25,8.2564975,0.0787575757575763,,,,,,,Parylene/AgNWs/PEI-Zn/PM6:acceptor/MoO3/Ag/Parylene,all-polymer solar cell,PEI-Zn,,MoO3,,,,,,-5.56,-3.65,,,,
96737,10.1021/acsenergylett.3c01490,10.1021/acsenergylett.3c01490,PM6,PYFTET-L,PM6,PYFTET-H,COC(=O)C(C)(C)c1cc(C)cc(-c2sc3c4sc5cc(/C=C6/C(=O)c7cc(F)cc(c7)C(=O)/C6=C\c6cc(C(C)(C)C(=O)OC)c(-c7cc(C)cc(C(C)(C)C(=O)OC)c7)s6)sc5c4c(C(C)(C)C(=O)OC)ccc2-3)c1,CCCCCCCCCCC(CCCCCCCC)Cn1c2c3sc(/C=C4\C(=O)c5c(F)cccc5C4=C(C#N)C#N)c(CC(CC)CCCC)c3sc2c2c3nsnc3c3c4sc5c(CC(CC)CCCC)c(/C=C6\C(=O)c7c(ccc(-c8ccc(CCc9cccs9)s8)c7F)C6=C(C#N)C#N)sc5c4n(CC(CCCCCCCC)CCCCCCCCCC)c3c21,0.95,17.05,50.1,8.11,8.114947500000001,0.0610049321825139,,,,,,,Parylene/AgNWs/PEI-Zn/PM6:acceptor/MoO3/Ag/Parylene,all-polymer solar cell,PEI-Zn,,MoO3,,,,,,-5.56,-3.65,,,,
96738,10.1021/acsenergylett.3c01490,10.1021/acsenergylett.3c01490,PM6,PYFTET-L,PM6,PYFTET-H,COC(=O)C(C)(C)c1cc(C)cc(-c2sc3c4sc5cc(/C=C6/C(=O)c7cc(F)cc(c7)C(=O)/C6=C\c6cc(C(C)(C)C(=O)OC)c(-c7cc(C)cc(C(C)(C)C(=O)OC)c7)s6)sc5c4c(C(C)(C)C(=O)OC)ccc2-3)c1,CCCCCCCCCCC(CCCCCCCC)Cn1c2c3sc(/C=C4\C(=O)c5c(F)cccc5C4=C(C#N)C#N)c(CC(CC)CCCC)c3sc2c2c3nsnc3c3c4sc5c(CC(CC)CCCC)c(/C=C6\C(=O)c7c(ccc(-c8ccc(CCc9cccs9)s8)c7F)C6=C(C#N)C#N)sc5c4n(CC(CCCCCCCC)CCCCCCCCCC)c3c21,0.92,16.38,44.6,6.72,6.7210416,0.0154999999999963,,,,,,,Parylene/AgNWs/PEI-Zn/PM6:acceptor/MoO3/Ag/Parylene,all-polymer solar cell,PEI-Zn,,MoO3,,,,,,-5.56,-3.65,,,,
96739,10.1021/acsenergylett.3c01490,10.1021/acsenergylett.3c01490,PM6,PYFTET-H,PM6,PYFTET-H,COC(=O)C(C)(C)c1cc(C)cc(-c2sc3c4sc5cc(/C=C6/C(=O)c7cc(F)cc(c7)C(=O)/C6=C\c6cc(C(C)(C)C(=O)OC)c(-c7cc(C)cc(C(C)(C)C(=O)OC)c7)s6)sc5c4c(C(C)(C)C(=O)OC)ccc2-3)c1,CCCCCCCCCCC(CCCCCCCC)Cn1c2c3sc(/C=C4\C(=O)c5c(F)cccc5C4=C(C#N)C#N)c(CC(CC)CCCC)c3sc2c2c3nsnc3c3c4sc5c(CC(CC)CCCC)c(/C=C6\C(=O)c7c(ccc(-c8ccc(CCc9cccs9)s8)c7F)C6=C(C#N)C#N)sc5c4n(CC(CCCCCCCC)CCCCCCCCCC)c3c21,0.94,16.48,47.5,7.35,7.35832,0.113197278911569,,,,,,,Parylene/AgNWs/PEI-Zn/PM6:acceptor/MoO3/Ag/Parylene,all-polymer solar cell,PEI-Zn,,MoO3,,,,,,-5.56,-3.65,,,,
96740,10.1021/acsenergylett.3c01490,10.1021/acsenergylett.3c01490,PM6,PYFTET-H,PM6,PYFTET-H,COC(=O)C(C)(C)c1cc(C)cc(-c2sc3c4sc5cc(/C=C6/C(=O)c7cc(F)cc(c7)C(=O)/C6=C\c6cc(C(C)(C)C(=O)OC)c(-c7cc(C)cc(C(C)(C)C(=O)OC)c7)s6)sc5c4c(C(C)(C)C(=O)OC)ccc2-3)c1,CCCCCCCCCCC(CCCCCCCC)Cn1c2c3sc(/C=C4\C(=O)c5c(F)cccc5C4=C(C#N)C#N)c(CC(CC)CCCC)c3sc2c2c3nsnc3c3c4sc5c(CC(CC)CCCC)c(/C=C6\C(=O)c7c(ccc(-c8ccc(CCc9cccs9)s8)c7F)C6=C(C#N)C#N)sc5c4n(CC(CCCCCCCC)CCCCCCCCCC)c3c21,0.94,16.37,46.5,7.15,7.155327,0.0745034965034883,,,,,,,Parylene/AgNWs/PEI-Zn/PM6:acceptor/MoO3/Ag/Parylene,all-polymer solar cell,PEI-Zn,,MoO3,,,,,,-5.56,-3.65,,,,
96741,10.1021/acsenergylett.3c01490,10.1021/acsenergylett.3c01490,PM6,PYFTET-H,PM6,PYFTET-H,COC(=O)C(C)(C)c1cc(C)cc(-c2sc3c4sc5cc(/C=C6/C(=O)c7cc(F)cc(c7)C(=O)/C6=C\c6cc(C(C)(C)C(=O)OC)c(-c7cc(C)cc(C(C)(C)C(=O)OC)c7)s6)sc5c4c(C(C)(C)C(=O)OC)ccc2-3)c1,CCCCCCCCCCC(CCCCCCCC)Cn1c2c3sc(/C=C4\C(=O)c5c(F)cccc5C4=C(C#N)C#N)c(CC(CC)CCCC)c3sc2c2c3nsnc3c3c4sc5c(CC(CC)CCCC)c(/C=C6\C(=O)c7c(ccc(-c8ccc(CCc9cccs9)s8)c7F)C6=C(C#N)C#N)sc5c4n(CC(CCCCCCCC)CCCCCCCCCC)c3c21,0.92,16.1,43.0,6.36,6.369160000000001,0.1440251572327122,,,,,,,Parylene/AgNWs/PEI-Zn/PM6:acceptor/MoO3/Ag/Parylene,all-polymer solar cell,PEI-Zn,,MoO3,,,,,,-5.56,-3.65,,,,
96742,10.1021/jacs.3c02764,10.1021/jacs.3c02764,PM7,L8-BO,PM7,L8-BO,CCCCC(CC)Cc1sc(-c2c3ccsc3c(-c3cc(Cl)c(CC(CC)CCCC)s3)c3sc(-c4ccc(-c5sc(-c6cccs6)c6c5C(=O)c5c(CC(CC)CCCC)sc(CC(CC)CCCC)c5C6=O)s4)cc23)cc1Cl,CCCCCCC(CCCC)Cc1c(/C=C2\C(=O)c3cc(F)c(F)cc3C2=C(C#N)C#N)sc2c1SC1c3c(c4c(c5nsnc35)c3sc5c(CC(CCCC)CCCCCC)c(/C=C6\C(=O)c7cc(F)c(F)cc7C6=C(C#N)C#N)sc5c3n4CC(CC)CCCC)N(CC(CC)CCCC)C21,0.91,24.35,74.0,16.01,16.39729,2.419050593379138,15.84,16.01,1:1.2,,,,,rigid solar cells,,,,,,,,,-5.575,-3.67,,-5.68,-3.9,
96743,10.1021/jacs.3c02764,10.1021/jacs.3c02764,PM7-Thy5,L8-BO,PM7-Thy10,L8-BO,CCCCC(CC)Cc1sc(-c2c3cc(-c4ccc(-c5sc(-c6ccc(-c7cc8c(-c9cc(Cl)c(CC(CC)CCCC)s9)c9sc(-c%10c(F)c(F)cc%11nc(OCCCCCCOC(=O)Cn%12cc(C)c(=O)[nH]c%12=O)cnc%10%11)cc9c(-c9cc(Cl)c(CC(CC)CCCC)s9)c8s7)s6)c6c5C(=O)c5c(CC(CC)CCCC)sc(CC(CC)CCCC)c5C6=O)s4)sc3c(-c3cc(Cl)c(CC(CC)CCCC)s3)c3ccsc23)cc1Cl,CCCCCCC(CCCC)Cc1c(/C=C2\C(=O)c3cc(F)c(F)cc3C2=C(C#N)C#N)sc2c1SC1c3c(c4c(c5nsnc35)c3sc5c(CC(CCCC)CCCCCC)c(/C=C6\C(=O)c7cc(F)c(F)cc7C6=C(C#N)C#N)sc5c3n4CC(CC)CCCC)N(CC(CC)CCCC)C21,0.89,23.76,72.0,15.39,15.225408000000002,1.0694736842105197,14.89,15.39,1:1.2,,,,,rigid solar cells,,,,,,,,,,,,-5.68,-3.9,
96744,10.1021/jacs.3c02764,10.1021/jacs.3c02764,PM7-Thy10,L8-BO,PM7-Thy10,L8-BO,CCCCC(CC)Cc1sc(-c2c3cc(-c4ccc(-c5sc(-c6ccc(-c7cc8c(-c9cc(Cl)c(CC(CC)CCCC)s9)c9sc(-c%10c(F)c(F)cc%11nc(OCCCCCCOC(=O)Cn%12cc(C)c(=O)[nH]c%12=O)cnc%10%11)cc9c(-c9cc(Cl)c(CC(CC)CCCC)s9)c8s7)s6)c6c5C(=O)c5c(CC(CC)CCCC)sc(CC(CC)CCCC)c5C6=O)s4)sc3c(-c3cc(Cl)c(CC(CC)CCCC)s3)c3ccsc23)cc1Cl,CCCCCCC(CCCC)Cc1c(/C=C2\C(=O)c3cc(F)c(F)cc3C2=C(C#N)C#N)sc2c1SC1c3c(c4c(c5nsnc35)c3sc5c(CC(CCCC)CCCCCC)c(/C=C6\C(=O)c7cc(F)c(F)cc7C6=C(C#N)C#N)sc5c3n4CC(CC)CCCC)N(CC(CC)CCCC)C21,0.88,25.64,76.0,17.05,17.148032,0.5749677419354832,16.83,17.05,1:1.2,,,,,rigid solar cells,,,,,,,,,,,,-5.68,-3.9,
96745,10.1021/jacs.3c02764,10.1021/jacs.3c02764,PM7-Thy20,L8-BO,PM7-Thy10,L8-BO,CCCCC(CC)Cc1sc(-c2c3cc(-c4ccc(-c5sc(-c6ccc(-c7cc8c(-c9cc(Cl)c(CC(CC)CCCC)s9)c9sc(-c%10c(F)c(F)cc%11nc(OCCCCCCOC(=O)Cn%12cc(C)c(=O)[nH]c%12=O)cnc%10%11)cc9c(-c9cc(Cl)c(CC(CC)CCCC)s9)c8s7)s6)c6c5C(=O)c5c(CC(CC)CCCC)sc(CC(CC)CCCC)c5C6=O)s4)sc3c(-c3cc(Cl)c(CC(CC)CCCC)s3)c3ccsc23)cc1Cl,CCCCCCC(CCCC)Cc1c(/C=C2\C(=O)c3cc(F)c(F)cc3C2=C(C#N)C#N)sc2c1SC1c3c(c4c(c5nsnc35)c3sc5c(CC(CCCC)CCCCCC)c(/C=C6\C(=O)c7cc(F)c(F)cc7C6=C(C#N)C#N)sc5c3n4CC(CC)CCCC)N(CC(CC)CCCC)C21,0.9,21.96,72.0,14.34,14.230080000000005,0.7665271966526996,14.08,14.34,1:1.2,,,,,rigid solar cells,,,,,,,,,,,,-5.68,-3.9,
96746,10.1021/jacs.3c02764,10.1021/jacs.3c02764,PM7,L8-BO,PM7,L8-BO,CCCCC(CC)Cc1sc(-c2c3ccsc3c(-c3cc(Cl)c(CC(CC)CCCC)s3)c3sc(-c4ccc(-c5sc(-c6cccs6)c6c5C(=O)c5c(CC(CC)CCCC)sc(CC(CC)CCCC)c5C6=O)s4)cc23)cc1Cl,CCCCCCC(CCCC)Cc1c(/C=C2\C(=O)c3cc(F)c(F)cc3C2=C(C#N)C#N)sc2c1SC1c3c(c4c(c5nsnc35)c3sc5c(CC(CCCC)CCCCCC)c(/C=C6\C(=O)c7cc(F)c(F)cc7C6=C(C#N)C#N)sc5c3n4CC(CC)CCCC)N(CC(CC)CCCC)C21,0.82,20.67,66.0,11.28,11.186604,0.8279787234042577,11.1,11.28,,,,,,IS-PSCs,,,,,,,,,-5.575,-3.67,,-5.68,-3.9,
96747,10.1021/jacs.3c02764,10.1021/jacs.3c02764,PM7-Thy10,L8-BO,PM7-Thy10,L8-BO,CCCCC(CC)Cc1sc(-c2c3cc(-c4ccc(-c5sc(-c6ccc(-c7cc8c(-c9cc(Cl)c(CC(CC)CCCC)s9)c9sc(-c%10c(F)c(F)cc%11nc(OCCCCCCOC(=O)Cn%12cc(C)c(=O)[nH]c%12=O)cnc%10%11)cc9c(-c9cc(Cl)c(CC(CC)CCCC)s9)c8s7)s6)c6c5C(=O)c5c(CC(CC)CCCC)sc(CC(CC)CCCC)c5C6=O)s4)sc3c(-c3cc(Cl)c(CC(CC)CCCC)s3)c3ccsc23)cc1Cl,CCCCCCC(CCCC)Cc1c(/C=C2\C(=O)c3cc(F)c(F)cc3C2=C(C#N)C#N)sc2c1SC1c3c(c4c(c5nsnc35)c3sc5c(CC(CCCC)CCCCCC)c(/C=C6\C(=O)c7cc(F)c(F)cc7C6=C(C#N)C#N)sc5c3n4CC(CC)CCCC)N(CC(CC)CCCC)C21,0.82,23.95,69.0,13.69,13.550909999999998,1.0159970781592496,13.42,13.69,,,,,,IS-PSCs,,,,,,,,,,,,-5.68,-3.9,
96786,10.1002/adfm.201501971,10.1002/adfm.201501971,PTB7-Th,H-di-PDI,PTB7-Th,H-di-PDI,CCCCC(CC)COC(=O)c1sc2c(-c3cc4c(-c5ccc(CC(CC)CCCC)s5)c5sc(C)cc5c(-c5ccc(CC(CC)CCCC)s5)c4s3)sc(C)c2c1F,CCCCCC(CCCCC)N1C(=O)C2=CCc3c4c5c6c(ccc5c5ccc(c2c35)C1=O)C(=O)N(C(CCCCC)CCCCC)C(=O)C6=CC4c1cc2c3c4c(c5c6c7c(ccc6c14)C(=O)N(C(CCCCC)CCCCC)C(=O)C7=CC5)CC=C3C(=O)N(C(CCCCC)CCCCC)C2=O,0.79,13.12,60.0,6.41,6.21888,2.9815912636505417,,,1:1,DIO; CN,,1 vol% DIO; 2 vol% CN,inverted,inverted,ZnO,ZnO,MoO3,MoO3,90.0,DCB,o-DCB,,-5.22,-3.64,1.58,-5.81,-3.75,2.06
96787,10.1002/adfm.201501971,10.1002/adfm.201501971,PTB7-Th,B-di-PDI,PTB7-Th,B-di-PDI,CCCCC(CC)COC(=O)c1sc2c(-c3cc4c(-c5ccc(CC(CC)CCCC)s5)c5sc(C)cc5c(-c5ccc(CC(CC)CCCC)s5)c4s3)sc(C)c2c1F,CCCCCC(CCCCC)N1C(=O)C2=CCc3c4c5c6c(ccc5c5ccc(c2c35)C1=O)C(=O)N(N1C(=O)C2=CCc3c5c7c8c(ccc7c7ccc(c2c37)C1=O)C(=O)N(C(CCCCC)CCCCC)C(=O)C8=CC5)C(=O)C6=CC4,0.79,12.86,54.0,5.56,5.486076,1.329568345323739,,,1:1,DIO; CN,,1 vol% DIO; 2 vol% CN,inverted,inverted,ZnO,ZnO,MoO3,MoO3,90.0,DCB,o-DCB,,-5.22,-3.64,1.58,-5.87,-3.76,2.11
