Repository: JiYiqaq/PCE-KA-GNN

# Data directory

- `raw/Active_Database.csv` is the immutable source dataset bundled under CC BY 4.0. Do not overwrite it with processed data.
- `processed/` is created and populated by the training pipeline. Generated `.pt` and `.pth` caches are intentionally ignored by Git because they can exceed GitHub's normal single-file limit.

See `../DATA_LICENSE.md` for provenance, license and checksum information.

File: data/raw/Active_Database.csv (part 334 of 471)
id,doi,doi_norm,donor,acceptor,donor_canonical,acceptor_canonical,donor_smiles,acceptor_smiles,voc,jsc,ff,pce,pce_recomputed,pce_relative_error_percent,pce_avg,pce_best,d_a_ratio,additive,additive_canonical,additive_ratio,device_structure,device_type,etl,etl_canonical,htl,htl_canonical,active_layer_thickness,solvent,solvent_canonical,annealing_temp,homo_d,lumo_d,eg_d,homo_a,lumo_a,eg_a
96788,10.1002/adfm.201501971,10.1002/adfm.201501971,PTB7,H-di-PDI,PTB7,H-di-PDI,CCCCC(CC)COC(=O)c1sc2c(-c3cc4c(OCC(CC)CCCC)c5sccc5c(OCC(CC)CCCC)c4s3)scc2c1F,CCCCCC(CCCCC)N1C(=O)C2=CCc3c4c5c6c(ccc5c5ccc(c2c35)C1=O)C(=O)N(C(CCCCC)CCCCC)C(=O)C6=CC4c1cc2c3c4c(c5c6c7c(ccc6c14)C(=O)N(C(CCCCC)CCCCC)C(=O)C7=CC5)CC=C3C(=O)N(C(CCCCC)CCCCC)C2=O,0.79,3.66,51.0,1.69,1.4746140000000003,12.744733727810631,,,1:1,DIO; CN,,1 vol% DIO; 2 vol% CN,inverted,inverted,ZnO,ZnO,MoO3,MoO3,90.0,DCB,o-DCB,,-5.14,-3.51,1.63,-5.81,-3.75,2.06
96789,10.1002/adfm.201501971,10.1002/adfm.201501971,PTB7,B-di-PDI,PTB7,B-di-PDI,CCCCC(CC)COC(=O)c1sc2c(-c3cc4c(OCC(CC)CCCC)c5sccc5c(OCC(CC)CCCC)c4s3)scc2c1F,CCCCCC(CCCCC)N1C(=O)C2=CCc3c4c5c6c(ccc5c5ccc(c2c35)C1=O)C(=O)N(N1C(=O)C2=CCc3c5c7c8c(ccc7c7ccc(c2c37)C1=O)C(=O)N(C(CCCCC)CCCCC)C(=O)C8=CC5)C(=O)C6=CC4,0.78,10.51,57.99999999999999,5.0,4.754724,4.90552000000001,,,1:1,DIO; CN,,1 vol% DIO; 2 vol% CN,inverted,inverted,ZnO,ZnO,MoO3,MoO3,90.0,DCB,o-DCB,,-5.14,-3.51,1.63,-5.87,-3.76,2.11
96790,10.1002/adfm.201502413,10.1002/adfm.201502413,P3HT,SF-A-DPPEH,P3HT,SF-A-DPPEH,CCCCCCc1cc(C)sc1C,CCCCC(CC)CN1C(=O)C2=C(c3ccc(C#CC4=CC5C(C=C4)c4ccc(C#Cc6ccc(C7=C8C(=O)N(CC(CC)CCCC)C(c9cccs9)=C8C(=O)N7CC(CC)CCCC)s6)cc4C54c5cc(C#Cc6ccc(C7=C8C(=O)N(CC(CC)CCCC)C(c9cccs9)=C8C(=O)N7CC(CC)CCCC)s6)ccc5C5C=CC(C#Cc6ccc(C7=C8C(=O)N(CC(CC)CCCC)C(c9cccs9)=C8C(=O)N7CC(CC)CCCC)s6)=CC54)s3)N(CC(CC)CCCC)C(=O)C2=C1c1cccs1,0.75,2.37,42.6,0.76,0.7572150000000001,0.3664473684210429,,,1:1,,,,ITO/PEDOT:PSS/P3HT:SF-A-DPPEH/PFN/Al,conventional,PFN,PFN,PEDOT:PSS,PEDOT:PSS,,,,140.0,-4.94,-3.0,1.94,-5.3,-3.58,1.72
96791,10.1002/adfm.201502413,10.1002/adfm.201502413,P3HT,SF-DPPEH,P3HT,SF-DPPEH,CCCCCCc1cc(C)sc1C,CCCCC(CC)CN1C(=O)C2=C(c3ccc(C4=CC5C(C=C4)c4ccc(-c6ccc(C7=C8C(=O)N(CC(CC)CCCC)C(c9cccs9)=C8C(=O)N7CC(CC)CCCC)s6)cc4C54c5cc(-c6ccc(C7=C8C(=O)N(CC(CC)CCCC)C(c9cccs9)=C8C(=O)N7CC(CC)CCCC)s6)ccc5C5C=CC(c6ccc(C7=C8C(=O)N(CC(CC)CCCC)C(c9cccs9)=C8C(=O)N7CC(CC)CCCC)s6)=CC54)s3)N(CC(CC)CCCC)C(=O)C2=C1c1cccs1,1.1,6.96,47.5,3.63,3.6366,0.1818181818181862,,,1:1,,,,ITO/PEDOT:PSS/P3HT:SF-DPPEH/PFN/Al,conventional,PFN,PFN,PEDOT:PSS,PEDOT:PSS,,CF,,120.0,-4.94,-3.0,1.94,-5.26,-3.6,1.66
96792,10.1002/adfm.201502413,10.1002/adfm.201502413,P3HT,SF-A-DPPC12,P3HT,SF-A-DPPC12,CCCCCCc1cc(C)sc1C,CCCCCCCCCCCCN1C(=O)C2=C(c3ccc(C#CC4=CC5C(C=C4)c4ccc(C#Cc6ccc(C7=C8C(=O)N(CCCCCCCCCCCC)C(c9cccs9)=C8C(=O)N7CCCCCCCCCCCC)s6)cc4C54c5cc(C#Cc6ccc(C7=C8C(=O)N(CCCCCCCCCCCC)C(c9cccs9)=C8C(=O)N7CCCCCCCCCCCC)s6)ccc5C5C=CC(C#Cc6ccc(C7=C8C(=O)N(CCCCCCCCCCCC)C(c9cccs9)=C8C(=O)N7CCCCCCCCCCCC)s6)=CC54)s3)N(CCCCCCCCCCCC)C(=O)C2=C1c1cccs1,0.7,1.96,33.1,0.45,0.454132,0.9182222222222152,,,1:1,,,,ITO/PEDOT:PSS/P3HT:SF-A-DPPC8/PFN/Al,conventional,PFN,PFN,PEDOT:PSS,PEDOT:PSS,,,,,-4.94,-3.0,1.94,-5.29,-3.57,1.72
96793,10.1002/adfm.201502413,10.1002/adfm.201502413,P3HT,SF-DPPC12,P3HT,SF-DPPC12,CCCCCCc1cc(C)sc1C,CCCCCCCCCCCCN1C(=O)C2=C(c3ccc(C4=CC5C(C=C4)c4ccc(-c6ccc(C7=C8C(=O)N(CCCCCCCCCCCC)C(c9cccs9)=C8C(=O)N7CCCCCCCCCCCC)s6)cc4C54c5cc(-c6ccc(C7=C8C(=O)N(CCCCCCCCCCCC)C(c9cccs9)=C8C(=O)N7CCCCCCCCCCCC)s6)ccc5C5C=CC(c6ccc(C7=C8C(=O)N(CCCCCCCCCCCC)C(c9cccs9)=C8C(=O)N7CCCCCCCCCCCC)s6)=CC54)s3)N(CCCCCCCCCCCC)C(=O)C2=C1c1cccs1,0.91,3.88,40.1,1.42,1.4158508,0.2921971830985812,,,1:1,,,,ITO/PEDOT:PSS/P3HT:SF-DPPC12/PFN/Al,conventional,PFN,PFN,PEDOT:PSS,PEDOT:PSS,,,,100.0,-4.94,-3.0,1.94,-5.23,-3.57,1.66
96794,10.1002/adfm.201502413,10.1002/adfm.201502413,P3HT,SF-A-DPPC8,P3HT,SF-A-DPPC8,CCCCCCc1cc(C)sc1C,CCCCCCCCN1C(=O)C2=C(c3ccc(C#CC4=CC5C(C=C4)c4ccc(C#Cc6ccc(C7=C8C(=O)N(CCCCCCCC)C(c9cccs9)=C8C(=O)N7CCCCCCCC)s6)cc4C54c5cc(C#Cc6ccc(C7=C8C(=O)N(CCCCCCCC)C(c9cccs9)=C8C(=O)N7CCCCCCCC)s6)ccc5C5C=CC(C#Cc6ccc(C7=C8C(=O)N(CCCCCCCC)C(c9cccs9)=C8C(=O)N7CCCCCCCC)s6)=CC54)s3)N(CCCCCCCC)C(=O)C2=C1c1cccs1,0.79,1.21,28.9,0.28,0.2762551,1.3374642857143038,,,1:1,,,,ITO/PEDOT:PSS/P3HT:SF-A-DPPC12/PFN/Al,conventional,PFN,PFN,PEDOT:PSS,PEDOT:PSS,,,,,-4.94,-3.0,1.94,-5.29,-3.56,1.73
96795,10.1002/adfm.201502413,10.1002/adfm.201502413,P3HT,SF-DPPC8,P3HT,SF-DPPC8,CCCCCCc1cc(C)sc1C,CCCCCCCCN1C(=O)C2=C(c3ccc(C4=CC5C(C=C4)c4ccc(-c6ccc(C7=C8C(=O)N(CCCCCCCC)C(c9cccs9)=C8C(=O)N7CCCCCCCC)s6)cc4C54c5cc(-c6ccc(C7=C8C(=O)N(CCCCCCCC)C(c9cccs9)=C8C(=O)N7CCCCCCCC)s6)ccc5C5C=CC(c6ccc(C7=C8C(=O)N(CCCCCCCC)C(c9cccs9)=C8C(=O)N7CCCCCCCC)s6)=CC54)s3)N(CCCCCCCC)C(=O)C2=C1c1cccs1,0.88,5.21,40.9,1.87,1.8751832,0.2771764705882382,,,1:1,,,,ITO/PEDOT:PSS/P3HT:SF-DPPC8/PFN/Al,conventional,PFN,PFN,PEDOT:PSS,PEDOT:PSS,,,,100.0,-4.94,-3.0,1.94,-5.24,-3.55,1.69
96796,10.1002/adfm.201805872,10.1002/adfm.201805872,PBDB-T,,PBDB-T,,CCCCC(CC)Cc1ccc(-c2c3cc(-c4ccc(-c5sc(-c6ccc(C)s6)c6c5C(=O)c5c(CC(CC)CCCC)sc(CC(CC)CCCC)c5C6=O)s4)sc3c(-c3ccc(CC(CC)CCCC)s3)c3cc(C)sc23)s1,CCCCCCc1ccc(C2(c3ccc(CCCCCC)cc3)c3cc4c(cc3-c3sc5cc(/C=C6\C(=O)c7ccccc7\C6=C(/C#N)c6cc(F)cc(F)c6)sc5c32)C(c2ccc(CCCCCC)cc2)(c2ccc(CCCCCC)cc2)c2c-4sc3cc(/C=C4\C(=O)c5ccccc5\C4=C(/C#N)c4cc(F)cc(F)c4)sc23)cc1,0.958,7.78,38.2,2.85,2.8471376800000003,0.1004322807017456,,,,,,,ITO/ZnO/active layer/MoO3/Ag,inverted,ZnO,ZnO,MoO3,MoO3,,,,,-5.33,-3.53,1.8,-5.6,-3.78,1.82
96797,10.1002/adfm.201805872,10.1002/adfm.201805872,PBDB-T,ITIC,PBDB-T,ITIC,CCCCC(CC)Cc1ccc(-c2c3cc(-c4ccc(-c5sc(-c6ccc(C)s6)c6c5C(=O)c5c(CC(CC)CCCC)sc(CC(CC)CCCC)c5C6=O)s4)sc3c(-c3ccc(CC(CC)CCCC)s3)c3cc(C)sc23)s1,CCCCCCc1ccc(C2(c3ccc(CCCCCC)cc3)c3cc4c(cc3-c3sc5cc(/C=C6\C(=O)c7ccccc7C6=C(C#N)C#N)sc5c32)C(c2ccc(CCCCCC)cc2)(c2ccc(CCCCCC)cc2)c2c-4sc3cc(/C=C4\C(=O)c5ccccc5C4=C(C#N)C#N)sc23)cc1,0.861,15.2,67.0,9.22,8.768424,4.897787418655109,,,,,,,ITO/ZnO/active layer/MoO3/Ag,inverted,ZnO,ZnO,MoO3,MoO3,,,,,-5.33,-3.53,1.8,-5.54,-3.84,1.7
96798,10.1002/adfm.201807006,10.1002/adfm.201807006,PBT1-C,ITIC-F,PBT1-C,ITIC-F,CCCCCCC(CCCC)Cc1ccc(-c2c3cc(-c4ccc(-c5sc(-c6cccs6)c6c5C(=O)c5c(CC(CC)CCCC)sc(CC(CC)CCCC)c5C6=O)s4)sc3c(-c3ccc(CC(CCCC)CCCCCC)cc3)c3ccsc23)cc1,CCCCCCc1ccc(C2(c3ccc(CCCCCC)cc3)c3cc4c(cc3-c3sc5cc(/C=C6\C(=O)c7ccc(F)cc7C6=C(C#N)C#N)sc5c32)C(c2ccc(CCCCCC)cc2)(c2ccc(CCCCCC)cc2)c2c-4sc3cc(/C=C4\C(=O)c5ccc(F)cc5C4=C(C#N)C#N)sc23)cc1,0.879,17.28,72.7,11.04,11.04249024,0.0225565217391483,,,1:1,"1,8-diiodooctane",DIO,,inverted,inverted,ZnO,ZnO,MoO3,MoO3,95.0,chloroform,chloroform,,-5.42,-3.41,2.01,-5.67,-4.02,1.65
96799,10.1002/adfm.201808429,10.1002/adfm.201808429,PTB7-Th,O-IDTBR,PTB7-Th,O-IDTBR,CCCCC(CC)COC(=O)c1sc2c(-c3cc4c(-c5ccc(CC(CC)CCCC)s5)c5sc(C)cc5c(-c5ccc(CC(CC)CCCC)s5)c4s3)sc(C)c2c1F,CCCCCCCCC1(CCCCCCCC)c2cc3c(cc2-c2sc(-c4ccc(/C=C5\SC(=S)N(CC)C5=O)c5nsnc45)cc21)C(CCCCCCCC)(CCCCCCCC)c1cc(-c2ccc(/C=C4\SC(=S)N(CC)C4=O)c4nsnc24)sc1-3,1.02,15.5,60.0,9.9,9.486,4.181818181818179,,,,,,,inverted,inverted,ZnO,ZnO,MoO3,MoO3,,,,,-5.22,-3.63,1.59,-5.56,-3.92,1.64
96800,10.1002/adfm.201808429,10.1002/adfm.201808429,PTB7-Th,O-IDTBCN,PTB7-Th,O-IDTBCN,CCCCC(CC)COC(=O)c1sc2c(-c3cc4c(-c5ccc(CC(CC)CCCC)s5)c5sc(C)cc5c(-c5ccc(CC(CC)CCCC)s5)c4s3)sc(C)c2c1F,CCCCCCCCC1(CCCCCCCC)c2cc3c(cc2-c2sc(-c4ccc(C=C(C#N)C#N)c5nsnc45)cc21)C(CCCCCCCC)(CCCCCCCC)c1cc(-c2ccc(C=C(C#N)C#N)c4nsnc24)sc1-3,0.72,19.8,73.0,11.1,10.40688,6.244324324324312,,,1:2.5,,,,inverted,inverted,ZnO,ZnO,MoO3,MoO3,,,,130.0,-5.22,-3.63,1.59,-5.7,-4.18,1.52
96801,10.1002/adfm.201902079,10.1002/adfm.201902079,PTTEA,Alq3-PDI2,PTTEA,Alq3-PDI2,CCCCCCCCCCC(CCCCCCCC)COC(=O)c1cc(-c2c(F)c(F)c(-c3cc(C(=O)OCC(CCCCCCCC)CCCCCCCCCC)c(-c4cc(CC(CCCCCC)CCCCCCCC)c(-c5ccc(-c6c(F)c(F)c(-c7ccc(C)s7)c7nsnc67)s5)s4)s3)c3nsnc23)sc1-c1cc(CC(CCCCCC)CCCCCCCC)c(C)s1,CCCCC(CCCC)n1c(=O)c2ccc3c4ccc5c(=O)n(C(CCCC)CCCC)c(=O)c6cc7c8c9cc%10c(=O)n(C(CCCC)CCCC)c(=O)c%11cc(-c%12ccc%13c%14c%12ccc[n+]%14[Al-3]%12%14(O%13)(Oc%13ccc(-c%15cc%16c(=O)n(C(CCCC)CCCC)c(=O)c%17cc%18c%19c%20cc%21c(=O)n(C(CCCC)CCCC)c(=O)c%22ccc%23c%24ccc%25c(=O)n(C(CCCC)CCCC)c(=O)c%26cc(c%19c%19cc%27c(=O)n(C(CCCC)CCCC)c(=O)c%28ccc%29c%15c(c%16%17)c%18c%19c%29c%28%27)c(c%24c%25%26)c%20c%23c%22%21)c%15ccc[n+]%12c%13%15)Oc%12ccc(-c%13cc%15c(=O)n(C(CCCC)CCCC)c(=O)c%16cc%17c%18c%19cc%20c(=O)n(C(CCCC)CCCC)c(=O)c%21ccc%22c%23ccc%24c(=O)n(C(CCCC)CCCC)c(=O)c%25cc(c%18c%18cc%26c(=O)n(C(CCCC)CCCC)c(=O)c%27ccc%28c%13c(c%15%16)c%17c%18c%28c%27%26)c(c%23c%24%25)c%19c%22c%21%20)c%13ccc[n+]%14c%12%13)c%12c%13ccc%14c(=O)n(C(CCCC)CCCC)c(=O)c%15cc(c8c8cc(c1=O)c2c3c8c7c4c56)c(c%13c%14%15)c9c%12c%11%10,0.85,15.74,71.3,9.54,9.539227,0.0081027253668637,,,1:1.5,Bipy,,0.5 wt%,ITO/ZnO/active layer/MoO3/Al,inverted,ZnO,ZnO,MoO3,MoO3,,chloroform,chloroform,,-5.4,-3.54,1.86,-5.98,-3.88,2.1
96802,10.1002/adfm.201902079,10.1002/adfm.201902079,PTTEA,Alq3-PDI,PTTEA,Alq3-PDI,CCCCCCCCCCC(CCCCCCCC)COC(=O)c1cc(-c2c(F)c(F)c(-c3cc(C(=O)OCC(CCCCCCCC)CCCCCCCCCC)c(-c4cc(CC(CCCCCC)CCCCCCCC)c(-c5ccc(-c6c(F)c(F)c(-c7ccc(C)s7)c7nsnc67)s5)s4)s3)c3nsnc23)sc1-c1cc(CC(CCCCCC)CCCCCCCC)c(C)s1,CCCCC(CCCC)N1C(=O)c2ccc3c4ccc5c6c(cc(-c7ccc8c9c7ccc[n+]9[Al-3]79(O8)(Oc8ccc(-c%10cc%11c%12c(ccc%13c%14ccc%15c%16c(ccc(c%10c%12%13)c%16%14)C(=O)N(C(CCCC)CCCC)C%15=O)C(=O)N(C(CCCC)CCCC)C%11=O)c%10ccc[n+]7c8%10)Oc7ccc(-c8cc%10c%11c(ccc%12c%13ccc%14c%15c(ccc(c8c%11%12)c%15%13)C(=O)N(C(CCCC)CCCC)C%14=O)C(=O)N(C(CCCC)CCCC)C%10=O)c8ccc[n+]9c78)c(c7ccc(c2c37)C1=O)c64)C(=O)N(C(CCCC)CCCC)C5=O,0.87,13.56,66.3,7.82,7.8215436,0.0197391304347794,,,1:1.5,Bipy,,0.5 wt%,ITO/ZnO/active layer/MoO3/Al,inverted,ZnO,ZnO,MoO3,MoO3,,chloroform,chloroform,,-5.4,-3.54,1.86,-5.9,-3.76,2.14
96803,10.1002/adfm.201902441,10.1002/adfm.201902441,,IEICO-4F,,IEICO-4F,CCCCCCC(CCCC)CN1C(=O)C2=C(c3ccc(-c4cc5c(-c6ccc(CC(CC)CCCC)s6)c6sc(C)cc6c(-c6ccc(CC(CC)CCCC)s6)c5s4)s3)N(CC(CCCC)CCCCCC)C(=O)C2=C1c1ccc(C)s1,CCCCCCc1ccc(C2(c3ccc(CCCCCC)cc3)c3cc4c(cc3-c3sc(-c5sc(/C=C6\C(=O)c7cc(F)c(F)cc7C6=C(C#N)C#N)cc5OCC(CC)CCCC)cc32)C(c2ccc(CCCCCC)cc2)(c2ccc(CCCCCC)cc2)c2cc(-c3sc(/C=C5\C(=O)c6cc(F)c(F)cc6C5=C(C#N)C#N)cc3OCC(CC)CCCC)sc2-4)cc1,0.679,18.5,64.8,8.14,8.139852,0.0018181818181959,,,1:1.5,1-chloronaphthalene (CN),CN,,ITO/PEDOT:PSS/active layer/Ca/Al,conventional,Ca,Ca,PEDOT:PSS,PEDOT:PSS,,chlorobenzene (CB),chlorobenzene,,-5.22,-3.65,1.57,-5.43,-4.19,1.24
96804,10.1002/adfm.201902441,10.1002/adfm.201902441,,ITIC,,ITIC,CCCCCCC(CCCC)CN1C(=O)C2=C(c3ccc(-c4cc5c(-c6ccc(CC(CC)CCCC)s6)c6sc(C)cc6c(-c6ccc(CC(CC)CCCC)s6)c5s4)s3)N(CC(CCCC)CCCCCC)C(=O)C2=C1c1ccc(C)s1,CCCCCCc1ccc(C2(c3ccc(CCCCCC)cc3)c3cc4c(cc3-c3sc5cc(/C=C6\C(=O)c7ccccc7C6=C(C#N)C#N)sc5c32)C(c2ccc(CCCCCC)cc2)(c2ccc(CCCCCC)cc2)c2c-4sc3cc(/C=C4\C(=O)c5ccccc5C4=C(C#N)C#N)sc23)cc1,0.844,7.4,59.2,3.7,3.6973952,0.070399999999996,,,1:1.5,1-chloronaphthalene (CN),CN,,ITO/PEDOT:PSS/active layer/Ca/Al,conventional,Ca,Ca,PEDOT:PSS,PEDOT:PSS,,chlorobenzene (CB),chlorobenzene,,-5.22,-3.65,1.57,-5.62,-3.96,1.66
96805,10.1002/adfm.201903596,10.1002/adfm.201903596,,6TIC,,6TIC,CCCCCCCCC(CCCCCC)CSc1ccc(-c2c3cc(-c4ccc(-c5c(F)c(F)c(-c6ccc(C)s6)c6nn(CC(CCCCCC)CCCCCCCC)nc56)s4)sc3c(-c3ccc(SCC(CCCCCC)CCCCCCCC)s3)c3cc(C)sc23)s1,CCCCCCc1ccc(C2(c3ccc(CCCCCC)cc3)c3c(sc4cc(/C=C5\C(=O)c6ccccc6C5=C(C#N)C#N)sc34)-c3sc4c5c(sc4c32)-c2sc3cc(/C=C4\C(=O)c6ccccc6C4=C(C#N)C#N)sc3c2C5(c2ccc(CCCCCC)cc2)c2ccc(CCCCCC)cc2)cc1,0.84,15.47,62.3,8.15,8.0957604,0.6655165644171868,,,,DPE,DPE,,ITO/PEDOT:PSS/active layer/PDINO/Al,conventional,PDINO,PDINO,PEDOT:PSS,PEDOT:PSS,,,,,-5.34,-3.4,1.94,-5.45,-3.94,1.51
96806,10.1002/adfm.201903596,10.1002/adfm.201903596,,LA1,,LA1,CCCCCCCCC(CCCCCC)CSc1ccc(-c2c3cc(-c4ccc(-c5c(F)c(F)c(-c6ccc(C)s6)c6nn(CC(CCCCCC)CCCCCCCC)nc56)s4)sc3c(-c3ccc(SCC(CCCCCC)CCCCCCCC)s3)c3cc(C)sc23)s1,N#CC(C#N)=C1/C(=C/c2cc3c(s2)-c2cc4c(cc2C3(CCCCc2ccccc2)CCCCc2ccccc2)-c2sc(/C=C3\C(=O)c5ccccc5C3=C(C#N)C#N)cc2C4(CCCCc2ccccc2)CCCCc2ccccc2)C(=O)c2ccccc21,0.89,15.17,75.1,10.22,10.1394763,0.7879031311154651,,,,DPE,DPE,,ITO/PEDOT:PSS/active layer/PDINO/Al,conventional,PDINO,PDINO,PEDOT:PSS,PEDOT:PSS,,,,,-5.34,-3.4,1.94,-5.7,-3.93,1.77
96807,10.1002/adfm.201904956,10.1002/adfm.201904956,PFBDB-T,CDTTIC,PFBDB-T,CDTTIC,CCCCC(CC)Cc1ccc(-c2c3cc(-c4sc(-c5sc(-c6cc(F)cs6)c6c5C(=O)c5c(CC(CC)CCCC)sc(CC(CC)CCCC)c5C6=O)cc4F)sc3c(-c3ccc(CC(CC)CCCC)s3)c3ccsc23)s1,CCCCCCCCC1(CCCCCCCC)c2c(sc3cc(/C=C4\C(=O)c5ccccc5C4=C(C#N)C#N)sc23)-c2sc3cc(/C=C4\C(=O)c5ccccc5C4=C(C#N)C#N)sc3c21,0.78,24.9,56.00000000000001,11.5,10.87632,5.423304347826089,,,1:1,,,,ITO/ZnO/PFBDB-T:CDTTIC/MoO3/Ag,inverted,ZnO,ZnO,MoO3,MoO3,110.0,,,,-5.47,-3.46,2.01,-5.62,-3.98,1.64
96808,10.1002/adfm.201906587,10.1002/adfm.201906587,PTTEA,TPO-PDI,PTTEA,TPO-PDI,CCCCCCCCCCC(CCCCCCCC)COC(=O)c1cc(-c2c(F)c(F)c(-c3cc(C(=O)OCC(CCCCCCCC)CCCCCCCCCC)c(-c4cc(CC(CCCCCC)CCCCCCCC)c(-c5ccc(-c6c(F)c(F)c(-c7ccc(C)s7)c7nsnc67)s5)s4)s3)c3nsnc23)sc1-c1cc(CC(CCCCCC)CCCCCCCC)c(C)s1,CCCCC(CCCC)N1C(=O)c2ccc3c4ccc5c6c(cc(-c7ccc(P(=O)(c8ccc(-c9cc%10c%11c(ccc%12c%13ccc%14c%15c(ccc(c9c%11%12)c%15%13)C(=O)N(C(CCCC)CCCC)C%14=O)C(=O)N(C(CCCC)CCCC)C%10=O)cc8)c8ccc(-c9cc%10c%11c(ccc%12c%13ccc%14c%15c(ccc(c9c%11%12)c%15%13)C(=O)N(C(CCCC)CCCC)C%14=O)C(=O)N(C(CCCC)CCCC)C%10=O)cc8)cc7)c(c7ccc(c2c37)C1=O)c64)C(=O)N(C(CCCC)CCCC)C5=O,0.98,14.71,74.1,11.01,10.6821078,2.9781307901907432,,,1:1.5,"4,4′-biphenol (BPO)",BPO,,ITO/ZnO/active layer/MoO3/Al,inverted,ZnO,ZnO,MoO3,MoO3,,"1,2,4-trimethylbenzene (TMB)","1,2,4-trimethylbenzene",,-5.4,-3.54,1.86,-5.88,-3.7,2.18
96809,10.1002/adfm.201906587,10.1002/adfm.201906587,PTTEA,TPS-PDI,PTTEA,TPS-PDI,CCCCCCCCCCC(CCCCCCCC)COC(=O)c1cc(-c2c(F)c(F)c(-c3cc(C(=O)OCC(CCCCCCCC)CCCCCCCCCC)c(-c4cc(CC(CCCCCC)CCCCCCCC)c(-c5ccc(-c6c(F)c(F)c(-c7ccc(C)s7)c7nsnc67)s5)s4)s3)c3nsnc23)sc1-c1cc(CC(CCCCCC)CCCCCCCC)c(C)s1,CCCCC(CCCC)N1C(=O)c2ccc3c4ccc5c6c(cc(-c7ccc(P(=S)(c8ccc(-c9cc%10c%11c(ccc%12c%13ccc%14c%15c(ccc(c9c%11%12)c%15%13)C(=O)N(C(CCCC)CCCC)C%14=O)C(=O)N(C(CCCC)CCCC)C%10=O)cc8)c8ccc(-c9cc%10c%11c(ccc%12c%13ccc%14c%15c(ccc(c9c%11%12)c%15%13)C(=O)N(C(CCCC)CCCC)C%14=O)C(=O)N(C(CCCC)CCCC)C%10=O)cc8)cc7)c(c7ccc(c2c37)C1=O)c64)C(=O)N(C(CCCC)CCCC)C5=O,0.96,13.98,69.39999999999999,9.67,9.3140352,3.681125129265777,,,1:1.5,"4,4′-biphenol (BPO)",BPO,,ITO/ZnO/active layer/MoO3/Al,inverted,ZnO,ZnO,MoO3,MoO3,,"1,2,4-trimethylbenzene (TMB)","1,2,4-trimethylbenzene",,-5.4,-3.54,1.86,-5.89,-3.74,2.15
96810,10.1002/adfm.201906587,10.1002/adfm.201906587,PTTEA,F-2Cl,PTTEA,F-2Cl,CCCCCCCCCCC(CCCCCCCC)COC(=O)c1cc(-c2c(F)c(F)c(-c3cc(C(=O)OCC(CCCCCCCC)CCCCCCCCCC)c(-c4cc(CC(CCCCCC)CCCCCCCC)c(-c5ccc(-c6c(F)c(F)c(-c7ccc(C)s7)c7nsnc67)s5)s4)s3)c3nsnc23)sc1-c1cc(CC(CCCCCC)CCCCCCCC)c(C)s1,CCCCCCCCC1(CCCCCCCC)c2cc3c(cc2-c2cc4c(cc21)-c1sc(/C=C2\C(=O)c5cc(Cl)c(Cl)cc5C2=C(C#N)C#N)cc1C4(CCCCCCCC)CCCCCCCC)C(CCCCCCCC)(CCCCCCCC)c1cc(/C=C2\C(=O)c4cc(Cl)c(Cl)cc4C2=C(C#N)C#N)sc1-3,1.01,11.99,48.4,6.19,5.8611916,5.311928917609057,,,1:1.5,"4,4′-biphenol (BPO)",BPO,,ITO/ZnO/active layer/MoO3/Al,inverted,ZnO,ZnO,MoO3,MoO3,,"1,2,4-trimethylbenzene (TMB)","1,2,4-trimethylbenzene",,-5.4,-3.54,1.86,-5.85,-3.64,2.21
96811,10.1002/adfm.202170168,10.1002/adfm.202170168,,IT-4F,,IT-4F,CCCCC(CC)Cc1cc(-c2nc3sc(-c4cc(CC(CC)CCCC)c(-c5cc6c(-c7cc(Cl)c(CC(CC)CCCC)s7)c7sc(C)cc7c(-c7cc(Cl)c(CC(CC)CCCC)s7)c6s5)s4)nc3s2)sc1C,CCCCCCc1ccc(C2(c3ccc(CCCCCC)cc3)c3cc4c(cc3-c3sc5cc(/C=C6\C(=O)c7cc(F)c(F)cc7C6=C(C#N)C#N)sc5c32)C(c2ccc(CCCCCC)cc2)(c2ccc(CCCCCC)cc2)c2c-4sc3cc(/C=C4\C(=O)c5cc(F)c(F)cc5C4=C(C#N)C#N)sc23)cc1,0.93,16.26,65.0,10.1,9.82917,2.6814851485148354,,,,,,,,,,,,,,,,,-5.45,-3.58,1.87,-5.66,-4.14,1.52
96812,10.1002/adfm.202170168,10.1002/adfm.202170168,,IT-4F,,IT-4F,CCCCCCC(CCCC)Cc1cc(-c2nc3sc(-c4cc(CC(CCCC)CCCCCC)c(-c5cc6c(-c7cc(Cl)c(CC(CC)CCCC)s7)c7sc(C)cc7c(-c7cc(Cl)c(CC(CC)CCCC)s7)c6s5)s4)nc3s2)sc1C,CCCCCCc1ccc(C2(c3ccc(CCCCCC)cc3)c3cc4c(cc3-c3sc5cc(/C=C6\C(=O)c7cc(F)c(F)cc7C6=C(C#N)C#N)sc5c32)C(c2ccc(CCCCCC)cc2)(c2ccc(CCCCCC)cc2)c2c-4sc3cc(/C=C4\C(=O)c5cc(F)c(F)cc5C4=C(C#N)C#N)sc23)cc1,0.95,7.81,51.0,3.97,3.783945,4.686523929471035,,,,,,,,,,,,,,,,,-5.47,-3.55,1.92,-5.66,-4.14,1.52
96813,10.1002/adfm.202170168,10.1002/adfm.202170168,,IT-4F,,IT-4F,CCCCCCCCC(CCCCCC)Cc1cc(-c2nc3sc(-c4cc(CC(CCCCCC)CCCCCCCC)c(-c5cc6c(-c7cc(Cl)c(CC(CC)CCCC)s7)c7sc(C)cc7c(-c7cc(Cl)c(CC(CC)CCCC)s7)c6s5)s4)nc3s2)sc1C,CCCCCCc1ccc(C2(c3ccc(CCCCCC)cc3)c3cc4c(cc3-c3sc5cc(/C=C6\C(=O)c7cc(F)c(F)cc7C6=C(C#N)C#N)sc5c32)C(c2ccc(CCCCCC)cc2)(c2ccc(CCCCCC)cc2)c2c-4sc3cc(/C=C4\C(=O)c5cc(F)c(F)cc5C4=C(C#N)C#N)sc23)cc1,0.97,5.8,38.0,2.34,2.13788,8.637606837606832,,,,,,,,,,,,,,,,,-5.49,-3.54,1.95,-5.66,-4.14,1.52
96814,10.1002/adfm.202170168,10.1002/adfm.202170168,,IT-4F,,IT-4F,CCCCCCc1cc(-c2nc3sc(-c4cc(CCCCCC)c(-c5cc6c(-c7cc(Cl)c(CC(CC)CCCC)s7)c7sc(C)cc7c(-c7cc(Cl)c(CC(CC)CCCC)s7)c6s5)s4)nc3s2)sc1C,CCCCCCc1ccc(C2(c3ccc(CCCCCC)cc3)c3cc4c(cc3-c3sc5cc(/C=C6\C(=O)c7cc(F)c(F)cc7C6=C(C#N)C#N)sc5c32)C(c2ccc(CCCCCC)cc2)(c2ccc(CCCCCC)cc2)c2c-4sc3cc(/C=C4\C(=O)c5cc(F)c(F)cc5C4=C(C#N)C#N)sc23)cc1,0.77,6.59,41.0,2.15,2.080463,3.23427906976744,,,,,,,,,,,,,,,,,-5.29,-3.39,1.9,-5.66,-4.14,1.52
96815,10.1002/adma.201003768,10.1002/adma.201003768,P3HT,D99'BF,P3HT,D99'BF,CCCCCCc1cc(C)sc1C,COC1=CC2c3cc(OC)ccc3C(=C3c4cc5ccccc5cc4-c4cc5ccccc5cc43)C2C=C1,1.1,3.9,40.0,1.7,1.716,0.941176470588236,,,1:1.5,,,,ITO/PEDOT:PSS/P3HT:D99'BF/Ba/Al,conventional,Ba,Ba,PEDOT:PSS,PEDOT:PSS,100.0,dichlorobenzene,o-DCB,,-4.9,-3.0,1.9,-5.3,-3.12,2.18
96816,10.1002/adma.201400525,10.1002/adma.201400525,PBDTTT-C-T,,PBDTTT-C-T,,CCCCC(CC)CC(=O)c1cc2c(C)sc(-c3cc4c(-c5ccc(CC(CC)CCCC)s5)c5sc(C)cc5c(-c5ccc(CC(CC)CCCC)s5)c4s3)c2s1,CCCCC(CC)CN1C(=O)c2ccc3c4c5c(c6ccc(c2c36)C1=O)=C(c1cccc(N(c2ccc(-c3cc6c7c(ccc8c9c%10c(c3c78)C=CC3C(=O)N(CC(CC)CCCC)C(=O)C(=CC=9)C%103)C(=O)N(CC(CC)CCCC)C6=O)cc2)c2ccc(-c3cc6c7c(ccc8c9c%10c(c3c87)=CC=C3C(=O)N(CC(CC)CCCC)C(=O)C(C=C9)C3%10)C(=O)N(CC(CC)CCCC)C6=O)cc2)c1)C=C1C(=O)N(CC(CC)CCCC)C(=O)C(C=C4)C15,0.87,11.97,33.6,3.32,3.4990704,5.393686746987955,,,1:1,DIO,DIO,,ITO/PEDOT:PSS/PBDTTT-C-T:S(TPA-PDI)/Ca/Al,conventional,Ca,Ca,PEDOT:PSS,PEDOT:PSS,100.0,o-dichlorobenzene,o-DCB,,-5.11,-3.25,1.86,-5.4,-3.7,1.7
96817,10.1002/adma.201400647,10.1002/adma.201400647,P3HT,Zn(ADP)2,P3HT,Zn(ADP)2,CCCCCCc1cc(C)sc1C,C1(/N=C2C(C3=CC=CC=C3)=CC(C4=CC=CC=C4)=N/2)=C(C=C(N1[Zn]N5C(C6=CC=CC=C6)=CC(C7=CC=CC=C7)=C5/N=C8N=C(C=C\8C9=CC=CC=C9)C%10=CC=CC=C%10)C%11=CC=CC=C%11)C%12=CC=CC=C%12,0.82,2.8,60.0,1.39,1.3776,0.8920863309352495,,,,,,,inverted,inverted,ZnO,ZnO,MoO3,MoO3,,o-dichlorobenzene,o-DCB,,-4.9,-3.0,1.9,-5.5,-3.68,1.82
96818,10.1002/adma.201400647,10.1002/adma.201400647,P3HT,Zn(WS3)2,P3HT,Zn(WS3)2,CCCCCCc1cc(C)sc1C,c1(/N=C2C(c3ccccc3)=C(C#Cc4ccccc4)C(c5ccccc5)=N/2)n([Zn]n6c(/N=C7N=C(C(C#Cc8ccccc8)=C\7c9ccccc9)c%10ccccc%10)c(c%11ccccc%11)c(C#Cc%12ccccc%12)c6c%13ccccc%13)c(c%14ccccc%14)c(C#Cc%15ccccc%15)c1c%16ccccc%16,0.77,9.1,59.0,4.1,4.13413,0.8324390243902493,,,,,,,inverted,inverted,ZnO,ZnO,MoO3,MoO3,,o-dichlorobenzene,o-DCB,,-4.9,-3.0,1.9,-5.6,-3.85,1.75
96819,10.1002/adma.201602570,10.1002/adma.201602570,PDBT-T1,SdiPBI-Se,PDBT-T1,SdiPBI-Se,CCCCCCCCc1ccc(-c2c3sc4cc(-c5ccc(-c6sc(-c7ccc(C)s7)c7c6C(=O)c6c(CC(CC)CCCC)sc(CC(CC)CCCC)c6C7=O)s5)sc4c3c(-c3ccc(CCCCCCCC)s3)c3sc4cc(C)sc4c23)s1,CCCCCCC(CCCCCC)N1C(=O)C2=CCc3c4c5c6c(cc7[se]c8cc(c2c3c8c75)C1=O)C(=O)N(C(CCCCCC)CCCCCC)C(=O)C6=CC4c1cc2c(=O)n(C(CCCCCC)CCCCCC)c(=O)c3cc4[se]c5cc6c(=O)n(C(CCCCCC)CCCCCC)c(=O)c7ccc8c1c(c23)c4c5c8c76,0.942,12.64,68.2,8.15,8.12049216,0.3620593865030777,,,1:1,DIO,DIO,,ITO/PEDOT:PSS/active layer/Ca/Al,conventional,Ca,Ca,PEDOT:PSS,PEDOT:PSS,,,,,-5.36,-3.43,1.93,-6.09,-3.87,2.22
96820,10.1002/adma.201602570,10.1002/adma.201602570,PDBT-T1,ITIC-Th,PDBT-T1,ITIC-Th,CCCCCCCCc1ccc(-c2c3sc4cc(-c5ccc(-c6sc(-c7ccc(C)s7)c7c6C(=O)c6c(CC(CC)CCCC)sc(CC(CC)CCCC)c6C7=O)s5)sc4c3c(-c3ccc(CCCCCCCC)s3)c3sc4cc(C)sc4c23)s1,CCCCCCc1cc(C2(c3ccc(CCCCCC)s3)c3cc4c(cc3-c3sc5cc(/C=C6\C(=O)c7ccccc7C6=C(C#N)C#N)sc5c32)C(c2ccc(CCCCCC)s2)(c2ccc(CCCCCC)s2)c2c-4sc3cc(/C=C4\C(=O)c5ccccc5C4=C(C#N)C#N)sc23)cs1,0.919,11.7,59.4,6.43,6.386866199999999,0.6708211508553741,,,1:1,DIO,DIO,,ITO/PEDOT:PSS/active layer/Ca/Al,conventional,Ca,Ca,PEDOT:PSS,PEDOT:PSS,,,,,-5.36,-3.43,1.93,-5.66,-3.93,1.73
96821,10.1002/adma.201603588,10.1002/adma.201603588,PPBDTBT,ITIC,PPBDTBT,ITIC,CCCCCCCCCCCCC(CCCCCCCCCC)COc1c(F)c(-c2ccc(-c3cc4c(-c5ccc(SCC(CC)CCCC)cc5)c5sc(C)cc5c(-c5ccc(SCC(CC)CCCC)cc5)c4s3)s2)c2nsnc2c1-c1ccc(C)s1,CCCCCCc1ccc(C2(c3ccc(CCCCCC)cc3)c3cc4c(cc3-c3sc5cc(/C=C6\C(=O)c7ccccc7C6=C(C#N)C#N)sc5c32)C(c2ccc(CCCCCC)cc2)(c2ccc(CCCCCC)cc2)c2c-4sc3cc(/C=C4\C(=O)c5ccccc5C4=C(C#N)C#N)sc23)cc1,0.925,13.0,63.0,7.72,7.57575,1.86852331606217,,,1:2,DIO,DIO,,ITO/ZnO (40 nm)/PFN-OX (≈5 nm)/active layer (110 nm)/MoO3 (8.5 nm)/Ag (100 nm),inverted,ZnO,ZnO,MoO3,MoO3,110.0,"1,2-dichlorobenzene (DCB)",o-DCB,,-5.43,-3.41,2.02,-5.51,-3.78,1.73
96822,10.1002/adma.201670001,10.1002/adma.201670001,,,,,CCCCCCCCCCCCC(CCCCCCCCCC)Cc1cc(-c2c(F)c(F)c(-c3cc(CC(CCCCCCCCCC)CCCCCCCCCCCC)c(-c4ccc(/C=C/c5ccc(C)s5)s4)s3)c3nsnc23)sc1C,CCCCCCC(CCCCCC)N1C(=O)c2ccc3c4c5c(c6ccc(c2c36)C1=O)=C(C1=CC2C(C=C1)c1ccc(-c3cc6c7c(ccc8c9c%10c(c3c87)=CC=C3C(=O)N(C(CCCCCC)CCCCCC)C(=O)C(C=C9)C3%10)C(=O)N(C(CCCCCC)CCCCCC)C6=O)cc1C21c2cc(C3=c6c7c(c8ccc9c%10c(ccc6c8%10)C(=O)N(C(CCCCCC)CCCCCC)C9=O)C=CC6C(=O)N(C(CCCCCC)CCCCCC)C(=O)C(=C3)C76)ccc2C2C=C(c3cc6c7c(ccc8c9c%10c(c3c78)C=CC3C(=O)N(C(CCCCCC)CCCCCC)C(=O)C(=CC=9)C%103)C(=O)N(C(CCCCCC)CCCCCC)C6=O)C=CC21)C=C1C(=O)N(C(CCCCC)CCCCC)C(=O)C(C=C4)C15,0.9,12.02,54.2,5.98,5.863356,1.950568561872924,,,,,,,,,,,,,,,,,-5.27,-3.51,1.76,-5.97,-3.78,2.19
96823,10.1002/adma.201670001,10.1002/adma.201670001,Pff4TBT-2DT,,Pff4TBT-2DT,,CCCCCCCCCCCCC(CCCCCCCCCC)Cc1csc(-c2c(F)c(F)c(-c3cc(CC(CCCCCCCCCC)CCCCCCCCCCCC)c(-c4ccc(-c5cccs5)s4)s3)c3nsnc23)c1,CCCCCCC(CCCCCC)N1C(=O)c2ccc3c4c5c(c6ccc(c2c36)C1=O)=C(C1=CC2C(C=C1)c1ccc(-c3cc6c7c(ccc8c9c%10c(c3c87)=CC=C3C(=O)N(C(CCCCCC)CCCCCC)C(=O)C(C=C9)C3%10)C(=O)N(C(CCCCCC)CCCCCC)C6=O)cc1C21c2cc(C3=c6c7c(c8ccc9c%10c(ccc6c8%10)C(=O)N(C(CCCCCC)CCCCCC)C9=O)C=CC6C(=O)N(C(CCCCCC)CCCCCC)C(=O)C(=C3)C76)ccc2C2C=C(c3cc6c7c(ccc8c9c%10c(c3c78)C=CC3C(=O)N(C(CCCCCC)CCCCCC)C(=O)C(=CC=9)C%103)C(=O)N(C(CCCCCC)CCCCCC)C6=O)C=CC21)C=C1C(=O)N(C(CCCCC)CCCCC)C(=O)C(C=C4)C15,0.93,11.03,51.1,5.27,5.241786899999999,0.5353529411764768,,,,,,,,,,,,,,,,,-5.37,-3.5,1.87,-5.97,-3.78,2.19
96824,10.1002/adma.201670312,10.1002/adma.201670312,PTB7-Th,IEIC,PTB7-Th,IEIC,CCCCC(CC)COC(=O)c1sc2c(-c3cc4c(-c5ccc(CC(CC)CCCC)s5)c5sc(C)cc5c(-c5ccc(CC(CC)CCCC)s5)c4s3)sc(C)c2c1F,CCCCCCc1ccc(C2(c3ccc(CCCCCC)cc3)c3cc4c(cc3-c3sc(-c5sc(/C=C6\C(=O)c7ccccc7C6=C(C#N)C#N)cc5CC(CC)CCCC)cc32)C(c2ccc(CCCCCC)cc2)(c2ccc(CCCCCC)cc2)c2cc(-c3sc(/C=C5\C(=O)c6ccccc6C5=C(C#N)C#N)cc3CC(CC)CCCC)sc2-4)cc1,0.95,14.22,47.0,6.31,6.34923,0.6217115689382054,,,,,,,,,,,,,,,,,-5.2,-3.6,1.6,-5.4,-3.8,1.6
96825,10.1002/adma.201670312,10.1002/adma.201670312,P3HT,,P3HT,,CCCCCCc1cc(C)sc1C,CCCCC(CC)CN1C(=O)C2=C(c3ccc(-c4ccccc4)s3)N(CC(CC)CCCC)C(=O)C2=C1c1ccc(C2=CC3C(C=C2)c2ccc(-c4ccc(C5=C6C(=O)N(CC(CC)CCCC)C(c7ccc(-c8ccccc8)s7)=C6C(=O)N5CC(CC)CCCC)s4)cc2C32c3cc(-c4ccc(C5=C6C(=O)N(CC(CC)CCCC)C(c7ccc(-c8ccccc8)s7)=C6C(=O)N5CC(CC)CCCC)s4)ccc3C3C=CC(c4ccc(C5=C6C(=O)N(CC(CC)CCCC)C(c7ccc(-c8ccccc8)s7)=C6C(=O)N5CC(CC)CCCC)s4)=CC32)s1,1.11,10.23,54.0,6.09,6.131862000000001,0.687389162561592,,,,,,,,,,,,,,,,,-5.0,-3.0,2.0,-5.6,-3.5,2.1
96826,10.1002/adma.201700254,10.1002/adma.201700254,PBDB-T,ITIC,PBDB-T,ITIC,CCCCC(CC)Cc1ccc(-c2c3cc(-c4ccc(-c5sc(-c6ccc(C)s6)c6c5C(=O)c5c(CC(CC)CCCC)sc(CC(CC)CCCC)c5C6=O)s4)sc3c(-c3ccc(CC(CC)CCCC)s3)c3cc(C)sc23)s1,CCCCCCc1ccc(C2(c3ccc(CCCCCC)cc3)c3cc4c(cc3-c3sc5cc(/C=C6\C(=O)c7ccccc7C6=C(C#N)C#N)sc5c32)C(c2ccc(CCCCCC)cc2)(c2ccc(CCCCCC)cc2)c2c-4sc3cc(/C=C4\C(=O)c5ccccc5C4=C(C#N)C#N)sc23)cc1,0.93,17.0,67.0,10.6,10.5927,0.0688679245282922,,,,,,,ITO/PEDOT:PSS/active layer/PFN-Br/Al,conventional,PFN-Br,PFN-Br,PEDOT:PSS,PEDOT:PSS,,,,,-5.33,-3.53,1.8,-5.5,-3.9,1.6
96827,10.1002/adma.201700254,10.1002/adma.201700254,PBDB-T,ITCC,PBDB-T,ITCC,CCCCC(CC)Cc1ccc(-c2c3cc(-c4ccc(-c5sc(-c6ccc(C)s6)c6c5C(=O)c5c(CC(CC)CCCC)sc(CC(CC)CCCC)c5C6=O)s4)sc3c(-c3ccc(CC(CC)CCCC)s3)c3cc(C)sc23)s1,CCCCCCc1ccc(C2(c3ccc(CCCCCC)cc3)c3cc4c(cc3-c3sc5cc(/C=C6\C(=O)c7sccc7C6=C(C#N)C#N)sc5c32)C(c2ccc(CCCCCC)cc2)(c2ccc(CCCCCC)cc2)c2c-4sc3cc(/C=C4\C(=O)c5sccc5C4=C(C#N)C#N)sc23)cc1,1.01,15.9,71.0,11.4,11.401890000000002,0.0165789473684322,,,,,,,ITO/PEDOT:PSS/active layer/PFN-Br/Al,conventional,PFN-Br,PFN-Br,PEDOT:PSS,PEDOT:PSS,,,,,-5.33,-3.53,1.8,-5.47,-3.76,1.71
96828,10.1002/adma.201701308,10.1002/adma.201701308,PTB7-Th,4TIC,PTB7-Th,4TIC,CCCCC(CC)COC(=O)c1sc2c(-c3cc4c(-c5ccc(CC(CC)CCCC)s5)c5sc(C)cc5c(-c5ccc(CC(CC)CCCC)s5)c4s3)sc(C)c2c1F,CCCCCCc1ccc(C2(c3ccc(CCCCCC)cc3)c3cc(/C=C4\C(=O)c5ccccc5C4=C(C#N)C#N)sc3-c3sc4c5c(sc4c32)-c2sc(/C=C3\C(=O)c4ccccc4C3=C(C#N)C#N)cc2C5(c2ccc(CCCCCC)cc2)c2ccc(CCCCCC)cc2)cc1,0.75,18.75,66.8,9.77,9.39375,3.851074718526089,,,1:1.5,1-chloronaphthalene,CN,,ITO/ZnO/PTB7-Th:IHIC/MoO3/Au(1 nm)/Ag(15 nm),inverted,ZnO,ZnO,MoO3,MoO3,100.0,,,,-5.2,-3.6,1.6,-5.45,-3.93,1.52
96829,10.1002/adma.201703005,10.1002/adma.201703005,PBDB-T,,PBDB-T,,CCCCC(CC)Cc1ccc(-c2c3cc(-c4ccc(-c5sc(-c6ccc(C)s6)c6c5C(=O)c5c(CC(CC)CCCC)sc(CC(CC)CCCC)c5C6=O)s4)sc3c(-c3ccc(CC(CC)CCCC)s3)c3cc(C)sc23)s1,CCCCCCc1ccc(C2(c3ccc(CCCCC)s3)c3cc4c(cc3-c3sc(-c5sc(/C=c6\sc(=C(C#N)C#N)n(CCCCCC)c6=O)cc5CC(CC)CCCC)cc32)C(c2ccc(CCCCCC)s2)(c2ccc(CCCCCC)s2)c2cc(-c3sc(/C=c5\sc(=C(C#N)C#N)n(CCCCCC)c5=O)cc3CC(CC)CCCC)sc2-4)s1,1.165,4.97,36.7,2.21,2.1249483500000004,3.8484909502262257,,,1:1,"1,8-diiodoctane",DIO,,ITO/PEDOT:PSS/PBDB-T:ITCN:IT-M/PFN-Br/Al,conventional,PFN-Br,PFN-Br,PEDOT:PSS,PEDOT:PSS,,,,100.0,-5.21,-3.41,1.8,-5.4,-3.62,1.78
96830,10.1002/adma.201703005,10.1002/adma.201703005,PBDB-T,IT-M,PBDB-T,IT-M,CCCCC(CC)Cc1ccc(-c2c3cc(-c4ccc(-c5sc(-c6ccc(C)s6)c6c5C(=O)c5c(CC(CC)CCCC)sc(CC(CC)CCCC)c5C6=O)s4)sc3c(-c3ccc(CC(CC)CCCC)s3)c3cc(C)sc23)s1,CCCCCCc1ccc(C2(c3ccc(CCCCCC)cc3)c3cc4c(cc3-c3sc5cc(/C=C6\C(=O)c7ccc(C)cc7C6=C(C#N)C#N)sc5c32)C(c2ccc(CCCCCC)cc2)(c2ccc(CCCCCC)cc2)c2c-4sc3cc(/C=C4\C(=O)c5ccc(C)cc5C4=C(C#N)C#N)sc23)cc1,0.937,17.05,68.10000000000001,10.89,10.879553850000002,0.0959242424242254,,,1:1,"1,8-diiodoctane",DIO,,ITO/PEDOT:PSS/PBDB-T:ITCN:IT-M/PFN-Br/Al,conventional,PFN-Br,PFN-Br,PEDOT:PSS,PEDOT:PSS,,,,100.0,-5.21,-3.41,1.8,-5.58,-3.98,1.6
96831,10.1002/adma.201704271,10.1002/adma.201704271,PTB7-Th,SFBRCN,PTB7-Th,SFBRCN,CCCCC(CC)COC(=O)c1sc2c(-c3cc4c(-c5ccc(CC(CC)CCCC)s5)c5sc(C)cc5c(-c5ccc(CC(CC)CCCC)s5)c4s3)sc(C)c2c1F,CCCCCCCCOc1ccc2c(c1)-c1cc(OCCCCCCCC)ccc1C21c2cc(-c3ccc(/C=c4\sc(=C(C#N)C#N)n(CC)c4=O)c4nsnc34)ccc2-c2ccc(-c3ccc(/C=c4\sc(=C(C#N)C#N)n(CC)c4=O)c4nsnc34)cc21,0.91,17.11,64.9,10.1,10.1049949,0.0494544554455601,,,1:0.8,DIO,,0.75% v/v,conventional,conventional,ZnO,,MoO3,,,chlorobenzene,,,-5.27,-3.55,1.72,-5.93,-3.86,2.07
96832,10.1002/adma.201704271,10.1002/adma.201704271,PBDB-T,SFBRCN,PBDB-T,SFBRCN,CCCCC(CC)Cc1ccc(-c2c3cc(-c4ccc(-c5sc(-c6ccc(C)s6)c6c5C(=O)c5c(CC(CC)CCCC)sc(CC(CC)CCCC)c5C6=O)s4)sc3c(-c3ccc(CC(CC)CCCC)s3)c3cc(C)sc23)s1,CCCCCCCCOc1ccc2c(c1)-c1cc(OCCCCCCCC)ccc1C21c2cc(-c3ccc(/C=c4\sc(=C(C#N)C#N)n(CC)c4=O)c4nsnc34)ccc2-c2ccc(-c3ccc(/C=c4\sc(=C(C#N)C#N)n(CC)c4=O)c4nsnc34)cc21,0.97,13.65,70.89999999999999,9.39,9.3875145,0.0264696485623065,,,1:0.8,DIO,,0.75% v/v,conventional,conventional,ZnO,,MoO3,,,chlorobenzene,,,-5.33,-3.53,1.8,-5.93,-3.86,2.07
96833,10.1002/adma.201704546,10.1002/adma.201704546,PBDB-TF,IDIC,PBDB-TF,IDIC,CCCCC(CC)Cc1sc(-c2c3cc(-c4ccc(-c5sc(-c6ccc(C)s6)c6c5C(=O)c5c(CC(CC)CCCC)sc(CC(CC)CCCC)c5C6=O)s4)sc3c(-c3cc(F)c(CC(CC)CCCC)s3)c3cc(C)sc23)cc1F,CCCCCCC1(CCCCCC)c2cc3c(cc2-c2sc(/C=C4\C(=O)c5ccccc5C4=C(C#N)C#N)cc21)C(CCCCCC)(CCCCCC)c1cc(/C=C2\C(=O)c4ccccc4C2=C(C#N)C#N)sc1-3,0.95,17.3,70.0,11.5,11.504499999999998,0.0391304347825947,,,1:1,,,,ITO/PEDOT:PSS/PM6:IDIC/PFN-Br/Al,conventional,PFN-Br,PFN-Br,PEDOT:PSS,PEDOT:PSS,150.0,chlorobenzene,chlorobenzene,,-5.5,-3.61,1.89,-5.65,-3.91,1.74
96834,10.1002/adma.201800613,10.1002/adma.201800613,PBDB-TF,IT-4Cl,PBDB-TF,IT-4Cl,CCCCC(CC)Cc1sc(-c2c3cc(-c4ccc(-c5sc(-c6ccc(C)s6)c6c5C(=O)c5c(CC(CC)CCCC)sc(CC(CC)CCCC)c5C6=O)s4)sc3c(-c3cc(F)c(CC(CC)CCCC)s3)c3cc(C)sc23)cc1F,CCCCCCc1ccc(C2(c3ccc(CCCCCC)cc3)c3cc4c(cc3-c3sc5cc(/C=C6\C(=O)c7cc(Cl)c(Cl)cc7C6=C(C#N)C#N)sc5c32)C(c2ccc(CCCCCC)cc2)(c2ccc(CCCCCC)cc2)c2c-4sc3cc(/C=C4\C(=O)c5cc(Cl)c(Cl)cc5C4=C(C#N)C#N)sc23)cc1,0.79,22.67,75.2,13.45,13.467793600000002,0.1322944237918419,,,1:1,DIO,DIO,,ITO/PEDOT:PSS/active layer/PFN-Br/Ag,conventional,PFN-Br,PFN-Br,PEDOT:PSS,PEDOT:PSS,100.0,o-xylene,o-xylene,,-5.45,-3.65,1.8,-5.75,-4.09,1.66
96835,10.1002/adma.201800613,10.1002/adma.201800613,PBDB-TF,IT-2Cl,PBDB-TF,IT-2Cl,CCCCC(CC)Cc1sc(-c2c3cc(-c4ccc(-c5sc(-c6ccc(C)s6)c6c5C(=O)c5c(CC(CC)CCCC)sc(CC(CC)CCCC)c5C6=O)s4)sc3c(-c3cc(F)c(CC(CC)CCCC)s3)c3cc(C)sc23)cc1F,CCCCCCc1ccc(C2(c3ccc(CCCCCC)cc3)c3cc4c(cc3-c3sc5cc(/C=C6\C(=O)c7ccc(Cl)cc7C6=C(C#N)C#N)sc5c32)C(c2ccc(CCCCCC)cc2)(c2ccc(CCCCCC)cc2)c2c-4sc3cc(/C=C4\C(=O)c5ccc(Cl)cc5C4=C(C#N)C#N)sc23)cc1,0.922,19.08,74.8,13.16,13.15863648,0.0103610942249236,,,1:1,DIO,DIO,,ITO/PEDOT:PSS/active layer/PFN-Br/Ag,conventional,PFN-Br,PFN-Br,PEDOT:PSS,PEDOT:PSS,100.0,o-xylene,o-xylene,,-5.45,-3.65,1.8,-5.68,-3.99,1.69
96836,10.1002/adma.201800728,10.1002/adma.201800728,PFBDB-T,ITIC,PFBDB-T,ITIC,CCCCC(CC)Cc1ccc(-c2c3cc(-c4sc(-c5sc(-c6cc(F)cs6)c6c5C(=O)c5c(CC(CC)CCCC)sc(CC(CC)CCCC)c5C6=O)cc4F)sc3c(-c3ccc(CC(CC)CCCC)s3)c3ccsc23)s1,CCCCCCc1ccc(C2(c3ccc(CCCCCC)cc3)c3cc4c(cc3-c3sc5cc(/C=C6\C(=O)c7ccccc7C6=C(C#N)C#N)sc5c32)C(c2ccc(CCCCCC)cc2)(c2ccc(CCCCCC)cc2)c2c-4sc3cc(/C=C4\C(=O)c5ccccc5C4=C(C#N)C#N)sc23)cc1,0.95,18.5,66.0,11.71,11.5995,0.9436379163108456,,,,,,,,,,,,,,,,,-5.47,-3.46,2.01,-5.64,-3.92,1.72
96837,10.1002/adma.201800728,10.1002/adma.201800728,PFBDB-T,C8-ITIC,PFBDB-T,C8-ITIC,CCCCC(CC)Cc1ccc(-c2c3cc(-c4sc(-c5sc(-c6cc(F)cs6)c6c5C(=O)c5c(CC(CC)CCCC)sc(CC(CC)CCCC)c5C6=O)cc4F)sc3c(-c3ccc(CC(CC)CCCC)s3)c3ccsc23)s1,CCCCCCCCC1(CCCCCCCC)c2cc3c(cc2-c2sc4cc(/C=C5\C(=O)c6ccccc6C5=C(C#N)C#N)sc4c21)C(CCCCCCCC)(CCCCCCCC)c1c-3sc2cc(/C=C3\C(=O)c4ccccc4C3=C(C#N)C#N)sc12,0.94,19.6,72.0,13.2,13.26528,0.4945454545454646,,,,,,,,,,,,,,,,,-5.47,-3.46,2.01,-5.63,-3.91,1.72
96838,10.1002/adma.201800728,10.1002/adma.201800728,PBDB-T,ITIC,PBDB-T,ITIC,CCCCC(CC)Cc1ccc(-c2c3cc(-c4ccc(-c5sc(-c6ccc(C)s6)c6c5C(=O)c5c(CC(CC)CCCC)sc(CC(CC)CCCC)c5C6=O)s4)sc3c(-c3ccc(CC(CC)CCCC)s3)c3cc(C)sc23)s1,CCCCCCc1ccc(C2(c3ccc(CCCCCC)cc3)c3cc4c(cc3-c3sc5cc(/C=C6\C(=O)c7ccccc7C6=C(C#N)C#N)sc5c32)C(c2ccc(CCCCCC)cc2)(c2ccc(CCCCCC)cc2)c2c-4sc3cc(/C=C4\C(=O)c5ccccc5C4=C(C#N)C#N)sc23)cc1,0.89,17.0,66.0,10.0,9.9858,0.1419999999999888,,,,,,,,,,,,,,,,,-5.33,-3.29,2.04,-5.64,-3.92,1.72
96839,10.1002/adma.201800728,10.1002/adma.201800728,PBDB-T,C8-ITIC,PBDB-T,C8-ITIC,CCCCC(CC)Cc1ccc(-c2c3cc(-c4ccc(-c5sc(-c6ccc(C)s6)c6c5C(=O)c5c(CC(CC)CCCC)sc(CC(CC)CCCC)c5C6=O)s4)sc3c(-c3ccc(CC(CC)CCCC)s3)c3cc(C)sc23)s1,CCCCCCCCC1(CCCCCCCC)c2cc3c(cc2-c2sc4cc(/C=C5\C(=O)c6ccccc6C5=C(C#N)C#N)sc4c21)C(CCCCCCCC)(CCCCCCCC)c1c-3sc2cc(/C=C3\C(=O)c4ccccc4C3=C(C#N)C#N)sc12,0.87,19.7,73.0,12.41,12.51147,0.817647058823522,,,,,,,,,,,,,,,,,-5.33,-3.29,2.04,-5.63,-3.91,1.72
96840,10.1002/adma.201801501,10.1002/adma.201801501,FTAZ,IDIC,FTAZ,IDIC,CCCCCCC(CCCC)CCc1c2cc(-c3ccc(-c4c(F)c(F)c(-c5ccc(C)s5)c5nn(CC(CCCC)CCCCCC)nc45)s3)sc2c(CCC(CCCC)CCCCCC)c2cc(C)sc12,CCCCCCC1(CCCCCC)c2cc3c(cc2-c2sc(/C=C4\C(=O)c5ccccc5C4=C(C#N)C#N)cc21)C(CCCCCC)(CCCCCC)c1cc(/C=C2\C(=O)c4ccccc4C2=C(C#N)C#N)sc1-3,0.85,16.6,71.0,10.4,10.0181,3.6721153846153833,,,,,,,ITO/PEDOT:PSS/active layer/Au,conventional,,,PEDOT:PSS,PEDOT:PSS,,,,,-5.35,-3.35,2.0,-5.51,-3.91,1.6
96841,10.1002/adma.201803045,10.1002/adma.201803045,PBT1-C,IT-2Cl,PBT1-C,IT-2Cl,CCCCCCC(CCCC)Cc1ccc(-c2c3cc(-c4ccc(-c5sc(-c6cccs6)c6c5C(=O)c5c(CC(CC)CCCC)sc(CC(CC)CCCC)c5C6=O)s4)sc3c(-c3ccc(CC(CCCC)CCCCCC)cc3)c3ccsc23)cc1,CCCCCCc1ccc(C2(c3ccc(CCCCCC)cc3)c3cc4c(cc3-c3sc5cc(/C=C6\C(=O)c7ccc(Cl)cc7C6=C(C#N)C#N)sc5c32)C(c2ccc(CCCCCC)cc2)(c2ccc(CCCCCC)cc2)c2c-4sc3cc(/C=C4\C(=O)c5ccc(Cl)cc5C4=C(C#N)C#N)sc23)cc1,0.86,18.03,70.3,11.1,10.9005774,1.796600000000001,,,,,,,ITO/ZnO/active layer/MoO3/Ag,inverted,ZnO,ZnO,MoO3,MoO3,,,,,-5.43,-3.36,2.07,-5.7,-4.14,1.56
96842,10.1002/adma.201808279,10.1002/adma.201808279,PBDB-T,IT-M,PBDB-T,IT-M,CCCCC(CC)Cc1ccc(-c2c3cc(-c4ccc(-c5sc(-c6ccc(C)s6)c6c5C(=O)c5c(CC(CC)CCCC)sc(CC(CC)CCCC)c5C6=O)s4)sc3c(-c3ccc(CC(CC)CCCC)s3)c3cc(C)sc23)s1,CCCCCCc1ccc(C2(c3ccc(CCCCCC)cc3)c3cc4c(cc3-c3sc5cc(/C=C6\C(=O)c7ccc(C)cc7C6=C(C#N)C#N)sc5c32)C(c2ccc(CCCCCC)cc2)(c2ccc(CCCCCC)cc2)c2c-4sc3cc(/C=C4\C(=O)c5ccc(C)cc5C4=C(C#N)C#N)sc23)cc1,0.94,13.5,52.8,7.2,6.70032,6.940000000000008,,,1:1,,,,inverted,inverted,,,,,,toluene,toluene,,-5.33,-3.53,1.8,-5.58,-3.98,1.6
96843,10.1002/adma.201808279,10.1002/adma.201808279,FTAZ,IT-M,FTAZ,IT-M,CCCCCCC(CCCC)CCc1c2cc(-c3ccc(-c4c(F)c(F)c(-c5ccc(C)s5)c5nn(CC(CCCC)CCCCCC)nc45)s3)sc2c(CCC(CCCC)CCCCCC)c2cc(C)sc12,CCCCCCc1ccc(C2(c3ccc(CCCCCC)cc3)c3cc4c(cc3-c3sc5cc(/C=C6\C(=O)c7ccc(C)cc7C6=C(C#N)C#N)sc5c32)C(c2ccc(CCCCCC)cc2)(c2ccc(CCCCCC)cc2)c2c-4sc3cc(/C=C4\C(=O)c5ccc(C)cc5C4=C(C#N)C#N)sc23)cc1,0.96,17.2,67.9,11.8,11.211648,4.986033898305088,,,1:1,,,,inverted,inverted,,,,,,toluene,toluene,,-5.36,-3.05,2.31,-5.58,-3.98,1.6
96844,10.1002/adma.201901872,10.1002/adma.201901872,PSFTZ,Y6,PSFTZ,Y6,CCCCCCCCc1cc(-c2nnc(-c3cc(CCCCCCCC)c(-c4cc5c(-c6cc(F)c(SCC(CCCC)CCCCCC)s6)c6sc(C)cc6c(-c6cc(F)c(SCC(CCCC)CCCCCC)s6)c5s4)s3)nn2)sc1C,CCCCCCCCCCCc1c(/C=C2\C(=O)c3cc(F)c(F)cc3C2=C(C#N)C#N)sc2c1sc1c3c4nsnc4c4c5sc6c(CCCCCCCCCCC)c(/C=C7\C(=O)c8cc(F)c(F)cc8C7=C(C#N)C#N)sc6c5n(CC(CC)CCCC)c4c3n(CC(CC)CCCC)c21,0.8,25.1,64.9,13.03,13.031920000000005,0.0147352264006423,,,,,,,ITO/PEDOT:PSS/active layer/OTF/Al,conventional,OTF,OTF,PEDOT:PSS,PEDOT:PSS,,,,,-5.5,-3.5,2.0,-5.6,-4.1,1.5
96845,10.1002/adma.201902210,10.1002/adma.201902210,PBDB-TF,Y6,PBDB-TF,Y6,CCCCC(CC)Cc1sc(-c2c3cc(-c4ccc(-c5sc(-c6ccc(C)s6)c6c5C(=O)c5c(CC(CC)CCCC)sc(CC(CC)CCCC)c5C6=O)s4)sc3c(-c3cc(F)c(CC(CC)CCCC)s3)c3cc(C)sc23)cc1F,CCCCCCCCCCCc1c(/C=C2\C(=O)c3cc(F)c(F)cc3C2=C(C#N)C#N)sc2c1sc1c3c4nsnc4c4c5sc6c(CCCCCCCCCCC)c(/C=C7\C(=O)c8cc(F)c(F)cc8C7=C(C#N)C#N)sc6c5n(CC(CC)CCCC)c4c3n(CC(CC)CCCC)c21,0.845,24.89,74.4,15.75,15.6478452,0.648601904761911,,,1:1.2,,,,ITO/PEDOT:PSS/PM6:Y6/PDINO/Al,conventional,PDINO,PDINO,PEDOT:PSS,PEDOT:PSS,,,,,-5.5,-3.56,1.94,-5.7,-4.1,1.6
96846,10.1002/adma.201902302,10.1002/adma.201902302,PBDB-TF,Y6,PBDB-TF,Y6,CCCCC(CC)Cc1sc(-c2c3cc(-c4ccc(-c5sc(-c6ccc(C)s6)c6c5C(=O)c5c(CC(CC)CCCC)sc(CC(CC)CCCC)c5C6=O)s4)sc3c(-c3cc(F)c(CC(CC)CCCC)s3)c3cc(C)sc23)cc1F,CCCCCCCCCCCc1c(/C=C2\C(=O)c3cc(F)c(F)cc3C2=C(C#N)C#N)sc2c1sc1c3c4nsnc4c4c5sc6c(CCCCCCCCCCC)c(/C=C7\C(=O)c8cc(F)c(F)cc8C7=C(C#N)C#N)sc6c5n(CC(CC)CCCC)c4c3n(CC(CC)CCCC)c21,0.834,24.8,74.1,15.3,15.3262512,0.1715764705882289,,,1:1.4,chloronaphthalene,CN,,inverted,inverted,ZnO,ZnO,MoO3,MoO3,100.0,chloroform,chloroform,100.0,-5.54,-3.65,1.89,-5.65,-4.1,1.55
96847,10.1002/adma.201902965,10.1002/adma.201902965,PBDB-TF,Y6,PBDB-TF,Y6,CCCCC(CC)Cc1sc(-c2c3cc(-c4ccc(-c5sc(-c6ccc(C)s6)c6c5C(=O)c5c(CC(CC)CCCC)sc(CC(CC)CCCC)c5C6=O)s4)sc3c(-c3cc(F)c(CC(CC)CCCC)s3)c3cc(C)sc23)cc1F,CCCCCCCCCCCc1c(/C=C2\C(=O)c3cc(F)c(F)cc3C2=C(C#N)C#N)sc2c1sc1c3c4nsnc4c4c5sc6c(CCCCCCCCCCC)c(/C=C7\C(=O)c8cc(F)c(F)cc8C7=C(C#N)C#N)sc6c5n(CC(CC)CCCC)c4c3n(CC(CC)CCCC)c21,0.85,24.8,72.0,15.3,15.177599999999998,0.8000000000000164,,,1:1.2,chloronaphthalene,,0.5 vol%,ITO/HTL/active layer/ETL/Ag,,PFN-Br,,PEDOT:PSS,,,chloroform,,,-5.45,-3.65,1.8,-5.6,-3.8,1.8
96848,10.1002/adma.201902965,10.1002/adma.201902965,PBDB-T-SF,IT-4F,PBDB-T-SF,IT-4F,CCCCC(CC)CSc1sc(-c2c3cc(-c4ccc(-c5sc(-c6ccc(C)s6)c6c5C(=O)c5c(CC(CC)CCCC)sc(CC(CC)CCCC)c5C6=O)s4)sc3c(-c3cc(F)c(SCC(CC)CCCC)s3)c3cc(C)sc23)cc1F,CCCCCCc1ccc(C2(c3ccc(CCCCCC)cc3)c3cc4c(cc3-c3sc5cc(/C=C6\C(=O)c7cc(F)c(F)cc7C6=C(C#N)C#N)sc5c32)C(c2ccc(CCCCCC)cc2)(c2ccc(CCCCCC)cc2)c2c-4sc3cc(/C=C4\C(=O)c5cc(F)c(F)cc5C4=C(C#N)C#N)sc23)cc1,0.9,19.4,72.0,13.1,12.5712,4.036641221374035,,,1:1,DIO,,0.5 vol%,ITO/HTL/PBDB-T-SF:IT-4F/ETL/Ag,,PFN-Br,,PEDOT:PSS,PEDOT:PSS,,chlorobenzene,,,-5.42,-3.64,1.78,-5.7,-4.1,1.6
96849,10.1002/adma.201903441,10.1002/adma.201903441,PBDB-TF,Y6,PBDB-TF,Y6,CCCCC(CC)Cc1sc(-c2c3cc(-c4ccc(-c5sc(-c6ccc(C)s6)c6c5C(=O)c5c(CC(CC)CCCC)sc(CC(CC)CCCC)c5C6=O)s4)sc3c(-c3cc(F)c(CC(CC)CCCC)s3)c3cc(C)sc23)cc1F,CCCCCCCCCCCc1c(/C=C2\C(=O)c3cc(F)c(F)cc3C2=C(C#N)C#N)sc2c1sc1c3c4nsnc4c4c5sc6c(CCCCCCCCCCC)c(/C=C7\C(=O)c8cc(F)c(F)cc8C7=C(C#N)C#N)sc6c5n(CC(CC)CCCC)c4c3n(CC(CC)CCCC)c21,0.841,24.6,74.0,15.3,15.309564,0.0625098039215636,,,,,,,ITO/PEDOT:PSS/active layer/PFN-Br/Al,conventional,PFN-Br,PFN-Br,PEDOT:PSS,PEDOT:PSS,,chloroform,chloroform,,-5.45,-3.64,1.81,-5.68,-4.06,1.62
96850,10.1002/adma.201903441,10.1002/adma.201903441,PBDB-TF,Y6-BO,PBDB-TF,Y6-BO,CCCCC(CC)Cc1sc(-c2c3cc(-c4ccc(-c5sc(-c6ccc(C)s6)c6c5C(=O)c5c(CC(CC)CCCC)sc(CC(CC)CCCC)c5C6=O)s4)sc3c(-c3cc(F)c(CC(CC)CCCC)s3)c3cc(C)sc23)cc1F,CCCCCCCCCCCc1c(/C=C2\C(=O)c3cc(F)c(F)cc3C2=C(C#N)C#N)sc2c1sc1c3c4nsnc4c4c5sc6c(CCCCCCCCCCC)c(/C=C7\C(=O)c8cc(F)c(F)cc8C7=C(C#N)C#N)sc6c5n(CC(CCCC)CCCCCC)c4c3n(CC(CCCC)CCCCCC)c21,0.855,25.3,76.0,16.4,16.43994,0.2435365853658623,,,,,,,ITO/PEDOT:PSS/active layer/PFN-Br/Al,conventional,PFN-Br,PFN-Br,PEDOT:PSS,PEDOT:PSS,,chloroform,chloroform,,-5.45,-3.64,1.81,-5.68,-4.06,1.62
96851,10.1002/advs.201700110,10.1002/advs.201700110,PTB7-Th,,PTB7-Th,,CCCCC(CC)COC(=O)c1sc2c(-c3cc4c(-c5ccc(CC(CC)CCCC)s5)c5sc(C)cc5c(-c5ccc(CC(CC)CCCC)s5)c4s3)sc(C)c2c1F,CCCCCCC(CCCCCC)N1C(=O)c2ccc3c4c5c(c6c(C#Cc7cc8c9c(c7)C(C)(C)c7cc(C#Cc%10cc%11c%12c(ccc%13c%14c%15c(c%10c%13%12)=CC=C%10C(=O)N(C(CCCCCC)CCCCCC)C(=O)C(C=C%14)C%10%15)C(=O)N(C(CCCCCC)CCCCCC)C%11=O)cc%10c7N9c7c(cc(C#Cc9cc%11c%12c(ccc%13c%14c%15c(c9c%12%13)C=CC9C(=O)N(C(CCCCCC)CCCCCC)C(=O)C(=CC=%14)C%159)C(=O)N(C(CCCCCC)CCCCCC)C%11=O)cc7C%10(C)C)C8(C)C)cc(c2c63)C1=O)C=CC1C(=O)N(C(CCCCCC)CCCCCC)C(=O)C(=CC=4)C51,0.829,11.27,51.5,4.91,4.81155745,2.0049399185336165,,,1.5:1.0,1-chloronaphthalene,CN,,ITO/ZnO (10 nm)/Al (1.2 nm)/active layer/MoO3 (2.0 nm)/Ag,inverted,ZnO,ZnO,MoO3,MoO3,90.0,chlorobenzene,chlorobenzene,,-5.22,-3.64,1.58,-5.36,-3.74,1.62
96852,10.1002/advs.201800307,10.1002/advs.201800307,PTB7-Th,3TT-FIC,PTB7-Th,3TT-FIC,CCCCC(CC)COC(=O)c1sc2c(-c3cc4c(-c5ccc(CC(CC)CCCC)s5)c5sc(C)cc5c(-c5ccc(CC(CC)CCCC)s5)c4s3)sc(C)c2c1F,CCCCC(CC)Cc1ccc(C2(c3ccc(CC(CC)CCCC)cc3)c3c(sc4cc(/C=C5\C(=O)c6cc(F)c(F)cc6C5=C(C#N)C#N)sc34)-c3sc4c5c(sc4c32)-c2sc3cc(/C=C4\C(=O)c6cc(F)c(F)cc6C4=C(C#N)C#N)sc3c2C5(c2ccc(CC(CC)CCCC)cc2)c2ccc(CC(CC)CCCC)cc2)cc1,0.662,25.89,71.2,12.21,12.20309616,0.0565425061425179,,,1:1.2,,,,inverted,inverted,ZnO/PFN-Br,ZnO/PFN-Br,MoO3,MoO3,100.0,chlorobenzene,chlorobenzene,,-5.22,-3.64,1.58,-5.42,-4.17,1.25
96853,10.1002/advs.201800755,10.1002/advs.201800755,PBDB-T,HF-PCIC,PBDB-T,HF-PCIC,CCCCC(CC)Cc1ccc(-c2c3cc(-c4ccc(-c5sc(-c6ccc(C)s6)c6c5C(=O)c5c(CC(CC)CCCC)sc(CC(CC)CCCC)c5C6=O)s4)sc3c(-c3ccc(CC(CC)CCCC)s3)c3cc(C)sc23)s1,CCCCC(CC)CC1(CC(CC)CCCC)c2cc(/C=C3\C(=O)c4cc(F)c(F)cc4C3=C(C#N)C#N)sc2-c2sc(-c3cc(F)c(-c4cc5c(s4)-c4sc(/C=C6\C(=O)c7cc(F)c(F)cc7C6=C(C#N)C#N)cc4C5(CC(CC)CCCC)CC(CC)CCCC)cc3F)cc21,0.8,16.26,68.4,8.82,8.897472000000002,0.878367346938798,,,1:1.2,1-chloronaphthalene,CN,,ITO/ZnO/PFN/Active Layer/MoO3/Ag,inverted,ZnO/PFN,ZnO/PFN,MoO3,MoO3,,,,110.0,-5.33,-3.53,1.8,-5.53,-3.83,1.7
96854,10.1002/advs.201800755,10.1002/advs.201800755,PBDB-T,IEICO-4F,PBDB-T,IEICO-4F,CCCCC(CC)Cc1ccc(-c2c3cc(-c4ccc(-c5sc(-c6ccc(C)s6)c6c5C(=O)c5c(CC(CC)CCCC)sc(CC(CC)CCCC)c5C6=O)s4)sc3c(-c3ccc(CC(CC)CCCC)s3)c3cc(C)sc23)s1,CCCCCCc1ccc(C2(c3ccc(CCCCCC)cc3)c3cc4c(cc3-c3sc(-c5sc(/C=C6\C(=O)c7cc(F)c(F)cc7C6=C(C#N)C#N)cc5OCC(CC)CCCC)cc32)C(c2ccc(CCCCCC)cc2)(c2ccc(CCCCCC)cc2)c2cc(-c3sc(/C=C5\C(=O)c6cc(F)c(F)cc6C5=C(C#N)C#N)cc3OCC(CC)CCCC)sc2-4)cc1,0.74,19.43,44.6,6.64,6.412677200000001,3.4235361445782937,,,1:1.2,1-chloronaphthalene,CN,,ITO/ZnO/PFN/Active Layer/MoO3/Ag,inverted,ZnO/PFN,ZnO/PFN,MoO3,MoO3,,,,110.0,-5.33,-3.53,1.8,-5.44,-4.19,1.25
96855,10.1002/advs.201801180,10.1002/advs.201801180,PBDB-TF,IT-4F,PBDB-TF,IT-4F,CCCCC(CC)Cc1sc(-c2c3cc(-c4ccc(-c5sc(-c6ccc(C)s6)c6c5C(=O)c5c(CC(CC)CCCC)sc(CC(CC)CCCC)c5C6=O)s4)sc3c(-c3cc(F)c(CC(CC)CCCC)s3)c3cc(C)sc23)cc1F,CCCCCCc1ccc(C2(c3ccc(CCCCCC)cc3)c3cc4c(cc3-c3sc5cc(/C=C6\C(=O)c7cc(F)c(F)cc7C6=C(C#N)C#N)sc5c32)C(c2ccc(CCCCCC)cc2)(c2ccc(CCCCCC)cc2)c2c-4sc3cc(/C=C4\C(=O)c5cc(F)c(F)cc5C4=C(C#N)C#N)sc23)cc1,0.83,21.61,69.19999999999999,12.3,12.411919599999996,0.9099154471544444,,,,,,,inverted,inverted,AZO,AZO,,,,,,,-5.5,-3.61,1.89,-5.69,-4.07,1.62
