Repository: JiYiqaq/PCE-KA-GNN

# Data directory

- `raw/Active_Database.csv` is the immutable source dataset bundled under CC BY 4.0. Do not overwrite it with processed data.
- `processed/` is created and populated by the training pipeline. Generated `.pt` and `.pth` caches are intentionally ignored by Git because they can exceed GitHub's normal single-file limit.

See `../DATA_LICENSE.md` for provenance, license and checksum information.

File: data/raw/Active_Database.csv (part 335 of 471)
id,doi,doi_norm,donor,acceptor,donor_canonical,acceptor_canonical,donor_smiles,acceptor_smiles,voc,jsc,ff,pce,pce_recomputed,pce_relative_error_percent,pce_avg,pce_best,d_a_ratio,additive,additive_canonical,additive_ratio,device_structure,device_type,etl,etl_canonical,htl,htl_canonical,active_layer_thickness,solvent,solvent_canonical,annealing_temp,homo_d,lumo_d,eg_d,homo_a,lumo_a,eg_a
96856,10.1002/advs.201802028,10.1002/advs.201802028,PBDB-T-SF,IT-4F,PBDB-T-SF,IT-4F,CCCCC(CC)CSc1sc(-c2c3cc(-c4ccc(-c5sc(-c6ccc(C)s6)c6c5C(=O)c5c(CC(CC)CCCC)sc(CC(CC)CCCC)c5C6=O)s4)sc3c(-c3cc(F)c(SCC(CC)CCCC)s3)c3cc(C)sc23)cc1F,CCCCCCc1ccc(C2(c3ccc(CCCCCC)cc3)c3cc4c(cc3-c3sc5cc(/C=C6\C(=O)c7cc(F)c(F)cc7C6=C(C#N)C#N)sc5c32)C(c2ccc(CCCCCC)cc2)(c2ccc(CCCCCC)cc2)c2c-4sc3cc(/C=C4\C(=O)c5cc(F)c(F)cc5C4=C(C#N)C#N)sc23)cc1,0.895,19.4,67.0,11.7,11.633209999999998,0.5708547008547096,,,1:1,DIO,DIO,,ITO/PEDOT:PSS/active layer/PFN-Br/Ag,conventional,PFN-Br,PFN-Br,PEDOT:PSS,PEDOT:PSS,100.0,chlorobenzene,chlorobenzene,,-5.4,-3.6,1.8,-5.7,-4.1,1.6
96857,10.1002/advs.201802028,10.1002/advs.201802028,PBDB-T,ITIC,PBDB-T,ITIC,CCCCC(CC)Cc1ccc(-c2c3cc(-c4ccc(-c5sc(-c6ccc(C)s6)c6c5C(=O)c5c(CC(CC)CCCC)sc(CC(CC)CCCC)c5C6=O)s4)sc3c(-c3ccc(CC(CC)CCCC)s3)c3cc(C)sc23)s1,CCCCCCc1ccc(C2(c3ccc(CCCCCC)cc3)c3cc4c(cc3-c3sc5cc(/C=C6\C(=O)c7ccccc7C6=C(C#N)C#N)sc5c32)C(c2ccc(CCCCCC)cc2)(c2ccc(CCCCCC)cc2)c2c-4sc3cc(/C=C4\C(=O)c5ccccc5C4=C(C#N)C#N)sc23)cc1,0.87,16.8,68.0,10.0,9.93888,0.6112000000000073,,,1:1,DIO,DIO,,ITO/PEDOT:PSS/active layer/PFN-Br/Ag,conventional,PFN-Br,PFN-Br,PEDOT:PSS,PEDOT:PSS,100.0,chlorobenzene,chlorobenzene,,-5.33,-3.53,1.8,-5.51,-3.84,1.67
96858,10.1002/advs.201802028,10.1002/advs.201802028,PBDT(T)[2F]T,ITIC,PBDT(T)[2F]T,ITIC,CCCCC(CC)Cc1ccc(-c2c3cc(-c4scc(F)c4F)sc3c(-c3ccc(CC(CC)CCCC)s3)c3ccsc23)s1,CCCCCCc1ccc(C2(c3ccc(CCCCCC)cc3)c3cc4c(cc3-c3sc5cc(/C=C6\C(=O)c7ccccc7C6=C(C#N)C#N)sc5c32)C(c2ccc(CCCCCC)cc2)(c2ccc(CCCCCC)cc2)c2c-4sc3cc(/C=C4\C(=O)c5ccccc5C4=C(C#N)C#N)sc23)cc1,0.94,15.7,62.0,9.1,9.14996,0.549010989010994,,,1:1,DIO,DIO,,ITO/PEDOT:PSS/active layer/PFN-Br/Ag,conventional,PFN-Br,PFN-Br,PEDOT:PSS,PEDOT:PSS,70.0,chlorobenzene,chlorobenzene,,-5.22,-3.22,2.0,-5.51,-3.84,1.67
96859,10.1002/advs.201802103,10.1002/advs.201802103,PBBF11,ITIC,PBBF11,ITIC,CCCCCCCCC(CCCCCC)Cn1nc2c(-c3ccc(C)s3)c(F)c(F)c(-c3ccc(-c4cc5c(-c6ccc(CC(CC)CCCC)s6)c6sc(-c7ccc(-c8sc(-c9ccc(-c%10cc%11c(-c%12ccc(CC(CC)CCCC)s%12)c%12sc(C)cc%12c(-c%12ccc(CC(CC)CCCC)s%12)c%11s%10)s9)c9c8C(=O)c8c(CC(CC)CCCC)sc(CC(CC)CCCC)c8C9=O)s7)cc6c(-c6ccc(CC(CC)CCCC)s6)c5s4)s3)c2n1,CCCCCCc1ccc(C2(c3ccc(CCCCCC)cc3)c3cc4c(cc3-c3sc5cc(/C=C6\C(=O)c7ccccc7C6=C(C#N)C#N)sc5c32)C(c2ccc(CCCCCC)cc2)(c2ccc(CCCCCC)cc2)c2c-4sc3cc(/C=C4\C(=O)c5ccccc5C4=C(C#N)C#N)sc23)cc1,0.91,17.58,61.9,10.02,9.9026382,1.1712754491017905,,,1:1,,,,inverted,inverted,ZnO,ZnO,MoO3,MoO3,,,,,-5.48,-3.66,1.82,-5.51,-3.78,1.73
96860,10.1002/advs.201901773,10.1002/advs.201901773,P1,ITIC-Th,,ITIC-Th,CCCCC(CC)Cc1ccc(-c2c3cc(-c4sc(C)c(C(=O)OC)c4F)sc3c(-c3ccc(CC(CC)CCCC)s3)c3cc(C)sc23)s1,CCCCCCc1cc(C2(c3ccc(CCCCCC)s3)c3cc4c(cc3-c3sc5cc(/C=C6\C(=O)c7ccccc7C6=C(C#N)C#N)sc5c32)C(c2ccc(CCCCCC)s2)(c2ccc(CCCCCC)s2)c2c-4sc3cc(/C=C4\C(=O)c5ccccc5C4=C(C#N)C#N)sc23)cs1,1.01,17.66,63.1,11.39,11.2548946,1.186175592625114,11.17,11.39,,,,,ITO/PEDOT:PSS/active layer/Ca or PFN-Br/Al,conventional,Ca or PFN-Br,Ca or PFN-Br,PEDOT:PSS,PEDOT:PSS,130.0,toluene,toluene,,-5.6,-3.65,1.95,-5.66,-3.93,1.73
96861,10.1002/advs.201901773,10.1002/advs.201901773,P1,IEICO-4F,,IEICO-4F,CCCCC(CC)Cc1ccc(-c2c3cc(-c4sc(C)c(C(=O)OC)c4F)sc3c(-c3ccc(CC(CC)CCCC)s3)c3cc(C)sc23)s1,CCCCCCc1ccc(C2(c3ccc(CCCCCC)cc3)c3cc4c(cc3-c3sc(-c5sc(/C=C6\C(=O)c7cc(F)c(F)cc7C6=C(C#N)C#N)cc5OCC(CC)CCCC)cc32)C(c2ccc(CCCCCC)cc2)(c2ccc(CCCCCC)cc2)c2cc(-c3sc(/C=C5\C(=O)c6cc(F)c(F)cc6C5=C(C#N)C#N)cc3OCC(CC)CCCC)sc2-4)cc1,0.81,4.2,36.7,1.31,1.2485340000000005,4.692061068702275,1.09,1.31,,,,,ITO/PEDOT:PSS/active layer/Ca or PFN-Br/Al,conventional,Ca or PFN-Br,Ca or PFN-Br,PEDOT:PSS,PEDOT:PSS,120.0,toluene,toluene,,-5.6,-3.65,1.95,-5.44,-4.19,1.25
96862,10.1002/advs.201901773,10.1002/advs.201901773,PTB7-Th,ITIC-Th,PTB7-Th,ITIC-Th,CCCCC(CC)COC(=O)c1sc2c(-c3cc4c(-c5ccc(CC(CC)CCCC)s5)c5sc(C)cc5c(-c5ccc(CC(CC)CCCC)s5)c4s3)sc(C)c2c1F,CCCCCCc1cc(C2(c3ccc(CCCCCC)s3)c3cc4c(cc3-c3sc5cc(/C=C6\C(=O)c7ccccc7C6=C(C#N)C#N)sc5c32)C(c2ccc(CCCCCC)s2)(c2ccc(CCCCCC)s2)c2c-4sc3cc(/C=C4\C(=O)c5ccccc5C4=C(C#N)C#N)sc23)cs1,0.8,14.59,69.5,8.25,8.11204,1.67224242424242,8.16,8.25,,,,,ITO/PEDOT:PSS/active layer/Ca or PFN-Br/Al,conventional,Ca or PFN-Br,Ca or PFN-Br,PEDOT:PSS,PEDOT:PSS,120.0,toluene,toluene,,-5.2,-3.59,1.61,-5.66,-3.93,1.73
96863,10.1002/advs.201901773,10.1002/advs.201901773,PTB7-Th,IEICO-4F,PTB7-Th,IEICO-4F,CCCCC(CC)COC(=O)c1sc2c(-c3cc4c(-c5ccc(CC(CC)CCCC)s5)c5sc(C)cc5c(-c5ccc(CC(CC)CCCC)s5)c4s3)sc(C)c2c1F,CCCCCCc1ccc(C2(c3ccc(CCCCCC)cc3)c3cc4c(cc3-c3sc(-c5sc(/C=C6\C(=O)c7cc(F)c(F)cc7C6=C(C#N)C#N)cc5OCC(CC)CCCC)cc32)C(c2ccc(CCCCCC)cc2)(c2ccc(CCCCCC)cc2)c2cc(-c3sc(/C=C5\C(=O)c6cc(F)c(F)cc6C5=C(C#N)C#N)cc3OCC(CC)CCCC)sc2-4)cc1,0.73,21.92,60.5,9.79,9.680968,1.1137078651685304,9.63,9.79,,,,,ITO/PEDOT:PSS/active layer/Ca or PFN-Br/Al,conventional,Ca or PFN-Br,Ca or PFN-Br,PEDOT:PSS,PEDOT:PSS,110.0,toluene,toluene,,-5.2,-3.59,1.61,-5.44,-4.19,1.25
96864,10.1002/advs.201970012,10.1002/advs.201970012,,IT-4F,,IT-4F,CCCCCCCCC(CCCCCC)Cc1cc(C)sc1-c1ccc(-c2c(F)c(F)c(-c3ccc(-c4sc(-c5c(F)c(F)c(C)c6c5C(=O)N(CC(CCCCCC)CCCCCCCC)C6=O)cc4CC(CCCCCC)CCCCCCCC)s3)c3nsnc23)s1,CCCCCCc1ccc(C2(c3ccc(CCCCCC)cc3)c3cc4c(cc3-c3sc5cc(/C=C6\C(=O)c7cc(F)c(F)cc7C6=C(C#N)C#N)sc5c32)C(c2ccc(CCCCCC)cc2)(c2ccc(CCCCCC)cc2)c2c-4sc3cc(/C=C4\C(=O)c5cc(F)c(F)cc5C4=C(C#N)C#N)sc23)cc1,0.94,19.01,71.0,12.74,12.687274,0.4138618524332796,,,,,,,,,,,,,,,,,-5.63,-3.86,1.77,-5.66,-4.14,1.52
96865,10.1002/advs.201970012,10.1002/advs.201970012,,IT-4F,,IT-4F,CCCCCCCCC(CCCCCC)Cc1cc(C)sc1-c1ccc(-c2c(F)c(F)c(-c3ccc(-c4sc(-c5ccc(C)c6c5C(=O)N(CC(CCCCCC)CCCCCCCC)C6=O)cc4CC(CCCCCC)CCCCCCCC)s3)c3nsnc23)s1,CCCCCCc1ccc(C2(c3ccc(CCCCCC)cc3)c3cc4c(cc3-c3sc5cc(/C=C6\C(=O)c7cc(F)c(F)cc7C6=C(C#N)C#N)sc5c32)C(c2ccc(CCCCCC)cc2)(c2ccc(CCCCCC)cc2)c2c-4sc3cc(/C=C4\C(=O)c5cc(F)c(F)cc5C4=C(C#N)C#N)sc23)cc1,0.91,19.41,76.0,13.31,13.423956,0.8561682945154016,,,,,,,,,,,,,,,,,-5.55,-3.8,1.75,-5.66,-4.14,1.52
96866,10.1002/aenm.201000006,10.1002/aenm.201000006,P3HT,PDI,P3HT,PDI,CCCCCCc1cc(C)sc1C,CCC(CC)N1C(=O)c2c(CCC(C)(C)C)cc3c4c5c(c6cc(CCC(C)(C)C)c(c2c36)C1=O)=CC(CCC(C)(C)C)=C1C(=O)N(C(CC)CC)C(=O)C(C(CCC(C)(C)C)=C4)C15,0.75,1.74,38.0,0.5,0.4958999999999999,0.8200000000000096,,,1:1,,,,ITO/PEDOT:PSS/P3HT:PDI-3/Al,conventional,,,PEDOT:PSS,PEDOT:PSS,100.0,chlorobenzene,chlorobenzene,120.0,-5.0,-3.1,1.9,-5.9,-3.8,2.1
96867,10.1002/aenm.201000006,10.1002/aenm.201000006,P3HT,PDI,P3HT,PDI,CCCCCCc1cc(C)sc1C,CCC(CC)N1C(=O)c2ccc3c4c5c(c6ccc(c2c36)C1=O)=CC=C1C(=O)N(C(CC)CC)C(=O)C(C=C4)C15,0.48,1.49,35.0,0.25,0.25032,0.1279999999999947,,,1:1,,,,ITO/PEDOT:PSS/P3HT:PDI-1/Al,conventional,,,PEDOT:PSS,PEDOT:PSS,100.0,chloroform,chloroform,120.0,-5.0,-3.1,1.9,-5.9,-3.8,2.1
96868,10.1002/aenm.201000006,10.1002/aenm.201000006,P3HT,PDI,P3HT,PDI,CCCCCCc1cc(C)sc1C,CCCCCCCC(CCCCCCC)N1C(=O)c2ccc3c4c5c(c6ccc(c2c36)C1=O)=CC=C1C(=O)N(C(CCCCCCC)CCCCCCC)C(=O)C(C=C4)C15,0.25,0.21,22.0,0.01,0.01155,15.499999999999991,,,1:1,,,,ITO/PEDOT:PSS/P3HT:PDI-2/Al,conventional,,,PEDOT:PSS,PEDOT:PSS,100.0,chloroform,chloroform,120.0,-5.0,-3.1,1.9,-5.9,-3.8,2.1
96869,10.1002/aenm.201100082,10.1002/aenm.201100082,P3HT,DCN-8CQA,P3HT,DCN-8CQA,CCCCCCc1cc(C)sc1C,CCCCCCCCN1C2=CC3C(=O)c4ccccc4N(CCCCCCCC)C3C=C2C(=O)C2C=CC=CC21,0.48,5.72,56.99999999999999,1.57,1.5649919999999995,0.3189808917197813,,,1:1,,,,ITO/PEDOT:PSS/P3HT:DCN-8CQA/LiF/Al,conventional,LiF,LiF,PEDOT:PSS,PEDOT:PSS,110.0,chloroform/dichlorobenzene,chloroform:o-DCB,75.0,-5.0,-3.1,1.9,-5.9,-4.1,1.8
96870,10.1002/aenm.201100082,10.1002/aenm.201100082,P3HT,DCN-6CQA,P3HT,DCN-6CQA,CCCCCCc1cc(C)sc1C,CCCCCCN1C2=CC3C(=O)c4ccccc4N(CCCCCC)C3C=C2C(=O)C2C=CC=CC21,0.42,1.45,49.0,0.3,0.29841,0.5299999999999935,,,1:1,,,,ITO/PEDOT:PSS/P3HT:DCN-6CQA/LiF/Al,conventional,LiF,LiF,PEDOT:PSS,PEDOT:PSS,60.0,chloroform/dichlorobenzene,chloroform:o-DCB,75.0,-5.0,-3.1,1.9,-5.8,-4.0,1.8
96871,10.1002/aenm.201100082,10.1002/aenm.201100082,P3HT,DCN-4CQA,P3HT,DCN-4CQA,CCCCCCc1cc(C)sc1C,CCCCN1C2=CC3C(=O)c4ccccc4N(CCCC)C3C=C2C(=O)C2C=CC=CC21,0.4,1.45,48.0,0.28,0.2784,0.5714285714285877,,,1:1,,,,ITO/PEDOT:PSS/P3HT:DCN-4CQA/LiF/Al,conventional,LiF,LiF,PEDOT:PSS,PEDOT:PSS,95.0,chloroform/dichlorobenzene,chloroform:o-DCB,75.0,-5.0,-3.1,1.9,-5.75,-4.0,1.75
96872,10.1002/aenm.201400929,10.1002/aenm.201400929,P3HT,NIDCS-MO,P3HT,,CCCCCCc1cc(C)sc1C,CCCCC(CC)CN1C(=O)c2cccc3c(-c4ccc(/C(C#N)=C/c5cc(OC)c(/C=C(\C#N)c6ccc(-c7ccc8c9c(cccc79)C(=O)N(CC(CC)CCCC)C8=O)s6)cc5OC)s4)ccc(c23)C1=O,0.54,6.23,43.0,1.32,1.446606,9.591363636363637,1.32,1.45,,,,,ITO/PEDOT:PSS/P3HT:acceptor/Ca/Al,conventional,Ca,Ca,PEDOT:PSS,PEDOT:PSS,,chloroform,chloroform,,-4.9,-3.1,1.8,-5.75,-3.66,2.09
96873,10.1002/aenm.201400929,10.1002/aenm.201400929,P3HT,NIDCS,P3HT,,CCCCCCc1cc(C)sc1C,CCCCC(CC)CN1C(=O)c2cccc3c(-c4ccc(/C(C#N)=C/c5ccc(/C=C(\C#N)c6ccc(-c7ccc8c9c(cccc79)C(=O)N(CC(CC)CCCC)C8=O)s6)cc5)s4)ccc(c23)C1=O,0.73,8.04,46.0,2.51,2.699832,7.563027888446198,2.51,2.71,,,,,ITO/PEDOT:PSS/P3HT:acceptor/Ca/Al,conventional,Ca,Ca,PEDOT:PSS,PEDOT:PSS,,chloroform,chloroform,,-4.9,-3.1,1.8,-5.9,-3.42,2.48
96874,10.1002/aenm.201400929,10.1002/aenm.201400929,P3HT,NIDCS-HO,P3HT,NIDCS-HO,CCCCCCc1cc(C)sc1C,CCCCCCOc1cc(/C=C(\C#N)c2ccc(-c3ccc4c5c(cccc35)C(=O)N(CC(CC)CCCC)C4=O)s2)c(OCCCCCC)cc1/C=C(\C#N)c1ccc(-c2ccc3c4c(cccc24)C(=O)N(CC(CC)CCCC)C3=O)s1,0.67,8.15,47.0,2.5,2.566435,2.6574000000000098,2.5,2.55,,,,,ITO/PEDOT:PSS/P3HT:acceptor/Ca/Al,conventional,Ca,Ca,PEDOT:PSS,PEDOT:PSS,,chloroform,chloroform,,-4.9,-3.1,1.8,-5.79,-3.42,2.37
96875,10.1002/aenm.201402041,10.1002/aenm.201402041,PSEHTT,BNIDPA-BO,PSEHTT,BNIDPA-BO,CCCCC(CC)Cc1cc(C)sc1-c1nc2sc(-c3sc(-c4cc5c(s4)-c4sc(C)cc4[Si]5(CC(CC)CCCC)CC(CC)CCCC)cc3CC(CC)CCCC)nc2s1,CCCCCCC(CCCC)CN1C(=O)c2ccc3c4c(ccc(c24)C1=O)-c1c-3nc2cc3c(-c4ccccc4)c4c(nc3cc2c1-c1ccccc1)-c1ccc2c3c(ccc-4c13)C(=O)N(CC(CCCC)CCCCCC)C2=O,0.94,6.64,48.0,3.02,2.9959679999999995,0.7957615894039901,,,4:1,,,,inverted,inverted,ZnO,ZnO,MoO3,MoO3,,chloroform,,175.0,-5.1,-3.3,1.8,-5.8,-3.6,2.2
96876,10.1002/aenm.201402041,10.1002/aenm.201402041,PSEHTT,BNIDPA-DT,PSEHTT,BNIDPA-DT,CCCCC(CC)Cc1cc(C)sc1-c1nc2sc(-c3sc(-c4cc5c(s4)-c4sc(C)cc4[Si]5(CC(CC)CCCC)CC(CC)CCCC)cc3CC(CC)CCCC)nc2s1,CCCCCCCCCCCCC(CCCCCCCCCC)CN1C(=O)c2ccc3c4c(ccc(c24)C1=O)-c1c-3nc2cc3c(-c4ccccc4)c4c(nc3cc2c1-c1ccccc1)-c1ccc2c3c(ccc-4c13)C(=O)N(CC(CCCCCCCCCC)CCCCCCCCCCCC)C2=O,0.95,2.67,50.0,1.26,1.26825,0.6547619047618943,,,4:1,,,,inverted,inverted,ZnO,ZnO,MoO3,MoO3,,chloroform,,175.0,-5.1,-3.3,1.8,-5.8,-3.6,2.2
96877,10.1002/aenm.201402041,10.1002/aenm.201402041,PTB7-Th,BNIDPA-BO,PTB7-Th,BNIDPA-BO,CCCCC(CC)COC(=O)c1sc2c(-c3cc4c(-c5ccc(CC(CC)CCCC)s5)c5sc(C)cc5c(-c5ccc(CC(CC)CCCC)s5)c4s3)sc(C)c2c1F,CCCCCCC(CCCC)CN1C(=O)c2ccc3c4c(ccc(c24)C1=O)-c1c-3nc2cc3c(-c4ccccc4)c4c(nc3cc2c1-c1ccccc1)-c1ccc2c3c(ccc-4c13)C(=O)N(CC(CCCC)CCCCCC)C2=O,0.96,9.02,35.0,3.0,3.03072,1.023999999999988,,,3:1,,,,ITO/ZnO/BNIDPA:donor polymer/MoO3/Ag,inverted,ZnO,ZnO,MoO3,MoO3,,,,,-5.4,-3.3,2.1,-5.8,-3.6,2.2
96878,10.1002/aenm.201402041,10.1002/aenm.201402041,PTB7-Th,BNIDPA-DT,PTB7-Th,BNIDPA-DT,CCCCC(CC)COC(=O)c1sc2c(-c3cc4c(-c5ccc(CC(CC)CCCC)s5)c5sc(C)cc5c(-c5ccc(CC(CC)CCCC)s5)c4s3)sc(C)c2c1F,CCCCCCCCCCCCC(CCCCCCCCCC)CN1C(=O)c2ccc3c4c(ccc(c24)C1=O)-c1c-3nc2cc3c(-c4ccccc4)c4c(nc3cc2c1-c1ccccc1)-c1ccc2c3c(ccc-4c13)C(=O)N(CC(CCCCCCCCCC)CCCCCCCCCCCC)C2=O,0.9,5.2,36.0,1.71,1.6848,1.4736842105263093,,,,,,,ITO/ZnO/BNIDPA:donor polymer/MoO3/Ag,inverted,ZnO,ZnO,MoO3,MoO3,,,,,-5.4,-3.3,2.1,-5.8,-3.6,2.2
96879,10.1002/aenm.201402041,10.1002/aenm.201402041,PTB7,BNIDPA-BO,PTB7,BNIDPA-BO,CCCCC(CC)COC(=O)c1sc2c(-c3cc4c(OCC(CC)CCCC)c5sccc5c(OCC(CC)CCCC)c4s3)scc2c1F,CCCCCCC(CCCC)CN1C(=O)c2ccc3c4c(ccc(c24)C1=O)-c1c-3nc2cc3c(-c4ccccc4)c4c(nc3cc2c1-c1ccccc1)-c1ccc2c3c(ccc-4c13)C(=O)N(CC(CCCC)CCCCCC)C2=O,0.98,8.13,39.0,3.08,3.107286,0.8859090909090955,,,3:1,,,,inverted,inverted,ZnO,ZnO,MoO3,MoO3,,chlorobenzene:dichlorobenzene (9:1 v/v),,,-5.1,-3.3,1.8,-5.8,-3.6,2.2
96880,10.1002/aenm.201402041,10.1002/aenm.201402041,PTB7,BNIDPA-DT,PTB7,BNIDPA-DT,CCCCC(CC)COC(=O)c1sc2c(-c3cc4c(OCC(CC)CCCC)c5sccc5c(OCC(CC)CCCC)c4s3)scc2c1F,CCCCCCCCCCCCC(CCCCCCCCCC)CN1C(=O)c2ccc3c4c(ccc(c24)C1=O)-c1c-3nc2cc3c(-c4ccccc4)c4c(nc3cc2c1-c1ccccc1)-c1ccc2c3c(ccc-4c13)C(=O)N(CC(CCCCCCCCCC)CCCCCCCCCCCC)C2=O,0.95,4.12,36.0,1.42,1.40904,0.771830985915483,,,3:1,,,,inverted,inverted,ZnO,ZnO,MoO3,MoO3,,chlorobenzene:dichlorobenzene (9:1 v/v),,,-5.1,-3.3,1.8,-5.8,-3.6,2.2
96881,10.1002/aenm.201500195,10.1002/aenm.201500195,PTB7,BiNDI,PTB7,BiNDI,CCCCC(CC)COC(=O)c1sc2c(-c3cc4c(OCC(CC)CCCC)c5sccc5c(OCC(CC)CCCC)c4s3)scc2c1F,CCCCC(CC)CN1C(=O)c2ccc3c4c(c(/C=C/c5cc6c7c(ccc8c7c5C(=O)N(CC(CC)CCCC)C8=O)C(=O)N(CC(CC)CCCC)C6=O)cc(c24)C1=O)C(=O)N(CC(CC)CCCC)C3=O,0.98,5.47,59.1,2.41,3.1681146,31.45703734439833,,,1:1,DIO,DIO,,ITO/PEDOT:PSS/active layer/Ca/Al,conventional,Ca,Ca,PEDOT:PSS,PEDOT:PSS,,chlorobenzene,chlorobenzene,,-5.33,-3.63,1.7,-6.74,-4.35,2.39
96882,10.1002/aenm.201602000,10.1002/aenm.201602000,PBDB-T,,PBDB-T,,CCCCC(CC)Cc1ccc(-c2c3cc(-c4ccc(-c5sc(-c6ccc(C)s6)c6c5C(=O)c5c(CC(CC)CCCC)sc(CC(CC)CCCC)c5C6=O)s4)sc3c(-c3ccc(CC(CC)CCCC)s3)c3cc(C)sc23)s1,CCCCCCc1ccc(C2(c3ccc(CCCCCC)cc3)c3cc4c(cc3-c3sc5cc(/C=C6\C(=O)c7cc(C)c(C)cc7C6=C(C#N)C#N)sc5c32)C(c2ccc(CCCCCC)cc2)(c2ccc(CCCCCC)cc2)c2c-4sc3cc(/C=C4\C(=O)c5cc(C)c(C)cc5C4=C(C#N)C#N)sc23)cc1,0.96,16.29,68.8,11.25,10.759219199999997,4.362496000000028,,,1:1,DIO,DIO,,inverted,inverted,ZnO,ZnO,MoO3,MoO3,100.0,,,,-5.36,-3.54,1.82,-5.58,-3.98,1.6
96883,10.1002/aenm.201602000,10.1002/aenm.201602000,PBDB-T,IT-M,PBDB-T,IT-M,CCCCC(CC)Cc1ccc(-c2c3cc(-c4ccc(-c5sc(-c6ccc(C)s6)c6c5C(=O)c5c(CC(CC)CCCC)sc(CC(CC)CCCC)c5C6=O)s4)sc3c(-c3ccc(CC(CC)CCCC)s3)c3cc(C)sc23)s1,CCCCCCc1ccc(C2(c3ccc(CCCCCC)cc3)c3cc4c(cc3-c3sc5cc(/C=C6\C(=O)c7ccc(C)cc7C6=C(C#N)C#N)sc5c32)C(c2ccc(CCCCCC)cc2)(c2ccc(CCCCCC)cc2)c2c-4sc3cc(/C=C4\C(=O)c5ccc(C)cc5C4=C(C#N)C#N)sc23)cc1,0.94,17.31,70.7,12.05,11.503879799999998,4.532117842323672,,,1:1,DIO,DIO,,inverted,inverted,ZnO,ZnO,MoO3,MoO3,100.0,,,,-5.36,-3.54,1.82,-5.58,-3.98,1.6
96884,10.1002/aenm.201700770,10.1002/aenm.201700770,P3HT,O-IDTBR,P3HT,O-IDTBR,CCCCCCc1cc(C)sc1C,CCCCCCCCC1(CCCCCCCC)c2cc3c(cc2-c2sc(-c4ccc(/C=C5\SC(=S)N(CC)C5=O)c5nsnc45)cc21)C(CCCCCCCC)(CCCCCCCC)c1cc(-c2ccc(/C=C4\SC(=S)N(CC)C4=O)c4nsnc24)sc1-3,0.72,12.55,67.0,6.05,6.054119999999999,0.06809917355371,,,,,,,inverted,inverted,ZnO,ZnO,PEDOT:PSS,PEDOT:PSS,,,,,-4.9,-3.1,1.8,-5.51,-3.88,1.63
96885,10.1002/aenm.201702831,10.1002/aenm.201702831,PTB7-Th,6TIC,PTB7-Th,6TIC,CCCCC(CC)COC(=O)c1sc2c(-c3cc4c(-c5ccc(CC(CC)CCCC)s5)c5sc(C)cc5c(-c5ccc(CC(CC)CCCC)s5)c4s3)sc(C)c2c1F,CCCCCCc1ccc(C2(c3ccc(CCCCCC)cc3)c3c(sc4cc(/C=C5\C(=O)c6ccccc6C5=C(C#N)C#N)sc34)-c3sc4c5c(sc4c32)-c2sc3cc(/C=C4\C(=O)c6ccccc6C4=C(C#N)C#N)sc3c2C5(c2ccc(CCCCCC)cc2)c2ccc(CCCCCC)cc2)cc1,0.831,20.11,66.2,11.07,11.06295342,0.0636547425474327,,,1:1.5,DIO,DIO,,ITO/ZnO/PTB7-Th:6TIC/MoO3/Ag,inverted,ZnO,ZnO,MoO3,MoO3,,chlorobenzene,chlorobenzene,150.0,-5.1,-3.6,1.5,-5.21,-3.83,1.38
96886,10.1002/aenm.201800529,10.1002/aenm.201800529,PTB7-Th,ACS8,PTB7-Th,ACS8,CCCCC(CC)COC(=O)c1sc2c(-c3cc4c(-c5ccc(CC(CC)CCCC)s5)c5sc(C)cc5c(-c5ccc(CC(CC)CCCC)s5)c4s3)sc(C)c2c1F,CCCCCCc1ccc(C2(c3ccc(CCCCCC)cc3)c3cc4c(cc3-c3sc(-c5sc(/C=C6\C(=O)c7cc(F)c(F)cc7C6=C(C#N)C#N)cc5SCC(CC)CCCC)cc32)C(c2ccc(CCCCCC)cc2)(c2ccc(CCCCCC)cc2)c2cc(-c3sc(/C=C5\C(=O)c6cc(F)c(F)cc6C5=C(C#N)C#N)cc3SCC(CC)CCCC)sc2-4)cc1,0.72,16.97,57.99999999999999,7.5,7.086671999999998,5.511040000000023,,,1:1.5,1-chloronaphthalene,CN,,inverted,inverted,ZnO,ZnO,MoO3,MoO3,,chlorobenzene,chlorobenzene,90.0,-5.22,-3.64,1.58,-5.43,-4.08,1.35
96887,10.1002/aenm.201800815,10.1002/aenm.201800815,PTQ10,m-ITIC-4F,PTQ10,m-ITIC-4F,CCCCCCCCC(CCCCCC)COc1cnc2c(C)c(F)c(F)c(-c3ccc(C)s3)c2n1,CCCCCCc1cccc(C2(c3cccc(CCCCCC)c3)c3cc4c(cc3-c3sc5cc(/C=C6\C(=O)c7cc(F)c(F)cc7C6=C(C#N)C#N)sc5c32)C(c2cccc(CCCCCC)c2)(c2cccc(CCCCCC)c2)c2c-4sc3cc(/C=C4\C(=O)c5cc(F)c(F)cc5C4=C(C#N)C#N)sc23)c1,0.902,19.76,70.3,12.53,12.52993456,0.0005222665602427,,,1:1,,,,ITO/PEDOT:PSS/active layer/PDINO/Al,conventional,PDINO,PDINO,PEDOT:PSS,PEDOT:PSS,,chloroform,chloroform,130.0,-5.54,-2.98,2.56,-5.73,-4.02,1.71
96888,10.1002/aenm.201800815,10.1002/aenm.201800815,PTQ10,m-ITIC-2F,PTQ10,m-ITIC-2F,CCCCCCCCC(CCCCCC)COc1cnc2c(C)c(F)c(F)c(-c3ccc(C)s3)c2n1,CCCCCCc1cccc(C2(c3cccc(CCCCCC)c3)c3cc4c(cc3-c3sc5cc(/C=C6\C(=O)c7ccc(F)cc7C6=C(C#N)C#N)sc5c32)C(c2cccc(CCCCCC)c2)(c2cccc(CCCCCC)c2)c2c-4sc3cc(/C=C4\C(=O)c5ccc(F)cc5C4=C(C#N)C#N)sc23)c1,0.955,18.98,69.1,12.53,12.524996899999996,0.0399289704708959,,,1:1,,,,ITO/PEDOT:PSS/active layer/PDINO/Al,conventional,PDINO,PDINO,PEDOT:PSS,PEDOT:PSS,,chloroform,chloroform,130.0,-5.54,-2.98,2.56,-5.73,-3.95,1.78
96889,10.1002/aenm.201801968,10.1002/aenm.201801968,PTB7-Th,,PTB7-Th,,CCCCC(CC)COC(=O)c1sc2c(-c3cc4c(-c5ccc(CC(CC)CCCC)s5)c5sc(C)cc5c(-c5ccc(CC(CC)CCCC)s5)c4s3)sc(C)c2c1F,CCCCCCc1ccc(C2(c3ccc(CCCCCC)cc3)c3cc(/C=C4\C(=O)c5cc(F)c(F)cc5C4=C(C#N)C#N)sc3-c3sc4c(-c5ccc(CC(CC)CCCC)s5)c5c6c(sc5c(-c5ccc(CC(CC)CCCC)s5)c4c32)-c2sc(/C=C3\C(=O)c4cc(F)c(F)cc4C3=C(C#N)C#N)cc2C6(c2ccc(CCCCCC)cc2)c2ccc(CCCCCC)cc2)cc1,0.746,17.52,70.8,9.25,9.25350336,0.0378741621621604,,,,,,,inverted,inverted,ZnO,ZnO,MoO3,MoO3,,,,,-5.23,-3.52,1.71,-5.57,-3.92,1.65
96890,10.1002/aenm.201801968,10.1002/aenm.201801968,PTB7-Th,COi8DFIC,PTB7-Th,COi8DFIC,CCCCC(CC)COC(=O)c1sc2c(-c3cc4c(-c5ccc(CC(CC)CCCC)s5)c5sc(C)cc5c(-c5ccc(CC(CC)CCCC)s5)c4s3)sc(C)c2c1F,CCCCCCc1ccc(C2(c3ccc(CCCCCC)cc3)Oc3c(sc4c5c(sc34)-c3sc4cc(/C=C6\C(=O)c7cc(F)c(F)cc7C6=C(C#N)C#N)sc4c3C(c3ccc(CCCCCC)cc3)(c3ccc(CCCCCC)cc3)O5)-c3sc4cc(/C=C5\C(=O)c6cc(F)c(F)cc6C5=C(C#N)C#N)sc4c32)cc1,0.71,23.45,68.89999999999999,11.47,11.4715055,0.0131255448997262,,,,,,,inverted,inverted,ZnO,ZnO,MoO3,MoO3,,,,,-5.23,-3.52,1.71,-5.46,-3.9,1.56
96891,10.1002/aenm.201804021,10.1002/aenm.201804021,PTB7-Th,T2-ORH,PTB7-Th,T2-ORH,CCCCC(CC)COC(=O)c1sc2c(-c3cc4c(-c5ccc(CC(CC)CCCC)s5)c5sc(C)cc5c(-c5ccc(CC(CC)CCCC)s5)c4s3)sc(C)c2c1F,CCCCCCCCN1C(=O)/C(=C/c2ccc(-c3ccc(/C=C4\SC(=S)N(CCCCCCCC)C4=O)s3)s2)SC1=S,1.07,14.72,59.0,9.33,9.292736,0.399399785637713,,,1:2,,,,ITO/ZnO NPs/PEIE/PTB7-Th:T2-ORH/MoOx/Ag,inverted,ZnO NPs/PEIE,ZnO/PEIE,MoOx,MoO3,,chloroform,chloroform,,-5.23,-3.19,2.04,-5.89,-3.64,2.25
96892,10.1002/aenm.201900044,10.1002/aenm.201900044,PBDB-T,m-ITIC-O-EH,PBDB-T,m-ITIC-O-EH,CCCCC(CC)Cc1ccc(-c2c3cc(-c4ccc(-c5sc(-c6ccc(C)s6)c6c5C(=O)c5c(CC(CC)CCCC)sc(CC(CC)CCCC)c5C6=O)s4)sc3c(-c3ccc(CC(CC)CCCC)s3)c3cc(C)sc23)s1,CCCCC(CC)COc1cccc(C2(c3cccc(OCC(CC)CCCC)c3)c3cc4c(cc3-c3sc5cc(/C=C6\C(=O)c7ccccc7C6=C(C#N)C#N)sc5c32)C(c2cccc(OCC(CC)CCCC)c2)(c2cccc(OCC(CC)CCCC)c2)c2c-4sc3cc(/C=C4\C(=O)c5ccccc5C4=C(C#N)C#N)sc23)c1,0.88,15.88,68.0,9.77,9.502592,2.737031729785053,,,1:1,,,,ITO/ZnO/active layer/MoOx/Ag,inverted,ZnO,ZnO,MoOx,MoO3,73.0,chlorobenzene,,140.0,-4.89,-3.09,1.8,-5.25,-3.63,1.62
96893,10.1002/aenm.201900044,10.1002/aenm.201900044,PBDB-T,m-ITIC-H,PBDB-T,,CCCCC(CC)Cc1ccc(-c2c3cc(-c4ccc(-c5sc(-c6ccc(C)s6)c6c5C(=O)c5c(CC(CC)CCCC)sc(CC(CC)CCCC)c5C6=O)s4)sc3c(-c3ccc(CC(CC)CCCC)s3)c3cc(C)sc23)s1,,0.85,15.09,67.0,8.54,8.593755,0.6294496487119516,,,1:1,,,,ITO/ZnO/active layer/MoOx/Ag,inverted,ZnO,ZnO,MoOx,MoO3,75.0,chlorobenzene,,140.0,-4.89,-3.09,1.8,,,
96894,10.1002/aenm.201900044,10.1002/aenm.201900044,PBDB-T,m-ITIC-O-H,PBDB-T,,CCCCC(CC)Cc1ccc(-c2c3cc(-c4ccc(-c5sc(-c6ccc(C)s6)c6c5C(=O)c5c(CC(CC)CCCC)sc(CC(CC)CCCC)c5C6=O)s4)sc3c(-c3ccc(CC(CC)CCCC)s3)c3cc(C)sc23)s1,,0.85,15.99,70.0,9.55,9.51405,0.3764397905759317,,,1:1,,,,ITO/ZnO/active layer/MoOx/Ag,inverted,ZnO,ZnO,MoOx,MoO3,69.0,chlorobenzene,,140.0,-4.89,-3.09,1.8,,,
96895,10.1002/aenm.201900887,10.1002/aenm.201900887,PBDB-T-SF,IT-4F,PBDB-T-SF,IT-4F,CCCCC(CC)CSc1sc(-c2c3cc(-c4ccc(-c5sc(-c6ccc(C)s6)c6c5C(=O)c5c(CC(CC)CCCC)sc(CC(CC)CCCC)c5C6=O)s4)sc3c(-c3cc(F)c(SCC(CC)CCCC)s3)c3cc(C)sc23)cc1F,CCCCCCc1ccc(C2(c3ccc(CCCCCC)cc3)c3cc4c(cc3-c3sc5cc(/C=C6\C(=O)c7cc(F)c(F)cc7C6=C(C#N)C#N)sc5c32)C(c2ccc(CCCCCC)cc2)(c2ccc(CCCCCC)cc2)c2c-4sc3cc(/C=C4\C(=O)c5cc(F)c(F)cc5C4=C(C#N)C#N)sc23)cc1,0.87,18.62,72.0,12.18,11.663568,4.24,,,,,,,ITO/ZnO (with or without SAMs)/active layer/MoO3/Ag,inverted,ZnO,ZnO,MoO3,MoO3,,,,,-5.4,-3.6,1.8,-5.66,-4.14,1.52
96896,10.1002/aenm.201900887,10.1002/aenm.201900887,PBDB-T,ITIC,PBDB-T,ITIC,CCCCC(CC)Cc1ccc(-c2c3cc(-c4ccc(-c5sc(-c6ccc(C)s6)c6c5C(=O)c5c(CC(CC)CCCC)sc(CC(CC)CCCC)c5C6=O)s4)sc3c(-c3ccc(CC(CC)CCCC)s3)c3cc(C)sc23)s1,CCCCCCc1ccc(C2(c3ccc(CCCCCC)cc3)c3cc4c(cc3-c3sc5cc(/C=C6\C(=O)c7ccccc7C6=C(C#N)C#N)sc5c32)C(c2ccc(CCCCCC)cc2)(c2ccc(CCCCCC)cc2)c2c-4sc3cc(/C=C4\C(=O)c5ccccc5C4=C(C#N)C#N)sc23)cc1,0.88,15.4,71.0,9.95,9.62192,3.297286432160804,,,,,,,ITO/ZnO (with or without SAMs)/active layer/MoO3/Ag,inverted,ZnO,ZnO,MoO3,MoO3,,,,,-5.33,-3.53,1.8,-5.11,-3.52,1.59
96897,10.1002/aenm.201901280,10.1002/aenm.201901280,PBDB-T,IDTCN-C,PBDB-T,IDTCN-C,CCCCC(CC)Cc1ccc(-c2c3cc(-c4ccc(-c5sc(-c6ccc(C)s6)c6c5C(=O)c5c(CC(CC)CCCC)sc(CC(CC)CCCC)c5C6=O)s4)sc3c(-c3ccc(CC(CC)CCCC)s3)c3cc(C)sc23)s1,CCCCCCc1ccc(C2(c3ccc(CCCCCC)cc3)c3cc4c(cc3-c3sc(-c5cc(CCCCCC)c(/C=C6\C(=O)c7ccccc7C6=C(C#N)C#N)s5)cc32)C(c2ccc(CCCCCC)cc2)(c2ccc(CCCCCC)cc2)c2cc(-c3cc(CCCCCC)c(/C=C5\C(=O)c6ccccc6C5=C(C#N)C#N)s3)sc2-4)cc1,0.84,20.33,69.6,11.92,11.8857312,0.2874899328859171,,,1:1,,,,inverted,inverted,ZnO,ZnO,MoO3,MoO3,,"1,2-dichlorobenzene",o-DCB,,-5.23,-3.42,1.81,-5.59,-3.92,1.67
96898,10.1002/aenm.201901280,10.1002/aenm.201901280,PBDB-T,,PBDB-T,,CCCCC(CC)Cc1ccc(-c2c3cc(-c4ccc(-c5sc(-c6ccc(C)s6)c6c5C(=O)c5c(CC(CC)CCCC)sc(CC(CC)CCCC)c5C6=O)s4)sc3c(-c3ccc(CC(CC)CCCC)s3)c3cc(C)sc23)s1,CCCCCCOc1cc(-c2cc3c(s2)-c2cc4c(cc2C3(c2ccc(CCCCCC)cc2)c2ccc(CCCCCC)cc2)-c2sc(-c3cc(OCCCCCC)c(/C=C5\C(=O)c6ccccc6C5=C(C#N)C#N)s3)cc2C4(c2ccc(CCCCCC)cc2)c2ccc(CCCCCC)cc2)sc1/C=C1\C(=O)c2ccccc2C1=C(C#N)C#N,0.91,19.96,73.2,13.28,13.295755200000004,0.1186385542169015,,,1:1,,,,inverted,inverted,ZnO,ZnO,MoO3,MoO3,,"1,2-dichlorobenzene",o-DCB,,-5.23,-3.42,1.81,-5.54,-3.8,1.74
96899,10.1002/aenm.201901280,10.1002/aenm.201901280,PBDB-T,IDTCN-S,PBDB-T,IDTCN-S,CCCCC(CC)Cc1ccc(-c2c3cc(-c4ccc(-c5sc(-c6ccc(C)s6)c6c5C(=O)c5c(CC(CC)CCCC)sc(CC(CC)CCCC)c5C6=O)s4)sc3c(-c3ccc(CC(CC)CCCC)s3)c3cc(C)sc23)s1,CCCCCCSc1cc(-c2cc3c(s2)-c2cc4c(cc2C3(c2ccc(CCCCCC)cc2)c2ccc(CCCCCC)cc2)-c2sc(-c3cc(SCCCCCC)c(/C=C5\C(=O)c6ccccc6C5=C(C#N)C#N)s3)cc2C4(c2ccc(CCCCCC)cc2)c2ccc(CCCCCC)cc2)sc1/C=C1\C(=O)c2ccccc2C1=C(C#N)C#N,0.85,19.04,65.7,10.6,10.632887999999998,0.3102641509433776,,,1:1,,,,inverted,inverted,ZnO,ZnO,MoO3,MoO3,,"1,2-dichlorobenzene",o-DCB,,-5.23,-3.42,1.81,-5.57,-3.9,1.67
96900,10.1002/aenm.201901728,10.1002/aenm.201901728,PBDB-TF,IT-4F,PBDB-TF,IT-4F,CCCCC(CC)Cc1sc(-c2c3cc(-c4ccc(-c5sc(-c6ccc(C)s6)c6c5C(=O)c5c(CC(CC)CCCC)sc(CC(CC)CCCC)c5C6=O)s4)sc3c(-c3cc(F)c(CC(CC)CCCC)s3)c3cc(C)sc23)cc1F,CCCCCCc1ccc(C2(c3ccc(CCCCCC)cc3)c3cc4c(cc3-c3sc5cc(/C=C6\C(=O)c7cc(F)c(F)cc7C6=C(C#N)C#N)sc5c32)C(c2ccc(CCCCCC)cc2)(c2ccc(CCCCCC)cc2)c2c-4sc3cc(/C=C4\C(=O)c5cc(F)c(F)cc5C4=C(C#N)C#N)sc23)cc1,0.833,20.6,75.0,12.88,12.86985,0.0788043478260825,,,1:1,DIO,DIO,,ITO/PEDOT:PSS/active layer/PDINO/Al,conventional,PDINO,PDINO,PEDOT:PSS,PEDOT:PSS,100.0,chlorobenzene,chlorobenzene,90.0,-5.54,-3.65,1.89,-5.71,-4.15,1.56
96901,10.1002/aenm.201901728,10.1002/aenm.201901728,PBDB-TF,Y6,PBDB-TF,Y6,CCCCC(CC)Cc1sc(-c2c3cc(-c4ccc(-c5sc(-c6ccc(C)s6)c6c5C(=O)c5c(CC(CC)CCCC)sc(CC(CC)CCCC)c5C6=O)s4)sc3c(-c3cc(F)c(CC(CC)CCCC)s3)c3cc(C)sc23)cc1F,CCCCCCCCCCCc1c(/C=C2\C(=O)c3cc(F)c(F)cc3C2=C(C#N)C#N)sc2c1sc1c3c4nsnc4c4c5sc6c(CCCCCCCCCCC)c(/C=C7\C(=O)c8cc(F)c(F)cc8C7=C(C#N)C#N)sc6c5n(CC(CC)CCCC)c4c3n(CC(CC)CCCC)c21,0.857,25.05,72.0,15.45,15.456852,0.0443495145631087,,,1:1,DIO,DIO,,ITO/PEDOT:PSS/active layer/PDINO/Al,conventional,PDINO,PDINO,PEDOT:PSS,PEDOT:PSS,100.0,chlorobenzene,chlorobenzene,90.0,-5.54,-3.65,1.89,-5.62,-4.11,1.51
96902,10.1002/aenm.201901823,10.1002/aenm.201901823,PBDB-T,IT-4F,PBDB-T,IT-4F,CCCCC(CC)Cc1ccc(-c2c3cc(-c4ccc(-c5sc(-c6ccc(C)s6)c6c5C(=O)c5c(CC(CC)CCCC)sc(CC(CC)CCCC)c5C6=O)s4)sc3c(-c3ccc(CC(CC)CCCC)s3)c3cc(C)sc23)s1,CCCCCCc1ccc(C2(c3ccc(CCCCCC)cc3)c3cc4c(cc3-c3sc5cc(/C=C6\C(=O)c7cc(F)c(F)cc7C6=C(C#N)C#N)sc5c32)C(c2ccc(CCCCCC)cc2)(c2ccc(CCCCCC)cc2)c2c-4sc3cc(/C=C4\C(=O)c5cc(F)c(F)cc5C4=C(C#N)C#N)sc23)cc1,0.71,20.02,70.6,10.1,10.035225199999998,0.6413346534653677,,,1:1,,,,conventional,conventional,,,,,,,,,-5.33,-2.92,2.41,-5.66,-4.14,1.52
96903,10.1002/aenm.201902688,10.1002/aenm.201902688,PBDB-TF,F-2Cl,PBDB-TF,F-2Cl,CCCCC(CC)Cc1sc(-c2c3cc(-c4ccc(-c5sc(-c6ccc(C)s6)c6c5C(=O)c5c(CC(CC)CCCC)sc(CC(CC)CCCC)c5C6=O)s4)sc3c(-c3cc(F)c(CC(CC)CCCC)s3)c3cc(C)sc23)cc1F,CCCCCCCCC1(CCCCCCCC)c2cc3c(cc2-c2cc4c(cc21)-c1sc(/C=C2\C(=O)c5cc(Cl)c(Cl)cc5C2=C(C#N)C#N)cc1C4(CCCCCCCC)CCCCCCCC)C(CCCCCCCC)(CCCCCCCC)c1cc(/C=C2\C(=O)c4cc(Cl)c(Cl)cc4C2=C(C#N)C#N)sc1-3,0.893,19.74,78.0,13.8,13.7496996,0.3644956521739212,,,1:1,"1,8-diiodoctane",DIO,,ITO/ZnO/PFN-Br/active layer/MoOx/Ag,inverted,ZnO/PFN-Br,ZnO/PFN-Br,MoOx,MoO3,120.0,"chlorobenzene/1,8-diiodoctane (99.7:0.3, v/v)",chlorobenzene:DIO (99.7:0.3),,-5.45,-3.65,1.8,-5.5,-3.86,1.64
96904,10.1002/aenm.201970016,10.1002/aenm.201970016,J52,IEICO-4F,J52,IEICO-4F,CCCCCCCCC(CCCCCC)Cn1nc2c(-c3ccc(C)s3)c(F)c(F)c(-c3ccc(-c4cc5c(-c6ccc(CC(CC)CCCC)s6)c6sc(C)cc6c(-c6ccc(CC(CC)CCCC)s6)c5s4)s3)c2n1,CCCCCCc1ccc(C2(c3ccc(CCCCCC)cc3)c3cc4c(cc3-c3sc(-c5sc(/C=C6\C(=O)c7cc(F)c(F)cc7C6=C(C#N)C#N)cc5OCC(CC)CCCC)cc32)C(c2ccc(CCCCCC)cc2)(c2ccc(CCCCCC)cc2)c2cc(-c3sc(/C=C5\C(=O)c6cc(F)c(F)cc6C5=C(C#N)C#N)cc3OCC(CC)CCCC)sc2-4)cc1,0.675,22.27,61.3,9.21,9.21476925,0.0517833876221384,,,,,,,,,,,,,,,,,-5.21,-2.99,2.22,-5.44,-4.19,1.25
96905,10.1002/aenm.201970096,10.1002/aenm.201970096,PBDB-T,,PBDB-T,,CCCCC(CC)Cc1ccc(-c2c3cc(-c4ccc(-c5sc(-c6ccc(C)s6)c6c5C(=O)c5c(CC(CC)CCCC)sc(CC(CC)CCCC)c5C6=O)s4)sc3c(-c3ccc(CC(CC)CCCC)s3)c3cc(C)sc23)s1,CCCCCCc1ccc(C2(c3ccc(CCCCCC)cc3)c3cc(/C=C4\C(=O)c5ccccc5C4=C(C#N)C#N)sc3-c3ccc4c5c(ccc2c35)-c2sc(/C=C3\C(=O)c5ccccc5C3=C(C#N)C#N)cc2C4(c2ccc(CCCCCC)cc2)c2ccc(CCCCCC)cc2)cc1,0.974,9.33,60.0,5.45,5.452451999999999,0.0449908256880552,,,,,,,,,,,,,,,,,-5.23,-3.18,2.05,-5.88,-3.82,2.06
96906,10.1002/aenm.201970096,10.1002/aenm.201970096,PBDB-T,,PBDB-T,,CCCCC(CC)Cc1ccc(-c2c3cc(-c4ccc(-c5sc(-c6ccc(C)s6)c6c5C(=O)c5c(CC(CC)CCCC)sc(CC(CC)CCCC)c5C6=O)s4)sc3c(-c3ccc(CC(CC)CCCC)s3)c3cc(C)sc23)s1,CCCCCCc1ccc(C2(c3ccc(CCCCCC)cc3)c3cc(/C=C4\C(=O)c5ccccc5C4=C(C#N)C#N)sc3-c3ccc4c5ccc6c7c(ccc(c8ccc2c3c48)c75)-c2sc(/C=C3\C(=O)c4ccccc4C3=C(C#N)C#N)cc2C6(c2ccc(CCCCCC)cc2)c2ccc(CCCCCC)cc2)cc1,0.834,6.43,40.5,2.17,2.1718611,0.0857649769585127,,,,,,,,,,,,,,,,,-5.23,-3.18,2.05,-5.31,-3.87,1.44
96907,10.1002/aenm.201970096,10.1002/aenm.201970096,PBDB-T,,PBDB-T,,CCCCC(CC)Cc1ccc(-c2c3cc(-c4ccc(-c5sc(-c6ccc(C)s6)c6c5C(=O)c5c(CC(CC)CCCC)sc(CC(CC)CCCC)c5C6=O)s4)sc3c(-c3ccc(CC(CC)CCCC)s3)c3cc(C)sc23)s1,CCCCCCc1ccc(C2(c3ccc(CCCCCC)cc3)c3cc(/C=C4\C(=O)c5ccccc5C4=C(C#N)C#N)sc3-c3ccc4cc5c6c(ccc7cc2c3c4c76)-c2sc(/C=C3\C(=O)c4ccccc4C3=C(C#N)C#N)cc2C5(c2ccc(CCCCCC)cc2)c2ccc(CCCCCC)cc2)cc1,0.9,17.32,66.60000000000001,10.37,10.381608000000002,0.1119382835101495,,,,,,,,,,,,,,,,,-5.23,-3.18,2.05,-5.63,-3.85,1.78
96908,10.1002/aenm.201970096,10.1002/aenm.201970096,PBDB-T,,PBDB-T,,CCCCC(CC)Cc1ccc(-c2c3cc(-c4ccc(-c5sc(-c6ccc(C)s6)c6c5C(=O)c5c(CC(CC)CCCC)sc(CC(CC)CCCC)c5C6=O)s4)sc3c(-c3ccc(CC(CC)CCCC)s3)c3cc(C)sc23)s1,CCCCCCc1ccc(C2(c3ccc(CCCCCC)cc3)c3cc(/C=C4\C(=O)c5ccccc5C4=C(C#N)C#N)sc3-c3cccc4c5c6c(cccc6c2c34)C2SC(/C=C3\C(=O)c4ccccc4C3=C(C#N)C#N)=CC2C5(c2ccc(CCCCCC)cc2)c2ccc(CCCCCC)cc2)cc1,0.938,12.27,52.900000000000006,6.09,6.088398540000001,0.0262965517241205,,,,,,,,,,,,,,,,,-5.23,-3.18,2.05,-5.73,-3.83,1.9
96909,10.1002/aenm.201970164,10.1002/aenm.201970164,PBDB-T,ITIC,PBDB-T,ITIC,CCCCC(CC)Cc1ccc(-c2c3cc(-c4ccc(-c5sc(-c6ccc(C)s6)c6c5C(=O)c5c(CC(CC)CCCC)sc(CC(CC)CCCC)c5C6=O)s4)sc3c(-c3ccc(CC(CC)CCCC)s3)c3cc(C)sc23)s1,CCCCCCc1ccc(C2(c3ccc(CCCCCC)cc3)c3cc4c(cc3-c3sc5cc(/C=C6\C(=O)c7ccccc7C6=C(C#N)C#N)sc5c32)C(c2ccc(CCCCCC)cc2)(c2ccc(CCCCCC)cc2)c2c-4sc3cc(/C=C4\C(=O)c5ccccc5C4=C(C#N)C#N)sc23)cc1,0.878,17.1,68.60000000000001,10.3,10.299466800000005,0.0051766990291047,,,,,,,,,,,,,,,,,-5.4,-3.6,1.8,-5.5,-3.89,1.61
96910,10.1002/aenm.201970185,10.1002/aenm.201970185,PBDB-T,NCBDT,PBDB-T,NCBDT,CCCCC(CC)Cc1ccc(-c2c3cc(-c4ccc(-c5sc(-c6ccc(C)s6)c6c5C(=O)c5c(CC(CC)CCCC)sc(CC(CC)CCCC)c5C6=O)s4)sc3c(-c3ccc(CC(CC)CCCC)s3)c3cc(C)sc23)s1,CCCCCCCCc1c2sc3c(c2c(CCCCCCCC)c2sc4c(c12)C(c1ccc(CCCCCC)cc1)(c1ccc(CCCCCC)cc1)c1cc(/C=C2\C(=O)c5ccc(F)cc5C2=C(C#N)C#N)sc1-4)C(c1ccc(CCCCCC)cc1)(c1ccc(CCCCCC)cc1)c1cc(/C=C2\C(=O)c4ccc(F)cc4C2=C(C#N)C#N)sc1-3,0.847,19.14,61.2,10.62,9.92148696,6.577335593220322,,,,,,,,,,,,,,,,,-5.33,-3.53,1.8,-5.36,-3.89,1.47
96911,10.1002/aenm.202070158,10.1002/aenm.202070158,PTQ10,IDIC,PTQ10,IDIC,CCCCCCCCC(CCCCCC)COc1cnc2c(C)c(F)c(F)c(-c3ccc(C)s3)c2n1,CCCCCCC1(CCCCCC)c2cc3c(cc2-c2sc(/C=C4\C(=O)c5ccccc5C4=C(C#N)C#N)cc21)C(CCCCCC)(CCCCCC)c1cc(/C=C2\C(=O)c4ccccc4C2=C(C#N)C#N)sc1-3,0.97,20.2,63.0,12.4,12.344219999999998,0.4498387096774368,,,,,,,,,,,,,,,,,-5.54,-2.98,2.56,-5.69,-3.98,1.71
96912,10.1002/aenm.202100079,10.1002/aenm.202100079,PTQ10,BTP-Ph,PTQ10,,CCCCCCCCC(CCCCCC)COc1cnc2c(C)c(F)c(F)c(-c3ccc(C)s3)c2n1,CCCCCCc1ccc(-c2c(/C=C3\C(=O)c4cc(F)c(F)cc4C3=C(C#N)C#N)sc3c2sc2c4c5nsnc5c5c6sc7c(-c8ccc(CCCCCC)cc8)c(/C=C8\C(=O)c9cc(F)c(F)cc9C8=C(C#N)C#N)sc7c6n(CC(CC)CCCC)c5c4n(CC(CC)CCCC)c32)cc1,0.882,24.3,75.3,17.1,16.1387478,5.621357894736844,,,1:1.2,1-chloronaphthalene,CN,,ITO/PEDOT:PSS/active layer/PNDIT-F3N/Ag,conventional,PNDIT-F3N,PNDIT-F3N,PEDOT:PSS,PEDOT:PSS,,chloroform,chloroform,,-5.53,-2.81,2.72,-5.58,-3.79,1.79
96913,10.1002/aenm.202100079,10.1002/aenm.202100079,PTQ10,BTP-Th,PTQ10,,CCCCCCCCC(CCCCCC)COc1cnc2c(C)c(F)c(F)c(-c3ccc(C)s3)c2n1,CCCCCCCCc1ccc(-c2c(/C=C3\C(=O)c4cc(F)c(F)cc4C3=C(C#N)C#N)sc3c2sc2c4c5nsnc5c5c6sc7c(-c8ccc(CCCCCCCC)s8)c(/C=C8\C(=O)c9cc(F)c(F)cc9C8=C(C#N)C#N)sc7c6n(CC(CC)CCCC)c5c4n(CC(CC)CCCC)c32)s1,0.872,24.8,74.7,16.8,16.1543232,3.843314285714288,,,1:1.2,1-chloronaphthalene,CN,,ITO/PEDOT:PSS/active layer/PNDIT-F3N/Ag,conventional,PNDIT-F3N,PNDIT-F3N,PEDOT:PSS,PEDOT:PSS,,chloroform,chloroform,,-5.53,-2.81,2.72,-5.6,-3.78,1.82
96914,10.1002/aenm.202100079,10.1002/aenm.202100079,PTQ10,BTP-C11,PTQ10,Y6,CCCCCCCCC(CCCCCC)COc1cnc2c(C)c(F)c(F)c(-c3ccc(C)s3)c2n1,CCCCCCCCCCCc1c(/C=C2\C(=O)c3cc(F)c(F)cc3C2=C(C#N)C#N)sc2c1sc1c3c4nsnc4c4c5sc6c(CCCCCCCCCCC)c(/C=C7\C(=O)c8cc(F)c(F)cc8C7=C(C#N)C#N)sc6c5n(CC(CC)CCCC)c4c3n(CC(CC)CCCC)c21,0.852,24.7,74.1,16.4,15.593900399999995,4.915241463414643,,,1:1.2,1-chloronaphthalene,CN,,ITO/PEDOT:PSS/active layer/PNDIT-F3N/Ag,conventional,PNDIT-F3N,PNDIT-F3N,PEDOT:PSS,PEDOT:PSS,,chloroform,chloroform,,-5.53,-2.81,2.72,-5.64,-3.86,1.78
96915,10.1002/ajoc.201500207,10.1002/ajoc.201500207,P3HT,,P3HT,,CCCCCCc1cc(C)sc1C,CCCCCCCC[Si]1(CCCCCCCC)c2cc(-c3ccc(C=C4C(=O)c5ccccc5C4=O)s3)ccc2-c2ccc(-c3ccc(C=C4C(=O)c5ccccc5C4=O)s3)cc21,0.61,7.91,46.0,2.85,2.219546,22.12119298245615,,,1:1,,,,ITO/PEDOT:PSS/active layer/Ca/Al,conventional,Ca,Ca,PEDOT:PSS,PEDOT:PSS,58.0,o-dichlorobenzene,o-DCB,110.0,-5.2,-3.2,2.0,-5.71,-3.64,2.07
96916,10.1002/ajoc.201800389,10.1002/ajoc.201800389,PBDB-T,IDTBSR,PBDB-T,IDTBSR,CCCCC(CC)Cc1ccc(-c2c3cc(-c4ccc(-c5sc(-c6ccc(C)s6)c6c5C(=O)c5c(CC(CC)CCCC)sc(CC(CC)CCCC)c5C6=O)s4)sc3c(-c3ccc(CC(CC)CCCC)s3)c3cc(C)sc23)s1,CCCCCCCCC1(CCCCCCCC)c2cc3c(cc2-c2sc(-c4ccc(/C=C5\SC(=S)N(CC)C5=O)c5n[se]nc45)cc21)C(CCCCCCCC)(CCCCCCCC)c1cc(-c2ccc(/C=C4\SC(=S)N(CC)C4=O)c4n[se]nc24)sc1-3,0.95,13.95,52.400000000000006,6.95,6.944310000000001,0.0818705035971155,,,1:2,,,,ITO/ZnO/PFN-Br/active layer/MoO3/Al,inverted,ZnO/PFN-Br,ZnO/PFN-Br,MoO3,MoO3,100.0,,,,-5.33,-3.53,1.8,-5.41,-3.88,1.53
96917,10.1002/ajoc.201800389,10.1002/ajoc.201800389,PBDB-T,IDTBOR,PBDB-T,IDTBOR,CCCCC(CC)Cc1ccc(-c2c3cc(-c4ccc(-c5sc(-c6ccc(C)s6)c6c5C(=O)c5c(CC(CC)CCCC)sc(CC(CC)CCCC)c5C6=O)s4)sc3c(-c3ccc(CC(CC)CCCC)s3)c3cc(C)sc23)s1,CCCCCCCCC1(CCCCCCCC)c2cc3c(cc2-c2sc(-c4ccc(/C=C5\SC(=S)N(CC)C5=O)c5nonc45)cc21)C(CCCCCCCC)(CCCCCCCC)c1cc(-c2ccc(/C=C4\SC(=S)N(CC)C4=O)c4nonc24)sc1-3,0.89,15.98,54.7,7.74,7.779543400000001,0.5108966408268892,,,1:2,,,,ITO/ZnO/PFN-Br/active layer/MoO3/Al,inverted,ZnO/PFN-Br,ZnO/PFN-Br,MoO3,MoO3,100.0,,,,-5.33,-3.53,1.8,-5.49,-3.93,1.56
96918,10.1002/anie.201207608,10.1002/anie.201207608,P3HT,DTI,P3HT,DTI,CCCCCCc1cc(C)sc1C,CCCCCCCCC(CCCCCCCC)n1c(=O)c2ccc3c4c(ccc(c1=O)c24)c1c3c2c3ccc4c(=O)n(C(CCCCCCCC)CCCCCCCC)c(=O)c5ccc(c3c45)c2c2c3ccc4c(=O)n(C(CCCCCCCC)CCCCCCCC)c(=O)c5ccc(c3c54)c12,0.58,4.87,56.99999999999999,1.6,1.6100219999999996,0.6263749999999707,,,,,,,ITO/PEDOT:PSS/active layer/LiF/Al,conventional,LiF,LiF,PEDOT:PSS,PEDOT:PSS,,,,,-4.9,-3.0,1.9,-5.81,-3.61,2.2
96919,10.1002/anie.201210085,10.1002/anie.201210085,PSEHTT,BFI-T2,PSEHTT,BFI-T2,CCCCC(CC)Cc1cc(C)sc1-c1nc2sc(-c3sc(-c4cc5c(s4)-c4sc(C)cc4[Si]5(CC(CC)CCCC)CC(CC)CCCC)cc3CC(CC)CCCC)nc2s1,CCCCCCCCCC(CCCCCC)CN1C(=O)c2ccc3c4c(ccc(c24)C1=O)-c1nc2c(-c4cccs4)c4nc5c(nc4c(-c4cccs4)c2nc1-3)-c1ccc2c3c(ccc-5c13)C(=O)N(CC(CCCCCC)CCCCCCCC)C2=O,0.79,5.14,44.0,1.8,1.786664,0.7408888888888897,,,1:4,,,,ITO/PEDOT:PSS/PSEHTT:BFI-T2(1:4 wt/wt)/LiF/Al,conventional,LiF,LiF,PEDOT:PSS,PEDOT:PSS,,,,,-5.1,-3.3,1.8,-5.3,-3.7,1.6
96920,10.1002/anie.202016265,10.1002/anie.202016265,PBDB-TF,Y6-BO,PBDB-TF,Y6-BO,CCCCC(CC)Cc1sc(-c2c3cc(-c4ccc(-c5sc(-c6ccc(C)s6)c6c5C(=O)c5c(CC(CC)CCCC)sc(CC(CC)CCCC)c5C6=O)s4)sc3c(-c3cc(F)c(CC(CC)CCCC)s3)c3cc(C)sc23)cc1F,CCCCCCCCCCCc1c(/C=C2\C(=O)c3cc(F)c(F)cc3C2=C(C#N)C#N)sc2c1sc1c3c4nsnc4c4c5sc6c(CCCCCCCCCCC)c(/C=C7\C(=O)c8cc(F)c(F)cc8C7=C(C#N)C#N)sc6c5n(CC(CCCC)CCCCCC)c4c3n(CC(CCCC)CCCCCC)c21,0.83,25.8,74.0,16.0,15.846359999999995,0.960250000000018,,,1:1.2,"1,8-diiodooctane, diphenyl ether",DIO+DPE,,ITO/PEDOT:PSS/active layer/PFNBr/Ag,conventional,PFNBr,PFN-Br,PEDOT:PSS,PEDOT:PSS,,chloroform,chloroform,,-5.5,-3.61,1.89,-5.79,-4.1,1.69
96921,10.1002/anie.202016265,10.1002/anie.202016265,PBNT-BDD,Y6-BO,PBNT-BDD,Y6-BO,CC(S1)=CC=C1C(S2)=C(C(C3=C(CC(CC)CCCC)SC(CC(CC)CCCC)=C3C4=O)=O)C4=C2C5=CC=C(C6=CC(B(C7=CC=CC=C7)N(CC(CCCCCC)CCCCCCCC)C8=C9C=C%10C(C(SC(C)=C%11)=C%11B(C%12=CC=CC=C%12)N%10CC(CCCCCC)CCCCCCCC)=C8)=C9S6)S5,CCCCCCCCCCCc1c(/C=C2\C(=O)c3cc(F)c(F)cc3C2=C(C#N)C#N)sc2c1sc1c3c4nsnc4c4c5sc6c(CCCCCCCCCCC)c(/C=C7\C(=O)c8cc(F)c(F)cc8C7=C(C#N)C#N)sc6c5n(CC(CCCC)CCCCCC)c4c3n(CC(CCCC)CCCCCC)c21,0.87,25.4,71.0,16.1,15.68958,2.549192546583863,,,1:1.2,"1,8-diiodooctane, diphenyl ether",DIO+DPE,,ITO/PEDOT:PSS/active layer/PFNBr/Ag,conventional,PFNBr,PFN-Br,PEDOT:PSS,PEDOT:PSS,,chloroform,chloroform,,-5.52,-3.46,2.06,-5.79,-4.1,1.69
96922,10.1002/bkcs.11739,10.1002/bkcs.11739,PTB7-Th,ORH-T2-OBAR,PTB7-Th,ORH-T2-OBAR,CCCCC(CC)COC(=O)c1sc2c(-c3cc4c(-c5ccc(CC(CC)CCCC)s5)c5sc(C)cc5c(-c5ccc(CC(CC)CCCC)s5)c4s3)sc(C)c2c1F,CCCCCCCCN1C(=O)C(=Cc2ccc(-c3ccc(/C=C4\SC(=S)N(CCCCCCCC)C4=O)s3)s2)C(=O)N(CCCCCCCC)C1=O,0.81,3.12,36.0,0.91,0.909792,0.0228571428571413,,,,,,,ITO/ZnO NPs/PEIE/PTB7-Th:ORH-T2-OBAR/MoOx/Ag,inverted,ZnO NPs/PEIE,ZnO/PEIE,MoOx,MoO3,,,,,-5.23,-3.19,2.04,-5.81,-3.63,2.18
96923,10.1002/chem.201705480,10.1002/chem.201705480,PTB7-Th,,PTB7-Th,,CCCCC(CC)COC(=O)c1sc2c(-c3cc4c(-c5ccc(CC(CC)CCCC)s5)c5sc(C)cc5c(-c5ccc(CC(CC)CCCC)s5)c4s3)sc(C)c2c1F,CCCCCCC(CCCCCC)N1C(=O)c2ccc3c4c5c(c6ccc(c2c36)C1=O)=C(C1=CC2c3cc(-c6cc7c8c(ccc9c%10c%11c(c6c98)=CC=C6C(=O)N(C(CCCCCC)CCCCCC)C(=O)C(C=C%10)C6%11)C(=O)N(C(CCCCCC)CCCCCC)C7=O)ccc3C3(c6cc(C7=c8c9c(c%10ccc%11c%12c(ccc8c%10%12)C(=O)N(C(CCCCCC)CCCCCC)C%11=O)C=CC8C(=O)N(C(CCCCCC)CCCCCC)C(=O)C(=C7)C98)ccc6C6C=CC(c7cc8c9c(ccc%10c%11c%12c(c7c%109)=CC=C7C(=O)N(C(CCCCCC)CCCCCC)C(=O)C(C=C%11)C7%12)C(=O)N(C(CCCCCC)CCCCCC)C8=O)=CC63)C2C=C1)C=C1C(=O)N(C(CCCCCC)CCCCCC)C(=O)C(C=C4)C15,0.82,12.32,58.7,5.83,5.9301088,1.7171320754717,,,,,,,inverted,inverted,ZnO,ZnO,MoO3,MoO3,,chlorobenzene,chlorobenzene,,-5.27,-3.55,1.72,-5.42,-3.78,1.64
96924,10.1002/chem.201705480,10.1002/chem.201705480,PTB7-Th,,PTB7-Th,,CCCCC(CC)COC(=O)c1sc2c(-c3cc4c(-c5ccc(CC(CC)CCCC)s5)c5sc(C)cc5c(-c5ccc(CC(CC)CCCC)s5)c4s3)sc(C)c2c1F,CCCCCCC(CCCCCC)N1C(=O)c2ccc3c4c5c(c6ccc(c2c36)C1=O)=C(c1ccc2c(c1)C1(c3cc(C6=c7c8c(c9ccc%10c%11c(ccc7c9%11)C(=O)N(C(CCCCCC)CCCCCC)C%10=O)C=CC7C(=O)N(C(CCCCCC)CCCCCC)C(=O)C(=C6)C87)ccc3C3C=CC(c6cc7c8c(ccc9c%10c%11c(c6c98)=CC=C6C(=O)N(C(CCCCCC)CCCCCC)C(=O)C(C=C%10)C6%11)C(=O)N(C(CCCCCC)CCCCCC)C7=O)=CC31)C1C=C(c3cc6c7c(ccc8c9c%10c(c3c87)=CC=C3C(=O)N(C(CCCCCC)CCCCCC)C(=O)C(C=C9)C3%10)C(=O)N(C(CCCCCC)CCCCCC)C6=O)C=CC21)C=C1C(=O)N(C(CCCCCC)CCCCCC)C(=O)C(C=C4)C15,0.87,10.38,46.7,4.19,4.217290200000001,0.6513174224343764,,,,,,,inverted,inverted,ZnO,ZnO,MoO3,MoO3,,chlorobenzene,chlorobenzene,,-5.27,-3.55,1.72,-5.41,-3.72,1.69
96925,10.1002/chem.201900296,10.1002/chem.201900296,PTB7-Th,,PTB7-Th,,CCCCC(CC)COC(=O)c1sc2c(-c3cc4c(-c5ccc(CC(CC)CCCC)s5)c5sc(C)cc5c(-c5ccc(CC(CC)CCCC)s5)c4s3)sc(C)c2c1F,CCCCCCc1ccc(C2(c3ccc(CCCCCC)cc3)c3cc(/C=C4\C(=O)c5cc(F)c(F)cc5C4=C(C#N)C#N)sc3-c3cc4ccc5c6c(cc7ccc(c32)c4c75)-c2sc(/C=C3\C(=O)c4cc(F)c(F)cc4C3=C(C#N)C#N)cc2C6(c2ccc(CCCCCC)cc2)c2ccc(CCCCCC)cc2)cc1,0.74,12.09,65.0,6.03,5.81529,3.5606965174129384,,,1:1,,,,ITO/ZnO/active layer/MoO3/Ag,inverted,ZnO,ZnO,MoO3,MoO3,,chloroform,chloroform,,-5.25,-3.59,1.66,-5.79,-3.76,2.03
96926,10.1002/chem.201900296,10.1002/chem.201900296,PTB7-Th,Py-2,PTB7-Th,Py-2,CCCCC(CC)COC(=O)c1sc2c(-c3cc4c(-c5ccc(CC(CC)CCCC)s5)c5sc(C)cc5c(-c5ccc(CC(CC)CCCC)s5)c4s3)sc(C)c2c1F,CCCCCCc1ccc(C2(c3ccc(CCCCCC)cc3)c3cc(/C=C4\C(=O)c5cc(F)c(F)cc5C4=C(C#N)C#N)sc3-c3cc4ccc5cc6c(c7ccc(c32)c4c57)C(c2ccc(CCCCCC)cc2)(c2ccc(CCCCCC)cc2)c2cc(/C=C3\C(=O)c4cc(F)c(F)cc4C3=C(C#N)C#N)sc2-6)cc1,0.75,9.67,47.0,3.72,3.408675,8.368951612903238,,,1:1,,,,ITO/ZnO/active layer/MoO3/Ag,inverted,ZnO,ZnO,MoO3,MoO3,,chloroform,chloroform,,-5.25,-3.59,1.66,-5.83,-3.78,2.05
96927,10.1002/cphc.201402568,10.1002/cphc.201402568,P3HT,18,P3HT,18,CCCCCCc1cc(C)sc1C,CCC[Si]1(CCC)c2cc(-c3ccc(F)cc3)sc2-c2sc(-c3ccc(C=C(C#N)C#N)c4nsnc34)cc21,0.54,5.88,46.0,1.5,1.460592,2.627199999999992,,,1.5:1,,,,ITO/PEDOT:PSS/P3HT:acceptor/Sm/Al,conventional,,,PEDOT:PSS,PEDOT:PSS,85.0,,,70.0,-5.0,-3.1,1.9,-5.7,-3.7,2.0
96928,10.1002/cphc.201402568,10.1002/cphc.201402568,P3HT,,P3HT,,CCCCCCc1cc(C)sc1C,CCCCC(CC)CC1c2ccccc2-c2ccc(-c3ccc(C=C(C#N)C#N)c4nsnc34)cc21,0.42,0.99,35.0,0.1,0.14553,45.530000000000015,,,1.5:1,,,,ITO/PEDOT:PSS/P3HT:acceptor/Sm/Al,conventional,,,PEDOT:PSS,PEDOT:PSS,85.0,,,70.0,-5.0,-3.1,1.9,-5.9,-3.6,2.3
96929,10.1002/cphc.201402568,10.1002/cphc.201402568,P3HT,,P3HT,,CCCCCCc1cc(C)sc1C,CCCCC(CC)Cn1c2ccsc2c2sc(-c3ccc(C=C(C#N)C#N)c4nsnc34)cc21,0.48,2.3,36.0,0.4,0.3974399999999999,0.6400000000000294,,,1.5:1,,,,ITO/PEDOT:PSS/P3HT:acceptor/Sm/Al,conventional,,,PEDOT:PSS,PEDOT:PSS,85.0,,,70.0,-5.0,-3.1,1.9,-5.7,-3.6,2.1
96930,10.1002/cphc.201402568,10.1002/cphc.201402568,P3HT,14,P3HT,14,CCCCCCc1cc(C)sc1C,CCCCCCn1c2ccsc2c2sc(-c3ccc(C=C(C#N)C#N)c4nsnc34)cc21,0.58,1.4,40.0,0.3,0.3248,8.266666666666664,,,1.5:1,,,,ITO/PEDOT:PSS/P3HT:acceptor/Sm/Al,conventional,,,PEDOT:PSS,PEDOT:PSS,85.0,,,130.0,-5.0,-3.1,1.9,-5.7,-3.6,2.1
96931,10.1002/cphc.201900309,10.1002/cphc.201900309,PBDB-T-ClS,PBIBDT-ClS,PBDB-T-ClS,PBIBDT-ClS,CCCCC(CC)CSc1sc(-c2c3cc(-c4ccc(-c5sc(-c6ccc(C)s6)c6c5C(=O)c5c(CC(CC)CCCC)sc(CC(CC)CCCC)c5C6=O)s4)sc3c(-c3cc(Cl)c(SCC(CC)CCCC)s3)c3cc(C)sc23)cc1Cl,CCCCCC(CCCCC)n1c(=O)c2ccc3c4ccc5c(=O)n(C(CCCCC)CCCCC)c(=O)c6cc7c8c(sc9c(-c%10cc(Cl)c(SCC(CC)CCCC)s%10)c%10c(sc%11c%12cc%13c(=O)n(C(CCCCC)CCCCC)c(=O)c%14ccc%15c%16ccc%17c(=O)n(C(CCCCC)CCCCC)c(=O)c%18cc(c%11%10)c(c%16c%17%18)c%12c%15c%14%13)c(-c%10cc(Cl)c(SCC(CC)CCC)s%10)c98)c8cc(c1=O)c2c3c8c7c4c56,1.1,9.75,54.0,5.82,5.791500000000001,0.4896907216494726,,,,,,,inverted,inverted,ZnO,ZnO,MoO3,MoO3,,chloroform,chloroform,,-5.82,-3.64,2.18,-5.88,-3.65,2.23
96932,10.1002/cphc.201900309,10.1002/cphc.201900309,PBDB-T2Cl,PBIBDT-Cl,PBDB-T2Cl,PBIBDT-Cl,CCCCC(CC)Cc1sc(-c2c3cc(-c4ccc(-c5sc(-c6cccs6)c6c5C(=O)c5c(CC(CC)CCCC)sc(CC(CC)CCCC)c5C6=O)s4)sc3c(-c3cc(Cl)c(CC(CC)CCCC)s3)c3ccsc23)cc1Cl,CCCCCC(CCCCC)n1c(=O)c2ccc3c4ccc5c(=O)n(C(CCCCC)CCCCC)c(=O)c6cc7c8c(sc9c(-c%10cc(Cl)c(CC(CC)CCCC)s%10)c%10c(sc%11c%12cc%13c(=O)n(C(CCCCC)CCCCC)c(=O)c%14ccc%15c%16ccc%17c(=O)n(C(CCCCC)CCCCC)c(=O)c%18cc(c%11%10)c(c%16c%17%18)c%12c%15c%14%13)c(-c%10cc(Cl)c(CC(CC)CCC)s%10)c98)c8cc(c1=O)c2c3c8c7c4c56,1.14,9.89,59.0,6.63,6.652013999999999,0.3320361990950156,,,,,,,inverted,inverted,ZnO,ZnO,MoO3,MoO3,,chloroform,chloroform,,-5.76,-3.58,2.18,-6.07,-3.69,2.38
