Repository: JiYiqaq/PCE-KA-GNN

# Data directory

- `raw/Active_Database.csv` is the immutable source dataset bundled under CC BY 4.0. Do not overwrite it with processed data.
- `processed/` is created and populated by the training pipeline. Generated `.pt` and `.pth` caches are intentionally ignored by Git because they can exceed GitHub's normal single-file limit.

See `../DATA_LICENSE.md` for provenance, license and checksum information.

File: data/raw/Active_Database.csv (part 336 of 471)
id,doi,doi_norm,donor,acceptor,donor_canonical,acceptor_canonical,donor_smiles,acceptor_smiles,voc,jsc,ff,pce,pce_recomputed,pce_relative_error_percent,pce_avg,pce_best,d_a_ratio,additive,additive_canonical,additive_ratio,device_structure,device_type,etl,etl_canonical,htl,htl_canonical,active_layer_thickness,solvent,solvent_canonical,annealing_temp,homo_d,lumo_d,eg_d,homo_a,lumo_a,eg_a
96933,10.1002/cssc.201800048,10.1002/cssc.201800048,PBDB-T,,PBDB-T,,CCCCC(CC)Cc1ccc(-c2c3cc(-c4ccc(-c5sc(-c6ccc(C)s6)c6c5C(=O)c5c(CC(CC)CCCC)sc(CC(CC)CCCC)c5C6=O)s4)sc3c(-c3ccc(CC(CC)CCCC)s3)c3cc(C)sc23)s1,CCCCCCc1ccc(C2(c3ccc(CCCCCC)cc3)Oc3cc4c(cc3-c3sc(/C=C5\C(=O)c6ccccc6C5=C(C#N)C#N)cc32)OC(c2ccc(CCCCCC)cc2)(c2ccc(CCCCCC)cc2)c2cc(/C=C3\C(=O)c5ccccc5C3=C(C#N)C#N)sc2-4)cc1,0.84,14.2,64.0,7.66,7.63392,0.3404699738903436,,,1:1,DIO,DIO,,conventional,conventional,,,PEDOT:PSS,PEDOT:PSS,,chloroform,chloroform,,-5.36,-3.54,1.82,-5.67,-3.85,1.82
96934,10.1002/marc.201700492,10.1002/marc.201700492,PBDB-T,IEICO,PBDB-T,IEICO,CCCCC(CC)Cc1ccc(-c2c3cc(-c4ccc(-c5sc(-c6ccc(C)s6)c6c5C(=O)c5c(CC(CC)CCCC)sc(CC(CC)CCCC)c5C6=O)s4)sc3c(-c3ccc(CC(CC)CCCC)s3)c3cc(C)sc23)s1,CCCCCCc1ccc(C2(c3ccc(CCCCCC)cc3)c3cc4c(cc3-c3sc(-c5scc(C=C6C(=O)c7ccccc7C6=C(C#N)C#N)c5OCC(CC)CCCC)cc32)C(c2ccc(CCCCCC)cc2)(c2ccc(CCCCCC)cc2)c2cc(-c3scc(/C=C5/C(=O)c6ccccc6C5=C(C#N)C#N)c3OCC(CC)CCCC)sc2-4)cc1,0.88,10.16,52.2,4.31,4.6670976,8.285327146171703,,,1:1,,,,ITO/PEDOT:PSS/active layer/Mg/Al,conventional,,,PEDOT:PSS,PEDOT:PSS,100.0,,,,-5.31,-3.12,2.19,-5.32,-4.0,1.32
96935,10.1002/marc.201700706,10.1002/marc.201700706,PDRCNBDT,ITIC,PDRCNBDT,ITIC,CCCCCCCCc1cc(-c2cc(/C=c3/sc(=C(C#N)C#N)n(CC)c3=O)c(-c3cc(CCCCCCCC)c(-c4cc5c(-c6ccc(CC(CC)CCCC)s6)c6sc(C)cc6c(-c6ccc(CC(CC)CCCC)s6)c5s4)s3)s2)sc1C,CCCCCCc1ccc(C2(c3ccc(CCCCCC)cc3)c3cc4c(cc3-c3sc5cc(/C=C6\C(=O)c7ccccc7C6=C(C#N)C#N)sc5c32)C(c2ccc(CCCCCC)cc2)(c2ccc(CCCCCC)cc2)c2c-4sc3cc(/C=C4\C(=O)c5ccccc5C4=C(C#N)C#N)sc23)cc1,1.015,11.51,45.2,5.3,5.2805578,0.3668339622641398,,,1:1.5,,,,ITO/ZnO/active layer/MoO3/Ag,inverted,ZnO,ZnO,MoO3,MoO3,,chlorobenzene,chlorobenzene,,-5.16,-3.42,1.74,-5.4,-3.82,1.58
96936,10.1002/marc.201900353,10.1002/marc.201900353,PBDB-T,PrC60MAI,PBDB-T,PrC60MAI,CCCCC(CC)Cc1ccc(-c2c3cc(-c4ccc(-c5sc(-c6ccc(C)s6)c6c5C(=O)c5c(CC(CC)CCCC)sc(CC(CC)CCCC)c5C6=O)s4)sc3c(-c3ccc(CC(CC)CCCC)s3)c3cc(C)sc23)s1,CCCCCCc1ccc(C2(c3ccc(CCCCCC)cc3)c3cc4c(cc3-c3sc5cc(-c6cc(CC(CC)CCCC)c(/C=C7\C(=O)c8ccccc8C7=C(C#N)C#N)s6)sc5c32)C(c2ccc(CCCCCC)cc2)(c2ccc(CCCCCC)cc2)c2c-4sc3cc(-c4cc(CC(CC)CCCC)c(/C=C5\C(=O)c6ccccc6C5=C(C#N)C#N)s4)sc23)cc1,0.85,17.88,72.3,11.27,10.988154,2.500851818988463,,,1:1:0:0,,,,ITO/PEDOT:PSS/active layer/N719:PrC60MAI/Al,conventional,N719:PrC60MAI,N719:PrC60MAI,PEDOT:PSS,PEDOT:PSS,,,,,-5.33,-3.53,1.8,-5.33,-3.92,1.41
96937,10.1002/marc.201900353,10.1002/marc.201900353,PBDB-T,ITCPTC,PBDB-T,ITCPTC,CCCCC(CC)Cc1ccc(-c2c3cc(-c4ccc(-c5sc(-c6ccc(C)s6)c6c5C(=O)c5c(CC(CC)CCCC)sc(CC(CC)CCCC)c5C6=O)s4)sc3c(-c3ccc(CC(CC)CCCC)s3)c3cc(C)sc23)s1,CCCCCCc1ccc(C2(c3ccc(CCCCCC)cc3)c3cc4c(cc3-c3sc5cc(/C=C6\C(=O)c7cscc7C6=C(C#N)C#N)sc5c32)C(c2ccc(CCCCCC)cc2)(c2ccc(CCCCCC)cc2)c2c-4sc3cc(/C=C4\C(=O)c5cscc5C4=C(C#N)C#N)sc23)cc1,0.986,11.58,52.5,6.33,5.994387000000001,5.301943127962077,,,,,,,ITO/PEDOT:PSS/active layer/N719:PrC60MAI/Al,conventional,N719:PrC60MAI,N719:PrC60MAI,PEDOT:PSS,PEDOT:PSS,,,,,-5.33,-3.53,1.8,-5.65,-4.02,1.63
96938,10.1002/pssr.201900217,10.1002/pssr.201900217,PBDB-T,IT-M,PBDB-T,IT-M,CCCCC(CC)Cc1ccc(-c2c3cc(-c4ccc(-c5sc(-c6ccc(C)s6)c6c5C(=O)c5c(CC(CC)CCCC)sc(CC(CC)CCCC)c5C6=O)s4)sc3c(-c3ccc(CC(CC)CCCC)s3)c3cc(C)sc23)s1,CCCCCCc1ccc(C2(c3ccc(CCCCCC)cc3)c3cc4c(cc3-c3sc5cc(/C=C6\C(=O)c7ccc(C)cc7C6=C(C#N)C#N)sc5c32)C(c2ccc(CCCCCC)cc2)(c2ccc(CCCCCC)cc2)c2c-4sc3cc(/C=C4\C(=O)c5ccc(C)cc5C4=C(C#N)C#N)sc23)cc1,0.94,16.61,71.8,11.2,11.2104212,0.0930464285714257,,,,,,,,,,,,,,,,,-5.21,-3.41,1.8,-5.56,-3.98,1.58
96939,10.1002/pssr.201900217,10.1002/pssr.201900217,PBDB-T,ITCC,PBDB-T,ITCC,CCCCC(CC)Cc1ccc(-c2c3cc(-c4ccc(-c5sc(-c6ccc(C)s6)c6c5C(=O)c5c(CC(CC)CCCC)sc(CC(CC)CCCC)c5C6=O)s4)sc3c(-c3ccc(CC(CC)CCCC)s3)c3cc(C)sc23)s1,CCCCCCc1ccc(C2(c3ccc(CCCCCC)cc3)c3cc4c(cc3-c3sc5cc(/C=C6\C(=O)c7sccc7C6=C(C#N)C#N)sc5c32)C(c2ccc(CCCCCC)cc2)(c2ccc(CCCCCC)cc2)c2c-4sc3cc(/C=C4\C(=O)c5sccc5C4=C(C#N)C#N)sc23)cc1,0.99,12.22,72.5,8.7,8.770905,0.8150000000000179,,,,,,,inverted,,ZnO,,MoO3,,,,,,-5.21,-3.41,1.8,-5.62,-3.92,1.7
96940,10.1002/smll.201401082,10.1002/smll.201401082,PBDB-T,,PBDB-T,,CCCCC(CC)Cc1ccc(-c2c3cc(-c4ccc(-c5sc(-c6ccc(C)s6)c6c5C(=O)c5c(CC(CC)CCCC)sc(CC(CC)CCCC)c5C6=O)s4)sc3c(-c3ccc(CC(CC)CCCC)s3)c3cc(C)sc23)s1,CCCCCC(CCCCC)N1C(=O)c2ccc3c4c5c(c6c(-c7cc8c9c(ccc%10c%11c%12c(c7c%109)=CC=C7C(=O)N(C(CCCCC)CCCCC)C(=O)C(C=C%11)C7%12)C(=O)N(C(CCCCC)CCCCC)C8=O)cc(c2c63)C1=O)C=CC1C(=O)N(C(CCCCC)CCCCC)C(=O)C(=CC=4)C51,0.87,8.26,61.1,4.39,4.3907682,0.017498861047846,,,1:1,"DIO, CN",DIO+CN,,ITO/PEDOT:PSS/active layer/Ca/Al,conventional,Ca,Ca,PEDOT:PSS,PEDOT:PSS,,"CB/DIO/CN (97/1.5/1.5, volume)",chlorobenzene:DIO:CN (97:1.5:1.5),,-5.32,-3.29,2.03,-5.95,-3.87,2.08
96941,10.1002/smll.201704491,10.1002/smll.201704491,PBTIBDTT-S,ITIC-F,PBTIBDTT-S,ITIC-F,CCCCCCCCCCc1cc(C)sc1-c1cc2c(=O)n(CC(CCCCCC)CCCCCCCC)c(=O)c3cc(-c4sc(-c5cc6c(-c7ccc(SCC(CC)CCCC)s7)c7sc(C)cc7c(-c7ccc(SCC(CC)CCCC)s7)c6s5)cc4CCCCCCCCCC)sc3c2s1,CCCCCCc1ccc(C2(c3ccc(CCCCCC)cc3)c3cc4c(cc3-c3sc5cc(/C=C6\C(=O)c7ccc(F)cc7C6=C(C#N)C#N)sc5c32)C(c2ccc(CCCCCC)cc2)(c2ccc(CCCCCC)cc2)c2c-4sc3cc(/C=C4\C(=O)c5ccc(F)cc5C4=C(C#N)C#N)sc23)cc1,0.94,16.33,68.7,10.55,10.5455874,0.0418255924170804,,,1:1,,,,ITO/PEDOT:PSS/active layer/PDIN/Al,conventional,PDIN,PDIN,PEDOT:PSS,PEDOT:PSS,80.0,,,,-5.53,-3.65,1.88,-5.65,-4.09,1.56
96942,10.1002/smll.201902241,10.1002/smll.201902241,,ITIC-Th,,ITIC-Th,CCCCCCc1c(C)sc(-c2cc3c(-c4ccc(CC(CC)CCCC)s4)c4sc(C)cc4c(-c4ccc(CC(CC)CCCC)s4)c3s2)c1F,CCCCCCc1cc(C2(c3ccc(CCCCCC)s3)c3cc4c(cc3-c3sc5cc(/C=C6\C(=O)c7ccccc7C6=C(C#N)C#N)sc5c32)C(c2ccc(CCCCCC)s2)(c2ccc(CCCCCC)s2)c2c-4sc3cc(/C=C4\C(=O)c5ccccc5C4=C(C#N)C#N)sc23)cs1,0.94,17.1,62.8,11.1,10.094472,9.058810810810796,,,,,,,,,,,,,,,,,-5.51,-3.48,2.03,-5.67,-4.06,1.61
96943,10.1002/smll.201902241,10.1002/smll.201902241,,ITIC-Th,,ITIC-Th,CCCCCCc1c(C)sc(-c2cc3c(OCC(CC)CCCC)c4sc(C)cc4c(OCC(CC)CCCC)c3s2)c1F,CCCCCCc1cc(C2(c3ccc(CCCCCC)s3)c3cc4c(cc3-c3sc5cc(/C=C6\C(=O)c7ccccc7C6=C(C#N)C#N)sc5c32)C(c2ccc(CCCCCC)s2)(c2ccc(CCCCCC)s2)c2c-4sc3cc(/C=C4\C(=O)c5ccccc5C4=C(C#N)C#N)sc23)cs1,0.92,3.2,33.5,1.1,0.98624,10.341818181818178,,,,,,,,,,,,,,,,,-5.47,-3.39,2.08,-5.67,-4.06,1.61
96944,10.1002/smll.201902598,10.1002/smll.201902598,P(Cl-Cl),IT-4F,P(Cl-Cl),IT-4F,CCCCC(CC)Cc1sc(-c2c3cc(-c4sc(C)c(C)c4Cl)sc3c(-c3cc(Cl)c(CC(CC)CCCC)s3)c3cc(C)sc23)cc1Cl,CCCCCCc1ccc(C2(c3ccc(CCCCCC)cc3)c3cc4c(cc3-c3sc5cc(/C=C6\C(=O)c7cc(F)c(F)cc7C6=C(C#N)C#N)sc5c32)C(c2ccc(CCCCCC)cc2)(c2ccc(CCCCCC)cc2)c2c-4sc3cc(/C=C4\C(=O)c5cc(F)c(F)cc5C4=C(C#N)C#N)sc23)cc1,0.899,20.3,56.10000000000001,10.2,10.238081700000002,0.3733500000000283,,,1:1,"1,8-diiodooctane (DIO)",DIO,99.5:0.5 v/v %,inverted,inverted,ZnO,ZnO,MoO3,MoO3,110.0,chlorobenzene (CB),chlorobenzene,160.0,-5.7,-3.68,2.02,-5.71,-4.15,1.56
96945,10.1002/smll.201902598,10.1002/smll.201902598,P(F-Cl),IT-4F,P(F-Cl),IT-4F,CCCCC(CC)Cc1sc(-c2c3cc(-c4sc(C)c(C)c4Cl)sc3c(-c3cc(F)c(CC(CC)CCCC)s3)c3cc(C)sc23)cc1F,CCCCCCc1ccc(C2(c3ccc(CCCCCC)cc3)c3cc4c(cc3-c3sc5cc(/C=C6\C(=O)c7cc(F)c(F)cc7C6=C(C#N)C#N)sc5c32)C(c2ccc(CCCCCC)cc2)(c2ccc(CCCCCC)cc2)c2c-4sc3cc(/C=C4\C(=O)c5cc(F)c(F)cc5C4=C(C#N)C#N)sc23)cc1,0.879,20.3,66.0,11.8,11.776842000000002,0.1962542372881243,,,1:1,"1,8-diiodooctane (DIO)",DIO,99.5:0.5 v/v %,inverted,inverted,ZnO,ZnO,MoO3,MoO3,95.0,chlorobenzene (CB),chlorobenzene,140.0,-5.64,-3.66,1.98,-5.71,-4.15,1.56
96946,10.1002/smtd.201700330,10.1002/smtd.201700330,PBDB-T,,PBDB-T,,CCCCC(CC)Cc1ccc(-c2c3cc(-c4ccc(-c5sc(-c6ccc(C)s6)c6c5C(=O)c5c(CC(CC)CCCC)sc(CC(CC)CCCC)c5C6=O)s4)sc3c(-c3ccc(CC(CC)CCCC)s3)c3cc(C)sc23)s1,[C-]#[N+]/C(C#N)=c1/s/c(=C\c2ccc(-c3cc4c(s3)-c3cc5c(cc3C4(c3ccc(CCCCCC)cc3)c3ccc(CCCCCC)cc3)-c3sc(-c4ccc(/C=c6\sc(=C(C#N)C#N)n(CC)c6=O)c6nsnc46)cc3C5(c3ccc(CCCCCC)cc3)c3ccc(CCCCCC)cc3)c3nsnc23)c(=O)n1CC,0.91,14.66,60.9,8.13,8.1244254,0.0685682656826689,,,,,,,ITO/ZnO/active layer/MoO3/Ag,inverted,ZnO,ZnO,MoO3,MoO3,,chlorobenzene,chlorobenzene,,-5.27,-3.5,1.77,-5.45,-3.95,1.5
96947,10.1002/smtd.201700415,10.1002/smtd.201700415,PT5T-2F,ITIC-Th,PT5T-2F,ITIC-Th,CCCCCCCCCCCCC(CCCCCCCCCC)Cc1cc(-c2c(F)c(F)c(-c3cc(CC(CCCCCCCCCC)CCCCCCCCCCCC)c(-c4ccc(-c5sc(-c6ccc(C)s6)c(F)c5F)s4)s3)c3nn(CCC)nc23)sc1C,CCCCCCc1cc(C2(c3ccc(CCCCCC)s3)c3cc4c(cc3-c3sc5cc(/C=C6\C(=O)c7ccccc7C6=C(C#N)C#N)sc5c32)C(c2ccc(CCCCCC)s2)(c2ccc(CCCCCC)s2)c2c-4sc3cc(/C=C4\C(=O)c5ccccc5C4=C(C#N)C#N)sc23)cs1,0.822,16.64,70.8,9.69,9.68408064,0.0610873065015484,,,1:1.5,,,,ITO/ZnO/active layer/V2O5/Al,inverted,ZnO,ZnO,V2O5,V2O5,,,,,-5.36,-3.45,1.91,-5.66,-3.93,1.73
96948,10.1002/smtd.201700415,10.1002/smtd.201700415,PT5T,ITIC-Th,PT5T,ITIC-Th,CCCCCCCCCCCCC(CCCCCCCCCC)Cc1cc(-c2c(F)c(F)c(-c3cc(CC(CCCCCCCCCC)CCCCCCCCCCCC)c(-c4ccc(-c5ccc(-c6ccc(C)s6)s5)s4)s3)c3nn(CCC)nc23)sc1C,CCCCCCc1cc(C2(c3ccc(CCCCCC)s3)c3cc4c(cc3-c3sc5cc(/C=C6\C(=O)c7ccccc7C6=C(C#N)C#N)sc5c32)C(c2ccc(CCCCCC)s2)(c2ccc(CCCCCC)s2)c2c-4sc3cc(/C=C4\C(=O)c5ccccc5C4=C(C#N)C#N)sc23)cs1,0.813,1.39,32.7,0.37,0.36953289,0.126245945945944,,,1:1.5,,,,ITO/ZnO/active layer/V2O5/Al,inverted,ZnO,ZnO,V2O5,V2O5,,,,,-5.24,-3.3,1.94,-5.66,-3.93,1.73
96949,10.1007/s10854-018-9094-0,10.1007/s10854-018-9094-0,PTB7-Th,BP-PDI4,PTB7-Th,BP-PDI4,CCCCC(CC)COC(=O)c1sc2c(-c3cc4c(-c5ccc(CC(CC)CCCC)s5)c5sc(C)cc5c(-c5ccc(CC(CC)CCCC)s5)c4s3)sc(C)c2c1F,CCCCCC(CCCCC)N1C(=O)c2ccc3c4c5c(c6ccc(c2c36)C1=O)=CC=C1C(=O)N(C(CCCCC)CCCCC)C(=O)C(C=C4c2cc(C3=c4c6c(c7ccc8c9c(ccc4c79)C(=O)N(C(CCCCC)CCCCC)C8=O)C=CC4C(=O)N(C(CCCCC)CCCCC)C(=O)C(=C3)C64)cc(-c3cc(C4=CC6C(=O)N(C(CCCCC)CCCCC)C(=O)C7=CC=c8c(c4c4ccc9c%10c(ccc8c4%10)C(=O)N(C(CCCCC)CCCCC)C9=O)C76)cc(-c4cc6c7c(ccc8c9c%10c(c4c78)C=CC4C(=O)N(C(CCCCC)CCCCC)C(=O)C(=CC=9)C%104)C(=O)N(C(CCCCC)CCCCC)C6=O)c3)c2)C15,0.79,10.61,35.2,2.95,2.9504288,0.0145355932203354,,,1:1,,,,ITO/PEDOT:PSS/active layer/Ca/Al,conventional,Ca,Ca,PEDOT:PSS,PEDOT:PSS,100.0,chlorobenzene,chlorobenzene,,-5.22,-3.64,1.58,-5.69,-3.71,1.98
96950,10.1007/s10854-018-9094-0,10.1007/s10854-018-9094-0,PBDTTT-C-T,BP-PDI4,PBDTTT-C-T,BP-PDI4,CCCCC(CC)CC(=O)c1cc2c(C)sc(-c3cc4c(-c5ccc(CC(CC)CCCC)s5)c5sc(C)cc5c(-c5ccc(CC(CC)CCCC)s5)c4s3)c2s1,CCCCCC(CCCCC)N1C(=O)c2ccc3c4c5c(c6ccc(c2c36)C1=O)=CC=C1C(=O)N(C(CCCCC)CCCCC)C(=O)C(C=C4c2cc(C3=c4c6c(c7ccc8c9c(ccc4c79)C(=O)N(C(CCCCC)CCCCC)C8=O)C=CC4C(=O)N(C(CCCCC)CCCCC)C(=O)C(=C3)C64)cc(-c3cc(C4=CC6C(=O)N(C(CCCCC)CCCCC)C(=O)C7=CC=c8c(c4c4ccc9c%10c(ccc8c4%10)C(=O)N(C(CCCCC)CCCCC)C9=O)C76)cc(-c4cc6c7c(ccc8c9c%10c(c4c78)C=CC4C(=O)N(C(CCCCC)CCCCC)C(=O)C(=CC=9)C%104)C(=O)N(C(CCCCC)CCCCC)C6=O)c3)c2)C15,0.89,5.53,37.7,1.9,1.8554809000000003,2.343110526315768,,,1:1,,,,ITO/PEDOT:PSS/active layer/Ca/Al,conventional,Ca,Ca,PEDOT:PSS,PEDOT:PSS,100.0,chlorobenzene,chlorobenzene,,-5.11,-3.25,1.86,-5.69,-3.71,1.98
96951,10.1007/s11426-019-9462-4,10.1007/s11426-019-9462-4,PBDB-T,,PBDB-T,,CCCCC(CC)Cc1ccc(-c2c3cc(-c4ccc(-c5sc(-c6ccc(C)s6)c6c5C(=O)c5c(CC(CC)CCCC)sc(CC(CC)CCCC)c5C6=O)s4)sc3c(-c3ccc(CC(CC)CCCC)s3)c3cc(C)sc23)s1,CCCCCCC(CCCCCC)n1c(=O)c2ccc3c4ccc5c(=O)n(C(CCCCCC)CCCCCC)c(=O)c6cc7c8c([te]c9c%10cc%11c(=O)n(C(CCCCCC)CCCCCC)c(=O)c%12ccc%13c%14ccc%15c(=O)n(C(CCCCCC)CCCCCC)c(=O)c%16cc(c98)c(c%14c%15%16)c%10c%13c%12%11)c8cc(c1=O)c2c3c8c7c4c56,0.93,12.58,63.1,7.38,7.3823214,0.0314552845528519,,,1:1.5,DIO,DIO,,conventional,conventional,PFN-Br,PFN-Br,PEDOT:PSS,PEDOT:PSS,100.0,chlorobenzene,chlorobenzene,,-5.27,-3.5,1.77,-6.0,-3.88,2.12
96952,10.1007/s11426-019-9462-4,10.1007/s11426-019-9462-4,PBDB-T,,PBDB-T,,CCCCC(CC)Cc1ccc(-c2c3cc(-c4ccc(-c5sc(-c6ccc(C)s6)c6c5C(=O)c5c(CC(CC)CCCC)sc(CC(CC)CCCC)c5C6=O)s4)sc3c(-c3ccc(CC(CC)CCCC)s3)c3cc(C)sc23)s1,CCCCCCC(CCCCCC)n1c(=O)c2ccc3c4ccc5c(=O)n(C(CCCCCC)CCCCCC)c(=O)c6cc7c8c(sc9c%10cc%11c(=O)n(C(CCCCCC)CCCCCC)c(=O)c%12ccc%13c%14ccc%15c(=O)n(C(CCCCCC)CCCCCC)c(=O)c%16cc(c98)c(c%14c%15%16)c%10c%13c%12%11)c8cc(c1=O)c2c3c8c7c4c56,0.95,8.26,50.1,3.93,3.931347,0.034274809160305,,,1:1.5,DIO,DIO,,conventional,conventional,PFN-Br,PFN-Br,PEDOT:PSS,PEDOT:PSS,100.0,chlorobenzene,chlorobenzene,,-5.27,-3.5,1.77,-5.97,-3.81,2.16
96953,10.1007/s11664-017-5706-3,10.1007/s11664-017-5706-3,P3HT,,P3HT,,CCCCCCc1cc(C)sc1C,CCCCCCCCN1C(=O)c2ccc3c4c5c(c6c(-c7ccc(-c8ccc(CCCCCC)s8)s7)cc(c2c36)C1=O)=CC=C1C(=O)N(CCCCCCCC)C(=O)C(C=C4c2ccc(-c3ccc(CCCCCC)s3)s2)C15,0.29,0.66,36.5,0.07,0.0698609999999999,0.1985714285714487,,,,,,,,,,,,,,,,,-5.0,-3.1,1.9,-5.37,-3.9,1.47
96954,10.1007/s11664-017-5706-3,10.1007/s11664-017-5706-3,P3HT,,P3HT,,CCCCCCc1cc(C)sc1C,CCCCCCCCN1C(=O)c2ccc3c4c5c(c6c(-c7ccc(-c8cccs8)s7)cc(c2c36)C1=O)=CC=C1C(=O)N(CCCCCCCC)C(=O)C(C=C4c2ccc(-c3cccs3)s2)C15,0.3,1.0,36.0,0.11,0.1079999999999999,1.8181818181818323,,,,,,,,,,,,,,,,,-5.0,-3.1,1.9,-5.38,-3.9,1.48
96955,10.1007/s11664-017-5706-3,10.1007/s11664-017-5706-3,P3HT,,P3HT,,CCCCCCc1cc(C)sc1C,CCCCCCCCN1C(=O)c2ccc3c4c5c(c6c(-c7ccc(CCCCCC)s7)cc(c2c36)C1=O)=CC=C1C(=O)N(CCCCCCCC)C(=O)C(C=C4c2ccc(CCCCCC)s2)C15,0.29,0.23,34.1,0.02,0.0227447,13.723499999999996,,,,,,,,,,,,,,,,,-5.0,-3.1,1.9,-5.58,-3.81,1.77
96956,10.1007/s11664-017-5706-3,10.1007/s11664-017-5706-3,P3HT,SM-1,P3HT,,CCCCCCc1cc(C)sc1C,CCCCCCCCN1C(=O)c2ccc3c4c5c(c6c(-c7cccs7)cc(c2c36)C1=O)=CC=C1C(=O)N(CCCCCCCC)C(=O)C(C=C4c2cccs2)C15,0.3,1.72,37.0,0.19,0.1909199999999999,0.484210526315777,,,,,,,,,,,,,,,,,-5.0,-3.1,1.9,-5.67,-3.8,1.87
96957,10.1016/j.dyepig.2018.07.050,10.1016/j.dyepig.2018.07.050,PBDB-T,STFIC,PBDB-T,STFIC,CCCCC(CC)Cc1ccc(-c2c3cc(-c4ccc(-c5sc(-c6ccc(C)s6)c6c5C(=O)c5c(CC(CC)CCCC)sc(CC(CC)CCCC)c5C6=O)s4)sc3c(-c3ccc(CC(CC)CCCC)s3)c3cc(C)sc23)s1,CC(C1=CC=C(O[B-]23[N+]4=C5N=C6N2C(C7=C6C=CC(C8=C(CCCCCCCC)C=C(/C=C9C(C%10=CC(F)=C(F)C=C%10C\9=C(C#N)\C#N)=O)S8)=C7)=NC%11=C%12C=C(C%13=C(CCCCCCCC)C=C(/C=C%14C(C%15=CC(F)=C(F)C=C%15C\%14=C(C#N)\C#N)=O)S%13)C=CC%12=C(N3%11)N=C4C%16=C5C=CC(C%17=C(CCCCCCCC)C=C(/C=C%18C(C%19=CC(F)=C(F)C=C%19C\%18=C(C#N)\C#N)=O)S%17)=C%16)C=C1)(C)C,0.77,10.51,47.0,3.8,3.803569,0.0939210526315947,,,,1-chloronaphthalene,CN,,ITO/PEDOT:PSS/PBDB-T:acceptor/Ca/Al,conventional,Ca,Ca,PEDOT:PSS,PEDOT:PSS,,"chlorobenzene/1-chloronaphthalene (98:2, v/v)","chlorobenzene:1-chloronaphthalene (98:2, v/v)",160.0,-5.33,-3.53,1.8,-5.63,-4.06,1.57
96958,10.1016/j.dyepig.2018.07.050,10.1016/j.dyepig.2018.07.050,PBDB-T,STIC,PBDB-T,STIC,CCCCC(CC)Cc1ccc(-c2c3cc(-c4ccc(-c5sc(-c6ccc(C)s6)c6c5C(=O)c5c(CC(CC)CCCC)sc(CC(CC)CCCC)c5C6=O)s4)sc3c(-c3ccc(CC(CC)CCCC)s3)c3cc(C)sc23)s1,CC(C1=CC=C(O[B-]23[N+]4=C5N=C6N2C(C7=C6C=CC(C8=C(CCCCCCCC)C=C(/C=C9C(C%10=CC=CC=C%10C\9=C(C#N)\C#N)=O)S8)=C7)=NC%11=C%12C=C(C%13=C(CCCCCCCC)C=C(/C=C%14C(C%15=CC=CC=C%15C\%14=C(C#N)\C#N)=O)S%13)C=CC%12=C(N3%11)N=C4C%16=C5C=CC(C%17=C(CCCCCCCC)C=C(/C=C%18C(C%19=CC=CC=C%19C\%18=C(C#N)\C#N)=O)S%17)=C%16)C=C1)(C)C,0.87,10.06,53.6,4.69,4.6911792000000005,0.0251428571428605,,,,1-chloronaphthalene,CN,,ITO/PEDOT:PSS/PBDB-T:acceptor/Ca/Al,conventional,Ca,Ca,PEDOT:PSS,PEDOT:PSS,,"chlorobenzene/1-chloronaphthalene (98:2, v/v)","chlorobenzene:1-chloronaphthalene (98:2, v/v)",160.0,-5.33,-3.53,1.8,-5.6,-3.9,1.7
96959,10.1016/j.joule.2019.01.004,10.1016/j.joule.2019.01.004,PBDB-TF,Y6,PBDB-TF,Y6,CCCCC(CC)Cc1sc(-c2c3cc(-c4ccc(-c5sc(-c6ccc(C)s6)c6c5C(=O)c5c(CC(CC)CCCC)sc(CC(CC)CCCC)c5C6=O)s4)sc3c(-c3cc(F)c(CC(CC)CCCC)s3)c3cc(C)sc23)cc1F,CCCCCCCCCCCc1c(/C=C2\C(=O)c3cc(F)c(F)cc3C2=C(C#N)C#N)sc2c1sc1c3c4nsnc4c4c5sc6c(CCCCCCCCCCC)c(/C=C7\C(=O)c8cc(F)c(F)cc8C7=C(C#N)C#N)sc6c5n(CC(CC)CCCC)c4c3n(CC(CC)CCCC)c21,0.82,25.2,76.1,15.7,15.725303999999996,0.1611719745222717,,,1:1.2,1-chloronaphthalene (CN),CN,,ITO/PEDOT:PSS/PM6:Y6/PDINO/Al,conventional,PDINO,PDINO,PEDOT:PSS,PEDOT:PSS,,chloroform,chloroform,110.0,-5.56,-3.5,2.06,-5.65,-4.1,1.55
96960,10.1016/j.joule.2019.12.004,10.1016/j.joule.2019.12.004,PTQ10,Y7,PTQ10,Y7,CCCCCCCCC(CCCCCC)COc1cnc2c(C)c(F)c(F)c(-c3ccc(C)s3)c2n1,CCCCCCCCCCCc1c(/C=C2\C(=O)c3cc(Cl)c(Cl)cc3C2=C(C#N)C#N)sc2c1sc1c3c4nsnc4c4c5sc6c(CCCCCCCCCCC)c(/C=C7\C(=O)c8cc(Cl)c(Cl)cc8C7=C(C#N)C#N)sc6c5n(CC(CC)CCCC)c4c3n(CC(CC)CCCC)c21,0.847,25.67,70.7,15.38,15.37194043,0.0524029258777655,,,,,,,ITO/PEDOT:PSS/active layer/PNDIT-F3N-Br/Ag,conventional,PNDIT-F3N-Br,PNDIT-F3N-Br,PEDOT:PSS,PEDOT:PSS,,chloroform,chloroform,,-5.54,-2.98,2.56,-5.68,-4.12,1.56
96961,10.1016/j.joule.2019.12.004,10.1016/j.joule.2019.12.004,PTQ10,Y6,PTQ10,Y6,CCCCCCCCC(CCCCCC)COc1cnc2c(C)c(F)c(F)c(-c3ccc(C)s3)c2n1,CCCCCCCCCCCc1c(/C=C2\C(=O)c3cc(F)c(F)cc3C2=C(C#N)C#N)sc2c1sc1c3c4nsnc4c4c5sc6c(CCCCCCCCCCC)c(/C=C7\C(=O)c8cc(F)c(F)cc8C7=C(C#N)C#N)sc6c5n(CC(CC)CCCC)c4c3n(CC(CC)CCCC)c21,0.84,25.22,72.5,15.37,15.35898,0.0716981132075488,,,,,,,ITO/PEDOT:PSS/active layer/PNDIT-F3N-Br/Ag,conventional,PNDIT-F3N-Br,PNDIT-F3N-Br,PEDOT:PSS,PEDOT:PSS,,chloroform,chloroform,,-5.54,-2.98,2.56,-5.65,-4.1,1.55
96962,10.1016/j.joule.2019.12.004,10.1016/j.joule.2019.12.004,PTQ10,Y6-C2,PTQ10,Y6-C2,CCCCCCCCC(CCCCCC)COc1cnc2c(C)c(F)c(F)c(-c3ccc(C)s3)c2n1,CCCCCCCCCCCc1c(/C=C2\C(=O)c3cc(F)c(F)cc3C2=C(C#N)C#N)sc2c1sc1c3c4nsnc4c4c5sc6c(CCCCCCCCCCC)c(/C=C7\C(=O)c8cc(F)c(F)cc8C7=C(C#N)C#N)sc6c5n(CCC(CC)CCCC)c4c3n(CCC(CC)CCCC)c21,0.844,25.76,71.7,15.59,15.588612480000002,0.0089000641436688,,,,,,,ITO/PEDOT:PSS/active layer/PNDIT-F3N-Br/Ag,conventional,PNDIT-F3N-Br,PNDIT-F3N-Br,PEDOT:PSS,PEDOT:PSS,,chloroform,chloroform,,-5.54,-2.98,2.56,-5.68,-4.06,1.62
96963,10.1016/j.nanoen.2018.11.010,10.1016/j.nanoen.2018.11.010,PTB7-Th,,PTB7-Th,,CCCCC(CC)COC(=O)c1sc2c(-c3cc4c(-c5ccc(CC(CC)CCCC)s5)c5sc(C)cc5c(-c5ccc(CC(CC)CCCC)s5)c4s3)sc(C)c2c1F,CCCCCCc1ccc(C2(c3ccc(CCCCCC)cc3)c3cc(/C=C4\C(=O)c5cc(F)c(F)cc5C4=C(C#N)C#N)sc3-c3sc4c(-c5ccc(CC(CC)CCCC)s5)c5c6c(sc5c(-c5ccc(CC(CC)CCCC)s5)c4c32)-c2sc(/C=C3\C(=O)c4cc(F)c(F)cc4C3=C(C#N)C#N)cc2C6(c2ccc(CCCCCC)cc2)c2ccc(CCCCCC)cc2)cc1,0.746,18.12,71.1,9.61,9.61095672,0.0099554630593273,,,,,,,ITO/PEDOT:PSS/active layer/PDIN/Ag,conventional,PDIN,PDIN,PEDOT:PSS,PEDOT:PSS,,,,,-5.23,-3.52,1.71,-5.57,-3.92,1.65
96964,10.1016/j.nanoen.2018.11.010,10.1016/j.nanoen.2018.11.010,PTB7-Th,IEICO-4F,PTB7-Th,IEICO-4F,CCCCC(CC)COC(=O)c1sc2c(-c3cc4c(-c5ccc(CC(CC)CCCC)s5)c5sc(C)cc5c(-c5ccc(CC(CC)CCCC)s5)c4s3)sc(C)c2c1F,CCCCCCc1ccc(C2(c3ccc(CCCCCC)cc3)c3cc4c(cc3-c3sc(-c5sc(/C=C6\C(=O)c7cc(F)c(F)cc7C6=C(C#N)C#N)cc5OCC(CC)CCCC)cc32)C(c2ccc(CCCCCC)cc2)(c2ccc(CCCCCC)cc2)c2cc(-c3sc(/C=C5\C(=O)c6cc(F)c(F)cc6C5=C(C#N)C#N)cc3OCC(CC)CCCC)sc2-4)cc1,0.727,23.54,63.4,10.85,10.850009719999996,8.95852534356719e-05,,,,,,,ITO/PEDOT:PSS/active layer/PDIN/Ag,conventional,PDIN,PDIN,PEDOT:PSS,PEDOT:PSS,,,,,-5.23,-3.52,1.71,-5.45,-4.07,1.38
96965,10.1016/j.nanoen.2019.103934,10.1016/j.nanoen.2019.103934,PBDB-T,IEICF-DMOT,PBDB-T,IEICF-DMOT,CCCCC(CC)Cc1ccc(-c2c3cc(-c4ccc(-c5sc(-c6ccc(C)s6)c6c5C(=O)c5c(CC(CC)CCCC)sc(CC(CC)CCCC)c5C6=O)s4)sc3c(-c3ccc(CC(CC)CCCC)s3)c3cc(C)sc23)s1,CCCCCCc1ccc(C2(c3ccc(CCCCCC)cc3)c3cc4c(cc3-c3sc(-c5sc(/C=C6\C(=O)c7cc(F)c(F)cc7C6=C(C#N)C#N)c(OC)c5OC)cc32)C(c2ccc(CCCCCC)cc2)(c2ccc(CCCCCC)cc2)c2cc(-c3sc(/C=C5\C(=O)c6cc(F)c(F)cc6C5=C(C#N)C#N)c(OC)c3OC)sc2-4)cc1,0.87,21.98,66.2,13.01,12.659161200000002,2.6966856264411856,,,1:1,,,,ITO/PEDOT:PSS/PBDB-T:IEICF-DMOT/PDINO/Al,conventional,PDINO,PDINO,PEDOT:PSS,PEDOT:PSS,,,,100.0,-5.33,-3.53,1.8,-5.49,-3.85,1.64
96966,10.1016/j.nanoen.2019.103934,10.1016/j.nanoen.2019.103934,PBDB-T,IEICO-4F,PBDB-T,IEICO-4F,CCCCC(CC)Cc1ccc(-c2c3cc(-c4ccc(-c5sc(-c6ccc(C)s6)c6c5C(=O)c5c(CC(CC)CCCC)sc(CC(CC)CCCC)c5C6=O)s4)sc3c(-c3ccc(CC(CC)CCCC)s3)c3cc(C)sc23)s1,CCCCCCc1ccc(C2(c3ccc(CCCCCC)cc3)c3cc4c(cc3-c3sc(-c5sc(/C=C6\C(=O)c7cc(F)c(F)cc7C6=C(C#N)C#N)cc5OCC(CC)CCCC)cc32)C(c2ccc(CCCCCC)cc2)(c2ccc(CCCCCC)cc2)c2cc(-c3sc(/C=C5\C(=O)c6cc(F)c(F)cc6C5=C(C#N)C#N)cc3OCC(CC)CCCC)sc2-4)cc1,0.74,22.87,57.3,9.98,9.6973374,2.832290581162344,,,1:1,DIO,DIO,,ITO/PEDOT:PSS/PBDB-T:IEICO-4F/PDINO/Al,conventional,PDINO,PDINO,PEDOT:PSS,PEDOT:PSS,,,,100.0,-5.33,-3.53,1.8,-5.39,-3.93,1.46
96967,10.1016/j.nanoen.2019.104209,10.1016/j.nanoen.2019.104209,PBDB-TF,DPBDT-4Cl,PBDB-TF,DPBDT-4Cl,CCCCC(CC)Cc1sc(-c2c3cc(-c4ccc(-c5sc(-c6ccc(C)s6)c6c5C(=O)c5c(CC(CC)CCCC)sc(CC(CC)CCCC)c5C6=O)s4)sc3c(-c3cc(F)c(CC(CC)CCCC)s3)c3cc(C)sc23)cc1F,CCCCCCc1ccc(-c2c3sc4c(c3c(-c3ccc(CCCCCC)cc3)c3sc5c(c23)C(c2ccc(CCCCCC)cc2)(c2ccc(CCCCCC)cc2)c2cc(/C=C3\C(=O)c6cc(Cl)c(Cl)cc6C3=C(C#N)C#N)sc2-5)C(c2ccc(CCCCCC)cc2)(c2ccc(CCCCCC)cc2)c2cc(/C=C3\C(=O)c5cc(Cl)c(Cl)cc5C3=C(C#N)C#N)sc2-4)cc1,0.89,18.7,65.0,11.4,10.817950000000002,5.105701754385954,,,1:1,DIO,DIO,,ITO/PEDOT:PSS/PM6:DPBDT-4Cl/C60-bissalt/Ag,conventional,C60-bissalt,C60-bissalt,PEDOT:PSS,PEDOT:PSS,,chloroform,chloroform,,-5.5,-3.68,1.82,-5.62,-3.94,1.68
96968,10.1016/j.nanoen.2019.104209,10.1016/j.nanoen.2019.104209,PBDB-TF,POBDT-4Cl,PBDB-TF,POBDT-4Cl,CCCCC(CC)Cc1sc(-c2c3cc(-c4ccc(-c5sc(-c6ccc(C)s6)c6c5C(=O)c5c(CC(CC)CCCC)sc(CC(CC)CCCC)c5C6=O)s4)sc3c(-c3cc(F)c(CC(CC)CCCC)s3)c3cc(C)sc23)cc1F,CCCCCCCCOc1c2sc3c(c2c(-c2ccc(CCCCCC)cc2)c2sc4c(c12)C(c1ccc(CCCCCC)cc1)(c1ccc(CCCCCC)cc1)c1cc(/C=C2\C(=O)c5cc(Cl)c(Cl)cc5C2=C(C#N)C#N)sc1-4)C(c1ccc(CCCCCC)cc1)(c1ccc(CCCCCC)cc1)c1cc(/C=C2\C(=O)c4cc(Cl)c(Cl)cc4C2=C(C#N)C#N)sc1-3,0.87,20.7,67.0,12.6,12.06603,4.23785714285713,,,1:1,DIO,DIO,,ITO/PEDOT:PSS/PM6:POBDT-4Cl/C60-bissalt/Ag,conventional,C60-bissalt,C60-bissalt,PEDOT:PSS,PEDOT:PSS,,chloroform,chloroform,,-5.5,-3.68,1.82,-5.58,-3.97,1.61
96969,10.1016/j.nanoen.2019.104209,10.1016/j.nanoen.2019.104209,PBDB-TF,COBDT-4Cl,PBDB-TF,COBDT-4Cl,CCCCC(CC)Cc1sc(-c2c3cc(-c4ccc(-c5sc(-c6ccc(C)s6)c6c5C(=O)c5c(CC(CC)CCCC)sc(CC(CC)CCCC)c5C6=O)s4)sc3c(-c3cc(F)c(CC(CC)CCCC)s3)c3cc(C)sc23)cc1F,CCCCCCCCOc1c2sc3c(c2c(CCCCCCCC)c2sc4c(c12)C(c1ccc(CCCCCC)cc1)(c1ccc(CCCCCC)cc1)c1cc(/C=C2\C(=O)c5cc(Cl)c(Cl)cc5C2=C(C#N)C#N)sc1-4)C(c1ccc(CCCCCC)cc1)(c1ccc(CCCCCC)cc1)c1cc(/C=C2\C(=O)c4cc(Cl)c(Cl)cc4C2=C(C#N)C#N)sc1-3,0.86,21.6,70.0,13.5,13.0032,3.680000000000003,,,1:1,DIO,DIO,,ITO/PEDOT:PSS/PM6:COBDT-4Cl/C60-bissalt/Ag,conventional,C60-bissalt,C60-bissalt,PEDOT:PSS,PEDOT:PSS,,chloroform,chloroform,,-5.5,-3.68,1.82,-5.57,-3.98,1.59
96970,10.1016/j.orgel.2015.12.022,10.1016/j.orgel.2015.12.022,PTB7-Th,AQI-T2,PTB7-Th,AQI-T2,CCCCC(CC)COC(=O)c1sc2c(-c3cc4c(-c5ccc(CC(CC)CCCC)s5)c5sc(C)cc5c(-c5ccc(CC(CC)CCCC)s5)c4s3)sc(C)c2c1F,CCCCC(CC)Cn1c(=O)c2ccc3c4nc5c(-c6cccs6)c6c(=O)n(CC(CC)CCCC)c(=O)c6c(-c6cccs6)c5nc4c4ccc(c1=O)c2c34,0.86,2.04,44.0,0.77,0.7719360000000001,0.2514285714285777,,,1:2,,,,conventional,conventional,,,PEDOT:PSS,PEDOT:PSS,100.0,o-DCB,o-DCB,,-5.22,-3.64,1.58,-5.55,-3.64,1.91
96971,10.1016/j.orgel.2018.07.018,10.1016/j.orgel.2018.07.018,J71,ITCNTC,J71,ITCNTC,CCCCCCCCC(CCCCCC)Cn1nc2c(-c3ccc(C)s3)c(F)c(F)c(-c3ccc(-c4cc5c(-c6ccc([Si](CCC)(CCC)CCC)s6)c6sc(C)cc6c(-c6ccc([Si](CCC)(CCC)CCC)s6)c5s4)s3)c2n1,CCCCCCc1ccc(C2(c3ccc(CCCCCC)cc3)c3cc4c(cc3-c3sc5sc(/C=C6\C(=O)c7cscc7C6=C(C#N)C#N)cc5c32)C(c2ccc(CCCCCC)cc2)(c2ccc(CCCCCC)cc2)c2c-4sc3cc(/C=C4\C(=O)c5cscc5C4=C(C#N)C#N)sc23)cc1,0.942,14.16,63.8,8.52,8.510103359999999,0.1161577464788838,,,1:1,,,,ITO/PEDOT:PSS/J71:ITCNTC/PDINO/Al,conventional,PDINO,PDINO,PEDOT:PSS,PEDOT:PSS,100.0,,,150.0,-5.4,-3.32,2.08,-5.62,-3.96,1.66
96972,10.1016/j.orgel.2019.02.015,10.1016/j.orgel.2019.02.015,PBDB-T,IT-M,PBDB-T,IT-M,CCCCC(CC)Cc1ccc(-c2c3cc(-c4ccc(-c5sc(-c6ccc(C)s6)c6c5C(=O)c5c(CC(CC)CCCC)sc(CC(CC)CCCC)c5C6=O)s4)sc3c(-c3ccc(CC(CC)CCCC)s3)c3cc(C)sc23)s1,CCCCCCc1ccc(C2(c3ccc(CCCCCC)cc3)c3cc4c(cc3-c3sc5cc(/C=C6\C(=O)c7ccc(C)cc7C6=C(C#N)C#N)sc5c32)C(c2ccc(CCCCCC)cc2)(c2ccc(CCCCCC)cc2)c2c-4sc3cc(/C=C4\C(=O)c5ccc(C)cc5C4=C(C#N)C#N)sc23)cc1,0.934,14.9,70.3,9.79,9.7833698,0.0677242083758759,,,1:1,DIO,DIO,,ITO/MoO3:NiOx/PBDB-T:IT-M/Ca/Al,,,,MoO3:NiOx (15:1),MoO3:NiOx,100.0,chlorobenzene,chlorobenzene,100.0,-5.33,-3.53,1.8,-5.58,-3.98,1.6
96973,10.1016/j.orgel.2019.03.030,10.1016/j.orgel.2019.03.030,PTB7-Th,O-IDTBR,PTB7-Th,O-IDTBR,CCCCC(CC)COC(=O)c1sc2c(-c3cc4c(-c5ccc(CC(CC)CCCC)s5)c5sc(C)cc5c(-c5ccc(CC(CC)CCCC)s5)c4s3)sc(C)c2c1F,CCCCCCCCC1(CCCCCCCC)c2cc3c(cc2-c2sc(-c4ccc(/C=C5\SC(=S)N(CC)C5=O)c5nsnc45)cc21)C(CCCCCCCC)(CCCCCCCC)c1cc(-c2ccc(/C=C4\SC(=S)N(CC)C4=O)c4nsnc24)sc1-3,1.03,14.25,66.4,9.74,9.74586,0.0601642710472299,,,1:1.5,1-chloronaphthalene,CN,,ITO/PEDOT:PSS/active layer/PFN-Br/Al,conventional,PFN-Br,PFN-Br,PEDOT:PSS,PEDOT:PSS,100.0,o-dichlorobenzene,o-DCB,120.0,-5.24,-3.66,1.58,-5.45,-3.9,1.55
96974,10.1016/j.orgel.2019.03.030,10.1016/j.orgel.2019.03.030,PBDB-T,O-IDTBR,PBDB-T,O-IDTBR,CCCCC(CC)Cc1ccc(-c2c3cc(-c4ccc(-c5sc(-c6ccc(C)s6)c6c5C(=O)c5c(CC(CC)CCCC)sc(CC(CC)CCCC)c5C6=O)s4)sc3c(-c3ccc(CC(CC)CCCC)s3)c3cc(C)sc23)s1,CCCCCCCCC1(CCCCCCCC)c2cc3c(cc2-c2sc(-c4ccc(/C=C5\SC(=S)N(CC)C5=O)c5nsnc45)cc21)C(CCCCCCCC)(CCCCCCCC)c1cc(-c2ccc(/C=C4\SC(=S)N(CC)C4=O)c4nsnc24)sc1-3,1.0,10.8,64.8,6.99,6.9984,0.1201716738197419,,,1:1.5,1-chloronaphthalene,CN,,ITO/PEDOT:PSS/active layer/PFN-Br/Al,conventional,PFN-Br,PFN-Br,PEDOT:PSS,PEDOT:PSS,100.0,o-dichlorobenzene,o-DCB,120.0,-5.28,-3.48,1.8,-5.45,-3.9,1.55
96975,10.1016/j.orgel.2019.03.052,10.1016/j.orgel.2019.03.052,PTB7-Th,,PTB7-Th,,CCCCC(CC)COC(=O)c1sc2c(-c3cc4c(-c5ccc(CC(CC)CCCC)s5)c5sc(C)cc5c(-c5ccc(CC(CC)CCCC)s5)c4s3)sc(C)c2c1F,CCCCCCC(CCCCCC)N1C(=O)c2ccc3c4c5c6c(c7c8c9c%10c(c%11ccc%12c%13c(cc(c7c7cc(c2c3c67)C1=O)c9c%13%11)C(=O)N(C(CCCCCC)CCCCCC)C%12=O)=CC=C1C(=O)N(C(CCCCCC)CCCCCC)C(=O)C(C=8)C1%10)C=C1C(=O)N(C(CCCCCC)CCCCCC)C(=O)C(C=C4c2cc(-c3cc4c6c(cc7c8c(c9c%10c%11c(c3c6c%107)C=CC3C(=O)N(C(CCCCCC)CCCCCC)C(=O)C(=C9)C%113)c3c6c7c(c9ccc%10c%11c(cc8c6c%119)C(=O)N(C(CCCCCC)CCCCCC)C%10=O)=CC=C6C(=O)N(C(CCCCCC)CCCCCC)C(=O)C(C=3)C67)C(=O)N(C(CCCCCC)CCCCCC)C4=O)cc(-c3cc4c6c(cc7c8c(c9c%10c%11c(c%12ccc%13c%14c(cc8c%10c%12%14)C(=O)N(C(CCCCCC)CCCCCC)C%13=O)C=CC8C(=O)N(C(CCCCCC)CCCCCC)C(=O)C(=C9)C%118)c8c9c%10c(c3c6c97)=CC=C3C(=O)N(C(CCCCCC)CCCCCC)C(=O)C(C=8)C3%10)C(=O)N(C(CCCCCC)CCCCCC)C4=O)c2)C15,0.76,15.24,59.0,6.95,6.833615999999999,1.6745899280575671,,,,,,,ITO/ZnO/active layer/MoO3/Ag,inverted,ZnO,ZnO,MoO3,MoO3,,o-xylene,o-xylene,,-5.2,-3.6,1.6,-5.89,-3.8,2.09
96976,10.1016/j.orgel.2019.03.052,10.1016/j.orgel.2019.03.052,PTB7-Th,ITIC,PTB7-Th,ITIC,CCCCC(CC)COC(=O)c1sc2c(-c3cc4c(-c5ccc(CC(CC)CCCC)s5)c5sc(C)cc5c(-c5ccc(CC(CC)CCCC)s5)c4s3)sc(C)c2c1F,CCCCCCc1ccc(C2(c3ccc(CCCCCC)cc3)c3cc4c(cc3-c3sc5cc(/C=C6\C(=O)c7ccccc7C6=C(C#N)C#N)sc5c32)C(c2ccc(CCCCCC)cc2)(c2ccc(CCCCCC)cc2)c2c-4sc3cc(/C=C4\C(=O)c5ccccc5C4=C(C#N)C#N)sc23)cc1,0.792,14.52,61.2,7.16,7.037902080000001,1.7052782122904884,,,,,,,ITO/ZnO/active layer/MoO3/Ag,inverted,ZnO,ZnO,MoO3,MoO3,,o-xylene,o-xylene,,-5.2,-3.6,1.6,-5.51,-3.78,1.73
96977,10.1016/j.orgel.2019.05.004,10.1016/j.orgel.2019.05.004,J71,ITIC,J71,ITIC,CCCCCCCCC(CCCCCC)Cn1nc2c(-c3ccc(C)s3)c(F)c(F)c(-c3ccc(-c4cc5c(-c6ccc([Si](CCC)(CCC)CCC)s6)c6sc(C)cc6c(-c6ccc([Si](CCC)(CCC)CCC)s6)c5s4)s3)c2n1,CCCCCCc1ccc(C2(c3ccc(CCCCCC)cc3)c3cc4c(cc3-c3sc5cc(/C=C6\C(=O)c7ccccc7C6=C(C#N)C#N)sc5c32)C(c2ccc(CCCCCC)cc2)(c2ccc(CCCCCC)cc2)c2c-4sc3cc(/C=C4\C(=O)c5ccccc5C4=C(C#N)C#N)sc23)cc1,0.925,16.96,64.0,10.9,10.04032,7.886972477064212,,,1:1,,,,ITO/ZnO/J71:ITIC:N2200/MoO3/Ag,inverted,ZnO,ZnO,MoO3,MoO3,,chloroform,chloroform,,-5.2,-3.23,1.97,-5.6,-4.03,1.57
96978,10.1016/j.polymer.2019.121580,10.1016/j.polymer.2019.121580,PT-810-H,ITIC,PT-810-H,ITIC,CCCCCCCCCCCCC(CCCCCCCCCC)Cn1nc2c(-c3ccc(C)s3)c(F)c(F)c(-c3ccc(-c4ccc(/C(C#N)=C/c5cc(OCC(CCCCCCCC)CCCCCCCCCC)c(/C=C(\C#N)c6ccc(C)s6)cc5OCC(CCCCCCCC)CCCCCCCCCC)s4)s3)c2n1,CCCCCCc1ccc(C2(c3ccc(CCCCCC)cc3)c3cc4c(cc3-c3sc5cc(/C=C6\C(=O)c7ccccc7C6=C(C#N)C#N)sc5c32)C(c2ccc(CCCCCC)cc2)(c2ccc(CCCCCC)cc2)c2c-4sc3cc(/C=C4\C(=O)c5ccccc5C4=C(C#N)C#N)sc23)cc1,1.04,12.43,53.1,7.03,6.8643432,2.356426742532004,,,2:1,,,,ITO/PEDOT:PSS/active layer/PFN-Br/Ag,conventional,PFN-Br,PFN-Br,PEDOT:PSS,PEDOT:PSS,100.0,CF,chloroform,,-5.51,-3.78,1.73,-5.6,-3.99,1.61
96979,10.1016/j.polymer.2019.121580,10.1016/j.polymer.2019.121580,PT-68,ITIC,PT-68,ITIC,CCCCCCCCCCCCC(CCCCCCCCCC)Cn1nc2c(-c3ccc(C)s3)c(F)c(F)c(-c3ccc(-c4ccc(/C(C#N)=C/c5cc(OCC(CCCCCC)CCCCCCCC)c(/C=C(\C#N)c6ccc(C)s6)cc5OCC(CCCCCC)CCCCCCCC)s4)s3)c2n1,CCCCCCc1ccc(C2(c3ccc(CCCCCC)cc3)c3cc4c(cc3-c3sc5cc(/C=C6\C(=O)c7ccccc7C6=C(C#N)C#N)sc5c32)C(c2ccc(CCCCCC)cc2)(c2ccc(CCCCCC)cc2)c2c-4sc3cc(/C=C4\C(=O)c5ccccc5C4=C(C#N)C#N)sc23)cc1,1.02,11.49,46.1,5.44,5.402827800000001,0.6833124999999937,,,2:1,,,,ITO/PEDOT:PSS/active layer/PFN-Br/Ag,conventional,PFN-Br,PFN-Br,PEDOT:PSS,PEDOT:PSS,100.0,CF,chloroform,,-5.48,-3.76,1.72,-5.6,-3.99,1.61
96980,10.1016/j.polymer.2019.121976,10.1016/j.polymer.2019.121976,J52,DBTIC,J52,DBTIC,CCCCCCCCC(CCCCCC)Cn1nc2c(-c3ccc(C)s3)c(F)c(F)c(-c3ccc(-c4cc5c(-c6ccc(CC(CC)CCCC)s6)c6sc(C)cc6c(-c6ccc(CC(CC)CCCC)s6)c5s4)s3)c2n1,CCCCCCc1ccc(C2(c3ccc(CCCCCC)cc3)c3cc(/C=C4\C(=O)c5ccccc5C4=C(C#N)C#N)sc3-c3ccc4c(sc5c6ccc7c(c6sc45)C(c4ccc(CCCCCC)cc4)(c4ccc(CCCCCC)cc4)c4cc(/C=C5\C(=O)c6ccccc6C5=C(C#N)C#N)sc4-7)c32)cc1,0.93,13.55,66.10000000000001,8.64,8.329591500000003,3.592690972222195,,,,,,,,,,,,,,,,,-5.16,-2.79,2.37,-5.45,-3.73,1.72
96981,10.1016/j.reactfunctpolym.2019.104378,10.1016/j.reactfunctpolym.2019.104378,PBDTT-TPD,IDIC,,IDIC,CCCCCCCCCCCCc1ccc(-c2c3cc(-c4sc(C)c5c4C(=O)N(CCCCCCCC)C5=O)sc3c(-c3ccc(CCCCCCCCCCCC)s3)c3cc(C)sc23)s1,CCCCCCC1(CCCCCC)c2cc3c(cc2-c2sc(/C=C4\C(=O)c5ccccc5C4=C(C#N)C#N)cc21)C(CCCCCC)(CCCCCC)c1cc(/C=C2\C(=O)c4ccccc4C2=C(C#N)C#N)sc1-3,0.89,14.47,55.2,7.15,7.1088216000000015,0.575921678321662,7.11,7.15,1:1,,,,ITO/ZnO/PFN/active layer/MoO3/Al,inverted,ZnO/PFN,ZnO/PFN,MoO3,MoO3,80.0,chloroform,chloroform,100.0,-5.51,-3.09,2.42,-5.59,-3.91,1.68
96982,10.1016/j.reactfunctpolym.2019.104378,10.1016/j.reactfunctpolym.2019.104378,PBDTT-TPD,ITIC,,ITIC,CCCCCCCCCCCCc1ccc(-c2c3cc(-c4sc(C)c5c4C(=O)N(CCCCCCCC)C5=O)sc3c(-c3ccc(CCCCCCCCCCCC)s3)c3cc(C)sc23)s1,CCCCCCc1ccc(C2(c3ccc(CCCCCC)cc3)c3cc4c(cc3-c3sc5cc(/C=C6\C(=O)c7ccccc7C6=C(C#N)C#N)sc5c32)C(c2ccc(CCCCCC)cc2)(c2ccc(CCCCCC)cc2)c2c-4sc3cc(/C=C4\C(=O)c5ccccc5C4=C(C#N)C#N)sc23)cc1,0.96,12.98,48.0,6.17,5.981184000000001,3.060226904376,5.98,6.17,1:1,,,,ITO/ZnO/PFN/active layer/MoO3/Al,inverted,ZnO/PFN,ZnO/PFN,MoO3,MoO3,80.0,chloroform,chloroform,100.0,-5.51,-3.09,2.42,-5.51,-3.71,1.8
96983,10.1016/j.reactfunctpolym.2019.104378,10.1016/j.reactfunctpolym.2019.104378,PBDT-TPD,IDIC,,IDIC,CCCCCCCCN1C(=O)c2c(C)sc(-c3cc4c(OCC(CC)CCCC)c5sc(C)cc5c(OCC(CC)CCCC)c4s3)c2C1=O,CCCCCCC1(CCCCCC)c2cc3c(cc2-c2sc(/C=C4\C(=O)c5ccccc5C4=C(C#N)C#N)cc21)C(CCCCCC)(CCCCCC)c1cc(/C=C2\C(=O)c4ccccc4C2=C(C#N)C#N)sc1-3,0.88,10.04,48.1,4.36,4.249731199999999,2.5291009174312142,4.3,4.36,1:1,,,,ITO/ZnO/PFN/active layer/MoO3/Al,inverted,ZnO/PFN,ZnO/PFN,MoO3,MoO3,80.0,chloroform,chloroform,130.0,-5.36,-3.06,2.3,-5.59,-3.91,1.68
96984,10.1016/j.reactfunctpolym.2019.104378,10.1016/j.reactfunctpolym.2019.104378,PBDT-TPD,ITIC,,ITIC,CCCCCCCCN1C(=O)c2c(C)sc(-c3cc4c(OCC(CC)CCCC)c5sc(C)cc5c(OCC(CC)CCCC)c4s3)c2C1=O,CCCCCCc1ccc(C2(c3ccc(CCCCCC)cc3)c3cc4c(cc3-c3sc5cc(/C=C6\C(=O)c7ccccc7C6=C(C#N)C#N)sc5c32)C(c2ccc(CCCCCC)cc2)(c2ccc(CCCCCC)cc2)c2c-4sc3cc(/C=C4\C(=O)c5ccccc5C4=C(C#N)C#N)sc23)cc1,0.96,10.51,43.7,4.43,4.4091552,0.4705372460496588,4.39,4.43,1:1,,,,ITO/ZnO/PFN/active layer/MoO3/Al,inverted,ZnO/PFN,ZnO/PFN,MoO3,MoO3,80.0,chloroform,chloroform,130.0,-5.36,-3.06,2.3,-5.51,-3.71,1.8
96985,10.1016/j.scib.2020.01.001,10.1016/j.scib.2020.01.001,,Y6,,Y6,CCCCCCC(CCCC)Cc1cc(-c2cc3c4nsnc4c4cc(-c5cc(CC(CCCC)CCCCCC)c(-c6cc7c(-c8cc(F)c(CC(CC)CCCC)s8)c8sc(C)cc8c(-c8cc(F)c(CC(CC)CCCC)s8)c7s6)s5)sc4c3s2)sc1C,CCCCCCCCCCCc1c(/C=C2\C(=O)c3cc(F)c(F)cc3C2=C(C#N)C#N)sc2c1sc1c3c4nsnc4c4c5sc6c(CCCCCCCCCCC)c(/C=C7\C(=O)c8cc(F)c(F)cc8C7=C(C#N)C#N)sc6c5n(CC(CC)CCCC)c4c3n(CC(CC)CCCC)c21,0.859,27.7,76.6,18.22,18.2264338,0.0353117453347965,,,,,,,,,,,,,,,,,-5.51,-2.77,2.74,-5.65,-4.1,1.55
96986,10.1021/acs.chemmater.0c03720,10.1021/acs.chemmater.0c03720,,Y6,,Y6,CCCCCCCCCCC(CCCCCCCC)COC(=O)Nc1cc(C)sc1-c1nc2sc(-c3sc(-c4cc5c(-c6ccc(CC(CC)CCCC)s6)c6sc(C)cc6c(-c6ccc(CC(CC)CCCC)s6)c5s4)cc3NC(=O)OCC(CCCCCCCC)CCCCCCCCCC)nc2s1,CCCCCCCCCCCc1c(/C=C2\C(=O)c3cc(F)c(F)cc3C2=C(C#N)C#N)sc2c1sc1c3c4nsnc4c4c5sc6c(CCCCCCCCCCC)c(/C=C7\C(=O)c8cc(F)c(F)cc8C7=C(C#N)C#N)sc6c5n(CC(CC)CCCC)c4c3n(CC(CC)CCCC)c21,0.85,21.7,69.1,12.9,12.745494999999998,1.19771317829459,,,1:1.2,chloronaphthalene (CN),CN,,ITO/ZnO/PFN-Br/active layer/MoO3/Ag,inverted,ZnO,ZnO,MoO3,MoO3,100.0,,,,-5.41,-3.57,1.84,-5.65,-4.1,1.55
96987,10.1021/acs.chemmater.5b04551,10.1021/acs.chemmater.5b04551,P3HT,Ph-Ipop,P3HT,Ph-Ipop,CCCCCCc1cc(C)sc1C,CC(C)OCCCN1C(=O)c2ccc(C#Cc3ccc(C#Cc4ccc5c(c4)C(=O)N(CCCOC(C)C)C5=O)c4nsnc34)cc2C1=O,0.66,0.55,29.0,0.11,0.10527,4.299999999999986,0.09,0.11,,,,,ITO/PEDOT:PSS/active layer/Ca/Al,conventional,Ca,Ca,PEDOT:PSS,PEDOT:PSS,,,,,-5.0,-3.1,1.9,-6.02,-3.32,2.7
96988,10.1021/acs.chemmater.5b04551,10.1021/acs.chemmater.5b04551,P3HT,Ph-EH,P3HT,,CCCCCCc1cc(C)sc1C,CCCCC(CC)CN1C(=O)c2ccc(C#Cc3ccc(C#Cc4ccc5c(c4)C(=O)N(CC(CC)CCCC)C5=O)c4nsnc34)cc2C1=O,0.89,3.99,45.0,1.58,1.5979950000000005,1.1389240506329243,1.41,1.58,,,,,ITO/PEDOT:PSS/active layer/Ca/Al,conventional,Ca,Ca,PEDOT:PSS,PEDOT:PSS,,,,,-5.0,-3.1,1.9,-6.02,-3.32,2.7
96989,10.1021/acs.chemmater.5b04551,10.1021/acs.chemmater.5b04551,P3HT,Ph-MH,P3HT,,CCCCCCc1cc(C)sc1C,CCCCCC(C)N1C(=O)c2ccc(C#Cc3ccc(C#Cc4ccc5c(c4)C(=O)N(C(C)CCCCC)C5=O)c4nsnc34)cc2C1=O,0.76,5.59,48.0,2.05,2.039232,0.5252682926829106,1.91,2.05,,,,,ITO/PEDOT:PSS/active layer/Ca/Al,conventional,Ca,Ca,PEDOT:PSS,PEDOT:PSS,,,,,-5.0,-3.1,1.9,-6.01,-3.31,2.7
96990,10.1021/acs.chemmater.5b04551,10.1021/acs.chemmater.5b04551,P3HT,Ph-D,P3HT,Ph-D,CCCCCCc1cc(C)sc1C,CCCCCCCCCCN1C(=O)c2ccc(C#Cc3ccc(C#Cc4ccc5c(c4)C(=O)N(CCCCCCCCCC)C5=O)c4nsnc34)cc2C1=O,0.51,1.03,31.0,0.16,0.162843,1.7768749999999902,0.15,0.16,,,,,ITO/PEDOT:PSS/active layer/Ca/Al,conventional,Ca,Ca,PEDOT:PSS,PEDOT:PSS,,,,,-5.0,-3.1,1.9,-6.02,-3.32,2.7
96991,10.1021/acs.chemmater.5b04551,10.1021/acs.chemmater.5b04551,P3HT,Th-EH,P3HT,Th-EH,CCCCCCc1cc(C)sc1C,CCCCCCN1C(=O)c2cc(C#Cc3ccc(C#Cc4cc5c(s4)C(=O)N(CCCCCC)C5=O)c4nsnc34)sc2C1=O,0.72,1.44,36.0,0.38,0.3732479999999999,1.776842105263167,0.35,0.38,,,,,ITO/PEDOT:PSS/active layer/Ca/Al,conventional,Ca,Ca,PEDOT:PSS,PEDOT:PSS,,,,,-5.0,-3.1,1.9,-5.98,-3.4,2.58
96992,10.1021/acs.chemmater.5b04551,10.1021/acs.chemmater.5b04551,P3HT,Py-EH,P3HT,Py-EH,CCCCCCc1cc(C)sc1C,CCCCCCN1C(=O)c2cc(C#Cc3ccc(C#Cc4ccc5c(n4)C(=O)N(CCCCCC)C5=O)c4nsnc34)cnc2C1=O,0.47,1.44,42.0,0.32,0.284256,11.17,0.28,0.32,,,,,ITO/PEDOT:PSS/active layer/Ca/Al,conventional,Ca,Ca,PEDOT:PSS,PEDOT:PSS,,,,,-5.0,-3.1,1.9,-6.18,-3.42,2.76
96993,10.1021/acs.chemmater.5b04551,10.1021/acs.chemmater.5b04551,P3HT,Ph-H,P3HT,Ph-H,CCCCCCc1cc(C)sc1C,CCCCCCN1C(=O)c2ccc(C#Cc3ccc(C#Cc4ccc5c(c4)C(=O)N(CCCCCC)C5=O)c4nsnc34)cc2C1=O,0.69,2.52,44.0,0.77,0.765072,0.6400000000000057,0.69,0.77,,,,,ITO/PEDOT:PSS/active layer/Ca/Al,conventional,Ca,Ca,PEDOT:PSS,PEDOT:PSS,,,,,-5.0,-3.1,1.9,-6.02,-3.32,2.7
96994,10.1021/acs.chemmater.6b04287.s001,10.1021/acs.chemmater.6b04287.s001,PTB7-Th,,PTB7-Th,,CCCCC(CC)COC(=O)c1sc2c(-c3cc4c(-c5ccc(CC(CC)CCCC)s5)c5sc(C)cc5c(-c5ccc(CC(CC)CCCC)s5)c4s3)sc(C)c2c1F,CCCCCCC(CCCCCC)N1C(=O)c2ccc3c4c5c(c6ccc(c2c36)C1=O)=CC=C1C(=O)N(C(CCCCCC)CCCCCC)C(=O)C(C(c2cc3c(-c6ccc(C7=CC8C(=O)N(C(CCCCCC)CCCCCC)C(=O)C9=CC=c%10c(c7c7ccc%11c%12c(ccc%10c7%12)C(=O)N(C(CCCCCC)CCCCCC)C%11=O)C98)s6)c6sc(-c7cc8c9c(ccc%10c%11c%12c(c7c%109)=CC=C7C(=O)N(C(CCCCCC)CCCCCC)C(=O)C(C=C%11)C7%12)C(=O)N(C(CCC)CCC)C8=O)cc6c(-c6ccc(C7=c8c9c(c%10ccc%11c%12c(ccc8c%10%12)C(=O)N(C(CCCCCC)CCCCCC)C%11=O)C=CC8C(=O)N(C(CCCCCC)CCCCCC)C(=O)C(=C7)C98)s6)c3s2)=C4)C15,0.82,11.9,56.99999999999999,5.85,5.562059999999999,4.922051282051295,,,,,,,,,,,,,,,,,-5.22,-3.64,1.58,-5.92,-3.79,2.13
96995,10.1021/acs.chemmater.6b04287.s001,10.1021/acs.chemmater.6b04287.s001,PTB7-Th,,PTB7-Th,,CCCCC(CC)COC(=O)c1sc2c(-c3cc4c(-c5ccc(CC(CC)CCCC)s5)c5sc(C)cc5c(-c5ccc(CC(CC)CCCC)s5)c4s3)sc(C)c2c1F,CCCCCCC(CCCCCC)N1C(=O)c2ccc3c4c5c6c(c7cc(-c8c9sc%10c%11cc%12c%13c(ccc%14c%15c%16c(c(c%10c9c(-c9cc%10c(s9)c9c%17c%18c(c%19ccc%20c%21c(cc%10c%17c%21%19)C(=O)N(C(CCCCCC)CCCCCC)C%20=O)=CC=C%10C(=O)N(C(CCCCCC)CCCCCC)C(=O)C(C=9)C%10%18)c9sc%10c%17c%18c%19c(c%20ccc%21c%22c(cc(c%10c89)c%18c%20%22)C(=O)N(C(CCC)CCC)C%21=O)C=CC8C(=O)N(C(CCCCCC)CCCCCC)C(=O)C(=C%17)C%198)=CC8C(=O)N(C(CCCCCC)CCCCCC)C(=O)C(=CC=%15)C%168)c%11c%13%14)C(=O)N(C(CCCCCC)CCCCCC)C%12=O)sc7c7cc(c2c3c67)C1=O)C=C1C(=O)N(C(CCCCCC)CCCCCC)C(=O)C(C=C4)C15,0.92,14.7,56.00000000000001,7.69,7.573440000000001,1.515734720416122,,,,,,,,,,,,,,,,,-5.22,-3.64,1.58,-6.21,-3.75,2.46
96996,10.1021/acs.chemmater.8b01089.s001,10.1021/acs.chemmater.8b01089.s001,PBDB-T,,PBDB-T,,CCCCC(CC)Cc1ccc(-c2c3cc(-c4ccc(-c5sc(-c6ccc(C)s6)c6c5C(=O)c5c(CC(CC)CCCC)sc(CC(CC)CCCC)c5C6=O)s4)sc3c(-c3ccc(CC(CC)CCCC)s3)c3cc(C)sc23)s1,CCCCCCCCCCCCc1cc2c3c(sc2c2c(CCCCCCCCCCCC)cc4c5c(sc4c12)-c1sc(/C=C2\C(=O)c4cc(F)c(F)cc4C2=C(C#N)C#N)cc1C5(c1ccc(CCCCCC)cc1)c1ccc(CCCCCC)cc1)-c1sc(/C=C2\C(=O)c4cc(F)c(F)cc4C2=C(C#N)C#N)cc1C3(c1ccc(CCCCCC)cc1)c1ccc(CCCCCC)cc1,0.88,15.19,56.3,7.52,7.5257336,0.0762446808510653,,,,,,,,,,,,,,,,,-5.36,-3.54,1.82,-5.43,-3.94,1.49
96997,10.1021/acs.chemmater.8b01089.s001,10.1021/acs.chemmater.8b01089.s001,PBDB-T,,PBDB-T,,CCCCC(CC)Cc1ccc(-c2c3cc(-c4ccc(-c5sc(-c6ccc(C)s6)c6c5C(=O)c5c(CC(CC)CCCC)sc(CC(CC)CCCC)c5C6=O)s4)sc3c(-c3ccc(CC(CC)CCCC)s3)c3cc(C)sc23)s1,CCCCCCCCCCCCc1cc2c3c(sc2c2c(CCCCCCCCCCCC)cc4c5c(sc4c12)-c1sc(/C=C2\C(=O)c4ccccc4C2=C(C#N)C#N)cc1C5(c1ccc(CCCCCC)cc1)c1ccc(CCCCCC)cc1)-c1sc(/C=C2\C(=O)c4ccccc4C2=C(C#N)C#N)cc1C3(c1ccc(CCCCCC)cc1)c1ccc(CCCCCC)cc1,1.0,12.69,57.6,7.31,7.309439999999999,0.0076607387140918,,,,,,,,,,,,,,,,,-5.36,-3.54,1.82,-5.37,-3.73,1.64
96998,10.1021/acs.chemmater.8b04668,10.1021/acs.chemmater.8b04668,PTB7-Th,FPIC,PTB7-Th,FPIC,CCCCC(CC)COC(=O)c1sc2c(-c3cc4c(-c5ccc(CC(CC)CCCC)s5)c5sc(C)cc5c(-c5ccc(CC(CC)CCCC)s5)c4s3)sc(C)c2c1F,CCCCCCc1ccc(C2(c3ccc(CCCCCC)cc3)c3c(cc4ccc5c6c(cc7ccc3c4c75)-c3sc4cc(/C=C5\C(=O)c7cc(F)c(F)cc7C5=C(C#N)C#N)sc4c3C6(c3ccc(CCCCCC)cc3)c3ccc(CCCCCC)cc3)-c3sc4cc(/C=C5\C(=O)c6cc(F)c(F)cc6C5=C(C#N)C#N)sc4c32)cc1,0.755,15.3,73.1,8.45,8.444146499999999,0.0692721893491197,,,1:2,DPE,DPE,,,,,,,,,,,,-5.2,-3.59,1.61,-5.75,-3.97,1.78
96999,10.1021/acs.chemmater.8b04668,10.1021/acs.chemmater.8b04668,PTB7-Th,F8IC,PTB7-Th,F8IC,CCCCC(CC)COC(=O)c1sc2c(-c3cc4c(-c5ccc(CC(CC)CCCC)s5)c5sc(C)cc5c(-c5ccc(CC(CC)CCCC)s5)c4s3)sc(C)c2c1F,CCCCCCc1ccc(C2(c3ccc(CCCCCC)cc3)c3c(sc4cc(/C=C5\C(=O)c6cc(F)c(F)cc6C5=C(C#N)C#N)sc34)-c3sc4c5c(sc4c32)-c2sc3cc(/C=C4\C(=O)c6cc(F)c(F)cc6C4=C(C#N)C#N)sc3c2C5(c2ccc(CCCCCC)cc2)c2ccc(CCCCCC)cc2)cc1,0.645,23.3,63.4,9.55,9.528069,0.2296439790575954,,,1:2,DPE,DPE,,inverted,,ZnO,,MoO3,,,,,,-5.2,-3.59,1.61,-5.47,-4.06,1.41
97000,10.1021/acs.chemmater.8b05316.s001,10.1021/acs.chemmater.8b05316.s001,,BTA3,,BTA3,CCCCCCCCC(CCCCCC)Cn1nc2c(-c3ccc(C)s3)c(F)c(F)c(-c3ccc(-c4cc5c(-c6cc(Cl)c(CC(CC)CCCC)s6)c6sc(C)cc6c(-c6cc(Cl)c(CC(CC)CCCC)s6)c5s4)s3)c2n1,[C-]#[N+]/C(C#N)=c1/s/c(=C\c2ccc(-c3cc4c(s3)-c3cc5c(cc3C4(c3ccc(CCCCCC)cc3)c3ccc(CCCCCC)cc3)-c3sc(-c4ccc(/C=c6\sc(=C(C#N)C#N)n(CC)c6=O)c6nn(CCCCCCCC)nc46)cc3C5(c3ccc(CCCCCC)cc3)c3ccc(CCCCCC)cc3)c3nn(CCCCCCCC)nc23)c(=O)n1CC,1.24,13.16,66.60000000000001,10.5,10.8680544,3.505280000000001,,,,,,,,,,,,,,,,,-5.39,-3.45,1.94,-5.49,-3.73,1.76
97001,10.1021/acs.chemmater.8b05316.s001,10.1021/acs.chemmater.8b05316.s001,J52,BTA3,J52,BTA3,CCCCCCCCC(CCCCCC)Cn1nc2c(-c3ccc(C)s3)c(F)c(F)c(-c3ccc(-c4cc5c(-c6ccc(CC(CC)CCCC)s6)c6sc(C)cc6c(-c6ccc(CC(CC)CCCC)s6)c5s4)s3)c2n1,[C-]#[N+]/C(C#N)=c1/s/c(=C\c2ccc(-c3cc4c(s3)-c3cc5c(cc3C4(c3ccc(CCCCCC)cc3)c3ccc(CCCCCC)cc3)-c3sc(-c4ccc(/C=c6\sc(=C(C#N)C#N)n(CC)c6=O)c6nn(CCCCCCCC)nc46)cc3C5(c3ccc(CCCCCC)cc3)c3ccc(CCCCCC)cc3)c3nn(CCCCCCCC)nc23)c(=O)n1CC,1.07,14.62,60.3,9.41,9.4329702,0.2441041445270946,,,,,,,,,,,,,,,,,-5.13,-3.22,1.91,-5.49,-3.73,1.76
97002,10.1021/acs.chemmater.9b00980.s001,10.1021/acs.chemmater.9b00980.s001,PBDB-TF,C8-ITCC-Cl,PBDB-TF,C8-ITCC-Cl,CCCCC(CC)Cc1sc(-c2c3cc(-c4ccc(-c5sc(-c6ccc(C)s6)c6c5C(=O)c5c(CC(CC)CCCC)sc(CC(CC)CCCC)c5C6=O)s4)sc3c(-c3cc(F)c(CC(CC)CCCC)s3)c3cc(C)sc23)cc1F,CCCCCCCCC1(CCCCCCCC)c2cc3c(cc2-c2sc4cc(/C=C5\C(=O)c6sc(Cl)cc6C5=C(C#N)C#N)sc4c21)C(CCCCCCCC)(CCCCCCCC)c1c-3sc2cc(/C=C3\C(=O)c4cc(Cl)sc4C3=C(C#N)C#N)sc12,0.95,17.9,73.0,12.7,12.41365,2.254724409448809,,,,,,,,,,,,,,,,,-5.4,-3.64,1.76,-5.5,-3.93,1.57
97004,10.1021/acs.chemmater.9b00980.s001,10.1021/acs.chemmater.9b00980.s001,PBDB-TF,C8-ITCC,PBDB-TF,C8-ITCC,CCCCC(CC)Cc1sc(-c2c3cc(-c4ccc(-c5sc(-c6ccc(C)s6)c6c5C(=O)c5c(CC(CC)CCCC)sc(CC(CC)CCCC)c5C6=O)s4)sc3c(-c3cc(F)c(CC(CC)CCCC)s3)c3cc(C)sc23)cc1F,CCCCCCCCC1(CCCCCCCC)c2cc3c(cc2-c2sc4cc(/C=C5\C(=O)c6sccc6C5=C(C#N)C#N)sc4c21)C(CCCCCCCC)(CCCCCCCC)c1c-3sc2cc(/C=C3\C(=O)c4ccsc4C3=C(C#N)C#N)sc12,1.04,16.1,63.0,10.8,10.548720000000005,2.3266666666666453,,,,,,,,,,,,,,,,,-5.4,-3.64,1.76,-5.45,-3.85,1.6
