Repository: JiYiqaq/PCE-KA-GNN

# Data directory

- `raw/Active_Database.csv` is the immutable source dataset bundled under CC BY 4.0. Do not overwrite it with processed data.
- `processed/` is created and populated by the training pipeline. Generated `.pt` and `.pth` caches are intentionally ignored by Git because they can exceed GitHub's normal single-file limit.

See `../DATA_LICENSE.md` for provenance, license and checksum information.

File: data/raw/Active_Database.csv (part 337 of 471)
id,doi,doi_norm,donor,acceptor,donor_canonical,acceptor_canonical,donor_smiles,acceptor_smiles,voc,jsc,ff,pce,pce_recomputed,pce_relative_error_percent,pce_avg,pce_best,d_a_ratio,additive,additive_canonical,additive_ratio,device_structure,device_type,etl,etl_canonical,htl,htl_canonical,active_layer_thickness,solvent,solvent_canonical,annealing_temp,homo_d,lumo_d,eg_d,homo_a,lumo_a,eg_a
97006,10.1021/acs.chemmater.9b01242,10.1021/acs.chemmater.9b01242,PBDB-T-2F,TRID-4F,PBDB-TF,,CCCCC(CC)Cc1sc(-c2c3cc(-c4ccc(-c5sc(-c6ccc(C)s6)c6c5C(=O)c5c(CC(CC)CCCC)sc(CC(CC)CCCC)c5C6=O)s4)sc3c(-c3cc(F)c(CC(CC)CCCC)s3)c3cc(C)sc23)cc1F,CCCCCCc1ccc(C2(c3ccc(CCCCCC)cc3)c3cc4c(cc3-c3[se]c5cc(/C=C6\C(=O)c7cc(F)c(F)cc7C6=C(C#N)C#N)sc5c32)C(c2ccc(CCCCCC)cc2)(c2ccc(CCCCCC)cc2)c2c-4[se]c3cc(/C=C4\C(=O)c5cc(F)c(F)cc5C4=C(C#N)C#N)sc23)cc1,0.873,18.37,73.9,12.33,11.851350390000002,3.881991970802903,11.95,12.33,1:1.5,"1,8-diiodooctane (DIO)",,0.25%,ITO/PEDOT:PSS/PBDB-T-2F:TRID-4F/Bis-C60/Ag,,Bis-C60,,PEDOT:PSS,,,chlorobenzene,,100.0,-5.45,-3.65,1.8,-5.52,-3.9,1.62
97007,10.1021/acs.chemmater.9b01242,10.1021/acs.chemmater.9b01242,PBDB-T-2F,SRID-4F,PBDB-TF,,CCCCC(CC)Cc1sc(-c2c3cc(-c4ccc(-c5sc(-c6ccc(C)s6)c6c5C(=O)c5c(CC(CC)CCCC)sc(CC(CC)CCCC)c5C6=O)s4)sc3c(-c3cc(F)c(CC(CC)CCCC)s3)c3cc(C)sc23)cc1F,CCCCCCc1ccc(C2(c3ccc(CCCCCC)cc3)c3cc4c(cc3-c3sc5cc(/C=C6\C(=O)c7cc(F)c(F)cc7C6=C(C#N)C#N)[se]c5c32)C(c2ccc(CCCCCC)cc2)(c2ccc(CCCCCC)cc2)c2c-4sc3cc(/C=C4\C(=O)c5cc(F)c(F)cc5C4=C(C#N)C#N)[se]c23)cc1,0.843,20.29,74.7,13.05,12.77703909,2.091654482758621,12.78,13.05,1:1,"1,8-diiodooctane (DIO)",,0.25%,ITO/PEDOT:PSS/PBDB-T-2F:SRID-4F/Bis-C60/Ag,,Bis-C60,,PEDOT:PSS,,,chlorobenzene,,100.0,-5.45,-3.65,1.8,-5.52,-3.9,1.62
97008,10.1021/acs.chemmater.9b01242,10.1021/acs.chemmater.9b01242,PBDB-T-2F,IT-4F,PBDB-TF,IT-4F,CCCCC(CC)Cc1sc(-c2c3cc(-c4ccc(-c5sc(-c6ccc(C)s6)c6c5C(=O)c5c(CC(CC)CCCC)sc(CC(CC)CCCC)c5C6=O)s4)sc3c(-c3cc(F)c(CC(CC)CCCC)s3)c3cc(C)sc23)cc1F,CCCCCCc1ccc(C2(c3ccc(CCCCCC)cc3)c3cc4c(cc3-c3sc5cc(/C=C6\C(=O)c7cc(F)c(F)cc7C6=C(C#N)C#N)sc5c32)C(c2ccc(CCCCCC)cc2)(c2ccc(CCCCCC)cc2)c2c-4sc3cc(/C=C4\C(=O)c5cc(F)c(F)cc5C4=C(C#N)C#N)sc23)cc1,0.862,19.19,75.2,12.63,12.43941856,1.5089583531274802,12.45,12.63,1:1,"1,8-diiodooctane (DIO)",,0.25%,ITO/PEDOT:PSS/PBDB-T-2F:IT-4F/Bis-C60/Ag,,Bis-C60,,PEDOT:PSS,,,chlorobenzene,,100.0,-5.45,-3.65,1.8,-5.57,-3.89,1.68
97009,10.1021/acs.chemmater.9b02943.s001,10.1021/acs.chemmater.9b02943.s001,PBDB-TF,,PBDB-TF,,CCCCC(CC)Cc1sc(-c2c3cc(-c4ccc(-c5sc(-c6ccc(C)s6)c6c5C(=O)c5c(CC(CC)CCCC)sc(CC(CC)CCCC)c5C6=O)s4)sc3c(-c3cc(F)c(CC(CC)CCCC)s3)c3cc(C)sc23)cc1F,CCCCCCc1ccc(C2(c3ccc(CCCCCC)cc3)c3c(-c4ccc([Si](CCC)(CCC)CCC)s4)c4c(c(-c5ccc([Si](CCC)(CCC)CCC)s5)c3-c3sc5c(sc6cc(/C=C7\C(=O)c8cc(F)c(F)cc8C7=C(C#N)C#N)sc65)c32)C(c2ccc(CCCCCC)cc2)(c2ccc(CCCCCC)cc2)c2c-4sc3c2sc2cc(/C=C4\C(=O)c5cc(F)c(F)cc5C4=C(C#N)C#N)sc23)cc1,0.87,21.3,68.7,13.0,12.730797,2.070792307692302,,,,,,,,,,,,,,,,,-5.54,-3.65,1.89,-5.56,-3.99,1.57
97010,10.1021/acs.chemmater.9b02943.s001,10.1021/acs.chemmater.9b02943.s001,PBDB-TF,IT-4F,PBDB-TF,IT-4F,CCCCC(CC)Cc1sc(-c2c3cc(-c4ccc(-c5sc(-c6ccc(C)s6)c6c5C(=O)c5c(CC(CC)CCCC)sc(CC(CC)CCCC)c5C6=O)s4)sc3c(-c3cc(F)c(CC(CC)CCCC)s3)c3cc(C)sc23)cc1F,CCCCCCc1ccc(C2(c3ccc(CCCCCC)cc3)c3cc4c(cc3-c3sc5cc(/C=C6\C(=O)c7cc(F)c(F)cc7C6=C(C#N)C#N)sc5c32)C(c2ccc(CCCCCC)cc2)(c2ccc(CCCCCC)cc2)c2c-4sc3cc(/C=C4\C(=O)c5cc(F)c(F)cc5C4=C(C#N)C#N)sc23)cc1,0.835,20.6,74.9,13.1,12.883549,1.6522977099236584,,,,,,,,,,,,,,,,,-5.54,-3.65,1.89,-5.71,-4.15,1.56
97011,10.1021/acs.chemmater.9b02943.s001,10.1021/acs.chemmater.9b02943.s001,PBDB-TF,Y6,PBDB-TF,Y6,CCCCC(CC)Cc1sc(-c2c3cc(-c4ccc(-c5sc(-c6ccc(C)s6)c6c5C(=O)c5c(CC(CC)CCCC)sc(CC(CC)CCCC)c5C6=O)s4)sc3c(-c3cc(F)c(CC(CC)CCCC)s3)c3cc(C)sc23)cc1F,CCCCCCCCCCCc1c(/C=C2\C(=O)c3cc(F)c(F)cc3C2=C(C#N)C#N)sc2c1sc1c3c4nsnc4c4c5sc6c(CCCCCCCCCCC)c(/C=C7\C(=O)c8cc(F)c(F)cc8C7=C(C#N)C#N)sc6c5n(CC(CC)CCCC)c4c3n(CC(CC)CCCC)c21,0.837,24.7,73.6,15.5,15.2159904,1.8323200000000064,,,,,,,,,,,,,,,,,-5.54,-3.65,1.89,-5.62,-4.11,1.51
97012,10.1021/acs.chemmater.9b03327,10.1021/acs.chemmater.9b03327,T2-BTDF-(TE2),IT-4F,T2-BTDF-(TE2),IT-4F,CCCCCCCCCCCCC(CCCCCCCCCC)COC(=O)c1cc(-c2cc(C(=O)OCC(CCCCCCCCCC)CCCCCCCCCCCC)c(-c3ccc(-c4c(F)c(F)c(C)c5nsnc45)s3)s2)sc1-c1ccc(C)s1,CCCCCCc1ccc(C2(c3ccc(CCCCCC)cc3)c3cc4c(cc3-c3sc5cc(/C=C6\C(=O)c7cc(F)c(F)cc7C6=C(C#N)C#N)sc5c32)C(c2ccc(CCCCCC)cc2)(c2ccc(CCCCCC)cc2)c2c-4sc3cc(/C=C4\C(=O)c5cc(F)c(F)cc5C4=C(C#N)C#N)sc23)cc1,0.8,6.7,68.0,3.61,3.6448,0.9639889196675948,,,1:1.5,DIO,DIO,,conventional,conventional,PFN-Br,PFN-Br,PEDOT:PSS,PEDOT:PSS,,chlorobenzene,chlorobenzene,,-5.66,-3.6,2.06,-5.96,-4.42,1.54
97013,10.1021/acs.chemmater.9b03327,10.1021/acs.chemmater.9b03327,T2-BTDF-(TE2),ITIC,T2-BTDF-(TE2),ITIC,CCCCCCCCCCCCC(CCCCCCCCCC)COC(=O)c1cc(-c2cc(C(=O)OCC(CCCCCCCCCC)CCCCCCCCCCCC)c(-c3ccc(-c4c(F)c(F)c(C)c5nsnc45)s3)s2)sc1-c1ccc(C)s1,CCCCCCc1ccc(C2(c3ccc(CCCCCC)cc3)c3cc4c(cc3-c3sc5cc(/C=C6\C(=O)c7ccccc7C6=C(C#N)C#N)sc5c32)C(c2ccc(CCCCCC)cc2)(c2ccc(CCCCCC)cc2)c2c-4sc3cc(/C=C4\C(=O)c5ccccc5C4=C(C#N)C#N)sc23)cc1,0.98,5.8,52.0,2.93,2.95568,0.8764505119453748,,,1:1.5,DIO,DIO,,conventional,conventional,PFN-Br,PFN-Br,PEDOT:PSS,PEDOT:PSS,,chlorobenzene,chlorobenzene,,-5.66,-3.6,2.06,-5.89,-4.29,1.6
97014,10.1021/acs.chemmater.9b03327,10.1021/acs.chemmater.9b03327,T2-BTDF-(TE2),O-IDTBR,T2-BTDF-(TE2),O-IDTBR,CCCCCCCCCCCCC(CCCCCCCCCC)COC(=O)c1cc(-c2cc(C(=O)OCC(CCCCCCCCCC)CCCCCCCCCCCC)c(-c3ccc(-c4c(F)c(F)c(C)c5nsnc45)s3)s2)sc1-c1ccc(C)s1,CCCCCCCCC1(CCCCCCCC)c2cc3c(cc2-c2sc(-c4ccc(/C=C5\SC(=S)N(CC)C5=O)c5nsnc45)cc21)C(CCCCCCCC)(CCCCCCCC)c1cc(-c2ccc(/C=C4\SC(=S)N(CC)C4=O)c4nsnc24)sc1-3,1.01,2.7,50.0,1.38,1.3635000000000002,1.1956521739130246,,,1:1.5,DIO,DIO,,conventional,conventional,PFN-Br,PFN-Br,PEDOT:PSS,PEDOT:PSS,,chlorobenzene,chlorobenzene,,-5.66,-3.6,2.06,-5.73,-3.92,1.81
97015,10.1021/acs.chemmater.9b03327,10.1021/acs.chemmater.9b03327,TE2-BTDF-(T2),IT-4F,TE2-BTDF-(T2),IT-4F,CCCCCCCCCCCCC(CCCCCCCCCC)COC(=O)c1cc(-c2c(F)c(F)c(-c3cc(C(=O)OCC(CCCCCCCCCC)CCCCCCCCCCCC)c(-c4ccc(-c5ccc(C)s5)s4)s3)c3nsnc23)sc1C,CCCCCCc1ccc(C2(c3ccc(CCCCCC)cc3)c3cc4c(cc3-c3sc5cc(/C=C6\C(=O)c7cc(F)c(F)cc7C6=C(C#N)C#N)sc5c32)C(c2ccc(CCCCCC)cc2)(c2ccc(CCCCCC)cc2)c2c-4sc3cc(/C=C4\C(=O)c5cc(F)c(F)cc5C4=C(C#N)C#N)sc23)cc1,0.86,11.1,70.0,6.69,6.682199999999999,0.1165919282511414,,,1:1.5,DIO,DIO,,conventional,conventional,PFN-Br,PFN-Br,PEDOT:PSS,PEDOT:PSS,,chlorobenzene,chlorobenzene,,-5.76,-3.59,2.17,-5.96,-4.42,1.54
97016,10.1021/acs.chemmater.9b03327,10.1021/acs.chemmater.9b03327,TE2-BTDF-(T2),ITIC,TE2-BTDF-(T2),ITIC,CCCCCCCCCCCCC(CCCCCCCCCC)COC(=O)c1cc(-c2c(F)c(F)c(-c3cc(C(=O)OCC(CCCCCCCCCC)CCCCCCCCCCCC)c(-c4ccc(-c5ccc(C)s5)s4)s3)c3nsnc23)sc1C,CCCCCCc1ccc(C2(c3ccc(CCCCCC)cc3)c3cc4c(cc3-c3sc5cc(/C=C6\C(=O)c7ccccc7C6=C(C#N)C#N)sc5c32)C(c2ccc(CCCCCC)cc2)(c2ccc(CCCCCC)cc2)c2c-4sc3cc(/C=C4\C(=O)c5ccccc5C4=C(C#N)C#N)sc23)cc1,1.0,4.4,55.00000000000001,2.3,2.4200000000000004,5.21739130434785,,,1:1.5,DIO,DIO,,conventional,conventional,PFN-Br,PFN-Br,PEDOT:PSS,PEDOT:PSS,,chlorobenzene,chlorobenzene,,-5.76,-3.59,2.17,-5.89,-4.29,1.6
97017,10.1021/acs.chemmater.9b03327,10.1021/acs.chemmater.9b03327,TE2-BTDF-(T2),O-IDTBR,TE2-BTDF-(T2),O-IDTBR,CCCCCCCCCCCCC(CCCCCCCCCC)COC(=O)c1cc(-c2c(F)c(F)c(-c3cc(C(=O)OCC(CCCCCCCCCC)CCCCCCCCCCCC)c(-c4ccc(-c5ccc(C)s5)s4)s3)c3nsnc23)sc1C,CCCCCCCCC1(CCCCCCCC)c2cc3c(cc2-c2sc(-c4ccc(/C=C5\SC(=S)N(CC)C5=O)c5nsnc45)cc21)C(CCCCCCCC)(CCCCCCCC)c1cc(-c2ccc(/C=C4\SC(=S)N(CC)C4=O)c4nsnc24)sc1-3,1.04,0.6,51.0,0.31,0.31824,2.6580645161290404,,,1:1.5,DIO,DIO,,conventional,conventional,PFN-Br,PFN-Br,PEDOT:PSS,PEDOT:PSS,,chlorobenzene,chlorobenzene,,-5.76,-3.59,2.17,-5.73,-3.92,1.81
97018,10.1021/acs.chemmater.9b03333,10.1021/acs.chemmater.9b03333,PTB7-Th,ITIC,PTB7-Th,ITIC,CCCCC(CC)COC(=O)c1sc2c(-c3cc4c(-c5ccc(CC(CC)CCCC)s5)c5sc(C)cc5c(-c5ccc(CC(CC)CCCC)s5)c4s3)sc(C)c2c1F,CCCCCCc1ccc(C2(c3ccc(CCCCCC)cc3)c3cc4c(cc3-c3sc5cc(/C=C6\C(=O)c7ccccc7C6=C(C#N)C#N)sc5c32)C(c2ccc(CCCCCC)cc2)(c2ccc(CCCCCC)cc2)c2c-4sc3cc(/C=C4\C(=O)c5ccccc5C4=C(C#N)C#N)sc23)cc1,0.81,14.77,54.0,6.44,6.4603980000000005,0.3167391304347847,,,,,,,,,,,,,,,,,-5.23,-3.64,1.59,-5.51,-3.84,1.67
97019,10.1021/acs.chemmater.9b03935,10.1021/acs.chemmater.9b03935,PDCBT,ITIC,PDCBT,ITIC,CCCCCCC(CCCC)COC(=O)c1cc(-c2cc(C(=O)OCC(CCCC)CCCCCC)c(-c3ccc(C)s3)s2)sc1-c1ccc(C)s1,CCCCCCc1ccc(C2(c3ccc(CCCCCC)cc3)c3cc4c(cc3-c3sc5cc(/C=C6\C(=O)c7ccccc7C6=C(C#N)C#N)sc5c32)C(c2ccc(CCCCCC)cc2)(c2ccc(CCCCCC)cc2)c2c-4sc3cc(/C=C4\C(=O)c5ccccc5C4=C(C#N)C#N)sc23)cc1,0.928,16.44,57.8,8.82,8.81815296,0.0209414965986334,,,1:1,,,,,inverted,ZnO,,MoO3,,100.0,,,,-5.31,-3.0,2.31,-5.51,-3.78,1.73
97020,10.1021/acs.chemmater.9b03935,10.1021/acs.chemmater.9b03935,PBDB-T,ITIC,PBDB-T,ITIC,CCCCC(CC)Cc1ccc(-c2c3cc(-c4ccc(-c5sc(-c6ccc(C)s6)c6c5C(=O)c5c(CC(CC)CCCC)sc(CC(CC)CCCC)c5C6=O)s4)sc3c(-c3ccc(CC(CC)CCCC)s3)c3cc(C)sc23)s1,CCCCCCc1ccc(C2(c3ccc(CCCCCC)cc3)c3cc4c(cc3-c3sc5cc(/C=C6\C(=O)c7ccccc7C6=C(C#N)C#N)sc5c32)C(c2ccc(CCCCCC)cc2)(c2ccc(CCCCCC)cc2)c2c-4sc3cc(/C=C4\C(=O)c5ccccc5C4=C(C#N)C#N)sc23)cc1,0.887,16.87,62.8,9.4,9.39719732,0.029815744680854,,,1:1,,,,,inverted,ZnO,,MoO3,,100.0,,,,-5.33,-2.92,2.41,-5.51,-3.78,1.73
97021,10.1021/acs.chemmater.9b03935,10.1021/acs.chemmater.9b03935,P3HT,ITIC,P3HT,ITIC,CCCCCCc1cc(C)sc1C,CCCCCCc1ccc(C2(c3ccc(CCCCCC)cc3)c3cc4c(cc3-c3sc5cc(/C=C6\C(=O)c7ccccc7C6=C(C#N)C#N)sc5c32)C(c2ccc(CCCCCC)cc2)(c2ccc(CCCCCC)cc2)c2c-4sc3cc(/C=C4\C(=O)c5ccccc5C4=C(C#N)C#N)sc23)cc1,0.674,4.53,37.1,1.13,1.1327446200000002,0.2428867256637441,,,1:1,,,,,inverted,ZnO,,MoO3,,100.0,,,,-5.1,-2.76,2.34,-5.51,-3.78,1.73
97022,10.1021/acs.joc.7b00272,10.1021/acs.joc.7b00272,PCE10,13,PTB7-Th,13,CCCCC(CC)COC(=O)c1sc2c(-c3cc4c(-c5ccc(CC(CC)CCCC)s5)c5sc(C)cc5c(-c5ccc(CC(CC)CCCC)s5)c4s3)sc(C)c2c1F,CCCCCC(CCCCC)N1C(=O)C2=C(CC(C)(C)C)C=c3c4c(c5cccc6c(-c7cc8c(-c9ccc(CC(CC)CCCC)s9)c9sc(-c%10ccc%11c%12c%13c(c%14cccc%10c%14%11)C=C(CC(C)(C)C)C%10C(=O)N(C(CCCCC)CCCCC)C(=O)C(=C(CC(C)(C)C)C=%12)C%13%10)cc9c(-c9ccc(CC(CC)CCCC)s9)c8s7)ccc3c65)C=C(CC(C)(C)C)C(C1=O)C24,0.7,0.4,40.0,0.1,0.1119999999999999,11.999999999999982,,,1:1,,,,ITO/ZnO/donor:acceptor/MoO3/Ag,inverted,ZnO,,MoO3,,100.0,,,,-5.22,-3.64,1.58,-5.66,-3.67,1.99
97023,10.1021/acs.joc.7b00272,10.1021/acs.joc.7b00272,PCE10,10,PTB7-Th,10,CCCCC(CC)COC(=O)c1sc2c(-c3cc4c(-c5ccc(CC(CC)CCCC)s5)c5sc(C)cc5c(-c5ccc(CC(CC)CCCC)s5)c4s3)sc(C)c2c1F,CCCCCC(CCCCC)N1C(=O)C2=C(CC(C)(C)C)C=c3c4c(c5cccc6c(-c7cc8c(OCC(CC)CCCC)c9sc(-c%10ccc%11c%12c%13c(c%14cccc%10c%14%11)C=C(CC(C)(C)C)C%10C(=O)N(C(CCCCC)CCCCC)C(=O)C(=C(CC(C)(C)C)C=%12)C%13%10)cc9c(OCC(CC)CCCC)c8s7)ccc3c65)C=C(CC(C)(C)C)C(C1=O)C24,0.66,0.3,42.0,0.1,0.08316,16.839999999999993,,,1:1,,,,ITO/ZnO/donor:acceptor/MoO3/Ag,inverted,ZnO,,MoO3,,100.0,,,,-5.22,-3.64,1.58,-5.63,-3.68,1.95
97025,10.1021/acs.joc.7b00272,10.1021/acs.joc.7b00272,PCE10,9,PTB7-Th,9,CCCCC(CC)COC(=O)c1sc2c(-c3cc4c(-c5ccc(CC(CC)CCCC)s5)c5sc(C)cc5c(-c5ccc(CC(CC)CCCC)s5)c4s3)sc(C)c2c1F,CCCCCC(CCCCC)N1C(=O)C2=C(CC(C)(C)C)C=c3c4c(c5cccc6c(-c7ccc(-c8ccc(-c9ccc%10c%11c%12c(c%13cccc9c%13%10)C=C(CC(C)(C)C)C9C(=O)N(C(CCCCC)CCCCC)C(=O)C(=C(CC(C)(C)C)C=%11)C%129)s8)s7)ccc3c65)C=C(CC(C)(C)C)C(C1=O)C24,0.8,6.73,22.0,1.3,1.18448,8.886153846153851,,1.3,1:1,,,,ITO/ZnO/donor:acceptor/MoO3/Ag,inverted,ZnO,,MoO3,,100.0,,,,-5.22,-3.64,1.58,-5.63,-3.72,1.91
97027,10.1021/acs.joc.7b00272,10.1021/acs.joc.7b00272,PCE10,7,PTB7-Th,7,CCCCC(CC)COC(=O)c1sc2c(-c3cc4c(-c5ccc(CC(CC)CCCC)s5)c5sc(C)cc5c(-c5ccc(CC(CC)CCCC)s5)c4s3)sc(C)c2c1F,CCCCCC(CCCCC)N1C(=O)C2=C(CC(C)(C)C)C=c3c4c(c5cccc6c(-c7ccc(-c8ccc9c%10c%11c(c%12cccc8c%129)C=C(C(C)(C)C)C8C(=O)N(C(CCCCC)CCCCC)C(=O)C(=C(CC(C)(C)C)C=%10)C%118)cc7)ccc3c65)C=C(CC(C)(C)C)C(C1=O)C24,0.75,0.2,44.0,0.1,0.066,33.999999999999986,,,1:1,,,,ITO/ZnO/donor:acceptor/MoO3/Ag,inverted,ZnO,,MoO3,,100.0,,,,-5.22,-3.64,1.58,-5.77,-3.68,2.09
97028,10.1021/acs.joc.7b00272,10.1021/acs.joc.7b00272,PCE10,8,PTB7-Th,8,CCCCC(CC)COC(=O)c1sc2c(-c3cc4c(-c5ccc(CC(CC)CCCC)s5)c5sc(C)cc5c(-c5ccc(CC(CC)CCCC)s5)c4s3)sc(C)c2c1F,CCCCCC(CCCCC)N1C(=O)C2=C(CC(C)(C)C)C=c3c4c(c5cccc6c(-c7ccc(-c8ccc9c%10c%11c(c%12cccc8c%129)C=C(CC(C)(C)C)C8C(=O)N(C(CCCCC)CCCCC)C(=O)C(=C(CC(C)(C)C)C=%10)C%118)s7)ccc3c65)C=C(CC(C)(C)C)C(C1=O)C24,0.68,0.2,44.0,0.1,0.05984,40.16,,,1:1,,,,ITO/ZnO/donor:acceptor/MoO3/Ag,inverted,ZnO,,MoO3,,100.0,,,,-5.22,-3.64,1.58,-5.77,-3.76,2.01
97029,10.1021/acs.joc.7b00272,10.1021/acs.joc.7b00272,PCE10,14,PTB7-Th,14,CCCCC(CC)COC(=O)c1sc2c(-c3cc4c(-c5ccc(CC(CC)CCCC)s5)c5sc(C)cc5c(-c5ccc(CC(CC)CCCC)s5)c4s3)sc(C)c2c1F,CCCCCCc1ccc(C2(c3ccc(CCCCCC)cc3)c3cc4c(cc3-c3sc(-c5ccc6c7c8c(c9cccc5c96)C=C(CC(C)(C)C)C5C(=O)N(C(CCCCC)CCCCC)C(=O)C(=C(CC(C)(C)C)C=7)C85)cc32)C(c2ccc(CCCCCC)cc2)(c2ccc(CCCCCC)cc2)c2cc(-c3ccc5c6c7c(c8cccc3c85)C=C(CC(C)(C)C)C3C(=O)N(C(CCCCC)CCCCC)C(=O)C(=C(CC(C)(C)C)C=6)C73)sc2-4)cc1,0.7,0.4,38.0,0.1,0.1064,6.399999999999989,,,1:1,,,,ITO/ZnO/donor:acceptor/MoO3/Ag,inverted,ZnO,,MoO3,,100.0,,,,-5.22,-3.64,1.58,-5.56,-3.67,1.89
97030,10.1021/acs.jpcc.0c05654.s001,10.1021/acs.jpcc.0c05654.s001,PTQ10,ZITI-C,PTQ10,ZITI-C,CCCCCCCCC(CCCCCC)COc1cnc2c(C)c(F)c(F)c(-c3ccc(C)s3)c2n1,CCCCCCC(CCCC)CC1(CC(CCCC)CCCCCC)C2=C(c3cc4c(cc31)Cc1cc(/C=C3\C(=O)c5cc(F)c(F)cc5C3=C(C#N)C#N)sc1-4)C(CC(CCCC)CCCCCC)(CC(CCCC)CCCCCC)c1cc3c(cc12)-c1sc(/C=C2\C(=O)c4cc(F)c(F)cc4C2=C(C#N)C#N)cc1C3,0.93,20.11,68.89999999999999,13.13,12.885884699999998,1.859217821782197,,,,,,,,,,,,,,,,,-5.6,-3.52,2.08,-5.65,-3.81,1.84
97031,10.1021/acs.jpcc.0c05654.s001,10.1021/acs.jpcc.0c05654.s001,PTQ10,,PTQ10,,CCCCCCCCC(CCCCCC)COc1cnc2c(C)c(F)c(F)c(-c3ccc(C)s3)c2n1,CCCCCCC(CCCC)CC1(CC(CCCC)CCCCCC)C2=C(c3cc4c5sc(/C=C6\C(=O)c7cc(F)c(F)cc7C6=C(C#N)C#N)cc5n(C)c4cc31)C(CC(CCCC)CCCCCC)(CC(CCCC)CCCCCC)c1cc3c(cc12)c1sc(/C=C2\C(=O)c4cc(F)c(F)cc4C2=C(C#N)C#N)cc1n3C,0.93,11.88,57.7,7.39,6.374926800000001,13.73576725304464,,,,,,,,,,,,,,,,,-5.6,-3.52,2.08,-5.53,-3.82,1.71
97032,10.1021/acs.jpcc.6b07778,10.1021/acs.jpcc.6b07778,PffBT4T-2OD,BAF-2HDT,PffBT4T-2OD,BAF-2HDT,CCCCCCCCCCC(CCCCCCCC)Cc1cc(-c2c(F)c(F)c(-c3cc(CC(CCCCCCCC)CCCCCCCCCC)c(-c4ccc(-c5ccc(C)s5)s4)s3)c3nsnc23)sc1C,CCCCCCCCCCC1(CCCCCCCCCC)c2cc(-c3ccc(C=C4SC(SCCCCCC)=C(SCCCCCC)S4)c4nsnc34)ccc2-c2ccc(-c3ccc(C=C4SC(SCCCCCC)=C(SCCCCCC)S4)c4nsnc34)cc21,0.77,14.64,64.0,7.13,7.214592,1.1864235624123391,,,1:1.5,DIO,DIO,,ITO/ZnO/active layer/MoO3/Ag,inverted,ZnO,ZnO,MoO3,MoO3,290.0,o-DCB/CB/DIO (1:1:0.03),o-DCB:chlorobenzene:DIO (1:1:0.03),,-5.3,-3.7,1.6,-5.7,-3.6,2.1
97033,10.1021/acs.jpcc.8b05184,10.1021/acs.jpcc.8b05184,PBDTT-CNTVT,ITIC,PBDTT-CNTVT,ITIC,CCCCCCCCCCC(CCCCCCCC)Cc1ccc(-c2c3cc(-c4cc(C#N)c(/C=C/c5sc(C)cc5C#N)s4)sc3c(-c3ccc(CC(CCCCCCCC)CCCCCCCCCC)s3)c3cc(C)sc23)s1,CCCCCCc1ccc(C2(c3ccc(CCCCCC)cc3)c3cc4c(cc3-c3sc5cc(/C=C6\C(=O)c7ccccc7C6=C(C#N)C#N)sc5c32)C(c2ccc(CCCCCC)cc2)(c2ccc(CCCCCC)cc2)c2c-4sc3cc(/C=C4\C(=O)c5ccccc5C4=C(C#N)C#N)sc23)cc1,0.42,0.41,30.0,0.05,0.05166,3.3199999999999896,,,1:1,,,,ITO/ZnO/active layer/MoO3/Ag,inverted,ZnO,ZnO,MoO3,MoO3,,CB,chlorobenzene,,-5.65,-3.82,1.83,-5.63,-4.05,1.58
97034,10.1021/acs.jpcc.8b05184,10.1021/acs.jpcc.8b05184,PBDTT-FTVT,ITIC,PBDTT-FTVT,ITIC,CCCCCCCCCCC(CCCCCCCC)Cc1ccc(-c2c3cc(-c4cc(F)c(/C=C/c5sc(C)cc5F)s4)sc3c(-c3ccc(CC(CCCCCCCC)CCCCCCCCCC)s3)c3cc(C)sc23)s1,CCCCCCc1ccc(C2(c3ccc(CCCCCC)cc3)c3cc4c(cc3-c3sc5cc(/C=C6\C(=O)c7ccccc7C6=C(C#N)C#N)sc5c32)C(c2ccc(CCCCCC)cc2)(c2ccc(CCCCCC)cc2)c2c-4sc3cc(/C=C4\C(=O)c5ccccc5C4=C(C#N)C#N)sc23)cc1,0.88,12.2,60.0,6.5,6.441599999999999,0.8984615384615489,,,1:1,,,,ITO/ZnO/active layer/MoO3/Ag,inverted,ZnO,ZnO,MoO3,MoO3,,CB,chlorobenzene,,-5.23,-3.33,1.9,-5.63,-4.05,1.58
97035,10.1021/acs.jpcc.8b05184,10.1021/acs.jpcc.8b05184,PBDTT-TVT,ITIC,PBDTT-TVT,ITIC,CCCCCCCCCCC(CCCCCCCC)Cc1ccc(-c2c3cc(-c4ccc(/C=C/c5ccc(C)s5)s4)sc3c(-c3ccc(CC(CCCCCCCC)CCCCCCCCCC)s3)c3cc(C)sc23)s1,CCCCCCc1ccc(C2(c3ccc(CCCCCC)cc3)c3cc4c(cc3-c3sc5cc(/C=C6\C(=O)c7ccccc7C6=C(C#N)C#N)sc5c32)C(c2ccc(CCCCCC)cc2)(c2ccc(CCCCCC)cc2)c2c-4sc3cc(/C=C4\C(=O)c5ccccc5C4=C(C#N)C#N)sc23)cc1,0.78,11.2,65.0,5.62,5.678399999999999,1.0391459074732898,,,1:1.5,,,,ITO/ZnO/active layer/MoO3/Ag,inverted,ZnO,ZnO,MoO3,MoO3,,CB,chlorobenzene,,-5.06,-3.11,1.95,-5.63,-4.05,1.58
97036,10.1021/acs.jpcc.8b08595,10.1021/acs.jpcc.8b08595,J51,ITIC,J51,ITIC,CCCCCCCCC(CCCCCC)Cc1ccc(-c2c3cc(-c4ccc(-c5c(F)c(F)c(-c6ccc(C)s6)c6nn(CCCCCCCC)nc56)s4)sc3c(-c3ccc(CC(CCCCCC)CCCCCCCC)s3)c3cc(C)sc23)s1,CCCCCCc1ccc(C2(c3ccc(CCCCCC)cc3)c3cc4c(cc3-c3sc5cc(/C=C6\C(=O)c7ccccc7C6=C(C#N)C#N)sc5c32)C(c2ccc(CCCCCC)cc2)(c2ccc(CCCCCC)cc2)c2c-4sc3cc(/C=C4\C(=O)c5ccccc5C4=C(C#N)C#N)sc23)cc1,0.83,11.13,65.0,6.1,6.004635,1.563360655737707,,,,,,,ITO/ZnO/active layer/MoO3/Ag,inverted,ZnO,ZnO,MoO3,MoO3,,chlorobenzene,chlorobenzene,,-5.48,-3.83,1.65,-5.26,-3.08,2.18
97037,10.1021/acs.jpcc.8b08595,10.1021/acs.jpcc.8b08595,PBDB-T,ITIC,PBDB-T,ITIC,CCCCC(CC)Cc1ccc(-c2c3cc(-c4ccc(-c5sc(-c6ccc(C)s6)c6c5C(=O)c5c(CC(CC)CCCC)sc(CC(CC)CCCC)c5C6=O)s4)sc3c(-c3ccc(CC(CC)CCCC)s3)c3cc(C)sc23)s1,CCCCCCc1ccc(C2(c3ccc(CCCCCC)cc3)c3cc4c(cc3-c3sc5cc(/C=C6\C(=O)c7ccccc7C6=C(C#N)C#N)sc5c32)C(c2ccc(CCCCCC)cc2)(c2ccc(CCCCCC)cc2)c2c-4sc3cc(/C=C4\C(=O)c5ccccc5C4=C(C#N)C#N)sc23)cc1,0.89,14.59,57.99999999999999,7.67,7.531357999999999,1.8075880052151343,,,,,,,ITO/ZnO/active layer/MoO3/Ag,inverted,ZnO,ZnO,MoO3,MoO3,,chlorobenzene,chlorobenzene,,-5.33,-3.53,1.8,-5.26,-3.08,2.18
97038,10.1021/acs.jpcc.8b09336.s001,10.1021/acs.jpcc.8b09336.s001,PBDB-T,,PBDB-T,,CCCCC(CC)Cc1ccc(-c2c3cc(-c4ccc(-c5sc(-c6ccc(C)s6)c6c5C(=O)c5c(CC(CC)CCCC)sc(CC(CC)CCCC)c5C6=O)s4)sc3c(-c3ccc(CC(CC)CCCC)s3)c3cc(C)sc23)s1,CCCCCCc1ccc(C2(c3ccc(CCCCCC)cc3)c3cc4c(cc3-c3sc(-c5cc(-c6ccc(/C=C7\C(=O)c8ccccc8C7=C(C#N)C#N)s6)c(-c6ccc(/C=C7\C(=O)c8ccccc8C7=C(C#N)C#N)s6)s5)cc32)C(c2ccc(CCCCCC)cc2)(c2ccc(CCCCCC)cc2)c2cc(-c3cc(-c5ccc(/C=C6\C(=O)c7ccccc7C6=C(C#N)C#N)s5)c(-c5ccc(/C=C6\C(=O)c7ccccc7C6=C(C#N)C#N)s5)s3)sc2-4)cc1,0.93,13.03,62.2,7.54,7.537333800000002,0.035360742705549,,,,,,,,,,,,,,,,,-5.31,-3.55,1.76,-5.43,-3.53,1.9
97039,10.1021/acs.jpcc.9b03515,10.1021/acs.jpcc.9b03515,PBDB-T,ITIC,PBDB-T,ITIC,CCCCC(CC)Cc1ccc(-c2c3cc(-c4ccc(-c5sc(-c6ccc(C)s6)c6c5C(=O)c5c(CC(CC)CCCC)sc(CC(CC)CCCC)c5C6=O)s4)sc3c(-c3ccc(CC(CC)CCCC)s3)c3cc(C)sc23)s1,CCCCCCc1ccc(C2(c3ccc(CCCCCC)cc3)c3cc4c(cc3-c3sc5cc(/C=C6\C(=O)c7ccccc7C6=C(C#N)C#N)sc5c32)C(c2ccc(CCCCCC)cc2)(c2ccc(CCCCCC)cc2)c2c-4sc3cc(/C=C4\C(=O)c5ccccc5C4=C(C#N)C#N)sc23)cc1,0.916,16.8,72.5,11.15,11.15688,0.0617040358744454,,,1:1,DIO,DIO,,ITO/ZnO/PBDB-T:ITIC/MoO3/Al,inverted,ZnO,ZnO,MoO3,MoO3,,CB:DIO (99.5:0.5 v/v),chlorobenzene:DIO (99.5:0.5),,-5.33,-3.53,1.8,-5.61,-4.02,1.59
97040,10.1021/acs.jpcc.9b03572,10.1021/acs.jpcc.9b03572,PBDB-T,O-IDTBR,PBDB-T,O-IDTBR,CCCCC(CC)Cc1ccc(-c2c3cc(-c4ccc(-c5sc(-c6ccc(C)s6)c6c5C(=O)c5c(CC(CC)CCCC)sc(CC(CC)CCCC)c5C6=O)s4)sc3c(-c3ccc(CC(CC)CCCC)s3)c3cc(C)sc23)s1,CCCCCCCCC1(CCCCCCCC)c2cc3c(cc2-c2sc(-c4ccc(/C=C5\SC(=S)N(CC)C5=O)c5nsnc45)cc21)C(CCCCCCCC)(CCCCCCCC)c1cc(-c2ccc(/C=C4\SC(=S)N(CC)C4=O)c4nsnc24)sc1-3,1.01,14.2,53.1,7.6,7.615602,0.205289473684215,,,1:1,,,,ITO/PEDOT:PSS/PBDB-T:O-IDTBR/PFN-Br/Al,conventional,PFN-Br,PFN-Br,PEDOT:PSS,PEDOT:PSS,100.0,chlorobenzene,chlorobenzene,80.0,-5.33,-2.92,2.41,-5.5,-3.8,1.7
97041,10.1021/acs.jpcc.9b06267,10.1021/acs.jpcc.9b06267,PTB7-Th,IEICO-4F,PTB7-Th,IEICO-4F,CCCCC(CC)COC(=O)c1sc2c(-c3cc4c(-c5ccc(CC(CC)CCCC)s5)c5sc(C)cc5c(-c5ccc(CC(CC)CCCC)s5)c4s3)sc(C)c2c1F,CCCCCCc1ccc(C2(c3ccc(CCCCCC)cc3)c3cc4c(cc3-c3sc(-c5sc(/C=C6\C(=O)c7cc(F)c(F)cc7C6=C(C#N)C#N)cc5OCC(CC)CCCC)cc32)C(c2ccc(CCCCCC)cc2)(c2ccc(CCCCCC)cc2)c2cc(-c3sc(/C=C5\C(=O)c6cc(F)c(F)cc6C5=C(C#N)C#N)cc3OCC(CC)CCCC)sc2-4)cc1,0.72,18.85,61.0,8.33,8.278920000000001,0.613205282112832,,,,DIO,,1%,inverted,inverted,ZnO,ZnO,MoO3,MoO3,100.0,chlorobenzene,chlorobenzene,,-5.2,-3.6,1.6,-5.4,-4.2,1.2
97042,10.1021/acs.jpcc.9b06267,10.1021/acs.jpcc.9b06267,PBDB-T,IEICO-4F,PBDB-T,IEICO-4F,CCCCC(CC)Cc1ccc(-c2c3cc(-c4ccc(-c5sc(-c6ccc(C)s6)c6c5C(=O)c5c(CC(CC)CCCC)sc(CC(CC)CCCC)c5C6=O)s4)sc3c(-c3ccc(CC(CC)CCCC)s3)c3cc(C)sc23)s1,CCCCCCc1ccc(C2(c3ccc(CCCCCC)cc3)c3cc4c(cc3-c3sc(-c5sc(/C=C6\C(=O)c7cc(F)c(F)cc7C6=C(C#N)C#N)cc5OCC(CC)CCCC)cc32)C(c2ccc(CCCCCC)cc2)(c2ccc(CCCCCC)cc2)c2cc(-c3sc(/C=C5\C(=O)c6cc(F)c(F)cc6C5=C(C#N)C#N)cc3OCC(CC)CCCC)sc2-4)cc1,0.77,20.91,52.0,8.5,8.372364,1.501600000000009,,,,DIO,,1%,inverted,inverted,ZnO,ZnO,MoO3,MoO3,100.0,chlorobenzene,chlorobenzene,,-5.3,-3.5,1.8,-5.4,-4.2,1.2
97043,10.1021/acs.jpcc.9b06267,10.1021/acs.jpcc.9b06267,PBDB-T,ITIC,PBDB-T,ITIC,CCCCC(CC)Cc1ccc(-c2c3cc(-c4ccc(-c5sc(-c6ccc(C)s6)c6c5C(=O)c5c(CC(CC)CCCC)sc(CC(CC)CCCC)c5C6=O)s4)sc3c(-c3ccc(CC(CC)CCCC)s3)c3cc(C)sc23)s1,CCCCCCc1ccc(C2(c3ccc(CCCCCC)cc3)c3cc4c(cc3-c3sc5cc(/C=C6\C(=O)c7ccccc7C6=C(C#N)C#N)sc5c32)C(c2ccc(CCCCCC)cc2)(c2ccc(CCCCCC)cc2)c2c-4sc3cc(/C=C4\C(=O)c5ccccc5C4=C(C#N)C#N)sc23)cc1,0.87,17.13,62.0,9.26,9.239922,0.2168250539956783,,,,DIO,,1%,inverted,inverted,ZnO,ZnO,MoO3,MoO3,100.0,chlorobenzene,chlorobenzene,130.0,-5.3,-3.5,1.8,-5.6,-3.9,1.7
97044,10.1021/acs.macromol.6b00984,10.1021/acs.macromol.6b00984,P3HT,,P3HT,,CCCCCCc1cc(C)sc1C,CCCCCC[Si]1(CCCCCC)c2cc(-c3cc4c(s3)-c3sc(-c5ccc(C=C(C#N)C#N)c6nsnc56)cc3[Si]4(CCCCCC)CCCCCC)sc2-c2sc(-c3ccc(C=C(C#N)C#N)c4nsnc34)cc21,0.41,0.74,46.0,0.17,0.139564,17.903529411764715,,,,,,,ITO/PEDOT:PSS/active layer/Ca/Al,conventional,,,PEDOT:PSS,PEDOT:PSS,,"1,2-dichlorobenzene",o-DCB,,-5.0,-3.1,1.9,-5.5,-3.9,1.6
97045,10.1021/acs.macromol.6b00984,10.1021/acs.macromol.6b00984,P3HT,,P3HT,,CCCCCCc1cc(C)sc1C,CCCCCC[Si]1(CCCCCC)c2ccsc2-c2sc(-c3ccc(C=C(C#N)C#N)c4nsnc34)cc21,0.41,0.34,35.0,0.05,0.0487899999999999,2.4200000000000195,,,,,,,ITO/PEDOT:PSS/active layer/Ca/Al,conventional,,,PEDOT:PSS,PEDOT:PSS,,"1,2-dichlorobenzene",o-DCB,,-5.0,-3.1,1.9,-5.6,-3.8,1.8
97046,10.1021/acs.macromol.9b01742,10.1021/acs.macromol.9b01742,PDB-1,IT-4F,,IT-4F,CCCCC(CC)Cc1ccc(-c2c3cc(-c4sc(C)c5c4C(=O)c4c(CC(CC)CCCC)sc(CC(CC)CCCC)c4C5=O)sc3c(-c3ccc(CC(CC)CCCC)s3)c3cc(C)sc23)s1,CCCCCCc1ccc(C2(c3ccc(CCCCCC)cc3)c3cc4c(cc3-c3sc5cc(/C=C6\C(=O)c7cc(F)c(F)cc7C6=C(C#N)C#N)sc5c32)C(c2ccc(CCCCCC)cc2)(c2ccc(CCCCCC)cc2)c2c-4sc3cc(/C=C4\C(=O)c5cc(F)c(F)cc5C4=C(C#N)C#N)sc23)cc1,0.89,11.5,46.0,5.68,4.708099999999999,17.11091549295776,5.32,5.68,1:1,"1,8-diiodooctane",DIO,,ITO/ZnO/active layer/MoO3/Al,inverted,ZnO,ZnO,MoO3,MoO3,,chlorobenzene,chlorobenzene,100.0,-5.65,-3.68,1.97,-5.66,-4.21,1.45
97047,10.1021/acs.macromol.9b01742,10.1021/acs.macromol.9b01742,PDB-2,IT-4F,,IT-4F,CCCCC(CC)Cc1ccc(-c2c3cc(-c4cc5c(-c6ccc(CC(CC)CCCC)s6)c6sc(-c7sc(C)c8c7C(=O)c7c(CC(CC)CCCC)sc(CC(CC)CCCC)c7C8=O)cc6c(-c6ccc(CC(CC)CCCC)s6)c5s4)sc3c(-c3ccc(CC(CC)CCCC)s3)c3cc(C)sc23)s1,CCCCCCc1ccc(C2(c3ccc(CCCCCC)cc3)c3cc4c(cc3-c3sc5cc(/C=C6\C(=O)c7cc(F)c(F)cc7C6=C(C#N)C#N)sc5c32)C(c2ccc(CCCCCC)cc2)(c2ccc(CCCCCC)cc2)c2c-4sc3cc(/C=C4\C(=O)c5cc(F)c(F)cc5C4=C(C#N)C#N)sc23)cc1,0.89,18.51,63.0,11.82,10.378557,12.194949238578676,11.53,11.82,1:1,"1,8-diiodooctane",DIO,,ITO/ZnO/active layer/MoO3/Al,inverted,ZnO,ZnO,MoO3,MoO3,,chlorobenzene,chlorobenzene,100.0,-5.52,-3.55,1.97,-5.66,-4.21,1.45
97048,10.1021/acs.macromol.9b01742,10.1021/acs.macromol.9b01742,PDB-3,IT-4F,,IT-4F,CCCCC(CC)Cc1ccc(-c2c3cc(-c4cc5c(-c6ccc(CC(CC)CCCC)s6)c6sc(-c7cc8c(-c9ccc(CC(CC)CCCC)s9)c9sc(-c%10sc(C)c%11c%10C(=O)c%10c(CC(CC)CCCC)sc(CC(CC)CCCC)c%10C%11=O)cc9c(-c9ccc(CC(CC)CCCC)s9)c8s7)cc6c(-c6ccc(CC(CC)CCCC)s6)c5s4)sc3c(-c3ccc(CC(CC)CCCC)s3)c3cc(C)sc23)s1,CCCCCCc1ccc(C2(c3ccc(CCCCCC)cc3)c3cc4c(cc3-c3sc5cc(/C=C6\C(=O)c7cc(F)c(F)cc7C6=C(C#N)C#N)sc5c32)C(c2ccc(CCCCCC)cc2)(c2ccc(CCCCCC)cc2)c2c-4sc3cc(/C=C4\C(=O)c5cc(F)c(F)cc5C4=C(C#N)C#N)sc23)cc1,0.85,17.71,70.0,11.19,10.53745,5.831546023235029,10.9,11.19,1:1,"1,8-diiodooctane",DIO,,ITO/ZnO/active layer/MoO3/Al,inverted,ZnO,ZnO,MoO3,MoO3,,chlorobenzene,chlorobenzene,100.0,-5.41,-3.45,1.96,-5.66,-4.21,1.45
97049,10.1021/acs.nanolett.0c05045,10.1021/acs.nanolett.0c05045,PBDB-TF,Y6,PBDB-TF,Y6,CCCCC(CC)Cc1sc(-c2c3cc(-c4ccc(-c5sc(-c6ccc(C)s6)c6c5C(=O)c5c(CC(CC)CCCC)sc(CC(CC)CCCC)c5C6=O)s4)sc3c(-c3cc(F)c(CC(CC)CCCC)s3)c3cc(C)sc23)cc1F,CCCCCCCCCCCc1c(/C=C2\C(=O)c3cc(F)c(F)cc3C2=C(C#N)C#N)sc2c1sc1c3c4nsnc4c4c5sc6c(CCCCCCCCCCC)c(/C=C7\C(=O)c8cc(F)c(F)cc8C7=C(C#N)C#N)sc6c5n(CC(CC)CCCC)c4c3n(CC(CC)CCCC)c21,0.84,25.4,70.19999999999999,15.5,14.977871999999998,3.368567741935498,,,,,,,,,,,,,,,,,-5.5,-3.61,1.89,-5.65,-4.1,1.55
97050,10.1021/acs.nanolett.0c05045,10.1021/acs.nanolett.0c05045,PBDB-T2Cl,Y1-4F,PBDB-T2Cl,Y1-4F,CCCCC(CC)Cc1sc(-c2c3cc(-c4ccc(-c5sc(-c6cccs6)c6c5C(=O)c5c(CC(CC)CCCC)sc(CC(CC)CCCC)c5C6=O)s4)sc3c(-c3cc(Cl)c(CC(CC)CCCC)s3)c3ccsc23)cc1Cl,CCCCC(CC)Cn1nc2c(n1)c1c3sc4cc(/C=C5\C(=O)c6cc(F)c(F)cc6C5=C(C#N)C#N)sc4c3n(CC(CC)CCCC)c1c1c2c2sc3cc(/C=C4\C(=O)c5cc(F)c(F)cc5C4=C(C#N)C#N)sc3c2n1CC(CC)CCCC,0.83,25.4,65.60000000000001,14.0,13.829792,1.2157714285714327,,,,,,,,,,,,,,,,,-5.52,-3.57,1.95,-5.56,-4.11,1.45
97051,10.1021/acs.nanolett.0c05045,10.1021/acs.nanolett.0c05045,PTQ10,Y1-4F,PTQ10,Y1-4F,CCCCCCCCC(CCCCCC)COc1cnc2c(C)c(F)c(F)c(-c3ccc(C)s3)c2n1,CCCCC(CC)Cn1nc2c(n1)c1c3sc4cc(/C=C5\C(=O)c6cc(F)c(F)cc6C5=C(C#N)C#N)sc4c3n(CC(CC)CCCC)c1c1c2c2sc3cc(/C=C4\C(=O)c5cc(F)c(F)cc5C4=C(C#N)C#N)sc3c2n1CC(CC)CCCC,0.85,15.3,52.8,6.9,6.86664,0.483478260869566,,,,,,,binary,,,,,,,,,,-5.54,-2.98,2.56,-5.56,-4.11,1.45
97052,10.1021/acs.nanolett.0c05045,10.1021/acs.nanolett.0c05045,PTQ10,Y6,PTQ10,Y6,CCCCCCCCC(CCCCCC)COc1cnc2c(C)c(F)c(F)c(-c3ccc(C)s3)c2n1,CCCCCCCCCCCc1c(/C=C2\C(=O)c3cc(F)c(F)cc3C2=C(C#N)C#N)sc2c1sc1c3c4nsnc4c4c5sc6c(CCCCCCCCCCC)c(/C=C7\C(=O)c8cc(F)c(F)cc8C7=C(C#N)C#N)sc6c5n(CC(CC)CCCC)c4c3n(CC(CC)CCCC)c21,0.86,24.9,69.3,15.0,14.839901999999997,1.0673200000000211,,,,,,,binary,,,,,,,,,,-5.54,-2.98,2.56,-5.65,-4.1,1.55
97053,10.1021/acs.nanolett.9b01344,10.1021/acs.nanolett.9b01344,PTB7-Th,IEICO-4F,PTB7-Th,IEICO-4F,CCCCC(CC)COC(=O)c1sc2c(-c3cc4c(-c5ccc(CC(CC)CCCC)s5)c5sc(C)cc5c(-c5ccc(CC(CC)CCCC)s5)c4s3)sc(C)c2c1F,CCCCCCc1ccc(C2(c3ccc(CCCCCC)cc3)c3cc4c(cc3-c3sc(-c5sc(/C=C6\C(=O)c7cc(F)c(F)cc7C6=C(C#N)C#N)cc5OCC(CC)CCCC)cc32)C(c2ccc(CCCCCC)cc2)(c2ccc(CCCCCC)cc2)c2cc(-c3sc(/C=C5\C(=O)c6cc(F)c(F)cc6C5=C(C#N)C#N)cc3OCC(CC)CCCC)sc2-4)cc1,0.71,20.7,68.2,10.1,10.023354,0.758871287128715,,,10:14,,,,,organic photovoltaic device,,,,,,,,,-5.37,-3.65,1.72,-5.39,-4.14,1.25
97054,10.1021/acs.nanolett.9b01344,10.1021/acs.nanolett.9b01344,PBDB-T,Y1,PBDB-T,Y1,CCCCC(CC)Cc1ccc(-c2c3cc(-c4ccc(-c5sc(-c6ccc(C)s6)c6c5C(=O)c5c(CC(CC)CCCC)sc(CC(CC)CCCC)c5C6=O)s4)sc3c(-c3ccc(CC(CC)CCCC)s3)c3cc(C)sc23)s1,CCCCC(CC)Cn1nc2c(n1)c1c3sc4cc(/C=C5\C(=O)c6ccccc6C5=C(C#N)C#N)sc4c3n(CC(CC)CCCC)c1c1c2c2sc3cc(/C=C4\C(=O)c5ccccc5C4=C(C#N)C#N)sc3c2n1CC(CC)CCCC,0.88,20.4,69.6,12.6,12.494591999999995,0.8365714285714476,,,9.5:9.5,,,,,organic photovoltaic device,,,,,,,,,-5.4,-3.49,1.91,-5.47,-3.95,1.52
97055,10.1021/acs.orglett.9b01130,10.1021/acs.orglett.9b01130,PM6,7d,PBDB-TF,,CCCCC(CC)Cc1sc(-c2c3cc(-c4ccc(-c5sc(-c6ccc(C)s6)c6c5C(=O)c5c(CC(CC)CCCC)sc(CC(CC)CCCC)c5C6=O)s4)sc3c(-c3cc(F)c(CC(CC)CCCC)s3)c3cc(C)sc23)cc1F,O=C(c(c1cc23)cc2c4nc5n6[B-]7(Cl)[n+]4c3nc(c(cc8c(n9C(CCCCC)CCCCC)=O)c%10cc8c9=O)n7c%10nc6c%11cc(C(N(C%12=O)C(CCCCC)CCCCC)=O)c%12cc5%11)N(C1=O)C(CCCCC)CCCCC,0.89,6.4,46.3,2.67,2.637248,1.2266666666666628,2.51,2.67,,,,,,,,,,,,,,,-5.41,-3.74,1.67,-5.89,-3.95,1.94
97056,10.1021/acs.orglett.9b01130,10.1021/acs.orglett.9b01130,PM6,7c,PBDB-TF,,CCCCC(CC)Cc1sc(-c2c3cc(-c4ccc(-c5sc(-c6ccc(C)s6)c6c5C(=O)c5c(CC(CC)CCCC)sc(CC(CC)CCCC)c5C6=O)s4)sc3c(-c3cc(F)c(CC(CC)CCCC)s3)c3cc(C)sc23)cc1F,O=C(c(c1cc23)cc2c4nc5n6[B-]7(Cl)[n+]4c3nc(c(cc8c(n9CCCC)=O)c%10cc8c9=O)n7c%10nc6c%11cc(C(N(C%12=O)CCCC)=O)c%12cc5%11)N(C1=O)CCCC,0.82,7.19,53.1,3.15,3.1306698,0.6136571428571347,2.98,3.15,,,,,,,,,,,,,,,-5.41,-3.74,1.67,-5.92,-3.98,1.94
97057,10.1021/acs.orglett.9b01130,10.1021/acs.orglett.9b01130,PM6,8d,PBDB-TF,,CCCCC(CC)Cc1sc(-c2c3cc(-c4ccc(-c5sc(-c6ccc(C)s6)c6c5C(=O)c5c(CC(CC)CCCC)sc(CC(CC)CCCC)c5C6=O)s4)sc3c(-c3cc(F)c(CC(CC)CCCC)s3)c3cc(C)sc23)cc1F,O=C(c(c1cc23)cc2c4nc5n6[B-]7(F)[n+]4c3nc(c(cc8c(n9C(CCCCC)CCCCC)=O)c%10cc8c9=O)n7c%10nc6c%11cc(C(N(C%12=O)C(CCCCC)CCCCC)=O)c%12cc5%11)N(C1=O)C(CCCCC)CCCCC,0.96,7.44,47.1,3.37,3.364070400000001,0.1759525222551791,3.18,3.37,,,,,,,,,,,,,,,-5.41,-3.74,1.67,-5.86,-3.94,1.92
97058,10.1021/acs.orglett.9b01130,10.1021/acs.orglett.9b01130,PM6,8c,PBDB-TF,,CCCCC(CC)Cc1sc(-c2c3cc(-c4ccc(-c5sc(-c6ccc(C)s6)c6c5C(=O)c5c(CC(CC)CCCC)sc(CC(CC)CCCC)c5C6=O)s4)sc3c(-c3cc(F)c(CC(CC)CCCC)s3)c3cc(C)sc23)cc1F,O=C(c(c1cc23)cc2c4nc5n6[B-]7(F)[n+]4c3nc(c(cc8c(n9CCCC)=O)c%10cc8c9=O)n7c%10nc6c%11cc(C(N(C%12=O)CCCC)=O)c%12cc5%11)N(C1=O)CCCC,0.84,9.69,59.9,4.92,4.8756204,0.902024390243904,4.78,4.92,,,,,,,,,,,,,,,-5.41,-3.74,1.67,-5.84,-3.91,1.93
97059,10.1021/acsaelm.9b00328,10.1021/acsaelm.9b00328,PPDT2FBT,tPDI2N-EH,PPDT2FBT,tPDI2N-EH,CCCCCCCCC(CCCCCC)COc1cc(-c2ccc(-c3c(F)c(F)c(C)c4nsnc34)s2)c(OCC(CCCCCC)CCCCCCCC)cc1-c1ccc(C)s1,CCCCC(CC)Cn1c2cc3c(=O)n(C(CC)CC)c(=O)c4ccc5c6c(-c7cc8c(=O)n(C(CC)CC)c(=O)c9cc%10c%11c(c7c7ccc%12c(=O)n(C(CC)CC)c(=O)c%13cc(c%11c7c%12%13)n%10CC(CC)CCCC)c89)cc7c(=O)n(C(CC)CC)c(=O)c8cc1c(c6c78)c2c5c43,1.04,11.75,53.0,6.4,6.476600000000001,1.196875000000014,,,1:1,diphenyl ether,DPE,,inverted,inverted,ZnO/IL-1,ZnO/IL-1,MoO3,MoO3,,toluene,toluene,,-5.45,-3.69,1.76,-5.9,-3.7,2.2
97060,10.1021/acsaelm.9b00328,10.1021/acsaelm.9b00328,PPDT2FBT,IT-M,PPDT2FBT,IT-M,CCCCCCCCC(CCCCCC)COc1cc(-c2ccc(-c3c(F)c(F)c(C)c4nsnc34)s2)c(OCC(CCCCCC)CCCCCCCC)cc1-c1ccc(C)s1,CCCCCCc1ccc(C2(c3ccc(CCCCCC)cc3)c3cc4c(cc3-c3sc5cc(/C=C6\C(=O)c7ccc(C)cc7C6=C(C#N)C#N)sc5c32)C(c2ccc(CCCCCC)cc2)(c2ccc(CCCCCC)cc2)c2c-4sc3cc(/C=C4\C(=O)c5ccc(C)cc5C4=C(C#N)C#N)sc23)cc1,0.91,13.32,59.0,7.2,7.151508,0.6735000000000059,,,1:1,diphenyl ether,DPE,,inverted,inverted,ZnO/IL-1,ZnO/IL-1,MoO3,MoO3,,toluene,toluene,,-5.45,-3.69,1.76,-5.5,-3.9,1.6
97061,10.1021/acsaelm.9b00328,10.1021/acsaelm.9b00328,,tPDI2N-EH,,tPDI2N-EH,CCCCC(CC)Cc1ccc(-c2c3cc(-c4ccc(-c5c(F)c(F)c(-c6ccc(C)s6)c6nc(-c7cc(F)c(CC(CC)CCCC)s7)c(-c7cc(F)c(CC(CC)CCCC)s7)nc56)s4)sc3c(-c3ccc(CC(CC)CCCC)s3)c3cc(C)sc23)s1,CCCCC(CC)Cn1c2cc3c(=O)n(C(CC)CC)c(=O)c4ccc5c6c(-c7cc8c(=O)n(C(CC)CC)c(=O)c9cc%10c%11c(c7c7ccc%12c(=O)n(C(CC)CC)c(=O)c%13cc(c%11c7c%12%13)n%10CC(CC)CCCC)c89)cc7c(=O)n(C(CC)CC)c(=O)c8cc1c(c6c78)c2c5c43,1.04,10.5,57.99999999999999,6.4,6.333599999999999,1.0375000000000243,,,1:1,diphenyl ether,DPE,,inverted,inverted,ZnO/IL-1,ZnO/IL-1,MoO3,MoO3,,toluene,toluene,,-5.4,-3.1,2.3,-5.9,-3.7,2.2
97062,10.1021/acsaem.8b00012.s001,10.1021/acsaem.8b00012.s001,PTB7,,PTB7,,CCCCC(CC)COC(=O)c1sc2c(-c3cc4c(OCC(CC)CCCC)c5sccc5c(OCC(CC)CCCC)c4s3)scc2c1F,CCCCCCCCCCC1(CCCCCCCCCC)c2cc(-c3ccc(C=C4C(=O)c5ccccc5C4=C(C#N)C#N)s3)ccc2-c2ccc(-c3ccc(C=C4C(=O)c5ccccc5C4=C(C#N)C#N)s3)cc21,0.865,16.35,50.0,6.93,7.071375000000001,2.0400432900433034,,,,,,,,,,,,,,,,,-5.15,-3.31,1.84,-5.67,-3.89,1.76
97063,10.1021/acsaem.8b00012.s001,10.1021/acsaem.8b00012.s001,PTB7,,PTB7,,CCCCC(CC)COC(=O)c1sc2c(-c3cc4c(OCC(CC)CCCC)c5sccc5c(OCC(CC)CCCC)c4s3)scc2c1F,CCOCCOCCOCC1(COCCOCCOCC)c2cc(-c3ccc(C=C4C(=O)c5ccccc5C4=C(C#N)C#N)s3)ccc2-c2ccc(-c3ccc(C=C4C(=O)c5ccccc5C4=C(C#N)C#N)s3)cc21,0.794,10.31,38.0,3.09,3.1107332000000003,0.6709773462783318,,,,,,,,,,,,,,,,,-5.15,-3.31,1.84,-5.68,-3.92,1.76
97064,10.1021/acsaem.8b00183,10.1021/acsaem.8b00183,PTB7-Th,PhO-Cl6BsubPc,PTB7-Th,PhO-Cl6BsubPc,CCCCC(CC)COC(=O)c1sc2c(-c3cc4c(-c5ccc(CC(CC)CCCC)s5)c5sc(C)cc5c(-c5ccc(CC(CC)CCCC)s5)c4s3)sc(C)c2c1F,Clc(cc12)c(Cl)cc1c(=NC3=[N+]4C(c5cc(Cl)c(Cl)cc53)=N6)n7c2=Nc8n([B-]47Oc9ccccc9)c6c%10cc(Cl)c(Cl)cc%108,0.905,10.0,42.0,3.8,3.801,0.0263157894736929,,,1:1,"1,2-dimethoxybenzene",,5 vol%,inverted,inverted,,,,,169.0,dichlorobenzene,,120.0,-5.5,-3.9,1.58,-5.9,-3.8,2.1
97065,10.1021/acsaem.8b00183,10.1021/acsaem.8b00183,PBDT-T-TPD,PhO-Cl6BsubPc,PTPDBDT,PhO-Cl6BsubPc,CCCCCCCCN1C(=O)c2csc(-c3cc4c(-c5ccc(CC(CC)CCCC)s5)c5sccc5c(-c5ccc(CC(CC)CCCC)s5)c4s3)c2C1=O,Clc(cc12)c(Cl)cc1c(=NC3=[N+]4C(c5cc(Cl)c(Cl)cc53)=N6)n7c2=Nc8n([B-]47Oc9ccccc9)c6c%10cc(Cl)c(Cl)cc%108,0.96,0.9,46.0,0.4,0.39744,0.6400000000000017,,,,,,,inverted,inverted,,,,,,,,,-5.6,-3.77,1.83,-5.9,-3.8,2.1
97066,10.1021/acsaem.8b00183,10.1021/acsaem.8b00183,PCDTBT,PhO-Cl6BsubPc,,PhO-Cl6BsubPc,CCCCCCCCC(CCCCCCCC)n1c2cc(C)ccc2c2ccc(-c3ccc(-c4ccc(-c5ccc(C)s5)c5nsnc45)s3)cc21,Clc(cc12)c(Cl)cc1c(=NC3=[N+]4C(c5cc(Cl)c(Cl)cc53)=N6)n7c2=Nc8n([B-]47Oc9ccccc9)c6c%10cc(Cl)c(Cl)cc%108,0.96,1.5,33.0,0.5,0.4751999999999999,4.960000000000009,,,,,,,inverted,inverted,,,,,,,,,-5.6,-3.75,1.85,-5.9,-3.8,2.1
97067,10.1021/acsaem.8b00183,10.1021/acsaem.8b00183,PTB1,PhO-Cl6BsubPc,PTB1,PhO-Cl6BsubPc,CCCCCCCCCCCCOC(=O)c1cc2c(C)sc(-c3cc4c(OCCCCCCCC)c5sc(C)cc5c(OCCCCCCCC)c4s3)c2s1,Clc(cc12)c(Cl)cc1c(=NC3=[N+]4C(c5cc(Cl)c(Cl)cc53)=N6)n7c2=Nc8n([B-]47Oc9ccccc9)c6c%10cc(Cl)c(Cl)cc%108,0.646,2.7,43.0,0.7,0.7500060000000001,7.143714285714302,,,1:1,"1,2-dimethoxybenzene",,,inverted,inverted,,,,,154.0,dichlorobenzene,,,-5.2,-3.61,1.59,-5.9,-3.8,2.1
97068,10.1021/acsaem.8b00183,10.1021/acsaem.8b00183,PTB7,PhO-Cl6BsubPc,PTB7,PhO-Cl6BsubPc,CCCCC(CC)COC(=O)c1sc2c(-c3cc4c(OCC(CC)CCCC)c5sccc5c(OCC(CC)CCCC)c4s3)scc2c1F,Clc(cc12)c(Cl)cc1c(=NC3=[N+]4C(c5cc(Cl)c(Cl)cc53)=N6)n7c2=Nc8n([B-]47Oc9ccccc9)c6c%10cc(Cl)c(Cl)cc%108,0.911,7.1,40.0,2.6,2.58724,0.4907692307692348,,,1:1,"1,2-dimethoxybenzene",,5 vol%,inverted,inverted,,,,,213.0,dichlorobenzene,,120.0,-5.2,-3.6,1.6,-5.9,-3.8,2.1
97069,10.1021/acsaem.8b00183,10.1021/acsaem.8b00183,PDTS-TzTz,PhO-Cl6BsubPc,PDTS-TzTz,PhO-Cl6BsubPc,CCCCCCCCCCCCCCc1cc(C)sc1-c1nc2sc(-c3sc(-c4cc5c(s4)-c4sc(C)cc4[Si]5(CC(CC)CCCC)CC(CC)CCCC)cc3CCCCCCCCCCCCCC)nc2s1,Clc(cc12)c(Cl)cc1c(=NC3=[N+]4C(c5cc(Cl)c(Cl)cc53)=N6)n7c2=Nc8n([B-]47Oc9ccccc9)c6c%10cc(Cl)c(Cl)cc%108,0.786,5.9,38.0,1.8,1.762212,2.099333333333329,,,1:1,"1,2-dimethoxybenzene",,5 vol%,inverted,inverted,,,,,185.0,o-xylene,,120.0,-5.4,-3.6,1.82,-5.9,-3.8,2.1
97070,10.1021/acsaem.8b00183,10.1021/acsaem.8b00183,PBDB-T,PhO-Cl6BsubPc,PBDB-T,PhO-Cl6BsubPc,CCCCC(CC)Cc1ccc(-c2c3cc(-c4ccc(-c5sc(-c6ccc(C)s6)c6c5C(=O)c5c(CC(CC)CCCC)sc(CC(CC)CCCC)c5C6=O)s4)sc3c(-c3ccc(CC(CC)CCCC)s3)c3cc(C)sc23)s1,Clc(cc12)c(Cl)cc1c(=NC3=[N+]4C(c5cc(Cl)c(Cl)cc53)=N6)n7c2=Nc8n([B-]47Oc9ccccc9)c6c%10cc(Cl)c(Cl)cc%108,0.924,3.4,39.0,1.2,1.225224,2.1020000000000114,,,1:1,"1,2-dimethoxybenzene",,5 vol%,inverted,inverted,,,,,236.0,dichlorobenzene,,120.0,-5.2,-3.44,1.76,-5.9,-3.8,2.1
97071,10.1021/acsaem.8b00183,10.1021/acsaem.8b00183,PSBTBT,PhO-Cl6BsubPc,,PhO-Cl6BsubPc,CCCCC(CC)C[Si]1(CC(CC)CCCC)c2cc(C)sc2-c2sc(-c3ccc(C)c4nsnc34)cc21,Clc(cc12)c(Cl)cc1c(=NC3=[N+]4C(c5cc(Cl)c(Cl)cc53)=N6)n7c2=Nc8n([B-]47Oc9ccccc9)c6c%10cc(Cl)c(Cl)cc%108,0.801,3.7,35.0,1.0,1.037295,3.729500000000008,,,,,,,inverted,inverted,,,,,,,,,-4.9,-3.42,1.48,-5.9,-3.8,2.1
97072,10.1021/acsaem.8b00183,10.1021/acsaem.8b00183,P3HT,PhO-Cl6BsubPc,P3HT,PhO-Cl6BsubPc,CCCCCCc1cc(C)sc1C,Clc(cc12)c(Cl)cc1c(=NC3=[N+]4C(c5cc(Cl)c(Cl)cc53)=N6)n7c2=Nc8n([B-]47Oc9ccccc9)c6c%10cc(Cl)c(Cl)cc%108,0.639,4.2,56.99999999999999,1.5,1.529766,1.9843999999999973,,,1:1,"1,2-dimethoxybenzene",,5 vol%,inverted,inverted,,,,,147.0,dichlorobenzene,,120.0,-5.2,-3.3,1.91,-5.9,-3.8,2.1
97073,10.1021/acsaem.8b00535,10.1021/acsaem.8b00535,P(BdP-EHT),SMDPP,P(BdP-EHT),SMDPP,CC(C1C2c3c(C)cc(C)cc3C)=C(C#Cc4sc(C)c(CC(CCCC)CC)c4)C(C)=[N+]1[B-](F)(F)n5c2c(C)c(C#CC)c5C,CCCCCCCCCCN1C(=O)C2C(=C1c1cccs1)C(=O)N(CCCCCCCCCC)C2c1ccc(C(=C(C#N)C#N)C(=C(C#N)C#N)c2ccc(-n3c4ccccc4c4ccccc43)cc2)s1,1.06,13.48,65.0,9.29,9.287720000000002,0.0245425188374292,,,1:2,,,,ITO/PEDOT:PSS/active layer/PFN/Al,conventional,PFN,PFN,PEDOT:PSS,PEDOT:PSS,,chloroform,chloroform,,-5.45,-3.69,1.76,-5.58,-3.83,1.75
97074,10.1021/acsaem.8b00929,10.1021/acsaem.8b00929,PTB7-Th,compound 3,PTB7-Th,,CCCCC(CC)COC(=O)c1sc2c(-c3cc4c(-c5ccc(CC(CC)CCCC)s5)c5sc(C)cc5c(-c5ccc(CC(CC)CCCC)s5)c4s3)sc(C)c2c1F,CCCCCCCCN1C(=O)C2=C(c3ccc(-c4cc5c(=O)n(C(CC)CC)c(=O)c6ccc7c8ccccc8sc4c7c65)s3)N(CCCCCCCC)C(=O)C2=C1c1ccc(-c2cc3c(=O)n(C(CC)CC)c(=O)c4ccc5c6ccccc6sc2c5c43)s1,1.08,0.7,23.9,0.2,0.180684,9.658,,,1.5:1,,,,,,,,,,,CHCl3,,,-5.22,-3.64,1.58,-5.2,-3.3,1.9
97075,10.1021/acsaem.8b00929,10.1021/acsaem.8b00929,PTB7-Th,compound 2,PTB7-Th,,CCCCC(CC)COC(=O)c1sc2c(-c3cc4c(-c5ccc(CC(CC)CCCC)s5)c5sc(C)cc5c(-c5ccc(CC(CC)CCCC)s5)c4s3)sc(C)c2c1F,CCCCCCCCN1C(=O)C2=C(c3ccc(-c4cc5c6c(cc7c8c9c%10c(c4c68)=CC=C4C(=O)N(C(CC)CC)C(=O)C(C=c9n7CCCCCC)C4%10)C(=O)N(C(CC)CC)C5=O)s3)N(CCCCCCCC)C(=O)C2=C1c1ccc(-c2cc3c(=O)n(C(CC)CC)c(=O)c4ccc5c6ccccc6sc2c5c43)s1,0.95,3.78,31.3,1.1,1.123983,2.180272727272715,,,1:1.5,,,,,,,,,,,CHCl3,,,-5.22,-3.64,1.58,-5.3,-3.7,1.6
97076,10.1021/acsaem.8b00929,10.1021/acsaem.8b00929,PTB7-Th,compound 1,PTB7-Th,,CCCCC(CC)COC(=O)c1sc2c(-c3cc4c(-c5ccc(CC(CC)CCCC)s5)c5sc(C)cc5c(-c5ccc(CC(CC)CCCC)s5)c4s3)sc(C)c2c1F,CCCCCCCCN1C(=O)C2=C(c3ccc(-c4cc5c6c(cc7c8c9c%10c(c4c68)=CC=C4C(=O)N(C(CC)CC)C(=O)C(C=c9n7CCCCCC)C4%10)C(=O)N(C(CC)CC)C5=O)s3)N(CCCCCCCC)C(=O)C2=C1c1ccc(C2=c3c4c5c(n(CCCCCC)c6cc7c8c(ccc3c8c56)C(=O)N(C(CC)CC)C7=O)=CC3C(=O)N(C(CC)CC)C(=O)C(=C2)C43)s1,0.98,12.48,43.1,5.3,5.2713024,0.5414641509433982,,,1:1.5,,,,,,,,,,,CHCl3,,,-5.22,-3.64,1.58,-5.3,-3.7,1.6
97077,10.1021/acsaem.8b01320.s001,10.1021/acsaem.8b01320.s001,PBDB-T,ITIC,PBDB-T,ITIC,CCCCC(CC)Cc1ccc(-c2c3cc(-c4ccc(-c5sc(-c6ccc(C)s6)c6c5C(=O)c5c(CC(CC)CCCC)sc(CC(CC)CCCC)c5C6=O)s4)sc3c(-c3ccc(CC(CC)CCCC)s3)c3cc(C)sc23)s1,CCCCCCc1ccc(C2(c3ccc(CCCCCC)cc3)c3cc4c(cc3-c3sc5cc(/C=C6\C(=O)c7ccccc7C6=C(C#N)C#N)sc5c32)C(c2ccc(CCCCCC)cc2)(c2ccc(CCCCCC)cc2)c2c-4sc3cc(/C=C4\C(=O)c5ccccc5C4=C(C#N)C#N)sc23)cc1,0.9,15.06,61.6,8.37,8.349264,0.247741935483864,,,,,,,,,,,,,,,,,-5.33,-2.92,2.41,-5.51,-3.78,1.73
97078,10.1021/acsaem.8b01433,10.1021/acsaem.8b01433,PTB7-Th,,PTB7-Th,,CCCCC(CC)COC(=O)c1sc2c(-c3cc4c(-c5ccc(CC(CC)CCCC)s5)c5sc(C)cc5c(-c5ccc(CC(CC)CCCC)s5)c4s3)sc(C)c2c1F,CCCCCCCCC1(CCCCCCCC)c2cc(-c3ccc(/C=c4\sc(=C(C#N)C#N)n(CC)c4=O)c4nsnc34)ccc2-c2ccc(-c3ccc(/C=c4\sc(=C(C#N)C#N)n(CC)c4=O)c4nsnc34)cc21,0.998,7.8,31.0,3.3,2.413164,26.873818181818176,,,,,,,,,,,,,,,,,-5.3,-3.6,1.7,-5.84,-3.77,2.07
97079,10.1021/acsaem.8b01433,10.1021/acsaem.8b01433,PTB7-Th,,PTB7-Th,,CCCCC(CC)COC(=O)c1sc2c(-c3cc4c(-c5ccc(CC(CC)CCCC)s5)c5sc(C)cc5c(-c5ccc(CC(CC)CCCC)s5)c4s3)sc(C)c2c1F,CCn1c(=C(C#N)C#N)s/c(=C\c2ccc(-c3ccc4c(c3)C3(c5cc(-c6ccc(/C=c7\sc(=C(C#N)C#N)n(CC)c7=O)c7nsnc67)ccc5-4)c4cc(-c5ccc(/C=c6\sc(=C(C#N)C#N)n(CC)c6=O)c6nsnc56)ccc4-c4ccc(-c5ccc(/C=c6\sc(=C(C#N)C#N)n(CC)c6=O)c6nsnc56)cc43)c3nsnc23)c1=O,0.91,4.4,33.300000000000004,1.42,1.3333320000000004,6.103380281690107,,,,,,,,,,,,,,,,140.0,-5.3,-3.6,1.7,-5.89,-3.77,2.12
97080,10.1021/acsaem.8b01484.s001,10.1021/acsaem.8b01484.s001,PTB7-Th,NDP-Se,PTB7-Th,NDP-Se,CCCCC(CC)COC(=O)c1sc2c(-c3cc4c(-c5ccc(CC(CC)CCCC)s5)c5sc(C)cc5c(-c5ccc(CC(CC)CCCC)s5)c4s3)sc(C)c2c1F,CCCCCC(CCCCC)n1c(=O)c2cc3[se]c4cc5c(=O)n(C(CCCCC)CCCCC)c(=O)c6cc7c8c9cc%10c(=O)n(C(CCCCC)CCCCC)c(=O)c%11cc%12[se]c%13cc%14c(=O)n(C(CCCCC)CCCCC)c(=O)c%15cc(c8c8cc(c1=O)c2c1c3c4c(c56)c7c81)c1c9c(c%11%10)c%12c%13c1c%14%15,0.78,14.42,39.5,4.45,4.442802,0.1617528089887598,,,,,,,,,,,,,,,,,-5.22,-3.64,1.58,-6.09,-3.92,2.17
97081,10.1021/acsaem.8b01484.s001,10.1021/acsaem.8b01484.s001,PTB7-Th,,PTB7-Th,,CCCCC(CC)COC(=O)c1sc2c(-c3cc4c(-c5ccc(CC(CC)CCCC)s5)c5sc(C)cc5c(-c5ccc(CC(CC)CCCC)s5)c4s3)sc(C)c2c1F,CCCCCC(CCCCC)n1c(=O)c2ccc3c4ccc5c(=O)n(C(CCCCC)CCCCC)c(=O)c6cc7c8c9cc%10c(=O)n(C(CCCCC)CCCCC)c(=O)c%11cc%12[se]c%13cc%14c(=O)n(C(CCCCC)CCCCC)c(=O)c%15cc(c8c8cc(c1=O)c2c3c8c7c4c56)c1c9c(c%11%10)c%12c%13c1c%14%15,0.8,14.78,56.10000000000001,6.61,6.633264000000001,0.3519515885022853,,,,,,,,,,,,,,,,,-5.22,-3.64,1.58,-6.18,-3.95,2.23
97082,10.1021/acsaem.8b01576,10.1021/acsaem.8b01576,FTAZ,,FTAZ,,CCCCCCC(CCCC)CCc1c2cc(-c3ccc(-c4c(F)c(F)c(-c5ccc(C)s5)c5nn(CC(CCCC)CCCCCC)nc45)s3)sc2c(CCC(CCCC)CCCCCC)c2cc(C)sc12,CCCCCCc1ccc(C2(c3ccc(CCCCCC)cc3)c3cc4c(cc3-c3sc5cc(/C=C6/C(=C(C#N)C#N)c7ccccc7S6(=O)=O)sc5c32)C(c2ccc(CCCCCC)cc2)(c2ccc(CCCCCC)cc2)c2c-4sc3cc(/C=C4/C(=C(C#N)C#N)c5ccccc5S4(=O)=O)sc23)cc1,0.716,11.89,49.0,4.17,4.1714876,0.0356738609112691,,,,,,,,,,,,,,,,,-5.48,-3.47,2.01,-5.61,-4.13,1.48
97083,10.1021/acsaem.8b02252,10.1021/acsaem.8b02252,PBDB-T,IT-M,PBDB-T,IT-M,CCCCC(CC)Cc1ccc(-c2c3cc(-c4ccc(-c5sc(-c6ccc(C)s6)c6c5C(=O)c5c(CC(CC)CCCC)sc(CC(CC)CCCC)c5C6=O)s4)sc3c(-c3ccc(CC(CC)CCCC)s3)c3cc(C)sc23)s1,CCCCCCc1ccc(C2(c3ccc(CCCCCC)cc3)c3cc4c(cc3-c3sc5cc(/C=C6\C(=O)c7ccc(C)cc7C6=C(C#N)C#N)sc5c32)C(c2ccc(CCCCCC)cc2)(c2ccc(CCCCCC)cc2)c2c-4sc3cc(/C=C4\C(=O)c5ccc(C)cc5C4=C(C#N)C#N)sc23)cc1,0.54,14.94,46.5,3.74,3.7514340000000006,0.3057219251337001,,,,,,,,,,,,,,,,,-5.31,-3.5,1.81,-5.58,-3.98,1.6
