Repository: JiYiqaq/PCE-KA-GNN

# Data directory

- `raw/Active_Database.csv` is the immutable source dataset bundled under CC BY 4.0. Do not overwrite it with processed data.
- `processed/` is created and populated by the training pipeline. Generated `.pt` and `.pth` caches are intentionally ignored by Git because they can exceed GitHub's normal single-file limit.

See `../DATA_LICENSE.md` for provenance, license and checksum information.

File: data/raw/Active_Database.csv (part 338 of 471)
id,doi,doi_norm,donor,acceptor,donor_canonical,acceptor_canonical,donor_smiles,acceptor_smiles,voc,jsc,ff,pce,pce_recomputed,pce_relative_error_percent,pce_avg,pce_best,d_a_ratio,additive,additive_canonical,additive_ratio,device_structure,device_type,etl,etl_canonical,htl,htl_canonical,active_layer_thickness,solvent,solvent_canonical,annealing_temp,homo_d,lumo_d,eg_d,homo_a,lumo_a,eg_a
97084,10.1021/acsaem.9b00365,10.1021/acsaem.9b00365,P1,ITIC,P1,ITIC,CCCCCCCCC(CCCCCC)COc1ccc2cc(-c3ccc(-c4c5cc(C)sc5c(-c5ccc(-c6ccc7cc(CC(CCCCCC)CCCCCCCC)ccc7c6)s5)c5cc(-c6sc(-c7sc(-c8cc(CC(CC)CCCC)c(C)s8)c8c7C(=O)c7c(CC(CC)CCCC)sc(CC(CC)CCCC)c7C8=O)cc6CC(CC)CCCC)sc45)s3)ccc2c1,CCCCCCc1ccc(C2(c3ccc(CCCCCC)cc3)c3cc4c(cc3-c3sc5cc(/C=C6\C(=O)c7ccccc7C6=C(C#N)C#N)sc5c32)C(c2ccc(CCCCCC)cc2)(c2ccc(CCCCCC)cc2)c2c-4sc3cc(/C=C4\C(=O)c5ccccc5C4=C(C#N)C#N)sc23)cc1,0.943,15.16,70.1,10.02,10.02141188,0.0140906187624665,,,,diphenyl ether,DPE,,ITO/ZnO/P1:ITIC/MoO3/Ag,inverted,ZnO,ZnO,MoO3,MoO3,105.0,chlorobenzene,chlorobenzene,,-5.3,-3.5,1.8,-5.51,-3.84,1.67
97085,10.1021/acsaem.9b00520,10.1021/acsaem.9b00520,TP,IEICO-4F,TP,IEICO-4F,CCCCCCCCCCC(CCCCCCCC)CN1C(=O)c2c(c(-c3cc4sc(-c5cc6c(-c7ccc(CC(CC)CCCC)s7)c7sc(-c8sc(C)c9c(F)c(C(=O)OCC(CC)CCCC)sc89)cc7c(-c7ccc(CC(CC)CCCC)s7)c6s5)cc4s3)n(CCCCCCCC)c2-c2cc3sc(-c4cc5c(-c6ccc(CC(CC)CCCC)s6)c6sc(C)cc6c(-c6ccc(CC(CC)CCCC)s6)c5s4)cc3s2)C1=O,CCCCCCc1ccc(C2(c3ccc(CCCCCC)cc3)c3cc4c(cc3-c3sc(-c5sc(/C=C6\C(=O)c7cc(F)c(F)cc7C6=C(C#N)C#N)cc5OCC(CC)CCCC)cc32)C(c2ccc(CCCCCC)cc2)(c2ccc(CCCCCC)cc2)c2cc(-c3sc(/C=C5\C(=O)c6cc(F)c(F)cc6C5=C(C#N)C#N)cc3OCC(CC)CCCC)sc2-4)cc1,0.74,21.44,55.00000000000001,8.73,8.726080000000001,0.0449026345933451,,,,DIO,DIO,,ITO/PEDOT:PSS/active layer/PFN-Br/Al,conventional,PFN-Br,PFN-Br,PEDOT:PSS,PEDOT:PSS,,chlorobenzene,chlorobenzene,,-5.31,-3.66,1.65,-5.44,-4.19,1.25
97086,10.1021/acsaem.9b00520,10.1021/acsaem.9b00520,TP,ITIC,TP,ITIC,CCCCCCCCCCC(CCCCCCCC)CN1C(=O)c2c(c(-c3cc4sc(-c5cc6c(-c7ccc(CC(CC)CCCC)s7)c7sc(-c8sc(C)c9c(F)c(C(=O)OCC(CC)CCCC)sc89)cc7c(-c7ccc(CC(CC)CCCC)s7)c6s5)cc4s3)n(CCCCCCCC)c2-c2cc3sc(-c4cc5c(-c6ccc(CC(CC)CCCC)s6)c6sc(C)cc6c(-c6ccc(CC(CC)CCCC)s6)c5s4)cc3s2)C1=O,CCCCCCc1ccc(C2(c3ccc(CCCCCC)cc3)c3cc4c(cc3-c3sc5cc(/C=C6\C(=O)c7ccccc7C6=C(C#N)C#N)sc5c32)C(c2ccc(CCCCCC)cc2)(c2ccc(CCCCCC)cc2)c2c-4sc3cc(/C=C4\C(=O)c5ccccc5C4=C(C#N)C#N)sc23)cc1,0.89,15.31,60.0,8.18,8.175540000000002,0.0545232273838402,,,,DIO,DIO,,ITO/PEDOT:PSS/active layer/PFN-Br/Al,conventional,PFN-Br,PFN-Br,PEDOT:PSS,PEDOT:PSS,,chlorobenzene,chlorobenzene,,-5.31,-3.66,1.65,-5.48,-3.83,1.65
97087,10.1021/acsaem.9b00611,10.1021/acsaem.9b00611,PBDB-T,B-4TPDI,PBDB-T,B-4TPDI,CCCCC(CC)Cc1ccc(-c2c3cc(-c4ccc(-c5sc(-c6ccc(C)s6)c6c5C(=O)c5c(CC(CC)CCCC)sc(CC(CC)CCCC)c5C6=O)s4)sc3c(-c3ccc(CC(CC)CCCC)s3)c3cc(C)sc23)s1,CCCCCC(CCCCC)N1C(=O)c2ccc3c4ccc5c6c(cc(C#Cc7cc(C#Cc8cc9c%10c(ccc%11c%12ccc%13c%14c(ccc(c8c%10%11)c%14%12)C(=O)N(C(CCCCC)CCCCC)C%13=O)C(=O)N(C(CCCCC)CCCCC)C9=O)c8ccc9c(C#Cc%10cc%11c%12c(ccc%13c%14ccc%15c%16c(ccc(c%10c%12%13)c%16%14)C(=O)N(C(CCCCC)CCCCC)C%15=O)C(=O)N(C(CCCCC)CCCCC)C%11=O)cc(C#Cc%10cc%11c%12c(ccc%13c%14ccc%15c%16c(ccc(c%10c%12%13)c%16%14)C(=O)N(C(CCCCC)CCCCC)C%15=O)C(=O)N(C(CCCCC)CCCCC)C%11=O)c%10ccc7c8c%109)c(c7ccc(c2c37)C1=O)c64)C(=O)N(C(CCCCC)CCCCC)C5=O,0.86,13.15,60.4,6.84,6.830635999999999,0.1369005847953303,,,1.5:1,chloronaphthalene (CN),CN,3 vol%,ITO/ZnO/active layer/MoO3/Al,inverted,ZnO,ZnO,MoO3,MoO3,120.0,chlorobenzene,,,-5.33,-3.53,1.8,-5.84,-3.89,1.95
97088,10.1021/acsaem.9b00611,10.1021/acsaem.9b00611,PBDB-T,ITIC,PBDB-T,ITIC,CCCCC(CC)Cc1ccc(-c2c3cc(-c4ccc(-c5sc(-c6ccc(C)s6)c6c5C(=O)c5c(CC(CC)CCCC)sc(CC(CC)CCCC)c5C6=O)s4)sc3c(-c3ccc(CC(CC)CCCC)s3)c3cc(C)sc23)s1,CCCCCCc1ccc(C2(c3ccc(CCCCCC)cc3)c3cc4c(cc3-c3sc5cc(/C=C6\C(=O)c7ccccc7C6=C(C#N)C#N)sc5c32)C(c2ccc(CCCCCC)cc2)(c2ccc(CCCCCC)cc2)c2c-4sc3cc(/C=C4\C(=O)c5ccccc5C4=C(C#N)C#N)sc23)cc1,0.86,18.33,67.10000000000001,10.64,10.5775098,0.5873139097744449,,,1:1,DIO,CN,0.5 vol%,ITO/ZnO/active layer/MoO3/Al,inverted,ZnO,ZnO,MoO3,MoO3,120.0,chlorobenzene,,,-5.33,-3.53,1.8,-5.48,-3.83,1.65
97089,10.1021/acsaem.9b00611,10.1021/acsaem.9b00611,PTB7-Th,B-4TPDI,PTB7-Th,B-4TPDI,CCCCC(CC)COC(=O)c1sc2c(-c3cc4c(-c5ccc(CC(CC)CCCC)s5)c5sc(C)cc5c(-c5ccc(CC(CC)CCCC)s5)c4s3)sc(C)c2c1F,CCCCCC(CCCCC)N1C(=O)c2ccc3c4ccc5c6c(cc(C#Cc7cc(C#Cc8cc9c%10c(ccc%11c%12ccc%13c%14c(ccc(c8c%10%11)c%14%12)C(=O)N(C(CCCCC)CCCCC)C%13=O)C(=O)N(C(CCCCC)CCCCC)C9=O)c8ccc9c(C#Cc%10cc%11c%12c(ccc%13c%14ccc%15c%16c(ccc(c%10c%12%13)c%16%14)C(=O)N(C(CCCCC)CCCCC)C%15=O)C(=O)N(C(CCCCC)CCCCC)C%11=O)cc(C#Cc%10cc%11c%12c(ccc%13c%14ccc%15c%16c(ccc(c%10c%12%13)c%16%14)C(=O)N(C(CCCCC)CCCCC)C%15=O)C(=O)N(C(CCCCC)CCCCC)C%11=O)c%10ccc7c8c%109)c(c7ccc(c2c37)C1=O)c64)C(=O)N(C(CCCCC)CCCCC)C5=O,0.78,18.13,54.6,7.71,7.721204399999999,0.1453229571984378,,,1:1.5,chloronaphthalene (CN),CN,3 vol%,ITO/ZnO/active layer/MoO3/Al,inverted,ZnO,ZnO,MoO3,MoO3,120.0,chlorobenzene,,,-5.15,-3.31,1.84,-5.84,-3.89,1.95
97090,10.1021/acsaem.9b00611,10.1021/acsaem.9b00611,PTB7-Th,ITIC,PTB7-Th,ITIC,CCCCC(CC)COC(=O)c1sc2c(-c3cc4c(-c5ccc(CC(CC)CCCC)s5)c5sc(C)cc5c(-c5ccc(CC(CC)CCCC)s5)c4s3)sc(C)c2c1F,CCCCCCc1ccc(C2(c3ccc(CCCCCC)cc3)c3cc4c(cc3-c3sc5cc(/C=C6\C(=O)c7ccccc7C6=C(C#N)C#N)sc5c32)C(c2ccc(CCCCCC)cc2)(c2ccc(CCCCCC)cc2)c2c-4sc3cc(/C=C4\C(=O)c5ccccc5C4=C(C#N)C#N)sc23)cc1,0.81,15.6,60.9,7.73,7.695324,0.4485899094437276,,,1:1.3,chloronaphthalene (CN),CN,,ITO/ZnO/active layer/MoO3/Al,inverted,ZnO,ZnO,MoO3,MoO3,120.0,chlorobenzene,,,-5.15,-3.31,1.84,-5.48,-3.83,1.65
97091,10.1021/acsaem.9b00835,10.1021/acsaem.9b00835,,ITIC,,ITIC,CCCCCCCCc1c(C)sc2cc(-c3sc(-c4cc5sc(-c6cc7c(-c8ccc(CC(CC)CCCC)s8)c8sc(C)cc8c(-c8ccc(CC(CC)CCCC)s8)c7s6)c(CCCCCCCC)c5s4)c4c3C(=O)N(CC(CCCCCC)CCCCCCCC)C4=O)sc12,CCCCCCc1ccc(C2(c3ccc(CCCCCC)cc3)c3cc4c(cc3-c3sc5cc(/C=C6\C(=O)c7ccccc7C6=C(C#N)C#N)sc5c32)C(c2ccc(CCCCCC)cc2)(c2ccc(CCCCCC)cc2)c2c-4sc3cc(/C=C4\C(=O)c5ccccc5C4=C(C#N)C#N)sc23)cc1,0.93,17.52,68.0,11.05,11.079648000000002,0.2683076923077074,,,1:2 w/w,,,,ITO/ZnO/PBDTT-8ttTPD:acceptor (1:2 w/w)/MoO3/Ag,,ZnO,,MoO3,,,,,,-5.23,-3.37,1.86,-5.63,-4.05,1.58
97092,10.1021/acsaem.9b01534,10.1021/acsaem.9b01534,PTB7-Th,O-IDTBR,PTB7-Th,O-IDTBR,CCCCC(CC)COC(=O)c1sc2c(-c3cc4c(-c5ccc(CC(CC)CCCC)s5)c5sc(C)cc5c(-c5ccc(CC(CC)CCCC)s5)c4s3)sc(C)c2c1F,CCCCCCCCC1(CCCCCCCC)c2cc3c(cc2-c2sc(-c4ccc(/C=C5\SC(=S)N(CC)C5=O)c5nsnc45)cc21)C(CCCCCCCC)(CCCCCCCC)c1cc(-c2ccc(/C=C4\SC(=S)N(CC)C4=O)c4nsnc24)sc1-3,0.99,15.0,61.6,9.42,9.1476,2.891719745222922,,,1:1.5,,,,inverted,inverted,ZnO,ZnO,MoO3,MoO3,85.0,,,,-5.23,-3.64,1.59,-5.48,-3.87,1.61
97093,10.1021/acsaem.9b01591,10.1021/acsaem.9b01591,PBDB-T,ITIC,PBDB-T,ITIC,CCCCC(CC)Cc1ccc(-c2c3cc(-c4ccc(-c5sc(-c6ccc(C)s6)c6c5C(=O)c5c(CC(CC)CCCC)sc(CC(CC)CCCC)c5C6=O)s4)sc3c(-c3ccc(CC(CC)CCCC)s3)c3cc(C)sc23)s1,CCCCCCc1ccc(C2(c3ccc(CCCCCC)cc3)c3cc4c(cc3-c3sc5cc(/C=C6\C(=O)c7ccccc7C6=C(C#N)C#N)sc5c32)C(c2ccc(CCCCCC)cc2)(c2ccc(CCCCCC)cc2)c2c-4sc3cc(/C=C4\C(=O)c5ccccc5C4=C(C#N)C#N)sc23)cc1,0.85,15.88,67.0,9.68,9.04366,6.5737603305785,,,1:1,DIO,DIO,,ITO/ZnO/PBDB-T:ITIC/MoOx/Ag,inverted,ZnO,ZnO,MoOx,MoO3,,chlorobenzene,chlorobenzene,160.0,-5.33,-3.53,1.8,-5.6,-3.93,1.67
97094,10.1021/acsaem.9b01667,10.1021/acsaem.9b01667,PBDB-TF,ITIC-Cl-γ-Th,PBDB-TF,,CCCCC(CC)Cc1sc(-c2c3cc(-c4ccc(-c5sc(-c6ccc(C)s6)c6c5C(=O)c5c(CC(CC)CCCC)sc(CC(CC)CCCC)c5C6=O)s4)sc3c(-c3cc(F)c(CC(CC)CCCC)s3)c3cc(C)sc23)cc1F,CCCCCCc1ccc(C2(c3ccc(CCCCCC)cc3)c3cc4c(cc3-c3sc5cc(/C=C6\C(=O)c7cc(Cl)ccc7C6=C(C#N)C#N)sc5c32)C(c2ccc(CCCCCC)cc2)(c2ccc(CCCCCC)cc2)c2c-4sc3cc(/C=C4\C(=O)c5cscc5C4=C(C#N)C#N)sc23)cc1,0.91,18.02,72.6,12.25,11.9050932,2.8155657142857176,11.98,12.25,1:1,,,,inverted,inverted,,,,,,,,,-5.5,-3.61,1.89,-5.3,-3.66,1.64
97095,10.1021/acsaem.9b01667,10.1021/acsaem.9b01667,PBDB-TF,ITIC-2Cl-Th,PBDB-TF,,CCCCC(CC)Cc1sc(-c2c3cc(-c4ccc(-c5sc(-c6ccc(C)s6)c6c5C(=O)c5c(CC(CC)CCCC)sc(CC(CC)CCCC)c5C6=O)s4)sc3c(-c3cc(F)c(CC(CC)CCCC)s3)c3cc(C)sc23)cc1F,CCCCCCc1ccc(C2(c3ccc(CCCCCC)cc3)c3cc4c(cc3-c3sc5cc(/C=C6\C(=O)c7cscc7C6=C(C#N)C#N)sc5c32)C(c2ccc(CCCCCC)cc2)(c2ccc(CCCCCC)cc2)c2c-4sc3cc(/C=C4\C(=O)c5cc(Cl)c(Cl)cc5C4=C(C#N)C#N)sc23)cc1,0.86,18.31,72.1,11.45,11.3532986,0.8445537117903983,11.14,11.45,1:1,,,,inverted,inverted,,,,,,,,,-5.5,-3.61,1.89,-5.31,-3.74,1.57
97096,10.1021/acsaem.9b01667,10.1021/acsaem.9b01667,PBDB-TF,ITIC-Cl-δ-Th,PBDB-TF,ITIC-Cl-δ-Th,CCCCC(CC)Cc1sc(-c2c3cc(-c4ccc(-c5sc(-c6ccc(C)s6)c6c5C(=O)c5c(CC(CC)CCCC)sc(CC(CC)CCCC)c5C6=O)s4)sc3c(-c3cc(F)c(CC(CC)CCCC)s3)c3cc(C)sc23)cc1F,CCCCCCc1ccc(C2(c3ccc(CCCCCC)cc3)c3cc4c(cc3-c3sc5cc(/C=C6\C(=O)c7cscc7C6=C(C#N)C#N)sc5c32)C(c2ccc(CCCCCC)cc2)(c2ccc(CCCCCC)cc2)c2c-4sc3cc(/C=C4\C(=O)c5ccc(Cl)cc5C4=C(C#N)C#N)sc23)cc1,0.89,17.27,71.89999999999999,11.13,11.0512457,0.7075858041329893,10.88,11.13,1:1,,,,inverted,inverted,,,,,,,,,-5.5,-3.61,1.89,-5.31,-3.7,1.61
97097,10.1021/acsami.6b03926,10.1021/acsami.6b03926,,bis-PDI-T-EG,,bis-PDI-T-EG,CCCCCCCCSc1ccc(-c2c3cc(-c4sc(C)c5c(F)c(C(=O)OCC(CC)CCCC)sc45)sc3c(-c3ccc(SCCCCCCCC)s3)c3cc(C)sc23)s1,CCCCCC(CC)CN1C(=O)C2=CC(c3ccc(C4=c5c6c(c7c(OCCOC)cc8c9c(ccc5c97)C(=O)N(CC(CC)CCCC)C8=O)C=CC5C(=O)N(CC(CC)CCCCC)C(=O)C(=C4)C65)s3)=c3c4c(c5c(OCCOC)cc6c7c(ccc3c75)C(=O)N(CC(CC)CCCC)C6=O)C=CC(C1=O)C24,0.887,13.23,59.4,7.24,6.970595940000001,3.721050552486179,,,,,,,ITO/PEDOT:PSS/active layer/Ca or PDINO/Al,conventional,PDINO,PDINO,PEDOT:PSS,PEDOT:PSS,,o-DCB,o-DCB,,-5.26,-3.71,1.55,-5.64,-3.84,1.8
97098,10.1021/acsami.6b03926,10.1021/acsami.6b03926,PTB7-Th,bis-PDI-T-EG,PTB7-Th,bis-PDI-T-EG,CCCCC(CC)COC(=O)c1sc2c(-c3cc4c(-c5ccc(CC(CC)CCCC)s5)c5sc(C)cc5c(-c5ccc(CC(CC)CCCC)s5)c4s3)sc(C)c2c1F,CCCCCC(CC)CN1C(=O)C2=CC(c3ccc(C4=c5c6c(c7c(OCCOC)cc8c9c(ccc5c97)C(=O)N(CC(CC)CCCC)C8=O)C=CC5C(=O)N(CC(CC)CCCCC)C(=O)C(=C4)C65)s3)=c3c4c(c5c(OCCOC)cc6c7c(ccc3c75)C(=O)N(CC(CC)CCCC)C6=O)C=CC(C1=O)C24,0.876,11.14,58.3,5.87,5.68928712,3.0785839863713904,,,,,,,ITO/PEDOT:PSS/active layer/Ca or PDINO/Al,conventional,PDINO,PDINO,PEDOT:PSS,PEDOT:PSS,,o-DCB,o-DCB,,-5.17,-3.59,1.58,-5.64,-3.84,1.8
97099,10.1021/acsami.6b03926,10.1021/acsami.6b03926,PTB7,bis-PDI-T-EG,PTB7,bis-PDI-T-EG,CCCCC(CC)COC(=O)c1sc2c(-c3cc4c(OCC(CC)CCCC)c5sccc5c(OCC(CC)CCCC)c4s3)scc2c1F,CCCCCC(CC)CN1C(=O)C2=CC(c3ccc(C4=c5c6c(c7c(OCCOC)cc8c9c(ccc5c97)C(=O)N(CC(CC)CCCC)C8=O)C=CC5C(=O)N(CC(CC)CCCCC)C(=O)C(=C4)C65)s3)=c3c4c(c5c(OCCOC)cc6c7c(ccc3c75)C(=O)N(CC(CC)CCCC)C6=O)C=CC(C1=O)C24,0.84,8.46,55.2,4.1,3.9227328,4.323590243902422,,,,,,,ITO/PEDOT:PSS/active layer/Ca or PDINO/Al,conventional,PDINO,PDINO,PEDOT:PSS,PEDOT:PSS,,o-DCB,o-DCB,,-5.02,-3.39,1.63,-5.64,-3.84,1.8
97100,10.1021/acsami.6b08284,10.1021/acsami.6b08284,PTB7,PDI,PTB7,PDI,CCCCC(CC)COC(=O)c1sc2c(-c3cc4c(OCC(CC)CCCC)c5sccc5c(OCC(CC)CCCC)c4s3)scc2c1F,CCC(CC)N1C(=O)c2ccc3c4c5c(c6ccc(c2c36)C1=O)=CC=C1C(=O)N(C(CC)CC)C(=O)C(C=C4)C15,0.84,7.57,55.900000000000006,3.55,3.5545692000000004,0.1287098591549466,,,3:7,DIO,DIO,,inverted,inverted,ZnO,ZnO,MoO3,MoO3,100.0,chloroform,chloroform,,-5.02,-3.39,1.63,-5.9,-3.8,2.1
97101,10.1021/acsami.7b06650,10.1021/acsami.7b06650,PBDB-T,ITIC1,PBDB-T,ITIC1,CCCCC(CC)Cc1ccc(-c2c3cc(-c4ccc(-c5sc(-c6ccc(C)s6)c6c5C(=O)c5c(CC(CC)CCCC)sc(CC(CC)CCCC)c5C6=O)s4)sc3c(-c3ccc(CC(CC)CCCC)s3)c3cc(C)sc23)s1,CCCCCCc1ccc(C2(c3ccc(CCCCCC)cc3)c3cc(/C=C4\C(=O)c5ccccc5C4=C(C#N)C#N)sc3-c3sc4cc5c6c(sc5cc4c32)-c2sc(/C=C3\C(=O)c4ccccc4C3=C(C#N)C#N)cc2C6(c2ccc(CCCCCC)cc2)c2ccc(CCCCCC)cc2)cc1,0.86,16.56,65.5,9.33,9.328248,0.0187781350482479,,,,,,,,,,,,,,,,,-5.41,-3.57,1.84,-5.41,-3.87,1.54
97102,10.1021/acsami.7b09757,10.1021/acsami.7b09757,,ITIC,,ITIC,CCCCCCCCN1C(=O)c2c(-c3cc(CCCCCC)c(C)s3)sc(-c3cc(CCCCCC)c(-c4cc5c(-c6ccc(CC(CC)CCCC)s6)c6sc(C)cc6c(-c6ccc(CC(CC)CCCC)s6)c5s4)s3)c2C1=O,CCCCCCc1ccc(C2(c3ccc(CCCCCC)cc3)c3cc4c(cc3-c3sc5cc(/C=C6\C(=O)c7ccccc7C6=C(C#N)C#N)sc5c32)C(c2ccc(CCCCCC)cc2)(c2ccc(CCCCCC)cc2)c2c-4sc3cc(/C=C4\C(=O)c5ccccc5C4=C(C#N)C#N)sc23)cc1,0.97,15.4,68.0,10.2,10.15784,0.4133333333333244,,,,0.8 vol% DIO,,0.8 vol%,,,,,,,,,,,-5.36,-3.48,1.88,-5.58,-4.02,1.56
97103,10.1021/acsami.7b16406,10.1021/acsami.7b16406,PBDB-T,SF-PDI4,PBDB-T,SF-PDI4,CCCCC(CC)Cc1ccc(-c2c3cc(-c4ccc(-c5sc(-c6ccc(C)s6)c6c5C(=O)c5c(CC(CC)CCCC)sc(CC(CC)CCCC)c5C6=O)s4)sc3c(-c3ccc(CC(CC)CCCC)s3)c3cc(C)sc23)s1,CCCCCC(CCCCC)N1C(=O)c2ccc3c4c5c(c6ccc(c2c36)C1=O)=C(C1=CC2C(C=C1)c1ccc(-c3cc6c7c(ccc8c9c%10c(c3c87)=CC=C3C(=O)N(C(CCCCC)CCCCC)C(=O)C(C=C9)C3%10)C(=O)N(C(CCCCC)CCCCC)C6=O)cc1C21c2cc(C3=c6c7c(c8ccc9c%10c(ccc6c8%10)C(=O)N(C(CCCCC)CCCCC)C9=O)C=CC6C(=O)N(C(CCCCC)CCCCC)C(=O)C(=C3)C76)ccc2C2C=C(c3cc6c7c(ccc8c9c%10c(c3c78)C=CC3C(=O)N(C(CCCCC)CCCCC)C(=O)C(=CC=9)C%103)C(=O)N(C(CCCCC)CCCCC)C6=O)C=CC21)C=C1C(=O)N(C(CCCCC)CCCCC)C(=O)C(C=C4)C15,0.93,10.4,56.10000000000001,5.4,5.425992000000001,0.4813333333333418,,,1:1,diphenyl ether,DPE,1 vol%,ITO/ZnO/active layer/V2O5/Al,inverted,ZnO,ZnO,V2O5,V2O5,,,,,-5.41,-3.57,1.84,-5.8,-3.75,2.05
97104,10.1021/acsami.7b16406,10.1021/acsami.7b16406,PBDB-T,BP-PDI4,PBDB-T,BP-PDI4,CCCCC(CC)Cc1ccc(-c2c3cc(-c4ccc(-c5sc(-c6ccc(C)s6)c6c5C(=O)c5c(CC(CC)CCCC)sc(CC(CC)CCCC)c5C6=O)s4)sc3c(-c3ccc(CC(CC)CCCC)s3)c3cc(C)sc23)s1,CCCCCC(CCCCC)N1C(=O)c2ccc3c4c5c(c6ccc(c2c36)C1=O)=C(c1cc(-c2cc(-c3cc6c7c(ccc8c9c%10c(c3c87)=CC=C3C(=O)N(C(CCCCC)CCCCC)C(=O)C(C=C9)C3%10)C(=O)N(C(CCCCC)CCCCC)C6=O)cc(-c3cc6c7c(ccc8c9c%10c(c3c87)=CC=C3C(=O)N(C(CCCCC)CCCCC)C(=O)C(C=C9)C3%10)C(=O)N(C(CCCCC)CCCCC)C6=O)c2)cc(-c2cc3c6c(ccc7c8c9c(c2c67)C=CC2C(=O)N(C(CCCCC)CCCCC)C(=O)C(=CC=8)C92)C(=O)N(C(CCCCC)CCCCC)C3=O)c1)C=C1C(=O)N(C(CCCCC)CCCCC)C(=O)C(C=C4)C15,0.9,13.6,59.7,7.3,7.30728,0.0997260273972687,,,1:1,diphenyl ether,DPE,1 vol%,ITO/ZnO/active layer/V2O5/Al,inverted,ZnO,ZnO,V2O5,V2O5,,,,,-5.41,-3.57,1.84,-5.84,-3.77,2.07
97105,10.1021/acsami.7b16406,10.1021/acsami.7b16406,PBDB-T,Ph-PDI3,PBDB-T,Ph-PDI3,CCCCC(CC)Cc1ccc(-c2c3cc(-c4ccc(-c5sc(-c6ccc(C)s6)c6c5C(=O)c5c(CC(CC)CCCC)sc(CC(CC)CCCC)c5C6=O)s4)sc3c(-c3ccc(CC(CC)CCCC)s3)c3cc(C)sc23)s1,CCCCCC(CCCCC)N1C(=O)c2ccc3c4c5c(c6ccc(c2c36)C1=O)=C(c1cc(-c2cc3c6c(ccc7c8c9c(c2c67)C=CC2C(=O)N(C(CCCCC)CCCCC)C(=O)C(=CC=8)C92)C(=O)N(C(CCCCC)CCCCC)C3=O)cc(-c2cc3c6c(ccc7c8c9c(c2c76)=CC=C2C(=O)N(C(CCCCC)CCCCC)C(=O)C(C=C8)C29)C(=O)N(C(CCCCC)CCCCC)C3=O)c1)C=C1C(=O)N(C(CCCCC)CCCCC)C(=O)C(C=C4)C15,0.87,12.4,62.2,6.7,6.710136,0.1512835820895544,,,1:1,diphenyl ether,DPE,1 vol%,ITO/ZnO/active layer/V2O5/Al,inverted,ZnO,ZnO,V2O5,V2O5,,,,,-5.41,-3.57,1.84,-5.81,-3.84,1.97
97106,10.1021/acsami.7b18717,10.1021/acsami.7b18717,PTB7-Th,TPSi,PTB7-Th,,CCCCC(CC)COC(=O)c1sc2c(-c3cc4c(-c5ccc(CC(CC)CCCC)s5)c5sc(C)cc5c(-c5ccc(CC(CC)CCCC)s5)c4s3)sc(C)c2c1F,CCCC(CCC)N1C(=O)c2ccc3c4c5c(c6ccc(c2c36)C1=O)=CC=C1C(=O)N(C(CCC)CCC)C(=O)C(C(c2ccc([Si](c3ccc(C6=Cc7c8c(c9ccc%10c%11c(ccc7c%119)C(=O)N(C(CCC)CCC)C%10=O)=CC=C7C(=O)N(C(CCC)CCC)C(=O)C6C78)cc3)(c3ccc(-c6cc7c8c9c(c%10ccc%11c(c6C(=O)N(C(CCC)CCC)C%11=O)c%107)C=CC6C(=O)N(C(CCC)CCC)C(=O)C(=CC=8)C96)cc3)c3ccc(-c6cc7c8c9c(c%10ccc%11c(c6C(=O)N(C(CCC)CCC)C%11=O)c%107)C=CC6C(=O)N(C(CCC)CCC)C(=O)C(=CC=8)C96)cc3)cc2)=C4)C15,0.83,10.35,42.0,3.68,3.6080099999999993,1.956250000000024,3.64,3.68,,,,,,,,,,,,,,,-5.04,-3.45,1.59,-6.06,-3.77,2.29
97107,10.1021/acsami.7b18717,10.1021/acsami.7b18717,PTB7-Th,TPC,PTB7-Th,,CCCCC(CC)COC(=O)c1sc2c(-c3cc4c(-c5ccc(CC(CC)CCCC)s5)c5sc(C)cc5c(-c5ccc(CC(CC)CCCC)s5)c4s3)sc(C)c2c1F,CCCC(CCC)N1C(=O)c2ccc3c4c5c(c6ccc(c2c36)C1=O)=CC=C1C(=O)N(C(CCC)CCC)C(=O)C(C(c2ccc(C(c3ccc(C6=Cc7c8c(c9ccc%10c%11c(ccc7c%119)C(=O)N(C(CCC)CCC)C%10=O)=CC=C7C(=O)N(C(CCC)CCC)C(=O)C6C78)cc3)(c3ccc(-c6cc7c8c9c(c%10ccc%11c(c6C(=O)N(C(CCC)CCC)C%11=O)c%107)C=CC6C(=O)N(C(CCC)CCC)C(=O)C(=CC=8)C96)cc3)c3ccc(-c6cc7c8c9c(c%10ccc%11c(c6C(=O)N(C(CCC)CCC)C%11=O)c%107)C=CC6C(=O)N(C(CCC)CCC)C(=O)C(=CC=8)C96)cc3)cc2)=C4)C15,0.85,11.55,47.0,4.71,4.614225,2.033439490445854,4.6,4.71,,,,,,,,,,,,,,,-5.04,-3.45,1.59,-6.06,-3.75,2.31
97108,10.1021/acsami.7b18717,10.1021/acsami.7b18717,PTB7-Th,TPSe,PTB7-Th,,CCCCC(CC)COC(=O)c1sc2c(-c3cc4c(-c5ccc(CC(CC)CCCC)s5)c5sc(C)cc5c(-c5ccc(CC(CC)CCCC)s5)c4s3)sc(C)c2c1F,CCCC(CCC)N1C(=O)c2ccc3c4ccc5c6c(c(-c7cc8c(-c9ccc(-c%10cc%11c%12ccc%13c%14c(ccc(c%15ccc%16c(c%10C(=O)N(C(CCC)CCC)C%16=O)c%15%11)c%14%12)C(=O)N(C(CCC)CCC)C%13=O)[se]9)c9sc(-c%10cc%11c%12ccc%13c%14c(ccc(c%15ccc%16c(c%10C(=O)N(C(CCC)CCC)C%16=O)c%15%11)c%14%12)C(=O)N(C(CCC)CCC)C%13=O)cc9c(-c9ccc(-c%10cc%11c%12ccc%13c%14c(ccc(c%15ccc%16c(c%10C(=O)N(C(CCC)CCC)C%16=O)c%15%11)c%14%12)C(=O)N(C(CCC)CCC)C%13=O)[se]9)c8s7)cc(c7ccc(c2c37)C1=O)c64)C(=O)N(C(CCC)CCC)C5=O,0.81,14.36,55.00000000000001,6.61,6.397380000000002,3.2166414523449087,6.32,6.61,,,,,,,,,,,,,,,-5.04,-3.45,1.59,-5.97,-3.81,2.16
97109,10.1021/acsami.7b18717,10.1021/acsami.7b18717,PTB7-Th,TPB,PTB7-Th,,CCCCC(CC)COC(=O)c1sc2c(-c3cc4c(-c5ccc(CC(CC)CCCC)s5)c5sc(C)cc5c(-c5ccc(CC(CC)CCCC)s5)c4s3)sc(C)c2c1F,CCCC(CCC)N1C(=O)c2ccc3c4ccc5c6c(c(-c7ccc(-c8c9cc(-c%10cc%11c%12ccc%13c%14c(ccc(c%15ccc%16c(c%10C(=O)N(C(CCC)CCC)C%16=O)c%15%11)c%14%12)C(=O)N(C(CCC)CCC)C%13=O)sc9c(-c9ccc(-c%10cc%11c%12ccc%13c%14c(ccc(c%15ccc%16c(c%10C(=O)N(C(CCC)CCC)C%16=O)c%15%11)c%14%12)C(=O)N(C(CCC)CCC)C%13=O)s9)c9cc(-c%10cc%11c%12ccc%13c%14c(ccc(c%15ccc%16c(c%10C(=O)N(C(CCC)CCC)C%16=O)c%15%11)c%14%12)C(=O)N(C(CCC)CCC)C%13=O)sc89)s7)cc(c7ccc(c2c37)C1=O)c64)C(=O)N(C(CCC)CCC)C5=O,0.81,15.02,57.99999999999999,7.38,7.056395999999999,4.3848780487805055,7.08,7.38,,,,,,,,,,,,,,,-5.04,-3.45,1.59,-5.94,-3.79,2.15
97110,10.1021/acsami.8b00216.s001,10.1021/acsami.8b00216.s001,P3HT,Qx-1,P3HT,Qx-1,CCCCCCc1cc(C)sc1C,CCCCCCc1ccc(C2(c3ccc(CCCCCC)cc3)c3cc4c(cc3-c3sc(-c5ccc(/C=C6/SC(=S)N(CC)C6=O)c6nc(-c7ccccc7)c(-c7ccccc7)nc56)cc32)C(c2ccc(CCCCCC)cc2)(c2ccc(CCCCCC)cc2)c2cc(-c3ccc(/C=C5/SC(=S)N(CC)C5=O)c5nc(-c6ccccc6)c(-c6ccccc6)nc35)sc2-4)cc1,1.0,6.02,67.0,4.03,4.033399999999999,0.0843672456575479,,,,,,,,,,,,,,,,,-5.2,-3.2,2.0,-5.42,-3.68,1.74
97111,10.1021/acsami.8b00216.s001,10.1021/acsami.8b00216.s001,P3HT,Qx1b,P3HT,Qx1b,CCCCCCc1cc(C)sc1C,CCCCCCCCC1(CCCCCCCC)c2cc3c(cc2-c2sc(-c4ccc(/C=C5/SC(=S)N(CC)C5=O)c5nc(-c6ccccc6)c(-c6ccccc6)nc45)cc21)C(CCCCCCCC)(CCCCCCCC)c1cc(-c2ccc(/C=C4/SC(=S)N(CC)C4=O)c4nc(-c5ccccc5)c(-c5ccccc5)nc24)sc1-3,0.95,7.34,69.0,4.81,4.81137,0.0284823284823396,,,,,,,,,,,,,,,,,-5.0,-3.1,1.9,-5.35,-3.67,1.68
97112,10.1021/acsami.8b01308,10.1021/acsami.8b01308,PTB7-Th,3r,PTB7-Th,3r,CCCCC(CC)COC(=O)c1sc2c(-c3cc4c(-c5ccc(CC(CC)CCCC)s5)c5sc(C)cc5c(-c5ccc(CC(CC)CCCC)s5)c4s3)sc(C)c2c1F,CCCCCCC(CCCCCC)N1C(=O)c2ccc3c4c5c(c6ccc(c2c36)C1=O)=CC=C1C(=O)N(C(CCCCCC)CCCCCC)C(=O)C(C=C4c2cc3c(CC(CC)CCCC)c4sc(-c6cc7c8c(ccc9c%10c%11c(c6c98)=CC=C6C(=O)N(C(CCCCCC)CCCCCC)C(=O)C(C=C%10)C6%11)C(=O)N(C(CCCCCC)CCCCCC)C7=O)cc4c(CC(CC)CCCC)c3s2)C15,0.87,8.96,42.0,3.26,3.2739840000000004,0.4289570552147442,,,,,,,inverted,inverted,ZnO,ZnO,MoO3,MoO3,,,,,-5.29,-3.72,1.57,-5.82,-3.87,1.95
97113,10.1021/acsami.8b01308,10.1021/acsami.8b01308,PTB7-Th,9r,PTB7-Th,9r,CCCCC(CC)COC(=O)c1sc2c(-c3cc4c(-c5ccc(CC(CC)CCCC)s5)c5sc(C)cc5c(-c5ccc(CC(CC)CCCC)s5)c4s3)sc(C)c2c1F,CCCCCCC(CCCCCC)N1C(=O)c2ccc3c4c5c(c6ccc(c2c36)C1=O)=CC=C1C(=O)N(C(CCCCCC)CCCCCC)C(=O)C(C=C4c2cc3c(CC(CC)CCCC)c4sc6c(sc7c(CC(CC)CCCC)c8c(sc9c8sc8c(CC(CC)CCCC)c%10cc(-c%11cc%12c%13c(ccc%14c%15c%16c(c%11c%14%13)=CC=C%11C(=O)N(C(CCCCCC)CCCCCC)C(=O)C(C=C%15)C%11%16)C(=O)N(C(CCCCCC)CCCCCC)C%12=O)sc%10c(CC(CC)CCCC)c89)c(CC(CC)CCCC)c76)c4c(CC(CC)CCCC)c3s2)C15,0.88,5.38,39.0,1.85,1.846416,0.1937297297297314,,,1:2,0.5% DIO,,0.5%,inverted,inverted,ZnO,ZnO,MoO3,MoO3,80.0,,,,-5.29,-3.72,1.57,-5.44,-3.87,1.57
97114,10.1021/acsami.8b01308,10.1021/acsami.8b01308,PTB7-Th,5r,PTB7-Th,5r,CCCCC(CC)COC(=O)c1sc2c(-c3cc4c(-c5ccc(CC(CC)CCCC)s5)c5sc(C)cc5c(-c5ccc(CC(CC)CCCC)s5)c4s3)sc(C)c2c1F,CCCCCCC(CCCCCC)N1C(=O)c2ccc3c4c5c(c6ccc(c2c36)C1=O)=CC=C1C(=O)N(C(CCCCCC)CCCCCC)C(=O)C(C=C4c2cc3sc4c(CC(CC)CCCC)c6c(sc7cc(-c8cc9c%10c(ccc%11c%12c%13c(c8c%11%10)=CC=C8C(=O)N(C(CCCCCC)CCCCCC)C(=O)C(C=C%12)C8%13)C(=O)N(C(CCCCCC)CCCCCC)C9=O)sc76)c(CC(CC)CCCC)c4c3s2)C15,0.89,8.39,40.0,2.97,2.9868400000000004,0.5670033670033733,,,1:2,0.5% DIO,,0.5%,inverted,inverted,ZnO,ZnO,MoO3,MoO3,80.0,,,,-5.29,-3.72,1.57,-5.68,-3.87,1.81
97115,10.1021/acsami.8b01308,10.1021/acsami.8b01308,PTB7-Th,,PTB7-Th,,CCCCC(CC)COC(=O)c1sc2c(-c3cc4c(-c5ccc(CC(CC)CCCC)s5)c5sc(C)cc5c(-c5ccc(CC(CC)CCCC)s5)c4s3)sc(C)c2c1F,CCCCCCC(CCCCCC)N1C(=O)c2ccc3c4c5c6c(c7c(sc8c7sc7c(CC(CC)CCCC)c9c(sc%10c9sc9c%11c%12c%13c(c%14ccc%15c%16c(cc(c9%10)c%12c%16%14)C(=O)N(C(CCCCCC)CCCCCC)C%15=O)=CC=C9C(=O)N(C(CCCCCC)CCCCCC)C(=O)C(C=%11)C9%13)c(CC(CC)CCCC)c78)c7cc(c2c3c67)C1=O)C=C1C(=O)N(C(CCCCCC)CCCCCC)C(=O)C(C=C4)C15,0.95,12.5,47.0,5.59,5.58125,0.1565295169946339,,,,,,,inverted,inverted,ZnO,ZnO,MoO3,MoO3,,,,,-5.29,-3.72,1.57,-5.69,-3.82,1.87
97116,10.1021/acsami.8b01308,10.1021/acsami.8b01308,PTB7-Th,C3r,PTB7-Th,C3r,CCCCC(CC)COC(=O)c1sc2c(-c3cc4c(-c5ccc(CC(CC)CCCC)s5)c5sc(C)cc5c(-c5ccc(CC(CC)CCCC)s5)c4s3)sc(C)c2c1F,CCCCCCC(CCCCCC)N1C(=O)c2ccc3c4c5c6c(c7sc8c(CC(CC)CCCC)c9c(sc%10c%11cc%12c%13c(ccc%14c%15c%16c(c(c%109)=CC9C(=O)N(C(CCCCCC)CCCCCC)C(=O)C(=CC=%15)C%169)c%11c%13%14)C(=O)N(C(CCCCCC)CCCCCC)C%12=O)c(CC(CC)CCCC)c8c7c7cc(c2c3c67)C1=O)C=C1C(=O)N(C(CCCCCC)CCCCCC)C(=O)C(C=C4)C15,0.94,9.31,43.0,3.75,3.763102,0.3493866666666652,,,1:2,0.5% DIO,,0.5%,inverted,inverted,ZnO,ZnO,MoO3,MoO3,80.0,,,,-5.29,-3.72,1.57,-5.9,-3.84,2.06
97117,10.1021/acsami.8b01308,10.1021/acsami.8b01308,PTB7-Th,C9r,PTB7-Th,C9r,CCCCC(CC)COC(=O)c1sc2c(-c3cc4c(-c5ccc(CC(CC)CCCC)s5)c5sc(C)cc5c(-c5ccc(CC(CC)CCCC)s5)c4s3)sc(C)c2c1F,CCCCCCC(CCCCCC)N1C(=O)c2ccc3c4c5c6c(c7sc8c(CC(CC)CCCC)c9c(sc%10c9sc9c(CC(CC)CCCC)c%11c(sc%12c%11sc%11c(CC(CC)CCCC)c%13c(sc%14c%15cc%16c%17c(ccc%18c%19c%20c(c(c%14%13)=CC%13C(=O)N(C(CCCCCC)CCCCCC)C(=O)C(=CC=%19)C%20%13)c%15c%17%18)C(=O)N(C(CCCCCC)CCCCCC)C%16=O)c(CC(CC)CCCC)c%11%12)c(CC(CC)CCCC)c9%10)c(CC(CC)CCCC)c8c7c7cc(c2c3c67)C1=O)C=C1C(=O)N(C(CCCCCC)CCCCCC)C(=O)C(C=C4)C15,0.98,8.89,43.0,3.69,3.7462460000000006,1.5242818428184468,,,1:2,0.5% DIO,,0.5%,inverted,inverted,ZnO,ZnO,MoO3,MoO3,80.0,,,,-5.29,-3.72,1.57,-5.51,-3.78,1.73
97118,10.1021/acsami.8b05700.s001,10.1021/acsami.8b05700.s001,Ph00,ITIC,Ph00,ITIC,CCCCCCCCN1C(=O)c2c(c(-c3ccc(-c4cc5c(-c6ccc(CC(CC)CCCC)cc6)c6sc(C)cc6c(-c6ccc(CC(CC)CCCC)cc6)c5s4)s3)c3nn(CCCCCCCC)nc3c2-c2ccc(C)s2)C1=O,CCCCCCc1ccc(C2(c3ccc(CCCCCC)cc3)c3cc4c(cc3-c3sc5cc(/C=C6\C(=O)c7ccccc7C6=C(C#N)C#N)sc5c32)C(c2ccc(CCCCCC)cc2)(c2ccc(CCCCCC)cc2)c2c-4sc3cc(/C=C4\C(=O)c5ccccc5C4=C(C#N)C#N)sc23)cc1,0.918,16.39,67.7,10.19,10.18615554,0.0377277723257904,,,,,,,,,,,,,,,,,-5.43,-3.58,1.85,-5.61,-4.02,1.59
97119,10.1021/acsami.8b05700.s001,10.1021/acsami.8b05700.s001,PBDTS-TzBI,ITIC,PBDTS-TzBI,ITIC,CCCCCCCCN1C(=O)c2c(c(-c3ccc(-c4cc5c(-c6ccc(SCC(CC)CCCC)s6)c6sccc6c(-c6ccc(SCC(CC)CCCC)s6)c5s4)s3)c3nn(CCCCCCCC)nc3c2-c2cccs2)C1=O,CCCCCCc1ccc(C2(c3ccc(CCCCCC)cc3)c3cc4c(cc3-c3sc5cc(/C=C6\C(=O)c7ccccc7C6=C(C#N)C#N)sc5c32)C(c2ccc(CCCCCC)cc2)(c2ccc(CCCCCC)cc2)c2c-4sc3cc(/C=C4\C(=O)c5ccccc5C4=C(C#N)C#N)sc23)cc1,0.915,16.62,60.0,9.12,9.12438,0.0480263157894864,,,,,,,,,,,,,,,,,-5.38,-3.54,1.84,-5.61,-4.02,1.59
97120,10.1021/acsami.8b06126,10.1021/acsami.8b06126,PTB7-Th,FTPDI2,PTB7-Th,,CCCCC(CC)COC(=O)c1sc2c(-c3cc4c(-c5ccc(CC(CC)CCCC)s5)c5sc(C)cc5c(-c5ccc(CC(CC)CCCC)s5)c4s3)sc(C)c2c1F,CCCCCCC(CCCCCC)n1c(=O)c2ccc3c4ccc5c(=O)n(C(CCCCCC)CCCCCC)c(=O)c6cc7c8c9cc%10c(=O)n(C(CCCCCC)CCCCCC)c(=O)c%11cc%12c%13c(c%14cc%15c(=O)n(C(CCCCCC)CCCCCC)c(=O)c%16cc(c8c8cc(c1=O)c2c3c8c7c4c56)c1c9c(c%10%11)c%12c%14c1c%16%15)c1c2cc3c(=O)n(C(CCCCCC)CCCCCC)c(=O)c4cc5c6c7cc8c(=O)n(C(CCCCCC)CCCCCC)c(=O)c9ccc%10c%11ccc%12c(=O)n(C(CCCCCC)CCCCCC)c(=O)c%14cc(c6c6cc%15c(=O)n(C(CCCCCC)CCCCCC)c(=O)c%16cc(c1c1c%17cc%18c(=O)n(C(CCCCCC)CCCCCC)c(=O)c%19cc%20c%21c%22cc%23c(=O)n(C(CCCCCC)CCCCCC)c(=O)c%24ccc%25c%26ccc%27c(=O)n(C(CCCCCC)CCCCCC)c(=O)c%28cc(c%21c%21cc%29c(=O)n(C(CCCCCC)CCCCCC)c(=O)c%30cc(c%131)c1c%17c(c%19%18)c%20c%21c1c%29%30)c(c%26c%27%28)c%22c%25c%24%23)c1c2c(c43)c5c6c1c%15%16)c(c%11c%12%14)c7c%10c98,0.79,16.77,61.7,8.28,8.1742011,1.2777644927536222,,8.28,1:1,,,,ITO/ZnO/active layer/MoO3/Ag,inverted,ZnO,ZnO,MoO3,MoO3,,o-dichlorobenzene,o-DCB,80.0,-5.12,-3.6,1.52,-5.89,-3.8,2.09
97121,10.1021/acsami.8b06126,10.1021/acsami.8b06126,PTB7-Th,TPDI2,PTB7-Th,TPDI2,CCCCC(CC)COC(=O)c1sc2c(-c3cc4c(-c5ccc(CC(CC)CCCC)s5)c5sc(C)cc5c(-c5ccc(CC(CC)CCCC)s5)c4s3)sc(C)c2c1F,CCCCCCC(CCCCCC)n1c(=O)c2ccc3c4ccc5c(=O)n(C(CCCCCC)CCCCCC)c(=O)c6cc7c8c9cc%10c(=O)n(C(CCCCCC)CCCCCC)c(=O)c%11cc(-c%12cc(-c%13cc%14c(=O)n(C(CCCCCC)CCCCCC)c(=O)c%15cc%16c%17c%18cc%19c(=O)n(C(CCCCCC)CCCCCC)c(=O)c%20ccc%21c%22ccc%23c(=O)n(C(CCCCCC)CCCCCC)c(=O)c%24cc(c%17c%17cc%25c(=O)n(C(CCCCCC)CCCCCC)c(=O)c%26ccc%27c%13c(c%14%15)c%16c%17c%27c%26%25)c(c%22c%23%24)c%18c%21c%20%19)cc(-c%13cc%14c(=O)n(C(CCCCCC)CCCCCC)c(=O)c%15cc%16c%17c%18cc%19c(=O)n(C(CCCCCC)CCCCCC)c(=O)c%20ccc%21c%22ccc%23c(=O)n(C(CCCCCC)CCCCCC)c(=O)c%24cc(c%17c%17cc%25c(=O)n(C(CCCCCC)CCCCCC)c(=O)c%26ccc%27c%13c(c%14%15)c%16c%17c%27c%26%25)c(c%22c%23%24)c%18c%21c%20%19)c%12)c%12c%13ccc%14c(=O)n(C(CCCCCC)CCCCCC)c(=O)c%15cc(c8c8cc(c1=O)c2c3c8c7c4c56)c(c%13c%14%15)c9c%12c%11%10,0.777,15.85,62.6,7.84,7.7094717,1.664901785714285,,7.84,1:1,,,,ITO/ZnO/active layer/MoO3/Ag,inverted,ZnO,ZnO,MoO3,MoO3,,o-dichlorobenzene,o-DCB,80.0,-5.12,-3.6,1.52,-5.83,-3.81,2.02
97122,10.1021/acsami.8b06126,10.1021/acsami.8b06126,PTB7-Th,PDI2,PTB7-Th,,CCCCC(CC)COC(=O)c1sc2c(-c3cc4c(-c5ccc(CC(CC)CCCC)s5)c5sc(C)cc5c(-c5ccc(CC(CC)CCCC)s5)c4s3)sc(C)c2c1F,CCCCCCC(CCCCCC)n1c(=O)c2ccc3c4ccc5c(=O)n(C(CCCCCC)CCCCCC)c(=O)c6cc7c8c9cc%10c(=O)n(C(CCCCCC)CCCCCC)c(=O)c%11ccc%12c%13ccc%14c(=O)n(C(CCCCCC)CCCCCC)c(=O)c%15cc(c8c8cc(c1=O)c2c3c8c7c4c56)c(c%13c%14%15)c9c%12c%11%10,0.76,12.13,56.99999999999999,5.57,5.254715999999999,5.660394973070035,,5.57,1:1,,,,ITO/ZnO/active layer/MoO3/Ag,inverted,ZnO,ZnO,MoO3,MoO3,,o-dichlorobenzene,o-DCB,80.0,-5.12,-3.6,1.52,-6.06,-3.91,2.15
97123,10.1021/acsami.8b06445,10.1021/acsami.8b06445,PPDT2FBT,,PPDT2FBT,,CCCCCCCCC(CCCCCC)COc1cc(-c2ccc(-c3c(F)c(F)c(C)c4nsnc34)s2)c(OCC(CCCCCC)CCCCCCCC)cc1-c1ccc(C)s1,CCCCCCc1ccc(C2(c3ccc(CCCCCC)cc3)c3cc4c(cc3-c3sc(-c5ccc(/C=C6/SC(=S)N(CCC)C6=O)c6nsnc56)cc32)C(c2ccc(CCCCCC)cc2)(c2ccc(CCCCCC)cc2)c2cc(-c3ccc(/C=C5/SC(=S)N(CCC)C5=O)c5nsnc35)sc2-4)cc1,1.1,8.4,55.00000000000001,5.16,5.082000000000002,1.5116279069767151,,,1:1.5,"diphenyl ether or 1,8-diiodooctane",DPE+DIO,,ITO/PEDOT:PSS/active layer/LiF/Al,conventional,LiF,LiF,PEDOT:PSS,PEDOT:PSS,,chlorobenzene,chlorobenzene,70.0,-5.45,-3.69,1.76,-5.52,-3.87,1.65
97124,10.1021/acsami.8b16131,10.1021/acsami.8b16131,PBDB-TF,HC-PCIC,PBDB-TF,HC-PCIC,CCCCC(CC)Cc1sc(-c2c3cc(-c4ccc(-c5sc(-c6ccc(C)s6)c6c5C(=O)c5c(CC(CC)CCCC)sc(CC(CC)CCCC)c5C6=O)s4)sc3c(-c3cc(F)c(CC(CC)CCCC)s3)c3cc(C)sc23)cc1F,CCCCC(CC)CC1(CC(CC)CCCC)c2cc(/C=C3\C(=O)c4cc(Cl)c(Cl)cc4C3=C(C#N)C#N)sc2-c2sc(-c3cc(F)c(-c4cc5c(s4)-c4sc(/C=C6\C(=O)c7cc(Cl)c(Cl)cc7C6=C(C#N)C#N)cc4C5(CC(CC)CCCC)CC(CC)CCCC)cc3F)cc21,0.88,17.54,72.7,11.48,11.2213904,2.252696864111496,,,1:1.2,CN,,1.0%,ITO/ZnO/active layer/MoO3/Ag,inverted,ZnO,,MoO3,,,,,100.0,-5.48,-3.64,1.84,-5.54,-3.87,1.67
97125,10.1021/acsami.8b16131,10.1021/acsami.8b16131,PBDB-TF,HF-PCIC,PBDB-TF,HF-PCIC,CCCCC(CC)Cc1sc(-c2c3cc(-c4ccc(-c5sc(-c6ccc(C)s6)c6c5C(=O)c5c(CC(CC)CCCC)sc(CC(CC)CCCC)c5C6=O)s4)sc3c(-c3cc(F)c(CC(CC)CCCC)s3)c3cc(C)sc23)cc1F,CCCCC(CC)CC1(CC(CC)CCCC)c2cc(/C=C3\C(=O)c4cc(F)c(F)cc4C3=C(C#N)C#N)sc2-c2sc(-c3cc(F)c(-c4cc5c(s4)-c4sc(/C=C6\C(=O)c7cc(F)c(F)cc7C6=C(C#N)C#N)cc4C5(CC(CC)CCCC)CC(CC)CCCC)cc3F)cc21,0.89,17.24,71.0,10.9,10.893955999999998,0.0554495412844295,,,1:1.2,DIO,,0.5%,ITO/ZnO/active layer/MoO3/Ag,inverted,ZnO,,MoO3,,,,,100.0,-5.48,-3.64,1.84,-5.53,-3.83,1.7
97126,10.1021/acsami.8b17246,10.1021/acsami.8b17246,PBDB-T,IT-M,PBDB-T,IT-M,CCCCC(CC)Cc1ccc(-c2c3cc(-c4ccc(-c5sc(-c6ccc(C)s6)c6c5C(=O)c5c(CC(CC)CCCC)sc(CC(CC)CCCC)c5C6=O)s4)sc3c(-c3ccc(CC(CC)CCCC)s3)c3cc(C)sc23)s1,CCCCCCc1ccc(C2(c3ccc(CCCCCC)cc3)c3cc4c(cc3-c3sc5cc(/C=C6\C(=O)c7ccc(C)cc7C6=C(C#N)C#N)sc5c32)C(c2ccc(CCCCCC)cc2)(c2ccc(CCCCCC)cc2)c2c-4sc3cc(/C=C4\C(=O)c5ccc(C)cc5C4=C(C#N)C#N)sc23)cc1,0.952,16.59,67.5,11.15,10.660734,4.388035874439467,,,,DIO,DIO,,ITO/PEDOT:PSS/active layer/N719:PrC60MAI/Al,conventional,N719:PrC60MAI (1:1),N719:PrC60MAI (1:1),PEDOT:PSS,PEDOT:PSS,100.0,chlorobenzene,chlorobenzene,100.0,-5.21,-3.41,1.8,-5.51,-3.91,1.6
97127,10.1021/acsami.8b17753,10.1021/acsami.8b17753,J51,ArSiID-Cl,J51,ArSiID-Cl,CCCCCCCCC(CCCCCC)Cc1ccc(-c2c3cc(-c4ccc(-c5c(F)c(F)c(-c6ccc(C)s6)c6nn(CCCCCCCC)nc56)s4)sc3c(-c3ccc(CC(CCCCCC)CCCCCCCC)s3)c3cc(C)sc23)s1,CCCCCCCCC[Si]1(CCCCCCCC)c2cc(/C=C3\C(=O)c4cc(Cl)c(Cl)cc4C3=C(C#N)C#N)sc2-c2sc3c(CCCCCC)c4c5c(sc4c(CCCCCC)c3c21)-c1sc(/C=C2\C(=O)c3cc(Cl)c(Cl)cc3C2=C(C#N)C#N)cc1[Si]5(CCCCCCCC)CCCCCCCC,0.78,10.0,33.900000000000006,2.8,2.6442000000000005,5.564285714285689,,,,,,,ITO/ZnO/active layer/MoO3/Ag,inverted,ZnO,,MoO3,PEDOT:PSS,100.0,,,,-5.29,-3.3,1.99,-5.45,-4.01,1.44
97128,10.1021/acsami.8b17753,10.1021/acsami.8b17753,J51,ArSiID-F,J51,ArSiID-F,CCCCCCCCC(CCCCCC)Cc1ccc(-c2c3cc(-c4ccc(-c5c(F)c(F)c(-c6ccc(C)s6)c6nn(CCCCCCCC)nc56)s4)sc3c(-c3ccc(CC(CCCCCC)CCCCCCCC)s3)c3cc(C)sc23)s1,CCCCCCCCC[Si]1(CCCCCCCC)c2cc(/C=C3\C(=O)c4cc(F)c(F)cc4C3=C(C#N)C#N)sc2-c2sc3c(CCCCCC)c4c5c(sc4c(CCCCCC)c3c21)-c1sc(/C=C2\C(=O)c3cc(F)c(F)cc3C2=C(C#N)C#N)cc1[Si]5(CCCCCCCC)CCCCCCCC,0.78,10.4,36.5,3.1,2.9608800000000004,4.487741935483861,,,,,,,ITO/ZnO/active layer/MoO3/Ag,inverted,ZnO,,MoO3,PEDOT:PSS,100.0,,,,-5.29,-3.3,1.99,-5.42,-3.9,1.52
97129,10.1021/acsami.8b17753,10.1021/acsami.8b17753,J51,ArSiID,J51,ArSiID,CCCCCCCCC(CCCCCC)Cc1ccc(-c2c3cc(-c4ccc(-c5c(F)c(F)c(-c6ccc(C)s6)c6nn(CCCCCCCC)nc56)s4)sc3c(-c3ccc(CC(CCCCCC)CCCCCCCC)s3)c3cc(C)sc23)s1,CCCCCCCCC[Si]1(CCCCCCCC)c2cc(/C=C3\C(=O)c4ccccc4C3=C(C#N)C#N)sc2-c2sc3c(CCCCCC)c4c5c(sc4c(CCCCCC)c3c21)-c1sc(/C=C2\C(=O)c3ccccc3C2=C(C#N)C#N)cc1[Si]5(CCCCCCCC)CCCCCCCC,0.84,16.2,59.6,8.3,8.110368,2.284722891566281,,,,,,,ITO/ZnO/active layer/MoO3/Ag,inverted,ZnO,,MoO3,PEDOT:PSS,100.0,,,100.0,-5.29,-3.3,1.99,-5.37,-3.86,1.51
97130,10.1021/acsami.8b17753,10.1021/acsami.8b17753,PBDB-T,ArSiID-Cl,PBDB-T,ArSiID-Cl,CCCCC(CC)Cc1ccc(-c2c3cc(-c4ccc(-c5sc(-c6ccc(C)s6)c6c5C(=O)c5c(CC(CC)CCCC)sc(CC(CC)CCCC)c5C6=O)s4)sc3c(-c3ccc(CC(CC)CCCC)s3)c3cc(C)sc23)s1,CCCCCCCCC[Si]1(CCCCCCCC)c2cc(/C=C3\C(=O)c4cc(Cl)c(Cl)cc4C3=C(C#N)C#N)sc2-c2sc3c(CCCCCC)c4c5c(sc4c(CCCCCC)c3c21)-c1sc(/C=C2\C(=O)c3cc(Cl)c(Cl)cc3C2=C(C#N)C#N)cc1[Si]5(CCCCCCCC)CCCCCCCC,0.79,16.4,60.0,7.9,7.7736,1.6000000000000034,,,,CN,,0.5 vol%,ITO/ZnO/active layer/MoO3/Ag,inverted,ZnO,,MoO3,PEDOT:PSS,100.0,,,,-5.33,-3.29,2.04,-5.45,-4.01,1.44
97131,10.1021/acsami.8b17753,10.1021/acsami.8b17753,PBDB-T,ArSiID-F,PBDB-T,ArSiID-F,CCCCC(CC)Cc1ccc(-c2c3cc(-c4ccc(-c5sc(-c6ccc(C)s6)c6c5C(=O)c5c(CC(CC)CCCC)sc(CC(CC)CCCC)c5C6=O)s4)sc3c(-c3ccc(CC(CC)CCCC)s3)c3cc(C)sc23)s1,CCCCCCCCC[Si]1(CCCCCCCC)c2cc(/C=C3\C(=O)c4cc(F)c(F)cc4C3=C(C#N)C#N)sc2-c2sc3c(CCCCCC)c4c5c(sc4c(CCCCCC)c3c21)-c1sc(/C=C2\C(=O)c3cc(F)c(F)cc3C2=C(C#N)C#N)cc1[Si]5(CCCCCCCC)CCCCCCCC,0.84,16.8,65.4,9.4,9.229248000000002,1.816510638297856,,,,CN,CN,0.5 vol%,ITO/ZnO/active layer/MoO3/Ag,inverted,ZnO,,MoO3,PEDOT:PSS,100.0,,,,-5.33,-3.29,2.04,-5.42,-3.9,1.52
97132,10.1021/acsami.8b17753,10.1021/acsami.8b17753,PBDB-T,ArSiID,PBDB-T,ArSiID,CCCCC(CC)Cc1ccc(-c2c3cc(-c4ccc(-c5sc(-c6ccc(C)s6)c6c5C(=O)c5c(CC(CC)CCCC)sc(CC(CC)CCCC)c5C6=O)s4)sc3c(-c3ccc(CC(CC)CCCC)s3)c3cc(C)sc23)s1,CCCCCCCCC[Si]1(CCCCCCCC)c2cc(/C=C3\C(=O)c4ccccc4C3=C(C#N)C#N)sc2-c2sc3c(CCCCCC)c4c5c(sc4c(CCCCCC)c3c21)-c1sc(/C=C2\C(=O)c3ccccc3C2=C(C#N)C#N)cc1[Si]5(CCCCCCCC)CCCCCCCC,0.92,14.9,51.8,7.3,7.100744,2.729534246575344,,,,CN,CN,,ITO/ZnO/active layer/MoO3/Ag,inverted,ZnO,,MoO3,PEDOT:PSS,100.0,,,,-5.33,-3.29,2.04,-5.37,-3.86,1.51
97133,10.1021/acsami.8b19563,10.1021/acsami.8b19563,PBDB-T,FDI2,PBDB-T,FDI2,CCCCC(CC)Cc1ccc(-c2c3cc(-c4ccc(-c5sc(-c6ccc(C)s6)c6c5C(=O)c5c(CC(CC)CCCC)sc(CC(CC)CCCC)c5C6=O)s4)sc3c(-c3ccc(CC(CC)CCCC)s3)c3cc(C)sc23)s1,CCCCCCC(CCCCCC)n1c(=O)c2ccc3c4ccc5c(=O)n(C(CCCCCC)CCCCCC)c(=O)c6cc7c8oc(-c9cc%10c%11cc%12c(=O)n(C(CCCCCC)CCCCCC)c(=O)c%13ccc%14c%15ccc%16c(=O)n(C(CCCCCC)CCCCCC)c(=O)c%17cc(c%10o9)c(c%15c%16%17)c%11c%14c%13%12)cc8c8cc(c1=O)c2c3c8c7c4c56,1.06,0.55,25.7,0.15,0.149831,0.1126666666666498,,,,,,,ITO/PEDOT:PSS/active layer/Ca/Al,conventional,Ca,Ca,PEDOT:PSS,PEDOT:PSS,,,,,-5.23,-3.4,1.83,-5.98,-3.61,2.37
97134,10.1021/acsami.8b19563,10.1021/acsami.8b19563,PBDB-T,F-FDI2,PBDB-T,F-FDI2,CCCCC(CC)Cc1ccc(-c2c3cc(-c4ccc(-c5sc(-c6ccc(C)s6)c6c5C(=O)c5c(CC(CC)CCCC)sc(CC(CC)CCCC)c5C6=O)s4)sc3c(-c3ccc(CC(CC)CCCC)s3)c3cc(C)sc23)s1,CCCCCCCCC1(CCCCCCCC)c2cc(-c3cc4c5cc6c(=O)n(C(CCCCCC)CCCCCC)c(=O)c7ccc8c9ccc%10c(=O)n(C(CCCCCC)CCCCCC)c(=O)c%11cc(c4o3)c(c9c%10%11)c5c8c76)ccc2-c2ccc(-c3cc4c5cc6c(=O)n(C(CCCCCC)CCCCCC)c(=O)c7ccc8c9ccc%10c(=O)n(C(CCCCCC)CCCCCC)c(=O)c%11cc(c4o3)c(c9c%10%11)c5c8c76)cc21,1.04,9.88,61.6,6.33,6.329523200000001,0.0075323854660268,,,,,,,ITO/PEDOT:PSS/active layer/Ca/Al,conventional,Ca,Ca,PEDOT:PSS,PEDOT:PSS,,,,,-5.23,-3.4,1.83,-5.86,-3.56,2.3
97135,10.1021/acsami.9b03298,10.1021/acsami.9b03298,PTB7-Th,EH-IDTBR,PTB7-Th,EH-IDTBR,CCCCC(CC)COC(=O)c1sc2c(-c3cc4c(-c5ccc(CC(CC)CCCC)s5)c5sc(C)cc5c(-c5ccc(CC(CC)CCCC)s5)c4s3)sc(C)c2c1F,CCCCC(CC)CC1(CC(CC)CCCC)c2cc3c(cc2-c2sc(-c4ccc(/C=C5\SC(=S)N(CC)C5=O)c5nsnc45)cc21)C(CC(CC)CCCC)(CC(CC)CCCC)c1cc(-c2ccc(/C=C4\SC(=S)N(CC)C4=O)c4nsnc24)sc1-3,1.0,15.81,60.0,9.45,9.486,0.3809523809523954,,,,DIO,DIO,1 vol %,inverted,inverted,PEIE,PEIE,MoOx,MoO3,100.0,chlorobenzene/DIO (99:1),"chlorobenzene:1,8-diiodooctane (99:1)",,-5.22,-3.64,1.58,-5.5,-3.9,1.6
97136,10.1021/acsami.9b03298,10.1021/acsami.9b03298,PTB7-Th,IEICO-4F,PTB7-Th,IEICO-4F,CCCCC(CC)COC(=O)c1sc2c(-c3cc4c(-c5ccc(CC(CC)CCCC)s5)c5sc(C)cc5c(-c5ccc(CC(CC)CCCC)s5)c4s3)sc(C)c2c1F,CCCCCCc1ccc(C2(c3ccc(CCCCCC)cc3)c3cc4c(cc3-c3sc(-c5sc(/C=C6\C(=O)c7cc(F)c(F)cc7C6=C(C#N)C#N)cc5OCC(CC)CCCC)cc32)C(c2ccc(CCCCCC)cc2)(c2ccc(CCCCCC)cc2)c2cc(-c3sc(/C=C5\C(=O)c6cc(F)c(F)cc6C5=C(C#N)C#N)cc3OCC(CC)CCCC)sc2-4)cc1,0.72,26.36,62.0,11.88,11.767104,0.9503030303030386,,,1:1.5,CN,DIO,3 vol %,inverted,inverted,PEIE,PEIE,MoOx,MoO3,100.0,chlorobenzene/CN (97:3),chlorobenzene:DIO (97:3),,-5.22,-3.64,1.58,-5.4,-4.2,1.2
97137,10.1021/acsami.9b03298,10.1021/acsami.9b03298,PTB7-Th,ITIC,PTB7-Th,ITIC,CCCCC(CC)COC(=O)c1sc2c(-c3cc4c(-c5ccc(CC(CC)CCCC)s5)c5sc(C)cc5c(-c5ccc(CC(CC)CCCC)s5)c4s3)sc(C)c2c1F,CCCCCCc1ccc(C2(c3ccc(CCCCCC)cc3)c3cc4c(cc3-c3sc5cc(/C=C6\C(=O)c7ccccc7C6=C(C#N)C#N)sc5c32)C(c2ccc(CCCCCC)cc2)(c2ccc(CCCCCC)cc2)c2c-4sc3cc(/C=C4\C(=O)c5ccccc5C4=C(C#N)C#N)sc23)cc1,0.81,15.93,67.0,8.73,8.645211,0.9712371134020694,,,,DIO,DIO,1 vol %,inverted,inverted,PEIE,PEIE,MoOx,MoO3,100.0,chlorobenzene/DIO (99:1),"chlorobenzene:1,8-diiodooctane (99:1)",,-5.22,-3.64,1.58,-5.6,-4.0,1.6
97138,10.1021/acsami.9b04113,10.1021/acsami.9b04113,PBDB-T,ITIC,PBDB-T,ITIC,CCCCC(CC)Cc1ccc(-c2c3cc(-c4ccc(-c5sc(-c6ccc(C)s6)c6c5C(=O)c5c(CC(CC)CCCC)sc(CC(CC)CCCC)c5C6=O)s4)sc3c(-c3ccc(CC(CC)CCCC)s3)c3cc(C)sc23)s1,CCCCCCc1ccc(C2(c3ccc(CCCCCC)cc3)c3cc4c(cc3-c3sc5cc(/C=C6\C(=O)c7ccccc7C6=C(C#N)C#N)sc5c32)C(c2ccc(CCCCCC)cc2)(c2ccc(CCCCCC)cc2)c2c-4sc3cc(/C=C4\C(=O)c5ccccc5C4=C(C#N)C#N)sc23)cc1,0.9,15.85,64.0,9.19,9.1296,0.657236126224152,,,1:0.7:0.3 w/w,"1,8-diiodooctane",,0.5 vol %,ITO-glass/PEDOT:PSS/PBDB-T:ITIC:PC71BM/PDINO/Al,,PDINO,,PEDOT:PSS,,,chlorobenzene,,,-5.33,-2.92,2.41,-5.51,-3.78,1.73
97139,10.1021/acsami.9b05463,10.1021/acsami.9b05463,PPPyDPP,,PPPyDPP,,O=C1N(C(c2ncc(C)cc2)=C3C1=C(N(C3=O)CCCCCCCCCCCCCCCC)c4ccc(C#CC5=c(cc6)n([Zn]n7c(/C(C#CC)=C8C=CC9=N/8)ccc7/C(c%10cc(OCC(CCCC)CCCCCC)c(OCC(CCCC)CCCCCC)c(OCC(CCCC)CCCCCC)c%10)=C%11C=CC5=N/%11)c6=C9c%12cc(OCC(CCCC)CCCCCC)c(OCC(CCCC)CCCCCC)c(OCC(CCCC)CCCCCC)c%12)cn4)CCCCCCCCCCCCCCCC,CCCCC(CC)Cn1c2ccc(-c3ccc(/C=C4/SC(=S)N(CC)C4=O)c4nsnc34)cc2c2cc3c(cc21)c1cc(-c2ccc(/C=C4/SC(=S)N(CC)C4=O)c4nsnc24)ccc1n3CC(CC)CCCC,1.01,15.37,59.0,9.16,9.158983,0.0111026200873464,,,1:1.5,DIO,DIO,,ITO/PEDOT:PSS/active layer/PFN/Al,conventional,PFN,PFN,PEDOT:PSS,PEDOT:PSS,85.0,THF,THF,,-5.27,-3.78,1.49,-5.59,-3.88,1.71
97140,10.1021/acsami.9b07112.s001,10.1021/acsami.9b07112.s001,m-PBDTPS-FTAZ,ITIC,m-PBDTPS-FTAZ,ITIC,CCCCCCCCC(CCCCCC)Cn1nc2c(-c3ccc(C)s3)c(F)c(F)c(-c3ccc(-c4cc5c(-c6cccc(SCC(CC)CCCC)c6)c6sc(C)cc6c(-c6cccc(SCC(CC)CCCC)c6)c5s4)s3)c2n1,CCCCCCc1ccc(C2(c3ccc(CCCCCC)cc3)c3cc4c(cc3-c3sc5cc(/C=C6\C(=O)c7ccccc7C6=C(C#N)C#N)sc5c32)C(c2ccc(CCCCCC)cc2)(c2ccc(CCCCCC)cc2)c2c-4sc3cc(/C=C4\C(=O)c5ccccc5C4=C(C#N)C#N)sc23)cc1,0.95,18.02,71.5,13.16,12.240085,6.9902355623100405,,,,,,,,,,,,,,,,,-5.4,-3.4,2.0,-5.6,-3.85,1.75
97141,10.1021/acsami.9b07112.s001,10.1021/acsami.9b07112.s001,p-PBDTPS-FTAZ,ITIC,p-PBDTPS-FTAZ,ITIC,CCCCCCCCC(CCCCCC)Cn1nc2c(-c3ccc(C)s3)c(F)c(F)c(-c3ccc(-c4cc5c(-c6ccc(SCC(CC)CCCC)cc6)c6sc(C)cc6c(-c6ccc(SCC(CC)CCCC)cc6)c5s4)s3)c2n1,CCCCCCc1ccc(C2(c3ccc(CCCCCC)cc3)c3cc4c(cc3-c3sc5cc(/C=C6\C(=O)c7ccccc7C6=C(C#N)C#N)sc5c32)C(c2ccc(CCCCCC)cc2)(c2ccc(CCCCCC)cc2)c2c-4sc3cc(/C=C4\C(=O)c5ccccc5C4=C(C#N)C#N)sc23)cc1,0.88,17.91,66.10000000000001,10.86,10.4178888,4.0710055248618735,,,,,,,,,,,,,,,,,-5.32,-3.36,1.96,-5.6,-3.85,1.75
97142,10.1021/acsami.9b08017.s001,10.1021/acsami.9b08017.s001,J61,,J61,,CCCCCCCCCCCCSc1ccc(-c2c3cc(-c4ccc(-c5c(F)c(F)c(-c6cccs6)c6nn(CC(CCCCCC)CCCCCCCC)nc56)s4)sc3c(-c3ccc(SCCCCCCCCCCCC)s3)c3ccsc23)s1,CCCCCCc1ccc(C2(c3ccc(CCCCCC)cc3)c3cc(/C=C4\C(=O)c5cc(F)c(F)cc5C4=C(C#N)C#N)sc3-c3sc4c(c32)c2sc3c(c2c2sc5c(c42)C(c2ccc(CCCCCC)cc2)(c2ccc(CCCCCC)cc2)c2cc(/C=C4\C(=O)c6cc(F)c(F)cc6C4=C(C#N)C#N)sc2-5)C(c2ccc(CCCCCC)cc2)(c2ccc(CCCCCC)cc2)c2cc(/C=C4\C(=O)c5cc(F)c(F)cc5C4=C(C#N)C#N)sc2-3)cc1,0.73,16.93,65.60000000000001,8.11,8.107438400000001,0.0315856966707542,,,,,,,,,,,,,,,,,-5.32,-3.08,2.24,-5.83,-3.98,1.85
97143,10.1021/acsami.9b08017.s001,10.1021/acsami.9b08017.s001,J61,,J61,,CCCCCCCCCCCCSc1ccc(-c2c3cc(-c4ccc(-c5c(F)c(F)c(-c6cccs6)c6nn(CC(CCCCCC)CCCCCCCC)nc56)s4)sc3c(-c3ccc(SCCCCCCCCCCCC)s3)c3ccsc23)s1,CCCCCCc1ccc(C2(c3ccc(CCCCCC)cc3)c3cc(/C=C4\C(=O)c5ccccc5C4=C(C#N)C#N)sc3-c3sc4c(c32)c2sc3c(c2c2sc5c(c42)C(c2ccc(CCCCCC)cc2)(c2ccc(CCCCCC)cc2)c2cc(/C=C4\C(=O)c6ccccc6C4=C(C#N)C#N)sc2-5)C(c2ccc(CCCCCC)cc2)(c2ccc(CCCCCC)cc2)c2cc(/C=C4\C(=O)c5ccccc5C4=C(C#N)C#N)sc2-3)cc1,0.92,9.75,59.0,5.3,5.2923,0.145283018867921,,,,,,,,,,,,,,,,,-5.32,-3.08,2.24,-5.75,-3.87,1.88
97144,10.1021/acsami.9b08462.s001,10.1021/acsami.9b08462.s001,PBDB-T,BDCPDT-BC,PBDB-T,BDCPDT-BC,CCCCC(CC)Cc1ccc(-c2c3cc(-c4ccc(-c5sc(-c6ccc(C)s6)c6c5C(=O)c5c(CC(CC)CCCC)sc(CC(CC)CCCC)c5C6=O)s4)sc3c(-c3ccc(CC(CC)CCCC)s3)c3cc(C)sc23)s1,CCCCCCc1ccc(C2(c3ccc(CCCCCC)cc3)c3cc(/C=C4\C(=O)c5c(sc6ccccc56)C4=C(C#N)C#N)sc3-c3sc4cc5c6c(sc5cc4c32)-c2sc(/C=C3\C(=O)c4c(sc5ccccc45)C3=C(C#N)C#N)cc2C6(c2ccc(CCCCCC)cc2)c2ccc(CCCCCC)cc2)cc1,0.92,18.31,62.5,10.82,10.528249999999998,2.696395563770815,,,,,,,,,,,,,,,,,-5.36,-3.54,1.82,-5.4,-3.85,1.55
97145,10.1021/acsami.9b08462.s001,10.1021/acsami.9b08462.s001,PBDB-T,ITIC1,PBDB-T,ITIC1,CCCCC(CC)Cc1ccc(-c2c3cc(-c4ccc(-c5sc(-c6ccc(C)s6)c6c5C(=O)c5c(CC(CC)CCCC)sc(CC(CC)CCCC)c5C6=O)s4)sc3c(-c3ccc(CC(CC)CCCC)s3)c3cc(C)sc23)s1,CCCCCCc1ccc(C2(c3ccc(CCCCCC)cc3)c3cc(/C=C4\C(=O)c5ccccc5C4=C(C#N)C#N)sc3-c3sc4cc5c6c(sc5cc4c32)-c2sc(/C=C3\C(=O)c4ccccc4C3=C(C#N)C#N)cc2C6(c2ccc(CCCCCC)cc2)c2ccc(CCCCCC)cc2)cc1,0.86,16.56,65.5,9.33,9.328248,0.0187781350482479,,,,,,,,,,,,,,,,,-5.36,-3.54,1.82,-5.41,-3.87,1.54
97146,10.1021/acsami.9b08462.s001,10.1021/acsami.9b08462.s001,PBDB-T,,PBDB-T,,CCCCC(CC)Cc1ccc(-c2c3cc(-c4ccc(-c5sc(-c6ccc(C)s6)c6c5C(=O)c5c(CC(CC)CCCC)sc(CC(CC)CCCC)c5C6=O)s4)sc3c(-c3ccc(CC(CC)CCCC)s3)c3cc(C)sc23)s1,CCCCCCc1ccc(C2(c3ccc(CCCCCC)cc3)c3cc4c(cc3-c3sc5cc(/C=C6/C(=C(C#N)C#N)c7ccccc7S6(=O)=O)sc5c32)C(c2ccc(CCCCCC)cc2)(c2ccc(CCCCCC)cc2)c2c-4sc3cc(/C=C4/C(=C(C#N)C#N)c5ccccc5S4(=O)=O)sc23)cc1,0.94,19.61,63.5,12.07,11.705209,3.0222949461474755,,,,,,,,,,,,,,,,,-5.36,-3.54,1.82,-5.49,-3.9,1.59
97147,10.1021/acsami.9b08462.s001,10.1021/acsami.9b08462.s001,PBDB-T,ITBC,PBDB-T,ITBC,CCCCC(CC)Cc1ccc(-c2c3cc(-c4ccc(-c5sc(-c6ccc(C)s6)c6c5C(=O)c5c(CC(CC)CCCC)sc(CC(CC)CCCC)c5C6=O)s4)sc3c(-c3ccc(CC(CC)CCCC)s3)c3cc(C)sc23)s1,CCCCCCc1ccc(C2(c3ccc(CCCCCC)cc3)c3cc4c(cc3-c3sc5cc(/C=C6\C(=O)c7c(sc8ccccc78)C6=C(C#N)C#N)sc5c32)C(c2ccc(CCCCCC)cc2)(c2ccc(CCCCCC)cc2)c2c-4sc3cc(/C=C4\C(=O)c5c(sc6ccccc56)C4=C(C#N)C#N)sc23)cc1,0.94,19.9,64.5,12.07,12.065369999999998,0.0383595691798041,,,,,,,,,,,,,,,,,-5.36,-3.54,1.82,-5.49,-3.9,1.59
97148,10.1021/acsami.9b08462.s001,10.1021/acsami.9b08462.s001,PBDB-T,ITIC,PBDB-T,ITIC,CCCCC(CC)Cc1ccc(-c2c3cc(-c4ccc(-c5sc(-c6ccc(C)s6)c6c5C(=O)c5c(CC(CC)CCCC)sc(CC(CC)CCCC)c5C6=O)s4)sc3c(-c3ccc(CC(CC)CCCC)s3)c3cc(C)sc23)s1,CCCCCCc1ccc(C2(c3ccc(CCCCCC)cc3)c3cc4c(cc3-c3sc5cc(/C=C6\C(=O)c7ccccc7C6=C(C#N)C#N)sc5c32)C(c2ccc(CCCCCC)cc2)(c2ccc(CCCCCC)cc2)c2c-4sc3cc(/C=C4\C(=O)c5ccccc5C4=C(C#N)C#N)sc23)cc1,0.92,16.75,65.2,10.05,10.04732,0.0266666666666646,,,,,,,,,,,,,,,,,-5.36,-3.54,1.82,-5.61,-4.01,1.6
