Repository: JiYiqaq/PCE-KA-GNN

# Data directory

- `raw/Active_Database.csv` is the immutable source dataset bundled under CC BY 4.0. Do not overwrite it with processed data.
- `processed/` is created and populated by the training pipeline. Generated `.pt` and `.pth` caches are intentionally ignored by Git because they can exceed GitHub's normal single-file limit.

See `../DATA_LICENSE.md` for provenance, license and checksum information.

File: data/raw/Active_Database.csv (part 339 of 471)
id,doi,doi_norm,donor,acceptor,donor_canonical,acceptor_canonical,donor_smiles,acceptor_smiles,voc,jsc,ff,pce,pce_recomputed,pce_relative_error_percent,pce_avg,pce_best,d_a_ratio,additive,additive_canonical,additive_ratio,device_structure,device_type,etl,etl_canonical,htl,htl_canonical,active_layer_thickness,solvent,solvent_canonical,annealing_temp,homo_d,lumo_d,eg_d,homo_a,lumo_a,eg_a
97149,10.1021/acsami.9b08462.s001,10.1021/acsami.9b08462.s001,PBDB-T,DTCC-BC,PBDB-T,DTCC-BC,CCCCC(CC)Cc1ccc(-c2c3cc(-c4ccc(-c5sc(-c6ccc(C)s6)c6c5C(=O)c5c(CC(CC)CCCC)sc(CC(CC)CCCC)c5C6=O)s4)sc3c(-c3ccc(CC(CC)CCCC)s3)c3cc(C)sc23)s1,CCCCCCc1ccc(C2(c3ccc(CCCCCC)cc3)c3cc4c5cc6c(cc5n(C(CCCCCC)CCCCCC)c4cc3-c3sc(/C=C4\C(=O)c5c(sc7ccccc57)C4=C(C#N)C#N)cc32)-c2sc(/C=C3\C(=O)c4c(sc5ccccc45)C3=C(C#N)C#N)cc2C6(c2ccc(CCCCCC)cc2)c2ccc(CCCCCC)cc2)cc1,0.98,17.22,63.6,10.74,10.7328816,0.0662793296089506,,,,,,,,,,,,,,,,,-5.36,-3.54,1.82,-5.46,-3.81,1.65
97150,10.1021/acsami.9b08462.s001,10.1021/acsami.9b08462.s001,PBDB-T,DTCC-IC,PBDB-T,DTCC-IC,CCCCC(CC)Cc1ccc(-c2c3cc(-c4ccc(-c5sc(-c6ccc(C)s6)c6c5C(=O)c5c(CC(CC)CCCC)sc(CC(CC)CCCC)c5C6=O)s4)sc3c(-c3ccc(CC(CC)CCCC)s3)c3cc(C)sc23)s1,CCCCCCc1ccc(C2(c3ccc(CCCCCC)cc3)c3cc4c5cc6c(cc5n(C(CCCCCC)CCCCCC)c4cc3-c3sc(/C=C4\C(=O)c5ccccc5C4=C(C#N)C#N)cc32)-c2sc(/C=C3\C(=O)c4ccccc4C3=C(C#N)C#N)cc2C6(c2ccc(CCCCCC)cc2)c2ccc(CCCCCC)cc2)cc1,0.97,14.26,64.1,9.25,8.8664402,4.1465924324324375,,,,,,,,,,,,,,,,,-5.36,-3.54,1.82,-5.47,-3.83,1.64
97152,10.1021/acsami.9b08462.s001,10.1021/acsami.9b08462.s001,PBDB-T,DTCC-BC,PBDB-T,DTCC-BC,CCCCC(CC)Cc1ccc(-c2c3cc(-c4ccc(-c5sc(-c6ccc(C)s6)c6c5C(=O)c5c(CC(CC)CCCC)sc(CC(CC)CCCC)c5C6=O)s4)sc3c(-c3ccc(CC(CC)CCCC)s3)c3cc(C)sc23)s1,CCCCCCCCc1ccc(C2(c3ccc(CCCCCCCC)cc3)c3cc4c5cc6c(cc5n(C(CCCCCCCC)CCCCCCCC)c4cc3-c3sc(/C=C4\C(=O)c5ccccc5C4=C(C#N)C#N)cc32)-c2sc(/C=C3\C(=O)c4ccccc4C3=C(C#N)C#N)cc2C6(c2ccc(CCCCCCCC)cc2)c2cccc(CCCCCCCC)c2)cc1,0.98,17.16,61.5,10.74,10.342332,3.702681564245805,,,,,,,,,,,,,,,,,-5.36,-3.54,1.82,-5.47,-3.83,1.64
97153,10.1021/acsami.9b09486.s001,10.1021/acsami.9b09486.s001,,ITIC,,ITIC,CCCCCCCCCCC(CCCCCCCC)Cn1nc2c(-c3ccc(C)s3)ccc(-c3ccc(-c4cc5c(-c6ccc(CC(CC)CCCC)s6)c6sc(C)cc6c(-c6ccc(CC(CC)CCCC)s6)c5s4)s3)c2n1,CCCCCCc1ccc(C2(c3ccc(CCCCCC)cc3)c3cc4c(cc3-c3sc5cc(/C=C6\C(=O)c7ccccc7C6=C(C#N)C#N)sc5c32)C(c2ccc(CCCCCC)cc2)(c2ccc(CCCCCC)cc2)c2c-4sc3cc(/C=C4\C(=O)c5ccccc5C4=C(C#N)C#N)sc23)cc1,0.77,14.54,66.0,7.39,7.389228,0.0104465493910629,,,,,,,,,,,,,,,,,-5.19,-3.44,1.75,-5.6,-3.93,1.67
97154,10.1021/acsami.9b09486.s001,10.1021/acsami.9b09486.s001,,ITIC,,ITIC,CCCCCCCCCCC(CCCCCCCC)Cn1nc2c3cc(C)sc3c3sc(-c4cc5c(-c6ccc(CC(CC)CCCC)s6)c6sc(C)cc6c(-c6ccc(CC(CC)CCCC)s6)c5s4)cc3c2n1,CCCCCCc1ccc(C2(c3ccc(CCCCCC)cc3)c3cc4c(cc3-c3sc5cc(/C=C6\C(=O)c7ccccc7C6=C(C#N)C#N)sc5c32)C(c2ccc(CCCCCC)cc2)(c2ccc(CCCCCC)cc2)c2c-4sc3cc(/C=C4\C(=O)c5ccccc5C4=C(C#N)C#N)sc23)cc1,0.94,18.46,72.0,12.49,12.493728,0.0298478783026328,,,,,,,,,,,,,,,,,-5.45,-3.12,2.33,-5.6,-3.93,1.67
97155,10.1021/acsami.9b09692,10.1021/acsami.9b09692,,IT-4F,,IT-4F,CCCCCCCCCCCCOc1cc(C)sc1-c1cc(F)c(-c2sc(-c3sc(C)c4c3C(=O)N(CC(CCCCCC)CCCCCCCC)C4=O)cc2OCCCCCCCCCCCC)cc1F,CCCCCCc1ccc(C2(c3ccc(CCCCCC)cc3)c3cc4c(cc3-c3sc5cc(/C=C6\C(=O)c7cc(F)c(F)cc7C6=C(C#N)C#N)sc5c32)C(c2ccc(CCCCCC)cc2)(c2ccc(CCCCCC)cc2)c2c-4sc3cc(/C=C4\C(=O)c5cc(F)c(F)cc5C4=C(C#N)C#N)sc23)cc1,0.812,18.34,67.4,10.04,10.037261920000002,0.027271713147378,,,,,,,,,,,,,,,,,-5.51,-3.68,1.83,-5.66,-4.14,1.52
97156,10.1021/acsami.9b09692,10.1021/acsami.9b09692,,IT-4F,,IT-4F,CCCCCCCCCCCCOc1cc(C)sc1-c1cc(F)c(-c2sc(C3=CC=C(C)C4C(=O)N(CC(CCCCCC)CCCCCCCC)C(=O)C34)cc2OCCCCCCCCCCCC)cc1F,CCCCCCc1ccc(C2(c3ccc(CCCCCC)cc3)c3cc4c(cc3-c3sc5cc(/C=C6\C(=O)c7cc(F)c(F)cc7C6=C(C#N)C#N)sc5c32)C(c2ccc(CCCCCC)cc2)(c2ccc(CCCCCC)cc2)c2c-4sc3cc(/C=C4\C(=O)c5cc(F)c(F)cc5C4=C(C#N)C#N)sc23)cc1,0.856,17.75,70.1,10.65,10.650994,0.0093333333333202,,,,,,,,,,,,,,,,,-5.44,-3.44,2.0,-5.66,-4.14,1.52
97157,10.1021/acsami.9b10641,10.1021/acsami.9b10641,PBDB-T,ATT-5,PBDB-T,,CCCCC(CC)Cc1ccc(-c2c3cc(-c4ccc(-c5sc(-c6ccc(C)s6)c6c5C(=O)c5c(CC(CC)CCCC)sc(CC(CC)CCCC)c5C6=O)s4)sc3c(-c3ccc(CC(CC)CCCC)s3)c3cc(C)sc23)s1,CCCCCCC1(CCCCCC)c2cc3c(cc2-c2sc(-c4sc(/C=c5\sc(=C(C#N)C#N)n(CC)c5=O)c5sc(C(=O)OCC(CC)CCCC)cc45)cc21)C(CCCCCC)(CCCCCC)c1cc(-c2sc(/C=c4\sc(=C(C#N)C#N)n(CC)c4=O)c4sc(C(=O)OCC(CC)CCCC)cc24)sc1-3,0.927,18.56,70.0,12.36,12.043584,2.559999999999988,11.97,12.36,1:1,,,,ITO/PEDOT:PSS/active layer/PDINO/Al,conventional,PDINO,PDINO,PEDOT:PSS,PEDOT:PSS,100.0,chloroform,chloroform,160.0,-5.33,-2.92,2.41,-5.41,-3.6,1.81
97158,10.1021/acsami.9b10641,10.1021/acsami.9b10641,PBDB-T,ATT-1,PBDB-T,ATT-1,CCCCC(CC)Cc1ccc(-c2c3cc(-c4ccc(-c5sc(-c6ccc(C)s6)c6c5C(=O)c5c(CC(CC)CCCC)sc(CC(CC)CCCC)c5C6=O)s4)sc3c(-c3ccc(CC(CC)CCCC)s3)c3cc(C)sc23)s1,CCCCCCCCOC(=O)c1cc2c(-c3cc4c(s3)-c3cc5c(cc3C4(c3ccc(CCCCCC)cc3)c3ccc(CCCCCC)cc3)-c3sc(-c4sc(/C=c6\sc(=C(C#N)C#N)n(CC)c6=O)c6sc(C(=O)OCCCCCCCC)cc46)cc3C5(c3ccc(CCCCCC)cc3)c3ccc(CCCCCC)cc3)sc(/C=c3\sc(=C(C#N)C#N)n(CC)c3=O)c2s1,0.92,16.01,60.0,9.0,8.837520000000001,1.805333333333318,8.8,,1:1,,,,ITO/PEDOT:PSS/active layer/PDINO/Al,conventional,PDINO,PDINO,PEDOT:PSS,PEDOT:PSS,100.0,chloroform,chloroform,160.0,-5.33,-2.92,2.41,-5.51,-3.68,1.83
97159,10.1021/acsami.9b10641,10.1021/acsami.9b10641,PBDB-T,ATT-4,PBDB-T,,CCCCC(CC)Cc1ccc(-c2c3cc(-c4ccc(-c5sc(-c6ccc(C)s6)c6c5C(=O)c5c(CC(CC)CCCC)sc(CC(CC)CCCC)c5C6=O)s4)sc3c(-c3ccc(CC(CC)CCCC)s3)c3cc(C)sc23)s1,CCCCCCCCOC(=O)c1cc2c(-c3cc4c(s3)-c3cc5c(cc3C4(CCCCCC)CCCCCC)-c3sc(-c4sc(/C=c6\sc(=C(C#N)C#N)n(CC)c6=O)c6sc(C(=O)OCCCCCCCC)cc46)cc3C5(CCCCCC)CCCCCC)sc(/C=c3\sc(=C(C#N)C#N)n(CC)c3=O)c2s1,0.925,17.13,68.0,11.22,10.77477,3.9681818181818223,10.92,,1:1,,,,ITO/PEDOT:PSS/active layer/PDINO/Al,conventional,PDINO,PDINO,PEDOT:PSS,PEDOT:PSS,100.0,chloroform,chloroform,160.0,-5.33,-2.92,2.41,-5.41,-3.62,1.79
97160,10.1021/acsami.9b12522,10.1021/acsami.9b12522,PBDB-T,IEICO-4F,PBDB-T,IEICO-4F,CCCCC(CC)Cc1ccc(-c2c3cc(-c4ccc(-c5sc(-c6ccc(C)s6)c6c5C(=O)c5c(CC(CC)CCCC)sc(CC(CC)CCCC)c5C6=O)s4)sc3c(-c3ccc(CC(CC)CCCC)s3)c3cc(C)sc23)s1,CCCCCCc1ccc(C2(c3ccc(CCCCCC)cc3)c3cc4c(cc3-c3sc(-c5sc(/C=C6\C(=O)c7cc(F)c(F)cc7C6=C(C#N)C#N)cc5OCC(CC)CCCC)cc32)C(c2ccc(CCCCCC)cc2)(c2ccc(CCCCCC)cc2)c2cc(-c3sc(/C=C5\C(=O)c6cc(F)c(F)cc6C5=C(C#N)C#N)cc3OCC(CC)CCCC)sc2-4)cc1,0.92,19.1,60.6,11.0,10.648632000000005,3.19425454545452,,,,,,,inverted,inverted,ZnO,ZnO,MoO3,MoO3,,,,100.0,-5.33,-3.53,1.8,-5.44,-4.19,1.25
97161,10.1021/acsami.9b14251,10.1021/acsami.9b14251,,tPDI2N-EH,,tPDI2N-EH,CCCCC(CC)Cc1ccc(-c2c3cc(-c4ccc(-c5c(F)c(F)c(-c6ccc(C)s6)c6nc(-c7cc(F)c(CC(CC)CCCC)c(F)c7)c(-c7cc(F)c(CC(CC)CCCC)c(F)c7)nc56)s4)sc3c(-c3ccc(CC(CC)CCCC)s3)c3cc(C)sc23)s1,CCCCC(CC)Cn1c2cc3c(=O)n(C(CC)CC)c(=O)c4ccc5c6c(-c7cc8c(=O)n(C(CC)CC)c(=O)c9cc%10c%11c(c7c7ccc%12c(=O)n(C(CC)CC)c(=O)c%13cc(c%11c7c%12%13)n%10CC(CC)CCCC)c89)cc7c(=O)n(C(CC)CC)c(=O)c8cc1c(c6c78)c2c5c43,1.09,11.1,54.0,7.3,6.53346,10.50054794520548,,,1:1,DPE,DPE,,inverted,inverted,ZnO,ZnO,MoOx,MoO3,,toluene,toluene,,-5.4,-3.1,2.3,-5.9,-3.7,2.2
97162,10.1021/acsami.9b14464,10.1021/acsami.9b14464,PBDB-TF,IT-4F,PBDB-TF,IT-4F,CCCCC(CC)Cc1sc(-c2c3cc(-c4ccc(-c5sc(-c6ccc(C)s6)c6c5C(=O)c5c(CC(CC)CCCC)sc(CC(CC)CCCC)c5C6=O)s4)sc3c(-c3cc(F)c(CC(CC)CCCC)s3)c3cc(C)sc23)cc1F,CCCCCCc1ccc(C2(c3ccc(CCCCCC)cc3)c3cc4c(cc3-c3sc5cc(/C=C6\C(=O)c7cc(F)c(F)cc7C6=C(C#N)C#N)sc5c32)C(c2ccc(CCCCCC)cc2)(c2ccc(CCCCCC)cc2)c2c-4sc3cc(/C=C4\C(=O)c5cc(F)c(F)cc5C4=C(C#N)C#N)sc23)cc1,0.81,19.3,71.89999999999999,11.6,11.240127,3.102353448275865,,,,,,,inverted,inverted,ZnO,ZnO,MoO3,MoO3,,,,,-5.45,-3.65,1.8,-5.66,-4.14,1.52
97163,10.1021/acsami.9b15975,10.1021/acsami.9b15975,PTB7-Th,P-2,PTB7-Th,,CCCCC(CC)COC(=O)c1sc2c(-c3cc4c(-c5ccc(CC(CC)CCCC)s5)c5sc(C)cc5c(-c5ccc(CC(CC)CCCC)s5)c4s3)sc(C)c2c1F,O=C(C(C=C(F)C(F)=C1)=C1C/2=C(C#N)\\C#N)C2=C/C3=CC=C(/C(C(C=C/4)=NC4=C5\\C6=C(OCCCCCCCCCCCC)C=CC=C6OCCCCCCCCCCCC)=C7C=C/C8=C(C9=C(OCCCCCCCCCCCC)C=CC=C9OCCCCCCCCCCCC)/C%10=N/C(C=C%10)=C(C%11=CC=C(/C=C%12C(C(C=C(F)C(F)=C%13)=C%13C\\%12=C(C#N)\\C#N)=O)S%11)\\C%14=CC=C5N%14[Zn]N8\\7)S3,0.8,13.94,64.8,7.23,7.226496000000001,0.0484647302904496,6.98,,1:1,,,,ITO/MoO3/active layer/MoO3/Al,,,,MoO3,MoO3,,,,,-5.24,-3.66,1.58,-5.71,-4.28,1.43
97164,10.1021/acsami.9b15975,10.1021/acsami.9b15975,PTB7-Th,P-3,PTB7-Th,,CCCCC(CC)COC(=O)c1sc2c(-c3cc4c(-c5ccc(CC(CC)CCCC)s5)c5sc(C)cc5c(-c5ccc(CC(CC)CCCC)s5)c4s3)sc(C)c2c1F,O=C(C(C=C(F)C(F)=C1)=C1C/2=C(C#N)\\C#N)C2=C/C3=CC=C(/C(C(C=C/4)=NC4=C5\\C6=CC(C(C)(C)C)=CC(C(C)(C)C)=C6)=C7C=C/C8=C(C9=CC(C(C)(C)C)=CC(C(C)(C)C)=C9)/C%10=N/C(C=C%10)=C(C%11=CC=C(/C=C%12C(C(C=C(F)C(F)=C%13)=C%13C\\%12=C(C#N)\\C#N)=O)S%11)\\C%14=CC=C5N%14[Zn]N8\\7)S3,0.77,12.55,56.7,5.48,5.479204500000001,0.0145164233576592,5.18,,1:1,,,,ITO/MoO3/active layer/MoO3/Al,,,,MoO3,MoO3,,,,,-5.24,-3.66,1.58,-5.82,-4.32,1.5
97165,10.1021/acsami.9b15975,10.1021/acsami.9b15975,PTB7-Th,P-1,PTB7-Th,,CCCCC(CC)COC(=O)c1sc2c(-c3cc4c(-c5ccc(CC(CC)CCCC)s5)c5sc(C)cc5c(-c5ccc(CC(CC)CCCC)s5)c4s3)sc(C)c2c1F,O=C(C(C=C(F)C(F)=C1)=C1C/2=C(C#N)\\C#N)C2=C/C3=CC=C(/C(C(C=C/4)=NC4=C5\\C6=CC(OCCCCCCCCCCCC)=C(OCCCCCCCCCCCC)C(OCCCCCCCCCCCC)=C6)=C7C=C/C8=C(C9=CC(OCCCCCCCCCCCC)=C(OCCCCCCCCCCCC)C(OCCCCCCCCCCCC)=C9)/C%10=N/C(C=C%10)=C(C%11=CC=C(/C=C%12C(C(C=C(F)C(F)=C%13)=C%13C\\%12=C(C#N)\\C#N)=O)S%11)\\C%14=CC=C5N%14[Zn]N8\\7)S3,0.78,9.88,53.2,4.1,4.099804800000001,0.0047609756097197,3.82,,1:1,,,,ITO/MoO3/active layer/MoO3/Al,,,,MoO3,MoO3,,,,,-5.24,-3.66,1.58,-5.79,-4.31,1.48
97166,10.1021/acsami.9b16404.s001,10.1021/acsami.9b16404.s001,PBDB-T2Cl,IT-4F,PBDB-T2Cl,IT-4F,CCCCC(CC)Cc1sc(-c2c3cc(-c4ccc(-c5sc(-c6cccs6)c6c5C(=O)c5c(CC(CC)CCCC)sc(CC(CC)CCCC)c5C6=O)s4)sc3c(-c3cc(Cl)c(CC(CC)CCCC)s3)c3ccsc23)cc1Cl,CCCCCCc1ccc(C2(c3ccc(CCCCCC)cc3)c3cc4c(cc3-c3sc5cc(/C=C6\C(=O)c7cc(F)c(F)cc7C6=C(C#N)C#N)sc5c32)C(c2ccc(CCCCCC)cc2)(c2ccc(CCCCCC)cc2)c2c-4sc3cc(/C=C4\C(=O)c5cc(F)c(F)cc5C4=C(C#N)C#N)sc23)cc1,0.881,18.84,74.5,12.96,12.3655398,4.586884259259262,,,,,,,,,,,,,,,,,-5.5,-3.6,1.9,-5.66,-4.14,1.52
97167,10.1021/acsapm.9b00044,10.1021/acsapm.9b00044,P2,IT-M,,IT-M,CCCCCCC(CCCC)CCc1c2cc(-c3ccc(-c4c(F)c(F)c(-c5ccc(C)s5)c5nn(CCOCCOCCOCCOC)nc45)s3)sc2c(CCC(CCCC)CCCCCC)c2cc(C)sc12,CCCCCCc1ccc(C2(c3ccc(CCCCCC)cc3)c3cc4c(cc3-c3sc5cc(/C=C6\C(=O)c7ccc(C)cc7C6=C(C#N)C#N)sc5c32)C(c2ccc(CCCCCC)cc2)(c2ccc(CCCCCC)cc2)c2c-4sc3cc(/C=C4\C(=O)c5ccc(C)cc5C4=C(C#N)C#N)sc23)cc1,0.87,15.44,52.5,7.06,7.05222,0.1101983002832783,,,1:1,,,,inverted,inverted,ZnO,ZnO,MoO3,MoO3,,toluene,toluene,150.0,-5.42,-3.43,1.99,-5.58,-3.98,1.6
97168,10.1021/acsapm.9b00044,10.1021/acsapm.9b00044,P3,IT-M,,IT-M,CCCCCCC(CCCC)CCc1c2cc(-c3ccc(-c4c(OCCOCCOCCOC)c(OCCOCCOCCOC)c(-c5ccc(C)s5)c5nn(CC(CCCC)CCCCCC)nc45)s3)sc2c(CCC(CCCC)CCCCCC)c2cc(C)sc12,CCCCCCc1ccc(C2(c3ccc(CCCCCC)cc3)c3cc4c(cc3-c3sc5cc(/C=C6\C(=O)c7ccc(C)cc7C6=C(C#N)C#N)sc5c32)C(c2ccc(CCCCCC)cc2)(c2ccc(CCCCCC)cc2)c2c-4sc3cc(/C=C4\C(=O)c5ccc(C)cc5C4=C(C#N)C#N)sc23)cc1,0.709,11.58,43.4,3.57,3.5632354799999995,0.1894823529411872,,,1:1,,,,inverted,inverted,ZnO,ZnO,MoO3,MoO3,,toluene,toluene,150.0,-5.28,-3.22,2.06,-5.58,-3.98,1.6
97169,10.1021/acsapm.9b00044,10.1021/acsapm.9b00044,P6,IT-M,P6,IT-M,CCCCCCC(CCCC)Cn1nc2c(-c3ccc(C)s3)c(OCCOCCOCCOC)c(OCCOCCOCCOC)c(-c3ccc(-c4cc5c(OCCOCCOCCOC)c6sc(C)cc6c(OCCOCCOCCOC)c5s4)s3)c2n1,CCCCCCc1ccc(C2(c3ccc(CCCCCC)cc3)c3cc4c(cc3-c3sc5cc(/C=C6\C(=O)c7ccc(C)cc7C6=C(C#N)C#N)sc5c32)C(c2ccc(CCCCCC)cc2)(c2ccc(CCCCCC)cc2)c2c-4sc3cc(/C=C4\C(=O)c5ccc(C)cc5C4=C(C#N)C#N)sc23)cc1,0.382,9.51,33.6,1.23,1.22062752,0.7619902439024313,,,1:1,,,,inverted,inverted,ZnO,ZnO,MoO3,MoO3,,toluene,toluene,150.0,-5.18,-3.17,2.01,-5.58,-3.98,1.6
97170,10.1021/acsapm.9b00433,10.1021/acsapm.9b00433,QX3,tPDI2N-EH,,tPDI2N-EH,CCCCC(CC)Cc1ccc(-c2c3cc(-c4ccc(-c5c(F)c(F)c(-c6ccc(C)s6)c6nc(-c7cc(F)c(CC(CC)CCCC)c(F)c7)c(-c7cc(F)c(CC(CC)CCCC)c(F)c7)nc56)s4)sc3c(-c3ccc(CC(CC)CCCC)s3)c3cc(C)sc23)s1,CCCCC(CC)Cn1c2cc3c(=O)n(C(CC)CC)c(=O)c4ccc5c6c(-c7cc8c(=O)n(C(CC)CC)c(=O)c9cc%10c%11c(c7c7ccc%12c(=O)n(C(CC)CC)c(=O)c%13cc(c%11c7c%12%13)n%10CC(CC)CCCC)c89)cc7c(=O)n(C(CC)CC)c(=O)c8cc1c(c6c78)c2c5c43,1.05,6.96,54.0,4.47,3.94632,11.715436241610732,3.93,4.47,,,,,inverted,inverted,ZnO,ZnO,MoOx,MoO3,,o-xylenes,o-xylene,,-5.4,-3.1,2.3,-5.9,-3.7,2.2
97171,10.1021/acsapm.9b00433,10.1021/acsapm.9b00433,QX1,tPDI2N-EH,,tPDI2N-EH,CCCCC(CC)Cc1ccc(-c2c3cc(-c4ccc(-c5c(F)c(F)c(-c6ccc(C)s6)c6nc(-c7cc(F)c(CC(CC)CCCC)s7)c(-c7cc(F)c(CC(CC)CCCC)s7)nc56)s4)sc3c(-c3ccc(CC(CC)CCCC)s3)c3cc(C)sc23)s1,CCCCC(CC)Cn1c2cc3c(=O)n(C(CC)CC)c(=O)c4ccc5c6c(-c7cc8c(=O)n(C(CC)CC)c(=O)c9cc%10c%11c(c7c7ccc%12c(=O)n(C(CC)CC)c(=O)c%13cc(c%11c7c%12%13)n%10CC(CC)CCCC)c89)cc7c(=O)n(C(CC)CC)c(=O)c8cc1c(c6c78)c2c5c43,1.03,8.61,59.0,5.74,5.232297,8.845000000000004,5.21,5.74,,,,,inverted,inverted,ZnO,ZnO,MoOx,MoO3,,o-xylenes,o-xylene,,-5.4,-3.1,2.3,-5.9,-3.7,2.2
97172,10.1021/acsapm.9b00433,10.1021/acsapm.9b00433,QX2,tPDI2N-EH,,tPDI2N-EH,CCCCC(CC)Cc1ccc(-c2c3cc(-c4ccc(-c5c(F)c(F)c(-c6ccc(C)s6)c6nc(-c7sc(CC(CC)CCCC)c(F)c7F)c(-c7sc(CC(CC)CCCC)c(F)c7F)nc56)s4)sc3c(-c3ccc(CC(CC)CCCC)s3)c3cc(C)sc23)s1,CCCCC(CC)Cn1c2cc3c(=O)n(C(CC)CC)c(=O)c4ccc5c6c(-c7cc8c(=O)n(C(CC)CC)c(=O)c9cc%10c%11c(c7c7ccc%12c(=O)n(C(CC)CC)c(=O)c%13cc(c%11c7c%12%13)n%10CC(CC)CCCC)c89)cc7c(=O)n(C(CC)CC)c(=O)c8cc1c(c6c78)c2c5c43,1.03,8.33,55.00000000000001,4.68,4.718945000000001,0.8321581196581388,4.68,4.77,,,,,inverted,inverted,ZnO,ZnO,MoOx,MoO3,,o-xylenes,o-xylene,,-5.4,-3.1,2.3,-5.9,-3.7,2.2
97173,10.1021/acsapm.9b00433,10.1021/acsapm.9b00433,QX4,tPDI2N-EH,QX4,tPDI2N-EH,CCCCC(CC)COc1c(F)cc(-c2nc3c(-c4ccc(C)s4)c(F)c(F)c(-c4ccc(-c5cc6c(-c7ccc(CC(CC)CCCC)s7)c7sc(C)cc7c(-c7ccc(CC(CC)CCCC)s7)c6s5)s4)c3nc2-c2cc(F)c(OCC(CC)CCCC)c(F)c2)cc1F,CCCCC(CC)Cn1c2cc3c(=O)n(C(CC)CC)c(=O)c4ccc5c6c(-c7cc8c(=O)n(C(CC)CC)c(=O)c9cc%10c%11c(c7c7ccc%12c(=O)n(C(CC)CC)c(=O)c%13cc(c%11c7c%12%13)n%10CC(CC)CCCC)c89)cc7c(=O)n(C(CC)CC)c(=O)c8cc1c(c6c78)c2c5c43,1.04,9.02,57.99999999999999,5.74,5.440864,5.211428571428568,5.38,5.74,,,,,inverted,inverted,ZnO,ZnO,MoOx,MoO3,,o-xylenes,o-xylene,,-5.4,-3.1,2.3,-5.9,-3.7,2.2
97174,10.1021/acsenergylett.6b00291,10.1021/acsenergylett.6b00291,PTB7-Th,,PTB7-Th,,CCCCC(CC)COC(=O)c1sc2c(-c3cc4c(-c5ccc(CC(CC)CCCC)s5)c5sc(C)cc5c(-c5ccc(CC(CC)CCCC)s5)c4s3)sc(C)c2c1F,CCCCCCC(CCCCCC)n1c(=O)c2ccc3c4ccc5c(=O)n(C(CCCCCC)CCCCCC)c(=O)c6cc7c8c9cc%10c(=O)n(C(CCCCCC)CCCCCC)c(=O)c%11cc%12c%13c%14cc%15c(=O)n(C(CCCCCC)CCCCCC)c(=O)c%16ccc%17c%18ccc%19c(=O)n(C(CCCCCC)CCCCCC)c(=O)c%20cc(c%13c%13cc%21c(=O)n(C(CCCCCC)CCCCCC)c(=O)c%22cc(c8c8cc(c1=O)c2c3c8c7c4c56)c1c9c(c%10%11)c%12c%13c1c%22%21)c(c%18c%19%20)c%14c%17c%16%15,0.81,14.6,54.0,6.4,6.38604,0.2181249999999995,,,,,,,inverted,inverted,ZnO,ZnO,MoO3,MoO3,,chlorobenzene,chlorobenzene,,-5.1,-3.6,1.5,-6.2,-3.9,2.3
97175,10.1021/acsenergylett.7b00551.s001,10.1021/acsenergylett.7b00551.s001,PTB7-Th,ITIC,PTB7-Th,ITIC,CCCCC(CC)COC(=O)c1sc2c(-c3cc4c(-c5ccc(CC(CC)CCCC)s5)c5sc(C)cc5c(-c5ccc(CC(CC)CCCC)s5)c4s3)sc(C)c2c1F,CCCCCCc1ccc(C2(c3ccc(CCCCCC)cc3)c3cc4c(cc3-c3sc5cc(/C=C6\C(=O)c7ccccc7C6=C(C#N)C#N)sc5c32)C(c2ccc(CCCCCC)cc2)(c2ccc(CCCCCC)cc2)c2c-4sc3cc(/C=C4\C(=O)c5ccccc5C4=C(C#N)C#N)sc23)cc1,0.8,14.34,57.99999999999999,6.62,6.65376,0.5099697885196377,,,,,,,,,,,,,,,,,-5.29,-3.72,1.57,-5.51,-3.78,1.73
97176,10.1021/acsenergylett.7b00551.s001,10.1021/acsenergylett.7b00551.s001,PBTCl,ITIC,PBTCl,ITIC,CCCCC(CC)COC(=O)c1sc2c(-c3cc4c(-c5ccc(CC(CC)CCCC)s5)c5sc(C)cc5c(-c5ccc(CC(CC)CCCC)s5)c4s3)sc(C)c2c1Cl,CCCCCCc1ccc(C2(c3ccc(CCCCCC)cc3)c3cc4c(cc3-c3sc5cc(/C=C6\C(=O)c7ccccc7C6=C(C#N)C#N)sc5c32)C(c2ccc(CCCCCC)cc2)(c2ccc(CCCCCC)cc2)c2c-4sc3cc(/C=C4\C(=O)c5ccccc5C4=C(C#N)C#N)sc23)cc1,0.91,14.53,57.99999999999999,7.57,7.668933999999999,1.306922060766169,,,,,,,,,,,,,,,,,-5.43,-3.55,1.88,-5.51,-3.78,1.73
97177,10.1021/acsenergylett.7b01266,10.1021/acsenergylett.7b01266,PTB7-Th,IEICO-4F,PTB7-Th,IEICO-4F,CCCCC(CC)COC(=O)c1sc2c(-c3cc4c(-c5ccc(CC(CC)CCCC)s5)c5sc(C)cc5c(-c5ccc(CC(CC)CCCC)s5)c4s3)sc(C)c2c1F,CCCCCCc1ccc(C2(c3ccc(CCCCCC)cc3)c3cc4c(cc3-c3sc(-c5sc(/C=C6\C(=O)c7cc(F)c(F)cc7C6=C(C#N)C#N)cc5OCC(CC)CCCC)cc32)C(c2ccc(CCCCCC)cc2)(c2ccc(CCCCCC)cc2)c2cc(-c3sc(/C=C5\C(=O)c6cc(F)c(F)cc6C5=C(C#N)C#N)cc3OCC(CC)CCCC)sc2-4)cc1,0.712,27.3,65.7,12.8,12.7705032,0.2304437500000034,,,1:1.5,4% CN,,4% v/v,inverted,,ZnO,,MoOx,,150.0,chlorobenzene,,,-5.24,-3.66,1.58,-5.44,-4.19,1.25
97178,10.1021/acsenergylett.8b00100.s001,10.1021/acsenergylett.8b00100.s001,J71,IT-M,J71,IT-M,CCCCCCCCC(CCCCCC)Cn1nc2c(-c3ccc(C)s3)c(F)c(F)c(-c3ccc(-c4cc5c(-c6ccc([Si](CCC)(CCC)CCC)s6)c6sc(C)cc6c(-c6ccc([Si](CCC)(CCC)CCC)s6)c5s4)s3)c2n1,CCCCCCc1ccc(C2(c3ccc(CCCCCC)cc3)c3cc4c(cc3-c3sc5cc(/C=C6\C(=O)c7ccc(C)cc7C6=C(C#N)C#N)sc5c32)C(c2ccc(CCCCCC)cc2)(c2ccc(CCCCCC)cc2)c2c-4sc3cc(/C=C4\C(=O)c5ccc(C)cc5C4=C(C#N)C#N)sc23)cc1,0.981,17.71,61.5,10.68,10.68470865,0.044088483146063,,,,,,,ITO/HTL/PM6:L8-BO/PNDIT-F3N/Ag,,PNDIT-F3N,PNDIT-F3N,,,,chloroform,chloroform,,-5.4,-3.32,2.08,-5.58,-3.98,1.6
97179,10.1021/acsenergylett.8b00100.s001,10.1021/acsenergylett.8b00100.s001,J71,ITIC,J71,ITIC,CCCCCCCCC(CCCCCC)Cn1nc2c(-c3ccc(C)s3)c(F)c(F)c(-c3ccc(-c4cc5c(-c6ccc([Si](CCC)(CCC)CCC)s6)c6sc(C)cc6c(-c6ccc([Si](CCC)(CCC)CCC)s6)c5s4)s3)c2n1,CCCCCCc1ccc(C2(c3ccc(CCCCCC)cc3)c3cc4c(cc3-c3sc5cc(/C=C6\C(=O)c7ccccc7C6=C(C#N)C#N)sc5c32)C(c2ccc(CCCCCC)cc2)(c2ccc(CCCCCC)cc2)c2c-4sc3cc(/C=C4\C(=O)c5ccccc5C4=C(C#N)C#N)sc23)cc1,0.929,16.26,68.2,10.65,10.301978280000004,3.267809577464757,,,,,,,ITO/HTL/PM6:L8-BO/PNDIT-F3N/Ag,,PNDIT-F3N,PNDIT-F3N,,,,chloroform,chloroform,,-5.4,-3.32,2.08,-5.61,-4.02,1.59
97180,10.1021/acsenergylett.8b00563.s001,10.1021/acsenergylett.8b00563.s001,PBDB-T,BDCPDT-TTC,PBDB-T,BDCPDT-TTC,CCCCC(CC)Cc1ccc(-c2c3cc(-c4ccc(-c5sc(-c6ccc(C)s6)c6c5C(=O)c5c(CC(CC)CCCC)sc(CC(CC)CCCC)c5C6=O)s4)sc3c(-c3ccc(CC(CC)CCCC)s3)c3cc(C)sc23)s1,CCCCCCc1ccc(C2(c3ccc(CCCCCC)cc3)c3cc(/C=C4\C(=O)c5c(sc6ccsc56)C4=C(C#N)C#N)sc3-c3sc4cc5c6c(sc5cc4c32)-c2sc(/C=C3\C(=O)c4c(sc5ccsc45)C3=C(C#N)C#N)cc2C6(c2ccc(CCCCCC)cc2)c2ccc(CCCCCC)cc2)cc1,0.86,16.56,65.5,9.33,9.328248,0.0187781350482479,,,,,,,PET/Ag-grid/PEDOT:PSS/ZnO/active layer/PEDOT:PSS/Ag,,ZnO,ZnO,PEDOT:PSS,PEDOT:PSS,,"1,2-dichlorobenzene",o-DCB,,-5.36,-3.54,1.82,-5.41,-3.87,1.56
97181,10.1021/acsenergylett.8b00563.s001,10.1021/acsenergylett.8b00563.s001,PBDB-T,BDCPDT-FIC,PBDB-T,BDCPDT-FIC,CCCCC(CC)Cc1ccc(-c2c3cc(-c4ccc(-c5sc(-c6ccc(C)s6)c6c5C(=O)c5c(CC(CC)CCCC)sc(CC(CC)CCCC)c5C6=O)s4)sc3c(-c3ccc(CC(CC)CCCC)s3)c3cc(C)sc23)s1,CCCCCCc1ccc(C2(c3ccc(CCCCCC)cc3)c3cc(/C=C4\C(=O)c5cc(F)c(F)cc5C4=C(C#N)C#N)sc3-c3sc4cc5c6c(sc5cc4c32)-c2sc(/C=C3\C(=O)c4cc(F)c(F)cc4C3=C(C#N)C#N)cc2C6(c2ccc(CCCCCC)cc2)c2ccc(CCCCCC)cc2)cc1,0.7,19.12,60.7,8.12,8.124088,0.0503448275862217,,,,,,,PET/Ag-grid/PEDOT:PSS/ZnO/active layer/PEDOT:PSS/Ag,,ZnO,ZnO,PEDOT:PSS,PEDOT:PSS,,"1,2-dichlorobenzene",o-DCB,,-5.36,-3.54,1.82,-5.52,-4.0,1.52
97182,10.1021/acsenergylett.8b00563.s001,10.1021/acsenergylett.8b00563.s001,PBDB-T,ITIC1,PBDB-T,ITIC1,CCCCC(CC)Cc1ccc(-c2c3cc(-c4ccc(-c5sc(-c6ccc(C)s6)c6c5C(=O)c5c(CC(CC)CCCC)sc(CC(CC)CCCC)c5C6=O)s4)sc3c(-c3ccc(CC(CC)CCCC)s3)c3cc(C)sc23)s1,CCCCCCc1ccc(C2(c3ccc(CCCCCC)cc3)c3cc(/C=C4\C(=O)c5ccccc5C4=C(C#N)C#N)sc3-c3sc4cc5c6c(sc5cc4c32)-c2sc(/C=C3\C(=O)c4ccccc4C3=C(C#N)C#N)cc2C6(c2ccc(CCCCCC)cc2)c2ccc(CCCCCC)cc2)cc1,0.94,17.72,61.8,10.29,10.293902399999997,0.0379241982507059,,,,,,,PET/Ag-grid/PEDOT:PSS/ZnO/active layer/PEDOT:PSS/Ag,,ZnO,ZnO,PEDOT:PSS,PEDOT:PSS,,"1,2-dichlorobenzene",o-DCB,,-5.36,-3.54,1.82,-5.38,-3.78,1.6
97183,10.1021/acsenergylett.8b01448.s001,10.1021/acsenergylett.8b01448.s001,PTB7-Th,IEICO-4F,PTB7-Th,IEICO-4F,CCCCC(CC)COC(=O)c1sc2c(-c3cc4c(-c5ccc(CC(CC)CCCC)s5)c5sc(C)cc5c(-c5ccc(CC(CC)CCCC)s5)c4s3)sc(C)c2c1F,CCCCCCc1ccc(C2(c3ccc(CCCCCC)cc3)c3cc4c(cc3-c3sc(-c5sc(/C=C6\C(=O)c7cc(F)c(F)cc7C6=C(C#N)C#N)cc5OCC(CC)CCCC)cc32)C(c2ccc(CCCCCC)cc2)(c2ccc(CCCCCC)cc2)c2cc(-c3sc(/C=C5\C(=O)c6cc(F)c(F)cc6C5=C(C#N)C#N)cc3OCC(CC)CCCC)sc2-4)cc1,0.71,21.3,68.0,10.2,10.28364,0.8200000000000083,,,,,,,,,,,,,,,,,-5.22,-3.64,1.58,-5.44,-4.19,1.25
97184,10.1021/acsenergylett.8b01808.s001,10.1021/acsenergylett.8b01808.s001,PBDB-TF,SeTIC4Cl,PBDB-TF,SeTIC4Cl,CCCCC(CC)Cc1sc(-c2c3cc(-c4ccc(-c5sc(-c6ccc(C)s6)c6c5C(=O)c5c(CC(CC)CCCC)sc(CC(CC)CCCC)c5C6=O)s4)sc3c(-c3cc(F)c(CC(CC)CCCC)s3)c3cc(C)sc23)cc1F,CCCCCCc1ccc(C2(c3ccc(CCCCCC)cc3)c3cc4c(cc3-c3[se]c5cc(/C=C6\C(=O)c7cc(Cl)c(Cl)cc7C6=C(C#N)C#N)sc5c32)C(c2ccc(CCCCCC)cc2)(c2ccc(CCCCCC)cc2)c2c-4[se]c3cc(/C=C4\C(=O)c5cc(Cl)c(Cl)cc5C4=C(C#N)C#N)sc23)cc1,0.78,22.92,75.0,13.32,13.4082,0.662162162162166,,,,,,,,,,,,,,,,,-5.45,-3.65,1.8,-5.65,-4.08,1.57
97185,10.1021/acsenergylett.8b01808.s001,10.1021/acsenergylett.8b01808.s001,PBDB-TF,CSeT-IC,PBDB-TF,CSeT-IC,CCCCC(CC)Cc1sc(-c2c3cc(-c4ccc(-c5sc(-c6ccc(C)s6)c6c5C(=O)c5c(CC(CC)CCCC)sc(CC(CC)CCCC)c5C6=O)s4)sc3c(-c3cc(F)c(CC(CC)CCCC)s3)c3cc(C)sc23)cc1F,CCCCCCc1ccc(C2(c3ccc(CCCCCC)cc3)c3cc4c(cc3-c3[se]c5cc(/C=C6\C(=O)c7ccccc7C6=C(C#N)C#N)sc5c32)C(c2ccc(CCCCCC)cc2)(c2ccc(CCCCCC)cc2)c2c-4[se]c3cc(/C=C4\C(=O)c5ccccc5C4=C(C#N)C#N)sc23)cc1,0.95,15.45,51.0,7.46,7.485524999999999,0.3421581769436881,,,,,,,,,,,,,,,,,-5.45,-3.65,1.8,-5.55,-3.9,1.65
97186,10.1021/acsenergylett.9b00681,10.1021/acsenergylett.9b00681,PTB7-Th,,PTB7-Th,,CCCCC(CC)COC(=O)c1sc2c(-c3cc4c(-c5ccc(CC(CC)CCCC)s5)c5sc(C)cc5c(-c5ccc(CC(CC)CCCC)s5)c4s3)sc(C)c2c1F,CCCCCCc1ccc(C2(c3ccc(CCCCCC)cc3)c3c(sc4cc(/C=C5\C(=O)c6ccc(F)cc6C5=C(C#N)C#N)sc34)-c3sc4c5c(sc4c32)-c2sc3cc(/C=C4\C(=O)c6ccc(F)cc6C4=C(C#N)C#N)sc3c2C5(c2ccc(CCCCCC)cc2)c2ccc(CCCCCC)cc2)cc1,0.74,22.5,70.3,11.9,11.704949999999998,1.639075630252117,,,1:1.5,,,,ITO/ZnO/active layer/MoO3/Ag,,ZnO,,MoO3,,100.0,,,,-5.28,-3.5,1.78,-5.48,-4.02,1.46
97187,10.1021/acsenergylett.9b01263,10.1021/acsenergylett.9b01263,PTB7-Th,,PTB7-Th,,CCCCC(CC)COC(=O)c1sc2c(-c3cc4c(-c5ccc(CC(CC)CCCC)s5)c5sc(C)cc5c(-c5ccc(CC(CC)CCCC)s5)c4s3)sc(C)c2c1F,CCCCC(CC)CCc1cc(/C=C2\C(=O)c3cc(F)c(F)cc3C2=C(C#N)C#N)sc1-c1cc2c(s1)-c1sc(-c3sc(/C=C4\C(=O)c5cc(F)c(F)cc5C4=C(C#N)C#N)cc3CCC(CC)CCCC)cc1C2(CC(CC)CCCC)CC(CC)CCCC,0.7,23.4,64.0,10.5,10.4832,0.1599999999999992,,,,,,,,,,,,,,,,,-5.2,-3.5,1.7,-5.4,-4.0,1.4
97188,10.1021/acsenergylett.9b01263,10.1021/acsenergylett.9b01263,PTB7-Th,,PTB7-Th,,CCCCC(CC)COC(=O)c1sc2c(-c3cc4c(-c5ccc(CC(CC)CCCC)s5)c5sc(C)cc5c(-c5ccc(CC(CC)CCCC)s5)c4s3)sc(C)c2c1F,CCCCC(CC)CCc1cc(/C=C2\C(=O)c3cc(F)c(F)cc3C2=C(C#N)C#N)sc1-c1cc2c(s1)-c1sc(-c3sc(/C=C4\C(=O)c5cc(F)c(F)cc5C4=C(C#N)C#N)cc3OCC(CC)CCCC)cc1C2(CC(CC)CCCC)CC(CC)CCCC,0.64,24.8,64.0,10.2,10.158080000000002,0.4109803921568384,,,,,,,,,,,,,,,,,-5.2,-3.5,1.7,-5.3,-4.1,1.2
97189,10.1021/acsenergylett.9b01263,10.1021/acsenergylett.9b01263,PTB7-Th,COTIC-4F,PTB7-Th,COTIC-4F,CCCCC(CC)COC(=O)c1sc2c(-c3cc4c(-c5ccc(CC(CC)CCCC)s5)c5sc(C)cc5c(-c5ccc(CC(CC)CCCC)s5)c4s3)sc(C)c2c1F,CCCCC(CC)COc1cc(/C=C2\C(=O)c3cc(F)c(F)cc3C2=C(C#N)C#N)sc1-c1cc2c(s1)-c1sc(-c3sc(/C=C4\C(=O)c5cc(F)c(F)cc5C4=C(C#N)C#N)cc3OCC(CC)CCCC)cc1C2(CC(CC)CCCC)CC(CC)CCCC,0.57,20.7,61.0,7.3,7.197389999999998,1.405616438356193,,,,,,,,,,,,,,,,,-5.2,-3.5,1.7,-5.2,-4.1,1.1
97190,10.1021/acsenergylett.9b01630,10.1021/acsenergylett.9b01630,PBDB-T,CNDTBT-IDTT-FINCN,PBDB-T,CNDTBT-IDTT-FINCN,CCCCC(CC)Cc1ccc(-c2c3cc(-c4ccc(-c5sc(-c6ccc(C)s6)c6c5C(=O)c5c(CC(CC)CCCC)sc(CC(CC)CCCC)c5C6=O)s4)sc3c(-c3ccc(CC(CC)CCCC)s3)c3cc(C)sc23)s1,CCCCCCc1ccc(C2(c3ccc(CCCCCC)cc3)c3cc4c(cc3-c3sc5cc(/C=C6\C(=O)c7cc(F)c(F)cc7C6=C(C#N)C#N)sc5c32)C(c2ccc(CCCCCC)cc2)(c2ccc(CCCCCC)cc2)c2c-4sc3cc(-c4ccc(-c5c(C#N)c(C#N)c(-c6ccc(-c7cc8sc9c(c8s7)C(c7ccc(CCCCCC)cc7)(c7ccc(CCCCCC)cc7)c7cc8c(cc7-9)C(c7ccc(CCCCCC)cc7)(c7ccc(CCCCCC)cc7)c7c-8sc8cc(/C=C9\C(=O)c%10cc(F)c(F)cc%10C9=C(C#N)C#N)sc78)s6)c6nsnc56)s4)sc23)cc1,0.85,20.7,70.8,12.8,12.457259999999998,2.6776562500000214,,,,,,,,,,,,,,,,,-5.33,-3.53,1.8,-5.38,-4.0,1.38
97191,10.1021/acsmacrolett.9b00368,10.1021/acsmacrolett.9b00368,PE63,Y6,PE63,Y6,CCCCCCCCOc1cccc(-c2nc3c(-c4ccc(C)s4)c(F)c(F)c(-c4ccc(-c5cc6c(-c7cc(F)c(SCC(CC)CCCC)s7)c7sc(C)cc7c(-c7cc(F)c(SCC(CC)CCCC)s7)c6s5)s4)c3nc2-c2cccc(OCCCCCCCC)c2)c1,CCCCCCCCCCCc1c(/C=C2\C(=O)c3cc(F)c(F)cc3C2=C(C#N)C#N)sc2c1sc1c3c4nsnc4c4c5sc6c(CCCCCCCCCCC)c(/C=C7\C(=O)c8cc(F)c(F)cc8C7=C(C#N)C#N)sc6c5n(CC(CC)CCCC)c4c3n(CC(CC)CCCC)c21,0.83,24.68,63.7,13.1,13.0485628,0.3926503816793932,,,,,,,,,,,,,,,,,-5.41,-3.5,1.91,-5.65,-4.1,1.55
97192,10.1021/acsmacrolett.9b00368,10.1021/acsmacrolett.9b00368,PE62,Y6,PE62,Y6,CCCCCCCCOc1cccc(-c2nc3c(-c4ccc(C)s4)c(F)c(F)c(-c4ccc(-c5cc6c(-c7cc(F)c(CC(CC)CCCC)s7)c7sc(C)cc7c(-c7cc(F)c(CC(CC)CCCC)s7)c6s5)s4)c3nc2-c2cccc(OCCCCCCCC)c2)c1,CCCCCCCCCCCc1c(/C=C2\C(=O)c3cc(F)c(F)cc3C2=C(C#N)C#N)sc2c1sc1c3c4nsnc4c4c5sc6c(CCCCCCCCCCC)c(/C=C7\C(=O)c8cc(F)c(F)cc8C7=C(C#N)C#N)sc6c5n(CC(CC)CCCC)c4c3n(CC(CC)CCCC)c21,0.78,24.64,62.2,12.02,11.9543424,0.5462362728785338,,,,,,,,,,,,,,,,,-5.37,-3.48,1.89,-5.65,-4.1,1.55
97193,10.1021/acsmacrolett.9b00368,10.1021/acsmacrolett.9b00368,PE61,Y6,,Y6,,CCCCCCCCCCCc1c(/C=C2\C(=O)c3cc(F)c(F)cc3C2=C(C#N)C#N)sc2c1sc1c3c4nsnc4c4c5sc6c(CCCCCCCCCCC)c(/C=C7\C(=O)c8cc(F)c(F)cc8C7=C(C#N)C#N)sc6c5n(CC(CC)CCCC)c4c3n(CC(CC)CCCC)c21,0.66,23.41,55.3,8.61,8.5441818,0.7644390243902316,,,,,,,,,,,,,,,,,,,,-5.65,-4.1,1.55
97194,10.1021/acsomega.8b00350,10.1021/acsomega.8b00350,P3HT,NTz-T_H-Np,P3HT,NTz-T_H-Np,CCCCCCc1cc(C)sc1C,CCCCCCC1(CCCCCC)c2cc(N3C(=O)c4cccc5c(C#Cc6ccc(-c7cc8c(cc(-c9ccc(C#Cc%10ccc%11c%12c(cccc%10%12)C(=O)N(c%10ccc%12c(c%10)C(CCCCCC)(CCCCCC)C%10C=CC=CC%12%10)C%11=O)s9)c9nsnc98)c8nsnc78)s6)ccc(c45)C3=O)ccc2C2C=CC=CC21,0.84,2.39,44.0,0.87,0.883344,1.5337931034482783,,,1:1,,,,ITO/PEDOT:PSS/active layer/Ca/Al,conventional,Ca,Ca,PEDOT:PSS,PEDOT:PSS,101.0,chlorobenzene,chlorobenzene,140.0,-5.0,-3.1,1.9,-6.16,-3.48,2.68
97195,10.1021/acsomega.8b00350,10.1021/acsomega.8b00350,P3HT,NTz-T_eh-Np,P3HT,NTz-T_eh-Np,CCCCCCc1cc(C)sc1C,CCCCCCC1(CCCCCC)c2cc(N3C(=O)c4cccc5c(C#Cc6sc(-c7cc8c(cc(-c9cc(CC(CC)CCCC)c(C#Cc%10ccc%11c%12c(cccc%10%12)C(=O)N(c%10ccc%12c(c%10)C(CCCCCC)(CCCCCC)C%10C=CC=CC%12%10)C%11=O)s9)c9nsnc98)c8nsnc78)cc6CC(CC)CCCC)ccc(c45)C3=O)ccc2C2C=CC=CC21,0.9,3.92,45.0,1.6,1.5876,0.7750000000000118,,,1:1,,,,ITO/PEDOT:PSS/active layer/Ca/Al,conventional,Ca,Ca,PEDOT:PSS,PEDOT:PSS,107.0,chlorobenzene,chlorobenzene,140.0,-5.0,-3.1,1.9,-6.15,-3.43,2.72
97196,10.1021/acsomega.8b00350,10.1021/acsomega.8b00350,P3HT,NTz-T_F-Np,P3HT,NTz-T_F-Np,CCCCCCc1cc(C)sc1C,CCCCCCC1(CCCCCC)c2cc(N3C(=O)c4cccc5c(C#Cc6sc(-c7cc8c(cc(-c9sc(C#Cc%10ccc%11c%12c(cccc%10%12)C(=O)N(c%10ccc%12c(c%10)C(CCCCCC)(CCCCCC)C%10C=CC=CC%12%10)C%11=O)c(F)c9F)c9nsnc98)c8nsnc78)c(F)c6F)ccc(c45)C3=O)ccc2C2C=CC=CC21,0.71,1.2,31.0,0.26,0.2641199999999999,1.584615384615368,,,1:1,,,,ITO/PEDOT:PSS/active layer/Ca/Al,conventional,Ca,Ca,PEDOT:PSS,PEDOT:PSS,98.0,chlorobenzene,chlorobenzene,140.0,-5.0,-3.1,1.9,-6.29,-3.57,2.72
97197,10.1021/acsomega.8b00350,10.1021/acsomega.8b00350,P3HT,NTz-T_hex-Np,P3HT,NTz-T_hex-Np,CCCCCCc1cc(C)sc1C,CCCCCCc1cc(-c2cc3c(cc(-c4cc(CCCCCC)c(C#Cc5ccc6c7c(cccc57)C(=O)N(c5ccc7c(c5)C(CCCCCC)(CCCCCC)C5C=CC=CC75)C6=O)s4)c4nsnc43)c3nsnc23)sc1C#Cc1ccc2c3c(cccc13)C(=O)N(c1ccc3c(c1)C(CCCCCC)(CCCCCC)C1C=CC=CC31)C2=O,0.92,4.5,52.0,2.14,2.1528000000000005,0.5981308411215124,,,1:1,,,,ITO/PEDOT:PSS/active layer/Ca/Al,conventional,Ca,Ca,PEDOT:PSS,PEDOT:PSS,105.0,chlorobenzene,chlorobenzene,140.0,-5.0,-3.1,1.9,-6.12,-3.42,2.7
97198,10.1021/acsomega.8b01925,10.1021/acsomega.8b01925,PBDB-T,O-IDTBR,PBDB-T,O-IDTBR,CCCCC(CC)Cc1ccc(-c2c3cc(-c4ccc(-c5sc(-c6ccc(C)s6)c6c5C(=O)c5c(CC(CC)CCCC)sc(CC(CC)CCCC)c5C6=O)s4)sc3c(-c3ccc(CC(CC)CCCC)s3)c3cc(C)sc23)s1,CCCCCCCCC1(CCCCCCCC)c2cc3c(cc2-c2sc(-c4ccc(/C=C5\SC(=S)N(CC)C5=O)c5nsnc45)cc21)C(CCCCCCCC)(CCCCCCCC)c1cc(-c2ccc(/C=C4\SC(=S)N(CC)C4=O)c4nsnc24)sc1-3,1.01,13.64,58.7,8.09,8.0867468,0.0402126081582153,,,,CN,,1.0 vol%,,,,,,,,,,,-5.21,-3.41,1.8,-5.51,-3.88,1.63
97199,10.1021/acsomega.8b02053,10.1021/acsomega.8b02053,PfBTAZT-fBDT,ITIC,PfBTAZT-fBDT,ITIC,CCCCCCCCC(CCCCCC)Cn1nc2c(-c3ccc(-c4cc5c(-c6cc(F)c(CC(CC)CCCC)s6)c6sc(C)cc6c(-c6cc(F)c(CC(CC)CCCC)s6)c5s4)s3)c3cc(F)sc3c(-c3ccc(C)s3)c2n1,CCCCCCc1ccc(C2(c3ccc(CCCCCC)cc3)c3cc4c(cc3-c3sc5cc(/C=C6\C(=O)c7ccccc7C6=C(C#N)C#N)sc5c32)C(c2ccc(CCCCCC)cc2)(c2ccc(CCCCCC)cc2)c2c-4sc3cc(/C=C4\C(=O)c5ccccc5C4=C(C#N)C#N)sc23)cc1,0.77,13.94,61.8,6.59,6.6334884,0.6599150227617634,,,1:1,,,,conventional,conventional,,,PEDOT:PSS,PEDOT:PSS,,chlorobenzene,chlorobenzene,,-5.37,-3.58,1.79,-5.48,-3.83,1.65
97200,10.1021/acsomega.8b02053,10.1021/acsomega.8b02053,PfBTAZT-BDT,ITIC,PfBTAZT-BDT,ITIC,CCCCCCCCC(CCCCCC)Cn1nc2c(-c3ccc(-c4cc5c(-c6ccc(CC(CC)CCCC)s6)c6sc(C)cc6c(-c6ccc(CC(CC)CCCC)s6)c5s4)s3)c3cc(F)sc3c(-c3ccc(C)s3)c2n1,CCCCCCc1ccc(C2(c3ccc(CCCCCC)cc3)c3cc4c(cc3-c3sc5cc(/C=C6\C(=O)c7ccccc7C6=C(C#N)C#N)sc5c32)C(c2ccc(CCCCCC)cc2)(c2ccc(CCCCCC)cc2)c2c-4sc3cc(/C=C4\C(=O)c5ccccc5C4=C(C#N)C#N)sc23)cc1,0.74,14.2,57.49999999999999,6.04,6.0421,0.0347682119205222,,,1:1,,,,conventional,conventional,,,PEDOT:PSS,PEDOT:PSS,,chlorobenzene,chlorobenzene,,-5.27,-3.45,1.82,-5.48,-3.83,1.65
97201,10.1021/acsomega.9b01363,10.1021/acsomega.9b01363,PDTPO-BDTT,NNFA-4F,,NNFA-4F,CCCCCCCCCCC(CCCCCCCC)Cn1c(=O)c2cc(C)sc2c2sc(-c3cc4c(-c5ccc(CC(CC)CCCC)s5)c5sc(C)cc5c(-c5ccc(CC(CC)CCCC)s5)c4s3)cc21,CCCCCCc1ccc(C2(c3ccc(CCCCCC)cc3)c3c(sc4cc5c6c(sc5cc34)-c3sc4cc(/C=C5\C(=O)c7cc(F)c(F)cc7C5=C(C#N)C#N)sc4c3C6(c3ccc(CCCCCC)cc3)c3ccc(CCCCCC)cc3)-c3sc4cc(/C=C5\C(=O)c6cc(F)c(F)cc6C5=C(C#N)C#N)sc4c32)cc1,0.83,19.3,62.8,10.04,10.059931999999998,0.1985258964143322,9.66,10.04,,DIO,DIO,,inverted,inverted,ZnO,ZnO,MoO3,MoO3,,chlorobenzene,chlorobenzene,,-5.2,-2.93,2.27,-5.29,-3.9,1.39
97202,10.1021/acsomega.9b01363,10.1021/acsomega.9b01363,PDTPO-BDTT,IT-4F,,IT-4F,CCCCCCCCCCC(CCCCCCCC)Cn1c(=O)c2cc(C)sc2c2sc(-c3cc4c(-c5ccc(CC(CC)CCCC)s5)c5sc(C)cc5c(-c5ccc(CC(CC)CCCC)s5)c4s3)cc21,CCCCCCc1ccc(C2(c3ccc(CCCCCC)cc3)c3cc4c(cc3-c3sc5cc(/C=C6\C(=O)c7cc(F)c(F)cc7C6=C(C#N)C#N)sc5c32)C(c2ccc(CCCCCC)cc2)(c2ccc(CCCCCC)cc2)c2c-4sc3cc(/C=C4\C(=O)c5cc(F)c(F)cc5C4=C(C#N)C#N)sc23)cc1,0.81,19.18,70.39999999999999,10.96,10.9372032,0.2080000000000167,10.45,10.96,,DIO,DIO,,inverted,inverted,ZnO,ZnO,MoO3,MoO3,,chlorobenzene,chlorobenzene,,-5.2,-2.93,2.27,-5.49,-3.89,1.6
97203,10.1021/acsomega.9b01363,10.1021/acsomega.9b01363,PDTPO-BDTT,COi8DFIC,,COi8DFIC,CCCCCCCCCCC(CCCCCCCC)Cn1c(=O)c2cc(C)sc2c2sc(-c3cc4c(-c5ccc(CC(CC)CCCC)s5)c5sc(C)cc5c(-c5ccc(CC(CC)CCCC)s5)c4s3)cc21,CCCCCCc1ccc(C2(c3ccc(CCCCCC)cc3)Oc3c(sc4c5c(sc34)-c3sc4cc(/C=C6\C(=O)c7cc(F)c(F)cc7C6=C(C#N)C#N)sc4c3C(c3ccc(CCCCCC)cc3)(c3ccc(CCCCCC)cc3)O5)-c3sc4cc(/C=C5\C(=O)c6cc(F)c(F)cc6C5=C(C#N)C#N)sc4c32)cc1,0.81,16.96,46.8,6.46,6.429196800000001,0.4768297213622192,6.12,6.46,,DIO,DIO,,inverted,inverted,ZnO,ZnO,MoO3,MoO3,,chlorobenzene,chlorobenzene,,-5.2,-2.93,2.27,-5.26,-3.9,1.36
97204,10.1021/acssuschemeng.7b03606.s001,10.1021/acssuschemeng.7b03606.s001,PTB7-Th,ITIC,PTB7-Th,ITIC,CCCCC(CC)COC(=O)c1sc2c(-c3cc4c(-c5ccc(CC(CC)CCCC)s5)c5sc(C)cc5c(-c5ccc(CC(CC)CCCC)s5)c4s3)sc(C)c2c1F,CCCCCCc1ccc(C2(c3ccc(CCCCCC)cc3)c3cc4c(cc3-c3sc5cc(/C=C6\C(=O)c7ccccc7C6=C(C#N)C#N)sc5c32)C(c2ccc(CCCCCC)cc2)(c2ccc(CCCCCC)cc2)c2c-4sc3cc(/C=C4\C(=O)c5ccccc5C4=C(C#N)C#N)sc23)cc1,0.8,13.82,61.6,7.31,6.8104960000000005,6.83316005471955,,,,,,,,,,,,,,,,,-5.24,-3.66,1.58,-5.5,-3.71,1.79
97205,10.1021/acssuschemeng.7b03606.s001,10.1021/acssuschemeng.7b03606.s001,PTB7-Th,ITIC-FOR,PTB7-Th,ITIC-FOR,CCCCC(CC)COC(=O)c1sc2c(-c3cc4c(-c5ccc(CC(CC)CCCC)s5)c5sc(C)cc5c(-c5ccc(CC(CC)CCCC)s5)c4s3)sc(C)c2c1F,CCCCCCOc1ccc(C2(c3ccc(OCCCCCC)c(F)c3)c3cc4c(cc3-c3sc5cc(/C=C6\C(=O)c7ccccc7C6=C(C#N)C#N)sc5c32)C(c2ccc(OCCCCCC)c(F)c2)(c2ccc(OCCCCCC)c(F)c2)c2c-4sc3cc(/C=C4\C(=O)c5ccccc5C4=C(C#N)C#N)sc23)cc1F,0.78,12.99,56.7,6.17,5.7449574000000005,6.8888589951377535,,,,,,,,,,,,,,,,,-5.24,-3.66,1.58,-5.61,-3.72,1.89
97206,10.1021/acssuschemeng.7b03606.s001,10.1021/acssuschemeng.7b03606.s001,PTB7-Th,pO-ITIC,PTB7-Th,pO-ITIC,CCCCC(CC)COC(=O)c1sc2c(-c3cc4c(-c5ccc(CC(CC)CCCC)s5)c5sc(C)cc5c(-c5ccc(CC(CC)CCCC)s5)c4s3)sc(C)c2c1F,CCCCCCOc1ccc(C2(c3ccc(OCCCCCC)cc3)c3cc4c(cc3-c3sc5cc(/C=C6\C(=O)c7ccccc7C6=C(C#N)C#N)sc5c32)C(c2ccc(OCCCCCC)cc2)(c2ccc(OCCCCCC)cc2)c2c-4sc3cc(/C=C4\C(=O)c5ccccc5C4=C(C#N)C#N)sc23)cc1,0.8,14.79,59.1,7.51,6.992712,6.887989347536615,,,,,,,,,,,,,,,,,-5.24,-3.66,1.58,-5.49,-3.71,1.78
97207,10.1021/acssuschemeng.7b03606.s001,10.1021/acssuschemeng.7b03606.s001,PTB7-Th,mO-ITIC,PTB7-Th,mO-ITIC,CCCCC(CC)COC(=O)c1sc2c(-c3cc4c(-c5ccc(CC(CC)CCCC)s5)c5sc(C)cc5c(-c5ccc(CC(CC)CCCC)s5)c4s3)sc(C)c2c1F,CCCCCCOc1cccc(C2(c3cccc(OCCCCCC)c3)c3cc4c(cc3-c3sc5cc(/C=C6\C(=O)c7ccccc7C6=C(C#N)C#N)sc5c32)C(c2cccc(OCCCCCC)c2)(c2cccc(OCCCCCC)c2)c2c-4sc3cc(/C=C4\C(=O)c5ccccc5C4=C(C#N)C#N)sc23)c1,0.8,14.19,60.1,7.33,6.822552000000001,6.922892223738051,,,,,,,,,,,,,,,,,-5.24,-3.66,1.58,-5.5,-3.74,1.76
97208,10.1021/acssuschemeng.7b03606.s001,10.1021/acssuschemeng.7b03606.s001,PTZ-DO,ITIC,PTZ-DO,ITIC,CCCCCCCCc1cc(-c2c3cc(-c4cc(CCCCCC)c(-c5nc6sc(-c7sc(C)cc7CCCCCC)nc6s5)s4)sc3c(-c3cc(CCCCCCCC)c(CCCCCCCC)s3)c3cc(C)sc23)sc1CCCCCCCC,CCCCCCc1ccc(C2(c3ccc(CCCCCC)cc3)c3cc4c(cc3-c3sc5cc(/C=C6\C(=O)c7ccccc7C6=C(C#N)C#N)sc5c32)C(c2ccc(CCCCCC)cc2)(c2ccc(CCCCCC)cc2)c2c-4sc3cc(/C=C4\C(=O)c5ccccc5C4=C(C#N)C#N)sc23)cc1,0.92,14.3,61.2,8.05,8.051472,0.0182857142857105,,,,,,,,,,,,,,,,,-5.43,-2.93,2.5,-5.5,-3.71,1.79
97209,10.1021/acssuschemeng.7b03606.s001,10.1021/acssuschemeng.7b03606.s001,PTZ-DO,ITIC-FOR,PTZ-DO,ITIC-FOR,CCCCCCCCc1cc(-c2c3cc(-c4cc(CCCCCC)c(-c5nc6sc(-c7sc(C)cc7CCCCCC)nc6s5)s4)sc3c(-c3cc(CCCCCCCC)c(CCCCCCCC)s3)c3cc(C)sc23)sc1CCCCCCCC,CCCCCCOc1ccc(C2(c3ccc(OCCCCCC)c(F)c3)c3cc4c(cc3-c3sc5cc(/C=C6\C(=O)c7ccccc7C6=C(C#N)C#N)sc5c32)C(c2ccc(OCCCCCC)c(F)c2)(c2ccc(OCCCCCC)c(F)c2)c2c-4sc3cc(/C=C4\C(=O)c5ccccc5C4=C(C#N)C#N)sc23)cc1F,0.88,12.55,60.6,6.69,6.692664000000001,0.0398206278026938,,,,,,,,,,,,,,,,,-5.43,-2.93,2.5,-5.61,-3.72,1.89
97210,10.1021/acssuschemeng.7b03606.s001,10.1021/acssuschemeng.7b03606.s001,PTZ-DO,pO-ITIC,PTZ-DO,pO-ITIC,CCCCCCCCc1cc(-c2c3cc(-c4cc(CCCCCC)c(-c5nc6sc(-c7sc(C)cc7CCCCCC)nc6s5)s4)sc3c(-c3cc(CCCCCCCC)c(CCCCCCCC)s3)c3cc(C)sc23)sc1CCCCCCCC,CCCCCCOc1ccc(C2(c3ccc(OCCCCCC)cc3)c3cc4c(cc3-c3sc5cc(/C=C6\C(=O)c7ccccc7C6=C(C#N)C#N)sc5c32)C(c2ccc(OCCCCCC)cc2)(c2ccc(OCCCCCC)cc2)c2c-4sc3cc(/C=C4\C(=O)c5ccccc5C4=C(C#N)C#N)sc23)cc1,0.92,14.56,67.4,9.03,9.028364800000002,0.0181085271317528,,,,,,,,,,,,,,,,,-5.43,-2.93,2.5,-5.49,-3.71,1.78
97211,10.1021/acssuschemeng.7b03606.s001,10.1021/acssuschemeng.7b03606.s001,PTZ-DO,mO-ITIC,PTZ-DO,mO-ITIC,CCCCCCCCc1cc(-c2c3cc(-c4cc(CCCCCC)c(-c5nc6sc(-c7sc(C)cc7CCCCCC)nc6s5)s4)sc3c(-c3cc(CCCCCCCC)c(CCCCCCCC)s3)c3cc(C)sc23)sc1CCCCCCCC,CCCCCCOc1cccc(C2(c3cccc(OCCCCCC)c3)c3cc4c(cc3-c3sc5cc(/C=C6\C(=O)c7ccccc7C6=C(C#N)C#N)sc5c32)C(c2cccc(OCCCCCC)c2)(c2cccc(OCCCCCC)c2)c2c-4sc3cc(/C=C4\C(=O)c5ccccc5C4=C(C#N)C#N)sc23)c1,0.92,15.18,66.4,9.28,9.273158400000002,0.0737241379310106,,,,,,,,,,,,,,,,,-5.43,-2.93,2.5,-5.5,-3.74,1.76
97212,10.1021/cm2019668,10.1021/cm2019668,P3HT,NDI-3T,P3HT,,CCCCCCc1cc(C)sc1C,CCCCC(CC)CN1C(=O)c2cc(-c3ccc(-c4ccc(-c5cccs5)s4)s3)c3c4c(cc(-c5ccc(-c6ccc(-c7cccs7)s6)s5)c(c24)C1=O)C(=O)N(CC(CC)CCCC)C3=O,0.64,0.45,33.0,0.09,0.09504,5.600000000000019,0.09,0.09,1:3,,,,ITO/PEDOT:PSS/P3HT:NDI-nT(H)/HBL/LiF/Al,bulk heterojunction,,,PEDOT:PSS,,70.0,,,150.0,-5.0,-3.1,1.9,-5.6,-4.14,1.46
97213,10.1021/cm2019668,10.1021/cm2019668,P3HT,NDI-2T,P3HT,,CCCCCCc1cc(C)sc1C,CCCCC(CC)CN1C(=O)c2cc(-c3ccc(-c4cccs4)s3)c3c4c(cc(-c5ccc(-c6cccs6)s5)c(c24)C1=O)C(=O)N(CC(CC)CCCC)C3=O,0.71,0.81,34.0,0.19,0.195534,2.912631578947389,0.17,0.19,1:2,,,,ITO/PEDOT:PSS/P3HT:NDI-nT(H)/HBL/LiF/Al,bulk heterojunction,,,PEDOT:PSS,,70.0,,,150.0,-5.0,-3.1,1.9,-5.83,-4.12,1.71
97214,10.1021/cm2019668,10.1021/cm2019668,P3HT,NDI-3TH,P3HT,NDI-3TH,CCCCCCc1cc(C)sc1C,CCCCCCc1ccc(-c2ccc(-c3ccc(-c4cc5c6c(c(-c7ccc(-c8ccc(-c9ccc(CCCCCC)s9)s8)s7)cc7c6c4C(=O)N(CC(CC)CCCC)C7=O)C(=O)N(CC(CC)CCCC)C5=O)s3)s2)s1,0.82,3.43,53.0,1.5,1.4906779999999995,0.621466666666685,1.45,1.5,1:1,DIO,,0.2%,ITO/PEDOT:PSS/P3HT:NDI-nT(H)/HBL/LiF/Al,bulk heterojunction,,,PEDOT:PSS,,70.0,dichloromethane,,150.0,-5.0,-3.1,1.9,-5.53,-4.05,1.48
97215,10.1021/cm5006339,10.1021/cm5006339,PBDTTT-C-T,bis-PDI-T-MO,PBDTTT-C-T,bis-PDI-T-MO,CCCCC(CC)CC(=O)c1cc2c(C)sc(-c3cc4c(-c5ccc(CC(CC)CCCC)s5)c5sc(C)cc5c(-c5ccc(CC(CC)CCCC)s5)c4s3)c2s1,CCCCC(CC)CN1C(=O)c2ccc3c4c(-c5ccc(-c6cc7c8c(ccc9c%10c(OC)cc%11c%12c(ccc(c6c89)c%12%10)C(=O)N(CC(CC)CCCC)C%11=O)C(=O)N(CC(CC)CCCC)C7=O)s5)cc5c6c(ccc(c7c(OC)cc(c2c37)C1=O)c64)C(=O)N(CC(CC)CCCC)C5=O,0.78,9.99,52.8,4.34,4.1142816,5.200884792626725,,,1:1,DIO,DIO,,inverted,inverted,ZnO,ZnO,MoO3,MoO3,,o-DCB,o-DCB,,-5.11,-3.25,1.86,-5.65,-3.84,1.81
97216,10.1021/cm504140c,10.1021/cm504140c,PBDTTT-C-T,,PBDTTT-C-T,,CCCCC(CC)CC(=O)c1cc2c(C)sc(-c3cc4c(-c5ccc(CC(CC)CCCC)s5)c5sc(C)cc5c(-c5ccc(CC(CC)CCCC)s5)c4s3)c2s1,CCCCC(CC)CN1C(=O)c2ccc3c4c(-c5ccc(-c6cc7c8c(ccc9c%10c(OCOC)cc%11c%12c(ccc(c6c89)c%12%10)C(=O)N(CC(CC)CCCC)C%11=O)C(=O)N(CC(CC)CCCC)C7=O)s5)cc5c6c(ccc(c7c(OCOC)cc(c2c37)C1=O)c64)C(=O)N(CC(CC)CCCC)C5=O,0.84,12.83,56.39999999999999,6.08,6.078340799999999,0.0272894736842356,,,,,,,,,,,,,,,,,-5.11,-3.25,1.86,-5.65,-3.84,1.81
97217,10.1021/ja508472j,10.1021/ja508472j,PSEHTT,DBFI-T,PSEHTT,DBFI-T,CCCCC(CC)Cc1cc(C)sc1-c1nc2sc(-c3sc(-c4cc5c(s4)-c4sc(C)cc4[Si]5(CC(CC)CCCC)CC(CC)CCCC)cc3CC(CC)CCCC)nc2s1,CCCCCCCCCCCCC(CCCCCCCCCC)CN1C(=O)c2ccc3c4c(ccc(c24)C1=O)-c1nc2c(-c4ccc(-c5c6nc7c(nc6c(-c6ccccc6)c6nc8c(nc56)-c5ccc6c9c(ccc-8c59)C(=O)N(CC(CCCCCCCCCC)CCCCCCCCCCCC)C6=O)-c5ccc6c8c(ccc-7c58)C(=O)N(CC(CCCCCCCCCC)CCCCCCCCCCCC)C6=O)s4)c4nc5c(nc4c(-c4ccccc4)c2nc1-3)-c1ccc2c3c(ccc-5c13)C(=O)N(CC(CCCCCCCCCC)CCCCCCCCCCCC)C2=O,0.86,10.14,57.99999999999999,5.04,5.057831999999999,0.3538095238095119,,,1:2,,,,ITO/ZnO/ethanolamine/PSEHTT:DBFI-T/MoO3/Ag,inverted,ZnO,ZnO,MoO3,MoO3,,chloroform,,175.0,-5.1,-3.3,1.8,-5.8,-3.8,2.0
97218,10.1021/ja508472j,10.1021/ja508472j,PSEHTT,BFI-P2,PSEHTT,BFI-P2,CCCCC(CC)Cc1cc(C)sc1-c1nc2sc(-c3sc(-c4cc5c(s4)-c4sc(C)cc4[Si]5(CC(CC)CCCC)CC(CC)CCCC)cc3CC(CC)CCCC)nc2s1,CCCCCCCCCCCCC(CCCCCCCCCC)CN1C(=O)c2ccc3c4c(ccc(c24)C1=O)-c1nc2c(-c4ccccc4)c4nc5c(nc4c(-c4ccccc4)c2nc1-3)-c1ccc2c3c(ccc-5c13)C(=O)N(CC(CCCCCCCCCC)CCCCCCCCCCCC)C2=O,0.94,3.16,49.0,1.44,1.455496,1.076111111111108,,,1:4,,,,ITO/ZnO/ethanolamine/PSEHTT:BFI-P2/MoO3/Ag,inverted,ZnO,ZnO,MoO3,MoO3,,chloroform,,175.0,-5.1,-3.3,1.8,-5.8,-3.6,2.2
97219,10.1021/ja508814z,10.1021/ja508814z,PBTI3T,Phenyl-PDI,,Phenyl-PDI,CCCCCCCCCCCCc1cc(-c2ccc(-c3cc(CCCCCCCCCCCC)c(-c4cc5c(=O)n(CC(CCCC)CCCCCC)c(=O)c6cc(C)sc6c5s4)s3)s2)sc1C,CCCCCCCCN1C(=O)c2c(-c3ccccc3)cc3c4c5c(c6cc(-c7ccccc7)c(c2c36)C1=O)=CC(c1ccccc1)=C1C(=O)N(CCCCCCCC)C(=O)C(C(c2ccccc2)=C4)C15,1.024,6.56,54.6,3.67,3.66772224,0.0620643051771152,3.6,3.67,,,,,ITO/ZnO/Active Layer/MoO3/Ag,inverted,ZnO,ZnO,MoO3,MoO3,,chloroform,chloroform,,-5.58,-3.77,1.81,-6.02,-4.01,2.01
97220,10.1021/ja508814z,10.1021/ja508814z,PBTI3T,Phenethyl-PDI,,Phenethyl-PDI,CCCCCCCCCCCCc1cc(-c2ccc(-c3cc(CCCCCCCCCCCC)c(-c4cc5c(=O)n(CC(CCCC)CCCCCC)c(=O)c6cc(C)sc6c5s4)s3)s2)sc1C,CCCCCCCCN1C(=O)c2c(CCc3ccccc3)cc3c4c5c(c6cc(CCc7ccccc7)c(c2c36)C1=O)=CC(CCc1ccccc1)=C1C(=O)N(CCCCCCCC)C(=O)C(C(CCc2ccccc2)=C4)C15,1.016,2.44,48.5,1.2,1.2023344,0.1945333333333391,1.15,1.2,,,,,ITO/ZnO/Active Layer/MoO3/Ag,inverted,ZnO,ZnO,MoO3,MoO3,,chloroform,chloroform,,-5.58,-3.77,1.81,-5.92,-3.91,2.01
97221,10.1021/ja508814z,10.1021/ja508814z,PBTI3T,Hexyl-PDI,,Hexyl-PDI,CCCCCCCCCCCCc1cc(-c2ccc(-c3cc(CCCCCCCCCCCC)c(-c4cc5c(=O)n(CC(CCCC)CCCCCC)c(=O)c6cc(C)sc6c5s4)s3)s2)sc1C,CCCCCCCCN1C(=O)c2c(CCCCCC)cc3c4c5c(c6cc(CCCCCC)c(c2c36)C1=O)=CC(CCCCCC)=C1C(=O)N(CCCCCCCC)C(=O)C(C(CCCCCC)=C4)C15,1.076,1.51,39.3,0.65,0.63853068,1.76451076923077,0.58,0.65,,,,,ITO/ZnO/Active Layer/MoO3/Ag,inverted,ZnO,ZnO,MoO3,MoO3,,chloroform,chloroform,,-5.58,-3.77,1.81,-5.9,-3.83,2.07
97222,10.1021/jacs.5b06414,10.1021/jacs.5b06414,PDBT-T1,SdiPBI-S,PDBT-T1,SdiPBI-S,CCCCCCCCc1ccc(-c2c3sc4cc(-c5ccc(-c6sc(-c7ccc(C)s7)c7c6C(=O)c6c(CC(CC)CCCC)sc(CC(CC)CCCC)c6C7=O)s5)sc4c3c(-c3ccc(CCCCCCCC)s3)c3sc4cc(C)sc4c23)s1,CCCCCC(CCCCC)N1C(=O)C2=CCc3c4c5c6c(cc7sc8cc(c2c3c8c75)C1=O)C(=O)N(C(CCCCC)CCCCC)C(=O)C6=CC4c1cc2c(=O)n(C(CCCCC)CCCCC)c(=O)c3cc4sc5cc6c(=O)n(C(CCCCC)CCCCC)c(=O)c7ccc8c1c(c23)c4c5c8c76,0.9,11.65,65.5,7.16,6.867675,4.082751396648044,,,,DIO,DIO,,ITO/PEDOT:PSS/active layer/PFN-Br/Ag,conventional,PFN-Br,PFN-Br,PEDOT:PSS,PEDOT:PSS,,chlorobenzene,chlorobenzene,,-5.36,-3.43,1.93,-6.05,-3.85,2.2
97223,10.1021/jacs.5b11149,10.1021/jacs.5b11149,PDBT-T1,SdiPBI-Se,PDBT-T1,SdiPBI-Se,CCCCCCCCc1ccc(-c2c3sc4cc(-c5ccc(-c6sc(-c7ccc(C)s7)c7c6C(=O)c6c(CC(CC)CCCC)sc(CC(CC)CCCC)c6C7=O)s5)sc4c3c(-c3ccc(CCCCCCCC)s3)c3sc4cc(C)sc4c23)s1,CCCCCCC(CCCCCC)N1C(=O)C2=CCc3c4c5c6c(cc7[se]c8cc(c2c3c8c75)C1=O)C(=O)N(C(CCCCCC)CCCCCC)C(=O)C6=CC4c1cc2c(=O)n(C(CCCCCC)CCCCCC)c(=O)c3cc4[se]c5cc6c(=O)n(C(CCCCCC)CCCCCC)c(=O)c7ccc8c1c(c23)c4c5c8c76,0.947,12.48,69.69999999999999,8.42,8.237536319999998,2.167027078384816,,,1:1,DIO,DIO,,ITO/PEDOT:PSS/PDBT-T1:SdiPBI-Se/Ca/Al,conventional,Ca,Ca,PEDOT:PSS,PEDOT:PSS,,chlorobenzene,chlorobenzene,,-5.36,-3.43,1.93,-6.09,-3.87,2.22
