Repository: JiYiqaq/PCE-KA-GNN

# Data directory

- `raw/Active_Database.csv` is the immutable source dataset bundled under CC BY 4.0. Do not overwrite it with processed data.
- `processed/` is created and populated by the training pipeline. Generated `.pt` and `.pth` caches are intentionally ignored by Git because they can exceed GitHub's normal single-file limit.

See `../DATA_LICENSE.md` for provenance, license and checksum information.

File: data/raw/Active_Database.csv (part 340 of 471)
id,doi,doi_norm,donor,acceptor,donor_canonical,acceptor_canonical,donor_smiles,acceptor_smiles,voc,jsc,ff,pce,pce_recomputed,pce_relative_error_percent,pce_avg,pce_best,d_a_ratio,additive,additive_canonical,additive_ratio,device_structure,device_type,etl,etl_canonical,htl,htl_canonical,active_layer_thickness,solvent,solvent_canonical,annealing_temp,homo_d,lumo_d,eg_d,homo_a,lumo_a,eg_a
97224,10.1021/jacs.7b01606,10.1021/jacs.7b01606,,O-IDTBR,,O-IDTBR,CCCCCCCCCCCCC(CCCCCCCCCC)Cc1cc(-c2c3ccsc3c(-c3cc(CC(CCCCCCCCCC)CCCCCCCCCCCC)c(-c4c(F)c(F)c(-c5ccc(C)s5)c5nn(CCC)nc45)s3)c3ccsc23)sc1C,CCCCCCCCC1(CCCCCCCC)c2cc3c(cc2-c2sc(-c4ccc(/C=C5\SC(=S)N(CC)C5=O)c5nsnc45)cc21)C(CCCCCCCC)(CCCCCCCC)c1cc(-c2ccc(/C=C4\SC(=S)N(CC)C4=O)c4nsnc24)sc1-3,1.08,16.26,63.6,11.6,11.168668800000004,3.71837241379308,,,,,,,,,,,,,,,,,-5.47,-3.42,2.05,-5.51,-3.88,1.63
97225,10.1021/jacs.7b09998.s001,10.1021/jacs.7b09998.s001,,,,,CCCCCCCCCC(CCCCCCCC)COC(=O)c1cc(-c2c(F)c(F)c(-c3cc(C(=O)OCC(CCCCCCCC)CCCCCCCCC)c(-c4cc(CC(CCCCCC)CCCCCCC)c(-c5ccc(-c6c(F)c(F)c(-c7ccc(C)s7)c7nsnc67)s5)s4)s3)c3nsnc23)sc1-c1cc(CC(CCCCCC)CCCCCCC)c(C)s1,CCCCCCC(CCCCCC)N1C(=O)c2ccc3c4c5c(c6ccc(c2c36)C1=O)=CC=C1C(=O)N(C(CCCCCC)CCCCCC)C(=O)C(C=C4c2ccc(-c3cc(-c4ccc(-c6cc7c8c(ccc9c%10c%11c(c6c89)C=CC6C(=O)N(C(CCCCCC)CCCCCC)C(=O)C(=CC=%10)C%116)C(=O)N(C(CCCCCC)CCCCCC)C7=O)s4)c(-c4ccc(C6=CC7C(=O)N(C(CCCCCC)CCCCCC)C(=O)C8=CC=c9c(c6c6ccc%10c%11c(ccc9c6%11)C(=O)N(C(CCCCCC)CCCCCC)C%10=O)C87)s4)cc3-c3ccc(C4=c6c7c(c8ccc9c%10c(ccc6c8%10)C(=O)N(C(CCCCCC)CCCCCC)C9=O)C=CC6C(=O)N(C(CCCCCC)CCCCCC)C(=O)C(=C4)C76)s3)s2)C15,1.05,12.06,52.900000000000006,7.11,6.698727000000002,5.784430379746817,,,,,,,,,,,,,,,,,-5.46,-3.66,1.8,-5.92,-3.68,2.24
97226,10.1021/jacs.7b09998.s001,10.1021/jacs.7b09998.s001,,,,,CCCCCCCCCC(CCCCCCCC)COC(=O)c1cc(-c2c(F)c(F)c(-c3cc(C(=O)OCC(CCCCCCCC)CCCCCCCCC)c(-c4cc(CC(CCCCCC)CCCCCCC)c(-c5ccc(-c6c(F)c(F)c(-c7ccc(C)s7)c7nsnc67)s5)s4)s3)c3nsnc23)sc1-c1cc(CC(CCCCCC)CCCCCCC)c(C)s1,CCCCCCC(CCCCCC)N1C(=O)c2ccc3c4c5c6c(c7sc(-c8cc(-c9cc%10c(s9)c9c%11c%12c(c%13ccc%14c%15c(cc%10c%11c%15%13)C(=O)N(C(CCCCCC)CCCCCC)C%14=O)=CC=C%10C(=O)N(C(CCCCCC)CCCCCC)C(=O)C(C=9)C%10%12)c(-c9cc%10c%11c%12c%13c(c%14ccc%15c%16c(cc(c%10s9)c%12c%16%14)C(=O)N(C(CCCCCC)CCCCCC)C%15=O)=CC=C9C(=O)N(C(CCCCCC)CCCCCC)C(=O)C(C=%11)C9%13)cc8-c8cc9c(s8)c8c%10c%11c(c%12ccc%13c%14c(cc9c%10c%14%12)C(=O)N(C(CCCCCC)CCCCCC)C%13=O)=CC=C9C(=O)N(C(CCCCCC)CCCCCC)C(=O)C(C=8)C9%11)cc7c7cc(c2c3c67)C1=O)C=C1C(=O)N(C(CCCCCC)CCCCCC)C(=O)C(C=C4)C15,1.13,13.89,65.9,10.58,10.3434663,2.235668241965981,,,,,,,,,,,,,,,,,-5.46,-3.66,1.8,-5.74,-3.58,2.16
97227,10.1021/jacs.8b05834,10.1021/jacs.8b05834,PTB7-Th,,PTB7-Th,,CCCCC(CC)COC(=O)c1sc2c(-c3cc4c(-c5ccc(CC(CC)CCCC)s5)c5sc(C)cc5c(-c5ccc(CC(CC)CCCC)s5)c4s3)sc(C)c2c1F,CCCCCCc1ccc(C2(c3ccc(CCCCCC)cc3)c3cc4c(cc3-c3sc5c(sc6c7cc8c(=O)n(C(CCCCC)CCCCC)c(=O)c9ccc%10c%11ccc%12c(=O)n(C(CCCCC)CCCCC)c(=O)c%13cc(c56)c(c%11c%12%13)c7c%10c98)c32)C(c2ccc(CCCCCC)cc2)(c2ccc(CCCCCC)cc2)c2c-4sc3c2sc2c4cc5c(=O)n(C(CCCCC)CCCCC)c(=O)c6ccc7c8ccc9c(=O)n(C(CCCCC)CCCCC)c(=O)c%10cc(c32)c(c8c9%10)c4c7c65)cc1,1.06,12.73,57.99999999999999,7.77,7.826404,0.7259202059202132,,,,,,,,,,,,,,,,,-5.33,-3.68,1.65,-5.55,-3.75,1.8
97228,10.1021/jacs.8b12126,10.1021/jacs.8b12126,PBDB-TF,HC-PCIC,PBDB-TF,HC-PCIC,CCCCC(CC)Cc1sc(-c2c3cc(-c4ccc(-c5sc(-c6ccc(C)s6)c6c5C(=O)c5c(CC(CC)CCCC)sc(CC(CC)CCCC)c5C6=O)s4)sc3c(-c3cc(F)c(CC(CC)CCCC)s3)c3cc(C)sc23)cc1F,CCCCC(CC)CC1(CC(CC)CCCC)c2cc(/C=C3\C(=O)c4cc(Cl)c(Cl)cc4C3=C(C#N)C#N)sc2-c2sc(-c3cc(F)c(-c4cc5c(s4)-c4sc(/C=C6\C(=O)c7cc(Cl)c(Cl)cc7C6=C(C#N)C#N)cc4C5(CC(CC)CCCC)CC(CC)CCCC)cc3F)cc21,0.89,18.13,72.1,11.75,11.6338397,0.988598297872346,,,,,,,ITO/ZnO/D:A blend/MoO3/Ag,inverted,ZnO,ZnO,MoO3,MoO3,,,,,-5.48,-3.64,1.84,-5.54,-3.87,1.67
97229,10.1021/jacs.8b12126,10.1021/jacs.8b12126,PBDB-T,HC-PCIC,PBDB-T,HC-PCIC,CCCCC(CC)Cc1ccc(-c2c3cc(-c4ccc(-c5sc(-c6ccc(C)s6)c6c5C(=O)c5c(CC(CC)CCCC)sc(CC(CC)CCCC)c5C6=O)s4)sc3c(-c3ccc(CC(CC)CCCC)s3)c3cc(C)sc23)s1,CCCCC(CC)CC1(CC(CC)CCCC)c2cc(/C=C3\C(=O)c4cc(Cl)c(Cl)cc4C3=C(C#N)C#N)sc2-c2sc(-c3cc(F)c(-c4cc5c(s4)-c4sc(/C=C6\C(=O)c7cc(Cl)c(Cl)cc7C6=C(C#N)C#N)cc4C5(CC(CC)CCCC)CC(CC)CCCC)cc3F)cc21,0.73,17.53,69.1,9.03,8.8426579,2.074663344407515,,,,,,,ITO/ZnO/D:A blend/MoO3/Ag,inverted,ZnO,ZnO,MoO3,MoO3,,,,,-5.33,-3.53,1.8,-5.54,-3.87,1.67
97230,10.1021/jacs.8b12126,10.1021/jacs.8b12126,PBDB-T,FO-PCIC,PBDB-T,FO-PCIC,CCCCC(CC)Cc1ccc(-c2c3cc(-c4ccc(-c5sc(-c6ccc(C)s6)c6c5C(=O)c5c(CC(CC)CCCC)sc(CC(CC)CCCC)c5C6=O)s4)sc3c(-c3ccc(CC(CC)CCCC)s3)c3cc(C)sc23)s1,CCCCC(CC)CC1(CC(CC)CCCC)c2cc(/C=C3\C(=O)c4cc(OC)c(F)cc4C3=C(C#N)C#N)sc2-c2sc(-c3cc(F)c(-c4cc5c(s4)-c4sc(/C=C6\C(=O)c7cc(F)c(OC)cc7C6=C(C#N)C#N)cc4C5(CC(CC)CCCC)CC(CC)CCCC)cc3F)cc21,0.9,15.02,61.1,8.32,8.259498,0.7271874999999953,,,,,,,ITO/ZnO/D:A blend/MoO3/Ag,inverted,ZnO,ZnO,MoO3,MoO3,,,,,-5.33,-3.53,1.8,-5.49,-3.75,1.74
97231,10.1021/jacs.8b12126,10.1021/jacs.8b12126,PBDB-T,DF-PCIC,PBDB-T,DF-PCIC,CCCCC(CC)Cc1ccc(-c2c3cc(-c4ccc(-c5sc(-c6ccc(C)s6)c6c5C(=O)c5c(CC(CC)CCCC)sc(CC(CC)CCCC)c5C6=O)s4)sc3c(-c3ccc(CC(CC)CCCC)s3)c3cc(C)sc23)s1,CCCCC(CC)CC1(CC(CC)CCCC)c2cc(/C=C3\C(=O)c4ccccc4C3=C(C#N)C#N)sc2-c2sc(-c3cc(F)c(-c4cc5c(s4)-c4sc(/C=C6\C(=O)c7ccccc7C6=C(C#N)C#N)cc4C5(CC(CC)CCCC)CC(CC)CCCC)cc3F)cc21,0.89,15.28,61.9,8.43,8.4179048,0.143478054567013,,,,,,,ITO/ZnO/D:A blend/MoO3/Ag,inverted,ZnO,ZnO,MoO3,MoO3,,,,,-5.33,-3.53,1.8,-5.49,-2.98,2.51
97232,10.1021/jacs.8b12126,10.1021/jacs.8b12126,PTQ10,HC-PCIC,PTQ10,HC-PCIC,CCCCCCCCC(CCCCCC)COc1cnc2c(C)c(F)c(F)c(-c3ccc(C)s3)c2n1,CCCCC(CC)CC1(CC(CC)CCCC)c2cc(/C=C3\C(=O)c4cc(Cl)c(Cl)cc4C3=C(C#N)C#N)sc2-c2sc(-c3cc(F)c(-c4cc5c(s4)-c4sc(/C=C6\C(=O)c7cc(Cl)c(Cl)cc7C6=C(C#N)C#N)cc4C5(CC(CC)CCCC)CC(CC)CCCC)cc3F)cc21,0.94,15.99,68.0,10.42,10.220808,1.911631477927064,,,,,,,ITO/ZnO/D:A blend/MoO3/Ag,inverted,ZnO,ZnO,MoO3,MoO3,,,,,-5.54,-2.98,2.56,-5.54,-3.87,1.67
97233,10.1021/jacs.8b12126,10.1021/jacs.8b12126,PTQ10,DF-PCIC,PTQ10,DF-PCIC,CCCCCCCCC(CCCCCC)COc1cnc2c(C)c(F)c(F)c(-c3ccc(C)s3)c2n1,CCCCC(CC)CC1(CC(CC)CCCC)c2cc(/C=C3\C(=O)c4ccccc4C3=C(C#N)C#N)sc2-c2sc(-c3cc(F)c(-c4cc5c(s4)-c4sc(/C=C6\C(=O)c7ccccc7C6=C(C#N)C#N)cc4C5(CC(CC)CCCC)CC(CC)CCCC)cc3F)cc21,1.04,6.51,54.1,3.68,3.6627864,0.4677608695652128,,,,,,,ITO/ZnO/D:A blend/MoO3/Ag,inverted,ZnO,ZnO,MoO3,MoO3,,,,,-5.54,-2.98,2.56,-5.49,-2.98,2.51
97234,10.1021/jacs.9b08988,10.1021/jacs.9b08988,PTB7-Th,AOIC,PTB7-Th,AOIC,CCCCC(CC)COC(=O)c1sc2c(-c3cc4c(-c5ccc(CC(CC)CCCC)s5)c5sc(C)cc5c(-c5ccc(CC(CC)CCCC)s5)c4s3)sc(C)c2c1F,CCCCCCc1ccc(C2(c3ccc(CCCCCC)cc3)c3cc4c(cc3-c3sc(/C=C5\C(=O)c6cc(F)c(F)cc6C5=C(C#N)C#N)cc32)C(c2ccc(CCCCCC)cc2)(c2ccc(CCCCCC)cc2)c2c-4sc3c2C(c2ccc(CCCCCC)cc2)(c2ccc(CCCCCC)cc2)c2c-3sc3cc(/C=C4\C(=O)c5cc(F)c(F)cc5C4=C(C#N)C#N)sc23)cc1,0.742,24.32,74.3,13.7,13.40776192,2.133124671532851,,,,DIO,,,ITO/ZnO/PFN-Br/PTB7-Th:AOIC/MoOx/Ag,,ZnO/PFN-Br,,MoOx,,,,,,-5.2,-3.59,1.61,-5.5,-3.93,1.57
97235,10.1021/jacs.9b08988,10.1021/jacs.9b08988,PTB7-Th,F5IC,PTB7-Th,F5IC,CCCCC(CC)COC(=O)c1sc2c(-c3cc4c(-c5ccc(CC(CC)CCCC)s5)c5sc(C)cc5c(-c5ccc(CC(CC)CCCC)s5)c4s3)sc(C)c2c1F,CCCCCCc1ccc(C2(c3ccc(CCCCCC)cc3)c3cc4c(cc3-c3sc(/C=C5\C(=O)c6cc(F)c(F)cc6C5=C(C#N)C#N)cc32)C(c2ccc(CCCCCC)cc2)(c2ccc(CCCCCC)cc2)c2cc(/C=C3\C(=O)c5cc(F)c(F)cc5C3=C(C#N)C#N)sc2-4)cc1,0.641,13.43,62.1,5.61,5.34595923,4.706609090909096,,,,,,,ITO/ZnO/PFN-Br/PTB7-Th:F5IC/MoOx/Ag,,ZnO/PFN-Br,,MoOx,,,,,,-5.2,-3.59,1.61,-5.82,-4.05,
97236,10.1021/jacs.9b08988,10.1021/jacs.9b08988,PTB7-Th,,PTB7-Th,,CCCCC(CC)COC(=O)c1sc2c(-c3cc4c(-c5ccc(CC(CC)CCCC)s5)c5sc(C)cc5c(-c5ccc(CC(CC)CCCC)s5)c4s3)sc(C)c2c1F,CCCCCCc1ccc(C2(c3ccc(CCCCCC)cc3)c3cc4c(cc3-c3sc5c(c32)C(c2ccc(CCCCCC)cc2)(c2ccc(CCCCCC)cc2)c2cc(/C=C3\C(=O)c6cc(F)c(F)cc6C3=C(C#N)C#N)sc2-5)C(c2ccc(CCCCCC)cc2)(c2ccc(CCCCCC)cc2)c2c-4sc3c2C(c2ccc(CCCCCC)cc2)(c2ccc(CCCCCC)cc2)c2cc(/C=C4\C(=O)c5cc(F)c(F)cc5C4=C(C#N)C#N)sc2-3)cc1,0.758,10.77,51.5,4.48,4.2042849,6.15435491071429,,,,,,,ITO/ZnO/PFN-Br/PTB7-Th:IUIC2/MoOx/Ag,,ZnO/PFN-Br,,MoOx,,,,,,-5.2,-3.59,1.61,-5.32,-3.86,1.46
97237,10.1038/ncomms9242,10.1038/ncomms9242,PTB7-Th,hPDI4,PTB7-Th,hPDI4,CCCCC(CC)COC(=O)c1sc2c(-c3cc4c(-c5ccc(CC(CC)CCCC)s5)c5sc(C)cc5c(-c5ccc(CC(CC)CCCC)s5)c4s3)sc(C)c2c1F,CCCCCC(CCCCC)N1C(=O)c2ccc3c4c5c6c(c7c8c9c%10c%11c(c%12c%13c%14c%15c%16c(c%17c%18c%19c%20c(c%21ccc%22c%23c(cc(c%17c%17cc%24c%25c(cc(c%12c%12cc%26c%27c(cc(c7c7cc(c2c3c67)C1=O)c9c%27c%11%12)C(=O)N(C(CCCCC)CCCCC)C%26=O)c%14c%25c%16%17)C(=O)N(C(CCCCC)CCCCC)C%24=O)c%19c%23%21)C(=O)N(C(CCCC)CCCCC)C%22=O)=CC=C1C(=O)N(C(CCCCC)CCCCC)C(=O)C(C=%18)C1%20)C=C1C(=O)N(C(CCCCC)CCCCC)C(=O)C(C=%13)C1%15)C=C1C(=O)N(C(CCCCC)CCCCC)C(=O)C(C=8)C1%10)C=C1C(=O)N(C(CCCCC)CCCCC)C(=O)C(C=C4)C15,0.8,15.2,68.0,8.3,8.2688,0.3759036144578327,,,1:1,DIO,DIO,,ITO/ZnO/active layer/MoO3/Al,inverted,ZnO,ZnO,MoO3,MoO3,100.0,chlorobenzene,chlorobenzene,80.0,-5.22,-3.64,1.58,-6.26,-3.91,2.35
97238,10.1038/ncomms9242,10.1038/ncomms9242,PTB7-Th,hPDI3,PTB7-Th,hPDI3,CCCCC(CC)COC(=O)c1sc2c(-c3cc4c(-c5ccc(CC(CC)CCCC)s5)c5sc(C)cc5c(-c5ccc(CC(CC)CCCC)s5)c4s3)sc(C)c2c1F,CCCCCC(CCCCC)N1C(=O)c2ccc3c4c5c6c(c7c8c9c%10c%11c(c%12c%13c%14c%15c(c%16ccc%17c%18c(cc(c%12c%12cc%19c%20c(cc(c7c7cc(c2c3c67)C1=O)c9c%20c%11%12)C(=O)N(C(CCCCC)CCCCC)C%19=O)c%14c%18%16)C(=O)N(C(CCCCC)CCCCC)C%17=O)=CC=C1C(=O)N(C(CCCCC)CCCCC)C(=O)C(C=%13)C1%15)C=C1C(=O)N(C(CCCCC)CCCCC)C(=O)C(C=8)C1%10)C=C1C(=O)N(C(CCCCC)CCCCC)C(=O)C(C=C4)C15,0.81,14.5,67.0,7.9,7.869150000000001,0.3905063291139133,,,1:1.5,DIO,DIO,,ITO/ZnO/active layer/MoO3/Al,inverted,ZnO,ZnO,MoO3,MoO3,100.0,chlorobenzene,chlorobenzene,80.0,-5.22,-3.64,1.58,-6.23,-3.86,2.37
97239,10.1038/ncomms9242,10.1038/ncomms9242,PTB7,hPDI4,PTB7,hPDI4,CCCCC(CC)COC(=O)c1sc2c(-c3cc4c(OCC(CC)CCCC)c5sccc5c(OCC(CC)CCCC)c4s3)scc2c1F,CCCCCC(CCCCC)N1C(=O)c2ccc3c4c5c6c(c7c8c9c%10c%11c(c%12c%13c%14c%15c%16c(c%17c%18c%19c%20c(c%21ccc%22c%23c(cc(c%17c%17cc%24c%25c(cc(c%12c%12cc%26c%27c(cc(c7c7cc(c2c3c67)C1=O)c9c%27c%11%12)C(=O)N(C(CCCCC)CCCCC)C%26=O)c%14c%25c%16%17)C(=O)N(C(CCCCC)CCCCC)C%24=O)c%19c%23%21)C(=O)N(C(CCCC)CCCCC)C%22=O)=CC=C1C(=O)N(C(CCCCC)CCCCC)C(=O)C(C=%18)C1%20)C=C1C(=O)N(C(CCCCC)CCCCC)C(=O)C(C=%13)C1%15)C=C1C(=O)N(C(CCCCC)CCCCC)C(=O)C(C=8)C1%10)C=C1C(=O)N(C(CCCCC)CCCCC)C(=O)C(C=C4)C15,0.79,12.9,64.0,6.5,6.52224,0.3421538461538467,,,1:1,DIO,DIO,,ITO/ZnO/active layer/MoO3/Al,inverted,ZnO,ZnO,MoO3,MoO3,100.0,chlorobenzene,chlorobenzene,80.0,-5.15,-3.43,1.72,-6.26,-3.91,2.35
97240,10.1038/ncomms9242,10.1038/ncomms9242,PTB7,hPDI3,PTB7,hPDI3,CCCCC(CC)COC(=O)c1sc2c(-c3cc4c(OCC(CC)CCCC)c5sccc5c(OCC(CC)CCCC)c4s3)scc2c1F,CCCCCC(CCCCC)N1C(=O)c2ccc3c4c5c6c(c7c8c9c%10c%11c(c%12c%13c%14c%15c(c%16ccc%17c%18c(cc(c%12c%12cc%19c%20c(cc(c7c7cc(c2c3c67)C1=O)c9c%20c%11%12)C(=O)N(C(CCCCC)CCCCC)C%19=O)c%14c%18%16)C(=O)N(C(CCCCC)CCCCC)C%17=O)=CC=C1C(=O)N(C(CCCCC)CCCCC)C(=O)C(C=%13)C1%15)C=C1C(=O)N(C(CCCCC)CCCCC)C(=O)C(C=8)C1%10)C=C1C(=O)N(C(CCCCC)CCCCC)C(=O)C(C=C4)C15,0.77,13.2,63.0,6.4,6.40332,0.0518749999999929,,,1:1.5,DIO,DIO,,ITO/ZnO/active layer/MoO3/Al,inverted,ZnO,ZnO,MoO3,MoO3,100.0,chlorobenzene,chlorobenzene,80.0,-5.15,-3.43,1.72,-6.23,-3.86,2.37
97241,10.1038/s41467-018-04502-3,10.1038/s41467-018-04502-3,PTB7-Th,EH-IDTBR,PTB7-Th,EH-IDTBR,CCCCC(CC)COC(=O)c1sc2c(-c3cc4c(-c5ccc(CC(CC)CCCC)s5)c5sc(C)cc5c(-c5ccc(CC(CC)CCCC)s5)c4s3)sc(C)c2c1F,CCCCC(CC)CC1(CC(CC)CCCC)c2cc3c(cc2-c2sc(-c4ccc(/C=C5\SC(=S)N(CC)C5=O)c5nsnc45)cc21)C(CC(CC)CCCC)(CC(CC)CCCC)c1cc(-c2ccc(/C=C4\SC(=S)N(CC)C4=O)c4nsnc24)sc1-3,1.03,18.5,63.0,12.0,12.00465,0.0387499999999985,,,1:1,,,,ITO/ZnO/active layer/MoO3/Ag,inverted,ZnO,ZnO,MoO3,MoO3,80.0,chlorobenzene,chlorobenzene,,-5.22,-3.64,1.58,-5.51,-3.88,1.63
97242,10.1038/s41467-019-10351-5,10.1038/s41467-019-10351-5,PBDB-TF,Y7,PBDB-TF,Y7,CCCCC(CC)Cc1sc(-c2c3cc(-c4ccc(-c5sc(-c6ccc(C)s6)c6c5C(=O)c5c(CC(CC)CCCC)sc(CC(CC)CCCC)c5C6=O)s4)sc3c(-c3cc(F)c(CC(CC)CCCC)s3)c3cc(C)sc23)cc1F,CCCCCCCCCCCc1c(/C=C2\C(=O)c3cc(Cl)c(Cl)cc3C2=C(C#N)C#N)sc2c1sc1c3c4nsnc4c4c5sc6c(CCCCCCCCCCC)c(/C=C7\C(=O)c8cc(Cl)c(Cl)cc8C7=C(C#N)C#N)sc6c5n(CC(CC)CCCC)c4c3n(CC(CC)CCCC)c21,0.859,25.4,75.0,16.5,16.36395,0.8245454545454599,,,1:1,,,,inverted,inverted,ZnO,ZnO,MoO3,MoO3,,chlorobenzene/CN,,100.0,-5.45,-3.64,1.81,-5.68,-4.12,1.56
97243,10.1038/s41467-019-10351-5,10.1038/s41467-019-10351-5,PBDB-TF,Y6,PBDB-TF,Y6,CCCCC(CC)Cc1sc(-c2c3cc(-c4ccc(-c5sc(-c6ccc(C)s6)c6c5C(=O)c5c(CC(CC)CCCC)sc(CC(CC)CCCC)c5C6=O)s4)sc3c(-c3cc(F)c(CC(CC)CCCC)s3)c3cc(C)sc23)cc1F,CCCCCCCCCCCc1c(/C=C2\C(=O)c3cc(F)c(F)cc3C2=C(C#N)C#N)sc2c1sc1c3c4nsnc4c4c5sc6c(CCCCCCCCCCC)c(/C=C7\C(=O)c8cc(F)c(F)cc8C7=C(C#N)C#N)sc6c5n(CC(CC)CCCC)c4c3n(CC(CC)CCCC)c21,0.834,24.9,75.3,15.6,15.637249799999998,0.2387807692307557,,,1:1.2,CN,,0.5 vol%,inverted,inverted,ZnO,ZnO,MoO3,MoO3,,CF,,100.0,-5.45,-3.64,1.81,-5.65,-4.02,1.63
97244,10.1039/c3ee42484g,10.1039/c3ee42484g,PBDTTT-C-T,TP,PBDTTT-C-T,TP,CCCCC(CC)CC(=O)c1cc2c(C)sc(-c3cc4c(-c5ccc(CC(CC)CCCC)s5)c5sc(C)cc5c(-c5ccc(CC(CC)CCCC)s5)c4s3)c2s1,CCCCCCCC(CCCCCCC)N1C(=O)C2=CC=c3c4c(c5ccc6c7c(ccc3c57)C(=O)N(N3C(=O)c5ccc7c8c9c(c%10ccc(c5c7%10)C3=O)=CC=C3C(=O)N(C(CCCCCCC)CCCCCCC)C(=O)C(C=C8)C39)C6=O)C=CC(C1=O)C24,0.77,9.0,46.0,3.2,3.1878,0.3812500000000135,,,1:1,,,,conventional,conventional,,,PEDOT:PSS,PEDOT:PSS,,chlorobenzene,chlorobenzene,,-5.11,-3.25,1.86,-5.9,-3.8,2.1
97245,10.1039/c3py00457k,10.1039/c3py00457k,P3HT,,P3HT,,CCCCCCc1cc(C)sc1C,CCCCCCC(CCCCCC)N1C(=O)c2ccc3c4c5c(c6c(OCCOC)cc(c2c36)C1=O)=CC=C1C(=O)N(C(CCCCCC)CCCCCC)C(=O)C(C=C4c2cc3c(-c4ccc(CC(CC)CCCC)s4)c4sc(-c6cc7c8c(ccc9c%10c%11c(c6c98)=CC=C6C(=O)N(C(CCCCCC)CCCCCC)C(=O)C(C=C%10OCCOC)C6%11)C(=O)N(C(CCCCCC)CCCCCC)C7=O)cc4c(-c4ccc(CC(CC)CCCC)s4)c3s2)C15,0.68,5.83,49.0,1.95,1.942556,0.3817435897435787,,,1:2.2,,,,ITO/PEDOT:PSS/P3HT:1/Ca/Al,conventional,Ca,Ca,PEDOT:PSS,PEDOT:PSS,,o-DCB,o-DCB,,-5.0,-3.1,1.9,-5.48,-3.84,1.64
97246,10.1039/c3ta14839d,10.1039/c3ta14839d,P3HT,DTI,P3HT,DTI,CCCCCCc1cc(C)sc1C,CCCCCCCCC(CCCCCCCC)n1c(=O)c2ccc3c4c(ccc(c1=O)c24)c1c3c2c3ccc4c(=O)n(C(CCCCCCCC)CCCCCCCC)c(=O)c5ccc(c3c45)c2c2c3ccc4c(=O)n(C(CCCCCCCC)CCCCCCCC)c(=O)c5ccc(c3c54)c12,0.58,4.87,56.99999999999999,1.6,1.6100219999999996,0.6263749999999707,,,,,,,ITO/PEDOT:PSS/P3HT:DTI/LiF/Al,conventional,LiF,LiF,PEDOT:PSS,PEDOT:PSS,100.0,,,,-5.2,-3.2,2.0,-6.1,-3.9,2.2
97247,10.1039/c4ee02990a,10.1039/c4ee02990a,PTB7-Th,SF-PDI2,PTB7-Th,SF-PDI2,CCCCC(CC)COC(=O)c1sc2c(-c3cc4c(-c5ccc(CC(CC)CCCC)s5)c5sc(C)cc5c(-c5ccc(CC(CC)CCCC)s5)c4s3)sc(C)c2c1F,CCCCCC(CCCCC)N1C(=O)c2ccc3c4c5c(c6ccc(c2c36)C1=O)=C(C1=CC2C(C=C1)c1ccc(-c3cc6c7c(ccc8c9c%10c(c3c87)=CC=C3C(=O)N(C(CCCCC)CCCCC)C(=O)C(C=C9)C3%10)C(=O)N(C(CCCCC)CCCCC)C6=O)cc1C21c2ccccc2C2C=CC=CC21)C=C1C(=O)N(C(CCCCC)CCCCC)C(=O)C(C=C4)C15,1.0,7.4,39.0,3.0,2.886,3.799999999999996,,,,,,,inverted,inverted,ZnO,ZnO,V2O5,V2O5,,,,,-5.39,-3.79,1.6,-5.9,-3.83,2.07
97248,10.1039/c4ee02990a,10.1039/c4ee02990a,PffBT4T-2DT,SF-PDI2,PffBT4T-2DT,SF-PDI2,CCCCCCCCCCCCC(CCCCCCCCCC)Cc1csc(-c2c(F)c(F)c(-c3cc(CC(CCCCCCCCCC)CCCCCCCCCCCC)c(-c4ccc(-c5cccs5)s4)s3)c3nsnc23)c1,CCCCCC(CCCCC)N1C(=O)c2ccc3c4c5c(c6ccc(c2c36)C1=O)=C(C1=CC2C(C=C1)c1ccc(-c3cc6c7c(ccc8c9c%10c(c3c87)=CC=C3C(=O)N(C(CCCCC)CCCCC)C(=O)C(C=C9)C3%10)C(=O)N(C(CCCCC)CCCCC)C6=O)cc1C21c2ccccc2C2C=CC=CC21)C=C1C(=O)N(C(CCCCC)CCCCC)C(=O)C(C=C4)C15,0.98,10.7,56.99999999999999,6.3,5.977019999999999,5.126666666666685,,,,,,,inverted,inverted,ZnO,ZnO,V2O5,V2O5,,,,,-5.29,-3.65,,-5.9,-3.83,2.07
97249,10.1039/c4ee02990a,10.1039/c4ee02990a,PffBT4T-2DT,diPDI,PffBT4T-2DT,diPDI,CCCCCCCCCCCCC(CCCCCCCCCC)Cc1csc(-c2c(F)c(F)c(-c3cc(CC(CCCCCCCCCC)CCCCCCCCCCCC)c(-c4ccc(-c5cccs5)s4)s3)c3nsnc23)c1,CCCCCCC(CCCCCC)N1C(=O)c2ccc3c4ccc5c6c(cc(-c7cc8cc9c(=O)n(C(CCCCCC)CCCCCC)c(=O)c%10ccc%11c%12ccc%13c(=O)n(C(CCCCCC)CCCCCC)c(=O)c%14cc7c(c8c%11c%109)c%12c%13%14)c(c7ccc(c2c37)C1=O)c64)C(=O)N(C(CCCCCC)CCCCCC)C5=O,0.84,11.4,53.0,5.4,5.07528,6.013333333333335,,,,,,,inverted,inverted,ZnO,ZnO,V2O5,V2O5,,,,,-5.29,-3.65,,-5.99,-3.96,2.03
97250,10.1039/c4ra05584e,10.1039/c4ra05584e,P3HT,CSORG5,P3HT,CSORG5,CCCCCCc1cc(C)sc1C,CC(C)(C)c1ccc2c(c1)c1cc(C(C)(C)C)ccc1n2CCCCCCN1c2ccccc2Sc2cc(C=C(C#N)C#N)ccc21,0.98,7.28,56.00000000000001,4.16,3.9952640000000006,3.959999999999989,,,1:1,DIO,DIO,,ITO/PEDOT:PSS/P3HT:CSORG5/TiO2/Al,conventional,TiO2,TiO2,PEDOT:PSS,PEDOT:PSS,,DIO/THF,THF,60.0,-5.0,-3.1,1.9,-5.58,-3.4,2.18
97251,10.1039/c4ta02851a,10.1039/c4ta02851a,PBDTTT-C-T,PDI,PBDTTT-C-T,PDI,CCCCC(CC)CC(=O)c1cc2c(C)sc(-c3cc4c(-c5ccc(CC(CC)CCCC)s5)c5sc(C)cc5c(-c5ccc(CC(CC)CCCC)s5)c4s3)c2s1,CCC(CC)N1C(=O)c2ccc3c4c5c(c6ccc(c2c36)C1=O)=CC=C1C(=O)N(C(CC)CC)C(=O)C(C=C4)C15,0.8,8.1,51.9,3.71,3.3631200000000003,9.349865229110502,,,,DIO,DIO,,,,,,,,,,,,-5.11,-3.25,1.86,-5.9,-3.8,2.1
97252,10.1039/c4ta05310a,10.1039/c4ta05310a,P3HT,Cor,P3HT,Cor,CCCCCCc1cc(C)sc1C,c1cc2ccc3ccc4ccc5ccc1c1c2c3c4c51,0.75,0.41,62.0,0.19,0.19065,0.3421052631579008,,,1:1,,,,,solution processed BHJ solar cell,,,,,,,,,-5.0,-3.1,1.9,-6.3,-2.65,3.65
97253,10.1039/c4ta05310a,10.1039/c4ta05310a,P3HT,Cor-PI,P3HT,Cor-PI,CCCCCCc1cc(C)sc1C,CCCCCCN1C(=O)c2ccc(-c3cc4ccc5ccc6ccc7ccc3c3c7c6c5c43)cc2C1=O,0.83,0.96,40.0,0.32,0.31872,0.400000000000001,,,1:1,,,,,solution processed BHJ solar cell,,,,,,,,,-5.0,-3.1,1.9,-6.3,-3.1,3.2
97254,10.1039/c4ta05310a,10.1039/c4ta05310a,P3HT,Cor-NI,P3HT,Cor-NI,CCCCCCc1cc(C)sc1C,CCCCCCN1C(=O)c2cccc3c(-c4cc5ccc6ccc7ccc8ccc4c4c8c7c6c54)ccc(c23)C1=O,0.82,2.75,46.0,1.03,1.0373,0.7087378640776565,,,1:1,,,,,solution processed BHJ solar cell,,,,,,,,,-5.0,-3.1,1.9,-6.28,-3.24,3.04
97255,10.1039/c5cc08023a,10.1039/c5cc08023a,,NI-AA-NI,,NI-AA-NI,CCCCCCCCC(CCCCCC)COc1c(F)c(-c2ccc(-c3ccc4c5ccc(C)cc5n(CC(CC)CCCC)c4c3)s2)c2nsnc2c1-c1ccc(C)s1,CCCCCCCCN1C(=O)c2cccc3c(C#CC#Cc4ccc5c6c(cccc46)C(=O)N(CCCCCCCC)C5=O)ccc(c23)C1=O,1.07,6.29,55.00000000000001,3.71,3.701665000000001,0.2246630727762499,,,1:3,1-chloronaphthalene,CN,,ITO/PEDOT:PSS/active layer/LiF/Al,conventional,LiF,LiF,PEDOT:PSS,PEDOT:PSS,52.0,o-dichlorobenzene,o-DCB,,-5.28,-3.33,1.95,-6.0,-3.57,2.43
97256,10.1039/c5cc08023a,10.1039/c5cc08023a,,NI-AA-NI,,NI-AA-NI,CCCCCCCCCCCCOc1c(OCCCCCCCCCCCC)c(-c2ccc(-c3ccc4c5ccc(C)cc5n(CCCCCCCCC)c4c3)s2)c2nsnc2c1-c1ccc(C)s1,CCCCCCCCN1C(=O)c2cccc3c(C#CC#Cc4ccc5c6c(cccc46)C(=O)N(CCCCCCCC)C5=O)ccc(c23)C1=O,1.06,4.1,43.0,1.87,1.86878,0.0652406417112298,,,1:3,1-chloronaphthalene,CN,,ITO/PEDOT:PSS/active layer/LiF/Al,conventional,LiF,LiF,PEDOT:PSS,PEDOT:PSS,47.0,o-dichlorobenzene,o-DCB,,-5.23,-3.26,1.97,-6.0,-3.57,2.43
97257,10.1039/c5ra03607k,10.1039/c5ra03607k,P3HT,Cz-ECA,P3HT,Cz-ECA,CCCCCCc1cc(C)sc1C,CCCCCCCCC(CCCCCCCC)n1c2cc(-c3ccc(/C=C(\C#N)C(=O)OCC)s3)ccc2c2ccc(-c3ccc(/C=C(\C#N)C(=O)OCC)s3)cc21,1.0,2.34,44.0,1.03,1.0295999999999998,0.0388349514563279,,,1.0:1.5,,,,ITO/PEDOT:PSS/P3HT:small molecules/LiF/Al,conventional,LiF,LiF,PEDOT:PSS,PEDOT:PSS,200.0,o-dichlorobenzene,o-DCB,100.0,-5.2,-3.2,2.0,-5.63,-3.37,2.26
97258,10.1039/c5ra03607k,10.1039/c5ra03607k,P3HT,Cz-IN,P3HT,Cz-IN,CCCCCCc1cc(C)sc1C,CCCCCCCCC(CCCCCCCC)n1c2cc(-c3ccc(/C=C4\C(=O)c5ccccc5C4=C(C#N)C#N)s3)ccc2c2ccc(-c3ccc(/C=C4\C(=O)c5ccccc5C4=C(C#N)C#N)s3)cc21,0.61,0.13,26.0,0.02,0.0206179999999999,3.089999999999985,,,1.0:1.5,,,,ITO/PEDOT:PSS/P3HT:small molecules/LiF/Al,conventional,LiF,LiF,PEDOT:PSS,PEDOT:PSS,200.0,o-dichlorobenzene,o-DCB,100.0,-5.2,-3.2,2.0,-5.57,-3.57,2.0
97259,10.1039/c5ra03607k,10.1039/c5ra03607k,P3HT,Cz-RH,P3HT,,CCCCCCc1cc(C)sc1C,CCCCCCCCC(CCCCCCCC)n1c2cc(-c3ccc(/C=C4\SC(=S)N(CC)C4=O)s3)ccc2c2ccc(-c3ccc(/C=C4\SC(=S)N(CC)C4=O)s3)cc21,1.03,4.69,53.0,2.56,2.560271,0.0105859375000051,,,1.0:1.5,,,,ITO/PEDOT:PSS/P3HT:small molecules/LiF/Al,conventional,LiF,LiF,PEDOT:PSS,PEDOT:PSS,200.0,o-dichlorobenzene,o-DCB,100.0,-5.2,-3.2,2.0,-5.53,-3.48,2.05
97260,10.1039/c5ra03607k,10.1039/c5ra03607k,P3HT,Flu-ECA,P3HT,Flu-ECA,CCCCCCc1cc(C)sc1C,CCCCCCCCC1(CCCCCCCC)c2cc(-c3ccc(/C=C(\C#N)C(=O)OCC)s3)ccc2-c2ccc(-c3ccc(/C=C(\C#N)C(=O)OCC)s3)cc21,1.03,2.82,44.0,1.26,1.2780239999999998,1.430476190476176,,,1.0:1.0,,,,ITO/PEDOT:PSS/P3HT:small molecules/LiF/Al,conventional,LiF,LiF,PEDOT:PSS,PEDOT:PSS,200.0,o-dichlorobenzene,o-DCB,100.0,-5.2,-3.2,2.0,-5.7,-3.37,2.33
97261,10.1039/c5ra03607k,10.1039/c5ra03607k,P3HT,Flu-IN,P3HT,DICTF,CCCCCCc1cc(C)sc1C,CCCCCCCCC1(CCCCCCCC)c2cc(-c3ccc(/C=C4\C(=O)c5ccccc5C4=C(C#N)C#N)s3)ccc2-c2ccc(-c3ccc(/C=C4\C(=O)c5ccccc5C4=C(C#N)C#N)s3)cc21,0.92,3.4,42.0,1.32,1.31376,0.4727272727272745,,,1.0:1.0,,,,ITO/PEDOT:PSS/P3HT:small molecules/LiF/Al,conventional,LiF,LiF,PEDOT:PSS,PEDOT:PSS,200.0,o-dichlorobenzene,o-DCB,80.0,-5.2,-3.2,2.0,-5.7,-3.63,2.07
97262,10.1039/c5ra03607k,10.1039/c5ra03607k,P3HT,Flu-RH,P3HT,,CCCCCCc1cc(C)sc1C,CCCCCCCCC1(CCCCCCCC)c2cc(-c3ccc(/C=C4\SC(=S)N(CC)C4=O)s3)ccc2-c2ccc(-c3ccc(/C=C4\SC(=S)N(CC)C4=O)s3)cc21,1.03,5.7,52.0,3.08,3.0529200000000003,0.8792207792207718,,,1.0:1.5,,,,ITO/PEDOT:PSS/P3HT:small molecules/LiF/Al,conventional,LiF,LiF,PEDOT:PSS,PEDOT:PSS,200.0,o-dichlorobenzene,o-DCB,100.0,-5.2,-3.2,2.0,-5.58,-3.48,2.1
97263,10.1039/c5tc00865d,10.1039/c5tc00865d,PBDTTT-C-T,Me-PDI4,PBDTTT-C-T,Me-PDI4,CCCCC(CC)CC(=O)c1cc2c(C)sc(-c3cc4c(-c5ccc(CC(CC)CCCC)s5)c5sc(C)cc5c(-c5ccc(CC(CC)CCCC)s5)c4s3)c2s1,CCCCCCCCCCCCC(CCCCCCCC)N1C(=O)c2ccc3c4c5c(c6ccc(c2c36)C1=O)=C(c1ccc(C(c2ccc(C3=c6c7c(c8ccc9c%10c(ccc6c8%10)C(=O)N(C(CCCCCCCC)CCCCCCCCCCCC)C9=O)C=CC6C(=O)N(C(CCCCCCCC)CCCCCCCCCCCC)C(=O)C(=C3)C76)cc2)(c2ccc(-c3cc6c7c(ccc8c9c%10c(c3c87)=CC=C3C(=O)N(C(CCCCCCCC)CCCCCCCCCCCC)C(=O)C(C=C9)C3%10)C(=O)N(C(CCCCCCCC)CCCCCCCCCCCC)C6=O)cc2)c2ccc(-c3cc6c7c(ccc8c9c%10c(c3c87)=CC=C3C(=O)N(C(CCCCCCCC)CCCCCCCCCCCC)C(=O)C(C=C9)C3%10)C(=O)N(C(CCCCCCCC)CCCCCCCCCCCC)C6=O)cc2)cc1)C=C1C(=O)N(C(CCCCCCCC)CCCCCCCCCCCC)C(=O)C(C=C4)C15,0.77,7.83,45.0,2.73,2.713095,0.6192307692307674,,,1:1,DIO,DIO,,ITO/ZnO/active layer/modified PEDOT:PSS/Ag,inverted,ZnO,ZnO,modified PEDOT:PSS,PEDOT:PSS,,ortho-dichlorobenzene,o-DCB,180.0,-5.11,-3.25,1.86,-5.96,-3.82,2.14
97264,10.1039/c6ta08870h,10.1039/c6ta08870h,PTB7-Th,,PTB7-Th,,CCCCC(CC)COC(=O)c1sc2c(-c3cc4c(-c5ccc(CC(CC)CCCC)s5)c5sc(C)cc5c(-c5ccc(CC(CC)CCCC)s5)c4s3)sc(C)c2c1F,CCCCCC(CCCCC)N1C(=O)C2=CCc3c4c5c6c(ccc5c5ccc(c2c35)C1=O)C(=O)N(C(CCCCC)CCCCC)C(=O)C6=CC4,0.8,4.88,60.2,2.48,2.3502080000000003,5.233548387096762,,,1:1,DIO,DIO,,inverted,inverted,ZnO,ZnO,V2O5,V2O5,100.0,chlorobenzene,chlorobenzene,,-5.22,-3.64,1.58,-6.08,-3.8,2.28
97265,10.1039/c6ta08870h,10.1039/c6ta08870h,PTB7-Th,H-di-PDI,PTB7-Th,H-di-PDI,CCCCC(CC)COC(=O)c1sc2c(-c3cc4c(-c5ccc(CC(CC)CCCC)s5)c5sc(C)cc5c(-c5ccc(CC(CC)CCCC)s5)c4s3)sc(C)c2c1F,CCCCCC(CCCCC)N1C(=O)C2=CCc3c4c5c6c(ccc5c5ccc(c2c35)C1=O)C(=O)N(C(CCCCC)CCCCC)C(=O)C6=CC4c1cc2c3c4c(c5c6c7c(ccc6c14)C(=O)N(C(CCCCC)CCCCC)C(=O)C7=CC5)CC=C3C(=O)N(C(CCCCC)CCCCC)C2=O,0.76,13.01,53.3,5.32,5.2700908,0.9381428571428588,,,1:1,DIO,DIO,,inverted,inverted,ZnO,ZnO,V2O5,V2O5,100.0,chlorobenzene,chlorobenzene,,-5.22,-3.64,1.58,-6.09,-3.88,2.21
97266,10.1039/c6ta08870h,10.1039/c6ta08870h,PTB7-Th,,PTB7-Th,,CCCCC(CC)COC(=O)c1sc2c(-c3cc4c(-c5ccc(CC(CC)CCCC)s5)c5sc(C)cc5c(-c5ccc(CC(CC)CCCC)s5)c4s3)sc(C)c2c1F,CCCCCC(CCCCC)N1C(=O)C2=CCc3c4c5c6c(ccc5c5ccc(c2c35)C1=O)C(=O)N(C(CCCCC)CCCCC)C(=O)C6=CC4c1ccc2c(c1)C1(c3cc(-c4cc5c6c7c(c8c9c%10c(ccc9c47)C(=O)N(C(CCCCC)CCCCC)C(=O)C%10=CC8)CC=C6C(=O)N(C(CCCCC)CCCCC)C5=O)ccc3-2)c2cc(-c3cc4c5c6c(c7c8c9c(ccc8c36)C(=O)N(C(CCCCC)CCCCC)C(=O)C9=CC7)CC=C5C(=O)N(C(CCCCC)CCCCC)C4=O)ccc2-c2ccc(C3C=C4C(=O)N(C(CCCCC)CCCCC)C(=O)c5ccc6c(c54)c3c3c4c5c(ccc46)C(=O)N(C(CCCCC)CCCCC)C(=O)C5=CC3)cc21,0.9,13.36,53.6,6.44,6.444864,0.0755279503105517,,,1:1,DIO,DIO,,inverted,inverted,ZnO,ZnO,V2O5,V2O5,100.0,chlorobenzene,chlorobenzene,,-5.22,-3.64,1.58,-5.97,-3.78,2.19
97267,10.1039/c6tc05107c,10.1039/c6tc05107c,PTB7-Th,3,PTB7-Th,,CCCCC(CC)COC(=O)c1sc2c(-c3cc4c(-c5ccc(CC(CC)CCCC)s5)c5sc(C)cc5c(-c5ccc(CC(CC)CCCC)s5)c4s3)sc(C)c2c1F,CCCCCCn1c2cc3c(=O)n(CC(CC)CC)c(=O)c4ccc5c6c(-c7cc8c(=O)n(CC(CC)CC)c(=O)c9cc%10c%11c(c7c7ccc%12c(=O)n(CC(CC)CC)c(=O)c%13cc(c%11c7c%12%13)n%10CCCCCC)c89)cc7c(=O)n(CC(CC)CC)c(=O)c8cc1c(c6c78)c2c5c43,0.96,11.54,47.3,5.23,5.240083199999999,0.1927954110898398,,,1:1,,,,ITO/ZnO/active layer/MoO3/Ag,inverted,ZnO,ZnO,MoO3,MoO3,,chloroform,chloroform,,-5.22,-3.64,1.58,-6.05,-3.8,2.25
97268,10.1039/c6tc05107c,10.1039/c6tc05107c,PTB7-Th,5,PTB7-Th,,CCCCC(CC)COC(=O)c1sc2c(-c3cc4c(-c5ccc(CC(CC)CCCC)s5)c5sc(C)cc5c(-c5ccc(CC(CC)CCCC)s5)c4s3)sc(C)c2c1F,CCCCCCn1c2cc3c(=O)n(CC(CC)CC)c(=O)c4ccc5c6c(C#CC#Cc7cc8c(=O)n(CC(CC)CC)c(=O)c9cc%10c%11c(c7c7ccc%12c(=O)n(CC(CC)CC)c(=O)c%13cc(c%11c7c%12%13)n%10CCCCCC)c89)cc7c(=O)n(CC(CC)CC)c(=O)c8cc1c(c6c78)c2c5c43,0.95,4.41,32.2,1.34,1.3490190000000002,0.6730597014925455,,,1:1,,,,ITO/ZnO/active layer/MoO3/Ag,inverted,ZnO,ZnO,MoO3,MoO3,,chloroform,chloroform,,-5.22,-3.64,1.58,-5.98,-3.8,2.18
97269,10.1039/c6tc05107c,10.1039/c6tc05107c,PTB7-Th,4,PTB7-Th,,CCCCC(CC)COC(=O)c1sc2c(-c3cc4c(-c5ccc(CC(CC)CCCC)s5)c5sc(C)cc5c(-c5ccc(CC(CC)CCCC)s5)c4s3)sc(C)c2c1F,CCCCCCn1c2cc3c(=O)n(CC(CC)CC)c(=O)c4ccc5c6c(C#Cc7cc8c(=O)n(CC(CC)CC)c(=O)c9cc%10c%11c(c7c7ccc%12c(=O)n(CC(CC)CC)c(=O)c%13cc(c%11c7c%12%13)n%10CCCCCC)c89)cc7c(=O)n(CC(CC)CC)c(=O)c8cc1c(c6c78)c2c5c43,0.97,4.33,29.1,1.22,1.2222291,0.1827131147541061,,,1:1,,,,ITO/ZnO/active layer/MoO3/Ag,inverted,ZnO,ZnO,MoO3,MoO3,,chloroform,chloroform,,-5.22,-3.64,1.58,-5.84,-3.8,2.04
97270,10.1039/c7cc09123k,10.1039/c7cc09123k,PSEHTT,FTB,PSEHTT,,CCCCC(CC)Cc1cc(C)sc1-c1nc2sc(-c3sc(-c4cc5c(s4)-c4sc(C)cc4[Si]5(CC(CC)CCCC)CC(CC)CCCC)cc3CC(CC)CCCC)nc2s1,CCCCCCCCC1(CCCCCCCC)c2cc(-c3ccc(C=C4C(=O)N(C)C(=O)N(C)C4=O)s3)ccc2-c2ccc(-c3ccc(C=C4C(=O)N(C)C(=O)N(C)C4=O)s3)cc21,1.15,8.17,52.0,5.42,4.885659999999999,9.858671586715888,,,1:2,,,,,,,,,,,chlorobenzene,chlorobenzene,,-5.17,-3.33,1.84,-5.75,-3.5,2.25
97271,10.1039/c7cc09123k,10.1039/c7cc09123k,PSEHTT,FTTB,PSEHTT,FTTB,CCCCC(CC)Cc1cc(C)sc1-c1nc2sc(-c3sc(-c4cc5c(s4)-c4sc(C)cc4[Si]5(CC(CC)CCCC)CC(CC)CCCC)cc3CC(CC)CCCC)nc2s1,CCCCCCCCC1(CCCCCCCC)c2cc(-c3ccc(C=C4C(=O)N(CC)C(=S)N(CC)C4=O)s3)ccc2-c2ccc(-c3ccc(C=C4C(=O)N(CC)C(=S)N(CC)C4=O)s3)cc21,1.0,12.47,51.0,7.17,6.3597,11.30125523012552,,,1:2,,,,,,,,,,,chlorobenzene,chlorobenzene,,-5.17,-3.33,1.84,-5.66,-3.72,1.94
97272,10.1039/c7cp00494j,10.1039/c7cp00494j,PDPP3T,ITIC,,ITIC,CCCCCCCCC(CCCCCC)CN1C(=O)C2=C(c3ccc(-c4ccc(C)s4)s3)N(CC(CCCCCC)CCCCCCCC)C(=O)C2=C1c1ccc(C)s1,CCCCCCc1ccc(C2(c3ccc(CCCCCC)cc3)c3cc4c(cc3-c3sc5cc(/C=C6\C(=O)c7ccccc7C6=C(C#N)C#N)sc5c32)C(c2ccc(CCCCCC)cc2)(c2ccc(CCCCCC)cc2)c2c-4sc3cc(/C=C4\C(=O)c5ccccc5C4=C(C#N)C#N)sc23)cc1,0.78,4.2,59.0,1.9,1.93284,1.7284210526315895,,,1:2,DIO,DIO,,inverted,inverted,ZnO,ZnO,MoO3,MoO3,,CHCl3,chloroform,,-5.4,-4.07,1.33,-5.61,-4.02,1.59
97273,10.1039/c7cp00494j,10.1039/c7cp00494j,PDPP4T,ITIC,PDPP4T,ITIC,CCCCCCCCC(CCCCCC)CN1C(=O)C2=C(c3ccc(-c4ccc(-c5ccc(C)s5)s4)s3)N(CC(CCCCCC)CCCCCCCC)C(=O)C2=C1c1ccc(C)s1,CCCCCCc1ccc(C2(c3ccc(CCCCCC)cc3)c3cc4c(cc3-c3sc5cc(/C=C6\C(=O)c7ccccc7C6=C(C#N)C#N)sc5c32)C(c2ccc(CCCCCC)cc2)(c2ccc(CCCCCC)cc2)c2c-4sc3cc(/C=C4\C(=O)c5ccccc5C4=C(C#N)C#N)sc23)cc1,0.78,8.0,63.0,3.9,3.9312,0.8000000000000029,,,1:2,DIO,DIO,,inverted,inverted,ZnO,ZnO,MoO3,MoO3,,CHCl3,chloroform,,-5.3,-3.87,1.43,-5.61,-4.02,1.59
97274,10.1039/c7cp00494j,10.1039/c7cp00494j,PDPP6T,ITIC,,ITIC,CCCCCCCCC(CCCCCC)CN1C(=O)C2=C(c3ccc(-c4cc(CCCCCC)c(-c5ccc(-c6ccc(-c7sc(C)cc7CCCCCC)s6)s5)s4)s3)N(CC(CCCCCC)CCCCCCCC)C(=O)C2=C1c1ccc(C)s1,CCCCCCc1ccc(C2(c3ccc(CCCCCC)cc3)c3cc4c(cc3-c3sc5cc(/C=C6\C(=O)c7ccccc7C6=C(C#N)C#N)sc5c32)C(c2ccc(CCCCCC)cc2)(c2ccc(CCCCCC)cc2)c2c-4sc3cc(/C=C4\C(=O)c5ccccc5C4=C(C#N)C#N)sc23)cc1,0.68,9.3,60.0,3.8,3.7944,0.1473684210526153,,,1:1.5,DIO,DIO,,inverted,inverted,ZnO,ZnO,MoO3,MoO3,,CHCl3,chloroform,,-5.33,-3.83,1.5,-5.61,-4.02,1.59
97275,10.1039/c7cp00494j,10.1039/c7cp00494j,PDPP5T,ITIC,,ITIC,CCCCCCCCC(CCCCCC)CN1C(=O)C2=C(c3ccc(-c4cc(CCCCCC)c(-c5ccc(-c6sc(C)cc6CCCCCC)s5)s4)s3)N(CC(CCCCCC)CCCCCCCC)C(=O)C2=C1c1ccc(C)s1,CCCCCCc1ccc(C2(c3ccc(CCCCCC)cc3)c3cc4c(cc3-c3sc5cc(/C=C6\C(=O)c7ccccc7C6=C(C#N)C#N)sc5c32)C(c2ccc(CCCCCC)cc2)(c2ccc(CCCCCC)cc2)c2c-4sc3cc(/C=C4\C(=O)c5ccccc5C4=C(C#N)C#N)sc23)cc1,0.69,9.6,61.0,4.1,4.04064,1.447804878048777,,,1:1.5,DIO,DIO,,inverted,inverted,ZnO,ZnO,MoO3,MoO3,,CHCl3,chloroform,,-5.25,-3.8,1.45,-5.61,-4.02,1.59
97276,10.1039/c7nj01971h,10.1039/c7nj01971h,,,,,CCCCCCCCSc1ccc(-c2c3cc(-c4sc(C)c5c(F)c(C(=O)OCC(CC)CCCC)sc45)sc3c(-c3ccc(SCCCCCCCC)s3)c3cc(C)sc23)s1,CCCCCCC(CCCCCC)N1C(=O)c2ccc3c4c5c(c6ccc(c2c36)C1=O)=C(c1ccc2c(c1)[C@H]1c3ccc(C6=c7c8c(c9ccc%10c%11c(ccc7c9%11)C(=O)N(C(CCCCCC)CCCCCC)C%10=O)C=CC7C(=O)N(C(CCCCCC)CCCCCC)C(=O)C(=C6)C87)cc3[C@@H]2c2cc(C3=c6c7c(c8ccc9c%10c(ccc6c8%10)C(=O)N(C(CCCCCC)CCCCCC)C9=O)C=CC6C(=O)N(C(CCCCCC)CCCCCC)C(=O)C(=C3)C76)ccc21)C=C1C(=O)N(C(CCCCCC)CCCCCC)C(=O)C(C=C4)C15,0.96,10.26,46.0,4.53,4.530815999999999,0.0180132450330815,,,1:1,,,,ITO/PEDOT:PSS/active layer/Ca/Al,conventional,Ca,Ca,PEDOT:PSS,PEDOT:PSS,,chloroform,chloroform,,-5.33,-3.52,1.81,-5.97,-3.81,2.16
97277,10.1039/c7tc03171h,10.1039/c7tc03171h,PTB7-Th,,PTB7-Th,,CCCCC(CC)COC(=O)c1sc2c(-c3cc4c(-c5ccc(CC(CC)CCCC)s5)c5sc(C)cc5c(-c5ccc(CC(CC)CCCC)s5)c4s3)sc(C)c2c1F,CCCCCCCC(CCCCCCC)N1C(=O)c2ccc3c4c(-c5cc6c7ccc8c9c(ccc(c%10ccc%11c(c5C(=O)N(C(CC)CC)C%11=O)c%106)c97)C(=O)N(C(CC)CC)C8=O)cc5c6c(ccc(c7c(-c8cc9c%10ccc%11c%12c(ccc(c%13ccc%14c(c8C(=O)N(C(CC)CC)C%14=O)c%139)c%12%10)C(=O)N(C(CC)CC)C%11=O)cc(c2c37)C1=O)c64)C(=O)N(C(CCCCCCC)CCCCCCC)C5=O,0.751,12.61,48.1,4.55,4.55512291,0.1125914285714257,,,1:1,CN,CN,,ITO/ZnO/active layer/MoO3/Al,inverted,ZnO,ZnO,MoO3,MoO3,80.0,,,160.0,-5.22,-3.64,1.58,-6.09,-3.99,2.1
97278,10.1039/c7tc03171h,10.1039/c7tc03171h,PTB7-Th,,PTB7-Th,,CCCCC(CC)COC(=O)c1sc2c(-c3cc4c(-c5ccc(CC(CC)CCCC)s5)c5sc(C)cc5c(-c5ccc(CC(CC)CCCC)s5)c4s3)sc(C)c2c1F,CCCCCCCC(CCCCCCC)N1C(=O)c2ccc3c4ccc5c6c(cc(-c7cc8c9ccc%10c%11c(ccc(c%12ccc%13c(c7C(=O)N(C(CC)CC)C%13=O)c%128)c%119)C(=O)N(C(CC)CC)C%10=O)c(c7ccc(c2c37)C1=O)c64)C(=O)N(C(CCCCCCC)CCCCCCC)C5=O,0.661,10.51,40.9,2.84,2.84136799,0.0481686619718422,,,1:1,CN,CN,,ITO/ZnO/active layer/MoO3/Al,inverted,ZnO,ZnO,MoO3,MoO3,80.0,,,160.0,-5.22,-3.64,1.58,-6.11,-4.01,2.1
97279,10.1039/c8cc04845b,10.1039/c8cc04845b,J71,A1,J71,A1,CCCCCCCCC(CCCCCC)Cn1nc2c(-c3ccc(C)s3)c(F)c(F)c(-c3ccc(-c4cc5c(-c6ccc([Si](CCC)(CCC)CCC)s6)c6sc(C)cc6c(-c6ccc([Si](CCC)(CCC)CCC)s6)c5s4)s3)c2n1,CCCCCCc1ccc(C2(c3ccc(CCCCCC)cc3)c3cc4c(cc3-c3sc(-c5sc(/C=C6\C(=O)c7ccccc7C6=C(C#N)C#N)cc5CC(CC)CCCC)cc32)C(c2ccc(CCCCCC)cc2)(c2ccc(CCCCCC)cc2)c2cc(-c3sc(C5N(C)CC67c8c9c%10c%11c%12c%13c(c%14c%15c6c6c%16c8c8c%17c9c9c%11c%11c%12c%12c%18c%13c%14c%13c%14c%15c6c6c%15c%16c8c8c%16c%17c9c9c%11c%11c%12c%12c%18c%13c%13c%14c6c6c%15c8c8c%16c9c%11c9c%12c%13c6c89)C%1057)cc3CC(CC)CCCC)sc2-4)cc1,0.97,5.71,29.6,1.63,1.6394551999999998,0.5800736196318949,,,1:1,1-chloronaphthalene (CN),CN,,ITO/PEDOT:PSS/J71:A1/PDINO/Al,conventional,PDINO,PDINO,PEDOT:PSS,PEDOT:PSS,,,,,-5.4,-3.24,2.16,-5.15,-3.73,1.42
97280,10.1039/c8cc04845b,10.1039/c8cc04845b,J71,A2,J71,A2,CCCCCCCCC(CCCCCC)Cn1nc2c(-c3ccc(C)s3)c(F)c(F)c(-c3ccc(-c4cc5c(-c6ccc([Si](CCC)(CCC)CCC)s6)c6sc(C)cc6c(-c6ccc([Si](CCC)(CCC)CCC)s6)c5s4)s3)c2n1,CCCCCCc1ccc(C2(c3ccc(CCCCCC)cc3)c3cc4c(cc3-c3sc5cc(/C=C6\C(=O)c7ccccc7C6=C(C#N)C#N)sc5c32)C(c2ccc(CCCCCC)cc2)(c2ccc(CCCCCC)cc2)c2c-4sc3cc(C4N(C)CC56C7=C8C9=c%10c5c5c%11c%12c%13c%14c(c%15c7c7c%16c%17c%18c(c%19c%20c%21c%22c(c%10c%10c5c5c%12c%12c%13c%13c%23c%14c%15c%16c%14c%17c%15c(c%18%20)c%16c%21c%17c%22c%10c5c5c%17c%10c%16c%15c(c%14%23)c%13c%10c%125)C9%19)C87)C%1146)sc23)cc1,0.98,11.63,39.6,4.52,4.5133704,0.1466725663716645,,,1:1,1-chloronaphthalene (CN),CN,,ITO/PEDOT:PSS/J71:A2/PDINO/Al,conventional,PDINO,PDINO,PEDOT:PSS,PEDOT:PSS,,,,,-5.4,-3.24,2.16,-5.37,-3.67,1.7
97281,10.1039/c8ee00215k,10.1039/c8ee00215k,PBDB-T,IDT6CN-M,PBDB-T,IDT6CN-M,CCCCC(CC)Cc1ccc(-c2c3cc(-c4ccc(-c5sc(-c6ccc(C)s6)c6c5C(=O)c5c(CC(CC)CCCC)sc(CC(CC)CCCC)c5C6=O)s4)sc3c(-c3ccc(CC(CC)CCCC)s3)c3cc(C)sc23)s1,CCCCCCc1ccc(C2(c3ccc(CCCCCC)cc3)c3cc4c(cc3-c3sc(/C=C5\C(=O)c6cc(C)ccc6C5=C(C#N)C#N)cc32)C(c2ccc(CCCCCC)cc2)(c2ccc(CCCCCC)cc2)c2c-4sc3cc(/C=C4\C(=O)c5ccc(C)cc5C4=C(C#N)C#N)sc23)cc1,0.915,16.0,75.3,11.02,11.02392,0.0355716878402977,,,,,,,ITO/PEDOT:PSS/active layer/PDIN/Al,conventional,PDIN,PDIN,PEDOT:PSS,PEDOT:PSS,,,,,-5.21,-3.41,1.8,-5.68,-3.92,1.76
97282,10.1039/c8ee00215k,10.1039/c8ee00215k,PBDB-T,ITCPTC,PBDB-T,ITCPTC,CCCCC(CC)Cc1ccc(-c2c3cc(-c4ccc(-c5sc(-c6ccc(C)s6)c6c5C(=O)c5c(CC(CC)CCCC)sc(CC(CC)CCCC)c5C6=O)s4)sc3c(-c3ccc(CC(CC)CCCC)s3)c3cc(C)sc23)s1,CCCCCCc1ccc(C2(c3ccc(CCCCCC)cc3)c3cc4c(cc3-c3sc5cc(/C=C6\C(=O)c7cscc7C6=C(C#N)C#N)sc5c32)C(c2ccc(CCCCCC)cc2)(c2ccc(CCCCCC)cc2)c2c-4sc3cc(/C=C4\C(=O)c5cscc5C4=C(C#N)C#N)sc23)cc1,0.836,17.44,72.1,10.51,10.512064639999998,0.0196445290199678,,,,,,,ITO/PEDOT:PSS/active layer/PDIN/Al,conventional,PDIN,PDIN,PEDOT:PSS,PEDOT:PSS,,,,,-5.21,-3.41,1.8,-5.64,-3.98,1.66
97283,10.1039/c8ee01107a,10.1039/c8ee01107a,PBDB-T,,PBDB-T,,CCCCC(CC)Cc1ccc(-c2c3cc(-c4ccc(-c5sc(-c6ccc(C)s6)c6c5C(=O)c5c(CC(CC)CCCC)sc(CC(CC)CCCC)c5C6=O)s4)sc3c(-c3ccc(CC(CC)CCCC)s3)c3cc(C)sc23)s1,CCCCCCc1ccc(C2(c3ccc(CCCCCC)cc3)c3cc4c(cc3-c3sc(/C=C5\C(=O)c6c(csc6C)C5=C(C#N)C#N)cc32)C(c2ccc(CCCCCC)cc2)(c2ccc(CCCCCC)cc2)c2c-4sc3c2sc2cc(/C=C4\C(=O)c5c(csc5C)C4=C(C#N)C#N)sc23)cc1,0.85,20.81,70.89999999999999,12.55,12.541146499999998,0.0705458167330877,,,,,,,,,,,,,,,,,-5.33,-3.53,1.8,-5.59,-3.89,1.7
97284,10.1039/c8ee01107a,10.1039/c8ee01107a,PBDB-T,INPIC-4F,PBDB-T,INPIC-4F,CCCCC(CC)Cc1ccc(-c2c3cc(-c4ccc(-c5sc(-c6ccc(C)s6)c6c5C(=O)c5c(CC(CC)CCCC)sc(CC(CC)CCCC)c5C6=O)s4)sc3c(-c3ccc(CC(CC)CCCC)s3)c3cc(C)sc23)s1,CCCCCCCCn1c2cc(/C=C3\C(=O)c4cc(F)c(F)cc4C3=C(C#N)C#N)sc2c2sc3c(c21)C(c1ccc(CCCCCC)cc1)(c1ccc(CCCCCC)cc1)c1cc2c(cc1-3)C(c1ccc(CCCCCC)cc1)(c1ccc(CCCCCC)cc1)c1c-2sc2c3sc(/C=C4\C(=O)c5cc(F)c(F)cc5C4=C(C#N)C#N)cc3n(CCCCCCCC)c12,0.9,17.53,73.1,11.53,11.532987,0.0259063313096354,,,,,,,,,,,,,,,,,-5.33,-3.53,1.8,-5.42,-3.94,1.48
97285,10.1039/c8ee01564c,10.1039/c8ee01564c,PBDB-T,IT-M,PBDB-T,IT-M,CCCCC(CC)Cc1ccc(-c2c3cc(-c4ccc(-c5sc(-c6ccc(C)s6)c6c5C(=O)c5c(CC(CC)CCCC)sc(CC(CC)CCCC)c5C6=O)s4)sc3c(-c3ccc(CC(CC)CCCC)s3)c3cc(C)sc23)s1,CCCCCCc1ccc(C2(c3ccc(CCCCCC)cc3)c3cc4c(cc3-c3sc5cc(/C=C6\C(=O)c7ccc(C)cc7C6=C(C#N)C#N)sc5c32)C(c2ccc(CCCCCC)cc2)(c2ccc(CCCCCC)cc2)c2c-4sc3cc(/C=C4\C(=O)c5ccc(C)cc5C4=C(C#N)C#N)sc23)cc1,0.94,17.17,71.5,11.71,11.539957,1.4521178479931658,,,1:1,,,,ITO/ZnO/PFN/active layer/MoO3/Al,inverted,ZnO/PFN,ZnO/PFN,MoO3,MoO3,,,,,-5.21,-3.41,1.8,-5.58,-3.98,1.6
97286,10.1039/c8ee01564c,10.1039/c8ee01564c,PBDB-T,ITIC,PBDB-T,ITIC,CCCCC(CC)Cc1ccc(-c2c3cc(-c4ccc(-c5sc(-c6ccc(C)s6)c6c5C(=O)c5c(CC(CC)CCCC)sc(CC(CC)CCCC)c5C6=O)s4)sc3c(-c3ccc(CC(CC)CCCC)s3)c3cc(C)sc23)s1,CCCCCCc1ccc(C2(c3ccc(CCCCCC)cc3)c3cc4c(cc3-c3sc5cc(/C=C6\C(=O)c7ccccc7C6=C(C#N)C#N)sc5c32)C(c2ccc(CCCCCC)cc2)(c2ccc(CCCCCC)cc2)c2c-4sc3cc(/C=C4\C(=O)c5ccccc5C4=C(C#N)C#N)sc23)cc1,0.9,16.64,71.2,10.82,10.662912,1.451829944547134,,,1:1,,,,ITO/ZnO/PFN/active layer/MoO3/Al,inverted,ZnO/PFN,ZnO/PFN,MoO3,MoO3,,,,,-5.21,-3.41,1.8,-5.61,-4.02,1.59
97287,10.1039/c8nh00319j,10.1039/c8nh00319j,PBDB-T,ITIC,PBDB-T,ITIC,CCCCC(CC)Cc1ccc(-c2c3cc(-c4ccc(-c5sc(-c6ccc(C)s6)c6c5C(=O)c5c(CC(CC)CCCC)sc(CC(CC)CCCC)c5C6=O)s4)sc3c(-c3ccc(CC(CC)CCCC)s3)c3cc(C)sc23)s1,CCCCCCc1ccc(C2(c3ccc(CCCCCC)cc3)c3cc4c(cc3-c3sc5cc(/C=C6\C(=O)c7ccccc7C6=C(C#N)C#N)sc5c32)C(c2ccc(CCCCCC)cc2)(c2ccc(CCCCCC)cc2)c2c-4sc3cc(/C=C4\C(=O)c5ccccc5C4=C(C#N)C#N)sc23)cc1,0.9,15.15,65.60000000000001,8.98,8.944560000000001,0.3946547884187023,,,,,,,inverted,inverted,ZnO:PEOz (0 wt%),ZnO:PEOz,MoO3,MoO3,,,,,-5.33,-2.92,2.41,-5.54,-3.84,1.7
97288,10.1039/c8nj01549j,10.1039/c8nj01549j,P3HT,SF-(DPP3F)4,P3HT,,CCCCCCc1cc(C)sc1C,CCCCC(CC)CN1C(=O)C2=C(c3ccc(-c4cc(F)c(F)c(F)c4)s3)N(CC(CC)CCCC)C(=O)C2=C1c1ccc(C2=CC3C(C=C2)c2ccc(-c4ccc(C5=C6C(=O)N(CC(CC)CCCC)C(c7ccc(-c8cc(F)c(F)c(F)c8)s7)=C6C(=O)N5CC(CC)CCCC)s4)cc2C32c3cc(-c4ccc(C5=C6C(=O)N(CC(CC)CCCC)C(c7ccc(-c8cc(F)c(F)c(F)c8)s7)=C6C(=O)N5CC(CC)CCCC)s4)ccc3C3C=CC(c4ccc(C5=C6C(=O)N(CC(CC)CCCC)C(c7ccc(-c8cc(F)c(F)c(F)c8)s7)=C6C(=O)N5CC(CC)CCCC)s4)=CC32)s1,0.93,4.82,37.3,1.67,1.6720098,0.1203473053892319,,,,,,,,,,,,,,,,,-5.0,-3.1,1.9,-5.29,-3.54,1.75
97289,10.1039/c8nj01549j,10.1039/c8nj01549j,P3HT,,P3HT,,CCCCCCc1cc(C)sc1C,CCCCC(CC)CN1C(=O)C2=C(c3ccc(-c4cc5ccccc5o4)s3)N(CC(CC)CCCC)C(=O)C2=C1c1ccc(C2=CC3C(C=C2)c2ccc(-c4ccc(C5=C6C(=O)N(CC(CC)CCCC)C(c7ccc(-c8cc9ccccc9o8)s7)=C6C(=O)N5CC(CC)CCCC)s4)cc2C32c3cc(-c4ccc(C5=C6C(=O)N(CC(CC)CCCC)C(c7ccc(-c8cc9ccccc9o8)s7)=C6C(=O)N5CC(CC)CCCC)s4)ccc3C3C=CC(c4ccc(C5=C6C(=O)N(CC(CC)CCCC)C(c7ccc(-c8cc9ccccc9o8)s7)=C6C(=O)N5CC(CC)CCCC)s4)=CC32)s1,0.81,1.1,37.4,0.33,0.3332340000000001,0.9800000000000212,,,,,,,,,,,,,,,,,-5.0,-3.1,1.9,-5.21,-3.63,1.58
97290,10.1039/c8nj01549j,10.1039/c8nj01549j,P3HT,,P3HT,,CCCCCCc1cc(C)sc1C,CCCCC(CC)CN1C(=O)C2=C(c3ccc(-c4cc5ccccc5s4)s3)N(CC(CC)CCCC)C(=O)C2=C1c1ccc(C2=CC3C(C=C2)c2ccc(-c4ccc(C5=C6C(=O)N(CC(CC)CCCC)C(c7ccc(-c8cc9ccccc9s8)s7)=C6C(=O)N5CC(CC)CCCC)s4)cc2C32c3cc(-c4ccc(C5=C6C(=O)N(CC(CC)CCCC)C(c7ccc(-c8cc9ccccc9s8)s7)=C6C(=O)N5CC(CC)CCCC)s4)ccc3C3C=CC(c4ccc(C5=C6C(=O)N(CC(CC)CCCC)C(c7ccc(-c8cc9ccccc9s8)s7)=C6C(=O)N5CC(CC)CCCC)s4)=CC32)s1,1.0,1.98,36.9,0.73,0.7306199999999999,0.0849315068493087,,,,,,,,,,,,,,,,,-5.0,-3.1,1.9,-5.12,-3.58,1.54
97291,10.1039/c8nj02566e,10.1039/c8nj02566e,PTB7-Th,di-PNR,PTB7-Th,di-PNR,CCCCC(CC)COC(=O)c1sc2c(-c3cc4c(-c5ccc(CC(CC)CCCC)s5)c5sc(C)cc5c(-c5ccc(CC(CC)CCCC)s5)c4s3)sc(C)c2c1F,CCCCCCCCn1c2cc3c(=O)n(C(CCCCC)CCCCC)c(=O)c4ccc5c6c(-c7cc8c(=O)n(C(CCCCC)CCCCC)c(=O)c9cc%10c%11c(c7c7ccc%12c(=O)n(C(CCCCC)CCCCC)c(=O)c%13cc(c%11c7c%12%13)n%10CCCCCCCC)c89)cc7c(=O)n(C(CCCCC)CCCCC)c(=O)c8cc1c(c6c78)c2c5c43,1.03,11.69,44.0,5.29,5.297908,0.1494896030245667,,5.29,,,,,inverted,inverted,ZnO,ZnO,MoO3,MoO3,100.0,,,,-5.22,-3.64,1.58,-5.97,-3.75,2.22
97292,10.1039/c8nj02566e,10.1039/c8nj02566e,PTB7-Th,TPA-PNR,PTB7-Th,,CCCCC(CC)COC(=O)c1sc2c(-c3cc4c(-c5ccc(CC(CC)CCCC)s5)c5sc(C)cc5c(-c5ccc(CC(CC)CCCC)s5)c4s3)sc(C)c2c1F,CCCCCCCCn1c2cc3c(=O)n(C(CCCCC)CCCCC)c(=O)c4ccc5c6c(-c7ccc(N(c8ccc(-c9cc%10c(=O)n(C(CCCCC)CCCCC)c(=O)c%11cc%12c%13c(c9c9ccc%14c(=O)n(C(CCCCC)CCCCC)c(=O)c%15cc(c%13c9c%14%15)n%12CCCCCCCC)c%10%11)cc8)c8ccc(-c9cc%10c(=O)n(C(CCCCC)CCCCC)c(=O)c%11cc%12c%13c(c9c9ccc%14c(=O)n(C(CCCCC)CCCCC)c(=O)c%15cc(c%13c9c%14%15)n%12CCCCCCCC)c%10%11)cc8)cc7)cc7c(=O)n(C(CCCCC)CCCCC)c(=O)c8cc1c(c6c78)c2c5c43,1.09,9.92,42.0,4.54,4.5413760000000005,0.0303083700440636,,,,,,,inverted,inverted,ZnO,ZnO,MoO3,MoO3,100.0,,,,-5.12,-3.6,1.52,-5.45,-3.65,1.8
97293,10.1039/c8nj02566e,10.1039/c8nj02566e,PTB7-Th,EDOT-PNR,PTB7-Th,,CCCCC(CC)COC(=O)c1sc2c(-c3cc4c(-c5ccc(CC(CC)CCCC)s5)c5sc(C)cc5c(-c5ccc(CC(CC)CCCC)s5)c4s3)sc(C)c2c1F,CCCCCCCCn1c2cc3c(=O)n(C(CCCCC)CCCCC)c(=O)c4ccc5c6c(-c7sc(-c8cc9c(=O)n(C(CCCCC)CCCCC)c(=O)c%10cc%11c%12c(c8c8ccc%13c(=O)n(C(CCCCC)CCCCC)c(=O)c%14cc(c%12c8c%13%14)n%11CCCCCCCC)c9%10)c8c7OCCO8)cc7c(=O)n(C(CCCCC)CCCCC)c(=O)c8cc1c(c6c78)c2c5c43,1.13,5.25,27.0,1.6,1.6017749999999995,0.1109374999999773,,,,,,,inverted,inverted,ZnO,ZnO,MoO3,MoO3,100.0,,,,-5.12,-3.6,1.52,-5.75,-3.69,2.06
97294,10.1039/c8py01458b,10.1039/c8py01458b,,ITIC,,ITIC,CCCCC(CC)Cc1cc(-c2sc(-c3cc(CC(CC)CCCC)c(-c4ccc(-c5cc(F)c(-c6ccc(C)s6)cc5F)s4)s3)c3c2C(=O)c2c(CC(CC)CCCC)sc(CC(CC)CCCC)c2C3=O)sc1C,CCCCCCc1ccc(C2(c3ccc(CCCCCC)cc3)c3cc4c(cc3-c3sc5cc(/C=C6\C(=O)c7ccccc7C6=C(C#N)C#N)sc5c32)C(c2ccc(CCCCCC)cc2)(c2ccc(CCCCCC)cc2)c2c-4sc3cc(/C=C4\C(=O)c5ccccc5C4=C(C#N)C#N)sc23)cc1,0.96,13.24,49.0,6.6,6.228096000000001,5.634909090909074,,,,,,,,,,,,,,,,,-5.49,-3.61,1.88,-5.61,-3.94,1.67
97295,10.1039/c8py01458b,10.1039/c8py01458b,,ITIC,,ITIC,CCCCC(CC)Cc1cc(-c2sc(-c3cc(CC(CC)CCCC)c(-c4ccc(-c5ccc(-c6ccc(C)s6)c(F)c5F)s4)s3)c3c2C(=O)c2c(CC(CC)CCCC)sc(CC(CC)CCCC)c2C3=O)sc1C,CCCCCCc1ccc(C2(c3ccc(CCCCCC)cc3)c3cc4c(cc3-c3sc5cc(/C=C6\C(=O)c7ccccc7C6=C(C#N)C#N)sc5c32)C(c2ccc(CCCCCC)cc2)(c2ccc(CCCCCC)cc2)c2c-4sc3cc(/C=C4\C(=O)c5ccccc5C4=C(C#N)C#N)sc23)cc1,0.96,11.68,46.0,5.47,5.157888000000001,5.70588665447896,,,,,,,,,,,,,,,,,-5.49,-3.6,1.89,-5.61,-3.94,1.67
97296,10.1039/c8qm00238j,10.1039/c8qm00238j,FTAZ,NNFA,FTAZ,NNFA,CCCCCCC(CCCC)CCc1c2cc(-c3ccc(-c4c(F)c(F)c(-c5ccc(C)s5)c5nn(CC(CCCC)CCCCCC)nc45)s3)sc2c(CCC(CCCC)CCCCCC)c2cc(C)sc12,CCCCCCc1c2sc3c(c2c(CCCCCC)c2sc4c(c12)C(c1ccc(CCC)cc1)(c1ccc(CCC)cc1)c1c-4sc2cc(/C=C4\C(=O)c5ccccc5C4=C(C#N)C#N)sc12)C(c1ccc(CCC)cc1)(c1ccc(CCC)cc1)c1c-3sc2cc(/C=C3\C(=O)c4ccccc4C3=C(C#N)C#N)sc12,0.87,14.72,59.1,7.56,7.5685824,0.1135238095238196,,,1:1.4 w/w,,,,ITO/ZnO/FTAZ:NNFA/MoO3/Ag,inverted,ZnO,ZnO,MoO3,MoO3,80.0,chloroform,chloroform,,-5.38,-3.17,2.21,-5.21,-3.83,1.38
97297,10.1039/c8qm00238j,10.1039/c8qm00238j,FTAZ,NNFA,FTAZ,NNFA,CCCCCCC(CCCC)CCc1c2cc(-c3ccc(-c4c(F)c(F)c(-c5ccc(C)s5)c5nn(CC(CCCC)CCCCCC)nc45)s3)sc2c(CCC(CCCC)CCCCCC)c2cc(C)sc12,CCCCCCc1ccc(C2(c3ccc(CCCCCC)cc3)c3c(sc4cc(/C=C5\C(=O)c6ccccc6C5=C(C#N)C#N)sc34)-c3sc4c(CCCCCC)c5c6c(sc5c(CCCCCC)c4c32)-c2sc3cc(/C=C4\C(=O)c5ccccc5C4=C(C#N)C#N)sc3c2C6(c2ccc(CCCCCC)cc2)c2ccc(CCCCCC)cc2)cc1,0.87,19.86,61.3,10.56,10.5915366,0.2986420454545362,,,,,,,ITO/ZnO/FTAZ:NNFA/MoO3/Ag,inverted,ZnO,ZnO,MoO3,MoO3,,chloroform,chloroform,,-5.38,-3.17,2.21,-5.23,-3.84,1.39
