Repository: JiYiqaq/PCE-KA-GNN

# Data directory

- `raw/Active_Database.csv` is the immutable source dataset bundled under CC BY 4.0. Do not overwrite it with processed data.
- `processed/` is created and populated by the training pipeline. Generated `.pt` and `.pth` caches are intentionally ignored by Git because they can exceed GitHub's normal single-file limit.

See `../DATA_LICENSE.md` for provenance, license and checksum information.

File: data/raw/Active_Database.csv (part 341 of 471)
id,doi,doi_norm,donor,acceptor,donor_canonical,acceptor_canonical,donor_smiles,acceptor_smiles,voc,jsc,ff,pce,pce_recomputed,pce_relative_error_percent,pce_avg,pce_best,d_a_ratio,additive,additive_canonical,additive_ratio,device_structure,device_type,etl,etl_canonical,htl,htl_canonical,active_layer_thickness,solvent,solvent_canonical,annealing_temp,homo_d,lumo_d,eg_d,homo_a,lumo_a,eg_a
97298,10.1039/c8qm00238j,10.1039/c8qm00238j,FTAZ,NNFA,FTAZ,NNFA,CCCCCCC(CCCC)CCc1c2cc(-c3ccc(-c4c(F)c(F)c(-c5ccc(C)s5)c5nn(CC(CCCC)CCCCCC)nc45)s3)sc2c(CCC(CCCC)CCCCCC)c2cc(C)sc12,CCCCCCc1ccc(C2(c3ccc(CCCCCC)cc3)c3c(sc4cc5c6c(sc5cc34)-c3sc4cc(/C=C5\C(=O)c7ccccc7C5=C(C#N)C#N)sc4c3C6(c3ccc(CCCCCC)cc3)c3ccc(CCCCCC)cc3)-c3sc4cc(/C=C5\C(=O)c6ccccc6C5=C(C#N)C#N)sc4c32)cc1,0.84,19.83,56.99999999999999,9.52,9.494604,0.2667647058823597,,,1:1.4 w/w,,,,ITO/ZnO/FTAZ:NNFA/MoO3/Ag,inverted,ZnO,ZnO,MoO3,MoO3,80.0,chloroform,chloroform,,-5.38,-3.17,2.21,-5.27,-3.86,1.41
97299,10.1039/c8qm00238j,10.1039/c8qm00238j,FTAZ,NNFA,FTAZ,NNFA,CCCCCCC(CCCC)CCc1c2cc(-c3ccc(-c4c(F)c(F)c(-c5ccc(C)s5)c5nn(CC(CCCC)CCCCCC)nc45)s3)sc2c(CCC(CCCC)CCCCCC)c2cc(C)sc12,CCCCCCCCCCCCc1c2sc3c(c2c(CCCCCCCCCCCC)c2sc4c(c12)C(c1ccc(CCC)cc1)(c1ccc(CCC)cc1)c1c-4sc2cc(/C=C4\C(=O)c5ccccc5C4=C(C#N)C#N)sc12)C(c1ccc(CCC)cc1)(c1ccc(CCC)cc1)c1c-3sc2cc(/C=C3\C(=O)c4ccccc4C3=C(C#N)C#N)sc12,0.86,19.33,64.7,10.81,10.7555986,0.5032506938020325,,,1:1.4 w/w,,,,ITO/ZnO/FTAZ:NNFA/MoO3/Ag,inverted,ZnO,ZnO,MoO3,MoO3,80.0,chloroform,chloroform,,-5.38,-3.17,2.21,-5.23,-3.84,1.39
97300,10.1039/c8qm00238j,10.1039/c8qm00238j,FTAZ,NNFA,FTAZ,NNFA,CCCCCCC(CCCC)CCc1c2cc(-c3ccc(-c4c(F)c(F)c(-c5ccc(C)s5)c5nn(CC(CCCC)CCCCCC)nc45)s3)sc2c(CCC(CCCC)CCCCCC)c2cc(C)sc12,CCCCCCCCCCCCc1c2sc3c(c2c(CCCCCCCCCCCC)c2sc4c(c12)C(c1ccc(CCCCCC)cc1)(c1ccc(CCCCCC)cc1)c1c-4sc2cc(/C=C4\C(=O)c5ccccc5C4=C(C#N)C#N)sc12)C(c1ccc(CCCCCC)cc1)(c1ccc(CCCCCC)cc1)c1c-3sc2cc(/C=C3\C(=O)c4ccccc4C3=C(C#N)C#N)sc12,0.86,18.85,58.7,9.54,9.515857000000002,0.2530712788259635,,,1:1.4 w/w,,,,ITO/ZnO/FTAZ:NNFA/MoO3/Ag,inverted,ZnO,ZnO,MoO3,MoO3,80.0,chloroform,chloroform,,-5.38,-3.17,2.21,-5.21,-3.83,1.38
97301,10.1039/c8qm00285a,10.1039/c8qm00285a,PTB7-Th,COi7DFIC,PTB7-Th,COi7DFIC,CCCCC(CC)COC(=O)c1sc2c(-c3cc4c(-c5ccc(CC(CC)CCCC)s5)c5sc(C)cc5c(-c5ccc(CC(CC)CCCC)s5)c4s3)sc(C)c2c1F,CCCCCCc1ccc(C2(c3ccc(CCCCCC)cc3)Oc3cc4c(cc3-c3sc5cc(/C=C6\C(=O)c7cc(F)c(F)cc7C6=C(C#N)C#N)sc5c32)OC(c2ccc(CCCCCC)cc2)(c2ccc(CCCCCC)cc2)c2c-4sc3cc(/C=C4\C(=O)c5cc(F)c(F)cc5C4=C(C#N)C#N)sc23)cc1,0.67,17.36,71.89999999999999,8.32,8.3628328,0.5148173076922997,,,,,,,conventional,conventional,,,,,,,,,-5.38,-3.11,2.27,-5.78,-4.06,1.72
97302,10.1039/c8qm00285a,10.1039/c8qm00285a,PTB7-Th,COi7IC,PTB7-Th,COi7IC,CCCCC(CC)COC(=O)c1sc2c(-c3cc4c(-c5ccc(CC(CC)CCCC)s5)c5sc(C)cc5c(-c5ccc(CC(CC)CCCC)s5)c4s3)sc(C)c2c1F,CCCCCCc1ccc(C2(c3ccc(CCCCCC)cc3)Oc3cc4c(cc3-c3sc5cc(/C=C6\C(=O)c7ccccc7C6=C(C#N)C#N)sc5c32)OC(c2ccc(CCCCCC)cc2)(c2ccc(CCCCCC)cc2)c2c-4sc3cc(/C=C4\C(=O)c5ccccc5C4=C(C#N)C#N)sc23)cc1,0.82,13.12,58.9,6.36,6.336697599999999,0.3663899371069383,,,,,,,conventional,conventional,,,,,,,,,-5.38,-3.11,2.27,-5.66,-3.92,1.74
97303,10.1039/c8qm00486b,10.1039/c8qm00486b,J71,ITIC,J71,ITIC,CCCCCCCCC(CCCCCC)Cn1nc2c(-c3ccc(C)s3)c(F)c(F)c(-c3ccc(-c4cc5c(-c6ccc([Si](CCC)(CCC)CCC)s6)c6sc(C)cc6c(-c6ccc([Si](CCC)(CCC)CCC)s6)c5s4)s3)c2n1,CCCCCCc1ccc(C2(c3ccc(CCCCCC)cc3)c3cc4c(cc3-c3sc5cc(/C=C6\C(=O)c7ccccc7C6=C(C#N)C#N)sc5c32)C(c2ccc(CCCCCC)cc2)(c2ccc(CCCCCC)cc2)c2c-4sc3cc(/C=C4\C(=O)c5ccccc5C4=C(C#N)C#N)sc23)cc1,0.939,17.55,67.30000000000001,11.08,11.09066985,0.0962982851985658,,,,,,,,,,,,,,,,,-5.4,-3.24,2.16,-5.48,-3.84,1.64
97304,10.1039/c8qm00604k,10.1039/c8qm00604k,PBD,IT-M,PBD,IT-M,CCCCCCCCC(CCCCCC)Cn1c(=O)c2cc(-c3cc4c(-c5ccc(CC(CC)CCCC)s5)c5sc(C)cc5c(-c5ccc(CC(CC)CCCC)s5)c4s3)sc2c2sc(C)cc21,CCCCCCc1ccc(C2(c3ccc(CCCCCC)cc3)c3cc4c(cc3-c3sc5cc(/C=C6\C(=O)c7ccc(C)cc7C6=C(C#N)C#N)sc5c32)C(c2ccc(CCCCCC)cc2)(c2ccc(CCCCCC)cc2)c2c-4sc3cc(/C=C4\C(=O)c5ccc(C)cc5C4=C(C#N)C#N)sc23)cc1,1.0,13.97,59.6,8.33,8.326120000000001,0.0465786314525663,,,1:1,,,,ITO/PEDOT:PSS/active layer/PFN-Br/Ag,conventional,PFN-Br,PFN-Br,PEDOT:PSS,PEDOT:PSS,,chloroform,chloroform,,-5.54,-2.81,2.73,-5.58,-3.98,1.6
97305,10.1039/c8qm00604k,10.1039/c8qm00604k,PBD2T,IT-M,PBD2T,IT-M,CCCCCCCCc1cc(-c2cc3c(s2)c2sc(-c4cc(CCCCCCCC)c(-c5cc6c(-c7ccc(CC(CC)CCCC)s7)c7sc(C)cc7c(-c7ccc(CC(CC)CCCC)s7)c6s5)s4)cc2c(=O)n3CC(CCCCCC)CCCCCCCC)sc1C,CCCCCCc1ccc(C2(c3ccc(CCCCCC)cc3)c3cc4c(cc3-c3sc5cc(/C=C6\C(=O)c7ccc(C)cc7C6=C(C#N)C#N)sc5c32)C(c2ccc(CCCCCC)cc2)(c2ccc(CCCCCC)cc2)c2c-4sc3cc(/C=C4\C(=O)c5ccc(C)cc5C4=C(C#N)C#N)sc23)cc1,0.89,15.95,72.8,10.34,10.334324,0.0548936170212874,,,1:1,,,,ITO/PEDOT:PSS/active layer/PFN-Br/Ag,conventional,PFN-Br,PFN-Br,PEDOT:PSS,PEDOT:PSS,,chloroform,chloroform,,-5.4,-2.7,2.7,-5.58,-3.98,1.6
97306,10.1039/c8qm00647d,10.1039/c8qm00647d,PTB7-Th,CO5DFIC,PTB7-Th,CO5DFIC,CCCCC(CC)COC(=O)c1sc2c(-c3cc4c(-c5ccc(CC(CC)CCCC)s5)c5sc(C)cc5c(-c5ccc(CC(CC)CCCC)s5)c4s3)sc(C)c2c1F,CCCCCCc1ccc(C2(c3ccc(CCCCCC)cc3)Oc3cc(/C=C4\C(=O)c5cc(F)c(F)cc5C4=C(C#N)C#N)sc3-c3cc4c(cc32)-c2sc(/C=C3\C(=O)c5cc(F)c(F)cc5C3=C(C#N)C#N)cc2OC4(c2ccc(CCCCCC)cc2)c2ccc(CCCCCC)cc2)cc1,0.58,14.19,67.4,5.58,5.5471548,0.5886236559139729,,,,,,,,,,,,,,,,,-5.39,-3.12,2.27,-5.96,-4.29,1.67
97307,10.1039/c8qm00647d,10.1039/c8qm00647d,PTB7-Th,CO5DFIC-OT,PTB7-Th,CO5DFIC-OT,CCCCC(CC)COC(=O)c1sc2c(-c3cc4c(-c5ccc(CC(CC)CCCC)s5)c5sc(C)cc5c(-c5ccc(CC(CC)CCCC)s5)c4s3)sc(C)c2c1F,CCCCCCCCOc1cc(/C=C2\C(=O)c3cc(F)c(F)cc3C2=C(C#N)C#N)sc1-c1cc2c(s1)-c1cc3c(cc1C(c1ccc(CCCCCC)cc1)(c1ccc(CCCCCC)cc1)O2)-c1sc(-c2sc(/C=C4\C(=O)c5cc(F)c(F)cc5C4=C(C#N)C#N)cc2OCCCCCCCC)cc1OC3(c1ccc(CCCCCC)cc1)c1ccc(CCCCCC)cc1,0.71,17.58,61.0,7.66,7.613897999999999,0.6018537859007989,,,,,,,,,,,,,,,,,-5.39,-3.12,2.27,-5.51,-3.95,1.56
97308,10.1039/c8qm00647d,10.1039/c8qm00647d,PTB7-Th,CO5DFIC-ST,PTB7-Th,CO5DFIC-ST,CCCCC(CC)COC(=O)c1sc2c(-c3cc4c(-c5ccc(CC(CC)CCCC)s5)c5sc(C)cc5c(-c5ccc(CC(CC)CCCC)s5)c4s3)sc(C)c2c1F,CCCCCCCCSc1cc(/C=C2\C(=O)c3cc(F)c(F)cc3C2=C(C#N)C#N)sc1-c1cc2c(s1)-c1cc3c(cc1C(c1ccc(CCCCCC)cc1)(c1ccc(CCCCCC)cc1)O2)-c1sc(-c2sc(/C=C4\C(=O)c5cc(F)c(F)cc5C4=C(C#N)C#N)cc2SCCCCCCCC)cc1OC3(c1ccc(CCCCCC)cc1)c1ccc(CCCCCC)cc1,0.74,20.71,63.7,9.73,9.7622798,0.3317553956834483,,,,,,,,,,,,,,,,,-5.39,-3.12,2.27,-5.55,-3.92,1.63
97309,10.1039/c8ta04935a,10.1039/c8ta04935a,P3TAE,FTTB-PDI4,P3TAE,FTTB-PDI4,CCCCCCCCC(CCCCCC)COC(=O)c1cc(-c2sc(-c3c(F)c(F)c(-c4cc(CC(CCCCCC)CCCCCCCC)c(-c5cc(C(=O)OCC(CCCCCC)CCCCCCCC)c(-c6ccc(-c7c(F)c(F)c(-c8ccc(C)s8)c8nsnc78)s6)s5)s4)c4nsnc34)cc2CC(CCCCCC)CCCCCCCC)sc1C,CCCCCCC(CCCCCC)n1c(=O)c2ccc3c4ccc5c(=O)n(C(CCCCCC)CCCCCC)c(=O)c6cc7c8sc(-c9cc(-c%10cc%11c%12cc%13c(=O)n(C(CCCCCC)CCCCCC)c(=O)c%14ccc%15c%16ccc%17c(=O)n(C(CCCCCC)CCCCCC)c(=O)c%18cc(c%11s%10)c(c%16c%17%18)c%12c%15c%14%13)c(-c%10cc%11c%12cc%13c(=O)n(C(CCCCCC)CCCCCC)c(=O)c%14ccc%15c%16ccc%17c(=O)n(C(CCCCCC)CCCCCC)c(=O)c%18cc(c%11s%10)c(c%16c%17%18)c%12c%15c%14%13)cc9-c9cc%10c%11cc%12c(=O)n(C(CCCCCC)CCCCCC)c(=O)c%13ccc%14c%15ccc%16c(=O)n(C(CCCCCC)CCCCCC)c(=O)c%17cc(c%10s9)c(c%15c%16%17)c%11c%14c%13%12)cc8c8cc(c1=O)c2c3c8c7c4c56,1.2,10.47,65.0,8.1,8.166599999999999,0.822222222222214,,,,,,,inverted,inverted,ZnO,ZnO,V2O5,V2O5,,,,,-5.55,-3.56,1.99,-5.74,-3.58,2.16
97310,10.1039/c8ta04935a,10.1039/c8ta04935a,P3TAE,SF-PDI2,P3TAE,SF-PDI2,CCCCCCCCC(CCCCCC)COC(=O)c1cc(-c2sc(-c3c(F)c(F)c(-c4cc(CC(CCCCCC)CCCCCCCC)c(-c5cc(C(=O)OCC(CCCCCC)CCCCCCCC)c(-c6ccc(-c7c(F)c(F)c(-c8ccc(C)s8)c8nsnc78)s6)s5)s4)c4nsnc34)cc2CC(CCCCCC)CCCCCCCC)sc1C,CCCCCCC(CCCCCC)N1C(=O)c2ccc3c4ccc5c6c(cc(-c7ccc8c(c7)C7(c9ccccc9-c9ccccc97)c7cc(-c9cc%10c%11c(ccc%12c%13ccc%14c%15c(ccc(c9c%11%12)c%15%13)C(=O)N(C(CCCCCC)CCCCCC)C%14=O)C(=O)N(C(CCCCCC)CCCCCC)C%10=O)ccc7-8)c(c7ccc(c2c37)C1=O)c64)C(=O)N(C(CCCCCC)CCCCCC)C5=O,1.19,10.98,55.00000000000001,7.12,7.18641,0.932724719101128,,,,,,,inverted,inverted,ZnO,ZnO,V2O5,V2O5,,,,,-5.55,-3.56,1.99,-5.99,-3.62,2.37
97311,10.1039/c8ta05920a,10.1039/c8ta05920a,PTQ10,TPTIC,PTQ10,,CCCCCCCCC(CCCCCC)COc1cnc2c(C)c(F)c(F)c(-c3ccc(C)s3)c2n1,,0.9,17.17,67.5,10.42,10.430775,0.1034069097888737,,,1:1.5,,,,ITO/PEDOT:PSS/PTQ10:TPTIC/PDINO/Al,conventional,PDINO,,PEDOT:PSS,,,,,120.0,-5.54,-2.98,2.56,,,
97312,10.1039/c8ta05920a,10.1039/c8ta05920a,PTQ10,TPTC,PTQ10,TPTC,CCCCCCCCC(CCCCCC)COc1cnc2c(C)c(F)c(F)c(-c3ccc(C)s3)c2n1,CCCCCCCCC1(CCCCCCCC)Oc2cc3c(cc2-c2sc(/C=C4\C(=O)c5ccccc5C4=C(C#N)C#N)cc21)OC(CCCCCCCC)(CCCCCCCC)c1cc(/C=C2\C(=O)c4ccccc4C2=C(C#N)C#N)sc1-3,0.95,4.87,42.6,1.97,1.970889,0.0451269035532953,,,1:1.5,,,,ITO/PEDOT:PSS/PTQ10:TPTC/PDINO/Al,conventional,PDINO,,PEDOT:PSS,,,,,120.0,-5.54,-2.98,2.56,-5.85,-3.83,2.02
97313,10.1039/c8ta08406h,10.1039/c8ta08406h,J61,IDIC,J61,IDIC,CCCCCCCCCCCCSc1ccc(-c2c3cc(-c4ccc(-c5c(F)c(F)c(-c6cccs6)c6nn(CC(CCCCCC)CCCCCCCC)nc56)s4)sc3c(-c3ccc(SCCCCCCCCCCCC)s3)c3ccsc23)s1,CCCCCCC1(CCCCCC)c2cc3c(cc2-c2sc(/C=C4\C(=O)c5ccccc5C4=C(C#N)C#N)cc21)C(CCCCCC)(CCCCCC)c1cc(/C=C2\C(=O)c4ccccc4C2=C(C#N)C#N)sc1-3,0.82,15.38,68.7,8.69,8.6641692,0.2972474108170264,,,0.9:1,,,,ITO/PEDOT:PSS/active layer/PDINO/Al,conventional,PDINO,PDINO,PEDOT:PSS,PEDOT:PSS,100.0,,,140.0,-5.32,-3.08,2.24,-5.72,-3.91,1.81
97314,10.1039/c8ta08406h,10.1039/c8ta08406h,J61,BT-IC,J61,BT-IC,CCCCCCCCCCCCSc1ccc(-c2c3cc(-c4ccc(-c5c(F)c(F)c(-c6cccs6)c6nn(CC(CCCCCC)CCCCCCCC)nc56)s4)sc3c(-c3ccc(SCCCCCCCCCCCC)s3)c3ccsc23)s1,CCCCCCc1ccc(C2(c3ccc(CCCCCC)cc3)c3cc(/C=C4\C(=O)c5ccccc5C4=C(C#N)C#N)sc3-c3sc4c(OCC(CC)CCCCC)c5c6c(sc5c(OCC(CC)CCCC)c4c32)-c2sc(/C=C3\C(=O)c4ccccc4C3=C(C#N)C#N)cc2C6(c2ccc(CCCCCC)cc2)c2ccc(CCCCCC)cc2)cc1,0.87,17.4,64.5,9.82,9.76401,0.5701629327902374,,,0.9:1,,,,ITO/PEDOT:PSS/active layer/PDINO/Al,conventional,PDINO,PDINO,PEDOT:PSS,PEDOT:PSS,100.0,,,140.0,-5.32,-3.08,2.24,-5.41,-3.86,1.55
97315,10.1039/c8ta08891h,10.1039/c8ta08891h,PTB7-Th,IEICO-4F,PTB7-Th,IEICO-4F,CCCCC(CC)COC(=O)c1sc2c(-c3cc4c(-c5ccc(CC(CC)CCCC)s5)c5sc(C)cc5c(-c5ccc(CC(CC)CCCC)s5)c4s3)sc(C)c2c1F,CCCCCCc1ccc(C2(c3ccc(CCCCCC)cc3)c3cc4c(cc3-c3sc(-c5sc(/C=C6\C(=O)c7cc(F)c(F)cc7C6=C(C#N)C#N)cc5OCC(CC)CCCC)cc32)C(c2ccc(CCCCCC)cc2)(c2ccc(CCCCCC)cc2)c2cc(-c3sc(/C=C5\C(=O)c6cc(F)c(F)cc6C5=C(C#N)C#N)cc3OCC(CC)CCCC)sc2-4)cc1,0.736,22.12,64.3,10.46,10.46824576,0.0788313575525758,,,,,,,ITO/ZnO/active layer/MoO3/Ag,inverted,ZnO,ZnO,MoO3,MoO3,,,,,-5.22,-3.4,1.82,-5.44,-4.19,1.25
97316,10.1039/c8ta08891h,10.1039/c8ta08891h,PTB7-Th,COi8DFIC,PTB7-Th,COi8DFIC,CCCCC(CC)COC(=O)c1sc2c(-c3cc4c(-c5ccc(CC(CC)CCCC)s5)c5sc(C)cc5c(-c5ccc(CC(CC)CCCC)s5)c4s3)sc(C)c2c1F,CCCCCCc1ccc(C2(c3ccc(CCCCCC)cc3)Oc3c(sc4c5c(sc34)-c3sc4cc(/C=C6\C(=O)c7cc(F)c(F)cc7C6=C(C#N)C#N)sc4c3C(c3ccc(CCCCCC)cc3)(c3ccc(CCCCCC)cc3)O5)-c3sc4cc(/C=C5\C(=O)c6cc(F)c(F)cc6C5=C(C#N)C#N)sc4c32)cc1,0.71,22.3,67.7,10.72,10.718941,0.0098787313432973,,,,,,,ITO/ZnO/active layer/MoO3/Ag,inverted,ZnO,ZnO,MoO3,MoO3,,,,,-5.22,-3.4,1.82,-5.46,-3.9,1.56
97317,10.1039/c8ta09042d,10.1039/c8ta09042d,PTB7-Th,F8IC,PTB7-Th,F8IC,CCCCC(CC)COC(=O)c1sc2c(-c3cc4c(-c5ccc(CC(CC)CCCC)s5)c5sc(C)cc5c(-c5ccc(CC(CC)CCCC)s5)c4s3)sc(C)c2c1F,CCCCCCc1ccc(C2(c3ccc(CCCCCC)cc3)c3c(sc4cc(/C=C5\C(=O)c6cc(F)c(F)cc6C5=C(C#N)C#N)sc34)-c3sc4c5c(sc4c32)-c2sc3cc(/C=C4\C(=O)c6cc(F)c(F)cc6C4=C(C#N)C#N)sc3c2C5(c2ccc(CCCCCC)cc2)c2ccc(CCCCCC)cc2)cc1,0.646,24.6,64.9,10.3,10.313648400000002,0.1325087378640874,,,,,,,conventional,conventional,,,,,100.0,,,,-5.2,-3.59,1.61,-5.43,-4.0,1.43
97318,10.1039/c8ta09042d,10.1039/c8ta09042d,PTB7-Th,,PTB7-Th,,CCCCC(CC)COC(=O)c1sc2c(-c3cc4c(-c5ccc(CC(CC)CCCC)s5)c5sc(C)cc5c(-c5ccc(CC(CC)CCCC)s5)c4s3)sc(C)c2c1F,CCCCCCc1ccc(C2(c3ccc(CCCCCC)cc3)c3cc4c(cc3-c3sc(-c5ccc(/C=C6\SC(=S)N(CC)C6=O)c6nsnc56)cc32)C(c2ccc(CCCCCC)cc2)(c2ccc(CCCCCC)cc2)c2cc(-c3ccc(/C=C5/SC(=S)N(CC)C5=O)c5nsnc35)sc2-4)cc1,1.05,12.9,54.3,7.31,7.354935,0.6147058823529495,,,,,,,conventional,conventional,,,,,100.0,,,,-5.2,-3.59,1.61,-5.52,-3.69,1.83
97319,10.1039/c8ta11197a,10.1039/c8ta11197a,PBT1-C,SePTTT-2F,PBT1-C,SePTTT-2F,CCCCCCC(CCCC)Cc1ccc(-c2c3cc(-c4ccc(-c5sc(-c6cccs6)c6c5C(=O)c5c(CC(CC)CCCC)sc(CC(CC)CCCC)c5C6=O)s4)sc3c(-c3ccc(CC(CCCC)CCCCCC)cc3)c3ccsc23)cc1,CCCCCCc1ccc(C2(c3ccc(CCCCCC)cc3)c3cc4c(cc3-c3[se]c(/C=C5\C(=O)c6ccc(F)cc6C5=C(C#N)C#N)cc32)C(c2ccc(CCCCCC)cc2)(c2ccc(CCCCCC)cc2)c2c-4sc3c2sc2cc(/C=C4\C(=O)c5ccc(F)cc5C4=C(C#N)C#N)sc23)cc1,0.895,18.02,75.9,12.24,12.2410761,0.0087916666666714,,,1:1.1,DIO,DIO,0.3 vol%,inverted,,ZnO,,MoO3,,,chlorobenzene,chlorobenzene,,-5.43,-3.36,2.07,-5.66,-3.97,1.69
97320,10.1039/c8ta11197a,10.1039/c8ta11197a,PBT1-C,SePTT-2F,PBT1-C,SePTT-2F,CCCCCCC(CCCC)Cc1ccc(-c2c3cc(-c4ccc(-c5sc(-c6cccs6)c6c5C(=O)c5c(CC(CC)CCCC)sc(CC(CC)CCCC)c5C6=O)s4)sc3c(-c3ccc(CC(CCCC)CCCCCC)cc3)c3ccsc23)cc1,CCCCCCc1ccc(C2(c3ccc(CCCCCC)cc3)c3cc4c(cc3-c3[se]c(/C=C5\C(=O)c6ccc(F)cc6C5=C(C#N)C#N)cc32)C(c2ccc(CCCCCC)cc2)(c2ccc(CCCCCC)cc2)c2c-4sc3cc(/C=C4\C(=O)c5ccc(F)cc5C4=C(C#N)C#N)sc23)cc1,0.83,17.51,75.0,10.9,10.899975,0.0002293577981727,,,1:0.9,DIO,DIO,,,,,,,,,chlorobenzene,chlorobenzene,,-5.43,-3.36,2.07,-5.71,-4.0,1.71
97321,10.1039/c8ta11637g,10.1039/c8ta11637g,PTB7-Th,,PTB7-Th,,CCCCC(CC)COC(=O)c1sc2c(-c3cc4c(-c5ccc(CC(CC)CCCC)s5)c5sc(C)cc5c(-c5ccc(CC(CC)CCCC)s5)c4s3)sc(C)c2c1F,CCCCCCc1ccc(C2(c3ccc(CCCCCC)cc3)c3c(sc4cc(/C=C5\C(=O)c6ccc(F)cc6C5=C(C#N)C#N)sc34)-c3sc4c5c(sc4c32)-c2sc3cc(/C=C4\C(=O)c6ccc(F)cc6C4=C(C#N)C#N)sc3c2C5(c2ccc(CCCCCC)cc2)c2ccc(CCCCCC)cc2)cc1,0.722,24.73,67.80000000000001,12.1,12.10573068,0.0473609917355453,,,,,,,,,,,,,,,,,-5.2,-3.69,1.51,-5.36,-3.92,1.44
97322,10.1039/c8tc01988f,10.1039/c8tc01988f,PBDB-T,S-SubPc-PDI,PBDB-T,S-SubPc-PDI,CCCCC(CC)Cc1ccc(-c2c3cc(-c4ccc(-c5sc(-c6ccc(C)s6)c6c5C(=O)c5c(CC(CC)CCCC)sc(CC(CC)CCCC)c5C6=O)s4)sc3c(-c3ccc(CC(CC)CCCC)s3)c3cc(C)sc23)s1,Cl[B-]1(n23)[n+]4c5nc2c6ccc(C#Cc7c8c9c(C%10=CC=C(C%11C%10=C8C=CC%11C(N%12C(CCCCCC)CCCCCC)=O)C%12=O)ccc%13c9c(C(N(C%13=O)C(CCCCCC)CCCCCC)=O)c7)cc6c3nc(c%14ccc(C#Cc%15c%16c%17c(C%18=CC=C(C%19C%18=C%16C=CC%19C(N%20C(CCCCCC)CCCCCC)=O)C%20=O)ccc%21c%17c(C(N(C%21=O)C(CCCCCC)CCCCCC)=O)c%15)cc%14%22)n1c%22nc4c%23ccc(C#Cc%24c%25c%26c(C%27=CC=C(C%28C%27=C%25C=CC%28C(N%29C(CCCCCC)CCCCCC)=O)C%29=O)ccc%30c%26c(C(N(C%30=O)C(CCCCCC)CCCCCC)=O)c%24)cc5%23,0.89,9.18,55.400000000000006,4.53,4.526290800000001,0.0818807947019737,,,,,,,ITO/ZnO/active layer/MoO3/Al,inverted,ZnO,ZnO,MoO3,MoO3,100.0,o-dichlorobenzene,o-DCB,160.0,-5.37,-3.02,2.35,-5.71,-3.83,1.88
97323,10.1039/c8tc02823k,10.1039/c8tc02823k,PBDB-T,TPA-PDI3,PBDB-T,TPA-PDI3,CCCCC(CC)Cc1ccc(-c2c3cc(-c4ccc(-c5sc(-c6ccc(C)s6)c6c5C(=O)c5c(CC(CC)CCCC)sc(CC(CC)CCCC)c5C6=O)s4)sc3c(-c3ccc(CC(CC)CCCC)s3)c3cc(C)sc23)s1,CCCCCCCCCCC(CCCCCCCC)N1C(=O)c2ccc3c4c(C#Cc5ccc(N(c6ccc(C#Cc7cc8c9c(cc%10c%11c%12c(cc%13c%14c(ccc(c7c9%11)c%14%12)C(=O)N(C(CCCCCCCC)CCCCCCCCCC)C%13=O)OC%10(C)C)C(=O)N(C(CCCCCCCC)CCCCCCCCCC)C8=O)cc6)c6ccc(C#Cc7cc8c9c(cc%10c%11c%12c(cc%13c%14c(ccc(c7c9%11)c%14%12)C(=O)N(C(CCCCCCCC)CCCCCCCCCC)C%13=O)OC%10(C)C)C(=O)N(C(CCCCCCCC)CCCCCCCCCC)C8=O)cc6)cc5)cc5c6c(cc7c(c8c(cc(c2c38)C1=O)C(C)(C)O7)c64)C(=O)N(C(CCCCCCCC)CCCCCCCCCC)C5=O,0.91,10.28,62.4,5.84,5.8373952,0.0446027397260324,,,1:1,,,,ITO/PEDOT:PSS/active layer/ZrAcAc/Al,conventional,ZrAcAc,ZrAcac,PEDOT:PSS,PEDOT:PSS,95.0,o-dichlorobenzene,o-DCB,,-5.28,-3.48,1.8,-5.55,-3.78,1.77
97324,10.1039/c8tc02823k,10.1039/c8tc02823k,PBDB-T,TPA-PDI2,PBDB-T,TPA-PDI2,CCCCC(CC)Cc1ccc(-c2c3cc(-c4ccc(-c5sc(-c6ccc(C)s6)c6c5C(=O)c5c(CC(CC)CCCC)sc(CC(CC)CCCC)c5C6=O)s4)sc3c(-c3ccc(CC(CC)CCCC)s3)c3cc(C)sc23)s1,CCCCCCCCCCC(CCCCCCCC)N1C(=O)c2ccc3c4c(C#Cc5ccc(N(c6ccccc6)c6ccc(C#Cc7cc8c9c(cc%10c%11c%12c(cc%13c%14c(ccc(c7c9%11)c%14%12)C(=O)N(C(CCCCCCCC)CCCCCCCCCC)C%13=O)OC%10(C)C)C(=O)N(C(CCCCCCCC)CCCCCCCCCC)C8=O)cc6)cc5)cc5c6c(cc7c(c8c(cc(c2c38)C1=O)OC7(C)C)c64)C(=O)N(C(CCCCCCCC)CCCCCCCCCC)C5=O,0.865,3.84,36.8,1.31,1.2223487999999998,6.690931297709943,,,1:1,,,,ITO/PEDOT:PSS/active layer/ZrAcAc/Al,conventional,ZrAcAc,ZrAcac,PEDOT:PSS,PEDOT:PSS,95.0,o-dichlorobenzene,o-DCB,,-5.28,-3.48,1.8,-5.52,-3.83,1.69
97325,10.1039/c8tc03081b,10.1039/c8tc03081b,PTB7-Th,,PTB7-Th,,CCCCC(CC)COC(=O)c1sc2c(-c3cc4c(-c5ccc(CC(CC)CCCC)s5)c5sc(C)cc5c(-c5ccc(CC(CC)CCCC)s5)c4s3)sc(C)c2c1F,CCC(CC)N1C(=O)c2ccc3c4c5c(c6ccc(c2c36)C1=O)=C(c1ccc(-c2c(-c3ccc(C6=c7c8c(c9ccc%10c%11c(ccc7c9%11)C(=O)N(C(CC)CC)C%10=O)C=CC7C(=O)N(C(CC)CC)C(=O)C(=C6)C87)cc3)c(-c3ccc(-c6cc7c8c(ccc9c%10c%11c(c6c98)=CC=C6C(=O)N(C(CC)CC)C(=O)C(C=C%10)C6%11)C(=O)N(C(CC)CC)C7=O)cc3)c(-c3ccc(-c6cc7c8c(ccc9c%10c%11c(c6c98)=CC=C6C(=O)N(C(CC)CC)C(=O)C(C=C%10)C6%11)C(=O)N(C(CC)CC)C7=O)cc3)c(-c3ccc(C6=c7c8c(c9ccc%10c%11c(ccc7c9%11)C(=O)N(C(CC)CC)C%10=O)C=CC7C(=O)N(C(CC)CC)C(=O)C(=C6)C87)cc3)c2-c2ccc(-c3cc6c7c(ccc8c9c%10c(c3c87)=CC=C3C(=O)N(C(CC)CC)C(=O)C(C=C9)C3%10)C(=O)N(C(CC)CC)C6=O)cc2)cc1)C=C1C(=O)N(C(CC)CC)C(=O)C(C=C4)C15,0.92,15.11,48.0,6.63,6.672575999999999,0.64217194570135,,,1:1,DIO,DIO,,ITO/ZnO (30 nm)/active layer/MoO3 (8.5 nm)/Ag (100 nm),inverted,ZnO,ZnO,MoO3,MoO3,100.0,DCB,o-DCB,140.0,-5.22,-3.64,1.58,-5.69,-3.93,1.76
97327,10.1039/c8tc06206d,10.1039/c8tc06206d,PDFQx,ITIC,PDFQx,ITIC,CCCCCCCCOc1ccc(-c2nc3c(C)c(F)c(F)c(-c4cc(F)c(-c5sc(C)cc5F)s4)c3nc2-c2ccc(OCCCCCCCC)c(OCCCCCCCC)c2)cc1OCCCCCCCC,CCCCCCc1ccc(C2(c3ccc(CCCCCC)cc3)c3cc4c(cc3-c3sc5cc(/C=C6\C(=O)c7ccccc7C6=C(C#N)C#N)sc5c32)C(c2ccc(CCCCCC)cc2)(c2ccc(CCCCCC)cc2)c2c-4sc3cc(/C=C4\C(=O)c5ccccc5C4=C(C#N)C#N)sc23)cc1,0.97,10.34,47.0,4.93,4.714006,4.381217038539541,,,1 : 1.5,DIO,,0.5 vol%,ITO/PEDOT:PSS/PDFQx:ITIC/LiF/Al,conventional,LiF,LiF,PEDOT:PSS,PEDOT:PSS,,chlorobenzene,chlorobenzene,,-5.58,-3.88,1.7,-5.61,-3.94,1.67
97328,10.1039/c8tc06206d,10.1039/c8tc06206d,PDFQx,ITIC,PDFQx,ITIC,CCCCCCCCOc1ccc(-c2nc3c(C)c(F)c(F)c(-c4ccc(-c5ccc(C)s5)s4)c3nc2-c2ccc(OCCCCCCCC)c(OCCCCCCCC)c2)cc1OCCCCCCCC,CCCCCCc1ccc(C2(c3ccc(CCCCCC)cc3)c3cc4c(cc3-c3sc5cc(/C=C6\C(=O)c7ccccc7C6=C(C#N)C#N)sc5c32)C(c2ccc(CCCCCC)cc2)(c2ccc(CCCCCC)cc2)c2c-4sc3cc(/C=C4\C(=O)c5ccccc5C4=C(C#N)C#N)sc23)cc1,0.86,12.23,42.0,4.82,4.417476,8.351120331950218,,,1.3 : 1,DIO,,0.5 vol%,ITO/PEDOT:PSS/PDFQx:ITIC/LiF/Al,conventional,LiF,LiF,PEDOT:PSS,PEDOT:PSS,,chlorobenzene,chlorobenzene,,-5.42,-3.73,1.69,-5.61,-3.94,1.67
97329,10.1039/c8tc06206d,10.1039/c8tc06206d,PDFQx-3T,ITIC,,ITIC,,CCCCCCc1ccc(C2(c3ccc(CCCCCC)cc3)c3cc4c(cc3-c3sc5cc(/C=C6\C(=O)c7ccccc7C6=C(C#N)C#N)sc5c32)C(c2ccc(CCCCCC)cc2)(c2ccc(CCCCCC)cc2)c2c-4sc3cc(/C=C4\C(=O)c5ccccc5C4=C(C#N)C#N)sc23)cc1,0.82,16.6,57.99999999999999,8.13,7.894959999999998,2.891020910209131,,,1 : 1,DIO,,0.5 vol%,ITO/PEDOT:PSS/PDFQx:ITIC/LiF/Al,conventional,LiF,LiF,PEDOT:PSS,PEDOT:PSS,,chlorobenzene,chlorobenzene,90.0,,,,-5.61,-3.94,1.67
97330,10.1039/c8tc06206d,10.1039/c8tc06206d,PDFQx,ITIC,PDFQx,ITIC,CCCCCCCCOc1ccc(-c2nc3c(C)c(F)c(F)c(-c4ccc(-c5ccc(-c6ccc(C)s6)s5)s4)c3nc2-c2ccc(OCCCCCCCC)c(OCCCCCCCC)c2)cc1OCCCCCCCC,CCCCCCc1ccc(C2(c3ccc(CCCCCC)cc3)c3cc4c(cc3-c3sc5cc(/C=C6\C(=O)c7ccccc7C6=C(C#N)C#N)sc5c32)C(c2ccc(CCCCCC)cc2)(c2ccc(CCCCCC)cc2)c2c-4sc3cc(/C=C4\C(=O)c5ccccc5C4=C(C#N)C#N)sc23)cc1,0.93,9.03,45.0,3.95,3.779055,4.327721518987344,,,1.3 : 1,DIO,,0.5 vol%,ITO/PEDOT:PSS/PDFQx:ITIC/LiF/Al,conventional,LiF,LiF,PEDOT:PSS,PEDOT:PSS,,chlorobenzene,chlorobenzene,,-5.56,-3.65,1.91,-5.61,-3.94,1.67
97331,10.1039/c9cp05015a,10.1039/c9cp05015a,J11,Y6-T,J11,Y6-T,CCCCCCCCc1sc(-c2c3cc(-c4ccc(-c5c(F)c(F)c(-c6ccc(C)s6)c6nn(CC(CCCCCCCC)CCCCCCCC)nc56)s4)sc3c(-c3cc(Cl)c(CCCCCCCC)s3)c3cc(C)sc23)cc1Cl,CCCCCCCCCCCc1c(/C=C2\C(=O)c3cscc3C2=C(C#N)C#N)sc2c1sc1c3c4nsnc4c4c5sc6c(CCCCCCCCCCC)c(/C=C7\C(=O)c8cscc8C7=C(C#N)C#N)sc6c5n(CC(CC)CCCC)c4c3n(CC(CC)CCCC)c21,0.89,21.21,71.6,13.46,13.5158604,0.4150104011887091,,,1:1.2,1-chloronaphthalene,CN,,ITO/PEDOT:PSS/J11:Y10/PDINO/Al,conventional,PDINO,PDINO,PEDOT:PSS,PEDOT:PSS,,chloroform,chloroform,100.0,-5.48,-3.76,1.72,-5.56,-3.76,1.8
97332,10.1039/c9ee01030k,10.1039/c9ee01030k,PBDB-T2Cl,IXIC-4Cl,PBDB-T2Cl,IXIC-4Cl,CCCCC(CC)Cc1sc(-c2c3cc(-c4ccc(-c5sc(-c6cccs6)c6c5C(=O)c5c(CC(CC)CCCC)sc(CC(CC)CCCC)c5C6=O)s4)sc3c(-c3cc(Cl)c(CC(CC)CCCC)s3)c3ccsc23)cc1Cl,CCCCCCc1ccc(C2(c3ccc(CCCCCC)cc3)c3c(sc4cc(/C=C5\C(=O)c6cc(Cl)c(Cl)cc6C5=C(C#N)C#N)sc34)-c3sc4c5c(sc4c32)-c2sc3cc(/C=C4\C(=O)c6cc(Cl)c(Cl)cc6C4=C(C#N)C#N)sc3c2C5(c2ccc(CCCCCC)cc2)c2ccc(CCCCCC)cc2)cc1,0.795,21.19,69.89999999999999,12.01,11.77538895,1.9534641965029127,,,1:1,,,,ITO/PEDOT:PSS/active layer/ZrAcac/Al,conventional,ZrAcac,ZrAcac,PEDOT:PSS,PEDOT:PSS,,,,,-5.51,-3.57,1.94,-5.52,-4.13,1.39
97333,10.1039/c9ee01030k,10.1039/c9ee01030k,PBDB-T2Cl,ITC-2Cl,PBDB-T2Cl,ITC-2Cl,CCCCC(CC)Cc1sc(-c2c3cc(-c4ccc(-c5sc(-c6cccs6)c6c5C(=O)c5c(CC(CC)CCCC)sc(CC(CC)CCCC)c5C6=O)s4)sc3c(-c3cc(Cl)c(CC(CC)CCCC)s3)c3ccsc23)cc1Cl,CCCCCCc1ccc(C2(c3ccc(CCCCCC)cc3)c3cc4c(cc3-c3sc5cc(/C=C6\C(=O)c7c(csc7Cl)C6=C(C#N)C#N)sc5c32)C(c2ccc(CCCCCC)cc2)(c2ccc(CCCCCC)cc2)c2c-4sc3cc(/C=C4\C(=O)c5c(csc5Cl)C4=C(C#N)C#N)sc23)cc1,0.915,19.64,73.9,13.72,13.2802734,3.2050043731778435,,,1:1,,,,ITO/PEDOT:PSS/active layer/ZrAcac/Al,conventional,ZrAcac,ZrAcac,PEDOT:PSS,PEDOT:PSS,,,,,-5.51,-3.57,1.94,-5.58,-4.01,1.57
97334,10.1039/c9ee02433f,10.1039/c9ee02433f,PBDB-TF,Y6,PBDB-TF,Y6,CCCCC(CC)Cc1sc(-c2c3cc(-c4ccc(-c5sc(-c6ccc(C)s6)c6c5C(=O)c5c(CC(CC)CCCC)sc(CC(CC)CCCC)c5C6=O)s4)sc3c(-c3cc(F)c(CC(CC)CCCC)s3)c3cc(C)sc23)cc1F,CCCCCCCCCCCc1c(/C=C2\C(=O)c3cc(F)c(F)cc3C2=C(C#N)C#N)sc2c1sc1c3c4nsnc4c4c5sc6c(CCCCCCCCCCC)c(/C=C7\C(=O)c8cc(F)c(F)cc8C7=C(C#N)C#N)sc6c5n(CC(CC)CCCC)c4c3n(CC(CC)CCCC)c21,0.82,25.65,76.2,16.52,16.027146,2.983377723970952,,,,,,,ITO/PEDOT:PSS/active layer/PDINO-G/Al,conventional,PDINO-G,PDINO,PEDOT:PSS,PEDOT:PSS,,,,,-5.5,-3.61,1.89,-5.65,-4.1,1.55
97335,10.1039/c9ee02433f,10.1039/c9ee02433f,PTQ10,,PTQ10,,CCCCCCCCC(CCCCCC)COc1cnc2c(C)c(F)c(F)c(-c3ccc(C)s3)c2n1,CCCCCCC1(CCCCCC)c2cc3c(cc2-c2sc(/C=C4\C(=O)c5cc(F)ccc5C4=C(C#N)C#N)cc21)C(CCCCCC)(CCCCCC)c1cc(/C=C2\C(=O)c4ccc(F)cc4C2=C(C#N)C#N)sc1-3,0.91,19.09,74.9,13.01,13.0115531,0.0119377401998511,,,1:1,,,,ITO/PEDOT:PSS-GO/active layer/PDINO-G/Al,conventional,PDINO-G,PDINO,PEDOT:PSS-GO,PEDOT:PSS,100.0,chloroform,,,-5.54,-2.98,2.56,-5.78,-4.0,1.78
97336,10.1039/c9ee02433f,10.1039/c9ee02433f,PTQ10,IDIC,PTQ10,IDIC,CCCCCCCCC(CCCCCC)COc1cnc2c(C)c(F)c(F)c(-c3ccc(C)s3)c2n1,CCCCCCC1(CCCCCC)c2cc3c(cc2-c2sc(/C=C4\C(=O)c5ccccc5C4=C(C#N)C#N)cc21)C(CCCCCC)(CCCCCC)c1cc(/C=C2\C(=O)c4ccccc4C2=C(C#N)C#N)sc1-3,0.96,17.43,74.3,12.44,12.432470399999998,0.0605273311897233,,,1:1,,,,ITO/PEDOT:PSS-GO/active layer/PDINO-G/Al,conventional,PDINO-G,PDINO,PEDOT:PSS-GO,PEDOT:PSS,100.0,chloroform,,,-5.54,-2.98,2.56,-5.69,-3.98,1.71
97337,10.1039/c9mh00844f,10.1039/c9mh00844f,PBDB-T-SF,IT-4F,PBDB-T-SF,IT-4F,CCCCC(CC)CSc1sc(-c2c3cc(-c4ccc(-c5sc(-c6ccc(C)s6)c6c5C(=O)c5c(CC(CC)CCCC)sc(CC(CC)CCCC)c5C6=O)s4)sc3c(-c3cc(F)c(SCC(CC)CCCC)s3)c3cc(C)sc23)cc1F,CCCCCCc1ccc(C2(c3ccc(CCCCCC)cc3)c3cc4c(cc3-c3sc5cc(/C=C6\C(=O)c7cc(F)c(F)cc7C6=C(C#N)C#N)sc5c32)C(c2ccc(CCCCCC)cc2)(c2ccc(CCCCCC)cc2)c2c-4sc3cc(/C=C4\C(=O)c5cc(F)c(F)cc5C4=C(C#N)C#N)sc23)cc1,0.864,20.1,73.5,12.77,12.764304000000005,0.0446045418950416,,,1:1:0,,,,ITO/PEDOT:PSS/active layer/PDINO/Al,conventional,PDINO,PDINO,PEDOT:PSS,PEDOT:PSS,,,,80.0,-5.57,-3.67,1.9,-5.71,-4.15,1.56
97338,10.1039/c9mh00844f,10.1039/c9mh00844f,PBDB-T-SF,ITCT,PBDB-T-SF,ITCT,CCCCC(CC)CSc1sc(-c2c3cc(-c4ccc(-c5sc(-c6ccc(C)s6)c6c5C(=O)c5c(CC(CC)CCCC)sc(CC(CC)CCCC)c5C6=O)s4)sc3c(-c3cc(F)c(SCC(CC)CCCC)s3)c3cc(C)sc23)cc1F,CCCCCCc1ccc(C2(c3ccc(CCCCCC)cc3)c3cc4c(cc3-c3sc5cc(/C=C6\C(=O)c7cscc7C6=C(C#N)C#N)sc5c32)C(c2ccc(CCCCCC)cc2)(c2ccc(CCCCCC)cc2)c2c-4sc3cc(/C=C4\C(=O)c5cscc5C4=C(C#N)C#N)sc23)cc1,0.981,18.11,61.5,10.92,10.926034649999998,0.0552623626373476,,,1:1,,,,ITO/PEDOT:PSS/active layer/PDINO/Al,conventional,PDINO,PDINO,PEDOT:PSS,PEDOT:PSS,,,,80.0,-5.57,-3.67,1.9,-5.585,-3.826,
97339,10.1039/c9mh00844f,10.1039/c9mh00844f,PBDB-T-SF,Y6,PBDB-T-SF,Y6,CCCCC(CC)CSc1sc(-c2c3cc(-c4ccc(-c5sc(-c6ccc(C)s6)c6c5C(=O)c5c(CC(CC)CCCC)sc(CC(CC)CCCC)c5C6=O)s4)sc3c(-c3cc(F)c(SCC(CC)CCCC)s3)c3cc(C)sc23)cc1F,CCCCCCCCCCCc1c(/C=C2\C(=O)c3cc(F)c(F)cc3C2=C(C#N)C#N)sc2c1sc1c3c4nsnc4c4c5sc6c(CCCCCCCCCCC)c(/C=C7\C(=O)c8cc(F)c(F)cc8C7=C(C#N)C#N)sc6c5n(CC(CC)CCCC)c4c3n(CC(CC)CCCC)c21,0.864,24.68,71.2,15.18,15.18234624,0.0154561264822108,,,1:1.2,,,,ITO/PEDOT:PSS/active layer/PDINO/Al,conventional,PDINO,PDINO,PEDOT:PSS,PEDOT:PSS,,,,80.0,-5.57,-3.67,1.9,-5.62,-4.11,1.51
97340,10.1039/c9nh00209j,10.1039/c9nh00209j,PBDB-T,IT-M,PBDB-T,IT-M,CCCCC(CC)Cc1ccc(-c2c3cc(-c4ccc(-c5sc(-c6ccc(C)s6)c6c5C(=O)c5c(CC(CC)CCCC)sc(CC(CC)CCCC)c5C6=O)s4)sc3c(-c3ccc(CC(CC)CCCC)s3)c3cc(C)sc23)s1,CCCCCCc1ccc(C2(c3ccc(CCCCCC)cc3)c3cc4c(cc3-c3sc5cc(/C=C6\C(=O)c7ccc(C)cc7C6=C(C#N)C#N)sc5c32)C(c2ccc(CCCCCC)cc2)(c2ccc(CCCCCC)cc2)c2c-4sc3cc(/C=C4\C(=O)c5ccc(C)cc5C4=C(C#N)C#N)sc23)cc1,0.93,17.29,73.2,11.83,11.7703404,0.5043076923076907,,,,,,,ITO/ZnO/active layer/MoO3/Ag,inverted,ZnO,ZnO,MoO3,MoO3,,,,,-5.33,-3.53,1.8,-5.58,-3.98,1.6
97341,10.1039/c9nj02419k,10.1039/c9nj02419k,POEGT,TQT2,POEGT,TQT2,CCOCCOCCOc1cc(-c2ccc(-c3cc(OCCOCCOCC)c(-c4ccc(C)s4)s3)s2)sc1C,CCOCCOCCOc1ccc(-c2nc3c(-c4ccc(-c5cccs5)s4)c4nsnc4c(-c4ccc(-c5cccs5)s4)c3nc2-c2ccc(OCCOCCOCC)cc2)cc1,0.72,0.21,28.000000000000004,0.04,0.042336,5.840000000000029,,,1:1,,,,glass/ITO/PEDOT:PSS/active layer/Ca/Al,BHJ-OSC,Ca,,PEDOT:PSS,,,,,,-4.74,-2.98,1.76,-4.91,-3.91,1.0
97342,10.1039/c9nj02419k,10.1039/c9nj02419k,POEGT,TQBT,POEGT,TQBT,CCOCCOCCOc1cc(-c2ccc(-c3cc(OCCOCCOCC)c(-c4ccc(C)s4)s3)s2)sc1C,CCOCCOCCOc1ccc(-c2nc3c(-c4ccc5nsnc5c4)c4nsnc4c(-c4ccc5nsnc5c4)c3nc2-c2ccc(OCCOCCOCC)cc2)cc1,0.92,0.56,34.0,0.18,0.175168,2.6844444444444155,,,1:1,,,,glass/ITO/PEDOT:PSS/active layer/Ca/Al,BHJ-OSC,Ca,,PEDOT:PSS,,60.0,,,,-4.74,-2.98,1.76,-5.68,-3.77,1.91
97343,10.1039/c9nj02419k,10.1039/c9nj02419k,POEGT,TQT1,POEGT,TQT1,CCOCCOCCOc1cc(-c2ccc(-c3cc(OCCOCCOCC)c(-c4ccc(C)s4)s3)s2)sc1C,CCOCCOCCOc1ccc(-c2nc3c(-c4cccs4)c4nsnc4c(-c4cccs4)c3nc2-c2ccc(OCCOCCOCC)cc2)cc1,0.78,0.92,30.0,0.22,0.21528,2.1454545454545464,,,1:1,,,,glass/ITO/PEDOT:PSS/active layer/Ca/Al,BHJ-OSC,Ca,,PEDOT:PSS,,,,,,-4.74,-2.98,1.76,-5.18,-3.95,1.23
97344,10.1039/c9nj02419k,10.1039/c9nj02419k,POEGT,TQFP,POEGT,TQFP,CCOCCOCCOc1cc(-c2ccc(-c3cc(OCCOCCOCC)c(-c4ccc(C)s4)s3)s2)sc1C,CCOCCOCCOc1ccc(-c2nc3c(-c4ccnc(F)c4F)c4nsnc4c(-c4ccnc(F)c4F)c3nc2-c2ccc(OCCOCCOCC)cc2)cc1,0.66,0.65,26.0,0.11,0.11154,1.4000000000000123,,,1:1,,,,glass/ITO/PEDOT:PSS/active layer/Ca/Al,BHJ-OSC,Ca,,PEDOT:PSS,,,,,,-4.74,-2.98,1.76,-5.85,-3.89,1.96
97345,10.1039/c9qm00327d,10.1039/c9qm00327d,PTB7-Th,COi6-2Cl-γ,PTB7-Th,,CCCCC(CC)COC(=O)c1sc2c(-c3cc4c(-c5ccc(CC(CC)CCCC)s5)c5sc(C)cc5c(-c5ccc(CC(CC)CCCC)s5)c4s3)sc(C)c2c1F,CCCCCCc1ccc(C2(c3ccc(CCCCCC)cc3)Oc3c(sc4c5c(sc34)-c3sc(/C=C4\C(=O)c6cc(Cl)ccc6C4=C(C#N)C#N)cc3C(c3ccc(CCCCCC)cc3)(c3ccc(CCCCCC)cc3)O5)-c3sc(/C=C4\C(=O)c5cc(Cl)ccc5C4=C(C#N)C#N)cc32)cc1,0.69,20.03,61.3,8.82,8.4720891,3.9445680272108894,,,,,,,inverted,inverted,ZnO,ZnO,MoO3,MoO3,,chlorobenzene,chlorobenzene,,-5.27,-3.48,1.79,-5.46,-4.05,1.41
97346,10.1039/c9qm00327d,10.1039/c9qm00327d,PTB7-Th,COi6-2Cl-m,PTB7-Th,,CCCCC(CC)COC(=O)c1sc2c(-c3cc4c(-c5ccc(CC(CC)CCCC)s5)c5sc(C)cc5c(-c5ccc(CC(CC)CCCC)s5)c4s3)sc(C)c2c1F,CCCCCCc1ccc(C2(c3ccc(CCCCCC)cc3)Oc3c(sc4c5c(sc34)-c3sc(/C=C4\C(=O)c6ccc(Cl)cc6C4=C(C#N)C#N)cc3C(c3ccc(CCCCCC)cc3)(c3ccc(CCCCCC)cc3)O5)-c3sc(/C=C4\C(=O)c5cc(Cl)ccc5C4=C(C#N)C#N)cc32)cc1,0.69,20.44,63.1,9.22,8.8993716,3.47753145336226,,,,,,,inverted,inverted,ZnO,ZnO,MoO3,MoO3,,chlorobenzene,chlorobenzene,,-5.27,-3.48,1.79,-5.47,-4.02,1.45
97347,10.1039/c9qm00327d,10.1039/c9qm00327d,PTB7-Th,COi6-2Cl-δ,PTB7-Th,,CCCCC(CC)COC(=O)c1sc2c(-c3cc4c(-c5ccc(CC(CC)CCCC)s5)c5sc(C)cc5c(-c5ccc(CC(CC)CCCC)s5)c4s3)sc(C)c2c1F,CCCCCCc1ccc(C2(c3ccc(CCCCCC)cc3)Oc3c(sc4c5c(sc34)-c3sc(/C=C4\C(=O)c6ccc(Cl)cc6C4=C(C#N)C#N)cc3C(c3ccc(CCCCCC)cc3)(c3ccc(CCCCCC)cc3)O5)-c3sc(/C=C4\C(=O)c5ccc(Cl)cc5C4=C(C#N)C#N)cc32)cc1,0.67,20.29,59.9,8.41,8.1429857,3.174961950059448,,,,,,,inverted,inverted,ZnO,ZnO,MoO3,MoO3,,chlorobenzene,chlorobenzene,,-5.27,-3.48,1.79,-5.46,-4.02,1.44
97348,10.1039/c9qm00334g,10.1039/c9qm00334g,PTB7-Th,,PTB7-Th,,CCCCC(CC)COC(=O)c1sc2c(-c3cc4c(-c5ccc(CC(CC)CCCC)s5)c5sc(C)cc5c(-c5ccc(CC(CC)CCCC)s5)c4s3)sc(C)c2c1F,CCCCCCC(CCCCCC)N1C(=O)c2ccc3c4c5c6c(c7c8c9c%10c%11c%12c(cc%13c%14c(cc(c7c7cc(c2c3c67)C1=O)c9c%14%12)C(=O)N(C(CCCCCC)CCCCCC)C%13=O)CCC=%11C=C1C(=O)N(C(CCCCCC)CCCCCC)C(=O)C(C=8)C1%10)C=C1C(=O)N(C(CCCCCC)CCCCCC)C(=O)C(C=C4c2ccc3c(c2)C2(c4cc(C6=CC7C(=O)N(C(CCCCCC)CCCCCC)C(=O)C8=Cc9c%10c(c6c6ccc%11c%12c(cc(c%13c9c9c%14c%15c%16c%17c(cc%18c%19c(cc%13c%14c%19%17)C(=O)N(C(CCCCCC)CCCCCC)C%18=O)CCC=%16C=C%13C(=O)N(C(CCCCCC)CCCCCC)C(=O)C(C=9)C%13%15)c%10c6%12)C(=O)N(C(CCCCCC)CCCCCC)C%11=O)C87)ccc4-3)c3cc(C4=CC6C(=O)N(C(CCCCCC)CCCCCC)C(=O)C7=Cc8c9c(c4c4ccc%10c%11c(cc(c%12c8c8c%13c%14c%15c%16c(cc%17c%18c(cc%12c%13c%18%16)C(=O)N(C(CCCCCC)CCCCCC)C%17=O)CCC=%15C=C%12C(=O)N(C(CCCCCC)CCCCCC)C(=O)C(C=8)C%12%14)c9c4%11)C(=O)N(C(CCCCCC)CCCCCC)C%10=O)C76)ccc3-c3ccc(-c4cc6c7c(cc8c9c(c%10c%11c%12c%13c%14c(cc%15c%16c(cc9c%11c%16%14)C(=O)N(C(CCCCCC)CCCCCC)C%15=O)CCC%13=CC9C(=O)N(C(CCCCCC)CCCCCC)C(=O)C(=C%10)C%129)c9c%10c%11c(c4c7c%108)=CC=C4C(=O)N(C(CCCCCC)CCCCCC)C(=O)C(C=9)C4%11)C(=O)N(C(CCCCCC)CCCCCC)C6=O)cc32)C15,0.822,15.64,58.6,7.69,7.53366288,2.03299245773732,,,1:1.2,,,,inverted,inverted,ZnO,ZnO,MoO3,MoO3,,o-dichlorobenzene,o-DCB,60.0,-5.12,-3.6,1.52,-5.83,-3.8,2.03
97349,10.1039/c9qm00622b,10.1039/c9qm00622b,PPN4T-2F,IT-4F,PPN4T-2F,IT-4F,CCCCCCCCC(CCCCCC)Cc1cc(-c2ccc3c(c2)c(=O)n(CC(CCCCCC)CCCCCCCC)c2cc(-c4cc(CC(CCCCCC)CCCCCCCC)c(-c5cc(F)c(-c6sc(C)cc6F)s5)s4)ccc32)sc1C,CCCCCCc1ccc(C2(c3ccc(CCCCCC)cc3)c3cc4c(cc3-c3sc5cc(/C=C6\C(=O)c7cc(F)c(F)cc7C6=C(C#N)C#N)sc5c32)C(c2ccc(CCCCCC)cc2)(c2ccc(CCCCCC)cc2)c2c-4sc3cc(/C=C4\C(=O)c5cc(F)c(F)cc5C4=C(C#N)C#N)sc23)cc1,0.82,16.15,64.2,8.54,8.502006,0.4448946135831313,,,1:1.5,DIO,DIO,,conventional,conventional,PFN-Br,PFN-Br,PEDOT:PSS,PEDOT:PSS,100.0,chloroform,chloroform,,-5.43,-2.42,3.01,-5.65,-4.04,1.61
97350,10.1039/c9ra08092a,10.1039/c9ra08092a,PBDB-T,IDIC,PBDB-T,IDIC,CCCCC(CC)Cc1ccc(-c2c3cc(-c4ccc(-c5sc(-c6ccc(C)s6)c6c5C(=O)c5c(CC(CC)CCCC)sc(CC(CC)CCCC)c5C6=O)s4)sc3c(-c3ccc(CC(CC)CCCC)s3)c3cc(C)sc23)s1,CCCCCCC1(CCCCCC)c2cc3c(cc2-c2sc(/C=C4\C(=O)c5ccccc5C4=C(C#N)C#N)cc21)C(CCCCCC)(CCCCCC)c1cc(/C=C2\C(=O)c4ccccc4C2=C(C#N)C#N)sc1-3,0.77,17.35,68.0,9.19,9.08446,1.1484221980413445,,,1:1,DIO,DIO,,inverted,inverted,ZnO,ZnO,MoO3,MoO3,,,,,-5.33,-2.92,2.41,-5.69,-3.92,1.77
97351,10.1039/c9ra08092a,10.1039/c9ra08092a,PBDB-T,NDIC,PBDB-T,NDIC,CCCCC(CC)Cc1ccc(-c2c3cc(-c4ccc(-c5sc(-c6ccc(C)s6)c6c5C(=O)c5c(CC(CC)CCCC)sc(CC(CC)CCCC)c5C6=O)s4)sc3c(-c3ccc(CC(CC)CCCC)s3)c3cc(C)sc23)s1,CCCCCCCCC1(CCCCCCCC)c2cc3cc4c(cc3cc2-c2sc(/C=C3\C(=O)c5ccccc5C3=C(C#N)C#N)cc21)C(CCCCCCCC)(CCCCCCCC)c1cc(/C=C2\C(=O)c3ccccc3C2=C(C#N)C#N)sc1-4,0.9,15.1,69.6,9.43,9.45864,0.3037115588547119,,,1:1.5,CBA,CBA,,inverted,inverted,ZnO,ZnO,MoO3,MoO3,,,,140.0,-5.33,-2.92,2.41,-5.71,-3.88,1.83
97352,10.1039/c9sc06456g,10.1039/c9sc06456g,PBDB-T,TACIC,PBDB-T,TACIC,CCCCC(CC)Cc1ccc(-c2c3cc(-c4ccc(-c5sc(-c6ccc(C)s6)c6c5C(=O)c5c(CC(CC)CCCC)sc(CC(CC)CCCC)c5C6=O)s4)sc3c(-c3ccc(CC(CC)CCCC)s3)c3cc(C)sc23)s1,CCCCCCc1ccc(C2(c3ccc(CCCCCC)cc3)c3cc(/C=C4\C(=O)c5ccccc5C4=C(C#N)C#N)sc3-c3sc4c(c32)c2ccc3nc(OCC(CCCC)CCCCCC)c5c6sc7c(c6c6ccc8nc(OCC(CCCC)CCCCCC)c4c4c8c6c5c3c24)C(c2ccc(CCCCCC)cc2)(c2ccc(CCCCCC)cc2)c2cc(/C=C3\C(=O)c4ccccc4C3=C(C#N)C#N)sc2-7)cc1,0.984,16.17,60.5,9.92,9.6263244,2.960439516129017,,,1:0.9,1-chloronaphthalene,CN,,ITO/ZnO/PBDB-T:TACIC/MoO3/Ag,inverted,ZnO,ZnO,MoO3,MoO3,100.0,chloroform,chloroform,100.0,-5.33,-2.92,2.41,-5.44,-3.72,1.72
97353,10.1039/c9sc06456g,10.1039/c9sc06456g,PBDB-T,ITIC,PBDB-T,ITIC,CCCCC(CC)Cc1ccc(-c2c3cc(-c4ccc(-c5sc(-c6ccc(C)s6)c6c5C(=O)c5c(CC(CC)CCCC)sc(CC(CC)CCCC)c5C6=O)s4)sc3c(-c3ccc(CC(CC)CCCC)s3)c3cc(C)sc23)s1,CCCCCCc1ccc(C2(c3ccc(CCCCCC)cc3)c3cc4c(cc3-c3sc5cc(/C=C6\C(=O)c7ccccc7C6=C(C#N)C#N)sc5c32)C(c2ccc(CCCCCC)cc2)(c2ccc(CCCCCC)cc2)c2c-4sc3cc(/C=C4\C(=O)c5ccccc5C4=C(C#N)C#N)sc23)cc1,0.88,15.81,68.30000000000001,9.71,9.5024424,2.137565396498449,,,1:0.9,1-chloronaphthalene,CN,,ITO/ZnO/PBDB-T:ITIC/MoO3/Ag,inverted,ZnO,ZnO,MoO3,MoO3,100.0,chloroform,chloroform,100.0,-5.33,-2.92,2.41,-5.48,-3.83,1.65
97354,10.1039/c9ta00343f,10.1039/c9ta00343f,,α-PDI,,α-PDI,CCCCCCCCCC(CCCCCCCC)COC(=O)c1cc(-c2c(F)c(F)c(-c3cc(C(=O)OCC(CCCCCCCC)CCCCCCCCC)c(-c4cc(CC(CCCCCC)CCCCCCC)c(-c5ccc(-c6c(F)c(F)c(-c7ccc(C)s7)c7nsnc67)s5)s4)s3)c3nsnc23)sc1-c1cc(CC(CCCCCC)CCCCCCC)c(C)s1,CCCCCCC(CCCCCC)n1c(=O)c2ccc3c4ccc5c(=O)n(C(CCCCCC)CCCCCC)c(=O)c6cc7c8sc(-c9cc%10cc(-c%11cc%12c%13cc%14c(=O)n(C(CCCCCC)CCCCCC)c(=O)c%15ccc%16c%17ccc%18c(=O)n(C(CCCCCC)CCCCCC)c(=O)c%19cc(c%12s%11)c(c%17c%18%19)c%13c%16c%15%14)c(-c%11cc%12c%13cc%14c(=O)n(C(CCCCCC)CCCCCC)c(=O)c%15ccc%16c%17ccc%18c(=O)n(C(CCCCCC)CCCCCC)c(=O)c%19cc(c%12s%11)c(c%17c%18%19)c%13c%16c%15%14)cc%10cc9-c9cc%10c%11cc%12c(=O)n(C(CCCCCC)CCCCCC)c(=O)c%13ccc%14c%15ccc%16c(=O)n(C(CCCCCC)CCCCCC)c(=O)c%17cc(c%10s9)c(c%15c%16%17)c%11c%14c%13%12)cc8c8cc(c1=O)c2c3c8c7c4c56,1.15,12.0,61.0,8.6,8.418,2.1162790697674465,,,,,,,,,,,,,,,,,-5.46,-3.56,1.9,-5.74,-3.64,2.1
97355,10.1039/c9ta00343f,10.1039/c9ta00343f,,,,,CCCCCCCCCC(CCCCCCCC)COC(=O)c1cc(-c2c(F)c(F)c(-c3cc(C(=O)OCC(CCCCCCCC)CCCCCCCCC)c(-c4cc(CC(CCCCCC)CCCCCCC)c(-c5ccc(-c6c(F)c(F)c(-c7ccc(C)s7)c7nsnc67)s5)s4)s3)c3nsnc23)sc1-c1cc(CC(CCCCCC)CCCCCCC)c(C)s1,CCCCCCC(CCCCCC)n1c(=O)c2ccc3c4ccc5c(=O)n(C(CCCCCC)CCCCCC)c(=O)c6cc7c8sc(-c9ccc(-c%10cc%11c%12cc%13c(=O)n(C(CCCCCC)CCCCCC)c(=O)c%14ccc%15c%16ccc%17c(=O)n(C(CCCCCC)CCCCCC)c(=O)c%18cc(c%11s%10)c(c%16c%17%18)c%12c%15c%14%13)c%10c(-c%11cc%12c%13cc%14c(=O)n(C(CCCCCC)CCCCCC)c(=O)c%15ccc%16c%17ccc%18c(=O)n(C(CCCCCC)CCCCCC)c(=O)c%19cc(c%12s%11)c(c%17c%18%19)c%13c%16c%15%14)ccc(-c%11cc%12c%13cc%14c(=O)n(C(CCCCCC)CCCCCC)c(=O)c%15ccc%16c%17ccc%18c(=O)n(C(CCCCCC)CCCCCC)c(=O)c%19cc(c%12s%11)c(c%17c%18%19)c%13c%16c%15%14)c9%10)cc8c8cc(c1=O)c2c3c8c7c4c56,1.15,11.5,55.00000000000001,7.4,7.2737500000000015,1.7060810810810658,,,,,,,,,,,,,,,,,-5.46,-3.56,1.9,-5.83,-3.6,2.23
97356,10.1039/c9ta00468h,10.1039/c9ta00468h,PBDB-T,IT-M,PBDB-T,IT-M,CCCCC(CC)Cc1ccc(-c2c3cc(-c4ccc(-c5sc(-c6ccc(C)s6)c6c5C(=O)c5c(CC(CC)CCCC)sc(CC(CC)CCCC)c5C6=O)s4)sc3c(-c3ccc(CC(CC)CCCC)s3)c3cc(C)sc23)s1,CCCCCCc1ccc(C2(c3ccc(CCCCCC)cc3)c3cc4c(cc3-c3sc5cc(/C=C6\C(=O)c7ccc(C)cc7C6=C(C#N)C#N)sc5c32)C(c2ccc(CCCCCC)cc2)(c2ccc(CCCCCC)cc2)c2c-4sc3cc(/C=C4\C(=O)c5ccc(C)cc5C4=C(C#N)C#N)sc23)cc1,0.93,15.79,63.0,9.55,9.251361,3.127109947643994,,,,,,,ITO/PEDOT:PSS/PBDB-T:ITIC-m/PDINO/Al,conventional,PDINO,PDINO,PEDOT:PSS,PEDOT:PSS,,,,,-5.3,-3.5,1.8,-5.5,-3.9,1.6
97357,10.1039/c9ta00597h,10.1039/c9ta00597h,PBDB-T,BTTIC-4M,PBDB-T,BTTIC-4M,CCCCC(CC)Cc1ccc(-c2c3cc(-c4ccc(-c5sc(-c6ccc(C)s6)c6c5C(=O)c5c(CC(CC)CCCC)sc(CC(CC)CCCC)c5C6=O)s4)sc3c(-c3ccc(CC(CC)CCCC)s3)c3cc(C)sc23)s1,CCCCCCc1ccc(C2(c3ccc(CCCCCC)cc3)c3c(-c4ccc(CC(CC)CCCC)s4)c4c(c(-c5ccc(CC(CC)CCCC)s5)c3-c3sc5cc(/C=C6\C(=O)c7c(C)sc(C)c7C6=C(C#N)C#N)sc5c32)C(c2ccc(CCCCCC)cc2)(c2ccc(CCCCCC)cc2)c2c-4sc3cc(/C=C4\C(=O)c5c(C)sc(C)c5C4=C(C#N)C#N)sc23)cc1,0.968,15.67,63.7,9.6,9.66237272,0.6497158333333419,,,1:1,DIO,DIO,,ITO/PEDOT:PSS/PBDB-T:acceptor/ZrAcac/Al,conventional,ZrAcac,ZrAcac,PEDOT:PSS,PEDOT:PSS,,chloroform,chloroform,,-5.33,-3.53,1.8,-5.55,-3.79,1.76
97358,10.1039/c9ta00597h,10.1039/c9ta00597h,PBDB-T,BTTIC-2M,PBDB-T,BTTIC-2M,CCCCC(CC)Cc1ccc(-c2c3cc(-c4ccc(-c5sc(-c6ccc(C)s6)c6c5C(=O)c5c(CC(CC)CCCC)sc(CC(CC)CCCC)c5C6=O)s4)sc3c(-c3ccc(CC(CC)CCCC)s3)c3cc(C)sc23)s1,CCCCCCc1ccc(C2(c3ccc(CCCCCC)cc3)c3c(-c4ccc(CC(CC)CCCC)s4)c4c(c(-c5ccc(CC(CC)CCCC)s5)c3-c3sc5cc(/C=C6\C(=O)c7c(csc7C)C6=C(C#N)C#N)sc5c32)C(c2ccc(CCCCCC)cc2)(c2ccc(CCCCCC)cc2)c2c-4sc3cc(/C=C4\C(=O)c5c(csc5C)C4=C(C#N)C#N)sc23)cc1,0.9,19.39,75.3,13.15,13.140603,0.0714600760456264,,,1:1,DIO,DIO,,ITO/PEDOT:PSS/PBDB-T:acceptor/ZrAcac/Al,conventional,ZrAcac,ZrAcac,PEDOT:PSS,PEDOT:PSS,,chloroform,chloroform,,-5.33,-3.53,1.8,-5.6,-3.86,1.74
97359,10.1039/c9ta00597h,10.1039/c9ta00597h,PBDB-T,BTTIC-0M,PBDB-T,BTTIC-0M,CCCCC(CC)Cc1ccc(-c2c3cc(-c4ccc(-c5sc(-c6ccc(C)s6)c6c5C(=O)c5c(CC(CC)CCCC)sc(CC(CC)CCCC)c5C6=O)s4)sc3c(-c3ccc(CC(CC)CCCC)s3)c3cc(C)sc23)s1,CCCCCCc1ccc(C2(c3ccc(CCCCCC)cc3)c3c(-c4ccc(CC(CC)CCCC)s4)c4c(c(-c5ccc(CC(CC)CCCC)s5)c3-c3sc5cc(/C=C6\C(=O)c7cscc7C6=C(C#N)C#N)sc5c32)C(c2ccc(CCCCCC)cc2)(c2ccc(CCCCCC)cc2)c2c-4sc3cc(/C=C4\C(=O)c5cscc5C4=C(C#N)C#N)sc23)cc1,0.86,18.95,72.89999999999999,11.87,11.880513,0.0885678180286398,,,1:1,DIO,DIO,,ITO/PEDOT:PSS/PBDB-T:acceptor/ZrAcac/Al,conventional,ZrAcac,ZrAcac,PEDOT:PSS,PEDOT:PSS,,chloroform,chloroform,,-5.33,-3.53,1.8,-5.62,-3.89,1.73
97360,10.1039/c9ta01003c,10.1039/c9ta01003c,PBDB-T-SF,,PBDB-T-SF,,CCCCC(CC)CSc1sc(-c2c3cc(-c4ccc(-c5sc(-c6ccc(C)s6)c6c5C(=O)c5c(CC(CC)CCCC)sc(CC(CC)CCCC)c5C6=O)s4)sc3c(-c3cc(F)c(SCC(CC)CCCC)s3)c3cc(C)sc23)cc1F,CCCCCCC1(CCCCCC)c2cc3c(cc2-c2sc(/C=C4\C(=O)c5cc(F)c(F)cc5C4=C(C#N)C#N)cc21)C(CCCCCC)(CCCCCC)c1cc(/C=C2\C(=O)c4cc(F)c(F)cc4C2=C(C#N)C#N)sc1-3,0.82,17.42,72.5,10.35,10.35619,0.0598067632850255,,,1:1,,,,ITO/PEDOT:PSS/active layer/PDIN/Al,conventional,PDIN,PDIN,PEDOT:PSS,PEDOT:PSS,,,,,-5.4,-3.6,1.8,-5.72,-4.05,1.67
97361,10.1039/c9ta01003c,10.1039/c9ta01003c,PBDB-T-SF,IDIC,PBDB-T-SF,IDIC,CCCCC(CC)CSc1sc(-c2c3cc(-c4ccc(-c5sc(-c6ccc(C)s6)c6c5C(=O)c5c(CC(CC)CCCC)sc(CC(CC)CCCC)c5C6=O)s4)sc3c(-c3cc(F)c(SCC(CC)CCCC)s3)c3cc(C)sc23)cc1F,CCCCCCC1(CCCCCC)c2cc3c(cc2-c2sc(/C=C4\C(=O)c5ccccc5C4=C(C#N)C#N)cc21)C(CCCCCC)(CCCCCC)c1cc(/C=C2\C(=O)c4ccccc4C2=C(C#N)C#N)sc1-3,0.98,15.29,62.7,9.39,9.3950934,0.0542428115015953,,,1:1,,,,ITO/PEDOT:PSS/active layer/PDIN/Al,conventional,PDIN,PDIN,PEDOT:PSS,PEDOT:PSS,,,,,-5.4,-3.6,1.8,-5.66,-3.93,1.73
97362,10.1039/c9ta01111k,10.1039/c9ta01111k,PBDB-T,ITIC,PBDB-T,ITIC,CCCCC(CC)Cc1ccc(-c2c3cc(-c4ccc(-c5sc(-c6ccc(C)s6)c6c5C(=O)c5c(CC(CC)CCCC)sc(CC(CC)CCCC)c5C6=O)s4)sc3c(-c3ccc(CC(CC)CCCC)s3)c3cc(C)sc23)s1,CCCCCCc1ccc(C2(c3ccc(CCCCCC)cc3)c3cc4c(cc3-c3sc5cc(/C=C6\C(=O)c7ccccc7C6=C(C#N)C#N)sc5c32)C(c2ccc(CCCCCC)cc2)(c2ccc(CCCCCC)cc2)c2c-4sc3cc(/C=C4\C(=O)c5ccccc5C4=C(C#N)C#N)sc23)cc1,0.897,16.13,65.8,9.53,9.52034538,0.1013076600209776,,,,,,,ITO/PEDOT:PSS/PBDB-T:ITIC/PDINO/Al,conventional,PDINO,PDINO,PEDOT:PSS,PEDOT:PSS,,,,,-5.33,-3.53,1.8,-5.48,-3.9,1.58
97363,10.1039/c9ta01111k,10.1039/c9ta01111k,PBDB-T,ITBTC,PBDB-T,ITBTC,CCCCC(CC)Cc1ccc(-c2c3cc(-c4ccc(-c5sc(-c6ccc(C)s6)c6c5C(=O)c5c(CC(CC)CCCC)sc(CC(CC)CCCC)c5C6=O)s4)sc3c(-c3ccc(CC(CC)CCCC)s3)c3cc(C)sc23)s1,CCCCCCc1ccc(C2(c3ccc(CCCCCC)cc3)c3cc4c(cc3-c3sc5cc(/C=C6\C(=O)c7sc8ccccc8c7C6=C(C#N)C#N)sc5c32)C(c2ccc(CCCCCC)cc2)(c2ccc(CCCCCC)cc2)c2c-4sc3cc(/C=C4\C(=O)c5sc6ccccc6c5C4=C(C#N)C#N)sc23)cc1,0.941,16.37,71.3,10.99,10.98317321,0.0621181983621461,,,,,,,ITO/PEDOT:PSS/PBDB-T:ITBTC/PDINO/Al,conventional,PDINO,PDINO,PEDOT:PSS,PEDOT:PSS,,,,,-5.33,-3.53,1.8,-5.38,-3.78,1.6
97364,10.1039/c9ta01195a,10.1039/c9ta01195a,PBDB-T,ITIC,PBDB-T,ITIC,CCCCC(CC)Cc1ccc(-c2c3cc(-c4ccc(-c5sc(-c6ccc(C)s6)c6c5C(=O)c5c(CC(CC)CCCC)sc(CC(CC)CCCC)c5C6=O)s4)sc3c(-c3ccc(CC(CC)CCCC)s3)c3cc(C)sc23)s1,CCCCCCc1ccc(C2(c3ccc(CCCCCC)cc3)c3cc4c(cc3-c3sc5cc(/C=C6\C(=O)c7ccccc7C6=C(C#N)C#N)sc5c32)C(c2ccc(CCCCCC)cc2)(c2ccc(CCCCCC)cc2)c2c-4sc3cc(/C=C4\C(=O)c5ccccc5C4=C(C#N)C#N)sc23)cc1,0.89,16.46,66.0,9.67,9.668604000000002,0.0144364012409302,,,1:1,DIO,DIO,,ITO/ZnO/active layer/MoO3/Ag,inverted,ZnO,ZnO,MoO3,MoO3,,chlorobenzene,chlorobenzene,,-5.33,-2.92,2.41,-5.51,-3.78,1.73
97365,10.1039/c9ta01888c,10.1039/c9ta01888c,PBDB-TF,BTT-MIC,PBDB-TF,BTT-MIC,CCCCC(CC)Cc1sc(-c2c3cc(-c4ccc(-c5sc(-c6ccc(C)s6)c6c5C(=O)c5c(CC(CC)CCCC)sc(CC(CC)CCCC)c5C6=O)s4)sc3c(-c3cc(F)c(CC(CC)CCCC)s3)c3cc(C)sc23)cc1F,CCCCCCc1ccc(C2(c3ccc(CCCCCC)cc3)c3cc(/C=C4\C(=O)c5ccc(C)cc5C4=C(C#N)C#N)sc3-c3sc4c(-c5cc6sc(CC(CC)CCCC)cc6s5)c5c6c(sc5c(-c5cc7sc(CC(CC)CCCC)cc7s5)c4c32)-c2sc(/C=C3\C(=O)c4ccc(C)cc4C3=C(C#N)C#N)cc2C6(c2ccc(CCCCCC)cc2)c2ccc(CCCCCC)cc2)cc1,1.027,15.9,61.5,10.04,10.0425195,0.0250946215139443,,,1:1,DIO,DIO,0.75 vol%,ITO/PEDOT:PSS/active layer/PDIN/Al,,PDIN,,PEDOT:PSS,,,,,100.0,-5.5,-3.61,1.89,-5.55,-3.76,1.79
97366,10.1039/c9ta01888c,10.1039/c9ta01888c,PBDB-TF,BTT-FIC,PBDB-TF,BTT-FIC,CCCCC(CC)Cc1sc(-c2c3cc(-c4ccc(-c5sc(-c6ccc(C)s6)c6c5C(=O)c5c(CC(CC)CCCC)sc(CC(CC)CCCC)c5C6=O)s4)sc3c(-c3cc(F)c(CC(CC)CCCC)s3)c3cc(C)sc23)cc1F,CCCCCCc1ccc(C2(c3ccc(CCCCCC)cc3)c3cc(/C=C4\C(=O)c5ccc(F)cc5C4=C(C#N)C#N)sc3-c3sc4c(-c5cc6sc(CC(CC)CCCC)cc6s5)c5c6c(sc5c(-c5cc7sc(CC(CC)CCCC)cc7s5)c4c32)-c2sc(/C=C3\C(=O)c4ccc(F)cc4C3=C(C#N)C#N)cc2C6(c2ccc(CCCCCC)cc2)c2ccc(CCCCCC)cc2)cc1,0.953,18.54,71.6,12.65,12.650731919999997,0.005785928853725,,,1:1,DIO,DIO,0.75 vol%,ITO/PEDOT:PSS/active layer/PDIN/Al,,PDIN,,PEDOT:PSS,,,,,100.0,-5.5,-3.61,1.89,-5.64,-3.87,1.77
