Repository: JiYiqaq/PCE-KA-GNN

# Data directory

- `raw/Active_Database.csv` is the immutable source dataset bundled under CC BY 4.0. Do not overwrite it with processed data.
- `processed/` is created and populated by the training pipeline. Generated `.pt` and `.pth` caches are intentionally ignored by Git because they can exceed GitHub's normal single-file limit.

See `../DATA_LICENSE.md` for provenance, license and checksum information.

File: data/raw/Active_Database.csv (part 342 of 471)
id,doi,doi_norm,donor,acceptor,donor_canonical,acceptor_canonical,donor_smiles,acceptor_smiles,voc,jsc,ff,pce,pce_recomputed,pce_relative_error_percent,pce_avg,pce_best,d_a_ratio,additive,additive_canonical,additive_ratio,device_structure,device_type,etl,etl_canonical,htl,htl_canonical,active_layer_thickness,solvent,solvent_canonical,annealing_temp,homo_d,lumo_d,eg_d,homo_a,lumo_a,eg_a
97367,10.1039/c9ta02283j,10.1039/c9ta02283j,PBDB-T,BTTIC,PBDB-T,BTTIC,CCCCC(CC)Cc1ccc(-c2c3cc(-c4ccc(-c5sc(-c6ccc(C)s6)c6c5C(=O)c5c(CC(CC)CCCC)sc(CC(CC)CCCC)c5C6=O)s4)sc3c(-c3ccc(CC(CC)CCCC)s3)c3cc(C)sc23)s1,CCCCCCc1ccc(C2(c3ccc(CCCCCC)cc3)c3cc(/C=C4\C(=O)c5c(csc5C)C4=C(C#N)C#N)sc3-c3sc4c(-c5ccc(CC(CC)CCCC)s5)c5c6c(sc5c(-c5ccc(CC(CC)CCCC)s5)c4c32)-c2sc(/C=C3\C(=O)c4c(csc4C)C3=C(C#N)C#N)cc2C6(c2ccc(CCCCCC)cc2)c2ccc(CCCCCC)cc2)cc1,0.895,19.45,73.8,12.86,12.846919499999998,0.1017146189735687,,,1:1,DIO,DIO,,ITO/PEDOT:PSS/PBDB-T:BTTIC/ZrAcac/Al,conventional,ZrAcac,ZrAcac,PEDOT:PSS,PEDOT:PSS,,chloroform,chloroform,100.0,-5.31,-3.5,1.81,-5.51,-3.9,1.61
97368,10.1039/c9ta02283j,10.1039/c9ta02283j,PBDB-T,a-BTTIC,PBDB-T,a-BTTIC,CCCCC(CC)Cc1ccc(-c2c3cc(-c4ccc(-c5sc(-c6ccc(C)s6)c6c5C(=O)c5c(CC(CC)CCCC)sc(CC(CC)CCCC)c5C6=O)s4)sc3c(-c3ccc(CC(CC)CCCC)s3)c3cc(C)sc23)s1,CCCCCCc1ccc(C2(c3ccc(CCCCCC)cc3)c3cc(/C=C4\C(=O)c5c(csc5C)C4=C(C#N)C#N)sc3-c3sc4c(-c5ccc(CC(CC)CCCC)s5)c5c6c(sc5c(-c5ccc(CC(CC)CCCC)s5)c4c32)-c2sc3cc(/C=C4\C(=O)c5c(csc5C)C4=C(C#N)C#N)sc3c2C6(c2ccc(CCCCCC)cc2)c2ccc(CCCCCC)cc2)cc1,0.904,20.31,74.0,13.6,13.5865776,0.0986941176470559,,,1:1,DIO,DIO,,ITO/PEDOT:PSS/PBDB-T:a-BTTIC/ZrAcac/Al,conventional,ZrAcac,ZrAcac,PEDOT:PSS,PEDOT:PSS,,chloroform,chloroform,100.0,-5.31,-3.5,1.81,-5.45,-3.83,1.62
97369,10.1039/c9ta02544h,10.1039/c9ta02544h,PBDB-T,DBTIC-2F,PBDB-T,DBTIC-2F,CCCCC(CC)Cc1ccc(-c2c3cc(-c4ccc(-c5sc(-c6ccc(C)s6)c6c5C(=O)c5c(CC(CC)CCCC)sc(CC(CC)CCCC)c5C6=O)s4)sc3c(-c3ccc(CC(CC)CCCC)s3)c3cc(C)sc23)s1,CCCCCCCC(CCCC)Cc1ccc(C2(c3ccc(CC(CCCC)CCCCCC)cc3)c3cc4c(cc3-c3sc(/C=C5\C(=O)c6cc(F)c(F)cc6C5=C(C#N)C#N)cc32)sc2cc3c(cc24)C(c2ccc(CC(CCCC)CCCCCC)cc2)(c2ccc(CC(CCCC)CCCCCC)cc2)c2cc(/C=C4\C(=O)c5cc(F)c(F)cc5C4=C(C#N)C#N)sc2-3)cc1,0.799,15.16,56.3,6.81,6.81952892,0.1399254038179172,,,1:1,without additive,,,inverted,inverted,ZnO,,MoO3,,100.0,chlorobenzene,,,-5.28,-3.48,1.8,-5.94,-4.08,1.86
97370,10.1039/c9ta02544h,10.1039/c9ta02544h,PBDB-T,DBTIC,PBDB-T,DBTIC,CCCCC(CC)Cc1ccc(-c2c3cc(-c4ccc(-c5sc(-c6ccc(C)s6)c6c5C(=O)c5c(CC(CC)CCCC)sc(CC(CC)CCCC)c5C6=O)s4)sc3c(-c3ccc(CC(CC)CCCC)s3)c3cc(C)sc23)s1,CCCCCCCC(CCCC)Cc1ccc(C2(c3ccc(CC(CCCC)CCCCCC)cc3)c3cc4c(cc3-c3sc(/C=C5\C(=O)c6ccccc6C5=C(C#N)C#N)cc32)sc2cc3c(cc24)C(c2ccc(CC(CCCC)CCCCCC)cc2)(c2ccc(CC(CCCC)CCCCCC)cc2)c2cc(/C=C4\C(=O)c5ccccc5C4=C(C#N)C#N)sc2-3)cc1,1.004,15.48,62.2,9.66,9.66707424,0.0732322981366426,,,1:1,with additive,,0.3% each v/v,inverted,inverted,ZnO,,MoO3,,100.0,chlorobenzene,,,-5.28,-3.48,1.8,-5.91,-4.0,1.91
97371,10.1039/c9ta02544h,10.1039/c9ta02544h,PBDB-T,DBTTC,PBDB-T,DBTTC,CCCCC(CC)Cc1ccc(-c2c3cc(-c4ccc(-c5sc(-c6ccc(C)s6)c6c5C(=O)c5c(CC(CC)CCCC)sc(CC(CC)CCCC)c5C6=O)s4)sc3c(-c3ccc(CC(CC)CCCC)s3)c3cc(C)sc23)s1,CCCCCCCC(CCCC)Cc1ccc(C2(c3ccc(CC(CCCC)CCCCCC)cc3)c3cc4c(cc3-c3sc(/C=C5\C(=O)c6cscc6C5=C(C#N)C#N)cc32)sc2cc3c(cc24)C(c2ccc(CC(CCCC)CCCCCC)cc2)(c2ccc(CC(CCCC)CCCCCC)cc2)c2cc(/C=C4\C(=O)c5cscc5C4=C(C#N)C#N)sc2-3)cc1,0.972,17.25,67.0,11.25,11.23389,0.1432000000000104,,,1:1,with additive,,0.3% each v/v,inverted,inverted,ZnO,,MoO3,,100.0,chlorobenzene,,,-5.28,-3.48,1.8,-5.92,-4.03,1.89
97372,10.1039/c9ta04286e,10.1039/c9ta04286e,,IT-M,,IT-M,CCCCCCCCCCC(CCCCCCCC)COC(=O)c1cc2c(-c3ncc(C)s3)sc(-c3ncc(-c4cc5c(-c6ccc(CC(CC)CCCC)s6)c6sc(C)cc6c(-c6ccc(CC(CC)CCCC)s6)c5s4)s3)c2s1,CCCCCCc1ccc(C2(c3ccc(CCCCCC)cc3)c3cc4c(cc3-c3sc5cc(/C=C6\C(=O)c7ccc(C)cc7C6=C(C#N)C#N)sc5c32)C(c2ccc(CCCCCC)cc2)(c2ccc(CCCCCC)cc2)c2c-4sc3cc(/C=C4\C(=O)c5ccc(C)cc5C4=C(C#N)C#N)sc23)cc1,0.954,17.61,61.8,10.51,10.382362919999998,1.2144346336822198,,,,,,,,,,,,,,,,,-5.48,-3.52,1.96,-5.58,-3.98,1.6
97373,10.1039/c9ta04789a,10.1039/c9ta04789a,PBDB-TF,IT-4Cl,PBDB-TF,IT-4Cl,CCCCC(CC)Cc1sc(-c2c3cc(-c4ccc(-c5sc(-c6ccc(C)s6)c6c5C(=O)c5c(CC(CC)CCCC)sc(CC(CC)CCCC)c5C6=O)s4)sc3c(-c3cc(F)c(CC(CC)CCCC)s3)c3cc(C)sc23)cc1F,CCCCCCc1ccc(C2(c3ccc(CCCCCC)cc3)c3cc4c(cc3-c3sc5cc(/C=C6\C(=O)c7cc(Cl)c(Cl)cc7C6=C(C#N)C#N)sc5c32)C(c2ccc(CCCCCC)cc2)(c2ccc(CCCCCC)cc2)c2c-4sc3cc(/C=C4\C(=O)c5cc(Cl)c(Cl)cc5C4=C(C#N)C#N)sc23)cc1,0.79,22.12,74.0,12.87,12.931352000000002,0.4767055167055397,,,1:1 w/w,DIO,,0.5 vol%,ITO/PEDOT:PSS/active layer/PFN-Br/Al,conventional,PFN-Br,PFN-Br,PEDOT:PSS,PEDOT:PSS,100.0,o-xylene,,100.0,-5.48,-3.6,1.88,-5.73,-4.08,1.65
97374,10.1039/c9ta04789a,10.1039/c9ta04789a,PBDB-TF,IT-4F,PBDB-TF,IT-4F,CCCCC(CC)Cc1sc(-c2c3cc(-c4ccc(-c5sc(-c6ccc(C)s6)c6c5C(=O)c5c(CC(CC)CCCC)sc(CC(CC)CCCC)c5C6=O)s4)sc3c(-c3cc(F)c(CC(CC)CCCC)s3)c3cc(C)sc23)cc1F,CCCCCCc1ccc(C2(c3ccc(CCCCCC)cc3)c3cc4c(cc3-c3sc5cc(/C=C6\C(=O)c7cc(F)c(F)cc7C6=C(C#N)C#N)sc5c32)C(c2ccc(CCCCCC)cc2)(c2ccc(CCCCCC)cc2)c2c-4sc3cc(/C=C4\C(=O)c5cc(F)c(F)cc5C4=C(C#N)C#N)sc23)cc1,0.87,20.42,75.0,13.35,13.32405,0.1943820224719095,,,1:1 w/w,DIO,,0.5 vol%,ITO/PEDOT:PSS/active layer/PFN-Br/Al,conventional,PFN-Br,PFN-Br,PEDOT:PSS,PEDOT:PSS,100.0,chlorobenzene,,100.0,-5.48,-3.6,1.88,-5.72,-4.03,1.69
97375,10.1039/c9ta04789a,10.1039/c9ta04789a,PBDB-TF,IT-M,PBDB-TF,IT-M,CCCCC(CC)Cc1sc(-c2c3cc(-c4ccc(-c5sc(-c6ccc(C)s6)c6c5C(=O)c5c(CC(CC)CCCC)sc(CC(CC)CCCC)c5C6=O)s4)sc3c(-c3cc(F)c(CC(CC)CCCC)s3)c3cc(C)sc23)cc1F,CCCCCCc1ccc(C2(c3ccc(CCCCCC)cc3)c3cc4c(cc3-c3sc5cc(/C=C6\C(=O)c7ccc(C)cc7C6=C(C#N)C#N)sc5c32)C(c2ccc(CCCCCC)cc2)(c2ccc(CCCCCC)cc2)c2c-4sc3cc(/C=C4\C(=O)c5ccc(C)cc5C4=C(C#N)C#N)sc23)cc1,1.01,16.13,63.0,10.42,10.263519,1.5017370441458848,,,1:1 w/w,DIO,,0.5 vol%,ITO/PEDOT:PSS/active layer/PFN-Br/Al,conventional,PFN-Br,PFN-Br,PEDOT:PSS,PEDOT:PSS,100.0,chlorobenzene,,100.0,-5.48,-3.6,1.88,-5.64,-3.9,1.74
97376,10.1039/c9ta04789a,10.1039/c9ta04789a,PBDB-TF,IT-2Cl,PBDB-TF,IT-2Cl,CCCCC(CC)Cc1sc(-c2c3cc(-c4ccc(-c5sc(-c6ccc(C)s6)c6c5C(=O)c5c(CC(CC)CCCC)sc(CC(CC)CCCC)c5C6=O)s4)sc3c(-c3cc(F)c(CC(CC)CCCC)s3)c3cc(C)sc23)cc1F,CCCCCCc1ccc(C2(c3ccc(CCCCCC)cc3)c3cc4c(cc3-c3sc5cc(/C=C6\C(=O)c7ccc(Cl)cc7C6=C(C#N)C#N)sc5c32)C(c2ccc(CCCCCC)cc2)(c2ccc(CCCCCC)cc2)c2c-4sc3cc(/C=C4\C(=O)c5ccc(Cl)cc5C4=C(C#N)C#N)sc23)cc1,0.92,19.8,75.0,13.74,13.662,0.5676855895196463,,,1:1 w/w,DIO,,0.5 vol%,ITO/PEDOT:PSS/active layer/PFN-Br/Al,conventional,PFN-Br,PFN-Br,PEDOT:PSS,PEDOT:PSS,100.0,chlorobenzene,,100.0,-5.48,-3.6,1.88,-5.7,-4.02,1.68
97377,10.1039/c9ta04789a,10.1039/c9ta04789a,PBDB-TF,ITIC-F,PBDB-TF,ITIC-F,CCCCC(CC)Cc1sc(-c2c3cc(-c4ccc(-c5sc(-c6ccc(C)s6)c6c5C(=O)c5c(CC(CC)CCCC)sc(CC(CC)CCCC)c5C6=O)s4)sc3c(-c3cc(F)c(CC(CC)CCCC)s3)c3cc(C)sc23)cc1F,CCCCCCc1ccc(C2(c3ccc(CCCCCC)cc3)c3cc4c(cc3-c3sc5cc(/C=C6\C(=O)c7ccc(F)cc7C6=C(C#N)C#N)sc5c32)C(c2ccc(CCCCCC)cc2)(c2ccc(CCCCCC)cc2)c2c-4sc3cc(/C=C4\C(=O)c5ccc(F)cc5C4=C(C#N)C#N)sc23)cc1,0.93,19.35,76.0,13.68,13.676580000000005,0.0249999999999754,,,1:1 w/w,DIO,,0.5 vol%,ITO/PEDOT:PSS/active layer/PFN-Br/Al,conventional,PFN-Br,PFN-Br,PEDOT:PSS,PEDOT:PSS,100.0,chlorobenzene,,100.0,-5.48,-3.6,1.88,-5.69,-3.99,1.7
97378,10.1039/c9ta04789a,10.1039/c9ta04789a,PBDB-TF,ITIC,PBDB-TF,ITIC,CCCCC(CC)Cc1sc(-c2c3cc(-c4ccc(-c5sc(-c6ccc(C)s6)c6c5C(=O)c5c(CC(CC)CCCC)sc(CC(CC)CCCC)c5C6=O)s4)sc3c(-c3cc(F)c(CC(CC)CCCC)s3)c3cc(C)sc23)cc1F,CCCCCCc1ccc(C2(c3ccc(CCCCCC)cc3)c3cc4c(cc3-c3sc5cc(/C=C6\C(=O)c7ccccc7C6=C(C#N)C#N)sc5c32)C(c2ccc(CCCCCC)cc2)(c2ccc(CCCCCC)cc2)c2c-4sc3cc(/C=C4\C(=O)c5ccccc5C4=C(C#N)C#N)sc23)cc1,1.0,16.42,65.0,10.75,10.673000000000002,0.716279069767425,,,1:1 w/w,DIO,,0.5 vol%,ITO/PEDOT:PSS/active layer/PFN-Br/Al,conventional,PFN-Br,PFN-Br,PEDOT:PSS,PEDOT:PSS,100.0,chlorobenzene,,100.0,-5.48,-3.6,1.88,-5.66,-3.93,1.73
97379,10.1039/c9ta04789a,10.1039/c9ta04789a,PBDB-TF,ITCC,PBDB-TF,ITCC,CCCCC(CC)Cc1sc(-c2c3cc(-c4ccc(-c5sc(-c6ccc(C)s6)c6c5C(=O)c5c(CC(CC)CCCC)sc(CC(CC)CCCC)c5C6=O)s4)sc3c(-c3cc(F)c(CC(CC)CCCC)s3)c3cc(C)sc23)cc1F,CCCCCCc1ccc(C2(c3ccc(CCCCCC)cc3)c3cc4c(cc3-c3sc5cc(/C=C6\C(=O)c7sccc7C6=C(C#N)C#N)sc5c32)C(c2ccc(CCCCCC)cc2)(c2ccc(CCCCCC)cc2)c2c-4sc3cc(/C=C4\C(=O)c5sccc5C4=C(C#N)C#N)sc23)cc1,1.07,14.2,62.0,9.51,9.42028,0.943427970557306,,,1:1 w/w,DIO,,0.5 vol%,ITO/PEDOT:PSS/active layer/PFN-Br/Al,conventional,PFN-Br,PFN-Br,PEDOT:PSS,PEDOT:PSS,100.0,chlorobenzene,,100.0,-5.48,-3.6,1.88,-5.63,-3.82,1.81
97380,10.1039/c9ta05116c,10.1039/c9ta05116c,PBDB-T,,PBDB-T,,CCCCC(CC)Cc1ccc(-c2c3cc(-c4ccc(-c5sc(-c6ccc(C)s6)c6c5C(=O)c5c(CC(CC)CCCC)sc(CC(CC)CCCC)c5C6=O)s4)sc3c(-c3ccc(CC(CC)CCCC)s3)c3cc(C)sc23)s1,CCCCCCCCC1(CCCCCCCC)c2cc3c4c(sc3cc2-c2cc3sc5c(c3cc21)C(c1ccc(CCCCCC)cc1)(c1ccc(CCCCCC)cc1)c1cc(/C=C2\C(=O)c3cc(F)c(F)cc3C2=C(C#N)C#N)sc1-5)-c1sc(/C=C2\C(=O)c3cc(F)c(F)cc3C2=C(C#N)C#N)cc1C4(c1ccc(CCCCCC)cc1)c1ccc(CCCCCC)cc1,0.86,19.01,58.6,9.58,9.5802796,0.0029185803757903,,,1:1.5,,,,ITO/ZnO/active layer/MoO3/Ag,inverted,ZnO,ZnO,MoO3,MoO3,,,,,-5.36,-3.54,1.82,-5.49,-4.01,1.48
97381,10.1039/c9ta05116c,10.1039/c9ta05116c,PBDB-T,DTFT5-FIC,PBDB-T,DTFT5-FIC,CCCCC(CC)Cc1ccc(-c2c3cc(-c4ccc(-c5sc(-c6ccc(C)s6)c6c5C(=O)c5c(CC(CC)CCCC)sc(CC(CC)CCCC)c5C6=O)s4)sc3c(-c3ccc(CC(CC)CCCC)s3)c3cc(C)sc23)s1,CCCCCCCCC1(CCCCCCCC)c2cc3cc(-c4sc(/C=C5\C(=O)c6cc(F)c(F)cc6C5=C(C#N)C#N)cc4CC(CC)CCCC)sc3cc2-c2cc3sc(-c4sc(/C=C5\C(=O)c6cc(F)c(F)cc6C5=C(C#N)C#N)cc4CC(CC)CCCC)cc3cc21,0.9,11.64,52.0,5.45,5.447520000000001,0.0455045871559517,,,1:1.3,,,,ITO/ZnO/active layer/MoO3/Ag,inverted,ZnO,ZnO,MoO3,MoO3,,,,,-5.36,-3.54,1.82,-5.52,-3.87,1.65
97382,10.1039/c9ta06311k,10.1039/c9ta06311k,PBDB-TF,ClBDT-4Cl,PBDB-TF,ClBDT-4Cl,CCCCC(CC)Cc1sc(-c2c3cc(-c4ccc(-c5sc(-c6ccc(C)s6)c6c5C(=O)c5c(CC(CC)CCCC)sc(CC(CC)CCCC)c5C6=O)s4)sc3c(-c3cc(F)c(CC(CC)CCCC)s3)c3cc(C)sc23)cc1F,CCCCCCc1ccc(C2(c3ccc(CCCCCC)cc3)c3cc(/C=C4\C(=O)c5cc(Cl)c(Cl)cc5C4=C(C#N)C#N)sc3-c3sc4c(-c5cc(Cl)c(CC(CC)CCCC)s5)c5c6c(sc5c(-c5cc(Cl)c(CC(CC)CCCC)s5)c4c32)-c2sc(/C=C3\C(=O)c4cc(Cl)c(Cl)cc4C3=C(C#N)C#N)cc2C6(c2ccc(CCCCCC)cc2)c2ccc(CCCCCC)cc2)cc1,0.875,18.98,67.7,11.65,11.2432775,3.491180257510721,,,,,,,ITO/PEDOT:PSS/active layer/PDINO/Al,conventional,PDINO,PDINO,PEDOT:PSS,PEDOT:PSS,,chlorobenzene,chlorobenzene,,-5.5,-3.61,1.89,-5.72,-3.92,1.8
97383,10.1039/c9ta06311k,10.1039/c9ta06311k,PBDB-TF,FBDT-4Cl,PBDB-TF,FBDT-4Cl,CCCCC(CC)Cc1sc(-c2c3cc(-c4ccc(-c5sc(-c6ccc(C)s6)c6c5C(=O)c5c(CC(CC)CCCC)sc(CC(CC)CCCC)c5C6=O)s4)sc3c(-c3cc(F)c(CC(CC)CCCC)s3)c3cc(C)sc23)cc1F,CCCCCCc1ccc(C2(c3ccc(CCCCCC)cc3)c3cc(/C=C4\C(=O)c5cc(Cl)c(Cl)cc5C4=C(C#N)C#N)sc3-c3sc4c(-c5cc(F)c(CC(CC)CCCC)s5)c5c6c(sc5c(-c5cc(F)c(CC(CC)CCCC)s5)c4c32)-c2sc(/C=C3\C(=O)c4cc(Cl)c(Cl)cc4C3=C(C#N)C#N)cc2C6(c2ccc(CCCCCC)cc2)c2ccc(CCCCCC)cc2)cc1,0.884,19.51,70.0,12.36,12.072788000000005,2.3237216828478697,,,,,,,ITO/PEDOT:PSS/active layer/PDINO/Al,conventional,PDINO,PDINO,PEDOT:PSS,PEDOT:PSS,,chlorobenzene,chlorobenzene,,-5.5,-3.61,1.89,-5.7,-3.91,1.79
97384,10.1039/c9ta06311k,10.1039/c9ta06311k,PBDB-TF,HBDT-4Cl,PBDB-TF,HBDT-4Cl,CCCCC(CC)Cc1sc(-c2c3cc(-c4ccc(-c5sc(-c6ccc(C)s6)c6c5C(=O)c5c(CC(CC)CCCC)sc(CC(CC)CCCC)c5C6=O)s4)sc3c(-c3cc(F)c(CC(CC)CCCC)s3)c3cc(C)sc23)cc1F,CCCCCCc1ccc(C2(c3ccc(CCCCCC)cc3)c3cc(/C=C4\C(=O)c5cc(Cl)c(Cl)cc5C4=C(C#N)C#N)sc3-c3sc4c(-c5ccc(CC(CC)CCCC)s5)c5c6c(sc5c(-c5ccc(CC(CC)CCCC)s5)c4c32)-c2sc(/C=C3\C(=O)c4cc(Cl)c(Cl)cc4C3=C(C#N)C#N)cc2C6(c2ccc(CCCCCC)cc2)c2ccc(CCCCCC)cc2)cc1,0.899,17.6,64.1,10.35,10.1421584,2.008131400966167,,,,,,,ITO/PEDOT:PSS/active layer/PDINO/Al,conventional,PDINO,PDINO,PEDOT:PSS,PEDOT:PSS,,chlorobenzene,chlorobenzene,,-5.5,-3.61,1.89,-5.67,-3.9,1.77
97385,10.1039/c9ta06476a,10.1039/c9ta06476a,PBT1-C,TTPT-T-2F,PBT1-C,,CCCCCCC(CCCC)Cc1ccc(-c2c3cc(-c4ccc(-c5sc(-c6cccs6)c6c5C(=O)c5c(CC(CC)CCCC)sc(CC(CC)CCCC)c5C6=O)s4)sc3c(-c3ccc(CC(CCCC)CCCCCC)cc3)c3ccsc23)cc1,CCCCCCc1ccc(C2(c3ccc(CCCCCC)cc3)c3cc4c(cc3-c3sc(-c5ccc(/C=C6\C(=O)c7ccc(F)cc7C6=C(C#N)C#N)s5)cc32)C(c2ccc(CCCCCC)cc2)(c2ccc(CCCCCC)cc2)c2c-4sc3cc(/C=C4\C(=O)c5ccc(F)cc5C4=C(C#N)C#N)sc23)cc1,0.915,18.5,75.1,12.71,12.7125525,0.0200826121164451,12.51,,1:1.5,DIO,,0.5 vol%,,,,,,,,,,100.0,-5.43,-3.36,2.07,-5.6,-4.0,1.6
97386,10.1039/c9ta06476a,10.1039/c9ta06476a,PBT1-C,T-TPT-T-2F,PBT1-C,,CCCCCCC(CCCC)Cc1ccc(-c2c3cc(-c4ccc(-c5sc(-c6cccs6)c6c5C(=O)c5c(CC(CC)CCCC)sc(CC(CC)CCCC)c5C6=O)s4)sc3c(-c3ccc(CC(CCCC)CCCCCC)cc3)c3ccsc23)cc1,CCCCCCc1ccc(C2(c3ccc(CCCCCC)cc3)c3cc4c(cc3-c3sc(-c5ccc(/C=C6\C(=O)c7ccc(F)cc7C6=C(C#N)C#N)s5)cc32)C(c2ccc(CCCCCC)cc2)(c2ccc(CCCCCC)cc2)c2cc(-c3ccc(/C=C5\C(=O)c6ccc(F)cc6C5=C(C#N)C#N)s3)sc2-4)cc1,0.933,17.63,67.10000000000001,10.71,11.03713809,3.0545106442577032,10.58,,1:1,,,,,,,,,,,,,130.0,-5.43,-3.36,2.07,-5.5,-3.99,1.51
97387,10.1039/c9ta06476a,10.1039/c9ta06476a,PBT1-C,IT-2F,PBT1-C,ITIC-F,CCCCCCC(CCCC)Cc1ccc(-c2c3cc(-c4ccc(-c5sc(-c6cccs6)c6c5C(=O)c5c(CC(CC)CCCC)sc(CC(CC)CCCC)c5C6=O)s4)sc3c(-c3ccc(CC(CCCC)CCCCCC)cc3)c3ccsc23)cc1,CCCCCCc1ccc(C2(c3ccc(CCCCCC)cc3)c3cc4c(cc3-c3sc5cc(/C=C6\C(=O)c7ccc(F)cc7C6=C(C#N)C#N)sc5c32)C(c2ccc(CCCCCC)cc2)(c2ccc(CCCCCC)cc2)c2c-4sc3cc(/C=C4\C(=O)c5ccc(F)cc5C4=C(C#N)C#N)sc23)cc1,0.902,16.5,70.8,10.54,10.537164,0.0269070208728511,10.13,,1:1,,,,,,,,,,,,,130.0,-5.43,-3.36,2.07,-5.67,-4.02,1.65
97388,10.1039/c9ta06929a,10.1039/c9ta06929a,PBDB-TF,IT-4F,PBDB-TF,IT-4F,CCCCC(CC)Cc1sc(-c2c3cc(-c4ccc(-c5sc(-c6ccc(C)s6)c6c5C(=O)c5c(CC(CC)CCCC)sc(CC(CC)CCCC)c5C6=O)s4)sc3c(-c3cc(F)c(CC(CC)CCCC)s3)c3cc(C)sc23)cc1F,CCCCCCc1ccc(C2(c3ccc(CCCCCC)cc3)c3cc4c(cc3-c3sc5cc(/C=C6\C(=O)c7cc(F)c(F)cc7C6=C(C#N)C#N)sc5c32)C(c2ccc(CCCCCC)cc2)(c2ccc(CCCCCC)cc2)c2c-4sc3cc(/C=C4\C(=O)c5cc(F)c(F)cc5C4=C(C#N)C#N)sc23)cc1,0.835,20.6,75.9,13.1,13.055559,0.3392442748091531,,,1:1:0,DIO,DIO,,ITO/PEDOT:PSS/active layer/PDINO/Al,conventional,PDINO,PDINO,PEDOT:PSS,PEDOT:PSS,100.0,,,,-5.54,-3.61,1.93,-5.71,-4.15,1.56
97389,10.1039/c9ta06929a,10.1039/c9ta06929a,PBDB-TF,Y6,PBDB-TF,Y6,CCCCC(CC)Cc1sc(-c2c3cc(-c4ccc(-c5sc(-c6ccc(C)s6)c6c5C(=O)c5c(CC(CC)CCCC)sc(CC(CC)CCCC)c5C6=O)s4)sc3c(-c3cc(F)c(CC(CC)CCCC)s3)c3cc(C)sc23)cc1F,CCCCCCCCCCCc1c(/C=C2\C(=O)c3cc(F)c(F)cc3C2=C(C#N)C#N)sc2c1sc1c3c4nsnc4c4c5sc6c(CCCCCCCCCCC)c(/C=C7\C(=O)c8cc(F)c(F)cc8C7=C(C#N)C#N)sc6c5n(CC(CC)CCCC)c4c3n(CC(CC)CCCC)c21,0.848,24.5,74.6,15.5,15.498896,0.0071225806451598,,,1:1.2,CN,CN,,ITO/PEDOT:PSS/active layer/PDINO/Al,conventional,PDINO,PDINO,PEDOT:PSS,PEDOT:PSS,100.0,,,,-5.54,-3.61,1.93,-5.62,-4.11,1.51
97390,10.1039/c9ta06929a,10.1039/c9ta06929a,PBDB-T2Cl,IT-4F,PBDB-T2Cl,IT-4F,CCCCC(CC)Cc1sc(-c2c3cc(-c4ccc(-c5sc(-c6cccs6)c6c5C(=O)c5c(CC(CC)CCCC)sc(CC(CC)CCCC)c5C6=O)s4)sc3c(-c3cc(Cl)c(CC(CC)CCCC)s3)c3ccsc23)cc1Cl,CCCCCCc1ccc(C2(c3ccc(CCCCCC)cc3)c3cc4c(cc3-c3sc5cc(/C=C6\C(=O)c7cc(F)c(F)cc7C6=C(C#N)C#N)sc5c32)C(c2ccc(CCCCCC)cc2)(c2ccc(CCCCCC)cc2)c2c-4sc3cc(/C=C4\C(=O)c5cc(F)c(F)cc5C4=C(C#N)C#N)sc23)cc1,0.852,20.5,76.8,13.4,13.413888,0.1036417910447737,,,1:1:0,DIO,DIO,,ITO/PEDOT:PSS/active layer/PDINO/Al,conventional,PDINO,PDINO,PEDOT:PSS,PEDOT:PSS,100.0,,,,-5.52,-3.55,1.97,-5.71,-4.15,1.56
97391,10.1039/c9ta06929a,10.1039/c9ta06929a,PBDB-T2Cl,Y6,PBDB-T2Cl,Y6,CCCCC(CC)Cc1sc(-c2c3cc(-c4ccc(-c5sc(-c6cccs6)c6c5C(=O)c5c(CC(CC)CCCC)sc(CC(CC)CCCC)c5C6=O)s4)sc3c(-c3cc(Cl)c(CC(CC)CCCC)s3)c3ccsc23)cc1Cl,CCCCCCCCCCCc1c(/C=C2\C(=O)c3cc(F)c(F)cc3C2=C(C#N)C#N)sc2c1sc1c3c4nsnc4c4c5sc6c(CCCCCCCCCCC)c(/C=C7\C(=O)c8cc(F)c(F)cc8C7=C(C#N)C#N)sc6c5n(CC(CC)CCCC)c4c3n(CC(CC)CCCC)c21,0.875,24.2,72.8,15.4,15.4154,0.0999999999999976,,,1:1.2,CN,CN,,ITO/PEDOT:PSS/active layer/PDINO/Al,conventional,PDINO,PDINO,PEDOT:PSS,PEDOT:PSS,100.0,,,,-5.52,-3.55,1.97,-5.62,-4.11,1.51
97392,10.1039/c9ta07133d,10.1039/c9ta07133d,PBDB-T,,PBDB-T,,CCCCC(CC)Cc1ccc(-c2c3cc(-c4ccc(-c5sc(-c6ccc(C)s6)c6c5C(=O)c5c(CC(CC)CCCC)sc(CC(CC)CCCC)c5C6=O)s4)sc3c(-c3ccc(CC(CC)CCCC)s3)c3cc(C)sc23)s1,CCCCCCc1ccc(C2(c3ccc(CCCCCC)c(F)c3)c3cc4c(cc3-c3sc5cc(/C=C6\C(=O)c7ccccc7C6=C(C#N)C#N)sc5c32)C(c2ccc(CCCCCC)c(F)c2)(c2ccc(CCCCCC)c(F)c2)c2c-4sc3cc(/C=C4\C(=O)c5ccccc5C4=C(C#N)C#N)sc23)cc1F,0.883,15.8,63.8,8.9,8.9009932,0.0111595505617968,,,1.3:1,DIO,DIO,,ITO/PEDOT:PSS/active layer/PDINO/Al,conventional,PDINO,PDINO,PEDOT:PSS,PEDOT:PSS,,chlorobenzene,chlorobenzene,60.0,-5.3,-3.5,1.8,-5.69,-3.96,1.73
97393,10.1039/c9ta07133d,10.1039/c9ta07133d,PBDB-T,,PBDB-T,,CCCCC(CC)Cc1ccc(-c2c3cc(-c4ccc(-c5sc(-c6ccc(C)s6)c6c5C(=O)c5c(CC(CC)CCCC)sc(CC(CC)CCCC)c5C6=O)s4)sc3c(-c3ccc(CC(CC)CCCC)s3)c3cc(C)sc23)s1,CCCCCCc1ccc(C2(c3ccc(CCCCCC)cc3F)c3cc4c(cc3-c3sc5cc(/C=C6\C(=O)c7ccccc7C6=C(C#N)C#N)sc5c32)C(c2ccc(CCCCCC)cc2F)(c2ccc(CCCCCC)cc2F)c2c-4sc3cc(/C=C4\C(=O)c5ccccc5C4=C(C#N)C#N)sc23)c(F)c1,0.918,18.07,67.0,11.11,11.1141342,0.037211521152125,,,1.3:1,DIO,DIO,,ITO/PEDOT:PSS/active layer/PDINO/Al,conventional,PDINO,PDINO,PEDOT:PSS,PEDOT:PSS,,chlorobenzene,chlorobenzene,60.0,-5.3,-3.5,1.8,-5.66,-3.94,1.72
97394,10.1039/c9ta07542a,10.1039/c9ta07542a,PTB7-Th,IEICO-4F,PTB7-Th,IEICO-4F,CCCCC(CC)COC(=O)c1sc2c(-c3cc4c(-c5ccc(CC(CC)CCCC)s5)c5sc(C)cc5c(-c5ccc(CC(CC)CCCC)s5)c4s3)sc(C)c2c1F,CCCCCCc1ccc(C2(c3ccc(CCCCCC)cc3)c3cc4c(cc3-c3sc(-c5sc(/C=C6\C(=O)c7cc(F)c(F)cc7C6=C(C#N)C#N)cc5OCC(CC)CCCC)cc32)C(c2ccc(CCCCCC)cc2)(c2ccc(CCCCCC)cc2)c2cc(-c3sc(/C=C5\C(=O)c6cc(F)c(F)cc6C5=C(C#N)C#N)cc3OCC(CC)CCCC)sc2-4)cc1,0.69,25.68,65.3,11.71,11.570637599999998,1.1901144321093349,,,,,,,inverted,inverted,ZnO,ZnO,MoO3,MoO3,,chloroform,chloroform,,-5.24,-3.66,1.58,-5.44,-4.16,1.28
97395,10.1039/c9ta07917c,10.1039/c9ta07917c,PTB7-Th,i-FUIC,PTB7-Th,i-FUIC,CCCCC(CC)COC(=O)c1sc2c(-c3cc4c(-c5ccc(CC(CC)CCCC)s5)c5sc(C)cc5c(-c5ccc(CC(CC)CCCC)s5)c4s3)sc(C)c2c1F,CCCCCCc1ccc(C2(c3ccc(CCCCCC)cc3)c3c(sc4cc(/C=C5\C(=O)c6cc(F)c(F)cc6C5=C(C#N)C#N)sc34)-c3sc4c5c(sc4c32)-c2sc3c4c(sc3c2C5(c2ccc(CCCCCC)cc2)c2ccc(CCCCCC)cc2)-c2sc3c(/C=C5\C(=O)c6cc(F)c(F)cc6C5=C(C#N)C#N)csc3c2C4(c2ccc(CCCCCC)cc2)c2ccc(CCCCCC)cc2)cc1,0.779,20.2,63.4,10.3,9.9764972,3.140803883495163,,,1:1.5,DIO,DIO,,ITO/ZnO/PTB7-Th:acceptor/MoO3/Ag,inverted,ZnO,ZnO,MoO3,MoO3,,,,,-5.2,-3.6,1.6,-5.31,-3.99,1.32
97396,10.1039/c9ta07917c,10.1039/c9ta07917c,PTB7-Th,FUIC,PTB7-Th,FUIC,CCCCC(CC)COC(=O)c1sc2c(-c3cc4c(-c5ccc(CC(CC)CCCC)s5)c5sc(C)cc5c(-c5ccc(CC(CC)CCCC)s5)c4s3)sc(C)c2c1F,CCCCCCc1ccc(C2(c3ccc(CCCCCC)cc3)c3c(sc4cc(/C=C5\C(=O)c6cc(F)c(F)cc6C5=C(C#N)C#N)sc34)-c3sc4c5c(sc4c32)-c2sc3c4c(sc3c2C5(c2ccc(CCCCCC)cc2)c2ccc(CCCCCC)cc2)-c2sc3cc(/C=C5\C(=O)c6cc(F)c(F)cc6C5=C(C#N)C#N)sc3c2C4(c2ccc(CCCCCC)cc2)c2ccc(CCCCCC)cc2)cc1,0.692,23.3,68.89999999999999,11.2,11.1091604,0.8110678571428633,,,1:1.5,CN,CN,,ITO/ZnO/PTB7-Th:acceptor/MoO3/Ag,inverted,ZnO,ZnO,MoO3,MoO3,,,,140.0,-5.2,-3.6,1.6,-5.31,-4.06,1.25
97397,10.1039/c9ta07919j,10.1039/c9ta07919j,PTB7-Th,EH-IDTBR,PTB7-Th,EH-IDTBR,CCCCC(CC)COC(=O)c1sc2c(-c3cc4c(-c5ccc(CC(CC)CCCC)s5)c5sc(C)cc5c(-c5ccc(CC(CC)CCCC)s5)c4s3)sc(C)c2c1F,CCCCC(CC)CC1(CC(CC)CCCC)c2cc3c(cc2-c2sc(-c4ccc(/C=C5\SC(=S)N(CC)C5=O)c5nsnc45)cc21)C(CC(CC)CCCC)(CC(CC)CCCC)c1cc(-c2ccc(/C=C4\SC(=S)N(CC)C4=O)c4nsnc24)sc1-3,1.02,15.25,62.0,10.07,9.6441,4.229394240317779,,,1:1.5,DIO,DIO,,inverted,inverted,ZnO/PEIE,ZnO/PEIE,MoO3,MoO3,,chlorobenzene,chlorobenzene,,-5.39,-3.41,1.98,-5.42,-3.6,1.82
97398,10.1039/c9ta07919j,10.1039/c9ta07919j,PTB7-Th,T2-ORH,PTB7-Th,T2-ORH,CCCCC(CC)COC(=O)c1sc2c(-c3cc4c(-c5ccc(CC(CC)CCCC)s5)c5sc(C)cc5c(-c5ccc(CC(CC)CCCC)s5)c4s3)sc(C)c2c1F,CCCCCCCCN1C(=O)/C(=C/c2ccc(-c3ccc(/C=C4\SC(=S)N(CCCCCCCC)C4=O)s3)s2)SC1=S,1.06,14.43,57.99999999999999,9.39,8.871564,5.521150159744422,,,1:1.5,DIO,DIO,,inverted,inverted,ZnO/PEIE,ZnO/PEIE,MoO3,MoO3,,chlorobenzene,chlorobenzene,,-5.39,-3.41,1.98,-5.67,-3.57,2.1
97399,10.1039/c9ta90222h,10.1039/c9ta90222h,P3HT,IDFBR,P3HT,IDFBR,CCCCCCc1cc(C)sc1C,CCCCC(CC)CC1(CC(CC)CCCC)c2cc(-c3ccc(/C=C4\SC(=S)N(CC)C4=O)c4nsnc34)ccc2-c2cc3c(cc21)-c1ccc(-c2ccc(/C=C4\SC(=S)N(CC)C4=O)c4nsnc24)cc1C3(CC(CC)CCCC)CC(CC)CCCC,0.74,7.7,57.7,3.3,3.2877460000000003,0.3713333333333194,,,,,,,,,,,,,,,,,-5.1,-3.2,1.9,-5.45,-3.88,1.57
97400,10.1039/c9ta90222h,10.1039/c9ta90222h,P3HT,IT-M,P3HT,IT-M,CCCCCCc1cc(C)sc1C,CCCCCCc1ccc(C2(c3ccc(CCCCCC)cc3)c3cc4c(cc3-c3sc5cc(/C=C6\C(=O)c7ccc(C)cc7C6=C(C#N)C#N)sc5c32)C(c2ccc(CCCCCC)cc2)(c2ccc(CCCCCC)cc2)c2c-4sc3cc(/C=C4\C(=O)c5ccc(C)cc5C4=C(C#N)C#N)sc23)cc1,0.45,9.8,52.5,2.3,2.3152500000000003,0.6630434782608883,,,,,,,,,,,,,,,,,-5.1,-3.2,1.9,-5.58,-3.98,1.6
97401,10.1039/c9ta90222h,10.1039/c9ta90222h,P3HT,ITIC,P3HT,ITIC,CCCCCCc1cc(C)sc1C,CCCCCCc1ccc(C2(c3ccc(CCCCCC)cc3)c3cc4c(cc3-c3sc5cc(/C=C6\C(=O)c7ccccc7C6=C(C#N)C#N)sc5c32)C(c2ccc(CCCCCC)cc2)(c2ccc(CCCCCC)cc2)c2c-4sc3cc(/C=C4\C(=O)c5ccccc5C4=C(C#N)C#N)sc23)cc1,0.55,5.2,52.2,1.5,1.4929200000000002,0.4719999999999835,,,,,,,,,,,,,,,,,-5.1,-3.2,1.9,-5.43,-3.81,1.62
97402,10.1039/c9ta90222h,10.1039/c9ta90222h,P3HT,,P3HT,,CCCCCCc1cc(C)sc1C,CCCCCCCCC1(CCCCCCCC)c2cc(-c3ccc(/C=C4\SC(=S)N(CC)C4=O)c4nsnc34)ccc2-c2cc3c(cc21)-c1ccc(-c2ccc(/C=C4\SC(=S)N(CC)C4=O)c4nsnc24)cc1C3(CCCCCCCC)CCCCCCCC,0.74,12.4,61.6,5.6,5.6524160000000006,0.9360000000000162,,,,,,,,,,,,,,,,,-5.1,-3.2,1.9,-5.46,-3.89,1.57
97403,10.1039/c9ta90222h,10.1039/c9ta90222h,P3HT,O-IDTBR,P3HT,O-IDTBR,CCCCCCc1cc(C)sc1C,CCCCCCCCC1(CCCCCCCC)c2cc3c(cc2-c2sc(-c4ccc(/C=C5\SC(=S)N(CC)C5=O)c5nsnc45)cc21)C(CCCCCCCC)(CCCCCCCC)c1cc(-c2ccc(/C=C4\SC(=S)N(CC)C4=O)c4nsnc24)sc1-3,0.9,6.9,67.5,4.2,4.191750000000001,0.1964285714285577,,,,,,,,,,,,,,,,,-5.1,-3.2,1.9,-5.75,-3.7,2.05
97404,10.1039/c9tc01214a,10.1039/c9tc01214a,PBDB-T,,PBDB-T,,CCCCC(CC)Cc1ccc(-c2c3cc(-c4ccc(-c5sc(-c6ccc(C)s6)c6c5C(=O)c5c(CC(CC)CCCC)sc(CC(CC)CCCC)c5C6=O)s4)sc3c(-c3ccc(CC(CC)CCCC)s3)c3cc(C)sc23)s1,CCCCCCc1ccc(C2(c3ccc(CCCCCC)cc3)c3cc(/C=C4/c5ccccc5-c5nc(C#N)c(C#N)nc54)sc3-c3sc4c(OCC(CC)CCCC)c5c6c(sc5c(OCC(CC)CCCC)c4c32)-c2sc(/C=C3/c4ccccc4-c4nc(C#N)c(C#N)nc43)cc2C6(c2ccc(CCCCCC)cc2)c2ccc(CCCCCC)cc2)cc1,0.88,14.83,69.5,9.31,9.070028,2.5775725026852827,,,1:1,DIO,DIO,,ITO/PEDOT:PSS/active layer/PDIN/Al,conventional,PDIN,PDIN,PEDOT:PSS,PEDOT:PSS,,chlorobenzene,chlorobenzene,100.0,-5.33,-3.53,1.8,-5.47,-4.02,1.45
97405,10.1039/c9tc01214a,10.1039/c9tc01214a,PBDB-T,BT-IC,PBDB-T,BT-IC,CCCCC(CC)Cc1ccc(-c2c3cc(-c4ccc(-c5sc(-c6ccc(C)s6)c6c5C(=O)c5c(CC(CC)CCCC)sc(CC(CC)CCCC)c5C6=O)s4)sc3c(-c3ccc(CC(CC)CCCC)s3)c3cc(C)sc23)s1,CCCCCCc1ccc(C2(c3ccc(CCCCCC)cc3)c3cc(/C=C4\C(=O)c5ccccc5C4=C(C#N)C#N)sc3-c3sc4c(OCC(CC)CCCC)c5c6c(sc5c(OCC(CC)CCCC)c4c32)-c2sc(/C=C3\C(=O)c4ccccc4C3=C(C#N)C#N)cc2C6(c2ccc(CCCCCC)cc2)c2ccc(CCCCCC)cc2)cc1,0.85,17.72,70.1,10.76,10.558462,1.873029739776962,,,1:1,DIO,DIO,,ITO/PEDOT:PSS/active layer/PDIN/Al,conventional,PDIN,PDIN,PEDOT:PSS,PEDOT:PSS,,chlorobenzene,chlorobenzene,100.0,-5.33,-3.53,1.8,-5.39,-3.96,1.43
97406,10.1039/c9tc02013f,10.1039/c9tc02013f,PTB7-Th,Py-e-PDI,PTB7-Th,Py-e-PDI,CCCCC(CC)COC(=O)c1sc2c(-c3cc4c(-c5ccc(CC(CC)CCCC)s5)c5sc(C)cc5c(-c5ccc(CC(CC)CCCC)s5)c4s3)sc(C)c2c1F,CCCCCCC(CCCCCC)N1C(=O)c2ccc3c4ccc5c6c(cc(C#Cc7cc(C#Cc8cc9c%10c(ccc%11c%12ccc%13c%14c(ccc(c8c%10%11)c%14%12)C(=O)N(C(CCCCCC)CCCCCC)C%13=O)C(=O)N(C(CCCCCC)CCCCCC)C9=O)c8ccc9c(C#Cc%10cc%11c%12c(ccc%13c%14ccc%15c%16c(ccc(c%10c%12%13)c%16%14)C(=O)N(C(CCCCCC)CCCCCC)C%15=O)C(=O)N(C(CCCCCC)CCCCCC)C%11=O)cc(C#Cc%10cc%11c%12c(ccc%13c%14ccc%15c%16c(ccc(c%10c%12%13)c%16%14)C(=O)N(C(CCCCCC)CCCCCC)C%15=O)C(=O)N(C(CCCCCC)CCCCCC)C%11=O)c%10ccc7c8c%109)c(c7ccc(c2c37)C1=O)c64)C(=O)N(C(CCCCCC)CCCCCC)C5=O,0.8,17.2,56.2,7.59,7.73312,1.8856389986824844,,,1:1.5,DIO,DIO,,ITO/ZnO/PTB7-Th:Py-e-PDI/MoO3/Ag,inverted,ZnO,ZnO,MoO3,MoO3,100.0,chlorobenzene,chlorobenzene,,-5.22,-3.66,1.56,-5.9,-3.86,2.04
97407,10.1039/c9tc02150g,10.1039/c9tc02150g,PTB7-Th,,PTB7-Th,,CCCCC(CC)COC(=O)c1sc2c(-c3cc4c(-c5ccc(CC(CC)CCCC)s5)c5sc(C)cc5c(-c5ccc(CC(CC)CCCC)s5)c4s3)sc(C)c2c1F,CCCCCCC(CCCCCC)n1c(=O)c2ccc3c4ccc5c(=O)n(C(CCCCCC)CCCCCC)c(=O)c6cc7c8c9cc%10c(=O)n(C(CCCCCC)CCCCCC)c(=O)c%11cc%12c%13c%14cc%15c(=O)n(C(CCCCCC)CCCCCC)c(=O)c%16cc%17c%18c(c%19cc%20c(=O)n(C(CCCCCC)CCCCCC)c(=O)c%21cc(c%13c%13cc%22c(=O)n(C(CCCCCC)CCCCCC)c(=O)c%23cc(c8c8cc(c1=O)c2c3c8c7c4c56)c1c9c(c%10%11)c%12c%13c1c%23%22)c1c%14c(c%15%16)c%17c%19c1c%21%20)c1c2cc3c(=O)n(C(CCCCCC)CCCCCC)c(=O)c4cc5c6c7cc8c(=O)n(C(CCCCCC)CCCCCC)c(=O)c9cc%10c%11c%12cc%13c(=O)n(C(CCCCCC)CCCCCC)c(=O)c%14ccc%15c%16ccc%17c(=O)n(C(CCCCCC)CCCCCC)c(=O)c%19cc(c%11c%11cc%20c(=O)n(C(CCCCCC)CCCCCC)c(=O)c%21cc(c6c6cc%22c(=O)n(C(CCCCCC)CCCCCC)c(=O)c%23cc(c1c1c%24cc%25c(=O)n(C(CCCCCC)CCCCCC)c(=O)c%26cc%27c%28c%29cc%30c(=O)n(C(CCCCCC)CCCCCC)c(=O)c%31cc%32c%33c%34cc%35c(=O)n(C(CCCCCC)CCCCCC)c(=O)c%36ccc%37c%38ccc%39c(=O)n(C(CCCCCC)CCCCCC)c(=O)c%40cc(c%33c%33cc%41c(=O)n(C(CCCCCC)CCCCCC)c(=O)c%42cc(c%28c%28cc%43c(=O)n(C(CCCCCC)CCCCCC)c(=O)c%44cc(c%181)c1c%24c(c%26%25)c%27c%28c1c%43%44)c1c%29c(c%31%30)c%32c%33c1c%41%42)c(c%38c%39%40)c%34c%37c%36%35)c1c2c(c43)c5c6c1c%22%23)c1c7c(c98)c%10c%11c1c%20%21)c(c%16c%17%19)c%12c%15c%14%13,0.759,16.4,61.9,7.93,7.7050644,2.8365145018915427,,,1:1,,,,inverted,inverted,ZnO,ZnO,MoO3,MoO3,,,,80.0,-5.12,-3.6,1.52,-5.79,-3.82,1.97
97408,10.1039/c9tc02150g,10.1039/c9tc02150g,PTB7-Th,TPDI3,PTB7-Th,TPDI3,CCCCC(CC)COC(=O)c1sc2c(-c3cc4c(-c5ccc(CC(CC)CCCC)s5)c5sc(C)cc5c(-c5ccc(CC(CC)CCCC)s5)c4s3)sc(C)c2c1F,CCCCCCC(CCCCCC)n1c(=O)c2ccc3c4ccc5c(=O)n(C(CCCCCC)CCCCCC)c(=O)c6cc7c8c9cc%10c(=O)n(C(CCCCCC)CCCCCC)c(=O)c%11cc%12c%13c%14cc%15c(=O)n(C(CCCCCC)CCCCCC)c(=O)c%16cc(-c%17cc(-c%18cc%19c(=O)n(C(CCCCCC)CCCCCC)c(=O)c%20cc%21c%22c%23cc%24c(=O)n(C(CCCCCC)CCCCCC)c(=O)c%25cc%26c%27c%28cc%29c(=O)n(C(CCCCCC)CCCCCC)c(=O)c%30ccc%31c%32ccc%33c(=O)n(C(CCCCCC)CCCCCC)c(=O)c%34cc(c%27c%27cc%35c(=O)n(C(CCCCCC)CCCCCC)c(=O)c%36cc(c%22c%22cc%37c(=O)n(C(CCCCCC)CCCCCC)c(=O)c%38ccc%39c%18c(c%19%20)c%21c%22c%39c%38%37)c%18c%23c(c%25%24)c%26c%27c%18c%35%36)c(c%32c%33%34)c%28c%31c%30%29)cc(-c%18cc%19c(=O)n(C(CCCCCC)CCCCCC)c(=O)c%20cc%21c%22c%23cc%24c(=O)n(C(CCCCCC)CCCCCC)c(=O)c%25cc%26c%27c%28cc%29c(=O)n(C(CCCCCC)CCCCCC)c(=O)c%30ccc%31c%32ccc%33c(=O)n(C(CCCCCC)CCCCCC)c(=O)c%34cc(c%27c%27cc%35c(=O)n(C(CCCCCC)CCCCCC)c(=O)c%36cc(c%22c%22cc%37c(=O)n(C(CCCCCC)CCCCCC)c(=O)c%38ccc%39c%18c(c%19%20)c%21c%22c%39c%38%37)c%18c%23c(c%25%24)c%26c%27c%18c%35%36)c(c%32c%33%34)c%28c%31c%30%29)c%17)c%17c%18ccc%19c(=O)n(C(CCCCCC)CCCCCC)c(=O)c%20cc(c%13c%13cc%21c(=O)n(C(CCCCCC)CCCCCC)c(=O)c%22cc(c8c8cc(c1=O)c2c3c8c7c4c56)c1c9c(c%10%11)c%12c%13c1c%22%21)c(c%18c%19%20)c%14c%17c%16%15,0.775,16.91,65.9,8.84,8.63635975,2.3036227375565543,,,1:1,,,,inverted,inverted,ZnO,ZnO,MoO3,MoO3,,,,80.0,-5.12,-3.6,1.52,-5.85,-3.81,2.04
97409,10.1039/c9tc02700a,10.1039/c9tc02700a,PBTIBDTT,oF-ITIC,PBTIBDTT,,CCCCCCCCCCc1ccsc1-c1cc2c(=O)n(CC(CCCCCC)CCCCCCCC)c(=O)c3cc(-c4sc(-c5cc6c(-c7ccc(CC(CC)CCCC)s7)c7sccc7c(-c7ccc(CC(CC)CCCC)s7)c6s5)cc4CCCCCCCCCC)sc3c2s1,CCCCCCc1ccc(C2(c3ccc(CCCCCC)c(F)c3)c3cc4c(cc3-c3sc5cc(/C=C6\C(=O)c7ccccc7C6=C(C#N)C#N)sc5c32)C(c2ccc(CCCCCC)c(F)c2)(c2ccc(CCCCCC)c(F)c2)c2c-4sc3cc(/C=C4\C(=O)c5ccccc5C4=C(C#N)C#N)sc23)cc1F,0.94,13.49,71.0,9.01,9.003226,0.0751831298557165,8.87,,1:1.2,DIO,DIO,,ITO/PEDOT:PSS/PBTIBDTT:acceptors/PDINO/Al,conventional,PDINO,PDINO,PEDOT:PSS,PEDOT:PSS,105.0,chlorobenzene,chlorobenzene,,-5.47,-3.6,1.87,-5.73,-3.93,1.8
97410,10.1039/c9tc02700a,10.1039/c9tc02700a,PBTIBDTT,ITIC,PBTIBDTT,ITIC,CCCCCCCCCCc1ccsc1-c1cc2c(=O)n(CC(CCCCCC)CCCCCCCC)c(=O)c3cc(-c4sc(-c5cc6c(-c7ccc(CC(CC)CCCC)s7)c7sccc7c(-c7ccc(CC(CC)CCCC)s7)c6s5)cc4CCCCCCCCCC)sc3c2s1,CCCCCCc1ccc(C2(c3ccc(CCCCCC)cc3)c3cc4c(cc3-c3sc5cc(/C=C6\C(=O)c7ccccc7C6=C(C#N)C#N)sc5c32)C(c2ccc(CCCCCC)cc2)(c2ccc(CCCCCC)cc2)c2c-4sc3cc(/C=C4\C(=O)c5ccccc5C4=C(C#N)C#N)sc23)cc1,0.96,14.39,64.4,8.89,8.896473600000002,0.0728188976378111,8.74,,1:1,,,,ITO/PEDOT:PSS/PBTIBDTT:acceptors/PDINO/Al,conventional,PDINO,PDINO,PEDOT:PSS,PEDOT:PSS,105.0,chlorobenzene,chlorobenzene,,-5.47,-3.6,1.87,-5.64,-3.86,1.78
97411,10.1039/c9tc02700a,10.1039/c9tc02700a,PBTIBDTT,mF-ITIC,PBTIBDTT,,CCCCCCCCCCc1ccsc1-c1cc2c(=O)n(CC(CCCCCC)CCCCCCCC)c(=O)c3cc(-c4sc(-c5cc6c(-c7ccc(CC(CC)CCCC)s7)c7sccc7c(-c7ccc(CC(CC)CCCC)s7)c6s5)cc4CCCCCCCCCC)sc3c2s1,CCCCCCc1ccc(C2(c3ccc(CCCCCC)cc3F)c3cc4c(cc3-c3sc5cc(/C=C6\C(=O)c7ccccc7C6=C(C#N)C#N)sc5c32)C(c2ccc(CCCCCC)cc2F)(c2ccc(CCCCCC)cc2F)c2c-4sc3cc(/C=C4\C(=O)c5ccccc5C4=C(C#N)C#N)sc23)c(F)c1,0.96,14.53,68.10000000000001,9.5,9.4991328,0.0091284210526322,9.39,,1:1,,,,ITO/PEDOT:PSS/PBTIBDTT:acceptors/PDINO/Al,conventional,PDINO,PDINO,PEDOT:PSS,PEDOT:PSS,105.0,chlorobenzene,chlorobenzene,,-5.47,-3.6,1.87,-5.66,-3.88,1.78
97412,10.1039/c9tc02781e,10.1039/c9tc02781e,PBDB-T,ITIC,PBDB-T,ITIC,CCCCC(CC)Cc1ccc(-c2c3cc(-c4ccc(-c5sc(-c6ccc(C)s6)c6c5C(=O)c5c(CC(CC)CCCC)sc(CC(CC)CCCC)c5C6=O)s4)sc3c(-c3ccc(CC(CC)CCCC)s3)c3cc(C)sc23)s1,CCCCCCc1ccc(C2(c3ccc(CCCCCC)cc3)c3cc4c(cc3-c3sc5cc(/C=C6\C(=O)c7ccccc7C6=C(C#N)C#N)sc5c32)C(c2ccc(CCCCCC)cc2)(c2ccc(CCCCCC)cc2)c2c-4sc3cc(/C=C4\C(=O)c5ccccc5C4=C(C#N)C#N)sc23)cc1,0.87,16.77,68.8,10.2,10.0378512,1.5896941176470478,,,1:1,DIO,DIO,,inverted,inverted,ZnO,ZnO,MoO3,MoO3,,chlorobenzene,chlorobenzene,160.0,-5.33,-3.53,1.8,-5.61,-4.02,1.59
97413,10.1039/c9tc03534f,10.1039/c9tc03534f,PBDB-TF,IT-4F,PBDB-TF,IT-4F,CCCCC(CC)Cc1sc(-c2c3cc(-c4ccc(-c5sc(-c6ccc(C)s6)c6c5C(=O)c5c(CC(CC)CCCC)sc(CC(CC)CCCC)c5C6=O)s4)sc3c(-c3cc(F)c(CC(CC)CCCC)s3)c3cc(C)sc23)cc1F,CCCCCCc1ccc(C2(c3ccc(CCCCCC)cc3)c3cc4c(cc3-c3sc5cc(/C=C6\C(=O)c7cc(F)c(F)cc7C6=C(C#N)C#N)sc5c32)C(c2ccc(CCCCCC)cc2)(c2ccc(CCCCCC)cc2)c2c-4sc3cc(/C=C4\C(=O)c5cc(F)c(F)cc5C4=C(C#N)C#N)sc23)cc1,0.84,19.55,74.8,12.29,12.283656,0.0516192026037312,,,1:1,DIO,,1%,ITO/PEDOT:PSS/active layer/PFN-Br/Al,conventional,PFN-Br,PFN-Br,PEDOT:PSS,PEDOT:PSS,,chlorobenzene,,120.0,-5.54,-3.51,2.03,-5.57,-3.99,1.58
97414,10.1039/c9tc03534f,10.1039/c9tc03534f,PBDB-TF,O6T-4F,PBDB-TF,,CCCCC(CC)Cc1sc(-c2c3cc(-c4ccc(-c5sc(-c6ccc(C)s6)c6c5C(=O)c5c(CC(CC)CCCC)sc(CC(CC)CCCC)c5C6=O)s4)sc3c(-c3cc(F)c(CC(CC)CCCC)s3)c3cc(C)sc23)cc1F,,0.79,16.37,55.8,7.22,7.2162234,0.0523074792243662,,,1:0:1,DIO,,1%,ITO/PEDOT:PSS/active layer/PFN-Br/Al,conventional,PFN-Br,PFN-Br,PEDOT:PSS,PEDOT:PSS,,chlorobenzene,,120.0,-5.54,-3.51,2.03,,,
97415,10.1039/c9tc04798k,10.1039/c9tc04798k,PBDB-T2Cl,ITC6-4F,PBDB-T2Cl,ITC6-4F,CCCCC(CC)Cc1sc(-c2c3cc(-c4ccc(-c5sc(-c6cccs6)c6c5C(=O)c5c(CC(CC)CCCC)sc(CC(CC)CCCC)c5C6=O)s4)sc3c(-c3cc(Cl)c(CC(CC)CCCC)s3)c3ccsc23)cc1Cl,CCCCCCc1ccc(C2(c3ccc(CCCCCC)cc3)c3cc4c(cc3-c3sc5c(CCCCCC)c(/C=C6\C(=O)c7cc(F)c(F)cc7C6=C(C#N)C#N)sc5c32)C(c2ccc(CCCCCC)cc2)(c2ccc(CCCCCC)cc2)c2c-4sc3c(CCCCCC)c(/C=C4\C(=O)c5cc(F)c(F)cc5C4=C(C#N)C#N)sc23)cc1,0.898,21.87,72.89999999999999,14.47,14.317020539999998,1.0572181064271091,,,1:1.25,CN&DIO,,0.5% CN&DIO (V_CN:V_DIO=1:1),inverted,inverted,ZnO,ZnO,MoO3,MoO3,,chloroform,chloroform,150.0,-5.52,-3.55,1.97,-5.75,-4.17,1.58
97416,10.1039/c9tc04798k,10.1039/c9tc04798k,PBDB-T2Cl,ITC6-IC,PBDB-T2Cl,ITC6-IC,CCCCC(CC)Cc1sc(-c2c3cc(-c4ccc(-c5sc(-c6cccs6)c6c5C(=O)c5c(CC(CC)CCCC)sc(CC(CC)CCCC)c5C6=O)s4)sc3c(-c3cc(Cl)c(CC(CC)CCCC)s3)c3ccsc23)cc1Cl,CCCCCCc1ccc(C2(c3ccc(CCCCCC)cc3)c3cc4c(cc3-c3sc5c(CCCCCC)c(/C=C6\C(=O)c7ccccc7C6=C(C#N)C#N)sc5c32)C(c2ccc(CCCCCC)cc2)(c2ccc(CCCCCC)cc2)c2c-4sc3c(CCCCCC)c(/C=C4\C(=O)c5ccccc5C4=C(C#N)C#N)sc23)cc1,1.009,13.48,58.7,8.21,7.983974839999999,2.753047015834368,,,1:1,DIO,,1% DIO,inverted,inverted,ZnO,ZnO,MoO3,MoO3,,chloroform,chloroform,100.0,-5.52,-3.55,1.97,-5.73,-3.92,1.81
97417,10.1039/c9tc04798k,10.1039/c9tc04798k,PBDB-T2Cl,IT-4F,PBDB-T2Cl,IT-4F,CCCCC(CC)Cc1sc(-c2c3cc(-c4ccc(-c5sc(-c6cccs6)c6c5C(=O)c5c(CC(CC)CCCC)sc(CC(CC)CCCC)c5C6=O)s4)sc3c(-c3cc(Cl)c(CC(CC)CCCC)s3)c3ccsc23)cc1Cl,CCCCCCc1ccc(C2(c3ccc(CCCCCC)cc3)c3cc4c(cc3-c3sc5cc(/C=C6\C(=O)c7cc(F)c(F)cc7C6=C(C#N)C#N)sc5c32)C(c2ccc(CCCCCC)cc2)(c2ccc(CCCCCC)cc2)c2c-4sc3cc(/C=C4\C(=O)c5cc(F)c(F)cc5C4=C(C#N)C#N)sc23)cc1,0.858,20.08,70.6,12.48,12.16341984,2.536700000000007,,,1:1,DIO,,1% DIO,inverted,inverted,ZnO,ZnO,MoO3,MoO3,,chloroform,chloroform,100.0,-5.52,-3.55,1.97,-5.77,-4.03,1.74
97418,10.1039/c9tc05301h,10.1039/c9tc05301h,PBDB-T,ITIC,PBDB-T,ITIC,CCCCC(CC)Cc1ccc(-c2c3cc(-c4ccc(-c5sc(-c6ccc(C)s6)c6c5C(=O)c5c(CC(CC)CCCC)sc(CC(CC)CCCC)c5C6=O)s4)sc3c(-c3ccc(CC(CC)CCCC)s3)c3cc(C)sc23)s1,CCCCCCc1ccc(C2(c3ccc(CCCCCC)cc3)c3cc4c(cc3-c3sc5cc(/C=C6\C(=O)c7ccccc7C6=C(C#N)C#N)sc5c32)C(c2ccc(CCCCCC)cc2)(c2ccc(CCCCCC)cc2)c2c-4sc3cc(/C=C4\C(=O)c5ccccc5C4=C(C#N)C#N)sc23)cc1,0.88,15.5,71.39999999999999,9.7,9.73896,0.4016494845360767,,,,,,,,non-fullerene OSC,ZnO,,MoO3,,100.0,chlorobenzene,,,-5.33,-3.53,1.8,-5.61,-4.02,1.59
97419,10.1039/c9tc05301h,10.1039/c9tc05301h,PBDB-T-2F,BTP-4F,,,,,0.8,25.2,77.0,15.4,15.5232,0.7999999999999926,,,,CN,,0.5 vol%,,non-fullerene OSC,ZnO,,MoO3,,130.0,chloroform,,,,,,,,
97420,10.1039/c9tc05643b,10.1039/c9tc05643b,PDBT-T1,,PDBT-T1,,CCCCCCCCc1ccc(-c2c3sc4cc(-c5ccc(-c6sc(-c7ccc(C)s7)c7c6C(=O)c6c(CC(CC)CCCC)sc(CC(CC)CCCC)c6C7=O)s5)sc4c3c(-c3ccc(CCCCCCCC)s3)c3sc4cc(C)sc4c23)s1,CCCCCC(CCCCC)N1C(=O)c2ccc3c4c5c6c([se]c7cc(c2c3c76)C1=O)C=C1C(=O)N(C(CCCCC)CCCCC)C(=O)C(C=C4c2ccc(-c3nc(-c4ccc(C6=CC7C(=O)N(C(CCCCC)CCCCC)C(=O)C8=Cc9[se]c%10cc%11c%12c(ccc%13c6c(c9c%10c%13%12)C87)C(=O)N(C(CCCCC)CCCCC)C%11=O)cc4)c(-c4ccc(-c6cc7c8c(cc9[se]c%10c%11c%12c(c6c8c9%11)=CC=C6C(=O)N(C(CCCCC)CCCCC)C(=O)C(C=%10)C6%12)C(=O)N(C(CCCCC)CCCCC)C7=O)cc4)nc3-c3ccc(C4=CC6C(=O)N(C(CCCCC)CCCCC)C(=O)C7=Cc8[se]c9cc%10c%11c(ccc%12c4c(c8c9c%12%11)C76)C(=O)N(C(CCCCC)CCCCC)C%10=O)cc3)cc2)C15,1.05,10.5,65.0,7.47,7.16625,4.066265060240964,,,1:1,DIO,DIO,,ITO/PEDOT:PSS/active layer/ZrAcAc/Al,conventional,ZrAcAc,ZrAcac,PEDOT:PSS,PEDOT:PSS,95.0,dichlorobenzene,o-DCB,100.0,-5.36,-3.43,1.93,-5.9,-3.74,2.16
97421,10.1039/c9tc05643b,10.1039/c9tc05643b,PDBT-T1,,PDBT-T1,,CCCCCCCCc1ccc(-c2c3sc4cc(-c5ccc(-c6sc(-c7ccc(C)s7)c7c6C(=O)c6c(CC(CC)CCCC)sc(CC(CC)CCCC)c6C7=O)s5)sc4c3c(-c3ccc(CCCCCCCC)s3)c3sc4cc(C)sc4c23)s1,CCCCCC(CCCCC)N1C(=O)c2ccc3c4c5c6c7c(cc(c2c37)C1=O)OC(C)(C)C=6C=C1C(=O)N(C(CCCCC)CCCCC)C(=O)C(C=C4c2ccc(-c3nc(-c4ccc(C6=CC7C(=O)N(C(CCCCC)CCCCC)C(=O)C8=CC9=c%10c(c6c6ccc%11c%12c(cc(c%10c6%12)OC9(C)C)C(=O)N(C(CCCCC)CCCCC)C%11=O)C87)cc4)c(-c4ccc(-c6cc7c8c(cc9c%10c%11c%12c(c6c8%10)=CC=C6C(=O)N(C(CCCCC)CCCCC)C(=O)C(C=C%11OC9(C)C)C6%12)C(=O)N(C(CCCCC)CCCCC)C7=O)cc4)nc3-c3ccc(C4=CC6C(=O)N(C(CCCCC)CCCCC)C(=O)C7=CC8=c9c(c4c4ccc%10c%11c(cc(c9c4%11)OC8(C)C)C(=O)N(C(CCCCC)CCCCC)C%10=O)C76)cc3)cc2)C15,1.03,8.45,49.0,4.51,4.264715,5.438691796008869,,,1:1,DIO,DIO,,ITO/PEDOT:PSS/active layer/ZrAcAc/Al,conventional,ZrAcAc,ZrAcac,PEDOT:PSS,PEDOT:PSS,95.0,dichlorobenzene,o-DCB,100.0,-5.36,-3.43,1.93,-5.76,-3.8,1.96
97422,10.1039/c9tc06238f,10.1039/c9tc06238f,PTQ10,9b,PTQ10,9b,CCCCCCCCC(CCCCCC)COc1cnc2c(C)c(F)c(F)c(-c3ccc(C)s3)c2n1,ClB1N2/C3=N\\C(C4=C/5C=C(C=C(C(N(C(CCCCC)CCCCC)C6=O)=O)C6=C7)C7=C4)=NC5=N/C(N81)=C9C(C=C(C=C(C(N(C(CCCCC)CCCCC)C%10=O)=O)C%10=C%11)C%11=C9)=C8N=C2C%12=C3C=C(C=C(C(N(C(CCCCC)CCCCC)C%13=O)=O)C%13=C%14)C%14=C%12,1.08,13.98,41.3,6.25,6.2356392000000005,0.2297727999999921,,,1:1,DIO + DPE,,,ITO/ZnO/donor:acceptor/MoO3/Ag,inverted,ZnO,ZnO,MoO3,MoO3,90.0,chlorobenzene,chlorobenzene,,-5.54,-2.98,2.56,-5.59,-3.86,1.73
97423,10.1039/c9tc06238f,10.1039/c9tc06238f,PTQ10,9a,PTQ10,9a,CCCCCCCCC(CCCCCC)COc1cnc2c(C)c(F)c(F)c(-c3ccc(C)s3)c2n1,ClB1N2/C3=N\\C(C4=C/5C=C(C=C(C(N(C6=C(C(C)C)C=CC=C6C(C)C)C7=O)=O)C7=C8)C8=C4)=NC5=N/C(N91)=C%10C(C=C(C=C(C(N(C%11=C(C(C)C)C=CC=C%11C(C)C)C%12=O)=O)C%12=C%13)C%13=C%10)=C9N=C2C%14=C3C=C(C=C(C(N(C%15=C(C(C)C)C=CC=C%15C(C)C)C%16=O)=O)C%16=C%17)C%17=C%14,1.02,9.52,39.8,3.88,3.8647392,0.3933195876288679,,,,DIO + DPE,,,ITO/ZnO/donor:acceptor/MoO3/Ag,inverted,ZnO,ZnO,MoO3,MoO3,,chlorobenzene,chlorobenzene,,-5.54,-2.98,2.56,-5.62,-3.9,1.72
97424,10.1039/c9tc06238f,10.1039/c9tc06238f,PTQ10,10a,PTQ10,10a,CCCCCCCCC(CCCCCC)COc1cnc2c(C)c(F)c(F)c(-c3ccc(C)s3)c2n1,FB1N2/C3=N\\C(C4=C/5C=C(C=C(C(N(C(CCCCC)CCCCC)C6=O)=O)C6=C7)C7=C4)=NC5=N/C(N81)=C9C(C=C(C=C(C(N(C(CCCCC)CCCCC)C%10=O)=O)C%10=C%11)C%11=C9)=C8N=C2C%12=C3C=C(C=C(C(N(C(CCCCC)CCCCC)C%13=O)=O)C%13=C%14)C%14=C%12,1.02,8.1,39.8,3.28,3.288276,0.2523170731707437,,,,DIO + DPE,,,ITO/ZnO/donor:acceptor/MoO3/Ag,inverted,ZnO,ZnO,MoO3,MoO3,,chlorobenzene,chlorobenzene,,-5.54,-2.98,2.56,-5.56,-3.83,1.73
97425,10.1039/c9tc06238f,10.1039/c9tc06238f,PTQ10,10b,PTQ10,10b,CCCCCCCCC(CCCCCC)COc1cnc2c(C)c(F)c(F)c(-c3ccc(C)s3)c2n1,O=C(N(C(CCCCC)CCCCC)C1=O)C(C1=C2)=CC(C2=C3)=CC4=C3C5=N/C4=N\\C(N67)=C8C(C=C(C=C(C(N(C(CCCCC)CCCCC)C9=O)=O)C9=C%10)C%10=C8)=C6N=C%11N(B7OC%12=CC=CC=C%12)/C(C%13=C%11C=C%14C(C=C(C(N(C(CCCCC)CCCCC)C%15=O)=O)C%15=C%14)=C%13)=N\\5,1.1,4.73,38.1,1.99,1.9823430000000004,0.3847738693467126,,,,DIO + DPE,,,ITO/ZnO/donor:acceptor/MoO3/Ag,inverted,ZnO,ZnO,MoO3,MoO3,,chlorobenzene,chlorobenzene,,-5.54,-2.98,2.56,-5.52,-3.79,1.73
97426,10.1039/d0nj04573j,10.1039/d0nj04573j,T-EHPPD-T-EHBDT,ITIC-F,T-EHPPD-T-EHBDT,ITIC-4F,CCc1ccc(-c2c3cc(-c4ccc(-c5nnc(-c6ccc(-c7cc8c(-c9ccc(CC)s9)c9sc(-c%10ccc(-c%11nnc(-c%12ccc(-c%13cc%14c(-c%15ccc(CC)s%15)c%15sc(-c%16ccc(-c%17nnc(-c%18cccs%18)c%18c%17C(=O)N(CC)C%18=O)s%16)cc%15c(-c%15ccc(CC)s%15)c%14s%13)s%12)c%12c%11C(=O)N(CC)C%12=O)s%10)cc9c(-c9ccc(CC)s9)c8s7)s6)c6c5C(=O)N(CC)C6=O)s4)sc3c(-c3ccc(CC)s3)c3ccsc23)s1,CCc1ccc(C2(c3ccc(CC)cc3)c3cc4c(cc3-c3sc5cc(/C=C6\C(=O)c7cc(F)c(F)cc7C6=C(C#N)C#N)sc5c32)C(c2ccc(CC)cc2)(c2ccc(CC)cc2)c2c-4sc3cc(/C=C4\C(=O)c5cc(F)c(F)cc5C4=C(C#N)C#N)sc23)cc1,0.773,17.2,56.00000000000001,7.39,7.445536000000001,0.7515020297699719,,,1:1,,,,,BHJ inverted,ZnO,,MoO3,,60.0,chlorobenzene,,,-5.47,-3.68,1.79,-5.66,-4.14,
97427,10.1039/d0ta04941g,10.1039/d0ta04941g,PTQ10,TPT10,PTQ10,TPT10,CCCCCCCCC(CCCCCC)COc1cnc2c(C)c(F)c(F)c(-c3ccc(C)s3)c2n1,O=C(C(C=C(Br)C=C1)=C1C/2=C(C#N)/C#N)C2=C/C3=C(CCCCCCCCCCC)C(SC4=C5N(CC(CC)CCCC)C6=C4C7=NSN=C7C8=C6N(CC(CC)CCCC)C9=C8SC%10=C9SC(/C=C%11/C(C%12=C(C%11=O)C=CC(Br)=C%12)=C(C#N)\\C#N)=C%10CCCCCCCCCCC)=C5S3,0.89,21.15,66.2,13.14,12.461157,5.166232876712332,,,,,,,,,,,,,,,,,-5.54,-3.99,1.55,-5.52,-3.99,1.53
97428,10.1039/d0ta04941g,10.1039/d0ta04941g,PBDB-TF,TPT10,PBDB-TF,TPT10,CCCCC(CC)Cc1sc(-c2c3cc(-c4ccc(-c5sc(-c6ccc(C)s6)c6c5C(=O)c5c(CC(CC)CCCC)sc(CC(CC)CCCC)c5C6=O)s4)sc3c(-c3cc(F)c(CC(CC)CCCC)s3)c3cc(C)sc23)cc1F,O=C(C(C=C(Br)C=C1)=C1C/2=C(C#N)/C#N)C2=C/C3=C(CCCCCCCCCCC)C(SC4=C5N(CC(CC)CCCC)C6=C4C7=NSN=C7C8=C6N(CC(CC)CCCC)C9=C8SC%10=C9SC(/C=C%11/C(C%12=C(C%11=O)C=CC(Br)=C%12)=C(C#N)\\C#N)=C%10CCCCCCCCCCC)=C5S3,0.899,23.91,73.0,16.26,15.6914157,3.49682841328414,,,,,,,,,,,,,,,,,-5.5,-3.61,1.89,-5.52,-3.99,1.53
97429,10.1039/d0ta04941g,10.1039/d0ta04941g,PBDB-T,TPT10,PBDB-T,TPT10,CCCCC(CC)Cc1ccc(-c2c3cc(-c4ccc(-c5sc(-c6ccc(C)s6)c6c5C(=O)c5c(CC(CC)CCCC)sc(CC(CC)CCCC)c5C6=O)s4)sc3c(-c3ccc(CC(CC)CCCC)s3)c3cc(C)sc23)s1,O=C(C(C=C(Br)C=C1)=C1C/2=C(C#N)/C#N)C2=C/C3=C(CCCCCCCCCCC)C(SC4=C5N(CC(CC)CCCC)C6=C4C7=NSN=C7C8=C6N(CC(CC)CCCC)C9=C8SC%10=C9SC(/C=C%11/C(C%12=C(C%11=O)C=CC(Br)=C%12)=C(C#N)\\C#N)=C%10CCCCCCCCCCC)=C5S3,0.783,23.73,68.8,13.41,12.783445919999998,4.67228993288592,,,,,,,,,,,,,,,,,-5.33,-2.92,2.41,-5.52,-3.99,1.53
97430,10.1039/d0tc01313g,10.1039/d0tc01313g,PTQ10,HO-IDIC-2F,PTQ10,HO-IDIC-2F,CCCCCCCCC(CCCCCC)COc1cnc2c(C)c(F)c(F)c(-c3ccc(C)s3)c2n1,CCCCCCOc1c2c(c(OCCCCCC)c3c1C(CCCCCC)(CCCCCC)c1cc(/C=C4\C(=O)c5cc(F)ccc5C4=C(C#N)C#N)sc1-3)C(CCCCCC)(CCCCCC)c1cc(/C=C3\C(=O)c4ccc(F)cc4C3=C(C#N)C#N)sc1-2,0.92,19.01,70.7,12.43,12.364864400000004,0.5240193081254713,,,,,,,ITO/PEDOT:PSS/active layer/PFN-Br/Ag,conventional,PFN-Br,PFN-Br,PEDOT:PSS,PEDOT:PSS,,CF,chloroform,,-5.54,-2.98,2.56,-5.81,-3.91,1.9
97431,10.1039/d0tc03614e,10.1039/d0tc03614e,PTQ10,tPDI2N-EH,PTQ10,tPDI2N-EH,CCCCCCCCC(CCCCCC)COc1cnc2c(C)c(F)c(F)c(-c3ccc(C)s3)c2n1,CCCCC(CC)Cn1c2cc3c(=O)n(C(CC)CC)c(=O)c4ccc5c6c(-c7cc8c(=O)n(C(CC)CC)c(=O)c9cc%10c%11c(c7c7ccc%12c(=O)n(C(CC)CC)c(=O)c%13cc(c%11c7c%12%13)n%10CC(CC)CCCC)c89)cc7c(=O)n(C(CC)CC)c(=O)c8cc1c(c6c78)c2c5c43,1.21,8.2,55.00000000000001,5.5,5.4571000000000005,0.7799999999999908,,,,,,,,,,,,,,,,,-5.6,-3.0,2.6,-5.9,-3.6,2.3
97432,10.1039/d0tc04601a,10.1039/d0tc04601a,PTQ10,TPD8,PTQ10,TPD8,CCCCCCCCC(CCCCCC)COc1cnc2c(C)c(F)c(F)c(-c3ccc(C)s3)c2n1,CCCCCCCCN1C(=O)c2c(/C=C3\C(=O)c4ccccc4C3=C(C#N)C#N)sc(-c3cc4c(s3)-c3cc5c(cc3C4(c3ccc(CCCCCC)cc3)c3ccc(CCCCCC)cc3)-c3sc(-c4sc(/C=C6\C(=O)c7ccccc7C6=C(C#N)C#N)c6c4C(=O)N(CCCCCCCC)C6=O)cc3C5(c3ccc(CCCCCC)cc3)c3ccc(CCCCCC)cc3)c2C1=O,0.91,18.2,63.0,10.4,10.434060000000002,0.327500000000019,,,1:1.5,DIO,DIO,,ITO/PEDOT:PSS/active layer/PDINO/Al,conventional,PDINO,PDINO,PEDOT:PSS,PEDOT:PSS,105.0,chloroform,chloroform,180.0,-5.54,-2.98,2.56,-5.6,-4.14,1.46
97433,10.1039/d1ta03643b,10.1039/d1ta03643b,PM6,TPDC-4F,PM6,TPDC-4F,COC(=O)C(C)(C)c1cc(C)cc(-c2sc3c4sc5cc(/C=C6/C(=O)c7cc(F)cc(c7)C(=O)/C6=C\c6cc(C(C)(C)C(=O)OC)c(-c7cc(C)cc(C(C)(C)C(=O)OC)c7)s6)sc5c4c(C(C)(C)C(=O)OC)ccc2-3)c1,CCN1C(=O)c2c(-c3cc4c(s3)-c3sc(/C=C5\C(=O)c6cc(F)c(F)cc6C5=C(C#N)C#N)cc3C4(CC)CC)sc(-c3cc4c(s3)-c3sc(/C=C5\C(=O)c6cc(F)c(F)cc6C5=C(C#N)C#N)cc3C4(CC)CC)c2C1=O,0.852,22.19,70.6,13.35,13.347551279999998,0.0183424719101278,,,,,,,ITO/PEDOT:PSS/active layer/PDINN/Ag,conventional BHJ OSC,PDINN,,PEDOT:PSS,,,,,,-5.56,-3.65,,-5.83,-3.99,1.42
