Repository: JiYiqaq/PCE-KA-GNN

# Data directory

- `raw/Active_Database.csv` is the immutable source dataset bundled under CC BY 4.0. Do not overwrite it with processed data.
- `processed/` is created and populated by the training pipeline. Generated `.pt` and `.pth` caches are intentionally ignored by Git because they can exceed GitHub's normal single-file limit.

See `../DATA_LICENSE.md` for provenance, license and checksum information.

File: data/raw/Active_Database.csv (part 343 of 471)
id,doi,doi_norm,donor,acceptor,donor_canonical,acceptor_canonical,donor_smiles,acceptor_smiles,voc,jsc,ff,pce,pce_recomputed,pce_relative_error_percent,pce_avg,pce_best,d_a_ratio,additive,additive_canonical,additive_ratio,device_structure,device_type,etl,etl_canonical,htl,htl_canonical,active_layer_thickness,solvent,solvent_canonical,annealing_temp,homo_d,lumo_d,eg_d,homo_a,lumo_a,eg_a
97434,10.1039/d1ta03643b,10.1039/d1ta03643b,PM6,BTIC-4F,PM6,BTIC-4F,COC(=O)C(C)(C)c1cc(C)cc(-c2sc3c4sc5cc(/C=C6/C(=O)c7cc(F)cc(c7)C(=O)/C6=C\c6cc(C(C)(C)C(=O)OC)c(-c7cc(C)cc(C(C)(C)C(=O)OC)c7)s6)sc5c4c(C(C)(C)C(=O)OC)ccc2-3)c1,CCn1c(=O)c2cc(-c3cc4c(s3)-c3sc(/C=C5\C(=O)c6cc(F)c(F)cc6C5=C(C#N)C#N)cc3C4(CC)CC)sc2c2sc(-c3cc4c(s3)-c3sc(/C=C5\C(=O)c6cc(F)c(F)cc6C5=C(C#N)C#N)cc3C4(CC)CC)cc2c1=O,0.894,20.5,65.7,12.04,12.040839,0.0069684385382136,,,,,,,ITO/PEDOT:PSS/active layer/PDINN/Ag,conventional BHJ OSC,PDINN,,PEDOT:PSS,,,,,,-5.56,-3.65,,-5.71,-3.95,1.48
97435,10.1246/cl.190089,10.1246/cl.190089,PTB7-Th,,PTB7-Th,,CCCCC(CC)COC(=O)c1sc2c(-c3cc4c(-c5ccc(CC(CC)CCCC)s5)c5sc(C)cc5c(-c5ccc(CC(CC)CCCC)s5)c4s3)sc(C)c2c1F,CCCCCCCCN1C(=O)/C(=C/c2ccc(/C=C3\SC(=S)N(CCCCCCCC)C3=O)s2)SC1=S,0.91,4.13,33.0,1.26,1.240239,1.5683333333333267,,,,,,,,,,,,,,,,,-5.23,-3.19,2.04,-6.56,-3.64,2.92
97436,10.2494/photopolymer.30.557,10.2494/photopolymer.30.557,P3HT,T-BTz-PI,P3HT,T-BTz-PI,CCCCCCc1cc(C)sc1C,CCCCC1(CCCC)c2ccccc2-c2ccc(N3C(=O)c4ccc(C#Cc5ccc(-c6ccc(-c7ccc(C#Cc8ccc9c(c8)C(=O)N(c8ccc%10c(c8)C(CCCC)(CCCC)c8ccccc8-%10)C9=O)s7)c7nsnc67)s5)cc4C3=O)cc21,0.78,1.16,38.0,0.35,0.3438239999999999,1.7645714285714331,,,,,,,,,,,,,,,,,-5.0,-3.1,1.9,-5.45,-3.24,2.21
97437,10.2494/photopolymer.30.557,10.2494/photopolymer.30.557,P3HT,T-BTz-NI,P3HT,T-BTz-NI,CCCCCCc1cc(C)sc1C,CCCCC1(CCCC)c2ccccc2-c2ccc(N3C(=O)c4cccc5c(C#Cc6ccc(-c7ccc(-c8ccc(C#Cc9ccc%10c%11c(cccc9%11)C(=O)N(c9ccc%11c(c9)C(CCCC)(CCCC)c9ccccc9-%11)C%10=O)s8)c8nsnc78)s6)ccc(c45)C3=O)cc21,0.75,3.92,36.0,1.16,1.0584,8.758620689655165,,,,,,,,,,,,,,,,,-5.0,-3.1,1.9,-5.56,-3.43,2.13
97607,10.1002/adma.202004985,10.1002/adma.202004985,PbS CQD,,PbS CQD,,,,0.62,27.9,60.0,10.4,10.378799999999998,0.2038461538461741,,,,,,,,,,,PTB7,PTB7,,,,,,,,,,
97608,10.1002/adma.202004985,10.1002/adma.202004985,PbS CQD,,PbS CQD,,,,0.66,28.7,70.0,13.3,13.2594,0.3052631578947332,,,,,,,,,,,PD2FCT-29DPP,PD2FCT-29DPP,,,,,,,,,,
97609,10.1002/adma.202004985,10.1002/adma.202004985,PbS CQD,,PbS CQD,,,,0.66,30.3,70.0,14.0,13.9986,0.0099999999999893,,,,,,,,,,,PD2FCT-29DPP,PD2FCT-29DPP,,,,,,,,,,
97610,10.1002/adma.202004985,10.1002/adma.202004985,PbS CQD,,PbS CQD,,,,0.65,28.6,62.0,11.5,11.525799999999998,0.2243478260869433,,,,,,,,,,,EDT,EDT,,,,,,,,,,
97739,10.1002/adma.202508611,10.1002/adma.202508611,D18,L8-BO,D18,L8-BO,CCCCCCC(CCCC)CC1=CSC(C2=CC3=C(S2)C2=C(C=C(C4=CC(CC(CCCC)CCCCCC)=C(C5=CC6=C(C7=CC(F)=C(CC(CC)CCCC)S7)C7=C(C=CS7)C(C7=CC(F)=C(CC(CC)CCCC)S7)=C6S5)S4)S2)C2=NSN=C32)=C1,CCCCCCC(CCCC)CC1=C(/C=C2\C(=O)C3=CC(F)=C(F)C=C3C2=C(C#N)C#N)SC2=C1SC1C3=C(C4=C(C5=NSN=C35)C3=C(C5=C(S3)C(CC(CCCC)CCCCCC)=C(/C=C3\C(=O)C6=CC(F)=C(F)C=C6C3=C(C#N)C#N)S5)N4CC(CC)CCCC)N(CC(CC)CCCC)C21,0.92,26.9,79.18,19.53,19.595466400000003,0.335209421402979,19.34,19.53,1:1.2 w/w,DIB,,,ITO/PEDOT:PSS/Donor:Acceptor/PDINN/Ag,OSC,PDINN,PDINN,PEDOT:PSS,2PACz,,chloroform,chloroform,100.0,-5.51,-2.77,,-5.68,-3.9,
97740,10.1002/adma.202508611,10.1002/adma.202508611,D18,mBZS-4F,D18,mBZS-4F,CCCCCCC(CCCC)CC1=CSC(C2=CC3=C(S2)C2=C(C=C(C4=CC(CC(CCCC)CCCCCC)=C(C5=CC6=C(C7=CC(F)=C(CC(CC)CCCC)S7)C7=C(C=CS7)C(C7=CC(F)=C(CC(CC)CCCC)S7)=C6S5)S4)S2)C2=NSN=C32)=C1,,0.83,28.32,75.76,17.67,17.807842559999997,0.7800937181663594,17.25,17.67,1:1.2 w/w,DIB,,,ITO/PEDOT:PSS/Donor:Acceptor/PDINN/Ag,OSC,PDINN,PDINN,PEDOT:PSS,2PACz,,chloroform,chloroform,100.0,-5.51,-2.77,,,,
97743,10.1002/adma.202508611,10.1002/adma.202508611,D18,L8-BO,D18,L8-BO,CCCCCCC(CCCC)Cc1csc(-c2cc3c4nsnc4c4cc(-c5cc(CC(CCCC)CCCCCC)c(-c6cc7c(-c8cc(F)c(CC(CC)CCCC)s8)c8sccc8c(-c8cc(F)c(CC(CC)CCCC)s8)c7s6)s5)sc4c3s2)c1,CCCCCCC(CCCC)Cc1c(/C=C2\C(=O)c3cc(F)c(F)cc3C2=C(C#N)C#N)sc2c1SC1c3c(c4c(c5nsnc35)c3sc5c(CC(CCCC)CCCCCC)c(/C=C6\C(=O)c7cc(F)c(F)cc7C6=C(C#N)C#N)sc5c3n4CC(CC)CCCC)N(CC(CC)CCCC)C21,1.36,16.51,81.88,18.39,18.385007680000005,0.0271469276780638,18.33,18.39,,,,,PSC,,,,,,,,,,-5.51,-2.77,,-5.68,-3.9,
97744,10.1002/adma.202508611,10.1002/adma.202508611,D18,L8-BO,D18,L8-BO,CCCCCCC(CCCC)Cc1csc(-c2cc3c4nsnc4c4cc(-c5cc(CC(CCCC)CCCCCC)c(-c6cc7c(-c8cc(F)c(CC(CC)CCCC)s8)c8sccc8c(-c8cc(F)c(CC(CC)CCCC)s8)c7s6)s5)sc4c3s2)c1,CCCCCCC(CCCC)Cc1c(/C=C2\C(=O)c3cc(F)c(F)cc3C2=C(C#N)C#N)sc2c1SC1c3c(c4c(c5nsnc35)c3sc5c(CC(CCCC)CCCCCC)c(/C=C6\C(=O)c7cc(F)c(F)cc7C6=C(C#N)C#N)sc5c3n4CC(CC)CCCC)N(CC(CC)CCCC)C21,1.36,16.49,81.86,18.35,18.35825104,0.0449647956403135,,18.35,,,,,PSC,,,,,,,,,,-5.51,-2.77,,-5.68,-3.9,
97846,10.1002/adts.202501758,10.1002/adts.202501758,P3HT,TCNQ,P3HT,TCNQ,CCCCCCc1ccsc1,,0.151,,57.88,,,,,,,,,,,,,,,,,,,,-5.01,-3.12,,,,
97847,10.1002/adts.202501758,10.1002/adts.202501758,P3HT,TCNQ1,P3HT,TCNQ1,CCCCCCc1ccsc1,,1.013,,88.32,,,,,,,,,,,,,,,,,,,,-5.01,-3.12,,,,
97848,10.1002/adts.202501758,10.1002/adts.202501758,P3HT,TCNQ2,P3HT,TCNQ2,CCCCCCc1ccsc1,,0.961,,87.84,,,,,,,,,,,,,,,,,,,,-5.01,-3.12,,,,
97849,10.1002/adts.202501758,10.1002/adts.202501758,P3HT,TCNQ3,P3HT,TCNQ3,CCCCCCc1ccsc1,,1.141,,89.34,,,,,,,,,,,,,,,,,,,,-5.01,-3.12,,,,
97850,10.1002/adts.202501758,10.1002/adts.202501758,P3HT,TCNQ4,P3HT,TCNQ4,CCCCCCc1ccsc1,,1.054,,88.67,,,,,,,,,,,,,,,,,,,,-5.01,-3.12,,,,
97851,10.1002/adts.202501758,10.1002/adts.202501758,P3HT,TCNQ5,P3HT,TCNQ5,CCCCCCc1ccsc1,,0.757,,85.45,,,,,,,,,,,,,,,,,,,,-5.01,-3.12,,,,
97852,10.1002/adts.202501758,10.1002/adts.202501758,P3HT,TCNQ6,P3HT,TCNQ6,CCCCCCc1ccsc1,,0.78,,85.77,,,,,,,,,,,,,,,,,,,,-5.01,-3.12,,,,
97853,10.1002/adts.202501758,10.1002/adts.202501758,P3HT,TCNQ7,P3HT,TCNQ7,CCCCCCc1ccsc1,,0.949,,87.72,,,,,,,,,,,,,,,,,,,,-5.01,-3.12,,,,
97854,10.1002/adts.202501758,10.1002/adts.202501758,P3HT,TCNQ8,P3HT,TCNQ8,CCCCCCc1ccsc1,,1.134,,89.29,,,,,,,,,,,,,,,,,,,,-5.01,-3.12,,,,
97855,10.1002/adts.202501758,10.1002/adts.202501758,P3HT,TCNQ10,P3HT,TCNQ10,CCCCCCc1ccsc1,,1.034,,88.5,,,,,,,,,,,,,,,,,,,,-5.01,-3.12,,,,
97856,10.1002/adts.202501758,10.1002/adts.202501758,P3HT,TCNQ12,P3HT,TCNQ12,CCCCCCc1ccsc1,,1.235,,89.98,,,,,,,,,,,,,,,,,,,,-5.01,-3.12,,,,
97962,10.1002/aenm.202502428,10.1002/aenm.202502428,PM6,BTP-eC9,PM6,BTP-eC9,CC1=CC(=CC(=C1)C2=C3C=CC(=C4C5=C(C=C(S5)/C=C\6/C(=O)C7=CC(=CC(=C7)F)C(=O)/C6=C\C8=CC(=C(S8)C9=CC(=CC(=C9)C)C(C)(C)C(=O)OC)C(C)(C)C(=O)OC)SC4=C3S2)C(C)(C)C(=O)OC)C(C)(C)C(=O)OC,CCCCCCCCCc1c(C=C2C(=O)c3cc(Cl)c(Cl)cc3C2=C(C#N)C#N)sc2c1sc1c3c4nsnc4c4c5sc6c(CCCCCCCCC)c(C=C7C(=O)c8cc(Cl)c(Cl)cc8C7=C(C#N)C#N)sc6c5n(CC(CCCC)CCCCCC)c4c3n(CC(CCCC)CCCCCC)c21,0.845,24.4,63.0,13.1,12.98934,0.8447328244274757,12.9,13.1,,,,,,organic solar cell,,,W/O,,,,,,-5.56,-3.65,,-5.665,-4.165,
97963,10.1002/aenm.202502428,10.1002/aenm.202502428,PM6,BTP-eC9,PM6,BTP-eC9,CC1=CC(=CC(=C1)C2=C3C=CC(=C4C5=C(C=C(S5)/C=C\6/C(=O)C7=CC(=CC(=C7)F)C(=O)/C6=C\C8=CC(=C(S8)C9=CC(=CC(=C9)C)C(C)(C)C(=O)OC)C(C)(C)C(=O)OC)SC4=C3S2)C(C)(C)C(=O)OC)C(C)(C)C(=O)OC,CCCCCCCCCc1c(C=C2C(=O)c3cc(Cl)c(Cl)cc3C2=C(C#N)C#N)sc2c1sc1c3c4nsnc4c4c5sc6c(CCCCCCCCC)c(C=C7C(=O)c8cc(Cl)c(Cl)cc8C7=C(C#N)C#N)sc6c5n(CC(CCCC)CCCCCC)c4c3n(CC(CCCC)CCCCCC)c21,0.844,25.5,75.7,16.3,16.292154,0.0481349693251575,16.0,16.3,,,,,,organic solar cell,,,PCN,PCN,,,,,-5.56,-3.65,,-5.665,-4.165,
97964,10.1002/aenm.202502428,10.1002/aenm.202502428,PM6,BTP-eC9,PM6,BTP-eC9,CC1=CC(=CC(=C1)C2=C3C=CC(=C4C5=C(C=C(S5)/C=C\6/C(=O)C7=CC(=CC(=C7)F)C(=O)/C6=C\C8=CC(=C(S8)C9=CC(=CC(=C9)C)C(C)(C)C(=O)OC)C(C)(C)C(=O)OC)SC4=C3S2)C(C)(C)C(=O)OC)C(C)(C)C(=O)OC,CCCCCCCCCc1c(C=C2C(=O)c3cc(Cl)c(Cl)cc3C2=C(C#N)C#N)sc2c1sc1c3c4nsnc4c4c5sc6c(CCCCCCCCC)c(C=C7C(=O)c8cc(Cl)c(Cl)cc8C7=C(C#N)C#N)sc6c5n(CC(CCCC)CCCCCC)c4c3n(CC(CCCC)CCCCCC)c21,0.846,27.6,79.7,18.6,18.6096312,0.0517806451612775,18.4,18.6,,,,,,organic solar cell,,,EPCN,EPCN,,,,,-5.56,-3.65,,-5.665,-4.165,
97965,10.1002/aenm.202502428,10.1002/aenm.202502428,PM6,BTP-eC9,PM6,BTP-eC9,CC1=CC(=CC(=C1)C2=C3C=CC(=C4C5=C(C=C(S5)/C=C\6/C(=O)C7=CC(=CC(=C7)F)C(=O)/C6=C\C8=CC(=C(S8)C9=CC(=CC(=C9)C)C(C)(C)C(=O)OC)C(C)(C)C(=O)OC)SC4=C3S2)C(C)(C)C(=O)OC)C(C)(C)C(=O)OC,CCCCCCCCCc1c(C=C2C(=O)c3cc(Cl)c(Cl)cc3C2=C(C#N)C#N)sc2c1sc1c3c4nsnc4c4c5sc6c(CCCCCCCCC)c(C=C7C(=O)c8cc(Cl)c(Cl)cc8C7=C(C#N)C#N)sc6c5n(CC(CCCC)CCCCCC)c4c3n(CC(CCCC)CCCCCC)c21,0.847,28.1,80.1,19.1,19.0643607,0.1865931937172945,18.8,19.1,,,,,,organic solar cell,PCN&Zr,,PCN&Zr,PCN&Zr,,,,,-5.56,-3.65,,-5.665,-4.165,
97971,10.1002/aenm.202502428,10.1002/aenm.202502428,PM6,BTP-eC9,PM6,BTP-eC9,COC(=O)C(C)(C)c1cc(C)cc(-c2sc3c4sc5cc(/C=C6/C(=O)c7cc(F)cc(c7)C(=O)/C6=C\c6cc(C(C)(C)C(=O)OC)c(-c7cc(C)cc(C(C)(C)C(=O)OC)c7)s6)sc5c4c(C(C)(C)C(=O)OC)ccc2-3)c1,CCCCCCCCCc1c(C=C2C(=O)c3cc(Cl)c(Cl)cc3C2=C(C#N)C#N)sc2c1sc1c3c4nsnc4c4c5sc6c(CCCCCCCCC)c(C=C7C(=O)c8cc(Cl)c(Cl)cc8C7=C(C#N)C#N)sc6c5n(CC(CCCC)CCCCCC)c4c3n(CC(CCCC)CCCCCC)c21,0.815,11.7,75.9,7.17,7.2374445,0.9406485355648616,,,,,,,Filtered OSCs,organic solar cell,,,,,,,,,-5.56,-3.65,,-5.665,-4.165,
98007,10.1002/anie.202315943,10.1002/anie.202315943,PTMA,Pb,PTMA,Pb,,CCCCCCC(CCCC)COc1nc2cc(-c3cccs3)cc3c(=O)n(CC(CCCC)CCCCCC)c4cc(-c5ccc(-c6cc7c(OCC(CCCC)CCCCCC)c8sccc8c(OCC(CCCC)CCCCCC)c7s6)s5)cc1c4c23,1.06,19.23,76.58,15.66,15.60991404,0.3198337164750879,,,,,,,,inverted,,,,,,,,,,,,-5.34,-3.15,
98008,10.1002/anie.202315943,10.1002/anie.202315943,PTMA,Pb,PTMA,Pb,,CCCCCCC(CCCC)COc1nc2cc(-c3cccs3)cc3c(=O)n(CC(CCCC)CCCCCC)c4cc(-c5ccc(-c6cc7c(OCC(CCCC)CCCCCC)c8sccc8c(OCC(CCCC)CCCCCC)c7s6)s5)cc1c4c23,1.04,18.9,76.12,14.95,14.9621472,0.0812521739130392,,,,,,,,inverted,,,,,,,,,,,,-5.34,-3.15,
98009,10.1002/anie.202315943,10.1002/anie.202315943,5F/PTMA,Pb,5F/PTMA,Pb,,CCCCCCC(CCCC)COc1nc2cc(-c3cccs3)cc3c(=O)n(CC(CCCC)CCCCCC)c4cc(-c5ccc(-c6cc7c(OCC(CCCC)CCCCCC)c8sccc8c(OCC(CCCC)CCCCCC)c7s6)s5)cc1c4c23,1.1,21.37,79.26,18.56,18.6316482,0.3860355603448386,,,,,,,,inverted,,,,,,,,,,,,-5.34,-3.15,
98010,10.1002/anie.202315943,10.1002/anie.202315943,PTMA,Pb,PTMA,Pb,,CCCCCCC(CCCC)COc1nc2cc(-c3cccs3)cc3c(=O)n(CC(CCCC)CCCCCC)c4cc(-c5ccc(-c6cc7c(OCC(CCCC)CCCCCC)c8sccc8c(OCC(CCCC)CCCCCC)c7s6)s5)cc1c4c23,1.08,21.46,78.17,18.05,18.11730456,0.3728784487534635,,,,,,,,inverted,,,,,,,,,,,,-5.34,-3.15,
98137,10.1002/pip.3856,10.1002/pip.3856,P3HT,,P3HT,,CCCCCCc1cc(C)sc1C,,0.47,0.78,41.0,0.18,0.150306,16.496666666666666,,,,,,,TiO2/MoS2/P3HT,HSC,,,,,100.0,chlorobenzene,,,-5.01,-3.12,,,,
98139,10.1002/pip.3856,10.1002/pip.3856,P3HT,,P3HT,,CCCCCCc1cc(C)sc1C,,0.61,8.05,44.0,2.62,2.16062,17.533587786259538,,,,,,,TiO2/MoS2/P3HT,HSC,,,,,100.0,chlorobenzene,,,-5.01,-3.12,,,,
98140,10.1002/pip.3856,10.1002/pip.3856,P3HT,,P3HT,,CCCCCCc1cc(C)sc1C,,0.57,1.77,34.0,0.34,0.343026,0.889999999999992,,,,,,,TiO2/MoS2/P3HT,HSC,,,,,100.0,chlorobenzene,,,-5.01,-3.12,,,,
98141,10.1002/pip.3856,10.1002/pip.3856,P3HT,,P3HT,,CCCCCCc1cc(C)sc1C,,0.7,9.07,43.0,2.68,2.73007,1.868283582089546,,,,,,,TiO2/MoS2/P3HT,HSC,,,,,100.0,chlorobenzene,,,-5.01,-3.12,,,,
98142,10.1002/pip.3856,10.1002/pip.3856,P3HT,,P3HT,,CCCCCCc1cc(C)sc1C,,0.7,8.61,43.0,2.55,2.59161,1.6317647058823326,,,,,,,TiO2/MoS2/P3HT,HSC,,,,,100.0,chlorobenzene,,,-5.01,-3.12,,,,
98143,10.1002/pip.3856,10.1002/pip.3856,P3HT,,P3HT,,CCCCCCc1ccsc1,,0.56,4.7,,1.7,,,,,,,,,MoS2/TiO2/P3HT heterojunction,HSC,,,,,,,,,-5.01,-3.12,,,,
98144,10.1002/pip.3856,10.1002/pip.3856,P3HT,,P3HT,,CCCCCCc1ccsc1,,0.82,13.76,45.0,5.08,5.077439999999999,0.050393700787417,,,,,,,glass/ITO/TiO2/MoS2/P3HT/Au,hybrid solar cell,,,,,100.0,chlorobenzene,,,-5.01,-3.12,,,,
98145,10.1002/pip.3856,10.1002/pip.3856,P3HT,,P3HT,,CCCCCCc1ccsc1,,0.68,3.55,45.0,1.08,1.0863,0.5833333333333307,,,,,,,Few-layer MoS2 grew in the three-dimensional mesoporous TiO2 network/I−/I3− electrolyte was used for hole transportation,DSSC,,,,,,,,,-5.01,-3.12,,,,
98146,10.1002/pip.3856,10.1002/pip.3856,P3HT,,P3HT,,CCCCCCc1ccsc1,,0.67,14.6,61.0,6.02,5.96702,0.880066445182721,,,,,,,MoS2@TiO2 heterojunction film,DSSC,,,,,,,,,-5.01,-3.12,,,,
98147,10.1002/pip.3856,10.1002/pip.3856,P3HT,,P3HT,,CCCCCCc1ccsc1,,0.69,12.8,44.0,3.93,3.8860799999999993,1.1175572519084185,,,,,,,TiO2/MoS2 bilayer based,DSSC,,,,,,,,,-5.01,-3.12,,,,
98148,10.1002/pip.3856,10.1002/pip.3856,P3HT,,P3HT,,CCCCCCc1ccsc1,,0.79,9.9,76.0,6.0,5.943960000000001,0.9339999999999904,,,,,,,glass/ITO/TiO2/MoS2/P3HT/Au,hybrid solar cell,,,,,100.0,chlorobenzene,,,-5.01,-3.12,,,,
98149,10.1002/pip.3856,10.1002/pip.3856,P3HT,,P3HT,,CCCCCCc1ccsc1,,0.35,9.71,38.0,1.28,1.29143,0.892968750000004,,,,,,,MoS2/P3HT hybrid microheterostructure in a TiO2 nanorod array,HSC,,,,,,,,,-5.01,-3.12,,,,
98150,10.1002/pip.3856,10.1002/pip.3856,P3HT,,P3HT,,CCCCCCc1ccsc1,,0.73,5.6,73.0,2.9,2.98424,2.904827586206892,,,,,,,MoS2 attached spherical-shaped TiO2 nanostructures/citric acid MoS2@TiO2 heterostructures,DSSC,,,,,,,,,-5.01,-3.12,,,,
98151,10.1002/pip.3856,10.1002/pip.3856,P3HT,,P3HT,,CCCCCCc1ccsc1,,0.75,5.8,75.0,3.3,3.2625,1.1363636363636256,,,,,,,glass/ITO/TiO2/MoS2/P3HT/Au,hybrid solar cell,,,,,100.0,chlorobenzene,,,-5.01,-3.12,,,,
98152,10.1002/pssa.202400654,10.1002/pssa.202400654,PBDB-T,ITIC,PBDB-T,ITIC,CCCCC(CC)Cc1ccc(-c2c3cc(-c4ccc(-c5sc(-c6cccs6)c6c5C(=O)c5c(CC(CC)CCCC)sc(CC(CC)CCCC)c5C6=O)s4)sc3c(-c3ccc(CC(CC)CCCC)s3)c3ccsc23)s1,CCCCCCc1ccc(C2(c3ccc(CCCCCC)cc3)c3cc4c(cc3-c3sc5cc(C=C6C(=O)c7ccccc7C6=C(C#N)C#N)sc5c32)C(c2ccc(CCCCCC)cc2)(c2ccc(CCCCCC)cc2)c2c-4sc3cc(C=C4C(=O)c5ccccc5C4=C(C#N)C#N)sc23)cc1,0.9057,17.42,73.26,11.56,11.5584455844,0.0134465017300982,,,,,,,ITO/PEDOT:PSS/PBDB-T:ITIC/PFN-Br/Ag,conventional,PFN-Br,PFN-Br,PEDOT:PSS,PEDOT:PSS,100.86,,,,-5.33,-3.48,,-5.576,-3.916,
98153,10.1002/pssa.202400654,10.1002/pssa.202400654,PBDB-T,ITIC,PBDB-T,ITIC,CCCCC(CC)Cc1ccc(-c2c3cc(-c4ccc(-c5sc(-c6cccs6)c6c5C(=O)c5c(CC(CC)CCCC)sc(CC(CC)CCCC)c5C6=O)s4)sc3c(-c3ccc(CC(CC)CCCC)s3)c3ccsc23)s1,CCCCCCc1ccc(C2(c3ccc(CCCCCC)cc3)c3cc4c(cc3-c3sc5cc(C=C6C(=O)c7ccccc7C6=C(C#N)C#N)sc5c32)C(c2ccc(CCCCCC)cc2)(c2ccc(CCCCCC)cc2)c2c-4sc3cc(C=C4C(=O)c5ccccc5C4=C(C#N)C#N)sc23)cc1,0.908,16.2,73.25,10.77,10.774782,0.0444011142061328,,,,,,,ITO/PEDOT:PSS/PBDB-T:ITIC/PFN-Br/Ag,conventional,PFN-Br,PFN-Br,PEDOT:PSS,PEDOT:PSS,,,,,-5.33,-3.48,,-5.576,-3.916,
98154,10.1002/pssa.202400654,10.1002/pssa.202400654,PBDB-T,ITIC,PBDB-T,ITIC,CCCCC(CC)Cc1ccc(-c2c3cc(-c4ccc(-c5sc(-c6cccs6)c6c5C(=O)c5c(CC(CC)CCCC)sc(CC(CC)CCCC)c5C6=O)s4)sc3c(-c3ccc(CC(CC)CCCC)s3)c3ccsc23)s1,CCCCCCc1ccc(C2(c3ccc(CCCCCC)cc3)c3cc4c(cc3-c3sc5cc(C=C6C(=O)c7ccccc7C6=C(C#N)C#N)sc5c32)C(c2ccc(CCCCCC)cc2)(c2ccc(CCCCCC)cc2)c2c-4sc3cc(C=C4C(=O)c5ccccc5C4=C(C#N)C#N)sc23)cc1,0.8491,14.616,66.88,8.3,8.30010601728,0.0012773166264877,,,,,,,ITO/PEDOT:PSS/PBDB-T:ITIC/PFN-Br/Ag,conventional,PFN-Br,PFN-Br,PEDOT:PSS,PEDOT:PSS,,,,,-5.33,-3.48,,-5.576,-3.916,
98155,10.1002/pssa.202400654,10.1002/pssa.202400654,PBDB-T,ITIC,PBDB-T,ITIC,CCCCC(CC)Cc1ccc(-c2c3cc(-c4ccc(-c5sc(-c6cccs6)c6c5C(=O)c5c(CC(CC)CCCC)sc(CC(CC)CCCC)c5C6=O)s4)sc3c(-c3ccc(CC(CC)CCCC)s3)c3ccsc23)s1,CCCCCCc1ccc(C2(c3ccc(CCCCCC)cc3)c3cc4c(cc3-c3sc5cc(C=C6C(=O)c7ccccc7C6=C(C#N)C#N)sc5c32)C(c2ccc(CCCCCC)cc2)(c2ccc(CCCCCC)cc2)c2c-4sc3cc(C=C4C(=O)c5ccccc5C4=C(C#N)C#N)sc23)cc1,0.885,15.3,64.0,8.5,8.665920000000002,1.952000000000019,,,,,,,ITO/PEDOT:PSS/PBDB-T:ITIC/PFN-Br/Ag,conventional,PFN-Br,PFN-Br,PEDOT:PSS,PEDOT:PSS,,,,,-5.33,-3.48,,-5.576,-3.916,
98156,10.1002/pssa.202400654,10.1002/pssa.202400654,PBDB-T,ITIC,PBDB-T,ITIC,CCCCC(CC)Cc1ccc(-c2c3cc(-c4ccc(-c5sc(-c6cccs6)c6c5C(=O)c5c(CC(CC)CCCC)sc(CC(CC)CCCC)c5C6=O)s4)sc3c(-c3ccc(CC(CC)CCCC)s3)c3ccsc23)s1,CCCCCCc1ccc(C2(c3ccc(CCCCCC)cc3)c3cc4c(cc3-c3sc5cc(C=C6C(=O)c7ccccc7C6=C(C#N)C#N)sc5c32)C(c2ccc(CCCCCC)cc2)(c2ccc(CCCCCC)cc2)c2c-4sc3cc(C=C4C(=O)c5ccccc5C4=C(C#N)C#N)sc23)cc1,0.917,17.31,74.2,11.25,11.77796634,4.69303413333334,,,,,,,ITO/PEDOT:PSS/PBDB-T:ITIC/PFN-Br/Ag,conventional,PFN-Br,PFN-Br,PEDOT:PSS,PEDOT:PSS,,,,,-5.33,-3.48,,-5.576,-3.916,
98157,10.1002/pssa.202400654,10.1002/pssa.202400654,PBDB-T,ITIC,PBDB-T,ITIC,CCCCC(CC)Cc1ccc(-c2c3cc(-c4ccc(-c5sc(-c6cccs6)c6c5C(=O)c5c(CC(CC)CCCC)sc(CC(CC)CCCC)c5C6=O)s4)sc3c(-c3ccc(CC(CC)CCCC)s3)c3ccsc23)s1,CCCCCCc1ccc(C2(c3ccc(CCCCCC)cc3)c3cc4c(cc3-c3sc5cc(C=C6C(=O)c7ccccc7C6=C(C#N)C#N)sc5c32)C(c2ccc(CCCCCC)cc2)(c2ccc(CCCCCC)cc2)c2c-4sc3cc(C=C4C(=O)c5ccccc5C4=C(C#N)C#N)sc23)cc1,0.8092,15.33,62.18,7.72,7.713451384800001,0.0848266217616443,,,,,,,ITO/PEDOT:PSS/PBDB-T:ITIC/PFN-Br/Ag,conventional,PFN-Br,PFN-Br,PEDOT:PSS,PEDOT:PSS,100.0,,,,-5.33,-3.48,,-5.576,-3.916,
98176,10.1002/qua.27204,10.1002/qua.27204,P3HT,PCBM,P3HT,PCBM,CCCCCCc1ccsc1,CCCCC(=O)OCC1(C2=CC=CC=C2)C3=CC=CC4=CC=CC5=CC=CC6=CC=CC7=CC=CC1=C7C6=C5C4=C3,1.11,,89.12,4.7,,,,,,,,,,,,,,,,,,,-5.01,-3.12,,-6.1,-3.7,
98177,10.1002/qua.27204,10.1002/qua.27204,MEH-PPV,PCBM,MEH-PPV,PCBM,C=Cc1cc(OCC(CC)CCCC)c(C=C)cc1OC,CCCCC(=O)OCC1(C2=CC=CC=C2)C3=CC=CC4=CC=CC5=CC=CC6=CC=CC7=CC=CC1=C7C6=C5C4=C3,0.9,,87.23,2.6,,,,,,,,,,,,,,,,,,,-5.07,-2.9,,-6.1,-3.7,
98207,10.1002/slct.202302652,10.1002/slct.202302652,PTB7-Th,P1,PTB7-Th,P1,CCCCC(CC)COC(=O)c1sc2csc(-c3cc4c(-c5ccc(CC(CC)CCCC)s5)c5sccc5c(-c5ccc(CC(CC)CCCC)s5)c4s3)c2c1F,CCCCCCCCc1cc(-c2c(-c3cccs3)sc3c(-c4cc(CCCCCCCC)c(CCCCCCCC)s4)c(-c4ccc(-c5cccc6nsnc56)s4)sc23)sc1CCCCCCCC,0.73,,85.0,,,,,,,,,,,,,,,,,,,,-5.29,-3.72,,-5.34,-3.53,
98208,10.1002/slct.202302652,10.1002/slct.202302652,PTB7-Th,P2,PTB7-Th,P2,CCCCC(CC)COC(=O)c1sc2csc(-c3cc4c(-c5ccc(CC(CC)CCCC)s5)c5sccc5c(-c5ccc(CC(CC)CCCC)s5)c4s3)c2c1F,,0.82,,86.0,,,,,,,,,,,,,,,,,,,,-5.29,-3.72,,-5.34,-3.58,
98209,10.1002/slct.202302652,10.1002/slct.202302652,PTB7-Th,P3,PTB7-Th,P3,CCCCC(CC)COC(=O)c1sc2csc(-c3cc4c(-c5ccc(CC(CC)CCCC)s5)c5sccc5c(-c5ccc(CC(CC)CCCC)s5)c4s3)c2c1F,CCCCCCc1csc(-c2ccc(-c3cc(CCCCCC)c(/C=C/c4csc(-c5cc6c(OCC(CC)CCCC)c7sc(-c8ccc(C9=C%10C(=O)N(CC(CC)CCCC)C(c%11ccc(-c%12cc%13c(OCC(CC)CCCC)c%14sccc%14c(OCC(CC)CCCC)c%13s%12)s%11)=C%10C(=O)N9CC(CC)CCCC)s8)cc7c(OCC(CC)CCCC)c6s5)c4)s3)c3nsnc23)c1,0.7,,85.0,,,,,,,,,,,,,,,,,,,,-5.29,-3.72,,-5.31,-3.6,
98210,10.1002/slct.202302652,10.1002/slct.202302652,PTB7-Th,P4,PTB7-Th,P4,CCCCC(CC)COC(=O)c1sc2csc(-c3cc4c(-c5ccc(CC(CC)CCCC)s5)c5sccc5c(-c5ccc(CC(CC)CCCC)s5)c4s3)c2c1F,,0.87,,87.0,,,,,,,,,,,,,,,,,,,,-5.29,-3.72,,-5.35,-3.6,
98211,10.1002/slct.202302652,10.1002/slct.202302652,PTB7-Th,P5,PTB7-Th,P5,CCCCC(CC)COC(=O)c1sc2csc(-c3cc4c(-c5ccc(CC(CC)CCCC)s5)c5sccc5c(-c5ccc(CC(CC)CCCC)s5)c4s3)c2c1F,,0.76,,86.0,,,,,,,,,,,,,,,,,,,,-5.29,-3.72,,-5.4,-3.66,
98212,10.1002/slct.202302652,10.1002/slct.202302652,PTB7-Th,P6,PTB7-Th,P6,CCCCC(CC)COC(=O)c1sc2csc(-c3cc4c(-c5ccc(CC(CC)CCCC)s5)c5sccc5c(-c5ccc(CC(CC)CCCC)s5)c4s3)c2c1F,,0.85,,87.0,,,,,,,,,,,,,,,,,,,,-5.29,-3.72,,-5.37,-3.69,
98432,10.1007/s00202-024-02941-4,10.1007/s00202-024-02941-4,P3HT,MASnI3,P3HT,MASnI3,CCCCCCc1cc(C)sc1C,,0.6682,,83.87,,,,,,,,,,Glass/FTO/GO/P3HT/MASnI3/Ag,,,,,,,,,,-5.01,-3.12,,,,
98435,10.1007/s00289-021-03986-2,10.1007/s00289-021-03986-2,PABS,TiO2,PABS,TiO2,,[O]=[Ti]=[O],0.733,2.833,29.5,1.022,0.612593755,40.05931947162426,,,,,,,FTO/TiO2/NCPABS-TiO2-1(core–shell)/Al,,,,TiO2,,,NMP,,,,,,,,
98436,10.1007/s00289-021-03986-2,10.1007/s00289-021-03986-2,PABS,TiO2,PABS,TiO2,,[O]=[Ti]=[O],0.587,5.736,15.1,0.848,0.5084218319999999,40.04459528301887,,,,,,,FTO/TiO2/NCPABS-TiO2-2(nanosheet)/Al,,,,,,,,,,,,,,,
98437,10.1007/s00289-021-03986-2,10.1007/s00289-021-03986-2,PABS,TiO2,PABS,TiO2,,[O]=[Ti]=[O],0.508,0.942,23.1,0.184,0.110541816,39.92292608695652,,,,,,,FTO/PABS/Al,,,,,,,,,,,,,,,
98438,10.1007/s00289-021-03986-2,10.1007/s00289-021-03986-2,PABS,TiO2,PABS,TiO2,,[O]=[Ti]=[O],0.747,1.878,23.8,0.558,0.333882108,40.16449677419355,,,,,,,FTO/TiO2/PABS/Al,,,,,,,,,,,,,,,
98442,10.1007/s00289-021-03986-2,10.1007/s00289-021-03986-2,PANI nanofibers,TiO2,PABS,TiO2,,[O]=[Ti]=[O],0.57,1.59,42.0,0.38,0.380646,0.1699999999999947,,,,,,,ITO/TiO2-PANInanofibers/Al,inverted,,,,,,,,,,,,,,
98443,10.1007/s00289-021-03986-2,10.1007/s00289-021-03986-2,PABS,TiO2,PABS,TiO2,,[O]=[Ti]=[O],0.64,2.76,52.0,0.91,0.918528,0.937142857142855,,,,,,,ITO/TiO2/TiO2-PANInanofibers/Al,inverted,,,,,,,,,,,,,,
98444,10.1007/s00289-021-03986-2,10.1007/s00289-021-03986-2,PANI,TiO2,PABS,TiO2,,[O]=[Ti]=[O],0.43,2.86,35.0,0.71,0.43043,39.37605633802817,,,,,,,FTO/TiO2/PANI:TiO2/Al,,,,,,,,,,,,,,,
98445,10.1007/s00289-021-03986-2,10.1007/s00289-021-03986-2,PABS,TiO2,PABS,TiO2,,[O]=[Ti]=[O],1.334,1.703,24.8,0.94,0.563406896,40.06309617021276,,,,,,,FTO/TiO2/PABS + Fe3O4(blended)/Al,,,,,,,,,,,,,,,
98446,10.1007/s00289-021-03986-2,10.1007/s00289-021-03986-2,PABS,TiO2,PABS,TiO2,,[O]=[Ti]=[O],0.863,5.83,50.5,4.24,2.54080145,40.07543750000001,,,,,,,FTO/TiO2/NCPABS-Fe3O4(core–shell)/Al,,,,,,,,,,,,,,,
98447,10.1007/s00289-021-03986-2,10.1007/s00289-021-03986-2,PANI,TiO2,PABS,TiO2,,[O]=[Ti]=[O],0.46,4.24,47.0,1.53,0.916688,40.08575163398692,,,,,,,FTO/TiO2/PANI:Fe3O4/Al,,,,,,,,,,,,,,,
98448,10.1007/s00289-023-05108-6,10.1007/s00289-023-05108-6,PANI,,PANI,,,,0.27,1.54,32.0,0.137,0.133056,2.878832116788323,,,,,,,FTO|PANI|Al,bulk heterojunction,,,,,,N-methyl-2-pyrrolidone,,100.0,,,,,,
98449,10.1007/s00289-023-05108-6,10.1007/s00289-023-05108-6,PANI@CB,,PANI@CB,,,,0.34,2.36,29.0,0.232,0.232696,0.3000000000000009,,,,,,,FTO|PANI@CB|Al,bulk heterojunction,,,,,,N-methyl-2-pyrrolidone,,100.0,,,,,,
98450,10.1007/s00289-023-05108-6,10.1007/s00289-023-05108-6,PANI@CB/5%CaTiO3,,PANI@CB/5%CaTiO3,,,,0.37,3.26,26.0,0.313,0.3136119999999999,0.1955271565495035,,,,,,,FTO|PANI@CB/5%CaTiO3|Al,bulk heterojunction,,,,,,N-methyl-2-pyrrolidone,,100.0,,,,,,
98451,10.1007/s00289-023-05108-6,10.1007/s00289-023-05108-6,PANI@CB/10%CaTiO3,,PANI@CB/10%CaTiO3,,,,0.39,4.21,33.0,0.541,0.5418270000000001,0.1528650646950133,,,,,,,FTO|PANI@CB/10%CaTiO3|Al,bulk heterojunction,,,,,,N-methyl-2-pyrrolidone,,100.0,,,,,,
98453,10.1007/s00289-023-05108-6,10.1007/s00289-023-05108-6,PANI@CB,,PANI@CB,,,,0.55,1.62,23.87,0.21,0.2126817,1.2770000000000308,,,,,,,ITO/PEDOT:PSS/PANI:CSA:TiO2/Al,conventional,,,,,,,,,,,,,,
98454,10.1007/s00289-023-05108-6,10.1007/s00289-023-05108-6,PANI,,PANI,,,,0.52,0.032,24.0,0.004,0.0039936,0.1599999999999822,,,,,,,ITO/CdS/D205/P3HT/Ag,,,,,,,,,,,,,,,
98455,10.1007/s00289-023-05108-6,10.1007/s00289-023-05108-6,PANI@CB,,PANI@CB,,,,0.49,1.501,28.0,0.21,0.2059372,1.9346666666666688,,,,,,,ITO│TiO2/PANI│Al,,,,,,,,,,,,,,,
98457,10.1007/s00339-025-08803-5,10.1007/s00339-025-08803-5,PB2,FTCC-Br,PB2,FTCC-Br,CCCCCCCCCCC(CCCCCCCC)COC(=O)c1cc2c(-c3ccc(-c4cc5c(-c6ccc(CC(CC)CCCC)s6)c6sccc6c(-c6ccc(CC(CC)CCCC)s6)c5s4)s3)sc(-c3cccs3)c2s1,,1.05,17.9,78.8,14.8,14.81046,0.0706756756756645,,,,,,,,,,,,,100.0,,,,-4.94,-3.31,,,,
98461,10.1007/s00339-025-08803-5,10.1007/s00339-025-08803-5,PB2,FTCC-Br,PB2,FTCC-Br,CCCCCCCCCCC(CCCCCCCC)COC(=O)c1cc2c(-c3ccc(-c4cc5c(-c6ccc(CC(CC)CCCC)s6)c6sccc6c(-c6ccc(CC(CC)CCCC)s6)c5s4)s3)sc(-c3cccs3)c2s1,,1.05,17.9,78.7,14.8,14.791664999999998,0.0563175675675839,,,,,,,,,,,,,100.0,,,,-4.94,-3.31,,,,
98465,10.1007/s00339-025-08803-5,10.1007/s00339-025-08803-5,D18,FCC-Cl-4Ph,D18,FCC-Cl-4Ph,CCCCCCC(CCCC)CC1=CSC(C2=CC3=C(S2)C2=C(C=C(C4=CC(CC(CCCC)CCCCCC)=C(C5=CC6=C(C7=CC(F)=C(CC(CC)CCCC)S7)C7=C(C=CS7)C(C7=CC(F)=C(CC(CC)CCCC)S7)=C6S5)S4)S2)C2=NSN=C32)=C1,,1.1,15.87,75.4,13.12,13.162578000000002,0.3245274390244089,,,,,,,,,,,,,,,,,-5.51,-2.77,,,,
98469,10.1007/s00339-025-08803-5,10.1007/s00339-025-08803-5,D18,FCC-Cl-4Ph,D18,FCC-Cl-4Ph,CCCCCCC(CCCC)CC1=CSC(C2=CC3=C(S2)C2=C(C=C(C4=CC(CC(CCCC)CCCCCC)=C(C5=CC6=C(C7=CC(F)=C(CC(CC)CCCC)S7)C7=C(C=CS7)C(C7=CC(F)=C(CC(CC)CCCC)S7)=C6S5)S4)S2)C2=NSN=C32)=C1,,1.1,15.87,75.2,13.12,13.127664000000005,0.0584146341463694,,,,,,,,,,,,,100.0,,,,-5.51,-2.77,,,,
98473,10.1007/s00339-025-08803-5,10.1007/s00339-025-08803-5,PB2,FTCC-Br,PB2,FTCC-Br,CCCCCCCCCCC(CCCCCCCC)COC(=O)c1cc2c(-c3ccc(-c4cc5c(-c6ccc(CC(CC)CCCC)s6)c6sccc6c(-c6ccc(CC(CC)CCCC)s6)c5s4)s3)sc(-c3cccs3)c2s1,,1.1,15.73,66.8,11.55,11.558404,0.0727619047619092,,,,,,,,,,,,,,,,,-4.94,-3.31,,,,
98475,10.1007/s00339-025-08803-5,10.1007/s00339-025-08803-5,PB2,FTCC-Br,PB2,FTCC-Br,CCCCCCCCCCC(CCCCCCCC)COC(=O)c1cc2c(-c3ccc(-c4cc5c(-c6ccc(CC(CC)CCCC)s6)c6sccc6c(-c6ccc(CC(CC)CCCC)s6)c5s4)s3)sc(-c3cccs3)c2s1,,1.1,15.98,82.6,14.52,14.519428,0.003939393939394,,,,,,,,,,,,,,,,,-4.94,-3.31,,,,
98476,10.1007/s00339-025-08803-5,10.1007/s00339-025-08803-5,PB2,FTCC-Br,PB2,FTCC-Br,CCCCCCCCCCC(CCCCCCCC)COC(=O)c1cc2c(-c3ccc(-c4cc5c(-c6ccc(CC(CC)CCCC)s6)c6sccc6c(-c6ccc(CC(CC)CCCC)s6)c5s4)s3)sc(-c3cccs3)c2s1,,1.1,16.04,85.3,15.05,15.050332,0.0022059800664466,,,,,,,,,,,,,,,,,-4.94,-3.31,,,,
98477,10.1007/s00339-025-08803-5,10.1007/s00339-025-08803-5,PB2,FTCC-Br,PB2,FTCC-Br,CCCCCCCCCCC(CCCCCCCC)COC(=O)c1cc2c(-c3ccc(-c4cc5c(-c6ccc(CC(CC)CCCC)s6)c6sccc6c(-c6ccc(CC(CC)CCCC)s6)c5s4)s3)sc(-c3cccs3)c2s1,,1.1,16.07,85.9,15.19,15.184543000000003,0.0359249506253869,,,,,,,,,,,,,,,,,-4.94,-3.31,,,,
98483,10.1007/s00339-025-08803-5,10.1007/s00339-025-08803-5,PB2,FTCC-Br,PB2,FTCC-Br,CCCCCCCCCCC(CCCCCCCC)COC(=O)c1cc2c(-c3ccc(-c4cc5c(-c6ccc(CC(CC)CCCC)s6)c6sccc6c(-c6ccc(CC(CC)CCCC)s6)c5s4)s3)sc(-c3cccs3)c2s1,,1.263,15.79,84.9,16.94,16.931411729999997,0.050698170011831,,,,,,,,,,,,,,,,,-4.94,-3.31,,,,
98484,10.1007/s00339-025-08803-5,10.1007/s00339-025-08803-5,PB2,FTCC-Br,PB2,FTCC-Br,CCCCCCCCCCC(CCCCCCCC)COC(=O)c1cc2c(-c3ccc(-c4cc5c(-c6ccc(CC(CC)CCCC)s6)c6sccc6c(-c6ccc(CC(CC)CCCC)s6)c5s4)s3)sc(-c3cccs3)c2s1,,1.185,15.84,81.4,15.28,15.279105600000005,0.0058534031413377,,,,,,,,,,,,,,,,,-4.94,-3.31,,,,
98486,10.1007/s00339-025-08803-5,10.1007/s00339-025-08803-5,PB2,FTCC-Br,PB2,FTCC-Br,CCCCCCCCCCC(CCCCCCCC)COC(=O)c1cc2c(-c3ccc(-c4cc5c(-c6ccc(CC(CC)CCCC)s6)c6sccc6c(-c6ccc(CC(CC)CCCC)s6)c5s4)s3)sc(-c3cccs3)c2s1,,0.991,15.78,62.5,9.78,9.7737375,0.0640337423312889,,,,,,,,,,,,,,,,,-4.94,-3.31,,,,
98491,10.1007/s00339-025-08803-5,10.1007/s00339-025-08803-5,PB2,FTCC-Br,PB2,FTCC-Br,CCCCCCCCCCC(CCCCCCCC)COC(=O)c1cc2c(-c3ccc(-c4cc5c(-c6ccc(CC(CC)CCCC)s6)c6sccc6c(-c6ccc(CC(CC)CCCC)s6)c5s4)s3)sc(-c3cccs3)c2s1,,1.095,14.06,74.6,11.49,11.485192199999998,0.0418433420365692,,,,,,,,,,,,,,,,,-4.94,-3.31,,,,
98493,10.1007/s00339-025-08803-5,10.1007/s00339-025-08803-5,PB2,FTCC-Br,PB2,FTCC-Br,CCCCCCCCCCC(CCCCCCCC)COC(=O)c1cc2c(-c3ccc(-c4cc5c(-c6ccc(CC(CC)CCCC)s6)c6sccc6c(-c6ccc(CC(CC)CCCC)s6)c5s4)s3)sc(-c3cccs3)c2s1,,1.102,16.8,75.5,13.98,13.977768000000005,0.0159656652360341,,,,,,,,,,,,,,,,,-4.94,-3.31,,,,
98494,10.1007/s00339-025-08803-5,10.1007/s00339-025-08803-5,PB2,FTCC-Br,PB2,FTCC-Br,CCCCCCCCCCC(CCCCCCCC)COC(=O)c1cc2c(-c3ccc(-c4cc5c(-c6ccc(CC(CC)CCCC)s6)c6sccc6c(-c6ccc(CC(CC)CCCC)s6)c5s4)s3)sc(-c3cccs3)c2s1,,1.104,17.12,75.3,14.23,14.23206144,0.0144865776528482,,,,,,,,,,,,,,,,,-4.94,-3.31,,,,
98495,10.1007/s00339-025-08803-5,10.1007/s00339-025-08803-5,PB2,FTCC-Br,PB2,FTCC-Br,CCCCCCCCCCC(CCCCCCCC)COC(=O)c1cc2c(-c3ccc(-c4cc5c(-c6ccc(CC(CC)CCCC)s6)c6sccc6c(-c6ccc(CC(CC)CCCC)s6)c5s4)s3)sc(-c3cccs3)c2s1,,1.103,17.15,75.3,14.25,14.244086849999997,0.0414957894737062,,,,,,,,,,,,,,,,,-4.94,-3.31,,,,
98556,10.1007/s10853-026-12402-x,10.1007/s10853-026-12402-x,R,,R,,,,0.12,11.3,53.0,0.71,0.7186800000000001,1.2225352112676244,,,,,,,,,,,,,,,,,,,,,,
98557,10.1007/s10853-026-12402-x,10.1007/s10853-026-12402-x,A1,,A1,,CCOC(=O)c1cc2c(-c3cc4c(s3)-c3cc5c(cc3C4(c3ccc(CC)cc3)c3ccc(CC)cc3)-c3sc(-c4c6cc(C(=O)OCC)sc6c(/C=C6/SC(=S)N(CC)C6=O)c6nsnc46)cc3C5(c3ccc(CC)cc3)c3ccc(CC)cc3)c3nsnc3c(/C=C3/SC(=S)N(CC)C3=O)c2s1,,0.39,13.5,77.0,4.1,4.05405,1.1207317073170608,,,,,,,,,,,,,,,,,-5.66,-3.7,,,,
98558,10.1007/s10853-026-12402-x,10.1007/s10853-026-12402-x,A2,,A2,,CCOC(=O)c1cc2c(-c3cc4c(s3)-c3cc5c(cc3C4(c3ccc(CC)cc3)c3ccc(CC)cc3)-c3sc(-c4c6cc(C(=O)OCC)sc6c(/C=c6/sc(=C(C#N)C#N)n(CC)c6=O)c6nsnc46)cc3C5(c3ccc(CC)cc3)c3ccc(CC)cc3)c3nsnc3c(/C=c3\sc(=C(C#N)C#N)n(CC)c3=O)c2s1,,0.38,13.5,76.0,3.9,3.8988,0.0307692307692273,,,,,,,,,,,,,,,,,-5.7,-3.78,,,,
98559,10.1007/s10853-026-12402-x,10.1007/s10853-026-12402-x,A3,,A3,,,,0.2,13.0,64.0,1.7,1.664,2.1176470588235183,,,,,,,,,,,,,,,,,-6.05,-3.97,,,,
98560,10.1007/s10853-026-12402-x,10.1007/s10853-026-12402-x,A4,,A4,,,,0.38,11.4,76.0,3.3,3.29232,0.2327272727272767,,,,,,,,,,,,,,,,,,,,,,
98561,10.1007/s10853-026-12402-x,10.1007/s10853-026-12402-x,A5,,A5,,,,0.19,12.0,63.0,1.5,1.4364,4.239999999999991,,,,,,,,,,,,,,,,,,,,,,
98608,10.1007/s10854-025-14798-9,10.1007/s10854-025-14798-9,PM6,Y7,PM6,Y7,CC1=CC(=CC(=C1)C2=C3C=CC(=C4C5=C(C=C(S5)/C=C\6/C(=O)C7=CC(=CC(=C7)F)C(=O)/C6=C\C8=CC(=C(S8)C9=CC(=CC(=C9)C)C(C)(C)C(=O)OC)C(C)(C)C(=O)OC)SC4=C3S2)C(C)(C)C(=O)OC)C(C)(C)C(=O)OC,CCCCCCCCCCCc1c(/C=C2\C(=O)c3cc(Cl)c(Cl)cc3C2=C(C#N)C#N)sc2c1sc1c3c4nsnc4c4c5sc6c(CCCCCCCCCCC)c(/C=C7\C(=O)c8cc(Cl)c(Cl)cc8C7=C(C#N)C#N)sc6c5n(CC(CC)CCCC)c4c3n(CC(CC)CCCC)c21,0.865,21.7,51.0,9.2,9.572955,4.053858695652186,9.0,9.2,,,,,glass/ITO/PEDOT:PSS/PM6:Y7/PFN/FM,,PFN,PFN,PEDOT:PSS,PEDOT:PSS,,chlorobenzene,,,-5.56,-3.65,,-5.72,-4.16,
98617,10.1007/s10854-025-14798-9,10.1007/s10854-025-14798-9,PCDTBT,PC71BM,PCDTBT,PC70BM,CCCCCCCCC(CCCCCCCC)N1C2=CC=CC=C2C2=CC=C(C3=CC=C(C4=CC=C(C5=CC=CS5)C5=NSN=C45)S3)C=C21,CCCCC(=O)OCC1(C2=CC=CC=C2)C3=CC=CC4=CC=CC5=CC=CC6=CC=C7C=CC=CC8=CC=CC1=C8C7=C6C5=C4C3,,,,5.1,,,,,,,,,ITO/PEDOT:PSS/PCDTBT/PC71BM/Al,conventional,,,PEDOT:PSS,PEDOT:PSS,,,,,-5.5,-3.6,,-6.1,-3.9,
98618,10.1007/s10854-025-14798-9,10.1007/s10854-025-14798-9,PCDTBT,PC71BM,PCDTBT,PC70BM,CCCCCCCCC(CCCCCCCC)N1C2=CC=CC=C2C2=CC=C(C3=CC=C(C4=CC=C(C5=CC=CS5)C5=NSN=C45)S3)C=C21,CCCCC(=O)OCC1(C2=CC=CC=C2)C3=CC=CC4=CC=CC5=CC=CC6=CC=C7C=CC=CC8=CC=CC1=C8C7=C6C5=C4C3,,,,3.3,,,,,,,,,ITO/WO3/PCDTBT/PC71BM/Al,,,,,,,,,,-5.5,-3.6,,-6.1,-3.9,
98619,10.1007/s10854-025-14798-9,10.1007/s10854-025-14798-9,PCDTBT,PC71BM,PCDTBT,PC70BM,CCCCCCCCC(CCCCCCCC)N1C2=CC=CC=C2C2=CC=C(C3=CC=C(C4=CC=C(C5=CC=CS5)C5=NSN=C45)S3)C=C21,CCCCC(=O)OCC1(C2=CC=CC=C2)C3=CC=CC4=CC=CC5=CC=CC6=CC=C7C=CC=CC8=CC=CC1=C8C7=C6C5=C4C3,,,,4.9,,,,,,,,,ITO/PEDOT:PSS:WO3/PCDTBT/PC71BM/Al,conventional,,,PEDOT:PSS:WO3,PEDOT:PSS,,,,,-5.5,-3.6,,-6.1,-3.9,
98620,10.1007/s10854-025-14798-9,10.1007/s10854-025-14798-9,PCDTBT,PC71BM,PCDTBT,PC70BM,CCCCCCCCC(CCCCCCCC)N1C2=CC=CC=C2C2=CC=C(C3=CC=C(C4=CC=C(C5=CC=CS5)C5=NSN=C45)S3)C=C21,CCCCC(=O)OCC1(C2=CC=CC=C2)C3=CC=CC4=CC=CC5=CC=CC6=CC=C7C=CC=CC8=CC=CC1=C8C7=C6C5=C4C3,,,,4.8,,,,,,,,,ITO/PEDOT:PSS/WO3/PCDTBT/PC71BM/Al,conventional,,,PEDOT:PSS,PEDOT:PSS,,,,,-5.5,-3.6,,-6.1,-3.9,
98622,10.1007/s10854-025-14798-9,10.1007/s10854-025-14798-9,PCDTBT,PC71BM,PCDTBT,PC70BM,CCCCCCCCC(CCCCCCCC)N1C2=CC=CC=C2C2=CC=C(C3=CC=C(C4=CC=C(C5=CC=CS5)C5=NSN=C45)S3)C=C21,CCCCC(=O)OCC1(C2=CC=CC=C2)C3=CC=CC4=CC=CC5=CC=CC6=CC=C7C=CC=CC8=CC=CC1=C8C7=C6C5=C4C3,,,,5.4,,,,,,,,,ITO/WO3/PEDOT:PSS/WO3/PCDTBT/PC71BM/Al,,,,PEDOT:PSS,PEDOT:PSS,,chlorobenzene,,,-5.5,-3.6,,-6.1,-3.9,
98625,10.1007/s10854-025-14798-9,10.1007/s10854-025-14798-9,PBDB-T,ITIC,PBDB-T,ITIC,CCCCC(CC)Cc1ccc(-c2c3cc(-c4ccc(-c5sc(-c6ccc(C)s6)c6c5C(=O)c5c(CC(CC)CCCC)sc(CC(CC)CCCC)c5C6=O)s4)sc3c(-c3ccc(CC(CC)CCCC)s3)c3cc(C)sc23)s1,CCCCCCc1ccc(C2(c3ccc(CCCCCC)cc3)c3cc4c(cc3-c3sc5cc(/C=C6\C(=O)c7ccccc7C6=C(C#N)C#N)sc5c32)C(c2ccc(CCCCCC)cc2)(c2ccc(CCCCCC)cc2)c2c-4sc3cc(/C=C4\C(=O)c5ccccc5C4=C(C#N)C#N)sc23)cc1,,,,3.3,,,,,,,,,ITO/PBDB-T:ITIC/PFN-Br/Al,,,,,,,,,,-5.33,-3.48,,-5.576,-3.916,
98626,10.1007/s10854-025-14798-9,10.1007/s10854-025-14798-9,PBDB-T,ITIC,PBDB-T,ITIC,CCCCC(CC)Cc1ccc(-c2c3cc(-c4ccc(-c5sc(-c6ccc(C)s6)c6c5C(=O)c5c(CC(CC)CCCC)sc(CC(CC)CCCC)c5C6=O)s4)sc3c(-c3ccc(CC(CC)CCCC)s3)c3cc(C)sc23)s1,CCCCCCc1ccc(C2(c3ccc(CCCCCC)cc3)c3cc4c(cc3-c3sc5cc(/C=C6\C(=O)c7ccccc7C6=C(C#N)C#N)sc5c32)C(c2ccc(CCCCCC)cc2)(c2ccc(CCCCCC)cc2)c2c-4sc3cc(/C=C4\C(=O)c5ccccc5C4=C(C#N)C#N)sc23)cc1,,,,8.7,,,,,,,,,ITO/WO3/PBDB-T:ITIC/PFN-Br/Al,,,,,,,,,,-5.33,-3.48,,-5.576,-3.916,
98627,10.1007/s10854-025-14798-9,10.1007/s10854-025-14798-9,P3HT,PCBM,P3HT,PCBM,CCCCCCc1cc(C)sc1C,CCCCC(=O)OCC1(C2=CC=CC=C2)C3=CC=CC4=CC=CC5=CC=CC6=CC=CC7=CC=CC1=C7C6=C5C4=C3,,,,1.3,,,,,,,,,ITO/PEDOT:PSS/P3HT:PCBM/LiF/Al,conventional,,,PEDOT:PSS,PEDOT:PSS,,,,,-5.01,-3.12,,-6.1,-3.7,
98628,10.1007/s10854-025-14798-9,10.1007/s10854-025-14798-9,P3HT,PCBM,P3HT,PCBM,CCCCCCc1cc(C)sc1C,CCCCC(=O)OCC1(C2=CC=CC=C2)C3=CC=CC4=CC=CC5=CC=CC6=CC=CC7=CC=CC1=C7C6=C5C4=C3,,,,7.8,,,,,,,,,ITO/PEDOT:PSS:WO3/P3HT:PCBM/LiF/Al,conventional,,,PEDOT:PSS:WO3,PEDOT:PSS,,,,,-5.01,-3.12,,-6.1,-3.7,
98629,10.1007/s10854-025-14798-9,10.1007/s10854-025-14798-9,PTB7-Th,PC71BM,PTB7-Th,PC70BM,CCCCC(CC)COC(=O)c1sc2c(-c3cc4c(-c5ccc(CC(CC)CCCC)s5)c5sc(C)cc5c(-c5ccc(CC(CC)CCCC)s5)c4s3)sc(C)c2c1F,CCCCC(=O)OCC1(C2=CC=CC=C2)C3=CC=CC4=CC=CC5=CC=CC6=CC=C7C=CC=CC8=CC=CC1=C8C7=C6C5=C4C3,,,,0.6,,,,,,,,,ITO/ZnO/ZnO-WO3/PTB7-Th:PC71BM/MoO3/Ag,inverted,ZnO/ZnO-WO3,ZnO/ZnO-WO3,,,,chlorobenzene,,,-5.21,-3.6,,-6.1,-3.9,
98630,10.1007/s10854-025-14798-9,10.1007/s10854-025-14798-9,PTB7-Th,PC71BM,PTB7-Th,PC70BM,CCCCC(CC)COC(=O)c1sc2c(-c3cc4c(-c5ccc(CC(CC)CCCC)s5)c5sc(C)cc5c(-c5ccc(CC(CC)CCCC)s5)c4s3)sc(C)c2c1F,CCCCC(=O)OCC1(C2=CC=CC=C2)C3=CC=CC4=CC=CC5=CC=CC6=CC=C7C=CC=CC8=CC=CC1=C8C7=C6C5=C4C3,,,,1.9,,,,,,,,,ITO/ZnO/PTB7-Th:PC71BM/ZnOWO3/MoO3/Ag,inverted,ZnOWO3,ZnOWO3,,,,chlorobenzene,,,-5.21,-3.6,,-6.1,-3.9,
98631,10.1007/s10895-025-04446-0,10.1007/s10895-025-04446-0,M6,N3,M6,N3,CCCCCCCCC(CCCCCC)Cn1c2cc(/C=C3\C(=O)c4cc(Cl)c(Cl)cc4C3=C(C#N)C#N)sc2c2sc3c(OCC(CC)CCCC)c4c(sc5c6sc(/C=C7\C(=O)c8cc(Cl)c(Cl)cc8C7=C(C#N)C#N)cc6n(CC(CCCCCC)CCCCCCCC)c54)c(OCC(CC)CCCC)c3c21,CCCCCCCCCCCC1=C(/C=C2\C(=O)C3=CC(F)=C(F)C=C3C2=C(C#N)C#N)SC2=C1SC1=C2N(CCC(CC)CCCC)C2=C1C1=NSN=C1C1=C2N(CCC(CC)CCCC)C2=C1SC1=C2SC(/C=C2\C(=O)C3=CC(F)=C(F)C=C3C2=C(C#N)C#N)=C1CCCCCCCCCCC,0.99,,88.12,21.64,,,,,,,,,,,,,,,,,,,-5.62,-4.0,,-5.64,-3.86,
98633,10.1007/s10904-024-03542-1,10.1007/s10904-024-03542-1,Chitosan/PVA,TiO2,Chitosan/PVA,TiO2,,[O]=[Ti]=[O],0.622,14.2,51.0,4.5,4.504524,0.1005333333333327,,,,,,,FTO/Al2O3/CPT0/TiO2-gel/electrolyte/Ag,polymer solar cell,Al2O3,Al2O3,TiO2-gel,TiO2-gel,,deionized water; acetic acid,,,,,,,,
98634,10.1007/s10904-024-03542-1,10.1007/s10904-024-03542-1,Chitosan/PVA,TiO2,Chitosan/PVA,TiO2,,[O]=[Ti]=[O],0.622,15.6,53.0,5.14,5.142696,0.0524513618677092,,,,,,,FTO/Al2O3/CPT2/TiO2-gel/electrolyte/Ag,polymer solar cell,Al2O3,Al2O3,TiO2-gel,TiO2-gel,,deionized water; acetic acid,,,,,,,,
98635,10.1007/s10904-024-03542-1,10.1007/s10904-024-03542-1,Chitosan/PVA,TiO2,Chitosan/PVA,TiO2,,[O]=[Ti]=[O],0.602,16.7,57.0,5.73,5.730438,0.0076439790575905,,,,,,,FTO/Al2O3/CPT4/TiO2-gel/electrolyte/Ag,,Al2O3,Al2O3,TiO2-gel,TiO2-gel,,,,,,,,,,
98636,10.1007/s10904-024-03542-1,10.1007/s10904-024-03542-1,Chitosan/PVA,TiO2,Chitosan/PVA,TiO2,,[O]=[Ti]=[O],0.686,19.1,58.0,7.6,7.599508000000002,0.0064736842104962,,,,,,,FTO/Al2O3/CPT6/TiO2-gel/electrolyte/Ag,polymer solar cell,Al2O3,Al2O3,TiO2-gel,TiO2-gel,,deionized water; acetic acid,,,,,,,,
98637,10.1007/s10904-024-03542-1,10.1007/s10904-024-03542-1,Chitosan/PVA,TiO2,Chitosan/PVA,TiO2,,[O]=[Ti]=[O],0.602,17.6,56.0,5.93,5.933312,0.0558516020236122,,,,,,,FTO/Al2O3/CPT8/TiO2-gel/electrolyte/Ag,,Al2O3,Al2O3,TiO2-gel,TiO2-gel,,,,,,,,,,
98638,10.1007/s10904-024-03542-1,10.1007/s10904-024-03542-1,Chitosan/PVA,TiO2,Chitosan/PVA,TiO2,,[O]=[Ti]=[O],0.7,7.04,41.0,2.02,2.02048,0.0237623762376255,,,,,,,FTO/Al2O3/active layer/TiO2-gel/electrolyte/Ag,polymer solar cell,Al2O3,Al2O3,TiO2-gel,TiO2-gel,,,,,,,,,,
98639,10.1007/s10904-024-03542-1,10.1007/s10904-024-03542-1,Chitosan/PVA,TiO2,Chitosan/PVA,TiO2,,[O]=[Ti]=[O],0.65,16.4,50.0,5.33,5.33,0.0,,,,,,,FTO/Al2O3/active layer/TiO2-gel/electrolyte/Ag,polymer solar cell,Al2O3,Al2O3,TiO2-gel,TiO2-gel,,,,,,,,,,
98640,10.1007/s10904-024-03542-1,10.1007/s10904-024-03542-1,Chitosan/PVA,TiO2,Chitosan/PVA,TiO2,,[O]=[Ti]=[O],0.7,0.32,30.0,0.06,0.0671999999999999,11.999999999999975,,,,,,,FTO/Al2O3/active layer/TiO2-gel/electrolyte/Ag,polymer solar cell,Al2O3,Al2O3,TiO2-gel,TiO2-gel,,,,,,,,,,
98641,10.1007/s10904-024-03542-1,10.1007/s10904-024-03542-1,Chitosan NPs (Ionic gelation),TiO2,Chitosan/PVA,TiO2,,[O]=[Ti]=[O],0.55,3.66,61.0,1.23,1.2279300000000002,0.1682926829268125,,,,,,,FTO/Al2O3/active layer/TiO2-gel/electrolyte/Ag,,Al2O3,Al2O3,TiO2-gel,TiO2-gel,,,,,,,,,,
98642,10.1007/s10904-024-03542-1,10.1007/s10904-024-03542-1,Chitosan NPs (Ultrasonication),TiO2,Chitosan/PVA,TiO2,,[O]=[Ti]=[O],0.58,2.18,78.0,0.99,0.986232,0.3806060606060599,,,,,,,FTO/Al2O3/active layer/TiO2-gel/electrolyte/Ag,,Al2O3,Al2O3,TiO2-gel,TiO2-gel,,,,,,,,,,
98658,10.1007/s11082-023-04781-1,10.1007/s11082-023-04781-1,P3HT,PCBM,P3HT,PCBM,CCCCCCc1ccsc1,CCCCC(=O)OCC1(C2=CC=CC=C2)C3=CC=CC4=CC=CC5=CC=CC6=CC=CC7=CC=CC1=C7C6=C5C4=C3,,9.87,,3.66,,,,3.66,1:1,,,,bulk heterojunction,organic solar cell,LiF or Ca,LiF or Ca,,,200.0,,,110.0,-5.01,-3.12,,-6.1,-3.7,
98659,10.1007/s11082-023-04781-1,10.1007/s11082-023-04781-1,P3HT,PCBM,P3HT,PCBM,CCCCCCc1ccsc1,CCCCC(=O)OCC1(C2=CC=CC=C2)C3=CC=CC4=CC=CC5=CC=CC6=CC=CC7=CC=CC1=C7C6=C5C4=C3,,10.53,,3.22,,,,3.22,3:2,,,,,BHJ,LiF or Ca,LiF or Ca,,,200.0,,,110.0,-5.01,-3.12,,-6.1,-3.7,
98660,10.1007/s11082-023-04781-1,10.1007/s11082-023-04781-1,P3HT,PCBM,P3HT,PCBM,CCCCCCc1ccsc1,CCCCC(=O)OCC1(C2=CC=CC=C2)C3=CC=CC4=CC=CC5=CC=CC6=CC=CC7=CC=CC1=C7C6=C5C4=C3,,4.95,,1.11,,,,1.11,3:1,,,,bulk heterojunction,,LiF or Ca,LiF or Ca,,,200.0,,,110.0,-5.01,-3.12,,-6.1,-3.7,
98661,10.1007/s11082-023-04781-1,10.1007/s11082-023-04781-1,P3HT,PCBM,P3HT,PCBM,CCCCCCc1ccsc1,CCCCC(=O)OCC1(C2=CC=CC=C2)C3=CC=CC4=CC=CC5=CC=CC6=CC=CC7=CC=CC1=C7C6=C5C4=C3,,7.32,,2.5,,,,2.5,2:3,,,,bulk heterojunction,,LiF or Ca,LiF or Ca,,,200.0,,,110.0,-5.01,-3.12,,-6.1,-3.7,
98662,10.1007/s11082-023-04781-1,10.1007/s11082-023-04781-1,P3HT,PCBM,P3HT,PCBM,CCCCCCc1ccsc1,CCCCC(=O)OCC1(C2=CC=CC=C2)C3=CC=CC4=CC=CC5=CC=CC6=CC=CC7=CC=CC1=C7C6=C5C4=C3,,2.79,,0.67,,,,0.67,1:3,,,,bulk heterojunction,,LiF or Ca,LiF or Ca,,,200.0,,,110.0,-5.01,-3.12,,-6.1,-3.7,
98663,10.1007/s11082-023-04781-1,10.1007/s11082-023-04781-1,P3HT,PCBM,P3HT,PCBM,CCCCCCc1ccsc1,CCCCC(=O)OCC1(C2=CC=CC=C2)C3=CC=CC4=CC=CC5=CC=CC6=CC=CC7=CC=CC1=C7C6=C5C4=C3,,11.65,,4.0,,,,4.0,1:1,,,,,BHJ,LiF or Ca,LiF or Ca,,,200.0,,,100.0,-5.01,-3.12,,-6.1,-3.7,
98664,10.1007/s11082-023-04781-1,10.1007/s11082-023-04781-1,P3HT,PCBM,P3HT,PCBM,CCCCCCc1ccsc1,CCCCC(=O)OCC1(C2=CC=CC=C2)C3=CC=CC4=CC=CC5=CC=CC6=CC=CC7=CC=CC1=C7C6=C5C4=C3,,9.13,,3.57,,,,3.57,15:12,,,,bulk heterojunction,organic solar cell,LiF or Ca,LiF or Ca,,,,,,110.0,-5.01,-3.12,,-6.1,-3.7,
98665,10.1007/s11082-023-04781-1,10.1007/s11082-023-04781-1,P3HT,PCBM,P3HT,PCBM,CCCCCCc1ccsc1,CCCCC(=O)OCC1(C2=CC=CC=C2)C3=CC=CC4=CC=CC5=CC=CC6=CC=CC7=CC=CC1=C7C6=C5C4=C3,,9.84,,3.52,,,,3.52,1:1,,,,bulk heterojunction,organic solar cell,LiF or Ca,LiF or Ca,,,230.0,,,,-5.01,-3.12,,-6.1,-3.7,
98666,10.1007/s11082-023-04781-1,10.1007/s11082-023-04781-1,P3HT,PCBM,P3HT,PCBM,CCCCCCc1ccsc1,CCCCC(=O)OCC1(C2=CC=CC=C2)C3=CC=CC4=CC=CC5=CC=CC6=CC=CC7=CC=CC1=C7C6=C5C4=C3,,8.29,,2.8,,,,2.8,1:1,,,,bulk heterojunction,organic solar cell,LiF or Ca,LiF or Ca,,,230.0,,,,-5.01,-3.12,,-6.1,-3.7,
98667,10.1007/s11082-023-04781-1,10.1007/s11082-023-04781-1,P3HT,PCBM,P3HT,PCBM,CCCCCCc1ccsc1,CCCCC(=O)OCC1(C2=CC=CC=C2)C3=CC=CC4=CC=CC5=CC=CC6=CC=CC7=CC=CC1=C7C6=C5C4=C3,,6.54,,2.1,,,,2.1,1:1,,,,bulk heterojunction,,LiF or Ca,LiF or Ca,,,230.0,,,,-5.01,-3.12,,-6.1,-3.7,
98668,10.1007/s11082-023-04781-1,10.1007/s11082-023-04781-1,P3HT,PCBM,P3HT,PCBM,CCCCCCc1ccsc1,CCCCC(=O)OCC1(C2=CC=CC=C2)C3=CC=CC4=CC=CC5=CC=CC6=CC=CC7=CC=CC1=C7C6=C5C4=C3,,4.59,,1.36,,,,1.36,1:1,,,,bulk heterojunction,,LiF or Ca,LiF or Ca,,,230.0,,,,-5.01,-3.12,,-6.1,-3.7,
98669,10.1007/s11082-023-04781-1,10.1007/s11082-023-04781-1,P3HT,PCBM,P3HT,PCBM,CCCCCCc1ccsc1,CCCCC(=O)OCC1(C2=CC=CC=C2)C3=CC=CC4=CC=CC5=CC=CC6=CC=CC7=CC=CC1=C7C6=C5C4=C3,,10.61,,4.37,,,,4.37,1:1,,,,,BHJ,LiF or Ca,LiF or Ca,,,230.0,,,110.0,-5.01,-3.12,,-6.1,-3.7,
98670,10.1007/s11082-023-04781-1,10.1007/s11082-023-04781-1,P3HT,PCBM,P3HT,PCBM,CCCCCCc1ccsc1,CCCCC(=O)OCC1(C2=CC=CC=C2)C3=CC=CC4=CC=CC5=CC=CC6=CC=CC7=CC=CC1=C7C6=C5C4=C3,,10.3,,4.05,,,,4.05,1:1,,,,,BHJ,LiF or Ca,LiF or Ca,,,230.0,,,110.0,-5.01,-3.12,,-6.1,-3.7,
98671,10.1007/s11082-023-04781-1,10.1007/s11082-023-04781-1,P3HT,PCBM,P3HT,PCBM,CCCCCCc1ccsc1,CCCCC(=O)OCC1(C2=CC=CC=C2)C3=CC=CC4=CC=CC5=CC=CC6=CC=CC7=CC=CC1=C7C6=C5C4=C3,,10.22,,3.98,,,,3.98,1:1,,,,bulk heterojunction,organic solar cell,LiF or Ca,LiF or Ca,,,230.0,,,110.0,-5.01,-3.12,,-6.1,-3.7,
98672,10.1007/s11082-023-04781-1,10.1007/s11082-023-04781-1,P3HT,PCBM,P3HT,PCBM,CCCCCCc1ccsc1,CCCCC(=O)OCC1(C2=CC=CC=C2)C3=CC=CC4=CC=CC5=CC=CC6=CC=CC7=CC=CC1=C7C6=C5C4=C3,,8.8,,3.75,,,,3.75,1:0.6,,,,bulk heterojunction,organic solar cell,LiF or Ca,LiF or Ca,,,,,,150.0,-5.01,-3.12,,-6.1,-3.7,
98673,10.1007/s11082-023-04781-1,10.1007/s11082-023-04781-1,P3HT,PCBM,P3HT,PCBM,CCCCCCc1ccsc1,CCCCC(=O)OCC1(C2=CC=CC=C2)C3=CC=CC4=CC=CC5=CC=CC6=CC=CC7=CC=CC1=C7C6=C5C4=C3,,12.04,,5.2,,,,5.2,1:1,,,,,BHJ,LiF or Ca,LiF or Ca,,,230.0,,,120.0,-5.01,-3.12,,-6.1,-3.7,
