Repository: JiYiqaq/PCE-KA-GNN

# Data directory

- `raw/Active_Database.csv` is the immutable source dataset bundled under CC BY 4.0. Do not overwrite it with processed data.
- `processed/` is created and populated by the training pipeline. Generated `.pt` and `.pth` caches are intentionally ignored by Git because they can exceed GitHub's normal single-file limit.

See `../DATA_LICENSE.md` for provenance, license and checksum information.

File: data/raw/Active_Database.csv (part 344 of 471)
id,doi,doi_norm,donor,acceptor,donor_canonical,acceptor_canonical,donor_smiles,acceptor_smiles,voc,jsc,ff,pce,pce_recomputed,pce_relative_error_percent,pce_avg,pce_best,d_a_ratio,additive,additive_canonical,additive_ratio,device_structure,device_type,etl,etl_canonical,htl,htl_canonical,active_layer_thickness,solvent,solvent_canonical,annealing_temp,homo_d,lumo_d,eg_d,homo_a,lumo_a,eg_a
98674,10.1007/s11082-023-04781-1,10.1007/s11082-023-04781-1,P3HT,PCBM,P3HT,PCBM,CCCCCCc1ccsc1,CCCCC(=O)OCC1(C2=CC=CC=C2)C3=CC=CC4=CC=CC5=CC=CC6=CC=CC7=CC=CC1=C7C6=C5C4=C3,,5.33,,1.55,,,,1.55,1:0.8,,,,bulk heterojunction,,LiF or Ca,LiF or Ca,,,150.0,,,120.0,-5.01,-3.12,,-6.1,-3.7,
98675,10.1007/s11082-023-04781-1,10.1007/s11082-023-04781-1,P3HT,PCBM,P3HT,PCBM,CCCCCCc1ccsc1,CCCCC(=O)OCC1(C2=CC=CC=C2)C3=CC=CC4=CC=CC5=CC=CC6=CC=CC7=CC=CC1=C7C6=C5C4=C3,,7.24,,3.4,,,,,,,,,bilayer,,LiF or Ca,,,,,,,150.0,-5.01,-3.12,,-6.1,-3.7,
98676,10.1007/s11082-023-04781-1,10.1007/s11082-023-04781-1,P3HT,PCBM,P3HT,PCBM,CCCCCCc1ccsc1,CCCCC(=O)OCC1(C2=CC=CC=C2)C3=CC=CC4=CC=CC5=CC=CC6=CC=CC7=CC=CC1=C7C6=C5C4=C3,,8.75,,3.8,,,,,,,,,bilayer,organic solar cell,LiF or Ca,,,,,,,150.0,-5.01,-3.12,,-6.1,-3.7,
98677,10.1007/s11082-023-04781-1,10.1007/s11082-023-04781-1,P3HT,PCBM,P3HT,PCBM,CCCCCCc1ccsc1,CCCCC(=O)OCC1(C2=CC=CC=C2)C3=CC=CC4=CC=CC5=CC=CC6=CC=CC7=CC=CC1=C7C6=C5C4=C3,,7.59,,2.81,,,,,,,,,bilayer,organic solar cell,LiF or Ca,,,,,,,150.0,-5.01,-3.12,,-6.1,-3.7,
98678,10.1007/s11082-023-04781-1,10.1007/s11082-023-04781-1,P3HT,PCBM,P3HT,PCBM,CCCCCCc1ccsc1,CCCCC(=O)OCC1(C2=CC=CC=C2)C3=CC=CC4=CC=CC5=CC=CC6=CC=CC7=CC=CC1=C7C6=C5C4=C3,,6.86,,2.4,,,,,,,,,bilayer,,LiF or Ca,,,,,,,150.0,-5.01,-3.12,,-6.1,-3.7,
98679,10.1007/s11664-021-09020-5,10.1007/s11664-021-09020-5,P3HT,PCBM,P3HT,PCBM,CCCCCCc1ccsc1,CCCCC(=O)OCC1(C2=CC=CC=C2)C3=CC=CC4=CC=CC5=CC=CC6=CC=CC7=CC=CC1=C7C6=C5C4=C3,0.4546,2.751541,37.74,0.47,0.47207099326764,0.4406368654553281,,,,,,,conventional,conventional,,,,,100.0,,,,-5.01,-3.12,,-6.1,-3.7,
98680,10.1007/s11664-021-09020-5,10.1007/s11664-021-09020-5,P3HT,PCBM,P3HT,PCBM,CCCCCCc1ccsc1,CCCCC(=O)OCC1(C2=CC=CC=C2)C3=CC=CC4=CC=CC5=CC=CC6=CC=CC7=CC=CC1=C7C6=C5C4=C3,0.4676,2.74835,37.42,0.48,0.480895069732,0.1864728608333421,,,,,,,conventional,conventional,,,,,,,,,-5.01,-3.12,,-6.1,-3.7,
98681,10.1007/s11664-021-09020-5,10.1007/s11664-021-09020-5,P3HT,PCBM,P3HT,PCBM,CCCCCCc1ccsc1,CCCCC(=O)OCC1(C2=CC=CC=C2)C3=CC=CC4=CC=CC5=CC=CC6=CC=CC7=CC=CC1=C7C6=C5C4=C3,0.462,6.052,41.556,1.163,1.16191573344,0.0932301427343213,,,,,,,conventional,conventional,,,,,,,,,-5.01,-3.12,,-6.1,-3.7,
98682,10.1007/s11664-021-09020-5,10.1007/s11664-021-09020-5,P3HT,PCBM,P3HT,PCBM,CCCCCCc1ccsc1,CCCCC(=O)OCC1(C2=CC=CC=C2)C3=CC=CC4=CC=CC5=CC=CC6=CC=CC7=CC=CC1=C7C6=C5C4=C3,0.46,5.976,41.349,1.138,1.1366674704,0.1170939894551815,,,,,,,conventional,conventional,,,,,,,,,-5.01,-3.12,,-6.1,-3.7,
98683,10.1007/s11664-021-09020-5,10.1007/s11664-021-09020-5,P3HT,PCBM,P3HT,PCBM,CCCCCCc1ccsc1,CCCCC(=O)OCC1(C2=CC=CC=C2)C3=CC=CC4=CC=CC5=CC=CC6=CC=CC7=CC=CC1=C7C6=C5C4=C3,0.455,2.752,37.736,0.472,0.4725150976,0.1091308474576301,,,,,,,conventional,conventional,,,,,100.0,,,,-5.01,-3.12,,-6.1,-3.7,
98684,10.1007/s11664-021-09020-5,10.1007/s11664-021-09020-5,P3HT,PCBM,P3HT,PCBM,CCCCCCc1ccsc1,CCCCC(=O)OCC1(C2=CC=CC=C2)C3=CC=CC4=CC=CC5=CC=CC6=CC=CC7=CC=CC1=C7C6=C5C4=C3,0.296,1.017,25.126,0.076,0.0756373003199999,0.4772364210526431,,,,,,,conventional,conventional,,,,,100.0,,,,-5.01,-3.12,,-6.1,-3.7,
98685,10.1007/s11664-021-09020-5,10.1007/s11664-021-09020-5,P3HT,PCBM,P3HT,PCBM,CCCCCCc1ccsc1,CCCCC(=O)OCC1(C2=CC=CC=C2)C3=CC=CC4=CC=CC5=CC=CC6=CC=CC7=CC=CC1=C7C6=C5C4=C3,0.096,0.313,24.992,0.008,0.00750959616,6.130047999999995,,,,,,,conventional,conventional,,,,,100.0,,,,-5.01,-3.12,,-6.1,-3.7,
98686,10.1007/s11664-021-09020-5,10.1007/s11664-021-09020-5,P3HT,PCBM,P3HT,PCBM,CCCCCCc1ccsc1,CCCCC(=O)OCC1(C2=CC=CC=C2)C3=CC=CC4=CC=CC5=CC=CC6=CC=CC7=CC=CC1=C7C6=C5C4=C3,0.454623,2.751541,37.7355,0.472,0.4720385860717463,0.0081750152004953,,,,,,,conventional,conventional,,,,,100.0,,,,-5.01,-3.12,,-6.1,-3.7,
98687,10.1007/s11664-021-09020-5,10.1007/s11664-021-09020-5,P3HT,PCBM,P3HT,PCBM,CCCCCCc1ccsc1,CCCCC(=O)OCC1(C2=CC=CC=C2)C3=CC=CC4=CC=CC5=CC=CC6=CC=CC7=CC=CC1=C7C6=C5C4=C3,0.454719,2.758095,37.7854,0.4739,0.4738886926180455,0.0023860270003131,,,,,,,conventional,conventional,,,,,100.0,,,,-5.01,-3.12,,-6.1,-3.7,
98688,10.1007/s11664-021-09020-5,10.1007/s11664-021-09020-5,P3HT,PCBM,P3HT,PCBM,CCCCCCc1ccsc1,CCCCC(=O)OCC1(C2=CC=CC=C2)C3=CC=CC4=CC=CC5=CC=CC6=CC=CC7=CC=CC1=C7C6=C5C4=C3,0.4623,6.051961,41.556,1.1627,1.1626627317538678,0.0032053191822706,,,,,,,conventional,conventional,,,,,,,,,-5.01,-3.12,,-6.1,-3.7,
98689,10.1007/s11664-021-09020-5,10.1007/s11664-021-09020-5,P3HT,PCBM,P3HT,PCBM,CCCCCCc1ccsc1,CCCCC(=O)OCC1(C2=CC=CC=C2)C3=CC=CC4=CC=CC5=CC=CC6=CC=CC7=CC=CC1=C7C6=C5C4=C3,0.35646,1.296726,25.6768,0.1187,0.1186861165593292,0.0116962431935252,,,,,,,conventional,conventional,,,,,100.0,,,,-5.01,-3.12,,-6.1,-3.7,
98690,10.1007/s11664-021-09020-5,10.1007/s11664-021-09020-5,P3HT,PCBM,P3HT,PCBM,CCCCCCc1ccsc1,CCCCC(=O)OCC1(C2=CC=CC=C2)C3=CC=CC4=CC=CC5=CC=CC6=CC=CC7=CC=CC1=C7C6=C5C4=C3,0.126334,0.416349,25.0126,0.0132,0.0131563861198553,0.3304081829142611,,,,,,,conventional,conventional,,,,,100.0,,,,-5.01,-3.12,,-6.1,-3.7,
98797,10.1007/s40820-025-02037-z,10.1007/s40820-025-02037-z,PM6,BTP-eC9,PM6,BTP-eC9,COC(=O)C(C)(C)c1cc(C)cc(-c2sc3c4sc5cc(/C=C6/C(=O)c7cc(F)cc(c7)C(=O)/C6=C\c6cc(C(C)(C)C(=O)OC)c(-c7cc(C)cc(C(C)(C)C(=O)OC)c7)s6)sc5c4c(C(C)(C)C(=O)OC)ccc2-3)c1,CCCCCCCCCc1c(C=C2C(=O)c3cc(Cl)c(Cl)cc3C2=C(C#N)C#N)sc2c1sc1c3c4nsnc4c4c5sc6c(CCCCCCCCC)c(C=C7C(=O)c8cc(Cl)c(Cl)cc8C7=C(C#N)C#N)sc6c5n(CC(CCCC)CCCCCC)c4c3n(CC(CCCC)CCCCCC)c21,0.842,28.3,80.25,19.12,19.1224515,0.0128216527196434,18.93,19.12,1:1.2 w/w,DIO,DIO,0.25% DIO,Glass/ITO/2PACz/BHJ/PNDIT-F3N/Ag,,PNDIT-F3N,,2PACz,,,chloroform,,100.0,-5.56,-3.65,,-5.665,-4.165,
98798,10.1007/s40820-025-02037-z,10.1007/s40820-025-02037-z,PM6,BTP-eC9,PM6,BTP-eC9,COC(=O)C(C)(C)c1cc(C)cc(-c2sc3c4sc5cc(/C=C6/C(=O)c7cc(F)cc(c7)C(=O)/C6=C\c6cc(C(C)(C)C(=O)OC)c(-c7cc(C)cc(C(C)(C)C(=O)OC)c7)s6)sc5c4c(C(C)(C)C(=O)OC)ccc2-3)c1,CCCCCCCCCc1c(C=C2C(=O)c3cc(Cl)c(Cl)cc3C2=C(C#N)C#N)sc2c1sc1c3c4nsnc4c4c5sc6c(CCCCCCCCC)c(C=C7C(=O)c8cc(Cl)c(Cl)cc8C7=C(C#N)C#N)sc6c5n(CC(CCCC)CCCCCC)c4c3n(CC(CCCC)CCCCCC)c21,0.855,28.82,81.59,20.1,20.10467349,0.0232511940298421,19.88,20.1,1:1.2 w/w,DIO + IPA,DIO+IPA,0.25% DIO + 1% IPA,Glass/ITO/2PACz/BHJ/PNDIT-F3N/Ag,,PNDIT-F3N,,2PACz,,,chloroform,,100.0,-5.56,-3.65,,-5.665,-4.165,
98950,10.1016/j.chphi.2023.100407,10.1016/j.chphi.2023.100407,PBDB-T,ITIC,PBDB-T,ITIC,CCCCC(CC)Cc1ccc(-c2c3cc(-c4ccc(-c5sc(-c6cccs6)c6c5C(=O)c5c(CC(CC)CCCC)sc(CC(CC)CCCC)c5C6=O)s4)sc3c(-c3ccc(CC(CC)CCCC)s3)c3ccsc23)s1,CCCCCCc1ccc(C2(c3ccc(CCCCCC)cc3)c3cc4c(cc3-c3sc5cc(C=C6C(=O)c7ccccc7C6=C(C#N)C#N)sc5c32)C(c2ccc(CCCCCC)cc2)(c2ccc(CCCCCC)cc2)c2c-4sc3cc(C=C4C(=O)c5ccccc5C4=C(C#N)C#N)sc23)cc1,0.94,25.89,80.82,19.84,19.66884012,0.8627010080645219,,,,,,,Al/FTO-coated glass/WS2/PBDB-T:ITIC/P3HT/Ag,n-i-p polymer solar cell,WS2,WS2,P3HT,P3HT,0.1,,,,-5.33,-3.48,,-5.576,-3.916,
98955,10.1016/j.chphi.2023.100407,10.1016/j.chphi.2023.100407,PBDB-T,ITIC,PBDB-T,ITIC,CCCCC(CC)Cc1ccc(-c2c3cc(-c4ccc(-c5sc(-c6cccs6)c6c5C(=O)c5c(CC(CC)CCCC)sc(CC(CC)CCCC)c5C6=O)s4)sc3c(-c3ccc(CC(CC)CCCC)s3)c3ccsc23)s1,CCCCCCc1ccc(C2(c3ccc(CCCCCC)cc3)c3cc4c(cc3-c3sc5cc(C=C6C(=O)c7ccccc7C6=C(C#N)C#N)sc5c32)C(c2ccc(CCCCCC)cc2)(c2ccc(CCCCCC)cc2)c2c-4sc3cc(C=C4C(=O)c5ccccc5C4=C(C#N)C#N)sc23)cc1,0.94,25.9,80.82,19.86,19.676437199999995,0.9242839879154292,,,,,,,,,WS2,WS2,Cu2O,Cu2O,0.5,,,,-5.33,-3.48,,-5.576,-3.916,
98959,10.1016/j.chphi.2025.100854,10.1016/j.chphi.2025.100854,PBDB-T,ITIC,PBDB-T,ITIC,CCCCC(CC)Cc1ccc(-c2c3cc(-c4ccc(-c5sc(-c6ccc(C)s6)c6c5C(=O)c5c(CC(CC)CCCC)sc(CC(CC)CCCC)c5C6=O)s4)sc3c(-c3ccc(CC(CC)CCCC)s3)c3cc(C)sc23)s1,CCCCCCc1ccc(C2(c3ccc(CCCCCC)cc3)c3cc4c(cc3-c3sc5cc(/C=C6\C(=O)c7ccccc7C6=C(C#N)C#N)sc5c32)C(c2ccc(CCCCCC)cc2)(c2ccc(CCCCCC)cc2)c2c-4sc3cc(/C=C4\C(=O)c5ccccc5C4=C(C#N)C#N)sc23)cc1,1.0893,19.38,78.14,16.5,16.495849407599998,0.0251551054545578,,,,,,,FTO/TiO2/PBDB-T:ITIC/Cu2O/Au,,TiO2,TiO2,Cu2O,Cu2O,200.0,,,,-5.33,-3.48,,-5.576,-3.916,
98960,10.1016/j.chphi.2025.100854,10.1016/j.chphi.2025.100854,PBDB-T,ITIC,PBDB-T,ITIC,CCCCC(CC)Cc1ccc(-c2c3cc(-c4ccc(-c5sc(-c6ccc(C)s6)c6c5C(=O)c5c(CC(CC)CCCC)sc(CC(CC)CCCC)c5C6=O)s4)sc3c(-c3ccc(CC(CC)CCCC)s3)c3cc(C)sc23)s1,CCCCCCc1ccc(C2(c3ccc(CCCCCC)cc3)c3cc4c(cc3-c3sc5cc(/C=C6\C(=O)c7ccccc7C6=C(C#N)C#N)sc5c32)C(c2ccc(CCCCCC)cc2)(c2ccc(CCCCCC)cc2)c2c-4sc3cc(/C=C4\C(=O)c5ccccc5C4=C(C#N)C#N)sc23)cc1,1.098,19.22,78.12,16.36,16.486101072,0.7707889486552622,,,,,,,FTO/TiO2/PBDB-T:ITIC/CBTS/Au,,TiO2,TiO2,CBTS,CBTS,200.0,,,,-5.33,-3.48,,-5.576,-3.916,
98961,10.1016/j.chphi.2025.100854,10.1016/j.chphi.2025.100854,PBDB-T,ITIC,PBDB-T,ITIC,CCCCC(CC)Cc1ccc(-c2c3cc(-c4ccc(-c5sc(-c6ccc(C)s6)c6c5C(=O)c5c(CC(CC)CCCC)sc(CC(CC)CCCC)c5C6=O)s4)sc3c(-c3ccc(CC(CC)CCCC)s3)c3cc(C)sc23)s1,CCCCCCc1ccc(C2(c3ccc(CCCCCC)cc3)c3cc4c(cc3-c3sc5cc(/C=C6\C(=O)c7ccccc7C6=C(C#N)C#N)sc5c32)C(c2ccc(CCCCCC)cc2)(c2ccc(CCCCCC)cc2)c2c-4sc3cc(/C=C4\C(=O)c5ccccc5C4=C(C#N)C#N)sc23)cc1,0.8935,18.42,68.28,11.24,11.237706756,0.0204025266903803,,,,,,,FTO/TiO2/PBDB-T:ITIC/CuI/Au,,TiO2,TiO2,CuI,CuI,200.0,,,,-5.33,-3.48,,-5.576,-3.916,
98962,10.1016/j.chphi.2025.100854,10.1016/j.chphi.2025.100854,PBDB-T,ITIC,PBDB-T,ITIC,CCCCC(CC)Cc1ccc(-c2c3cc(-c4ccc(-c5sc(-c6ccc(C)s6)c6c5C(=O)c5c(CC(CC)CCCC)sc(CC(CC)CCCC)c5C6=O)s4)sc3c(-c3ccc(CC(CC)CCCC)s3)c3cc(C)sc23)s1,CCCCCCc1ccc(C2(c3ccc(CCCCCC)cc3)c3cc4c(cc3-c3sc5cc(/C=C6\C(=O)c7ccccc7C6=C(C#N)C#N)sc5c32)C(c2ccc(CCCCCC)cc2)(c2ccc(CCCCCC)cc2)c2c-4sc3cc(/C=C4\C(=O)c5ccccc5C4=C(C#N)C#N)sc23)cc1,0.9954,18.29,79.71,14.51,14.511895788599997,0.0130653935216766,,,,,,,FTO/TiO2/PBDB-T:ITIC/CuO/Au,,TiO2,TiO2,CuO,CuO,200.0,,,,-5.33,-3.48,,-5.576,-3.916,
98963,10.1016/j.chphi.2025.100854,10.1016/j.chphi.2025.100854,PBDB-T,ITIC,PBDB-T,ITIC,CCCCC(CC)Cc1ccc(-c2c3cc(-c4ccc(-c5sc(-c6ccc(C)s6)c6c5C(=O)c5c(CC(CC)CCCC)sc(CC(CC)CCCC)c5C6=O)s4)sc3c(-c3ccc(CC(CC)CCCC)s3)c3cc(C)sc23)s1,CCCCCCc1ccc(C2(c3ccc(CCCCCC)cc3)c3cc4c(cc3-c3sc5cc(/C=C6\C(=O)c7ccccc7C6=C(C#N)C#N)sc5c32)C(c2ccc(CCCCCC)cc2)(c2ccc(CCCCCC)cc2)c2c-4sc3cc(/C=C4\C(=O)c5ccccc5C4=C(C#N)C#N)sc23)cc1,1.022,19.48,79.5,15.83,15.8273052,0.0170233733417477,,,,,,,FTO/TiO2/PBDB-T:ITIC/CuSbS2/Au,,TiO2,TiO2,CuSbS2,CuSbS2,200.0,,,,-5.33,-3.48,,-5.576,-3.916,
98964,10.1016/j.chphi.2025.100854,10.1016/j.chphi.2025.100854,PBDB-T,ITIC,PBDB-T,ITIC,CCCCC(CC)Cc1ccc(-c2c3cc(-c4ccc(-c5sc(-c6ccc(C)s6)c6c5C(=O)c5c(CC(CC)CCCC)sc(CC(CC)CCCC)c5C6=O)s4)sc3c(-c3ccc(CC(CC)CCCC)s3)c3cc(C)sc23)s1,CCCCCCc1ccc(C2(c3ccc(CCCCCC)cc3)c3cc4c(cc3-c3sc5cc(/C=C6\C(=O)c7ccccc7C6=C(C#N)C#N)sc5c32)C(c2ccc(CCCCCC)cc2)(c2ccc(CCCCCC)cc2)c2c-4sc3cc(/C=C4\C(=O)c5ccccc5C4=C(C#N)C#N)sc23)cc1,0.6901,22.61,68.12,10.63,10.628873273200002,0.010599499529624,,,,,,,FTO/TiO2/PBDB-T:ITIC/CFTS/Au,,TiO2,TiO2,CFTS,CFTS,200.0,,,,-5.33,-3.48,,-5.576,-3.916,
98965,10.1016/j.cjph.2023.12.028,10.1016/j.cjph.2023.12.028,PM6,Y6,PM6,Y6,COC(=O)C(C)(C)c1cc(C)cc(-c2sc3c4sc5cc(/C=C6/C(=O)c7cc(F)cc(c7)C(=O)/C6=C\c6cc(C(C)(C)C(=O)OC)c(-c7cc(C)cc(C(C)(C)C(=O)OC)c7)s6)sc5c4c(C(C)(C)C(=O)OC)ccc2-3)c1,CCCCCCCCCCCc1c(/C=C2\C(=O)c3cc(F)c(F)cc3C2=C(C#N)C#N)sc2c1sc1c3c4nsnc4c4c5sc6c(CCCCCCCCCCC)c(/C=C7\C(=O)c8cc(F)c(F)cc8C7=C(C#N)C#N)sc6c5n(CC(CC)CCCC)c4c3n(CC(CC)CCCC)c21,0.81,26.6,70.3,15.6,15.146838000000002,2.904884615384597,,15.6,,,,,ITO/SnO2/PM6:Y6/Cu2O/Au,inverted,SnO2,SnO2,Cu2O,Cu2O,,,,,-5.56,-3.65,,-5.65,-4.09,
98966,10.1016/j.cjph.2023.12.028,10.1016/j.cjph.2023.12.028,PM6,Y6,PM6,Y6,COC(=O)C(C)(C)c1cc(C)cc(-c2sc3c4sc5cc(/C=C6/C(=O)c7cc(F)cc(c7)C(=O)/C6=C\c6cc(C(C)(C)C(=O)OC)c(-c7cc(C)cc(C(C)(C)C(=O)OC)c7)s6)sc5c4c(C(C)(C)C(=O)OC)ccc2-3)c1,CCCCCCCCCCCc1c(/C=C2\C(=O)c3cc(F)c(F)cc3C2=C(C#N)C#N)sc2c1sc1c3c4nsnc4c4c5sc6c(CCCCCCCCCCC)c(/C=C7\C(=O)c8cc(F)c(F)cc8C7=C(C#N)C#N)sc6c5n(CC(CC)CCCC)c4c3n(CC(CC)CCCC)c21,0.845,25.45,74.91,16.11,16.109582775,0.0025898510242062,,16.11,,,,,ITO/SnO2/PM6:Y6/Cu2O/Au,inverted,SnO2,SnO2,Cu2O,Cu2O,,,,,-5.56,-3.65,,-5.65,-4.09,
98967,10.1016/j.cjph.2023.12.028,10.1016/j.cjph.2023.12.028,PM6,Y6,PM6,Y6,COC(=O)C(C)(C)c1cc(C)cc(-c2sc3c4sc5cc(/C=C6/C(=O)c7cc(F)cc(c7)C(=O)/C6=C\c6cc(C(C)(C)C(=O)OC)c(-c7cc(C)cc(C(C)(C)C(=O)OC)c7)s6)sc5c4c(C(C)(C)C(=O)OC)ccc2-3)c1,CCCCCCCCCCCc1c(/C=C2\C(=O)c3cc(F)c(F)cc3C2=C(C#N)C#N)sc2c1sc1c3c4nsnc4c4c5sc6c(CCCCCCCCCCC)c(/C=C7\C(=O)c8cc(F)c(F)cc8C7=C(C#N)C#N)sc6c5n(CC(CC)CCCC)c4c3n(CC(CC)CCCC)c21,0.82,26.5,76.05,16.5,16.525665,0.1555454545454548,,16.5,,,,,ITO/SnO2/PM6:Y6/Cu2O/Au,inverted,SnO2,SnO2,Cu2O,Cu2O,,,,,-5.56,-3.65,,-5.65,-4.09,
98968,10.1016/j.cjph.2023.12.028,10.1016/j.cjph.2023.12.028,PM6,Y6,PM6,Y6,COC(=O)C(C)(C)c1cc(C)cc(-c2sc3c4sc5cc(/C=C6/C(=O)c7cc(F)cc(c7)C(=O)/C6=C\c6cc(C(C)(C)C(=O)OC)c(-c7cc(C)cc(C(C)(C)C(=O)OC)c7)s6)sc5c4c(C(C)(C)C(=O)OC)ccc2-3)c1,CCCCCCCCCCCc1c(/C=C2\C(=O)c3cc(F)c(F)cc3C2=C(C#N)C#N)sc2c1sc1c3c4nsnc4c4c5sc6c(CCCCCCCCCCC)c(/C=C7\C(=O)c8cc(F)c(F)cc8C7=C(C#N)C#N)sc6c5n(CC(CC)CCCC)c4c3n(CC(CC)CCCC)c21,0.847,25.5,77.6,16.76,16.760436,0.0026014319808889,,16.76,,,,,ITO/SnO2/PM6:Y6/Cu2O/Au,inverted,SnO2,SnO2,Cu2O,Cu2O,,,,,-5.56,-3.65,,-5.65,-4.09,
98969,10.1016/j.cjph.2023.12.028,10.1016/j.cjph.2023.12.028,PM6,Y6,PM6,Y6,COC(=O)C(C)(C)c1cc(C)cc(-c2sc3c4sc5cc(/C=C6/C(=O)c7cc(F)cc(c7)C(=O)/C6=C\c6cc(C(C)(C)C(=O)OC)c(-c7cc(C)cc(C(C)(C)C(=O)OC)c7)s6)sc5c4c(C(C)(C)C(=O)OC)ccc2-3)c1,CCCCCCCCCCCc1c(/C=C2\C(=O)c3cc(F)c(F)cc3C2=C(C#N)C#N)sc2c1sc1c3c4nsnc4c4c5sc6c(CCCCCCCCCCC)c(/C=C7\C(=O)c8cc(F)c(F)cc8C7=C(C#N)C#N)sc6c5n(CC(CC)CCCC)c4c3n(CC(CC)CCCC)c21,0.835,26.52,73.21,16.88,16.211768819999996,3.958715521327032,,16.88,,,,,ITO/SnO2/PM6:Y6/Cu2O/Au,inverted,SnO2,SnO2,Cu2O,Cu2O,,,,,-5.56,-3.65,,-5.65,-4.09,
98970,10.1016/j.cjph.2023.12.028,10.1016/j.cjph.2023.12.028,PM6,Y6,PM6,Y6,COC(=O)C(C)(C)c1cc(C)cc(-c2sc3c4sc5cc(/C=C6/C(=O)c7cc(F)cc(c7)C(=O)/C6=C\c6cc(C(C)(C)C(=O)OC)c(-c7cc(C)cc(C(C)(C)C(=O)OC)c7)s6)sc5c4c(C(C)(C)C(=O)OC)ccc2-3)c1,CCCCCCCCCCCc1c(/C=C2\C(=O)c3cc(F)c(F)cc3C2=C(C#N)C#N)sc2c1sc1c3c4nsnc4c4c5sc6c(CCCCCCCCCCC)c(/C=C7\C(=O)c8cc(F)c(F)cc8C7=C(C#N)C#N)sc6c5n(CC(CC)CCCC)c4c3n(CC(CC)CCCC)c21,0.847,25.89,78.59,17.23,17.233867497000002,0.0224462971561326,,17.23,,,,,ITO/SnO2/PM6:Y6/Cu2O/Au,inverted,SnO2,SnO2,Cu2O,Cu2O,,,,,-5.56,-3.65,,-5.65,-4.09,
98971,10.1016/j.cjph.2023.12.028,10.1016/j.cjph.2023.12.028,PM6,Y6,PM6,Y6,COC(=O)C(C)(C)c1cc(C)cc(-c2sc3c4sc5cc(/C=C6/C(=O)c7cc(F)cc(c7)C(=O)/C6=C\c6cc(C(C)(C)C(=O)OC)c(-c7cc(C)cc(C(C)(C)C(=O)OC)c7)s6)sc5c4c(C(C)(C)C(=O)OC)ccc2-3)c1,CCCCCCCCCCCc1c(/C=C2\C(=O)c3cc(F)c(F)cc3C2=C(C#N)C#N)sc2c1sc1c3c4nsnc4c4c5sc6c(CCCCCCCCCCC)c(/C=C7\C(=O)c8cc(F)c(F)cc8C7=C(C#N)C#N)sc6c5n(CC(CC)CCCC)c4c3n(CC(CC)CCCC)c21,0.84,26.09,79.05,17.3,17.324281799999998,0.1403572254335094,,17.3,,,,,ITO/SnO2/PM6:Y6/Cu2O/Au,inverted,SnO2,SnO2,Cu2O,Cu2O,,,,,-5.56,-3.65,,-5.65,-4.09,
98972,10.1016/j.cjph.2023.12.028,10.1016/j.cjph.2023.12.028,PM6,Y6,PM6,Y6,COC(=O)C(C)(C)c1cc(C)cc(-c2sc3c4sc5cc(/C=C6/C(=O)c7cc(F)cc(c7)C(=O)/C6=C\c6cc(C(C)(C)C(=O)OC)c(-c7cc(C)cc(C(C)(C)C(=O)OC)c7)s6)sc5c4c(C(C)(C)C(=O)OC)ccc2-3)c1,CCCCCCCCCCCc1c(/C=C2\C(=O)c3cc(F)c(F)cc3C2=C(C#N)C#N)sc2c1sc1c3c4nsnc4c4c5sc6c(CCCCCCCCCCC)c(/C=C7\C(=O)c8cc(F)c(F)cc8C7=C(C#N)C#N)sc6c5n(CC(CC)CCCC)c4c3n(CC(CC)CCCC)c21,0.84,27.48,79.0,18.38,18.235728,0.7849401523395041,,18.38,,,,,ITO/SnO2/PM6:Y6/Cu2O/Au,inverted,SnO2,SnO2,Cu2O,Cu2O,,,,,-5.56,-3.65,,-5.65,-4.09,
98973,10.1016/j.cjph.2023.12.028,10.1016/j.cjph.2023.12.028,PM6,Y6,PM6,Y6,COC(=O)C(C)(C)c1cc(C)cc(-c2sc3c4sc5cc(/C=C6/C(=O)c7cc(F)cc(c7)C(=O)/C6=C\c6cc(C(C)(C)C(=O)OC)c(-c7cc(C)cc(C(C)(C)C(=O)OC)c7)s6)sc5c4c(C(C)(C)C(=O)OC)ccc2-3)c1,CCCCCCCCCCCc1c(/C=C2\C(=O)c3cc(F)c(F)cc3C2=C(C#N)C#N)sc2c1sc1c3c4nsnc4c4c5sc6c(CCCCCCCCCCC)c(/C=C7\C(=O)c8cc(F)c(F)cc8C7=C(C#N)C#N)sc6c5n(CC(CC)CCCC)c4c3n(CC(CC)CCCC)c21,0.6834,17.139,52.78,6.18,6.18201193428,0.0325555708737938,,,,,,,PM6:Y6 only,,,,,,100.0,,,,-5.56,-3.65,,-5.65,-4.09,
98974,10.1016/j.cjph.2023.12.028,10.1016/j.cjph.2023.12.028,PM6,Y6,PM6,Y6,COC(=O)C(C)(C)c1cc(C)cc(-c2sc3c4sc5cc(/C=C6/C(=O)c7cc(F)cc(c7)C(=O)/C6=C\c6cc(C(C)(C)C(=O)OC)c(-c7cc(C)cc(C(C)(C)C(=O)OC)c7)s6)sc5c4c(C(C)(C)C(=O)OC)ccc2-3)c1,CCCCCCCCCCCc1c(/C=C2\C(=O)c3cc(F)c(F)cc3C2=C(C#N)C#N)sc2c1sc1c3c4nsnc4c4c5sc6c(CCCCCCCCCCC)c(/C=C7\C(=O)c8cc(F)c(F)cc8C7=C(C#N)C#N)sc6c5n(CC(CC)CCCC)c4c3n(CC(CC)CCCC)c21,0.7143,18.212,63.72,8.29,8.28922749552,0.0093185100120465,,,,,,,PM6:Y6/ SnO2,,SnO2,SnO2,,,100.0,,,,-5.56,-3.65,,-5.65,-4.09,
98983,10.1016/j.comptc.2022.113831,10.1016/j.comptc.2022.113831,DPA,NDI,DPA,NDI,,,,,,5.49,,,,,,,,,,,,,,,,,,,,,,,,
98985,10.1016/j.comptc.2024.115023,10.1016/j.comptc.2024.115023,MPTA-1,DCV,MPTA-1,DCV,,,1.802,,92.6,13.983,,,,,,,,,,,,,,,,,,,,,,,,
98986,10.1016/j.comptc.2024.115023,10.1016/j.comptc.2024.115023,MPTA-2,DCV,MPTA-2,DCV,,,1.687,,92.2,13.034,,,,,,,,,,,,,,,,,,,,,,,,
98987,10.1016/j.comptc.2024.115023,10.1016/j.comptc.2024.115023,MPTA-3,DCV,MPTA-3,DCV,,,1.721,,92.32,13.314,,,,,,,,,,,,,,,,,,,,,,,,
98988,10.1016/j.comptc.2024.115023,10.1016/j.comptc.2024.115023,MPTA-4,DCV,MPTA-4,DCV,,,1.848,,92.75,14.363,,,,,,,,,,,,,,,,,,,,,,,,
98989,10.1016/j.comptc.2024.115023,10.1016/j.comptc.2024.115023,MPTA-5,DCV,MPTA-5,DCV,,,1.638,,93.46,12.828,,,,,,,,,,,,,,,,,,,,,,,,
98990,10.1016/j.comptc.2024.115023,10.1016/j.comptc.2024.115023,MPTA-6,DCV,MPTA-6,DCV,,,1.714,,92.3,13.257,,,,,,,,,,,,,,,,,,,,,,,,
99014,10.1016/j.device.2023.100003,10.1016/j.device.2023.100003,,MoS2,,MoS2,,,1.2,7.796,74.09,6.93,6.931267680000001,0.018292640692663,,,,,,,,,,,,,,,,,,,,,,
99015,10.1016/j.device.2023.100003,10.1016/j.device.2023.100003,,MoSe2,,MoSe2,,,1.01,6.91,76.24,5.31,5.320865839999999,0.2046297551788934,,,,,,,,,,,,,,,,,,,,,,
99016,10.1016/j.device.2023.100003,10.1016/j.device.2023.100003,,WS2,,WS2,,,1.46,2.54,82.83,3.07,3.07166772,0.0543231270358282,,,,,,,,,,,,,,,,,,,,,,
99017,10.1016/j.device.2023.100003,10.1016/j.device.2023.100003,,WSe2,,WSe2,,,1.11,3.86,79.61,3.42,3.4109700600000004,0.2640333333333208,,,,,,,,,,,,,,,,,,,,,,
99018,10.1016/j.dyepig.2014.11.022,10.1016/j.dyepig.2014.11.022,PBDTTT-C-T,3,PBDTTT-C-T,3,CCCCC(CC)CC(=O)c1cc2c(-c3cc4c(-c5ccc(CC(CC)CCCC)s5)c5sccc5c(-c5ccc(CC(CC)CCCC)s5)c4s3)scc2s1,CCCCCCc1ccc(C2(c3ccc(CCCCCC)cc3)c3cc4c(cc3-c3sc(-c5ccc6c7c(cccc57)C(=O)N(CC(CC)CCCC)C6=O)cc32)C(c2ccc(CCCCCC)cc2)(c2ccc(CCCCCC)cc2)c2cc(-c3ccc5c6c(cccc36)C(=O)N(CC(CC)CCCC)C5=O)sc2-4)cc1,0.84,2.68,30.8,0.69,0.6933695999999999,0.4883478260869526,0.67,0.69,1:1,,,,ITO/PEDOT:PSS/PBDTTT-C-T:acceptor/Ca/Al,conventional,Ca,Ca,PEDOT:PSS,PEDOT:PSS,,CF,chloroform,,-5.13,-3.27,,-5.67,-3.68,
99019,10.1016/j.dyepig.2014.11.022,10.1016/j.dyepig.2014.11.022,PBDTTT-C-T,3,PBDTTT-C-T,3,CCCCC(CC)CC(=O)c1cc2c(-c3cc4c(-c5ccc(CC(CC)CCCC)s5)c5sccc5c(-c5ccc(CC(CC)CCCC)s5)c4s3)scc2s1,CCCCCCc1ccc(C2(c3ccc(CCCCCC)cc3)c3cc4c(cc3-c3sc(-c5ccc6c7c(cccc57)C(=O)N(CC(CC)CCCC)C6=O)cc32)C(c2ccc(CCCCCC)cc2)(c2ccc(CCCCCC)cc2)c2cc(-c3ccc5c6c(cccc36)C(=O)N(CC(CC)CCCC)C5=O)sc2-4)cc1,0.83,2.31,29.6,0.57,0.5675208,0.4349473684210358,0.56,0.57,1.5:1,,,,ITO/PEDOT:PSS/PBDTTT-C-T:acceptor/Ca/Al,conventional,Ca,Ca,PEDOT:PSS,PEDOT:PSS,,CF,chloroform,,-5.13,-3.27,,-5.67,-3.68,
99020,10.1016/j.dyepig.2014.11.022,10.1016/j.dyepig.2014.11.022,PBDTTT-C-T,3,PBDTTT-C-T,3,CCCCC(CC)CC(=O)c1cc2c(-c3cc4c(-c5ccc(CC(CC)CCCC)s5)c5sccc5c(-c5ccc(CC(CC)CCCC)s5)c4s3)scc2s1,CCCCCCc1ccc(C2(c3ccc(CCCCCC)cc3)c3cc4c(cc3-c3sc(-c5ccc6c7c(cccc57)C(=O)N(CC(CC)CCCC)C6=O)cc32)C(c2ccc(CCCCCC)cc2)(c2ccc(CCCCCC)cc2)c2cc(-c3ccc5c6c(cccc36)C(=O)N(CC(CC)CCCC)C5=O)sc2-4)cc1,0.79,2.6,29.5,0.61,0.6059300000000001,0.6672131147540832,0.6,0.61,1:1.5,,,,ITO/PEDOT:PSS/PBDTTT-C-T:acceptor/Ca/Al,conventional,Ca,Ca,PEDOT:PSS,PEDOT:PSS,,CF,chloroform,,-5.13,-3.27,,-5.67,-3.68,
99021,10.1016/j.dyepig.2014.11.022,10.1016/j.dyepig.2014.11.022,PBDTTT-C-T,5,PBDTTT-C-T,5,CCCCC(CC)CC(=O)c1cc2c(-c3cc4c(-c5ccc(CC(CC)CCCC)s5)c5sccc5c(-c5ccc(CC(CC)CCCC)s5)c4s3)scc2s1,,0.74,1.73,32.9,0.42,0.4211858,0.2823333333333368,0.39,0.42,1:1,,,,ITO/PEDOT:PSS/PBDTTT-C-T:acceptor/Ca/Al,conventional,Ca,Ca,PEDOT:PSS,PEDOT:PSS,,DCB,o-DCB,,-5.13,-3.27,,,,
99022,10.1016/j.dyepig.2014.11.022,10.1016/j.dyepig.2014.11.022,PBDTTT-C-T,5,PBDTTT-C-T,5,CCCCC(CC)CC(=O)c1cc2c(-c3cc4c(-c5ccc(CC(CC)CCCC)s5)c5sccc5c(-c5ccc(CC(CC)CCCC)s5)c4s3)scc2s1,,0.71,1.37,30.3,0.29,0.2947281,1.6303793103448514,0.27,0.29,1.5:1,,,,ITO/PEDOT:PSS/PBDTTT-C-T:acceptor/Ca/Al,conventional,Ca,Ca,PEDOT:PSS,PEDOT:PSS,,DCB,o-DCB,,-5.13,-3.27,,,,
99023,10.1016/j.dyepig.2014.11.022,10.1016/j.dyepig.2014.11.022,PBDTTT-C-T,5,PBDTTT-C-T,5,CCCCC(CC)CC(=O)c1cc2c(-c3cc4c(-c5ccc(CC(CC)CCCC)s5)c5sccc5c(-c5ccc(CC(CC)CCCC)s5)c4s3)scc2s1,,0.72,1.75,29.8,0.38,0.37548,1.189473684210518,0.35,0.38,1:1.5,,,,ITO/PEDOT:PSS/PBDTTT-C-T:acceptor/Ca/Al,conventional,Ca,Ca,PEDOT:PSS,PEDOT:PSS,,DCB,o-DCB,,-5.13,-3.27,,,,
99024,10.1016/j.dyepig.2014.11.022,10.1016/j.dyepig.2014.11.022,PBDTTT-C-T,5,PBDTTT-C-T,5,CCCCC(CC)CC(=O)c1cc2c(-c3cc4c(-c5ccc(CC(CC)CCCC)s5)c5sccc5c(-c5ccc(CC(CC)CCCC)s5)c4s3)scc2s1,,0.72,1.76,33.4,0.43,0.4232447999999999,1.5709767441860634,0.41,0.43,1:1,DIO,DIO,,ITO/PEDOT:PSS/PBDTTT-C-T:acceptor/Ca/Al,conventional,Ca,Ca,PEDOT:PSS,PEDOT:PSS,,DCB,o-DCB,,-5.13,-3.27,,,,
99025,10.1016/j.dyepig.2014.11.022,10.1016/j.dyepig.2014.11.022,PBDTTT-C-T,5,PBDTTT-C-T,5,CCCCC(CC)CC(=O)c1cc2c(-c3cc4c(-c5ccc(CC(CC)CCCC)s5)c5sccc5c(-c5ccc(CC(CC)CCCC)s5)c4s3)scc2s1,,0.76,3.29,40.0,1.0,1.00016,0.0159999999999937,0.93,1.0,1:1,DIO,DIO,3,ITO/PEDOT:PSS/PBDTTT-C-T:acceptor/Ca/Al,conventional,Ca,Ca,PEDOT:PSS,PEDOT:PSS,,DCB,o-DCB,,-5.13,-3.27,,,,
99026,10.1016/j.dyepig.2014.11.022,10.1016/j.dyepig.2014.11.022,PBDTTT-C-T,5,PBDTTT-C-T,5,CCCCC(CC)CC(=O)c1cc2c(-c3cc4c(-c5ccc(CC(CC)CCCC)s5)c5sccc5c(-c5ccc(CC(CC)CCCC)s5)c4s3)scc2s1,,0.72,2.21,42.9,0.69,0.6826247999999999,1.0688695652173952,0.64,0.69,1:1,DIO,DIO,,ITO/PEDOT:PSS/PBDTTT-C-T:acceptor/Ca/Al,conventional,Ca,Ca,PEDOT:PSS,PEDOT:PSS,,DCB,o-DCB,,-5.13,-3.27,,,,
99027,10.1016/j.dyepig.2017.01.058,10.1016/j.dyepig.2017.01.058,TBFPO-BDD,PC71BM,TBFPO-BDD,PC71BM,,COC(=O)CCCC1(c2ccccc2)C23c4c5ccc6c7cc8c9c%10c(cc%11cc%12c%13c%14c(cc%15c%16ccc-5c2c%16c2c5c%16c%17c(c(c46)c7c9c%17c4c%10c%11c%13c4c%16c%14c%152)C513)C%12)C8,0.82,12.81,62.0,6.58,6.512603999999999,1.0242553191489563,6.32,6.58,1:1,,,,ITO/PEDOT:PSS/active layer/ETL/Al,conventional,PDINO,PDINO,PEDOT:PSS,PEDOT:PSS,,ODCB,o-DCB,,,,,-5.9,-3.9,
99028,10.1016/j.dyepig.2017.01.058,10.1016/j.dyepig.2017.01.058,TBFPO-BDD,PC71BM,TBFPO-BDD,PC71BM,,COC(=O)CCCC1(c2ccccc2)C23c4c5ccc6c7cc8c9c%10c(cc%11cc%12c%13c%14c(cc%15c%16ccc-5c2c%16c2c5c%16c%17c(c(c46)c7c9c%17c4c%10c%11c%13c4c%16c%14c%152)C513)C%12)C8,0.82,12.1,63.0,6.26,6.250859999999999,0.1460063897763637,6.14,6.26,1:1,DIO,DIO,,ITO/PEDOT:PSS/active layer/ETL/Al,conventional,PDINO,PDINO,PEDOT:PSS,PEDOT:PSS,,ODCB,o-DCB,,,,,-5.9,-3.9,
99029,10.1016/j.dyepig.2017.01.058,10.1016/j.dyepig.2017.01.058,TBFPO-BDD,PC71BM,TBFPO-BDD,PC71BM,,COC(=O)CCCC1(c2ccccc2)C23c4c5ccc6c7cc8c9c%10c(cc%11cc%12c%13c%14c(cc%15c%16ccc-5c2c%16c2c5c%16c%17c(c(c46)c7c9c%17c4c%10c%11c%13c4c%16c%14c%152)C513)C%12)C8,0.84,8.59,68.0,4.87,4.906607999999999,0.7517043121149756,4.76,4.87,1:2,,,,ITO/PEDOT:PSS/active layer/ETL/Al,conventional,PDINO,PDINO,PEDOT:PSS,PEDOT:PSS,,ODCB,o-DCB,,,,,-5.9,-3.9,
99030,10.1016/j.dyepig.2017.01.058,10.1016/j.dyepig.2017.01.058,TBFPO-BDD,PC71BM,TBFPO-BDD,PC71BM,,COC(=O)CCCC1(c2ccccc2)C23c4c5ccc6c7cc8c9c%10c(cc%11cc%12c%13c%14c(cc%15c%16ccc-5c2c%16c2c5c%16c%17c(c(c46)c7c9c%17c4c%10c%11c%13c4c%16c%14c%152)C513)C%12)C8,0.79,12.07,65.0,6.22,6.197945000000001,0.3545819935691165,6.2,6.22,1:1,,,,ITO/PEDOT:PSS/active layer/ETL/Al,conventional,ZrAcac,ZrAcac,PEDOT:PSS,PEDOT:PSS,,ODCB,o-DCB,,,,,-5.9,-3.9,
99031,10.1016/j.dyepig.2017.01.058,10.1016/j.dyepig.2017.01.058,TBFPO-BDD,PC71BM,TBFPO-BDD,PC71BM,,COC(=O)CCCC1(c2ccccc2)C23c4c5ccc6c7cc8c9c%10c(cc%11cc%12c%13c%14c(cc%15c%16ccc-5c2c%16c2c5c%16c%17c(c(c46)c7c9c%17c4c%10c%11c%13c4c%16c%14c%152)C513)C%12)C8,0.8,11.56,67.0,6.21,6.196160000000001,0.2228663446054619,6.18,6.21,1:1,DIO,DIO,,ITO/PEDOT:PSS/active layer/ETL/Al,conventional,ZrAcac,ZrAcac,PEDOT:PSS,PEDOT:PSS,,ODCB,o-DCB,,,,,-5.9,-3.9,
99032,10.1016/j.dyepig.2017.01.058,10.1016/j.dyepig.2017.01.058,TBFO-BDD,PC71BM,TBFO-BDD,PC71BM,,COC(=O)CCCC1(c2ccccc2)C23c4c5ccc6c7cc8c9c%10c(cc%11cc%12c%13c%14c(cc%15c%16ccc-5c2c%16c2c5c%16c%17c(c(c46)c7c9c%17c4c%10c%11c%13c4c%16c%14c%152)C513)C%12)C8,0.83,5.36,51.0,2.29,2.268888,0.9219213973799136,2.23,2.29,1:1,,,,ITO/PEDOT:PSS/active layer/ETL/Al,conventional,PDINO,PDINO,PEDOT:PSS,PEDOT:PSS,,ODCB,o-DCB,,,,,-5.9,-3.9,
99033,10.1016/j.dyepig.2017.01.058,10.1016/j.dyepig.2017.01.058,TBFO-BDD,PC71BM,TBFO-BDD,PC71BM,,COC(=O)CCCC1(c2ccccc2)C23c4c5ccc6c7cc8c9c%10c(cc%11cc%12c%13c%14c(cc%15c%16ccc-5c2c%16c2c5c%16c%17c(c(c46)c7c9c%17c4c%10c%11c%13c4c%16c%14c%152)C513)C%12)C8,0.83,5.41,49.0,2.18,2.200247,0.9287614678898836,2.15,2.18,1:1,DIO,DIO,,ITO/PEDOT:PSS/active layer/ETL/Al,conventional,PDINO,PDINO,PEDOT:PSS,PEDOT:PSS,,ODCB,o-DCB,,,,,-5.9,-3.9,
99034,10.1016/j.dyepig.2017.01.058,10.1016/j.dyepig.2017.01.058,TBFO-BDD,PC71BM,TBFO-BDD,PC71BM,,COC(=O)CCCC1(c2ccccc2)C23c4c5ccc6c7cc8c9c%10c(cc%11cc%12c%13c%14c(cc%15c%16ccc-5c2c%16c2c5c%16c%17c(c(c46)c7c9c%17c4c%10c%11c%13c4c%16c%14c%152)C513)C%12)C8,0.84,3.63,56.0,1.71,1.707552,0.1431578947368424,1.7,1.71,1:2,,,,ITO/PEDOT:PSS/active layer/ETL/Al,conventional,PDINO,PDINO,PEDOT:PSS,PEDOT:PSS,,ODCB,o-DCB,,,,,-5.9,-3.9,
99035,10.1016/j.dyepig.2017.01.058,10.1016/j.dyepig.2017.01.058,TBFO-BDD,PC71BM,TBFO-BDD,PC71BM,,COC(=O)CCCC1(c2ccccc2)C23c4c5ccc6c7cc8c9c%10c(cc%11cc%12c%13c%14c(cc%15c%16ccc-5c2c%16c2c5c%16c%17c(c(c46)c7c9c%17c4c%10c%11c%13c4c%16c%14c%152)C513)C%12)C8,0.81,8.52,46.0,3.21,3.174552,1.104299065420565,3.07,3.21,1:1,DIO,DIO,1 vol%,ITO/PEDOT:PSS/active layer/ETL/Al,conventional,PDINO,PDINO,PEDOT:PSS,PEDOT:PSS,,ODCB,o-DCB,,,,,-5.9,-3.9,
99036,10.1016/j.dyepig.2017.01.058,10.1016/j.dyepig.2017.01.058,TBFO-BDD,PC71BM,TBFO-BDD,PC71BM,,COC(=O)CCCC1(c2ccccc2)C23c4c5ccc6c7cc8c9c%10c(cc%11cc%12c%13c%14c(cc%15c%16ccc-5c2c%16c2c5c%16c%17c(c(c46)c7c9c%17c4c%10c%11c%13c4c%16c%14c%152)C513)C%12)C8,0.79,8.28,46.0,3.05,3.008952,1.3458360655737698,3.02,3.05,1:1,DIO,DIO,,ITO/PEDOT:PSS/active layer/ETL/Al,conventional,ZrAcac,ZrAcac,PEDOT:PSS,PEDOT:PSS,,ODCB,o-DCB,,,,,-5.9,-3.9,
99037,10.1016/j.dyepig.2018.09.025,10.1016/j.dyepig.2018.09.025,P2,PC71BM,P2,PC71BM,,COC(=O)CCCC1(c2ccccc2)C23c4c5ccc6c7cc8c9c%10c(cc%11cc%12c%13c%14c(cc%15c%16ccc-5c2c%16c2c5c%16c%17c(c(c46)c7c9c%17c4c%10c%11c%13c4c%16c%14c%152)C513)C%12)C8,0.78,2.87,30.0,0.67,0.6715800000000002,0.2358208955224084,,,1:0.8,,,,ITO/PEDOT:PSS/active layer/LiF/Al,conventional,LiF,LiF,PEDOT:PSS,PEDOT:PSS,,chlorobenzene,chlorobenzene,,-5.34,-3.58,,-5.9,-3.9,
99038,10.1016/j.dyepig.2018.09.025,10.1016/j.dyepig.2018.09.025,P2,PC71BM,P2,PC71BM,,COC(=O)CCCC1(c2ccccc2)C23c4c5ccc6c7cc8c9c%10c(cc%11cc%12c%13c%14c(cc%15c%16ccc-5c2c%16c2c5c%16c%17c(c(c46)c7c9c%17c4c%10c%11c%13c4c%16c%14c%152)C513)C%12)C8,0.79,3.74,45.0,1.31,1.32957,1.493893129770982,,,1:1,,,,ITO/PEDOT:PSS/active layer/LiF/Al,conventional,LiF,LiF,PEDOT:PSS,PEDOT:PSS,,chlorobenzene,chlorobenzene,,-5.34,-3.58,,-5.9,-3.9,
99039,10.1016/j.dyepig.2018.09.025,10.1016/j.dyepig.2018.09.025,P2,PC71BM,P2,PC71BM,,COC(=O)CCCC1(c2ccccc2)C23c4c5ccc6c7cc8c9c%10c(cc%11cc%12c%13c%14c(cc%15c%16ccc-5c2c%16c2c5c%16c%17c(c(c46)c7c9c%17c4c%10c%11c%13c4c%16c%14c%152)C513)C%12)C8,0.75,2.89,41.0,0.88,0.8886749999999999,0.9857954545454406,,,1:2,,,,ITO/PEDOT:PSS/active layer/LiF/Al,conventional,LiF,LiF,PEDOT:PSS,PEDOT:PSS,,chlorobenzene,chlorobenzene,,-5.34,-3.58,,-5.9,-3.9,
99040,10.1016/j.dyepig.2018.09.025,10.1016/j.dyepig.2018.09.025,P2,PC71BM,P2,PC71BM,,COC(=O)CCCC1(c2ccccc2)C23c4c5ccc6c7cc8c9c%10c(cc%11cc%12c%13c%14c(cc%15c%16ccc-5c2c%16c2c5c%16c%17c(c(c46)c7c9c%17c4c%10c%11c%13c4c%16c%14c%152)C513)C%12)C8,0.75,2.6,41.0,0.8,0.7995,0.062500000000007,,,1:3,,,,ITO/PEDOT:PSS/active layer/LiF/Al,conventional,LiF,LiF,PEDOT:PSS,PEDOT:PSS,,chlorobenzene,chlorobenzene,,-5.34,-3.58,,-5.9,-3.9,
99041,10.1016/j.dyepig.2018.09.025,10.1016/j.dyepig.2018.09.025,P2,PC71BM,P2,PC71BM,,COC(=O)CCCC1(c2ccccc2)C23c4c5ccc6c7cc8c9c%10c(cc%11cc%12c%13c%14c(cc%15c%16ccc-5c2c%16c2c5c%16c%17c(c(c46)c7c9c%17c4c%10c%11c%13c4c%16c%14c%152)C513)C%12)C8,0.38,3.13,29.0,0.36,0.344926,4.187222222222216,,,1:4,,,,ITO/PEDOT:PSS/active layer/LiF/Al,conventional,LiF,LiF,PEDOT:PSS,PEDOT:PSS,,chlorobenzene,chlorobenzene,,-5.34,-3.58,,-5.9,-3.9,
99042,10.1016/j.dyepig.2018.09.025,10.1016/j.dyepig.2018.09.025,P2,PC71BM,P2,PC71BM,,COC(=O)CCCC1(c2ccccc2)C23c4c5ccc6c7cc8c9c%10c(cc%11cc%12c%13c%14c(cc%15c%16ccc-5c2c%16c2c5c%16c%17c(c(c46)c7c9c%17c4c%10c%11c%13c4c%16c%14c%152)C513)C%12)C8,0.71,7.37,37.0,1.92,1.936099,0.8384895833333263,,,1:1,"1,8-diiodooctane (DIO)",,1%,ITO/PEDOT:PSS/active layer/LiF/Al,conventional,LiF,LiF,PEDOT:PSS,PEDOT:PSS,,chlorobenzene,chlorobenzene,,-5.34,-3.58,,-5.9,-3.9,
99043,10.1016/j.dyepig.2018.09.025,10.1016/j.dyepig.2018.09.025,P2,PC71BM,P2,PC71BM,,COC(=O)CCCC1(c2ccccc2)C23c4c5ccc6c7cc8c9c%10c(cc%11cc%12c%13c%14c(cc%15c%16ccc-5c2c%16c2c5c%16c%17c(c(c46)c7c9c%17c4c%10c%11c%13c4c%16c%14c%152)C513)C%12)C8,0.74,7.46,41.0,2.27,2.263364,0.2923348017621281,,,1:1,"1,8-diiodooctane (DIO)",,3%,ITO/PEDOT:PSS/active layer/LiF/Al,conventional,LiF,LiF,PEDOT:PSS,PEDOT:PSS,,chlorobenzene,chlorobenzene,,-5.34,-3.58,,-5.9,-3.9,
99044,10.1016/j.dyepig.2018.09.025,10.1016/j.dyepig.2018.09.025,P2,PC71BM,P2,PC71BM,,COC(=O)CCCC1(c2ccccc2)C23c4c5ccc6c7cc8c9c%10c(cc%11cc%12c%13c%14c(cc%15c%16ccc-5c2c%16c2c5c%16c%17c(c(c46)c7c9c%17c4c%10c%11c%13c4c%16c%14c%152)C513)C%12)C8,0.76,7.07,40.0,2.17,2.14928,0.9548387096774126,,,1:1,DIO,,5%,ITO/PEDOT:PSS/active layer/LiF/Al,conventional,LiF,LiF,PEDOT:PSS,PEDOT:PSS,,chlorobenzene,chlorobenzene,,-5.34,-3.58,,-5.9,-3.9,
99045,10.1016/j.dyepig.2018.09.025,10.1016/j.dyepig.2018.09.025,P2,PC71BM,P2,PC71BM,,COC(=O)CCCC1(c2ccccc2)C23c4c5ccc6c7cc8c9c%10c(cc%11cc%12c%13c%14c(cc%15c%16ccc-5c2c%16c2c5c%16c%17c(c(c46)c7c9c%17c4c%10c%11c%13c4c%16c%14c%152)C513)C%12)C8,0.62,6.18,40.0,1.54,1.53264,0.4779220779220801,,,1:1,"1,8-diiodooctane (DIO)",,10%,ITO/PEDOT:PSS/active layer/LiF/Al,conventional,LiF,LiF,PEDOT:PSS,PEDOT:PSS,,chlorobenzene,chlorobenzene,,-5.34,-3.58,,-5.9,-3.9,
99046,10.1016/j.dyepig.2018.10.068,10.1016/j.dyepig.2018.10.068,BDH1,PC71BM,BDH1,PC71BM,,COC(=O)CCCC1(c2ccccc2)C23c4c5ccc6c7cc8c9c%10c(cc%11cc%12c%13c%14c(cc%15c%16ccc-5c2c%16c2c5c%16c%17c(c(c46)c7c9c%17c4c%10c%11c%13c4c%16c%14c%152)C513)C%12)C8,0.58,6.07,47.4,1.65,1.6687644,1.1372363636363645,1.65,,1:3,"1,8-diiodooctane",,0.5 v/v%,inverted,inverted,ZnO,ZnO,MoO3,MoO3,,o-DCB,o-DCB,,,,,-5.9,-3.9,
99047,10.1016/j.dyepig.2018.10.068,10.1016/j.dyepig.2018.10.068,BDH1,PC71BM,BDH1,PC71BM,,COC(=O)CCCC1(c2ccccc2)C23c4c5ccc6c7cc8c9c%10c(cc%11cc%12c%13c%14c(cc%15c%16ccc-5c2c%16c2c5c%16c%17c(c(c46)c7c9c%17c4c%10c%11c%13c4c%16c%14c%152)C513)C%12)C8,0.56,7.4,54.6,2.24,2.2626240000000006,1.0100000000000189,2.24,,1:3,"1,8-diiodooctane",,0.5 v/v%,inverted,inverted,ZnO,ZnO,MoO3,MoO3,,o-DCB,o-DCB,,,,,-5.9,-3.9,
99048,10.1016/j.dyepig.2018.10.068,10.1016/j.dyepig.2018.10.068,BDH1,PC71BM,BDH1,PC71BM,,COC(=O)CCCC1(c2ccccc2)C23c4c5ccc6c7cc8c9c%10c(cc%11cc%12c%13c%14c(cc%15c%16ccc-5c2c%16c2c5c%16c%17c(c(c46)c7c9c%17c4c%10c%11c%13c4c%16c%14c%152)C513)C%12)C8,0.5,5.88,39.3,1.15,1.15542,0.4713043478260852,1.15,,1:3,"1,8-diiodooctane",,0.5 v/v%,inverted,inverted,ZnO,ZnO,MoO3,MoO3,,o-DCB,o-DCB,,,,,-5.9,-3.9,
99049,10.1016/j.dyepig.2018.10.068,10.1016/j.dyepig.2018.10.068,BDH1,PC71BM,BDH1,PC71BM,,COC(=O)CCCC1(c2ccccc2)C23c4c5ccc6c7cc8c9c%10c(cc%11cc%12c%13c%14c(cc%15c%16ccc-5c2c%16c2c5c%16c%17c(c(c46)c7c9c%17c4c%10c%11c%13c4c%16c%14c%152)C513)C%12)C8,0.63,9.92,59.1,3.69,3.6935136,0.0952195121951281,3.69,,1:3,"1,8-diiodooctane",,0.5 v/v%,inverted,inverted,ZnO,ZnO,MoO3,MoO3,,o-DCB,o-DCB,,,,,-5.9,-3.9,
99050,10.1016/j.dyepig.2018.12.015,10.1016/j.dyepig.2018.12.015,PBDB-T,T-PDI,PBDB-T,T-PDI,CCCCC(CC)Cc1ccc(-c2c3cc(-c4ccc(-c5sc(-c6cccs6)c6c5C(=O)c5c(CC(CC)CCCC)sc(CC(CC)CCCC)c5C6=O)s4)sc3c(-c3ccc(CC(CC)CCCC)s3)c3ccsc23)s1,,0.837,7.64,54.7,3.5,3.49788996,0.0602868571428518,3.36,3.5,,,,,ITO/PEDOT:PSS/PBDB-T:T-PDI/PDINO/Al,conventional,PDINO,PDINO,PEDOT:PSS,PEDOT:PSS,,,,,-5.33,-3.48,,,,
99051,10.1016/j.dyepig.2018.12.015,10.1016/j.dyepig.2018.12.015,PBDB-T,H-PDI,PBDB-T,H-PDI,CCCCC(CC)Cc1ccc(-c2c3cc(-c4ccc(-c5sc(-c6cccs6)c6c5C(=O)c5c(CC(CC)CCCC)sc(CC(CC)CCCC)c5C6=O)s4)sc3c(-c3ccc(CC(CC)CCCC)s3)c3ccsc23)s1,,0.734,5.14,50.6,1.91,1.90901656,0.0514890052355992,1.81,1.91,,,,,ITO/PEDOT:PSS/PBDB-T:H-PDI/PDINO/Al,conventional,PDINO,PDINO,PEDOT:PSS,PEDOT:PSS,,,,,-5.33,-3.48,,,,
99081,10.1016/j.dyepig.2024.112533,10.1016/j.dyepig.2024.112533,,AgBiS2 nanocrystal,,AgBiS2 nanocrystal,,,0.433,15.25,64.93,4.3,4.287490225,0.2909249999999961,4.22,4.3,,,,,,,,,P1,P1,,,,,,,,,,
99082,10.1016/j.dyepig.2024.112533,10.1016/j.dyepig.2024.112533,,AgBiS2 nanocrystal,,AgBiS2 nanocrystal,,,0.443,18.61,67.68,5.59,5.579694864,0.1843494812164489,5.27,5.59,,,,,,,,,P2,P2,,,,,,,,,,
99083,10.1016/j.electacta.2021.139327,10.1016/j.electacta.2021.139327,Gr|PANI,,Gr|PANI,,,,1.253,9.16,23.0,4.431,2.6398204,40.42382306477094,,,,,,,FTO/TiO2/NCPABS-Fe3O4(core-shell)/Al,,,,,,,,,,,,,,,
99085,10.1016/j.electacta.2021.139327,10.1016/j.electacta.2021.139327,Gr|PANI,,Gr|PANI,,,,0.43,2.86,35.0,0.71,0.43043,39.37605633802817,,,,,,,FTO/TiO2/PANI:TiO2/Al,,,,,,,,,,,,,,,
99086,10.1016/j.electacta.2021.139327,10.1016/j.electacta.2021.139327,Gr|PANI,,Gr|PANI,,,,0.64,2.76,52.0,0.91,0.918528,0.937142857142855,,,,,,,ITO/TiO2/PANINFs:TiO2NPs/Al,inverted,,,,,,,,,,,,,,
99087,10.1016/j.electacta.2021.139327,10.1016/j.electacta.2021.139327,Gr|PANI,,Gr|PANI,,,,0.46,4.24,47.0,1.53,0.916688,40.08575163398692,,,,,,,FTO/TiO2/Fe3O4@PANI/Al,,,,,,,,,,,,,,,
99088,10.1016/j.electacta.2021.139327,10.1016/j.electacta.2021.139327,P3HT,PCBM,Gr|Fe3O4@PANI,,CCCCCCc1ccsc1,,0.6,7.09,45.0,1.91,1.9143,0.2251308900523544,,,,,,,ITO│PEDOT-PSS│a-PANI nanotubes│P3HT:PCBM│Al,,,,,,,,,,,,,,,
99089,10.1016/j.electacta.2021.139327,10.1016/j.electacta.2021.139327,Gr|PANI,,Gr|PANI,,,,0.69,3.8,29.0,1.27,0.76038,40.12755905511812,,,,,,,FTO│TiO2│Gr|PANI│Al,,,,,,,,,,,,,,,
99090,10.1016/j.electacta.2021.139327,10.1016/j.electacta.2021.139327,Gr|Fe3O4@PANI,,Gr|Fe3O4@PANI,,,,0.71,4.14,37.0,1.81,1.087578,39.91281767955802,,,,,,,FTO│TiO2│Gr|Fe3O4@PANI│Al,polymer solar cell,TiO2,,,,,NMP,,,,,,,,
99092,10.1016/j.electacta.2021.139327,10.1016/j.electacta.2021.139327,Gr|PANI,,Gr|PANI,,,,0.61,3.51,53.0,1.14,1.134783,0.4576315789473709,,,,,,,ITO/P3HT/PANI-GQDs/Al,,,,,,,,,,,,,,,
99093,10.1016/j.electacta.2021.139327,10.1016/j.electacta.2021.139327,Gr|Fe3O4@PANI,,Gr|Fe3O4@PANI,,,,1.0,4.8,48.0,2.3,2.304,0.173913043478261,,,,,,,ITO/PEDOT:PSS/P3HT:PCBM/graphene-MoO3/ZnPc:C60/LiF/Al,conventional,,,,,,,,,,,,,,
99094,10.1016/j.electacta.2021.139327,10.1016/j.electacta.2021.139327,Gr|PANI,,Gr|PANI,,,,0.68,16.5,67.0,7.52,7.5174,0.0345744680850966,,,,,,,Glass/FTO/TiO2/Dye 719/Electrolyt/GNS/MWCNT/PANI/FTO/Glass,,,,,,,,,,,,,,,
99095,10.1016/j.electacta.2021.139327,10.1016/j.electacta.2021.139327,Gr|PANI,,Gr|PANI,,,,0.794,11.5,59.0,5.47,5.38729,1.5120658135283296,,,,,,,Glass/FTO/TiO2/Dye/Electrolyt/PANINT/rGOA/FTO/Glass,,,,,,,,,,,,,,,
99138,10.1016/j.ijleo.2021.167717,10.1016/j.ijleo.2021.167717,PBDB-T,ITIC,PBDB-T,ITIC,CCCCC(CC)Cc1ccc(-c2c3cc(-c4ccc(-c5sc(-c6cccs6)c6c5C(=O)c5c(CC(CC)CCCC)sc(CC(CC)CCCC)c5C6=O)s4)sc3c(-c3ccc(CC(CC)CCCC)s3)c3ccsc23)s1,CCCCCCc1ccc(C2(c3ccc(CCCCCC)cc3)c3cc4c(cc3-c3sc5cc(C=C6C(=O)c7ccccc7C6=C(C#N)C#N)sc5c32)C(c2ccc(CCCCCC)cc2)(c2ccc(CCCCCC)cc2)c2c-4sc3cc(C=C4C(=O)c5ccccc5C4=C(C#N)C#N)sc23)cc1,0.9418,26.4348,64.9963,16.1826,16.18167035309832,0.0057447313885391,,,,,,,CuI/TiO2,,TiO2,TiO2,CuI,CuI,350.0,,,,-5.33,-3.48,,-5.576,-3.916,
99139,10.1016/j.ijleo.2021.167717,10.1016/j.ijleo.2021.167717,PBDB-T,ITIC,PBDB-T,ITIC,CCCCC(CC)Cc1ccc(-c2c3cc(-c4ccc(-c5sc(-c6cccs6)c6c5C(=O)c5c(CC(CC)CCCC)sc(CC(CC)CCCC)c5C6=O)s4)sc3c(-c3ccc(CC(CC)CCCC)s3)c3ccsc23)s1,CCCCCCc1ccc(C2(c3ccc(CCCCCC)cc3)c3cc4c(cc3-c3sc5cc(C=C6C(=O)c7ccccc7C6=C(C#N)C#N)sc5c32)C(c2ccc(CCCCCC)cc2)(c2ccc(CCCCCC)cc2)c2c-4sc3cc(C=C4C(=O)c5ccccc5C4=C(C#N)C#N)sc23)cc1,0.9448,28.1856,65.0841,17.332,17.331736295854082,0.0015214871100785,,,,,,,CuI/SnO2,,SnO2,SnO2,CuI,CuI,350.0,,,,-5.33,-3.48,,-5.576,-3.916,
99140,10.1016/j.ijleo.2021.167717,10.1016/j.ijleo.2021.167717,PBDB-T,ITIC,PBDB-T,ITIC,CCCCC(CC)Cc1ccc(-c2c3cc(-c4ccc(-c5sc(-c6cccs6)c6c5C(=O)c5c(CC(CC)CCCC)sc(CC(CC)CCCC)c5C6=O)s4)sc3c(-c3ccc(CC(CC)CCCC)s3)c3ccsc23)s1,CCCCCCc1ccc(C2(c3ccc(CCCCCC)cc3)c3cc4c(cc3-c3sc5cc(C=C6C(=O)c7ccccc7C6=C(C#N)C#N)sc5c32)C(c2ccc(CCCCCC)cc2)(c2ccc(CCCCCC)cc2)c2c-4sc3cc(C=C4C(=O)c5ccccc5C4=C(C#N)C#N)sc23)cc1,0.9249,28.8342,65.2587,17.4037,17.403680587337462,0.0001115433071059,,,,,,,CuI/C60,,C60,C60,CuI,CuI,300.0,,,,-5.33,-3.48,,-5.576,-3.916,
99149,10.1016/j.ijleo.2021.168447,10.1016/j.ijleo.2021.168447,PTB7,PC70BM,PTB7,PC70BM,CCCCC(CC)COC(=O)c1sc2c(-c3cc4c(OCC(CC)CCCC)c5sccc5c(OCC(CC)CCCC)c4s3)scc2c1F,CCCCC(=O)OCC1(C2=CC=CC=C2)C3=CC=CC4=CC=CC5=CC=CC6=CC=C7C=CC=CC8=CC=CC1=C8C7=C6C5=C4C3,0.74,11.74,62.38,5.44,5.4193248800000005,0.3800573529411752,,,,,,,,inverted,ZnO,,Cu2O,Cu2O,90.0,,,,-5.19,-3.43,,-6.1,-3.9,
99150,10.1016/j.ijleo.2021.168457,10.1016/j.ijleo.2021.168457,PBDB-T,ITIC,PBDB-T,ITIC,CCCCC(CC)Cc1ccc(-c2c3cc(-c4ccc(-c5sc(-c6cccs6)c6c5C(=O)c5c(CC(CC)CCCC)sc(CC(CC)CCCC)c5C6=O)s4)sc3c(-c3ccc(CC(CC)CCCC)s3)c3ccsc23)s1,CCCCCCc1ccc(C2(c3ccc(CCCCCC)cc3)c3cc4c(cc3-c3sc5cc(C=C6C(=O)c7ccccc7C6=C(C#N)C#N)sc5c32)C(c2ccc(CCCCCC)cc2)(c2ccc(CCCCCC)cc2)c2c-4sc3cc(C=C4C(=O)c5ccccc5C4=C(C#N)C#N)sc23)cc1,0.84,15.5,49.0,6.4,6.3798,0.3156249999999999,,,,,,,,,,,Ag-NP/PEDOT:PSS,Ag-NP/PEDOT:PSS,,,,,-5.33,-3.48,,-5.576,-3.916,
99151,10.1016/j.ijleo.2021.168457,10.1016/j.ijleo.2021.168457,PBDB-T,ITIC,PBDB-T,ITIC,CCCCC(CC)Cc1ccc(-c2c3cc(-c4ccc(-c5sc(-c6cccs6)c6c5C(=O)c5c(CC(CC)CCCC)sc(CC(CC)CCCC)c5C6=O)s4)sc3c(-c3ccc(CC(CC)CCCC)s3)c3ccsc23)s1,CCCCCCc1ccc(C2(c3ccc(CCCCCC)cc3)c3cc4c(cc3-c3sc5cc(C=C6C(=O)c7ccccc7C6=C(C#N)C#N)sc5c32)C(c2ccc(CCCCCC)cc2)(c2ccc(CCCCCC)cc2)c2c-4sc3cc(C=C4C(=O)c5ccccc5C4=C(C#N)C#N)sc23)cc1,0.78,17.66,52.41,7.24,7.21937268,0.2849077348066299,,,,,,,,,,,PEDOT:PSS,PEDOT:PSS,,,,,-5.33,-3.48,,-5.576,-3.916,
99152,10.1016/j.ijleo.2021.168457,10.1016/j.ijleo.2021.168457,PBDB-T,ITIC,PBDB-T,ITIC,CCCCC(CC)Cc1ccc(-c2c3cc(-c4ccc(-c5sc(-c6cccs6)c6c5C(=O)c5c(CC(CC)CCCC)sc(CC(CC)CCCC)c5C6=O)s4)sc3c(-c3ccc(CC(CC)CCCC)s3)c3ccsc23)s1,CCCCCCc1ccc(C2(c3ccc(CCCCCC)cc3)c3cc4c(cc3-c3sc5cc(C=C6C(=O)c7ccccc7C6=C(C#N)C#N)sc5c32)C(c2ccc(CCCCCC)cc2)(c2ccc(CCCCCC)cc2)c2c-4sc3cc(C=C4C(=O)c5ccccc5C4=C(C#N)C#N)sc23)cc1,0.9773,20.1525,79.59,15.68,15.675280943175,0.0300960256696397,,,,,,,,,,,CuI,CuI,,,,,-5.33,-3.48,,-5.576,-3.916,
99153,10.1016/j.ijleo.2021.168457,10.1016/j.ijleo.2021.168457,PBDB-T,ITIC,PBDB-T,ITIC,CCCCC(CC)Cc1ccc(-c2c3cc(-c4ccc(-c5sc(-c6cccs6)c6c5C(=O)c5c(CC(CC)CCCC)sc(CC(CC)CCCC)c5C6=O)s4)sc3c(-c3ccc(CC(CC)CCCC)s3)c3ccsc23)s1,CCCCCCc1ccc(C2(c3ccc(CCCCCC)cc3)c3cc4c(cc3-c3sc5cc(C=C6C(=O)c7ccccc7C6=C(C#N)C#N)sc5c32)C(c2ccc(CCCCCC)cc2)(c2ccc(CCCCCC)cc2)c2c-4sc3cc(C=C4C(=O)c5ccccc5C4=C(C#N)C#N)sc23)cc1,0.83,25.6,72.0,16.2,15.29856,5.564444444444439,,,,,,,,,,,PDAS,PDAS,,,,,-5.33,-3.48,,-5.576,-3.916,
99154,10.1016/j.ijleo.2021.168457,10.1016/j.ijleo.2021.168457,PBDB-T,ITIC,PBDB-T,ITIC,CCCCC(CC)Cc1ccc(-c2c3cc(-c4ccc(-c5sc(-c6cccs6)c6c5C(=O)c5c(CC(CC)CCCC)sc(CC(CC)CCCC)c5C6=O)s4)sc3c(-c3ccc(CC(CC)CCCC)s3)c3ccsc23)s1,CCCCCCc1ccc(C2(c3ccc(CCCCCC)cc3)c3cc4c(cc3-c3sc5cc(C=C6C(=O)c7ccccc7C6=C(C#N)C#N)sc5c32)C(c2ccc(CCCCCC)cc2)(c2ccc(CCCCCC)cc2)c2c-4sc3cc(C=C4C(=O)c5ccccc5C4=C(C#N)C#N)sc23)cc1,1.0341,33.09,66.88,20.36,22.8852451872,12.402972432220038,,,,,,,Glass substrate/ITO/CuSCN/PBDB-T/ITIC/PFN-Br/Ag,NFA-BHJ-OSC,PFN-Br,,CuSCN,CuSCN,,,,,-5.33,-3.48,,-5.576,-3.916,
99155,10.1016/j.inoche.2024.113812,10.1016/j.inoche.2024.113812,PTB7,PC71BM,PTB7,PC70BM,CCCCC(CC)COC(=O)c1sc2c(-c3cc4c(OCC(CC)CCCC)c5sccc5c(OCC(CC)CCCC)c4s3)scc2c1F,CCCCC(=O)OCC1(C2=CC=CC=C2)C3=CC=CC4=CC=CC5=CC=CC6=CC=C7C=CC=CC8=CC=CC1=C8C7=C6C5=C4C3,0.756,31.75,55.01,13.21,13.2040503,0.0450393641181087,,,,,,,FTO/PFN:Br/PTB7:PC71BM/GO/Au,,PFN:Br,PFN-Br,GO,GO,,,,,-5.19,-3.43,,-6.1,-3.9,
99156,10.1016/j.inoche.2024.113812,10.1016/j.inoche.2024.113812,ZnPC,PC70BM,ZnPC,PC70BM,,CCCCC(=O)OCC1(C2=CC=CC=C2)C3=CC=CC4=CC=CC5=CC=CC6=CC=C7C=CC=CC8=CC=CC1=C8C7=C6C5=C4C3,0.85,27.44,62.7,14.61,14.624148000000002,0.0968377823408779,,,,,,,FTO/PFN:Br/ZnPC:PC70BM/PEDOT:PSS/Au,conventional,PFN:Br,PFN-Br,PEDOT:PSS,PEDOT:PSS,,,,,,,,-6.1,-3.9,
