Repository: JiYiqaq/PCE-KA-GNN

# Data directory

- `raw/Active_Database.csv` is the immutable source dataset bundled under CC BY 4.0. Do not overwrite it with processed data.
- `processed/` is created and populated by the training pipeline. Generated `.pt` and `.pth` caches are intentionally ignored by Git because they can exceed GitHub's normal single-file limit.

See `../DATA_LICENSE.md` for provenance, license and checksum information.

File: data/raw/Active_Database.csv (part 345 of 471)
id,doi,doi_norm,donor,acceptor,donor_canonical,acceptor_canonical,donor_smiles,acceptor_smiles,voc,jsc,ff,pce,pce_recomputed,pce_relative_error_percent,pce_avg,pce_best,d_a_ratio,additive,additive_canonical,additive_ratio,device_structure,device_type,etl,etl_canonical,htl,htl_canonical,active_layer_thickness,solvent,solvent_canonical,annealing_temp,homo_d,lumo_d,eg_d,homo_a,lumo_a,eg_a
99161,10.1016/j.jcis.2025.139452,10.1016/j.jcis.2025.139452,"Sb2(S,Se)3",,"Sb2(S,Se)3",,,,0.492,14.28,31.12,2.19,2.186416512,0.1636295890410893,,2.19,,,,,"FTO/TiO2/TiO2 NAs/Sb2(S,Se)3/HTL/Au",,TiO2,TiO2,,,430.0,,,,,,,,,
99162,10.1016/j.jcis.2025.139452,10.1016/j.jcis.2025.139452,"Sb2(S,Se)3",,"Sb2(S,Se)3",,,,0.653,22.22,58.75,8.46,8.52442525,0.7615277777777697,,8.46,,,,,"FTO/TiO2/TiO2 NAs/CdS/Sb2(S,Se)3/HTL/Au",,TiO2,TiO2,,,430.0,,,,,,,,,
99165,10.1016/j.jece.2020.104942,10.1016/j.jece.2020.104942,PANI,Fe3O4,PANI,Fe3O4,,[Fe+2].[Fe+3].[Fe+3].[O-2].[O-2].[O-2].[O-2],0.36,2.048,40.0,0.5,0.294912,41.0176,,,,,,,TCO/TiO2/ZnO-PANI-HCl/N3/Pt,,,,,,,,,,,,,,,
99166,10.1016/j.jece.2020.104942,10.1016/j.jece.2020.104942,PANI,Fe3O4,PANI,Fe3O4,,[Fe+2].[Fe+3].[Fe+3].[O-2].[O-2].[O-2].[O-2],0.68,14.68,63.0,6.27,6.288912,0.3016267942583774,,,,,,,FTO/TiO2/dye/I−-I3−/PANI/FTO,,,,,,,,,,,,,,,
99167,10.1016/j.jece.2020.104942,10.1016/j.jece.2020.104942,PANI,Fe3O4,PANI,Fe3O4,,[Fe+2].[Fe+3].[Fe+3].[O-2].[O-2].[O-2].[O-2],0.67,10.25,42.0,2.88,2.88435,0.1510416666666693,,,,,,,ITO/PTCDA-PANI/N719/electrolyte/Al,,,,,,,,,,,,,,,
99172,10.1016/j.jece.2020.104942,10.1016/j.jece.2020.104942,PANI,TiO2,PANI,Fe3O4,,[Fe+2].[Fe+3].[Fe+3].[O-2].[O-2].[O-2].[O-2],0.43,2.86,35.0,0.71,0.43043,39.37605633802817,,,,,,,FTO/TiO2/PANI:TiO2/Al,,,,,,,,,,,,,,,
99173,10.1016/j.jece.2020.104942,10.1016/j.jece.2020.104942,PANI,Fe3O4,PANI,Fe3O4,,[Fe+2].[Fe+3].[Fe+3].[O-2].[O-2].[O-2].[O-2],1.253,9.16,23.0,4.43,2.6398204,40.410374717832966,,,,,,,FTO/TiO2/NCPABS-Fe3O4 (core-shell)/Al,,,,,,,,,,,,,,,
99174,10.1016/j.jece.2020.104942,10.1016/j.jece.2020.104942,PANI,Fe3O4,PANI,Fe3O4,,[Fe+2].[Fe+3].[Fe+3].[O-2].[O-2].[O-2].[O-2],0.46,4.24,47.0,1.53,0.916688,40.08575163398692,,1.53,,,,,FTO/TiO2/Fe3O4@PANI/Al,sandwich-type,,,,,,NMP,,,,,,,,
99222,10.1016/j.jmgm.2023.108432,10.1016/j.jmgm.2023.108432,P3HT,IDTBR,P3HT,IDTBR,CCCCCCc1ccsc1,CCN1C(=O)/C(=C/c2ccc(-c3cc4c(s3)-c3cc5c(cc3C4(CC)CC)-c3sc(-c4ccc(/C=C6\SC(=S)N(CC)C6=O)c6nsnc46)cc3C5(CC)CC)c3nsnc23)SC1=S,0.73,14.6,66.0,7.0,7.03428,0.4897142857142837,,,,,,,,,,,,,,,,,-5.01,-3.12,,-5.63,-3.8,
99419,10.1016/j.jpowsour.2021.230585,10.1016/j.jpowsour.2021.230585,AgBiS2 NCs,,AgBiS2 NCs,,,,0.42,8.11,52.0,1.79,1.7712239999999997,1.048938547486053,,,,,,,pin,,ZnO,ZnO,NiO,NiOx,,toluene,toluene,,,,,,,
99420,10.1016/j.jpowsour.2021.230585,10.1016/j.jpowsour.2021.230585,AgBiS2 NCs,,AgBiS2 NCs,,,,0.45,14.46,57.0,3.71,3.708990000000001,0.0272237196765366,,,,,,,pin,,ZnO,ZnO,NiO,NiOx,,toluene,toluene,,,,,,,
99421,10.1016/j.jpowsour.2021.230585,10.1016/j.jpowsour.2021.230585,AgBiS2 NCs,,AgBiS2 NCs,,,,0.46,17.53,59.0,4.74,4.757642000000001,0.3721940928270122,,,,,,,pin,,ZnO,ZnO,NiO,NiOx,35.71,toluene,toluene,,,,,,,
99422,10.1016/j.jpowsour.2021.230585,10.1016/j.jpowsour.2021.230585,AgBiS2 NCs,,AgBiS2 NCs,,,,0.46,16.46,58.0,4.4,4.391528000000001,0.1925454545454402,,,,,,,pin,,ZnO,ZnO,NiO,NiOx,,toluene,toluene,,,,,,,
99423,10.1016/j.jpowsour.2021.230585,10.1016/j.jpowsour.2021.230585,AgBiS2 NCs,,AgBiS2 NCs,,,,0.47,15.15,59.0,4.14,4.201095,1.4757246376811572,,,,,,,pin,,ZnO,ZnO,NiO,NiOx,,toluene,toluene,,,,,,,
99424,10.1016/j.jpowsour.2022.231796,10.1016/j.jpowsour.2022.231796,E-PANI,,E-PANI,,,,0.803,5.78,26.4,1.22,1.22531376,0.4355540983606695,,,,,,,FTO│TiO2/E-PANI/I−/I3−│Al,sandwich-type,TiO2,,,,5.0,,,,,,,,,
99425,10.1016/j.jpowsour.2022.231796,10.1016/j.jpowsour.2022.231796,E-PANI,,E-PANI,,,,0.821,7.76,33.7,2.15,2.14701352,0.1389060465116337,,,,,,,FTO│TiO2/E-PANI/gel- I−/I3−│Al,sandwich-type,TiO2,,,,5.0,,,,,,,,,
99426,10.1016/j.jpowsour.2022.231796,10.1016/j.jpowsour.2022.231796,E-PANI,,E-PANI,,,,0.865,14.08,29.3,3.57,3.5685056000000004,0.0418599439775756,,,,,,,FTO│TiO2/E-PANI/MWCNT-gel- I−/I3−│Al,sandwich-type,TiO2,,,,5.0,,,,,,,,,
99427,10.1016/j.jpowsour.2022.231796,10.1016/j.jpowsour.2022.231796,E-PANI,,E-PANI,,,,0.889,15.13,32.3,4.35,4.34453411,0.1256526436781603,,,,,,,FTO│TiO2/E-PANI/GO-gel- I−/I3−│Al,sandwich-type,TiO2,,,,5.0,,,,,,,,,
99428,10.1016/j.jpowsour.2022.231796,10.1016/j.jpowsour.2022.231796,E-PANI,,E-PANI,,,,,,,0.21,,,,,,,,,ITO│PEDOT:PSS/CSA-doped PANI-TiO₂│Al,,,,,,,,,,,,,,,
99429,10.1016/j.jpowsour.2022.231796,10.1016/j.jpowsour.2022.231796,E-PANI,,E-PANI,,,,,,,0.042,,,,,,,,,ITO│TiO₂(25 wt%)-PANI│Al,,,,,,,,,,,,,,,
99430,10.1016/j.jpowsour.2022.231796,10.1016/j.jpowsour.2022.231796,E-PANI,,E-PANI,,,,,,,0.0004,,,,,,,,,ITO│TiO₂/(PANI)│Ag,,,,,,,,,,,,,,,
99432,10.1016/j.jpowsour.2022.231796,10.1016/j.jpowsour.2022.231796,P3HT,,P3HT,,CCCCCCc1ccsc1,,,,,0.68,,,,,,,,,ITO│ZnO-TiO₂-CNP/P3HT│Au,,,,,,,,,,-5.01,-3.12,,,,
99433,10.1016/j.jpowsour.2022.231796,10.1016/j.jpowsour.2022.231796,E-PANI,,E-PANI,,,,,,,1.25,,,,,,,,,FTO│TiO₂/CdS/PANI/PGE│Pt,,,,,,,,,,,,,,,
99434,10.1016/j.jpowsour.2022.231796,10.1016/j.jpowsour.2022.231796,E-PANI,,E-PANI,,,,,,,2.34,,,,,,,,,FTO│CdSe-TiO₂/PAA-Graphene gel/CoSe with S_x²⁻/S²⁻│FTO,,,,,,,,,,,,,,,
99435,10.1016/j.jpowsour.2022.231796,10.1016/j.jpowsour.2022.231796,E-PANI,,E-PANI,,,,,,,0.91,,,,,,,,,ITO│TiO₂NPs│PANINFs/TiO₂NPs│Al,,,,,,,,,,,,,,,
99436,10.1016/j.jpowsour.2022.231796,10.1016/j.jpowsour.2022.231796,E-PANI,,E-PANI,,,,,,,1.6,,,,,,,,,FTO│n-PANI│Al,,,,,,,,,,,,,,,
99437,10.1016/j.jpowsour.2022.231796,10.1016/j.jpowsour.2022.231796,E-PANI,,E-PANI,,,,,,,1.44,,,,,,,,,FTO/TiO₂/PPAAB/Al,,,,,,,,,,,,,,,
99438,10.1016/j.jpowsour.2022.231796,10.1016/j.jpowsour.2022.231796,E-PANI,,E-PANI,,,,,,,0.25,,,,,,,,,Al│PANI-MWNT│Au-Plastic,,,,,,,,,,,,,,,
99443,10.1016/j.jssc.2023.124018,10.1016/j.jssc.2023.124018,PTB7-Th,D2APH1,PTB7-Th,D2APH1,CCCCC(CC)COC(=O)c1sc2csc(-c3cc4c(-c5ccc(CC(CC)CCCC)s5)c5sccc5c(-c5ccc(CC(CC)CCCC)s5)c4s3)c2c1F,,1.77,18.05,95.91,,,,,,,,,,,,,,,,,,,,-5.29,-3.72,,,,
99445,10.1016/j.jssc.2023.124018,10.1016/j.jssc.2023.124018,PTB7-Th,D2APH3,PTB7-Th,D2APH3,CCCCC(CC)COC(=O)c1sc2csc(-c3cc4c(-c5ccc(CC(CC)CCCC)s5)c5sccc5c(-c5ccc(CC(CC)CCCC)s5)c4s3)c2c1F,,1.74,18.05,95.85,,,,,,,,,,,,,,,,,,,,-5.29,-3.72,,,,
99531,10.1016/j.mseb.2025.118350,10.1016/j.mseb.2025.118350,P3HT,PCBM,P3HT,PCBM,CCCCCCc1cc(C)sc1C,CCCCC(=O)OCC1(C2=CC=CC=C2)C3=CC=CC4=CC=CC5=CC=CC6=CC=CC7=CC=CC1=C7C6=C5C4=C3,,,,2.5,,,2.5,2.5,,,,,"Glass, Al, ZnO NPs, P3HT:PCBM, DMD",,,,,,,,,,-5.01,-3.12,,-6.1,-3.7,
99536,10.1016/j.mseb.2025.118350,10.1016/j.mseb.2025.118350,PTBC7,PC71 BM,PTBC7,PC70BM,,CCCCC(=O)OCC1(C2=CC=CC=C2)C3=CC=CC4=CC=CC5=CC=CC6=CC=C7C=CC=CC8=CC=CC1=C8C7=C6C5=C4C3,,,,6.21,,,,6.21,,,,,"Glass/FTO, ZnO, PTBC7:PC71 BM, DMD",,,,,,,,,,,,,-6.1,-3.9,
99537,10.1016/j.mseb.2025.118350,10.1016/j.mseb.2025.118350,MAPI,MAPI,P3HT,PCBM,CCCCCCc1ccsc1,CCCCC(=O)OCC1(C2=CC=CC=C2)C3=CC=CC4=CC=CC5=CC=CC6=CC=CC7=CC=CC1=C7C6=C5C4=C3,,,,4.79,,,,4.79,,,,,"FTO, Ti O2, MAPI, Spiro, MAM",,,,,,,,,,-5.01,-3.12,,-6.1,-3.7,
99538,10.1016/j.mseb.2025.118350,10.1016/j.mseb.2025.118350,PTBC7,PC71 BM,PTBC7,PC70BM,,CCCCC(=O)OCC1(C2=CC=CC=C2)C3=CC=CC4=CC=CC5=CC=CC6=CC=C7C=CC=CC8=CC=CC1=C8C7=C6C5=C4C3,,,,3.1,,,,3.1,,,,,"ITO/Glass, PFN, PTBC7:PC71 BM/ DMD",,,,,,,,,,,,,-6.1,-3.9,
99541,10.1016/j.mseb.2025.118350,10.1016/j.mseb.2025.118350,P3HT,PCBM,P3HT,PCBM,CCCCCCc1cc(C)sc1C,CCCCC(=O)OCC1(C2=CC=CC=C2)C3=CC=CC4=CC=CC5=CC=CC6=CC=CC7=CC=CC1=C7C6=C5C4=C3,,,,1.77,,,,1.77,,,,,FTO/ZnO/P3HT:PCBM/ MoO3/Ag/MoO3,,,,,,,,,,-5.01,-3.12,,-6.1,-3.7,
99542,10.1016/j.mseb.2025.118350,10.1016/j.mseb.2025.118350,P3HT,PCBM,P3HT,PCBM,CCCCCCc1cc(C)sc1C,CCCCC(=O)OCC1(C2=CC=CC=C2)C3=CC=CC4=CC=CC5=CC=CC6=CC=CC7=CC=CC1=C7C6=C5C4=C3,,,,0.37,,,,0.37,,,,,FTO/ ZnO/P3HT:PCBM/DMD,,,,,,,,,,-5.01,-3.12,,-6.1,-3.7,
99544,10.1016/j.mseb.2025.118350,10.1016/j.mseb.2025.118350,PBDTTT-EFT,PC70BM,PTB7-Th,PC70BM,CCCCC(CC)COC(=O)c1sc2c(-c3cc4c(-c5ccc(CC(CC)CCCC)s5)c5sc(C)cc5c(-c5ccc(CC(CC)CCCC)s5)c4s3)sc(C)c2c1F,CCCCC(=O)OCC1(C2=CC=CC=C2)C3=CC=CC4=CC=CC5=CC=CC6=CC=C7C=CC=CC8=CC=CC1=C8C7=C6C5=C4C3,,,,7.61,,,,7.61,,,,,ITO/PEDOT:PSS/PBDTTT-EFT: PC70BM/DMD,conventional,,,,,,,,,-5.21,-3.6,,-6.1,-3.9,
99546,10.1016/j.mseb.2025.118350,10.1016/j.mseb.2025.118350,PBDTTT-EFT,PC70BM,PTB7-Th,PC70BM,CCCCC(CC)COC(=O)c1sc2c(-c3cc4c(-c5ccc(CC(CC)CCCC)s5)c5sc(C)cc5c(-c5ccc(CC(CC)CCCC)s5)c4s3)sc(C)c2c1F,CCCCC(=O)OCC1(C2=CC=CC=C2)C3=CC=CC4=CC=CC5=CC=CC6=CC=C7C=CC=CC8=CC=CC1=C8C7=C6C5=C4C3,0.79,16.93,56.92,7.61,7.612879240000001,0.0378349540078895,,,,,,,Front,,,,,,,,,,-5.21,-3.6,,-6.1,-3.9,
99547,10.1016/j.mseb.2025.118350,10.1016/j.mseb.2025.118350,PBDTTT-EFT,PC70BM,PTB7-Th,PC70BM,CCCCC(CC)COC(=O)c1sc2c(-c3cc4c(-c5ccc(CC(CC)CCCC)s5)c5sc(C)cc5c(-c5ccc(CC(CC)CCCC)s5)c4s3)sc(C)c2c1F,CCCCC(=O)OCC1(C2=CC=CC=C2)C3=CC=CC4=CC=CC5=CC=CC6=CC=C7C=CC=CC8=CC=CC1=C8C7=C6C5=C4C3,0.78,8.16,49.13,3.13,3.1270262400000006,0.0950083067092418,,,,,,,ITO/PEDOT:PSS/PBDTTT-EFT:PC70BM/MoO3/Ag/MoO3,,,,PEDOT:PSS,,,,,,-5.21,-3.6,,-6.1,-3.9,
99548,10.1016/j.mser.2025.101062,10.1016/j.mser.2025.101062,PM6,BTP-eC9,PM6,BTP-eC9,COC(=O)C(C)(C)c1cc(C)cc(-c2sc3c4sc5cc(/C=C6/C(=O)c7cc(F)cc(c7)C(=O)/C6=C\c6cc(C(C)(C)C(=O)OC)c(-c7cc(C)cc(C(C)(C)C(=O)OC)c7)s6)sc5c4c(C(C)(C)C(=O)OC)ccc2-3)c1,CCCCCCCCCc1c(C=C2C(=O)c3cc(Cl)c(Cl)cc3C2=C(C#N)C#N)sc2c1sc1c3c4nsnc4c4c5sc6c(CCCCCCCCC)c(C=C7C(=O)c8cc(Cl)c(Cl)cc8C7=C(C#N)C#N)sc6c5n(CC(CCCC)CCCCCC)c4c3n(CC(CCCC)CCCCCC)c21,0.869,27.64,75.27,18.05,18.079221732,0.161893252077542,17.95,18.05,,,,,ITO/BrDECz/BHJ/PNDIT-F3N/Ag,,PNDIT-F3N,PNDIT-F3N,BrDECz,BrDECz,,,,,-5.56,-3.65,,-5.665,-4.165,
99549,10.1016/j.mser.2025.101062,10.1016/j.mser.2025.101062,PM6,BTP-eC9,PM6,BTP-eC9,COC(=O)C(C)(C)c1cc(C)cc(-c2sc3c4sc5cc(/C=C6/C(=O)c7cc(F)cc(c7)C(=O)/C6=C\c6cc(C(C)(C)C(=O)OC)c(-c7cc(C)cc(C(C)(C)C(=O)OC)c7)s6)sc5c4c(C(C)(C)C(=O)OC)ccc2-3)c1,CCCCCCCCCc1c(C=C2C(=O)c3cc(Cl)c(Cl)cc3C2=C(C#N)C#N)sc2c1sc1c3c4nsnc4c4c5sc6c(CCCCCCCCC)c(C=C7C(=O)c8cc(Cl)c(Cl)cc8C7=C(C#N)C#N)sc6c5n(CC(CCCC)CCCCCC)c4c3n(CC(CCCC)CCCCCC)c21,0.863,28.63,76.36,18.86,18.866792084,0.0360131707317107,18.71,18.86,,,,,ITO/BrDECz/BHJ/PNDIT-F3N/Ag,,PNDIT-F3N,PNDIT-F3N,BrDECz,BrDECz,,,,,-5.56,-3.65,,-5.665,-4.165,
99550,10.1016/j.mser.2025.101062,10.1016/j.mser.2025.101062,PM6,BTP-eC9,PM6,BTP-eC9,COC(=O)C(C)(C)c1cc(C)cc(-c2sc3c4sc5cc(/C=C6/C(=O)c7cc(F)cc(c7)C(=O)/C6=C\c6cc(C(C)(C)C(=O)OC)c(-c7cc(C)cc(C(C)(C)C(=O)OC)c7)s6)sc5c4c(C(C)(C)C(=O)OC)ccc2-3)c1,CCCCCCCCCc1c(C=C2C(=O)c3cc(Cl)c(Cl)cc3C2=C(C#N)C#N)sc2c1sc1c3c4nsnc4c4c5sc6c(CCCCCCCCC)c(C=C7C(=O)c8cc(Cl)c(Cl)cc8C7=C(C#N)C#N)sc6c5n(CC(CCCC)CCCCCC)c4c3n(CC(CCCC)CCCCCC)c21,0.862,28.67,79.1,19.54,19.54841014,0.0430406345957128,19.35,19.54,,,,,ITO/BrDECz/BHJ/PNDIT-F3N/Ag,,PNDIT-F3N,PNDIT-F3N,BrDECz,BrDECz,,,,,-5.56,-3.65,,-5.665,-4.165,
99551,10.1016/j.mser.2025.101171,10.1016/j.mser.2025.101171,PM6,BTP-eC9,PM6,BTP-eC9,COC(=O)C(C)(C)c1cc(C)cc(-c2sc3c4sc5cc(/C=C6/C(=O)c7cc(F)cc(c7)C(=O)/C6=C\c6cc(C(C)(C)C(=O)OC)c(-c7cc(C)cc(C(C)(C)C(=O)OC)c7)s6)sc5c4c(C(C)(C)C(=O)OC)ccc2-3)c1,CCCCCCCCCc1c(C=C2C(=O)c3cc(Cl)c(Cl)cc3C2=C(C#N)C#N)sc2c1sc1c3c4nsnc4c4c5sc6c(CCCCCCCCC)c(C=C7C(=O)c8cc(Cl)c(Cl)cc8C7=C(C#N)C#N)sc6c5n(CC(CCCC)CCCCCC)c4c3n(CC(CCCC)CCCCCC)c21,0.851,28.25,76.46,18.39,18.38155745,0.0459083741163763,18.31,18.39,,,,,,,,,PEDOT:PSS,PEDOT:PSS,,,,,-5.56,-3.65,,-5.665,-4.165,
99552,10.1016/j.mser.2025.101171,10.1016/j.mser.2025.101171,PM6,BTP-eC9,PM6,BTP-eC9,COC(=O)C(C)(C)c1cc(C)cc(-c2sc3c4sc5cc(/C=C6/C(=O)c7cc(F)cc(c7)C(=O)/C6=C\c6cc(C(C)(C)C(=O)OC)c(-c7cc(C)cc(C(C)(C)C(=O)OC)c7)s6)sc5c4c(C(C)(C)C(=O)OC)ccc2-3)c1,CCCCCCCCCc1c(C=C2C(=O)c3cc(Cl)c(Cl)cc3C2=C(C#N)C#N)sc2c1sc1c3c4nsnc4c4c5sc6c(CCCCCCCCC)c(C=C7C(=O)c8cc(Cl)c(Cl)cc8C7=C(C#N)C#N)sc6c5n(CC(CCCC)CCCCCC)c4c3n(CC(CCCC)CCCCCC)c21,0.862,29.52,79.17,20.14,20.145788208,0.02873986097318,19.77,20.14,,,,,ITO/Ph-DIACz/active layer/PDINN/Ag,conventional,PDINN,,Ph-DIACz,Ph-DIACz,,,,,-5.56,-3.65,,-5.665,-4.165,
99553,10.1016/j.mser.2025.101171,10.1016/j.mser.2025.101171,PM6,BTP-eC9,PM6,BTP-eC9,COC(=O)C(C)(C)c1cc(C)cc(-c2sc3c4sc5cc(/C=C6/C(=O)c7cc(F)cc(c7)C(=O)/C6=C\c6cc(C(C)(C)C(=O)OC)c(-c7cc(C)cc(C(C)(C)C(=O)OC)c7)s6)sc5c4c(C(C)(C)C(=O)OC)ccc2-3)c1,CCCCCCCCCc1c(C=C2C(=O)c3cc(Cl)c(Cl)cc3C2=C(C#N)C#N)sc2c1sc1c3c4nsnc4c4c5sc6c(CCCCCCCCC)c(C=C7C(=O)c8cc(Cl)c(Cl)cc8C7=C(C#N)C#N)sc6c5n(CC(CCCC)CCCCCC)c4c3n(CC(CCCC)CCCCCC)c21,0.852,28.39,76.84,18.7,18.586274352,0.6081585454545405,18.44,18.7,,,,,ITO/Ph-DIBCz/active layer/PDINN/Ag,conventional,PDINN,,Ph-DIBCz,Ph-DIBCz,,,,,-5.56,-3.65,,-5.665,-4.165,
99554,10.1016/j.mssp.2020.105277,10.1016/j.mssp.2020.105277,P3HT,PCBM,P3HT,PCBM,CCCCCCc1ccsc1,CCCCC(=O)OCC1(C2=CC=CC=C2)C3=CC=CC4=CC=CC5=CC=CC6=CC=CC7=CC=CC1=C7C6=C5C4=C3,0.606,7.968,68.21,3.296,3.2935935168,0.073012233009713,,,1:1,,,,Reference ITO,,,,PEDOT:PSS,,230.0,"1,2-dichlorobenzene",,,-5.01,-3.12,,-6.1,-3.7,
99555,10.1016/j.mssp.2020.105277,10.1016/j.mssp.2020.105277,P3HT,PCBM,P3HT,PCBM,CCCCCCc1ccsc1,CCCCC(=O)OCC1(C2=CC=CC=C2)C3=CC=CC4=CC=CC5=CC=CC6=CC=CC7=CC=CC1=C7C6=C5C4=C3,0.556,7.43,43.53,1.797,1.798259124,0.0700681135225345,,,1:1,,,,Ag grid,,Ca,,PEDOT:PSS,,230.0,"1,2-dichlorobenzene",,110.0,-5.01,-3.12,,-6.1,-3.7,
99556,10.1016/j.mssp.2020.105277,10.1016/j.mssp.2020.105277,P3HT,PCBM,P3HT,PCBM,CCCCCCc1ccsc1,CCCCC(=O)OCC1(C2=CC=CC=C2)C3=CC=CC4=CC=CC5=CC=CC6=CC=CC7=CC=CC1=C7C6=C5C4=C3,0.529,6.259,25.93,0.858,0.8585451523000001,0.0635375641025726,,,1:1,,,,10 nm ITO,,Ca,,PEDOT:PSS,,230.0,"1,2-dichlorobenzene",,110.0,-5.01,-3.12,,-6.1,-3.7,
99557,10.1016/j.mssp.2020.105277,10.1016/j.mssp.2020.105277,P3HT,PCBM,P3HT,PCBM,CCCCCCc1ccsc1,CCCCC(=O)OCC1(C2=CC=CC=C2)C3=CC=CC4=CC=CC5=CC=CC6=CC=CC7=CC=CC1=C7C6=C5C4=C3,0.549,7.702,50.76,2.147,2.1463348248,0.0309816115510004,,,1:1,,,,20 nm ITO,,Ca,,PEDOT:PSS,,230.0,"1,2-dichlorobenzene",,110.0,-5.01,-3.12,,-6.1,-3.7,
99558,10.1016/j.mssp.2020.105277,10.1016/j.mssp.2020.105277,P3HT,PCBM,P3HT,PCBM,CCCCCCc1ccsc1,CCCCC(=O)OCC1(C2=CC=CC=C2)C3=CC=CC4=CC=CC5=CC=CC6=CC=CC7=CC=CC1=C7C6=C5C4=C3,0.57,7.21,62.54,2.57,2.57020638,0.0080303501945462,,,1:1,,,,10 nm ITO/Ag grid,,,,PEDOT:PSS,,230.0,"1,2-dichlorobenzene",,,-5.01,-3.12,,-6.1,-3.7,
99559,10.1016/j.mssp.2020.105277,10.1016/j.mssp.2020.105277,P3HT,PCBM,P3HT,PCBM,CCCCCCc1ccsc1,CCCCC(=O)OCC1(C2=CC=CC=C2)C3=CC=CC4=CC=CC5=CC=CC6=CC=CC7=CC=CC1=C7C6=C5C4=C3,0.565,7.174,65.32,2.649,2.647622092,0.0520161570404024,,,1:1,,,,20 nm ITO/Ag grid,,Ca,,PEDOT:PSS,,230.0,"1,2-dichlorobenzene",,110.0,-5.01,-3.12,,-6.1,-3.7,
99560,10.1016/j.mssp.2020.105277,10.1016/j.mssp.2020.105277,P3HT,PCBM,P3HT,PCBM,CCCCCCc1ccsc1,CCCCC(=O)OCC1(C2=CC=CC=C2)C3=CC=CC4=CC=CC5=CC=CC6=CC=CC7=CC=CC1=C7C6=C5C4=C3,0.573,7.641,58.22,2.551,2.5490421846,0.0767469776558541,,,1:1,,,,Graphene/Ag grid,,,,PEDOT:PSS,,230.0,"1,2-dichlorobenzene",,,-5.01,-3.12,,-6.1,-3.7,
99561,10.1016/j.mssp.2020.105637,10.1016/j.mssp.2020.105637,P3HT,PCBM,P3HT,PCBM,CCCCCCc1ccsc1,CCCCC(=O)OCC1(C2=CC=CC=C2)C3=CC=CC4=CC=CC5=CC=CC6=CC=CC7=CC=CC1=C7C6=C5C4=C3,0.48,6.04,45.57,1.31,1.32116544,0.8523236641221437,1.31,,1:1,,,,ITO/HTL/P3HT:PCBM/Al,,,,MoO3,MoO3,,"1,2 dichlorobenzene",,130.0,-5.01,-3.12,,-6.1,-3.7,
99562,10.1016/j.mssp.2020.105637,10.1016/j.mssp.2020.105637,P3HT,PCBM,P3HT,PCBM,CCCCCCc1ccsc1,CCCCC(=O)OCC1(C2=CC=CC=C2)C3=CC=CC4=CC=CC5=CC=CC6=CC=CC7=CC=CC1=C7C6=C5C4=C3,0.47,6.1,47.12,1.35,1.3509303999999998,0.0689185185184936,1.35,,1:1,,,,ITO/HTL/P3HT:PCBM/Al,,,,3% TS-CuPc:MoO3,3% TS-CuPc:MoO3,,"1,2 dichlorobenzene",,130.0,-5.01,-3.12,,-6.1,-3.7,
99563,10.1016/j.mssp.2020.105637,10.1016/j.mssp.2020.105637,P3HT,PCBM,P3HT,PCBM,CCCCCCc1ccsc1,CCCCC(=O)OCC1(C2=CC=CC=C2)C3=CC=CC4=CC=CC5=CC=CC6=CC=CC7=CC=CC1=C7C6=C5C4=C3,0.46,9.38,52.17,2.27,2.2510311600000006,0.8356317180616489,2.27,,1:1,,,,ITO/HTL/P3HT:PCBM/Al,,,,5% TS-CuPc:MoO3,5% TS-CuPc:MoO3,,"1,2 dichlorobenzene",,130.0,-5.01,-3.12,,-6.1,-3.7,
99564,10.1016/j.mssp.2020.105637,10.1016/j.mssp.2020.105637,P3HT,PCBM,P3HT,PCBM,CCCCCCc1ccsc1,CCCCC(=O)OCC1(C2=CC=CC=C2)C3=CC=CC4=CC=CC5=CC=CC6=CC=CC7=CC=CC1=C7C6=C5C4=C3,0.46,8.23,50.5,1.92,1.911829,0.4255729166666513,1.92,,1:1,,,,ITO/HTL/P3HT:PCBM/Al,,,,7% TS-CuPc:MoO3,7% TS-CuPc:MoO3,,"1,2 dichlorobenzene",,130.0,-5.01,-3.12,,-6.1,-3.7,
99565,10.1016/j.mssp.2021.106118,10.1016/j.mssp.2021.106118,P3HT,PC61BM,P3HT,PC61BM,CCCCCCc1ccsc1,COC(=O)CCCC1(c2ccccc2)C23c4c5c6c7c8c9c(c%10c%11c2c2c%12c4c4c%13c5c5c7c7c8c8c%14c9c%10c9c%10c%11c2c2c%11c%12c4c4c%12c%13c5c5c7c7c8c8c%14c9c9c%10c2c2c%11c4c4c%12c5c7c5c8c9c2c45)C613,0.58,5.56,44.0,1.42,1.418912,0.0766197183098576,1.42,1.42,1:0.6,,,,,inverted,ZnO:PEIE (0.4 wt%),ZnO:PEIE,PEDOT:PSS,,,chlorobenzene,,50.0,-5.01,-3.12,,-6.1,-3.7,
99566,10.1016/j.mssp.2021.106118,10.1016/j.mssp.2021.106118,P3HT,PC61BM,P3HT,PC61BM,CCCCCCc1ccsc1,COC(=O)CCCC1(c2ccccc2)C23c4c5c6c7c8c9c(c%10c%11c2c2c%12c4c4c%13c5c5c7c7c8c8c%14c9c%10c9c%10c%11c2c2c%11c%12c4c4c%12c%13c5c5c7c7c8c8c%14c9c9c%10c2c2c%11c4c4c%12c5c7c5c8c9c2c45)C613,0.58,5.57,47.0,1.46,1.518382,3.998767123287666,1.46,1.46,1:0.6,,,,,inverted,ZnO:PEIE (0.4 wt%),ZnO:PEIE,PEDOT:PSS,,,chlorobenzene,,100.0,-5.01,-3.12,,-6.1,-3.7,
99567,10.1016/j.mssp.2021.106118,10.1016/j.mssp.2021.106118,P3HT,PC61BM,P3HT,PC61BM,CCCCCCc1ccsc1,COC(=O)CCCC1(c2ccccc2)C23c4c5c6c7c8c9c(c%10c%11c2c2c%12c4c4c%13c5c5c7c7c8c8c%14c9c%10c9c%10c%11c2c2c%11c%12c4c4c%12c%13c5c5c7c7c8c8c%14c9c9c%10c2c2c%11c4c4c%12c5c7c5c8c9c2c45)C613,0.58,5.6,48.0,1.53,1.55904,1.8980392156862715,1.53,1.53,1:0.6,,,,,inverted,ZnO:PEIE (0.4 wt%),ZnO:PEIE,PEDOT:PSS,,,chlorobenzene,,150.0,-5.01,-3.12,,-6.1,-3.7,
99568,10.1016/j.mssp.2021.106118,10.1016/j.mssp.2021.106118,P3HT,PC61BM,P3HT,PC61BM,CCCCCCc1ccsc1,COC(=O)CCCC1(c2ccccc2)C23c4c5c6c7c8c9c(c%10c%11c2c2c%12c4c4c%13c5c5c7c7c8c8c%14c9c%10c9c%10c%11c2c2c%11c%12c4c4c%12c%13c5c5c7c7c8c8c%14c9c9c%10c2c2c%11c4c4c%12c5c7c5c8c9c2c45)C613,0.58,5.17,46.0,1.44,1.379356,4.211388888888883,1.44,1.44,1:0.6,,,,,inverted,ZnO:PEIE (0.4 wt%),ZnO:PEIE,PEDOT:PSS,,,chlorobenzene,,200.0,-5.01,-3.12,,-6.1,-3.7,
99569,10.1016/j.mssp.2021.106120,10.1016/j.mssp.2021.106120,P3HT,PCBM,P3HT,PCBM,CCCCCCc1ccsc1,CCCCC(=O)OCC1(C2=CC=CC=C2)C3=CC=CC4=CC=CC5=CC=CC6=CC=CC7=CC=CC1=C7C6=C5C4=C3,0.549,7.873,42.11,2.273,1.8201108447,19.92473186537616,,,P3HT:PCBM 1.0:0.6 wt,,,,FTO/c-TiO2/active layer/MoO3/Ag,,c-TiO2,c-TiO2,MoO3,MoO3,,CB:CF (1:1),chlorobenzene:chloroform (1:1),160.0,-5.01,-3.12,,-6.1,-3.7,
99570,10.1016/j.mssp.2021.106120,10.1016/j.mssp.2021.106120,P3HT,PCBM,P3HT,PCBM,CCCCCCc1ccsc1,CCCCC(=O)OCC1(C2=CC=CC=C2)C3=CC=CC4=CC=CC5=CC=CC6=CC=CC7=CC=CC1=C7C6=C5C4=C3,0.562,8.774,42.39,2.612,2.0902458132,19.97527514548239,,,P3HT:PCBM 1.0:0.6 wt,,,,FTO/c-TiO2/active layer/MoO3/Ag,,c-TiO2,c-TiO2,MoO3,MoO3,,CB:CF (1:1),chlorobenzene:chloroform (1:1),160.0,-5.01,-3.12,,-6.1,-3.7,
99571,10.1016/j.mssp.2021.106120,10.1016/j.mssp.2021.106120,P3HT,PCBM,P3HT,PCBM,CCCCCCc1ccsc1,CCCCC(=O)OCC1(C2=CC=CC=C2)C3=CC=CC4=CC=CC5=CC=CC6=CC=CC7=CC=CC1=C7C6=C5C4=C3,0.564,7.364,44.55,2.313,1.8502933679999995,20.00461011673154,,,P3HT:PCBM 1.0:0.6 wt,,,,FTO/c-TiO2/active layer/MoO3/Ag,,c-TiO2,c-TiO2,MoO3,MoO3,,CB:CF (1:1),chlorobenzene:chloroform (1:1),160.0,-5.01,-3.12,,-6.1,-3.7,
99572,10.1016/j.mssp.2021.106120,10.1016/j.mssp.2021.106120,P3HT,PCBM,P3HT,PCBM,CCCCCCc1ccsc1,CCCCC(=O)OCC1(C2=CC=CC=C2)C3=CC=CC4=CC=CC5=CC=CC6=CC=CC7=CC=CC1=C7C6=C5C4=C3,0.57,7.77,48.25,2.669,2.13694425,19.934647808167856,,,P3HT:PCBM 1.0:0.6 wt,,,,FTO/c-TiO2/active layer/MoO3/Ag,,c-TiO2,c-TiO2,MoO3,MoO3,,CB:CF (1:1),chlorobenzene:chloroform (1:1),160.0,-5.01,-3.12,,-6.1,-3.7,
99573,10.1016/j.mssp.2021.106120,10.1016/j.mssp.2021.106120,P3HT,PCBM,P3HT,PCBM,CCCCCCc1ccsc1,CCCCC(=O)OCC1(C2=CC=CC=C2)C3=CC=CC4=CC=CC5=CC=CC6=CC=CC7=CC=CC1=C7C6=C5C4=C3,0.542,7.954,44.59,2.401,1.9223052212000005,19.937308571428545,,,P3HT:PCBM 1.0:0.6 wt,,,,FTO/c-TiO2/active layer/MoO3/Ag,,c-TiO2,c-TiO2,MoO3,MoO3,,CB:CF (1:1),chlorobenzene:chloroform (1:1),160.0,-5.01,-3.12,,-6.1,-3.7,
99574,10.1016/j.mssp.2021.106120,10.1016/j.mssp.2021.106120,P3HT,PCBM,P3HT,PCBM,CCCCCCc1ccsc1,CCCCC(=O)OCC1(C2=CC=CC=C2)C3=CC=CC4=CC=CC5=CC=CC6=CC=CC7=CC=CC1=C7C6=C5C4=C3,0.586,9.684,48.46,3.434,2.7500197104,19.91788845661039,,3.4,P3HT:PCBM 1.0:0.6 wt,,,,FTO/c-TiO2/active layer/MoO3/Ag,,c-TiO2,c-TiO2,MoO3,MoO3,,CB:CF (1:1),chlorobenzene:chloroform (1:1),160.0,-5.01,-3.12,,-6.1,-3.7,
99575,10.1016/j.mssp.2021.106333,10.1016/j.mssp.2021.106333,P3HT,PCBM,P3HT,PCBM,CCCCCCc1ccsc1,CCCCC(=O)OCC1(C2=CC=CC=C2)C3=CC=CC4=CC=CC5=CC=CC6=CC=CC7=CC=CC1=C7C6=C5C4=C3,0.59,9.77,66.8,3.83,3.8505524,0.5366161879895481,,,,,,,,,,,V2O5-NP*,V2O5,,,,,-5.01,-3.12,,-6.1,-3.7,
99576,10.1016/j.mssp.2021.106333,10.1016/j.mssp.2021.106333,P3HT,PCBM,P3HT,PCBM,CCCCCCc1ccsc1,CCCCC(=O)OCC1(C2=CC=CC=C2)C3=CC=CC4=CC=CC5=CC=CC6=CC=CC7=CC=CC1=C7C6=C5C4=C3,0.53,10.7,51.2,2.9,2.9035520000000004,0.1224827586207049,,,,,,,,,,,V2O5-NP,V2O5,,,,,-5.01,-3.12,,-6.1,-3.7,
99577,10.1016/j.mssp.2021.106333,10.1016/j.mssp.2021.106333,P3HT,PCBM,P3HT,PCBM,CCCCCCc1ccsc1,CCCCC(=O)OCC1(C2=CC=CC=C2)C3=CC=CC4=CC=CC5=CC=CC6=CC=CC7=CC=CC1=C7C6=C5C4=C3,0.55,9.95,44.0,2.43,2.4079,0.909465020576132,,,,,,,,,,,V2O5-NP,V2O5,,,,,-5.01,-3.12,,-6.1,-3.7,
99578,10.1016/j.mssp.2021.106333,10.1016/j.mssp.2021.106333,P3HT,PCBM,P3HT,PCBM,CCCCCCc1ccsc1,CCCCC(=O)OCC1(C2=CC=CC=C2)C3=CC=CC4=CC=CC5=CC=CC6=CC=CC7=CC=CC1=C7C6=C5C4=C3,0.47,7.62,61.0,2.24,2.184654,2.4708035714285765,,,1:1,,,,ITO/V2O5/P3HT:PCBM/Al,,,,S1-V2O5-20,V2O5,,chlorobenzene,,450.0,-5.01,-3.12,,-6.1,-3.7,
99579,10.1016/j.mssp.2021.106333,10.1016/j.mssp.2021.106333,P3HT,PCBM,P3HT,PCBM,CCCCCCc1ccsc1,CCCCC(=O)OCC1(C2=CC=CC=C2)C3=CC=CC4=CC=CC5=CC=CC6=CC=CC7=CC=CC1=C7C6=C5C4=C3,0.54,9.21,63.0,3.18,3.133242,1.4703773584905684,,,1:1,,,,ITO/V2O5/P3HT:PCBM/Al,,,,S2-V2O5-20,V2O5,,chlorobenzene,,450.0,-5.01,-3.12,,-6.1,-3.7,
99580,10.1016/j.mssp.2021.106333,10.1016/j.mssp.2021.106333,P3HT,PCBM,P3HT,PCBM,CCCCCCc1ccsc1,CCCCC(=O)OCC1(C2=CC=CC=C2)C3=CC=CC4=CC=CC5=CC=CC6=CC=CC7=CC=CC1=C7C6=C5C4=C3,0.49,8.68,63.0,2.7,2.679516,0.7586666666666728,,,1:1,,,,ITO/V2O5/P3HT:PCBM/Al,,,,S3-V2O5-20,V2O5,,chlorobenzene,,450.0,-5.01,-3.12,,-6.1,-3.7,
99581,10.1016/j.mssp.2024.108113,10.1016/j.mssp.2024.108113,PM6,N3,PM6,N3,COC(=O)C(C)(C)c1cc(C)cc(-c2sc3c4sc5cc(/C=C6/C(=O)c7cc(F)cc(c7)C(=O)/C6=C\c6cc(C(C)(C)C(=O)OC)c(-c7cc(C)cc(C(C)(C)C(=O)OC)c7)s6)sc5c4c(C(C)(C)C(=O)OC)ccc2-3)c1,CCCCCCCCCCCC1=C(/C=C2\C(=O)C3=CC(F)=C(F)C=C3C2=C(C#N)C#N)SC2=C1SC1=C2N(CCC(CC)CCCC)C2=C1C1=NSN=C1C1=C2N(CCC(CC)CCCC)C2=C1SC1=C2SC(/C=C2\C(=O)C3=CC(F)=C(F)C=C3C2=C(C#N)C#N)=C1CCCCCCCCCCC,0.831,16.08,50.33,6.73,6.725336183999999,0.0692989004457897,6.65,6.73,1:1.2,chloronaphthalene,CN,,glass/ITO/PEDOT:PSS/PM6:N3/ZnO/AgNWs,,ZnO,ZnO,PEDOT:PSS,PEDOT:PSS,,chloroform,chloroform,100.0,-5.56,-3.65,,-5.64,-3.86,
99582,10.1016/j.mssp.2024.108113,10.1016/j.mssp.2024.108113,PM6,N3,PM6,N3,COC(=O)C(C)(C)c1cc(C)cc(-c2sc3c4sc5cc(/C=C6/C(=O)c7cc(F)cc(c7)C(=O)/C6=C\c6cc(C(C)(C)C(=O)OC)c(-c7cc(C)cc(C(C)(C)C(=O)OC)c7)s6)sc5c4c(C(C)(C)C(=O)OC)ccc2-3)c1,CCCCCCCCCCCC1=C(/C=C2\C(=O)C3=CC(F)=C(F)C=C3C2=C(C#N)C#N)SC2=C1SC1=C2N(CCC(CC)CCCC)C2=C1C1=NSN=C1C1=C2N(CCC(CC)CCCC)C2=C1SC1=C2SC(/C=C2\C(=O)C3=CC(F)=C(F)C=C3C2=C(C#N)C#N)=C1CCCCCCCCCCC,0.831,18.33,65.17,9.93,9.926844290999998,0.0317795468278086,9.72,9.93,1:1.2,chloronaphthalene,CN,,glass/ITO/PEDOT:PSS/PM6:N3/ZnO/AgNWs,,ZnO,ZnO,PEDOT:PSS,PEDOT:PSS,,chloroform,chloroform,100.0,-5.56,-3.65,,-5.64,-3.86,
99583,10.1016/j.mssp.2024.108113,10.1016/j.mssp.2024.108113,PM6,N3,PM6,N3,COC(=O)C(C)(C)c1cc(C)cc(-c2sc3c4sc5cc(/C=C6/C(=O)c7cc(F)cc(c7)C(=O)/C6=C\c6cc(C(C)(C)C(=O)OC)c(-c7cc(C)cc(C(C)(C)C(=O)OC)c7)s6)sc5c4c(C(C)(C)C(=O)OC)ccc2-3)c1,CCCCCCCCCCCC1=C(/C=C2\C(=O)C3=CC(F)=C(F)C=C3C2=C(C#N)C#N)SC2=C1SC1=C2N(CCC(CC)CCCC)C2=C1C1=NSN=C1C1=C2N(CCC(CC)CCCC)C2=C1SC1=C2SC(/C=C2\C(=O)C3=CC(F)=C(F)C=C3C2=C(C#N)C#N)=C1CCCCCCCCCCC,0.83,18.63,70.35,10.88,10.878150149999996,0.0170022977941598,10.75,10.88,1:1.2,chloronaphthalene,CN,,glass/ITO/PEDOT:PSS/PM6:N3/ZnO/AgNWs/ZnO,,ZnO,ZnO,PEDOT:PSS,PEDOT:PSS,,chloroform,chloroform,100.0,-5.56,-3.65,,-5.64,-3.86,
99584,10.1016/j.mssp.2024.108834,10.1016/j.mssp.2024.108834,P3HT,PCBM,P3HT,PCBM,CCCCCCc1ccsc1,CCCCC(=O)OCC1(C2=CC=CC=C2)C3=CC=CC4=CC=CC5=CC=CC6=CC=CC7=CC=CC1=C7C6=C5C4=C3,0.54,7.55,60.08,2.45,2.4494616,0.0219755102040972,2.3,2.45,18:17,,,,glass/PEDOT:PSS/PEIE/P3HT:PCBM/MoO3/Ag,,PEIE,PEIE,,,,"1,2-dichlorobenzene",o-DCB,,-5.01,-3.12,,-6.1,-3.7,
99585,10.1016/j.mssp.2024.108834,10.1016/j.mssp.2024.108834,P3HT,PCBM,P3HT,PCBM,CCCCCCc1ccsc1,CCCCC(=O)OCC1(C2=CC=CC=C2)C3=CC=CC4=CC=CC5=CC=CC6=CC=CC7=CC=CC1=C7C6=C5C4=C3,0.54,7.08,56.03,2.14,2.1421389600000005,0.0999514018691755,2.03,2.14,18:17,,,,glass/PEDOT:PSS/PEIE/P3HT:PCBM/MoO3/Ag,,PEIE,PEIE,,,,"1,2-dichlorobenzene",o-DCB,,-5.01,-3.12,,-6.1,-3.7,
99586,10.1016/j.mssp.2024.108834,10.1016/j.mssp.2024.108834,P3HT,PCBM,P3HT,PCBM,CCCCCCc1ccsc1,CCCCC(=O)OCC1(C2=CC=CC=C2)C3=CC=CC4=CC=CC5=CC=CC6=CC=CC7=CC=CC1=C7C6=C5C4=C3,0.54,7.2,52.7,2.05,2.048976000000001,0.0499512195121584,2.01,2.05,18:17,,,,glass/PEDOT:PSS/PEIE/P3HT:PCBM/MoO3/Ag,,PEIE,PEIE,,,,"1,2-dichlorobenzene",o-DCB,,-5.01,-3.12,,-6.1,-3.7,
99668,10.1016/j.optmat.2020.109916,10.1016/j.optmat.2020.109916,P3HT,PCBM,P3HT,PCBM,CCCCCCc1ccsc1,CCCCC(=O)OCC1(C2=CC=CC=C2)C3=CC=CC4=CC=CC5=CC=CC6=CC=CC7=CC=CC1=C7C6=C5C4=C3,0.61,10.777,72.13,4.75,4.741804560999999,0.1725355578947666,,,,,,,OSC,conventional,TiOx,TiOx,PEDOT:PSS,,,,,,-5.01,-3.12,,-6.1,-3.7,
99669,10.1016/j.optmat.2020.109916,10.1016/j.optmat.2020.109916,P3HT,PCBM,P3HT,PCBM,CCCCCCc1ccsc1,CCCCC(=O)OCC1(C2=CC=CC=C2)C3=CC=CC4=CC=CC5=CC=CC6=CC=CC7=CC=CC1=C7C6=C5C4=C3,0.61,10.75,71.83,4.71,4.71025225,0.0053556263269629,,,,,,,OSC,conventional,ZnO,ZnO,PEDOT:PSS,,150.0,,,,-5.01,-3.12,,-6.1,-3.7,
99670,10.1016/j.optmat.2020.109916,10.1016/j.optmat.2020.109916,P3HT,PCBM,P3HT,PCBM,CCCCCCc1ccsc1,CCCCC(=O)OCC1(C2=CC=CC=C2)C3=CC=CC4=CC=CC5=CC=CC6=CC=CC7=CC=CC1=C7C6=C5C4=C3,0.61,9.04,73.01,3.4,4.02606344,18.41363058823529,,,,,,,OSC,conventional,PCBM,PCBM,PEDOT:PSS,,150.0,,,,-5.01,-3.12,,-6.1,-3.7,
99671,10.1016/j.optmat.2020.109916,10.1016/j.optmat.2020.109916,P3HT,PCBM,P3HT,PCBM,CCCCCCc1ccsc1,CCCCC(=O)OCC1(C2=CC=CC=C2)C3=CC=CC4=CC=CC5=CC=CC6=CC=CC7=CC=CC1=C7C6=C5C4=C3,0.61,12.86,67.94,5.32,5.32962124,0.1808503759398408,,,,,,,IOSC,inverted,TiOx,TiOx,PEDOT:PSS,,,,,,-5.01,-3.12,,-6.1,-3.7,
99672,10.1016/j.optmat.2020.109916,10.1016/j.optmat.2020.109916,P3HT,PCBM,P3HT,PCBM,CCCCCCc1ccsc1,CCCCC(=O)OCC1(C2=CC=CC=C2)C3=CC=CC4=CC=CC5=CC=CC6=CC=CC7=CC=CC1=C7C6=C5C4=C3,0.61,12.95,67.91,5.35,5.364550449999999,0.2719710280373789,,,,,,,IOSC,inverted organic solar cell,ZnO,ZnO,PEDOT:PSS,,,,,,-5.01,-3.12,,-6.1,-3.7,
99673,10.1016/j.optmat.2020.109916,10.1016/j.optmat.2020.109916,P3HT,PCBM,P3HT,PCBM,CCCCCCc1ccsc1,CCCCC(=O)OCC1(C2=CC=CC=C2)C3=CC=CC4=CC=CC5=CC=CC6=CC=CC7=CC=CC1=C7C6=C5C4=C3,0.61,9.96,68.78,4.12,4.178797680000001,1.4271281553398183,,,,,,,IOSC,inverted,PCBM,PCBM,PEDOT:PSS,,200.0,,,,-5.01,-3.12,,-6.1,-3.7,
99674,10.1016/j.optmat.2020.109916,10.1016/j.optmat.2020.109916,P3HT,PCBM,P3HT,PCBM,CCCCCCc1ccsc1,CCCCC(=O)OCC1(C2=CC=CC=C2)C3=CC=CC4=CC=CC5=CC=CC6=CC=CC7=CC=CC1=C7C6=C5C4=C3,0.61,10.78,72.13,4.75,4.743124539999999,0.1447465263158046,,,,,,,OSC,conventional,TiOx,,PEDOT:PSS,PEDOT:PSS,,,,,-5.01,-3.12,,-6.1,-3.7,
99675,10.1016/j.optmat.2020.109916,10.1016/j.optmat.2020.109916,P3HT,PCBM,P3HT,PCBM,CCCCCCc1ccsc1,CCCCC(=O)OCC1(C2=CC=CC=C2)C3=CC=CC4=CC=CC5=CC=CC6=CC=CC7=CC=CC1=C7C6=C5C4=C3,0.61,9.37,72.57,4.12,4.147883489999999,0.676783737864051,,,,,,,OSC,conventional,TiOx,,P3HT,P3HT,150.0,,,,-5.01,-3.12,,-6.1,-3.7,
99676,10.1016/j.optmat.2020.109916,10.1016/j.optmat.2020.109916,P3HT,PCBM,P3HT,PCBM,CCCCCCc1ccsc1,CCCCC(=O)OCC1(C2=CC=CC=C2)C3=CC=CC4=CC=CC5=CC=CC6=CC=CC7=CC=CC1=C7C6=C5C4=C3,0.61,10.83,72.09,4.77,4.7624816700000006,0.1576169811320549,,,,,,,OSC,conventional,TiOx,,Cu2O,Cu2O,,,,,-5.01,-3.12,,-6.1,-3.7,
99678,10.1016/j.optmat.2020.109916,10.1016/j.optmat.2020.109916,P3HT,PCBM,P3HT,PCBM,CCCCCCc1ccsc1,CCCCC(=O)OCC1(C2=CC=CC=C2)C3=CC=CC4=CC=CC5=CC=CC6=CC=CC7=CC=CC1=C7C6=C5C4=C3,0.61,11.6,68.55,4.82,4.850598,0.6348132780082876,,,,,,,IOSC,inverted,TiOx,,P3HT,P3HT,,,,,-5.01,-3.12,,-6.1,-3.7,
99679,10.1016/j.optmat.2020.109916,10.1016/j.optmat.2020.109916,P3HT,PCBM,P3HT,PCBM,CCCCCCc1ccsc1,CCCCC(=O)OCC1(C2=CC=CC=C2)C3=CC=CC4=CC=CC5=CC=CC6=CC=CC7=CC=CC1=C7C6=C5C4=C3,0.61,12.77,68.06,5.29,5.30166982,0.2206015122873313,,,,,,,IOSC,inverted,TiOx,,Cu2O,Cu2O,,,,,-5.01,-3.12,,-6.1,-3.7,
99680,10.1016/j.optmat.2020.109916,10.1016/j.optmat.2020.109916,P3HT,PCBM,P3HT,PCBM,CCCCCCc1ccsc1,CCCCC(=O)OCC1(C2=CC=CC=C2)C3=CC=CC4=CC=CC5=CC=CC6=CC=CC7=CC=CC1=C7C6=C5C4=C3,0.61,11.09,72.08,4.89,4.87613992,0.2834372188139002,,,,,,,OSC,conventional,,,,,,,,,-5.01,-3.12,,-6.1,-3.7,
99681,10.1016/j.optmat.2020.109916,10.1016/j.optmat.2020.109916,P3HT,PCBM,P3HT,PCBM,CCCCCCc1ccsc1,CCCCC(=O)OCC1(C2=CC=CC=C2)C3=CC=CC4=CC=CC5=CC=CC6=CC=CC7=CC=CC1=C7C6=C5C4=C3,0.61,11.2,72.03,4.93,4.9210896,0.1807383367139866,,,,,,,OSC,conventional,,,,,,,,,-5.01,-3.12,,-6.1,-3.7,
99682,10.1016/j.optmat.2020.109916,10.1016/j.optmat.2020.109916,P3HT,PCBM,P3HT,PCBM,CCCCCCc1ccsc1,CCCCC(=O)OCC1(C2=CC=CC=C2)C3=CC=CC4=CC=CC5=CC=CC6=CC=CC7=CC=CC1=C7C6=C5C4=C3,0.61,11.25,72.02,4.96,4.942372499999999,0.3553931451613019,,,,,,,OSC,conventional,TiOx,,,,,,,,-5.01,-3.12,,-6.1,-3.7,
99684,10.1016/j.optmat.2020.109916,10.1016/j.optmat.2020.109916,P3HT,PCBM,P3HT,PCBM,CCCCCCc1ccsc1,CCCCC(=O)OCC1(C2=CC=CC=C2)C3=CC=CC4=CC=CC5=CC=CC6=CC=CC7=CC=CC1=C7C6=C5C4=C3,0.61,12.66,67.99,5.23,5.25059574,0.3937999999999846,,,,,,,IOSC,inverted,,,PEDOT:PSS,,,,,,-5.01,-3.12,,-6.1,-3.7,
99685,10.1016/j.optmat.2020.109916,10.1016/j.optmat.2020.109916,P3HT,PCBM,P3HT,PCBM,CCCCCCc1ccsc1,CCCCC(=O)OCC1(C2=CC=CC=C2)C3=CC=CC4=CC=CC5=CC=CC6=CC=CC7=CC=CC1=C7C6=C5C4=C3,0.61,12.73,67.98,5.26,5.27885094,0.3583828897338421,,,,,,,IOSC,inverted,,,PEDOT:PSS,,,,,,-5.01,-3.12,,-6.1,-3.7,
99686,10.1016/j.optmat.2020.109916,10.1016/j.optmat.2020.109916,P3HT,PCBM,P3HT,PCBM,CCCCCCc1ccsc1,CCCCC(=O)OCC1(C2=CC=CC=C2)C3=CC=CC4=CC=CC5=CC=CC6=CC=CC7=CC=CC1=C7C6=C5C4=C3,0.61,12.8,67.95,5.29,5.305536,0.2936862003780717,,,,,,,IOSC,inverted,,,PEDOT:PSS,,,,,,-5.01,-3.12,,-6.1,-3.7,
99688,10.1016/j.optmat.2020.109916,10.1016/j.optmat.2020.109916,P3HT,PCBM,P3HT,PCBM,CCCCCCc1ccsc1,CCCCC(=O)OCC1(C2=CC=CC=C2)C3=CC=CC4=CC=CC5=CC=CC6=CC=CC7=CC=CC1=C7C6=C5C4=C3,0.61,11.01,72.05,4.85,4.838950049999999,0.2278340206185631,,,,,,,OSC,conventional,,,,,,,,,-5.01,-3.12,,-6.1,-3.7,
99689,10.1016/j.optmat.2020.109916,10.1016/j.optmat.2020.109916,P3HT,PCBM,P3HT,PCBM,CCCCCCc1ccsc1,CCCCC(=O)OCC1(C2=CC=CC=C2)C3=CC=CC4=CC=CC5=CC=CC6=CC=CC7=CC=CC1=C7C6=C5C4=C3,0.61,11.17,71.99,4.92,4.90518263,0.3011660569105747,,,,,,,OSC,conventional,,,,,,,,,-5.01,-3.12,,-6.1,-3.7,
99690,10.1016/j.optmat.2020.109916,10.1016/j.optmat.2020.109916,P3HT,PCBM,P3HT,PCBM,CCCCCCc1ccsc1,CCCCC(=O)OCC1(C2=CC=CC=C2)C3=CC=CC4=CC=CC5=CC=CC6=CC=CC7=CC=CC1=C7C6=C5C4=C3,0.61,11.14,72.0,4.9,4.892688,0.1492244897959316,,,,,,,OSC,conventional,,,,,,,,,-5.01,-3.12,,-6.1,-3.7,
99691,10.1016/j.optmat.2020.109916,10.1016/j.optmat.2020.109916,P3HT,PCBM,P3HT,PCBM,CCCCCCc1ccsc1,CCCCC(=O)OCC1(C2=CC=CC=C2)C3=CC=CC4=CC=CC5=CC=CC6=CC=CC7=CC=CC1=C7C6=C5C4=C3,0.61,11.41,71.88,5.02,5.002919879999999,0.3402414342629511,,5.02,,,,,OSC,conventional,TiOx,,,,,,,,-5.01,-3.12,,-6.1,-3.7,
99692,10.1016/j.optmat.2020.109916,10.1016/j.optmat.2020.109916,P3HT,PCBM,P3HT,PCBM,CCCCCCc1ccsc1,CCCCC(=O)OCC1(C2=CC=CC=C2)C3=CC=CC4=CC=CC5=CC=CC6=CC=CC7=CC=CC1=C7C6=C5C4=C3,0.61,13.1,67.84,5.41,5.421094399999999,0.2050720887245708,,,,,,,IOSC,inverted organic solar cell,,,PEDOT:PSS,,,,,,-5.01,-3.12,,-6.1,-3.7,
99693,10.1016/j.optmat.2020.109916,10.1016/j.optmat.2020.109916,P3HT,PCBM,P3HT,PCBM,CCCCCCc1ccsc1,CCCCC(=O)OCC1(C2=CC=CC=C2)C3=CC=CC4=CC=CC5=CC=CC6=CC=CC7=CC=CC1=C7C6=C5C4=C3,0.61,13.2,67.81,5.46,5.4600612,0.0011208791208828,,,,,,,IOSC,inverted organic solar cell,,,PEDOT:PSS,,,,,,-5.01,-3.12,,-6.1,-3.7,
99694,10.1016/j.optmat.2020.109916,10.1016/j.optmat.2020.109916,P3HT,PCBM,P3HT,PCBM,CCCCCCc1ccsc1,CCCCC(=O)OCC1(C2=CC=CC=C2)C3=CC=CC4=CC=CC5=CC=CC6=CC=CC7=CC=CC1=C7C6=C5C4=C3,0.61,13.1,67.83,5.41,5.420295299999999,0.1903012939001706,,,,,,,IOSC,inverted organic solar cell,,,PEDOT:PSS,,,,,,-5.01,-3.12,,-6.1,-3.7,
99695,10.1016/j.optmat.2020.109916,10.1016/j.optmat.2020.109916,P3HT,PCBM,P3HT,PCBM,CCCCCCc1ccsc1,CCCCC(=O)OCC1(C2=CC=CC=C2)C3=CC=CC4=CC=CC5=CC=CC6=CC=CC7=CC=CC1=C7C6=C5C4=C3,0.61,13.07,67.83,5.4,5.40788241,0.1459705555555495,,,,,,,IOSC,inverted organic solar cell,,,PEDOT:PSS,,,,,,-5.01,-3.12,,-6.1,-3.7,
99780,10.1016/j.orgel.2022.106669,10.1016/j.orgel.2022.106669,PTB7,PC71BM,PTB7,PC71BM,CCCCC(CC)COC(=O)c1sc2c(-c3cc4c(OCC(CC)CCCC)c5sccc5c(OCC(CC)CCCC)c4s3)scc2c1F,COC(=O)CCCC1(c2ccccc2)C23c4c5ccc6c7cc8c9c%10c(cc%11cc%12c%13c%14c(cc%15c%16ccc-5c2c%16c2c5c%16c%17c(c(c46)c7c9c%17c4c%10c%11c%13c4c%16c%14c%152)C513)C%12)C8,0.6,13.7,82.73,6.8,6.800405999999999,0.0059705882352796,,,,,,,Control device,inverted,ZnO,,MoO3,,100.0,,,,-5.19,-3.43,,-5.9,-3.9,
99781,10.1016/j.orgel.2022.106669,10.1016/j.orgel.2022.106669,PTB7,PC71BM,PTB7,PC71BM,CCCCC(CC)COC(=O)c1sc2c(-c3cc4c(OCC(CC)CCCC)c5sccc5c(OCC(CC)CCCC)c4s3)scc2c1F,COC(=O)CCCC1(c2ccccc2)C23c4c5ccc6c7cc8c9c%10c(cc%11cc%12c%13c%14c(cc%15c%16ccc-5c2c%16c2c5c%16c%17c(c(c46)c7c9c%17c4c%10c%11c%13c4c%16c%14c%152)C513)C%12)C8,0.605,16.54,82.84,8.29,8.28955028,0.0054248492159092,,,,,,,Only ITO-HS array,inverted,ZnO,,MoO3,,100.0,,,,-5.19,-3.43,,-5.9,-3.9,
99782,10.1016/j.orgel.2022.106669,10.1016/j.orgel.2022.106669,PTB7,PC71BM,PTB7,PC71BM,CCCCC(CC)COC(=O)c1sc2c(-c3cc4c(OCC(CC)CCCC)c5sccc5c(OCC(CC)CCCC)c4s3)scc2c1F,COC(=O)CCCC1(c2ccccc2)C23c4c5ccc6c7cc8c9c%10c(cc%11cc%12c%13c%14c(cc%15c%16ccc-5c2c%16c2c5c%16c%17c(c(c46)c7c9c%17c4c%10c%11c%13c4c%16c%14c%152)C513)C%12)C8,0.606,17.5,82.86,8.79,8.787303000000001,0.0306825938566294,,,,,,,Only Ag-ND array,inverted,ZnO,,MoO3,,100.0,,,,-5.19,-3.43,,-5.9,-3.9,
99783,10.1016/j.orgel.2022.106669,10.1016/j.orgel.2022.106669,PTB7,PC71BM,PTB7,PC71BM,CCCCC(CC)COC(=O)c1sc2c(-c3cc4c(OCC(CC)CCCC)c5sccc5c(OCC(CC)CCCC)c4s3)scc2c1F,COC(=O)CCCC1(c2ccccc2)C23c4c5ccc6c7cc8c9c%10c(cc%11cc%12c%13c%14c(cc%15c%16ccc-5c2c%16c2c5c%16c%17c(c(c46)c7c9c%17c4c%10c%11c%13c4c%16c%14c%152)C513)C%12)C8,0.61,19.67,82.97,9.96,9.955321390000002,0.0469739959839271,,,,,,,ITO HS & Ag ND array,inverted,ZnO,,MoO3,,100.0,,,,-5.19,-3.43,,-5.9,-3.9,
99797,10.1016/j.orgel.2022.106714,10.1016/j.orgel.2022.106714,PM6,Y6,PM6,Y6,COC(=O)C(C)(C)c1cc(C)cc(-c2sc3c4sc5cc(/C=C6/C(=O)c7cc(F)cc(c7)C(=O)/C6=C\c6cc(C(C)(C)C(=O)OC)c(-c7cc(C)cc(C(C)(C)C(=O)OC)c7)s6)sc5c4c(C(C)(C)C(=O)OC)ccc2-3)c1,CCCCCCCCCCCc1c(/C=C2\C(=O)c3cc(F)c(F)cc3C2=C(C#N)C#N)sc2c1sc1c3c4nsnc4c4c5sc6c(CCCCCCCCCCC)c(/C=C7\C(=O)c8cc(F)c(F)cc8C7=C(C#N)C#N)sc6c5n(CC(CC)CCCC)c4c3n(CC(CC)CCCC)c21,0.84,25.31,75.15,15.98,15.977190599999998,0.0175807259073971,15.34,15.98,,,,,SJ-SCs,OSC,,,,,,,,,-5.56,-3.65,,-5.65,-4.09,
99875,10.1016/j.rineng.2025.106779,10.1016/j.rineng.2025.106779,PM6,Y6,PM6,Y6,CC1=CC(=CC(=C1)C2=C3C=CC(=C4C5=C(C=C(S5)/C=C\6/C(=O)C7=CC(=CC(=C7)F)C(=O)/C6=C\C8=CC(=C(S8)C9=CC(=CC(=C9)C)C(C)(C)C(=O)OC)C(C)(C)C(=O)OC)SC4=C3S2)C(C)(C)C(=O)OC)C(C)(C)C(=O)OC,CCCCCCCCCCCc1c(/C=C2\C(=O)c3cc(F)c(F)cc3C2=C(C#N)C#N)sc2c1sc1c3c4nsnc4c4c5sc6c(CCCCCCCCCCC)c(/C=C7\C(=O)c8cc(F)c(F)cc8C7=C(C#N)C#N)sc6c5n(CC(CC)CCCC)c4c3n(CC(CC)CCCC)c21,,,,15.79,,,,,,,,,,conventional,PFN-Br,PFN-Br,PEDOT:PSS,PEDOT:PSS,,,,,-5.56,-3.65,,-5.65,-4.09,
99876,10.1016/j.rineng.2025.106779,10.1016/j.rineng.2025.106779,PM6,PY-IT,PM6,PY-IT,CC1=CC(=CC(=C1)C2=C3C=CC(=C4C5=C(C=C(S5)/C=C\6/C(=O)C7=CC(=CC(=C7)F)C(=O)/C6=C\C8=CC(=C(S8)C9=CC(=CC(=C9)C)C(C)(C)C(=O)OC)C(C)(C)C(=O)OC)SC4=C3S2)C(C)(C)C(=O)OC)C(C)(C)C(=O)OC,CCCCCCCCCCCc1c(/C=C2\C(=O)c3ccccc3C2=C(C#N)C#N)sc2c1sc1c3c4nsnc4c4c5sc6c(CCCCCCCCCCC)c(/C=C7\C(=O)c8cc(-c9cccs9)ccc8C7=C(C#N)C#N)sc6c5n(CC(CCCCCCCC)CCCCCCCCCC)c4c3n(CC(CCCCCCCC)CCCCCCCCCC)c21,,,,16.41,,,,,,,,,,conventional,PDINN,PDINN,PEDOT:PSS,PEDOT:PSS,,,,,-5.56,-3.65,,-5.68,-3.94,
99877,10.1016/j.rineng.2025.106779,10.1016/j.rineng.2025.106779,D18,N3,D18,N3,CCCCCCC(CCCC)CC1=CSC(C2=CC3=C(S2)C2=C(C=C(C4=CC(CC(CCCC)CCCCCC)=C(C5=CC6=C(C7=CC(F)=C(CC(CC)CCCC)S7)C7=C(C=CS7)C(C7=CC(F)=C(CC(CC)CCCC)S7)=C6S5)S4)S2)C2=NSN=C32)=C1,CCCCCCCCCCCC1=C(/C=C2\C(=O)C3=CC(F)=C(F)C=C3C2=C(C#N)C#N)SC2=C1SC1=C2N(CCC(CC)CCCC)C2=C1C1=NSN=C1C1=C2N(CCC(CC)CCCC)C2=C1SC1=C2SC(/C=C2\C(=O)C3=CC(F)=C(F)C=C3C2=C(C#N)C#N)=C1CCCCCCCCCCC,,,,18.56,,,,,,,,,,,PDIN,PDIN,PEDOT:PSS,PEDOT:PSS,,,,,-5.51,-2.77,,-5.64,-3.86,
99878,10.1016/j.rineng.2025.106779,10.1016/j.rineng.2025.106779,PTB7,PC70BM,PTB7,PC70BM,CCCCC(CC)COC(=O)c1sc2c(-c3cc4c(OCC(CC)CCCC)c5sccc5c(OCC(CC)CCCC)c4s3)scc2c1F,CCCCC(=O)OCC1(C2=CC=CC=C2)C3=CC=CC4=CC=CC5=CC=CC6=CC=C7C=CC=CC8=CC=CC1=C8C7=C6C5=C4C3,,,,8.18,,,,,,,,,,conventional,PFN-Br,PFN-Br,PEDOT:PSS,PEDOT:PSS,,,,,-5.19,-3.43,,-6.1,-3.9,
99879,10.1016/j.rineng.2025.106779,10.1016/j.rineng.2025.106779,PTB7,PC70BM,PTB7,PC70BM,CCCCC(CC)COC(=O)c1sc2c(-c3cc4c(OCC(CC)CCCC)c5sccc5c(OCC(CC)CCCC)c4s3)scc2c1F,CCCCC(=O)OCC1(C2=CC=CC=C2)C3=CC=CC4=CC=CC5=CC=CC6=CC=C7C=CC=CC8=CC=CC1=C8C7=C6C5=C4C3,,,,17.15,,,,,,,,,,,"Zn(O,S)","Zn(O,S)",PEDOT:PSS,PEDOT:PSS,,,,,-5.19,-3.43,,-6.1,-3.9,
99884,10.1016/j.rinp.2025.108172,10.1016/j.rinp.2025.108172,P3HT,PCBM,P3HT,PCBM,CCCCCCc1cc(C)sc1C,CCCCC(=O)OCC1(C2=CC=CC=C2)C3=CC=CC4=CC=CC5=CC=CC6=CC=CC7=CC=CC1=C7C6=C5C4=C3,0.66,12.18,48.08,3.87,3.86505504,0.1277767441860579,,,,,,,inverted,inverted,ZnO,ZnO,MoO3,MoO3,50.0,,,,-5.01,-3.12,,-6.1,-3.7,
99885,10.1016/j.rinp.2025.108172,10.1016/j.rinp.2025.108172,P3HT,PCBM,P3HT,PCBM,CCCCCCc1cc(C)sc1C,CCCCC(=O)OCC1(C2=CC=CC=C2)C3=CC=CC4=CC=CC5=CC=CC6=CC=CC7=CC=CC1=C7C6=C5C4=C3,0.69,15.83,50.95,5.57,5.56511565,0.0876903052064668,,,,,,,inverted,inverted,ZnO,ZnO,MoO3,MoO3,100.0,,,,-5.01,-3.12,,-6.1,-3.7,
99886,10.1016/j.rinp.2025.108172,10.1016/j.rinp.2025.108172,P3HT,PCBM,P3HT,PCBM,CCCCCCc1cc(C)sc1C,CCCCC(=O)OCC1(C2=CC=CC=C2)C3=CC=CC4=CC=CC5=CC=CC6=CC=CC7=CC=CC1=C7C6=C5C4=C3,0.7,15.71,57.14,6.28,6.2836858,0.05869108280254,,,,,,,inverted,inverted,ZnO,ZnO,MoO3,MoO3,150.0,,,,-5.01,-3.12,,-6.1,-3.7,
99887,10.1016/j.rinp.2025.108172,10.1016/j.rinp.2025.108172,P3HT,PCBM,P3HT,PCBM,CCCCCCc1cc(C)sc1C,CCCCC(=O)OCC1(C2=CC=CC=C2)C3=CC=CC4=CC=CC5=CC=CC6=CC=CC7=CC=CC1=C7C6=C5C4=C3,0.7,14.94,58.82,6.15,6.1513956,0.022692682926821,,,,,,,inverted,inverted,ZnO,ZnO,MoO3,MoO3,200.0,,,,-5.01,-3.12,,-6.1,-3.7,
99888,10.1016/j.rinp.2025.108172,10.1016/j.rinp.2025.108172,P3HT,PCBM,P3HT,PCBM,CCCCCCc1cc(C)sc1C,CCCCC(=O)OCC1(C2=CC=CC=C2)C3=CC=CC4=CC=CC5=CC=CC6=CC=CC7=CC=CC1=C7C6=C5C4=C3,0.69,13.52,58.88,5.49,5.49279744,0.0509551912568171,,,,,,,inverted,inverted,ZnO,ZnO,MoO3,MoO3,250.0,,,,-5.01,-3.12,,-6.1,-3.7,
99889,10.1016/j.rinp.2025.108172,10.1016/j.rinp.2025.108172,P3HT,PCBM,P3HT,PCBM,CCCCCCc1cc(C)sc1C,CCCCC(=O)OCC1(C2=CC=CC=C2)C3=CC=CC4=CC=CC5=CC=CC6=CC=CC7=CC=CC1=C7C6=C5C4=C3,0.69,11.79,58.65,4.77,4.77123615,0.0259150943396317,,,,,,,inverted,inverted,ZnO,ZnO,MoO3,MoO3,300.0,,,,-5.01,-3.12,,-6.1,-3.7,
99890,10.1016/j.rinp.2025.108172,10.1016/j.rinp.2025.108172,P3HT,PCBM,P3HT,PCBM,CCCCCCc1ccsc1,CCCCC(=O)OCC1(C2=CC=CC=C2)C3=CC=CC4=CC=CC5=CC=CC6=CC=CC7=CC=CC1=C7C6=C5C4=C3,0.67,15.61,57.52,6.02,6.01584424,0.0690325581395304,,,,,,,,inverted,ZnO,ZnO,MoO3,,150.0,,,,-5.01,-3.12,,-6.1,-3.7,
99891,10.1016/j.rinp.2025.108172,10.1016/j.rinp.2025.108172,P3HT,PCBM,P3HT,PCBM,CCCCCCc1ccsc1,CCCCC(=O)OCC1(C2=CC=CC=C2)C3=CC=CC4=CC=CC5=CC=CC6=CC=CC7=CC=CC1=C7C6=C5C4=C3,0.68,15.65,57.35,6.1,6.103187,0.0522459016393523,,,,,,,,inverted,ZnO,ZnO,MoO3,,150.0,,,,-5.01,-3.12,,-6.1,-3.7,
99892,10.1016/j.rinp.2025.108172,10.1016/j.rinp.2025.108172,P3HT,PCBM,P3HT,PCBM,CCCCCCc1ccsc1,CCCCC(=O)OCC1(C2=CC=CC=C2)C3=CC=CC4=CC=CC5=CC=CC6=CC=CC7=CC=CC1=C7C6=C5C4=C3,0.69,15.7,57.19,6.2,6.195392699999998,0.0743112903226089,,,,,,,,inverted,ZnO,ZnO,MoO3,,20.0,,,,-5.01,-3.12,,-6.1,-3.7,
99893,10.1016/j.rinp.2025.108172,10.1016/j.rinp.2025.108172,P3HT,PCBM,P3HT,PCBM,CCCCCCc1ccsc1,CCCCC(=O)OCC1(C2=CC=CC=C2)C3=CC=CC4=CC=CC5=CC=CC6=CC=CC7=CC=CC1=C7C6=C5C4=C3,0.7,15.71,57.15,6.28,6.284785499999999,0.0762022292993435,,,,,,,,inverted,ZnO,ZnO,MoO3,,30.0,,,,-5.01,-3.12,,-6.1,-3.7,
99895,10.1016/j.rinp.2025.108172,10.1016/j.rinp.2025.108172,P3HT,PCBM,P3HT,PCBM,CCCCCCc1ccsc1,CCCCC(=O)OCC1(C2=CC=CC=C2)C3=CC=CC4=CC=CC5=CC=CC6=CC=CC7=CC=CC1=C7C6=C5C4=C3,0.7,15.7,57.14,6.28,6.279685999999999,0.00500000000002,,,,,,,,inverted,ZnO,ZnO,MoO3,,40.0,,,,-5.01,-3.12,,-6.1,-3.7,
