Repository: JiYiqaq/PCE-KA-GNN

# Data directory

- `raw/Active_Database.csv` is the immutable source dataset bundled under CC BY 4.0. Do not overwrite it with processed data.
- `processed/` is created and populated by the training pipeline. Generated `.pt` and `.pth` caches are intentionally ignored by Git because they can exceed GitHub's normal single-file limit.

See `../DATA_LICENSE.md` for provenance, license and checksum information.

File: data/raw/Active_Database.csv (part 346 of 471)
id,doi,doi_norm,donor,acceptor,donor_canonical,acceptor_canonical,donor_smiles,acceptor_smiles,voc,jsc,ff,pce,pce_recomputed,pce_relative_error_percent,pce_avg,pce_best,d_a_ratio,additive,additive_canonical,additive_ratio,device_structure,device_type,etl,etl_canonical,htl,htl_canonical,active_layer_thickness,solvent,solvent_canonical,annealing_temp,homo_d,lumo_d,eg_d,homo_a,lumo_a,eg_a
99896,10.1016/j.rinp.2025.108172,10.1016/j.rinp.2025.108172,P3HT,PCBM,P3HT,PCBM,CCCCCCc1ccsc1,CCCCC(=O)OCC1(C2=CC=CC=C2)C3=CC=CC4=CC=CC5=CC=CC6=CC=CC7=CC=CC1=C7C6=C5C4=C3,0.7,15.69,57.12,6.27,6.2734896,0.0556555023923442,,,,,,,,inverted,ZnO,ZnO,MoO3,,50.0,,,,-5.01,-3.12,,-6.1,-3.7,
99897,10.1016/j.rinp.2025.108172,10.1016/j.rinp.2025.108172,P3HT,PCBM,P3HT,PCBM,CCCCCCc1ccsc1,CCCCC(=O)OCC1(C2=CC=CC=C2)C3=CC=CC4=CC=CC5=CC=CC6=CC=CC7=CC=CC1=C7C6=C5C4=C3,0.68,15.6,57.31,6.08,6.0794448,0.009131578947368,,,,,,,,inverted,ZnO,,MoO3,MoO3,150.0,,,,-5.01,-3.12,,-6.1,-3.7,
99898,10.1016/j.rinp.2025.108172,10.1016/j.rinp.2025.108172,P3HT,PCBM,P3HT,PCBM,CCCCCCc1ccsc1,CCCCC(=O)OCC1(C2=CC=CC=C2)C3=CC=CC4=CC=CC5=CC=CC6=CC=CC7=CC=CC1=C7C6=C5C4=C3,0.68,15.61,57.31,6.08,6.083341880000001,0.0549651315789586,,,,,,,,inverted,ZnO,,MoO3,MoO3,150.0,,,,-5.01,-3.12,,-6.1,-3.7,
99899,10.1016/j.rinp.2025.108172,10.1016/j.rinp.2025.108172,P3HT,PCBM,P3HT,PCBM,CCCCCCc1ccsc1,CCCCC(=O)OCC1(C2=CC=CC=C2)C3=CC=CC4=CC=CC5=CC=CC6=CC=CC7=CC=CC1=C7C6=C5C4=C3,0.69,15.68,57.33,6.2,6.202647359999999,0.0426993548386826,,,,,,,,inverted,ZnO,,MoO3,MoO3,150.0,,,,-5.01,-3.12,,-6.1,-3.7,
99901,10.1016/j.rinp.2025.108172,10.1016/j.rinp.2025.108172,P3HT,PCBM,P3HT,PCBM,CCCCCCc1ccsc1,CCCCC(=O)OCC1(C2=CC=CC=C2)C3=CC=CC4=CC=CC5=CC=CC6=CC=CC7=CC=CC1=C7C6=C5C4=C3,0.7,15.71,57.13,6.28,6.2825861,0.0411799363057224,,,,,,,,inverted,ZnO,,MoO3,MoO3,20.0,,,,-5.01,-3.12,,-6.1,-3.7,
99927,10.1016/j.rio.2022.100315,10.1016/j.rio.2022.100315,PM6,Y6,PM6,Y6,COC(=O)C(C)(C)c1cc(C)cc(-c2sc3c4sc5cc(/C=C6/C(=O)c7cc(F)cc(c7)C(=O)/C6=C\c6cc(C(C)(C)C(=O)OC)c(-c7cc(C)cc(C(C)(C)C(=O)OC)c7)s6)sc5c4c(C(C)(C)C(=O)OC)ccc2-3)c1,CCCCCCCCCCCc1c(/C=C2\C(=O)c3cc(F)c(F)cc3C2=C(C#N)C#N)sc2c1sc1c3c4nsnc4c4c5sc6c(CCCCCCCCCCC)c(/C=C7\C(=O)c8cc(F)c(F)cc8C7=C(C#N)C#N)sc6c5n(CC(CC)CCCC)c4c3n(CC(CC)CCCC)c21,0.84,25.8,70.2,15.2,15.213744000000002,0.0904210526315963,,,,,,,Substrate/MoO3 doped CNT/PEDOT:PSS/PBDB-T:ITIC/PFN-Br/Ag,conventional,PFN-Br,PFN-Br,PEDOT:PSS,PEDOT:PSS,,,,,-5.56,-3.65,,-5.65,-4.09,
99928,10.1016/j.rio.2022.100315,10.1016/j.rio.2022.100315,PM6,Y6,PM6,Y6,COC(=O)C(C)(C)c1cc(C)cc(-c2sc3c4sc5cc(/C=C6/C(=O)c7cc(F)cc(c7)C(=O)/C6=C\c6cc(C(C)(C)C(=O)OC)c(-c7cc(C)cc(C(C)(C)C(=O)OC)c7)s6)sc5c4c(C(C)(C)C(=O)OC)ccc2-3)c1,CCCCCCCCCCCc1c(/C=C2\C(=O)c3cc(F)c(F)cc3C2=C(C#N)C#N)sc2c1sc1c3c4nsnc4c4c5sc6c(CCCCCCCCCCC)c(/C=C7\C(=O)c8cc(F)c(F)cc8C7=C(C#N)C#N)sc6c5n(CC(CC)CCCC)c4c3n(CC(CC)CCCC)c21,0.83,26.03,70.0,15.12,15.12343,0.0226851851851957,,,,,,,Substrate/MoO3 doped CNT/PEDOT:PSS/PBDB-T:ITIC/PFN-Br/Ag,conventional,PFN-Br,PFN-Br,PEDOT:PSS,PEDOT:PSS,,,,,-5.56,-3.65,,-5.65,-4.09,
99929,10.1016/j.rio.2022.100315,10.1016/j.rio.2022.100315,PM6,Y6,PM6,Y6,COC(=O)C(C)(C)c1cc(C)cc(-c2sc3c4sc5cc(/C=C6/C(=O)c7cc(F)cc(c7)C(=O)/C6=C\c6cc(C(C)(C)C(=O)OC)c(-c7cc(C)cc(C(C)(C)C(=O)OC)c7)s6)sc5c4c(C(C)(C)C(=O)OC)ccc2-3)c1,CCCCCCCCCCCc1c(/C=C2\C(=O)c3cc(F)c(F)cc3C2=C(C#N)C#N)sc2c1sc1c3c4nsnc4c4c5sc6c(CCCCCCCCCCC)c(/C=C7\C(=O)c8cc(F)c(F)cc8C7=C(C#N)C#N)sc6c5n(CC(CC)CCCC)c4c3n(CC(CC)CCCC)c21,0.829,23.2,69.82,13.44,13.428340959999996,0.0867488095238331,,,,,,,Substrate/MoO3 doped CNT/PEDOT:PSS/PBDB-T:ITIC/PFN-Br/Ag,conventional,PFN-Br,PFN-Br,PEDOT:PSS,PEDOT:PSS,,,,,-5.56,-3.65,,-5.65,-4.09,
99930,10.1016/j.rio.2022.100315,10.1016/j.rio.2022.100315,PBDB-T,Y14,PBDB-T,Y14,CCCCC(CC)Cc1ccc(-c2c3cc(-c4ccc(-c5sc(-c6cccs6)c6c5C(=O)c5c(CC(CC)CCCC)sc(CC(CC)CCCC)c5C6=O)s4)sc3c(-c3ccc(CC(CC)CCCC)s3)c3ccsc23)s1,CCCCCCCCCCCc1c(/C=C2\C(=O)c3cc(F)ccc3C2=C(C#N)C#N)sc2c1sc1c3c4nn(CC(CC)CCCC)nc4c4c5sc6c(CCCCCCCCCCC)c(/C=C7\C(=O)c8cc(F)ccc8C7=C(C#N)C#N)sc6c5n(CC(CC)CCCC)c4c3n(CC(CC)CCCC)c21,0.79,22.5,72.0,12.67,12.798000000000002,1.0102604577742849,,,,,,,Substrate/MoO3 doped CNT/PEDOT:PSS/PBDB-T:ITIC/PFN-Br/Ag,conventional,PFN-Br,PFN-Br,PEDOT:PSS,PEDOT:PSS,,,,,-5.33,-3.48,,-5.56,-4.01,
99933,10.1016/j.rio.2024.100748,10.1016/j.rio.2024.100748,PBDB-T,NCBDT,PBDB-T,NCBDT,CCCCC(CC)Cc1ccc(-c2c3cc(-c4ccc(-c5sc(-c6cccs6)c6c5C(=O)c5c(CC(CC)CCCC)sc(CC(CC)CCCC)c5C6=O)s4)sc3c(-c3ccc(CC(CC)CCCC)s3)c3ccsc23)s1,CCCCCCCCc1c2sc3c(c2c(CCCCCCCC)c2sc4c(c12)C(c1ccc(CCCCCC)cc1)(c1ccc(CCCCCC)cc1)c1cc(C=C2C(=O)c5cc(F)ccc5C2=C(C#N)C#N)sc1-4)C(c1ccc(CCCCCC)cc1)(c1ccc(CCCCCC)cc1)c1cc(C=C2C(=O)c4cc(F)ccc4C2=C(C#N)C#N)sc1-3,0.8041,20.573072,60.48,10.01,10.00508979165696,0.0490530303999945,,,,,,,,conventional,PDINO,PDINO,PEDOT:PSS,PEDOT:PSS,100.0,,,,-5.33,-3.48,,-5.36,-3.89,
99934,10.1016/j.rio.2024.100748,10.1016/j.rio.2024.100748,PBDB-T,NCBDT,PBDB-T,NCBDT,CCCCC(CC)Cc1ccc(-c2c3cc(-c4ccc(-c5sc(-c6cccs6)c6c5C(=O)c5c(CC(CC)CCCC)sc(CC(CC)CCCC)c5C6=O)s4)sc3c(-c3ccc(CC(CC)CCCC)s3)c3ccsc23)s1,CCCCCCCCc1c2sc3c(c2c(CCCCCCCC)c2sc4c(c12)C(c1ccc(CCCCCC)cc1)(c1ccc(CCCCCC)cc1)c1cc(C=C2C(=O)c5cc(F)ccc5C2=C(C#N)C#N)sc1-4)C(c1ccc(CCCCCC)cc1)(c1ccc(CCCCCC)cc1)c1cc(C=C2C(=O)c4cc(F)ccc4C2=C(C#N)C#N)sc1-3,0.7831,20.312158,57.57,9.16,9.15734380028586,0.0289978134731476,,,,,,,,,ZnO,ZnO,PEDOT:PSS,PEDOT:PSS,100.0,,,,-5.33,-3.48,,-5.36,-3.89,
99935,10.1016/j.rio.2024.100748,10.1016/j.rio.2024.100748,PBDB-T,NCBDT,PBDB-T,NCBDT,CCCCC(CC)Cc1ccc(-c2c3cc(-c4ccc(-c5sc(-c6cccs6)c6c5C(=O)c5c(CC(CC)CCCC)sc(CC(CC)CCCC)c5C6=O)s4)sc3c(-c3ccc(CC(CC)CCCC)s3)c3ccsc23)s1,CCCCCCCCc1c2sc3c(c2c(CCCCCCCC)c2sc4c(c12)C(c1ccc(CCCCCC)cc1)(c1ccc(CCCCCC)cc1)c1cc(C=C2C(=O)c5cc(F)ccc5C2=C(C#N)C#N)sc1-4)C(c1ccc(CCCCCC)cc1)(c1ccc(CCCCCC)cc1)c1cc(C=C2C(=O)c4cc(F)ccc4C2=C(C#N)C#N)sc1-3,0.6176,19.828792,50.58,6.19,6.19415928884736,0.067193680894343,,,,,,,,,IGZO,IGZO,PEDOT:PSS,PEDOT:PSS,100.0,,,,-5.33,-3.48,,-5.36,-3.89,
99936,10.1016/j.rio.2024.100748,10.1016/j.rio.2024.100748,PBDB-T,NCBDT,PBDB-T,NCBDT,CCCCC(CC)Cc1ccc(-c2c3cc(-c4ccc(-c5sc(-c6cccs6)c6c5C(=O)c5c(CC(CC)CCCC)sc(CC(CC)CCCC)c5C6=O)s4)sc3c(-c3ccc(CC(CC)CCCC)s3)c3ccsc23)s1,CCCCCCCCc1c2sc3c(c2c(CCCCCCCC)c2sc4c(c12)C(c1ccc(CCCCCC)cc1)(c1ccc(CCCCCC)cc1)c1cc(C=C2C(=O)c5cc(F)ccc5C2=C(C#N)C#N)sc1-4)C(c1ccc(CCCCCC)cc1)(c1ccc(CCCCCC)cc1)c1cc(C=C2C(=O)c4cc(F)ccc4C2=C(C#N)C#N)sc1-3,0.5127,19.480006,46.98,4.69,4.69208008599876,0.0443515138328257,,,,,,,,,TiO2:gr(20%),TiO2,PEDOT:PSS,PEDOT:PSS,,,,,-5.33,-3.48,,-5.36,-3.89,
99937,10.1016/j.rio.2024.100748,10.1016/j.rio.2024.100748,PBDB-T,NCBDT,PBDB-T,NCBDT,CCCCC(CC)Cc1ccc(-c2c3cc(-c4ccc(-c5sc(-c6cccs6)c6c5C(=O)c5c(CC(CC)CCCC)sc(CC(CC)CCCC)c5C6=O)s4)sc3c(-c3ccc(CC(CC)CCCC)s3)c3ccsc23)s1,CCCCCCCCc1c2sc3c(c2c(CCCCCCCC)c2sc4c(c12)C(c1ccc(CCCCCC)cc1)(c1ccc(CCCCCC)cc1)c1cc(C=C2C(=O)c5cc(F)ccc5C2=C(C#N)C#N)sc1-4)C(c1ccc(CCCCCC)cc1)(c1ccc(CCCCCC)cc1)c1cc(C=C2C(=O)c4cc(F)ccc4C2=C(C#N)C#N)sc1-3,0.5427,19.616763,48.16,5.13,5.127121922096158,0.0561028831158194,,,,,,,,,TiO2:gr(10%),TiO2,PEDOT:PSS,PEDOT:PSS,100.0,,,,-5.33,-3.48,,-5.36,-3.89,
99938,10.1016/j.rio.2024.100748,10.1016/j.rio.2024.100748,PBDB-T,NCBDT,PBDB-T,NCBDT,CCCCC(CC)Cc1ccc(-c2c3cc(-c4ccc(-c5sc(-c6cccs6)c6c5C(=O)c5c(CC(CC)CCCC)sc(CC(CC)CCCC)c5C6=O)s4)sc3c(-c3ccc(CC(CC)CCCC)s3)c3ccsc23)s1,CCCCCCCCc1c2sc3c(c2c(CCCCCCCC)c2sc4c(c12)C(c1ccc(CCCCCC)cc1)(c1ccc(CCCCCC)cc1)c1cc(C=C2C(=O)c5cc(F)ccc5C2=C(C#N)C#N)sc1-4)C(c1ccc(CCCCCC)cc1)(c1ccc(CCCCCC)cc1)c1cc(C=C2C(=O)c4cc(F)ccc4C2=C(C#N)C#N)sc1-3,0.6251,16.78107,47.7,5.0,5.003656950789001,0.0731390157800149,,,,"e, poly(3,4-ethylenedio",,,,,TiO2,TiO2,PEDOT:PSS,PEDOT:PSS,5.0,,,,-5.33,-3.48,,-5.36,-3.89,
99939,10.1016/j.rio.2024.100748,10.1016/j.rio.2024.100748,PBDB-T,NCBDT,PBDB-T,NCBDT,CCCCC(CC)Cc1ccc(-c2c3cc(-c4ccc(-c5sc(-c6cccs6)c6c5C(=O)c5c(CC(CC)CCCC)sc(CC(CC)CCCC)c5C6=O)s4)sc3c(-c3ccc(CC(CC)CCCC)s3)c3ccsc23)s1,CCCCCCCCc1c2sc3c(c2c(CCCCCCCC)c2sc4c(c12)C(c1ccc(CCCCCC)cc1)(c1ccc(CCCCCC)cc1)c1cc(C=C2C(=O)c5cc(F)ccc5C2=C(C#N)C#N)sc1-4)C(c1ccc(CCCCCC)cc1)(c1ccc(CCCCCC)cc1)c1cc(C=C2C(=O)c4cc(F)ccc4C2=C(C#N)C#N)sc1-3,0.7913,22.37063,60.5,10.71,10.709637108995,0.0033883380485732,,,,,,,,,PDINO,PDINO,Graphene,Graphene,100.0,,,,-5.33,-3.48,,-5.36,-3.89,
99940,10.1016/j.rio.2024.100748,10.1016/j.rio.2024.100748,PBDB-T,NCBDT,PBDB-T,NCBDT,CCCCC(CC)Cc1ccc(-c2c3cc(-c4ccc(-c5sc(-c6cccs6)c6c5C(=O)c5c(CC(CC)CCCC)sc(CC(CC)CCCC)c5C6=O)s4)sc3c(-c3ccc(CC(CC)CCCC)s3)c3ccsc23)s1,CCCCCCCCc1c2sc3c(c2c(CCCCCCCC)c2sc4c(c12)C(c1ccc(CCCCCC)cc1)(c1ccc(CCCCCC)cc1)c1cc(C=C2C(=O)c5cc(F)ccc5C2=C(C#N)C#N)sc1-4)C(c1ccc(CCCCCC)cc1)(c1ccc(CCCCCC)cc1)c1cc(C=C2C(=O)c4cc(F)ccc4C2=C(C#N)C#N)sc1-3,0.77,22.098394,57.97,9.78,9.864038031386,0.8592845744989873,,,,,,,,,ZnO,ZnO,Graphene,Graphene,100.0,,,,-5.33,-3.48,,-5.36,-3.89,
99941,10.1016/j.rio.2024.100748,10.1016/j.rio.2024.100748,PBDB-T,NCBDT,PBDB-T,NCBDT,CCCCC(CC)Cc1ccc(-c2c3cc(-c4ccc(-c5sc(-c6cccs6)c6c5C(=O)c5c(CC(CC)CCCC)sc(CC(CC)CCCC)c5C6=O)s4)sc3c(-c3ccc(CC(CC)CCCC)s3)c3ccsc23)s1,CCCCCCCCc1c2sc3c(c2c(CCCCCCCC)c2sc4c(c12)C(c1ccc(CCCCCC)cc1)(c1ccc(CCCCCC)cc1)c1cc(C=C2C(=O)c5cc(F)ccc5C2=C(C#N)C#N)sc1-4)C(c1ccc(CCCCCC)cc1)(c1ccc(CCCCCC)cc1)c1cc(C=C2C(=O)c4cc(F)ccc4C2=C(C#N)C#N)sc1-3,0.6034,21.609506,50.14,6.54,6.53784280648856,0.0329846102666692,,,,,,,,,IGZO,IGZO,Graphene,Graphene,100.0,,,,-5.33,-3.48,,-5.36,-3.89,
99942,10.1016/j.rio.2024.100748,10.1016/j.rio.2024.100748,PBDB-T,NCBDT,PBDB-T,NCBDT,CCCCC(CC)Cc1ccc(-c2c3cc(-c4ccc(-c5sc(-c6cccs6)c6c5C(=O)c5c(CC(CC)CCCC)sc(CC(CC)CCCC)c5C6=O)s4)sc3c(-c3ccc(CC(CC)CCCC)s3)c3ccsc23)s1,CCCCCCCCc1c2sc3c(c2c(CCCCCCCC)c2sc4c(c12)C(c1ccc(CCCCCC)cc1)(c1ccc(CCCCCC)cc1)c1cc(C=C2C(=O)c5cc(F)ccc5C2=C(C#N)C#N)sc1-4)C(c1ccc(CCCCCC)cc1)(c1ccc(CCCCCC)cc1)c1cc(C=C2C(=O)c4cc(F)ccc4C2=C(C#N)C#N)sc1-3,0.6085,21.706304,50.55,6.68,6.676788564911999,0.0480753755688711,,,,,,,,,TiO2:gr(20%),TiO2,Graphene,Graphene,100.0,,,,-5.33,-3.48,,-5.36,-3.89,
99943,10.1016/j.rio.2024.100748,10.1016/j.rio.2024.100748,PBDB-T,NCBDT,PBDB-T,NCBDT,CCCCC(CC)Cc1ccc(-c2c3cc(-c4ccc(-c5sc(-c6cccs6)c6c5C(=O)c5c(CC(CC)CCCC)sc(CC(CC)CCCC)c5C6=O)s4)sc3c(-c3ccc(CC(CC)CCCC)s3)c3ccsc23)s1,CCCCCCCCc1c2sc3c(c2c(CCCCCCCC)c2sc4c(c12)C(c1ccc(CCCCCC)cc1)(c1ccc(CCCCCC)cc1)c1cc(C=C2C(=O)c5cc(F)ccc5C2=C(C#N)C#N)sc1-4)C(c1ccc(CCCCCC)cc1)(c1ccc(CCCCCC)cc1)c1cc(C=C2C(=O)c4cc(F)ccc4C2=C(C#N)C#N)sc1-3,0.5286,21.384382,47.57,5.38,5.37721020349764,0.0518549535754646,,,,,,,,,TiO2:gr(10%),TiO2,Graphene,Graphene,100.0,,,,-5.33,-3.48,,-5.36,-3.89,
99944,10.1016/j.rio.2024.100748,10.1016/j.rio.2024.100748,PBDB-T,NCBDT,PBDB-T,NCBDT,CCCCC(CC)Cc1ccc(-c2c3cc(-c4ccc(-c5sc(-c6cccs6)c6c5C(=O)c5c(CC(CC)CCCC)sc(CC(CC)CCCC)c5C6=O)s4)sc3c(-c3ccc(CC(CC)CCCC)s3)c3ccsc23)s1,CCCCCCCCc1c2sc3c(c2c(CCCCCCCC)c2sc4c(c12)C(c1ccc(CCCCCC)cc1)(c1ccc(CCCCCC)cc1)c1cc(C=C2C(=O)c5cc(F)ccc5C2=C(C#N)C#N)sc1-4)C(c1ccc(CCCCCC)cc1)(c1ccc(CCCCCC)cc1)c1cc(C=C2C(=O)c4cc(F)ccc4C2=C(C#N)C#N)sc1-3,0.611,18.315892,47.25,5.29,5.287752230670001,0.0424909136105741,,,,,,,,,TiO2,TiO2,Graphene,Graphene,100.0,,,,-5.33,-3.48,,-5.36,-3.89,
99945,10.1016/j.rio.2024.100748,10.1016/j.rio.2024.100748,PBDB-T,NCBDT,PBDB-T,NCBDT,CCCCC(CC)Cc1ccc(-c2c3cc(-c4ccc(-c5sc(-c6cccs6)c6c5C(=O)c5c(CC(CC)CCCC)sc(CC(CC)CCCC)c5C6=O)s4)sc3c(-c3ccc(CC(CC)CCCC)s3)c3ccsc23)s1,CCCCCCCCc1c2sc3c(c2c(CCCCCCCC)c2sc4c(c12)C(c1ccc(CCCCCC)cc1)(c1ccc(CCCCCC)cc1)c1cc(C=C2C(=O)c5cc(F)ccc5C2=C(C#N)C#N)sc1-4)C(c1ccc(CCCCCC)cc1)(c1ccc(CCCCCC)cc1)c1cc(C=C2C(=O)c4cc(F)ccc4C2=C(C#N)C#N)sc1-3,0.719,22.830284,58.76,9.65,9.645438837569598,0.0472659319212671,,,,"e, poly(3,4-ethylenedio",,,,,PDINO,PDINO,Graphene oxide,Graphene oxide,5.0,,,,-5.33,-3.48,,-5.36,-3.89,
99946,10.1016/j.rio.2024.100748,10.1016/j.rio.2024.100748,PBDB-T,NCBDT,PBDB-T,NCBDT,CCCCC(CC)Cc1ccc(-c2c3cc(-c4ccc(-c5sc(-c6cccs6)c6c5C(=O)c5c(CC(CC)CCCC)sc(CC(CC)CCCC)c5C6=O)s4)sc3c(-c3ccc(CC(CC)CCCC)s3)c3ccsc23)s1,CCCCCCCCc1c2sc3c(c2c(CCCCCCCC)c2sc4c(c12)C(c1ccc(CCCCCC)cc1)(c1ccc(CCCCCC)cc1)c1cc(C=C2C(=O)c5cc(F)ccc5C2=C(C#N)C#N)sc1-4)C(c1ccc(CCCCCC)cc1)(c1ccc(CCCCCC)cc1)c1cc(C=C2C(=O)c4cc(F)ccc4C2=C(C#N)C#N)sc1-3,0.6933,22.336339,55.12,8.54,8.53576404637944,0.0496013304515203,,,,"e, poly(3,4-ethylenedio",,,,,ZnO,ZnO,Graphene oxide,Graphene oxide,5.0,,,,-5.33,-3.48,,-5.36,-3.89,
99947,10.1016/j.rio.2024.100748,10.1016/j.rio.2024.100748,PBDB-T,NCBDT,PBDB-T,NCBDT,CCCCC(CC)Cc1ccc(-c2c3cc(-c4ccc(-c5sc(-c6cccs6)c6c5C(=O)c5c(CC(CC)CCCC)sc(CC(CC)CCCC)c5C6=O)s4)sc3c(-c3ccc(CC(CC)CCCC)s3)c3ccsc23)s1,CCCCCCCCc1c2sc3c(c2c(CCCCCCCC)c2sc4c(c12)C(c1ccc(CCCCCC)cc1)(c1ccc(CCCCCC)cc1)c1cc(C=C2C(=O)c5cc(F)ccc5C2=C(C#N)C#N)sc1-4)C(c1ccc(CCCCCC)cc1)(c1ccc(CCCCCC)cc1)c1cc(C=C2C(=O)c4cc(F)ccc4C2=C(C#N)C#N)sc1-3,0.5266,21.7414,46.88,5.37,5.367301157311999,0.0502577781750614,,,,,,,,,IGZO,IGZO,Graphene oxide,Graphene oxide,,,,,-5.33,-3.48,,-5.36,-3.89,
99948,10.1016/j.rio.2024.100748,10.1016/j.rio.2024.100748,PBDB-T,NCBDT,PBDB-T,NCBDT,CCCCC(CC)Cc1ccc(-c2c3cc(-c4ccc(-c5sc(-c6cccs6)c6c5C(=O)c5c(CC(CC)CCCC)sc(CC(CC)CCCC)c5C6=O)s4)sc3c(-c3ccc(CC(CC)CCCC)s3)c3ccsc23)s1,CCCCCCCCc1c2sc3c(c2c(CCCCCCCC)c2sc4c(c12)C(c1ccc(CCCCCC)cc1)(c1ccc(CCCCCC)cc1)c1cc(C=C2C(=O)c5cc(F)ccc5C2=C(C#N)C#N)sc1-4)C(c1ccc(CCCCCC)cc1)(c1ccc(CCCCCC)cc1)c1cc(C=C2C(=O)c4cc(F)ccc4C2=C(C#N)C#N)sc1-3,0.4217,21.103643,42.44,3.78,3.77690801381564,0.0817985763058176,,,,,,,ITO/GO/PBDB-T:NCBDT/TiO2:gr(20%)/Al,,TiO2:gr(20%),TiO2,Graphene oxide,Graphene oxide,,,,,-5.33,-3.48,,-5.36,-3.89,
99949,10.1016/j.rio.2024.100748,10.1016/j.rio.2024.100748,PBDB-T,NCBDT,PBDB-T,NCBDT,CCCCC(CC)Cc1ccc(-c2c3cc(-c4ccc(-c5sc(-c6cccs6)c6c5C(=O)c5c(CC(CC)CCCC)sc(CC(CC)CCCC)c5C6=O)s4)sc3c(-c3ccc(CC(CC)CCCC)s3)c3ccsc23)s1,CCCCCCCCc1c2sc3c(c2c(CCCCCCCC)c2sc4c(c12)C(c1ccc(CCCCCC)cc1)(c1ccc(CCCCCC)cc1)c1cc(C=C2C(=O)c5cc(F)ccc5C2=C(C#N)C#N)sc1-4)C(c1ccc(CCCCCC)cc1)(c1ccc(CCCCCC)cc1)c1cc(C=C2C(=O)c4cc(F)ccc4C2=C(C#N)C#N)sc1-3,0.4622,20.422648,44.51,4.2,4.20145375278256,0.034613161489513,,,,,,,,,TiO2:gr(10%),TiO2,Graphene oxide,Graphene oxide,,,,,-5.33,-3.48,,-5.36,-3.89,
99950,10.1016/j.rio.2024.100748,10.1016/j.rio.2024.100748,PBDB-T,NCBDT,PBDB-T,NCBDT,CCCCC(CC)Cc1ccc(-c2c3cc(-c4ccc(-c5sc(-c6cccs6)c6c5C(=O)c5c(CC(CC)CCCC)sc(CC(CC)CCCC)c5C6=O)s4)sc3c(-c3ccc(CC(CC)CCCC)s3)c3ccsc23)s1,CCCCCCCCc1c2sc3c(c2c(CCCCCCCC)c2sc4c(c12)C(c1ccc(CCCCCC)cc1)(c1ccc(CCCCCC)cc1)c1cc(C=C2C(=O)c5cc(F)ccc5C2=C(C#N)C#N)sc1-4)C(c1ccc(CCCCCC)cc1)(c1ccc(CCCCCC)cc1)c1cc(C=C2C(=O)c4cc(F)ccc4C2=C(C#N)C#N)sc1-3,0.534,18.251739,44.46,4.33,4.3332621671196,0.0753387325542784,,,,,,,,,TiO2,TiO2,Graphene oxide,Graphene oxide,100.0,,,,-5.33,-3.48,,-5.36,-3.89,
99951,10.1016/j.rio.2024.100748,10.1016/j.rio.2024.100748,PBDB-T,NCBDT,PBDB-T,NCBDT,CCCCC(CC)Cc1ccc(-c2c3cc(-c4ccc(-c5sc(-c6cccs6)c6c5C(=O)c5c(CC(CC)CCCC)sc(CC(CC)CCCC)c5C6=O)s4)sc3c(-c3ccc(CC(CC)CCCC)s3)c3ccsc23)s1,CCCCCCCCc1c2sc3c(c2c(CCCCCCCC)c2sc4c(c12)C(c1ccc(CCCCCC)cc1)(c1ccc(CCCCCC)cc1)c1cc(C=C2C(=O)c5cc(F)ccc5C2=C(C#N)C#N)sc1-4)C(c1ccc(CCCCCC)cc1)(c1ccc(CCCCCC)cc1)c1cc(C=C2C(=O)c4cc(F)ccc4C2=C(C#N)C#N)sc1-3,0.8046,23.135359,65.88,12.26,12.26337085010232,0.0274946990401266,,,,,,,,,PDINO,PDINO,Reduced graphene oxide,rGO,100.0,,,,-5.33,-3.48,,-5.36,-3.89,
99952,10.1016/j.rio.2024.100748,10.1016/j.rio.2024.100748,PBDB-T,NCBDT,PBDB-T,NCBDT,CCCCC(CC)Cc1ccc(-c2c3cc(-c4ccc(-c5sc(-c6cccs6)c6c5C(=O)c5c(CC(CC)CCCC)sc(CC(CC)CCCC)c5C6=O)s4)sc3c(-c3ccc(CC(CC)CCCC)s3)c3ccsc23)s1,CCCCCCCCc1c2sc3c(c2c(CCCCCCCC)c2sc4c(c12)C(c1ccc(CCCCCC)cc1)(c1ccc(CCCCCC)cc1)c1cc(C=C2C(=O)c5cc(F)ccc5C2=C(C#N)C#N)sc1-4)C(c1ccc(CCCCCC)cc1)(c1ccc(CCCCCC)cc1)c1cc(C=C2C(=O)c4cc(F)ccc4C2=C(C#N)C#N)sc1-3,0.7828,22.907102,62.62,11.23,11.22881766883472,0.0105283273845067,,,,,,,,,ZnO,ZnO,Reduced graphene oxide,rGO,100.0,,,,-5.33,-3.48,,-5.36,-3.89,
99953,10.1016/j.rio.2024.100748,10.1016/j.rio.2024.100748,PBDB-T,NCBDT,PBDB-T,NCBDT,CCCCC(CC)Cc1ccc(-c2c3cc(-c4ccc(-c5sc(-c6cccs6)c6c5C(=O)c5c(CC(CC)CCCC)sc(CC(CC)CCCC)c5C6=O)s4)sc3c(-c3ccc(CC(CC)CCCC)s3)c3ccsc23)s1,CCCCCCCCc1c2sc3c(c2c(CCCCCCCC)c2sc4c(c12)C(c1ccc(CCCCCC)cc1)(c1ccc(CCCCCC)cc1)c1cc(C=C2C(=O)c5cc(F)ccc5C2=C(C#N)C#N)sc1-4)C(c1ccc(CCCCCC)cc1)(c1ccc(CCCCCC)cc1)c1cc(C=C2C(=O)c4cc(F)ccc4C2=C(C#N)C#N)sc1-3,0.6636,22.559642,56.48,8.46,8.45538269794176,0.0545780385134891,,,,"e, poly(3,4-ethylenedio",,,,,IGZO,IGZO,Reduced graphene oxide,rGO,5.0,,,,-5.33,-3.48,,-5.36,-3.89,
99954,10.1016/j.rio.2024.100748,10.1016/j.rio.2024.100748,PBDB-T,NCBDT,PBDB-T,NCBDT,CCCCC(CC)Cc1ccc(-c2c3cc(-c4ccc(-c5sc(-c6cccs6)c6c5C(=O)c5c(CC(CC)CCCC)sc(CC(CC)CCCC)c5C6=O)s4)sc3c(-c3ccc(CC(CC)CCCC)s3)c3ccsc23)s1,CCCCCCCCc1c2sc3c(c2c(CCCCCCCC)c2sc4c(c12)C(c1ccc(CCCCCC)cc1)(c1ccc(CCCCCC)cc1)c1cc(C=C2C(=O)c5cc(F)ccc5C2=C(C#N)C#N)sc1-4)C(c1ccc(CCCCCC)cc1)(c1ccc(CCCCCC)cc1)c1cc(C=C2C(=O)c4cc(F)ccc4C2=C(C#N)C#N)sc1-3,0.6187,22.699054,55.77,7.83,7.832285656655461,0.0291910173111265,,,,"e, poly(3,4-ethylenedio",,,,,TiO2:gr(20%),TiO2,Reduced graphene oxide,rGO,5.0,,,,-5.33,-3.48,,-5.36,-3.89,
99955,10.1016/j.rio.2024.100748,10.1016/j.rio.2024.100748,PBDB-T,NCBDT,PBDB-T,NCBDT,CCCCC(CC)Cc1ccc(-c2c3cc(-c4ccc(-c5sc(-c6cccs6)c6c5C(=O)c5c(CC(CC)CCCC)sc(CC(CC)CCCC)c5C6=O)s4)sc3c(-c3ccc(CC(CC)CCCC)s3)c3ccsc23)s1,CCCCCCCCc1c2sc3c(c2c(CCCCCCCC)c2sc4c(c12)C(c1ccc(CCCCCC)cc1)(c1ccc(CCCCCC)cc1)c1cc(C=C2C(=O)c5cc(F)ccc5C2=C(C#N)C#N)sc1-4)C(c1ccc(CCCCCC)cc1)(c1ccc(CCCCCC)cc1)c1cc(C=C2C(=O)c4cc(F)ccc4C2=C(C#N)C#N)sc1-3,0.6187,22.698775,55.77,7.83,7.832189387987251,0.0279615324042243,,,,,,,,,TiO2:gr(10%),TiO2,Reduced graphene oxide,rGO,100.0,,,,-5.33,-3.48,,-5.36,-3.89,
99956,10.1016/j.rio.2024.100748,10.1016/j.rio.2024.100748,PBDB-T,NCBDT,PBDB-T,NCBDT,CCCCC(CC)Cc1ccc(-c2c3cc(-c4ccc(-c5sc(-c6cccs6)c6c5C(=O)c5c(CC(CC)CCCC)sc(CC(CC)CCCC)c5C6=O)s4)sc3c(-c3ccc(CC(CC)CCCC)s3)c3ccsc23)s1,CCCCCCCCc1c2sc3c(c2c(CCCCCCCC)c2sc4c(c12)C(c1ccc(CCCCCC)cc1)(c1ccc(CCCCCC)cc1)c1cc(C=C2C(=O)c5cc(F)ccc5C2=C(C#N)C#N)sc1-4)C(c1ccc(CCCCCC)cc1)(c1ccc(CCCCCC)cc1)c1cc(C=C2C(=O)c4cc(F)ccc4C2=C(C#N)C#N)sc1-3,0.6731,19.361418,53.37,6.95,6.95526937226046,0.075818305905899,,,,"e, poly(3,4-ethylenedio",,,,,TiO2,TiO2,Reduced graphene oxide,rGO,5.0,,,,-5.33,-3.48,,-5.36,-3.89,
99957,10.1016/j.rio.2024.100748,10.1016/j.rio.2024.100748,PBDB-T,NCBDT,PBDB-T,NCBDT,CCCCC(CC)Cc1ccc(-c2c3cc(-c4ccc(-c5sc(-c6cccs6)c6c5C(=O)c5c(CC(CC)CCCC)sc(CC(CC)CCCC)c5C6=O)s4)sc3c(-c3ccc(CC(CC)CCCC)s3)c3ccsc23)s1,CCCCCCCCc1c2sc3c(c2c(CCCCCCCC)c2sc4c(c12)C(c1ccc(CCCCCC)cc1)(c1ccc(CCCCCC)cc1)c1cc(C=C2C(=O)c5cc(F)ccc5C2=C(C#N)C#N)sc1-4)C(c1ccc(CCCCCC)cc1)(c1ccc(CCCCCC)cc1)c1cc(C=C2C(=O)c4cc(F)ccc4C2=C(C#N)C#N)sc1-3,0.8505,22.078844,58.3,10.95,10.947607127226,0.0218527193972533,,,,,,,,,PDINO,PDINO,p-graphene,p-graphene,,,,,-5.33,-3.48,,-5.36,-3.89,
99958,10.1016/j.rio.2024.100748,10.1016/j.rio.2024.100748,PBDB-T,NCBDT,PBDB-T,NCBDT,CCCCC(CC)Cc1ccc(-c2c3cc(-c4ccc(-c5sc(-c6cccs6)c6c5C(=O)c5c(CC(CC)CCCC)sc(CC(CC)CCCC)c5C6=O)s4)sc3c(-c3ccc(CC(CC)CCCC)s3)c3ccsc23)s1,CCCCCCCCc1c2sc3c(c2c(CCCCCCCC)c2sc4c(c12)C(c1ccc(CCCCCC)cc1)(c1ccc(CCCCCC)cc1)c1cc(C=C2C(=O)c5cc(F)ccc5C2=C(C#N)C#N)sc1-4)C(c1ccc(CCCCCC)cc1)(c1ccc(CCCCCC)cc1)c1cc(C=C2C(=O)c4cc(F)ccc4C2=C(C#N)C#N)sc1-3,0.8094,21.812556,56.75,10.02,10.019259503982,0.0073901798203456,,,,,,,,,ZnO,ZnO,p-graphene,p-graphene,,,,,-5.33,-3.48,,-5.36,-3.89,
99959,10.1016/j.rio.2024.100748,10.1016/j.rio.2024.100748,PBDB-T,NCBDT,PBDB-T,NCBDT,CCCCC(CC)Cc1ccc(-c2c3cc(-c4ccc(-c5sc(-c6cccs6)c6c5C(=O)c5c(CC(CC)CCCC)sc(CC(CC)CCCC)c5C6=O)s4)sc3c(-c3ccc(CC(CC)CCCC)s3)c3ccsc23)s1,CCCCCCCCc1c2sc3c(c2c(CCCCCCCC)c2sc4c(c12)C(c1ccc(CCCCCC)cc1)(c1ccc(CCCCCC)cc1)c1cc(C=C2C(=O)c5cc(F)ccc5C2=C(C#N)C#N)sc1-4)C(c1ccc(CCCCCC)cc1)(c1ccc(CCCCCC)cc1)c1cc(C=C2C(=O)c4cc(F)ccc4C2=C(C#N)C#N)sc1-3,0.7457,21.721801,53.23,8.62,8.62216719113411,0.0251414284699679,,,,,,,,,TiO2:gr(20%),TiO2,p-graphene,p-graphene,100.0,,,,-5.33,-3.48,,-5.36,-3.89,
99960,10.1016/j.rio.2024.100748,10.1016/j.rio.2024.100748,PBDB-T,NCBDT,PBDB-T,NCBDT,CCCCC(CC)Cc1ccc(-c2c3cc(-c4ccc(-c5sc(-c6cccs6)c6c5C(=O)c5c(CC(CC)CCCC)sc(CC(CC)CCCC)c5C6=O)s4)sc3c(-c3ccc(CC(CC)CCCC)s3)c3ccsc23)s1,CCCCCCCCc1c2sc3c(c2c(CCCCCCCC)c2sc4c(c12)C(c1ccc(CCCCCC)cc1)(c1ccc(CCCCCC)cc1)c1cc(C=C2C(=O)c5cc(F)ccc5C2=C(C#N)C#N)sc1-4)C(c1ccc(CCCCCC)cc1)(c1ccc(CCCCCC)cc1)c1cc(C=C2C(=O)c4cc(F)ccc4C2=C(C#N)C#N)sc1-3,0.7457,21.721433,53.23,8.62,8.62202111864563,0.0234468520374843,,,,"e, poly(3,4-ethylenedio",,,,,TiO2:gr(10%),TiO2,p-graphene,p-graphene,5.0,,,,-5.33,-3.48,,-5.36,-3.89,
99961,10.1016/j.rio.2024.100748,10.1016/j.rio.2024.100748,PBDB-T,NCBDT,PBDB-T,NCBDT,CCCCC(CC)Cc1ccc(-c2c3cc(-c4ccc(-c5sc(-c6cccs6)c6c5C(=O)c5c(CC(CC)CCCC)sc(CC(CC)CCCC)c5C6=O)s4)sc3c(-c3ccc(CC(CC)CCCC)s3)c3ccsc23)s1,CCCCCCCCc1c2sc3c(c2c(CCCCCCCC)c2sc4c(c12)C(c1ccc(CCCCCC)cc1)(c1ccc(CCCCCC)cc1)c1cc(C=C2C(=O)c5cc(F)ccc5C2=C(C#N)C#N)sc1-4)C(c1ccc(CCCCCC)cc1)(c1ccc(CCCCCC)cc1)c1cc(C=C2C(=O)c4cc(F)ccc4C2=C(C#N)C#N)sc1-3,0.6508,18.11727,46.98,5.54,5.5392799346568005,0.0129975693718334,,,,"e, poly(3,4-ethylenedio",,,,,TiO2,TiO2,p-graphene,p-graphene,5.0,,,,-5.33,-3.48,,-5.36,-3.89,
99991,10.1016/j.saa.2025.126103,10.1016/j.saa.2025.126103,C2,PC61BM,C2,"SWCNT (5,5)",,COC(=O)CCCC1(c2ccccc2)C23c4c5c6c7c8c9c(c%10c%11c2c2c%12c4c4c%13c5c5c7c7c8c8c%14c9c%10c9c%10c%11c2c2c%11c%12c4c4c%12c%13c5c5c7c7c8c8c%14c9c9c%10c2c2c%11c4c4c%12c5c7c5c8c9c2c45)C613,1.12,15.0,75.33,11.52,12.65544,9.856250000000008,,,,,,,BHJ blend,,,,,,,,,,-5.1,-3.4,,,,
100024,10.1016/j.solener.2020.09.068,10.1016/j.solener.2020.09.068,PBDB-T,IT-M,PBDB-T,IT-M,CCCCC(CC)Cc1ccc(-c2c3cc(-c4ccc(-c5sc(-c6cccs6)c6c5C(=O)c5c(CC(CC)CCCC)sc(CC(CC)CCCC)c5C6=O)s4)sc3c(-c3ccc(CC(CC)CCCC)s3)c3ccsc23)s1,CCCCCCc1ccc(C2(c3ccc(CCCCCC)cc3)c3cc4c(cc3-c3sc5cc(/C=C6\C(=O)c7ccc(C)cc7C6=C(C#N)C#N)sc5c32)C(c2ccc(CCCCCC)cc2)(c2ccc(CCCCCC)cc2)c2c-4sc3cc(/C=C4\C(=O)c5ccc(C)cc5C4=C(C#N)C#N)sc23)cc1,0.756,19.76,70.43,10.52,10.521227808,0.0116711787072359,,,,,,,ITO/PEDOT:PSS/active layer/PDINO/Al,conventional,PDINO,PDINO,PEDOT:PSS,PEDOT:PSS,100.0,,,,-5.33,-3.48,,-5.514,-3.808,
100025,10.1016/j.solener.2020.09.068,10.1016/j.solener.2020.09.068,PBDB-T,INTIC,PBDB-T,INTIC,CCCCC(CC)Cc1ccc(-c2c3cc(-c4ccc(-c5sc(-c6cccs6)c6c5C(=O)c5c(CC(CC)CCCC)sc(CC(CC)CCCC)c5C6=O)s4)sc3c(-c3ccc(CC(CC)CCCC)s3)c3ccsc23)s1,CCCCCCCCc1cc2c(/C=C3\C(=O)c4cc(F)c(F)cc4C3=C(C#N)C#N)sc(-c3ccc4c5c(n(C)c4c3)C3=C(CC(c4sc(/C=C6\C(=O)c7cc(F)c(F)cc7C6=C(C#N)C#N)c6cc(CCCCCCCC)sc46)C=C3)C5(C)C)c2s1,0.798,19.88,78.68,12.49,12.481984032000003,0.0641790872697912,,,,,,,ITO/PEDOT:PSS/active layer/PDINO/Al,conventional,PDINO,PDINO,PEDOT:PSS,PEDOT:PSS,100.0,,,,-5.33,-3.48,,,,
100038,10.1016/j.solener.2021.10.002,10.1016/j.solener.2021.10.002,PM6,Y6,PM6,Y6,COC(=O)C(C)(C)c1cc(C)cc(-c2sc3c4sc5cc(/C=C6/C(=O)c7cc(F)cc(c7)C(=O)/C6=C\c6cc(C(C)(C)C(=O)OC)c(-c7cc(C)cc(C(C)(C)C(=O)OC)c7)s6)sc5c4c(C(C)(C)C(=O)OC)ccc2-3)c1,CCCCCCCCCCCc1c(/C=C2\C(=O)c3cc(F)c(F)cc3C2=C(C#N)C#N)sc2c1sc1c3c4nsnc4c4c5sc6c(CCCCCCCCCCC)c(/C=C7\C(=O)c8cc(F)c(F)cc8C7=C(C#N)C#N)sc6c5n(CC(CC)CCCC)c4c3n(CC(CC)CCCC)c21,0.82,25.45,71.15,14.85,14.848293500000002,0.0114915824915649,14.53,14.85,,0.1% CN,CN,0.1%,ITO/SnO2/active layer/MoO3/Ag,inverted,SnO2,SnO2,MoO3,MoO3,,chloroform,chloroform,100.0,-5.56,-3.65,,-5.65,-4.09,
100039,10.1016/j.solener.2021.10.002,10.1016/j.solener.2021.10.002,PM6,Y6,PM6,Y6,COC(=O)C(C)(C)c1cc(C)cc(-c2sc3c4sc5cc(/C=C6/C(=O)c7cc(F)cc(c7)C(=O)/C6=C\c6cc(C(C)(C)C(=O)OC)c(-c7cc(C)cc(C(C)(C)C(=O)OC)c7)s6)sc5c4c(C(C)(C)C(=O)OC)ccc2-3)c1,CCCCCCCCCCCc1c(/C=C2\C(=O)c3cc(F)c(F)cc3C2=C(C#N)C#N)sc2c1sc1c3c4nsnc4c4c5sc6c(CCCCCCCCCCC)c(/C=C7\C(=O)c8cc(F)c(F)cc8C7=C(C#N)C#N)sc6c5n(CC(CC)CCCC)c4c3n(CC(CC)CCCC)c21,0.83,26.76,72.65,16.14,16.1361462,0.0238773234200847,15.83,16.14,,0.3% CN,CN,0.3%,ITO/SnO2/active layer/MoO3/Ag,inverted,SnO2,SnO2,MoO3,MoO3,,chloroform,chloroform,100.0,-5.56,-3.65,,-5.65,-4.09,
100040,10.1016/j.solener.2021.10.002,10.1016/j.solener.2021.10.002,PM6,Y6,PM6,Y6,COC(=O)C(C)(C)c1cc(C)cc(-c2sc3c4sc5cc(/C=C6/C(=O)c7cc(F)cc(c7)C(=O)/C6=C\c6cc(C(C)(C)C(=O)OC)c(-c7cc(C)cc(C(C)(C)C(=O)OC)c7)s6)sc5c4c(C(C)(C)C(=O)OC)ccc2-3)c1,CCCCCCCCCCCc1c(/C=C2\C(=O)c3cc(F)c(F)cc3C2=C(C#N)C#N)sc2c1sc1c3c4nsnc4c4c5sc6c(CCCCCCCCCCC)c(/C=C7\C(=O)c8cc(F)c(F)cc8C7=C(C#N)C#N)sc6c5n(CC(CC)CCCC)c4c3n(CC(CC)CCCC)c21,0.81,25.86,72.56,15.2,15.198852960000002,0.0075463157894575,14.79,15.2,,0.5% CN,CN,0.5%,ITO/SnO2/active layer/MoO3/Ag,inverted,SnO2,SnO2,MoO3,MoO3,,chloroform,chloroform,100.0,-5.56,-3.65,,-5.65,-4.09,
100041,10.1016/j.solener.2021.10.002,10.1016/j.solener.2021.10.002,PM6,Y6,PM6,Y6,COC(=O)C(C)(C)c1cc(C)cc(-c2sc3c4sc5cc(/C=C6/C(=O)c7cc(F)cc(c7)C(=O)/C6=C\c6cc(C(C)(C)C(=O)OC)c(-c7cc(C)cc(C(C)(C)C(=O)OC)c7)s6)sc5c4c(C(C)(C)C(=O)OC)ccc2-3)c1,CCCCCCCCCCCc1c(/C=C2\C(=O)c3cc(F)c(F)cc3C2=C(C#N)C#N)sc2c1sc1c3c4nsnc4c4c5sc6c(CCCCCCCCCCC)c(/C=C7\C(=O)c8cc(F)c(F)cc8C7=C(C#N)C#N)sc6c5n(CC(CC)CCCC)c4c3n(CC(CC)CCCC)c21,0.72,19.51,58.3,8.19,8.189517599999999,0.005890109890122,7.63,8.19,,0.7% CN,CN,0.7 vol%,ITO/SnO2/active layer/MoO3/Ag,inverted,SnO2,SnO2,MoO3,MoO3,,chloroform,chloroform,100.0,-5.56,-3.65,,-5.65,-4.09,
100043,10.1016/j.solener.2021.10.002,10.1016/j.solener.2021.10.002,PM6,Y6,PM6,Y6,COC(=O)C(C)(C)c1cc(C)cc(-c2sc3c4sc5cc(/C=C6/C(=O)c7cc(F)cc(c7)C(=O)/C6=C\c6cc(C(C)(C)C(=O)OC)c(-c7cc(C)cc(C(C)(C)C(=O)OC)c7)s6)sc5c4c(C(C)(C)C(=O)OC)ccc2-3)c1,CCCCCCCCCCCc1c(/C=C2\C(=O)c3cc(F)c(F)cc3C2=C(C#N)C#N)sc2c1sc1c3c4nsnc4c4c5sc6c(CCCCCCCCCCC)c(/C=C7\C(=O)c8cc(F)c(F)cc8C7=C(C#N)C#N)sc6c5n(CC(CC)CCCC)c4c3n(CC(CC)CCCC)c21,0.89,29.0,77.96,20.28,20.121476,0.7816765285996224,,,,,,,,,,,,,160.0,,,100.0,-5.56,-3.65,,-5.65,-4.09,
100044,10.1016/j.solener.2021.10.002,10.1016/j.solener.2021.10.002,PM6,Y6,PM6,Y6,COC(=O)C(C)(C)c1cc(C)cc(-c2sc3c4sc5cc(/C=C6/C(=O)c7cc(F)cc(c7)C(=O)/C6=C\c6cc(C(C)(C)C(=O)OC)c(-c7cc(C)cc(C(C)(C)C(=O)OC)c7)s6)sc5c4c(C(C)(C)C(=O)OC)ccc2-3)c1,CCCCCCCCCCCc1c(/C=C2\C(=O)c3cc(F)c(F)cc3C2=C(C#N)C#N)sc2c1sc1c3c4nsnc4c4c5sc6c(CCCCCCCCCCC)c(/C=C7\C(=O)c8cc(F)c(F)cc8C7=C(C#N)C#N)sc6c5n(CC(CC)CCCC)c4c3n(CC(CC)CCCC)c21,0.86,28.87,72.46,18.13,17.990513719999996,0.7693672366243983,,,,,,,,,,,,,,,,,-5.56,-3.65,,-5.65,-4.09,
100045,10.1016/j.solener.2021.10.002,10.1016/j.solener.2021.10.002,PM6,Y6,PM6,Y6,COC(=O)C(C)(C)c1cc(C)cc(-c2sc3c4sc5cc(/C=C6/C(=O)c7cc(F)cc(c7)C(=O)/C6=C\c6cc(C(C)(C)C(=O)OC)c(-c7cc(C)cc(C(C)(C)C(=O)OC)c7)s6)sc5c4c(C(C)(C)C(=O)OC)ccc2-3)c1,CCCCCCCCCCCc1c(/C=C2\C(=O)c3cc(F)c(F)cc3C2=C(C#N)C#N)sc2c1sc1c3c4nsnc4c4c5sc6c(CCCCCCCCCCC)c(/C=C7\C(=O)c8cc(F)c(F)cc8C7=C(C#N)C#N)sc6c5n(CC(CC)CCCC)c4c3n(CC(CC)CCCC)c21,0.84,28.63,67.29,16.29,16.182706680000003,0.6586453038673824,,,,,,,,,,,,,,,,,-5.56,-3.65,,-5.65,-4.09,
100046,10.1016/j.solener.2021.10.002,10.1016/j.solener.2021.10.002,PM6,Y6,PM6,Y6,COC(=O)C(C)(C)c1cc(C)cc(-c2sc3c4sc5cc(/C=C6/C(=O)c7cc(F)cc(c7)C(=O)/C6=C\c6cc(C(C)(C)C(=O)OC)c(-c7cc(C)cc(C(C)(C)C(=O)OC)c7)s6)sc5c4c(C(C)(C)C(=O)OC)ccc2-3)c1,CCCCCCCCCCCc1c(/C=C2\C(=O)c3cc(F)c(F)cc3C2=C(C#N)C#N)sc2c1sc1c3c4nsnc4c4c5sc6c(CCCCCCCCCCC)c(/C=C7\C(=O)c8cc(F)c(F)cc8C7=C(C#N)C#N)sc6c5n(CC(CC)CCCC)c4c3n(CC(CC)CCCC)c21,0.83,28.28,62.78,14.72,14.73597272,0.1085103260869485,,,,,,,,,,,,,,,,,-5.56,-3.65,,-5.65,-4.09,
100047,10.1016/j.solener.2021.10.002,10.1016/j.solener.2021.10.002,PM6,Y6,PM6,Y6,COC(=O)C(C)(C)c1cc(C)cc(-c2sc3c4sc5cc(/C=C6/C(=O)c7cc(F)cc(c7)C(=O)/C6=C\c6cc(C(C)(C)C(=O)OC)c(-c7cc(C)cc(C(C)(C)C(=O)OC)c7)s6)sc5c4c(C(C)(C)C(=O)OC)ccc2-3)c1,CCCCCCCCCCCc1c(/C=C2\C(=O)c3cc(F)c(F)cc3C2=C(C#N)C#N)sc2c1sc1c3c4nsnc4c4c5sc6c(CCCCCCCCCCC)c(/C=C7\C(=O)c8cc(F)c(F)cc8C7=C(C#N)C#N)sc6c5n(CC(CC)CCCC)c4c3n(CC(CC)CCCC)c21,0.81,27.83,58.92,13.39,13.281923160000002,0.8071459297983492,,,,,,,,,,,,,,,,,-5.56,-3.65,,-5.65,-4.09,
100048,10.1016/j.solener.2021.10.002,10.1016/j.solener.2021.10.002,PM6,PC61BM,PM6,PC61BM,COC(=O)C(C)(C)c1cc(C)cc(-c2sc3c4sc5cc(/C=C6/C(=O)c7cc(F)cc(c7)C(=O)/C6=C\c6cc(C(C)(C)C(=O)OC)c(-c7cc(C)cc(C(C)(C)C(=O)OC)c7)s6)sc5c4c(C(C)(C)C(=O)OC)ccc2-3)c1,COC(=O)CCCC1(c2ccccc2)C23c4c5c6c7c8c9c(c%10c%11c2c2c%12c4c4c%13c5c5c7c7c8c8c%14c9c%10c9c%10c%11c2c2c%11c%12c4c4c%12c%13c5c5c7c7c8c8c%14c9c9c%10c2c2c%11c4c4c%12c5c7c5c8c9c2c45)C613,1.04,15.16,80.01,12.72,12.614696640000002,0.8278566037735758,,,,,,,,,,,,,,,,,-5.56,-3.65,,-6.1,-3.7,
100049,10.1016/j.solener.2021.10.002,10.1016/j.solener.2021.10.002,PM6,PC61BM,PM6,PC61BM,COC(=O)C(C)(C)c1cc(C)cc(-c2sc3c4sc5cc(/C=C6/C(=O)c7cc(F)cc(c7)C(=O)/C6=C\c6cc(C(C)(C)C(=O)OC)c(-c7cc(C)cc(C(C)(C)C(=O)OC)c7)s6)sc5c4c(C(C)(C)C(=O)OC)ccc2-3)c1,COC(=O)CCCC1(c2ccccc2)C23c4c5c6c7c8c9c(c%10c%11c2c2c%12c4c4c%13c5c5c7c7c8c8c%14c9c%10c9c%10c%11c2c2c%11c%12c4c4c%12c%13c5c5c7c7c8c8c%14c9c9c%10c2c2c%11c4c4c%12c5c7c5c8c9c2c45)C613,0.99,14.75,67.06,9.88,9.7924365,0.8862702429149787,,,,,,,,,,,,,,,,,-5.56,-3.65,,-6.1,-3.7,
100050,10.1016/j.solener.2021.10.002,10.1016/j.solener.2021.10.002,PM6,PC61BM,PM6,PC61BM,COC(=O)C(C)(C)c1cc(C)cc(-c2sc3c4sc5cc(/C=C6/C(=O)c7cc(F)cc(c7)C(=O)/C6=C\c6cc(C(C)(C)C(=O)OC)c(-c7cc(C)cc(C(C)(C)C(=O)OC)c7)s6)sc5c4c(C(C)(C)C(=O)OC)ccc2-3)c1,COC(=O)CCCC1(c2ccccc2)C23c4c5c6c7c8c9c(c%10c%11c2c2c%12c4c4c%13c5c5c7c7c8c8c%14c9c%10c9c%10c%11c2c2c%11c%12c4c4c%12c%13c5c5c7c7c8c8c%14c9c9c%10c2c2c%11c4c4c%12c5c7c5c8c9c2c45)C613,0.97,14.11,60.3,8.3,8.253080099999998,0.5653000000000296,,,,,,,,,,,,,,,,,-5.56,-3.65,,-6.1,-3.7,
100051,10.1016/j.solener.2021.10.002,10.1016/j.solener.2021.10.002,PM6,PC61BM,PM6,PC61BM,COC(=O)C(C)(C)c1cc(C)cc(-c2sc3c4sc5cc(/C=C6/C(=O)c7cc(F)cc(c7)C(=O)/C6=C\c6cc(C(C)(C)C(=O)OC)c(-c7cc(C)cc(C(C)(C)C(=O)OC)c7)s6)sc5c4c(C(C)(C)C(=O)OC)ccc2-3)c1,COC(=O)CCCC1(c2ccccc2)C23c4c5c6c7c8c9c(c%10c%11c2c2c%12c4c4c%13c5c5c7c7c8c8c%14c9c%10c9c%10c%11c2c2c%11c%12c4c4c%12c%13c5c5c7c7c8c8c%14c9c9c%10c2c2c%11c4c4c%12c5c7c5c8c9c2c45)C613,0.96,13.58,57.76,7.56,7.530055679999999,0.3960888888888921,,,,,,,,,,,,,,,,,-5.56,-3.65,,-6.1,-3.7,
100052,10.1016/j.solener.2021.10.002,10.1016/j.solener.2021.10.002,PM6,PC61BM,PM6,PC61BM,COC(=O)C(C)(C)c1cc(C)cc(-c2sc3c4sc5cc(/C=C6/C(=O)c7cc(F)cc(c7)C(=O)/C6=C\c6cc(C(C)(C)C(=O)OC)c(-c7cc(C)cc(C(C)(C)C(=O)OC)c7)s6)sc5c4c(C(C)(C)C(=O)OC)ccc2-3)c1,COC(=O)CCCC1(c2ccccc2)C23c4c5c6c7c8c9c(c%10c%11c2c2c%12c4c4c%13c5c5c7c7c8c8c%14c9c%10c9c%10c%11c2c2c%11c%12c4c4c%12c%13c5c5c7c7c8c8c%14c9c9c%10c2c2c%11c4c4c%12c5c7c5c8c9c2c45)C613,0.96,13.24,56.84,7.22,7.224591360000001,0.0635922437673259,,,,,,,,,,,,,,,,,-5.56,-3.65,,-6.1,-3.7,
100053,10.1016/j.solener.2021.10.002,10.1016/j.solener.2021.10.002,PM6,PC61BM,PM6,PC61BM,COC(=O)C(C)(C)c1cc(C)cc(-c2sc3c4sc5cc(/C=C6/C(=O)c7cc(F)cc(c7)C(=O)/C6=C\c6cc(C(C)(C)C(=O)OC)c(-c7cc(C)cc(C(C)(C)C(=O)OC)c7)s6)sc5c4c(C(C)(C)C(=O)OC)ccc2-3)c1,COC(=O)CCCC1(c2ccccc2)C23c4c5c6c7c8c9c(c%10c%11c2c2c%12c4c4c%13c5c5c7c7c8c8c%14c9c%10c9c%10c%11c2c2c%11c%12c4c4c%12c%13c5c5c7c7c8c8c%14c9c9c%10c2c2c%11c4c4c%12c5c7c5c8c9c2c45)C613,0.95,13.04,56.49,7.04,6.997981199999999,0.5968579545454691,,,,,,,,,,,,,,,,,-5.56,-3.65,,-6.1,-3.7,
100058,10.1016/j.solener.2022.05.002,10.1016/j.solener.2022.05.002,P3HT,PC61BM,P3HT,PC61BM,CCCCCCc1ccsc1,COC(=O)CCCC1(c2ccccc2)C23c4c5c6c7c8c9c(c%10c%11c2c2c%12c4c4c%13c5c5c7c7c8c8c%14c9c%10c9c%10c%11c2c2c%11c%12c4c4c%12c%13c5c5c7c7c8c8c%14c9c9c%10c2c2c%11c4c4c%12c5c7c5c8c9c2c45)C613,0.405,4.919,32.8,0.654,0.6534399599999999,0.0856330275229503,,,,,,,,,,,ITO,ITO,,"1,2-dichlorobenzene",,,-5.01,-3.12,,-6.1,-3.7,
100059,10.1016/j.solener.2022.05.002,10.1016/j.solener.2022.05.002,P3HT,PC61BM,P3HT,PC61BM,CCCCCCc1ccsc1,COC(=O)CCCC1(c2ccccc2)C23c4c5c6c7c8c9c(c%10c%11c2c2c%12c4c4c%13c5c5c7c7c8c8c%14c9c%10c9c%10c%11c2c2c%11c%12c4c4c%12c%13c5c5c7c7c8c8c%14c9c9c%10c2c2c%11c4c4c%12c5c7c5c8c9c2c45)C613,0.55,9.763,51.8,2.779,2.7814787,0.0891939546599556,,,,,,,ITO/PEDOT:PSS/P3HT:PC61BM/Al,,,,PEDOT:PSS,PEDOT:PSS,,"1,2-dichlorobenzene",,120.0,-5.01,-3.12,,-6.1,-3.7,
100060,10.1016/j.solener.2022.05.002,10.1016/j.solener.2022.05.002,P3HT,PC61BM,P3HT,PC61BM,CCCCCCc1ccsc1,COC(=O)CCCC1(c2ccccc2)C23c4c5c6c7c8c9c(c%10c%11c2c2c%12c4c4c%13c5c5c7c7c8c8c%14c9c%10c9c%10c%11c2c2c%11c%12c4c4c%12c%13c5c5c7c7c8c8c%14c9c9c%10c2c2c%11c4c4c%12c5c7c5c8c9c2c45)C613,0.55,10.221,52.8,2.968,2.9681784000000007,0.0060107816711822,,,,,,,ITO/NBA/P3HT:PC61BM/Al,,,,NBA,NBA,,"1,2-dichlorobenzene",,,-5.01,-3.12,,-6.1,-3.7,
100061,10.1016/j.solener.2022.05.002,10.1016/j.solener.2022.05.002,PTB7,PC71BM,PTB7,PC71BM,CCCCC(CC)COC(=O)c1sc2c(-c3cc4c(OCC(CC)CCCC)c5sccc5c(OCC(CC)CCCC)c4s3)scc2c1F,COC(=O)CCCC1(c2ccccc2)C23c4c5ccc6c7cc8c9c%10c(cc%11cc%12c%13c%14c(cc%15c%16ccc-5c2c%16c2c5c%16c%17c(c(c46)c7c9c%17c4c%10c%11c%13c4c%16c%14c%152)C513)C%12)C8,0.745,4.242,54.7,1.727,1.72867863,0.0971991893456869,,,,"1,8-diiodooctane",,3 vol%,ITO/PTB7:PC71BM/Al,,,,Neat ITO,,,chlorobenzene,,,-5.19,-3.43,,-5.9,-3.9,
100062,10.1016/j.solener.2022.05.002,10.1016/j.solener.2022.05.002,PTB7,PC71BM,PTB7,PC71BM,CCCCC(CC)COC(=O)c1sc2c(-c3cc4c(OCC(CC)CCCC)c5sccc5c(OCC(CC)CCCC)c4s3)scc2c1F,COC(=O)CCCC1(c2ccccc2)C23c4c5ccc6c7cc8c9c%10c(cc%11cc%12c%13c%14c(cc%15c%16ccc-5c2c%16c2c5c%16c%17c(c(c46)c7c9c%17c4c%10c%11c%13c4c%16c%14c%152)C513)C%12)C8,0.825,8.856,60.5,4.418,4.420251,0.0509506564055983,,,,"1,8-diiodooctane",,3 vol%,ITO/PEDOT:PSS/PTB7:PC71BM/Al,,,,PEDOT:PSS,PEDOT:PSS,,chlorobenzene,,,-5.19,-3.43,,-5.9,-3.9,
100063,10.1016/j.solener.2022.05.002,10.1016/j.solener.2022.05.002,PTB7,PC71BM,PTB7,PC71BM,CCCCC(CC)COC(=O)c1sc2c(-c3cc4c(OCC(CC)CCCC)c5sccc5c(OCC(CC)CCCC)c4s3)scc2c1F,COC(=O)CCCC1(c2ccccc2)C23c4c5ccc6c7cc8c9c%10c(cc%11cc%12c%13c%14c(cc%15c%16ccc-5c2c%16c2c5c%16c%17c(c(c46)c7c9c%17c4c%10c%11c%13c4c%16c%14c%152)C513)C%12)C8,0.825,9.063,60.8,4.546,4.5460008,1.759788824414684e-05,,,,"1,8-diiodooctane",,3 vol%,,,,,NBA,NBA,,chlorobenzene,,,-5.19,-3.43,,-5.9,-3.9,
100088,10.1016/j.solener.2024.112617,10.1016/j.solener.2024.112617,P3HT,Cyanidin,P3HT,Cyanidin,CCCCCCc1ccsc1,,1.0,,88.3,,,,,,,,,,,,,,,,,chlorobenzene,,,-5.01,-3.12,,,,
100089,10.1016/j.solener.2024.112617,10.1016/j.solener.2024.112617,P3HT,Delphinidin,P3HT,Delphinidin,CCCCCCc1ccsc1,,0.97,,88.02,,,,,,,,,,,,,,,,,chlorobenzene,,,-5.01,-3.12,,,,
100090,10.1016/j.solener.2024.112617,10.1016/j.solener.2024.112617,P3HT,Europinidin,P3HT,Europinidin,CCCCCCc1ccsc1,,1.05,,88.67,,,,,,,,,,,,,,,,,chlorobenzene,,,-5.01,-3.12,,,,
100091,10.1016/j.solener.2024.112617,10.1016/j.solener.2024.112617,P3HT,Pelargonidin,P3HT,Pelargonidin,CCCCCCc1ccsc1,,1.03,,88.51,,,,,,,,,,,,,,,,,,,,-5.01,-3.12,,,,
100092,10.1016/j.solener.2024.112617,10.1016/j.solener.2024.112617,P3HT,Capensinidin,P3HT,Capensinidin,CCCCCCc1ccsc1,,1.09,,89.0,,,,,,,,,,,,,,,,,chlorobenzene,,,-5.01,-3.12,,,,
100093,10.1016/j.solener.2024.112617,10.1016/j.solener.2024.112617,P3HT,Hirsutidin,P3HT,Hirsutidin,CCCCCCc1ccsc1,,1.08,,88.95,,,,,,,,,,,,,,,,,,,,-5.01,-3.12,,,,
100094,10.1016/j.solener.2024.112617,10.1016/j.solener.2024.112617,P3HT,Malvidin,P3HT,Malvidin,CCCCCCc1ccsc1,,1.03,,88.51,,,,,,,,,,,,,,,,,,,,-5.01,-3.12,,,,
100095,10.1016/j.solener.2024.112617,10.1016/j.solener.2024.112617,P3HT,Peonidin,P3HT,Peonidin,CCCCCCc1ccsc1,,1.02,,88.44,,,,,,,,,,,,,,,,,,,,-5.01,-3.12,,,,
100096,10.1016/j.solener.2024.112617,10.1016/j.solener.2024.112617,P3HT,Petunidin,P3HT,Petunidin,CCCCCCc1ccsc1,,1.01,,88.35,,,,,,,,,,,,,,,,,,,,-5.01,-3.12,,,,
100097,10.1016/j.solener.2024.112617,10.1016/j.solener.2024.112617,P3HT,Pulchellidin,P3HT,Pulchellidin,CCCCCCc1ccsc1,,1.03,,88.57,,,,,,,,,,,,,,,,,,,,-5.01,-3.12,,,,
100098,10.1016/j.solener.2024.112617,10.1016/j.solener.2024.112617,P3HT,Rosinidin,P3HT,Rosinidin,CCCCCCc1ccsc1,,1.08,,88.93,,,,,,,,,,,,,,,,,,,,-5.01,-3.12,,,,
100185,10.1016/j.surfin.2024.104571,10.1016/j.surfin.2024.104571,PM6,Y6,PM6,Y6,COC(=O)C(C)(C)c1cc(C)cc(-c2sc3c4sc5cc(/C=C6/C(=O)c7cc(F)cc(c7)C(=O)/C6=C\c6cc(C(C)(C)C(=O)OC)c(-c7cc(C)cc(C(C)(C)C(=O)OC)c7)s6)sc5c4c(C(C)(C)C(=O)OC)ccc2-3)c1,CCCCCCCCCCCc1c(/C=C2\C(=O)c3cc(F)c(F)cc3C2=C(C#N)C#N)sc2c1sc1c3c4nsnc4c4c5sc6c(CCCCCCCCCCC)c(/C=C7\C(=O)c8cc(F)c(F)cc8C7=C(C#N)C#N)sc6c5n(CC(CC)CCCC)c4c3n(CC(CC)CCCC)c21,0.86,13.17,83.56,8.9,9.46417272,6.339019325842699,,,,,,,ITO/ZnO/PM6:Y6/MoO3/Ag,inverted,ZnO,ZnO,MoO3,MoO3,60.0,chloroform,chloroform,,-5.56,-3.65,,-5.65,-4.09,
100186,10.1016/j.surfin.2024.104571,10.1016/j.surfin.2024.104571,PM6,Y6,PM6,Y6,COC(=O)C(C)(C)c1cc(C)cc(-c2sc3c4sc5cc(/C=C6/C(=O)c7cc(F)cc(c7)C(=O)/C6=C\c6cc(C(C)(C)C(=O)OC)c(-c7cc(C)cc(C(C)(C)C(=O)OC)c7)s6)sc5c4c(C(C)(C)C(=O)OC)ccc2-3)c1,CCCCCCCCCCCc1c(/C=C2\C(=O)c3cc(F)c(F)cc3C2=C(C#N)C#N)sc2c1sc1c3c4nsnc4c4c5sc6c(CCCCCCCCCCC)c(/C=C7\C(=O)c8cc(F)c(F)cc8C7=C(C#N)C#N)sc6c5n(CC(CC)CCCC)c4c3n(CC(CC)CCCC)c21,0.85,16.89,81.31,11.72,11.67327015,0.3987188566552916,,,,,,,Glass/ITO/PEDOT:PSS/PM6:Y6/PDINO/Ag,inverted,ZnO,ZnO,MoO3,MoO3,80.0,chloroform,chloroform,,-5.56,-3.65,,-5.65,-4.09,
100187,10.1016/j.surfin.2024.104571,10.1016/j.surfin.2024.104571,PM6,Y6,PM6,Y6,COC(=O)C(C)(C)c1cc(C)cc(-c2sc3c4sc5cc(/C=C6/C(=O)c7cc(F)cc(c7)C(=O)/C6=C\c6cc(C(C)(C)C(=O)OC)c(-c7cc(C)cc(C(C)(C)C(=O)OC)c7)s6)sc5c4c(C(C)(C)C(=O)OC)ccc2-3)c1,CCCCCCCCCCCc1c(/C=C2\C(=O)c3cc(F)c(F)cc3C2=C(C#N)C#N)sc2c1sc1c3c4nsnc4c4c5sc6c(CCCCCCCCCCC)c(/C=C7\C(=O)c8cc(F)c(F)cc8C7=C(C#N)C#N)sc6c5n(CC(CC)CCCC)c4c3n(CC(CC)CCCC)c21,0.86,21.36,80.57,14.81,14.800386719999995,0.0649107359892201,,,,,,,ITO/ZnO/PM6:Y6/MoO3/Ag,inverted,ZnO,ZnO,MoO3,MoO3,100.0,chloroform,chloroform,,-5.56,-3.65,,-5.65,-4.09,
100188,10.1016/j.surfin.2024.104571,10.1016/j.surfin.2024.104571,PM6,Y6,PM6,Y6,COC(=O)C(C)(C)c1cc(C)cc(-c2sc3c4sc5cc(/C=C6/C(=O)c7cc(F)cc(c7)C(=O)/C6=C\c6cc(C(C)(C)C(=O)OC)c(-c7cc(C)cc(C(C)(C)C(=O)OC)c7)s6)sc5c4c(C(C)(C)C(=O)OC)ccc2-3)c1,CCCCCCCCCCCc1c(/C=C2\C(=O)c3cc(F)c(F)cc3C2=C(C#N)C#N)sc2c1sc1c3c4nsnc4c4c5sc6c(CCCCCCCCCCC)c(/C=C7\C(=O)c8cc(F)c(F)cc8C7=C(C#N)C#N)sc6c5n(CC(CC)CCCC)c4c3n(CC(CC)CCCC)c21,0.85,24.76,77.89,15.71,16.3927294,4.345826861871416,,,,,,,ITO/ZnO/PM6:Y6/MoO3/Ag,inverted,ZnO,ZnO,MoO3,MoO3,120.0,chloroform,chloroform,,-5.56,-3.65,,-5.65,-4.09,
100189,10.1016/j.surfin.2024.104571,10.1016/j.surfin.2024.104571,PM6,Y6,PM6,Y6,COC(=O)C(C)(C)c1cc(C)cc(-c2sc3c4sc5cc(/C=C6/C(=O)c7cc(F)cc(c7)C(=O)/C6=C\c6cc(C(C)(C)C(=O)OC)c(-c7cc(C)cc(C(C)(C)C(=O)OC)c7)s6)sc5c4c(C(C)(C)C(=O)OC)ccc2-3)c1,CCCCCCCCCCCc1c(/C=C2\C(=O)c3cc(F)c(F)cc3C2=C(C#N)C#N)sc2c1sc1c3c4nsnc4c4c5sc6c(CCCCCCCCCCC)c(/C=C7\C(=O)c8cc(F)c(F)cc8C7=C(C#N)C#N)sc6c5n(CC(CC)CCCC)c4c3n(CC(CC)CCCC)c21,0.94,13.25,84.99,10.62,10.5855045,0.3248163841807932,,,,,,,ITO/ZnO/PM6:Y6/MoO3/Ag,inverted,ZnO,ZnO,MoO3,MoO3,60.0,chloroform,chloroform,,-5.56,-3.65,,-5.65,-4.09,
100190,10.1016/j.surfin.2024.104571,10.1016/j.surfin.2024.104571,PM6,Y6,PM6,Y6,COC(=O)C(C)(C)c1cc(C)cc(-c2sc3c4sc5cc(/C=C6/C(=O)c7cc(F)cc(c7)C(=O)/C6=C\c6cc(C(C)(C)C(=O)OC)c(-c7cc(C)cc(C(C)(C)C(=O)OC)c7)s6)sc5c4c(C(C)(C)C(=O)OC)ccc2-3)c1,CCCCCCCCCCCc1c(/C=C2\C(=O)c3cc(F)c(F)cc3C2=C(C#N)C#N)sc2c1sc1c3c4nsnc4c4c5sc6c(CCCCCCCCCCC)c(/C=C7\C(=O)c8cc(F)c(F)cc8C7=C(C#N)C#N)sc6c5n(CC(CC)CCCC)c4c3n(CC(CC)CCCC)c21,0.94,18.22,84.78,14.53,14.52010104,0.0681277357191963,,,,,,,ITO/ZnO/PM6:Y6/MoO3/Ag,inverted,ZnO,ZnO,MoO3,MoO3,80.0,chloroform,chloroform,,-5.56,-3.65,,-5.65,-4.09,
100191,10.1016/j.surfin.2024.104571,10.1016/j.surfin.2024.104571,PM6,Y6,PM6,Y6,COC(=O)C(C)(C)c1cc(C)cc(-c2sc3c4sc5cc(/C=C6/C(=O)c7cc(F)cc(c7)C(=O)/C6=C\c6cc(C(C)(C)C(=O)OC)c(-c7cc(C)cc(C(C)(C)C(=O)OC)c7)s6)sc5c4c(C(C)(C)C(=O)OC)ccc2-3)c1,CCCCCCCCCCCc1c(/C=C2\C(=O)c3cc(F)c(F)cc3C2=C(C#N)C#N)sc2c1sc1c3c4nsnc4c4c5sc6c(CCCCCCCCCCC)c(/C=C7\C(=O)c8cc(F)c(F)cc8C7=C(C#N)C#N)sc6c5n(CC(CC)CCCC)c4c3n(CC(CC)CCCC)c21,0.939,21.23,84.12,16.77,16.769296764,0.0041934168157403,,,,,,,ITO/ZnO/PM6:Y6/MoO3/Ag,inverted,ZnO,ZnO,MoO3,MoO3,100.0,chloroform,chloroform,,-5.56,-3.65,,-5.65,-4.09,
100192,10.1016/j.surfin.2024.104571,10.1016/j.surfin.2024.104571,PM6,Y6,PM6,Y6,COC(=O)C(C)(C)c1cc(C)cc(-c2sc3c4sc5cc(/C=C6/C(=O)c7cc(F)cc(c7)C(=O)/C6=C\c6cc(C(C)(C)C(=O)OC)c(-c7cc(C)cc(C(C)(C)C(=O)OC)c7)s6)sc5c4c(C(C)(C)C(=O)OC)ccc2-3)c1,CCCCCCCCCCCc1c(/C=C2\C(=O)c3cc(F)c(F)cc3C2=C(C#N)C#N)sc2c1sc1c3c4nsnc4c4c5sc6c(CCCCCCCCCCC)c(/C=C7\C(=O)c8cc(F)c(F)cc8C7=C(C#N)C#N)sc6c5n(CC(CC)CCCC)c4c3n(CC(CC)CCCC)c21,0.939,25.43,83.26,19.88,19.881463902,0.0073636921529231,,,,,,,ITO/ZnO/PM6:Y6/MoO3/Ag,inverted,ZnO,ZnO,MoO3,MoO3,120.0,chloroform,chloroform,,-5.56,-3.65,,-5.65,-4.09,
100246,10.1021/acs.chemmater.8b02086,10.1021/acs.chemmater.8b02086,PPDT2FBT-A,PCBO12,PPDT2FBT-A,PCBO12,COCCOCCOCCOCC(COCCOCCOCCOC)Oc1cc(-c2ccc(-c3c(F)c(F)cc4nsnc34)s2)c(OC(COCCOCCOCCOC)COCCOCCOCCOC)cc1-c1cccs1,,0.61,4.78,48.0,1.4,1.399584,0.0297142857142837,1.2,1.4,,,,,inverted,inverted,ZnO,ZnO,MoO3,MoO3,,ethanol/water (88:12 v/v),ethanol:water (88:12),,-5.19,-3.46,,,,
100247,10.1021/acs.chemmater.8b02086,10.1021/acs.chemmater.8b02086,PPDT2FBT-A,PCBO15,PPDT2FBT-A,PCBO15,COCCOCCOCCOCC(COCCOCCOCCOC)Oc1cc(-c2ccc(-c3c(F)c(F)cc4nsnc34)s2)c(OC(COCCOCCOCCOC)COCCOCCOCCOC)cc1-c1cccs1,,0.64,3.69,47.0,1.11,1.109952,0.0043243243243286,0.96,1.11,,,,,inverted,inverted,ZnO,ZnO,MoO3,MoO3,,ethanol/water (88:12 v/v),ethanol:water (88:12),,-5.19,-3.46,,,,
