Repository: JiYiqaq/PCE-KA-GNN

# Data directory

- `raw/Active_Database.csv` is the immutable source dataset bundled under CC BY 4.0. Do not overwrite it with processed data.
- `processed/` is created and populated by the training pipeline. Generated `.pt` and `.pth` caches are intentionally ignored by Git because they can exceed GitHub's normal single-file limit.

See `../DATA_LICENSE.md` for provenance, license and checksum information.

File: data/raw/Active_Database.csv (part 347 of 471)
id,doi,doi_norm,donor,acceptor,donor_canonical,acceptor_canonical,donor_smiles,acceptor_smiles,voc,jsc,ff,pce,pce_recomputed,pce_relative_error_percent,pce_avg,pce_best,d_a_ratio,additive,additive_canonical,additive_ratio,device_structure,device_type,etl,etl_canonical,htl,htl_canonical,active_layer_thickness,solvent,solvent_canonical,annealing_temp,homo_d,lumo_d,eg_d,homo_a,lumo_a,eg_a
100248,10.1021/acs.chemmater.8b02086,10.1021/acs.chemmater.8b02086,PPDT2FBT-A,PCBO27,PPDT2FBT-A,PCBO27,COCCOCCOCCOCC(COCCOCCOCCOC)Oc1cc(-c2ccc(-c3c(F)c(F)cc4nsnc34)s2)c(OC(COCCOCCOCCOC)COCCOCCOCCOC)cc1-c1cccs1,,0.71,1.24,42.0,0.37,0.369768,0.0627027027027054,0.35,0.37,,,,,inverted,inverted,ZnO,ZnO,MoO3,MoO3,,ethanol/water (88:12 v/v),ethanol:water (88:12),,-5.19,-3.46,,,,
100249,10.1021/acs.chemmater.8b02086,10.1021/acs.chemmater.8b02086,PPDT2FBT-A,Bis-C₆₀-A,PPDT2FBT-A,Bis-C₆₀-A,COCCOCCOCCOCC(COCCOCCOCCOC)Oc1cc(-c2ccc(-c3c(F)c(F)cc4nsnc34)s2)c(OC(COCCOCCOCCOC)COCCOCCOCCOC)cc1-c1cccs1,,0.81,2.36,39.0,0.75,0.7455240000000001,0.59679999999999,,0.75,,,,,inverted,inverted,ZnO,ZnO,MoO3,MoO3,,ethanol/water (88:12 v/v),ethanol:water (88:12),,-5.19,-3.46,,,,
100271,10.1021/acs.macromol.0c01995,10.1021/acs.macromol.0c01995,PTB1,BN-V,PTB1,BN-V,,,0.8,16.9,53.65,7.25,7.25348,0.0479999999999959,7.03,7.25,,,,,ITO/PEDOT:PSS/active layer/PDINO/Al,conventional,PDINO,PDINO,PEDOT:PSS,PEDOT:PSS,,,,,,,,,,
100272,10.1021/acs.macromol.0c01995,10.1021/acs.macromol.0c01995,PTB1,BN-Me-V,PTB1,BN-Me-V,,,0.87,13.05,54.62,6.2,6.201281699999999,0.0206725806451442,6.02,6.2,,,,,ITO/PEDOT:PSS/active layer/PDINO/Al,conventional,PDINO,PDINO,PEDOT:PSS,PEDOT:PSS,,,,,,,,,,
100275,10.1021/acs.macromol.6b00507,10.1021/acs.macromol.6b00507,P(BT-DPP),PC71BM,P(BT-DPP),PC70BM,,CCCCC(=O)OCC1(C2=CC=CC=C2)C3=CC=CC4=CC=CC5=CC=CC6=CC=C7C=CC=CC8=CC=CC1=C8C7=C6C5=C4C3,0.64,3.65,63.0,1.48,1.47168,0.5621621621621693,,,1:1,w/o,,,ITO/PEDOT:PSS/active layer/Ca/Al,conventional,Ca,Ca,PEDOT:PSS,PEDOT:PSS,100.0,chloroform,chloroform,,,,,-6.1,-3.9,
100276,10.1021/acs.macromol.6b00507,10.1021/acs.macromol.6b00507,P(BT-DPP)-T,PC71BM,P(BT-DPP)-T,PC70BM,,CCCCC(=O)OCC1(C2=CC=CC=C2)C3=CC=CC4=CC=CC5=CC=CC6=CC=C7C=CC=CC8=CC=CC1=C8C7=C6C5=C4C3,0.64,6.22,62.0,2.45,2.468096,0.7386122448979546,,,1:1,w/o,,,ITO/PEDOT:PSS/active layer/Ca/Al,conventional,Ca,Ca,PEDOT:PSS,PEDOT:PSS,100.0,chloroform,chloroform,,,,,-6.1,-3.9,
100277,10.1021/acs.macromol.6b00507,10.1021/acs.macromol.6b00507,P(BT-DPP)-QP,PC71BM,P(BT-DPP)-QP,PC70BM,,CCCCC(=O)OCC1(C2=CC=CC=C2)C3=CC=CC4=CC=CC5=CC=CC6=CC=C7C=CC=CC8=CC=CC1=C8C7=C6C5=C4C3,0.63,8.25,64.0,3.33,3.3264,0.1081081081081095,,,1:1,w/o,,,ITO/PEDOT:PSS/active layer/Ca/Al,conventional,Ca,Ca,PEDOT:PSS,PEDOT:PSS,100.0,chloroform,chloroform,,,,,-6.1,-3.9,
100278,10.1021/acs.macromol.6b00507,10.1021/acs.macromol.6b00507,P(BT-DPP)-QPZn,PC71BM,P(BT-DPP)-QPZn,PC70BM,,CCCCC(=O)OCC1(C2=CC=CC=C2)C3=CC=CC4=CC=CC5=CC=CC6=CC=C7C=CC=CC8=CC=CC1=C8C7=C6C5=C4C3,0.63,6.84,67.0,2.92,2.887164,1.1245205479452085,,,1:1,w/o,,,ITO/PEDOT:PSS/active layer/Ca/Al,conventional,Ca,Ca,PEDOT:PSS,PEDOT:PSS,100.0,chloroform,chloroform,,,,,-6.1,-3.9,
100279,10.1021/acs.macromol.6b00507,10.1021/acs.macromol.6b00507,P(BT-DPP)-QP,PC71BM,P(BT-DPP)-QP,PC70BM,,CCCCC(=O)OCC1(C2=CC=CC=C2)C3=CC=CC4=CC=CC5=CC=CC6=CC=C7C=CC=CC8=CC=CC1=C8C7=C6C5=C4C3,0.64,9.48,65.0,3.95,3.943680000000001,0.1599999999999913,,,1:1,DIO,DIO,,ITO/PEDOT:PSS/active layer/Ca/Al,conventional,Ca,Ca,PEDOT:PSS,PEDOT:PSS,100.0,chloroform,chloroform,,,,,-6.1,-3.9,
100280,10.1021/acs.macromol.6b00507,10.1021/acs.macromol.6b00507,P(BT-DPP)-QP,PC71BM,P(BT-DPP)-QP,PC70BM,,CCCCC(=O)OCC1(C2=CC=CC=C2)C3=CC=CC4=CC=CC5=CC=CC6=CC=C7C=CC=CC8=CC=CC1=C8C7=C6C5=C4C3,0.64,8.88,65.0,3.68,3.69408,0.3826086956521703,,,1:1,"DIO, bipy",DIO+bipy,,ITO/PEDOT:PSS/active layer/Ca/Al,conventional,Ca,Ca,PEDOT:PSS,PEDOT:PSS,100.0,chloroform,chloroform,,,,,-6.1,-3.9,
100281,10.1021/acs.macromol.6b00507,10.1021/acs.macromol.6b00507,P(BT-DPP)-QP,PC71BM,P(BT-DPP)-QP,PC70BM,,CCCCC(=O)OCC1(C2=CC=CC=C2)C3=CC=CC4=CC=CC5=CC=CC6=CC=C7C=CC=CC8=CC=CC1=C8C7=C6C5=C4C3,0.64,8.86,64.0,3.65,3.629056,0.5738082191780842,,,1:1,"DIO, bipy",DIO+bipy,,ITO/PEDOT:PSS/active layer/Ca/Al,conventional,Ca,Ca,PEDOT:PSS,PEDOT:PSS,100.0,chloroform,chloroform,,,,,-6.1,-3.9,
100282,10.1021/acs.macromol.6b00507,10.1021/acs.macromol.6b00507,P(BT-DPP)-QPZn,PC71BM,P(BT-DPP)-QPZn,PC70BM,,CCCCC(=O)OCC1(C2=CC=CC=C2)C3=CC=CC4=CC=CC5=CC=CC6=CC=C7C=CC=CC8=CC=CC1=C8C7=C6C5=C4C3,0.64,7.99,68.0,3.48,3.4772480000000003,0.0790804597701047,,,1:1,DIO,DIO,,ITO/PEDOT:PSS/active layer/Ca/Al,conventional,Ca,Ca,PEDOT:PSS,PEDOT:PSS,100.0,chloroform,chloroform,,,,,-6.1,-3.9,
100283,10.1021/acs.macromol.6b00507,10.1021/acs.macromol.6b00507,P(BT-DPP)-QPZn,PC71BM,P(BT-DPP)-QPZn,PC70BM,,CCCCC(=O)OCC1(C2=CC=CC=C2)C3=CC=CC4=CC=CC5=CC=CC6=CC=C7C=CC=CC8=CC=CC1=C8C7=C6C5=C4C3,0.73,10.38,55.0,4.16,4.16757,0.181971153846161,,,1:1,"DIO, bipy",DIO+bipy,,ITO/PEDOT:PSS/active layer/Ca/Al,conventional,Ca,Ca,PEDOT:PSS,PEDOT:PSS,100.0,chloroform,chloroform,,,,,-6.1,-3.9,
100284,10.1021/acs.macromol.6b00507,10.1021/acs.macromol.6b00507,P(BT-DPP)-QPZn,PC71BM,P(BT-DPP)-QPZn,PC70BM,,CCCCC(=O)OCC1(C2=CC=CC=C2)C3=CC=CC4=CC=CC5=CC=CC6=CC=C7C=CC=CC8=CC=CC1=C8C7=C6C5=C4C3,0.73,11.99,51.0,4.45,4.463877,0.3118426966292116,,,1:1,"DIO, bipy",DIO+bipy,,ITO/PEDOT:PSS/active layer/Ca/Al,conventional,Ca,Ca,PEDOT:PSS,PEDOT:PSS,100.0,chloroform,chloroform,110.0,,,,-6.1,-3.9,
100285,10.1021/acs.macromol.6b00507,10.1021/acs.macromol.6b00507,P(BT-DPP)-QPZn,PC71BM,P(BT-DPP)-QPZn,PC70BM,,CCCCC(=O)OCC1(C2=CC=CC=C2)C3=CC=CC4=CC=CC5=CC=CC6=CC=C7C=CC=CC8=CC=CC1=C8C7=C6C5=C4C3,0.63,5.78,58.0,2.12,2.112012,0.3767924528301937,,,1:1,DIO,DIO,,ITO/PEDOT:PSS/active layer/Ca/Al,conventional,Ca,Ca,PEDOT:PSS,PEDOT:PSS,100.0,chloroform,chloroform,,,,,-6.1,-3.9,
100286,10.1021/acs.macromol.6b00507,10.1021/acs.macromol.6b00507,P(BT-DPP)-QPZn,PC71BM,P(BT-DPP)-QPZn,PC70BM,,CCCCC(=O)OCC1(C2=CC=CC=C2)C3=CC=CC4=CC=CC5=CC=CC6=CC=C7C=CC=CC8=CC=CC1=C8C7=C6C5=C4C3,0.7,11.05,43.0,3.36,3.3260500000000004,1.0104166666666514,,,1:1,"DIO, bipy",DIO+bipy,,ITO/PEDOT:PSS/active layer/Ca/Al,conventional,Ca,Ca,PEDOT:PSS,PEDOT:PSS,100.0,chloroform,chloroform,,,,,-6.1,-3.9,
100287,10.1021/acs.macromol.7b00452,10.1021/acs.macromol.7b00452,PPDT2FBT-A,Bis-C60-A,PPDT2FBT-A,Bis-C60-A,COCCOCCOCCOCC(COCCOCCOCCOC)Oc1cc(-c2ccc(-c3c(F)c(F)cc4nsnc34)s2)c(OC(COCCOCCOCCOC)COCCOCCOCCOC)cc1-c1cccs1,,0.8,1.77,32.0,0.45,0.45312,0.6933333333333359,,,1:1,,,,ITO/ZnO/PPDT2FBT-A:Bis-C60-A/MoO3/Ag,inverted,ZnO,ZnO,MoO3,MoO3,,ethanol,ethanol,,-5.19,-3.46,,,,
100288,10.1021/acs.macromol.7b00452,10.1021/acs.macromol.7b00452,PPDT2FBT-A,Bis-C60-A,PPDT2FBT-A,Bis-C60-A,COCCOCCOCCOCC(COCCOCCOCCOC)Oc1cc(-c2ccc(-c3c(F)c(F)cc4nsnc34)s2)c(OC(COCCOCCOCCOC)COCCOCCOCCOC)cc1-c1cccs1,,0.81,2.36,39.0,0.75,0.7455240000000001,0.59679999999999,,,1:1.5,,,,ITO/ZnO/PPDT2FBT-A:Bis-C60-A/MoO3/Ag,inverted,ZnO,ZnO,MoO3,MoO3,,ethanol,ethanol,,-5.19,-3.46,,,,
100289,10.1021/acs.macromol.7b00452,10.1021/acs.macromol.7b00452,PPDT2FBT-A,Bis-C60-A,PPDT2FBT-A,Bis-C60-A,COCCOCCOCCOCC(COCCOCCOCCOC)Oc1cc(-c2ccc(-c3c(F)c(F)cc4nsnc34)s2)c(OC(COCCOCCOCCOC)COCCOCCOCCOC)cc1-c1cccs1,,0.81,1.78,38.0,0.55,0.5478840000000001,0.3847272727272537,,,1:2,,,,ITO/ZnO/PPDT2FBT-A:Bis-C60-A/MoO3/Ag,inverted,ZnO,ZnO,MoO3,MoO3,,ethanol,ethanol,,-5.19,-3.46,,,,
100290,10.1021/acs.macromol.7b01986,10.1021/acs.macromol.7b01986,P2-OMe,PC71BM,P2-OMe,PC70BM,,CCCCC(=O)OCC1(C2=CC=CC=C2)C3=CC=CC4=CC=CC5=CC=CC6=CC=C7C=CC=CC8=CC=CC1=C8C7=C6C5=C4C3,0.76,7.59,50.6,2.92,2.9188104,0.0407397260273977,,,1:2,DIO,DIO,,ITO/PEDOT:PSS/active layer/Ca/Al,conventional,Ca,Ca,PEDOT:PSS,PEDOT:PSS,,CHCl3,chloroform,,,,,-6.1,-3.9,
100291,10.1021/acs.macromol.7b01986,10.1021/acs.macromol.7b01986,PTB7-Th,P1-F,PTB7-Th,P1-F,CC(CC)CCCC(=O)OCC1=C(SC(=C1)C2=CC3=C(S2)C(=O)C4=C(C3=O)C5=CC(=CC(=C5S4)F)C(CC)CCCC)C(=O)OCCCC(CC)C,,1.09,10.13,46.7,5.16,5.156473900000001,0.068335271317816,,,1:1,CN,CN,,ITO/PEDOT:PSS/active layer/Ca/Al,conventional,Ca,Ca,PEDOT:PSS,PEDOT:PSS,,CB,chlorobenzene,,-5.24,-3.64,,,,
100292,10.1021/acs.macromol.7b01986,10.1021/acs.macromol.7b01986,PTB7-Th,P2-F,PTB7-Th,P2-F,CC(CC)CCCC(=O)OCC1=C(SC(=C1)C2=CC3=C(S2)C(=O)C4=C(C3=O)C5=CC(=CC(=C5S4)F)C(CC)CCCC)C(=O)OCCCC(CC)C,CCCCCCCCCCCCC1(CCCCCCCCCCCC)c2ccc(-c3nc4cc5nsnc5c(-c5cc6c(-c7ccc(CC(CC)CCCC)s7)c7sccc7c(-c7ccc(CC(CC)CCCC)s7)c6s5)c4nc3-c3ccc4c(c3)-c3ccc(F)cc3C4(CCCCCCCCCCCC)CCCCCCCCCCCC)cc2-c2ccc(F)cc21,1.12,7.33,45.1,3.7,3.7025296,0.0683675675675651,,,1:1,CN,CN,,ITO/PEDOT:PSS/active layer/Ca/Al,conventional,Ca,Ca,PEDOT:PSS,PEDOT:PSS,,CB,chlorobenzene,,-5.24,-3.64,,-5.2,-3.76,
100293,10.1021/acs.macromol.8b02337,10.1021/acs.macromol.8b02337,D1-A,PA,PCE10,PA,CCCCC(CC)COC(=O)c1sc2c(-c3cc4c(-c5ccc(CC(CC)CCCC)s5)c5sccc5c(-c5ccc(CC(CC)CCCC)s5)c4s3)scc2c1F,,0.74,12.22,51.0,4.81,4.611828,4.119999999999992,4.55,4.81,1:1,,,,ITO/PEDOT:PSS/active layer/LiF/Al,conventional,LiF,LiF,PEDOT:PSS,PEDOT:PSS,,chlorobenzene,chlorobenzene,,-5.26,-3.68,,-5.76,-3.94,
100294,10.1021/acs.macromol.8b02337,10.1021/acs.macromol.8b02337,Ra-(D1-A-D2-A),PA,Ra-(D1-A-D2-A),PA,,,0.71,11.53,58.0,4.93,4.748054,3.690588235294116,4.72,4.93,1:1,,,,ITO/PEDOT:PSS/active layer/LiF/Al,conventional,LiF,LiF,PEDOT:PSS,PEDOT:PSS,,chlorobenzene,chlorobenzene,,,,,-5.76,-3.94,
100295,10.1021/acs.macromol.8b02337,10.1021/acs.macromol.8b02337,RR-(D1-A-D2-A),PA,RR-(D1-A-D2-A),PA,,,0.73,13.59,60.0,6.13,5.95242,2.8969004893964088,5.93,6.13,1:1,,,,ITO/PEDOT:PSS/active layer/LiF/Al,conventional,LiF,LiF,PEDOT:PSS,PEDOT:PSS,,chlorobenzene,chlorobenzene,,,,,-5.76,-3.94,
100296,10.1021/acs.macromol.8b02526,10.1021/acs.macromol.8b02526,PTPDBDT,IT-4F,PTPDBDT,IT-4F,CCCCCCCCN1C(=O)c2csc(-c3cc4c(-c5ccc(CC(CC)CCCC)s5)c5sccc5c(-c5ccc(CC(CC)CCCC)s5)c4s3)c2C1=O,CCCCCCc1ccc(C2(c3ccc(CCCCCC)cc3)c3cc4c(cc3-c3sc5cc(/C=C6\C(=O)c7cc(F)c(F)cc7C6=C(C#N)C#N)sc5c32)C(c2ccc(CCCCCC)cc2)(c2ccc(CCCCCC)cc2)c2c-4sc3cc(/C=C4\C(=O)c5cc(F)c(F)cc5C4=C(C#N)C#N)sc23)cc1,0.88,13.37,64.0,7.56,7.529984,0.3970370370370347,7.06,7.56,1:1,0.5% DIO,DIO,0.5%,inverted,inverted,ZnO,ZnO,MoOx,MoO3,,CF,chloroform,,-5.6,-3.75,,-5.66,-4.14,
100297,10.1021/acs.macromol.8b02526,10.1021/acs.macromol.8b02526,PTPDBDT1,IT-4F,PTPDBDT1,IT-4F,,CCCCCCc1ccc(C2(c3ccc(CCCCCC)cc3)c3cc4c(cc3-c3sc5cc(/C=C6\C(=O)c7cc(F)c(F)cc7C6=C(C#N)C#N)sc5c32)C(c2ccc(CCCCCC)cc2)(c2ccc(CCCCCC)cc2)c2c-4sc3cc(/C=C4\C(=O)c5cc(F)c(F)cc5C4=C(C#N)C#N)sc23)cc1,0.9,18.07,71.0,11.57,11.546730000000002,0.2011235955056037,11.37,11.57,1:1,0.5% DIO,DIO,0.5%,inverted,inverted,ZnO,ZnO,MoOx,MoO3,,CF,chloroform,,,,,-5.66,-4.14,
100298,10.1021/acs.macromol.8b02526,10.1021/acs.macromol.8b02526,PTPDBDT3,IT-4F,PTPDBDT3,IT-4F,,CCCCCCc1ccc(C2(c3ccc(CCCCCC)cc3)c3cc4c(cc3-c3sc5cc(/C=C6\C(=O)c7cc(F)c(F)cc7C6=C(C#N)C#N)sc5c32)C(c2ccc(CCCCCC)cc2)(c2ccc(CCCCCC)cc2)c2c-4sc3cc(/C=C4\C(=O)c5cc(F)c(F)cc5C4=C(C#N)C#N)sc23)cc1,0.9,18.37,73.0,12.18,12.06909,0.9105911330049158,11.93,12.18,1:1,0.5% DIO,DIO,0.5%,inverted,inverted,ZnO,ZnO,MoOx,MoO3,,CF,chloroform,,,,,-5.66,-4.14,
100299,10.1021/acs.macromol.8b02526,10.1021/acs.macromol.8b02526,PTPDBDT5,IT-4F,PTPDBDT5,IT-4F,,CCCCCCc1ccc(C2(c3ccc(CCCCCC)cc3)c3cc4c(cc3-c3sc5cc(/C=C6\C(=O)c7cc(F)c(F)cc7C6=C(C#N)C#N)sc5c32)C(c2ccc(CCCCCC)cc2)(c2ccc(CCCCCC)cc2)c2c-4sc3cc(/C=C4\C(=O)c5cc(F)c(F)cc5C4=C(C#N)C#N)sc23)cc1,0.91,18.5,70.0,11.79,11.7845,0.0466497031382344,11.6,11.79,1:1,0.5% DIO,DIO,0.5%,inverted,inverted,ZnO,ZnO,MoOx,MoO3,,CF,chloroform,,,,,-5.66,-4.14,
100300,10.1021/acs.macromol.9b01394,10.1021/acs.macromol.9b01394,PTB7-Th,rr-PBN,PTB7-Th,rr-PBN,CC(CC)CCCC(=O)OCC1=C(SC(=C1)C2=CC3=C(S2)C(=O)C4=C(C3=O)C5=CC(=CC(=C5S4)F)C(CC)CCCC)C(=O)OCCCC(CC)C,,0.89,14.24,52.0,6.6,6.590272,0.1473939393939387,6.47,6.6,,,,,ITO/PEDOT:PSS/active layer/Ca/Al,conventional,Ca,Ca,PEDOT:PSS,PEDOT:PSS,,chlorobenzene,chlorobenzene,,-5.24,-3.64,,,,
100301,10.1021/acs.macromol.9b01394,10.1021/acs.macromol.9b01394,J71,rr-PBN,J71,rr-PBN,CC1=CC(=CC(=C1)C2=C3C=CC(=C4C5=C(C=C(S5)/C=C\6/C(=O)C7=CC=CC(=C7)C(=O)/C6=C\C8=CC(=C(S8)C9=CC(=CC(=C9)C)C)OC)SC4=C3S2)OC)C,,0.96,12.88,52.0,6.42,6.429696,0.1510280373831764,6.21,6.42,,,,,ITO/PEDOT:PSS/active layer/Ca/Al,conventional,Ca,Ca,PEDOT:PSS,PEDOT:PSS,,chlorobenzene,chlorobenzene,,-5.4,-3.63,,,,
100302,10.1021/acs.macromol.9b01394,10.1021/acs.macromol.9b01394,PffBT4T-2OD,rr-PBN,PffBT4T-2OD,rr-PBN,CCCCCCCCCCC(CCCCCCCC)Cc1csc(-c2c(F)c(F)c(-c3cc(CC(CCCCCCCC)CCCCCCCCCC)c(-c4ccc(-c5cccs5)s4)s3)c3nsnc23)c1,,0.93,11.29,50.0,5.25,5.249849999999999,0.00285714285717,5.03,5.25,,,,,ITO/PEDOT:PSS/active layer/Ca/Al,conventional,Ca,Ca,PEDOT:PSS,PEDOT:PSS,,chlorobenzene,chlorobenzene,,-5.32,-3.7,,,,
100303,10.1021/acs.macromol.9b01525,10.1021/acs.macromol.9b01525,PBBDT,N2200,PBBDT,N2200,,CCCCCCCCCCC(CCCCCCCC)CN1C(=O)c2ccc3c4c(c(-c5ccc(-c6cccs6)s5)cc(c24)C1=O)C(=O)N(CC(CCCCCCCC)CCCCCCCCCC)C3=O,0.69,1.52,31.0,0.32,0.325128,1.6024999999999894,0.28,0.32,1:1,"1,8-diiodooctane",DIO,,ITO/PEDOT:PSS/active layer/PDINO/Al,conventional,PDINO,PDINO,PEDOT:PSS,PEDOT:PSS,,chlorobenzene,chlorobenzene,100.0,,,,-5.71,-4.02,
100304,10.1021/acs.macromol.9b01525,10.1021/acs.macromol.9b01525,PMBBDT,N2200,PMBBDT,N2200,,CCCCCCCCCCC(CCCCCCCC)CN1C(=O)c2ccc3c4c(c(-c5ccc(-c6cccs6)s5)cc(c24)C1=O)C(=O)N(CC(CCCCCCCC)CCCCCCCCCC)C3=O,0.83,13.9,50.0,5.8,5.7685,0.5431034482758673,5.67,5.8,1:1,"1,8-diiodooctane",DIO,,ITO/PEDOT:PSS/active layer/PDINO/Al,conventional,PDINO,PDINO,PEDOT:PSS,PEDOT:PSS,,chlorobenzene,chlorobenzene,100.0,,,,-5.71,-4.02,
100322,10.1021/acsaem.2c02791,10.1021/acsaem.2c02791,J52ClF,IT-4F,J52ClF,IT-4F,CCCCCCCCC(CCCCCC)Cn1nc2c(-c3cc(F)cs3)c(F)c(F)c(-c3cc(F)c(-c4cc5c(-c6cc(Cl)c(CC(CC)CCCC)s6)c6sccc6c(-c6cc(Cl)c(CC(CC)CCCC)s6)c5s4)s3)c2n1,CCCCCCc1ccc(C2(c3ccc(CCCCCC)cc3)c3cc4c(cc3-c3sc5cc(/C=C6\C(=O)c7cc(F)c(F)cc7C6=C(C#N)C#N)sc5c32)C(c2ccc(CCCCCC)cc2)(c2ccc(CCCCCC)cc2)c2c-4sc3cc(/C=C4\C(=O)c5cc(F)c(F)cc5C4=C(C#N)C#N)sc23)cc1,0.95,21.54,67.09,13.73,13.7286267,0.0100021849963649,13.49,13.73,1:0.8,CN,,1%,,inverted,ZnO,,MoO3,,110.0,CB,,,-5.54,-3.72,,-5.66,-4.14,
100323,10.1021/acsaem.2c02791,10.1021/acsaem.2c02791,J52ClF,IT-4F,J52ClF,IT-4F,CCCCCCCCC(CCCCCC)Cn1nc2c(-c3cc(F)cs3)c(F)c(F)c(-c3cc(F)c(-c4cc5c(-c6cc(Cl)c(CC(CC)CCCC)s6)c6sccc6c(-c6cc(Cl)c(CC(CC)CCCC)s6)c5s4)s3)c2n1,CCCCCCc1ccc(C2(c3ccc(CCCCCC)cc3)c3cc4c(cc3-c3sc5cc(/C=C6\C(=O)c7cc(F)c(F)cc7C6=C(C#N)C#N)sc5c32)C(c2ccc(CCCCCC)cc2)(c2ccc(CCCCCC)cc2)c2c-4sc3cc(/C=C4\C(=O)c5cc(F)c(F)cc5C4=C(C#N)C#N)sc23)cc1,0.93,22.67,69.22,14.59,14.59372182,0.0255093899931519,14.32,14.59,1:0.8,CN,,1%,,inverted,ZnO,,MoO3,,110.0,CB,,130.0,-5.54,-3.72,,-5.66,-4.14,
100324,10.1021/acsaem.2c02791,10.1021/acsaem.2c02791,PBZ-Cl,IT-4F,J52-Cl,IT-4F,CCCCCCCCC(CCCCCC)Cn1nc2c(-c3cccs3)c(F)c(F)c(-c3ccc(-c4cc5c(-c6cc(Cl)c(CC(CC)CCCC)s6)c6sccc6c(-c6cc(Cl)c(CC(CC)CCCC)s6)c5s4)s3)c2n1,CCCCCCc1ccc(C2(c3ccc(CCCCCC)cc3)c3cc4c(cc3-c3sc5cc(/C=C6\C(=O)c7cc(F)c(F)cc7C6=C(C#N)C#N)sc5c32)C(c2ccc(CCCCCC)cc2)(c2ccc(CCCCCC)cc2)c2c-4sc3cc(/C=C4\C(=O)c5cc(F)c(F)cc5C4=C(C#N)C#N)sc23)cc1,0.8,17.7,68.3,9.7,9.67128,0.2960824742268026,,9.7,,,,,,,,,,,,,,,-5.39,-3.41,,-5.66,-4.14,
100325,10.1021/acsaem.2c03200,10.1021/acsaem.2c03200,P(BTT-DPP),BDP-3PDI,P(BTT-DPP),BDP-3PDI,,,0.86,20.58,62.0,10.97,10.973256,0.0296809480400965,10.97,,1:1.5,"1,8-diiodooctane",DIO,,ITO/PEDOT:PSS/active layer/PDINN/Ag,conventional,PDINN,PDINN,PEDOT:PSS,PEDOT:PSS,100.0,chloroform,chloroform,110.0,,,,,,
100326,10.1021/acsaem.2c03200,10.1021/acsaem.2c03200,P(BTT-DPP),BDP-4PDI,P(BTT-DPP),BDP-4PDI,,,0.88,22.96,69.0,13.94,13.941312000000003,0.0094117647059108,13.94,,1:1.5,"1,8-diiodooctane",DIO,,ITO/PEDOT:PSS/active layer/PDINN/Ag,conventional,PDINN,PDINN,PEDOT:PSS,PEDOT:PSS,100.0,chloroform,chloroform,110.0,,,,,,
100362,10.1021/acsaem.8b00771,10.1021/acsaem.8b00771,P3HT,PPDCS,P3HT,PPDCS,CCCCCCC1=CC=C(S1)C2=CC=C(S2)CCCCCC,,0.63,1.13,43.0,0.3,0.306117,2.038999999999995,0.28,0.3,1:1,DIO 0%,,0%,ITO/PEDOT:PSS/active layer/LiF/Al,conventional,LiF,LiF,PEDOT:PSS,PEDOT:PSS,,,,,-5.0,-3.0,,,,
100363,10.1021/acsaem.8b00771,10.1021/acsaem.8b00771,P3HT,PPDCS,P3HT,PPDCS,CCCCCCC1=CC=C(S1)C2=CC=C(S2)CCCCCC,,0.37,1.94,35.0,0.25,0.25123,0.4920000000000035,0.22,0.25,1:1,DIO 3%,DIO,3%,ITO/PEDOT:PSS/active layer/LiF/Al,conventional,LiF,LiF,PEDOT:PSS,PEDOT:PSS,,,,,-5.0,-3.0,,,,
100364,10.1021/acsaem.8b00771,10.1021/acsaem.8b00771,PTB7,PPDCS,PTB7,PPDCS,CCCCC(CC)COC(=O)C1=CC(=C2C(=C1)C(=O)C3=C(S2)C=CS3)F,,0.68,2.84,32.0,0.63,0.617984,1.9073015873015915,0.61,0.63,1:1,DIO 0%,,0%,ITO/PEDOT:PSS/active layer/LiF/Al,conventional,LiF,LiF,PEDOT:PSS,PEDOT:PSS,,,,,-5.15,-3.31,,,,
100365,10.1021/acsaem.8b00771,10.1021/acsaem.8b00771,PTB7,PPDCS,PTB7,PPDCS,CCCCC(CC)COC(=O)C1=CC(=C2C(=C1)C(=O)C3=C(S2)C=CS3)F,,0.76,4.34,37.0,1.23,1.220408,0.7798373983739875,1.17,1.23,1:1,DIO 3%,DIO,3%,ITO/PEDOT:PSS/active layer/LiF/Al,conventional,LiF,LiF,PEDOT:PSS,PEDOT:PSS,,,,,-5.15,-3.31,,,,
100407,10.1021/acsami.0c13109,10.1021/acsami.0c13109,PBDB-T-2Cl,BTTFIC4F-Ar,PBDB-T-2Cl,BTTFIC4F-Ar,CCCCC(CC)Cc1sc(-c2c3cc(-c4ccc(-c5sc(-c6cccs6)c6c5C(=O)c5c(CC(CC)CCCC)sc(CC(CC)CCCC)c5C6=O)s4)sc3c(-c3cc(Cl)c(CC(CC)CCCC)s3)c3ccsc23)cc1Cl,,0.96,18.61,60.2,10.76,10.7550912,0.0456208178438738,10.61,10.76,1.5:1,,,,inverted,inverted,ZnO,ZnO,MoO3,MoO3,115.0,chlorobenzene,chlorobenzene,,-5.52,-3.6,,,,
100408,10.1021/acsami.0c13109,10.1021/acsami.0c13109,PBDB-T-2Cl,BTTFIC4F-Ar,PBDB-T-2Cl,BTTFIC4F-Ar,CCCCC(CC)Cc1sc(-c2c3cc(-c4ccc(-c5sc(-c6cccs6)c6c5C(=O)c5c(CC(CC)CCCC)sc(CC(CC)CCCC)c5C6=O)s4)sc3c(-c3cc(Cl)c(CC(CC)CCCC)s3)c3ccsc23)cc1Cl,,0.95,19.12,62.5,11.36,11.3525,0.0660211267605658,11.08,11.36,1.5:1,,,,inverted,inverted,ZnO,ZnO,MoO3,MoO3,114.0,chlorobenzene,chlorobenzene,100.0,-5.52,-3.6,,,,
100409,10.1021/acsami.0c13109,10.1021/acsami.0c13109,PBDB-T-2Cl,BTTFIC4F-Ar,PBDB-T-2Cl,BTTFIC4F-Ar,CCCCC(CC)Cc1sc(-c2c3cc(-c4ccc(-c5sc(-c6cccs6)c6c5C(=O)c5c(CC(CC)CCCC)sc(CC(CC)CCCC)c5C6=O)s4)sc3c(-c3cc(Cl)c(CC(CC)CCCC)s3)c3ccsc23)cc1Cl,,0.951,19.51,63.8,11.83,11.83745838,0.0630463229078697,11.55,11.83,1.5:1,0.5% DIO,DIO,0.5%,inverted,inverted,ZnO,ZnO,MoO3,MoO3,117.0,chlorobenzene,chlorobenzene,,-5.52,-3.6,,,,
100479,10.1021/acsami.7b16112,10.1021/acsami.7b16112,P(BdP-DEHT),PC71BM,P(BdP-DEHT),PC71BM,,COC(=O)CCCC1(c2ccccc2)C23c4c5ccc6c7cc8c9c%10c(cc%11cc%12c%13c%14c(cc%15c%16ccc-5c2c%16c2c5c%16c%17c(c(c46)c7c9c%17c4c%10c%11c%13c4c%16c%14c%152)C513)C%12)C8,0.99,7.86,39.0,3.03,3.034746,0.1566336633663485,,,1:2,,,,ITO/PEDOT:PSS/active layer/PFN/Al,conventional,PFN,PFN,PEDOT:PSS,PEDOT:PSS,95.0,dichlorobenzene,o-DCB,,,,,-5.9,-3.9,
100480,10.1021/acsami.7b16112,10.1021/acsami.7b16112,P(BdP-DEHT),PC71BM,P(BdP-DEHT),PC71BM,,COC(=O)CCCC1(c2ccccc2)C23c4c5ccc6c7cc8c9c%10c(cc%11cc%12c%13c%14c(cc%15c%16ccc-5c2c%16c2c5c%16c%17c(c(c46)c7c9c%17c4c%10c%11c%13c4c%16c%14c%152)C513)C%12)C8,0.95,12.77,61.0,7.4,7.400214999999999,0.0029054054053914,,,1:2,,,,ITO/PEDOT:PSS/active layer/PFN/Al,conventional,PFN,PFN,PEDOT:PSS,PEDOT:PSS,95.0,dichlorobenzene,o-DCB,,,,,-5.9,-3.9,
100481,10.1021/acsami.7b16112,10.1021/acsami.7b16112,P(BdP/Por-DEHT),PC71BM,P(BdP/Por-DEHT),PC71BM,,COC(=O)CCCC1(c2ccccc2)C23c4c5ccc6c7cc8c9c%10c(cc%11cc%12c%13c%14c(cc%15c%16ccc-5c2c%16c2c5c%16c%17c(c(c46)c7c9c%17c4c%10c%11c%13c4c%16c%14c%152)C513)C%12)C8,0.95,9.68,42.0,3.86,3.86232,0.0601036269429962,,,1:2,,,,ITO/PEDOT:PSS/active layer/PFN/Al,conventional,PFN,PFN,PEDOT:PSS,PEDOT:PSS,95.0,dichlorobenzene,o-DCB,,,,,-5.9,-3.9,
100482,10.1021/acsami.7b16112,10.1021/acsami.7b16112,P(BdP/Por-DEHT),PC71BM,P(BdP/Por-DEHT),PC71BM,,COC(=O)CCCC1(c2ccccc2)C23c4c5ccc6c7cc8c9c%10c(cc%11cc%12c%13c%14c(cc%15c%16ccc-5c2c%16c2c5c%16c%17c(c(c46)c7c9c%17c4c%10c%11c%13c4c%16c%14c%152)C513)C%12)C8,0.92,14.48,66.0,8.79,8.792256,0.0256655290102494,,,1:2,,,,ITO/PEDOT:PSS/active layer/PFN/Al,conventional,PFN,PFN,PEDOT:PSS,PEDOT:PSS,95.0,dichlorobenzene,o-DCB,,,,,-5.9,-3.9,
100483,10.1021/acsami.9b20214,10.1021/acsami.9b20214,PBDB-T,BN-BDT,PBDB-T,BN-BDT,CCCCC(CC)Cc1ccc(-c2c3cc(-c4ccc(-c5sc(-c6cccs6)c6c5C(=O)c5c(CC(CC)CCCC)sc(CC(CC)CCCC)c5C6=O)s4)sc3c(-c3ccc(CC(CC)CCCC)s3)c3ccsc23)s1,,0.975,4.15,38.12,1.6,1.5424305,3.598093750000003,1.542,1.6,,,,,ITO/PEDOT:PSS/active layer/PDINO/Al,conventional,PDINO,PDINO,PEDOT:PSS,PEDOT:PSS,,,,,-5.33,-3.48,,,,
100484,10.1021/acsami.9b20214,10.1021/acsami.9b20214,PBDB-T,BN-BDT-F,PBDB-T,BN-BDT-F,CCCCC(CC)Cc1ccc(-c2c3cc(-c4ccc(-c5sc(-c6cccs6)c6c5C(=O)c5c(CC(CC)CCCC)sc(CC(CC)CCCC)c5C6=O)s4)sc3c(-c3ccc(CC(CC)CCCC)s3)c3ccsc23)s1,,0.958,8.748,43.662,3.71,3.65913058608,1.3711432323450163,3.659,3.71,,,,,ITO/PEDOT:PSS/active layer/PDINO/Al,conventional,PDINO,PDINO,PEDOT:PSS,PEDOT:PSS,,,,,-5.33,-3.48,,,,
100485,10.1021/acsami.9b20214,10.1021/acsami.9b20214,PBDB-T,BN-BDT-Cl,PBDB-T,BN-BDT-Cl,CCCCC(CC)Cc1ccc(-c2c3cc(-c4ccc(-c5sc(-c6cccs6)c6c5C(=O)c5c(CC(CC)CCCC)sc(CC(CC)CCCC)c5C6=O)s4)sc3c(-c3ccc(CC(CC)CCCC)s3)c3ccsc23)s1,,0.958,9.198,46.55,4.23,4.101838902,3.029813191489374,4.102,4.23,,,,,ITO/PEDOT:PSS/active layer/PDINO/Al,conventional,PDINO,PDINO,PEDOT:PSS,PEDOT:PSS,,,,,-5.33,-3.48,,,,
100521,10.1021/acsenergylett.0c02077,10.1021/acsenergylett.0c02077,PBDB-T,F-M,PBDB-T,F-M,CCCCC(CC)Cc1ccc(-c2c3cc(-c4ccc(-c5sc(-c6cccs6)c6c5C(=O)c5c(CC(CC)CCCC)sc(CC(CC)CCCC)c5C6=O)s4)sc3c(-c3ccc(CC(CC)CCCC)s3)c3ccsc23)s1,CCCCCCCCC1(CCCCCCCC)c2cc3c(cc2-c2cc4c(cc21)-c1sc(/C=C2\C(=O)c5cc(C)ccc5C2=C(C#N)C#N)cc1C4(CCCCCCCC)CCCCCCCC)C(CCCCCCCC)(CCCCCCCC)c1cc(/C=C2\C(=O)c4cc(C)ccc4C2=C(C#N)C#N)sc1-3,0.99,15.7,73.1,11.3,11.361933,0.5480796460176816,10.9,11.3,,,,,SJ,,,,,,130.0,,,,-5.33,-3.48,,-5.42,-3.7,
100525,10.1021/acsenergylett.0c02077,10.1021/acsenergylett.0c02077,PBDB-T,F-M,PBDB-T,F-M,CCCCC(CC)Cc1ccc(-c2c3cc(-c4ccc(-c5sc(-c6cccs6)c6c5C(=O)c5c(CC(CC)CCCC)sc(CC(CC)CCCC)c5C6=O)s4)sc3c(-c3ccc(CC(CC)CCCC)s3)c3ccsc23)s1,CCCCCCCCC1(CCCCCCCC)c2cc3c(cc2-c2cc4c(cc21)-c1sc(/C=C2\C(=O)c5cc(C)ccc5C2=C(C#N)C#N)cc1C4(CCCCCCCC)CCCCCCCC)C(CCCCCCCC)(CCCCCCCC)c1cc(/C=C2\C(=O)c4cc(C)ccc4C2=C(C#N)C#N)sc1-3,1.0,12.5,75.6,9.5,9.45,0.5263157894736916,9.4,9.5,,,,,SJ,,,,,,75.0,,,,-5.33,-3.48,,-5.42,-3.7,
100526,10.1021/acsenergylett.0c02077,10.1021/acsenergylett.0c02077,PM6,IT-4F,PM6,IT-4F,COC(=O)C(C)(C)c1cc(C)cc(-c2sc3c4sc5cc(/C=C6/C(=O)c7cc(F)cc(c7)C(=O)/C6=C\c6cc(C(C)(C)C(=O)OC)c(-c7cc(C)cc(C(C)(C)C(=O)OC)c7)s6)sc5c4c(C(C)(C)C(=O)OC)ccc2-3)c1,CCCCCCc1ccc(C2(c3ccc(CCCCCC)cc3)c3cc4c(cc3-c3sc5cc(/C=C6\C(=O)c7cc(F)c(F)cc7C6=C(C#N)C#N)sc5c32)C(c2ccc(CCCCCC)cc2)(c2ccc(CCCCCC)cc2)c2c-4sc3cc(/C=C4\C(=O)c5cc(F)c(F)cc5C4=C(C#N)C#N)sc23)cc1,0.83,19.1,75.4,11.95,11.953162,0.0264602510460223,11.7,11.95,,,,,SJ,,,,,,110.0,,,,-5.56,-3.65,,-5.66,-4.14,
100607,10.1021/ja309289u,10.1021/ja309289u,DTBT,PC61BM,DTBT,PC61BM,,COC(=O)CCCC1(c2ccccc2)C23c4c5c6c7c8c9c(c%10c%11c2c2c%12c4c4c%13c5c5c7c7c8c8c%14c9c%10c9c%10c%11c2c2c%11c%12c4c4c%12c%13c5c5c7c7c8c8c%14c9c9c%10c2c2c%11c4c4c%12c5c7c5c8c9c2c45)C613,0.81,10.1,38.3,3.5,3.1333230000000003,10.476485714285706,3.14,3.5,1:1,,,,ITO/PEDOT:PSS/active layer/Ca/Al,conventional,Ca,Ca,PEDOT:PSS,PEDOT:PSS,200.0,,,,,,,-6.1,-3.7,
100608,10.1021/ja309289u,10.1021/ja309289u,DTBT,PC61BM,DTBT,PC61BM,,COC(=O)CCCC1(c2ccccc2)C23c4c5c6c7c8c9c(c%10c%11c2c2c%12c4c4c%13c5c5c7c7c8c8c%14c9c%10c9c%10c%11c2c2c%11c%12c4c4c%12c%13c5c5c7c7c8c8c%14c9c9c%10c2c2c%11c4c4c%12c5c7c5c8c9c2c45)C613,0.79,11.0,44.2,4.07,3.840980000000001,5.6270270270270215,3.84,4.07,1:1,,,,ITO/PEDOT:PSS/active layer/Ca/Al,conventional,Ca,Ca,PEDOT:PSS,PEDOT:PSS,150.0,,,,,,,-6.1,-3.7,
100609,10.1021/ja309289u,10.1021/ja309289u,DTBT,PC61BM,DTBT,PC61BM,,COC(=O)CCCC1(c2ccccc2)C23c4c5c6c7c8c9c(c%10c%11c2c2c%12c4c4c%13c5c5c7c7c8c8c%14c9c%10c9c%10c%11c2c2c%11c%12c4c4c%12c%13c5c5c7c7c8c8c%14c9c9c%10c2c2c%11c4c4c%12c5c7c5c8c9c2c45)C613,0.78,11.7,47.6,4.53,4.3439760000000005,4.10649006622516,4.33,4.53,1:1,,,,ITO/PEDOT:PSS/active layer/Ca/Al,conventional,Ca,Ca,PEDOT:PSS,PEDOT:PSS,100.0,,,,,,,-6.1,-3.7,
100610,10.1021/ja309289u,10.1021/ja309289u,DTfBT,PC61BM,DTfBT,PC61BM,,COC(=O)CCCC1(c2ccccc2)C23c4c5c6c7c8c9c(c%10c%11c2c2c%12c4c4c%13c5c5c7c7c8c8c%14c9c%10c9c%10c%11c2c2c%11c%12c4c4c%12c%13c5c5c7c7c8c8c%14c9c9c%10c2c2c%11c4c4c%12c5c7c5c8c9c2c45)C613,0.83,11.2,46.5,4.77,4.32264,9.378616352201254,4.46,4.77,1:1,,,,ITO/PEDOT:PSS/active layer/Ca/Al,conventional,Ca,Ca,PEDOT:PSS,PEDOT:PSS,200.0,,,,,,,-6.1,-3.7,
100611,10.1021/ja309289u,10.1021/ja309289u,DTfBT,PC61BM,DTfBT,PC61BM,,COC(=O)CCCC1(c2ccccc2)C23c4c5c6c7c8c9c(c%10c%11c2c2c%12c4c4c%13c5c5c7c7c8c8c%14c9c%10c9c%10c%11c2c2c%11c%12c4c4c%12c%13c5c5c7c7c8c8c%14c9c9c%10c2c2c%11c4c4c%12c5c7c5c8c9c2c45)C613,0.85,11.4,50.6,5.28,4.90314,7.137500000000012,4.91,5.28,1:1,,,,ITO/PEDOT:PSS/active layer/Ca/Al,conventional,Ca,Ca,PEDOT:PSS,PEDOT:PSS,150.0,,,,,,,-6.1,-3.7,
100612,10.1021/ja309289u,10.1021/ja309289u,DTfBT,PC61BM,DTfBT,PC61BM,,COC(=O)CCCC1(c2ccccc2)C23c4c5c6c7c8c9c(c%10c%11c2c2c%12c4c4c%13c5c5c7c7c8c8c%14c9c%10c9c%10c%11c2c2c%11c%12c4c4c%12c%13c5c5c7c7c8c8c%14c9c9c%10c2c2c%11c4c4c%12c5c7c5c8c9c2c45)C613,0.84,11.5,52.2,5.22,5.04252,3.4000000000000017,4.91,5.22,1:1,,,,ITO/PEDOT:PSS/active layer/Ca/Al,conventional,Ca,Ca,PEDOT:PSS,PEDOT:PSS,100.0,,,,,,,-6.1,-3.7,
100613,10.1021/ja309289u,10.1021/ja309289u,DTffBT,PC61BM,DTffBT,PC61BM,,COC(=O)CCCC1(c2ccccc2)C23c4c5c6c7c8c9c(c%10c%11c2c2c%12c4c4c%13c5c5c7c7c8c8c%14c9c%10c9c%10c%11c2c2c%11c%12c4c4c%12c%13c5c5c7c7c8c8c%14c9c9c%10c2c2c%11c4c4c%12c5c7c5c8c9c2c45)C613,0.91,11.9,52.1,6.05,5.641909000000001,6.745305785123948,5.63,6.05,1:1,,,,ITO/PEDOT:PSS/active layer/Ca/Al,conventional,Ca,Ca,PEDOT:PSS,PEDOT:PSS,200.0,,,,,,,-6.1,-3.7,
100614,10.1021/ja309289u,10.1021/ja309289u,DTffBT,PC61BM,DTffBT,PC61BM,,COC(=O)CCCC1(c2ccccc2)C23c4c5c6c7c8c9c(c%10c%11c2c2c%12c4c4c%13c5c5c7c7c8c8c%14c9c%10c9c%10c%11c2c2c%11c%12c4c4c%12c%13c5c5c7c7c8c8c%14c9c9c%10c2c2c%11c4c4c%12c5c7c5c8c9c2c45)C613,0.91,12.7,56.2,6.78,6.495034,4.203038348082593,6.51,6.78,1:1,,,,ITO/PEDOT:PSS/active layer/Ca/Al,conventional,Ca,Ca,PEDOT:PSS,PEDOT:PSS,150.0,,,,,,,-6.1,-3.7,
100615,10.1021/ja309289u,10.1021/ja309289u,DTffBT,PC61BM,DTffBT,PC61BM,,COC(=O)CCCC1(c2ccccc2)C23c4c5c6c7c8c9c(c%10c%11c2c2c%12c4c4c%13c5c5c7c7c8c8c%14c9c%10c9c%10c%11c2c2c%11c%12c4c4c%12c%13c5c5c7c7c8c8c%14c9c9c%10c2c2c%11c4c4c%12c5c7c5c8c9c2c45)C613,0.9,12.2,62.1,7.16,6.818580000000001,4.768435754189936,6.64,7.16,1:1,,,,ITO/PEDOT:PSS/active layer/Ca/Al,conventional,Ca,Ca,PEDOT:PSS,PEDOT:PSS,100.0,,,,,,,-6.1,-3.7,
100633,10.1021/jp203279f,10.1021/jp203279f,PBBTDPP2,PC70BM,PBBTDPP2,PC70BM,CCCCCCCCCCCCc1csc(-c2ccc(C3=C4C(=O)N(CC(CC)CCCC)C(c5ccc(-c6cc(CCCCCCCCCCCC)cs6)s5)=C4C(=O)N3CC(CC)CCCC)s2)c1,CCCCC(=O)OCC1(C2=CC=CC=C2)C3=CC=CC4=CC=CC5=CC=CC6=CC=C7C=CC=CC8=CC=CC1=C8C7=C6C5=C4C3,0.6,11.9,58.0,4.0,4.1412,3.530000000000011,,,,,,,ITO/PEDOT:PSS/PBBTDPP2:PC70BM/LiF/Al,conventional,LiF,LiF,PEDOT:PSS,PEDOT:PSS,100.0,chloroform/ODCB (4:1),chloroform:o-DCB (4:1),,-5.53,-3.83,,-6.1,-3.9,
100634,10.1021/jp212254g,10.1021/jp212254g,P3HT,Th-C60,P3HT,Th-C60,CCCCCCc1ccsc1,,0.56,6.17,30.0,1.03,1.03656,0.6368932038835069,,,1:1,,,,ITO/PEDOT:PSS/active layer/Ca/Al,conventional,,,PEDOT:PSS,PEDOT:PSS,200.0,dichlorobenzene,o-DCB,,-5.01,-3.12,,,,
100635,10.1021/jp212254g,10.1021/jp212254g,P3HT,PFTh-C60,P3HT,PFTh-C60,CCCCCCc1ccsc1,,0.44,1.3,17.0,0.1,0.09724,2.7599999999999985,,,1:1,,,,ITO/PEDOT:PSS/active layer/Ca/Al,conventional,,,PEDOT:PSS,PEDOT:PSS,200.0,dichlorobenzene,o-DCB,,-5.01,-3.12,,,,
100636,10.1021/jp212254g,10.1021/jp212254g,P3HT,OPFTh-C60,P3HT,OPFTh-C60,CCCCCCc1ccsc1,,0.63,8.68,51.0,2.8,2.788884,0.3969999999999966,,,1:1,,,,ITO/PEDOT:PSS/active layer/Ca/Al,conventional,,,PEDOT:PSS,PEDOT:PSS,200.0,dichlorobenzene,o-DCB,,-5.01,-3.12,,,,
100637,10.1021/jp212254g,10.1021/jp212254g,P3HT,PCBM,P3HT,PCBM,CCCCCCc1ccsc1,CCCCC(=O)OCC1(C2=CC=CC=C2)C3=CC=CC4=CC=CC5=CC=CC6=CC=CC7=CC=CC1=C7C6=C5C4=C3,0.58,10.8,62.0,3.88,3.88368,0.0948453608247455,,,1:1,,,,ITO/PEDOT:PSS/active layer/Ca/Al,conventional,,,PEDOT:PSS,PEDOT:PSS,200.0,dichlorobenzene,o-DCB,,-5.01,-3.12,,-6.1,-3.7,
100638,10.1021/jp405744d,10.1021/jp405744d,pT3DPP-HD,PC70BM,pT3DPP-HD,PC70BM,,CCCCC(=O)OCC1(C2=CC=CC=C2)C3=CC=CC4=CC=CC5=CC=CC6=CC=C7C=CC=CC8=CC=CC1=C8C7=C6C5=C4C3,0.61,6.46,58.0,2.3,2.285548,0.6283478260869526,2.3,2.3,1:2 wt/wt,DIO,,3 vol%,ITO/PEDOT:PSS/polymer:fullerene/Ca/Al,conventional,Ca,Ca,PEDOT:PSS,PEDOT:PSS,,chloroform,chloroform,,,,,-6.1,-3.9,
100639,10.1021/jp405744d,10.1021/jp405744d,pT3DPP-OD,PC70BM,pT3DPP-OD,PC70BM,,CCCCC(=O)OCC1(C2=CC=CC=C2)C3=CC=CC4=CC=CC5=CC=CC6=CC=C7C=CC=CC8=CC=CC1=C8C7=C6C5=C4C3,0.63,8.87,58.0,3.3,3.241098,1.7849090909090846,3.2,3.3,1:2 wt/wt,DIO,,3 vol%,ITO/PEDOT:PSS/polymer:fullerene/Ca/Al,conventional,Ca,Ca,PEDOT:PSS,PEDOT:PSS,,chloroform,chloroform,,,,,-6.1,-3.9,
100640,10.1021/jp405744d,10.1021/jp405744d,pT2TTDPP-HD,PC70BM,pT2TTDPP-HD,PC70BM,,CCCCC(=O)OCC1(C2=CC=CC=C2)C3=CC=CC4=CC=CC5=CC=CC6=CC=C7C=CC=CC8=CC=CC1=C8C7=C6C5=C4C3,0.63,5.8,60.0,2.6,2.1924,15.676923076923076,2.4,2.6,1:2,DIO,,3 vol%,ITO/PEDOT:PSS/polymer:fullerene/Ca/Al,conventional,Ca,Ca,PEDOT:PSS,PEDOT:PSS,,chloroform,chloroform,,,,,-6.1,-3.9,
100641,10.1021/jp405744d,10.1021/jp405744d,pT2TTDPP-OD,PC70BM,pT2TTDPP-OD,PC70BM,,CCCCC(=O)OCC1(C2=CC=CC=C2)C3=CC=CC4=CC=CC5=CC=CC6=CC=C7C=CC=CC8=CC=CC1=C8C7=C6C5=C4C3,0.65,5.05,64.0,2.2,2.1008,4.509090909090917,2.1,2.2,1:2,DIO,,3 vol%,ITO/PEDOT:PSS/polymer:fullerene/Ca/Al,conventional,Ca,Ca,PEDOT:PSS,PEDOT:PSS,,chloroform,chloroform,,,,,-6.1,-3.9,
100642,10.1021/jp405744d,10.1021/jp405744d,pT3DPP-HD,PC60BM,pT3DPP-HD,PCBM,,CCCCC(=O)OCC1(C2=CC=CC=C2)C3=CC=CC4=CC=CC5=CC=CC6=CC=CC7=CC=CC1=C7C6=C5C4=C3,0.62,4.63,59.0,1.8,1.693654,5.908111111111114,1.7,1.8,1:2 wt/wt,DIO,,3 vol%,ITO/PEDOT:PSS/polymer:fullerene/Ca/Al,conventional,Ca,Ca,PEDOT:PSS,PEDOT:PSS,,chloroform,chloroform,,,,,-6.1,-3.7,
100643,10.1021/jp405744d,10.1021/jp405744d,pT3DPP-OD,PC60BM,pT3DPP-OD,PCBM,,CCCCC(=O)OCC1(C2=CC=CC=C2)C3=CC=CC4=CC=CC5=CC=CC6=CC=CC7=CC=CC1=C7C6=C5C4=C3,0.62,6.7,60.0,2.6,2.4924,4.138461538461543,2.5,2.6,1:2 wt/wt,DIO,,3 vol%,ITO/PEDOT:PSS/polymer:fullerene/Ca/Al,conventional,Ca,Ca,PEDOT:PSS,PEDOT:PSS,,chloroform,chloroform,,,,,-6.1,-3.7,
100644,10.1021/jp405744d,10.1021/jp405744d,pT2TTDPP-HD,PC60BM,pT2TTDPP-HD,PCBM,,CCCCC(=O)OCC1(C2=CC=CC=C2)C3=CC=CC4=CC=CC5=CC=CC6=CC=CC7=CC=CC1=C7C6=C5C4=C3,0.64,4.34,61.0,1.8,1.694336,5.870222222222221,1.7,1.8,1:2,DIO,,3 vol%,ITO/PEDOT:PSS/polymer:fullerene/Ca/Al,conventional,Ca,Ca,PEDOT:PSS,PEDOT:PSS,,chloroform,chloroform,,,,,-6.1,-3.7,
100645,10.1021/jp405744d,10.1021/jp405744d,pT2TTDPP-OD,PC60BM,pT2TTDPP-OD,PCBM,,CCCCC(=O)OCC1(C2=CC=CC=C2)C3=CC=CC4=CC=CC5=CC=CC6=CC=CC7=CC=CC1=C7C6=C5C4=C3,0.66,3.23,71.0,1.6,1.513578,5.401375000000014,1.5,1.6,1:2,DIO,,3 vol%,ITO/PEDOT:PSS/polymer:fullerene/Ca/Al,conventional,Ca,Ca,PEDOT:PSS,PEDOT:PSS,,chloroform,chloroform,,,,,-6.1,-3.7,
100646,10.1021/ma201425d,10.1021/ma201425d,P3HT,C60,P3HT,C60,CCCCCCc1ccsc1,c12c3c4c5c1c1c6c7c2c2c8c3c3c9c4c4c%10c5c5c1c1c6c6c%11c7c2c2c7c8c3c3c8c9c4c4c9c%10c5c5c1c1c6c6c%11c2c2c7c3c3c8c4c4c9c5c1c1c6c2c3c41,0.5,1.9,51.0,0.48,0.4844999999999999,0.9374999999999892,,,1:0.5,,,,ITO/PEDOT:PSS/active layer/Ca/Al,conventional,Ca,Ca,PEDOT:PSS,PEDOT:PSS,,DCB,o-DCB,,-5.01,-3.12,,,,
100647,10.1021/ma201425d,10.1021/ma201425d,P3HT,C60,P3HT,C60,CCCCCCc1ccsc1,c12c3c4c5c1c1c6c7c2c2c8c3c3c9c4c4c%10c5c5c1c1c6c6c%11c7c2c2c7c8c3c3c8c9c4c4c9c%10c5c5c1c1c6c6c%11c2c2c7c3c3c8c4c4c9c5c1c1c6c2c3c41,0.47,9.2,56.0,2.42,2.42144,0.0595041322314094,,,1:0.5,,,,ITO/PEDOT:PSS/active layer/Ca/Al,conventional,Ca,Ca,PEDOT:PSS,PEDOT:PSS,,DCB,o-DCB,,-5.01,-3.12,,,,
100648,10.1021/ma201425d,10.1021/ma201425d,P3HT,C60,P3HT,C60,CCCCCCc1ccsc1,c12c3c4c5c1c1c6c7c2c2c8c3c3c9c4c4c%10c5c5c1c1c6c6c%11c7c2c2c7c8c3c3c8c9c4c4c9c%10c5c5c1c1c6c6c%11c2c2c7c3c3c8c4c4c9c5c1c1c6c2c3c41,0.49,9.0,58.0,2.56,2.5578,0.0859375000000078,,,1:0.5,C60-BCP,,20 wt%,ITO/PEDOT:PSS/active layer/Ca/Al,conventional,Ca,Ca,PEDOT:PSS,PEDOT:PSS,,DCB,o-DCB,,-5.01,-3.12,,,,
100649,10.1021/ma201425d,10.1021/ma201425d,P3HT,C60,P3HT,C60,CCCCCCc1ccsc1,c12c3c4c5c1c1c6c7c2c2c8c3c3c9c4c4c%10c5c5c1c1c6c6c%11c7c2c2c7c8c3c3c8c9c4c4c9c%10c5c5c1c1c6c6c%11c2c2c7c3c3c8c4c4c9c5c1c1c6c2c3c41,0.49,8.4,51.0,2.1,2.09916,0.0400000000000082,,,1:0.5,,,,ITO/PEDOT:PSS/active layer/Ca/Al,conventional,Ca,Ca,PEDOT:PSS,PEDOT:PSS,,DCB,o-DCB,,-5.01,-3.12,,,,
100650,10.1021/ma3014367,10.1021/ma3014367,P(C-T-QP),PC71BM,P(C-T-QP),PC71BM,,COC(=O)CCCC1(c2ccccc2)C23c4c5ccc6c7cc8c9c%10c(cc%11cc%12c%13c%14c(cc%15c%16ccc-5c2c%16c2c5c%16c%17c(c(c46)c7c9c%17c4c%10c%11c%13c4c%16c%14c%152)C513)C%12)C8,0.69,4.15,34.0,0.97,0.97359,0.3701030927835148,,,1:2,,,,ITO/PEDOT:PSS/active layer/LiF/Al,conventional,LiF,LiF,PEDOT:PSS,PEDOT:PSS,,o-dichlorobenzene,o-DCB,,,,,-5.9,-3.9,
100651,10.1021/ma3014367,10.1021/ma3014367,P(C-BT-QP),PC71BM,P(C-BT-QP),PC71BM,,COC(=O)CCCC1(c2ccccc2)C23c4c5ccc6c7cc8c9c%10c(cc%11cc%12c%13c%14c(cc%15c%16ccc-5c2c%16c2c5c%16c%17c(c(c46)c7c9c%17c4c%10c%11c%13c4c%16c%14c%152)C513)C%12)C8,0.68,6.8,43.0,1.97,1.9883200000000003,0.9299492385786972,,,1:3,,,,ITO/PEDOT:PSS/active layer/LiF/Al,conventional,LiF,LiF,PEDOT:PSS,PEDOT:PSS,,o-dichlorobenzene,o-DCB,,,,,-5.9,-3.9,
100652,10.1021/ma3014367,10.1021/ma3014367,P(C-TT-QP),PC71BM,P(C-TT-QP),PC71BM,,COC(=O)CCCC1(c2ccccc2)C23c4c5ccc6c7cc8c9c%10c(cc%11cc%12c%13c%14c(cc%15c%16ccc-5c2c%16c2c5c%16c%17c(c(c46)c7c9c%17c4c%10c%11c%13c4c%16c%14c%152)C513)C%12)C8,0.68,8.32,45.0,2.53,2.54592,0.6292490118577225,,,1:3,,,,ITO/PEDOT:PSS/active layer/LiF/Al,conventional,LiF,LiF,PEDOT:PSS,PEDOT:PSS,,o-dichlorobenzene,o-DCB,,,,,-5.9,-3.9,
100653,10.1021/ma3014367,10.1021/ma3014367,P(C-TT-QP-Zn),PC71BM,P(C-TT-QP-Zn),PC71BM,,COC(=O)CCCC1(c2ccccc2)C23c4c5ccc6c7cc8c9c%10c(cc%11cc%12c%13c%14c(cc%15c%16ccc-5c2c%16c2c5c%16c%17c(c(c46)c7c9c%17c4c%10c%11c%13c4c%16c%14c%152)C513)C%12)C8,0.7,5.79,36.0,1.45,1.45908,0.6262068965517226,,,1:3,,,,ITO/PEDOT:PSS/active layer/LiF/Al,conventional,LiF,LiF,PEDOT:PSS,PEDOT:PSS,,o-dichlorobenzene,o-DCB,,,,,-5.9,-3.9,
100654,10.1021/ma401709r,10.1021/ma401709r,PFBT-T20TT,PC71BM,PFBT-T20TT,PC71BM,,COC(=O)CCCC1(c2ccccc2)C23c4c5ccc6c7cc8c9c%10c(cc%11cc%12c%13c%14c(cc%15c%16ccc-5c2c%16c2c5c%16c%17c(c(c46)c7c9c%17c4c%10c%11c%13c4c%16c%14c%152)C513)C%12)C8,0.8,10.3,45.0,3.61,3.708,2.714681440443222,3.2,3.61,1:1,,,,ITO/PEDOT:PSS/active layer/Ca/Al,conventional,Ca,Ca,PEDOT:PSS,PEDOT:PSS,,"1,2-dichlorobenzene",o-DCB,155.0,,,,-5.9,-3.9,
100655,10.1021/ma401709r,10.1021/ma401709r,PFBT-T20TT,PC71BM,PFBT-T20TT,PC71BM,,COC(=O)CCCC1(c2ccccc2)C23c4c5ccc6c7cc8c9c%10c(cc%11cc%12c%13c%14c(cc%15c%16ccc-5c2c%16c2c5c%16c%17c(c(c46)c7c9c%17c4c%10c%11c%13c4c%16c%14c%152)C513)C%12)C8,0.82,12.93,60.9,6.3,6.4569834,2.4917999999999947,5.55,6.3,1:2,,,,ITO/PEDOT:PSS/active layer/Ca/Al,conventional,Ca,Ca,PEDOT:PSS,PEDOT:PSS,,"1,2-dichlorobenzene",o-DCB,155.0,,,,-5.9,-3.9,
100656,10.1021/ma401709r,10.1021/ma401709r,PFBT-T20TT,PC71BM,PFBT-T20TT,PC71BM,,COC(=O)CCCC1(c2ccccc2)C23c4c5ccc6c7cc8c9c%10c(cc%11cc%12c%13c%14c(cc%15c%16ccc-5c2c%16c2c5c%16c%17c(c(c46)c7c9c%17c4c%10c%11c%13c4c%16c%14c%152)C513)C%12)C8,0.77,12.78,33.7,3.3,3.3162822000000007,0.4934000000000276,2.7,3.3,1:3,,,,ITO/PEDOT:PSS/active layer/Ca/Al,conventional,Ca,Ca,PEDOT:PSS,PEDOT:PSS,,"1,2-dichlorobenzene",o-DCB,155.0,,,,-5.9,-3.9,
100657,10.1021/ma401709r,10.1021/ma401709r,PFBT-T20TT,PC71BM,PFBT-T20TT,PC71BM,,COC(=O)CCCC1(c2ccccc2)C23c4c5ccc6c7cc8c9c%10c(cc%11cc%12c%13c%14c(cc%15c%16ccc-5c2c%16c2c5c%16c%17c(c(c46)c7c9c%17c4c%10c%11c%13c4c%16c%14c%152)C513)C%12)C8,0.77,8.35,46.9,3.1,3.0154355,2.727887096774205,2.3,3.1,1:4,,,,ITO/PEDOT:PSS/active layer/Ca/Al,conventional,Ca,Ca,PEDOT:PSS,PEDOT:PSS,,"1,2-dichlorobenzene",o-DCB,155.0,,,,-5.9,-3.9,
100658,10.1021/ma401709r,10.1021/ma401709r,PBT-T12TT,PC71BM,PBT-T12TT,PC71BM,,COC(=O)CCCC1(c2ccccc2)C23c4c5ccc6c7cc8c9c%10c(cc%11cc%12c%13c%14c(cc%15c%16ccc-5c2c%16c2c5c%16c%17c(c(c46)c7c9c%17c4c%10c%11c%13c4c%16c%14c%152)C513)C%12)C8,0.75,2.73,28.0,0.57,0.5733,0.5789473684210668,,,1:3,,,,ITO/PEDOT:PSS/active layer/Ca/Al,conventional,Ca,Ca,PEDOT:PSS,PEDOT:PSS,,"1,2-dichlorobenzene",o-DCB,155.0,,,,-5.9,-3.9,
100659,10.1021/ma401709r,10.1021/ma401709r,PFBT-T12TT,PC71BM,PFBT-T12TT,PC71BM,,COC(=O)CCCC1(c2ccccc2)C23c4c5ccc6c7cc8c9c%10c(cc%11cc%12c%13c%14c(cc%15c%16ccc-5c2c%16c2c5c%16c%17c(c(c46)c7c9c%17c4c%10c%11c%13c4c%16c%14c%152)C513)C%12)C8,0.55,0.29,11.98,0.02,0.0191081,4.459499999999988,,,1:3,,,,ITO/PEDOT:PSS/active layer/Ca/Al,conventional,Ca,Ca,PEDOT:PSS,PEDOT:PSS,,"1,2-dichlorobenzene",o-DCB,155.0,,,,-5.9,-3.9,
100660,10.1021/ma401709r,10.1021/ma401709r,PFBT-T20TT,PC71BM,PFBT-T20TT,PC71BM,,COC(=O)CCCC1(c2ccccc2)C23c4c5ccc6c7cc8c9c%10c(cc%11cc%12c%13c%14c(cc%15c%16ccc-5c2c%16c2c5c%16c%17c(c(c46)c7c9c%17c4c%10c%11c%13c4c%16c%14c%152)C513)C%12)C8,0.76,12.78,33.7,3.3,3.2732136,0.8117090909090838,,,1:3,,,,ITO/PEDOT:PSS/active layer/Ca/Al,conventional,Ca,Ca,PEDOT:PSS,PEDOT:PSS,,"1,2-dichlorobenzene",o-DCB,155.0,,,,-5.9,-3.9,
100661,10.1038/s41428-022-00712-1,10.1038/s41428-022-00712-1,PA,PC70BM,PA,PC70BM,,CCCCC(=O)OCC1(C2=CC=CC=C2)C3=CC=CC4=CC=CC5=CC=CC6=CC=C7C=CC=CC8=CC=CC1=C8C7=C6C5=C4C3,0.851,9.9,51.3,4.31,4.3219737,0.277812064965207,4.31,,1:1,,,,ITO/PEDOT:PSS (40 nm)/polymer:PC70BM (1:1)/LiF (1 nm)/Al (80 nm),conventional,LiF,LiF,PEDOT:PSS,PEDOT:PSS,,o-dichlorobenzene,,,-5.76,-3.94,,-6.1,-3.9,
100662,10.1038/s41428-022-00712-1,10.1038/s41428-022-00712-1,PB-T,PC70BM,PBT,PC70BM,CCCCCCCCCCCCOc1c(OCCCCCCCCCCCC)c(-c2ccc(-c3cc4c(-c5ccc(SCC(CC)CCCC)cc5)c5sccc5c(-c5ccc(SCC(CC)CCCC)cc5)c4s3)s2)c2nsnc2c1-c1cccs1,CCCCC(=O)OCC1(C2=CC=CC=C2)C3=CC=CC4=CC=CC5=CC=CC6=CC=C7C=CC=CC8=CC=CC1=C8C7=C6C5=C4C3,0.731,8.1,40.3,2.4,2.3862033,0.5748624999999952,2.4,,1:1,,,,ITO/PEDOT:PSS (40 nm)/polymer:PC70BM (1:1)/LiF (1 nm)/Al (80 nm),conventional,LiF,LiF,PEDOT:PSS,PEDOT:PSS,,o-dichlorobenzene,,,-5.43,-3.65,,-6.1,-3.9,
100663,10.1038/s41428-022-00712-1,10.1038/s41428-022-00712-1,PC,PC70BM,PC,PC70BM,CCCCCCCC(CCCC)c1ccc(-c2c3cc(-c4cccc5nsnc45)sc3c(-c3ccc(C(CCCC)CCCCCCC)s3)c3ccsc23)s1,CCCCC(=O)OCC1(C2=CC=CC=C2)C3=CC=CC4=CC=CC5=CC=CC6=CC=C7C=CC=CC8=CC=CC1=C8C7=C6C5=C4C3,0.875,10.5,70.2,6.48,6.449625,0.468750000000004,6.48,,1:1,,,,ITO/PEDOT:PSS (40 nm)/polymer:PC70BM (1:1)/LiF (1 nm)/Al (80 nm),conventional,LiF,LiF,PEDOT:PSS,PEDOT:PSS,,o-dichlorobenzene,,,-5.71,-3.93,,-6.1,-3.9,
100664,10.1038/s41428-022-00718-9,10.1038/s41428-022-00718-9,P3HT,PCBM,P3HT,PCBM,CCCCCCC1=CC=C(S1)C2=CC=C(S2)CCCCCC,CCCCC(=O)OCC1(C2=CC=CC=C2)C3=CC=CC4=CC=CC5=CC=CC6=CC=CC7=CC=CC1=C7C6=C5C4=C3,0.64,3.9,63.0,1.6,1.57248,1.720000000000013,,,1:1,,,,ITO/PEDOT:PSS/active layer/PFN-Br/Al,conventional,PFN-Br,PFN-Br,PEDOT:PSS,PEDOT:PSS,,DCB,o-DCB,,-5.0,-3.0,,-6.1,-3.7,
100665,10.1038/s41428-022-00718-9,10.1038/s41428-022-00718-9,P3HT,ITIC,P3HT,ITIC,CCCCCCC1=CC=C(S1)C2=CC=C(S2)CCCCCC,CCCCCCc1ccc(C2(c3ccc(CCCCCC)cc3)c3cc4c(cc3-c3sc5cc(C=C6C(=O)c7ccccc7C6=C(C#N)C#N)sc5c32)C(c2ccc(CCCCCC)cc2)(c2ccc(CCCCCC)cc2)c2c-4sc3cc(C=C4C(=O)c5ccccc5C4=C(C#N)C#N)sc23)cc1,0.6,0.63,43.0,0.16,0.16254,1.587500000000009,,,1:1,,,,ITO/PEDOT:PSS/active layer/PFN-Br/Al,conventional,PFN-Br,PFN-Br,PEDOT:PSS,PEDOT:PSS,,DCB,o-DCB,,-5.0,-3.0,,-5.48,-3.83,
100666,10.1038/s41428-022-00718-9,10.1038/s41428-022-00718-9,P3HT,N2200,P3HT,N2200,CCCCCCC1=CC=C(S1)C2=CC=C(S2)CCCCCC,CCCCCCCCCCC(CCCCCCCC)CN1C(=O)c2ccc3c4c(c(-c5ccc(-c6cccs6)s5)cc(c24)C1=O)C(=O)N(CC(CCCCCCCC)CCCCCCCCCC)C3=O,0.49,0.71,39.0,0.13,0.135681,4.369999999999993,,,1:1,,,,ITO/PEDOT:PSS/active layer/PFN-Br/Al,conventional,PFN-Br,PFN-Br,PEDOT:PSS,PEDOT:PSS,,DCB,o-DCB,,-5.0,-3.0,,-5.71,-4.02,
100667,10.1038/s41428-022-00718-9,10.1038/s41428-022-00718-9,PDCBT,PCBM,PDCBT,PCBM,CCCCCCC(CCCC)COC(=O)C1=C(SC=C1)C2=CC=C(S2)C3=CC=C(S3)C4=C(C=CS4)C(=O)OCC(CCCC)CCCCCC,CCCCC(=O)OCC1(C2=CC=CC=C2)C3=CC=CC4=CC=CC5=CC=CC6=CC=CC7=CC=CC1=C7C6=C5C4=C3,0.83,8.9,66.0,4.9,4.87542,0.50163265306123,,,1:1,,,,ITO/PEDOT:PSS/active layer/PFN-Br/Al,conventional,PFN-Br,PFN-Br,PEDOT:PSS,PEDOT:PSS,700.0,DCB,o-DCB,,-5.31,-3.0,,-6.1,-3.7,
100668,10.1038/s41428-022-00718-9,10.1038/s41428-022-00718-9,PDCBT,ITIC,PDCBT,ITIC,CCCCCCC(CCCC)COC(=O)C1=C(SC=C1)C2=CC=C(S2)C3=CC=C(S3)C4=C(C=CS4)C(=O)OCC(CCCC)CCCCCC,CCCCCCc1ccc(C2(c3ccc(CCCCCC)cc3)c3cc4c(cc3-c3sc5cc(C=C6C(=O)c7ccccc7C6=C(C#N)C#N)sc5c32)C(c2ccc(CCCCCC)cc2)(c2ccc(CCCCCC)cc2)c2c-4sc3cc(C=C4C(=O)c5ccccc5C4=C(C#N)C#N)sc23)cc1,0.88,11.7,43.0,4.4,4.42728,0.6199999999999842,,,1:1,,,,ITO/PEDOT:PSS/active layer/PFN-Br/Al,conventional,PFN-Br,PFN-Br,PEDOT:PSS,PEDOT:PSS,,DCB,o-DCB,,-5.31,-3.0,,-5.48,-3.83,
