Repository: JiYiqaq/PCE-KA-GNN

# Data directory

- `raw/Active_Database.csv` is the immutable source dataset bundled under CC BY 4.0. Do not overwrite it with processed data.
- `processed/` is created and populated by the training pipeline. Generated `.pt` and `.pth` caches are intentionally ignored by Git because they can exceed GitHub's normal single-file limit.

See `../DATA_LICENSE.md` for provenance, license and checksum information.

File: data/raw/Active_Database.csv (part 348 of 471)
id,doi,doi_norm,donor,acceptor,donor_canonical,acceptor_canonical,donor_smiles,acceptor_smiles,voc,jsc,ff,pce,pce_recomputed,pce_relative_error_percent,pce_avg,pce_best,d_a_ratio,additive,additive_canonical,additive_ratio,device_structure,device_type,etl,etl_canonical,htl,htl_canonical,active_layer_thickness,solvent,solvent_canonical,annealing_temp,homo_d,lumo_d,eg_d,homo_a,lumo_a,eg_a
100669,10.1038/s41428-022-00718-9,10.1038/s41428-022-00718-9,PDCBT,N2200,PDCBT,N2200,CCCCCCC(CCCC)COC(=O)C1=C(SC=C1)C2=CC=C(S2)C3=CC=C(S3)C4=C(C=CS4)C(=O)OCC(CCCC)CCCCCC,CCCCCCCCCCC(CCCCCCCC)CN1C(=O)c2ccc3c4c(c(-c5ccc(-c6cccs6)s5)cc(c24)C1=O)C(=O)N(CC(CCCCCCCC)CCCCCCCCCC)C3=O,0.83,2.6,42.0,0.89,0.90636,1.838202247191004,,,1:1,,,,ITO/PEDOT:PSS/active layer/PFN-Br/Al,conventional,PFN-Br,PFN-Br,PEDOT:PSS,PEDOT:PSS,700.0,DCB,o-DCB,,-5.31,-3.0,,-5.71,-4.02,
100670,10.1038/s41428-022-00718-9,10.1038/s41428-022-00718-9,P3HT,PCBM,P3HT,PCBM,CCCCCCC1=CC=C(S1)C2=CC=C(S2)CCCCCC,CCCCC(=O)OCC1(C2=CC=CC=C2)C3=CC=CC4=CC=CC5=CC=CC6=CC=CC7=CC=CC1=C7C6=C5C4=C3,0.64,3.9,63.0,1.6,1.57248,1.720000000000013,,,1:1,,,,ITO/PEDOT:PSS/active layer/PFN-Br/Al,conventional,PFN-Br,PFN-Br,PEDOT:PSS,PEDOT:PSS,,DCB,o-DCB,,-5.0,-3.0,,-6.1,-3.7,
100671,10.1038/s41428-022-00718-9,10.1038/s41428-022-00718-9,P3HT,ITIC,P3HT,ITIC,CCCCCCC1=CC=C(S1)C2=CC=C(S2)CCCCCC,CCCCCCc1ccc(C2(c3ccc(CCCCCC)cc3)c3cc4c(cc3-c3sc5cc(C=C6C(=O)c7ccccc7C6=C(C#N)C#N)sc5c32)C(c2ccc(CCCCCC)cc2)(c2ccc(CCCCCC)cc2)c2c-4sc3cc(C=C4C(=O)c5ccccc5C4=C(C#N)C#N)sc23)cc1,0.6,0.63,43.0,0.16,0.16254,1.587500000000009,,,1:1,,,,ITO/PEDOT:PSS/active layer/PFN-Br/Al,conventional,PFN-Br,PFN-Br,PEDOT:PSS,PEDOT:PSS,,DCB,o-DCB,,-5.0,-3.0,,-5.48,-3.83,
100672,10.1038/s41428-022-00718-9,10.1038/s41428-022-00718-9,P3HT,N2200,P3HT,N2200,CCCCCCC1=CC=C(S1)C2=CC=C(S2)CCCCCC,CCCCCCCCCCC(CCCCCCCC)CN1C(=O)c2ccc3c4c(c(-c5ccc(-c6cccs6)s5)cc(c24)C1=O)C(=O)N(CC(CCCCCCCC)CCCCCCCCCC)C3=O,0.49,0.71,39.0,0.13,0.135681,4.369999999999993,,,1:1,,,,ITO/PEDOT:PSS/active layer/PFN-Br/Al,conventional,PFN-Br,PFN-Br,PEDOT:PSS,PEDOT:PSS,,DCB,o-DCB,,-5.0,-3.0,,-5.71,-4.02,
100673,10.1038/s41428-022-00718-9,10.1038/s41428-022-00718-9,PDCBT,PCBM,PDCBT,PCBM,CCCCCCC(CCCC)COC(=O)C1=C(SC=C1)C2=CC=C(S2)C3=CC=C(S3)C4=C(C=CS4)C(=O)OCC(CCCC)CCCCCC,CCCCC(=O)OCC1(C2=CC=CC=C2)C3=CC=CC4=CC=CC5=CC=CC6=CC=CC7=CC=CC1=C7C6=C5C4=C3,0.83,8.9,66.0,4.9,4.87542,0.50163265306123,,,1:1,,,,ITO/PEDOT:PSS/active layer/PFN-Br/Al,conventional,PFN-Br,PFN-Br,PEDOT:PSS,PEDOT:PSS,700.0,DCB,o-DCB,,-5.31,-3.0,,-6.1,-3.7,
100674,10.1038/s41428-022-00718-9,10.1038/s41428-022-00718-9,PDCBT,ITIC,PDCBT,ITIC,CCCCCCC(CCCC)COC(=O)C1=C(SC=C1)C2=CC=C(S2)C3=CC=C(S3)C4=C(C=CS4)C(=O)OCC(CCCC)CCCCCC,CCCCCCc1ccc(C2(c3ccc(CCCCCC)cc3)c3cc4c(cc3-c3sc5cc(C=C6C(=O)c7ccccc7C6=C(C#N)C#N)sc5c32)C(c2ccc(CCCCCC)cc2)(c2ccc(CCCCCC)cc2)c2c-4sc3cc(C=C4C(=O)c5ccccc5C4=C(C#N)C#N)sc23)cc1,0.88,11.7,43.0,4.4,4.42728,0.6199999999999842,,,1:1,,,,ITO/PEDOT:PSS/active layer/PFN-Br/Al,conventional,PFN-Br,PFN-Br,PEDOT:PSS,PEDOT:PSS,,DCB,o-DCB,,-5.31,-3.0,,-5.48,-3.83,
100675,10.1038/s41428-022-00718-9,10.1038/s41428-022-00718-9,PDCBT,N2200,PDCBT,N2200,CCCCCCC(CCCC)COC(=O)C1=C(SC=C1)C2=CC=C(S2)C3=CC=C(S3)C4=C(C=CS4)C(=O)OCC(CCCC)CCCCCC,CCCCCCCCCCC(CCCCCCCC)CN1C(=O)c2ccc3c4c(c(-c5ccc(-c6cccs6)s5)cc(c24)C1=O)C(=O)N(CC(CCCCCCCC)CCCCCCCCCC)C3=O,0.83,2.6,42.0,0.89,0.90636,1.838202247191004,,,1:1,,,,ITO/PEDOT:PSS/active layer/PFN-Br/Al,conventional,PFN-Br,PFN-Br,PEDOT:PSS,PEDOT:PSS,700.0,DCB,o-DCB,,-5.31,-3.0,,-5.71,-4.02,
100686,10.1038/s41428-022-00742-9,10.1038/s41428-022-00742-9,PBDTNTz1,ITIC,PBDTNTz1,ITIC,,CCCCCCc1ccc(C2(c3ccc(CCCCCC)cc3)c3cc4c(cc3-c3sc5cc(C=C6C(=O)c7ccccc7C6=C(C#N)C#N)sc5c32)C(c2ccc(CCCCCC)cc2)(c2ccc(CCCCCC)cc2)c2c-4sc3cc(C=C4C(=O)c5ccccc5C4=C(C#N)C#N)sc23)cc1,0.94,14.04,55.81,7.37,7.365580559999999,0.0599652645861773,,,1:1,,,,ITO/ZnO/polymer:ITIC:MoO3/Ag,inverted,ZnO,ZnO,MoO3,MoO3,,,,,,,,-5.48,-3.83,
100687,10.1038/s41428-022-00742-9,10.1038/s41428-022-00742-9,PBDTNTz2,ITIC,PBDTNTz2,ITIC,,CCCCCCc1ccc(C2(c3ccc(CCCCCC)cc3)c3cc4c(cc3-c3sc5cc(C=C6C(=O)c7ccccc7C6=C(C#N)C#N)sc5c32)C(c2ccc(CCCCCC)cc2)(c2ccc(CCCCCC)cc2)c2c-4sc3cc(C=C4C(=O)c5ccccc5C4=C(C#N)C#N)sc23)cc1,0.94,6.74,37.81,2.39,2.39549036,0.2297221757322187,,,1:1,,,,ITO/ZnO/polymer:ITIC:MoO3/Ag,inverted,ZnO,ZnO,MoO3,MoO3,,,,,,,,-5.48,-3.83,
100688,10.1038/s41428-022-00749-2,10.1038/s41428-022-00749-2,PTB7-Th,PNPI-TT,PTB7-Th,PNPI-TT,CC(CC)CCCC(=O)OCC1=C(SC(=C1)C2=CC3=C(S2)C(=O)C4=C(C3=O)C5=CC(=CC(=C5S4)F)C(CC)CCCC)C(=O)OCCCC(CC)C,,0.8,3.9,33.0,1.0,1.0296,2.960000000000007,0.8,1.0,,,,,,,,,,,,,,,-5.24,-3.64,,,,
100689,10.1038/s41428-022-00749-2,10.1038/s41428-022-00749-2,PTB7-Th,PNPI-T,PTB7-Th,PNPI-T,CC(CC)CCCC(=O)OCC1=C(SC(=C1)C2=CC3=C(S2)C(=O)C4=C(C3=O)C5=CC(=CC(=C5S4)F)C(CC)CCCC)C(=O)OCCCC(CC)C,,0.93,4.6,38.0,1.6,1.62564,1.602499999999993,1.1,1.6,1:1,,,,ITO/ZnO/PTB7-Th:PNPI-T/MoOx/Ag,,ZnO,,MoOx,,100.0,chloroform,,,-5.24,-3.64,,,,
100713,10.1038/s41560-021-00820-x,10.1038/s41560-021-00820-x,PM6,Y6,PM6,Y6,CC1=CC(=CC(=C1)C2=C3C=CC(=C4C5=C(C=C(S5)/C=C\6/C(=O)C7=CC(=CC(=C7)F)C(=O)/C6=C\C8=CC(=C(S8)C9=CC(=CC(=C9)C)C(C)(C)C(=O)OC)C(C)(C)C(=O)OC)SC4=C3S2)C(C)(C)C(=O)OC)C(C)(C)C(=O)OC,CCCCCCCCCCCC(CC)CN1C(=O)C2=CC3=C(C=C2C4=CC5=C(S4)C6=C(N5CC(CC)CCCCCCCCCC)C(=O)/C6=C\C7=CC(=CC(=C7)F)C(F)(F)F)/C(=C\C8=CC(=CC(=C8)F)C(F)(F)F)C9=C(S3)C1=C9,0.84,25.91,76.0,16.61,16.540944,0.4157495484647789,16.27,16.61,,,,,Conventional,conventional,PNDIT-F3N-Br,,PEDOT:PSS,,130.0,chloroform,,100.0,-5.56,-3.65,,-5.65,-4.1,
100714,10.1038/s41560-021-00820-x,10.1038/s41560-021-00820-x,PM6,L8-BO,PM6,L8-BO,CC1=CC(=CC(=C1)C2=C3C=CC(=C4C5=C(C=C(S5)/C=C\6/C(=O)C7=CC(=CC(=C7)F)C(=O)/C6=C\C8=CC(=C(S8)C9=CC(=CC(=C9)C)C(C)(C)C(=O)OC)C(C)(C)C(=O)OC)SC4=C3S2)C(C)(C)C(=O)OC)C(C)(C)C(=O)OC,CCCCCCCC(CC)CN1C(=CC2=CC(=CC(=C2)F)C(F)(F)F)C3=C4C=CC5=C(C=C(C6=C1C(=C/C7=CC(=CC(=C7)F)C(F)(F)F)\C(=O)N6CC(CC)CCCCCC)S5)C(=C4S3)C,0.87,25.72,81.5,18.32,18.236766,0.4543340611353761,17.97,18.32,,"1,8-diiodooctane",,,Conventional,conventional,PNDIT-F3N-Br,,PEDOT:PSS,,130.0,chloroform,,100.0,-5.56,-3.65,,-5.68,-3.9,
100715,10.1038/s41560-021-00820-x,10.1038/s41560-021-00820-x,PM6,L8-HD,PM6,L8-HD,CC1=CC(=CC(=C1)C2=C3C=CC(=C4C5=C(C=C(S5)/C=C\6/C(=O)C7=CC(=CC(=C7)F)C(=O)/C6=C\C8=CC(=C(S8)C9=CC(=CC(=C9)C)C(C)(C)C(=O)OC)C(C)(C)C(=O)OC)SC4=C3S2)C(C)(C)C(=O)OC)C(C)(C)C(=O)OC,,0.88,25.08,78.8,17.39,17.3914752,0.0084830362277056,17.09,17.39,,,,,Conventional,conventional,PNDIT-F3N-Br,,PEDOT:PSS,,130.0,chloroform,,100.0,-5.56,-3.65,,,,
100716,10.1038/s41560-021-00820-x,10.1038/s41560-021-00820-x,PM6,L8-OD,PM6,L8-OD,CC1=CC(=CC(=C1)C2=C3C=CC(=C4C5=C(C=C(S5)/C=C\6/C(=O)C7=CC(=CC(=C7)F)C(=O)/C6=C\C8=CC(=C(S8)C9=CC(=CC(=C9)C)C(C)(C)C(=O)OC)C(C)(C)C(=O)OC)SC4=C3S2)C(C)(C)C(=O)OC)C(C)(C)C(=O)OC,,0.89,24.57,74.6,16.26,16.3130058,0.3259889298892838,15.93,16.26,,,,,Conventional,conventional,PNDIT-F3N-Br,,PEDOT:PSS,,130.0,chloroform,,100.0,-5.56,-3.65,,,,
100717,10.1038/s41560-021-00820-x,10.1038/s41560-021-00820-x,PM6,L8-BO,PM6,L8-BO,CC1=CC(=CC(=C1)C2=C3C=CC(=C4C5=C(C=C(S5)/C=C\6/C(=O)C7=CC(=CC(=C7)F)C(=O)/C6=C\C8=CC(=C(S8)C9=CC(=CC(=C9)C)C(C)(C)C(=O)OC)C(C)(C)C(=O)OC)SC4=C3S2)C(C)(C)C(=O)OC)C(C)(C)C(=O)OC,CCCCCCCC(CC)CN1C(=CC2=CC(=CC(=C2)F)C(F)(F)F)C3=C4C=CC5=C(C=C(C6=C1C(=C/C7=CC(=CC(=C7)F)C(F)(F)F)\C(=O)N6CC(CC)CCCCCC)S5)C(=C4S3)C,0.87,25.38,81.0,17.9,17.885286,0.082201117318424,,17.9,,"1,8-diiodooctane",,,Conventional,conventional,PNDIT-F3N-Br,,PEDOT:PSS,,130.0,chloroform,,100.0,-5.56,-3.65,,-5.68,-3.9,
100718,10.1038/s41560-021-00820-x,10.1038/s41560-021-00820-x,PM6,Y6,PM6,Y6,CC1=CC(=CC(=C1)C2=C3C=CC(=C4C5=C(C=C(S5)/C=C\6/C(=O)C7=CC(=CC(=C7)F)C(=O)/C6=C\C8=CC(=C(S8)C9=CC(=CC(=C9)C)C(C)(C)C(=O)OC)C(C)(C)C(=O)OC)SC4=C3S2)C(C)(C)C(=O)OC)C(C)(C)C(=O)OC,CCCCCCCCCCCC(CC)CN1C(=O)C2=CC3=C(C=C2C4=CC5=C(S4)C6=C(N5CC(CC)CCCCCCCCCC)C(=O)/C6=C\C7=CC(=CC(=C7)F)C(F)(F)F)/C(=C\C8=CC(=CC(=C8)F)C(F)(F)F)C9=C(S3)C1=C9,0.85,25.52,74.6,16.11,16.182232,0.448367473618868,15.95,16.11,,,,,Inverted,inverted,ZnO,,MoO3,,130.0,chloroform,,100.0,-5.56,-3.65,,-5.65,-4.1,
100719,10.1038/s41560-021-00820-x,10.1038/s41560-021-00820-x,PM6,L8-BO,PM6,L8-BO,CC1=CC(=CC(=C1)C2=C3C=CC(=C4C5=C(C=C(S5)/C=C\6/C(=O)C7=CC(=CC(=C7)F)C(=O)/C6=C\C8=CC(=C(S8)C9=CC(=CC(=C9)C)C(C)(C)C(=O)OC)C(C)(C)C(=O)OC)SC4=C3S2)C(C)(C)C(=O)OC)C(C)(C)C(=O)OC,CCCCCCCC(CC)CN1C(=CC2=CC(=CC(=C2)F)C(F)(F)F)C3=C4C=CC5=C(C=C(C6=C1C(=C/C7=CC(=CC(=C7)F)C(F)(F)F)\C(=O)N6CC(CC)CCCCCC)S5)C(=C4S3)C,0.87,26.28,79.4,18.05,18.153698400000003,0.5745063711911497,17.89,18.05,,"1,8-diiodooctane",,,Inverted,inverted,ZnO,,MoO3,,,chloroform,,,-5.56,-3.65,,-5.68,-3.9,
100720,10.1038/s41560-021-00820-x,10.1038/s41560-021-00820-x,PM6,L8-HD,PM6,L8-HD,CC1=CC(=CC(=C1)C2=C3C=CC(=C4C5=C(C=C(S5)/C=C\6/C(=O)C7=CC(=CC(=C7)F)C(=O)/C6=C\C8=CC(=C(S8)C9=CC(=CC(=C9)C)C(C)(C)C(=O)OC)C(C)(C)C(=O)OC)SC4=C3S2)C(C)(C)C(=O)OC)C(C)(C)C(=O)OC,,0.87,25.59,77.9,17.32,17.3431107,0.1334336027713634,17.16,17.32,,"1,8-diiodooctane",,,Inverted,inverted,ZnO,,MoO3,,,chloroform,,,-5.56,-3.65,,,,
100721,10.1038/s41560-021-00820-x,10.1038/s41560-021-00820-x,PM6,L8-OD,PM6,L8-OD,CC1=CC(=CC(=C1)C2=C3C=CC(=C4C5=C(C=C(S5)/C=C\6/C(=O)C7=CC(=CC(=C7)F)C(=O)/C6=C\C8=CC(=C(S8)C9=CC(=CC(=C9)C)C(C)(C)C(=O)OC)C(C)(C)C(=O)OC)SC4=C3S2)C(C)(C)C(=O)OC)C(C)(C)C(=O)OC,,0.88,25.28,71.1,15.8,15.8171904,0.1087999999999918,15.62,15.8,,,,,Inverted,inverted,ZnO,,MoO3,,130.0,chloroform,,100.0,-5.56,-3.65,,,,
100722,10.1038/s41560-021-00923-5,10.1038/s41560-021-00923-5,PM6,Y6,PM6,Y6,CC1=CC(=CC(=C1)C2=C3C=CC(=C4C5=C(C=C(S5)/C=C\6/C(=O)C7=CC(=CC(=C7)F)C(=O)/C6=C\C8=CC(=C(S8)C9=CC(=CC(=C9)C)C(C)(C)C(=O)OC)C(C)(C)C(=O)OC)SC4=C3S2)C(C)(C)C(=O)OC)C(C)(C)C(=O)OC,CCCCCCCCCCCC(CC)CN1C(=O)C2=CC3=C(C=C2C4=CC5=C(S4)C6=C(N5CC(CC)CCCCCCCCCC)C(=O)/C6=C\C7=CC(=CC(=C7)F)C(F)(F)F)/C(=C\C8=CC(=CC(=C8)F)C(F)(F)F)C9=C(S3)C1=C9,0.83,25.45,74.67,15.83,15.77291745,0.360597283638664,15.69,15.83,1:1.2,1-chloronaphthalene,BTO,1 vol%,ITO/AZO/active layer/MoO3/Al,organic solar cell,AZO,AZO,MoO3,MoO3,105.0,CF,chloroform,,-5.56,-3.65,,-5.65,-4.1,
100723,10.1038/s41560-021-00923-5,10.1038/s41560-021-00923-5,PM6,Y6,PM6,Y6,CC1=CC(=CC(=C1)C2=C3C=CC(=C4C5=C(C=C(S5)/C=C\6/C(=O)C7=CC(=CC(=C7)F)C(=O)/C6=C\C8=CC(=C(S8)C9=CC(=CC(=C9)C)C(C)(C)C(=O)OC)C(C)(C)C(=O)OC)SC4=C3S2)C(C)(C)C(=O)OC)C(C)(C)C(=O)OC,CCCCCCCCCCCC(CC)CN1C(=O)C2=CC3=C(C=C2C4=CC5=C(S4)C6=C(N5CC(CC)CCCCCCCCCC)C(=O)/C6=C\C7=CC(=CC(=C7)F)C(F)(F)F)/C(=C\C8=CC(=CC(=C8)F)C(F)(F)F)C9=C(S3)C1=C9,0.82,23.19,64.29,12.17,12.22525782,0.45404946589975,12.02,12.17,1:1.2,1-chloronaphthalene,,2 vol%,ITO/AZO/active layer/MoO3/Al,organic solar cell,AZO,AZO,MoO3,MoO3,105.0,CB,chlorobenzene,,-5.56,-3.65,,-5.65,-4.1,
100726,10.1038/s41560-021-00923-5,10.1038/s41560-021-00923-5,PM6,Y6,PM6,Y6,CC1=CC(=CC(=C1)C2=C3C=CC(=C4C5=C(C=C(S5)/C=C\6/C(=O)C7=CC(=CC(=C7)F)C(=O)/C6=C\C8=CC(=C(S8)C9=CC(=CC(=C9)C)C(C)(C)C(=O)OC)C(C)(C)C(=O)OC)SC4=C3S2)C(C)(C)C(=O)OC)C(C)(C)C(=O)OC,CCCCCCCCCCCC(CC)CN1C(=O)C2=CC3=C(C=C2C4=CC5=C(S4)C6=C(N5CC(CC)CCCCCCCCCC)C(=O)/C6=C\C7=CC(=CC(=C7)F)C(F)(F)F)/C(=C\C8=CC(=CC(=C8)F)C(F)(F)F)C9=C(S3)C1=C9,0.8,22.7,61.78,11.25,11.219248,0.2733511111111081,11.06,11.25,1:1.2,1-chloronaphthalene,,1.2 vol%,ITO/AZO/active layer/MoO3/Al,organic solar cell,AZO,AZO,MoO3,MoO3,105.0,PX,p-xylene,,-5.56,-3.65,,-5.65,-4.1,
100729,10.1038/s41560-022-01155-x,10.1038/s41560-022-01155-x,PBDB-T,OY1,PBDB-T,OY1,CC1=CC(=CC(=C1)C2=C3C=CC(=C4C5=C(C=C(S5)/C=C\6/C(=O)C7=CC=CC(=C7)C(=O)/C6=C\C8=CC(=C(S8)C9=CC(=CC(=C9)C)C)C)SC4=C3S2)C)C,,0.827,22.56,74.2,14.2,13.84358304,2.509978591549288,13.84,14.2,1:1 w/w,1-chloronaphthalene,CN,,ITO/PEDOT:PSS/Active Layer/NDI-Br/Ag,conventional,NDI-Br,NDI-Br,PEDOT:PSS,PEDOT:PSS,120.0,chloroform,chloroform,110.0,-5.33,-3.53,,,,
100730,10.1038/s41560-022-01155-x,10.1038/s41560-022-01155-x,PBDB-T,OY2,PBDB-T,OY2,CC1=CC(=CC(=C1)C2=C3C=CC(=C4C5=C(C=C(S5)/C=C\6/C(=O)C7=CC=CC(=C7)C(=O)/C6=C\C8=CC(=C(S8)C9=CC(=CC(=C9)C)C)C)SC4=C3S2)C)C,,0.837,24.37,71.79,14.82,14.643501651,1.1909470242914924,14.69,14.82,1:1 w/w,1-chloronaphthalene,CN,,ITO/PEDOT:PSS/Active Layer/NDI-Br/Ag,conventional,NDI-Br,NDI-Br,PEDOT:PSS,PEDOT:PSS,120.0,chloroform,chloroform,110.0,-5.33,-3.53,,,,
100731,10.1038/s41560-022-01155-x,10.1038/s41560-022-01155-x,PBDB-T,OY3,PBDB-T,OY3,CC1=CC(=CC(=C1)C2=C3C=CC(=C4C5=C(C=C(S5)/C=C\6/C(=O)C7=CC=CC(=C7)C(=O)/C6=C\C8=CC(=C(S8)C9=CC(=CC(=C9)C)C)C)SC4=C3S2)C)C,,0.839,23.76,74.58,15.05,14.867254512000002,1.214255734219258,14.87,15.05,1:1 w/w,1-chloronaphthalene,CN,,ITO/PEDOT:PSS/Active Layer/NDI-Br/Ag,conventional,NDI-Br,NDI-Br,PEDOT:PSS,PEDOT:PSS,120.0,chloroform,chloroform,110.0,-5.33,-3.53,,,,
100732,10.1038/s41560-022-01155-x,10.1038/s41560-022-01155-x,PBDB-T,OY4,PBDB-T,OY4,CC1=CC(=CC(=C1)C2=C3C=CC(=C4C5=C(C=C(S5)/C=C\6/C(=O)C7=CC=CC(=C7)C(=O)/C6=C\C8=CC(=C(S8)C9=CC(=CC(=C9)C)C)C)SC4=C3S2)C)C,,0.814,24.39,74.69,14.97,14.828549273999997,0.9448946292585436,14.82,14.97,1:1 w/w,1-chloronaphthalene,CN,,ITO/PEDOT:PSS/Active Layer/NDI-Br/Ag,conventional,NDI-Br,NDI-Br,PEDOT:PSS,PEDOT:PSS,120.0,chloroform,chloroform,110.0,-5.33,-3.53,,,,
100733,10.1038/s41560-022-01155-x,10.1038/s41560-022-01155-x,PBDB-T,POY,PBDB-T,POY,CC1=CC(=CC(=C1)C2=C3C=CC(=C4C5=C(C=C(S5)/C=C\6/C(=O)C7=CC=CC(=C7)C(=O)/C6=C\C8=CC(=C(S8)C9=CC(=CC(=C9)C)C)C)SC4=C3S2)C)C,CCCN1C=NC2=C1C(=O)N(C(=O)N2C)CCCCC(=O)C,0.833,23.45,70.58,14.12,13.78699133,2.358418342776204,13.79,14.12,1:1 w/w,1-chloronaphthalene,CN,1 vol% 1-CN,ITO/PEDOT:PSS/Active Layer/NDI-Br/Ag,conventional,NDI-Br,NDI-Br,PEDOT:PSS,PEDOT:PSS,120.0,chloroform,chloroform,110.0,-5.33,-3.53,,,,
100734,10.1038/s41560-024-01557-z,10.1038/s41560-024-01557-z,D18,Z7,D18,Z7,CCCCCCC(CCCC)Cc1csc(-c2cc3c4nsnc4c4cc(-c5cc(CC(CCCC)CCCCCC)c(-c6cc7c(-c8cc(F)c(CC(CC)CCCC)s8)c8sccc8c(-c8cc(F)c(CC(CC)CCCC)s8)c7s6)s5)sc4c3s2)c1,,0.88,26.5,76.1,17.6,17.746519999999997,0.8324999999999734,17.4,17.6,1:1.2,,,,glass/ITO/PEDOT:PSS/D:A/PDINN/Ag,conventional,PDINN,,PEDOT:PSS,,,chloroform,,120.0,-5.51,-3.54,,,,
100735,10.1038/s41560-024-01557-z,10.1038/s41560-024-01557-z,D18,Z8,D18,Z8,CCCCCCC(CCCC)Cc1csc(-c2cc3c4nsnc4c4cc(-c5cc(CC(CCCC)CCCCCC)c(-c6cc7c(-c8cc(F)c(CC(CC)CCCC)s8)c8sccc8c(-c8cc(F)c(CC(CC)CCCC)s8)c7s6)s5)sc4c3s2)c1,,0.89,26.7,78.4,18.6,18.630192,0.1623225806451588,18.2,18.6,1:1.2,,,,glass/ITO/PEDOT:PSS/D:A/PDINN/Ag,conventional,PDINN,,PEDOT:PSS,,,chloroform,,120.0,-5.51,-3.54,,,,
100736,10.1038/s41560-024-01557-z,10.1038/s41560-024-01557-z,D18,L8-BO,D18,L8-BO,CCCCCCC(CCCC)Cc1csc(-c2cc3c4nsnc4c4cc(-c5cc(CC(CCCC)CCCCCC)c(-c6cc7c(-c8cc(F)c(CC(CC)CCCC)s8)c8sccc8c(-c8cc(F)c(CC(CC)CCCC)s8)c7s6)s5)sc4c3s2)c1,CCCCCCCC(CC)CN1C(=CC2=CC(=CC(=C2)F)C(F)(F)F)C3=C4C=CC5=C(C=C(C6=C1C(=C/C7=CC(=CC(=C7)F)C(F)(F)F)\C(=O)N6CC(CC)CCCCCC)S5)C(=C4S3)C,0.92,25.9,78.5,18.6,18.70498,0.5644086021505248,18.3,18.6,1:1.2,,,,glass/ITO/PEDOT:PSS/D:A/PDINN/Ag,conventional,PDINN,,PEDOT:PSS,,,chloroform,,120.0,-5.51,-3.54,,-5.68,-3.9,
100740,10.1038/s41560-025-01862-1,10.1038/s41560-025-01862-1,PM6,BTP-eC9,PM6,BTP-eC9,CC1=CC(=CC(=C1)C2=C3C=CC(=C4C5=C(C=C(S5)/C=C\6/C(=O)C7=CC(=CC(=C7)F)C(=O)/C6=C\C8=CC(=C(S8)C9=CC(=CC(=C9)C)C(C)(C)C(=O)OC)C(C)(C)C(=O)OC)SC4=C3S2)C(C)(C)C(=O)OC)C(C)(C)C(=O)OC,CCCCCCCCCc1c(C=C2C(=O)c3cc(Cl)c(Cl)cc3C2=C(C#N)C#N)sc2c1sc1c3c4nsnc4c4c5sc6c(CCCCCCCCC)c(C=C7C(=O)c8cc(Cl)c(Cl)cc8C7=C(C#N)C#N)sc6c5n(CC(CCCC)CCCCCC)c4c3n(CC(CCCC)CCCCCC)c21,0.87,28.0,76.4,18.5,18.61104,0.6002162162162116,18.3,18.5,,,,,conventional,conventional,PDINN,PDINN,PEDOT:PSS,PEDOT:PSS,120.0,chloroform,chloroform,100.0,-5.56,-3.65,,-5.665,-4.165,
100741,10.1038/s41560-025-01862-1,10.1038/s41560-025-01862-1,PM6,BTP-eC9,PM6,BTP-eC9,CC1=CC(=CC(=C1)C2=C3C=CC(=C4C5=C(C=C(S5)/C=C\6/C(=O)C7=CC(=CC(=C7)F)C(=O)/C6=C\C8=CC(=C(S8)C9=CC(=CC(=C9)C)C(C)(C)C(=O)OC)C(C)(C)C(=O)OC)SC4=C3S2)C(C)(C)C(=O)OC)C(C)(C)C(=O)OC,CCCCCCCCCc1c(C=C2C(=O)c3cc(Cl)c(Cl)cc3C2=C(C#N)C#N)sc2c1sc1c3c4nsnc4c4c5sc6c(CCCCCCCCC)c(C=C7C(=O)c8cc(Cl)c(Cl)cc8C7=C(C#N)C#N)sc6c5n(CC(CCCC)CCCCCC)c4c3n(CC(CCCC)CCCCCC)c21,0.86,29.2,81.3,20.4,20.416056,0.078705882352936,20.1,20.4,,AP,AP,,conventional,conventional,PDINN,PDINN,PEDOT:PSS,PEDOT:PSS,120.0,chloroform,chloroform,100.0,-5.56,-3.65,,-5.665,-4.165,
100742,10.1038/s41560-025-01862-1,10.1038/s41560-025-01862-1,PM6,BTP-eC9,PM6,BTP-eC9,CC1=CC(=CC(=C1)C2=C3C=CC(=C4C5=C(C=C(S5)/C=C\6/C(=O)C7=CC(=CC(=C7)F)C(=O)/C6=C\C8=CC(=C(S8)C9=CC(=CC(=C9)C)C(C)(C)C(=O)OC)C(C)(C)C(=O)OC)SC4=C3S2)C(C)(C)C(=O)OC)C(C)(C)C(=O)OC,CCCCCCCCCc1c(C=C2C(=O)c3cc(Cl)c(Cl)cc3C2=C(C#N)C#N)sc2c1sc1c3c4nsnc4c4c5sc6c(CCCCCCCCC)c(C=C7C(=O)c8cc(Cl)c(Cl)cc8C7=C(C#N)C#N)sc6c5n(CC(CCCC)CCCCCC)c4c3n(CC(CCCC)CCCCCC)c21,0.85,29.2,80.2,20.0,19.90564,0.4717999999999911,,20.0,,AP,AP,,conventional,conventional,PDINN,PDINN,PEDOT:PSS,PEDOT:PSS,120.0,chloroform,chloroform,100.0,-5.56,-3.65,,-5.665,-4.165,
100743,10.1038/s41560-025-01862-1,10.1038/s41560-025-01862-1,PM6,Y6,PM6,Y6,CC1=CC(=CC(=C1)C2=C3C=CC(=C4C5=C(C=C(S5)/C=C\6/C(=O)C7=CC(=CC(=C7)F)C(=O)/C6=C\C8=CC(=C(S8)C9=CC(=CC(=C9)C)C(C)(C)C(=O)OC)C(C)(C)C(=O)OC)SC4=C3S2)C(C)(C)C(=O)OC)C(C)(C)C(=O)OC,CCCCCCCCCCCC(CC)CN1C(=O)C2=CC3=C(C=C2C4=CC5=C(S4)C6=C(N5CC(CC)CCCCCCCCCC)C(=O)/C6=C\C7=CC(=CC(=C7)F)C(F)(F)F)/C(=C\C8=CC(=CC(=C8)F)C(F)(F)F)C9=C(S3)C1=C9,0.86,27.2,75.1,17.5,17.567391999999998,0.3850971428571321,17.2,17.5,,,,,conventional,conventional,PDINN,PDINN,PEDOT:PSS,PEDOT:PSS,120.0,chloroform,chloroform,100.0,-5.56,-3.65,,-5.65,-4.1,
100744,10.1038/s41560-025-01862-1,10.1038/s41560-025-01862-1,PM6,Y6,PM6,Y6,CC1=CC(=CC(=C1)C2=C3C=CC(=C4C5=C(C=C(S5)/C=C\6/C(=O)C7=CC(=CC(=C7)F)C(=O)/C6=C\C8=CC(=C(S8)C9=CC(=CC(=C9)C)C(C)(C)C(=O)OC)C(C)(C)C(=O)OC)SC4=C3S2)C(C)(C)C(=O)OC)C(C)(C)C(=O)OC,CCCCCCCCCCCC(CC)CN1C(=O)C2=CC3=C(C=C2C4=CC5=C(S4)C6=C(N5CC(CC)CCCCCCCCCC)C(=O)/C6=C\C7=CC(=CC(=C7)F)C(F)(F)F)/C(=C\C8=CC(=CC(=C8)F)C(F)(F)F)C9=C(S3)C1=C9,0.84,28.1,80.2,19.0,18.930408,0.3662736842105268,18.6,19.0,,AP,AP,,conventional,conventional,PDINN,PDINN,PEDOT:PSS,PEDOT:PSS,120.0,chloroform,chloroform,100.0,-5.56,-3.65,,-5.65,-4.1,
100745,10.1038/s41560-025-01862-1,10.1038/s41560-025-01862-1,PM6,BO-4Cl,PM6,BO-4Cl,CC1=CC(=CC(=C1)C2=C3C=CC(=C4C5=C(C=C(S5)/C=C\6/C(=O)C7=CC(=CC(=C7)F)C(=O)/C6=C\C8=CC(=C(S8)C9=CC(=CC(=C9)C)C(C)(C)C(=O)OC)C(C)(C)C(=O)OC)SC4=C3S2)C(C)(C)C(=O)OC)C(C)(C)C(=O)OC,CCCCCCCCCCCc1c(/C=C2\C(=O)c3cc(Cl)c(Cl)cc3C2=C(C#N)C#N)sc2c1sc1c3c4nsnc4c4c5sc6c(CCCCCCCCCCC)c(/C=C7\C(=O)c8cc(Cl)c(Cl)cc8C7=C(C#N)C#N)sc6c5n(CC(CCCC)CCCCCC)c4c3n(CC(CCCC)CCCCCC)c21,0.87,27.7,75.3,18.1,18.146547,0.2571657458563554,17.7,18.1,,,,,ITO/2PACz/active layer/PFN-Br/Ag,conventional,PFN-Br,PDINN,2PACz,PEDOT:PSS,120.0,chloroform,chloroform,100.0,-5.56,-3.65,,-5.68,-4.1,
100746,10.1038/s41560-025-01862-1,10.1038/s41560-025-01862-1,PM6,BO-4Cl,PM6,BO-4Cl,CC1=CC(=CC(=C1)C2=C3C=CC(=C4C5=C(C=C(S5)/C=C\6/C(=O)C7=CC(=CC(=C7)F)C(=O)/C6=C\C8=CC(=C(S8)C9=CC(=CC(=C9)C)C(C)(C)C(=O)OC)C(C)(C)C(=O)OC)SC4=C3S2)C(C)(C)C(=O)OC)C(C)(C)C(=O)OC,CCCCCCCCCCCc1c(/C=C2\C(=O)c3cc(Cl)c(Cl)cc3C2=C(C#N)C#N)sc2c1sc1c3c4nsnc4c4c5sc6c(CCCCCCCCCCC)c(/C=C7\C(=O)c8cc(Cl)c(Cl)cc8C7=C(C#N)C#N)sc6c5n(CC(CCCC)CCCCCC)c4c3n(CC(CCCC)CCCCCC)c21,0.85,28.5,80.4,19.5,19.4769,0.1184615384615356,19.1,19.5,,AP,AP,,ITO/2PACz/active layer/PFN-Br/Ag,conventional,PFN-Br,PDINN,2PACz,PEDOT:PSS,120.0,chloroform,chloroform,100.0,-5.56,-3.65,,-5.68,-4.1,
100747,10.1038/s41560-025-01862-1,10.1038/s41560-025-01862-1,PM6,L8-BO,PM6,L8-BO,CC1=CC(=CC(=C1)C2=C3C=CC(=C4C5=C(C=C(S5)/C=C\6/C(=O)C7=CC(=CC(=C7)F)C(=O)/C6=C\C8=CC(=C(S8)C9=CC(=CC(=C9)C)C(C)(C)C(=O)OC)C(C)(C)C(=O)OC)SC4=C3S2)C(C)(C)C(=O)OC)C(C)(C)C(=O)OC,CCCCCCCC(CC)CN1C(=CC2=CC(=CC(=C2)F)C(F)(F)F)C3=C4C=CC5=C(C=C(C6=C1C(=C/C7=CC(=CC(=C7)F)C(F)(F)F)\C(=O)N6CC(CC)CCCCCC)S5)C(=C4S3)C,0.9,26.5,77.0,18.4,18.3645,0.1929347826086901,18.2,18.4,,,,,conventional,conventional,PDINN,PDINN,PEDOT:PSS,PEDOT:PSS,120.0,chloroform,chloroform,100.0,-5.56,-3.65,,-5.68,-3.9,
100748,10.1038/s41560-025-01862-1,10.1038/s41560-025-01862-1,PM6,L8-BO,PM6,L8-BO,CC1=CC(=CC(=C1)C2=C3C=CC(=C4C5=C(C=C(S5)/C=C\6/C(=O)C7=CC(=CC(=C7)F)C(=O)/C6=C\C8=CC(=C(S8)C9=CC(=CC(=C9)C)C(C)(C)C(=O)OC)C(C)(C)C(=O)OC)SC4=C3S2)C(C)(C)C(=O)OC)C(C)(C)C(=O)OC,CCCCCCCC(CC)CN1C(=CC2=CC(=CC(=C2)F)C(F)(F)F)C3=C4C=CC5=C(C=C(C6=C1C(=C/C7=CC(=CC(=C7)F)C(F)(F)F)\C(=O)N6CC(CC)CCCCCC)S5)C(=C4S3)C,0.89,27.3,81.4,19.8,19.777758,0.1123333333333259,19.5,19.8,,AP,AP,,conventional,conventional,PDINN,PDINN,PEDOT:PSS,PEDOT:PSS,120.0,chloroform,chloroform,100.0,-5.56,-3.65,,-5.68,-3.9,
100749,10.1038/s41560-025-01862-1,10.1038/s41560-025-01862-1,D18,L8-BO,D18,L8-BO,CCCCCCC(CCCC)Cc1csc(-c2cc3c4nsnc4c4cc(-c5cc(CC(CCCC)CCCCCC)c(-c6cc7c(-c8cc(F)c(CC(CC)CCCC)s8)c8sccc8c(-c8cc(F)c(CC(CC)CCCC)s8)c7s6)s5)sc4c3s2)c1,CCCCCCCC(CC)CN1C(=CC2=CC(=CC(=C2)F)C(F)(F)F)C3=C4C=CC5=C(C=C(C6=C1C(=C/C7=CC(=CC(=C7)F)C(F)(F)F)\C(=O)N6CC(CC)CCCCCC)S5)C(=C4S3)C,0.93,26.4,77.5,19.0,19.0278,0.1463157894736797,18.7,19.0,,,,,ITO/2PACz/active layer/PFN-Br/Ag,conventional,PFN-Br,PDINN,2PACz,PEDOT:PSS,120.0,chloroform,chloroform,100.0,-5.51,-3.54,,-5.68,-3.9,
100750,10.1038/s41560-025-01862-1,10.1038/s41560-025-01862-1,D18,L8-BO,D18,L8-BO,CCCCCCC(CCCC)Cc1csc(-c2cc3c4nsnc4c4cc(-c5cc(CC(CCCC)CCCCCC)c(-c6cc7c(-c8cc(F)c(CC(CC)CCCC)s8)c8sccc8c(-c8cc(F)c(CC(CC)CCCC)s8)c7s6)s5)sc4c3s2)c1,CCCCCCCC(CC)CN1C(=CC2=CC(=CC(=C2)F)C(F)(F)F)C3=C4C=CC5=C(C=C(C6=C1C(=C/C7=CC(=CC(=C7)F)C(F)(F)F)\C(=O)N6CC(CC)CCCCCC)S5)C(=C4S3)C,0.92,27.4,83.2,20.9,20.973056,0.3495502392344551,20.5,20.9,,AP,AP,,ITO/2PACz/active layer/PFN-Br/Ag,conventional,PFN-Br,PDINN,2PACz,PEDOT:PSS,120.0,chloroform,chloroform,100.0,-5.51,-3.54,,-5.68,-3.9,
100751,10.1038/s41560-025-01862-1,10.1038/s41560-025-01862-1,D18,L8-BO,D18,L8-BO,CCCCCCC(CCCC)Cc1csc(-c2cc3c4nsnc4c4cc(-c5cc(CC(CCCC)CCCCCC)c(-c6cc7c(-c8cc(F)c(CC(CC)CCCC)s8)c8sccc8c(-c8cc(F)c(CC(CC)CCCC)s8)c7s6)s5)sc4c3s2)c1,CCCCCCCC(CC)CN1C(=CC2=CC(=CC(=C2)F)C(F)(F)F)C3=C4C=CC5=C(C=C(C6=C1C(=C/C7=CC(=CC(=C7)F)C(F)(F)F)\C(=O)N6CC(CC)CCCCCC)S5)C(=C4S3)C,0.91,27.2,82.2,20.4,20.346144,0.2639999999999984,,20.4,,AP,AP,,ITO/2PACz/active layer/PFN-Br/Ag,conventional,PFN-Br,PDINN,2PACz,PEDOT:PSS,120.0,chloroform,chloroform,100.0,-5.51,-3.54,,-5.68,-3.9,
100752,10.1038/s41560-025-01862-1,10.1038/s41560-025-01862-1,PM1,L8-BO-X,PM1,L8-BO-X,,CCCCCCC(CCCC)CCC1=C(/C=C2\C(=O)C3=CC(F)=C(F)C=C3C2=C(C#N)C#N)SC2=C1SC1=C2N(CC(CC)CCCC)C2=C1C1=NSN=C1C1=C2N(CC(CC)CCCC)C2=C1SC1=C2SC(/C=C(\C)C(=C(C#N)C#N)C2=CC(F)=C(F)C=C2C=O)=C1CCC(CCCC)CCCCCC,0.92,26.9,77.1,19.2,19.080708,0.6213124999999894,18.8,19.2,,,,,ITO/2PACz/active layer/PFN-Br/Ag,conventional,PFN-Br,PDINN,2PACz,PEDOT:PSS,120.0,chloroform,chloroform,100.0,-5.3,-3.9,,,,
100753,10.1038/s41560-025-01862-1,10.1038/s41560-025-01862-1,PM1,L8-BO-X,PM1,L8-BO-X,,CCCCCCC(CCCC)CCC1=C(/C=C2\C(=O)C3=CC(F)=C(F)C=C3C2=C(C#N)C#N)SC2=C1SC1=C2N(CC(CC)CCCC)C2=C1C1=NSN=C1C1=C2N(CC(CC)CCCC)C2=C1SC1=C2SC(/C=C(\C)C(=C(C#N)C#N)C2=CC(F)=C(F)C=C2C=O)=C1CCC(CCCC)CCCCCC,0.91,27.9,82.3,21.0,20.895147,0.4993000000000099,20.7,21.0,,AP,AP,,ITO/2PACz/active layer/PFN-Br/Ag,conventional,PFN-Br,PDINN,2PACz,PEDOT:PSS,120.0,chloroform,chloroform,100.0,-5.3,-3.9,,,,
100754,10.1038/s41560-025-01862-1,10.1038/s41560-025-01862-1,PM1,L8-BO-X,PM1,L8-BO-X,,CCCCCCC(CCCC)CCC1=C(/C=C2\C(=O)C3=CC(F)=C(F)C=C3C2=C(C#N)C#N)SC2=C1SC1=C2N(CC(CC)CCCC)C2=C1C1=NSN=C1C1=C2N(CC(CC)CCCC)C2=C1SC1=C2SC(/C=C(\C)C(=C(C#N)C#N)C2=CC(F)=C(F)C=C2C=O)=C1CCC(CCCC)CCCCCC,0.91,27.8,80.9,20.5,20.466082000000004,0.1654536585365675,,20.5,,AP,AP,,ITO/2PACz/active layer/PFN-Br/Ag,conventional,PFN-Br,PDINN,2PACz,PEDOT:PSS,120.0,chloroform,chloroform,100.0,-5.3,-3.9,,,,
100755,10.1038/s41563-020-00872-6,10.1038/s41563-020-00872-6,P3HT,EH-IDTBR,P3HT,EH-IDTBR,CCCCCCC1=CC=C(S1)C2=CC=C(S2)CCCCCC,CCCCC(CC)CC1(C2=CC3=C(C=C2C4=C1C=C(S4)C5=CC=C(C6=NSN=C56)C=C7C(=O)N(C(=S)S7)CC)C(C8=C3SC(=C8)C9=CC=C(C1=NSN=C91)C=C1C(=O)N(C(=S)S1)CC)(CC(CC)CCCC)CC(CC)CCCC)CC(CC)CCCC,,,,6.1,,,,6.1,,,,,ITO/ZnO/polymer-SMA/MoO3/Al,inverted,ZnO,,MoO3,,100.0,,,,-5.0,-3.0,,-5.51,-3.88,
100757,10.1038/s41563-020-00872-6,10.1038/s41563-020-00872-6,PTB7-Th,EH-IDTBR,PTB7-Th,EH-IDTBR,CC(CC)CCCC(=O)OCC1=C(SC(=C1)C2=CC3=C(S2)C(=O)C4=C(C3=O)C5=CC(=CC(=C5S4)F)C(CC)CCCC)C(=O)OCCCC(CC)C,CCCCC(CC)CC1(C2=CC3=C(C=C2C4=C1C=C(S4)C5=CC=C(C6=NSN=C56)C=C7C(=O)N(C(=S)S7)CC)C(C8=C3SC(=C8)C9=CC=C(C1=NSN=C91)C=C1C(=O)N(C(=S)S1)CC)(CC(CC)CCCC)CC(CC)CCCC)CC(CC)CCCC,,,,9.6,,,,9.6,,,,,ITO/ZnO/polymer-SMA/MoO3/Al,inverted,ZnO,,,,100.0,,,,-5.24,-3.64,,-5.51,-3.88,
100758,10.1038/s41563-020-00872-6,10.1038/s41563-020-00872-6,PTB7-Th,di-PDI,PTB7-Th,di-PDI,CC(CC)CCCC(=O)OCC1=C(SC(=C1)C2=CC3=C(S2)C(=O)C4=C(C3=O)C5=CC(=CC(=C5S4)F)C(CC)CCCC)C(=O)OCCCC(CC)C,CCCCCC(CCCCC)N1C(=O)C2=C3C(=CC=C4C3=C(C=C2)C5=C6C4=C(C=C7C6=C(C=C5)C(=O)N(C7=O)C(CCCCC)CCCCC)C8=C9C2=CC=C3C4=C(C=CC(=C24)C2=C9C4=C(C=C2)C(=O)N(C(=O)C4=C8)C(CCCCC)CCCCC)C(=O)N(C3=O)C(CCCCC)CCCCC)C1=O,,,,5.3,,,,5.3,,,,,ITO/ZnO/polymer-SMA/MoO3/Al,inverted,ZnO,,,,100.0,,,,-5.24,-3.64,,-6.1,-3.86,
100759,10.1038/s41563-020-00872-6,10.1038/s41563-020-00872-6,PTB7-Th,IT-M,PTB7-Th,IT-M,CC(CC)CCCC(=O)OCC1=C(SC(=C1)C2=CC3=C(S2)C(=O)C4=C(C3=O)C5=CC(=CC(=C5S4)F)C(CC)CCCC)C(=O)OCCCC(CC)C,CCCCCCc1ccc(C2(c3ccc(CCCCCC)cc3)c3cc4c(cc3-c3sc5cc(/C=C6\C(=O)c7ccc(C)cc7C6=C(C#N)C#N)sc5c32)C(c2ccc(CCCCCC)cc2)(c2ccc(CCCCCC)cc2)c2c-4sc3cc(/C=C4\C(=O)c5ccc(C)cc5C4=C(C#N)C#N)sc23)cc1,,,,7.9,,,,7.9,,,,,ITO/ZnO/polymer-SMA/MoO3/Al,inverted,ZnO,,,,100.0,,,,-5.24,-3.64,,-5.514,-3.808,
100760,10.1038/s41563-020-00872-6,10.1038/s41563-020-00872-6,PTB7-Th,IEICO-4F,PTB7-Th,IEICO-4F,CC(CC)CCCC(=O)OCC1=C(SC(=C1)C2=CC3=C(S2)C(=O)C4=C(C3=O)C5=CC(=CC(=C5S4)F)C(CC)CCCC)C(=O)OCCCC(CC)C,CCCCCCc1ccc(C2(c3ccc(CCCCCC)cc3)c3cc4c(cc3-c3sc(-c5sc(/C=C6\C(=O)c7cc(F)c(F)cc7C6=C(C#N)C#N)cc5OCC(CC)CCCC)cc32)C(c2ccc(CCCCCC)cc2)(c2ccc(CCCCCC)cc2)c2cc(-c3scc(/C=C5/C(=O)c6cc(F)c(F)cc6C5=C(C#N)C#N)c3OCC(CC)CCCC)sc2-4)cc1,,,,9.5,,,,9.5,,,,,ITO/ZnO/polymer-SMA/MoO3/Al,inverted,ZnO,,,,100.0,,,,-5.24,-3.64,,-5.44,-4.19,
100761,10.1038/s41563-020-00872-6,10.1038/s41563-020-00872-6,PBDB-T2F,Y6,PBDB-T2Cl,Y6,CCCCC(CC)Cc1sc(-c2c3cc(-c4ccc(-c5sc(-c6cccs6)c6c5C(=O)c5c(CC(CC)CCCC)sc(CC(CC)CCCC)c5C6=O)s4)sc3c(-c3cc(Cl)c(CC(CC)CCCC)s3)c3ccsc23)cc1Cl,CCCCCCCCCCCC(CC)CN1C(=O)C2=CC3=C(C=C2C4=CC5=C(S4)C6=C(N5CC(CC)CCCCCCCCCC)C(=O)/C6=C\C7=CC(=CC(=C7)F)C(F)(F)F)/C(=C\C8=CC(=CC(=C8)F)C(F)(F)F)C9=C(S3)C1=C9,,,,15.7,,,,15.7,,,,,ITO/ZnO/polymer-SMA/MoO3/Al,inverted,ZnO,,,,100.0,,,,-5.5,-3.6,,-5.65,-4.1,
100762,10.1038/s41563-020-00872-6,10.1038/s41563-020-00872-6,PBDB-T,EH-IDTBR,PBDB-T,EH-IDTBR,CC1=CC(=CC(=C1)C2=C3C=CC(=C4C5=C(C=C(S5)/C=C\6/C(=O)C7=CC=CC(=C7)C(=O)/C6=C\C8=CC(=C(S8)C9=CC(=CC(=C9)C)C)C)SC4=C3S2)C)C,CCCCC(CC)CC1(C2=CC3=C(C=C2C4=C1C=C(S4)C5=CC=C(C6=NSN=C56)C=C7C(=O)N(C(=S)S7)CC)C(C8=C3SC(=C8)C9=CC=C(C1=NSN=C91)C=C1C(=O)N(C(=S)S1)CC)(CC(CC)CCCC)CC(CC)CCCC)CC(CC)CCCC,,,,8.4,,,,8.4,,,,,ITO/ZnO/polymer-SMA/MoO3/Al,inverted,ZnO,,MoO3,,100.0,,,,-5.33,-3.53,,-5.51,-3.88,
100763,10.1038/s41563-020-00872-6,10.1038/s41563-020-00872-6,PBDB-T,di-PDI,PBDB-T,di-PDI,CC1=CC(=CC(=C1)C2=C3C=CC(=C4C5=C(C=C(S5)/C=C\6/C(=O)C7=CC=CC(=C7)C(=O)/C6=C\C8=CC(=C(S8)C9=CC(=CC(=C9)C)C)C)SC4=C3S2)C)C,CCCCCC(CCCCC)N1C(=O)C2=C3C(=CC=C4C3=C(C=C2)C5=C6C4=C(C=C7C6=C(C=C5)C(=O)N(C7=O)C(CCCCC)CCCCC)C8=C9C2=CC=C3C4=C(C=CC(=C24)C2=C9C4=C(C=C2)C(=O)N(C(=O)C4=C8)C(CCCCC)CCCCC)C(=O)N(C3=O)C(CCCCC)CCCCC)C1=O,,,,4.7,,,,4.7,,,,,ITO/ZnO/polymer-SMA/MoO3/Al,inverted,ZnO,,,,100.0,,,,-5.33,-3.53,,-6.1,-3.86,
100764,10.1038/s41563-020-00872-6,10.1038/s41563-020-00872-6,PBDB-T,IT-M,PBDB-T,IT-M,CC1=CC(=CC(=C1)C2=C3C=CC(=C4C5=C(C=C(S5)/C=C\6/C(=O)C7=CC=CC(=C7)C(=O)/C6=C\C8=CC(=C(S8)C9=CC(=CC(=C9)C)C)C)SC4=C3S2)C)C,CCCCCCc1ccc(C2(c3ccc(CCCCCC)cc3)c3cc4c(cc3-c3sc5cc(/C=C6\C(=O)c7ccc(C)cc7C6=C(C#N)C#N)sc5c32)C(c2ccc(CCCCCC)cc2)(c2ccc(CCCCCC)cc2)c2c-4sc3cc(/C=C4\C(=O)c5ccc(C)cc5C4=C(C#N)C#N)sc23)cc1,,,,10.4,,,,10.4,,,,,ITO/ZnO/polymer-SMA/MoO3/Al,inverted,ZnO,,MoO3,,100.0,,,,-5.33,-3.53,,-5.514,-3.808,
100765,10.1038/s41563-020-00872-6,10.1038/s41563-020-00872-6,PBDB-T,IEICO-4F,PBDB-T,IEICO-4F,CC1=CC(=CC(=C1)C2=C3C=CC(=C4C5=C(C=C(S5)/C=C\6/C(=O)C7=CC=CC(=C7)C(=O)/C6=C\C8=CC(=C(S8)C9=CC(=CC(=C9)C)C)C)SC4=C3S2)C)C,CCCCCCc1ccc(C2(c3ccc(CCCCCC)cc3)c3cc4c(cc3-c3sc(-c5sc(/C=C6\C(=O)c7cc(F)c(F)cc7C6=C(C#N)C#N)cc5OCC(CC)CCCC)cc32)C(c2ccc(CCCCCC)cc2)(c2ccc(CCCCCC)cc2)c2cc(-c3scc(/C=C5/C(=O)c6cc(F)c(F)cc6C5=C(C#N)C#N)c3OCC(CC)CCCC)sc2-4)cc1,,,,6.0,,,,6.0,,,,,ITO/ZnO/polymer-SMA/MoO3/Al,inverted,ZnO,,MoO3,,100.0,,,,-5.33,-3.53,,-5.44,-4.19,
100766,10.1038/s41563-022-01244-y,10.1038/s41563-022-01244-y,D18,L8-BO,D18,L8-BO,CCCCCCC(CCCC)Cc1csc(-c2cc3c4nsnc4c4cc(-c5cc(CC(CCCC)CCCCCC)c(-c6cc7c(-c8cc(F)c(CC(CC)CCCC)s8)c8sccc8c(-c8cc(F)c(CC(CC)CCCC)s8)c7s6)s5)sc4c3s2)c1,CCCCCCCC(CC)CN1C(=CC2=CC(=CC(=C2)F)C(F)(F)F)C3=C4C=CC5=C(C=C(C6=C1C(=C/C7=CC(=CC(=C7)F)C(F)(F)F)\C(=O)N6CC(CC)CCCCCC)S5)C(=C4S3)C,0.907,24.9,78.5,17.7,17.728675499999998,0.1620084745762628,17.4,17.7,1:1.2,"1,4-diiodobenzene","1,4-diiodobenzene",50 wt% relative to total donor and acceptor mass,ITO/PEDOT:PSS/active layer/PNDIT-F3N/Ag,conventional,PNDIT-F3N,PNDIT-F3N,PEDOT:PSS,PEDOT:PSS,120.0,chloroform,chloroform,85.0,-5.51,-3.54,,-5.68,-3.9,
100767,10.1038/s41563-022-01244-y,10.1038/s41563-022-01244-y,D18,L8-BO,D18,L8-BO,CCCCCCC(CCCC)Cc1csc(-c2cc3c4nsnc4c4cc(-c5cc(CC(CCCC)CCCCCC)c(-c6cc7c(-c8cc(F)c(CC(CC)CCCC)s8)c8sccc8c(-c8cc(F)c(CC(CC)CCCC)s8)c7s6)s5)sc4c3s2)c1,CCCCCCCC(CC)CN1C(=CC2=CC(=CC(=C2)F)C(F)(F)F)C3=C4C=CC5=C(C=C(C6=C1C(=C/C7=CC(=CC(=C7)F)C(F)(F)F)\C(=O)N6CC(CC)CCCCCC)S5)C(=C4S3)C,0.907,24.8,77.6,17.5,17.4550336,0.2569508571428562,17.1,17.5,1:1.2,"1,4-diiodobenzene","1,4-diiodobenzene",50 wt% relative to total donor and acceptor mass,ITO/PEDOT:PSS/active layer/PNDIT-F3N/Ag,conventional,PNDIT-F3N,PNDIT-F3N,PEDOT:PSS,PEDOT:PSS,120.0,chloroform,chloroform,85.0,-5.51,-3.54,,-5.68,-3.9,
100768,10.1038/s41563-022-01244-y,10.1038/s41563-022-01244-y,PM6,L8-BO,PM6,L8-BO,CC1=CC(=CC(=C1)C2=C3C=CC(=C4C5=C(C=C(S5)/C=C\6/C(=O)C7=CC(=CC(=C7)F)C(=O)/C6=C\C8=CC(=C(S8)C9=CC(=CC(=C9)C)C(C)(C)C(=O)OC)C(C)(C)C(=O)OC)SC4=C3S2)C(C)(C)C(=O)OC)C(C)(C)C(=O)OC,CCCCCCCC(CC)CN1C(=CC2=CC(=CC(=C2)F)C(F)(F)F)C3=C4C=CC5=C(C=C(C6=C1C(=C/C7=CC(=CC(=C7)F)C(F)(F)F)\C(=O)N6CC(CC)CCCCCC)S5)C(=C4S3)C,0.888,25.7,79.9,18.2,18.2344584,0.1893318681318785,18.0,18.2,1:1.2,"1,4-diiodobenzene","1,4-diiodobenzene",50 wt% relative to total donor and acceptor mass,ITO/PEDOT:PSS/active layer/PNDIT-F3N/Ag,conventional,PNDIT-F3N,PNDIT-F3N,PEDOT:PSS,PEDOT:PSS,120.0,chloroform,chloroform,85.0,-5.56,-3.65,,-5.68,-3.9,
100769,10.1038/s41563-022-01244-y,10.1038/s41563-022-01244-y,PM6,L8-BO,PM6,L8-BO,CC1=CC(=CC(=C1)C2=C3C=CC(=C4C5=C(C=C(S5)/C=C\6/C(=O)C7=CC(=CC(=C7)F)C(=O)/C6=C\C8=CC(=C(S8)C9=CC(=CC(=C9)C)C(C)(C)C(=O)OC)C(C)(C)C(=O)OC)SC4=C3S2)C(C)(C)C(=O)OC)C(C)(C)C(=O)OC,CCCCCCCC(CC)CN1C(=CC2=CC(=CC(=C2)F)C(F)(F)F)C3=C4C=CC5=C(C=C(C6=C1C(=C/C7=CC(=CC(=C7)F)C(F)(F)F)\C(=O)N6CC(CC)CCCCCC)S5)C(=C4S3)C,0.888,25.6,78.8,17.9,17.9134464,0.0751195530726422,17.6,17.9,1:1.2,"1,4-diiodobenzene","1,4-diiodobenzene",50 wt% relative to total donor and acceptor mass,ITO/PEDOT:PSS/active layer/PNDIT-F3N/Ag,conventional,PNDIT-F3N,PNDIT-F3N,PEDOT:PSS,PEDOT:PSS,120.0,chloroform,chloroform,85.0,-5.56,-3.65,,-5.68,-3.9,
100773,10.1038/s41563-024-02087-5,10.1038/s41563-024-02087-5,PM6,L8-BO-C1,PM6,L8-BO-C1,CC1=CC(=CC(=C1)C2=C3C=CC(=C4C5=C(C=C(S5)/C=C\6/C(=O)C7=CC(=CC(=C7)F)C(=O)/C6=C\C8=CC(=C(S8)C9=CC(=CC(=C9)C)C(C)(C)C(=O)OC)C(C)(C)C(=O)OC)SC4=C3S2)C(C)(C)C(=O)OC)C(C)(C)C(=O)OC,,0.871,26.71,78.5,18.26,18.26256185,0.0140298466593609,17.92,18.26,1:1.2,"2,5-dibromo-3-chlorothiophene",,0.5% v/v,ITO/2PACz/active layer/PNDIT-F3N/Ag,OSC,PNDIT-F3N,PNDIT-F3N,2PACz,2PACz,110.0,chloroform,chloroform,80.0,-5.56,-3.65,,,,
100774,10.1038/s41563-024-02087-5,10.1038/s41563-024-02087-5,PM6,L8-BO,PM6,L8-BO,CC1=CC(=CC(=C1)C2=C3C=CC(=C4C5=C(C=C(S5)/C=C\6/C(=O)C7=CC(=CC(=C7)F)C(=O)/C6=C\C8=CC(=C(S8)C9=CC(=CC(=C9)C)C(C)(C)C(=O)OC)C(C)(C)C(=O)OC)SC4=C3S2)C(C)(C)C(=O)OC)C(C)(C)C(=O)OC,CCCCCCCC(CC)CN1C(=CC2=CC(=CC(=C2)F)C(F)(F)F)C3=C4C=CC5=C(C=C(C6=C1C(=C/C7=CC(=CC(=C7)F)C(F)(F)F)\C(=O)N6CC(CC)CCCCCC)S5)C(=C4S3)C,0.873,26.83,80.9,18.91,18.94887531,0.2055806980433721,18.6,18.91,1:1.2,"2,5-dibromo-3-chlorothiophene",,0.5% v/v,ITO/2PACz/active layer/PNDIT-F3N/Ag,OSC,PNDIT-F3N,PNDIT-F3N,2PACz,2PACz,110.0,chloroform,chloroform,80.0,-5.56,-3.65,,-5.68,-3.9,
100775,10.1038/s41563-024-02087-5,10.1038/s41563-024-02087-5,PM6,L8-BO-C3,PM6,L8-BO-C3,CC1=CC(=CC(=C1)C2=C3C=CC(=C4C5=C(C=C(S5)/C=C\6/C(=O)C7=CC(=CC(=C7)F)C(=O)/C6=C\C8=CC(=C(S8)C9=CC(=CC(=C9)C)C(C)(C)C(=O)OC)C(C)(C)C(=O)OC)SC4=C3S2)C(C)(C)C(=O)OC)C(C)(C)C(=O)OC,,0.884,27.42,81.0,19.63,19.6338168,0.0194437086092673,19.23,19.63,1:1.2,"2,5-dibromo-3-chlorothiophene",,0.5% v/v,ITO/2PACz/active layer/PNDIT-F3N/Ag,OSC,PNDIT-F3N,PNDIT-F3N,2PACz,2PACz,110.0,chloroform,chloroform,80.0,-5.56,-3.65,,,,
100776,10.1038/s41563-024-02087-5,10.1038/s41563-024-02087-5,PM6,L8-BO-C4,PM6,L8-BO-C4,CC1=CC(=CC(=C1)C2=C3C=CC(=C4C5=C(C=C(S5)/C=C\6/C(=O)C7=CC(=CC(=C7)F)C(=O)/C6=C\C8=CC(=C(S8)C9=CC(=CC(=C9)C)C(C)(C)C(=O)OC)C(C)(C)C(=O)OC)SC4=C3S2)C(C)(C)C(=O)OC)C(C)(C)C(=O)OC,,0.878,27.64,81.5,19.78,19.7783548,0.0083174924165936,19.28,19.78,1:1.2,"2,5-dibromo-3-chlorothiophene",,0.5% v/v,ITO/2PACz/active layer/PNDIT-F3N/Ag,OSC,PNDIT-F3N,PNDIT-F3N,2PACz,2PACz,110.0,chloroform,chloroform,80.0,-5.56,-3.65,,,,
100777,10.1038/s41563-024-02087-5,10.1038/s41563-024-02087-5,PM6,L8-BO-C5,PM6,L8-BO-C5,CC1=CC(=CC(=C1)C2=C3C=CC(=C4C5=C(C=C(S5)/C=C\6/C(=O)C7=CC(=CC(=C7)F)C(=O)/C6=C\C8=CC(=C(S8)C9=CC(=CC(=C9)C)C(C)(C)C(=O)OC)C(C)(C)C(=O)OC)SC4=C3S2)C(C)(C)C(=O)OC)C(C)(C)C(=O)OC,,0.857,27.12,80.4,18.69,18.68643936,0.0190510433386832,18.31,18.69,1:1.2,"2,5-dibromo-3-chlorothiophene",,0.5% v/v,ITO/2PACz/active layer/PNDIT-F3N/Ag,OSC,PNDIT-F3N,PNDIT-F3N,2PACz,2PACz,110.0,chloroform,chloroform,80.0,-5.56,-3.65,,,,
100778,10.1038/s41563-024-02087-5,10.1038/s41563-024-02087-5,PM6,L8-BO-C4C4,PM6,L8-BO-C4C4,CC1=CC(=CC(=C1)C2=C3C=CC(=C4C5=C(C=C(S5)/C=C\6/C(=O)C7=CC(=CC(=C7)F)C(=O)/C6=C\C8=CC(=C(S8)C9=CC(=CC(=C9)C)C(C)(C)C(=O)OC)C(C)(C)C(=O)OC)SC4=C3S2)C(C)(C)C(=O)OC)C(C)(C)C(=O)OC,,0.853,27.31,79.6,18.54,18.54316228,0.0170565264293501,18.18,18.54,1:1.2,"2,5-dibromo-3-chlorothiophene",,0.5% v/v,ITO/2PACz/active layer/PNDIT-F3N/Ag,OSC,PNDIT-F3N,PNDIT-F3N,2PACz,2PACz,110.0,chloroform,chloroform,80.0,-5.56,-3.65,,,,
100783,10.1038/s41565-021-01011-1,10.1038/s41565-021-01011-1,PBDB-T,ITIC,PBDB-T,ITIC,CC1=CC(=CC(=C1)C2=C3C=CC(=C4C5=C(C=C(S5)/C=C\6/C(=O)C7=CC=CC(=C7)C(=O)/C6=C\C8=CC(=C(S8)C9=CC(=CC(=C9)C)C)C)SC4=C3S2)C)C,CCCCCCc1ccc(C2(c3ccc(CCCCCC)cc3)c3cc4c(cc3-c3sc5cc(C=C6C(=O)c7ccccc7C6=C(C#N)C#N)sc5c32)C(c2ccc(CCCCCC)cc2)(c2ccc(CCCCCC)cc2)c2c-4sc3cc(C=C4C(=O)c5ccccc5C4=C(C#N)C#N)sc23)cc1,0.92,16.42,72.0,10.88,10.876608,0.0311764705882338,10.25,10.88,,,,,,,,,,,,,,,-5.33,-3.53,,-5.48,-3.83,
100784,10.1038/s41565-021-01011-1,10.1038/s41565-021-01011-1,PBDB-T,4TIC,PBDB-T,4TIC,CC1=CC(=CC(=C1)C2=C3C=CC(=C4C5=C(C=C(S5)/C=C\6/C(=O)C7=CC=CC(=C7)C(=O)/C6=C\C8=CC(=C(S8)C9=CC(=CC(=C9)C)C)C)SC4=C3S2)C)C,CCCCCCc1ccc(C2(c3ccc(CCCCCC)cc3)c3cc(/C=C4\C(=O)c5ccccc5C4=C(C#N)C#N)sc3-c3sc4c5c(sc4c32)-c2sc(/C=C3\C(=O)c4ccccc4C3=C(C#N)C#N)cc2C5(c2ccc(CCCCCC)cc2)c2ccc(CCCCCC)cc2)cc1,0.779,19.81,69.0,10.66,10.6480731,0.1118846153846212,10.21,10.66,10:15,DIO,,3 vol% DIO,,conventional,,,PEDOT-PSS,,,chlorobenzene,,150.0,-5.33,-3.53,,-5.452,-3.99,
100789,10.1038/s41565-021-01011-1,10.1038/s41565-021-01011-1,PM6,BTP-eC11,PM6,BTP-eC11,CC1=CC(=CC(=C1)C2=C3C=CC(=C4C5=C(C=C(S5)/C=C\6/C(=O)C7=CC(=CC(=C7)F)C(=O)/C6=C\C8=CC(=C(S8)C9=CC(=CC(=C9)C)C(C)(C)C(=O)OC)C(C)(C)C(=O)OC)SC4=C3S2)C(C)(C)C(=O)OC)C(C)(C)C(=O)OC,CCCCCCCCCCCc1c(/C=C2\C(=O)c3cc(Cl)c(Cl)cc3C2=C(C#N)C#N)sc2c1sc1c3c4nsnc4c4c5sc6c(CCCCCCCCCCC)c(/C=C7\C(=O)c8cc(Cl)c(Cl)cc8C7=C(C#N)C#N)sc6c5n(C[C@H](CCCC)CCCCCC)c4c3n(CC(CCCC)CCCCCC)c21,0.855,26.91,78.0,17.86,17.946279,0.4830851063829849,17.52,17.86,,,,,,,,,,,,,,,-5.56,-3.65,,,,
100792,10.1038/s41566-024-01574-0,10.1038/s41566-024-01574-0,PM6,Y6,PM6,Y6,CC1=CC(=CC(=C1)C2=C3C=CC(=C4C5=C(C=C(S5)/C=C\6/C(=O)C7=CC(=CC(=C7)F)C(=O)/C6=C\C8=CC(=C(S8)C9=CC(=CC(=C9)C)C(C)(C)C(=O)OC)C(C)(C)C(=O)OC)SC4=C3S2)C(C)(C)C(=O)OC)C(C)(C)C(=O)OC,CCCCCCCCCCCC(CC)CN1C(=O)C2=CC3=C(C=C2C4=CC5=C(S4)C6=C(N5CC(CC)CCCCCCCCCC)C(=O)/C6=C\C7=CC(=CC(=C7)F)C(F)(F)F)/C(=C\C8=CC(=CC(=C8)F)C(F)(F)F)C9=C(S3)C1=C9,0.845,27.59,74.5,17.36,17.36859475,0.0495089285714304,16.95,17.36,,1-chloronaphthalene,,0.5 vol%,ITO/ZnO/SiOxNy/PM6:Y6/MoO3/Al,inverted,ZnO/SiOxNy,ZnO/SiOxNy,MoO3,,,chloroform,,130.0,-5.56,-3.65,,-5.65,-4.1,
100793,10.1038/s41566-024-01574-0,10.1038/s41566-024-01574-0,PM6,Y6,PM6,Y6,CC1=CC(=CC(=C1)C2=C3C=CC(=C4C5=C(C=C(S5)/C=C\6/C(=O)C7=CC(=CC(=C7)F)C(=O)/C6=C\C8=CC(=C(S8)C9=CC(=CC(=C9)C)C(C)(C)C(=O)OC)C(C)(C)C(=O)OC)SC4=C3S2)C(C)(C)C(=O)OC)C(C)(C)C(=O)OC,CCCCCCCCCCCC(CC)CN1C(=O)C2=CC3=C(C=C2C4=CC5=C(S4)C6=C(N5CC(CC)CCCCCCCCCC)C(=O)/C6=C\C7=CC(=CC(=C7)F)C(F)(F)F)/C(=C\C8=CC(=CC(=C8)F)C(F)(F)F)C9=C(S3)C1=C9,0.843,26.22,74.26,16.42,16.414029396,0.0363617783191327,15.98,16.42,,1-chloronaphthalene,,0.5 vol%,,inverted,ZnO,ZnO,MoO3,,,chloroform,,130.0,-5.56,-3.65,,-5.65,-4.1,
100794,10.1038/s41566-024-01574-0,10.1038/s41566-024-01574-0,PM6,L8-BO,PM6,L8-BO,CC1=CC(=CC(=C1)C2=C3C=CC(=C4C5=C(C=C(S5)/C=C\6/C(=O)C7=CC(=CC(=C7)F)C(=O)/C6=C\C8=CC(=C(S8)C9=CC(=CC(=C9)C)C(C)(C)C(=O)OC)C(C)(C)C(=O)OC)SC4=C3S2)C(C)(C)C(=O)OC)C(C)(C)C(=O)OC,CCCCCCCC(CC)CN1C(=CC2=CC(=CC(=C2)F)C(F)(F)F)C3=C4C=CC5=C(C=C(C6=C1C(=C/C7=CC(=CC(=C7)F)C(F)(F)F)\C(=O)N6CC(CC)CCCCCC)S5)C(=C4S3)C,0.886,26.43,79.22,18.55,18.550931556,0.0050218652290976,18.43,18.55,1:1.2,"1,8-diiodooctane",,0.25 vol%,ITO/ZnO/SiOxNy/PM6:L8-BO/MoO3/Al,inverted,ZnO/SiOxNy,ZnO/SiOxNy,MoO3,,,chloroform,,130.0,-5.56,-3.65,,-5.68,-3.9,
100795,10.1038/s41566-024-01574-0,10.1038/s41566-024-01574-0,PM6,L8-BO,PM6,L8-BO,CC1=CC(=CC(=C1)C2=C3C=CC(=C4C5=C(C=C(S5)/C=C\6/C(=O)C7=CC(=CC(=C7)F)C(=O)/C6=C\C8=CC(=C(S8)C9=CC(=CC(=C9)C)C(C)(C)C(=O)OC)C(C)(C)C(=O)OC)SC4=C3S2)C(C)(C)C(=O)OC)C(C)(C)C(=O)OC,CCCCCCCC(CC)CN1C(=CC2=CC(=CC(=C2)F)C(F)(F)F)C3=C4C=CC5=C(C=C(C6=C1C(=C/C7=CC(=CC(=C7)F)C(F)(F)F)\C(=O)N6CC(CC)CCCCCC)S5)C(=C4S3)C,0.885,25.56,78.3,17.71,17.711929799999997,0.0108966685488179,17.51,17.71,1:1.2,"1,8-diiodooctane",,0.25 vol%,,inverted,ZnO,ZnO,MoO3,,,chloroform,,130.0,-5.56,-3.65,,-5.68,-3.9,
100796,10.1038/s41566-024-01574-0,10.1038/s41566-024-01574-0,PM6,IT-4F,PM6,IT-4F,CC1=CC(=CC(=C1)C2=C3C=CC(=C4C5=C(C=C(S5)/C=C\6/C(=O)C7=CC(=CC(=C7)F)C(=O)/C6=C\C8=CC(=C(S8)C9=CC(=CC(=C9)C)C(C)(C)C(=O)OC)C(C)(C)C(=O)OC)SC4=C3S2)C(C)(C)C(=O)OC)C(C)(C)C(=O)OC,CCCCCCc1ccc(C2(c3ccc(CCCCCC)cc3)c3cc4c(cc3-c3sc5cc(/C=C6\C(=O)c7cc(F)c(F)cc7C6=C(C#N)C#N)sc5c32)C(c2ccc(CCCCCC)cc2)(c2ccc(CCCCCC)cc2)c2c-4sc3cc(/C=C4\C(=O)c5cc(F)c(F)cc5C4=C(C#N)C#N)sc23)cc1,0.83,21.74,71.16,12.84,12.840252719999995,0.0019682242990428,12.51,12.84,1:1,"1,8-diiodooctane",,0.5 vol%,ITO/ZnO/SiOxNy/PM6:IT-4F/MoO3/Al,inverted,ZnO/SiOxNy,ZnO/SiOxNy,MoO3,,,chlorobenzene,,130.0,-5.56,-3.65,,-5.66,-4.14,
100797,10.1038/s41566-024-01574-0,10.1038/s41566-024-01574-0,PM6,IT-4F,PM6,IT-4F,CC1=CC(=CC(=C1)C2=C3C=CC(=C4C5=C(C=C(S5)/C=C\6/C(=O)C7=CC(=CC(=C7)F)C(=O)/C6=C\C8=CC(=C(S8)C9=CC(=CC(=C9)C)C(C)(C)C(=O)OC)C(C)(C)C(=O)OC)SC4=C3S2)C(C)(C)C(=O)OC)C(C)(C)C(=O)OC,CCCCCCc1ccc(C2(c3ccc(CCCCCC)cc3)c3cc4c(cc3-c3sc5cc(/C=C6\C(=O)c7cc(F)c(F)cc7C6=C(C#N)C#N)sc5c32)C(c2ccc(CCCCCC)cc2)(c2ccc(CCCCCC)cc2)c2c-4sc3cc(/C=C4\C(=O)c5cc(F)c(F)cc5C4=C(C#N)C#N)sc23)cc1,0.829,20.63,70.48,12.05,12.053679895999998,0.0305385560165787,11.85,12.05,1:1,"1,8-diiodooctane",,0.5 vol%,,inverted,ZnO,ZnO,MoO3,,,chlorobenzene,,130.0,-5.56,-3.65,,-5.66,-4.14,
100798,10.1038/s41578-025-00804-3,10.1038/s41578-025-00804-3,P3HT,PC71BM,P3HT,PC70BM,CCCCCCC1=CC=C(S1)C2=CC=C(S2)CCCCCC,CCCCC(=O)OCC1(C2=CC=CC=C2)C3=CC=CC4=CC=CC5=CC=CC6=CC=C7C=CC=CC8=CC=CC1=C8C7=C6C5=C4C3,0.61,10.9,62.4,4.13,4.148976,0.4594673123486762,,4.13,,,,,,,,,,,,,,,-5.0,-3.0,,-6.1,-3.9,
100799,10.1038/s41578-025-00804-3,10.1038/s41578-025-00804-3,P(3H4FT),PC71BM,P(3H4FT),PC70BM,,CCCCC(=O)OCC1(C2=CC=CC=C2)C3=CC=CC4=CC=CC5=CC=CC6=CC=C7C=CC=CC8=CC=CC1=C8C7=C6C5=C4C3,0.61,4.7,28.1,0.9,0.8056270000000001,10.48588888888888,,2.4,,,,,,,,,,,,,,,,,,-6.1,-3.9,
100800,10.1038/s41578-025-00804-3,10.1038/s41578-025-00804-3,PBDB-T,ITIC,PBDB-T,ITIC,CC1=CC(=CC(=C1)C2=C3C=CC(=C4C5=C(C=C(S5)/C=C\6/C(=O)C7=CC=CC(=C7)C(=O)/C6=C\C8=CC(=C(S8)C9=CC(=CC(=C9)C)C)C)SC4=C3S2)C)C,CCCCCCc1ccc(C2(c3ccc(CCCCCC)cc3)c3cc4c(cc3-c3sc5cc(C=C6C(=O)c7ccccc7C6=C(C#N)C#N)sc5c32)C(c2ccc(CCCCCC)cc2)(c2ccc(CCCCCC)cc2)c2c-4sc3cc(C=C4C(=O)c5ccccc5C4=C(C#N)C#N)sc23)cc1,0.91,16.2,66.5,9.77,9.80343,0.3421699078812608,,9.77,,,,,,,,,,,,,,,-5.33,-3.53,,-5.48,-3.83,
