Repository: JiYiqaq/PCE-KA-GNN

# Data directory

- `raw/Active_Database.csv` is the immutable source dataset bundled under CC BY 4.0. Do not overwrite it with processed data.
- `processed/` is created and populated by the training pipeline. Generated `.pt` and `.pth` caches are intentionally ignored by Git because they can exceed GitHub's normal single-file limit.

See `../DATA_LICENSE.md` for provenance, license and checksum information.

File: data/raw/Active_Database.csv (part 349 of 471)
id,doi,doi_norm,donor,acceptor,donor_canonical,acceptor_canonical,donor_smiles,acceptor_smiles,voc,jsc,ff,pce,pce_recomputed,pce_relative_error_percent,pce_avg,pce_best,d_a_ratio,additive,additive_canonical,additive_ratio,device_structure,device_type,etl,etl_canonical,htl,htl_canonical,active_layer_thickness,solvent,solvent_canonical,annealing_temp,homo_d,lumo_d,eg_d,homo_a,lumo_a,eg_a
100801,10.1038/s41578-025-00804-3,10.1038/s41578-025-00804-3,PBDB-T,IT4F,PBDB-T,IT-4F,CC1=CC(=CC(=C1)C2=C3C=CC(=C4C5=C(C=C(S5)/C=C\6/C(=O)C7=CC=CC(=C7)C(=O)/C6=C\C8=CC(=C(S8)C9=CC(=CC(=C9)C)C)C)SC4=C3S2)C)C,CCCCCCc1ccc(C2(c3ccc(CCCCCC)cc3)c3cc4c(cc3-c3sc5cc(/C=C6\C(=O)c7cc(F)c(F)cc7C6=C(C#N)C#N)sc5c32)C(c2ccc(CCCCCC)cc2)(c2ccc(CCCCCC)cc2)c2c-4sc3cc(/C=C4\C(=O)c5cc(F)c(F)cc5C4=C(C#N)C#N)sc23)cc1,0.71,20.2,65.7,9.49,9.422694,0.7092307692307726,,9.49,,,,,,,,,,,,,,,-5.33,-3.53,,-5.66,-4.14,
100802,10.1038/s41578-025-00804-3,10.1038/s41578-025-00804-3,PBDB-T-2Cl,ITIC,PM7,ITIC,CC1=CC(=CC(=C1)C2=C3C=CC(=C4C5=C(C=C(S5)/C=C\6/C(=O)C7=CC(=CC(=C7)Cl)C(=O)/C6=C\C8=CC(=C(S8)C9=CC(=CC(=C9)C)C)C)SC4=C3S2)C)C,CCCCCCc1ccc(C2(c3ccc(CCCCCC)cc3)c3cc4c(cc3-c3sc5cc(C=C6C(=O)c7ccccc7C6=C(C#N)C#N)sc5c32)C(c2ccc(CCCCCC)cc2)(c2ccc(CCCCCC)cc2)c2c-4sc3cc(C=C4C(=O)c5ccccc5C4=C(C#N)C#N)sc23)cc1,1.0,14.5,57.6,8.52,8.352,1.9718309859154843,,8.52,,,,,,,,,,,,,,,-5.63,-3.67,,-5.48,-3.83,
100803,10.1038/s41578-025-00804-3,10.1038/s41578-025-00804-3,PBDB-T-2Cl,IT4F,PM7,IT-4F,CC1=CC(=CC(=C1)C2=C3C=CC(=C4C5=C(C=C(S5)/C=C\6/C(=O)C7=CC(=CC(=C7)Cl)C(=O)/C6=C\C8=CC(=C(S8)C9=CC(=CC(=C9)C)C)C)SC4=C3S2)C)C,CCCCCCc1ccc(C2(c3ccc(CCCCCC)cc3)c3cc4c(cc3-c3sc5cc(/C=C6\C(=O)c7cc(F)c(F)cc7C6=C(C#N)C#N)sc5c32)C(c2ccc(CCCCCC)cc2)(c2ccc(CCCCCC)cc2)c2c-4sc3cc(/C=C4\C(=O)c5cc(F)c(F)cc5C4=C(C#N)C#N)sc23)cc1,0.88,20.7,76.4,13.81,13.917024,0.7749746560463497,,13.81,,,,,,,,,,,,,,,-5.63,-3.67,,-5.66,-4.14,
100804,10.1038/s41578-025-00804-3,10.1038/s41578-025-00804-3,PBDB-T-2F,ITIC,PM6,ITIC,COC(=O)C(C)(C)c1cc(C)cc(-c2sc3c4sc5cc(/C=C6/C(=O)c7cc(F)cc(c7)C(=O)/C6=C\c6cc(C(C)(C)C(=O)OC)c(-c7cc(C)cc(C(C)(C)C(=O)OC)c7)s6)sc5c4c(C(C)(C)C(=O)OC)ccc2-3)c1,CCCCCCc1ccc(C2(c3ccc(CCCCCC)cc3)c3cc4c(cc3-c3sc5cc(C=C6C(=O)c7ccccc7C6=C(C#N)C#N)sc5c32)C(c2ccc(CCCCCC)cc2)(c2ccc(CCCCCC)cc2)c2c-4sc3cc(C=C4C(=O)c5ccccc5C4=C(C#N)C#N)sc23)cc1,0.94,11.7,49.0,5.34,5.38902,0.9179775280898804,,5.34,,,,,,,,,,,,,,,-5.48,-3.64,,-5.48,-3.83,
100805,10.1038/s41578-025-00804-3,10.1038/s41578-025-00804-3,PBDB-T-2F,IT4F,PM6,IT-4F,COC(=O)C(C)(C)c1cc(C)cc(-c2sc3c4sc5cc(/C=C6/C(=O)c7cc(F)cc(c7)C(=O)/C6=C\c6cc(C(C)(C)C(=O)OC)c(-c7cc(C)cc(C(C)(C)C(=O)OC)c7)s6)sc5c4c(C(C)(C)C(=O)OC)ccc2-3)c1,CCCCCCc1ccc(C2(c3ccc(CCCCCC)cc3)c3cc4c(cc3-c3sc5cc(/C=C6\C(=O)c7cc(F)c(F)cc7C6=C(C#N)C#N)sc5c32)C(c2ccc(CCCCCC)cc2)(c2ccc(CCCCCC)cc2)c2c-4sc3cc(/C=C4\C(=O)c5cc(F)c(F)cc5C4=C(C#N)C#N)sc23)cc1,0.82,21.6,72.7,12.91,12.876624,0.2585282726568592,,12.91,,,,,,,,,,,,,,,-5.48,-3.64,,-5.66,-4.14,
100806,10.1038/s41578-025-00804-3,10.1038/s41578-025-00804-3,PBDB-T-2F,IT4Cl,PM6,IT-4Cl,COC(=O)C(C)(C)c1cc(C)cc(-c2sc3c4sc5cc(/C=C6/C(=O)c7cc(F)cc(c7)C(=O)/C6=C\c6cc(C(C)(C)C(=O)OC)c(-c7cc(C)cc(C(C)(C)C(=O)OC)c7)s6)sc5c4c(C(C)(C)C(=O)OC)ccc2-3)c1,CCCCCCc1ccc(C2(c3ccc(CCCCCC)cc3)c3cc4c(cc3-c3sc5cc(/C=C6\C(=O)c7cc(Cl)c(Cl)cc7C6=C(C#N)C#N)sc5c32)C(c2ccc(CCCCCC)cc2)(c2ccc(CCCCCC)cc2)c2c-4sc3cc(/C=C4\C(=O)c5cc(Cl)c(Cl)cc5C4=C(C#N)C#N)sc23)cc1,0.79,22.7,75.2,13.45,13.485616,0.2648029739777024,,13.45,,,,,,,,,,,,,,,-5.48,-3.64,,-5.75,-4.09,
100807,10.1038/s41578-025-00804-3,10.1038/s41578-025-00804-3,PBDB-T-2F,ITN,PM6,ITN,COC(=O)C(C)(C)c1cc(C)cc(-c2sc3c4sc5cc(/C=C6/C(=O)c7cc(F)cc(c7)C(=O)/C6=C\c6cc(C(C)(C)C(=O)OC)c(-c7cc(C)cc(C(C)(C)C(=O)OC)c7)s6)sc5c4c(C(C)(C)C(=O)OC)ccc2-3)c1,C=C(CC(=O)O)C(=O)O,0.92,15.7,64.5,9.33,9.31638,0.1459807073954932,,9.33,,,,,,,,,,,,,,,-5.48,-3.64,,,,
100808,10.1038/s41578-025-00804-3,10.1038/s41578-025-00804-3,PBDB-T-2F,ITzN,PM6,ITzN,COC(=O)C(C)(C)c1cc(C)cc(-c2sc3c4sc5cc(/C=C6/C(=O)c7cc(F)cc(c7)C(=O)/C6=C\c6cc(C(C)(C)C(=O)OC)c(-c7cc(C)cc(C(C)(C)C(=O)OC)c7)s6)sc5c4c(C(C)(C)C(=O)OC)ccc2-3)c1,,1.06,14.1,63.9,9.51,9.550494,0.4258044164037928,,9.51,,,,,,,,,,,,,,,-5.48,-3.64,,,,
100809,10.1038/s41578-025-00804-3,10.1038/s41578-025-00804-3,PBDB-T-2F,ITN-4F,PM6,ITN-4F,COC(=O)C(C)(C)c1cc(C)cc(-c2sc3c4sc5cc(/C=C6/C(=O)c7cc(F)cc(c7)C(=O)/C6=C\c6cc(C(C)(C)C(=O)OC)c(-c7cc(C)cc(C(C)(C)C(=O)OC)c7)s6)sc5c4c(C(C)(C)C(=O)OC)ccc2-3)c1,,0.82,18.5,67.7,10.3,10.27009,0.2903883495145727,,10.3,,,,,,,,,,,,,,,-5.48,-3.64,,,,
100810,10.1038/s41578-025-00804-3,10.1038/s41578-025-00804-3,PBDB-T-2F,ITzN-4F,PM6,ITzN-4F,COC(=O)C(C)(C)c1cc(C)cc(-c2sc3c4sc5cc(/C=C6/C(=O)c7cc(F)cc(c7)C(=O)/C6=C\c6cc(C(C)(C)C(=O)OC)c(-c7cc(C)cc(C(C)(C)C(=O)OC)c7)s6)sc5c4c(C(C)(C)C(=O)OC)ccc2-3)c1,,0.97,16.0,65.0,10.0,10.088,0.8799999999999919,,10.0,,,,,,,,,,,,,,,-5.48,-3.64,,,,
100811,10.1038/s41578-025-00804-3,10.1038/s41578-025-00804-3,PBDB-T-2F,Y5,PM6,Y5,COC(=O)C(C)(C)c1cc(C)cc(-c2sc3c4sc5cc(/C=C6/C(=O)c7cc(F)cc(c7)C(=O)/C6=C\c6cc(C(C)(C)C(=O)OC)c(-c7cc(C)cc(C(C)(C)C(=O)OC)c7)s6)sc5c4c(C(C)(C)C(=O)OC)ccc2-3)c1,CCCCCCCCCCCC1=C(SC2=C1SC3=C2N(C4=C3C5=NSN=C5C6=C4N(C7=C6SC8=C7SC(=C8CCCCCCCCCCC)C=C9C(=C(C#N)C#N)C1=CC=CC=C1C9=O)CC(CC)CCCC)CC(CC)CCCC)C=C1C(=C(C#N)C#N)C2=CC=CC=C2C1=O,0.94,12.8,58.9,7.2,7.086848,1.5715555555555605,,7.2,,,,,,,,,,,,,,,-5.48,-3.64,,-5.55,-3.87,
100812,10.1038/s41578-025-00804-3,10.1038/s41578-025-00804-3,PBDB-T-2F,Y6,PM6,Y6,COC(=O)C(C)(C)c1cc(C)cc(-c2sc3c4sc5cc(/C=C6/C(=O)c7cc(F)cc(c7)C(=O)/C6=C\c6cc(C(C)(C)C(=O)OC)c(-c7cc(C)cc(C(C)(C)C(=O)OC)c7)s6)sc5c4c(C(C)(C)C(=O)OC)ccc2-3)c1,CCCCCCCCCCCC(CC)CN1C(=O)C2=CC3=C(C=C2C4=CC5=C(S4)C6=C(N5CC(CC)CCCCCCCCCC)C(=O)/C6=C\C7=CC(=CC(=C7)F)C(F)(F)F)/C(=C\C8=CC(=CC(=C8)F)C(F)(F)F)C9=C(S3)C1=C9,0.83,25.3,74.8,15.7,15.707252,0.0461910828025437,,15.7,,,,,,,,,,,,,,,-5.48,-3.64,,-5.65,-4.1,
100813,10.1038/s41578-025-00804-3,10.1038/s41578-025-00804-3,PBDB-T-2F,Y7,PM6,Y7,COC(=O)C(C)(C)c1cc(C)cc(-c2sc3c4sc5cc(/C=C6/C(=O)c7cc(F)cc(c7)C(=O)/C6=C\c6cc(C(C)(C)C(=O)OC)c(-c7cc(C)cc(C(C)(C)C(=O)OC)c7)s6)sc5c4c(C(C)(C)C(=O)OC)ccc2-3)c1,CCCCCCCCCCCc1c(/C=C2\C(=O)c3cc(Cl)c(Cl)cc3C2=C(C#N)C#N)sc2c1sc1c3c4nsnc4c4c5sc6c(CCCCCCCCCCC)c(/C=C7\C(=O)c8cc(Cl)c(Cl)cc8C7=C(C#N)C#N)sc6c5n(CC(CC)CCCC)c4c3n(CC(CC)CCCC)c21,0.87,25.4,75.0,16.5,16.5735,0.4454545454545408,,16.5,,,,,,,,,,,,,,,-5.48,-3.64,,-5.72,-4.16,
100814,10.1038/s41578-025-00804-3,10.1038/s41578-025-00804-3,PBDB-T-2F,BTP-eC9,PM6,BTP-eC9,COC(=O)C(C)(C)c1cc(C)cc(-c2sc3c4sc5cc(/C=C6/C(=O)c7cc(F)cc(c7)C(=O)/C6=C\c6cc(C(C)(C)C(=O)OC)c(-c7cc(C)cc(C(C)(C)C(=O)OC)c7)s6)sc5c4c(C(C)(C)C(=O)OC)ccc2-3)c1,CCCCCCCCCc1c(C=C2C(=O)c3cc(Cl)c(Cl)cc3C2=C(C#N)C#N)sc2c1sc1c3c4nsnc4c4c5sc6c(CCCCCCCCC)c(C=C7C(=O)c8cc(Cl)c(Cl)cc8C7=C(C#N)C#N)sc6c5n(CC(CCCC)CCCCCC)c4c3n(CC(CCCC)CCCCCC)c21,0.84,26.2,81.1,17.8,17.848487999999996,0.2724044943819967,,17.8,,,,,,,,,,,,,,,-5.48,-3.64,,-5.665,-4.165,
100815,10.1038/s41578-025-00804-3,10.1038/s41578-025-00804-3,PBDB-T-2F,BT-BO-LIC,PM6,BT-BO-LIC,COC(=O)C(C)(C)c1cc(C)cc(-c2sc3c4sc5cc(/C=C6/C(=O)c7cc(F)cc(c7)C(=O)/C6=C\c6cc(C(C)(C)C(=O)OC)c(-c7cc(C)cc(C(C)(C)C(=O)OC)c7)s6)sc5c4c(C(C)(C)C(=O)OC)ccc2-3)c1,,0.9,18.4,56.0,9.3,9.273599999999998,0.2838709677419614,,9.3,,,,,,,,,,,,,,,-5.48,-3.64,,,,
100816,10.1038/s41578-025-00804-3,10.1038/s41578-025-00804-3,PBDB-T-2F,BT-BO-L4F,PM6,BT-BO-L4F,COC(=O)C(C)(C)c1cc(C)cc(-c2sc3c4sc5cc(/C=C6/C(=O)c7cc(F)cc(c7)C(=O)/C6=C\c6cc(C(C)(C)C(=O)OC)c(-c7cc(C)cc(C(C)(C)C(=O)OC)c7)s6)sc5c4c(C(C)(C)C(=O)OC)ccc2-3)c1,CCCCCCCCCCCc1c(/C=C2\C(=O)c3cc4cc(F)c(F)cc4cc3C2=C(C#N)C#N)sc2c1sc1c3c4nsnc4c4c5sc6c(CCCCCCCCCCC)c(/C=C7\C(=O)c8cc9cc(F)c(F)cc9cc8C7=C(C#N)C#N)sc6c5n(CC(CCCC)CCCCCC)c4c3n(CC(CCCC)CCCCCC)c21,0.83,27.6,70.5,16.2,16.15014,0.307777777777771,,16.2,,,,,,,,,,,,,,,-5.48,-3.64,,-5.58,-3.98,
100817,10.1038/s41578-025-00804-3,10.1038/s41578-025-00804-3,PBDB-T-2F,BO-4I,PM6,BO-4I,COC(=O)C(C)(C)c1cc(C)cc(-c2sc3c4sc5cc(/C=C6/C(=O)c7cc(F)cc(c7)C(=O)/C6=C\c6cc(C(C)(C)C(=O)OC)c(-c7cc(C)cc(C(C)(C)C(=O)OC)c7)s6)sc5c4c(C(C)(C)C(=O)OC)ccc2-3)c1,,0.93,25.7,79.7,18.9,19.049097000000003,0.7888730158730407,,18.9,,,,,,,,,,,,,,,-5.48,-3.64,,,,
100818,10.1038/s41578-025-00804-3,10.1038/s41578-025-00804-3,PBDB-T-2F,L8-BO,PM6,L8-BO,COC(=O)C(C)(C)c1cc(C)cc(-c2sc3c4sc5cc(/C=C6/C(=O)c7cc(F)cc(c7)C(=O)/C6=C\c6cc(C(C)(C)C(=O)OC)c(-c7cc(C)cc(C(C)(C)C(=O)OC)c7)s6)sc5c4c(C(C)(C)C(=O)OC)ccc2-3)c1,CCCCCCCC(CC)CN1C(=CC2=CC(=CC(=C2)F)C(F)(F)F)C3=C4C=CC5=C(C=C(C6=C1C(=C/C7=CC(=CC(=C7)F)C(F)(F)F)\C(=O)N6CC(CC)CCCCCC)S5)C(=C4S3)C,0.87,25.7,81.5,18.3,18.222585,0.4230327868852568,,18.3,,,,,,,,,,,,,,,-5.48,-3.64,,-5.68,-3.9,
100819,10.1038/s41578-025-00804-3,10.1038/s41578-025-00804-3,PBDB-T-2F,L8-BO-F,PM6,L8-BO-F,COC(=O)C(C)(C)c1cc(C)cc(-c2sc3c4sc5cc(/C=C6/C(=O)c7cc(F)cc(c7)C(=O)/C6=C\c6cc(C(C)(C)C(=O)OC)c(-c7cc(C)cc(C(C)(C)C(=O)OC)c7)s6)sc5c4c(C(C)(C)C(=O)OC)ccc2-3)c1,,0.93,23.4,76.9,16.8,16.734978,0.3870357142857085,,16.8,,,,,,,,,,,,,,,-5.48,-3.64,,,,
100820,10.1038/s41578-025-00804-3,10.1038/s41578-025-00804-3,PBDB-T-2F,BOEH-4Cl,PM6,BOEH-4Cl,COC(=O)C(C)(C)c1cc(C)cc(-c2sc3c4sc5cc(/C=C6/C(=O)c7cc(F)cc(c7)C(=O)/C6=C\c6cc(C(C)(C)C(=O)OC)c(-c7cc(C)cc(C(C)(C)C(=O)OC)c7)s6)sc5c4c(C(C)(C)C(=O)OC)ccc2-3)c1,,0.88,25.6,77.3,17.4,17.414144,0.0812873563218489,,17.4,,,,,,,,,,,,,,,-5.48,-3.64,,,,
100821,10.1038/s41578-025-00804-3,10.1038/s41578-025-00804-3,PBDB-T-2F,BTP-H2,PM6,BTP-H2,COC(=O)C(C)(C)c1cc(C)cc(-c2sc3c4sc5cc(/C=C6/C(=O)c7cc(F)cc(c7)C(=O)/C6=C\c6cc(C(C)(C)C(=O)OC)c(-c7cc(C)cc(C(C)(C)C(=O)OC)c7)s6)sc5c4c(C(C)(C)C(=O)OC)ccc2-3)c1,,0.93,25.3,78.5,18.5,18.470265,0.1607297297297228,,18.5,,,,,,,,,,,,,,,-5.48,-3.64,,,,
100822,10.1038/s41578-025-00804-3,10.1038/s41578-025-00804-3,PBDB-T-2F,PY-T,PM6,PY-T,COC(=O)C(C)(C)c1cc(C)cc(-c2sc3c4sc5cc(/C=C6/C(=O)c7cc(F)cc(c7)C(=O)/C6=C\c6cc(C(C)(C)C(=O)OC)c(-c7cc(C)cc(C(C)(C)C(=O)OC)c7)s6)sc5c4c(C(C)(C)C(=O)OC)ccc2-3)c1,CCCCCCCCCCCCC(CCCCCCCCCC)Cn1c2c3sc(/C=C4\C(=O)c5ccccc5C4=C(C#N)C#N)c(CCCCCCCCCCC)c3sc2c2c3nsnc3c3c4sc5c(CCCCCCCCCCC)c(/C=C6\C(=O)c7cc(-c8cccs8)ccc7C6=C(C#N)C#N)sc5c4n(CC(CCCCCCCCCC)CCCCCCCCCCCC)c3c21,0.95,17.5,64.6,10.7,10.73975,0.3714953271028012,,10.7,,,,,,,,,,,,,,,-5.48,-3.64,,-5.63,-3.72,
100823,10.1038/s41578-025-00804-3,10.1038/s41578-025-00804-3,PBDB-T-2F,PYF-T,PM6,PYF-T,COC(=O)C(C)(C)c1cc(C)cc(-c2sc3c4sc5cc(/C=C6/C(=O)c7cc(F)cc(c7)C(=O)/C6=C\c6cc(C(C)(C)C(=O)OC)c(-c7cc(C)cc(C(C)(C)C(=O)OC)c7)s6)sc5c4c(C(C)(C)C(=O)OC)ccc2-3)c1,CCCCCCCCCCCc1c(/C=C2\C(=O)c3c(ccc(C)c3F)C2=C(C#N)C#N)sc2c1sc1c3c4nsnc4c4c5sc6c(CCCCCCCCCCC)c(/C=C7\C(=O)c8c(ccc(-c9ccc(C)s9)c8F)C7=C(C#N)C#N)sc6c5n(C)c4c3n(C)c21,0.88,23.27,66.8,13.7,13.6790368,0.1530160583941651,,13.7,,,,,,,,,,,,,,,-5.48,-3.64,,,,
100824,10.1038/s41578-025-00804-3,10.1038/s41578-025-00804-3,PBDB-T-2F,PY2F-T,PM6,PY2F-T,COC(=O)C(C)(C)c1cc(C)cc(-c2sc3c4sc5cc(/C=C6/C(=O)c7cc(F)cc(c7)C(=O)/C6=C\c6cc(C(C)(C)C(=O)OC)c(-c7cc(C)cc(C(C)(C)C(=O)OC)c7)s6)sc5c4c(C(C)(C)C(=O)OC)ccc2-3)c1,CCCCCCCCCCCc1c(/C=C2\C(=O)c3c(F)cc(F)cc3C2=C(C#N)C#N)sc2c1sc1c3c4nsnc4c4c5sc6c(CCCCCCCCCCC)c(/C=C7\C(=O)c8c(cc(F)c(-c9cccs9)c8F)C7=C(C#N)C#N)sc6c5n(CC(CCCCCCCC)CCCCCCCCCC)c4c3n(CC(CCCCCCCC)CCCCCCCCCC)c21,0.86,24.0,71.8,15.0,14.81952,1.2031999999999954,,15.0,,,,,,,,,,,,,,,-5.48,-3.64,,-5.71,-3.84,
100825,10.1038/s41578-025-00804-3,10.1038/s41578-025-00804-3,JD40,PJ1,JD40,PJ1,CCCCCCC(CCCC)Cc1csc(-c2cc3c4nsnc4c4cc(-c5cc(CC(CCCC)CCCCCC)c(-c6cc7c(-c8ccc(CC(CC)CCCC)s8)c8sccc8c(-c8ccc(CC(CC)CCCC)s8)c7s6)s5)sc4c3s2)c1,,0.91,23.2,75.0,15.8,15.833999999999998,0.2151898734177034,,15.8,,,,,,,,,,,,,,,-5.38,-3.32,,,,
100826,10.1038/s41578-025-00804-3,10.1038/s41578-025-00804-3,D18,PJ1,D18,PJ1,CCCCCCC(CCCC)Cc1csc(-c2cc3c4nsnc4c4cc(-c5cc(CC(CCCC)CCCCCC)c(-c6cc7c(-c8cc(F)c(CC(CC)CCCC)s8)c8sccc8c(-c8cc(F)c(CC(CC)CCCC)s8)c7s6)s5)sc4c3s2)c1,,0.97,18.7,65.0,11.9,11.790349999999998,0.9214285714285884,,11.9,,,,,,,,,,,,,,,-5.51,-3.54,,,,
100827,10.1038/s41578-025-00804-3,10.1038/s41578-025-00804-3,D18,Y6,D18,Y6,CCCCCCC(CCCC)Cc1csc(-c2cc3c4nsnc4c4cc(-c5cc(CC(CCCC)CCCCCC)c(-c6cc7c(-c8cc(F)c(CC(CC)CCCC)s8)c8sccc8c(-c8cc(F)c(CC(CC)CCCC)s8)c7s6)s5)sc4c3s2)c1,CCCCCCCCCCCC(CC)CN1C(=O)C2=CC3=C(C=C2C4=CC5=C(S4)C6=C(N5CC(CC)CCCCCCCCCC)C(=O)/C6=C\C7=CC(=CC(=C7)F)C(F)(F)F)/C(=C\C8=CC(=CC(=C8)F)C(F)(F)F)C9=C(S3)C1=C9,0.86,27.7,76.6,18.2,18.247652,0.2618241758241723,,18.2,,,,,,,,,,,,,,,-5.51,-3.54,,-5.65,-4.1,
100828,10.1038/s41578-025-00804-3,10.1038/s41578-025-00804-3,D18-Cl,Y6,D18-Cl,Y6,CCCCCCC(CCCC)Cc1csc(-c2cc3c4nsnc4c4cc(-c5cc(CC(CCCC)CCCCCC)c(-c6cc7c(-c8cc(Cl)c(CC(CC)CCCC)s8)c8sccc8c(-c8cc(Cl)c(CC(CC)CCCC)s8)c7s6)s5)sc4c3s2)c1,CCCCCCCCCCCC(CC)CN1C(=O)C2=CC3=C(C=C2C4=CC5=C(S4)C6=C(N5CC(CC)CCCCCCCCCC)C(=O)/C6=C\C7=CC(=CC(=C7)F)C(F)(F)F)/C(=C\C8=CC(=CC(=C8)F)C(F)(F)F)C9=C(S3)C1=C9,0.88,25.53,75.9,17.07,17.051997600000004,0.1054622144112288,,17.07,,,,,,,,,,,,,,,-5.48,-2.75,,-5.65,-4.1,
100829,10.1038/s41578-025-00804-3,10.1038/s41578-025-00804-3,PTQ-7,Y6,PTQ7,Y6,CCCCCCCCC(CCCCCC)COc1cnc2c(-c3cccs3)cccc2n1,CCCCCCCCCCCC(CC)CN1C(=O)C2=CC3=C(C=C2C4=CC5=C(S4)C6=C(N5CC(CC)CCCCCCCCCC)C(=O)/C6=C\C7=CC(=CC(=C7)F)C(F)(F)F)/C(=C\C8=CC(=CC(=C8)F)C(F)(F)F)C9=C(S3)C1=C9,0.71,18.6,43.4,5.75,5.731404,0.3234086956521672,,5.75,,,,,,organic solar cell,,,,,,,,,-5.38,-2.82,,-5.65,-4.1,
100830,10.1038/s41578-025-00804-3,10.1038/s41578-025-00804-3,PTQ-8,Y6,PTQ8,Y6,CCCCCCCCC(CCCCCC)COc1cnc2c(-c3scc(F)c3F)cccc2n1,CCCCCCCCCCCC(CC)CN1C(=O)C2=CC3=C(C=C2C4=CC5=C(S4)C6=C(N5CC(CC)CCCCCCCCCC)C(=O)/C6=C\C7=CC(=CC(=C7)F)C(F)(F)F)/C(=C\C8=CC(=CC(=C8)F)C(F)(F)F)C9=C(S3)C1=C9,0.89,3.11,32.5,0.9,0.8995675,0.0480555555555619,,0.9,,,,,,organic solar cell,,,,,,,,,-5.68,-2.92,,-5.65,-4.1,
100831,10.1038/s41578-025-00804-3,10.1038/s41578-025-00804-3,PTQ-9,Y6,PTQ9,Y6,CCCCCCCCC(CCCCCC)COc1cnc2c(-c3cccs3)cc(F)cc2n1,CCCCCCCCCCCC(CC)CN1C(=O)C2=CC3=C(C=C2C4=CC5=C(S4)C6=C(N5CC(CC)CCCCCCCCCC)C(=O)/C6=C\C7=CC(=CC(=C7)F)C(F)(F)F)/C(=C\C8=CC(=CC(=C8)F)C(F)(F)F)C9=C(S3)C1=C9,0.82,23.72,54.0,10.5,10.503216,0.0306285714285724,,10.5,,,,,,organic solar cell,,,,,,,,,-5.41,-2.87,,-5.65,-4.1,
100832,10.1038/s41578-025-00804-3,10.1038/s41578-025-00804-3,PTQ-10,Y6,PTQ-10,Y6,CCOc1cnc2c(-c3ccc(-c4c(F)c(F)c(-c5ccc(-c6c(F)c(F)c(-c7cccs7)c7ncc(OCC)nc67)s5)c5ncc(OCC)nc45)s3)c(F)c(F)cc2n1,CCCCCCCCCCCC(CC)CN1C(=O)C2=CC3=C(C=C2C4=CC5=C(S4)C6=C(N5CC(CC)CCCCCCCCCC)C(=O)/C6=C\C7=CC(=CC(=C7)F)C(F)(F)F)/C(=C\C8=CC(=CC(=C8)F)C(F)(F)F)C9=C(S3)C1=C9,0.87,24.81,75.1,16.21,16.210109699999997,0.0006767427513626,,16.21,,,,,,organic solar cell,,,,,,,,,-5.54,-2.92,,-5.65,-4.1,
100833,10.1038/s41578-025-00804-3,10.1038/s41578-025-00804-3,PTB7-T,N2200,PTB7-T,N2200,,CCCCCCCCCCC(CCCCCCCC)CN1C(=O)c2ccc3c4c(c(-c5ccc(-c6cccs6)s5)cc(c24)C1=O)C(=O)N(CC(CCCCCCCC)CCCCCCCCCC)C3=O,0.81,9.4,49.0,3.7,3.73086,0.834054054054057,,3.7,,,,,,organic solar cell,,,,,,,,,,,,-5.71,-4.02,
100834,10.1038/s41578-025-00804-3,10.1038/s41578-025-00804-3,PTB7-T,F-N2200,PTB7-T,F-N2200,,CCCCCCCCCCC(CCCCCCCC)CN1C(=O)c2ccc3c4c(c(-c5cc(F)c(-c6sccc6F)s5)cc(c24)C1=O)C(=O)N(CC(CCCCCCCC)CCCCCCCCCC)C3=O,0.72,12.9,58.0,5.4,5.387040000000001,0.2399999999999933,,5.4,,,,,,,,,,,,,,,,,,-6.38,-4.17,
100835,10.1038/s41578-025-00804-3,10.1038/s41578-025-00804-3,PTB7-T,PNDI-FT,PTB7-T,PNDI-FT,,,0.78,14.7,68.0,7.3,7.79688,6.806575342465754,,7.3,,,,,,organic solar cell,,,,,,,,,,,,,,
100850,10.1038/s41598-026-35432-6,10.1038/s41598-026-35432-6,,G4,,G4,,,1.34,25.2,90.59,,,,,,,,,,,,,,,,,,,,,,,,,
100851,10.1038/s41598-026-35432-6,10.1038/s41598-026-35432-6,,G5,,G5,,,1.66,24.2,92.05,,,,,,,,,,,,,,,,,,,,,,,,,
100852,10.1038/s41598-026-35432-6,10.1038/s41598-026-35432-6,,G6,,G6,,,1.37,25.0,90.78,,,,,,,,,,,,,,,,,,,,,,,,,
100853,10.1038/s41598-026-35432-6,10.1038/s41598-026-35432-6,PM6,G7,,G7,COC(=O)C(C)(C)c1cc(C)cc(-c2sc3c4sc5cc(/C=C6/C(=O)c7cc(F)cc(c7)C(=O)/C6=C\c6cc(C(C)(C)C(=O)OC)c(-c7cc(C)cc(C(C)(C)C(=O)OC)c7)s6)sc5c4c(C(C)(C)C(=O)OC)ccc2-3)c1,,1.16,31.2,89.51,,,,,,,,,,,,,,,,,,,,,,,,,
100857,10.1038/s41893-023-01071-2,10.1038/s41893-023-01071-2,PM6,Y6,PM6,Y6,CC1=CC(=CC(=C1)C2=C3C=CC(=C4C5=C(C=C(S5)/C=C\6/C(=O)C7=CC(=CC(=C7)F)C(=O)/C6=C\C8=CC(=C(S8)C9=CC(=CC(=C9)C)C(C)(C)C(=O)OC)C(C)(C)C(=O)OC)SC4=C3S2)C(C)(C)C(=O)OC)C(C)(C)C(=O)OC,CCCCCCCCCCCC(CC)CN1C(=O)C2=CC3=C(C=C2C4=CC5=C(S4)C6=C(N5CC(CC)CCCCCCCCCC)C(=O)/C6=C\C7=CC(=CC(=C7)F)C(F)(F)F)/C(=C\C8=CC(=CC(=C8)F)C(F)(F)F)C9=C(S3)C1=C9,0.84,20.5,67.2,11.6,11.57184,0.2427586206896529,11.6,,7:9,,,,Semi-transparent OPVs without l-G interlayer,semi-transparent OPV,ZnO,,MoO3,,,chloronaphthalene/chloroform,,,-5.56,-3.65,,-5.65,-4.1,
100858,10.1038/s41893-023-01071-2,10.1038/s41893-023-01071-2,PM6,Y6,PM6,Y6,CC1=CC(=CC(=C1)C2=C3C=CC(=C4C5=C(C=C(S5)/C=C\6/C(=O)C7=CC(=CC(=C7)F)C(=O)/C6=C\C8=CC(=C(S8)C9=CC(=CC(=C9)C)C(C)(C)C(=O)OC)C(C)(C)C(=O)OC)SC4=C3S2)C(C)(C)C(=O)OC)C(C)(C)C(=O)OC,CCCCCCCCCCCC(CC)CN1C(=O)C2=CC3=C(C=C2C4=CC5=C(S4)C6=C(N5CC(CC)CCCCCCCCCC)C(=O)/C6=C\C7=CC(=CC(=C7)F)C(F)(F)F)/C(=C\C8=CC(=CC(=C8)F)C(F)(F)F)C9=C(S3)C1=C9,0.86,22.2,70.4,13.5,13.440768,0.4387555555555535,13.5,,7:9,,,,Semi-transparent OPVs with l-G interlayer,semi-transparent OPV,ZnO,,MoO3,,,chloronaphthalene/chloroform,,,-5.56,-3.65,,-5.65,-4.1,
100951,10.1039/d1ta03156b,10.1039/d1ta03156b,PM6,spiro-OMeTAD,PM6,spiro-OMeTAD,COC(=O)C(C)(C)c1cc(C)cc(-c2sc3c4sc5cc(/C=C6/C(=O)c7cc(F)cc(c7)C(=O)/C6=C\c6cc(C(C)(C)C(=O)OC)c(-c7cc(C)cc(C(C)(C)C(=O)OC)c7)s6)sc5c4c(C(C)(C)C(=O)OC)ccc2-3)c1,COc1ccc(N(c2ccc(OC)cc2)c2ccc3c(c2)C2(c4cc(N(c5ccc(OC)cc5)c5ccc(OC)cc5)ccc4-3)c3cc(N(c4ccc(OC)cc4)c4ccc(OC)cc4)ccc3-c3ccc(N(c4ccc(OC)cc4)c4ccc(OC)cc4)cc32)cc1,1.05,20.98,65.0,14.36,14.31885,0.2865598885793873,,,,,,,,,,,,,,,,,-5.56,-3.65,,,,
100959,10.1039/d1ta03156b,10.1039/d1ta03156b,PM6,spiro-OMeTAD,PM6,spiro-OMeTAD,COC(=O)C(C)(C)c1cc(C)cc(-c2sc3c4sc5cc(/C=C6/C(=O)c7cc(F)cc(c7)C(=O)/C6=C\c6cc(C(C)(C)C(=O)OC)c(-c7cc(C)cc(C(C)(C)C(=O)OC)c7)s6)sc5c4c(C(C)(C)C(=O)OC)ccc2-3)c1,COc1ccc(N(c2ccc(OC)cc2)c2ccc3c(c2)C2(c4cc(N(c5ccc(OC)cc5)c5ccc(OC)cc5)ccc4-3)c3cc(N(c4ccc(OC)cc4)c4ccc(OC)cc4)ccc3-c3ccc(N(c4ccc(OC)cc4)c4ccc(OC)cc4)cc32)cc1,1.13,7.61,51.0,4.32,4.385643,1.5195138888888813,,,,,,,,,,,,,,,,,-5.56,-3.65,,,,
100963,10.1039/d1ta03156b,10.1039/d1ta03156b,PM6,spiro-OMeTAD,PM6,spiro-OMeTAD,COC(=O)C(C)(C)c1cc(C)cc(-c2sc3c4sc5cc(/C=C6/C(=O)c7cc(F)cc(c7)C(=O)/C6=C\c6cc(C(C)(C)C(=O)OC)c(-c7cc(C)cc(C(C)(C)C(=O)OC)c7)s6)sc5c4c(C(C)(C)C(=O)OC)ccc2-3)c1,COc1ccc(N(c2ccc(OC)cc2)c2ccc3c(c2)C2(c4cc(N(c5ccc(OC)cc5)c5ccc(OC)cc5)ccc4-3)c3cc(N(c4ccc(OC)cc4)c4ccc(OC)cc4)ccc3-c3ccc(N(c4ccc(OC)cc4)c4ccc(OC)cc4)cc32)cc1,1.35,6.24,68.0,5.68,5.728320000000001,0.8507042253521347,,,,,,,,,,,,,,,,,-5.56,-3.65,,,,
100964,10.1039/d1ta03156b,10.1039/d1ta03156b,PM6,spiro-OMeTAD,PM6,spiro-OMeTAD,COC(=O)C(C)(C)c1cc(C)cc(-c2sc3c4sc5cc(/C=C6/C(=O)c7cc(F)cc(c7)C(=O)/C6=C\c6cc(C(C)(C)C(=O)OC)c(-c7cc(C)cc(C(C)(C)C(=O)OC)c7)s6)sc5c4c(C(C)(C)C(=O)OC)ccc2-3)c1,COc1ccc(N(c2ccc(OC)cc2)c2ccc3c(c2)C2(c4cc(N(c5ccc(OC)cc5)c5ccc(OC)cc5)ccc4-3)c3cc(N(c4ccc(OC)cc4)c4ccc(OC)cc4)ccc3-c3ccc(N(c4ccc(OC)cc4)c4ccc(OC)cc4)cc32)cc1,1.39,6.23,78.0,6.73,6.7545660000000005,0.3650222882615169,,,,,,,,,,,,,,,,,-5.56,-3.65,,,,
101122,10.1039/d5ra04889c,10.1039/d5ra04889c,SA1,PC71BM,SA1,PC71BM,,COC(=O)CCCC1(c2ccccc2)C23c4c5ccc6c7cc8c9c%10c(cc%11cc%12c%13c%14c(cc%15c%16ccc-5c2c%16c2c5c%16c%17c(c(c46)c7c9c%17c4c%10c%11c%13c4c%16c%14c%152)C513)C%12)C8,1.175,15.259,80.123,14.375,14.36551306975,0.06599603652173,,,,,,,,planar heterojunction OSC,,,,,,,,,,,,-5.9,-3.9,
101123,10.1039/d5ra04889c,10.1039/d5ra04889c,SA1,PC71BM,SA1,PC71BM,,COC(=O)CCCC1(c2ccccc2)C23c4c5ccc6c7cc8c9c%10c(cc%11cc%12c%13c%14c(cc%15c%16ccc-5c2c%16c2c5c%16c%17c(c(c46)c7c9c%17c4c%10c%11c%13c4c%16c%14c%152)C513)C%12)C8,1.175,15.255,77.724,13.942,13.931735535000003,0.0736226151197604,,,,,,,ITO/PC71BM/SA1/Pt,planar heterojunction,,,,,,,,,,,,-5.9,-3.9,
101124,10.1039/d5ra04889c,10.1039/d5ra04889c,SA1,PC71BM,SA1,PC71BM,,COC(=O)CCCC1(c2ccccc2)C23c4c5ccc6c7cc8c9c%10c(cc%11cc%12c%13c%14c(cc%15c%16ccc-5c2c%16c2c5c%16c%17c(c(c46)c7c9c%17c4c%10c%11c%13c4c%16c%14c%152)C513)C%12)C8,1.175,15.252,75.333,13.51,13.500502263,0.0703015321983601,,,,,,,ITO/PC71BM/SA1/Pt,planar heterojunction,,,,,,,,,,,,-5.9,-3.9,
101125,10.1039/d5ra04889c,10.1039/d5ra04889c,SA1,PC71BM,SA1,PC71BM,,COC(=O)CCCC1(c2ccccc2)C23c4c5ccc6c7cc8c9c%10c(cc%11cc%12c%13c%14c(cc%15c%16ccc-5c2c%16c2c5c%16c%17c(c(c46)c7c9c%17c4c%10c%11c%13c4c%16c%14c%152)C513)C%12)C8,1.175,15.249,72.951,13.08,13.07105013825,0.0684240194954171,,,,,,,ITO/PC71BM/SA1/Pt,planar heterojunction,,,,,,,,,,,,-5.9,-3.9,
101126,10.1039/d5ra04889c,10.1039/d5ra04889c,SA1,PC71BM,SA1,PC71BM,,COC(=O)CCCC1(c2ccccc2)C23c4c5ccc6c7cc8c9c%10c(cc%11cc%12c%13c%14c(cc%15c%16ccc-5c2c%16c2c5c%16c%17c(c(c46)c7c9c%17c4c%10c%11c%13c4c%16c%14c%152)C513)C%12)C8,1.175,15.246,70.576,12.652,12.643019928,0.0709774897249442,,,,,,,ITO/PC71BM/SA1/Pt,planar heterojunction,,,,,,,,,,,,-5.9,-3.9,
101127,10.1039/d5ra04889c,10.1039/d5ra04889c,SA1,PC71BM,SA1,PC71BM,,COC(=O)CCCC1(c2ccccc2)C23c4c5ccc6c7cc8c9c%10c(cc%11cc%12c%13c%14c(cc%15c%16ccc-5c2c%16c2c5c%16c%17c(c(c46)c7c9c%17c4c%10c%11c%13c4c%16c%14c%152)C513)C%12)C8,1.063,15.109,35.856,5.76,5.758784471519999,0.0211029250000068,,,,,,,ITO/PC71BM/SA1/Pt,planar heterojunction,,,,,,,,,,,,-5.9,-3.9,
101128,10.1039/d5ra04889c,10.1039/d5ra04889c,SA1,PC71BM,SA1,PC71BM,,COC(=O)CCCC1(c2ccccc2)C23c4c5ccc6c7cc8c9c%10c(cc%11cc%12c%13c%14c(cc%15c%16ccc-5c2c%16c2c5c%16c%17c(c(c46)c7c9c%17c4c%10c%11c%13c4c%16c%14c%152)C513)C%12)C8,1.155,15.245,76.733,13.522,13.51112745675,0.0804063248779805,,,,,,,ITO/PC71BM/SA1/Pt,planar heterojunction,,,,,,,,,,,,-5.9,-3.9,
101130,10.1039/d5ra04889c,10.1039/d5ra04889c,SA1,PC71BM,SA1,PC71BM,,COC(=O)CCCC1(c2ccccc2)C23c4c5ccc6c7cc8c9c%10c(cc%11cc%12c%13c%14c(cc%15c%16ccc-5c2c%16c2c5c%16c%17c(c(c46)c7c9c%17c4c%10c%11c%13c4c%16c%14c%152)C513)C%12)C8,1.177,15.26,80.445,14.461,14.448742539,0.0847621948689634,,,,,,,,planar heterojunction OSC,,,,,,,,,,,,-5.9,-3.9,
101131,10.1039/d5ra04889c,10.1039/d5ra04889c,SA1,PC71BM,SA1,PC71BM,,COC(=O)CCCC1(c2ccccc2)C23c4c5ccc6c7cc8c9c%10c(cc%11cc%12c%13c%14c(cc%15c%16ccc-5c2c%16c2c5c%16c%17c(c(c46)c7c9c%17c4c%10c%11c%13c4c%16c%14c%152)C513)C%12)C8,1.178,15.26,80.477,14.469,14.4667708556,0.0154063473633238,,,,,,,,planar heterojunction OSC,,,,,,,,,,,,-5.9,-3.9,
101132,10.1039/d5ra04889c,10.1039/d5ra04889c,SA1,PC71BM,SA1,PC71BM,,COC(=O)CCCC1(c2ccccc2)C23c4c5ccc6c7cc8c9c%10c(cc%11cc%12c%13c%14c(cc%15c%16ccc-5c2c%16c2c5c%16c%17c(c(c46)c7c9c%17c4c%10c%11c%13c4c%16c%14c%152)C513)C%12)C8,1.271,15.261,87.347,16.947,16.94246262657,0.0267739035227515,,,,,,,,planar heterojunction OSC,,,,,,,,,,,,-5.9,-3.9,
101134,10.1039/d5ra04889c,10.1039/d5ra04889c,SA1,PC71BM,SA1,PC71BM,,COC(=O)CCCC1(c2ccccc2)C23c4c5ccc6c7cc8c9c%10c(cc%11cc%12c%13c%14c(cc%15c%16ccc-5c2c%16c2c5c%16c%17c(c(c46)c7c9c%17c4c%10c%11c%13c4c%16c%14c%152)C513)C%12)C8,0.981,15.259,76.879,11.514,11.50807824441,0.0514309153204656,,,,,,,ITO/PC71BM/SA1/Pt,planar heterojunction,,,,,,,,,,,,-5.9,-3.9,
101135,10.1039/d5ra04889c,10.1039/d5ra04889c,SA1,PC71BM,SA1,PC71BM,,COC(=O)CCCC1(c2ccccc2)C23c4c5ccc6c7cc8c9c%10c(cc%11cc%12c%13c%14c(cc%15c%16ccc-5c2c%16c2c5c%16c%17c(c(c46)c7c9c%17c4c%10c%11c%13c4c%16c%14c%152)C513)C%12)C8,0.781,15.258,71.987,8.583,8.578329415259999,0.0544166927647822,,,,,,,ITO/PC71BM/SA1/Pt,planar heterojunction,,,,,,,,,,,,-5.9,-3.9,
101136,10.1039/d5ra04889c,10.1039/d5ra04889c,SA1,PC71BM,SA1,PC71BM,,COC(=O)CCCC1(c2ccccc2)C23c4c5ccc6c7cc8c9c%10c(cc%11cc%12c%13c%14c(cc%15c%16ccc-5c2c%16c2c5c%16c%17c(c(c46)c7c9c%17c4c%10c%11c%13c4c%16c%14c%152)C513)C%12)C8,0.581,15.256,64.265,5.701,5.6962799404,0.0827935379757838,,,,,,,,,,,,,100.0,,,,,,,-5.9,-3.9,
101137,10.1039/d5ra04889c,10.1039/d5ra04889c,SA1,PC71BM,SA1,PC71BM,,COC(=O)CCCC1(c2ccccc2)C23c4c5ccc6c7cc8c9c%10c(cc%11cc%12c%13c%14c(cc%15c%16ccc-5c2c%16c2c5c%16c%17c(c(c46)c7c9c%17c4c%10c%11c%13c4c%16c%14c%152)C513)C%12)C8,1.264,14.399,85.57,15.586,15.574027515199996,0.07681563454384,,,,,,,,planar heterojunction OSC,,,,,,,,,,,,-5.9,-3.9,
101138,10.1039/d5ra04889c,10.1039/d5ra04889c,SA1,PC71BM,SA1,PC71BM,,COC(=O)CCCC1(c2ccccc2)C23c4c5ccc6c7cc8c9c%10c(cc%11cc%12c%13c%14c(cc%15c%16ccc-5c2c%16c2c5c%16c%17c(c(c46)c7c9c%17c4c%10c%11c%13c4c%16c%14c%152)C513)C%12)C8,1.269,14.403,87.43,15.98,15.979936940100002,0.0003946176470504,,,,,,,,planar heterojunction OSC,,,,,,,,,,,,-5.9,-3.9,
101139,10.1039/d5ra04889c,10.1039/d5ra04889c,SA1,PC71BM,SA1,PC71BM,,COC(=O)CCCC1(c2ccccc2)C23c4c5ccc6c7cc8c9c%10c(cc%11cc%12c%13c%14c(cc%15c%16ccc-5c2c%16c2c5c%16c%17c(c(c46)c7c9c%17c4c%10c%11c%13c4c%16c%14c%152)C513)C%12)C8,1.27,14.894,87.386,16.534,16.529393966799997,0.0278579484698303,,,,,,,,planar heterojunction OSC,,,,,,,,,,,,-5.9,-3.9,
101141,10.1039/d5ra04889c,10.1039/d5ra04889c,SA1,PC71BM,SA1,PC71BM,,COC(=O)CCCC1(c2ccccc2)C23c4c5ccc6c7cc8c9c%10c(cc%11cc%12c%13c%14c(cc%15c%16ccc-5c2c%16c2c5c%16c%17c(c(c46)c7c9c%17c4c%10c%11c%13c4c%16c%14c%152)C513)C%12)C8,1.271,15.262,87.347,16.948,16.943572806939997,0.0261222153646641,,,,,,,ITO/PC71BM/SA1/Pt,planar heterojunction,,,,,,,,,,,,-5.9,-3.9,
101142,10.1039/d5ra04889c,10.1039/d5ra04889c,BDTTVT-DPP,IDIC,BDTTVT-DPP,IDIC,,CCCCCCC1(CCCCCC)c2cc3c(cc2-c2sc(/C=C4\C(=O)c5ccccc5C4=C(C#N)C#N)cc21)C(CCCCCC)(CCCCCC)c1cc(/C=C2\C(=O)c4ccccc4C2=C(C#N)C#N)sc1-3,0.82,11.3,59.17,5.48,5.4826922,0.0491277372262658,,,,,,,ITO/PEDOT:PSS/BDTTVT-DPP:IDIC/PDIN/Al,conventional,PDIN,PDIN,PEDOT:PSS,PEDOT:PSS,100.0,,,,,,,-5.69,-3.91,
101143,10.1039/d5ra04889c,10.1039/d5ra04889c,BDTS-2DPP,IEIC,BDTS-2DPP,IEIC,CCSc1ccc(-c2c3cc(-c4ccc(C5=C6C(=O)N(CC)C(c7cccs7)=C6C(=O)N5CC)s4)sc3c(-c3ccc(SCC)s3)c3cc(-c4ccc(C5=C6C(=O)N(CC)C(c7cccs7)=C6C(=O)N5CC)s4)sc23)s1,CCCCCCc1ccc(C2(c3ccc(CCCCCC)cc3)c3cc4c(cc3-c3sc(-c5sc(/C=C6\C(=O)c7ccccc7C6=C(C#N)C#N)cc5CC(CC)CCCC)cc32)C(c2ccc(CCCCCC)cc2)(c2ccc(CCCCCC)cc2)c2cc(-c3sc(/C=C5\C(=O)c6ccccc6C5=C(C#N)C#N)cc3CC(CC)CCCC)sc2-4)cc1,0.94,10.87,59.0,6.03,6.028502,0.0248424543947042,,,,,,,ITO/ZnO/BDTS-2DPP:IEIC/MoOx/Ag,inverted,ZnO,ZnO,MoOx,MoO3,100.0,,,,-5.28,-3.49,,-5.42,-3.82,
101144,10.1039/d5ra04889c,10.1039/d5ra04889c,DR3TBDTT,O-IDTBR,DR3TBDTT,O-IDTBR,CCc1ccc(-c2c3cc(-c4cc(CC)c(-c5ccc(-c6sc(/C=C7/SC(=S)N(CC)C7=O)cc6CC)s5)s4)sc3c(-c3ccc(CC)s3)c3cc(-c4cc(CC)c(-c5ccc(-c6sc(/C=C7/SC(=S)N(CC)C7=O)cc6CC)s5)s4)sc23)s1,CCCCCCCCC1(CCCCCCCC)c2cc3c(cc2-c2sc(-c4ccc(/C=C5\SC(=S)N(CC)C5=O)c5nsnc45)cc21)C(CCCCCCCC)(CCCCCCCC)c1cc(-c2ccc(/C=C4\SC(=S)N(CC)C4=O)c4nsnc24)sc1-3,1.15,11.06,50.0,6.36,6.3595,0.0078616352201353,,,,,,,ITO/PEDOT:PSS/DR3TBDTT:O-IDTBR/BCP/Al,conventional,BCP,BCP,PEDOT:PSS,PEDOT:PSS,100.0,,,,-5.02,-3.27,,-5.52,-3.89,
101145,10.1039/d5ra04889c,10.1039/d5ra04889c,DR3TBDTC,PBN-11,DR3TBDTC,PBN-11,,,1.11,11.18,64.6,8.01,8.0167308,0.0840299625468127,,,,,,,ITO/ZnO/DR3TBDTC:PBN-11/MoO3/Al,inverted,ZnO,ZnO,MoO3,MoO3,100.0,,,,,,,,,
101146,10.1039/d5ra04889c,10.1039/d5ra04889c,H11,IDIC,H11,IDIC,CCCCCCCCC(CCCCCC)CN1N=C2C(C3=CC=C(/C=C(/C#N)C(=O)OCC(CC)CCCC)S3)=C(F)C(F)=C(C3=CC=C(C4=CC5=C(C6=CC=C(CC(CC)CCCC)S6)C6=C(C=C(C7=CC=C(C8=C(F)C(F)=C(C9=CC=C(/C=C(\C#N)C(=O)OCC(CC)CCCC)S9)C9=NN(CC(CCCCCC)CCCCCCCC)N=C89)S7)S6)C(C6=CC=C(CC(CC)CCCC)S6)=C5S4)S3)C2=N1,CCCCCCC1(CCCCCC)c2cc3c(cc2-c2sc(/C=C4\C(=O)c5ccccc5C4=C(C#N)C#N)cc21)C(CCCCCC)(CCCCCC)c1cc(/C=C2\C(=O)c4ccccc4C2=C(C#N)C#N)sc1-3,0.97,15.21,65.46,9.73,9.65777202,0.7423225077081291,,,,,,,ITO/PEDOT:PSS/H11:IDIC/PDINO/Al,conventional,PDINO,PDINO,PEDOT:PSS,PEDOT:PSS,100.0,,,,-5.27,-3.45,,-5.69,-3.91,
101147,10.1039/d5ra04889c,10.1039/d5ra04889c,BDT(TVT-SR)2,IDIC,BDT(TVT-SR)2,IDIC,,CCCCCCC1(CCCCCC)c2cc3c(cc2-c2sc(/C=C4\C(=O)c5ccccc5C4=C(C#N)C#N)cc21)C(CCCCCC)(CCCCCC)c1cc(/C=C2\C(=O)c4ccccc4C2=C(C#N)C#N)sc1-3,0.98,15.92,71.15,11.1,11.1005384,0.0048504504504499,,,,,,,ITO/PEDOT:PSS/BDT(TVT-SR)2:IDIC/PDINO/Al,conventional,PDINO,PDINO,PEDOT:PSS,PEDOT:PSS,100.0,,,,,,,-5.69,-3.91,
101148,10.1039/d5ra04889c,10.1039/d5ra04889c,DRTB-TC4,IT-4F,DRTB-TC4,IT-4F,CCc1ccc(-c2c3cc(-c4cc5c(-c6ccc(CC)s6)c6sc(-c7cc8c(-c9ccc(CC)s9)c9sc(/C=C%10/SC(=S)N(CC)C%10=O)cc9c(-c9ccc(CC)s9)c8s7)cc6c(-c6ccc(CC)s6)c5s4)sc3c(-c3ccc(CC)s3)c3cc(/C=C4\SC(=S)N(CC)C4=O)sc23)s1,CCCCCCc1ccc(C2(c3ccc(CCCCCC)cc3)c3cc4c(cc3-c3sc5cc(/C=C6\C(=O)c7cc(F)c(F)cc7C6=C(C#N)C#N)sc5c32)C(c2ccc(CCCCCC)cc2)(c2ccc(CCCCCC)cc2)c2c-4sc3cc(/C=C4\C(=O)c5cc(F)c(F)cc5C4=C(C#N)C#N)sc23)cc1,0.91,18.27,68.0,11.24,11.305476,0.5825266903914619,,,,,,,ITO/ZnO/DRTB-TC4:IT-4F/MoO3/Al,inverted,ZnO,ZnO,MoO3,MoO3,100.0,,,,-5.51,-3.34,,-5.66,-4.14,
101149,10.1039/d5ra04889c,10.1039/d5ra04889c,ZnP-TBO,6TIC,ZnP-TBO,6TIC,,CCCCCCc1ccc(C2(c3ccc(CCCCCC)cc3)c3c(sc4cc(/C=C5\C(=O)c6ccccc6C5=C(C#N)C#N)sc34)-c3sc4c5c(sc4c32)-c2sc3cc(/C=C4\C(=O)c6ccccc6C4=C(C#N)C#N)sc3c2C5(c2ccc(CCCCCC)cc2)c2ccc(CCCCCC)cc2)cc1,0.8,20.44,73.87,12.08,12.0792224,0.0064370860927091,,,,,,,ITO/PEDOT:PSS/ZnP-TBO:6TIC/C60-bissalt/Ag,conventional,C60-bissalt,C60-bissalt,PEDOT:PSS,PEDOT:PSS,,,,,,,,-5.263,-3.85,
101150,10.1039/d5ra04889c,10.1039/d5ra04889c,SMD,BO-4Cl,SMD,BO-4Cl,,CCCCCCCCCCCC1=C(/C=C2\C(=O)C3=CC(Cl)=C(Cl)C=C3C2=C(C#N)C#N)SC2=C1SC1=C2N(CC(CCCC)CCCCCC)C2=C1C1=NSN=C1C1=C2N(CC(CCCC)CCCCCC)C2=C1SC1=C2SC(/C=C2\C(=O)C3=CC(Cl)=C(Cl)C=C3C2=C(C#N)C#N)=C1CCCCCCCCCCC,0.84,24.38,72.7,15.0,14.8883784,0.744144000000008,,,,,,,ITO/PEDOT:PSS/SMD:BO-4Cl/PFN-Br:MA/Ag,conventional,PFN-Br:MA,PFN-Br:MA,PEDOT:PSS,PEDOT:PSS,,,,,,,,-5.68,-4.1,
101151,10.1039/d5ra04889c,10.1039/d5ra04889c,SMDs,Y6,SMDs,Y6,,CCCCCCCCCCCc1c(/C=C2\C(=O)c3cc(F)c(F)cc3C2=C(C#N)C#N)sc2c1sc1c3c4nsnc4c4c5sc6c(CCCCCCCCCCC)c(/C=C7\C(=O)c8cc(F)c(F)cc8C7=C(C#N)C#N)sc6c5n(CC(CC)CCCC)c4c3n(CC(CC)CCCC)c21,0.84,26.64,69.7,15.71,15.5971872,0.7180954805856167,,,,,,,ITO/PEDOT:PSS/SMDs:Y6/PDINN/Ag,conventional,PDINN,PDINN,PEDOT:PSS,PEDOT:PSS,,,,,,,,-5.65,-4.09,
101153,10.1039/d5ra04889c,10.1039/d5ra04889c,SA1,PC71BM,SA1,PC70BM,,CCCCC(=O)OCC1(C2=CC=CC=C2)C3=CC=CC4=CC=CC5=CC=CC6=CC=C7C=CC=CC8=CC=CC1=C8C7=C6C5=C4C3,1.27,15.26,87.34,16.94,16.926666679999997,0.0787090909091176,,,,,,,ITO/SA1/PC71BM/Pt,planar heterojunction OSC,Pt,Pt,,,,,,,,,,-6.1,-3.9,
101294,10.3390/ma14216239,10.3390/ma14216239,,PC61BM,,PC61BM,,COC(=O)CCCC1(c2ccccc2)C23c4c5c6c7c8c9c(c%10c%11c2c2c%12c4c4c%13c5c5c7c7c8c8c%14c9c%10c9c%10c%11c2c2c%11c%12c4c4c%12c%13c5c5c7c7c8c8c%14c9c9c%10c2c2c%11c4c4c%12c5c7c5c8c9c2c45)C613,,,,3.8,,,,,1:0.7,,,,,,,,,,,,,,,,,-6.1,-3.7,
101295,10.3390/ma14216239,10.3390/ma14216239,,NC61BM,,NC61BM,,,,,,4.09,,,,,1:0.7,,,,,,,,,,,,,,,,,,,
101296,10.3390/ma14216239,10.3390/ma14216239,,AC61BM,,AC61BM,,,,,,1.14,,,,,1:0.7,,,,,,,,,,,,,,,,,,,
101297,10.3390/ma14216239,10.3390/ma14216239,,PyC61BM,,PyC61BM,,,,,,1.95,,,,,1:0.7,,,,,,,,,,,,,,,,,,,
101298,10.3390/ma14216239,10.3390/ma14216239,,oo-PDI,,oo-PDI,,,,,,8.12,,,,,1:1,,,,,,,,,,,,,,,,,,,
101299,10.3390/ma14216239,10.3390/ma14216239,,PDI-3,,PDI-3,,,,,,0.96,,,,,1:2,,,,,,,,,,,,,,,,,,,
101300,10.3390/ma14216239,10.3390/ma14216239,,PDI-1,,PDI-1,,,,,,0.13,,,,,1:2,,,,,,,,,,,,,,,,,,,
101353,10.3390/nano13050934,10.3390/nano13050934,s-SWCNT,C60,s-SWCNT,C60,,c12c3c4c5c1c1c6c7c2c2c8c3c3c9c4c4c%10c5c5c1c1c6c6c%11c7c2c2c7c8c3c3c8c9c4c4c9c%10c5c5c1c1c6c6c%11c2c2c7c3c3c8c4c4c9c5c1c1c6c2c3c41,0.68,11.34,70.0,5.7,5.397840000000001,5.301052631578927,5.7,5.7,,,,,Graphene/S-SWCNT:C60/Al,BHJ NPD,,,,,,"1,2-dichlorobenzene",o-DCB,,,,,,,
101354,10.3390/nano13050934,10.3390/nano13050934,s-SWCNT,C60,s-SWCNT,C60,,c12c3c4c5c1c1c6c7c2c2c8c3c3c9c4c4c%10c5c5c1c1c6c6c%11c7c2c2c7c8c3c3c8c9c4c4c9c%10c5c5c1c1c6c6c%11c2c2c7c3c3c8c4c4c9c5c1c1c6c2c3c41,0.69,12.05,71.05,6.43,5.90745225,8.126714618973551,6.43,6.43,,,,,Graphene/S-SWCNT:C60/Al,BHJ NPD,,,,,,"1,2-dichlorobenzene",o-DCB,,,,,,,
101355,10.3390/nano13050934,10.3390/nano13050934,s-SWCNT,C60,s-SWCNT,C60,,c12c3c4c5c1c1c6c7c2c2c8c3c3c9c4c4c%10c5c5c1c1c6c6c%11c7c2c2c7c8c3c3c8c9c4c4c9c%10c5c5c1c1c6c6c%11c2c2c7c3c3c8c4c4c9c5c1c1c6c2c3c41,0.71,16.3,73.0,7.52,8.44829,12.344281914893624,7.52,7.52,,,,,Graphene/S-SWCNT:C60/Al,,,,,,,"1,2-dichlorobenzene",o-DCB,,,,,,,
101356,10.3390/nano13050934,10.3390/nano13050934,s-SWCNT,C60,s-SWCNT,C60,,c12c3c4c5c1c1c6c7c2c2c8c3c3c9c4c4c%10c5c5c1c1c6c6c%11c7c2c2c7c8c3c3c8c9c4c4c9c%10c5c5c1c1c6c6c%11c2c2c7c3c3c8c4c4c9c5c1c1c6c2c3c41,0.75,19.05,79.56,10.1,11.367135,12.545891089108926,10.1,10.1,,,,,Graphene/S-SWCNT:C60/Al,BHJ NPD,,,,,,"1,2-dichlorobenzene",o-DCB,,,,,,,
101357,10.3390/nano13050934,10.3390/nano13050934,P3HT,PCBM,P3HT,PCBM,CCCCCCc1ccsc1,CCCCC(=O)OCC1(C2=CC=CC=C2)C3=CC=CC4=CC=CC5=CC=CC6=CC=CC7=CC=CC1=C7C6=C5C4=C3,,,,0.55,,,,,,,,,ITO/PEDOT:PSS/P3HT:PCBM/Al,organic photovoltaic cell,,,PEDOT:PSS,PEDOT:PSS,,,,,-5.01,-3.12,,-6.1,-3.7,
101358,10.3390/nano13050934,10.3390/nano13050934,P3HT,PCBM,P3HT,PCBM,CCCCCCc1ccsc1,CCCCC(=O)OCC1(C2=CC=CC=C2)C3=CC=CC4=CC=CC5=CC=CC6=CC=CC7=CC=CC1=C7C6=C5C4=C3,,,,2.93,,,,,,,,,ITO/PEDOT: PSS/P3HT: PCBM/Al,OPV,,,PEDOT:PSS,PEDOT:PSS,,,,,-5.01,-3.12,,-6.1,-3.7,
101359,10.3390/nano13050934,10.3390/nano13050934,P3HT,PCBM,P3HT,PCBM,CCCCCCc1ccsc1,CCCCC(=O)OCC1(C2=CC=CC=C2)C3=CC=CC4=CC=CC5=CC=CC6=CC=CC7=CC=CC1=C7C6=C5C4=C3,,,,4.37,,,,,,,,,ITO/PEDOT:PSS/P3HT:PCBM/Al,,,,PEDOT:PSS,PEDOT:PSS,,,,,-5.01,-3.12,,-6.1,-3.7,
101360,10.3390/nano13050934,10.3390/nano13050934,P3HT,PCBM,P3HT,PCBM,CCCCCCc1ccsc1,CCCCC(=O)OCC1(C2=CC=CC=C2)C3=CC=CC4=CC=CC5=CC=CC6=CC=CC7=CC=CC1=C7C6=C5C4=C3,,,,1.74,,,,,,,,,ITO/PEDOT: PSS/P3HT: PCBM/LiF-Al,OPV,LiF,,PEDOT:PSS,PEDOT:PSS,,,,,-5.01,-3.12,,-6.1,-3.7,
101361,10.3390/nano13050934,10.3390/nano13050934,P3HT,PCBM,P3HT,PCBM,CCCCCCc1ccsc1,CCCCC(=O)OCC1(C2=CC=CC=C2)C3=CC=CC4=CC=CC5=CC=CC6=CC=CC7=CC=CC1=C7C6=C5C4=C3,,,,2.25,,,,,,,,,AgOx-ITO/PEDOT: PSS/P3HT: PCBM/LiF-Al,OPV,LiF,,PEDOT:PSS,PEDOT:PSS,,,,,-5.01,-3.12,,-6.1,-3.7,
101362,10.3390/nano13050934,10.3390/nano13050934,P3HT,PCBM,P3HT,PCBM,CCCCCCc1ccsc1,CCCCC(=O)OCC1(C2=CC=CC=C2)C3=CC=CC4=CC=CC5=CC=CC6=CC=CC7=CC=CC1=C7C6=C5C4=C3,,,,3.23,,,,,,,,,ITO/PEDOT:PSS+Au/P3HT: PCBM/Al,OPV,,,PEDOT:PSS+Au,PEDOT:PSS+Au,,,,,-5.01,-3.12,,-6.1,-3.7,
101363,10.3390/nano13050934,10.3390/nano13050934,P3HT,PCBM,P3HT,PCBM,CCCCCCc1ccsc1,CCCCC(=O)OCC1(C2=CC=CC=C2)C3=CC=CC4=CC=CC5=CC=CC6=CC=CC7=CC=CC1=C7C6=C5C4=C3,,,,0.0038,,,,,,,,,PEDOT:PSS/P3HT:PCBM/Al,organic photovoltaic cell,,,PEDOT:PSS,PEDOT:PSS,,,,,-5.01,-3.12,,-6.1,-3.7,
101364,10.3390/nano13050934,10.3390/nano13050934,P3HT,PCBM,P3HT,PCBM,CCCCCCc1ccsc1,CCCCC(=O)OCC1(C2=CC=CC=C2)C3=CC=CC4=CC=CC5=CC=CC6=CC=CC7=CC=CC1=C7C6=C5C4=C3,,,,3.56,,,,,,,,,ITO/PEDOT: PSS/P3HT: PCBM/Al,OPV,,,PEDOT:PSS,PEDOT:PSS,,,,,-5.01,-3.12,,-6.1,-3.7,
101365,10.3390/nano13050934,10.3390/nano13050934,P3HT,PCBM,P3HT,PCBM,CCCCCCc1ccsc1,CCCCC(=O)OCC1(C2=CC=CC=C2)C3=CC=CC4=CC=CC5=CC=CC6=CC=CC7=CC=CC1=C7C6=C5C4=C3,,,,3.86,,,,,,,,,ITO/PEDOT:PSS/P3HT:PCBM/Al,,,,PEDOT:PSS,PEDOT:PSS,,,,,-5.01,-3.12,,-6.1,-3.7,
101366,10.3390/nano13050934,10.3390/nano13050934,P3HT,PCBM,P3HT,PCBM,CCCCCCc1ccsc1,CCCCC(=O)OCC1(C2=CC=CC=C2)C3=CC=CC4=CC=CC5=CC=CC6=CC=CC7=CC=CC1=C7C6=C5C4=C3,,,,0.85,,,,,,,,,G-CNT/PEDOT: PSS/P3HT: PCBM/Al,OPV,,,G-CNT/PEDOT: PSS,G-CNT/PEDOT:PSS,,,,,-5.01,-3.12,,-6.1,-3.7,
101367,10.3390/nano13050934,10.3390/nano13050934,P3HT,PCBM,P3HT,PCBM,CCCCCCc1ccsc1,CCCCC(=O)OCC1(C2=CC=CC=C2)C3=CC=CC4=CC=CC5=CC=CC6=CC=CC7=CC=CC1=C7C6=C5C4=C3,,,,0.77,,,,,,,,,rGO/PEDOT: PSS/P3HT: PCBM/TiO2/Al,OPV,TiO2,,rGO/PEDOT: PSS,rGO/PEDOT:PSS,,,,,-5.01,-3.12,,-6.1,-3.7,
101368,10.3390/nano13050934,10.3390/nano13050934,P3HT,PCBM,P3HT,PCBM,CCCCCCc1ccsc1,CCCCC(=O)OCC1(C2=CC=CC=C2)C3=CC=CC4=CC=CC5=CC=CC6=CC=CC7=CC=CC1=C7C6=C5C4=C3,,,,0.89,,,,,,,,,Stacked Graphene/PEDOT: PSS/P3HT: PCBM/Ca/Al,OPV,Ca,,Stacked Graphene/PEDOT: PSS,Graphene/PEDOT:PSS,,,,,-5.01,-3.12,,-6.1,-3.7,
101369,10.3390/nano13050934,10.3390/nano13050934,P3HT,PCBM,P3HT,PCBM,CCCCCCc1ccsc1,CCCCC(=O)OCC1(C2=CC=CC=C2)C3=CC=CC4=CC=CC5=CC=CC6=CC=CC7=CC=CC1=C7C6=C5C4=C3,,,,3.98,,,,,,,,,Graphene/PEDOT:PSS/P3HT:PCBM/Al,,,,Graphene/PEDOT: PSS,Graphene/PEDOT:PSS,,,,,-5.01,-3.12,,-6.1,-3.7,
101370,10.3390/nano13050934,10.3390/nano13050934,SWCNT,C60,SWCNT,C60,,c12c3c4c5c1c1c6c7c2c2c8c3c3c9c4c4c%10c5c5c1c1c6c6c%11c7c2c2c7c8c3c3c8c9c4c4c9c%10c5c5c1c1c6c6c%11c2c2c7c3c3c8c4c4c9c5c1c1c6c2c3c41,,,,3.85,,,,,,,,,Graphene/SWCNT:C60/Al,,,,Graphene,Graphene,,,,,,,,,,
101371,10.3390/nano13050934,10.3390/nano13050934,SWCNT,C60,SWCNT,C60,,c12c3c4c5c1c1c6c7c2c2c8c3c3c9c4c4c%10c5c5c1c1c6c6c%11c7c2c2c7c8c3c3c8c9c4c4c9c%10c5c5c1c1c6c6c%11c2c2c7c3c3c8c4c4c9c5c1c1c6c2c3c41,0.75,19.05,79.56,10.1,11.367135,12.545891089108926,,,,,,,G-PET/SWCNT:C60/Al,BHJ NPD,,,G-PET,G-PET,,"1,2-dichlorobenzene",,,,,,,,
101372,10.3390/nano13050934,10.3390/nano13050934,P3HT,C60-SWCNT,P3HT,C60-SWCNT,CCCCCCc1ccsc1,,,,,0.57,,,,,,,,,ITO/P3HT:C60-SWCNT/Al,organic photovoltaic cell,,,,,,"1,2-dichlorobenzene",o-DCB,,-5.01,-3.12,,,,
101373,10.3390/nano13050934,10.3390/nano13050934,P3HT,C60,P3HT,C60,CCCCCCc1ccsc1,c12c3c4c5c1c1c6c7c2c2c8c3c3c9c4c4c%10c5c5c1c1c6c6c%11c7c2c2c7c8c3c3c8c9c4c4c9c%10c5c5c1c1c6c6c%11c2c2c7c3c3c8c4c4c9c5c1c1c6c2c3c41,,,,0.38,,,,,,,,,ITO/P3HT:C60/Al,organic photovoltaic cell,,,,,,"1,2-dichlorobenzene",o-DCB,,-5.01,-3.12,,,,
101375,10.3390/nano13050934,10.3390/nano13050934,s-SWCNT,PC71BM,s-SWCNT,PC71BM,,COC(=O)CCCC1(c2ccccc2)C23c4c5ccc6c7cc8c9c%10c(cc%11cc%12c%13c%14c(cc%15c%16ccc-5c2c%16c2c5c%16c%17c(c(c46)c7c9c%17c4c%10c%11c%13c4c%16c%14c%152)C513)C%12)C8,,,,2.5,,,,,,,,,ITO/PEDOT:PSS/s-SWCNT:PC71BM/BCP/Al,,,,,,,"1,2-dichlorobenzene",o-DCB,,,,,-5.9,-3.9,
101376,10.3390/nano13050934,10.3390/nano13050934,s-SWCNT,PC71BM,s-SWCNT,PC71BM,,COC(=O)CCCC1(c2ccccc2)C23c4c5ccc6c7cc8c9c%10c(cc%11cc%12c%13c%14c(cc%15c%16ccc-5c2c%16c2c5c%16c%17c(c(c46)c7c9c%17c4c%10c%11c%13c4c%16c%14c%152)C513)C%12)C8,,,,3.1,,,,,,,,,ITO/PEDOT:PSS/s-SWCNT:PC71BM/MoOx/Ag,,,,,,,"1,2-dichlorobenzene",o-DCB,,,,,-5.9,-3.9,
101377,10.3390/nano13050934,10.3390/nano13050934,SWCNT,C60,SWCNT,C60,,c12c3c4c5c1c1c6c7c2c2c8c3c3c9c4c4c%10c5c5c1c1c6c6c%11c7c2c2c7c8c3c3c8c9c4c4c9c%10c5c5c1c1c6c6c%11c2c2c7c3c3c8c4c4c9c5c1c1c6c2c3c41,,,,0.81,,,,,,,,,Graphene/S-SWCNT:C60/Al,,,,,,,"1,2-dichlorobenzene",o-DCB,,,,,,,
101448,10.3390/polym15112578,10.3390/polym15112578,DR3TSBDT,PC71BM,DR3TSBDT,PC71BM,,COC(=O)CCCC1(c2ccccc2)C23c4c5ccc6c7cc8c9c%10c(cc%11cc%12c%13c%14c(cc%15c%16ccc-5c2c%16c2c5c%16c%17c(c(c46)c7c9c%17c4c%10c%11c%13c4c%16c%14c%152)C513)C%12)C8,,,,9.45,,,,,,,,,ITO/PEDOT:PSS/DR3TSBDT:PC71BM/PFN/Al,conventional,PFN,PFN,PEDOT:PSS,PEDOT:PSS,125.0,,,,,,,-5.9,-3.9,
101449,10.3390/polym15112578,10.3390/polym15112578,DR3TSBDT,PC71BM,DR3TSBDT,PC71BM,,COC(=O)CCCC1(c2ccccc2)C23c4c5ccc6c7cc8c9c%10c(cc%11cc%12c%13c%14c(cc%15c%16ccc-5c2c%16c2c5c%16c%17c(c(c46)c7c9c%17c4c%10c%11c%13c4c%16c%14c%152)C513)C%12)C8,,,,7.93,,,,,,,,,ITO/PEDOT:PSS/DR3TSBDT:PC71BM/PFN/Al,conventional,PFN,PFN,PEDOT:PSS,PEDOT:PSS,125.0,,,,,,,-5.9,-3.9,
101451,10.3390/polym15112578,10.3390/polym15112578,PBDB-T,IDTTA,PBDB-T,IDTTA,CCCCC(CC)Cc1ccc(-c2c3cc(-c4ccc(-c5sc(-c6cccs6)c6c5C(=O)c5c(CC(CC)CCCC)sc(CC(CC)CCCC)c5C6=O)s4)sc3c(-c3ccc(CC(CC)CCCC)s3)c3ccsc23)s1,CCN1C(=O)C(=Cc2cc3sc4c(c3s2)C(CC)(CC)c2cc3c(cc2-4)C(CC)(CC)c2c-3sc3cc(C=C4C(=O)N(CC)C(=S)N(CC)C4=O)sc23)C(=O)N(CC)C1=S,1.68,13.1,68.0,14.7,14.96544,1.8057142857142847,,,,,,,ITO/PEDOT:PSS/PBDB-T:IDTTA/PFN/Al,conventional,PFN,PFN,PEDOT:PSS,PEDOT:PSS,,,,,-5.33,-3.48,,-5.81,-3.97,
101461,10.3390/polym16101412,10.3390/polym16101412,CD1,PBN-21,CD1,PBN-21,CCCCCCCC(CCCCC)CCn1nc2c(-c3cccs3)c(F)c(F)c(-c3ccc(-c4cc5c(-c6ccc(SCC(CCCC)CCCCCC)s6)c6sccc6c(-c6ccc(SCC(CCCC)CCCCCC)s6)c5s4)s3)c2n1,,1.32,0.09232,82.34,,0.10034150016,,,,,,,,inverted all-polymer cell,inverted,ZnS,ZnS,,,,,,,-5.28,-2.91,,,,
101462,10.3390/polym16101412,10.3390/polym16101412,CD1,PBN-21,CD1,PBN-21,CCCCCCCC(CCCCC)CCn1nc2c(-c3cccs3)c(F)c(F)c(-c3ccc(-c4cc5c(-c6ccc(SCC(CCCC)CCCCCC)s6)c6sccc6c(-c6ccc(SCC(CCCC)CCCCCC)s6)c5s4)s3)c2n1,,1.31,0.09127,77.72,,0.09292490764,,,,,,,,inverted all-polymer cell,inverted,ZnOS,ZnOS,,,,,,,-5.28,-2.91,,,,
101495,10.3390/su132313087,10.3390/su132313087,P3HT,PCBM,P3HT,PCBM,CCCCCCc1ccsc1,CCCCC(=O)OCC1(C2=CC=CC=C2)C3=CC=CC4=CC=CC5=CC=CC6=CC=CC7=CC=CC1=C7C6=C5C4=C3,,,,5.14,,,,,,,,,Substrate/ITO/PEDOT:PSS/P3HT:PCBM/TiOx/Al,single-junction,TiOx,TiOx,PEDOT:PSS,PEDOT:PSS,,,,,-5.01,-3.12,,-6.1,-3.7,
101496,10.3390/su132313087,10.3390/su132313087,P3HT,PCBM,P3HT,PCBM,CCCCCCc1ccsc1,CCCCC(=O)OCC1(C2=CC=CC=C2)C3=CC=CC4=CC=CC5=CC=CC6=CC=CC7=CC=CC1=C7C6=C5C4=C3,,,,4.95,,,,,,,,,Substrate/ITO/PEDOT:PSS/P3HT:PCBM/PCBM/Al,single-junction,PCBM,PCBM,PEDOT:PSS,PEDOT:PSS,,,,,-5.01,-3.12,,-6.1,-3.7,
101497,10.3390/su132313087,10.3390/su132313087,P3HT,PCBM,P3HT,PCBM,CCCCCCc1ccsc1,CCCCC(=O)OCC1(C2=CC=CC=C2)C3=CC=CC4=CC=CC5=CC=CC6=CC=CC7=CC=CC1=C7C6=C5C4=C3,,,,4.34,,,,,,,,,PET/ITO/PEDOT:PSS/P3HT:PCBM/Al,single-junction,,,PEDOT:PSS,PEDOT:PSS,,,,,-5.01,-3.12,,-6.1,-3.7,
101498,10.3390/su132313087,10.3390/su132313087,P3HT,PCBM,P3HT,PCBM,CCCCCCc1ccsc1,CCCCC(=O)OCC1(C2=CC=CC=C2)C3=CC=CC4=CC=CC5=CC=CC6=CC=CC7=CC=CC1=C7C6=C5C4=C3,,,,4.84,,,,,,,,,Glass/FTO/ZnO/doped P3HT:PCBM/Ag,single-junction,ZnO,ZnO,,,,,,,-5.01,-3.12,,-6.1,-3.7,
