Repository: JiYiqaq/PCE-KA-GNN

# Data directory

- `raw/Active_Database.csv` is the immutable source dataset bundled under CC BY 4.0. Do not overwrite it with processed data.
- `processed/` is created and populated by the training pipeline. Generated `.pt` and `.pth` caches are intentionally ignored by Git because they can exceed GitHub's normal single-file limit.

See `../DATA_LICENSE.md` for provenance, license and checksum information.

File: data/raw/Active_Database.csv (part 350 of 471)
id,doi,doi_norm,donor,acceptor,donor_canonical,acceptor_canonical,donor_smiles,acceptor_smiles,voc,jsc,ff,pce,pce_recomputed,pce_relative_error_percent,pce_avg,pce_best,d_a_ratio,additive,additive_canonical,additive_ratio,device_structure,device_type,etl,etl_canonical,htl,htl_canonical,active_layer_thickness,solvent,solvent_canonical,annealing_temp,homo_d,lumo_d,eg_d,homo_a,lumo_a,eg_a
101499,10.3390/su132313087,10.3390/su132313087,PTB7,PCBM,PTB7,PCBM,CCCCC(CC)COC(=O)c1sc2c(-c3cc4c(OCC(CC)CCCC)c5sccc5c(OCC(CC)CCCC)c4s3)scc2c1F,CCCCC(=O)OCC1(C2=CC=CC=C2)C3=CC=CC4=CC=CC5=CC=CC6=CC=CC7=CC=CC1=C7C6=C5C4=C3,,,,5.73,,,,,,,,,ITO/ZnO/PTB7:PCBM/PEDOT:PSS/Ag,inverted,ZnO,ZnO,PEDOT:PSS,PEDOT:PSS,,,,,-5.19,-3.43,,-6.1,-3.7,
101500,10.3390/su132313087,10.3390/su132313087,PTB7,PCBM,PTB7,PCBM,CCCCC(CC)COC(=O)c1sc2c(-c3cc4c(OCC(CC)CCCC)c5sccc5c(OCC(CC)CCCC)c4s3)scc2c1F,CCCCC(=O)OCC1(C2=CC=CC=C2)C3=CC=CC4=CC=CC5=CC=CC6=CC=CC7=CC=CC1=C7C6=C5C4=C3,,,,5.92,,,,,,,,,ITO/ZnO/PTB7:PCBM/MoO3/Ag,inverted,ZnO,ZnO,MoO3,MoO3,,,,,-5.19,-3.43,,-6.1,-3.7,
101502,10.3390/su132313087,10.3390/su132313087,PTB7,PCBM,PTB7,PCBM,CCCCC(CC)COC(=O)c1sc2c(-c3cc4c(OCC(CC)CCCC)c5sccc5c(OCC(CC)CCCC)c4s3)scc2c1F,CCCCC(=O)OCC1(C2=CC=CC=C2)C3=CC=CC4=CC=CC5=CC=CC6=CC=CC7=CC=CC1=C7C6=C5C4=C3,,,,21.62,,,,,,,,,ZnO:Al/i-ZnO/SnS2/CuInS2/Cu2O/Mo,,ZnO:Al/i-ZnO,ZnO:Al/i-ZnO,,,,,,,-5.19,-3.43,,-6.1,-3.7,
101504,10.3390/su132313087,10.3390/su132313087,PTB7,PCBM,PTB7,PCBM,CCCCC(CC)COC(=O)c1sc2c(-c3cc4c(OCC(CC)CCCC)c5sccc5c(OCC(CC)CCCC)c4s3)scc2c1F,CCCCC(=O)OCC1(C2=CC=CC=C2)C3=CC=CC4=CC=CC5=CC=CC6=CC=CC7=CC=CC1=C7C6=C5C4=C3,,,,15.3,,,,,,,,,AZO/ZnO/CdS/Cu2ZnSnS1.8Se2.2/Back contact/Glass substrate,,AZO/ZnO,AZO/ZnO,,,,,,,-5.19,-3.43,,-6.1,-3.7,
101507,10.3390/su132313087,10.3390/su132313087,PTB7,PCBM,PTB7,PCBM,CCCCC(CC)COC(=O)c1sc2c(-c3cc4c(OCC(CC)CCCC)c5sccc5c(OCC(CC)CCCC)c4s3)scc2c1F,CCCCC(=O)OCC1(C2=CC=CC=C2)C3=CC=CC4=CC=CC5=CC=CC6=CC=CC7=CC=CC1=C7C6=C5C4=C3,0.839,10.98,78.39,11.02,7.221459257999999,34.46951671506353,,,,,,,Glass/FTO/V2O5/PTB7:PCBM/PCBM/ZnO/WO3/Ag/DBR,,PCBM/ZnO,PCBM/ZnO,V2O5,V2O5,180.0,,,,-5.19,-3.43,,-6.1,-3.7,
101508,10.1002/adma.201401345,10.1002/adma.201401345,PTh4FBT,PC71BM,PTh4FBT,PC71BM,CCCCCCCCCCC(CCCCCCCC)Cc1cc(-c2cc(CC(CCCCCCCC)CCCCCCCCCC)c(-c3ccc(-c4c(F)c(F)cc5nsnc45)s3)s2)sc1-c1cccs1,COC(=O)CCCC1(c2ccccc2)C23c4c5ccc6c7cc8c9c%10c(cc%11cc%12c%13c%14c(cc%15c%16ccc-5c2c%16c2c5c%16c%17c(c(c46)c7c9c%17c4c%10c%11c%13c4c%16c%14c%152)C513)C%12)C8,0.77,13.5,66.0,6.8,6.8607,0.8926470588235258,6.7,6.8,,,,,ITO/ZnO/active layer/MoO3/Ag,inverted,ZnO,ZnO,MoO3,MoO3,96.0,o-dichlorobenzene,o-DCB,,-5.54,-3.68,,-5.9,-3.9,
101509,10.1002/adma.201401345,10.1002/adma.201401345,PPor-2,PC71BM,PPor-2,PC71BM,,COC(=O)CCCC1(c2ccccc2)C23c4c5ccc6c7cc8c9c%10c(cc%11cc%12c%13c%14c(cc%15c%16ccc-5c2c%16c2c5c%16c%17c(c(c46)c7c9c%17c4c%10c%11c%13c4c%16c%14c%152)C513)C%12)C8,0.78,14.9,67.0,8.0,7.78674,2.66575,7.8,8.0,,,,,ITO/ZnO/active layer/MoO3/Ag,inverted,ZnO,ZnO,MoO3,MoO3,110.0,o-dichlorobenzene,o-DCB,,,,,-5.9,-3.9,
101510,10.1002/adma.201401345,10.1002/adma.201401345,PPor-2,PC71BM,PPor-2,PC71BM,,COC(=O)CCCC1(c2ccccc2)C23c4c5ccc6c7cc8c9c%10c(cc%11cc%12c%13c%14c(cc%15c%16ccc-5c2c%16c2c5c%16c%17c(c(c46)c7c9c%17c4c%10c%11c%13c4c%16c%14c%152)C513)C%12)C8,0.77,15.2,68.0,8.2,7.95872,2.9424390243902407,8.0,8.2,,1-CN,,5 vol%,ITO/ZnO/active layer/MoO3/Ag,inverted,ZnO,ZnO,MoO3,MoO3,110.0,o-dichlorobenzene,o-DCB,,,,,-5.9,-3.9,
101511,10.1002/adma.201401345,10.1002/adma.201401345,PPor-2,PC71BM,PPor-2,PC71BM,,COC(=O)CCCC1(c2ccccc2)C23c4c5ccc6c7cc8c9c%10c(cc%11cc%12c%13c%14c(cc%15c%16ccc-5c2c%16c2c5c%16c%17c(c(c46)c7c9c%17c4c%10c%11c%13c4c%16c%14c%152)C513)C%12)C8,0.77,16.1,70.0,8.6,8.677900000000001,0.9058139534883886,8.4,8.6,,1-CN,,5 vol%,ITO/ZnO/C-PCBSD/PPor-2:PC71BM/MoO3/Ag,inverted,ZnO,ZnO,MoO3,MoO3,110.0,o-dichlorobenzene,o-DCB,,,,,-5.9,-3.9,
101512,10.1002/adma.201501841,10.1002/adma.201501841,TBTIT-h,PC71BM,TBTIT-h,PC71BM,,COC(=O)CCCC1(c2ccccc2)C23c4c5ccc6c7cc8c9c%10c(cc%11cc%12c%13c%14c(cc%15c%16ccc-5c2c%16c2c5c%16c%17c(c(c46)c7c9c%17c4c%10c%11c%13c4c%16c%14c%152)C513)C%12)C8,0.72,17.7,71.0,9.1,9.04824,0.5687912087912067,,,1:2,,,,inverted device architecture,inverted,ZnO,ZnO,MoO3/Ag,MoO3,,,,,,,,-5.9,-3.9,
101513,10.1002/adma.201501841,10.1002/adma.201501841,TBTIT-l,PC71BM,TBTIT-l,PC71BM,,COC(=O)CCCC1(c2ccccc2)C23c4c5ccc6c7cc8c9c%10c(cc%11cc%12c%13c%14c(cc%15c%16ccc-5c2c%16c2c5c%16c%17c(c(c46)c7c9c%17c4c%10c%11c%13c4c%16c%14c%152)C513)C%12)C8,0.73,13.6,54.0,5.3,5.36112,1.1532075471698084,,,1:2,,,,inverted device architecture,inverted,ZnO,ZnO,MoO3/Ag,MoO3,,,,,,,,-5.9,-3.9,
101514,10.1002/adma.202301231,10.1002/adma.202301231,D18-Fu,L8-BO,D18-Fu,L8-BO,,CCCCCCC(CCCC)Cc1c(/C=C2\C(=O)c3cc(F)c(F)cc3C2=C(C#N)C#N)sc2c1SC1c3c(c4c(c5nsnc35)c3sc5c(CC(CCCC)CCCCCC)c(/C=C6\C(=O)c7cc(F)c(F)cc7C6=C(C#N)C#N)sc5c3n4CC(CC)CCCC)N(CC(CC)CCCC)C21,0.887,24.9,78.5,17.4,17.337745499999997,0.3577844827586302,17.1,17.4,,w/o,,,ITO/PEDOT:PSS-TA/D18-Fu:L8-BO/PNDIT-F3N/Ag,conventional,PNDIT-F3N,PNDIT-F3N,PEDOT:PSS-TA,PEDOT:PSS-TA,,chloroform,chloroform,,,,,-5.68,-3.9,
101515,10.1002/adma.202301231,10.1002/adma.202301231,D18-Fu,L8-BO,D18-Fu,L8-BO,,CCCCCCC(CCCC)Cc1c(/C=C2\C(=O)c3cc(F)c(F)cc3C2=C(C#N)C#N)sc2c1SC1c3c(c4c(c5nsnc35)c3sc5c(CC(CCCC)CCCCCC)c(/C=C6\C(=O)c7cc(F)c(F)cc7C6=C(C#N)C#N)sc5c3n4CC(CC)CCCC)N(CC(CC)CCCC)C21,0.861,25.9,79.6,17.8,17.750720399999995,0.2768516853932894,17.7,17.8,,1-CN,CN,,ITO/PEDOT:PSS-TA/D18-Fu:L8-BO/PNDIT-F3N/Ag,conventional,PNDIT-F3N,PNDIT-F3N,PEDOT:PSS-TA,PEDOT:PSS-TA,,chloroform,chloroform,,,,,-5.68,-3.9,
101516,10.1002/adma.202301231,10.1002/adma.202301231,D18-Fu,L8-BO,D18-Fu,L8-BO,,CCCCCCC(CCCC)Cc1c(/C=C2\C(=O)c3cc(F)c(F)cc3C2=C(C#N)C#N)sc2c1SC1c3c(c4c(c5nsnc35)c3sc5c(CC(CCCC)CCCCCC)c(/C=C6\C(=O)c7cc(F)c(F)cc7C6=C(C#N)C#N)sc5c3n4CC(CC)CCCC)N(CC(CC)CCCC)C21,0.886,26.0,79.8,18.4,18.382728,0.0938695652173826,18.2,18.4,,2-CN,2-CN,,ITO/PEDOT:PSS-TA/D18-Fu:L8-BO/PNDIT-F3N/Ag,conventional,PNDIT-F3N,PNDIT-F3N,PEDOT:PSS-TA,PEDOT:PSS-TA,,chloroform,chloroform,,,,,-5.68,-3.9,
101520,10.1002/aenm.201301349,10.1002/aenm.201301349,PBDTTT-C-T,PC61BM,PBDTTT-C-T,PC61BM,CCCCC(CC)CC(=O)c1cc2c(-c3cc4c(-c5ccc(CC(CC)CCCC)s5)c5sccc5c(-c5ccc(CC(CC)CCCC)s5)c4s3)scc2s1,COC(=O)CCCC1(c2ccccc2)C23c4c5c6c7c8c9c(c%10c%11c2c2c%12c4c4c%13c5c5c7c7c8c8c%14c9c%10c9c%10c%11c2c2c%11c%12c4c4c%12c%13c5c5c7c7c8c8c%14c9c9c%10c2c2c%11c4c4c%12c5c7c5c8c9c2c45)C613,0.84,9.11,32.4,2.54,2.4793776,2.3867086614173303,2.48,2.54,1.2:1,,,,blend,,Ca,,PEDOT:PSS,,118.0,o-dichlorobenzene,,,-5.13,-3.27,,-6.1,-3.7,
101521,10.1002/aenm.201301349,10.1002/aenm.201301349,PBDTTT-C-T,PC61BM,PBDTTT-C-T,PC61BM,CCCCC(CC)CC(=O)c1cc2c(-c3cc4c(-c5ccc(CC(CC)CCCC)s5)c5sccc5c(-c5ccc(CC(CC)CCCC)s5)c4s3)scc2s1,COC(=O)CCCC1(c2ccccc2)C23c4c5c6c7c8c9c(c%10c%11c2c2c%12c4c4c%13c5c5c7c7c8c8c%14c9c%10c9c%10c%11c2c2c%11c%12c4c4c%12c%13c5c5c7c7c8c8c%14c9c9c%10c2c2c%11c4c4c%12c5c7c5c8c9c2c45)C613,0.84,8.39,37.6,2.76,2.6498976,3.989217391304338,2.65,2.76,1:1,,,,blend,,Ca,,PEDOT:PSS,,101.0,o-dichlorobenzene,,,-5.13,-3.27,,-6.1,-3.7,
101522,10.1002/aenm.201301349,10.1002/aenm.201301349,PBDTTT-C-T,PC61BM,PBDTTT-C-T,PC61BM,CCCCC(CC)CC(=O)c1cc2c(-c3cc4c(-c5ccc(CC(CC)CCCC)s5)c5sccc5c(-c5ccc(CC(CC)CCCC)s5)c4s3)scc2s1,COC(=O)CCCC1(c2ccccc2)C23c4c5c6c7c8c9c(c%10c%11c2c2c%12c4c4c%13c5c5c7c7c8c8c%14c9c%10c9c%10c%11c2c2c%11c%12c4c4c%12c%13c5c5c7c7c8c8c%14c9c9c%10c2c2c%11c4c4c%12c5c7c5c8c9c2c45)C613,0.82,11.7,44.1,4.31,4.230954,1.834013921113688,4.23,4.31,1:1.5,,,,blend,,,,PEDOT:PSS,,130.0,o-dichlorobenzene,,,-5.13,-3.27,,-6.1,-3.7,
101523,10.1002/aenm.201301349,10.1002/aenm.201301349,PBDTTT-C-T,PC61BM,PBDTTT-C-T,PC61BM,CCCCC(CC)CC(=O)c1cc2c(-c3cc4c(-c5ccc(CC(CC)CCCC)s5)c5sccc5c(-c5ccc(CC(CC)CCCC)s5)c4s3)scc2s1,COC(=O)CCCC1(c2ccccc2)C23c4c5c6c7c8c9c(c%10c%11c2c2c%12c4c4c%13c5c5c7c7c8c8c%14c9c%10c9c%10c%11c2c2c%11c%12c4c4c%12c%13c5c5c7c7c8c8c%14c9c9c%10c2c2c%11c4c4c%12c5c7c5c8c9c2c45)C613,0.84,9.53,53.8,4.49,4.306797599999999,4.080231625835226,4.31,4.49,1:1.5,,,,blend,,Ca,,PEDOT:PSS,,119.0,o-dichlorobenzene,,,-5.13,-3.27,,-6.1,-3.7,
101524,10.1002/aenm.201301349,10.1002/aenm.201301349,PBDTTT-C-T,PC61BM,PBDTTT-C-T,PC61BM,CCCCC(CC)CC(=O)c1cc2c(-c3cc4c(-c5ccc(CC(CC)CCCC)s5)c5sccc5c(-c5ccc(CC(CC)CCCC)s5)c4s3)scc2s1,COC(=O)CCCC1(c2ccccc2)C23c4c5c6c7c8c9c(c%10c%11c2c2c%12c4c4c%13c5c5c7c7c8c8c%14c9c%10c9c%10c%11c2c2c%11c%12c4c4c%12c%13c5c5c7c7c8c8c%14c9c9c%10c2c2c%11c4c4c%12c5c7c5c8c9c2c45)C613,0.83,9.45,54.2,4.43,4.251176999999999,4.036636568848768,4.25,4.43,1:1.5,,,,blend,,Ca,,PEDOT:PSS,,115.0,o-dichlorobenzene,,110.0,-5.13,-3.27,,-6.1,-3.7,
101525,10.1002/aenm.201301349,10.1002/aenm.201301349,PBDTTT-C-T,PC61BM,PBDTTT-C-T,PC61BM,CCCCC(CC)CC(=O)c1cc2c(-c3cc4c(-c5ccc(CC(CC)CCCC)s5)c5sccc5c(-c5ccc(CC(CC)CCCC)s5)c4s3)scc2s1,COC(=O)CCCC1(c2ccccc2)C23c4c5c6c7c8c9c(c%10c%11c2c2c%12c4c4c%13c5c5c7c7c8c8c%14c9c%10c9c%10c%11c2c2c%11c%12c4c4c%12c%13c5c5c7c7c8c8c%14c9c9c%10c2c2c%11c4c4c%12c5c7c5c8c9c2c45)C613,0.83,7.85,55.2,3.88,3.596556,7.305257731958759,3.6,3.88,1:1.5,,,,blend,,,,PEDOT:PSS,,102.0,o-dichlorobenzene,,,-5.13,-3.27,,-6.1,-3.7,
101526,10.1002/aenm.201301349,10.1002/aenm.201301349,PBDTTT-C-T,PC61BM,PBDTTT-C-T,PC61BM,CCCCC(CC)CC(=O)c1cc2c(-c3cc4c(-c5ccc(CC(CC)CCCC)s5)c5sccc5c(-c5ccc(CC(CC)CCCC)s5)c4s3)scc2s1,COC(=O)CCCC1(c2ccccc2)C23c4c5c6c7c8c9c(c%10c%11c2c2c%12c4c4c%13c5c5c7c7c8c8c%14c9c%10c9c%10c%11c2c2c%11c%12c4c4c%12c%13c5c5c7c7c8c8c%14c9c9c%10c2c2c%11c4c4c%12c5c7c5c8c9c2c45)C613,0.82,5.03,61.9,2.73,2.5531274,6.478849816849827,2.55,2.73,1:1.5,,,,blend,,,,PEDOT:PSS,,88.0,o-dichlorobenzene,,,-5.13,-3.27,,-6.1,-3.7,
101527,10.1002/aenm.201301349,10.1002/aenm.201301349,PBDTTT-C-T,PC61BM,PBDTTT-C-T,PC61BM,CCCCC(CC)CC(=O)c1cc2c(-c3cc4c(-c5ccc(CC(CC)CCCC)s5)c5sccc5c(-c5ccc(CC(CC)CCCC)s5)c4s3)scc2s1,COC(=O)CCCC1(c2ccccc2)C23c4c5c6c7c8c9c(c%10c%11c2c2c%12c4c4c%13c5c5c7c7c8c8c%14c9c%10c9c%10c%11c2c2c%11c%12c4c4c%12c%13c5c5c7c7c8c8c%14c9c9c%10c2c2c%11c4c4c%12c5c7c5c8c9c2c45)C613,0.8,7.92,63.3,4.19,4.010688,4.2795226730310345,4.01,4.19,1:2,,,,blend,,,,PEDOT:PSS,,138.0,o-dichlorobenzene,,,-5.13,-3.27,,-6.1,-3.7,
101528,10.1002/aenm.201301349,10.1002/aenm.201301349,PBDTTT-C-T,PC61BM,PBDTTT-C-T,PC61BM,CCCCC(CC)CC(=O)c1cc2c(-c3cc4c(-c5ccc(CC(CC)CCCC)s5)c5sccc5c(-c5ccc(CC(CC)CCCC)s5)c4s3)scc2s1,COC(=O)CCCC1(c2ccccc2)C23c4c5c6c7c8c9c(c%10c%11c2c2c%12c4c4c%13c5c5c7c7c8c8c%14c9c%10c9c%10c%11c2c2c%11c%12c4c4c%12c%13c5c5c7c7c8c8c%14c9c9c%10c2c2c%11c4c4c%12c5c7c5c8c9c2c45)C613,0.83,14.4,44.1,5.48,5.270832,3.816934306569343,5.27,5.48,97:33,,,,LL,,Ca,,PEDOT:PSS,,129.0,o-dichlorobenzene; dichloromethane,,,-5.13,-3.27,,-6.1,-3.7,
101529,10.1002/aenm.201301349,10.1002/aenm.201301349,PBDTTT-C-T,PC61BM,PBDTTT-C-T,PC61BM,CCCCC(CC)CC(=O)c1cc2c(-c3cc4c(-c5ccc(CC(CC)CCCC)s5)c5sccc5c(-c5ccc(CC(CC)CCCC)s5)c4s3)scc2s1,COC(=O)CCCC1(c2ccccc2)C23c4c5c6c7c8c9c(c%10c%11c2c2c%12c4c4c%13c5c5c7c7c8c8c%14c9c%10c9c%10c%11c2c2c%11c%12c4c4c%12c%13c5c5c7c7c8c8c%14c9c9c%10c2c2c%11c4c4c%12c5c7c5c8c9c2c45)C613,0.84,14.1,52.2,6.45,6.182568,4.146232558139539,6.18,6.45,1.2:1,,,,LL,,Ca,,PEDOT:PSS,,117.0,o-dichlorobenzene; dichloromethane,,,-5.13,-3.27,,-6.1,-3.7,
101530,10.1002/aenm.201301349,10.1002/aenm.201301349,PBDTTT-C-T,PC61BM,PBDTTT-C-T,PC61BM,CCCCC(CC)CC(=O)c1cc2c(-c3cc4c(-c5ccc(CC(CC)CCCC)s5)c5sccc5c(-c5ccc(CC(CC)CCCC)s5)c4s3)scc2s1,COC(=O)CCCC1(c2ccccc2)C23c4c5c6c7c8c9c(c%10c%11c2c2c%12c4c4c%13c5c5c7c7c8c8c%14c9c%10c9c%10c%11c2c2c%11c%12c4c4c%12c%13c5c5c7c7c8c8c%14c9c9c%10c2c2c%11c4c4c%12c5c7c5c8c9c2c45)C613,0.81,11.9,55.9,5.62,5.3882010000000005,4.124537366548036,5.39,5.62,,,,,LL,,,,PEDOT:PSS,,102.0,o-dichlorobenzene; dichloromethane,,,-5.13,-3.27,,-6.1,-3.7,
101531,10.1002/aenm.201301349,10.1002/aenm.201301349,PBDTTT-C-T,PC61BM,PBDTTT-C-T,PC61BM,CCCCC(CC)CC(=O)c1cc2c(-c3cc4c(-c5ccc(CC(CC)CCCC)s5)c5sccc5c(-c5ccc(CC(CC)CCCC)s5)c4s3)scc2s1,COC(=O)CCCC1(c2ccccc2)C23c4c5c6c7c8c9c(c%10c%11c2c2c%12c4c4c%13c5c5c7c7c8c8c%14c9c%10c9c%10c%11c2c2c%11c%12c4c4c%12c%13c5c5c7c7c8c8c%14c9c9c%10c2c2c%11c4c4c%12c5c7c5c8c9c2c45)C613,0.83,10.6,58.2,5.3,5.120436000000001,3.387999999999985,5.12,5.3,52:33,,,,LL,,Ca,,PEDOT:PSS,,83.0,o-dichlorobenzene; dichloromethane,,,-5.13,-3.27,,-6.1,-3.7,
101532,10.1002/aenm.201301349,10.1002/aenm.201301349,PBDTTT-C-T,PC61BM,PBDTTT-C-T,PC61BM,CCCCC(CC)CC(=O)c1cc2c(-c3cc4c(-c5ccc(CC(CC)CCCC)s5)c5sccc5c(-c5ccc(CC(CC)CCCC)s5)c4s3)scc2s1,COC(=O)CCCC1(c2ccccc2)C23c4c5c6c7c8c9c(c%10c%11c2c2c%12c4c4c%13c5c5c7c7c8c8c%14c9c%10c9c%10c%11c2c2c%11c%12c4c4c%12c%13c5c5c7c7c8c8c%14c9c9c%10c2c2c%11c4c4c%12c5c7c5c8c9c2c45)C613,0.83,13.2,47.8,5.41,5.236967999999999,3.198373382624787,5.22,5.41,82:25,,,,LL,,Ca,,PEDOT:PSS,,107.0,o-dichlorobenzene; dichloromethane,,,-5.13,-3.27,,-6.1,-3.7,
101533,10.1002/aenm.201301349,10.1002/aenm.201301349,PBDTTT-C-T,PC61BM,PBDTTT-C-T,PC61BM,CCCCC(CC)CC(=O)c1cc2c(-c3cc4c(-c5ccc(CC(CC)CCCC)s5)c5sccc5c(-c5ccc(CC(CC)CCCC)s5)c4s3)scc2s1,COC(=O)CCCC1(c2ccccc2)C23c4c5c6c7c8c9c(c%10c%11c2c2c%12c4c4c%13c5c5c7c7c8c8c%14c9c%10c9c%10c%11c2c2c%11c%12c4c4c%12c%13c5c5c7c7c8c8c%14c9c9c%10c2c2c%11c4c4c%12c5c7c5c8c9c2c45)C613,0.82,11.3,57.2,5.63,5.300152000000001,5.85875666074599,5.29,5.63,,,,,LL,,,,PEDOT:PSS,,95.0,o-dichlorobenzene; dichloromethane,,,-5.13,-3.27,,-6.1,-3.7,
101534,10.1002/aenm.201301349,10.1002/aenm.201301349,PBDTTT-C-T,PC61BM,PBDTTT-C-T,PC61BM,CCCCC(CC)CC(=O)c1cc2c(-c3cc4c(-c5ccc(CC(CC)CCCC)s5)c5sccc5c(-c5ccc(CC(CC)CCCC)s5)c4s3)scc2s1,COC(=O)CCCC1(c2ccccc2)C23c4c5c6c7c8c9c(c%10c%11c2c2c%12c4c4c%13c5c5c7c7c8c8c%14c9c%10c9c%10c%11c2c2c%11c%12c4c4c%12c%13c5c5c7c7c8c8c%14c9c9c%10c2c2c%11c4c4c%12c5c7c5c8c9c2c45)C613,0.8,8.4,59.8,4.14,4.01856,2.933333333333328,4.02,4.14,,,,,LL,,,,PEDOT:PSS,,74.0,o-dichlorobenzene; dichloromethane,,,-5.13,-3.27,,-6.1,-3.7,
101535,10.1002/aenm.201301349,10.1002/aenm.201301349,PBDTTT-C-T,PC61BM,PBDTTT-C-T,PC61BM,CCCCC(CC)CC(=O)c1cc2c(-c3cc4c(-c5ccc(CC(CC)CCCC)s5)c5sccc5c(-c5ccc(CC(CC)CCCC)s5)c4s3)scc2s1,COC(=O)CCCC1(c2ccccc2)C23c4c5c6c7c8c9c(c%10c%11c2c2c%12c4c4c%13c5c5c7c7c8c8c%14c9c%10c9c%10c%11c2c2c%11c%12c4c4c%12c%13c5c5c7c7c8c8c%14c9c9c%10c2c2c%11c4c4c%12c5c7c5c8c9c2c45)C613,0.8,7.12,60.2,3.43,3.4289920000000005,0.0293877551020313,3.42,3.43,,,,,LL,,,,PEDOT:PSS,,62.0,o-dichlorobenzene; dichloromethane,,,-5.13,-3.27,,-6.1,-3.7,
101536,10.1002/aenm.201301349,10.1002/aenm.201301349,PBDTTT-C-T,PC61BM,PBDTTT-C-T,PC61BM,CCCCC(CC)CC(=O)c1cc2c(-c3cc4c(-c5ccc(CC(CC)CCCC)s5)c5sccc5c(-c5ccc(CC(CC)CCCC)s5)c4s3)scc2s1,COC(=O)CCCC1(c2ccccc2)C23c4c5c6c7c8c9c(c%10c%11c2c2c%12c4c4c%13c5c5c7c7c8c8c%14c9c%10c9c%10c%11c2c2c%11c%12c4c4c%12c%13c5c5c7c7c8c8c%14c9c9c%10c2c2c%11c4c4c%12c5c7c5c8c9c2c45)C613,0.83,14.2,53.3,6.52,6.281937999999999,3.65125766871166,6.28,6.52,82:33,,,,LL,,Ca,,PEDOT:PSS,,112.0,o-dichlorobenzene; dichloromethane,,70.0,-5.13,-3.27,,-6.1,-3.7,
101537,10.1002/aenm.201301349,10.1002/aenm.201301349,PBDTTT-C-T,PC61BM,PBDTTT-C-T,PC61BM,CCCCC(CC)CC(=O)c1cc2c(-c3cc4c(-c5ccc(CC(CC)CCCC)s5)c5sccc5c(-c5ccc(CC(CC)CCCC)s5)c4s3)scc2s1,COC(=O)CCCC1(c2ccccc2)C23c4c5c6c7c8c9c(c%10c%11c2c2c%12c4c4c%13c5c5c7c7c8c8c%14c9c%10c9c%10c%11c2c2c%11c%12c4c4c%12c%13c5c5c7c7c8c8c%14c9c9c%10c2c2c%11c4c4c%12c5c7c5c8c9c2c45)C613,0.83,14.6,53.9,6.77,6.531602,3.521388478581981,6.53,6.77,82:33,,,,LL,,Ca,,PEDOT:PSS,,110.0,o-dichlorobenzene; dichloromethane,,90.0,-5.13,-3.27,,-6.1,-3.7,
101538,10.1002/aenm.201301349,10.1002/aenm.201301349,PBDTTT-C-T,PC61BM,PBDTTT-C-T,PC61BM,CCCCC(CC)CC(=O)c1cc2c(-c3cc4c(-c5ccc(CC(CC)CCCC)s5)c5sccc5c(-c5ccc(CC(CC)CCCC)s5)c4s3)scc2s1,COC(=O)CCCC1(c2ccccc2)C23c4c5c6c7c8c9c(c%10c%11c2c2c%12c4c4c%13c5c5c7c7c8c8c%14c9c%10c9c%10c%11c2c2c%11c%12c4c4c%12c%13c5c5c7c7c8c8c%14c9c9c%10c2c2c%11c4c4c%12c5c7c5c8c9c2c45)C613,0.83,15.0,55.1,7.13,6.85995,3.7875175315567935,6.86,7.13,82:33,,,,LL,,Ca,,PEDOT:PSS,,111.0,o-dichlorobenzene; dichloromethane,,110.0,-5.13,-3.27,,-6.1,-3.7,
101539,10.1002/aenm.202302096,10.1002/aenm.202302096,PBDB-T,P(NDI2HD-T),PBDB-T,,CCCCC(CC)Cc1ccc(-c2c3cc(-c4ccc(-c5sc(-c6cccs6)c6c5C(=O)c5c(CC(CC)CCCC)sc(CC(CC)CCCC)c5C6=O)s4)sc3c(-c3ccc(CC(CC)CCCC)s3)c3ccsc23)s1,CCCCCCCCC(CCCCCC)CN1C(=O)c2ccc3c4c(c(-c5cccs5)cc(c24)C1=O)C(=O)N(CC(CCCCCC)CCCCCCCC)C3=O,0.82,8.88,56.0,4.07,4.077696,0.1890909090909127,,,,,,,ITO/ZnO/active layer/MoO3/Ag,inverted,ZnO,ZnO,MoO3,MoO3,,chloroform,chloroform,,-5.33,-3.48,,,,
101540,10.1002/aenm.202302096,10.1002/aenm.202302096,PM6,P(NDI2HD-T),PM6,,COC(=O)C(C)(C)c1cc(C)cc(-c2sc3c4sc5cc(/C=C6/C(=O)c7cc(F)cc(c7)C(=O)/C6=C\c6cc(C(C)(C)C(=O)OC)c(-c7cc(C)cc(C(C)(C)C(=O)OC)c7)s6)sc5c4c(C(C)(C)C(=O)OC)ccc2-3)c1,CCCCCCCCC(CCCCCC)CN1C(=O)c2ccc3c4c(c(-c5cccs5)cc(c24)C1=O)C(=O)N(CC(CCCCCC)CCCCCCCC)C3=O,0.99,8.34,54.0,4.46,4.458564,0.0321973094170401,,,,,,,ITO/ZnO/active layer/MoO3/Ag,inverted,ZnO,ZnO,MoO3,MoO3,,chloroform,chloroform,,-5.56,-3.65,,,,
101541,10.1002/aenm.202302096,10.1002/aenm.202302096,PTO2,P(NDI2HD-T),PTO2,,CCOC(=O)c1ccsc1-c1cc2c(-c3cc(F)c(CC)s3)c3sc(-c4cc(C(=O)OCC)c(-c5cc6c(-c7cc(F)c(CC)s7)c7sc(-c8cc(C(=O)OCC)c(-c9cc%10c(-c%11cc(F)c(CC)s%11)c%11sccc%11c(-c%11cc(F)c(CC)s%11)c%10s9)s8)cc7c(-c7cc(F)c(CC)s7)c6s5)s4)cc3c(-c3cc(F)c(CC)s3)c2s1,CCCCCCCCC(CCCCCC)CN1C(=O)c2ccc3c4c(c(-c5cccs5)cc(c24)C1=O)C(=O)N(CC(CCCCCC)CCCCCCCC)C3=O,1.06,8.45,57.0,5.14,5.10549,0.6714007782101176,,,,,,,ITO/ZnO/active layer/MoO3/Ag,inverted,ZnO,ZnO,MoO3,MoO3,,chloroform,chloroform,,-5.59,-3.67,,,,
101542,10.1002/asia.201501387,10.1002/asia.201501387,PBD,PC71BM,PBD,PC71BM,,COC(=O)CCCC1(c2ccccc2)C23c4c5ccc6c7cc8c9c%10c(cc%11cc%12c%13c%14c(cc%15c%16ccc-5c2c%16c2c5c%16c%17c(c(c46)c7c9c%17c4c%10c%11c%13c4c%16c%14c%152)C513)C%12)C8,0.889,9.57,60.7,5.17,5.16419211,0.1123382978723368,,,1:1,-,,,ITO/PEDOT:PSS(35 nm)/active layer/Mg(20 nm)/Al,conventional,,,PEDOT:PSS,PEDOT:PSS,110.0,o-DCB,o-DCB,,,,,-5.9,-3.9,
101543,10.1002/asia.201501387,10.1002/asia.201501387,PBD,PC71BM,PBD,PC71BM,,COC(=O)CCCC1(c2ccccc2)C23c4c5ccc6c7cc8c9c%10c(cc%11cc%12c%13c%14c(cc%15c%16ccc-5c2c%16c2c5c%16c%17c(c(c46)c7c9c%17c4c%10c%11c%13c4c%16c%14c%152)C513)C%12)C8,0.884,9.69,62.0,5.32,5.3108952,0.1711428571428617,,,1:1.5,-,,,ITO/PEDOT:PSS(35 nm)/active layer/Mg(20 nm)/Al,conventional,,,PEDOT:PSS,PEDOT:PSS,100.0,o-DCB,o-DCB,,,,,-5.9,-3.9,
101544,10.1002/asia.201501387,10.1002/asia.201501387,PBD,PC71BM,PBD,PC71BM,,COC(=O)CCCC1(c2ccccc2)C23c4c5ccc6c7cc8c9c%10c(cc%11cc%12c%13c%14c(cc%15c%16ccc-5c2c%16c2c5c%16c%17c(c(c46)c7c9c%17c4c%10c%11c%13c4c%16c%14c%152)C513)C%12)C8,0.843,10.15,58.5,5.0,5.00552325,0.1104649999999907,,,1:2,-,,,ITO/PEDOT:PSS(35 nm)/active layer/Mg(20 nm)/Al,conventional,,,PEDOT:PSS,PEDOT:PSS,105.0,o-DCB,o-DCB,,,,,-5.9,-3.9,
101545,10.1002/asia.201501387,10.1002/asia.201501387,PBD,PC71BM,PBD,PC71BM,,COC(=O)CCCC1(c2ccccc2)C23c4c5ccc6c7cc8c9c%10c(cc%11cc%12c%13c%14c(cc%15c%16ccc-5c2c%16c2c5c%16c%17c(c(c46)c7c9c%17c4c%10c%11c%13c4c%16c%14c%152)C513)C%12)C8,0.887,10.55,70.3,6.57,6.57856855,0.1304193302891883,,,1:1.5,3 %,,3 %,ITO/PEDOT:PSS(35 nm)/active layer/Mg(20 nm)/Al,conventional,,,PEDOT:PSS,PEDOT:PSS,101.0,o-DCB,o-DCB,,,,,-5.9,-3.9,
101546,10.1002/asia.201501387,10.1002/asia.201501387,PBD-S,PC71BM,PBD-S,PC71BM,,COC(=O)CCCC1(c2ccccc2)C23c4c5ccc6c7cc8c9c%10c(cc%11cc%12c%13c%14c(cc%15c%16ccc-5c2c%16c2c5c%16c%17c(c(c46)c7c9c%17c4c%10c%11c%13c4c%16c%14c%152)C513)C%12)C8,0.863,11.72,52.9,5.35,5.35049644,0.0092792523364493,,,1:1,-,,,ITO/PEDOT:PSS(35 nm)/active layer/Mg(20 nm)/Al,conventional,,,PEDOT:PSS,PEDOT:PSS,105.0,o-DCB,o-DCB,,,,,-5.9,-3.9,
101547,10.1002/asia.201501387,10.1002/asia.201501387,PBD-S,PC71BM,PBD-S,PC71BM,,COC(=O)CCCC1(c2ccccc2)C23c4c5ccc6c7cc8c9c%10c(cc%11cc%12c%13c%14c(cc%15c%16ccc-5c2c%16c2c5c%16c%17c(c(c46)c7c9c%17c4c%10c%11c%13c4c%16c%14c%152)C513)C%12)C8,0.864,11.67,60.1,6.07,6.05981088,0.1678602965403724,,,1:1.5,-,,,ITO/PEDOT:PSS(35 nm)/active layer/Mg(20 nm)/Al,conventional,,,PEDOT:PSS,PEDOT:PSS,99.0,o-DCB,o-DCB,,,,,-5.9,-3.9,
101548,10.1002/asia.201501387,10.1002/asia.201501387,PBD-S,PC71BM,PBD-S,PC71BM,,COC(=O)CCCC1(c2ccccc2)C23c4c5ccc6c7cc8c9c%10c(cc%11cc%12c%13c%14c(cc%15c%16ccc-5c2c%16c2c5c%16c%17c(c(c46)c7c9c%17c4c%10c%11c%13c4c%16c%14c%152)C513)C%12)C8,0.84,11.48,60.1,5.8,5.7955632,0.0764965517241325,,,1:2,-,,,ITO/PEDOT:PSS(35 nm)/active layer/Mg(20 nm)/Al,conventional,,,PEDOT:PSS,PEDOT:PSS,100.0,o-DCB,o-DCB,,,,,-5.9,-3.9,
101549,10.1002/asia.201501387,10.1002/asia.201501387,PBD-S,PC71BM,PBD-S,PC71BM,,COC(=O)CCCC1(c2ccccc2)C23c4c5ccc6c7cc8c9c%10c(cc%11cc%12c%13c%14c(cc%15c%16ccc-5c2c%16c2c5c%16c%17c(c(c46)c7c9c%17c4c%10c%11c%13c4c%16c%14c%152)C513)C%12)C8,0.88,13.13,70.0,8.09,8.088080000000001,0.0237330037082616,,,1:1.5,3 %,,3 %,ITO/PEDOT:PSS(35 nm)/active layer/Mg(20 nm)/Al,conventional,,,PEDOT:PSS,PEDOT:PSS,101.0,o-DCB,o-DCB,,,,,-5.9,-3.9,
101550,10.1002/chem.201702303,10.1002/chem.201702303,,P-BNBP-fCDT,,P-BNBP-fCDT,,,0.99,8.78,44.06,3.83,3.82978332,0.00565744125326,3.76,3.83,1.2:1,,,,ITO/PEDOT:PSS/PTB7-Th:P-BNBP-fCDT/Ca/Al,conventional,Ca,Ca,PEDOT:PSS,PEDOT:PSS,,chlorobenzene,chlorobenzene,120.0,,,,,,
101551,10.1002/chem.201702303,10.1002/chem.201702303,,P-BNBP-mCDT,,P-BNBP-mCDT,,,1.11,0.18,29.85,0.059,0.0596403,1.0852542372881413,0.043,0.059,1.2:1,,,,ITO/PEDOT:PSS/PTB7-Th:P-BNBP-mCDT/Ca/Al,conventional,Ca,Ca,PEDOT:PSS,PEDOT:PSS,,chlorobenzene,chlorobenzene,120.0,,,,,,
101552,10.1002/chem.201800596,10.1002/chem.201800596,PTB7-Th,(SO2Pent)12-Cl,PTB7-Th,(SO2Pent)12-Cl,CCCCC(CC)COC(=O)c1sc2csc(-c3cc4c(-c5ccc(CC(CC)CCCC)s5)c5sccc5c(-c5ccc(CC(CC)CCCC)s5)c4s3)c2c1F,,0.58,2.9,42.0,0.71,0.70644,0.5014084507042265,,,,,,,ITO/ZnO/PTB7-Th:SubNc-X/MoOx/Ag,inverted,ZnO,ZnO,MoOx,MoO3,,,,,-5.29,-3.72,,,,
101553,10.1002/chem.201800596,10.1002/chem.201800596,PTB7-Th,F12-Cl,PTB7-Th,F12-Cl,CCCCC(CC)COC(=O)c1sc2csc(-c3cc4c(-c5ccc(CC(CC)CCCC)s5)c5sccc5c(-c5ccc(CC(CC)CCCC)s5)c4s3)c2c1F,,0.52,3.4,46.0,0.82,0.81328,0.8195121951219451,,,,,,,ITO/ZnO/PTB7-Th:SubNc-X/MoOx/Ag,inverted,ZnO,ZnO,MoOx,MoO3,,,,,-5.29,-3.72,,,,
101554,10.1002/chem.201800596,10.1002/chem.201800596,PTB7-Th,Cl12-OPh tBu,PTB7-Th,Cl12-OPh tBu,CCCCC(CC)COC(=O)c1sc2csc(-c3cc4c(-c5ccc(CC(CC)CCCC)s5)c5sccc5c(-c5ccc(CC(CC)CCCC)s5)c4s3)c2c1F,,0.62,3.2,44.0,0.86,0.87296,1.506976744186043,,,,,,,ITO/ZnO/PTB7-Th:SubNc-X/MoOx/Ag,inverted,ZnO,ZnO,MoOx,MoO3,,,,,-5.29,-3.72,,,,
101555,10.1002/chem.201800596,10.1002/chem.201800596,PTB7-Th,F12-OPh tBu,PTB7-Th,F12-OPh tBu,CCCCC(CC)COC(=O)c1sc2csc(-c3cc4c(-c5ccc(CC(CC)CCCC)s5)c5sccc5c(-c5ccc(CC(CC)CCCC)s5)c4s3)c2c1F,,0.73,3.9,38.0,1.09,1.0818599999999998,0.7467889908257117,,,,,,,ITO/ZnO/PTB7-Th:SubNc-X/MoOx/Ag,inverted,ZnO,ZnO,MoOx,MoO3,,,,,-5.29,-3.72,,,,
101556,10.1002/marc.201700001,10.1002/marc.201700001,BTT-HCPN-1,PC71BM,BTT-HCPN-1,PC71BM,,COC(=O)CCCC1(c2ccccc2)C23c4c5ccc6c7cc8c9c%10c(cc%11cc%12c%13c%14c(cc%15c%16ccc-5c2c%16c2c5c%16c%17c(c(c46)c7c9c%17c4c%10c%11c%13c4c%16c%14c%152)C513)C%12)C8,0.76,4.06,48.9,1.51,1.5088584,0.0756026490066201,1.42,1.51,1:2,3.0%,,3.0%,ITO/PEDOT:PSS/active layer/Ca/Al,conventional,Ca,Ca,PEDOT:PSS,PEDOT:PSS,,chloroform,chloroform,,,,,-5.9,-3.9,
101557,10.1002/marc.201700001,10.1002/marc.201700001,BTT-HCPN-2,PC71BM,BTT-HCPN-2,PC71BM,,COC(=O)CCCC1(c2ccccc2)C23c4c5ccc6c7cc8c9c%10c(cc%11cc%12c%13c%14c(cc%15c%16ccc-5c2c%16c2c5c%16c%17c(c(c46)c7c9c%17c4c%10c%11c%13c4c%16c%14c%152)C513)C%12)C8,0.74,4.27,46.2,1.46,1.4598276,0.0118082191780871,1.38,1.46,1:2,3.0%,,3.0%,ITO/PEDOT:PSS/active layer/Ca/Al,conventional,Ca,Ca,PEDOT:PSS,PEDOT:PSS,,chloroform,chloroform,,,,,-5.9,-3.9,
101558,10.1002/marc.201700001,10.1002/marc.201700001,BTT-3DPP,PC71BM,BTT-3DPP,PC71BM,,COC(=O)CCCC1(c2ccccc2)C23c4c5ccc6c7cc8c9c%10c(cc%11cc%12c%13c%14c(cc%15c%16ccc-5c2c%16c2c5c%16c%17c(c(c46)c7c9c%17c4c%10c%11c%13c4c%16c%14c%152)C513)C%12)C8,0.79,0.8,49.0,0.31,0.30968,0.1032258064515908,0.26,0.31,1:2,1.0%,,1.0%,ITO/PEDOT:PSS/active layer/Ca/Al,conventional,Ca,Ca,PEDOT:PSS,PEDOT:PSS,,chloroform,chloroform,,,,,-5.9,-3.9,
101559,10.1002/marc.202400637,10.1002/marc.202400637,PM6,Y7,PM6,Y7,COC(=O)C(C)(C)c1cc(C)cc(-c2sc3c4sc5cc(/C=C6/C(=O)c7cc(F)cc(c7)C(=O)/C6=C\c6cc(C(C)(C)C(=O)OC)c(-c7cc(C)cc(C(C)(C)C(=O)OC)c7)s6)sc5c4c(C(C)(C)C(=O)OC)ccc2-3)c1,CCCCCCCCCCCc1c(/C=C2\C(=O)c3cc(Cl)c(Cl)cc3C2=C(C#N)C#N)sc2c1sc1c3c4nsnc4c4c5sc6c(CCCCCCCCCCC)c(/C=C7\C(=O)c8cc(Cl)c(Cl)cc8C7=C(C#N)C#N)sc6c5n(CC(CC)CCCC)c4c3n(CC(CC)CCCC)c21,,,,15.1,,,,15.1,,,,,,,,,,,,,,,-5.56,-3.65,,-5.72,-4.16,
101560,10.1002/marc.202400637,10.1002/marc.202400637,PM6-C5,Y7,PM6-C5,Y7,CCCCC(CC)Cc1sc(-c2c3cc(-c4ccc(CCCCCCCCCCc5ccc(-c6cc7c(-c8cc(F)c(CC(CC)CCCC)s8)c8sc(-c9ccc(-c%10sc(-c%11cccs%11)c%11c%10C(=O)c%10c(CC(CC)CCCC)sc(CC(CC)CCCC)c%10C%11=O)s9)cc8c(-c8cc(F)c(CC(CC)CCCC)s8)c7s6)s5)s4)sc3c(-c3cc(F)c(CC(CC)CCCC)s3)c3ccsc23)cc1F,CCCCCCCCCCCc1c(/C=C2\C(=O)c3cc(Cl)c(Cl)cc3C2=C(C#N)C#N)sc2c1sc1c3c4nsnc4c4c5sc6c(CCCCCCCCCCC)c(/C=C7\C(=O)c8cc(Cl)c(Cl)cc8C7=C(C#N)C#N)sc6c5n(CC(CC)CCCC)c4c3n(CC(CC)CCCC)c21,,,,17.0,,,,17.0,,,,,,,,,,,,,,,-5.52,-3.44,,-5.72,-4.16,
101561,10.1002/marc.202400637,10.1002/marc.202400637,PM6,BTP-eC9,PM6,BTP-eC9,COC(=O)C(C)(C)c1cc(C)cc(-c2sc3c4sc5cc(/C=C6/C(=O)c7cc(F)cc(c7)C(=O)/C6=C\c6cc(C(C)(C)C(=O)OC)c(-c7cc(C)cc(C(C)(C)C(=O)OC)c7)s6)sc5c4c(C(C)(C)C(=O)OC)ccc2-3)c1,CCCCCCCCCc1c(C=C2C(=O)c3cc(Cl)c(Cl)cc3C2=C(C#N)C#N)sc2c1sc1c3c4nsnc4c4c5sc6c(CCCCCCCCC)c(C=C7C(=O)c8cc(Cl)c(Cl)cc8C7=C(C#N)C#N)sc6c5n(CC(CCCC)CCCCCC)c4c3n(CC(CCCC)CCCCCC)c21,,,,15.64,,,15.64,15.64,,,,,,,,,,,,,,,-5.56,-3.65,,-5.665,-4.165,
101562,10.1002/marc.202400637,10.1002/marc.202400637,PM6-OEG5,BTP-eC9,PM6-OEG5,BTP-eC9,,CCCCCCCCCc1c(C=C2C(=O)c3cc(Cl)c(Cl)cc3C2=C(C#N)C#N)sc2c1sc1c3c4nsnc4c4c5sc6c(CCCCCCCCC)c(C=C7C(=O)c8cc(Cl)c(Cl)cc8C7=C(C#N)C#N)sc6c5n(CC(CCCC)CCCCCC)c4c3n(CC(CCCC)CCCCCC)c21,,,,17.74,,,17.74,17.74,,,,,,,,,,,,,,,,,,-5.665,-4.165,
101563,10.1002/marc.202400637,10.1002/marc.202400637,PM6,Y7,PM6,Y7,COC(=O)C(C)(C)c1cc(C)cc(-c2sc3c4sc5cc(/C=C6/C(=O)c7cc(F)cc(c7)C(=O)/C6=C\c6cc(C(C)(C)C(=O)OC)c(-c7cc(C)cc(C(C)(C)C(=O)OC)c7)s6)sc5c4c(C(C)(C)C(=O)OC)ccc2-3)c1,CCCCCCCCCCCc1c(/C=C2\C(=O)c3cc(Cl)c(Cl)cc3C2=C(C#N)C#N)sc2c1sc1c3c4nsnc4c4c5sc6c(CCCCCCCCCCC)c(/C=C7\C(=O)c8cc(Cl)c(Cl)cc8C7=C(C#N)C#N)sc6c5n(CC(CC)CCCC)c4c3n(CC(CC)CCCC)c21,,,,15.47,,,15.47,15.47,,,,,,,,,,,,,,,-5.56,-3.65,,-5.72,-4.16,
101564,10.1002/marc.202400637,10.1002/marc.202400637,PhAm5,Y7,PhAm5,Y7,,CCCCCCCCCCCc1c(/C=C2\C(=O)c3cc(Cl)c(Cl)cc3C2=C(C#N)C#N)sc2c1sc1c3c4nsnc4c4c5sc6c(CCCCCCCCCCC)c(/C=C7\C(=O)c8cc(Cl)c(Cl)cc8C7=C(C#N)C#N)sc6c5n(CC(CC)CCCC)c4c3n(CC(CC)CCCC)c21,,,,17.45,,,17.45,17.45,,,,,,,,,,,,,,,,,,-5.72,-4.16,
101565,10.1002/marc.202400637,10.1002/marc.202400637,PM6,L8-BO,PM6,L8-BO,COC(=O)C(C)(C)c1cc(C)cc(-c2sc3c4sc5cc(/C=C6/C(=O)c7cc(F)cc(c7)C(=O)/C6=C\c6cc(C(C)(C)C(=O)OC)c(-c7cc(C)cc(C(C)(C)C(=O)OC)c7)s6)sc5c4c(C(C)(C)C(=O)OC)ccc2-3)c1,CCCCCCC(CCCC)Cc1c(/C=C2\C(=O)c3cc(F)c(F)cc3C2=C(C#N)C#N)sc2c1SC1c3c(c4c(c5nsnc35)c3sc5c(CC(CCCC)CCCCCC)c(/C=C6\C(=O)c7cc(F)c(F)cc7C6=C(C#N)C#N)sc5c3n4CC(CC)CCCC)N(CC(CC)CCCC)C21,,,,17.79,,,17.79,17.79,,,,,,,,,,,,,,,-5.56,-3.65,,-5.68,-3.9,
101566,10.1002/marc.202400637,10.1002/marc.202400637,PM6-b-PDMS5k,L8-BO,PM6-b-PDMS5k,L8-BO,,CCCCCCC(CCCC)Cc1c(/C=C2\C(=O)c3cc(F)c(F)cc3C2=C(C#N)C#N)sc2c1SC1c3c(c4c(c5nsnc35)c3sc5c(CC(CCCC)CCCCCC)c(/C=C6\C(=O)c7cc(F)c(F)cc7C6=C(C#N)C#N)sc5c3n4CC(CC)CCCC)N(CC(CC)CCCC)C21,,,,18.16,,,18.16,18.16,,,,,,,,,,,,,,,,,,-5.68,-3.9,
101567,10.1002/marc.202400637,10.1002/marc.202400637,PM6-b-PDMS12k,L8-BO,PM6-b-PDMS12k,L8-BO,,CCCCCCC(CCCC)Cc1c(/C=C2\C(=O)c3cc(F)c(F)cc3C2=C(C#N)C#N)sc2c1SC1c3c(c4c(c5nsnc35)c3sc5c(CC(CCCC)CCCCCC)c(/C=C6\C(=O)c7cc(F)c(F)cc7C6=C(C#N)C#N)sc5c3n4CC(CC)CCCC)N(CC(CC)CCCC)C21,,,,18.04,,,18.04,18.04,,,,,,,,,,,,,,,,,,-5.68,-3.9,
101568,10.1002/marc.202400637,10.1002/marc.202400637,PM6-b-PDMS19k,L8-BO,PM6-b-PDMS19k,L8-BO,,CCCCCCC(CCCC)Cc1c(/C=C2\C(=O)c3cc(F)c(F)cc3C2=C(C#N)C#N)sc2c1SC1c3c(c4c(c5nsnc35)c3sc5c(CC(CCCC)CCCCCC)c(/C=C6\C(=O)c7cc(F)c(F)cc7C6=C(C#N)C#N)sc5c3n4CC(CC)CCCC)N(CC(CC)CCCC)C21,,,,17.67,,,17.67,17.67,,,,,,,,,,,,,,,,,,-5.68,-3.9,
101569,10.1002/marc.202400637,10.1002/marc.202400637,D180.8-r-PEHDT0.2,L8-BO,D180.8-r-PEHDT0.2,L8-BO,,CCCCCCC(CCCC)Cc1c(/C=C2\C(=O)c3cc(F)c(F)cc3C2=C(C#N)C#N)sc2c1SC1c3c(c4c(c5nsnc35)c3sc5c(CC(CCCC)CCCCCC)c(/C=C6\C(=O)c7cc(F)c(F)cc7C6=C(C#N)C#N)sc5c3n4CC(CC)CCCC)N(CC(CC)CCCC)C21,,,,15.34,,,15.34,15.34,,,,,,,,,,,,,,,,,,-5.68,-3.9,
101570,10.1002/marc.202400637,10.1002/marc.202400637,D180.8-s-PEHDT0.2,L8-BO,D180.8-s-PEHDT0.2,L8-BO,,CCCCCCC(CCCC)Cc1c(/C=C2\C(=O)c3cc(F)c(F)cc3C2=C(C#N)C#N)sc2c1SC1c3c(c4c(c5nsnc35)c3sc5c(CC(CCCC)CCCCCC)c(/C=C6\C(=O)c7cc(F)c(F)cc7C6=C(C#N)C#N)sc5c3n4CC(CC)CCCC)N(CC(CC)CCCC)C21,,,,19.03,,,19.03,19.03,,,,,,,,,,,,,,,,,,-5.68,-3.9,
101571,10.1002/marc.202400637,10.1002/marc.202400637,PBZ-2SiL,N2200,PBZ-2SiL,N2200,,CCCCCCCCCCC(CCCCCCCC)CN1C(=O)c2ccc3c4c(c(-c5ccc(-c6cccs6)s5)cc(c24)C1=O)C(=O)N(CC(CCCCCCCC)CCCCCCCCCC)C3=O,,,,4.9,,,,4.9,,,,,,,,,,,,,,,,,,-5.71,-4.02,
101572,10.1002/marc.202400637,10.1002/marc.202400637,PBZ-2SiM,N2200,PBZ-2SiM,N2200,,CCCCCCCCCCC(CCCCCCCC)CN1C(=O)c2ccc3c4c(c(-c5ccc(-c6cccs6)s5)cc(c24)C1=O)C(=O)N(CC(CCCCCCCC)CCCCCCCCCC)C3=O,,,,7.01,,,,7.01,,,,,,,,,,,,,,,,,,-5.71,-4.02,
101573,10.1002/marc.202400637,10.1002/marc.202400637,PBZ-2SiH,N2200,PBZ-2SiH,N2200,,CCCCCCCCCCC(CCCCCCCC)CN1C(=O)c2ccc3c4c(c(-c5ccc(-c6cccs6)s5)cc(c24)C1=O)C(=O)N(CC(CCCCCCCC)CCCCCCCCCC)C3=O,,,,6.51,,,,6.51,,,,,,,,,,,,,,,,,,-5.71,-4.02,
101574,10.1002/marc.202400637,10.1002/marc.202400637,PETTCVT-L,L8-BO,PETTCVT-L,L8-BO,,CCCCCCC(CCCC)Cc1c(/C=C2\C(=O)c3cc(F)c(F)cc3C2=C(C#N)C#N)sc2c1SC1c3c(c4c(c5nsnc35)c3sc5c(CC(CCCC)CCCCCC)c(/C=C6\C(=O)c7cc(F)c(F)cc7C6=C(C#N)C#N)sc5c3n4CC(CC)CCCC)N(CC(CC)CCCC)C21,,,,9.65,,,9.65,9.65,,,,,,,,,,,,,,,,,,-5.68,-3.9,
101575,10.1002/marc.202400637,10.1002/marc.202400637,PETTCVT-M,L8-BO,PETTCVT-M,L8-BO,,CCCCCCC(CCCC)Cc1c(/C=C2\C(=O)c3cc(F)c(F)cc3C2=C(C#N)C#N)sc2c1SC1c3c(c4c(c5nsnc35)c3sc5c(CC(CCCC)CCCCCC)c(/C=C6\C(=O)c7cc(F)c(F)cc7C6=C(C#N)C#N)sc5c3n4CC(CC)CCCC)N(CC(CC)CCCC)C21,,,,12.52,,,12.52,12.52,,,,,,,,,,,,,,,,,,-5.68,-3.9,
101576,10.1002/marc.202400637,10.1002/marc.202400637,PETTCVT-H,L8-BO,PETTCVT-H,L8-BO,,CCCCCCC(CCCC)Cc1c(/C=C2\C(=O)c3cc(F)c(F)cc3C2=C(C#N)C#N)sc2c1SC1c3c(c4c(c5nsnc35)c3sc5c(CC(CCCC)CCCCCC)c(/C=C6\C(=O)c7cc(F)c(F)cc7C6=C(C#N)C#N)sc5c3n4CC(CC)CCCC)N(CC(CC)CCCC)C21,,,,15.32,,,15.32,15.32,,,,,,,,,,,,,,,,,,-5.68,-3.9,
101577,10.1002/marc.202400637,10.1002/marc.202400637,PM7,L8-BO,PM7,L8-BO,CCCCC(CC)Cc1sc(-c2c3ccsc3c(-c3cc(Cl)c(CC(CC)CCCC)s3)c3sc(-c4ccc(-c5sc(-c6cccs6)c6c5C(=O)c5c(CC(CC)CCCC)sc(CC(CC)CCCC)c5C6=O)s4)cc23)cc1Cl,CCCCCCC(CCCC)Cc1c(/C=C2\C(=O)c3cc(F)c(F)cc3C2=C(C#N)C#N)sc2c1SC1c3c(c4c(c5nsnc35)c3sc5c(CC(CCCC)CCCCCC)c(/C=C6\C(=O)c7cc(F)c(F)cc7C6=C(C#N)C#N)sc5c3n4CC(CC)CCCC)N(CC(CC)CCCC)C21,,,,16.01,,,16.01,16.01,,,,,,,,,,,,,,,-5.575,-3.67,,-5.68,-3.9,
101578,10.1002/marc.202400637,10.1002/marc.202400637,PM7-Thy5,L8-BO,PM7-Thy10,L8-BO,CCCCC(CC)Cc1sc(-c2c3cc(-c4ccc(-c5sc(-c6ccc(-c7cc8c(-c9cc(Cl)c(CC(CC)CCCC)s9)c9sc(-c%10c(F)c(F)cc%11nc(OCCCCCCOC(=O)Cn%12cc(C)c(=O)[nH]c%12=O)cnc%10%11)cc9c(-c9cc(Cl)c(CC(CC)CCCC)s9)c8s7)s6)c6c5C(=O)c5c(CC(CC)CCCC)sc(CC(CC)CCCC)c5C6=O)s4)sc3c(-c3cc(Cl)c(CC(CC)CCCC)s3)c3ccsc23)cc1Cl,CCCCCCC(CCCC)Cc1c(/C=C2\C(=O)c3cc(F)c(F)cc3C2=C(C#N)C#N)sc2c1SC1c3c(c4c(c5nsnc35)c3sc5c(CC(CCCC)CCCCCC)c(/C=C6\C(=O)c7cc(F)c(F)cc7C6=C(C#N)C#N)sc5c3n4CC(CC)CCCC)N(CC(CC)CCCC)C21,,,,15.39,,,,15.39,,,,,,,,,,,,,,,,,,-5.68,-3.9,
101579,10.1002/marc.202400637,10.1002/marc.202400637,PM7-Thy10,L8-BO,PM7-Thy10,L8-BO,CCCCC(CC)Cc1sc(-c2c3cc(-c4ccc(-c5sc(-c6ccc(-c7cc8c(-c9cc(Cl)c(CC(CC)CCCC)s9)c9sc(-c%10c(F)c(F)cc%11nc(OCCCCCCOC(=O)Cn%12cc(C)c(=O)[nH]c%12=O)cnc%10%11)cc9c(-c9cc(Cl)c(CC(CC)CCCC)s9)c8s7)s6)c6c5C(=O)c5c(CC(CC)CCCC)sc(CC(CC)CCCC)c5C6=O)s4)sc3c(-c3cc(Cl)c(CC(CC)CCCC)s3)c3ccsc23)cc1Cl,CCCCCCC(CCCC)Cc1c(/C=C2\C(=O)c3cc(F)c(F)cc3C2=C(C#N)C#N)sc2c1SC1c3c(c4c(c5nsnc35)c3sc5c(CC(CCCC)CCCCCC)c(/C=C6\C(=O)c7cc(F)c(F)cc7C6=C(C#N)C#N)sc5c3n4CC(CC)CCCC)N(CC(CC)CCCC)C21,,,,17.05,,,17.05,17.05,,,,,,,,,,,,,,,,,,-5.68,-3.9,
101580,10.1002/marc.202400637,10.1002/marc.202400637,PBDB-T,Y5-2BO,PBDB-T,Y5,CCCCC(CC)Cc1ccc(-c2c3cc(-c4ccc(-c5sc(-c6cccs6)c6c5C(=O)c5c(CC(CC)CCCC)sc(CC(CC)CCCC)c5C6=O)s4)sc3c(-c3ccc(CC(CC)CCCC)s3)c3ccsc23)s1,CCCCCCCCCCCc1c(/C=C2\C(=O)c3ccccc3C2=C(C#N)C#N)sc2c1sc1c3c4nsnc4c4c5sc6c(CCCCCCCCCCC)c(/C=C7\C(=O)c8ccccc8C7=C(C#N)C#N)sc6c5n(CC(CC)CCCC)c4c3n(CC(CC)CCCC)c21,,,,7.02,,,,,,,,,,,,,,,,,,,-5.33,-3.48,,-5.68,-4.28,
101581,10.1002/marc.202400637,10.1002/marc.202400637,PBDB-T,P(BDT2BOY5-H),PBDB-T,P(BDT2BOY5-H),CCCCC(CC)Cc1ccc(-c2c3cc(-c4ccc(-c5sc(-c6cccs6)c6c5C(=O)c5c(CC(CC)CCCC)sc(CC(CC)CCCC)c5C6=O)s4)sc3c(-c3ccc(CC(CC)CCCC)s3)c3ccsc23)s1,CCCCCCCCCCCc1c(/C=C2\C(=O)c3ccccc3C2=C(C#N)C#N)sc2c1sc1c3c4nsnc4c4c5sc6c(CCCCCCCCCCC)c(/C=C7\C(=O)c8cc(-c9cc%10c(-c%11ccc(CC(CC)CCCC)s%11)c%11sccc%11c(-c%11ccc(CC(CC)CCCC)s%11)c%10s9)ccc8C7=C(C#N)C#N)sc6c5n(CC(CCCC)CCCCCC)c4c3n(CC(CCCC)CCCCCC)c21,,,,8.81,,,,,,,,,,,,,,,,,,,-5.33,-3.48,,-5.6,-4.15,
101582,10.1002/marc.202400637,10.1002/marc.202400637,PBDB-T,P(BDT2BOY5-F),PBDB-T,P(BDT2BOY5-F),CCCCC(CC)Cc1ccc(-c2c3cc(-c4ccc(-c5sc(-c6cccs6)c6c5C(=O)c5c(CC(CC)CCCC)sc(CC(CC)CCCC)c5C6=O)s4)sc3c(-c3ccc(CC(CC)CCCC)s3)c3ccsc23)s1,CCCCCCCCCCCc1c(/C=C2\C(=O)c3ccccc3C2=C(C#N)C#N)sc2c1sc1c3c4nsnc4c4c5sc6c(CCCCCCCCCCC)c(/C=C7\C(=O)c8cc(-c9cc%10c(-c%11cc(F)c(CC(CC)CCCC)s%11)c%11sccc%11c(-c%11cc(F)c(CC(CC)CCCC)s%11)c%10s9)ccc8C7=C(C#N)C#N)sc6c5n(CC(CCCC)CCCCCC)c4c3n(CC(CCCC)CCCCCC)c21,,,,9.83,,,,,,,,,,,,,,,,,,,-5.33,-3.48,,-5.61,-4.16,
101583,10.1002/marc.202400637,10.1002/marc.202400637,PBDB-T,P(BDT2BOY5-Cl),PBDB-T,P(BDT2BOY5-Cl),CCCCC(CC)Cc1ccc(-c2c3cc(-c4ccc(-c5sc(-c6cccs6)c6c5C(=O)c5c(CC(CC)CCCC)sc(CC(CC)CCCC)c5C6=O)s4)sc3c(-c3ccc(CC(CC)CCCC)s3)c3ccsc23)s1,CCCCCCCCCCCc1c(/C=C2\C(=O)c3ccccc3C2=C(C#N)C#N)sc2c1sc1c3c4nsnc4c4c5sc6c(CCCCCCCCCCC)c(/C=C7\C(=O)c8cc(-c9cc%10c(-c%11cc(Cl)c(CC(CC)CCCC)s%11)c%11sccc%11c(-c%11cc(Cl)c(CC(CC)CCCC)s%11)c%10s9)ccc8C7=C(C#N)C#N)sc6c5n(CC(CCCC)CCCCCC)c4c3n(CC(CCCC)CCCCCC)c21,,,,11.12,,,,,,,,,,,,,,,,,,,-5.33,-3.48,,-5.62,-4.18,
101584,10.1002/marc.202400637,10.1002/marc.202400637,PBDB-T,PYT‑C0,PBDB-T,PYT‑C0,CCCCC(CC)Cc1ccc(-c2c3cc(-c4ccc(-c5sc(-c6cccs6)c6c5C(=O)c5c(CC(CC)CCCC)sc(CC(CC)CCCC)c5C6=O)s4)sc3c(-c3ccc(CC(CC)CCCC)s3)c3ccsc23)s1,,,,,5.15,,,,,,,,,,,,,,,,,,,-5.33,-3.48,,,,
101585,10.1002/marc.202400637,10.1002/marc.202400637,PBDB-T,PYT‑C2,PBDB-T,PYT‑C2,CCCCC(CC)Cc1ccc(-c2c3cc(-c4ccc(-c5sc(-c6cccs6)c6c5C(=O)c5c(CC(CC)CCCC)sc(CC(CC)CCCC)c5C6=O)s4)sc3c(-c3ccc(CC(CC)CCCC)s3)c3ccsc23)s1,,,,,11.37,,,,,,,,,,,,,,,,,,,-5.33,-3.48,,,,
101586,10.1002/marc.202400637,10.1002/marc.202400637,PBDB-T,PYT‑C4,PBDB-T,PYT‑C4,CCCCC(CC)Cc1ccc(-c2c3cc(-c4ccc(-c5sc(-c6cccs6)c6c5C(=O)c5c(CC(CC)CCCC)sc(CC(CC)CCCC)c5C6=O)s4)sc3c(-c3ccc(CC(CC)CCCC)s3)c3ccsc23)s1,,,,,3.73,,,,,,,,,,,,,,,,,,,-5.33,-3.48,,,,
101587,10.1002/marc.202400637,10.1002/marc.202400637,PBDB-T,PYT‑C8,PBDB-T,PYT‑C8,CCCCC(CC)Cc1ccc(-c2c3cc(-c4ccc(-c5sc(-c6cccs6)c6c5C(=O)c5c(CC(CC)CCCC)sc(CC(CC)CCCC)c5C6=O)s4)sc3c(-c3ccc(CC(CC)CCCC)s3)c3ccsc23)s1,,,,,2.97,,,,,,,,,,,,,,,,,,,-5.33,-3.48,,,,
101588,10.1002/marc.202400637,10.1002/marc.202400637,PBDB-T,PYTS-0.0,PBDB-T,PY-IT,CCCCC(CC)Cc1ccc(-c2c3cc(-c4ccc(-c5sc(-c6cccs6)c6c5C(=O)c5c(CC(CC)CCCC)sc(CC(CC)CCCC)c5C6=O)s4)sc3c(-c3ccc(CC(CC)CCCC)s3)c3ccsc23)s1,CCCCCCCCCCCc1c(/C=C2\C(=O)c3ccccc3C2=C(C#N)C#N)sc2c1sc1c3c4nsnc4c4c5sc6c(CCCCCCCCCCC)c(/C=C7\C(=O)c8cc(-c9cccs9)ccc8C7=C(C#N)C#N)sc6c5n(CC(CCCCCCCC)CCCCCCCCCC)c4c3n(CC(CCCCCCCC)CCCCCCCCCC)c21,,,,13.01,,,,,,,,,,,,,,,,,,,-5.33,-3.48,,-5.88,-4.28,
101589,10.1002/marc.202400637,10.1002/marc.202400637,PBDB-T,PYTS-0.3,PBDB-T,PYTS-0.3,CCCCC(CC)Cc1ccc(-c2c3cc(-c4ccc(-c5sc(-c6cccs6)c6c5C(=O)c5c(CC(CC)CCCC)sc(CC(CC)CCCC)c5C6=O)s4)sc3c(-c3ccc(CC(CC)CCCC)s3)c3ccsc23)s1,,,,,14.68,,,,,,,,,,,,,,,,,,,-5.33,-3.48,,,,
101590,10.1002/marc.202400637,10.1002/marc.202400637,PBDB-T,PYFS-Ran,PBDB-T,PYFS-Ran,CCCCC(CC)Cc1ccc(-c2c3cc(-c4ccc(-c5sc(-c6cccs6)c6c5C(=O)c5c(CC(CC)CCCC)sc(CC(CC)CCCC)c5C6=O)s4)sc3c(-c3ccc(CC(CC)CCCC)s3)c3ccsc23)s1,,,,,12.16,,,,,,,,,,,,,,,,,,,-5.33,-3.48,,,,
101591,10.1002/marc.202400637,10.1002/marc.202400637,PBDB-T,PYFS-Reg,PBDB-T,PYFS-Reg,CCCCC(CC)Cc1ccc(-c2c3cc(-c4ccc(-c5sc(-c6cccs6)c6c5C(=O)c5c(CC(CC)CCCC)sc(CC(CC)CCCC)c5C6=O)s4)sc3c(-c3ccc(CC(CC)CCCC)s3)c3ccsc23)s1,CCCCCCCCCCCc1c(/C=C2\C(=O)c3ccccc3C2=C(C#N)C#N)sc2c1sc1c3c4nsnc4c4c5sc6c(CCCCCCCCCCC)c(/C=C7\C(=O)c8cc(-c9ccc(CCCCCCCCc%10ccc(-c%11ccc%12c(c%11)C(=O)/C(=C\c%11sc%13c(sc%14c%15c%16nsnc%16c%16c%17sc%18c(CCCCCCCCCCC)c(/C=C%19\C(=O)c%20cc(-c%21cc%22c(-c%23cc(Cl)c(CC(CC)CCCC)s%23)c%23sccc%23c(-c%23cc(Cl)c(CC(CC)CCCC)s%23)c%22s%21)ccc%20C%19=C(C#N)C#N)sc%18c%17n(CC(CCCCCCCC)CCCCCCCCCC)c%16c%15n(CC(CCCCCCCC)CCCCCCCCCC)c%13%14)c%11CCCCCCCCCCC)C%12=C(C#N)C#N)s%10)s9)ccc8C7=C(C#N)C#N)sc6c5n(CC(CCCCCCCC)CCCCCCCCCC)c4c3n(CC(CCCCCCCC)CCCCCCCCCC)c21,,,,16.09,,,,,,,,,,,,,,,,,,,-5.33,-3.48,,-5.61,-4.1,
101592,10.1002/marc.202400637,10.1002/marc.202400637,PBDB-T,PY-EH,PBDB-T,PY-EH,CCCCC(CC)Cc1ccc(-c2c3cc(-c4ccc(-c5sc(-c6cccs6)c6c5C(=O)c5c(CC(CC)CCCC)sc(CC(CC)CCCC)c5C6=O)s4)sc3c(-c3ccc(CC(CC)CCCC)s3)c3ccsc23)s1,,,,,10.85,,,,,,,,,,,,,,,,,,,-5.33,-3.48,,,,
101593,10.1002/marc.202400637,10.1002/marc.202400637,PBDB-T,PY-SiO,PBDB-T,PY-SiO,CCCCC(CC)Cc1ccc(-c2c3cc(-c4ccc(-c5sc(-c6cccs6)c6c5C(=O)c5c(CC(CC)CCCC)sc(CC(CC)CCCC)c5C6=O)s4)sc3c(-c3ccc(CC(CC)CCCC)s3)c3ccsc23)s1,,,,,12.04,,,,,,,,,,,,,,,,,,,-5.33,-3.48,,,,
101594,10.1002/marc.202400637,10.1002/marc.202400637,PM6,2BOHD-T,PM6,2BOHD-T,COC(=O)C(C)(C)c1cc(C)cc(-c2sc3c4sc5cc(/C=C6/C(=O)c7cc(F)cc(c7)C(=O)/C6=C\c6cc(C(C)(C)C(=O)OC)c(-c7cc(C)cc(C(C)(C)C(=O)OC)c7)s6)sc5c4c(C(C)(C)C(=O)OC)ccc2-3)c1,,,,,17.68,,,,,,,,,,,,,,,,,,,-5.56,-3.65,,,,
101595,10.1002/marc.202400637,10.1002/marc.202400637,PM6,2BOHD-TC4T,PM6,2BOHD-TC4T,COC(=O)C(C)(C)c1cc(C)cc(-c2sc3c4sc5cc(/C=C6/C(=O)c7cc(F)cc(c7)C(=O)/C6=C\c6cc(C(C)(C)C(=O)OC)c(-c7cc(C)cc(C(C)(C)C(=O)OC)c7)s6)sc5c4c(C(C)(C)C(=O)OC)ccc2-3)c1,,,,,16.5,,,,,,,,,,,,,,,,,,,-5.56,-3.65,,,,
101596,10.1002/marc.202400637,10.1002/marc.202400637,PM6,2BOHD-TC6T,PM6,2BOHD-TC6T,COC(=O)C(C)(C)c1cc(C)cc(-c2sc3c4sc5cc(/C=C6/C(=O)c7cc(F)cc(c7)C(=O)/C6=C\c6cc(C(C)(C)C(=O)OC)c(-c7cc(C)cc(C(C)(C)C(=O)OC)c7)s6)sc5c4c(C(C)(C)C(=O)OC)ccc2-3)c1,,,,,15.07,,,,,,,,,,,,,,,,,,,-5.56,-3.65,,,,
101597,10.1002/marc.202400637,10.1002/marc.202400637,PBQx-TF,DYBT-C0,PBQx-TF,DYBT-C0,CCCCCCC(CCCC)Cc1csc(-c2cc3c(s2)-c2sc(-c4cc(CC(CCCC)CCCCCC)c(-c5cc6c(-c7cc(F)c(CC(CC)CCCC)s7)c7sccc7c(-c7cc(F)c(CC(CC)CCCC)s7)c6s5)s4)cc2[C@H]2N=CC=N[C@H]32)c1,,,,,17.18,,,,,,,,,,,,,,,,,,,-5.41,-2.82,,,,
101598,10.1002/marc.202400637,10.1002/marc.202400637,PBQx-TF,DYBT-C4,PBQx-TF,DYBT-C4,CCCCCCC(CCCC)Cc1csc(-c2cc3c(s2)-c2sc(-c4cc(CC(CCCC)CCCCCC)c(-c5cc6c(-c7cc(F)c(CC(CC)CCCC)s7)c7sccc7c(-c7cc(F)c(CC(CC)CCCC)s7)c6s5)s4)cc2[C@H]2N=CC=N[C@H]32)c1,,,,,18.26,,,,,,,,,,,,,,,,,,,-5.41,-2.82,,,,
101599,10.1002/marc.202400637,10.1002/marc.202400637,PBQx-TF,DYBT-C8,PBQx-TF,DYBT-C8,CCCCCCC(CCCC)Cc1csc(-c2cc3c(s2)-c2sc(-c4cc(CC(CCCC)CCCCCC)c(-c5cc6c(-c7cc(F)c(CC(CC)CCCC)s7)c7sccc7c(-c7cc(F)c(CC(CC)CCCC)s7)c6s5)s4)cc2[C@H]2N=CC=N[C@H]32)c1,,,,,16.22,,,,,,,,,,,,,,,,,,,-5.41,-2.82,,,,
101600,10.1002/marc.202400637,10.1002/marc.202400637,PM6,FDY-m-TAT,PM6,FDY-m-TAT,COC(=O)C(C)(C)c1cc(C)cc(-c2sc3c4sc5cc(/C=C6/C(=O)c7cc(F)cc(c7)C(=O)/C6=C\c6cc(C(C)(C)C(=O)OC)c(-c7cc(C)cc(C(C)(C)C(=O)OC)c7)s6)sc5c4c(C(C)(C)C(=O)OC)ccc2-3)c1,,,,,18.07,,,,,,,,,,,,,,,,,,,-5.56,-3.65,,,,
101601,10.1002/marc.202400637,10.1002/marc.202400637,D18,MYT,D18,MYT,CCCCCCC(CCCC)Cc1csc(-c2cc3c4nsnc4c4cc(-c5cc(CC(CCCC)CCCCCC)c(-c6cc7c(-c8cc(F)c(CC(CC)CCCC)s8)c8sccc8c(-c8cc(F)c(CC(CC)CCCC)s8)c7s6)s5)sc4c3s2)c1,,,,,16.53,,,,,,,,,,,,,,,,,,,-5.51,-2.77,,,,
101602,10.1002/marc.202400637,10.1002/marc.202400637,D18,TYT-L,D18,TYT-L,CCCCCCC(CCCC)Cc1csc(-c2cc3c4nsnc4c4cc(-c5cc(CC(CCCC)CCCCCC)c(-c6cc7c(-c8cc(F)c(CC(CC)CCCC)s8)c8sccc8c(-c8cc(F)c(CC(CC)CCCC)s8)c7s6)s5)sc4c3s2)c1,,,,,17.47,,,,,,,,,,,,,,,,,,,-5.51,-2.77,,,,
101603,10.1002/marc.202400637,10.1002/marc.202400637,D18,TYT-S,D18,TYT-S,CCCCCCC(CCCC)Cc1csc(-c2cc3c4nsnc4c4cc(-c5cc(CC(CCCC)CCCCCC)c(-c6cc7c(-c8cc(F)c(CC(CC)CCCC)s8)c8sccc8c(-c8cc(F)c(CC(CC)CCCC)s8)c7s6)s5)sc4c3s2)c1,,,,,18.61,,,,,,,,,,,,,,,,,,,-5.51,-2.77,,,,
101604,10.1002/solr.201900446,10.1002/solr.201900446,PBDB-ST,4TTIC,PBDB-ST,4TTIC,CCCCC(CC)CSc1ccc(-c2c3cc(-c4ccc(-c5sc(-c6cccs6)c6c5C(=O)c5c(CC(CC)CCCC)sc(CC(CC)CCCC)c5C6=O)s4)sc3c(-c3ccc(SCC(CC)CCCC)s3)c3ccsc23)s1,,0.94,17.43,62.7,10.27,10.2728934,0.0281733203505489,9.87,10.27,1:1,DIO,DIO,,ITO/PEDOT:PSS/active layer/OTF/Al,conventional,OTF,OTF,PEDOT:PSS,PEDOT:PSS,,chlorobenzene,chlorobenzene,,-5.37,-3.59,,,,
