Repository: JiYiqaq/PCE-KA-GNN

# Data directory

- `raw/Active_Database.csv` is the immutable source dataset bundled under CC BY 4.0. Do not overwrite it with processed data.
- `processed/` is created and populated by the training pipeline. Generated `.pt` and `.pth` caches are intentionally ignored by Git because they can exceed GitHub's normal single-file limit.

See `../DATA_LICENSE.md` for provenance, license and checksum information.

File: data/raw/Active_Database.csv (part 351 of 471)
id,doi,doi_norm,donor,acceptor,donor_canonical,acceptor_canonical,donor_smiles,acceptor_smiles,voc,jsc,ff,pce,pce_recomputed,pce_relative_error_percent,pce_avg,pce_best,d_a_ratio,additive,additive_canonical,additive_ratio,device_structure,device_type,etl,etl_canonical,htl,htl_canonical,active_layer_thickness,solvent,solvent_canonical,annealing_temp,homo_d,lumo_d,eg_d,homo_a,lumo_a,eg_a
101605,10.1002/solr.201900446,10.1002/solr.201900446,PBDB-ST,4TTIC,PBDB-ST,4TTIC,CCCCC(CC)CSc1ccc(-c2c3cc(-c4ccc(-c5sc(-c6cccs6)c6c5C(=O)c5c(CC(CC)CCCC)sc(CC(CC)CCCC)c5C6=O)s4)sc3c(-c3ccc(SCC(CC)CCCC)s3)c3ccsc23)s1,,0.93,18.56,66.5,11.48,11.478432,0.0136585365853717,11.1,11.48,1:1,DIO,DIO,,ITO/PEDOT:PSS/active layer/OTF/Al,conventional,OTF,OTF,PEDOT:PSS,PEDOT:PSS,,chlorobenzene,chlorobenzene,100.0,-5.37,-3.59,,,,
101606,10.1002/solr.201900446,10.1002/solr.201900446,PBDB-ST,4TTIC-Cl,PBDB-ST,4TTIC-Cl,CCCCC(CC)CSc1ccc(-c2c3cc(-c4ccc(-c5sc(-c6cccs6)c6c5C(=O)c5c(CC(CC)CCCC)sc(CC(CC)CCCC)c5C6=O)s4)sc3c(-c3ccc(SCC(CC)CCCC)s3)c3ccsc23)s1,,0.89,18.51,65.2,10.74,10.7409828,0.0091508379888356,10.37,10.74,1:1,DIO,DIO,,ITO/PEDOT:PSS/active layer/OTF/Al,conventional,OTF,OTF,PEDOT:PSS,PEDOT:PSS,,chlorobenzene,chlorobenzene,,-5.37,-3.59,,,,
101607,10.1002/solr.201900446,10.1002/solr.201900446,PBDB-ST,4TTIC-Cl,PBDB-ST,4TTIC-Cl,CCCCC(CC)CSc1ccc(-c2c3cc(-c4ccc(-c5sc(-c6cccs6)c6c5C(=O)c5c(CC(CC)CCCC)sc(CC(CC)CCCC)c5C6=O)s4)sc3c(-c3ccc(SCC(CC)CCCC)s3)c3ccsc23)s1,,0.88,20.19,73.8,13.11,13.1121936,0.0167322654462379,12.69,13.11,1:1,DIO,DIO,,ITO/PEDOT:PSS/active layer/OTF/Al,conventional,OTF,OTF,PEDOT:PSS,PEDOT:PSS,,chlorobenzene,chlorobenzene,100.0,-5.37,-3.59,,,,
101608,10.1002/solr.201900475,10.1002/solr.201900475,P113,ITIC-m,P113,ITIC-M,,CCCCCCc1ccc(C2(c3ccc(CCCCCC)cc3)c3cc4c(cc3-c3sc5cc(C=C6C(=O)c7ccc(C)cc7C6=C(C#N)C#N)sc5c32)C(c2ccc(CCCCCC)cc2)(c2ccc(CCCCCC)cc2)c2c-4sc3cc(C=C4C(=O)c5ccc(C)cc5C4=C(C#N)C#N)sc23)cc1,0.88,12.18,51.0,5.47,5.466384,0.0661060329067653,5.38,5.47,1:1.5,,,,ITO/PEDOT:PSS/active layer/PFN/Al,conventional,PFN,PFN,PEDOT:PSS,PEDOT:PSS,,,,,,,,,,
101609,10.1002/solr.201900475,10.1002/solr.201900475,P114,ITIC-m,P114,ITIC-M,,CCCCCCc1ccc(C2(c3ccc(CCCCCC)cc3)c3cc4c(cc3-c3sc5cc(C=C6C(=O)c7ccc(C)cc7C6=C(C#N)C#N)sc5c32)C(c2ccc(CCCCCC)cc2)(c2ccc(CCCCCC)cc2)c2c-4sc3cc(C=C4C(=O)c5ccc(C)cc5C4=C(C#N)C#N)sc23)cc1,1.02,12.68,54.0,6.98,6.984144,0.0593696275071527,6.91,6.98,1:1.5,,,,ITO/PEDOT:PSS/active layer/PFN/Al,conventional,PFN,PFN,PEDOT:PSS,PEDOT:PSS,,,,,,,,,,
101610,10.1002/solr.201900475,10.1002/solr.201900475,P113,ITIC-m,P113,ITIC-M,,CCCCCCc1ccc(C2(c3ccc(CCCCCC)cc3)c3cc4c(cc3-c3sc5cc(C=C6C(=O)c7ccc(C)cc7C6=C(C#N)C#N)sc5c32)C(c2ccc(CCCCCC)cc2)(c2ccc(CCCCCC)cc2)c2c-4sc3cc(C=C4C(=O)c5ccc(C)cc5C4=C(C#N)C#N)sc23)cc1,0.85,15.76,63.0,8.44,8.43948,0.0061611374407565,8.33,8.44,1:1.5,,,,ITO/PEDOT:PSS/active layer/PFN/Al,conventional,PFN,PFN,PEDOT:PSS,PEDOT:PSS,,,,,,,,,,
101611,10.1002/solr.201900475,10.1002/solr.201900475,P114,ITIC-m,P114,ITIC-M,,CCCCCCc1ccc(C2(c3ccc(CCCCCC)cc3)c3cc4c(cc3-c3sc5cc(C=C6C(=O)c7ccc(C)cc7C6=C(C#N)C#N)sc5c32)C(c2ccc(CCCCCC)cc2)(c2ccc(CCCCCC)cc2)c2c-4sc3cc(C=C4C(=O)c5ccc(C)cc5C4=C(C#N)C#N)sc23)cc1,0.97,16.43,65.4,10.42,10.4228634,0.0274798464491433,10.31,10.42,1:1.5,,,,ITO/PEDOT:PSS/active layer/PFN/Al,conventional,PFN,PFN,PEDOT:PSS,PEDOT:PSS,,,,,,,,,,
101628,10.1016/j.cej.2025.167007,10.1016/j.cej.2025.167007,P3HT,ICBA,P3HT,ICBA,CCCCCCc1ccsc1,c1ccc2c(c1)C1CC2C23c4c5c6c7c8c9c(c%10c%11c2c2c4c4c%12c5c5c6c6c8c8c%13c%14c%15c%16c%17c%18c%19c%20c%21c%22c%23c(c%14c%14c%24c%23c%23c%22c%22c%20c(c2c%22c%11c%23c%10c%24c9c%148)c4c%19c%12c%17c5c%16c%136)C%152C4CC(c5ccccc54)C%18%212)C713,0.88,9.38,64.0,5.3,5.282816,0.3242264150943287,,5.3,,,,,,,ITO/PEI,ITO/PEI,,,,,,,-5.01,-3.12,,,,
101629,10.1016/j.cej.2025.167007,10.1016/j.cej.2025.167007,PTB,PC71BM,PTB,PC71BM,,COC(=O)CCCC1(c2ccccc2)C23c4c5ccc6c7cc8c9c%10c(cc%11cc%12c%13c%14c(cc%15c%16ccc-5c2c%16c2c5c%16c%17c(c(c46)c7c9c%17c4c%10c%11c%13c4c%16c%14c%152)C513)C%12)C8,0.7,14.75,58.0,6.0,5.988499999999999,0.1916666666666788,,6.0,,,,,,,ITO/PEI,ITO/PEI,,,,,,,,,,-5.9,-3.9,
101630,10.1016/j.cej.2025.167007,10.1016/j.cej.2025.167007,DTS-F,PC71BM,DTS-F,PC71BM,,COC(=O)CCCC1(c2ccccc2)C23c4c5ccc6c7cc8c9c%10c(cc%11cc%12c%13c%14c(cc%15c%16ccc-5c2c%16c2c5c%16c%17c(c(c46)c7c9c%17c4c%10c%11c%13c4c%16c%14c%152)C513)C%12)C8,0.77,13.3,60.0,6.1,6.1446000000000005,0.7311475409836207,,6.1,,,,,,,ITO/PEI,ITO/PEI,,,,,,,,,,-5.9,-3.9,
101631,10.1016/j.cej.2025.167007,10.1016/j.cej.2025.167007,P3HT,ICBA,P3HT,ICBA,CCCCCCc1ccsc1,c1ccc2c(c1)C1CC2C23c4c5c6c7c8c9c(c%10c%11c2c2c4c4c%12c5c5c6c6c8c8c%13c%14c%15c%16c%17c%18c%19c%20c%21c%22c%23c(c%14c%14c%24c%23c%23c%22c%22c%20c(c2c%22c%11c%23c%10c%24c9c%148)c4c%19c%12c%17c5c%16c%136)C%152C4CC(c5ccccc54)C%18%212)C713,0.8,7.1,52.0,3.0,2.9536,1.5466666666666593,,3.0,,,,,,,PH1000/PEI,PH1000/PEI,,,,,,,-5.01,-3.12,,,,
101632,10.1016/j.cej.2025.167007,10.1016/j.cej.2025.167007,P3HT,ICBA,P3HT,ICBA,CCCCCCc1ccsc1,c1ccc2c(c1)C1CC2C23c4c5c6c7c8c9c(c%10c%11c2c2c4c4c%12c5c5c6c6c8c8c%13c%14c%15c%16c%17c%18c%19c%20c%21c%22c%23c(c%14c%14c%24c%23c%23c%22c%22c%20c(c2c%22c%11c%23c%10c%24c9c%148)c4c%19c%12c%17c5c%16c%136)C%152C4CC(c5ccccc54)C%18%212)C713,0.81,11.0,66.0,5.9,5.8806,0.3288135593220352,,5.9,,,,,,,ITO/PEIE,ITO/PEIE,,,,,,,-5.01,-3.12,,,,
101633,10.1016/j.cej.2025.167007,10.1016/j.cej.2025.167007,PBDTTT-C,PC61BM,PBDTTT-C,PC61BM,CCCCC(CC)COc1c2cc(-c3scc4sc(C(=O)C(CC)CCCC)cc34)sc2c(OCC(CC)CCCC)c2ccsc12,COC(=O)CCCC1(c2ccccc2)C23c4c5c6c7c8c9c(c%10c%11c2c2c%12c4c4c%13c5c5c7c7c8c8c%14c9c%10c9c%10c%11c2c2c%11c%12c4c4c%12c%13c5c5c7c7c8c8c%14c9c9c%10c2c2c%11c4c4c%12c5c7c5c8c9c2c45)C613,0.68,16.1,61.0,6.6,6.678280000000001,1.186060606060625,,6.6,,,,,ITO/PEIE,,ITO/PEIE,ITO/PEIE,,,,,,,-5.12,-3.35,,-6.1,-3.7,
101634,10.1016/j.cej.2025.167007,10.1016/j.cej.2025.167007,P3HT,ICBA,P3HT,ICBA,CCCCCCc1ccsc1,c1ccc2c(c1)C1CC2C23c4c5c6c7c8c9c(c%10c%11c2c2c4c4c%12c5c5c6c6c8c8c%13c%14c%15c%16c%17c%18c%19c%20c%21c%22c%23c(c%14c%14c%24c%23c%23c%22c%22c%20c(c2c%22c%11c%23c%10c%24c9c%148)c4c%19c%12c%17c5c%16c%136)C%152C4CC(c5ccccc54)C%18%212)C713,0.82,5.5,59.0,2.6,2.6609,2.342307692307682,,2.6,,,,,,,Ag/PEIE,Ag/PEIE,,,,,,,-5.01,-3.12,,,,
101635,10.1016/j.cej.2025.167007,10.1016/j.cej.2025.167007,P3HT,ICBA,P3HT,ICBA,CCCCCCc1ccsc1,c1ccc2c(c1)C1CC2C23c4c5c6c7c8c9c(c%10c%11c2c2c4c4c%12c5c5c6c6c8c8c%13c%14c%15c%16c%17c%18c%19c%20c%21c%22c%23c(c%14c%14c%24c%23c%23c%22c%22c%20c(c2c%22c%11c%23c%10c%24c9c%148)c4c%19c%12c%17c5c%16c%136)C%152C4CC(c5ccccc54)C%18%212)C713,0.79,7.6,57.0,3.5,3.42228,2.220571428571448,,3.5,,,,,,,PH1000/PEIE,PH1000/PEIE,,,,,,,-5.01,-3.12,,,,
101636,10.1016/j.cej.2025.167007,10.1016/j.cej.2025.167007,P3HT,PC61BM,P3HT,PC61BM,CCCCCCc1ccsc1,COC(=O)CCCC1(c2ccccc2)C23c4c5c6c7c8c9c(c%10c%11c2c2c%12c4c4c%13c5c5c7c7c8c8c%14c9c%10c9c%10c%11c2c2c%11c%12c4c4c%12c%13c5c5c7c7c8c8c%14c9c9c%10c2c2c%11c4c4c%12c5c7c5c8c9c2c45)C613,0.6,10.3,60.0,3.68,3.708,0.7608695652173919,,3.68,,,,,,organic solar cell,ITO/PEI:PSS,ITO/PEI:PSS,,,,,,,-5.01,-3.12,,-6.1,-3.7,
101637,10.1016/j.cej.2025.167007,10.1016/j.cej.2025.167007,P3HT,PC61BM,P3HT,PC61BM,CCCCCCc1ccsc1,COC(=O)CCCC1(c2ccccc2)C23c4c5c6c7c8c9c(c%10c%11c2c2c%12c4c4c%13c5c5c7c7c8c8c%14c9c%10c9c%10c%11c2c2c%11c%12c4c4c%12c%13c5c5c7c7c8c8c%14c9c9c%10c2c2c%11c4c4c%12c5c7c5c8c9c2c45)C613,0.6,9.89,66.0,3.91,3.91644,0.1647058823529412,,3.91,,,,,,organic solar cell,ITO/TiOx-PEI:PSS,ITO/TiOx-PEI:PSS,,,,,,,-5.01,-3.12,,-6.1,-3.7,
101638,10.1016/j.cej.2025.167007,10.1016/j.cej.2025.167007,PTB7,PC71BM,PTB7,PC71BM,CCCCC(CC)COC(=O)c1sc2c(-c3cc4c(OCC(CC)CCCC)c5sccc5c(OCC(CC)CCCC)c4s3)scc2c1F,COC(=O)CCCC1(c2ccccc2)C23c4c5ccc6c7cc8c9c%10c(cc%11cc%12c%13c%14c(cc%15c%16ccc-5c2c%16c2c5c%16c%17c(c(c46)c7c9c%17c4c%10c%11c%13c4c%16c%14c%152)C513)C%12)C8,0.7,15.7,54.2,5.96,5.956579999999999,0.0573825503355887,,5.96,,,,,,,ITO/PEIH+Br−,ITO/PEIH+Br,,,,,,,-5.19,-3.43,,-5.9,-3.9,
101639,10.1016/j.cej.2025.167007,10.1016/j.cej.2025.167007,PTB7,PC71BM,PTB7,PC71BM,CCCCC(CC)COC(=O)c1sc2c(-c3cc4c(OCC(CC)CCCC)c5sccc5c(OCC(CC)CCCC)c4s3)scc2c1F,COC(=O)CCCC1(c2ccccc2)C23c4c5ccc6c7cc8c9c%10c(cc%11cc%12c%13c%14c(cc%15c%16ccc-5c2c%16c2c5c%16c%17c(c(c46)c7c9c%17c4c%10c%11c%13c4c%16c%14c%152)C513)C%12)C8,0.64,15.31,51.5,4.95,5.046176,1.9429494949494912,,4.95,,,,,,,ITO/PEIH+I−,ITO/PEIH+I,,,,,,,-5.19,-3.43,,-5.9,-3.9,
101640,10.1016/j.cej.2025.167007,10.1016/j.cej.2025.167007,PTB7,PC71BM,PTB7,PC71BM,CCCCC(CC)COC(=O)c1sc2c(-c3cc4c(OCC(CC)CCCC)c5sccc5c(OCC(CC)CCCC)c4s3)scc2c1F,COC(=O)CCCC1(c2ccccc2)C23c4c5ccc6c7cc8c9c%10c(cc%11cc%12c%13c%14c(cc%15c%16ccc-5c2c%16c2c5c%16c%17c(c(c46)c7c9c%17c4c%10c%11c%13c4c%16c%14c%152)C513)C%12)C8,0.71,17.34,55.2,6.77,6.795892800000001,0.3824638109305932,,6.77,,,,,,,ITO/PEIH+BIm4−,ITO/PEIH+BIm4,,,,,,,-5.19,-3.43,,-5.9,-3.9,
101641,10.1016/j.cej.2025.167007,10.1016/j.cej.2025.167007,PTB7-Th,PC71BM,PTB7-Th,PC71BM,CCCCC(CC)COC(=O)c1sc2csc(-c3cc4c(-c5ccc(CC(CC)CCCC)s5)c5sccc5c(-c5ccc(CC(CC)CCCC)s5)c4s3)c2c1F,COC(=O)CCCC1(c2ccccc2)C23c4c5ccc6c7cc8c9c%10c(cc%11cc%12c%13c%14c(cc%15c%16ccc-5c2c%16c2c5c%16c%17c(c(c46)c7c9c%17c4c%10c%11c%13c4c%16c%14c%152)C513)C%12)C8,0.79,17.68,72.0,10.06,10.056384,0.0359443339960156,,10.06,,,,,,,ITO/PEIE-DIO,ITO/PEIE-DIO,,,,,,,-5.29,-3.72,,-5.9,-3.9,
101642,10.1016/j.cej.2025.167007,10.1016/j.cej.2025.167007,PTB7-Th,PC71BM,PTB7-Th,PC71BM,CCCCC(CC)COC(=O)c1sc2csc(-c3cc4c(-c5ccc(CC(CC)CCCC)s5)c5sccc5c(-c5ccc(CC(CC)CCCC)s5)c4s3)c2c1F,COC(=O)CCCC1(c2ccccc2)C23c4c5ccc6c7cc8c9c%10c(cc%11cc%12c%13c%14c(cc%15c%16ccc-5c2c%16c2c5c%16c%17c(c(c46)c7c9c%17c4c%10c%11c%13c4c%16c%14c%152)C513)C%12)C8,0.79,17.0,70.0,9.41,9.401,0.0956429330499504,,9.41,,,,,,,ITO/PEIE-IB,ITO/PEIE-IB,,,,,,,-5.29,-3.72,,-5.9,-3.9,
101643,10.1016/j.cej.2025.167007,10.1016/j.cej.2025.167007,PTB7-Th,PC71BM,PTB7-Th,PC71BM,CCCCC(CC)COC(=O)c1sc2csc(-c3cc4c(-c5ccc(CC(CC)CCCC)s5)c5sccc5c(-c5ccc(CC(CC)CCCC)s5)c4s3)c2c1F,COC(=O)CCCC1(c2ccccc2)C23c4c5ccc6c7cc8c9c%10c(cc%11cc%12c%13c%14c(cc%15c%16ccc-5c2c%16c2c5c%16c%17c(c(c46)c7c9c%17c4c%10c%11c%13c4c%16c%14c%152)C513)C%12)C8,0.8,18.3,72.0,10.52,10.5408,0.1977186311787023,,10.52,,,,,,,ITO/PEIE-DBO,ITO/PEIE-DBO,,,,,,,-5.29,-3.72,,-5.9,-3.9,
101644,10.1016/j.cej.2025.167007,10.1016/j.cej.2025.167007,PTB7-Th,PC71BM,PTB7-Th,PC71BM,CCCCC(CC)COC(=O)c1sc2csc(-c3cc4c(-c5ccc(CC(CC)CCCC)s5)c5sccc5c(-c5ccc(CC(CC)CCCC)s5)c4s3)c2c1F,COC(=O)CCCC1(c2ccccc2)C23c4c5ccc6c7cc8c9c%10c(cc%11cc%12c%13c%14c(cc%15c%16ccc-5c2c%16c2c5c%16c%17c(c(c46)c7c9c%17c4c%10c%11c%13c4c%16c%14c%152)C513)C%12)C8,0.79,17.29,70.0,9.56,9.56137,0.0143305439330507,,9.56,,,,,,,ITO/PEIE-DCO,ITO/PEIE-DCO,,,,,,,-5.29,-3.72,,-5.9,-3.9,
101645,10.1016/j.cej.2025.167007,10.1016/j.cej.2025.167007,PTB7-Th,PC71BM,PTB7-Th,PC71BM,CCCCC(CC)COC(=O)c1sc2csc(-c3cc4c(-c5ccc(CC(CC)CCCC)s5)c5sccc5c(-c5ccc(CC(CC)CCCC)s5)c4s3)c2c1F,COC(=O)CCCC1(c2ccccc2)C23c4c5ccc6c7cc8c9c%10c(cc%11cc%12c%13c%14c(cc%15c%16ccc-5c2c%16c2c5c%16c%17c(c(c46)c7c9c%17c4c%10c%11c%13c4c%16c%14c%152)C513)C%12)C8,0.79,18.6,70.01,10.3,10.287269400000003,0.1235980582524038,,10.3,,,,,,,ITO/PEIE-MSB,ITO/PEIE-MSB,,,,,,,-5.29,-3.72,,-5.9,-3.9,
101646,10.1016/j.cej.2025.167007,10.1016/j.cej.2025.167007,PTB7-Th,PC71BM,PTB7-Th,PC71BM,CCCCC(CC)COC(=O)c1sc2csc(-c3cc4c(-c5ccc(CC(CC)CCCC)s5)c5sccc5c(-c5ccc(CC(CC)CCCC)s5)c4s3)c2c1F,COC(=O)CCCC1(c2ccccc2)C23c4c5ccc6c7cc8c9c%10c(cc%11cc%12c%13c%14c(cc%15c%16ccc-5c2c%16c2c5c%16c%17c(c(c46)c7c9c%17c4c%10c%11c%13c4c%16c%14c%152)C513)C%12)C8,0.79,18.58,70.62,10.44,10.36574484,0.7112563218390793,,10.44,,,,,,,ITO/PEIE-ESB,ITO/PEIE,,,,,,,-5.29,-3.72,,-5.9,-3.9,
101647,10.1016/j.cej.2025.167007,10.1016/j.cej.2025.167007,PTB7-Th,PC71BM,PTB7-Th,PC71BM,CCCCC(CC)COC(=O)c1sc2csc(-c3cc4c(-c5ccc(CC(CC)CCCC)s5)c5sccc5c(-c5ccc(CC(CC)CCCC)s5)c4s3)c2c1F,COC(=O)CCCC1(c2ccccc2)C23c4c5ccc6c7cc8c9c%10c(cc%11cc%12c%13c%14c(cc%15c%16ccc-5c2c%16c2c5c%16c%17c(c(c46)c7c9c%17c4c%10c%11c%13c4c%16c%14c%152)C513)C%12)C8,0.78,18.29,69.2,9.87,9.8722104,0.022395136778125,,9.87,,,,,,,ITO/PEIE-BSB,ITO/PEIE-BSB,,,,,,,-5.29,-3.72,,-5.9,-3.9,
101648,10.1016/j.cej.2025.167007,10.1016/j.cej.2025.167007,PM6,IT-4F,PM6,IT-4F,COC(=O)C(C)(C)c1cc(C)cc(-c2sc3c4sc5cc(/C=C6/C(=O)c7cc(F)cc(c7)C(=O)/C6=C\c6cc(C(C)(C)C(=O)OC)c(-c7cc(C)cc(C(C)(C)C(=O)OC)c7)s6)sc5c4c(C(C)(C)C(=O)OC)ccc2-3)c1,CCCCCCc1ccc(C2(c3ccc(CCCCCC)cc3)c3cc4c(cc3-c3sc5cc(/C=C6\C(=O)c7cc(F)c(F)cc7C6=C(C#N)C#N)sc5c32)C(c2ccc(CCCCCC)cc2)(c2ccc(CCCCCC)cc2)c2c-4sc3cc(/C=C4\C(=O)c5cc(F)c(F)cc5C4=C(C#N)C#N)sc23)cc1,0.82,22.47,70.87,13.09,13.058080979999998,0.2438427807486776,,13.09,,,,,,,ITO/PEIE-ESB,ITO/PEIE,,,,,,,-5.56,-3.65,,-5.66,-4.14,
101649,10.1016/j.cej.2025.167007,10.1016/j.cej.2025.167007,PM6,Y6,PM6,Y6,COC(=O)C(C)(C)c1cc(C)cc(-c2sc3c4sc5cc(/C=C6/C(=O)c7cc(F)cc(c7)C(=O)/C6=C\c6cc(C(C)(C)C(=O)OC)c(-c7cc(C)cc(C(C)(C)C(=O)OC)c7)s6)sc5c4c(C(C)(C)C(=O)OC)ccc2-3)c1,CCCCCCCCCCCc1c(/C=C2\C(=O)c3cc(F)c(F)cc3C2=C(C#N)C#N)sc2c1sc1c3c4nsnc4c4c5sc6c(CCCCCCCCCCC)c(/C=C7\C(=O)c8cc(F)c(F)cc8C7=C(C#N)C#N)sc6c5n(CC(CC)CCCC)c4c3n(CC(CC)CCCC)c21,0.84,26.3,71.19,15.69,15.7272948,0.2376978967495203,,15.69,,,,,,,ITO/PEIE-ESB,ITO/PEIE,,,,,,,-5.56,-3.65,,-5.65,-4.09,
101650,10.1016/j.cej.2025.167007,10.1016/j.cej.2025.167007,PTB7-Th,P71BM,PTB7-Th,P71BM,CCCCC(CC)COC(=O)c1sc2csc(-c3cc4c(-c5ccc(CC(CC)CCCC)s5)c5sccc5c(-c5ccc(CC(CC)CCCC)s5)c4s3)c2c1F,COC(=O)CCCC1(c2ccccc2)C23c4c5ccc6c7cc8c9c%10c(cc%11cc%12c%13c%14c(cc%15c%16ccc-5c2c%16c2c5c%16c%17c(c(c46)c7c9c%17c4c%10c%11c%13c4c%16c%14c%152)C513)C%12)C8,0.74,14.48,58.0,6.19,6.214816,0.4009046849757594,,6.19,,,,,,,NDI-OH/Ag,NDI-OH/Ag,,,,,,,-5.29,-3.72,,-5.9,-3.9,
101651,10.1016/j.cej.2025.167007,10.1016/j.cej.2025.167007,PTB7-Th,ITIC,PTB7-Th,ITIC,CCCCC(CC)COC(=O)c1sc2csc(-c3cc4c(-c5ccc(CC(CC)CCCC)s5)c5sccc5c(-c5ccc(CC(CC)CCCC)s5)c4s3)c2c1F,CCCCCCc1ccc(C2(c3ccc(CCCCCC)cc3)c3cc4c(cc3-c3sc5cc(C=C6C(=O)c7ccccc7C6=C(C#N)C#N)sc5c32)C(c2ccc(CCCCCC)cc2)(c2ccc(CCCCCC)cc2)c2c-4sc3cc(C=C4C(=O)c5ccccc5C4=C(C#N)C#N)sc23)cc1,0.79,12.84,51.0,5.51,5.173236,6.111869328493641,,5.51,,,,,,,NDI-OH/Ag,NDI-OH/Ag,,,,,,,-5.29,-3.72,,-5.576,-3.916,
101652,10.1016/j.cej.2025.167007,10.1016/j.cej.2025.167007,PM6,BTP-eC9,PM6,BTP-eC9,COC(=O)C(C)(C)c1cc(C)cc(-c2sc3c4sc5cc(/C=C6/C(=O)c7cc(F)cc(c7)C(=O)/C6=C\c6cc(C(C)(C)C(=O)OC)c(-c7cc(C)cc(C(C)(C)C(=O)OC)c7)s6)sc5c4c(C(C)(C)C(=O)OC)ccc2-3)c1,CCCCCCCCCc1c(C=C2C(=O)c3cc(Cl)c(Cl)cc3C2=C(C#N)C#N)sc2c1sc1c3c4nsnc4c4c5sc6c(CCCCCCCCC)c(C=C7C(=O)c8cc(Cl)c(Cl)cc8C7=C(C#N)C#N)sc6c5n(CC(CCCC)CCCCCC)c4c3n(CC(CCCC)CCCCCC)c21,0.87,27.32,77.93,18.6,18.52271412,0.4155154838709762,,18.6,,,,,,,PPDINN/Ag,PPDINN/Ag,,,,,,,-5.56,-3.65,,-5.665,-4.165,
101653,10.1016/j.cej.2025.167007,10.1016/j.cej.2025.167007,P3HT,PC61BM,P3HT,PC61BM,CCCCCCc1ccsc1,COC(=O)CCCC1(c2ccccc2)C23c4c5c6c7c8c9c(c%10c%11c2c2c%12c4c4c%13c5c5c7c7c8c8c%14c9c%10c9c%10c%11c2c2c%11c%12c4c4c%12c%13c5c5c7c7c8c8c%14c9c9c%10c2c2c%11c4c4c%12c5c7c5c8c9c2c45)C613,0.59,9.06,50.8,2.72,2.7154632,0.1667941176470713,,2.72,,,,,,organic solar cell,ITO/PVPy-ZW,ITO/PVPy-ZW,,,,,,,-5.01,-3.12,,-6.1,-3.7,
101654,10.1016/j.cej.2025.167007,10.1016/j.cej.2025.167007,P3HT,PC61BM,P3HT,PC61BM,CCCCCCc1ccsc1,COC(=O)CCCC1(c2ccccc2)C23c4c5c6c7c8c9c(c%10c%11c2c2c%12c4c4c%13c5c5c7c7c8c8c%14c9c%10c9c%10c%11c2c2c%11c%12c4c4c%12c%13c5c5c7c7c8c8c%14c9c9c%10c2c2c%11c4c4c%12c5c7c5c8c9c2c45)C613,0.62,9.49,60.4,3.55,3.5538152,0.1074704225352117,,3.55,,,,,,,ITO/ZnO/PVPy-ZW,ITO/ZnO/PVPy-ZW,,,,,,,-5.01,-3.12,,-6.1,-3.7,
101655,10.1016/j.cej.2025.167007,10.1016/j.cej.2025.167007,P3HT,PC61BM,P3HT,PC61BM,CCCCCCc1ccsc1,COC(=O)CCCC1(c2ccccc2)C23c4c5c6c7c8c9c(c%10c%11c2c2c%12c4c4c%13c5c5c7c7c8c8c%14c9c%10c9c%10c%11c2c2c%11c%12c4c4c%12c%13c5c5c7c7c8c8c%14c9c9c%10c2c2c%11c4c4c%12c5c7c5c8c9c2c45)C613,0.62,11.5,48.5,3.45,3.45805,0.2333333333333301,,3.45,,,,,,,PVPy-ZW/Al,PVPy-ZW/Al,,,,,,,-5.01,-3.12,,-6.1,-3.7,
101656,10.1016/j.cej.2025.167007,10.1016/j.cej.2025.167007,C70,DBP,C70,DBP,,,0.87,6.25,62.0,3.35,3.37125,0.6343283582089483,,3.35,,,,,,,ITO/PSBMA,ITO/PSBMA,,,,,,,,,,,,
101657,10.1016/j.cej.2025.167007,10.1016/j.cej.2025.167007,PTB7-Th,PC71BM,PTB7-Th,PC71BM,CCCCC(CC)COC(=O)c1sc2csc(-c3cc4c(-c5ccc(CC(CC)CCCC)s5)c5sccc5c(-c5ccc(CC(CC)CCCC)s5)c4s3)c2c1F,COC(=O)CCCC1(c2ccccc2)C23c4c5ccc6c7cc8c9c%10c(cc%11cc%12c%13c%14c(cc%15c%16ccc-5c2c%16c2c5c%16c%17c(c(c46)c7c9c%17c4c%10c%11c%13c4c%16c%14c%152)C513)C%12)C8,0.78,15.45,69.2,8.31,8.339292,0.3524909747292403,,8.31,,,,,,,PSBMA/Al,PSBMA/Al,,,,,,,-5.29,-3.72,,-5.9,-3.9,
101658,10.1016/j.cej.2025.167007,10.1016/j.cej.2025.167007,PBDB-T,IT-M,PBDB-T,IT-M,CCCCC(CC)Cc1ccc(-c2c3cc(-c4ccc(-c5sc(-c6cccs6)c6c5C(=O)c5c(CC(CC)CCCC)sc(CC(CC)CCCC)c5C6=O)s4)sc3c(-c3ccc(CC(CC)CCCC)s3)c3ccsc23)s1,CCCCCCc1ccc(C2(c3ccc(CCCCCC)cc3)c3cc4c(cc3-c3sc5cc(/C=C6\C(=O)c7ccc(C)cc7C6=C(C#N)C#N)sc5c32)C(c2ccc(CCCCCC)cc2)(c2ccc(CCCCCC)cc2)c2c-4sc3cc(/C=C4\C(=O)c5ccc(C)cc5C4=C(C#N)C#N)sc23)cc1,0.92,16.09,68.44,10.11,10.13103632,0.2080743818002011,,10.11,,,,,,,PSN/Al,PSN/Al,,,,,,,-5.33,-3.48,,-5.514,-3.808,
101659,10.1016/j.cej.2025.167007,10.1016/j.cej.2025.167007,PBDB-T,IT-M,PBDB-T,IT-M,CCCCC(CC)Cc1ccc(-c2c3cc(-c4ccc(-c5sc(-c6cccs6)c6c5C(=O)c5c(CC(CC)CCCC)sc(CC(CC)CCCC)c5C6=O)s4)sc3c(-c3ccc(CC(CC)CCCC)s3)c3ccsc23)s1,CCCCCCc1ccc(C2(c3ccc(CCCCCC)cc3)c3cc4c(cc3-c3sc5cc(/C=C6\C(=O)c7ccc(C)cc7C6=C(C#N)C#N)sc5c32)C(c2ccc(CCCCCC)cc2)(c2ccc(CCCCCC)cc2)c2c-4sc3cc(/C=C4\C(=O)c5ccc(C)cc5C4=C(C#N)C#N)sc23)cc1,0.89,16.44,63.08,9.22,9.22961328,0.1042655097613877,,9.22,,,,,,,PSO/Al,PSO/Al,,,,,,,-5.33,-3.48,,-5.514,-3.808,
101660,10.1016/j.cej.2025.167007,10.1016/j.cej.2025.167007,PBDB-T,IT-M,PBDB-T,IT-M,CCCCC(CC)Cc1ccc(-c2c3cc(-c4ccc(-c5sc(-c6cccs6)c6c5C(=O)c5c(CC(CC)CCCC)sc(CC(CC)CCCC)c5C6=O)s4)sc3c(-c3ccc(CC(CC)CCCC)s3)c3ccsc23)s1,CCCCCCc1ccc(C2(c3ccc(CCCCCC)cc3)c3cc4c(cc3-c3sc5cc(/C=C6\C(=O)c7ccc(C)cc7C6=C(C#N)C#N)sc5c32)C(c2ccc(CCCCCC)cc2)(c2ccc(CCCCCC)cc2)c2c-4sc3cc(/C=C4\C(=O)c5ccc(C)cc5C4=C(C#N)C#N)sc23)cc1,0.9,15.27,63.6,8.74,8.740548,0.0062700228832976,,8.74,,,,,,,PSM/Al,PSM/Al,,,,,,,-5.33,-3.48,,-5.514,-3.808,
101661,10.1016/j.cej.2025.167007,10.1016/j.cej.2025.167007,PTB7,PC71BM,PTB7,PC71BM,CCCCC(CC)COC(=O)c1sc2c(-c3cc4c(OCC(CC)CCCC)c5sccc5c(OCC(CC)CCCC)c4s3)scc2c1F,COC(=O)CCCC1(c2ccccc2)C23c4c5ccc6c7cc8c9c%10c(cc%11cc%12c%13c%14c(cc%15c%16ccc-5c2c%16c2c5c%16c%17c(c(c46)c7c9c%17c4c%10c%11c%13c4c%16c%14c%152)C513)C%12)C8,0.79,15.8,66.0,8.24,8.238120000000002,0.0228155339805595,,8.24,,,,,,,PAMPS-Na/Al,PAMPS-Na/Al,,,,,,,-5.19,-3.43,,-5.9,-3.9,
101662,10.1016/j.cej.2025.167007,10.1016/j.cej.2025.167007,PTB7-Th,PC71BM,PTB7-Th,PC71BM,CCCCC(CC)COC(=O)c1sc2csc(-c3cc4c(-c5ccc(CC(CC)CCCC)s5)c5sccc5c(-c5ccc(CC(CC)CCCC)s5)c4s3)c2c1F,COC(=O)CCCC1(c2ccccc2)C23c4c5ccc6c7cc8c9c%10c(cc%11cc%12c%13c%14c(cc%15c%16ccc-5c2c%16c2c5c%16c%17c(c(c46)c7c9c%17c4c%10c%11c%13c4c%16c%14c%152)C513)C%12)C8,0.8,15.99,71.0,9.16,9.08232,0.8480349344978065,,9.16,,,,,,,PAMPS-Na/Al,PAMPS-Na/Al,,,,,,,-5.29,-3.72,,-5.9,-3.9,
101663,10.1016/j.cej.2025.167007,10.1016/j.cej.2025.167007,PBDT-ST1,PC71BM,PBDT-ST1,PC71BM,CCCCC(CC)CSc1ccc(-c2c3cc(-c4ccc(-c5sc(-c6cccs6)c6c5C(=O)c5c(CC(CC)CCCC)sc(CC(CC)CCCC)c5C6=O)s4)sc3c(-c3ccc(SCC(CC)CCCC)s3)c3ccsc23)s1,COC(=O)CCCC1(c2ccccc2)C23c4c5ccc6c7cc8c9c%10c(cc%11cc%12c%13c%14c(cc%15c%16ccc-5c2c%16c2c5c%16c%17c(c(c46)c7c9c%17c4c%10c%11c%13c4c%16c%14c%152)C513)C%12)C8,0.89,13.8,74.0,9.09,9.08868,0.0145214521452119,,9.09,,,,,PAMPS-Na/Al,,PAMPS-Na/Al,PAMPS-Na/Al,,,,,,,-5.52,-3.56,,-5.9,-3.9,
101664,10.1016/j.cej.2025.167007,10.1016/j.cej.2025.167007,p-DTS(FBTTh2)2,PC71BM,p-DTS(FBTTh2)2,PC71BM,CCCCCCc1ccc(-c2ccc(-c3cc(F)c(-c4cc5c(s4)-c4sc(-c6c(F)cc(-c7ccc(-c8ccc(CCCCCC)s8)s7)c7nsnc67)cc4[Si]5(CC(CC)CCCC)CC(CC)CCCC)c4nsnc34)s2)s1,COC(=O)CCCC1(c2ccccc2)C23c4c5ccc6c7cc8c9c%10c(cc%11cc%12c%13c%14c(cc%15c%16ccc-5c2c%16c2c5c%16c%17c(c(c46)c7c9c%17c4c%10c%11c%13c4c%16c%14c%152)C513)C%12)C8,0.8,14.6,68.0,7.94,7.9424,0.0302267002518858,,7.94,,,,,,,PAMPS-Na/Al,PAMPS-Na/Al,,,,,,,-5.12,-3.34,,-5.9,-3.9,
101665,10.1016/j.cej.2025.167007,10.1016/j.cej.2025.167007,P3HT,PC61BM,P3HT,PC61BM,CCCCCCc1ccsc1,COC(=O)CCCC1(c2ccccc2)C23c4c5c6c7c8c9c(c%10c%11c2c2c%12c4c4c%13c5c5c7c7c8c8c%14c9c%10c9c%10c%11c2c2c%11c%12c4c4c%12c%13c5c5c7c7c8c8c%14c9c9c%10c2c2c%11c4c4c%12c5c7c5c8c9c2c45)C613,0.61,8.58,54.0,2.83,2.826252,0.1324381625441961,,2.83,,,,,,,PSS-Na/Al,PSS-Na/Al,,,,,,,-5.01,-3.12,,-6.1,-3.7,
101666,10.1016/j.cej.2025.167007,10.1016/j.cej.2025.167007,PTB7,PC71BM,PTB7,PC71BM,CCCCC(CC)COC(=O)c1sc2c(-c3cc4c(OCC(CC)CCCC)c5sccc5c(OCC(CC)CCCC)c4s3)scc2c1F,COC(=O)CCCC1(c2ccccc2)C23c4c5ccc6c7cc8c9c%10c(cc%11cc%12c%13c%14c(cc%15c%16ccc-5c2c%16c2c5c%16c%17c(c(c46)c7c9c%17c4c%10c%11c%13c4c%16c%14c%152)C513)C%12)C8,0.65,17.14,59.32,6.59,6.6088412000000005,0.2859059180576732,,,,,,,,,,,,,,,,,-5.19,-3.43,,-5.9,-3.9,
101667,10.1016/j.cej.2025.167007,10.1016/j.cej.2025.167007,PTB7,PC71BM,PTB7,PC71BM,CCCCC(CC)COC(=O)c1sc2c(-c3cc4c(OCC(CC)CCCC)c5sccc5c(OCC(CC)CCCC)c4s3)scc2c1F,COC(=O)CCCC1(c2ccccc2)C23c4c5ccc6c7cc8c9c%10c(cc%11cc%12c%13c%14c(cc%15c%16ccc-5c2c%16c2c5c%16c%17c(c(c46)c7c9c%17c4c%10c%11c%13c4c%16c%14c%152)C513)C%12)C8,0.73,16.21,67.47,7.98,7.98392751,0.0492169172932278,,,,,,,,,C60-N,,,,,,,,-5.19,-3.43,,-5.9,-3.9,
101668,10.1016/j.cej.2025.167007,10.1016/j.cej.2025.167007,PTB7,PC71BM,PTB7,PC71BM,CCCCC(CC)COC(=O)c1sc2c(-c3cc4c(OCC(CC)CCCC)c5sccc5c(OCC(CC)CCCC)c4s3)scc2c1F,COC(=O)CCCC1(c2ccccc2)C23c4c5ccc6c7cc8c9c%10c(cc%11cc%12c%13c%14c(cc%15c%16ccc-5c2c%16c2c5c%16c%17c(c(c46)c7c9c%17c4c%10c%11c%13c4c%16c%14c%152)C513)C%12)C8,0.76,17.76,64.9,8.79,8.759942400000002,0.3419522184300053,,,,,,,,,,,,,,,,,-5.19,-3.43,,-5.9,-3.9,
101669,10.1016/j.cej.2025.167007,10.1016/j.cej.2025.167007,PTB7,PC71BM,PTB7,PC71BM,CCCCC(CC)COC(=O)c1sc2c(-c3cc4c(OCC(CC)CCCC)c5sccc5c(OCC(CC)CCCC)c4s3)scc2c1F,COC(=O)CCCC1(c2ccccc2)C23c4c5ccc6c7cc8c9c%10c(cc%11cc%12c%13c%14c(cc%15c%16ccc-5c2c%16c2c5c%16c%17c(c(c46)c7c9c%17c4c%10c%11c%13c4c%16c%14c%152)C513)C%12)C8,0.76,19.25,68.0,10.02,9.9484,0.7145708582834343,,,,,,,,,,,,,,,,,-5.19,-3.43,,-5.9,-3.9,
101670,10.1016/j.cej.2025.167007,10.1016/j.cej.2025.167007,PTB7,PC71BM,PTB7,PC71BM,CCCCC(CC)COC(=O)c1sc2c(-c3cc4c(OCC(CC)CCCC)c5sccc5c(OCC(CC)CCCC)c4s3)scc2c1F,COC(=O)CCCC1(c2ccccc2)C23c4c5ccc6c7cc8c9c%10c(cc%11cc%12c%13c%14c(cc%15c%16ccc-5c2c%16c2c5c%16c%17c(c(c46)c7c9c%17c4c%10c%11c%13c4c%16c%14c%152)C513)C%12)C8,0.68,14.95,59.3,6.03,6.028438,0.0259038142620353,,,,,,,,,,,,,,,,,-5.19,-3.43,,-5.9,-3.9,
101671,10.1016/j.cej.2025.167007,10.1016/j.cej.2025.167007,PTB7,PC71BM,PTB7,PC71BM,CCCCC(CC)COC(=O)c1sc2c(-c3cc4c(OCC(CC)CCCC)c5sccc5c(OCC(CC)CCCC)c4s3)scc2c1F,COC(=O)CCCC1(c2ccccc2)C23c4c5ccc6c7cc8c9c%10c(cc%11cc%12c%13c%14c(cc%15c%16ccc-5c2c%16c2c5c%16c%17c(c(c46)c7c9c%17c4c%10c%11c%13c4c%16c%14c%152)C513)C%12)C8,0.71,15.33,61.1,6.65,6.6503073,0.004621052631569,,,,,,,,,,,,,,,,,-5.19,-3.43,,-5.9,-3.9,
101672,10.1016/j.cej.2025.167007,10.1016/j.cej.2025.167007,PTB7,PC71BM,PTB7,PC71BM,CCCCC(CC)COC(=O)c1sc2c(-c3cc4c(OCC(CC)CCCC)c5sccc5c(OCC(CC)CCCC)c4s3)scc2c1F,COC(=O)CCCC1(c2ccccc2)C23c4c5ccc6c7cc8c9c%10c(cc%11cc%12c%13c%14c(cc%15c%16ccc-5c2c%16c2c5c%16c%17c(c(c46)c7c9c%17c4c%10c%11c%13c4c%16c%14c%152)C513)C%12)C8,0.75,17.46,69.99,9.2,9.1651905,0.3783641304347795,,,,,,,,,,,,,,,,,-5.19,-3.43,,-5.9,-3.9,
101673,10.1016/j.cej.2025.167007,10.1016/j.cej.2025.167007,PTB7,PC71BM,PTB7,PC71BM,CCCCC(CC)COC(=O)c1sc2c(-c3cc4c(OCC(CC)CCCC)c5sccc5c(OCC(CC)CCCC)c4s3)scc2c1F,COC(=O)CCCC1(c2ccccc2)C23c4c5ccc6c7cc8c9c%10c(cc%11cc%12c%13c%14c(cc%15c%16ccc-5c2c%16c2c5c%16c%17c(c(c46)c7c9c%17c4c%10c%11c%13c4c%16c%14c%152)C513)C%12)C8,0.75,16.78,72.4,9.11,9.111540000000002,0.0169045005488704,,,,,,,,,,,,,,,,,-5.19,-3.43,,-5.9,-3.9,
101674,10.1016/j.cej.2025.167007,10.1016/j.cej.2025.167007,PTB7-Th,PC71BM,PTB7-Th,PC71BM,CCCCC(CC)COC(=O)c1sc2csc(-c3cc4c(-c5ccc(CC(CC)CCCC)s5)c5sccc5c(-c5ccc(CC(CC)CCCC)s5)c4s3)c2c1F,COC(=O)CCCC1(c2ccccc2)C23c4c5ccc6c7cc8c9c%10c(cc%11cc%12c%13c%14c(cc%15c%16ccc-5c2c%16c2c5c%16c%17c(c(c46)c7c9c%17c4c%10c%11c%13c4c%16c%14c%152)C513)C%12)C8,0.74,17.23,60.8,7.7,7.752121599999999,0.6769038961038787,,,,,,,,,ITO/C4-OH,,,,,,,,-5.29,-3.72,,-5.9,-3.9,
101675,10.1016/j.cej.2025.167007,10.1016/j.cej.2025.167007,PTB7-Th,PC71BM,PTB7-Th,PC71BM,CCCCC(CC)COC(=O)c1sc2csc(-c3cc4c(-c5ccc(CC(CC)CCCC)s5)c5sccc5c(-c5ccc(CC(CC)CCCC)s5)c4s3)c2c1F,COC(=O)CCCC1(c2ccccc2)C23c4c5ccc6c7cc8c9c%10c(cc%11cc%12c%13c%14c(cc%15c%16ccc-5c2c%16c2c5c%16c%17c(c(c46)c7c9c%17c4c%10c%11c%13c4c%16c%14c%152)C513)C%12)C8,0.76,16.77,59.6,7.55,7.5961392,0.6111152317880773,,,,,,,,,ITO/C6-OH,,,,,,,,-5.29,-3.72,,-5.9,-3.9,
101676,10.1016/j.cej.2025.167007,10.1016/j.cej.2025.167007,PTB7-Th,PC71BM,PTB7-Th,PC71BM,CCCCC(CC)COC(=O)c1sc2csc(-c3cc4c(-c5ccc(CC(CC)CCCC)s5)c5sccc5c(-c5ccc(CC(CC)CCCC)s5)c4s3)c2c1F,COC(=O)CCCC1(c2ccccc2)C23c4c5ccc6c7cc8c9c%10c(cc%11cc%12c%13c%14c(cc%15c%16ccc-5c2c%16c2c5c%16c%17c(c(c46)c7c9c%17c4c%10c%11c%13c4c%16c%14c%152)C513)C%12)C8,0.81,17.96,64.7,9.35,9.4122972,0.6662802139037594,,,,,,,,,ITO/ZnO/C4-OH,,,,,,,,-5.29,-3.72,,-5.9,-3.9,
101677,10.1016/j.cej.2025.167007,10.1016/j.cej.2025.167007,PTB7-Th,PC71BM,PTB7-Th,PC71BM,CCCCC(CC)COC(=O)c1sc2csc(-c3cc4c(-c5ccc(CC(CC)CCCC)s5)c5sccc5c(-c5ccc(CC(CC)CCCC)s5)c4s3)c2c1F,COC(=O)CCCC1(c2ccccc2)C23c4c5ccc6c7cc8c9c%10c(cc%11cc%12c%13c%14c(cc%15c%16ccc-5c2c%16c2c5c%16c%17c(c(c46)c7c9c%17c4c%10c%11c%13c4c%16c%14c%152)C513)C%12)C8,0.8,17.84,65.0,9.21,9.2768,0.7252985884907778,,,,,,,,,ITO/ZnO/C6-OH,,,,,,,,-5.29,-3.72,,-5.9,-3.9,
101678,10.1016/j.cej.2025.167007,10.1016/j.cej.2025.167007,PTB7-Th,PC71BM,PTB7-Th,PC71BM,CCCCC(CC)COC(=O)c1sc2csc(-c3cc4c(-c5ccc(CC(CC)CCCC)s5)c5sccc5c(-c5ccc(CC(CC)CCCC)s5)c4s3)c2c1F,COC(=O)CCCC1(c2ccccc2)C23c4c5ccc6c7cc8c9c%10c(cc%11cc%12c%13c%14c(cc%15c%16ccc-5c2c%16c2c5c%16c%17c(c(c46)c7c9c%17c4c%10c%11c%13c4c%16c%14c%152)C513)C%12)C8,0.77,18.43,71.0,9.79,10.075681,2.918089887640471,,,,,,,,,DSAPS/Al,,,,,,,,-5.29,-3.72,,-5.9,-3.9,
101679,10.1016/j.cej.2025.167007,10.1016/j.cej.2025.167007,PTB7-Th,PC71BM,PTB7-Th,PC71BM,CCCCC(CC)COC(=O)c1sc2csc(-c3cc4c(-c5ccc(CC(CC)CCCC)s5)c5sccc5c(-c5ccc(CC(CC)CCCC)s5)c4s3)c2c1F,COC(=O)CCCC1(c2ccccc2)C23c4c5ccc6c7cc8c9c%10c(cc%11cc%12c%13c%14c(cc%15c%16ccc-5c2c%16c2c5c%16c%17c(c(c46)c7c9c%17c4c%10c%11c%13c4c%16c%14c%152)C513)C%12)C8,0.76,17.22,71.3,9.1,9.3311736,2.540369230769231,,,,,,,,,ITO/ZnO/DSAPS,,,,,,,,-5.29,-3.72,,-5.9,-3.9,
101680,10.1016/j.cej.2025.167007,10.1016/j.cej.2025.167007,PTB7,PC71BM,PTB7,PC71BM,CCCCC(CC)COC(=O)c1sc2c(-c3cc4c(OCC(CC)CCCC)c5sccc5c(OCC(CC)CCCC)c4s3)scc2c1F,COC(=O)CCCC1(c2ccccc2)C23c4c5ccc6c7cc8c9c%10c(cc%11cc%12c%13c%14c(cc%15c%16ccc-5c2c%16c2c5c%16c%17c(c(c46)c7c9c%17c4c%10c%11c%13c4c%16c%14c%152)C513)C%12)C8,0.51,14.44,57.2,4.22,4.2124368,0.179222748815163,,,,,,,,,,,,,,,,,-5.19,-3.43,,-5.9,-3.9,
101681,10.1016/j.cej.2025.167007,10.1016/j.cej.2025.167007,PTB7,PC71BM,PTB7,PC71BM,CCCCC(CC)COC(=O)c1sc2c(-c3cc4c(OCC(CC)CCCC)c5sccc5c(OCC(CC)CCCC)c4s3)scc2c1F,COC(=O)CCCC1(c2ccccc2)C23c4c5ccc6c7cc8c9c%10c(cc%11cc%12c%13c%14c(cc%15c%16ccc-5c2c%16c2c5c%16c%17c(c(c46)c7c9c%17c4c%10c%11c%13c4c%16c%14c%152)C513)C%12)C8,0.76,14.41,70.7,7.74,7.7427812,0.035932816537471,,,,,,,,,,,,,,,,,-5.19,-3.43,,-5.9,-3.9,
101682,10.1016/j.cej.2025.167007,10.1016/j.cej.2025.167007,PTB7,PC71BM,PTB7,PC71BM,CCCCC(CC)COC(=O)c1sc2c(-c3cc4c(OCC(CC)CCCC)c5sccc5c(OCC(CC)CCCC)c4s3)scc2c1F,COC(=O)CCCC1(c2ccccc2)C23c4c5ccc6c7cc8c9c%10c(cc%11cc%12c%13c%14c(cc%15c%16ccc-5c2c%16c2c5c%16c%17c(c(c46)c7c9c%17c4c%10c%11c%13c4c%16c%14c%152)C513)C%12)C8,0.72,17.18,67.4,8.33,8.3371104,0.0853589435774331,,,,,,,,,,,,,,,,,-5.19,-3.43,,-5.9,-3.9,
101683,10.1016/j.cej.2025.167007,10.1016/j.cej.2025.167007,PTB7,PC71BM,PTB7,PC71BM,CCCCC(CC)COC(=O)c1sc2c(-c3cc4c(OCC(CC)CCCC)c5sccc5c(OCC(CC)CCCC)c4s3)scc2c1F,COC(=O)CCCC1(c2ccccc2)C23c4c5ccc6c7cc8c9c%10c(cc%11cc%12c%13c%14c(cc%15c%16ccc-5c2c%16c2c5c%16c%17c(c(c46)c7c9c%17c4c%10c%11c%13c4c%16c%14c%152)C513)C%12)C8,0.75,16.75,71.4,8.93,8.969625,0.4437290033594727,,,,,,,,,,,,,,,,,-5.19,-3.43,,-5.9,-3.9,
101684,10.1016/j.cej.2025.167007,10.1016/j.cej.2025.167007,PTB7-Th,PC71BM,PTB7-Th,PC71BM,CCCCC(CC)COC(=O)c1sc2csc(-c3cc4c(-c5ccc(CC(CC)CCCC)s5)c5sccc5c(-c5ccc(CC(CC)CCCC)s5)c4s3)c2c1F,COC(=O)CCCC1(c2ccccc2)C23c4c5ccc6c7cc8c9c%10c(cc%11cc%12c%13c%14c(cc%15c%16ccc-5c2c%16c2c5c%16c%17c(c(c46)c7c9c%17c4c%10c%11c%13c4c%16c%14c%152)C513)C%12)C8,0.79,17.0,71.8,9.69,9.642739999999998,0.4877192982456286,,,,,,,,,ITO/EDTA-4Na,,,,,,,,-5.29,-3.72,,-5.9,-3.9,
101685,10.1016/j.cej.2025.167007,10.1016/j.cej.2025.167007,PBDB-T,IT-M,PBDB-T,IT-M,CCCCC(CC)Cc1ccc(-c2c3cc(-c4ccc(-c5sc(-c6cccs6)c6c5C(=O)c5c(CC(CC)CCCC)sc(CC(CC)CCCC)c5C6=O)s4)sc3c(-c3ccc(CC(CC)CCCC)s3)c3ccsc23)s1,CCCCCCc1ccc(C2(c3ccc(CCCCCC)cc3)c3cc4c(cc3-c3sc5cc(/C=C6\C(=O)c7ccc(C)cc7C6=C(C#N)C#N)sc5c32)C(c2ccc(CCCCCC)cc2)(c2ccc(CCCCCC)cc2)c2c-4sc3cc(/C=C4\C(=O)c5ccc(C)cc5C4=C(C#N)C#N)sc23)cc1,0.94,15.96,72.47,10.84,10.87223928,0.2974103321033106,,,,,,,,,OAS/Al,,,,,,,,-5.33,-3.48,,-5.514,-3.808,
101686,10.1016/j.cej.2025.167007,10.1016/j.cej.2025.167007,PBDB-T,IT-M,PBDB-T,IT-M,CCCCC(CC)Cc1ccc(-c2c3cc(-c4ccc(-c5sc(-c6cccs6)c6c5C(=O)c5c(CC(CC)CCCC)sc(CC(CC)CCCC)c5C6=O)s4)sc3c(-c3ccc(CC(CC)CCCC)s3)c3ccsc23)s1,CCCCCCc1ccc(C2(c3ccc(CCCCCC)cc3)c3cc4c(cc3-c3sc5cc(/C=C6\C(=O)c7ccc(C)cc7C6=C(C#N)C#N)sc5c32)C(c2ccc(CCCCCC)cc2)(c2ccc(CCCCCC)cc2)c2c-4sc3cc(/C=C4\C(=O)c5ccc(C)cc5C4=C(C#N)C#N)sc23)cc1,0.95,16.53,72.21,11.3,11.339497349999998,0.3495340707964404,,,,,,,,,SAS/Al,,,,,,,,-5.33,-3.48,,-5.514,-3.808,
101687,10.1016/j.cej.2025.167007,10.1016/j.cej.2025.167007,PBDB-T,IT-M,PBDB-T,IT-M,CCCCC(CC)Cc1ccc(-c2c3cc(-c4ccc(-c5sc(-c6cccs6)c6c5C(=O)c5c(CC(CC)CCCC)sc(CC(CC)CCCC)c5C6=O)s4)sc3c(-c3ccc(CC(CC)CCCC)s3)c3ccsc23)s1,CCCCCCc1ccc(C2(c3ccc(CCCCCC)cc3)c3cc4c(cc3-c3sc5cc(/C=C6\C(=O)c7ccc(C)cc7C6=C(C#N)C#N)sc5c32)C(c2ccc(CCCCCC)cc2)(c2ccc(CCCCCC)cc2)c2c-4sc3cc(/C=C4\C(=O)c5ccc(C)cc5C4=C(C#N)C#N)sc23)cc1,0.93,16.04,66.5,9.93,9.919938,0.1013293051359473,,,,,,,,,SOAS/Al,,,,,,,,-5.33,-3.48,,-5.514,-3.808,
101688,10.1016/j.cej.2025.167007,10.1016/j.cej.2025.167007,PTB7-Th,PC71BM,PTB7-Th,PC71BM,CCCCC(CC)COC(=O)c1sc2csc(-c3cc4c(-c5ccc(CC(CC)CCCC)s5)c5sccc5c(-c5ccc(CC(CC)CCCC)s5)c4s3)c2c1F,COC(=O)CCCC1(c2ccccc2)C23c4c5ccc6c7cc8c9c%10c(cc%11cc%12c%13c%14c(cc%15c%16ccc-5c2c%16c2c5c%16c%17c(c(c46)c7c9c%17c4c%10c%11c%13c4c%16c%14c%152)C513)C%12)C8,0.59,14.1,57.4,4.8,4.775105999999999,0.5186250000000133,,,,,,,,,SA/Al,,,,,,,,-5.29,-3.72,,-5.9,-3.9,
101689,10.1016/j.cej.2025.167007,10.1016/j.cej.2025.167007,PTB7-Th,PC71BM,PTB7-Th,PC71BM,CCCCC(CC)COC(=O)c1sc2csc(-c3cc4c(-c5ccc(CC(CC)CCCC)s5)c5sccc5c(-c5ccc(CC(CC)CCCC)s5)c4s3)c2c1F,COC(=O)CCCC1(c2ccccc2)C23c4c5ccc6c7cc8c9c%10c(cc%11cc%12c%13c%14c(cc%15c%16ccc-5c2c%16c2c5c%16c%17c(c(c46)c7c9c%17c4c%10c%11c%13c4c%16c%14c%152)C513)C%12)C8,0.71,13.4,58.4,5.6,5.556175999999999,0.782571428571442,,,,,,,,,CTMA/Al,,,,,,,,-5.29,-3.72,,-5.9,-3.9,
101690,10.1016/j.cej.2025.167007,10.1016/j.cej.2025.167007,PM6,IT-4F,PM6,IT-4F,COC(=O)C(C)(C)c1cc(C)cc(-c2sc3c4sc5cc(/C=C6/C(=O)c7cc(F)cc(c7)C(=O)/C6=C\c6cc(C(C)(C)C(=O)OC)c(-c7cc(C)cc(C(C)(C)C(=O)OC)c7)s6)sc5c4c(C(C)(C)C(=O)OC)ccc2-3)c1,CCCCCCc1ccc(C2(c3ccc(CCCCCC)cc3)c3cc4c(cc3-c3sc5cc(/C=C6\C(=O)c7cc(F)c(F)cc7C6=C(C#N)C#N)sc5c32)C(c2ccc(CCCCCC)cc2)(c2ccc(CCCCCC)cc2)c2c-4sc3cc(/C=C4\C(=O)c5cc(F)c(F)cc5C4=C(C#N)C#N)sc23)cc1,0.62,17.1,65.7,6.9,6.965514000000001,0.9494782608695694,,,,,,,,,SA/Al,,,,,,,,-5.56,-3.65,,-5.66,-4.14,
101691,10.1016/j.cej.2025.167007,10.1016/j.cej.2025.167007,PM6,IT-4F,PM6,IT-4F,COC(=O)C(C)(C)c1cc(C)cc(-c2sc3c4sc5cc(/C=C6/C(=O)c7cc(F)cc(c7)C(=O)/C6=C\c6cc(C(C)(C)C(=O)OC)c(-c7cc(C)cc(C(C)(C)C(=O)OC)c7)s6)sc5c4c(C(C)(C)C(=O)OC)ccc2-3)c1,CCCCCCc1ccc(C2(c3ccc(CCCCCC)cc3)c3cc4c(cc3-c3sc5cc(/C=C6\C(=O)c7cc(F)c(F)cc7C6=C(C#N)C#N)sc5c32)C(c2ccc(CCCCCC)cc2)(c2ccc(CCCCCC)cc2)c2c-4sc3cc(/C=C4\C(=O)c5cc(F)c(F)cc5C4=C(C#N)C#N)sc23)cc1,0.82,18.8,65.1,10.0,10.035816,0.3581600000000051,,,,,,,,,CTMA/Al,,,,,,,,-5.56,-3.65,,-5.66,-4.14,
101692,10.1016/j.cej.2025.167007,10.1016/j.cej.2025.167007,PTB7-Th,PC71BM,PTB7-Th,PC71BM,CCCCC(CC)COC(=O)c1sc2csc(-c3cc4c(-c5ccc(CC(CC)CCCC)s5)c5sccc5c(-c5ccc(CC(CC)CCCC)s5)c4s3)c2c1F,COC(=O)CCCC1(c2ccccc2)C23c4c5ccc6c7cc8c9c%10c(cc%11cc%12c%13c%14c(cc%15c%16ccc-5c2c%16c2c5c%16c%17c(c(c46)c7c9c%17c4c%10c%11c%13c4c%16c%14c%152)C513)C%12)C8,0.8,17.5,67.3,9.5,9.422,0.8210526315789599,,,,,,,,,SA:CTMA/Al,,,,,,,,-5.29,-3.72,,-5.9,-3.9,
101693,10.1016/j.cej.2025.167007,10.1016/j.cej.2025.167007,PM6,IT-4F,PM6,IT-4F,COC(=O)C(C)(C)c1cc(C)cc(-c2sc3c4sc5cc(/C=C6/C(=O)c7cc(F)cc(c7)C(=O)/C6=C\c6cc(C(C)(C)C(=O)OC)c(-c7cc(C)cc(C(C)(C)C(=O)OC)c7)s6)sc5c4c(C(C)(C)C(=O)OC)ccc2-3)c1,CCCCCCc1ccc(C2(c3ccc(CCCCCC)cc3)c3cc4c(cc3-c3sc5cc(/C=C6\C(=O)c7cc(F)c(F)cc7C6=C(C#N)C#N)sc5c32)C(c2ccc(CCCCCC)cc2)(c2ccc(CCCCCC)cc2)c2c-4sc3cc(/C=C4\C(=O)c5cc(F)c(F)cc5C4=C(C#N)C#N)sc23)cc1,0.85,21.0,74.7,13.4,13.33395,0.4929104477611986,,,,,,,,,SA:CTMA/Al,,,,,,,,-5.56,-3.65,,-5.66,-4.14,
101694,10.1016/j.cej.2025.167007,10.1016/j.cej.2025.167007,PM6,Y6,PM6,Y6,COC(=O)C(C)(C)c1cc(C)cc(-c2sc3c4sc5cc(/C=C6/C(=O)c7cc(F)cc(c7)C(=O)/C6=C\c6cc(C(C)(C)C(=O)OC)c(-c7cc(C)cc(C(C)(C)C(=O)OC)c7)s6)sc5c4c(C(C)(C)C(=O)OC)ccc2-3)c1,CCCCCCCCCCCc1c(/C=C2\C(=O)c3cc(F)c(F)cc3C2=C(C#N)C#N)sc2c1sc1c3c4nsnc4c4c5sc6c(CCCCCCCCCCC)c(/C=C7\C(=O)c8cc(F)c(F)cc8C7=C(C#N)C#N)sc6c5n(CC(CC)CCCC)c4c3n(CC(CC)CCCC)c21,0.83,23.98,70.81,14.1,14.093597539999998,0.0454075177305114,,,,,,,,,SPSID/Al,,,,,,,,-5.56,-3.65,,-5.65,-4.09,
101695,10.1016/j.cej.2025.167007,10.1016/j.cej.2025.167007,PM6,Y6,PM6,Y6,COC(=O)C(C)(C)c1cc(C)cc(-c2sc3c4sc5cc(/C=C6/C(=O)c7cc(F)cc(c7)C(=O)/C6=C\c6cc(C(C)(C)C(=O)OC)c(-c7cc(C)cc(C(C)(C)C(=O)OC)c7)s6)sc5c4c(C(C)(C)C(=O)OC)ccc2-3)c1,CCCCCCCCCCCc1c(/C=C2\C(=O)c3cc(F)c(F)cc3C2=C(C#N)C#N)sc2c1sc1c3c4nsnc4c4c5sc6c(CCCCCCCCCCC)c(/C=C7\C(=O)c8cc(F)c(F)cc8C7=C(C#N)C#N)sc6c5n(CC(CC)CCCC)c4c3n(CC(CC)CCCC)c21,0.84,25.79,71.93,15.57,15.58262748,0.0811013487475966,,,,,,,,,,,,,,,,,-5.56,-3.65,,-5.65,-4.09,
101696,10.1016/j.cej.2025.167007,10.1016/j.cej.2025.167007,PM6,Y6,PM6,Y6,COC(=O)C(C)(C)c1cc(C)cc(-c2sc3c4sc5cc(/C=C6/C(=O)c7cc(F)cc(c7)C(=O)/C6=C\c6cc(C(C)(C)C(=O)OC)c(-c7cc(C)cc(C(C)(C)C(=O)OC)c7)s6)sc5c4c(C(C)(C)C(=O)OC)ccc2-3)c1,CCCCCCCCCCCc1c(/C=C2\C(=O)c3cc(F)c(F)cc3C2=C(C#N)C#N)sc2c1sc1c3c4nsnc4c4c5sc6c(CCCCCCCCCCC)c(/C=C7\C(=O)c8cc(F)c(F)cc8C7=C(C#N)C#N)sc6c5n(CC(CC)CCCC)c4c3n(CC(CC)CCCC)c21,0.83,24.41,71.58,14.51,14.50232274,0.0529101309441727,,,,,,,,,,,,,,,,,-5.56,-3.65,,-5.65,-4.09,
101697,10.1016/j.cej.2025.167007,10.1016/j.cej.2025.167007,PTB7,PC71BM,PTB7,PC71BM,CCCCC(CC)COC(=O)c1sc2c(-c3cc4c(OCC(CC)CCCC)c5sccc5c(OCC(CC)CCCC)c4s3)scc2c1F,COC(=O)CCCC1(c2ccccc2)C23c4c5ccc6c7cc8c9c%10c(cc%11cc%12c%13c%14c(cc%15c%16ccc-5c2c%16c2c5c%16c%17c(c(c46)c7c9c%17c4c%10c%11c%13c4c%16c%14c%152)C513)C%12)C8,0.75,15.97,73.04,8.86,8.748366,1.259977426636554,,,,,,,,,,,,,,,,,-5.19,-3.43,,-5.9,-3.9,
101698,10.1016/j.cej.2025.167007,10.1016/j.cej.2025.167007,PTB7,PC71BM,PTB7,PC71BM,CCCCC(CC)COC(=O)c1sc2c(-c3cc4c(OCC(CC)CCCC)c5sccc5c(OCC(CC)CCCC)c4s3)scc2c1F,COC(=O)CCCC1(c2ccccc2)C23c4c5ccc6c7cc8c9c%10c(cc%11cc%12c%13c%14c(cc%15c%16ccc-5c2c%16c2c5c%16c%17c(c(c46)c7c9c%17c4c%10c%11c%13c4c%16c%14c%152)C513)C%12)C8,0.76,16.01,74.17,8.96,9.024708920000002,0.7221977678571546,,,,,,,,,,,,,,,,,-5.19,-3.43,,-5.9,-3.9,
101699,10.1016/j.cej.2025.167007,10.1016/j.cej.2025.167007,PTB7,PC71BM,PTB7,PC71BM,CCCCC(CC)COC(=O)c1sc2c(-c3cc4c(OCC(CC)CCCC)c5sccc5c(OCC(CC)CCCC)c4s3)scc2c1F,COC(=O)CCCC1(c2ccccc2)C23c4c5ccc6c7cc8c9c%10c(cc%11cc%12c%13c%14c(cc%15c%16ccc-5c2c%16c2c5c%16c%17c(c(c46)c7c9c%17c4c%10c%11c%13c4c%16c%14c%152)C513)C%12)C8,0.75,16.06,71.44,8.6,8.604947999999998,0.0575348837209167,,,,,,,,,,,,,,,,,-5.19,-3.43,,-5.9,-3.9,
101700,10.1016/j.cej.2025.167007,10.1016/j.cej.2025.167007,D18,Y6,D18,Y6,CCCCCCC(CCCC)Cc1csc(-c2cc3c4nsnc4c4cc(-c5cc(CC(CCCC)CCCCCC)c(-c6cc7c(-c8cc(F)c(CC(CC)CCCC)s8)c8sccc8c(-c8cc(F)c(CC(CC)CCCC)s8)c7s6)s5)sc4c3s2)c1,CCCCCCCCCCCc1c(/C=C2\C(=O)c3cc(F)c(F)cc3C2=C(C#N)C#N)sc2c1sc1c3c4nsnc4c4c5sc6c(CCCCCCCCCCC)c(/C=C7\C(=O)c8cc(F)c(F)cc8C7=C(C#N)C#N)sc6c5n(CC(CC)CCCC)c4c3n(CC(CC)CCCC)c21,0.87,27.98,76.9,18.65,18.7194594,0.3724364611260218,,,,,,,,,PDIN + MPBS/Ag,,,,,,,,-5.51,-2.77,,-5.65,-4.09,
101701,10.1016/j.cej.2025.167007,10.1016/j.cej.2025.167007,PM6,Y6,PM6,Y6,COC(=O)C(C)(C)c1cc(C)cc(-c2sc3c4sc5cc(/C=C6/C(=O)c7cc(F)cc(c7)C(=O)/C6=C\c6cc(C(C)(C)C(=O)OC)c(-c7cc(C)cc(C(C)(C)C(=O)OC)c7)s6)sc5c4c(C(C)(C)C(=O)OC)ccc2-3)c1,CCCCCCCCCCCc1c(/C=C2\C(=O)c3cc(F)c(F)cc3C2=C(C#N)C#N)sc2c1sc1c3c4nsnc4c4c5sc6c(CCCCCCCCCCC)c(/C=C7\C(=O)c8cc(F)c(F)cc8C7=C(C#N)C#N)sc6c5n(CC(CC)CCCC)c4c3n(CC(CC)CCCC)c21,0.85,24.84,72.87,15.4,15.385771800000002,0.0923909090908962,,,,,,,,,,,,,,,,,-5.56,-3.65,,-5.65,-4.09,
101702,10.1016/j.cej.2025.167007,10.1016/j.cej.2025.167007,PM6,Y6,PM6,Y6,COC(=O)C(C)(C)c1cc(C)cc(-c2sc3c4sc5cc(/C=C6/C(=O)c7cc(F)cc(c7)C(=O)/C6=C\c6cc(C(C)(C)C(=O)OC)c(-c7cc(C)cc(C(C)(C)C(=O)OC)c7)s6)sc5c4c(C(C)(C)C(=O)OC)ccc2-3)c1,CCCCCCCCCCCc1c(/C=C2\C(=O)c3cc(F)c(F)cc3C2=C(C#N)C#N)sc2c1sc1c3c4nsnc4c4c5sc6c(CCCCCCCCCCC)c(/C=C7\C(=O)c8cc(F)c(F)cc8C7=C(C#N)C#N)sc6c5n(CC(CC)CCCC)c4c3n(CC(CC)CCCC)c21,0.85,24.74,72.66,15.33,15.279671399999998,0.3283013698630271,,,,,,,,,,,,,,,,,-5.56,-3.65,,-5.65,-4.09,
101703,10.1016/j.cej.2025.167007,10.1016/j.cej.2025.167007,PM6,Y6,PM6,Y6,COC(=O)C(C)(C)c1cc(C)cc(-c2sc3c4sc5cc(/C=C6/C(=O)c7cc(F)cc(c7)C(=O)/C6=C\c6cc(C(C)(C)C(=O)OC)c(-c7cc(C)cc(C(C)(C)C(=O)OC)c7)s6)sc5c4c(C(C)(C)C(=O)OC)ccc2-3)c1,CCCCCCCCCCCc1c(/C=C2\C(=O)c3cc(F)c(F)cc3C2=C(C#N)C#N)sc2c1sc1c3c4nsnc4c4c5sc6c(CCCCCCCCCCC)c(/C=C7\C(=O)c8cc(F)c(F)cc8C7=C(C#N)C#N)sc6c5n(CC(CC)CCCC)c4c3n(CC(CC)CCCC)c21,0.85,25.45,74.91,16.11,16.20490575,0.5891108007448935,,,,,,,,,ADMAFN-G/Al,,,,,,,,-5.56,-3.65,,-5.65,-4.09,
101704,10.1016/j.cej.2025.167007,10.1016/j.cej.2025.167007,PM6,Y6,PM6,Y6,COC(=O)C(C)(C)c1cc(C)cc(-c2sc3c4sc5cc(/C=C6/C(=O)c7cc(F)cc(c7)C(=O)/C6=C\c6cc(C(C)(C)C(=O)OC)c(-c7cc(C)cc(C(C)(C)C(=O)OC)c7)s6)sc5c4c(C(C)(C)C(=O)OC)ccc2-3)c1,CCCCCCCCCCCc1c(/C=C2\C(=O)c3cc(F)c(F)cc3C2=C(C#N)C#N)sc2c1sc1c3c4nsnc4c4c5sc6c(CCCCCCCCCCC)c(/C=C7\C(=O)c8cc(F)c(F)cc8C7=C(C#N)C#N)sc6c5n(CC(CC)CCCC)c4c3n(CC(CC)CCCC)c21,0.85,25.34,73.93,15.91,15.9237827,0.0866291640477584,,,,,,,,,,,,,,,,,-5.56,-3.65,,-5.65,-4.09,
101705,10.1016/j.cej.2025.167007,10.1016/j.cej.2025.167007,PTB7,P71BM,PTB7,P71BM,CCCCC(CC)COC(=O)c1sc2c(-c3cc4c(OCC(CC)CCCC)c5sccc5c(OCC(CC)CCCC)c4s3)scc2c1F,COC(=O)CCCC1(c2ccccc2)C23c4c5ccc6c7cc8c9c%10c(cc%11cc%12c%13c%14c(cc%15c%16ccc-5c2c%16c2c5c%16c%17c(c(c46)c7c9c%17c4c%10c%11c%13c4c%16c%14c%152)C513)C%12)C8,0.72,16.37,72.94,8.59,8.59700016,0.0814919674039636,,,,,,,,,C60-N/Ag,,,,,,,,-5.19,-3.43,,-5.9,-3.9,
101706,10.1016/j.cej.2025.167007,10.1016/j.cej.2025.167007,PTB7,P71BM,PTB7,P71BM,CCCCC(CC)COC(=O)c1sc2c(-c3cc4c(OCC(CC)CCCC)c5sccc5c(OCC(CC)CCCC)c4s3)scc2c1F,COC(=O)CCCC1(c2ccccc2)C23c4c5ccc6c7cc8c9c%10c(cc%11cc%12c%13c%14c(cc%15c%16ccc-5c2c%16c2c5c%16c%17c(c(c46)c7c9c%17c4c%10c%11c%13c4c%16c%14c%152)C513)C%12)C8,0.7,16.02,66.68,7.47,7.4774952,0.1003373493975923,,,,,,,,,C60-SB/Ag,,,,,,,,-5.19,-3.43,,-5.9,-3.9,
101707,10.1016/j.cej.2025.167007,10.1016/j.cej.2025.167007,PTB7-Th,P71BM,PTB7-Th,P71BM,CCCCC(CC)COC(=O)c1sc2csc(-c3cc4c(-c5ccc(CC(CC)CCCC)s5)c5sccc5c(-c5ccc(CC(CC)CCCC)s5)c4s3)c2c1F,COC(=O)CCCC1(c2ccccc2)C23c4c5ccc6c7cc8c9c%10c(cc%11cc%12c%13c%14c(cc%15c%16ccc-5c2c%16c2c5c%16c%17c(c(c46)c7c9c%17c4c%10c%11c%13c4c%16c%14c%152)C513)C%12)C8,0.76,16.29,69.71,8.65,8.630376839999998,0.2268573410404839,,,,,,,,,C60-N/Al,C60-N/Al,,,,,,,-5.29,-3.72,,-5.9,-3.9,
101708,10.1016/j.cej.2025.167007,10.1016/j.cej.2025.167007,PTB7-Th,P71BM,PTB7-Th,P71BM,CCCCC(CC)COC(=O)c1sc2csc(-c3cc4c(-c5ccc(CC(CC)CCCC)s5)c5sccc5c(-c5ccc(CC(CC)CCCC)s5)c4s3)c2c1F,COC(=O)CCCC1(c2ccccc2)C23c4c5ccc6c7cc8c9c%10c(cc%11cc%12c%13c%14c(cc%15c%16ccc-5c2c%16c2c5c%16c%17c(c(c46)c7c9c%17c4c%10c%11c%13c4c%16c%14c%152)C513)C%12)C8,0.75,16.42,67.61,8.29,8.326171500000001,0.4363268998793945,,,,,,,,,C60-SB/Al,C60-SB/Al,,,,,,,-5.29,-3.72,,-5.9,-3.9,
101709,10.1016/j.cej.2025.167007,10.1016/j.cej.2025.167007,PTB7-Th,P71BM,PTB7-Th,P71BM,CCCCC(CC)COC(=O)c1sc2csc(-c3cc4c(-c5ccc(CC(CC)CCCC)s5)c5sccc5c(-c5ccc(CC(CC)CCCC)s5)c4s3)c2c1F,COC(=O)CCCC1(c2ccccc2)C23c4c5ccc6c7cc8c9c%10c(cc%11cc%12c%13c%14c(cc%15c%16ccc-5c2c%16c2c5c%16c%17c(c(c46)c7c9c%17c4c%10c%11c%13c4c%16c%14c%152)C513)C%12)C8,0.78,16.83,71.35,9.35,9.3663999,0.1753999999999967,,,,,,,,,C60-N/Ag,,,,,,,,-5.29,-3.72,,-5.9,-3.9,
