Repository: JiYiqaq/PCE-KA-GNN

# Data directory

- `raw/Active_Database.csv` is the immutable source dataset bundled under CC BY 4.0. Do not overwrite it with processed data.
- `processed/` is created and populated by the training pipeline. Generated `.pt` and `.pth` caches are intentionally ignored by Git because they can exceed GitHub's normal single-file limit.

See `../DATA_LICENSE.md` for provenance, license and checksum information.

File: data/raw/Active_Database.csv (part 352 of 471)
id,doi,doi_norm,donor,acceptor,donor_canonical,acceptor_canonical,donor_smiles,acceptor_smiles,voc,jsc,ff,pce,pce_recomputed,pce_relative_error_percent,pce_avg,pce_best,d_a_ratio,additive,additive_canonical,additive_ratio,device_structure,device_type,etl,etl_canonical,htl,htl_canonical,active_layer_thickness,solvent,solvent_canonical,annealing_temp,homo_d,lumo_d,eg_d,homo_a,lumo_a,eg_a
101710,10.1016/j.cej.2025.167007,10.1016/j.cej.2025.167007,PTB7-Th,P71BM,PTB7-Th,P71BM,CCCCC(CC)COC(=O)c1sc2csc(-c3cc4c(-c5ccc(CC(CC)CCCC)s5)c5sccc5c(-c5ccc(CC(CC)CCCC)s5)c4s3)c2c1F,COC(=O)CCCC1(c2ccccc2)C23c4c5ccc6c7cc8c9c%10c(cc%11cc%12c%13c%14c(cc%15c%16ccc-5c2c%16c2c5c%16c%17c(c(c46)c7c9c%17c4c%10c%11c%13c4c%16c%14c%152)C513)C%12)C8,0.75,16.89,68.07,8.57,8.622767249999999,0.6157205367561109,,,,,,,,,C60-SB/Ag,,,,,,,,-5.29,-3.72,,-5.9,-3.9,
101711,10.1016/j.cej.2025.167007,10.1016/j.cej.2025.167007,PTB7-Th,P71BM,PTB7-Th,P71BM,CCCCC(CC)COC(=O)c1sc2csc(-c3cc4c(-c5ccc(CC(CC)CCCC)s5)c5sccc5c(-c5ccc(CC(CC)CCCC)s5)c4s3)c2c1F,COC(=O)CCCC1(c2ccccc2)C23c4c5ccc6c7cc8c9c%10c(cc%11cc%12c%13c%14c(cc%15c%16ccc-5c2c%16c2c5c%16c%17c(c(c46)c7c9c%17c4c%10c%11c%13c4c%16c%14c%152)C513)C%12)C8,0.75,16.01,71.91,8.67,8.63459325,0.4083823529411757,,,,,,,,,C60-N/Cu,C60-N/Cu,,,,,,,-5.29,-3.72,,-5.9,-3.9,
101712,10.1016/j.cej.2025.167007,10.1016/j.cej.2025.167007,PTB7-Th,P71BM,PTB7-Th,P71BM,CCCCC(CC)COC(=O)c1sc2csc(-c3cc4c(-c5ccc(CC(CC)CCCC)s5)c5sccc5c(-c5ccc(CC(CC)CCCC)s5)c4s3)c2c1F,COC(=O)CCCC1(c2ccccc2)C23c4c5ccc6c7cc8c9c%10c(cc%11cc%12c%13c%14c(cc%15c%16ccc-5c2c%16c2c5c%16c%17c(c(c46)c7c9c%17c4c%10c%11c%13c4c%16c%14c%152)C513)C%12)C8,0.76,15.75,71.27,8.56,8.531019,0.3385630841121486,,,,,,,,,C60-N/Au,C60-N/Au,,,,,,,-5.29,-3.72,,-5.9,-3.9,
101713,10.1016/j.cej.2025.167007,10.1016/j.cej.2025.167007,PTB7-Th,P71BM,PTB7-Th,P71BM,CCCCC(CC)COC(=O)c1sc2csc(-c3cc4c(-c5ccc(CC(CC)CCCC)s5)c5sccc5c(-c5ccc(CC(CC)CCCC)s5)c4s3)c2c1F,COC(=O)CCCC1(c2ccccc2)C23c4c5ccc6c7cc8c9c%10c(cc%11cc%12c%13c%14c(cc%15c%16ccc-5c2c%16c2c5c%16c%17c(c(c46)c7c9c%17c4c%10c%11c%13c4c%16c%14c%152)C513)C%12)C8,0.76,18.0,66.0,9.08,9.0288,0.5638766519823755,,,,,,,,,ITO/C60-SB,ITO/C60-SB,,,,,,,-5.29,-3.72,,-5.9,-3.9,
101714,10.1016/j.cej.2025.167007,10.1016/j.cej.2025.167007,PTB7,PC71BM,PTB7,PC71BM,CCCCC(CC)COC(=O)c1sc2c(-c3cc4c(OCC(CC)CCCC)c5sccc5c(OCC(CC)CCCC)c4s3)scc2c1F,COC(=O)CCCC1(c2ccccc2)C23c4c5ccc6c7cc8c9c%10c(cc%11cc%12c%13c%14c(cc%15c%16ccc-5c2c%16c2c5c%16c%17c(c(c46)c7c9c%17c4c%10c%11c%13c4c%16c%14c%152)C513)C%12)C8,0.73,15.41,73.0,8.21,8.211988999999999,0.0242265529841442,,,,,,,,,ITO/ZnO-C60,ITO/ZnO-C60,,,,,,,-5.19,-3.43,,-5.9,-3.9,
101715,10.1016/j.cej.2025.167007,10.1016/j.cej.2025.167007,PTB7-Th,PC71BM,PTB7-Th,PC71BM,CCCCC(CC)COC(=O)c1sc2csc(-c3cc4c(-c5ccc(CC(CC)CCCC)s5)c5sccc5c(-c5ccc(CC(CC)CCCC)s5)c4s3)c2c1F,COC(=O)CCCC1(c2ccccc2)C23c4c5ccc6c7cc8c9c%10c(cc%11cc%12c%13c%14c(cc%15c%16ccc-5c2c%16c2c5c%16c%17c(c(c46)c7c9c%17c4c%10c%11c%13c4c%16c%14c%152)C513)C%12)C8,0.8,15.73,74.3,9.35,9.349912,0.0009411764705868,,,,,,,,,ITO/ZnO-C60,ITO/ZnO-C60,,,,,,,-5.29,-3.72,,-5.9,-3.9,
101716,10.1016/j.cej.2025.167007,10.1016/j.cej.2025.167007,PIDT-PhanQ,P71BM,PIDT-PhanQ,P71BM,CCCCCCc1ccc(C2(c3ccc(CCCCCC)cc3)c3cc4c(cc3-c3sccc32)C(c2ccc(CCCCCC)cc2)(c2ccc(CCCCCC)cc2)c2cc(-c3cccc5nc6c7ccccc7c7ccccc7c6nc35)sc2-4)cc1,COC(=O)CCCC1(c2ccccc2)C23c4c5ccc6c7cc8c9c%10c(cc%11cc%12c%13c%14c(cc%15c%16ccc-5c2c%16c2c5c%16c%17c(c(c46)c7c9c%17c4c%10c%11c%13c4c%16c%14c%152)C513)C%12)C8,0.84,11.05,57.0,5.29,5.29074,0.0139886578449814,,,,,,,,,ITO/Bis-OMeFPI,ITO/Bis-OMeFPI,,,,,,,-5.28,-3.61,,-5.9,-3.9,
101717,10.1016/j.cej.2025.167007,10.1016/j.cej.2025.167007,PIDTT-DFBT,P71BM,PIDTT-DFBT,P71BM,CCCCCCc1ccc(C2(c3ccc(CCCCCC)cc3)c3cc4c(cc3-c3sc5ccsc5c32)C(c2ccc(CCCCCC)cc2)(c2ccc(CCCCCC)cc2)c2c-4sc3cc(-c4c(F)c(F)cc5nsnc45)sc23)cc1,COC(=O)CCCC1(c2ccccc2)C23c4c5ccc6c7cc8c9c%10c(cc%11cc%12c%13c%14c(cc%15c%16ccc-5c2c%16c2c5c%16c%17c(c(c46)c7c9c%17c4c%10c%11c%13c4c%16c%14c%152)C513)C%12)C8,0.97,12.49,63.0,7.54,7.632638999999999,1.228633952254632,,,,,,,,,ITO/FPI-PEIE,ITO/FPI-PEIE,,,,,,,-5.3,-3.5,,-5.9,-3.9,
101718,10.1016/j.cej.2025.167007,10.1016/j.cej.2025.167007,PBDTT-TT,P71BM,PBDTT-TT,P71BM,CCCCC(CC)COC(=O)c1cc2c(-c3cc4c(-c5ccc(CC(CC)CCCC)s5)c5sccc5c(-c5ccc(CC(CC)CCCC)s5)c4s3)scc2s1,COC(=O)CCCC1(c2ccccc2)C23c4c5ccc6c7cc8c9c%10c(cc%11cc%12c%13c%14c(cc%15c%16ccc-5c2c%16c2c5c%16c%17c(c(c46)c7c9c%17c4c%10c%11c%13c4c%16c%14c%152)C513)C%12)C8,0.81,16.26,73.0,9.62,9.614538,0.0567775467775245,,,,,,,ITO/FPI-PEIE,,ITO/FPI-PEIE,ITO/FPI-PEIE,,,,,,,-5.09,-3.22,,-5.9,-3.9,
101719,10.1016/j.cej.2025.167007,10.1016/j.cej.2025.167007,P3HT,PC61BM,P3HT,PC61BM,CCCCCCc1ccsc1,COC(=O)CCCC1(c2ccccc2)C23c4c5c6c7c8c9c(c%10c%11c2c2c%12c4c4c%13c5c5c7c7c8c8c%14c9c%10c9c%10c%11c2c2c%11c%12c4c4c%12c%13c5c5c7c7c8c8c%14c9c9c%10c2c2c%11c4c4c%12c5c7c5c8c9c2c45)C613,0.58,9.9,67.0,3.85,3.84714,0.0742857142857164,,,,,,,,organic solar cell,ITO/PCBDAN,ITO/PCBDAN,,,,,,,-5.01,-3.12,,-6.1,-3.7,
101720,10.1016/j.cej.2025.167007,10.1016/j.cej.2025.167007,P3HT,PC61BM,P3HT,PC61BM,CCCCCCc1ccsc1,COC(=O)CCCC1(c2ccccc2)C23c4c5c6c7c8c9c(c%10c%11c2c2c%12c4c4c%13c5c5c7c7c8c8c%14c9c%10c9c%10c%11c2c2c%11c%12c4c4c%12c%13c5c5c7c7c8c8c%14c9c9c%10c2c2c%11c4c4c%12c5c7c5c8c9c2c45)C613,0.61,10.73,63.6,4.16,4.1628108,0.0675673076923024,,,,,,,,,PCBDAN/Al,PCBDAN/Al,,,,,,,-5.01,-3.12,,-6.1,-3.7,
101721,10.1016/j.cej.2025.167007,10.1016/j.cej.2025.167007,P3HT,PC61BM,P3HT,PC61BM,CCCCCCc1ccsc1,COC(=O)CCCC1(c2ccccc2)C23c4c5c6c7c8c9c(c%10c%11c2c2c%12c4c4c%13c5c5c7c7c8c8c%14c9c%10c9c%10c%11c2c2c%11c%12c4c4c%12c%13c5c5c7c7c8c8c%14c9c9c%10c2c2c%11c4c4c%12c5c7c5c8c9c2c45)C613,0.6,10.31,63.7,3.94,3.940482,0.012233502538079,,,,,,,,organic solar cell,PCBDANI/Al,PCBDANI/Al,,,,,,,-5.01,-3.12,,-6.1,-3.7,
101722,10.1016/j.cej.2025.167007,10.1016/j.cej.2025.167007,P3HT,ICBA,P3HT,ICBA,CCCCCCc1ccsc1,c1ccc2c(c1)C1CC2C23c4c5c6c7c8c9c(c%10c%11c2c2c4c4c%12c5c5c6c6c8c8c%13c%14c%15c%16c%17c%18c%19c%20c%21c%22c%23c(c%14c%14c%24c%23c%23c%22c%22c%20c(c2c%22c%11c%23c%10c%24c9c%148)c4c%19c%12c%17c5c%16c%136)C%152C4CC(c5ccccc54)C%18%212)C713,0.82,10.41,64.0,5.46,5.463168,0.0580219780219709,,,,,,,,,PCBDAN/Al,PCBDAN/Al,,,,,,,-5.01,-3.12,,,,
101723,10.1016/j.cej.2025.167007,10.1016/j.cej.2025.167007,P3HT,ICBA,P3HT,ICBA,CCCCCCc1ccsc1,c1ccc2c(c1)C1CC2C23c4c5c6c7c8c9c(c%10c%11c2c2c4c4c%12c5c5c6c6c8c8c%13c%14c%15c%16c%17c%18c%19c%20c%21c%22c%23c(c%14c%14c%24c%23c%23c%22c%22c%20c(c2c%22c%11c%23c%10c%24c9c%148)c4c%19c%12c%17c5c%16c%136)C%152C4CC(c5ccccc54)C%18%212)C713,0.83,10.54,66.4,5.8,5.808804799999999,0.1518068965517098,,,,,,,,,PCBDANI/Al,PCBDANI/Al,,,,,,,-5.01,-3.12,,,,
101724,10.1016/j.cej.2025.167007,10.1016/j.cej.2025.167007,PBDTTT-C-T,P71BM,PBDTTT-C-T,P71BM,CCCCC(CC)CC(=O)c1cc2c(-c3cc4c(-c5ccc(CC(CC)CCCC)s5)c5sccc5c(-c5ccc(CC(CC)CCCC)s5)c4s3)scc2s1,COC(=O)CCCC1(c2ccccc2)C23c4c5ccc6c7cc8c9c%10c(cc%11cc%12c%13c%14c(cc%15c%16ccc-5c2c%16c2c5c%16c%17c(c(c46)c7c9c%17c4c%10c%11c%13c4c%16c%14c%152)C513)C%12)C8,0.78,17.36,56.9,7.7,7.704715200000001,0.0612363636363712,,,,,,,,,PCBDAN/Al,PCBDAN/Al,,,,,,,-5.13,-3.27,,-5.9,-3.9,
101725,10.1016/j.cej.2025.167007,10.1016/j.cej.2025.167007,PBDTTT-C-T,P71BM,PBDTTT-C-T,P71BM,CCCCC(CC)CC(=O)c1cc2c(-c3cc4c(-c5ccc(CC(CC)CCCC)s5)c5sccc5c(-c5ccc(CC(CC)CCCC)s5)c4s3)scc2s1,COC(=O)CCCC1(c2ccccc2)C23c4c5ccc6c7cc8c9c%10c(cc%11cc%12c%13c%14c(cc%15c%16ccc-5c2c%16c2c5c%16c%17c(c(c46)c7c9c%17c4c%10c%11c%13c4c%16c%14c%152)C513)C%12)C8,0.78,17.29,57.0,7.69,7.687133999999999,0.0372691807542382,,,,,,,PCBDANI/Al,,PCBDANI/Al,PCBDANI/Al,,,,,,,-5.13,-3.27,,-5.9,-3.9,
101726,10.1016/j.cej.2025.167007,10.1016/j.cej.2025.167007,P3HT,PC61BM,P3HT,PC61BM,CCCCCCc1ccsc1,COC(=O)CCCC1(c2ccccc2)C23c4c5c6c7c8c9c(c%10c%11c2c2c%12c4c4c%13c5c5c7c7c8c8c%14c9c%10c9c%10c%11c2c2c%11c%12c4c4c%12c%13c5c5c7c7c8c8c%14c9c9c%10c2c2c%11c4c4c%12c5c7c5c8c9c2c45)C613,0.58,10.1,64.0,3.62,3.74912,3.566850828729266,,,,,,,,organic solar cell,ITO/PCBANI,ITO/PCBANI,,,,,,,-5.01,-3.12,,-6.1,-3.7,
101727,10.1016/j.cej.2025.167007,10.1016/j.cej.2025.167007,P3HT,PC61BM,P3HT,PC61BM,CCCCCCc1ccsc1,COC(=O)CCCC1(c2ccccc2)C23c4c5c6c7c8c9c(c%10c%11c2c2c%12c4c4c%13c5c5c7c7c8c8c%14c9c%10c9c%10c%11c2c2c%11c%12c4c4c%12c%13c5c5c7c7c8c8c%14c9c9c%10c2c2c%11c4c4c%12c5c7c5c8c9c2c45)C613,0.58,10.2,66.4,3.83,3.928224,2.564595300261099,,,,,,,,organic solar cell,ITO/PCBDANBr,ITO/PCBDANBr,,,,,,,-5.01,-3.12,,-6.1,-3.7,
101728,10.1016/j.cej.2025.167007,10.1016/j.cej.2025.167007,P3HT,ICBA,P3HT,ICBA,CCCCCCc1ccsc1,c1ccc2c(c1)C1CC2C23c4c5c6c7c8c9c(c%10c%11c2c2c4c4c%12c5c5c6c6c8c8c%13c%14c%15c%16c%17c%18c%19c%20c%21c%22c%23c(c%14c%14c%24c%23c%23c%22c%22c%20c(c2c%22c%11c%23c%10c%24c9c%148)c4c%19c%12c%17c5c%16c%136)C%152C4CC(c5ccccc54)C%18%212)C713,0.64,8.91,46.2,2.6,2.6345088000000003,1.3272615384615472,,,,,,,,,ITO/C-PCBN3,ITO/C-PCBN3,,,,,,,-5.01,-3.12,,,,
101729,10.1016/j.cej.2025.167007,10.1016/j.cej.2025.167007,P3HT,ICBA,P3HT,ICBA,CCCCCCc1ccsc1,c1ccc2c(c1)C1CC2C23c4c5c6c7c8c9c(c%10c%11c2c2c4c4c%12c5c5c6c6c8c8c%13c%14c%15c%16c%17c%18c%19c%20c%21c%22c%23c(c%14c%14c%24c%23c%23c%22c%22c%20c(c2c%22c%11c%23c%10c%24c9c%148)c4c%19c%12c%17c5c%16c%136)C%152C4CC(c5ccccc54)C%18%212)C713,0.83,11.16,68.05,6.3,6.3033354,0.0529428571428587,,,,,,,,,ITO/TBAI doped C-PCBN3,ITO/C-PCBN3,,,,,,,-5.01,-3.12,,,,
101730,10.1016/j.cej.2025.167007,10.1016/j.cej.2025.167007,PTB7,PC71BM,PTB7,PC71BM,CCCCC(CC)COC(=O)c1sc2c(-c3cc4c(OCC(CC)CCCC)c5sccc5c(OCC(CC)CCCC)c4s3)scc2c1F,COC(=O)CCCC1(c2ccccc2)C23c4c5ccc6c7cc8c9c%10c(cc%11cc%12c%13c%14c(cc%15c%16ccc-5c2c%16c2c5c%16c%17c(c(c46)c7c9c%17c4c%10c%11c%13c4c%16c%14c%152)C513)C%12)C8,0.76,16.06,72.26,8.8,8.81976656,0.2246199999999885,,,,,,,,,ITO/TBAI doped C-PCBN3,ITO/C-PCBN3,,,,,,,-5.19,-3.43,,-5.9,-3.9,
101731,10.1016/j.cej.2025.167007,10.1016/j.cej.2025.167007,PSBTBT,PC71BM,Si-PCPDTBT,PC71BM,CCCCC(CC)C[Si]1(CC(CC)CCCC)c2ccsc2-c2sc(-c3cccc4nsnc34)cc21,COC(=O)CCCC1(c2ccccc2)C23c4c5ccc6c7cc8c9c%10c(cc%11cc%12c%13c%14c(cc%15c%16ccc-5c2c%16c2c5c%16c%17c(c(c46)c7c9c%17c4c%10c%11c%13c4c%16c%14c%152)C513)C%12)C8,0.63,13.52,62.6,5.3,5.3320176,0.6041056603773686,,,,,,,,,ITO/TBAI doped C-PCBN3,ITO/C-PCBN3,,,,,,,-5.185,-3.335,,-5.9,-3.9,
101732,10.1016/j.cej.2025.167007,10.1016/j.cej.2025.167007,PBDTT-TT,PC71BM,PBDTT-TT,PC71BM,CCCCC(CC)COC(=O)c1cc2c(-c3cc4c(-c5ccc(CC(CC)CCCC)s5)c5sccc5c(-c5ccc(CC(CC)CCCC)s5)c4s3)scc2s1,COC(=O)CCCC1(c2ccccc2)C23c4c5ccc6c7cc8c9c%10c(cc%11cc%12c%13c%14c(cc%15c%16ccc-5c2c%16c2c5c%16c%17c(c(c46)c7c9c%17c4c%10c%11c%13c4c%16c%14c%152)C513)C%12)C8,0.8,18.06,70.93,10.23,10.2479664,0.1756246334310909,,,,,,,C60-ionene/Ag,,C60-ionene/Ag,,,,,,,,-5.09,-3.22,,-5.9,-3.9,
101733,10.1016/j.cej.2025.167007,10.1016/j.cej.2025.167007,PBDTT-TT,PC71BM,PBDTT-TT,PC71BM,CCCCC(CC)COC(=O)c1cc2c(-c3cc4c(-c5ccc(CC(CC)CCCC)s5)c5sccc5c(-c5ccc(CC(CC)CCCC)s5)c4s3)scc2s1,COC(=O)CCCC1(c2ccccc2)C23c4c5ccc6c7cc8c9c%10c(cc%11cc%12c%13c%14c(cc%15c%16ccc-5c2c%16c2c5c%16c%17c(c(c46)c7c9c%17c4c%10c%11c%13c4c%16c%14c%152)C513)C%12)C8,0.79,17.22,66.57,9.06,9.05604966,0.0436019867549797,,,,,,,C60-ionene/Cu,,C60-ionene/Cu,C60-ionene/Cu,,,,,,,-5.09,-3.22,,-5.9,-3.9,
101734,10.1016/j.cej.2025.167007,10.1016/j.cej.2025.167007,PBDTT-TT,PC71BM,PBDTT-TT,PC71BM,CCCCC(CC)COC(=O)c1cc2c(-c3cc4c(-c5ccc(CC(CC)CCCC)s5)c5sccc5c(-c5ccc(CC(CC)CCCC)s5)c4s3)scc2s1,COC(=O)CCCC1(c2ccccc2)C23c4c5ccc6c7cc8c9c%10c(cc%11cc%12c%13c%14c(cc%15c%16ccc-5c2c%16c2c5c%16c%17c(c(c46)c7c9c%17c4c%10c%11c%13c4c%16c%14c%152)C513)C%12)C8,0.79,17.2,64.12,8.69,8.7126256,0.2603636363636519,,,,,,,C60-ionene/Au,,C60-ionene/Au,C60-ionene/Au,,,,,,,-5.09,-3.22,,-5.9,-3.9,
101735,10.1016/j.cej.2025.167007,10.1016/j.cej.2025.167007,PBDB-T,ITIC,PBDB-T,ITIC,CCCCC(CC)Cc1ccc(-c2c3cc(-c4ccc(-c5sc(-c6cccs6)c6c5C(=O)c5c(CC(CC)CCCC)sc(CC(CC)CCCC)c5C6=O)s4)sc3c(-c3ccc(CC(CC)CCCC)s3)c3ccsc23)s1,CCCCCCc1ccc(C2(c3ccc(CCCCCC)cc3)c3cc4c(cc3-c3sc5cc(C=C6C(=O)c7ccccc7C6=C(C#N)C#N)sc5c32)C(c2ccc(CCCCCC)cc2)(c2ccc(CCCCCC)cc2)c2c-4sc3cc(C=C4C(=O)c5ccccc5C4=C(C#N)C#N)sc23)cc1,0.92,16.63,69.72,10.66,10.66688112,0.0645508442776825,,,,,,,,,C60-ionene/Ag,,,,,,,,-5.33,-3.48,,-5.576,-3.916,
101736,10.1016/j.cej.2025.167007,10.1016/j.cej.2025.167007,P3HT,PC61BM,P3HT,PC61BM,CCCCCCc1ccsc1,COC(=O)CCCC1(c2ccccc2)C23c4c5c6c7c8c9c(c%10c%11c2c2c%12c4c4c%13c5c5c7c7c8c8c%14c9c%10c9c%10c%11c2c2c%11c%12c4c4c%12c%13c5c5c7c7c8c8c%14c9c9c%10c2c2c%11c4c4c%12c5c7c5c8c9c2c45)C613,0.61,10.3,59.0,3.67,3.70697,1.0073569482288875,,,,,,,,,GO-Cs/Al,GO-Cs/Al,,,,,,,-5.01,-3.12,,-6.1,-3.7,
101737,10.1016/j.cej.2025.167007,10.1016/j.cej.2025.167007,P3HT,PC61BM,P3HT,PC61BM,CCCCCCc1ccsc1,COC(=O)CCCC1(c2ccccc2)C23c4c5c6c7c8c9c(c%10c%11c2c2c%12c4c4c%13c5c5c7c7c8c8c%14c9c%10c9c%10c%11c2c2c%11c%12c4c4c%12c%13c5c5c7c7c8c8c%14c9c9c%10c2c2c%11c4c4c%12c5c7c5c8c9c2c45)C613,0.51,10.69,54.0,2.97,2.944026,0.87454545454546,,,,,,,,,ITO/GO-Cs,ITO/GO-Cs,,,,,,,-5.01,-3.12,,-6.1,-3.7,
101738,10.1016/j.cej.2025.167007,10.1016/j.cej.2025.167007,PCDTBT,PC71BM,PCDTBT,PC71BM,CCCCCCCCC(CCCCCCCC)n1c2ccccc2c2ccc(-c3ccc(-c4ccc(-c5cccs5)c5nsnc45)s3)cc21,COC(=O)CCCC1(c2ccccc2)C23c4c5ccc6c7cc8c9c%10c(cc%11cc%12c%13c%14c(cc%15c%16ccc-5c2c%16c2c5c%16c%17c(c(c46)c7c9c%17c4c%10c%11c%13c4c%16c%14c%152)C513)C%12)C8,0.86,12.36,63.0,6.72,6.696648,0.3475000000000006,,,,,,,,,GO/Al,GO/Al,,,,,,,-5.5,-3.6,,-5.9,-3.9,
101739,10.1016/j.cej.2025.167007,10.1016/j.cej.2025.167007,PCDTBT,PC71BM,PCDTBT,PC71BM,CCCCCCCCC(CCCCCCCC)n1c2ccccc2c2ccc(-c3ccc(-c4ccc(-c5cccs5)c5nsnc45)s3)cc21,COC(=O)CCCC1(c2ccccc2)C23c4c5ccc6c7cc8c9c%10c(cc%11cc%12c%13c%14c(cc%15c%16ccc-5c2c%16c2c5c%16c%17c(c(c46)c7c9c%17c4c%10c%11c%13c4c%16c%14c%152)C513)C%12)C8,0.88,12.4,68.0,7.5,7.420160000000001,1.0645333333333202,,,,,,,,,GO/TiOx/Al,GO/TiOx/Al,,,,,,,-5.5,-3.6,,-5.9,-3.9,
101740,10.1016/j.cej.2025.167007,10.1016/j.cej.2025.167007,P3HT,PC61BM,P3HT,PC61BM,CCCCCCc1ccsc1,COC(=O)CCCC1(c2ccccc2)C23c4c5c6c7c8c9c(c%10c%11c2c2c%12c4c4c%13c5c5c7c7c8c8c%14c9c%10c9c%10c%11c2c2c%11c%12c4c4c%12c%13c5c5c7c7c8c8c%14c9c9c%10c2c2c%11c4c4c%12c5c7c5c8c9c2c45)C613,0.64,9.78,62.0,3.89,3.880704,0.2389717223650378,,,,,,,,,rGO-pyrene-PCBM/Al,rGO-pyrene-PCBM/Al,,,,,,,-5.01,-3.12,,-6.1,-3.7,
101741,10.1016/j.cej.2025.167007,10.1016/j.cej.2025.167007,PTQ10,IDIC-2F,PTQ10,IDIC-2F,CCCCCCCCC(CCCCCC)COc1cnc2c(-c3cccs3)c(F)c(F)cc2n1,CCCCCCC1(CCCCCC)c2cc3c(cc2-c2sc(/C=C4\C(=O)c5cc(F)ccc5C4=C(C#N)C#N)cc21)C(CCCCCC)(CCCCCC)c1cc(/C=C2\C(=O)c4cc(F)ccc4C2=C(C#N)C#N)sc1-3,0.91,19.09,74.87,13.01,13.006341530000002,0.0281204458108973,,,,,,,,,PDINO-G/Al,PDINO-G/Al,,,,,,,-5.54,-2.92,,-5.75,-3.95,
101742,10.1016/j.cej.2025.167007,10.1016/j.cej.2025.167007,PM6,Y6,PM6,Y6,COC(=O)C(C)(C)c1cc(C)cc(-c2sc3c4sc5cc(/C=C6/C(=O)c7cc(F)cc(c7)C(=O)/C6=C\c6cc(C(C)(C)C(=O)OC)c(-c7cc(C)cc(C(C)(C)C(=O)OC)c7)s6)sc5c4c(C(C)(C)C(=O)OC)ccc2-3)c1,CCCCCCCCCCCc1c(/C=C2\C(=O)c3cc(F)c(F)cc3C2=C(C#N)C#N)sc2c1sc1c3c4nsnc4c4c5sc6c(CCCCCCCCCCC)c(/C=C7\C(=O)c8cc(F)c(F)cc8C7=C(C#N)C#N)sc6c5n(CC(CC)CCCC)c4c3n(CC(CC)CCCC)c21,0.85,25.65,75.78,16.52,16.5219345,0.0117100484261551,,,,,,,,,PDINO-G/Al,PDINO-G/Al,,,,,,,-5.56,-3.65,,-5.65,-4.09,
101746,10.1016/j.cej.2025.167007,10.1016/j.cej.2025.167007,PM6,Y6,PM6,Y6,COC(=O)C(C)(C)c1cc(C)cc(-c2sc3c4sc5cc(/C=C6/C(=O)c7cc(F)cc(c7)C(=O)/C6=C\c6cc(C(C)(C)C(=O)OC)c(-c7cc(C)cc(C(C)(C)C(=O)OC)c7)s6)sc5c4c(C(C)(C)C(=O)OC)ccc2-3)c1,CCCCCCCCCCCc1c(/C=C2\C(=O)c3cc(F)c(F)cc3C2=C(C#N)C#N)sc2c1sc1c3c4nsnc4c4c5sc6c(CCCCCCCCCCC)c(/C=C7\C(=O)c8cc(F)c(F)cc8C7=C(C#N)C#N)sc6c5n(CC(CC)CCCC)c4c3n(CC(CC)CCCC)c21,0.86,26.74,74.87,17.12,17.21740468,0.5689525700934599,,,,,,,,,PDINO-CNT/Al,PDINO-CNT/Al,,,,,,,-5.56,-3.65,,-5.65,-4.09,
101747,10.1016/j.cej.2025.167007,10.1016/j.cej.2025.167007,PM6,Y6,PM6,Y6,COC(=O)C(C)(C)c1cc(C)cc(-c2sc3c4sc5cc(/C=C6/C(=O)c7cc(F)cc(c7)C(=O)/C6=C\c6cc(C(C)(C)C(=O)OC)c(-c7cc(C)cc(C(C)(C)C(=O)OC)c7)s6)sc5c4c(C(C)(C)C(=O)OC)ccc2-3)c1,CCCCCCCCCCCc1c(/C=C2\C(=O)c3cc(F)c(F)cc3C2=C(C#N)C#N)sc2c1sc1c3c4nsnc4c4c5sc6c(CCCCCCCCCCC)c(/C=C7\C(=O)c8cc(F)c(F)cc8C7=C(C#N)C#N)sc6c5n(CC(CC)CCCC)c4c3n(CC(CC)CCCC)c21,0.86,26.43,75.0,17.03,17.04735,0.1018790369935432,,,,,,,,,PDIN-CNT/Al,PDIN-CNT/Al,,,,,,,-5.56,-3.65,,-5.65,-4.09,
101748,10.1016/j.cej.2025.167007,10.1016/j.cej.2025.167007,PM6,Y6,PM6,Y6,COC(=O)C(C)(C)c1cc(C)cc(-c2sc3c4sc5cc(/C=C6/C(=O)c7cc(F)cc(c7)C(=O)/C6=C\c6cc(C(C)(C)C(=O)OC)c(-c7cc(C)cc(C(C)(C)C(=O)OC)c7)s6)sc5c4c(C(C)(C)C(=O)OC)ccc2-3)c1,CCCCCCCCCCCc1c(/C=C2\C(=O)c3cc(F)c(F)cc3C2=C(C#N)C#N)sc2c1sc1c3c4nsnc4c4c5sc6c(CCCCCCCCCCC)c(/C=C7\C(=O)c8cc(F)c(F)cc8C7=C(C#N)C#N)sc6c5n(CC(CC)CCCC)c4c3n(CC(CC)CCCC)c21,0.85,26.53,71.76,16.26,16.1822388,0.4782361623616309,,,,,,,,,PDINO-CNT/Ag,PDINO-CNT/Ag,,,,,,,-5.56,-3.65,,-5.65,-4.09,
101749,10.1016/j.cej.2025.167007,10.1016/j.cej.2025.167007,PM6,Y6,PM6,Y6,COC(=O)C(C)(C)c1cc(C)cc(-c2sc3c4sc5cc(/C=C6/C(=O)c7cc(F)cc(c7)C(=O)/C6=C\c6cc(C(C)(C)C(=O)OC)c(-c7cc(C)cc(C(C)(C)C(=O)OC)c7)s6)sc5c4c(C(C)(C)C(=O)OC)ccc2-3)c1,CCCCCCCCCCCc1c(/C=C2\C(=O)c3cc(F)c(F)cc3C2=C(C#N)C#N)sc2c1sc1c3c4nsnc4c4c5sc6c(CCCCCCCCCCC)c(/C=C7\C(=O)c8cc(F)c(F)cc8C7=C(C#N)C#N)sc6c5n(CC(CC)CCCC)c4c3n(CC(CC)CCCC)c21,0.86,26.16,75.72,17.07,17.035182719999998,0.2039676625659178,,,,,,,,,PDIN-CNT/Ag,PDIN-CNT/Ag,,,,,,,-5.56,-3.65,,-5.65,-4.09,
101752,10.1016/j.cej.2025.167007,10.1016/j.cej.2025.167007,PM6,Y6,PM6,Y6,COC(=O)C(C)(C)c1cc(C)cc(-c2sc3c4sc5cc(/C=C6/C(=O)c7cc(F)cc(c7)C(=O)/C6=C\c6cc(C(C)(C)C(=O)OC)c(-c7cc(C)cc(C(C)(C)C(=O)OC)c7)s6)sc5c4c(C(C)(C)C(=O)OC)ccc2-3)c1,CCCCCCCCCCCc1c(/C=C2\C(=O)c3cc(F)c(F)cc3C2=C(C#N)C#N)sc2c1sc1c3c4nsnc4c4c5sc6c(CCCCCCCCCCC)c(/C=C7\C(=O)c8cc(F)c(F)cc8C7=C(C#N)C#N)sc6c5n(CC(CC)CCCC)c4c3n(CC(CC)CCCC)c21,0.85,25.98,72.4,15.89,15.988092,0.6173190685965979,,,,,,,,,TOASiW12/Ag,TOASiW12/Ag,,,,,,,-5.56,-3.65,,-5.65,-4.09,
101753,10.1016/j.cej.2025.167007,10.1016/j.cej.2025.167007,PM6,BTP-BO-4Cl,PM6,BTP-BO-4Cl,COC(=O)C(C)(C)c1cc(C)cc(-c2sc3c4sc5cc(/C=C6/C(=O)c7cc(F)cc(c7)C(=O)/C6=C\c6cc(C(C)(C)C(=O)OC)c(-c7cc(C)cc(C(C)(C)C(=O)OC)c7)s6)sc5c4c(C(C)(C)C(=O)OC)ccc2-3)c1,CCCCCCCCCCCc1c(/C=C2\C(=O)c3cc(Cl)c(Cl)cc3C2=C(C#N)C#N)sc2c1Cc1c-2n(CC(CCCC)CCCCCC)c2c1c1nsnc1c1c3c(n(CC(CCCC)CCCCCC)c12)-c1sc(/C=C2\C(=O)c4cc(Cl)c(Cl)cc4C2=C(C#N)C#N)c(CCCCCCCCCCC)c1C3,0.85,26.54,75.4,17.0,17.009486,0.055799999999994,,,,,,,TOASiW12/Ag,,TOASiW12/Ag,TOASiW12/Ag,,,,,,,-5.56,-3.65,,-5.62,-4.05,
101754,10.1016/j.cej.2025.167007,10.1016/j.cej.2025.167007,PM6,Y6,PM6,Y6,COC(=O)C(C)(C)c1cc(C)cc(-c2sc3c4sc5cc(/C=C6/C(=O)c7cc(F)cc(c7)C(=O)/C6=C\c6cc(C(C)(C)C(=O)OC)c(-c7cc(C)cc(C(C)(C)C(=O)OC)c7)s6)sc5c4c(C(C)(C)C(=O)OC)ccc2-3)c1,CCCCCCCCCCCc1c(/C=C2\C(=O)c3cc(F)c(F)cc3C2=C(C#N)C#N)sc2c1sc1c3c4nsnc4c4c5sc6c(CCCCCCCCCCC)c(/C=C7\C(=O)c8cc(F)c(F)cc8C7=C(C#N)C#N)sc6c5n(CC(CC)CCCC)c4c3n(CC(CC)CCCC)c21,0.85,25.42,74.7,16.14,16.140428999999997,0.0026579925650365,,,,,,,,,TOASiW12/Al,TOASiW12/Al,,,,,,,-5.56,-3.65,,-5.65,-4.09,
101755,10.1016/j.cej.2025.167007,10.1016/j.cej.2025.167007,PM6,BTP-BO-4Cl,PM6,BTP-BO-4Cl,COC(=O)C(C)(C)c1cc(C)cc(-c2sc3c4sc5cc(/C=C6/C(=O)c7cc(F)cc(c7)C(=O)/C6=C\c6cc(C(C)(C)C(=O)OC)c(-c7cc(C)cc(C(C)(C)C(=O)OC)c7)s6)sc5c4c(C(C)(C)C(=O)OC)ccc2-3)c1,CCCCCCCCCCCc1c(/C=C2\C(=O)c3cc(Cl)c(Cl)cc3C2=C(C#N)C#N)sc2c1Cc1c-2n(CC(CCCC)CCCCCC)c2c1c1nsnc1c1c3c(n(CC(CCCC)CCCCCC)c12)-c1sc(/C=C2\C(=O)c4cc(Cl)c(Cl)cc4C2=C(C#N)C#N)c(CCCCCCCCCCC)c1C3,0.86,25.92,76.4,17.04,17.030476800000002,0.0558873239436428,,,,,,,,,TOASiW12/Al,TOASiW12/Al,,,,,,,-5.56,-3.65,,-5.62,-4.05,
101756,10.1016/j.cej.2025.167007,10.1016/j.cej.2025.167007,PM6,Y6,PM6,Y6,COC(=O)C(C)(C)c1cc(C)cc(-c2sc3c4sc5cc(/C=C6/C(=O)c7cc(F)cc(c7)C(=O)/C6=C\c6cc(C(C)(C)C(=O)OC)c(-c7cc(C)cc(C(C)(C)C(=O)OC)c7)s6)sc5c4c(C(C)(C)C(=O)OC)ccc2-3)c1,CCCCCCCCCCCc1c(/C=C2\C(=O)c3cc(F)c(F)cc3C2=C(C#N)C#N)sc2c1sc1c3c4nsnc4c4c5sc6c(CCCCCCCCCCC)c(/C=C7\C(=O)c8cc(F)c(F)cc8C7=C(C#N)C#N)sc6c5n(CC(CC)CCCC)c4c3n(CC(CC)CCCC)c21,0.85,26.61,70.89,16.02,16.034254649999998,0.0889803370786394,,,,,,,,,DMeKL/PDIN/Ag,DMeKL/PDIN/Ag,,,,,,,-5.56,-3.65,,-5.65,-4.09,
101757,10.1016/j.cej.2025.167007,10.1016/j.cej.2025.167007,D18,Y6,D18,Y6,CCCCCCC(CCCC)Cc1csc(-c2cc3c4nsnc4c4cc(-c5cc(CC(CCCC)CCCCCC)c(-c6cc7c(-c8cc(F)c(CC(CC)CCCC)s8)c8sccc8c(-c8cc(F)c(CC(CC)CCCC)s8)c7s6)s5)sc4c3s2)c1,CCCCCCCCCCCc1c(/C=C2\C(=O)c3cc(F)c(F)cc3C2=C(C#N)C#N)sc2c1sc1c3c4nsnc4c4c5sc6c(CCCCCCCCCCC)c(/C=C7\C(=O)c8cc(F)c(F)cc8C7=C(C#N)C#N)sc6c5n(CC(CC)CCCC)c4c3n(CC(CC)CCCC)c21,0.87,27.75,75.68,18.28,18.271044,0.0489934354485847,,,,,,,,,PDIN + oxalic acid/Ag,PDIN:oxalic acid/Ag,,,,,,,-5.51,-2.77,,-5.65,-4.09,
101758,10.1016/j.cej.2025.167007,10.1016/j.cej.2025.167007,PBDB-T,IT-M,PBDB-T,IT-M,CCCCC(CC)Cc1ccc(-c2c3cc(-c4ccc(-c5sc(-c6cccs6)c6c5C(=O)c5c(CC(CC)CCCC)sc(CC(CC)CCCC)c5C6=O)s4)sc3c(-c3ccc(CC(CC)CCCC)s3)c3ccsc23)s1,CCCCCCc1ccc(C2(c3ccc(CCCCCC)cc3)c3cc4c(cc3-c3sc5cc(/C=C6\C(=O)c7ccc(C)cc7C6=C(C#N)C#N)sc5c32)C(c2ccc(CCCCCC)cc2)(c2ccc(CCCCCC)cc2)c2c-4sc3cc(/C=C4\C(=O)c5ccc(C)cc5C4=C(C#N)C#N)sc23)cc1,0.94,17.87,71.87,12.01,12.07257886,0.5210562864279795,,,,,,,,,ITO/ZnO/CMC,ITO/ZnO/CMC,,,,,,,-5.33,-3.48,,-5.514,-3.808,
101759,10.1016/j.cej.2025.167007,10.1016/j.cej.2025.167007,D18,Y6,D18,Y6,CCCCCCC(CCCC)Cc1csc(-c2cc3c4nsnc4c4cc(-c5cc(CC(CCCC)CCCCCC)c(-c6cc7c(-c8cc(F)c(CC(CC)CCCC)s8)c8sccc8c(-c8cc(F)c(CC(CC)CCCC)s8)c7s6)s5)sc4c3s2)c1,CCCCCCCCCCCc1c(/C=C2\C(=O)c3cc(F)c(F)cc3C2=C(C#N)C#N)sc2c1sc1c3c4nsnc4c4c5sc6c(CCCCCCCCCCC)c(/C=C7\C(=O)c8cc(F)c(F)cc8C7=C(C#N)C#N)sc6c5n(CC(CC)CCCC)c4c3n(CC(CC)CCCC)c21,0.87,27.85,75.8,18.35,18.365961,0.0869809264305025,18.35,18.54,,,,,,,PDIN + ursolic acid,PDIN:ursolic acid,,,,,,,-5.51,-2.77,,-5.65,-4.09,
101760,10.1016/j.cej.2025.167007,10.1016/j.cej.2025.167007,PTB7,P71BM,PTB7,P71BM,CCCCC(CC)COC(=O)c1sc2c(-c3cc4c(OCC(CC)CCCC)c5sccc5c(OCC(CC)CCCC)c4s3)scc2c1F,COC(=O)CCCC1(c2ccccc2)C23c4c5ccc6c7cc8c9c%10c(cc%11cc%12c%13c%14c(cc%15c%16ccc-5c2c%16c2c5c%16c%17c(c(c46)c7c9c%17c4c%10c%11c%13c4c%16c%14c%152)C513)C%12)C8,0.72,18.78,61.0,8.25,8.248176,0.0221090909090807,,,,,,,,,ITO/ZnO/BP,ITO/ZnO/BP,,,,,,,-5.19,-3.43,,-5.9,-3.9,
101761,10.1016/j.cej.2025.167007,10.1016/j.cej.2025.167007,PM6,Y6,PM6,Y6,COC(=O)C(C)(C)c1cc(C)cc(-c2sc3c4sc5cc(/C=C6/C(=O)c7cc(F)cc(c7)C(=O)/C6=C\c6cc(C(C)(C)C(=O)OC)c(-c7cc(C)cc(C(C)(C)C(=O)OC)c7)s6)sc5c4c(C(C)(C)C(=O)OC)ccc2-3)c1,CCCCCCCCCCCc1c(/C=C2\C(=O)c3cc(F)c(F)cc3C2=C(C#N)C#N)sc2c1sc1c3c4nsnc4c4c5sc6c(CCCCCCCCCCC)c(/C=C7\C(=O)c8cc(F)c(F)cc8C7=C(C#N)C#N)sc6c5n(CC(CC)CCCC)c4c3n(CC(CC)CCCC)c21,0.83,25.46,74.44,15.2,15.73051192,3.4902100000000025,,,,,,,,,PFN-Br/BPQDs/Al,PFN-Br/BPQDs/Al,,,,,,,-5.56,-3.65,,-5.65,-4.09,
101762,10.1016/j.cej.2025.167007,10.1016/j.cej.2025.167007,PTB7-Th,FOIC,PTB7-Th,FOIC,CCCCC(CC)COC(=O)c1sc2csc(-c3cc4c(-c5ccc(CC(CC)CCCC)s5)c5sccc5c(-c5ccc(CC(CC)CCCC)s5)c4s3)c2c1F,CCCCCCc1ccc(C2(c3ccc(CCCCCC)cc3)c3c(sc4cc(C=C5C(=O)c6cc(F)ccc6C5=C(C#N)C#N)sc34)-c3sc4c5c(sc4c32)-c2sc3cc(C=C4C(=O)c6cc(F)ccc6C4=C(C#N)C#N)sc3c2C5(c2ccc(CCCCCC)cc2)c2ccc(CCCCCC)cc2)cc1,0.72,25.6,69.6,12.7,12.828672,1.013165354330708,,,,,,,ITO/ZnO/BPQD1,,ITO/ZnO/BPQD1,ITO/ZnO/BPQD,,,,,,,-5.29,-3.72,,-5.38,-3.91,
101763,10.1016/j.cej.2025.167007,10.1016/j.cej.2025.167007,PTB7-Th,FOIC,PTB7-Th,FOIC,CCCCC(CC)COC(=O)c1sc2csc(-c3cc4c(-c5ccc(CC(CC)CCCC)s5)c5sccc5c(-c5ccc(CC(CC)CCCC)s5)c4s3)c2c1F,CCCCCCc1ccc(C2(c3ccc(CCCCCC)cc3)c3c(sc4cc(C=C5C(=O)c6cc(F)ccc6C5=C(C#N)C#N)sc34)-c3sc4c5c(sc4c32)-c2sc3cc(C=C4C(=O)c6cc(F)ccc6C4=C(C#N)C#N)sc3c2C5(c2ccc(CCCCCC)cc2)c2ccc(CCCCCC)cc2)cc1,0.72,25.8,70.5,13.1,13.09608,0.0299236641221436,,,,,,,,,ITO/ZnO/BPQD1/…/BPQD2/MoO3,ITO/ZnO/BPQD1/…/BPQD2/MoO3,,,,,,,-5.29,-3.72,,-5.38,-3.91,
101764,10.1016/j.cej.2025.167007,10.1016/j.cej.2025.167007,PTB7-Th,ITIC,PTB7-Th,ITIC,CCCCC(CC)COC(=O)c1sc2csc(-c3cc4c(-c5ccc(CC(CC)CCCC)s5)c5sccc5c(-c5ccc(CC(CC)CCCC)s5)c4s3)c2c1F,CCCCCCc1ccc(C2(c3ccc(CCCCCC)cc3)c3cc4c(cc3-c3sc5cc(C=C6C(=O)c7ccccc7C6=C(C#N)C#N)sc5c32)C(c2ccc(CCCCCC)cc2)(c2ccc(CCCCCC)cc2)c2c-4sc3cc(C=C4C(=O)c5ccccc5C4=C(C#N)C#N)sc23)cc1,0.8,15.8,62.2,7.9,7.862080000000001,0.4799999999999966,,,,,,,ITO/ZnO/BPQD1/…/BPQD2/MoO3,,ITO/ZnO/BPQD1/…/BPQD2/MoO3,ITO/ZnO/BPQD1/…/BPQD2/MoO3,,,,,,,-5.29,-3.72,,-5.576,-3.916,
101765,10.1016/j.cej.2025.167007,10.1016/j.cej.2025.167007,PTB7-Th,FNIC2,PTB7-Th,FNIC2,CCCCC(CC)COC(=O)c1sc2csc(-c3cc4c(-c5ccc(CC(CC)CCCC)s5)c5sccc5c(-c5ccc(CC(CC)CCCC)s5)c4s3)c2c1F,CCc1ccc(C2(c3ccc(CC)cc3)c3c(sc4cc(/C=C5\C(=O)c6cc(F)c(F)cc6C5=C(C#N)C#N)sc34)-c3sc4c(-c5ccc(CC)s5)c5c6c(sc5c(-c5ccc(CC)s5)c4c32)-c2sc3cc(/C=C4\C(=O)c5cc(F)c(F)cc5C4=C(C#N)C#N)sc3c2C6(c2ccc(CC)cc2)c2ccc(CC)cc2)cc1,0.72,25.6,71.9,13.3,13.252608,0.3563308270676715,,,,,,,ITO/ZnO/BPQD1/…/BPQD2/MoO3,,ITO/ZnO/BPQD1/…/BPQD2/MoO3,ITO/ZnO/BPQD1/…/BPQD2/MoO3,,,,,,,-5.29,-3.72,,-5.56,-4.0,
101766,10.1016/j.cej.2025.167007,10.1016/j.cej.2025.167007,PTB7-Th,PC71BM,PTB7-Th,PC71BM,CCCCC(CC)COC(=O)c1sc2csc(-c3cc4c(-c5ccc(CC(CC)CCCC)s5)c5sccc5c(-c5ccc(CC(CC)CCCC)s5)c4s3)c2c1F,COC(=O)CCCC1(c2ccccc2)C23c4c5ccc6c7cc8c9c%10c(cc%11cc%12c%13c%14c(cc%15c%16ccc-5c2c%16c2c5c%16c%17c(c(c46)c7c9c%17c4c%10c%11c%13c4c%16c%14c%152)C513)C%12)C8,0.8,17.8,66.5,9.45,9.469600000000002,0.2074074074074315,,,,,,,,,ITO/ZnO/BPQD1/…/BPQD2/MoO3,ITO/ZnO/BPQD1/…/BPQD2/MoO3,,,,,,,-5.29,-3.72,,-5.9,-3.9,
101767,10.1016/j.cej.2025.167007,10.1016/j.cej.2025.167007,PBDB-T,ITIC,PBDB-T,ITIC,CCCCC(CC)Cc1ccc(-c2c3cc(-c4ccc(-c5sc(-c6cccs6)c6c5C(=O)c5c(CC(CC)CCCC)sc(CC(CC)CCCC)c5C6=O)s4)sc3c(-c3ccc(CC(CC)CCCC)s3)c3ccsc23)s1,CCCCCCc1ccc(C2(c3ccc(CCCCCC)cc3)c3cc4c(cc3-c3sc5cc(C=C6C(=O)c7ccccc7C6=C(C#N)C#N)sc5c32)C(c2ccc(CCCCCC)cc2)(c2ccc(CCCCCC)cc2)c2c-4sc3cc(C=C4C(=O)c5ccccc5C4=C(C#N)C#N)sc23)cc1,0.87,17.36,60.0,9.06,9.06192,0.021192052980134,,,,,,,ITO/UH-MXene,,ITO/UH-MXene,ITO/UH-MXene,,,,,,,-5.33,-3.48,,-5.576,-3.916,
101768,10.1016/j.cej.2025.167007,10.1016/j.cej.2025.167007,PBDB-T,ITIC,PBDB-T,ITIC,CCCCC(CC)Cc1ccc(-c2c3cc(-c4ccc(-c5sc(-c6cccs6)c6c5C(=O)c5c(CC(CC)CCCC)sc(CC(CC)CCCC)c5C6=O)s4)sc3c(-c3ccc(CC(CC)CCCC)s3)c3ccsc23)s1,CCCCCCc1ccc(C2(c3ccc(CCCCCC)cc3)c3cc4c(cc3-c3sc5cc(C=C6C(=O)c7ccccc7C6=C(C#N)C#N)sc5c32)C(c2ccc(CCCCCC)cc2)(c2ccc(CCCCCC)cc2)c2c-4sc3cc(C=C4C(=O)c5ccccc5C4=C(C#N)C#N)sc23)cc1,0.93,18.63,70.39,12.2,12.19570101,0.0352376229508096,,,,,,,,,ITO/ZnO/Ti3C2Tx,ITO/ZnO/Ti3C2Tx,,,,,,,-5.33,-3.48,,-5.576,-3.916,
101769,10.1016/j.cej.2025.167007,10.1016/j.cej.2025.167007,PM6,Y6,PM6,Y6,COC(=O)C(C)(C)c1cc(C)cc(-c2sc3c4sc5cc(/C=C6/C(=O)c7cc(F)cc(c7)C(=O)/C6=C\c6cc(C(C)(C)C(=O)OC)c(-c7cc(C)cc(C(C)(C)C(=O)OC)c7)s6)sc5c4c(C(C)(C)C(=O)OC)ccc2-3)c1,CCCCCCCCCCCc1c(/C=C2\C(=O)c3cc(F)c(F)cc3C2=C(C#N)C#N)sc2c1sc1c3c4nsnc4c4c5sc6c(CCCCCCCCCCC)c(/C=C7\C(=O)c8cc(F)c(F)cc8C7=C(C#N)C#N)sc6c5n(CC(CC)CCCC)c4c3n(CC(CC)CCCC)c21,0.83,26.38,75.4,16.51,16.5091316,0.005259842519695,,,,,,,,,ITO/ZnO/Ti3C2Tx,ITO/ZnO/Ti3C2Tx,,,,,,,-5.56,-3.65,,-5.65,-4.09,
101770,10.1016/j.cej.2025.167007,10.1016/j.cej.2025.167007,PM6,N3,PM6,N3,COC(=O)C(C)(C)c1cc(C)cc(-c2sc3c4sc5cc(/C=C6/C(=O)c7cc(F)cc(c7)C(=O)/C6=C\c6cc(C(C)(C)C(=O)OC)c(-c7cc(C)cc(C(C)(C)C(=O)OC)c7)s6)sc5c4c(C(C)(C)C(=O)OC)ccc2-3)c1,CCCCCCCCCCCC1=C(/C=C2\C(=O)C3=CC(F)=C(F)C=C3C2=C(C#N)C#N)SC2=C1SC1=C2N(CCC(CC)CCCC)C2=C1C1=NSN=C1C1=C2N(CCC(CC)CCCC)C2=C1SC1=C2SC(/C=C2\C(=O)C3=CC(F)=C(F)C=C3C2=C(C#N)C#N)=C1CCCCCCCCCCC,0.83,24.8,68.7,14.1,14.141208,0.2922553191489434,,,,,,,,,ITO/ZnO + 0.5 % Ti3C2Tx,ITO/ZnO/Ti3C2Tx,,,,,,,-5.56,-3.65,,-5.64,-3.86,
101771,10.1016/j.cej.2025.167007,10.1016/j.cej.2025.167007,PM6,N3,PM6,N3,COC(=O)C(C)(C)c1cc(C)cc(-c2sc3c4sc5cc(/C=C6/C(=O)c7cc(F)cc(c7)C(=O)/C6=C\c6cc(C(C)(C)C(=O)OC)c(-c7cc(C)cc(C(C)(C)C(=O)OC)c7)s6)sc5c4c(C(C)(C)C(=O)OC)ccc2-3)c1,CCCCCCCCCCCC1=C(/C=C2\C(=O)C3=CC(F)=C(F)C=C3C2=C(C#N)C#N)SC2=C1SC1=C2N(CCC(CC)CCCC)C2=C1C1=NSN=C1C1=C2N(CCC(CC)CCCC)C2=C1SC1=C2SC(/C=C2\C(=O)C3=CC(F)=C(F)C=C3C2=C(C#N)C#N)=C1CCCCCCCCCCC,0.82,24.7,67.8,13.7,13.732211999999995,0.235124087591224,,,,,,,,,ITO/ZnO + 2 % Ti3C2Tx,ITO/ZnO/Ti3C2Tx,,,,,,,-5.56,-3.65,,-5.64,-3.86,
101772,10.1016/j.cej.2025.167007,10.1016/j.cej.2025.167007,PM6,L8-BO,PM6,L8-BO,COC(=O)C(C)(C)c1cc(C)cc(-c2sc3c4sc5cc(/C=C6/C(=O)c7cc(F)cc(c7)C(=O)/C6=C\c6cc(C(C)(C)C(=O)OC)c(-c7cc(C)cc(C(C)(C)C(=O)OC)c7)s6)sc5c4c(C(C)(C)C(=O)OC)ccc2-3)c1,CCCCCCC(CCCC)Cc1c(/C=C2\C(=O)c3cc(F)c(F)cc3C2=C(C#N)C#N)sc2c1SC1c3c(c4c(c5nsnc35)c3sc5c(CC(CCCC)CCCCCC)c(/C=C6\C(=O)c7cc(F)c(F)cc7C6=C(C#N)C#N)sc5c3n4CC(CC)CCCC)N(CC(CC)CCCC)C21,0.89,25.45,75.47,17.11,17.09433235,0.0915701344243193,,,,,,,ITO/ZnO-M,,ITO/ZnO-M,ITO/ZnO-M,,,,,,,-5.56,-3.65,,-5.68,-3.9,
101773,10.1016/j.cej.2025.167007,10.1016/j.cej.2025.167007,D18,L8-BO,D18,L8-BO,CCCCCCC(CCCC)Cc1csc(-c2cc3c4nsnc4c4cc(-c5cc(CC(CCCC)CCCCCC)c(-c6cc7c(-c8cc(F)c(CC(CC)CCCC)s8)c8sccc8c(-c8cc(F)c(CC(CC)CCCC)s8)c7s6)s5)sc4c3s2)c1,CCCCCCC(CCCC)Cc1c(/C=C2\C(=O)c3cc(F)c(F)cc3C2=C(C#N)C#N)sc2c1SC1c3c(c4c(c5nsnc35)c3sc5c(CC(CCCC)CCCCCC)c(/C=C6\C(=O)c7cc(F)c(F)cc7C6=C(C#N)C#N)sc5c3n4CC(CC)CCCC)N(CC(CC)CCCC)C21,0.9,26.9,76.26,18.55,18.462546000000003,0.4714501347708759,,,,,,,ITO/ZnO-M,,ITO/ZnO-M,ITO/ZnO-M,,,,,,,-5.51,-2.77,,-5.68,-3.9,
101774,10.1016/j.cej.2025.167007,10.1016/j.cej.2025.167007,PTB7-Th,PC71BM,PTB7-Th,PC71BM,CCCCC(CC)COC(=O)c1sc2csc(-c3cc4c(-c5ccc(CC(CC)CCCC)s5)c5sccc5c(-c5ccc(CC(CC)CCCC)s5)c4s3)c2c1F,COC(=O)CCCC1(c2ccccc2)C23c4c5ccc6c7cc8c9c%10c(cc%11cc%12c%13c%14c(cc%15c%16ccc-5c2c%16c2c5c%16c%17c(c(c46)c7c9c%17c4c%10c%11c%13c4c%16c%14c%152)C513)C%12)C8,0.8,18.4,68.9,10.1,10.14208,0.41663366336634,,,,,,,,,ITO/ZnO:MoS2,ITO/ZnO:MoS2,,,,,,,-5.29,-3.72,,-5.9,-3.9,
101775,10.1016/j.cej.2025.167007,10.1016/j.cej.2025.167007,P3HT,PC61BM,P3HT,PC61BM,CCCCCCc1ccsc1,COC(=O)CCCC1(c2ccccc2)C23c4c5c6c7c8c9c(c%10c%11c2c2c%12c4c4c%13c5c5c7c7c8c8c%14c9c%10c9c%10c%11c2c2c%11c%12c4c4c%12c%13c5c5c7c7c8c8c%14c9c9c%10c2c2c%11c4c4c%12c5c7c5c8c9c2c45)C613,0.58,8.44,69.92,3.42,3.42272384,0.0796444444444259,,,,,,,,organic solar cell,ITO/ZnO/MOF-PEIE,ITO/ZnO/MOF-PEIE,,,,,,,-5.01,-3.12,,-6.1,-3.7,
101776,10.1016/j.cej.2025.167007,10.1016/j.cej.2025.167007,PBDB-T,ITIC-Th,PBDB-T,ITIC-Th,CCCCC(CC)Cc1ccc(-c2c3cc(-c4ccc(-c5sc(-c6cccs6)c6c5C(=O)c5c(CC(CC)CCCC)sc(CC(CC)CCCC)c5C6=O)s4)sc3c(-c3ccc(CC(CC)CCCC)s3)c3ccsc23)s1,CCCCCCc1ccc(C2(c3ccc(CCCCCC)s3)c3cc4c(cc3-c3sc5cc(/C=C6\C(=O)c7ccccc7C6=C(C#N)C#N)sc5c32)C(c2ccc(CCCCCC)s2)(c2ccc(CCCCCC)s2)c2c-4sc3cc(/C=C4\C(=O)c5ccccc5C4=C(C#N)C#N)sc23)s1,0.86,17.09,70.69,10.39,10.38959206,0.0039262752646828,,,,,,,ITO/ZnO/MOF-PEIE,,ITO/ZnO/MOF-PEIE,ITO/ZnO/MOF-PEIE,,,,,,,-5.33,-3.48,,-5.673,-3.909,
101777,10.1016/j.nanoen.2015.05.016,10.1016/j.nanoen.2015.05.016,PT2-FTAZ,PC71BM,PT2-FTAZ,PC71BM,,COC(=O)CCCC1(c2ccccc2)C23c4c5ccc6c7cc8c9c%10c(cc%11cc%12c%13c%14c(cc%15c%16ccc-5c2c%16c2c5c%16c%17c(c(c46)c7c9c%17c4c%10c%11c%13c4c%16c%14c%152)C513)C%12)C8,0.73,5.3,55.0,2.8,2.12795,24.00178571428572,2.1,2.8,,,,,ITO/ZnO/active layer/V2O5/Al,inverted,ZnO,ZnO,V2O5,V2O5,250.0,,,,,,,-5.9,-3.9,
101778,10.1016/j.nanoen.2015.05.016,10.1016/j.nanoen.2015.05.016,PffT2-FTAZ,PC71BM,PffT2-FTAZ,PC71BM,,COC(=O)CCCC1(c2ccccc2)C23c4c5ccc6c7cc8c9c%10c(cc%11cc%12c%13c%14c(cc%15c%16ccc-5c2c%16c2c5c%16c%17c(c(c46)c7c9c%17c4c%10c%11c%13c4c%16c%14c%152)C513)C%12)C8,0.8,13.3,69.0,7.8,7.341600000000001,5.876923076923068,7.5,7.8,,,,,ITO/ZnO/active layer/V2O5/Al,inverted,ZnO,ZnO,V2O5,V2O5,250.0,,,,,,,-5.9,-3.9,
101781,10.1016/j.nanoen.2021.106681,10.1016/j.nanoen.2021.106681,PM6-Si30,C9,PM6-Si30,C9,,,0.887,24.69,65.37,14.32,14.316049611,0.0275865153631277,14.1,14.32,0:1:1.2,,,,ITO/Br-2PACz/active layer/PNDIT-F3N/Ag,,PNDIT-F3N,PNDIT-F3N,Br-2PACz,Br-2PACz,,,,,,,,,,
101782,10.1016/j.optmat.2024.115854,10.1016/j.optmat.2024.115854,PM6,Y7,PM6,Y7,COC(=O)C(C)(C)c1cc(C)cc(-c2sc3c4sc5cc(/C=C6/C(=O)c7cc(F)cc(c7)C(=O)/C6=C\c6cc(C(C)(C)C(=O)OC)c(-c7cc(C)cc(C(C)(C)C(=O)OC)c7)s6)sc5c4c(C(C)(C)C(=O)OC)ccc2-3)c1,CCCCCCCCCCCc1c(/C=C2\C(=O)c3cc(Cl)c(Cl)cc3C2=C(C#N)C#N)sc2c1sc1c3c4nsnc4c4c5sc6c(CCCCCCCCCCC)c(/C=C7\C(=O)c8cc(Cl)c(Cl)cc8C7=C(C#N)C#N)sc6c5n(CC(CC)CCCC)c4c3n(CC(CC)CCCC)c21,0.82,22.03,52.0,9.43,9.393591999999998,0.3860869565217555,9.19,9.43,1:1,1-chloronaphthalene,CN,99:1 v/v,ITO/PEDOT:PSS/PM6:Y7/PFN/FM,conventional,PFN,PFN,PEDOT:PSS,PEDOT:PSS,100.0,chlorobenzene/1-chloronaphthalene,chlorobenzene:1-chloronaphthalene (99:1),110.0,-5.56,-3.65,,-5.72,-4.16,
101783,10.1016/j.optmat.2024.115854,10.1016/j.optmat.2024.115854,PM6,Y7,PM6,Y7,COC(=O)C(C)(C)c1cc(C)cc(-c2sc3c4sc5cc(/C=C6/C(=O)c7cc(F)cc(c7)C(=O)/C6=C\c6cc(C(C)(C)C(=O)OC)c(-c7cc(C)cc(C(C)(C)C(=O)OC)c7)s6)sc5c4c(C(C)(C)C(=O)OC)ccc2-3)c1,CCCCCCCCCCCc1c(/C=C2\C(=O)c3cc(Cl)c(Cl)cc3C2=C(C#N)C#N)sc2c1sc1c3c4nsnc4c4c5sc6c(CCCCCCCCCCC)c(/C=C7\C(=O)c8cc(Cl)c(Cl)cc8C7=C(C#N)C#N)sc6c5n(CC(CC)CCCC)c4c3n(CC(CC)CCCC)c21,0.82,24.42,54.0,10.77,10.813176,0.4008913649025141,10.31,10.77,1:1,1-chloronaphthalene,CN,99:1 v/v,ITO/PEDOT:PSS/PM6:Y7:Ag2S NPs/PFN/FM,conventional,PFN,PFN,PEDOT:PSS,PEDOT:PSS,100.0,chlorobenzene/1-chloronaphthalene,chlorobenzene:1-chloronaphthalene (99:1),110.0,-5.56,-3.65,,-5.72,-4.16,
101784,10.1016/j.optmat.2024.115854,10.1016/j.optmat.2024.115854,PM6,Y7,PM6,Y7,COC(=O)C(C)(C)c1cc(C)cc(-c2sc3c4sc5cc(/C=C6/C(=O)c7cc(F)cc(c7)C(=O)/C6=C\c6cc(C(C)(C)C(=O)OC)c(-c7cc(C)cc(C(C)(C)C(=O)OC)c7)s6)sc5c4c(C(C)(C)C(=O)OC)ccc2-3)c1,CCCCCCCCCCCc1c(/C=C2\C(=O)c3cc(Cl)c(Cl)cc3C2=C(C#N)C#N)sc2c1sc1c3c4nsnc4c4c5sc6c(CCCCCCCCCCC)c(/C=C7\C(=O)c8cc(Cl)c(Cl)cc8C7=C(C#N)C#N)sc6c5n(CC(CC)CCCC)c4c3n(CC(CC)CCCC)c21,0.82,21.8,52.0,9.38,9.29552,0.9006396588486245,9.24,9.38,1:1,1-chloronaphthalene,CN,99:1 v/v,ITO/PEDOT:PSS/PM6:Y7:Ag2S NPs/PFN/FM,conventional,PFN,PFN,PEDOT:PSS,PEDOT:PSS,100.0,chlorobenzene/1-chloronaphthalene,chlorobenzene:1-chloronaphthalene (99:1),110.0,-5.56,-3.65,,-5.72,-4.16,
101785,10.1016/j.optmat.2024.115854,10.1016/j.optmat.2024.115854,PM6,Y7,PM6,Y7,COC(=O)C(C)(C)c1cc(C)cc(-c2sc3c4sc5cc(/C=C6/C(=O)c7cc(F)cc(c7)C(=O)/C6=C\c6cc(C(C)(C)C(=O)OC)c(-c7cc(C)cc(C(C)(C)C(=O)OC)c7)s6)sc5c4c(C(C)(C)C(=O)OC)ccc2-3)c1,CCCCCCCCCCCc1c(/C=C2\C(=O)c3cc(Cl)c(Cl)cc3C2=C(C#N)C#N)sc2c1sc1c3c4nsnc4c4c5sc6c(CCCCCCCCCCC)c(/C=C7\C(=O)c8cc(Cl)c(Cl)cc8C7=C(C#N)C#N)sc6c5n(CC(CC)CCCC)c4c3n(CC(CC)CCCC)c21,0.82,21.76,48.0,8.62,8.564736,0.6411136890951197,8.33,8.62,1:1,1-chloronaphthalene,CN,99:1 v/v,ITO/PEDOT:PSS/PM6:Y7:Ag2S NPs/PFN/FM,conventional,PFN,PFN,PEDOT:PSS,PEDOT:PSS,100.0,chlorobenzene/1-chloronaphthalene,chlorobenzene:1-chloronaphthalene (99:1),110.0,-5.56,-3.65,,-5.72,-4.16,
101786,10.1016/j.optmat.2024.115854,10.1016/j.optmat.2024.115854,PTB7,PCBM,PTB7,PCBM,CCCCC(CC)COC(=O)c1sc2c(-c3cc4c(OCC(CC)CCCC)c5sccc5c(OCC(CC)CCCC)c4s3)scc2c1F,CCCCC(=O)OCC1(C2=CC=CC=C2)C3=CC=CC4=CC=CC5=CC=CC6=CC=CC7=CC=CC1=C7C6=C5C4=C3,0.74,15.47,64.0,7.31,7.326592000000001,0.2269767441860609,6.96,7.31,,,,,ITO/ZnO:Ag (NCs)/PTB7:PCBM/MoO3/Ag,inverted,,,,,,,,,-5.19,-3.43,,-6.1,-3.7,
101788,10.1016/j.optmat.2024.115854,10.1016/j.optmat.2024.115854,P3HT,PC61BM,P3HT,PC61BM,CCCCCCc1ccsc1,COC(=O)CCCC1(c2ccccc2)C23c4c5c6c7c8c9c(c%10c%11c2c2c%12c4c4c%13c5c5c7c7c8c8c%14c9c%10c9c%10c%11c2c2c%11c%12c4c4c%12c%13c5c5c7c7c8c8c%14c9c9c%10c2c2c%11c4c4c%12c5c7c5c8c9c2c45)C613,0.51,10.46,43.72,2.33,2.33228712,0.0981596566523642,,2.33,,,,,glass/ITO/ZnO/P3HT:PC61BM/MoO3/AL,,,,,,,,,,-5.01,-3.12,,-6.1,-3.7,
101789,10.1016/j.optmat.2024.115854,10.1016/j.optmat.2024.115854,P3HT,PC61BM-Ag2S,P3HT,PC61BM-Ag2S,CCCCCCc1ccsc1,,0.58,16.5,54.12,5.15,5.179283999999999,0.5686213592232768,,5.15,,,,,glass/ITO/ZnO/P3HT:PC61BM-Ag2S/MoO3/AL,,,,,,,,,,-5.01,-3.12,,,,
101790,10.1016/j.optmat.2024.115854,10.1016/j.optmat.2024.115854,PM6,Y6,PM6,Y6,COC(=O)C(C)(C)c1cc(C)cc(-c2sc3c4sc5cc(/C=C6/C(=O)c7cc(F)cc(c7)C(=O)/C6=C\c6cc(C(C)(C)C(=O)OC)c(-c7cc(C)cc(C(C)(C)C(=O)OC)c7)s6)sc5c4c(C(C)(C)C(=O)OC)ccc2-3)c1,CCCCCCCCCCCc1c(/C=C2\C(=O)c3cc(F)c(F)cc3C2=C(C#N)C#N)sc2c1sc1c3c4nsnc4c4c5sc6c(CCCCCCCCCCC)c(/C=C7\C(=O)c8cc(F)c(F)cc8C7=C(C#N)C#N)sc6c5n(CC(CC)CCCC)c4c3n(CC(CC)CCCC)c21,0.83,24.68,71.4,14.63,14.6258616,0.028287081339728,,14.63,,,,,ITO/PEDOT:PSS/PM6:Y6/BCP/Al,conventional,,,,,,,,,-5.56,-3.65,,-5.65,-4.09,
101791,10.1016/j.optmat.2024.115854,10.1016/j.optmat.2024.115854,PM6,Y6,PM6,Y6,COC(=O)C(C)(C)c1cc(C)cc(-c2sc3c4sc5cc(/C=C6/C(=O)c7cc(F)cc(c7)C(=O)/C6=C\c6cc(C(C)(C)C(=O)OC)c(-c7cc(C)cc(C(C)(C)C(=O)OC)c7)s6)sc5c4c(C(C)(C)C(=O)OC)ccc2-3)c1,CCCCCCCCCCCc1c(/C=C2\C(=O)c3cc(F)c(F)cc3C2=C(C#N)C#N)sc2c1sc1c3c4nsnc4c4c5sc6c(CCCCCCCCCCC)c(/C=C7\C(=O)c8cc(F)c(F)cc8C7=C(C#N)C#N)sc6c5n(CC(CC)CCCC)c4c3n(CC(CC)CCCC)c21,0.84,26.13,71.5,15.75,15.693677999999998,0.3576000000000098,,15.75,,,,,ITO/s-MoO3/PM6:Y6/BCP/Al,,,,,,,,,,-5.56,-3.65,,-5.65,-4.09,
101792,10.1016/j.optmat.2024.115854,10.1016/j.optmat.2024.115854,P3HT,PCBM,P3HT,PCBM,CCCCCCc1ccsc1,CCCCC(=O)OCC1(C2=CC=CC=C2)C3=CC=CC4=CC=CC5=CC=CC6=CC=CC7=CC=CC1=C7C6=C5C4=C3,0.55,10.0,43.9,2.4,2.4145,0.604166666666665,,2.4,,,,,Glass/ITO/PEDOT:PSS/P3HT:PCBM/LiF/Al,,,,,,,,,,-5.01,-3.12,,-6.1,-3.7,
101794,10.1016/j.optmat.2024.115854,10.1016/j.optmat.2024.115854,P3HT,PC61BM,P3HT,PC61BM,CCCCCCc1ccsc1,COC(=O)CCCC1(c2ccccc2)C23c4c5c6c7c8c9c(c%10c%11c2c2c%12c4c4c%13c5c5c7c7c8c8c%14c9c%10c9c%10c%11c2c2c%11c%12c4c4c%12c%13c5c5c7c7c8c8c%14c9c9c%10c2c2c%11c4c4c%12c5c7c5c8c9c2c45)C613,0.55,10.31,39.43,2.14,2.23587815,4.480287383177564,,2.14,,,,,Glass/ITO/PEDOT:PSS/P3HT:PC61BM/LiF/Al,,,,,,,,,,-5.01,-3.12,,-6.1,-3.7,
101796,10.1016/j.optmat.2024.115854,10.1016/j.optmat.2024.115854,PTB7-Th,ITIC-Th,PTB7-Th,ITIC-Th,CCCCC(CC)COC(=O)c1sc2csc(-c3cc4c(-c5ccc(CC(CC)CCCC)s5)c5sccc5c(-c5ccc(CC(CC)CCCC)s5)c4s3)c2c1F,CCCCCCc1ccc(C2(c3ccc(CCCCCC)s3)c3cc4c(cc3-c3sc5cc(/C=C6\C(=O)c7ccccc7C6=C(C#N)C#N)sc5c32)C(c2ccc(CCCCCC)s2)(c2ccc(CCCCCC)s2)c2c-4sc3cc(/C=C4\C(=O)c5ccccc5C4=C(C#N)C#N)sc23)s1,0.8,23.21,57.92,10.69,10.7545856,0.6041683816651161,,10.69,,,,,ITO/ZnO/PTB7-Th:ITIC-Th/MoO3/Ag,inverted,,,,,,,,,-5.29,-3.72,,-5.673,-3.909,
101797,10.1016/j.optmat.2024.115854,10.1016/j.optmat.2024.115854,PTB7-Th,ITIC-Th,PTB7-Th,ITIC-Th,CCCCC(CC)COC(=O)c1sc2csc(-c3cc4c(-c5ccc(CC(CC)CCCC)s5)c5sccc5c(-c5ccc(CC(CC)CCCC)s5)c4s3)c2c1F,CCCCCCc1ccc(C2(c3ccc(CCCCCC)s3)c3cc4c(cc3-c3sc5cc(/C=C6\C(=O)c7ccccc7C6=C(C#N)C#N)sc5c32)C(c2ccc(CCCCCC)s2)(c2ccc(CCCCCC)s2)c2c-4sc3cc(/C=C4\C(=O)c5ccccc5C4=C(C#N)C#N)sc23)s1,0.8,25.02,55.76,11.17,11.160921600000002,0.0812748433303326,,11.17,,,,,ITO/ZnO/Ag2S/PTB7-Th:ITIC-Th/MoO3/Ag,inverted,,,,,,,,,-5.29,-3.72,,-5.673,-3.909,
101798,10.1016/j.optmat.2024.115854,10.1016/j.optmat.2024.115854,P3HT,PC61BM,P3HT,PC61BM,CCCCCCc1ccsc1,COC(=O)CCCC1(c2ccccc2)C23c4c5c6c7c8c9c(c%10c%11c2c2c%12c4c4c%13c5c5c7c7c8c8c%14c9c%10c9c%10c%11c2c2c%11c%12c4c4c%12c%13c5c5c7c7c8c8c%14c9c9c%10c2c2c%11c4c4c%12c5c7c5c8c9c2c45)C613,0.55,8.91,42.77,2.01,2.0959438500000003,4.275813432835846,,2.01,,,,,ITO/PEDOT:PSS/P3HT:PC61BM/LiF/Al,conventional,,,,,,,,,-5.01,-3.12,,-6.1,-3.7,
101799,10.1016/j.optmat.2024.115854,10.1016/j.optmat.2024.115854,P3HT,PC61BM,P3HT,PC61BM,CCCCCCc1ccsc1,COC(=O)CCCC1(c2ccccc2)C23c4c5c6c7c8c9c(c%10c%11c2c2c%12c4c4c%13c5c5c7c7c8c8c%14c9c%10c9c%10c%11c2c2c%11c%12c4c4c%12c%13c5c5c7c7c8c8c%14c9c9c%10c2c2c%11c4c4c%12c5c7c5c8c9c2c45)C613,0.55,14.78,55.43,4.51,4.505904699999999,0.0908048780487884,,4.51,,,,,ITO/PEDOT:PSS:CuS/P3HT:PC61BM/LiF/Al,conventional,,,,,,,,,-5.01,-3.12,,-6.1,-3.7,
101800,10.1016/j.optmat.2024.115854,10.1016/j.optmat.2024.115854,PTB7,PC71BM,PTB7,PC71BM,CCCCC(CC)COC(=O)c1sc2c(-c3cc4c(OCC(CC)CCCC)c5sccc5c(OCC(CC)CCCC)c4s3)scc2c1F,COC(=O)CCCC1(c2ccccc2)C23c4c5ccc6c7cc8c9c%10c(cc%11cc%12c%13c%14c(cc%15c%16ccc-5c2c%16c2c5c%16c%17c(c(c46)c7c9c%17c4c%10c%11c%13c4c%16c%14c%152)C513)C%12)C8,0.74,15.97,62.0,7.36,7.327036,0.4478804347826055,,7.36,,,,,glass/ITO/ZnO(NPs)/PTB7:PC71BM/PEDOT:PSS/Ag,,,,,,,,,,-5.19,-3.43,,-5.9,-3.9,
101801,10.1016/j.optmat.2024.115854,10.1016/j.optmat.2024.115854,PTB7,PC71BM,PTB7,PC71BM,CCCCC(CC)COC(=O)c1sc2c(-c3cc4c(OCC(CC)CCCC)c5sccc5c(OCC(CC)CCCC)c4s3)scc2c1F,COC(=O)CCCC1(c2ccccc2)C23c4c5ccc6c7cc8c9c%10c(cc%11cc%12c%13c%14c(cc%15c%16ccc-5c2c%16c2c5c%16c%17c(c(c46)c7c9c%17c4c%10c%11c%13c4c%16c%14c%152)C513)C%12)C8,0.77,17.67,63.0,8.57,8.571717000000001,0.0200350058343183,,8.57,,,,,glass/ITO/Ag@SiO2@AuNPs/PTB7:PC71BM/PEDOT:PSS/Ag,,,,,,,,,,-5.19,-3.43,,-5.9,-3.9,
101802,10.1016/j.orgel.2012.10.015,10.1016/j.orgel.2012.10.015,P3HT,ICBA,P3HT,ICBA,CCCCCCc1ccsc1,c1ccc2c(c1)C1CC2C23c4c5c6c7c8c9c(c%10c%11c2c2c4c4c%12c5c5c6c6c8c8c%13c%14c%15c%16c%17c%18c%19c%20c%21c%22c%23c(c%14c%14c%24c%23c%23c%22c%22c%20c(c2c%22c%11c%23c%10c%24c9c%148)c4c%19c%12c%17c5c%16c%136)C%152C4CC(c5ccccc54)C%18%212)C713,0.6,3.24,49.0,0.95,0.95256,0.269473684210527,,,P3HT:ICBA = 1:1 (w/w),PVK,,PVK:P3HT = 1:10 (w/w),ITO/ZnO/active layer/PEDOT:PSS/Ag,inverted,ZnO,ZnO,PEDOT:PSS,PEDOT:PSS,200.0,CB,chlorobenzene,,-5.01,-3.12,,,,
