Repository: JiYiqaq/PCE-KA-GNN

# Data directory

- `raw/Active_Database.csv` is the immutable source dataset bundled under CC BY 4.0. Do not overwrite it with processed data.
- `processed/` is created and populated by the training pipeline. Generated `.pt` and `.pth` caches are intentionally ignored by Git because they can exceed GitHub's normal single-file limit.

See `../DATA_LICENSE.md` for provenance, license and checksum information.

File: data/raw/Active_Database.csv (part 353 of 471)
id,doi,doi_norm,donor,acceptor,donor_canonical,acceptor_canonical,donor_smiles,acceptor_smiles,voc,jsc,ff,pce,pce_recomputed,pce_relative_error_percent,pce_avg,pce_best,d_a_ratio,additive,additive_canonical,additive_ratio,device_structure,device_type,etl,etl_canonical,htl,htl_canonical,active_layer_thickness,solvent,solvent_canonical,annealing_temp,homo_d,lumo_d,eg_d,homo_a,lumo_a,eg_a
101803,10.1016/j.orgel.2012.10.015,10.1016/j.orgel.2012.10.015,P3HT,ICBA,P3HT,ICBA,CCCCCCc1ccsc1,c1ccc2c(c1)C1CC2C23c4c5c6c7c8c9c(c%10c%11c2c2c4c4c%12c5c5c6c6c8c8c%13c%14c%15c%16c%17c%18c%19c%20c%21c%22c%23c(c%14c%14c%24c%23c%23c%22c%22c%20c(c2c%22c%11c%23c%10c%24c9c%148)c4c%19c%12c%17c5c%16c%136)C%152C4CC(c5ccccc54)C%18%212)C713,0.66,7.63,52.0,2.6,2.6186160000000003,0.7160000000000072,,,P3HT:ICBA = 1:1 (w/w),PVK,,PVK:P3HT = 1:10 (w/w),ITO/ZnO/active layer/PEDOT:PSS/Ag,inverted,ZnO,ZnO,PEDOT:PSS,PEDOT:PSS,200.0,DCB,o-DCB,,-5.01,-3.12,,,,
101804,10.1016/j.orgel.2012.10.015,10.1016/j.orgel.2012.10.015,P3HT,ICBA,P3HT,ICBA,CCCCCCc1ccsc1,c1ccc2c(c1)C1CC2C23c4c5c6c7c8c9c(c%10c%11c2c2c4c4c%12c5c5c6c6c8c8c%13c%14c%15c%16c%17c%18c%19c%20c%21c%22c%23c(c%14c%14c%24c%23c%23c%22c%22c%20c(c2c%22c%11c%23c%10c%24c9c%148)c4c%19c%12c%17c5c%16c%136)C%152C4CC(c5ccccc54)C%18%212)C713,0.82,6.02,49.0,2.43,2.418836,0.4594238683127917,,,P3HT:ICBA = 1:1 (w/w),PVK,,PVK:P3HT = 1:10 (w/w),ITO/ZnO/active layer/PEDOT:PSS/Ag,inverted,ZnO,ZnO,PEDOT:PSS,PEDOT:PSS,200.0,DCB/CB 0.5/0.5 ml,o-DCB:chlorobenzene (1:1),,-5.01,-3.12,,,,
101805,10.1016/j.orgel.2012.10.015,10.1016/j.orgel.2012.10.015,P3HT,ICBA,P3HT,ICBA,CCCCCCc1ccsc1,c1ccc2c(c1)C1CC2C23c4c5c6c7c8c9c(c%10c%11c2c2c4c4c%12c5c5c6c6c8c8c%13c%14c%15c%16c%17c%18c%19c%20c%21c%22c%23c(c%14c%14c%24c%23c%23c%22c%22c%20c(c2c%22c%11c%23c%10c%24c9c%148)c4c%19c%12c%17c5c%16c%136)C%152C4CC(c5ccccc54)C%18%212)C713,0.82,7.09,52.0,3.01,3.023176,0.437740863787378,,,P3HT:ICBA = 1:1 (w/w),PVK,,PVK:P3HT = 1:10 (w/w),ITO/ZnO/active layer/PEDOT:PSS/Ag,inverted,ZnO,ZnO,PEDOT:PSS,PEDOT:PSS,200.0,DCB/CB 0.6/0.4 ml,o-DCB:chlorobenzene (0.6:0.4 ml),,-5.01,-3.12,,,,
101806,10.1016/j.orgel.2012.10.015,10.1016/j.orgel.2012.10.015,P3HT,ICBA,P3HT,ICBA,CCCCCCc1ccsc1,c1ccc2c(c1)C1CC2C23c4c5c6c7c8c9c(c%10c%11c2c2c4c4c%12c5c5c6c6c8c8c%13c%14c%15c%16c%17c%18c%19c%20c%21c%22c%23c(c%14c%14c%24c%23c%23c%22c%22c%20c(c2c%22c%11c%23c%10c%24c9c%148)c4c%19c%12c%17c5c%16c%136)C%152C4CC(c5ccccc54)C%18%212)C713,0.82,7.52,54.0,3.35,3.329856,0.6013134328358257,,,P3HT:ICBA = 1:1 (w/w),PVK,,PVK:P3HT = 1:10 (w/w),ITO/ZnO/active layer/PEDOT:PSS/Ag,inverted,ZnO,ZnO,PEDOT:PSS,PEDOT:PSS,200.0,DCB/CB 0.8/0.2 ml,o-DCB:chlorobenzene (0.8:0.2 ml),,-5.01,-3.12,,,,
101807,10.1016/j.orgel.2012.10.015,10.1016/j.orgel.2012.10.015,P3HT,ICBA,P3HT,ICBA,CCCCCCc1ccsc1,c1ccc2c(c1)C1CC2C23c4c5c6c7c8c9c(c%10c%11c2c2c4c4c%12c5c5c6c6c8c8c%13c%14c%15c%16c%17c%18c%19c%20c%21c%22c%23c(c%14c%14c%24c%23c%23c%22c%22c%20c(c2c%22c%11c%23c%10c%24c9c%148)c4c%19c%12c%17c5c%16c%136)C%152C4CC(c5ccccc54)C%18%212)C713,0.8,8.32,57.0,3.81,3.79392,0.4220472440944789,,,P3HT:ICBA = 1:1 (w/w),PVK,,PVK:P3HT = 1:10 (w/w),ITO/ZnO/active layer/PEDOT:PSS/Ag,inverted,ZnO,ZnO,PEDOT:PSS,PEDOT:PSS,200.0,DCB/CB 0.6/0.4 ml,o-DCB:chlorobenzene (0.6:0.4 ml),,-5.01,-3.12,,,,
101808,10.1016/j.orgel.2012.10.015,10.1016/j.orgel.2012.10.015,P3HT,ICBA,P3HT,ICBA,CCCCCCc1ccsc1,c1ccc2c(c1)C1CC2C23c4c5c6c7c8c9c(c%10c%11c2c2c4c4c%12c5c5c6c6c8c8c%13c%14c%15c%16c%17c%18c%19c%20c%21c%22c%23c(c%14c%14c%24c%23c%23c%22c%22c%20c(c2c%22c%11c%23c%10c%24c9c%148)c4c%19c%12c%17c5c%16c%136)C%152C4CC(c5ccccc54)C%18%212)C713,0.76,9.14,61.0,4.27,4.237304,0.7657142857142768,,,P3HT:ICBA = 1:1 (w/w),PVK,,PVK:P3HT = 1:10 (w/w),ITO/ZnO/active layer/PEDOT:PSS/Ag,inverted,ZnO,ZnO,PEDOT:PSS,PEDOT:PSS,200.0,DCB/CB 0.8/0.2 ml,o-DCB:chlorobenzene (0.8:0.2 ml),,-5.01,-3.12,,,,
101809,10.1016/j.orgel.2013.01.008,10.1016/j.orgel.2013.01.008,P3HT,IC60BA或IC70BA,P3HT,IC60BA或IC70BA,CCCCCCc1ccsc1,,0.67,9.41,62.4,3.93,3.9341328,0.1051603053435183,,,,,,,,,TOPD,TOPD,,,,,,,-5.01,-3.12,,,,
101810,10.1016/j.orgel.2013.01.008,10.1016/j.orgel.2013.01.008,P3HT,IC60BA或IC70BA,P3HT,IC60BA或IC70BA,CCCCCCc1ccsc1,,0.79,10.08,62.9,5.0,5.0088528000000005,0.1770560000000109,,,,,,,,,TOPD,TOPD,,,,,,,-5.01,-3.12,,,,
101811,10.1016/j.orgel.2013.01.008,10.1016/j.orgel.2013.01.008,P3HT,IC60BA或IC70BA,P3HT,IC60BA或IC70BA,CCCCCCc1ccsc1,,0.82,11.08,61.6,5.59,5.5967296,0.120386404293379,,,,,,,,,TOPD,TOPD,,,,,,,-5.01,-3.12,,,,
101825,10.1016/j.orgel.2015.04.017,10.1016/j.orgel.2015.04.017,P3HT,ICBA,P3HT,ICBA,CCCCCCc1ccsc1,c1ccc2c(c1)C1CC2C23c4c5c6c7c8c9c(c%10c%11c2c2c4c4c%12c5c5c6c6c8c8c%13c%14c%15c%16c%17c%18c%19c%20c%21c%22c%23c(c%14c%14c%24c%23c%23c%22c%22c%20c(c2c%22c%11c%23c%10c%24c9c%148)c4c%19c%12c%17c5c%16c%136)C%152C4CC(c5ccccc54)C%18%212)C713,0.6,9.01,55.0,2.97,2.9733,0.1111111111111063,,,1:1,,,,,,,,w/o,,,ortho-dichlorobenzene,,150.0,-5.01,-3.12,,,,
101826,10.1016/j.orgel.2015.04.017,10.1016/j.orgel.2015.04.017,P3HT,ICBA,P3HT,ICBA,CCCCCCc1ccsc1,c1ccc2c(c1)C1CC2C23c4c5c6c7c8c9c(c%10c%11c2c2c4c4c%12c5c5c6c6c8c8c%13c%14c%15c%16c%17c%18c%19c%20c%21c%22c%23c(c%14c%14c%24c%23c%23c%22c%22c%20c(c2c%22c%11c%23c%10c%24c9c%148)c4c%19c%12c%17c5c%16c%136)C%152C4CC(c5ccccc54)C%18%212)C713,0.74,9.42,59.0,4.11,4.112772,0.0674452554744362,,,1:1,,,,ITO/GO-1/active layer/Ca/Al,,,,GO-1,GO-1,,ortho-dichlorobenzene,,150.0,-5.01,-3.12,,,,
101827,10.1016/j.orgel.2015.04.017,10.1016/j.orgel.2015.04.017,P3HT,ICBA,P3HT,ICBA,CCCCCCc1ccsc1,c1ccc2c(c1)C1CC2C23c4c5c6c7c8c9c(c%10c%11c2c2c4c4c%12c5c5c6c6c8c8c%13c%14c%15c%16c%17c%18c%19c%20c%21c%22c%23c(c%14c%14c%24c%23c%23c%22c%22c%20c(c2c%22c%11c%23c%10c%24c9c%148)c4c%19c%12c%17c5c%16c%136)C%152C4CC(c5ccccc54)C%18%212)C713,0.86,10.18,69.0,6.04,6.040812,0.0134437086092684,,,1:1,,,,ITO/GO-2/active layer/Ca/Al,,,,GO-2,GO-2,,ortho-dichlorobenzene,,150.0,-5.01,-3.12,,,,
101828,10.1016/j.orgel.2015.04.017,10.1016/j.orgel.2015.04.017,P3HT,ICBA,P3HT,ICBA,CCCCCCc1ccsc1,c1ccc2c(c1)C1CC2C23c4c5c6c7c8c9c(c%10c%11c2c2c4c4c%12c5c5c6c6c8c8c%13c%14c%15c%16c%17c%18c%19c%20c%21c%22c%23c(c%14c%14c%24c%23c%23c%22c%22c%20c(c2c%22c%11c%23c%10c%24c9c%148)c4c%19c%12c%17c5c%16c%136)C%152C4CC(c5ccccc54)C%18%212)C713,0.84,9.08,64.0,4.88,4.881408,0.028852459016404,,,1:1,,,,ITO/GO-4/active layer/Ca/Al,,,,GO-4,GO-4,,ortho-dichlorobenzene,,150.0,-5.01,-3.12,,,,
101829,10.1016/j.orgel.2015.04.017,10.1016/j.orgel.2015.04.017,P3HT,ICBA,P3HT,ICBA,CCCCCCc1ccsc1,c1ccc2c(c1)C1CC2C23c4c5c6c7c8c9c(c%10c%11c2c2c4c4c%12c5c5c6c6c8c8c%13c%14c%15c%16c%17c%18c%19c%20c%21c%22c%23c(c%14c%14c%24c%23c%23c%22c%22c%20c(c2c%22c%11c%23c%10c%24c9c%148)c4c%19c%12c%17c5c%16c%136)C%152C4CC(c5ccccc54)C%18%212)C713,0.86,10.2,69.0,6.05,6.052679999999999,0.0442975206611389,,,1:1,,,,ITO/PEDOT:PSS/active layer/Ca/Al,,,,PEDOT:PSS,PEDOT:PSS,,ortho-dichlorobenzene,,150.0,-5.01,-3.12,,,,
101830,10.1016/j.orgel.2016.04.010,10.1016/j.orgel.2016.04.010,DT-PDPP2T-TT,PCBM,DT-PDPP2T-TT,PCBM,CCCCCCCCCCCCC(CCCCCCCCCC)CN1C(=O)C2=C(c3ccc(-c4cc5sccc5s4)s3)N(CC(CCCCCCCCCC)CCCCCCCCCCCC)C(=O)C2=C1c1cccs1,CCCCC(=O)OCC1(C2=CC=CC=C2)C3=CC=CC4=CC=CC5=CC=CC6=CC=CC7=CC=CC1=C7C6=C5C4=C3,0.71,8.28,62.0,3.61,3.644855999999999,0.9655401662049616,3.61,3.61,1:3,,,,glass/ITO/PEDOT:PSS/active layer (DT-PDPP2T-TT:PCBM)/Al,conventional,,,PEDOT:PSS,,258.0,CF only,chloroform,,-5.1,-3.68,,-6.1,-3.7,
101831,10.1016/j.orgel.2016.04.010,10.1016/j.orgel.2016.04.010,DT-PDPP2T-TT,PCBM,DT-PDPP2T-TT,PCBM,CCCCCCCCCCCCC(CCCCCCCCCC)CN1C(=O)C2=C(c3ccc(-c4cc5sccc5s4)s3)N(CC(CCCCCCCCCC)CCCCCCCCCCCC)C(=O)C2=C1c1cccs1,CCCCC(=O)OCC1(C2=CC=CC=C2)C3=CC=CC4=CC=CC5=CC=CC6=CC=CC7=CC=CC1=C7C6=C5C4=C3,0.69,11.24,62.0,4.83,4.808472,0.4457142857142855,4.83,4.83,1:3,,,,glass/ITO/PEDOT:PSS/active layer (DT-PDPP2T-TT:PCBM)/Al,conventional,,,PEDOT:PSS,,253.0,CF:DCB = 1:0.5,chloroform:o-DCB (1:0.5),,-5.1,-3.68,,-6.1,-3.7,
101832,10.1016/j.orgel.2016.04.010,10.1016/j.orgel.2016.04.010,DT-PDPP2T-TT,PCBM,DT-PDPP2T-TT,PCBM,CCCCCCCCCCCCC(CCCCCCCCCC)CN1C(=O)C2=C(c3ccc(-c4cc5sccc5s4)s3)N(CC(CCCCCCCCCC)CCCCCCCCCCCC)C(=O)C2=C1c1cccs1,CCCCC(=O)OCC1(C2=CC=CC=C2)C3=CC=CC4=CC=CC5=CC=CC6=CC=CC7=CC=CC1=C7C6=C5C4=C3,0.72,11.79,65.0,5.55,5.51772,0.5816216216216232,5.5,5.55,1:3,,,,glass/ITO/PEDOT:PSS/active layer (DT-PDPP2T-TT:PCBM)/Al,conventional,,,PEDOT:PSS,,253.0,CF:DCB = 1:1,chloroform:o-DCB (1:1),,-5.1,-3.68,,-6.1,-3.7,
101833,10.1016/j.orgel.2016.04.010,10.1016/j.orgel.2016.04.010,DT-PDPP2T-TT,PCBM,DT-PDPP2T-TT,PCBM,CCCCCCCCCCCCC(CCCCCCCCCC)CN1C(=O)C2=C(c3ccc(-c4cc5sccc5s4)s3)N(CC(CCCCCCCCCC)CCCCCCCCCCCC)C(=O)C2=C1c1cccs1,CCCCC(=O)OCC1(C2=CC=CC=C2)C3=CC=CC4=CC=CC5=CC=CC6=CC=CC7=CC=CC1=C7C6=C5C4=C3,0.73,8.73,52.0,3.35,3.313908,1.0773731343283586,2.94,3.35,1:3,,,,glass/ITO/PEDOT:PSS/active layer (DT-PDPP2T-TT:PCBM)/Al,conventional,,,PEDOT:PSS,,253.0,CF:DCB = 1:2,chloroform:o-DCB (1:2),,-5.1,-3.68,,-6.1,-3.7,
101834,10.1016/j.orgel.2016.04.010,10.1016/j.orgel.2016.04.010,DT-PDPP2T-TT,PC71BM,DT-PDPP2T-TT,PC71BM,CCCCCCCCCCCCC(CCCCCCCCCC)CN1C(=O)C2=C(c3ccc(-c4cc5sccc5s4)s3)N(CC(CCCCCCCCCC)CCCCCCCCCCCC)C(=O)C2=C1c1cccs1,COC(=O)CCCC1(c2ccccc2)C23c4c5ccc6c7cc8c9c%10c(cc%11cc%12c%13c%14c(cc%15c%16ccc-5c2c%16c2c5c%16c%17c(c(c46)c7c9c%17c4c%10c%11c%13c4c%16c%14c%152)C513)C%12)C8,0.71,12.93,61.0,5.52,5.599983,1.4489673913043546,5.5,5.52,1:3,,,,glass/ITO/PEDOT:PSS/active layer (DT-PDPP2T-TT:PCBM)/Al,conventional,,,PEDOT:PSS,,253.0,CF:DCB = 1:1,chloroform:o-DCB (1:1),,-5.1,-3.68,,-5.9,-3.9,
101835,10.1016/j.polymer.2012.01.026,10.1016/j.polymer.2012.01.026,PBTH,PC70BM,PBTH,PC70BM,,CCCCC(=O)OCC1(C2=CC=CC=C2)C3=CC=CC4=CC=CC5=CC=CC6=CC=C7C=CC=CC8=CC=CC1=C8C7=C6C5=C4C3,0.51,2.73,36.0,0.52,0.501228,3.610000000000002,,,1:1,,,,ITO/PEDOT:PSS/active layer/Ca/Al,conventional,Ca,Ca,PEDOT:PSS,PEDOT:PSS,90.0,chlorobenzene,chlorobenzene,,,,,-6.1,-3.9,
101836,10.1016/j.polymer.2012.01.026,10.1016/j.polymer.2012.01.026,PBTH/C,PC70BM,PBTH/C,PC70BM,,CCCCC(=O)OCC1(C2=CC=CC=C2)C3=CC=CC4=CC=CC5=CC=CC6=CC=C7C=CC=CC8=CC=CC1=C8C7=C6C5=C4C3,0.6,4.58,35.0,0.97,0.9618,0.845360824742278,,,1:1,,,,ITO/PEDOT:PSS/active layer/Ca/Al,conventional,Ca,Ca,PEDOT:PSS,PEDOT:PSS,90.0,chlorobenzene,chlorobenzene,,,,,-6.1,-3.9,
101837,10.1016/j.polymer.2012.01.026,10.1016/j.polymer.2012.01.026,PBTH/C,PC70BM,PBTH/C,PC70BM,,CCCCC(=O)OCC1(C2=CC=CC=C2)C3=CC=CC4=CC=CC5=CC=CC6=CC=C7C=CC=CC8=CC=CC1=C8C7=C6C5=C4C3,0.6,7.16,36.0,1.56,1.5465600000000002,0.8615384615384549,,,1:2,,,,ITO/PEDOT:PSS/active layer/Ca/Al,conventional,Ca,Ca,PEDOT:PSS,PEDOT:PSS,90.0,chlorobenzene,chlorobenzene,,,,,-6.1,-3.9,
101838,10.1016/j.polymer.2012.01.026,10.1016/j.polymer.2012.01.026,PBTH/C,PC70BM,PBTH/C,PC70BM,,CCCCC(=O)OCC1(C2=CC=CC=C2)C3=CC=CC4=CC=CC5=CC=CC6=CC=C7C=CC=CC8=CC=CC1=C8C7=C6C5=C4C3,0.58,4.97,30.0,0.87,0.86478,0.6000000000000003,,,1:3,,,,ITO/PEDOT:PSS/active layer/Ca/Al,conventional,Ca,Ca,PEDOT:PSS,PEDOT:PSS,90.0,chlorobenzene,chlorobenzene,,,,,-6.1,-3.9,
101839,10.1016/j.polymer.2012.01.026,10.1016/j.polymer.2012.01.026,PBTH/F,PC70BM,PBTH/F,PC70BM,,CCCCC(=O)OCC1(C2=CC=CC=C2)C3=CC=CC4=CC=CC5=CC=CC6=CC=C7C=CC=CC8=CC=CC1=C8C7=C6C5=C4C3,0.6,3.28,35.0,0.68,0.6888,1.2941176470588116,,,1:1,,,,ITO/PEDOT:PSS/active layer/Ca/Al,conventional,Ca,Ca,PEDOT:PSS,PEDOT:PSS,90.0,chlorobenzene,chlorobenzene,,,,,-6.1,-3.9,
101840,10.1016/j.polymer.2012.01.026,10.1016/j.polymer.2012.01.026,PBTH/F,PC70BM,PBTH/F,PC70BM,,CCCCC(=O)OCC1(C2=CC=CC=C2)C3=CC=CC4=CC=CC5=CC=CC6=CC=C7C=CC=CC8=CC=CC1=C8C7=C6C5=C4C3,0.61,3.66,36.0,0.8,0.8037360000000001,0.4670000000000091,,,1:2,,,,ITO/PEDOT:PSS/active layer/Ca/Al,conventional,Ca,Ca,PEDOT:PSS,PEDOT:PSS,90.0,chlorobenzene,chlorobenzene,,,,,-6.1,-3.9,
101841,10.1016/j.polymer.2012.01.026,10.1016/j.polymer.2012.01.026,PBTH/F,PC70BM,PBTH/F,PC70BM,,CCCCC(=O)OCC1(C2=CC=CC=C2)C3=CC=CC4=CC=CC5=CC=CC6=CC=C7C=CC=CC8=CC=CC1=C8C7=C6C5=C4C3,0.58,3.09,32.0,0.57,0.5735039999999999,0.6147368421052547,,,1:3,,,,ITO/PEDOT:PSS/active layer/Ca/Al,conventional,Ca,Ca,PEDOT:PSS,PEDOT:PSS,90.0,chlorobenzene,chlorobenzene,,,,,-6.1,-3.9,
101842,10.1016/j.polymer.2016.04.040,10.1016/j.polymer.2016.04.040,RP1,PC70BM,RP1,PC70BM,CCCCCCCCN1C(=O)c2csc(-c3cc4c(-c5ccc(CC(CC)CCCC)s5)c5sc(-c6ccc(-c7c8c(c(-c9ccc(-c%10cc%11c(-c%12ccc(CC(CC)CCCC)s%12)c%12sccc%12c(-c%12ccc(CC(CC)CCCC)s%12)c%11s%10)s9)n7CCCCCCCC)C(=O)N(CCCCCCCC)C8=O)s6)cc5c(-c5ccc(CC(CC)CCCC)s5)c4s3)c2C1=O,CCCCC(=O)OCC1(C2=CC=CC=C2)C3=CC=CC4=CC=CC5=CC=CC6=CC=C7C=CC=CC8=CC=CC1=C8C7=C6C5=C4C3,0.81,10.74,67.0,5.84,5.828598,0.1952397260273881,,,1:2.25,DIO,DIO,3 vol%,ITO/PEDOT:PSS/copolymer:PC70BM +3 vol% DIO/Al,conventional,,,PEDOT:PSS,PEDOT:PSS,,chlorobenzene,,,-5.38,-3.51,,-6.1,-3.9,
101843,10.1016/j.polymer.2016.04.040,10.1016/j.polymer.2016.04.040,RP2,PC70BM,RP2,PC70BM,CCCCCCCCN1C(=O)c2c(c(-c3ccc(-c4cc5c(-c6ccc(CC(CC)CCCC)s6)c6sc(-c7scc8c(F)c(C(=O)OCC(CC)CCCC)sc78)cc6c(-c6ccc(CC(CC)CCCC)s6)c5s4)s3)n(CCCCCCCC)c2-c2ccc(-c3cc4c(-c5ccc(CC(CC)CCCC)s5)c5sccc5c(-c5ccc(CC(CC)CCCC)s5)c4s3)s2)C1=O,CCCCC(=O)OCC1(C2=CC=CC=C2)C3=CC=CC4=CC=CC5=CC=CC6=CC=C7C=CC=CC8=CC=CC1=C8C7=C6C5=C4C3,0.82,9.82,65.0,5.23,5.23406,0.0776290630975134,,,1:1.25,DIO,DIO,3 vol%,ITO/PEDOT:PSS/copolymer:PC70BM +3 vol% DIO/Al,conventional,,,PEDOT:PSS,PEDOT:PSS,,chlorobenzene,,,-5.33,-3.68,,-6.1,-3.9,
101844,10.1016/j.polymer.2016.04.040,10.1016/j.polymer.2016.04.040,RP3,PC70BM,RP3,PC70BM,CCCCCCCCN1C(=O)c2c(c(-c3ccc(-c4cc5c(-c6ccc(CC(CC)CCCC)s6)c6sc(-c7ccc(-c8c9c(c(-c%10cccs%10)n8CC(CC)CCCC)C(=O)N(CC(CC)CCCC)C9=O)s7)cc6c(-c6ccc(CC(CC)CCCC)s6)c5s4)s3)n(CCCCCCCC)c2-c2ccc(-c3cc4c(-c5ccc(CC(CC)CCCC)s5)c5sccc5c(-c5ccc(CC(CC)CCCC)s5)c4s3)s2)C1=O,CCCCC(=O)OCC1(C2=CC=CC=C2)C3=CC=CC4=CC=CC5=CC=CC6=CC=C7C=CC=CC8=CC=CC1=C8C7=C6C5=C4C3,0.82,10.13,61.0,5.08,5.067025999999999,0.2553937007874154,,,1:1.25,DIO,DIO,3 vol%,ITO/PEDOT:PSS/copolymer:PC70BM +3 vol% DIO/Al,conventional,,,PEDOT:PSS,PEDOT:PSS,,chlorobenzene,,,-5.31,-3.86,,-6.1,-3.9,
101845,10.1016/j.polymer.2016.04.040,10.1016/j.polymer.2016.04.040,RP4,PC70BM,RP4,PC70BM,,CCCCC(=O)OCC1(C2=CC=CC=C2)C3=CC=CC4=CC=CC5=CC=CC6=CC=C7C=CC=CC8=CC=CC1=C8C7=C6C5=C4C3,0.82,9.56,62.0,4.86,4.860304,0.0062551440329189,,,1:1.25,DIO,DIO,3 vol%,ITO/PEDOT:PSS/copolymer:PC70BM +3 vol% DIO/Al,conventional,,,PEDOT:PSS,PEDOT:PSS,,chlorobenzene,,,,,,-6.1,-3.9,
101846,10.1016/j.solener.2020.06.092,10.1016/j.solener.2020.06.092,PTB7-Th,SP1,PTB7-Th,SP1,CCCCC(CC)COC(=O)c1sc2csc(-c3cc4c(-c5ccc(CC(CC)CCCC)s5)c5sccc5c(-c5ccc(CC(CC)CCCC)s5)c4s3)c2c1F,,0.81,13.8,58.0,6.5,6.48324,0.2578461538461487,6.2,6.5,1:1,,,,ITO/PEDOT:PSS (40 nm)/active layer/PDINO (5 nm)/Ag (80 nm),conventional,PDINO,PDINO,PEDOT:PSS,PEDOT:PSS,,chlorobenzene,o-DCB,,-5.29,-3.72,,,,
101847,10.1016/j.solener.2020.06.092,10.1016/j.solener.2020.06.092,PTB7-Th,SP2,PTB7-Th,SP2,CCCCC(CC)COC(=O)c1sc2csc(-c3cc4c(-c5ccc(CC(CC)CCCC)s5)c5sccc5c(-c5ccc(CC(CC)CCCC)s5)c4s3)c2c1F,,0.81,12.5,54.0,5.5,5.4675,0.5909090909090864,5.2,5.5,1:1,,,,ITO/PEDOT:PSS (40 nm)/active layer/PDINO (5 nm)/Ag (80 nm),conventional,PDINO,PDINO,PEDOT:PSS,PEDOT:PSS,,o-dichlorobenzene,o-DCB,,-5.29,-3.72,,,,
101848,10.1016/j.solener.2020.06.092,10.1016/j.solener.2020.06.092,PTB7-Th,SP3,PTB7-Th,SP3,CCCCC(CC)COC(=O)c1sc2csc(-c3cc4c(-c5ccc(CC(CC)CCCC)s5)c5sccc5c(-c5ccc(CC(CC)CCCC)s5)c4s3)c2c1F,,0.8,14.6,53.0,6.2,6.1904,0.1548387096774309,6.0,6.2,1:1,,,,ITO/PEDOT:PSS (40 nm)/active layer/PDINO (5 nm)/Ag (80 nm),conventional,PDINO,PDINO,PEDOT:PSS,PEDOT:PSS,,chlorobenzene,o-DCB,,-5.29,-3.72,,,,
101849,10.1016/j.solener.2020.06.092,10.1016/j.solener.2020.06.092,PTB7-Th,SP4,PTB7-Th,SP4,CCCCC(CC)COC(=O)c1sc2csc(-c3cc4c(-c5ccc(CC(CC)CCCC)s5)c5sccc5c(-c5ccc(CC(CC)CCCC)s5)c4s3)c2c1F,,0.8,13.8,54.0,6.0,5.961600000000001,0.6399999999999888,5.6,6.0,1:1,,,,ITO/PEDOT:PSS (40 nm)/active layer/PDINO (5 nm)/Ag (80 nm),conventional,PDINO,PDINO,PEDOT:PSS,PEDOT:PSS,,chlorobenzene,o-DCB,,-5.29,-3.72,,,,
101850,10.1016/j.solener.2020.06.092,10.1016/j.solener.2020.06.092,PTB7-Th,SP5,PTB7-Th,SP5,CCCCC(CC)COC(=O)c1sc2csc(-c3cc4c(-c5ccc(CC(CC)CCCC)s5)c5sccc5c(-c5ccc(CC(CC)CCCC)s5)c4s3)c2c1F,,0.81,11.4,54.0,5.0,4.986360000000001,0.2727999999999753,4.7,5.0,1:1,,,,ITO/PEDOT:PSS (40 nm)/active layer/PDINO (5 nm)/Ag (80 nm),conventional,PDINO,PDINO,PEDOT:PSS,PEDOT:PSS,,o-dichlorobenzene,o-DCB,,-5.29,-3.72,,,,
101851,10.1016/j.solener.2020.06.092,10.1016/j.solener.2020.06.092,PTB7-Th,SP6,PTB7-Th,SP6,CCCCC(CC)COC(=O)c1sc2csc(-c3cc4c(-c5ccc(CC(CC)CCCC)s5)c5sccc5c(-c5ccc(CC(CC)CCCC)s5)c4s3)c2c1F,,0.77,11.8,46.0,4.2,4.17956,0.4866666666666617,4.0,4.2,1:1,,,,ITO/PEDOT:PSS (40 nm)/active layer/PDINO (5 nm)/Ag (80 nm),conventional,PDINO,PDINO,PEDOT:PSS,PEDOT:PSS,,o-dichlorobenzene,o-DCB,,-5.29,-3.72,,,,
101852,10.1016/j.solener.2020.08.002,10.1016/j.solener.2020.08.002,P,ITIC-m,P,ITIC-M,,CCCCCCc1ccc(C2(c3ccc(CCCCCC)cc3)c3cc4c(cc3-c3sc5cc(C=C6C(=O)c7ccc(C)cc7C6=C(C#N)C#N)sc5c32)C(c2ccc(CCCCCC)cc2)(c2ccc(CCCCCC)cc2)c2c-4sc3cc(C=C4C(=O)c5ccc(C)cc5C4=C(C#N)C#N)sc23)cc1,1.04,16.86,69.0,12.1,12.098736,0.0104462809917276,12.01,12.1,1:1.5,,,,,,,,,,,,,,-5.255,-3.52,,,,
101853,10.1016/j.solener.2020.08.002,10.1016/j.solener.2020.08.002,P,Y6,P,Y6,,CCCCCCCCCCCc1c(/C=C2\C(=O)c3cc(F)c(F)cc3C2=C(C#N)C#N)sc2c1sc1c3c4nsnc4c4c5sc6c(CCCCCCCCCCC)c(/C=C7\C(=O)c8cc(F)c(F)cc8C7=C(C#N)C#N)sc6c5n(CC(CC)CCCC)c4c3n(CC(CC)CCCC)c21,0.94,19.72,71.0,13.16,13.161127999999998,0.0085714285714118,13.06,13.16,1:1.5,,,,conventional,,PFN,,PEDOT:PSS,,,chloroform,,,-5.255,-3.52,,-5.65,-4.09,
101855,10.1016/j.solmat.2011.08.011,10.1016/j.solmat.2011.08.011,P3HT,C60-bp-CN,P3HT,C60-bp-CN,CCCCCCc1ccsc1,,0.5,1.9,17.0,0.156,0.1614999999999999,3.525641025641011,,,1:0.8,,,,ITO/PEDOT:PSS/active layer/LiF/Al,conventional,LiF,LiF,PEDOT:PSS,PEDOT:PSS,180.0,chlorobenzene,chlorobenzene,,-5.01,-3.12,,,,
101856,10.1016/j.solmat.2011.08.011,10.1016/j.solmat.2011.08.011,P3HT,C60-bp-CN,P3HT,C60-bp-CN,CCCCCCc1ccsc1,,0.52,5.5,23.0,0.651,0.6578,1.0445468509984683,,,1:1,,,,ITO/PEDOT:PSS/active layer/LiF/Al,conventional,LiF,LiF,PEDOT:PSS,PEDOT:PSS,150.0,chlorobenzene,chlorobenzene,,-5.01,-3.12,,,,
101857,10.1016/j.solmat.2011.08.011,10.1016/j.solmat.2011.08.011,P3HT,C60-bp-CN,P3HT,C60-bp-CN,CCCCCCc1ccsc1,,0.51,2.8,20.0,0.286,0.2855999999999999,0.1398601398601438,,,1:1.5,,,,ITO/PEDOT:PSS/active layer/LiF/Al,conventional,LiF,LiF,PEDOT:PSS,PEDOT:PSS,120.0,chlorobenzene,chlorobenzene,,-5.01,-3.12,,,,
101858,10.1016/j.solmat.2011.08.011,10.1016/j.solmat.2011.08.011,P3HT,C60-bp-CN,P3HT,C60-bp-CN,CCCCCCc1ccsc1,,0.49,2.4,19.0,0.217,0.2234399999999999,2.967741935483859,,,1:2,,,,ITO/PEDOT:PSS/active layer/LiF/Al,conventional,LiF,LiF,PEDOT:PSS,PEDOT:PSS,90.0,chlorobenzene,chlorobenzene,,-5.01,-3.12,,,,
101859,10.1016/j.synthmet.2013.08.019,10.1016/j.synthmet.2013.08.019,P3HT,MCB,P3HT,MCB,CCCCCCc1ccsc1,,0.58,9.52,59.0,3.24,3.257744,0.54765432098764,3.18,3.24,,,,,ITO/PEDOT:PSS/P3HT:MCB/Ca/Al,conventional,Ca,Ca,PEDOT:PSS,PEDOT:PSS,,o-dichlorobenzene,o-DCB,,-5.01,-3.12,,,,
101860,10.1016/j.synthmet.2013.08.019,10.1016/j.synthmet.2013.08.019,P3HT,MCB,P3HT,MCB,CCCCCCc1ccsc1,,0.59,9.24,62.0,3.38,3.379992,0.0002366863905393,3.29,3.38,,,,,ITO/PEDOT:PSS/P3HT:MCB/Ca/Al,conventional,Ca,Ca,PEDOT:PSS,PEDOT:PSS,,o-dichlorobenzene,o-DCB,80.0,-5.01,-3.12,,,,
101861,10.1016/j.synthmet.2013.08.019,10.1016/j.synthmet.2013.08.019,P3HT,MCB,P3HT,MCB,CCCCCCc1ccsc1,,0.6,8.97,65.0,3.49,3.4983000000000004,0.2378223495702062,3.37,3.49,,,,,ITO/PEDOT:PSS/P3HT:MCB/Ca/Al,conventional,Ca,Ca,PEDOT:PSS,PEDOT:PSS,,o-dichlorobenzene,o-DCB,110.0,-5.01,-3.12,,,,
101862,10.1016/j.synthmet.2013.08.019,10.1016/j.synthmet.2013.08.019,P3HT,MCB,P3HT,MCB,CCCCCCc1ccsc1,,0.61,8.02,63.0,3.07,3.082086,0.393680781758959,3.13,,,,,,ITO/PEDOT:PSS/P3HT:MCB/Ca/Al,conventional,Ca,Ca,PEDOT:PSS,PEDOT:PSS,,o-dichlorobenzene,o-DCB,150.0,-5.01,-3.12,,,,
101863,10.1016/j.synthmet.2013.08.019,10.1016/j.synthmet.2013.08.019,P3HT,MCB,P3HT,MCB,CCCCCCc1ccsc1,,0.64,5.15,55.0,1.8,1.8128,0.7111111111111068,1.53,1.8,,,,,ITO/PEDOT:PSS/P3HT:MCB/Ca/Al,conventional,Ca,Ca,PEDOT:PSS,PEDOT:PSS,,o-dichlorobenzene,o-DCB,180.0,-5.01,-3.12,,,,
101864,10.1021/accountsmr.1c00119,10.1021/accountsmr.1c00119,J50,PC71BM,J50,PC71BM,CCCCCCCCC(CCCCCC)Cc1ccc(-c2c3cc(-c4ccc(-c5c(F)c(F)c(-c6cccs6)c6nn(CCCCCCCC)nc56)s4)sc3c(-c3ccc(CC(CCCCCC)CCCCCCCC)s3)c3ccsc23)s1,COC(=O)CCCC1(c2ccccc2)C23c4c5ccc6c7cc8c9c%10c(cc%11cc%12c%13c%14c(cc%15c%16ccc-5c2c%16c2c5c%16c%17c(c(c46)c7c9c%17c4c%10c%11c%13c4c%16c%14c%152)C513)C%12)C8,0.6,5.38,52.8,1.7,1.7043839999999997,0.2578823529411601,,,,,,,,,,,,,,,,,-5.13,-3.16,,-5.9,-3.9,
101865,10.1021/accountsmr.1c00119,10.1021/accountsmr.1c00119,J51,PC71BM,J51,PC71BM,CCCCCCCCC(CCCCCC)Cc1ccc(-c2c3cc(-c4ccc(-c5c(F)c(F)c(-c6cccs6)c6nn(CC(CCCCCC)CCCCCCCC)nc56)s4)sc3c(-c3ccc(CC(CCCCCC)CCCCCCCC)s3)c3ccsc23)s1,COC(=O)CCCC1(c2ccccc2)C23c4c5ccc6c7cc8c9c%10c(cc%11cc%12c%13c%14c(cc%15c%16ccc-5c2c%16c2c5c%16c%17c(c(c46)c7c9c%17c4c%10c%11c%13c4c%16c%14c%152)C513)C%12)C8,0.75,11.9,67.2,6.0,5.997600000000001,0.0399999999999807,,,,,,,,,,,,,,,,,-5.29,-3.3,,-5.9,-3.9,
101866,10.1021/accountsmr.1c00119,10.1021/accountsmr.1c00119,J51,ITIC,J51,ITIC,CCCCCCCCC(CCCCCC)Cc1ccc(-c2c3cc(-c4ccc(-c5c(F)c(F)c(-c6cccs6)c6nn(CC(CCCCCC)CCCCCCCC)nc56)s4)sc3c(-c3ccc(CC(CCCCCC)CCCCCCCC)s3)c3ccsc23)s1,CCCCCCc1ccc(C2(c3ccc(CCCCCC)cc3)c3cc4c(cc3-c3sc5cc(C=C6C(=O)c7ccccc7C6=C(C#N)C#N)sc5c32)C(c2ccc(CCCCCC)cc2)(c2ccc(CCCCCC)cc2)c2c-4sc3cc(C=C4C(=O)c5ccccc5C4=C(C#N)C#N)sc23)cc1,0.82,16.47,69.0,9.26,9.318726,0.634190064794817,,,,,,,,,,,,,,,,,-5.29,-3.3,,-5.576,-3.916,
101867,10.1021/accountsmr.1c00119,10.1021/accountsmr.1c00119,J52,m-ITIC,J52,m-ITIC,CCCCCCCCC(CCCCCC)Cn1nc2c(-c3cccs3)c(F)c(F)c(-c3ccc(-c4cc5c(-c6ccc(CC(CC)CCCC)s6)c6sccc6c(-c6ccc(CC(CC)CCCC)s6)c5s4)s3)c2n1,CCCCCCc1cccc(C2(c3cccc(CCCCCC)c3)c3cc4c(cc3-c3sc5cc(C=C6C(=O)c7ccccc7C6=C(C#N)C#N)sc5c32)C(c2cccc(CCCCCC)c2)(c2cccc(CCCCCC)c2)c2c-4sc3cc(C=C4C(=O)c5ccccc5C4=C(C#N)C#N)sc23)c1,0.979,14.43,42.9,6.05,6.06047013,0.1730599999999976,,,,,,,,,,,,,,,,,-5.2,-3.05,,-5.527,-3.854,
101868,10.1021/accountsmr.1c00119,10.1021/accountsmr.1c00119,J91,m-ITIC,J91,m-ITIC,CCCCCCCCC(CCCCCC)Cn1nc2c(-c3cccs3)c(F)c(F)c(-c3ccc(-c4cc5c(-c6sc(CC(CC)CCCC)c(F)c6F)c6sccc6c(-c6sc(CC(CC)CCCC)c(F)c6F)c5s4)s3)c2n1,CCCCCCc1cccc(C2(c3cccc(CCCCCC)c3)c3cc4c(cc3-c3sc5cc(C=C6C(=O)c7ccccc7C6=C(C#N)C#N)sc5c32)C(c2cccc(CCCCCC)c2)(c2cccc(CCCCCC)c2)c2c-4sc3cc(C=C4C(=O)c5ccccc5C4=C(C#N)C#N)sc23)c1,0.984,18.03,65.5,11.63,11.6206956,0.0800034393809075,,,,,,,,,,,,,,,,,-5.5,-3.02,,-5.527,-3.854,
101869,10.1021/accountsmr.1c00119,10.1021/accountsmr.1c00119,PTQ7,Y6,PTQ7,Y6,CCCCCCCCC(CCCCCC)COc1cnc2c(-c3cccs3)cccc2n1,CCCCCCCCCCCc1c(/C=C2\C(=O)c3cc(F)c(F)cc3C2=C(C#N)C#N)sc2c1sc1c3c4nsnc4c4c5sc6c(CCCCCCCCCCC)c(/C=C7\C(=O)c8cc(F)c(F)cc8C7=C(C#N)C#N)sc6c5n(CC(CC)CCCC)c4c3n(CC(CC)CCCC)c21,0.71,18.65,43.4,5.75,5.746810999999999,0.0554608695652308,,,,,,,,,,,,,,,,,-5.38,-2.82,,-5.65,-4.09,
101870,10.1021/accountsmr.1c00119,10.1021/accountsmr.1c00119,PTQ8,Y6,PTQ8,Y6,CCCCCCCCC(CCCCCC)COc1cnc2c(-c3scc(F)c3F)cccc2n1,CCCCCCCCCCCc1c(/C=C2\C(=O)c3cc(F)c(F)cc3C2=C(C#N)C#N)sc2c1sc1c3c4nsnc4c4c5sc6c(CCCCCCCCCCC)c(/C=C7\C(=O)c8cc(F)c(F)cc8C7=C(C#N)C#N)sc6c5n(CC(CC)CCCC)c4c3n(CC(CC)CCCC)c21,0.89,3.11,32.5,0.9,0.8995675,0.0480555555555619,,,,,,,,,,,,,,,,,-5.68,-2.92,,-5.65,-4.09,
101871,10.1021/accountsmr.1c00119,10.1021/accountsmr.1c00119,PTQ9,Y6,PTQ9,Y6,CCCCCCCCC(CCCCCC)COc1cnc2c(-c3cccs3)cc(F)cc2n1,CCCCCCCCCCCc1c(/C=C2\C(=O)c3cc(F)c(F)cc3C2=C(C#N)C#N)sc2c1sc1c3c4nsnc4c4c5sc6c(CCCCCCCCCCC)c(/C=C7\C(=O)c8cc(F)c(F)cc8C7=C(C#N)C#N)sc6c5n(CC(CC)CCCC)c4c3n(CC(CC)CCCC)c21,0.82,23.72,54.0,10.5,10.503216,0.0306285714285724,,,,,,,,,,,,,,,,,-5.41,-2.87,,-5.65,-4.09,
101872,10.1021/accountsmr.1c00119,10.1021/accountsmr.1c00119,PTQ10,Y6,PTQ10,Y6,CCCCCCCCC(CCCCCC)COc1cnc2c(-c3cccs3)c(F)c(F)cc2n1,CCCCCCCCCCCc1c(/C=C2\C(=O)c3cc(F)c(F)cc3C2=C(C#N)C#N)sc2c1sc1c3c4nsnc4c4c5sc6c(CCCCCCCCCCC)c(/C=C7\C(=O)c8cc(F)c(F)cc8C7=C(C#N)C#N)sc6c5n(CC(CC)CCCC)c4c3n(CC(CC)CCCC)c21,0.87,24.81,75.1,16.21,16.210109699999997,0.0006767427513626,,,,,,,,,,,,,,,,,-5.54,-2.92,,-5.65,-4.09,
101873,10.1021/accountsmr.1c00119,10.1021/accountsmr.1c00119,PTQ11,TPT10,PTQ11,TPT10,CCOc1nc2cc(F)c(F)c(-c3ccc(-c4c(F)c(F)c(-c5ccc(-c6c(F)c(F)c(-c7cccs7)c7nc(C)c(OCC)nc67)s5)c5nc(C)c(OCC)nc45)s3)c2nc1C,CCCCCCCCCCCc1c(/C=C2\C(=O)c3ccc(Br)cc3C2=C(C#N)C#N)sc2c1sc1c3c4nsnc4c4c5sc6c(CCCCCCCCCCC)c(/C=C7\C(=O)c8ccc(Br)cc8C7=C(C#N)C#N)sc6c5n(CC(CC)CCCC)c4c3n(CC(CC)CCCC)c21,0.88,24.79,74.8,16.32,16.3177696,0.0136666666666787,,,,,,,,,,,,,,,,,-5.52,-2.76,,-5.52,-3.99,
101874,10.1021/accountsmr.1c00119,10.1021/accountsmr.1c00119,H11,IDIC-4F,H11,IDIC-4F,CCCCCCCCC(CCCCCC)Cn1nc2c(-c3ccc(/C=C(/C#N)C(=O)OCC(CC)CCCC)s3)c(F)c(F)c(-c3ccc(-c4cc5c(-c6ccc(CC(CC)CCCC)s6)c6sc(-c7ccc(-c8c(F)c(F)c(-c9ccc(/C=C(\C#N)C(=O)OCC(CC)CCCC)s9)c9nn(CC(CCCCCC)CCCCCCCC)nc89)s7)cc6c(-c6ccc(CC(CC)CCCC)s6)c5s4)s3)c2n1,CCCCCCc1ccc(C2(c3ccc(CCCCCC)cc3)c3cc4c(cc3-c3sc(/C=C5\C(=O)c6cc(F)c(F)cc6C5=C(C#N)C#N)cc32)C(c2ccc(CCCCCC)cc2)(c2ccc(CCCCCC)cc2)c2cc(/C=C3\C(=O)c5cc(F)c(F)cc5C3=C(C#N)C#N)sc2-4)cc1,0.842,18.2,68.2,10.4,10.4512408,0.4927000000000039,,,,,,,,organic solar cell,,,,,,,,,-5.27,-3.45,,-5.73,-3.93,
101875,10.1021/accountsmr.1c00119,10.1021/accountsmr.1c00119,H13,IDIC-4F,H13,IDIC-4F,CCCCCCCCC(CCCCCC)Cn1nc2c(-c3ccc(/C=C(/C#N)C(=O)OCC(CC)CCCC)s3)c(F)c(F)c(-c3ccc(-c4cc5c(-c6cc(F)c(CC(CC)CCCC)s6)c6sc(-c7ccc(-c8c(F)c(F)c(-c9ccc(/C=C(\C#N)C(=O)OCC(CC)CCCC)s9)c9nn(CC(CCCCCC)CCCCCCCC)nc89)s7)cc6c(-c6cc(F)c(CC(CC)CCCC)s6)c5s4)s3)c2n1,CCCCCCc1ccc(C2(c3ccc(CCCCCC)cc3)c3cc4c(cc3-c3sc(/C=C5\C(=O)c6cc(F)c(F)cc6C5=C(C#N)C#N)cc32)C(c2ccc(CCCCCC)cc2)(c2ccc(CCCCCC)cc2)c2cc(/C=C3\C(=O)c5cc(F)c(F)cc5C3=C(C#N)C#N)sc2-4)cc1,0.939,17.3,63.2,10.3,10.266650399999998,0.3237825242718725,,,,,,,,organic solar cell,,,,,,,,,-5.43,-3.39,,-5.73,-3.93,
101876,10.1021/accountsmr.1c00119,10.1021/accountsmr.1c00119,H14,IDIC-4F,H14,IDIC-4F,CCCCCCCCC(CCCCCC)Cn1nc2c(-c3ccc(/C=C(/C#N)C(=O)OCC(CC)CCCC)s3)c(F)c(F)c(-c3ccc(-c4cc5c(-c6cc(Cl)c(CC(CC)CCCC)s6)c6sc(-c7ccc(-c8c(F)c(F)c(-c9ccc(/C=C(\C#N)C(=O)OCC(CC)CCCC)s9)c9nn(CC(CCCCCC)CCCCCCCC)nc89)s7)cc6c(-c6cc(Cl)c(CC(CC)CCCC)s6)c5s4)s3)c2n1,CCCCCCc1ccc(C2(c3ccc(CCCCCC)cc3)c3cc4c(cc3-c3sc(/C=C5\C(=O)c6cc(F)c(F)cc6C5=C(C#N)C#N)cc32)C(c2ccc(CCCCCC)cc2)(c2ccc(CCCCCC)cc2)c2cc(/C=C3\C(=O)c5cc(F)c(F)cc5C3=C(C#N)C#N)sc2-4)cc1,0.943,18.3,70.2,12.1,12.1143438,0.1185438016528835,,,,,,,,organic solar cell,,,,,,,,,-5.46,-3.47,,-5.73,-3.93,
101877,10.1021/accountsmr.1c00119,10.1021/accountsmr.1c00119,PBT-F,IT-4F,PBT-F,IT-4F,CCCCCCCCOc1c(OCCCCCCCC)c(-c2ccc(-c3cc4c(-c5cc(F)c(CC(CC)CCCC)s5)c5sccc5c(-c5cc(F)c(CC(CC)CCCC)s5)c4s3)s2)c2nsnc2c1-c1cccs1,CCCCCCc1ccc(C2(c3ccc(CCCCCC)cc3)c3cc4c(cc3-c3sc5cc(/C=C6\C(=O)c7cc(F)c(F)cc7C6=C(C#N)C#N)sc5c32)C(c2ccc(CCCCCC)cc2)(c2ccc(CCCCCC)cc2)c2c-4sc3cc(/C=C4\C(=O)c5cc(F)c(F)cc5C4=C(C#N)C#N)sc23)cc1,0.778,21.73,54.5,9.14,9.2137373,0.806753829321657,,,,,,,,,,,,,,,,,-5.39,-3.65,,-5.66,-4.14,
101878,10.1021/accountsmr.1c00119,10.1021/accountsmr.1c00119,PBT-Cl,IT-4F,PBT-Cl,IT-4F,CCOc1c(OCC)c(-c2ccc(-c3cc4c(-c5cc(Cl)c(CC)s5)c5sc(-c6ccc(-c7c(OCC)c(OCC)c(-c8ccc(-c9cc%10c(-c%11cc(Cl)c(CC)s%11)c%11sc(-c%12ccc(-c%13c(OCC)c(OCC)c(-c%14ccc(-c%15cc%16c(-c%17cc(Cl)c(CC)s%17)c%17sccc%17c(-c%17cc(Cl)c(CC)s%17)c%16s%15)s%14)c%14nsnc%13%14)s%12)cc%11c(-c%11cc(Cl)c(CC)s%11)c%10s9)s8)c8nsnc78)s6)cc5c(-c5cc(Cl)c(CC)s5)c4s3)s2)c2nsnc2c1-c1cccs1,CCCCCCc1ccc(C2(c3ccc(CCCCCC)cc3)c3cc4c(cc3-c3sc5cc(/C=C6\C(=O)c7cc(F)c(F)cc7C6=C(C#N)C#N)sc5c32)C(c2ccc(CCCCCC)cc2)(c2ccc(CCCCCC)cc2)c2c-4sc3cc(/C=C4\C(=O)c5cc(F)c(F)cc5C4=C(C#N)C#N)sc23)cc1,0.782,21.03,70.0,11.6,11.511822,0.7601551724137863,,,,,,,,,,,,,,,,,-5.51,-3.6,,-5.66,-4.14,
101879,10.1021/accountsmr.1c00119,10.1021/accountsmr.1c00119,PBDTT-TT,PC71BM,PBDTT-TT,PC71BM,CCCCC(CC)COC(=O)c1cc2c(-c3cc4c(-c5ccc(CC(CC)CCCC)s5)c5sccc5c(-c5ccc(CC(CC)CCCC)s5)c4s3)scc2s1,COC(=O)CCCC1(c2ccccc2)C23c4c5ccc6c7cc8c9c%10c(cc%11cc%12c%13c%14c(cc%15c%16ccc-5c2c%16c2c5c%16c%17c(c(c46)c7c9c%17c4c%10c%11c%13c4c%16c%14c%152)C513)C%12)C8,0.78,15.41,61.2,7.38,7.3561176,0.3236097560975576,,,,,,,,,,,,,,,,,-5.09,-3.22,,-5.9,-3.9,
101880,10.1021/accountsmr.1c00119,10.1021/accountsmr.1c00119,PBDTT-S-TT,PC71BM,PBDTT-S-TT,PC71BM,CCCCC(CC)CSc1ccc(-c2c3cc(-c4scc5cc(C(=O)C(CC)CCCC)sc45)sc3c(-c3ccc(SCC(CC)CCCC)s3)c3ccsc23)s1,COC(=O)CCCC1(c2ccccc2)C23c4c5ccc6c7cc8c9c%10c(cc%11cc%12c%13c%14c(cc%15c%16ccc-5c2c%16c2c5c%16c%17c(c(c46)c7c9c%17c4c%10c%11c%13c4c%16c%14c%152)C513)C%12)C8,0.84,15.32,65.5,8.42,8.429064,0.1076484560570119,,,,,,,,,,,,,,,,,-5.41,-3.27,,-5.9,-3.9,
101881,10.1021/accountsmr.1c00119,10.1021/accountsmr.1c00119,PBDTT-S-TT-CF,PC71BM,PBDTT-S-TT-CF,PC71BM,CCCCC(CC)CSc1ccc(-c2c3cc(-c4scc5c(F)c(C(=O)C(CC)CCCC)sc45)sc3c(-c3ccc(SCC(CC)CCCC)s3)c3ccsc23)s1,COC(=O)CCCC1(c2ccccc2)C23c4c5ccc6c7cc8c9c%10c(cc%11cc%12c%13c%14c(cc%15c%16ccc-5c2c%16c2c5c%16c%17c(c(c46)c7c9c%17c4c%10c%11c%13c4c%16c%14c%152)C513)C%12)C8,0.89,15.1,71.0,9.58,9.54169,0.3998956158663982,,,,,,,,,,,,,,,,,-5.44,-3.31,,-5.9,-3.9,
101882,10.1021/accountsmr.1c00119,10.1021/accountsmr.1c00119,PBT-F,IT-4F,PBT-F,IT-4F,CCCCCCCCOc1c(OCCCCCCCC)c(-c2ccc(-c3cc4c(-c5cc(F)c(CC(CC)CCCC)s5)c5sccc5c(-c5cc(F)c(CC(CC)CCCC)s5)c4s3)s2)c2nsnc2c1-c1cccs1,CCCCCCc1ccc(C2(c3ccc(CCCCCC)cc3)c3cc4c(cc3-c3sc5cc(/C=C6\C(=O)c7cc(F)c(F)cc7C6=C(C#N)C#N)sc5c32)C(c2ccc(CCCCCC)cc2)(c2ccc(CCCCCC)cc2)c2c-4sc3cc(/C=C4\C(=O)c5cc(F)c(F)cc5C4=C(C#N)C#N)sc23)cc1,0.78,21.57,54.5,9.14,9.169407,0.3217396061269045,,,,,,,,,,,,,,,,,-5.39,-3.65,,-5.66,-4.14,
101883,10.1021/accountsmr.1c00119,10.1021/accountsmr.1c00119,PBT-SF,IT-4F,PBT-SF,IT-4F,CCCCCCCCOc1c(OCCCCCCCC)c(-c2ccc(-c3cc4c(-c5cc(F)c(SCC(CC)CCCC)s5)c5sccc5c(-c5cc(F)c(SCC(CC)CCCC)s5)c4s3)s2)c2nsnc2c1-c1cccs1,CCCCCCc1ccc(C2(c3ccc(CCCCCC)cc3)c3cc4c(cc3-c3sc5cc(/C=C6\C(=O)c7cc(F)c(F)cc7C6=C(C#N)C#N)sc5c32)C(c2ccc(CCCCCC)cc2)(c2ccc(CCCCCC)cc2)c2c-4sc3cc(/C=C4\C(=O)c5cc(F)c(F)cc5C4=C(C#N)C#N)sc23)cc1,0.8,21.53,60.6,10.51,10.437744,0.6874976213130298,,,,,,,,,,,,,,,,,-5.46,-3.58,,-5.66,-4.14,
101884,10.1021/accountsmr.1c00119,10.1021/accountsmr.1c00119,J52,ITIC,J52,ITIC,CCCCCCCCC(CCCCCC)Cn1nc2c(-c3cccs3)c(F)c(F)c(-c3ccc(-c4cc5c(-c6ccc(CC(CC)CCCC)s6)c6sccc6c(-c6ccc(CC(CC)CCCC)s6)c5s4)s3)c2n1,CCCCCCc1ccc(C2(c3ccc(CCCCCC)cc3)c3cc4c(cc3-c3sc5cc(C=C6C(=O)c7ccccc7C6=C(C#N)C#N)sc5c32)C(c2ccc(CCCCCC)cc2)(c2ccc(CCCCCC)cc2)c2c-4sc3cc(C=C4C(=O)c5ccccc5C4=C(C#N)C#N)sc23)cc1,0.73,13.11,57.8,5.51,5.5316334,0.3926206896551688,,,,,,,,,,,,,,,,,-5.2,-3.05,,-5.576,-3.916,
101885,10.1021/accountsmr.1c00119,10.1021/accountsmr.1c00119,J60,ITIC,J60,ITIC,CCCCCCCCC(CCCCCC)Cn1nc2c(-c3cccs3)c(F)c(F)c(-c3ccc(-c4cc5c(-c6ccc(SCC(CC)CCCC)s6)c6sccc6c(-c6ccc(SCC(CC)CCCC)s6)c5s4)s3)c2n1,CCCCCCc1ccc(C2(c3ccc(CCCCCC)cc3)c3cc4c(cc3-c3sc5cc(C=C6C(=O)c7ccccc7C6=C(C#N)C#N)sc5c32)C(c2ccc(CCCCCC)cc2)(c2ccc(CCCCCC)cc2)c2c-4sc3cc(C=C4C(=O)c5ccccc5C4=C(C#N)C#N)sc23)cc1,0.91,16.33,60.4,8.97,8.975621199999999,0.0626666666666492,,,,,,,,,,,,,,,,,-5.41,-3.345,,-5.576,-3.916,
101886,10.1021/accountsmr.1c00119,10.1021/accountsmr.1c00119,J61,ITIC,J61,ITIC,CCCCCCCCCCCCSc1ccc(-c2c3cc(-c4ccc(-c5c(F)c(F)c(-c6cccs6)c6nn(CC(CCCCCC)CCCCCCCC)nc56)s4)sc3c(-c3ccc(SCCCCCCCCCCCC)s3)c3ccsc23)s1,CCCCCCc1ccc(C2(c3ccc(CCCCCC)cc3)c3cc4c(cc3-c3sc5cc(C=C6C(=O)c7ccccc7C6=C(C#N)C#N)sc5c32)C(c2ccc(CCCCCC)cc2)(c2ccc(CCCCCC)cc2)c2c-4sc3cc(C=C4C(=O)c5ccccc5C4=C(C#N)C#N)sc23)cc1,0.89,17.43,61.5,9.53,9.5403105,0.1081899265477544,,,,,,,,,,,,,,,,,-5.3,-3.15,,-5.576,-3.916,
101887,10.1021/accountsmr.1c00119,10.1021/accountsmr.1c00119,J62,ITIC,PBDTTS-FTAZ,ITIC,CCCCCCCCSc1ccc(-c2c3cc(-c4ccc(-c5c(F)c(F)c(-c6cccs6)c6nn(CC(CCCCCC)CCCCCCCC)nc56)s4)sc3c(-c3ccc(SCCCCCCCC)s3)c3ccsc23)s1,CCCCCCc1ccc(C2(c3ccc(CCCCCC)cc3)c3cc4c(cc3-c3sc5cc(C=C6C(=O)c7ccccc7C6=C(C#N)C#N)sc5c32)C(c2ccc(CCCCCC)cc2)(c2ccc(CCCCCC)cc2)c2c-4sc3cc(C=C4C(=O)c5ccccc5C4=C(C#N)C#N)sc23)cc1,0.915,16.85,70.1,10.81,10.80784275,0.0199560592044547,,,,,,,,,,,,,,,,,-5.31,-3.08,,-5.576,-3.916,
101888,10.1021/accountsmr.1c00119,10.1021/accountsmr.1c00119,J63,ITIC,J63,ITIC,C=CCCCCSc1ccc(-c2c3cc(-c4ccc(-c5c(F)c(F)c(-c6cccs6)c6nn(CC(CCCCCC)CCCCCCCC)nc56)s4)sc3c(-c3ccc(SCCCCC=C)s3)c3ccsc23)s1,CCCCCCc1ccc(C2(c3ccc(CCCCCC)cc3)c3cc4c(cc3-c3sc5cc(C=C6C(=O)c7ccccc7C6=C(C#N)C#N)sc5c32)C(c2ccc(CCCCCC)cc2)(c2ccc(CCCCCC)cc2)c2c-4sc3cc(C=C4C(=O)c5ccccc5C4=C(C#N)C#N)sc23)cc1,0.868,15.72,59.6,8.13,8.13239616,0.029473062730627,,,,,,,,,,,,,,,,,-5.28,-3.04,,-5.576,-3.916,
101889,10.1021/accountsmr.1c00119,10.1021/accountsmr.1c00119,J64,ITIC,J64,ITIC,CCCCCCCCC(CCCCCC)Cn1nc2c(-c3cccs3)c(F)c(F)c(-c3ccc(-c4cc5c(-c6ccc(SCC7CCCCC7)s6)c6sccc6c(-c6ccc(SCC7CCCCC7)s6)c5s4)s3)c2n1,CCCCCCc1ccc(C2(c3ccc(CCCCCC)cc3)c3cc4c(cc3-c3sc5cc(C=C6C(=O)c7ccccc7C6=C(C#N)C#N)sc5c32)C(c2ccc(CCCCCC)cc2)(c2ccc(CCCCCC)cc2)c2c-4sc3cc(C=C4C(=O)c5ccccc5C4=C(C#N)C#N)sc23)cc1,0.889,15.4,62.7,8.59,8.5840062,0.0697764842840582,,,,,,,,,,,,,,,,,-5.33,-3.09,,-5.576,-3.916,
101890,10.1021/accountsmr.1c00119,10.1021/accountsmr.1c00119,PBN-S,IT-4F,PBN-S,IT-4F,CCSc1cc2c(cc1SCC)C(=O)c1c(-c3ccc(-c4cc5c(-c6cc(F)c(CC)s6)c6sc(-c7ccc(-c8sc(-c9ccc(-c%10cc%11c(-c%12cc(F)c(CC)s%12)c%12sc(-c%13ccc(-c%14sc(-c%15ccc(-c%16cc%17c(-c%18cc(F)c(CC)s%18)c%18sccc%18c(-c%18cc(F)c(CC)s%18)c%17s%16)s%15)c%15c%14C(=O)c%14cc(SCC)c(SCC)cc%14C%15=O)s%13)cc%12c(-c%12cc(F)c(CC)s%12)c%11s%10)s9)c9c8C(=O)c8cc(SCC)c(SCC)cc8C9=O)s7)cc6c(-c6cc(F)c(CC)s6)c5s4)s3)sc(-c3cccs3)c1C2=O,CCCCCCc1ccc(C2(c3ccc(CCCCCC)cc3)c3cc4c(cc3-c3sc5cc(/C=C6\C(=O)c7cc(F)c(F)cc7C6=C(C#N)C#N)sc5c32)C(c2ccc(CCCCCC)cc2)(c2ccc(CCCCCC)cc2)c2c-4sc3cc(/C=C4\C(=O)c5cc(F)c(F)cc5C4=C(C#N)C#N)sc23)cc1,0.891,21.03,69.9,13.1,13.097673270000003,0.0177612977098969,,,,,,,,,,,,,,,,,-5.48,-3.52,,-5.66,-4.14,
101891,10.1021/accountsmr.1c00119,10.1021/accountsmr.1c00119,BDTT-S-TR,PC71BM,BDTT-S-TR,PC71BM,,COC(=O)CCCC1(c2ccccc2)C23c4c5ccc6c7cc8c9c%10c(cc%11cc%12c%13c%14c(cc%15c%16ccc-5c2c%16c2c5c%16c%17c(c(c46)c7c9c%17c4c%10c%11c%13c4c%16c%14c%152)C513)C%12)C8,0.97,13.45,70.5,9.2,9.1977825,0.0241032608695698,,,,,,,,organic solar cell,,,,,,,,,,,,-5.9,-3.9,
101892,10.1021/accountsmr.1c00119,10.1021/accountsmr.1c00119,BDTT-O-TR,PC71BM,BDTT-O-TR,PC71BM,,COC(=O)CCCC1(c2ccccc2)C23c4c5ccc6c7cc8c9c%10c(cc%11cc%12c%13c%14c(cc%15c%16ccc-5c2c%16c2c5c%16c%17c(c(c46)c7c9c%17c4c%10c%11c%13c4c%16c%14c%152)C513)C%12)C8,0.9,11.03,65.5,6.5,6.502185,0.0336153846153827,,,,,,,,organic solar cell,,,,,,,,,,,,-5.9,-3.9,
101893,10.1021/accountsmr.1c00119,10.1021/accountsmr.1c00119,BDTT-TR,PC71BM,BDTT-TR,PC71BM,,COC(=O)CCCC1(c2ccccc2)C23c4c5ccc6c7cc8c9c%10c(cc%11cc%12c%13c%14c(cc%15c%16ccc-5c2c%16c2c5c%16c%17c(c(c46)c7c9c%17c4c%10c%11c%13c4c%16c%14c%152)C513)C%12)C8,0.93,11.75,68.1,7.44,7.441627499999999,0.0218749999999836,,,,,,,,organic solar cell,,,,,,,,,,,,-5.9,-3.9,
101894,10.1021/accountsmr.1c00119,10.1021/accountsmr.1c00119,J71,ITIC,J71,ITIC,CCCCCCCCC(CCCCCC)Cn1nc2c(-c3cccs3)c(F)c(F)c(-c3ccc(-c4cc5c(-c6ccc([Si](CCC)(CCC)CCC)s6)c6sccc6c(-c6ccc([Si](CCC)(CCC)CCC)s6)c5s4)s3)c2n1,CCCCCCc1ccc(C2(c3ccc(CCCCCC)cc3)c3cc4c(cc3-c3sc5cc(C=C6C(=O)c7ccccc7C6=C(C#N)C#N)sc5c32)C(c2ccc(CCCCCC)cc2)(c2ccc(CCCCCC)cc2)c2c-4sc3cc(C=C4C(=O)c5ccccc5C4=C(C#N)C#N)sc23)cc1,0.94,17.32,69.8,11.41,11.363998399999998,0.4031691498685546,,,,,,,,organic solar cell,,,,,,,,,-5.4,-3.24,,-5.576,-3.916,
101895,10.1021/accountsmr.1c00119,10.1021/accountsmr.1c00119,J70,m-ITIC,J70,m-ITIC,CCCCCCCCC(CCCCCC)Cn1nc2c(-c3cccs3)c(F)c(F)c(-c3ccc(-c4cc5c(-c6ccc([Si](CC)(CC)CC)s6)c6sccc6c(-c6ccc([Si](CC)(CC)CC)s6)c5s4)s3)c2n1,CCCCCCc1cccc(C2(c3cccc(CCCCCC)c3)c3cc4c(cc3-c3sc5cc(C=C6C(=O)c7ccccc7C6=C(C#N)C#N)sc5c32)C(c2cccc(CCCCCC)c2)(c2cccc(CCCCCC)c2)c2c-4sc3cc(C=C4C(=O)c5ccccc5C4=C(C#N)C#N)sc23)c1,0.92,18.09,69.8,11.62,11.6166744,0.0286196213425142,,,,,,,,,,,,,,,,,-5.37,-2.91,,-5.527,-3.854,
101896,10.1021/accountsmr.1c00119,10.1021/accountsmr.1c00119,J71,m-ITIC,J71,m-ITIC,CCCCCCCCC(CCCCCC)Cn1nc2c(-c3cccs3)c(F)c(F)c(-c3ccc(-c4cc5c(-c6ccc([Si](CCC)(CCC)CCC)s6)c6sccc6c(-c6ccc([Si](CCC)(CCC)CCC)s6)c5s4)s3)c2n1,CCCCCCc1cccc(C2(c3cccc(CCCCCC)c3)c3cc4c(cc3-c3sc5cc(C=C6C(=O)c7ccccc7C6=C(C#N)C#N)sc5c32)C(c2cccc(CCCCCC)c2)(c2cccc(CCCCCC)c2)c2c-4sc3cc(C=C4C(=O)c5ccccc5C4=C(C#N)C#N)sc23)c1,0.944,18.09,70.6,12.05,12.056333759999998,0.0525623236514262,,,,,,,,,,,,,,,,,-5.4,-3.24,,-5.527,-3.854,
101897,10.1021/accountsmr.1c00119,10.1021/accountsmr.1c00119,J72,m-ITIC,J72,m-ITIC,CCCCCCCCC(CCCCCC)Cn1nc2c(-c3cccs3)c(F)c(F)c(-c3ccc(-c4cc5c(-c6ccc([Si](C(C)C)(C(C)C)C(C)C)s6)c6sccc6c(-c6ccc([Si](C(C)C)(C(C)C)C(C)C)s6)c5s4)s3)c2n1,CCCCCCc1cccc(C2(c3cccc(CCCCCC)c3)c3cc4c(cc3-c3sc5cc(C=C6C(=O)c7ccccc7C6=C(C#N)C#N)sc5c32)C(c2cccc(CCCCCC)c2)(c2cccc(CCCCCC)c2)c2c-4sc3cc(C=C4C(=O)c5ccccc5C4=C(C#N)C#N)sc23)c1,0.962,16.35,65.0,10.23,10.223655,0.0620234604105532,,,,,,,,organic solar cell,,,,,,,,,-5.42,-3.29,,-5.527,-3.854,
101898,10.1021/accountsmr.1c00119,10.1021/accountsmr.1c00119,J73,m-ITIC,J73,m-ITIC,CCCCCCCCC(CCCCCC)Cn1nc2c(-c3cccs3)c(F)c(F)c(-c3ccc(-c4cc5c(C6CC=C([Si](CCCC)(CCCC)CCCC)S6)c6sccc6c(-c6ccc([Si](CCCC)(CCCC)CCCC)s6)c5s4)s3)c2n1,CCCCCCc1cccc(C2(c3cccc(CCCCCC)c3)c3cc4c(cc3-c3sc5cc(C=C6C(=O)c7ccccc7C6=C(C#N)C#N)sc5c32)C(c2cccc(CCCCCC)c2)(c2cccc(CCCCCC)c2)c2c-4sc3cc(C=C4C(=O)c5ccccc5C4=C(C#N)C#N)sc23)c1,0.974,16.45,66.9,10.71,10.7189187,0.0832745098039107,,,,,,,,organic solar cell,,,,,,,,,-5.46,-2.92,,-5.527,-3.854,
101899,10.1021/accountsmr.1c00119,10.1021/accountsmr.1c00119,J74,m-ITIC,J74,m-ITIC,CCCCCCCCC(CCCCCC)Cn1nc2c(-c3cccs3)c(F)c(F)c(-c3ccc(-c4cc5c(C6CC=C([Si](C)(C)CCCCCCCC)S6)c6sccc6c(-c6ccc([Si](C)(C)CCCCCCCC)s6)c5s4)s3)c2n1,CCCCCCc1cccc(C2(c3cccc(CCCCCC)c3)c3cc4c(cc3-c3sc5cc(C=C6C(=O)c7ccccc7C6=C(C#N)C#N)sc5c32)C(c2cccc(CCCCCC)c2)(c2cccc(CCCCCC)c2)c2c-4sc3cc(C=C4C(=O)c5ccccc5C4=C(C#N)C#N)sc23)c1,0.99,15.89,61.2,9.63,9.6274332,0.0266542056074798,,,,,,,,organic solar cell,,,,,,,,,-5.56,-3.06,,-5.527,-3.854,
101900,10.1021/accountsmr.1c00119,10.1021/accountsmr.1c00119,J46,ITIC,J46,ITIC,CCc1cc2sc(-c3c4cc(-c5ccc(-c6c(F)c(F)c(-c7ccc(-c8cc9c(-c%10cc%11sc(CC)cc%11s%10)c%10sc(-c%11ccc(-c%12c(F)c(F)c(-c%13ccc(-c%14cc%15c(-c%16cc%17sc(CC)cc%17s%16)c%16sc(-c%17ccc(-c%18c(F)c(F)c(-c%19cccs%19)c%19nn(CC)nc%18%19)s%17)cc%16c(-c%16cc%17sc(CC)cc%17s%16)c%15s%14)s%13)c%13nn(CC)nc%12%13)s%11)cc%10c(-c%10cc%11sc(CC)cc%11s%10)c9s8)s7)c7nn(CC)nc67)s5)sc4c(-c4cc5sc(CC)cc5s4)c4ccsc34)cc2s1,CCCCCCc1ccc(C2(c3ccc(CCCCCC)cc3)c3cc4c(cc3-c3sc5cc(C=C6C(=O)c7ccccc7C6=C(C#N)C#N)sc5c32)C(c2ccc(CCCCCC)cc2)(c2ccc(CCCCCC)cc2)c2c-4sc3cc(C=C4C(=O)c5ccccc5C4=C(C#N)C#N)sc23)cc1,0.74,7.38,42.7,2.34,2.3319324,0.3447692307692288,,,,,,,,organic solar cell,,,,,,,,,,,,-5.576,-3.916,
101901,10.1021/accountsmr.1c00119,10.1021/accountsmr.1c00119,J47,ITIC,J47,ITIC,CCn1nc2c(-c3cccs3)c(F)c(F)c(-c3ccc(-c4cc5c(-c6cc7sc([Si](CC)(CC)CC)cc7s6)c6sc(-c7ccc(-c8c(F)c(F)c(-c9ccc(-c%10cc%11c(-c%12cc%13sc([Si](CC)(CC)CC)cc%13s%12)c%12sc(-c%13ccc(-c%14c(F)c(F)c(-c%15ccc(-c%16cc%17c(-c%18cc%19sc([Si](CC)(CC)CC)cc%19s%18)c%18sccc%18c(-c%18cc%19sc([Si](CC)(CC)CC)cc%19s%18)c%17s%16)s%15)c%15nn(CC)nc%14%15)s%13)cc%12c(-c%12cc%13sc([Si](CC)(CC)CC)cc%13s%12)c%11s%10)s9)c9nn(CC)nc89)s7)cc6c(-c6cc7sc([Si](CC)(CC)CC)cc7s6)c5s4)s3)c2n1,CCCCCCc1ccc(C2(c3ccc(CCCCCC)cc3)c3cc4c(cc3-c3sc5cc(C=C6C(=O)c7ccccc7C6=C(C#N)C#N)sc5c32)C(c2ccc(CCCCCC)cc2)(c2ccc(CCCCCC)cc2)c2c-4sc3cc(C=C4C(=O)c5ccccc5C4=C(C#N)C#N)sc23)cc1,0.96,15.59,60.0,9.01,8.979840000000001,0.3347391786903289,,,,,,,,organic solar cell,,,,,,,,,,,,-5.576,-3.916,
101902,10.1021/accountsmr.1c00119,10.1021/accountsmr.1c00119,J81,ITIC,J81,ITIC,CCCCCCCCC(CCCCCC)Cn1nc2c(-c3cccs3)c(F)c(F)c(-c3ccc(-c4cc5c(-c6ccc([Si](CCC)(CCC)CCC)s6)c6occc6c(-c6ccc([Si](CCC)(CCC)CCC)s6)c5o4)s3)c2n1,CCCCCCc1ccc(C2(c3ccc(CCCCCC)cc3)c3cc4c(cc3-c3sc5cc(C=C6C(=O)c7ccccc7C6=C(C#N)C#N)sc5c32)C(c2ccc(CCCCCC)cc2)(c2ccc(CCCCCC)cc2)c2c-4sc3cc(C=C4C(=O)c5ccccc5C4=C(C#N)C#N)sc23)cc1,0.95,15.27,73.1,10.6,10.604251499999998,0.0401084905660258,,,,,,,,,,,,,,,,,-5.43,-2.98,,-5.576,-3.916,
101903,10.1021/accountsmr.1c00119,10.1021/accountsmr.1c00119,J81,m-ITIC,J81,m-ITIC,CCCCCCCCC(CCCCCC)Cn1nc2c(-c3cccs3)c(F)c(F)c(-c3ccc(-c4cc5c(-c6ccc([Si](CCC)(CCC)CCC)s6)c6occc6c(-c6ccc([Si](CCC)(CCC)CCC)s6)c5o4)s3)c2n1,CCCCCCc1cccc(C2(c3cccc(CCCCCC)c3)c3cc4c(cc3-c3sc5cc(C=C6C(=O)c7ccccc7C6=C(C#N)C#N)sc5c32)C(c2cccc(CCCCCC)c2)(c2cccc(CCCCCC)c2)c2c-4sc3cc(C=C4C(=O)c5ccccc5C4=C(C#N)C#N)sc23)c1,0.96,16.48,69.8,11.05,11.042918399999998,0.0640868778280806,,,,,,,,,,,,,,,,,-5.43,-2.98,,-5.527,-3.854,
101904,10.1021/accountsmr.2c00020,10.1021/accountsmr.2c00020,PBDB-T,ITIC,PBDB-T,ITIC,CCCCC(CC)Cc1ccc(-c2c3cc(-c4ccc(-c5sc(-c6cccs6)c6c5C(=O)c5c(CC(CC)CCCC)sc(CC(CC)CCCC)c5C6=O)s4)sc3c(-c3ccc(CC(CC)CCCC)s3)c3ccsc23)s1,CCCCCCc1ccc(C2(c3ccc(CCCCCC)cc3)c3cc4c(cc3-c3sc5cc(C=C6C(=O)c7ccccc7C6=C(C#N)C#N)sc5c32)C(c2ccc(CCCCCC)cc2)(c2ccc(CCCCCC)cc2)c2c-4sc3cc(C=C4C(=O)c5ccccc5C4=C(C#N)C#N)sc23)cc1,0.9,16.81,74.0,11.21,11.19546,0.1297056199821607,,,,,,,,,,,,,,,,,-5.33,-3.48,,-5.576,-3.916,
