Repository: JiYiqaq/PCE-KA-GNN

# Data directory

- `raw/Active_Database.csv` is the immutable source dataset bundled under CC BY 4.0. Do not overwrite it with processed data.
- `processed/` is created and populated by the training pipeline. Generated `.pt` and `.pth` caches are intentionally ignored by Git because they can exceed GitHub's normal single-file limit.

See `../DATA_LICENSE.md` for provenance, license and checksum information.

File: data/raw/Active_Database.csv (part 354 of 471)
id,doi,doi_norm,donor,acceptor,donor_canonical,acceptor_canonical,donor_smiles,acceptor_smiles,voc,jsc,ff,pce,pce_recomputed,pce_relative_error_percent,pce_avg,pce_best,d_a_ratio,additive,additive_canonical,additive_ratio,device_structure,device_type,etl,etl_canonical,htl,htl_canonical,active_layer_thickness,solvent,solvent_canonical,annealing_temp,homo_d,lumo_d,eg_d,homo_a,lumo_a,eg_a
101905,10.1021/accountsmr.2c00020,10.1021/accountsmr.2c00020,PBQ-0F,ITIC,PBQ-1,ITIC,CCCCCCCCOc1cccc(-c2nc3c(-c4cccs4)ccc(-c4ccc(-c5cc6c(-c7ccc(CC(CC)CCCC)s7)c7sccc7c(-c7ccc(CC(CC)CCCC)s7)c6s5)s4)c3nc2-c2cccc(OCCCCCCCC)c2)c1,CCCCCCc1ccc(C2(c3ccc(CCCCCC)cc3)c3cc4c(cc3-c3sc5cc(C=C6C(=O)c7ccccc7C6=C(C#N)C#N)sc5c32)C(c2ccc(CCCCCC)cc2)(c2ccc(CCCCCC)cc2)c2c-4sc3cc(C=C4C(=O)c5ccccc5C4=C(C#N)C#N)sc23)cc1,0.69,16.16,60.0,6.68,6.69024,0.1532934131736597,,,,,,,,,,,,,,,,,-5.18,-3.48,,-5.576,-3.916,
101906,10.1021/accountsmr.2c00020,10.1021/accountsmr.2c00020,PBQ-QF,ITIC,PBQ-QF,ITIC,CCCCCCCCOc1cccc(-c2nc3c(-c4cccs4)c(F)c(F)c(-c4ccc(-c5cc6c(-c7ccc(CC(CC)CCCC)s7)c7sccc7c(-c7ccc(CC(CC)CCCC)s7)c6s5)s4)c3nc2-c2cccc(OCCCCCCCC)c2)c1,CCCCCCc1ccc(C2(c3ccc(CCCCCC)cc3)c3cc4c(cc3-c3sc5cc(C=C6C(=O)c7ccccc7C6=C(C#N)C#N)sc5c32)C(c2ccc(CCCCCC)cc2)(c2ccc(CCCCCC)cc2)c2c-4sc3cc(C=C4C(=O)c5ccccc5C4=C(C#N)C#N)sc23)cc1,0.83,17.16,62.0,8.9,8.830536,0.7804943820224716,,,,,,,,,,,,,,,,,-5.34,-3.62,,-5.576,-3.916,
101907,10.1021/accountsmr.2c00020,10.1021/accountsmr.2c00020,PBQ-4F,ITIC,PBQ-4,ITIC,CCCCCCCCOc1cccc(-c2nc3c(-c4cccs4)c(F)c(F)c(-c4ccc(-c5cc6c(-c7cc(F)c(CC(CC)CCCC)s7)c7sccc7c(-c7cc(F)c(CC(CC)CCCC)s7)c6s5)s4)c3nc2-c2cccc(OCCCCCCCC)c2)c1,CCCCCCc1ccc(C2(c3ccc(CCCCCC)cc3)c3cc4c(cc3-c3sc5cc(C=C6C(=O)c7ccccc7C6=C(C#N)C#N)sc5c32)C(c2ccc(CCCCCC)cc2)(c2ccc(CCCCCC)cc2)c2c-4sc3cc(C=C4C(=O)c5ccccc5C4=C(C#N)C#N)sc23)cc1,0.95,17.87,67.0,11.34,11.374255,0.3020723104056431,,,,,,,,,,,,,,,,,-5.49,-3.7,,-5.576,-3.916,
101908,10.1021/accountsmr.2c00020,10.1021/accountsmr.2c00020,PTQ2,PC71BM,PTQ2,PC71BM,,COC(=O)CCCC1(c2ccccc2)C23c4c5ccc6c7cc8c9c%10c(cc%11cc%12c%13c%14c(cc%15c%16ccc-5c2c%16c2c5c%16c%17c(c(c46)c7c9c%17c4c%10c%11c%13c4c%16c%14c%152)C513)C%12)C8,1.0,8.1,62.0,5.0,5.022,0.4400000000000048,,,,,,,,,,,,,,,,,,,,-5.9,-3.9,
101909,10.1021/accountsmr.2c00020,10.1021/accountsmr.2c00020,PTQ2,IT-4F,PTQ2,IT-4F,,CCCCCCc1ccc(C2(c3ccc(CCCCCC)cc3)c3cc4c(cc3-c3sc5cc(/C=C6\C(=O)c7cc(F)c(F)cc7C6=C(C#N)C#N)sc5c32)C(c2ccc(CCCCCC)cc2)(c2ccc(CCCCCC)cc2)c2c-4sc3cc(/C=C4\C(=O)c5cc(F)c(F)cc5C4=C(C#N)C#N)sc23)cc1,0.91,21.5,75.0,14.7,14.67375,0.1785714285714232,,,,,,,,,,,,,,,,,,,,-5.66,-4.14,
101910,10.1021/accountsmr.2c00020,10.1021/accountsmr.2c00020,PBDB-T-SF,IT-4F,PBDB-T-SF,IT-4F,CCCCC(CC)CSc1sc(-c2c3cc(-c4ccc(-c5sc(-c6cccs6)c6c5C(=O)c5c(CC(CC)CCCC)sc(CC(CC)CCCC)c5C6=O)s4)sc3c(-c3cc(F)c(SCC(CC)CCCC)s3)c3ccsc23)cc1F,CCCCCCc1ccc(C2(c3ccc(CCCCCC)cc3)c3cc4c(cc3-c3sc5cc(/C=C6\C(=O)c7cc(F)c(F)cc7C6=C(C#N)C#N)sc5c32)C(c2ccc(CCCCCC)cc2)(c2ccc(CCCCCC)cc2)c2c-4sc3cc(/C=C4\C(=O)c5cc(F)c(F)cc5C4=C(C#N)C#N)sc23)cc1,0.88,20.88,71.0,13.1,13.045823999999998,0.4135572519084105,,,,,,,,,,,,,,,,,-5.41,-3.62,,-5.66,-4.14,
101911,10.1021/accountsmr.2c00020,10.1021/accountsmr.2c00020,PBDB-TF,IT-4F,PM6,IT-4F,COC(=O)C(C)(C)c1cc(C)cc(-c2sc3c4sc5cc(/C=C6/C(=O)c7cc(F)cc(c7)C(=O)/C6=C\c6cc(C(C)(C)C(=O)OC)c(-c7cc(C)cc(C(C)(C)C(=O)OC)c7)s6)sc5c4c(C(C)(C)C(=O)OC)ccc2-3)c1,CCCCCCc1ccc(C2(c3ccc(CCCCCC)cc3)c3cc4c(cc3-c3sc5cc(/C=C6\C(=O)c7cc(F)c(F)cc7C6=C(C#N)C#N)sc5c32)C(c2ccc(CCCCCC)cc2)(c2ccc(CCCCCC)cc2)c2c-4sc3cc(/C=C4\C(=O)c5cc(F)c(F)cc5C4=C(C#N)C#N)sc23)cc1,0.87,20.38,77.0,13.7,13.652562,0.3462627737226251,,,,,,,,,,,,,,,,,-5.49,-3.64,,-5.66,-4.14,
101912,10.1021/accountsmr.2c00020,10.1021/accountsmr.2c00020,PBDB-TF,BTP-eC9,PM6,BTP-eC9,COC(=O)C(C)(C)c1cc(C)cc(-c2sc3c4sc5cc(/C=C6/C(=O)c7cc(F)cc(c7)C(=O)/C6=C\c6cc(C(C)(C)C(=O)OC)c(-c7cc(C)cc(C(C)(C)C(=O)OC)c7)s6)sc5c4c(C(C)(C)C(=O)OC)ccc2-3)c1,CCCCCCCCCc1c(C=C2C(=O)c3cc(Cl)c(Cl)cc3C2=C(C#N)C#N)sc2c1sc1c3c4nsnc4c4c5sc6c(CCCCCCCCC)c(C=C7C(=O)c8cc(Cl)c(Cl)cc8C7=C(C#N)C#N)sc6c5n(CC(CCCC)CCCCCC)c4c3n(CC(CCCC)CCCCCC)c21,0.84,26.2,81.0,17.8,17.82648,0.1487640449438168,,,,,,,,,,,,,,,,,-5.49,-3.64,,-5.665,-4.165,
101913,10.1021/accountsmr.2c00020,10.1021/accountsmr.2c00020,PCl(3)BDB-T,IT-4F,PCl(3)BDB-T,IT-4F,,CCCCCCc1ccc(C2(c3ccc(CCCCCC)cc3)c3cc4c(cc3-c3sc5cc(/C=C6\C(=O)c7cc(F)c(F)cc7C6=C(C#N)C#N)sc5c32)C(c2ccc(CCCCCC)cc2)(c2ccc(CCCCCC)cc2)c2c-4sc3cc(/C=C4\C(=O)c5cc(F)c(F)cc5C4=C(C#N)C#N)sc23)cc1,0.88,0.88,24.0,0.18,0.185856,3.253333333333334,,,,,,,,,,,,,,,,,,,,-5.66,-4.14,
101914,10.1021/accountsmr.2c00020,10.1021/accountsmr.2c00020,PCl(4)BDB-T,IT-4F,PCl(4)BDB-T,IT-4F,CCCCC(CC)Cc1ccc(-c2c3cc(-c4sc(-c5sc(-c6cc(Cl)cs6)c6c5C(=O)c5c(CC(CC)CCCC)sc(CC(CC)CCCC)c5C6=O)cc4Cl)sc3c(-c3ccc(CC(CC)CCCC)s3)c3ccsc23)s1,CCCCCCc1ccc(C2(c3ccc(CCCCCC)cc3)c3cc4c(cc3-c3sc5cc(/C=C6\C(=O)c7cc(F)c(F)cc7C6=C(C#N)C#N)sc5c32)C(c2ccc(CCCCCC)cc2)(c2ccc(CCCCCC)cc2)c2c-4sc3cc(/C=C4\C(=O)c5cc(F)c(F)cc5C4=C(C#N)C#N)sc23)cc1,0.84,20.6,71.0,12.33,12.28584,0.3581508515815065,,,,,,,,,,,,,,,,,,,,-5.66,-4.14,
101915,10.1021/accountsmr.2c00020,10.1021/accountsmr.2c00020,PBDB-T-2Cl,IT-4F,PBDB-T-2Cl,IT-4F,CCCCC(CC)Cc1sc(-c2c3cc(-c4ccc(-c5sc(-c6cccs6)c6c5C(=O)c5c(CC(CC)CCCC)sc(CC(CC)CCCC)c5C6=O)s4)sc3c(-c3cc(Cl)c(CC(CC)CCCC)s3)c3ccsc23)cc1Cl,CCCCCCc1ccc(C2(c3ccc(CCCCCC)cc3)c3cc4c(cc3-c3sc5cc(/C=C6\C(=O)c7cc(F)c(F)cc7C6=C(C#N)C#N)sc5c32)C(c2ccc(CCCCCC)cc2)(c2ccc(CCCCCC)cc2)c2c-4sc3cc(/C=C4\C(=O)c5cc(F)c(F)cc5C4=C(C#N)C#N)sc23)cc1,0.86,21.8,77.0,14.4,14.43596,0.2497222222222175,,,,,,,,,,,,,,,,,-5.52,-3.6,,-5.66,-4.14,
101916,10.1021/accountsmr.2c00020,10.1021/accountsmr.2c00020,PB3T,IT-M,PB3T,IT-M,CCCCCCCCSc1ccc(-c2c3cc(-c4cc(C(=O)OCC(CC)CCCC)c(-c5ccc(-c6sccc6C(=O)OCC(CC)CCCC)s5)s4)sc3c(-c3ccc(SCCCCCCCC)s3)c3ccsc23)s1,CCCCCCc1ccc(C2(c3ccc(CCCCCC)cc3)c3cc4c(cc3-c3sc5cc(/C=C6\C(=O)c7ccc(C)cc7C6=C(C#N)C#N)sc5c32)C(c2ccc(CCCCCC)cc2)(c2ccc(CCCCCC)cc2)c2c-4sc3cc(/C=C4\C(=O)c5ccc(C)cc5C4=C(C#N)C#N)sc23)cc1,1.0,19.2,61.0,11.7,11.712,0.1025641025641064,,,,,,,,,,,,,,,,,-5.39,-3.37,,-5.514,-3.808,
101917,10.1021/accountsmr.2c00020,10.1021/accountsmr.2c00020,P2,IT-4F,P2,IT-4F,,CCCCCCc1ccc(C2(c3ccc(CCCCCC)cc3)c3cc4c(cc3-c3sc5cc(/C=C6\C(=O)c7cc(F)c(F)cc7C6=C(C#N)C#N)sc5c32)C(c2ccc(CCCCCC)cc2)(c2ccc(CCCCCC)cc2)c2c-4sc3cc(/C=C4\C(=O)c5cc(F)c(F)cc5C4=C(C#N)C#N)sc23)cc1,0.9,20.65,70.0,13.0,13.0095,0.0730769230769304,,,,,,,,,,,,,,,,,-5.34,-3.58,,-5.66,-4.14,
101918,10.1021/accountsmr.2c00020,10.1021/accountsmr.2c00020,PBDT-3T,IT-4F,PBDT-3T,IT-4F,CCCCC(CC)Cc1ccsc1-c1ccc(-c2sc(-c3cc4c(-c5cc(F)c(CC(CC)CCCC)s5)c5sccc5c(-c5cc(F)c(CC(CC)CCCC)s5)c4s3)cc2CC(CC)CCCC)s1,CCCCCCc1ccc(C2(c3ccc(CCCCCC)cc3)c3cc4c(cc3-c3sc5cc(/C=C6\C(=O)c7cc(F)c(F)cc7C6=C(C#N)C#N)sc5c32)C(c2ccc(CCCCCC)cc2)(c2ccc(CCCCCC)cc2)c2c-4sc3cc(/C=C4\C(=O)c5cc(F)c(F)cc5C4=C(C#N)C#N)sc23)cc1,0.85,3.99,31.0,1.05,1.051365,0.1300000000000057,,,,,,,,,,,,,,,,,-5.48,-3.21,,-5.66,-4.14,
101919,10.1021/accountsmr.2c00020,10.1021/accountsmr.2c00020,PBDT-3TCO,IT-4F,PBDT-3TCO,IT-4F,CCCCC(CC)CC(=O)c1ccsc1-c1ccc(-c2sc(-c3cc4c(-c5cc(F)c(CC(CC)CCCC)s5)c5sccc5c(-c5cc(F)c(CC(CC)CCCC)s5)c4s3)cc2C(=O)CC(CC)CCCC)s1,CCCCCCc1ccc(C2(c3ccc(CCCCCC)cc3)c3cc4c(cc3-c3sc5cc(/C=C6\C(=O)c7cc(F)c(F)cc7C6=C(C#N)C#N)sc5c32)C(c2ccc(CCCCCC)cc2)(c2ccc(CCCCCC)cc2)c2c-4sc3cc(/C=C4\C(=O)c5cc(F)c(F)cc5C4=C(C#N)C#N)sc23)cc1,0.88,20.94,64.0,11.77,11.793408,0.1988785046729112,,,,,,,,,,,,,,,,,-5.5,-3.24,,-5.66,-4.14,
101920,10.1021/accountsmr.2c00020,10.1021/accountsmr.2c00020,P3TCO-DMO,IT-4F,P3TCO-DMO,IT-4F,CCCCC(CC)Cc1sc(-c2c3cc(-c4cc(C(=O)CCC(C)CCCC(C)C)c(-c5ccc(-c6sccc6C(=O)CCC(C)CCCC(C)C)s5)s4)sc3c(-c3cc(F)c(CC(CC)CCCC)s3)c3ccsc23)cc1F,CCCCCCc1ccc(C2(c3ccc(CCCCCC)cc3)c3cc4c(cc3-c3sc5cc(/C=C6\C(=O)c7cc(F)c(F)cc7C6=C(C#N)C#N)sc5c32)C(c2ccc(CCCCCC)cc2)(c2ccc(CCCCCC)cc2)c2c-4sc3cc(/C=C4\C(=O)c5cc(F)c(F)cc5C4=C(C#N)C#N)sc23)cc1,0.87,20.89,71.0,12.8,12.903753,0.8105703124999947,,,,,,,,,,,,,,,,,-5.59,-3.7,,-5.66,-4.14,
101921,10.1021/accountsmr.2c00020,10.1021/accountsmr.2c00020,PB2F,IT-4F,PB2F,IT-4F,,CCCCCCc1ccc(C2(c3ccc(CCCCCC)cc3)c3cc4c(cc3-c3sc5cc(/C=C6\C(=O)c7cc(F)c(F)cc7C6=C(C#N)C#N)sc5c32)C(c2ccc(CCCCCC)cc2)(c2ccc(CCCCCC)cc2)c2c-4sc3cc(/C=C4\C(=O)c5cc(F)c(F)cc5C4=C(C#N)C#N)sc23)cc1,0.96,20.5,74.0,14.5,14.5632,0.4358620689655182,,,,,,,,,,,,,,,,,,,,-5.66,-4.14,
101922,10.1021/accountsmr.2c00020,10.1021/accountsmr.2c00020,PB2F,BTP-eC9,PB2F,BTP-eC9,,CCCCCCCCCc1c(C=C2C(=O)c3cc(Cl)c(Cl)cc3C2=C(C#N)C#N)sc2c1sc1c3c4nsnc4c4c5sc6c(CCCCCCCCC)c(C=C7C(=O)c8cc(Cl)c(Cl)cc8C7=C(C#N)C#N)sc6c5n(CC(CCCC)CCCCCC)c4c3n(CC(CCCC)CCCCCC)c21,0.92,10.2,55.0,5.17,5.1612,0.1702127659574452,,,,,,,,,,,,,,,,,,,,-5.665,-4.165,
101923,10.1021/accountsmr.2c00020,10.1021/accountsmr.2c00020,PB1,BTP-eC9,PBDB-T,BTP-eC9,CCCCC(CC)Cc1ccc(-c2c3cc(-c4ccc(-c5sc(-c6cccs6)c6c5C(=O)c5c(CC(CC)CCCC)sc(CC(CC)CCCC)c5C6=O)s4)sc3c(-c3ccc(CC(CC)CCCC)s3)c3ccsc23)s1,CCCCCCCCCc1c(C=C2C(=O)c3cc(Cl)c(Cl)cc3C2=C(C#N)C#N)sc2c1sc1c3c4nsnc4c4c5sc6c(CCCCCCCCC)c(C=C7C(=O)c8cc(Cl)c(Cl)cc8C7=C(C#N)C#N)sc6c5n(CC(CCCC)CCCCCC)c4c3n(CC(CCCC)CCCCCC)c21,0.86,13.1,48.0,5.3,5.40768,2.031698113207552,,,,,,,,,,,,,,,,,-5.25,-3.46,,-5.665,-4.165,
101924,10.1021/accountsmr.2c00020,10.1021/accountsmr.2c00020,PB2,BTP-eC9,PB2,BTP-eC9,CCCCCCCCCCC(CCCCCCCC)COC(=O)c1cc2c(-c3ccc(-c4cc5c(-c6ccc(CC(CC)CCCC)s6)c6sccc6c(-c6ccc(CC(CC)CCCC)s6)c5s4)s3)sc(-c3cccs3)c2s1,CCCCCCCCCc1c(C=C2C(=O)c3cc(Cl)c(Cl)cc3C2=C(C#N)C#N)sc2c1sc1c3c4nsnc4c4c5sc6c(CCCCCCCCC)c(C=C7C(=O)c8cc(Cl)c(Cl)cc8C7=C(C#N)C#N)sc6c5n(CC(CCCC)CCCCCC)c4c3n(CC(CCCC)CCCCCC)c21,0.86,26.2,78.0,17.7,17.57496,0.7064406779660932,,,,,,,,,,,,,,,,,-4.94,-3.31,,-5.665,-4.165,
101925,10.1021/accountsmr.2c00020,10.1021/accountsmr.2c00020,PBQX-TF,eC9-2Cl,PBQx-TF,eC9-2Cl,CCCCCCC(CCCC)Cc1csc(-c2cc3c(s2)-c2sc(-c4cc(CC(CCCC)CCCCCC)c(-c5cc6c(-c7cc(F)c(CC(CC)CCCC)s7)c7sccc7c(-c7cc(F)c(CC(CC)CCCC)s7)c6s5)s4)cc2[C@H]2N=CC=N[C@H]32)c1,CCCCCCCCCc1c(/C=C2\C(=O)c3ccc(Cl)cc3C2=C(C#N)C#N)sc2c1sc1c3c4nsnc4c4c5sc6c(CCCCCCCCC)c(/C=C7\C(=O)c8ccc(Cl)cc8C7=C(C#N)C#N)sc6c5n(CC(CCCC)CCCCCC)c4c3n(CC(CCCC)CCCCCC)c21,0.87,25.9,79.0,17.7,17.801069999999996,0.5710169491525222,,,,,,,,,,,,,,,,,-5.41,-2.82,,-5.57,-3.74,
101926,10.1021/accountsmr.2c00020,10.1021/accountsmr.2c00020,PIDT-DTN,ITIC,PIDT-DTN,ITIC,CCc1ccc(C2(c3ccc(CC)cc3)c3cc4c(cc3-c3sccc32)C(c2ccc(CC)cc2)(c2ccc(CC)cc2)c2cc(-c3sc(-c5sc(-c6cc(CC)c(-c7cc8c(s7)-c7cc9c(cc7C8(c7ccc(CC)cc7)c7ccc(CC)cc7)-c7sc(-c8sc(-c%10sc(-c%11cc(CC)c(-c%12cc%13c(s%12)-c%12cc%14c(cc%12C%13(c%12ccc(CC)cc%12)c%12ccc(CC)cc%12)-c%12sc(-c%13sc(-c%15sc(-c%16cc(CC)cs%16)c%16c%15C(=O)c%15ccccc%15C%16=O)cc%13CC)cc%12C%14(c%12ccc(CC)cc%12)c%12ccc(CC)cc%12)s%11)c%11c%10C(=O)c%10ccccc%10C%11=O)cc8CC)cc7C9(c7ccc(CC)cc7)c7ccc(CC)cc7)s6)c6c5C(=O)c5ccccc5C6=O)cc3CC)sc2-4)cc1,CCCCCCc1ccc(C2(c3ccc(CCCCCC)cc3)c3cc4c(cc3-c3sc5cc(C=C6C(=O)c7ccccc7C6=C(C#N)C#N)sc5c32)C(c2ccc(CCCCCC)cc2)(c2ccc(CCCCCC)cc2)c2c-4sc3cc(C=C4C(=O)c5ccccc5C4=C(C#N)C#N)sc23)cc1,0.97,3.8,29.0,1.1,1.06894,2.823636363636372,,,,,,,,,,,,,,,,,-5.37,-3.48,,-5.576,-3.916,
101927,10.1021/accountsmr.2c00020,10.1021/accountsmr.2c00020,PBDT-DTN,ITIC,PBDT-DTN,ITIC,CCCCC(CC)Cc1csc(-c2sc(-c3cc(CC(CC)CCCC)c(-c4cc5c(-c6cc(CC(CC)CCCC)cs6)c6sccc6c(-c6ccc(CC(CC)CCCC)s6)c5s4)s3)c3c2C(=O)c2ccccc2C3=O)c1,CCCCCCc1ccc(C2(c3ccc(CCCCCC)cc3)c3cc4c(cc3-c3sc5cc(C=C6C(=O)c7ccccc7C6=C(C#N)C#N)sc5c32)C(c2ccc(CCCCCC)cc2)(c2ccc(CCCCCC)cc2)c2c-4sc3cc(C=C4C(=O)c5ccccc5C4=C(C#N)C#N)sc23)cc1,0.92,13.8,66.0,8.3,8.379360000000002,0.9561445783132676,,,,,,,,,,,,,,,,,-5.37,-3.53,,-5.576,-3.916,
101928,10.1021/accountsmr.2c00020,10.1021/accountsmr.2c00020,PBTz-1,IT-4F,PBTz-1,IT-4F,,CCCCCCc1ccc(C2(c3ccc(CCCCCC)cc3)c3cc4c(cc3-c3sc5cc(/C=C6\C(=O)c7cc(F)c(F)cc7C6=C(C#N)C#N)sc5c32)C(c2ccc(CCCCCC)cc2)(c2ccc(CCCCCC)cc2)c2c-4sc3cc(/C=C4\C(=O)c5cc(F)c(F)cc5C4=C(C#N)C#N)sc23)cc1,0.94,11.1,59.0,6.2,6.15606,0.7087096774193563,,,,,,,,,,,,,,,,,,,,-5.66,-4.14,
101929,10.1021/accountsmr.2c00020,10.1021/accountsmr.2c00020,PBTz-2,IT-4F,PBTz-2,IT-4F,,CCCCCCc1ccc(C2(c3ccc(CCCCCC)cc3)c3cc4c(cc3-c3sc5cc(/C=C6\C(=O)c7cc(F)c(F)cc7C6=C(C#N)C#N)sc5c32)C(c2ccc(CCCCCC)cc2)(c2ccc(CCCCCC)cc2)c2c-4sc3cc(/C=C4\C(=O)c5cc(F)c(F)cc5C4=C(C#N)C#N)sc23)cc1,0.92,19.7,69.0,12.4,12.505559999999996,0.851290322580621,,,,,,,,,,,,,,,,,,,,-5.66,-4.14,
101930,10.1021/accountsmr.2c00020,10.1021/accountsmr.2c00020,PBDB-P-p,BO-4Cl,PBDB-P-p,BO-4Cl,,CCCCCCCCCCCc1c(/C=C2\C(=O)c3cc(Cl)c(Cl)cc3C2=C(C#N)C#N)sc2c1sc1c3c4nsnc4c4c5sc6c(CCCCCCCCCCC)c(/C=C7\C(=O)c8cc(Cl)c(Cl)cc8C7=C(C#N)C#N)sc6c5n(CC(CCCC)CCCCCC)c4c3n(CC(CCCC)CCCCCC)c21,0.8,24.34,71.0,13.83,13.825120000000002,0.0352856109905872,,,,,,,,,,,,,,,,,,,,-5.68,-4.1,
101931,10.1021/accountsmr.2c00020,10.1021/accountsmr.2c00020,PBDB-P-m,BO-4Cl,PBDB-P-m,BO-4Cl,,CCCCCCCCCCCc1c(/C=C2\C(=O)c3cc(Cl)c(Cl)cc3C2=C(C#N)C#N)sc2c1sc1c3c4nsnc4c4c5sc6c(CCCCCCCCCCC)c(/C=C7\C(=O)c8cc(Cl)c(Cl)cc8C7=C(C#N)C#N)sc6c5n(CC(CCCC)CCCCCC)c4c3n(CC(CCCC)CCCCCC)c21,0.86,23.13,71.0,14.12,14.123178,0.0225070821529879,,,,,,,,,,,,,,,,,,,,-5.68,-4.1,
101932,10.1021/accountsmr.2c00237,10.1021/accountsmr.2c00237,P35,,P35,,,,1.0,8.76,58.0,5.06,5.0808,0.4110671936758967,,5.06,,,,,,OPV,,,,,,,,,,,,,,
101933,10.1021/accountsmr.2c00237,10.1021/accountsmr.2c00237,P36,,P36,,,,0.9,10.31,54.0,5.0,5.01066,0.2131999999999934,,5.0,,,,,,OPV,,,,,,,,,,,,,,
101934,10.1021/accountsmr.2c00237,10.1021/accountsmr.2c00237,P37,,P37,,,,0.92,12.21,64.0,7.13,7.189248000000001,0.8309677419354989,,7.13,,,,,,OPV,,,,,,,,,,,,,,
101935,10.1021/accountsmr.2c00237,10.1021/accountsmr.2c00237,P38,,P38,,,,0.72,11.81,66.1,5.62,5.6206152,0.0109466192170726,,5.62,,,,,,,,,,,,,,,,,,,,
101936,10.1021/accountsmr.2c00237,10.1021/accountsmr.2c00237,P39,,P39,,,,0.71,12.5,71.4,6.31,6.33675,0.4239302694136406,,6.31,,,,,,,,,,,,,,,,,,,,
101937,10.1021/accountsmr.2c00237,10.1021/accountsmr.2c00237,P40,,P40,,,,0.77,11.81,68.1,6.17,6.192809699999999,0.3696871961101934,,6.17,,,,,,,,,,,,,,,,,,,,
101938,10.1021/accountsmr.2c00237,10.1021/accountsmr.2c00237,P41,,P41,,,,0.53,16.1,57.0,4.9,4.863810000000001,0.7385714285714183,,4.9,,,,,,,,,,,,,,,,,,,,
101939,10.1021/accountsmr.2c00237,10.1021/accountsmr.2c00237,P42,,P42,,,,0.6,18.04,65.0,6.88,7.0356,2.26162790697674,,6.88,,,,,,,,,,,,,,,,,,,,
101940,10.1021/accountsmr.2c00237,10.1021/accountsmr.2c00237,P43,,P43,,,,0.66,20.69,71.0,9.76,9.695334,0.6625614754098259,,9.76,,,,,,,,,,,,,,,,,,,,
101941,10.1021/accountsmr.2c00237,10.1021/accountsmr.2c00237,P45,,P45,,,,0.63,16.34,68.6,7.11,7.0618212,0.6776202531645643,,7.11,,,,,,,,,,,,,,,,,,,,
101942,10.1021/accountsmr.2c00237,10.1021/accountsmr.2c00237,P46,,P46,,,,0.76,18.3,72.4,10.08,10.069392,0.1052380952380903,,10.08,,,,,,,,,,,,,,,,,,,,
101943,10.1021/accountsmr.2c00237,10.1021/accountsmr.2c00237,P47,,P47,,,,0.93,7.46,44.0,2.34,3.052632,30.454358974358986,,2.34,,,,,,,,,,,,,,,,,,,,
101944,10.1021/accountsmr.2c00237,10.1021/accountsmr.2c00237,P48,,P48,,,,0.75,15.08,58.3,6.6,6.593730000000001,0.0949999999999831,,6.6,,,,,,,,,,,,,,,,,,,,
101945,10.1021/accountsmr.2c00237,10.1021/accountsmr.2c00237,P49,,P49,,,,0.56,18.22,63.07,6.46,6.435158240000001,0.3845473684210413,,6.46,,,,,,,,,,,,,,,,,,,,
101946,10.1021/accountsmr.2c00237,10.1021/accountsmr.2c00237,P50,,P50,,,,0.64,17.04,57.24,6.27,6.24236544,0.4407425837320588,,6.27,,,,,,,,,,,,,,,,,,,,
101947,10.1021/accountsmr.2c00237,10.1021/accountsmr.2c00237,P51,,P51,,,,0.76,14.55,54.47,6.09,6.0232926,1.095359605911335,,6.09,,,,,,,,,,,,,,,,,,,,
101948,10.1021/accountsmr.2c00237,10.1021/accountsmr.2c00237,P52,,P52,,,,0.698,18.0,63.4,8.0,7.965575999999999,0.4303000000000057,,8.0,,,,,,,,,,,,,,,,,,,,
101949,10.1021/accountsmr.2c00237,10.1021/accountsmr.2c00237,S1,,S1,,CCCCC(CC)Cc1sc(-c2c3cc(-c4ccc(-c5sc(-c6ccc(-c7cc8c(-c9cc(F)c(CC(CC)CCCC)s9)c9sc(-c%10scc(C(=O)OC)c%10F)cc9c(-c9cc(F)c(CC(CC)CCCC)s9)c8s7)s6)c6c5C(=O)c5c(CC(CC)CCCC)sc(CC(CC)CCCC)c5C6=O)s4)sc3c(-c3cc(F)c(CC(CC)CCCC)s3)c3ccsc23)cc1F,,1.06,21.64,80.1,18.4,18.3736584,0.1431608695652093,,18.4,,,,,,,,,,,,,,,-5.52,-3.72,,,,
101950,10.1021/accountsmr.2c00237,10.1021/accountsmr.2c00237,S2,,S2,,,,1.09,22.33,83.4,20.27,20.2993098,0.1445969412925508,,20.27,,,,,,,,,,,,,,,,,,,,
101951,10.1021/accountsmr.2c00237,10.1021/accountsmr.2c00237,S3,,S3,,,,1.1,22.84,84.0,21.1,21.10416,0.019715639810421,,21.1,,,,,,,,,,,,,,,,,,,,
101952,10.1021/accountsmr.2c00237,10.1021/accountsmr.2c00237,S4,,S4,,,,0.82,17.45,59.0,8.43,8.442309999999999,0.1460260972716414,,,,,,,,,,,,,,,,,,,,,,
101953,10.1021/accountsmr.2c00237,10.1021/accountsmr.2c00237,S5,,S5,,,,0.75,19.38,62.6,9.12,9.09891,0.2312499999999908,,,,,,,,,,,,,,,,,,,,,,
101954,10.1021/accountsmr.2c00237,10.1021/accountsmr.2c00237,S6,,S6,,,,0.67,20.98,58.9,8.25,8.279337400000001,0.3556048484848614,,,,,,,,,,,,,,,,,,,,,,
101955,10.1021/accountsmr.2c00237,10.1021/accountsmr.2c00237,S7,,S7,,,,0.68,26.12,68.2,12.16,12.1134112,0.383131578947371,,,,,,,,,,,,,,,,,,,,,,
101971,10.1021/acs.chemmater.0c00055,10.1021/acs.chemmater.0c00055,PBDB-T,Se-Th 0,PBDB-T,Se-Th 0,CCCCC(CC)Cc1ccc(-c2c3cc(-c4ccc(-c5sc(-c6cccs6)c6c5C(=O)c5c(CC(CC)CCCC)sc(CC(CC)CCCC)c5C6=O)s4)sc3c(-c3ccc(CC(CC)CCCC)s3)c3ccsc23)s1,,0.86,13.23,59.0,6.88,6.712902000000001,2.4287499999999898,6.75,6.88,2:1,,,,inverted,inverted,ZnO,ZnO,MoO3,MoO3,,CB,,130.0,-5.33,-3.48,,,,
101972,10.1021/acs.chemmater.0c00055,10.1021/acs.chemmater.0c00055,PBDB-T,Se-Th 0.5,PBDB-T,Se-Th 0.5,CCCCC(CC)Cc1ccc(-c2c3cc(-c4ccc(-c5sc(-c6cccs6)c6c5C(=O)c5c(CC(CC)CCCC)sc(CC(CC)CCCC)c5C6=O)s4)sc3c(-c3ccc(CC(CC)CCCC)s3)c3ccsc23)s1,,0.87,13.35,60.0,7.01,6.9687,0.589158345221108,6.91,7.01,2:1,,,,inverted,inverted,ZnO,ZnO,MoO3,MoO3,,CB,,130.0,-5.33,-3.48,,,,
101973,10.1021/acs.chemmater.0c00055,10.1021/acs.chemmater.0c00055,PBDB-T,Se-Th 0.7,PBDB-T,Se-Th 0.7,CCCCC(CC)Cc1ccc(-c2c3cc(-c4ccc(-c5sc(-c6cccs6)c6c5C(=O)c5c(CC(CC)CCCC)sc(CC(CC)CCCC)c5C6=O)s4)sc3c(-c3ccc(CC(CC)CCCC)s3)c3ccsc23)s1,,0.87,13.73,63.0,7.69,7.525412999999999,2.140273081924589,7.58,7.69,2:1,,,,inverted,inverted,ZnO,ZnO,MoO3,MoO3,,CB,,130.0,-5.33,-3.48,,,,
101974,10.1021/acs.chemmater.0c00055,10.1021/acs.chemmater.0c00055,PBDB-T,Se-Th 0.8,PBDB-T,Se-Th 0.8,CCCCC(CC)Cc1ccc(-c2c3cc(-c4ccc(-c5sc(-c6cccs6)c6c5C(=O)c5c(CC(CC)CCCC)sc(CC(CC)CCCC)c5C6=O)s4)sc3c(-c3ccc(CC(CC)CCCC)s3)c3ccsc23)s1,,0.88,14.2,66.0,8.3,8.247359999999999,0.6342168674699038,8.21,8.3,2:1,,,,inverted,inverted,ZnO,ZnO,MoO3,MoO3,,CB,,130.0,-5.33,-3.48,,,,
101975,10.1021/acs.chemmater.0c00055,10.1021/acs.chemmater.0c00055,PBDB-T,Se-Th 0.9,PBDB-T,Se-Th 0.9,CCCCC(CC)Cc1ccc(-c2c3cc(-c4ccc(-c5sc(-c6cccs6)c6c5C(=O)c5c(CC(CC)CCCC)sc(CC(CC)CCCC)c5C6=O)s4)sc3c(-c3ccc(CC(CC)CCCC)s3)c3ccsc23)s1,,0.88,14.44,63.0,8.2,8.005536,2.371512195121951,8.03,8.2,2:1,,,,inverted,inverted,ZnO,ZnO,MoO3,MoO3,,CB,,130.0,-5.33,-3.48,,,,
101976,10.1021/acs.chemmater.0c00055,10.1021/acs.chemmater.0c00055,PBDB-T,Se-Th 1.0,PBDB-T,Se-Th 1.0,CCCCC(CC)Cc1ccc(-c2c3cc(-c4ccc(-c5sc(-c6cccs6)c6c5C(=O)c5c(CC(CC)CCCC)sc(CC(CC)CCCC)c5C6=O)s4)sc3c(-c3ccc(CC(CC)CCCC)s3)c3ccsc23)s1,,0.89,13.63,60.0,7.39,7.278420000000001,1.509878213802424,7.28,7.39,2:1,,,,inverted,inverted,ZnO,ZnO,MoO3,MoO3,,CB,,130.0,-5.33,-3.48,,,,
101977,10.1021/acs.chemmater.0c04297,10.1021/acs.chemmater.0c04297,PM6,Y6,PM6,Y6,COC(=O)C(C)(C)c1cc(C)cc(-c2sc3c4sc5cc(/C=C6/C(=O)c7cc(F)cc(c7)C(=O)/C6=C\c6cc(C(C)(C)C(=O)OC)c(-c7cc(C)cc(C(C)(C)C(=O)OC)c7)s6)sc5c4c(C(C)(C)C(=O)OC)ccc2-3)c1,CCCCCCCCCCCc1c(/C=C2\C(=O)c3cc(F)c(F)cc3C2=C(C#N)C#N)sc2c1sc1c3c4nsnc4c4c5sc6c(CCCCCCCCCCC)c(/C=C7\C(=O)c8cc(F)c(F)cc8C7=C(C#N)C#N)sc6c5n(CC(CC)CCCC)c4c3n(CC(CC)CCCC)c21,0.845,25.2,74.0,15.76,15.757560000000002,0.0154822335025267,15.39,15.76,1:1.2,CN,CN,,ITO/PEDOT:PSS/active layers/PDINO/Al,conventional,PDINO,PDINO,PEDOT:PSS,PEDOT:PSS,,chloroform,chloroform,115.0,-5.56,-3.65,,-5.65,-4.09,
101984,10.1021/acs.chemmater.1c01050,10.1021/acs.chemmater.1c01050,PTB7-Th,P(NDI2OD-2T),PTB7-Th,P(NDI2OD-2T),CCCCC(CC)COC(=O)c1sc2csc(-c3cc4c(-c5ccc(CC(CC)CCCC)s5)c5sccc5c(-c5ccc(CC(CC)CCCC)s5)c4s3)c2c1F,,0.766,5.16,53.0,2.09,2.0948568,0.2323827751196275,2.09,,,no,,,inverted,inverted,ZnO,ZnO,MoO3,MoO3,,chlorobenzene,chlorobenzene,,-5.29,-3.72,,,,
101985,10.1021/acs.chemmater.1c01050,10.1021/acs.chemmater.1c01050,PTB7-Th,P(NDI2OD-2T),PTB7-Th,P(NDI2OD-2T),CCCCC(CC)COC(=O)c1sc2csc(-c3cc4c(-c5ccc(CC(CC)CCCC)s5)c5sccc5c(-c5ccc(CC(CC)CCCC)s5)c4s3)c2c1F,,0.791,10.2,51.0,4.12,4.114782,0.1266504854368972,4.12,,,DOP,DOP,,inverted,inverted,ZnO,ZnO,MoO3,MoO3,,chlorobenzene,chlorobenzene,,-5.29,-3.72,,,,
101986,10.1021/acs.chemmater.1c01050,10.1021/acs.chemmater.1c01050,PTB7-Th,P(NDI2OD-2T),PTB7-Th,P(NDI2OD-2T),CCCCC(CC)COC(=O)c1sc2csc(-c3cc4c(-c5ccc(CC(CC)CCCC)s5)c5sccc5c(-c5ccc(CC(CC)CCCC)s5)c4s3)c2c1F,,0.787,11.2,51.0,4.5,4.495343999999999,0.1034666666666813,4.5,,,DEP,DEP,,inverted,inverted,ZnO,ZnO,MoO3,MoO3,,chlorobenzene,chlorobenzene,,-5.29,-3.72,,,,
101987,10.1021/acs.chemmater.1c02007,10.1021/acs.chemmater.1c02007,PM6,TT-PDI,PM6,TT-PDI,COC(=O)C(C)(C)c1cc(C)cc(-c2sc3c4sc5cc(/C=C6/C(=O)c7cc(F)cc(c7)C(=O)/C6=C\c6cc(C(C)(C)C(=O)OC)c(-c7cc(C)cc(C(C)(C)C(=O)OC)c7)s6)sc5c4c(C(C)(C)C(=O)OC)ccc2-3)c1,,1.0,9.95,50.0,4.98,4.975,0.1004016064257185,4.71,4.98,,,,,ITO/PEDOT:PSS/PM6:TT-PDI/PFN-Br/Al,conventional,PFN-Br,PFN-Br,PEDOT:PSS,PEDOT:PSS,,,,,-5.56,-3.65,,,,
101988,10.1021/acs.chemmater.1c02007,10.1021/acs.chemmater.1c02007,PM6,TZ-PDI,PM6,TZ-PDI,COC(=O)C(C)(C)c1cc(C)cc(-c2sc3c4sc5cc(/C=C6/C(=O)c7cc(F)cc(c7)C(=O)/C6=C\c6cc(C(C)(C)C(=O)OC)c(-c7cc(C)cc(C(C)(C)C(=O)OC)c7)s6)sc5c4c(C(C)(C)C(=O)OC)ccc2-3)c1,,0.98,11.42,59.5,6.73,6.659001999999999,1.0549479940564817,6.39,6.73,,,,,ITO/PEDOT:PSS/PM6:TZ-PDI/PFN-Br/Al,conventional,PFN-Br,PFN-Br,PEDOT:PSS,PEDOT:PSS,,,,,-5.56,-3.65,,,,
101994,10.1021/acs.chemmater.1c03311,10.1021/acs.chemmater.1c03311,PM6,Y6-O2BO,PM6,Y6-O2BO,COC(=O)C(C)(C)c1cc(C)cc(-c2sc3c4sc5cc(/C=C6/C(=O)c7cc(F)cc(c7)C(=O)/C6=C\c6cc(C(C)(C)C(=O)OC)c(-c7cc(C)cc(C(C)(C)C(=O)OC)c7)s6)sc5c4c(C(C)(C)C(=O)OC)ccc2-3)c1,,0.963,21.5,78.1,16.2,16.170214499999997,0.1838611111111276,,,1:1.2,CN,CN,,ITO/PEDOT:PSS/active layer/PNDIT-F3N/Ag,conventional,PNDIT-F3N,PNDIT-F3N,PEDOT:PSS,PEDOT:PSS,,chloroform,chloroform,100.0,-5.56,-3.65,,,,
101995,10.1021/acs.chemmater.1c03311,10.1021/acs.chemmater.1c03311,PM6,Y6,PM6,Y6,COC(=O)C(C)(C)c1cc(C)cc(-c2sc3c4sc5cc(/C=C6/C(=O)c7cc(F)cc(c7)C(=O)/C6=C\c6cc(C(C)(C)C(=O)OC)c(-c7cc(C)cc(C(C)(C)C(=O)OC)c7)s6)sc5c4c(C(C)(C)C(=O)OC)ccc2-3)c1,CCCCCCCCCCCc1c(/C=C2\C(=O)c3cc(F)c(F)cc3C2=C(C#N)C#N)sc2c1sc1c3c4nsnc4c4c5sc6c(CCCCCCCCCCC)c(/C=C7\C(=O)c8cc(F)c(F)cc8C7=C(C#N)C#N)sc6c5n(CC(CC)CCCC)c4c3n(CC(CC)CCCC)c21,0.839,25.6,76.1,16.3,16.3450624,0.2764564417177856,,,1:1.2,CN,CN,,ITO/PEDOT:PSS/active layer/PNDIT-F3N/Ag,conventional,PNDIT-F3N,PNDIT-F3N,PEDOT:PSS,PEDOT:PSS,,chloroform,chloroform,100.0,-5.56,-3.65,,-5.65,-4.09,
102004,10.1021/acs.chemmater.2c01121,10.1021/acs.chemmater.2c01121,PTQ10,IDIC,PTQ10,IDIC,CCCCCCCCC(CCCCCC)COc1cnc2c(-c3cccs3)c(F)c(F)cc2n1,CCCCCCC1(CCCCCC)c2cc3c(cc2-c2sc(/C=C4\C(=O)c5ccccc5C4=C(C#N)C#N)cc21)C(CCCCCC)(CCCCCC)c1cc(/C=C2\C(=O)c4ccccc4C2=C(C#N)C#N)sc1-3,0.96,16.8,65.0,10.6,10.4832,1.1018867924528262,10.6,,1:1.5,,,,glass/ITO/ZnO/active layer/MoO3/Ag,inverted,ZnO,,MoO3,,150.0,chloroform,,,-5.54,-2.92,,-5.69,-3.91,
102005,10.1021/acs.chemmater.2c01121,10.1021/acs.chemmater.2c01121,PTQ10,IDIC,PTQ10,IDIC,CCCCCCCCC(CCCCCC)COc1cnc2c(-c3cccs3)c(F)c(F)cc2n1,CCCCCCC1(CCCCCC)c2cc3c(cc2-c2sc(/C=C4\C(=O)c5ccccc5C4=C(C#N)C#N)cc21)C(CCCCCC)(CCCCCC)c1cc(/C=C2\C(=O)c4ccccc4C2=C(C#N)C#N)sc1-3,0.92,17.5,69.0,11.3,11.109000000000002,1.6902654867256544,11.3,,1:1.5,,,,glass/ITO/ZnO/active layer/MoO3/Ag,inverted,ZnO,,MoO3,,150.0,chloroform,,120.0,-5.54,-2.92,,-5.69,-3.91,
102006,10.1021/acs.chemmater.2c01121,10.1021/acs.chemmater.2c01121,PTQ10,IDIC,PTQ10,IDIC,CCCCCCCCC(CCCCCC)COc1cnc2c(-c3cccs3)c(F)c(F)cc2n1,CCCCCCC1(CCCCCC)c2cc3c(cc2-c2sc(/C=C4\C(=O)c5ccccc5C4=C(C#N)C#N)cc21)C(CCCCCC)(CCCCCC)c1cc(/C=C2\C(=O)c4ccccc4C2=C(C#N)C#N)sc1-3,0.92,16.7,63.0,9.7,9.67932,0.2131958762886464,9.7,,1:1.5,,,,glass/ITO/ZnO/polymer:IDIC/MoO3/Ag,inverted,ZnO,,MoO3,,150.0,chloroform,,,-5.54,-2.92,,-5.69,-3.91,
102007,10.1021/acs.chemmater.2c01121,10.1021/acs.chemmater.2c01121,PTQ10,IDIC,PTQ10,IDIC,CCCCCCCCC(CCCCCC)COc1cnc2c(-c3cccs3)c(F)c(F)cc2n1,CCCCCCC1(CCCCCC)c2cc3c(cc2-c2sc(/C=C4\C(=O)c5ccccc5C4=C(C#N)C#N)cc21)C(CCCCCC)(CCCCCC)c1cc(/C=C2\C(=O)c4ccccc4C2=C(C#N)C#N)sc1-3,0.9,18.2,68.0,11.0,11.1384,1.2581818181818087,11.0,,1:1.5,,,,glass/ITO/ZnO/polymer:IDIC/MoO3/Ag,inverted,ZnO,,MoO3,,150.0,chloroform,,120.0,-5.54,-2.92,,-5.69,-3.91,
102008,10.1021/acs.chemmater.2c01121,10.1021/acs.chemmater.2c01121,PTQ10,IDIC,PTQ10,IDIC,CCCCCCCCC(CCCCCC)COc1cnc2c(-c3cccs3)c(F)c(F)cc2n1,CCCCCCC1(CCCCCC)c2cc3c(cc2-c2sc(/C=C4\C(=O)c5ccccc5C4=C(C#N)C#N)cc21)C(CCCCCC)(CCCCCC)c1cc(/C=C2\C(=O)c4ccccc4C2=C(C#N)C#N)sc1-3,0.86,15.2,62.0,8.2,8.10464,1.162926829268286,8.2,,1:1.5,,,,glass/ITO/ZnO/polymer:IDIC/MoO3/Ag,inverted,ZnO,,MoO3,,150.0,chloroform,,,-5.54,-2.92,,-5.69,-3.91,
102009,10.1021/acs.chemmater.2c01121,10.1021/acs.chemmater.2c01121,PTQ10,IDIC,PTQ10,IDIC,CCCCCCCCC(CCCCCC)COc1cnc2c(-c3cccs3)c(F)c(F)cc2n1,CCCCCCC1(CCCCCC)c2cc3c(cc2-c2sc(/C=C4\C(=O)c5ccccc5C4=C(C#N)C#N)cc21)C(CCCCCC)(CCCCCC)c1cc(/C=C2\C(=O)c4ccccc4C2=C(C#N)C#N)sc1-3,0.81,16.0,54.0,7.0,6.9984,0.0228571428571403,7.0,,1:1.5,,,,glass/ITO/ZnO/polymer:IDIC/MoO3/Ag,inverted,ZnO,,MoO3,,150.0,chloroform,,120.0,-5.54,-2.92,,-5.69,-3.91,
102010,10.1021/acs.chemmater.2c01121,10.1021/acs.chemmater.2c01121,PTQ10,Y6,PTQ10,Y6,CCCCCCCCC(CCCCCC)COc1cnc2c(-c3cccs3)c(F)c(F)cc2n1,CCCCCCCCCCCc1c(/C=C2\C(=O)c3cc(F)c(F)cc3C2=C(C#N)C#N)sc2c1sc1c3c4nsnc4c4c5sc6c(CCCCCCCCCCC)c(/C=C7\C(=O)c8cc(F)c(F)cc8C7=C(C#N)C#N)sc6c5n(CC(CC)CCCC)c4c3n(CC(CC)CCCC)c21,0.87,24.2,70.0,14.7,14.7378,0.257142857142862,14.7,,1:1.2,,,,ITO/ZnO/active layer/MoOx/Ag,,ZnO,,MoOx,,140.0,chloroform,,,-5.54,-2.92,,-5.65,-4.09,
102011,10.1021/acs.chemmater.2c01121,10.1021/acs.chemmater.2c01121,PTQ10,Y6,PTQ10,Y6,CCCCCCCCC(CCCCCC)COc1cnc2c(-c3cccs3)c(F)c(F)cc2n1,CCCCCCCCCCCc1c(/C=C2\C(=O)c3cc(F)c(F)cc3C2=C(C#N)C#N)sc2c1sc1c3c4nsnc4c4c5sc6c(CCCCCCCCCCC)c(/C=C7\C(=O)c8cc(F)c(F)cc8C7=C(C#N)C#N)sc6c5n(CC(CC)CCCC)c4c3n(CC(CC)CCCC)c21,0.84,23.9,71.0,14.2,14.253959999999998,0.3799999999999875,14.2,,1:1.2,,,,ITO/ZnO/active layer/MoOx/Ag,,ZnO,,MoOx,,140.0,chloroform,,120.0,-5.54,-2.92,,-5.65,-4.09,
102012,10.1021/acs.chemmater.2c01121,10.1021/acs.chemmater.2c01121,PTQ10,Y6,PTQ10,Y6,CCCCCCCCC(CCCCCC)COc1cnc2c(-c3cccs3)c(F)c(F)cc2n1,CCCCCCCCCCCc1c(/C=C2\C(=O)c3cc(F)c(F)cc3C2=C(C#N)C#N)sc2c1sc1c3c4nsnc4c4c5sc6c(CCCCCCCCCCC)c(/C=C7\C(=O)c8cc(F)c(F)cc8C7=C(C#N)C#N)sc6c5n(CC(CC)CCCC)c4c3n(CC(CC)CCCC)c21,0.84,24.7,64.0,13.1,13.278719999999998,1.3642748091602934,13.1,,1:1.2,,,,ITO/ZnO/active layer/MoOx/Ag,,ZnO,,MoOx,,140.0,chloroform,,,-5.54,-2.92,,-5.65,-4.09,
102013,10.1021/acs.chemmater.2c01121,10.1021/acs.chemmater.2c01121,PTQ10,Y6,PTQ10,Y6,CCCCCCCCC(CCCCCC)COc1cnc2c(-c3cccs3)c(F)c(F)cc2n1,CCCCCCCCCCCc1c(/C=C2\C(=O)c3cc(F)c(F)cc3C2=C(C#N)C#N)sc2c1sc1c3c4nsnc4c4c5sc6c(CCCCCCCCCCC)c(/C=C7\C(=O)c8cc(F)c(F)cc8C7=C(C#N)C#N)sc6c5n(CC(CC)CCCC)c4c3n(CC(CC)CCCC)c21,0.81,25.5,68.0,13.8,14.0454,1.778260869565205,13.8,,1:1.2,,,,ITO/ZnO/active layer/MoOx/Ag,,ZnO,,MoOx,,140.0,chloroform,,120.0,-5.54,-2.92,,-5.65,-4.09,
102014,10.1021/acs.chemmater.2c01121,10.1021/acs.chemmater.2c01121,PTQ10,Y6,PTQ10,Y6,CCCCCCCCC(CCCCCC)COc1cnc2c(-c3cccs3)c(F)c(F)cc2n1,CCCCCCCCCCCc1c(/C=C2\C(=O)c3cc(F)c(F)cc3C2=C(C#N)C#N)sc2c1sc1c3c4nsnc4c4c5sc6c(CCCCCCCCCCC)c(/C=C7\C(=O)c8cc(F)c(F)cc8C7=C(C#N)C#N)sc6c5n(CC(CC)CCCC)c4c3n(CC(CC)CCCC)c21,0.78,22.6,53.0,9.3,9.34284,0.4606451612903224,9.3,,1:1.2,,,,ITO/ZnO/active layer/MoOx/Ag,,ZnO,,MoOx,,140.0,chloroform,,,-5.54,-2.92,,-5.65,-4.09,
102015,10.1021/acs.chemmater.2c01121,10.1021/acs.chemmater.2c01121,PTQ10,Y6,PTQ10,Y6,CCCCCCCCC(CCCCCC)COc1cnc2c(-c3cccs3)c(F)c(F)cc2n1,CCCCCCCCCCCc1c(/C=C2\C(=O)c3cc(F)c(F)cc3C2=C(C#N)C#N)sc2c1sc1c3c4nsnc4c4c5sc6c(CCCCCCCCCCC)c(/C=C7\C(=O)c8cc(F)c(F)cc8C7=C(C#N)C#N)sc6c5n(CC(CC)CCCC)c4c3n(CC(CC)CCCC)c21,0.75,24.4,63.0,11.6,11.528999999999998,0.6120689655172544,11.6,,1:1.2,,,,ITO/ZnO/active layer/MoOx/Ag,,ZnO,,MoOx,,140.0,chloroform,,120.0,-5.54,-2.92,,-5.65,-4.09,
102025,10.1021/acs.chemmater.2c02299,10.1021/acs.chemmater.2c02299,PM6,PT-YTz,PM6,PT-YTz,COC(=O)C(C)(C)c1cc(C)cc(-c2sc3c4sc5cc(/C=C6/C(=O)c7cc(F)cc(c7)C(=O)/C6=C\c6cc(C(C)(C)C(=O)OC)c(-c7cc(C)cc(C(C)(C)C(=O)OC)c7)s6)sc5c4c(C(C)(C)C(=O)OC)ccc2-3)c1,,0.873,17.31,42.13,6.37,6.366529719,0.0544785086342267,6.05,6.37,1:1.5,1-chloronaphthalene,CN,,ITO/PEDOT:PSS/PM6:PT-YTz/PFN-Br/Ag,conventional,PFN-Br,PFN-Br,PEDOT:PSS,PEDOT:PSS,,chloroform,chloroform,,-5.56,-3.65,,,,
102026,10.1021/acs.chemmater.2c02299,10.1021/acs.chemmater.2c02299,PM6,PT-YTz,PM6,PT-YTz,COC(=O)C(C)(C)c1cc(C)cc(-c2sc3c4sc5cc(/C=C6/C(=O)c7cc(F)cc(c7)C(=O)/C6=C\c6cc(C(C)(C)C(=O)OC)c(-c7cc(C)cc(C(C)(C)C(=O)OC)c7)s6)sc5c4c(C(C)(C)C(=O)OC)ccc2-3)c1,,0.871,26.27,70.59,16.15,16.151817903,0.0112563653250943,15.9,16.15,1:1.5,1-chloronaphthalene,CN,,ITO/PEDOT:PSS/PM6:PT-YTz/PFN-Br/Ag,conventional,PFN-Br,PFN-Br,PEDOT:PSS,PEDOT:PSS,,chloroform,chloroform,100.0,-5.56,-3.65,,,,
102027,10.1021/acs.chemmater.2c03122,10.1021/acs.chemmater.2c03122,PM6,Y6,PM6,Y6,COC(=O)C(C)(C)c1cc(C)cc(-c2sc3c4sc5cc(/C=C6/C(=O)c7cc(F)cc(c7)C(=O)/C6=C\c6cc(C(C)(C)C(=O)OC)c(-c7cc(C)cc(C(C)(C)C(=O)OC)c7)s6)sc5c4c(C(C)(C)C(=O)OC)ccc2-3)c1,CCCCCCCCCCCc1c(/C=C2\C(=O)c3cc(F)c(F)cc3C2=C(C#N)C#N)sc2c1sc1c3c4nsnc4c4c5sc6c(CCCCCCCCCCC)c(/C=C7\C(=O)c8cc(F)c(F)cc8C7=C(C#N)C#N)sc6c5n(CC(CC)CCCC)c4c3n(CC(CC)CCCC)c21,0.73,22.9,47.0,8.0,7.85699,1.7876250000000038,8.0,,1:1.2,1-chloronaphthalene,,0.5 vol%,,conventional,,,PEDOT:PSS,,,chloroform,,110.0,-5.56,-3.65,,-5.65,-4.09,
102028,10.1021/acs.chemmater.2c03122,10.1021/acs.chemmater.2c03122,PM6,Y6,PM6,Y6,COC(=O)C(C)(C)c1cc(C)cc(-c2sc3c4sc5cc(/C=C6/C(=O)c7cc(F)cc(c7)C(=O)/C6=C\c6cc(C(C)(C)C(=O)OC)c(-c7cc(C)cc(C(C)(C)C(=O)OC)c7)s6)sc5c4c(C(C)(C)C(=O)OC)ccc2-3)c1,CCCCCCCCCCCc1c(/C=C2\C(=O)c3cc(F)c(F)cc3C2=C(C#N)C#N)sc2c1sc1c3c4nsnc4c4c5sc6c(CCCCCCCCCCC)c(/C=C7\C(=O)c8cc(F)c(F)cc8C7=C(C#N)C#N)sc6c5n(CC(CC)CCCC)c4c3n(CC(CC)CCCC)c21,0.83,23.9,59.0,11.7,11.703829999999998,0.0327350427350332,11.7,,1:1.2,1-chloronaphthalene,,0.5 vol%,ITO/PEDOT:PSS/PM6:Y6/CIL/Ag,conventional,A,,PEDOT:PSS,,,chloroform,,110.0,-5.56,-3.65,,-5.65,-4.09,
102029,10.1021/acs.chemmater.2c03122,10.1021/acs.chemmater.2c03122,PM6,Y6,PM6,Y6,COC(=O)C(C)(C)c1cc(C)cc(-c2sc3c4sc5cc(/C=C6/C(=O)c7cc(F)cc(c7)C(=O)/C6=C\c6cc(C(C)(C)C(=O)OC)c(-c7cc(C)cc(C(C)(C)C(=O)OC)c7)s6)sc5c4c(C(C)(C)C(=O)OC)ccc2-3)c1,CCCCCCCCCCCc1c(/C=C2\C(=O)c3cc(F)c(F)cc3C2=C(C#N)C#N)sc2c1sc1c3c4nsnc4c4c5sc6c(CCCCCCCCCCC)c(/C=C7\C(=O)c8cc(F)c(F)cc8C7=C(C#N)C#N)sc6c5n(CC(CC)CCCC)c4c3n(CC(CC)CCCC)c21,0.83,24.1,59.0,11.8,11.80177,0.0149999999999891,11.8,,1:1.2,1-chloronaphthalene,,0.5 vol%,ITO/PEDOT:PSS/PM6:Y6/CIL/Ag,conventional,B,,PEDOT:PSS,,,chloroform,,110.0,-5.56,-3.65,,-5.65,-4.09,
102030,10.1021/acs.chemmater.2c03122,10.1021/acs.chemmater.2c03122,PM6,Y6,PM6,Y6,COC(=O)C(C)(C)c1cc(C)cc(-c2sc3c4sc5cc(/C=C6/C(=O)c7cc(F)cc(c7)C(=O)/C6=C\c6cc(C(C)(C)C(=O)OC)c(-c7cc(C)cc(C(C)(C)C(=O)OC)c7)s6)sc5c4c(C(C)(C)C(=O)OC)ccc2-3)c1,CCCCCCCCCCCc1c(/C=C2\C(=O)c3cc(F)c(F)cc3C2=C(C#N)C#N)sc2c1sc1c3c4nsnc4c4c5sc6c(CCCCCCCCCCC)c(/C=C7\C(=O)c8cc(F)c(F)cc8C7=C(C#N)C#N)sc6c5n(CC(CC)CCCC)c4c3n(CC(CC)CCCC)c21,0.8,23.5,57.0,10.4,10.716,3.038461538461545,10.4,,1:1.2,1-chloronaphthalene,,0.5 vol%,ITO/PEDOT:PSS/PM6:Y6/CIL/Ag,conventional,C,,PEDOT:PSS,,,chloroform,,110.0,-5.56,-3.65,,-5.65,-4.09,
102031,10.1021/acs.chemmater.2c03122,10.1021/acs.chemmater.2c03122,PM6,Y6,PM6,Y6,COC(=O)C(C)(C)c1cc(C)cc(-c2sc3c4sc5cc(/C=C6/C(=O)c7cc(F)cc(c7)C(=O)/C6=C\c6cc(C(C)(C)C(=O)OC)c(-c7cc(C)cc(C(C)(C)C(=O)OC)c7)s6)sc5c4c(C(C)(C)C(=O)OC)ccc2-3)c1,CCCCCCCCCCCc1c(/C=C2\C(=O)c3cc(F)c(F)cc3C2=C(C#N)C#N)sc2c1sc1c3c4nsnc4c4c5sc6c(CCCCCCCCCCC)c(/C=C7\C(=O)c8cc(F)c(F)cc8C7=C(C#N)C#N)sc6c5n(CC(CC)CCCC)c4c3n(CC(CC)CCCC)c21,0.81,23.4,55.0,10.4,10.4247,0.237499999999993,10.4,,1:1.2,1-chloronaphthalene,,0.5 vol%,ITO/PEDOT:PSS/PM6:Y6/CIL/Ag,conventional,D,,PEDOT:PSS,,,chloroform,,110.0,-5.56,-3.65,,-5.65,-4.09,
102032,10.1021/acs.chemmater.2c03122,10.1021/acs.chemmater.2c03122,PM6,Y6,PM6,Y6,COC(=O)C(C)(C)c1cc(C)cc(-c2sc3c4sc5cc(/C=C6/C(=O)c7cc(F)cc(c7)C(=O)/C6=C\c6cc(C(C)(C)C(=O)OC)c(-c7cc(C)cc(C(C)(C)C(=O)OC)c7)s6)sc5c4c(C(C)(C)C(=O)OC)ccc2-3)c1,CCCCCCCCCCCc1c(/C=C2\C(=O)c3cc(F)c(F)cc3C2=C(C#N)C#N)sc2c1sc1c3c4nsnc4c4c5sc6c(CCCCCCCCCCC)c(/C=C7\C(=O)c8cc(F)c(F)cc8C7=C(C#N)C#N)sc6c5n(CC(CC)CCCC)c4c3n(CC(CC)CCCC)c21,0.84,24.7,59.0,12.0,12.241319999999998,2.010999999999985,12.0,,1:1.2,1-chloronaphthalene,,0.5 vol%,ITO/PEDOT:PSS/PM6:Y6/CIL/Ag,conventional,PDINN,PDINN,PEDOT:PSS,,,chloroform,,110.0,-5.56,-3.65,,-5.65,-4.09,
102033,10.1021/acs.chemmater.3c00384,10.1021/acs.chemmater.3c00384,P3HT,C4-In,P3HT,C4-In,CCCCCCc1ccsc1,,0.779,17.19,69.0,9.35,9.239796900000002,1.1786427807486406,9.19,9.35,1:1.3,,,,ITO/PEDOT:PSS/P3HT:C4-In/PFN-Br/Al,conventional,PFN-Br,PFN-Br,PEDOT:PSS,PEDOT:PSS,,tetrahydrofuran,THF,130.0,-5.01,-3.12,,,,
102034,10.1021/acs.chemmater.3c00384,10.1021/acs.chemmater.3c00384,P3HT,C4-Mix,P3HT,C4-Mix,CCCCCCc1ccsc1,,0.755,16.55,66.0,8.46,8.246865,2.519326241134765,8.24,8.46,1:1.3,,,,ITO/PEDOT:PSS/P3HT:C4-Mix/PFN-Br/Al,conventional,PFN-Br,PFN-Br,PEDOT:PSS,PEDOT:PSS,,tetrahydrofuran,THF,130.0,-5.01,-3.12,,,,
102035,10.1021/acs.chemmater.3c00384,10.1021/acs.chemmater.3c00384,P3HT,C4-Out,P3HT,C4-Out,CCCCCCc1ccsc1,,0.749,17.0,61.0,8.12,7.767130000000001,4.345689655172396,7.72,8.12,1:1.3,,,,ITO/PEDOT:PSS/P3HT:C4-Out/PFN-Br/Al,conventional,PFN-Br,PFN-Br,PEDOT:PSS,PEDOT:PSS,,tetrahydrofuran,THF,130.0,-5.01,-3.12,,,,
102036,10.1021/acs.chemmater.3c01936,10.1021/acs.chemmater.3c01936,PM6,EH-HD4F,PM6,EH-HD4F,COC(=O)C(C)(C)c1cc(C)cc(-c2sc3c4sc5cc(/C=C6/C(=O)c7cc(F)cc(c7)C(=O)/C6=C\c6cc(C(C)(C)C(=O)OC)c(-c7cc(C)cc(C(C)(C)C(=O)OC)c7)s6)sc5c4c(C(C)(C)C(=O)OC)ccc2-3)c1,CCCCCCCCCCCc1c(/C=C2\C(=O)c3cc(F)c(F)cc3C2=C(C#N)C#N)sc2c1sc1c3c4nsnc4c4c5sc6c(CCCCCCCCCCC)c(/C=C7\C(=O)c8cc(F)c(F)cc8C7=C(C#N)C#N)sc6c5n(CC(CCCCCC)CCCCCCCC)c4c3n(CC(CC)CCCC)c21,0.83,27.5,78.16,17.89,17.84002,0.2793739519284598,17.84,17.89,1:1 w/w,DIO,,0.5 vol% DIO,ITO/PEDOT:PSS/PM6:EH-HD4F/PBDPVN-Br/Ag,OSC,PBDPVN-Br,PBDPVN-Br,PEDOT:PSS,,100.0,chlorobenzene,,100.0,-5.56,-3.65,,-5.69,-4.04,
102037,10.1021/acs.chemmater.3c01936,10.1021/acs.chemmater.3c01936,PM6,EH-HD4F,PM6,EH-HD4F,COC(=O)C(C)(C)c1cc(C)cc(-c2sc3c4sc5cc(/C=C6/C(=O)c7cc(F)cc(c7)C(=O)/C6=C\c6cc(C(C)(C)C(=O)OC)c(-c7cc(C)cc(C(C)(C)C(=O)OC)c7)s6)sc5c4c(C(C)(C)C(=O)OC)ccc2-3)c1,CCCCCCCCCCCc1c(/C=C2\C(=O)c3cc(F)c(F)cc3C2=C(C#N)C#N)sc2c1sc1c3c4nsnc4c4c5sc6c(CCCCCCCCCCC)c(/C=C7\C(=O)c8cc(F)c(F)cc8C7=C(C#N)C#N)sc6c5n(CC(CCCCCC)CCCCCCCC)c4c3n(CC(CC)CCCC)c21,0.83,26.94,77.61,17.59,17.35375122,1.3430857305287116,17.37,17.59,1:1 w/w,DIO,,0.5 vol% DIO,ITO/PEDOT:PSS/PM6:EH-HD4F/PBDPN-Br/Ag,OSC,PBDPN-Br,PBDPN-Br,PEDOT:PSS,,100.0,chlorobenzene,,100.0,-5.56,-3.65,,-5.69,-4.04,
102038,10.1021/acs.chemmater.3c01936,10.1021/acs.chemmater.3c01936,PM6,EH-HD4F,PM6,EH-HD4F,COC(=O)C(C)(C)c1cc(C)cc(-c2sc3c4sc5cc(/C=C6/C(=O)c7cc(F)cc(c7)C(=O)/C6=C\c6cc(C(C)(C)C(=O)OC)c(-c7cc(C)cc(C(C)(C)C(=O)OC)c7)s6)sc5c4c(C(C)(C)C(=O)OC)ccc2-3)c1,CCCCCCCCCCCc1c(/C=C2\C(=O)c3cc(F)c(F)cc3C2=C(C#N)C#N)sc2c1sc1c3c4nsnc4c4c5sc6c(CCCCCCCCCCC)c(/C=C7\C(=O)c8cc(F)c(F)cc8C7=C(C#N)C#N)sc6c5n(CC(CCCCCC)CCCCCCCC)c4c3n(CC(CC)CCCC)c21,0.83,25.81,70.73,15.33,15.15199279,1.161169015003265,15.14,15.33,1:1 w/w,DIO,,0.5 vol% DIO,ITO/PEDOT:PSS/PM6:EH-HD4F/PFN-Br/Ag,organic solar cell,PFN-Br,PFN-Br,PEDOT:PSS,,100.0,CB:DIO (99.5:0.5 v/v),,100.0,-5.56,-3.65,,-5.69,-4.04,
102040,10.1021/acs.chemmater.3c01936,10.1021/acs.chemmater.3c01936,PM6,EH-HD4F,PM6,EH-HD4F,COC(=O)C(C)(C)c1cc(C)cc(-c2sc3c4sc5cc(/C=C6/C(=O)c7cc(F)cc(c7)C(=O)/C6=C\c6cc(C(C)(C)C(=O)OC)c(-c7cc(C)cc(C(C)(C)C(=O)OC)c7)s6)sc5c4c(C(C)(C)C(=O)OC)ccc2-3)c1,CCCCCCCCCCCc1c(/C=C2\C(=O)c3cc(F)c(F)cc3C2=C(C#N)C#N)sc2c1sc1c3c4nsnc4c4c5sc6c(CCCCCCCCCCC)c(/C=C7\C(=O)c8cc(F)c(F)cc8C7=C(C#N)C#N)sc6c5n(CC(CCCCCC)CCCCCCCC)c4c3n(CC(CC)CCCC)c21,0.83,27.3,77.12,17.83,17.4746208,1.9931531127313404,17.53,17.83,1:1 w/w,DIO,,0.5 vol% DIO,ITO/PEDOT:PSS/PM6:EH-HD4F/PBDPVN-Br/Ag,OSC,PBDPVN-Br,PBDPVN-Br,PEDOT:PSS,,100.0,chlorobenzene,,100.0,-5.56,-3.65,,-5.69,-4.04,
102041,10.1021/acs.chemmater.3c01936,10.1021/acs.chemmater.3c01936,PM6,EH-HD4F,PM6,EH-HD4F,COC(=O)C(C)(C)c1cc(C)cc(-c2sc3c4sc5cc(/C=C6/C(=O)c7cc(F)cc(c7)C(=O)/C6=C\c6cc(C(C)(C)C(=O)OC)c(-c7cc(C)cc(C(C)(C)C(=O)OC)c7)s6)sc5c4c(C(C)(C)C(=O)OC)ccc2-3)c1,CCCCCCCCCCCc1c(/C=C2\C(=O)c3cc(F)c(F)cc3C2=C(C#N)C#N)sc2c1sc1c3c4nsnc4c4c5sc6c(CCCCCCCCCCC)c(/C=C7\C(=O)c8cc(F)c(F)cc8C7=C(C#N)C#N)sc6c5n(CC(CCCCCC)CCCCCCCC)c4c3n(CC(CC)CCCC)c21,0.83,27.26,76.64,17.41,17.34041312,0.3996948879954005,17.29,17.41,1:1 w/w,DIO,,0.5 vol% DIO,ITO/PEDOT:PSS/PM6:EH-HD4F/PBDPVN-Br/Ag,OSC,PBDPVN-Br,PBDPVN-Br,PEDOT:PSS,,100.0,chlorobenzene,,100.0,-5.56,-3.65,,-5.69,-4.04,
102042,10.1021/acs.chemmater.3c01936,10.1021/acs.chemmater.3c01936,PM6,EH-HD4F,PM6,EH-HD4F,COC(=O)C(C)(C)c1cc(C)cc(-c2sc3c4sc5cc(/C=C6/C(=O)c7cc(F)cc(c7)C(=O)/C6=C\c6cc(C(C)(C)C(=O)OC)c(-c7cc(C)cc(C(C)(C)C(=O)OC)c7)s6)sc5c4c(C(C)(C)C(=O)OC)ccc2-3)c1,CCCCCCCCCCCc1c(/C=C2\C(=O)c3cc(F)c(F)cc3C2=C(C#N)C#N)sc2c1sc1c3c4nsnc4c4c5sc6c(CCCCCCCCCCC)c(/C=C7\C(=O)c8cc(F)c(F)cc8C7=C(C#N)C#N)sc6c5n(CC(CCCCCC)CCCCCCCC)c4c3n(CC(CC)CCCC)c21,0.83,26.74,77.5,17.37,17.200505,0.9757915947035192,17.27,17.37,1:1 w/w,DIO,,0.5 vol% DIO,ITO/PEDOT:PSS/PM6:EH-HD4F/PBDPVN-Br/Ag,OSC,PBDPVN-Br,PBDPVN-Br,PEDOT:PSS,,100.0,chlorobenzene,,100.0,-5.56,-3.65,,-5.69,-4.04,
102043,10.1021/acs.chemmater.3c01936,10.1021/acs.chemmater.3c01936,PM6,EH-HD4F,PM6,EH-HD4F,COC(=O)C(C)(C)c1cc(C)cc(-c2sc3c4sc5cc(/C=C6/C(=O)c7cc(F)cc(c7)C(=O)/C6=C\c6cc(C(C)(C)C(=O)OC)c(-c7cc(C)cc(C(C)(C)C(=O)OC)c7)s6)sc5c4c(C(C)(C)C(=O)OC)ccc2-3)c1,CCCCCCCCCCCc1c(/C=C2\C(=O)c3cc(F)c(F)cc3C2=C(C#N)C#N)sc2c1sc1c3c4nsnc4c4c5sc6c(CCCCCCCCCCC)c(/C=C7\C(=O)c8cc(F)c(F)cc8C7=C(C#N)C#N)sc6c5n(CC(CCCCCC)CCCCCCCC)c4c3n(CC(CC)CCCC)c21,0.83,26.01,76.98,16.74,16.61867334,0.7247709677419212,16.63,16.74,1:1 w/w,DIO,,0.5 vol% DIO,ITO/PEDOT:PSS/PM6:EH-HD4F/PBDPVN-Br/Ag,organic solar cell,PBDPVN-Br,PBDPVN-Br,PEDOT:PSS,,100.0,CB:DIO (99.5:0.5 v/v),,100.0,-5.56,-3.65,,-5.69,-4.04,
102045,10.1021/acs.chemmater.3c01936,10.1021/acs.chemmater.3c01936,PM6,EH-HD4F,PM6,EH-HD4F,COC(=O)C(C)(C)c1cc(C)cc(-c2sc3c4sc5cc(/C=C6/C(=O)c7cc(F)cc(c7)C(=O)/C6=C\c6cc(C(C)(C)C(=O)OC)c(-c7cc(C)cc(C(C)(C)C(=O)OC)c7)s6)sc5c4c(C(C)(C)C(=O)OC)ccc2-3)c1,CCCCCCCCCCCc1c(/C=C2\C(=O)c3cc(F)c(F)cc3C2=C(C#N)C#N)sc2c1sc1c3c4nsnc4c4c5sc6c(CCCCCCCCCCC)c(/C=C7\C(=O)c8cc(F)c(F)cc8C7=C(C#N)C#N)sc6c5n(CC(CCCCCC)CCCCCCCC)c4c3n(CC(CC)CCCC)c21,0.83,26.7,77.3,17.27,17.130453,0.8080312680949642,17.17,17.27,1:1 w/w,DIO,,0.5 vol% DIO,ITO/PEDOT:PSS/PM6:EH-HD4F/PBDPN-Br/Ag,organic solar cell,PBDPN-Br,PBDPN-Br,PEDOT:PSS,,100.0,CB:DIO (99.5:0.5 v/v),,100.0,-5.56,-3.65,,-5.69,-4.04,
102046,10.1021/acs.chemmater.3c01936,10.1021/acs.chemmater.3c01936,PM6,EH-HD4F,PM6,EH-HD4F,COC(=O)C(C)(C)c1cc(C)cc(-c2sc3c4sc5cc(/C=C6/C(=O)c7cc(F)cc(c7)C(=O)/C6=C\c6cc(C(C)(C)C(=O)OC)c(-c7cc(C)cc(C(C)(C)C(=O)OC)c7)s6)sc5c4c(C(C)(C)C(=O)OC)ccc2-3)c1,CCCCCCCCCCCc1c(/C=C2\C(=O)c3cc(F)c(F)cc3C2=C(C#N)C#N)sc2c1sc1c3c4nsnc4c4c5sc6c(CCCCCCCCCCC)c(/C=C7\C(=O)c8cc(F)c(F)cc8C7=C(C#N)C#N)sc6c5n(CC(CCCCCC)CCCCCCCC)c4c3n(CC(CC)CCCC)c21,0.83,26.68,76.51,17.01,16.94268044,0.3957646090535061,16.94,17.01,1:1 w/w,DIO,,0.5 vol% DIO,ITO/PEDOT:PSS/PM6:EH-HD4F/PBDPN-Br/Ag,organic solar cell,PBDPN-Br,PBDPN-Br,PEDOT:PSS,,100.0,CB:DIO (99.5:0.5 v/v),,100.0,-5.56,-3.65,,-5.69,-4.04,
102047,10.1021/acs.chemmater.3c01936,10.1021/acs.chemmater.3c01936,PM6,EH-HD4F,PM6,EH-HD4F,COC(=O)C(C)(C)c1cc(C)cc(-c2sc3c4sc5cc(/C=C6/C(=O)c7cc(F)cc(c7)C(=O)/C6=C\c6cc(C(C)(C)C(=O)OC)c(-c7cc(C)cc(C(C)(C)C(=O)OC)c7)s6)sc5c4c(C(C)(C)C(=O)OC)ccc2-3)c1,CCCCCCCCCCCc1c(/C=C2\C(=O)c3cc(F)c(F)cc3C2=C(C#N)C#N)sc2c1sc1c3c4nsnc4c4c5sc6c(CCCCCCCCCCC)c(/C=C7\C(=O)c8cc(F)c(F)cc8C7=C(C#N)C#N)sc6c5n(CC(CCCCCC)CCCCCCCC)c4c3n(CC(CC)CCCC)c21,0.83,25.11,76.16,16.09,15.872734079999995,1.3503164698570709,15.83,16.09,1:1 w/w,DIO,,0.5 vol% DIO,ITO/PEDOT:PSS/PM6:EH-HD4F/PBDPN-Br/Ag,organic solar cell,PBDPN-Br,PBDPN-Br,PEDOT:PSS,,100.0,CB:DIO (99.5:0.5 v/v),,100.0,-5.56,-3.65,,-5.69,-4.04,
