Repository: JiYiqaq/PCE-KA-GNN

# Data directory

- `raw/Active_Database.csv` is the immutable source dataset bundled under CC BY 4.0. Do not overwrite it with processed data.
- `processed/` is created and populated by the training pipeline. Generated `.pt` and `.pth` caches are intentionally ignored by Git because they can exceed GitHub's normal single-file limit.

See `../DATA_LICENSE.md` for provenance, license and checksum information.

File: data/raw/Active_Database.csv (part 355 of 471)
id,doi,doi_norm,donor,acceptor,donor_canonical,acceptor_canonical,donor_smiles,acceptor_smiles,voc,jsc,ff,pce,pce_recomputed,pce_relative_error_percent,pce_avg,pce_best,d_a_ratio,additive,additive_canonical,additive_ratio,device_structure,device_type,etl,etl_canonical,htl,htl_canonical,active_layer_thickness,solvent,solvent_canonical,annealing_temp,homo_d,lumo_d,eg_d,homo_a,lumo_a,eg_a
102048,10.1021/acs.chemmater.3c01936,10.1021/acs.chemmater.3c01936,PM6,EH-HD4F,PM6,EH-HD4F,COC(=O)C(C)(C)c1cc(C)cc(-c2sc3c4sc5cc(/C=C6/C(=O)c7cc(F)cc(c7)C(=O)/C6=C\c6cc(C(C)(C)C(=O)OC)c(-c7cc(C)cc(C(C)(C)C(=O)OC)c7)s6)sc5c4c(C(C)(C)C(=O)OC)ccc2-3)c1,CCCCCCCCCCCc1c(/C=C2\C(=O)c3cc(F)c(F)cc3C2=C(C#N)C#N)sc2c1sc1c3c4nsnc4c4c5sc6c(CCCCCCCCCCC)c(/C=C7\C(=O)c8cc(F)c(F)cc8C7=C(C#N)C#N)sc6c5n(CC(CCCCCC)CCCCCCCC)c4c3n(CC(CC)CCCC)c21,0.81,23.98,72.66,14.51,14.11333308,2.733748587181251,14.11,14.51,1:1 w/w,DIO,,0.5 vol% DIO,ITO/PEDOT:PSS/PM6:EH-HD4F/PBDPN-Br/Ag,organic solar cell,PBDPN-Br,PBDPN-Br,PEDOT:PSS,,100.0,CB:DIO (99.5:0.5 v/v),,100.0,-5.56,-3.65,,-5.69,-4.04,
102050,10.1021/acs.chemmater.3c01936,10.1021/acs.chemmater.3c01936,PM6,EH-HD4F,PM6,EH-HD4F,COC(=O)C(C)(C)c1cc(C)cc(-c2sc3c4sc5cc(/C=C6/C(=O)c7cc(F)cc(c7)C(=O)/C6=C\c6cc(C(C)(C)C(=O)OC)c(-c7cc(C)cc(C(C)(C)C(=O)OC)c7)s6)sc5c4c(C(C)(C)C(=O)OC)ccc2-3)c1,CCCCCCCCCCCc1c(/C=C2\C(=O)c3cc(F)c(F)cc3C2=C(C#N)C#N)sc2c1sc1c3c4nsnc4c4c5sc6c(CCCCCCCCCCC)c(/C=C7\C(=O)c8cc(F)c(F)cc8C7=C(C#N)C#N)sc6c5n(CC(CCCCCC)CCCCCCCC)c4c3n(CC(CC)CCCC)c21,0.39,23.4,22.21,2.1,2.0268846,3.481685714285728,2.01,2.1,1:1 w/w,DIO,,0.5 vol% DIO,ITO/PEDOT:PSS/PM6:EH-HD4F/PFN-Br/Ag,organic solar cell,PFN-Br,PFN-Br,PEDOT:PSS,,100.0,CB:DIO (99.5:0.5 v/v),,100.0,-5.56,-3.65,,-5.69,-4.04,
102051,10.1021/acs.chemmater.3c01936,10.1021/acs.chemmater.3c01936,PM6,EH-HD4F,PM6,EH-HD4F,COC(=O)C(C)(C)c1cc(C)cc(-c2sc3c4sc5cc(/C=C6/C(=O)c7cc(F)cc(c7)C(=O)/C6=C\c6cc(C(C)(C)C(=O)OC)c(-c7cc(C)cc(C(C)(C)C(=O)OC)c7)s6)sc5c4c(C(C)(C)C(=O)OC)ccc2-3)c1,CCCCCCCCCCCc1c(/C=C2\C(=O)c3cc(F)c(F)cc3C2=C(C#N)C#N)sc2c1sc1c3c4nsnc4c4c5sc6c(CCCCCCCCCCC)c(/C=C7\C(=O)c8cc(F)c(F)cc8C7=C(C#N)C#N)sc6c5n(CC(CCCCCC)CCCCCCCC)c4c3n(CC(CC)CCCC)c21,0.28,11.62,,0.45,,,0.4,0.45,1:1 w/w,DIO,,0.5 vol% DIO,ITO/PEDOT:PSS/PM6:EH-HD4F/PFN-Br/Ag,organic solar cell,PFN-Br,PFN-Br,PEDOT:PSS,,100.0,CB:DIO (99.5:0.5 v/v),,100.0,-5.56,-3.65,,-5.69,-4.04,
102052,10.1021/acs.chemmater.3c02182,10.1021/acs.chemmater.3c02182,PNDIFu2,PBDB-T,PNDIFu2,PBDB-T,,CCCCC(CC)Cc1ccc(-c2c3cc(-c4ccc(-c5sc(-c6cccs6)c6c5C(=O)c5c(CC(CC)CCCC)sc(CC(CC)CCCC)c5C6=O)s4)sc3c(-c3ccc(CC(CC)CCCC)s3)c3ccsc23)s1,0.76,6.2,37.5,1.71,1.767,3.333333333333343,1.65,1.71,1:1,,,,inverted,inverted,ZnO,ZnO,MoO3,MoO3,,chloroform,chloroform,,,,,-5.33,-3.48,
102053,10.1021/acs.chemmater.3c02182,10.1021/acs.chemmater.3c02182,PNDITh2,PBDB-T,PNDITh2,PBDB-T,,CCCCC(CC)Cc1ccc(-c2c3cc(-c4ccc(-c5sc(-c6cccs6)c6c5C(=O)c5c(CC(CC)CCCC)sc(CC(CC)CCCC)c5C6=O)s4)sc3c(-c3ccc(CC(CC)CCCC)s3)c3ccsc23)s1,0.82,10.9,64.0,5.72,5.72032,0.0055944055944111,5.49,5.72,1:1,,,,inverted,inverted,ZnO,ZnO,MoO3,MoO3,,chloroform,chloroform,,,,,-5.33,-3.48,
102054,10.1021/acs.chemmater.3c02182,10.1021/acs.chemmater.3c02182,PNDISe2,PBDB-T,PNDISe2,PBDB-T,,CCCCC(CC)Cc1ccc(-c2c3cc(-c4ccc(-c5sc(-c6cccs6)c6c5C(=O)c5c(CC(CC)CCCC)sc(CC(CC)CCCC)c5C6=O)s4)sc3c(-c3ccc(CC(CC)CCCC)s3)c3ccsc23)s1,0.82,10.9,56.0,5.01,5.00528,0.0942115768463041,4.67,5.01,1:1,,,,inverted,inverted,ZnO,ZnO,MoO3,MoO3,,chloroform,chloroform,,,,,-5.33,-3.48,
102055,10.1021/acs.chemmater.3c02182,10.1021/acs.chemmater.3c02182,PNDIThSe,PBDB-T,PNDIThSe,PBDB-T,,CCCCC(CC)Cc1ccc(-c2c3cc(-c4ccc(-c5sc(-c6cccs6)c6c5C(=O)c5c(CC(CC)CCCC)sc(CC(CC)CCCC)c5C6=O)s4)sc3c(-c3ccc(CC(CC)CCCC)s3)c3ccsc23)s1,0.84,12.1,63.1,6.41,6.413484,0.0543525741029543,6.03,6.41,1:1,,,,inverted,inverted,ZnO,ZnO,MoO3,MoO3,,chloroform,chloroform,,,,,-5.33,-3.48,
102056,10.1021/acs.chemmater.3c02182,10.1021/acs.chemmater.3c02182,PNDIThFu,PBDB-T,PNDIThFu,PBDB-T,,CCCCC(CC)Cc1ccc(-c2c3cc(-c4ccc(-c5sc(-c6cccs6)c6c5C(=O)c5c(CC(CC)CCCC)sc(CC(CC)CCCC)c5C6=O)s4)sc3c(-c3ccc(CC(CC)CCCC)s3)c3ccsc23)s1,0.76,7.34,41.0,2.29,2.287144,0.1247161572052388,2.1,2.29,1:1,,,,inverted,inverted,ZnO,ZnO,MoO3,MoO3,,chloroform,chloroform,,,,,-5.33,-3.48,
102057,10.1021/acs.chemmater.3c03055,10.1021/acs.chemmater.3c03055,PM7 D2,ITIC-4F,PM7 D2,ITIC-4F,,CCCCCCc1ccc(C2(c3ccc(CCCCCC)cc3)c3cc4c(cc3-c3sc5cc(/C=C6/C(=O)c7cc(F)c(F)cc7C6=C(C#N)C#N)sc5c32)C(c2ccc(CCCCCC)cc2)(c2ccc(CCCCCC)cc2)c2c-4sc3cc(/C=C4/C(=O)c5cc(F)c(F)cc5C4=C(C#N)C#N)sc23)cc1,0.82,15.3,56.6,7.1,7.101036000000001,0.0145915492957876,7.1,,,,,,inverted,inverted,ZnO,ZnO,MoO3,MoO3,,CN,1-chloronaphthalene,,,,,-5.82,-4.24,
102058,10.1021/acs.chemmater.3c03055,10.1021/acs.chemmater.3c03055,PM7 D2,ITIC-4F,PM7 D2,ITIC-4F,,CCCCCCc1ccc(C2(c3ccc(CCCCCC)cc3)c3cc4c(cc3-c3sc5cc(/C=C6/C(=O)c7cc(F)c(F)cc7C6=C(C#N)C#N)sc5c32)C(c2ccc(CCCCCC)cc2)(c2ccc(CCCCCC)cc2)c2c-4sc3cc(/C=C4/C(=O)c5cc(F)c(F)cc5C4=C(C#N)C#N)sc23)cc1,0.82,17.4,62.7,8.9,8.946036,0.5172584269662818,8.9,,,,,,inverted,inverted,ZnO,ZnO,MoO3,MoO3,,CB,chlorobenzene,,,,,-5.82,-4.24,
102059,10.1021/acs.chemmater.3c03055,10.1021/acs.chemmater.3c03055,PM7 D2,ITIC-4F,PM7 D2,ITIC-4F,,CCCCCCc1ccc(C2(c3ccc(CCCCCC)cc3)c3cc4c(cc3-c3sc5cc(/C=C6/C(=O)c7cc(F)c(F)cc7C6=C(C#N)C#N)sc5c32)C(c2ccc(CCCCCC)cc2)(c2ccc(CCCCCC)cc2)c2c-4sc3cc(/C=C4/C(=O)c5cc(F)c(F)cc5C4=C(C#N)C#N)sc23)cc1,0.81,15.9,63.2,8.2,8.139528000000002,0.7374634146341122,8.2,,,,,,inverted,inverted,ZnO,ZnO,MoO3,MoO3,,TL,toluene,,,,,-5.82,-4.24,
102060,10.1021/acs.chemmater.3c03055,10.1021/acs.chemmater.3c03055,PM7 D2,ITIC-4F,PM7 D2,ITIC-4F,,CCCCCCc1ccc(C2(c3ccc(CCCCCC)cc3)c3cc4c(cc3-c3sc5cc(/C=C6/C(=O)c7cc(F)c(F)cc7C6=C(C#N)C#N)sc5c32)C(c2ccc(CCCCCC)cc2)(c2ccc(CCCCCC)cc2)c2c-4sc3cc(/C=C4/C(=O)c5cc(F)c(F)cc5C4=C(C#N)C#N)sc23)cc1,0.8,14.9,49.3,5.8,5.87656,1.320000000000011,5.8,,,AN,AN,,inverted,inverted,ZnO,ZnO,MoO3,MoO3,,TL,toluene,,,,,-5.82,-4.24,
102061,10.1021/acs.chemmater.3c03055,10.1021/acs.chemmater.3c03055,PM7 D2,ITIC-4F,PM7 D2,ITIC-4F,,CCCCCCc1ccc(C2(c3ccc(CCCCCC)cc3)c3cc4c(cc3-c3sc5cc(/C=C6/C(=O)c7cc(F)c(F)cc7C6=C(C#N)C#N)sc5c32)C(c2ccc(CCCCCC)cc2)(c2ccc(CCCCCC)cc2)c2c-4sc3cc(/C=C4/C(=O)c5cc(F)c(F)cc5C4=C(C#N)C#N)sc23)cc1,0.8,16.4,68.8,9.0,9.02656,0.2951111111111101,9.0,,,AN,AN,,inverted,inverted,ZnO,ZnO,MoO3,MoO3,,TL,toluene,88.0,,,,-5.82,-4.24,
102062,10.1021/acs.chemmater.4c02548,10.1021/acs.chemmater.4c02548,,BTP-H17,,BTP-H17,,,0.887,25.64,76.82,17.46,17.470926776,0.062581764032062,17.06,17.46,,no,,,ITO/PEDOT:PSS/D18:BTP-H17/PNDIT-F3N/Ag,conventional,PNDIT-F3N,PNDIT-F3N,PEDOT:PSS,PEDOT:PSS,,,,,,,,,,
102063,10.1021/acs.chemmater.4c02548,10.1021/acs.chemmater.4c02548,,BTP-H17,,BTP-H17,,,0.884,26.59,77.43,18.2,18.200355108,0.0019511428571473,17.93,18.2,,yes,,,ITO/PEDOT:PSS/D18:BTP-H17/PNDIT-F3N/Ag,conventional,PNDIT-F3N,PNDIT-F3N,PEDOT:PSS,PEDOT:PSS,,,,,,,,,,
102064,10.1021/acs.chemmater.4c02548,10.1021/acs.chemmater.4c02548,D18,BTP-H15,,BTP-H15,,,0.877,26.81,78.49,18.46,18.454859213,0.0278482502708666,18.25,18.46,,no,,,ITO/PEDOT:PSS/D18:BTP-H15/PNDIT-F3N/Ag,conventional,PNDIT-F3N,PNDIT-F3N,PEDOT:PSS,PEDOT:PSS,,,,,,,,,,
102065,10.1021/acs.chemmater.4c02548,10.1021/acs.chemmater.4c02548,D18,BTP-H15,,BTP-H15,,,0.863,25.77,75.07,16.69,16.695200157,0.0311573217495345,16.23,16.69,,yes,,,ITO/PEDOT:PSS/D18:BTP-H15/PNDIT-F3N/Ag,conventional,PNDIT-F3N,PNDIT-F3N,PEDOT:PSS,PEDOT:PSS,,,,,,,,,,
102066,10.1021/acs.chemmater.4c02548,10.1021/acs.chemmater.4c02548,D18,BTP-H13,,BTP-H13,,,0.862,24.92,71.44,15.35,15.346054976,0.025700482084691,14.92,15.35,,no,,,ITO/PEDOT:PSS/D18:BTP-H13/PNDIT-F3N/Ag,conventional,PNDIT-F3N,PNDIT-F3N,PEDOT:PSS,PEDOT:PSS,,,,,,,,,,
102067,10.1021/acs.chemmater.4c02548,10.1021/acs.chemmater.4c02548,D18,BTP-H13,,BTP-H13,,,0.849,23.07,70.93,13.9,13.892654799000002,0.0528431726618554,13.28,13.9,,yes,,,ITO/PEDOT:PSS/D18:BTP-H13/PNDIT-F3N/Ag,conventional,PNDIT-F3N,PNDIT-F3N,PEDOT:PSS,PEDOT:PSS,,,,,,,,,,
102068,10.1021/acs.chemmater.4c02548,10.1021/acs.chemmater.4c02548,D18,BTP-H17:BTP-H15,,BTP-H17:BTP-H15,,,0.881,27.35,80.36,19.36,19.36302326,0.0156160123966894,19.04,19.36,,no,,,ITO/PEDOT:PSS/D18:BTP-H17:BTP-H15/PNDIT-F3N/Ag,conventional,PNDIT-F3N,PNDIT-F3N,PEDOT:PSS,PEDOT:PSS,,,,,,,,,,
102069,10.1021/acs.chemmater.5c01203,10.1021/acs.chemmater.5c01203,D18,DTC11,D18,DTC11,CCCCCCC(CCCC)Cc1csc(-c2cc3c4nsnc4c4cc(-c5cc(CC(CCCC)CCCCCC)c(-c6cc7c(-c8cc(F)c(CC(CC)CCCC)s8)c8sccc8c(-c8cc(F)c(CC(CC)CCCC)s8)c7s6)s5)sc4c3s2)c1,,0.859,27.84,77.06,18.39,18.428559936,0.2096788254486059,18.16,18.39,,,,,ITO/PEDOT:PSS/D18:DTC11/CIMs/Ag,conventional,PNDITphN,PNDITphN,PEDOT:PSS,PEDOT:PSS,,,,,-5.51,-2.77,,,,
102070,10.1021/acs.chemmater.5c01203,10.1021/acs.chemmater.5c01203,D18,DTC11,D18,DTC11,CCCCCCC(CCCC)Cc1csc(-c2cc3c4nsnc4c4cc(-c5cc(CC(CCCC)CCCCCC)c(-c6cc7c(-c8cc(F)c(CC(CC)CCCC)s8)c8sccc8c(-c8cc(F)c(CC(CC)CCCC)s8)c7s6)s5)sc4c3s2)c1,,0.855,27.06,76.94,17.78,17.80106922,0.1184995500562292,17.57,17.78,,,,,ITO/PEDOT:PSS/D18:DTC11/CIMs/Ag,conventional,PNDITphN-Br,PNDITphN-Br,PEDOT:PSS,PEDOT:PSS,,,,,-5.51,-2.77,,,,
102071,10.1021/acs.chemmater.5c01203,10.1021/acs.chemmater.5c01203,D18,DTC11,D18,DTC11,CCCCCCC(CCCC)Cc1csc(-c2cc3c4nsnc4c4cc(-c5cc(CC(CCCC)CCCCCC)c(-c6cc7c(-c8cc(F)c(CC(CC)CCCC)s8)c8sccc8c(-c8cc(F)c(CC(CC)CCCC)s8)c7s6)s5)sc4c3s2)c1,,0.857,26.46,68.29,15.48,15.485590638,0.0361152325581462,15.0,15.48,,,,,ITO/PEDOT:PSS/D18:DTC11/CIMs/Ag,conventional,PFN-Br,PFN-Br,PEDOT:PSS,PEDOT:PSS,,,,,-5.51,-2.77,,,,
102072,10.1021/acs.chemmater.5c01203,10.1021/acs.chemmater.5c01203,PM6,Y6,PM6,Y6,COC(=O)C(C)(C)c1cc(C)cc(-c2sc3c4sc5cc(/C=C6/C(=O)c7cc(F)cc(c7)C(=O)/C6=C\c6cc(C(C)(C)C(=O)OC)c(-c7cc(C)cc(C(C)(C)C(=O)OC)c7)s6)sc5c4c(C(C)(C)C(=O)OC)ccc2-3)c1,CCCCCCCCCCCc1c(/C=C2\C(=O)c3cc(F)c(F)cc3C2=C(C#N)C#N)sc2c1sc1c3c4nsnc4c4c5sc6c(CCCCCCCCCCC)c(/C=C7\C(=O)c8cc(F)c(F)cc8C7=C(C#N)C#N)sc6c5n(CC(CC)CCCC)c4c3n(CC(CC)CCCC)c21,0.846,27.16,77.41,17.78,17.786774376,0.0381011023622001,17.67,17.78,,,,,ITO/PEDOT:PSS/active layer/CIMs/Ag,conventional,PNDITphN,PNDITphN,PEDOT:PSS,,,,,,-5.56,-3.65,,-5.65,-4.09,
102073,10.1021/acs.chemmater.5c01203,10.1021/acs.chemmater.5c01203,PM6,Y6,PM6,Y6,COC(=O)C(C)(C)c1cc(C)cc(-c2sc3c4sc5cc(/C=C6/C(=O)c7cc(F)cc(c7)C(=O)/C6=C\c6cc(C(C)(C)C(=O)OC)c(-c7cc(C)cc(C(C)(C)C(=O)OC)c7)s6)sc5c4c(C(C)(C)C(=O)OC)ccc2-3)c1,CCCCCCCCCCCc1c(/C=C2\C(=O)c3cc(F)c(F)cc3C2=C(C#N)C#N)sc2c1sc1c3c4nsnc4c4c5sc6c(CCCCCCCCCCC)c(/C=C7\C(=O)c8cc(F)c(F)cc8C7=C(C#N)C#N)sc6c5n(CC(CC)CCCC)c4c3n(CC(CC)CCCC)c21,0.842,26.93,75.98,17.22,17.228510588,0.0494226945412313,17.18,17.22,,,,,ITO/PEDOT:PSS/active layer/CIMs/Ag,conventional,PNDITphN-Br,PNDITphN-Br,PEDOT:PSS,,,,,,-5.56,-3.65,,-5.65,-4.09,
102085,10.1021/acs.energyfuels.1c02113,10.1021/acs.energyfuels.1c02113,PM6,Y6,PM6,Y6,COC(=O)C(C)(C)c1cc(C)cc(-c2sc3c4sc5cc(/C=C6/C(=O)c7cc(F)cc(c7)C(=O)/C6=C\c6cc(C(C)(C)C(=O)OC)c(-c7cc(C)cc(C(C)(C)C(=O)OC)c7)s6)sc5c4c(C(C)(C)C(=O)OC)ccc2-3)c1,CCCCCCCCCCCc1c(/C=C2\C(=O)c3cc(F)c(F)cc3C2=C(C#N)C#N)sc2c1sc1c3c4nsnc4c4c5sc6c(CCCCCCCCCCC)c(/C=C7\C(=O)c8cc(F)c(F)cc8C7=C(C#N)C#N)sc6c5n(CC(CC)CCCC)c4c3n(CC(CC)CCCC)c21,0.842,25.8,75.1,16.3,16.3144236,0.0884883435582861,15.9,16.3,1:1.2,,,,conventional,conventional,,,,,,,,,-5.56,-3.65,,-5.65,-4.09,
102086,10.1021/acs.energyfuels.1c02113,10.1021/acs.energyfuels.1c02113,PM6,IOIC2,PM6,IOIC2,COC(=O)C(C)(C)c1cc(C)cc(-c2sc3c4sc5cc(/C=C6/C(=O)c7cc(F)cc(c7)C(=O)/C6=C\c6cc(C(C)(C)C(=O)OC)c(-c7cc(C)cc(C(C)(C)C(=O)OC)c7)s6)sc5c4c(C(C)(C)C(=O)OC)ccc2-3)c1,CCCCCCc1ccc(C2(c3ccc(CCCCCC)cc3)c3cc(/C=C4\C(=O)c5cc(F)c(F)cc5C4=C(C#N)C#N)sc3-c3sc4c(c(CCCCCC)cc5c4cc(CCCCCC)c4c6c(sc45)-c4sc(/C=C5\C(=O)c7cc(F)c(F)cc7C5=C(C#N)C#N)cc4C6(c4ccc(CCCCCC)cc4)c4ccc(CCCCCC)cc4)c32)cc1,0.984,16.0,66.4,10.4,10.454016,0.5193846153846224,10.2,10.4,1:1.2,,,,conventional,conventional,,,,,,,,,-5.56,-3.65,,-5.41,-3.78,
102087,10.1021/acs.energyfuels.1c02113,10.1021/acs.energyfuels.1c02113,PM6,IOIC5,PM6,IOIC5,COC(=O)C(C)(C)c1cc(C)cc(-c2sc3c4sc5cc(/C=C6/C(=O)c7cc(F)cc(c7)C(=O)/C6=C\c6cc(C(C)(C)C(=O)OC)c(-c7cc(C)cc(C(C)(C)C(=O)OC)c7)s6)sc5c4c(C(C)(C)C(=O)OC)ccc2-3)c1,,0.937,20.2,70.3,13.3,13.305962200000002,0.0448285714285774,13.1,13.3,1:1.2,,,,conventional,conventional,,,,,,,,,-5.56,-3.65,,,,
102090,10.1021/acs.energyfuels.1c02470,10.1021/acs.energyfuels.1c02470,PM6,IDTT8-N,PM6,IDTT8-N,COC(=O)C(C)(C)c1cc(C)cc(-c2sc3c4sc5cc(/C=C6/C(=O)c7cc(F)cc(c7)C(=O)/C6=C\c6cc(C(C)(C)C(=O)OC)c(-c7cc(C)cc(C(C)(C)C(=O)OC)c7)s6)sc5c4c(C(C)(C)C(=O)OC)ccc2-3)c1,,0.97,18.3,63.0,11.2,11.18313,0.1506249999999915,10.9,11.2,1:1,,,,ITO/PEDOT:PSS/PM6:IDTT8-N/PFN-Br/Al,conventional,PFN-Br,PFN-Br,PEDOT:PSS,PEDOT:PSS,,CF,chloroform,,-5.56,-3.65,,,,
102091,10.1021/acs.energyfuels.1c02470,10.1021/acs.energyfuels.1c02470,PM6,IDTT8-N,PM6,IDTT8-N,COC(=O)C(C)(C)c1cc(C)cc(-c2sc3c4sc5cc(/C=C6/C(=O)c7cc(F)cc(c7)C(=O)/C6=C\c6cc(C(C)(C)C(=O)OC)c(-c7cc(C)cc(C(C)(C)C(=O)OC)c7)s6)sc5c4c(C(C)(C)C(=O)OC)ccc2-3)c1,,0.94,20.9,72.0,14.1,14.145119999999997,0.3199999999999799,13.8,14.1,1:1,DIO,DIO,,ITO/PEDOT:PSS/PM6:IDTT8-N/PFN-Br/Al,conventional,PFN-Br,PFN-Br,PEDOT:PSS,PEDOT:PSS,,CF,chloroform,100.0,-5.56,-3.65,,,,
102092,10.1021/acs.energyfuels.1c02470,10.1021/acs.energyfuels.1c02470,PM6,IDTN,PM6,IDT-N,COC(=O)C(C)(C)c1cc(C)cc(-c2sc3c4sc5cc(/C=C6/C(=O)c7cc(F)cc(c7)C(=O)/C6=C\c6cc(C(C)(C)C(=O)OC)c(-c7cc(C)cc(C(C)(C)C(=O)OC)c7)s6)sc5c4c(C(C)(C)C(=O)OC)ccc2-3)c1,CCCCCCc1ccc(C2(c3ccc(CCCCCC)cc3)c3cc4c(cc3-c3sc(/C=C5\C(=O)c6cc7ccccc7cc6C5=C(C#N)C#N)cc32)C(c2ccc(CCCCCC)cc2)(c2ccc(CCCCCC)cc2)c2cc(/C=C3\C(=O)c5cc6ccccc6cc5C3=C(C#N)C#N)sc2-4)cc1,0.946,16.58,78.0,12.2,12.2340504,0.2791016393442617,12.0,12.2,,DIO,DIO,,ITO/PEDOT:PSS/PM6:IDTN/PFN-Br/Al,conventional,PFN-Br,PFN-Br,PEDOT:PSS,PEDOT:PSS,,CF,chloroform,100.0,-5.56,-3.65,,-5.8,-3.98,
102093,10.1021/acs.energyfuels.3c00526,10.1021/acs.energyfuels.3c00526,Z3,Y6,Z3,Y6,,CCCCCCCCCCCc1c(/C=C2\C(=O)c3cc(F)c(F)cc3C2=C(C#N)C#N)sc2c1sc1c3c4nsnc4c4c5sc6c(CCCCCCCCCCC)c(/C=C7\C(=O)c8cc(F)c(F)cc8C7=C(C#N)C#N)sc6c5n(CC(CC)CCCC)c4c3n(CC(CC)CCCC)c21,0.798,20.07,66.71,10.68,10.684180206,0.0391405056179694,10.41,10.68,1:1.2,"1,8-diiodooctane",DIO,,ITO/PEDOT:PSS (30 nm)/active layer (100 nm)/PFN-Br (5 nm)/Al (100 nm),conventional,PFN-Br,PFN-Br,PEDOT:PSS,PEDOT:PSS,100.0,chloroform,chloroform,110.0,,,,-5.65,-4.09,
102094,10.1021/acs.energyfuels.3c00526,10.1021/acs.energyfuels.3c00526,Z4,Y6,Z4,Y6,,CCCCCCCCCCCc1c(/C=C2\C(=O)c3cc(F)c(F)cc3C2=C(C#N)C#N)sc2c1sc1c3c4nsnc4c4c5sc6c(CCCCCCCCCCC)c(/C=C7\C(=O)c8cc(F)c(F)cc8C7=C(C#N)C#N)sc6c5n(CC(CC)CCCC)c4c3n(CC(CC)CCCC)c21,0.807,26.27,71.06,15.12,15.064641834,0.3661254365079217,14.93,15.12,1:1.2,"1,8-diiodooctane",DIO,,ITO/PEDOT:PSS (30 nm)/active layer (100 nm)/PFN-Br (5 nm)/Al (100 nm),conventional,PFN-Br,PFN-Br,PEDOT:PSS,PEDOT:PSS,100.0,chloroform,chloroform,110.0,,,,-5.65,-4.09,
102095,10.1021/acs.energyfuels.3c00531,10.1021/acs.energyfuels.3c00531,P3HT,PCBM,P3HT,PCBM,CCCCCCc1ccsc1,CCCCC(=O)OCC1(C2=CC=CC=C2)C3=CC=CC4=CC=CC5=CC=CC6=CC=CC7=CC=CC1=C7C6=C5C4=C3,0.56,12.9,50.36,3.7,3.638006400000001,1.6755027027026932,,,1:1 w/w,,,,ITO/PEDOT:PSS/P3HT:PCBM/LiF/Al,conventional,LiF,LiF,PEDOT:PSS,PEDOT:PSS,,chloroform,chloroform,90.0,-5.01,-3.12,,-6.1,-3.7,
102096,10.1021/acs.energyfuels.3c00531,10.1021/acs.energyfuels.3c00531,P3HT,PCBM,P3HT,PCBM,CCCCCCc1ccsc1,CCCCC(=O)OCC1(C2=CC=CC=C2)C3=CC=CC4=CC=CC5=CC=CC6=CC=CC7=CC=CC1=C7C6=C5C4=C3,0.55,17.7,62.4,6.1,6.0746400000000005,0.415737704918019,,,1:1 w/w,Ag/CuPO4,,,ITO/PEDOT:PSS/P3HT:PCBM/LiF/Al,conventional,LiF,LiF,PEDOT:PSS,PEDOT:PSS,,chloroform,chloroform,90.0,-5.01,-3.12,,-6.1,-3.7,
102097,10.1021/acs.energyfuels.3c00531,10.1021/acs.energyfuels.3c00531,P3HT,PCBM,P3HT,PCBM,CCCCCCc1ccsc1,CCCCC(=O)OCC1(C2=CC=CC=C2)C3=CC=CC4=CC=CC5=CC=CC6=CC=CC7=CC=CC1=C7C6=C5C4=C3,0.55,16.1,53.28,4.7,4.717944000000001,0.3817872340425712,,,1:1 w/w,Ag/CuPO4,,,ITO/PEDOT:PSS/P3HT:PCBM/LiF/Al,conventional,LiF,LiF,PEDOT:PSS,PEDOT:PSS,,chloroform,chloroform,90.0,-5.01,-3.12,,-6.1,-3.7,
102098,10.1021/acs.energyfuels.3c00531,10.1021/acs.energyfuels.3c00531,P3HT,PCBM,P3HT,PCBM,CCCCCCc1ccsc1,CCCCC(=O)OCC1(C2=CC=CC=C2)C3=CC=CC4=CC=CC5=CC=CC6=CC=CC7=CC=CC1=C7C6=C5C4=C3,0.56,12.5,50.35,3.6,3.5245000000000006,2.0972222222222068,,,1:1 w/w,Ag/CuPO4,,,ITO/PEDOT:PSS/P3HT:PCBM/LiF/Al,conventional,LiF,LiF,PEDOT:PSS,PEDOT:PSS,,chloroform,chloroform,90.0,-5.01,-3.12,,-6.1,-3.7,
102099,10.1021/acs.energyfuels.4c05715,10.1021/acs.energyfuels.4c05715,D18,BT-BO,D18,BT-BO,CCCCCCC(CCCC)Cc1csc(-c2cc3c4nsnc4c4cc(-c5cc(CC(CCCC)CCCCCC)c(-c6cc7c(-c8cc(F)c(CC(CC)CCCC)s8)c8sccc8c(-c8cc(F)c(CC(CC)CCCC)s8)c7s6)s5)sc4c3s2)c1,,0.95,8.53,50.45,4.09,4.08821575,0.0436246943765291,3.56,4.09,,,,,inverted,inverted,ZnO,ZnO,MoO3,MoO3,,chloroform,chloroform,,-5.51,-2.77,,,,
102100,10.1021/acs.energyfuels.4c05715,10.1021/acs.energyfuels.4c05715,D18,BT-BO-CF3,D18,BT-BO-CF3,CCCCCCC(CCCC)Cc1csc(-c2cc3c4nsnc4c4cc(-c5cc(CC(CCCC)CCCCCC)c(-c6cc7c(-c8cc(F)c(CC(CC)CCCC)s8)c8sccc8c(-c8cc(F)c(CC(CC)CCCC)s8)c7s6)s5)sc4c3s2)c1,,0.86,26.56,72.9,16.55,16.6515264,0.6134525679758362,15.64,16.55,,,,,inverted,inverted,ZnO,ZnO,MoO3,MoO3,,THF,THF,,-5.51,-2.77,,,,
102101,10.1021/acs.energyfuels.4c05715,10.1021/acs.energyfuels.4c05715,PTQ10,BT-BO,PTQ10,BT-BO,CCCCCCCCC(CCCCCC)COc1cnc2c(-c3cccs3)c(F)c(F)cc2n1,,0.95,8.56,43.9,3.57,3.569948,0.0014565826330453,3.02,3.57,,,,,inverted,inverted,ZnO,ZnO,MoO3,MoO3,,chloroform,chloroform,,-5.54,-2.92,,,,
102102,10.1021/acs.energyfuels.4c05715,10.1021/acs.energyfuels.4c05715,PTQ10,BT-BO-CF3,PTQ10,BT-BO-CF3,CCCCCCCCC(CCCCCC)COc1cnc2c(-c3cccs3)c(F)c(F)cc2n1,,0.872,25.47,63.28,14.05,14.054386752,0.0312224341637029,13.52,14.05,,,,,inverted,inverted,ZnO,ZnO,MoO3,MoO3,,THF,THF,,-5.54,-2.92,,,,
102103,10.1021/acs.joc.1c02848,10.1021/acs.joc.1c02848,PTB7-Th,SCT-(TID)4,PTB7-Th,SCT-(TID)4,CCCCC(CC)COC(=O)c1sc2csc(-c3cc4c(-c5ccc(CC(CC)CCCC)s5)c5sccc5c(-c5ccc(CC(CC)CCCC)s5)c4s3)c2c1F,,0.701,1.21,31.9,0.27,0.2705789899999999,0.2144407407407207,,,1:1,,,,inverted,inverted,ZnO,ZnO,MoO3,MoO3,,,,,-5.29,-3.72,,,,
102104,10.1021/acs.joc.1c02848,10.1021/acs.joc.1c02848,,SCT-(TIC)4,,SCT-(TIC)4,,,0.78,6.06,59.1,2.79,2.7935388,0.1268387096774136,,,1:1.5,,,,inverted,inverted,ZnO,ZnO,MoO3,MoO3,,,,,,,,,,
102105,10.1021/acs.joc.1c02848,10.1021/acs.joc.1c02848,,SCT-(TFIC)4,,SCT-(TFIC)4,,,0.775,5.68,60.9,2.68,2.680818,0.0305223880596926,,,1:0.8,,,,inverted,inverted,ZnO,ZnO,MoO3,MoO3,,,,,,,,,,
102106,10.1021/acs.joc.1c02848,10.1021/acs.joc.1c02848,PBDB-T,SCT-(TFIC)4,PBDB-T,SCT-(TFIC)4,CCCCC(CC)Cc1ccc(-c2c3cc(-c4ccc(-c5sc(-c6cccs6)c6c5C(=O)c5c(CC(CC)CCCC)sc(CC(CC)CCCC)c5C6=O)s4)sc3c(-c3ccc(CC(CC)CCCC)s3)c3ccsc23)s1,,0.559,12.86,40.3,2.9,2.89706222,0.1013027586207011,,,1:1,,,,inverted,inverted,ZnO,ZnO,MoO3,MoO3,,,,,-5.33,-3.48,,,,
102107,10.1021/acs.joc.1c02848,10.1021/acs.joc.1c02848,PM6,SCT-(TFIC)4,PM6,SCT-(TFIC)4,COC(=O)C(C)(C)c1cc(C)cc(-c2sc3c4sc5cc(/C=C6/C(=O)c7cc(F)cc(c7)C(=O)/C6=C\c6cc(C(C)(C)C(=O)OC)c(-c7cc(C)cc(C(C)(C)C(=O)OC)c7)s6)sc5c4c(C(C)(C)C(=O)OC)ccc2-3)c1,,0.692,11.49,47.0,3.73,3.7370076,0.1878713136729134,,,1:1.25,,,,inverted,inverted,ZnO,ZnO,MoO3,MoO3,,,,,-5.56,-3.65,,,,
102108,10.1021/acs.joc.9b01654,10.1021/acs.joc.9b01654,BDT-1,PC71BM,BDT-1,PC71BM,,COC(=O)CCCC1(c2ccccc2)C23c4c5ccc6c7cc8c9c%10c(cc%11cc%12c%13c%14c(cc%15c%16ccc-5c2c%16c2c5c%16c%17c(c(c46)c7c9c%17c4c%10c%11c%13c4c%16c%14c%152)C513)C%12)C8,0.9,11.4,52.9,5.46,5.4275400000000005,0.5945054945054851,,,5:4,,,,ITO/PEDOT:PSS/active layer/LiF/Ag,conventional,LiF,LiF,PEDOT:PSS,PEDOT:PSS,90.0,chloroform,,,,,,-5.9,-3.9,
102109,10.1021/acs.joc.9b01654,10.1021/acs.joc.9b01654,BDT-2,PC71BM,BDT-2,PC71BM,,COC(=O)CCCC1(c2ccccc2)C23c4c5ccc6c7cc8c9c%10c(cc%11cc%12c%13c%14c(cc%15c%16ccc-5c2c%16c2c5c%16c%17c(c(c46)c7c9c%17c4c%10c%11c%13c4c%16c%14c%152)C513)C%12)C8,0.82,8.3,43.9,2.99,2.987834,0.0724414715719175,,,5:4,,,,ITO/PEDOT:PSS/active layer/LiF/Ag,conventional,LiF,LiF,PEDOT:PSS,PEDOT:PSS,90.0,chloroform,,,,,,-5.9,-3.9,
102110,10.1021/acs.joc.9b01654,10.1021/acs.joc.9b01654,BDT-3,PC71BM,BDT-3,PC71BM,,COC(=O)CCCC1(c2ccccc2)C23c4c5ccc6c7cc8c9c%10c(cc%11cc%12c%13c%14c(cc%15c%16ccc-5c2c%16c2c5c%16c%17c(c(c46)c7c9c%17c4c%10c%11c%13c4c%16c%14c%152)C513)C%12)C8,0.55,2.6,27.0,0.38,0.3861,1.6052631578947498,,,5:4,,,,ITO/PEDOT:PSS/active layer/LiF/Ag,conventional,LiF,LiF,PEDOT:PSS,PEDOT:PSS,90.0,chloroform,,,,,,-5.9,-3.9,
102111,10.1021/acs.joc.9b01654,10.1021/acs.joc.9b01654,P3HT,IDT-1,P3HT,IDT-1,CCCCCCc1ccsc1,,0.8,11.8,41.6,3.94,3.9270400000000008,0.3289340101522638,,,1:1,,,,ITO/ZnO/active layer/MoO3/Ag,inverted,ZnO,ZnO,MoO3,MoO3,90.0,chlorobenzene,,,-5.01,-3.12,,,,
102113,10.1021/acs.joc.9b01654,10.1021/acs.joc.9b01654,P3HT,IDT-3,P3HT,IDT-3,CCCCCCc1ccsc1,,0.68,0.29,25.3,0.05,0.0498916,0.2167999999999892,,,1:1,,,,ITO/ZnO/active layer/MoO3/Ag,inverted,ZnO,ZnO,MoO3,MoO3,90.0,chlorobenzene,,,-5.01,-3.12,,,,
102114,10.1021/acs.jpcc.0c01003,10.1021/acs.jpcc.0c01003,PBDB-TF,IO-4H,PM6,IO-4H,COC(=O)C(C)(C)c1cc(C)cc(-c2sc3c4sc5cc(/C=C6/C(=O)c7cc(F)cc(c7)C(=O)/C6=C\c6cc(C(C)(C)C(=O)OC)c(-c7cc(C)cc(C(C)(C)C(=O)OC)c7)s6)sc5c4c(C(C)(C)C(=O)OC)ccc2-3)c1,,1.27,0.796,30.0,0.3,0.303276,1.0920000000000003,0.26,0.3,1:1.5,,,,ITO/PEDOT:PSS/active layer/PFN-Br/Al,conventional,PFN-Br,PFN-Br,PEDOT:PSS,PEDOT:PSS,100.0,CB,chlorobenzene,160.0,-5.49,-3.64,,,,
102115,10.1021/acs.jpcc.0c01003,10.1021/acs.jpcc.0c01003,PBDB-TF,IO-4F,PM6,IO-4F,COC(=O)C(C)(C)c1cc(C)cc(-c2sc3c4sc5cc(/C=C6/C(=O)c7cc(F)cc(c7)C(=O)/C6=C\c6cc(C(C)(C)C(=O)OC)c(-c7cc(C)cc(C(C)(C)C(=O)OC)c7)s6)sc5c4c(C(C)(C)C(=O)OC)ccc2-3)c1,,1.26,9.22,68.0,7.85,7.899696,0.6330700636942784,7.61,7.85,1:1.5,,,,ITO/PEDOT:PSS/active layer/PFN-Br/Al,conventional,PFN-Br,PFN-Br,PEDOT:PSS,PEDOT:PSS,100.0,CB,chlorobenzene,160.0,-5.49,-3.64,,,,
102116,10.1021/acs.jpcc.0c01003,10.1021/acs.jpcc.0c01003,PBDB-T,IO-4H,PBDB-T,IO-4H,CCCCC(CC)Cc1ccc(-c2c3cc(-c4ccc(-c5sc(-c6cccs6)c6c5C(=O)c5c(CC(CC)CCCC)sc(CC(CC)CCCC)c5C6=O)s4)sc3c(-c3ccc(CC(CC)CCCC)s3)c3ccsc23)s1,,1.12,5.95,43.0,2.86,2.86552,0.1930069930069997,2.65,2.86,1:1.5,,,,ITO/PEDOT:PSS/active layer/PFN-Br/Al,conventional,PFN-Br,PFN-Br,PEDOT:PSS,PEDOT:PSS,100.0,CB,chlorobenzene,160.0,-5.33,-3.48,,,,
102117,10.1021/acs.jpcc.0c01003,10.1021/acs.jpcc.0c01003,PBDB-T,IO-4F,PBDB-T,IO-4F,CCCCC(CC)Cc1ccc(-c2c3cc(-c4ccc(-c5sc(-c6cccs6)c6c5C(=O)c5c(CC(CC)CCCC)sc(CC(CC)CCCC)c5C6=O)s4)sc3c(-c3ccc(CC(CC)CCCC)s3)c3ccsc23)s1,,1.05,12.2,63.0,8.06,8.070300000000001,0.1277915632754449,7.79,8.06,1:1.5,,,,ITO/PEDOT:PSS/active layer/PFN-Br/Al,conventional,PFN-Br,PFN-Br,PEDOT:PSS,PEDOT:PSS,100.0,CB,chlorobenzene,160.0,-5.33,-3.48,,,,
102118,10.1021/acs.jpcc.0c01003,10.1021/acs.jpcc.0c01003,IO-4H,PC71BM,IO-4H,PC71BM,,COC(=O)CCCC1(c2ccccc2)C23c4c5ccc6c7cc8c9c%10c(cc%11cc%12c%13c%14c(cc%15c%16ccc-5c2c%16c2c5c%16c%17c(c(c46)c7c9c%17c4c%10c%11c%13c4c%16c%14c%152)C513)C%12)C8,1.06,2.2,45.0,1.06,1.0494,0.9999999999999944,0.98,1.06,1:1.5,DIO,DIO,,ITO/PEDOT:PSS/active layer/PFN-Br/Al,conventional,PFN-Br,PFN-Br,PEDOT:PSS,PEDOT:PSS,100.0,CF,chloroform,,,,,-5.9,-3.9,
102119,10.1021/acs.jpcc.0c01003,10.1021/acs.jpcc.0c01003,IO-4F,PC71BM,IO-4F,PC71BM,,COC(=O)CCCC1(c2ccccc2)C23c4c5ccc6c7cc8c9c%10c(cc%11cc%12c%13c%14c(cc%15c%16ccc-5c2c%16c2c5c%16c%17c(c(c46)c7c9c%17c4c%10c%11c%13c4c%16c%14c%152)C513)C%12)C8,1.03,0.248,26.0,0.07,0.0664144,5.122285714285725,0.06,0.07,1:1.5,DIO,DIO,,ITO/PEDOT:PSS/active layer/PFN-Br/Al,conventional,PFN-Br,PFN-Br,PEDOT:PSS,PEDOT:PSS,100.0,CF,chloroform,,,,,-5.9,-3.9,
102120,10.1021/acs.jpcc.0c02956,10.1021/acs.jpcc.0c02956,P3HT,,P3HT,,CCCCCCc1ccsc1,,0.885,7.37,45.0,2.96,2.9351025,0.8411317567567649,2.96,,,,,,conventional,conventional,,,,,65.0,,,,-5.01,-3.12,,,,
102121,10.1021/acs.jpcc.0c02956,10.1021/acs.jpcc.0c02956,P3HT,,P3HT,,CCCCCCc1ccsc1,,0.784,6.71,42.0,2.23,2.2094688,0.9206816143497646,2.23,,,,,,inverted,inverted,,,,,65.0,,,,-5.01,-3.12,,,,
102122,10.1021/acs.jpcc.0c03116,10.1021/acs.jpcc.0c03116,DRCN4T,C60,DRCN4T,C60,,c12c3c4c5c1c1c6c7c2c2c8c3c3c9c4c4c%10c5c5c1c1c6c6c%11c7c2c2c7c8c3c3c8c9c4c4c9c%10c5c5c1c1c6c6c%11c2c2c7c3c3c8c4c4c9c5c1c1c6c2c3c41,,,,0.24,,,,,1:0.5,,,,,,,,,,,chloroform,chloroform,,,,,,,
102123,10.1021/acs.jpcc.0c03116,10.1021/acs.jpcc.0c03116,DRCN5T,C60,DRCN5T,C60,CCCCCCCCc1cc(/C=c2\sc(=C(C#N)C#N)n(CC)c2=O)sc1-c1cc(CCCCCCCC)c(-c2ccc(-c3sc(-c4sc(/C=c5\sc(=C(C#N)C#N)n(CC)c5=O)cc4CCCCCCCC)cc3CCCCCCCC)s2)s1,c12c3c4c5c1c1c6c7c2c2c8c3c3c9c4c4c%10c5c5c1c1c6c6c%11c7c2c2c7c8c3c3c8c9c4c4c9c%10c5c5c1c1c6c6c%11c2c2c7c3c3c8c4c4c9c5c1c1c6c2c3c41,,,,9.8,,,,,1:0.5,,,,,,,,,,,chloroform,chloroform,,-5.22,-3.41,,,,
102124,10.1021/acs.jpcc.0c03116,10.1021/acs.jpcc.0c03116,DRCN6T,C60,DRCN6T,C60,,c12c3c4c5c1c1c6c7c2c2c8c3c3c9c4c4c%10c5c5c1c1c6c6c%11c7c2c2c7c8c3c3c8c9c4c4c9c%10c5c5c1c1c6c6c%11c2c2c7c3c3c8c4c4c9c5c1c1c6c2c3c41,,,,6.11,,,,,1:0.5,,,,,,,,,,,chloroform,chloroform,,,,,,,
102125,10.1021/acs.jpcc.0c03116,10.1021/acs.jpcc.0c03116,DRCN7T,C60,DRCN7T,C60,,c12c3c4c5c1c1c6c7c2c2c8c3c3c9c4c4c%10c5c5c1c1c6c6c%11c7c2c2c7c8c3c3c8c9c4c4c9c%10c5c5c1c1c6c6c%11c2c2c7c3c3c8c4c4c9c5c1c1c6c2c3c41,,,,9.05,,,,,1:0.5,,,,,,,,,,,chloroform,chloroform,,,,,,,
102126,10.1021/acs.jpcc.0c04988,10.1021/acs.jpcc.0c04988,I6TBT,PCBM,I6TBT,PCBM,,CCCCC(=O)OCC1(C2=CC=CC=C2)C3=CC=CC4=CC=CC5=CC=CC6=CC=CC7=CC=CC1=C7C6=C5C4=C3,0.76,8.29,52.0,3.3,3.276208,0.7209696969697048,3.3,,2:3,,,,ITO/MoO3/active layer/Ca/Ag,,Ca,Ca,MoO3,MoO3,70.0,chloroform,chloroform,,,,,-6.1,-3.7,
102127,10.1021/acs.jpcc.0c04988,10.1021/acs.jpcc.0c04988,I7TBT,PCBM,I7TBT,PCBM,,CCCCC(=O)OCC1(C2=CC=CC=C2)C3=CC=CC4=CC=CC5=CC=CC6=CC=CC7=CC=CC1=C7C6=C5C4=C3,0.89,6.95,63.0,3.9,3.896865,0.0803846153846125,3.9,,2:3,,,,ITO/MoO3/active layer/Ca/Ag,,Ca,Ca,MoO3,MoO3,70.0,chloroform,chloroform,,,,,-6.1,-3.7,
102128,10.1021/acs.jpcc.0c04988,10.1021/acs.jpcc.0c04988,I8TBT,PCBM,I8TBT,PCBM,,CCCCC(=O)OCC1(C2=CC=CC=C2)C3=CC=CC4=CC=CC5=CC=CC6=CC=CC7=CC=CC1=C7C6=C5C4=C3,0.89,7.9,64.0,4.5,4.499840000000001,0.0035555555555393,4.5,,2:3,,,,ITO/MoO3/active layer/Ca/Ag,,Ca,Ca,MoO3,MoO3,70.0,chloroform,chloroform,,,,,-6.1,-3.7,
102129,10.1021/acs.jpcc.0c04988,10.1021/acs.jpcc.0c04988,I9TBT,PCBM,I9TBT,PCBM,,CCCCC(=O)OCC1(C2=CC=CC=C2)C3=CC=CC4=CC=CC5=CC=CC6=CC=CC7=CC=CC1=C7C6=C5C4=C3,0.9,7.83,64.0,4.5,4.51008,0.2240000000000069,4.5,,2:3,,,,ITO/MoO3/active layer/Ca/Ag,,Ca,Ca,MoO3,MoO3,70.0,chloroform,chloroform,,,,,-6.1,-3.7,
102130,10.1021/acs.jpcc.0c04988,10.1021/acs.jpcc.0c04988,I10TBT,PCBM,I10TBT,PCBM,,CCCCC(=O)OCC1(C2=CC=CC=C2)C3=CC=CC4=CC=CC5=CC=CC6=CC=CC7=CC=CC1=C7C6=C5C4=C3,0.9,7.28,65.0,4.3,4.258800000000001,0.9581395348836982,4.3,,2:3,,,,ITO/MoO3/active layer/Ca/Ag,,Ca,Ca,MoO3,MoO3,70.0,chloroform,chloroform,,,,,-6.1,-3.7,
102131,10.1021/acs.jpcc.0c04988,10.1021/acs.jpcc.0c04988,I11TBT,PCBM,I11TBT,PCBM,,CCCCC(=O)OCC1(C2=CC=CC=C2)C3=CC=CC4=CC=CC5=CC=CC6=CC=CC7=CC=CC1=C7C6=C5C4=C3,0.9,6.69,67.0,4.0,4.034070000000001,0.8517500000000178,4.0,,2:3,,,,ITO/MoO3/active layer/Ca/Ag,,Ca,Ca,MoO3,MoO3,70.0,chloroform,chloroform,,,,,-6.1,-3.7,
102132,10.1021/acs.jpcc.0c04988,10.1021/acs.jpcc.0c04988,I12TBT,PCBM,I12TBT,PCBM,,CCCCC(=O)OCC1(C2=CC=CC=C2)C3=CC=CC4=CC=CC5=CC=CC6=CC=CC7=CC=CC1=C7C6=C5C4=C3,0.86,6.2,63.0,3.4,3.35916,1.2011764705882284,3.4,,2:3,,,,ITO/MoO3/active layer/Ca/Ag,,Ca,Ca,MoO3,MoO3,70.0,chloroform,chloroform,,,,,-6.1,-3.7,
102133,10.1021/acs.jpcc.0c04988,10.1021/acs.jpcc.0c04988,IHDTBT,PCBM,IHDTBT,PCBM,,CCCCC(=O)OCC1(C2=CC=CC=C2)C3=CC=CC4=CC=CC5=CC=CC6=CC=CC7=CC=CC1=C7C6=C5C4=C3,0.79,2.03,37.0,0.6,0.593369,1.105166666666657,0.6,,2:3,,,,ITO/MoO3/active layer/Ca/Ag,,Ca,Ca,MoO3,MoO3,70.0,chloroform,chloroform,,,,,-6.1,-3.7,
102134,10.1021/acs.jpcc.0c05644,10.1021/acs.jpcc.0c05644,PDZ-2,ITIC,PDZ-2,,,CCCCCCc1ccc(C2(c3ccc(CCCCCC)cc3)c3cc4c(cc3-c3sc5cc(C=C6C(=O)c7ccccc7C6=C(C#N)C#N)sc5c32)C(c2ccc(CCCCCC)cc2)(c2ccc(CCCCCC)cc2)c2c-4sc3cc(C=C4C(=O)c5ccccc5C4=C(C#N)C#N)sc23)cc1,0.96,17.27,65.8,10.9,10.9091136,0.0836110091743205,,,1:1.5,,,,ITO/PEDOT:PSS/active layer/PDINO/Al,conventional,PDINO,PDINO,PEDOT:PSS,PEDOT:PSS,150.0,chloroform,chloroform,,,,,,,
102135,10.1021/acs.jpcc.0c05644,10.1021/acs.jpcc.0c05644,PDZ-out,ITIC,PDZ-out,,,CCCCCCc1ccc(C2(c3ccc(CCCCCC)cc3)c3cc4c(cc3-c3sc5cc(C=C6C(=O)c7ccccc7C6=C(C#N)C#N)sc5c32)C(c2ccc(CCCCCC)cc2)(c2ccc(CCCCCC)cc2)c2c-4sc3cc(C=C4C(=O)c5ccccc5C4=C(C#N)C#N)sc23)cc1,0.93,16.49,49.5,7.6,7.591171499999999,0.1161644736842209,,,1:1.5,,,,ITO/PEDOT:PSS/active layer/PDINO/Al,conventional,PDINO,PDINO,PEDOT:PSS,PEDOT:PSS,150.0,chloroform,chloroform,,,,,,,
102136,10.1021/acs.jpcc.0c05644,10.1021/acs.jpcc.0c05644,PDZ-in,ITIC,PDZ-in,,,CCCCCCc1ccc(C2(c3ccc(CCCCCC)cc3)c3cc4c(cc3-c3sc5cc(C=C6C(=O)c7ccccc7C6=C(C#N)C#N)sc5c32)C(c2ccc(CCCCCC)cc2)(c2ccc(CCCCCC)cc2)c2c-4sc3cc(C=C4C(=O)c5ccccc5C4=C(C#N)C#N)sc23)cc1,0.98,1.51,23.8,0.35,0.3521924,0.6264000000000112,,,1:1.5,,,,ITO/PEDOT:PSS/active layer/PDINO/Al,conventional,PDINO,PDINO,PEDOT:PSS,PEDOT:PSS,150.0,chloroform,chloroform,,,,,,,
102137,10.1021/acs.jpcc.0c07557,10.1021/acs.jpcc.0c07557,PTB7-Th,IPYT-IC,PTB7-Th,IPY-T-IC,CCCCC(CC)COC(=O)c1sc2csc(-c3cc4c(-c5ccc(CC(CC)CCCC)s5)c5sccc5c(-c5ccc(CC(CC)CCCC)s5)c4s3)c2c1F,CCCCCCCCC1(CCCCCCCC)c2cc(-c3ccc(/C=C4\C(=O)c5ccccc5C4=C(C#N)C#N)s3)ccc2-c2nc3c(nc21)-c1ccc(-c2ccc(/C=C4\C(=O)c5ccccc5C4=C(C#N)C#N)s2)cc1C3(CCCCCCCC)CCCCCCCC,0.91,13.08,52.3,6.19,6.2251644,0.5680840064620245,6.07,6.19,1:1.5,,,,inverted,inverted,ZnO,ZnO,MoO3,MoO3,98.0,CB,chlorobenzene,,-5.29,-3.72,,-5.69,-3.5,
102138,10.1021/acs.jpcc.0c07557,10.1021/acs.jpcc.0c07557,PTB7-Th,IPYT-ICF,PTB7-Th,IPY-T-ICF,CCCCC(CC)COC(=O)c1sc2csc(-c3cc4c(-c5ccc(CC(CC)CCCC)s5)c5sccc5c(-c5ccc(CC(CC)CCCC)s5)c4s3)c2c1F,CCCCCCCCC1(CCCCCCCC)c2cc(-c3ccc(/C=C4\C(=O)c5cc(F)c(F)cc5C4=C(C#N)C#N)s3)ccc2-c2nc3c(nc21)-c1ccc(-c2ccc(/C=C4\C(=O)c5cc(F)c(F)cc5C4=C(C#N)C#N)s2)cc1C3(CCCCCCCC)CCCCCCCC,0.79,14.29,61.2,6.92,6.9089292,0.1599826589595334,6.6,6.92,1:1.5,,,,inverted,inverted,ZnO,ZnO,MoO3,MoO3,102.0,CB,chlorobenzene,,-5.29,-3.72,,-5.71,-3.53,
102139,10.1021/acs.jpcc.0c07557,10.1021/acs.jpcc.0c07557,PTB7-Th,IPYT-IC,PTB7-Th,IPY-T-IC,CCCCC(CC)COC(=O)c1sc2csc(-c3cc4c(-c5ccc(CC(CC)CCCC)s5)c5sccc5c(-c5ccc(CC(CC)CCCC)s5)c4s3)c2c1F,CCCCCCCCC1(CCCCCCCC)c2cc(-c3ccc(/C=C4\C(=O)c5ccccc5C4=C(C#N)C#N)s3)ccc2-c2nc3c(nc21)-c1ccc(-c2ccc(/C=C4\C(=O)c5ccccc5C4=C(C#N)C#N)s2)cc1C3(CCCCCCCC)CCCCCCCC,0.89,10.73,46.8,4.5,4.4692596,0.68312,4.41,4.5,1:1.5,,,,inverted,inverted,ZnO,ZnO,MoO3,MoO3,96.0,XY,o-xylene,,-5.29,-3.72,,-5.69,-3.5,
102140,10.1021/acs.jpcc.0c07557,10.1021/acs.jpcc.0c07557,PTB7-Th,IPYT-ICF,PTB7-Th,IPY-T-ICF,CCCCC(CC)COC(=O)c1sc2csc(-c3cc4c(-c5ccc(CC(CC)CCCC)s5)c5sccc5c(-c5ccc(CC(CC)CCCC)s5)c4s3)c2c1F,CCCCCCCCC1(CCCCCCCC)c2cc(-c3ccc(/C=C4\C(=O)c5cc(F)c(F)cc5C4=C(C#N)C#N)s3)ccc2-c2nc3c(nc21)-c1ccc(-c2ccc(/C=C4\C(=O)c5cc(F)c(F)cc5C4=C(C#N)C#N)s2)cc1C3(CCCCCCCC)CCCCCCCC,0.76,15.54,58.9,7.0,6.9563256,0.6239199999999937,6.86,7.0,1:1.5,,,,inverted,inverted,ZnO,ZnO,MoO3,MoO3,100.0,XY,o-xylene,,-5.29,-3.72,,-5.71,-3.53,
102150,10.1021/acs.jpcc.0c10218,10.1021/acs.jpcc.0c10218,PCPDTBT,PC71BM,PCPDTBT,PC71BM,CCCCC(CC)CC1(CC(CC)CCCC)c2ccsc2-c2sc(-c3cccc4nsnc34)cc21,COC(=O)CCCC1(c2ccccc2)C23c4c5ccc6c7cc8c9c%10c(cc%11cc%12c%13c%14c(cc%15c%16ccc-5c2c%16c2c5c%16c%17c(c(c46)c7c9c%17c4c%10c%11c%13c4c%16c%14c%152)C513)C%12)C8,0.62,16.2,55.0,5.5,5.5242,0.4399999999999919,,,,,,,,,,,,,,,,,-5.3,-3.6,,-5.9,-3.9,
102151,10.1021/acs.jpcc.0c10218,10.1021/acs.jpcc.0c10218,PSBTBT,PC71BM,Si-PCPDTBT,PC71BM,CCCCC(CC)C[Si]1(CC(CC)CCCC)c2ccsc2-c2sc(-c3cccc4nsnc34)cc21,COC(=O)CCCC1(c2ccccc2)C23c4c5ccc6c7cc8c9c%10c(cc%11cc%12c%13c%14c(cc%15c%16ccc-5c2c%16c2c5c%16c%17c(c(c46)c7c9c%17c4c%10c%11c%13c4c%16c%14c%152)C513)C%12)C8,0.68,12.7,55.0,5.1,4.7498000000000005,6.866666666666651,,,,,,,,,,,,,,,,,-5.185,-3.335,,-5.9,-3.9,
102152,10.1021/acs.jpcc.0c10218,10.1021/acs.jpcc.0c10218,P3HT,PC60BM,P3HT,PCBM,CCCCCCc1ccsc1,CCCCC(=O)OCC1(C2=CC=CC=C2)C3=CC=CC4=CC=CC5=CC=CC6=CC=CC7=CC=CC1=C7C6=C5C4=C3,0.61,10.6,67.0,4.4,4.33222,1.5404545454545644,,,,,,,,,,,,,,,,,-5.01,-3.12,,-6.1,-3.7,
102153,10.1021/acs.jpcc.0c10218,10.1021/acs.jpcc.0c10218,PCDTBT,PC60BM,PCDTBT,PCBM,CCCCCCCCC(CCCCCCCC)n1c2ccccc2c2ccc(-c3ccc(-c4ccc(-c5cccs5)c5nsnc45)s3)cc21,CCCCC(=O)OCC1(C2=CC=CC=C2)C3=CC=CC4=CC=CC5=CC=CC6=CC=CC7=CC=CC1=C7C6=C5C4=C3,0.89,6.92,63.0,3.6,3.880044,7.779000000000005,,,,,,,,,,,,,,,,,-5.5,-3.6,,-6.1,-3.7,
102154,10.1021/acs.jpcc.0c10218,10.1021/acs.jpcc.0c10218,PTB7,PC71BM,PTB7,PC71BM,CCCCC(CC)COC(=O)c1sc2c(-c3cc4c(OCC(CC)CCCC)c5sccc5c(OCC(CC)CCCC)c4s3)scc2c1F,COC(=O)CCCC1(c2ccccc2)C23c4c5ccc6c7cc8c9c%10c(cc%11cc%12c%13c%14c(cc%15c%16ccc-5c2c%16c2c5c%16c%17c(c(c46)c7c9c%17c4c%10c%11c%13c4c%16c%14c%152)C513)C%12)C8,0.72,18.1,71.0,9.25,9.25272,0.029405405405406,,,,,,,,,,,,,,,,,-5.19,-3.43,,-5.9,-3.9,
102155,10.1021/acs.jpcc.0c10218,10.1021/acs.jpcc.0c10218,PTB7-Th,PC71BM,PTB7-Th,PC71BM,CCCCC(CC)COC(=O)c1sc2csc(-c3cc4c(-c5ccc(CC(CC)CCCC)s5)c5sccc5c(-c5ccc(CC(CC)CCCC)s5)c4s3)c2c1F,COC(=O)CCCC1(c2ccccc2)C23c4c5ccc6c7cc8c9c%10c(cc%11cc%12c%13c%14c(cc%15c%16ccc-5c2c%16c2c5c%16c%17c(c(c46)c7c9c%17c4c%10c%11c%13c4c%16c%14c%152)C513)C%12)C8,0.78,18.95,72.0,10.95,10.64232,2.809863013698626,,,,,,,,,,,,,,,,,-5.29,-3.72,,-5.9,-3.9,
102156,10.1021/acs.jpcc.0c10218,10.1021/acs.jpcc.0c10218,PBnDT-FTAZ,PC71BM,FTAZ,PC71BM,CCCCCCC(CCCC)CCc1c2cc(-c3ccc(-c4c(F)c(F)c(-c5cccs5)c5nn(CC(CCCC)CCCCCC)nc45)s3)sc2c(CCC(CCCC)CCCCCC)c2ccsc12,COC(=O)CCCC1(c2ccccc2)C23c4c5ccc6c7cc8c9c%10c(cc%11cc%12c%13c%14c(cc%15c%16ccc-5c2c%16c2c5c%16c%17c(c(c46)c7c9c%17c4c%10c%11c%13c4c%16c%14c%152)C513)C%12)C8,0.75,13.7,68.0,7.0,6.986999999999999,0.185714285714297,,,,,,,,,,,,,,,,,-5.45,-3.45,,-5.9,-3.9,
102169,10.1021/acs.jpcc.1c00228,10.1021/acs.jpcc.1c00228,PBDCS,PC71BM,PBDCS,PC71BM,,COC(=O)CCCC1(c2ccccc2)C23c4c5ccc6c7cc8c9c%10c(cc%11cc%12c%13c%14c(cc%15c%16ccc-5c2c%16c2c5c%16c%17c(c(c46)c7c9c%17c4c%10c%11c%13c4c%16c%14c%152)C513)C%12)C8,0.94,14.3,65.0,8.75,8.7373,0.1451428571428639,,,1:1.5,,,,ITO/PEDOT:PSS/active layer/Ca/Al,conventional,Ca,Ca,PEDOT:PSS,PEDOT:PSS,80.0,chlorobenzene,chlorobenzene,100.0,,,,-5.9,-3.9,
102170,10.1021/acs.jpcc.1c00228,10.1021/acs.jpcc.1c00228,PBDCS,ITIC,PBDCS,ITIC,,CCCCCCc1ccc(C2(c3ccc(CCCCCC)cc3)c3cc4c(cc3-c3sc5cc(C=C6C(=O)c7ccccc7C6=C(C#N)C#N)sc5c32)C(c2ccc(CCCCCC)cc2)(c2ccc(CCCCCC)cc2)c2c-4sc3cc(C=C4C(=O)c5ccccc5C4=C(C#N)C#N)sc23)cc1,1.06,14.0,53.0,7.81,7.8652,0.7067861715749058,,,1:1,,,,ITO/PEDOT:PSS/active layer/Ca/Al,conventional,Ca,Ca,PEDOT:PSS,PEDOT:PSS,80.0,chlorobenzene,chlorobenzene,100.0,,,,-5.576,-3.916,
102171,10.1021/acs.jpcc.1c00228,10.1021/acs.jpcc.1c00228,PBDS,PC71BM,PBDS,PC71BM,,COC(=O)CCCC1(c2ccccc2)C23c4c5ccc6c7cc8c9c%10c(cc%11cc%12c%13c%14c(cc%15c%16ccc-5c2c%16c2c5c%16c%17c(c(c46)c7c9c%17c4c%10c%11c%13c4c%16c%14c%152)C513)C%12)C8,0.81,10.0,62.0,5.0,5.022000000000001,0.4400000000000226,,,1:1.5,,,,ITO/PEDOT:PSS/active layer/Ca/Al,conventional,Ca,Ca,PEDOT:PSS,PEDOT:PSS,80.0,chlorobenzene,chlorobenzene,100.0,,,,-5.9,-3.9,
102172,10.1021/acs.jpcc.1c00228,10.1021/acs.jpcc.1c00228,PBDS,ITIC,PBDS,ITIC,,CCCCCCc1ccc(C2(c3ccc(CCCCCC)cc3)c3cc4c(cc3-c3sc5cc(C=C6C(=O)c7ccccc7C6=C(C#N)C#N)sc5c32)C(c2ccc(CCCCCC)cc2)(c2ccc(CCCCCC)cc2)c2c-4sc3cc(C=C4C(=O)c5ccccc5C4=C(C#N)C#N)sc23)cc1,0.86,2.68,33.0,0.76,0.760584,0.0768421052631617,,,1:1,,,,ITO/PEDOT:PSS/active layer/Ca/Al,conventional,Ca,Ca,PEDOT:PSS,PEDOT:PSS,80.0,chlorobenzene,chlorobenzene,100.0,,,,-5.576,-3.916,
102173,10.1021/acs.jpcc.1c03994,10.1021/acs.jpcc.1c03994,PffBT4T-2OD,PC71BM,PffBT4T-2OD,PC71BM,CCCCCCCCCCC(CCCCCCCC)Cc1csc(-c2c(F)c(F)c(-c3cc(CC(CCCCCCCC)CCCCCCCCCC)c(-c4ccc(-c5cccs5)s4)s3)c3nsnc23)c1,COC(=O)CCCC1(c2ccccc2)C23c4c5ccc6c7cc8c9c%10c(cc%11cc%12c%13c%14c(cc%15c%16ccc-5c2c%16c2c5c%16c%17c(c(c46)c7c9c%17c4c%10c%11c%13c4c%16c%14c%152)C513)C%12)C8,0.72,17.65,68.02,8.6,8.643981599999998,0.5114139534883562,8.6,,1:1.2,DIO,,3 vol% DIO,ITO/ZnO/PffBT4T-2OD:PC71BM/MoO3/Ag,inverted,ZnO,ZnO,MoO3,MoO3,300.0,CB:DCB (1:1 vol ratio),chlorobenzene:o-DCB (1:1),,-5.32,-3.7,,-5.9,-3.9,
102174,10.1021/acs.jpcc.1c03994,10.1021/acs.jpcc.1c03994,PffBT4T-2OD,PC71BM,PffBT4T-2OD,PC71BM,CCCCCCCCCCC(CCCCCCCC)Cc1csc(-c2c(F)c(F)c(-c3cc(CC(CCCCCCCC)CCCCCCCCCC)c(-c4ccc(-c5cccs5)s4)s3)c3nsnc23)c1,COC(=O)CCCC1(c2ccccc2)C23c4c5ccc6c7cc8c9c%10c(cc%11cc%12c%13c%14c(cc%15c%16ccc-5c2c%16c2c5c%16c%17c(c(c46)c7c9c%17c4c%10c%11c%13c4c%16c%14c%152)C513)C%12)C8,0.72,17.78,68.82,8.81,8.810061119999999,0.0006937570941887,8.81,,1:1.2,DIO,,3 vol% DIO,ITO/ZnO/PffBT4T-2OD:PC71BM/MoO3/Ag,inverted,ZnO,ZnO,MoO3,MoO3,300.0,CB:DCB (1:1 vol ratio),chlorobenzene:o-DCB (1:1),,-5.32,-3.7,,-5.9,-3.9,
102175,10.1021/acs.jpcc.1c03994,10.1021/acs.jpcc.1c03994,PffBT4T-2OD,PC71BM,PffBT4T-2OD,PC71BM,CCCCCCCCCCC(CCCCCCCC)Cc1csc(-c2c(F)c(F)c(-c3cc(CC(CCCCCCCC)CCCCCCCCCC)c(-c4ccc(-c5cccs5)s4)s3)c3nsnc23)c1,COC(=O)CCCC1(c2ccccc2)C23c4c5ccc6c7cc8c9c%10c(cc%11cc%12c%13c%14c(cc%15c%16ccc-5c2c%16c2c5c%16c%17c(c(c46)c7c9c%17c4c%10c%11c%13c4c%16c%14c%152)C513)C%12)C8,0.72,17.91,70.53,9.05,9.09498456,0.4970669613259429,9.05,,1:1.2,DIO,,3 vol% DIO,ITO/ZnO/PffBT4T-2OD:PC71BM/MoO3/Ag,inverted,ZnO,ZnO,MoO3,MoO3,300.0,CB:DCB (1:1 vol ratio),chlorobenzene:o-DCB (1:1),,-5.32,-3.7,,-5.9,-3.9,
102176,10.1021/acs.jpcc.1c03994,10.1021/acs.jpcc.1c03994,PffBT4T-2OD,PC71BM,PffBT4T-2OD,PC71BM,CCCCCCCCCCC(CCCCCCCC)Cc1csc(-c2c(F)c(F)c(-c3cc(CC(CCCCCCCC)CCCCCCCCCC)c(-c4ccc(-c5cccs5)s4)s3)c3nsnc23)c1,COC(=O)CCCC1(c2ccccc2)C23c4c5ccc6c7cc8c9c%10c(cc%11cc%12c%13c%14c(cc%15c%16ccc-5c2c%16c2c5c%16c%17c(c(c46)c7c9c%17c4c%10c%11c%13c4c%16c%14c%152)C513)C%12)C8,0.72,19.31,65.27,9.07,9.07461864,0.0509221609702156,9.07,,1:1.2,DIO,,3 vol%,ITO/ZnO/PffBT4T-2OD:PC71BM/MoO3/Ag,inverted,ZnO,ZnO,MoO3,MoO3,300.0,CB:DCB (1:1 vol ratio),chlorobenzene:o-DCB (1:1),,-5.32,-3.7,,-5.9,-3.9,
102177,10.1021/acs.jpcc.1c03994,10.1021/acs.jpcc.1c03994,PffBT4T-2OD,PC71BM,PffBT4T-2OD,PC71BM,CCCCCCCCCCC(CCCCCCCC)Cc1csc(-c2c(F)c(F)c(-c3cc(CC(CCCCCCCC)CCCCCCCCCC)c(-c4ccc(-c5cccs5)s4)s3)c3nsnc23)c1,COC(=O)CCCC1(c2ccccc2)C23c4c5ccc6c7cc8c9c%10c(cc%11cc%12c%13c%14c(cc%15c%16ccc-5c2c%16c2c5c%16c%17c(c(c46)c7c9c%17c4c%10c%11c%13c4c%16c%14c%152)C513)C%12)C8,0.72,19.46,69.63,9.79,9.75599856,0.3473078651685296,9.79,,1:1.2,DIO,,3 vol%,ITO/ZnO/PffBT4T-2OD:PC71BM/MoO3/Ag,inverted,ZnO,ZnO,MoO3,MoO3,300.0,CB:DCB (1:1 vol ratio),chlorobenzene:o-DCB (1:1),,-5.32,-3.7,,-5.9,-3.9,
102178,10.1021/acs.jpcc.1c03994,10.1021/acs.jpcc.1c03994,PffBT4T-2OD,PC71BM,PffBT4T-2OD,PC71BM,CCCCCCCCCCC(CCCCCCCC)Cc1csc(-c2c(F)c(F)c(-c3cc(CC(CCCCCCCC)CCCCCCCCCC)c(-c4ccc(-c5cccs5)s4)s3)c3nsnc23)c1,COC(=O)CCCC1(c2ccccc2)C23c4c5ccc6c7cc8c9c%10c(cc%11cc%12c%13c%14c(cc%15c%16ccc-5c2c%16c2c5c%16c%17c(c(c46)c7c9c%17c4c%10c%11c%13c4c%16c%14c%152)C513)C%12)C8,0.73,19.86,71.59,10.4,10.37897502,0.2021632692307689,10.4,,1:1.2,DIO,,3 vol%,ITO/ZnO/PffBT4T-2OD:PC71BM/MoO3/Ag,inverted,ZnO,ZnO,MoO3,MoO3,300.0,CB:DCB (1:1 vol ratio),chlorobenzene:o-DCB (1:1),,-5.32,-3.7,,-5.9,-3.9,
102179,10.1021/acs.jpcc.1c03994,10.1021/acs.jpcc.1c03994,PffBT4T-2OD,PC71BM,PffBT4T-2OD,PC71BM,CCCCCCCCCCC(CCCCCCCC)Cc1csc(-c2c(F)c(F)c(-c3cc(CC(CCCCCCCC)CCCCCCCCCC)c(-c4ccc(-c5cccs5)s4)s3)c3nsnc23)c1,COC(=O)CCCC1(c2ccccc2)C23c4c5ccc6c7cc8c9c%10c(cc%11cc%12c%13c%14c(cc%15c%16ccc-5c2c%16c2c5c%16c%17c(c(c46)c7c9c%17c4c%10c%11c%13c4c%16c%14c%152)C513)C%12)C8,0.72,18.95,63.76,8.66,8.699414399999998,0.4551316397228441,8.66,,1:1.2,DIO,,3 vol% DIO,ITO/ZnO/PffBT4T-2OD:PC71BM/MoO3/Ag,inverted,ZnO,ZnO,MoO3,MoO3,300.0,CB:DCB (1:1 vol ratio),chlorobenzene:o-DCB (1:1),,-5.32,-3.7,,-5.9,-3.9,
102180,10.1021/acs.jpcc.1c03994,10.1021/acs.jpcc.1c03994,PffBT4T-2OD,PC71BM,PffBT4T-2OD,PC71BM,CCCCCCCCCCC(CCCCCCCC)Cc1csc(-c2c(F)c(F)c(-c3cc(CC(CCCCCCCC)CCCCCCCCCC)c(-c4ccc(-c5cccs5)s4)s3)c3nsnc23)c1,COC(=O)CCCC1(c2ccccc2)C23c4c5ccc6c7cc8c9c%10c(cc%11cc%12c%13c%14c(cc%15c%16ccc-5c2c%16c2c5c%16c%17c(c(c46)c7c9c%17c4c%10c%11c%13c4c%16c%14c%152)C513)C%12)C8,0.73,18.38,67.9,9.06,9.1104146,0.556452538631345,9.06,,1:1.2,DIO,,3 vol%,ITO/ZnO/PffBT4T-2OD:PC71BM/MoO3/Ag,inverted,ZnO,ZnO,MoO3,MoO3,300.0,CB:DCB (1:1 vol ratio),chlorobenzene:o-DCB (1:1),,-5.32,-3.7,,-5.9,-3.9,
102181,10.1021/acs.jpcc.1c03994,10.1021/acs.jpcc.1c03994,PffBT4T-2OD,PC71BM,PffBT4T-2OD,PC71BM,CCCCCCCCCCC(CCCCCCCC)Cc1csc(-c2c(F)c(F)c(-c3cc(CC(CCCCCCCC)CCCCCCCCCC)c(-c4ccc(-c5cccs5)s4)s3)c3nsnc23)c1,COC(=O)CCCC1(c2ccccc2)C23c4c5ccc6c7cc8c9c%10c(cc%11cc%12c%13c%14c(cc%15c%16ccc-5c2c%16c2c5c%16c%17c(c(c46)c7c9c%17c4c%10c%11c%13c4c%16c%14c%152)C513)C%12)C8,0.73,18.89,70.13,9.64,9.67071661,0.3186370331950095,9.64,,1:1.2,DIO,,3 vol%,ITO/ZnO/PffBT4T-2OD:PC71BM/MoO3/Ag,inverted,ZnO,ZnO,MoO3,MoO3,300.0,CB:DCB (1:1 vol ratio),chlorobenzene:o-DCB (1:1),,-5.32,-3.7,,-5.9,-3.9,
