Repository: JiYiqaq/PCE-KA-GNN

# Data directory

- `raw/Active_Database.csv` is the immutable source dataset bundled under CC BY 4.0. Do not overwrite it with processed data.
- `processed/` is created and populated by the training pipeline. Generated `.pt` and `.pth` caches are intentionally ignored by Git because they can exceed GitHub's normal single-file limit.

See `../DATA_LICENSE.md` for provenance, license and checksum information.

File: data/raw/Active_Database.csv (part 356 of 471)
id,doi,doi_norm,donor,acceptor,donor_canonical,acceptor_canonical,donor_smiles,acceptor_smiles,voc,jsc,ff,pce,pce_recomputed,pce_relative_error_percent,pce_avg,pce_best,d_a_ratio,additive,additive_canonical,additive_ratio,device_structure,device_type,etl,etl_canonical,htl,htl_canonical,active_layer_thickness,solvent,solvent_canonical,annealing_temp,homo_d,lumo_d,eg_d,homo_a,lumo_a,eg_a
102182,10.1021/acs.jpcc.1c05736,10.1021/acs.jpcc.1c05736,PM6,Y7,PM6,Y7,COC(=O)C(C)(C)c1cc(C)cc(-c2sc3c4sc5cc(/C=C6/C(=O)c7cc(F)cc(c7)C(=O)/C6=C\c6cc(C(C)(C)C(=O)OC)c(-c7cc(C)cc(C(C)(C)C(=O)OC)c7)s6)sc5c4c(C(C)(C)C(=O)OC)ccc2-3)c1,CCCCCCCCCCCc1c(/C=C2\C(=O)c3cc(Cl)c(Cl)cc3C2=C(C#N)C#N)sc2c1sc1c3c4nsnc4c4c5sc6c(CCCCCCCCCCC)c(/C=C7\C(=O)c8cc(Cl)c(Cl)cc8C7=C(C#N)C#N)sc6c5n(CC(CC)CCCC)c4c3n(CC(CC)CCCC)c21,0.83,21.4,69.4,12.3,12.326828,0.2181138211381975,12.23,12.3,1:1.2,1-chloronaphthalene,,1 vol%,ITO/PEDOT:PSS/PM6:Y7/ZnO/Al,semitransparent organic solar cell,ZnO,ZnO,PEDOT:PSS,,,chlorobenzene,,110.0,-5.56,-3.65,,-5.72,-4.16,
102183,10.1021/acs.jpcc.1c05736,10.1021/acs.jpcc.1c05736,PM6,Y7,PM6,Y7,COC(=O)C(C)(C)c1cc(C)cc(-c2sc3c4sc5cc(/C=C6/C(=O)c7cc(F)cc(c7)C(=O)/C6=C\c6cc(C(C)(C)C(=O)OC)c(-c7cc(C)cc(C(C)(C)C(=O)OC)c7)s6)sc5c4c(C(C)(C)C(=O)OC)ccc2-3)c1,CCCCCCCCCCCc1c(/C=C2\C(=O)c3cc(Cl)c(Cl)cc3C2=C(C#N)C#N)sc2c1sc1c3c4nsnc4c4c5sc6c(CCCCCCCCCCC)c(/C=C7\C(=O)c8cc(Cl)c(Cl)cc8C7=C(C#N)C#N)sc6c5n(CC(CC)CCCC)c4c3n(CC(CC)CCCC)c21,0.83,23.6,69.9,13.76,13.692012000000002,0.4940988372092873,13.63,13.76,1:1.2,1-chloronaphthalene,,1 vol%,ITO/PEDOT:PSS/PM6:Y7/ZnO/Ag NW:ZnO/Al,semitransparent organic solar cell,ANZnO,ANZnO,PEDOT:PSS,,,chlorobenzene,,110.0,-5.56,-3.65,,-5.72,-4.16,
102184,10.1021/acs.jpcc.1c06017,10.1021/acs.jpcc.1c06017,PTB7,PC71BM,PTB7,PC71BM,CCCCC(CC)COC(=O)c1sc2c(-c3cc4c(OCC(CC)CCCC)c5sccc5c(OCC(CC)CCCC)c4s3)scc2c1F,COC(=O)CCCC1(c2ccccc2)C23c4c5ccc6c7cc8c9c%10c(cc%11cc%12c%13c%14c(cc%15c%16ccc-5c2c%16c2c5c%16c%17c(c(c46)c7c9c%17c4c%10c%11c%13c4c%16c%14c%152)C513)C%12)C8,0.62,13.55,51.0,4.72,4.28451,9.226483050847452,4.37,4.72,1:1.5 w/w,"1,8-diiodooctane",,3 v/v%,,conventional,Al,Al,PEDOT:PSS,,,chlorobenzene,,,-5.19,-3.43,,-5.9,-3.9,
102185,10.1021/acs.jpcc.1c06017,10.1021/acs.jpcc.1c06017,PTB7,PC71BM,PTB7,PC71BM,CCCCC(CC)COC(=O)c1sc2c(-c3cc4c(OCC(CC)CCCC)c5sccc5c(OCC(CC)CCCC)c4s3)scc2c1F,COC(=O)CCCC1(c2ccccc2)C23c4c5ccc6c7cc8c9c%10c(cc%11cc%12c%13c%14c(cc%15c%16ccc-5c2c%16c2c5c%16c%17c(c(c46)c7c9c%17c4c%10c%11c%13c4c%16c%14c%152)C513)C%12)C8,0.73,16.17,59.0,7.63,6.964419000000001,8.723211009174294,7.02,7.63,1:1.5 w/w,"1,8-diiodooctane",,3 v/v%,,conventional,BIPO/Al,BIPO/Al,PEDOT:PSS,,,chlorobenzene,,,-5.19,-3.43,,-5.9,-3.9,
102186,10.1021/acs.jpcc.1c06017,10.1021/acs.jpcc.1c06017,PTB7,PC71BM,PTB7,PC71BM,CCCCC(CC)COC(=O)c1sc2c(-c3cc4c(OCC(CC)CCCC)c5sccc5c(OCC(CC)CCCC)c4s3)scc2c1F,COC(=O)CCCC1(c2ccccc2)C23c4c5ccc6c7cc8c9c%10c(cc%11cc%12c%13c%14c(cc%15c%16ccc-5c2c%16c2c5c%16c%17c(c(c46)c7c9c%17c4c%10c%11c%13c4c%16c%14c%152)C513)C%12)C8,0.7,15.82,58.0,7.04,6.42292,8.765340909090904,6.45,7.04,1:1.5 w/w,"1,8-diiodooctane",,3 v/v%,,conventional,TIPO/Al,TIPO/Al,PEDOT:PSS,,,chlorobenzene,,,-5.19,-3.43,,-5.9,-3.9,
102187,10.1021/acs.jpcc.1c06017,10.1021/acs.jpcc.1c06017,PTB7,PC71BM,PTB7,PC71BM,CCCCC(CC)COC(=O)c1sc2c(-c3cc4c(OCC(CC)CCCC)c5sccc5c(OCC(CC)CCCC)c4s3)scc2c1F,COC(=O)CCCC1(c2ccccc2)C23c4c5ccc6c7cc8c9c%10c(cc%11cc%12c%13c%14c(cc%15c%16ccc-5c2c%16c2c5c%16c%17c(c(c46)c7c9c%17c4c%10c%11c%13c4c%16c%14c%152)C513)C%12)C8,0.73,14.92,63.0,7.13,6.861708,3.762861150070123,6.91,7.13,1:1.5 w/w,"1,8-diiodooctane",,3 v/v%,,conventional,LiF/Al,LiF/Al,PEDOT:PSS,,,chlorobenzene,,,-5.19,-3.43,,-5.9,-3.9,
102192,10.1021/acs.jpcc.1c09233,10.1021/acs.jpcc.1c09233,P4TNTz-2F,PC71BM,P4TNTz-2F,PC71BM,CCCCCCCCCCCCC(CCCCCCCCCC)Cc1csc(-c2cc3c(cc(-c4cc(CC(CCCCCCCCCC)CCCCCCCCCCCC)c(-c5cc(F)c(-c6sccc6F)s5)s4)c4nsnc43)c3nsnc23)c1,COC(=O)CCCC1(c2ccccc2)C23c4c5ccc6c7cc8c9c%10c(cc%11cc%12c%13c%14c(cc%15c%16ccc-5c2c%16c2c5c%16c%17c(c(c46)c7c9c%17c4c%10c%11c%13c4c%16c%14c%152)C513)C%12)C8,0.805,14.3,64.0,7.67,7.3673600000000015,3.9457627118643854,7.37,7.67,1:2,,,,inverted,inverted,,,,,,CB,chlorobenzene,,-5.46,-3.86,,-5.9,-3.9,
102193,10.1021/acs.jpcc.1c09233,10.1021/acs.jpcc.1c09233,P4TNTz-2F,PC71BM,P4TNTz-2F,PC71BM,CCCCCCCCCCCCC(CCCCCCCCCC)Cc1csc(-c2cc3c(cc(-c4cc(CC(CCCCCCCCCC)CCCCCCCCCCCC)c(-c5cc(F)c(-c6sccc6F)s5)s4)c4nsnc43)c3nsnc23)c1,COC(=O)CCCC1(c2ccccc2)C23c4c5ccc6c7cc8c9c%10c(cc%11cc%12c%13c%14c(cc%15c%16ccc-5c2c%16c2c5c%16c%17c(c(c46)c7c9c%17c4c%10c%11c%13c4c%16c%14c%152)C513)C%12)C8,0.812,19.1,64.9,10.6,10.065470800000002,5.042728301886773,10.1,10.6,1:2,DIO (3 vol %),DIO,,inverted,inverted,,,,,,CB,chlorobenzene,,-5.46,-3.86,,-5.9,-3.9,
102194,10.1021/acs.jpcc.2c00188,10.1021/acs.jpcc.2c00188,CHL,Y6,,Y6,,CCCCCCCCCCCc1c(/C=C2\C(=O)c3cc(F)c(F)cc3C2=C(C#N)C#N)sc2c1sc1c3c4nsnc4c4c5sc6c(CCCCCCCCCCC)c(/C=C7\C(=O)c8cc(F)c(F)cc8C7=C(C#N)C#N)sc6c5n(CC(CC)CCCC)c4c3n(CC(CC)CCCC)c21,0.6,8.83,43.7,2.31,2.315226,0.2262337662337641,2.31,,,,,,ITO/ZnO/CHL/Y6/MoOx/Ag,inverted,ZnO,ZnO,MoOx,MoO3,,chloroform,chloroform,,,,,-5.65,-4.09,
102195,10.1021/acs.jpcc.2c00188,10.1021/acs.jpcc.2c00188,CHL,IT-4F,,IT-4F,,CCCCCCc1ccc(C2(c3ccc(CCCCCC)cc3)c3cc4c(cc3-c3sc5cc(/C=C6\C(=O)c7cc(F)c(F)cc7C6=C(C#N)C#N)sc5c32)C(c2ccc(CCCCCC)cc2)(c2ccc(CCCCCC)cc2)c2c-4sc3cc(/C=C4\C(=O)c5cc(F)c(F)cc5C4=C(C#N)C#N)sc23)cc1,0.66,4.53,48.8,1.46,1.4590224,0.066958904109583,1.46,,,,,,ITO/ZnO/CHL/IT-4F/MoOx/Ag,inverted,ZnO,ZnO,MoOx,MoO3,,chloroform,chloroform,,,,,-5.66,-4.14,
102196,10.1021/acs.jpcc.2c00188,10.1021/acs.jpcc.2c00188,CHL,IDIC,,IDIC,,CCCCCCC1(CCCCCC)c2cc3c(cc2-c2sc(/C=C4\C(=O)c5ccccc5C4=C(C#N)C#N)cc21)C(CCCCCC)(CCCCCC)c1cc(/C=C2\C(=O)c4ccccc4C2=C(C#N)C#N)sc1-3,0.71,3.89,35.7,0.99,0.9859983,0.4042121212121208,0.99,,,,,,ITO/ZnO/CHL/IDIC/MoOx/Ag,inverted,ZnO,ZnO,MoOx,MoO3,,chloroform,chloroform,,,,,-5.69,-3.91,
102197,10.1021/acs.jpcc.2c01093,10.1021/acs.jpcc.2c01093,P3HT,BTA91,P3HT,BTA91,CCCCCCc1ccsc1,,1.0,5.54,37.0,2.03,2.0498,0.9753694581280808,1.85,2.03,,,,,ITO/PEDOT:PSS/active layer/Ca/Al,conventional,Ca,Ca,PEDOT:PSS,PEDOT:PSS,,,,,-5.01,-3.12,,,,
102198,10.1021/acs.jpcc.2c01093,10.1021/acs.jpcc.2c01093,P3HT,BTA93,P3HT,BTA93,CCCCCCc1ccsc1,,0.88,11.12,56.0,5.46,5.479935999999999,0.3651282051281799,5.31,5.46,,,,,ITO/PEDOT:PSS/active layer/Ca/Al,conventional,Ca,Ca,PEDOT:PSS,PEDOT:PSS,,,,,-5.01,-3.12,,,,
102199,10.1021/acs.jpcc.2c01814,10.1021/acs.jpcc.2c01814,,PC71BM,,PC71BM,,COC(=O)CCCC1(c2ccccc2)C23c4c5ccc6c7cc8c9c%10c(cc%11cc%12c%13c%14c(cc%15c%16ccc-5c2c%16c2c5c%16c%17c(c(c46)c7c9c%17c4c%10c%11c%13c4c%16c%14c%152)C513)C%12)C8,0.85,0.16,31.0,0.04,0.04216,5.400000000000006,0.04,,,,,,conventional,conventional,Ca,Ca,PEDOT:PSS,PEDOT:PSS,65.0,chlorobenzene,chlorobenzene,70.0,,,,-5.9,-3.9,
102200,10.1021/acs.jpcc.2c01814,10.1021/acs.jpcc.2c01814,NBTT-IDD,PC71BM,NBTT-IDD,PC71BM,,COC(=O)CCCC1(c2ccccc2)C23c4c5ccc6c7cc8c9c%10c(cc%11cc%12c%13c%14c(cc%15c%16ccc-5c2c%16c2c5c%16c%17c(c(c46)c7c9c%17c4c%10c%11c%13c4c%16c%14c%152)C513)C%12)C8,0.82,3.7,35.0,1.08,1.0619,1.6759259259259265,1.08,,5:95 wt/wt,,,,conventional,conventional,Ca,Ca,PEDOT:PSS,PEDOT:PSS,65.0,chlorobenzene,chlorobenzene,70.0,,,,-5.9,-3.9,
102201,10.1021/acs.jpcc.2c01814,10.1021/acs.jpcc.2c01814,NBTT-Rho,PC71BM,NBTT-Rho,PC71BM,,COC(=O)CCCC1(c2ccccc2)C23c4c5ccc6c7cc8c9c%10c(cc%11cc%12c%13c%14c(cc%15c%16ccc-5c2c%16c2c5c%16c%17c(c(c46)c7c9c%17c4c%10c%11c%13c4c%16c%14c%152)C513)C%12)C8,0.91,6.07,33.0,1.86,1.822821,1.998870967741928,1.86,,5:95 wt/wt,,,,conventional,conventional,Ca,Ca,PEDOT:PSS,PEDOT:PSS,65.0,chlorobenzene,chlorobenzene,70.0,,,,-5.9,-3.9,
102202,10.1021/acs.jpcc.2c01814,10.1021/acs.jpcc.2c01814,PBDF-FDPP,PC71BM,PBDF-FDPP,PC71BM,,COC(=O)CCCC1(c2ccccc2)C23c4c5ccc6c7cc8c9c%10c(cc%11cc%12c%13c%14c(cc%15c%16ccc-5c2c%16c2c5c%16c%17c(c(c46)c7c9c%17c4c%10c%11c%13c4c%16c%14c%152)C513)C%12)C8,0.77,2.95,63.0,1.45,1.431045,1.3072413793103332,1.45,,5:95 wt/wt,,,,conventional,conventional,Ca,Ca,PEDOT:PSS,PEDOT:PSS,65.0,chlorobenzene,chlorobenzene,70.0,,,,-5.9,-3.9,
102203,10.1021/acs.jpcc.2c01814,10.1021/acs.jpcc.2c01814,PThDPP-FVF,PC71BM,PThDPP-FVF,PC71BM,,COC(=O)CCCC1(c2ccccc2)C23c4c5ccc6c7cc8c9c%10c(cc%11cc%12c%13c%14c(cc%15c%16ccc-5c2c%16c2c5c%16c%17c(c(c46)c7c9c%17c4c%10c%11c%13c4c%16c%14c%152)C513)C%12)C8,0.65,2.77,63.0,1.16,1.134315,2.214224137931031,1.16,,,,,,conventional,conventional,Ca,Ca,PEDOT:PSS,PEDOT:PSS,65.0,chlorobenzene,chlorobenzene,70.0,,,,-5.9,-3.9,
102204,10.1021/acs.jpcc.2c01814,10.1021/acs.jpcc.2c01814,PM6,PC71BM,PM6,PC71BM,COC(=O)C(C)(C)c1cc(C)cc(-c2sc3c4sc5cc(/C=C6/C(=O)c7cc(F)cc(c7)C(=O)/C6=C\c6cc(C(C)(C)C(=O)OC)c(-c7cc(C)cc(C(C)(C)C(=O)OC)c7)s6)sc5c4c(C(C)(C)C(=O)OC)ccc2-3)c1,COC(=O)CCCC1(c2ccccc2)C23c4c5ccc6c7cc8c9c%10c(cc%11cc%12c%13c%14c(cc%15c%16ccc-5c2c%16c2c5c%16c%17c(c(c46)c7c9c%17c4c%10c%11c%13c4c%16c%14c%152)C513)C%12)C8,0.92,2.85,63.0,1.67,1.65186,1.086227544910169,1.67,,5:95 wt/wt,,,,conventional,conventional,Ca,Ca,PEDOT:PSS,PEDOT:PSS,65.0,chlorobenzene,chlorobenzene,70.0,-5.56,-3.65,,-5.9,-3.9,
102205,10.1021/acs.jpcc.2c01814,10.1021/acs.jpcc.2c01814,P3HT,PC71BM,P3HT,PC71BM,CCCCCCc1ccsc1,COC(=O)CCCC1(c2ccccc2)C23c4c5ccc6c7cc8c9c%10c(cc%11cc%12c%13c%14c(cc%15c%16ccc-5c2c%16c2c5c%16c%17c(c(c46)c7c9c%17c4c%10c%11c%13c4c%16c%14c%152)C513)C%12)C8,0.89,7.62,45.0,3.1,3.051810000000001,1.5545161290322422,3.1,,5:95 wt/wt,,,,conventional,conventional,Ca,Ca,PEDOT:PSS,PEDOT:PSS,65.0,chlorobenzene,chlorobenzene,70.0,-5.01,-3.12,,-5.9,-3.9,
102206,10.1021/acs.jpcc.2c01814,10.1021/acs.jpcc.2c01814,,Y6,,Y6,,CCCCCCCCCCCc1c(/C=C2\C(=O)c3cc(F)c(F)cc3C2=C(C#N)C#N)sc2c1sc1c3c4nsnc4c4c5sc6c(CCCCCCCCCCC)c(/C=C7\C(=O)c8cc(F)c(F)cc8C7=C(C#N)C#N)sc6c5n(CC(CC)CCCC)c4c3n(CC(CC)CCCC)c21,0.8,0.24,35.0,0.07,0.0672,4.000000000000015,0.07,,,,,,conventional,conventional,Ca,Ca,PEDOT:PSS,PEDOT:PSS,100.0,chloroform,chloroform,80.0,,,,-5.65,-4.09,
102207,10.1021/acs.jpcc.2c01814,10.1021/acs.jpcc.2c01814,NBTT-Rho,Y6,NBTT-Rho,Y6,,CCCCCCCCCCCc1c(/C=C2\C(=O)c3cc(F)c(F)cc3C2=C(C#N)C#N)sc2c1sc1c3c4nsnc4c4c5sc6c(CCCCCCCCCCC)c(/C=C7\C(=O)c8cc(F)c(F)cc8C7=C(C#N)C#N)sc6c5n(CC(CC)CCCC)c4c3n(CC(CC)CCCC)c21,0.71,0.97,23.0,0.16,0.158401,0.9993750000000108,0.16,,,,,,conventional,conventional,Ca,Ca,PEDOT:PSS,PEDOT:PSS,70.0,chloroform,chloroform,,,,,-5.65,-4.09,
102208,10.1021/acs.jpcc.2c01814,10.1021/acs.jpcc.2c01814,PBDF-FDPP,Y6,PBDF-FDPP,Y6,,CCCCCCCCCCCc1c(/C=C2\C(=O)c3cc(F)c(F)cc3C2=C(C#N)C#N)sc2c1sc1c3c4nsnc4c4c5sc6c(CCCCCCCCCCC)c(/C=C7\C(=O)c8cc(F)c(F)cc8C7=C(C#N)C#N)sc6c5n(CC(CC)CCCC)c4c3n(CC(CC)CCCC)c21,0.64,5.57,41.0,1.5,1.461568,2.5621333333333345,1.5,,,,,,conventional,conventional,Ca,Ca,PEDOT:PSS,PEDOT:PSS,70.0,chloroform,chloroform,,,,,-5.65,-4.09,
102209,10.1021/acs.jpcc.2c01814,10.1021/acs.jpcc.2c01814,PThDPP-FVF,Y6,PThDPP-FVF,Y6,,CCCCCCCCCCCc1c(/C=C2\C(=O)c3cc(F)c(F)cc3C2=C(C#N)C#N)sc2c1sc1c3c4nsnc4c4c5sc6c(CCCCCCCCCCC)c(/C=C7\C(=O)c8cc(F)c(F)cc8C7=C(C#N)C#N)sc6c5n(CC(CC)CCCC)c4c3n(CC(CC)CCCC)c21,0.52,5.75,37.0,1.12,1.1063,1.2232142857142896,1.12,,,,,,conventional,conventional,Ca,Ca,PEDOT:PSS,PEDOT:PSS,70.0,chloroform,chloroform,,,,,-5.65,-4.09,
102210,10.1021/acs.jpcc.2c01814,10.1021/acs.jpcc.2c01814,PM6,Y6,PM6,Y6,COC(=O)C(C)(C)c1cc(C)cc(-c2sc3c4sc5cc(/C=C6/C(=O)c7cc(F)cc(c7)C(=O)/C6=C\c6cc(C(C)(C)C(=O)OC)c(-c7cc(C)cc(C(C)(C)C(=O)OC)c7)s6)sc5c4c(C(C)(C)C(=O)OC)ccc2-3)c1,CCCCCCCCCCCc1c(/C=C2\C(=O)c3cc(F)c(F)cc3C2=C(C#N)C#N)sc2c1sc1c3c4nsnc4c4c5sc6c(CCCCCCCCCCC)c(/C=C7\C(=O)c8cc(F)c(F)cc8C7=C(C#N)C#N)sc6c5n(CC(CC)CCCC)c4c3n(CC(CC)CCCC)c21,0.76,17.1,49.0,6.38,6.36804,0.1874608150470249,6.38,,5:95 wt/wt,,,,conventional,conventional,Ca,Ca,PEDOT:PSS,PEDOT:PSS,100.0,chloroform,chloroform,80.0,-5.56,-3.65,,-5.65,-4.09,
102218,10.1021/acs.jpcc.2c07821,10.1021/acs.jpcc.2c07821,PM6,PC71BM,PM6,PC71BM,COC(=O)C(C)(C)c1cc(C)cc(-c2sc3c4sc5cc(/C=C6/C(=O)c7cc(F)cc(c7)C(=O)/C6=C\c6cc(C(C)(C)C(=O)OC)c(-c7cc(C)cc(C(C)(C)C(=O)OC)c7)s6)sc5c4c(C(C)(C)C(=O)OC)ccc2-3)c1,COC(=O)CCCC1(c2ccccc2)C23c4c5ccc6c7cc8c9c%10c(cc%11cc%12c%13c%14c(cc%15c%16ccc-5c2c%16c2c5c%16c%17c(c(c46)c7c9c%17c4c%10c%11c%13c4c%16c%14c%152)C513)C%12)C8,0.83,0.16,30.0,0.04,0.03984,0.400000000000001,0.04,0.04,,,,,glass/ITO/PEDOT:PSS/active layer/Ca/Al,conventional,Ca,Ca,PEDOT:PSS,PEDOT:PSS,,chlorobenzene,chlorobenzene,70.0,-5.56,-3.65,,-5.9,-3.9,
102219,10.1021/acs.jpcc.2c07821,10.1021/acs.jpcc.2c07821,PM6,PC71BM,PM6,PC71BM,COC(=O)C(C)(C)c1cc(C)cc(-c2sc3c4sc5cc(/C=C6/C(=O)c7cc(F)cc(c7)C(=O)/C6=C\c6cc(C(C)(C)C(=O)OC)c(-c7cc(C)cc(C(C)(C)C(=O)OC)c7)s6)sc5c4c(C(C)(C)C(=O)OC)ccc2-3)c1,COC(=O)CCCC1(c2ccccc2)C23c4c5ccc6c7cc8c9c%10c(cc%11cc%12c%13c%14c(cc%15c%16ccc-5c2c%16c2c5c%16c%17c(c(c46)c7c9c%17c4c%10c%11c%13c4c%16c%14c%152)C513)C%12)C8,0.87,0.55,45.0,0.22,0.215325,2.1249999999999933,0.22,0.22,,,,,glass/ITO/PEDOT:PSS/active layer/Ca/Al,conventional,Ca,Ca,PEDOT:PSS,PEDOT:PSS,,chlorobenzene,chlorobenzene,70.0,-5.56,-3.65,,-5.9,-3.9,
102220,10.1021/acs.jpcc.2c07821,10.1021/acs.jpcc.2c07821,PM6,PC71BM,PM6,PC71BM,COC(=O)C(C)(C)c1cc(C)cc(-c2sc3c4sc5cc(/C=C6/C(=O)c7cc(F)cc(c7)C(=O)/C6=C\c6cc(C(C)(C)C(=O)OC)c(-c7cc(C)cc(C(C)(C)C(=O)OC)c7)s6)sc5c4c(C(C)(C)C(=O)OC)ccc2-3)c1,COC(=O)CCCC1(c2ccccc2)C23c4c5ccc6c7cc8c9c%10c(cc%11cc%12c%13c%14c(cc%15c%16ccc-5c2c%16c2c5c%16c%17c(c(c46)c7c9c%17c4c%10c%11c%13c4c%16c%14c%152)C513)C%12)C8,0.9,0.94,50.0,0.42,0.423,0.714285714285715,0.42,0.42,,,,,glass/ITO/PEDOT:PSS/active layer/Ca/Al,conventional,Ca,Ca,PEDOT:PSS,PEDOT:PSS,,chlorobenzene,chlorobenzene,70.0,-5.56,-3.65,,-5.9,-3.9,
102221,10.1021/acs.jpcc.2c07821,10.1021/acs.jpcc.2c07821,PM6,PC71BM,PM6,PC71BM,COC(=O)C(C)(C)c1cc(C)cc(-c2sc3c4sc5cc(/C=C6/C(=O)c7cc(F)cc(c7)C(=O)/C6=C\c6cc(C(C)(C)C(=O)OC)c(-c7cc(C)cc(C(C)(C)C(=O)OC)c7)s6)sc5c4c(C(C)(C)C(=O)OC)ccc2-3)c1,COC(=O)CCCC1(c2ccccc2)C23c4c5ccc6c7cc8c9c%10c(cc%11cc%12c%13c%14c(cc%15c%16ccc-5c2c%16c2c5c%16c%17c(c(c46)c7c9c%17c4c%10c%11c%13c4c%16c%14c%152)C513)C%12)C8,0.94,2.85,63.0,1.67,1.6877699999999998,1.064071856287416,1.67,1.67,,,,,glass/ITO/PEDOT:PSS/active layer/Ca/Al,conventional,Ca,Ca,PEDOT:PSS,PEDOT:PSS,,chlorobenzene,chlorobenzene,70.0,-5.56,-3.65,,-5.9,-3.9,
102222,10.1021/acs.jpcc.2c07821,10.1021/acs.jpcc.2c07821,PM6,Y6,PM6,Y6,COC(=O)C(C)(C)c1cc(C)cc(-c2sc3c4sc5cc(/C=C6/C(=O)c7cc(F)cc(c7)C(=O)/C6=C\c6cc(C(C)(C)C(=O)OC)c(-c7cc(C)cc(C(C)(C)C(=O)OC)c7)s6)sc5c4c(C(C)(C)C(=O)OC)ccc2-3)c1,CCCCCCCCCCCc1c(/C=C2\C(=O)c3cc(F)c(F)cc3C2=C(C#N)C#N)sc2c1sc1c3c4nsnc4c4c5sc6c(CCCCCCCCCCC)c(/C=C7\C(=O)c8cc(F)c(F)cc8C7=C(C#N)C#N)sc6c5n(CC(CC)CCCC)c4c3n(CC(CC)CCCC)c21,0.76,0.15,29.0,0.03,0.03306,10.2,0.03,0.03,,,,,glass/ITO/PEDOT:PSS/active layer/Ca/Al,conventional,Ca,Ca,PEDOT:PSS,PEDOT:PSS,,chloroform,chloroform,,-5.56,-3.65,,-5.65,-4.09,
102223,10.1021/acs.jpcc.2c07821,10.1021/acs.jpcc.2c07821,PM6,Y6,PM6,Y6,COC(=O)C(C)(C)c1cc(C)cc(-c2sc3c4sc5cc(/C=C6/C(=O)c7cc(F)cc(c7)C(=O)/C6=C\c6cc(C(C)(C)C(=O)OC)c(-c7cc(C)cc(C(C)(C)C(=O)OC)c7)s6)sc5c4c(C(C)(C)C(=O)OC)ccc2-3)c1,CCCCCCCCCCCc1c(/C=C2\C(=O)c3cc(F)c(F)cc3C2=C(C#N)C#N)sc2c1sc1c3c4nsnc4c4c5sc6c(CCCCCCCCCCC)c(/C=C7\C(=O)c8cc(F)c(F)cc8C7=C(C#N)C#N)sc6c5n(CC(CC)CCCC)c4c3n(CC(CC)CCCC)c21,0.78,2.91,47.0,1.08,1.066806,1.2216666666666804,1.08,1.08,,,,,glass/ITO/PEDOT:PSS/active layer/Ca/Al,conventional,Ca,Ca,PEDOT:PSS,PEDOT:PSS,,chloroform,chloroform,,-5.56,-3.65,,-5.65,-4.09,
102224,10.1021/acs.jpcc.2c07821,10.1021/acs.jpcc.2c07821,PM6,Y6,PM6,Y6,COC(=O)C(C)(C)c1cc(C)cc(-c2sc3c4sc5cc(/C=C6/C(=O)c7cc(F)cc(c7)C(=O)/C6=C\c6cc(C(C)(C)C(=O)OC)c(-c7cc(C)cc(C(C)(C)C(=O)OC)c7)s6)sc5c4c(C(C)(C)C(=O)OC)ccc2-3)c1,CCCCCCCCCCCc1c(/C=C2\C(=O)c3cc(F)c(F)cc3C2=C(C#N)C#N)sc2c1sc1c3c4nsnc4c4c5sc6c(CCCCCCCCCCC)c(/C=C7\C(=O)c8cc(F)c(F)cc8C7=C(C#N)C#N)sc6c5n(CC(CC)CCCC)c4c3n(CC(CC)CCCC)c21,0.77,4.27,44.0,1.44,1.446676,0.4636111111111045,1.44,1.44,,,,,glass/ITO/PEDOT:PSS/active layer/Ca/Al,conventional,Ca,Ca,PEDOT:PSS,PEDOT:PSS,,chloroform,chloroform,,-5.56,-3.65,,-5.65,-4.09,
102225,10.1021/acs.jpcc.2c07821,10.1021/acs.jpcc.2c07821,PM6,Y6,PM6,Y6,COC(=O)C(C)(C)c1cc(C)cc(-c2sc3c4sc5cc(/C=C6/C(=O)c7cc(F)cc(c7)C(=O)/C6=C\c6cc(C(C)(C)C(=O)OC)c(-c7cc(C)cc(C(C)(C)C(=O)OC)c7)s6)sc5c4c(C(C)(C)C(=O)OC)ccc2-3)c1,CCCCCCCCCCCc1c(/C=C2\C(=O)c3cc(F)c(F)cc3C2=C(C#N)C#N)sc2c1sc1c3c4nsnc4c4c5sc6c(CCCCCCCCCCC)c(/C=C7\C(=O)c8cc(F)c(F)cc8C7=C(C#N)C#N)sc6c5n(CC(CC)CCCC)c4c3n(CC(CC)CCCC)c21,0.76,13.3,48.0,4.83,4.85184,0.45217391304348,4.83,4.83,,,,,glass/ITO/PEDOT:PSS/active layer/Ca/Al,conventional,Ca,Ca,PEDOT:PSS,PEDOT:PSS,,chloroform,chloroform,,-5.56,-3.65,,-5.65,-4.09,
102226,10.1021/acs.jpcc.2c07821,10.1021/acs.jpcc.2c07821,PM6,IT-4F,PM6,IT-4F,COC(=O)C(C)(C)c1cc(C)cc(-c2sc3c4sc5cc(/C=C6/C(=O)c7cc(F)cc(c7)C(=O)/C6=C\c6cc(C(C)(C)C(=O)OC)c(-c7cc(C)cc(C(C)(C)C(=O)OC)c7)s6)sc5c4c(C(C)(C)C(=O)OC)ccc2-3)c1,CCCCCCc1ccc(C2(c3ccc(CCCCCC)cc3)c3cc4c(cc3-c3sc5cc(/C=C6\C(=O)c7cc(F)c(F)cc7C6=C(C#N)C#N)sc5c32)C(c2ccc(CCCCCC)cc2)(c2ccc(CCCCCC)cc2)c2c-4sc3cc(/C=C4\C(=O)c5cc(F)c(F)cc5C4=C(C#N)C#N)sc23)cc1,0.71,0.09,25.0,0.02,0.015975,20.125000000000004,0.02,0.02,,,,,glass/ITO/PEDOT:PSS/active layer/Ca/Al,conventional,Ca,Ca,PEDOT:PSS,PEDOT:PSS,,chlorobenzene,chlorobenzene,100.0,-5.56,-3.65,,-5.66,-4.14,
102227,10.1021/acs.jpcc.2c07821,10.1021/acs.jpcc.2c07821,PM6,IT-4F,PM6,IT-4F,COC(=O)C(C)(C)c1cc(C)cc(-c2sc3c4sc5cc(/C=C6/C(=O)c7cc(F)cc(c7)C(=O)/C6=C\c6cc(C(C)(C)C(=O)OC)c(-c7cc(C)cc(C(C)(C)C(=O)OC)c7)s6)sc5c4c(C(C)(C)C(=O)OC)ccc2-3)c1,CCCCCCc1ccc(C2(c3ccc(CCCCCC)cc3)c3cc4c(cc3-c3sc5cc(/C=C6\C(=O)c7cc(F)c(F)cc7C6=C(C#N)C#N)sc5c32)C(c2ccc(CCCCCC)cc2)(c2ccc(CCCCCC)cc2)c2c-4sc3cc(/C=C4\C(=O)c5cc(F)c(F)cc5C4=C(C#N)C#N)sc23)cc1,0.88,1.6,36.0,0.5,0.50688,1.3759999999999994,0.5,0.5,,,,,glass/ITO/PEDOT:PSS/active layer/Ca/Al,conventional,Ca,Ca,PEDOT:PSS,PEDOT:PSS,,chlorobenzene,chlorobenzene,100.0,-5.56,-3.65,,-5.66,-4.14,
102228,10.1021/acs.jpcc.2c07821,10.1021/acs.jpcc.2c07821,PM6,IT-4F,PM6,IT-4F,COC(=O)C(C)(C)c1cc(C)cc(-c2sc3c4sc5cc(/C=C6/C(=O)c7cc(F)cc(c7)C(=O)/C6=C\c6cc(C(C)(C)C(=O)OC)c(-c7cc(C)cc(C(C)(C)C(=O)OC)c7)s6)sc5c4c(C(C)(C)C(=O)OC)ccc2-3)c1,CCCCCCc1ccc(C2(c3ccc(CCCCCC)cc3)c3cc4c(cc3-c3sc5cc(/C=C6\C(=O)c7cc(F)c(F)cc7C6=C(C#N)C#N)sc5c32)C(c2ccc(CCCCCC)cc2)(c2ccc(CCCCCC)cc2)c2c-4sc3cc(/C=C4\C(=O)c5cc(F)c(F)cc5C4=C(C#N)C#N)sc23)cc1,0.89,1.95,39.0,0.67,0.676845,1.0216417910447746,0.67,0.67,,,,,glass/ITO/PEDOT:PSS/active layer/Ca/Al,conventional,Ca,Ca,PEDOT:PSS,PEDOT:PSS,,chlorobenzene,chlorobenzene,100.0,-5.56,-3.65,,-5.66,-4.14,
102229,10.1021/acs.jpcc.2c07821,10.1021/acs.jpcc.2c07821,PM6,IT-4F,PM6,IT-4F,COC(=O)C(C)(C)c1cc(C)cc(-c2sc3c4sc5cc(/C=C6/C(=O)c7cc(F)cc(c7)C(=O)/C6=C\c6cc(C(C)(C)C(=O)OC)c(-c7cc(C)cc(C(C)(C)C(=O)OC)c7)s6)sc5c4c(C(C)(C)C(=O)OC)ccc2-3)c1,CCCCCCc1ccc(C2(c3ccc(CCCCCC)cc3)c3cc4c(cc3-c3sc5cc(/C=C6\C(=O)c7cc(F)c(F)cc7C6=C(C#N)C#N)sc5c32)C(c2ccc(CCCCCC)cc2)(c2ccc(CCCCCC)cc2)c2c-4sc3cc(/C=C4\C(=O)c5cc(F)c(F)cc5C4=C(C#N)C#N)sc23)cc1,0.9,3.6,61.0,1.97,1.9764,0.3248730964467098,1.97,1.97,,,,,glass/ITO/PEDOT:PSS/active layer/Ca/Al,conventional,Ca,Ca,PEDOT:PSS,PEDOT:PSS,,chlorobenzene,chlorobenzene,100.0,-5.56,-3.65,,-5.66,-4.14,
102230,10.1021/acs.jpcc.3c01448,10.1021/acs.jpcc.3c01448,PM6,Y6,PM6,Y6,COC(=O)C(C)(C)c1cc(C)cc(-c2sc3c4sc5cc(/C=C6/C(=O)c7cc(F)cc(c7)C(=O)/C6=C\c6cc(C(C)(C)C(=O)OC)c(-c7cc(C)cc(C(C)(C)C(=O)OC)c7)s6)sc5c4c(C(C)(C)C(=O)OC)ccc2-3)c1,CCCCCCCCCCCc1c(/C=C2\C(=O)c3cc(F)c(F)cc3C2=C(C#N)C#N)sc2c1sc1c3c4nsnc4c4c5sc6c(CCCCCCCCCCC)c(/C=C7\C(=O)c8cc(F)c(F)cc8C7=C(C#N)C#N)sc6c5n(CC(CC)CCCC)c4c3n(CC(CC)CCCC)c21,0.649,22.63,64.9,11.98,9.53177863,20.43590459098498,,11.98,,x,,,ITO/ZnO/PM6:Y6/MoO3/Ag,inverted,ZnO,ZnO,MoO3,MoO3,,,,,-5.56,-3.65,,-5.65,-4.09,
102231,10.1021/acs.jpcc.3c01448,10.1021/acs.jpcc.3c01448,PM6,Y6,PM6,Y6,COC(=O)C(C)(C)c1cc(C)cc(-c2sc3c4sc5cc(/C=C6/C(=O)c7cc(F)cc(c7)C(=O)/C6=C\c6cc(C(C)(C)C(=O)OC)c(-c7cc(C)cc(C(C)(C)C(=O)OC)c7)s6)sc5c4c(C(C)(C)C(=O)OC)ccc2-3)c1,CCCCCCCCCCCc1c(/C=C2\C(=O)c3cc(F)c(F)cc3C2=C(C#N)C#N)sc2c1sc1c3c4nsnc4c4c5sc6c(CCCCCCCCCCC)c(/C=C7\C(=O)c8cc(F)c(F)cc8C7=C(C#N)C#N)sc6c5n(CC(CC)CCCC)c4c3n(CC(CC)CCCC)c21,0.828,23.52,66.8,13.0,13.00900608,0.0692775384615301,,13.0,,1-CN,CN,,ITO/ZnO/PM6:Y6/MoO3/Ag,inverted,ZnO,ZnO,MoO3,MoO3,,,,,-5.56,-3.65,,-5.65,-4.09,
102232,10.1021/acs.jpcc.3c01448,10.1021/acs.jpcc.3c01448,PM6,Y6,PM6,Y6,COC(=O)C(C)(C)c1cc(C)cc(-c2sc3c4sc5cc(/C=C6/C(=O)c7cc(F)cc(c7)C(=O)/C6=C\c6cc(C(C)(C)C(=O)OC)c(-c7cc(C)cc(C(C)(C)C(=O)OC)c7)s6)sc5c4c(C(C)(C)C(=O)OC)ccc2-3)c1,CCCCCCCCCCCc1c(/C=C2\C(=O)c3cc(F)c(F)cc3C2=C(C#N)C#N)sc2c1sc1c3c4nsnc4c4c5sc6c(CCCCCCCCCCC)c(/C=C7\C(=O)c8cc(F)c(F)cc8C7=C(C#N)C#N)sc6c5n(CC(CC)CCCC)c4c3n(CC(CC)CCCC)c21,0.824,24.34,69.3,13.89,13.898918879999998,0.0642107991360528,,13.89,,1-CN + 1% Ir-OH,CN+Ir-OH,1%,ITO/ZnO/PM6:Y6/MoO3/Ag,inverted,ZnO,ZnO,MoO3,MoO3,,,,,-5.56,-3.65,,-5.65,-4.09,
102233,10.1021/acs.jpcc.3c01448,10.1021/acs.jpcc.3c01448,PM6,Y6,PM6,Y6,COC(=O)C(C)(C)c1cc(C)cc(-c2sc3c4sc5cc(/C=C6/C(=O)c7cc(F)cc(c7)C(=O)/C6=C\c6cc(C(C)(C)C(=O)OC)c(-c7cc(C)cc(C(C)(C)C(=O)OC)c7)s6)sc5c4c(C(C)(C)C(=O)OC)ccc2-3)c1,CCCCCCCCCCCc1c(/C=C2\C(=O)c3cc(F)c(F)cc3C2=C(C#N)C#N)sc2c1sc1c3c4nsnc4c4c5sc6c(CCCCCCCCCCC)c(/C=C7\C(=O)c8cc(F)c(F)cc8C7=C(C#N)C#N)sc6c5n(CC(CC)CCCC)c4c3n(CC(CC)CCCC)c21,0.82,23.78,67.8,13.22,13.2207288,0.0055128593040786,,13.22,,1-CN + 5% Ir-OH,CN+Ir-OH,5%,ITO/ZnO/PM6:Y6/MoO3/Ag,inverted,ZnO,ZnO,MoO3,MoO3,,,,,-5.56,-3.65,,-5.65,-4.09,
102234,10.1021/acs.jpcc.3c02535,10.1021/acs.jpcc.3c02535,PM6,Y6,PM6,Y6,COC(=O)C(C)(C)c1cc(C)cc(-c2sc3c4sc5cc(/C=C6/C(=O)c7cc(F)cc(c7)C(=O)/C6=C\c6cc(C(C)(C)C(=O)OC)c(-c7cc(C)cc(C(C)(C)C(=O)OC)c7)s6)sc5c4c(C(C)(C)C(=O)OC)ccc2-3)c1,CCCCCCCCCCCc1c(/C=C2\C(=O)c3cc(F)c(F)cc3C2=C(C#N)C#N)sc2c1sc1c3c4nsnc4c4c5sc6c(CCCCCCCCCCC)c(/C=C7\C(=O)c8cc(F)c(F)cc8C7=C(C#N)C#N)sc6c5n(CC(CC)CCCC)c4c3n(CC(CC)CCCC)c21,0.86,24.4,72.0,15.1,15.10848,0.0561589403973542,14.6,15.1,,,,,BHJ,,,,,,,,,,-5.56,-3.65,,-5.65,-4.09,
102235,10.1021/acs.jpcc.3c02535,10.1021/acs.jpcc.3c02535,PM6,Y6,PM6,Y6,COC(=O)C(C)(C)c1cc(C)cc(-c2sc3c4sc5cc(/C=C6/C(=O)c7cc(F)cc(c7)C(=O)/C6=C\c6cc(C(C)(C)C(=O)OC)c(-c7cc(C)cc(C(C)(C)C(=O)OC)c7)s6)sc5c4c(C(C)(C)C(=O)OC)ccc2-3)c1,CCCCCCCCCCCc1c(/C=C2\C(=O)c3cc(F)c(F)cc3C2=C(C#N)C#N)sc2c1sc1c3c4nsnc4c4c5sc6c(CCCCCCCCCCC)c(/C=C7\C(=O)c8cc(F)c(F)cc8C7=C(C#N)C#N)sc6c5n(CC(CC)CCCC)c4c3n(CC(CC)CCCC)c21,0.86,26.9,73.1,16.9,16.910953999999997,0.0648165680473262,16.2,16.9,,CN,,0.5%,LBL,,PDIN,,PEDOT:PSS,,100.0,CB/CF,,80.0,-5.56,-3.65,,-5.65,-4.09,
102236,10.1021/acs.jpcc.3c04584,10.1021/acs.jpcc.3c04584,PM6,DTP-BO-4F,PM6,DTP-BO-4F,COC(=O)C(C)(C)c1cc(C)cc(-c2sc3c4sc5cc(/C=C6/C(=O)c7cc(F)cc(c7)C(=O)/C6=C\c6cc(C(C)(C)C(=O)OC)c(-c7cc(C)cc(C(C)(C)C(=O)OC)c7)s6)sc5c4c(C(C)(C)C(=O)OC)ccc2-3)c1,,0.93,14.84,57.08,7.84,7.87772496,0.4811857142857175,7.65,7.84,1:1.2,,,,ITO/PEDOT:PSS/active layer/PDINO/Ag,conventional,PDINO,PDINO,PEDOT:PSS,PEDOT:PSS,,CB,chlorobenzene,,-5.56,-3.65,,,,
102237,10.1021/acs.jpcc.3c04584,10.1021/acs.jpcc.3c04584,PM6,DTP-BO-4Cl,PM6,DTP-BO-4Cl,COC(=O)C(C)(C)c1cc(C)cc(-c2sc3c4sc5cc(/C=C6/C(=O)c7cc(F)cc(c7)C(=O)/C6=C\c6cc(C(C)(C)C(=O)OC)c(-c7cc(C)cc(C(C)(C)C(=O)OC)c7)s6)sc5c4c(C(C)(C)C(=O)OC)ccc2-3)c1,,0.92,14.85,59.76,8.13,8.1644112,0.4232619926199163,7.96,8.13,1:1.2,,,,ITO/PEDOT:PSS/active layer/PDINO/Ag,conventional,PDINO,PDINO,PEDOT:PSS,PEDOT:PSS,,CB,chlorobenzene,,-5.56,-3.65,,,,
102238,10.1021/acs.jpcc.3c04584,10.1021/acs.jpcc.3c04584,PM6,DTP-OD-4F,PM6,DTP-OD-4F,COC(=O)C(C)(C)c1cc(C)cc(-c2sc3c4sc5cc(/C=C6/C(=O)c7cc(F)cc(c7)C(=O)/C6=C\c6cc(C(C)(C)C(=O)OC)c(-c7cc(C)cc(C(C)(C)C(=O)OC)c7)s6)sc5c4c(C(C)(C)C(=O)OC)ccc2-3)c1,,0.92,14.36,53.32,7.03,7.04421184,0.2021598862019879,6.85,7.03,1:1.2,,,,ITO/PEDOT:PSS/active layer/PDINO/Ag,conventional,PDINO,PDINO,PEDOT:PSS,PEDOT:PSS,,CB,chlorobenzene,,-5.56,-3.65,,,,
102239,10.1021/acs.jpcc.3c04584,10.1021/acs.jpcc.3c04584,PM6,DTP-OD-4Cl,PM6,DTP-OD-4Cl,COC(=O)C(C)(C)c1cc(C)cc(-c2sc3c4sc5cc(/C=C6/C(=O)c7cc(F)cc(c7)C(=O)/C6=C\c6cc(C(C)(C)C(=O)OC)c(-c7cc(C)cc(C(C)(C)C(=O)OC)c7)s6)sc5c4c(C(C)(C)C(=O)OC)ccc2-3)c1,,0.92,16.48,64.84,9.83,9.830781440000004,0.0079495422177271,9.55,9.83,1:1.2,,,,ITO/PEDOT:PSS/active layer/PDINO/Ag,conventional,PDINO,PDINO,PEDOT:PSS,PEDOT:PSS,,CB,chlorobenzene,,-5.56,-3.65,,,,
102240,10.1021/acs.jpcc.3c06864,10.1021/acs.jpcc.3c06864,PBDTF-tPTZ,Y6,PBDTF-tPTZ,Y6,,CCCCCCCCCCCc1c(/C=C2\C(=O)c3cc(F)c(F)cc3C2=C(C#N)C#N)sc2c1sc1c3c4nsnc4c4c5sc6c(CCCCCCCCCCC)c(/C=C7\C(=O)c8cc(F)c(F)cc8C7=C(C#N)C#N)sc6c5n(CC(CC)CCCC)c4c3n(CC(CC)CCCC)c21,0.827,14.98,56.29,7.13,6.973464133999999,2.195453941093976,6.98,7.13,,,,,ITO/PEDOT:PSS/active layer/PDINO/Ag,conventional,PDINO,PDINO,PEDOT:PSS,PEDOT:PSS,,chloroform (CF),chloroform,,,,,-5.65,-4.09,
102241,10.1021/acs.jpcc.3c06864,10.1021/acs.jpcc.3c06864,PBDTF-ttPTZ,Y6,PBDTF-ttPTZ,Y6,,CCCCCCCCCCCc1c(/C=C2\C(=O)c3cc(F)c(F)cc3C2=C(C#N)C#N)sc2c1sc1c3c4nsnc4c4c5sc6c(CCCCCCCCCCC)c(/C=C7\C(=O)c8cc(F)c(F)cc8C7=C(C#N)C#N)sc6c5n(CC(CC)CCCC)c4c3n(CC(CC)CCCC)c21,0.715,23.1,65.6,11.2,10.834824,3.2604999999999995,11.03,11.2,,,,,ITO/PEDOT:PSS/active layer/PDINO/Ag,conventional,PDINO,PDINO,PEDOT:PSS,PEDOT:PSS,,chloroform (CF),chloroform,,,,,-5.65,-4.09,
102242,10.1021/acs.jpcc.3c06864,10.1021/acs.jpcc.3c06864,PBDTF-tPTZ,Y6,PBDTF-tPTZ,Y6,,CCCCCCCCCCCc1c(/C=C2\C(=O)c3cc(F)c(F)cc3C2=C(C#N)C#N)sc2c1sc1c3c4nsnc4c4c5sc6c(CCCCCCCCCCC)c(/C=C7\C(=O)c8cc(F)c(F)cc8C7=C(C#N)C#N)sc6c5n(CC(CC)CCCC)c4c3n(CC(CC)CCCC)c21,0.823,12.02,52.78,5.29,5.221240388,1.2998036294896036,5.11,5.29,,,,,ITO/PEDOT:PSS/active layer/PDINO/Ag,conventional,PDINO,PDINO,PEDOT:PSS,PEDOT:PSS,,chloroform (CF),chloroform,,,,,-5.65,-4.09,
102243,10.1021/acs.jpcc.3c06864,10.1021/acs.jpcc.3c06864,PBDTF-ttPTZ,Y6,PBDTF-ttPTZ,Y6,,CCCCCCCCCCCc1c(/C=C2\C(=O)c3cc(F)c(F)cc3C2=C(C#N)C#N)sc2c1sc1c3c4nsnc4c4c5sc6c(CCCCCCCCCCC)c(/C=C7\C(=O)c8cc(F)c(F)cc8C7=C(C#N)C#N)sc6c5n(CC(CC)CCCC)c4c3n(CC(CC)CCCC)c21,0.7,20.21,57.68,8.11,8.1599896,0.6163945745992598,8.01,8.11,,,,,ITO/PEDOT:PSS/active layer/PDINO/Ag,conventional,PDINO,PDINO,PEDOT:PSS,PEDOT:PSS,,chloroform (CF),chloroform,,,,,-5.65,-4.09,
102244,10.1021/acs.jpcc.3c07570,10.1021/acs.jpcc.3c07570,PFO(Ir(piq)3),F8BT,PFO(Ir(piq)3),F8BT,,,1.56,0.015,,,,,,,,,,,ITO/PEDOT:PSS/PFO(Ir(piq)3)/F8BT/Ca/Al,conventional,,,PEDOT:PSS,PEDOT:PSS,,chloroform,chloroform,,,,,,,
102245,10.1021/acs.jpcc.3c07570,10.1021/acs.jpcc.3c07570,PFO,F8BT,PFO,F8BT,,,1.46,0.012,,,,,,,,,,,ITO/PEDOT:PSS/PFO/F8BT/Ca/Al,conventional,,,PEDOT:PSS,PEDOT:PSS,,chloroform,chloroform,,,,,,,
102246,10.1021/acs.jpcc.4c07306,10.1021/acs.jpcc.4c07306,LCS6S,Y6,LCS6S,Y6,,CCCCCCCCCCCc1c(/C=C2\C(=O)c3cc(F)c(F)cc3C2=C(C#N)C#N)sc2c1sc1c3c4nsnc4c4c5sc6c(CCCCCCCCCCC)c(/C=C7\C(=O)c8cc(F)c(F)cc8C7=C(C#N)C#N)sc6c5n(CC(CC)CCCC)c4c3n(CC(CC)CCCC)c21,0.86,3.25,26.01,0.73,0.7269795000000001,0.4137671232876534,,,,,,,ITO/HTL/LCS6S:Y6/ETL/Ag,bulk heterojunction,,,,,,chloroform,chloroform,85.0,,,,-5.65,-4.09,
102247,10.1021/acs.jpcc.4c07306,10.1021/acs.jpcc.4c07306,LCS6S,Y6,LCS6S,Y6,,CCCCCCCCCCCc1c(/C=C2\C(=O)c3cc(F)c(F)cc3C2=C(C#N)C#N)sc2c1sc1c3c4nsnc4c4c5sc6c(CCCCCCCCCCC)c(/C=C7\C(=O)c8cc(F)c(F)cc8C7=C(C#N)C#N)sc6c5n(CC(CC)CCCC)c4c3n(CC(CC)CCCC)c21,0.85,9.02,32.02,2.45,2.4549734,0.202995918367343,,,,,,,ITO/HTL/LCS6S:Y6/ETL/Ag,bulk heterojunction,,,,,,chloroform,chloroform,100.0,,,,-5.65,-4.09,
102248,10.1021/acs.jpcc.4c07306,10.1021/acs.jpcc.4c07306,LCS6S,Y6,LCS6S,Y6,,CCCCCCCCCCCc1c(/C=C2\C(=O)c3cc(F)c(F)cc3C2=C(C#N)C#N)sc2c1sc1c3c4nsnc4c4c5sc6c(CCCCCCCCCCC)c(/C=C7\C(=O)c8cc(F)c(F)cc8C7=C(C#N)C#N)sc6c5n(CC(CC)CCCC)c4c3n(CC(CC)CCCC)c21,0.82,19.81,50.35,8.13,8.178954699999998,0.6021488314882864,,,,,,,ITO/HTL/LCS6S:Y6/ETL/Ag,bulk heterojunction,,,,,,chloroform,chloroform,120.0,,,,-5.65,-4.09,
102249,10.1021/acs.jpcc.4c07306,10.1021/acs.jpcc.4c07306,LCS6S,Y6,LCS6S,Y6,,CCCCCCCCCCCc1c(/C=C2\C(=O)c3cc(F)c(F)cc3C2=C(C#N)C#N)sc2c1sc1c3c4nsnc4c4c5sc6c(CCCCCCCCCCC)c(/C=C7\C(=O)c8cc(F)c(F)cc8C7=C(C#N)C#N)sc6c5n(CC(CC)CCCC)c4c3n(CC(CC)CCCC)c21,0.81,21.63,52.77,9.19,9.24546231,0.6035071817192723,,,,,,,ITO/HTL/active layer/ETL/Ag,bulk heterojunction,,,,,,chloroform,chloroform,130.0,,,,-5.65,-4.09,
102250,10.1021/acs.jpcc.4c07306,10.1021/acs.jpcc.4c07306,LCS6S,Y6,LCS6S,Y6,,CCCCCCCCCCCc1c(/C=C2\C(=O)c3cc(F)c(F)cc3C2=C(C#N)C#N)sc2c1sc1c3c4nsnc4c4c5sc6c(CCCCCCCCCCC)c(/C=C7\C(=O)c8cc(F)c(F)cc8C7=C(C#N)C#N)sc6c5n(CC(CC)CCCC)c4c3n(CC(CC)CCCC)c21,0.8,21.45,52.94,9.07,9.084504,0.1599117971333929,,,,,,,ITO/HTL/active layer/ETL/Ag,bulk heterojunction,,,,,,chloroform,chloroform,140.0,,,,-5.65,-4.09,
102251,10.1021/acs.jpcc.4c07306,10.1021/acs.jpcc.4c07306,LCS6S,Y6,LCS6S,Y6,,CCCCCCCCCCCc1c(/C=C2\C(=O)c3cc(F)c(F)cc3C2=C(C#N)C#N)sc2c1sc1c3c4nsnc4c4c5sc6c(CCCCCCCCCCC)c(/C=C7\C(=O)c8cc(F)c(F)cc8C7=C(C#N)C#N)sc6c5n(CC(CC)CCCC)c4c3n(CC(CC)CCCC)c21,0.78,21.55,51.78,8.75,8.7037002,0.5291405714285702,,,,,,,ITO/HTL/active layer/ETL/Ag,bulk heterojunction,,,,,,chloroform,chloroform,150.0,,,,-5.65,-4.09,
102252,10.1021/acs.jpcc.4c07306,10.1021/acs.jpcc.4c07306,LCS6S,Y6,LCS6S,Y6,,CCCCCCCCCCCc1c(/C=C2\C(=O)c3cc(F)c(F)cc3C2=C(C#N)C#N)sc2c1sc1c3c4nsnc4c4c5sc6c(CCCCCCCCCCC)c(/C=C7\C(=O)c8cc(F)c(F)cc8C7=C(C#N)C#N)sc6c5n(CC(CC)CCCC)c4c3n(CC(CC)CCCC)c21,0.76,21.06,47.55,7.66,7.610662799999999,0.6440887728459657,,,,,,,ITO/HTL/active layer/ETL/Ag,bulk heterojunction,,,,,,chloroform,chloroform,160.0,,,,-5.65,-4.09,
102253,10.1021/acs.jpcc.4c07306,10.1021/acs.jpcc.4c07306,LCS8S,Y6,LCS8S,Y6,,CCCCCCCCCCCc1c(/C=C2\C(=O)c3cc(F)c(F)cc3C2=C(C#N)C#N)sc2c1sc1c3c4nsnc4c4c5sc6c(CCCCCCCCCCC)c(/C=C7\C(=O)c8cc(F)c(F)cc8C7=C(C#N)C#N)sc6c5n(CC(CC)CCCC)c4c3n(CC(CC)CCCC)c21,0.87,0.92,20.64,0.17,0.16520256,2.822023529411773,,,,,,,ITO/HTL/LCS8S:Y6/ETL/Ag,bulk heterojunction,,,,,,chloroform,chloroform,70.0,,,,-5.65,-4.09,
102254,10.1021/acs.jpcc.4c07306,10.1021/acs.jpcc.4c07306,LCS8S,Y6,LCS8S,Y6,,CCCCCCCCCCCc1c(/C=C2\C(=O)c3cc(F)c(F)cc3C2=C(C#N)C#N)sc2c1sc1c3c4nsnc4c4c5sc6c(CCCCCCCCCCC)c(/C=C7\C(=O)c8cc(F)c(F)cc8C7=C(C#N)C#N)sc6c5n(CC(CC)CCCC)c4c3n(CC(CC)CCCC)c21,0.86,12.14,35.49,3.69,3.70529796,0.4145788617886254,,,,,,,ITO/HTL/LCS8S:Y6/ETL/Ag,bulk heterojunction,,,,,,chloroform,chloroform,100.0,,,,-5.65,-4.09,
102255,10.1021/acs.jpcc.4c07306,10.1021/acs.jpcc.4c07306,LCS8S,Y6,LCS8S,Y6,,CCCCCCCCCCCc1c(/C=C2\C(=O)c3cc(F)c(F)cc3C2=C(C#N)C#N)sc2c1sc1c3c4nsnc4c4c5sc6c(CCCCCCCCCCC)c(/C=C7\C(=O)c8cc(F)c(F)cc8C7=C(C#N)C#N)sc6c5n(CC(CC)CCCC)c4c3n(CC(CC)CCCC)c21,0.82,21.92,47.53,8.59,8.54323232,0.5444433061699687,,,,,,,ITO/HTL/LCS8S:Y6/ETL/Ag,bulk heterojunction,,,,,,chloroform,chloroform,120.0,,,,-5.65,-4.09,
102256,10.1021/acs.jpcc.4c07306,10.1021/acs.jpcc.4c07306,LCS8S,Y6,LCS8S,Y6,,CCCCCCCCCCCc1c(/C=C2\C(=O)c3cc(F)c(F)cc3C2=C(C#N)C#N)sc2c1sc1c3c4nsnc4c4c5sc6c(CCCCCCCCCCC)c(/C=C7\C(=O)c8cc(F)c(F)cc8C7=C(C#N)C#N)sc6c5n(CC(CC)CCCC)c4c3n(CC(CC)CCCC)c21,0.82,24.2,50.71,10.08,10.0628924,0.1697182539682638,,,,,,,ITO/HTL/LCS8S:Y6/ETL/Ag,bulk heterojunction,,,,,,chloroform,chloroform,130.0,,,,-5.65,-4.09,
102257,10.1021/acs.jpcc.4c07306,10.1021/acs.jpcc.4c07306,LCS8S,Y6,LCS8S,Y6,,CCCCCCCCCCCc1c(/C=C2\C(=O)c3cc(F)c(F)cc3C2=C(C#N)C#N)sc2c1sc1c3c4nsnc4c4c5sc6c(CCCCCCCCCCC)c(/C=C7\C(=O)c8cc(F)c(F)cc8C7=C(C#N)C#N)sc6c5n(CC(CC)CCCC)c4c3n(CC(CC)CCCC)c21,0.82,21.54,53.32,9.41,9.417804959999998,0.0829432518597009,,,,,,,ITO/HTL/LCS8S:Y6/ETL/Ag,bulk heterojunction,,,,,,chloroform,chloroform,140.0,,,,-5.65,-4.09,
102258,10.1021/acs.jpcc.4c07306,10.1021/acs.jpcc.4c07306,LCS8S,Y6,LCS8S,Y6,,CCCCCCCCCCCc1c(/C=C2\C(=O)c3cc(F)c(F)cc3C2=C(C#N)C#N)sc2c1sc1c3c4nsnc4c4c5sc6c(CCCCCCCCCCC)c(/C=C7\C(=O)c8cc(F)c(F)cc8C7=C(C#N)C#N)sc6c5n(CC(CC)CCCC)c4c3n(CC(CC)CCCC)c21,0.82,20.71,50.39,8.53,8.557330579999999,0.3204053927315266,,,,,,,ITO/HTL/LCS8S:Y6/ETL/Ag,bulk heterojunction,,,,,,chloroform,chloroform,150.0,,,,-5.65,-4.09,
102259,10.1021/acs.jpcc.4c07306,10.1021/acs.jpcc.4c07306,LCS8S,Y6,LCS8S,Y6,,CCCCCCCCCCCc1c(/C=C2\C(=O)c3cc(F)c(F)cc3C2=C(C#N)C#N)sc2c1sc1c3c4nsnc4c4c5sc6c(CCCCCCCCCCC)c(/C=C7\C(=O)c8cc(F)c(F)cc8C7=C(C#N)C#N)sc6c5n(CC(CC)CCCC)c4c3n(CC(CC)CCCC)c21,0.8,21.49,43.71,7.49,7.5146232,0.3287476635513983,,,,,,,ITO/HTL/LCS8S:Y6/ETL/Ag,bulk heterojunction,,,,,,chloroform,chloroform,160.0,,,,-5.65,-4.09,
102262,10.1021/acs.jpcc.9b11072,10.1021/acs.jpcc.9b11072,P3TI-O,PC71BM,P3TI-O,PC71BM,,COC(=O)CCCC1(c2ccccc2)C23c4c5ccc6c7cc8c9c%10c(cc%11cc%12c%13c%14c(cc%15c%16ccc-5c2c%16c2c5c%16c%17c(c(c46)c7c9c%17c4c%10c%11c%13c4c%16c%14c%152)C513)C%12)C8,0.97,5.25,38.1,1.94,1.9402425000000003,0.0125000000000189,,,1:1.5,,,,inverted,inverted,ZnO,,MoO3,,,DCB,,,,,,-5.9,-3.9,
102263,10.1021/acs.jpcc.9b11072,10.1021/acs.jpcc.9b11072,P3TI-O,PC71BM,P3TI-O,PC71BM,,COC(=O)CCCC1(c2ccccc2)C23c4c5ccc6c7cc8c9c%10c(cc%11cc%12c%13c%14c(cc%15c%16ccc-5c2c%16c2c5c%16c%17c(c(c46)c7c9c%17c4c%10c%11c%13c4c%16c%14c%152)C513)C%12)C8,0.85,3.98,54.1,1.84,1.830203,0.532445652173916,,,1:1.5,DIO,DIO,3 vol %,inverted,inverted,ZnO,,MoO3,,,DCB,,,,,,-5.9,-3.9,
102264,10.1021/acs.jpcc.9b11072,10.1021/acs.jpcc.9b11072,P3TI-D,PC71BM,P3TI-D,PC71BM,,COC(=O)CCCC1(c2ccccc2)C23c4c5ccc6c7cc8c9c%10c(cc%11cc%12c%13c%14c(cc%15c%16ccc-5c2c%16c2c5c%16c%17c(c(c46)c7c9c%17c4c%10c%11c%13c4c%16c%14c%152)C513)C%12)C8,0.96,4.95,40.9,1.93,1.943568,0.7030051813471516,,,1:1.5,,,,inverted,inverted,ZnO,,MoO3,,,DCB,,,,,,-5.9,-3.9,
102265,10.1021/acs.jpcc.9b11072,10.1021/acs.jpcc.9b11072,P3TI-D,PC71BM,P3TI-D,PC71BM,,COC(=O)CCCC1(c2ccccc2)C23c4c5ccc6c7cc8c9c%10c(cc%11cc%12c%13c%14c(cc%15c%16ccc-5c2c%16c2c5c%16c%17c(c(c46)c7c9c%17c4c%10c%11c%13c4c%16c%14c%152)C513)C%12)C8,0.85,2.77,51.0,1.2,1.200795,0.0662500000000084,,,1:1.5,DIO,DIO,3 vol %,inverted,inverted,ZnO,,MoO3,,,DCB,,,,,,-5.9,-3.9,
102280,10.1021/acs.jpclett.3c01536,10.1021/acs.jpclett.3c01536,D18,Y6,D18,Y6,CCCCCCC(CCCC)Cc1csc(-c2cc3c4nsnc4c4cc(-c5cc(CC(CCCC)CCCCCC)c(-c6cc7c(-c8cc(F)c(CC(CC)CCCC)s8)c8sccc8c(-c8cc(F)c(CC(CC)CCCC)s8)c7s6)s5)sc4c3s2)c1,CCCCCCCCCCCc1c(/C=C2\C(=O)c3cc(F)c(F)cc3C2=C(C#N)C#N)sc2c1sc1c3c4nsnc4c4c5sc6c(CCCCCCCCCCC)c(/C=C7\C(=O)c8cc(F)c(F)cc8C7=C(C#N)C#N)sc6c5n(CC(CC)CCCC)c4c3n(CC(CC)CCCC)c21,0.863,25.97,72.82,16.42,16.320498502,0.6059774543240084,16.33,16.42,,,,,,,,,PEDOT:PSS,PEDOT:PSS,,,,,-5.51,-2.77,,-5.65,-4.09,
102281,10.1021/acs.jpclett.3c01536,10.1021/acs.jpclett.3c01536,D18,Y6,D18,Y6,CCCCCCC(CCCC)Cc1csc(-c2cc3c4nsnc4c4cc(-c5cc(CC(CCCC)CCCCCC)c(-c6cc7c(-c8cc(F)c(CC(CC)CCCC)s8)c8sccc8c(-c8cc(F)c(CC(CC)CCCC)s8)c7s6)s5)sc4c3s2)c1,CCCCCCCCCCCc1c(/C=C2\C(=O)c3cc(F)c(F)cc3C2=C(C#N)C#N)sc2c1sc1c3c4nsnc4c4c5sc6c(CCCCCCCCCCC)c(/C=C7\C(=O)c8cc(F)c(F)cc8C7=C(C#N)C#N)sc6c5n(CC(CC)CCCC)c4c3n(CC(CC)CCCC)c21,0.871,26.52,72.81,17.09,16.818323652,1.5896802106495012,16.81,17.09,,g-C3N4,,0.1 mg mL^-1,,,,,PEDOT:PSS with g-C3N4,PEDOT:PSS,,,,,-5.51,-2.77,,-5.65,-4.09,
102282,10.1021/acs.jpclett.3c01536,10.1021/acs.jpclett.3c01536,D18,Y6,D18,Y6,CCCCCCC(CCCC)Cc1csc(-c2cc3c4nsnc4c4cc(-c5cc(CC(CCCC)CCCCCC)c(-c6cc7c(-c8cc(F)c(CC(CC)CCCC)s8)c8sccc8c(-c8cc(F)c(CC(CC)CCCC)s8)c7s6)s5)sc4c3s2)c1,CCCCCCCCCCCc1c(/C=C2\C(=O)c3cc(F)c(F)cc3C2=C(C#N)C#N)sc2c1sc1c3c4nsnc4c4c5sc6c(CCCCCCCCCCC)c(/C=C7\C(=O)c8cc(F)c(F)cc8C7=C(C#N)C#N)sc6c5n(CC(CC)CCCC)c4c3n(CC(CC)CCCC)c21,0.868,27.07,72.94,17.21,17.138536744,0.4152426263800189,17.13,17.21,,g-C3N4,,,,,,,PEDOT:PSS with g-C3N4,PEDOT:PSS,,,,,-5.51,-2.77,,-5.65,-4.09,
102283,10.1021/acs.jpclett.3c01536,10.1021/acs.jpclett.3c01536,D18,Y6,D18,Y6,CCCCCCC(CCCC)Cc1csc(-c2cc3c4nsnc4c4cc(-c5cc(CC(CCCC)CCCCCC)c(-c6cc7c(-c8cc(F)c(CC(CC)CCCC)s8)c8sccc8c(-c8cc(F)c(CC(CC)CCCC)s8)c7s6)s5)sc4c3s2)c1,CCCCCCCCCCCc1c(/C=C2\C(=O)c3cc(F)c(F)cc3C2=C(C#N)C#N)sc2c1sc1c3c4nsnc4c4c5sc6c(CCCCCCCCCCC)c(/C=C7\C(=O)c8cc(F)c(F)cc8C7=C(C#N)C#N)sc6c5n(CC(CC)CCCC)c4c3n(CC(CC)CCCC)c21,0.862,27.62,72.75,17.48,17.320640100000002,0.9116699084668096,17.33,17.48,,g-C3N4,,,,,,,PEDOT:PSS with g-C3N4,PEDOT:PSS,,,,,-5.51,-2.77,,-5.65,-4.09,
102284,10.1021/acs.jpclett.3c01536,10.1021/acs.jpclett.3c01536,D18,Y6,D18,Y6,CCCCCCC(CCCC)Cc1csc(-c2cc3c4nsnc4c4cc(-c5cc(CC(CCCC)CCCCCC)c(-c6cc7c(-c8cc(F)c(CC(CC)CCCC)s8)c8sccc8c(-c8cc(F)c(CC(CC)CCCC)s8)c7s6)s5)sc4c3s2)c1,CCCCCCCCCCCc1c(/C=C2\C(=O)c3cc(F)c(F)cc3C2=C(C#N)C#N)sc2c1sc1c3c4nsnc4c4c5sc6c(CCCCCCCCCCC)c(/C=C7\C(=O)c8cc(F)c(F)cc8C7=C(C#N)C#N)sc6c5n(CC(CC)CCCC)c4c3n(CC(CC)CCCC)c21,0.849,25.58,70.53,15.47,15.317296325999996,0.987095500969639,15.32,15.47,,g-C3N4,,,,,,,PEDOT:PSS with g-C3N4,PEDOT:PSS,,,,,-5.51,-2.77,,-5.65,-4.09,
102285,10.1021/acs.jpclett.3c01536,10.1021/acs.jpclett.3c01536,PM6,L8-BO,PM6,L8-BO,COC(=O)C(C)(C)c1cc(C)cc(-c2sc3c4sc5cc(/C=C6/C(=O)c7cc(F)cc(c7)C(=O)/C6=C\c6cc(C(C)(C)C(=O)OC)c(-c7cc(C)cc(C(C)(C)C(=O)OC)c7)s6)sc5c4c(C(C)(C)C(=O)OC)ccc2-3)c1,CCCCCCC(CCCC)Cc1c(/C=C2\C(=O)c3cc(F)c(F)cc3C2=C(C#N)C#N)sc2c1SC1c3c(c4c(c5nsnc35)c3sc5c(CC(CCCC)CCCCCC)c(/C=C6\C(=O)c7cc(F)c(F)cc7C6=C(C#N)C#N)sc5c3n4CC(CC)CCCC)N(CC(CC)CCCC)C21,0.881,25.5,75.78,17.14,17.0243559,0.6747030338389778,17.03,17.14,,,,,,,,,PEDOT:PSS with g-C3N4 (Control),,,,,,-5.56,-3.65,,-5.68,-3.9,
102286,10.1021/acs.jpclett.3c01536,10.1021/acs.jpclett.3c01536,PM6,L8-BO,PM6,L8-BO,COC(=O)C(C)(C)c1cc(C)cc(-c2sc3c4sc5cc(/C=C6/C(=O)c7cc(F)cc(c7)C(=O)/C6=C\c6cc(C(C)(C)C(=O)OC)c(-c7cc(C)cc(C(C)(C)C(=O)OC)c7)s6)sc5c4c(C(C)(C)C(=O)OC)ccc2-3)c1,CCCCCCC(CCCC)Cc1c(/C=C2\C(=O)c3cc(F)c(F)cc3C2=C(C#N)C#N)sc2c1SC1c3c(c4c(c5nsnc35)c3sc5c(CC(CCCC)CCCCCC)c(/C=C6\C(=O)c7cc(F)c(F)cc7C6=C(C#N)C#N)sc5c3n4CC(CC)CCCC)N(CC(CC)CCCC)C21,0.889,25.65,75.56,17.4,17.22983346,0.9779686206896572,17.22,17.4,,g-C3N4,,0.1 mg mL^-1,,,,,,,,,,,-5.56,-3.65,,-5.68,-3.9,
102287,10.1021/acs.jpclett.3c01536,10.1021/acs.jpclett.3c01536,PM6,L8-BO,PM6,L8-BO,COC(=O)C(C)(C)c1cc(C)cc(-c2sc3c4sc5cc(/C=C6/C(=O)c7cc(F)cc(c7)C(=O)/C6=C\c6cc(C(C)(C)C(=O)OC)c(-c7cc(C)cc(C(C)(C)C(=O)OC)c7)s6)sc5c4c(C(C)(C)C(=O)OC)ccc2-3)c1,CCCCCCC(CCCC)Cc1c(/C=C2\C(=O)c3cc(F)c(F)cc3C2=C(C#N)C#N)sc2c1SC1c3c(c4c(c5nsnc35)c3sc5c(CC(CCCC)CCCCCC)c(/C=C6\C(=O)c7cc(F)c(F)cc7C6=C(C#N)C#N)sc5c3n4CC(CC)CCCC)N(CC(CC)CCCC)C21,0.882,26.3,76.05,17.8,17.6410143,0.8931780898876536,17.64,17.8,,g-C3N4,,0.15 mg mL^-1,,,,,,,,,,,-5.56,-3.65,,-5.68,-3.9,
102288,10.1021/acs.jpclett.3c01536,10.1021/acs.jpclett.3c01536,PM6,L8-BO,PM6,L8-BO,COC(=O)C(C)(C)c1cc(C)cc(-c2sc3c4sc5cc(/C=C6/C(=O)c7cc(F)cc(c7)C(=O)/C6=C\c6cc(C(C)(C)C(=O)OC)c(-c7cc(C)cc(C(C)(C)C(=O)OC)c7)s6)sc5c4c(C(C)(C)C(=O)OC)ccc2-3)c1,CCCCCCC(CCCC)Cc1c(/C=C2\C(=O)c3cc(F)c(F)cc3C2=C(C#N)C#N)sc2c1SC1c3c(c4c(c5nsnc35)c3sc5c(CC(CCCC)CCCCCC)c(/C=C6\C(=O)c7cc(F)c(F)cc7C6=C(C#N)C#N)sc5c3n4CC(CC)CCCC)N(CC(CC)CCCC)C21,0.889,26.81,76.51,18.47,18.235462259,1.2698307579859065,18.23,18.47,,g-C3N4,,0.2 mg mL^-1,,,,,,,,,,,-5.56,-3.65,,-5.68,-3.9,
102289,10.1021/acs.jpclett.3c01536,10.1021/acs.jpclett.3c01536,PM6,L8-BO,PM6,L8-BO,COC(=O)C(C)(C)c1cc(C)cc(-c2sc3c4sc5cc(/C=C6/C(=O)c7cc(F)cc(c7)C(=O)/C6=C\c6cc(C(C)(C)C(=O)OC)c(-c7cc(C)cc(C(C)(C)C(=O)OC)c7)s6)sc5c4c(C(C)(C)C(=O)OC)ccc2-3)c1,CCCCCCC(CCCC)Cc1c(/C=C2\C(=O)c3cc(F)c(F)cc3C2=C(C#N)C#N)sc2c1SC1c3c(c4c(c5nsnc35)c3sc5c(CC(CCCC)CCCCCC)c(/C=C6\C(=O)c7cc(F)c(F)cc7C6=C(C#N)C#N)sc5c3n4CC(CC)CCCC)N(CC(CC)CCCC)C21,0.882,25.42,73.55,16.64,16.49023362,0.9000383413461482,16.49,16.64,,g-C3N4,,0.25 mg mL^-1,,,,,,,,,,,-5.56,-3.65,,-5.68,-3.9,
102290,10.1021/acs.jpclett.4c01617,10.1021/acs.jpclett.4c01617,PM6,Y6,PM6,Y6,COC(=O)C(C)(C)c1cc(C)cc(-c2sc3c4sc5cc(/C=C6/C(=O)c7cc(F)cc(c7)C(=O)/C6=C\c6cc(C(C)(C)C(=O)OC)c(-c7cc(C)cc(C(C)(C)C(=O)OC)c7)s6)sc5c4c(C(C)(C)C(=O)OC)ccc2-3)c1,CCCCCCCCCCCc1c(/C=C2\C(=O)c3cc(F)c(F)cc3C2=C(C#N)C#N)sc2c1sc1c3c4nsnc4c4c5sc6c(CCCCCCCCCCC)c(/C=C7\C(=O)c8cc(F)c(F)cc8C7=C(C#N)C#N)sc6c5n(CC(CC)CCCC)c4c3n(CC(CC)CCCC)c21,0.83,24.03,71.5,14.26,14.2606035,0.0042321178120646,,,,,,,,,,,,,,,,,-5.56,-3.65,,-5.65,-4.09,
102291,10.1021/acs.jpclett.4c01617,10.1021/acs.jpclett.4c01617,PM6,PC71BM,PM6,PC71BM,COC(=O)C(C)(C)c1cc(C)cc(-c2sc3c4sc5cc(/C=C6/C(=O)c7cc(F)cc(c7)C(=O)/C6=C\c6cc(C(C)(C)C(=O)OC)c(-c7cc(C)cc(C(C)(C)C(=O)OC)c7)s6)sc5c4c(C(C)(C)C(=O)OC)ccc2-3)c1,COC(=O)CCCC1(c2ccccc2)C23c4c5ccc6c7cc8c9c%10c(cc%11cc%12c%13c%14c(cc%15c%16ccc-5c2c%16c2c5c%16c%17c(c(c46)c7c9c%17c4c%10c%11c%13c4c%16c%14c%152)C513)C%12)C8,0.901,15.77,58.3,8.28,8.283712909999998,0.0448419082125491,,,,,,,,,,,,,,,,,-5.56,-3.65,,-5.9,-3.9,
102292,10.1021/acs.jpclett.5c02365,10.1021/acs.jpclett.5c02365,PM6,L8-BO,PM6,L8-BO,COC(=O)C(C)(C)c1cc(C)cc(-c2sc3c4sc5cc(/C=C6/C(=O)c7cc(F)cc(c7)C(=O)/C6=C\c6cc(C(C)(C)C(=O)OC)c(-c7cc(C)cc(C(C)(C)C(=O)OC)c7)s6)sc5c4c(C(C)(C)C(=O)OC)ccc2-3)c1,CCCCCCC(CCCC)Cc1c(/C=C2\C(=O)c3cc(F)c(F)cc3C2=C(C#N)C#N)sc2c1SC1c3c(c4c(c5nsnc35)c3sc5c(CC(CCCC)CCCCCC)c(/C=C6\C(=O)c7cc(F)c(F)cc7C6=C(C#N)C#N)sc5c3n4CC(CC)CCCC)N(CC(CC)CCCC)C21,0.838,24.68,65.69,13.15,13.585900696,3.3148341901140617,12.61,13.15,,,,,,,,,,,,CF-200,chloroform,,-5.56,-3.65,,-5.68,-3.9,
