Repository: JiYiqaq/PCE-KA-GNN

# Data directory

- `raw/Active_Database.csv` is the immutable source dataset bundled under CC BY 4.0. Do not overwrite it with processed data.
- `processed/` is created and populated by the training pipeline. Generated `.pt` and `.pth` caches are intentionally ignored by Git because they can exceed GitHub's normal single-file limit.

See `../DATA_LICENSE.md` for provenance, license and checksum information.

File: data/raw/Active_Database.csv (part 357 of 471)
id,doi,doi_norm,donor,acceptor,donor_canonical,acceptor_canonical,donor_smiles,acceptor_smiles,voc,jsc,ff,pce,pce_recomputed,pce_relative_error_percent,pce_avg,pce_best,d_a_ratio,additive,additive_canonical,additive_ratio,device_structure,device_type,etl,etl_canonical,htl,htl_canonical,active_layer_thickness,solvent,solvent_canonical,annealing_temp,homo_d,lumo_d,eg_d,homo_a,lumo_a,eg_a
102293,10.1021/acs.jpclett.5c02365,10.1021/acs.jpclett.5c02365,PM6,L8-BO,PM6,L8-BO,COC(=O)C(C)(C)c1cc(C)cc(-c2sc3c4sc5cc(/C=C6/C(=O)c7cc(F)cc(c7)C(=O)/C6=C\c6cc(C(C)(C)C(=O)OC)c(-c7cc(C)cc(C(C)(C)C(=O)OC)c7)s6)sc5c4c(C(C)(C)C(=O)OC)ccc2-3)c1,CCCCCCC(CCCC)Cc1c(/C=C2\C(=O)c3cc(F)c(F)cc3C2=C(C#N)C#N)sc2c1SC1c3c(c4c(c5nsnc35)c3sc5c(CC(CCCC)CCCCCC)c(/C=C6\C(=O)c7cc(F)c(F)cc7C6=C(C#N)C#N)sc5c3n4CC(CC)CCCC)N(CC(CC)CCCC)C21,0.867,25.72,72.28,16.12,16.117890671999998,0.0130851612903416,16.08,16.12,,,,,,,,,,,,CF-70,chloroform,,-5.56,-3.65,,-5.68,-3.9,
102294,10.1021/acs.jpclett.5c02365,10.1021/acs.jpclett.5c02365,PM6,L8-BO,PM6,L8-BO,COC(=O)C(C)(C)c1cc(C)cc(-c2sc3c4sc5cc(/C=C6/C(=O)c7cc(F)cc(c7)C(=O)/C6=C\c6cc(C(C)(C)C(=O)OC)c(-c7cc(C)cc(C(C)(C)C(=O)OC)c7)s6)sc5c4c(C(C)(C)C(=O)OC)ccc2-3)c1,CCCCCCC(CCCC)Cc1c(/C=C2\C(=O)c3cc(F)c(F)cc3C2=C(C#N)C#N)sc2c1SC1c3c(c4c(c5nsnc35)c3sc5c(CC(CCCC)CCCCCC)c(/C=C6\C(=O)c7cc(F)c(F)cc7C6=C(C#N)C#N)sc5c3n4CC(CC)CCCC)N(CC(CC)CCCC)C21,0.883,26.41,79.3,18.49,18.49278379,0.0150556517036167,18.13,18.49,,,,,,,,,,,,CF-30,chloroform,,-5.56,-3.65,,-5.68,-3.9,
102295,10.1021/acs.jpclett.5c02365,10.1021/acs.jpclett.5c02365,PM6,L8-BO,PM6,L8-BO,COC(=O)C(C)(C)c1cc(C)cc(-c2sc3c4sc5cc(/C=C6/C(=O)c7cc(F)cc(c7)C(=O)/C6=C\c6cc(C(C)(C)C(=O)OC)c(-c7cc(C)cc(C(C)(C)C(=O)OC)c7)s6)sc5c4c(C(C)(C)C(=O)OC)ccc2-3)c1,CCCCCCC(CCCC)Cc1c(/C=C2\C(=O)c3cc(F)c(F)cc3C2=C(C#N)C#N)sc2c1SC1c3c(c4c(c5nsnc35)c3sc5c(CC(CCCC)CCCCCC)c(/C=C6\C(=O)c7cc(F)c(F)cc7C6=C(C#N)C#N)sc5c3n4CC(CC)CCCC)N(CC(CC)CCCC)C21,0.883,28.28,78.37,19.57,19.569960788000003,0.0002003679100523,19.27,19.57,,,,,,,,,,,,CF-30,chloroform,,-5.56,-3.65,,-5.68,-3.9,
102296,10.1021/acs.jpclett.5c02365,10.1021/acs.jpclett.5c02365,PM6,L8-BO,PM6,L8-BO,COC(=O)C(C)(C)c1cc(C)cc(-c2sc3c4sc5cc(/C=C6/C(=O)c7cc(F)cc(c7)C(=O)/C6=C\c6cc(C(C)(C)C(=O)OC)c(-c7cc(C)cc(C(C)(C)C(=O)OC)c7)s6)sc5c4c(C(C)(C)C(=O)OC)ccc2-3)c1,CCCCCCC(CCCC)Cc1c(/C=C2\C(=O)c3cc(F)c(F)cc3C2=C(C#N)C#N)sc2c1SC1c3c(c4c(c5nsnc35)c3sc5c(CC(CCCC)CCCCCC)c(/C=C6\C(=O)c7cc(F)c(F)cc7C6=C(C#N)C#N)sc5c3n4CC(CC)CCCC)N(CC(CC)CCCC)C21,0.89,28.63,78.21,19.92,19.92845547,0.0424471385541874,19.79,19.92,,,,,,organic solar cell,,,,,,CF-30,chloroform,,-5.56,-3.65,,-5.68,-3.9,
102297,10.1021/acs.jpclett.5c03273,10.1021/acs.jpclett.5c03273,PM6,Y6,PM6,Y6,COC(=O)C(C)(C)c1cc(C)cc(-c2sc3c4sc5cc(/C=C6/C(=O)c7cc(F)cc(c7)C(=O)/C6=C\c6cc(C(C)(C)C(=O)OC)c(-c7cc(C)cc(C(C)(C)C(=O)OC)c7)s6)sc5c4c(C(C)(C)C(=O)OC)ccc2-3)c1,CCCCCCCCCCCc1c(/C=C2\C(=O)c3cc(F)c(F)cc3C2=C(C#N)C#N)sc2c1sc1c3c4nsnc4c4c5sc6c(CCCCCCCCCCC)c(/C=C7\C(=O)c8cc(F)c(F)cc8C7=C(C#N)C#N)sc6c5n(CC(CC)CCCC)c4c3n(CC(CC)CCCC)c21,0.817,26.4,67.91,14.63,14.647372079999997,0.1187428571428169,14.23,14.63,,,,,,organic solar cell,,,,,,,,,-5.56,-3.65,,-5.65,-4.09,
102298,10.1021/acs.jpclett.5c03273,10.1021/acs.jpclett.5c03273,PM6,Y6,PM6,Y6,COC(=O)C(C)(C)c1cc(C)cc(-c2sc3c4sc5cc(/C=C6/C(=O)c7cc(F)cc(c7)C(=O)/C6=C\c6cc(C(C)(C)C(=O)OC)c(-c7cc(C)cc(C(C)(C)C(=O)OC)c7)s6)sc5c4c(C(C)(C)C(=O)OC)ccc2-3)c1,CCCCCCCCCCCc1c(/C=C2\C(=O)c3cc(F)c(F)cc3C2=C(C#N)C#N)sc2c1sc1c3c4nsnc4c4c5sc6c(CCCCCCCCCCC)c(/C=C7\C(=O)c8cc(F)c(F)cc8C7=C(C#N)C#N)sc6c5n(CC(CC)CCCC)c4c3n(CC(CC)CCCC)c21,0.815,25.52,74.62,15.58,15.520064560000002,0.3846947368420956,15.37,15.58,,CN,CN,,,organic solar cell,,,,,,,,,-5.56,-3.65,,-5.65,-4.09,
102299,10.1021/acs.jpclett.5c03273,10.1021/acs.jpclett.5c03273,PM6,Y6,PM6,Y6,COC(=O)C(C)(C)c1cc(C)cc(-c2sc3c4sc5cc(/C=C6/C(=O)c7cc(F)cc(c7)C(=O)/C6=C\c6cc(C(C)(C)C(=O)OC)c(-c7cc(C)cc(C(C)(C)C(=O)OC)c7)s6)sc5c4c(C(C)(C)C(=O)OC)ccc2-3)c1,CCCCCCCCCCCc1c(/C=C2\C(=O)c3cc(F)c(F)cc3C2=C(C#N)C#N)sc2c1sc1c3c4nsnc4c4c5sc6c(CCCCCCCCCCC)c(/C=C7\C(=O)c8cc(F)c(F)cc8C7=C(C#N)C#N)sc6c5n(CC(CC)CCCC)c4c3n(CC(CC)CCCC)c21,0.819,26.35,73.4,15.85,15.8401971,0.0618479495268051,15.4,15.85,,DCN,DCN,,,organic solar cell,,,,,,,,,-5.56,-3.65,,-5.65,-4.09,
102300,10.1021/acs.jpclett.5c03273,10.1021/acs.jpclett.5c03273,PM6,Y6,PM6,Y6,COC(=O)C(C)(C)c1cc(C)cc(-c2sc3c4sc5cc(/C=C6/C(=O)c7cc(F)cc(c7)C(=O)/C6=C\c6cc(C(C)(C)C(=O)OC)c(-c7cc(C)cc(C(C)(C)C(=O)OC)c7)s6)sc5c4c(C(C)(C)C(=O)OC)ccc2-3)c1,CCCCCCCCCCCc1c(/C=C2\C(=O)c3cc(F)c(F)cc3C2=C(C#N)C#N)sc2c1sc1c3c4nsnc4c4c5sc6c(CCCCCCCCCCC)c(/C=C7\C(=O)c8cc(F)c(F)cc8C7=C(C#N)C#N)sc6c5n(CC(CC)CCCC)c4c3n(CC(CC)CCCC)c21,0.825,26.98,74.46,16.48,16.573679099999996,0.5684411407766728,16.01,16.48,,DBN,DBN,,,,,,,,,,,,-5.56,-3.65,,-5.65,-4.09,
102301,10.1021/acs.jpclett.5c03273,10.1021/acs.jpclett.5c03273,PM6,Y6,PM6,Y6,COC(=O)C(C)(C)c1cc(C)cc(-c2sc3c4sc5cc(/C=C6/C(=O)c7cc(F)cc(c7)C(=O)/C6=C\c6cc(C(C)(C)C(=O)OC)c(-c7cc(C)cc(C(C)(C)C(=O)OC)c7)s6)sc5c4c(C(C)(C)C(=O)OC)ccc2-3)c1,CCCCCCCCCCCc1c(/C=C2\C(=O)c3cc(F)c(F)cc3C2=C(C#N)C#N)sc2c1sc1c3c4nsnc4c4c5sc6c(CCCCCCCCCCC)c(/C=C7\C(=O)c8cc(F)c(F)cc8C7=C(C#N)C#N)sc6c5n(CC(CC)CCCC)c4c3n(CC(CC)CCCC)c21,0.819,26.37,73.87,15.77,15.953726061000005,1.1650352631579155,15.35,15.77,,DIN,DIN,,,organic solar cell,,,,,,,,,-5.56,-3.65,,-5.65,-4.09,
102302,10.1021/acs.jpclett.6c00579,10.1021/acs.jpclett.6c00579,PM6,Y6,PM6,Y6,COC(=O)C(C)(C)c1cc(C)cc(-c2sc3c4sc5cc(/C=C6/C(=O)c7cc(F)cc(c7)C(=O)/C6=C\c6cc(C(C)(C)C(=O)OC)c(-c7cc(C)cc(C(C)(C)C(=O)OC)c7)s6)sc5c4c(C(C)(C)C(=O)OC)ccc2-3)c1,CCCCCCCCCCCc1c(/C=C2\C(=O)c3cc(F)c(F)cc3C2=C(C#N)C#N)sc2c1sc1c3c4nsnc4c4c5sc6c(CCCCCCCCCCC)c(/C=C7\C(=O)c8cc(F)c(F)cc8C7=C(C#N)C#N)sc6c5n(CC(CC)CCCC)c4c3n(CC(CC)CCCC)c21,0.841,26.22,73.49,16.2,16.205294598,0.0326827037036974,16.02,16.2,1:1.2,,,,ITO/HTL/PM6:Y6/PDINN/Ag,conventional,PDINN,,PEDOT:PSS,PEDOT:PSS,,chloroform,,80.0,-5.56,-3.65,,-5.65,-4.09,
102303,10.1021/acs.jpclett.6c00579,10.1021/acs.jpclett.6c00579,PM6,Y6,PM6,Y6,COC(=O)C(C)(C)c1cc(C)cc(-c2sc3c4sc5cc(/C=C6/C(=O)c7cc(F)cc(c7)C(=O)/C6=C\c6cc(C(C)(C)C(=O)OC)c(-c7cc(C)cc(C(C)(C)C(=O)OC)c7)s6)sc5c4c(C(C)(C)C(=O)OC)ccc2-3)c1,CCCCCCCCCCCc1c(/C=C2\C(=O)c3cc(F)c(F)cc3C2=C(C#N)C#N)sc2c1sc1c3c4nsnc4c4c5sc6c(CCCCCCCCCCC)c(/C=C7\C(=O)c8cc(F)c(F)cc8C7=C(C#N)C#N)sc6c5n(CC(CC)CCCC)c4c3n(CC(CC)CCCC)c21,0.849,26.94,75.68,17.32,17.309575008000003,0.0601904849884367,17.21,17.32,1:1.2,,,,ITO/PEDOT:PSS-NbAs/PM6:Y6/PDINN/Ag,conventional,PDINN,,PEDOT:PSS-NbAs,PEDOT:PSS-NbAs,,chloroform,,80.0,-5.56,-3.65,,-5.65,-4.09,
102304,10.1021/acs.jpclett.6c00579,10.1021/acs.jpclett.6c00579,PM6,Y6,PM6,Y6,COC(=O)C(C)(C)c1cc(C)cc(-c2sc3c4sc5cc(/C=C6/C(=O)c7cc(F)cc(c7)C(=O)/C6=C\c6cc(C(C)(C)C(=O)OC)c(-c7cc(C)cc(C(C)(C)C(=O)OC)c7)s6)sc5c4c(C(C)(C)C(=O)OC)ccc2-3)c1,CCCCCCCCCCCc1c(/C=C2\C(=O)c3cc(F)c(F)cc3C2=C(C#N)C#N)sc2c1sc1c3c4nsnc4c4c5sc6c(CCCCCCCCCCC)c(/C=C7\C(=O)c8cc(F)c(F)cc8C7=C(C#N)C#N)sc6c5n(CC(CC)CCCC)c4c3n(CC(CC)CCCC)c21,0.841,26.91,74.91,16.96,16.953114320999997,0.0405995224056802,16.82,16.96,1:1.2,,,,ITO/HTL/PM6:Y6/PDINN/Ag,conventional,PDINN,,PEDOT:PSS-NbP,PEDOT:PSS-NbP,,chloroform,,80.0,-5.56,-3.65,,-5.65,-4.09,
102305,10.1021/acs.jpclett.6c00579,10.1021/acs.jpclett.6c00579,PM6,L8-BO,PM6,L8-BO,COC(=O)C(C)(C)c1cc(C)cc(-c2sc3c4sc5cc(/C=C6/C(=O)c7cc(F)cc(c7)C(=O)/C6=C\c6cc(C(C)(C)C(=O)OC)c(-c7cc(C)cc(C(C)(C)C(=O)OC)c7)s6)sc5c4c(C(C)(C)C(=O)OC)ccc2-3)c1,CCCCCCC(CCCC)Cc1c(/C=C2\C(=O)c3cc(F)c(F)cc3C2=C(C#N)C#N)sc2c1SC1c3c(c4c(c5nsnc35)c3sc5c(CC(CCCC)CCCCCC)c(/C=C6\C(=O)c7cc(F)c(F)cc7C6=C(C#N)C#N)sc5c3n4CC(CC)CCCC)N(CC(CC)CCCC)C21,0.887,26.47,77.79,18.24,18.264228531,0.1328318585526431,18.01,18.24,1:1.2,,,,ITO/HTL/PM6:L8-BO/PDINN/Ag,conventional,PDINN,,PEDOT:PSS,PEDOT:PSS,,chloroform,,80.0,-5.56,-3.65,,-5.68,-3.9,
102306,10.1021/acs.jpclett.6c00579,10.1021/acs.jpclett.6c00579,PM6,L8-BO,PM6,L8-BO,COC(=O)C(C)(C)c1cc(C)cc(-c2sc3c4sc5cc(/C=C6/C(=O)c7cc(F)cc(c7)C(=O)/C6=C\c6cc(C(C)(C)C(=O)OC)c(-c7cc(C)cc(C(C)(C)C(=O)OC)c7)s6)sc5c4c(C(C)(C)C(=O)OC)ccc2-3)c1,CCCCCCC(CCCC)Cc1c(/C=C2\C(=O)c3cc(F)c(F)cc3C2=C(C#N)C#N)sc2c1SC1c3c(c4c(c5nsnc35)c3sc5c(CC(CCCC)CCCCCC)c(/C=C6\C(=O)c7cc(F)c(F)cc7C6=C(C#N)C#N)sc5c3n4CC(CC)CCCC)N(CC(CC)CCCC)C21,0.9,27.03,79.42,19.32,19.320503400000003,0.0026055900621275,19.11,19.32,1:1.2,,,,ITO/HTL/PM6:L8-BO/PDINN/Ag,conventional,PDINN,,PEDOT:PSS-NbAs,PEDOT:PSS-NbAs,,chloroform,,80.0,-5.56,-3.65,,-5.68,-3.9,
102307,10.1021/acs.jpclett.6c00579,10.1021/acs.jpclett.6c00579,PM6,L8-BO,PM6,L8-BO,COC(=O)C(C)(C)c1cc(C)cc(-c2sc3c4sc5cc(/C=C6/C(=O)c7cc(F)cc(c7)C(=O)/C6=C\c6cc(C(C)(C)C(=O)OC)c(-c7cc(C)cc(C(C)(C)C(=O)OC)c7)s6)sc5c4c(C(C)(C)C(=O)OC)ccc2-3)c1,CCCCCCC(CCCC)Cc1c(/C=C2\C(=O)c3cc(F)c(F)cc3C2=C(C#N)C#N)sc2c1SC1c3c(c4c(c5nsnc35)c3sc5c(CC(CCCC)CCCCCC)c(/C=C6\C(=O)c7cc(F)c(F)cc7C6=C(C#N)C#N)sc5c3n4CC(CC)CCCC)N(CC(CC)CCCC)C21,0.896,26.97,79.05,19.1,19.10252736,0.0132322513088736,18.84,19.1,1:1.2,,,,ITO/HTL/PM6:L8-BO/PDINN/Ag,conventional,PDINN,,PEDOT:PSS-NbP,PEDOT:PSS-NbP,,chloroform,,80.0,-5.56,-3.65,,-5.68,-3.9,
102308,10.1021/acs.jpclett.6c00579,10.1021/acs.jpclett.6c00579,D18,L8-BO,D18,L8-BO,CCCCCCC(CCCC)Cc1csc(-c2cc3c4nsnc4c4cc(-c5cc(CC(CCCC)CCCCCC)c(-c6cc7c(-c8cc(F)c(CC(CC)CCCC)s8)c8sccc8c(-c8cc(F)c(CC(CC)CCCC)s8)c7s6)s5)sc4c3s2)c1,CCCCCCC(CCCC)Cc1c(/C=C2\C(=O)c3cc(F)c(F)cc3C2=C(C#N)C#N)sc2c1SC1c3c(c4c(c5nsnc35)c3sc5c(CC(CCCC)CCCCCC)c(/C=C6\C(=O)c7cc(F)c(F)cc7C6=C(C#N)C#N)sc5c3n4CC(CC)CCCC)N(CC(CC)CCCC)C21,0.9,26.51,80.05,19.1,19.0991295,0.0045575916230436,18.86,19.1,1:1.3,,,,ITO/HTL/D18:L8-BO/PDINN/Ag,conventional,PDINN,,PEDOT:PSS,PEDOT:PSS,,chloroform,,80.0,-5.51,-2.77,,-5.68,-3.9,
102309,10.1021/acs.jpclett.6c00579,10.1021/acs.jpclett.6c00579,D18,L8-BO,D18,L8-BO,CCCCCCC(CCCC)Cc1csc(-c2cc3c4nsnc4c4cc(-c5cc(CC(CCCC)CCCCCC)c(-c6cc7c(-c8cc(F)c(CC(CC)CCCC)s8)c8sccc8c(-c8cc(F)c(CC(CC)CCCC)s8)c7s6)s5)sc4c3s2)c1,CCCCCCC(CCCC)Cc1c(/C=C2\C(=O)c3cc(F)c(F)cc3C2=C(C#N)C#N)sc2c1SC1c3c(c4c(c5nsnc35)c3sc5c(CC(CCCC)CCCCCC)c(/C=C6\C(=O)c7cc(F)c(F)cc7C6=C(C#N)C#N)sc5c3n4CC(CC)CCCC)N(CC(CC)CCCC)C21,0.903,27.38,81.6,20.18,20.17489824,0.0252812685827665,19.95,20.18,1:1.3,,,,ITO/HTL/D18:L8-BO/PDINN/Ag,conventional,PDINN,,PEDOT:PSS-NbAs,PEDOT:PSS-NbAs,,chloroform,,80.0,-5.51,-2.77,,-5.68,-3.9,
102310,10.1021/acs.jpclett.6c00579,10.1021/acs.jpclett.6c00579,D18,L8-BO,D18,L8-BO,CCCCCCC(CCCC)Cc1csc(-c2cc3c4nsnc4c4cc(-c5cc(CC(CCCC)CCCCCC)c(-c6cc7c(-c8cc(F)c(CC(CC)CCCC)s8)c8sccc8c(-c8cc(F)c(CC(CC)CCCC)s8)c7s6)s5)sc4c3s2)c1,CCCCCCC(CCCC)Cc1c(/C=C2\C(=O)c3cc(F)c(F)cc3C2=C(C#N)C#N)sc2c1SC1c3c(c4c(c5nsnc35)c3sc5c(CC(CCCC)CCCCCC)c(/C=C6\C(=O)c7cc(F)c(F)cc7C6=C(C#N)C#N)sc5c3n4CC(CC)CCCC)N(CC(CC)CCCC)C21,0.902,27.15,80.88,19.81,19.80694584,0.0154172640080835,19.62,19.81,1:1.3,,,,ITO/HTL/D18:L8-BO/PDINN/Ag,conventional,PDINN,,PEDOT:PSS-NbP,PEDOT:PSS-NbP,,chloroform,,80.0,-5.51,-2.77,,-5.68,-3.9,
102318,10.1021/acs.macromol.0c01548,10.1021/acs.macromol.0c01548,PTOBT-Z,ITIC,PTOBT-Z,ITIC,,CCCCCCc1ccc(C2(c3ccc(CCCCCC)cc3)c3cc4c(cc3-c3sc5cc(C=C6C(=O)c7ccccc7C6=C(C#N)C#N)sc5c32)C(c2ccc(CCCCCC)cc2)(c2ccc(CCCCCC)cc2)c2c-4sc3cc(C=C4C(=O)c5ccccc5C4=C(C#N)C#N)sc23)cc1,0.82,13.13,56.0,6.04,6.029296,0.177218543046351,5.23,6.04,1:1,,,,ITO/ZnO/PTOBT:ITIC/MoO3/Ag,inverted,ZnO,,MoO3,,,,,,,,,-5.576,-3.916,
102319,10.1021/acs.macromol.0c01548,10.1021/acs.macromol.0c01548,PTOBT-Z,ITIC,PTOBT-Z,ITIC,,CCCCCCc1ccc(C2(c3ccc(CCCCCC)cc3)c3cc4c(cc3-c3sc5cc(C=C6C(=O)c7ccccc7C6=C(C#N)C#N)sc5c32)C(c2ccc(CCCCCC)cc2)(c2ccc(CCCCCC)cc2)c2c-4sc3cc(C=C4C(=O)c5ccccc5C4=C(C#N)C#N)sc23)cc1,0.82,19.86,55.0,9.04,8.95686,0.9196902654867084,7.2,9.04,1:1,,,,ITO/ZnO/PTOBT:ITIC/MoO3/Ag,inverted,ZnO,,MoO3,,100.0,,,100.0,,,,-5.576,-3.916,
102320,10.1021/acs.macromol.0c01548,10.1021/acs.macromol.0c01548,PTOBT-Z/E,ITIC,PTOBT-Z/E,ITIC,,CCCCCCc1ccc(C2(c3ccc(CCCCCC)cc3)c3cc4c(cc3-c3sc5cc(C=C6C(=O)c7ccccc7C6=C(C#N)C#N)sc5c32)C(c2ccc(CCCCCC)cc2)(c2ccc(CCCCCC)cc2)c2c-4sc3cc(C=C4C(=O)c5ccccc5C4=C(C#N)C#N)sc23)cc1,0.93,9.7,57.0,5.09,5.141969999999999,1.0210216110019443,4.93,5.09,1:1,,,,ITO/ZnO/PTOBT:ITIC/MoO3/Ag,inverted,ZnO,,MoO3,,,,,,,,,-5.576,-3.916,
102321,10.1021/acs.macromol.0c01548,10.1021/acs.macromol.0c01548,PTOBT-Z/E,ITIC,PTOBT-Z/E,ITIC,,CCCCCCc1ccc(C2(c3ccc(CCCCCC)cc3)c3cc4c(cc3-c3sc5cc(C=C6C(=O)c7ccccc7C6=C(C#N)C#N)sc5c32)C(c2ccc(CCCCCC)cc2)(c2ccc(CCCCCC)cc2)c2c-4sc3cc(C=C4C(=O)c5ccccc5C4=C(C#N)C#N)sc23)cc1,0.83,16.56,50.0,6.86,6.872399999999999,0.1807580174926914,6.06,6.86,1:1,,,,ITO/ZnO/PTOBT:ITIC/MoO3/Ag,inverted,ZnO,,MoO3,,100.0,,,100.0,,,,-5.576,-3.916,
102322,10.1021/acs.macromol.0c02673,10.1021/acs.macromol.0c02673,PTO2,IT-4F,PTO2,IT-4F,CCOC(=O)c1ccsc1-c1cc2c(-c3cc(F)c(CC)s3)c3sc(-c4cc(C(=O)OCC)c(-c5cc6c(-c7cc(F)c(CC)s7)c7sc(-c8cc(C(=O)OCC)c(-c9cc%10c(-c%11cc(F)c(CC)s%11)c%11sccc%11c(-c%11cc(F)c(CC)s%11)c%10s9)s8)cc7c(-c7cc(F)c(CC)s7)c6s5)s4)cc3c(-c3cc(F)c(CC)s3)c2s1,CCCCCCc1ccc(C2(c3ccc(CCCCCC)cc3)c3cc4c(cc3-c3sc5cc(/C=C6\C(=O)c7cc(F)c(F)cc7C6=C(C#N)C#N)sc5c32)C(c2ccc(CCCCCC)cc2)(c2ccc(CCCCCC)cc2)c2c-4sc3cc(/C=C4\C(=O)c5cc(F)c(F)cc5C4=C(C#N)C#N)sc23)cc1,0.91,21.0,69.8,13.4,13.33878,0.4568656716417947,12.7,13.4,,,,,PTO2:IT-4F,,,,,,108.0,,,,-5.59,-3.67,,-5.66,-4.14,
102323,10.1021/acs.macromol.0c02673,10.1021/acs.macromol.0c02673,PTO2-tm10,IT-4F,PTO2-tm10,IT-4F,,CCCCCCc1ccc(C2(c3ccc(CCCCCC)cc3)c3cc4c(cc3-c3sc5cc(/C=C6\C(=O)c7cc(F)c(F)cc7C6=C(C#N)C#N)sc5c32)C(c2ccc(CCCCCC)cc2)(c2ccc(CCCCCC)cc2)c2c-4sc3cc(/C=C4\C(=O)c5cc(F)c(F)cc5C4=C(C#N)C#N)sc23)cc1,0.91,20.3,64.5,11.9,11.915085,0.1267647058823605,11.3,11.9,,,,,PTO2-tm10:IT-4F,,,,,,102.0,,,,,,,-5.66,-4.14,
102324,10.1021/acs.macromol.0c02673,10.1021/acs.macromol.0c02673,PTO2-tm20,IT-4F,PTO2-tm20,IT-4F,,CCCCCCc1ccc(C2(c3ccc(CCCCCC)cc3)c3cc4c(cc3-c3sc5cc(/C=C6\C(=O)c7cc(F)c(F)cc7C6=C(C#N)C#N)sc5c32)C(c2ccc(CCCCCC)cc2)(c2ccc(CCCCCC)cc2)c2c-4sc3cc(/C=C4\C(=O)c5cc(F)c(F)cc5C4=C(C#N)C#N)sc23)cc1,0.91,19.5,65.9,11.7,11.693955,0.051666666666654,11.4,11.7,,,,,PTO2-tm20:IT-4F,,,,,,100.0,,,,,,,-5.66,-4.14,
102325,10.1021/acs.macromol.0c02673,10.1021/acs.macromol.0c02673,PTO2-tm40,IT-4F,PTO2-tm40,IT-4F,,CCCCCCc1ccc(C2(c3ccc(CCCCCC)cc3)c3cc4c(cc3-c3sc5cc(/C=C6\C(=O)c7cc(F)c(F)cc7C6=C(C#N)C#N)sc5c32)C(c2ccc(CCCCCC)cc2)(c2ccc(CCCCCC)cc2)c2c-4sc3cc(/C=C4\C(=O)c5cc(F)c(F)cc5C4=C(C#N)C#N)sc23)cc1,0.89,14.6,46.3,6.0,6.016221999999999,0.2703666666666512,5.6,6.0,,,,,PTO2-tm40:IT-4F,,,,,,103.0,,,,,,,-5.66,-4.14,
102326,10.1021/acs.macromol.0c02872,10.1021/acs.macromol.0c02872,PM6,IT-4F,PM6,IT-4F,COC(=O)C(C)(C)c1cc(C)cc(-c2sc3c4sc5cc(/C=C6/C(=O)c7cc(F)cc(c7)C(=O)/C6=C\c6cc(C(C)(C)C(=O)OC)c(-c7cc(C)cc(C(C)(C)C(=O)OC)c7)s6)sc5c4c(C(C)(C)C(=O)OC)ccc2-3)c1,CCCCCCc1ccc(C2(c3ccc(CCCCCC)cc3)c3cc4c(cc3-c3sc5cc(/C=C6\C(=O)c7cc(F)c(F)cc7C6=C(C#N)C#N)sc5c32)C(c2ccc(CCCCCC)cc2)(c2ccc(CCCCCC)cc2)c2c-4sc3cc(/C=C4\C(=O)c5cc(F)c(F)cc5C4=C(C#N)C#N)sc23)cc1,0.88,17.38,66.15,10.11,10.1172456,0.0716676557863596,10.11,,,0% DIO,,0%,ITO/PEDOT:PSS/PM6:IT-4F/PFN-Br/Ag,conventional,PFN-Br,PFN-Br,PEDOT:PSS,PEDOT:PSS,,chlorobenzene,chlorobenzene,,-5.56,-3.65,,-5.66,-4.14,
102327,10.1021/acs.macromol.0c02872,10.1021/acs.macromol.0c02872,PM6,IT-4F,PM6,IT-4F,COC(=O)C(C)(C)c1cc(C)cc(-c2sc3c4sc5cc(/C=C6/C(=O)c7cc(F)cc(c7)C(=O)/C6=C\c6cc(C(C)(C)C(=O)OC)c(-c7cc(C)cc(C(C)(C)C(=O)OC)c7)s6)sc5c4c(C(C)(C)C(=O)OC)ccc2-3)c1,CCCCCCc1ccc(C2(c3ccc(CCCCCC)cc3)c3cc4c(cc3-c3sc5cc(/C=C6\C(=O)c7cc(F)c(F)cc7C6=C(C#N)C#N)sc5c32)C(c2ccc(CCCCCC)cc2)(c2ccc(CCCCCC)cc2)c2c-4sc3cc(/C=C4\C(=O)c5cc(F)c(F)cc5C4=C(C#N)C#N)sc23)cc1,0.88,20.56,70.05,12.67,12.6740064,0.0316211523283466,12.67,,,0.3% DIO,DIO,0.3%,ITO/PEDOT:PSS/PM6:IT-4F/PFN-Br/Ag,conventional,PFN-Br,PFN-Br,PEDOT:PSS,PEDOT:PSS,,chlorobenzene,chlorobenzene,,-5.56,-3.65,,-5.66,-4.14,
102328,10.1021/acs.macromol.1c01215,10.1021/acs.macromol.1c01215,PM6,Y6,PM6,Y6,COC(=O)C(C)(C)c1cc(C)cc(-c2sc3c4sc5cc(/C=C6/C(=O)c7cc(F)cc(c7)C(=O)/C6=C\c6cc(C(C)(C)C(=O)OC)c(-c7cc(C)cc(C(C)(C)C(=O)OC)c7)s6)sc5c4c(C(C)(C)C(=O)OC)ccc2-3)c1,CCCCCCCCCCCc1c(/C=C2\C(=O)c3cc(F)c(F)cc3C2=C(C#N)C#N)sc2c1sc1c3c4nsnc4c4c5sc6c(CCCCCCCCCCC)c(/C=C7\C(=O)c8cc(F)c(F)cc8C7=C(C#N)C#N)sc6c5n(CC(CC)CCCC)c4c3n(CC(CC)CCCC)c21,0.791,22.79,51.2,9.93,9.229767680000002,7.051684994964731,9.23,9.93,1:1.2,1-chloronaphthalene,,0.5 vol %,,,w/o,,PEDOT:PSS,,,chloroform,,100.0,-5.56,-3.65,,-5.65,-4.09,
102329,10.1021/acs.macromol.1c01215,10.1021/acs.macromol.1c01215,PM6,Y6,PM6,Y6,COC(=O)C(C)(C)c1cc(C)cc(-c2sc3c4sc5cc(/C=C6/C(=O)c7cc(F)cc(c7)C(=O)/C6=C\c6cc(C(C)(C)C(=O)OC)c(-c7cc(C)cc(C(C)(C)C(=O)OC)c7)s6)sc5c4c(C(C)(C)C(=O)OC)ccc2-3)c1,CCCCCCCCCCCc1c(/C=C2\C(=O)c3cc(F)c(F)cc3C2=C(C#N)C#N)sc2c1sc1c3c4nsnc4c4c5sc6c(CCCCCCCCCCC)c(/C=C7\C(=O)c8cc(F)c(F)cc8C7=C(C#N)C#N)sc6c5n(CC(CC)CCCC)c4c3n(CC(CC)CCCC)c21,0.854,24.25,70.2,15.43,14.538069,5.780499027867787,14.54,15.43,1:1.2,1-chloronaphthalene,,0.5 vol %,ITO/PEDOT:PSS/active layer/ETL/Ag,,P(NDIDEG-T),P(NDIDEG-T),PEDOT:PSS,,,chloroform,,100.0,-5.56,-3.65,,-5.65,-4.09,
102330,10.1021/acs.macromol.1c01215,10.1021/acs.macromol.1c01215,PM6,Y6,PM6,Y6,COC(=O)C(C)(C)c1cc(C)cc(-c2sc3c4sc5cc(/C=C6/C(=O)c7cc(F)cc(c7)C(=O)/C6=C\c6cc(C(C)(C)C(=O)OC)c(-c7cc(C)cc(C(C)(C)C(=O)OC)c7)s6)sc5c4c(C(C)(C)C(=O)OC)ccc2-3)c1,CCCCCCCCCCCc1c(/C=C2\C(=O)c3cc(F)c(F)cc3C2=C(C#N)C#N)sc2c1sc1c3c4nsnc4c4c5sc6c(CCCCCCCCCCC)c(/C=C7\C(=O)c8cc(F)c(F)cc8C7=C(C#N)C#N)sc6c5n(CC(CC)CCCC)c4c3n(CC(CC)CCCC)c21,0.842,23.88,66.2,15.08,13.31080752,11.73204562334218,13.31,15.08,1:1.2,1-chloronaphthalene,,0.5 vol %,ITO/PEDOT:PSS/active layer/ETL/Ag,,P(NDITEG-T),P(NDITEG-T),PEDOT:PSS,,,chloroform,,100.0,-5.56,-3.65,,-5.65,-4.09,
102331,10.1021/acs.macromol.1c01215,10.1021/acs.macromol.1c01215,PM6,Y6,PM6,Y6,COC(=O)C(C)(C)c1cc(C)cc(-c2sc3c4sc5cc(/C=C6/C(=O)c7cc(F)cc(c7)C(=O)/C6=C\c6cc(C(C)(C)C(=O)OC)c(-c7cc(C)cc(C(C)(C)C(=O)OC)c7)s6)sc5c4c(C(C)(C)C(=O)OC)ccc2-3)c1,CCCCCCCCCCCc1c(/C=C2\C(=O)c3cc(F)c(F)cc3C2=C(C#N)C#N)sc2c1sc1c3c4nsnc4c4c5sc6c(CCCCCCCCCCC)c(/C=C7\C(=O)c8cc(F)c(F)cc8C7=C(C#N)C#N)sc6c5n(CC(CC)CCCC)c4c3n(CC(CC)CCCC)c21,0.855,23.81,69.2,15.34,14.0874246,8.165419817470672,14.08,15.34,1:1.2,1-chloronaphthalene,,0.5 vol %,ITO/PEDOT:PSS/PM6:Y6/ETL/Ag,,PFN-Br,PFN-Br,PEDOT:PSS,,,chloroform,,100.0,-5.56,-3.65,,-5.65,-4.09,
102332,10.1021/acs.macromol.1c01301,10.1021/acs.macromol.1c01301,PBTz-TF,Y6,PBTz-TF,Y6,,CCCCCCCCCCCc1c(/C=C2\C(=O)c3cc(F)c(F)cc3C2=C(C#N)C#N)sc2c1sc1c3c4nsnc4c4c5sc6c(CCCCCCCCCCC)c(/C=C7\C(=O)c8cc(F)c(F)cc8C7=C(C#N)C#N)sc6c5n(CC(CC)CCCC)c4c3n(CC(CC)CCCC)c21,0.801,24.67,74.6,14.73,14.74145982,0.0777991853360414,14.53,14.73,1:1.8,DIO,DIO,,,,,,,,80.0,,,90.0,,,,-5.65,-4.09,
102333,10.1021/acs.macromol.1c01301,10.1021/acs.macromol.1c01301,PBTz-TCl,Y6,PBTz-TCl,Y6,,CCCCCCCCCCCc1c(/C=C2\C(=O)c3cc(F)c(F)cc3C2=C(C#N)C#N)sc2c1sc1c3c4nsnc4c4c5sc6c(CCCCCCCCCCC)c(/C=C7\C(=O)c8cc(F)c(F)cc8C7=C(C#N)C#N)sc6c5n(CC(CC)CCCC)c4c3n(CC(CC)CCCC)c21,0.806,24.71,75.38,15.06,15.012876788000002,0.3129031341301388,14.86,15.06,1:1.8,DIO,DIO,0.35% v/v,conventional,,PFN-Br,,PEDOT:PSS,,80.0,chloroform,,90.0,,,,-5.65,-4.09,
102338,10.1021/acs.macromol.1c02404,10.1021/acs.macromol.1c02404,P3HT,ZY-4Cl,P3HT,ZY-4Cl,CCCCCCc1ccsc1,CCc1c(C=C2C(=O)c3cc(Cl)c(Cl)cc3C2=O)sc2c1sc1c3c4nsnc4c4c5sc6c(CC)c(C=C7C(=O)c8cc(Cl)c(Cl)cc8C7=O)sc6c5n(CC)c4c3n(CC)c21,0.88,15.9,66.1,9.24,9.248712,0.0942857142857052,8.9,9.24,1:1,,,,ITO/PEDOT:PSS/P3HT:acceptor/PDINO/Al,conventional,PDINO,PDINO,PEDOT:PSS,PEDOT:PSS,110.0,THF,THF,130.0,-5.01,-3.12,,,,
102339,10.1021/acs.macromol.1c02404,10.1021/acs.macromol.1c02404,P3HT,ZY-4Cl,P3HT,ZY-4Cl,CCCCCCc1ccsc1,CCc1c(C=C2C(=O)c3cc(Cl)c(Cl)cc3C2=O)sc2c1sc1c3c4nsnc4c4c5sc6c(CC)c(C=C7C(=O)c8cc(Cl)c(Cl)cc8C7=O)sc6c5n(CC)c4c3n(CC)c21,0.89,16.1,67.9,9.72,9.729391,0.0966152263374569,9.5,9.72,1:1,,,,ITO/PEDOT:PSS/P3HT:acceptor/PDINO/Al,conventional,PDINO,PDINO,PEDOT:PSS,PEDOT:PSS,110.0,THF,THF,130.0,-5.01,-3.12,,,,
102340,10.1021/acs.macromol.1c02404,10.1021/acs.macromol.1c02404,P3HT,ZY-4Cl,P3HT,ZY-4Cl,CCCCCCc1ccsc1,CCc1c(C=C2C(=O)c3cc(Cl)c(Cl)cc3C2=O)sc2c1sc1c3c4nsnc4c4c5sc6c(CC)c(C=C7C(=O)c8cc(Cl)c(Cl)cc8C7=O)sc6c5n(CC)c4c3n(CC)c21,0.9,17.5,68.7,10.82,10.82025,0.0023105360443733,10.6,10.82,1:1,,,,ITO/PEDOT:PSS/P3HT:acceptor/PDINO/Al,conventional,PDINO,PDINO,PEDOT:PSS,PEDOT:PSS,110.0,THF,THF,130.0,-5.01,-3.12,,,,
102341,10.1021/acs.macromol.1c02404,10.1021/acs.macromol.1c02404,P3HT,ZY-4Cl,P3HT,ZY-4Cl,CCCCCCc1ccsc1,CCc1c(C=C2C(=O)c3cc(Cl)c(Cl)cc3C2=O)sc2c1sc1c3c4nsnc4c4c5sc6c(CC)c(C=C7C(=O)c8cc(Cl)c(Cl)cc8C7=O)sc6c5n(CC)c4c3n(CC)c21,0.88,15.7,62.3,8.61,8.607368,0.0305691056910591,8.5,8.61,1:1,,,,ITO/PEDOT:PSS/P3HT:acceptor/PDINO/Al,conventional,PDINO,PDINO,PEDOT:PSS,PEDOT:PSS,110.0,THF,THF,130.0,-5.01,-3.12,,,,
102342,10.1021/acs.macromol.1c02593,10.1021/acs.macromol.1c02593,P1,,P1,,CCCCCCCCc1cc(-c2c(-c3cccs3)sc3c(-c4cc(CCCCCCCC)c(CCCCCCCC)s4)c(-c4ccc(-c5cccc6nsnc56)s4)sc23)sc1CCCCCCCC,,0.71,2.84,33.3,0.64,0.6714612,4.915812499999995,0.61,0.64,,,,,ITO/ZnO/polymer/MoO3/Ag,inverted,ZnO,ZnO,MoO3,MoO3,,DCB,o-DCB,,-5.34,-3.53,,,,
102343,10.1021/acs.macromol.1c02593,10.1021/acs.macromol.1c02593,P2,,P2,,,,0.79,6.87,49.9,2.71,2.7082227,0.0655830258302617,2.51,2.71,,,,,ITO/ZnO/polymer/MoO3/Ag,inverted,ZnO,ZnO,MoO3,MoO3,,DCB,o-DCB,,-5.34,-3.58,,,,
102344,10.1021/acs.macromol.1c02593,10.1021/acs.macromol.1c02593,P3,,P3,,CCCCCCc1csc(-c2ccc(-c3cc(CCCCCC)c(/C=C/c4csc(-c5cc6c(OCC(CC)CCCC)c7sc(-c8ccc(C9=C%10C(=O)N(CC(CC)CCCC)C(c%11ccc(-c%12cc%13c(OCC(CC)CCCC)c%14sccc%14c(OCC(CC)CCCC)c%13s%12)s%11)=C%10C(=O)N9CC(CC)CCCC)s8)cc7c(OCC(CC)CCCC)c6s5)c4)s3)c3nsnc23)c1,,0.84,8.64,54.6,3.97,3.9626496,0.1851486146095712,3.7,3.97,,,,,ITO/ZnO/polymer/MoO3/Ag,inverted,ZnO,ZnO,MoO3,MoO3,,DCB,o-DCB,,-5.31,-3.6,,,,
102351,10.1021/acs.macromol.2c02144,10.1021/acs.macromol.2c02144,X1,BTP-eC9,X1,BTP-eC9,,CCCCCCCCCc1c(C=C2C(=O)c3cc(Cl)c(Cl)cc3C2=C(C#N)C#N)sc2c1sc1c3c4nsnc4c4c5sc6c(CCCCCCCCC)c(C=C7C(=O)c8cc(Cl)c(Cl)cc8C7=C(C#N)C#N)sc6c5n(CC(CCCC)CCCCCC)c4c3n(CC(CCCC)CCCCCC)c21,0.838,7.94,48.52,3.23,3.228384944,0.0500017337461267,2.77,3.23,1:1,DPE,DPE,,ITO/PEDOT:PSS/X1:BTP-eC9/PDINO/Al,conventional,PDINO,PDINO,PEDOT:PSS,PEDOT:PSS,96.0,toluene:DPE,toluene:diphenyl ether,,,,,-5.665,-4.165,
102352,10.1021/acs.macromol.2c02144,10.1021/acs.macromol.2c02144,X1,BTP-eC9,X1,BTP-eC9,,CCCCCCCCCc1c(C=C2C(=O)c3cc(Cl)c(Cl)cc3C2=C(C#N)C#N)sc2c1sc1c3c4nsnc4c4c5sc6c(CCCCCCCCC)c(C=C7C(=O)c8cc(Cl)c(Cl)cc8C7=C(C#N)C#N)sc6c5n(CC(CCCC)CCCCCC)c4c3n(CC(CCCC)CCCCCC)c21,0.844,12.78,62.36,6.72,6.726349152,0.094481428571433,6.24,6.72,1:1,DPE,DPE,,ITO/PEDOT:PSS/X1:BTP-eC9/PDINO/Al,conventional,PDINO,PDINO,PEDOT:PSS,PEDOT:PSS,91.0,toluene:DPE,toluene:diphenyl ether,,,,,-5.665,-4.165,
102353,10.1021/acs.macromol.2c02144,10.1021/acs.macromol.2c02144,X1,BTP-eC9,X1,BTP-eC9,,CCCCCCCCCc1c(C=C2C(=O)c3cc(Cl)c(Cl)cc3C2=C(C#N)C#N)sc2c1sc1c3c4nsnc4c4c5sc6c(CCCCCCCCC)c(C=C7C(=O)c8cc(Cl)c(Cl)cc8C7=C(C#N)C#N)sc6c5n(CC(CCCC)CCCCCC)c4c3n(CC(CCCC)CCCCCC)c21,0.845,24.75,66.31,13.87,13.867907625,0.0150856164383444,13.36,13.87,1:1,DPE,DPE,,ITO/PEDOT:PSS/X1:BTP-eC9/PDINO/Al,conventional,PDINO,PDINO,PEDOT:PSS,PEDOT:PSS,88.0,toluene:DPE,toluene:diphenyl ether,,,,,-5.665,-4.165,
102354,10.1021/acs.macromol.2c02144,10.1021/acs.macromol.2c02144,X1,BTP-eC9,X1,BTP-eC9,,CCCCCCCCCc1c(C=C2C(=O)c3cc(Cl)c(Cl)cc3C2=C(C#N)C#N)sc2c1sc1c3c4nsnc4c4c5sc6c(CCCCCCCCC)c(C=C7C(=O)c8cc(Cl)c(Cl)cc8C7=C(C#N)C#N)sc6c5n(CC(CCCC)CCCCCC)c4c3n(CC(CCCC)CCCCCC)c21,0.848,20.38,70.43,12.17,12.171881632,0.0154612325390296,11.86,12.17,1:1,DPE,DPE,,ITO/PEDOT:PSS/X1:BTP-eC9/PDINO/Al,conventional,PDINO,PDINO,PEDOT:PSS,PEDOT:PSS,78.0,toluene:DPE,toluene:diphenyl ether,,,,,-5.665,-4.165,
102355,10.1021/acs.macromol.2c02144,10.1021/acs.macromol.2c02144,X1,BTP-eC9,X1,BTP-eC9,,CCCCCCCCCc1c(C=C2C(=O)c3cc(Cl)c(Cl)cc3C2=C(C#N)C#N)sc2c1sc1c3c4nsnc4c4c5sc6c(CCCCCCCCC)c(C=C7C(=O)c8cc(Cl)c(Cl)cc8C7=C(C#N)C#N)sc6c5n(CC(CCCC)CCCCCC)c4c3n(CC(CCCC)CCCCCC)c21,0.856,25.49,68.97,15.04,15.048867767999996,0.0589612234042434,14.57,15.04,1:1,DPE,DPE,,ITO/PEDOT:PSS/X1:BTP-eC9/PDINO/Al,conventional,PDINO,PDINO,PEDOT:PSS,PEDOT:PSS,108.0,toluene:DPE,toluene:diphenyl ether,,,,,-5.665,-4.165,
102359,10.1021/acs.macromol.3c00798,10.1021/acs.macromol.3c00798,PM6E4,,PM6E4,,,,0.877,21.27,62.71,11.7,11.697791709,0.0188742820512713,11.48,11.7,,,,,ITO/PEDOT:PSS/PM6E4:L8-BO/PFN-Br/Al,conventional organic solar cell,PFN-Br,,PEDOT:PSS,,,,,,,,,,,
102360,10.1021/acs.macromol.3c00798,10.1021/acs.macromol.3c00798,PM6E5,,PM6E5,,,,0.876,24.05,61.15,12.89,12.8829597,0.0546183087664847,12.63,12.89,,,,,ITO/PEDOT:PSS/PM6E5:L8-BO/PFN-Br/Al,conventional organic solar cell,PFN-Br,,PEDOT:PSS,,,,,,,,,,,
102361,10.1021/acs.macromol.3c00798,10.1021/acs.macromol.3c00798,PM6E6,,PM6E6,,,,0.886,24.76,66.07,14.5,14.494013752,0.041284468965512,14.14,14.5,,,,,ITO/PEDOT:PSS/PM6E6:L8-BO/PFN-Br/Al,conventional organic solar cell,PFN-Br,,PEDOT:PSS,,,,,,,,,,,
102362,10.1021/acs.macromol.3c00798,10.1021/acs.macromol.3c00798,PM67,,PM67,,,,0.905,24.58,58.88,13.1,13.09779712,0.0168158778625853,12.88,13.1,,,,,ITO/PEDOT:PSS/PM67:L8-BO/PFN-Br/Al,conventional organic solar cell,PFN-Br,,PEDOT:PSS,,,,,,,,,,,
102363,10.1021/acs.macromol.3c00798,10.1021/acs.macromol.3c00798,PM6E7,L8-BO,PM6E7,,,,0.885,25.87,71.02,16.26,16.25999349,4.0036900382411126e-05,15.69,16.26,,,,,ITO/PEDOT:PSS/active layer/PFN-Br/Al,conventional,PFN-Br,,PEDOT:PSS,,,,,,,,,,,
102364,10.1021/acs.macromol.3c00798,10.1021/acs.macromol.3c00798,PM6E8,L8-BO,PM6E8,,,,0.888,25.09,59.68,13.29,13.296656256,0.0500846952596026,13.08,13.29,,,,,ITO/PEDOT:PSS/active layer/PFN-Br/Al,conventional,PFN-Br,,PEDOT:PSS,,,,,,,,,,,
102365,10.1021/acs.macromol.3c00798,10.1021/acs.macromol.3c00798,PM6E9,L8-BO,PM6E9,,,,0.904,23.88,56.48,12.2,12.192631296,0.0603992131147477,11.97,12.2,,,,,ITO/PEDOT:PSS/active layer/PFN-Br/Al,conventional,PFN-Br,,PEDOT:PSS,,,,,,,,,,,
102366,10.1021/acs.macromol.3c01636,10.1021/acs.macromol.3c01636,PM6,DBT,PM6,DBT,COC(=O)C(C)(C)c1cc(C)cc(-c2sc3c4sc5cc(/C=C6/C(=O)c7cc(F)cc(c7)C(=O)/C6=C\c6cc(C(C)(C)C(=O)OC)c(-c7cc(C)cc(C(C)(C)C(=O)OC)c7)s6)sc5c4c(C(C)(C)C(=O)OC)ccc2-3)c1,,0.95,24.12,72.39,16.53,16.5874446,0.3475172413793114,,,,,,,ITO/PEDOT:PSS/PM6:DBT/PDINN/Ag,conventional,PDINN,PDINN,PEDOT:PSS,PEDOT:PSS,,,,,-5.56,-3.65,,,,
102367,10.1021/acs.macromol.3c01636,10.1021/acs.macromol.3c01636,PM6,TBT,PM6,TBT,COC(=O)C(C)(C)c1cc(C)cc(-c2sc3c4sc5cc(/C=C6/C(=O)c7cc(F)cc(c7)C(=O)/C6=C\c6cc(C(C)(C)C(=O)OC)c(-c7cc(C)cc(C(C)(C)C(=O)OC)c7)s6)sc5c4c(C(C)(C)C(=O)OC)ccc2-3)c1,,0.94,24.63,78.07,18.04,18.07492254,0.1935839246119546,,,,,,,ITO/PEDOT:PSS/PM6:TBT/PDINN/Ag,conventional,PDINN,PDINN,PEDOT:PSS,PEDOT:PSS,,,,,-5.56,-3.65,,,,
102368,10.1021/acs.macromol.3c01740,10.1021/acs.macromol.3c01740,PM6,L8-BO,PM6,L8-BO,COC(=O)C(C)(C)c1cc(C)cc(-c2sc3c4sc5cc(/C=C6/C(=O)c7cc(F)cc(c7)C(=O)/C6=C\c6cc(C(C)(C)C(=O)OC)c(-c7cc(C)cc(C(C)(C)C(=O)OC)c7)s6)sc5c4c(C(C)(C)C(=O)OC)ccc2-3)c1,CCCCCCC(CCCC)Cc1c(/C=C2\C(=O)c3cc(F)c(F)cc3C2=C(C#N)C#N)sc2c1SC1c3c(c4c(c5nsnc35)c3sc5c(CC(CCCC)CCCCCC)c(/C=C6\C(=O)c7cc(F)c(F)cc7C6=C(C#N)C#N)sc5c3n4CC(CC)CCCC)N(CC(CC)CCCC)C21,0.876,25.6,79.89,17.92,17.915811840000003,0.0233714285714186,,17.92,,,,,ITO/PEDOT:PSS/PM6:L8-BO/ETLs/Ag,conventional,HPDIN-B01,,PEDOT:PSS,,,,,,-5.56,-3.65,,-5.68,-3.9,
102369,10.1021/acs.macromol.3c01740,10.1021/acs.macromol.3c01740,PM6,L8-BO,PM6,L8-BO,COC(=O)C(C)(C)c1cc(C)cc(-c2sc3c4sc5cc(/C=C6/C(=O)c7cc(F)cc(c7)C(=O)/C6=C\c6cc(C(C)(C)C(=O)OC)c(-c7cc(C)cc(C(C)(C)C(=O)OC)c7)s6)sc5c4c(C(C)(C)C(=O)OC)ccc2-3)c1,CCCCCCC(CCCC)Cc1c(/C=C2\C(=O)c3cc(F)c(F)cc3C2=C(C#N)C#N)sc2c1SC1c3c(c4c(c5nsnc35)c3sc5c(CC(CCCC)CCCCCC)c(/C=C6\C(=O)c7cc(F)c(F)cc7C6=C(C#N)C#N)sc5c3n4CC(CC)CCCC)N(CC(CC)CCCC)C21,0.881,25.5,79.85,17.64,17.938701749999996,1.6933205782312684,17.64,,,,,,ITO/PEDOT:PSS/PM6:L8-BO/ETLs/Ag,conventional,HPDIN-B01,,PEDOT:PSS,,,,,,-5.56,-3.65,,-5.68,-3.9,
102370,10.1021/acs.macromol.3c01740,10.1021/acs.macromol.3c01740,PM6,L8-BO,PM6,L8-BO,COC(=O)C(C)(C)c1cc(C)cc(-c2sc3c4sc5cc(/C=C6/C(=O)c7cc(F)cc(c7)C(=O)/C6=C\c6cc(C(C)(C)C(=O)OC)c(-c7cc(C)cc(C(C)(C)C(=O)OC)c7)s6)sc5c4c(C(C)(C)C(=O)OC)ccc2-3)c1,CCCCCCC(CCCC)Cc1c(/C=C2\C(=O)c3cc(F)c(F)cc3C2=C(C#N)C#N)sc2c1SC1c3c(c4c(c5nsnc35)c3sc5c(CC(CCCC)CCCCCC)c(/C=C6\C(=O)c7cc(F)c(F)cc7C6=C(C#N)C#N)sc5c3n4CC(CC)CCCC)N(CC(CC)CCCC)C21,0.886,26.11,80.55,18.62,18.63400203,0.0751988721804338,,18.62,,,,,ITO/PEDOT:PSS/PM6:L8-BO/ETLs/Ag,conventional,HPDIN-B02,HPDIN-B02,PEDOT:PSS,,,,,,-5.56,-3.65,,-5.68,-3.9,
102371,10.1021/acs.macromol.3c01740,10.1021/acs.macromol.3c01740,PM6,L8-BO,PM6,L8-BO,COC(=O)C(C)(C)c1cc(C)cc(-c2sc3c4sc5cc(/C=C6/C(=O)c7cc(F)cc(c7)C(=O)/C6=C\c6cc(C(C)(C)C(=O)OC)c(-c7cc(C)cc(C(C)(C)C(=O)OC)c7)s6)sc5c4c(C(C)(C)C(=O)OC)ccc2-3)c1,CCCCCCC(CCCC)Cc1c(/C=C2\C(=O)c3cc(F)c(F)cc3C2=C(C#N)C#N)sc2c1SC1c3c(c4c(c5nsnc35)c3sc5c(CC(CCCC)CCCCCC)c(/C=C6\C(=O)c7cc(F)c(F)cc7C6=C(C#N)C#N)sc5c3n4CC(CC)CCCC)N(CC(CC)CCCC)C21,0.883,26.24,80.15,18.48,18.57069088,0.4907515151515171,18.48,,,,,,ITO/PEDOT:PSS/PM6:L8-BO/ETLs/Ag,conventional,HPDIN-B02,HPDIN-B02,PEDOT:PSS,,,,,,-5.56,-3.65,,-5.68,-3.9,
102372,10.1021/acs.macromol.4c00968,10.1021/acs.macromol.4c00968,PQR16-BTF,PY-IT,PQR16-BTF,PY-IT,,CCCCCCCCCCCc1c(/C=C2\C(=O)c3ccccc3C2=C(C#N)C#N)sc2c1sc1c3c4nsnc4c4c5sc6c(CCCCCCCCCCC)c(/C=C7\C(=O)c8cc(-c9cccs9)ccc8C7=C(C#N)C#N)sc6c5n(CC(CCCCCCCC)CCCCCCCCCC)c4c3n(CC(CCCCCCCC)CCCCCCCCCC)c21,0.907,21.43,69.84,13.61,13.574807784000004,0.2585761645848412,13.48,13.61,,,,,ITO/PEDOT:PSS/active layer/PDINN/Ag,conventional,PDINN,PDINN,PEDOT:PSS,PEDOT:PSS,,,,,,,,-5.68,-3.94,
102373,10.1021/acs.macromol.4c00968,10.1021/acs.macromol.4c00968,PQTF-BO,PY-IT,PQTF-BO,PY-IT,,CCCCCCCCCCCc1c(/C=C2\C(=O)c3ccccc3C2=C(C#N)C#N)sc2c1sc1c3c4nsnc4c4c5sc6c(CCCCCCCCCCC)c(/C=C7\C(=O)c8cc(-c9cccs9)ccc8C7=C(C#N)C#N)sc6c5n(CC(CCCCCCCC)CCCCCCCCCC)c4c3n(CC(CCCCCCCC)CCCCCCCCCC)c21,0.912,21.91,58.53,11.7,11.695417776,0.0391643076922922,10.91,11.7,,,,,ITO/PEDOT:PSS/active layer/PDINN/Ag,conventional,PDINN,PDINN,PEDOT:PSS,PEDOT:PSS,,,,,,,,-5.68,-3.94,
102374,10.1021/acs.macromol.4c01285,10.1021/acs.macromol.4c01285,PM6,L8-BO,PM6,L8-BO,COC(=O)C(C)(C)c1cc(C)cc(-c2sc3c4sc5cc(/C=C6/C(=O)c7cc(F)cc(c7)C(=O)/C6=C\c6cc(C(C)(C)C(=O)OC)c(-c7cc(C)cc(C(C)(C)C(=O)OC)c7)s6)sc5c4c(C(C)(C)C(=O)OC)ccc2-3)c1,CCCCCCC(CCCC)Cc1c(/C=C2\C(=O)c3cc(F)c(F)cc3C2=C(C#N)C#N)sc2c1SC1c3c(c4c(c5nsnc35)c3sc5c(CC(CCCC)CCCCCC)c(/C=C6\C(=O)c7cc(F)c(F)cc7C6=C(C#N)C#N)sc5c3n4CC(CC)CCCC)N(CC(CC)CCCC)C21,0.886,25.42,81.4,18.34,18.33300568,0.0381369683751387,18.17,18.34,,,,,,,PPDIN-C6-H,PPDIN-C6-H,,,,,,,-5.56,-3.65,,-5.68,-3.9,
102375,10.1021/acs.macromol.4c01285,10.1021/acs.macromol.4c01285,PM6,L8-BO,PM6,L8-BO,COC(=O)C(C)(C)c1cc(C)cc(-c2sc3c4sc5cc(/C=C6/C(=O)c7cc(F)cc(c7)C(=O)/C6=C\c6cc(C(C)(C)C(=O)OC)c(-c7cc(C)cc(C(C)(C)C(=O)OC)c7)s6)sc5c4c(C(C)(C)C(=O)OC)ccc2-3)c1,CCCCCCC(CCCC)Cc1c(/C=C2\C(=O)c3cc(F)c(F)cc3C2=C(C#N)C#N)sc2c1SC1c3c(c4c(c5nsnc35)c3sc5c(CC(CCCC)CCCCCC)c(/C=C6\C(=O)c7cc(F)c(F)cc7C6=C(C#N)C#N)sc5c3n4CC(CC)CCCC)N(CC(CC)CCCC)C21,0.888,25.89,81.3,18.68,18.69113016,0.0595832976445419,18.54,18.68,,,,,,,PPDIN-C6-F,PPDIN-C6-F,,,,,,,-5.56,-3.65,,-5.68,-3.9,
102376,10.1021/acs.macromol.4c01285,10.1021/acs.macromol.4c01285,PM6,IT-4F,PM6,IT-4F,COC(=O)C(C)(C)c1cc(C)cc(-c2sc3c4sc5cc(/C=C6/C(=O)c7cc(F)cc(c7)C(=O)/C6=C\c6cc(C(C)(C)C(=O)OC)c(-c7cc(C)cc(C(C)(C)C(=O)OC)c7)s6)sc5c4c(C(C)(C)C(=O)OC)ccc2-3)c1,CCCCCCc1ccc(C2(c3ccc(CCCCCC)cc3)c3cc4c(cc3-c3sc5cc(/C=C6\C(=O)c7cc(F)c(F)cc7C6=C(C#N)C#N)sc5c32)C(c2ccc(CCCCCC)cc2)(c2ccc(CCCCCC)cc2)c2c-4sc3cc(/C=C4\C(=O)c5cc(F)c(F)cc5C4=C(C#N)C#N)sc23)cc1,0.856,20.12,75.13,12.95,12.939429536,0.0816252046332093,12.82,12.95,,,,,conventional,,PPDIN-C6-H,PPDIN-C6-H,PEDOT:PSS,,,,,,-5.56,-3.65,,-5.66,-4.14,
102377,10.1021/acs.macromol.4c01285,10.1021/acs.macromol.4c01285,PM6,IT-4F,PM6,IT-4F,COC(=O)C(C)(C)c1cc(C)cc(-c2sc3c4sc5cc(/C=C6/C(=O)c7cc(F)cc(c7)C(=O)/C6=C\c6cc(C(C)(C)C(=O)OC)c(-c7cc(C)cc(C(C)(C)C(=O)OC)c7)s6)sc5c4c(C(C)(C)C(=O)OC)ccc2-3)c1,CCCCCCc1ccc(C2(c3ccc(CCCCCC)cc3)c3cc4c(cc3-c3sc5cc(/C=C6\C(=O)c7cc(F)c(F)cc7C6=C(C#N)C#N)sc5c32)C(c2ccc(CCCCCC)cc2)(c2ccc(CCCCCC)cc2)c2c-4sc3cc(/C=C4\C(=O)c5cc(F)c(F)cc5C4=C(C#N)C#N)sc23)cc1,0.861,20.37,76.27,13.38,13.376667339,0.0249077802690712,13.21,13.38,,,,,,,PPDIN-C6-F,PPDIN-C6-F,,,,,,,-5.56,-3.65,,-5.66,-4.14,
102378,10.1021/acs.macromol.4c01285,10.1021/acs.macromol.4c01285,PM6,BTP-BO-4Cl,PM6,BTP-BO-4Cl,COC(=O)C(C)(C)c1cc(C)cc(-c2sc3c4sc5cc(/C=C6/C(=O)c7cc(F)cc(c7)C(=O)/C6=C\c6cc(C(C)(C)C(=O)OC)c(-c7cc(C)cc(C(C)(C)C(=O)OC)c7)s6)sc5c4c(C(C)(C)C(=O)OC)ccc2-3)c1,CCCCCCCCCCCc1c(/C=C2\C(=O)c3cc(Cl)c(Cl)cc3C2=C(C#N)C#N)sc2c1Cc1c-2n(CC(CCCC)CCCCCC)c2c1c1nsnc1c1c3c(n(CC(CCCC)CCCCCC)c12)-c1sc(/C=C2\C(=O)c4cc(Cl)c(Cl)cc4C2=C(C#N)C#N)c(CCCCCCCCCCC)c1C3,0.844,27.46,77.33,17.94,17.922186392,0.0992954738015655,17.7,17.94,,,,,conventional,,PPDIN-C6-H,PPDIN-C6-H,PEDOT:PSS,,,,,,-5.56,-3.65,,-5.62,-4.05,
102379,10.1021/acs.macromol.4c01285,10.1021/acs.macromol.4c01285,PM6,BTP-BO-4Cl,PM6,BTP-BO-4Cl,COC(=O)C(C)(C)c1cc(C)cc(-c2sc3c4sc5cc(/C=C6/C(=O)c7cc(F)cc(c7)C(=O)/C6=C\c6cc(C(C)(C)C(=O)OC)c(-c7cc(C)cc(C(C)(C)C(=O)OC)c7)s6)sc5c4c(C(C)(C)C(=O)OC)ccc2-3)c1,CCCCCCCCCCCc1c(/C=C2\C(=O)c3cc(Cl)c(Cl)cc3C2=C(C#N)C#N)sc2c1Cc1c-2n(CC(CCCC)CCCCCC)c2c1c1nsnc1c1c3c(n(CC(CCCC)CCCCCC)c12)-c1sc(/C=C2\C(=O)c4cc(Cl)c(Cl)cc4C2=C(C#N)C#N)c(CCCCCCCCCCC)c1C3,0.846,27.85,78.12,18.42,18.40593132,0.0763771986970747,18.21,18.42,,,,,,,PPDIN-C6-F,PPDIN-C6-F,,,,,,,-5.56,-3.65,,-5.62,-4.05,
102382,10.1021/acs.macromol.4c01474,10.1021/acs.macromol.4c01474,PBDT-oTz,BTP-eC9,PBDT-oTz,BTP-eC9,,CCCCCCCCCc1c(C=C2C(=O)c3cc(Cl)c(Cl)cc3C2=C(C#N)C#N)sc2c1sc1c3c4nsnc4c4c5sc6c(CCCCCCCCC)c(C=C7C(=O)c8cc(Cl)c(Cl)cc8C7=C(C#N)C#N)sc6c5n(CC(CCCC)CCCCCC)c4c3n(CC(CCCC)CCCCCC)c21,0.83,26.41,68.56,15.02,15.02855768,0.0569752330226306,14.81,15.02,,,,,ITO/PEDOT:PSS/active layer/PDINO/Ag,conventional,PDINO,PDINO,PEDOT:PSS,PEDOT:PSS,,,,,,,,-5.665,-4.165,
102383,10.1021/acs.macromol.4c01474,10.1021/acs.macromol.4c01474,PBDT-iTz,BTP-eC9,PBDT-iTz,BTP-eC9,,CCCCCCCCCc1c(C=C2C(=O)c3cc(Cl)c(Cl)cc3C2=C(C#N)C#N)sc2c1sc1c3c4nsnc4c4c5sc6c(CCCCCCCCC)c(C=C7C(=O)c8cc(Cl)c(Cl)cc8C7=C(C#N)C#N)sc6c5n(CC(CCCC)CCCCCC)c4c3n(CC(CCCC)CCCCCC)c21,0.833,19.47,39.39,6.39,6.388471088999999,0.0239266197183145,6.19,6.39,,,,,ITO/PEDOT:PSS/active layer/PDINO/Ag,conventional,PDINO,PDINO,PEDOT:PSS,PEDOT:PSS,,,,,,,,-5.665,-4.165,
102384,10.1021/acs.macromol.4c02814,10.1021/acs.macromol.4c02814,PM6,H6,PM6,H6,COC(=O)C(C)(C)c1cc(C)cc(-c2sc3c4sc5cc(/C=C6/C(=O)c7cc(F)cc(c7)C(=O)/C6=C\c6cc(C(C)(C)C(=O)OC)c(-c7cc(C)cc(C(C)(C)C(=O)OC)c7)s6)sc5c4c(C(C)(C)C(=O)OC)ccc2-3)c1,,0.89,22.73,72.0,15.1,14.565384000000002,3.5405033112582647,15.06,15.1,,DIO,DIO,,ITO/PEDOT:PSS/Active Layer/PNDIT-F3N/Ag,conventional,PNDIT-F3N,PNDIT-F3N,PEDOT:PSS,PEDOT:PSS,,CF,chloroform,100.0,-5.56,-3.65,,,,
102385,10.1021/acs.macromol.4c02814,10.1021/acs.macromol.4c02814,PM6,H7,PM6,H7,COC(=O)C(C)(C)c1cc(C)cc(-c2sc3c4sc5cc(/C=C6/C(=O)c7cc(F)cc(c7)C(=O)/C6=C\c6cc(C(C)(C)C(=O)OC)c(-c7cc(C)cc(C(C)(C)C(=O)OC)c7)s6)sc5c4c(C(C)(C)C(=O)OC)ccc2-3)c1,,0.91,22.88,78.4,16.25,16.323507199999998,0.4523519999999883,16.13,16.25,,DIO,DIO,,ITO/PEDOT:PSS/Active Layer/PNDIT-F3N/Ag,conventional,PNDIT-F3N,PNDIT-F3N,PEDOT:PSS,PEDOT:PSS,,CF,chloroform,100.0,-5.56,-3.65,,,,
102386,10.1021/acs.macromol.4c02814,10.1021/acs.macromol.4c02814,PM6,H8,PM6,H8,COC(=O)C(C)(C)c1cc(C)cc(-c2sc3c4sc5cc(/C=C6/C(=O)c7cc(F)cc(c7)C(=O)/C6=C\c6cc(C(C)(C)C(=O)OC)c(-c7cc(C)cc(C(C)(C)C(=O)OC)c7)s6)sc5c4c(C(C)(C)C(=O)OC)ccc2-3)c1,,0.89,23.15,78.5,16.17,16.1737475,0.0231756338899155,16.09,16.17,,DIO,DIO,,ITO/PEDOT:PSS/Active Layer/PNDIT-F3N/Ag,conventional,PNDIT-F3N,PNDIT-F3N,PEDOT:PSS,PEDOT:PSS,,CF,chloroform,100.0,-5.56,-3.65,,,,
102387,10.1021/acs.macromol.4c02814,10.1021/acs.macromol.4c02814,PM6,H6,PM6,H6,COC(=O)C(C)(C)c1cc(C)cc(-c2sc3c4sc5cc(/C=C6/C(=O)c7cc(F)cc(c7)C(=O)/C6=C\c6cc(C(C)(C)C(=O)OC)c(-c7cc(C)cc(C(C)(C)C(=O)OC)c7)s6)sc5c4c(C(C)(C)C(=O)OC)ccc2-3)c1,,0.89,22.92,70.4,14.26,14.360755200000003,0.7065582047686086,14.1,14.26,,DIO,DIO,,PET/ITO/PEDOT:PSS/Active Layer/PNDIT-F3N/Ag,conventional,PNDIT-F3N,PNDIT-F3N,PEDOT:PSS,PEDOT:PSS,,CF,chloroform,100.0,-5.56,-3.65,,,,
102388,10.1021/acs.macromol.4c02814,10.1021/acs.macromol.4c02814,PM6,H7,PM6,H7,COC(=O)C(C)(C)c1cc(C)cc(-c2sc3c4sc5cc(/C=C6/C(=O)c7cc(F)cc(c7)C(=O)/C6=C\c6cc(C(C)(C)C(=O)OC)c(-c7cc(C)cc(C(C)(C)C(=O)OC)c7)s6)sc5c4c(C(C)(C)C(=O)OC)ccc2-3)c1,,0.9,23.87,71.3,15.22,15.317379,0.6398094612352175,15.12,15.22,,DIO,DIO,,PET/ITO/PEDOT:PSS/Active Layer/PNDIT-F3N/Ag,conventional,PNDIT-F3N,PNDIT-F3N,PEDOT:PSS,PEDOT:PSS,,CF,chloroform,100.0,-5.56,-3.65,,,,
102389,10.1021/acs.macromol.4c02814,10.1021/acs.macromol.4c02814,PM6,H8,PM6,H8,COC(=O)C(C)(C)c1cc(C)cc(-c2sc3c4sc5cc(/C=C6/C(=O)c7cc(F)cc(c7)C(=O)/C6=C\c6cc(C(C)(C)C(=O)OC)c(-c7cc(C)cc(C(C)(C)C(=O)OC)c7)s6)sc5c4c(C(C)(C)C(=O)OC)ccc2-3)c1,,0.89,24.06,70.6,15.11,15.117860399999998,0.0520211780277858,15.03,15.11,,DIO,DIO,,PET/ITO/PEDOT:PSS/Active Layer/PNDIT-F3N/Ag,conventional,PNDIT-F3N,PNDIT-F3N,PEDOT:PSS,PEDOT:PSS,,CF,chloroform,100.0,-5.56,-3.65,,,,
102396,10.1021/acs.macromol.9b02298,10.1021/acs.macromol.9b02298,PffBT4T,PC71BM,PffBT4T,PC71BM,,COC(=O)CCCC1(c2ccccc2)C23c4c5ccc6c7cc8c9c%10c(cc%11cc%12c%13c%14c(cc%15c%16ccc-5c2c%16c2c5c%16c%17c(c(c46)c7c9c%17c4c%10c%11c%13c4c%16c%14c%152)C513)C%12)C8,0.721,13.5,72.1,7.0,7.017853499999998,0.2550499999999773,6.7,7.0,1:1.2,,,,ITO/ZnO/polymer:PC71BM/MoOx/Ag,inverted,ZnO,ZnO,MoOx,MoO3,,,,,,,,-5.9,-3.9,
102397,10.1021/acs.macromol.9b02298,10.1021/acs.macromol.9b02298,PffBT4T,PC71BM,PffBT4T,PC71BM,,COC(=O)CCCC1(c2ccccc2)C23c4c5ccc6c7cc8c9c%10c(cc%11cc%12c%13c%14c(cc%15c%16ccc-5c2c%16c2c5c%16c%17c(c(c46)c7c9c%17c4c%10c%11c%13c4c%16c%14c%152)C513)C%12)C8,0.703,15.9,70.6,7.9,7.891456199999999,0.1081493670886299,7.5,7.9,1:1.2,,,,ITO/ZnO/polymer:PC71BM/MoOx/Ag,inverted,ZnO,ZnO,MoOx,MoO3,,,,,,,,-5.9,-3.9,
102398,10.1021/acs.macromol.9b02298,10.1021/acs.macromol.9b02298,PNTz4T,PC71BM,PNTz4T,PC71BM,CCCCCCCCCCCCC(CCCCCCCCCC)Cc1csc(-c2cc3c(cc(-c4cc(CC(CCCCCCCCCC)CCCCCCCCCCCC)c(-c5ccc(-c6cccs6)s5)s4)c4nsnc43)c3nsnc23)c1,COC(=O)CCCC1(c2ccccc2)C23c4c5ccc6c7cc8c9c%10c(cc%11cc%12c%13c%14c(cc%15c%16ccc-5c2c%16c2c5c%16c%17c(c(c46)c7c9c%17c4c%10c%11c%13c4c%16c%14c%152)C513)C%12)C8,0.707,18.4,70.8,9.2,9.2102304,0.1111999999999924,9.0,9.2,1:2,,,,ITO/ZnO/polymer:PC71BM/MoOx/Ag,inverted,ZnO,ZnO,MoOx,MoO3,,,,,-5.19,-3.67,,-5.9,-3.9,
102399,10.1021/acs.macromol.9b02298,10.1021/acs.macromol.9b02298,PNTz4T,PC71BM,PNTz4T,PC71BM,CCCCCCCCCCCCC(CCCCCCCCCC)Cc1csc(-c2cc3c(cc(-c4cc(CC(CCCCCCCCCC)CCCCCCCCCCCC)c(-c5ccc(-c6cccs6)s5)s4)c4nsnc43)c3nsnc23)c1,COC(=O)CCCC1(c2ccccc2)C23c4c5ccc6c7cc8c9c%10c(cc%11cc%12c%13c%14c(cc%15c%16ccc-5c2c%16c2c5c%16c%17c(c(c46)c7c9c%17c4c%10c%11c%13c4c%16c%14c%152)C513)C%12)C8,0.697,18.6,66.2,8.4,8.582300400000001,2.170242857142867,8.0,8.4,1:2,,,,ITO/ZnO/polymer:PC71BM/MoOx/Ag,inverted,ZnO,ZnO,MoOx,MoO3,,,,,-5.19,-3.67,,-5.9,-3.9,
102400,10.1021/acs.macromol.9b02298,10.1021/acs.macromol.9b02298,PNTz4T,PC71BM,PNTz4T,PC71BM,CCCCCCCCCCCCC(CCCCCCCCCC)Cc1csc(-c2cc3c(cc(-c4cc(CC(CCCCCCCCCC)CCCCCCCCCCCC)c(-c5ccc(-c6cccs6)s5)s4)c4nsnc43)c3nsnc23)c1,COC(=O)CCCC1(c2ccccc2)C23c4c5ccc6c7cc8c9c%10c(cc%11cc%12c%13c%14c(cc%15c%16ccc-5c2c%16c2c5c%16c%17c(c(c46)c7c9c%17c4c%10c%11c%13c4c%16c%14c%152)C513)C%12)C8,0.705,19.1,71.3,9.6,9.6009015,0.0093906249999942,9.3,9.6,1:2,,,,ITO/ZnO/polymer:PC71BM/MoOx/Ag,inverted,ZnO,ZnO,MoOx,MoO3,,,,,-5.19,-3.67,,-5.9,-3.9,
102408,10.1021/acsaelm.2c00239,10.1021/acsaelm.2c00239,DPP2ThCl,ITIC,DPP2ThCl,ITIC,,CCCCCCc1ccc(C2(c3ccc(CCCCCC)cc3)c3cc4c(cc3-c3sc5cc(C=C6C(=O)c7ccccc7C6=C(C#N)C#N)sc5c32)C(c2ccc(CCCCCC)cc2)(c2ccc(CCCCCC)cc2)c2c-4sc3cc(C=C4C(=O)c5ccccc5C4=C(C#N)C#N)sc23)cc1,0.55,1.12,37.0,0.23,0.22792,0.9043478260869438,0.2,0.23,1:2,,,,ITO/ZnO/active layer/MoOx/Ag,inverted,ZnO,,MoOx,,70.0,,,,,,,-5.576,-3.916,
102409,10.1021/acsaelm.2c00239,10.1021/acsaelm.2c00239,DPP2ThCl,IT-4F,DPP2ThCl,IT-4F,,CCCCCCc1ccc(C2(c3ccc(CCCCCC)cc3)c3cc4c(cc3-c3sc5cc(/C=C6\C(=O)c7cc(F)c(F)cc7C6=C(C#N)C#N)sc5c32)C(c2ccc(CCCCCC)cc2)(c2ccc(CCCCCC)cc2)c2c-4sc3cc(/C=C4\C(=O)c5cc(F)c(F)cc5C4=C(C#N)C#N)sc23)cc1,0.64,8.77,49.0,2.82,2.750272,2.472624113475178,2.63,2.82,1:2,,,,ITO/ZnO/active layer/MoOx/Ag,inverted,ZnO,,MoOx,,90.0,,,,,,,-5.66,-4.14,
102410,10.1021/acsaelm.2c00239,10.1021/acsaelm.2c00239,DPP2ThCl,Y6,DPP2ThCl,Y6,,CCCCCCCCCCCc1c(/C=C2\C(=O)c3cc(F)c(F)cc3C2=C(C#N)C#N)sc2c1sc1c3c4nsnc4c4c5sc6c(CCCCCCCCCCC)c(/C=C7\C(=O)c8cc(F)c(F)cc8C7=C(C#N)C#N)sc6c5n(CC(CC)CCCC)c4c3n(CC(CC)CCCC)c21,0.62,13.16,62.0,5.15,5.0587040000000005,1.7727378640776663,4.86,5.15,1:2,,,,ITO/ZnO/active layer/MoOx/Ag,inverted,ZnO,,MoOx,,85.0,,,,,,,-5.65,-4.09,
