Repository: JiYiqaq/PCE-KA-GNN

# Data directory

- `raw/Active_Database.csv` is the immutable source dataset bundled under CC BY 4.0. Do not overwrite it with processed data.
- `processed/` is created and populated by the training pipeline. Generated `.pt` and `.pth` caches are intentionally ignored by Git because they can exceed GitHub's normal single-file limit.

See `../DATA_LICENSE.md` for provenance, license and checksum information.

File: data/raw/Active_Database.csv (part 358 of 471)
id,doi,doi_norm,donor,acceptor,donor_canonical,acceptor_canonical,donor_smiles,acceptor_smiles,voc,jsc,ff,pce,pce_recomputed,pce_relative_error_percent,pce_avg,pce_best,d_a_ratio,additive,additive_canonical,additive_ratio,device_structure,device_type,etl,etl_canonical,htl,htl_canonical,active_layer_thickness,solvent,solvent_canonical,annealing_temp,homo_d,lumo_d,eg_d,homo_a,lumo_a,eg_a
102411,10.1021/acsaelm.2c00239,10.1021/acsaelm.2c00239,DPP2ThCl,PC71BM,DPP2ThCl,PC71BM,,COC(=O)CCCC1(c2ccccc2)C23c4c5ccc6c7cc8c9c%10c(cc%11cc%12c%13c%14c(cc%15c%16ccc-5c2c%16c2c5c%16c%17c(c(c46)c7c9c%17c4c%10c%11c%13c4c%16c%14c%152)C513)C%12)C8,0.69,8.81,67.0,4.07,4.072863,0.0703439803439709,3.76,4.07,1:2,,,,ITO/ZnO/active layer/MoOx/Ag,inverted,ZnO,,MoOx,,115.0,,,,,,,-5.9,-3.9,
102412,10.1021/acsaelm.2c00239,10.1021/acsaelm.2c00239,DPP2PyCl,ITIC,DPP2PyCl,ITIC,,CCCCCCc1ccc(C2(c3ccc(CCCCCC)cc3)c3cc4c(cc3-c3sc5cc(C=C6C(=O)c7ccccc7C6=C(C#N)C#N)sc5c32)C(c2ccc(CCCCCC)cc2)(c2ccc(CCCCCC)cc2)c2c-4sc3cc(C=C4C(=O)c5ccccc5C4=C(C#N)C#N)sc23)cc1,0.39,0.59,31.0,0.07,0.0713309999999999,1.9014285714285497,0.06,0.07,1:1,,,,ITO/ZnO/active layer/MoOx/Ag,inverted,ZnO,,MoOx,,68.0,,,,,,,-5.576,-3.916,
102413,10.1021/acsaelm.2c00239,10.1021/acsaelm.2c00239,DPP2PyCl,IT-4F,DPP2PyCl,IT-4F,,CCCCCCc1ccc(C2(c3ccc(CCCCCC)cc3)c3cc4c(cc3-c3sc5cc(/C=C6\C(=O)c7cc(F)c(F)cc7C6=C(C#N)C#N)sc5c32)C(c2ccc(CCCCCC)cc2)(c2ccc(CCCCCC)cc2)c2c-4sc3cc(/C=C4\C(=O)c5cc(F)c(F)cc5C4=C(C#N)C#N)sc23)cc1,0.71,3.21,31.0,0.73,0.706521,3.216301369863018,0.67,0.73,1:1,,,,ITO/ZnO/active layer/MoOx/Ag,inverted,ZnO,,MoOx,,66.0,,,,,,,-5.66,-4.14,
102414,10.1021/acsaelm.2c00239,10.1021/acsaelm.2c00239,DPP2PyCl,Y6,DPP2PyCl,Y6,,CCCCCCCCCCCc1c(/C=C2\C(=O)c3cc(F)c(F)cc3C2=C(C#N)C#N)sc2c1sc1c3c4nsnc4c4c5sc6c(CCCCCCCCCCC)c(/C=C7\C(=O)c8cc(F)c(F)cc8C7=C(C#N)C#N)sc6c5n(CC(CC)CCCC)c4c3n(CC(CC)CCCC)c21,0.61,2.01,32.0,0.4,0.3923519999999999,1.9120000000000248,0.35,0.4,1:1,,,,ITO/ZnO/active layer/MoOx/Ag,inverted,ZnO,,MoOx,,65.0,,,,,,,-5.65,-4.09,
102415,10.1021/acsaelm.2c00239,10.1021/acsaelm.2c00239,DPP2PyCl,PC71BM,DPP2PyCl,PC71BM,,COC(=O)CCCC1(c2ccccc2)C23c4c5ccc6c7cc8c9c%10c(cc%11cc%12c%13c%14c(cc%15c%16ccc-5c2c%16c2c5c%16c%17c(c(c46)c7c9c%17c4c%10c%11c%13c4c%16c%14c%152)C513)C%12)C8,0.73,4.86,36.0,1.31,1.277208,2.5032061068702407,0.8,1.31,1:1.5,,,,ITO/ZnO/active layer/MoOx/Ag,inverted,ZnO,,MoOx,,105.0,,,,,,,-5.9,-3.9,
102416,10.1021/acsaelm.2c00657,10.1021/acsaelm.2c00657,POT-DPP,PC71BM,POT-DPP,PC71BM,,COC(=O)CCCC1(c2ccccc2)C23c4c5ccc6c7cc8c9c%10c(cc%11cc%12c%13c%14c(cc%15c%16ccc-5c2c%16c2c5c%16c%17c(c(c46)c7c9c%17c4c%10c%11c%13c4c%16c%14c%152)C513)C%12)C8,0.32,2.82,56.17,0.51,0.50687808,0.6121411764705883,,,1:1.5,0,,,,,ZnO,ZnO,,,,,,,,,,-5.9,-3.9,
102417,10.1021/acsaelm.2c00657,10.1021/acsaelm.2c00657,POT-DPP,PC71BM,POT-DPP,PC71BM,,COC(=O)CCCC1(c2ccccc2)C23c4c5ccc6c7cc8c9c%10c(cc%11cc%12c%13c%14c(cc%15c%16ccc-5c2c%16c2c5c%16c%17c(c(c46)c7c9c%17c4c%10c%11c%13c4c%16c%14c%152)C513)C%12)C8,0.32,14.82,47.78,2.27,2.26591872,0.179792070484575,,,1:1.5,2% DIO,DIO,2%,,,ZnO,ZnO,,,,,,,,,,-5.9,-3.9,
102418,10.1021/acsaelm.2c00657,10.1021/acsaelm.2c00657,POT-DPP,PC71BM,POT-DPP,PC71BM,,COC(=O)CCCC1(c2ccccc2)C23c4c5ccc6c7cc8c9c%10c(cc%11cc%12c%13c%14c(cc%15c%16ccc-5c2c%16c2c5c%16c%17c(c(c46)c7c9c%17c4c%10c%11c%13c4c%16c%14c%152)C513)C%12)C8,0.32,15.1,56.1,2.71,2.710752,0.0277490774907698,,,1:1.5,2% DIO,DIO,2%,,,ZnO,ZnO,,,,,,130.0,,,,-5.9,-3.9,
102419,10.1021/acsaelm.2c00657,10.1021/acsaelm.2c00657,POT-DPP,PC71BM,POT-DPP,PC71BM,,COC(=O)CCCC1(c2ccccc2)C23c4c5ccc6c7cc8c9c%10c(cc%11cc%12c%13c%14c(cc%15c%16ccc-5c2c%16c2c5c%16c%17c(c(c46)c7c9c%17c4c%10c%11c%13c4c%16c%14c%152)C513)C%12)C8,0.32,16.74,61.37,3.29,3.2874681599999995,0.0769556231003193,,,1:1.5,2% DIO,DIO,2%,,,ZnO/PFN,ZnO/PFN,,,,,,130.0,,,,-5.9,-3.9,
102420,10.1021/acsaelm.2c01607,10.1021/acsaelm.2c01607,PTB7-Th,PC70BM,PTB7-Th,PC70BM,CCCCC(CC)COC(=O)c1sc2csc(-c3cc4c(-c5ccc(CC(CC)CCCC)s5)c5sccc5c(-c5ccc(CC(CC)CCCC)s5)c4s3)c2c1F,CCCCC(=O)OCC1(C2=CC=CC=C2)C3=CC=CC4=CC=CC5=CC=CC6=CC=C7C=CC=CC8=CC=CC1=C8C7=C6C5=C4C3,,,,11.8,,,,,,,,,,,Au NPs,Au NPs,,,,,,,-5.29,-3.72,,-6.1,-3.9,
102421,10.1021/acsaelm.2c01607,10.1021/acsaelm.2c01607,P3HT,ICBA,P3HT,ICBA,CCCCCCc1ccsc1,c1ccc2c(c1)C1CC2C23c4c5c6c7c8c9c(c%10c%11c2c2c4c4c%12c5c5c6c6c8c8c%13c%14c%15c%16c%17c%18c%19c%20c%21c%22c%23c(c%14c%14c%24c%23c%23c%22c%22c%20c(c2c%22c%11c%23c%10c%24c9c%148)c4c%19c%12c%17c5c%16c%136)C%152C4CC(c5ccccc54)C%18%212)C713,,,,6.38,,,,,,,,,,,,,Cu NPs,Cu NPs,,,,,-5.01,-3.12,,,,
102422,10.1021/acsaelm.2c01607,10.1021/acsaelm.2c01607,PBDB-T,ITIC-2F,PBDB-T,ITIC-2F,CCCCC(CC)Cc1ccc(-c2c3cc(-c4ccc(-c5sc(-c6cccs6)c6c5C(=O)c5c(CC(CC)CCCC)sc(CC(CC)CCCC)c5C6=O)s4)sc3c(-c3ccc(CC(CC)CCCC)s3)c3ccsc23)s1,CCCCCCc1ccc(C2(c3ccc(CCCCCC)cc3)c3cc4c(cc3-c3sc5cc(/C=C6/C(=O)c7ccccc7C6=C(C#N)C#N)sc5c32)C(c2ccc(CCCCCC)cc2)(c2ccc(CCCCCC)cc2)c2c-4sc3cc(/C=C4/C(=O)c5cc(F)c(F)cc5C4=C(C#N)C#N)sc23)cc1,,,,10.11,,,,,,,,,,,,,Au NRs,Au NRs,,,,,-5.33,-3.48,,-5.705,-4.08,
102423,10.1021/acsaelm.2c01607,10.1021/acsaelm.2c01607,PCDTBT,PC70BM,PCDTBT,PC70BM,CCCCCCCCC(CCCCCCCC)n1c2ccccc2c2ccc(-c3ccc(-c4ccc(-c5cccs5)c5nsnc45)s3)cc21,CCCCC(=O)OCC1(C2=CC=CC=C2)C3=CC=CC4=CC=CC5=CC=CC6=CC=C7C=CC=CC8=CC=CC1=C8C7=C6C5=C4C3,,,,5.87,,,,,,,,,,,Ag NPs,Ag NPs,,,,,,,-5.5,-3.6,,-6.1,-3.9,
102424,10.1021/acsaelm.2c01607,10.1021/acsaelm.2c01607,PBDT-TS1,PC71BM,PBDT-TS1,PC71BM,CCCCCCCCSc1ccc(-c2c3cc(-c4scc5sc(C(=O)OCC(CC)CCCC)c(F)c45)sc3c(-c3ccc(SCCCCCCCC)s3)c3ccsc23)s1,COC(=O)CCCC1(c2ccccc2)C23c4c5ccc6c7cc8c9c%10c(cc%11cc%12c%13c%14c(cc%15c%16ccc-5c2c%16c2c5c%16c%17c(c(c46)c7c9c%17c4c%10c%11c%13c4c%16c%14c%152)C513)C%12)C8,,,,10.5,,,,,,,,,,,,,Au nanostars,Au nanostars,,,,,-5.33,-3.52,,-5.9,-3.9,
102425,10.1021/acsaelm.2c01607,10.1021/acsaelm.2c01607,PCDTBT,PC71BM,PCDTBT,PC71BM,CCCCCCCCC(CCCCCCCC)n1c2ccccc2c2ccc(-c3ccc(-c4ccc(-c5cccs5)c5nsnc45)s3)cc21,COC(=O)CCCC1(c2ccccc2)C23c4c5ccc6c7cc8c9c%10c(cc%11cc%12c%13c%14c(cc%15c%16ccc-5c2c%16c2c5c%16c%17c(c(c46)c7c9c%17c4c%10c%11c%13c4c%16c%14c%152)C513)C%12)C8,,,,7.82,,,,,,,,,,,Au nanoarrows,Au nanoarrows,,,,,,,-5.5,-3.6,,-5.9,-3.9,
102426,10.1021/acsaelm.2c01607,10.1021/acsaelm.2c01607,PBDT-TS1,PC71BM,PBDT-TS1,PC71BM,CCCCCCCCSc1ccc(-c2c3cc(-c4scc5sc(C(=O)OCC(CC)CCCC)c(F)c45)sc3c(-c3ccc(SCCCCCCCC)s3)c3ccsc23)s1,COC(=O)CCCC1(c2ccccc2)C23c4c5ccc6c7cc8c9c%10c(cc%11cc%12c%13c%14c(cc%15c%16ccc-5c2c%16c2c5c%16c%17c(c(c46)c7c9c%17c4c%10c%11c%13c4c%16c%14c%152)C513)C%12)C8,,,,10.6,,,,,,,,,,,,,,,,,,,-5.33,-3.52,,-5.9,-3.9,
102427,10.1021/acsaelm.2c01607,10.1021/acsaelm.2c01607,PTB7,PC70BM,PTB7,PC70BM,CCCCC(CC)COC(=O)c1sc2c(-c3cc4c(OCC(CC)CCCC)c5sccc5c(OCC(CC)CCCC)c4s3)scc2c1F,CCCCC(=O)OCC1(C2=CC=CC=C2)C3=CC=CC4=CC=CC5=CC=CC6=CC=C7C=CC=CC8=CC=CC1=C8C7=C6C5=C4C3,,,,10.73,,,,,,,,,,,,,Ag NRs,Ag NRs,,,,,-5.19,-3.43,,-6.1,-3.9,
102428,10.1021/acsaelm.2c01607,10.1021/acsaelm.2c01607,P3HT,PCBM,P3HT,PCBM,CCCCCCc1ccsc1,CCCCC(=O)OCC1(C2=CC=CC=C2)C3=CC=CC4=CC=CC5=CC=CC6=CC=CC7=CC=CC1=C7C6=C5C4=C3,,,,4.21,,,,,,,,,,,,,,,,,,,-5.01,-3.12,,-6.1,-3.7,
102429,10.1021/acsaelm.2c01607,10.1021/acsaelm.2c01607,PTB7,PC71BM,PTB7,PC71BM,CCCCC(CC)COC(=O)c1sc2c(-c3cc4c(OCC(CC)CCCC)c5sccc5c(OCC(CC)CCCC)c4s3)scc2c1F,COC(=O)CCCC1(c2ccccc2)C23c4c5ccc6c7cc8c9c%10c(cc%11cc%12c%13c%14c(cc%15c%16ccc-5c2c%16c2c5c%16c%17c(c(c46)c7c9c%17c4c%10c%11c%13c4c%16c%14c%152)C513)C%12)C8,,,,10.57,,,,,,,,,,,,,,,,,,,-5.19,-3.43,,-5.9,-3.9,
102430,10.1021/acsaelm.2c01621,10.1021/acsaelm.2c01621,PANI,,PANI,,,,0.012,0.204,46.0,0.0011,0.00112608,2.3709090909090853,,,,,,,FTO/ZnO/PANI:CdS/Ag,organic-inorganic hybrid solar cell,ZnO,ZnO,,,,NMP,NMP,110.0,,,,,,
102435,10.1021/acsaelm.2c01621,10.1021/acsaelm.2c01621,PANI,CdS,PANI,CdS,,,0.352,4.471,61.0,1.87,0.9600131199999998,48.66240000000001,,,,,,,FTO/ZnO/PANI:CdS/Ag,organic-inorganic hybrid solar cell,ZnO,ZnO,,,,NMP,NMP,110.0,,,,,,
102436,10.1021/acsaelm.2c01621,10.1021/acsaelm.2c01621,PANI,CdS,PANI,CdS,,,0.308,3.99,33.0,0.8,0.4055436,49.30705,,,,,,,FTO/ZnO/PANI:CdS/Ag,organic-inorganic hybrid solar cell,ZnO,ZnO,,,,NMP,NMP,110.0,,,,,,
102441,10.1021/acsaelm.3c01517,10.1021/acsaelm.3c01517,PTQ10,ITIC-Br,PTQ10,ITIC-Br,CCCCCCCCC(CCCCCC)COc1cnc2c(-c3cccs3)c(F)c(F)cc2n1,,0.88,19.8,53.0,9.4,9.23472,1.758297872340436,9.4,,1:1 wt/wt,,,,glass/ITO/ZnO/PTQ10:ITIC-Br/MoO3/Ag,inverted single-junction,ZnO (Reference),ZnO,MoO3,,,chlorobenzene,,,-5.54,-2.92,,,,
102442,10.1021/acsaelm.3c01517,10.1021/acsaelm.3c01517,PTQ10,ITIC-Br,PTQ10,ITIC-Br,CCCCCCCCC(CCCCCC)COc1cnc2c(-c3cccs3)c(F)c(F)cc2n1,,0.92,19.6,59.0,10.6,10.638880000000002,0.366792452830212,10.6,,1:1 wt/wt,,,,glass/ITO/ZnO/PTQ10:ITIC-Br/MoO3/Ag,inverted single-junction,ZnO + PEIE,ZnO/PEIE,MoO3,,,chlorobenzene,,,-5.54,-2.92,,,,
102443,10.1021/acsaelm.3c01517,10.1021/acsaelm.3c01517,PTQ10,ITIC-Br,PTQ10,ITIC-Br,CCCCCCCCC(CCCCCC)COc1cnc2c(-c3cccs3)c(F)c(F)cc2n1,,0.92,20.1,60.0,11.1,11.0952,0.0432432432432384,11.1,,1:1 wt/wt,,,,glass/ITO/ZnO/PTQ10:ITIC-Br/MoO3/Ag,inverted single-junction,ZnO + BZA,ZnO/BZA,MoO3,,,chlorobenzene,,,-5.54,-2.92,,,,
102444,10.1021/acsaelm.3c01517,10.1021/acsaelm.3c01517,PTQ10,ITIC-Br,PTQ10,ITIC-Br,CCCCCCCCC(CCCCCC)COc1cnc2c(-c3cccs3)c(F)c(F)cc2n1,,0.91,20.4,58.0,10.8,10.76712,0.3044444444444487,10.8,,1:1 wt/wt,,,,glass/ITO/ZnO/PTQ10:ITIC-Br/MoO3/Ag,inverted single-junction,ZnO + CBA,ZnO/CBA,MoO3,,,chlorobenzene,,,-5.54,-2.92,,,,
102445,10.1021/acsaelm.3c01517,10.1021/acsaelm.3c01517,PTQ10,ITIC-Br,PTQ10,ITIC-Br,CCCCCCCCC(CCCCCC)COc1cnc2c(-c3cccs3)c(F)c(F)cc2n1,,0.92,20.5,60.0,11.3,11.316,0.1415929203539667,11.3,,1:1,,,,glass/ITO/ZnO+HBA/PTQ10:ITIC-Br/MoO3/Ag,inverted,ZnO + HBA,ZnO/HBA,MoO3,,,chlorobenzene,,,-5.54,-2.92,,,,
102454,10.1021/acsaelm.5c01001,10.1021/acsaelm.5c01001,PM6,ITIC,PM6,ITIC,COC(=O)C(C)(C)c1cc(C)cc(-c2sc3c4sc5cc(/C=C6/C(=O)c7cc(F)cc(c7)C(=O)/C6=C\c6cc(C(C)(C)C(=O)OC)c(-c7cc(C)cc(C(C)(C)C(=O)OC)c7)s6)sc5c4c(C(C)(C)C(=O)OC)ccc2-3)c1,CCCCCCc1ccc(C2(c3ccc(CCCCCC)cc3)c3cc4c(cc3-c3sc5cc(C=C6C(=O)c7ccccc7C6=C(C#N)C#N)sc5c32)C(c2ccc(CCCCCC)cc2)(c2ccc(CCCCCC)cc2)c2c-4sc3cc(C=C4C(=O)c5ccccc5C4=C(C#N)C#N)sc23)cc1,1.0,11.15,61.5,6.89,6.8572500000000005,0.4753265602322086,,,,,,,Glass/Ti(3nm)/Al(80nm)/Ti(2nm)/BHJ active layer(100nm)/MoO3(10nm)/Au(1nm)/Ag(5nm),,,,MoO3,MoO3,100.0,,,,-5.56,-3.65,,-5.576,-3.916,
102468,10.1021/acsaem.0c00740,10.1021/acsaem.0c00740,PTB7-Th,IEICO-4F,PTB7-Th,IEICO-4F,CCCCC(CC)COC(=O)c1sc2csc(-c3cc4c(-c5ccc(CC(CC)CCCC)s5)c5sccc5c(-c5ccc(CC(CC)CCCC)s5)c4s3)c2c1F,CCCCCCc1ccc(C2(c3ccc(CCCCCC)cc3)c3cc4c(cc3-c3sc(-c5sc(/C=C6\C(=O)c7cc(F)c(F)cc7C6=C(C#N)C#N)cc5OCC(CC)CCCC)cc32)C(c2ccc(CCCCCC)cc2)(c2ccc(CCCCCC)cc2)c2cc(-c3scc(/C=C5/C(=O)c6cc(F)c(F)cc6C5=C(C#N)C#N)c3OCC(CC)CCCC)sc2-4)cc1,0.72,24.82,59.0,10.48,10.543536,0.6062595419847246,10.48,,1:1.5,,,,inverted,inverted,ZnO,ZnO,,,,,,,-5.29,-3.72,,-5.44,-4.19,
102472,10.1021/acsaem.0c00740,10.1021/acsaem.0c00740,PffBT4T-2OD,IEICO-4F,PffBT4T-2OD,IEICO-4F,CCCCCCCCCCC(CCCCCCCC)Cc1csc(-c2c(F)c(F)c(-c3cc(CC(CCCCCCCC)CCCCCCCCCC)c(-c4ccc(-c5cccs5)s4)s3)c3nsnc23)c1,CCCCCCc1ccc(C2(c3ccc(CCCCCC)cc3)c3cc4c(cc3-c3sc(-c5sc(/C=C6\C(=O)c7cc(F)c(F)cc7C6=C(C#N)C#N)cc5OCC(CC)CCCC)cc32)C(c2ccc(CCCCCC)cc2)(c2ccc(CCCCCC)cc2)c2cc(-c3scc(/C=C5/C(=O)c6cc(F)c(F)cc6C5=C(C#N)C#N)c3OCC(CC)CCCC)sc2-4)cc1,0.69,11.5,60.0,4.7,4.760999999999999,1.297872340425512,4.7,,1:1.5,,,,inverted,inverted,ZnO,ZnO,,,,,,,-5.32,-3.7,,-5.44,-4.19,
102481,10.1021/acsaem.0c01858,10.1021/acsaem.0c01858,FTAZ,IDIC,FTAZ,IDIC,CCCCCCC(CCCC)CCc1c2cc(-c3ccc(-c4c(F)c(F)c(-c5cccs5)c5nn(CC(CCCC)CCCCCC)nc45)s3)sc2c(CCC(CCCC)CCCCCC)c2ccsc12,CCCCCCC1(CCCCCC)c2cc3c(cc2-c2sc(/C=C4\C(=O)c5ccccc5C4=C(C#N)C#N)cc21)C(CCCCCC)(CCCCCC)c1cc(/C=C2\C(=O)c4ccccc4C2=C(C#N)C#N)sc1-3,0.877,15.34,73.3,9.86,9.86118094,0.0119770791074985,9.46,9.86,1:0,0.2% DIO (v/v),DIO,0.2%,ITO/PEDOT:PSS/active layer/ZrAcAc/Al,conventional,ZrAcAc,ZrAcac,PEDOT:PSS,PEDOT:PSS,,,,,-5.38,-3.17,,-5.69,-3.91,
102485,10.1021/acsaem.0c01858,10.1021/acsaem.0c01858,FTAZ,INIC3,FTAZ,INIC3,CCCCCCC(CCCC)CCc1c2cc(-c3ccc(-c4c(F)c(F)c(-c5cccs5)c5nn(CC(CCCC)CCCCCC)nc45)s3)sc2c(CCC(CCCC)CCCCCC)c2ccsc12,CCCCCCc1ccc(C2(c3ccc(CCCCCC)cc3)c3cc4c(cc3-c3sc5c(sc6cc(/C=C7\C(=O)c8cc(F)c(F)cc8C7=C(C#N)C#N)sc65)c32)C(c2ccc(CCCCCC)cc2)(c2ccc(CCCCCC)cc2)c2c-4sc3c2sc2cc(/C=C4\C(=O)c5cc(F)c(F)cc5C4=C(C#N)C#N)sc23)cc1,0.849,20.04,65.9,11.2,11.21219964,0.1089253571428607,11.03,11.2,0:1,0.2% DIO (v/v),DIO,0.2%,ITO/PEDOT:PSS/active layer/ZrAcAc/Al,conventional,ZrAcAc,ZrAcac,PEDOT:PSS,PEDOT:PSS,,,,,-5.38,-3.17,,-5.52,-4.02,
102486,10.1021/acsaem.0c02165,10.1021/acsaem.0c02165,PBDB-T,Y18-DMO,PBDB-T,Y18-DMO,CCCCC(CC)Cc1ccc(-c2c3cc(-c4ccc(-c5sc(-c6cccs6)c6c5C(=O)c5c(CC(CC)CCCC)sc(CC(CC)CCCC)c5C6=O)s4)sc3c(-c3ccc(CC(CC)CCCC)s3)c3ccsc23)s1,,0.86,20.13,59.0,10.21,10.213962,0.0388050930460117,10.04,10.21,1:1.5,,,,ITO/PEDOT:PSS/PBDB-T:Y18-DMO/PFN/Al,conventional,PFN,PFN,PEDOT:PSS,PEDOT:PSS,,chloroform,chloroform,,-5.33,-3.48,,,,
102487,10.1021/acsaem.0c02165,10.1021/acsaem.0c02165,PBDB-T,Y18-DMO,PBDB-T,Y18-DMO,CCCCC(CC)Cc1ccc(-c2c3cc(-c4ccc(-c5sc(-c6cccs6)c6c5C(=O)c5c(CC(CC)CCCC)sc(CC(CC)CCCC)c5C6=O)s4)sc3c(-c3ccc(CC(CC)CCCC)s3)c3ccsc23)s1,,0.81,23.98,73.0,14.18,14.179374,0.0044146685472403,14.03,14.18,1:1.5,,,,ITO/PEDOT:PSS/PBDB-T:Y18-DMO/PFN/Al,conventional,PFN,PFN,PEDOT:PSS,PEDOT:PSS,,chloroform,chloroform,,-5.33,-3.48,,,,
102488,10.1021/acsaem.0c02179,10.1021/acsaem.0c02179,PTB7-Th,IT4F,PTB7-Th,IT-4F,CCCCC(CC)COC(=O)c1sc2csc(-c3cc4c(-c5ccc(CC(CC)CCCC)s5)c5sccc5c(-c5ccc(CC(CC)CCCC)s5)c4s3)c2c1F,CCCCCCc1ccc(C2(c3ccc(CCCCCC)cc3)c3cc4c(cc3-c3sc5cc(/C=C6\C(=O)c7cc(F)c(F)cc7C6=C(C#N)C#N)sc5c32)C(c2ccc(CCCCCC)cc2)(c2ccc(CCCCCC)cc2)c2c-4sc3cc(/C=C4\C(=O)c5cc(F)c(F)cc5C4=C(C#N)C#N)sc23)cc1,0.685,16.42,69.7,7.84,7.839646900000002,0.0045038265305881,7.58,7.84,1:1,,,,inverted,inverted,ZnO,ZnO,MoO3,MoO3,71.7,chlorobenzene,chlorobenzene,,-5.29,-3.72,,-5.66,-4.14,
102489,10.1021/acsaem.0c02179,10.1021/acsaem.0c02179,PCDTBT,IT4F,PCDTBT,IT-4F,CCCCCCCCC(CCCCCCCC)n1c2ccccc2c2ccc(-c3ccc(-c4ccc(-c5cccs5)c5nsnc45)s3)cc21,CCCCCCc1ccc(C2(c3ccc(CCCCCC)cc3)c3cc4c(cc3-c3sc5cc(/C=C6\C(=O)c7cc(F)c(F)cc7C6=C(C#N)C#N)sc5c32)C(c2ccc(CCCCCC)cc2)(c2ccc(CCCCCC)cc2)c2c-4sc3cc(/C=C4\C(=O)c5cc(F)c(F)cc5C4=C(C#N)C#N)sc23)cc1,0.855,3.81,28.66,0.93,0.93361383,0.3885838709677462,0.85,0.93,1:1,,,,inverted,inverted,ZnO,ZnO,MoO3,MoO3,107.0,chlorobenzene,chlorobenzene,,-5.5,-3.6,,-5.66,-4.14,
102491,10.1021/acsaem.0c02179,10.1021/acsaem.0c02179,PBDB-T,IT4F,PBDB-T,IT-4F,CCCCC(CC)Cc1ccc(-c2c3cc(-c4ccc(-c5sc(-c6cccs6)c6c5C(=O)c5c(CC(CC)CCCC)sc(CC(CC)CCCC)c5C6=O)s4)sc3c(-c3ccc(CC(CC)CCCC)s3)c3ccsc23)s1,CCCCCCc1ccc(C2(c3ccc(CCCCCC)cc3)c3cc4c(cc3-c3sc5cc(/C=C6\C(=O)c7cc(F)c(F)cc7C6=C(C#N)C#N)sc5c32)C(c2ccc(CCCCCC)cc2)(c2ccc(CCCCCC)cc2)c2c-4sc3cc(/C=C4\C(=O)c5cc(F)c(F)cc5C4=C(C#N)C#N)sc23)cc1,0.734,19.6,67.85,9.76,9.7611724,0.0120122950819645,9.34,9.76,1:1,,,,inverted,inverted,ZnO,ZnO,MoO3,MoO3,75.6,chlorobenzene,chlorobenzene,,-5.33,-3.48,,-5.66,-4.14,
102493,10.1021/acsaem.0c02227,10.1021/acsaem.0c02227,DTS-F,NIDCS-MO (C1),DTS-F,NIDCS-MO (C1),,,0.85,9.68,63.0,5.19,5.1836400000000005,0.1225433526011545,4.82,5.19,,,,,ITO/PEDOT:PSS/DTS-F:NIDCS acceptor/Ca/Al,conventional,Ca,Ca,PEDOT:PSS,PEDOT:PSS,,,,110.0,,,,,,
102494,10.1021/acsaem.0c02227,10.1021/acsaem.0c02227,DTS-F,NIDCS-PrO (C3),DTS-F,NIDCS-PrO (C3),,,0.91,9.02,53.0,4.31,4.350346,0.9361020881670636,3.55,4.31,,,,,ITO/PEDOT:PSS/DTS-F:NIDCS acceptor/Ca/Al,conventional,Ca,Ca,PEDOT:PSS,PEDOT:PSS,,,,100.0,,,,,,
102495,10.1021/acsaem.0c02227,10.1021/acsaem.0c02227,DTS-F,NIDCS-PeO (C5),DTS-F,NIDCS-PeO (C5),,,1.0,8.61,51.0,4.33,4.3911,1.4110854503464136,3.97,4.33,,,,,ITO/PEDOT:PSS/DTS-F:NIDCS acceptor/Ca/Al,conventional,Ca,Ca,PEDOT:PSS,PEDOT:PSS,,,,90.0,,,,,,
102496,10.1021/acsaem.0c02323,10.1021/acsaem.0c02323,PM6,IT-4F,PM6,IT-4F,COC(=O)C(C)(C)c1cc(C)cc(-c2sc3c4sc5cc(/C=C6/C(=O)c7cc(F)cc(c7)C(=O)/C6=C\c6cc(C(C)(C)C(=O)OC)c(-c7cc(C)cc(C(C)(C)C(=O)OC)c7)s6)sc5c4c(C(C)(C)C(=O)OC)ccc2-3)c1,CCCCCCc1ccc(C2(c3ccc(CCCCCC)cc3)c3cc4c(cc3-c3sc5cc(/C=C6\C(=O)c7cc(F)c(F)cc7C6=C(C#N)C#N)sc5c32)C(c2ccc(CCCCCC)cc2)(c2ccc(CCCCCC)cc2)c2c-4sc3cc(/C=C4\C(=O)c5cc(F)c(F)cc5C4=C(C#N)C#N)sc23)cc1,0.81,20.44,68.0,11.26,11.258352000000002,0.0146358792184516,11.17,11.26,1:1 w/w,DIO,,0.5 vol %,ITO/ZnO(CD@ZnO)/PM6:IT-4F/MoO3/Al,inverted,ZnO,ZnO:CDs,MoO3,,,chlorobenzene,,150.0,-5.56,-3.65,,-5.66,-4.14,
102497,10.1021/acsaem.0c02323,10.1021/acsaem.0c02323,PM6,IT-4F,PM6,IT-4F,COC(=O)C(C)(C)c1cc(C)cc(-c2sc3c4sc5cc(/C=C6/C(=O)c7cc(F)cc(c7)C(=O)/C6=C\c6cc(C(C)(C)C(=O)OC)c(-c7cc(C)cc(C(C)(C)C(=O)OC)c7)s6)sc5c4c(C(C)(C)C(=O)OC)ccc2-3)c1,CCCCCCc1ccc(C2(c3ccc(CCCCCC)cc3)c3cc4c(cc3-c3sc5cc(/C=C6\C(=O)c7cc(F)c(F)cc7C6=C(C#N)C#N)sc5c32)C(c2ccc(CCCCCC)cc2)(c2ccc(CCCCCC)cc2)c2c-4sc3cc(/C=C4\C(=O)c5cc(F)c(F)cc5C4=C(C#N)C#N)sc23)cc1,0.82,20.32,72.0,12.0,11.996928,0.0256000000000107,11.54,12.0,1:1 w/w,DIO,,0.5 vol %,ITO/ZnO(CD@ZnO)/PM6:IT-4F/MoO3/Al,inverted,Different ETL (based on m(CDs):m(ZnO) ratio),ZnO:CDs,MoO3,,,chlorobenzene,,150.0,-5.56,-3.65,,-5.66,-4.14,
102498,10.1021/acsaem.0c02323,10.1021/acsaem.0c02323,PM6,IT-4F,PM6,IT-4F,COC(=O)C(C)(C)c1cc(C)cc(-c2sc3c4sc5cc(/C=C6/C(=O)c7cc(F)cc(c7)C(=O)/C6=C\c6cc(C(C)(C)C(=O)OC)c(-c7cc(C)cc(C(C)(C)C(=O)OC)c7)s6)sc5c4c(C(C)(C)C(=O)OC)ccc2-3)c1,CCCCCCc1ccc(C2(c3ccc(CCCCCC)cc3)c3cc4c(cc3-c3sc5cc(/C=C6\C(=O)c7cc(F)c(F)cc7C6=C(C#N)C#N)sc5c32)C(c2ccc(CCCCCC)cc2)(c2ccc(CCCCCC)cc2)c2c-4sc3cc(/C=C4\C(=O)c5cc(F)c(F)cc5C4=C(C#N)C#N)sc23)cc1,0.82,20.9,70.0,12.01,11.9966,0.1115736885928455,12.01,12.01,1:1 w/w,DIO,,0.5 vol %,ITO/ZnO(CD@ZnO)/PM6:IT-4F/MoO3/Al,inverted,Different ETL (based on m(CDs):m(ZnO) ratio),ZnO:CDs,MoO3,,,chlorobenzene,,150.0,-5.56,-3.65,,-5.66,-4.14,
102499,10.1021/acsaem.0c02323,10.1021/acsaem.0c02323,PM6,IT-4F,PM6,IT-4F,COC(=O)C(C)(C)c1cc(C)cc(-c2sc3c4sc5cc(/C=C6/C(=O)c7cc(F)cc(c7)C(=O)/C6=C\c6cc(C(C)(C)C(=O)OC)c(-c7cc(C)cc(C(C)(C)C(=O)OC)c7)s6)sc5c4c(C(C)(C)C(=O)OC)ccc2-3)c1,CCCCCCc1ccc(C2(c3ccc(CCCCCC)cc3)c3cc4c(cc3-c3sc5cc(/C=C6\C(=O)c7cc(F)c(F)cc7C6=C(C#N)C#N)sc5c32)C(c2ccc(CCCCCC)cc2)(c2ccc(CCCCCC)cc2)c2c-4sc3cc(/C=C4\C(=O)c5cc(F)c(F)cc5C4=C(C#N)C#N)sc23)cc1,0.83,20.75,71.0,12.23,12.227975,0.0165576451349263,11.94,12.23,,,,,,,Different ETL (based on m(CDs):m(ZnO) ratio),ZnO:CDs,,,,,,120.0,-5.56,-3.65,,-5.66,-4.14,
102500,10.1021/acsaem.0c02323,10.1021/acsaem.0c02323,PM6,IT-4F,PM6,IT-4F,COC(=O)C(C)(C)c1cc(C)cc(-c2sc3c4sc5cc(/C=C6/C(=O)c7cc(F)cc(c7)C(=O)/C6=C\c6cc(C(C)(C)C(=O)OC)c(-c7cc(C)cc(C(C)(C)C(=O)OC)c7)s6)sc5c4c(C(C)(C)C(=O)OC)ccc2-3)c1,CCCCCCc1ccc(C2(c3ccc(CCCCCC)cc3)c3cc4c(cc3-c3sc5cc(/C=C6\C(=O)c7cc(F)c(F)cc7C6=C(C#N)C#N)sc5c32)C(c2ccc(CCCCCC)cc2)(c2ccc(CCCCCC)cc2)c2c-4sc3cc(/C=C4\C(=O)c5cc(F)c(F)cc5C4=C(C#N)C#N)sc23)cc1,0.8,21.21,63.0,10.69,10.689839999999998,0.0014967259120771,10.62,10.69,1:1 w/w,DIO,,0.5 vol %,ITO/ZnO(CD@ZnO)/PM6:IT-4F/MoO3/Al,inverted,Different ETL (based on m(CDs):m(ZnO) ratio),ZnO:CDs,MoO3,,,chlorobenzene,,150.0,-5.56,-3.65,,-5.66,-4.14,
102501,10.1021/acsaem.0c02469,10.1021/acsaem.0c02469,EP02,PC71BM,EP02,PC71BM,,COC(=O)CCCC1(c2ccccc2)C23c4c5ccc6c7cc8c9c%10c(cc%11cc%12c%13c%14c(cc%15c%16ccc-5c2c%16c2c5c%16c%17c(c(c46)c7c9c%17c4c%10c%11c%13c4c%16c%14c%152)C513)C%12)C8,0.93,10.54,57.0,5.59,5.587253999999999,0.0491234347048484,5.43,5.59,1:2,,,,ITO/PEDOT:PSS/active layer/PFN/Al,conventional,PFN,PFN,PEDOT:PSS,PEDOT:PSS,,,,,,,,-5.9,-3.9,
102502,10.1021/acsaem.0c02469,10.1021/acsaem.0c02469,LSC01,PC71BM,LSC01,PC71BM,,COC(=O)CCCC1(c2ccccc2)C23c4c5ccc6c7cc8c9c%10c(cc%11cc%12c%13c%14c(cc%15c%16ccc-5c2c%16c2c5c%16c%17c(c(c46)c7c9c%17c4c%10c%11c%13c4c%16c%14c%152)C513)C%12)C8,0.79,12.97,62.0,6.35,6.352706,0.0426141732283584,6.24,6.35,1:2,,,,ITO/PEDOT:PSS/active layer/PFN/Al,conventional,PFN,PFN,PEDOT:PSS,PEDOT:PSS,,,,,,,,-5.9,-3.9,
102503,10.1021/acsaem.0c02469,10.1021/acsaem.0c02469,EP02,MPU3,EP02,MPU3,,,1.08,11.45,38.0,4.7,4.69908,0.0195744680851023,4.58,4.7,1:1.5,,,,ITO/PEDOT:PSS/active layer/PFN/Al,conventional,PFN,PFN,PEDOT:PSS,PEDOT:PSS,,,,,,,,,,
102504,10.1021/acsaem.0c02469,10.1021/acsaem.0c02469,EP02,MPU3,EP02,MPU3,,,1.05,14.64,58.0,8.92,8.91576,0.0475336322869882,8.79,8.92,1:1.5,,,,ITO/PEDOT:PSS/active layer/PFN/Al,conventional,PFN,PFN,PEDOT:PSS,PEDOT:PSS,,,,,,,,,,
102505,10.1021/acsaem.0c02469,10.1021/acsaem.0c02469,LCS01,MPU3,LCS01,MPU3,,,0.92,12.28,42.0,4.75,4.744992,0.105431578947371,4.63,4.75,1:1.5,,,,ITO/PEDOT:PSS/active layer/PFN/Al,conventional,PFN,PFN,PEDOT:PSS,PEDOT:PSS,,,,,,,,,,
102506,10.1021/acsaem.0c02469,10.1021/acsaem.0c02469,LCS01,MPU3,LCS01,MPU3,,,0.88,15.32,61.0,8.22,8.223776,0.0459367396593701,8.04,8.22,1:1.5,,,,ITO/PEDOT:PSS/active layer/PFN/Al,conventional,PFN,PFN,PEDOT:PSS,PEDOT:PSS,,,,,,,,,,
102509,10.1021/acsaem.0c02528,10.1021/acsaem.0c02528,PBTZT-stat-BDTT-8,PhO-Cl6BsubPc,PBTZT-stat-BDTT-8,PhO-Cl6BsubPc,Cc1ccc(-c2cc3c(C)c4sc(Cc5ccc(-c6c(C)c(C)c(C)c7nsnc67)s5)cc4c(C)c3s2)s1,Clc(cc12)c(Cl)cc1c(=NC3=[N+]4C(c5cc(Cl)c(Cl)cc53)=N6)n7c2=Nc8n([B-]47Oc9ccccc9)c6c%10cc(Cl)c(Cl)cc%108,0.78,6.77,39.0,2.07,2.059434,0.5104347826086886,2.07,,1:1,,,,standard stack solution BHJ,conventional,BCP,,PEDOT:PSS (4083),,,"1,2-dichlorobenzene",,,,,,,,
102510,10.1021/acsaem.0c02528,10.1021/acsaem.0c02528,PBTZT-stat-BDTT-8,PhO-Cl6BsubPc + PhO-Cl6BsubPc (10 nm),PBTZT-stat-BDTT-8,PhO-Cl6BsubPc + PhO-Cl6BsubPc (10 nm),Cc1ccc(-c2cc3c(C)c4sc(Cc5ccc(-c6c(C)c(C)c(C)c7nsnc67)s5)cc4c(C)c3s2)s1,,0.74,4.65,33.0,1.12,1.1355300000000002,1.3866071428571467,1.12,,1:1,,,,standard stack solution BHJ + vacuum PHJ,,BCP,,PEDOT:PSS,,,"1,2-dichlorobenzene",,,,,,,,
102511,10.1021/acsaem.0c02528,10.1021/acsaem.0c02528,PBTZT-stat-BDTT-8,PhO-Cl6BsubPc,PBTZT-stat-BDTT-8,PhO-Cl6BsubPc,Cc1ccc(-c2cc3c(C)c4sc(Cc5ccc(-c6c(C)c(C)c(C)c7nsnc67)s5)cc4c(C)c3s2)s1,Clc(cc12)c(Cl)cc1c(=NC3=[N+]4C(c5cc(Cl)c(Cl)cc53)=N6)n7c2=Nc8n([B-]47Oc9ccccc9)c6c%10cc(Cl)c(Cl)cc%108,0.89,4.84,45.0,1.92,1.93842,0.959374999999994,1.92,,,,,,inverted stack solution BHJ,inverted,Al:ZnO,,PEDOT:PSS (Solar),,,,,,,,,,,
102512,10.1021/acsaem.0c02528,10.1021/acsaem.0c02528,PBTZT-stat-BDTT-8,PhO-Cl6BsubPc (20 nm),PBTZT-stat-BDTT-8,PhO-Cl6BsubPc (20 nm),Cc1ccc(-c2cc3c(C)c4sc(Cc5ccc(-c6c(C)c(C)c(C)c7nsnc67)s5)cc4c(C)c3s2)s1,,0.91,2.75,57.0,1.41,1.4264249999999998,1.1648936170212705,1.41,,,,,,solution-vacuum PHJ,conventional,BCP,,PEDOT:PSS (4083),,,"1,2-dichlorobenzene",,,,,,,,
102513,10.1021/acsaem.0c02528,10.1021/acsaem.0c02528,PBTZT-stat-BDTT-8,PhO-Cl6BsubPc (20 nm),PBTZT-stat-BDTT-8,PhO-Cl6BsubPc (20 nm),Cc1ccc(-c2cc3c(C)c4sc(Cc5ccc(-c6c(C)c(C)c(C)c7nsnc67)s5)cc4c(C)c3s2)s1,,0.95,4.75,48.0,2.18,2.1660000000000004,0.6422018348623757,2.18,,,,,,solution-solution-mixed PHJ/BHJ,,BCP,,PEDOT:PSS,,,"1,2-dichlorobenzene; tetrahydrofuran",,,,,,,,
102514,10.1021/acsaem.0c02528,10.1021/acsaem.0c02528,PBTZT-stat-BDTT-8,Cl-Cl6BsubPc,PBTZT-stat-BDTT-8,Cl-Cl6BsubPc,Cc1ccc(-c2cc3c(C)c4sc(Cc5ccc(-c6c(C)c(C)c(C)c7nsnc67)s5)cc4c(C)c3s2)s1,,0.56,8.69,32.0,1.56,1.5572480000000002,0.1764102564102478,1.56,,1:1,,,,standard stack solution BHJ,,BCP,,PEDOT:PSS (4083),,,"1,2-dichlorobenzene",,,,,,,,
102515,10.1021/acsaem.0c02528,10.1021/acsaem.0c02528,PBTZT-stat-BDTT-8,Cl-Cl6BsubPc,PBTZT-stat-BDTT-8,Cl-Cl6BsubPc,Cc1ccc(-c2cc3c(C)c4sc(Cc5ccc(-c6c(C)c(C)c(C)c7nsnc67)s5)cc4c(C)c3s2)s1,,0.85,7.49,49.0,3.12,3.1195850000000003,0.0133012820512766,3.12,,,,,,inverted stack solution BHJ,inverted,Al/ZnO,,PEDOT:PSS (Solar),,,,,,,,,,,
102516,10.1021/acsaem.0c02528,10.1021/acsaem.0c02528,PBTZT-stat-BDTT-8,Cl-Cl6BsubPc (20 nm),PBTZT-stat-BDTT-8,Cl-Cl6BsubPc (20 nm),Cc1ccc(-c2cc3c(C)c4sc(Cc5ccc(-c6c(C)c(C)c(C)c7nsnc67)s5)cc4c(C)c3s2)s1,,0.82,2.98,66.0,1.6,1.612776,0.7984999999999937,1.6,,,,,,solution-vacuum PHJ,,BCP,,PEDOT:PSS (4083),,,"1,2-dichlorobenzene",,,,,,,,
102517,10.1021/acsaem.0c02528,10.1021/acsaem.0c02528,PBTZT-stat-BDTT-8,Cl-Cl6BsubPc (20 nm),PBTZT-stat-BDTT-8,Cl-Cl6BsubPc (20 nm),Cc1ccc(-c2cc3c(C)c4sc(Cc5ccc(-c6c(C)c(C)c(C)c7nsnc67)s5)cc4c(C)c3s2)s1,,0.86,7.98,53.0,3.64,3.637284,0.0746153846153829,3.64,,,,,,solution-solution-mixed PHJ/BHJ,,BCP,,PEDOT:PSS (4083),,,"1,2-dichlorobenzene; tetrahydrofuran",,,,,,,,
102518,10.1021/acsaem.0c02528,10.1021/acsaem.0c02528,PBTZT-stat-BDTT-8,PC61BM,PBTZT-stat-BDTT-8,PC61BM,Cc1ccc(-c2cc3c(C)c4sc(Cc5ccc(-c6c(C)c(C)c(C)c7nsnc67)s5)cc4c(C)c3s2)s1,COC(=O)CCCC1(c2ccccc2)C23c4c5c6c7c8c9c(c%10c%11c2c2c%12c4c4c%13c5c5c7c7c8c8c%14c9c%10c9c%10c%11c2c2c%11c%12c4c4c%12c%13c5c5c7c7c8c8c%14c9c9c%10c2c2c%11c4c4c%12c5c7c5c8c9c2c45)C613,0.74,8.57,65.0,4.18,4.12217,1.3834928229665084,4.18,,,,,,inverted stack solution BHJ,inverted,Al:ZnO,,PEDOT:PSS (Solar),,,,,,,,,-6.1,-3.7,
102519,10.1021/acsaem.0c02528,10.1021/acsaem.0c02528,PBTZT-stat-BDTT-8,Cl-BsubPc,PBTZT-stat-BDTT-8,Cl-BsubPc,Cc1ccc(-c2cc3c(C)c4sc(Cc5ccc(-c6c(C)c(C)c(C)c7nsnc67)s5)cc4c(C)c3s2)s1,ClB1n2c3c4ccccc4c2N=c2c4ccccc4c(n21)=NC1=NC(=N3)c2ccccc21,1.12,2.25,37.0,0.93,0.9324000000000002,0.2580645161290515,,,,,,,Solution-Vacuum PHJ,,BCP,,PEDOT:PSS (4083),,10.0,"1,2-dichlorobenzene",,,,,,,,
102520,10.1021/acsaem.0c02528,10.1021/acsaem.0c02528,PBTZT-stat-BDTT-8,Cl-BsubPc,PBTZT-stat-BDTT-8,Cl-BsubPc,Cc1ccc(-c2cc3c(C)c4sc(Cc5ccc(-c6c(C)c(C)c(C)c7nsnc67)s5)cc4c(C)c3s2)s1,ClB1n2c3c4ccccc4c2N=c2c4ccccc4c(n21)=NC1=NC(=N3)c2ccccc21,1.19,3.0,51.0,1.82,1.8207,0.0384615384615342,,,,,,,Solution-Vacuum PHJ,,BCP,,PEDOT:PSS (4083),,20.0,"1,2-dichlorobenzene",,,,,,,,
102521,10.1021/acsaem.0c02528,10.1021/acsaem.0c02528,PBTZT-stat-BDTT-8,Cl-BsubPc,PBTZT-stat-BDTT-8,Cl-BsubPc,Cc1ccc(-c2cc3c(C)c4sc(Cc5ccc(-c6c(C)c(C)c(C)c7nsnc67)s5)cc4c(C)c3s2)s1,ClB1n2c3c4ccccc4c2N=c2c4ccccc4c(n21)=NC1=NC(=N3)c2ccccc21,1.2,2.85,51.0,1.74,1.7442,0.2413793103448265,,,,,,,Solution-Vacuum PHJ,,BCP,,PEDOT:PSS (4083),,30.0,"1,2-dichlorobenzene",,,,,,,,
102522,10.1021/acsaem.0c02528,10.1021/acsaem.0c02528,PBTZT-stat-BDTT-8,Cl-BsubPc,PBTZT-stat-BDTT-8,Cl-BsubPc,Cc1ccc(-c2cc3c(C)c4sc(Cc5ccc(-c6c(C)c(C)c(C)c7nsnc67)s5)cc4c(C)c3s2)s1,ClB1n2c3c4ccccc4c2N=c2c4ccccc4c(n21)=NC1=NC(=N3)c2ccccc21,1.2,2.66,50.0,1.61,1.5960000000000003,0.8695652173912913,,,,,,,Solution-Vacuum PHJ,,BCP,,PEDOT:PSS (4083),,40.0,"1,2-dichlorobenzene",,,,,,,,
102523,10.1021/acsaem.0c02528,10.1021/acsaem.0c02528,PBTZT-stat-BDTT-8,Cl-BsubPc,PBTZT-stat-BDTT-8,Cl-BsubPc,Cc1ccc(-c2cc3c(C)c4sc(Cc5ccc(-c6c(C)c(C)c(C)c7nsnc67)s5)cc4c(C)c3s2)s1,ClB1n2c3c4ccccc4c2N=c2c4ccccc4c(n21)=NC1=NC(=N3)c2ccccc21,1.15,2.54,51.0,1.48,1.48971,0.6560810810810883,,,,,,,Solution-Vacuum PHJ,,BCP,,PEDOT:PSS (4083),,50.0,"1,2-dichlorobenzene",,,,,,,,
102524,10.1021/acsaem.0c02528,10.1021/acsaem.0c02528,PBTZT-stat-BDTT-8,Cl-BsubPc,PBTZT-stat-BDTT-8,Cl-BsubPc,Cc1ccc(-c2cc3c(C)c4sc(Cc5ccc(-c6c(C)c(C)c(C)c7nsnc67)s5)cc4c(C)c3s2)s1,ClB1n2c3c4ccccc4c2N=c2c4ccccc4c(n21)=NC1=NC(=N3)c2ccccc21,1.16,2.23,50.0,1.31,1.2933999999999997,1.2671755725191138,,,,,,,Solution-Vacuum PHJ,,BCP,,PEDOT:PSS (4083),,60.0,"1,2-dichlorobenzene",,,,,,,,
102525,10.1021/acsaem.0c02528,10.1021/acsaem.0c02528,PBTZT-stat-BDTT-8,Cl-BsubPc,PBTZT-stat-BDTT-8,Cl-BsubPc,Cc1ccc(-c2cc3c(C)c4sc(Cc5ccc(-c6c(C)c(C)c(C)c7nsnc67)s5)cc4c(C)c3s2)s1,ClB1n2c3c4ccccc4c2N=c2c4ccccc4c(n21)=NC1=NC(=N3)c2ccccc21,0.89,1.78,41.0,0.65,0.649522,0.0735384615384582,0.65,0.65,1:1,,,,standard stack solution BHJ,conventional,BCP,BCP,PEDOT:PSS (4083),PEDOT:PSS,30.0,"1,2-dichlorobenzene",o-DCB,,,,,,,
102526,10.1021/acsaem.0c02528,10.1021/acsaem.0c02528,PBTZT-stat-BDTT-8,Cl-BsubPc,PBTZT-stat-BDTT-8,Cl-BsubPc,Cc1ccc(-c2cc3c(C)c4sc(Cc5ccc(-c6c(C)c(C)c(C)c7nsnc67)s5)cc4c(C)c3s2)s1,ClB1n2c3c4ccccc4c2N=c2c4ccccc4c(n21)=NC1=NC(=N3)c2ccccc21,0.83,0.72,29.0,0.17,0.1733039999999999,1.9435294117646904,0.17,0.17,1:1,,,,inverted stack solution BHJ,inverted,Al/ZnO,Al/ZnO,PEDOT:PSS (Solar),PEDOT:PSS,60.0,"1,2-dichlorobenzene",o-DCB,,,,,,,
102527,10.1021/acsaem.0c02528,10.1021/acsaem.0c02528,PBTZT-stat-BDTT-8,Cl-Cl6BsubPc,PBTZT-stat-BDTT-8,Cl-Cl6BsubPc,Cc1ccc(-c2cc3c(C)c4sc(Cc5ccc(-c6c(C)c(C)c(C)c7nsnc67)s5)cc4c(C)c3s2)s1,,0.8,2.7,64.0,1.37,1.3824,0.9051094890510925,1.37,1.37,1:1,,,,standard stack solution BHJ + vacuum PHJ,conventional,BCP,BCP,PEDOT:PSS (4083),PEDOT:PSS,,"1,2-dichlorobenzene",o-DCB,,,,,,,
102528,10.1021/acsaem.0c02528,10.1021/acsaem.0c02528,PBTZT-stat-BDTT-8,Cl-Cl6BsubPc,PBTZT-stat-BDTT-8,Cl-Cl6BsubPc,Cc1ccc(-c2cc3c(C)c4sc(Cc5ccc(-c6c(C)c(C)c(C)c7nsnc67)s5)cc4c(C)c3s2)s1,,0.42,1.82,22.0,0.17,0.168168,1.0776470588235296,0.17,0.17,,,,,solution-vacuum PHJ,conventional,BCP,BCP,PEDOT:PSS (4083),PEDOT:PSS,,"1,2-dichlorobenzene",o-DCB,,,,,,,
102529,10.1021/acsaem.0c02528,10.1021/acsaem.0c02528,PBTZT-stat-BDTT-8,PhO-Cl6BsubPc,PBTZT-stat-BDTT-8,PhO-Cl6BsubPc,Cc1ccc(-c2cc3c(C)c4sc(Cc5ccc(-c6c(C)c(C)c(C)c7nsnc67)s5)cc4c(C)c3s2)s1,Clc(cc12)c(Cl)cc1c(=NC3=[N+]4C(c5cc(Cl)c(Cl)cc53)=N6)n7c2=Nc8n([B-]47Oc9ccccc9)c6c%10cc(Cl)c(Cl)cc%108,0.92,2.44,61.0,1.35,1.369328,1.4317037037037044,1.35,1.35,,,,,solution-vacuum PHJ,conventional,BCP,BCP,PEDOT:PSS (4083),PEDOT:PSS,,"1,2-dichlorobenzene (donor) and tetrahydrofuran (acceptor)",,,,,,,,
102530,10.1021/acsaem.0c02528,10.1021/acsaem.0c02528,PBTZT-stat-BDTT-8,PhO-Cl6BsubPc,PBTZT-stat-BDTT-8,PhO-Cl6BsubPc,Cc1ccc(-c2cc3c(C)c4sc(Cc5ccc(-c6c(C)c(C)c(C)c7nsnc67)s5)cc4c(C)c3s2)s1,Clc(cc12)c(Cl)cc1c(=NC3=[N+]4C(c5cc(Cl)c(Cl)cc53)=N6)n7c2=Nc8n([B-]47Oc9ccccc9)c6c%10cc(Cl)c(Cl)cc%108,0.92,2.08,61.0,1.17,1.167296,0.2311111111110955,1.17,1.17,,,,,solution-vacuum PHJ,conventional,BCP,BCP,PEDOT:PSS (4083),PEDOT:PSS,,"1,2-dichlorobenzene (donor) and tetrahydrofuran (acceptor)",,,,,,,,
102533,10.1021/acsaem.0c02528,10.1021/acsaem.0c02528,PBTZT-stat-BDTT-8,Cl-Cl6BsubPc,PBTZT-stat-BDTT-8,Cl-Cl6BsubPc,Cc1ccc(-c2cc3c(C)c4sc(Cc5ccc(-c6c(C)c(C)c(C)c7nsnc67)s5)cc4c(C)c3s2)s1,,0.82,2.98,66.0,1.6,1.612776,0.7984999999999937,1.6,1.6,1:1,,,,standard stack solution BHJ + vacuum PHJ,conventional,BCP,BCP,PEDOT:PSS (4083),PEDOT:PSS,,"1,2-dichlorobenzene",o-DCB,,,,,,,
102534,10.1021/acsaem.0c02528,10.1021/acsaem.0c02528,PBTZT-stat-BDTT-8,Cl-Cl6BsubPc,PBTZT-stat-BDTT-8,Cl-Cl6BsubPc,Cc1ccc(-c2cc3c(C)c4sc(Cc5ccc(-c6c(C)c(C)c(C)c7nsnc67)s5)cc4c(C)c3s2)s1,,0.81,2.84,65.0,1.51,1.49526,0.9761589403973492,1.51,1.51,,,,,solution-vacuum PHJ,conventional,BCP,BCP,PEDOT:PSS (4083),PEDOT:PSS,,"1,2-dichlorobenzene",o-DCB,,,,,,,
102535,10.1021/acsaem.0c02528,10.1021/acsaem.0c02528,PBTZT-stat-BDTT-8,PhO-Cl6BsubPc,PBTZT-stat-BDTT-8,PhO-Cl6BsubPc,Cc1ccc(-c2cc3c(C)c4sc(Cc5ccc(-c6c(C)c(C)c(C)c7nsnc67)s5)cc4c(C)c3s2)s1,Clc(cc12)c(Cl)cc1c(=NC3=[N+]4C(c5cc(Cl)c(Cl)cc53)=N6)n7c2=Nc8n([B-]47Oc9ccccc9)c6c%10cc(Cl)c(Cl)cc%108,0.91,2.75,57.0,1.41,1.4264249999999998,1.1648936170212705,1.41,1.41,,,,,solution-vacuum PHJ,conventional,BCP,BCP,PEDOT:PSS (4083),PEDOT:PSS,,"1,2-dichlorobenzene (donor) and tetrahydrofuran (acceptor)",,,,,,,,
102536,10.1021/acsaem.0c02528,10.1021/acsaem.0c02528,PBTZT-stat-BDTT-8,PhO-Cl6BsubPc,PBTZT-stat-BDTT-8,PhO-Cl6BsubPc,Cc1ccc(-c2cc3c(C)c4sc(Cc5ccc(-c6c(C)c(C)c(C)c7nsnc67)s5)cc4c(C)c3s2)s1,Clc(cc12)c(Cl)cc1c(=NC3=[N+]4C(c5cc(Cl)c(Cl)cc53)=N6)n7c2=Nc8n([B-]47Oc9ccccc9)c6c%10cc(Cl)c(Cl)cc%108,0.9,2.41,56.0,1.22,1.21464,0.4393442622950845,1.22,1.22,,,,,solution-vacuum PHJ,conventional,BCP,BCP,PEDOT:PSS (4083),PEDOT:PSS,,"1,2-dichlorobenzene (donor) and tetrahydrofuran (acceptor)",,,,,,,,
102537,10.1021/acsaem.0c02573,10.1021/acsaem.0c02573,PCE10,IEICO-4F,PCE10,IEICO-4F,CCCCC(CC)COC(=O)c1sc2c(-c3cc4c(-c5ccc(CC(CC)CCCC)s5)c5sccc5c(-c5ccc(CC(CC)CCCC)s5)c4s3)scc2c1F,CCCCCCc1ccc(C2(c3ccc(CCCCCC)cc3)c3cc4c(cc3-c3sc(-c5sc(/C=C6\C(=O)c7cc(F)c(F)cc7C6=C(C#N)C#N)cc5OCC(CC)CCCC)cc32)C(c2ccc(CCCCCC)cc2)(c2ccc(CCCCCC)cc2)c2cc(-c3scc(/C=C5/C(=O)c6cc(F)c(F)cc6C5=C(C#N)C#N)c3OCC(CC)CCCC)sc2-4)cc1,0.69,23.89,62.7,10.34,10.3355307,0.0432234042553213,,,,,,,,,,,,,70.0,,,,-5.21,-3.6,,-5.44,-4.19,
102538,10.1021/acsaem.0c02573,10.1021/acsaem.0c02573,PCE10,IEICO-4F,PCE10,IEICO-4F,CCCCC(CC)COC(=O)c1sc2c(-c3cc4c(-c5ccc(CC(CC)CCCC)s5)c5sccc5c(-c5ccc(CC(CC)CCCC)s5)c4s3)scc2c1F,CCCCCCc1ccc(C2(c3ccc(CCCCCC)cc3)c3cc4c(cc3-c3sc(-c5sc(/C=C6\C(=O)c7cc(F)c(F)cc7C6=C(C#N)C#N)cc5OCC(CC)CCCC)cc32)C(c2ccc(CCCCCC)cc2)(c2ccc(CCCCCC)cc2)c2cc(-c3scc(/C=C5/C(=O)c6cc(F)c(F)cc6C5=C(C#N)C#N)c3OCC(CC)CCCC)sc2-4)cc1,0.7,24.6,62.5,10.53,10.7625,2.2079772079772075,,,,,,,,,,,,,80.0,,,,-5.21,-3.6,,-5.44,-4.19,
102539,10.1021/acsaem.0c02573,10.1021/acsaem.0c02573,PCE10,IEICO-4F,PCE10,IEICO-4F,CCCCC(CC)COC(=O)c1sc2c(-c3cc4c(-c5ccc(CC(CC)CCCC)s5)c5sccc5c(-c5ccc(CC(CC)CCCC)s5)c4s3)scc2c1F,CCCCCCc1ccc(C2(c3ccc(CCCCCC)cc3)c3cc4c(cc3-c3sc(-c5sc(/C=C6\C(=O)c7cc(F)c(F)cc7C6=C(C#N)C#N)cc5OCC(CC)CCCC)cc32)C(c2ccc(CCCCCC)cc2)(c2ccc(CCCCCC)cc2)c2cc(-c3scc(/C=C5/C(=O)c6cc(F)c(F)cc6C5=C(C#N)C#N)c3OCC(CC)CCCC)sc2-4)cc1,0.69,24.23,61.6,10.3,10.2987192,0.0124349514563276,,,,,,,,,,,,,90.0,,,,-5.21,-3.6,,-5.44,-4.19,
102540,10.1021/acsaem.0c02573,10.1021/acsaem.0c02573,J71,IT-M,J71,IT-M,CCCCCCCCC(CCCCCC)Cn1nc2c(-c3cccs3)c(F)c(F)c(-c3ccc(-c4cc5c(-c6ccc([Si](CCC)(CCC)CCC)s6)c6sccc6c(-c6ccc([Si](CCC)(CCC)CCC)s6)c5s4)s3)c2n1,CCCCCCc1ccc(C2(c3ccc(CCCCCC)cc3)c3cc4c(cc3-c3sc5cc(/C=C6\C(=O)c7ccc(C)cc7C6=C(C#N)C#N)sc5c32)C(c2ccc(CCCCCC)cc2)(c2ccc(CCCCCC)cc2)c2c-4sc3cc(/C=C4\C(=O)c5ccc(C)cc5C4=C(C#N)C#N)sc23)cc1,0.95,15.13,56.1,8.06,8.0635335,0.0438399503722038,,,1:1,,,,inverted,single-junction,SnO2,,MoO3,,120.0,chloroform,,150.0,-5.4,-3.24,,-5.514,-3.808,
102541,10.1021/acsaem.0c02573,10.1021/acsaem.0c02573,J71,IT-M,J71,IT-M,CCCCCCCCC(CCCCCC)Cn1nc2c(-c3cccs3)c(F)c(F)c(-c3ccc(-c4cc5c(-c6ccc([Si](CCC)(CCC)CCC)s6)c6sccc6c(-c6ccc([Si](CCC)(CCC)CCC)s6)c5s4)s3)c2n1,CCCCCCc1ccc(C2(c3ccc(CCCCCC)cc3)c3cc4c(cc3-c3sc5cc(/C=C6\C(=O)c7ccc(C)cc7C6=C(C#N)C#N)sc5c32)C(c2ccc(CCCCCC)cc2)(c2ccc(CCCCCC)cc2)c2c-4sc3cc(/C=C4\C(=O)c5ccc(C)cc5C4=C(C#N)C#N)sc23)cc1,0.96,15.85,55.2,8.4,8.399232,0.0091428571428662,,,1:1,,,,,single-junction,SnO2,,MoO3,,135.0,chloroform,,150.0,-5.4,-3.24,,-5.514,-3.808,
102542,10.1021/acsaem.0c02573,10.1021/acsaem.0c02573,J71,IT-M,J71,IT-M,CCCCCCCCC(CCCCCC)Cn1nc2c(-c3cccs3)c(F)c(F)c(-c3ccc(-c4cc5c(-c6ccc([Si](CCC)(CCC)CCC)s6)c6sccc6c(-c6ccc([Si](CCC)(CCC)CCC)s6)c5s4)s3)c2n1,CCCCCCc1ccc(C2(c3ccc(CCCCCC)cc3)c3cc4c(cc3-c3sc5cc(/C=C6\C(=O)c7ccc(C)cc7C6=C(C#N)C#N)sc5c32)C(c2ccc(CCCCCC)cc2)(c2ccc(CCCCCC)cc2)c2c-4sc3cc(/C=C4\C(=O)c5ccc(C)cc5C4=C(C#N)C#N)sc23)cc1,0.96,15.91,54.7,8.35,8.3546592,0.0557988023952185,,,1:1,,,,,single-junction,SnO2,,MoO3,,150.0,chloroform,,150.0,-5.4,-3.24,,-5.514,-3.808,
102543,10.1021/acsaem.0c02573,10.1021/acsaem.0c02573,PBDB-T,IT-M,PBDB-T,IT-M,CCCCC(CC)Cc1ccc(-c2c3cc(-c4ccc(-c5sc(-c6cccs6)c6c5C(=O)c5c(CC(CC)CCCC)sc(CC(CC)CCCC)c5C6=O)s4)sc3c(-c3ccc(CC(CC)CCCC)s3)c3ccsc23)s1,CCCCCCc1ccc(C2(c3ccc(CCCCCC)cc3)c3cc4c(cc3-c3sc5cc(/C=C6\C(=O)c7ccc(C)cc7C6=C(C#N)C#N)sc5c32)C(c2ccc(CCCCCC)cc2)(c2ccc(CCCCCC)cc2)c2c-4sc3cc(/C=C4\C(=O)c5ccc(C)cc5C4=C(C#N)C#N)sc23)cc1,0.89,16.94,64.0,9.51,9.649024,1.4618717139852884,,,1:1,DIO,,0.5%,ITO/SnO2/PBDB-T:IT-M/MoO3/Al,inverted single-junction OSC,SnO2,,MoO3,,120.0,chlorobenzene,,100.0,-5.33,-3.48,,-5.514,-3.808,
102544,10.1021/acsaem.0c02573,10.1021/acsaem.0c02573,PBDB-T,IT-M,PBDB-T,IT-M,CCCCC(CC)Cc1ccc(-c2c3cc(-c4ccc(-c5sc(-c6cccs6)c6c5C(=O)c5c(CC(CC)CCCC)sc(CC(CC)CCCC)c5C6=O)s4)sc3c(-c3ccc(CC(CC)CCCC)s3)c3ccsc23)s1,CCCCCCc1ccc(C2(c3ccc(CCCCCC)cc3)c3cc4c(cc3-c3sc5cc(/C=C6\C(=O)c7ccc(C)cc7C6=C(C#N)C#N)sc5c32)C(c2ccc(CCCCCC)cc2)(c2ccc(CCCCCC)cc2)c2c-4sc3cc(/C=C4\C(=O)c5ccc(C)cc5C4=C(C#N)C#N)sc23)cc1,0.9,16.52,65.1,9.67,9.679068,0.0937745604963721,,,1:1,DIO,,0.5%,ITO/SnO2/PBDB-T:IT-M/MoO3/Al,inverted single-junction,SnO2,,MoO3,,100.0,chlorobenzene,,100.0,-5.33,-3.48,,-5.514,-3.808,
102545,10.1021/acsaem.0c02573,10.1021/acsaem.0c02573,PBDB-T,IT-M,PBDB-T,IT-M,CCCCC(CC)Cc1ccc(-c2c3cc(-c4ccc(-c5sc(-c6cccs6)c6c5C(=O)c5c(CC(CC)CCCC)sc(CC(CC)CCCC)c5C6=O)s4)sc3c(-c3ccc(CC(CC)CCCC)s3)c3ccsc23)s1,CCCCCCc1ccc(C2(c3ccc(CCCCCC)cc3)c3cc4c(cc3-c3sc5cc(/C=C6\C(=O)c7ccc(C)cc7C6=C(C#N)C#N)sc5c32)C(c2ccc(CCCCCC)cc2)(c2ccc(CCCCCC)cc2)c2c-4sc3cc(/C=C4\C(=O)c5ccc(C)cc5C4=C(C#N)C#N)sc23)cc1,0.9,15.8,65.5,9.32,9.314100000000002,0.0633047210300288,,,1:1,DIO,,0.5%,ITO/SnO2/PBDB-T:IT-M/MoO3/Al,inverted single-junction,SnO2,,MoO3,,80.0,chlorobenzene,,100.0,-5.33,-3.48,,-5.514,-3.808,
102582,10.1021/acsaem.0c03220,10.1021/acsaem.0c03220,PM6,BTIC-Cl,PM6,BTIC-Cl,COC(=O)C(C)(C)c1cc(C)cc(-c2sc3c4sc5cc(/C=C6/C(=O)c7cc(F)cc(c7)C(=O)/C6=C\c6cc(C(C)(C)C(=O)OC)c(-c7cc(C)cc(C(C)(C)C(=O)OC)c7)s6)sc5c4c(C(C)(C)C(=O)OC)ccc2-3)c1,,0.99,18.4,69.55,12.66,12.669228,0.0728909952606513,12.47,12.66,1:0:1,,,,ITO/PEDOT:PSS/active layer/PDINN/Ag,conventional,PDINN,PDINN,PEDOT:PSS,PEDOT:PSS,,chloroform,chloroform,,-5.56,-3.65,,,,
102583,10.1021/acsaem.1c00126,10.1021/acsaem.1c00126,VC7,PC71BM,VC7,PC71BM,,COC(=O)CCCC1(c2ccccc2)C23c4c5ccc6c7cc8c9c%10c(cc%11cc%12c%13c%14c(cc%15c%16ccc-5c2c%16c2c5c%16c%17c(c(c46)c7c9c%17c4c%10c%11c%13c4c%16c%14c%152)C513)C%12)C8,0.89,15.98,66.0,9.39,9.386652,0.0356549520766857,,,1:1.5,,,,ITO/PEDOT:PSS/active layer/PFN/Al,conventional,PFN,PFN,PEDOT:PSS,PEDOT:PSS,,CHCl3,chloroform,,,,,-5.9,-3.9,
102584,10.1021/acsaem.1c00126,10.1021/acsaem.1c00126,VC7,IT-4F,VC7,IT-4F,,CCCCCCc1ccc(C2(c3ccc(CCCCCC)cc3)c3cc4c(cc3-c3sc5cc(/C=C6\C(=O)c7cc(F)c(F)cc7C6=C(C#N)C#N)sc5c32)C(c2ccc(CCCCCC)cc2)(c2ccc(CCCCCC)cc2)c2c-4sc3cc(/C=C4\C(=O)c5cc(F)c(F)cc5C4=C(C#N)C#N)sc23)cc1,0.84,21.94,63.0,11.61,11.610648,0.0055813953488523,11.61,,1:1.2,,,,ITO/PEDOT:PSS/active layer/PFN/Al,conventional,PFN,PFN,PEDOT:PSS,PEDOT:PSS,,CHCl3,chloroform,,,,,-5.66,-4.14,
102586,10.1021/acsaem.1c00617,10.1021/acsaem.1c00617,BTR,Y6,BTR,Y6,CCCCCCc1cc(-c2cc3c(-c4cc(CC(CC)CCCC)c(CCCCCC)s4)c4sc(-c5cc(CCCCCC)c(-c6cc(CCCCCC)c(-c7ccc(/C=C8/SC(=S)N(CCCCCC)C8=O)s7)s6)s5)cc4c(-c4cc(CC(CC)CCCC)c(CCCCCC)s4)c3s2)sc1-c1cc(CCCCCC)c(-c2ccc(/C=C3/SC(=S)N(CCCCCC)C3=O)s2)s1,CCCCCCCCCCCc1c(/C=C2\C(=O)c3cc(F)c(F)cc3C2=C(C#N)C#N)sc2c1sc1c3c4nsnc4c4c5sc6c(CCCCCCCCCCC)c(/C=C7\C(=O)c8cc(F)c(F)cc8C7=C(C#N)C#N)sc6c5n(CC(CC)CCCC)c4c3n(CC(CC)CCCC)c21,0.896,2.24,24.82,0.49,0.4981473280000001,1.6627200000000244,0.46,0.49,,,,,ITO/PEDOT:PSS/BTR:Y6/Phen-NaDPO/Al,conventional,Phen-NaDPO,Phen-NaDPO,PEDOT:PSS,PEDOT:PSS,,,,,-5.34,-3.53,,-5.65,-4.09,
102587,10.1021/acsaem.1c00617,10.1021/acsaem.1c00617,BTR,Y6,BTR,Y6,CCCCCCc1cc(-c2cc3c(-c4cc(CC(CC)CCCC)c(CCCCCC)s4)c4sc(-c5cc(CCCCCC)c(-c6cc(CCCCCC)c(-c7ccc(/C=C8/SC(=S)N(CCCCCC)C8=O)s7)s6)s5)cc4c(-c4cc(CC(CC)CCCC)c(CCCCCC)s4)c3s2)sc1-c1cc(CCCCCC)c(-c2ccc(/C=C3/SC(=S)N(CCCCCC)C3=O)s2)s1,CCCCCCCCCCCc1c(/C=C2\C(=O)c3cc(F)c(F)cc3C2=C(C#N)C#N)sc2c1sc1c3c4nsnc4c4c5sc6c(CCCCCCCCCCC)c(/C=C7\C(=O)c8cc(F)c(F)cc8C7=C(C#N)C#N)sc6c5n(CC(CC)CCCC)c4c3n(CC(CC)CCCC)c21,0.857,2.53,25.05,0.54,0.5431366049999999,0.5808527777777598,0.52,0.54,,,,,ITO/PEDOT:PSS/BTR:Y6/Phen-NaDPO/Al,conventional,Phen-NaDPO,Phen-NaDPO,PEDOT:PSS,PEDOT:PSS,,,,,-5.34,-3.53,,-5.65,-4.09,
102588,10.1021/acsaem.1c00617,10.1021/acsaem.1c00617,BTR,Y6,BTR,Y6,CCCCCCc1cc(-c2cc3c(-c4cc(CC(CC)CCCC)c(CCCCCC)s4)c4sc(-c5cc(CCCCCC)c(-c6cc(CCCCCC)c(-c7ccc(/C=C8/SC(=S)N(CCCCCC)C8=O)s7)s6)s5)cc4c(-c4cc(CC(CC)CCCC)c(CCCCCC)s4)c3s2)sc1-c1cc(CCCCCC)c(-c2ccc(/C=C3/SC(=S)N(CCCCCC)C3=O)s2)s1,CCCCCCCCCCCc1c(/C=C2\C(=O)c3cc(F)c(F)cc3C2=C(C#N)C#N)sc2c1sc1c3c4nsnc4c4c5sc6c(CCCCCCCCCCC)c(/C=C7\C(=O)c8cc(F)c(F)cc8C7=C(C#N)C#N)sc6c5n(CC(CC)CCCC)c4c3n(CC(CC)CCCC)c21,0.855,22.14,56.68,10.73,10.72935396,0.0060208760484572,10.5,10.73,,,,,ITO/PEDOT:PSS/BTR:Y6/Phen-NaDPO/Al,conventional,Phen-NaDPO,Phen-NaDPO,PEDOT:PSS,PEDOT:PSS,,,,110.0,-5.34,-3.53,,-5.65,-4.09,
102589,10.1021/acsaem.1c00617,10.1021/acsaem.1c00617,BTR,Y6,BTR,Y6,CCCCCCc1cc(-c2cc3c(-c4cc(CC(CC)CCCC)c(CCCCCC)s4)c4sc(-c5cc(CCCCCC)c(-c6cc(CCCCCC)c(-c7ccc(/C=C8/SC(=S)N(CCCCCC)C8=O)s7)s6)s5)cc4c(-c4cc(CC(CC)CCCC)c(CCCCCC)s4)c3s2)sc1-c1cc(CCCCCC)c(-c2ccc(/C=C3/SC(=S)N(CCCCCC)C3=O)s2)s1,CCCCCCCCCCCc1c(/C=C2\C(=O)c3cc(F)c(F)cc3C2=C(C#N)C#N)sc2c1sc1c3c4nsnc4c4c5sc6c(CCCCCCCCCCC)c(/C=C7\C(=O)c8cc(F)c(F)cc8C7=C(C#N)C#N)sc6c5n(CC(CC)CCCC)c4c3n(CC(CC)CCCC)c21,0.837,22.6,62.79,11.88,11.87748198,0.0211954545454555,11.69,11.88,,,,,ITO/PEDOT:PSS/BTR:Y6/Phen-NaDPO/Al,conventional,Phen-NaDPO,Phen-NaDPO,PEDOT:PSS,PEDOT:PSS,,,,110.0,-5.34,-3.53,,-5.65,-4.09,
102595,10.1021/acsaem.1c00683,10.1021/acsaem.1c00683,BER6,IDIC,BER6,IDIC,,CCCCCCC1(CCCCCC)c2cc3c(cc2-c2sc(/C=C4\C(=O)c5ccccc5C4=C(C#N)C#N)cc21)C(CCCCCC)(CCCCCC)c1cc(/C=C2\C(=O)c4ccccc4C2=C(C#N)C#N)sc1-3,0.97,14.86,63.0,9.03,9.080946,0.5641860465116247,8.612,9.03,1.25:1,,,,,,,,,,,,,110.0,,,,-5.69,-3.91,
102596,10.1021/acsaem.1c00683,10.1021/acsaem.1c00683,BECN,IDIC,BECN,IDIC,,CCCCCCC1(CCCCCC)c2cc3c(cc2-c2sc(/C=C4\C(=O)c5ccccc5C4=C(C#N)C#N)cc21)C(CCCCCC)(CCCCCC)c1cc(/C=C2\C(=O)c4ccccc4C2=C(C#N)C#N)sc1-3,0.96,11.1,51.0,5.52,5.434559999999999,1.5478260869565252,5.182,5.52,1.5:1,,,,ITO/PEDOT:PSS/active layer/PDINO/Al,,PDINO,,PEDOT:PSS,,,,,110.0,,,,-5.69,-3.91,
