Repository: JiYiqaq/PCE-KA-GNN

# Data directory

- `raw/Active_Database.csv` is the immutable source dataset bundled under CC BY 4.0. Do not overwrite it with processed data.
- `processed/` is created and populated by the training pipeline. Generated `.pt` and `.pth` caches are intentionally ignored by Git because they can exceed GitHub's normal single-file limit.

See `../DATA_LICENSE.md` for provenance, license and checksum information.

File: data/raw/Active_Database.csv (part 359 of 471)
id,doi,doi_norm,donor,acceptor,donor_canonical,acceptor_canonical,donor_smiles,acceptor_smiles,voc,jsc,ff,pce,pce_recomputed,pce_relative_error_percent,pce_avg,pce_best,d_a_ratio,additive,additive_canonical,additive_ratio,device_structure,device_type,etl,etl_canonical,htl,htl_canonical,active_layer_thickness,solvent,solvent_canonical,annealing_temp,homo_d,lumo_d,eg_d,homo_a,lumo_a,eg_a
102597,10.1021/acsaem.1c00797,10.1021/acsaem.1c00797,PFT,IT4F,PFT,IT-4F,CCc1sc(-c2c3cc(-c4ccc(-c5c(F)c(F)c(-c6ccc(-c7cc8c(-c9cc(F)c(CC)s9)c9oc(-c%10ccc(-c%11c(F)c(F)c(-c%12ccc(-c%13cc%14c(-c%15cc(F)c(CC)s%15)c%15oc(-c%16ccc(-c%17c(F)c(F)c(-c%18cccs%18)c%18nn(CC)nc%17%18)s%16)cc%15c(-c%15cc(F)c(CC)s%15)c%14o%13)s%12)c%12nn(CC)nc%11%12)s%10)cc9c(-c9cc(F)c(CC)s9)c8o7)s6)c6nn(CC)nc56)s4)oc3c(-c3cc(F)c(CC)s3)c3ccoc23)cc1F,CCCCCCc1ccc(C2(c3ccc(CCCCCC)cc3)c3cc4c(cc3-c3sc5cc(/C=C6\C(=O)c7cc(F)c(F)cc7C6=C(C#N)C#N)sc5c32)C(c2ccc(CCCCCC)cc2)(c2ccc(CCCCCC)cc2)c2c-4sc3cc(/C=C4\C(=O)c5cc(F)c(F)cc5C4=C(C#N)C#N)sc23)cc1,0.88,17.28,71.92,10.94,10.93644288,0.0325148080438754,10.8,10.94,1:1:0,CN,CN,2 vol%,inverted,inverted,ZnO/PEIE,ZnO/PEIE,MoOx,MoO3,120.0,chloroform,chloroform,,-5.48,-3.48,,-5.66,-4.14,
102604,10.1021/acsaem.1c00797,10.1021/acsaem.1c00797,PFT,PC71BM,PFT,PC71BM,CCc1sc(-c2c3cc(-c4ccc(-c5c(F)c(F)c(-c6ccc(-c7cc8c(-c9cc(F)c(CC)s9)c9oc(-c%10ccc(-c%11c(F)c(F)c(-c%12ccc(-c%13cc%14c(-c%15cc(F)c(CC)s%15)c%15oc(-c%16ccc(-c%17c(F)c(F)c(-c%18cccs%18)c%18nn(CC)nc%17%18)s%16)cc%15c(-c%15cc(F)c(CC)s%15)c%14o%13)s%12)c%12nn(CC)nc%11%12)s%10)cc9c(-c9cc(F)c(CC)s9)c8o7)s6)c6nn(CC)nc56)s4)oc3c(-c3cc(F)c(CC)s3)c3ccoc23)cc1F,COC(=O)CCCC1(c2ccccc2)C23c4c5ccc6c7cc8c9c%10c(cc%11cc%12c%13c%14c(cc%15c%16ccc-5c2c%16c2c5c%16c%17c(c(c46)c7c9c%17c4c%10c%11c%13c4c%16c%14c%152)C513)C%12)C8,0.94,13.42,64.2,8.1,8.0987016,0.0160296296296245,7.96,8.1,1:0:1,CN,CN,2 vol%,inverted,inverted,ZnO/PEIE,ZnO/PEIE,MoOx,MoO3,120.0,chloroform,chloroform,,-5.48,-3.48,,-5.9,-3.9,
102605,10.1021/acsaem.1c00797,10.1021/acsaem.1c00797,PFT,IT4F,PFT,IT-4F,CCc1sc(-c2c3cc(-c4ccc(-c5c(F)c(F)c(-c6ccc(-c7cc8c(-c9cc(F)c(CC)s9)c9oc(-c%10ccc(-c%11c(F)c(F)c(-c%12ccc(-c%13cc%14c(-c%15cc(F)c(CC)s%15)c%15oc(-c%16ccc(-c%17c(F)c(F)c(-c%18cccs%18)c%18nn(CC)nc%17%18)s%16)cc%15c(-c%15cc(F)c(CC)s%15)c%14o%13)s%12)c%12nn(CC)nc%11%12)s%10)cc9c(-c9cc(F)c(CC)s9)c8o7)s6)c6nn(CC)nc56)s4)oc3c(-c3cc(F)c(CC)s3)c3ccoc23)cc1F,CCCCCCc1ccc(C2(c3ccc(CCCCCC)cc3)c3cc4c(cc3-c3sc5cc(/C=C6\C(=O)c7cc(F)c(F)cc7C6=C(C#N)C#N)sc5c32)C(c2ccc(CCCCCC)cc2)(c2ccc(CCCCCC)cc2)c2c-4sc3cc(/C=C4\C(=O)c5cc(F)c(F)cc5C4=C(C#N)C#N)sc23)cc1,0.88,17.27,71.95,10.93,10.9346732,0.0427557182067626,10.81,10.93,1:1,1-chloronaphthalene (CN),CN,,inverted,inverted,ZnO/PEIE,ZnO/PEIE,MoOx,MoO3,100.0,chloroform,chloroform,,-5.48,-3.48,,-5.66,-4.14,
102606,10.1021/acsaem.1c00797,10.1021/acsaem.1c00797,PFT,IT4F,PFT,IT-4F,CCc1sc(-c2c3cc(-c4ccc(-c5c(F)c(F)c(-c6ccc(-c7cc8c(-c9cc(F)c(CC)s9)c9oc(-c%10ccc(-c%11c(F)c(F)c(-c%12ccc(-c%13cc%14c(-c%15cc(F)c(CC)s%15)c%15oc(-c%16ccc(-c%17c(F)c(F)c(-c%18cccs%18)c%18nn(CC)nc%17%18)s%16)cc%15c(-c%15cc(F)c(CC)s%15)c%14o%13)s%12)c%12nn(CC)nc%11%12)s%10)cc9c(-c9cc(F)c(CC)s9)c8o7)s6)c6nn(CC)nc56)s4)oc3c(-c3cc(F)c(CC)s3)c3ccoc23)cc1F,CCCCCCc1ccc(C2(c3ccc(CCCCCC)cc3)c3cc4c(cc3-c3sc5cc(/C=C6\C(=O)c7cc(F)c(F)cc7C6=C(C#N)C#N)sc5c32)C(c2ccc(CCCCCC)cc2)(c2ccc(CCCCCC)cc2)c2c-4sc3cc(/C=C4\C(=O)c5cc(F)c(F)cc5C4=C(C#N)C#N)sc23)cc1,0.88,17.13,71.4,10.76,10.7631216,0.0290111524163574,10.64,10.76,1:1,1-chloronaphthalene (CN),CN,,inverted,inverted,ZnO/PEIE,ZnO/PEIE,MoOx,MoO3,150.0,chloroform,chloroform,,-5.48,-3.48,,-5.66,-4.14,
102607,10.1021/acsaem.1c00797,10.1021/acsaem.1c00797,PFT,IT4F,PFT,IT-4F,CCc1sc(-c2c3cc(-c4ccc(-c5c(F)c(F)c(-c6ccc(-c7cc8c(-c9cc(F)c(CC)s9)c9oc(-c%10ccc(-c%11c(F)c(F)c(-c%12ccc(-c%13cc%14c(-c%15cc(F)c(CC)s%15)c%15oc(-c%16ccc(-c%17c(F)c(F)c(-c%18cccs%18)c%18nn(CC)nc%17%18)s%16)cc%15c(-c%15cc(F)c(CC)s%15)c%14o%13)s%12)c%12nn(CC)nc%11%12)s%10)cc9c(-c9cc(F)c(CC)s9)c8o7)s6)c6nn(CC)nc56)s4)oc3c(-c3cc(F)c(CC)s3)c3ccoc23)cc1F,CCCCCCc1ccc(C2(c3ccc(CCCCCC)cc3)c3cc4c(cc3-c3sc5cc(/C=C6\C(=O)c7cc(F)c(F)cc7C6=C(C#N)C#N)sc5c32)C(c2ccc(CCCCCC)cc2)(c2ccc(CCCCCC)cc2)c2c-4sc3cc(/C=C4\C(=O)c5cc(F)c(F)cc5C4=C(C#N)C#N)sc23)cc1,0.88,17.1,69.16,10.4,10.4071968,0.0692000000000085,10.27,10.4,1:1,1-chloronaphthalene (CN),CN,,inverted,inverted,ZnO/PEIE,ZnO/PEIE,MoOx,MoO3,200.0,chloroform,chloroform,,-5.48,-3.48,,-5.66,-4.14,
102608,10.1021/acsaem.1c00797,10.1021/acsaem.1c00797,PFT,IT4F,PFT,IT-4F,CCc1sc(-c2c3cc(-c4ccc(-c5c(F)c(F)c(-c6ccc(-c7cc8c(-c9cc(F)c(CC)s9)c9oc(-c%10ccc(-c%11c(F)c(F)c(-c%12ccc(-c%13cc%14c(-c%15cc(F)c(CC)s%15)c%15oc(-c%16ccc(-c%17c(F)c(F)c(-c%18cccs%18)c%18nn(CC)nc%17%18)s%16)cc%15c(-c%15cc(F)c(CC)s%15)c%14o%13)s%12)c%12nn(CC)nc%11%12)s%10)cc9c(-c9cc(F)c(CC)s9)c8o7)s6)c6nn(CC)nc56)s4)oc3c(-c3cc(F)c(CC)s3)c3ccoc23)cc1F,CCCCCCc1ccc(C2(c3ccc(CCCCCC)cc3)c3cc4c(cc3-c3sc5cc(/C=C6\C(=O)c7cc(F)c(F)cc7C6=C(C#N)C#N)sc5c32)C(c2ccc(CCCCCC)cc2)(c2ccc(CCCCCC)cc2)c2c-4sc3cc(/C=C4\C(=O)c5cc(F)c(F)cc5C4=C(C#N)C#N)sc23)cc1,0.88,17.06,66.5,9.98,9.983512,0.0351903807615115,9.8,9.98,1:1,1-chloronaphthalene (CN),CN,,inverted,inverted,ZnO/PEIE,ZnO/PEIE,MoOx,MoO3,250.0,chloroform,chloroform,,-5.48,-3.48,,-5.66,-4.14,
102609,10.1021/acsaem.1c00797,10.1021/acsaem.1c00797,PFT,IT4F,PFT,IT-4F,CCc1sc(-c2c3cc(-c4ccc(-c5c(F)c(F)c(-c6ccc(-c7cc8c(-c9cc(F)c(CC)s9)c9oc(-c%10ccc(-c%11c(F)c(F)c(-c%12ccc(-c%13cc%14c(-c%15cc(F)c(CC)s%15)c%15oc(-c%16ccc(-c%17c(F)c(F)c(-c%18cccs%18)c%18nn(CC)nc%17%18)s%16)cc%15c(-c%15cc(F)c(CC)s%15)c%14o%13)s%12)c%12nn(CC)nc%11%12)s%10)cc9c(-c9cc(F)c(CC)s9)c8o7)s6)c6nn(CC)nc56)s4)oc3c(-c3cc(F)c(CC)s3)c3ccoc23)cc1F,CCCCCCc1ccc(C2(c3ccc(CCCCCC)cc3)c3cc4c(cc3-c3sc5cc(/C=C6\C(=O)c7cc(F)c(F)cc7C6=C(C#N)C#N)sc5c32)C(c2ccc(CCCCCC)cc2)(c2ccc(CCCCCC)cc2)c2c-4sc3cc(/C=C4\C(=O)c5cc(F)c(F)cc5C4=C(C#N)C#N)sc23)cc1,0.88,16.58,63.35,9.24,9.2430184,0.0326666666666688,9.06,9.24,1:1,1-chloronaphthalene (CN),CN,,inverted,inverted,ZnO/PEIE,ZnO/PEIE,MoOx,MoO3,300.0,chloroform,chloroform,,-5.48,-3.48,,-5.66,-4.14,
102610,10.1021/acsaem.1c00797,10.1021/acsaem.1c00797,PFT,IT4F,PFT,IT-4F,CCc1sc(-c2c3cc(-c4ccc(-c5c(F)c(F)c(-c6ccc(-c7cc8c(-c9cc(F)c(CC)s9)c9oc(-c%10ccc(-c%11c(F)c(F)c(-c%12ccc(-c%13cc%14c(-c%15cc(F)c(CC)s%15)c%15oc(-c%16ccc(-c%17c(F)c(F)c(-c%18cccs%18)c%18nn(CC)nc%17%18)s%16)cc%15c(-c%15cc(F)c(CC)s%15)c%14o%13)s%12)c%12nn(CC)nc%11%12)s%10)cc9c(-c9cc(F)c(CC)s9)c8o7)s6)c6nn(CC)nc56)s4)oc3c(-c3cc(F)c(CC)s3)c3ccoc23)cc1F,CCCCCCc1ccc(C2(c3ccc(CCCCCC)cc3)c3cc4c(cc3-c3sc5cc(/C=C6\C(=O)c7cc(F)c(F)cc7C6=C(C#N)C#N)sc5c32)C(c2ccc(CCCCCC)cc2)(c2ccc(CCCCCC)cc2)c2c-4sc3cc(/C=C4\C(=O)c5cc(F)c(F)cc5C4=C(C#N)C#N)sc23)cc1,0.87,16.05,57.36,8.01,8.0094636,0.0066966292134788,7.82,8.01,1:1,1-chloronaphthalene (CN),CN,,inverted,inverted,ZnO/PEIE,ZnO/PEIE,MoOx,MoO3,350.0,chloroform,chloroform,,-5.48,-3.48,,-5.66,-4.14,
102611,10.1021/acsaem.1c00797,10.1021/acsaem.1c00797,PFT,IT4F,PFT,IT-4F,CCc1sc(-c2c3cc(-c4ccc(-c5c(F)c(F)c(-c6ccc(-c7cc8c(-c9cc(F)c(CC)s9)c9oc(-c%10ccc(-c%11c(F)c(F)c(-c%12ccc(-c%13cc%14c(-c%15cc(F)c(CC)s%15)c%15oc(-c%16ccc(-c%17c(F)c(F)c(-c%18cccs%18)c%18nn(CC)nc%17%18)s%16)cc%15c(-c%15cc(F)c(CC)s%15)c%14o%13)s%12)c%12nn(CC)nc%11%12)s%10)cc9c(-c9cc(F)c(CC)s9)c8o7)s6)c6nn(CC)nc56)s4)oc3c(-c3cc(F)c(CC)s3)c3ccoc23)cc1F,CCCCCCc1ccc(C2(c3ccc(CCCCCC)cc3)c3cc4c(cc3-c3sc5cc(/C=C6\C(=O)c7cc(F)c(F)cc7C6=C(C#N)C#N)sc5c32)C(c2ccc(CCCCCC)cc2)(c2ccc(CCCCCC)cc2)c2c-4sc3cc(/C=C4\C(=O)c5cc(F)c(F)cc5C4=C(C#N)C#N)sc23)cc1,0.86,14.75,53.11,6.74,6.737003500000001,0.0444584569732816,6.51,6.74,1:1,1-chloronaphthalene (CN),CN,,inverted,inverted,ZnO/PEIE,ZnO/PEIE,MoOx,MoO3,400.0,chloroform,chloroform,,-5.48,-3.48,,-5.66,-4.14,
102619,10.1021/acsaem.1c01657,10.1021/acsaem.1c01657,DRTT-R,N3,DRTT-R,N3,,CCCCCCCCCCCC1=C(/C=C2\C(=O)C3=CC(F)=C(F)C=C3C2=C(C#N)C#N)SC2=C1SC1=C2N(CCC(CC)CCCC)C2=C1C1=NSN=C1C1=C2N(CCC(CC)CCCC)C2=C1SC1=C2SC(/C=C2\C(=O)C3=CC(F)=C(F)C=C3C2=C(C#N)C#N)=C1CCCCCCCCCCC,0.88,15.78,56.4,7.74,7.8319296,1.1877209302325502,7.32,7.74,1:0.75,,,,ITO/PEDOT:PSS/active layer/PDINO/Al,conventional,PDINO,PDINO,PEDOT:PSS,PEDOT:PSS,100.0,CF,chloroform,130.0,,,,-5.64,-3.86,
102620,10.1021/acsaem.1c01657,10.1021/acsaem.1c01657,DRTT-T,N3,DRTT-T,N3,,CCCCCCCCCCCC1=C(/C=C2\C(=O)C3=CC(F)=C(F)C=C3C2=C(C#N)C#N)SC2=C1SC1=C2N(CCC(CC)CCCC)C2=C1C1=NSN=C1C1=C2N(CCC(CC)CCCC)C2=C1SC1=C2SC(/C=C2\C(=O)C3=CC(F)=C(F)C=C3C2=C(C#N)C#N)=C1CCCCCCCCCCC,0.88,20.68,64.9,11.84,11.8107616,0.2469459459459356,11.42,11.84,1:0.75,,,,ITO/PEDOT:PSS/active layer/PDINO/Al,conventional,PDINO,PDINO,PEDOT:PSS,PEDOT:PSS,100.0,CF,chloroform,100.0,,,,-5.64,-3.86,
102621,10.1021/acsaem.1c01657,10.1021/acsaem.1c01657,DRTT-2T,N3,DRTT-2T,N3,,CCCCCCCCCCCC1=C(/C=C2\C(=O)C3=CC(F)=C(F)C=C3C2=C(C#N)C#N)SC2=C1SC1=C2N(CCC(CC)CCCC)C2=C1C1=NSN=C1C1=C2N(CCC(CC)CCCC)C2=C1SC1=C2SC(/C=C2\C(=O)C3=CC(F)=C(F)C=C3C2=C(C#N)C#N)=C1CCCCCCCCCCC,0.85,21.37,59.8,10.86,10.862371,0.0218324125230377,10.44,10.86,1:0.75,,,,ITO/PEDOT:PSS/active layer/PDINO/Al,conventional,PDINO,PDINO,PEDOT:PSS,PEDOT:PSS,100.0,CF,chloroform,110.0,,,,-5.64,-3.86,
102622,10.1021/acsaem.1c01657,10.1021/acsaem.1c01657,DRTT-TT,N3,DRTT-TT,N3,,CCCCCCCCCCCC1=C(/C=C2\C(=O)C3=CC(F)=C(F)C=C3C2=C(C#N)C#N)SC2=C1SC1=C2N(CCC(CC)CCCC)C2=C1C1=NSN=C1C1=C2N(CCC(CC)CCCC)C2=C1SC1=C2SC(/C=C2\C(=O)C3=CC(F)=C(F)C=C3C2=C(C#N)C#N)=C1CCCCCCCCCCC,0.85,21.12,55.3,9.91,9.927456,0.1761453077699397,9.49,9.91,1:0.75,,,,ITO/PEDOT:PSS/active layer/PDINO/Al,conventional,PDINO,PDINO,PEDOT:PSS,PEDOT:PSS,100.0,CF,chloroform,130.0,,,,-5.64,-3.86,
102624,10.1021/acsaem.1c01657,10.1021/acsaem.1c01657,DRTT-T,N3,DRTT-T,N3,,CCCCCCCCCCCC1=C(/C=C2\C(=O)C3=CC(F)=C(F)C=C3C2=C(C#N)C#N)SC2=C1SC1=C2N(CCC(CC)CCCC)C2=C1C1=NSN=C1C1=C2N(CCC(CC)CCCC)C2=C1SC1=C2SC(/C=C2\C(=O)C3=CC(F)=C(F)C=C3C2=C(C#N)C#N)=C1CCCCCCCCCCC,0.85,23.87,65.1,13.21,13.2084645,0.0116237698713173,12.84,13.21,1:0.75,,,,ITO/PEDOT:PSS/active layer/PDINO/Al,conventional,PDINO,PDINO,PEDOT:PSS,PEDOT:PSS,100.0,CF,chloroform,130.0,,,,-5.64,-3.86,
102625,10.1021/acsaem.1c01657,10.1021/acsaem.1c01657,DRTT-T,Y6,DRTT-T,Y6,,CCCCCCCCCCCc1c(/C=C2\C(=O)c3cc(F)c(F)cc3C2=C(C#N)C#N)sc2c1sc1c3c4nsnc4c4c5sc6c(CCCCCCCCCCC)c(/C=C7\C(=O)c8cc(F)c(F)cc8C7=C(C#N)C#N)sc6c5n(CC(CC)CCCC)c4c3n(CC(CC)CCCC)c21,0.87,16.44,60.7,8.68,8.681799600000002,0.0207327188940298,8.58,8.68,1:0.75,,,,ITO/PEDOT:PSS/active layer/PDINO/Al,conventional,PDINO,PDINO,PEDOT:PSS,PEDOT:PSS,100.0,CF,chloroform,110.0,,,,-5.65,-4.09,
102626,10.1021/acsaem.1c01657,10.1021/acsaem.1c01657,DRTT-T,Y6,DRTT-T,Y6,,CCCCCCCCCCCc1c(/C=C2\C(=O)c3cc(F)c(F)cc3C2=C(C#N)C#N)sc2c1sc1c3c4nsnc4c4c5sc6c(CCCCCCCCCCC)c(/C=C7\C(=O)c8cc(F)c(F)cc8C7=C(C#N)C#N)sc6c5n(CC(CC)CCCC)c4c3n(CC(CC)CCCC)c21,0.86,18.43,58.9,9.3,9.3355322,0.3820666666666524,9.0,9.3,1:0.75,,,,ITO/PEDOT:PSS/active layer/PDINO/Al,conventional,PDINO,PDINO,PEDOT:PSS,PEDOT:PSS,100.0,CF,chloroform,135.0,,,,-5.65,-4.09,
102627,10.1021/acsaem.1c01657,10.1021/acsaem.1c01657,DRTT-2T,Y6,DRTT-2T,Y6,,CCCCCCCCCCCc1c(/C=C2\C(=O)c3cc(F)c(F)cc3C2=C(C#N)C#N)sc2c1sc1c3c4nsnc4c4c5sc6c(CCCCCCCCCCC)c(/C=C7\C(=O)c8cc(F)c(F)cc8C7=C(C#N)C#N)sc6c5n(CC(CC)CCCC)c4c3n(CC(CC)CCCC)c21,0.85,19.39,57.4,9.52,9.460381,0.6262499999999962,9.17,9.52,1:0.75,,,,ITO/PEDOT:PSS/active layer/PDINO/Al,conventional,PDINO,PDINO,PEDOT:PSS,PEDOT:PSS,100.0,CF,chloroform,120.0,,,,-5.65,-4.09,
102628,10.1021/acsaem.1c01657,10.1021/acsaem.1c01657,DRTT-2T,Y6,DRTT-2T,Y6,,CCCCCCCCCCCc1c(/C=C2\C(=O)c3cc(F)c(F)cc3C2=C(C#N)C#N)sc2c1sc1c3c4nsnc4c4c5sc6c(CCCCCCCCCCC)c(/C=C7\C(=O)c8cc(F)c(F)cc8C7=C(C#N)C#N)sc6c5n(CC(CC)CCCC)c4c3n(CC(CC)CCCC)c21,0.85,19.99,60.8,10.4,10.330831999999996,0.665076923076952,9.95,10.4,1:0.75,,,,ITO/PEDOT:PSS/active layer/PDINO/Al,conventional,PDINO,PDINO,PEDOT:PSS,PEDOT:PSS,100.0,CF,chloroform,135.0,,,,-5.65,-4.09,
102629,10.1021/acsaem.1c01914,10.1021/acsaem.1c01914,,BDTB-S-Ph,,BDTB-S-Ph,,,0.92,19.24,67.15,11.89,11.886087200000002,0.0329083263246289,11.78,11.89,,,,,ITO/PEDOT:PSS/PTBD-BZ:BDTB-S-Ph/PDINO/Al,conventional,PDINO,PDINO,PEDOT:PSS,PEDOT:PSS,,chlorobenzene,chlorobenzene,,,,,,,
102630,10.1021/acsaem.1c01914,10.1021/acsaem.1c01914,,BDTB-S-Th,,BDTB-S-Th,,,0.881,16.88,62.94,9.35,9.359983632,0.1067768128342147,9.23,9.35,,,,,ITO/PEDOT:PSS/PTBD-BZ:BDTB-S-Th/PDINO/Al,conventional,PDINO,PDINO,PEDOT:PSS,PEDOT:PSS,,chlorobenzene,chlorobenzene,,,,,,,
102650,10.1021/acsaem.1c02277,10.1021/acsaem.1c02277,C2,DBTBT-IC,C2,DBTBT-IC,,CCCCCCCCCCCCC(CCCCCCCCCC)Cc1c(CC(CCCCCCCCCC)CCCCCCCCCCCC)c2c(sc3c2sc2c4sc(/C=C5\C(=O)c6ccccc6C5=C(C#N)C#N)cc4c(CC(CCCCCCCCCC)CCCCCCCCCCCC)c(CC(CCCCCCCCCC)CCCCCCCCCCCC)c23)c2sc(/C=C3\C(=O)c4ccccc4C3=C(C#N)C#N)cc12,0.87,18.58,62.0,10.02,10.022052,0.0204790419161759,9.76,10.02,1:1.2,,,,conventional,conventional,,,,,,chloroform,chloroform,,-5.1,-3.4,,,,
102651,10.1021/acsaem.1c02277,10.1021/acsaem.1c02277,C2,AQx-3,C2,AQx-3,,,0.81,20.32,66.0,10.86,10.863072000000004,0.0282872928177078,10.64,10.86,1:1.2,,,,conventional,conventional,,,,,,chloroform,chloroform,,-5.1,-3.4,,,,
102653,10.1021/acsaem.1c02353,10.1021/acsaem.1c02353,P3HT,14,P3HT,14,CCCCCCc1ccsc1,,0.76,9.95,71.4,5.37,5.399267999999999,0.5450279329608786,5.32,5.37,1:1,DIO,DIO,,ITO/ZnO/BHJ/MoO3/Au,inverted,ZnO,LiF,MoO3,PEDOT:PSS,,o-dichlorobenzene,o-DCB,140.0,-5.01,-3.12,,,,
102654,10.1021/acsaem.1c02353,10.1021/acsaem.1c02353,P3HT,15,P3HT,15,CCCCCCc1ccsc1,,0.75,9.56,72.7,5.21,5.2125900000000005,0.0497120921305285,5.14,5.21,1:1,DIO,DIO,,ITO/ZnO/BHJ/MoO3/Au,inverted,ZnO,LiF,MoO3,PEDOT:PSS,,o-dichlorobenzene,o-DCB,140.0,-5.01,-3.12,,,,
102655,10.1021/acsaem.1c02353,10.1021/acsaem.1c02353,P3HT,16,P3HT,16,CCCCCCc1ccsc1,,0.77,9.31,63.6,4.56,4.5592932,0.0154999999999928,4.47,4.56,1:1,DIO,DIO,,ITO/ZnO/BHJ/MoO3/Au,inverted,ZnO,LiF,MoO3,PEDOT:PSS,,o-dichlorobenzene,o-DCB,140.0,-5.01,-3.12,,,,
102656,10.1021/acsaem.1c02353,10.1021/acsaem.1c02353,P3HT,17,P3HT,17,CCCCCCc1ccsc1,,0.72,8.75,67.2,4.24,4.2336,0.1509433962264194,4.17,4.24,1:1,DIO,DIO,,ITO/ZnO/BHJ/MoO3/Au,inverted,ZnO,LiF,MoO3,PEDOT:PSS,,o-dichlorobenzene,o-DCB,140.0,-5.01,-3.12,,,,
102657,10.1021/acsaem.1c02353,10.1021/acsaem.1c02353,P3HT,14,P3HT,14,CCCCCCc1ccsc1,,0.79,12.21,65.2,6.3,6.289126800000002,0.1725904761904449,6.16,6.3,1:1,DIO,DIO,,ITO/ZnO/BHJ/MoO3/Au,inverted,ZnO,LiF,MoO3,PEDOT:PSS,,o-dichlorobenzene,o-DCB,140.0,-5.01,-3.12,,,,
102658,10.1021/acsaem.1c02353,10.1021/acsaem.1c02353,P3HT,15,P3HT,15,CCCCCCc1ccsc1,,0.76,9.72,73.8,5.42,5.451753600000001,0.5858597785978032,5.31,5.42,1:1,DIO,DIO,,ITO/ZnO/BHJ/MoO3/Au,inverted,ZnO,LiF,MoO3,PEDOT:PSS,,o-dichlorobenzene,o-DCB,140.0,-5.01,-3.12,,,,
102659,10.1021/acsaem.1c02353,10.1021/acsaem.1c02353,P3HT,16,P3HT,16,CCCCCCc1ccsc1,,0.69,13.42,55.2,5.09,5.111409599999999,0.420620825147333,4.95,5.09,1:1,DIO,DIO,,ITO/ZnO/BHJ/MoO3/Au,inverted,ZnO,LiF,MoO3,PEDOT:PSS,,o-dichlorobenzene,o-DCB,140.0,-5.01,-3.12,,,,
102660,10.1021/acsaem.1c02353,10.1021/acsaem.1c02353,P3HT,17,P3HT,17,CCCCCCc1ccsc1,,0.7,12.08,55.2,4.65,4.667712,0.380903225806441,4.48,4.65,1:1,DIO,DIO,,ITO/ZnO/BHJ/MoO3/Au,inverted,ZnO,LiF,MoO3,PEDOT:PSS,,o-dichlorobenzene,o-DCB,140.0,-5.01,-3.12,,,,
102661,10.1021/acsaem.1c02353,10.1021/acsaem.1c02353,P3HT,PCBM,P3HT,PCBM,CCCCCCc1ccsc1,CCCCC(=O)OCC1(C2=CC=CC=C2)C3=CC=CC4=CC=CC5=CC=CC6=CC=CC7=CC=CC1=C7C6=C5C4=C3,0.69,9.33,64.0,4.14,4.120127999999999,0.4800000000000081,4.11,4.14,1:1,DIO,DIO,,ITO/PEDOT:PSS/active layer/LiF/Al,conventional,LiF,LiF,PEDOT:PSS,PEDOT:PSS,,o-dichlorobenzene,o-DCB,,-5.01,-3.12,,-6.1,-3.7,
102662,10.1021/acsaem.1c02524,10.1021/acsaem.1c02524,PM6,Y6-1O,PM6,Y6-1O,COC(=O)C(C)(C)c1cc(C)cc(-c2sc3c4sc5cc(/C=C6/C(=O)c7cc(F)cc(c7)C(=O)/C6=C\c6cc(C(C)(C)C(=O)OC)c(-c7cc(C)cc(C(C)(C)C(=O)OC)c7)s6)sc5c4c(C(C)(C)C(=O)OC)ccc2-3)c1,CCCCCCCCCCCOc1c(/C=C2\C(=O)c3cc(F)c(F)cc3C2=C(C#N)C#N)sc2c1sc1c3c4nsnc4c4c5sc6c(CCCCCCCCCCC)c(/C=C7\C(=O)c8cc(F)c(F)cc8C7=C(C#N)C#N)sc6c5n(CC)c4c3n(CC)c21,0.9,24.02,74.69,16.14,16.146484199999996,0.0401747211895638,16.03,16.14,1:1.2,,,,ITO/PEDOT:PSS/active layer/PDIN/Ag,conventional,PDIN,PDIN,PEDOT:PSS,PEDOT:PSS,,,,,-5.56,-3.65,,-5.71,-3.84,
102667,10.1021/acsaem.1c02524,10.1021/acsaem.1c02524,PM6,N3,PM6,N3,COC(=O)C(C)(C)c1cc(C)cc(-c2sc3c4sc5cc(/C=C6/C(=O)c7cc(F)cc(c7)C(=O)/C6=C\c6cc(C(C)(C)C(=O)OC)c(-c7cc(C)cc(C(C)(C)C(=O)OC)c7)s6)sc5c4c(C(C)(C)C(=O)OC)ccc2-3)c1,CCCCCCCCCCCC1=C(/C=C2\C(=O)C3=CC(F)=C(F)C=C3C2=C(C#N)C#N)SC2=C1SC1=C2N(CCC(CC)CCCC)C2=C1C1=NSN=C1C1=C2N(CCC(CC)CCCC)C2=C1SC1=C2SC(/C=C2\C(=O)C3=CC(F)=C(F)C=C3C2=C(C#N)C#N)=C1CCCCCCCCCCC,0.83,26.0,73.81,15.93,15.928198,0.0113119899560554,15.71,15.93,1:1.2,,,,ITO/PEDOT:PSS/active layer/PDIN/Ag,conventional,PDIN,PDIN,PEDOT:PSS,PEDOT:PSS,,,,,-5.56,-3.65,,-5.64,-3.86,
102668,10.1021/acsaem.1c02577,10.1021/acsaem.1c02577,PBDB-T,ITIC-Cl,PBDB-T,ITIC-Cl,CCCCC(CC)Cc1ccc(-c2c3cc(-c4ccc(-c5sc(-c6cccs6)c6c5C(=O)c5c(CC(CC)CCCC)sc(CC(CC)CCCC)c5C6=O)s4)sc3c(-c3ccc(CC(CC)CCCC)s3)c3ccsc23)s1,,0.4,2.18,18.0,0.16,0.15696,1.899999999999992,,,,,,,ITO/HTL/PBDB-T:ITIC-Cl/Bathocuprine/Ag,,,,Cu-AP,Cu-AP,,,,,-5.33,-3.48,,,,
102669,10.1021/acsaem.1c02577,10.1021/acsaem.1c02577,PBDB-T,ITIC-Cl,PBDB-T,ITIC-Cl,CCCCC(CC)Cc1ccc(-c2c3cc(-c4ccc(-c5sc(-c6cccs6)c6c5C(=O)c5c(CC(CC)CCCC)sc(CC(CC)CCCC)c5C6=O)s4)sc3c(-c3ccc(CC(CC)CCCC)s3)c3ccsc23)s1,,0.43,3.06,,0.16,,,,,,,,,ITO/HTL/PBDB-T:ITIC-Cl/Bathocuprine/Ag,,,,Cu-100,Cu-100,,,,,-5.33,-3.48,,,,
102670,10.1021/acsaem.1c02577,10.1021/acsaem.1c02577,PBDB-T,ITIC-Cl,PBDB-T,ITIC-Cl,CCCCC(CC)Cc1ccc(-c2c3cc(-c4ccc(-c5sc(-c6cccs6)c6c5C(=O)c5c(CC(CC)CCCC)sc(CC(CC)CCCC)c5C6=O)s4)sc3c(-c3ccc(CC(CC)CCCC)s3)c3ccsc23)s1,,0.7,12.5,60.0,5.3,5.25,0.943396226415091,,,,,,,ITO/HTL/PBDB-T:ITIC-Cl/Bathocuprine/Ag,,,,Cu-200,Cu-200,,,,,-5.33,-3.48,,,,
102671,10.1021/acsaem.1c02577,10.1021/acsaem.1c02577,PBDB-T,ITIC-Cl,PBDB-T,ITIC-Cl,CCCCC(CC)Cc1ccc(-c2c3cc(-c4ccc(-c5sc(-c6cccs6)c6c5C(=O)c5c(CC(CC)CCCC)sc(CC(CC)CCCC)c5C6=O)s4)sc3c(-c3ccc(CC(CC)CCCC)s3)c3ccsc23)s1,,0.67,13.2,66.0,5.8,5.837039999999999,0.6386206896551603,,,,,,,ITO/HTL/PBDB-T:ITIC-Cl/Bathocuprine/Ag,,,,Cu-250,Cu-250,,,,,-5.33,-3.48,,,,
102672,10.1021/acsaem.1c02577,10.1021/acsaem.1c02577,PBDB-T,ITIC-Cl,PBDB-T,ITIC-Cl,CCCCC(CC)Cc1ccc(-c2c3cc(-c4ccc(-c5sc(-c6cccs6)c6c5C(=O)c5c(CC(CC)CCCC)sc(CC(CC)CCCC)c5C6=O)s4)sc3c(-c3ccc(CC(CC)CCCC)s3)c3ccsc23)s1,,0.68,14.1,67.0,6.4,6.423960000000001,0.3743750000000101,,,,,,,ITO/HTL/PBDB-T:ITIC-Cl/Bathocuprine/Ag,,,,PEDOT:PSS,PEDOT:PSS,,,,,-5.33,-3.48,,,,
102675,10.1021/acsaem.1c02816,10.1021/acsaem.1c02816,J71,NTTIC-F,J71,NTTIC-F,CCCCCCCCC(CCCCCC)Cn1nc2c(-c3cccs3)c(F)c(F)c(-c3ccc(-c4cc5c(-c6ccc([Si](CCC)(CCC)CCC)s6)c6sccc6c(-c6ccc([Si](CCC)(CCC)CCC)s6)c5s4)s3)c2n1,,0.811,20.4,66.4,11.0,10.9854816,0.1319854545454549,10.6,11.0,,1-chloronaphthalene,,,ITO/ZnO/J71:NFA/MoO3/Ag,inverted,ZnO,,MoO3,,,,,,-5.4,-3.24,,,,
102676,10.1021/acsaem.1c02816,10.1021/acsaem.1c02816,J71,NTTIC-Cl,J71,NTTIC-Cl,CCCCCCCCC(CCCCCC)Cn1nc2c(-c3cccs3)c(F)c(F)c(-c3ccc(-c4cc5c(-c6ccc([Si](CCC)(CCC)CCC)s6)c6sccc6c(-c6ccc([Si](CCC)(CCC)CCC)s6)c5s4)s3)c2n1,,0.795,20.7,65.4,10.8,10.762551000000004,0.3467499999999718,10.5,10.8,,1-chloronaphthalene,,,ITO/ZnO/J71:NFA/MoO3/Ag,inverted,ZnO,,MoO3,,,,,,-5.4,-3.24,,,,
102677,10.1021/acsaem.1c02816,10.1021/acsaem.1c02816,J71,NTTIC,J71,NTTIC,CCCCCCCCC(CCCCCC)Cn1nc2c(-c3cccs3)c(F)c(F)c(-c3ccc(-c4cc5c(-c6ccc([Si](CCC)(CCC)CCC)s6)c6sccc6c(-c6ccc([Si](CCC)(CCC)CCC)s6)c5s4)s3)c2n1,,0.964,15.9,62.5,9.58,9.57975,0.0026096033402861,9.25,9.58,,1-chloronaphthalene,,,ITO/ZnO/J71:NFA/MoO3/Ag,inverted,ZnO,,MoO3,,,,,,-5.4,-3.24,,,,
102702,10.1021/acsaem.1c03741,10.1021/acsaem.1c03741,PM6,WHC-1,,WHC-1,COC(=O)C(C)(C)c1cc(C)cc(-c2sc3c4sc5cc(/C=C6/C(=O)c7cc(F)cc(c7)C(=O)/C6=C\c6cc(C(C)(C)C(=O)OC)c(-c7cc(C)cc(C(C)(C)C(=O)OC)c7)s6)sc5c4c(C(C)(C)C(=O)OC)ccc2-3)c1,,0.69,17.83,54.0,6.61,6.643457999999999,0.5061724659606452,,,1:1.2,1-chloronaphthalene,CN,,ITO/PEDOT:PSS/PM6:WHC-1/PFN-Br/Ag,conventional,PFN-Br,PFN-Br,PEDOT:PSS,PEDOT:PSS,,,,,,,,,,
102703,10.1021/acsaem.1c03741,10.1021/acsaem.1c03741,PM6,WHC-4,,WHC-4,COC(=O)C(C)(C)c1cc(C)cc(-c2sc3c4sc5cc(/C=C6/C(=O)c7cc(F)cc(c7)C(=O)/C6=C\c6cc(C(C)(C)C(=O)OC)c(-c7cc(C)cc(C(C)(C)C(=O)OC)c7)s6)sc5c4c(C(C)(C)C(=O)OC)ccc2-3)c1,,0.75,21.34,57.0,9.37,9.12285,2.637673425827104,,,1:1.2,1-chloronaphthalene,CN,,ITO/PEDOT:PSS/PM6:WHC-4/PFN-Br/Ag,conventional,PFN-Br,PFN-Br,PEDOT:PSS,PEDOT:PSS,,,,,,,,,,
102706,10.1021/acsaem.2c00092,10.1021/acsaem.2c00092,PCE10,ZB8,PCE10,ZB8,CCCCC(CC)COC(=O)c1sc2c(-c3cc4c(-c5ccc(CC(CC)CCCC)s5)c5sccc5c(-c5ccc(CC(CC)CCCC)s5)c4s3)scc2c1F,,0.702,25.77,68.01,12.3,12.303376254,0.0274492195121876,12.09,12.3,,,,,ITO/ZnO/PFN-Br/active layer/MoO3/Ag,inverted,ZnO,ZnO,MoO3,MoO3,,,,,-5.21,-3.6,,,,
102707,10.1021/acsaem.2c00092,10.1021/acsaem.2c00092,PCE10,ZB10,PCE10,ZB10,CCCCC(CC)COC(=O)c1sc2c(-c3cc4c(-c5ccc(CC(CC)CCCC)s5)c5sccc5c(-c5ccc(CC(CC)CCCC)s5)c4s3)scc2c1F,,0.734,24.05,62.75,11.08,11.07706925,0.026450812274376,10.9,11.08,,,,,ITO/ZnO/PFN-Br/active layer/MoO3/Ag,inverted,ZnO,ZnO,MoO3,MoO3,,,,,-5.21,-3.6,,,,
102708,10.1021/acsaem.2c00217,10.1021/acsaem.2c00217,PBDB-T-2F,Y6,PM6,Y6,COC(=O)C(C)(C)c1cc(C)cc(-c2sc3c4sc5cc(/C=C6/C(=O)c7cc(F)cc(c7)C(=O)/C6=C\c6cc(C(C)(C)C(=O)OC)c(-c7cc(C)cc(C(C)(C)C(=O)OC)c7)s6)sc5c4c(C(C)(C)C(=O)OC)ccc2-3)c1,CCCCCCCCCCCc1c(/C=C2\C(=O)c3cc(F)c(F)cc3C2=C(C#N)C#N)sc2c1sc1c3c4nsnc4c4c5sc6c(CCCCCCCCCCC)c(/C=C7\C(=O)c8cc(F)c(F)cc8C7=C(C#N)C#N)sc6c5n(CC(CC)CCCC)c4c3n(CC(CC)CCCC)c21,0.82,25.4,75.0,15.55,15.620999999999997,0.456591639871358,15.55,15.55,1:1.2,CN,,0.5%,inverted,inverted,PEI-Zn,,MoO3,MoO3,,CF,,100.0,-5.48,-3.64,,-5.65,-4.09,
102709,10.1021/acsaem.2c00217,10.1021/acsaem.2c00217,PBDB-T-2F,Y6,PM6,Y6,COC(=O)C(C)(C)c1cc(C)cc(-c2sc3c4sc5cc(/C=C6/C(=O)c7cc(F)cc(c7)C(=O)/C6=C\c6cc(C(C)(C)C(=O)OC)c(-c7cc(C)cc(C(C)(C)C(=O)OC)c7)s6)sc5c4c(C(C)(C)C(=O)OC)ccc2-3)c1,CCCCCCCCCCCc1c(/C=C2\C(=O)c3cc(F)c(F)cc3C2=C(C#N)C#N)sc2c1sc1c3c4nsnc4c4c5sc6c(CCCCCCCCCCC)c(/C=C7\C(=O)c8cc(F)c(F)cc8C7=C(C#N)C#N)sc6c5n(CC(CC)CCCC)c4c3n(CC(CC)CCCC)c21,0.69,24.89,55.0,9.7,9.445754999999998,2.621082474226814,9.7,9.7,1:1.2,CN,,0.5%,inverted,inverted,PEI-Zn,,PEDOT:PSS,PEDOT:PSS,,CF,,100.0,-5.48,-3.64,,-5.65,-4.09,
102710,10.1021/acsaem.2c00217,10.1021/acsaem.2c00217,PBDB-T-2F,Y6,PM6,Y6,COC(=O)C(C)(C)c1cc(C)cc(-c2sc3c4sc5cc(/C=C6/C(=O)c7cc(F)cc(c7)C(=O)/C6=C\c6cc(C(C)(C)C(=O)OC)c(-c7cc(C)cc(C(C)(C)C(=O)OC)c7)s6)sc5c4c(C(C)(C)C(=O)OC)ccc2-3)c1,CCCCCCCCCCCc1c(/C=C2\C(=O)c3cc(F)c(F)cc3C2=C(C#N)C#N)sc2c1sc1c3c4nsnc4c4c5sc6c(CCCCCCCCCCC)c(/C=C7\C(=O)c8cc(F)c(F)cc8C7=C(C#N)C#N)sc6c5n(CC(CC)CCCC)c4c3n(CC(CC)CCCC)c21,0.75,25.1,60.0,11.25,11.295000000000002,0.4000000000000152,11.25,11.25,1:1.2,CN,,0.5%,inverted,inverted,PEI-Zn,,PEDOT:PSS:Superwet-340,PEDOT:PSS,,CF,,100.0,-5.48,-3.64,,-5.65,-4.09,
102711,10.1021/acsaem.2c00217,10.1021/acsaem.2c00217,PBDB-T-2F,Y6,PM6,Y6,COC(=O)C(C)(C)c1cc(C)cc(-c2sc3c4sc5cc(/C=C6/C(=O)c7cc(F)cc(c7)C(=O)/C6=C\c6cc(C(C)(C)C(=O)OC)c(-c7cc(C)cc(C(C)(C)C(=O)OC)c7)s6)sc5c4c(C(C)(C)C(=O)OC)ccc2-3)c1,CCCCCCCCCCCc1c(/C=C2\C(=O)c3cc(F)c(F)cc3C2=C(C#N)C#N)sc2c1sc1c3c4nsnc4c4c5sc6c(CCCCCCCCCCC)c(/C=C7\C(=O)c8cc(F)c(F)cc8C7=C(C#N)C#N)sc6c5n(CC(CC)CCCC)c4c3n(CC(CC)CCCC)c21,0.77,24.75,58.0,11.03,11.05335,0.2116953762466061,11.03,11.03,1:1.2,CN,,0.5%,inverted,inverted,PEI-Zn,,PEDOT:PSS:Triton X-100,PEDOT:PSS,,CF,,100.0,-5.48,-3.64,,-5.65,-4.09,
102712,10.1021/acsaem.2c00217,10.1021/acsaem.2c00217,PBDB-T-2F,Y6,PM6,Y6,COC(=O)C(C)(C)c1cc(C)cc(-c2sc3c4sc5cc(/C=C6/C(=O)c7cc(F)cc(c7)C(=O)/C6=C\c6cc(C(C)(C)C(=O)OC)c(-c7cc(C)cc(C(C)(C)C(=O)OC)c7)s6)sc5c4c(C(C)(C)C(=O)OC)ccc2-3)c1,CCCCCCCCCCCc1c(/C=C2\C(=O)c3cc(F)c(F)cc3C2=C(C#N)C#N)sc2c1sc1c3c4nsnc4c4c5sc6c(CCCCCCCCCCC)c(/C=C7\C(=O)c8cc(F)c(F)cc8C7=C(C#N)C#N)sc6c5n(CC(CC)CCCC)c4c3n(CC(CC)CCCC)c21,0.82,25.16,70.0,14.42,14.44184,0.151456310679606,14.42,14.42,1:1.2,CN,,0.5%,inverted,inverted,PEI-Zn,,PEDOT:PSS:FS-31,PEDOT:PSS,,CF,,100.0,-5.48,-3.64,,-5.65,-4.09,
102713,10.1021/acsaem.2c00217,10.1021/acsaem.2c00217,PBDB-T-2F,Y6,PM6,Y6,COC(=O)C(C)(C)c1cc(C)cc(-c2sc3c4sc5cc(/C=C6/C(=O)c7cc(F)cc(c7)C(=O)/C6=C\c6cc(C(C)(C)C(=O)OC)c(-c7cc(C)cc(C(C)(C)C(=O)OC)c7)s6)sc5c4c(C(C)(C)C(=O)OC)ccc2-3)c1,CCCCCCCCCCCc1c(/C=C2\C(=O)c3cc(F)c(F)cc3C2=C(C#N)C#N)sc2c1sc1c3c4nsnc4c4c5sc6c(CCCCCCCCCCC)c(/C=C7\C(=O)c8cc(F)c(F)cc8C7=C(C#N)C#N)sc6c5n(CC(CC)CCCC)c4c3n(CC(CC)CCCC)c21,0.84,25.66,75.0,16.12,16.1658,0.2841191066997509,16.12,16.12,1:1.2,CN,,0.5%,conventional,conventional,,,PEDOT:PSS,PEDOT:PSS,,CF,,100.0,-5.48,-3.64,,-5.65,-4.09,
102714,10.1021/acsaem.2c00217,10.1021/acsaem.2c00217,PBDB-T-2F,Y6,PM6,Y6,COC(=O)C(C)(C)c1cc(C)cc(-c2sc3c4sc5cc(/C=C6/C(=O)c7cc(F)cc(c7)C(=O)/C6=C\c6cc(C(C)(C)C(=O)OC)c(-c7cc(C)cc(C(C)(C)C(=O)OC)c7)s6)sc5c4c(C(C)(C)C(=O)OC)ccc2-3)c1,CCCCCCCCCCCc1c(/C=C2\C(=O)c3cc(F)c(F)cc3C2=C(C#N)C#N)sc2c1sc1c3c4nsnc4c4c5sc6c(CCCCCCCCCCC)c(/C=C7\C(=O)c8cc(F)c(F)cc8C7=C(C#N)C#N)sc6c5n(CC(CC)CCCC)c4c3n(CC(CC)CCCC)c21,0.71,24.93,67.0,11.63,11.859201,1.970773860705056,11.63,11.63,1:1.2,CN,,0.5%,conventional,conventional,PDINN,,PEDOT:PSS:Superwet-340,PEDOT:PSS,,CF,,100.0,-5.48,-3.64,,-5.65,-4.09,
102715,10.1021/acsaem.2c00217,10.1021/acsaem.2c00217,PBDB-T-2F,Y6,PM6,Y6,COC(=O)C(C)(C)c1cc(C)cc(-c2sc3c4sc5cc(/C=C6/C(=O)c7cc(F)cc(c7)C(=O)/C6=C\c6cc(C(C)(C)C(=O)OC)c(-c7cc(C)cc(C(C)(C)C(=O)OC)c7)s6)sc5c4c(C(C)(C)C(=O)OC)ccc2-3)c1,CCCCCCCCCCCc1c(/C=C2\C(=O)c3cc(F)c(F)cc3C2=C(C#N)C#N)sc2c1sc1c3c4nsnc4c4c5sc6c(CCCCCCCCCCC)c(/C=C7\C(=O)c8cc(F)c(F)cc8C7=C(C#N)C#N)sc6c5n(CC(CC)CCCC)c4c3n(CC(CC)CCCC)c21,0.79,24.96,52.0,10.25,10.253568,0.0348097560975567,10.25,10.25,1:1.2,CN,,0.5%,conventional,conventional,PDINN,,PEDOT:PSS:Triton X-100,PEDOT:PSS,,CF,,100.0,-5.48,-3.64,,-5.65,-4.09,
102716,10.1021/acsaem.2c00217,10.1021/acsaem.2c00217,PBDB-T-2F,Y6,PM6,Y6,COC(=O)C(C)(C)c1cc(C)cc(-c2sc3c4sc5cc(/C=C6/C(=O)c7cc(F)cc(c7)C(=O)/C6=C\c6cc(C(C)(C)C(=O)OC)c(-c7cc(C)cc(C(C)(C)C(=O)OC)c7)s6)sc5c4c(C(C)(C)C(=O)OC)ccc2-3)c1,CCCCCCCCCCCc1c(/C=C2\C(=O)c3cc(F)c(F)cc3C2=C(C#N)C#N)sc2c1sc1c3c4nsnc4c4c5sc6c(CCCCCCCCCCC)c(/C=C7\C(=O)c8cc(F)c(F)cc8C7=C(C#N)C#N)sc6c5n(CC(CC)CCCC)c4c3n(CC(CC)CCCC)c21,0.84,25.47,74.0,15.72,15.832151999999995,0.7134351145037943,15.72,15.72,1:1.2,CN,,0.5%,conventional,conventional,,,PEDOT:PSS:FS-31,PEDOT:PSS,,CF,,100.0,-5.48,-3.64,,-5.65,-4.09,
102717,10.1021/acsaem.2c00217,10.1021/acsaem.2c00217,PTO2,IT-4F,PTO2,IT-4F,CCOC(=O)c1ccsc1-c1cc2c(-c3cc(F)c(CC)s3)c3sc(-c4cc(C(=O)OCC)c(-c5cc6c(-c7cc(F)c(CC)s7)c7sc(-c8cc(C(=O)OCC)c(-c9cc%10c(-c%11cc(F)c(CC)s%11)c%11sccc%11c(-c%11cc(F)c(CC)s%11)c%10s9)s8)cc7c(-c7cc(F)c(CC)s7)c6s5)s4)cc3c(-c3cc(F)c(CC)s3)c2s1,CCCCCCc1ccc(C2(c3ccc(CCCCCC)cc3)c3cc4c(cc3-c3sc5cc(/C=C6\C(=O)c7cc(F)c(F)cc7C6=C(C#N)C#N)sc5c32)C(c2ccc(CCCCCC)cc2)(c2ccc(CCCCCC)cc2)c2c-4sc3cc(/C=C4\C(=O)c5cc(F)c(F)cc5C4=C(C#N)C#N)sc23)cc1,0.88,19.66,70.0,12.13,12.110559999999998,0.1602638087386892,12.13,12.13,1:1,DIO,,0.5%,inverted,inverted,,,MoO3,MoO3,,CB,,100.0,-5.59,-3.67,,-5.66,-4.14,
102718,10.1021/acsaem.2c00217,10.1021/acsaem.2c00217,PTO2,IT-4F,PTO2,IT-4F,CCOC(=O)c1ccsc1-c1cc2c(-c3cc(F)c(CC)s3)c3sc(-c4cc(C(=O)OCC)c(-c5cc6c(-c7cc(F)c(CC)s7)c7sc(-c8cc(C(=O)OCC)c(-c9cc%10c(-c%11cc(F)c(CC)s%11)c%11sccc%11c(-c%11cc(F)c(CC)s%11)c%10s9)s8)cc7c(-c7cc(F)c(CC)s7)c6s5)s4)cc3c(-c3cc(F)c(CC)s3)c2s1,CCCCCCc1ccc(C2(c3ccc(CCCCCC)cc3)c3cc4c(cc3-c3sc5cc(/C=C6\C(=O)c7cc(F)c(F)cc7C6=C(C#N)C#N)sc5c32)C(c2ccc(CCCCCC)cc2)(c2ccc(CCCCCC)cc2)c2c-4sc3cc(/C=C4\C(=O)c5cc(F)c(F)cc5C4=C(C#N)C#N)sc23)cc1,0.4,19.16,49.0,3.77,3.75536,0.3883289124668431,3.77,3.77,1:1,DIO,,0.5%,inverted,inverted,PEI-Zn,,PEDOT:PSS,PEDOT:PSS,,CB,,100.0,-5.59,-3.67,,-5.66,-4.14,
102719,10.1021/acsaem.2c00217,10.1021/acsaem.2c00217,PTO2,IT-4F,PTO2,IT-4F,CCOC(=O)c1ccsc1-c1cc2c(-c3cc(F)c(CC)s3)c3sc(-c4cc(C(=O)OCC)c(-c5cc6c(-c7cc(F)c(CC)s7)c7sc(-c8cc(C(=O)OCC)c(-c9cc%10c(-c%11cc(F)c(CC)s%11)c%11sccc%11c(-c%11cc(F)c(CC)s%11)c%10s9)s8)cc7c(-c7cc(F)c(CC)s7)c6s5)s4)cc3c(-c3cc(F)c(CC)s3)c2s1,CCCCCCc1ccc(C2(c3ccc(CCCCCC)cc3)c3cc4c(cc3-c3sc5cc(/C=C6\C(=O)c7cc(F)c(F)cc7C6=C(C#N)C#N)sc5c32)C(c2ccc(CCCCCC)cc2)(c2ccc(CCCCCC)cc2)c2c-4sc3cc(/C=C4\C(=O)c5cc(F)c(F)cc5C4=C(C#N)C#N)sc23)cc1,0.78,19.3,59.0,8.91,8.88186,0.3158249158249214,8.91,8.91,1:1,DIO,,0.5%,inverted,inverted,PEI-Zn,,PEDOT:PSS:Superwet-340,PEDOT:PSS,,CB,,100.0,-5.59,-3.67,,-5.66,-4.14,
102720,10.1021/acsaem.2c00217,10.1021/acsaem.2c00217,PTO2,IT-4F,PTO2,IT-4F,CCOC(=O)c1ccsc1-c1cc2c(-c3cc(F)c(CC)s3)c3sc(-c4cc(C(=O)OCC)c(-c5cc6c(-c7cc(F)c(CC)s7)c7sc(-c8cc(C(=O)OCC)c(-c9cc%10c(-c%11cc(F)c(CC)s%11)c%11sccc%11c(-c%11cc(F)c(CC)s%11)c%10s9)s8)cc7c(-c7cc(F)c(CC)s7)c6s5)s4)cc3c(-c3cc(F)c(CC)s3)c2s1,CCCCCCc1ccc(C2(c3ccc(CCCCCC)cc3)c3cc4c(cc3-c3sc5cc(/C=C6\C(=O)c7cc(F)c(F)cc7C6=C(C#N)C#N)sc5c32)C(c2ccc(CCCCCC)cc2)(c2ccc(CCCCCC)cc2)c2c-4sc3cc(/C=C4\C(=O)c5cc(F)c(F)cc5C4=C(C#N)C#N)sc23)cc1,0.86,19.44,60.0,10.0,10.03104,0.3104000000000084,10.0,10.0,1:1,DIO,,0.5%,inverted,inverted,,,PEDOT:PSS:Triton X-100,PEDOT:PSS,,CB,,100.0,-5.59,-3.67,,-5.66,-4.14,
102721,10.1021/acsaem.2c00217,10.1021/acsaem.2c00217,PTO2,IT-4F,PTO2,IT-4F,CCOC(=O)c1ccsc1-c1cc2c(-c3cc(F)c(CC)s3)c3sc(-c4cc(C(=O)OCC)c(-c5cc6c(-c7cc(F)c(CC)s7)c7sc(-c8cc(C(=O)OCC)c(-c9cc%10c(-c%11cc(F)c(CC)s%11)c%11sccc%11c(-c%11cc(F)c(CC)s%11)c%10s9)s8)cc7c(-c7cc(F)c(CC)s7)c6s5)s4)cc3c(-c3cc(F)c(CC)s3)c2s1,CCCCCCc1ccc(C2(c3ccc(CCCCCC)cc3)c3cc4c(cc3-c3sc5cc(/C=C6\C(=O)c7cc(F)c(F)cc7C6=C(C#N)C#N)sc5c32)C(c2ccc(CCCCCC)cc2)(c2ccc(CCCCCC)cc2)c2c-4sc3cc(/C=C4\C(=O)c5cc(F)c(F)cc5C4=C(C#N)C#N)sc23)cc1,0.9,19.53,68.0,11.86,11.95236,0.7787521079258104,11.86,11.86,1:1,DIO,,0.5%,inverted,inverted,,,PEDOT:PSS:FS-31,PEDOT:PSS,,CB,,100.0,-5.59,-3.67,,-5.66,-4.14,
102722,10.1021/acsaem.2c00217,10.1021/acsaem.2c00217,PBDB-T,ITCC,PBDB-T,ITCC,CCCCC(CC)Cc1ccc(-c2c3cc(-c4ccc(-c5sc(-c6cccs6)c6c5C(=O)c5c(CC(CC)CCCC)sc(CC(CC)CCCC)c5C6=O)s4)sc3c(-c3ccc(CC(CC)CCCC)s3)c3ccsc23)s1,CCCCCCc1ccc(C2(c3ccc(CCCCCC)cc3)c3cc4c(cc3-c3sc5cc(/C=C6\C(=O)c7sccc7C6=C(C#N)C#N)sc5c32)C(c2ccc(CCCCCC)cc2)(c2ccc(CCCCCC)cc2)c2c-4sc3cc(/C=C4\C(=O)c5sccc5C4=C(C#N)C#N)sc23)cc1,0.97,14.21,72.0,9.89,9.924264,0.3464509605662135,9.89,9.89,1:1,DIO,,1%,inverted,inverted,PEI-Zn,,MoO3,MoO3,,CB,,100.0,-5.33,-3.48,,-5.508,-3.8,
102723,10.1021/acsaem.2c00217,10.1021/acsaem.2c00217,PBDB-T,ITCC,PBDB-T,ITCC,CCCCC(CC)Cc1ccc(-c2c3cc(-c4ccc(-c5sc(-c6cccs6)c6c5C(=O)c5c(CC(CC)CCCC)sc(CC(CC)CCCC)c5C6=O)s4)sc3c(-c3ccc(CC(CC)CCCC)s3)c3ccsc23)s1,CCCCCCc1ccc(C2(c3ccc(CCCCCC)cc3)c3cc4c(cc3-c3sc5cc(/C=C6\C(=O)c7sccc7C6=C(C#N)C#N)sc5c32)C(c2ccc(CCCCCC)cc2)(c2ccc(CCCCCC)cc2)c2c-4sc3cc(/C=C4\C(=O)c5sccc5C4=C(C#N)C#N)sc23)cc1,0.93,14.64,60.0,8.12,8.16912,0.6049261083743876,8.12,8.12,1:1 w/w,DIO,,1%,inverted,inverted,PEI-Zn,,PEDOT:PSS,PEDOT:PSS,,CB,,100.0,-5.33,-3.48,,-5.508,-3.8,
102724,10.1021/acsaem.2c00217,10.1021/acsaem.2c00217,PBDB-T,ITCC,PBDB-T,ITCC,CCCCC(CC)Cc1ccc(-c2c3cc(-c4ccc(-c5sc(-c6cccs6)c6c5C(=O)c5c(CC(CC)CCCC)sc(CC(CC)CCCC)c5C6=O)s4)sc3c(-c3ccc(CC(CC)CCCC)s3)c3ccsc23)s1,CCCCCCc1ccc(C2(c3ccc(CCCCCC)cc3)c3cc4c(cc3-c3sc5cc(/C=C6\C(=O)c7sccc7C6=C(C#N)C#N)sc5c32)C(c2ccc(CCCCCC)cc2)(c2ccc(CCCCCC)cc2)c2c-4sc3cc(/C=C4\C(=O)c5sccc5C4=C(C#N)C#N)sc23)cc1,0.96,14.32,63.0,8.69,8.660736,0.3367548906789357,8.69,8.69,1:1 w/w,DIO,,1%,inverted,inverted,PEI-Zn,,PEDOT:PSS:Superwet-340,PEDOT:PSS,,CB,,100.0,-5.33,-3.48,,-5.508,-3.8,
102725,10.1021/acsaem.2c00217,10.1021/acsaem.2c00217,PBDB-T,ITCC,PBDB-T,ITCC,CCCCC(CC)Cc1ccc(-c2c3cc(-c4ccc(-c5sc(-c6cccs6)c6c5C(=O)c5c(CC(CC)CCCC)sc(CC(CC)CCCC)c5C6=O)s4)sc3c(-c3ccc(CC(CC)CCCC)s3)c3ccsc23)s1,CCCCCCc1ccc(C2(c3ccc(CCCCCC)cc3)c3cc4c(cc3-c3sc5cc(/C=C6\C(=O)c7sccc7C6=C(C#N)C#N)sc5c32)C(c2ccc(CCCCCC)cc2)(c2ccc(CCCCCC)cc2)c2c-4sc3cc(/C=C4\C(=O)c5sccc5C4=C(C#N)C#N)sc23)cc1,0.96,14.54,62.0,8.7,8.654208,0.5263448275861923,8.7,8.7,1:1 w/w,DIO,,1%,inverted,inverted,,,PEDOT:PSS:Triton X-100,PEDOT:PSS,,CB,,100.0,-5.33,-3.48,,-5.508,-3.8,
102726,10.1021/acsaem.2c00217,10.1021/acsaem.2c00217,PBDB-T,ITCC,PBDB-T,ITCC,CCCCC(CC)Cc1ccc(-c2c3cc(-c4ccc(-c5sc(-c6cccs6)c6c5C(=O)c5c(CC(CC)CCCC)sc(CC(CC)CCCC)c5C6=O)s4)sc3c(-c3ccc(CC(CC)CCCC)s3)c3ccsc23)s1,CCCCCCc1ccc(C2(c3ccc(CCCCCC)cc3)c3cc4c(cc3-c3sc5cc(/C=C6\C(=O)c7sccc7C6=C(C#N)C#N)sc5c32)C(c2ccc(CCCCCC)cc2)(c2ccc(CCCCCC)cc2)c2c-4sc3cc(/C=C4\C(=O)c5sccc5C4=C(C#N)C#N)sc23)cc1,0.96,14.48,61.0,8.55,8.479488,0.824701754385974,8.55,8.55,1:1 w/w,DIO,,1%,inverted,inverted,,,PEDOT:PSS:FS-31,PEDOT:PSS,,CB,,100.0,-5.33,-3.48,,-5.508,-3.8,
102727,10.1021/acsaem.2c00475,10.1021/acsaem.2c00475,PBDB-T,2T2CSi-4F,PBDB-T,2T2CSi-4F,CCCCC(CC)Cc1ccc(-c2c3cc(-c4ccc(-c5sc(-c6cccs6)c6c5C(=O)c5c(CC(CC)CCCC)sc(CC(CC)CCCC)c5C6=O)s4)sc3c(-c3ccc(CC(CC)CCCC)s3)c3ccsc23)s1,,0.84,19.5,61.29,10.04,10.039302,0.0069521912350584,9.85,10.04,1:1.2,1-CN,CN,,ITO/PEDOT:PSS/PBDB-T:acceptor/PDINO/Ag,conventional,PDINO,PDINO,PEDOT:PSS,PEDOT:PSS,,CB,chlorobenzene,100.0,-5.33,-3.48,,,,
102728,10.1021/acsaem.2c00475,10.1021/acsaem.2c00475,PBDB-T,4T2CSi-4F,PBDB-T,4T2CSi-4F,CCCCC(CC)Cc1ccc(-c2c3cc(-c4ccc(-c5sc(-c6cccs6)c6c5C(=O)c5c(CC(CC)CCCC)sc(CC(CC)CCCC)c5C6=O)s4)sc3c(-c3ccc(CC(CC)CCCC)s3)c3ccsc23)s1,,0.82,8.46,52.32,3.63,3.62954304,0.0125884297520586,3.44,3.63,1:1.2,1-CN,CN,,ITO/PEDOT:PSS/PBDB-T:acceptor/PDINO/Ag,conventional,PDINO,PDINO,PEDOT:PSS,PEDOT:PSS,,CB,chlorobenzene,100.0,-5.33,-3.48,,,,
102729,10.1021/acsaem.2c00915,10.1021/acsaem.2c00915,PM6,Y6,PM6,Y6,COC(=O)C(C)(C)c1cc(C)cc(-c2sc3c4sc5cc(/C=C6/C(=O)c7cc(F)cc(c7)C(=O)/C6=C\c6cc(C(C)(C)C(=O)OC)c(-c7cc(C)cc(C(C)(C)C(=O)OC)c7)s6)sc5c4c(C(C)(C)C(=O)OC)ccc2-3)c1,CCCCCCCCCCCc1c(/C=C2\C(=O)c3cc(F)c(F)cc3C2=C(C#N)C#N)sc2c1sc1c3c4nsnc4c4c5sc6c(CCCCCCCCCCC)c(/C=C7\C(=O)c8cc(F)c(F)cc8C7=C(C#N)C#N)sc6c5n(CC(CC)CCCC)c4c3n(CC(CC)CCCC)c21,0.84,25.84,74.65,16.08,16.203230400000002,0.76635820895525,15.83,16.08,1:1.2 w/w,1-chloronaphthalene,,0.5%,ITO/PEDOT:PSS/PM6:Y6/CIMs/Ag,conventional,PDINO,PDINO,PEDOT:PSS,PEDOT:PSS,,chloroform,,110.0,-5.56,-3.65,,-5.65,-4.09,
102730,10.1021/acsaem.2c00915,10.1021/acsaem.2c00915,PM6,Y6,PM6,Y6,COC(=O)C(C)(C)c1cc(C)cc(-c2sc3c4sc5cc(/C=C6/C(=O)c7cc(F)cc(c7)C(=O)/C6=C\c6cc(C(C)(C)C(=O)OC)c(-c7cc(C)cc(C(C)(C)C(=O)OC)c7)s6)sc5c4c(C(C)(C)C(=O)OC)ccc2-3)c1,CCCCCCCCCCCc1c(/C=C2\C(=O)c3cc(F)c(F)cc3C2=C(C#N)C#N)sc2c1sc1c3c4nsnc4c4c5sc6c(CCCCCCCCCCC)c(/C=C7\C(=O)c8cc(F)c(F)cc8C7=C(C#N)C#N)sc6c5n(CC(CC)CCCC)c4c3n(CC(CC)CCCC)c21,0.84,26.19,74.64,16.49,16.42050144,0.421458823529409,16.03,16.49,1:1.2 w/w,1-chloronaphthalene,,0.5%,ITO/PEDOT:PSS/PM6:Y6/CIMs/Ag,conventional,PDI20,PDI20,PEDOT:PSS,PEDOT:PSS,,chloroform,,110.0,-5.56,-3.65,,-5.65,-4.09,
102731,10.1021/acsaem.2c00915,10.1021/acsaem.2c00915,PM6,Y6,PM6,Y6,COC(=O)C(C)(C)c1cc(C)cc(-c2sc3c4sc5cc(/C=C6/C(=O)c7cc(F)cc(c7)C(=O)/C6=C\c6cc(C(C)(C)C(=O)OC)c(-c7cc(C)cc(C(C)(C)C(=O)OC)c7)s6)sc5c4c(C(C)(C)C(=O)OC)ccc2-3)c1,CCCCCCCCCCCc1c(/C=C2\C(=O)c3cc(F)c(F)cc3C2=C(C#N)C#N)sc2c1sc1c3c4nsnc4c4c5sc6c(CCCCCCCCCCC)c(/C=C7\C(=O)c8cc(F)c(F)cc8C7=C(C#N)C#N)sc6c5n(CC(CC)CCCC)c4c3n(CC(CC)CCCC)c21,0.84,26.56,74.92,16.72,16.71495168,0.030193301435408,16.36,16.72,1:1.2 w/w,1-chloronaphthalene,,0.5%,ITO/PEDOT:PSS/PM6:Y6/CIMs/Ag,conventional,PDI21,PDI21,PEDOT:PSS,PEDOT:PSS,,chloroform,,110.0,-5.56,-3.65,,-5.65,-4.09,
102732,10.1021/acsaem.2c00915,10.1021/acsaem.2c00915,PM6,Y6,PM6,Y6,COC(=O)C(C)(C)c1cc(C)cc(-c2sc3c4sc5cc(/C=C6/C(=O)c7cc(F)cc(c7)C(=O)/C6=C\c6cc(C(C)(C)C(=O)OC)c(-c7cc(C)cc(C(C)(C)C(=O)OC)c7)s6)sc5c4c(C(C)(C)C(=O)OC)ccc2-3)c1,CCCCCCCCCCCc1c(/C=C2\C(=O)c3cc(F)c(F)cc3C2=C(C#N)C#N)sc2c1sc1c3c4nsnc4c4c5sc6c(CCCCCCCCCCC)c(/C=C7\C(=O)c8cc(F)c(F)cc8C7=C(C#N)C#N)sc6c5n(CC(CC)CCCC)c4c3n(CC(CC)CCCC)c21,0.84,25.94,74.65,16.17,16.2659364,0.5932987012986973,15.94,16.17,1:1.2 w/w,1-chloronaphthalene,,0.5%,ITO/PEDOT:PSS/PM6:Y6/CIMs/Ag,conventional,PDI22,PDI22,PEDOT:PSS,PEDOT:PSS,,chloroform,,110.0,-5.56,-3.65,,-5.65,-4.09,
102733,10.1021/acsaem.2c00960,10.1021/acsaem.2c00960,PM6,BTP-eC9,PM6,BTP-eC9,COC(=O)C(C)(C)c1cc(C)cc(-c2sc3c4sc5cc(/C=C6/C(=O)c7cc(F)cc(c7)C(=O)/C6=C\c6cc(C(C)(C)C(=O)OC)c(-c7cc(C)cc(C(C)(C)C(=O)OC)c7)s6)sc5c4c(C(C)(C)C(=O)OC)ccc2-3)c1,CCCCCCCCCc1c(C=C2C(=O)c3cc(Cl)c(Cl)cc3C2=C(C#N)C#N)sc2c1sc1c3c4nsnc4c4c5sc6c(CCCCCCCCC)c(C=C7C(=O)c8cc(Cl)c(Cl)cc8C7=C(C#N)C#N)sc6c5n(CC(CCCC)CCCCCC)c4c3n(CC(CCCC)CCCCCC)c21,0.07,17.8,29.3,0.3,0.3650780000000001,21.69266666666672,,,1:1.2,"1,8-diiodooctane",,0.5 vol%,"inverted structure (ITO/ZnO/photoactive layer/HTLs/Ag, active area = 0.04 cm2)",inverted,ZnO,,1. HTL X (None),,,chlorobenzene,,,-5.56,-3.65,,-5.665,-4.165,
102734,10.1021/acsaem.2c00960,10.1021/acsaem.2c00960,PM6,BTP-eC9,PM6,BTP-eC9,COC(=O)C(C)(C)c1cc(C)cc(-c2sc3c4sc5cc(/C=C6/C(=O)c7cc(F)cc(c7)C(=O)/C6=C\c6cc(C(C)(C)C(=O)OC)c(-c7cc(C)cc(C(C)(C)C(=O)OC)c7)s6)sc5c4c(C(C)(C)C(=O)OC)ccc2-3)c1,CCCCCCCCCc1c(C=C2C(=O)c3cc(Cl)c(Cl)cc3C2=C(C#N)C#N)sc2c1sc1c3c4nsnc4c4c5sc6c(CCCCCCCCC)c(C=C7C(=O)c8cc(Cl)c(Cl)cc8C7=C(C#N)C#N)sc6c5n(CC(CCCC)CCCCCC)c4c3n(CC(CCCC)CCCCCC)c21,0.636,24.4,54.0,8.4,8.379936,0.2388571428571385,,,1:1.2,"1,8-diiodooctane",,0.5 vol%,"inverted structure (ITO/ZnO/photoactive layer/HTLs/Ag, active area = 0.04 cm2)",inverted,ZnO,,2. Reference HTL 1 (PEDOT:PSS),PEDOT:PSS,,chlorobenzene,,,-5.56,-3.65,,-5.665,-4.165,
102735,10.1021/acsaem.2c00960,10.1021/acsaem.2c00960,PM6,BTP-eC9,PM6,BTP-eC9,COC(=O)C(C)(C)c1cc(C)cc(-c2sc3c4sc5cc(/C=C6/C(=O)c7cc(F)cc(c7)C(=O)/C6=C\c6cc(C(C)(C)C(=O)OC)c(-c7cc(C)cc(C(C)(C)C(=O)OC)c7)s6)sc5c4c(C(C)(C)C(=O)OC)ccc2-3)c1,CCCCCCCCCc1c(C=C2C(=O)c3cc(Cl)c(Cl)cc3C2=C(C#N)C#N)sc2c1sc1c3c4nsnc4c4c5sc6c(CCCCCCCCC)c(C=C7C(=O)c8cc(Cl)c(Cl)cc8C7=C(C#N)C#N)sc6c5n(CC(CCCC)CCCCCC)c4c3n(CC(CCCC)CCCCCC)c21,0.636,24.0,53.5,8.2,8.166239999999998,0.4117073170731817,,,1:1.2,"1,8-diiodooctane",,0.5 vol%,"inverted structure (ITO/ZnO/photoactive layer/HTLs/Ag, active area = 0.04 cm2)",inverted,ZnO,,3. Hybrid HTL 1 (PEDOT:PSS + Ag NWs),PEDOT:PSS + Ag NWs,,chlorobenzene,,,-5.56,-3.65,,-5.665,-4.165,
102736,10.1021/acsaem.2c00960,10.1021/acsaem.2c00960,PM6,BTP-eC9,PM6,BTP-eC9,COC(=O)C(C)(C)c1cc(C)cc(-c2sc3c4sc5cc(/C=C6/C(=O)c7cc(F)cc(c7)C(=O)/C6=C\c6cc(C(C)(C)C(=O)OC)c(-c7cc(C)cc(C(C)(C)C(=O)OC)c7)s6)sc5c4c(C(C)(C)C(=O)OC)ccc2-3)c1,CCCCCCCCCc1c(C=C2C(=O)c3cc(Cl)c(Cl)cc3C2=C(C#N)C#N)sc2c1sc1c3c4nsnc4c4c5sc6c(CCCCCCCCC)c(C=C7C(=O)c8cc(Cl)c(Cl)cc8C7=C(C#N)C#N)sc6c5n(CC(CCCC)CCCCCC)c4c3n(CC(CCCC)CCCCCC)c21,0.818,22.9,70.2,13.1,13.1500044,0.3817129770992413,,,1:1.2,"1,8-DIO",,0.5 vol%,"inverted structure (ITO/ZnO/photoactive layer/HTLs/Ag, active area = 0.04 cm2)",inverted,ZnO,,4. Reference HTL 2 (HXMoO3),HXMoO3,,chlorobenzene,,,-5.56,-3.65,,-5.665,-4.165,
102737,10.1021/acsaem.2c00960,10.1021/acsaem.2c00960,PM6,BTP-eC9,PM6,BTP-eC9,COC(=O)C(C)(C)c1cc(C)cc(-c2sc3c4sc5cc(/C=C6/C(=O)c7cc(F)cc(c7)C(=O)/C6=C\c6cc(C(C)(C)C(=O)OC)c(-c7cc(C)cc(C(C)(C)C(=O)OC)c7)s6)sc5c4c(C(C)(C)C(=O)OC)ccc2-3)c1,CCCCCCCCCc1c(C=C2C(=O)c3cc(Cl)c(Cl)cc3C2=C(C#N)C#N)sc2c1sc1c3c4nsnc4c4c5sc6c(CCCCCCCCC)c(C=C7C(=O)c8cc(Cl)c(Cl)cc8C7=C(C#N)C#N)sc6c5n(CC(CCCC)CCCCCC)c4c3n(CC(CCCC)CCCCCC)c21,0.818,24.1,71.0,14.0,13.996797999999998,0.0228714285714407,,,1:1.2,"1,8-diiodooctane",,0.5 vol%,"inverted structure (ITO/ZnO/photoactive layer/HTLs/Ag, active area = 0.04 cm2)",inverted,ZnO,,5. Hybrid HTL 2 (HXMoO3 + Ag NWs),HXMoO3 + Ag NWs,,chlorobenzene,,,-5.56,-3.65,,-5.665,-4.165,
102738,10.1021/acsaem.2c01107,10.1021/acsaem.2c01107,PBDB-T,ITIC,PBDB-T,ITIC,CCCCC(CC)Cc1ccc(-c2c3cc(-c4ccc(-c5sc(-c6cccs6)c6c5C(=O)c5c(CC(CC)CCCC)sc(CC(CC)CCCC)c5C6=O)s4)sc3c(-c3ccc(CC(CC)CCCC)s3)c3ccsc23)s1,CCCCCCc1ccc(C2(c3ccc(CCCCCC)cc3)c3cc4c(cc3-c3sc5cc(C=C6C(=O)c7ccccc7C6=C(C#N)C#N)sc5c32)C(c2ccc(CCCCCC)cc2)(c2ccc(CCCCCC)cc2)c2c-4sc3cc(C=C4C(=O)c5ccccc5C4=C(C#N)C#N)sc23)cc1,0.87,16.44,68.29,9.78,9.767382120000002,0.1290171779140794,9.65,9.78,1:1,"1,8-diiodooctane (DIO)",,0.5,ITO/ZnO/CPEs (without or with)/PBDB-T:ITIC/MoO3/Ag,inverted,ZnO-only,ZnO,MoO3,,,chlorobenzene (CB),,150.0,-5.33,-3.48,,-5.576,-3.916,
102739,10.1021/acsaem.2c01107,10.1021/acsaem.2c01107,PBDB-T,ITIC,PBDB-T,ITIC,CCCCC(CC)Cc1ccc(-c2c3cc(-c4ccc(-c5sc(-c6cccs6)c6c5C(=O)c5c(CC(CC)CCCC)sc(CC(CC)CCCC)c5C6=O)s4)sc3c(-c3ccc(CC(CC)CCCC)s3)c3ccsc23)s1,CCCCCCc1ccc(C2(c3ccc(CCCCCC)cc3)c3cc4c(cc3-c3sc5cc(C=C6C(=O)c7ccccc7C6=C(C#N)C#N)sc5c32)C(c2ccc(CCCCCC)cc2)(c2ccc(CCCCCC)cc2)c2c-4sc3cc(C=C4C(=O)c5ccccc5C4=C(C#N)C#N)sc23)cc1,0.87,16.56,69.04,9.93,9.94673088,0.1684882175226664,9.79,9.93,1:1,"1,8-diiodooctane (DIO)",,0.5,ITO/ZnO/CPEs (without or with)/PBDB-T:ITIC/MoO3/Ag,inverted,ZnO/P2T-CDTNa,ZnO/P2T-CDTNa,MoO3,,,chlorobenzene (CB),,150.0,-5.33,-3.48,,-5.576,-3.916,
