Repository: JiYiqaq/PCE-KA-GNN

# Data directory

- `raw/Active_Database.csv` is the immutable source dataset bundled under CC BY 4.0. Do not overwrite it with processed data.
- `processed/` is created and populated by the training pipeline. Generated `.pt` and `.pth` caches are intentionally ignored by Git because they can exceed GitHub's normal single-file limit.

See `../DATA_LICENSE.md` for provenance, license and checksum information.

File: data/raw/Active_Database.csv (part 360 of 471)
id,doi,doi_norm,donor,acceptor,donor_canonical,acceptor_canonical,donor_smiles,acceptor_smiles,voc,jsc,ff,pce,pce_recomputed,pce_relative_error_percent,pce_avg,pce_best,d_a_ratio,additive,additive_canonical,additive_ratio,device_structure,device_type,etl,etl_canonical,htl,htl_canonical,active_layer_thickness,solvent,solvent_canonical,annealing_temp,homo_d,lumo_d,eg_d,homo_a,lumo_a,eg_a
102740,10.1021/acsaem.2c01107,10.1021/acsaem.2c01107,PBDB-T,ITIC,PBDB-T,ITIC,CCCCC(CC)Cc1ccc(-c2c3cc(-c4ccc(-c5sc(-c6cccs6)c6c5C(=O)c5c(CC(CC)CCCC)sc(CC(CC)CCCC)c5C6=O)s4)sc3c(-c3ccc(CC(CC)CCCC)s3)c3ccsc23)s1,CCCCCCc1ccc(C2(c3ccc(CCCCCC)cc3)c3cc4c(cc3-c3sc5cc(C=C6C(=O)c7ccccc7C6=C(C#N)C#N)sc5c32)C(c2ccc(CCCCCC)cc2)(c2ccc(CCCCCC)cc2)c2c-4sc3cc(C=C4C(=O)c5ccccc5C4=C(C#N)C#N)sc23)cc1,0.87,16.29,69.31,9.78,9.82282113,0.4378438650306758,9.69,9.78,1:1,"1,8-diiodooctane (DIO)",,0.5,ITO/ZnO/CPEs (without or with)/PBDB-T:ITIC/MoO3/Ag,inverted,ZnO/PC-CDTNa,ZnO/PC-CDTNa,MoO3,,,chlorobenzene (CB),,150.0,-5.33,-3.48,,-5.576,-3.916,
102741,10.1021/acsaem.2c01107,10.1021/acsaem.2c01107,PBDB-T,ITIC,PBDB-T,ITIC,CCCCC(CC)Cc1ccc(-c2c3cc(-c4ccc(-c5sc(-c6cccs6)c6c5C(=O)c5c(CC(CC)CCCC)sc(CC(CC)CCCC)c5C6=O)s4)sc3c(-c3ccc(CC(CC)CCCC)s3)c3ccsc23)s1,CCCCCCc1ccc(C2(c3ccc(CCCCCC)cc3)c3cc4c(cc3-c3sc5cc(C=C6C(=O)c7ccccc7C6=C(C#N)C#N)sc5c32)C(c2ccc(CCCCCC)cc2)(c2ccc(CCCCCC)cc2)c2c-4sc3cc(C=C4C(=O)c5ccccc5C4=C(C#N)C#N)sc23)cc1,0.87,16.12,70.11,9.81,9.83250684,0.2294275229357812,9.71,9.81,1:1,"1,8-diiodooctane (DIO)",,0.5,ITO/ZnO/CPEs (without or with)/PBDB-T:ITIC/MoO3/Ag,inverted,ZnO/PNDIT-FNa,ZnO/PNDIT-FNa,MoO3,,,chlorobenzene (CB),,150.0,-5.33,-3.48,,-5.576,-3.916,
102742,10.1021/acsaem.2c01107,10.1021/acsaem.2c01107,PM6,Y6,PM6,Y6,COC(=O)C(C)(C)c1cc(C)cc(-c2sc3c4sc5cc(/C=C6/C(=O)c7cc(F)cc(c7)C(=O)/C6=C\c6cc(C(C)(C)C(=O)OC)c(-c7cc(C)cc(C(C)(C)C(=O)OC)c7)s6)sc5c4c(C(C)(C)C(=O)OC)ccc2-3)c1,CCCCCCCCCCCc1c(/C=C2\C(=O)c3cc(F)c(F)cc3C2=C(C#N)C#N)sc2c1sc1c3c4nsnc4c4c5sc6c(CCCCCCCCCCC)c(/C=C7\C(=O)c8cc(F)c(F)cc8C7=C(C#N)C#N)sc6c5n(CC(CC)CCCC)c4c3n(CC(CC)CCCC)c21,0.83,26.99,68.39,15.38,15.320522629999996,0.3867189206762243,15.16,15.38,1:1.2,CN,,0.6,ITO/ZnO/CPEs (without or with)/PM6:Y6/MoO3/Ag,inverted,ZnO-only,ZnO,MoO3,,,CF,,100.0,-5.56,-3.65,,-5.65,-4.09,
102743,10.1021/acsaem.2c01107,10.1021/acsaem.2c01107,PM6,Y6,PM6,Y6,COC(=O)C(C)(C)c1cc(C)cc(-c2sc3c4sc5cc(/C=C6/C(=O)c7cc(F)cc(c7)C(=O)/C6=C\c6cc(C(C)(C)C(=O)OC)c(-c7cc(C)cc(C(C)(C)C(=O)OC)c7)s6)sc5c4c(C(C)(C)C(=O)OC)ccc2-3)c1,CCCCCCCCCCCc1c(/C=C2\C(=O)c3cc(F)c(F)cc3C2=C(C#N)C#N)sc2c1sc1c3c4nsnc4c4c5sc6c(CCCCCCCCCCC)c(/C=C7\C(=O)c8cc(F)c(F)cc8C7=C(C#N)C#N)sc6c5n(CC(CC)CCCC)c4c3n(CC(CC)CCCC)c21,0.84,27.71,69.6,16.15,16.200374399999998,0.3119157894736783,15.98,16.15,1:1.2,CN,,0.6,ITO/ZnO/CPEs (without or with)/PM6:Y6/MoO3/Ag,inverted,ZnO/P2T-CDTNa,ZnO/P2T-CDTNa,MoO3,,,CF,,100.0,-5.56,-3.65,,-5.65,-4.09,
102744,10.1021/acsaem.2c01107,10.1021/acsaem.2c01107,PM6,Y6,PM6,Y6,COC(=O)C(C)(C)c1cc(C)cc(-c2sc3c4sc5cc(/C=C6/C(=O)c7cc(F)cc(c7)C(=O)/C6=C\c6cc(C(C)(C)C(=O)OC)c(-c7cc(C)cc(C(C)(C)C(=O)OC)c7)s6)sc5c4c(C(C)(C)C(=O)OC)ccc2-3)c1,CCCCCCCCCCCc1c(/C=C2\C(=O)c3cc(F)c(F)cc3C2=C(C#N)C#N)sc2c1sc1c3c4nsnc4c4c5sc6c(CCCCCCCCCCC)c(/C=C7\C(=O)c8cc(F)c(F)cc8C7=C(C#N)C#N)sc6c5n(CC(CC)CCCC)c4c3n(CC(CC)CCCC)c21,0.84,26.98,69.37,15.64,15.721461840000002,0.5208557544757105,15.47,15.64,1:1.2,CN,,0.6,ITO/ZnO/CPEs (without or with)/PM6:Y6/MoO3/Ag,inverted,ZnO/PC-CDTNa,ZnO/PC-CDTNa,MoO3,,,CF,,100.0,-5.56,-3.65,,-5.65,-4.09,
102745,10.1021/acsaem.2c01107,10.1021/acsaem.2c01107,PM6,Y6,PM6,Y6,COC(=O)C(C)(C)c1cc(C)cc(-c2sc3c4sc5cc(/C=C6/C(=O)c7cc(F)cc(c7)C(=O)/C6=C\c6cc(C(C)(C)C(=O)OC)c(-c7cc(C)cc(C(C)(C)C(=O)OC)c7)s6)sc5c4c(C(C)(C)C(=O)OC)ccc2-3)c1,CCCCCCCCCCCc1c(/C=C2\C(=O)c3cc(F)c(F)cc3C2=C(C#N)C#N)sc2c1sc1c3c4nsnc4c4c5sc6c(CCCCCCCCCCC)c(/C=C7\C(=O)c8cc(F)c(F)cc8C7=C(C#N)C#N)sc6c5n(CC(CC)CCCC)c4c3n(CC(CC)CCCC)c21,0.84,26.83,69.3,15.53,15.6182796,0.5684455891822273,15.43,15.53,1:1.2,CN,,0.6,ITO/ZnO/CPEs (without or with)/PM6:Y6/MoO3/Ag,inverted,ZnO/PNDIT-FNa,ZnO/PNDIT-FNa,MoO3,,,CF,,100.0,-5.56,-3.65,,-5.65,-4.09,
102746,10.1021/acsaem.2c01145,10.1021/acsaem.2c01145,PM6,Y6,PM6,Y6,COC(=O)C(C)(C)c1cc(C)cc(-c2sc3c4sc5cc(/C=C6/C(=O)c7cc(F)cc(c7)C(=O)/C6=C\c6cc(C(C)(C)C(=O)OC)c(-c7cc(C)cc(C(C)(C)C(=O)OC)c7)s6)sc5c4c(C(C)(C)C(=O)OC)ccc2-3)c1,CCCCCCCCCCCc1c(/C=C2\C(=O)c3cc(F)c(F)cc3C2=C(C#N)C#N)sc2c1sc1c3c4nsnc4c4c5sc6c(CCCCCCCCCCC)c(/C=C7\C(=O)c8cc(F)c(F)cc8C7=C(C#N)C#N)sc6c5n(CC(CC)CCCC)c4c3n(CC(CC)CCCC)c21,0.841,25.36,70.0,15.03,14.929431999999998,0.6691151031270851,15.03,15.03,1:1.2,1-chloronaphthalene,,0.5 vol %,inverted,inverted,ZnO,ZnO,MoO3,MoO3,150.0,chloroform,,120.0,-5.56,-3.65,,-5.65,-4.09,
102747,10.1021/acsaem.2c01145,10.1021/acsaem.2c01145,PM6,Y6,PM6,Y6,COC(=O)C(C)(C)c1cc(C)cc(-c2sc3c4sc5cc(/C=C6/C(=O)c7cc(F)cc(c7)C(=O)/C6=C\c6cc(C(C)(C)C(=O)OC)c(-c7cc(C)cc(C(C)(C)C(=O)OC)c7)s6)sc5c4c(C(C)(C)C(=O)OC)ccc2-3)c1,CCCCCCCCCCCc1c(/C=C2\C(=O)c3cc(F)c(F)cc3C2=C(C#N)C#N)sc2c1sc1c3c4nsnc4c4c5sc6c(CCCCCCCCCCC)c(/C=C7\C(=O)c8cc(F)c(F)cc8C7=C(C#N)C#N)sc6c5n(CC(CC)CCCC)c4c3n(CC(CC)CCCC)c21,0.84,23.2,67.0,13.05,13.056959999999998,0.0533333333333152,13.05,13.05,,,,,conventional,conventional,PDINO,PDINO,PEDOT:PSS,PEDOT:PSS,,,,120.0,-5.56,-3.65,,-5.65,-4.09,
102748,10.1021/acsaem.2c01145,10.1021/acsaem.2c01145,PM6,Y6,PM6,Y6,COC(=O)C(C)(C)c1cc(C)cc(-c2sc3c4sc5cc(/C=C6/C(=O)c7cc(F)cc(c7)C(=O)/C6=C\c6cc(C(C)(C)C(=O)OC)c(-c7cc(C)cc(C(C)(C)C(=O)OC)c7)s6)sc5c4c(C(C)(C)C(=O)OC)ccc2-3)c1,CCCCCCCCCCCc1c(/C=C2\C(=O)c3cc(F)c(F)cc3C2=C(C#N)C#N)sc2c1sc1c3c4nsnc4c4c5sc6c(CCCCCCCCCCC)c(/C=C7\C(=O)c8cc(F)c(F)cc8C7=C(C#N)C#N)sc6c5n(CC(CC)CCCC)c4c3n(CC(CC)CCCC)c21,0.839,25.67,72.0,15.43,15.5067336,0.4973013609850987,15.43,15.43,1:1.2,1-chloronaphthalene,,0.5 vol %,inverted,inverted,ZnO,ZnO,MoO3,MoO3,150.0,chloroform,,120.0,-5.56,-3.65,,-5.65,-4.09,
102749,10.1021/acsaem.2c01145,10.1021/acsaem.2c01145,PM6,Y6,PM6,Y6,COC(=O)C(C)(C)c1cc(C)cc(-c2sc3c4sc5cc(/C=C6/C(=O)c7cc(F)cc(c7)C(=O)/C6=C\c6cc(C(C)(C)C(=O)OC)c(-c7cc(C)cc(C(C)(C)C(=O)OC)c7)s6)sc5c4c(C(C)(C)C(=O)OC)ccc2-3)c1,CCCCCCCCCCCc1c(/C=C2\C(=O)c3cc(F)c(F)cc3C2=C(C#N)C#N)sc2c1sc1c3c4nsnc4c4c5sc6c(CCCCCCCCCCC)c(/C=C7\C(=O)c8cc(F)c(F)cc8C7=C(C#N)C#N)sc6c5n(CC(CC)CCCC)c4c3n(CC(CC)CCCC)c21,0.83,21.2,70.0,12.3,12.3172,0.1398373983739755,12.3,12.3,,,,,,,,,,,,,,,-5.56,-3.65,,-5.65,-4.09,
102750,10.1021/acsaem.2c01145,10.1021/acsaem.2c01145,PM6,Y6,PM6,Y6,COC(=O)C(C)(C)c1cc(C)cc(-c2sc3c4sc5cc(/C=C6/C(=O)c7cc(F)cc(c7)C(=O)/C6=C\c6cc(C(C)(C)C(=O)OC)c(-c7cc(C)cc(C(C)(C)C(=O)OC)c7)s6)sc5c4c(C(C)(C)C(=O)OC)ccc2-3)c1,CCCCCCCCCCCc1c(/C=C2\C(=O)c3cc(F)c(F)cc3C2=C(C#N)C#N)sc2c1sc1c3c4nsnc4c4c5sc6c(CCCCCCCCCCC)c(/C=C7\C(=O)c8cc(F)c(F)cc8C7=C(C#N)C#N)sc6c5n(CC(CC)CCCC)c4c3n(CC(CC)CCCC)c21,0.826,21.9,67.0,12.02,12.119898,0.8310981697171349,12.02,12.02,,,,,,,,,,,,,,,-5.56,-3.65,,-5.65,-4.09,
102751,10.1021/acsaem.2c01145,10.1021/acsaem.2c01145,PM6,Y6,PM6,Y6,COC(=O)C(C)(C)c1cc(C)cc(-c2sc3c4sc5cc(/C=C6/C(=O)c7cc(F)cc(c7)C(=O)/C6=C\c6cc(C(C)(C)C(=O)OC)c(-c7cc(C)cc(C(C)(C)C(=O)OC)c7)s6)sc5c4c(C(C)(C)C(=O)OC)ccc2-3)c1,CCCCCCCCCCCc1c(/C=C2\C(=O)c3cc(F)c(F)cc3C2=C(C#N)C#N)sc2c1sc1c3c4nsnc4c4c5sc6c(CCCCCCCCCCC)c(/C=C7\C(=O)c8cc(F)c(F)cc8C7=C(C#N)C#N)sc6c5n(CC(CC)CCCC)c4c3n(CC(CC)CCCC)c21,0.83,24.8,66.0,13.62,13.585439999999998,0.2537444933920765,13.62,13.62,,,,,,,,,,,,,,,-5.56,-3.65,,-5.65,-4.09,
102752,10.1021/acsaem.2c01145,10.1021/acsaem.2c01145,PTB7,PC71BM,PTB7,PC71BM,CCCCC(CC)COC(=O)c1sc2c(-c3cc4c(OCC(CC)CCCC)c5sccc5c(OCC(CC)CCCC)c4s3)scc2c1F,COC(=O)CCCC1(c2ccccc2)C23c4c5ccc6c7cc8c9c%10c(cc%11cc%12c%13c%14c(cc%15c%16ccc-5c2c%16c2c5c%16c%17c(c(c46)c7c9c%17c4c%10c%11c%13c4c%16c%14c%152)C513)C%12)C8,0.72,13.9,60.0,6.01,6.0048,0.0865224625624012,6.01,6.01,,,,,,,,,,,,,,,-5.19,-3.43,,-5.9,-3.9,
102753,10.1021/acsaem.2c01179,10.1021/acsaem.2c01179,PM6,BTz-HD,,BTz-HD,COC(=O)C(C)(C)c1cc(C)cc(-c2sc3c4sc5cc(/C=C6/C(=O)c7cc(F)cc(c7)C(=O)/C6=C\c6cc(C(C)(C)C(=O)OC)c(-c7cc(C)cc(C(C)(C)C(=O)OC)c7)s6)sc5c4c(C(C)(C)C(=O)OC)ccc2-3)c1,,0.86,17.0,58.1,8.5,8.49422,0.0679999999999961,8.33,8.5,1:1.2,1-phenylnaphthalene,1-phenylnaphthalene,,ITO/PEDOT:PSS/active layer/PFN-Br/Ag,conventional,PFN-Br,PFN-Br,PEDOT:PSS,PEDOT:PSS,,chloroform,chloroform,,,,,,,
102754,10.1021/acsaem.2c01179,10.1021/acsaem.2c01179,PM6,ffBTz-HD,,ffBTz-HD,COC(=O)C(C)(C)c1cc(C)cc(-c2sc3c4sc5cc(/C=C6/C(=O)c7cc(F)cc(c7)C(=O)/C6=C\c6cc(C(C)(C)C(=O)OC)c(-c7cc(C)cc(C(C)(C)C(=O)OC)c7)s6)sc5c4c(C(C)(C)C(=O)OC)ccc2-3)c1,,0.86,19.5,62.6,10.56,10.49802,0.5869318181818364,10.41,10.56,1:1.2,1-phenylnaphthalene,1-phenylnaphthalene,,ITO/PEDOT:PSS/active layer/PFN-Br/Ag,conventional,PFN-Br,PFN-Br,PEDOT:PSS,PEDOT:PSS,,chloroform,chloroform,,,,,,,
102755,10.1021/acsaem.2c01473,10.1021/acsaem.2c01473,C1-CN,DBTBT-IC,C1-CN,DBTBT-IC,,CCCCCCCCCCCCC(CCCCCCCCCC)Cc1c(CC(CCCCCCCCCC)CCCCCCCCCCCC)c2c(sc3c2sc2c4sc(/C=C5\C(=O)c6ccccc6C5=C(C#N)C#N)cc4c(CC(CCCCCCCCCC)CCCCCCCCCCCC)c(CC(CCCCCCCCCC)CCCCCCCCCCCC)c23)c2sc(/C=C3\C(=O)c4ccccc4C3=C(C#N)C#N)cc12,1.08,16.95,56.0,10.25,10.25136,0.0132682926829271,10.08,10.25,1:1.2,,,,ITO/PEDOT:PSS/active layer/PFN/Al,,PFN,,PEDOT:PSS,,,chloroform,chloroform,,,,,,,
102756,10.1021/acsaem.2c01473,10.1021/acsaem.2c01473,C2-CN,DBTBT-IC,C2-CN,DBTBT-IC,,CCCCCCCCCCCCC(CCCCCCCCCC)Cc1c(CC(CCCCCCCCCC)CCCCCCCCCCCC)c2c(sc3c2sc2c4sc(/C=C5\C(=O)c6ccccc6C5=C(C#N)C#N)cc4c(CC(CCCCCCCCCC)CCCCCCCCCCCC)c(CC(CCCCCCCCCC)CCCCCCCCCCCC)c23)c2sc(/C=C3\C(=O)c4ccccc4C3=C(C#N)C#N)cc12,1.13,17.87,59.0,11.74,11.913928999999998,1.4815076660987867,11.56,11.74,1:1.2,,,,ITO/PEDOT:PSS/active layer/PFN/Al,,PFN,,PEDOT:PSS,,,chloroform,chloroform,,,,,,,
102757,10.1021/acsaem.2c01473,10.1021/acsaem.2c01473,C1-CN,Y6,C1-CN,Y6,,CCCCCCCCCCCc1c(/C=C2\C(=O)c3cc(F)c(F)cc3C2=C(C#N)C#N)sc2c1sc1c3c4nsnc4c4c5sc6c(CCCCCCCCCCC)c(/C=C7\C(=O)c8cc(F)c(F)cc8C7=C(C#N)C#N)sc6c5n(CC(CC)CCCC)c4c3n(CC(CC)CCCC)c21,0.83,20.88,64.0,10.56,11.091456,5.032727272727259,10.32,10.56,1:1.2,,,,ITO/PEDOT:PSS/active layer/PFN/Al,,PFN,,PEDOT:PSS,,,chloroform,chloroform,,,,,-5.65,-4.09,
102758,10.1021/acsaem.2c01473,10.1021/acsaem.2c01473,C2-CN,Y6,C2-CN,Y6,,CCCCCCCCCCCc1c(/C=C2\C(=O)c3cc(F)c(F)cc3C2=C(C#N)C#N)sc2c1sc1c3c4nsnc4c4c5sc6c(CCCCCCCCCCC)c(/C=C7\C(=O)c8cc(F)c(F)cc8C7=C(C#N)C#N)sc6c5n(CC(CC)CCCC)c4c3n(CC(CC)CCCC)c21,0.87,14.56,57.0,7.22,7.220304000000001,0.0042105263158121,7.09,7.22,1:1.2,,,,ITO/PEDOT:PSS/active layer/PFN/Al,,PFN,,PEDOT:PSS,,,chloroform,chloroform,,,,,-5.65,-4.09,
102761,10.1021/acsaem.2c01601,10.1021/acsaem.2c01601,PM6,ITIC,PM6,ITIC,COC(=O)C(C)(C)c1cc(C)cc(-c2sc3c4sc5cc(/C=C6/C(=O)c7cc(F)cc(c7)C(=O)/C6=C\c6cc(C(C)(C)C(=O)OC)c(-c7cc(C)cc(C(C)(C)C(=O)OC)c7)s6)sc5c4c(C(C)(C)C(=O)OC)ccc2-3)c1,CCCCCCc1ccc(C2(c3ccc(CCCCCC)cc3)c3cc4c(cc3-c3sc5cc(C=C6C(=O)c7ccccc7C6=C(C#N)C#N)sc5c32)C(c2ccc(CCCCCC)cc2)(c2ccc(CCCCCC)cc2)c2c-4sc3cc(C=C4C(=O)c5ccccc5C4=C(C#N)C#N)sc23)cc1,0.962,0.9,62.4,0.54,0.5402591999999999,0.0479999999999822,0.52,0.54,,,,,PHJ,inverted,ZnO,,MoO3,,,CF,,,-5.56,-3.65,,-5.576,-3.916,
102762,10.1021/acsaem.2c01601,10.1021/acsaem.2c01601,PM6,ITIC,PM6,ITIC,COC(=O)C(C)(C)c1cc(C)cc(-c2sc3c4sc5cc(/C=C6/C(=O)c7cc(F)cc(c7)C(=O)/C6=C\c6cc(C(C)(C)C(=O)OC)c(-c7cc(C)cc(C(C)(C)C(=O)OC)c7)s6)sc5c4c(C(C)(C)C(=O)OC)ccc2-3)c1,CCCCCCc1ccc(C2(c3ccc(CCCCCC)cc3)c3cc4c(cc3-c3sc5cc(C=C6C(=O)c7ccccc7C6=C(C#N)C#N)sc5c32)C(c2ccc(CCCCCC)cc2)(c2ccc(CCCCCC)cc2)c2c-4sc3cc(C=C4C(=O)c5ccccc5C4=C(C#N)C#N)sc23)cc1,0.968,1.17,63.8,0.7,0.7225732799999999,3.2247542857142744,0.67,0.7,,,,,PHJ,inverted,ZnO,,MoO3,,,CF,,,-5.56,-3.65,,-5.576,-3.916,
102763,10.1021/acsaem.2c01601,10.1021/acsaem.2c01601,PM6,ITIC,PM6,ITIC,COC(=O)C(C)(C)c1cc(C)cc(-c2sc3c4sc5cc(/C=C6/C(=O)c7cc(F)cc(c7)C(=O)/C6=C\c6cc(C(C)(C)C(=O)OC)c(-c7cc(C)cc(C(C)(C)C(=O)OC)c7)s6)sc5c4c(C(C)(C)C(=O)OC)ccc2-3)c1,CCCCCCc1ccc(C2(c3ccc(CCCCCC)cc3)c3cc4c(cc3-c3sc5cc(C=C6C(=O)c7ccccc7C6=C(C#N)C#N)sc5c32)C(c2ccc(CCCCCC)cc2)(c2ccc(CCCCCC)cc2)c2c-4sc3cc(C=C4C(=O)c5ccccc5C4=C(C#N)C#N)sc23)cc1,0.988,1.55,65.8,1.0,1.0076612,0.7661200000000035,0.93,1.0,,,,,PHJ,inverted,ZnO,,MoO3,,,CF,,,-5.56,-3.65,,-5.576,-3.916,
102764,10.1021/acsaem.2c01601,10.1021/acsaem.2c01601,PM6,BTA3,PM6,BTA3,COC(=O)C(C)(C)c1cc(C)cc(-c2sc3c4sc5cc(/C=C6/C(=O)c7cc(F)cc(c7)C(=O)/C6=C\c6cc(C(C)(C)C(=O)OC)c(-c7cc(C)cc(C(C)(C)C(=O)OC)c7)s6)sc5c4c(C(C)(C)C(=O)OC)ccc2-3)c1,CCCCCCCCn1nc2c(/C=c3\sc(=C(C#N)C#N)n(CC)c3=O)ccc(-c3cc4c(s3)-c3cc5c(cc3C4(c3ccc(CCCCCC)cc3)c3ccc(CCCCCC)cc3)-c3sc(-c4ccc(/C=c6\sc(=C(C#N)C#N)n(CC)c6=O)c6nn(CCCCCCCC)nc46)cc3C5(c3ccc(CCCCCC)cc3)c3ccc(CCCCCC)cc3)c2n1,1.267,0.51,47.5,0.3,0.30693075,2.3102499999999955,0.28,0.3,,,,,PHJ,,,,,,,,,,-5.56,-3.65,,-5.49,-3.72,
102765,10.1021/acsaem.2c01601,10.1021/acsaem.2c01601,PM6,BTA3,PM6,BTA3,COC(=O)C(C)(C)c1cc(C)cc(-c2sc3c4sc5cc(/C=C6/C(=O)c7cc(F)cc(c7)C(=O)/C6=C\c6cc(C(C)(C)C(=O)OC)c(-c7cc(C)cc(C(C)(C)C(=O)OC)c7)s6)sc5c4c(C(C)(C)C(=O)OC)ccc2-3)c1,CCCCCCCCn1nc2c(/C=c3\sc(=C(C#N)C#N)n(CC)c3=O)ccc(-c3cc4c(s3)-c3cc5c(cc3C4(c3ccc(CCCCCC)cc3)c3ccc(CCCCCC)cc3)-c3sc(-c4ccc(/C=c6\sc(=C(C#N)C#N)n(CC)c6=O)c6nn(CCCCCCCC)nc46)cc3C5(c3ccc(CCCCCC)cc3)c3ccc(CCCCCC)cc3)c2n1,1.282,0.86,48.3,0.51,0.5325171599999999,4.415129411764691,0.48,0.51,,,,,PHJ,,,,,,,,,,-5.56,-3.65,,-5.49,-3.72,
102766,10.1021/acsaem.2c01601,10.1021/acsaem.2c01601,PM6,IT-M,PM6,IT-M,COC(=O)C(C)(C)c1cc(C)cc(-c2sc3c4sc5cc(/C=C6/C(=O)c7cc(F)cc(c7)C(=O)/C6=C\c6cc(C(C)(C)C(=O)OC)c(-c7cc(C)cc(C(C)(C)C(=O)OC)c7)s6)sc5c4c(C(C)(C)C(=O)OC)ccc2-3)c1,CCCCCCc1ccc(C2(c3ccc(CCCCCC)cc3)c3cc4c(cc3-c3sc5cc(/C=C6\C(=O)c7ccc(C)cc7C6=C(C#N)C#N)sc5c32)C(c2ccc(CCCCCC)cc2)(c2ccc(CCCCCC)cc2)c2c-4sc3cc(/C=C4\C(=O)c5ccc(C)cc5C4=C(C#N)C#N)sc23)cc1,0.975,0.7,62.9,0.43,0.4292924999999999,0.1645348837209366,0.39,0.43,,,,,PHJ,,,,,,,,,,-5.56,-3.65,,-5.514,-3.808,
102767,10.1021/acsaem.2c01601,10.1021/acsaem.2c01601,PM6,IT-M,PM6,IT-M,COC(=O)C(C)(C)c1cc(C)cc(-c2sc3c4sc5cc(/C=C6/C(=O)c7cc(F)cc(c7)C(=O)/C6=C\c6cc(C(C)(C)C(=O)OC)c(-c7cc(C)cc(C(C)(C)C(=O)OC)c7)s6)sc5c4c(C(C)(C)C(=O)OC)ccc2-3)c1,CCCCCCc1ccc(C2(c3ccc(CCCCCC)cc3)c3cc4c(cc3-c3sc5cc(/C=C6\C(=O)c7ccc(C)cc7C6=C(C#N)C#N)sc5c32)C(c2ccc(CCCCCC)cc2)(c2ccc(CCCCCC)cc2)c2c-4sc3cc(/C=C4\C(=O)c5ccc(C)cc5C4=C(C#N)C#N)sc23)cc1,0.986,0.95,61.1,0.57,0.5723237,0.4076666666666736,0.54,0.57,,,,,PHJ,,,,,,,,,,-5.56,-3.65,,-5.514,-3.808,
102768,10.1021/acsaem.2c01601,10.1021/acsaem.2c01601,PM6,IDIC,PM6,IDIC,COC(=O)C(C)(C)c1cc(C)cc(-c2sc3c4sc5cc(/C=C6/C(=O)c7cc(F)cc(c7)C(=O)/C6=C\c6cc(C(C)(C)C(=O)OC)c(-c7cc(C)cc(C(C)(C)C(=O)OC)c7)s6)sc5c4c(C(C)(C)C(=O)OC)ccc2-3)c1,CCCCCCC1(CCCCCC)c2cc3c(cc2-c2sc(/C=C4\C(=O)c5ccccc5C4=C(C#N)C#N)cc21)C(CCCCCC)(CCCCCC)c1cc(/C=C2\C(=O)c4ccccc4C2=C(C#N)C#N)sc1-3,0.903,1.59,69.6,1.01,0.99929592,1.0598099009900883,0.92,1.01,,,,,PHJ,,,,,,,,,,-5.56,-3.65,,-5.69,-3.91,
102769,10.1021/acsaem.2c01601,10.1021/acsaem.2c01601,PM6,IDIC,PM6,IDIC,COC(=O)C(C)(C)c1cc(C)cc(-c2sc3c4sc5cc(/C=C6/C(=O)c7cc(F)cc(c7)C(=O)/C6=C\c6cc(C(C)(C)C(=O)OC)c(-c7cc(C)cc(C(C)(C)C(=O)OC)c7)s6)sc5c4c(C(C)(C)C(=O)OC)ccc2-3)c1,CCCCCCC1(CCCCCC)c2cc3c(cc2-c2sc(/C=C4\C(=O)c5ccccc5C4=C(C#N)C#N)cc21)C(CCCCCC)(CCCCCC)c1cc(/C=C2\C(=O)c4ccccc4C2=C(C#N)C#N)sc1-3,0.911,2.21,67.2,1.36,1.3529443200000002,0.5187999999999925,1.28,1.36,,,,,PHJ,,,,,,,,,,-5.56,-3.65,,-5.69,-3.91,
102770,10.1021/acsaem.2c01601,10.1021/acsaem.2c01601,PM6,Y6-2F,PM6,Y6-2F,COC(=O)C(C)(C)c1cc(C)cc(-c2sc3c4sc5cc(/C=C6/C(=O)c7cc(F)cc(c7)C(=O)/C6=C\c6cc(C(C)(C)C(=O)OC)c(-c7cc(C)cc(C(C)(C)C(=O)OC)c7)s6)sc5c4c(C(C)(C)C(=O)OC)ccc2-3)c1,,0.842,0.88,52.6,0.39,0.38974496,0.0653948717948677,0.37,0.39,,,,,PHJ,inverted,ZnO,,MoO3,,,,,,-5.56,-3.65,,,,
102771,10.1021/acsaem.2c01601,10.1021/acsaem.2c01601,PM6,Y6-2F,PM6,Y6-2F,COC(=O)C(C)(C)c1cc(C)cc(-c2sc3c4sc5cc(/C=C6/C(=O)c7cc(F)cc(c7)C(=O)/C6=C\c6cc(C(C)(C)C(=O)OC)c(-c7cc(C)cc(C(C)(C)C(=O)OC)c7)s6)sc5c4c(C(C)(C)C(=O)OC)ccc2-3)c1,,0.855,1.16,53.1,0.53,0.5266457999999999,0.6328679245283179,0.52,0.53,,,,,PHJ,inverted,ZnO,,MoO3,,,,,,-5.56,-3.65,,,,
102772,10.1021/acsaem.2c01601,10.1021/acsaem.2c01601,PM6,Y6,PM6,Y6,COC(=O)C(C)(C)c1cc(C)cc(-c2sc3c4sc5cc(/C=C6/C(=O)c7cc(F)cc(c7)C(=O)/C6=C\c6cc(C(C)(C)C(=O)OC)c(-c7cc(C)cc(C(C)(C)C(=O)OC)c7)s6)sc5c4c(C(C)(C)C(=O)OC)ccc2-3)c1,CCCCCCCCCCCc1c(/C=C2\C(=O)c3cc(F)c(F)cc3C2=C(C#N)C#N)sc2c1sc1c3c4nsnc4c4c5sc6c(CCCCCCCCCCC)c(/C=C7\C(=O)c8cc(F)c(F)cc8C7=C(C#N)C#N)sc6c5n(CC(CC)CCCC)c4c3n(CC(CC)CCCC)c21,0.823,1.64,59.2,0.8,0.7990342399999999,0.1207200000000185,0.72,0.8,,,,,PHJ,inverted,ZnO,,MoO3,,,,,,-5.56,-3.65,,-5.65,-4.09,
102773,10.1021/acsaem.2c01601,10.1021/acsaem.2c01601,PM6,Y6,PM6,Y6,COC(=O)C(C)(C)c1cc(C)cc(-c2sc3c4sc5cc(/C=C6/C(=O)c7cc(F)cc(c7)C(=O)/C6=C\c6cc(C(C)(C)C(=O)OC)c(-c7cc(C)cc(C(C)(C)C(=O)OC)c7)s6)sc5c4c(C(C)(C)C(=O)OC)ccc2-3)c1,CCCCCCCCCCCc1c(/C=C2\C(=O)c3cc(F)c(F)cc3C2=C(C#N)C#N)sc2c1sc1c3c4nsnc4c4c5sc6c(CCCCCCCCCCC)c(/C=C7\C(=O)c8cc(F)c(F)cc8C7=C(C#N)C#N)sc6c5n(CC(CC)CCCC)c4c3n(CC(CC)CCCC)c21,0.835,2.27,61.7,1.17,1.16949265,0.0433632478632398,0.96,1.17,,,,,PHJ,inverted,ZnO,,MoO3,,,,,,-5.56,-3.65,,-5.65,-4.09,
102774,10.1021/acsaem.2c01601,10.1021/acsaem.2c01601,PM6,IT-4F,PM6,IT-4F,COC(=O)C(C)(C)c1cc(C)cc(-c2sc3c4sc5cc(/C=C6/C(=O)c7cc(F)cc(c7)C(=O)/C6=C\c6cc(C(C)(C)C(=O)OC)c(-c7cc(C)cc(C(C)(C)C(=O)OC)c7)s6)sc5c4c(C(C)(C)C(=O)OC)ccc2-3)c1,CCCCCCc1ccc(C2(c3ccc(CCCCCC)cc3)c3cc4c(cc3-c3sc5cc(/C=C6\C(=O)c7cc(F)c(F)cc7C6=C(C#N)C#N)sc5c32)C(c2ccc(CCCCCC)cc2)(c2ccc(CCCCCC)cc2)c2c-4sc3cc(/C=C4\C(=O)c5cc(F)c(F)cc5C4=C(C#N)C#N)sc23)cc1,0.844,1.49,66.4,0.84,0.8350198400000001,0.5928761904761787,0.79,0.84,,,,,PHJ,,,,,,,,,,-5.56,-3.65,,-5.66,-4.14,
102775,10.1021/acsaem.2c01601,10.1021/acsaem.2c01601,PM6,IT-4F,PM6,IT-4F,COC(=O)C(C)(C)c1cc(C)cc(-c2sc3c4sc5cc(/C=C6/C(=O)c7cc(F)cc(c7)C(=O)/C6=C\c6cc(C(C)(C)C(=O)OC)c(-c7cc(C)cc(C(C)(C)C(=O)OC)c7)s6)sc5c4c(C(C)(C)C(=O)OC)ccc2-3)c1,CCCCCCc1ccc(C2(c3ccc(CCCCCC)cc3)c3cc4c(cc3-c3sc5cc(/C=C6\C(=O)c7cc(F)c(F)cc7C6=C(C#N)C#N)sc5c32)C(c2ccc(CCCCCC)cc2)(c2ccc(CCCCCC)cc2)c2c-4sc3cc(/C=C4\C(=O)c5cc(F)c(F)cc5C4=C(C#N)C#N)sc23)cc1,0.859,1.96,66.5,1.12,1.1196206000000002,0.0338749999999927,1.05,1.12,,,,,PHJ,,,,,,,,,,-5.56,-3.65,,-5.66,-4.14,
102776,10.1021/acsaem.2c01945,10.1021/acsaem.2c01945,PBDB-TF,p-BCIC,PM6,p-BCIC,COC(=O)C(C)(C)c1cc(C)cc(-c2sc3c4sc5cc(/C=C6/C(=O)c7cc(F)cc(c7)C(=O)/C6=C\c6cc(C(C)(C)C(=O)OC)c(-c7cc(C)cc(C(C)(C)C(=O)OC)c7)s6)sc5c4c(C(C)(C)C(=O)OC)ccc2-3)c1,,0.91,16.6,69.0,10.4,10.42314,0.2224999999999972,10.2,10.4,,,,,ITO/PEDOT:PSS/active layer/PNDIT-F3N/Ag,conventional,PNDIT-F3N,PNDIT-F3N,PEDOT:PSS,PEDOT:PSS,,,,,-5.49,-3.64,,,,
102777,10.1021/acsaem.2c01945,10.1021/acsaem.2c01945,PBDB-TF,o-BCIC,PM6,o-BCIC,COC(=O)C(C)(C)c1cc(C)cc(-c2sc3c4sc5cc(/C=C6/C(=O)c7cc(F)cc(c7)C(=O)/C6=C\c6cc(C(C)(C)C(=O)OC)c(-c7cc(C)cc(C(C)(C)C(=O)OC)c7)s6)sc5c4c(C(C)(C)C(=O)OC)ccc2-3)c1,,0.91,17.8,71.7,11.6,11.613966,0.1203965517241372,11.4,11.6,,,,,ITO/PEDOT:PSS/active layer/PNDIT-F3N/Ag,conventional,PNDIT-F3N,PNDIT-F3N,PEDOT:PSS,PEDOT:PSS,,,,,-5.49,-3.64,,,,
102783,10.1021/acsaem.2c02146,10.1021/acsaem.2c02146,PTB7-Th,"3,9-bis(2-methylene-(3-(1,1-dicyanomethylene)-indanone))-5,5,11",PTB7-Th,"3,9-bis(2-methylene-(3-(1,1-dicyanomethylene)-indanone))-5,5,11",CCCCC(CC)COC(=O)c1sc2csc(-c3cc4c(-c5ccc(CC(CC)CCCC)s5)c5sccc5c(-c5ccc(CC(CC)CCCC)s5)c4s3)c2c1F,CCCCCCC1=CCC(C2(c3ccc(CCCCCC)cc3)c3cc4c(cc3-c3sc5cc(/C=C6\C(=O)c7ccccc7C6=C(C#N)C#N)sc5c32)C(c2ccc(CCCCCC)cc2)(c2ccc(CCCCCC)cc2)c2c-4sc3cc(/C=C4\C(=O)c5ccccc5C4=C(C#N)C#N)sc23)C=C1,0.8,23.21,57.92,10.69,10.7545856,0.6041683816651161,,,PTB7-Th:ITIC-Th = 1:1.3 w/w,,,,inverted,inverted,ZnO with Ag2S nanoparticles,ZnO,MoO3,,,chlorobenzene,,,-5.29,-3.72,,,,
102784,10.1021/acsaem.2c02146,10.1021/acsaem.2c02146,PTB7-Th,"3,9-bis(2-methylene-(3-(1,1-dicyanomethylene)-indanone))-5,5,11",PTB7-Th,"3,9-bis(2-methylene-(3-(1,1-dicyanomethylene)-indanone))-5,5,11",CCCCC(CC)COC(=O)c1sc2csc(-c3cc4c(-c5ccc(CC(CC)CCCC)s5)c5sccc5c(-c5ccc(CC(CC)CCCC)s5)c4s3)c2c1F,CCCCCCC1=CCC(C2(c3ccc(CCCCCC)cc3)c3cc4c(cc3-c3sc5cc(/C=C6\C(=O)c7ccccc7C6=C(C#N)C#N)sc5c32)C(c2ccc(CCCCCC)cc2)(c2ccc(CCCCCC)cc2)c2c-4sc3cc(/C=C4\C(=O)c5ccccc5C4=C(C#N)C#N)sc23)C=C1,0.8,24.05,56.5,10.82,10.8706,0.4676524953789379,,,1:1.3 wt/wt,Ag2S nanoparticles,,,inverted,inverted,ZnO with Ag2S nanoparticles,ZnO,MoO3,,,chlorobenzene,,,-5.29,-3.72,,,,
102785,10.1021/acsaem.2c02146,10.1021/acsaem.2c02146,PTB7-Th,"3,9-bis(2-methylene-(3-(1,1-dicyanomethylene)-indanone))-5,5,11",PTB7-Th,"3,9-bis(2-methylene-(3-(1,1-dicyanomethylene)-indanone))-5,5,11",CCCCC(CC)COC(=O)c1sc2csc(-c3cc4c(-c5ccc(CC(CC)CCCC)s5)c5sccc5c(-c5ccc(CC(CC)CCCC)s5)c4s3)c2c1F,CCCCCCC1=CCC(C2(c3ccc(CCCCCC)cc3)c3cc4c(cc3-c3sc5cc(/C=C6\C(=O)c7ccccc7C6=C(C#N)C#N)sc5c32)C(c2ccc(CCCCCC)cc2)(c2ccc(CCCCCC)cc2)c2c-4sc3cc(/C=C4\C(=O)c5ccccc5C4=C(C#N)C#N)sc23)C=C1,0.8,23.79,56.57,10.67,10.7664024,0.9034901593251994,,,1:1.3 wt/wt,Ag2S nanoparticles,,,inverted,inverted,ZnO with Ag2S nanoparticles,ZnO,MoO3,,,chlorobenzene,,,-5.29,-3.72,,,,
102786,10.1021/acsaem.2c02146,10.1021/acsaem.2c02146,PTB7-Th,"3,9-bis(2-methylene-(3-(1,1-dicyanomethylene)-indanone))-5,5,11",PTB7-Th,"3,9-bis(2-methylene-(3-(1,1-dicyanomethylene)-indanone))-5,5,11",CCCCC(CC)COC(=O)c1sc2csc(-c3cc4c(-c5ccc(CC(CC)CCCC)s5)c5sccc5c(-c5ccc(CC(CC)CCCC)s5)c4s3)c2c1F,CCCCCCC1=CCC(C2(c3ccc(CCCCCC)cc3)c3cc4c(cc3-c3sc5cc(/C=C6\C(=O)c7ccccc7C6=C(C#N)C#N)sc5c32)C(c2ccc(CCCCCC)cc2)(c2ccc(CCCCCC)cc2)c2c-4sc3cc(/C=C4\C(=O)c5ccccc5C4=C(C#N)C#N)sc23)C=C1,0.8,25.02,55.76,11.17,11.160921600000002,0.0812748433303326,,,1:1.3 wt/wt,Ag2S nanoparticles,,,inverted,inverted,ZnO with Ag2S nanoparticles,ZnO,MoO3,,,chlorobenzene,,,-5.29,-3.72,,,,
102787,10.1021/acsaem.2c02146,10.1021/acsaem.2c02146,PTB7-Th,"3,9-bis(2-methylene-(3-(1,1-dicyanomethylene)-indanone))-5,5,11",PTB7-Th,"3,9-bis(2-methylene-(3-(1,1-dicyanomethylene)-indanone))-5,5,11",CCCCC(CC)COC(=O)c1sc2csc(-c3cc4c(-c5ccc(CC(CC)CCCC)s5)c5sccc5c(-c5ccc(CC(CC)CCCC)s5)c4s3)c2c1F,CCCCCCC1=CCC(C2(c3ccc(CCCCCC)cc3)c3cc4c(cc3-c3sc5cc(/C=C6\C(=O)c7ccccc7C6=C(C#N)C#N)sc5c32)C(c2ccc(CCCCCC)cc2)(c2ccc(CCCCCC)cc2)c2c-4sc3cc(/C=C4\C(=O)c5ccccc5C4=C(C#N)C#N)sc23)C=C1,0.81,15.79,58.27,7.42,7.45267473,0.4403602425876024,,,1:1.3 wt/wt,,,,inverted,inverted,ZnO with Ag2S nanoparticles,ZnO,MoO3,,,chlorobenzene,,,-5.29,-3.72,,,,
102788,10.1021/acsaem.2c02146,10.1021/acsaem.2c02146,PTB7-Th,"3,9-bis(2-methylene-(3-(1,1-dicyanomethylene)-indanone))-5,5,11",PTB7-Th,"3,9-bis(2-methylene-(3-(1,1-dicyanomethylene)-indanone))-5,5,11",CCCCC(CC)COC(=O)c1sc2csc(-c3cc4c(-c5ccc(CC(CC)CCCC)s5)c5sccc5c(-c5ccc(CC(CC)CCCC)s5)c4s3)c2c1F,CCCCCCC1=CCC(C2(c3ccc(CCCCCC)cc3)c3cc4c(cc3-c3sc5cc(/C=C6\C(=O)c7ccccc7C6=C(C#N)C#N)sc5c32)C(c2ccc(CCCCCC)cc2)(c2ccc(CCCCCC)cc2)c2c-4sc3cc(/C=C4\C(=O)c5ccccc5C4=C(C#N)C#N)sc23)C=C1,0.8,16.18,56.52,7.27,7.315948800000001,0.6320330123796624,,,PTB7-Th:ITIC-Th = 1:1.3 w/w,Ag2S nanoparticles in ZnO ETL,,,inverted,inverted,ZnO with Ag2S nanoparticles,ZnO,MoO3,,,chlorobenzene,,,-5.29,-3.72,,,,
102789,10.1021/acsaem.2c02146,10.1021/acsaem.2c02146,PTB7-Th,"3,9-bis(2-methylene-(3-(1,1-dicyanomethylene)-indanone))-5,5,11",PTB7-Th,"3,9-bis(2-methylene-(3-(1,1-dicyanomethylene)-indanone))-5,5,11",CCCCC(CC)COC(=O)c1sc2csc(-c3cc4c(-c5ccc(CC(CC)CCCC)s5)c5sccc5c(-c5ccc(CC(CC)CCCC)s5)c4s3)c2c1F,CCCCCCC1=CCC(C2(c3ccc(CCCCCC)cc3)c3cc4c(cc3-c3sc5cc(/C=C6\C(=O)c7ccccc7C6=C(C#N)C#N)sc5c32)C(c2ccc(CCCCCC)cc2)(c2ccc(CCCCCC)cc2)c2c-4sc3cc(/C=C4\C(=O)c5ccccc5C4=C(C#N)C#N)sc23)C=C1,0.8,16.29,58.32,7.61,7.6002624,0.1279579500657061,,,PTB7-Th:ITIC-Th = 1:1.3 w/w,Ag2S nanoparticles in ZnO ETL,,,inverted,inverted,ZnO with Ag2S nanoparticles,ZnO,MoO3,,,chlorobenzene,,,-5.29,-3.72,,,,
102790,10.1021/acsaem.2c02146,10.1021/acsaem.2c02146,PTB7-Th,"3,9-bis(2-methylene-(3-(1,1-dicyanomethylene)-indanone))-5,5,11",PTB7-Th,"3,9-bis(2-methylene-(3-(1,1-dicyanomethylene)-indanone))-5,5,11",CCCCC(CC)COC(=O)c1sc2csc(-c3cc4c(-c5ccc(CC(CC)CCCC)s5)c5sccc5c(-c5ccc(CC(CC)CCCC)s5)c4s3)c2c1F,CCCCCCC1=CCC(C2(c3ccc(CCCCCC)cc3)c3cc4c(cc3-c3sc5cc(/C=C6\C(=O)c7ccccc7C6=C(C#N)C#N)sc5c32)C(c2ccc(CCCCCC)cc2)(c2ccc(CCCCCC)cc2)c2c-4sc3cc(/C=C4\C(=O)c5ccccc5C4=C(C#N)C#N)sc23)C=C1,0.8,15.96,57.58,7.38,7.3518144,0.3819186991869863,,,PTB7-Th:ITIC-Th = 1:1.3 w/w,Ag2S nanoparticles in ZnO ETL,,,inverted,inverted,ZnO with Ag2S nanoparticles,ZnO,MoO3,,,chlorobenzene,,,-5.29,-3.72,,,,
102791,10.1021/acsaem.2c02146,10.1021/acsaem.2c02146,PTB7-Th,"3,9-bis(2-methylene-(3-(1,1-dicyanomethylene)-indanone))-5,5,11",PTB7-Th,"3,9-bis(2-methylene-(3-(1,1-dicyanomethylene)-indanone))-5,5,11",CCCCC(CC)COC(=O)c1sc2csc(-c3cc4c(-c5ccc(CC(CC)CCCC)s5)c5sccc5c(-c5ccc(CC(CC)CCCC)s5)c4s3)c2c1F,CCCCCCC1=CCC(C2(c3ccc(CCCCCC)cc3)c3cc4c(cc3-c3sc5cc(/C=C6\C(=O)c7ccccc7C6=C(C#N)C#N)sc5c32)C(c2ccc(CCCCCC)cc2)(c2ccc(CCCCCC)cc2)c2c-4sc3cc(/C=C4\C(=O)c5ccccc5C4=C(C#N)C#N)sc23)C=C1,0.81,14.5,52.45,6.15,6.160252500000001,0.1667073170731851,,,1:1.3 wt/wt,,,,inverted,inverted,ZnO with Ag2S nanoparticles,ZnO,MoO3,,,chlorobenzene,,,-5.29,-3.72,,,,
102792,10.1021/acsaem.2c02146,10.1021/acsaem.2c02146,PTB7-Th,"3,9-bis(2-methylene-(3-(1,1-dicyanomethylene)-indanone))-5,5,11",PTB7-Th,"3,9-bis(2-methylene-(3-(1,1-dicyanomethylene)-indanone))-5,5,11",CCCCC(CC)COC(=O)c1sc2csc(-c3cc4c(-c5ccc(CC(CC)CCCC)s5)c5sccc5c(-c5ccc(CC(CC)CCCC)s5)c4s3)c2c1F,CCCCCCC1=CCC(C2(c3ccc(CCCCCC)cc3)c3cc4c(cc3-c3sc5cc(/C=C6\C(=O)c7ccccc7C6=C(C#N)C#N)sc5c32)C(c2ccc(CCCCCC)cc2)(c2ccc(CCCCCC)cc2)c2c-4sc3cc(/C=C4\C(=O)c5ccccc5C4=C(C#N)C#N)sc23)C=C1,0.8,14.06,52.43,5.92,5.897326400000001,0.3829999999999862,,,PTB7-Th:ITIC-Th = 1:1.3 w/w,Ag2S nanoparticles in ZnO ETL,,,inverted,inverted,ZnO with Ag2S nanoparticles,ZnO,MoO3,,,chlorobenzene,,,-5.29,-3.72,,,,
102793,10.1021/acsaem.2c02146,10.1021/acsaem.2c02146,PTB7-Th,"3,9-bis(2-methylene-(3-(1,1-dicyanomethylene)-indanone))-5,5,11",PTB7-Th,"3,9-bis(2-methylene-(3-(1,1-dicyanomethylene)-indanone))-5,5,11",CCCCC(CC)COC(=O)c1sc2csc(-c3cc4c(-c5ccc(CC(CC)CCCC)s5)c5sccc5c(-c5ccc(CC(CC)CCCC)s5)c4s3)c2c1F,CCCCCCC1=CCC(C2(c3ccc(CCCCCC)cc3)c3cc4c(cc3-c3sc5cc(/C=C6\C(=O)c7ccccc7C6=C(C#N)C#N)sc5c32)C(c2ccc(CCCCCC)cc2)(c2ccc(CCCCCC)cc2)c2c-4sc3cc(/C=C4\C(=O)c5ccccc5C4=C(C#N)C#N)sc23)C=C1,0.81,14.62,51.97,6.14,6.15439134,0.2343866449511469,,,1:1.3 wt/wt,Ag2S nanoparticles,,,inverted,inverted,ZnO with Ag2S nanoparticles,ZnO,MoO3,,,chlorobenzene,,,-5.29,-3.72,,,,
102794,10.1021/acsaem.2c02146,10.1021/acsaem.2c02146,PTB7-Th,"3,9-bis(2-methylene-(3-(1,1-dicyanomethylene)-indanone))-5,5,11",PTB7-Th,"3,9-bis(2-methylene-(3-(1,1-dicyanomethylene)-indanone))-5,5,11",CCCCC(CC)COC(=O)c1sc2csc(-c3cc4c(-c5ccc(CC(CC)CCCC)s5)c5sccc5c(-c5ccc(CC(CC)CCCC)s5)c4s3)c2c1F,CCCCCCC1=CCC(C2(c3ccc(CCCCCC)cc3)c3cc4c(cc3-c3sc5cc(/C=C6\C(=O)c7ccccc7C6=C(C#N)C#N)sc5c32)C(c2ccc(CCCCCC)cc2)(c2ccc(CCCCCC)cc2)c2c-4sc3cc(/C=C4\C(=O)c5ccccc5C4=C(C#N)C#N)sc23)C=C1,0.8,14.28,42.07,4.81,4.8060768,0.0815634095634098,,,PTB7-Th:ITIC-Th = 1:1.3 w/w,Ag2S nanoparticles in ZnO ETL,,,inverted,inverted,ZnO with Ag2S nanoparticles,ZnO,MoO3,,,chlorobenzene,,,-5.29,-3.72,,,,
102799,10.1021/acsaem.2c02416,10.1021/acsaem.2c02416,D18,Y6,D18,Y6,CCCCCCC(CCCC)Cc1csc(-c2cc3c4nsnc4c4cc(-c5cc(CC(CCCC)CCCCCC)c(-c6cc7c(-c8cc(F)c(CC(CC)CCCC)s8)c8sccc8c(-c8cc(F)c(CC(CC)CCCC)s8)c7s6)s5)sc4c3s2)c1,CCCCCCCCCCCc1c(/C=C2\C(=O)c3cc(F)c(F)cc3C2=C(C#N)C#N)sc2c1sc1c3c4nsnc4c4c5sc6c(CCCCCCCCCCC)c(/C=C7\C(=O)c8cc(F)c(F)cc8C7=C(C#N)C#N)sc6c5n(CC(CC)CCCC)c4c3n(CC(CC)CCCC)c21,0.86,20.6,66.5,12.3,11.78114,4.218373983739838,11.8,12.3,1:1,,,,BHJ,,,,,,100.0,,,,-5.51,-2.77,,-5.65,-4.09,
102800,10.1021/acsaem.2c02416,10.1021/acsaem.2c02416,D18,Y6,D18,Y6,CCCCCCC(CCCC)Cc1csc(-c2cc3c4nsnc4c4cc(-c5cc(CC(CCCC)CCCCCC)c(-c6cc7c(-c8cc(F)c(CC(CC)CCCC)s8)c8sccc8c(-c8cc(F)c(CC(CC)CCCC)s8)c7s6)s5)sc4c3s2)c1,CCCCCCCCCCCc1c(/C=C2\C(=O)c3cc(F)c(F)cc3C2=C(C#N)C#N)sc2c1sc1c3c4nsnc4c4c5sc6c(CCCCCCCCCCC)c(/C=C7\C(=O)c8cc(F)c(F)cc8C7=C(C#N)C#N)sc6c5n(CC(CC)CCCC)c4c3n(CC(CC)CCCC)c21,0.86,20.5,73.3,13.5,12.922789999999996,4.275629629629649,12.9,13.5,,,,,SD bilayer,,,,,,100.0,,,,-5.51,-2.77,,-5.65,-4.09,
102811,10.1021/acsaem.2c02489,10.1021/acsaem.2c02489,PBDB-T,TPD-TT,PBDB-T,TPD-TT,CCCCC(CC)Cc1ccc(-c2c3cc(-c4ccc(-c5sc(-c6cccs6)c6c5C(=O)c5c(CC(CC)CCCC)sc(CC(CC)CCCC)c5C6=O)s4)sc3c(-c3ccc(CC(CC)CCCC)s3)c3ccsc23)s1,,0.84,16.91,63.0,8.95,8.948772,0.013720670391054,,,,0.5% CN,CN,0.5%,,,,,,,,chloroform,chloroform,120.0,-5.33,-3.48,,,,
102812,10.1021/acsaem.2c02489,10.1021/acsaem.2c02489,PBDB-T,TPD-BT,PBDB-T,TPD-BT,CCCCC(CC)Cc1ccc(-c2c3cc(-c4ccc(-c5sc(-c6cccs6)c6c5C(=O)c5c(CC(CC)CCCC)sc(CC(CC)CCCC)c5C6=O)s4)sc3c(-c3ccc(CC(CC)CCCC)s3)c3ccsc23)s1,,0.91,16.88,67.63,10.33,10.38850904,0.5663992255566195,,,1:1,0.5% CN,CN,0.5%,inverted,,ZnO,,MoOx,,,chloroform,chloroform,140.0,-5.33,-3.48,,,,
102813,10.1021/acsaem.2c02823,10.1021/acsaem.2c02823,PTQ10,BTA5,PTQ10,BTA5,CCCCCCCCC(CCCCCC)COc1cnc2c(-c3cccs3)c(F)c(F)cc2n1,CCCCCCCCn1nc2c(/C=c3/sc(=C(C#N)C#N)n(Cc4ccccc4)c3=O)ccc(-c3cc4c(s3)-c3cc5c(cc3C4(c3ccc(CCCCCC)cc3)c3ccc(CCCCCC)cc3)-c3sc(-c4ccc(/C=c6/sc(=C(C#N)C#N)n(Cc7ccccc7)c6=O)c6nn(CCCCCCCC)nc46)cc3C5(c3ccc(CCCCCC)cc3)c3ccc(CCCCCC)cc3)c2n1,1.293,5.69,61.08,4.49,4.493759436,0.0837290868596722,4.36,4.49,1:1,,,,ITO/PEDOT:PSS/active layer/PFN-Br/Al,conventional,PFN-Br,PFN-Br,PEDOT:PSS,PEDOT:PSS,,THF,THF,150.0,-5.54,-2.92,,-5.55,-3.71,
102814,10.1021/acsaem.2c02823,10.1021/acsaem.2c02823,PTQ10,BTA5-Cl,PTQ10,BTA5-Cl,CCCCCCCCC(CCCCCC)COc1cnc2c(-c3cccs3)c(F)c(F)cc2n1,,1.231,10.29,69.31,8.78,8.779490769,0.0057998974942913,8.21,8.78,1:1,,,,ITO/PEDOT:PSS/active layer/PFN-Br/Al,conventional,PFN-Br,PFN-Br,PEDOT:PSS,PEDOT:PSS,,THF,THF,150.0,-5.54,-2.92,,,,
102815,10.1021/acsaem.2c02823,10.1021/acsaem.2c02823,PTQ10,Cl-BTA5,PTQ10,Cl-BTA5,CCCCCCCCC(CCCCCC)COc1cnc2c(-c3cccs3)c(F)c(F)cc2n1,,1.191,13.13,70.35,11.0,11.001213405,0.0110309545454676,10.85,11.0,1:1,,,,ITO/PEDOT:PSS/active layer/PFN-Br/Al,conventional,PFN-Br,PFN-Br,PEDOT:PSS,PEDOT:PSS,,THF,THF,150.0,-5.54,-2.92,,,,
102816,10.1021/acsaem.2c03023,10.1021/acsaem.2c03023,PM7,NTCPDTCN,PM7,NTCPDTCN,CCCCC(CC)Cc1sc(-c2c3ccsc3c(-c3cc(Cl)c(CC(CC)CCCC)s3)c3sc(-c4ccc(-c5sc(-c6cccs6)c6c5C(=O)c5c(CC(CC)CCCC)sc(CC(CC)CCCC)c5C6=O)s4)cc23)cc1Cl,,1.04,7.72,45.08,3.65,3.61938304,0.8388208219177998,3.65,,1:1,,,,inverted,inverted,ZnO,ZnO,MoO3,MoO3,100.0,,,,-5.575,-3.67,,,,
102817,10.1021/acsaem.2c03023,10.1021/acsaem.2c03023,PM7,NTCPDTID,PM7,NTCPDTID,CCCCC(CC)Cc1sc(-c2c3ccsc3c(-c3cc(Cl)c(CC(CC)CCCC)s3)c3sc(-c4ccc(-c5sc(-c6cccs6)c6c5C(=O)c5c(CC(CC)CCCC)sc(CC(CC)CCCC)c5C6=O)s4)cc23)cc1Cl,,0.98,5.53,31.2,1.7,1.6908528,0.5380705882352889,1.7,,1:1,,,,inverted,inverted,ZnO,ZnO,MoO3,MoO3,100.0,,,,-5.575,-3.67,,,,
102818,10.1021/acsaem.2c03023,10.1021/acsaem.2c03023,PM7,NTCPDT2F,PM7,NTCPDT2F,CCCCC(CC)Cc1sc(-c2c3ccsc3c(-c3cc(Cl)c(CC(CC)CCCC)s3)c3sc(-c4ccc(-c5sc(-c6cccs6)c6c5C(=O)c5c(CC(CC)CCCC)sc(CC(CC)CCCC)c5C6=O)s4)cc23)cc1Cl,,0.86,9.36,34.48,2.76,2.77550208,0.5616695652173944,2.76,,1:1,,,,inverted,inverted,ZnO,ZnO,MoO3,MoO3,100.0,,,,-5.575,-3.67,,,,
102819,10.1021/acsaem.2c03023,10.1021/acsaem.2c03023,PM6,Y6,PM6,Y6,COC(=O)C(C)(C)c1cc(C)cc(-c2sc3c4sc5cc(/C=C6/C(=O)c7cc(F)cc(c7)C(=O)/C6=C\c6cc(C(C)(C)C(=O)OC)c(-c7cc(C)cc(C(C)(C)C(=O)OC)c7)s6)sc5c4c(C(C)(C)C(=O)OC)ccc2-3)c1,CCCCCCCCCCCc1c(/C=C2\C(=O)c3cc(F)c(F)cc3C2=C(C#N)C#N)sc2c1sc1c3c4nsnc4c4c5sc6c(CCCCCCCCCCC)c(/C=C7\C(=O)c8cc(F)c(F)cc8C7=C(C#N)C#N)sc6c5n(CC(CC)CCCC)c4c3n(CC(CC)CCCC)c21,0.87,24.6,71.7,15.8,15.345234,2.878265822784817,15.4,15.8,,,,,inverted,inverted,ZnO,ZnO,MoO3,MoO3,,,,,-5.56,-3.65,,-5.65,-4.09,
102823,10.1021/acsaem.2c03095,10.1021/acsaem.2c03095,D18-Cl,Y6,D18-Cl,Y6,CCCCCCC(CCCC)Cc1csc(-c2cc3c4nsnc4c4cc(-c5cc(CC(CCCC)CCCCCC)c(-c6cc7c(-c8cc(Cl)c(CC(CC)CCCC)s8)c8sccc8c(-c8cc(Cl)c(CC(CC)CCCC)s8)c7s6)s5)sc4c3s2)c1,CCCCCCCCCCCc1c(/C=C2\C(=O)c3cc(F)c(F)cc3C2=C(C#N)C#N)sc2c1sc1c3c4nsnc4c4c5sc6c(CCCCCCCCCCC)c(/C=C7\C(=O)c8cc(F)c(F)cc8C7=C(C#N)C#N)sc6c5n(CC(CC)CCCC)c4c3n(CC(CC)CCCC)c21,0.85,26.29,74.2,16.85,16.581103,1.5958278931750896,16.51,16.85,,THF,THF,,,organic solar cell,,,,,,CF,,,-5.48,-2.75,,-5.65,-4.09,
102824,10.1021/acsaem.2c03095,10.1021/acsaem.2c03095,D18-Cl,Y6,D18-Cl,Y6,CCCCCCC(CCCC)Cc1csc(-c2cc3c4nsnc4c4cc(-c5cc(CC(CCCC)CCCCCC)c(-c6cc7c(-c8cc(Cl)c(CC(CC)CCCC)s8)c8sccc8c(-c8cc(Cl)c(CC(CC)CCCC)s8)c7s6)s5)sc4c3s2)c1,CCCCCCCCCCCc1c(/C=C2\C(=O)c3cc(F)c(F)cc3C2=C(C#N)C#N)sc2c1sc1c3c4nsnc4c4c5sc6c(CCCCCCCCCCC)c(/C=C7\C(=O)c8cc(F)c(F)cc8C7=C(C#N)C#N)sc6c5n(CC(CC)CCCC)c4c3n(CC(CC)CCCC)c21,0.85,26.37,75.29,17.34,16.87587705,2.676602941176472,16.9,17.34,,THF,THF,,,organic solar cell,,,,,,CF,,,-5.48,-2.75,,-5.65,-4.09,
102825,10.1021/acsaem.2c03095,10.1021/acsaem.2c03095,D18-Cl,Y6,D18-Cl,Y6,CCCCCCC(CCCC)Cc1csc(-c2cc3c4nsnc4c4cc(-c5cc(CC(CCCC)CCCCCC)c(-c6cc7c(-c8cc(Cl)c(CC(CC)CCCC)s8)c8sccc8c(-c8cc(Cl)c(CC(CC)CCCC)s8)c7s6)s5)sc4c3s2)c1,CCCCCCCCCCCc1c(/C=C2\C(=O)c3cc(F)c(F)cc3C2=C(C#N)C#N)sc2c1sc1c3c4nsnc4c4c5sc6c(CCCCCCCCCCC)c(/C=C7\C(=O)c8cc(F)c(F)cc8C7=C(C#N)C#N)sc6c5n(CC(CC)CCCC)c4c3n(CC(CC)CCCC)c21,0.85,27.02,75.91,17.7,17.4342497,1.5014141242937884,17.45,17.7,,THF,THF,,,organic solar cell,,,,,,CF,,,-5.48,-2.75,,-5.65,-4.09,
102826,10.1021/acsaem.2c03095,10.1021/acsaem.2c03095,D18-Cl,Y6,D18-Cl,Y6,CCCCCCC(CCCC)Cc1csc(-c2cc3c4nsnc4c4cc(-c5cc(CC(CCCC)CCCCCC)c(-c6cc7c(-c8cc(Cl)c(CC(CC)CCCC)s8)c8sccc8c(-c8cc(Cl)c(CC(CC)CCCC)s8)c7s6)s5)sc4c3s2)c1,CCCCCCCCCCCc1c(/C=C2\C(=O)c3cc(F)c(F)cc3C2=C(C#N)C#N)sc2c1sc1c3c4nsnc4c4c5sc6c(CCCCCCCCCCC)c(/C=C7\C(=O)c8cc(F)c(F)cc8C7=C(C#N)C#N)sc6c5n(CC(CC)CCCC)c4c3n(CC(CC)CCCC)c21,0.85,26.2,74.52,16.93,16.595603999999998,1.9751683402244635,16.58,16.93,,THF,THF,,,organic solar cell,,,,,,CF,,,-5.48,-2.75,,-5.65,-4.09,
102829,10.1021/acsaem.2c03095,10.1021/acsaem.2c03095,D18-Cl,Y6,D18-Cl,Y6,CCCCCCC(CCCC)Cc1csc(-c2cc3c4nsnc4c4cc(-c5cc(CC(CCCC)CCCCCC)c(-c6cc7c(-c8cc(Cl)c(CC(CC)CCCC)s8)c8sccc8c(-c8cc(Cl)c(CC(CC)CCCC)s8)c7s6)s5)sc4c3s2)c1,CCCCCCCCCCCc1c(/C=C2\C(=O)c3cc(F)c(F)cc3C2=C(C#N)C#N)sc2c1sc1c3c4nsnc4c4c5sc6c(CCCCCCCCCCC)c(/C=C7\C(=O)c8cc(F)c(F)cc8C7=C(C#N)C#N)sc6c5n(CC(CC)CCCC)c4c3n(CC(CC)CCCC)c21,0.86,26.32,75.43,17.31,17.07373136,1.3649257076834125,16.97,17.31,,2-MeTHF,2-MeTHF,1%,,organic solar cell,,,,,,CF,,,-5.48,-2.75,,-5.65,-4.09,
102830,10.1021/acsaem.2c03095,10.1021/acsaem.2c03095,D18-Cl,Y6,D18-Cl,Y6,CCCCCCC(CCCC)Cc1csc(-c2cc3c4nsnc4c4cc(-c5cc(CC(CCCC)CCCCCC)c(-c6cc7c(-c8cc(Cl)c(CC(CC)CCCC)s8)c8sccc8c(-c8cc(Cl)c(CC(CC)CCCC)s8)c7s6)s5)sc4c3s2)c1,CCCCCCCCCCCc1c(/C=C2\C(=O)c3cc(F)c(F)cc3C2=C(C#N)C#N)sc2c1sc1c3c4nsnc4c4c5sc6c(CCCCCCCCCCC)c(/C=C7\C(=O)c8cc(F)c(F)cc8C7=C(C#N)C#N)sc6c5n(CC(CC)CCCC)c4c3n(CC(CC)CCCC)c21,0.85,25.2,75.03,16.31,16.071426,1.462746781115879,16.12,16.31,,3-MeTHF,3-MeTHF,1%,,organic solar cell,,,,,,CF,,,-5.48,-2.75,,-5.65,-4.09,
102831,10.1021/acsaem.2c03095,10.1021/acsaem.2c03095,D18-Cl,Y6,D18-Cl,Y6,CCCCCCC(CCCC)Cc1csc(-c2cc3c4nsnc4c4cc(-c5cc(CC(CCCC)CCCCCC)c(-c6cc7c(-c8cc(Cl)c(CC(CC)CCCC)s8)c8sccc8c(-c8cc(Cl)c(CC(CC)CCCC)s8)c7s6)s5)sc4c3s2)c1,CCCCCCCCCCCc1c(/C=C2\C(=O)c3cc(F)c(F)cc3C2=C(C#N)C#N)sc2c1sc1c3c4nsnc4c4c5sc6c(CCCCCCCCCCC)c(/C=C7\C(=O)c8cc(F)c(F)cc8C7=C(C#N)C#N)sc6c5n(CC(CC)CCCC)c4c3n(CC(CC)CCCC)c21,0.86,25.45,75.0,16.71,16.41525,1.7639138240574534,16.32,16.71,,DCTHF,DCTHF,1%,,organic solar cell,,,,,,CF,,,-5.48,-2.75,,-5.65,-4.09,
102832,10.1021/acsaem.2c03095,10.1021/acsaem.2c03095,D18-Cl,Y6,D18-Cl,Y6,CCCCCCC(CCCC)Cc1csc(-c2cc3c4nsnc4c4cc(-c5cc(CC(CCCC)CCCCCC)c(-c6cc7c(-c8cc(Cl)c(CC(CC)CCCC)s8)c8sccc8c(-c8cc(Cl)c(CC(CC)CCCC)s8)c7s6)s5)sc4c3s2)c1,CCCCCCCCCCCc1c(/C=C2\C(=O)c3cc(F)c(F)cc3C2=C(C#N)C#N)sc2c1sc1c3c4nsnc4c4c5sc6c(CCCCCCCCCCC)c(/C=C7\C(=O)c8cc(F)c(F)cc8C7=C(C#N)C#N)sc6c5n(CC(CC)CCCC)c4c3n(CC(CC)CCCC)c21,0.86,24.22,75.03,15.78,15.628148760000002,0.962301901140668,15.54,15.78,,dioxane,dioxane,1%,,organic solar cell,,,,,,CF,,,-5.48,-2.75,,-5.65,-4.09,
102838,10.1021/acsaem.2c03651,10.1021/acsaem.2c03651,PTB7-Th,PC71BM,PTB7-Th,PC71BM,CCCCC(CC)COC(=O)c1sc2csc(-c3cc4c(-c5ccc(CC(CC)CCCC)s5)c5sccc5c(-c5ccc(CC(CC)CCCC)s5)c4s3)c2c1F,COC(=O)CCCC1(c2ccccc2)C23c4c5ccc6c7cc8c9c%10c(cc%11cc%12c%13c%14c(cc%15c%16ccc-5c2c%16c2c5c%16c%17c(c(c46)c7c9c%17c4c%10c%11c%13c4c%16c%14c%152)C513)C%12)C8,0.615,9.95,47.8,2.95,2.9250015,0.847406779661037,2.95,,1:1.5,"1,8-diiodooctane",DIO,3 vol%,ITO/PTB7-Th:PC71BM/LiF/Al,conventional,,,,,100.0,chlorobenzene,chlorobenzene,,-5.29,-3.72,,-5.9,-3.9,
102839,10.1021/acsaem.2c03651,10.1021/acsaem.2c03651,PTB7-Th,PC71BM,PTB7-Th,PC71BM,CCCCC(CC)COC(=O)c1sc2csc(-c3cc4c(-c5ccc(CC(CC)CCCC)s5)c5sccc5c(-c5ccc(CC(CC)CCCC)s5)c4s3)c2c1F,COC(=O)CCCC1(c2ccccc2)C23c4c5ccc6c7cc8c9c%10c(cc%11cc%12c%13c%14c(cc%15c%16ccc-5c2c%16c2c5c%16c%17c(c(c46)c7c9c%17c4c%10c%11c%13c4c%16c%14c%152)C513)C%12)C8,0.69,15.17,48.9,5.07,5.1185097,0.956798816568036,5.07,,1:1.5,"1,8-diiodooctane",DIO,3 vol%,ITO/g-C3N4 NS (UV-O3 5 min)/PTB7-Th:PC71BM/LiF/Al,conventional,,,g-C3N4 NS (UV-O3 5 min),g-C3N4 NS,100.0,chlorobenzene,chlorobenzene,,-5.29,-3.72,,-5.9,-3.9,
102840,10.1021/acsaem.2c03651,10.1021/acsaem.2c03651,PTB7-Th,PC71BM,PTB7-Th,PC71BM,CCCCC(CC)COC(=O)c1sc2csc(-c3cc4c(-c5ccc(CC(CC)CCCC)s5)c5sccc5c(-c5ccc(CC(CC)CCCC)s5)c4s3)c2c1F,COC(=O)CCCC1(c2ccccc2)C23c4c5ccc6c7cc8c9c%10c(cc%11cc%12c%13c%14c(cc%15c%16ccc-5c2c%16c2c5c%16c%17c(c(c46)c7c9c%17c4c%10c%11c%13c4c%16c%14c%152)C513)C%12)C8,0.711,15.65,55.1,6.05,6.131059650000001,1.3398289256198537,6.05,,1:1.5,"1,8-diiodooctane",DIO,3 vol%,ITO/g-C3N4 NS (UV-O3 10 min)/PTB7-Th:PC71BM/LiF/Al,conventional,,,g-C3N4 NS (UV-O3 10 min),g-C3N4 NS,100.0,chlorobenzene,chlorobenzene,,-5.29,-3.72,,-5.9,-3.9,
102841,10.1021/acsaem.2c03651,10.1021/acsaem.2c03651,PTB7-Th,PC71BM,PTB7-Th,PC71BM,CCCCC(CC)COC(=O)c1sc2csc(-c3cc4c(-c5ccc(CC(CC)CCCC)s5)c5sccc5c(-c5ccc(CC(CC)CCCC)s5)c4s3)c2c1F,COC(=O)CCCC1(c2ccccc2)C23c4c5ccc6c7cc8c9c%10c(cc%11cc%12c%13c%14c(cc%15c%16ccc-5c2c%16c2c5c%16c%17c(c(c46)c7c9c%17c4c%10c%11c%13c4c%16c%14c%152)C513)C%12)C8,0.698,15.35,54.2,5.81,5.8071506,0.049043029259891,5.81,,1:1.5,"1,8-diiodooctane",DIO,3 vol%,ITO/g-C3N4 NS (UV-O3 15 min)/PTB7-Th:PC71BM/LiF/Al,conventional,,,g-C3N4 NS (UV-O3 15 min),g-C3N4 NS,100.0,chlorobenzene,chlorobenzene,,-5.29,-3.72,,-5.9,-3.9,
102842,10.1021/acsaem.2c03651,10.1021/acsaem.2c03651,PTB7-Th,PC71BM,PTB7-Th,PC71BM,CCCCC(CC)COC(=O)c1sc2csc(-c3cc4c(-c5ccc(CC(CC)CCCC)s5)c5sccc5c(-c5ccc(CC(CC)CCCC)s5)c4s3)c2c1F,COC(=O)CCCC1(c2ccccc2)C23c4c5ccc6c7cc8c9c%10c(cc%11cc%12c%13c%14c(cc%15c%16ccc-5c2c%16c2c5c%16c%17c(c(c46)c7c9c%17c4c%10c%11c%13c4c%16c%14c%152)C513)C%12)C8,0.696,15.31,51.6,5.49,5.49837216,0.1524983606557289,5.49,,1:1.5,"1,8-diiodooctane",DIO,3 vol%,ITO/g-C3N4 NS (UV-O3 20 min)/PTB7-Th:PC71BM/LiF/Al,conventional,,,g-C3N4 NS (UV-O3 20 min),g-C3N4 NS,100.0,chlorobenzene,chlorobenzene,,-5.29,-3.72,,-5.9,-3.9,
102847,10.1021/acsaem.2c03868,10.1021/acsaem.2c03868,PBDB-T,CNDTBT-C8IDTT-INCN,PBDB-T,CNDTBT-C8IDTT-INCN,CCCCC(CC)Cc1ccc(-c2c3cc(-c4ccc(-c5sc(-c6cccs6)c6c5C(=O)c5c(CC(CC)CCCC)sc(CC(CC)CCCC)c5C6=O)s4)sc3c(-c3ccc(CC(CC)CCCC)s3)c3ccsc23)s1,,0.86,14.18,62.0,7.54,7.560776,0.2755437665782451,7.4,7.54,,,,,ITO/ZnO NPs/PEIE/PBDB-T:Acceptor (d = ∼120 nm)/MoOX/Ag,inverted,,,,,120.0,,,,-5.33,-3.48,,,,
102848,10.1021/acsaem.2c03868,10.1021/acsaem.2c03868,PBDB-T,CNDTBT-C8IDTT-FINCN,PBDB-T,CNDTBT-C8IDTT-FINCN,CCCCC(CC)Cc1ccc(-c2c3cc(-c4ccc(-c5sc(-c6cccs6)c6c5C(=O)c5c(CC(CC)CCCC)sc(CC(CC)CCCC)c5C6=O)s4)sc3c(-c3ccc(CC(CC)CCCC)s3)c3ccsc23)s1,,0.83,20.77,70.0,12.06,12.06737,0.06111111111111,11.86,12.06,,,,,ITO/ZnO NPs/PEIE/PBDB-T:Acceptor (d = ∼120 nm)/MoOX/Ag,inverted,,,,,120.0,,,,-5.33,-3.48,,,,
102849,10.1021/acsaem.2c03868,10.1021/acsaem.2c03868,PBDB-T,CNDTBT-C8IDTT-ClINCN,PBDB-T,CNDTBT-C8IDTT-ClINCN,CCCCC(CC)Cc1ccc(-c2c3cc(-c4ccc(-c5sc(-c6cccs6)c6c5C(=O)c5c(CC(CC)CCCC)sc(CC(CC)CCCC)c5C6=O)s4)sc3c(-c3ccc(CC(CC)CCCC)s3)c3ccsc23)s1,,0.78,21.67,67.0,11.32,11.324742,0.0418904593639597,11.1,11.32,,,,,ITO/ZnO NPs/PEIE/PBDB-T:Acceptor (d = ∼120 nm)/MoOX/Ag,inverted,,,,,120.0,,,,-5.33,-3.48,,,,
102850,10.1021/acsaem.2c04123,10.1021/acsaem.2c04123,PTB7-Th,Y6,PTB7-Th,Y6,CCCCC(CC)COC(=O)c1sc2csc(-c3cc4c(-c5ccc(CC(CC)CCCC)s5)c5sccc5c(-c5ccc(CC(CC)CCCC)s5)c4s3)c2c1F,CCCCCCCCCCCc1c(/C=C2\C(=O)c3cc(F)c(F)cc3C2=C(C#N)C#N)sc2c1sc1c3c4nsnc4c4c5sc6c(CCCCCCCCCCC)c(/C=C7\C(=O)c8cc(F)c(F)cc8C7=C(C#N)C#N)sc6c5n(CC(CC)CCCC)c4c3n(CC(CC)CCCC)c21,0.65,27.71,53.2,9.57,9.582118,0.1266248693835001,9.27,9.57,1:1.5:0,,,,ITO/PEDOT:PSS/active layer/PDINO/Ag,conventional,PDINO,PDINO,PEDOT:PSS,PEDOT:PSS,,,,,-5.29,-3.72,,-5.65,-4.09,
