Repository: JiYiqaq/PCE-KA-GNN

# Data directory

- `raw/Active_Database.csv` is the immutable source dataset bundled under CC BY 4.0. Do not overwrite it with processed data.
- `processed/` is created and populated by the training pipeline. Generated `.pt` and `.pth` caches are intentionally ignored by Git because they can exceed GitHub's normal single-file limit.

See `../DATA_LICENSE.md` for provenance, license and checksum information.

File: data/raw/Active_Database.csv (part 361 of 471)
id,doi,doi_norm,donor,acceptor,donor_canonical,acceptor_canonical,donor_smiles,acceptor_smiles,voc,jsc,ff,pce,pce_recomputed,pce_relative_error_percent,pce_avg,pce_best,d_a_ratio,additive,additive_canonical,additive_ratio,device_structure,device_type,etl,etl_canonical,htl,htl_canonical,active_layer_thickness,solvent,solvent_canonical,annealing_temp,homo_d,lumo_d,eg_d,homo_a,lumo_a,eg_a
102855,10.1021/acsaem.2c04156,10.1021/acsaem.2c04156,PM6,BTP-eC9,PM6,BTP-eC9,COC(=O)C(C)(C)c1cc(C)cc(-c2sc3c4sc5cc(/C=C6/C(=O)c7cc(F)cc(c7)C(=O)/C6=C\c6cc(C(C)(C)C(=O)OC)c(-c7cc(C)cc(C(C)(C)C(=O)OC)c7)s6)sc5c4c(C(C)(C)C(=O)OC)ccc2-3)c1,CCCCCCCCCc1c(C=C2C(=O)c3cc(Cl)c(Cl)cc3C2=C(C#N)C#N)sc2c1sc1c3c4nsnc4c4c5sc6c(CCCCCCCCC)c(C=C7C(=O)c8cc(Cl)c(Cl)cc8C7=C(C#N)C#N)sc6c5n(CC(CCCC)CCCCCC)c4c3n(CC(CCCC)CCCCCC)c21,0.82,23.79,62.0,12.09,12.094836,0.0400000000000078,11.54,12.09,1:1,CN,,0.5% v/v,ITO/PEDOT:PSS/PM6:BTP-eC9/PFN-Br/Ag,conventional,PFN-Br,,PEDOT:PSS,PEDOT:PSS,120.0,chloroform,,100.0,-5.56,-3.65,,-5.665,-4.165,
102856,10.1021/acsaem.2c04156,10.1021/acsaem.2c04156,PM6,BTP-eC9,PM6,BTP-eC9,COC(=O)C(C)(C)c1cc(C)cc(-c2sc3c4sc5cc(/C=C6/C(=O)c7cc(F)cc(c7)C(=O)/C6=C\c6cc(C(C)(C)C(=O)OC)c(-c7cc(C)cc(C(C)(C)C(=O)OC)c7)s6)sc5c4c(C(C)(C)C(=O)OC)ccc2-3)c1,CCCCCCCCCc1c(C=C2C(=O)c3cc(Cl)c(Cl)cc3C2=C(C#N)C#N)sc2c1sc1c3c4nsnc4c4c5sc6c(CCCCCCCCC)c(C=C7C(=O)c8cc(Cl)c(Cl)cc8C7=C(C#N)C#N)sc6c5n(CC(CCCC)CCCCCC)c4c3n(CC(CCCC)CCCCCC)c21,0.84,25.2,63.0,13.33,13.33584,0.0438109527381917,12.88,13.33,1:1,CN,,0.5% v/v,ITO/HVO/PM6:BTP-eC9/PFN-Br/Ag,conventional,PFN-Br,,HVO,HVO,120.0,chloroform,,100.0,-5.56,-3.65,,-5.665,-4.165,
102858,10.1021/acsaem.2c04156,10.1021/acsaem.2c04156,PTB7-Th,PC71BM,PTB7-Th,PC71BM,CCCCC(CC)COC(=O)c1sc2csc(-c3cc4c(-c5ccc(CC(CC)CCCC)s5)c5sccc5c(-c5ccc(CC(CC)CCCC)s5)c4s3)c2c1F,COC(=O)CCCC1(c2ccccc2)C23c4c5ccc6c7cc8c9c%10c(cc%11cc%12c%13c%14c(cc%15c%16ccc-5c2c%16c2c5c%16c%17c(c(c46)c7c9c%17c4c%10c%11c%13c4c%16c%14c%152)C513)C%12)C8,0.68,16.24,58.7,6.7,6.482358400000001,3.2483820895522304,6.47,6.7,1:1.5,DIO,,3% v/v,inverted,inverted,ZnO,,MoO3,MoO3,,chlorobenzene,,,-5.29,-3.72,,-5.9,-3.9,
102859,10.1021/acsaem.2c04156,10.1021/acsaem.2c04156,PTB7-Th,PC71BM,PTB7-Th,PC71BM,CCCCC(CC)COC(=O)c1sc2csc(-c3cc4c(-c5ccc(CC(CC)CCCC)s5)c5sccc5c(-c5ccc(CC(CC)CCCC)s5)c4s3)c2c1F,COC(=O)CCCC1(c2ccccc2)C23c4c5ccc6c7cc8c9c%10c(cc%11cc%12c%13c%14c(cc%15c%16ccc-5c2c%16c2c5c%16c%17c(c(c46)c7c9c%17c4c%10c%11c%13c4c%16c%14c%152)C513)C%12)C8,0.7,17.8,60.0,7.37,7.475999999999999,1.4382632293079916,7.19,7.37,1:1.5,DIO,,3% v/v,inverted,inverted,ZnO,,HVO,HVO,,chlorobenzene,,100.0,-5.29,-3.72,,-5.9,-3.9,
102860,10.1021/acsaem.3c00068,10.1021/acsaem.3c00068,D18,Y6,D18,Y6,CCCCCCC(CCCC)Cc1csc(-c2cc3c4nsnc4c4cc(-c5cc(CC(CCCC)CCCCCC)c(-c6cc7c(-c8cc(F)c(CC(CC)CCCC)s8)c8sccc8c(-c8cc(F)c(CC(CC)CCCC)s8)c7s6)s5)sc4c3s2)c1,CCCCCCCCCCCc1c(/C=C2\C(=O)c3cc(F)c(F)cc3C2=C(C#N)C#N)sc2c1sc1c3c4nsnc4c4c5sc6c(CCCCCCCCCCC)c(/C=C7\C(=O)c8cc(F)c(F)cc8C7=C(C#N)C#N)sc6c5n(CC(CC)CCCC)c4c3n(CC(CC)CCCC)c21,0.85,26.5,73.08,16.46,16.46127,0.0077156743620784,16.19,16.46,1:1.4,,,,ITO/ZnO/D18:Y6/MoO3/Al,inverted,ZnO,ZnO,MoO3,,100.0,chloroform,,,-5.51,-2.77,,-5.65,-4.09,
102861,10.1021/acsaem.3c00068,10.1021/acsaem.3c00068,D18,Y6,D18,Y6,CCCCCCC(CCCC)Cc1csc(-c2cc3c4nsnc4c4cc(-c5cc(CC(CCCC)CCCCCC)c(-c6cc7c(-c8cc(F)c(CC(CC)CCCC)s8)c8sccc8c(-c8cc(F)c(CC(CC)CCCC)s8)c7s6)s5)sc4c3s2)c1,CCCCCCCCCCCc1c(/C=C2\C(=O)c3cc(F)c(F)cc3C2=C(C#N)C#N)sc2c1sc1c3c4nsnc4c4c5sc6c(CCCCCCCCCCC)c(/C=C7\C(=O)c8cc(F)c(F)cc8C7=C(C#N)C#N)sc6c5n(CC(CC)CCCC)c4c3n(CC(CC)CCCC)c21,0.84,27.41,71.77,16.52,16.52461188,0.027916949152535,16.26,16.52,1:1.4,,,,ITO/OSiNDs/D18:Y6/MoO3/Al,inverted,OSiNDs,OSiNDs,MoO3,,100.0,chloroform,,,-5.51,-2.77,,-5.65,-4.09,
102862,10.1021/acsaem.3c00068,10.1021/acsaem.3c00068,D18,Y6,D18,Y6,CCCCCCC(CCCC)Cc1csc(-c2cc3c4nsnc4c4cc(-c5cc(CC(CCCC)CCCCCC)c(-c6cc7c(-c8cc(F)c(CC(CC)CCCC)s8)c8sccc8c(-c8cc(F)c(CC(CC)CCCC)s8)c7s6)s5)sc4c3s2)c1,CCCCCCCCCCCc1c(/C=C2\C(=O)c3cc(F)c(F)cc3C2=C(C#N)C#N)sc2c1sc1c3c4nsnc4c4c5sc6c(CCCCCCCCCCC)c(/C=C7\C(=O)c8cc(F)c(F)cc8C7=C(C#N)C#N)sc6c5n(CC(CC)CCCC)c4c3n(CC(CC)CCCC)c21,0.85,27.31,77.0,17.87,17.874395,0.0245942921096744,17.51,17.87,1:1.4,,,,,inverted,ZnO/OSiNDs,ZnO/OSiNDs,,,100.0,chloroform,,,-5.51,-2.77,,-5.65,-4.09,
102864,10.1021/acsaem.3c00068,10.1021/acsaem.3c00068,D18,Y6,D18,Y6,CCCCCCC(CCCC)Cc1csc(-c2cc3c4nsnc4c4cc(-c5cc(CC(CCCC)CCCCCC)c(-c6cc7c(-c8cc(F)c(CC(CC)CCCC)s8)c8sccc8c(-c8cc(F)c(CC(CC)CCCC)s8)c7s6)s5)sc4c3s2)c1,CCCCCCCCCCCc1c(/C=C2\C(=O)c3cc(F)c(F)cc3C2=C(C#N)C#N)sc2c1sc1c3c4nsnc4c4c5sc6c(CCCCCCCCCCC)c(/C=C7\C(=O)c8cc(F)c(F)cc8C7=C(C#N)C#N)sc6c5n(CC(CC)CCCC)c4c3n(CC(CC)CCCC)c21,0.85,25.69,72.0,15.72,15.72228,0.0145038167938977,15.52,15.72,1:1.4,,,,ITO/ZnO/D18:Y6/MoO3/Al,inverted,ZnO,ZnO,MoO3,,100.0,chloroform,,,-5.51,-2.77,,-5.65,-4.09,
102865,10.1021/acsaem.3c00068,10.1021/acsaem.3c00068,D18,Y6,D18,Y6,CCCCCCC(CCCC)Cc1csc(-c2cc3c4nsnc4c4cc(-c5cc(CC(CCCC)CCCCCC)c(-c6cc7c(-c8cc(F)c(CC(CC)CCCC)s8)c8sccc8c(-c8cc(F)c(CC(CC)CCCC)s8)c7s6)s5)sc4c3s2)c1,CCCCCCCCCCCc1c(/C=C2\C(=O)c3cc(F)c(F)cc3C2=C(C#N)C#N)sc2c1sc1c3c4nsnc4c4c5sc6c(CCCCCCCCCCC)c(/C=C7\C(=O)c8cc(F)c(F)cc8C7=C(C#N)C#N)sc6c5n(CC(CC)CCCC)c4c3n(CC(CC)CCCC)c21,0.85,24.2,70.92,14.59,14.588244,0.0120356408498993,14.49,14.59,1:1.4,,,,ITO/ZnO/D18:Y6/MoO3/Al,inverted,ZnO,ZnO,MoO3,,100.0,chloroform,,,-5.51,-2.77,,-5.65,-4.09,
102866,10.1021/acsaem.3c00068,10.1021/acsaem.3c00068,D18,Y6,D18,Y6,CCCCCCC(CCCC)Cc1csc(-c2cc3c4nsnc4c4cc(-c5cc(CC(CCCC)CCCCCC)c(-c6cc7c(-c8cc(F)c(CC(CC)CCCC)s8)c8sccc8c(-c8cc(F)c(CC(CC)CCCC)s8)c7s6)s5)sc4c3s2)c1,CCCCCCCCCCCc1c(/C=C2\C(=O)c3cc(F)c(F)cc3C2=C(C#N)C#N)sc2c1sc1c3c4nsnc4c4c5sc6c(CCCCCCCCCCC)c(/C=C7\C(=O)c8cc(F)c(F)cc8C7=C(C#N)C#N)sc6c5n(CC(CC)CCCC)c4c3n(CC(CC)CCCC)c21,0.85,23.48,66.06,13.18,13.184254799999998,0.0322822458269971,13.1,13.18,1:1.4,,,,ITO/ZnO/D18:Y6/MoO3/Al,inverted,ZnO,ZnO,MoO3,,100.0,chloroform,,,-5.51,-2.77,,-5.65,-4.09,
102868,10.1021/acsaem.3c00068,10.1021/acsaem.3c00068,D18,Y6,D18,Y6,CCCCCCC(CCCC)Cc1csc(-c2cc3c4nsnc4c4cc(-c5cc(CC(CCCC)CCCCCC)c(-c6cc7c(-c8cc(F)c(CC(CC)CCCC)s8)c8sccc8c(-c8cc(F)c(CC(CC)CCCC)s8)c7s6)s5)sc4c3s2)c1,CCCCCCCCCCCc1c(/C=C2\C(=O)c3cc(F)c(F)cc3C2=C(C#N)C#N)sc2c1sc1c3c4nsnc4c4c5sc6c(CCCCCCCCCCC)c(/C=C7\C(=O)c8cc(F)c(F)cc8C7=C(C#N)C#N)sc6c5n(CC(CC)CCCC)c4c3n(CC(CC)CCCC)c21,0.85,27.23,76.42,17.68,17.6877911,0.0440673076922998,17.46,17.68,1:1.4,,,,ITO/ZnO/OSiNDs/D18:Y6/MoO3/Al,inverted,ZnO/OSiNDs,ZnO/OSiNDs,MoO3,,100.0,chloroform,,,-5.51,-2.77,,-5.65,-4.09,
102869,10.1021/acsaem.3c00068,10.1021/acsaem.3c00068,D18,Y6,D18,Y6,CCCCCCC(CCCC)Cc1csc(-c2cc3c4nsnc4c4cc(-c5cc(CC(CCCC)CCCCCC)c(-c6cc7c(-c8cc(F)c(CC(CC)CCCC)s8)c8sccc8c(-c8cc(F)c(CC(CC)CCCC)s8)c7s6)s5)sc4c3s2)c1,CCCCCCCCCCCc1c(/C=C2\C(=O)c3cc(F)c(F)cc3C2=C(C#N)C#N)sc2c1sc1c3c4nsnc4c4c5sc6c(CCCCCCCCCCC)c(/C=C7\C(=O)c8cc(F)c(F)cc8C7=C(C#N)C#N)sc6c5n(CC(CC)CCCC)c4c3n(CC(CC)CCCC)c21,0.85,27.11,74.16,17.09,17.0890596,0.0055026331187891,16.92,17.09,1:1.4,,,,ITO/ZnO/OSiNDs/D18:Y6/MoO3/Al,inverted,ZnO/OSiNDs,ZnO/OSiNDs,MoO3,,100.0,chloroform,,,-5.51,-2.77,,-5.65,-4.09,
102870,10.1021/acsaem.3c00068,10.1021/acsaem.3c00068,D18,Y6,D18,Y6,CCCCCCC(CCCC)Cc1csc(-c2cc3c4nsnc4c4cc(-c5cc(CC(CCCC)CCCCCC)c(-c6cc7c(-c8cc(F)c(CC(CC)CCCC)s8)c8sccc8c(-c8cc(F)c(CC(CC)CCCC)s8)c7s6)s5)sc4c3s2)c1,CCCCCCCCCCCc1c(/C=C2\C(=O)c3cc(F)c(F)cc3C2=C(C#N)C#N)sc2c1sc1c3c4nsnc4c4c5sc6c(CCCCCCCCCCC)c(/C=C7\C(=O)c8cc(F)c(F)cc8C7=C(C#N)C#N)sc6c5n(CC(CC)CCCC)c4c3n(CC(CC)CCCC)c21,0.84,26.61,73.95,16.53,16.5295998,0.0024210526315874,16.39,16.53,1:1.4,,,,ITO/ZnO/OSiNDs/D18:Y6/MoO3/Al,inverted,ZnO/OSiNDs,ZnO/OSiNDs,MoO3,,100.0,chloroform,,,-5.51,-2.77,,-5.65,-4.09,
102871,10.1021/acsaem.3c00526,10.1021/acsaem.3c00526,PM6,Y6,PM6,Y6,COC(=O)C(C)(C)c1cc(C)cc(-c2sc3c4sc5cc(/C=C6/C(=O)c7cc(F)cc(c7)C(=O)/C6=C\c6cc(C(C)(C)C(=O)OC)c(-c7cc(C)cc(C(C)(C)C(=O)OC)c7)s6)sc5c4c(C(C)(C)C(=O)OC)ccc2-3)c1,CCCCCCCCCCCc1c(/C=C2\C(=O)c3cc(F)c(F)cc3C2=C(C#N)C#N)sc2c1sc1c3c4nsnc4c4c5sc6c(CCCCCCCCCCC)c(/C=C7\C(=O)c8cc(F)c(F)cc8C7=C(C#N)C#N)sc6c5n(CC(CC)CCCC)c4c3n(CC(CC)CCCC)c21,0.85,23.3,67.0,13.2,13.26935,0.5253787878787881,13.2,,,,,,conventional,conventional,PFN-Br,PFN-Br,PEDOT:PSS,PEDOT:PSS,,chloroform,chloroform,,-5.56,-3.65,,-5.65,-4.09,
102872,10.1021/acsaem.3c00526,10.1021/acsaem.3c00526,PM6,Y6,PM6,Y6,COC(=O)C(C)(C)c1cc(C)cc(-c2sc3c4sc5cc(/C=C6/C(=O)c7cc(F)cc(c7)C(=O)/C6=C\c6cc(C(C)(C)C(=O)OC)c(-c7cc(C)cc(C(C)(C)C(=O)OC)c7)s6)sc5c4c(C(C)(C)C(=O)OC)ccc2-3)c1,CCCCCCCCCCCc1c(/C=C2\C(=O)c3cc(F)c(F)cc3C2=C(C#N)C#N)sc2c1sc1c3c4nsnc4c4c5sc6c(CCCCCCCCCCC)c(/C=C7\C(=O)c8cc(F)c(F)cc8C7=C(C#N)C#N)sc6c5n(CC(CC)CCCC)c4c3n(CC(CC)CCCC)c21,0.86,23.9,66.0,13.7,13.565639999999998,0.980729927007306,13.7,,,2Dz,,1 wt%,conventional,conventional,PFN-Br,PFN-Br,PEDOT:PSS,PEDOT:PSS,,chloroform,chloroform,,-5.56,-3.65,,-5.65,-4.09,
102873,10.1021/acsaem.3c00526,10.1021/acsaem.3c00526,PM6,Y6,PM6,Y6,COC(=O)C(C)(C)c1cc(C)cc(-c2sc3c4sc5cc(/C=C6/C(=O)c7cc(F)cc(c7)C(=O)/C6=C\c6cc(C(C)(C)C(=O)OC)c(-c7cc(C)cc(C(C)(C)C(=O)OC)c7)s6)sc5c4c(C(C)(C)C(=O)OC)ccc2-3)c1,CCCCCCCCCCCc1c(/C=C2\C(=O)c3cc(F)c(F)cc3C2=C(C#N)C#N)sc2c1sc1c3c4nsnc4c4c5sc6c(CCCCCCCCCCC)c(/C=C7\C(=O)c8cc(F)c(F)cc8C7=C(C#N)C#N)sc6c5n(CC(CC)CCCC)c4c3n(CC(CC)CCCC)c21,0.82,22.3,55.0,10.1,10.0573,0.4227722772277223,10.1,,,2Dz,,,conventional,conventional,PFN-Br,PFN-Br,PEDOT:PSS,PEDOT:PSS,,chloroform,chloroform,,-5.56,-3.65,,-5.65,-4.09,
102874,10.1021/acsaem.3c00526,10.1021/acsaem.3c00526,PM6,Y6,PM6,Y6,COC(=O)C(C)(C)c1cc(C)cc(-c2sc3c4sc5cc(/C=C6/C(=O)c7cc(F)cc(c7)C(=O)/C6=C\c6cc(C(C)(C)C(=O)OC)c(-c7cc(C)cc(C(C)(C)C(=O)OC)c7)s6)sc5c4c(C(C)(C)C(=O)OC)ccc2-3)c1,CCCCCCCCCCCc1c(/C=C2\C(=O)c3cc(F)c(F)cc3C2=C(C#N)C#N)sc2c1sc1c3c4nsnc4c4c5sc6c(CCCCCCCCCCC)c(/C=C7\C(=O)c8cc(F)c(F)cc8C7=C(C#N)C#N)sc6c5n(CC(CC)CCCC)c4c3n(CC(CC)CCCC)c21,0.85,23.3,68.0,13.4,13.4674,0.5029850746268599,13.4,,,1Dz,,,conventional,conventional,PFN-Br,PFN-Br,PEDOT:PSS,PEDOT:PSS,,chloroform,chloroform,,-5.56,-3.65,,-5.65,-4.09,
102875,10.1021/acsaem.3c00526,10.1021/acsaem.3c00526,PM6,Y6,PM6,Y6,COC(=O)C(C)(C)c1cc(C)cc(-c2sc3c4sc5cc(/C=C6/C(=O)c7cc(F)cc(c7)C(=O)/C6=C\c6cc(C(C)(C)C(=O)OC)c(-c7cc(C)cc(C(C)(C)C(=O)OC)c7)s6)sc5c4c(C(C)(C)C(=O)OC)ccc2-3)c1,CCCCCCCCCCCc1c(/C=C2\C(=O)c3cc(F)c(F)cc3C2=C(C#N)C#N)sc2c1sc1c3c4nsnc4c4c5sc6c(CCCCCCCCCCC)c(/C=C7\C(=O)c8cc(F)c(F)cc8C7=C(C#N)C#N)sc6c5n(CC(CC)CCCC)c4c3n(CC(CC)CCCC)c21,0.79,20.4,52.0,8.3,8.38032,0.9677108433734772,8.3,,,1Dz,,,conventional,conventional,PFN-Br,PFN-Br,PEDOT:PSS,PEDOT:PSS,,chloroform,chloroform,,-5.56,-3.65,,-5.65,-4.09,
102876,10.1021/acsaem.3c00526,10.1021/acsaem.3c00526,PM6,Y6,PM6,Y6,COC(=O)C(C)(C)c1cc(C)cc(-c2sc3c4sc5cc(/C=C6/C(=O)c7cc(F)cc(c7)C(=O)/C6=C\c6cc(C(C)(C)C(=O)OC)c(-c7cc(C)cc(C(C)(C)C(=O)OC)c7)s6)sc5c4c(C(C)(C)C(=O)OC)ccc2-3)c1,CCCCCCCCCCCc1c(/C=C2\C(=O)c3cc(F)c(F)cc3C2=C(C#N)C#N)sc2c1sc1c3c4nsnc4c4c5sc6c(CCCCCCCCCCC)c(/C=C7\C(=O)c8cc(F)c(F)cc8C7=C(C#N)C#N)sc6c5n(CC(CC)CCCC)c4c3n(CC(CC)CCCC)c21,0.85,22.9,63.0,12.3,12.26295,0.3012195121951275,12.3,,,2Bx,,1 wt%,conventional,conventional,PFN-Br,PFN-Br,PEDOT:PSS,PEDOT:PSS,,chloroform,chloroform,,-5.56,-3.65,,-5.65,-4.09,
102877,10.1021/acsaem.3c00526,10.1021/acsaem.3c00526,PM6,Y6,PM6,Y6,COC(=O)C(C)(C)c1cc(C)cc(-c2sc3c4sc5cc(/C=C6/C(=O)c7cc(F)cc(c7)C(=O)/C6=C\c6cc(C(C)(C)C(=O)OC)c(-c7cc(C)cc(C(C)(C)C(=O)OC)c7)s6)sc5c4c(C(C)(C)C(=O)OC)ccc2-3)c1,CCCCCCCCCCCc1c(/C=C2\C(=O)c3cc(F)c(F)cc3C2=C(C#N)C#N)sc2c1sc1c3c4nsnc4c4c5sc6c(CCCCCCCCCCC)c(/C=C7\C(=O)c8cc(F)c(F)cc8C7=C(C#N)C#N)sc6c5n(CC(CC)CCCC)c4c3n(CC(CC)CCCC)c21,0.81,21.1,53.0,9.1,9.058230000000002,0.4590109890109655,9.1,,,2Bx,,,conventional,conventional,PFN-Br,PFN-Br,PEDOT:PSS,PEDOT:PSS,,chloroform,chloroform,,-5.56,-3.65,,-5.65,-4.09,
102878,10.1021/acsaem.3c00526,10.1021/acsaem.3c00526,PM6,Y6,PM6,Y6,COC(=O)C(C)(C)c1cc(C)cc(-c2sc3c4sc5cc(/C=C6/C(=O)c7cc(F)cc(c7)C(=O)/C6=C\c6cc(C(C)(C)C(=O)OC)c(-c7cc(C)cc(C(C)(C)C(=O)OC)c7)s6)sc5c4c(C(C)(C)C(=O)OC)ccc2-3)c1,CCCCCCCCCCCc1c(/C=C2\C(=O)c3cc(F)c(F)cc3C2=C(C#N)C#N)sc2c1sc1c3c4nsnc4c4c5sc6c(CCCCCCCCCCC)c(/C=C7\C(=O)c8cc(F)c(F)cc8C7=C(C#N)C#N)sc6c5n(CC(CC)CCCC)c4c3n(CC(CC)CCCC)c21,0.84,23.1,64.0,12.5,12.41856,0.651520000000005,12.5,,,1Bx,,,conventional,conventional,PFN-Br,PFN-Br,PEDOT:PSS,PEDOT:PSS,,chloroform,chloroform,,-5.56,-3.65,,-5.65,-4.09,
102879,10.1021/acsaem.3c00526,10.1021/acsaem.3c00526,PM6,Y6,PM6,Y6,COC(=O)C(C)(C)c1cc(C)cc(-c2sc3c4sc5cc(/C=C6/C(=O)c7cc(F)cc(c7)C(=O)/C6=C\c6cc(C(C)(C)C(=O)OC)c(-c7cc(C)cc(C(C)(C)C(=O)OC)c7)s6)sc5c4c(C(C)(C)C(=O)OC)ccc2-3)c1,CCCCCCCCCCCc1c(/C=C2\C(=O)c3cc(F)c(F)cc3C2=C(C#N)C#N)sc2c1sc1c3c4nsnc4c4c5sc6c(CCCCCCCCCCC)c(/C=C7\C(=O)c8cc(F)c(F)cc8C7=C(C#N)C#N)sc6c5n(CC(CC)CCCC)c4c3n(CC(CC)CCCC)c21,0.78,16.7,43.0,5.5,5.601179999999999,1.8396363636363524,5.5,,,1Bx,,,conventional,conventional,PFN-Br,PFN-Br,PEDOT:PSS,PEDOT:PSS,,chloroform,chloroform,,-5.56,-3.65,,-5.65,-4.09,
102881,10.1021/acsaem.3c00526,10.1021/acsaem.3c00526,PM6,Y6,PM6,Y6,COC(=O)C(C)(C)c1cc(C)cc(-c2sc3c4sc5cc(/C=C6/C(=O)c7cc(F)cc(c7)C(=O)/C6=C\c6cc(C(C)(C)C(=O)OC)c(-c7cc(C)cc(C(C)(C)C(=O)OC)c7)s6)sc5c4c(C(C)(C)C(=O)OC)ccc2-3)c1,CCCCCCCCCCCc1c(/C=C2\C(=O)c3cc(F)c(F)cc3C2=C(C#N)C#N)sc2c1sc1c3c4nsnc4c4c5sc6c(CCCCCCCCCCC)c(/C=C7\C(=O)c8cc(F)c(F)cc8C7=C(C#N)C#N)sc6c5n(CC(CC)CCCC)c4c3n(CC(CC)CCCC)c21,0.85,23.7,65.0,13.2,13.09425,0.8011363636363671,,,,2Dz,,,conventional,conventional,PFN-Br,PFN-Br,PEDOT:PSS,PEDOT:PSS,,chloroform,chloroform,,-5.56,-3.65,,-5.65,-4.09,
102882,10.1021/acsaem.3c00526,10.1021/acsaem.3c00526,PM6,Y6,PM6,Y6,COC(=O)C(C)(C)c1cc(C)cc(-c2sc3c4sc5cc(/C=C6/C(=O)c7cc(F)cc(c7)C(=O)/C6=C\c6cc(C(C)(C)C(=O)OC)c(-c7cc(C)cc(C(C)(C)C(=O)OC)c7)s6)sc5c4c(C(C)(C)C(=O)OC)ccc2-3)c1,CCCCCCCCCCCc1c(/C=C2\C(=O)c3cc(F)c(F)cc3C2=C(C#N)C#N)sc2c1sc1c3c4nsnc4c4c5sc6c(CCCCCCCCCCC)c(/C=C7\C(=O)c8cc(F)c(F)cc8C7=C(C#N)C#N)sc6c5n(CC(CC)CCCC)c4c3n(CC(CC)CCCC)c21,0.84,23.1,63.0,12.2,12.22452,0.2009836065573833,,,,2Dz,,,conventional,conventional,PFN-Br,PFN-Br,PEDOT:PSS,PEDOT:PSS,,chloroform,chloroform,,-5.56,-3.65,,-5.65,-4.09,
102883,10.1021/acsaem.3c00526,10.1021/acsaem.3c00526,PM6,Y6,PM6,Y6,COC(=O)C(C)(C)c1cc(C)cc(-c2sc3c4sc5cc(/C=C6/C(=O)c7cc(F)cc(c7)C(=O)/C6=C\c6cc(C(C)(C)C(=O)OC)c(-c7cc(C)cc(C(C)(C)C(=O)OC)c7)s6)sc5c4c(C(C)(C)C(=O)OC)ccc2-3)c1,CCCCCCCCCCCc1c(/C=C2\C(=O)c3cc(F)c(F)cc3C2=C(C#N)C#N)sc2c1sc1c3c4nsnc4c4c5sc6c(CCCCCCCCCCC)c(/C=C7\C(=O)c8cc(F)c(F)cc8C7=C(C#N)C#N)sc6c5n(CC(CC)CCCC)c4c3n(CC(CC)CCCC)c21,0.83,23.0,60.0,11.4,11.454,0.4736842105263181,,,,2Dz,,,conventional,conventional,PFN-Br,PFN-Br,PEDOT:PSS,PEDOT:PSS,,chloroform,chloroform,,-5.56,-3.65,,-5.65,-4.09,
102885,10.1021/acsaem.3c00526,10.1021/acsaem.3c00526,PM6,Y6,PM6,Y6,COC(=O)C(C)(C)c1cc(C)cc(-c2sc3c4sc5cc(/C=C6/C(=O)c7cc(F)cc(c7)C(=O)/C6=C\c6cc(C(C)(C)C(=O)OC)c(-c7cc(C)cc(C(C)(C)C(=O)OC)c7)s6)sc5c4c(C(C)(C)C(=O)OC)ccc2-3)c1,CCCCCCCCCCCc1c(/C=C2\C(=O)c3cc(F)c(F)cc3C2=C(C#N)C#N)sc2c1sc1c3c4nsnc4c4c5sc6c(CCCCCCCCCCC)c(/C=C7\C(=O)c8cc(F)c(F)cc8C7=C(C#N)C#N)sc6c5n(CC(CC)CCCC)c4c3n(CC(CC)CCCC)c21,0.81,21.8,53.0,9.43,9.35874,0.7556733828207717,,,,2Dz,,,conventional,conventional,PFN-Br,PFN-Br,PEDOT:PSS,PEDOT:PSS,,chloroform,chloroform,,-5.56,-3.65,,-5.65,-4.09,
102886,10.1021/acsaem.3c00526,10.1021/acsaem.3c00526,PM6,Y6,PM6,Y6,COC(=O)C(C)(C)c1cc(C)cc(-c2sc3c4sc5cc(/C=C6/C(=O)c7cc(F)cc(c7)C(=O)/C6=C\c6cc(C(C)(C)C(=O)OC)c(-c7cc(C)cc(C(C)(C)C(=O)OC)c7)s6)sc5c4c(C(C)(C)C(=O)OC)ccc2-3)c1,CCCCCCCCCCCc1c(/C=C2\C(=O)c3cc(F)c(F)cc3C2=C(C#N)C#N)sc2c1sc1c3c4nsnc4c4c5sc6c(CCCCCCCCCCC)c(/C=C7\C(=O)c8cc(F)c(F)cc8C7=C(C#N)C#N)sc6c5n(CC(CC)CCCC)c4c3n(CC(CC)CCCC)c21,0.81,21.3,52.0,8.89,8.97156,0.9174353205849226,,,,2Dz,,,conventional,conventional,PFN-Br,PFN-Br,PEDOT:PSS,PEDOT:PSS,,chloroform,chloroform,,-5.56,-3.65,,-5.65,-4.09,
102887,10.1021/acsaem.3c00526,10.1021/acsaem.3c00526,PM6,Y6,PM6,Y6,COC(=O)C(C)(C)c1cc(C)cc(-c2sc3c4sc5cc(/C=C6/C(=O)c7cc(F)cc(c7)C(=O)/C6=C\c6cc(C(C)(C)C(=O)OC)c(-c7cc(C)cc(C(C)(C)C(=O)OC)c7)s6)sc5c4c(C(C)(C)C(=O)OC)ccc2-3)c1,CCCCCCCCCCCc1c(/C=C2\C(=O)c3cc(F)c(F)cc3C2=C(C#N)C#N)sc2c1sc1c3c4nsnc4c4c5sc6c(CCCCCCCCCCC)c(/C=C7\C(=O)c8cc(F)c(F)cc8C7=C(C#N)C#N)sc6c5n(CC(CC)CCCC)c4c3n(CC(CC)CCCC)c21,0.85,23.2,66.0,13.0,13.0152,0.1169230769230777,13.0,,,,,,conventional,conventional,PFN-Br,PFN-Br,PEDOT:PSS,PEDOT:PSS,,chloroform,chloroform,,-5.56,-3.65,,-5.65,-4.09,
102888,10.1021/acsaem.3c00526,10.1021/acsaem.3c00526,PM6,Y6,PM6,Y6,COC(=O)C(C)(C)c1cc(C)cc(-c2sc3c4sc5cc(/C=C6/C(=O)c7cc(F)cc(c7)C(=O)/C6=C\c6cc(C(C)(C)C(=O)OC)c(-c7cc(C)cc(C(C)(C)C(=O)OC)c7)s6)sc5c4c(C(C)(C)C(=O)OC)ccc2-3)c1,CCCCCCCCCCCc1c(/C=C2\C(=O)c3cc(F)c(F)cc3C2=C(C#N)C#N)sc2c1sc1c3c4nsnc4c4c5sc6c(CCCCCCCCCCC)c(/C=C7\C(=O)c8cc(F)c(F)cc8C7=C(C#N)C#N)sc6c5n(CC(CC)CCCC)c4c3n(CC(CC)CCCC)c21,0.83,23.6,69.0,13.5,13.515720000000002,0.1164444444444572,13.5,,,2Dz,,1 wt %,conventional,conventional,PFN-Br,PFN-Br,PEDOT:PSS,PEDOT:PSS,,chloroform,chloroform,,-5.56,-3.65,,-5.65,-4.09,
102889,10.1021/acsaem.3c00526,10.1021/acsaem.3c00526,PM6,Y6,PM6,Y6,COC(=O)C(C)(C)c1cc(C)cc(-c2sc3c4sc5cc(/C=C6/C(=O)c7cc(F)cc(c7)C(=O)/C6=C\c6cc(C(C)(C)C(=O)OC)c(-c7cc(C)cc(C(C)(C)C(=O)OC)c7)s6)sc5c4c(C(C)(C)C(=O)OC)ccc2-3)c1,CCCCCCCCCCCc1c(/C=C2\C(=O)c3cc(F)c(F)cc3C2=C(C#N)C#N)sc2c1sc1c3c4nsnc4c4c5sc6c(CCCCCCCCCCC)c(/C=C7\C(=O)c8cc(F)c(F)cc8C7=C(C#N)C#N)sc6c5n(CC(CC)CCCC)c4c3n(CC(CC)CCCC)c21,0.84,23.6,68.0,13.6,13.48032,0.8799999999999919,13.6,,,2Dz,,,conventional,conventional,PFN-Br,PFN-Br,PEDOT:PSS,PEDOT:PSS,,chloroform,chloroform,,-5.56,-3.65,,-5.65,-4.09,
102890,10.1021/acsaem.3c00526,10.1021/acsaem.3c00526,PM6,Y6,PM6,Y6,COC(=O)C(C)(C)c1cc(C)cc(-c2sc3c4sc5cc(/C=C6/C(=O)c7cc(F)cc(c7)C(=O)/C6=C\c6cc(C(C)(C)C(=O)OC)c(-c7cc(C)cc(C(C)(C)C(=O)OC)c7)s6)sc5c4c(C(C)(C)C(=O)OC)ccc2-3)c1,CCCCCCCCCCCc1c(/C=C2\C(=O)c3cc(F)c(F)cc3C2=C(C#N)C#N)sc2c1sc1c3c4nsnc4c4c5sc6c(CCCCCCCCCCC)c(/C=C7\C(=O)c8cc(F)c(F)cc8C7=C(C#N)C#N)sc6c5n(CC(CC)CCCC)c4c3n(CC(CC)CCCC)c21,0.82,23.1,66.0,12.5,12.50172,0.0137600000000048,12.5,,,2Dz,,1 wt %,conventional,conventional,PFN-Br,PFN-Br,PEDOT:PSS,PEDOT:PSS,,chloroform,chloroform,,-5.56,-3.65,,-5.65,-4.09,
102891,10.1021/acsaem.3c00526,10.1021/acsaem.3c00526,PM6,Y6,PM6,Y6,COC(=O)C(C)(C)c1cc(C)cc(-c2sc3c4sc5cc(/C=C6/C(=O)c7cc(F)cc(c7)C(=O)/C6=C\c6cc(C(C)(C)C(=O)OC)c(-c7cc(C)cc(C(C)(C)C(=O)OC)c7)s6)sc5c4c(C(C)(C)C(=O)OC)ccc2-3)c1,CCCCCCCCCCCc1c(/C=C2\C(=O)c3cc(F)c(F)cc3C2=C(C#N)C#N)sc2c1sc1c3c4nsnc4c4c5sc6c(CCCCCCCCCCC)c(/C=C7\C(=O)c8cc(F)c(F)cc8C7=C(C#N)C#N)sc6c5n(CC(CC)CCCC)c4c3n(CC(CC)CCCC)c21,0.83,23.6,68.0,13.2,13.31984,0.9078787878788008,13.2,,,,,,conventional,conventional,PFN-Br,PFN-Br,PEDOT:PSS,PEDOT:PSS,,chloroform,chloroform,,-5.56,-3.65,,-5.65,-4.09,
102892,10.1021/acsaem.3c00526,10.1021/acsaem.3c00526,PM6,Y6,PM6,Y6,COC(=O)C(C)(C)c1cc(C)cc(-c2sc3c4sc5cc(/C=C6/C(=O)c7cc(F)cc(c7)C(=O)/C6=C\c6cc(C(C)(C)C(=O)OC)c(-c7cc(C)cc(C(C)(C)C(=O)OC)c7)s6)sc5c4c(C(C)(C)C(=O)OC)ccc2-3)c1,CCCCCCCCCCCc1c(/C=C2\C(=O)c3cc(F)c(F)cc3C2=C(C#N)C#N)sc2c1sc1c3c4nsnc4c4c5sc6c(CCCCCCCCCCC)c(/C=C7\C(=O)c8cc(F)c(F)cc8C7=C(C#N)C#N)sc6c5n(CC(CC)CCCC)c4c3n(CC(CC)CCCC)c21,0.83,23.5,66.0,12.9,12.8733,0.2069767441860598,12.9,,,1Dz,,,conventional,conventional,PFN-Br,PFN-Br,PEDOT:PSS,PEDOT:PSS,,chloroform,chloroform,,-5.56,-3.65,,-5.65,-4.09,
102893,10.1021/acsaem.3c00526,10.1021/acsaem.3c00526,PM6,Y6,PM6,Y6,COC(=O)C(C)(C)c1cc(C)cc(-c2sc3c4sc5cc(/C=C6/C(=O)c7cc(F)cc(c7)C(=O)/C6=C\c6cc(C(C)(C)C(=O)OC)c(-c7cc(C)cc(C(C)(C)C(=O)OC)c7)s6)sc5c4c(C(C)(C)C(=O)OC)ccc2-3)c1,CCCCCCCCCCCc1c(/C=C2\C(=O)c3cc(F)c(F)cc3C2=C(C#N)C#N)sc2c1sc1c3c4nsnc4c4c5sc6c(CCCCCCCCCCC)c(/C=C7\C(=O)c8cc(F)c(F)cc8C7=C(C#N)C#N)sc6c5n(CC(CC)CCCC)c4c3n(CC(CC)CCCC)c21,0.8,22.5,59.0,10.6,10.62,0.1886792452830148,10.6,,,1Dz,,,conventional,conventional,PFN-Br,PFN-Br,PEDOT:PSS,PEDOT:PSS,,chloroform,chloroform,,-5.56,-3.65,,-5.65,-4.09,
102894,10.1021/acsaem.3c00694,10.1021/acsaem.3c00694,D18,Y6,D18,Y6,CCCCCCC(CCCC)Cc1csc(-c2cc3c4nsnc4c4cc(-c5cc(CC(CCCC)CCCCCC)c(-c6cc7c(-c8cc(F)c(CC(CC)CCCC)s8)c8sccc8c(-c8cc(F)c(CC(CC)CCCC)s8)c7s6)s5)sc4c3s2)c1,CCCCCCCCCCCc1c(/C=C2\C(=O)c3cc(F)c(F)cc3C2=C(C#N)C#N)sc2c1sc1c3c4nsnc4c4c5sc6c(CCCCCCCCCCC)c(/C=C7\C(=O)c8cc(F)c(F)cc8C7=C(C#N)C#N)sc6c5n(CC(CC)CCCC)c4c3n(CC(CC)CCCC)c21,0.863,26.75,75.24,17.36,17.369342099999997,0.0538139400921532,17.27,17.36,1:1,,,,conventional,conventional,PFN-Br,PFN-Br,PEDOT:PSS,PEDOT:PSS,,chloroform,chloroform,100.0,-5.51,-2.77,,-5.65,-4.09,
102895,10.1021/acsaem.3c00694,10.1021/acsaem.3c00694,D18,Y6,D18,Y6,CCCCCCC(CCCC)Cc1csc(-c2cc3c4nsnc4c4cc(-c5cc(CC(CCCC)CCCCCC)c(-c6cc7c(-c8cc(F)c(CC(CC)CCCC)s8)c8sccc8c(-c8cc(F)c(CC(CC)CCCC)s8)c7s6)s5)sc4c3s2)c1,CCCCCCCCCCCc1c(/C=C2\C(=O)c3cc(F)c(F)cc3C2=C(C#N)C#N)sc2c1sc1c3c4nsnc4c4c5sc6c(CCCCCCCCCCC)c(/C=C7\C(=O)c8cc(F)c(F)cc8C7=C(C#N)C#N)sc6c5n(CC(CC)CCCC)c4c3n(CC(CC)CCCC)c21,0.859,27.24,76.67,17.94,17.940135971999997,0.0007579264213789,17.87,17.94,,,,,conventional,conventional,PFN-Br,PFN-Br,PEDOT:PSS,PEDOT:PSS,120.0,chloroform,chloroform,100.0,-5.51,-2.77,,-5.65,-4.09,
102896,10.1021/acsaem.3c00694,10.1021/acsaem.3c00694,Y6,D18,Y6,D18,CCCCCCCCCCCc1c(/C=C2\C(=O)c3cc(F)c(F)cc3C2=C(C#N)C#N)sc2c1sc1c3c4nsnc4c4c5sc6c(CCCCCCCCCCC)c(/C=C7\C(=O)c8cc(F)c(F)cc8C7=C(C#N)C#N)sc6c5n(CC(CC)CCCC)c4c3n(CC(CC)CCCC)c21,CCCCCCC(CCCC)Cc1csc(-c2cc3c4nsnc4c4cc(-c5cc(CC(CCCC)CCCCCC)c(-c6cc7c(-c8cc(F)c(CC(CC)CCCC)s8)c8sccc8c(-c8cc(F)c(CC(CC)CCCC)s8)c7s6)s5)sc4c3s2)c1,0.849,18.58,49.51,7.81,7.809915341999998,0.0010839692701837,7.67,7.81,,,,,conventional,conventional,PFN-Br,PFN-Br,PEDOT:PSS,PEDOT:PSS,,chloroform,chloroform,100.0,-5.65,-4.09,,-5.51,-2.77,
102919,10.1021/acsaem.3c01479,10.1021/acsaem.3c01479,Cou-DPP-Cou,Y7,Cou-DPP-Cou,Y7,,CCCCCCCCCCCc1c(/C=C2\C(=O)c3cc(Cl)c(Cl)cc3C2=C(C#N)C#N)sc2c1sc1c3c4nsnc4c4c5sc6c(CCCCCCCCCCC)c(/C=C7\C(=O)c8cc(Cl)c(Cl)cc8C7=C(C#N)C#N)sc6c5n(CC(CC)CCCC)c4c3n(CC(CC)CCCC)c21,0.88,22.86,67.0,13.48,13.478256000000002,0.0129376854599305,13.26,13.48,1:1.2,,,,ITO/PEDOT:PSS/active layer/PFN-Br/Al,conventional,PFN-Br,PFN-Br,PEDOT:PSS,PEDOT:PSS,,chloroform,chloroform,,,,,-5.72,-4.16,
102920,10.1021/acsaem.3c01479,10.1021/acsaem.3c01479,DPP-Cou,Y7,DPP-Cou,Y7,,CCCCCCCCCCCc1c(/C=C2\C(=O)c3cc(Cl)c(Cl)cc3C2=C(C#N)C#N)sc2c1sc1c3c4nsnc4c4c5sc6c(CCCCCCCCCCC)c(/C=C7\C(=O)c8cc(Cl)c(Cl)cc8C7=C(C#N)C#N)sc6c5n(CC(CC)CCCC)c4c3n(CC(CC)CCCC)c21,0.85,18.28,62.0,9.63,9.63356,0.0369678089304096,9.49,9.63,1:1.2,,,,ITO/PEDOT:PSS/active layer/PFN-Br/Al,conventional,PFN-Br,PFN-Br,PEDOT:PSS,PEDOT:PSS,,chloroform,chloroform,,,,,-5.72,-4.16,
102921,10.1021/acsaem.3c01522,10.1021/acsaem.3c01522,PM6,Y6,PM6,Y6,COC(=O)C(C)(C)c1cc(C)cc(-c2sc3c4sc5cc(/C=C6/C(=O)c7cc(F)cc(c7)C(=O)/C6=C\c6cc(C(C)(C)C(=O)OC)c(-c7cc(C)cc(C(C)(C)C(=O)OC)c7)s6)sc5c4c(C(C)(C)C(=O)OC)ccc2-3)c1,CCCCCCCCCCCc1c(/C=C2\C(=O)c3cc(F)c(F)cc3C2=C(C#N)C#N)sc2c1sc1c3c4nsnc4c4c5sc6c(CCCCCCCCCCC)c(/C=C7\C(=O)c8cc(F)c(F)cc8C7=C(C#N)C#N)sc6c5n(CC(CC)CCCC)c4c3n(CC(CC)CCCC)c21,0.84,26.59,74.21,16.76,16.575248759999997,1.1023343675417911,16.58,16.76,1:1.2,CN,,0.5 wt%,,,PDINN,,Hybrid HTL with HxMoO3 (0%),Hybrid HTL with HxMoO3,100.0,CF,,85.0,-5.56,-3.65,,-5.65,-4.09,
102922,10.1021/acsaem.3c01522,10.1021/acsaem.3c01522,PM6,Y6,PM6,Y6,COC(=O)C(C)(C)c1cc(C)cc(-c2sc3c4sc5cc(/C=C6/C(=O)c7cc(F)cc(c7)C(=O)/C6=C\c6cc(C(C)(C)C(=O)OC)c(-c7cc(C)cc(C(C)(C)C(=O)OC)c7)s6)sc5c4c(C(C)(C)C(=O)OC)ccc2-3)c1,CCCCCCCCCCCc1c(/C=C2\C(=O)c3cc(F)c(F)cc3C2=C(C#N)C#N)sc2c1sc1c3c4nsnc4c4c5sc6c(CCCCCCCCCCC)c(/C=C7\C(=O)c8cc(F)c(F)cc8C7=C(C#N)C#N)sc6c5n(CC(CC)CCCC)c4c3n(CC(CC)CCCC)c21,0.84,27.34,76.58,17.59,17.587056479999998,0.0167340534394673,17.5,17.59,1:1.2,CN,,0.5 wt%,,,PDINN,,Hybrid HTL with HxMoO3 (25%),Hybrid HTL with HxMoO3,100.0,CF,,85.0,-5.56,-3.65,,-5.65,-4.09,
102923,10.1021/acsaem.3c01522,10.1021/acsaem.3c01522,PM6,Y6,PM6,Y6,COC(=O)C(C)(C)c1cc(C)cc(-c2sc3c4sc5cc(/C=C6/C(=O)c7cc(F)cc(c7)C(=O)/C6=C\c6cc(C(C)(C)C(=O)OC)c(-c7cc(C)cc(C(C)(C)C(=O)OC)c7)s6)sc5c4c(C(C)(C)C(=O)OC)ccc2-3)c1,CCCCCCCCCCCc1c(/C=C2\C(=O)c3cc(F)c(F)cc3C2=C(C#N)C#N)sc2c1sc1c3c4nsnc4c4c5sc6c(CCCCCCCCCCC)c(/C=C7\C(=O)c8cc(F)c(F)cc8C7=C(C#N)C#N)sc6c5n(CC(CC)CCCC)c4c3n(CC(CC)CCCC)c21,0.84,26.8,75.59,17.08,17.0168208,0.3699016393442441,16.92,17.08,1:1.2,CN,,0.5 wt%,,,PDINN,,Hybrid HTL with HxMoO3 (50%),Hybrid HTL with HxMoO3,100.0,CF,,85.0,-5.56,-3.65,,-5.65,-4.09,
102924,10.1021/acsaem.3c01522,10.1021/acsaem.3c01522,PM6,Y6,PM6,Y6,COC(=O)C(C)(C)c1cc(C)cc(-c2sc3c4sc5cc(/C=C6/C(=O)c7cc(F)cc(c7)C(=O)/C6=C\c6cc(C(C)(C)C(=O)OC)c(-c7cc(C)cc(C(C)(C)C(=O)OC)c7)s6)sc5c4c(C(C)(C)C(=O)OC)ccc2-3)c1,CCCCCCCCCCCc1c(/C=C2\C(=O)c3cc(F)c(F)cc3C2=C(C#N)C#N)sc2c1sc1c3c4nsnc4c4c5sc6c(CCCCCCCCCCC)c(/C=C7\C(=O)c8cc(F)c(F)cc8C7=C(C#N)C#N)sc6c5n(CC(CC)CCCC)c4c3n(CC(CC)CCCC)c21,0.84,26.29,74.53,16.57,16.45890708,0.6704461074230587,16.4,16.57,1:1.2,CN,,0.5 wt%,,,PDINN,,Hybrid HTL with HxMoO3 (75%),Hybrid HTL with HxMoO3,100.0,CF,,85.0,-5.56,-3.65,,-5.65,-4.09,
102925,10.1021/acsaem.3c01522,10.1021/acsaem.3c01522,PM6,Y6,PM6,Y6,COC(=O)C(C)(C)c1cc(C)cc(-c2sc3c4sc5cc(/C=C6/C(=O)c7cc(F)cc(c7)C(=O)/C6=C\c6cc(C(C)(C)C(=O)OC)c(-c7cc(C)cc(C(C)(C)C(=O)OC)c7)s6)sc5c4c(C(C)(C)C(=O)OC)ccc2-3)c1,CCCCCCCCCCCc1c(/C=C2\C(=O)c3cc(F)c(F)cc3C2=C(C#N)C#N)sc2c1sc1c3c4nsnc4c4c5sc6c(CCCCCCCCCCC)c(/C=C7\C(=O)c8cc(F)c(F)cc8C7=C(C#N)C#N)sc6c5n(CC(CC)CCCC)c4c3n(CC(CC)CCCC)c21,0.84,26.0,73.79,16.27,16.115736000000002,0.9481499692685786,16.06,16.27,1:1.2,CN,,0.5 wt%,,,PDINN,,Hybrid HTL with HxMoO3 (100%),Hybrid HTL with HxMoO3,100.0,CF,,85.0,-5.56,-3.65,,-5.65,-4.09,
102926,10.1021/acsaem.3c01860,10.1021/acsaem.3c01860,PM6,DTY6,PM6,DTY6,COC(=O)C(C)(C)c1cc(C)cc(-c2sc3c4sc5cc(/C=C6/C(=O)c7cc(F)cc(c7)C(=O)/C6=C\c6cc(C(C)(C)C(=O)OC)c(-c7cc(C)cc(C(C)(C)C(=O)OC)c7)s6)sc5c4c(C(C)(C)C(=O)OC)ccc2-3)c1,,0.876,23.1,77.4,15.6,15.662354400000002,0.3997076923077053,15.4,15.6,,,,,rigid,inverted,ZnO 140 °C,ZnO,MoO3,,,,,100.0,-5.56,-3.65,,,,
102927,10.1021/acsaem.3c01860,10.1021/acsaem.3c01860,PM6,DTY6,PM6,DTY6,COC(=O)C(C)(C)c1cc(C)cc(-c2sc3c4sc5cc(/C=C6/C(=O)c7cc(F)cc(c7)C(=O)/C6=C\c6cc(C(C)(C)C(=O)OC)c(-c7cc(C)cc(C(C)(C)C(=O)OC)c7)s6)sc5c4c(C(C)(C)C(=O)OC)ccc2-3)c1,,0.877,23.9,77.9,16.3,16.3280737,0.1722312883435595,16.1,16.3,,,,,rigid,inverted,AZO 140 °C,AZO,MoO3,,,,,100.0,-5.56,-3.65,,,,
102928,10.1021/acsaem.3c01860,10.1021/acsaem.3c01860,PM6,DTY6,PM6,DTY6,COC(=O)C(C)(C)c1cc(C)cc(-c2sc3c4sc5cc(/C=C6/C(=O)c7cc(F)cc(c7)C(=O)/C6=C\c6cc(C(C)(C)C(=O)OC)c(-c7cc(C)cc(C(C)(C)C(=O)OC)c7)s6)sc5c4c(C(C)(C)C(=O)OC)ccc2-3)c1,,0.877,24.8,75.7,16.5,16.464447200000002,0.2154715151515019,16.1,16.5,,,,,rigid,inverted,ZnO 300 °C,ZnO,MoO3,,,,,100.0,-5.56,-3.65,,,,
102929,10.1021/acsaem.3c01860,10.1021/acsaem.3c01860,PM6,DTY6,PM6,DTY6,COC(=O)C(C)(C)c1cc(C)cc(-c2sc3c4sc5cc(/C=C6/C(=O)c7cc(F)cc(c7)C(=O)/C6=C\c6cc(C(C)(C)C(=O)OC)c(-c7cc(C)cc(C(C)(C)C(=O)OC)c7)s6)sc5c4c(C(C)(C)C(=O)OC)ccc2-3)c1,,0.855,21.4,74.9,13.7,13.704453,0.0325036496350351,13.5,13.7,,,,,flexible,inverted,ZnO 140 °C,ZnO,MoO3,,,,,100.0,-5.56,-3.65,,,,
102930,10.1021/acsaem.3c01860,10.1021/acsaem.3c01860,PM6,DTY6,PM6,DTY6,COC(=O)C(C)(C)c1cc(C)cc(-c2sc3c4sc5cc(/C=C6/C(=O)c7cc(F)cc(c7)C(=O)/C6=C\c6cc(C(C)(C)C(=O)OC)c(-c7cc(C)cc(C(C)(C)C(=O)OC)c7)s6)sc5c4c(C(C)(C)C(=O)OC)ccc2-3)c1,,0.866,22.0,75.7,14.4,14.422364,0.1553055555555528,14.1,14.4,,,,,flexible,inverted,AZO 140 °C,AZO,MoO3,,,,,100.0,-5.56,-3.65,,,,
102931,10.1021/acsaem.3c01989,10.1021/acsaem.3c01989,PM6,Y6,PM6,Y6,COC(=O)C(C)(C)c1cc(C)cc(-c2sc3c4sc5cc(/C=C6/C(=O)c7cc(F)cc(c7)C(=O)/C6=C\c6cc(C(C)(C)C(=O)OC)c(-c7cc(C)cc(C(C)(C)C(=O)OC)c7)s6)sc5c4c(C(C)(C)C(=O)OC)ccc2-3)c1,CCCCCCCCCCCc1c(/C=C2\C(=O)c3cc(F)c(F)cc3C2=C(C#N)C#N)sc2c1sc1c3c4nsnc4c4c5sc6c(CCCCCCCCCCC)c(/C=C7\C(=O)c8cc(F)c(F)cc8C7=C(C#N)C#N)sc6c5n(CC(CC)CCCC)c4c3n(CC(CC)CCCC)c21,0.84,25.1,69.9,15.0,14.737716,1.7485599999999952,14.8,15.0,,,,,ITO/PEDOT:PSS 4083/active layer/PFN-Br/Ag,conventional,PFN-Br,PFN-Br,PEDOT:PSS 4083,PEDOT:PSS,,chloroform,chloroform,,-5.56,-3.65,,-5.65,-4.09,
102934,10.1021/acsaem.3c01989,10.1021/acsaem.3c01989,PM6,Y6OD,PM6,Y6OD,COC(=O)C(C)(C)c1cc(C)cc(-c2sc3c4sc5cc(/C=C6/C(=O)c7cc(F)cc(c7)C(=O)/C6=C\c6cc(C(C)(C)C(=O)OC)c(-c7cc(C)cc(C(C)(C)C(=O)OC)c7)s6)sc5c4c(C(C)(C)C(=O)OC)ccc2-3)c1,,0.86,24.35,69.4,14.6,14.533054000000002,0.4585342465753284,14.5,14.6,,,,,ITO/PEDOT:PSS 4083/active layer/PFN-Br/Ag,conventional,PFN-Br,PFN-Br,PEDOT:PSS 4083,PEDOT:PSS,,CB,chlorobenzene,,-5.56,-3.65,,,,
102937,10.1021/acsaem.3c01989,10.1021/acsaem.3c01989,PM6,Y6OD,PM6,Y6OD,COC(=O)C(C)(C)c1cc(C)cc(-c2sc3c4sc5cc(/C=C6/C(=O)c7cc(F)cc(c7)C(=O)/C6=C\c6cc(C(C)(C)C(=O)OC)c(-c7cc(C)cc(C(C)(C)C(=O)OC)c7)s6)sc5c4c(C(C)(C)C(=O)OC)ccc2-3)c1,,0.85,24.07,70.2,14.4,14.362569,0.2599375000000107,14.3,14.4,,,,,ITO/PEDOT:PSS 4083/active layer/PFN-Br/Ag,conventional,PFN-Br,PFN-Br,PEDOT:PSS 4083,PEDOT:PSS,,CF,chloroform,,-5.56,-3.65,,,,
102940,10.1021/acsaem.3c02001,10.1021/acsaem.3c02001,P3HT,PCBM,P3HT,PCBM,CCCCCCc1ccsc1,CCCCC(=O)OCC1(C2=CC=CC=C2)C3=CC=CC4=CC=CC5=CC=CC6=CC=CC7=CC=CC1=C7C6=C5C4=C3,0.56,5.32,47.0,1.41,1.4002240000000004,0.6933333333333024,1.37,1.41,1:0.8,,,,inverted,inverted,ZnO,ZnO,MoO3,MoO3,,chlorobenzene,chlorobenzene,120.0,-5.01,-3.12,,-6.1,-3.7,
102941,10.1021/acsaem.3c02001,10.1021/acsaem.3c02001,P3HT,PCBM,P3HT,PCBM,CCCCCCc1ccsc1,CCCCC(=O)OCC1(C2=CC=CC=C2)C3=CC=CC4=CC=CC5=CC=CC6=CC=CC7=CC=CC1=C7C6=C5C4=C3,0.56,5.45,61.0,1.85,1.8617200000000005,0.6335135135135229,1.74,1.85,1:0.8,,,,inverted,inverted,ZnO,ZnO,MoO3,MoO3,,chlorobenzene,chlorobenzene,120.0,-5.01,-3.12,,-6.1,-3.7,
102942,10.1021/acsaem.3c02001,10.1021/acsaem.3c02001,P3HT,PCBM,P3HT,PCBM,CCCCCCc1ccsc1,CCCCC(=O)OCC1(C2=CC=CC=C2)C3=CC=CC4=CC=CC5=CC=CC6=CC=CC7=CC=CC1=C7C6=C5C4=C3,0.56,5.73,62.0,1.99,1.9894560000000003,0.0273366834170681,1.88,1.99,1:0.8,,,,inverted,inverted,ZnO,ZnO,MoO3,MoO3,,chlorobenzene,chlorobenzene,120.0,-5.01,-3.12,,-6.1,-3.7,
102943,10.1021/acsaem.3c02001,10.1021/acsaem.3c02001,P3HT,PCBM,P3HT,PCBM,CCCCCCc1ccsc1,CCCCC(=O)OCC1(C2=CC=CC=C2)C3=CC=CC4=CC=CC5=CC=CC6=CC=CC7=CC=CC1=C7C6=C5C4=C3,0.56,6.15,63.0,2.18,2.1697200000000003,0.4715596330275158,2.07,2.18,1:0.8,,,,inverted,inverted,ZnO,ZnO,MoO3,MoO3,,chlorobenzene,chlorobenzene,120.0,-5.01,-3.12,,-6.1,-3.7,
102944,10.1021/acsaem.3c02001,10.1021/acsaem.3c02001,P3HT,PCBM,P3HT,PCBM,CCCCCCc1ccsc1,CCCCC(=O)OCC1(C2=CC=CC=C2)C3=CC=CC4=CC=CC5=CC=CC6=CC=CC7=CC=CC1=C7C6=C5C4=C3,0.58,5.23,52.0,1.56,1.577368,1.1133333333333222,1.5,1.56,1:0.8,,,,inverted,inverted,ZnO,ZnO,MoO3,MoO3,,chlorobenzene,chlorobenzene,120.0,-5.01,-3.12,,-6.1,-3.7,
102945,10.1021/acsaem.3c02001,10.1021/acsaem.3c02001,P3HT,PCBM,P3HT,PCBM,CCCCCCc1ccsc1,CCCCC(=O)OCC1(C2=CC=CC=C2)C3=CC=CC4=CC=CC5=CC=CC6=CC=CC7=CC=CC1=C7C6=C5C4=C3,0.56,5.28,50.0,1.49,1.4784,0.7785234899328896,1.46,1.49,1:0.8,,,,inverted,inverted,ZnO,ZnO,MoO3,MoO3,,chlorobenzene,chlorobenzene,120.0,-5.01,-3.12,,-6.1,-3.7,
102946,10.1021/acsaem.3c02001,10.1021/acsaem.3c02001,P3HT,PCBM,P3HT,PCBM,CCCCCCc1ccsc1,CCCCC(=O)OCC1(C2=CC=CC=C2)C3=CC=CC4=CC=CC5=CC=CC6=CC=CC7=CC=CC1=C7C6=C5C4=C3,0.58,5.03,39.0,1.13,1.137786,0.6890265486725727,1.03,1.13,1:0.8,,,,inverted,inverted,ZnO,ZnO,MoO3,MoO3,,chlorobenzene,chlorobenzene,120.0,-5.01,-3.12,,-6.1,-3.7,
102947,10.1021/acsaem.3c02001,10.1021/acsaem.3c02001,P3HT,PCBM,P3HT,PCBM,CCCCCCc1ccsc1,CCCCC(=O)OCC1(C2=CC=CC=C2)C3=CC=CC4=CC=CC5=CC=CC6=CC=CC7=CC=CC1=C7C6=C5C4=C3,0.56,6.58,60.0,2.22,2.2108800000000004,0.4108108108108015,2.1,2.22,1:0.8,,,,inverted,inverted,ZnO,ZnO,MoO3,MoO3,,chlorobenzene,chlorobenzene,120.0,-5.01,-3.12,,-6.1,-3.7,
102948,10.1021/acsaem.3c02001,10.1021/acsaem.3c02001,P3HT,PC70BM,P3HT,PC70BM,CCCCCCc1ccsc1,CCCCC(=O)OCC1(C2=CC=CC=C2)C3=CC=CC4=CC=CC5=CC=CC6=CC=C7C=CC=CC8=CC=CC1=C8C7=C6C5=C4C3,0.55,7.0,61.0,2.33,2.3485,0.7939914163090112,2.28,2.33,1:0.8,,,,inverted,inverted,ZnO,ZnO,MoO3,MoO3,,chlorobenzene,chlorobenzene,120.0,-5.01,-3.12,,-6.1,-3.9,
102949,10.1021/acsaem.3c02001,10.1021/acsaem.3c02001,P3HT,PC70BM,P3HT,PC70BM,CCCCCCc1ccsc1,CCCCC(=O)OCC1(C2=CC=CC=C2)C3=CC=CC4=CC=CC5=CC=CC6=CC=C7C=CC=CC8=CC=CC1=C8C7=C6C5=C4C3,0.57,7.11,57.0,2.33,2.310039,0.8566952789699717,2.3,2.33,1:0.8,,,,inverted,inverted,ZnO,ZnO,MoO3,MoO3,,chlorobenzene,chlorobenzene,120.0,-5.01,-3.12,,-6.1,-3.9,
102950,10.1021/acsaem.3c02001,10.1021/acsaem.3c02001,PM6,Y6,PM6,Y6,COC(=O)C(C)(C)c1cc(C)cc(-c2sc3c4sc5cc(/C=C6/C(=O)c7cc(F)cc(c7)C(=O)/C6=C\c6cc(C(C)(C)C(=O)OC)c(-c7cc(C)cc(C(C)(C)C(=O)OC)c7)s6)sc5c4c(C(C)(C)C(=O)OC)ccc2-3)c1,CCCCCCCCCCCc1c(/C=C2\C(=O)c3cc(F)c(F)cc3C2=C(C#N)C#N)sc2c1sc1c3c4nsnc4c4c5sc6c(CCCCCCCCCCC)c(/C=C7\C(=O)c8cc(F)c(F)cc8C7=C(C#N)C#N)sc6c5n(CC(CC)CCCC)c4c3n(CC(CC)CCCC)c21,0.77,21.4,59.0,9.75,9.72202,0.2869743589743715,9.45,9.75,1:1.2,1-chloronaphthalene,CN,0.5% v/v,inverted,inverted,ZnO,ZnO,MoO3,MoO3,,chloroform,chloroform,,-5.56,-3.65,,-5.65,-4.09,
102951,10.1021/acsaem.3c02001,10.1021/acsaem.3c02001,PM6,Y6,PM6,Y6,COC(=O)C(C)(C)c1cc(C)cc(-c2sc3c4sc5cc(/C=C6/C(=O)c7cc(F)cc(c7)C(=O)/C6=C\c6cc(C(C)(C)C(=O)OC)c(-c7cc(C)cc(C(C)(C)C(=O)OC)c7)s6)sc5c4c(C(C)(C)C(=O)OC)ccc2-3)c1,CCCCCCCCCCCc1c(/C=C2\C(=O)c3cc(F)c(F)cc3C2=C(C#N)C#N)sc2c1sc1c3c4nsnc4c4c5sc6c(CCCCCCCCCCC)c(/C=C7\C(=O)c8cc(F)c(F)cc8C7=C(C#N)C#N)sc6c5n(CC(CC)CCCC)c4c3n(CC(CC)CCCC)c21,0.78,22.5,59.0,10.3,10.3545,0.5291262135922242,9.67,10.3,1:1.2,1-chloronaphthalene,CN,0.5% v/v,inverted,inverted,ZnO,ZnO,MoO3,MoO3,,chloroform,chloroform,,-5.56,-3.65,,-5.65,-4.09,
102952,10.1021/acsaem.3c02009,10.1021/acsaem.3c02009,J52-F,F-Qx3b,J52-F,F-Qx3b,CCCCCCCCC(CCCCCC)Cn1nc2c(-c3cccs3)c(F)c(F)c(-c3ccc(-c4cc5c(-c6cc(F)c(CC(CC)CCCC)s6)c6sccc6c(-c6cc(F)c(CC(CC)CCCC)s6)c5s4)s3)c2n1,,1.056,15.73,68.38,11.36,11.358519744,0.0130304225352016,11.22,11.36,,,,,ITO/PEDOT:PSS/active layer/PFNBr/Al,conventional,PFNBr,PFN-Br,PEDOT:PSS,PEDOT:PSS,,,,,-5.36,-3.42,,,,
102953,10.1021/acsaem.3c02009,10.1021/acsaem.3c02009,J52-F,Cl-Qx3b,J52-F,Cl-Qx3b,CCCCCCCCC(CCCCCC)Cn1nc2c(-c3cccs3)c(F)c(F)c(-c3ccc(-c4cc5c(-c6cc(F)c(CC(CC)CCCC)s6)c6sccc6c(-c6cc(F)c(CC(CC)CCCC)s6)c5s4)s3)c2n1,,1.059,11.68,46.04,5.7,5.694742848,0.0922307368421128,5.58,5.7,,,,,ITO/PEDOT:PSS/active layer/PFNBr/Al,conventional,PFNBr,PFN-Br,PEDOT:PSS,PEDOT:PSS,,,,,-5.36,-3.42,,,,
102954,10.1021/acsaem.3c02009,10.1021/acsaem.3c02009,J52-Cl,F-Qx3b,J52-Cl,F-Qx3b,CCCCCCCCC(CCCCCC)Cn1nc2c(-c3cccs3)c(F)c(F)c(-c3ccc(-c4cc5c(-c6cc(Cl)c(CC(CC)CCCC)s6)c6sccc6c(-c6cc(Cl)c(CC(CC)CCCC)s6)c5s4)s3)c2n1,,1.061,13.41,67.16,9.56,9.555531516,0.0467414644351672,9.44,9.56,,,,,ITO/PEDOT:PSS/active layer/PFNBr/Al,conventional,PFNBr,PFN-Br,PEDOT:PSS,PEDOT:PSS,,,,,-5.39,-3.45,,,,
102955,10.1021/acsaem.3c02009,10.1021/acsaem.3c02009,J52-Cl,Cl-Qx3b,J52-Cl,Cl-Qx3b,CCCCCCCCC(CCCCCC)Cn1nc2c(-c3cccs3)c(F)c(F)c(-c3ccc(-c4cc5c(-c6cc(Cl)c(CC(CC)CCCC)s6)c6sccc6c(-c6cc(Cl)c(CC(CC)CCCC)s6)c5s4)s3)c2n1,,1.112,9.17,52.47,5.35,5.350386888,0.0072315514018769,5.17,5.35,,,,,ITO/PEDOT:PSS/active layer/PFNBr/Al,conventional,PFNBr,PFN-Br,PEDOT:PSS,PEDOT:PSS,,,,,-5.39,-3.45,,,,
102956,10.1021/acsaem.3c02337,10.1021/acsaem.3c02337,P1,PC71BM,P1,PC71BM,CCCCCCCCc1cc(-c2c(-c3cccs3)sc3c(-c4cc(CCCCCCCC)c(CCCCCCCC)s4)c(-c4ccc(-c5cccc6nsnc56)s4)sc23)sc1CCCCCCCC,COC(=O)CCCC1(c2ccccc2)C23c4c5ccc6c7cc8c9c%10c(cc%11cc%12c%13c%14c(cc%15c%16ccc-5c2c%16c2c5c%16c%17c(c(c46)c7c9c%17c4c%10c%11c%13c4c%16c%14c%152)C513)C%12)C8,0.92,12.96,59.7,7.12,7.118150400000001,0.0259775280898737,7.01,7.12,,,,,,,,,,,,,,,-5.34,-3.53,,-5.9,-3.9,
102957,10.1021/acsaem.3c02337,10.1021/acsaem.3c02337,P4,PC71BM,P4,PC71BM,,COC(=O)CCCC1(c2ccccc2)C23c4c5ccc6c7cc8c9c%10c(cc%11cc%12c%13c%14c(cc%15c%16ccc-5c2c%16c2c5c%16c%17c(c(c46)c7c9c%17c4c%10c%11c%13c4c%16c%14c%152)C513)C%12)C8,0.89,16.24,66.7,9.54,9.6405512,1.053995807127882,9.42,9.54,,,,,,,,,,,,,,,-5.35,-3.6,,-5.9,-3.9,
102958,10.1021/acsaem.3c02337,10.1021/acsaem.3c02337,P5,PC71BM,P5,PC71BM,,COC(=O)CCCC1(c2ccccc2)C23c4c5ccc6c7cc8c9c%10c(cc%11cc%12c%13c%14c(cc%15c%16ccc-5c2c%16c2c5c%16c%17c(c(c46)c7c9c%17c4c%10c%11c%13c4c%16c%14c%152)C513)C%12)C8,0.86,17.42,64.6,9.68,9.6778552,0.0221570247933878,9.46,9.68,1:1.4,,,,,BHJ,,,,,,chloroform,,,-5.4,-3.66,,-5.9,-3.9,
102959,10.1021/acsaem.3c02337,10.1021/acsaem.3c02337,P5,IT-4F,P5,IT-4F,,CCCCCCc1ccc(C2(c3ccc(CCCCCC)cc3)c3cc4c(cc3-c3sc5cc(/C=C6\C(=O)c7cc(F)c(F)cc7C6=C(C#N)C#N)sc5c32)C(c2ccc(CCCCCC)cc2)(c2ccc(CCCCCC)cc2)c2c-4sc3cc(/C=C4\C(=O)c5cc(F)c(F)cc5C4=C(C#N)C#N)sc23)cc1,0.9,20.38,61.1,11.21,11.206962,0.0271008028546108,11.02,11.21,1:1.2,,,,,BHJ,,,,,,chloroform,,,-5.4,-3.66,,-5.66,-4.14,
102960,10.1021/acsaem.3c02337,10.1021/acsaem.3c02337,P5,Y6,P5,Y6,,CCCCCCCCCCCc1c(/C=C2\C(=O)c3cc(F)c(F)cc3C2=C(C#N)C#N)sc2c1sc1c3c4nsnc4c4c5sc6c(CCCCCCCCCCC)c(/C=C7\C(=O)c8cc(F)c(F)cc8C7=C(C#N)C#N)sc6c5n(CC(CC)CCCC)c4c3n(CC(CC)CCCC)c21,0.93,23.42,69.0,15.03,15.028614000000005,0.0092215568862046,14.81,15.03,,,,,,BHJ,,,,,,chloroform,,,-5.4,-3.66,,-5.65,-4.09,
102968,10.1021/acsaem.3c03067,10.1021/acsaem.3c03067,PM6,Y6,PM6,Y6,COC(=O)C(C)(C)c1cc(C)cc(-c2sc3c4sc5cc(/C=C6/C(=O)c7cc(F)cc(c7)C(=O)/C6=C\c6cc(C(C)(C)C(=O)OC)c(-c7cc(C)cc(C(C)(C)C(=O)OC)c7)s6)sc5c4c(C(C)(C)C(=O)OC)ccc2-3)c1,CCCCCCCCCCCc1c(/C=C2\C(=O)c3cc(F)c(F)cc3C2=C(C#N)C#N)sc2c1sc1c3c4nsnc4c4c5sc6c(CCCCCCCCCCC)c(/C=C7\C(=O)c8cc(F)c(F)cc8C7=C(C#N)C#N)sc6c5n(CC(CC)CCCC)c4c3n(CC(CC)CCCC)c21,0.85,24.1,69.0,14.1,14.13465,0.245744680851058,14.1,,1:1.2 (w/w),,,,,OPD,,,,,,chloroform,,,-5.56,-3.65,,-5.65,-4.09,
102970,10.1021/acsaem.3c03094,10.1021/acsaem.3c03094,PBDB-T,PC71BM,PBDB-T,PC71BM,CCCCC(CC)Cc1ccc(-c2c3cc(-c4ccc(-c5sc(-c6cccs6)c6c5C(=O)c5c(CC(CC)CCCC)sc(CC(CC)CCCC)c5C6=O)s4)sc3c(-c3ccc(CC(CC)CCCC)s3)c3ccsc23)s1,COC(=O)CCCC1(c2ccccc2)C23c4c5ccc6c7cc8c9c%10c(cc%11cc%12c%13c%14c(cc%15c%16ccc-5c2c%16c2c5c%16c%17c(c(c46)c7c9c%17c4c%10c%11c%13c4c%16c%14c%152)C513)C%12)C8,0.839,14.58,66.0,8.07,8.0735292,0.043732342007424,7.99,8.07,1:1.5,DIO (3 vol %),DIO,,inverted,inverted,ZnO,ZnO,MoO3,MoO3,,,,,-5.33,-3.48,,-5.9,-3.9,
102984,10.1021/acsaem.4c00854,10.1021/acsaem.4c00854,SM 1,PC71BM,SM1,PC71BM,CCCCCCCCc1cc(/C=C(/C#N)C(=O)OCC(CC)CCCC)sc1-c1ccc(-c2sc(-c3cc4c(-c5ccc(CC(CC)CCCC)s5)c5sc(-c6cc(CCCCCCCC)c(-c7ccc(-c8sc(/C=C(\C#N)C(=O)OCC(CC)CCCC)cc8CCCCCCCC)s7)s6)cc5c(-c5ccc(CC(CC)CCCC)s5)c4s3)cc2CCCCCCCC)s1,COC(=O)CCCC1(c2ccccc2)C23c4c5ccc6c7cc8c9c%10c(cc%11cc%12c%13c%14c(cc%15c%16ccc-5c2c%16c2c5c%16c%17c(c(c46)c7c9c%17c4c%10c%11c%13c4c%16c%14c%152)C513)C%12)C8,0.88,7.05,60.0,3.7,3.7224,0.6054054054053988,3.47,3.7,1:1.2,,,,ITO/PEDOT:PSS/Small Molecule: PC71BM = 1.0:1.2 (d = ∼110 nm)/Ca/Al,conventional,,,PEDOT:PSS,PEDOT:PSS,110.0,chloroform,,,-5.25,-2.8,,-5.9,-3.9,
102985,10.1021/acsaem.4c00854,10.1021/acsaem.4c00854,SM 1,PC71BM,SM1,PC71BM,CCCCCCCCc1cc(/C=C(/C#N)C(=O)OCC(CC)CCCC)sc1-c1ccc(-c2sc(-c3cc4c(-c5ccc(CC(CC)CCCC)s5)c5sc(-c6cc(CCCCCCCC)c(-c7ccc(-c8sc(/C=C(\C#N)C(=O)OCC(CC)CCCC)cc8CCCCCCCC)s7)s6)cc5c(-c5ccc(CC(CC)CCCC)s5)c4s3)cc2CCCCCCCC)s1,COC(=O)CCCC1(c2ccccc2)C23c4c5ccc6c7cc8c9c%10c(cc%11cc%12c%13c%14c(cc%15c%16ccc-5c2c%16c2c5c%16c%17c(c(c46)c7c9c%17c4c%10c%11c%13c4c%16c%14c%152)C513)C%12)C8,0.86,6.89,67.0,3.98,3.970018,0.2508040201005009,3.69,3.98,1:1.2,,,,ITO/PEDOT:PSS/Small Molecule: PC71BM = 1.0:1.2 (d = ∼110 nm)/Ca/Al,conventional,,,PEDOT:PSS,PEDOT:PSS,110.0,chloroform,,,-5.25,-2.8,,-5.9,-3.9,
102986,10.1021/acsaem.4c00854,10.1021/acsaem.4c00854,SM 2,PC71BM,SM2,PC71BM,CCCCCCCCCCCCN1C(=O)c2cccc3c(-c4ccc(-c5ccc(-c6ccc(-c7ccc8c9c(cccc79)C(=O)N(CCCCCCCCCCCC)C8=O)s6)c(F)c5)s4)ccc(c23)C1=O,COC(=O)CCCC1(c2ccccc2)C23c4c5ccc6c7cc8c9c%10c(cc%11cc%12c%13c%14c(cc%15c%16ccc-5c2c%16c2c5c%16c%17c(c(c46)c7c9c%17c4c%10c%11c%13c4c%16c%14c%152)C513)C%12)C8,1.03,7.22,36.0,2.71,2.677176,1.2112177121771124,2.54,2.71,1:1.2,,,,ITO/PEDOT:PSS/Small Molecule: PC71BM = 1.0:1.2 (d = ∼110 nm)/Ca/Al,conventional,,,PEDOT:PSS,PEDOT:PSS,110.0,chloroform,,,-5.98,-3.62,,-5.9,-3.9,
102987,10.1021/acsaem.4c00854,10.1021/acsaem.4c00854,SM 2,PC71BM,SM2,PC71BM,CCCCCCCCCCCCN1C(=O)c2cccc3c(-c4ccc(-c5ccc(-c6ccc(-c7ccc8c9c(cccc79)C(=O)N(CCCCCCCCCCCC)C8=O)s6)c(F)c5)s4)ccc(c23)C1=O,COC(=O)CCCC1(c2ccccc2)C23c4c5ccc6c7cc8c9c%10c(cc%11cc%12c%13c%14c(cc%15c%16ccc-5c2c%16c2c5c%16c%17c(c(c46)c7c9c%17c4c%10c%11c%13c4c%16c%14c%152)C513)C%12)C8,0.97,10.76,58.0,6.12,6.053576,1.0853594771241908,5.96,6.12,1:1.2,,,,ITO/PEDOT:PSS/Small Molecule: PC71BM = 1.0:1.2 (d = ∼110 nm)/Ca/Al,conventional,,,PEDOT:PSS,PEDOT:PSS,110.0,chloroform,,,-5.98,-3.62,,-5.9,-3.9,
102988,10.1021/acsaem.4c00854,10.1021/acsaem.4c00854,SM 3,PC71BM,SM3,PC71BM,CCCCCCCCOc1cc(-c2ccc(-c3ccc4c5c(cccc35)C(=O)N(CCCCCCCC)C4=O)s2)c(F)cc1-c1ccc(-c2ccc3c4c(cccc24)C(=O)N(CCCCCCCC)C3=O)s1,COC(=O)CCCC1(c2ccccc2)C23c4c5ccc6c7cc8c9c%10c(cc%11cc%12c%13c%14c(cc%15c%16ccc-5c2c%16c2c5c%16c%17c(c(c46)c7c9c%17c4c%10c%11c%13c4c%16c%14c%152)C513)C%12)C8,0.94,11.06,68.0,7.07,7.069552,0.0063366336633726,6.95,7.07,1:1.2,,,,ITO/PEDOT:PSS/Small Molecule: PC71BM = 1.0:1.2 (d = ∼110 nm)/Ca/Al,conventional,Ca,,PEDOT:PSS,PEDOT:PSS,110.0,chloroform,,,-5.95,-3.68,,-5.9,-3.9,
