Repository: JiYiqaq/PCE-KA-GNN

# Data directory

- `raw/Active_Database.csv` is the immutable source dataset bundled under CC BY 4.0. Do not overwrite it with processed data.
- `processed/` is created and populated by the training pipeline. Generated `.pt` and `.pth` caches are intentionally ignored by Git because they can exceed GitHub's normal single-file limit.

See `../DATA_LICENSE.md` for provenance, license and checksum information.

File: data/raw/Active_Database.csv (part 362 of 471)
id,doi,doi_norm,donor,acceptor,donor_canonical,acceptor_canonical,donor_smiles,acceptor_smiles,voc,jsc,ff,pce,pce_recomputed,pce_relative_error_percent,pce_avg,pce_best,d_a_ratio,additive,additive_canonical,additive_ratio,device_structure,device_type,etl,etl_canonical,htl,htl_canonical,active_layer_thickness,solvent,solvent_canonical,annealing_temp,homo_d,lumo_d,eg_d,homo_a,lumo_a,eg_a
102989,10.1021/acsaem.4c00854,10.1021/acsaem.4c00854,SM 3,PC71BM,SM3,PC71BM,CCCCCCCCOc1cc(-c2ccc(-c3ccc4c5c(cccc35)C(=O)N(CCCCCCCC)C4=O)s2)c(F)cc1-c1ccc(-c2ccc3c4c(cccc24)C(=O)N(CCCCCCCC)C3=O)s1,COC(=O)CCCC1(c2ccccc2)C23c4c5ccc6c7cc8c9c%10c(cc%11cc%12c%13c%14c(cc%15c%16ccc-5c2c%16c2c5c%16c%17c(c(c46)c7c9c%17c4c%10c%11c%13c4c%16c%14c%152)C513)C%12)C8,0.92,11.24,72.0,7.48,7.445375999999999,0.462887700534771,7.18,7.48,1:1.2,,,,ITO/PEDOT:PSS/Small Molecule: PC71BM = 1.0:1.2 (d = ∼110 nm)/Ca/Al,conventional,Ca,,PEDOT:PSS,PEDOT:PSS,110.0,chloroform,,,-5.95,-3.68,,-5.9,-3.9,
102990,10.1021/acsaem.4c00854,10.1021/acsaem.4c00854,SM 4,PC71BM,SM4,PC71BM,CCCCCCCCOc1cc(-c2ccc(-c3ccc4c5c(cccc35)C(=O)N(CCCCCCCC)C4=O)s2)c(OCCCCCCCC)cc1-c1ccc(-c2ccc3c4c(cccc24)C(=O)N(CCCCCCCC)C3=O)s1,COC(=O)CCCC1(c2ccccc2)C23c4c5ccc6c7cc8c9c%10c(cc%11cc%12c%13c%14c(cc%15c%16ccc-5c2c%16c2c5c%16c%17c(c(c46)c7c9c%17c4c%10c%11c%13c4c%16c%14c%152)C513)C%12)C8,1.02,9.74,44.0,4.41,4.3713120000000005,0.8772789115646169,4.28,4.41,1:1.2,,,,ITO/PEDOT:PSS/Small Molecule: PC71BM = 1.0:1.2 (d = ∼110 nm)/Ca/Al,conventional,Ca,,PEDOT:PSS,PEDOT:PSS,110.0,chloroform,,,-5.8,-3.65,,-5.9,-3.9,
102991,10.1021/acsaem.4c00854,10.1021/acsaem.4c00854,SM 4,PC71BM,SM4,PC71BM,CCCCCCCCOc1cc(-c2ccc(-c3ccc4c5c(cccc35)C(=O)N(CCCCCCCC)C4=O)s2)c(OCCCCCCCC)cc1-c1ccc(-c2ccc3c4c(cccc24)C(=O)N(CCCCCCCC)C3=O)s1,COC(=O)CCCC1(c2ccccc2)C23c4c5ccc6c7cc8c9c%10c(cc%11cc%12c%13c%14c(cc%15c%16ccc-5c2c%16c2c5c%16c%17c(c(c46)c7c9c%17c4c%10c%11c%13c4c%16c%14c%152)C513)C%12)C8,0.97,13.69,75.0,10.06,9.959475,0.9992544731610444,9.84,10.06,1:1.2,,,,ITO/PEDOT:PSS/Small Molecule: PC71BM = 1.0:1.2 (d = ∼110 nm)/Ca/Al,conventional,Ca,,PEDOT:PSS,PEDOT:PSS,110.0,chloroform,,,-5.8,-3.65,,-5.9,-3.9,
102995,10.1021/acsaem.4c00935,10.1021/acsaem.4c00935,PM6,Y7,PM6,Y7,COC(=O)C(C)(C)c1cc(C)cc(-c2sc3c4sc5cc(/C=C6/C(=O)c7cc(F)cc(c7)C(=O)/C6=C\c6cc(C(C)(C)C(=O)OC)c(-c7cc(C)cc(C(C)(C)C(=O)OC)c7)s6)sc5c4c(C(C)(C)C(=O)OC)ccc2-3)c1,CCCCCCCCCCCc1c(/C=C2\C(=O)c3cc(Cl)c(Cl)cc3C2=C(C#N)C#N)sc2c1sc1c3c4nsnc4c4c5sc6c(CCCCCCCCCCC)c(/C=C7\C(=O)c8cc(Cl)c(Cl)cc8C7=C(C#N)C#N)sc6c5n(CC(CC)CCCC)c4c3n(CC(CC)CCCC)c21,0.83,19.44,63.72,10.37,10.28134944,0.8548752169720139,10.37,10.37,1:1.2,1-chloronaphthalene,,0.5 vol%,ITO/PEDOT:PSS/PM6:Y7/PFN/FM,conventional,PFN,PFN,PEDOT:PSS,PEDOT:PSS,58.0,chloroform,chloroform,,-5.56,-3.65,,-5.72,-4.16,
102996,10.1021/acsaem.4c00935,10.1021/acsaem.4c00935,PM6,Y7,PM6,Y7,COC(=O)C(C)(C)c1cc(C)cc(-c2sc3c4sc5cc(/C=C6/C(=O)c7cc(F)cc(c7)C(=O)/C6=C\c6cc(C(C)(C)C(=O)OC)c(-c7cc(C)cc(C(C)(C)C(=O)OC)c7)s6)sc5c4c(C(C)(C)C(=O)OC)ccc2-3)c1,CCCCCCCCCCCc1c(/C=C2\C(=O)c3cc(Cl)c(Cl)cc3C2=C(C#N)C#N)sc2c1sc1c3c4nsnc4c4c5sc6c(CCCCCCCCCCC)c(/C=C7\C(=O)c8cc(Cl)c(Cl)cc8C7=C(C#N)C#N)sc6c5n(CC(CC)CCCC)c4c3n(CC(CC)CCCC)c21,0.83,21.44,63.34,11.44,11.271479680000002,1.4730797202796957,11.44,11.44,1:1.2,1-chloronaphthalene,,0.5 vol%,ITO/PEDOT:PSS/PM6:Y7/PFN/FM,conventional,PFN,PFN,PEDOT:PSS,PEDOT:PSS,72.0,chloroform,chloroform,,-5.56,-3.65,,-5.72,-4.16,
102997,10.1021/acsaem.4c00935,10.1021/acsaem.4c00935,PM6,Y7,PM6,Y7,COC(=O)C(C)(C)c1cc(C)cc(-c2sc3c4sc5cc(/C=C6/C(=O)c7cc(F)cc(c7)C(=O)/C6=C\c6cc(C(C)(C)C(=O)OC)c(-c7cc(C)cc(C(C)(C)C(=O)OC)c7)s6)sc5c4c(C(C)(C)C(=O)OC)ccc2-3)c1,CCCCCCCCCCCc1c(/C=C2\C(=O)c3cc(Cl)c(Cl)cc3C2=C(C#N)C#N)sc2c1sc1c3c4nsnc4c4c5sc6c(CCCCCCCCCCC)c(/C=C7\C(=O)c8cc(Cl)c(Cl)cc8C7=C(C#N)C#N)sc6c5n(CC(CC)CCCC)c4c3n(CC(CC)CCCC)c21,0.83,20.54,60.8,10.5,10.3653056,1.2828038095238168,10.5,10.5,1:1.2,1-chloronaphthalene,,0.5 vol%,ITO/PEDOT:PSS/PM6:Y7/PFN/FM,conventional,PFN,PFN,PEDOT:PSS,PEDOT:PSS,99.0,chloroform,chloroform,,-5.56,-3.65,,-5.72,-4.16,
102998,10.1021/acsaem.4c00935,10.1021/acsaem.4c00935,PM6,Y7,PM6,Y7,COC(=O)C(C)(C)c1cc(C)cc(-c2sc3c4sc5cc(/C=C6/C(=O)c7cc(F)cc(c7)C(=O)/C6=C\c6cc(C(C)(C)C(=O)OC)c(-c7cc(C)cc(C(C)(C)C(=O)OC)c7)s6)sc5c4c(C(C)(C)C(=O)OC)ccc2-3)c1,CCCCCCCCCCCc1c(/C=C2\C(=O)c3cc(Cl)c(Cl)cc3C2=C(C#N)C#N)sc2c1sc1c3c4nsnc4c4c5sc6c(CCCCCCCCCCC)c(/C=C7\C(=O)c8cc(Cl)c(Cl)cc8C7=C(C#N)C#N)sc6c5n(CC(CC)CCCC)c4c3n(CC(CC)CCCC)c21,0.83,19.36,56.96,9.24,9.15278848,0.9438476190476224,9.24,9.24,1:1.2,1-chloronaphthalene,,0.5 vol%,ITO/PEDOT:PSS/PM6:Y7/PFN/FM,conventional,PFN,PFN,PEDOT:PSS,PEDOT:PSS,113.0,chloroform,chloroform,,-5.56,-3.65,,-5.72,-4.16,
102999,10.1021/acsaem.4c01285,10.1021/acsaem.4c01285,PBDB-T,IT-2F,PBDB-T,ITIC-4F,CCCCC(CC)Cc1ccc(-c2c3cc(-c4ccc(-c5sc(-c6cccs6)c6c5C(=O)c5c(CC(CC)CCCC)sc(CC(CC)CCCC)c5C6=O)s4)sc3c(-c3ccc(CC(CC)CCCC)s3)c3ccsc23)s1,CCc1ccc(C2(c3ccc(CC)cc3)c3cc4c(cc3-c3sc5cc(/C=C6\C(=O)c7cc(F)c(F)cc7C6=C(C#N)C#N)sc5c32)C(c2ccc(CC)cc2)(c2ccc(CC)cc2)c2c-4sc3cc(/C=C4\C(=O)c5cc(F)c(F)cc5C4=C(C#N)C#N)sc23)cc1,0.76,16.54,61.0,7.9,7.667944,2.937417721518988,,,1:1,DIO,DIO,,inverted,inverted,ZnO,ZnO,MoOx,MoO3,100.0,chlorobenzene,chlorobenzene,100.0,-5.33,-3.48,,-5.64,-4.05,
103000,10.1021/acsaem.4c01285,10.1021/acsaem.4c01285,PBDB-T,IT-2F,PBDB-T,ITIC-4F,CCCCC(CC)Cc1ccc(-c2c3cc(-c4ccc(-c5sc(-c6cccs6)c6c5C(=O)c5c(CC(CC)CCCC)sc(CC(CC)CCCC)c5C6=O)s4)sc3c(-c3ccc(CC(CC)CCCC)s3)c3ccsc23)s1,CCc1ccc(C2(c3ccc(CC)cc3)c3cc4c(cc3-c3sc5cc(/C=C6\C(=O)c7cc(F)c(F)cc7C6=C(C#N)C#N)sc5c32)C(c2ccc(CC)cc2)(c2ccc(CC)cc2)c2c-4sc3cc(/C=C4\C(=O)c5cc(F)c(F)cc5C4=C(C#N)C#N)sc23)cc1,0.79,15.52,66.0,8.3,8.092128,2.504481927710844,,,1:1,DIO,DIO,,inverted,inverted,ZnO,ZnO,MoOx,MoO3,100.0,chlorobenzene,chlorobenzene,100.0,-5.33,-3.48,,-5.64,-4.05,
103001,10.1021/acsaem.4c01285,10.1021/acsaem.4c01285,PBDB-T,IT-2F,PBDB-T,ITIC-4F,CCCCC(CC)Cc1ccc(-c2c3cc(-c4ccc(-c5sc(-c6cccs6)c6c5C(=O)c5c(CC(CC)CCCC)sc(CC(CC)CCCC)c5C6=O)s4)sc3c(-c3ccc(CC(CC)CCCC)s3)c3ccsc23)s1,CCc1ccc(C2(c3ccc(CC)cc3)c3cc4c(cc3-c3sc5cc(/C=C6\C(=O)c7cc(F)c(F)cc7C6=C(C#N)C#N)sc5c32)C(c2ccc(CC)cc2)(c2ccc(CC)cc2)c2c-4sc3cc(/C=C4\C(=O)c5cc(F)c(F)cc5C4=C(C#N)C#N)sc23)cc1,0.8,16.23,71.0,9.3,9.21864,0.8748387096774203,,,1:1,DIO,DIO,,inverted,inverted,ZnO,ZnO,MoOx,MoO3,100.0,chlorobenzene,chlorobenzene,100.0,-5.33,-3.48,,-5.64,-4.05,
103006,10.1021/acsaem.4c01498,10.1021/acsaem.4c01498,PM6,LB-BO,PM6,LB-BO,COC(=O)C(C)(C)c1cc(C)cc(-c2sc3c4sc5cc(/C=C6/C(=O)c7cc(F)cc(c7)C(=O)/C6=C\c6cc(C(C)(C)C(=O)OC)c(-c7cc(C)cc(C(C)(C)C(=O)OC)c7)s6)sc5c4c(C(C)(C)C(=O)OC)ccc2-3)c1,,0.882,19.32,72.24,12.3,12.309869376,0.0802388292682866,11.78,12.3,0.7:1.2,,,,ITO/PEDOT:PSS/PM6:L8-BO/PDINN/Au/Ag,conventional,PDINN,PDINN,PEDOT:PSS,PEDOT:PSS,100.0,,,,-5.56,-3.65,,,,
103007,10.1021/acsaem.4c01498,10.1021/acsaem.4c01498,PM6,LB-BO,PM6,LB-BO,COC(=O)C(C)(C)c1cc(C)cc(-c2sc3c4sc5cc(/C=C6/C(=O)c7cc(F)cc(c7)C(=O)/C6=C\c6cc(C(C)(C)C(=O)OC)c(-c7cc(C)cc(C(C)(C)C(=O)OC)c7)s6)sc5c4c(C(C)(C)C(=O)OC)ccc2-3)c1,,0.884,17.37,69.11,10.62,10.611895788000002,0.076310847457603,10.19,10.62,0.7:1.2,,,,ITO/PEDOT:PSS/PM6:L8-BO/PDINN/Au/Ag,conventional,PDINN,PDINN,PEDOT:PSS,PEDOT:PSS,100.0,,,,-5.56,-3.65,,,,
103013,10.1021/acsaem.4c01916,10.1021/acsaem.4c01916,PM6,PY-IT,PM6,PY-IT,COC(=O)C(C)(C)c1cc(C)cc(-c2sc3c4sc5cc(/C=C6/C(=O)c7cc(F)cc(c7)C(=O)/C6=C\c6cc(C(C)(C)C(=O)OC)c(-c7cc(C)cc(C(C)(C)C(=O)OC)c7)s6)sc5c4c(C(C)(C)C(=O)OC)ccc2-3)c1,CCCCCCCCCCCc1c(/C=C2\C(=O)c3ccccc3C2=C(C#N)C#N)sc2c1sc1c3c4nsnc4c4c5sc6c(CCCCCCCCCCC)c(/C=C7\C(=O)c8cc(-c9cccs9)ccc8C7=C(C#N)C#N)sc6c5n(CC(CCCCCCCC)CCCCCCCCCC)c4c3n(CC(CCCCCCCC)CCCCCCCCCC)c21,0.93,23.5,72.7,15.8,15.888585,0.5606645569620262,15.5,15.8,,,,,BHJ (o-xy),bulk heterojunction,PFN-Br,,PEDOT:PSS,,,o-xylene,,,-5.56,-3.65,,-5.68,-3.94,
103014,10.1021/acsaem.4c01916,10.1021/acsaem.4c01916,PM6,PY-IT,PM6,PY-IT,COC(=O)C(C)(C)c1cc(C)cc(-c2sc3c4sc5cc(/C=C6/C(=O)c7cc(F)cc(c7)C(=O)/C6=C\c6cc(C(C)(C)C(=O)OC)c(-c7cc(C)cc(C(C)(C)C(=O)OC)c7)s6)sc5c4c(C(C)(C)C(=O)OC)ccc2-3)c1,CCCCCCCCCCCc1c(/C=C2\C(=O)c3ccccc3C2=C(C#N)C#N)sc2c1sc1c3c4nsnc4c4c5sc6c(CCCCCCCCCCC)c(/C=C7\C(=O)c8cc(-c9cccs9)ccc8C7=C(C#N)C#N)sc6c5n(CC(CCCCCCCC)CCCCCCCCCC)c4c3n(CC(CCCCCCCC)CCCCCCCCCC)c21,0.92,24.7,73.3,16.6,16.656692,0.3415180722891456,16.3,16.6,,,,,LBL,layer-by-layer,PFN-Br,,PEDOT:PSS,,110.0,o-xylene; toluene,,,-5.56,-3.65,,-5.68,-3.94,
103015,10.1021/acsaem.4c01916,10.1021/acsaem.4c01916,PM6,PY-IT,PM6,PY-IT,COC(=O)C(C)(C)c1cc(C)cc(-c2sc3c4sc5cc(/C=C6/C(=O)c7cc(F)cc(c7)C(=O)/C6=C\c6cc(C(C)(C)C(=O)OC)c(-c7cc(C)cc(C(C)(C)C(=O)OC)c7)s6)sc5c4c(C(C)(C)C(=O)OC)ccc2-3)c1,CCCCCCCCCCCc1c(/C=C2\C(=O)c3ccccc3C2=C(C#N)C#N)sc2c1sc1c3c4nsnc4c4c5sc6c(CCCCCCCCCCC)c(/C=C7\C(=O)c8cc(-c9cccs9)ccc8C7=C(C#N)C#N)sc6c5n(CC(CCCCCCCC)CCCCCCCCCC)c4c3n(CC(CCCCCCCC)CCCCCCCCCC)c21,0.93,23.4,70.5,15.4,15.34221,0.3752597402597446,15.0,15.4,,,,,BHJ (Tol),bulk heterojunction,PFN-Br,,PEDOT:PSS,,,toluene,,,-5.56,-3.65,,-5.68,-3.94,
103016,10.1021/acsaem.4c02271,10.1021/acsaem.4c02271,PM6,F-BTA3,PM6,F-BTA3,COC(=O)C(C)(C)c1cc(C)cc(-c2sc3c4sc5cc(/C=C6/C(=O)c7cc(F)cc(c7)C(=O)/C6=C\c6cc(C(C)(C)C(=O)OC)c(-c7cc(C)cc(C(C)(C)C(=O)OC)c7)s6)sc5c4c(C(C)(C)C(=O)OC)ccc2-3)c1,CCCCCCCCn1nc2c(C=c3sc(=C(C#N)C#N)n(CC)c3=O)cc(F)c(-c3cc4c(s3)-c3cc5c(cc3C4(c3ccc(CCCCCC)cc3)c3ccc(CCCCCC)cc3)-c3sc(-c4c(F)cc(C=c6sc(=C(C#N)C#N)n(CC)c6=O)c6nn(CCCCCCCC)nc46)cc3C5(c3ccc(CCCCCC)cc3)c3ccc(CCCCCC)cc3)c2n1,1.2,11.34,66.7,9.08,9.076536,0.038149779735694,8.98,9.08,,,,,ITO/PEDOT:PSS/PM6:F-BTA3/PFN-Br/Ag,conventional,PFN-Br,PFN-Br,PEDOT:PSS,PEDOT:PSS,,o-xylene,o-xylene,,-5.56,-3.65,,-5.52,-3.39,
103022,10.1021/acsaem.4c02271,10.1021/acsaem.4c02271,PM6,F-BTA3,PM6,F-BTA3,COC(=O)C(C)(C)c1cc(C)cc(-c2sc3c4sc5cc(/C=C6/C(=O)c7cc(F)cc(c7)C(=O)/C6=C\c6cc(C(C)(C)C(=O)OC)c(-c7cc(C)cc(C(C)(C)C(=O)OC)c7)s6)sc5c4c(C(C)(C)C(=O)OC)ccc2-3)c1,CCCCCCCCn1nc2c(C=c3sc(=C(C#N)C#N)n(CC)c3=O)cc(F)c(-c3cc4c(s3)-c3cc5c(cc3C4(c3ccc(CCCCCC)cc3)c3ccc(CCCCCC)cc3)-c3sc(-c4c(F)cc(C=c6sc(=C(C#N)C#N)n(CC)c6=O)c6nn(CCCCCCCC)nc46)cc3C5(c3ccc(CCCCCC)cc3)c3ccc(CCCCCC)cc3)c2n1,1.204,11.5,69.0,9.55,9.55374,0.0391623036649083,9.24,9.55,,15% DBCL,DBCL,15%,ITO/PEDOT:PSS/PM6:F-BTA3/PFN-Br/Ag,conventional,PFN-Br,PFN-Br,PEDOT:PSS,PEDOT:PSS,,o-xylene,o-xylene,,-5.56,-3.65,,-5.52,-3.39,
103028,10.1021/acsaem.4c02271,10.1021/acsaem.4c02271,PM6,F-BTA3,PM6,F-BTA3,COC(=O)C(C)(C)c1cc(C)cc(-c2sc3c4sc5cc(/C=C6/C(=O)c7cc(F)cc(c7)C(=O)/C6=C\c6cc(C(C)(C)C(=O)OC)c(-c7cc(C)cc(C(C)(C)C(=O)OC)c7)s6)sc5c4c(C(C)(C)C(=O)OC)ccc2-3)c1,CCCCCCCCn1nc2c(C=c3sc(=C(C#N)C#N)n(CC)c3=O)cc(F)c(-c3cc4c(s3)-c3cc5c(cc3C4(c3ccc(CCCCCC)cc3)c3ccc(CCCCCC)cc3)-c3sc(-c4c(F)cc(C=c6sc(=C(C#N)C#N)n(CC)c6=O)c6nn(CCCCCCCC)nc46)cc3C5(c3ccc(CCCCCC)cc3)c3ccc(CCCCCC)cc3)c2n1,1.19,11.49,65.6,8.97,8.9695536,0.0049765886287769,8.9,8.97,,15% DBCL and CS2/o-xylene (20%),DBCL+CS2/o-xylene,15%,ITO/PEDOT:PSS/PM6:F-BTA3/PFN-Br/Ag,conventional,PFN-Br,PFN-Br,PEDOT:PSS,PEDOT:PSS,,o-xylene:CS2 (80:20 v/v),o-xylene:carbon disulfide (80:20 v/v),,-5.56,-3.65,,-5.52,-3.39,
103034,10.1021/acsaem.4c02425,10.1021/acsaem.4c02425,ZMH-3,ITIC,ZMH-3,ITIC,,CCCCCCc1ccc(C2(c3ccc(CCCCCC)cc3)c3cc4c(cc3-c3sc5cc(C=C6C(=O)c7ccccc7C6=C(C#N)C#N)sc5c32)C(c2ccc(CCCCCC)cc2)(c2ccc(CCCCCC)cc2)c2c-4sc3cc(C=C4C(=O)c5ccccc5C4=C(C#N)C#N)sc23)cc1,0.914,19.85,67.6,12.26,12.2646004,0.0375236541598636,12.02,12.26,1:1,,,,ITO/PEDOT:PSS/active layer/PDINN/Ag,conventional,PDINN,PDINN,PEDOT:PSS,PEDOT:PSS,,chloroform,chloroform,,,,,-5.576,-3.916,
103035,10.1021/acsaem.4c02425,10.1021/acsaem.4c02425,ZMH-4,ITIC,ZMH-4,ITIC,,CCCCCCc1ccc(C2(c3ccc(CCCCCC)cc3)c3cc4c(cc3-c3sc5cc(C=C6C(=O)c7ccccc7C6=C(C#N)C#N)sc5c32)C(c2ccc(CCCCCC)cc2)(c2ccc(CCCCCC)cc2)c2c-4sc3cc(C=C4C(=O)c5ccccc5C4=C(C#N)C#N)sc23)cc1,0.86,15.38,62.1,8.23,8.213842800000002,0.1963207776427525,7.98,8.23,1:1,,,,ITO/PEDOT:PSS/active layer/PDINN/Ag,conventional,PDINN,PDINN,PEDOT:PSS,PEDOT:PSS,,chloroform,chloroform,,,,,-5.576,-3.916,
103036,10.1021/acsaem.4c02746,10.1021/acsaem.4c02746,o-ZnPorDPP,Y6,o-ZnPorDPP,Y6,,CCCCCCCCCCCc1c(/C=C2\C(=O)c3cc(F)c(F)cc3C2=C(C#N)C#N)sc2c1sc1c3c4nsnc4c4c5sc6c(CCCCCCCCCCC)c(/C=C7\C(=O)c8cc(F)c(F)cc8C7=C(C#N)C#N)sc6c5n(CC(CC)CCCC)c4c3n(CC(CC)CCCC)c21,0.74,7.69,35.71,2.03,2.03211326,0.1041014778325235,,,1.7:1,,,,ITO/PEDOT:PSS/active layer/Phen-NaDPO/Ag,conventional,Phen-NaDPO,Phen-NaDPO,PEDOT:PSS,PEDOT:PSS,,chloroform,chloroform,,,,,-5.65,-4.09,
103037,10.1021/acsaem.4c02746,10.1021/acsaem.4c02746,o-ZnPorDPP,Y6,o-ZnPorDPP,Y6,,CCCCCCCCCCCc1c(/C=C2\C(=O)c3cc(F)c(F)cc3C2=C(C#N)C#N)sc2c1sc1c3c4nsnc4c4c5sc6c(CCCCCCCCCCC)c(/C=C7\C(=O)c8cc(F)c(F)cc8C7=C(C#N)C#N)sc6c5n(CC(CC)CCCC)c4c3n(CC(CC)CCCC)c21,0.63,23.23,68.74,10.06,10.06003026,0.0003007952286188,,,1.7:1,DIO,DIO,,ITO/PEDOT:PSS/active layer/Phen-NaDPO/Ag,conventional,Phen-NaDPO,Phen-NaDPO,PEDOT:PSS,PEDOT:PSS,,chloroform,chloroform,110.0,,,,-5.65,-4.09,
103038,10.1021/acsaem.4c02746,10.1021/acsaem.4c02746,m-ZnPorDPP,Y6,m-ZnPorDPP,Y6,,CCCCCCCCCCCc1c(/C=C2\C(=O)c3cc(F)c(F)cc3C2=C(C#N)C#N)sc2c1sc1c3c4nsnc4c4c5sc6c(CCCCCCCCCCC)c(/C=C7\C(=O)c8cc(F)c(F)cc8C7=C(C#N)C#N)sc6c5n(CC(CC)CCCC)c4c3n(CC(CC)CCCC)c21,0.83,1.28,25.77,0.27,0.27378048,1.4001777777777684,,,1.7:1,,,,ITO/PEDOT:PSS/active layer/Phen-NaDPO/Ag,conventional,Phen-NaDPO,Phen-NaDPO,PEDOT:PSS,PEDOT:PSS,,chloroform,chloroform,,,,,-5.65,-4.09,
103039,10.1021/acsaem.4c02746,10.1021/acsaem.4c02746,m-ZnPorDPP,Y6,m-ZnPorDPP,Y6,,CCCCCCCCCCCc1c(/C=C2\C(=O)c3cc(F)c(F)cc3C2=C(C#N)C#N)sc2c1sc1c3c4nsnc4c4c5sc6c(CCCCCCCCCCC)c(/C=C7\C(=O)c8cc(F)c(F)cc8C7=C(C#N)C#N)sc6c5n(CC(CC)CCCC)c4c3n(CC(CC)CCCC)c21,0.77,7.85,26.77,1.62,1.6181126499999998,0.1165030864197708,,,1.7:1,DIO,DIO,,ITO/PEDOT:PSS/active layer/Phen-NaDPO/Ag,conventional,Phen-NaDPO,Phen-NaDPO,PEDOT:PSS,PEDOT:PSS,,chloroform,chloroform,110.0,,,,-5.65,-4.09,
103040,10.1021/acsaem.4c02746,10.1021/acsaem.4c02746,p-ZnPorDPP,Y6,p-ZnPorDPP,Y6,,CCCCCCCCCCCc1c(/C=C2\C(=O)c3cc(F)c(F)cc3C2=C(C#N)C#N)sc2c1sc1c3c4nsnc4c4c5sc6c(CCCCCCCCCCC)c(/C=C7\C(=O)c8cc(F)c(F)cc8C7=C(C#N)C#N)sc6c5n(CC(CC)CCCC)c4c3n(CC(CC)CCCC)c21,0.81,1.63,26.02,0.34,0.34354206,1.041782352941164,,,1.7:1,,,,ITO/PEDOT:PSS/active layer/Phen-NaDPO/Ag,conventional,Phen-NaDPO,Phen-NaDPO,PEDOT:PSS,PEDOT:PSS,,chloroform,chloroform,,,,,-5.65,-4.09,
103041,10.1021/acsaem.4c02746,10.1021/acsaem.4c02746,p-ZnPorDPP,Y6,p-ZnPorDPP,Y6,,CCCCCCCCCCCc1c(/C=C2\C(=O)c3cc(F)c(F)cc3C2=C(C#N)C#N)sc2c1sc1c3c4nsnc4c4c5sc6c(CCCCCCCCCCC)c(/C=C7\C(=O)c8cc(F)c(F)cc8C7=C(C#N)C#N)sc6c5n(CC(CC)CCCC)c4c3n(CC(CC)CCCC)c21,0.75,7.84,27.44,1.61,1.6134720000000002,0.2156521739130522,,,1.7:1,DIO,DIO,,ITO/PEDOT:PSS/active layer/Phen-NaDPO/Ag,conventional,Phen-NaDPO,Phen-NaDPO,PEDOT:PSS,PEDOT:PSS,,chloroform,chloroform,110.0,,,,-5.65,-4.09,
103042,10.1021/acsaem.4c02869,10.1021/acsaem.4c02869,CA-CO,Y6,CA-CO,Y6,,CCCCCCCCCCCc1c(/C=C2\C(=O)c3cc(F)c(F)cc3C2=C(C#N)C#N)sc2c1sc1c3c4nsnc4c4c5sc6c(CCCCCCCCCCC)c(/C=C7\C(=O)c8cc(F)c(F)cc8C7=C(C#N)C#N)sc6c5n(CC(CC)CCCC)c4c3n(CC(CC)CCCC)c21,0.84,20.98,69.0,12.27,12.160008,0.8964303178484114,12.03,12.27,1:1,,,,,,,,,,,,,,,,,-5.65,-4.09,
103043,10.1021/acsaem.4c02869,10.1021/acsaem.4c02869,CA-CO,DBTBT-IC,CA-CO,DBTBT-IC,,CCCCCCCCCCCCC(CCCCCCCCCC)Cc1c(CC(CCCCCCCCCC)CCCCCCCCCCCC)c2c(sc3c2sc2c4sc(/C=C5\C(=O)c6ccccc6C5=C(C#N)C#N)cc4c(CC(CCCCCCCCCC)CCCCCCCCCCCC)c(CC(CCCCCCCCCC)CCCCCCCCCCCC)c23)c2sc(/C=C3\C(=O)c4ccccc4C3=C(C#N)C#N)cc12,0.97,15.21,64.0,9.41,9.442368,0.3439744952178528,9.24,9.41,1:1,,,,ITO/PEDOT:PSS/active layer/PFN-Br/Ag,,PFN-Br,,PEDOT:PSS,,100.0,chloroform,,,,,,,,
103051,10.1021/acsaem.5c00374,10.1021/acsaem.5c00374,PM6,BTP-Th1,PM6,BTP-Th1,COC(=O)C(C)(C)c1cc(C)cc(-c2sc3c4sc5cc(/C=C6/C(=O)c7cc(F)cc(c7)C(=O)/C6=C\c6cc(C(C)(C)C(=O)OC)c(-c7cc(C)cc(C(C)(C)C(=O)OC)c7)s6)sc5c4c(C(C)(C)C(=O)OC)ccc2-3)c1,,0.86,24.4,72.03,15.12,15.1147752,0.0345555555555594,14.83,15.12,1:1.3,1-CN,CN,,ITO/PEDOT:PSS/PM6:BTP-Th1/PDINO/Al,conventional,PDINO,PDINO,PEDOT:PSS,PEDOT:PSS,,,,,-5.56,-3.65,,,,
103052,10.1021/acsaem.5c00374,10.1021/acsaem.5c00374,PM6,BTP-Th3,PM6,BTP-Th3,COC(=O)C(C)(C)c1cc(C)cc(-c2sc3c4sc5cc(/C=C6/C(=O)c7cc(F)cc(c7)C(=O)/C6=C\c6cc(C(C)(C)C(=O)OC)c(-c7cc(C)cc(C(C)(C)C(=O)OC)c7)s6)sc5c4c(C(C)(C)C(=O)OC)ccc2-3)c1,,0.845,23.81,73.52,14.79,14.791819639999996,0.0123031778228345,14.62,14.79,1:1.3,1-CN,CN,,ITO/PEDOT:PSS/PM6:BTP-Th3/PDINO/Al,conventional,PDINO,PDINO,PEDOT:PSS,PEDOT:PSS,,,,,-5.56,-3.65,,,,
103053,10.1021/acsaem.5c00374,10.1021/acsaem.5c00374,PM6,BTP-Th6,PM6,BTP-Th6,COC(=O)C(C)(C)c1cc(C)cc(-c2sc3c4sc5cc(/C=C6/C(=O)c7cc(F)cc(c7)C(=O)/C6=C\c6cc(C(C)(C)C(=O)OC)c(-c7cc(C)cc(C(C)(C)C(=O)OC)c7)s6)sc5c4c(C(C)(C)C(=O)OC)ccc2-3)c1,,0.84,22.12,71.58,13.3,13.30013664,0.0010273684210461,13.12,13.3,1:1.3,1-CN,CN,,ITO/PEDOT:PSS/PM6:BTP-Th6/PDINO/Al,conventional,PDINO,PDINO,PEDOT:PSS,PEDOT:PSS,,,,,-5.56,-3.65,,,,
103054,10.1021/acsaem.5c01305,10.1021/acsaem.5c01305,P3HT,ZY-4Cl/NC70BA,P3HT,ZY-4Cl/NC70BA,CCCCCCc1ccsc1,,0.879,17.02,65.58,9.81,9.811148364,0.0117060550458586,9.81,,1:1.2:0,,,,,polymer solar cell,,,,,,,,,-5.01,-3.12,,,,
103055,10.1021/acsaem.5c01305,10.1021/acsaem.5c01305,P3HT,ZY-4Cl/NC70BA,P3HT,ZY-4Cl/NC70BA,CCCCCCc1ccsc1,,0.878,17.98,66.04,10.45,10.425364976,0.2357418564593147,10.45,,1:1.2:0.10,,,,,polymer solar cell,,,,,,,,,-5.01,-3.12,,,,
103056,10.1021/acsaem.5c01305,10.1021/acsaem.5c01305,P3HT,ZY-4Cl/NC70BA,P3HT,ZY-4Cl/NC70BA,CCCCCCc1ccsc1,,0.877,18.1,66.07,10.53,10.48775359,0.4012004748337973,10.53,,1:1.2:0.15,,,,,polymer solar cell,,,,,,,,,-5.01,-3.12,,,,
103057,10.1021/acsaem.5c01305,10.1021/acsaem.5c01305,P3HT,ZY-4Cl/NC70BA,P3HT,ZY-4Cl/NC70BA,CCCCCCc1ccsc1,,0.875,17.68,65.58,10.14,10.145226,0.0515384615384479,10.14,,1:1.2:0.20,,,,,polymer solar cell,,,,,,,,,-5.01,-3.12,,,,
103058,10.1021/acsaem.5c01305,10.1021/acsaem.5c01305,P3HT,ZY-4Cl/NC70BA,P3HT,ZY-4Cl/NC70BA,CCCCCCc1ccsc1,,0.87,17.4,65.24,9.87,9.876031199999998,0.0611063829787123,9.87,,1:1.2:0.25,,,,,polymer solar cell,,,,,,,,,-5.01,-3.12,,,,
103059,10.1021/acsaem.5c01305,10.1021/acsaem.5c01305,P3HT,ZY-4Cl/NC70BA,P3HT,ZY-4Cl/NC70BA,CCCCCCc1ccsc1,,0.84,12.04,65.04,6.58,6.577885439999999,0.0321361702127775,6.58,,1:0:1.2,,,,,polymer solar cell,,,,,,,,,-5.01,-3.12,,,,
103064,10.1021/acsaem.5c02057,10.1021/acsaem.5c02057,PM6,Y6,PM6,Y6,COC(=O)C(C)(C)c1cc(C)cc(-c2sc3c4sc5cc(/C=C6/C(=O)c7cc(F)cc(c7)C(=O)/C6=C\c6cc(C(C)(C)C(=O)OC)c(-c7cc(C)cc(C(C)(C)C(=O)OC)c7)s6)sc5c4c(C(C)(C)C(=O)OC)ccc2-3)c1,CCCCCCCCCCCc1c(/C=C2\C(=O)c3cc(F)c(F)cc3C2=C(C#N)C#N)sc2c1sc1c3c4nsnc4c4c5sc6c(CCCCCCCCCCC)c(/C=C7\C(=O)c8cc(F)c(F)cc8C7=C(C#N)C#N)sc6c5n(CC(CC)CCCC)c4c3n(CC(CC)CCCC)c21,0.829,25.7,74.3,15.84,15.829837899999998,0.0641546717171861,15.57,15.84,1:1.2,1-chloronaphthalene (CN),CN,,ITO/PEDOT:PSS/active layer/PFN-Br/Ag,conventional,PFN-Br,PFN-Br,PEDOT:PSS,PEDOT:PSS,,,,110.0,-5.56,-3.65,,-5.65,-4.09,
103066,10.1021/acsaem.5c03036,10.1021/acsaem.5c03036,D18,L8-BO,D18,L8-BO,CCCCCCC(CCCC)Cc1csc(-c2cc3c4nsnc4c4cc(-c5cc(CC(CCCC)CCCCCC)c(-c6cc7c(-c8cc(F)c(CC(CC)CCCC)s8)c8sccc8c(-c8cc(F)c(CC(CC)CCCC)s8)c7s6)s5)sc4c3s2)c1,CCCCCCC(CCCC)Cc1c(/C=C2\C(=O)c3cc(F)c(F)cc3C2=C(C#N)C#N)sc2c1SC1c3c(c4c(c5nsnc35)c3sc5c(CC(CCCC)CCCCCC)c(/C=C6\C(=O)c7cc(F)c(F)cc7C6=C(C#N)C#N)sc5c3n4CC(CC)CCCC)N(CC(CC)CCCC)C21,0.897,25.43,77.02,17.58,17.568808842,0.063658464163817,17.42,17.58,,,,,ITO/HTL/D18:L8-BO/PDINO/Al,conventional,PDINO,PDINO,PEDOT:PSS,PEDOT:PSS,,,,,-5.51,-2.77,,-5.68,-3.9,
103067,10.1021/acsaem.5c03036,10.1021/acsaem.5c03036,D18,L8-BO,D18,L8-BO,CCCCCCC(CCCC)Cc1csc(-c2cc3c4nsnc4c4cc(-c5cc(CC(CCCC)CCCCCC)c(-c6cc7c(-c8cc(F)c(CC(CC)CCCC)s8)c8sccc8c(-c8cc(F)c(CC(CC)CCCC)s8)c7s6)s5)sc4c3s2)c1,CCCCCCC(CCCC)Cc1c(/C=C2\C(=O)c3cc(F)c(F)cc3C2=C(C#N)C#N)sc2c1SC1c3c(c4c(c5nsnc35)c3sc5c(CC(CCCC)CCCCCC)c(/C=C6\C(=O)c7cc(F)c(F)cc7C6=C(C#N)C#N)sc5c3n4CC(CC)CCCC)N(CC(CC)CCCC)C21,0.91,25.51,80.46,18.67,18.67806486,0.0431968934118773,18.47,18.67,,,,,ITO/HTL/D18:L8-BO/PDINO/Al,conventional,PDINO,PDINO,MoO3/PEDOT:PSS,PEDOT:PSS,,,,,-5.51,-2.77,,-5.68,-3.9,
103068,10.1021/acsaem.5c03513,10.1021/acsaem.5c03513,PM6,Y6,PM6,Y6,COC(=O)C(C)(C)c1cc(C)cc(-c2sc3c4sc5cc(/C=C6/C(=O)c7cc(F)cc(c7)C(=O)/C6=C\c6cc(C(C)(C)C(=O)OC)c(-c7cc(C)cc(C(C)(C)C(=O)OC)c7)s6)sc5c4c(C(C)(C)C(=O)OC)ccc2-3)c1,CCCCCCCCCCCc1c(/C=C2\C(=O)c3cc(F)c(F)cc3C2=C(C#N)C#N)sc2c1sc1c3c4nsnc4c4c5sc6c(CCCCCCCCCCC)c(/C=C7\C(=O)c8cc(F)c(F)cc8C7=C(C#N)C#N)sc6c5n(CC(CC)CCCC)c4c3n(CC(CC)CCCC)c21,0.848,23.26,59.0,11.64,11.6374432,0.0219656357388375,,,1:1.2 wt/wt,chloro-naphthalene (CN),,0.5 vol%,inverted,inverted,ZnO,ZnO,MoO3,MoO3,90.0,chloroform,chloroform,,-5.56,-3.65,,-5.65,-4.09,
103069,10.1021/acsaem.5c03513,10.1021/acsaem.5c03513,PM6,Y6,PM6,Y6,COC(=O)C(C)(C)c1cc(C)cc(-c2sc3c4sc5cc(/C=C6/C(=O)c7cc(F)cc(c7)C(=O)/C6=C\c6cc(C(C)(C)C(=O)OC)c(-c7cc(C)cc(C(C)(C)C(=O)OC)c7)s6)sc5c4c(C(C)(C)C(=O)OC)ccc2-3)c1,CCCCCCCCCCCc1c(/C=C2\C(=O)c3cc(F)c(F)cc3C2=C(C#N)C#N)sc2c1sc1c3c4nsnc4c4c5sc6c(CCCCCCCCCCC)c(/C=C7\C(=O)c8cc(F)c(F)cc8C7=C(C#N)C#N)sc6c5n(CC(CC)CCCC)c4c3n(CC(CC)CCCC)c21,0.821,24.64,62.0,12.55,12.542252800000002,0.0617306772908283,,,1:1.2,CN,,0.5 vol %,inverted,inverted,ZnO,ZnO,MoO3,MoO3,90.0,chloroform,chloroform,80.0,-5.56,-3.65,,-5.65,-4.09,
103070,10.1021/acsaem.5c03513,10.1021/acsaem.5c03513,PM6,Y6,PM6,Y6,COC(=O)C(C)(C)c1cc(C)cc(-c2sc3c4sc5cc(/C=C6/C(=O)c7cc(F)cc(c7)C(=O)/C6=C\c6cc(C(C)(C)C(=O)OC)c(-c7cc(C)cc(C(C)(C)C(=O)OC)c7)s6)sc5c4c(C(C)(C)C(=O)OC)ccc2-3)c1,CCCCCCCCCCCc1c(/C=C2\C(=O)c3cc(F)c(F)cc3C2=C(C#N)C#N)sc2c1sc1c3c4nsnc4c4c5sc6c(CCCCCCCCCCC)c(/C=C7\C(=O)c8cc(F)c(F)cc8C7=C(C#N)C#N)sc6c5n(CC(CC)CCCC)c4c3n(CC(CC)CCCC)c21,0.832,23.77,59.0,11.72,11.6682176,0.44182935153584,,,1:1.2 wt/wt,chloro-naphthalene (CN),,0.5 vol%,inverted,inverted,ZnO,ZnO,MoO3,MoO3,90.0,chloroform,chloroform,110.0,-5.56,-3.65,,-5.65,-4.09,
103071,10.1021/acsaem.5c03513,10.1021/acsaem.5c03513,PM6,Y6,PM6,Y6,COC(=O)C(C)(C)c1cc(C)cc(-c2sc3c4sc5cc(/C=C6/C(=O)c7cc(F)cc(c7)C(=O)/C6=C\c6cc(C(C)(C)C(=O)OC)c(-c7cc(C)cc(C(C)(C)C(=O)OC)c7)s6)sc5c4c(C(C)(C)C(=O)OC)ccc2-3)c1,CCCCCCCCCCCc1c(/C=C2\C(=O)c3cc(F)c(F)cc3C2=C(C#N)C#N)sc2c1sc1c3c4nsnc4c4c5sc6c(CCCCCCCCCCC)c(/C=C7\C(=O)c8cc(F)c(F)cc8C7=C(C#N)C#N)sc6c5n(CC(CC)CCCC)c4c3n(CC(CC)CCCC)c21,0.795,25.76,57.0,11.63,11.673144000000002,0.3709716251074946,,,1:1.2,CN,,0.5 vol %,inverted,inverted,ZnO,ZnO,MoO3,MoO3,90.0,chloroform,chloroform,140.0,-5.56,-3.65,,-5.65,-4.09,
103072,10.1021/acsaem.5c03513,10.1021/acsaem.5c03513,PM6,Y6,PM6,Y6,COC(=O)C(C)(C)c1cc(C)cc(-c2sc3c4sc5cc(/C=C6/C(=O)c7cc(F)cc(c7)C(=O)/C6=C\c6cc(C(C)(C)C(=O)OC)c(-c7cc(C)cc(C(C)(C)C(=O)OC)c7)s6)sc5c4c(C(C)(C)C(=O)OC)ccc2-3)c1,CCCCCCCCCCCc1c(/C=C2\C(=O)c3cc(F)c(F)cc3C2=C(C#N)C#N)sc2c1sc1c3c4nsnc4c4c5sc6c(CCCCCCCCCCC)c(/C=C7\C(=O)c8cc(F)c(F)cc8C7=C(C#N)C#N)sc6c5n(CC(CC)CCCC)c4c3n(CC(CC)CCCC)c21,0.777,25.39,55.0,10.86,10.8504165,0.0882458563535724,,,1:1.2,CN,,0.5 vol %,inverted,inverted,ZnO,ZnO,MoO3,MoO3,90.0,chloroform,chloroform,170.0,-5.56,-3.65,,-5.65,-4.09,
103073,10.1021/acsaem.5c03513,10.1021/acsaem.5c03513,PM6,Y6,PM6,Y6,COC(=O)C(C)(C)c1cc(C)cc(-c2sc3c4sc5cc(/C=C6/C(=O)c7cc(F)cc(c7)C(=O)/C6=C\c6cc(C(C)(C)C(=O)OC)c(-c7cc(C)cc(C(C)(C)C(=O)OC)c7)s6)sc5c4c(C(C)(C)C(=O)OC)ccc2-3)c1,CCCCCCCCCCCc1c(/C=C2\C(=O)c3cc(F)c(F)cc3C2=C(C#N)C#N)sc2c1sc1c3c4nsnc4c4c5sc6c(CCCCCCCCCCC)c(/C=C7\C(=O)c8cc(F)c(F)cc8C7=C(C#N)C#N)sc6c5n(CC(CC)CCCC)c4c3n(CC(CC)CCCC)c21,0.738,25.0,50.0,9.26,9.225,0.377969762419008,,,1:1.2,CN,,0.5 vol %,inverted,inverted,ZnO,ZnO,MoO3,MoO3,90.0,chloroform,chloroform,200.0,-5.56,-3.65,,-5.65,-4.09,
103082,10.1021/acsaem.5c03929,10.1021/acsaem.5c03929,PM6,Y6,PM6,Y6,COC(=O)C(C)(C)c1cc(C)cc(-c2sc3c4sc5cc(/C=C6/C(=O)c7cc(F)cc(c7)C(=O)/C6=C\c6cc(C(C)(C)C(=O)OC)c(-c7cc(C)cc(C(C)(C)C(=O)OC)c7)s6)sc5c4c(C(C)(C)C(=O)OC)ccc2-3)c1,CCCCCCCCCCCc1c(/C=C2\C(=O)c3cc(F)c(F)cc3C2=C(C#N)C#N)sc2c1sc1c3c4nsnc4c4c5sc6c(CCCCCCCCCCC)c(/C=C7\C(=O)c8cc(F)c(F)cc8C7=C(C#N)C#N)sc6c5n(CC(CC)CCCC)c4c3n(CC(CC)CCCC)c21,0.84,25.0,68.8,14.4,14.448,0.3333333333333336,14.3,14.4,,,,,ITO,,,,,,,chloroform,,,-5.56,-3.65,,-5.65,-4.09,
103083,10.1021/acsaem.5c03929,10.1021/acsaem.5c03929,PM6,Y6,PM6,Y6,COC(=O)C(C)(C)c1cc(C)cc(-c2sc3c4sc5cc(/C=C6/C(=O)c7cc(F)cc(c7)C(=O)/C6=C\c6cc(C(C)(C)C(=O)OC)c(-c7cc(C)cc(C(C)(C)C(=O)OC)c7)s6)sc5c4c(C(C)(C)C(=O)OC)ccc2-3)c1,CCCCCCCCCCCc1c(/C=C2\C(=O)c3cc(F)c(F)cc3C2=C(C#N)C#N)sc2c1sc1c3c4nsnc4c4c5sc6c(CCCCCCCCCCC)c(/C=C7\C(=O)c8cc(F)c(F)cc8C7=C(C#N)C#N)sc6c5n(CC(CC)CCCC)c4c3n(CC(CC)CCCC)c21,0.84,22.5,68.1,12.9,12.870899999999995,0.2255813953488623,12.7,12.9,,,,,ITO-free,,,,,,,chloroform,,,-5.56,-3.65,,-5.65,-4.09,
103084,10.1021/acsaem.5c03929,10.1021/acsaem.5c03929,PM6,Y6,PM6,Y6,COC(=O)C(C)(C)c1cc(C)cc(-c2sc3c4sc5cc(/C=C6/C(=O)c7cc(F)cc(c7)C(=O)/C6=C\c6cc(C(C)(C)C(=O)OC)c(-c7cc(C)cc(C(C)(C)C(=O)OC)c7)s6)sc5c4c(C(C)(C)C(=O)OC)ccc2-3)c1,CCCCCCCCCCCc1c(/C=C2\C(=O)c3cc(F)c(F)cc3C2=C(C#N)C#N)sc2c1sc1c3c4nsnc4c4c5sc6c(CCCCCCCCCCC)c(/C=C7\C(=O)c8cc(F)c(F)cc8C7=C(C#N)C#N)sc6c5n(CC(CC)CCCC)c4c3n(CC(CC)CCCC)c21,0.85,22.4,69.3,13.2,13.19472,0.0399999999999929,12.9,13.2,,,,,ITO-free,,,,,,,chloroform,,,-5.56,-3.65,,-5.65,-4.09,
103085,10.1021/acsaem.5c03929,10.1021/acsaem.5c03929,PM6,Y6,PM6,Y6,COC(=O)C(C)(C)c1cc(C)cc(-c2sc3c4sc5cc(/C=C6/C(=O)c7cc(F)cc(c7)C(=O)/C6=C\c6cc(C(C)(C)C(=O)OC)c(-c7cc(C)cc(C(C)(C)C(=O)OC)c7)s6)sc5c4c(C(C)(C)C(=O)OC)ccc2-3)c1,CCCCCCCCCCCc1c(/C=C2\C(=O)c3cc(F)c(F)cc3C2=C(C#N)C#N)sc2c1sc1c3c4nsnc4c4c5sc6c(CCCCCCCCCCC)c(/C=C7\C(=O)c8cc(F)c(F)cc8C7=C(C#N)C#N)sc6c5n(CC(CC)CCCC)c4c3n(CC(CC)CCCC)c21,0.85,22.4,71.9,13.7,13.68976,0.0747445255474292,13.5,13.7,,,,,ITO-free,,,,,,,chloroform,,,-5.56,-3.65,,-5.65,-4.09,
103086,10.1021/acsaem.5c03929,10.1021/acsaem.5c03929,PM6,Y6,PM6,Y6,COC(=O)C(C)(C)c1cc(C)cc(-c2sc3c4sc5cc(/C=C6/C(=O)c7cc(F)cc(c7)C(=O)/C6=C\c6cc(C(C)(C)C(=O)OC)c(-c7cc(C)cc(C(C)(C)C(=O)OC)c7)s6)sc5c4c(C(C)(C)C(=O)OC)ccc2-3)c1,CCCCCCCCCCCc1c(/C=C2\C(=O)c3cc(F)c(F)cc3C2=C(C#N)C#N)sc2c1sc1c3c4nsnc4c4c5sc6c(CCCCCCCCCCC)c(/C=C7\C(=O)c8cc(F)c(F)cc8C7=C(C#N)C#N)sc6c5n(CC(CC)CCCC)c4c3n(CC(CC)CCCC)c21,0.84,21.8,66.3,12.1,12.140856,0.3376528925619964,11.9,12.1,,,,,ITO-free,,,,HXMoO3/MoO3,,,chloroform,,,-5.56,-3.65,,-5.65,-4.09,
103102,10.1021/acsami.0c00396,10.1021/acsami.0c00396,PTB7-Th,IEICO-4F,PTB7-Th,IEICO-4F,CCCCC(CC)COC(=O)c1sc2csc(-c3cc4c(-c5ccc(CC(CC)CCCC)s5)c5sccc5c(-c5ccc(CC(CC)CCCC)s5)c4s3)c2c1F,CCCCCCc1ccc(C2(c3ccc(CCCCCC)cc3)c3cc4c(cc3-c3sc(-c5sc(/C=C6\C(=O)c7cc(F)c(F)cc7C6=C(C#N)C#N)cc5OCC(CC)CCCC)cc32)C(c2ccc(CCCCCC)cc2)(c2ccc(CCCCCC)cc2)c2cc(-c3scc(/C=C5/C(=O)c6cc(F)c(F)cc6C5=C(C#N)C#N)c3OCC(CC)CCCC)sc2-4)cc1,0.7,23.9,59.2,10.0,9.904159999999996,0.958400000000026,9.8,10.0,1:1.5,0%CN,CN,0%,ITO/PEDOT:PSS/active layer/PNDIT-F3N-Br/Ag,conventional,PNDIT-F3N-Br,PNDIT-F3N-Br,PEDOT:PSS,PEDOT:PSS,,chlorobenzene/1-chloronaphthalene (98:2 v/v),chlorobenzene:1-chloronaphthalene (98:2),100.0,-5.29,-3.72,,-5.44,-4.19,
103103,10.1021/acsami.0c00396,10.1021/acsami.0c00396,PTB7-Th,IEICO-4F,PTB7-Th,IEICO-4F,CCCCC(CC)COC(=O)c1sc2csc(-c3cc4c(-c5ccc(CC(CC)CCCC)s5)c5sccc5c(-c5ccc(CC(CC)CCCC)s5)c4s3)c2c1F,CCCCCCc1ccc(C2(c3ccc(CCCCCC)cc3)c3cc4c(cc3-c3sc(-c5sc(/C=C6\C(=O)c7cc(F)c(F)cc7C6=C(C#N)C#N)cc5OCC(CC)CCCC)cc32)C(c2ccc(CCCCCC)cc2)(c2ccc(CCCCCC)cc2)c2cc(-c3scc(/C=C5/C(=O)c6cc(F)c(F)cc6C5=C(C#N)C#N)c3OCC(CC)CCCC)sc2-4)cc1,0.69,25.4,68.0,12.0,11.917679999999995,0.6860000000000237,11.7,12.0,1:1.5,2%CN,CN,2%,ITO/PEDOT:PSS/active layer/PNDIT-F3N-Br/Ag,conventional,PNDIT-F3N-Br,PNDIT-F3N-Br,PEDOT:PSS,PEDOT:PSS,110.0,o-xylene/n-butanol/chloronaphthalene (73.5:24.5:2 v/v),o-xylene:n-butanol:1-chloronaphthalene (73.5:24.5:2),100.0,-5.29,-3.72,,-5.44,-4.19,
103104,10.1021/acsami.0c00396,10.1021/acsami.0c00396,PTB7-Th,IEICO-4F,PTB7-Th,IEICO-4F,CCCCC(CC)COC(=O)c1sc2csc(-c3cc4c(-c5ccc(CC(CC)CCCC)s5)c5sccc5c(-c5ccc(CC(CC)CCCC)s5)c4s3)c2c1F,CCCCCCc1ccc(C2(c3ccc(CCCCCC)cc3)c3cc4c(cc3-c3sc(-c5sc(/C=C6\C(=O)c7cc(F)c(F)cc7C6=C(C#N)C#N)cc5OCC(CC)CCCC)cc32)C(c2ccc(CCCCCC)cc2)(c2ccc(CCCCCC)cc2)c2cc(-c3scc(/C=C5/C(=O)c6cc(F)c(F)cc6C5=C(C#N)C#N)c3OCC(CC)CCCC)sc2-4)cc1,0.66,20.6,61.3,8.2,8.334348,1.6383902439024518,8.1,8.2,,,,,Bilayer,semitransparent organic solar cell,PNDIT-F3N-Br,,PEDOT:PSS,,80.0,,,,-5.29,-3.72,,-5.44,-4.19,
103105,10.1021/acsami.0c00396,10.1021/acsami.0c00396,PTB7-Th,IEICO-4F,PTB7-Th,IEICO-4F,CCCCC(CC)COC(=O)c1sc2csc(-c3cc4c(-c5ccc(CC(CC)CCCC)s5)c5sccc5c(-c5ccc(CC(CC)CCCC)s5)c4s3)c2c1F,CCCCCCc1ccc(C2(c3ccc(CCCCCC)cc3)c3cc4c(cc3-c3sc(-c5sc(/C=C6\C(=O)c7cc(F)c(F)cc7C6=C(C#N)C#N)cc5OCC(CC)CCCC)cc32)C(c2ccc(CCCCCC)cc2)(c2ccc(CCCCCC)cc2)c2cc(-c3scc(/C=C5/C(=O)c6cc(F)c(F)cc6C5=C(C#N)C#N)c3OCC(CC)CCCC)sc2-4)cc1,0.66,20.1,63.3,8.4,8.397378000000002,0.0312142857142713,8.3,8.4,,,,,Bilayer,semitransparent organic solar cell,PNDIT-F3N-Br,,PEDOT:PSS,,70.0,,,,-5.29,-3.72,,-5.44,-4.19,
103106,10.1021/acsami.0c00396,10.1021/acsami.0c00396,PTB7-Th,IEICO-4F,PTB7-Th,IEICO-4F,CCCCC(CC)COC(=O)c1sc2csc(-c3cc4c(-c5ccc(CC(CC)CCCC)s5)c5sccc5c(-c5ccc(CC(CC)CCCC)s5)c4s3)c2c1F,CCCCCCc1ccc(C2(c3ccc(CCCCCC)cc3)c3cc4c(cc3-c3sc(-c5sc(/C=C6\C(=O)c7cc(F)c(F)cc7C6=C(C#N)C#N)cc5OCC(CC)CCCC)cc32)C(c2ccc(CCCCCC)cc2)(c2ccc(CCCCCC)cc2)c2cc(-c3scc(/C=C5/C(=O)c6cc(F)c(F)cc6C5=C(C#N)C#N)c3OCC(CC)CCCC)sc2-4)cc1,0.67,19.6,61.9,8.1,8.128708,0.3544197530864192,8.0,8.1,,,,,Bilayer,semitransparent organic solar cell,PNDIT-F3N-Br,,PEDOT:PSS,,60.0,,,,-5.29,-3.72,,-5.44,-4.19,
103107,10.1021/acsami.0c00396,10.1021/acsami.0c00396,PTB7-Th,IEICO-4F,PTB7-Th,IEICO-4F,CCCCC(CC)COC(=O)c1sc2csc(-c3cc4c(-c5ccc(CC(CC)CCCC)s5)c5sccc5c(-c5ccc(CC(CC)CCCC)s5)c4s3)c2c1F,CCCCCCc1ccc(C2(c3ccc(CCCCCC)cc3)c3cc4c(cc3-c3sc(-c5sc(/C=C6\C(=O)c7cc(F)c(F)cc7C6=C(C#N)C#N)cc5OCC(CC)CCCC)cc32)C(c2ccc(CCCCCC)cc2)(c2ccc(CCCCCC)cc2)c2cc(-c3scc(/C=C5/C(=O)c6cc(F)c(F)cc6C5=C(C#N)C#N)c3OCC(CC)CCCC)sc2-4)cc1,0.67,19.2,61.8,7.9,7.949952,0.6323037974683459,7.6,7.9,,,,,Bilayer,semitransparent organic solar cell,PNDIT-F3N-Br,,PEDOT:PSS,,50.0,,,,-5.29,-3.72,,-5.44,-4.19,
103108,10.1021/acsami.0c00396,10.1021/acsami.0c00396,PTB7-Th,IEICO-4F,PTB7-Th,IEICO-4F,CCCCC(CC)COC(=O)c1sc2csc(-c3cc4c(-c5ccc(CC(CC)CCCC)s5)c5sccc5c(-c5ccc(CC(CC)CCCC)s5)c4s3)c2c1F,CCCCCCc1ccc(C2(c3ccc(CCCCCC)cc3)c3cc4c(cc3-c3sc(-c5sc(/C=C6\C(=O)c7cc(F)c(F)cc7C6=C(C#N)C#N)cc5OCC(CC)CCCC)cc32)C(c2ccc(CCCCCC)cc2)(c2ccc(CCCCCC)cc2)c2cc(-c3scc(/C=C5/C(=O)c6cc(F)c(F)cc6C5=C(C#N)C#N)c3OCC(CC)CCCC)sc2-4)cc1,0.68,20.3,60.0,8.3,8.2824,0.2120481927710823,8.1,8.3,1:1.5 w/w,,,,BHJ,,PNDIT-F3N-Br,,PEDOT:PSS,,140.0,chlorobenzene/1-chloronaphthalene (98:2 v/v),,100.0,-5.29,-3.72,,-5.44,-4.19,
103109,10.1021/acsami.0c00396,10.1021/acsami.0c00396,PTB7-Th,IEICO-4F,PTB7-Th,IEICO-4F,CCCCC(CC)COC(=O)c1sc2csc(-c3cc4c(-c5ccc(CC(CC)CCCC)s5)c5sccc5c(-c5ccc(CC(CC)CCCC)s5)c4s3)c2c1F,CCCCCCc1ccc(C2(c3ccc(CCCCCC)cc3)c3cc4c(cc3-c3sc(-c5sc(/C=C6\C(=O)c7cc(F)c(F)cc7C6=C(C#N)C#N)cc5OCC(CC)CCCC)cc32)C(c2ccc(CCCCCC)cc2)(c2ccc(CCCCCC)cc2)c2cc(-c3scc(/C=C5/C(=O)c6cc(F)c(F)cc6C5=C(C#N)C#N)c3OCC(CC)CCCC)sc2-4)cc1,0.69,19.4,61.4,8.2,8.219003999999998,0.2317560975609623,8.0,8.2,1:1.5 w/w,,,,BHJ,,PNDIT-F3N-Br,,PEDOT:PSS,,125.0,chlorobenzene/1-chloronaphthalene (98:2 v/v),,100.0,-5.29,-3.72,,-5.44,-4.19,
103110,10.1021/acsami.0c00396,10.1021/acsami.0c00396,PTB7-Th,IEICO-4F,PTB7-Th,IEICO-4F,CCCCC(CC)COC(=O)c1sc2csc(-c3cc4c(-c5ccc(CC(CC)CCCC)s5)c5sccc5c(-c5ccc(CC(CC)CCCC)s5)c4s3)c2c1F,CCCCCCc1ccc(C2(c3ccc(CCCCCC)cc3)c3cc4c(cc3-c3sc(-c5sc(/C=C6\C(=O)c7cc(F)c(F)cc7C6=C(C#N)C#N)cc5OCC(CC)CCCC)cc32)C(c2ccc(CCCCCC)cc2)(c2ccc(CCCCCC)cc2)c2cc(-c3scc(/C=C5/C(=O)c6cc(F)c(F)cc6C5=C(C#N)C#N)c3OCC(CC)CCCC)sc2-4)cc1,0.69,18.9,61.8,8.1,8.059337999999999,0.5020000000000134,7.8,8.1,1:1.5 w/w,,,,BHJ,,PNDIT-F3N-Br,,PEDOT:PSS,,110.0,chlorobenzene/1-chloronaphthalene (98:2 v/v),,100.0,-5.29,-3.72,,-5.44,-4.19,
103111,10.1021/acsami.0c00396,10.1021/acsami.0c00396,PTB7-Th,IEICO-4F,PTB7-Th,IEICO-4F,CCCCC(CC)COC(=O)c1sc2csc(-c3cc4c(-c5ccc(CC(CC)CCCC)s5)c5sccc5c(-c5ccc(CC(CC)CCCC)s5)c4s3)c2c1F,CCCCCCc1ccc(C2(c3ccc(CCCCCC)cc3)c3cc4c(cc3-c3sc(-c5sc(/C=C6\C(=O)c7cc(F)c(F)cc7C6=C(C#N)C#N)cc5OCC(CC)CCCC)cc32)C(c2ccc(CCCCCC)cc2)(c2ccc(CCCCCC)cc2)c2cc(-c3scc(/C=C5/C(=O)c6cc(F)c(F)cc6C5=C(C#N)C#N)c3OCC(CC)CCCC)sc2-4)cc1,0.69,17.8,61.2,7.6,7.516584,1.0975789473684172,7.5,7.6,1:1.5 w/w,,,,BHJ,,PNDIT-F3N-Br,,PEDOT:PSS,,95.0,chlorobenzene/1-chloronaphthalene (98:2 v/v),,100.0,-5.29,-3.72,,-5.44,-4.19,
103112,10.1021/acsami.0c00396,10.1021/acsami.0c00396,PTB7-Th,IEICO-4F,PTB7-Th,IEICO-4F,CCCCC(CC)COC(=O)c1sc2csc(-c3cc4c(-c5ccc(CC(CC)CCCC)s5)c5sccc5c(-c5ccc(CC(CC)CCCC)s5)c4s3)c2c1F,CCCCCCc1ccc(C2(c3ccc(CCCCCC)cc3)c3cc4c(cc3-c3sc(-c5sc(/C=C6\C(=O)c7cc(F)c(F)cc7C6=C(C#N)C#N)cc5OCC(CC)CCCC)cc32)C(c2ccc(CCCCCC)cc2)(c2ccc(CCCCCC)cc2)c2cc(-c3scc(/C=C5/C(=O)c6cc(F)c(F)cc6C5=C(C#N)C#N)c3OCC(CC)CCCC)sc2-4)cc1,0.67,17.9,65.3,7.8,7.831428999999999,0.402935897435888,7.7,7.8,,,,,Bilayer,semitransparent organic solar cell,PNDIT-F3N-Br,,PEDOT:PSS,,50.0,,,,-5.29,-3.72,,-5.44,-4.19,
103113,10.1021/acsami.0c00396,10.1021/acsami.0c00396,PTB7-Th,IEICO-4F,PTB7-Th,IEICO-4F,CCCCC(CC)COC(=O)c1sc2csc(-c3cc4c(-c5ccc(CC(CC)CCCC)s5)c5sccc5c(-c5ccc(CC(CC)CCCC)s5)c4s3)c2c1F,CCCCCCc1ccc(C2(c3ccc(CCCCCC)cc3)c3cc4c(cc3-c3sc(-c5sc(/C=C6\C(=O)c7cc(F)c(F)cc7C6=C(C#N)C#N)cc5OCC(CC)CCCC)cc32)C(c2ccc(CCCCCC)cc2)(c2ccc(CCCCCC)cc2)c2cc(-c3scc(/C=C5/C(=O)c6cc(F)c(F)cc6C5=C(C#N)C#N)c3OCC(CC)CCCC)sc2-4)cc1,0.67,18.3,66.4,8.1,8.141304000000002,0.5099259259259508,8.0,8.1,,,,,Bilayer,semitransparent organic solar cell,PNDIT-F3N-Br,,PEDOT:PSS,,55.0,,,,-5.29,-3.72,,-5.44,-4.19,
103114,10.1021/acsami.0c00396,10.1021/acsami.0c00396,PTB7-Th,IEICO-4F,PTB7-Th,IEICO-4F,CCCCC(CC)COC(=O)c1sc2csc(-c3cc4c(-c5ccc(CC(CC)CCCC)s5)c5sccc5c(-c5ccc(CC(CC)CCCC)s5)c4s3)c2c1F,CCCCCCc1ccc(C2(c3ccc(CCCCCC)cc3)c3cc4c(cc3-c3sc(-c5sc(/C=C6\C(=O)c7cc(F)c(F)cc7C6=C(C#N)C#N)cc5OCC(CC)CCCC)cc32)C(c2ccc(CCCCCC)cc2)(c2ccc(CCCCCC)cc2)c2cc(-c3scc(/C=C5/C(=O)c6cc(F)c(F)cc6C5=C(C#N)C#N)c3OCC(CC)CCCC)sc2-4)cc1,0.67,18.6,64.4,8.0,8.025528000000001,0.3191000000000166,7.9,8.0,,,,,Bilayer,semitransparent organic solar cell,PNDIT-F3N-Br,,PEDOT:PSS,,60.0,,,,-5.29,-3.72,,-5.44,-4.19,
103115,10.1021/acsami.0c00396,10.1021/acsami.0c00396,PTB7-Th,IEICO-4F,PTB7-Th,IEICO-4F,CCCCC(CC)COC(=O)c1sc2csc(-c3cc4c(-c5ccc(CC(CC)CCCC)s5)c5sccc5c(-c5ccc(CC(CC)CCCC)s5)c4s3)c2c1F,CCCCCCc1ccc(C2(c3ccc(CCCCCC)cc3)c3cc4c(cc3-c3sc(-c5sc(/C=C6\C(=O)c7cc(F)c(F)cc7C6=C(C#N)C#N)cc5OCC(CC)CCCC)cc32)C(c2ccc(CCCCCC)cc2)(c2ccc(CCCCCC)cc2)c2cc(-c3scc(/C=C5/C(=O)c6cc(F)c(F)cc6C5=C(C#N)C#N)c3OCC(CC)CCCC)sc2-4)cc1,0.67,19.6,65.3,8.5,8.575196,0.8846588235294122,8.2,8.5,,,,,Bilayer,semitransparent organic solar cell,PNDIT-F3N-Br,,PEDOT:PSS,,65.0,,,,-5.29,-3.72,,-5.44,-4.19,
103116,10.1021/acsami.0c00733,10.1021/acsami.0c00733,PTB7-Th,P6IC,PTB7-Th,P6IC,CCCCC(CC)COC(=O)c1sc2csc(-c3cc4c(-c5ccc(CC(CC)CCCC)s5)c5sccc5c(-c5ccc(CC(CC)CCCC)s5)c4s3)c2c1F,,0.693,25.0,70.2,12.2,12.16215,0.3102459016393493,12.1,12.2,1:1,DPE,DPE,0.75 vol%,ITO/ZnO/PFN-Br/active layer/MoOx/Ag,inverted,ZnO/PFN-Br,ZnO/PFN-Br,MoOx,MoO3,,,,,-5.29,-3.72,,,,
103117,10.1021/acsami.0c00733,10.1021/acsami.0c00733,PTB7-Th,F6IC,PTB7-Th,F6IC,CCCCC(CC)COC(=O)c1sc2csc(-c3cc4c(-c5ccc(CC(CC)CCCC)s5)c5sccc5c(-c5ccc(CC(CC)CCCC)s5)c4s3)c2c1F,CCCCCCc1ccc(C2(c3ccc(CCCCCC)cc3)c3cc(/C=C4\C(=O)c5cc(F)c(F)cc5C4=C(C#N)C#N)sc3-c3sc4c5c(sc4c32)-c2sc(/C=C3\C(=O)c4cc(F)c(F)cc4C3=C(C#N)C#N)cc2C5(c2ccc(CCCCCC)cc2)c2ccc(CCCCCC)cc2)cc1,0.602,18.2,50.8,5.57,5.565851199999998,0.0744847396768772,5.35,5.57,1:1,DPE,DPE,,ITO/ZnO/PFN-Br/active layer/MoOx/Ag,inverted,ZnO/PFN-Br,ZnO/PFN-Br,MoOx,MoO3,,,,,-5.29,-3.72,,-5.66,-4.02,
103118,10.1021/acsami.0c00733,10.1021/acsami.0c00733,PTB7-Th,P6IC,PTB7-Th,P6IC,CCCCC(CC)COC(=O)c1sc2csc(-c3cc4c(-c5ccc(CC(CC)CCCC)s5)c5sccc5c(-c5ccc(CC(CC)CCCC)s5)c4s3)c2c1F,,0.69,21.8,68.6,10.2,10.318811999999998,1.1648235294117488,10.0,10.2,,,,,ITO/ZnO/active layer/MoOx/Au/Ag,inverted,ZnO,ZnO,MoOx,MoO3,,,,,-5.29,-3.72,,,,
103119,10.1021/acsami.0c00733,10.1021/acsami.0c00733,PTB7-Th,F6IC,PTB7-Th,F6IC,CCCCC(CC)COC(=O)c1sc2csc(-c3cc4c(-c5ccc(CC(CC)CCCC)s5)c5sccc5c(-c5ccc(CC(CC)CCCC)s5)c4s3)c2c1F,CCCCCCc1ccc(C2(c3ccc(CCCCCC)cc3)c3cc(/C=C4\C(=O)c5cc(F)c(F)cc5C4=C(C#N)C#N)sc3-c3sc4c5c(sc4c32)-c2sc(/C=C3\C(=O)c4cc(F)c(F)cc4C3=C(C#N)C#N)cc2C5(c2ccc(CCCCCC)cc2)c2ccc(CCCCCC)cc2)cc1,0.602,15.3,57.1,5.26,5.2592526,0.0142091254752821,5.24,5.26,,,,,ITO/ZnO/active layer/MoOx/Au/Ag,inverted,ZnO,ZnO,MoOx,MoO3,,,,,-5.29,-3.72,,-5.66,-4.02,
103120,10.1021/acsami.0c01364,10.1021/acsami.0c01364,PBDB-T,ITIC,PBDB-T,ITIC,CCCCC(CC)Cc1ccc(-c2c3cc(-c4ccc(-c5sc(-c6cccs6)c6c5C(=O)c5c(CC(CC)CCCC)sc(CC(CC)CCCC)c5C6=O)s4)sc3c(-c3ccc(CC(CC)CCCC)s3)c3ccsc23)s1,CCCCCCc1ccc(C2(c3ccc(CCCCCC)cc3)c3cc4c(cc3-c3sc5cc(C=C6C(=O)c7ccccc7C6=C(C#N)C#N)sc5c32)C(c2ccc(CCCCCC)cc2)(c2ccc(CCCCCC)cc2)c2c-4sc3cc(C=C4C(=O)c5ccccc5C4=C(C#N)C#N)sc23)cc1,0.933,15.87,68.14,10.09,10.089292194,0.0070149256689734,10.09,,1:1 by wt,,,,ITO/ZnO/active layer/MoO3/Ag,inverted,ZnO,ZnO,MoO3,MoO3,100.0,,,,-5.33,-3.48,,-5.576,-3.916,
103121,10.1021/acsami.0c01364,10.1021/acsami.0c01364,PBDB-T,ITIC,PBDB-T,ITIC,CCCCC(CC)Cc1ccc(-c2c3cc(-c4ccc(-c5sc(-c6cccs6)c6c5C(=O)c5c(CC(CC)CCCC)sc(CC(CC)CCCC)c5C6=O)s4)sc3c(-c3ccc(CC(CC)CCCC)s3)c3ccsc23)s1,CCCCCCc1ccc(C2(c3ccc(CCCCCC)cc3)c3cc4c(cc3-c3sc5cc(C=C6C(=O)c7ccccc7C6=C(C#N)C#N)sc5c32)C(c2ccc(CCCCCC)cc2)(c2ccc(CCCCCC)cc2)c2c-4sc3cc(C=C4C(=O)c5ccccc5C4=C(C#N)C#N)sc23)cc1,0.934,17.27,70.79,11.42,11.418554422,0.0126583012259214,11.42,,1:1 by wt,2D Bi2O2Se,,,ITO/ZnO/active layer/MoO3/Ag,inverted,ZnO,ZnO,MoO3,MoO3,100.0,,,,-5.33,-3.48,,-5.576,-3.916,
103122,10.1021/acsami.0c01364,10.1021/acsami.0c01364,PBDB-T,ITIC,PBDB-T,ITIC,CCCCC(CC)Cc1ccc(-c2c3cc(-c4ccc(-c5sc(-c6cccs6)c6c5C(=O)c5c(CC(CC)CCCC)sc(CC(CC)CCCC)c5C6=O)s4)sc3c(-c3ccc(CC(CC)CCCC)s3)c3ccsc23)s1,CCCCCCc1ccc(C2(c3ccc(CCCCCC)cc3)c3cc4c(cc3-c3sc5cc(C=C6C(=O)c7ccccc7C6=C(C#N)C#N)sc5c32)C(c2ccc(CCCCCC)cc2)(c2ccc(CCCCCC)cc2)c2c-4sc3cc(C=C4C(=O)c5ccccc5C4=C(C#N)C#N)sc23)cc1,0.937,17.88,72.92,12.22,12.216695952,0.0270380360065498,12.22,,1:1 by wt,2D Bi2O2Se,,,ITO/ZnO/active layer/MoO3/Ag,inverted,ZnO,ZnO,MoO3,MoO3,100.0,,,,-5.33,-3.48,,-5.576,-3.916,
103123,10.1021/acsami.0c01364,10.1021/acsami.0c01364,PBDB-T,ITIC,PBDB-T,ITIC,CCCCC(CC)Cc1ccc(-c2c3cc(-c4ccc(-c5sc(-c6cccs6)c6c5C(=O)c5c(CC(CC)CCCC)sc(CC(CC)CCCC)c5C6=O)s4)sc3c(-c3ccc(CC(CC)CCCC)s3)c3ccsc23)s1,CCCCCCc1ccc(C2(c3ccc(CCCCCC)cc3)c3cc4c(cc3-c3sc5cc(C=C6C(=O)c7ccccc7C6=C(C#N)C#N)sc5c32)C(c2ccc(CCCCCC)cc2)(c2ccc(CCCCCC)cc2)c2c-4sc3cc(C=C4C(=O)c5ccccc5C4=C(C#N)C#N)sc23)cc1,0.938,17.44,69.61,11.39,11.387304992000002,0.0236611764705716,11.39,,1:1,"1,8-diiodooctane",,0.5% v/v,ITO/ZnO/active layer/MoO3/Ag,inverted,ZnO,ZnO,MoO3,MoO3,100.0,chlorobenzene,,,-5.33,-3.48,,-5.576,-3.916,
103124,10.1021/acsami.0c01364,10.1021/acsami.0c01364,PBDB-T,ITIC,PBDB-T,ITIC,CCCCC(CC)Cc1ccc(-c2c3cc(-c4ccc(-c5sc(-c6cccs6)c6c5C(=O)c5c(CC(CC)CCCC)sc(CC(CC)CCCC)c5C6=O)s4)sc3c(-c3ccc(CC(CC)CCCC)s3)c3ccsc23)s1,CCCCCCc1ccc(C2(c3ccc(CCCCCC)cc3)c3cc4c(cc3-c3sc5cc(C=C6C(=O)c7ccccc7C6=C(C#N)C#N)sc5c32)C(c2ccc(CCCCCC)cc2)(c2ccc(CCCCCC)cc2)c2c-4sc3cc(C=C4C(=O)c5ccccc5C4=C(C#N)C#N)sc23)cc1,0.934,15.53,67.82,9.84,9.837304563999998,0.0273926422764385,9.84,,1:1 by wt,2D Bi2O2Se,,,ITO/ZnO/active layer/MoO3/Ag,inverted,ZnO,ZnO,MoO3,MoO3,100.0,,,,-5.33,-3.48,,-5.576,-3.916,
103125,10.1021/acsami.0c01364,10.1021/acsami.0c01364,PM6,Y6,PM6,Y6,COC(=O)C(C)(C)c1cc(C)cc(-c2sc3c4sc5cc(/C=C6/C(=O)c7cc(F)cc(c7)C(=O)/C6=C\c6cc(C(C)(C)C(=O)OC)c(-c7cc(C)cc(C(C)(C)C(=O)OC)c7)s6)sc5c4c(C(C)(C)C(=O)OC)ccc2-3)c1,CCCCCCCCCCCc1c(/C=C2\C(=O)c3cc(F)c(F)cc3C2=C(C#N)C#N)sc2c1sc1c3c4nsnc4c4c5sc6c(CCCCCCCCCCC)c(/C=C7\C(=O)c8cc(F)c(F)cc8C7=C(C#N)C#N)sc6c5n(CC(CC)CCCC)c4c3n(CC(CC)CCCC)c21,0.842,23.25,74.51,14.59,14.58645015,0.0243307059629805,14.59,,1:1.2,1-chloronaphthalene,,0.5% v/v,ITO/ZnO/active layer/MoO3/Ag,inverted,ZnO,ZnO,MoO3,MoO3,150.0,chloroform,,,-5.56,-3.65,,-5.65,-4.09,
103126,10.1021/acsami.0c01364,10.1021/acsami.0c01364,PM6,Y6,PM6,Y6,COC(=O)C(C)(C)c1cc(C)cc(-c2sc3c4sc5cc(/C=C6/C(=O)c7cc(F)cc(c7)C(=O)/C6=C\c6cc(C(C)(C)C(=O)OC)c(-c7cc(C)cc(C(C)(C)C(=O)OC)c7)s6)sc5c4c(C(C)(C)C(=O)OC)ccc2-3)c1,CCCCCCCCCCCc1c(/C=C2\C(=O)c3cc(F)c(F)cc3C2=C(C#N)C#N)sc2c1sc1c3c4nsnc4c4c5sc6c(CCCCCCCCCCC)c(/C=C7\C(=O)c8cc(F)c(F)cc8C7=C(C#N)C#N)sc6c5n(CC(CC)CCCC)c4c3n(CC(CC)CCCC)c21,0.844,25.18,76.62,16.28,16.283221104,0.0197856511056379,16.28,,1:1.2,1-chloronaphthalene,,0.5% v/v,ITO/ZnO/active layer/MoO3/Ag,inverted,ZnO,ZnO,MoO3,MoO3,150.0,chloroform,,,-5.56,-3.65,,-5.65,-4.09,
