Repository: JiYiqaq/PCE-KA-GNN

# Data directory

- `raw/Active_Database.csv` is the immutable source dataset bundled under CC BY 4.0. Do not overwrite it with processed data.
- `processed/` is created and populated by the training pipeline. Generated `.pt` and `.pth` caches are intentionally ignored by Git because they can exceed GitHub's normal single-file limit.

See `../DATA_LICENSE.md` for provenance, license and checksum information.

File: data/raw/Active_Database.csv (part 363 of 471)
id,doi,doi_norm,donor,acceptor,donor_canonical,acceptor_canonical,donor_smiles,acceptor_smiles,voc,jsc,ff,pce,pce_recomputed,pce_relative_error_percent,pce_avg,pce_best,d_a_ratio,additive,additive_canonical,additive_ratio,device_structure,device_type,etl,etl_canonical,htl,htl_canonical,active_layer_thickness,solvent,solvent_canonical,annealing_temp,homo_d,lumo_d,eg_d,homo_a,lumo_a,eg_a
103127,10.1021/acsami.0c02489,10.1021/acsami.0c02489,PBDB-T,ITIC,PBDB-T,ITIC,CCCCC(CC)Cc1ccc(-c2c3cc(-c4ccc(-c5sc(-c6cccs6)c6c5C(=O)c5c(CC(CC)CCCC)sc(CC(CC)CCCC)c5C6=O)s4)sc3c(-c3ccc(CC(CC)CCCC)s3)c3ccsc23)s1,CCCCCCc1ccc(C2(c3ccc(CCCCCC)cc3)c3cc4c(cc3-c3sc5cc(C=C6C(=O)c7ccccc7C6=C(C#N)C#N)sc5c32)C(c2ccc(CCCCCC)cc2)(c2ccc(CCCCCC)cc2)c2c-4sc3cc(C=C4C(=O)c5ccccc5C4=C(C#N)C#N)sc23)cc1,0.9,16.23,69.91,10.21,10.2117537,0.0171762977473073,10.21,,1:1,"1,8-diiodooctane",,0.5% v/v,ITO/PEDOT:PSS/PBDB-T:ITIC/PFN-Br/Al,,PFN-Br,,PEDOT:PSS,PEDOT:PSS,100.0,chlorobenzene,,100.0,-5.33,-3.48,,-5.576,-3.916,
103128,10.1021/acsami.0c02489,10.1021/acsami.0c02489,PBDB-T,ITIC,PBDB-T,ITIC,CCCCC(CC)Cc1ccc(-c2c3cc(-c4ccc(-c5sc(-c6cccs6)c6c5C(=O)c5c(CC(CC)CCCC)sc(CC(CC)CCCC)c5C6=O)s4)sc3c(-c3ccc(CC(CC)CCCC)s3)c3ccsc23)s1,CCCCCCc1ccc(C2(c3ccc(CCCCCC)cc3)c3cc4c(cc3-c3sc5cc(C=C6C(=O)c7ccccc7C6=C(C#N)C#N)sc5c32)C(c2ccc(CCCCCC)cc2)(c2ccc(CCCCCC)cc2)c2c-4sc3cc(C=C4C(=O)c5ccccc5C4=C(C#N)C#N)sc23)cc1,0.9,16.58,70.43,10.55,10.5095646,0.3832739336492871,10.55,,1:1,"1,8-diiodooctane",,0.5% v/v,ITO/PEDOT:PSS:?-In2Se3/PBDB-T:ITIC/PFN-Br/Al,,PFN-Br,,0.05 wt %,,100.0,chlorobenzene,,100.0,-5.33,-3.48,,-5.576,-3.916,
103129,10.1021/acsami.0c02489,10.1021/acsami.0c02489,PBDB-T,ITIC,PBDB-T,ITIC,CCCCC(CC)Cc1ccc(-c2c3cc(-c4ccc(-c5sc(-c6cccs6)c6c5C(=O)c5c(CC(CC)CCCC)sc(CC(CC)CCCC)c5C6=O)s4)sc3c(-c3ccc(CC(CC)CCCC)s3)c3ccsc23)s1,CCCCCCc1ccc(C2(c3ccc(CCCCCC)cc3)c3cc4c(cc3-c3sc5cc(C=C6C(=O)c7ccccc7C6=C(C#N)C#N)sc5c32)C(c2ccc(CCCCCC)cc2)(c2ccc(CCCCCC)cc2)c2c-4sc3cc(C=C4C(=O)c5ccccc5C4=C(C#N)C#N)sc23)cc1,0.9,16.98,70.79,10.9,10.818127800000005,0.7511211009174094,10.9,,1:1,"1,8-diiodooctane",,0.5% v/v,ITO/PEDOT:PSS:?-In2Se3/PBDB-T:ITIC/PFN-Br/Al,,PFN-Br,,0.10 wt %,,100.0,chlorobenzene,,100.0,-5.33,-3.48,,-5.576,-3.916,
103130,10.1021/acsami.0c02489,10.1021/acsami.0c02489,PBDB-T,ITIC,PBDB-T,ITIC,CCCCC(CC)Cc1ccc(-c2c3cc(-c4ccc(-c5sc(-c6cccs6)c6c5C(=O)c5c(CC(CC)CCCC)sc(CC(CC)CCCC)c5C6=O)s4)sc3c(-c3ccc(CC(CC)CCCC)s3)c3ccsc23)s1,CCCCCCc1ccc(C2(c3ccc(CCCCCC)cc3)c3cc4c(cc3-c3sc5cc(C=C6C(=O)c7ccccc7C6=C(C#N)C#N)sc5c32)C(c2ccc(CCCCCC)cc2)(c2ccc(CCCCCC)cc2)c2c-4sc3cc(C=C4C(=O)c5ccccc5C4=C(C#N)C#N)sc23)cc1,0.91,17.31,71.14,11.22,11.20604394,0.1243855614973414,11.22,,,,,,,,,,0.15 wt %,,100.0,,,,-5.33,-3.48,,-5.576,-3.916,
103131,10.1021/acsami.0c02489,10.1021/acsami.0c02489,PBDB-T,ITIC,PBDB-T,ITIC,CCCCC(CC)Cc1ccc(-c2c3cc(-c4ccc(-c5sc(-c6cccs6)c6c5C(=O)c5c(CC(CC)CCCC)sc(CC(CC)CCCC)c5C6=O)s4)sc3c(-c3ccc(CC(CC)CCCC)s3)c3ccsc23)s1,CCCCCCc1ccc(C2(c3ccc(CCCCCC)cc3)c3cc4c(cc3-c3sc5cc(C=C6C(=O)c7ccccc7C6=C(C#N)C#N)sc5c32)C(c2ccc(CCCCCC)cc2)(c2ccc(CCCCCC)cc2)c2c-4sc3cc(C=C4C(=O)c5ccccc5C4=C(C#N)C#N)sc23)cc1,0.9,16.65,70.56,10.62,10.573416,0.4386440677966035,10.62,,1:1,"1,8-diiodooctane",,0.5% v/v,ITO/PEDOT:PSS:?-In2Se3/PBDB-T:ITIC/PFN-Br/Al,,PFN-Br,,0.20 wt %,,100.0,chlorobenzene,,100.0,-5.33,-3.48,,-5.576,-3.916,
103132,10.1021/acsami.0c02489,10.1021/acsami.0c02489,PM6,Y6,PM6,Y6,COC(=O)C(C)(C)c1cc(C)cc(-c2sc3c4sc5cc(/C=C6/C(=O)c7cc(F)cc(c7)C(=O)/C6=C\c6cc(C(C)(C)C(=O)OC)c(-c7cc(C)cc(C(C)(C)C(=O)OC)c7)s6)sc5c4c(C(C)(C)C(=O)OC)ccc2-3)c1,CCCCCCCCCCCc1c(/C=C2\C(=O)c3cc(F)c(F)cc3C2=C(C#N)C#N)sc2c1sc1c3c4nsnc4c4c5sc6c(CCCCCCCCCCC)c(/C=C7\C(=O)c8cc(F)c(F)cc8C7=C(C#N)C#N)sc6c5n(CC(CC)CCCC)c4c3n(CC(CC)CCCC)c21,0.83,24.1,72.53,14.5,14.5081759,0.0563855172413878,14.5,,1:1.2,CN,,0.5% v/v,ITO/PEDOT:PSS:α-In2Se3/PM6:Y6/PDINO/Al,,PDINO,,PEDOT:PSS,PEDOT:PSS,100.0,chloroform,,100.0,-5.56,-3.65,,-5.65,-4.09,
103133,10.1021/acsami.0c02489,10.1021/acsami.0c02489,PM6,Y6,PM6,Y6,COC(=O)C(C)(C)c1cc(C)cc(-c2sc3c4sc5cc(/C=C6/C(=O)c7cc(F)cc(c7)C(=O)/C6=C\c6cc(C(C)(C)C(=O)OC)c(-c7cc(C)cc(C(C)(C)C(=O)OC)c7)s6)sc5c4c(C(C)(C)C(=O)OC)ccc2-3)c1,CCCCCCCCCCCc1c(/C=C2\C(=O)c3cc(F)c(F)cc3C2=C(C#N)C#N)sc2c1sc1c3c4nsnc4c4c5sc6c(CCCCCCCCCCC)c(/C=C7\C(=O)c8cc(F)c(F)cc8C7=C(C#N)C#N)sc6c5n(CC(CC)CCCC)c4c3n(CC(CC)CCCC)c21,0.84,25.47,74.45,15.89,15.928428599999997,0.241841409691605,15.89,,1:1.2,CN,,0.5% v/v,ITO/PEDOT:PSS:α-In2Se3/PM6:Y6/PDINO/Al,,PDINO,,0.15 wt %,,100.0,chloroform,,100.0,-5.56,-3.65,,-5.65,-4.09,
103134,10.1021/acsami.0c02712,10.1021/acsami.0c02712,PBDB-TS,IT-4F,PBDB-T-S,IT-4F,CCSc1ccc(-c2c3cc(-c4ccc(-c5sc(-c6cccs6)c6c5C(=O)c5c(CC)sc(CC)c5C6=O)s4)sc3c(-c3ccc(SCC)s3)c3ccsc23)s1,CCCCCCc1ccc(C2(c3ccc(CCCCCC)cc3)c3cc4c(cc3-c3sc5cc(/C=C6\C(=O)c7cc(F)c(F)cc7C6=C(C#N)C#N)sc5c32)C(c2ccc(CCCCCC)cc2)(c2ccc(CCCCCC)cc2)c2c-4sc3cc(/C=C4\C(=O)c5cc(F)c(F)cc5C4=C(C#N)C#N)sc23)cc1,0.72,18.94,63.3,8.7,8.6320944,0.7805241379310296,8.5,8.7,,"1,8-diiodooctane",DIO,1 vol%,inverted,inverted,ZnO,,MoO3,,89.5,chlorobenzene,chlorobenzene,100.0,,,,-5.66,-4.14,
103135,10.1021/acsami.0c02712,10.1021/acsami.0c02712,PBDB-TS-3Cl,IT-4F,PBDB-TS-3Cl,IT-4F,,CCCCCCc1ccc(C2(c3ccc(CCCCCC)cc3)c3cc4c(cc3-c3sc5cc(/C=C6\C(=O)c7cc(F)c(F)cc7C6=C(C#N)C#N)sc5c32)C(c2ccc(CCCCCC)cc2)(c2ccc(CCCCCC)cc2)c2c-4sc3cc(/C=C4\C(=O)c5cc(F)c(F)cc5C4=C(C#N)C#N)sc23)cc1,0.82,20.83,73.7,12.6,12.588402199999996,0.0920460317460501,12.0,12.6,,"1,8-diiodooctane",DIO,1 vol%,inverted,inverted,ZnO,,MoO3,,101.8,chlorobenzene,chlorobenzene,100.0,,,,-5.66,-4.14,
103136,10.1021/acsami.0c02712,10.1021/acsami.0c02712,PBDB-TS-4Cl,IT-4F,PBDB-TS-4Cl,IT-4F,,CCCCCCc1ccc(C2(c3ccc(CCCCCC)cc3)c3cc4c(cc3-c3sc5cc(/C=C6\C(=O)c7cc(F)c(F)cc7C6=C(C#N)C#N)sc5c32)C(c2ccc(CCCCCC)cc2)(c2ccc(CCCCCC)cc2)c2c-4sc3cc(/C=C4\C(=O)c5cc(F)c(F)cc5C4=C(C#N)C#N)sc23)cc1,0.85,21.28,70.2,12.7,12.697776,0.017511811023608,12.2,12.7,,"1,8-diiodooctane",DIO,1 vol%,inverted,inverted,ZnO,,MoO3,,108.1,chlorobenzene,chlorobenzene,100.0,,,,-5.66,-4.14,
103159,10.1021/acsami.0c03632,10.1021/acsami.0c03632,PBDTTT-EFT,PC71BM,PBDTTT-EFT,PC71BM,CCCCCC(CC)OC(=O)c1sc2csc(-c3cc4c(-c5ccc(CC(CC)CCCC)s5)c5sccc5c(-c5ccc(CC(CC)CCCC)s5)c4s3)c2c1F,COC(=O)CCCC1(c2ccccc2)C23c4c5ccc6c7cc8c9c%10c(cc%11cc%12c%13c%14c(cc%15c%16ccc-5c2c%16c2c5c%16c%17c(c(c46)c7c9c%17c4c%10c%11c%13c4c%16c%14c%152)C513)C%12)C8,,,,8.75,,,,8.75,,DIO,,3 vol%,ITO/ZnO/active layer/MoO3/Ag,inverted,ZnO,ZnO,MoO3,MoO3,,CB/DIO (97:3),chlorobenzene:DIO (97:3),,-5.24,-3.6,,-5.9,-3.9,
103160,10.1021/acsami.0c03632,10.1021/acsami.0c03632,PBTI3T,PC71BM,PBTI3T,PC71BM,CCCCCCCCCCCCc1csc(-c2ccc(-c3cc(CCCCCCCCCCCC)c(-c4cc5c(=O)n(CC(CCCCCC)CCCCCCCC)c(=O)c6ccsc6c5s4)s3)s2)c1,COC(=O)CCCC1(c2ccccc2)C23c4c5ccc6c7cc8c9c%10c(cc%11cc%12c%13c%14c(cc%15c%16ccc-5c2c%16c2c5c%16c%17c(c(c46)c7c9c%17c4c%10c%11c%13c4c%16c%14c%152)C513)C%12)C8,,,,6.63,,,,6.63,,,,,ITO/ZnO/active layer/MoO3/Ag,inverted,ZnO,ZnO,MoO3,MoO3,,CB/CF/DIO (99:1),chlorobenzene:chloroform:DIO (99:1),,-5.48,-3.665,,-5.9,-3.9,
103161,10.1021/acsami.0c03632,10.1021/acsami.0c03632,PBDB-T-2Cl,IT4F,PBDB-T-2Cl,IT-4F,CCCCC(CC)Cc1sc(-c2c3cc(-c4ccc(-c5sc(-c6cccs6)c6c5C(=O)c5c(CC(CC)CCCC)sc(CC(CC)CCCC)c5C6=O)s4)sc3c(-c3cc(Cl)c(CC(CC)CCCC)s3)c3ccsc23)cc1Cl,CCCCCCc1ccc(C2(c3ccc(CCCCCC)cc3)c3cc4c(cc3-c3sc5cc(/C=C6\C(=O)c7cc(F)c(F)cc7C6=C(C#N)C#N)sc5c32)C(c2ccc(CCCCCC)cc2)(c2ccc(CCCCCC)cc2)c2c-4sc3cc(/C=C4\C(=O)c5cc(F)c(F)cc5C4=C(C#N)C#N)sc23)cc1,,,,12.29,,,,12.29,,TMB; DIO,,79.5 vol%; 0.5 vol%,ITO/ZnO/active layer/MoO3/Ag,inverted,ZnO,ZnO,MoO3,MoO3,,CB/TMB/DIO (20:79.5:0.5),chlorobenzene:TMB:DIO (20:79.5:0.5),,-5.52,-3.6,,-5.66,-4.14,
103162,10.1021/acsami.0c03632,10.1021/acsami.0c03632,PTB7,P(NDI2OD-T2),PTB7,P(NDI2OD-T2),CCCCC(CC)COC(=O)c1sc2c(-c3cc4c(OCC(CC)CCCC)c5sccc5c(OCC(CC)CCCC)c4s3)scc2c1F,CCCCCCCCCCC(CCCCCCCC)CN1C(=O)c2ccc3c4c(c(-c5ccc(-c6cccs6)s5)cc(c24)C1=O)C(=O)N(C(CCCCCCCC)CCCCCCCCCC)C3=O,,,,7.07,,,,7.07,,,,,ITO/ZnO/active layer/MoO3/Ag,inverted,ZnO,ZnO,MoO3,MoO3,,2-methyl anisole,2-methyl anisole,,-5.19,-3.43,,-5.49,-4.05,
103163,10.1021/acsami.0c03632,10.1021/acsami.0c03632,TQ1,PC61BM,TQ1,PC61BM,CCCCCCCCOc1cccc(-c2nc3cccc(-c4cccs4)c3nc2-c2cccc(OCCCCCCCC)c2)c1,COC(=O)CCCC1(c2ccccc2)C23c4c5c6c7c8c9c(c%10c%11c2c2c%12c4c4c%13c5c5c7c7c8c8c%14c9c%10c9c%10c%11c2c2c%11c%12c4c4c%12c%13c5c5c7c7c8c8c%14c9c9c%10c2c2c%11c4c4c%12c5c7c5c8c9c2c45)C613,,,,3.6,,,,3.6,,,,,ITO/ZnO/active layer/MoO3/Ag,inverted,ZnO,ZnO,MoO3,MoO3,,toluene/indane (80:20),toluene:indane (80:20),,-5.68,-3.5,,-6.1,-3.7,
103164,10.1021/acsami.0c03632,10.1021/acsami.0c03632,PTB7,PC71BM,PTB7,PC71BM,CCCCC(CC)COC(=O)c1sc2c(-c3cc4c(OCC(CC)CCCC)c5sccc5c(OCC(CC)CCCC)c4s3)scc2c1F,COC(=O)CCCC1(c2ccccc2)C23c4c5ccc6c7cc8c9c%10c(cc%11cc%12c%13c%14c(cc%15c%16ccc-5c2c%16c2c5c%16c%17c(c(c46)c7c9c%17c4c%10c%11c%13c4c%16c%14c%152)C513)C%12)C8,,,,6.48,,,,6.48,,DIO; CN,,3 vol%; 3 vol%,ITO/ZnO/active layer/MoO3/Ag,inverted,ZnO,ZnO,MoO3,MoO3,,CB/DIO/CN (94:3:3),chlorobenzene:DIO:CN (94:3:3),,-5.19,-3.43,,-5.9,-3.9,
103165,10.1021/acsami.0c03632,10.1021/acsami.0c03632,PBDB-T,IT-M,PBDB-T,IT-M,CCCCC(CC)Cc1ccc(-c2c3cc(-c4ccc(-c5sc(-c6cccs6)c6c5C(=O)c5c(CC(CC)CCCC)sc(CC(CC)CCCC)c5C6=O)s4)sc3c(-c3ccc(CC(CC)CCCC)s3)c3ccsc23)s1,CCCCCCc1ccc(C2(c3ccc(CCCCCC)cc3)c3cc4c(cc3-c3sc5cc(/C=C6\C(=O)c7ccc(C)cc7C6=C(C#N)C#N)sc5c32)C(c2ccc(CCCCCC)cc2)(c2ccc(CCCCCC)cc2)c2c-4sc3cc(/C=C4\C(=O)c5ccc(C)cc5C4=C(C#N)C#N)sc23)cc1,,,,8.06,,,,8.06,,,,,ITO/ZnO/active layer/MoO3/Ag,inverted,ZnO,ZnO,MoO3,MoO3,,CB/DIO (100:1),chlorobenzene:DIO (100:1),,-5.33,-3.48,,-5.514,-3.808,
103166,10.1021/acsami.0c03632,10.1021/acsami.0c03632,P3HT,PC61BM,P3HT,PC61BM,CCCCCCc1ccsc1,COC(=O)CCCC1(c2ccccc2)C23c4c5c6c7c8c9c(c%10c%11c2c2c%12c4c4c%13c5c5c7c7c8c8c%14c9c%10c9c%10c%11c2c2c%11c%12c4c4c%12c%13c5c5c7c7c8c8c%14c9c9c%10c2c2c%11c4c4c%12c5c7c5c8c9c2c45)C613,,,,4.2,,,,4.2,,,,,ITO/ZnO/active layer/MoO3/Ag,inverted,ZnO,ZnO,MoO3,MoO3,,DCB/acetic acid (100:15),o-DCB,,-5.01,-3.12,,-6.1,-3.7,
103167,10.1021/acsami.0c03632,10.1021/acsami.0c03632,PTB7-Th,PC71BM,PTB7-Th,PC71BM,CCCCC(CC)COC(=O)c1sc2csc(-c3cc4c(-c5ccc(CC(CC)CCCC)s5)c5sccc5c(-c5ccc(CC(CC)CCCC)s5)c4s3)c2c1F,COC(=O)CCCC1(c2ccccc2)C23c4c5ccc6c7cc8c9c%10c(cc%11cc%12c%13c%14c(cc%15c%16ccc-5c2c%16c2c5c%16c%17c(c(c46)c7c9c%17c4c%10c%11c%13c4c%16c%14c%152)C513)C%12)C8,,,,8.6,,,,8.6,,acetonitrile; DIO,,10 vol%; 3 vol%,ITO/ZnO/active layer/MoO3/Ag,inverted,ZnO,ZnO,MoO3,MoO3,,DCB/acetonitrile/DIO (100:10:3),o-DCB,,-5.29,-3.72,,-5.9,-3.9,
103168,10.1021/acsami.0c03632,10.1021/acsami.0c03632,PTB7,PC71BM,PTB7,PC71BM,CCCCC(CC)COC(=O)c1sc2c(-c3cc4c(OCC(CC)CCCC)c5sccc5c(OCC(CC)CCCC)c4s3)scc2c1F,COC(=O)CCCC1(c2ccccc2)C23c4c5ccc6c7cc8c9c%10c(cc%11cc%12c%13c%14c(cc%15c%16ccc-5c2c%16c2c5c%16c%17c(c(c46)c7c9c%17c4c%10c%11c%13c4c%16c%14c%152)C513)C%12)C8,,,,5.6,,,,5.6,,acetonitrile; DIO,,20 vol%; 3 vol%,ITO/ZnO/active layer/MoO3/Ag,inverted,ZnO,ZnO,MoO3,MoO3,,OXY/acetonitrile/DIO (100:20:3),o-xylene,,-5.19,-3.43,,-5.9,-3.9,
103169,10.1021/acsami.0c03632,10.1021/acsami.0c03632,P3HT,PC61BM,P3HT,PC61BM,CCCCCCc1ccsc1,COC(=O)CCCC1(c2ccccc2)C23c4c5c6c7c8c9c(c%10c%11c2c2c%12c4c4c%13c5c5c7c7c8c8c%14c9c%10c9c%10c%11c2c2c%11c%12c4c4c%12c%13c5c5c7c7c8c8c%14c9c9c%10c2c2c%11c4c4c%12c5c7c5c8c9c2c45)C613,,,,3.2,,,,3.2,,,,,ITO/ZnO/active layer/MoO3/Ag,inverted,ZnO,ZnO,MoO3,MoO3,,DCB/acetic acid (100:15),o-DCB,,-5.01,-3.12,,-6.1,-3.7,
103170,10.1021/acsami.0c03632,10.1021/acsami.0c03632,P3HT,PC61BM,P3HT,PC61BM,CCCCCCc1ccsc1,COC(=O)CCCC1(c2ccccc2)C23c4c5c6c7c8c9c(c%10c%11c2c2c%12c4c4c%13c5c5c7c7c8c8c%14c9c%10c9c%10c%11c2c2c%11c%12c4c4c%12c%13c5c5c7c7c8c8c%14c9c9c%10c2c2c%11c4c4c%12c5c7c5c8c9c2c45)C613,,,,3.07,,,,3.07,,,,,ITO/ZnO/active layer/MoO3/Ag,inverted,ZnO,ZnO,MoO3,MoO3,,DCB/acetic acid (100:15),o-DCB,,-5.01,-3.12,,-6.1,-3.7,
103171,10.1021/acsami.0c03632,10.1021/acsami.0c03632,PTB7-Th,FOIC,PTB7-Th,FOIC,CCCCC(CC)COC(=O)c1sc2csc(-c3cc4c(-c5ccc(CC(CC)CCCC)s5)c5sccc5c(-c5ccc(CC(CC)CCCC)s5)c4s3)c2c1F,CCCCCCc1ccc(C2(c3ccc(CCCCCC)cc3)c3c(sc4cc(C=C5C(=O)c6cc(F)ccc6C5=C(C#N)C#N)sc34)-c3sc4c5c(sc4c32)-c2sc3cc(C=C4C(=O)c6cc(F)ccc6C4=C(C#N)C#N)sc3c2C5(c2ccc(CCCCCC)cc2)c2ccc(CCCCCC)cc2)cc1,0.7,21.72,62.0,9.45,9.42648,0.248888888888884,9.25,9.45,1:1.5,OXY,,10 vol%,ITO/ZnO/active layer/MoO3/Ag,inverted,ZnO,ZnO,MoO3,MoO3,,CF/OXY (100:10),chloroform:o-xylene (100:10),,-5.29,-3.72,,-5.38,-3.91,
103172,10.1021/acsami.0c04674,10.1021/acsami.0c04674,PTB7-Th,FXIC-1,PTB7-Th,FXIC-1,CCCCC(CC)COC(=O)c1sc2csc(-c3cc4c(-c5ccc(CC(CC)CCCC)s5)c5sccc5c(-c5ccc(CC(CC)CCCC)s5)c4s3)c2c1F,,0.79,13.4,67.4,7.13,7.134964000000001,0.0696213183730866,7.06,7.13,1:1.5,0.2% (v/v) DIO,DIO,0.2%,,,,,,,,,,,-5.29,-3.72,,,,
103173,10.1021/acsami.0c04674,10.1021/acsami.0c04674,PTB7-Th,FXIC-2,PTB7-Th,FXIC-2,CCCCC(CC)COC(=O)c1sc2csc(-c3cc4c(-c5ccc(CC(CC)CCCC)s5)c5sccc5c(-c5ccc(CC(CC)CCCC)s5)c4s3)c2c1F,,0.715,10.8,68.0,5.22,5.25096,0.5931034482758683,4.96,5.22,1:1.5,0.2% (v/v) DIO,DIO,0.2%,conventional,,,,,,,chloroform,,,-5.29,-3.72,,,,
103174,10.1021/acsami.0c04674,10.1021/acsami.0c04674,PTB7-Th,FXIC-3,PTB7-Th,FXIC-3,CCCCC(CC)COC(=O)c1sc2csc(-c3cc4c(-c5ccc(CC(CC)CCCC)s5)c5sccc5c(-c5ccc(CC(CC)CCCC)s5)c4s3)c2c1F,,0.76,12.0,67.4,6.12,6.146880000000001,0.4392156862745281,5.9,6.12,1:1.5,0.2% (v/v) DIO,DIO,0.2%,conventional,,,,,,,chloroform,,,-5.29,-3.72,,,,
103175,10.1021/acsami.0c05331,10.1021/acsami.0c05331,PBDB-T,TTC8-O1-4F,PBDB-T,TTC8-O1-4F,CCCCC(CC)Cc1ccc(-c2c3cc(-c4ccc(-c5sc(-c6cccs6)c6c5C(=O)c5c(CC(CC)CCCC)sc(CC(CC)CCCC)c5C6=O)s4)sc3c(-c3ccc(CC(CC)CCCC)s3)c3ccsc23)s1,,0.844,21.93,58.2,10.75,10.772191440000002,0.2064320000000191,10.7,10.75,,,,,inverted,inverted,ZnO,ZnO,MoOx,MoO3,,chlorobenzene,chlorobenzene,,-5.33,-3.48,,,,
103176,10.1021/acsami.0c05331,10.1021/acsami.0c05331,PBDB-T,TTC8-O1-4F,PBDB-T,TTC8-O1-4F,CCCCC(CC)Cc1ccc(-c2c3cc(-c4ccc(-c5sc(-c6cccs6)c6c5C(=O)c5c(CC(CC)CCCC)sc(CC(CC)CCCC)c5C6=O)s4)sc3c(-c3ccc(CC(CC)CCCC)s3)c3ccsc23)s1,,0.814,20.73,71.4,12.05,12.04819308,0.0149951867220058,11.86,12.05,,0.5% DIO,DIO,0.5%,inverted,inverted,ZnO,ZnO,MoOx,MoO3,,chlorobenzene,chlorobenzene,,-5.33,-3.48,,,,
103177,10.1021/acsami.0c05331,10.1021/acsami.0c05331,PBDB-T,TTC8-O1-4F,PBDB-T,TTC8-O1-4F,CCCCC(CC)Cc1ccc(-c2c3cc(-c4ccc(-c5sc(-c6cccs6)c6c5C(=O)c5c(CC(CC)CCCC)sc(CC(CC)CCCC)c5C6=O)s4)sc3c(-c3ccc(CC(CC)CCCC)s3)c3ccsc23)s1,,0.836,22.63,59.3,11.19,11.21877724,0.2571692582663105,11.02,11.19,,1 mg/mL DMON,DMON,1 mg/mL,inverted,inverted,ZnO,ZnO,MoOx,MoO3,,chlorobenzene,chlorobenzene,,-5.33,-3.48,,,,
103178,10.1021/acsami.0c05331,10.1021/acsami.0c05331,PBDB-T,TTC8-O1-4F,PBDB-T,TTC8-O1-4F,CCCCC(CC)Cc1ccc(-c2c3cc(-c4ccc(-c5sc(-c6cccs6)c6c5C(=O)c5c(CC(CC)CCCC)sc(CC(CC)CCCC)c5C6=O)s4)sc3c(-c3ccc(CC(CC)CCCC)s3)c3ccsc23)s1,,0.816,23.04,70.3,13.22,13.216849919999998,0.0238281391830773,12.74,13.22,,0.5% DIO & 1 mg/mL DMON,DIO+DMON,0.5%,inverted,inverted,ZnO,ZnO,MoOx,MoO3,,chlorobenzene,chlorobenzene,,-5.33,-3.48,,,,
103179,10.1021/acsami.0c05548,10.1021/acsami.0c05548,PBDB-T,PC61BM,PBDB-T,PC61BM,CCCCC(CC)Cc1ccc(-c2c3cc(-c4ccc(-c5sc(-c6cccs6)c6c5C(=O)c5c(CC(CC)CCCC)sc(CC(CC)CCCC)c5C6=O)s4)sc3c(-c3ccc(CC(CC)CCCC)s3)c3ccsc23)s1,COC(=O)CCCC1(c2ccccc2)C23c4c5c6c7c8c9c(c%10c%11c2c2c%12c4c4c%13c5c5c7c7c8c8c%14c9c%10c9c%10c%11c2c2c%11c%12c4c4c%12c%13c5c5c7c7c8c8c%14c9c9c%10c2c2c%11c4c4c%12c5c7c5c8c9c2c45)C613,0.826,11.73,70.4,7.09,6.82104192,3.79348490832158,6.93,7.09,,,,,ITO/ZnO/active layer/MoO3/Ag,inverted,ZnO,ZnO,MoO3,MoO3,,o-DCB,o-DCB,,-5.33,-3.48,,-6.1,-3.7,
103180,10.1021/acsami.0c05548,10.1021/acsami.0c05548,PBDB-T,Fuller-PMI,PBDB-T,Fuller-PMI,CCCCC(CC)Cc1ccc(-c2c3cc(-c4ccc(-c5sc(-c6cccs6)c6c5C(=O)c5c(CC(CC)CCCC)sc(CC(CC)CCCC)c5C6=O)s4)sc3c(-c3ccc(CC(CC)CCCC)s3)c3ccsc23)s1,,0.862,5.97,39.5,2.13,2.0327253,4.566887323943654,2.03,2.13,1:1,,,,ITO/ZnO/active layer/MoO3/Ag,inverted,ZnO,ZnO,MoO3,MoO3,,o-DCB,o-DCB,,-5.33,-3.48,,,,
103181,10.1021/acsami.0c05548,10.1021/acsami.0c05548,PBDB-T,O-Fuller-PMI,PBDB-T,O-Fuller-PMI,CCCCC(CC)Cc1ccc(-c2c3cc(-c4ccc(-c5sc(-c6cccs6)c6c5C(=O)c5c(CC(CC)CCCC)sc(CC(CC)CCCC)c5C6=O)s4)sc3c(-c3ccc(CC(CC)CCCC)s3)c3ccsc23)s1,,0.901,11.85,62.5,6.99,6.67303125,4.534603004291846,6.78,6.99,1:1,DIO,DIO,,ITO/ZnO/active layer/MoO3/Ag,inverted,ZnO,ZnO,MoO3,MoO3,,o-DCB,o-DCB,,-5.33,-3.48,,,,
103182,10.1021/acsami.0c05548,10.1021/acsami.0c05548,PBDB-T,S-Fuller-PMI,PBDB-T,S-Fuller-PMI,CCCCC(CC)Cc1ccc(-c2c3cc(-c4ccc(-c5sc(-c6cccs6)c6c5C(=O)c5c(CC(CC)CCCC)sc(CC(CC)CCCC)c5C6=O)s4)sc3c(-c3ccc(CC(CC)CCCC)s3)c3ccsc23)s1,,0.913,12.23,68.2,8.01,7.61520518,4.92877428214731,7.83,8.01,1:1,DIO,DIO,,ITO/ZnO/active layer/MoO3/Ag,inverted,ZnO,ZnO,MoO3,MoO3,,o-DCB,o-DCB,,-5.33,-3.48,,,,
103183,10.1021/acsami.0c06127,10.1021/acsami.0c06127,PTB7-Th,FOIC,PTB7-Th,FOIC,CCCCC(CC)COC(=O)c1sc2csc(-c3cc4c(-c5ccc(CC(CC)CCCC)s5)c5sccc5c(-c5ccc(CC(CC)CCCC)s5)c4s3)c2c1F,CCCCCCc1ccc(C2(c3ccc(CCCCCC)cc3)c3c(sc4cc(C=C5C(=O)c6cc(F)ccc6C5=C(C#N)C#N)sc34)-c3sc4c5c(sc4c32)-c2sc3cc(C=C4C(=O)c6cc(F)ccc6C4=C(C#N)C#N)sc3c2C5(c2ccc(CCCCCC)cc2)c2ccc(CCCCCC)cc2)cc1,0.78,5.36,68.5,2.91,2.8638480000000004,1.5859793814432903,2.89,2.91,,,,,PHJ,inverted,ZnO,,MoO x,,,,,,-5.29,-3.72,,-5.38,-3.91,
103184,10.1021/acsami.0c06127,10.1021/acsami.0c06127,PTB7-Th,FOIC,PTB7-Th,FOIC,CCCCC(CC)COC(=O)c1sc2csc(-c3cc4c(-c5ccc(CC(CC)CCCC)s5)c5sccc5c(-c5ccc(CC(CC)CCCC)s5)c4s3)c2c1F,CCCCCCc1ccc(C2(c3ccc(CCCCCC)cc3)c3c(sc4cc(C=C5C(=O)c6cc(F)ccc6C5=C(C#N)C#N)sc34)-c3sc4c5c(sc4c32)-c2sc3cc(C=C4C(=O)c6cc(F)ccc6C4=C(C#N)C#N)sc3c2C5(c2ccc(CCCCCC)cc2)c2ccc(CCCCCC)cc2)cc1,0.78,5.26,68.4,2.86,2.8063152,1.8770909090908967,2.84,2.86,,N-DMBI in PTB7-Th,N-DMBI,0.001 wt %,PHJ,inverted,ZnO,,MoO x,,,,,,-5.29,-3.72,,-5.38,-3.91,
103185,10.1021/acsami.0c06127,10.1021/acsami.0c06127,PTB7-Th,FOIC,PTB7-Th,FOIC,CCCCC(CC)COC(=O)c1sc2csc(-c3cc4c(-c5ccc(CC(CC)CCCC)s5)c5sccc5c(-c5ccc(CC(CC)CCCC)s5)c4s3)c2c1F,CCCCCCc1ccc(C2(c3ccc(CCCCCC)cc3)c3c(sc4cc(C=C5C(=O)c6cc(F)ccc6C5=C(C#N)C#N)sc34)-c3sc4c5c(sc4c32)-c2sc3cc(C=C4C(=O)c6cc(F)ccc6C4=C(C#N)C#N)sc3c2C5(c2ccc(CCCCCC)cc2)c2ccc(CCCCCC)cc2)cc1,0.78,5.6,69.7,3.08,3.044496,1.1527272727272866,3.06,3.08,,N-DMBI in FOIC,N-DMBI,0.01 wt% N-DMBI,PHJ,,ZnO,,,,,,,,-5.29,-3.72,,-5.38,-3.91,
103186,10.1021/acsami.0c06127,10.1021/acsami.0c06127,PTB7-Th,FOIC,PTB7-Th,FOIC,CCCCC(CC)COC(=O)c1sc2csc(-c3cc4c(-c5ccc(CC(CC)CCCC)s5)c5sccc5c(-c5ccc(CC(CC)CCCC)s5)c4s3)c2c1F,CCCCCCc1ccc(C2(c3ccc(CCCCCC)cc3)c3c(sc4cc(C=C5C(=O)c6cc(F)ccc6C5=C(C#N)C#N)sc34)-c3sc4c5c(sc4c32)-c2sc3cc(C=C4C(=O)c6cc(F)ccc6C4=C(C#N)C#N)sc3c2C5(c2ccc(CCCCCC)cc2)c2ccc(CCCCCC)cc2)cc1,0.78,5.53,70.1,3.06,3.0236934000000004,1.186490196078419,3.04,3.06,,N-DMBI at heterojunction,N-DMBI,0.0001 mg/mL N-DMBI,PHJ,,ZnO,,,,,ethanol,,,-5.29,-3.72,,-5.38,-3.91,
103187,10.1021/acsami.0c06127,10.1021/acsami.0c06127,PTB7-Th,FOIC,PTB7-Th,FOIC,CCCCC(CC)COC(=O)c1sc2csc(-c3cc4c(-c5ccc(CC(CC)CCCC)s5)c5sccc5c(-c5ccc(CC(CC)CCCC)s5)c4s3)c2c1F,CCCCCCc1ccc(C2(c3ccc(CCCCCC)cc3)c3c(sc4cc(C=C5C(=O)c6cc(F)ccc6C5=C(C#N)C#N)sc34)-c3sc4c5c(sc4c32)-c2sc3cc(C=C4C(=O)c6cc(F)ccc6C4=C(C#N)C#N)sc3c2C5(c2ccc(CCCCCC)cc2)c2ccc(CCCCCC)cc2)cc1,0.72,22.26,60.8,9.96,9.7445376,2.1632771084337508,9.9,9.96,,,,,BHJ,conventional,ZrAcac,,PEDOT:PSS,,,,,,-5.29,-3.72,,-5.38,-3.91,
103188,10.1021/acsami.0c06127,10.1021/acsami.0c06127,PTB7-Th,FOIC,PTB7-Th,FOIC,CCCCC(CC)COC(=O)c1sc2csc(-c3cc4c(-c5ccc(CC(CC)CCCC)s5)c5sccc5c(-c5ccc(CC(CC)CCCC)s5)c4s3)c2c1F,CCCCCCc1ccc(C2(c3ccc(CCCCCC)cc3)c3c(sc4cc(C=C5C(=O)c6cc(F)ccc6C5=C(C#N)C#N)sc34)-c3sc4c5c(sc4c32)-c2sc3cc(C=C4C(=O)c6cc(F)ccc6C4=C(C#N)C#N)sc3c2C5(c2ccc(CCCCCC)cc2)c2ccc(CCCCCC)cc2)cc1,0.74,22.6,59.8,10.01,10.000952,0.0903896103896098,9.88,10.01,,0.01 wt %,,0.01 wt %,BHJ,conventional,ZrAcac,,PEDOT:PSS,,,,,,-5.29,-3.72,,-5.38,-3.91,
103189,10.1021/acsami.0c06127,10.1021/acsami.0c06127,PTB7-Th,FOIC,PTB7-Th,FOIC,CCCCC(CC)COC(=O)c1sc2csc(-c3cc4c(-c5ccc(CC(CC)CCCC)s5)c5sccc5c(-c5ccc(CC(CC)CCCC)s5)c4s3)c2c1F,CCCCCCc1ccc(C2(c3ccc(CCCCCC)cc3)c3c(sc4cc(C=C5C(=O)c6cc(F)ccc6C5=C(C#N)C#N)sc34)-c3sc4c5c(sc4c32)-c2sc3cc(C=C4C(=O)c6cc(F)ccc6C4=C(C#N)C#N)sc3c2C5(c2ccc(CCCCCC)cc2)c2ccc(CCCCCC)cc2)cc1,0.74,21.68,62.7,10.14,10.0590864,0.7979644970414259,9.92,10.14,,,,,Seq_BHJ,conventional,ZrAcac,,PEDOT:PSS,,,,,,-5.29,-3.72,,-5.38,-3.91,
103190,10.1021/acsami.0c06127,10.1021/acsami.0c06127,PTB7-Th,FOIC,PTB7-Th,FOIC,CCCCC(CC)COC(=O)c1sc2csc(-c3cc4c(-c5ccc(CC(CC)CCCC)s5)c5sccc5c(-c5ccc(CC(CC)CCCC)s5)c4s3)c2c1F,CCCCCCc1ccc(C2(c3ccc(CCCCCC)cc3)c3c(sc4cc(C=C5C(=O)c6cc(F)ccc6C5=C(C#N)C#N)sc34)-c3sc4c5c(sc4c32)-c2sc3cc(C=C4C(=O)c6cc(F)ccc6C4=C(C#N)C#N)sc3c2C5(c2ccc(CCCCCC)cc2)c2ccc(CCCCCC)cc2)cc1,0.74,23.08,65.8,11.21,11.238113599999998,0.2507903657448485,10.98,11.21,,N-DMBI,,0.01 mg/mL,Seq_BHJ,conventional,ZrAcac,,PEDOT:PSS,,,,,,-5.29,-3.72,,-5.38,-3.91,
103192,10.1021/acsami.0c06127,10.1021/acsami.0c06127,PTB7-Th,FOIC,PTB7-Th,FOIC,CCCCC(CC)COC(=O)c1sc2csc(-c3cc4c(-c5ccc(CC(CC)CCCC)s5)c5sccc5c(-c5ccc(CC(CC)CCCC)s5)c4s3)c2c1F,CCCCCCc1ccc(C2(c3ccc(CCCCCC)cc3)c3c(sc4cc(C=C5C(=O)c6cc(F)ccc6C5=C(C#N)C#N)sc34)-c3sc4c5c(sc4c32)-c2sc3cc(C=C4C(=O)c6cc(F)ccc6C4=C(C#N)C#N)sc3c2C5(c2ccc(CCCCCC)cc2)c2ccc(CCCCCC)cc2)cc1,0.78,5.5,69.5,3.04,2.9815500000000004,1.922697368421042,3.0,3.04,,BCF,BCF,,PHJ,,ZnO,,,,,,,,-5.29,-3.72,,-5.38,-3.91,
103193,10.1021/acsami.0c06127,10.1021/acsami.0c06127,PTB7-Th,FOIC,PTB7-Th,FOIC,CCCCC(CC)COC(=O)c1sc2csc(-c3cc4c(-c5ccc(CC(CC)CCCC)s5)c5sccc5c(-c5ccc(CC(CC)CCCC)s5)c4s3)c2c1F,CCCCCCc1ccc(C2(c3ccc(CCCCCC)cc3)c3c(sc4cc(C=C5C(=O)c6cc(F)ccc6C5=C(C#N)C#N)sc34)-c3sc4c5c(sc4c32)-c2sc3cc(C=C4C(=O)c6cc(F)ccc6C4=C(C#N)C#N)sc3c2C5(c2ccc(CCCCCC)cc2)c2ccc(CCCCCC)cc2)cc1,0.78,5.33,68.8,2.87,2.8602912,0.3382857142857245,2.85,2.87,,BCF,BCF,,PHJ,inverted,ZnO,,MoO x,,,,,,-5.29,-3.72,,-5.38,-3.91,
103194,10.1021/acsami.0c06127,10.1021/acsami.0c06127,PTB7-Th,FOIC,PTB7-Th,FOIC,CCCCC(CC)COC(=O)c1sc2csc(-c3cc4c(-c5ccc(CC(CC)CCCC)s5)c5sccc5c(-c5ccc(CC(CC)CCCC)s5)c4s3)c2c1F,CCCCCCc1ccc(C2(c3ccc(CCCCCC)cc3)c3c(sc4cc(C=C5C(=O)c6cc(F)ccc6C5=C(C#N)C#N)sc34)-c3sc4c5c(sc4c32)-c2sc3cc(C=C4C(=O)c6cc(F)ccc6C4=C(C#N)C#N)sc3c2C5(c2ccc(CCCCCC)cc2)c2ccc(CCCCCC)cc2)cc1,0.78,5.8,68.8,3.12,3.112512,0.2400000000000123,3.08,3.12,,BCF,BCF,,PHJ,,ZnO,,,,,,,,-5.29,-3.72,,-5.38,-3.91,
103195,10.1021/acsami.0c06127,10.1021/acsami.0c06127,PTB7-Th,FOIC,PTB7-Th,FOIC,CCCCC(CC)COC(=O)c1sc2csc(-c3cc4c(-c5ccc(CC(CC)CCCC)s5)c5sccc5c(-c5ccc(CC(CC)CCCC)s5)c4s3)c2c1F,CCCCCCc1ccc(C2(c3ccc(CCCCCC)cc3)c3c(sc4cc(C=C5C(=O)c6cc(F)ccc6C5=C(C#N)C#N)sc34)-c3sc4c5c(sc4c32)-c2sc3cc(C=C4C(=O)c6cc(F)ccc6C4=C(C#N)C#N)sc3c2C5(c2ccc(CCCCCC)cc2)c2ccc(CCCCCC)cc2)cc1,0.74,22.77,65.5,10.94,11.036618999999998,0.8831718464350885,10.8,10.94,,,,0.001 mg/mL,Seq_BHJ,conventional,ZrAcac,,PEDOT:PSS,,,,,,-5.29,-3.72,,-5.38,-3.91,
103196,10.1021/acsami.0c06326,10.1021/acsami.0c06326,PBDB-PSF,ITIC,PBDB-PSF,ITIC,,CCCCCCc1ccc(C2(c3ccc(CCCCCC)cc3)c3cc4c(cc3-c3sc5cc(C=C6C(=O)c7ccccc7C6=C(C#N)C#N)sc5c32)C(c2ccc(CCCCCC)cc2)(c2ccc(CCCCCC)cc2)c2c-4sc3cc(C=C4C(=O)c5ccccc5C4=C(C#N)C#N)sc23)cc1,0.99,16.99,58.73,9.84,9.87844473,0.3906984756097577,9.49,9.84,1:1,,,,conventional,conventional,,,,,,,,,,,,-5.576,-3.916,
103197,10.1021/acsami.0c06326,10.1021/acsami.0c06326,PBDB-PSF,IT-4F,PBDB-PSF,IT-4F,,CCCCCCc1ccc(C2(c3ccc(CCCCCC)cc3)c3cc4c(cc3-c3sc5cc(/C=C6\C(=O)c7cc(F)c(F)cc7C6=C(C#N)C#N)sc5c32)C(c2ccc(CCCCCC)cc2)(c2ccc(CCCCCC)cc2)c2c-4sc3cc(/C=C4\C(=O)c5cc(F)c(F)cc5C4=C(C#N)C#N)sc23)cc1,0.88,20.63,75.1,13.63,13.6339544,0.0290124724871445,13.35,13.63,1:1,,,,conventional,conventional,,,,,,,,,,,,-5.66,-4.14,
103202,10.1021/acsami.0c09909,10.1021/acsami.0c09909,PThBDTP,PC71BM,PThBDTP,PC71BM,,COC(=O)CCCC1(c2ccccc2)C23c4c5ccc6c7cc8c9c%10c(cc%11cc%12c%13c%14c(cc%15c%16ccc-5c2c%16c2c5c%16c%17c(c(c46)c7c9c%17c4c%10c%11c%13c4c%16c%14c%152)C513)C%12)C8,0.95,12.6,74.0,8.86,8.8578,0.0248306997742686,,,,,,,inverted,inverted,ZnO,ZnO,MoO3,MoO3,130.0,,,,,,,-5.9,-3.9,
103203,10.1021/acsami.0c09909,10.1021/acsami.0c09909,PSTzBI-EHp,PC71BM,PSTzBI-EHp,PC71BM,,COC(=O)CCCC1(c2ccccc2)C23c4c5ccc6c7cc8c9c%10c(cc%11cc%12c%13c%14c(cc%15c%16ccc-5c2c%16c2c5c%16c%17c(c(c46)c7c9c%17c4c%10c%11c%13c4c%16c%14c%152)C513)C%12)C8,0.93,13.5,73.0,9.2,9.16515,0.378804347826073,,,,,,,inverted,inverted,ZnO,ZnO,MoO3,MoO3,,,,,,,,-5.9,-3.9,
103204,10.1021/acsami.0c09909,10.1021/acsami.0c09909,BDT-ffBX-DT,SFPDI,BDT-ffBX-DT,SFPDI,CCCCCCCCCCCCC(CCCCCCCCCC)Cc1csc(-c2c(F)c(F)c(-c3cc(CC(CCCCCCCCCC)CCCCCCCCCCCC)c(-c4cc5cc6sccc6cc5s4)s3)c3nonc23)c1,,1.22,10.1,52.0,6.4,6.407439999999999,0.1162499999999844,,,,,,,inverted,inverted,ZnO,ZnO,MoO3,MoO3,,,,,-5.58,-3.35,,,,
103205,10.1021/acsami.0c09909,10.1021/acsami.0c09909,PBDB-T-2F,TfIF-4FIC,PM6,TfIF-4FIC,COC(=O)C(C)(C)c1cc(C)cc(-c2sc3c4sc5cc(/C=C6/C(=O)c7cc(F)cc(c7)C(=O)/C6=C\c6cc(C(C)(C)C(=O)OC)c(-c7cc(C)cc(C(C)(C)C(=O)OC)c7)s6)sc5c4c(C(C)(C)C(=O)OC)ccc2-3)c1,CCCCCCCCC1(CCCCCCCC)c2cc3c(cc2-c2cc4c(cc21)-c1sc(/C=C2\C(=O)c5cc(F)c(F)cc5C2=C(C#N)C#N)cc1C4(CCCCCCCC)CCCCCCCC)C(CCCCCCCC)(CCCCCCCC)c1cc2c(cc1-3)C(CCCCCCCC)(CCCCCCCC)c1cc(/C=C3\C(=O)c4cc(F)c(F)cc4C3=C(C#N)C#N)sc1-2,0.98,17.6,76.0,13.1,13.108480000000002,0.0647328244274982,,,,,,,inverted,inverted,ZnO,ZnO,MoO3,MoO3,,,,,-5.48,-3.64,,-5.71,-3.96,
103206,10.1021/acsami.0c09909,10.1021/acsami.0c09909,PTzBI-Si,N2200,PTzBI-Si,N2200,CCCCCCC(CCCC)COc1c2sc3c4sc(/C=C5\C(=O)c6cc(F)c(F)cc6C5=C(C#N)C#N)cc4n(CC(CCCC)CCCCCC)c3c2c(OCC(CCCC)CCCCCC)c2sc3c4c(n(CC(CCCC)CCCCCC)c3c12)[SH](/C=C1/C(=O)c2cc(F)c(F)cc2C1=C(C#N)C#N)C=C4,CCCCCCCCCCC(CCCCCCCC)CN1C(=O)c2ccc3c4c(c(-c5ccc(-c6cccs6)s5)cc(c24)C1=O)C(=O)N(CC(CCCCCCCC)CCCCCCCCCC)C3=O,0.86,15.8,73.0,10.0,9.91924,0.8075999999999972,,,,,,,inverted,inverted,ZnO,ZnO,MoO3,MoO3,,2-methyl-tetrahydrofuran,2-MeTHF,,,,,-5.71,-4.02,
103207,10.1021/acsami.0c09909,10.1021/acsami.0c09909,PBDTTT-E-T,IEICO,PBDTTT-E-T,IEICO,CCCCC(CC)COC(=O)c1cc2csc(-c3cc4c(-c5ccc(CC(CC)CCCC)s5)c5sccc5c(-c5ccc(CC(CC)CCCC)s5)c4s3)c2s1,CCCCCCc1ccc(C2(c3ccc(CCCCCC)cc3)c3cc4c(cc3-c3sc(-c5sc(/C=C6\C(=O)c7ccccc7C6=C(C#N)C#N)cc5OCC(CC)CCCC)cc32)C(c2ccc(CCCCCC)cc2)(c2ccc(CCCCCC)cc2)c2cc(-c3sc(/C=C5\C(=O)c6ccccc6C5=C(C#N)C#N)cc3OCC(CC)CCCC)sc2-4)cc1,0.82,17.5,67.0,9.6,9.6145,0.1510416666666662,,,,,,,inverted,inverted,ZnO,ZnO,MoO3,MoO3,,,,,-5.09,-3.22,,-5.32,-3.95,
103208,10.1021/acsami.0c09909,10.1021/acsami.0c09909,DPPEZnP-TEH,PC61BM,DPPEZnP-TEH,PC61BM,,COC(=O)CCCC1(c2ccccc2)C23c4c5c6c7c8c9c(c%10c%11c2c2c%12c4c4c%13c5c5c7c7c8c8c%14c9c%10c9c%10c%11c2c2c%11c%12c4c4c%12c%13c5c5c7c7c8c8c%14c9c9c%10c2c2c%11c4c4c%12c5c7c5c8c9c2c45)C613,0.72,17.3,70.0,8.73,8.719199999999999,0.1237113402062024,,,,,,,inverted,inverted,ZnO,ZnO,MoO3,MoO3,,,,,,,,-6.1,-3.7,
103215,10.1021/acsami.0c10834,10.1021/acsami.0c10834,PBDB-T,TACIC-EH,PBDB-T,TACIC-EH,CCCCC(CC)Cc1ccc(-c2c3cc(-c4ccc(-c5sc(-c6cccs6)c6c5C(=O)c5c(CC(CC)CCCC)sc(CC(CC)CCCC)c5C6=O)s4)sc3c(-c3ccc(CC(CC)CCCC)s3)c3ccsc23)s1,,0.986,12.66,56.9,7.1,7.10269044,0.0378935211267647,6.56,7.1,,,,,inverted,inverted,ZnO,ZnO,MoO3,MoO3,,chloroform,chloroform,,-5.33,-3.48,,,,
103216,10.1021/acsami.0c10834,10.1021/acsami.0c10834,PBDB-T,TACIC-BO,PBDB-T,TACIC-BO,CCCCC(CC)Cc1ccc(-c2c3cc(-c4ccc(-c5sc(-c6cccs6)c6c5C(=O)c5c(CC(CC)CCCC)sc(CC(CC)CCCC)c5C6=O)s4)sc3c(-c3ccc(CC(CC)CCCC)s3)c3ccsc23)s1,,0.982,16.59,60.9,9.92,9.92145042,0.0146211693548326,9.63,9.92,,,,,inverted,inverted,ZnO,ZnO,MoO3,MoO3,,chloroform,chloroform,,-5.33,-3.48,,,,
103217,10.1021/acsami.0c10834,10.1021/acsami.0c10834,PBDB-T,TACIC-HD,PBDB-T,TACIC-HD,CCCCC(CC)Cc1ccc(-c2c3cc(-c4ccc(-c5sc(-c6cccs6)c6c5C(=O)c5c(CC(CC)CCCC)sc(CC(CC)CCCC)c5C6=O)s4)sc3c(-c3ccc(CC(CC)CCCC)s3)c3ccsc23)s1,,0.981,13.94,60.0,8.21,8.205084,0.059878197320359,7.83,8.21,,,,,inverted,inverted,ZnO,ZnO,MoO3,MoO3,,chloroform,chloroform,,-5.33,-3.48,,,,
103218,10.1021/acsami.0c10906,10.1021/acsami.0c10906,PTB7-Th,IEICO-4F,PTB7-Th,IEICO-4F,CCCCC(CC)COC(=O)c1sc2csc(-c3cc4c(-c5ccc(CC(CC)CCCC)s5)c5sccc5c(-c5ccc(CC(CC)CCCC)s5)c4s3)c2c1F,CCCCCCc1ccc(C2(c3ccc(CCCCCC)cc3)c3cc4c(cc3-c3sc(-c5sc(/C=C6\C(=O)c7cc(F)c(F)cc7C6=C(C#N)C#N)cc5OCC(CC)CCCC)cc32)C(c2ccc(CCCCCC)cc2)(c2ccc(CCCCCC)cc2)c2cc(-c3scc(/C=C5/C(=O)c6cc(F)c(F)cc6C5=C(C#N)C#N)c3OCC(CC)CCCC)sc2-4)cc1,0.74,22.8,64.9,10.9,10.949928,0.4580550458715552,10.9,,,,,,,,ZnO,,MoO3,,,,,,-5.29,-3.72,,-5.44,-4.19,
103219,10.1021/acsami.0c10906,10.1021/acsami.0c10906,PTB7-Th,IEICO-4F,PTB7-Th,IEICO-4F,CCCCC(CC)COC(=O)c1sc2csc(-c3cc4c(-c5ccc(CC(CC)CCCC)s5)c5sccc5c(-c5ccc(CC(CC)CCCC)s5)c4s3)c2c1F,CCCCCCc1ccc(C2(c3ccc(CCCCCC)cc3)c3cc4c(cc3-c3sc(-c5sc(/C=C6\C(=O)c7cc(F)c(F)cc7C6=C(C#N)C#N)cc5OCC(CC)CCCC)cc32)C(c2ccc(CCCCCC)cc2)(c2ccc(CCCCCC)cc2)c2cc(-c3scc(/C=C5/C(=O)c6cc(F)c(F)cc6C5=C(C#N)C#N)c3OCC(CC)CCCC)sc2-4)cc1,0.72,18.2,64.0,8.4,8.38656,0.1600000000000119,8.4,,,,,,,,ZnO,,MoO3,,,,,,-5.29,-3.72,,-5.44,-4.19,
103220,10.1021/acsami.0c10906,10.1021/acsami.0c10906,PTB7-Th,IEICO-4F,PTB7-Th,IEICO-4F,CCCCC(CC)COC(=O)c1sc2csc(-c3cc4c(-c5ccc(CC(CC)CCCC)s5)c5sccc5c(-c5ccc(CC(CC)CCCC)s5)c4s3)c2c1F,CCCCCCc1ccc(C2(c3ccc(CCCCCC)cc3)c3cc4c(cc3-c3sc(-c5sc(/C=C6\C(=O)c7cc(F)c(F)cc7C6=C(C#N)C#N)cc5OCC(CC)CCCC)cc32)C(c2ccc(CCCCCC)cc2)(c2ccc(CCCCCC)cc2)c2cc(-c3scc(/C=C5/C(=O)c6cc(F)c(F)cc6C5=C(C#N)C#N)c3OCC(CC)CCCC)sc2-4)cc1,0.71,18.3,58.5,7.6,7.600905,0.011907894736847,7.6,,,,,,,,ZnO,,MoO3,,,,,,-5.29,-3.72,,-5.44,-4.19,
103221,10.1021/acsami.0c10906,10.1021/acsami.0c10906,PTB7-Th,IEICO-4F,PTB7-Th,IEICO-4F,CCCCC(CC)COC(=O)c1sc2csc(-c3cc4c(-c5ccc(CC(CC)CCCC)s5)c5sccc5c(-c5ccc(CC(CC)CCCC)s5)c4s3)c2c1F,CCCCCCc1ccc(C2(c3ccc(CCCCCC)cc3)c3cc4c(cc3-c3sc(-c5sc(/C=C6\C(=O)c7cc(F)c(F)cc7C6=C(C#N)C#N)cc5OCC(CC)CCCC)cc32)C(c2ccc(CCCCCC)cc2)(c2ccc(CCCCCC)cc2)c2cc(-c3scc(/C=C5/C(=O)c6cc(F)c(F)cc6C5=C(C#N)C#N)c3OCC(CC)CCCC)sc2-4)cc1,0.73,17.6,63.1,8.1,8.107088000000001,0.0875061728395224,8.1,,,,,,,,ZnO,,MoO3,,,,,,-5.29,-3.72,,-5.44,-4.19,
103233,10.1021/acsami.0c11128,10.1021/acsami.0c11128,PBDB-T,IDTT-OB,PBDB-T,IDTT-OB,CCCCC(CC)Cc1ccc(-c2c3cc(-c4ccc(-c5sc(-c6cccs6)c6c5C(=O)c5c(CC(CC)CCCC)sc(CC(CC)CCCC)c5C6=O)s4)sc3c(-c3ccc(CC(CC)CCCC)s3)c3ccsc23)s1,CCCCCCCCC1(c2ccc(CCCCCC)cc2)c2cc3c(cc2-c2sc4cc(/C=C5\C(=O)c6ccccc6C5=C(C#N)C#N)sc4c21)C(CCCCCCCC)(c1ccc(CCCCCC)cc1)c1c-3sc2cc(/C=C3\C(=O)c4ccccc4C3=C(C#N)C#N)sc12,0.911,16.19,70.11,10.3,10.340586999000005,0.3940485339806026,9.96,10.3,1:1:0,DIO (0.2% by volume),DIO,0.2%,inverted,inverted,ZnO,ZnO,MoO3,MoO3,100.0,o-DCB,o-DCB,,-5.33,-3.48,,-5.59,-3.87,
103239,10.1021/acsami.0c11128,10.1021/acsami.0c11128,PBDB-T,IDT-PDOT-C6,PBDB-T,IDT-PDOT-C6,CCCCC(CC)Cc1ccc(-c2c3cc(-c4ccc(-c5sc(-c6cccs6)c6c5C(=O)c5c(CC(CC)CCCC)sc(CC(CC)CCCC)c5C6=O)s4)sc3c(-c3ccc(CC(CC)CCCC)s3)c3ccsc23)s1,,0.91,19.47,62.47,11.08,11.06824719,0.1060722924187801,10.92,11.08,1:0:1,DIO (0.2% by volume),DIO,0.2%,inverted,inverted,ZnO,ZnO,MoO3,MoO3,100.0,o-DCB,o-DCB,,-5.33,-3.48,,,,
103249,10.1021/acsami.0c11341,10.1021/acsami.0c11341,PM6,IT-4F,PM6,IT-4F,COC(=O)C(C)(C)c1cc(C)cc(-c2sc3c4sc5cc(/C=C6/C(=O)c7cc(F)cc(c7)C(=O)/C6=C\c6cc(C(C)(C)C(=O)OC)c(-c7cc(C)cc(C(C)(C)C(=O)OC)c7)s6)sc5c4c(C(C)(C)C(=O)OC)ccc2-3)c1,CCCCCCc1ccc(C2(c3ccc(CCCCCC)cc3)c3cc4c(cc3-c3sc5cc(/C=C6\C(=O)c7cc(F)c(F)cc7C6=C(C#N)C#N)sc5c32)C(c2ccc(CCCCCC)cc2)(c2ccc(CCCCCC)cc2)c2c-4sc3cc(/C=C4\C(=O)c5cc(F)c(F)cc5C4=C(C#N)C#N)sc23)cc1,0.822,22.47,70.87,13.09,13.089929957999995,0.0005350802139236,,,,,,,,,PEIE-ESB,PEIE-ESB,,,,,,,-5.56,-3.65,,-5.66,-4.14,
103250,10.1021/acsami.0c11341,10.1021/acsami.0c11341,PM6,IT-4F,PM6,IT-4F,COC(=O)C(C)(C)c1cc(C)cc(-c2sc3c4sc5cc(/C=C6/C(=O)c7cc(F)cc(c7)C(=O)/C6=C\c6cc(C(C)(C)C(=O)OC)c(-c7cc(C)cc(C(C)(C)C(=O)OC)c7)s6)sc5c4c(C(C)(C)C(=O)OC)ccc2-3)c1,CCCCCCc1ccc(C2(c3ccc(CCCCCC)cc3)c3cc4c(cc3-c3sc5cc(/C=C6\C(=O)c7cc(F)c(F)cc7C6=C(C#N)C#N)sc5c32)C(c2ccc(CCCCCC)cc2)(c2ccc(CCCCCC)cc2)c2c-4sc3cc(/C=C4\C(=O)c5cc(F)c(F)cc5C4=C(C#N)C#N)sc23)cc1,0.82,21.71,71.23,12.68,12.68050706,0.0039988958990562,,,,,,,,,ZnO,ZnO,,,,,,,-5.56,-3.65,,-5.66,-4.14,
103251,10.1021/acsami.0c11341,10.1021/acsami.0c11341,PM6,Y6,PM6,Y6,COC(=O)C(C)(C)c1cc(C)cc(-c2sc3c4sc5cc(/C=C6/C(=O)c7cc(F)cc(c7)C(=O)/C6=C\c6cc(C(C)(C)C(=O)OC)c(-c7cc(C)cc(C(C)(C)C(=O)OC)c7)s6)sc5c4c(C(C)(C)C(=O)OC)ccc2-3)c1,CCCCCCCCCCCc1c(/C=C2\C(=O)c3cc(F)c(F)cc3C2=C(C#N)C#N)sc2c1sc1c3c4nsnc4c4c5sc6c(CCCCCCCCCCC)c(/C=C7\C(=O)c8cc(F)c(F)cc8C7=C(C#N)C#N)sc6c5n(CC(CC)CCCC)c4c3n(CC(CC)CCCC)c21,0.838,26.3,71.19,15.69,15.68984886,0.0009632887189281,,,,,,,,,PEIE-ESB,PEIE-ESB,,,,,,,-5.56,-3.65,,-5.65,-4.09,
103252,10.1021/acsami.0c11341,10.1021/acsami.0c11341,PM6,Y6,PM6,Y6,COC(=O)C(C)(C)c1cc(C)cc(-c2sc3c4sc5cc(/C=C6/C(=O)c7cc(F)cc(c7)C(=O)/C6=C\c6cc(C(C)(C)C(=O)OC)c(-c7cc(C)cc(C(C)(C)C(=O)OC)c7)s6)sc5c4c(C(C)(C)C(=O)OC)ccc2-3)c1,CCCCCCCCCCCc1c(/C=C2\C(=O)c3cc(F)c(F)cc3C2=C(C#N)C#N)sc2c1sc1c3c4nsnc4c4c5sc6c(CCCCCCCCCCC)c(/C=C7\C(=O)c8cc(F)c(F)cc8C7=C(C#N)C#N)sc6c5n(CC(CC)CCCC)c4c3n(CC(CC)CCCC)c21,0.833,26.09,70.72,15.37,15.369556383999996,0.0028862459336491,,,,,,,,,ZnO,ZnO,,,,,,,-5.56,-3.65,,-5.65,-4.09,
103253,10.1021/acsami.0c11410,10.1021/acsami.0c11410,C8T-BDTDP,6TIC,C8T-BDTDP,6TIC,,CCCCCCc1ccc(C2(c3ccc(CCCCCC)cc3)c3c(sc4cc(/C=C5\C(=O)c6ccccc6C5=C(C#N)C#N)sc34)-c3sc4c5c(sc4c32)-c2sc3cc(/C=C4\C(=O)c6ccccc6C4=C(C#N)C#N)sc3c2C5(c2ccc(CCCCCC)cc2)c2ccc(CCCCCC)cc2)cc1,0.75,17.27,64.0,8.29,8.2896,0.004825090470435,8.29,,1:0.6,DIO,DIO,,inverted,inverted,ZnO,ZnO,MoO3,MoO3,,CHCl3/pyridine/DIO (97.5:2.0:0.5 v/v),"chloroform:pyridine:1,8-diiodooctane (97.5:2.0:0.5 v/v)",120.0,,,,-5.263,-3.85,
103254,10.1021/acsami.0c11410,10.1021/acsami.0c11410,C8ST-BDTDP,6TIC,C8ST-BDTDP,6TIC,,CCCCCCc1ccc(C2(c3ccc(CCCCCC)cc3)c3c(sc4cc(/C=C5\C(=O)c6ccccc6C5=C(C#N)C#N)sc34)-c3sc4c5c(sc4c32)-c2sc3cc(/C=C4\C(=O)c6ccccc6C4=C(C#N)C#N)sc3c2C5(c2ccc(CCCCCC)cc2)c2ccc(CCCCCC)cc2)cc1,0.79,19.36,65.6,10.03,10.0331264,0.0311704885343899,10.03,,1:0.6,DIO,DIO,,inverted,inverted,ZnO,ZnO,MoO3,MoO3,,CHCl3/pyridine/DIO (97.5:2.0:0.5 v/v),"chloroform:pyridine:1,8-diiodooctane (97.5:2.0:0.5 v/v)",120.0,,,,-5.263,-3.85,
103255,10.1021/acsami.0c11698,10.1021/acsami.0c11698,PM6,F-N1,PM6,F-N1,COC(=O)C(C)(C)c1cc(C)cc(-c2sc3c4sc5cc(/C=C6/C(=O)c7cc(F)cc(c7)C(=O)/C6=C\c6cc(C(C)(C)C(=O)OC)c(-c7cc(C)cc(C(C)(C)C(=O)OC)c7)s6)sc5c4c(C(C)(C)C(=O)OC)ccc2-3)c1,,0.74,20.06,71.8,10.66,10.6582792,0.0161425891182089,10.17,10.66,1:1,1-chloronaphthalene (CN),CN,,inverted,inverted,ZnO,ZnO,MoOx,MoO3,,,,120.0,-5.56,-3.65,,,,
103256,10.1021/acsami.0c11698,10.1021/acsami.0c11698,PM6,F-N2,PM6,F-N2,COC(=O)C(C)(C)c1cc(C)cc(-c2sc3c4sc5cc(/C=C6/C(=O)c7cc(F)cc(c7)C(=O)/C6=C\c6cc(C(C)(C)C(=O)OC)c(-c7cc(C)cc(C(C)(C)C(=O)OC)c7)s6)sc5c4c(C(C)(C)C(=O)OC)ccc2-3)c1,,0.94,18.28,69.0,11.85,11.856407999999998,0.0540759493670771,11.44,11.85,1:1,1-chloronaphthalene (CN),CN,,inverted,inverted,ZnO,ZnO,MoOx,MoO3,,,,120.0,-5.56,-3.65,,,,
103257,10.1021/acsami.0c12100,10.1021/acsami.0c12100,PTB7-Th,W1,PTB7-Th,W1,CCCCC(CC)COC(=O)c1sc2csc(-c3cc4c(-c5ccc(CC(CC)CCCC)s5)c5sccc5c(-c5ccc(CC(CC)CCCC)s5)c4s3)c2c1F,CCOc1c(OCC)c(-c2ccc(-c3cc4c(-c5cc(F)c(CC)s5)c5sc(-c6ccc(-c7c(F)c(F)c(-c8ccc(-c9cc%10c(-c%11cc(F)c(CC)s%11)c%11sc(-c%12ccc(-c%13c(F)c(F)c(-c%14ccc(-c%15cc%16c(-c%17cc(F)c(CC)s%17)c%17sccc%17c(-c%17cc(F)c(CC)s%17)c%16s%15)s%14)c(OCC)c%13OCC)s%12)cc%11c(-c%11cc(F)c(CC)s%11)c%10s9)s8)c(OCC)c7OCC)s6)cc5c(-c5cc(F)c(CC)s5)c4s3)s2)c(F)c(F)c1-c1cccs1,0.65,22.1,64.0,9.22,9.193600000000002,0.28633405639912,9.1,9.22,,CN,CN,,inverted,inverted,ZnO,,MoO3,,,CF,chloroform,,-5.29,-3.72,,-5.65,-4.1,
103258,10.1021/acsami.0c12100,10.1021/acsami.0c12100,PTB7-Th,W2,PTB7-Th,W2,CCCCC(CC)COC(=O)c1sc2csc(-c3cc4c(-c5ccc(CC(CC)CCCC)s5)c5sccc5c(-c5ccc(CC(CC)CCCC)s5)c4s3)c2c1F,,0.68,18.11,60.0,7.38,7.38888,0.1203252032520385,7.0,7.38,,CN,CN,,inverted,inverted,ZnO,,MoO3,,,CF,chloroform,,-5.29,-3.72,,,,
103259,10.1021/acsami.0c12100,10.1021/acsami.0c12100,PTB7-Th,W3,PTB7-Th,W3,CCCCC(CC)COC(=O)c1sc2csc(-c3cc4c(-c5ccc(CC(CC)CCCC)s5)c5sccc5c(-c5ccc(CC(CC)CCCC)s5)c4s3)c2c1F,,0.68,16.6,48.0,5.44,5.418240000000001,0.3999999999999918,5.31,5.44,,CN,CN,,inverted,inverted,ZnO,,MoO3,,,CF,chloroform,,-5.29,-3.72,,,,
103260,10.1021/acsami.0c12147,10.1021/acsami.0c12147,C1,PC71BM,C1,PC71BM,CCCCCCCCCCC(CCCCCCCC)CN1C(=O)C2=C(c3cc4sc(-c5cccs5)cc4s3)N(CC(CCCCCCCC)CCCCCCCCCC)C(=O)C2=C1c1cc2sccc2s1,COC(=O)CCCC1(c2ccccc2)C23c4c5ccc6c7cc8c9c%10c(cc%11cc%12c%13c%14c(cc%15c%16ccc-5c2c%16c2c5c%16c%17c(c(c46)c7c9c%17c4c%10c%11c%13c4c%16c%14c%152)C513)C%12)C8,0.88,11.13,63.0,6.17,6.170472000000001,0.0076499189627412,6.06,6.17,1:2,,,,ITO/PEDOT:PSS/active layer/PFN/Al,conventional,PFN,PFN,PEDOT:PSS,PEDOT:PSS,,chloroform,chloroform,,-5.1,-3.6,,-5.9,-3.9,
103261,10.1021/acsami.0c12147,10.1021/acsami.0c12147,C1,IT-4F,C1,IT-4F,CCCCCCCCCCC(CCCCCCCC)CN1C(=O)C2=C(c3cc4sc(-c5cccs5)cc4s3)N(CC(CCCCCCCC)CCCCCCCCCC)C(=O)C2=C1c1cc2sccc2s1,CCCCCCc1ccc(C2(c3ccc(CCCCCC)cc3)c3cc4c(cc3-c3sc5cc(/C=C6\C(=O)c7cc(F)c(F)cc7C6=C(C#N)C#N)sc5c32)C(c2ccc(CCCCCC)cc2)(c2ccc(CCCCCC)cc2)c2c-4sc3cc(/C=C4\C(=O)c5cc(F)c(F)cc5C4=C(C#N)C#N)sc23)cc1,0.98,13.91,61.0,8.31,8.315398,0.0649578820697902,8.19,8.31,1:1.5,,,,ITO/PEDOT:PSS/active layer/PFN/Al,conventional,PFN,PFN,PEDOT:PSS,PEDOT:PSS,,chloroform,chloroform,,-5.1,-3.6,,-5.66,-4.14,
103262,10.1021/acsami.0c12147,10.1021/acsami.0c12147,PM6,IT-4F,PM6,IT-4F,COC(=O)C(C)(C)c1cc(C)cc(-c2sc3c4sc5cc(/C=C6/C(=O)c7cc(F)cc(c7)C(=O)/C6=C\c6cc(C(C)(C)C(=O)OC)c(-c7cc(C)cc(C(C)(C)C(=O)OC)c7)s6)sc5c4c(C(C)(C)C(=O)OC)ccc2-3)c1,CCCCCCc1ccc(C2(c3ccc(CCCCCC)cc3)c3cc4c(cc3-c3sc5cc(/C=C6\C(=O)c7cc(F)c(F)cc7C6=C(C#N)C#N)sc5c32)C(c2ccc(CCCCCC)cc2)(c2ccc(CCCCCC)cc2)c2c-4sc3cc(/C=C4\C(=O)c5cc(F)c(F)cc5C4=C(C#N)C#N)sc23)cc1,1.08,15.25,65.0,10.65,10.705500000000002,0.5211267605634,10.57,10.65,1:1.5,,,,ITO/PEDOT:PSS/active layer/PFN/Al,conventional,PFN,PFN,PEDOT:PSS,PEDOT:PSS,,chloroform,chloroform,,-5.56,-3.65,,-5.66,-4.14,
103264,10.1021/acsami.0c13085,10.1021/acsami.0c13085,PBT1-C,FOIC,PBT1-C,FOIC,CCCCCCC(CCCC)Cc1ccc(-c2c3cc(-c4ccc(-c5sc(-c6cccs6)c6c5C(=O)c5c(CC(CC)CCCC)sc(CC(CC)CCCC)c5C6=O)s4)sc3c(-c3ccc(CC(CCCC)CCCCCC)cc3)c3ccsc23)cc1,CCCCCCc1ccc(C2(c3ccc(CCCCCC)cc3)c3c(sc4cc(C=C5C(=O)c6cc(F)ccc6C5=C(C#N)C#N)sc34)-c3sc4c5c(sc4c32)-c2sc3cc(C=C4C(=O)c6cc(F)ccc6C4=C(C#N)C#N)sc3c2C5(c2ccc(CCCCCC)cc2)c2ccc(CCCCCC)cc2)cc1,0.81,21.7,64.0,11.42,11.24928,1.494921190893164,10.89,11.42,1:1,,,,ITO/ZnO/active layer/MoO3/Ag,inverted,ZnO,ZnO,MoO3,MoO3,,CB,chlorobenzene,,-5.43,-3.37,,-5.38,-3.91,
103265,10.1021/acsami.0c13085,10.1021/acsami.0c13085,PBT1-C-2Cl,FOIC,PBT1-C-2Cl,FOIC,CCCCCCC(CCCC)Cc1ccc(-c2c3cc(-c4sc(-c5sc(-c6cc(Cl)cs6)c6c5C(=O)c5c(CC(CC)CCCC)sc(CC(CC)CCCC)c5C6=O)cc4Cl)sc3c(-c3ccc(CC(CCCC)CCCCCC)cc3)c3ccsc23)cc1,CCCCCCc1ccc(C2(c3ccc(CCCCCC)cc3)c3c(sc4cc(C=C5C(=O)c6cc(F)ccc6C5=C(C#N)C#N)sc34)-c3sc4c5c(sc4c32)-c2sc3cc(C=C4C(=O)c6cc(F)ccc6C4=C(C#N)C#N)sc3c2C5(c2ccc(CCCCCC)cc2)c2ccc(CCCCCC)cc2)cc1,0.87,14.22,54.0,7.06,6.680556,5.3745609065155735,6.68,7.06,1:1,,,,ITO/ZnO/active layer/MoO3/Ag,inverted,ZnO,ZnO,MoO3,MoO3,,CB,chlorobenzene,,-5.59,-3.53,,-5.38,-3.91,
103266,10.1021/acsami.0c13085,10.1021/acsami.0c13085,PBT1-C-4Cl,FOIC,PBT1-C-4Cl,FOIC,,CCCCCCc1ccc(C2(c3ccc(CCCCCC)cc3)c3c(sc4cc(C=C5C(=O)c6cc(F)ccc6C5=C(C#N)C#N)sc34)-c3sc4c5c(sc4c32)-c2sc3cc(C=C4C(=O)c6cc(F)ccc6C4=C(C#N)C#N)sc3c2C5(c2ccc(CCCCCC)cc2)c2ccc(CCCCCC)cc2)cc1,0.91,2.66,49.0,1.31,1.1860940000000002,9.458473282442736,1.19,1.31,1:1,,,,ITO/ZnO/active layer/MoO3/Ag,inverted,ZnO,ZnO,MoO3,MoO3,,CF,chloroform,,,,,-5.38,-3.91,
103267,10.1021/acsami.0c14367,10.1021/acsami.0c14367,PFBDT-8ttTPD,IT-4F,PFBDT-8ttTPD,IT-4F,,CCCCCCc1ccc(C2(c3ccc(CCCCCC)cc3)c3cc4c(cc3-c3sc5cc(/C=C6\C(=O)c7cc(F)c(F)cc7C6=C(C#N)C#N)sc5c32)C(c2ccc(CCCCCC)cc2)(c2ccc(CCCCCC)cc2)c2c-4sc3cc(/C=C4\C(=O)c5cc(F)c(F)cc5C4=C(C#N)C#N)sc23)cc1,0.89,19.91,72.0,12.81,12.758328,0.4033723653395918,12.3,12.81,,,,,ITO/ZnO/Photoactive layer/MoO3/Ag,inverted,ZnO,,MoO3,,110.0,,,,,,,-5.66,-4.14,
103268,10.1021/acsami.0c14367,10.1021/acsami.0c14367,PFBDT-8ttTPD,Y6,PFBDT-8ttTPD,Y6,,CCCCCCCCCCCc1c(/C=C2\C(=O)c3cc(F)c(F)cc3C2=C(C#N)C#N)sc2c1sc1c3c4nsnc4c4c5sc6c(CCCCCCCCCCC)c(/C=C7\C(=O)c8cc(F)c(F)cc8C7=C(C#N)C#N)sc6c5n(CC(CC)CCCC)c4c3n(CC(CC)CCCC)c21,0.84,24.99,72.0,15.05,15.113952,0.4249302325581307,14.58,15.05,,,,,ITO/ZnO/Photoactive layer(d = ∼110 nm)/MoO3/Ag,inverted,ZnO,,MoO3,,110.0,,,,,,,-5.65,-4.09,
103269,10.1021/acsami.0c14367,10.1021/acsami.0c14367,PClBDT-8ttTPD,IT-4F,PClBDT-8ttTPD,IT-4F,,CCCCCCc1ccc(C2(c3ccc(CCCCCC)cc3)c3cc4c(cc3-c3sc5cc(/C=C6\C(=O)c7cc(F)c(F)cc7C6=C(C#N)C#N)sc5c32)C(c2ccc(CCCCCC)cc2)(c2ccc(CCCCCC)cc2)c2c-4sc3cc(/C=C4\C(=O)c5cc(F)c(F)cc5C4=C(C#N)C#N)sc23)cc1,0.92,18.68,66.0,11.12,11.342496,2.0008633093525305,10.64,11.12,,,,,ITO/ZnO/Photoactive layer(d = ∼110 nm)/MoO3/Ag,inverted,ZnO,,MoO3,,110.0,,,,,,,-5.66,-4.14,
103270,10.1021/acsami.0c14367,10.1021/acsami.0c14367,PClBDT-8ttTPD,Y6,PClBDT-8ttTPD,Y6,,CCCCCCCCCCCc1c(/C=C2\C(=O)c3cc(F)c(F)cc3C2=C(C#N)C#N)sc2c1sc1c3c4nsnc4c4c5sc6c(CCCCCCCCCCC)c(/C=C7\C(=O)c8cc(F)c(F)cc8C7=C(C#N)C#N)sc6c5n(CC(CC)CCCC)c4c3n(CC(CC)CCCC)c21,0.87,19.31,60.0,10.02,10.079819999999998,0.5970059880239365,9.62,10.02,,,,,ITO/ZnO/Photoactive layer(d = ∼110 nm)/MoO3/Ag,inverted,ZnO,,MoO3,,110.0,,,,,,,-5.65,-4.09,
