Repository: JiYiqaq/PCE-KA-GNN

# Data directory

- `raw/Active_Database.csv` is the immutable source dataset bundled under CC BY 4.0. Do not overwrite it with processed data.
- `processed/` is created and populated by the training pipeline. Generated `.pt` and `.pth` caches are intentionally ignored by Git because they can exceed GitHub's normal single-file limit.

See `../DATA_LICENSE.md` for provenance, license and checksum information.

File: data/raw/Active_Database.csv (part 364 of 471)
id,doi,doi_norm,donor,acceptor,donor_canonical,acceptor_canonical,donor_smiles,acceptor_smiles,voc,jsc,ff,pce,pce_recomputed,pce_relative_error_percent,pce_avg,pce_best,d_a_ratio,additive,additive_canonical,additive_ratio,device_structure,device_type,etl,etl_canonical,htl,htl_canonical,active_layer_thickness,solvent,solvent_canonical,annealing_temp,homo_d,lumo_d,eg_d,homo_a,lumo_a,eg_a
103279,10.1021/acsami.0c14774,10.1021/acsami.0c14774,PM6,BTP-IC,PM6,BTP-IC,COC(=O)C(C)(C)c1cc(C)cc(-c2sc3c4sc5cc(/C=C6/C(=O)c7cc(F)cc(c7)C(=O)/C6=C\c6cc(C(C)(C)C(=O)OC)c(-c7cc(C)cc(C(C)(C)C(=O)OC)c7)s6)sc5c4c(C(C)(C)C(=O)OC)ccc2-3)c1,,0.967,14.72,53.1,7.54,7.558381440000001,0.2437856763925814,7.3,7.54,,,,,,,,,,,,,,,-5.56,-3.65,,,,
103280,10.1021/acsami.0c14774,10.1021/acsami.0c14774,PM6,BTP-IS,PM6,BTP-IS,COC(=O)C(C)(C)c1cc(C)cc(-c2sc3c4sc5cc(/C=C6/C(=O)c7cc(F)cc(c7)C(=O)/C6=C\c6cc(C(C)(C)C(=O)OC)c(-c7cc(C)cc(C(C)(C)C(=O)OC)c7)s6)sc5c4c(C(C)(C)C(=O)OC)ccc2-3)c1,,0.89,22.63,63.45,12.79,12.77927415,0.0838612197028931,12.34,12.79,,,,,,,,,,,,,,,-5.56,-3.65,,,,
103281,10.1021/acsami.0c16411,10.1021/acsami.0c16411,PTO2,O-IDTT-4FIC,PTO2,O-IDTT-4FIC,CCOC(=O)c1ccsc1-c1cc2c(-c3cc(F)c(CC)s3)c3sc(-c4cc(C(=O)OCC)c(-c5cc6c(-c7cc(F)c(CC)s7)c7sc(-c8cc(C(=O)OCC)c(-c9cc%10c(-c%11cc(F)c(CC)s%11)c%11sccc%11c(-c%11cc(F)c(CC)s%11)c%10s9)s8)cc7c(-c7cc(F)c(CC)s7)c6s5)s4)cc3c(-c3cc(F)c(CC)s3)c2s1,,0.86,22.87,74.11,14.51,14.576103019999998,0.4555687112336191,14.18,14.51,,,,,ITO/PEDOT:PSS/active layer/DPO/Ag,conventional,DPO,DPO,PEDOT:PSS,PEDOT:PSS,,,,,-5.59,-3.67,,,,
103282,10.1021/acsami.0c16411,10.1021/acsami.0c16411,PTO2,O-IDTT-IC,PTO2,O-IDTT-IC,CCOC(=O)c1ccsc1-c1cc2c(-c3cc(F)c(CC)s3)c3sc(-c4cc(C(=O)OCC)c(-c5cc6c(-c7cc(F)c(CC)s7)c7sc(-c8cc(C(=O)OCC)c(-c9cc%10c(-c%11cc(F)c(CC)s%11)c%11sccc%11c(-c%11cc(F)c(CC)s%11)c%10s9)s8)cc7c(-c7cc(F)c(CC)s7)c6s5)s4)cc3c(-c3cc(F)c(CC)s3)c2s1,,1.04,15.34,55.43,9.11,8.84308048,2.92996180021954,8.92,9.11,,,,,ITO/PEDOT:PSS/active layer/DPO/Ag,conventional,DPO,DPO,PEDOT:PSS,PEDOT:PSS,,,,,-5.59,-3.67,,,,
103283,10.1021/acsami.0c16854,10.1021/acsami.0c16854,,ITIC,,ITIC,,CCCCCCc1ccc(C2(c3ccc(CCCCCC)cc3)c3cc4c(cc3-c3sc5cc(C=C6C(=O)c7ccccc7C6=C(C#N)C#N)sc5c32)C(c2ccc(CCCCCC)cc2)(c2ccc(CCCCCC)cc2)c2c-4sc3cc(C=C4C(=O)c5ccccc5C4=C(C#N)C#N)sc23)cc1,1.017,14.13,60.6,8.689,8.70834726,0.2226638278282883,8.562,8.689,,,,,bilayer,,,,,,,,,,,,,-5.576,-3.916,
103284,10.1021/acsami.0c16854,10.1021/acsami.0c16854,,ITIC,,ITIC,,CCCCCCc1ccc(C2(c3ccc(CCCCCC)cc3)c3cc4c(cc3-c3sc5cc(C=C6C(=O)c7ccccc7C6=C(C#N)C#N)sc5c32)C(c2ccc(CCCCCC)cc2)(c2ccc(CCCCCC)cc2)c2c-4sc3cc(C=C4C(=O)c5ccccc5C4=C(C#N)C#N)sc23)cc1,1.009,12.1,60.6,7.39,7.398593399999998,0.1162841677942997,7.359,7.39,,,,,bulk,,,,,,,,,,,,,-5.576,-3.916,
103285,10.1021/acsami.0c16854,10.1021/acsami.0c16854,,IT4F,,IT-4F,,CCCCCCc1ccc(C2(c3ccc(CCCCCC)cc3)c3cc4c(cc3-c3sc5cc(/C=C6\C(=O)c7cc(F)c(F)cc7C6=C(C#N)C#N)sc5c32)C(c2ccc(CCCCCC)cc2)(c2ccc(CCCCCC)cc2)c2c-4sc3cc(/C=C4\C(=O)c5cc(F)c(F)cc5C4=C(C#N)C#N)sc23)cc1,0.901,15.73,69.2,9.804,9.80752916,0.0359971440228594,9.334,9.804,,ODT,,1% v/v,bilayer,,ZnO,,PEDOT:PSS,,86.0,chlorobenzene:ODT (99:1) for PBDB-T-2F; dichloromethane for IT4F,,100.0,,,,-5.66,-4.14,
103286,10.1021/acsami.0c16854,10.1021/acsami.0c16854,,IT4F,,IT-4F,,CCCCCCc1ccc(C2(c3ccc(CCCCCC)cc3)c3cc4c(cc3-c3sc5cc(/C=C6\C(=O)c7cc(F)c(F)cc7C6=C(C#N)C#N)sc5c32)C(c2ccc(CCCCCC)cc2)(c2ccc(CCCCCC)cc2)c2c-4sc3cc(/C=C4\C(=O)c5cc(F)c(F)cc5C4=C(C#N)C#N)sc23)cc1,0.882,17.21,73.0,11.07,11.080830600000002,0.097837398374002,10.86,11.07,1:1,ODT,,1% v/v,bulk,,ZnO,,PEDOT:PSS,,86.0,chlorobenzene:ODT (99:1),,100.0,,,,-5.66,-4.14,
103287,10.1021/acsami.0c16854,10.1021/acsami.0c16854,,IDIC,,IDIC,,CCCCCCC1(CCCCCC)c2cc3c(cc2-c2sc(/C=C4\C(=O)c5ccccc5C4=C(C#N)C#N)cc21)C(CCCCCC)(CCCCCC)c1cc(/C=C2\C(=O)c4ccccc4C2=C(C#N)C#N)sc1-3,0.963,14.43,69.5,9.63,9.65778255,0.288499999999995,9.583,9.63,,ODT,,1% v/v,bilayer,,ZnO,,PEDOT:PSS,,76.0,chlorobenzene:ODT (99:1) for PBDB-T-2F; dichloromethane for IDIC,,100.0,,,,-5.69,-3.91,
103288,10.1021/acsami.0c16854,10.1021/acsami.0c16854,,IDIC,,IDIC,,CCCCCCC1(CCCCCC)c2cc3c(cc2-c2sc(/C=C4\C(=O)c5ccccc5C4=C(C#N)C#N)cc21)C(CCCCCC)(CCCCCC)c1cc(/C=C2\C(=O)c4ccccc4C2=C(C#N)C#N)sc1-3,0.946,13.48,74.0,9.426,9.4365392,0.1118098875450901,9.29,9.426,1:1,ODT,,1% v/v,bulk,,ZnO,,PEDOT:PSS,,78.0,chlorobenzene:ODT (99:1),,100.0,,,,-5.69,-3.91,
103289,10.1021/acsami.0c16854,10.1021/acsami.0c16854,,PCBM,,PCBM,,CCCCC(=O)OCC1(C2=CC=CC=C2)C3=CC=CC4=CC=CC5=CC=CC6=CC=CC7=CC=CC1=C7C6=C5C4=C3,0.974,6.541,41.0,2.613,2.61208294,0.0350960581706817,2.564,2.613,,ODT,,1% v/v,bilayer,,ZnO,,PEDOT:PSS,,70.0,chlorobenzene:ODT (99:1) for PBDB-T-2F; dichloromethane for PCBM,,100.0,,,,-6.1,-3.7,
103290,10.1021/acsami.0c16854,10.1021/acsami.0c16854,,PCBM,,PCBM,,CCCCC(=O)OCC1(C2=CC=CC=C2)C3=CC=CC4=CC=CC5=CC=CC6=CC=CC7=CC=CC1=C7C6=C5C4=C3,0.975,13.4,76.6,10.0,10.007789999999998,0.0778999999999818,9.825,10.0,1:1,ODT,,1% v/v,bulk,,ZnO,,PEDOT:PSS,,72.0,chlorobenzene:ODT (99:1),,100.0,,,,-6.1,-3.7,
103291,10.1021/acsami.0c17049,10.1021/acsami.0c17049,PTB7-Th,F8IC,PTB7-Th,F8IC,CCCCC(CC)COC(=O)c1sc2csc(-c3cc4c(-c5ccc(CC(CC)CCCC)s5)c5sccc5c(-c5ccc(CC(CC)CCCC)s5)c4s3)c2c1F,CCCCCCc1ccc(C2(c3ccc(CCCCCC)cc3)c3c(sc4cc(/C=C5\C(=O)c6cc(F)c(F)cc6C5=C(C#N)C#N)sc34)-c3sc4c5c(sc4c32)-c2sc3cc(/C=C4\C(=O)c6cc(F)c(F)cc6C4=C(C#N)C#N)sc3c2C5(c2ccc(CCCCCC)cc2)c2ccc(CCCCCC)cc2)cc1,0.63,17.3,62.3,6.8,6.790077,0.1459264705882306,6.8,6.8,1:1.7,DPE,,0.5 vol%,ITO/ZnO/active layer/MoO3/Ag,inverted,ZnO,,MoO3,,,CB,chlorobenzene,,-5.29,-3.72,,-5.4,-4.0,
103292,10.1021/acsami.0c17049,10.1021/acsami.0c17049,PTB7-Th,F8IC,PTB7-Th,F8IC,CCCCC(CC)COC(=O)c1sc2csc(-c3cc4c(-c5ccc(CC(CC)CCCC)s5)c5sccc5c(-c5ccc(CC(CC)CCCC)s5)c4s3)c2c1F,CCCCCCc1ccc(C2(c3ccc(CCCCCC)cc3)c3c(sc4cc(/C=C5\C(=O)c6cc(F)c(F)cc6C5=C(C#N)C#N)sc34)-c3sc4c5c(sc4c32)-c2sc3cc(/C=C4\C(=O)c6cc(F)c(F)cc6C4=C(C#N)C#N)sc3c2C5(c2ccc(CCCCCC)cc2)c2ccc(CCCCCC)cc2)cc1,0.532,13.2,59.9,4.4,4.2064176,4.399600000000008,4.4,4.4,1:1.7,DPE,,0.5 vol%,ITO/ZnO/active layer/MoO3/Ag,inverted,ZnO,,MoO3,,,CB,chlorobenzene,160.0,-5.29,-3.72,,-5.4,-4.0,
103293,10.1021/acsami.0c17049,10.1021/acsami.0c17049,PTB7-Th,F8IC,PTB7-Th,F8IC,CCCCC(CC)COC(=O)c1sc2csc(-c3cc4c(-c5ccc(CC(CC)CCCC)s5)c5sccc5c(-c5ccc(CC(CC)CCCC)s5)c4s3)c2c1F,CCCCCCc1ccc(C2(c3ccc(CCCCCC)cc3)c3c(sc4cc(/C=C5\C(=O)c6cc(F)c(F)cc6C5=C(C#N)C#N)sc34)-c3sc4c5c(sc4c32)-c2sc3cc(/C=C4\C(=O)c6cc(F)c(F)cc6C4=C(C#N)C#N)sc3c2C5(c2ccc(CCCCCC)cc2)c2ccc(CCCCCC)cc2)cc1,0.525,13.5,57.5,4.2,4.0753125,2.9687500000000067,4.2,4.2,1:1.7,DPE,,0.5 vol%,ITO/ZnO/active layer/MoO3/Ag,inverted,ZnO,,MoO3,,,CB,chlorobenzene,160.0,-5.29,-3.72,,-5.4,-4.0,
103294,10.1021/acsami.0c17049,10.1021/acsami.0c17049,PTB7-Th,F8IC,PTB7-Th,F8IC,CCCCC(CC)COC(=O)c1sc2csc(-c3cc4c(-c5ccc(CC(CC)CCCC)s5)c5sccc5c(-c5ccc(CC(CC)CCCC)s5)c4s3)c2c1F,CCCCCCc1ccc(C2(c3ccc(CCCCCC)cc3)c3c(sc4cc(/C=C5\C(=O)c6cc(F)c(F)cc6C5=C(C#N)C#N)sc34)-c3sc4c5c(sc4c32)-c2sc3cc(/C=C4\C(=O)c6cc(F)c(F)cc6C4=C(C#N)C#N)sc3c2C5(c2ccc(CCCCCC)cc2)c2ccc(CCCCCC)cc2)cc1,0.525,13.0,55.5,3.8,3.787875,0.3190789473684137,3.8,3.8,1:1.7,DPE,,0.5 vol%,ITO/ZnO/active layer/MoO3/Ag,inverted,ZnO,,MoO3,,,CB,chlorobenzene,160.0,-5.29,-3.72,,-5.4,-4.0,
103295,10.1021/acsami.0c17049,10.1021/acsami.0c17049,PTB7-Th,F8IC,PTB7-Th,F8IC,CCCCC(CC)COC(=O)c1sc2csc(-c3cc4c(-c5ccc(CC(CC)CCCC)s5)c5sccc5c(-c5ccc(CC(CC)CCCC)s5)c4s3)c2c1F,CCCCCCc1ccc(C2(c3ccc(CCCCCC)cc3)c3c(sc4cc(/C=C5\C(=O)c6cc(F)c(F)cc6C5=C(C#N)C#N)sc34)-c3sc4c5c(sc4c32)-c2sc3cc(/C=C4\C(=O)c6cc(F)c(F)cc6C4=C(C#N)C#N)sc3c2C5(c2ccc(CCCCCC)cc2)c2ccc(CCCCCC)cc2)cc1,0.647,24.1,68.0,10.5,10.603036,0.981295238095233,10.5,10.5,1:1.7,DPE,,0.5 vol%,ITO/ZnO/active layer/MoO3/Ag,inverted,ZnO,,MoO3,,,CF,chloroform,,-5.29,-3.72,,-5.4,-4.0,
103296,10.1021/acsami.0c17049,10.1021/acsami.0c17049,PTB7-Th,F8IC,PTB7-Th,F8IC,CCCCC(CC)COC(=O)c1sc2csc(-c3cc4c(-c5ccc(CC(CC)CCCC)s5)c5sccc5c(-c5ccc(CC(CC)CCCC)s5)c4s3)c2c1F,CCCCCCc1ccc(C2(c3ccc(CCCCCC)cc3)c3c(sc4cc(/C=C5\C(=O)c6cc(F)c(F)cc6C5=C(C#N)C#N)sc34)-c3sc4c5c(sc4c32)-c2sc3cc(/C=C4\C(=O)c6cc(F)c(F)cc6C4=C(C#N)C#N)sc3c2C5(c2ccc(CCCCCC)cc2)c2ccc(CCCCCC)cc2)cc1,0.621,24.8,62.0,9.6,9.548496,0.5364999999999953,9.6,9.6,1:1.7,DPE,,0.5 vol%,ITO/ZnO/active layer/MoO3/Ag,inverted,ZnO,,MoO3,,,CF,chloroform,160.0,-5.29,-3.72,,-5.4,-4.0,
103297,10.1021/acsami.0c17049,10.1021/acsami.0c17049,PTB7-Th,F8IC,PTB7-Th,F8IC,CCCCC(CC)COC(=O)c1sc2csc(-c3cc4c(-c5ccc(CC(CC)CCCC)s5)c5sccc5c(-c5ccc(CC(CC)CCCC)s5)c4s3)c2c1F,CCCCCCc1ccc(C2(c3ccc(CCCCCC)cc3)c3c(sc4cc(/C=C5\C(=O)c6cc(F)c(F)cc6C5=C(C#N)C#N)sc34)-c3sc4c5c(sc4c32)-c2sc3cc(/C=C4\C(=O)c6cc(F)c(F)cc6C4=C(C#N)C#N)sc3c2C5(c2ccc(CCCCCC)cc2)c2ccc(CCCCCC)cc2)cc1,0.627,25.5,62.4,10.0,9.976824,0.2317599999999942,10.0,10.0,1:1.7,DPE,,0.5 vol%,ITO/ZnO/active layer/MoO3/Ag,inverted,ZnO,,MoO3,,,CF,chloroform,160.0,-5.29,-3.72,,-5.4,-4.0,
103298,10.1021/acsami.0c17049,10.1021/acsami.0c17049,PTB7-Th,F8IC,PTB7-Th,F8IC,CCCCC(CC)COC(=O)c1sc2csc(-c3cc4c(-c5ccc(CC(CC)CCCC)s5)c5sccc5c(-c5ccc(CC(CC)CCCC)s5)c4s3)c2c1F,CCCCCCc1ccc(C2(c3ccc(CCCCCC)cc3)c3c(sc4cc(/C=C5\C(=O)c6cc(F)c(F)cc6C5=C(C#N)C#N)sc34)-c3sc4c5c(sc4c32)-c2sc3cc(/C=C4\C(=O)c6cc(F)c(F)cc6C4=C(C#N)C#N)sc3c2C5(c2ccc(CCCCCC)cc2)c2ccc(CCCCCC)cc2)cc1,0.621,24.6,62.7,9.6,9.5784282,0.2247062499999841,9.6,9.6,1:1.7,DPE,,0.5 vol%,ITO/ZnO/active layer/MoO3/Ag,inverted,ZnO,,MoO3,,,CF,chloroform,160.0,-5.29,-3.72,,-5.4,-4.0,
103303,10.1021/acsami.0c17598,10.1021/acsami.0c17598,PBDB-TF,BTIC-4EO-4F,,BTIC-4EO-4F,,,0.77,20.01,69.11,10.64,10.64826147,0.0776453947368493,10.27,10.64,1:1.2,,,,ITO/PEDOT:PSS/PBDB-TF:BTIC-4EO-4F/PNDIT-F3N/Ag,conventional,PNDIT-F3N,PNDIT-F3N,PEDOT:PSS,PEDOT:PSS,100.0,chloroform,chloroform,,,,,,,
103304,10.1021/acsami.0c17598,10.1021/acsami.0c17598,PBDB-TF,BTIC-4EO-4Cl,,BTIC-4EO-4Cl,,,0.78,20.59,69.85,11.29,11.218049700000002,0.6372922940655223,10.85,11.29,1:1.2,,,,ITO/PEDOT:PSS/PBDB-TF:BTIC-4EO-4Cl/PNDIT-F3N/Ag,conventional,PNDIT-F3N,PNDIT-F3N,PEDOT:PSS,PEDOT:PSS,100.0,chloroform,chloroform,,,,,,,
103305,10.1021/acsami.0c17598,10.1021/acsami.0c17598,PBDB-TF,BTIC-4EO-4Br,,BTIC-4EO-4Br,,,0.84,22.78,65.21,12.41,12.47806392,0.5484602739726041,12.04,12.41,1:1.2,,,,ITO/PEDOT:PSS/PBDB-TF:BTIC-4EO-4Br/PNDIT-F3N/Ag,conventional,PNDIT-F3N,PNDIT-F3N,PEDOT:PSS,PEDOT:PSS,110.0,chloroform,chloroform,,,,,,,
103338,10.1021/acsami.0c19198,10.1021/acsami.0c19198,TPD-3F,Y6,TPD-3F,Y6,CCCCCCCCC(CCCCCC)Cc1sc(-c2c3cc(-c4ccc(-c5sc(-c6cccs6)c6c5C(=O)N(CCCCCCCC)C6=O)s4)sc3c(-c3cc(F)c(CC(CCCCCC)CCCCCCCC)s3)c3ccsc23)cc1F,CCCCCCCCCCCc1c(/C=C2\C(=O)c3cc(F)c(F)cc3C2=C(C#N)C#N)sc2c1sc1c3c4nsnc4c4c5sc6c(CCCCCCCCCCC)c(/C=C7\C(=O)c8cc(F)c(F)cc8C7=C(C#N)C#N)sc6c5n(CC(CC)CCCC)c4c3n(CC(CC)CCCC)c21,0.93,19.3,62.6,12.2,11.236074,7.901032786885239,11.3,12.2,0:1:1.2,0.5% CN,CN,0.5%,inverted,inverted,ZnO,ZnO,MoO3,MoO3,100.0,CF,chloroform,,-5.32,-3.5,,-5.65,-4.09,
103339,10.1021/acsami.0c21986,10.1021/acsami.0c21986,FBD-S1,Y6,FBD-S1,Y6,,CCCCCCCCCCCc1c(/C=C2\C(=O)c3cc(F)c(F)cc3C2=C(C#N)C#N)sc2c1sc1c3c4nsnc4c4c5sc6c(CCCCCCCCCCC)c(/C=C7\C(=O)c8cc(F)c(F)cc8C7=C(C#N)C#N)sc6c5n(CC(CC)CCCC)c4c3n(CC(CC)CCCC)c21,0.87,20.1,65.9,11.5,11.523933,0.2081130434782722,11.1,11.5,1.8:1,,,,ITO/PEDOT:PSS/active layer/PDINO/Al,conventional,PDINO,PDINO,PEDOT:PSS,PEDOT:PSS,,chloroform,chloroform,140.0,,,,-5.65,-4.09,
103340,10.1021/acsami.0c21986,10.1021/acsami.0c21986,TBD-S2,Y6,TBD-S2,Y6,,CCCCCCCCCCCc1c(/C=C2\C(=O)c3cc(F)c(F)cc3C2=C(C#N)C#N)sc2c1sc1c3c4nsnc4c4c5sc6c(CCCCCCCCCCC)c(/C=C7\C(=O)c8cc(F)c(F)cc8C7=C(C#N)C#N)sc6c5n(CC(CC)CCCC)c4c3n(CC(CC)CCCC)c21,0.85,22.3,69.1,13.1,13.097905,0.0159923664122049,12.7,13.1,1.8:1,,,,ITO/PEDOT:PSS/active layer/PDINO/Al,conventional,PDINO,PDINO,PEDOT:PSS,PEDOT:PSS,,chloroform,chloroform,140.0,,,,-5.65,-4.09,
103341,10.1021/acsami.0c22452,10.1021/acsami.0c22452,PM6,Y6,PM6,Y6,COC(=O)C(C)(C)c1cc(C)cc(-c2sc3c4sc5cc(/C=C6/C(=O)c7cc(F)cc(c7)C(=O)/C6=C\c6cc(C(C)(C)C(=O)OC)c(-c7cc(C)cc(C(C)(C)C(=O)OC)c7)s6)sc5c4c(C(C)(C)C(=O)OC)ccc2-3)c1,CCCCCCCCCCCc1c(/C=C2\C(=O)c3cc(F)c(F)cc3C2=C(C#N)C#N)sc2c1sc1c3c4nsnc4c4c5sc6c(CCCCCCCCCCC)c(/C=C7\C(=O)c8cc(F)c(F)cc8C7=C(C#N)C#N)sc6c5n(CC(CC)CCCC)c4c3n(CC(CC)CCCC)c21,0.83,25.6,72.5,15.42,15.4048,0.0985732814526595,,,7:8.4,0 wt % PP,PP,0 wt %,ITO/PEDOT:PSS/active layer/PDIN/Al,conventional,PDIN,PDIN,PEDOT:PSS,PEDOT:PSS,150.0,chloroform,chloroform,,-5.56,-3.65,,-5.65,-4.09,
103342,10.1021/acsami.0c22452,10.1021/acsami.0c22452,PM6,Y6,PM6,Y6,COC(=O)C(C)(C)c1cc(C)cc(-c2sc3c4sc5cc(/C=C6/C(=O)c7cc(F)cc(c7)C(=O)/C6=C\c6cc(C(C)(C)C(=O)OC)c(-c7cc(C)cc(C(C)(C)C(=O)OC)c7)s6)sc5c4c(C(C)(C)C(=O)OC)ccc2-3)c1,CCCCCCCCCCCc1c(/C=C2\C(=O)c3cc(F)c(F)cc3C2=C(C#N)C#N)sc2c1sc1c3c4nsnc4c4c5sc6c(CCCCCCCCCCC)c(/C=C7\C(=O)c8cc(F)c(F)cc8C7=C(C#N)C#N)sc6c5n(CC(CC)CCCC)c4c3n(CC(CC)CCCC)c21,0.81,26.55,67.2,14.45,14.451696000000002,0.0117370242214711,,,7:8.4,0 wt % PP,PP,0 wt %,ITO/PEDOT:PSS/active layer/PDIN/Al,conventional,PDIN,PDIN,PEDOT:PSS,PEDOT:PSS,280.0,chloroform,chloroform,,-5.56,-3.65,,-5.65,-4.09,
103343,10.1021/acsami.0c22452,10.1021/acsami.0c22452,PM6,Y6,PM6,Y6,COC(=O)C(C)(C)c1cc(C)cc(-c2sc3c4sc5cc(/C=C6/C(=O)c7cc(F)cc(c7)C(=O)/C6=C\c6cc(C(C)(C)C(=O)OC)c(-c7cc(C)cc(C(C)(C)C(=O)OC)c7)s6)sc5c4c(C(C)(C)C(=O)OC)ccc2-3)c1,CCCCCCCCCCCc1c(/C=C2\C(=O)c3cc(F)c(F)cc3C2=C(C#N)C#N)sc2c1sc1c3c4nsnc4c4c5sc6c(CCCCCCCCCCC)c(/C=C7\C(=O)c8cc(F)c(F)cc8C7=C(C#N)C#N)sc6c5n(CC(CC)CCCC)c4c3n(CC(CC)CCCC)c21,0.84,25.52,71.4,15.32,15.3058752,0.0921984334203615,,,7:8.4,1 wt % PP,PP,1 wt %,ITO/PEDOT:PSS/active layer/PDIN/Al,conventional,PDIN,PDIN,PEDOT:PSS,PEDOT:PSS,150.0,chloroform,chloroform,,-5.56,-3.65,,-5.65,-4.09,
103344,10.1021/acsami.0c22452,10.1021/acsami.0c22452,PM6,Y6,PM6,Y6,COC(=O)C(C)(C)c1cc(C)cc(-c2sc3c4sc5cc(/C=C6/C(=O)c7cc(F)cc(c7)C(=O)/C6=C\c6cc(C(C)(C)C(=O)OC)c(-c7cc(C)cc(C(C)(C)C(=O)OC)c7)s6)sc5c4c(C(C)(C)C(=O)OC)ccc2-3)c1,CCCCCCCCCCCc1c(/C=C2\C(=O)c3cc(F)c(F)cc3C2=C(C#N)C#N)sc2c1sc1c3c4nsnc4c4c5sc6c(CCCCCCCCCCC)c(/C=C7\C(=O)c8cc(F)c(F)cc8C7=C(C#N)C#N)sc6c5n(CC(CC)CCCC)c4c3n(CC(CC)CCCC)c21,0.83,27.61,67.0,15.47,15.353921,0.7503490627020099,,,7:8.4,1 wt % PP,PP,1 wt %,ITO/PEDOT:PSS/active layer/PDIN/Al,conventional,PDIN,PDIN,PEDOT:PSS,PEDOT:PSS,280.0,chloroform,chloroform,,-5.56,-3.65,,-5.65,-4.09,
103345,10.1021/acsami.0c23035,10.1021/acsami.0c23035,PM6,Y6,PM6,Y6,COC(=O)C(C)(C)c1cc(C)cc(-c2sc3c4sc5cc(/C=C6/C(=O)c7cc(F)cc(c7)C(=O)/C6=C\c6cc(C(C)(C)C(=O)OC)c(-c7cc(C)cc(C(C)(C)C(=O)OC)c7)s6)sc5c4c(C(C)(C)C(=O)OC)ccc2-3)c1,CCCCCCCCCCCc1c(/C=C2\C(=O)c3cc(F)c(F)cc3C2=C(C#N)C#N)sc2c1sc1c3c4nsnc4c4c5sc6c(CCCCCCCCCCC)c(/C=C7\C(=O)c8cc(F)c(F)cc8C7=C(C#N)C#N)sc6c5n(CC(CC)CCCC)c4c3n(CC(CC)CCCC)c21,0.806,22.79,70.65,12.98,12.97751481,0.0191463020030801,12.16,12.98,,,,,ITO/PEDOT:PSS/PM6:Y6/PFN-Br/Al,conventional,PFN-Br,PFN-Br,PEDOT:PSS,PEDOT:PSS,,o-XY,o-xylene,90.0,-5.56,-3.65,,-5.65,-4.09,
103346,10.1021/acsami.0c23035,10.1021/acsami.0c23035,PM6,Y6,PM6,Y6,COC(=O)C(C)(C)c1cc(C)cc(-c2sc3c4sc5cc(/C=C6/C(=O)c7cc(F)cc(c7)C(=O)/C6=C\c6cc(C(C)(C)C(=O)OC)c(-c7cc(C)cc(C(C)(C)C(=O)OC)c7)s6)sc5c4c(C(C)(C)C(=O)OC)ccc2-3)c1,CCCCCCCCCCCc1c(/C=C2\C(=O)c3cc(F)c(F)cc3C2=C(C#N)C#N)sc2c1sc1c3c4nsnc4c4c5sc6c(CCCCCCCCCCC)c(/C=C7\C(=O)c8cc(F)c(F)cc8C7=C(C#N)C#N)sc6c5n(CC(CC)CCCC)c4c3n(CC(CC)CCCC)c21,0.834,24.95,74.55,15.51,15.51258765,0.0166837524177874,15.27,15.51,,DMN (0.5%),DMN,0.5%,ITO/PEDOT:PSS/PM6:Y6/PFN-Br/Al,conventional,PFN-Br,PFN-Br,PEDOT:PSS,PEDOT:PSS,,o-XY + DMN (0.5%),o-xylene,90.0,-5.56,-3.65,,-5.65,-4.09,
103347,10.1021/acsami.0c23035,10.1021/acsami.0c23035,PM6,Y6,PM6,Y6,COC(=O)C(C)(C)c1cc(C)cc(-c2sc3c4sc5cc(/C=C6/C(=O)c7cc(F)cc(c7)C(=O)/C6=C\c6cc(C(C)(C)C(=O)OC)c(-c7cc(C)cc(C(C)(C)C(=O)OC)c7)s6)sc5c4c(C(C)(C)C(=O)OC)ccc2-3)c1,CCCCCCCCCCCc1c(/C=C2\C(=O)c3cc(F)c(F)cc3C2=C(C#N)C#N)sc2c1sc1c3c4nsnc4c4c5sc6c(CCCCCCCCCCC)c(/C=C7\C(=O)c8cc(F)c(F)cc8C7=C(C#N)C#N)sc6c5n(CC(CC)CCCC)c4c3n(CC(CC)CCCC)c21,0.813,23.68,68.31,13.15,13.150931903999998,0.0070867224334447,12.64,13.15,,DMN (0.5%),DMN,0.5%,ITO/PEDOT:PSS/PM6:Y6/PFN-Br/Al,conventional,PFN-Br,PFN-Br,PEDOT:PSS,PEDOT:PSS,,o-XY + DMN (0.5%),o-xylene,,-5.56,-3.65,,-5.65,-4.09,
103357,10.1021/acsami.1c02442,10.1021/acsami.1c02442,PBDTTO,Y6,PBDTTO,Y6,,CCCCCCCCCCCc1c(/C=C2\C(=O)c3cc(F)c(F)cc3C2=C(C#N)C#N)sc2c1sc1c3c4nsnc4c4c5sc6c(CCCCCCCCCCC)c(/C=C7\C(=O)c8cc(F)c(F)cc8C7=C(C#N)C#N)sc6c5n(CC(CC)CCCC)c4c3n(CC(CC)CCCC)c21,0.89,23.53,54.0,11.23,11.308518,0.6991807658058838,10.97,11.23,,,,,inverted,inverted,ZnO,ZnO,MoO3,MoO3,,chloroform,chloroform,,,,,-5.65,-4.09,
103358,10.1021/acsami.1c02442,10.1021/acsami.1c02442,PBDTTO,Y6,PBDTTO,Y6,,CCCCCCCCCCCc1c(/C=C2\C(=O)c3cc(F)c(F)cc3C2=C(C#N)C#N)sc2c1sc1c3c4nsnc4c4c5sc6c(CCCCCCCCCCC)c(/C=C7\C(=O)c8cc(F)c(F)cc8C7=C(C#N)C#N)sc6c5n(CC(CC)CCCC)c4c3n(CC(CC)CCCC)c21,0.9,23.52,55.0,11.64,11.6424,0.0206185567010286,11.3,11.64,,,,,inverted,inverted,ZnO,ZnO,MoO3,MoO3,,chloroform,chloroform,,,,,-5.65,-4.09,
103359,10.1021/acsami.1c02442,10.1021/acsami.1c02442,PBDTTO,Y6,PBDTTO,Y6,,CCCCCCCCCCCc1c(/C=C2\C(=O)c3cc(F)c(F)cc3C2=C(C#N)C#N)sc2c1sc1c3c4nsnc4c4c5sc6c(CCCCCCCCCCC)c(/C=C7\C(=O)c8cc(F)c(F)cc8C7=C(C#N)C#N)sc6c5n(CC(CC)CCCC)c4c3n(CC(CC)CCCC)c21,0.83,27.03,59.0,13.29,13.236591,0.4018735891647875,12.99,13.29,,,,,inverted,inverted,ZnO,ZnO,MoO3,MoO3,,chloroform,chloroform,,,,,-5.65,-4.09,
103360,10.1021/acsami.1c02442,10.1021/acsami.1c02442,PBDTTO,Y6,PBDTTO,Y6,,CCCCCCCCCCCc1c(/C=C2\C(=O)c3cc(F)c(F)cc3C2=C(C#N)C#N)sc2c1sc1c3c4nsnc4c4c5sc6c(CCCCCCCCCCC)c(/C=C7\C(=O)c8cc(F)c(F)cc8C7=C(C#N)C#N)sc6c5n(CC(CC)CCCC)c4c3n(CC(CC)CCCC)c21,0.8,23.95,61.0,11.84,11.6876,1.287162162162163,11.22,11.84,,,,,inverted,inverted,ZnO,ZnO,MoO3,MoO3,,chloroform,chloroform,,,,,-5.65,-4.09,
103361,10.1021/acsami.1c02613,10.1021/acsami.1c02613,PM7,IT-4F,PM7,IT-4F,CCCCC(CC)Cc1sc(-c2c3ccsc3c(-c3cc(Cl)c(CC(CC)CCCC)s3)c3sc(-c4ccc(-c5sc(-c6cccs6)c6c5C(=O)c5c(CC(CC)CCCC)sc(CC(CC)CCCC)c5C6=O)s4)cc23)cc1Cl,CCCCCCc1ccc(C2(c3ccc(CCCCCC)cc3)c3cc4c(cc3-c3sc5cc(/C=C6\C(=O)c7cc(F)c(F)cc7C6=C(C#N)C#N)sc5c32)C(c2ccc(CCCCCC)cc2)(c2ccc(CCCCCC)cc2)c2c-4sc3cc(/C=C4\C(=O)c5cc(F)c(F)cc5C4=C(C#N)C#N)sc23)cc1,0.86,19.02,67.0,10.95,10.959324,0.0851506849315017,10.43,10.95,1:1,"1,8-diiodooctane",,0.5 vol %,,,ZnO,ZnO,MoO3,,,chlorobenzene,,100.0,-5.575,-3.67,,-5.66,-4.14,
103362,10.1021/acsami.1c02613,10.1021/acsami.1c02613,PM7,IT-4F,PM7,IT-4F,CCCCC(CC)Cc1sc(-c2c3ccsc3c(-c3cc(Cl)c(CC(CC)CCCC)s3)c3sc(-c4ccc(-c5sc(-c6cccs6)c6c5C(=O)c5c(CC(CC)CCCC)sc(CC(CC)CCCC)c5C6=O)s4)cc23)cc1Cl,CCCCCCc1ccc(C2(c3ccc(CCCCCC)cc3)c3cc4c(cc3-c3sc5cc(/C=C6\C(=O)c7cc(F)c(F)cc7C6=C(C#N)C#N)sc5c32)C(c2ccc(CCCCCC)cc2)(c2ccc(CCCCCC)cc2)c2c-4sc3cc(/C=C4\C(=O)c5cc(F)c(F)cc5C4=C(C#N)C#N)sc23)cc1,0.86,18.37,66.0,10.43,10.426812,0.030565675934801,10.43,10.43,1:1,"1,8-diiodooctane",,0.5 vol %,,,ZnO,ZnO,MoO3,,,chlorobenzene,,100.0,-5.575,-3.67,,-5.66,-4.14,
103363,10.1021/acsami.1c02613,10.1021/acsami.1c02613,PM7,IT-4F,PM7,IT-4F,CCCCC(CC)Cc1sc(-c2c3ccsc3c(-c3cc(Cl)c(CC(CC)CCCC)s3)c3sc(-c4ccc(-c5sc(-c6cccs6)c6c5C(=O)c5c(CC(CC)CCCC)sc(CC(CC)CCCC)c5C6=O)s4)cc23)cc1Cl,CCCCCCc1ccc(C2(c3ccc(CCCCCC)cc3)c3cc4c(cc3-c3sc5cc(/C=C6\C(=O)c7cc(F)c(F)cc7C6=C(C#N)C#N)sc5c32)C(c2ccc(CCCCCC)cc2)(c2ccc(CCCCCC)cc2)c2c-4sc3cc(/C=C4\C(=O)c5cc(F)c(F)cc5C4=C(C#N)C#N)sc23)cc1,0.86,19.21,69.0,11.4,11.399214000000002,0.0068947368420873,10.97,11.4,1:1,"1,8-diiodooctane",,0.5 vol %,,,ZnO/Zn(OAc)2,ZnO/Zn(OAc)2,MoO3,,,chlorobenzene,,100.0,-5.575,-3.67,,-5.66,-4.14,
103364,10.1021/acsami.1c02613,10.1021/acsami.1c02613,PM7,IT-4F,PM7,IT-4F,CCCCC(CC)Cc1sc(-c2c3ccsc3c(-c3cc(Cl)c(CC(CC)CCCC)s3)c3sc(-c4ccc(-c5sc(-c6cccs6)c6c5C(=O)c5c(CC(CC)CCCC)sc(CC(CC)CCCC)c5C6=O)s4)cc23)cc1Cl,CCCCCCc1ccc(C2(c3ccc(CCCCCC)cc3)c3cc4c(cc3-c3sc5cc(/C=C6\C(=O)c7cc(F)c(F)cc7C6=C(C#N)C#N)sc5c32)C(c2ccc(CCCCCC)cc2)(c2ccc(CCCCCC)cc2)c2c-4sc3cc(/C=C4\C(=O)c5cc(F)c(F)cc5C4=C(C#N)C#N)sc23)cc1,0.86,18.76,68.0,10.97,10.970848,0.0077301731996309,10.97,10.97,1:1,"1,8-diiodooctane",,0.5 vol %,,,ZnO/Zn(OAc)2,ZnO/Zn(OAc)2,MoO3,,,chlorobenzene,,100.0,-5.575,-3.67,,-5.66,-4.14,
103365,10.1021/acsami.1c02613,10.1021/acsami.1c02613,PM7,IT-4F,PM7,IT-4F,CCCCC(CC)Cc1sc(-c2c3ccsc3c(-c3cc(Cl)c(CC(CC)CCCC)s3)c3sc(-c4ccc(-c5sc(-c6cccs6)c6c5C(=O)c5c(CC(CC)CCCC)sc(CC(CC)CCCC)c5C6=O)s4)cc23)cc1Cl,CCCCCCc1ccc(C2(c3ccc(CCCCCC)cc3)c3cc4c(cc3-c3sc5cc(/C=C6\C(=O)c7cc(F)c(F)cc7C6=C(C#N)C#N)sc5c32)C(c2ccc(CCCCCC)cc2)(c2ccc(CCCCCC)cc2)c2c-4sc3cc(/C=C4\C(=O)c5cc(F)c(F)cc5C4=C(C#N)C#N)sc23)cc1,0.86,19.13,72.0,11.85,11.845295999999998,0.0396962025316627,11.66,11.85,1:1,"1,8-diiodooctane",,0.5 vol %,,,ZnO/Zn(OAc)2,ZnO/Zn(OAc)2,MoO3,,,chlorobenzene,,100.0,-5.575,-3.67,,-5.66,-4.14,
103366,10.1021/acsami.1c02613,10.1021/acsami.1c02613,PM7,IT-4F,PM7,IT-4F,CCCCC(CC)Cc1sc(-c2c3ccsc3c(-c3cc(Cl)c(CC(CC)CCCC)s3)c3sc(-c4ccc(-c5sc(-c6cccs6)c6c5C(=O)c5c(CC(CC)CCCC)sc(CC(CC)CCCC)c5C6=O)s4)cc23)cc1Cl,CCCCCCc1ccc(C2(c3ccc(CCCCCC)cc3)c3cc4c(cc3-c3sc5cc(/C=C6\C(=O)c7cc(F)c(F)cc7C6=C(C#N)C#N)sc5c32)C(c2ccc(CCCCCC)cc2)(c2ccc(CCCCCC)cc2)c2c-4sc3cc(/C=C4\C(=O)c5cc(F)c(F)cc5C4=C(C#N)C#N)sc23)cc1,0.86,19.1,71.0,11.66,11.66246,0.0210977701543826,11.66,11.66,1:1,"1,8-diiodooctane",,0.5 vol %,,,ZnO/Zn(OAc)2,ZnO/Zn(OAc)2,MoO3,,,chlorobenzene,,100.0,-5.575,-3.67,,-5.66,-4.14,
103367,10.1021/acsami.1c02613,10.1021/acsami.1c02613,PM7,IT-4F,PM7,IT-4F,CCCCC(CC)Cc1sc(-c2c3ccsc3c(-c3cc(Cl)c(CC(CC)CCCC)s3)c3sc(-c4ccc(-c5sc(-c6cccs6)c6c5C(=O)c5c(CC(CC)CCCC)sc(CC(CC)CCCC)c5C6=O)s4)cc23)cc1Cl,CCCCCCc1ccc(C2(c3ccc(CCCCCC)cc3)c3cc4c(cc3-c3sc5cc(/C=C6\C(=O)c7cc(F)c(F)cc7C6=C(C#N)C#N)sc5c32)C(c2ccc(CCCCCC)cc2)(c2ccc(CCCCCC)cc2)c2c-4sc3cc(/C=C4\C(=O)c5cc(F)c(F)cc5C4=C(C#N)C#N)sc23)cc1,0.86,19.87,67.0,11.45,11.449094,0.0079126637554475,11.25,11.45,1:1,"1,8-diiodooctane",,0.5 vol%,ITO/ZnO/active layer/MoO3/Al,inverted,ZnO/Zn(OAc)2,ZnO/Zn(OAc)2,MoO3,,,chlorobenzene,,100.0,-5.575,-3.67,,-5.66,-4.14,
103368,10.1021/acsami.1c02613,10.1021/acsami.1c02613,PM7,IT-4F,PM7,IT-4F,CCCCC(CC)Cc1sc(-c2c3ccsc3c(-c3cc(Cl)c(CC(CC)CCCC)s3)c3sc(-c4ccc(-c5sc(-c6cccs6)c6c5C(=O)c5c(CC(CC)CCCC)sc(CC(CC)CCCC)c5C6=O)s4)cc23)cc1Cl,CCCCCCc1ccc(C2(c3ccc(CCCCCC)cc3)c3cc4c(cc3-c3sc5cc(/C=C6\C(=O)c7cc(F)c(F)cc7C6=C(C#N)C#N)sc5c32)C(c2ccc(CCCCCC)cc2)(c2ccc(CCCCCC)cc2)c2c-4sc3cc(/C=C4\C(=O)c5cc(F)c(F)cc5C4=C(C#N)C#N)sc23)cc1,0.86,19.52,67.0,11.25,11.247424,0.0228977777777888,11.25,11.25,1:1,"1,8-diiodooctane",,0.5 vol%,ITO/ZnO/active layer/MoO3/Al,inverted,ZnO/Zn(OAc)2,ZnO/Zn(OAc)2,MoO3,,,chlorobenzene,,100.0,-5.575,-3.67,,-5.66,-4.14,
103369,10.1021/acsami.1c02613,10.1021/acsami.1c02613,PM7,IT-4F,PM7,IT-4F,CCCCC(CC)Cc1sc(-c2c3ccsc3c(-c3cc(Cl)c(CC(CC)CCCC)s3)c3sc(-c4ccc(-c5sc(-c6cccs6)c6c5C(=O)c5c(CC(CC)CCCC)sc(CC(CC)CCCC)c5C6=O)s4)cc23)cc1Cl,CCCCCCc1ccc(C2(c3ccc(CCCCCC)cc3)c3cc4c(cc3-c3sc5cc(/C=C6\C(=O)c7cc(F)c(F)cc7C6=C(C#N)C#N)sc5c32)C(c2ccc(CCCCCC)cc2)(c2ccc(CCCCCC)cc2)c2c-4sc3cc(/C=C4\C(=O)c5cc(F)c(F)cc5C4=C(C#N)C#N)sc23)cc1,0.85,18.8,68.0,10.87,10.8664,0.033118675252978,10.83,10.87,1:1,"1,8-diiodooctane",,0.5 vol %,,,ZnO/TMAH,ZnO/TMAH,MoO3,,,chlorobenzene,,100.0,-5.575,-3.67,,-5.66,-4.14,
103370,10.1021/acsami.1c02613,10.1021/acsami.1c02613,PM7,IT-4F,PM7,IT-4F,CCCCC(CC)Cc1sc(-c2c3ccsc3c(-c3cc(Cl)c(CC(CC)CCCC)s3)c3sc(-c4ccc(-c5sc(-c6cccs6)c6c5C(=O)c5c(CC(CC)CCCC)sc(CC(CC)CCCC)c5C6=O)s4)cc23)cc1Cl,CCCCCCc1ccc(C2(c3ccc(CCCCCC)cc3)c3cc4c(cc3-c3sc5cc(/C=C6\C(=O)c7cc(F)c(F)cc7C6=C(C#N)C#N)sc5c32)C(c2ccc(CCCCCC)cc2)(c2ccc(CCCCCC)cc2)c2c-4sc3cc(/C=C4\C(=O)c5cc(F)c(F)cc5C4=C(C#N)C#N)sc23)cc1,0.85,18.73,68.0,10.83,10.82594,0.0374884579870643,10.83,10.83,1:1,"1,8-diiodooctane",,0.5 vol %,,,ZnO/TMAH,ZnO/TMAH,MoO3,,,chlorobenzene,,100.0,-5.575,-3.67,,-5.66,-4.14,
103371,10.1021/acsami.1c02613,10.1021/acsami.1c02613,PM7,IT-4F,PM7,IT-4F,CCCCC(CC)Cc1sc(-c2c3ccsc3c(-c3cc(Cl)c(CC(CC)CCCC)s3)c3sc(-c4ccc(-c5sc(-c6cccs6)c6c5C(=O)c5c(CC(CC)CCCC)sc(CC(CC)CCCC)c5C6=O)s4)cc23)cc1Cl,CCCCCCc1ccc(C2(c3ccc(CCCCCC)cc3)c3cc4c(cc3-c3sc5cc(/C=C6\C(=O)c7cc(F)c(F)cc7C6=C(C#N)C#N)sc5c32)C(c2ccc(CCCCCC)cc2)(c2ccc(CCCCCC)cc2)c2c-4sc3cc(/C=C4\C(=O)c5cc(F)c(F)cc5C4=C(C#N)C#N)sc23)cc1,0.85,18.47,65.0,10.2,10.204674999999998,0.0458333333333223,10.17,10.2,,,,,,,ZnO/TMAH,ZnO/TMAH,,,,,,,-5.575,-3.67,,-5.66,-4.14,
103372,10.1021/acsami.1c02613,10.1021/acsami.1c02613,PM7,IT-4F,PM7,IT-4F,CCCCC(CC)Cc1sc(-c2c3ccsc3c(-c3cc(Cl)c(CC(CC)CCCC)s3)c3sc(-c4ccc(-c5sc(-c6cccs6)c6c5C(=O)c5c(CC(CC)CCCC)sc(CC(CC)CCCC)c5C6=O)s4)cc23)cc1Cl,CCCCCCc1ccc(C2(c3ccc(CCCCCC)cc3)c3cc4c(cc3-c3sc5cc(/C=C6\C(=O)c7cc(F)c(F)cc7C6=C(C#N)C#N)sc5c32)C(c2ccc(CCCCCC)cc2)(c2ccc(CCCCCC)cc2)c2c-4sc3cc(/C=C4\C(=O)c5cc(F)c(F)cc5C4=C(C#N)C#N)sc23)cc1,0.85,18.42,65.0,10.17,10.17705,0.0693215339233169,10.17,10.17,,,,,,,ZnO/TMAH,ZnO/TMAH,,,,,,,-5.575,-3.67,,-5.66,-4.14,
103373,10.1021/acsami.1c02613,10.1021/acsami.1c02613,PM7,IT-4F,PM7,IT-4F,CCCCC(CC)Cc1sc(-c2c3ccsc3c(-c3cc(Cl)c(CC(CC)CCCC)s3)c3sc(-c4ccc(-c5sc(-c6cccs6)c6c5C(=O)c5c(CC(CC)CCCC)sc(CC(CC)CCCC)c5C6=O)s4)cc23)cc1Cl,CCCCCCc1ccc(C2(c3ccc(CCCCCC)cc3)c3cc4c(cc3-c3sc5cc(/C=C6\C(=O)c7cc(F)c(F)cc7C6=C(C#N)C#N)sc5c32)C(c2ccc(CCCCCC)cc2)(c2ccc(CCCCCC)cc2)c2c-4sc3cc(/C=C4\C(=O)c5cc(F)c(F)cc5C4=C(C#N)C#N)sc23)cc1,0.85,17.58,66.0,9.86,9.862379999999998,0.0241379310344697,9.67,9.86,,,,,,,ZnO/TMAH,ZnO/TMAH,,,,,,,-5.575,-3.67,,-5.66,-4.14,
103374,10.1021/acsami.1c02613,10.1021/acsami.1c02613,PM7,IT-4F,PM7,IT-4F,CCCCC(CC)Cc1sc(-c2c3ccsc3c(-c3cc(Cl)c(CC(CC)CCCC)s3)c3sc(-c4ccc(-c5sc(-c6cccs6)c6c5C(=O)c5c(CC(CC)CCCC)sc(CC(CC)CCCC)c5C6=O)s4)cc23)cc1Cl,CCCCCCc1ccc(C2(c3ccc(CCCCCC)cc3)c3cc4c(cc3-c3sc5cc(/C=C6\C(=O)c7cc(F)c(F)cc7C6=C(C#N)C#N)sc5c32)C(c2ccc(CCCCCC)cc2)(c2ccc(CCCCCC)cc2)c2c-4sc3cc(/C=C4\C(=O)c5cc(F)c(F)cc5C4=C(C#N)C#N)sc23)cc1,0.85,17.5,65.0,9.67,9.66875,0.0129265770424057,9.67,9.67,,,,,,,ZnO/TMAH,ZnO/TMAH,,,,,,,-5.575,-3.67,,-5.66,-4.14,
103377,10.1021/acsami.1c02613,10.1021/acsami.1c02613,PM7,IT-4F,PM7,IT-4F,CCCCC(CC)Cc1sc(-c2c3ccsc3c(-c3cc(Cl)c(CC(CC)CCCC)s3)c3sc(-c4ccc(-c5sc(-c6cccs6)c6c5C(=O)c5c(CC(CC)CCCC)sc(CC(CC)CCCC)c5C6=O)s4)cc23)cc1Cl,CCCCCCc1ccc(C2(c3ccc(CCCCCC)cc3)c3cc4c(cc3-c3sc5cc(/C=C6\C(=O)c7cc(F)c(F)cc7C6=C(C#N)C#N)sc5c32)C(c2ccc(CCCCCC)cc2)(c2ccc(CCCCCC)cc2)c2c-4sc3cc(/C=C4\C(=O)c5cc(F)c(F)cc5C4=C(C#N)C#N)sc23)cc1,0.88,21.41,70.0,13.19,13.188560000000004,0.0109173616375814,,,1:1,"1,8-diiodooctane",,0.5 vol%,ITO/ZnO/active layer/MoO3/Al,inverted,ZnO/PET,ZnO/PET,MoO3,,,chlorobenzene,,100.0,-5.575,-3.67,,-5.66,-4.14,
103378,10.1021/acsami.1c02613,10.1021/acsami.1c02613,PM7,IT-4F,PM7,IT-4F,CCCCC(CC)Cc1sc(-c2c3ccsc3c(-c3cc(Cl)c(CC(CC)CCCC)s3)c3sc(-c4ccc(-c5sc(-c6cccs6)c6c5C(=O)c5c(CC(CC)CCCC)sc(CC(CC)CCCC)c5C6=O)s4)cc23)cc1Cl,CCCCCCc1ccc(C2(c3ccc(CCCCCC)cc3)c3cc4c(cc3-c3sc5cc(/C=C6\C(=O)c7cc(F)c(F)cc7C6=C(C#N)C#N)sc5c32)C(c2ccc(CCCCCC)cc2)(c2ccc(CCCCCC)cc2)c2c-4sc3cc(/C=C4\C(=O)c5cc(F)c(F)cc5C4=C(C#N)C#N)sc23)cc1,0.87,21.0,70.0,12.79,12.788999999999998,0.0078186082877343,12.79,,1:1,"1,8-diiodooctane",,0.5 vol%,ITO/ZnO/active layer/MoO3/Al,inverted,ZnO/PET,ZnO/PET,MoO3,,,chlorobenzene,,100.0,-5.575,-3.67,,-5.66,-4.14,
103379,10.1021/acsami.1c02613,10.1021/acsami.1c02613,PM7,IT-4F,PM7,IT-4F,CCCCC(CC)Cc1sc(-c2c3ccsc3c(-c3cc(Cl)c(CC(CC)CCCC)s3)c3sc(-c4ccc(-c5sc(-c6cccs6)c6c5C(=O)c5c(CC(CC)CCCC)sc(CC(CC)CCCC)c5C6=O)s4)cc23)cc1Cl,CCCCCCc1ccc(C2(c3ccc(CCCCCC)cc3)c3cc4c(cc3-c3sc5cc(/C=C6\C(=O)c7cc(F)c(F)cc7C6=C(C#N)C#N)sc5c32)C(c2ccc(CCCCCC)cc2)(c2ccc(CCCCCC)cc2)c2c-4sc3cc(/C=C4\C(=O)c5cc(F)c(F)cc5C4=C(C#N)C#N)sc23)cc1,0.88,19.77,72.0,12.53,12.526272,0.0297525937749309,,,1:1,"1,8-diiodooctane",,0.5 vol%,ITO/ZnO/active layer/MoO3/Al,inverted,ZnO/ZrAcac,ZnO,MoO3,,,chlorobenzene,,100.0,-5.575,-3.67,,-5.66,-4.14,
103380,10.1021/acsami.1c02613,10.1021/acsami.1c02613,PM7,IT-4F,PM7,IT-4F,CCCCC(CC)Cc1sc(-c2c3ccsc3c(-c3cc(Cl)c(CC(CC)CCCC)s3)c3sc(-c4ccc(-c5sc(-c6cccs6)c6c5C(=O)c5c(CC(CC)CCCC)sc(CC(CC)CCCC)c5C6=O)s4)cc23)cc1Cl,CCCCCCc1ccc(C2(c3ccc(CCCCCC)cc3)c3cc4c(cc3-c3sc5cc(/C=C6\C(=O)c7cc(F)c(F)cc7C6=C(C#N)C#N)sc5c32)C(c2ccc(CCCCCC)cc2)(c2ccc(CCCCCC)cc2)c2c-4sc3cc(/C=C4\C(=O)c5cc(F)c(F)cc5C4=C(C#N)C#N)sc23)cc1,0.87,19.7,71.0,12.18,12.16869,0.0928571428571422,12.18,,1:1,"1,8-diiodooctane",,0.5 vol%,ITO/ZnO/active layer/MoO3/Al,inverted,ZnO/ZrAcac,ZnO,MoO3,,,chlorobenzene,,100.0,-5.575,-3.67,,-5.66,-4.14,
103381,10.1021/acsami.1c02613,10.1021/acsami.1c02613,PM7,IT-4F,PM7,IT-4F,CCCCC(CC)Cc1sc(-c2c3ccsc3c(-c3cc(Cl)c(CC(CC)CCCC)s3)c3sc(-c4ccc(-c5sc(-c6cccs6)c6c5C(=O)c5c(CC(CC)CCCC)sc(CC(CC)CCCC)c5C6=O)s4)cc23)cc1Cl,CCCCCCc1ccc(C2(c3ccc(CCCCCC)cc3)c3cc4c(cc3-c3sc5cc(/C=C6\C(=O)c7cc(F)c(F)cc7C6=C(C#N)C#N)sc5c32)C(c2ccc(CCCCCC)cc2)(c2ccc(CCCCCC)cc2)c2c-4sc3cc(/C=C4\C(=O)c5cc(F)c(F)cc5C4=C(C#N)C#N)sc23)cc1,0.88,20.54,72.0,13.01,13.014143999999998,0.0318524212144379,,,1:1,"1,8-diiodooctane",,0.5 vol%,ITO/ZnO/active layer/MoO3/Al,inverted,ZnO/GC,ZnO/GC,MoO3,,,chlorobenzene,,100.0,-5.575,-3.67,,-5.66,-4.14,
103382,10.1021/acsami.1c02613,10.1021/acsami.1c02613,PM7,IT-4F,PM7,IT-4F,CCCCC(CC)Cc1sc(-c2c3ccsc3c(-c3cc(Cl)c(CC(CC)CCCC)s3)c3sc(-c4ccc(-c5sc(-c6cccs6)c6c5C(=O)c5c(CC(CC)CCCC)sc(CC(CC)CCCC)c5C6=O)s4)cc23)cc1Cl,CCCCCCc1ccc(C2(c3ccc(CCCCCC)cc3)c3cc4c(cc3-c3sc5cc(/C=C6\C(=O)c7cc(F)c(F)cc7C6=C(C#N)C#N)sc5c32)C(c2ccc(CCCCCC)cc2)(c2ccc(CCCCCC)cc2)c2c-4sc3cc(/C=C4\C(=O)c5cc(F)c(F)cc5C4=C(C#N)C#N)sc23)cc1,0.87,20.48,72.0,12.82,12.828672,0.0676443057722223,12.82,,1:1,"1,8-diiodooctane",,0.5 vol%,ITO/ZnO/active layer/MoO3/Al,inverted,ZnO/GC,ZnO/GC,MoO3,,,chlorobenzene,,100.0,-5.575,-3.67,,-5.66,-4.14,
103383,10.1021/acsami.1c02613,10.1021/acsami.1c02613,PM6,Y6,PM6,Y6,COC(=O)C(C)(C)c1cc(C)cc(-c2sc3c4sc5cc(/C=C6/C(=O)c7cc(F)cc(c7)C(=O)/C6=C\c6cc(C(C)(C)C(=O)OC)c(-c7cc(C)cc(C(C)(C)C(=O)OC)c7)s6)sc5c4c(C(C)(C)C(=O)OC)ccc2-3)c1,CCCCCCCCCCCc1c(/C=C2\C(=O)c3cc(F)c(F)cc3C2=C(C#N)C#N)sc2c1sc1c3c4nsnc4c4c5sc6c(CCCCCCCCCCC)c(/C=C7\C(=O)c8cc(F)c(F)cc8C7=C(C#N)C#N)sc6c5n(CC(CC)CCCC)c4c3n(CC(CC)CCCC)c21,0.84,25.02,70.0,14.71,14.71176,0.0119646498980224,,,,,,,,,ZnO,ZnO,,,,,,,-5.56,-3.65,,-5.65,-4.09,
103384,10.1021/acsami.1c02613,10.1021/acsami.1c02613,PM6,Y6,PM6,Y6,COC(=O)C(C)(C)c1cc(C)cc(-c2sc3c4sc5cc(/C=C6/C(=O)c7cc(F)cc(c7)C(=O)/C6=C\c6cc(C(C)(C)C(=O)OC)c(-c7cc(C)cc(C(C)(C)C(=O)OC)c7)s6)sc5c4c(C(C)(C)C(=O)OC)ccc2-3)c1,CCCCCCCCCCCc1c(/C=C2\C(=O)c3cc(F)c(F)cc3C2=C(C#N)C#N)sc2c1sc1c3c4nsnc4c4c5sc6c(CCCCCCCCCCC)c(/C=C7\C(=O)c8cc(F)c(F)cc8C7=C(C#N)C#N)sc6c5n(CC(CC)CCCC)c4c3n(CC(CC)CCCC)c21,0.84,24.97,69.0,14.47,14.472612,0.0180511402902499,14.47,,,,,,,,ZnO,ZnO,,,,,,,-5.56,-3.65,,-5.65,-4.09,
103385,10.1021/acsami.1c02613,10.1021/acsami.1c02613,PM6,Y6,PM6,Y6,COC(=O)C(C)(C)c1cc(C)cc(-c2sc3c4sc5cc(/C=C6/C(=O)c7cc(F)cc(c7)C(=O)/C6=C\c6cc(C(C)(C)C(=O)OC)c(-c7cc(C)cc(C(C)(C)C(=O)OC)c7)s6)sc5c4c(C(C)(C)C(=O)OC)ccc2-3)c1,CCCCCCCCCCCc1c(/C=C2\C(=O)c3cc(F)c(F)cc3C2=C(C#N)C#N)sc2c1sc1c3c4nsnc4c4c5sc6c(CCCCCCCCCCC)c(/C=C7\C(=O)c8cc(F)c(F)cc8C7=C(C#N)C#N)sc6c5n(CC(CC)CCCC)c4c3n(CC(CC)CCCC)c21,0.85,26.89,72.0,16.46,16.456680000000002,0.0201701093560064,,,,,,,,,ZnO/PET,ZnO/PET,,,,,,,-5.56,-3.65,,-5.65,-4.09,
103386,10.1021/acsami.1c02613,10.1021/acsami.1c02613,PM6,Y6,PM6,Y6,COC(=O)C(C)(C)c1cc(C)cc(-c2sc3c4sc5cc(/C=C6/C(=O)c7cc(F)cc(c7)C(=O)/C6=C\c6cc(C(C)(C)C(=O)OC)c(-c7cc(C)cc(C(C)(C)C(=O)OC)c7)s6)sc5c4c(C(C)(C)C(=O)OC)ccc2-3)c1,CCCCCCCCCCCc1c(/C=C2\C(=O)c3cc(F)c(F)cc3C2=C(C#N)C#N)sc2c1sc1c3c4nsnc4c4c5sc6c(CCCCCCCCCCC)c(/C=C7\C(=O)c8cc(F)c(F)cc8C7=C(C#N)C#N)sc6c5n(CC(CC)CCCC)c4c3n(CC(CC)CCCC)c21,0.85,26.76,71.0,16.15,16.14966,0.002105263157881,16.15,,,,,,,,ZnO/PET,ZnO/PET,,,,,,,-5.56,-3.65,,-5.65,-4.09,
103387,10.1021/acsami.1c03757,10.1021/acsami.1c03757,PE31,BTA5,PE31,BTA5,CCCCCCCCC(CCCCCC)Cn1nc2c(-c3cc4scc(CCCCCC)c4s3)c(F)c(F)c(-c3cc4sc(-c5cc6c(-c7cc(Cl)c(C(CC)CCCCC)s7)c7sccc7c(-c7cc(Cl)c(C(CC)CCCCCC)s7)c6s5)c(CCCCCC)c4s3)c2n1,CCCCCCCCn1nc2c(/C=c3/sc(=C(C#N)C#N)n(Cc4ccccc4)c3=O)ccc(-c3cc4c(s3)-c3cc5c(cc3C4(c3ccc(CCCCCC)cc3)c3ccc(CCCCCC)cc3)-c3sc(-c4ccc(/C=c6/sc(=C(C#N)C#N)n(Cc7ccccc7)c6=O)c6nn(CCCCCCCC)nc46)cc3C5(c3ccc(CCCCCC)cc3)c3ccc(CCCCCC)cc3)c2n1,1.11,13.68,66.4,10.08,10.082707200000002,0.0268571428571573,9.91,10.08,1:1,,,,ITO/PEDOT:PSS/active layer/PFNBr/Al,conventional,PFNBr,PFN-Br,PEDOT:PSS,PEDOT:PSS,,THF,THF,150.0,,,,-5.55,-3.71,
103388,10.1021/acsami.1c03757,10.1021/acsami.1c03757,PE32,BTA5,PE32,BTA5,CCCCCCCCC(CCCCCC)Cn1nc2c(-c3cc4scc(CCCCCC)c4s3)c(OC)c(OC)c(-c3cc4sc(-c5cc6c(-c7cc(Cl)c(C(CC)CCCCC)s7)c7sccc7c(-c7cc(Cl)c(C(CC)CCCCCC)s7)c6s5)c(CCCCCC)c4s3)c2n1,CCCCCCCCn1nc2c(/C=c3/sc(=C(C#N)C#N)n(Cc4ccccc4)c3=O)ccc(-c3cc4c(s3)-c3cc5c(cc3C4(c3ccc(CCCCCC)cc3)c3ccc(CCCCCC)cc3)-c3sc(-c4ccc(/C=c6/sc(=C(C#N)C#N)n(Cc7ccccc7)c6=O)c6nn(CCCCCCCC)nc46)cc3C5(c3ccc(CCCCCC)cc3)c3ccc(CCCCCC)cc3)c2n1,1.1,11.65,57.73,7.4,7.398099500000001,0.0256824324324275,7.24,7.4,1:1,,,,ITO/PEDOT:PSS/active layer/PFNBr/Al,conventional,PFNBr,PFN-Br,PEDOT:PSS,PEDOT:PSS,,THF,THF,170.0,,,,-5.55,-3.71,
103389,10.1021/acsami.1c03757,10.1021/acsami.1c03757,PE33,BTA5,PE33,BTA5,,CCCCCCCCn1nc2c(/C=c3/sc(=C(C#N)C#N)n(Cc4ccccc4)c3=O)ccc(-c3cc4c(s3)-c3cc5c(cc3C4(c3ccc(CCCCCC)cc3)c3ccc(CCCCCC)cc3)-c3sc(-c4ccc(/C=c6/sc(=C(C#N)C#N)n(Cc7ccccc7)c6=O)c6nn(CCCCCCCC)nc46)cc3C5(c3ccc(CCCCCC)cc3)c3ccc(CCCCCC)cc3)c2n1,1.16,12.68,61.13,8.99,8.991489439999999,0.0165677419354672,8.8,8.99,1:1,,,,ITO/PEDOT:PSS/active layer/PFNBr/Al,conventional,PFNBr,PFN-Br,PEDOT:PSS,PEDOT:PSS,,THF,THF,170.0,,,,-5.55,-3.71,
103390,10.1021/acsami.1c03757,10.1021/acsami.1c03757,J52-Cl,BTA5,J52-Cl,BTA5,CCCCCCCCC(CCCCCC)Cn1nc2c(-c3cccs3)c(F)c(F)c(-c3ccc(-c4cc5c(-c6cc(Cl)c(CC(CC)CCCC)s6)c6sccc6c(-c6cc(Cl)c(CC(CC)CCCC)s6)c5s4)s3)c2n1,CCCCCCCCn1nc2c(/C=c3/sc(=C(C#N)C#N)n(Cc4ccccc4)c3=O)ccc(-c3cc4c(s3)-c3cc5c(cc3C4(c3ccc(CCCCCC)cc3)c3ccc(CCCCCC)cc3)-c3sc(-c4ccc(/C=c6/sc(=C(C#N)C#N)n(Cc7ccccc7)c6=O)c6nn(CCCCCCCC)nc46)cc3C5(c3ccc(CCCCCC)cc3)c3ccc(CCCCCC)cc3)c2n1,1.21,11.36,62.86,8.64,8.64048416,0.0056037037036941,8.43,8.64,1:1,,,,ITO/PEDOT:PSS/active layer/PFNBr/Al,conventional,PFNBr,PFN-Br,PEDOT:PSS,PEDOT:PSS,,THF,THF,150.0,-5.39,-3.45,,-5.55,-3.71,
103391,10.1021/acsami.1c06762,10.1021/acsami.1c06762,PM6,Y6-Se-4Cl,PM6,Y6-Se-4Cl,COC(=O)C(C)(C)c1cc(C)cc(-c2sc3c4sc5cc(/C=C6/C(=O)c7cc(F)cc(c7)C(=O)/C6=C\c6cc(C(C)(C)C(=O)OC)c(-c7cc(C)cc(C(C)(C)C(=O)OC)c7)s6)sc5c4c(C(C)(C)C(=O)OC)ccc2-3)c1,,0.84,25.9,67.2,15.0,14.620031999999998,2.533120000000011,14.6,15.0,1:1.2,1-chloronaphthalene (CN),,0.5 vol%,traditional,,,,,,120.0,CHCl3,,110.0,-5.56,-3.65,,,,
103392,10.1021/acsami.1c06762,10.1021/acsami.1c06762,PM6,Y6,PM6,Y6,COC(=O)C(C)(C)c1cc(C)cc(-c2sc3c4sc5cc(/C=C6/C(=O)c7cc(F)cc(c7)C(=O)/C6=C\c6cc(C(C)(C)C(=O)OC)c(-c7cc(C)cc(C(C)(C)C(=O)OC)c7)s6)sc5c4c(C(C)(C)C(=O)OC)ccc2-3)c1,CCCCCCCCCCCc1c(/C=C2\C(=O)c3cc(F)c(F)cc3C2=C(C#N)C#N)sc2c1sc1c3c4nsnc4c4c5sc6c(CCCCCCCCCCC)c(/C=C7\C(=O)c8cc(F)c(F)cc8C7=C(C#N)C#N)sc6c5n(CC(CC)CCCC)c4c3n(CC(CC)CCCC)c21,0.84,25.3,70.2,15.4,14.918904,3.124000000000005,15.3,15.4,1:1,1-chloronaphthalene (CN),,0.5 vol%,traditional,,,,,,100.0,CHCl3,,110.0,-5.56,-3.65,,-5.65,-4.09,
103393,10.1021/acsami.1c06762,10.1021/acsami.1c06762,PM6,IT-4Cl,PM6,IT-4Cl,COC(=O)C(C)(C)c1cc(C)cc(-c2sc3c4sc5cc(/C=C6/C(=O)c7cc(F)cc(c7)C(=O)/C6=C\c6cc(C(C)(C)C(=O)OC)c(-c7cc(C)cc(C(C)(C)C(=O)OC)c7)s6)sc5c4c(C(C)(C)C(=O)OC)ccc2-3)c1,CCCCCCc1ccc(C2(c3ccc(CCCCCC)cc3)c3cc4c(cc3-c3sc5cc(/C=C6\C(=O)c7cc(Cl)c(Cl)cc7C6=C(C#N)C#N)sc5c32)C(c2ccc(CCCCCC)cc2)(c2ccc(CCCCCC)cc2)c2c-4sc3cc(/C=C4\C(=O)c5cc(Cl)c(Cl)cc5C4=C(C#N)C#N)sc23)cc1,0.8,21.0,67.4,11.6,11.323200000000002,2.3862068965517067,11.3,11.6,1:1,1-chloronaphthalene (CN),,0.5 vol%,traditional,,,,,,100.0,CHCl3,,110.0,-5.56,-3.65,,-5.75,-4.09,
103405,10.1021/acsami.1c07254,10.1021/acsami.1c07254,PM6,BTA-C1,PM6,BTA-C1,COC(=O)C(C)(C)c1cc(C)cc(-c2sc3c4sc5cc(/C=C6/C(=O)c7cc(F)cc(c7)C(=O)/C6=C\c6cc(C(C)(C)C(=O)OC)c(-c7cc(C)cc(C(C)(C)C(=O)OC)c7)s6)sc5c4c(C(C)(C)C(=O)OC)ccc2-3)c1,,0.844,24.75,77.62,16.21,16.2140418,0.0249339913633531,15.98,16.21,,,,,ITO/PEDOT:PSS/PM6:NFA/PDINN/Ag,conventional,PDINN,PDINN,PEDOT:PSS,PEDOT:PSS,,chloroform,chloroform,,-5.56,-3.65,,,,
103406,10.1021/acsami.1c07254,10.1021/acsami.1c07254,PM6,BTA-C5,PM6,BTA-C5,COC(=O)C(C)(C)c1cc(C)cc(-c2sc3c4sc5cc(/C=C6/C(=O)c7cc(F)cc(c7)C(=O)/C6=C\c6cc(C(C)(C)C(=O)OC)c(-c7cc(C)cc(C(C)(C)C(=O)OC)c7)s6)sc5c4c(C(C)(C)C(=O)OC)ccc2-3)c1,,0.847,26.51,76.19,17.11,17.107679743000002,0.0135608240794703,16.94,17.11,,,,,ITO/PEDOT:PSS/PM6:NFA/PDINN/Ag,conventional,PDINN,PDINN,PEDOT:PSS,PEDOT:PSS,,chloroform,chloroform,,-5.56,-3.65,,,,
103407,10.1021/acsami.1c07254,10.1021/acsami.1c07254,PM6,BTA-C6,PM6,BTA-C6,COC(=O)C(C)(C)c1cc(C)cc(-c2sc3c4sc5cc(/C=C6/C(=O)c7cc(F)cc(c7)C(=O)/C6=C\c6cc(C(C)(C)C(=O)OC)c(-c7cc(C)cc(C(C)(C)C(=O)OC)c7)s6)sc5c4c(C(C)(C)C(=O)OC)ccc2-3)c1,,0.851,25.2,75.68,16.23,16.229727360000002,0.0016798521256845,15.9,16.23,,,,,ITO/PEDOT:PSS/PM6:NFA/PDINN/Ag,conventional,PDINN,PDINN,PEDOT:PSS,PEDOT:PSS,,chloroform,chloroform,,-5.56,-3.65,,,,
103408,10.1021/acsami.1c07254,10.1021/acsami.1c07254,PM6,BTA-C8,PM6,BTA-C8,COC(=O)C(C)(C)c1cc(C)cc(-c2sc3c4sc5cc(/C=C6/C(=O)c7cc(F)cc(c7)C(=O)/C6=C\c6cc(C(C)(C)C(=O)OC)c(-c7cc(C)cc(C(C)(C)C(=O)OC)c7)s6)sc5c4c(C(C)(C)C(=O)OC)ccc2-3)c1,,0.837,26.18,75.67,16.59,16.581309822,0.0523820253164459,16.35,16.59,,,,,ITO/PEDOT:PSS/PM6:NFA/PDINN/Ag,conventional,PDINN,PDINN,PEDOT:PSS,PEDOT:PSS,,chloroform,chloroform,,-5.56,-3.65,,,,
103409,10.1021/acsami.1c07863,10.1021/acsami.1c07863,S35,Y6,S35,Y6,,CCCCCCCCCCCc1c(/C=C2\C(=O)c3cc(F)c(F)cc3C2=C(C#N)C#N)sc2c1sc1c3c4nsnc4c4c5sc6c(CCCCCCCCCCC)c(/C=C7\C(=O)c8cc(F)c(F)cc8C7=C(C#N)C#N)sc6c5n(CC(CC)CCCC)c4c3n(CC(CC)CCCC)c21,0.85,22.54,62.35,11.95,11.9456365,0.0365146443514511,11.87,11.95,1.9:1,,,,ITO/PEDOT:PSS/active layer/PFNDI-Br/Al,conventional,PFNDI-Br,PFNDI-Br,PEDOT:PSS,PEDOT:PSS,,chloroform,chloroform,160.0,,,,-5.65,-4.09,
103410,10.1021/acsami.1c07863,10.1021/acsami.1c07863,S35-1Si,Y6,S35-1Si,Y6,,CCCCCCCCCCCc1c(/C=C2\C(=O)c3cc(F)c(F)cc3C2=C(C#N)C#N)sc2c1sc1c3c4nsnc4c4c5sc6c(CCCCCCCCCCC)c(/C=C7\C(=O)c8cc(F)c(F)cc8C7=C(C#N)C#N)sc6c5n(CC(CC)CCCC)c4c3n(CC(CC)CCCC)c21,0.86,22.93,61.84,12.19,12.19472432,0.0387557013945948,11.98,12.19,2.0:1,,,,ITO/PEDOT:PSS/active layer/PFNDI-Br/Al,conventional,PFNDI-Br,PFNDI-Br,PEDOT:PSS,PEDOT:PSS,,chloroform,chloroform,160.0,,,,-5.65,-4.09,
103411,10.1021/acsami.1c07863,10.1021/acsami.1c07863,S35-2Si,Y6,S35-2Si,Y6,,CCCCCCCCCCCc1c(/C=C2\C(=O)c3cc(F)c(F)cc3C2=C(C#N)C#N)sc2c1sc1c3c4nsnc4c4c5sc6c(CCCCCCCCCCC)c(/C=C7\C(=O)c8cc(F)c(F)cc8C7=C(C#N)C#N)sc6c5n(CC(CC)CCCC)c4c3n(CC(CC)CCCC)c21,0.83,23.59,68.8,13.5,13.4708336,0.2160474074074159,13.2,13.5,1.6:1,,,,ITO/PEDOT:PSS/active layer/PFNDI-Br/Al,conventional,PFNDI-Br,PFNDI-Br,PEDOT:PSS,PEDOT:PSS,,chloroform,chloroform,200.0,,,,-5.65,-4.09,
103412,10.1021/acsami.1c07946,10.1021/acsami.1c07946,PM6,PY-IT,PM6,PY-IT,COC(=O)C(C)(C)c1cc(C)cc(-c2sc3c4sc5cc(/C=C6/C(=O)c7cc(F)cc(c7)C(=O)/C6=C\c6cc(C(C)(C)C(=O)OC)c(-c7cc(C)cc(C(C)(C)C(=O)OC)c7)s6)sc5c4c(C(C)(C)C(=O)OC)ccc2-3)c1,CCCCCCCCCCCc1c(/C=C2\C(=O)c3ccccc3C2=C(C#N)C#N)sc2c1sc1c3c4nsnc4c4c5sc6c(CCCCCCCCCCC)c(/C=C7\C(=O)c8cc(-c9cccs9)ccc8C7=C(C#N)C#N)sc6c5n(CC(CCCCCCCC)CCCCCCCCCC)c4c3n(CC(CCCCCCCC)CCCCCCCCCC)c21,0.932,22.18,72.5,15.0,14.987026,0.0864933333333321,14.74,15.0,,,,,ITO/PEDOT:PSS/PM6:PY-IT/PNDIT-F3N/Ag,conventional,PNDIT-F3N,PNDIT-F3N,PEDOT:PSS,PEDOT:PSS,,CF,chloroform,,-5.56,-3.65,,-5.68,-3.94,
103413,10.1021/acsami.1c07946,10.1021/acsami.1c07946,PM6,PY-IT,PM6,PY-IT,COC(=O)C(C)(C)c1cc(C)cc(-c2sc3c4sc5cc(/C=C6/C(=O)c7cc(F)cc(c7)C(=O)/C6=C\c6cc(C(C)(C)C(=O)OC)c(-c7cc(C)cc(C(C)(C)C(=O)OC)c7)s6)sc5c4c(C(C)(C)C(=O)OC)ccc2-3)c1,CCCCCCCCCCCc1c(/C=C2\C(=O)c3ccccc3C2=C(C#N)C#N)sc2c1sc1c3c4nsnc4c4c5sc6c(CCCCCCCCCCC)c(/C=C7\C(=O)c8cc(-c9cccs9)ccc8C7=C(C#N)C#N)sc6c5n(CC(CCCCCCCC)CCCCCCCCCC)c4c3n(CC(CCCCCCCC)CCCCCCCCCC)c21,0.933,22.52,73.8,15.51,15.50623608,0.0242676982591928,15.28,15.51,,,,,ITO/PEDOT:PSS/PM6:PY-IT/PNDIT-F3N/Ag,conventional,PNDIT-F3N,PNDIT-F3N,PEDOT:PSS,PEDOT:PSS,,toluene,toluene,,-5.56,-3.65,,-5.68,-3.94,
103414,10.1021/acsami.1c08487,10.1021/acsami.1c08487,J52-Cl,F-BTA3,J52-Cl,F-BTA3,CCCCCCCCC(CCCCCC)Cn1nc2c(-c3cccs3)c(F)c(F)c(-c3ccc(-c4cc5c(-c6cc(Cl)c(CC(CC)CCCC)s6)c6sccc6c(-c6cc(Cl)c(CC(CC)CCCC)s6)c5s4)s3)c2n1,CCCCCCCCn1nc2c(C=c3sc(=C(C#N)C#N)n(CC)c3=O)cc(F)c(-c3cc4c(s3)-c3cc5c(cc3C4(c3ccc(CCCCCC)cc3)c3ccc(CCCCCC)cc3)-c3sc(-c4c(F)cc(C=c6sc(=C(C#N)C#N)n(CC)c6=O)c6nn(CCCCCCCC)nc46)cc3C5(c3ccc(CCCCCC)cc3)c3ccc(CCCCCC)cc3)c2n1,1.15,12.81,68.55,10.1,10.09844325,0.0154133663366402,10.01,10.1,1:1,,,,ITO/PEDOT:PSS/active layer/PFN-Br/Al,conventional,PFN-Br,PFN-Br,PEDOT:PSS,PEDOT:PSS,,chloroform,chloroform,150.0,-5.39,-3.45,,-5.52,-3.39,
