Repository: JiYiqaq/PCE-KA-GNN

# Data directory

- `raw/Active_Database.csv` is the immutable source dataset bundled under CC BY 4.0. Do not overwrite it with processed data.
- `processed/` is created and populated by the training pipeline. Generated `.pt` and `.pth` caches are intentionally ignored by Git because they can exceed GitHub's normal single-file limit.

See `../DATA_LICENSE.md` for provenance, license and checksum information.

File: data/raw/Active_Database.csv (part 365 of 471)
id,doi,doi_norm,donor,acceptor,donor_canonical,acceptor_canonical,donor_smiles,acceptor_smiles,voc,jsc,ff,pce,pce_recomputed,pce_relative_error_percent,pce_avg,pce_best,d_a_ratio,additive,additive_canonical,additive_ratio,device_structure,device_type,etl,etl_canonical,htl,htl_canonical,active_layer_thickness,solvent,solvent_canonical,annealing_temp,homo_d,lumo_d,eg_d,homo_a,lumo_a,eg_a
103415,10.1021/acsami.1c08487,10.1021/acsami.1c08487,F11,F-BTA3,F11,F-BTA3,,CCCCCCCCn1nc2c(C=c3sc(=C(C#N)C#N)n(CC)c3=O)cc(F)c(-c3cc4c(s3)-c3cc5c(cc3C4(c3ccc(CCCCCC)cc3)c3ccc(CCCCCC)cc3)-c3sc(-c4c(F)cc(C=c6sc(=C(C#N)C#N)n(CC)c6=O)c6nn(CCCCCCCC)nc46)cc3C5(c3ccc(CCCCCC)cc3)c3ccc(CCCCCC)cc3)c2n1,1.12,13.0,68.98,10.04,10.043488000000002,0.0347410358565996,10.0,10.04,1:1,,,,ITO/PEDOT:PSS/active layer/PFN-Br/Al,conventional,PFN-Br,PFN-Br,PEDOT:PSS,PEDOT:PSS,,chloroform,chloroform,170.0,,,,-5.52,-3.39,
103416,10.1021/acsami.1c08487,10.1021/acsami.1c08487,PE52,F-BTA3,PE52,F-BTA3,,CCCCCCCCn1nc2c(C=c3sc(=C(C#N)C#N)n(CC)c3=O)cc(F)c(-c3cc4c(s3)-c3cc5c(cc3C4(c3ccc(CCCCCC)cc3)c3ccc(CCCCCC)cc3)-c3sc(-c4c(F)cc(C=c6sc(=C(C#N)C#N)n(CC)c6=O)c6nn(CCCCCCCC)nc46)cc3C5(c3ccc(CCCCCC)cc3)c3ccc(CCCCCC)cc3)c2n1,1.14,10.53,56.49,6.78,6.78117258,0.0172946902654798,6.7,6.78,1:1,,,,ITO/PEDOT:PSS/active layer/PFN-Br/Al,conventional,PFN-Br,PFN-Br,PEDOT:PSS,PEDOT:PSS,,chloroform,chloroform,130.0,,,,-5.52,-3.39,
103417,10.1021/acsami.1c09474,10.1021/acsami.1c09474,PM6,Y6,PM6,Y6,COC(=O)C(C)(C)c1cc(C)cc(-c2sc3c4sc5cc(/C=C6/C(=O)c7cc(F)cc(c7)C(=O)/C6=C\c6cc(C(C)(C)C(=O)OC)c(-c7cc(C)cc(C(C)(C)C(=O)OC)c7)s6)sc5c4c(C(C)(C)C(=O)OC)ccc2-3)c1,CCCCCCCCCCCc1c(/C=C2\C(=O)c3cc(F)c(F)cc3C2=C(C#N)C#N)sc2c1sc1c3c4nsnc4c4c5sc6c(CCCCCCCCCCC)c(/C=C7\C(=O)c8cc(F)c(F)cc8C7=C(C#N)C#N)sc6c5n(CC(CC)CCCC)c4c3n(CC(CC)CCCC)c21,0.852,23.14,66.7,13.3,13.15009176,1.127129624060152,13.1,13.3,,,,,ITO/PCPDT-2Ph-H/PM6:Y6/PFN/Al,,PFN,PFN,PCPDT-2Ph-H,PCPDT-2Ph-H,,,,,-5.56,-3.65,,-5.65,-4.09,
103418,10.1021/acsami.1c09474,10.1021/acsami.1c09474,PM6,Y6,PM6,Y6,COC(=O)C(C)(C)c1cc(C)cc(-c2sc3c4sc5cc(/C=C6/C(=O)c7cc(F)cc(c7)C(=O)/C6=C\c6cc(C(C)(C)C(=O)OC)c(-c7cc(C)cc(C(C)(C)C(=O)OC)c7)s6)sc5c4c(C(C)(C)C(=O)OC)ccc2-3)c1,CCCCCCCCCCCc1c(/C=C2\C(=O)c3cc(F)c(F)cc3C2=C(C#N)C#N)sc2c1sc1c3c4nsnc4c4c5sc6c(CCCCCCCCCCC)c(/C=C7\C(=O)c8cc(F)c(F)cc8C7=C(C#N)C#N)sc6c5n(CC(CC)CCCC)c4c3n(CC(CC)CCCC)c21,0.855,24.9,71.3,15.4,15.179413499999995,1.432379870129902,15.2,15.4,,,,,ITO/PCPDT-2Ph-H/PM6:Y6/PFN/Al,,PFN,PFN,PCPDT-2Ph-H,PCPDT-2Ph-H,,,,,-5.56,-3.65,,-5.65,-4.09,
103419,10.1021/acsami.1c09474,10.1021/acsami.1c09474,PM6,Y6,PM6,Y6,COC(=O)C(C)(C)c1cc(C)cc(-c2sc3c4sc5cc(/C=C6/C(=O)c7cc(F)cc(c7)C(=O)/C6=C\c6cc(C(C)(C)C(=O)OC)c(-c7cc(C)cc(C(C)(C)C(=O)OC)c7)s6)sc5c4c(C(C)(C)C(=O)OC)ccc2-3)c1,CCCCCCCCCCCc1c(/C=C2\C(=O)c3cc(F)c(F)cc3C2=C(C#N)C#N)sc2c1sc1c3c4nsnc4c4c5sc6c(CCCCCCCCCCC)c(/C=C7\C(=O)c8cc(F)c(F)cc8C7=C(C#N)C#N)sc6c5n(CC(CC)CCCC)c4c3n(CC(CC)CCCC)c21,0.858,25.19,73.5,16.1,15.8855697,1.3318652173913048,15.9,16.1,,,,,ITO/PCPDT-2Ph-H/PM6:Y6/PFN/Al,,PFN,PFN,PCPDT-2Ph-H,PCPDT-2Ph-H,,,,,-5.56,-3.65,,-5.65,-4.09,
103420,10.1021/acsami.1c09474,10.1021/acsami.1c09474,PM6,Y6,PM6,Y6,COC(=O)C(C)(C)c1cc(C)cc(-c2sc3c4sc5cc(/C=C6/C(=O)c7cc(F)cc(c7)C(=O)/C6=C\c6cc(C(C)(C)C(=O)OC)c(-c7cc(C)cc(C(C)(C)C(=O)OC)c7)s6)sc5c4c(C(C)(C)C(=O)OC)ccc2-3)c1,CCCCCCCCCCCc1c(/C=C2\C(=O)c3cc(F)c(F)cc3C2=C(C#N)C#N)sc2c1sc1c3c4nsnc4c4c5sc6c(CCCCCCCCCCC)c(/C=C7\C(=O)c8cc(F)c(F)cc8C7=C(C#N)C#N)sc6c5n(CC(CC)CCCC)c4c3n(CC(CC)CCCC)c21,0.86,25.32,75.8,16.7,16.5056016,1.1640622754491063,16.5,16.7,,,,,ITO/PCPDT-2Ph-H/PM6:Y6/PFN/Al,,PFN,PFN,PCPDT-2Ph-H,PCPDT-2Ph-H,,,,,-5.56,-3.65,,-5.65,-4.09,
103421,10.1021/acsami.1c09474,10.1021/acsami.1c09474,PM6,Y6,PM6,Y6,COC(=O)C(C)(C)c1cc(C)cc(-c2sc3c4sc5cc(/C=C6/C(=O)c7cc(F)cc(c7)C(=O)/C6=C\c6cc(C(C)(C)C(=O)OC)c(-c7cc(C)cc(C(C)(C)C(=O)OC)c7)s6)sc5c4c(C(C)(C)C(=O)OC)ccc2-3)c1,CCCCCCCCCCCc1c(/C=C2\C(=O)c3cc(F)c(F)cc3C2=C(C#N)C#N)sc2c1sc1c3c4nsnc4c4c5sc6c(CCCCCCCCCCC)c(/C=C7\C(=O)c8cc(F)c(F)cc8C7=C(C#N)C#N)sc6c5n(CC(CC)CCCC)c4c3n(CC(CC)CCCC)c21,0.86,24.89,73.1,15.9,15.6473474,1.5890100628930888,15.6,15.9,,,,,ITO/PCPDT-2Ph-H/PM6:Y6/PFN/Al,,PFN,PFN,PCPDT-2Ph-H,PCPDT-2Ph-H,,,,,-5.56,-3.65,,-5.65,-4.09,
103422,10.1021/acsami.1c09474,10.1021/acsami.1c09474,PM6,Y6,PM6,Y6,COC(=O)C(C)(C)c1cc(C)cc(-c2sc3c4sc5cc(/C=C6/C(=O)c7cc(F)cc(c7)C(=O)/C6=C\c6cc(C(C)(C)C(=O)OC)c(-c7cc(C)cc(C(C)(C)C(=O)OC)c7)s6)sc5c4c(C(C)(C)C(=O)OC)ccc2-3)c1,CCCCCCCCCCCc1c(/C=C2\C(=O)c3cc(F)c(F)cc3C2=C(C#N)C#N)sc2c1sc1c3c4nsnc4c4c5sc6c(CCCCCCCCCCC)c(/C=C7\C(=O)c8cc(F)c(F)cc8C7=C(C#N)C#N)sc6c5n(CC(CC)CCCC)c4c3n(CC(CC)CCCC)c21,0.861,21.24,71.4,13.3,13.057374960000002,1.8242484210526184,13.1,13.3,,,,,ITO/PCPDT-2Ph-H/PM6:Y6/PFN/Al,,PFN,PFN,PCPDT-2Ph-H,PCPDT-2Ph-H,,,,,-5.56,-3.65,,-5.65,-4.09,
103423,10.1021/acsami.1c09474,10.1021/acsami.1c09474,PM6,Y6,PM6,Y6,COC(=O)C(C)(C)c1cc(C)cc(-c2sc3c4sc5cc(/C=C6/C(=O)c7cc(F)cc(c7)C(=O)/C6=C\c6cc(C(C)(C)C(=O)OC)c(-c7cc(C)cc(C(C)(C)C(=O)OC)c7)s6)sc5c4c(C(C)(C)C(=O)OC)ccc2-3)c1,CCCCCCCCCCCc1c(/C=C2\C(=O)c3cc(F)c(F)cc3C2=C(C#N)C#N)sc2c1sc1c3c4nsnc4c4c5sc6c(CCCCCCCCCCC)c(/C=C7\C(=O)c8cc(F)c(F)cc8C7=C(C#N)C#N)sc6c5n(CC(CC)CCCC)c4c3n(CC(CC)CCCC)c21,0.862,20.92,68.3,12.5,12.31656632,1.467469440000002,12.3,12.5,,,,,ITO/PCPDT-2Ph-H/PM6:Y6/PFN/Al,organic solar cell,PFN,PFN,PCPDT-2Ph-H,PCPDT-2Ph-H,,,,,-5.56,-3.65,,-5.65,-4.09,
103424,10.1021/acsami.1c09474,10.1021/acsami.1c09474,PM6,Y6,PM6,Y6,COC(=O)C(C)(C)c1cc(C)cc(-c2sc3c4sc5cc(/C=C6/C(=O)c7cc(F)cc(c7)C(=O)/C6=C\c6cc(C(C)(C)C(=O)OC)c(-c7cc(C)cc(C(C)(C)C(=O)OC)c7)s6)sc5c4c(C(C)(C)C(=O)OC)ccc2-3)c1,CCCCCCCCCCCc1c(/C=C2\C(=O)c3cc(F)c(F)cc3C2=C(C#N)C#N)sc2c1sc1c3c4nsnc4c4c5sc6c(CCCCCCCCCCC)c(/C=C7\C(=O)c8cc(F)c(F)cc8C7=C(C#N)C#N)sc6c5n(CC(CC)CCCC)c4c3n(CC(CC)CCCC)c21,0.862,19.98,67.1,11.8,11.55647196,2.063796949152551,11.6,11.8,,,,,ITO/PCPDT-2Ph-H/PM6:Y6/PFN/Al,organic solar cell,PFN,PFN,PCPDT-2Ph-H,PCPDT-2Ph-H,,,,,-5.56,-3.65,,-5.65,-4.09,
103425,10.1021/acsami.1c09474,10.1021/acsami.1c09474,PM6,Y6,PM6,Y6,COC(=O)C(C)(C)c1cc(C)cc(-c2sc3c4sc5cc(/C=C6/C(=O)c7cc(F)cc(c7)C(=O)/C6=C\c6cc(C(C)(C)C(=O)OC)c(-c7cc(C)cc(C(C)(C)C(=O)OC)c7)s6)sc5c4c(C(C)(C)C(=O)OC)ccc2-3)c1,CCCCCCCCCCCc1c(/C=C2\C(=O)c3cc(F)c(F)cc3C2=C(C#N)C#N)sc2c1sc1c3c4nsnc4c4c5sc6c(CCCCCCCCCCC)c(/C=C7\C(=O)c8cc(F)c(F)cc8C7=C(C#N)C#N)sc6c5n(CC(CC)CCCC)c4c3n(CC(CC)CCCC)c21,0.843,24.62,74.0,15.6,15.358448400000002,1.5484076923076766,15.4,15.6,,,,,ITO/PCPDT-2Ph-H/PM6:Y6/PFN/Al,,PFN,PFN,PEDOT:PSS,PCPDT-2Ph-H,,,,,-5.56,-3.65,,-5.65,-4.09,
103426,10.1021/acsami.1c09474,10.1021/acsami.1c09474,PM6,Y6,PM6,Y6,COC(=O)C(C)(C)c1cc(C)cc(-c2sc3c4sc5cc(/C=C6/C(=O)c7cc(F)cc(c7)C(=O)/C6=C\c6cc(C(C)(C)C(=O)OC)c(-c7cc(C)cc(C(C)(C)C(=O)OC)c7)s6)sc5c4c(C(C)(C)C(=O)OC)ccc2-3)c1,CCCCCCCCCCCc1c(/C=C2\C(=O)c3cc(F)c(F)cc3C2=C(C#N)C#N)sc2c1sc1c3c4nsnc4c4c5sc6c(CCCCCCCCCCC)c(/C=C7\C(=O)c8cc(F)c(F)cc8C7=C(C#N)C#N)sc6c5n(CC(CC)CCCC)c4c3n(CC(CC)CCCC)c21,0.862,18.75,63.7,10.5,10.295512500000005,1.9474999999999736,10.3,10.5,,,,,ITO/PCPDT-2Ph-H/PM6:Y6/PFN/Al,organic solar cell,PFN,,PCPDT-2Ph-H,PCPDT-2Ph-H,80.0,,,,-5.56,-3.65,,-5.65,-4.09,
103427,10.1021/acsami.1c09474,10.1021/acsami.1c09474,PM6,Y6,PM6,Y6,COC(=O)C(C)(C)c1cc(C)cc(-c2sc3c4sc5cc(/C=C6/C(=O)c7cc(F)cc(c7)C(=O)/C6=C\c6cc(C(C)(C)C(=O)OC)c(-c7cc(C)cc(C(C)(C)C(=O)OC)c7)s6)sc5c4c(C(C)(C)C(=O)OC)ccc2-3)c1,CCCCCCCCCCCc1c(/C=C2\C(=O)c3cc(F)c(F)cc3C2=C(C#N)C#N)sc2c1sc1c3c4nsnc4c4c5sc6c(CCCCCCCCCCC)c(/C=C7\C(=O)c8cc(F)c(F)cc8C7=C(C#N)C#N)sc6c5n(CC(CC)CCCC)c4c3n(CC(CC)CCCC)c21,0.84,15.32,62.1,8.2,7.9915248,2.542380487804864,8.0,8.2,,,,,,,,,PEDOT:PSS,PEDOT:PSS,,,,,-5.56,-3.65,,-5.65,-4.09,
103444,10.1021/acsami.1c11332,10.1021/acsami.1c11332,PM6,IT-4F,PM6,IT-4F,COC(=O)C(C)(C)c1cc(C)cc(-c2sc3c4sc5cc(/C=C6/C(=O)c7cc(F)cc(c7)C(=O)/C6=C\c6cc(C(C)(C)C(=O)OC)c(-c7cc(C)cc(C(C)(C)C(=O)OC)c7)s6)sc5c4c(C(C)(C)C(=O)OC)ccc2-3)c1,CCCCCCc1ccc(C2(c3ccc(CCCCCC)cc3)c3cc4c(cc3-c3sc5cc(/C=C6\C(=O)c7cc(F)c(F)cc7C6=C(C#N)C#N)sc5c32)C(c2ccc(CCCCCC)cc2)(c2ccc(CCCCCC)cc2)c2c-4sc3cc(/C=C4\C(=O)c5cc(F)c(F)cc5C4=C(C#N)C#N)sc23)cc1,0.73,19.35,62.0,8.71,8.757810000000001,0.5489092996555698,8.448,,,,,,,bulk heterojunction organic solar cell,without,,PEDOT:PSS,,,,,,-5.56,-3.65,,-5.66,-4.14,
103445,10.1021/acsami.1c11332,10.1021/acsami.1c11332,PM6,IT-4F,PM6,IT-4F,COC(=O)C(C)(C)c1cc(C)cc(-c2sc3c4sc5cc(/C=C6/C(=O)c7cc(F)cc(c7)C(=O)/C6=C\c6cc(C(C)(C)C(=O)OC)c(-c7cc(C)cc(C(C)(C)C(=O)OC)c7)s6)sc5c4c(C(C)(C)C(=O)OC)ccc2-3)c1,CCCCCCc1ccc(C2(c3ccc(CCCCCC)cc3)c3cc4c(cc3-c3sc5cc(/C=C6\C(=O)c7cc(F)c(F)cc7C6=C(C#N)C#N)sc5c32)C(c2ccc(CCCCCC)cc2)(c2ccc(CCCCCC)cc2)c2c-4sc3cc(/C=C4\C(=O)c5cc(F)c(F)cc5C4=C(C#N)C#N)sc23)cc1,0.79,19.37,67.0,10.29,10.252541,0.3640330417881279,10.32,,,,,,ITO/PEDOT:PSS/PM6:IT-4F/Ti(OiPr)4/Ag,bulk heterojunction organic solar cell,Ti(OiPr)4,Ti(OiPr)4,PEDOT:PSS,,,,,,-5.56,-3.65,,-5.66,-4.14,
103446,10.1021/acsami.1c11332,10.1021/acsami.1c11332,PM6,IT-4F,PM6,IT-4F,COC(=O)C(C)(C)c1cc(C)cc(-c2sc3c4sc5cc(/C=C6/C(=O)c7cc(F)cc(c7)C(=O)/C6=C\c6cc(C(C)(C)C(=O)OC)c(-c7cc(C)cc(C(C)(C)C(=O)OC)c7)s6)sc5c4c(C(C)(C)C(=O)OC)ccc2-3)c1,CCCCCCc1ccc(C2(c3ccc(CCCCCC)cc3)c3cc4c(cc3-c3sc5cc(/C=C6\C(=O)c7cc(F)c(F)cc7C6=C(C#N)C#N)sc5c32)C(c2ccc(CCCCCC)cc2)(c2ccc(CCCCCC)cc2)c2c-4sc3cc(/C=C4\C(=O)c5cc(F)c(F)cc5C4=C(C#N)C#N)sc23)cc1,0.85,20.76,74.0,13.06,13.05804,0.0150076569678438,12.89,,,,,,ITO/PEDOT:PSS/PM6:IT-4F/Ti6/Ag,bulk heterojunction organic solar cell,Ti6,Ti6,PEDOT:PSS,,,,,,-5.56,-3.65,,-5.66,-4.14,
103447,10.1021/acsami.1c11332,10.1021/acsami.1c11332,PM6,IT-4F,PM6,IT-4F,COC(=O)C(C)(C)c1cc(C)cc(-c2sc3c4sc5cc(/C=C6/C(=O)c7cc(F)cc(c7)C(=O)/C6=C\c6cc(C(C)(C)C(=O)OC)c(-c7cc(C)cc(C(C)(C)C(=O)OC)c7)s6)sc5c4c(C(C)(C)C(=O)OC)ccc2-3)c1,CCCCCCc1ccc(C2(c3ccc(CCCCCC)cc3)c3cc4c(cc3-c3sc5cc(/C=C6\C(=O)c7cc(F)c(F)cc7C6=C(C#N)C#N)sc5c32)C(c2ccc(CCCCCC)cc2)(c2ccc(CCCCCC)cc2)c2c-4sc3cc(/C=C4\C(=O)c5cc(F)c(F)cc5C4=C(C#N)C#N)sc23)cc1,0.85,20.54,72.0,12.64,12.57048,0.5500000000000055,12.5,,,,,,ITO/PEDOT:PSS/PM6:IT-4F/Ti8/Ag,bulk heterojunction organic solar cell,Ti8,Ti8,PEDOT:PSS,,,,,,-5.56,-3.65,,-5.66,-4.14,
103448,10.1021/acsami.1c11332,10.1021/acsami.1c11332,PM6,IT-4F,PM6,IT-4F,COC(=O)C(C)(C)c1cc(C)cc(-c2sc3c4sc5cc(/C=C6/C(=O)c7cc(F)cc(c7)C(=O)/C6=C\c6cc(C(C)(C)C(=O)OC)c(-c7cc(C)cc(C(C)(C)C(=O)OC)c7)s6)sc5c4c(C(C)(C)C(=O)OC)ccc2-3)c1,CCCCCCc1ccc(C2(c3ccc(CCCCCC)cc3)c3cc4c(cc3-c3sc5cc(/C=C6\C(=O)c7cc(F)c(F)cc7C6=C(C#N)C#N)sc5c32)C(c2ccc(CCCCCC)cc2)(c2ccc(CCCCCC)cc2)c2c-4sc3cc(/C=C4\C(=O)c5cc(F)c(F)cc5C4=C(C#N)C#N)sc23)cc1,0.84,20.33,76.0,13.05,12.978672,0.5465747126436871,12.8,,,,,,ITO/PEDOT:PSS/PM6:IT-4F/Ti12/Ag,bulk heterojunction organic solar cell,Ti12,Ti12,PEDOT:PSS,,,,,,-5.56,-3.65,,-5.66,-4.14,
103449,10.1021/acsami.1c11332,10.1021/acsami.1c11332,PM6,BTP-4Cl,PM6,BTP-4Cl,COC(=O)C(C)(C)c1cc(C)cc(-c2sc3c4sc5cc(/C=C6/C(=O)c7cc(F)cc(c7)C(=O)/C6=C\c6cc(C(C)(C)C(=O)OC)c(-c7cc(C)cc(C(C)(C)C(=O)OC)c7)s6)sc5c4c(C(C)(C)C(=O)OC)ccc2-3)c1,CCCCCCCCCc1c(/C=C2\C(=O)c3cc(Cl)c(Cl)cc3C2=C(C#N)C#N)sc2c1sc1c3c4nsnc4c4c5sc6c(CCC)c(/C=C7\C(=O)c8cc(Cl)c(Cl)cc8C7=C(C#N)C#N)sc6c5n(CC(CCCC)CCCCCC)c4c3n(CC(CCCC)CCCCCC)c21,0.79,26.39,66.0,13.75,13.759746000000002,0.0708800000000115,13.63,13.75,,,,,ITO/PEDOT:PSS/PM6:BTP-4Cl/Ag,organic solar cell,without,,PEDOT:PSS,,,,,,-5.56,-3.65,,-5.66,-4.14,
103450,10.1021/acsami.1c11332,10.1021/acsami.1c11332,PM6,BTP-4Cl,PM6,BTP-4Cl,COC(=O)C(C)(C)c1cc(C)cc(-c2sc3c4sc5cc(/C=C6/C(=O)c7cc(F)cc(c7)C(=O)/C6=C\c6cc(C(C)(C)C(=O)OC)c(-c7cc(C)cc(C(C)(C)C(=O)OC)c7)s6)sc5c4c(C(C)(C)C(=O)OC)ccc2-3)c1,CCCCCCCCCc1c(/C=C2\C(=O)c3cc(Cl)c(Cl)cc3C2=C(C#N)C#N)sc2c1sc1c3c4nsnc4c4c5sc6c(CCC)c(/C=C7\C(=O)c8cc(Cl)c(Cl)cc8C7=C(C#N)C#N)sc6c5n(CC(CCCC)CCCCCC)c4c3n(CC(CCCC)CCCCCC)c21,0.84,27.18,74.0,17.08,16.895087999999998,1.082622950819676,16.94,17.08,,,,,,organic solar cell,Ti6,Ti6,PEDOT:PSS,,,,,,-5.56,-3.65,,-5.66,-4.14,
103451,10.1021/acsami.1c11332,10.1021/acsami.1c11332,PM6,BTP-4Cl,PM6,BTP-4Cl,COC(=O)C(C)(C)c1cc(C)cc(-c2sc3c4sc5cc(/C=C6/C(=O)c7cc(F)cc(c7)C(=O)/C6=C\c6cc(C(C)(C)C(=O)OC)c(-c7cc(C)cc(C(C)(C)C(=O)OC)c7)s6)sc5c4c(C(C)(C)C(=O)OC)ccc2-3)c1,CCCCCCCCCc1c(/C=C2\C(=O)c3cc(Cl)c(Cl)cc3C2=C(C#N)C#N)sc2c1sc1c3c4nsnc4c4c5sc6c(CCC)c(/C=C7\C(=O)c8cc(Cl)c(Cl)cc8C7=C(C#N)C#N)sc6c5n(CC(CCCC)CCCCCC)c4c3n(CC(CCCC)CCCCCC)c21,0.84,27.15,76.0,17.29,17.332559999999997,0.2461538461538354,17.09,17.29,,,,,,organic solar cell,Ti8,Ti8,PEDOT:PSS,,,,,,-5.56,-3.65,,-5.66,-4.14,
103452,10.1021/acsami.1c11332,10.1021/acsami.1c11332,PM6,BTP-4Cl,PM6,BTP-4Cl,COC(=O)C(C)(C)c1cc(C)cc(-c2sc3c4sc5cc(/C=C6/C(=O)c7cc(F)cc(c7)C(=O)/C6=C\c6cc(C(C)(C)C(=O)OC)c(-c7cc(C)cc(C(C)(C)C(=O)OC)c7)s6)sc5c4c(C(C)(C)C(=O)OC)ccc2-3)c1,CCCCCCCCCc1c(/C=C2\C(=O)c3cc(Cl)c(Cl)cc3C2=C(C#N)C#N)sc2c1sc1c3c4nsnc4c4c5sc6c(CCC)c(/C=C7\C(=O)c8cc(Cl)c(Cl)cc8C7=C(C#N)C#N)sc6c5n(CC(CCCC)CCCCCC)c4c3n(CC(CCCC)CCCCCC)c21,0.84,26.32,77.0,17.18,17.023775999999998,0.909336437718287,17.06,17.18,,,,,ITO/PEDOT:PSS/PM6:BTP-4Cl/Ti12/Ag,organic solar cell,Ti12,Ti12,PEDOT:PSS,,,,,,-5.56,-3.65,,-5.66,-4.14,
103460,10.1021/acsami.1c14317,10.1021/acsami.1c14317,PBTA-PSF,ITIC,PBTA-PSF,ITIC,CCCCCCC(CCC)CCSc1ccc(-c2c3cc(-c4ccc(-c5c(F)c(F)c(-c6cccs6)c6nn(CCC(CCC)CCCCCC)nc56)s4)sc3c(-c3ccc(SCCC(CCC)CCCCCC)c(F)c3)c3ccsc23)cc1F,CCCCCCc1ccc(C2(c3ccc(CCCCCC)cc3)c3cc4c(cc3-c3sc5cc(C=C6C(=O)c7ccccc7C6=C(C#N)C#N)sc5c32)C(c2ccc(CCCCCC)cc2)(c2ccc(CCCCCC)cc2)c2c-4sc3cc(C=C4C(=O)c5ccccc5C4=C(C#N)C#N)sc23)cc1,1.01,,,13.91,,,,,,,,,conventional,conventional,,,,,,THF,THF,,-5.52,-3.54,,-5.576,-3.916,
103461,10.1021/acsami.1c14317,10.1021/acsami.1c14317,PBDB-TF(T1),IT-4F,PBDB-TF(T1),IT-4F,,CCCCCCc1ccc(C2(c3ccc(CCCCCC)cc3)c3cc4c(cc3-c3sc5cc(/C=C6\C(=O)c7cc(F)c(F)cc7C6=C(C#N)C#N)sc5c32)C(c2ccc(CCCCCC)cc2)(c2ccc(CCCCCC)cc2)c2c-4sc3cc(/C=C4\C(=O)c5cc(F)c(F)cc5C4=C(C#N)C#N)sc23)cc1,0.9,,,15.1,,,,,,,,,conventional,conventional,,,,,,THF,THF,,,,,-5.66,-4.14,
103462,10.1021/acsami.1c14317,10.1021/acsami.1c14317,NDF-3T,IT-4Cl,NDF-3T,IT-4Cl,,CCCCCCc1ccc(C2(c3ccc(CCCCCC)cc3)c3cc4c(cc3-c3sc5cc(/C=C6\C(=O)c7cc(Cl)c(Cl)cc7C6=C(C#N)C#N)sc5c32)C(c2ccc(CCCCCC)cc2)(c2ccc(CCCCCC)cc2)c2c-4sc3cc(/C=C4\C(=O)c5cc(Cl)c(Cl)cc5C4=C(C#N)C#N)sc23)cc1,0.91,,,14.21,,,,,,,,,conventional,conventional,,,,,,THF,THF,,,,,-5.75,-4.09,
103463,10.1021/acsami.1c14317,10.1021/acsami.1c14317,PBDB-T,Y5,PBDB-T,Y5,CCCCC(CC)Cc1ccc(-c2c3cc(-c4ccc(-c5sc(-c6cccs6)c6c5C(=O)c5c(CC(CC)CCCC)sc(CC(CC)CCCC)c5C6=O)s4)sc3c(-c3ccc(CC(CC)CCCC)s3)c3ccsc23)s1,CCCCCCCCCCCc1c(/C=C2\C(=O)c3ccccc3C2=C(C#N)C#N)sc2c1sc1c3c4nsnc4c4c5sc6c(CCCCCCCCCCC)c(/C=C7\C(=O)c8ccccc8C7=C(C#N)C#N)sc6c5n(CC(CC)CCCC)c4c3n(CC(CC)CCCC)c21,0.88,,,14.1,,,,,,,,,conventional,conventional,,,,,,THF,THF,,-5.33,-3.48,,-5.55,-3.87,
103464,10.1021/acsami.1c14317,10.1021/acsami.1c14317,D18,Y6,D18,Y6,CCCCCCC(CCCC)Cc1csc(-c2cc3c4nsnc4c4cc(-c5cc(CC(CCCC)CCCCCC)c(-c6cc7c(-c8cc(F)c(CC(CC)CCCC)s8)c8sccc8c(-c8cc(F)c(CC(CC)CCCC)s8)c7s6)s5)sc4c3s2)c1,CCCCCCCCCCCc1c(/C=C2\C(=O)c3cc(F)c(F)cc3C2=C(C#N)C#N)sc2c1sc1c3c4nsnc4c4c5sc6c(CCCCCCCCCCC)c(/C=C7\C(=O)c8cc(F)c(F)cc8C7=C(C#N)C#N)sc6c5n(CC(CC)CCCC)c4c3n(CC(CC)CCCC)c21,0.86,,,18.22,,,,,,,,,conventional,conventional,,,,,,THF,THF,,-5.51,-2.77,,-5.65,-4.09,
103465,10.1021/acsami.1c14317,10.1021/acsami.1c14317,PBDB-TF,BTP-4Cl,PM6,BTP-4Cl,COC(=O)C(C)(C)c1cc(C)cc(-c2sc3c4sc5cc(/C=C6/C(=O)c7cc(F)cc(c7)C(=O)/C6=C\c6cc(C(C)(C)C(=O)OC)c(-c7cc(C)cc(C(C)(C)C(=O)OC)c7)s6)sc5c4c(C(C)(C)C(=O)OC)ccc2-3)c1,CCCCCCCCCc1c(/C=C2\C(=O)c3cc(Cl)c(Cl)cc3C2=C(C#N)C#N)sc2c1sc1c3c4nsnc4c4c5sc6c(CCC)c(/C=C7\C(=O)c8cc(Cl)c(Cl)cc8C7=C(C#N)C#N)sc6c5n(CC(CCCC)CCCCCC)c4c3n(CC(CCCC)CCCCCC)c21,0.87,,,16.5,,,,,,,,,conventional,conventional,,,,,,THF,THF,,-5.49,-3.64,,-5.66,-4.14,
103466,10.1021/acsami.1c14317,10.1021/acsami.1c14317,J52-Cl,BTA3,J52-Cl,BTA3,CCCCCCCCC(CCCCCC)Cn1nc2c(-c3cccs3)c(F)c(F)c(-c3ccc(-c4cc5c(-c6cc(Cl)c(CC(CC)CCCC)s6)c6sccc6c(-c6cc(Cl)c(CC(CC)CCCC)s6)c5s4)s3)c2n1,CCCCCCCCn1nc2c(/C=c3\sc(=C(C#N)C#N)n(CC)c3=O)ccc(-c3cc4c(s3)-c3cc5c(cc3C4(c3ccc(CCCCCC)cc3)c3ccc(CCCCCC)cc3)-c3sc(-c4ccc(/C=c6\sc(=C(C#N)C#N)n(CC)c6=O)c6nn(CCCCCCCC)nc46)cc3C5(c3ccc(CCCCCC)cc3)c3ccc(CCCCCC)cc3)c2n1,1.24,,,10.5,,,,,,,,,conventional,conventional,,,,,,THF,THF,,-5.39,-3.45,,-5.49,-3.72,
103467,10.1021/acsami.1c14317,10.1021/acsami.1c14317,PBQx-TCl,BTA3,PBQx-TCl,BTA3,Cc1csc(-c2cc3c4nccnc4c4cc(-c5cc(C)c(-c6cc7c(-c8cc(Cl)c(C)s8)c8sccc8c(-c8cc(Cl)c(C)s8)c7s6)s5)sc4c3s2)c1,CCCCCCCCn1nc2c(/C=c3\sc(=C(C#N)C#N)n(CC)c3=O)ccc(-c3cc4c(s3)-c3cc5c(cc3C4(c3ccc(CCCCCC)cc3)c3ccc(CCCCCC)cc3)-c3sc(-c4ccc(/C=c6\sc(=C(C#N)C#N)n(CC)c6=O)c6nn(CCCCCCCC)nc46)cc3C5(c3ccc(CCCCCC)cc3)c3ccc(CCCCCC)cc3)c2n1,1.24,,,12.2,,,,12.2,,,,,conventional,conventional,,,,,,THF,THF,,,,,-5.49,-3.72,
103468,10.1021/acsami.1c14317,10.1021/acsami.1c14317,P2F-EHp,F-BTA3,P2F-EHp,F-BTA3,CCc1c(F)cc(-c2c3cc(-c4ccc(-c5c6c(c(-c7ccc(-c8cc9c(-c%10cc(F)c(CC)c(F)c%10)c%10sc(-c%11ccc(-c%12c%13c(c(-c%14ccc(-c%15cc%16c(-c%17cc(F)c(CC)c(F)c%17)c%17sc(-c%18ccc(-c%19c%20c(c(-c%21cccs%21)c%21nn(CC)nc%19%21)C(=O)N(CC)C%20=O)s%18)cc%17c(-c%17cc(F)c(CC)c(F)c%17)c%16s%15)s%14)c%14nn(CC)nc%12%14)C(=O)N(CC)C%13=O)s%11)cc%10c(-c%10cc(F)c(CC)c(F)c%10)c9s8)s7)c7nn(CC)nc57)C(=O)N(CC)C6=O)s4)sc3c(-c3cc(F)c(CC)c(F)c3)c3ccsc23)cc1F,CCCCCCCCn1nc2c(C=c3sc(=C(C#N)C#N)n(CC)c3=O)cc(F)c(-c3cc4c(s3)-c3cc5c(cc3C4(c3ccc(CCCCCC)cc3)c3ccc(CCCCCC)cc3)-c3sc(-c4c(F)cc(C=c6sc(=C(C#N)C#N)n(CC)c6=O)c6nn(CCCCCCCC)nc46)cc3C5(c3ccc(CCCCCC)cc3)c3ccc(CCCCCC)cc3)c2n1,1.25,,,8.38,,,,,,,,,conventional,conventional,,,,,,THF,THF,,-5.38,-3.06,,-5.52,-3.39,
103469,10.1021/acsami.1c14317,10.1021/acsami.1c14317,PE25,BTA3,PE25,BTA3,,CCCCCCCCn1nc2c(/C=c3\sc(=C(C#N)C#N)n(CC)c3=O)ccc(-c3cc4c(s3)-c3cc5c(cc3C4(c3ccc(CCCCCC)cc3)c3ccc(CCCCCC)cc3)-c3sc(-c4ccc(/C=c6\sc(=C(C#N)C#N)n(CC)c6=O)c6nn(CCCCCCCC)nc46)cc3C5(c3ccc(CCCCCC)cc3)c3ccc(CCCCCC)cc3)c2n1,1.22,11.53,64.56,9.08,9.08139696,0.0153850220264231,8.99,9.08,1:1,,,,conventional,conventional,,,,,,THF,THF,150.0,,,,-5.49,-3.72,
103470,10.1021/acsami.1c14317,10.1021/acsami.1c14317,PE25,F-BTA3,PE25,F-BTA3,,CCCCCCCCn1nc2c(C=c3sc(=C(C#N)C#N)n(CC)c3=O)cc(F)c(-c3cc4c(s3)-c3cc5c(cc3C4(c3ccc(CCCCCC)cc3)c3ccc(CCCCCC)cc3)-c3sc(-c4c(F)cc(C=c6sc(=C(C#N)C#N)n(CC)c6=O)c6nn(CCCCCCCC)nc46)cc3C5(c3ccc(CCCCCC)cc3)c3ccc(CCCCCC)cc3)c2n1,1.13,12.81,72.37,10.48,10.47577461,0.040318606870231,10.44,10.48,1:1,,,,conventional,conventional,,,,,,THF,THF,170.0,,,,-5.52,-3.39,
103471,10.1021/acsami.1c14317,10.1021/acsami.1c14317,PE25,Cl-BTA3,PE25,Cl-BTA3,,,1.09,13.65,72.28,10.75,10.7541798,0.0388818604651262,10.67,10.75,1:1,,,,conventional,conventional,,,,,,THF,THF,170.0,,,,,,
103475,10.1021/acsami.1c16401,10.1021/acsami.1c16401,PM6,DTBDT-IC,PM6,DTBDT-IC,COC(=O)C(C)(C)c1cc(C)cc(-c2sc3c4sc5cc(/C=C6/C(=O)c7cc(F)cc(c7)C(=O)/C6=C\c6cc(C(C)(C)C(=O)OC)c(-c7cc(C)cc(C(C)(C)C(=O)OC)c7)s6)sc5c4c(C(C)(C)C(=O)OC)ccc2-3)c1,,0.88,14.55,56.74,7.26,7.2649896,0.0687272727272732,7.1,7.26,,,,,ITO/ZnO/PEIE/active layer/MoOx/Ag,inverted,ZnO/PEIE,ZnO/PEIE,MoOx,MoO3,,chloroform,chloroform,,-5.56,-3.65,,,,
103476,10.1021/acsami.1c16401,10.1021/acsami.1c16401,PM6,DTBDT-4F,PM6,DTBDT-4F,COC(=O)C(C)(C)c1cc(C)cc(-c2sc3c4sc5cc(/C=C6/C(=O)c7cc(F)cc(c7)C(=O)/C6=C\c6cc(C(C)(C)C(=O)OC)c(-c7cc(C)cc(C(C)(C)C(=O)OC)c7)s6)sc5c4c(C(C)(C)C(=O)OC)ccc2-3)c1,,0.81,17.79,69.49,10.15,10.01343951,1.3454235467980376,10.02,10.15,,,,,ITO/ZnO/PEIE/active layer/MoOx/Ag,inverted,ZnO/PEIE,ZnO/PEIE,MoOx,MoO3,,chloroform,chloroform,,-5.56,-3.65,,,,
103477,10.1021/acsami.1c16401,10.1021/acsami.1c16401,PM6,DTBDT-4Cl,PM6,DTBDT-4Cl,COC(=O)C(C)(C)c1cc(C)cc(-c2sc3c4sc5cc(/C=C6/C(=O)c7cc(F)cc(c7)C(=O)/C6=C\c6cc(C(C)(C)C(=O)OC)c(-c7cc(C)cc(C(C)(C)C(=O)OC)c7)s6)sc5c4c(C(C)(C)C(=O)OC)ccc2-3)c1,,0.78,16.13,61.41,7.72,7.72623774,0.0807997409326481,7.58,7.72,,,,,ITO/ZnO/PEIE/active layer/MoOx/Ag,inverted,ZnO/PEIE,ZnO/PEIE,MoOx,MoO3,,chloroform,chloroform,,-5.56,-3.65,,,,
103478,10.1021/acsami.1c16550,10.1021/acsami.1c16550,PM6,Y6,PM6,Y6,COC(=O)C(C)(C)c1cc(C)cc(-c2sc3c4sc5cc(/C=C6/C(=O)c7cc(F)cc(c7)C(=O)/C6=C\c6cc(C(C)(C)C(=O)OC)c(-c7cc(C)cc(C(C)(C)C(=O)OC)c7)s6)sc5c4c(C(C)(C)C(=O)OC)ccc2-3)c1,CCCCCCCCCCCc1c(/C=C2\C(=O)c3cc(F)c(F)cc3C2=C(C#N)C#N)sc2c1sc1c3c4nsnc4c4c5sc6c(CCCCCCCCCCC)c(/C=C7\C(=O)c8cc(F)c(F)cc8C7=C(C#N)C#N)sc6c5n(CC(CC)CCCC)c4c3n(CC(CC)CCCC)c21,0.835,25.36,75.4,15.98,15.966402400000002,0.0850913642052495,15.83,15.98,,,,,ITO/PEDOT:PSS/active layer/ETL/Ag,conventional,PNDIT-F3N:PDINN 1:0,PNDIT-F3N:PDINN (1:0),PEDOT:PSS,,,,,,-5.56,-3.65,,-5.65,-4.09,
103479,10.1021/acsami.1c16550,10.1021/acsami.1c16550,PM6,Y6,PM6,Y6,COC(=O)C(C)(C)c1cc(C)cc(-c2sc3c4sc5cc(/C=C6/C(=O)c7cc(F)cc(c7)C(=O)/C6=C\c6cc(C(C)(C)C(=O)OC)c(-c7cc(C)cc(C(C)(C)C(=O)OC)c7)s6)sc5c4c(C(C)(C)C(=O)OC)ccc2-3)c1,CCCCCCCCCCCc1c(/C=C2\C(=O)c3cc(F)c(F)cc3C2=C(C#N)C#N)sc2c1sc1c3c4nsnc4c4c5sc6c(CCCCCCCCCCC)c(/C=C7\C(=O)c8cc(F)c(F)cc8C7=C(C#N)C#N)sc6c5n(CC(CC)CCCC)c4c3n(CC(CC)CCCC)c21,0.846,25.98,78.3,17.2,17.20961964,0.0559281395348858,16.95,17.2,,,,,,conventional,PNDIT-F3N:PDINN 0.9:0.1,PNDIT-F3N:PDINN (0.9:0.1),,,,,,,-5.56,-3.65,,-5.65,-4.09,
103480,10.1021/acsami.1c16550,10.1021/acsami.1c16550,PM6,Y6,PM6,Y6,COC(=O)C(C)(C)c1cc(C)cc(-c2sc3c4sc5cc(/C=C6/C(=O)c7cc(F)cc(c7)C(=O)/C6=C\c6cc(C(C)(C)C(=O)OC)c(-c7cc(C)cc(C(C)(C)C(=O)OC)c7)s6)sc5c4c(C(C)(C)C(=O)OC)ccc2-3)c1,CCCCCCCCCCCc1c(/C=C2\C(=O)c3cc(F)c(F)cc3C2=C(C#N)C#N)sc2c1sc1c3c4nsnc4c4c5sc6c(CCCCCCCCCCC)c(/C=C7\C(=O)c8cc(F)c(F)cc8C7=C(C#N)C#N)sc6c5n(CC(CC)CCCC)c4c3n(CC(CC)CCCC)c21,0.846,25.47,77.2,16.66,16.634762639999998,0.1514847539015725,16.42,16.66,,,,,,conventional,PNDIT-F3N:PDINN 0:1,PNDIT-F3N:PDINN (0:1),,,,,,,-5.56,-3.65,,-5.65,-4.09,
103481,10.1021/acsami.1c16550,10.1021/acsami.1c16550,PM6,PY-IT,PM6,PY-IT,COC(=O)C(C)(C)c1cc(C)cc(-c2sc3c4sc5cc(/C=C6/C(=O)c7cc(F)cc(c7)C(=O)/C6=C\c6cc(C(C)(C)C(=O)OC)c(-c7cc(C)cc(C(C)(C)C(=O)OC)c7)s6)sc5c4c(C(C)(C)C(=O)OC)ccc2-3)c1,CCCCCCCCCCCc1c(/C=C2\C(=O)c3ccccc3C2=C(C#N)C#N)sc2c1sc1c3c4nsnc4c4c5sc6c(CCCCCCCCCCC)c(/C=C7\C(=O)c8cc(-c9cccs9)ccc8C7=C(C#N)C#N)sc6c5n(CC(CCCCCCCC)CCCCCCCCCC)c4c3n(CC(CCCCCCCC)CCCCCCCCCC)c21,0.937,22.65,73.6,15.62,15.6201648,0.0010550576184398,15.36,15.62,,,,,ITO/PEDOT:PSS/active layer/ETL/Ag,conventional,PNDIT-F3N:PDINN (1:0),PNDIT-F3N:PDINN (1:0),PEDOT:PSS,,,toluene,,,-5.56,-3.65,,-5.68,-3.94,
103482,10.1021/acsami.1c16550,10.1021/acsami.1c16550,PM6,PY-IT,PM6,PY-IT,COC(=O)C(C)(C)c1cc(C)cc(-c2sc3c4sc5cc(/C=C6/C(=O)c7cc(F)cc(c7)C(=O)/C6=C\c6cc(C(C)(C)C(=O)OC)c(-c7cc(C)cc(C(C)(C)C(=O)OC)c7)s6)sc5c4c(C(C)(C)C(=O)OC)ccc2-3)c1,CCCCCCCCCCCc1c(/C=C2\C(=O)c3ccccc3C2=C(C#N)C#N)sc2c1sc1c3c4nsnc4c4c5sc6c(CCCCCCCCCCC)c(/C=C7\C(=O)c8cc(-c9cccs9)ccc8C7=C(C#N)C#N)sc6c5n(CC(CCCCCCCC)CCCCCCCCCC)c4c3n(CC(CCCCCCCC)CCCCCCCCCC)c21,0.947,22.78,74.6,16.1,16.093204359999998,0.0422089440994008,15.75,16.1,,,,,ITO/PEDOT:PSS/active layer/ETL/Ag,conventional,PNDIT-F3N:PDINN (0.9:0.1),PNDIT-F3N:PDINN (0.9:0.1),PEDOT:PSS,,,,,,-5.56,-3.65,,-5.68,-3.94,
103483,10.1021/acsami.1c16550,10.1021/acsami.1c16550,PM6,PY-IT,PM6,PY-IT,COC(=O)C(C)(C)c1cc(C)cc(-c2sc3c4sc5cc(/C=C6/C(=O)c7cc(F)cc(c7)C(=O)/C6=C\c6cc(C(C)(C)C(=O)OC)c(-c7cc(C)cc(C(C)(C)C(=O)OC)c7)s6)sc5c4c(C(C)(C)C(=O)OC)ccc2-3)c1,CCCCCCCCCCCc1c(/C=C2\C(=O)c3ccccc3C2=C(C#N)C#N)sc2c1sc1c3c4nsnc4c4c5sc6c(CCCCCCCCCCC)c(/C=C7\C(=O)c8cc(-c9cccs9)ccc8C7=C(C#N)C#N)sc6c5n(CC(CCCCCCCC)CCCCCCCCCC)c4c3n(CC(CCCCCCCC)CCCCCCCCCC)c21,0.944,22.51,73.9,15.7,15.70333616,0.0212494267516031,15.43,15.7,,,,,ITO/PEDOT:PSS/active layer/ETL/Ag,conventional,PNDIT-F3N:PDINN (0:1),PNDIT-F3N:PDINN (0:1),PEDOT:PSS,,,,,,-5.56,-3.65,,-5.68,-3.94,
103493,10.1021/acsami.1c18776,10.1021/acsami.1c18776,PTB7,PCBM,PTB7,PCBM,CCCCC(CC)COC(=O)c1sc2c(-c3cc4c(OCC(CC)CCCC)c5sccc5c(OCC(CC)CCCC)c4s3)scc2c1F,CCCCC(=O)OCC1(C2=CC=CC=C2)C3=CC=CC4=CC=CC5=CC=CC6=CC=CC7=CC=CC1=C7C6=C5C4=C3,0.74,15.0,70.0,7.8,7.77,0.3846153846153878,,,,"1,8-diiodooctane",,3.0 vol%,inverted,inverted,ZnO,,MoO3,,,chlorobenzene,,,-5.19,-3.43,,-6.1,-3.7,
103494,10.1021/acsami.1c18776,10.1021/acsami.1c18776,PTB7-Th,PCBM,PTB7-Th,PCBM,CCCCC(CC)COC(=O)c1sc2csc(-c3cc4c(-c5ccc(CC(CC)CCCC)s5)c5sccc5c(-c5ccc(CC(CC)CCCC)s5)c4s3)c2c1F,CCCCC(=O)OCC1(C2=CC=CC=C2)C3=CC=CC4=CC=CC5=CC=CC6=CC=CC7=CC=CC1=C7C6=C5C4=C3,0.8,15.6,65.0,8.1,8.112,0.1481481481481537,,,,"1,8-diiodooctane",,3.0 vol%,inverted,inverted,ZnO,,MoO3,,,chlorobenzene,,,-5.29,-3.72,,-6.1,-3.7,
103495,10.1021/acsami.1c18776,10.1021/acsami.1c18776,PCPDTBT,PCBM,PCPDTBT,PCBM,CCCCC(CC)CC1(CC(CC)CCCC)c2ccsc2-c2sc(-c3cccc4nsnc34)cc21,CCCCC(=O)OCC1(C2=CC=CC=C2)C3=CC=CC4=CC=CC5=CC=CC6=CC=CC7=CC=CC1=C7C6=C5C4=C3,0.58,14.5,52.0,4.4,4.3732,0.6090909090909228,,,,"1,8-diiodooctane",,3.0 vol%,inverted,inverted,ZnO,,MoO3,,,chlorobenzene,,,-5.3,-3.6,,-6.1,-3.7,
103496,10.1021/acsami.1c18776,10.1021/acsami.1c18776,PBDB-T,IEICO-4F,PBDB-T,IEICO-4F,CCCCC(CC)Cc1ccc(-c2c3cc(-c4ccc(-c5sc(-c6cccs6)c6c5C(=O)c5c(CC(CC)CCCC)sc(CC(CC)CCCC)c5C6=O)s4)sc3c(-c3ccc(CC(CC)CCCC)s3)c3ccsc23)s1,CCCCCCc1ccc(C2(c3ccc(CCCCCC)cc3)c3cc4c(cc3-c3sc(-c5sc(/C=C6\C(=O)c7cc(F)c(F)cc7C6=C(C#N)C#N)cc5OCC(CC)CCCC)cc32)C(c2ccc(CCCCCC)cc2)(c2ccc(CCCCCC)cc2)c2cc(-c3scc(/C=C5/C(=O)c6cc(F)c(F)cc6C5=C(C#N)C#N)c3OCC(CC)CCCC)sc2-4)cc1,0.75,15.8,62.0,7.3,7.347,0.6438356164383644,,,,"1,8-diiodooctane",,0.5 vol %,inverted,inverted,ZnO,,MoO3,,,chlorobenzene,,,-5.33,-3.48,,-5.44,-4.19,
103497,10.1021/acsami.1c18776,10.1021/acsami.1c18776,PBDB-T-2F,ITIC,PM6,ITIC,COC(=O)C(C)(C)c1cc(C)cc(-c2sc3c4sc5cc(/C=C6/C(=O)c7cc(F)cc(c7)C(=O)/C6=C\c6cc(C(C)(C)C(=O)OC)c(-c7cc(C)cc(C(C)(C)C(=O)OC)c7)s6)sc5c4c(C(C)(C)C(=O)OC)ccc2-3)c1,CCCCCCc1ccc(C2(c3ccc(CCCCCC)cc3)c3cc4c(cc3-c3sc5cc(C=C6C(=O)c7ccccc7C6=C(C#N)C#N)sc5c32)C(c2ccc(CCCCCC)cc2)(c2ccc(CCCCCC)cc2)c2c-4sc3cc(C=C4C(=O)c5ccccc5C4=C(C#N)C#N)sc23)cc1,1.02,12.7,61.0,7.9,7.90194,0.0245569620253086,,,,"1,8-diiodooctane",,0.5 vol%,inverted,inverted,ZnO,,MoO3,,,chlorobenzene,,100.0,-5.48,-3.64,,-5.576,-3.916,
103498,10.1021/acsami.1c18776,10.1021/acsami.1c18776,PBDB-T-2F,IT-4F,PM6,IT-4F,COC(=O)C(C)(C)c1cc(C)cc(-c2sc3c4sc5cc(/C=C6/C(=O)c7cc(F)cc(c7)C(=O)/C6=C\c6cc(C(C)(C)C(=O)OC)c(-c7cc(C)cc(C(C)(C)C(=O)OC)c7)s6)sc5c4c(C(C)(C)C(=O)OC)ccc2-3)c1,CCCCCCc1ccc(C2(c3ccc(CCCCCC)cc3)c3cc4c(cc3-c3sc5cc(/C=C6\C(=O)c7cc(F)c(F)cc7C6=C(C#N)C#N)sc5c32)C(c2ccc(CCCCCC)cc2)(c2ccc(CCCCCC)cc2)c2c-4sc3cc(/C=C4\C(=O)c5cc(F)c(F)cc5C4=C(C#N)C#N)sc23)cc1,0.83,18.0,74.0,11.1,11.0556,0.3999999999999959,,,,"1,8-diiodooctane",,0.5 vol %,inverted,inverted,ZnO,,MoO3,,,chlorobenzene,,100.0,-5.48,-3.64,,-5.66,-4.14,
103499,10.1021/acsami.1c18776,10.1021/acsami.1c18776,PBDB-T-2F,Y7,PM6,Y7,COC(=O)C(C)(C)c1cc(C)cc(-c2sc3c4sc5cc(/C=C6/C(=O)c7cc(F)cc(c7)C(=O)/C6=C\c6cc(C(C)(C)C(=O)OC)c(-c7cc(C)cc(C(C)(C)C(=O)OC)c7)s6)sc5c4c(C(C)(C)C(=O)OC)ccc2-3)c1,CCCCCCCCCCCc1c(/C=C2\C(=O)c3cc(Cl)c(Cl)cc3C2=C(C#N)C#N)sc2c1sc1c3c4nsnc4c4c5sc6c(CCCCCCCCCCC)c(/C=C7\C(=O)c8cc(Cl)c(Cl)cc8C7=C(C#N)C#N)sc6c5n(CC(CC)CCCC)c4c3n(CC(CC)CCCC)c21,0.85,23.4,71.0,14.1,14.121899999999998,0.1553191489361609,,,,1-chloronapthelene,,2 vol%,inverted,inverted,ZnO,,MoO3,,,chlorobenzene,,100.0,-5.48,-3.64,,-5.72,-4.16,
103500,10.1021/acsami.1c18776,10.1021/acsami.1c18776,J71,ITIC,J71,ITIC,CCCCCCCCC(CCCCCC)Cn1nc2c(-c3cccs3)c(F)c(F)c(-c3ccc(-c4cc5c(-c6ccc([Si](CCC)(CCC)CCC)s6)c6sccc6c(-c6ccc([Si](CCC)(CCC)CCC)s6)c5s4)s3)c2n1,CCCCCCc1ccc(C2(c3ccc(CCCCCC)cc3)c3cc4c(cc3-c3sc5cc(C=C6C(=O)c7ccccc7C6=C(C#N)C#N)sc5c32)C(c2ccc(CCCCCC)cc2)(c2ccc(CCCCCC)cc2)c2c-4sc3cc(C=C4C(=O)c5ccccc5C4=C(C#N)C#N)sc23)cc1,0.93,13.9,65.0,8.4,8.402550000000002,0.0303571428571566,,,,"1,8-diiodooctane",,0.2 vol %,inverted,inverted,ZnO,,MoO3,,,chloroform,,,-5.4,-3.24,,-5.576,-3.916,
103501,10.1021/acsami.1c18776,10.1021/acsami.1c18776,J71,IT-4F,J71,IT-4F,CCCCCCCCC(CCCCCC)Cn1nc2c(-c3cccs3)c(F)c(F)c(-c3ccc(-c4cc5c(-c6ccc([Si](CCC)(CCC)CCC)s6)c6sccc6c(-c6ccc([Si](CCC)(CCC)CCC)s6)c5s4)s3)c2n1,CCCCCCc1ccc(C2(c3ccc(CCCCCC)cc3)c3cc4c(cc3-c3sc5cc(/C=C6\C(=O)c7cc(F)c(F)cc7C6=C(C#N)C#N)sc5c32)C(c2ccc(CCCCCC)cc2)(c2ccc(CCCCCC)cc2)c2c-4sc3cc(/C=C4\C(=O)c5cc(F)c(F)cc5C4=C(C#N)C#N)sc23)cc1,0.78,20.1,58.0,9.1,9.093240000000002,0.0742857142856934,,,,"1,8-diiodooctane",,0.2 vol %,inverted,inverted,ZnO,,MoO3,,,chloroform,,,-5.4,-3.24,,-5.66,-4.14,
103507,10.1021/acsami.1c19200,10.1021/acsami.1c19200,J52,N2200,J52,N2200,CCCCCCCCC(CCCCCC)Cn1nc2c(-c3cccs3)c(F)c(F)c(-c3ccc(-c4cc5c(-c6ccc(CC(CC)CCCC)s6)c6sccc6c(-c6ccc(CC(CC)CCCC)s6)c5s4)s3)c2n1,CCCCCCCCCCC(CCCCCCCC)CN1C(=O)c2ccc3c4c(c(-c5ccc(-c6cccs6)s5)cc(c24)C1=O)C(=O)N(CC(CCCCCCCC)CCCCCCCCCC)C3=O,0.79,16.23,66.68,8.55,8.549509560000002,0.0057361403508574,8.34,8.55,1.00:0.00,,,,ITO/PEDOT:PSS/active layer/PNDIT-F3N/Ag,conventional,PNDIT-F3N,PNDIT-F3N,PEDOT:PSS,PEDOT:PSS,,o-xylene,o-xylene,,-5.2,-3.05,,-5.71,-4.02,
103508,10.1021/acsami.1c19200,10.1021/acsami.1c19200,J52,J52-Cl,J52,J52-Cl,CCCCCCCCC(CCCCCC)Cn1nc2c(-c3cccs3)c(F)c(F)c(-c3ccc(-c4cc5c(-c6ccc(CC(CC)CCCC)s6)c6sccc6c(-c6ccc(CC(CC)CCCC)s6)c5s4)s3)c2n1,CCCCCCCCC(CCCCCC)Cn1nc2c(-c3cccs3)c(F)c(F)c(-c3ccc(-c4cc5c(-c6cc(Cl)c(CC(CC)CCCC)s6)c6sccc6c(-c6cc(Cl)c(CC(CC)CCCC)s6)c5s4)s3)c2n1,0.86,15.95,69.54,9.54,9.5388018,0.0125597484276652,9.33,9.54,1.00:1.00,,,,ITO/PEDOT:PSS/active layer/PNDIT-F3N/Ag,conventional,PNDIT-F3N,PNDIT-F3N,PEDOT:PSS,PEDOT:PSS,,o-xylene,o-xylene,,-5.2,-3.05,,-5.39,-3.45,
103509,10.1021/acsami.1c19200,10.1021/acsami.1c19200,J52,J52-Cl,J52,J52-Cl,CCCCCCCCC(CCCCCC)Cn1nc2c(-c3cccs3)c(F)c(F)c(-c3ccc(-c4cc5c(-c6ccc(CC(CC)CCCC)s6)c6sccc6c(-c6ccc(CC(CC)CCCC)s6)c5s4)s3)c2n1,CCCCCCCCC(CCCCCC)Cn1nc2c(-c3cccs3)c(F)c(F)c(-c3ccc(-c4cc5c(-c6cc(Cl)c(CC(CC)CCCC)s6)c6sccc6c(-c6cc(Cl)c(CC(CC)CCCC)s6)c5s4)s3)c2n1,0.9,15.72,72.01,10.18,10.1879748,0.0783379174852778,9.98,10.18,1.00:2.00,,,,ITO/PEDOT:PSS/active layer/PNDIT-F3N/Ag,conventional,PNDIT-F3N,PNDIT-F3N,PEDOT:PSS,PEDOT:PSS,,o-xylene,o-xylene,,-5.2,-3.05,,-5.39,-3.45,
103510,10.1021/acsami.1c19200,10.1021/acsami.1c19200,J52,N2200,J52,N2200,CCCCCCCCC(CCCCCC)Cn1nc2c(-c3cccs3)c(F)c(F)c(-c3ccc(-c4cc5c(-c6ccc(CC(CC)CCCC)s6)c6sccc6c(-c6ccc(CC(CC)CCCC)s6)c5s4)s3)c2n1,CCCCCCCCCCC(CCCCCCCC)CN1C(=O)c2ccc3c4c(c(-c5ccc(-c6cccs6)s5)cc(c24)C1=O)C(=O)N(CC(CCCCCCCC)CCCCCCCCCC)C3=O,0.93,15.58,75.99,11.02,11.01049506,0.0862517241379251,10.87,11.02,1.00:3.00,,,,ITO/PEDOT:PSS/active layer/PNDIT-F3N/Ag,conventional,PNDIT-F3N,PNDIT-F3N,PEDOT:PSS,PEDOT:PSS,,o-xylene,o-xylene,,-5.2,-3.05,,-5.71,-4.02,
103511,10.1021/acsami.1c19200,10.1021/acsami.1c19200,J52,J52-Cl,J52,J52-Cl,CCCCCCCCC(CCCCCC)Cn1nc2c(-c3cccs3)c(F)c(F)c(-c3ccc(-c4cc5c(-c6ccc(CC(CC)CCCC)s6)c6sccc6c(-c6ccc(CC(CC)CCCC)s6)c5s4)s3)c2n1,CCCCCCCCC(CCCCCC)Cn1nc2c(-c3cccs3)c(F)c(F)c(-c3ccc(-c4cc5c(-c6cc(Cl)c(CC(CC)CCCC)s6)c6sccc6c(-c6cc(Cl)c(CC(CC)CCCC)s6)c5s4)s3)c2n1,0.94,14.33,70.21,9.45,9.457427419999998,0.0785970370370272,9.28,9.45,1.00:5.00,,,,ITO/PEDOT:PSS/active layer/PNDIT-F3N/Ag,conventional,PNDIT-F3N,PNDIT-F3N,PEDOT:PSS,PEDOT:PSS,,o-xylene,o-xylene,,-5.2,-3.05,,-5.39,-3.45,
103512,10.1021/acsami.1c19200,10.1021/acsami.1c19200,J52-Cl,N2200,J52-Cl,N2200,CCCCCCCCC(CCCCCC)Cn1nc2c(-c3cccs3)c(F)c(F)c(-c3ccc(-c4cc5c(-c6cc(Cl)c(CC(CC)CCCC)s6)c6sccc6c(-c6cc(Cl)c(CC(CC)CCCC)s6)c5s4)s3)c2n1,CCCCCCCCCCC(CCCCCCCC)CN1C(=O)c2ccc3c4c(c(-c5ccc(-c6cccs6)s5)cc(c24)C1=O)C(=O)N(CC(CCCCCCCC)CCCCCCCCCC)C3=O,0.95,13.71,69.58,9.02,9.0624471,0.4705886917960133,8.81,9.02,0.00:1.00,,,,ITO/PEDOT:PSS/active layer/PNDIT-F3N/Ag,conventional,PNDIT-F3N,PNDIT-F3N,PEDOT:PSS,PEDOT:PSS,,o-xylene,o-xylene,,-5.39,-3.45,,-5.71,-4.02,
103513,10.1021/acsami.1c19943,10.1021/acsami.1c19943,PBDB-T,IT-M,PBDB-T,IT-M,CCCCC(CC)Cc1ccc(-c2c3cc(-c4ccc(-c5sc(-c6cccs6)c6c5C(=O)c5c(CC(CC)CCCC)sc(CC(CC)CCCC)c5C6=O)s4)sc3c(-c3ccc(CC(CC)CCCC)s3)c3ccsc23)s1,CCCCCCc1ccc(C2(c3ccc(CCCCCC)cc3)c3cc4c(cc3-c3sc5cc(/C=C6\C(=O)c7ccc(C)cc7C6=C(C#N)C#N)sc5c32)C(c2ccc(CCCCCC)cc2)(c2ccc(CCCCCC)cc2)c2c-4sc3cc(/C=C4\C(=O)c5ccc(C)cc5C4=C(C#N)C#N)sc23)cc1,0.92,18.3,66.4,11.3,11.179104000000002,1.0698761061946755,11.1,11.3,,,,,,,,,,,,,,,-5.33,-3.48,,-5.514,-3.808,
103514,10.1021/acsami.1c19943,10.1021/acsami.1c19943,PBDB-T,FB-2IDTT-4Cl,PBDB-T,FB-2IDTT-4Cl,CCCCC(CC)Cc1ccc(-c2c3cc(-c4ccc(-c5sc(-c6cccs6)c6c5C(=O)c5c(CC(CC)CCCC)sc(CC(CC)CCCC)c5C6=O)s4)sc3c(-c3ccc(CC(CC)CCCC)s3)c3ccsc23)s1,,0.84,20.3,64.8,11.4,11.049696,3.072842105263169,11.0,11.4,1.0:1.0,DIO,,1.0 vol %,ITO/ZnO/active layer/MoO3/Ag,,ZnO,,MoO3,,,,,,-5.33,-3.48,,,,
103515,10.1021/acsami.1c19943,10.1021/acsami.1c19943,PBDB-T,CNDTBT-IDTT-FINCN,PBDB-T,CNDTBT-IDTT-FINCN,CCCCC(CC)Cc1ccc(-c2c3cc(-c4ccc(-c5sc(-c6cccs6)c6c5C(=O)c5c(CC(CC)CCCC)sc(CC(CC)CCCC)c5C6=O)s4)sc3c(-c3ccc(CC(CC)CCCC)s3)c3ccsc23)s1,CCCCCCc1ccc(C2(c3ccc(CCCCCC)cc3)c3cc4c(cc3-c3sc5cc(/C=C6\C(=O)c7cc(F)c(F)cc7C6=C(C#N)C#N)sc5c32)C(c2ccc(CCCCCC)cc2)(c2ccc(CCCCCC)cc2)c2c-4sc3cc(-c4ccc(-c5c(C#N)c(C#N)c(-c6ccc(-c7cc8sc9c(c8s7)C(c7ccc(CCCCCC)cc7)(c7ccc(CCCCCC)cc7)c7cc8c(cc7-9)C(c7ccc(CCCCCC)cc7)(c7ccc(CCCCCC)cc7)c7c-8sc8cc(/C=C9\C(=O)c%10cc(F)c(F)cc%10C9=C(C#N)C#N)sc78)s6)c6nsnc56)s4)sc23)cc1,0.81,16.7,64.0,9.13,8.65728,5.177656078860905,9.01,9.13,,,,,ITO/ZnO/active layer/MoO3/Ag,,ZnO,,MoO3,,,,,,-5.33,-3.48,,-5.56,-3.98,
103516,10.1021/acsami.1c19943,10.1021/acsami.1c19943,PM6,Y6,PM6,Y6,COC(=O)C(C)(C)c1cc(C)cc(-c2sc3c4sc5cc(/C=C6/C(=O)c7cc(F)cc(c7)C(=O)/C6=C\c6cc(C(C)(C)C(=O)OC)c(-c7cc(C)cc(C(C)(C)C(=O)OC)c7)s6)sc5c4c(C(C)(C)C(=O)OC)ccc2-3)c1,CCCCCCCCCCCc1c(/C=C2\C(=O)c3cc(F)c(F)cc3C2=C(C#N)C#N)sc2c1sc1c3c4nsnc4c4c5sc6c(CCCCCCCCCCC)c(/C=C7\C(=O)c8cc(F)c(F)cc8C7=C(C#N)C#N)sc6c5n(CC(CC)CCCC)c4c3n(CC(CC)CCCC)c21,0.83,26.7,66.3,15.0,14.692742999999998,2.048380000000011,14.8,15.0,1.0:1.2,FB-2IDTT-4Cl,,1%,ITO/ZnO/active layer/MoO3/Ag,inverted,ZnO,,MoO3,,,,,,-5.56,-3.65,,-5.65,-4.09,
103517,10.1021/acsami.1c19943,10.1021/acsami.1c19943,PM6,Y6,PM6,Y6,COC(=O)C(C)(C)c1cc(C)cc(-c2sc3c4sc5cc(/C=C6/C(=O)c7cc(F)cc(c7)C(=O)/C6=C\c6cc(C(C)(C)C(=O)OC)c(-c7cc(C)cc(C(C)(C)C(=O)OC)c7)s6)sc5c4c(C(C)(C)C(=O)OC)ccc2-3)c1,CCCCCCCCCCCc1c(/C=C2\C(=O)c3cc(F)c(F)cc3C2=C(C#N)C#N)sc2c1sc1c3c4nsnc4c4c5sc6c(CCCCCCCCCCC)c(/C=C7\C(=O)c8cc(F)c(F)cc8C7=C(C#N)C#N)sc6c5n(CC(CC)CCCC)c4c3n(CC(CC)CCCC)c21,0.84,27.4,71.2,16.9,16.387392,3.033183431952664,16.4,16.9,1.0:1.2,1% FB-2IDTT-4Cl,,1%,ITO/ZnO/active layer/MoO3/Ag,,ZnO,,MoO3,,,,,,-5.56,-3.65,,-5.65,-4.09,
103528,10.1021/acsami.1c21089,10.1021/acsami.1c21089,P3HT,TTDTC-0F,P3HT,TTDTC-0F,CCCCCCc1ccsc1,,0.7,10.6,64.3,4.78,4.771059999999999,0.1870292887029463,4.55,4.78,,,,,ITO/ZnO/PFN-Br/active layer/MoOx/Ag,inverted,ZnO,ZnO,MoOx,MoO3,,chlorobenzene,chlorobenzene,,-5.01,-3.12,,,,
103529,10.1021/acsami.1c21089,10.1021/acsami.1c21089,P3HT,TTDTC-2F,P3HT,TTDTC-2F,CCCCCCc1ccsc1,,0.61,17.3,62.8,6.61,6.627284,0.2614826021179907,6.18,6.61,,,,,ITO/ZnO/PFN-Br/active layer/MoOx/Ag,inverted,ZnO,ZnO,MoOx,MoO3,,chlorobenzene,chlorobenzene,,-5.01,-3.12,,,,
103530,10.1021/acsami.1c21089,10.1021/acsami.1c21089,P3HT,TTDTC-4F,P3HT,TTDTC-4F,CCCCCCc1ccsc1,,0.57,22.5,61.9,7.81,7.938675,1.6475672215108876,7.62,7.81,,,,,ITO/ZnO/PFN-Br/active layer/MoOx/Ag,inverted,ZnO,ZnO,MoOx,MoO3,,chlorobenzene,chlorobenzene,,-5.01,-3.12,,,,
103531,10.1021/acsami.1c21746,10.1021/acsami.1c21746,PM6,Y6,PM6,Y6,COC(=O)C(C)(C)c1cc(C)cc(-c2sc3c4sc5cc(/C=C6/C(=O)c7cc(F)cc(c7)C(=O)/C6=C\c6cc(C(C)(C)C(=O)OC)c(-c7cc(C)cc(C(C)(C)C(=O)OC)c7)s6)sc5c4c(C(C)(C)C(=O)OC)ccc2-3)c1,CCCCCCCCCCCc1c(/C=C2\C(=O)c3cc(F)c(F)cc3C2=C(C#N)C#N)sc2c1sc1c3c4nsnc4c4c5sc6c(CCCCCCCCCCC)c(/C=C7\C(=O)c8cc(F)c(F)cc8C7=C(C#N)C#N)sc6c5n(CC(CC)CCCC)c4c3n(CC(CC)CCCC)c21,0.837,25.3,73.2,15.5,15.5009052,0.0058400000000003,15.0,15.5,1:1.2,,,,ITO/PEDOT:PSS/active layer/PFN-Br/Al,conventional,PFN-Br,PFN-Br,PEDOT:PSS,PEDOT:PSS,,chloroform,chloroform,100.0,-5.56,-3.65,,-5.65,-4.09,
103532,10.1021/acsami.1c21746,10.1021/acsami.1c21746,PM6,Y6,PM6,Y6,COC(=O)C(C)(C)c1cc(C)cc(-c2sc3c4sc5cc(/C=C6/C(=O)c7cc(F)cc(c7)C(=O)/C6=C\c6cc(C(C)(C)C(=O)OC)c(-c7cc(C)cc(C(C)(C)C(=O)OC)c7)s6)sc5c4c(C(C)(C)C(=O)OC)ccc2-3)c1,CCCCCCCCCCCc1c(/C=C2\C(=O)c3cc(F)c(F)cc3C2=C(C#N)C#N)sc2c1sc1c3c4nsnc4c4c5sc6c(CCCCCCCCCCC)c(/C=C7\C(=O)c8cc(F)c(F)cc8C7=C(C#N)C#N)sc6c5n(CC(CC)CCCC)c4c3n(CC(CC)CCCC)c21,0.84,25.4,73.7,15.7,15.724632,0.1568917197452256,15.3,15.7,1:1.2,0.2% DTODF-4F,DTODF-4F,0.2%,ITO/PEDOT:PSS/active layer/PFN-Br/Al,conventional,PFN-Br,PFN-Br,PEDOT:PSS,PEDOT:PSS,,chloroform,chloroform,100.0,-5.56,-3.65,,-5.65,-4.09,
103533,10.1021/acsami.1c21746,10.1021/acsami.1c21746,PM6,Y6,PM6,Y6,COC(=O)C(C)(C)c1cc(C)cc(-c2sc3c4sc5cc(/C=C6/C(=O)c7cc(F)cc(c7)C(=O)/C6=C\c6cc(C(C)(C)C(=O)OC)c(-c7cc(C)cc(C(C)(C)C(=O)OC)c7)s6)sc5c4c(C(C)(C)C(=O)OC)ccc2-3)c1,CCCCCCCCCCCc1c(/C=C2\C(=O)c3cc(F)c(F)cc3C2=C(C#N)C#N)sc2c1sc1c3c4nsnc4c4c5sc6c(CCCCCCCCCCC)c(/C=C7\C(=O)c8cc(F)c(F)cc8C7=C(C#N)C#N)sc6c5n(CC(CC)CCCC)c4c3n(CC(CC)CCCC)c21,0.846,25.5,74.4,16.1,16.050312,0.3086211180124206,15.7,16.1,1:1.2,0.5% DTODF-4F,DTODF-4F,0.5%,ITO/PEDOT:PSS/active layer/PFN-Br/Al,conventional,PFN-Br,PFN-Br,PEDOT:PSS,PEDOT:PSS,,chloroform,chloroform,100.0,-5.56,-3.65,,-5.65,-4.09,
103534,10.1021/acsami.1c21746,10.1021/acsami.1c21746,PM6,Y6,PM6,Y6,COC(=O)C(C)(C)c1cc(C)cc(-c2sc3c4sc5cc(/C=C6/C(=O)c7cc(F)cc(c7)C(=O)/C6=C\c6cc(C(C)(C)C(=O)OC)c(-c7cc(C)cc(C(C)(C)C(=O)OC)c7)s6)sc5c4c(C(C)(C)C(=O)OC)ccc2-3)c1,CCCCCCCCCCCc1c(/C=C2\C(=O)c3cc(F)c(F)cc3C2=C(C#N)C#N)sc2c1sc1c3c4nsnc4c4c5sc6c(CCCCCCCCCCC)c(/C=C7\C(=O)c8cc(F)c(F)cc8C7=C(C#N)C#N)sc6c5n(CC(CC)CCCC)c4c3n(CC(CC)CCCC)c21,0.843,25.0,70.8,14.9,14.9211,0.1416107382550254,14.6,14.9,1:1.2,1.0% DTODF-4F,DTODF-4F,1.0%,ITO/PEDOT:PSS/active layer/PFN-Br/Al,conventional,PFN-Br,PFN-Br,PEDOT:PSS,PEDOT:PSS,,chloroform,chloroform,100.0,-5.56,-3.65,,-5.65,-4.09,
103535,10.1021/acsami.1c22093,10.1021/acsami.1c22093,PBDB-T,ITIC,PBDB-T,ITIC,CCCCC(CC)Cc1ccc(-c2c3cc(-c4ccc(-c5sc(-c6cccs6)c6c5C(=O)c5c(CC(CC)CCCC)sc(CC(CC)CCCC)c5C6=O)s4)sc3c(-c3ccc(CC(CC)CCCC)s3)c3ccsc23)s1,CCCCCCc1ccc(C2(c3ccc(CCCCCC)cc3)c3cc4c(cc3-c3sc5cc(C=C6C(=O)c7ccccc7C6=C(C#N)C#N)sc5c32)C(c2ccc(CCCCCC)cc2)(c2ccc(CCCCCC)cc2)c2c-4sc3cc(C=C4C(=O)c5ccccc5C4=C(C#N)C#N)sc23)cc1,0.873,14.78,60.9,7.84,7.85789046,0.2281946428571463,7.84,,1:1,DIO,,0.5 vol%,inverted,inverted,Li-ZnO (0% Li),Li-ZnO,MoO3,,,CB,,,-5.33,-3.48,,-5.576,-3.916,
103536,10.1021/acsami.1c22093,10.1021/acsami.1c22093,PBDB-T,ITIC,PBDB-T,ITIC,CCCCC(CC)Cc1ccc(-c2c3cc(-c4ccc(-c5sc(-c6cccs6)c6c5C(=O)c5c(CC(CC)CCCC)sc(CC(CC)CCCC)c5C6=O)s4)sc3c(-c3ccc(CC(CC)CCCC)s3)c3ccsc23)s1,CCCCCCc1ccc(C2(c3ccc(CCCCCC)cc3)c3cc4c(cc3-c3sc5cc(C=C6C(=O)c7ccccc7C6=C(C#N)C#N)sc5c32)C(c2ccc(CCCCCC)cc2)(c2ccc(CCCCCC)cc2)c2c-4sc3cc(C=C4C(=O)c5ccccc5C4=C(C#N)C#N)sc23)cc1,0.875,16.91,62.5,7.99,9.24765625,15.740378598247812,7.99,,1:1,DIO,,0.5 vol%,inverted,inverted,Li-ZnO (0% Li),Li-ZnO,MoO3,,,CB,,,-5.33,-3.48,,-5.576,-3.916,
103537,10.1021/acsami.1c22093,10.1021/acsami.1c22093,PBDB-T,ITIC,PBDB-T,ITIC,CCCCC(CC)Cc1ccc(-c2c3cc(-c4ccc(-c5sc(-c6cccs6)c6c5C(=O)c5c(CC(CC)CCCC)sc(CC(CC)CCCC)c5C6=O)s4)sc3c(-c3ccc(CC(CC)CCCC)s3)c3ccsc23)s1,CCCCCCc1ccc(C2(c3ccc(CCCCCC)cc3)c3cc4c(cc3-c3sc5cc(C=C6C(=O)c7ccccc7C6=C(C#N)C#N)sc5c32)C(c2ccc(CCCCCC)cc2)(c2ccc(CCCCCC)cc2)c2c-4sc3cc(C=C4C(=O)c5ccccc5C4=C(C#N)C#N)sc23)cc1,0.879,14.68,64.6,8.62,8.33580312,3.2969475638051007,8.62,,1:1,DIO,,0.5 vol%,inverted,inverted,Li-ZnO (10% Li),Li-ZnO,MoO3,,,chlorobenzene,,200.0,-5.33,-3.48,,-5.576,-3.916,
103538,10.1021/acsami.1c22093,10.1021/acsami.1c22093,PBDB-T,ITIC,PBDB-T,ITIC,CCCCC(CC)Cc1ccc(-c2c3cc(-c4ccc(-c5sc(-c6cccs6)c6c5C(=O)c5c(CC(CC)CCCC)sc(CC(CC)CCCC)c5C6=O)s4)sc3c(-c3ccc(CC(CC)CCCC)s3)c3ccsc23)s1,CCCCCCc1ccc(C2(c3ccc(CCCCCC)cc3)c3cc4c(cc3-c3sc5cc(C=C6C(=O)c7ccccc7C6=C(C#N)C#N)sc5c32)C(c2ccc(CCCCCC)cc2)(c2ccc(CCCCCC)cc2)c2c-4sc3cc(C=C4C(=O)c5ccccc5C4=C(C#N)C#N)sc23)cc1,0.878,15.01,67.1,8.62,8.842961379999998,2.5865589327146083,8.62,,1:1,DIO,,0.5 vol%,inverted,inverted,Li-ZnO (10% Li),Li-ZnO,MoO3,,,chlorobenzene,,200.0,-5.33,-3.48,,-5.576,-3.916,
103539,10.1021/acsami.1c22093,10.1021/acsami.1c22093,PBDB-T,ITIC,PBDB-T,ITIC,CCCCC(CC)Cc1ccc(-c2c3cc(-c4ccc(-c5sc(-c6cccs6)c6c5C(=O)c5c(CC(CC)CCCC)sc(CC(CC)CCCC)c5C6=O)s4)sc3c(-c3ccc(CC(CC)CCCC)s3)c3ccsc23)s1,CCCCCCc1ccc(C2(c3ccc(CCCCCC)cc3)c3cc4c(cc3-c3sc5cc(C=C6C(=O)c7ccccc7C6=C(C#N)C#N)sc5c32)C(c2ccc(CCCCCC)cc2)(c2ccc(CCCCCC)cc2)c2c-4sc3cc(C=C4C(=O)c5ccccc5C4=C(C#N)C#N)sc23)cc1,0.878,14.81,61.9,8.15,8.04896842,1.239651288343568,8.15,,1:1,DIO,,0.5 vol%,inverted,inverted,Li-ZnO (15% Li),Li-ZnO,MoO3,,,chlorobenzene,,200.0,-5.33,-3.48,,-5.576,-3.916,
103540,10.1021/acsami.1c22093,10.1021/acsami.1c22093,PBDB-T,ITIC,PBDB-T,ITIC,CCCCC(CC)Cc1ccc(-c2c3cc(-c4ccc(-c5sc(-c6cccs6)c6c5C(=O)c5c(CC(CC)CCCC)sc(CC(CC)CCCC)c5C6=O)s4)sc3c(-c3ccc(CC(CC)CCCC)s3)c3ccsc23)s1,CCCCCCc1ccc(C2(c3ccc(CCCCCC)cc3)c3cc4c(cc3-c3sc5cc(C=C6C(=O)c7ccccc7C6=C(C#N)C#N)sc5c32)C(c2ccc(CCCCCC)cc2)(c2ccc(CCCCCC)cc2)c2c-4sc3cc(C=C4C(=O)c5ccccc5C4=C(C#N)C#N)sc23)cc1,0.882,14.9,67.7,8.96,8.8969986,0.703140625000011,8.96,,1:1,DIO,,0.5 vol%,inverted,inverted,Li-ZnO (15% Li),Li-ZnO,MoO3,,,chlorobenzene,,200.0,-5.33,-3.48,,-5.576,-3.916,
