Repository: JiYiqaq/PCE-KA-GNN

# Data directory

- `raw/Active_Database.csv` is the immutable source dataset bundled under CC BY 4.0. Do not overwrite it with processed data.
- `processed/` is created and populated by the training pipeline. Generated `.pt` and `.pth` caches are intentionally ignored by Git because they can exceed GitHub's normal single-file limit.

See `../DATA_LICENSE.md` for provenance, license and checksum information.

File: data/raw/Active_Database.csv (part 366 of 471)
id,doi,doi_norm,donor,acceptor,donor_canonical,acceptor_canonical,donor_smiles,acceptor_smiles,voc,jsc,ff,pce,pce_recomputed,pce_relative_error_percent,pce_avg,pce_best,d_a_ratio,additive,additive_canonical,additive_ratio,device_structure,device_type,etl,etl_canonical,htl,htl_canonical,active_layer_thickness,solvent,solvent_canonical,annealing_temp,homo_d,lumo_d,eg_d,homo_a,lumo_a,eg_a
103541,10.1021/acsami.1c22093,10.1021/acsami.1c22093,PBDB-T,ITIC,PBDB-T,ITIC,CCCCC(CC)Cc1ccc(-c2c3cc(-c4ccc(-c5sc(-c6cccs6)c6c5C(=O)c5c(CC(CC)CCCC)sc(CC(CC)CCCC)c5C6=O)s4)sc3c(-c3ccc(CC(CC)CCCC)s3)c3ccsc23)s1,CCCCCCc1ccc(C2(c3ccc(CCCCCC)cc3)c3cc4c(cc3-c3sc5cc(C=C6C(=O)c7ccccc7C6=C(C#N)C#N)sc5c32)C(c2ccc(CCCCCC)cc2)(c2ccc(CCCCCC)cc2)c2c-4sc3cc(C=C4C(=O)c5ccccc5C4=C(C#N)C#N)sc23)cc1,0.885,14.93,62.9,8.22,8.31100845,1.10715875912407,8.22,,1:1,DIO,,0.5 vol%,inverted,inverted,Li-ZnO (20% Li),Li-ZnO,MoO3,,,chlorobenzene,,200.0,-5.33,-3.48,,-5.576,-3.916,
103542,10.1021/acsami.1c22093,10.1021/acsami.1c22093,PBDB-T,ITIC,PBDB-T,ITIC,CCCCC(CC)Cc1ccc(-c2c3cc(-c4ccc(-c5sc(-c6cccs6)c6c5C(=O)c5c(CC(CC)CCCC)sc(CC(CC)CCCC)c5C6=O)s4)sc3c(-c3ccc(CC(CC)CCCC)s3)c3ccsc23)s1,CCCCCCc1ccc(C2(c3ccc(CCCCCC)cc3)c3cc4c(cc3-c3sc5cc(C=C6C(=O)c7ccccc7C6=C(C#N)C#N)sc5c32)C(c2ccc(CCCCCC)cc2)(c2ccc(CCCCCC)cc2)c2c-4sc3cc(C=C4C(=O)c5ccccc5C4=C(C#N)C#N)sc23)cc1,0.883,14.99,68.0,8.76,9.000595599999999,2.7465251141552387,8.76,,1:1,DIO,,0.5 vol%,inverted,inverted,Li-ZnO (20% Li),Li-ZnO,MoO3,,,chlorobenzene,,200.0,-5.33,-3.48,,-5.576,-3.916,
103543,10.1021/acsami.1c22093,10.1021/acsami.1c22093,PBDB-T,ITIC,PBDB-T,ITIC,CCCCC(CC)Cc1ccc(-c2c3cc(-c4ccc(-c5sc(-c6cccs6)c6c5C(=O)c5c(CC(CC)CCCC)sc(CC(CC)CCCC)c5C6=O)s4)sc3c(-c3ccc(CC(CC)CCCC)s3)c3ccsc23)s1,CCCCCCc1ccc(C2(c3ccc(CCCCCC)cc3)c3cc4c(cc3-c3sc5cc(C=C6C(=O)c7ccccc7C6=C(C#N)C#N)sc5c32)C(c2ccc(CCCCCC)cc2)(c2ccc(CCCCCC)cc2)c2c-4sc3cc(C=C4C(=O)c5ccccc5C4=C(C#N)C#N)sc23)cc1,0.88,14.92,62.8,8.13,8.245388799999999,1.419296432964306,8.13,,1:1,DIO,,0.5 vol%,inverted,inverted,Li-ZnO (30% Li),Li-ZnO,MoO3,,,chlorobenzene,,200.0,-5.33,-3.48,,-5.576,-3.916,
103544,10.1021/acsami.1c22093,10.1021/acsami.1c22093,PBDB-T,ITIC,PBDB-T,ITIC,CCCCC(CC)Cc1ccc(-c2c3cc(-c4ccc(-c5sc(-c6cccs6)c6c5C(=O)c5c(CC(CC)CCCC)sc(CC(CC)CCCC)c5C6=O)s4)sc3c(-c3ccc(CC(CC)CCCC)s3)c3ccsc23)s1,CCCCCCc1ccc(C2(c3ccc(CCCCCC)cc3)c3cc4c(cc3-c3sc5cc(C=C6C(=O)c7ccccc7C6=C(C#N)C#N)sc5c32)C(c2ccc(CCCCCC)cc2)(c2ccc(CCCCCC)cc2)c2c-4sc3cc(C=C4C(=O)c5ccccc5C4=C(C#N)C#N)sc23)cc1,0.882,15.05,66.5,8.62,8.8272765,2.4045997679814475,8.62,,1:1,DIO,,0.5 vol%,inverted,inverted,Li-ZnO (30% Li),Li-ZnO,MoO3,,,chlorobenzene,,200.0,-5.33,-3.48,,-5.576,-3.916,
103545,10.1021/acsami.1c22093,10.1021/acsami.1c22093,PBDB-T,ITIC,PBDB-T,ITIC,CCCCC(CC)Cc1ccc(-c2c3cc(-c4ccc(-c5sc(-c6cccs6)c6c5C(=O)c5c(CC(CC)CCCC)sc(CC(CC)CCCC)c5C6=O)s4)sc3c(-c3ccc(CC(CC)CCCC)s3)c3ccsc23)s1,CCCCCCc1ccc(C2(c3ccc(CCCCCC)cc3)c3cc4c(cc3-c3sc5cc(C=C6C(=O)c7ccccc7C6=C(C#N)C#N)sc5c32)C(c2ccc(CCCCCC)cc2)(c2ccc(CCCCCC)cc2)c2c-4sc3cc(C=C4C(=O)c5ccccc5C4=C(C#N)C#N)sc23)cc1,0.872,14.81,52.0,6.76,6.715446399999999,0.6590769230769292,6.76,,1:1,DIO,,0.5 vol%,inverted,inverted,Li-ZnO (50% Li),Li-ZnO,MoO3,,,CB,,,-5.33,-3.48,,-5.576,-3.916,
103546,10.1021/acsami.1c22093,10.1021/acsami.1c22093,PBDB-T,ITIC,PBDB-T,ITIC,CCCCC(CC)Cc1ccc(-c2c3cc(-c4ccc(-c5sc(-c6cccs6)c6c5C(=O)c5c(CC(CC)CCCC)sc(CC(CC)CCCC)c5C6=O)s4)sc3c(-c3ccc(CC(CC)CCCC)s3)c3ccsc23)s1,CCCCCCc1ccc(C2(c3ccc(CCCCCC)cc3)c3cc4c(cc3-c3sc5cc(C=C6C(=O)c7ccccc7C6=C(C#N)C#N)sc5c32)C(c2ccc(CCCCCC)cc2)(c2ccc(CCCCCC)cc2)c2c-4sc3cc(C=C4C(=O)c5ccccc5C4=C(C#N)C#N)sc23)cc1,0.873,14.84,62.2,8.03,8.058209040000001,0.3512956413449802,8.03,,1:1,DIO,,0.5 vol%,inverted,inverted,Li-ZnO (50% Li),Li-ZnO,MoO3,,,CB,,,-5.33,-3.48,,-5.576,-3.916,
103547,10.1021/acsami.1c22520,10.1021/acsami.1c22520,PBDB-T,DTC-BO-4F,PBDB-T,DTC-BO-4F,CCCCC(CC)Cc1ccc(-c2c3cc(-c4ccc(-c5sc(-c6cccs6)c6c5C(=O)c5c(CC(CC)CCCC)sc(CC(CC)CCCC)c5C6=O)s4)sc3c(-c3ccc(CC(CC)CCCC)s3)c3ccsc23)s1,,0.836,22.77,70.22,13.26,13.366882583999995,0.8060526696832384,13.03,13.26,1:1,,,,inverted,inverted,ZnO,ZnO,MoO3,MoO3,,o-dichlorobenzene,o-DCB,120.0,-5.33,-3.48,,,,
103548,10.1021/acsami.1c22520,10.1021/acsami.1c22520,PBDB-T,DTS-BO-4F,PBDB-T,DTS-BO-4F,CCCCC(CC)Cc1ccc(-c2c3cc(-c4ccc(-c5sc(-c6cccs6)c6c5C(=O)c5c(CC(CC)CCCC)sc(CC(CC)CCCC)c5C6=O)s4)sc3c(-c3ccc(CC(CC)CCCC)s3)c3ccsc23)s1,,0.867,19.23,68.9,11.4,11.48729049,0.7657060526315711,11.12,11.4,1:1,,,,inverted,inverted,ZnO,ZnO,MoO3,MoO3,,o-dichlorobenzene,o-DCB,120.0,-5.33,-3.48,,,,
103549,10.1021/acsami.1c22520,10.1021/acsami.1c22520,PBDB-T,DTP-BO-4F,PBDB-T,DTP-BO-4F,CCCCC(CC)Cc1ccc(-c2c3cc(-c4ccc(-c5sc(-c6cccs6)c6c5C(=O)c5c(CC(CC)CCCC)sc(CC(CC)CCCC)c5C6=O)s4)sc3c(-c3ccc(CC(CC)CCCC)s3)c3ccsc23)s1,,0.838,6.49,48.8,2.65,2.65404656,0.1527003773584876,2.53,2.65,1:1,,,,inverted,inverted,ZnO,ZnO,MoO3,MoO3,,o-dichlorobenzene,o-DCB,120.0,-5.33,-3.48,,,,
103550,10.1021/acsami.1c22724,10.1021/acsami.1c22724,PTQ10,Y6-BO,PTQ10,Y6-BO,CCCCCCCCC(CCCCCC)COc1cnc2c(-c3cccs3)c(F)c(F)cc2n1,CCCCCCCCCCCc1c(/C=C2\C(=O)c3cc(F)c(F)cc3C2=C(C#N)C#N)sc2c1sc1c3c4nsnc4c4c5sc6c(CCCCCCCCCCC)c(/C=C7\C(=O)c8cc(F)c(F)cc8C7=C(C#N)C#N)sc6c5n(CC(CCCC)CCCCCC)c4c3n(CC(CCCC)CCCCCC)c21,0.871,25.56,71.01,15.93,15.808785876000002,0.7609172881355806,15.8,15.93,,,,,FMCP (CF/OXY),organic solar cell,PDINO,,PEDOT:PSS,,105.0,chloroform/o-xylene (1/1),,100.0,-5.54,-2.92,,-5.65,-4.1,
103551,10.1021/acsami.1c22724,10.1021/acsami.1c22724,PTQ10,Y6-BO,PTQ10,Y6-BO,CCCCCCCCC(CCCCCC)COc1cnc2c(-c3cccs3)c(F)c(F)cc2n1,CCCCCCCCCCCc1c(/C=C2\C(=O)c3cc(F)c(F)cc3C2=C(C#N)C#N)sc2c1sc1c3c4nsnc4c4c5sc6c(CCCCCCCCCCC)c(/C=C7\C(=O)c8cc(F)c(F)cc8C7=C(C#N)C#N)sc6c5n(CC(CCCC)CCCCCC)c4c3n(CC(CCCC)CCCCCC)c21,0.863,25.61,69.36,15.82,15.329551848,3.1001779519595387,15.33,15.82,,,,,FMCP (OXY),organic solar cell,PDINO,,PEDOT:PSS,,105.0,o-xylene,,100.0,-5.54,-2.92,,-5.65,-4.1,
103552,10.1021/acsami.1c22724,10.1021/acsami.1c22724,PTQ10,Y6-BO,PTQ10,Y6-BO,CCCCCCCCC(CCCCCC)COc1cnc2c(-c3cccs3)c(F)c(F)cc2n1,CCCCCCCCCCCc1c(/C=C2\C(=O)c3cc(F)c(F)cc3C2=C(C#N)C#N)sc2c1sc1c3c4nsnc4c4c5sc6c(CCCCCCCCCCC)c(/C=C7\C(=O)c8cc(F)c(F)cc8C7=C(C#N)C#N)sc6c5n(CC(CCCC)CCCCCC)c4c3n(CC(CCCC)CCCCCC)c21,0.854,25.5,65.33,14.47,14.226914100000002,1.679930200414642,14.21,14.47,,,,,FMCP (0.5 cm²),organic solar cell,PDINO,,PEDOT:PSS,,105.0,,,100.0,-5.54,-2.92,,-5.65,-4.1,
103553,10.1021/acsami.1c22724,10.1021/acsami.1c22724,PTQ10,Y6-BO,PTQ10,Y6-BO,CCCCCCCCC(CCCCCC)COc1cnc2c(-c3cccs3)c(F)c(F)cc2n1,CCCCCCCCCCCc1c(/C=C2\C(=O)c3cc(F)c(F)cc3C2=C(C#N)C#N)sc2c1sc1c3c4nsnc4c4c5sc6c(CCCCCCCCCCC)c(/C=C7\C(=O)c8cc(F)c(F)cc8C7=C(C#N)C#N)sc6c5n(CC(CCCC)CCCCCC)c4c3n(CC(CCCC)CCCCCC)c21,0.85,25.62,59.55,13.48,12.9682035,3.796709940652825,12.97,13.48,1:1.2,,,,FMCP (1 cm²),organic solar cell,PDINO,,PEDOT:PSS,,105.0,chloroform/o-xylene (1/1),,100.0,-5.54,-2.92,,-5.65,-4.1,
103554,10.1021/acsami.1c22724,10.1021/acsami.1c22724,PTQ10,Y6-BO,PTQ10,Y6-BO,CCCCCCCCC(CCCCCC)COc1cnc2c(-c3cccs3)c(F)c(F)cc2n1,CCCCCCCCCCCc1c(/C=C2\C(=O)c3cc(F)c(F)cc3C2=C(C#N)C#N)sc2c1sc1c3c4nsnc4c4c5sc6c(CCCCCCCCCCC)c(/C=C7\C(=O)c8cc(F)c(F)cc8C7=C(C#N)C#N)sc6c5n(CC(CCCC)CCCCCC)c4c3n(CC(CCCC)CCCCCC)c21,0.857,25.54,60.27,13.62,13.191765006,3.1441629515418392,13.18,13.62,,,,,FMCP (flexible),organic solar cell,PDINO,,PEDOT:PSS,,105.0,,,100.0,-5.54,-2.92,,-5.65,-4.1,
103555,10.1021/acsami.1c22724,10.1021/acsami.1c22724,PTQ10,Y6-BO,PTQ10,Y6-BO,CCCCCCCCC(CCCCCC)COc1cnc2c(-c3cccs3)c(F)c(F)cc2n1,CCCCCCCCCCCc1c(/C=C2\C(=O)c3cc(F)c(F)cc3C2=C(C#N)C#N)sc2c1sc1c3c4nsnc4c4c5sc6c(CCCCCCCCCCC)c(/C=C7\C(=O)c8cc(F)c(F)cc8C7=C(C#N)C#N)sc6c5n(CC(CCCC)CCCCCC)c4c3n(CC(CCCC)CCCCCC)c21,0.879,25.28,68.47,15.37,15.214800864,1.009753649967459,15.21,15.37,,,,,spin coating (CF),organic solar cell,PDINO,,PEDOT:PSS,,105.0,chloroform,,100.0,-5.54,-2.92,,-5.65,-4.1,
103556,10.1021/acsami.1c22724,10.1021/acsami.1c22724,PTQ10,Y6-BO,PTQ10,Y6-BO,CCCCCCCCC(CCCCCC)COc1cnc2c(-c3cccs3)c(F)c(F)cc2n1,CCCCCCCCCCCc1c(/C=C2\C(=O)c3cc(F)c(F)cc3C2=C(C#N)C#N)sc2c1sc1c3c4nsnc4c4c5sc6c(CCCCCCCCCCC)c(/C=C7\C(=O)c8cc(F)c(F)cc8C7=C(C#N)C#N)sc6c5n(CC(CCCC)CCCCCC)c4c3n(CC(CCCC)CCCCCC)c21,0.865,25.36,68.27,15.06,14.975980279999998,0.5578998671978908,14.98,15.06,,,,,spin coating (CF/OXY),organic solar cell,PDINO,,PEDOT:PSS,,105.0,,,100.0,-5.54,-2.92,,-5.65,-4.1,
103561,10.1021/acsami.1c23494,10.1021/acsami.1c23494,PM6,BTP-eC9,PM6,BTP-eC9,COC(=O)C(C)(C)c1cc(C)cc(-c2sc3c4sc5cc(/C=C6/C(=O)c7cc(F)cc(c7)C(=O)/C6=C\c6cc(C(C)(C)C(=O)OC)c(-c7cc(C)cc(C(C)(C)C(=O)OC)c7)s6)sc5c4c(C(C)(C)C(=O)OC)ccc2-3)c1,CCCCCCCCCc1c(C=C2C(=O)c3cc(Cl)c(Cl)cc3C2=C(C#N)C#N)sc2c1sc1c3c4nsnc4c4c5sc6c(CCCCCCCCC)c(C=C7C(=O)c8cc(Cl)c(Cl)cc8C7=C(C#N)C#N)sc6c5n(CC(CCCC)CCCCCC)c4c3n(CC(CCCC)CCCCCC)c21,0.841,26.88,76.73,17.35,17.345645184,0.0250998040345986,17.2,17.35,,,,,inverted,,CD,,,,,,,,-5.56,-3.65,,-5.665,-4.165,
103562,10.1021/acsami.1c24235,10.1021/acsami.1c24235,PM6,Y6,PM6,Y6,COC(=O)C(C)(C)c1cc(C)cc(-c2sc3c4sc5cc(/C=C6/C(=O)c7cc(F)cc(c7)C(=O)/C6=C\c6cc(C(C)(C)C(=O)OC)c(-c7cc(C)cc(C(C)(C)C(=O)OC)c7)s6)sc5c4c(C(C)(C)C(=O)OC)ccc2-3)c1,CCCCCCCCCCCc1c(/C=C2\C(=O)c3cc(F)c(F)cc3C2=C(C#N)C#N)sc2c1sc1c3c4nsnc4c4c5sc6c(CCCCCCCCCCC)c(/C=C7\C(=O)c8cc(F)c(F)cc8C7=C(C#N)C#N)sc6c5n(CC(CC)CCCC)c4c3n(CC(CC)CCCC)c21,0.79,25.8,69.0,14.7,14.063580000000002,4.329387755102024,14.1,14.7,5:6,1-chloronaphthalene,,0.5%,glass/ITO/PEDOT:PSS/PM6:Y6/EGaIn (GB),,,,PEDOT:PSS,PEDOT:PSS,,chloroform,,110.0,-5.56,-3.65,,-5.65,-4.09,
103563,10.1021/acsami.1c24235,10.1021/acsami.1c24235,PM6,Y6,PM6,Y6,COC(=O)C(C)(C)c1cc(C)cc(-c2sc3c4sc5cc(/C=C6/C(=O)c7cc(F)cc(c7)C(=O)/C6=C\c6cc(C(C)(C)C(=O)OC)c(-c7cc(C)cc(C(C)(C)C(=O)OC)c7)s6)sc5c4c(C(C)(C)C(=O)OC)ccc2-3)c1,CCCCCCCCCCCc1c(/C=C2\C(=O)c3cc(F)c(F)cc3C2=C(C#N)C#N)sc2c1sc1c3c4nsnc4c4c5sc6c(CCCCCCCCCCC)c(/C=C7\C(=O)c8cc(F)c(F)cc8C7=C(C#N)C#N)sc6c5n(CC(CC)CCCC)c4c3n(CC(CC)CCCC)c21,0.54,23.4,44.0,5.6,5.55984,0.7171428571428607,5.6,5.6,5:6,1-chloronaphthalene,,0.5%,glass/ITO/PEDOT:PSS/PM6:Y6/EGaIn (air),conventional,,,PEDOT:PSS,PEDOT:PSS,,chloroform,,110.0,-5.56,-3.65,,-5.65,-4.09,
103564,10.1021/acsami.1c24235,10.1021/acsami.1c24235,PM6,Y6,PM6,Y6,COC(=O)C(C)(C)c1cc(C)cc(-c2sc3c4sc5cc(/C=C6/C(=O)c7cc(F)cc(c7)C(=O)/C6=C\c6cc(C(C)(C)C(=O)OC)c(-c7cc(C)cc(C(C)(C)C(=O)OC)c7)s6)sc5c4c(C(C)(C)C(=O)OC)ccc2-3)c1,CCCCCCCCCCCc1c(/C=C2\C(=O)c3cc(F)c(F)cc3C2=C(C#N)C#N)sc2c1sc1c3c4nsnc4c4c5sc6c(CCCCCCCCCCC)c(/C=C7\C(=O)c8cc(F)c(F)cc8C7=C(C#N)C#N)sc6c5n(CC(CC)CCCC)c4c3n(CC(CC)CCCC)c21,0.82,25.4,70.0,15.1,14.579599999999996,3.4463576158940543,14.6,15.1,5:6,1-chloronaphthalene,,0.5%,glass/ITO/PEDOT:PSS/PM6:Y6/PDINN/EGaIn (GB),conventional,PDINN,PDINN,PEDOT:PSS,PEDOT:PSS,,chloroform,,110.0,-5.56,-3.65,,-5.65,-4.09,
103565,10.1021/acsami.1c24235,10.1021/acsami.1c24235,PM6,Y6,PM6,Y6,COC(=O)C(C)(C)c1cc(C)cc(-c2sc3c4sc5cc(/C=C6/C(=O)c7cc(F)cc(c7)C(=O)/C6=C\c6cc(C(C)(C)C(=O)OC)c(-c7cc(C)cc(C(C)(C)C(=O)OC)c7)s6)sc5c4c(C(C)(C)C(=O)OC)ccc2-3)c1,CCCCCCCCCCCc1c(/C=C2\C(=O)c3cc(F)c(F)cc3C2=C(C#N)C#N)sc2c1sc1c3c4nsnc4c4c5sc6c(CCCCCCCCCCC)c(/C=C7\C(=O)c8cc(F)c(F)cc8C7=C(C#N)C#N)sc6c5n(CC(CC)CCCC)c4c3n(CC(CC)CCCC)c21,0.59,0.2,22.0,0.03,0.02596,13.466666666666663,0.03,0.03,5:6,1-chloronaphthalene,,0.5%,glass/ITO/PEDOT:PSS/PM6:Y6/PDINN/EGaIn (air),conventional,PDINN,PDINN,PEDOT:PSS,PEDOT:PSS,,chloroform,,110.0,-5.56,-3.65,,-5.65,-4.09,
103566,10.1021/acsami.1c24235,10.1021/acsami.1c24235,PM6,Y6,PM6,Y6,COC(=O)C(C)(C)c1cc(C)cc(-c2sc3c4sc5cc(/C=C6/C(=O)c7cc(F)cc(c7)C(=O)/C6=C\c6cc(C(C)(C)C(=O)OC)c(-c7cc(C)cc(C(C)(C)C(=O)OC)c7)s6)sc5c4c(C(C)(C)C(=O)OC)ccc2-3)c1,CCCCCCCCCCCc1c(/C=C2\C(=O)c3cc(F)c(F)cc3C2=C(C#N)C#N)sc2c1sc1c3c4nsnc4c4c5sc6c(CCCCCCCCCCC)c(/C=C7\C(=O)c8cc(F)c(F)cc8C7=C(C#N)C#N)sc6c5n(CC(CC)CCCC)c4c3n(CC(CC)CCCC)c21,0.82,25.3,68.0,15.0,14.107279999999998,5.951466666666683,14.1,15.0,5:6,1-chloronaphthalene,,0.5%,glass/ITO/PEDOT:PSS/PM6:Y6/PDINN/Ag,conventional,PDINN,PDINN,PEDOT:PSS,PEDOT:PSS,,chloroform,,110.0,-5.56,-3.65,,-5.65,-4.09,
103567,10.1021/acsami.1c24235,10.1021/acsami.1c24235,PM6,Y6,PM6,Y6,COC(=O)C(C)(C)c1cc(C)cc(-c2sc3c4sc5cc(/C=C6/C(=O)c7cc(F)cc(c7)C(=O)/C6=C\c6cc(C(C)(C)C(=O)OC)c(-c7cc(C)cc(C(C)(C)C(=O)OC)c7)s6)sc5c4c(C(C)(C)C(=O)OC)ccc2-3)c1,CCCCCCCCCCCc1c(/C=C2\C(=O)c3cc(F)c(F)cc3C2=C(C#N)C#N)sc2c1sc1c3c4nsnc4c4c5sc6c(CCCCCCCCCCC)c(/C=C7\C(=O)c8cc(F)c(F)cc8C7=C(C#N)C#N)sc6c5n(CC(CC)CCCC)c4c3n(CC(CC)CCCC)c21,0.81,24.6,68.0,14.4,13.54968,5.905,13.7,14.4,5:6,1-chloronaphthalene,,0.5%,AgNW@tPI/PEDOT:PSS/PM6:Y6/PDINN/Ag,conventional,PDINN,PDINN,PEDOT:PSS,PEDOT:PSS,,chloroform,,110.0,-5.56,-3.65,,-5.65,-4.09,
103568,10.1021/acsami.1c24235,10.1021/acsami.1c24235,PM6,Y6,PM6,Y6,COC(=O)C(C)(C)c1cc(C)cc(-c2sc3c4sc5cc(/C=C6/C(=O)c7cc(F)cc(c7)C(=O)/C6=C\c6cc(C(C)(C)C(=O)OC)c(-c7cc(C)cc(C(C)(C)C(=O)OC)c7)s6)sc5c4c(C(C)(C)C(=O)OC)ccc2-3)c1,CCCCCCCCCCCc1c(/C=C2\C(=O)c3cc(F)c(F)cc3C2=C(C#N)C#N)sc2c1sc1c3c4nsnc4c4c5sc6c(CCCCCCCCCCC)c(/C=C7\C(=O)c8cc(F)c(F)cc8C7=C(C#N)C#N)sc6c5n(CC(CC)CCCC)c4c3n(CC(CC)CCCC)c21,0.8,24.7,64.0,13.9,12.646400000000002,9.018705035971214,12.7,13.9,5:6,1-chloronaphthalene,,0.5%,AgNW@tPI/PEDOT:PSS/PM6:Y6/EGaIn,,,,PEDOT:PSS,PEDOT:PSS,,chloroform,,110.0,-5.56,-3.65,,-5.65,-4.09,
103569,10.1021/acsami.1c24235,10.1021/acsami.1c24235,PM6,Y6,PM6,Y6,COC(=O)C(C)(C)c1cc(C)cc(-c2sc3c4sc5cc(/C=C6/C(=O)c7cc(F)cc(c7)C(=O)/C6=C\c6cc(C(C)(C)C(=O)OC)c(-c7cc(C)cc(C(C)(C)C(=O)OC)c7)s6)sc5c4c(C(C)(C)C(=O)OC)ccc2-3)c1,CCCCCCCCCCCc1c(/C=C2\C(=O)c3cc(F)c(F)cc3C2=C(C#N)C#N)sc2c1sc1c3c4nsnc4c4c5sc6c(CCCCCCCCCCC)c(/C=C7\C(=O)c8cc(F)c(F)cc8C7=C(C#N)C#N)sc6c5n(CC(CC)CCCC)c4c3n(CC(CC)CCCC)c21,0.77,27.4,56.0,12.4,11.81488,4.718709677419368,11.9,12.4,5:6,1-chloronaphthalene,,0.5%,transparent PI/ITO/PEDOT:PSS/PM6:Y6/EGaIn,,,,PEDOT:PSS,PEDOT:PSS,,chloroform,,110.0,-5.56,-3.65,,-5.65,-4.09,
103570,10.1021/acsami.1c24235,10.1021/acsami.1c24235,PM6,Y6,PM6,Y6,COC(=O)C(C)(C)c1cc(C)cc(-c2sc3c4sc5cc(/C=C6/C(=O)c7cc(F)cc(c7)C(=O)/C6=C\c6cc(C(C)(C)C(=O)OC)c(-c7cc(C)cc(C(C)(C)C(=O)OC)c7)s6)sc5c4c(C(C)(C)C(=O)OC)ccc2-3)c1,CCCCCCCCCCCc1c(/C=C2\C(=O)c3cc(F)c(F)cc3C2=C(C#N)C#N)sc2c1sc1c3c4nsnc4c4c5sc6c(CCCCCCCCCCC)c(/C=C7\C(=O)c8cc(F)c(F)cc8C7=C(C#N)C#N)sc6c5n(CC(CC)CCCC)c4c3n(CC(CC)CCCC)c21,0.81,26.7,64.0,14.6,13.84128,5.196712328767114,13.9,14.6,5:6,1-chloronaphthalene,,0.5%,transparent PI/ITO/PEDOT:PSS/PM6:Y6/PDINN/EGaIn,conventional,PDINN,PDINN,PEDOT:PSS,PEDOT:PSS,,chloroform,,110.0,-5.56,-3.65,,-5.65,-4.09,
103571,10.1021/acsami.1c24235,10.1021/acsami.1c24235,PM6,Y6,PM6,Y6,COC(=O)C(C)(C)c1cc(C)cc(-c2sc3c4sc5cc(/C=C6/C(=O)c7cc(F)cc(c7)C(=O)/C6=C\c6cc(C(C)(C)C(=O)OC)c(-c7cc(C)cc(C(C)(C)C(=O)OC)c7)s6)sc5c4c(C(C)(C)C(=O)OC)ccc2-3)c1,CCCCCCCCCCCc1c(/C=C2\C(=O)c3cc(F)c(F)cc3C2=C(C#N)C#N)sc2c1sc1c3c4nsnc4c4c5sc6c(CCCCCCCCCCC)c(/C=C7\C(=O)c8cc(F)c(F)cc8C7=C(C#N)C#N)sc6c5n(CC(CC)CCCC)c4c3n(CC(CC)CCCC)c21,0.78,26.5,62.0,13.1,12.815400000000002,2.172519083969447,12.8,13.1,5:6,1-chloronaphthalene,,0.5%,transparent PI/ITO/PEDOT:PSS/PM6:Y6/PDINN/Ag,conventional,PDINN,PDINN,PEDOT:PSS,PEDOT:PSS,,chloroform,,110.0,-5.56,-3.65,,-5.65,-4.09,
103574,10.1021/acsami.2c01606,10.1021/acsami.2c01606,PNTzBDT,Y6,PNTzBDT,Y6,,CCCCCCCCCCCc1c(/C=C2\C(=O)c3cc(F)c(F)cc3C2=C(C#N)C#N)sc2c1sc1c3c4nsnc4c4c5sc6c(CCCCCCCCCCC)c(/C=C7\C(=O)c8cc(F)c(F)cc8C7=C(C#N)C#N)sc6c5n(CC(CC)CCCC)c4c3n(CC(CC)CCCC)c21,0.77,24.0,68.0,12.6,12.566400000000002,0.2666666666666514,11.9,12.6,1:1.2,,,,ITO/PEDOT:PSS/polymer:Y6/PNDI-F3N-Br/Ag,conventional,PNDI-F3N-Br,PNDIT-F3N-Br,PEDOT:PSS,PEDOT:PSS,95.0,chloroform,chloroform,,,,,-5.65,-4.09,
103575,10.1021/acsami.2c01606,10.1021/acsami.2c01606,PNTzBDT-F,Y6,PNTzBDT-F,Y6,,CCCCCCCCCCCc1c(/C=C2\C(=O)c3cc(F)c(F)cc3C2=C(C#N)C#N)sc2c1sc1c3c4nsnc4c4c5sc6c(CCCCCCCCCCC)c(/C=C7\C(=O)c8cc(F)c(F)cc8C7=C(C#N)C#N)sc6c5n(CC(CC)CCCC)c4c3n(CC(CC)CCCC)c21,0.79,24.5,69.0,13.3,13.35495,0.4131578947368408,12.8,13.3,1:1.2,,,,ITO/PEDOT:PSS/polymer:Y6/PNDI-F3N-Br/Ag,conventional,PNDI-F3N-Br,PNDIT-F3N-Br,PEDOT:PSS,PEDOT:PSS,95.0,chloroform,chloroform,,,,,-5.65,-4.09,
103576,10.1021/acsami.2c01606,10.1021/acsami.2c01606,PNTzBDT-Cl,Y6,PNTzBDT-Cl,Y6,,CCCCCCCCCCCc1c(/C=C2\C(=O)c3cc(F)c(F)cc3C2=C(C#N)C#N)sc2c1sc1c3c4nsnc4c4c5sc6c(CCCCCCCCCCC)c(/C=C7\C(=O)c8cc(F)c(F)cc8C7=C(C#N)C#N)sc6c5n(CC(CC)CCCC)c4c3n(CC(CC)CCCC)c21,0.83,21.0,60.0,10.3,10.458,1.5339805825242665,10.0,10.3,1:1.2,,,,ITO/PEDOT:PSS/polymer:Y6/PNDI-F3N-Br/Ag,conventional,PNDI-F3N-Br,PNDIT-F3N-Br,PEDOT:PSS,PEDOT:PSS,95.0,chloroform,chloroform,,,,,-5.65,-4.09,
103577,10.1021/acsami.2c01606,10.1021/acsami.2c01606,PNTz4T,Y6,PNTz4T,Y6,CCCCCCCCCCCCC(CCCCCCCCCC)Cc1csc(-c2cc3c(cc(-c4cc(CC(CCCCCCCCCC)CCCCCCCCCCCC)c(-c5ccc(-c6cccs6)s5)s4)c4nsnc43)c3nsnc23)c1,CCCCCCCCCCCc1c(/C=C2\C(=O)c3cc(F)c(F)cc3C2=C(C#N)C#N)sc2c1sc1c3c4nsnc4c4c5sc6c(CCCCCCCCCCC)c(/C=C7\C(=O)c8cc(F)c(F)cc8C7=C(C#N)C#N)sc6c5n(CC(CC)CCCC)c4c3n(CC(CC)CCCC)c21,0.71,23.4,67.0,11.1,11.13138,0.2827027027027063,10.4,11.1,1:1.2,,,,ITO/PEDOT:PSS/polymer:Y6/PNDI-F3N-Br/Ag,conventional,PNDI-F3N-Br,PNDIT-F3N-Br,PEDOT:PSS,PEDOT:PSS,95.0,chloroform,chloroform,,-5.19,-3.67,,-5.65,-4.09,
103578,10.1021/acsami.2c03171,10.1021/acsami.2c03171,PTB7-Th,BTA45,PTB7-Th,BTA45,CCCCC(CC)COC(=O)c1sc2csc(-c3cc4c(-c5ccc(CC(CC)CCCC)s5)c5sccc5c(-c5ccc(CC(CC)CCCC)s5)c4s3)c2c1F,,1.06,12.62,59.56,7.97,7.96746032,0.0318654956085311,7.9,7.97,1:2,,,,ITO/PEDOT:PSS/active layer/PDINN/Ag,conventional,PDINN,PDINN,PEDOT:PSS,PEDOT:PSS,,chloroform,chloroform,,-5.29,-3.72,,,,
103579,10.1021/acsami.2c03171,10.1021/acsami.2c03171,PTB7-Th,F-BTA45,PTB7-Th,F-BTA45,CCCCC(CC)COC(=O)c1sc2csc(-c3cc4c(-c5ccc(CC(CC)CCCC)s5)c5sccc5c(-c5ccc(CC(CC)CCCC)s5)c4s3)c2c1F,,0.99,12.73,67.29,8.48,8.48035683,0.0042079009433893,8.34,8.48,1:2,,,,ITO/PEDOT:PSS/active layer/PDINN/Ag,conventional,PDINN,PDINN,PEDOT:PSS,PEDOT:PSS,,chloroform,chloroform,,-5.29,-3.72,,,,
103580,10.1021/acsami.2c03171,10.1021/acsami.2c03171,PTB7-Th,F-BTA5,PTB7-Th,F-BTA5,CCCCC(CC)COC(=O)c1sc2csc(-c3cc4c(-c5ccc(CC(CC)CCCC)s5)c5sccc5c(-c5ccc(CC(CC)CCCC)s5)c4s3)c2c1F,,1.03,15.29,65.78,10.36,10.35949486,0.0048758687258645,10.22,10.36,1:2,,,,ITO/PEDOT:PSS/active layer/PDINN/Ag,conventional,PDINN,PDINN,PEDOT:PSS,PEDOT:PSS,,chloroform,chloroform,,-5.29,-3.72,,,,
103592,10.1021/acsami.2c03340,10.1021/acsami.2c03340,PTB7-Th,IEICO-4F,PTB7-Th,,CCCCC(CC)COC(=O)c1sc2csc(-c3cc4c(-c5ccc(CC(CC)CCCC)s5)c5sccc5c(-c5ccc(CC(CC)CCCC)s5)c4s3)c2c1F,,0.71,24.4,53.0,9.1,9.18172,0.898021978021966,,,,,,,,,,,,,,,,,-5.29,-3.72,,,,
103593,10.1021/acsami.2c03340,10.1021/acsami.2c03340,PTB7-Th:DBO,IEICO-4F,PTB7-Th:DBO,,,,0.71,23.92,55.0,9.33,9.34076,0.1153269024651601,,,,DBO,,,SqD,,,,,,,,,,,,,,,
103594,10.1021/acsami.2c03340,10.1021/acsami.2c03340,cross-linked PTB7-Th:DBO,IEICO-4F,cross-linked PTB7-Th:DBO,,,,0.71,23.05,61.0,9.93,9.982955,0.53328298086607,,,,DBO,,,XSqD,,,,,,,CB,,,,,,,,
103595,10.1021/acsami.2c03340,10.1021/acsami.2c03340,PTB7-Th/CB wash,IEICO-4F,PTB7-Th/CB wash,,,,0.71,13.17,40.0,3.78,3.74028,1.0507936507936384,,,,,,,,,,,,,,,,,,,,,,
103596,10.1021/acsami.2c03340,10.1021/acsami.2c03340,PTB7-Th:DBO/CB wash,IEICO-4F,PTB7-Th:DBO/CB wash,,,,0.62,5.65,24.0,0.83,0.84072,1.2915662650602486,,,,,,,,,,,,,,,,,,,,,,
103597,10.1021/acsami.2c03340,10.1021/acsami.2c03340,cross-linked PTB7-Th:DBO/CB wash,IEICO-4F,cross-linked PTB7-Th:DBO/CB wash,,,,0.71,22.15,62.0,9.71,9.75043,0.4163748712667235,,,,,,,,,,,,,,,,,,,,,,
103602,10.1021/acsami.2c03723,10.1021/acsami.2c03723,PM6,C8C8-4F,PM6,C8C8-4F,COC(=O)C(C)(C)c1cc(C)cc(-c2sc3c4sc5cc(/C=C6/C(=O)c7cc(F)cc(c7)C(=O)/C6=C\c6cc(C(C)(C)C(=O)OC)c(-c7cc(C)cc(C(C)(C)C(=O)OC)c7)s6)sc5c4c(C(C)(C)C(=O)OC)ccc2-3)c1,,0.837,22.7,69.42,13.18,13.18973058,0.0738283763277781,13.0,13.18,,,,,ITO/PEDOT:PSS/PM6:NFREAs/PDINN/Ag,conventional,PDINN,PDINN,PEDOT:PSS,PEDOT:PSS,,chloroform,chloroform,,-5.56,-3.65,,,,
103603,10.1021/acsami.2c03723,10.1021/acsami.2c03723,PM6,C8C8-4Cl,PM6,C8C8-4Cl,COC(=O)C(C)(C)c1cc(C)cc(-c2sc3c4sc5cc(/C=C6/C(=O)c7cc(F)cc(c7)C(=O)/C6=C\c6cc(C(C)(C)C(=O)OC)c(-c7cc(C)cc(C(C)(C)C(=O)OC)c7)s6)sc5c4c(C(C)(C)C(=O)OC)ccc2-3)c1,,0.818,23.8,72.5,14.11,14.114589999999998,0.0325301204819173,14.01,14.11,,,,,ITO/PEDOT:PSS/PM6:NFREAs/PDINN/Ag,conventional,PDINN,PDINN,PEDOT:PSS,PEDOT:PSS,,chloroform,chloroform,,-5.56,-3.65,,,,
103604,10.1021/acsami.2c03723,10.1021/acsami.2c03723,PM6,C6C4-4F,PM6,C6C4-4F,COC(=O)C(C)(C)c1cc(C)cc(-c2sc3c4sc5cc(/C=C6/C(=O)c7cc(F)cc(c7)C(=O)/C6=C\c6cc(C(C)(C)C(=O)OC)c(-c7cc(C)cc(C(C)(C)C(=O)OC)c7)s6)sc5c4c(C(C)(C)C(=O)OC)ccc2-3)c1,,0.824,22.52,67.34,12.5,12.495933631999998,0.0325309440000154,12.1,12.5,,,,,ITO/PEDOT:PSS/PM6:NFREAs/PDINN/Ag,conventional,PDINN,PDINN,PEDOT:PSS,PEDOT:PSS,,chloroform,chloroform,,-5.56,-3.65,,,,
103605,10.1021/acsami.2c03723,10.1021/acsami.2c03723,PM6,C6C4-4Cl,PM6,C6C4-4Cl,COC(=O)C(C)(C)c1cc(C)cc(-c2sc3c4sc5cc(/C=C6/C(=O)c7cc(F)cc(c7)C(=O)/C6=C\c6cc(C(C)(C)C(=O)OC)c(-c7cc(C)cc(C(C)(C)C(=O)OC)c7)s6)sc5c4c(C(C)(C)C(=O)OC)ccc2-3)c1,,0.838,22.81,67.4,12.88,12.88336172,0.0261003105589994,12.2,12.88,,,,,ITO/PEDOT:PSS/PM6:NFREAs/PDINN/Ag,conventional,PDINN,PDINN,PEDOT:PSS,PEDOT:PSS,,chloroform,chloroform,,-5.56,-3.65,,,,
103606,10.1021/acsami.2c03723,10.1021/acsami.2c03723,PM6,C8-4F,PM6,C8-4F,COC(=O)C(C)(C)c1cc(C)cc(-c2sc3c4sc5cc(/C=C6/C(=O)c7cc(F)cc(c7)C(=O)/C6=C\c6cc(C(C)(C)C(=O)OC)c(-c7cc(C)cc(C(C)(C)C(=O)OC)c7)s6)sc5c4c(C(C)(C)C(=O)OC)ccc2-3)c1,,0.818,22.3,64.82,11.82,11.82407548,0.034479526226727,11.5,11.82,,,,,ITO/PEDOT:PSS/PM6:NFREAs/PDINN/Ag,conventional,PDINN,PDINN,PEDOT:PSS,PEDOT:PSS,,chloroform,chloroform,,-5.56,-3.65,,,,
103607,10.1021/acsami.2c03723,10.1021/acsami.2c03723,PM6,C8-4Cl,PM6,C8-4Cl,COC(=O)C(C)(C)c1cc(C)cc(-c2sc3c4sc5cc(/C=C6/C(=O)c7cc(F)cc(c7)C(=O)/C6=C\c6cc(C(C)(C)C(=O)OC)c(-c7cc(C)cc(C(C)(C)C(=O)OC)c7)s6)sc5c4c(C(C)(C)C(=O)OC)ccc2-3)c1,,0.824,22.33,62.75,11.54,11.5459498,0.0515580589254747,11.2,11.54,,,,,ITO/PEDOT:PSS/PM6:NFREAs/PDINN/Ag,conventional,PDINN,PDINN,PEDOT:PSS,PEDOT:PSS,,chloroform,chloroform,,-5.56,-3.65,,,,
103608,10.1021/acsami.2c04104,10.1021/acsami.2c04104,PBQ-H,BO-4Cl,PBQ-H,BO-4Cl,,CCCCCCCCCCCc1c(/C=C2\C(=O)c3cc(Cl)c(Cl)cc3C2=C(C#N)C#N)sc2c1sc1c3c4nsnc4c4c5sc6c(CCCCCCCCCCC)c(/C=C7\C(=O)c8cc(Cl)c(Cl)cc8C7=C(C#N)C#N)sc6c5n(CC(CCCC)CCCCCC)c4c3n(CC(CCCC)CCCCCC)c21,0.86,23.97,62.46,12.88,12.87562932,0.0339338509316844,12.51,12.88,,,,,ITO/ZnO/BHJ blend/MoO3/Ag,inverted,ZnO,ZnO,MoO3,MoO3,,,,,,,,-5.68,-4.1,
103609,10.1021/acsami.2c04104,10.1021/acsami.2c04104,PBQ-M,BO-4Cl,PBQ-M,BO-4Cl,,CCCCCCCCCCCc1c(/C=C2\C(=O)c3cc(Cl)c(Cl)cc3C2=C(C#N)C#N)sc2c1sc1c3c4nsnc4c4c5sc6c(CCCCCCCCCCC)c(/C=C7\C(=O)c8cc(Cl)c(Cl)cc8C7=C(C#N)C#N)sc6c5n(CC(CCCC)CCCCCC)c4c3n(CC(CCCC)CCCCCC)c21,0.85,24.78,56.11,11.81,11.8184493,0.071543607112606,11.35,11.81,,,,,ITO/ZnO/BHJ blend/MoO3/Ag,inverted,ZnO,ZnO,MoO3,MoO3,,,,,,,,-5.68,-4.1,
103610,10.1021/acsami.2c06354,10.1021/acsami.2c06354,PM6,Y6,PM6,Y6,COC(=O)C(C)(C)c1cc(C)cc(-c2sc3c4sc5cc(/C=C6/C(=O)c7cc(F)cc(c7)C(=O)/C6=C\c6cc(C(C)(C)C(=O)OC)c(-c7cc(C)cc(C(C)(C)C(=O)OC)c7)s6)sc5c4c(C(C)(C)C(=O)OC)ccc2-3)c1,CCCCCCCCCCCc1c(/C=C2\C(=O)c3cc(F)c(F)cc3C2=C(C#N)C#N)sc2c1sc1c3c4nsnc4c4c5sc6c(CCCCCCCCCCC)c(/C=C7\C(=O)c8cc(F)c(F)cc8C7=C(C#N)C#N)sc6c5n(CC(CC)CCCC)c4c3n(CC(CC)CCCC)c21,0.83,26.8,66.4,15.0,14.770016,1.5332266666666663,14.7,15.0,,,,,inverted,inverted,ZnO,ZnO,MoO3,MoO3,,chloroform,chloroform,80.0,-5.56,-3.65,,-5.65,-4.09,
103611,10.1021/acsami.2c06354,10.1021/acsami.2c06354,PM6,Y6,PM6,Y6,COC(=O)C(C)(C)c1cc(C)cc(-c2sc3c4sc5cc(/C=C6/C(=O)c7cc(F)cc(c7)C(=O)/C6=C\c6cc(C(C)(C)C(=O)OC)c(-c7cc(C)cc(C(C)(C)C(=O)OC)c7)s6)sc5c4c(C(C)(C)C(=O)OC)ccc2-3)c1,CCCCCCCCCCCc1c(/C=C2\C(=O)c3cc(F)c(F)cc3C2=C(C#N)C#N)sc2c1sc1c3c4nsnc4c4c5sc6c(CCCCCCCCCCC)c(/C=C7\C(=O)c8cc(F)c(F)cc8C7=C(C#N)C#N)sc6c5n(CC(CC)CCCC)c4c3n(CC(CC)CCCC)c21,0.82,26.3,68.2,14.9,14.708011999999998,1.2885100671141076,14.8,14.9,,,,,inverted,inverted,ZnO,ZnO,MoO3,MoO3,,chloroform,chloroform,80.0,-5.56,-3.65,,-5.65,-4.09,
103612,10.1021/acsami.2c06354,10.1021/acsami.2c06354,PM6,Y6,PM6,Y6,COC(=O)C(C)(C)c1cc(C)cc(-c2sc3c4sc5cc(/C=C6/C(=O)c7cc(F)cc(c7)C(=O)/C6=C\c6cc(C(C)(C)C(=O)OC)c(-c7cc(C)cc(C(C)(C)C(=O)OC)c7)s6)sc5c4c(C(C)(C)C(=O)OC)ccc2-3)c1,CCCCCCCCCCCc1c(/C=C2\C(=O)c3cc(F)c(F)cc3C2=C(C#N)C#N)sc2c1sc1c3c4nsnc4c4c5sc6c(CCCCCCCCCCC)c(/C=C7\C(=O)c8cc(F)c(F)cc8C7=C(C#N)C#N)sc6c5n(CC(CC)CCCC)c4c3n(CC(CC)CCCC)c21,0.84,27.3,70.4,16.5,16.144128000000002,2.156799999999988,16.2,16.5,,,,,inverted,inverted,ZnO,ZnO,MoO3,MoO3,,chloroform,chloroform,80.0,-5.56,-3.65,,-5.65,-4.09,
103613,10.1021/acsami.2c06354,10.1021/acsami.2c06354,PM6,Y6,PM6,Y6,COC(=O)C(C)(C)c1cc(C)cc(-c2sc3c4sc5cc(/C=C6/C(=O)c7cc(F)cc(c7)C(=O)/C6=C\c6cc(C(C)(C)C(=O)OC)c(-c7cc(C)cc(C(C)(C)C(=O)OC)c7)s6)sc5c4c(C(C)(C)C(=O)OC)ccc2-3)c1,CCCCCCCCCCCc1c(/C=C2\C(=O)c3cc(F)c(F)cc3C2=C(C#N)C#N)sc2c1sc1c3c4nsnc4c4c5sc6c(CCCCCCCCCCC)c(/C=C7\C(=O)c8cc(F)c(F)cc8C7=C(C#N)C#N)sc6c5n(CC(CC)CCCC)c4c3n(CC(CC)CCCC)c21,0.83,26.9,67.7,15.3,15.115379,1.2066732026143785,15.0,15.3,,,,,inverted,inverted,ZnO,ZnO,MoO3,MoO3,,chloroform,chloroform,80.0,-5.56,-3.65,,-5.65,-4.09,
103614,10.1021/acsami.2c06354,10.1021/acsami.2c06354,PM6,Y6,PM6,Y6,COC(=O)C(C)(C)c1cc(C)cc(-c2sc3c4sc5cc(/C=C6/C(=O)c7cc(F)cc(c7)C(=O)/C6=C\c6cc(C(C)(C)C(=O)OC)c(-c7cc(C)cc(C(C)(C)C(=O)OC)c7)s6)sc5c4c(C(C)(C)C(=O)OC)ccc2-3)c1,CCCCCCCCCCCc1c(/C=C2\C(=O)c3cc(F)c(F)cc3C2=C(C#N)C#N)sc2c1sc1c3c4nsnc4c4c5sc6c(CCCCCCCCCCC)c(/C=C7\C(=O)c8cc(F)c(F)cc8C7=C(C#N)C#N)sc6c5n(CC(CC)CCCC)c4c3n(CC(CC)CCCC)c21,0.83,26.6,62.2,14.2,13.732516,3.292140845070415,13.7,14.2,,,,,inverted,inverted,ZnO,ZnO,MoO3,MoO3,,chloroform,chloroform,80.0,-5.56,-3.65,,-5.65,-4.09,
103615,10.1021/acsami.2c06354,10.1021/acsami.2c06354,PM6,Y6,PM6,Y6,COC(=O)C(C)(C)c1cc(C)cc(-c2sc3c4sc5cc(/C=C6/C(=O)c7cc(F)cc(c7)C(=O)/C6=C\c6cc(C(C)(C)C(=O)OC)c(-c7cc(C)cc(C(C)(C)C(=O)OC)c7)s6)sc5c4c(C(C)(C)C(=O)OC)ccc2-3)c1,CCCCCCCCCCCc1c(/C=C2\C(=O)c3cc(F)c(F)cc3C2=C(C#N)C#N)sc2c1sc1c3c4nsnc4c4c5sc6c(CCCCCCCCCCC)c(/C=C7\C(=O)c8cc(F)c(F)cc8C7=C(C#N)C#N)sc6c5n(CC(CC)CCCC)c4c3n(CC(CC)CCCC)c21,0.84,26.5,61.4,14.1,13.66764,3.066382978723411,13.6,14.1,,,,,inverted,inverted,ZnO,ZnO,MoO3,MoO3,,chloroform,chloroform,80.0,-5.56,-3.65,,-5.65,-4.09,
103616,10.1021/acsami.2c06354,10.1021/acsami.2c06354,PM6,Y6,PM6,Y6,COC(=O)C(C)(C)c1cc(C)cc(-c2sc3c4sc5cc(/C=C6/C(=O)c7cc(F)cc(c7)C(=O)/C6=C\c6cc(C(C)(C)C(=O)OC)c(-c7cc(C)cc(C(C)(C)C(=O)OC)c7)s6)sc5c4c(C(C)(C)C(=O)OC)ccc2-3)c1,CCCCCCCCCCCc1c(/C=C2\C(=O)c3cc(F)c(F)cc3C2=C(C#N)C#N)sc2c1sc1c3c4nsnc4c4c5sc6c(CCCCCCCCCCC)c(/C=C7\C(=O)c8cc(F)c(F)cc8C7=C(C#N)C#N)sc6c5n(CC(CC)CCCC)c4c3n(CC(CC)CCCC)c21,0.87,23.8,58.5,12.6,12.11301,3.865000000000004,12.1,12.6,,,,,inverted,inverted,ZnO,ZnO,MoO3,MoO3,,chloroform,chloroform,80.0,-5.56,-3.65,,-5.65,-4.09,
103627,10.1021/acsami.2c09323,10.1021/acsami.2c09323,PFBT4T-T20,BTzIC-2Br-γ,,BTzIC-2Br-γ,CCCCCCCCCCCCC(CCCCCCCCCC)Cc1csc(-c2c(F)c(F)c(-c3cc(CC(CCCCCCCCCC)CCCCCCCCCCCC)c(-c4ccc(-c5ccc(-c6ccc(-c7sc(-c8ccc(-c9ccc(-c%10cccs%10)s9)s8)c8c7C(=O)c7c(CC(CC)CCCC)sc(CC(CC)CCCC)c7C8=O)s6)s5)s4)s3)c3nsnc23)c1,,0.822,26.31,74.02,16.0,16.008172163999998,0.0510760249999853,15.76,16.0,1:1.2,,,,ITO/PEDOT:PSS/active layer/PFN-Br/Al,conventional,PFN-Br,PFN-Br,PEDOT:PSS,PEDOT:PSS,,chloroform,chloroform,150.0,,,,,,
103628,10.1021/acsami.2c09323,10.1021/acsami.2c09323,PFBT4T-T20,BTzIC-2Br-δγ,,BTzIC-2Br-δγ,CCCCCCCCCCCCC(CCCCCCCCCC)Cc1csc(-c2c(F)c(F)c(-c3cc(CC(CCCCCCCCCC)CCCCCCCCCCCC)c(-c4ccc(-c5ccc(-c6ccc(-c7sc(-c8ccc(-c9ccc(-c%10cccs%10)s9)s8)c8c7C(=O)c7c(CC(CC)CCCC)sc(CC(CC)CCCC)c7C8=O)s6)s5)s4)s3)c3nsnc23)c1,,0.812,26.19,74.4,15.81,15.822112320000004,0.0766117647059045,15.68,15.81,1:1.2,,,,ITO/PEDOT:PSS/active layer/PFN-Br/Al,conventional,PFN-Br,PFN-Br,PEDOT:PSS,PEDOT:PSS,,chloroform,chloroform,150.0,,,,,,
103629,10.1021/acsami.2c09323,10.1021/acsami.2c09323,PFBT4T-T20,BTzIC-2Br-δ,,BTzIC-2Br-δ,CCCCCCCCCCCCC(CCCCCCCCCC)Cc1csc(-c2c(F)c(F)c(-c3cc(CC(CCCCCCCCCC)CCCCCCCCCCCC)c(-c4ccc(-c5ccc(-c6ccc(-c7sc(-c8ccc(-c9ccc(-c%10cccs%10)s9)s8)c8c7C(=O)c7c(CC(CC)CCCC)sc(CC(CC)CCCC)c7C8=O)s6)s5)s4)s3)c3nsnc23)c1,,0.791,26.42,73.11,15.29,15.278688642000002,0.0739787965990636,15.07,15.29,1:1.2,,,,ITO/PEDOT:PSS/active layer/PFN-Br/Al,conventional,PFN-Br,PFN-Br,PEDOT:PSS,PEDOT:PSS,,chloroform,chloroform,150.0,,,,,,
103634,10.1021/acsami.2c09413,10.1021/acsami.2c09413,PBDB-T,ITIC,PBDB-T,ITIC,CCCCC(CC)Cc1ccc(-c2c3cc(-c4ccc(-c5sc(-c6cccs6)c6c5C(=O)c5c(CC(CC)CCCC)sc(CC(CC)CCCC)c5C6=O)s4)sc3c(-c3ccc(CC(CC)CCCC)s3)c3ccsc23)s1,CCCCCCc1ccc(C2(c3ccc(CCCCCC)cc3)c3cc4c(cc3-c3sc5cc(C=C6C(=O)c7ccccc7C6=C(C#N)C#N)sc5c32)C(c2ccc(CCCCCC)cc2)(c2ccc(CCCCCC)cc2)c2c-4sc3cc(C=C4C(=O)c5ccccc5C4=C(C#N)C#N)sc23)cc1,0.901,16.14,64.18,9.33,9.333145452000002,0.0337133118971256,,,,,,,conventional,conventional,,,PEDOT:PSS,PEDOT:PSS,,,,,-5.33,-3.48,,-5.576,-3.916,
103635,10.1021/acsami.2c09413,10.1021/acsami.2c09413,PBDB-T,ITIC,PBDB-T,ITIC,CCCCC(CC)Cc1ccc(-c2c3cc(-c4ccc(-c5sc(-c6cccs6)c6c5C(=O)c5c(CC(CC)CCCC)sc(CC(CC)CCCC)c5C6=O)s4)sc3c(-c3ccc(CC(CC)CCCC)s3)c3ccsc23)s1,CCCCCCc1ccc(C2(c3ccc(CCCCCC)cc3)c3cc4c(cc3-c3sc5cc(C=C6C(=O)c7ccccc7C6=C(C#N)C#N)sc5c32)C(c2ccc(CCCCCC)cc2)(c2ccc(CCCCCC)cc2)c2c-4sc3cc(C=C4C(=O)c5ccccc5C4=C(C#N)C#N)sc23)cc1,0.901,16.23,64.23,9.39,9.392500629,0.0266307667731632,,,,,,,conventional,conventional,,,s-MoOx,MoO3,,,,,-5.33,-3.48,,-5.576,-3.916,
103636,10.1021/acsami.2c09413,10.1021/acsami.2c09413,PBDB-T,ITIC,PBDB-T,ITIC,CCCCC(CC)Cc1ccc(-c2c3cc(-c4ccc(-c5sc(-c6cccs6)c6c5C(=O)c5c(CC(CC)CCCC)sc(CC(CC)CCCC)c5C6=O)s4)sc3c(-c3ccc(CC(CC)CCCC)s3)c3ccsc23)s1,CCCCCCc1ccc(C2(c3ccc(CCCCCC)cc3)c3cc4c(cc3-c3sc5cc(C=C6C(=O)c7ccccc7C6=C(C#N)C#N)sc5c32)C(c2ccc(CCCCCC)cc2)(c2ccc(CCCCCC)cc2)c2c-4sc3cc(C=C4C(=O)c5ccccc5C4=C(C#N)C#N)sc23)cc1,0.882,16.04,71.57,10.13,10.125208295999998,0.0473021125370412,,,,,,,inverted,inverted,,,e-MoO3,MoO3,,,,,-5.33,-3.48,,-5.576,-3.916,
103637,10.1021/acsami.2c09413,10.1021/acsami.2c09413,PBDB-T,ITIC,PBDB-T,ITIC,CCCCC(CC)Cc1ccc(-c2c3cc(-c4ccc(-c5sc(-c6cccs6)c6c5C(=O)c5c(CC(CC)CCCC)sc(CC(CC)CCCC)c5C6=O)s4)sc3c(-c3ccc(CC(CC)CCCC)s3)c3ccsc23)s1,CCCCCCc1ccc(C2(c3ccc(CCCCCC)cc3)c3cc4c(cc3-c3sc5cc(C=C6C(=O)c7ccccc7C6=C(C#N)C#N)sc5c32)C(c2ccc(CCCCCC)cc2)(c2ccc(CCCCCC)cc2)c2c-4sc3cc(C=C4C(=O)c5ccccc5C4=C(C#N)C#N)sc23)cc1,0.889,16.93,66.68,10.04,10.035853436000002,0.0413004382469856,,,,,,,inverted,inverted,ZnO,,s-MoOx,MoO3,,,,,-5.33,-3.48,,-5.576,-3.916,
103638,10.1021/acsami.2c09413,10.1021/acsami.2c09413,PM6,L8-BO,PM6,L8-BO,COC(=O)C(C)(C)c1cc(C)cc(-c2sc3c4sc5cc(/C=C6/C(=O)c7cc(F)cc(c7)C(=O)/C6=C\c6cc(C(C)(C)C(=O)OC)c(-c7cc(C)cc(C(C)(C)C(=O)OC)c7)s6)sc5c4c(C(C)(C)C(=O)OC)ccc2-3)c1,CCCCCCC(CCCC)Cc1c(/C=C2\C(=O)c3cc(F)c(F)cc3C2=C(C#N)C#N)sc2c1SC1c3c(c4c(c5nsnc35)c3sc5c(CC(CCCC)CCCCCC)c(/C=C6\C(=O)c7cc(F)c(F)cc7C6=C(C#N)C#N)sc5c3n4CC(CC)CCCC)N(CC(CC)CCCC)C21,0.893,26.13,77.91,18.17,18.179589519,0.0527766593285558,,,,,,,conventional,conventional,,,PEDOT:PSS,PEDOT:PSS,,,,,-5.56,-3.65,,-5.68,-3.9,
103639,10.1021/acsami.2c09413,10.1021/acsami.2c09413,PM6,L8-BO,PM6,L8-BO,COC(=O)C(C)(C)c1cc(C)cc(-c2sc3c4sc5cc(/C=C6/C(=O)c7cc(F)cc(c7)C(=O)/C6=C\c6cc(C(C)(C)C(=O)OC)c(-c7cc(C)cc(C(C)(C)C(=O)OC)c7)s6)sc5c4c(C(C)(C)C(=O)OC)ccc2-3)c1,CCCCCCC(CCCC)Cc1c(/C=C2\C(=O)c3cc(F)c(F)cc3C2=C(C#N)C#N)sc2c1SC1c3c(c4c(c5nsnc35)c3sc5c(CC(CCCC)CCCCCC)c(/C=C6\C(=O)c7cc(F)c(F)cc7C6=C(C#N)C#N)sc5c3n4CC(CC)CCCC)N(CC(CC)CCCC)C21,0.894,26.41,77.13,18.21,18.210809502,0.0044453706754485,,,,,,,conventional,conventional,,,s-MoOx,MoO3,,,,,-5.56,-3.65,,-5.68,-3.9,
103640,10.1021/acsami.2c09413,10.1021/acsami.2c09413,PM6,L8-BO,PM6,L8-BO,COC(=O)C(C)(C)c1cc(C)cc(-c2sc3c4sc5cc(/C=C6/C(=O)c7cc(F)cc(c7)C(=O)/C6=C\c6cc(C(C)(C)C(=O)OC)c(-c7cc(C)cc(C(C)(C)C(=O)OC)c7)s6)sc5c4c(C(C)(C)C(=O)OC)ccc2-3)c1,CCCCCCC(CCCC)Cc1c(/C=C2\C(=O)c3cc(F)c(F)cc3C2=C(C#N)C#N)sc2c1SC1c3c(c4c(c5nsnc35)c3sc5c(CC(CCCC)CCCCCC)c(/C=C6\C(=O)c7cc(F)c(F)cc7C6=C(C#N)C#N)sc5c3n4CC(CC)CCCC)N(CC(CC)CCCC)C21,0.865,26.26,74.81,17.0,16.99301669,0.0410782941176409,,,,,,,inverted,inverted,,,e-MoO3,MoO3,,,,,-5.56,-3.65,,-5.68,-3.9,
103641,10.1021/acsami.2c09413,10.1021/acsami.2c09413,PM6,L8-BO,PM6,L8-BO,COC(=O)C(C)(C)c1cc(C)cc(-c2sc3c4sc5cc(/C=C6/C(=O)c7cc(F)cc(c7)C(=O)/C6=C\c6cc(C(C)(C)C(=O)OC)c(-c7cc(C)cc(C(C)(C)C(=O)OC)c7)s6)sc5c4c(C(C)(C)C(=O)OC)ccc2-3)c1,CCCCCCC(CCCC)Cc1c(/C=C2\C(=O)c3cc(F)c(F)cc3C2=C(C#N)C#N)sc2c1SC1c3c(c4c(c5nsnc35)c3sc5c(CC(CCCC)CCCCCC)c(/C=C6\C(=O)c7cc(F)c(F)cc7C6=C(C#N)C#N)sc5c3n4CC(CC)CCCC)N(CC(CC)CCCC)C21,0.861,26.47,75.17,17.12,17.131746639,0.0686135455607376,,,,,,,inverted,inverted,,,s-MoOx,MoO3,,,,,-5.56,-3.65,,-5.68,-3.9,
103642,10.1021/acsami.2c10059,10.1021/acsami.2c10059,PBDB-T,Y1,PBDB-T,Y1,CCCCC(CC)Cc1ccc(-c2c3cc(-c4ccc(-c5sc(-c6cccs6)c6c5C(=O)c5c(CC(CC)CCCC)sc(CC(CC)CCCC)c5C6=O)s4)sc3c(-c3ccc(CC(CC)CCCC)s3)c3ccsc23)s1,CCCCC(CC)Cn1nc2c(n1)c1c3sc4cc(/C=C5\C(=O)c6ccccc6C5=C(C#N)C#N)sc4c3n(CC(CC)CCCC)c1c1c2c2sc3cc(/C=C4\C(=O)c5ccccc5C4=C(C#N)C#N)sc3c2n1CC(CC)CCCC,0.87,22.44,69.1,13.42,13.490254799999995,0.5235081967212905,,,,,,,ITO/PEDOT:PSS/active layer/PDINO/Al,conventional,PDINO,PDINO,PEDOT:PSS,PEDOT:PSS,,chloroform,chloroform,,-5.33,-3.48,,-5.45,-3.95,
103643,10.1021/acsami.2c10059,10.1021/acsami.2c10059,PBDB-T,Y5,PBDB-T,Y5,CCCCC(CC)Cc1ccc(-c2c3cc(-c4ccc(-c5sc(-c6cccs6)c6c5C(=O)c5c(CC(CC)CCCC)sc(CC(CC)CCCC)c5C6=O)s4)sc3c(-c3ccc(CC(CC)CCCC)s3)c3ccsc23)s1,CCCCCCCCCCCc1c(/C=C2\C(=O)c3ccccc3C2=C(C#N)C#N)sc2c1sc1c3c4nsnc4c4c5sc6c(CCCCCCCCCCC)c(/C=C7\C(=O)c8ccccc8C7=C(C#N)C#N)sc6c5n(CC(CC)CCCC)c4c3n(CC(CC)CCCC)c21,0.87,22.6,71.4,14.0,14.038668000000005,0.2762000000000216,,,,,,,ITO/PEDOT:PSS/active layer/PDINO/Al,conventional,PDINO,PDINO,PEDOT:PSS,PEDOT:PSS,,chloroform,chloroform,,-5.33,-3.48,,-5.55,-3.87,
103644,10.1021/acsami.2c10059,10.1021/acsami.2c10059,PBDB-T,Y9,PBDB-T,Y9,CCCCC(CC)Cc1ccc(-c2c3cc(-c4ccc(-c5sc(-c6cccs6)c6c5C(=O)c5c(CC(CC)CCCC)sc(CC(CC)CCCC)c5C6=O)s4)sc3c(-c3ccc(CC(CC)CCCC)s3)c3ccsc23)s1,CCCCCCCCCCCc1c(/C=C2\C(=O)c3ccccc3C2=C(C#N)C#N)sc2c1sc1c3c4nn(CC(CC)CCCC)nc4c4c5sc6c(CCCCCCCCCCC)c(/C=C7\C(=O)c8ccccc8C7=C(C#N)C#N)sc6c5n(CC(CC)CCCC)c4c3n(CC(CC)CCCC)c21,0.9,23.28,63.0,13.26,13.19976,0.4542986425339255,,,,,,,ITO/PEDOT:PSS/active layer/PDINO/Al,conventional,PDINO,PDINO,PEDOT:PSS,PEDOT:PSS,,chloroform,chloroform,,-5.33,-3.48,,-5.59,-3.78,
103645,10.1021/acsami.2c10059,10.1021/acsami.2c10059,PBDB-T,Y16,PBDB-T,Y16,CCCCC(CC)Cc1ccc(-c2c3cc(-c4ccc(-c5sc(-c6cccs6)c6c5C(=O)c5c(CC(CC)CCCC)sc(CC(CC)CCCC)c5C6=O)s4)sc3c(-c3ccc(CC(CC)CCCC)s3)c3ccsc23)s1,,0.91,21.33,66.69,13.0,12.94472907,0.4251610000000055,,,,,,,ITO/PEDOT:PSS/active layer/PDINO/Al,conventional,PDINO,PDINO,PEDOT:PSS,PEDOT:PSS,,chloroform,chloroform,,-5.33,-3.48,,,,
103646,10.1021/acsami.2c10059,10.1021/acsami.2c10059,PBDB-T,MeIC1,PBDB-T,MeIC1,CCCCC(CC)Cc1ccc(-c2c3cc(-c4ccc(-c5sc(-c6cccs6)c6c5C(=O)c5c(CC(CC)CCCC)sc(CC(CC)CCCC)c5C6=O)s4)sc3c(-c3ccc(CC(CC)CCCC)s3)c3ccsc23)s1,,0.89,15.94,66.45,9.42,9.4269957,0.074264331210201,,,,,,,ITO/PEDOT:PSS/active layer/PDINO/Al,conventional,PDINO,PDINO,PEDOT:PSS,PEDOT:PSS,,chloroform,chloroform,,-5.33,-3.48,,,,
103647,10.1021/acsami.2c10059,10.1021/acsami.2c10059,PM6,BTP-M,PM6,BTP-M,COC(=O)C(C)(C)c1cc(C)cc(-c2sc3c4sc5cc(/C=C6/C(=O)c7cc(F)cc(c7)C(=O)/C6=C\c6cc(C(C)(C)C(=O)OC)c(-c7cc(C)cc(C(C)(C)C(=O)OC)c7)s6)sc5c4c(C(C)(C)C(=O)OC)ccc2-3)c1,CCc1c(/C=C2\C(=O)c3ccc(C)cc3C2=C(C#N)C#N)sc2c1sc1c3c4nsnc4c4c5sc6c(CC)c(/C=C7\C(=O)c8ccc(C)cc8C7=C(C#N)C#N)sc6c5n(CC)c4c3n(CC)c21,0.98,8.43,51.8,4.26,4.2794052,0.4555211267605741,,,,,,,ITO/PEDOT:PSS/active layer/PDINO/Al,conventional,PDINO,PDINO,PEDOT:PSS,PEDOT:PSS,,chloroform,chloroform,,-5.56,-3.65,,-5.48,-3.81,
103648,10.1021/acsami.2c10059,10.1021/acsami.2c10059,PBDB-T,BTP-1V,PBDB-T,BTP-1V,CCCCC(CC)Cc1ccc(-c2c3cc(-c4ccc(-c5sc(-c6cccs6)c6c5C(=O)c5c(CC(CC)CCCC)sc(CC(CC)CCCC)c5C6=O)s4)sc3c(-c3ccc(CC(CC)CCCC)s3)c3ccsc23)s1,,0.82,20.58,62.3,10.7,10.513498799999995,1.7430018691588989,,,,,,,ITO/PEDOT:PSS/active layer/PDINO/Al,conventional,PDINO,PDINO,PEDOT:PSS,PEDOT:PSS,,chloroform,chloroform,,-5.33,-3.48,,,,
103649,10.1021/acsami.2c10059,10.1021/acsami.2c10059,PCE10,BTP-2V,PCE10,BTP-2V,CCCCC(CC)COC(=O)c1sc2c(-c3cc4c(-c5ccc(CC(CC)CCCC)s5)c5sccc5c(-c5ccc(CC(CC)CCCC)s5)c4s3)scc2c1F,,0.75,19.42,51.0,7.41,7.42815,0.2449392712550652,,,,,,,ITO/PEDOT:PSS/active layer/PDINO/Al,conventional,PDINO,PDINO,PEDOT:PSS,PEDOT:PSS,,chloroform,chloroform,,-5.21,-3.6,,,,
103650,10.1021/acsami.2c10059,10.1021/acsami.2c10059,PCE10,BTP-3V,PCE10,BTP-3V,CCCCC(CC)COC(=O)c1sc2c(-c3cc4c(-c5ccc(CC(CC)CCCC)s5)c5sccc5c(-c5ccc(CC(CC)CCCC)s5)c4s3)scc2c1F,CCc1c(/C=C/C=C2\C(=O)c3cc(F)c(F)cc3C2=C(C#N)C#N)sc2c1sc1c3c4nsnc4c4c5sc6c(CC)c(/C=C/C=C/C=C7\C(=O)c8cc(F)c(F)cc8C7=C(C#N)C#N)sc6c5n(CC)c4c3n(CC)c21,0.7,6.34,43.9,1.95,1.948282,0.0881025641025696,,,,,,,ITO/PEDOT:PSS/active layer/PDINO/Al,conventional,PDINO,PDINO,PEDOT:PSS,PEDOT:PSS,,chloroform,chloroform,,-5.21,-3.6,,-5.38,-3.9,
103651,10.1021/acsami.2c10059,10.1021/acsami.2c10059,PCE10,BTP-4V,PCE10,BTP-4V,CCCCC(CC)COC(=O)c1sc2c(-c3cc4c(-c5ccc(CC(CC)CCCC)s5)c5sccc5c(-c5ccc(CC(CC)CCCC)s5)c4s3)scc2c1F,CCc1c(/C=C/C=C\C=C2/C(=O)c3cc(F)c(F)cc3C2=C(C#N)C#N)sc2c1sc1c3c4nsnc4c4c5sc6c(CC)c(/C=C/C=C/C=C7\C(=O)c8cc(F)c(F)cc8C7=C(C#N)C#N)sc6c5n(CC)c4c3n(CC)c21,0.65,3.54,42.1,0.97,0.968721,0.1318556701030844,,,,,,,ITO/PEDOT:PSS/active layer/PDINO/Al,conventional,PDINO,PDINO,PEDOT:PSS,PEDOT:PSS,,chloroform,chloroform,,-5.21,-3.6,,-5.34,-3.94,
103652,10.1021/acsami.2c10059,10.1021/acsami.2c10059,PBDB-T,BTTPC,PBDB-T,BTTPC,CCCCC(CC)Cc1ccc(-c2c3cc(-c4ccc(-c5sc(-c6cccs6)c6c5C(=O)c5c(CC(CC)CCCC)sc(CC(CC)CCCC)c5C6=O)s4)sc3c(-c3ccc(CC(CC)CCCC)s3)c3ccsc23)s1,CCc1c(/C=C2\C(=O)c3cc4ccsc4cc3C2=C(C#N)C#N)sc2c1sc1c3c4nsnc4c4c5sc6c(CC)c(/C=C7\C(=O)c8cc9ccsc9cc8C7=C(C#N)C#N)sc6c5n(CC)c4c3n(CC)c21,0.89,22.25,73.0,14.51,14.455825000000004,0.3733631977946051,,,,,,,ITO/PEDOT:PSS/active layer/PDINO/Al,conventional,PDINO,PDINO,PEDOT:PSS,PEDOT:PSS,,chloroform,chloroform,,-5.33,-3.48,,-5.47,-3.78,
103653,10.1021/acsami.2c10059,10.1021/acsami.2c10059,PM6,BTP-IC,PM6,BTP-IC,COC(=O)C(C)(C)c1cc(C)cc(-c2sc3c4sc5cc(/C=C6/C(=O)c7cc(F)cc(c7)C(=O)/C6=C\c6cc(C(C)(C)C(=O)OC)c(-c7cc(C)cc(C(C)(C)C(=O)OC)c7)s6)sc5c4c(C(C)(C)C(=O)OC)ccc2-3)c1,,0.96,14.72,53.1,7.54,7.5036672,0.4818673740053087,,,,,,,ITO/PEDOT:PSS/active layer/PDINO/Al,conventional,PDINO,PDINO,PEDOT:PSS,PEDOT:PSS,,chloroform,chloroform,,-5.56,-3.65,,,,
103654,10.1021/acsami.2c10059,10.1021/acsami.2c10059,PM6,BTP-IS,PM6,BTP-IS,COC(=O)C(C)(C)c1cc(C)cc(-c2sc3c4sc5cc(/C=C6/C(=O)c7cc(F)cc(c7)C(=O)/C6=C\c6cc(C(C)(C)C(=O)OC)c(-c7cc(C)cc(C(C)(C)C(=O)OC)c7)s6)sc5c4c(C(C)(C)C(=O)OC)ccc2-3)c1,,0.89,22.63,63.45,12.79,12.77927415,0.0838612197028931,,,,,,,ITO/PEDOT:PSS/active layer/PDINO/Al,conventional,PDINO,PDINO,PEDOT:PSS,PEDOT:PSS,,chloroform,chloroform,,-5.56,-3.65,,,,
103655,10.1021/acsami.2c10059,10.1021/acsami.2c10059,PM6,BTP-C2C4-N,PM6,BTP-C2C4-N,COC(=O)C(C)(C)c1cc(C)cc(-c2sc3c4sc5cc(/C=C6/C(=O)c7cc(F)cc(c7)C(=O)/C6=C\c6cc(C(C)(C)C(=O)OC)c(-c7cc(C)cc(C(C)(C)C(=O)OC)c7)s6)sc5c4c(C(C)(C)C(=O)OC)ccc2-3)c1,,0.93,18.2,57.1,10.3,9.664746,6.167514563106794,,,,,,,ITO/PEDOT:PSS/active layer/PDINO/Al,conventional,PDINO,PDINO,PEDOT:PSS,PEDOT:PSS,,chloroform,chloroform,,-5.56,-3.65,,,,
103656,10.1021/acsami.2c10059,10.1021/acsami.2c10059,PM6,BTP-C4C6-N,PM6,BTP-C4C6-N,COC(=O)C(C)(C)c1cc(C)cc(-c2sc3c4sc5cc(/C=C6/C(=O)c7cc(F)cc(c7)C(=O)/C6=C\c6cc(C(C)(C)C(=O)OC)c(-c7cc(C)cc(C(C)(C)C(=O)OC)c7)s6)sc5c4c(C(C)(C)C(=O)OC)ccc2-3)c1,,0.94,20.7,62.1,12.1,12.083418,0.1370413223140467,,,,,,,ITO/PEDOT:PSS/active layer/PDINO/Al,conventional,PDINO,PDINO,PEDOT:PSS,PEDOT:PSS,,chloroform,chloroform,,-5.56,-3.65,,,,
103657,10.1021/acsami.2c10059,10.1021/acsami.2c10059,PM6,BTP-C6C8-N,PM6,BTP-C6C8-N,COC(=O)C(C)(C)c1cc(C)cc(-c2sc3c4sc5cc(/C=C6/C(=O)c7cc(F)cc(c7)C(=O)/C6=C\c6cc(C(C)(C)C(=O)OC)c(-c7cc(C)cc(C(C)(C)C(=O)OC)c7)s6)sc5c4c(C(C)(C)C(=O)OC)ccc2-3)c1,,0.95,20.2,62.0,11.9,11.897799999999997,0.0184873949580147,,,,,,,ITO/PEDOT:PSS/active layer/PDINO/Al,conventional,PDINO,PDINO,PEDOT:PSS,PEDOT:PSS,,chloroform,chloroform,,-5.56,-3.65,,,,
103658,10.1021/acsami.2c10059,10.1021/acsami.2c10059,PM6,Y-T,PM6,Y-T,COC(=O)C(C)(C)c1cc(C)cc(-c2sc3c4sc5cc(/C=C6/C(=O)c7cc(F)cc(c7)C(=O)/C6=C\c6cc(C(C)(C)C(=O)OC)c(-c7cc(C)cc(C(C)(C)C(=O)OC)c7)s6)sc5c4c(C(C)(C)C(=O)OC)ccc2-3)c1,CCc1c(C=C2C(=O)N(CC)C(=S)N(CC)C2=O)sc2c1sc1c3c4nsnc4c4c5sc6c(CC)c(C=C7C(=O)N(CC)C(=S)N(CC)C7=O)sc6c5n(CC)c4c3n(CC)c21,1.19,9.21,46.15,5.06,5.05799385,0.0396472332015752,,,,,,,ITO/PEDOT:PSS/active layer/PDINO/Al,conventional,PDINO,PDINO,PEDOT:PSS,PEDOT:PSS,,chloroform,chloroform,,-5.56,-3.65,,-5.42,-3.7,
103659,10.1021/acsami.2c10059,10.1021/acsami.2c10059,PM6,BTP-C9-ICB,PM6,BTP-C9-ICB,COC(=O)C(C)(C)c1cc(C)cc(-c2sc3c4sc5cc(/C=C6/C(=O)c7cc(F)cc(c7)C(=O)/C6=C\c6cc(C(C)(C)C(=O)OC)c(-c7cc(C)cc(C(C)(C)C(=O)OC)c7)s6)sc5c4c(C(C)(C)C(=O)OC)ccc2-3)c1,,0.98,12.25,57.34,6.88,6.883667,0.0532994186046524,,,,,,,ITO/PEDOT:PSS/active layer/PDINO/Al,conventional,PDINO,PDINO,PEDOT:PSS,PEDOT:PSS,,chloroform,chloroform,,-5.56,-3.65,,,,
