Repository: JiYiqaq/PCE-KA-GNN

# Data directory

- `raw/Active_Database.csv` is the immutable source dataset bundled under CC BY 4.0. Do not overwrite it with processed data.
- `processed/` is created and populated by the training pipeline. Generated `.pt` and `.pth` caches are intentionally ignored by Git because they can exceed GitHub's normal single-file limit.

See `../DATA_LICENSE.md` for provenance, license and checksum information.

File: data/raw/Active_Database.csv (part 367 of 471)
id,doi,doi_norm,donor,acceptor,donor_canonical,acceptor_canonical,donor_smiles,acceptor_smiles,voc,jsc,ff,pce,pce_recomputed,pce_relative_error_percent,pce_avg,pce_best,d_a_ratio,additive,additive_canonical,additive_ratio,device_structure,device_type,etl,etl_canonical,htl,htl_canonical,active_layer_thickness,solvent,solvent_canonical,annealing_temp,homo_d,lumo_d,eg_d,homo_a,lumo_a,eg_a
103660,10.1021/acsami.2c10059,10.1021/acsami.2c10059,PM6,BTP-C9-ICN,PM6,BTP-C9-ICN,COC(=O)C(C)(C)c1cc(C)cc(-c2sc3c4sc5cc(/C=C6/C(=O)c7cc(F)cc(c7)C(=O)/C6=C\c6cc(C(C)(C)C(=O)OC)c(-c7cc(C)cc(C(C)(C)C(=O)OC)c7)s6)sc5c4c(C(C)(C)C(=O)OC)ccc2-3)c1,,1.0,13.62,56.98,7.76,7.760675999999998,0.008711340206167,,,,,,,ITO/PEDOT:PSS/active layer/PDINO/Al,conventional,PDINO,PDINO,PEDOT:PSS,PEDOT:PSS,,chloroform,chloroform,,-5.56,-3.65,,,,
103661,10.1021/acsami.2c10059,10.1021/acsami.2c10059,PM6,BTP-C9-ICT,PM6,BTP-C9-ICT,COC(=O)C(C)(C)c1cc(C)cc(-c2sc3c4sc5cc(/C=C6/C(=O)c7cc(F)cc(c7)C(=O)/C6=C\c6cc(C(C)(C)C(=O)OC)c(-c7cc(C)cc(C(C)(C)C(=O)OC)c7)s6)sc5c4c(C(C)(C)C(=O)OC)ccc2-3)c1,,0.99,17.49,65.95,11.42,11.41930845,0.00605560420316,,,,,,,ITO/PEDOT:PSS/active layer/PDINO/Al,conventional,PDINO,PDINO,PEDOT:PSS,PEDOT:PSS,,chloroform,chloroform,,-5.56,-3.65,,,,
103662,10.1021/acsami.2c10059,10.1021/acsami.2c10059,HFQx-T,BZIC,HFQx-T,BZIC,CCCCC(CC)COc1c(F)cc(-c2nc3c(-c4cccs4)c(F)c(F)c(-c4ccc(-c5cc6c(-c7ccc(CC(CC)CCCC)s7)c7sccc7c(-c7ccc(CC(CC)CCCC)s7)c6s5)s4)c3nc2-c2cc(F)c(OCC(CC)CCCC)c(F)c2)cc1F,CCCCC(CC)Cn1nc2c(n1)c1c3sc(/C=C4\C(=O)c5ccccc5C4=C(C#N)C#N)cc3n(CC(CC)CCCC)c1c1c2c2sc(/C=C3\C(=O)c4ccccc4C3=C(C#N)C#N)cc2n1CC(CC)CCCC,0.84,12.67,59.0,6.3,6.2792520000000005,0.3293333333333226,,,,,,,ITO/PEDOT:PSS/active layer/PDINO/Al,conventional,PDINO,PDINO,PEDOT:PSS,PEDOT:PSS,,chloroform,chloroform,,-5.44,-3.5,,-5.42,-3.88,
103663,10.1021/acsami.2c10059,10.1021/acsami.2c10059,PBDB-T,SM16,PBDB-T,SM16,CCCCC(CC)Cc1ccc(-c2c3cc(-c4ccc(-c5sc(-c6cccs6)c6c5C(=O)c5c(CC(CC)CCCC)sc(CC(CC)CCCC)c5C6=O)s4)sc3c(-c3ccc(CC(CC)CCCC)s3)c3ccsc23)s1,,0.98,19.0,60.02,11.14,11.175724,0.32068222621185,,,,,,,ITO/PEDOT:PSS/active layer/PDINO/Al,conventional,PDINO,PDINO,PEDOT:PSS,PEDOT:PSS,,chloroform,chloroform,,-5.33,-3.48,,,,
103664,10.1021/acsami.2c10059,10.1021/acsami.2c10059,PBDB-T,SM16-R,PBDB-T,SM16-R,CCCCC(CC)Cc1ccc(-c2c3cc(-c4ccc(-c5sc(-c6cccs6)c6c5C(=O)c5c(CC(CC)CCCC)sc(CC(CC)CCCC)c5C6=O)s4)sc3c(-c3ccc(CC(CC)CCCC)s3)c3ccsc23)s1,,0.95,8.11,45.51,3.49,3.50631795,0.4675630372492684,,,,,,,ITO/PEDOT:PSS/active layer/PDINO/Al,conventional,PDINO,PDINO,PEDOT:PSS,PEDOT:PSS,,chloroform,chloroform,,-5.33,-3.48,,,,
103665,10.1021/acsami.2c10059,10.1021/acsami.2c10059,PBT1-C,BTA77,PBT1-C,BTA77,CCCCCCC(CCCC)Cc1ccc(-c2c3cc(-c4ccc(-c5sc(-c6cccs6)c6c5C(=O)c5c(CC(CC)CCCC)sc(CC(CC)CCCC)c5C6=O)s4)sc3c(-c3ccc(CC(CCCC)CCCCCC)cc3)c3ccsc23)cc1,,1.021,10.41,52.7,5.57,5.60127747,0.5615344703770202,,,1:1,1-CN,CN,0.5 vol%,ITO/PEDOT:PSS/active layer/PDINO/Al,conventional,PDINO,PDINO,PEDOT:PSS,PEDOT:PSS,122.0,chloroform,chloroform,120.0,-5.43,-3.37,,,,
103666,10.1021/acsami.2c10059,10.1021/acsami.2c10059,PBDB-T,BTA77,PBDB-T,BTA77,CCCCC(CC)Cc1ccc(-c2c3cc(-c4ccc(-c5sc(-c6cccs6)c6c5C(=O)c5c(CC(CC)CCCC)sc(CC(CC)CCCC)c5C6=O)s4)sc3c(-c3ccc(CC(CC)CCCC)s3)c3ccsc23)s1,,0.944,20.93,69.62,13.75,13.755463904,0.0397374836363698,,,1:1,DIO,DIO,0.5 vol %,ITO/PEDOT:PSS/active layer/PDINO/Al,conventional,PDINO,PDINO,PEDOT:PSS,PEDOT:PSS,110.0,chloroform,chloroform,120.0,-5.33,-3.48,,,,
103667,10.1021/acsami.2c10286,10.1021/acsami.2c10286,PM7(ClCl = 0.2),Y6,PM7(ClCl = 0.2),Y6,,CCCCCCCCCCCc1c(/C=C2\C(=O)c3cc(F)c(F)cc3C2=C(C#N)C#N)sc2c1sc1c3c4nsnc4c4c5sc6c(CCCCCCCCCCC)c(/C=C7\C(=O)c8cc(F)c(F)cc8C7=C(C#N)C#N)sc6c5n(CC(CC)CCCC)c4c3n(CC(CC)CCCC)c21,0.865,24.19,70.02,14.7,14.65122987,0.3317695918367307,14.5,14.7,1.0:1.0,,,,ITO/PEDOT:PSS/active layer/PDINN/Ag,conventional,PDINN,PDINN,PEDOT:PSS,PEDOT:PSS,,toluene,toluene,,,,,-5.65,-4.09,
103668,10.1021/acsami.2c10286,10.1021/acsami.2c10286,PM7(ClBr = 0.2),Y6,PM7(ClBr = 0.2),Y6,,CCCCCCCCCCCc1c(/C=C2\C(=O)c3cc(F)c(F)cc3C2=C(C#N)C#N)sc2c1sc1c3c4nsnc4c4c5sc6c(CCCCCCCCCCC)c(/C=C7\C(=O)c8cc(F)c(F)cc8C7=C(C#N)C#N)sc6c5n(CC(CC)CCCC)c4c3n(CC(CC)CCCC)c21,0.879,24.45,65.39,14.1,14.053324545,0.331031595744674,13.8,14.1,1.0:1.0,,,,ITO/PEDOT:PSS/active layer/PDINN/Ag,conventional,PDINN,PDINN,PEDOT:PSS,PEDOT:PSS,,toluene,toluene,,,,,-5.65,-4.09,
103669,10.1021/acsami.2c10286,10.1021/acsami.2c10286,PM7(BrBr = 0.2),Y6,PM7(BrBr = 0.2),Y6,,CCCCCCCCCCCc1c(/C=C2\C(=O)c3cc(F)c(F)cc3C2=C(C#N)C#N)sc2c1sc1c3c4nsnc4c4c5sc6c(CCCCCCCCCCC)c(/C=C7\C(=O)c8cc(F)c(F)cc8C7=C(C#N)C#N)sc6c5n(CC(CC)CCCC)c4c3n(CC(CC)CCCC)c21,0.899,22.76,62.21,12.7,12.728937404000003,0.2278535748031819,12.5,12.7,1.0:1.0,,,,ITO/PEDOT:PSS/active layer/PDINN/Ag,conventional,PDINN,PDINN,PEDOT:PSS,PEDOT:PSS,,toluene,toluene,,,,,-5.65,-4.09,
103670,10.1021/acsami.2c10286,10.1021/acsami.2c10286,PM7(ClCl = 0.2),BTP-eC9,PM7(ClCl = 0.2),BTP-eC9,,CCCCCCCCCc1c(C=C2C(=O)c3cc(Cl)c(Cl)cc3C2=C(C#N)C#N)sc2c1sc1c3c4nsnc4c4c5sc6c(CCCCCCCCC)c(C=C7C(=O)c8cc(Cl)c(Cl)cc8C7=C(C#N)C#N)sc6c5n(CC(CCCC)CCCCCC)c4c3n(CC(CCCC)CCCCCC)c21,0.879,24.21,71.63,15.2,15.243286617,0.284780374999998,15.1,15.2,1.0:1.0,,,,ITO/PEDOT:PSS/active layer/PDINN/Ag,conventional,PDINN,PDINN,PEDOT:PSS,PEDOT:PSS,,toluene,toluene,,,,,-5.665,-4.165,
103673,10.1021/acsami.2c10286,10.1021/acsami.2c10286,PM7(ClCl = 0.2)-MW(M),BTP-eC9,PM7(ClCl = 0.2)-MW(M),BTP-eC9,,CCCCCCCCCc1c(C=C2C(=O)c3cc(Cl)c(Cl)cc3C2=C(C#N)C#N)sc2c1sc1c3c4nsnc4c4c5sc6c(CCCCCCCCC)c(C=C7C(=O)c8cc(Cl)c(Cl)cc8C7=C(C#N)C#N)sc6c5n(CC(CCCC)CCCCCC)c4c3n(CC(CCCC)CCCCCC)c21,0.879,24.21,71.63,15.2,15.243286617,0.284780374999998,15.1,15.2,1.0:1.0,,,,BHJ,conventional,PDINN,,PEDOT:PSS,,,toluene,,100.0,,,,-5.665,-4.165,
103674,10.1021/acsami.2c10286,10.1021/acsami.2c10286,PM7(ClCl = 0.2)-MW(M),BTP-eC9,PM7(ClCl = 0.2)-MW(M),BTP-eC9,,CCCCCCCCCc1c(C=C2C(=O)c3cc(Cl)c(Cl)cc3C2=C(C#N)C#N)sc2c1sc1c3c4nsnc4c4c5sc6c(CCCCCCCCC)c(C=C7C(=O)c8cc(Cl)c(Cl)cc8C7=C(C#N)C#N)sc6c5n(CC(CCCC)CCCCCC)c4c3n(CC(CCCC)CCCCCC)c21,0.879,20.95,68.11,12.9,12.542490555,2.7713910465116403,12.6,12.9,1.0:1.0,,,,BHJ,conventional,PDINN,,PEDOT:PSS,,,,,,,,,-5.665,-4.165,
103675,10.1021/acsami.2c10286,10.1021/acsami.2c10286,PM7(ClCl = 0.2)-MW(H),BTP-eC9,PM7(ClCl = 0.2)-MW(H),BTP-eC9,,CCCCCCCCCc1c(C=C2C(=O)c3cc(Cl)c(Cl)cc3C2=C(C#N)C#N)sc2c1sc1c3c4nsnc4c4c5sc6c(CCCCCCCCC)c(C=C7C(=O)c8cc(Cl)c(Cl)cc8C7=C(C#N)C#N)sc6c5n(CC(CCCC)CCCCCC)c4c3n(CC(CCCC)CCCCCC)c21,0.879,22.33,66.8,13.1,13.111550759999998,0.088173740458005,12.9,13.1,,,,,LBL,conventional,PDINN,,PEDOT:PSS,,,,,,,,,-5.665,-4.165,
103676,10.1021/acsami.2c10286,10.1021/acsami.2c10286,PM7(ClCl = 0.2)-MW(H),BTP-eC9,PM7(ClCl = 0.2)-MW(H),BTP-eC9,,CCCCCCCCCc1c(C=C2C(=O)c3cc(Cl)c(Cl)cc3C2=C(C#N)C#N)sc2c1sc1c3c4nsnc4c4c5sc6c(CCCCCCCCC)c(C=C7C(=O)c8cc(Cl)c(Cl)cc8C7=C(C#N)C#N)sc6c5n(CC(CCCC)CCCCCC)c4c3n(CC(CCCC)CCCCCC)c21,0.858,20.43,65.52,11.5,11.484961488,0.1307696695652198,11.3,11.5,,,,,LBL,conventional,PDINN,,PEDOT:PSS,,,,,,,,,-5.665,-4.165,
103677,10.1021/acsami.2c10286,10.1021/acsami.2c10286,PM7(ClCl = 0.2)-MW(H),BTP-eC9,PM7(ClCl = 0.2)-MW(H),BTP-eC9,,CCCCCCCCCc1c(C=C2C(=O)c3cc(Cl)c(Cl)cc3C2=C(C#N)C#N)sc2c1sc1c3c4nsnc4c4c5sc6c(CCCCCCCCC)c(C=C7C(=O)c8cc(Cl)c(Cl)cc8C7=C(C#N)C#N)sc6c5n(CC(CCCC)CCCCCC)c4c3n(CC(CCCC)CCCCCC)c21,0.858,19.51,64.54,10.8,10.803724932,0.0344901111111019,10.6,10.8,,,,,LBL,conventional,PDINN,,PEDOT:PSS,,,,,,,,,-5.665,-4.165,
103678,10.1021/acsami.2c10286,10.1021/acsami.2c10286,PM7(ClCl = 0.2)-MW(H),BTP-eC9,PM7(ClCl = 0.2)-MW(H),BTP-eC9,,CCCCCCCCCc1c(C=C2C(=O)c3cc(Cl)c(Cl)cc3C2=C(C#N)C#N)sc2c1sc1c3c4nsnc4c4c5sc6c(CCCCCCCCC)c(C=C7C(=O)c8cc(Cl)c(Cl)cc8C7=C(C#N)C#N)sc6c5n(CC(CCCC)CCCCCC)c4c3n(CC(CCCC)CCCCCC)c21,0.85,20.925,62.742,11.157,11.159448974999998,0.0219501210002536,,11.157,,,,,LBL,conventional,PDINN,,PEDOT:PSS,,,,,,,,,-5.665,-4.165,
103679,10.1021/acsami.2c10466,10.1021/acsami.2c10466,s-PPNR,,s-PPNR,,,,1.19,7.33,38.37,3.34,3.3468999899999994,0.2065865269460935,,,,DIO,DIO,,ITO/ZnO/double-cable polymer/MoO3/Ag,inverted,ZnO,ZnO,MoO3,MoO3,,chlorobenzene,chlorobenzene,150.0,,,,,,
103680,10.1021/acsami.2c10466,10.1021/acsami.2c10466,s-PPNR,,s-PPNR,,,,1.16,7.32,37.89,3.23,3.21731568,0.3927034055727545,3.23,,,DIO,DIO,,ITO/ZnO/double-cable polymer/MoO3/Ag,inverted,ZnO,ZnO,MoO3,MoO3,,chlorobenzene,chlorobenzene,150.0,,,,,,
103681,10.1021/acsami.2c10466,10.1021/acsami.2c10466,as-PPNR,,as-PPNR,,,,1.17,9.24,46.67,5.05,5.04540036,0.0910819801980091,,,,DIO,DIO,,ITO/ZnO/double-cable polymer/MoO3/Ag,inverted,ZnO,ZnO,MoO3,MoO3,,chlorobenzene,chlorobenzene,200.0,,,,,,
103682,10.1021/acsami.2c10466,10.1021/acsami.2c10466,as-PPNR,,as-PPNR,,,,1.17,8.98,47.01,4.95,4.93915266,0.2191381818181769,4.95,,,DIO,DIO,,ITO/ZnO/double-cable polymer/MoO3/Ag,inverted,ZnO,ZnO,MoO3,MoO3,,chlorobenzene,chlorobenzene,200.0,,,,,,
103683,10.1021/acsami.2c10557,10.1021/acsami.2c10557,PM6,LC301,PM6,LC301,COC(=O)C(C)(C)c1cc(C)cc(-c2sc3c4sc5cc(/C=C6/C(=O)c7cc(F)cc(c7)C(=O)/C6=C\c6cc(C(C)(C)C(=O)OC)c(-c7cc(C)cc(C(C)(C)C(=O)OC)c7)s6)sc5c4c(C(C)(C)C(=O)OC)ccc2-3)c1,CCCCCCC(CCCC)Cc1c(/C=C2\C(=O)c3cscc3C2=C(C#N)C#N)sc2c1sc1c3c4nsnc4c4c5sc6c(CC(CCCC)CCCCCC)c(/C=C7\C(=O)c8cc(F)c(F)cc8C7=C(C#N)C#N)sc6c5n(CC(CC)CCCC)c4c3n(CC(CC)CCCC)c21,0.911,24.21,78.1,17.21,17.22519711,0.0883039511911622,17.07,17.21,1:1.5,,,,ITO/PEDOT:PSS/active layer/PDINN/Ag,conventional,PDINN,PDINN,PEDOT:PSS,PEDOT:PSS,100.0,chloroform,chloroform,100.0,-5.56,-3.65,,-5.66,-3.87,
103684,10.1021/acsami.2c10557,10.1021/acsami.2c10557,PM6,LC302,PM6,LC302,COC(=O)C(C)(C)c1cc(C)cc(-c2sc3c4sc5cc(/C=C6/C(=O)c7cc(F)cc(c7)C(=O)/C6=C\c6cc(C(C)(C)C(=O)OC)c(-c7cc(C)cc(C(C)(C)C(=O)OC)c7)s6)sc5c4c(C(C)(C)C(=O)OC)ccc2-3)c1,,0.951,21.77,73.3,15.18,15.17549691,0.0296646245059291,14.98,15.18,1:1.5,,,,ITO/PEDOT:PSS/active layer/PDINN/Ag,conventional,PDINN,PDINN,PEDOT:PSS,PEDOT:PSS,100.0,chloroform,chloroform,100.0,-5.56,-3.65,,,,
103685,10.1021/acsami.2c10557,10.1021/acsami.2c10557,PM6,LC303,PM6,LC303,COC(=O)C(C)(C)c1cc(C)cc(-c2sc3c4sc5cc(/C=C6/C(=O)c7cc(F)cc(c7)C(=O)/C6=C\c6cc(C(C)(C)C(=O)OC)c(-c7cc(C)cc(C(C)(C)C(=O)OC)c7)s6)sc5c4c(C(C)(C)C(=O)OC)ccc2-3)c1,,0.966,21.03,70.3,14.28,14.28143094,0.0100205882352979,14.03,14.28,1:1.5,,,,ITO/PEDOT:PSS/active layer/PDINN/Ag,conventional,PDINN,PDINN,PEDOT:PSS,PEDOT:PSS,100.0,chloroform,chloroform,100.0,-5.56,-3.65,,,,
103686,10.1021/acsami.2c15661,10.1021/acsami.2c15661,D18,Y6,D18,Y6,CCCCCCC(CCCC)Cc1csc(-c2cc3c4nsnc4c4cc(-c5cc(CC(CCCC)CCCCCC)c(-c6cc7c(-c8cc(F)c(CC(CC)CCCC)s8)c8sccc8c(-c8cc(F)c(CC(CC)CCCC)s8)c7s6)s5)sc4c3s2)c1,CCCCCCCCCCCc1c(/C=C2\C(=O)c3cc(F)c(F)cc3C2=C(C#N)C#N)sc2c1sc1c3c4nsnc4c4c5sc6c(CCCCCCCCCCC)c(/C=C7\C(=O)c8cc(F)c(F)cc8C7=C(C#N)C#N)sc6c5n(CC(CC)CCCC)c4c3n(CC(CC)CCCC)c21,0.847,25.98,77.59,17.07,17.073726054,0.021828084358531,16.69,17.07,,,,,ITO/PEDOT:PSS/D18:Y6/PDINN/Al,conventional,PDINN,PDINN,PEDOT:PSS,PEDOT:PSS,,,,,-5.51,-2.77,,-5.65,-4.09,
103687,10.1021/acsami.2c15661,10.1021/acsami.2c15661,D18-Cl,Y6,D18-Cl,Y6,CCCCCCC(CCCC)Cc1csc(-c2cc3c4nsnc4c4cc(-c5cc(CC(CCCC)CCCCCC)c(-c6cc7c(-c8cc(Cl)c(CC(CC)CCCC)s8)c8sccc8c(-c8cc(Cl)c(CC(CC)CCCC)s8)c7s6)s5)sc4c3s2)c1,CCCCCCCCCCCc1c(/C=C2\C(=O)c3cc(F)c(F)cc3C2=C(C#N)C#N)sc2c1sc1c3c4nsnc4c4c5sc6c(CCCCCCCCCCC)c(/C=C7\C(=O)c8cc(F)c(F)cc8C7=C(C#N)C#N)sc6c5n(CC(CC)CCCC)c4c3n(CC(CC)CCCC)c21,0.865,26.55,77.83,17.87,17.874243225,0.0237449636261876,17.52,17.87,,,,,ITO/PEDOT:PSS/D18-Cl:Y6/PDINN/Al,conventional,PDINN,PDINN,PEDOT:PSS,PEDOT:PSS,,,,,-5.48,-2.75,,-5.65,-4.09,
103688,10.1021/acsami.2c16608,10.1021/acsami.2c16608,PTQ10,Y6-C12,PTQ10,Y6-C12,CCCCCCCCC(CCCCCC)COc1cnc2c(-c3cccs3)c(F)c(F)cc2n1,CCCCCCCCCCCc1c(/C=C2\C(=O)c3cc(F)c(F)cc3C2=C(C#N)C#N)sc2c1sc1c3c4nsnc4c4c5sc6c(CCCCCCCCCCC)c(/C=C7\C(=O)c8cc(F)c(F)cc8C7=C(C#N)C#N)sc6c5n(C)c4c3n(C)c21,0.86,21.17,57.88,10.58,10.537748560000002,0.3993519848771039,10.32,10.58,1:1.2 w/w,,,,Glass/ITO/SnO2/PDIN-H/BHJ/MoOx/Ag,,PDIN-H,PDIN,MoOx,MoO3,,toluene,toluene,100.0,-5.54,-2.92,,,,
103689,10.1021/acsami.2c16608,10.1021/acsami.2c16608,PTQ10,Y6-C12,PTQ10,Y6-C12,CCCCCCCCC(CCCCCC)COc1cnc2c(-c3cccs3)c(F)c(F)cc2n1,CCCCCCCCCCCc1c(/C=C2\C(=O)c3cc(F)c(F)cc3C2=C(C#N)C#N)sc2c1sc1c3c4nsnc4c4c5sc6c(CCCCCCCCCCC)c(/C=C7\C(=O)c8cc(F)c(F)cc8C7=C(C#N)C#N)sc6c5n(C)c4c3n(C)c21,0.83,21.06,53.95,9.39,9.4303521,0.4297348242811288,9.02,9.39,1:1.2 w/w,,,,Glass/ITO/SnO2/PDIN-H/BHJ/MoOx/Ag,,PDIN-H,PDIN,MoOx,MoO3,,2-MeTHF,2-MeTHF,100.0,-5.54,-2.92,,,,
103690,10.1021/acsami.2c16608,10.1021/acsami.2c16608,PTQ10,Y6-C12,PTQ10,Y6-C12,CCCCCCCCC(CCCCCC)COc1cnc2c(-c3cccs3)c(F)c(F)cc2n1,CCCCCCCCCCCc1c(/C=C2\C(=O)c3cc(F)c(F)cc3C2=C(C#N)C#N)sc2c1sc1c3c4nsnc4c4c5sc6c(CCCCCCCCCCC)c(/C=C7\C(=O)c8cc(F)c(F)cc8C7=C(C#N)C#N)sc6c5n(C)c4c3n(C)c21,0.86,22.15,62.55,11.93,11.9151495,0.1244803017602653,11.2,11.93,1:1.2 w/w,,,,Glass/ITO/SnO2/PDIN-H/BHJ/MoOx/Ag,,PDIN-H,PDIN,MoOx,MoO3,,toluene:2-MeTHF,toluene:2-MeTHF,100.0,-5.54,-2.92,,,,
103693,10.1021/acsami.2c16608,10.1021/acsami.2c16608,PTQ10,Y6-C12,PTQ10,Y6-C12,CCCCCCCCC(CCCCCC)COc1cnc2c(-c3cccs3)c(F)c(F)cc2n1,CCCCCCCCCCCc1c(/C=C2\C(=O)c3cc(F)c(F)cc3C2=C(C#N)C#N)sc2c1sc1c3c4nsnc4c4c5sc6c(CCCCCCCCCCC)c(/C=C7\C(=O)c8cc(F)c(F)cc8C7=C(C#N)C#N)sc6c5n(C)c4c3n(C)c21,0.78,18.85,51.35,7.52,7.549990500000002,0.3988098404255589,7.11,7.52,1:1.2 w/w,,,,Glass/ITO/SnO2/PDIN-H/BHJ/PEDOT:PSS/Ag,,"SnO2, PDIN-H",SnO2/PDIN-H,PEDOT:PSS,PEDOT:PSS,,,,100.0,-5.54,-2.92,,,,
103694,10.1021/acsami.2c16608,10.1021/acsami.2c16608,PTQ10,Y6-C12,PTQ10,Y6-C12,CCCCCCCCC(CCCCCC)COc1cnc2c(-c3cccs3)c(F)c(F)cc2n1,CCCCCCCCCCCc1c(/C=C2\C(=O)c3cc(F)c(F)cc3C2=C(C#N)C#N)sc2c1sc1c3c4nsnc4c4c5sc6c(CCCCCCCCCCC)c(/C=C7\C(=O)c8cc(F)c(F)cc8C7=C(C#N)C#N)sc6c5n(C)c4c3n(C)c21,0.85,20.92,55.82,9.8,9.9259124,1.2848204081632544,9.67,9.8,,,,,Glass/ITO/SnO2/PDIN-H/BHJ/PEDOT:PSS/Ag,,"SnO2, PDIN-H",SnO2/PDIN-H,PEDOT:PSS,PEDOT:PSS,,,,,-5.54,-2.92,,,,
103695,10.1021/acsami.2c16608,10.1021/acsami.2c16608,PTQ10,Y6-C12,PTQ10,Y6-C12,CCCCCCCCC(CCCCCC)COc1cnc2c(-c3cccs3)c(F)c(F)cc2n1,CCCCCCCCCCCc1c(/C=C2\C(=O)c3cc(F)c(F)cc3C2=C(C#N)C#N)sc2c1sc1c3c4nsnc4c4c5sc6c(CCCCCCCCCCC)c(/C=C7\C(=O)c8cc(F)c(F)cc8C7=C(C#N)C#N)sc6c5n(C)c4c3n(C)c21,0.848,22.1,64.79,12.1,12.14216432,0.3484654545454649,11.26,12.1,1:1.2 w/w,,,,,inverted,SnO2,SnO2,MoOx,MoO3,,toluene:2-MeTHF (6:4 v/v),,100.0,-5.54,-2.92,,,,
103696,10.1021/acsami.2c16608,10.1021/acsami.2c16608,PTQ10,Y6-C12,PTQ10,Y6-C12,CCCCCCCCC(CCCCCC)COc1cnc2c(-c3cccs3)c(F)c(F)cc2n1,CCCCCCCCCCCc1c(/C=C2\C(=O)c3cc(F)c(F)cc3C2=C(C#N)C#N)sc2c1sc1c3c4nsnc4c4c5sc6c(CCCCCCCCCCC)c(/C=C7\C(=O)c8cc(F)c(F)cc8C7=C(C#N)C#N)sc6c5n(C)c4c3n(C)c21,0.78,16.67,55.2,5.65,7.1774352000000015,27.034251327433644,5.27,5.65,1:1.2 w/w,,,,Glass/ITO/SnO2/PDIN-H/PTQ10:Y6-C12/PEDOT:PSS/Ag,inverted,SnO2,SnO2,PEDOT:PSS,PEDOT:PSS,,toluene:2-MeTHF 6:4 v/v,,100.0,-5.54,-2.92,,,,
103697,10.1021/acsami.2c16608,10.1021/acsami.2c16608,PTQ10,Y6-C12,PTQ10,Y6-C12,CCCCCCCCC(CCCCCC)COc1cnc2c(-c3cccs3)c(F)c(F)cc2n1,CCCCCCCCCCCc1c(/C=C2\C(=O)c3cc(F)c(F)cc3C2=C(C#N)C#N)sc2c1sc1c3c4nsnc4c4c5sc6c(CCCCCCCCCCC)c(/C=C7\C(=O)c8cc(F)c(F)cc8C7=C(C#N)C#N)sc6c5n(C)c4c3n(C)c21,0.814,19.46,60.3,9.55,9.55178532,0.0186944502617589,9.38,9.55,1:1.2 w/w,,,,Glass/ITO/SnO2/PDIN-H/PTQ10:Y6-C12/PEDOT:PSS/Ag,inverted,SnO2,SnO2,PEDOT:PSS,PEDOT:PSS,,toluene:2-MeTHF 6:4 v/v,,100.0,-5.54,-2.92,,,,
103698,10.1021/acsami.2c17235,10.1021/acsami.2c17235,PM6,Y6,PM6,Y6,COC(=O)C(C)(C)c1cc(C)cc(-c2sc3c4sc5cc(/C=C6/C(=O)c7cc(F)cc(c7)C(=O)/C6=C\c6cc(C(C)(C)C(=O)OC)c(-c7cc(C)cc(C(C)(C)C(=O)OC)c7)s6)sc5c4c(C(C)(C)C(=O)OC)ccc2-3)c1,CCCCCCCCCCCc1c(/C=C2\C(=O)c3cc(F)c(F)cc3C2=C(C#N)C#N)sc2c1sc1c3c4nsnc4c4c5sc6c(CCCCCCCCCCC)c(/C=C7\C(=O)c8cc(F)c(F)cc8C7=C(C#N)C#N)sc6c5n(CC(CC)CCCC)c4c3n(CC(CC)CCCC)c21,0.845,26.24,74.0,16.41,16.407872,0.0129677026203474,,,1:1.2,,,,ITO/PEDOT:PSS/active layer/PNDIT-F3N/Ag,conventional,PNDIT-F3N,PNDIT-F3N,PEDOT:PSS,PEDOT:PSS,,chloroform,chloroform,,-5.56,-3.65,,-5.65,-4.09,
103699,10.1021/acsami.2c17235,10.1021/acsami.2c17235,PM6,BTPOSe-4F,PM6,BTPOSe-4F,COC(=O)C(C)(C)c1cc(C)cc(-c2sc3c4sc5cc(/C=C6/C(=O)c7cc(F)cc(c7)C(=O)/C6=C\c6cc(C(C)(C)C(=O)OC)c(-c7cc(C)cc(C(C)(C)C(=O)OC)c7)s6)sc5c4c(C(C)(C)C(=O)OC)ccc2-3)c1,,0.886,24.79,76.5,16.8,16.8024141,0.0143696428571387,,,1:1.2,,,,ITO/PEDOT:PSS/active layer/PNDIT-F3N/Ag,conventional,PNDIT-F3N,PNDIT-F3N,PEDOT:PSS,PEDOT:PSS,,chloroform,chloroform,,-5.56,-3.65,,,,
103718,10.1021/acsami.2c18199,10.1021/acsami.2c18199,P3HT,PCBM,P3HT,PCBM,CCCCCCc1ccsc1,CCCCC(=O)OCC1(C2=CC=CC=C2)C3=CC=CC4=CC=CC5=CC=CC6=CC=CC7=CC=CC1=C7C6=C5C4=C3,0.56,9.6,41.1,2.21,2.2095360000000004,0.0209954751131029,1.95,2.21,,,,,ITO/ZnO/active layer/MoO3/Ag,inverted,ZnO,ZnO,MoO3,MoO3,100.0,,,,-5.01,-3.12,,-6.1,-3.7,
103719,10.1021/acsami.2c18199,10.1021/acsami.2c18199,PTB7,PCBM,PTB7,PCBM,CCCCC(CC)COC(=O)c1sc2c(-c3cc4c(OCC(CC)CCCC)c5sccc5c(OCC(CC)CCCC)c4s3)scc2c1F,CCCCC(=O)OCC1(C2=CC=CC=C2)C3=CC=CC4=CC=CC5=CC=CC6=CC=CC7=CC=CC1=C7C6=C5C4=C3,0.72,15.88,55.92,6.4,6.393669120000001,0.0989199999999884,6.24,6.4,,,,,ITO/ZnO/active layer/MoO3/Ag,inverted,ZnO,ZnO,MoO3,MoO3,100.0,,,,-5.19,-3.43,,-6.1,-3.7,
103720,10.1021/acsami.2c18199,10.1021/acsami.2c18199,PTB7-Th,PCBM,PTB7-Th,PCBM,CCCCC(CC)COC(=O)c1sc2csc(-c3cc4c(-c5ccc(CC(CC)CCCC)s5)c5sccc5c(-c5ccc(CC(CC)CCCC)s5)c4s3)c2c1F,CCCCC(=O)OCC1(C2=CC=CC=C2)C3=CC=CC4=CC=CC5=CC=CC6=CC=CC7=CC=CC1=C7C6=C5C4=C3,0.8,16.29,63.22,8.24,8.2388304,0.0141941747572908,8.02,8.24,,,,,ITO/ZnO/active layer/MoO3/Ag,inverted,ZnO,ZnO,MoO3,MoO3,100.0,,,,-5.29,-3.72,,-6.1,-3.7,
103721,10.1021/acsami.2c18199,10.1021/acsami.2c18199,PBDB-T,PCBM,PBDB-T,PCBM,CCCCC(CC)Cc1ccc(-c2c3cc(-c4ccc(-c5sc(-c6cccs6)c6c5C(=O)c5c(CC(CC)CCCC)sc(CC(CC)CCCC)c5C6=O)s4)sc3c(-c3ccc(CC(CC)CCCC)s3)c3ccsc23)s1,CCCCC(=O)OCC1(C2=CC=CC=C2)C3=CC=CC4=CC=CC5=CC=CC6=CC=CC7=CC=CC1=C7C6=C5C4=C3,0.84,16.86,55.35,7.84,7.838888399999999,0.0141785714285798,7.42,7.84,,,,,ITO/ZnO/active layer/MoO3/Ag,inverted,ZnO,ZnO,MoO3,MoO3,100.0,,,,-5.33,-3.48,,-6.1,-3.7,
103722,10.1021/acsami.2c18199,10.1021/acsami.2c18199,PM6,PCBM,PM6,PCBM,COC(=O)C(C)(C)c1cc(C)cc(-c2sc3c4sc5cc(/C=C6/C(=O)c7cc(F)cc(c7)C(=O)/C6=C\c6cc(C(C)(C)C(=O)OC)c(-c7cc(C)cc(C(C)(C)C(=O)OC)c7)s6)sc5c4c(C(C)(C)C(=O)OC)ccc2-3)c1,CCCCC(=O)OCC1(C2=CC=CC=C2)C3=CC=CC4=CC=CC5=CC=CC6=CC=CC7=CC=CC1=C7C6=C5C4=C3,0.964,14.84,59.25,8.47,8.476162799999999,0.0727603305784943,8.2,8.47,,,,,ITO/ZnO/active layer/MoO3/Ag,inverted,ZnO,ZnO,MoO3,MoO3,100.0,,,,-5.56,-3.65,,-6.1,-3.7,
103723,10.1021/acsami.2c18199,10.1021/acsami.2c18199,PTB7-Th,ITIC,PTB7-Th,ITIC,CCCCC(CC)COC(=O)c1sc2csc(-c3cc4c(-c5ccc(CC(CC)CCCC)s5)c5sccc5c(-c5ccc(CC(CC)CCCC)s5)c4s3)c2c1F,CCCCCCc1ccc(C2(c3ccc(CCCCCC)cc3)c3cc4c(cc3-c3sc5cc(C=C6C(=O)c7ccccc7C6=C(C#N)C#N)sc5c32)C(c2ccc(CCCCCC)cc2)(c2ccc(CCCCCC)cc2)c2c-4sc3cc(C=C4C(=O)c5ccccc5C4=C(C#N)C#N)sc23)cc1,0.82,14.78,55.67,6.75,6.74698132,0.0447211851851892,6.52,6.75,,,,,ITO/ZnO/active layer/MoO3/Ag,inverted,ZnO,ZnO,MoO3,MoO3,100.0,,,,-5.29,-3.72,,-5.576,-3.916,
103724,10.1021/acsami.2c18199,10.1021/acsami.2c18199,PBDB-T,ITIC,PBDB-T,ITIC,CCCCC(CC)Cc1ccc(-c2c3cc(-c4ccc(-c5sc(-c6cccs6)c6c5C(=O)c5c(CC(CC)CCCC)sc(CC(CC)CCCC)c5C6=O)s4)sc3c(-c3ccc(CC(CC)CCCC)s3)c3ccsc23)s1,CCCCCCc1ccc(C2(c3ccc(CCCCCC)cc3)c3cc4c(cc3-c3sc5cc(C=C6C(=O)c7ccccc7C6=C(C#N)C#N)sc5c32)C(c2ccc(CCCCCC)cc2)(c2ccc(CCCCCC)cc2)c2c-4sc3cc(C=C4C(=O)c5ccccc5C4=C(C#N)C#N)sc23)cc1,0.88,16.36,55.46,7.99,7.984465279999999,0.0692705882353051,7.62,7.99,,,,,ITO/ZnO/active layer/MoO3/Ag,inverted,ZnO,ZnO,MoO3,MoO3,100.0,,,,-5.33,-3.48,,-5.576,-3.916,
103725,10.1021/acsami.2c18199,10.1021/acsami.2c18199,PM6,ITIC,PM6,ITIC,COC(=O)C(C)(C)c1cc(C)cc(-c2sc3c4sc5cc(/C=C6/C(=O)c7cc(F)cc(c7)C(=O)/C6=C\c6cc(C(C)(C)C(=O)OC)c(-c7cc(C)cc(C(C)(C)C(=O)OC)c7)s6)sc5c4c(C(C)(C)C(=O)OC)ccc2-3)c1,CCCCCCc1ccc(C2(c3ccc(CCCCCC)cc3)c3cc4c(cc3-c3sc5cc(C=C6C(=O)c7ccccc7C6=C(C#N)C#N)sc5c32)C(c2ccc(CCCCCC)cc2)(c2ccc(CCCCCC)cc2)c2c-4sc3cc(C=C4C(=O)c5ccccc5C4=C(C#N)C#N)sc23)cc1,1.024,17.68,42.79,7.75,7.746838528,0.0407931870967677,7.47,7.75,,,,,ITO/ZnO/active layer/MoO3/Ag,inverted,ZnO,ZnO,MoO3,MoO3,100.0,,,,-5.56,-3.65,,-5.576,-3.916,
103726,10.1021/acsami.2c18199,10.1021/acsami.2c18199,PBDB-T,IT-4F,PBDB-T,IT-4F,CCCCC(CC)Cc1ccc(-c2c3cc(-c4ccc(-c5sc(-c6cccs6)c6c5C(=O)c5c(CC(CC)CCCC)sc(CC(CC)CCCC)c5C6=O)s4)sc3c(-c3ccc(CC(CC)CCCC)s3)c3ccsc23)s1,CCCCCCc1ccc(C2(c3ccc(CCCCCC)cc3)c3cc4c(cc3-c3sc5cc(/C=C6\C(=O)c7cc(F)c(F)cc7C6=C(C#N)C#N)sc5c32)C(c2ccc(CCCCCC)cc2)(c2ccc(CCCCCC)cc2)c2c-4sc3cc(/C=C4\C(=O)c5cc(F)c(F)cc5C4=C(C#N)C#N)sc23)cc1,0.716,19.82,57.02,8.1,8.091776624,0.1015231604938286,7.92,8.1,,,,,ITO/ZnO/active layer/MoO3/Ag,inverted,ZnO,ZnO,MoO3,MoO3,100.0,,,,-5.33,-3.48,,-5.66,-4.14,
103727,10.1021/acsami.2c18199,10.1021/acsami.2c18199,PM6,IT-4F,PM6,IT-4F,COC(=O)C(C)(C)c1cc(C)cc(-c2sc3c4sc5cc(/C=C6/C(=O)c7cc(F)cc(c7)C(=O)/C6=C\c6cc(C(C)(C)C(=O)OC)c(-c7cc(C)cc(C(C)(C)C(=O)OC)c7)s6)sc5c4c(C(C)(C)C(=O)OC)ccc2-3)c1,CCCCCCc1ccc(C2(c3ccc(CCCCCC)cc3)c3cc4c(cc3-c3sc5cc(/C=C6\C(=O)c7cc(F)c(F)cc7C6=C(C#N)C#N)sc5c32)C(c2ccc(CCCCCC)cc2)(c2ccc(CCCCCC)cc2)c2c-4sc3cc(/C=C4\C(=O)c5cc(F)c(F)cc5C4=C(C#N)C#N)sc23)cc1,0.8,20.42,63.43,10.36,10.361924800000002,0.018579150579179,10.18,10.36,,,,,ITO/ZnO/active layer/MoO3/Ag,inverted,ZnO,ZnO,MoO3,MoO3,100.0,,,,-5.56,-3.65,,-5.66,-4.14,
103728,10.1021/acsami.2c18199,10.1021/acsami.2c18199,PBDB-T,Y6,PBDB-T,Y6,CCCCC(CC)Cc1ccc(-c2c3cc(-c4ccc(-c5sc(-c6cccs6)c6c5C(=O)c5c(CC(CC)CCCC)sc(CC(CC)CCCC)c5C6=O)s4)sc3c(-c3ccc(CC(CC)CCCC)s3)c3ccsc23)s1,CCCCCCCCCCCc1c(/C=C2\C(=O)c3cc(F)c(F)cc3C2=C(C#N)C#N)sc2c1sc1c3c4nsnc4c4c5sc6c(CCCCCCCCCCC)c(/C=C7\C(=O)c8cc(F)c(F)cc8C7=C(C#N)C#N)sc6c5n(CC(CC)CCCC)c4c3n(CC(CC)CCCC)c21,0.6,23.33,54.56,7.64,7.6373088,0.0352251308900538,7.5,7.64,,,,,ITO/ZnO/active layer/MoO3/Ag,inverted,ZnO,ZnO,MoO3,MoO3,100.0,,,,-5.33,-3.48,,-5.65,-4.09,
103729,10.1021/acsami.2c18199,10.1021/acsami.2c18199,PM6,Y6,PM6,Y6,COC(=O)C(C)(C)c1cc(C)cc(-c2sc3c4sc5cc(/C=C6/C(=O)c7cc(F)cc(c7)C(=O)/C6=C\c6cc(C(C)(C)C(=O)OC)c(-c7cc(C)cc(C(C)(C)C(=O)OC)c7)s6)sc5c4c(C(C)(C)C(=O)OC)ccc2-3)c1,CCCCCCCCCCCc1c(/C=C2\C(=O)c3cc(F)c(F)cc3C2=C(C#N)C#N)sc2c1sc1c3c4nsnc4c4c5sc6c(CCCCCCCCCCC)c(/C=C7\C(=O)c8cc(F)c(F)cc8C7=C(C#N)C#N)sc6c5n(CC(CC)CCCC)c4c3n(CC(CC)CCCC)c21,0.86,25.22,66.0,14.32,14.314872,0.0358100558659157,14.05,14.32,,,,,ITO/ZnO/active layer/MoO3/Ag,inverted,ZnO,ZnO,MoO3,MoO3,100.0,,,,-5.56,-3.65,,-5.65,-4.09,
103730,10.1021/acsami.2c18199,10.1021/acsami.2c18199,PM6,BTP-eC9,PM6,BTP-eC9,COC(=O)C(C)(C)c1cc(C)cc(-c2sc3c4sc5cc(/C=C6/C(=O)c7cc(F)cc(c7)C(=O)/C6=C\c6cc(C(C)(C)C(=O)OC)c(-c7cc(C)cc(C(C)(C)C(=O)OC)c7)s6)sc5c4c(C(C)(C)C(=O)OC)ccc2-3)c1,CCCCCCCCCc1c(C=C2C(=O)c3cc(Cl)c(Cl)cc3C2=C(C#N)C#N)sc2c1sc1c3c4nsnc4c4c5sc6c(CCCCCCCCC)c(C=C7C(=O)c8cc(Cl)c(Cl)cc8C7=C(C#N)C#N)sc6c5n(CC(CCCC)CCCCCC)c4c3n(CC(CCCC)CCCCCC)c21,0.82,26.47,67.9,14.74,14.7379666,0.01379511533243,14.49,14.74,,,,,ITO/ZnO/active layer/MoO3/Ag,inverted,ZnO,ZnO,MoO3,MoO3,100.0,,,,-5.56,-3.65,,-5.665,-4.165,
103742,10.1021/acsami.2c21776,10.1021/acsami.2c21776,D18,CH-6F,D18,CH-6F,CCCCCCC(CCCC)Cc1csc(-c2cc3c4nsnc4c4cc(-c5cc(CC(CCCC)CCCCCC)c(-c6cc7c(-c8cc(F)c(CC(CC)CCCC)s8)c8sccc8c(-c8cc(F)c(CC(CC)CCCC)s8)c7s6)s5)sc4c3s2)c1,CCCCCCCCCCCc1c(/C=C2\C(=O)c3cc(F)c(F)cc3C2=C(C#N)C#N)sc2c1sc1c3c4nc5cc(F)c(F)cc5nc4c4c5sc6c(c5n(CC(CCCCCC)CCCCCCCC)c4c3n(CC(CCCCCC)CCCCCCCC)c21)SC(/C=C1\C(=O)C2=C(CC(F)C(F)=C2)C1=C(C#N)C#N)C6CCCCCCCCCCC,0.899,25.54,73.4,16.86,16.852977640000002,0.0416510083036596,16.6,16.86,1:1.35,,,,ITO/PEDOT:PSS/active layer/PNDIT-F3N/Ag,conventional,PNDIT-F3N,PNDIT-F3N,PEDOT:PSS,PEDOT:PSS,,chloroform,chloroform,,-5.51,-2.77,,,,
103745,10.1021/acsami.2c22042,10.1021/acsami.2c22042,PM6,Y6,PM6,Y6,COC(=O)C(C)(C)c1cc(C)cc(-c2sc3c4sc5cc(/C=C6/C(=O)c7cc(F)cc(c7)C(=O)/C6=C\c6cc(C(C)(C)C(=O)OC)c(-c7cc(C)cc(C(C)(C)C(=O)OC)c7)s6)sc5c4c(C(C)(C)C(=O)OC)ccc2-3)c1,CCCCCCCCCCCc1c(/C=C2\C(=O)c3cc(F)c(F)cc3C2=C(C#N)C#N)sc2c1sc1c3c4nsnc4c4c5sc6c(CCCCCCCCCCC)c(/C=C7\C(=O)c8cc(F)c(F)cc8C7=C(C#N)C#N)sc6c5n(CC(CC)CCCC)c4c3n(CC(CC)CCCC)c21,0.802,24.56,66.51,13.1,13.100554512,0.0042329160305403,12.81,13.1,1:1.2,,,,ITO/PEDOT:PSS/PM6:Y6/PFN/Ag,conventional,PFN,PFN,PEDOT:PSS,,,chloroform,,110.0,-5.56,-3.65,,-5.65,-4.09,
103746,10.1021/acsami.2c22042,10.1021/acsami.2c22042,PM6,Y6,PM6,Y6,COC(=O)C(C)(C)c1cc(C)cc(-c2sc3c4sc5cc(/C=C6/C(=O)c7cc(F)cc(c7)C(=O)/C6=C\c6cc(C(C)(C)C(=O)OC)c(-c7cc(C)cc(C(C)(C)C(=O)OC)c7)s6)sc5c4c(C(C)(C)C(=O)OC)ccc2-3)c1,CCCCCCCCCCCc1c(/C=C2\C(=O)c3cc(F)c(F)cc3C2=C(C#N)C#N)sc2c1sc1c3c4nsnc4c4c5sc6c(CCCCCCCCCCC)c(/C=C7\C(=O)c8cc(F)c(F)cc8C7=C(C#N)C#N)sc6c5n(CC(CC)CCCC)c4c3n(CC(CC)CCCC)c21,0.832,23.68,62.22,12.26,12.258435072,0.0127645024469863,12.04,12.26,1:1.2,,,,ITO/PEDOT:PSS/PM6:Y6/PBN/Ag,conventional,PBN,PBN,PEDOT:PSS,,,chloroform,,110.0,-5.56,-3.65,,-5.65,-4.09,
103747,10.1021/acsami.2c22042,10.1021/acsami.2c22042,PM6,Y6,PM6,Y6,COC(=O)C(C)(C)c1cc(C)cc(-c2sc3c4sc5cc(/C=C6/C(=O)c7cc(F)cc(c7)C(=O)/C6=C\c6cc(C(C)(C)C(=O)OC)c(-c7cc(C)cc(C(C)(C)C(=O)OC)c7)s6)sc5c4c(C(C)(C)C(=O)OC)ccc2-3)c1,CCCCCCCCCCCc1c(/C=C2\C(=O)c3cc(F)c(F)cc3C2=C(C#N)C#N)sc2c1sc1c3c4nsnc4c4c5sc6c(CCCCCCCCCCC)c(/C=C7\C(=O)c8cc(F)c(F)cc8C7=C(C#N)C#N)sc6c5n(CC(CC)CCCC)c4c3n(CC(CC)CCCC)c21,0.83,25.75,72.99,15.6,15.599787749999996,0.001360576923092,15.39,15.6,1:1.2,,,,ITO/PEDOT:PSS/PM6:Y6/PDINO/Ag,conventional,PDINO,PDINO,PEDOT:PSS,,105.0,chloroform,,110.0,-5.56,-3.65,,-5.65,-4.09,
103748,10.1021/acsami.2c22042,10.1021/acsami.2c22042,PM6,Y6,PM6,Y6,COC(=O)C(C)(C)c1cc(C)cc(-c2sc3c4sc5cc(/C=C6/C(=O)c7cc(F)cc(c7)C(=O)/C6=C\c6cc(C(C)(C)C(=O)OC)c(-c7cc(C)cc(C(C)(C)C(=O)OC)c7)s6)sc5c4c(C(C)(C)C(=O)OC)ccc2-3)c1,CCCCCCCCCCCc1c(/C=C2\C(=O)c3cc(F)c(F)cc3C2=C(C#N)C#N)sc2c1sc1c3c4nsnc4c4c5sc6c(CCCCCCCCCCC)c(/C=C7\C(=O)c8cc(F)c(F)cc8C7=C(C#N)C#N)sc6c5n(CC(CC)CCCC)c4c3n(CC(CC)CCCC)c21,0.831,25.93,74.94,16.15,16.147943801999997,0.0127318761610017,15.95,16.15,1:1.2,,,,ITO/PEDOT:PSS/PM6:Y6/PDINN/Ag,conventional,PDINN,PDINN,PEDOT:PSS,,,chloroform,,110.0,-5.56,-3.65,,-5.65,-4.09,
103749,10.1021/acsami.2c22042,10.1021/acsami.2c22042,PM6,Y6,PM6,Y6,COC(=O)C(C)(C)c1cc(C)cc(-c2sc3c4sc5cc(/C=C6/C(=O)c7cc(F)cc(c7)C(=O)/C6=C\c6cc(C(C)(C)C(=O)OC)c(-c7cc(C)cc(C(C)(C)C(=O)OC)c7)s6)sc5c4c(C(C)(C)C(=O)OC)ccc2-3)c1,CCCCCCCCCCCc1c(/C=C2\C(=O)c3cc(F)c(F)cc3C2=C(C#N)C#N)sc2c1sc1c3c4nsnc4c4c5sc6c(CCCCCCCCCCC)c(/C=C7\C(=O)c8cc(F)c(F)cc8C7=C(C#N)C#N)sc6c5n(CC(CC)CCCC)c4c3n(CC(CC)CCCC)c21,0.835,25.97,74.66,16.19,16.189983669999997,0.0001008647313444,16.01,16.19,1:1.2,,,,ITO/PEDOT:PSS/PM6:Y6/PBN-NO/Ag,conventional,PBN-NO,PBN-NO,PEDOT:PSS,,,chloroform,,110.0,-5.56,-3.65,,-5.65,-4.09,
103752,10.1021/acsami.2c22292,10.1021/acsami.2c22292,D18,o-AT-2Cl,D18,o-AT-2Cl,CCCCCCC(CCCC)Cc1csc(-c2cc3c4nsnc4c4cc(-c5cc(CC(CCCC)CCCCCC)c(-c6cc7c(-c8cc(F)c(CC(CC)CCCC)s8)c8sccc8c(-c8cc(F)c(CC(CC)CCCC)s8)c7s6)s5)sc4c3s2)c1,,0.914,20.1,69.6,12.8,12.7864944,0.1055125000000156,12.5,12.8,1:1 (w/w),,,,conventional,conventional,PDINN,PDINN,PEDOT:PSS,PEDOT:PSS,100.0,chloroform,chloroform,,-5.51,-2.77,,,,
103753,10.1021/acsami.2c22292,10.1021/acsami.2c22292,D18,m-AT-2Cl,D18,m-AT-2Cl,CCCCCCC(CCCC)Cc1csc(-c2cc3c4nsnc4c4cc(-c5cc(CC(CCCC)CCCCCC)c(-c6cc7c(-c8cc(F)c(CC(CC)CCCC)s8)c8sccc8c(-c8cc(F)c(CC(CC)CCCC)s8)c7s6)s5)sc4c3s2)c1,,0.9,13.0,65.1,7.66,7.6167,0.5652741514360358,7.47,7.66,1:1 (w/w),,,,conventional,conventional,PDINN,PDINN,PEDOT:PSS,PEDOT:PSS,100.0,chloroform,chloroform,,-5.51,-2.77,,,,
103754,10.1021/acsami.3c00167,10.1021/acsami.3c00167,SM-R,N3,SM-R,N3,,CCCCCCCCCCCC1=C(/C=C2\C(=O)C3=CC(F)=C(F)C=C3C2=C(C#N)C#N)SC2=C1SC1=C2N(CCC(CC)CCCC)C2=C1C1=NSN=C1C1=C2N(CCC(CC)CCCC)C2=C1SC1=C2SC(/C=C2\C(=O)C3=CC(F)=C(F)C=C3C2=C(C#N)C#N)=C1CCCCCCCCCCC,0.86,24.64,66.2,14.0,14.0280448,0.2003199999999999,13.5,14.0,,,,,ITO/PEDOT:PSS/Donor:N3/PFNDI-Br/Ag,conventional,PFNDI-Br,PFNDI-Br,PEDOT:PSS,PEDOT:PSS,,,,,,,,-5.64,-3.86,
103755,10.1021/acsami.3c00167,10.1021/acsami.3c00167,SM-REH,N3,SM-REH,N3,,CCCCCCCCCCCC1=C(/C=C2\C(=O)C3=CC(F)=C(F)C=C3C2=C(C#N)C#N)SC2=C1SC1=C2N(CCC(CC)CCCC)C2=C1C1=NSN=C1C1=C2N(CCC(CC)CCCC)C2=C1SC1=C2SC(/C=C2\C(=O)C3=CC(F)=C(F)C=C3C2=C(C#N)C#N)=C1CCCCCCCCCCC,0.85,25.42,72.4,15.6,15.643468,0.2786410256410303,15.0,15.6,,,,,ITO/PEDOT:PSS/Donor:N3/PFNDI-Br/Ag,conventional,PFNDI-Br,PFNDI-Br,PEDOT:PSS,PEDOT:PSS,,,,,,,,-5.64,-3.86,
103756,10.1021/acsami.3c00167,10.1021/acsami.3c00167,SM-EH-R,N3,SM-EH-R,N3,,CCCCCCCCCCCC1=C(/C=C2\C(=O)C3=CC(F)=C(F)C=C3C2=C(C#N)C#N)SC2=C1SC1=C2N(CCC(CC)CCCC)C2=C1C1=NSN=C1C1=C2N(CCC(CC)CCCC)C2=C1SC1=C2SC(/C=C2\C(=O)C3=CC(F)=C(F)C=C3C2=C(C#N)C#N)=C1CCCCCCCCCCC,0.85,21.96,63.4,11.9,11.834244000000002,0.5525714285714167,11.7,11.9,,,,,ITO/PEDOT:PSS/Donor:N3/PFNDI-Br/Ag,conventional,PFNDI-Br,PFNDI-Br,PEDOT:PSS,PEDOT:PSS,,,,,,,,-5.64,-3.86,
103757,10.1021/acsami.3c00167,10.1021/acsami.3c00167,SM-EH-REH,N3,SM-EH-REH,N3,,CCCCCCCCCCCC1=C(/C=C2\C(=O)C3=CC(F)=C(F)C=C3C2=C(C#N)C#N)SC2=C1SC1=C2N(CCC(CC)CCCC)C2=C1C1=NSN=C1C1=C2N(CCC(CC)CCCC)C2=C1SC1=C2SC(/C=C2\C(=O)C3=CC(F)=C(F)C=C3C2=C(C#N)C#N)=C1CCCCCCCCCCC,0.85,23.73,71.3,14.4,14.381566499999998,0.128010416666682,13.9,14.4,,,,,ITO/PEDOT:PSS/Donor:N3/PFNDI-Br/Ag,conventional,PFNDI-Br,PFNDI-Br,PEDOT:PSS,PEDOT:PSS,,,,,,,,-5.64,-3.86,
103773,10.1021/acsami.3c01194,10.1021/acsami.3c01194,PBDB-TF,ATTP-1,PM6,ATTP-1,COC(=O)C(C)(C)c1cc(C)cc(-c2sc3c4sc5cc(/C=C6/C(=O)c7cc(F)cc(c7)C(=O)/C6=C\c6cc(C(C)(C)C(=O)OC)c(-c7cc(C)cc(C(C)(C)C(=O)OC)c7)s6)sc5c4c(C(C)(C)C(=O)OC)ccc2-3)c1,,0.85,19.2,69.0,11.3,11.2608,0.3469026548672655,11.2,11.3,,,,,ITO/PEDOT:PSS/PBDB-TF:ATTP-1/PDINN/Ag,conventional,PDINN,PDINN,PEDOT:PSS,PEDOT:PSS,,,,,-5.49,-3.64,,,,
103774,10.1021/acsami.3c01194,10.1021/acsami.3c01194,PBDB-TF,ATTP-2,PM6,ATTP-2,COC(=O)C(C)(C)c1cc(C)cc(-c2sc3c4sc5cc(/C=C6/C(=O)c7cc(F)cc(c7)C(=O)/C6=C\c6cc(C(C)(C)C(=O)OC)c(-c7cc(C)cc(C(C)(C)C(=O)OC)c7)s6)sc5c4c(C(C)(C)C(=O)OC)ccc2-3)c1,,0.89,10.1,41.0,3.7,3.68549,0.3921621621621747,3.9,3.7,,,,,ITO/PEDOT:PSS/PBDB-TF:ATTP-2/PDINN/Ag,conventional,PDINN,PDINN,PEDOT:PSS,PEDOT:PSS,,,,,-5.49,-3.64,,,,
103775,10.1021/acsami.3c01626,10.1021/acsami.3c01626,PM6,D6-4F,PM6,D6-4F,COC(=O)C(C)(C)c1cc(C)cc(-c2sc3c4sc5cc(/C=C6/C(=O)c7cc(F)cc(c7)C(=O)/C6=C\c6cc(C(C)(C)C(=O)OC)c(-c7cc(C)cc(C(C)(C)C(=O)OC)c7)s6)sc5c4c(C(C)(C)C(=O)OC)ccc2-3)c1,,0.91,17.75,68.54,11.1,11.0709235,0.261950450450438,10.93,11.1,,,,,inverted,inverted,ZnO/PEIE,ZnO/PEIE,MoOx,MoO3,,chloroform,chloroform,,-5.56,-3.65,,,,
103776,10.1021/acsami.3c01626,10.1021/acsami.3c01626,PM6,D6-4Cl,PM6,D6-4Cl,COC(=O)C(C)(C)c1cc(C)cc(-c2sc3c4sc5cc(/C=C6/C(=O)c7cc(F)cc(c7)C(=O)/C6=C\c6cc(C(C)(C)C(=O)OC)c(-c7cc(C)cc(C(C)(C)C(=O)OC)c7)s6)sc5c4c(C(C)(C)C(=O)OC)ccc2-3)c1,,0.86,18.14,63.7,9.94,9.9374548,0.0256056338028004,9.74,9.94,,,,,inverted,inverted,ZnO/PEIE,ZnO/PEIE,MoOx,MoO3,,chloroform,chloroform,,-5.56,-3.65,,,,
103777,10.1021/acsami.3c01626,10.1021/acsami.3c01626,PM6,DTT-4F,PM6,DTT-4F,COC(=O)C(C)(C)c1cc(C)cc(-c2sc3c4sc5cc(/C=C6/C(=O)c7cc(F)cc(c7)C(=O)/C6=C\c6cc(C(C)(C)C(=O)OC)c(-c7cc(C)cc(C(C)(C)C(=O)OC)c7)s6)sc5c4c(C(C)(C)C(=O)OC)ccc2-3)c1,,0.83,19.82,58.85,9.68,9.6811781,0.0121704545454426,9.48,9.68,,,,,inverted,inverted,ZnO/PEIE,ZnO/PEIE,MoOx,MoO3,,chloroform,chloroform,,-5.56,-3.65,,,,
103778,10.1021/acsami.3c01626,10.1021/acsami.3c01626,PM6,DTT-4Cl,PM6,DTT-4Cl,COC(=O)C(C)(C)c1cc(C)cc(-c2sc3c4sc5cc(/C=C6/C(=O)c7cc(F)cc(c7)C(=O)/C6=C\c6cc(C(C)(C)C(=O)OC)c(-c7cc(C)cc(C(C)(C)C(=O)OC)c7)s6)sc5c4c(C(C)(C)C(=O)OC)ccc2-3)c1,,0.79,20.63,55.16,8.99,8.98981132,0.0020987764182517,8.44,8.99,,,,,inverted,inverted,ZnO/PEIE,ZnO/PEIE,MoOx,MoO3,,chloroform,chloroform,,-5.56,-3.65,,,,
103782,10.1021/acsami.3c02787,10.1021/acsami.3c02787,PM6,BTP-eC9,PM6,BTP-eC9,COC(=O)C(C)(C)c1cc(C)cc(-c2sc3c4sc5cc(/C=C6/C(=O)c7cc(F)cc(c7)C(=O)/C6=C\c6cc(C(C)(C)C(=O)OC)c(-c7cc(C)cc(C(C)(C)C(=O)OC)c7)s6)sc5c4c(C(C)(C)C(=O)OC)ccc2-3)c1,CCCCCCCCCc1c(C=C2C(=O)c3cc(Cl)c(Cl)cc3C2=C(C#N)C#N)sc2c1sc1c3c4nsnc4c4c5sc6c(CCCCCCCCC)c(C=C7C(=O)c8cc(Cl)c(Cl)cc8C7=C(C#N)C#N)sc6c5n(CC(CCCC)CCCCCC)c4c3n(CC(CCCC)CCCCCC)c21,0.862,26.22,74.61,16.87,16.863083604,0.0409981979845948,16.48,16.87,1:1.2,,,,ITO/PEDOT:PSS/active layer/PFN-Br/Ag,conventional,PFN-Br,PFN-Br,PEDOT:PSS,PEDOT:PSS,,chlorobenzene,,100.0,-5.56,-3.65,,-5.665,-4.165,
103783,10.1021/acsami.3c02787,10.1021/acsami.3c02787,PM6,BTP-eC9,PM6,BTP-eC9,COC(=O)C(C)(C)c1cc(C)cc(-c2sc3c4sc5cc(/C=C6/C(=O)c7cc(F)cc(c7)C(=O)/C6=C\c6cc(C(C)(C)C(=O)OC)c(-c7cc(C)cc(C(C)(C)C(=O)OC)c7)s6)sc5c4c(C(C)(C)C(=O)OC)ccc2-3)c1,CCCCCCCCCc1c(C=C2C(=O)c3cc(Cl)c(Cl)cc3C2=C(C#N)C#N)sc2c1sc1c3c4nsnc4c4c5sc6c(CCCCCCCCC)c(C=C7C(=O)c8cc(Cl)c(Cl)cc8C7=C(C#N)C#N)sc6c5n(CC(CCCC)CCCCCC)c4c3n(CC(CCCC)CCCCCC)c21,0.865,27.44,75.35,17.87,17.8847746,0.0826782316731901,17.39,17.87,1:1.2,BTA3,,,ITO/PEDOT:PSS/active layer/PFN-Br/Ag,conventional,PFN-Br,PFN-Br,PEDOT:PSS,PEDOT:PSS,,chlorobenzene,,100.0,-5.56,-3.65,,-5.665,-4.165,
103784,10.1021/acsami.3c02787,10.1021/acsami.3c02787,PM6,BTP-eC9,PM6,BTP-eC9,COC(=O)C(C)(C)c1cc(C)cc(-c2sc3c4sc5cc(/C=C6/C(=O)c7cc(F)cc(c7)C(=O)/C6=C\c6cc(C(C)(C)C(=O)OC)c(-c7cc(C)cc(C(C)(C)C(=O)OC)c7)s6)sc5c4c(C(C)(C)C(=O)OC)ccc2-3)c1,CCCCCCCCCc1c(C=C2C(=O)c3cc(Cl)c(Cl)cc3C2=C(C#N)C#N)sc2c1sc1c3c4nsnc4c4c5sc6c(CCCCCCCCC)c(C=C7C(=O)c8cc(Cl)c(Cl)cc8C7=C(C#N)C#N)sc6c5n(CC(CCCC)CCCCCC)c4c3n(CC(CCCC)CCCCCC)c21,0.865,27.92,77.19,18.65,18.64200252,0.0428819302949073,18.36,18.65,1:1.2,BTA3,,5 wt %,ITO/PEDOT:PSS/active layer/PFN-Br/Ag,conventional,PFN-Br,PFN-Br,PEDOT:PSS,PEDOT:PSS,,chlorobenzene,,100.0,-5.56,-3.65,,-5.665,-4.165,
103785,10.1021/acsami.3c02787,10.1021/acsami.3c02787,PM6,BTP-eC9,PM6,BTP-eC9,COC(=O)C(C)(C)c1cc(C)cc(-c2sc3c4sc5cc(/C=C6/C(=O)c7cc(F)cc(c7)C(=O)/C6=C\c6cc(C(C)(C)C(=O)OC)c(-c7cc(C)cc(C(C)(C)C(=O)OC)c7)s6)sc5c4c(C(C)(C)C(=O)OC)ccc2-3)c1,CCCCCCCCCc1c(C=C2C(=O)c3cc(Cl)c(Cl)cc3C2=C(C#N)C#N)sc2c1sc1c3c4nsnc4c4c5sc6c(CCCCCCCCC)c(C=C7C(=O)c8cc(Cl)c(Cl)cc8C7=C(C#N)C#N)sc6c5n(CC(CCCC)CCCCCC)c4c3n(CC(CCCC)CCCCCC)c21,0.872,27.19,75.87,17.98,17.988534216,0.0474650500556231,17.54,17.98,1:1.2,BTA3,,,ITO/PEDOT:PSS/active layer/PFN-Br/Ag,conventional,PFN-Br,PFN-Br,PEDOT:PSS,PEDOT:PSS,,chlorobenzene,,100.0,-5.56,-3.65,,-5.665,-4.165,
103786,10.1021/acsami.3c02966,10.1021/acsami.3c02966,PM7,DTSiC-4F,PM7,DTSiC-4F,CCCCC(CC)Cc1sc(-c2c3ccsc3c(-c3cc(Cl)c(CC(CC)CCCC)s3)c3sc(-c4ccc(-c5sc(-c6cccs6)c6c5C(=O)c5c(CC(CC)CCCC)sc(CC(CC)CCCC)c5C6=O)s4)cc23)cc1Cl,,0.98,17.69,76.02,13.13,13.17897924,0.3730330540746346,12.82,13.13,,,,,inverted,inverted,ZnO,ZnO,MoO3,MoO3,,o-xylene,o-xylene,,-5.575,-3.67,,,,
103787,10.1021/acsami.3c02966,10.1021/acsami.3c02966,PM7,DTSiC-2M,PM7,DTSiC-2M,CCCCC(CC)Cc1sc(-c2c3ccsc3c(-c3cc(Cl)c(CC(CC)CCCC)s3)c3sc(-c4ccc(-c5sc(-c6cccs6)c6c5C(=O)c5c(CC(CC)CCCC)sc(CC(CC)CCCC)c5C6=O)s4)cc23)cc1Cl,,1.12,12.11,63.78,8.62,8.650608960000001,0.3550923433874957,8.54,8.62,,,,,inverted,inverted,ZnO,ZnO,MoO3,MoO3,,o-xylene,o-xylene,,-5.575,-3.67,,,,
103788,10.1021/acsami.3c02966,10.1021/acsami.3c02966,PM7,DTSiCODe-4F,PM7,DTSiCODe-4F,CCCCC(CC)Cc1sc(-c2c3ccsc3c(-c3cc(Cl)c(CC(CC)CCCC)s3)c3sc(-c4ccc(-c5sc(-c6cccs6)c6c5C(=O)c5c(CC(CC)CCCC)sc(CC(CC)CCCC)c5C6=O)s4)cc23)cc1Cl,,1.17,12.83,62.68,9.41,9.40895748,0.0110788522848074,9.2,9.41,,,,,inverted,inverted,ZnO,ZnO,MoO3,MoO3,,o-xylene,o-xylene,,-5.575,-3.67,,,,
103794,10.1021/acsami.3c04804,10.1021/acsami.3c04804,PTB7-Th,Y6,PTB7-Th,Y6,CCCCC(CC)COC(=O)c1sc2csc(-c3cc4c(-c5ccc(CC(CC)CCCC)s5)c5sccc5c(-c5ccc(CC(CC)CCCC)s5)c4s3)c2c1F,CCCCCCCCCCCc1c(/C=C2\C(=O)c3cc(F)c(F)cc3C2=C(C#N)C#N)sc2c1sc1c3c4nsnc4c4c5sc6c(CCCCCCCCCCC)c(/C=C7\C(=O)c8cc(F)c(F)cc8C7=C(C#N)C#N)sc6c5n(CC(CC)CCCC)c4c3n(CC(CC)CCCC)c21,0.669,26.7,68.1,12.2,12.1642263,0.2932270491803135,12.1,12.2,,,,,inverted,inverted,ZnO,ZnO,MoO3,MoO3,,,,,-5.29,-3.72,,-5.65,-4.09,
103796,10.1021/acsami.3c05411,10.1021/acsami.3c05411,P5TCN-F25,Y6,P5TCN-F25,,,CCCCCCCCCCCc1c(/C=C2\C(=O)c3cc(F)c(F)cc3C2=C(C#N)C#N)sc2c1sc1c3c4nsnc4c4c5sc6c(CCCCCCCCCCC)c(/C=C7\C(=O)c8cc(F)c(F)cc8C7=C(C#N)C#N)sc6c5n(CC(CC)CCCC)c4c3n(CC(CC)CCCC)c21,0.83,24.7,66.0,13.6,13.530659999999996,0.5098529411764866,13.2,13.6,,BN,BN,,ITO/PEDOT:PSS/active layer/PNDIT-F3N/Ag,conventional,PNDIT-F3N,PNDIT-F3N,PEDOT:PSS,PEDOT:PSS,110.0,"CF/BN (99.75:0.25, v/v)",chloroform:benzonitrile (99.75:0.25),120.0,,,,,,
103797,10.1021/acsami.3c05411,10.1021/acsami.3c05411,P5TCN-F25,,P5TCN-F25,,,,0.81,24.5,75.0,15.0,14.883750000000004,0.774999999999982,14.7,15.0,,BN,BN,,ITO/PEDOT:PSS/active layer/PNDIT-F3N/Ag,conventional,PNDIT-F3N,PNDIT-F3N,PEDOT:PSS,PEDOT:PSS,110.0,"CF/BN (99.75:0.25, v/v)",chloroform:benzonitrile (99.75:0.25),120.0,,,,,,
103798,10.1021/acsami.3c05411,10.1021/acsami.3c05411,P5TCN-F25,,P5TCN-F25,,,,0.81,25.7,76.0,15.9,15.82092,0.4973584905660338,15.5,15.9,,BN,BN,,ITO/PEDOT:PSS/active layer/PNDIT-F3N/Ag,conventional,PNDIT-F3N,PNDIT-F3N,PEDOT:PSS,PEDOT:PSS,110.0,"CF/BN (99.75:0.25, v/v)",chloroform:benzonitrile (99.75:0.25),120.0,,,,,,
103799,10.1021/acsami.3c05411,10.1021/acsami.3c05411,P5TCN-F25,,P5TCN-F25,,,,0.8,26.8,77.0,16.7,16.5088,1.1449101796407095,16.4,16.7,,BN,BN,,ITO/PEDOT:PSS/active layer/PNDIT-F3N/Ag,conventional,PNDIT-F3N,PNDIT-F3N,PEDOT:PSS,PEDOT:PSS,110.0,"CF/BN (99.75:0.25, v/v)",chloroform:benzonitrile (99.75:0.25),120.0,,,,,,
103800,10.1021/acsami.3c05411,10.1021/acsami.3c05411,P5TCN-F25,,P5TCN-F25,,,,0.8,26.9,76.0,16.5,16.3552,0.8775757575757578,16.2,16.5,,BN,BN,,ITO/PEDOT:PSS/active layer/PNDIT-F3N/Ag,conventional,PNDIT-F3N,PNDIT-F3N,PEDOT:PSS,PEDOT:PSS,110.0,"CF/BN (99.75:0.25, v/v)",chloroform:benzonitrile (99.75:0.25),120.0,,,,,,
103806,10.1021/acsami.3c06529,10.1021/acsami.3c06529,PM6,DFTQA-2FIC,PM6,DFTQA-2FIC,COC(=O)C(C)(C)c1cc(C)cc(-c2sc3c4sc5cc(/C=C6/C(=O)c7cc(F)cc(c7)C(=O)/C6=C\c6cc(C(C)(C)C(=O)OC)c(-c7cc(C)cc(C(C)(C)C(=O)OC)c7)s6)sc5c4c(C(C)(C)C(=O)OC)ccc2-3)c1,,0.926,3.49,30.6,1.02,0.98891244,3.0477999999999903,0.97,1.02,1.0:0.0:1.0,,,,ITO/PEDOT:PSS/active layer/PDIN/Ag,conventional,PDIN,PDIN,PEDOT:PSS,PEDOT:PSS,110.0,chloroform,chloroform,,-5.56,-3.65,,,,
103807,10.1021/acsami.3c06981,10.1021/acsami.3c06981,PM6,BTP-BO-4F,PM6,BTP-BO-4F,COC(=O)C(C)(C)c1cc(C)cc(-c2sc3c4sc5cc(/C=C6/C(=O)c7cc(F)cc(c7)C(=O)/C6=C\c6cc(C(C)(C)C(=O)OC)c(-c7cc(C)cc(C(C)(C)C(=O)OC)c7)s6)sc5c4c(C(C)(C)C(=O)OC)ccc2-3)c1,CCCCCCCCCCCc1c(/C=C2\C(=O)c3cc(F)c(F)cc3C2=C(C#N)C#N)sc2c1sc1c3c4nsnc4c4c5sc6c(CCCCCCCCCCC)c(/C=C7\C(=O)c8cc(F)c(F)cc8C7=C(C#N)C#N)sc6c5n(C[C@H](CCCC)CCCCCC)c4c3n(CC(CCCC)CCCCCC)c21,0.852,25.64,76.56,16.72,16.724746367999998,0.0283873684210483,16.5,16.72,1:1.2,DIO,,0.5 vol %,ITO/PEDOT:PSS/active layer/PDINN/Ag,conventional,PDINN,PDINN,PEDOT:PSS,PEDOT:PSS,100.0,chloroform,,60.0,-5.56,-3.65,,,,
103810,10.1021/acsami.3c06981,10.1021/acsami.3c06981,PM6,PTBTT-4F,PM6,PTBTT-4F,COC(=O)C(C)(C)c1cc(C)cc(-c2sc3c4sc5cc(/C=C6/C(=O)c7cc(F)cc(c7)C(=O)/C6=C\c6cc(C(C)(C)C(=O)OC)c(-c7cc(C)cc(C(C)(C)C(=O)OC)c7)s6)sc5c4c(C(C)(C)C(=O)OC)ccc2-3)c1,,0.882,20.52,77.14,13.96,13.961290896,0.009247106017195,13.8,13.96,1:1.2,DIO,,0.5 vol %,ITO/PEDOT:PSS/active layer/PDINN/Ag,conventional,PDINN,PDINN,PEDOT:PSS,PEDOT:PSS,100.0,chloroform,,60.0,-5.56,-3.65,,,,
103811,10.1021/acsami.3c06981,10.1021/acsami.3c06981,PM6,PTBTP-4F,PM6,PTBTP-4F,COC(=O)C(C)(C)c1cc(C)cc(-c2sc3c4sc5cc(/C=C6/C(=O)c7cc(F)cc(c7)C(=O)/C6=C\c6cc(C(C)(C)C(=O)OC)c(-c7cc(C)cc(C(C)(C)C(=O)OC)c7)s6)sc5c4c(C(C)(C)C(=O)OC)ccc2-3)c1,,0.954,14.88,65.52,9.3,9.300904704,0.0097279999999794,9.02,9.3,1:1.2,DIO,,0.5 vol %,ITO/PEDOT:PSS/active layer/PDINN/Ag,conventional,PDINN,PDINN,PEDOT:PSS,PEDOT:PSS,100.0,chloroform,,60.0,-5.56,-3.65,,,,
103817,10.1021/acsami.3c08028,10.1021/acsami.3c08028,PTB7-Th,IEICO-4F,PTB7-Th,IEICO-4F,CCCCC(CC)COC(=O)c1sc2csc(-c3cc4c(-c5ccc(CC(CC)CCCC)s5)c5sccc5c(-c5ccc(CC(CC)CCCC)s5)c4s3)c2c1F,CCCCCCc1ccc(C2(c3ccc(CCCCCC)cc3)c3cc4c(cc3-c3sc(-c5sc(/C=C6\C(=O)c7cc(F)c(F)cc7C6=C(C#N)C#N)cc5OCC(CC)CCCC)cc32)C(c2ccc(CCCCCC)cc2)(c2ccc(CCCCCC)cc2)c2cc(-c3scc(/C=C5/C(=O)c6cc(F)c(F)cc6C5=C(C#N)C#N)c3OCC(CC)CCCC)sc2-4)cc1,0.73,22.3,55.0,9.0,8.95345,0.5172222222222207,8.72,9.0,1:1.5,,,,,opaque organic solar cell,ZnO,,WO3,WO3,60.0,chlorobenzene,,100.0,-5.29,-3.72,,-5.44,-4.19,
103818,10.1021/acsami.3c08028,10.1021/acsami.3c08028,PTB7-Th,IEICO-4F,PTB7-Th,IEICO-4F,CCCCC(CC)COC(=O)c1sc2csc(-c3cc4c(-c5ccc(CC(CC)CCCC)s5)c5sccc5c(-c5ccc(CC(CC)CCCC)s5)c4s3)c2c1F,CCCCCCc1ccc(C2(c3ccc(CCCCCC)cc3)c3cc4c(cc3-c3sc(-c5sc(/C=C6\C(=O)c7cc(F)c(F)cc7C6=C(C#N)C#N)cc5OCC(CC)CCCC)cc32)C(c2ccc(CCCCCC)cc2)(c2ccc(CCCCCC)cc2)c2cc(-c3scc(/C=C5/C(=O)c6cc(F)c(F)cc6C5=C(C#N)C#N)c3OCC(CC)CCCC)sc2-4)cc1,0.73,21.8,57.0,9.2,9.07098,1.4023913043478324,9.04,9.2,1:1.5,,,,,opaque organic solar cell,ZnO,,WO3,WO3,60.0,chlorobenzene,,100.0,-5.29,-3.72,,-5.44,-4.19,
