Repository: JiYiqaq/PCE-KA-GNN

# Data directory

- `raw/Active_Database.csv` is the immutable source dataset bundled under CC BY 4.0. Do not overwrite it with processed data.
- `processed/` is created and populated by the training pipeline. Generated `.pt` and `.pth` caches are intentionally ignored by Git because they can exceed GitHub's normal single-file limit.

See `../DATA_LICENSE.md` for provenance, license and checksum information.

File: data/raw/Active_Database.csv (part 368 of 471)
id,doi,doi_norm,donor,acceptor,donor_canonical,acceptor_canonical,donor_smiles,acceptor_smiles,voc,jsc,ff,pce,pce_recomputed,pce_relative_error_percent,pce_avg,pce_best,d_a_ratio,additive,additive_canonical,additive_ratio,device_structure,device_type,etl,etl_canonical,htl,htl_canonical,active_layer_thickness,solvent,solvent_canonical,annealing_temp,homo_d,lumo_d,eg_d,homo_a,lumo_a,eg_a
103819,10.1021/acsami.3c08028,10.1021/acsami.3c08028,PTB7-Th,IEICO-4F,PTB7-Th,IEICO-4F,CCCCC(CC)COC(=O)c1sc2csc(-c3cc4c(-c5ccc(CC(CC)CCCC)s5)c5sccc5c(-c5ccc(CC(CC)CCCC)s5)c4s3)c2c1F,CCCCCCc1ccc(C2(c3ccc(CCCCCC)cc3)c3cc4c(cc3-c3sc(-c5sc(/C=C6\C(=O)c7cc(F)c(F)cc7C6=C(C#N)C#N)cc5OCC(CC)CCCC)cc32)C(c2ccc(CCCCCC)cc2)(c2ccc(CCCCCC)cc2)c2cc(-c3scc(/C=C5/C(=O)c6cc(F)c(F)cc6C5=C(C#N)C#N)c3OCC(CC)CCCC)sc2-4)cc1,0.73,21.2,58.0,9.0,8.97608,0.265777777777782,8.93,9.0,1:1.5,,,,,opaque organic solar cell,ZnO,,WO3,WO3,60.0,chlorobenzene,,100.0,-5.29,-3.72,,-5.44,-4.19,
103820,10.1021/acsami.3c08028,10.1021/acsami.3c08028,PTB7-Th,IEICO-4F,PTB7-Th,IEICO-4F,CCCCC(CC)COC(=O)c1sc2csc(-c3cc4c(-c5ccc(CC(CC)CCCC)s5)c5sccc5c(-c5ccc(CC(CC)CCCC)s5)c4s3)c2c1F,CCCCCCc1ccc(C2(c3ccc(CCCCCC)cc3)c3cc4c(cc3-c3sc(-c5sc(/C=C6\C(=O)c7cc(F)c(F)cc7C6=C(C#N)C#N)cc5OCC(CC)CCCC)cc32)C(c2ccc(CCCCCC)cc2)(c2ccc(CCCCCC)cc2)c2cc(-c3scc(/C=C5/C(=O)c6cc(F)c(F)cc6C5=C(C#N)C#N)c3OCC(CC)CCCC)sc2-4)cc1,0.73,19.1,60.0,8.4,8.3658,0.4071428571428599,8.32,8.4,1:1.5,,,,,opaque organic solar cell,ZnO,,WO3,WO3,60.0,chlorobenzene,,100.0,-5.29,-3.72,,-5.44,-4.19,
103821,10.1021/acsami.3c08028,10.1021/acsami.3c08028,PTB7-Th,IEICO-4F,PTB7-Th,IEICO-4F,CCCCC(CC)COC(=O)c1sc2csc(-c3cc4c(-c5ccc(CC(CC)CCCC)s5)c5sccc5c(-c5ccc(CC(CC)CCCC)s5)c4s3)c2c1F,CCCCCCc1ccc(C2(c3ccc(CCCCCC)cc3)c3cc4c(cc3-c3sc(-c5sc(/C=C6\C(=O)c7cc(F)c(F)cc7C6=C(C#N)C#N)cc5OCC(CC)CCCC)cc32)C(c2ccc(CCCCCC)cc2)(c2ccc(CCCCCC)cc2)c2cc(-c3scc(/C=C5/C(=O)c6cc(F)c(F)cc6C5=C(C#N)C#N)c3OCC(CC)CCCC)sc2-4)cc1,0.75,22.5,58.0,9.8,9.7875,0.1275510204081741,9.73,9.8,1:1.5,,,,,,,,MoO3,MoO3,60.0,chlorobenzene,,100.0,-5.29,-3.72,,-5.44,-4.19,
103822,10.1021/acsami.3c08028,10.1021/acsami.3c08028,PTB7-Th,IEICO-4F,PTB7-Th,IEICO-4F,CCCCC(CC)COC(=O)c1sc2csc(-c3cc4c(-c5ccc(CC(CC)CCCC)s5)c5sccc5c(-c5ccc(CC(CC)CCCC)s5)c4s3)c2c1F,CCCCCCc1ccc(C2(c3ccc(CCCCCC)cc3)c3cc4c(cc3-c3sc(-c5sc(/C=C6\C(=O)c7cc(F)c(F)cc7C6=C(C#N)C#N)cc5OCC(CC)CCCC)cc32)C(c2ccc(CCCCCC)cc2)(c2ccc(CCCCCC)cc2)c2cc(-c3scc(/C=C5/C(=O)c6cc(F)c(F)cc6C5=C(C#N)C#N)c3OCC(CC)CCCC)sc2-4)cc1,0.75,21.6,59.0,9.6,9.558000000000002,0.4374999999999795,9.45,9.6,1:1.5,,,,,,,,MoO3,MoO3,60.0,chlorobenzene,,100.0,-5.29,-3.72,,-5.44,-4.19,
103823,10.1021/acsami.3c08028,10.1021/acsami.3c08028,PTB7-Th,IEICO-4F,PTB7-Th,IEICO-4F,CCCCC(CC)COC(=O)c1sc2csc(-c3cc4c(-c5ccc(CC(CC)CCCC)s5)c5sccc5c(-c5ccc(CC(CC)CCCC)s5)c4s3)c2c1F,CCCCCCc1ccc(C2(c3ccc(CCCCCC)cc3)c3cc4c(cc3-c3sc(-c5sc(/C=C6\C(=O)c7cc(F)c(F)cc7C6=C(C#N)C#N)cc5OCC(CC)CCCC)cc32)C(c2ccc(CCCCCC)cc2)(c2ccc(CCCCCC)cc2)c2cc(-c3scc(/C=C5/C(=O)c6cc(F)c(F)cc6C5=C(C#N)C#N)c3OCC(CC)CCCC)sc2-4)cc1,0.74,20.3,60.0,9.1,9.0132,0.9538461538461368,8.97,9.1,1:1.5,,,,,opaque organic solar cell,ZnO,,MoO3,MoO3,60.0,chlorobenzene,,100.0,-5.29,-3.72,,-5.44,-4.19,
103824,10.1021/acsami.3c08028,10.1021/acsami.3c08028,PTB7-Th,IEICO-4F,PTB7-Th,IEICO-4F,CCCCC(CC)COC(=O)c1sc2csc(-c3cc4c(-c5ccc(CC(CC)CCCC)s5)c5sccc5c(-c5ccc(CC(CC)CCCC)s5)c4s3)c2c1F,CCCCCCc1ccc(C2(c3ccc(CCCCCC)cc3)c3cc4c(cc3-c3sc(-c5sc(/C=C6\C(=O)c7cc(F)c(F)cc7C6=C(C#N)C#N)cc5OCC(CC)CCCC)cc32)C(c2ccc(CCCCCC)cc2)(c2ccc(CCCCCC)cc2)c2cc(-c3scc(/C=C5/C(=O)c6cc(F)c(F)cc6C5=C(C#N)C#N)c3OCC(CC)CCCC)sc2-4)cc1,0.74,18.4,61.0,8.3,8.30576,0.0693975903614295,8.23,8.3,1:1.5,,,,,opaque organic solar cell,ZnO,,MoO3,MoO3,60.0,chlorobenzene,,100.0,-5.29,-3.72,,-5.44,-4.19,
103825,10.1021/acsami.3c08028,10.1021/acsami.3c08028,PTB7-Th,IEICO-4F,PTB7-Th,IEICO-4F,CCCCC(CC)COC(=O)c1sc2csc(-c3cc4c(-c5ccc(CC(CC)CCCC)s5)c5sccc5c(-c5ccc(CC(CC)CCCC)s5)c4s3)c2c1F,CCCCCCc1ccc(C2(c3ccc(CCCCCC)cc3)c3cc4c(cc3-c3sc(-c5sc(/C=C6\C(=O)c7cc(F)c(F)cc7C6=C(C#N)C#N)cc5OCC(CC)CCCC)cc32)C(c2ccc(CCCCCC)cc2)(c2ccc(CCCCCC)cc2)c2cc(-c3scc(/C=C5/C(=O)c6cc(F)c(F)cc6C5=C(C#N)C#N)c3OCC(CC)CCCC)sc2-4)cc1,0.73,16.3,59.0,7.0,7.020410000000001,0.2915714285714418,6.95,7.0,1:1.5,,,,,transparent organic solar cell,ZnO,,WO3,,60.0,chlorobenzene,,100.0,-5.29,-3.72,,-5.44,-4.19,
103826,10.1021/acsami.3c08028,10.1021/acsami.3c08028,PTB7-Th,IEICO-4F,PTB7-Th,IEICO-4F,CCCCC(CC)COC(=O)c1sc2csc(-c3cc4c(-c5ccc(CC(CC)CCCC)s5)c5sccc5c(-c5ccc(CC(CC)CCCC)s5)c4s3)c2c1F,CCCCCCc1ccc(C2(c3ccc(CCCCCC)cc3)c3cc4c(cc3-c3sc(-c5sc(/C=C6\C(=O)c7cc(F)c(F)cc7C6=C(C#N)C#N)cc5OCC(CC)CCCC)cc32)C(c2ccc(CCCCCC)cc2)(c2ccc(CCCCCC)cc2)c2cc(-c3scc(/C=C5/C(=O)c6cc(F)c(F)cc6C5=C(C#N)C#N)c3OCC(CC)CCCC)sc2-4)cc1,0.73,17.9,61.0,8.0,7.970869999999999,0.3641250000000151,7.98,8.0,1:1.5,,,,,transparent organic solar cell,ZnO,,MoO3,MoO3,60.0,chlorobenzene,,100.0,-5.29,-3.72,,-5.44,-4.19,
103830,10.1021/acsami.3c10032,10.1021/acsami.3c10032,PM6,BTP-eC9-4Cl,PM6,BTP-eC9-4Cl,COC(=O)C(C)(C)c1cc(C)cc(-c2sc3c4sc5cc(/C=C6/C(=O)c7cc(F)cc(c7)C(=O)/C6=C\c6cc(C(C)(C)C(=O)OC)c(-c7cc(C)cc(C(C)(C)C(=O)OC)c7)s6)sc5c4c(C(C)(C)C(=O)OC)ccc2-3)c1,,0.83,27.26,74.4,16.8,16.8335952,0.1999714285714321,,,,,,,ITO/ZnO/active layer/PDINN/Ag,inverted,ZnO,ZnO,,,,,,,-5.56,-3.65,,,,
103831,10.1021/acsami.3c10032,10.1021/acsami.3c10032,PM6,BTP-eC9-4Cl,PM6,BTP-eC9-4Cl,COC(=O)C(C)(C)c1cc(C)cc(-c2sc3c4sc5cc(/C=C6/C(=O)c7cc(F)cc(c7)C(=O)/C6=C\c6cc(C(C)(C)C(=O)OC)c(-c7cc(C)cc(C(C)(C)C(=O)OC)c7)s6)sc5c4c(C(C)(C)C(=O)OC)ccc2-3)c1,,0.81,25.01,70.77,14.32,14.33665737,0.1163224162011227,,,,BV,,1 wt %,ITO/ZnO/active layer/PDINN/Ag,inverted,ZnO,ZnO,,,,,,,-5.56,-3.65,,,,
103832,10.1021/acsami.3c10032,10.1021/acsami.3c10032,PM6,BTP-eC9-4Cl,PM6,BTP-eC9-4Cl,COC(=O)C(C)(C)c1cc(C)cc(-c2sc3c4sc5cc(/C=C6/C(=O)c7cc(F)cc(c7)C(=O)/C6=C\c6cc(C(C)(C)C(=O)OC)c(-c7cc(C)cc(C(C)(C)C(=O)OC)c7)s6)sc5c4c(C(C)(C)C(=O)OC)ccc2-3)c1,,0.84,27.57,76.03,17.61,17.60763564,0.0134262350936845,,,,BV,,0.01 wt %,ITO/ZnO/active layer/PDINN/Ag,inverted,ZnO,ZnO,,,,,,,-5.56,-3.65,,,,
103833,10.1021/acsami.3c10032,10.1021/acsami.3c10032,PM6,BTP-eC9-4Cl,PM6,BTP-eC9-4Cl,COC(=O)C(C)(C)c1cc(C)cc(-c2sc3c4sc5cc(/C=C6/C(=O)c7cc(F)cc(c7)C(=O)/C6=C\c6cc(C(C)(C)C(=O)OC)c(-c7cc(C)cc(C(C)(C)C(=O)OC)c7)s6)sc5c4c(C(C)(C)C(=O)OC)ccc2-3)c1,,0.81,23.76,64.34,12.43,12.382619040000002,0.3811823008849408,,,,N-DMBI-H,,1 wt %,ITO/ZnO/active layer/PDINN/Ag,inverted,ZnO,ZnO,,,,,,,-5.56,-3.65,,,,
103834,10.1021/acsami.3c10032,10.1021/acsami.3c10032,PM6,BTP-eC9-4Cl,PM6,BTP-eC9-4Cl,COC(=O)C(C)(C)c1cc(C)cc(-c2sc3c4sc5cc(/C=C6/C(=O)c7cc(F)cc(c7)C(=O)/C6=C\c6cc(C(C)(C)C(=O)OC)c(-c7cc(C)cc(C(C)(C)C(=O)OC)c7)s6)sc5c4c(C(C)(C)C(=O)OC)ccc2-3)c1,,0.84,27.89,76.07,17.84,17.821375319999998,0.104398430493285,,,,N-DMBI-H,,0.01 wt %,ITO/ZnO/active layer/PDINN/Ag,inverted,ZnO,ZnO,,,,,,,-5.56,-3.65,,,,
103835,10.1021/acsami.3c10032,10.1021/acsami.3c10032,PM6,Y6,PM6,Y6,COC(=O)C(C)(C)c1cc(C)cc(-c2sc3c4sc5cc(/C=C6/C(=O)c7cc(F)cc(c7)C(=O)/C6=C\c6cc(C(C)(C)C(=O)OC)c(-c7cc(C)cc(C(C)(C)C(=O)OC)c7)s6)sc5c4c(C(C)(C)C(=O)OC)ccc2-3)c1,CCCCCCCCCCCc1c(/C=C2\C(=O)c3cc(F)c(F)cc3C2=C(C#N)C#N)sc2c1sc1c3c4nsnc4c4c5sc6c(CCCCCCCCCCC)c(/C=C7\C(=O)c8cc(F)c(F)cc8C7=C(C#N)C#N)sc6c5n(CC(CC)CCCC)c4c3n(CC(CC)CCCC)c21,0.86,24.99,67.6,15.33,14.528186399999996,5.230356164383579,,,,,,,ITO/ZnO/active layer/PDINN/Ag,inverted,ZnO,ZnO,,,,,,,-5.56,-3.65,,-5.65,-4.09,
103836,10.1021/acsami.3c10032,10.1021/acsami.3c10032,PM6,Y6,PM6,Y6,COC(=O)C(C)(C)c1cc(C)cc(-c2sc3c4sc5cc(/C=C6/C(=O)c7cc(F)cc(c7)C(=O)/C6=C\c6cc(C(C)(C)C(=O)OC)c(-c7cc(C)cc(C(C)(C)C(=O)OC)c7)s6)sc5c4c(C(C)(C)C(=O)OC)ccc2-3)c1,CCCCCCCCCCCc1c(/C=C2\C(=O)c3cc(F)c(F)cc3C2=C(C#N)C#N)sc2c1sc1c3c4nsnc4c4c5sc6c(CCCCCCCCCCC)c(/C=C7\C(=O)c8cc(F)c(F)cc8C7=C(C#N)C#N)sc6c5n(CC(CC)CCCC)c4c3n(CC(CC)CCCC)c21,0.83,23.77,59.79,12.13,11.79602889,2.7532655399835138,,,,,,,ITO/ZnO/active layer/PDINN/Ag,inverted,ZnO,ZnO,,,,,,,-5.56,-3.65,,-5.65,-4.09,
103837,10.1021/acsami.3c10032,10.1021/acsami.3c10032,PM6,Y6,PM6,Y6,COC(=O)C(C)(C)c1cc(C)cc(-c2sc3c4sc5cc(/C=C6/C(=O)c7cc(F)cc(c7)C(=O)/C6=C\c6cc(C(C)(C)C(=O)OC)c(-c7cc(C)cc(C(C)(C)C(=O)OC)c7)s6)sc5c4c(C(C)(C)C(=O)OC)ccc2-3)c1,CCCCCCCCCCCc1c(/C=C2\C(=O)c3cc(F)c(F)cc3C2=C(C#N)C#N)sc2c1sc1c3c4nsnc4c4c5sc6c(CCCCCCCCCCC)c(/C=C7\C(=O)c8cc(F)c(F)cc8C7=C(C#N)C#N)sc6c5n(CC(CC)CCCC)c4c3n(CC(CC)CCCC)c21,0.85,26.36,71.61,16.79,16.0449366,4.437542584871943,,,,BV,,0.01 wt %,ITO/ZnO/active layer/PDINN/Ag,inverted,ZnO,ZnO,,,,,,,-5.56,-3.65,,-5.65,-4.09,
103838,10.1021/acsami.3c10032,10.1021/acsami.3c10032,PM6,Y6,PM6,Y6,COC(=O)C(C)(C)c1cc(C)cc(-c2sc3c4sc5cc(/C=C6/C(=O)c7cc(F)cc(c7)C(=O)/C6=C\c6cc(C(C)(C)C(=O)OC)c(-c7cc(C)cc(C(C)(C)C(=O)OC)c7)s6)sc5c4c(C(C)(C)C(=O)OC)ccc2-3)c1,CCCCCCCCCCCc1c(/C=C2\C(=O)c3cc(F)c(F)cc3C2=C(C#N)C#N)sc2c1sc1c3c4nsnc4c4c5sc6c(CCCCCCCCCCC)c(/C=C7\C(=O)c8cc(F)c(F)cc8C7=C(C#N)C#N)sc6c5n(CC(CC)CCCC)c4c3n(CC(CC)CCCC)c21,0.82,17.84,49.58,7.46,7.252959039999999,2.775347989276158,,,,,,,ITO/ZnO/active layer/PDINN/Ag,inverted,ZnO,ZnO,,,,,,,-5.56,-3.65,,-5.65,-4.09,
103839,10.1021/acsami.3c10032,10.1021/acsami.3c10032,PM6,Y6,PM6,Y6,COC(=O)C(C)(C)c1cc(C)cc(-c2sc3c4sc5cc(/C=C6/C(=O)c7cc(F)cc(c7)C(=O)/C6=C\c6cc(C(C)(C)C(=O)OC)c(-c7cc(C)cc(C(C)(C)C(=O)OC)c7)s6)sc5c4c(C(C)(C)C(=O)OC)ccc2-3)c1,CCCCCCCCCCCc1c(/C=C2\C(=O)c3cc(F)c(F)cc3C2=C(C#N)C#N)sc2c1sc1c3c4nsnc4c4c5sc6c(CCCCCCCCCCC)c(/C=C7\C(=O)c8cc(F)c(F)cc8C7=C(C#N)C#N)sc6c5n(CC(CC)CCCC)c4c3n(CC(CC)CCCC)c21,0.87,25.87,74.09,17.06,16.675362210000003,2.2546177608440554,,,,N-DMBI-H,,0.01 wt%,ITO/ZnO/active layer/PDINN/Ag,inverted,ZnO,ZnO,,,,,,,-5.56,-3.65,,-5.65,-4.09,
103840,10.1021/acsami.3c10032,10.1021/acsami.3c10032,PM6,L8-BO,PM6,L8-BO,COC(=O)C(C)(C)c1cc(C)cc(-c2sc3c4sc5cc(/C=C6/C(=O)c7cc(F)cc(c7)C(=O)/C6=C\c6cc(C(C)(C)C(=O)OC)c(-c7cc(C)cc(C(C)(C)C(=O)OC)c7)s6)sc5c4c(C(C)(C)C(=O)OC)ccc2-3)c1,CCCCCCC(CCCC)Cc1c(/C=C2\C(=O)c3cc(F)c(F)cc3C2=C(C#N)C#N)sc2c1SC1c3c(c4c(c5nsnc35)c3sc5c(CC(CCCC)CCCCCC)c(/C=C6\C(=O)c7cc(F)c(F)cc7C6=C(C#N)C#N)sc5c3n4CC(CC)CCCC)N(CC(CC)CCCC)C21,0.91,25.43,75.78,17.49,17.536477140000002,0.2657355060034529,,,,,,,ITO/ZnO/active layer/PDINN/Ag,inverted,ZnO,ZnO,,,,,,,-5.56,-3.65,,-5.68,-3.9,
103841,10.1021/acsami.3c10032,10.1021/acsami.3c10032,PM6,L8-BO,PM6,L8-BO,COC(=O)C(C)(C)c1cc(C)cc(-c2sc3c4sc5cc(/C=C6/C(=O)c7cc(F)cc(c7)C(=O)/C6=C\c6cc(C(C)(C)C(=O)OC)c(-c7cc(C)cc(C(C)(C)C(=O)OC)c7)s6)sc5c4c(C(C)(C)C(=O)OC)ccc2-3)c1,CCCCCCC(CCCC)Cc1c(/C=C2\C(=O)c3cc(F)c(F)cc3C2=C(C#N)C#N)sc2c1SC1c3c(c4c(c5nsnc35)c3sc5c(CC(CCCC)CCCCCC)c(/C=C6\C(=O)c7cc(F)c(F)cc7C6=C(C#N)C#N)sc5c3n4CC(CC)CCCC)N(CC(CC)CCCC)C21,0.9,26.32,77.58,18.35,18.3771504,0.1479585831062671,,,,BV,,0.01 wt %,ITO/ZnO/active layer/PDINN/Ag,inverted,ZnO,ZnO,,,,,,,-5.56,-3.65,,-5.68,-3.9,
103842,10.1021/acsami.3c10032,10.1021/acsami.3c10032,PM6,L8-BO,PM6,L8-BO,COC(=O)C(C)(C)c1cc(C)cc(-c2sc3c4sc5cc(/C=C6/C(=O)c7cc(F)cc(c7)C(=O)/C6=C\c6cc(C(C)(C)C(=O)OC)c(-c7cc(C)cc(C(C)(C)C(=O)OC)c7)s6)sc5c4c(C(C)(C)C(=O)OC)ccc2-3)c1,CCCCCCC(CCCC)Cc1c(/C=C2\C(=O)c3cc(F)c(F)cc3C2=C(C#N)C#N)sc2c1SC1c3c(c4c(c5nsnc35)c3sc5c(CC(CCCC)CCCCCC)c(/C=C6\C(=O)c7cc(F)c(F)cc7C6=C(C#N)C#N)sc5c3n4CC(CC)CCCC)N(CC(CC)CCCC)C21,0.91,26.02,77.16,18.25,18.27009912,0.1101321643835678,,,,N-DMBI-H,,0.01 wt %,ITO/ZnO/active layer/PDINN/Ag,inverted,ZnO,ZnO,,,,,,,-5.56,-3.65,,-5.68,-3.9,
103843,10.1021/acsami.3c10038,10.1021/acsami.3c10038,PBQP-CF3,,PBQP-CF3,,,,0.85,23.67,62.24,12.57,12.522376800000002,0.3788639618138308,12.41,12.57,,,,,ITO/PEDOT:PSS/PBQP-CF3/N3/PNDIT-F3N/Ag,conventional,PNDIT-F3N,PNDIT-F3N,PEDOT:PSS,PEDOT:PSS,,"chlorobenzene (donor), chloroform (acceptor)",,,,,,,,
103844,10.1021/acsami.3c10038,10.1021/acsami.3c10038,PBQP-CF3,,PBQP-CF3,,,,0.85,23.51,61.6,12.41,12.309836,0.8071232876712288,12.41,12.57,,,,,ITO/PEDOT:PSS/PBQP-CF3/N3/PNDIT-F3N/Ag,conventional,PNDIT-F3N,PNDIT-F3N,PEDOT:PSS,PEDOT:PSS,,"chlorobenzene (donor), chloroform (acceptor)",,,,,,,,
103845,10.1021/acsami.3c10038,10.1021/acsami.3c10038,PBQ-CF3,,PBQ-CF3,,,,0.91,24.78,71.05,16.02,16.0216329,0.0101928838951348,15.4,16.02,,,,,ITO/PEDOT:PSS/PBQ-CF3/N3/PNDIT-F3N/Ag,conventional,PNDIT-F3N,PNDIT-F3N,PEDOT:PSS,PEDOT:PSS,,"chlorobenzene (donor), chloroform (acceptor)",,,,,,,,
103846,10.1021/acsami.3c10038,10.1021/acsami.3c10038,PBQ-CF3,,PBQ-CF3,,,,0.91,24.51,69.9,15.4,15.5905659,1.237440909090916,15.4,16.02,,,,,ITO/PEDOT:PSS/PBQ-CF3/N3/PNDIT-F3N/Ag,conventional,PNDIT-F3N,PNDIT-F3N,PEDOT:PSS,PEDOT:PSS,,"chlorobenzene (donor), chloroform (acceptor)",,,,,,,,
103847,10.1021/acsami.3c13007,10.1021/acsami.3c13007,P3HT,Y1-IO2F,P3HT,Y1-IO2F,CCCCCCc1ccsc1,,0.98,5.8,39.0,2.2,2.2167600000000003,0.7618181818181867,2.0,2.2,,,,,ITO/PEDOT:PSS/active layer/ZnO NP/Ag,conventional,ZnO NP,ZnO,PEDOT:PSS,PEDOT:PSS,,THF,THF,,-5.01,-3.12,,,,
103848,10.1021/acsami.3c13007,10.1021/acsami.3c13007,P3HT,Y1-IO2Cl,P3HT,Y1-IO2Cl,CCCCCCc1ccsc1,,0.95,7.8,44.1,3.3,3.26781,0.9754545454545438,3.0,3.3,,,,,ITO/PEDOT:PSS/active layer/ZnO NP/Ag,conventional,ZnO NP,ZnO,PEDOT:PSS,PEDOT:PSS,,THF,THF,,-5.01,-3.12,,,,
103849,10.1021/acsami.3c13007,10.1021/acsami.3c13007,P3HT,Y6-IO2F,P3HT,Y6-IO2F,CCCCCCc1ccsc1,,0.94,16.7,67.3,10.5,10.564754,0.6167047619047511,10.2,10.5,,,,,ITO/PEDOT:PSS/active layer/ZnO NP/Ag,conventional,ZnO NP,ZnO,PEDOT:PSS,PEDOT:PSS,,THF,THF,,-5.01,-3.12,,,,
103850,10.1021/acsami.3c13007,10.1021/acsami.3c13007,P3HT,Y6-IO2Cl,P3HT,Y6-IO2Cl,CCCCCCc1ccsc1,,0.9,16.2,66.1,9.6,9.63738,0.3893750000000066,9.4,9.6,,,,,ITO/PEDOT:PSS/active layer/ZnO NP/Ag,conventional,ZnO NP,ZnO,PEDOT:PSS,PEDOT:PSS,,THF,THF,,-5.01,-3.12,,,,
103851,10.1021/acsami.3c14790,10.1021/acsami.3c14790,PDBD-2FBT,Y6-HU,PDBD-2FBT,Y6-HU,,,0.79,21.66,57.0,9.87,9.753498,1.180364741641325,9.66,9.87,1:1.5,,,,ITO/PEDOT:PSS/PDBD-2FBT:Y6-HU/ZnO nanoparticles/Al,conventional,ZnO nanoparticles,ZnO,PEDOT:PSS,PEDOT:PSS,100.0,chlorobenzene,chlorobenzene,,,,,,,
103852,10.1021/acsami.3c14790,10.1021/acsami.3c14790,PDBD-2FBT,Y6-HU,PDBD-2FBT,Y6-HU,,,0.79,23.99,75.0,14.14,14.214074999999998,0.5238684582743777,13.98,14.14,1:1.5,,,,ITO/PEDOT:PSS/PDBD-2FBT:Y6-HU/ZnO nanoparticles/Al,conventional,ZnO nanoparticles,ZnO,PEDOT:PSS,PEDOT:PSS,100.0,chlorobenzene,chlorobenzene,150.0,,,,,,
103853,10.1021/acsami.3c14790,10.1021/acsami.3c14790,PDBD-2FBT,Y6-HU,PDBD-2FBT,Y6-HU,,,0.77,18.01,52.0,7.16,7.211204,0.7151396648044728,7.05,7.16,1:1.5,,,,ITO/PEDOT:PSS/PDBD-2FBT:Y6-HU/ZnO nanoparticles/Al,conventional,ZnO nanoparticles,ZnO,PEDOT:PSS,PEDOT:PSS,400.0,chlorobenzene,chlorobenzene,,,,,,,
103854,10.1021/acsami.3c14790,10.1021/acsami.3c14790,PDBD-2FBT,Y6-HU,PDBD-2FBT,Y6-HU,,,0.77,26.83,64.0,13.18,13.221824,0.3173292867981797,12.85,13.18,1:1.5,,,,ITO/PEDOT:PSS/PDBD-2FBT:Y6-HU/ZnO nanoparticles/Al,conventional,ZnO nanoparticles,ZnO,PEDOT:PSS,PEDOT:PSS,400.0,chlorobenzene,chlorobenzene,150.0,,,,,,
103857,10.1021/acsami.3c14992,10.1021/acsami.3c14992,H31,Y6,H31,Y6,,CCCCCCCCCCCc1c(/C=C2\C(=O)c3cc(F)c(F)cc3C2=C(C#N)C#N)sc2c1sc1c3c4nsnc4c4c5sc6c(CCCCCCCCCCC)c(/C=C7\C(=O)c8cc(F)c(F)cc8C7=C(C#N)C#N)sc6c5n(CC(CC)CCCC)c4c3n(CC(CC)CCCC)c21,0.83,23.0,74.4,14.2,14.20296,0.0208450704225466,14.1,14.2,,,,,ITO/PEDOT:PSS/active layer/PFN-Br/Ag,conventional,PFN-Br,PFN-Br,PEDOT:PSS,PEDOT:PSS,,CF,chloroform,,,,,-5.65,-4.09,
103858,10.1021/acsami.3c14992,10.1021/acsami.3c14992,H31,Y6,H31,Y6,,CCCCCCCCCCCc1c(/C=C2\C(=O)c3cc(F)c(F)cc3C2=C(C#N)C#N)sc2c1sc1c3c4nsnc4c4c5sc6c(CCCCCCCCCCC)c(/C=C7\C(=O)c8cc(F)c(F)cc8C7=C(C#N)C#N)sc6c5n(CC(CC)CCCC)c4c3n(CC(CC)CCCC)c21,0.83,23.6,73.2,14.4,14.338416000000002,0.4276666666666534,14.18,14.4,,,,,ITO/PEDOT:PSS/active layer/PFN-Br/Ag,conventional,PFN-Br,PFN-Br,PEDOT:PSS,PEDOT:PSS,,Tol,toluene,,,,,-5.65,-4.09,
103859,10.1021/acsami.3c14992,10.1021/acsami.3c14992,H31,Y6,H31,Y6,,CCCCCCCCCCCc1c(/C=C2\C(=O)c3cc(F)c(F)cc3C2=C(C#N)C#N)sc2c1sc1c3c4nsnc4c4c5sc6c(CCCCCCCCCCC)c(/C=C7\C(=O)c8cc(F)c(F)cc8C7=C(C#N)C#N)sc6c5n(CC(CC)CCCC)c4c3n(CC(CC)CCCC)c21,0.82,21.4,67.5,12.0,11.844899999999996,1.2925000000000222,11.63,12.0,,,,,ITO/PEDOT:PSS/active layer/PFN-Br/Ag,conventional,PFN-Br,PFN-Br,PEDOT:PSS,PEDOT:PSS,,o-xy,o-xylene,,,,,-5.65,-4.09,
103860,10.1021/acsami.3c14992,10.1021/acsami.3c14992,H31,Y6,H31,Y6,,CCCCCCCCCCCc1c(/C=C2\C(=O)c3cc(F)c(F)cc3C2=C(C#N)C#N)sc2c1sc1c3c4nsnc4c4c5sc6c(CCCCCCCCCCC)c(/C=C7\C(=O)c8cc(F)c(F)cc8C7=C(C#N)C#N)sc6c5n(CC(CC)CCCC)c4c3n(CC(CC)CCCC)c21,0.81,20.7,68.9,11.6,11.552463,0.4098017241379324,11.24,11.6,,,,,ITO/PEDOT:PSS/active layer/PFN-Br/Ag,conventional,PFN-Br,PFN-Br,PEDOT:PSS,PEDOT:PSS,,THF,THF,,,,,-5.65,-4.09,
103861,10.1021/acsami.3c15126,10.1021/acsami.3c15126,PM6,BTP-eC9,PM6,BTP-eC9,COC(=O)C(C)(C)c1cc(C)cc(-c2sc3c4sc5cc(/C=C6/C(=O)c7cc(F)cc(c7)C(=O)/C6=C\c6cc(C(C)(C)C(=O)OC)c(-c7cc(C)cc(C(C)(C)C(=O)OC)c7)s6)sc5c4c(C(C)(C)C(=O)OC)ccc2-3)c1,CCCCCCCCCc1c(C=C2C(=O)c3cc(Cl)c(Cl)cc3C2=C(C#N)C#N)sc2c1sc1c3c4nsnc4c4c5sc6c(CCCCCCCCC)c(C=C7C(=O)c8cc(Cl)c(Cl)cc8C7=C(C#N)C#N)sc6c5n(CC(CCCC)CCCCCC)c4c3n(CC(CCCC)CCCCCC)c21,0.84,26.45,77.0,17.2,17.107860000000002,0.5356976744185872,17.03,17.2,,,,,,organic solar cell,,,PEDOT:PSS,PEDOT:PSS,,,,,-5.56,-3.65,,-5.665,-4.165,
103862,10.1021/acsami.3c15126,10.1021/acsami.3c15126,PM6,BTP-eC9,PM6,BTP-eC9,COC(=O)C(C)(C)c1cc(C)cc(-c2sc3c4sc5cc(/C=C6/C(=O)c7cc(F)cc(c7)C(=O)/C6=C\c6cc(C(C)(C)C(=O)OC)c(-c7cc(C)cc(C(C)(C)C(=O)OC)c7)s6)sc5c4c(C(C)(C)C(=O)OC)ccc2-3)c1,CCCCCCCCCc1c(C=C2C(=O)c3cc(Cl)c(Cl)cc3C2=C(C#N)C#N)sc2c1sc1c3c4nsnc4c4c5sc6c(CCCCCCCCC)c(C=C7C(=O)c8cc(Cl)c(Cl)cc8C7=C(C#N)C#N)sc6c5n(CC(CCCC)CCCCCC)c4c3n(CC(CCCC)CCCCCC)c21,0.87,26.7,78.0,18.04,18.11862,0.4358093126385853,17.93,18.04,,,,,,organic solar cell,,,PCP-2F-Li:POM,PCP-2F-Li:POM,,,,,-5.56,-3.65,,-5.665,-4.165,
103863,10.1021/acsami.3c15126,10.1021/acsami.3c15126,PM6,Y6,PM6,Y6,COC(=O)C(C)(C)c1cc(C)cc(-c2sc3c4sc5cc(/C=C6/C(=O)c7cc(F)cc(c7)C(=O)/C6=C\c6cc(C(C)(C)C(=O)OC)c(-c7cc(C)cc(C(C)(C)C(=O)OC)c7)s6)sc5c4c(C(C)(C)C(=O)OC)ccc2-3)c1,CCCCCCCCCCCc1c(/C=C2\C(=O)c3cc(F)c(F)cc3C2=C(C#N)C#N)sc2c1sc1c3c4nsnc4c4c5sc6c(CCCCCCCCCCC)c(/C=C7\C(=O)c8cc(F)c(F)cc8C7=C(C#N)C#N)sc6c5n(CC(CC)CCCC)c4c3n(CC(CC)CCCC)c21,0.84,25.25,75.0,16.01,15.9075,0.6402248594628415,15.91,16.01,,,,,,,,,PEDOT:PSS,PEDOT:PSS,,,,,-5.56,-3.65,,-5.65,-4.09,
103864,10.1021/acsami.3c15126,10.1021/acsami.3c15126,PM6,Y6,PM6,Y6,COC(=O)C(C)(C)c1cc(C)cc(-c2sc3c4sc5cc(/C=C6/C(=O)c7cc(F)cc(c7)C(=O)/C6=C\c6cc(C(C)(C)C(=O)OC)c(-c7cc(C)cc(C(C)(C)C(=O)OC)c7)s6)sc5c4c(C(C)(C)C(=O)OC)ccc2-3)c1,CCCCCCCCCCCc1c(/C=C2\C(=O)c3cc(F)c(F)cc3C2=C(C#N)C#N)sc2c1sc1c3c4nsnc4c4c5sc6c(CCCCCCCCCCC)c(/C=C7\C(=O)c8cc(F)c(F)cc8C7=C(C#N)C#N)sc6c5n(CC(CC)CCCC)c4c3n(CC(CC)CCCC)c21,0.85,25.24,76.0,16.2,16.305039999999998,0.6483950617283883,16.13,16.2,,,,,,,,,PCP-2F-Li:POM,PCP-2F-Li:POM,,,,,-5.56,-3.65,,-5.65,-4.09,
103865,10.1021/acsami.3c15126,10.1021/acsami.3c15126,PM6,IT-4F,PM6,IT-4F,COC(=O)C(C)(C)c1cc(C)cc(-c2sc3c4sc5cc(/C=C6/C(=O)c7cc(F)cc(c7)C(=O)/C6=C\c6cc(C(C)(C)C(=O)OC)c(-c7cc(C)cc(C(C)(C)C(=O)OC)c7)s6)sc5c4c(C(C)(C)C(=O)OC)ccc2-3)c1,CCCCCCc1ccc(C2(c3ccc(CCCCCC)cc3)c3cc4c(cc3-c3sc5cc(/C=C6\C(=O)c7cc(F)c(F)cc7C6=C(C#N)C#N)sc5c32)C(c2ccc(CCCCCC)cc2)(c2ccc(CCCCCC)cc2)c2c-4sc3cc(/C=C4\C(=O)c5cc(F)c(F)cc5C4=C(C#N)C#N)sc23)cc1,0.85,19.85,76.0,12.65,12.823100000000002,1.3683794466403287,12.54,12.65,,,,,ITO/PEDOT:PSS/PM6:IT-4F/PFN-Br/Al,organic solar cell,PFN-Br,,PEDOT:PSS,PEDOT:PSS,,,,,-5.56,-3.65,,-5.66,-4.14,
103866,10.1021/acsami.3c15126,10.1021/acsami.3c15126,PM6,IT-4F,PM6,IT-4F,COC(=O)C(C)(C)c1cc(C)cc(-c2sc3c4sc5cc(/C=C6/C(=O)c7cc(F)cc(c7)C(=O)/C6=C\c6cc(C(C)(C)C(=O)OC)c(-c7cc(C)cc(C(C)(C)C(=O)OC)c7)s6)sc5c4c(C(C)(C)C(=O)OC)ccc2-3)c1,CCCCCCc1ccc(C2(c3ccc(CCCCCC)cc3)c3cc4c(cc3-c3sc5cc(/C=C6\C(=O)c7cc(F)c(F)cc7C6=C(C#N)C#N)sc5c32)C(c2ccc(CCCCCC)cc2)(c2ccc(CCCCCC)cc2)c2c-4sc3cc(/C=C4\C(=O)c5cc(F)c(F)cc5C4=C(C#N)C#N)sc23)cc1,0.86,19.58,79.0,13.45,13.302651999999998,1.0955241635687802,13.29,13.45,,,,,ITO/PCP-2F-Li:POM/PM6:IT-4F/PFN-Br/Al,organic solar cell,PFN-Br,,PCP-2F-Li:POM,PCP-2F-Li:POM,,,,,-5.56,-3.65,,-5.66,-4.14,
103867,10.1021/acsami.3c15126,10.1021/acsami.3c15126,PBDBT,IT-IC,PBDBT,ITIC,CCCCC(CC)Cc1sc(-c2c3cc(-c4cccc5nsnc45)sc3c(-c3cc(Cl)c(CC(CC)CCCC)s3)c3ccsc23)cc1Cl,CCCCCCc1ccc(C2(c3ccc(CCCCCC)cc3)c3cc4c(cc3-c3sc5cc(C=C6C(=O)c7ccccc7C6=C(C#N)C#N)sc5c32)C(c2ccc(CCCCCC)cc2)(c2ccc(CCCCCC)cc2)c2c-4sc3cc(C=C4C(=O)c5ccccc5C4=C(C#N)C#N)sc23)cc1,0.9,16.57,71.0,10.6,10.58823,0.1110377358490424,10.51,10.6,,,,,,organic solar cell,,,PEDOT:PSS,PEDOT:PSS,,,,,-5.33,-3.48,,-5.576,-3.916,
103868,10.1021/acsami.3c15126,10.1021/acsami.3c15126,PBDBT,IT-IC,PBDBT,ITIC,CCCCC(CC)Cc1sc(-c2c3cc(-c4cccc5nsnc45)sc3c(-c3cc(Cl)c(CC(CC)CCCC)s3)c3ccsc23)cc1Cl,CCCCCCc1ccc(C2(c3ccc(CCCCCC)cc3)c3cc4c(cc3-c3sc5cc(C=C6C(=O)c7ccccc7C6=C(C#N)C#N)sc5c32)C(c2ccc(CCCCCC)cc2)(c2ccc(CCCCCC)cc2)c2c-4sc3cc(C=C4C(=O)c5ccccc5C4=C(C#N)C#N)sc23)cc1,0.91,16.43,73.0,10.85,10.914449,0.5939999999999978,10.79,10.85,,,,,,organic solar cell,,,PCP-2F-Li:POM,PCP-2F-Li:POM,,,,,-5.33,-3.48,,-5.576,-3.916,
103869,10.1021/acsami.3c15126,10.1021/acsami.3c15126,P3HT,PC71BM,P3HT,PC71BM,CCCCCCc1ccsc1,COC(=O)CCCC1(c2ccccc2)C23c4c5ccc6c7cc8c9c%10c(cc%11cc%12c%13c%14c(cc%15c%16ccc-5c2c%16c2c5c%16c%17c(c(c46)c7c9c%17c4c%10c%11c%13c4c%16c%14c%152)C513)C%12)C8,0.59,7.64,61.0,2.77,2.749636,0.735162454873672,2.66,2.77,,,,,,,,,PEDOT:PSS,PEDOT:PSS,,,,,-5.01,-3.12,,-5.9,-3.9,
103870,10.1021/acsami.3c15126,10.1021/acsami.3c15126,P3HT,PC71BM,P3HT,PC71BM,CCCCCCc1ccsc1,COC(=O)CCCC1(c2ccccc2)C23c4c5ccc6c7cc8c9c%10c(cc%11cc%12c%13c%14c(cc%15c%16ccc-5c2c%16c2c5c%16c%17c(c(c46)c7c9c%17c4c%10c%11c%13c4c%16c%14c%152)C513)C%12)C8,0.61,8.28,62.0,3.13,3.131496,0.0477955271565476,3.1,3.13,,,,,,,,,PCP-2F-Li:POM,PCP-2F-Li:POM,,,,,-5.01,-3.12,,-5.9,-3.9,
103871,10.1021/acsami.3c15126,10.1021/acsami.3c15126,PM6,L8-BO,PM6,L8-BO,COC(=O)C(C)(C)c1cc(C)cc(-c2sc3c4sc5cc(/C=C6/C(=O)c7cc(F)cc(c7)C(=O)/C6=C\c6cc(C(C)(C)C(=O)OC)c(-c7cc(C)cc(C(C)(C)C(=O)OC)c7)s6)sc5c4c(C(C)(C)C(=O)OC)ccc2-3)c1,CCCCCCC(CCCC)Cc1c(/C=C2\C(=O)c3cc(F)c(F)cc3C2=C(C#N)C#N)sc2c1SC1c3c(c4c(c5nsnc35)c3sc5c(CC(CCCC)CCCCCC)c(/C=C6\C(=O)c7cc(F)c(F)cc7C6=C(C#N)C#N)sc5c3n4CC(CC)CCCC)N(CC(CC)CCCC)C21,0.88,25.4,77.0,17.17,17.21104,0.2390215492137382,17.06,17.17,,,,,,organic solar cell,,,PEDOT:PSS,PEDOT:PSS,,,,,-5.56,-3.65,,-5.68,-3.9,
103872,10.1021/acsami.3c15126,10.1021/acsami.3c15126,PM6,L8-BO,PM6,L8-BO,COC(=O)C(C)(C)c1cc(C)cc(-c2sc3c4sc5cc(/C=C6/C(=O)c7cc(F)cc(c7)C(=O)/C6=C\c6cc(C(C)(C)C(=O)OC)c(-c7cc(C)cc(C(C)(C)C(=O)OC)c7)s6)sc5c4c(C(C)(C)C(=O)OC)ccc2-3)c1,CCCCCCC(CCCC)Cc1c(/C=C2\C(=O)c3cc(F)c(F)cc3C2=C(C#N)C#N)sc2c1SC1c3c(c4c(c5nsnc35)c3sc5c(CC(CCCC)CCCCCC)c(/C=C6\C(=O)c7cc(F)c(F)cc7C6=C(C#N)C#N)sc5c3n4CC(CC)CCCC)N(CC(CC)CCCC)C21,0.88,25.52,78.0,17.47,17.516928,0.2686204922724739,17.37,17.47,,,,,,organic solar cell,,,PCP-2F-Li:POM,PCP-2F-Li:POM,,,,,-5.56,-3.65,,-5.68,-3.9,
103873,10.1021/acsami.3c15126,10.1021/acsami.3c15126,PB2,BTP-eC9,PB2,BTP-eC9,CCCCCCCCCCC(CCCCCCCC)COC(=O)c1cc2c(-c3ccc(-c4cc5c(-c6ccc(CC(CC)CCCC)s6)c6sccc6c(-c6ccc(CC(CC)CCCC)s6)c5s4)s3)sc(-c3cccs3)c2s1,CCCCCCCCCc1c(C=C2C(=O)c3cc(Cl)c(Cl)cc3C2=C(C#N)C#N)sc2c1sc1c3c4nsnc4c4c5sc6c(CCCCCCCCC)c(C=C7C(=O)c8cc(Cl)c(Cl)cc8C7=C(C#N)C#N)sc6c5n(CC(CCCC)CCCCCC)c4c3n(CC(CCCC)CCCCCC)c21,0.86,25.95,76.0,16.96,16.96092,0.0054245283018909,16.77,16.96,,,,,,,,,PEDOT:PSS,PEDOT:PSS,,,,,-4.94,-3.31,,-5.665,-4.165,
103874,10.1021/acsami.3c15126,10.1021/acsami.3c15126,PB2,BTP-eC9,PB2,BTP-eC9,CCCCCCCCCCC(CCCCCCCC)COC(=O)c1cc2c(-c3ccc(-c4cc5c(-c6ccc(CC(CC)CCCC)s6)c6sccc6c(-c6ccc(CC(CC)CCCC)s6)c5s4)s3)sc(-c3cccs3)c2s1,CCCCCCCCCc1c(C=C2C(=O)c3cc(Cl)c(Cl)cc3C2=C(C#N)C#N)sc2c1sc1c3c4nsnc4c4c5sc6c(CCCCCCCCC)c(C=C7C(=O)c8cc(Cl)c(Cl)cc8C7=C(C#N)C#N)sc6c5n(CC(CCCC)CCCCCC)c4c3n(CC(CCCC)CCCCCC)c21,0.86,25.93,77.0,17.05,17.170846,0.7087741935483884,16.98,17.05,,,,,,,,,PCP-2F-Li:POM,PCP-2F-Li:POM,,,,,-4.94,-3.31,,-5.665,-4.165,
103879,10.1021/acsami.3c15503,10.1021/acsami.3c15503,PM6,BTP-PIO,PM6,BTP-PIO,COC(=O)C(C)(C)c1cc(C)cc(-c2sc3c4sc5cc(/C=C6/C(=O)c7cc(F)cc(c7)C(=O)/C6=C\c6cc(C(C)(C)C(=O)OC)c(-c7cc(C)cc(C(C)(C)C(=O)OC)c7)s6)sc5c4c(C(C)(C)C(=O)OC)ccc2-3)c1,,1.09,7.61,35.4,2.94,2.9363946,0.1226326530612276,2.89,2.94,100,,,,ITO/PEDOT:PSS/BHJ/PDINN/Ag,conventional,PDINN,PDINN,PEDOT:PSS,PEDOT:PSS,,chloroform,chloroform,,-5.56,-3.65,,,,
103880,10.1021/acsami.3c15518,10.1021/acsami.3c15518,PM6,A303,PM6,A303,COC(=O)C(C)(C)c1cc(C)cc(-c2sc3c4sc5cc(/C=C6/C(=O)c7cc(F)cc(c7)C(=O)/C6=C\c6cc(C(C)(C)C(=O)OC)c(-c7cc(C)cc(C(C)(C)C(=O)OC)c7)s6)sc5c4c(C(C)(C)C(=O)OC)ccc2-3)c1,,1.06,14.26,61.6,9.34,9.311209600000002,0.3082483940042647,9.22,9.34,1:1.5,,,,ITO/PEDOT:PSS/active layer/PFN-Br/Al,conventional,PFN-Br,PFN-Br,PEDOT:PSS,PEDOT:PSS,,chloroform,chloroform,140.0,-5.56,-3.65,,,,
103881,10.1021/acsami.3c15518,10.1021/acsami.3c15518,PM6,A304,PM6,A304,COC(=O)C(C)(C)c1cc(C)cc(-c2sc3c4sc5cc(/C=C6/C(=O)c7cc(F)cc(c7)C(=O)/C6=C\c6cc(C(C)(C)C(=O)OC)c(-c7cc(C)cc(C(C)(C)C(=O)OC)c7)s6)sc5c4c(C(C)(C)C(=O)OC)ccc2-3)c1,,1.0,17.79,67.96,12.05,12.090084,0.3326473029045514,11.82,12.05,1:1.5,,,,ITO/PEDOT:PSS/active layer/PFN-Br/Al,conventional,PFN-Br,PFN-Br,PEDOT:PSS,PEDOT:PSS,,chloroform,chloroform,140.0,-5.56,-3.65,,,,
103882,10.1021/acsami.3c15518,10.1021/acsami.3c15518,PM6,A305,PM6,A305,COC(=O)C(C)(C)c1cc(C)cc(-c2sc3c4sc5cc(/C=C6/C(=O)c7cc(F)cc(c7)C(=O)/C6=C\c6cc(C(C)(C)C(=O)OC)c(-c7cc(C)cc(C(C)(C)C(=O)OC)c7)s6)sc5c4c(C(C)(C)C(=O)OC)ccc2-3)c1,,0.99,18.38,69.1,12.53,12.573574199999998,0.3477589784517026,12.36,12.53,1:1.5,,,,ITO/PEDOT:PSS/active layer/PFN-Br/Al,conventional,PFN-Br,PFN-Br,PEDOT:PSS,PEDOT:PSS,,chloroform,chloroform,140.0,-5.56,-3.65,,,,
103883,10.1021/acsami.3c15518,10.1021/acsami.3c15518,PM6,A306,PM6,A306,COC(=O)C(C)(C)c1cc(C)cc(-c2sc3c4sc5cc(/C=C6/C(=O)c7cc(F)cc(c7)C(=O)/C6=C\c6cc(C(C)(C)C(=O)OC)c(-c7cc(C)cc(C(C)(C)C(=O)OC)c7)s6)sc5c4c(C(C)(C)C(=O)OC)ccc2-3)c1,,0.92,19.93,71.04,13.03,13.02561024,0.033689639293927,12.93,13.03,1:1.5,,,,ITO/PEDOT:PSS/active layer/PFN-Br/Al,conventional,PFN-Br,PFN-Br,PEDOT:PSS,PEDOT:PSS,,chloroform,chloroform,140.0,-5.56,-3.65,,,,
103887,10.1021/acsami.3c18454,10.1021/acsami.3c18454,M-PhS,BTP-eC9,M-PhS,BTP-eC9,,CCCCCCCCCc1c(C=C2C(=O)c3cc(Cl)c(Cl)cc3C2=C(C#N)C#N)sc2c1sc1c3c4nsnc4c4c5sc6c(CCCCCCCCC)c(C=C7C(=O)c8cc(Cl)c(Cl)cc8C7=C(C#N)C#N)sc6c5n(CC(CCCC)CCCCCC)c4c3n(CC(CCCC)CCCCCC)c21,0.937,8.38,37.87,2.89,2.973575122,2.8918727335640155,2.5,2.89,1.75:1,,,,ITO/MoO3/M-PhS:BTP-eC9/ZnO/Al,inverted,ZnO,ZnO,MoO3,MoO3,,chloroform,chloroform,,,,,-5.665,-4.165,
103888,10.1021/acsami.3c18454,10.1021/acsami.3c18454,M-PhS,BTP-eC9,M-PhS,BTP-eC9,,CCCCCCCCCc1c(C=C2C(=O)c3cc(Cl)c(Cl)cc3C2=C(C#N)C#N)sc2c1sc1c3c4nsnc4c4c5sc6c(CCCCCCCCC)c(C=C7C(=O)c8cc(Cl)c(Cl)cc8C7=C(C#N)C#N)sc6c5n(CC(CCCC)CCCCCC)c4c3n(CC(CCCC)CCCCCC)c21,0.845,21.2,72.34,12.96,12.9589876,0.007811728395079,12.67,12.96,1.75:1,,,,ITO/MoO3/M-PhS:BTP-eC9/ZnO/Al,inverted,ZnO,ZnO,MoO3,MoO3,,chloroform,chloroform,115.0,,,,-5.665,-4.165,
103889,10.1021/acsami.3c18454,10.1021/acsami.3c18454,M-PhS,BTP-eC9,M-PhS,BTP-eC9,,CCCCCCCCCc1c(C=C2C(=O)c3cc(Cl)c(Cl)cc3C2=C(C#N)C#N)sc2c1sc1c3c4nsnc4c4c5sc6c(CCCCCCCCC)c(C=C7C(=O)c8cc(Cl)c(Cl)cc8C7=C(C#N)C#N)sc6c5n(CC(CCCC)CCCCCC)c4c3n(CC(CCCC)CCCCCC)c21,0.846,21.5,74.57,13.57,13.563537299999998,0.0476249078850547,13.09,13.57,1.75:1,,,,ITO/MoO3/M-PhS:BTP-eC9/ZnO/Al,inverted,ZnO,ZnO,MoO3,MoO3,,chloroform,chloroform,115.0,,,,-5.665,-4.165,
103890,10.1021/acsami.3c18789,10.1021/acsami.3c18789,Z4,Y6,Z4,Y6,,CCCCCCCCCCCc1c(/C=C2\C(=O)c3cc(F)c(F)cc3C2=C(C#N)C#N)sc2c1sc1c3c4nsnc4c4c5sc6c(CCCCCCCCCCC)c(/C=C7\C(=O)c8cc(F)c(F)cc8C7=C(C#N)C#N)sc6c5n(CC(CC)CCCC)c4c3n(CC(CC)CCCC)c21,0.953,7.42,29.1,2.06,2.05773666,0.1098708737864213,1.97,2.06,1:1.2,chloronaphthalene,CN,,ITO/PEDOT:PSS/polymer:Y6/PDINO/Al,conventional,PDINO,PDINO,PEDOT:PSS,PEDOT:PSS,,,,85.0,,,,-5.65,-4.09,
103891,10.1021/acsami.3c18789,10.1021/acsami.3c18789,Z5,Y6,Z5,Y6,,CCCCCCCCCCCc1c(/C=C2\C(=O)c3cc(F)c(F)cc3C2=C(C#N)C#N)sc2c1sc1c3c4nsnc4c4c5sc6c(CCCCCCCCCCC)c(/C=C7\C(=O)c8cc(F)c(F)cc8C7=C(C#N)C#N)sc6c5n(CC(CC)CCCC)c4c3n(CC(CC)CCCC)c21,0.91,21.94,57.6,11.49,11.500070400000002,0.0876449086162037,11.39,11.49,1:1.2,chloronaphthalene,CN,,ITO/PEDOT:PSS/polymer:Y6/PDINO/Al,conventional,PDINO,PDINO,PEDOT:PSS,PEDOT:PSS,,,,85.0,,,,-5.65,-4.09,
103892,10.1021/acsami.3c18789,10.1021/acsami.3c18789,Z6,Y6,Z6,Y6,,CCCCCCCCCCCc1c(/C=C2\C(=O)c3cc(F)c(F)cc3C2=C(C#N)C#N)sc2c1sc1c3c4nsnc4c4c5sc6c(CCCCCCCCCCC)c(/C=C7\C(=O)c8cc(F)c(F)cc8C7=C(C#N)C#N)sc6c5n(CC(CC)CCCC)c4c3n(CC(CC)CCCC)c21,0.874,26.23,74.2,17.01,17.01036484,0.0021448559670757,16.89,17.01,1:1.2,chloronaphthalene,CN,,ITO/PEDOT:PSS/polymer:Y6/PDINO/Al,conventional,PDINO,PDINO,PEDOT:PSS,PEDOT:PSS,,,,85.0,,,,-5.65,-4.09,
103893,10.1021/acsami.3c18789,10.1021/acsami.3c18789,PM6,Y6,PM6,Y6,COC(=O)C(C)(C)c1cc(C)cc(-c2sc3c4sc5cc(/C=C6/C(=O)c7cc(F)cc(c7)C(=O)/C6=C\c6cc(C(C)(C)C(=O)OC)c(-c7cc(C)cc(C(C)(C)C(=O)OC)c7)s6)sc5c4c(C(C)(C)C(=O)OC)ccc2-3)c1,CCCCCCCCCCCc1c(/C=C2\C(=O)c3cc(F)c(F)cc3C2=C(C#N)C#N)sc2c1sc1c3c4nsnc4c4c5sc6c(CCCCCCCCCCC)c(/C=C7\C(=O)c8cc(F)c(F)cc8C7=C(C#N)C#N)sc6c5n(CC(CC)CCCC)c4c3n(CC(CC)CCCC)c21,0.859,25.78,73.1,16.18,16.18800962,0.0495032138442476,16.12,16.18,1:1.2,chloronaphthalene,CN,,ITO/PEDOT:PSS/polymer:Y6/PDINO/Al,conventional,PDINO,PDINO,PEDOT:PSS,PEDOT:PSS,,,,85.0,-5.56,-3.65,,-5.65,-4.09,
103896,10.1021/acsami.4c00167,10.1021/acsami.4c00167,PTTCNR,PC71BM,PTTCNR,PC71BM,,COC(=O)CCCC1(c2ccccc2)C23c4c5ccc6c7cc8c9c%10c(cc%11cc%12c%13c%14c(cc%15c%16ccc-5c2c%16c2c5c%16c%17c(c(c46)c7c9c%17c4c%10c%11c%13c4c%16c%14c%152)C513)C%12)C8,0.82,14.3,70.01,8.21,8.2093726,0.0076419001218128,,,,,,,ITO/PEDOT:PSS/Donor:Y6/PFN-Br/Ag,conventional,PFN-Br,PFN-Br,PEDOT:PSS,PEDOT:PSS,,chloroform,chloroform,,,,,-5.9,-3.9,
103897,10.1021/acsami.4c00167,10.1021/acsami.4c00167,C8ST-BDTDP,6TIC,C8ST-BDTDP,6TIC,,CCCCCCc1ccc(C2(c3ccc(CCCCCC)cc3)c3c(sc4cc(/C=C5\C(=O)c6ccccc6C5=C(C#N)C#N)sc34)-c3sc4c5c(sc4c32)-c2sc3cc(/C=C4\C(=O)c6ccccc6C4=C(C#N)C#N)sc3c2C5(c2ccc(CCCCCC)cc2)c2ccc(CCCCCC)cc2)cc1,0.8,19.53,66.5,10.39,10.38996,0.0003849855630439,,,,,,,ITO/PEDOT:PSS/Donor:Y6/PFN-Br/Ag,conventional,PFN-Br,PFN-Br,PEDOT:PSS,PEDOT:PSS,,chloroform,chloroform,,,,,-5.263,-3.85,
103898,10.1021/acsami.4c00167,10.1021/acsami.4c00167,PTB7-Th,VC10,PTB7-Th,VC10,CCCCC(CC)COC(=O)c1sc2csc(-c3cc4c(-c5ccc(CC(CC)CCCC)s5)c5sccc5c(-c5ccc(CC(CC)CCCC)s5)c4s3)c2c1F,,0.83,17.67,63.0,9.24,9.239643,0.0038636363636477,,,,,,,ITO/PEDOT:PSS/Donor:Y6/PFN-Br/Ag,conventional,PFN-Br,PFN-Br,PEDOT:PSS,PEDOT:PSS,,chloroform,chloroform,,-5.29,-3.72,,,,
103899,10.1021/acsami.4c00167,10.1021/acsami.4c00167,PBDB-T,PBI-Por,PBDB-T,PBI-Por,CCCCC(CC)Cc1ccc(-c2c3cc(-c4ccc(-c5sc(-c6cccs6)c6c5C(=O)c5c(CC(CC)CCCC)sc(CC(CC)CCCC)c5C6=O)s4)sc3c(-c3ccc(CC(CC)CCCC)s3)c3ccsc23)s1,,0.78,14.5,66.0,7.4,7.464600000000001,0.8729729729729787,,,,,,,ITO/PEDOT:PSS/Donor:Y6/PFN-Br/Ag,conventional,PFN-Br,PFN-Br,PEDOT:PSS,PEDOT:PSS,,chloroform,chloroform,,-5.33,-3.48,,,,
103900,10.1021/acsami.4c00167,10.1021/acsami.4c00167,PTB7-Th,4PDI-ZnP,PTB7-Th,4PDI-ZnP,CCCCC(CC)COC(=O)c1sc2csc(-c3cc4c(-c5ccc(CC(CC)CCCC)s5)c5sccc5c(-c5ccc(CC(CC)CCCC)s5)c4s3)c2c1F,,0.9,15.43,70.4,9.64,9.776448000000002,1.415435684647318,,,,,,,ITO/PEDOT:PSS/Donor:Y6/PFN-Br/Ag,conventional,PFN-Br,PFN-Br,PEDOT:PSS,PEDOT:PSS,,chloroform,chloroform,,-5.29,-3.72,,,,
103901,10.1021/acsami.4c00167,10.1021/acsami.4c00167,DPPEZnP-TBO,6TIC,DPPEZnP-TBO,6TIC,,CCCCCCc1ccc(C2(c3ccc(CCCCCC)cc3)c3c(sc4cc(/C=C5\C(=O)c6ccccc6C5=C(C#N)C#N)sc34)-c3sc4c5c(sc4c32)-c2sc3cc(/C=C4\C(=O)c6ccccc6C4=C(C#N)C#N)sc3c2C5(c2ccc(CCCCCC)cc2)c2ccc(CCCCCC)cc2)cc1,0.8,21.57,70.17,12.11,12.1085352,0.0120957886044512,,,,,,,ITO/PEDOT:PSS/Donor:Y6/PFN-Br/Ag,conventional,PFN-Br,PFN-Br,PEDOT:PSS,PEDOT:PSS,,chloroform,chloroform,,,,,-5.263,-3.85,
103902,10.1021/acsami.4c00167,10.1021/acsami.4c00167,ZnP-TSEH,6TIC,ZnP-TSEH,6TIC,,CCCCCCc1ccc(C2(c3ccc(CCCCCC)cc3)c3c(sc4cc(/C=C5\C(=O)c6ccccc6C5=C(C#N)C#N)sc34)-c3sc4c5c(sc4c32)-c2sc3cc(/C=C4\C(=O)c6ccccc6C4=C(C#N)C#N)sc3c2C5(c2ccc(CCCCCC)cc2)c2ccc(CCCCCC)cc2)cc1,0.81,23.14,72.23,13.54,13.538357820000002,0.0121283604135708,,,,,,,ITO/PEDOT:PSS/Donor:Y6/PFN-Br/Ag,conventional,PFN-Br,PFN-Br,PEDOT:PSS,PEDOT:PSS,,chloroform,chloroform,,,,,-5.263,-3.85,
103903,10.1021/acsami.4c00167,10.1021/acsami.4c00167,2,PC71BM,2,PC71BM,CCCCC(CC)CN1C(=O)c2cccc3c(-c4ccc(-c5ccc6c7c(cccc57)C(=O)N(CC(CC)CCCC)C6=O)s4)ccc(c23)C1=O,COC(=O)CCCC1(c2ccccc2)C23c4c5ccc6c7cc8c9c%10c(cc%11cc%12c%13c%14c(cc%15c%16ccc-5c2c%16c2c5c%16c%17c(c(c46)c7c9c%17c4c%10c%11c%13c4c%16c%14c%152)C513)C%12)C8,0.82,14.19,69.0,8.03,8.028702,0.0161643835616468,,,,,,,ITO/PEDOT:PSS/Donor:Y6/PFN-Br/Ag,conventional,PFN-Br,PFN-Br,PEDOT:PSS,PEDOT:PSS,,chloroform,chloroform,,-5.95,-3.62,,-5.9,-3.9,
103904,10.1021/acsami.4c00167,10.1021/acsami.4c00167,DPP-2TTP,PC71BM,DPP-2TTP,PC71BM,,COC(=O)CCCC1(c2ccccc2)C23c4c5ccc6c7cc8c9c%10c(cc%11cc%12c%13c%14c(cc%15c%16ccc-5c2c%16c2c5c%16c%17c(c(c46)c7c9c%17c4c%10c%11c%13c4c%16c%14c%152)C513)C%12)C8,0.81,16.43,71.4,9.3,9.5021262,2.173400000000004,,,,,,,ITO/PEDOT:PSS/Donor:Y6/PFN-Br/Ag,conventional,PFN-Br,PFN-Br,PEDOT:PSS,PEDOT:PSS,,chloroform,chloroform,,,,,-5.9,-3.9,
103905,10.1021/acsami.4c00167,10.1021/acsami.4c00167,Mg-TEP-DPP4,PC61BM,Mg-TEP-DPP4,PC61BM,,COC(=O)CCCC1(c2ccccc2)C23c4c5c6c7c8c9c(c%10c%11c2c2c%12c4c4c%13c5c5c7c7c8c8c%14c9c%10c9c%10c%11c2c2c%11c%12c4c4c%12c%13c5c5c7c7c8c8c%14c9c9c%10c2c2c%11c4c4c%12c5c7c5c8c9c2c45)C613,0.72,16.42,62.24,7.4,7.35826176,0.5640302702702693,,,,,,,ITO/PEDOT:PSS/Donor:Y6/PFN-Br/Ag,conventional,PFN-Br,PFN-Br,PEDOT:PSS,PEDOT:PSS,,chloroform,chloroform,,,,,-6.1,-3.7,
103906,10.1021/acsami.4c00167,10.1021/acsami.4c00167,ZnP-4ThDPP,Y6,ZnP-4ThDPP,Y6,,CCCCCCCCCCCc1c(/C=C2\C(=O)c3cc(F)c(F)cc3C2=C(C#N)C#N)sc2c1sc1c3c4nsnc4c4c5sc6c(CCCCCCCCCCC)c(/C=C7\C(=O)c8cc(F)c(F)cc8C7=C(C#N)C#N)sc6c5n(CC(CC)CCCC)c4c3n(CC(CC)CCCC)c21,0.69,18.26,55.0,6.93,6.92967,0.0047619047619039,,,,,,,ITO/PEDOT:PSS/Donor:Y6/PFN-Br/Ag,conventional,PFN-Br,PFN-Br,PEDOT:PSS,PEDOT:PSS,,chloroform,chloroform,,,,,-5.65,-4.09,
103907,10.1021/acsami.4c00167,10.1021/acsami.4c00167,Por-S,PC71BM,Por-S,PC71BM,,COC(=O)CCCC1(c2ccccc2)C23c4c5ccc6c7cc8c9c%10c(cc%11cc%12c%13c%14c(cc%15c%16ccc-5c2c%16c2c5c%16c%17c(c(c46)c7c9c%17c4c%10c%11c%13c4c%16c%14c%152)C513)C%12)C8,0.91,13.19,66.7,8.04,8.0059343,0.4237027363183994,,,,,,,ITO/PEDOT:PSS/Donor:Y6/PFN-Br/Ag,conventional,PFN-Br,PFN-Br,PEDOT:PSS,PEDOT:PSS,,chloroform,chloroform,,,,,-5.9,-3.9,
103908,10.1021/acsami.4c00167,10.1021/acsami.4c00167,ZnP2BT-RH,PC71BM,ZnP2BT-RH,PC71BM,,COC(=O)CCCC1(c2ccccc2)C23c4c5ccc6c7cc8c9c%10c(cc%11cc%12c%13c%14c(cc%15c%16ccc-5c2c%16c2c5c%16c%17c(c(c46)c7c9c%17c4c%10c%11c%13c4c%16c%14c%152)C513)C%12)C8,0.845,17.66,67.15,10.02,10.02059305,0.0059186626746594,,,,,,,ITO/PEDOT:PSS/Donor:Y6/PFN-Br/Ag,conventional,PFN-Br,PFN-Br,PEDOT:PSS,PEDOT:PSS,,chloroform,chloroform,,,,,-5.9,-3.9,
103909,10.1021/acsami.4c00167,10.1021/acsami.4c00167,P1,PC71BM,P1,PC71BM,CCCCCCCCc1cc(-c2c(-c3cccs3)sc3c(-c4cc(CCCCCCCC)c(CCCCCCCC)s4)c(-c4ccc(-c5cccc6nsnc56)s4)sc23)sc1CCCCCCCC,COC(=O)CCCC1(c2ccccc2)C23c4c5ccc6c7cc8c9c%10c(cc%11cc%12c%13c%14c(cc%15c%16ccc-5c2c%16c2c5c%16c%17c(c(c46)c7c9c%17c4c%10c%11c%13c4c%16c%14c%152)C513)C%12)C8,0.908,14.8,64.1,8.61,8.6140144,0.0466248548199867,,,,,,,ITO/PEDOT:PSS/Donor:Y6/PFN-Br/Ag,conventional,PFN-Br,PFN-Br,PEDOT:PSS,PEDOT:PSS,,chloroform,chloroform,,-5.34,-3.53,,-5.9,-3.9,
103910,10.1021/acsami.4c00167,10.1021/acsami.4c00167,VC9,PC71BM,VC9,PC71BM,,COC(=O)CCCC1(c2ccccc2)C23c4c5ccc6c7cc8c9c%10c(cc%11cc%12c%13c%14c(cc%15c%16ccc-5c2c%16c2c5c%16c%17c(c(c46)c7c9c%17c4c%10c%11c%13c4c%16c%14c%152)C513)C%12)C8,1.06,15.48,65.0,10.66,10.66572,0.0536585365853674,,,,,,,ITO/PEDOT:PSS/Donor:Y6/PFN-Br/Ag,conventional,PFN-Br,PFN-Br,PEDOT:PSS,PEDOT:PSS,,chloroform,chloroform,,,,,-5.9,-3.9,
103911,10.1021/acsami.4c00167,10.1021/acsami.4c00167,D1,A1,D1,A1,,CCCCCCCCN1C(=O)c2c(-c3ccccc3)cc3c4c(cc(-c5ccccc5)c(c24)C1=O)C1C=C(c2ccccc2)C2=C4C1=C3C=C(c1ccccc1)C4C(=O)N(CCCCCCCC)C2=O,0.76,14.43,65.7,7.21,7.2051876,0.0667461858529888,,,,,,,ITO/PEDOT:PSS/Donor:Y6/PFN-Br/Ag,conventional,PFN-Br,PFN-Br,PEDOT:PSS,PEDOT:PSS,,chloroform,chloroform,,,,,-5.66,-3.7,
103912,10.1021/acsami.4c00167,10.1021/acsami.4c00167,VC7,IT-4F,VC7,IT-4F,,CCCCCCc1ccc(C2(c3ccc(CCCCCC)cc3)c3cc4c(cc3-c3sc5cc(/C=C6\C(=O)c7cc(F)c(F)cc7C6=C(C#N)C#N)sc5c32)C(c2ccc(CCCCCC)cc2)(c2ccc(CCCCCC)cc2)c2c-4sc3cc(/C=C4\C(=O)c5cc(F)c(F)cc5C4=C(C#N)C#N)sc23)cc1,0.84,21.94,63.0,11.61,11.610648,0.0055813953488523,,,,,,,ITO/PEDOT:PSS/Donor:Y6/PFN-Br/Ag,conventional,PFN-Br,PFN-Br,PEDOT:PSS,PEDOT:PSS,,chloroform,chloroform,,,,,-5.66,-4.14,
103913,10.1021/acsami.4c00167,10.1021/acsami.4c00167,C19-PdP,PC71BM,C19-PdP,PC71BM,,COC(=O)CCCC1(c2ccccc2)C23c4c5ccc6c7cc8c9c%10c(cc%11cc%12c%13c%14c(cc%15c%16ccc-5c2c%16c2c5c%16c%17c(c(c46)c7c9c%17c4c%10c%11c%13c4c%16c%14c%152)C513)C%12)C8,0.94,12.74,67.9,8.09,8.131432400000001,0.5121433868974224,,,,,,,ITO/PEDOT:PSS/Donor:Y6/PFN-Br/Ag,conventional,PFN-Br,PFN-Br,PEDOT:PSS,PEDOT:PSS,,chloroform,chloroform,,,,,-5.9,-3.9,
103914,10.1021/acsami.4c00167,10.1021/acsami.4c00167,PTB7-Th,β-TPDI-Ni,PTB7-Th,β-TPDI-Ni,CCCCC(CC)COC(=O)c1sc2csc(-c3cc4c(-c5ccc(CC(CC)CCCC)s5)c5sccc5c(-c5ccc(CC(CC)CCCC)s5)c4s3)c2c1F,,0.65,10.21,45.97,3.03,3.0507990500000006,0.6864372937294,,,,,,,ITO/PEDOT:PSS/Donor:Y6/PFN-Br/Ag,conventional,PFN-Br,PFN-Br,PEDOT:PSS,PEDOT:PSS,,chloroform,chloroform,,-5.29,-3.72,,,,
103915,10.1021/acsami.4c00167,10.1021/acsami.4c00167,"3,5-tBuP-mEDPP-DβDPP",Y6,"3,5-tBuP-mEDPP-DβDPP",Y6,,CCCCCCCCCCCc1c(/C=C2\C(=O)c3cc(F)c(F)cc3C2=C(C#N)C#N)sc2c1sc1c3c4nsnc4c4c5sc6c(CCCCCCCCCCC)c(/C=C7\C(=O)c8cc(F)c(F)cc8C7=C(C#N)C#N)sc6c5n(CC(CC)CCCC)c4c3n(CC(CC)CCCC)c21,0.62,11.29,33.46,2.34,2.34213308,0.0911572649572701,,,,,,,ITO/PEDOT:PSS/Donor:Y6/PFN-Br/Ag,conventional,PFN-Br,PFN-Br,PEDOT:PSS,PEDOT:PSS,,chloroform,chloroform,,,,,-5.65,-4.09,
103916,10.1021/acsami.4c00167,10.1021/acsami.4c00167,BODPP-Por,Y6,BODPP-Por,Y6,,CCCCCCCCCCCc1c(/C=C2\C(=O)c3cc(F)c(F)cc3C2=C(C#N)C#N)sc2c1sc1c3c4nsnc4c4c5sc6c(CCCCCCCCCCC)c(/C=C7\C(=O)c8cc(F)c(F)cc8C7=C(C#N)C#N)sc6c5n(CC(CC)CCCC)c4c3n(CC(CC)CCCC)c21,0.79,20.24,68.74,10.99,10.99125104,0.0113834394904426,10.72,10.99,1:0.9,DIO,DIO,0.5 vol%,ITO/PEDOT:PSS/Donor:Y6/PFN-Br/Ag,conventional,PFN-Br,PFN-Br,PEDOT:PSS,PEDOT:PSS,90.0,chloroform,chloroform,120.0,,,,-5.65,-4.09,
103917,10.1021/acsami.4c00167,10.1021/acsami.4c00167,EHDPP-Por,,EHDPP-Por,,,,0.81,10.32,45.34,3.79,3.790061280000001,0.0016168865435633,3.43,3.79,1:0.9,,,,ITO/PEDOT:PSS/Donor:Y6/PFN-Br/Ag,conventional,PFN-Br,PFN-Br,PEDOT:PSS,PEDOT:PSS,90.0,chloroform,chloroform,,,,,,,
103918,10.1021/acsami.4c00167,10.1021/acsami.4c00167,EHDPP-Por,,EHDPP-Por,,,,0.78,15.66,45.97,5.61,5.61514356,0.0916855614973191,5.28,5.61,1:0.9,,,,ITO/PEDOT:PSS/Donor:Y6/PFN-Br/Ag,conventional,PFN-Br,PFN-Br,PEDOT:PSS,PEDOT:PSS,90.0,chloroform,chloroform,120.0,,,,,,
103919,10.1021/acsami.4c00167,10.1021/acsami.4c00167,EHDPP-Por,,EHDPP-Por,,,,0.78,19.32,66.97,10.19,10.09211112,0.9606367026496496,9.89,10.19,1:0.9,DIO,DIO,0.5 vol%,ITO/PEDOT:PSS/Donor:Y6/PFN-Br/Ag,conventional,PFN-Br,PFN-Br,PEDOT:PSS,PEDOT:PSS,90.0,chloroform,chloroform,120.0,,,,,,
103920,10.1021/acsami.4c00167,10.1021/acsami.4c00167,BODPP-Por,Y6,BODPP-Por,,,CCCCCCCCCCCc1c(/C=C2\C(=O)c3cc(F)c(F)cc3C2=C(C#N)C#N)sc2c1sc1c3c4nsnc4c4c5sc6c(CCCCCCCCCCC)c(/C=C7\C(=O)c8cc(F)c(F)cc8C7=C(C#N)C#N)sc6c5n(CC(CC)CCCC)c4c3n(CC(CC)CCCC)c21,0.81,10.96,48.09,4.27,4.269237840000001,0.0178491803278444,4.03,4.27,1:0.9,,,,ITO/PEDOT:PSS/Donor:Y6/PFN-Br/Ag,conventional,PFN-Br,PFN-Br,PEDOT:PSS,PEDOT:PSS,90.0,chloroform,chloroform,,,,,,,
103921,10.1021/acsami.4c00167,10.1021/acsami.4c00167,BODPP-Por,Y6,BODPP-Por,,,CCCCCCCCCCCc1c(/C=C2\C(=O)c3cc(F)c(F)cc3C2=C(C#N)C#N)sc2c1sc1c3c4nsnc4c4c5sc6c(CCCCCCCCCCC)c(/C=C7\C(=O)c8cc(F)c(F)cc8C7=C(C#N)C#N)sc6c5n(CC(CC)CCCC)c4c3n(CC(CC)CCCC)c21,0.79,16.72,47.01,6.21,6.20945688,0.0087458937198015,5.91,6.21,1:0.9,,,,ITO/PEDOT:PSS/Donor:Y6/PFN-Br/Ag,conventional,PFN-Br,PFN-Br,PEDOT:PSS,PEDOT:PSS,90.0,chloroform,chloroform,120.0,,,,,,
103922,10.1021/acsami.4c00167,10.1021/acsami.4c00167,BODPP-Por,Y6,BODPP-Por,,,CCCCCCCCCCCc1c(/C=C2\C(=O)c3cc(F)c(F)cc3C2=C(C#N)C#N)sc2c1sc1c3c4nsnc4c4c5sc6c(CCCCCCCCCCC)c(/C=C7\C(=O)c8cc(F)c(F)cc8C7=C(C#N)C#N)sc6c5n(CC(CC)CCCC)c4c3n(CC(CC)CCCC)c21,0.79,20.24,68.74,10.99,10.99125104,0.0113834394904426,10.72,10.99,1:0.9,DIO,DIO,0.5 vol%,ITO/PEDOT:PSS/Donor:Y6/PFN-Br/Ag,conventional,PFN-Br,PFN-Br,PEDOT:PSS,PEDOT:PSS,90.0,chloroform,chloroform,120.0,,,,,,
103923,10.1021/acsami.4c01354,10.1021/acsami.4c01354,,RM1,,RM1,,,0.887,17.83,65.0,10.27,10.2798865,0.0962658227848135,10.1,10.27,,,,,inverted,inverted,ZnO,ZnO,MoO3,MoO3,,CF,chloroform,,,,,,,
103924,10.1021/acsami.4c01354,10.1021/acsami.4c01354,,RM2,,RM2,,,0.856,18.33,70.0,11.05,10.983336,0.6032941176470693,10.83,11.05,,,,,inverted,inverted,ZnO,ZnO,MoO3,MoO3,,CF,chloroform,,,,,,,
