Repository: JiYiqaq/PCE-KA-GNN

# Data directory

- `raw/Active_Database.csv` is the immutable source dataset bundled under CC BY 4.0. Do not overwrite it with processed data.
- `processed/` is created and populated by the training pipeline. Generated `.pt` and `.pth` caches are intentionally ignored by Git because they can exceed GitHub's normal single-file limit.

See `../DATA_LICENSE.md` for provenance, license and checksum information.

File: data/raw/Active_Database.csv (part 369 of 471)
id,doi,doi_norm,donor,acceptor,donor_canonical,acceptor_canonical,donor_smiles,acceptor_smiles,voc,jsc,ff,pce,pce_recomputed,pce_relative_error_percent,pce_avg,pce_best,d_a_ratio,additive,additive_canonical,additive_ratio,device_structure,device_type,etl,etl_canonical,htl,htl_canonical,active_layer_thickness,solvent,solvent_canonical,annealing_temp,homo_d,lumo_d,eg_d,homo_a,lumo_a,eg_a
103925,10.1021/acsami.4c01987,10.1021/acsami.4c01987,PBNF-TAZ,Y6-BO,PBNF-TAZ,Y6-BO,,CCCCCCCCCCCc1c(/C=C2\C(=O)c3cc(F)c(F)cc3C2=C(C#N)C#N)sc2c1sc1c3c4nsnc4c4c5sc6c(CCCCCCCCCCC)c(/C=C7\C(=O)c8cc(F)c(F)cc8C7=C(C#N)C#N)sc6c5n(CC(CCCC)CCCCCC)c4c3n(CC(CCCC)CCCCCC)c21,0.86,23.2,59.3,11.82,11.831535999999998,0.0975972927241774,11.52,11.82,,,,,BHJ,organic solar cell,PNDIT-F3N,,PEDOT:PSS,,,,,,,,,-5.65,-4.1,
103926,10.1021/acsami.4c01987,10.1021/acsami.4c01987,PBNF-TAZ,Y6-BO,PBNF-TAZ,Y6-BO,,CCCCCCCCCCCc1c(/C=C2\C(=O)c3cc(F)c(F)cc3C2=C(C#N)C#N)sc2c1sc1c3c4nsnc4c4c5sc6c(CCCCCCCCCCC)c(/C=C7\C(=O)c8cc(F)c(F)cc8C7=C(C#N)C#N)sc6c5n(CC(CCCC)CCCCCC)c4c3n(CC(CCCC)CCCCCC)c21,0.85,24.0,69.8,14.15,14.2392,0.6303886925794924,13.8,14.15,,,,,LbL,organic solar cell,PNDIT-F3N,,PEDOT:PSS,,,,,,,,,-5.65,-4.1,
103927,10.1021/acsami.4c01987,10.1021/acsami.4c01987,PBNT-TAZ,Y6-BO,PBNT-TAZ,Y6-BO,,CCCCCCCCCCCc1c(/C=C2\C(=O)c3cc(F)c(F)cc3C2=C(C#N)C#N)sc2c1sc1c3c4nsnc4c4c5sc6c(CCCCCCCCCCC)c(/C=C7\C(=O)c8cc(F)c(F)cc8C7=C(C#N)C#N)sc6c5n(CC(CCCC)CCCCCC)c4c3n(CC(CCCC)CCCCCC)c21,0.87,25.83,68.44,15.36,15.379905239999998,0.129591406249988,15.15,15.36,,,,,BHJ,organic solar cell,PNDIT-F3N,,PEDOT:PSS,,,,,,,,,-5.65,-4.1,
103928,10.1021/acsami.4c01987,10.1021/acsami.4c01987,PBNT-TAZ,Y6-BO,PBNT-TAZ,Y6-BO,,CCCCCCCCCCCc1c(/C=C2\C(=O)c3cc(F)c(F)cc3C2=C(C#N)C#N)sc2c1sc1c3c4nsnc4c4c5sc6c(CCCCCCCCCCC)c(/C=C7\C(=O)c8cc(F)c(F)cc8C7=C(C#N)C#N)sc6c5n(CC(CCCC)CCCCCC)c4c3n(CC(CCCC)CCCCCC)c21,0.84,26.67,72.95,16.34,16.342842599999997,0.0173965728274019,16.12,16.34,,,,,LbL,organic solar cell,PNDIT-F3N,,PEDOT:PSS,,,,,,,,,-5.65,-4.1,
103929,10.1021/acsami.4c01987,10.1021/acsami.4c01987,PBNS-TAZ,Y6-BO,PBNS-TAZ,Y6-BO,,CCCCCCCCCCCc1c(/C=C2\C(=O)c3cc(F)c(F)cc3C2=C(C#N)C#N)sc2c1sc1c3c4nsnc4c4c5sc6c(CCCCCCCCCCC)c(/C=C7\C(=O)c8cc(F)c(F)cc8C7=C(C#N)C#N)sc6c5n(CC(CCCC)CCCCCC)c4c3n(CC(CCCC)CCCCCC)c21,0.82,20.65,47.33,8.02,8.014388899999998,0.0699638403990174,7.52,8.02,,,,,BHJ,organic solar cell,PNDIT-F3N,,PEDOT:PSS,,,,,,,,,-5.65,-4.1,
103930,10.1021/acsami.4c01987,10.1021/acsami.4c01987,PBNS-TAZ,Y6-BO,PBNS-TAZ,Y6-BO,,CCCCCCCCCCCc1c(/C=C2\C(=O)c3cc(F)c(F)cc3C2=C(C#N)C#N)sc2c1sc1c3c4nsnc4c4c5sc6c(CCCCCCCCCCC)c(/C=C7\C(=O)c8cc(F)c(F)cc8C7=C(C#N)C#N)sc6c5n(CC(CCCC)CCCCCC)c4c3n(CC(CCCC)CCCCCC)c21,0.81,21.14,61.84,10.57,10.589110560000002,0.1808000000000136,10.25,10.57,,,,,LbL,organic solar cell,PNDIT-F3N,,PEDOT:PSS,,,,,,,,,-5.65,-4.1,
103931,10.1021/acsami.4c02150,10.1021/acsami.4c02150,PM6,C5-16,PM6,C5-16,COC(=O)C(C)(C)c1cc(C)cc(-c2sc3c4sc5cc(/C=C6/C(=O)c7cc(F)cc(c7)C(=O)/C6=C\c6cc(C(C)(C)C(=O)OC)c(-c7cc(C)cc(C(C)(C)C(=O)OC)c7)s6)sc5c4c(C(C)(C)C(=O)OC)ccc2-3)c1,CCCCCc1c(/C=C2\C(=O)c3cc(F)c(F)cc3C2=C(C#N)C#N)sc2c1sc1c3c4nsnc4c4c5sc6c(CCCCC)c(/C=C7\C(=O)c8cc(F)c(F)cc8C7=C(C#N)C#N)sc6c5n(C)c4c3n(C)c21,0.78,27.3,69.2,14.7,14.735448000000002,0.2411428571428732,14.4,14.7,,,,,ITO/PEDOT:PSS/PM6:C5-16/ETL/Ag,conventional,MeOH rinse,MeOH rinse,PEDOT:PSS,,80.0,,,,-5.56,-3.65,,,,
103932,10.1021/acsami.4c02150,10.1021/acsami.4c02150,PM6,C5-16,PM6,C5-16,COC(=O)C(C)(C)c1cc(C)cc(-c2sc3c4sc5cc(/C=C6/C(=O)c7cc(F)cc(c7)C(=O)/C6=C\c6cc(C(C)(C)C(=O)OC)c(-c7cc(C)cc(C(C)(C)C(=O)OC)c7)s6)sc5c4c(C(C)(C)C(=O)OC)ccc2-3)c1,CCCCCc1c(/C=C2\C(=O)c3cc(F)c(F)cc3C2=C(C#N)C#N)sc2c1sc1c3c4nsnc4c4c5sc6c(CCCCC)c(/C=C7\C(=O)c8cc(F)c(F)cc8C7=C(C#N)C#N)sc6c5n(C)c4c3n(C)c21,0.8,27.6,73.3,16.3,16.18464,0.7077300613496872,16.1,16.3,,,,,ITO/PEDOT:PSS/PM6:C5-16/ETL/Ag,conventional,HB,,PEDOT:PSS,,80.0,,,,-5.56,-3.65,,,,
103933,10.1021/acsami.4c02150,10.1021/acsami.4c02150,PM6,C5-16,PM6,C5-16,COC(=O)C(C)(C)c1cc(C)cc(-c2sc3c4sc5cc(/C=C6/C(=O)c7cc(F)cc(c7)C(=O)/C6=C\c6cc(C(C)(C)C(=O)OC)c(-c7cc(C)cc(C(C)(C)C(=O)OC)c7)s6)sc5c4c(C(C)(C)C(=O)OC)ccc2-3)c1,CCCCCc1c(/C=C2\C(=O)c3cc(F)c(F)cc3C2=C(C#N)C#N)sc2c1sc1c3c4nsnc4c4c5sc6c(CCCCC)c(/C=C7\C(=O)c8cc(F)c(F)cc8C7=C(C#N)C#N)sc6c5n(C)c4c3n(C)c21,0.83,27.5,77.8,17.8,17.757849999999998,0.2367977528090057,17.6,17.8,,,,,ITO/PEDOT:PSS/PM6:C5-16/ETL/Ag,conventional,PDINN,PDINN,PEDOT:PSS,,80.0,,,,-5.56,-3.65,,,,
103934,10.1021/acsami.4c02150,10.1021/acsami.4c02150,PM6,C5-16,PM6,C5-16,COC(=O)C(C)(C)c1cc(C)cc(-c2sc3c4sc5cc(/C=C6/C(=O)c7cc(F)cc(c7)C(=O)/C6=C\c6cc(C(C)(C)C(=O)OC)c(-c7cc(C)cc(C(C)(C)C(=O)OC)c7)s6)sc5c4c(C(C)(C)C(=O)OC)ccc2-3)c1,CCCCCc1c(/C=C2\C(=O)c3cc(F)c(F)cc3C2=C(C#N)C#N)sc2c1sc1c3c4nsnc4c4c5sc6c(CCCCC)c(/C=C7\C(=O)c8cc(F)c(F)cc8C7=C(C#N)C#N)sc6c5n(C)c4c3n(C)c21,0.84,27.7,79.6,18.4,18.521328,0.659391304347817,18.2,18.4,,,,,ITO/PEDOT:PSS/PM6:C5-16/ETL/Ag,conventional,PDINN:HB,PDINN:HB,PEDOT:PSS,,80.0,,,,-5.56,-3.65,,,,
103935,10.1021/acsami.4c02150,10.1021/acsami.4c02150,PM6,L8-BO,PM6,L8-BO,COC(=O)C(C)(C)c1cc(C)cc(-c2sc3c4sc5cc(/C=C6/C(=O)c7cc(F)cc(c7)C(=O)/C6=C\c6cc(C(C)(C)C(=O)OC)c(-c7cc(C)cc(C(C)(C)C(=O)OC)c7)s6)sc5c4c(C(C)(C)C(=O)OC)ccc2-3)c1,CCCCCCC(CCCC)Cc1c(/C=C2\C(=O)c3cc(F)c(F)cc3C2=C(C#N)C#N)sc2c1SC1c3c(c4c(c5nsnc35)c3sc5c(CC(CCCC)CCCCCC)c(/C=C6\C(=O)c7cc(F)c(F)cc7C6=C(C#N)C#N)sc5c3n4CC(CC)CCCC)N(CC(CC)CCCC)C21,0.89,27.1,76.8,18.8,18.523392,1.4713191489361677,18.6,18.8,,,,,ITO/2PACz/PM6/L8-BO/ETL/Ag,conventional,PDINN,PDINN,2PACz,,95.0,,,,-5.56,-3.65,,-5.68,-3.9,
103936,10.1021/acsami.4c02150,10.1021/acsami.4c02150,PM6,L8-BO,PM6,L8-BO,COC(=O)C(C)(C)c1cc(C)cc(-c2sc3c4sc5cc(/C=C6/C(=O)c7cc(F)cc(c7)C(=O)/C6=C\c6cc(C(C)(C)C(=O)OC)c(-c7cc(C)cc(C(C)(C)C(=O)OC)c7)s6)sc5c4c(C(C)(C)C(=O)OC)ccc2-3)c1,CCCCCCC(CCCC)Cc1c(/C=C2\C(=O)c3cc(F)c(F)cc3C2=C(C#N)C#N)sc2c1SC1c3c(c4c(c5nsnc35)c3sc5c(CC(CCCC)CCCCCC)c(/C=C6\C(=O)c7cc(F)c(F)cc7C6=C(C#N)C#N)sc5c3n4CC(CC)CCCC)N(CC(CC)CCCC)C21,0.9,27.3,79.5,19.4,19.53315,0.6863402061855699,19.2,19.4,,,,,ITO/2PACz/PM6/L8-BO/ETL/Ag,conventional,PDINN:HB,PDINN:HB,2PACz,,95.0,,,,-5.56,-3.65,,-5.68,-3.9,
103937,10.1021/acsami.4c02150,10.1021/acsami.4c02150,PM6,L8-BO,PM6,L8-BO,COC(=O)C(C)(C)c1cc(C)cc(-c2sc3c4sc5cc(/C=C6/C(=O)c7cc(F)cc(c7)C(=O)/C6=C\c6cc(C(C)(C)C(=O)OC)c(-c7cc(C)cc(C(C)(C)C(=O)OC)c7)s6)sc5c4c(C(C)(C)C(=O)OC)ccc2-3)c1,CCCCCCC(CCCC)Cc1c(/C=C2\C(=O)c3cc(F)c(F)cc3C2=C(C#N)C#N)sc2c1SC1c3c(c4c(c5nsnc35)c3sc5c(CC(CCCC)CCCCCC)c(/C=C6\C(=O)c7cc(F)c(F)cc7C6=C(C#N)C#N)sc5c3n4CC(CC)CCCC)N(CC(CC)CCCC)C21,0.89,27.1,74.8,18.2,18.041012,0.8735604395604245,18.0,18.2,,,,,ITO/2PACz/PM6/L8-BO/ETL/Ag,conventional,PDIN,PDIN,2PACz,,95.0,,,,-5.56,-3.65,,-5.68,-3.9,
103938,10.1021/acsami.4c02150,10.1021/acsami.4c02150,PM6,L8-BO,PM6,L8-BO,COC(=O)C(C)(C)c1cc(C)cc(-c2sc3c4sc5cc(/C=C6/C(=O)c7cc(F)cc(c7)C(=O)/C6=C\c6cc(C(C)(C)C(=O)OC)c(-c7cc(C)cc(C(C)(C)C(=O)OC)c7)s6)sc5c4c(C(C)(C)C(=O)OC)ccc2-3)c1,CCCCCCC(CCCC)Cc1c(/C=C2\C(=O)c3cc(F)c(F)cc3C2=C(C#N)C#N)sc2c1SC1c3c(c4c(c5nsnc35)c3sc5c(CC(CCCC)CCCCCC)c(/C=C6\C(=O)c7cc(F)c(F)cc7C6=C(C#N)C#N)sc5c3n4CC(CC)CCCC)N(CC(CC)CCCC)C21,0.89,27.2,77.4,18.9,18.736992,0.862476190476179,18.6,18.9,,,,,ITO/2PACz/PM6/L8-BO/ETL/Ag,conventional,PDIN:HB,PDIN:HB,2PACz,,95.0,,,,-5.56,-3.65,,-5.68,-3.9,
103939,10.1021/acsami.4c02864,10.1021/acsami.4c02864,PM6,Y6,PM6,Y6,COC(=O)C(C)(C)c1cc(C)cc(-c2sc3c4sc5cc(/C=C6/C(=O)c7cc(F)cc(c7)C(=O)/C6=C\c6cc(C(C)(C)C(=O)OC)c(-c7cc(C)cc(C(C)(C)C(=O)OC)c7)s6)sc5c4c(C(C)(C)C(=O)OC)ccc2-3)c1,CCCCCCCCCCCc1c(/C=C2\C(=O)c3cc(F)c(F)cc3C2=C(C#N)C#N)sc2c1sc1c3c4nsnc4c4c5sc6c(CCCCCCCCCCC)c(/C=C7\C(=O)c8cc(F)c(F)cc8C7=C(C#N)C#N)sc6c5n(CC(CC)CCCC)c4c3n(CC(CC)CCCC)c21,0.8,23.1,62.0,12.05,11.4576,4.916182572614119,11.6,12.05,1:0.5,,,,ITO/PEDOT:PSS/active layer/PDINO/Ag,conventional,PDINO,PDINO,PEDOT:PSS,PEDOT:PSS,,chloroform,chloroform,110.0,-5.56,-3.65,,-5.65,-4.09,
103940,10.1021/acsami.4c02864,10.1021/acsami.4c02864,PM6,Y6,PM6,Y6,COC(=O)C(C)(C)c1cc(C)cc(-c2sc3c4sc5cc(/C=C6/C(=O)c7cc(F)cc(c7)C(=O)/C6=C\c6cc(C(C)(C)C(=O)OC)c(-c7cc(C)cc(C(C)(C)C(=O)OC)c7)s6)sc5c4c(C(C)(C)C(=O)OC)ccc2-3)c1,CCCCCCCCCCCc1c(/C=C2\C(=O)c3cc(F)c(F)cc3C2=C(C#N)C#N)sc2c1sc1c3c4nsnc4c4c5sc6c(CCCCCCCCCCC)c(/C=C7\C(=O)c8cc(F)c(F)cc8C7=C(C#N)C#N)sc6c5n(CC(CC)CCCC)c4c3n(CC(CC)CCCC)c21,0.79,21.9,65.0,12.2,11.245649999999998,7.822540983606571,11.1,12.2,1:1,,,,ITO/PEDOT:PSS/active layer/PDINO/Ag,conventional,PDINO,PDINO,PEDOT:PSS,PEDOT:PSS,,chloroform,chloroform,110.0,-5.56,-3.65,,-5.65,-4.09,
103941,10.1021/acsami.4c02864,10.1021/acsami.4c02864,PM6,Y6,PM6,Y6,COC(=O)C(C)(C)c1cc(C)cc(-c2sc3c4sc5cc(/C=C6/C(=O)c7cc(F)cc(c7)C(=O)/C6=C\c6cc(C(C)(C)C(=O)OC)c(-c7cc(C)cc(C(C)(C)C(=O)OC)c7)s6)sc5c4c(C(C)(C)C(=O)OC)ccc2-3)c1,CCCCCCCCCCCc1c(/C=C2\C(=O)c3cc(F)c(F)cc3C2=C(C#N)C#N)sc2c1sc1c3c4nsnc4c4c5sc6c(CCCCCCCCCCC)c(/C=C7\C(=O)c8cc(F)c(F)cc8C7=C(C#N)C#N)sc6c5n(CC(CC)CCCC)c4c3n(CC(CC)CCCC)c21,0.81,21.4,59.0,10.99,10.22706,6.9421292083712505,10.3,10.99,1:2,,,,ITO/PEDOT:PSS/active layer/PDINO/Ag,conventional,PDINO,PDINO,PEDOT:PSS,PEDOT:PSS,,chloroform,chloroform,110.0,-5.56,-3.65,,-5.65,-4.09,
103942,10.1021/acsami.4c02864,10.1021/acsami.4c02864,PM6,Y6,PM6,Y6,COC(=O)C(C)(C)c1cc(C)cc(-c2sc3c4sc5cc(/C=C6/C(=O)c7cc(F)cc(c7)C(=O)/C6=C\c6cc(C(C)(C)C(=O)OC)c(-c7cc(C)cc(C(C)(C)C(=O)OC)c7)s6)sc5c4c(C(C)(C)C(=O)OC)ccc2-3)c1,CCCCCCCCCCCc1c(/C=C2\C(=O)c3cc(F)c(F)cc3C2=C(C#N)C#N)sc2c1sc1c3c4nsnc4c4c5sc6c(CCCCCCCCCCC)c(/C=C7\C(=O)c8cc(F)c(F)cc8C7=C(C#N)C#N)sc6c5n(CC(CC)CCCC)c4c3n(CC(CC)CCCC)c21,0.8,19.4,55.0,9.02,8.536,5.365853658536586,8.7,9.02,1:5,,,,ITO/PEDOT:PSS/active layer/PDINO/Ag,conventional,PDINO,PDINO,PEDOT:PSS,PEDOT:PSS,,chloroform,chloroform,110.0,-5.56,-3.65,,-5.65,-4.09,
103943,10.1021/acsami.4c02864,10.1021/acsami.4c02864,PM6,Y6,PM6,Y6,COC(=O)C(C)(C)c1cc(C)cc(-c2sc3c4sc5cc(/C=C6/C(=O)c7cc(F)cc(c7)C(=O)/C6=C\c6cc(C(C)(C)C(=O)OC)c(-c7cc(C)cc(C(C)(C)C(=O)OC)c7)s6)sc5c4c(C(C)(C)C(=O)OC)ccc2-3)c1,CCCCCCCCCCCc1c(/C=C2\C(=O)c3cc(F)c(F)cc3C2=C(C#N)C#N)sc2c1sc1c3c4nsnc4c4c5sc6c(CCCCCCCCCCC)c(/C=C7\C(=O)c8cc(F)c(F)cc8C7=C(C#N)C#N)sc6c5n(CC(CC)CCCC)c4c3n(CC(CC)CCCC)c21,0.79,15.1,48.0,6.1,5.72592,6.132459016393447,5.8,6.1,1:10,,,,ITO/PEDOT:PSS/active layer/PDINO/Ag,conventional,PDINO,PDINO,PEDOT:PSS,PEDOT:PSS,,chloroform,chloroform,110.0,-5.56,-3.65,,-5.65,-4.09,
103944,10.1021/acsami.4c02864,10.1021/acsami.4c02864,,Y6,,Y6,,CCCCCCCCCCCc1c(/C=C2\C(=O)c3cc(F)c(F)cc3C2=C(C#N)C#N)sc2c1sc1c3c4nsnc4c4c5sc6c(CCCCCCCCCCC)c(/C=C7\C(=O)c8cc(F)c(F)cc8C7=C(C#N)C#N)sc6c5n(CC(CC)CCCC)c4c3n(CC(CC)CCCC)c21,0.69,1.09,26.0,0.21,0.195546,6.882857142857141,0.19,0.21,neat Y6,,,,ITO/PEDOT:PSS/active layer/PDINO/Ag,conventional,PDINO,PDINO,PEDOT:PSS,PEDOT:PSS,,chloroform,chloroform,110.0,,,,-5.65,-4.09,
103945,10.1021/acsami.4c02864,10.1021/acsami.4c02864,PM6,ITIC-4F,PM6,ITIC-4F,COC(=O)C(C)(C)c1cc(C)cc(-c2sc3c4sc5cc(/C=C6/C(=O)c7cc(F)cc(c7)C(=O)/C6=C\c6cc(C(C)(C)C(=O)OC)c(-c7cc(C)cc(C(C)(C)C(=O)OC)c7)s6)sc5c4c(C(C)(C)C(=O)OC)ccc2-3)c1,CCCCCCc1ccc(C2(c3ccc(CCCCCC)cc3)c3cc4c(cc3-c3sc5cc(/C=C6/C(=O)c7cc(F)c(F)cc7C6=C(C#N)C#N)sc5c32)C(c2ccc(CCCCCC)cc2)(c2ccc(CCCCCC)cc2)c2c-4sc3cc(/C=C4/C(=O)c5cc(F)c(F)cc5C4=C(C#N)C#N)sc23)cc1,0.85,12.3,42.0,4.85,4.3911,9.461855670103091,4.4,4.85,1:0.5,,,,ITO/PEDOT:PSS/active layer/PDINO/Ag,conventional,PDINO,PDINO,PEDOT:PSS,PEDOT:PSS,,chloroform,chloroform,110.0,-5.56,-3.65,,-5.82,-4.24,
103946,10.1021/acsami.4c02864,10.1021/acsami.4c02864,PM6,ITIC-4F,PM6,ITIC-4F,COC(=O)C(C)(C)c1cc(C)cc(-c2sc3c4sc5cc(/C=C6/C(=O)c7cc(F)cc(c7)C(=O)/C6=C\c6cc(C(C)(C)C(=O)OC)c(-c7cc(C)cc(C(C)(C)C(=O)OC)c7)s6)sc5c4c(C(C)(C)C(=O)OC)ccc2-3)c1,CCCCCCc1ccc(C2(c3ccc(CCCCCC)cc3)c3cc4c(cc3-c3sc5cc(/C=C6/C(=O)c7cc(F)c(F)cc7C6=C(C#N)C#N)sc5c32)C(c2ccc(CCCCCC)cc2)(c2ccc(CCCCCC)cc2)c2c-4sc3cc(/C=C4/C(=O)c5cc(F)c(F)cc5C4=C(C#N)C#N)sc23)cc1,0.85,15.1,58.0,8.32,7.444299999999999,10.525240384615396,7.6,8.32,1:1,,,,ITO/PEDOT:PSS/active layer/PDINO/Ag,conventional,PDINO,PDINO,PEDOT:PSS,PEDOT:PSS,,chloroform,chloroform,110.0,-5.56,-3.65,,-5.82,-4.24,
103947,10.1021/acsami.4c02864,10.1021/acsami.4c02864,PM6,ITIC-4F,PM6,ITIC-4F,COC(=O)C(C)(C)c1cc(C)cc(-c2sc3c4sc5cc(/C=C6/C(=O)c7cc(F)cc(c7)C(=O)/C6=C\c6cc(C(C)(C)C(=O)OC)c(-c7cc(C)cc(C(C)(C)C(=O)OC)c7)s6)sc5c4c(C(C)(C)C(=O)OC)ccc2-3)c1,CCCCCCc1ccc(C2(c3ccc(CCCCCC)cc3)c3cc4c(cc3-c3sc5cc(/C=C6/C(=O)c7cc(F)c(F)cc7C6=C(C#N)C#N)sc5c32)C(c2ccc(CCCCCC)cc2)(c2ccc(CCCCCC)cc2)c2c-4sc3cc(/C=C4/C(=O)c5cc(F)c(F)cc5C4=C(C#N)C#N)sc23)cc1,0.86,16.1,57.0,8.17,7.892220000000001,3.3999999999999884,7.9,8.17,1:2,,,,ITO/PEDOT:PSS/active layer/PDINO/Ag,conventional,PDINO,PDINO,PEDOT:PSS,PEDOT:PSS,,chloroform,chloroform,110.0,-5.56,-3.65,,-5.82,-4.24,
103948,10.1021/acsami.4c02864,10.1021/acsami.4c02864,PM6,ITIC-4F,PM6,ITIC-4F,COC(=O)C(C)(C)c1cc(C)cc(-c2sc3c4sc5cc(/C=C6/C(=O)c7cc(F)cc(c7)C(=O)/C6=C\c6cc(C(C)(C)C(=O)OC)c(-c7cc(C)cc(C(C)(C)C(=O)OC)c7)s6)sc5c4c(C(C)(C)C(=O)OC)ccc2-3)c1,CCCCCCc1ccc(C2(c3ccc(CCCCCC)cc3)c3cc4c(cc3-c3sc5cc(/C=C6/C(=O)c7cc(F)c(F)cc7C6=C(C#N)C#N)sc5c32)C(c2ccc(CCCCCC)cc2)(c2ccc(CCCCCC)cc2)c2c-4sc3cc(/C=C4/C(=O)c5cc(F)c(F)cc5C4=C(C#N)C#N)sc23)cc1,0.85,14.3,60.0,7.98,7.293000000000001,8.609022556390968,7.5,7.98,1:5,,,,ITO/PEDOT:PSS/active layer/PDINO/Ag,conventional,PDINO,PDINO,PEDOT:PSS,PEDOT:PSS,,chloroform,chloroform,110.0,-5.56,-3.65,,-5.82,-4.24,
103949,10.1021/acsami.4c02864,10.1021/acsami.4c02864,PM6,ITIC-4F,PM6,ITIC-4F,COC(=O)C(C)(C)c1cc(C)cc(-c2sc3c4sc5cc(/C=C6/C(=O)c7cc(F)cc(c7)C(=O)/C6=C\c6cc(C(C)(C)C(=O)OC)c(-c7cc(C)cc(C(C)(C)C(=O)OC)c7)s6)sc5c4c(C(C)(C)C(=O)OC)ccc2-3)c1,CCCCCCc1ccc(C2(c3ccc(CCCCCC)cc3)c3cc4c(cc3-c3sc5cc(/C=C6/C(=O)c7cc(F)c(F)cc7C6=C(C#N)C#N)sc5c32)C(c2ccc(CCCCCC)cc2)(c2ccc(CCCCCC)cc2)c2c-4sc3cc(/C=C4/C(=O)c5cc(F)c(F)cc5C4=C(C#N)C#N)sc23)cc1,0.83,9.4,56.0,5.0,4.36912,12.617600000000008,4.8,5.0,1:10,,,,ITO/PEDOT:PSS/active layer/PDINO/Ag,conventional,PDINO,PDINO,PEDOT:PSS,PEDOT:PSS,,chloroform,chloroform,110.0,-5.56,-3.65,,-5.82,-4.24,
103950,10.1021/acsami.4c02864,10.1021/acsami.4c02864,,ITIC-4F,,ITIC-4F,,CCCCCCc1ccc(C2(c3ccc(CCCCCC)cc3)c3cc4c(cc3-c3sc5cc(/C=C6/C(=O)c7cc(F)c(F)cc7C6=C(C#N)C#N)sc5c32)C(c2ccc(CCCCCC)cc2)(c2ccc(CCCCCC)cc2)c2c-4sc3cc(/C=C4/C(=O)c5cc(F)c(F)cc5C4=C(C#N)C#N)sc23)cc1,0.13,0.07,27.0,0.003,0.002457,18.1,0.002,0.003,neat ITIC-4F,,,,ITO/PEDOT:PSS/active layer/PDINO/Ag,conventional,PDINO,PDINO,PEDOT:PSS,PEDOT:PSS,,chloroform,chloroform,110.0,,,,-5.82,-4.24,
103953,10.1021/acsami.4c05564,10.1021/acsami.4c05564,PM6,Y6,PM6,Y6,COC(=O)C(C)(C)c1cc(C)cc(-c2sc3c4sc5cc(/C=C6/C(=O)c7cc(F)cc(c7)C(=O)/C6=C\c6cc(C(C)(C)C(=O)OC)c(-c7cc(C)cc(C(C)(C)C(=O)OC)c7)s6)sc5c4c(C(C)(C)C(=O)OC)ccc2-3)c1,CCCCCCCCCCCc1c(/C=C2\C(=O)c3cc(F)c(F)cc3C2=C(C#N)C#N)sc2c1sc1c3c4nsnc4c4c5sc6c(CCCCCCCCCCC)c(/C=C7\C(=O)c8cc(F)c(F)cc8C7=C(C#N)C#N)sc6c5n(CC(CC)CCCC)c4c3n(CC(CC)CCCC)c21,0.84,26.11,69.44,15.31,15.229858559999998,0.5234581319399216,15.26,15.31,1:1.2,1-chloronaphthalene (CN),CN,,ITO/PEDOT:PSS/BHJ layer/PDINO/Ag,conventional,PDINO,PDINO,PEDOT:PSS,PEDOT:PSS,,,,,-5.56,-3.65,,-5.65,-4.09,
103958,10.1021/acsami.4c05564,10.1021/acsami.4c05564,PM6,BTP-eC9,PM6,BTP-eC9,COC(=O)C(C)(C)c1cc(C)cc(-c2sc3c4sc5cc(/C=C6/C(=O)c7cc(F)cc(c7)C(=O)/C6=C\c6cc(C(C)(C)C(=O)OC)c(-c7cc(C)cc(C(C)(C)C(=O)OC)c7)s6)sc5c4c(C(C)(C)C(=O)OC)ccc2-3)c1,CCCCCCCCCc1c(C=C2C(=O)c3cc(Cl)c(Cl)cc3C2=C(C#N)C#N)sc2c1sc1c3c4nsnc4c4c5sc6c(CCCCCCCCC)c(C=C7C(=O)c8cc(Cl)c(Cl)cc8C7=C(C#N)C#N)sc6c5n(CC(CCCC)CCCCCC)c4c3n(CC(CCCC)CCCCCC)c21,0.83,26.21,74.11,16.21,16.12211173,0.5421855027760675,16.11,16.21,1:1.2,1-chloronaphthalene (CN),CN,,ITO/PEDOT:PSS/BHJ layer/PDINO/Ag,conventional,PDINO,PDINO,PEDOT:PSS,PEDOT:PSS,,,,,-5.56,-3.65,,-5.665,-4.165,
103960,10.1021/acsami.4c05662,10.1021/acsami.4c05662,D18,Y6,D18,Y6,CCCCCCC(CCCC)Cc1csc(-c2cc3c4nsnc4c4cc(-c5cc(CC(CCCC)CCCCCC)c(-c6cc7c(-c8cc(F)c(CC(CC)CCCC)s8)c8sccc8c(-c8cc(F)c(CC(CC)CCCC)s8)c7s6)s5)sc4c3s2)c1,CCCCCCCCCCCc1c(/C=C2\C(=O)c3cc(F)c(F)cc3C2=C(C#N)C#N)sc2c1sc1c3c4nsnc4c4c5sc6c(CCCCCCCCCCC)c(/C=C7\C(=O)c8cc(F)c(F)cc8C7=C(C#N)C#N)sc6c5n(CC(CC)CCCC)c4c3n(CC(CC)CCCC)c21,0.852,26.54,75.33,17.04,17.033679864,0.0370899999999962,,,1:1.6,,,,ITO/PEDOT:PSS/active layer/PDIN/Ag,conventional,PDIN,PDIN,PEDOT:PSS,PEDOT:PSS,100.0,CF,chloroform,,-5.51,-2.77,,-5.65,-4.09,
103961,10.1021/acsami.4c05662,10.1021/acsami.4c05662,D18,Y6,D18,Y6,CCCCCCC(CCCC)Cc1csc(-c2cc3c4nsnc4c4cc(-c5cc(CC(CCCC)CCCCCC)c(-c6cc7c(-c8cc(F)c(CC(CC)CCCC)s8)c8sccc8c(-c8cc(F)c(CC(CC)CCCC)s8)c7s6)s5)sc4c3s2)c1,CCCCCCCCCCCc1c(/C=C2\C(=O)c3cc(F)c(F)cc3C2=C(C#N)C#N)sc2c1sc1c3c4nsnc4c4c5sc6c(CCCCCCCCCCC)c(/C=C7\C(=O)c8cc(F)c(F)cc8C7=C(C#N)C#N)sc6c5n(CC(CC)CCCC)c4c3n(CC(CC)CCCC)c21,0.851,27.57,75.64,17.76,17.746709748,0.074832500000005,,,1:1.6,,,,ITO/PEDOT:PSS/active layer/PDIN/Ag,conventional,PDIN,PDIN,PEDOT:PSS,PEDOT:PSS,100.0,CF,chloroform,100.0,-5.51,-2.77,,-5.65,-4.09,
103962,10.1021/acsami.4c05662,10.1021/acsami.4c05662,D18,Y6,D18,Y6,CCCCCCC(CCCC)Cc1csc(-c2cc3c4nsnc4c4cc(-c5cc(CC(CCCC)CCCCCC)c(-c6cc7c(-c8cc(F)c(CC(CC)CCCC)s8)c8sccc8c(-c8cc(F)c(CC(CC)CCCC)s8)c7s6)s5)sc4c3s2)c1,CCCCCCCCCCCc1c(/C=C2\C(=O)c3cc(F)c(F)cc3C2=C(C#N)C#N)sc2c1sc1c3c4nsnc4c4c5sc6c(CCCCCCCCCCC)c(/C=C7\C(=O)c8cc(F)c(F)cc8C7=C(C#N)C#N)sc6c5n(CC(CC)CCCC)c4c3n(CC(CC)CCCC)c21,0.854,27.53,76.5,17.99,17.985624299999998,0.0243229571984471,,,1:1.6,,,,ITO/PEDOT:PSS/active layer/PDIN/Ag,conventional,PDIN,PDIN,PEDOT:PSS,PEDOT:PSS,100.0,CF,chloroform,100.0,-5.51,-2.77,,-5.65,-4.09,
103963,10.1021/acsami.4c05662,10.1021/acsami.4c05662,D18,Y6,D18,Y6,CCCCCCC(CCCC)Cc1csc(-c2cc3c4nsnc4c4cc(-c5cc(CC(CCCC)CCCCCC)c(-c6cc7c(-c8cc(F)c(CC(CC)CCCC)s8)c8sccc8c(-c8cc(F)c(CC(CC)CCCC)s8)c7s6)s5)sc4c3s2)c1,CCCCCCCCCCCc1c(/C=C2\C(=O)c3cc(F)c(F)cc3C2=C(C#N)C#N)sc2c1sc1c3c4nsnc4c4c5sc6c(CCCCCCCCCCC)c(/C=C7\C(=O)c8cc(F)c(F)cc8C7=C(C#N)C#N)sc6c5n(CC(CC)CCCC)c4c3n(CC(CC)CCCC)c21,0.852,26.84,76.77,17.55,17.555517935999998,0.0314412307692127,,,1:1.6,,,,ITO/PEDOT:PSS/active layer/PDIN/Ag,conventional,PDIN,PDIN,PEDOT:PSS,PEDOT:PSS,100.0,CF,chloroform,100.0,-5.51,-2.77,,-5.65,-4.09,
103964,10.1021/acsami.4c05662,10.1021/acsami.4c05662,D18,Y6,D18,Y6,CCCCCCC(CCCC)Cc1csc(-c2cc3c4nsnc4c4cc(-c5cc(CC(CCCC)CCCCCC)c(-c6cc7c(-c8cc(F)c(CC(CC)CCCC)s8)c8sccc8c(-c8cc(F)c(CC(CC)CCCC)s8)c7s6)s5)sc4c3s2)c1,CCCCCCCCCCCc1c(/C=C2\C(=O)c3cc(F)c(F)cc3C2=C(C#N)C#N)sc2c1sc1c3c4nsnc4c4c5sc6c(CCCCCCCCCCC)c(/C=C7\C(=O)c8cc(F)c(F)cc8C7=C(C#N)C#N)sc6c5n(CC(CC)CCCC)c4c3n(CC(CC)CCCC)c21,0.852,27.88,75.55,17.95,17.94596568,0.0224753203342552,,,1:1.6,,,,ITO/PEDOT:PSS/active layer/PDIN/Ag,conventional,PDIN,PDIN,PEDOT:PSS,PEDOT:PSS,100.0,CF,chloroform,100.0,-5.51,-2.77,,-5.65,-4.09,
103965,10.1021/acsami.4c05662,10.1021/acsami.4c05662,D18,Y6,D18,Y6,CCCCCCC(CCCC)Cc1csc(-c2cc3c4nsnc4c4cc(-c5cc(CC(CCCC)CCCCCC)c(-c6cc7c(-c8cc(F)c(CC(CC)CCCC)s8)c8sccc8c(-c8cc(F)c(CC(CC)CCCC)s8)c7s6)s5)sc4c3s2)c1,CCCCCCCCCCCc1c(/C=C2\C(=O)c3cc(F)c(F)cc3C2=C(C#N)C#N)sc2c1sc1c3c4nsnc4c4c5sc6c(CCCCCCCCCCC)c(/C=C7\C(=O)c8cc(F)c(F)cc8C7=C(C#N)C#N)sc6c5n(CC(CC)CCCC)c4c3n(CC(CC)CCCC)c21,0.837,28.03,74.56,17.5,17.492603616,0.04226505142857,,,1:1.6,,,,ITO/PEDOT:PSS/active layer/PDIN/Ag,conventional,PDIN,PDIN,PEDOT:PSS,PEDOT:PSS,100.0,CF,chloroform,100.0,-5.51,-2.77,,-5.65,-4.09,
103966,10.1021/acsami.4c05662,10.1021/acsami.4c05662,D18,Y6,D18,Y6,CCCCCCC(CCCC)Cc1csc(-c2cc3c4nsnc4c4cc(-c5cc(CC(CCCC)CCCCCC)c(-c6cc7c(-c8cc(F)c(CC(CC)CCCC)s8)c8sccc8c(-c8cc(F)c(CC(CC)CCCC)s8)c7s6)s5)sc4c3s2)c1,CCCCCCCCCCCc1c(/C=C2\C(=O)c3cc(F)c(F)cc3C2=C(C#N)C#N)sc2c1sc1c3c4nsnc4c4c5sc6c(CCCCCCCCCCC)c(/C=C7\C(=O)c8cc(F)c(F)cc8C7=C(C#N)C#N)sc6c5n(CC(CC)CCCC)c4c3n(CC(CC)CCCC)c21,0.873,25.82,76.16,17.17,17.167118975999998,0.016779405940618,,,1:1.6,0.5% CN,CN,0.5%,ITO/PEDOT:PSS/active layer/PDIN/Ag,conventional,PDIN,PDIN,PEDOT:PSS,PEDOT:PSS,100.0,CF,chloroform,100.0,-5.51,-2.77,,-5.65,-4.09,
103967,10.1021/acsami.4c05662,10.1021/acsami.4c05662,D18,Y6,D18,Y6,CCCCCCC(CCCC)Cc1csc(-c2cc3c4nsnc4c4cc(-c5cc(CC(CCCC)CCCCCC)c(-c6cc7c(-c8cc(F)c(CC(CC)CCCC)s8)c8sccc8c(-c8cc(F)c(CC(CC)CCCC)s8)c7s6)s5)sc4c3s2)c1,CCCCCCCCCCCc1c(/C=C2\C(=O)c3cc(F)c(F)cc3C2=C(C#N)C#N)sc2c1sc1c3c4nsnc4c4c5sc6c(CCCCCCCCCCC)c(/C=C7\C(=O)c8cc(F)c(F)cc8C7=C(C#N)C#N)sc6c5n(CC(CC)CCCC)c4c3n(CC(CC)CCCC)c21,0.864,27.22,76.03,17.89,17.880796223999997,0.0514464840693304,,,1:1.6,0.5% CN,CN,0.5%,ITO/PEDOT:PSS/active layer/PDIN/Ag,conventional,PDIN,PDIN,PEDOT:PSS,PEDOT:PSS,100.0,CF,chloroform,100.0,-5.51,-2.77,,-5.65,-4.09,
103968,10.1021/acsami.4c05662,10.1021/acsami.4c05662,D18,Y6,D18,Y6,CCCCCCC(CCCC)Cc1csc(-c2cc3c4nsnc4c4cc(-c5cc(CC(CCCC)CCCCCC)c(-c6cc7c(-c8cc(F)c(CC(CC)CCCC)s8)c8sccc8c(-c8cc(F)c(CC(CC)CCCC)s8)c7s6)s5)sc4c3s2)c1,CCCCCCCCCCCc1c(/C=C2\C(=O)c3cc(F)c(F)cc3C2=C(C#N)C#N)sc2c1sc1c3c4nsnc4c4c5sc6c(CCCCCCCCCCC)c(/C=C7\C(=O)c8cc(F)c(F)cc8C7=C(C#N)C#N)sc6c5n(CC(CC)CCCC)c4c3n(CC(CC)CCCC)c21,0.756,21.53,60.0,9.77,9.766008,0.0408597748208642,,,1:1.6,0.25% DIO,DIO,0.25%,ITO/PEDOT:PSS/active layer/PDIN/Ag,conventional,PDIN,PDIN,PEDOT:PSS,PEDOT:PSS,100.0,CF,chloroform,100.0,-5.51,-2.77,,-5.65,-4.09,
103969,10.1021/acsami.4c05662,10.1021/acsami.4c05662,D18,Y6,D18,Y6,CCCCCCC(CCCC)Cc1csc(-c2cc3c4nsnc4c4cc(-c5cc(CC(CCCC)CCCCCC)c(-c6cc7c(-c8cc(F)c(CC(CC)CCCC)s8)c8sccc8c(-c8cc(F)c(CC(CC)CCCC)s8)c7s6)s5)sc4c3s2)c1,CCCCCCCCCCCc1c(/C=C2\C(=O)c3cc(F)c(F)cc3C2=C(C#N)C#N)sc2c1sc1c3c4nsnc4c4c5sc6c(CCCCCCCCCCC)c(/C=C7\C(=O)c8cc(F)c(F)cc8C7=C(C#N)C#N)sc6c5n(CC(CC)CCCC)c4c3n(CC(CC)CCCC)c21,0.841,27.08,78.11,17.78,17.788990107999997,0.0505630371203343,,,1:1.6,0.25% DIO,DIO,0.25%,ITO/PEDOT:PSS/active layer/PDIN/Ag,conventional,PDIN,PDIN,PEDOT:PSS,PEDOT:PSS,100.0,CF,chloroform,100.0,-5.51,-2.77,,-5.65,-4.09,
103970,10.1021/acsami.4c05662,10.1021/acsami.4c05662,D18,Y6,D18,Y6,CCCCCCC(CCCC)Cc1csc(-c2cc3c4nsnc4c4cc(-c5cc(CC(CCCC)CCCCCC)c(-c6cc7c(-c8cc(F)c(CC(CC)CCCC)s8)c8sccc8c(-c8cc(F)c(CC(CC)CCCC)s8)c7s6)s5)sc4c3s2)c1,CCCCCCCCCCCc1c(/C=C2\C(=O)c3cc(F)c(F)cc3C2=C(C#N)C#N)sc2c1sc1c3c4nsnc4c4c5sc6c(CCCCCCCCCCC)c(/C=C7\C(=O)c8cc(F)c(F)cc8C7=C(C#N)C#N)sc6c5n(CC(CC)CCCC)c4c3n(CC(CC)CCCC)c21,0.862,27.71,76.69,18.31,18.318188738,0.0447227635172102,18.31,,1:1.6,,,5 vol%,ITO/PEDOT:PSS/active layer/PDIN/Ag,conventional,PDIN,PDIN,PEDOT:PSS,PEDOT:PSS,100.0,CF,chloroform,,-5.51,-2.77,,-5.65,-4.09,
103971,10.1021/acsami.4c05662,10.1021/acsami.4c05662,D18,L8-BO,D18,L8-BO,CCCCCCC(CCCC)Cc1csc(-c2cc3c4nsnc4c4cc(-c5cc(CC(CCCC)CCCCCC)c(-c6cc7c(-c8cc(F)c(CC(CC)CCCC)s8)c8sccc8c(-c8cc(F)c(CC(CC)CCCC)s8)c7s6)s5)sc4c3s2)c1,CCCCCCC(CCCC)Cc1c(/C=C2\C(=O)c3cc(F)c(F)cc3C2=C(C#N)C#N)sc2c1SC1c3c(c4c(c5nsnc35)c3sc5c(CC(CCCC)CCCCCC)c(/C=C6\C(=O)c7cc(F)c(F)cc7C6=C(C#N)C#N)sc5c3n4CC(CC)CCCC)N(CC(CC)CCCC)C21,0.9,26.03,77.76,18.22,18.2168352,0.0173699231613439,,,1:1.2,,,,ITO/PEDOT:PSS/active layer/PDINN/Ag,conventional,PDINN,PDINN,PEDOT:PSS,PEDOT:PSS,100.0,CF,chloroform,,-5.51,-2.77,,-5.68,-3.9,
103972,10.1021/acsami.4c05662,10.1021/acsami.4c05662,D18,L8-BO,D18,L8-BO,CCCCCCC(CCCC)Cc1csc(-c2cc3c4nsnc4c4cc(-c5cc(CC(CCCC)CCCCCC)c(-c6cc7c(-c8cc(F)c(CC(CC)CCCC)s8)c8sccc8c(-c8cc(F)c(CC(CC)CCCC)s8)c7s6)s5)sc4c3s2)c1,CCCCCCC(CCCC)Cc1c(/C=C2\C(=O)c3cc(F)c(F)cc3C2=C(C#N)C#N)sc2c1SC1c3c(c4c(c5nsnc35)c3sc5c(CC(CCCC)CCCCCC)c(/C=C6\C(=O)c7cc(F)c(F)cc7C6=C(C#N)C#N)sc5c3n4CC(CC)CCCC)N(CC(CC)CCCC)C21,0.89,26.44,77.87,18.32,18.324056920000004,0.022144759825347,,,1:1.2,,,,ITO/PEDOT:PSS/active layer/PDINN/Ag,conventional,PDINN,PDINN,PEDOT:PSS,PEDOT:PSS,100.0,CF,chloroform,100.0,-5.51,-2.77,,-5.68,-3.9,
103973,10.1021/acsami.4c05662,10.1021/acsami.4c05662,D18,L8-BO,D18,L8-BO,CCCCCCC(CCCC)Cc1csc(-c2cc3c4nsnc4c4cc(-c5cc(CC(CCCC)CCCCCC)c(-c6cc7c(-c8cc(F)c(CC(CC)CCCC)s8)c8sccc8c(-c8cc(F)c(CC(CC)CCCC)s8)c7s6)s5)sc4c3s2)c1,CCCCCCC(CCCC)Cc1c(/C=C2\C(=O)c3cc(F)c(F)cc3C2=C(C#N)C#N)sc2c1SC1c3c(c4c(c5nsnc35)c3sc5c(CC(CCCC)CCCCCC)c(/C=C6\C(=O)c7cc(F)c(F)cc7C6=C(C#N)C#N)sc5c3n4CC(CC)CCCC)N(CC(CC)CCCC)C21,0.9,26.45,78.91,18.78,18.7845255,0.0240974440894554,,,1:1.2,,,,ITO/PEDOT:PSS/active layer/PDINN/Ag,conventional,PDINN,PDINN,PEDOT:PSS,PEDOT:PSS,100.0,CF,chloroform,100.0,-5.51,-2.77,,-5.68,-3.9,
103974,10.1021/acsami.4c05662,10.1021/acsami.4c05662,D18,L8-BO,D18,L8-BO,CCCCCCC(CCCC)Cc1csc(-c2cc3c4nsnc4c4cc(-c5cc(CC(CCCC)CCCCCC)c(-c6cc7c(-c8cc(F)c(CC(CC)CCCC)s8)c8sccc8c(-c8cc(F)c(CC(CC)CCCC)s8)c7s6)s5)sc4c3s2)c1,CCCCCCC(CCCC)Cc1c(/C=C2\C(=O)c3cc(F)c(F)cc3C2=C(C#N)C#N)sc2c1SC1c3c(c4c(c5nsnc35)c3sc5c(CC(CCCC)CCCCCC)c(/C=C6\C(=O)c7cc(F)c(F)cc7C6=C(C#N)C#N)sc5c3n4CC(CC)CCCC)N(CC(CC)CCCC)C21,0.89,26.6,78.2,18.51,18.513068000000004,0.0165748244192464,,,1:1.2,,,,ITO/PEDOT:PSS/active layer/PDINN/Ag,conventional,PDINN,PDINN,PEDOT:PSS,PEDOT:PSS,100.0,CF,chloroform,100.0,-5.51,-2.77,,-5.68,-3.9,
103975,10.1021/acsami.4c05662,10.1021/acsami.4c05662,D18,L8-BO,D18,L8-BO,CCCCCCC(CCCC)Cc1csc(-c2cc3c4nsnc4c4cc(-c5cc(CC(CCCC)CCCCCC)c(-c6cc7c(-c8cc(F)c(CC(CC)CCCC)s8)c8sccc8c(-c8cc(F)c(CC(CC)CCCC)s8)c7s6)s5)sc4c3s2)c1,CCCCCCC(CCCC)Cc1c(/C=C2\C(=O)c3cc(F)c(F)cc3C2=C(C#N)C#N)sc2c1SC1c3c(c4c(c5nsnc35)c3sc5c(CC(CCCC)CCCCCC)c(/C=C6\C(=O)c7cc(F)c(F)cc7C6=C(C#N)C#N)sc5c3n4CC(CC)CCCC)N(CC(CC)CCCC)C21,0.9,26.95,77.25,18.74,18.7369875,0.0160752401280521,,,1:1.2,,,,ITO/PEDOT:PSS/active layer/PDINN/Ag,conventional,PDINN,PDINN,PEDOT:PSS,PEDOT:PSS,100.0,CF,chloroform,100.0,-5.51,-2.77,,-5.68,-3.9,
103976,10.1021/acsami.4c05662,10.1021/acsami.4c05662,D18,L8-BO,D18,L8-BO,CCCCCCC(CCCC)Cc1csc(-c2cc3c4nsnc4c4cc(-c5cc(CC(CCCC)CCCCCC)c(-c6cc7c(-c8cc(F)c(CC(CC)CCCC)s8)c8sccc8c(-c8cc(F)c(CC(CC)CCCC)s8)c7s6)s5)sc4c3s2)c1,CCCCCCC(CCCC)Cc1c(/C=C2\C(=O)c3cc(F)c(F)cc3C2=C(C#N)C#N)sc2c1SC1c3c(c4c(c5nsnc35)c3sc5c(CC(CCCC)CCCCCC)c(/C=C6\C(=O)c7cc(F)c(F)cc7C6=C(C#N)C#N)sc5c3n4CC(CC)CCCC)N(CC(CC)CCCC)C21,0.9,26.72,77.58,18.65,18.6564384,0.034522252010726,,,1:1.2,,,,ITO/PEDOT:PSS/active layer/PDINN/Ag,conventional,PDINN,PDINN,PEDOT:PSS,PEDOT:PSS,100.0,CF,chloroform,100.0,-5.51,-2.77,,-5.68,-3.9,
103977,10.1021/acsami.4c05662,10.1021/acsami.4c05662,D18,L8-BO,D18,L8-BO,CCCCCCC(CCCC)Cc1csc(-c2cc3c4nsnc4c4cc(-c5cc(CC(CCCC)CCCCCC)c(-c6cc7c(-c8cc(F)c(CC(CC)CCCC)s8)c8sccc8c(-c8cc(F)c(CC(CC)CCCC)s8)c7s6)s5)sc4c3s2)c1,CCCCCCC(CCCC)Cc1c(/C=C2\C(=O)c3cc(F)c(F)cc3C2=C(C#N)C#N)sc2c1SC1c3c(c4c(c5nsnc35)c3sc5c(CC(CCCC)CCCCCC)c(/C=C6\C(=O)c7cc(F)c(F)cc7C6=C(C#N)C#N)sc5c3n4CC(CC)CCCC)N(CC(CC)CCCC)C21,0.89,24.85,77.18,17.07,17.069514700000003,0.0028429994141627,,,1:1.2,0.5% CN,CN,0.5%,ITO/PEDOT:PSS/active layer/PDINN/Ag,conventional,PDINN,PDINN,PEDOT:PSS,PEDOT:PSS,100.0,CF,chloroform,100.0,-5.51,-2.77,,-5.68,-3.9,
103978,10.1021/acsami.4c05662,10.1021/acsami.4c05662,D18,L8-BO,D18,L8-BO,CCCCCCC(CCCC)Cc1csc(-c2cc3c4nsnc4c4cc(-c5cc(CC(CCCC)CCCCCC)c(-c6cc7c(-c8cc(F)c(CC(CC)CCCC)s8)c8sccc8c(-c8cc(F)c(CC(CC)CCCC)s8)c7s6)s5)sc4c3s2)c1,CCCCCCC(CCCC)Cc1c(/C=C2\C(=O)c3cc(F)c(F)cc3C2=C(C#N)C#N)sc2c1SC1c3c(c4c(c5nsnc35)c3sc5c(CC(CCCC)CCCCCC)c(/C=C6\C(=O)c7cc(F)c(F)cc7C6=C(C#N)C#N)sc5c3n4CC(CC)CCCC)N(CC(CC)CCCC)C21,0.88,25.16,79.77,17.66,17.661716159999997,0.0097177802944354,,,1:1.2,0.5% CN,CN,0.5%,ITO/PEDOT:PSS/active layer/PDINN/Ag,conventional,PDINN,PDINN,PEDOT:PSS,PEDOT:PSS,100.0,CF,chloroform,100.0,-5.51,-2.77,,-5.68,-3.9,
103979,10.1021/acsami.4c05662,10.1021/acsami.4c05662,D18,L8-BO,D18,L8-BO,CCCCCCC(CCCC)Cc1csc(-c2cc3c4nsnc4c4cc(-c5cc(CC(CCCC)CCCCCC)c(-c6cc7c(-c8cc(F)c(CC(CC)CCCC)s8)c8sccc8c(-c8cc(F)c(CC(CC)CCCC)s8)c7s6)s5)sc4c3s2)c1,CCCCCCC(CCCC)Cc1c(/C=C2\C(=O)c3cc(F)c(F)cc3C2=C(C#N)C#N)sc2c1SC1c3c(c4c(c5nsnc35)c3sc5c(CC(CCCC)CCCCCC)c(/C=C6\C(=O)c7cc(F)c(F)cc7C6=C(C#N)C#N)sc5c3n4CC(CC)CCCC)N(CC(CC)CCCC)C21,0.89,24.83,75.48,16.68,16.68009876,0.0005920863309364,,,1:1.2,0.25% DIO,DIO,0.25%,ITO/PEDOT:PSS/active layer/PDINN/Ag,conventional,PDINN,PDINN,PEDOT:PSS,PEDOT:PSS,100.0,CF,chloroform,100.0,-5.51,-2.77,,-5.68,-3.9,
103980,10.1021/acsami.4c05662,10.1021/acsami.4c05662,D18,L8-BO,D18,L8-BO,CCCCCCC(CCCC)Cc1csc(-c2cc3c4nsnc4c4cc(-c5cc(CC(CCCC)CCCCCC)c(-c6cc7c(-c8cc(F)c(CC(CC)CCCC)s8)c8sccc8c(-c8cc(F)c(CC(CC)CCCC)s8)c7s6)s5)sc4c3s2)c1,CCCCCCC(CCCC)Cc1c(/C=C2\C(=O)c3cc(F)c(F)cc3C2=C(C#N)C#N)sc2c1SC1c3c(c4c(c5nsnc35)c3sc5c(CC(CCCC)CCCCCC)c(/C=C6\C(=O)c7cc(F)c(F)cc7C6=C(C#N)C#N)sc5c3n4CC(CC)CCCC)N(CC(CC)CCCC)C21,0.9,25.1,77.57,17.52,17.523063,0.017482876712334,,,1:1.2,0.25% DIO,DIO,0.25%,ITO/PEDOT:PSS/active layer/PDINN/Ag,conventional,PDINN,PDINN,PEDOT:PSS,PEDOT:PSS,100.0,CF,chloroform,100.0,-5.51,-2.77,,-5.68,-3.9,
103981,10.1021/acsami.4c05662,10.1021/acsami.4c05662,D18,L8-BO,D18,L8-BO,CCCCCCC(CCCC)Cc1csc(-c2cc3c4nsnc4c4cc(-c5cc(CC(CCCC)CCCCCC)c(-c6cc7c(-c8cc(F)c(CC(CC)CCCC)s8)c8sccc8c(-c8cc(F)c(CC(CC)CCCC)s8)c7s6)s5)sc4c3s2)c1,CCCCCCC(CCCC)Cc1c(/C=C2\C(=O)c3cc(F)c(F)cc3C2=C(C#N)C#N)sc2c1SC1c3c(c4c(c5nsnc35)c3sc5c(CC(CCCC)CCCCCC)c(/C=C6\C(=O)c7cc(F)c(F)cc7C6=C(C#N)C#N)sc5c3n4CC(CC)CCCC)N(CC(CC)CCCC)C21,0.91,26.83,79.11,19.31,19.31494383,0.0256024339720454,19.31,,1:1.2,,,,ITO/PEDOT:PSS/active layer/PDINN/Ag,conventional,PDINN,PDINN,PEDOT:PSS,PEDOT:PSS,100.0,CF,chloroform,,-5.51,-2.77,,-5.68,-3.9,
103983,10.1021/acsami.4c05662,10.1021/acsami.4c05662,D18,Y6,D18,Y6,CCCCCCC(CCCC)Cc1csc(-c2cc3c4nsnc4c4cc(-c5cc(CC(CCCC)CCCCCC)c(-c6cc7c(-c8cc(F)c(CC(CC)CCCC)s8)c8sccc8c(-c8cc(F)c(CC(CC)CCCC)s8)c7s6)s5)sc4c3s2)c1,CCCCCCCCCCCc1c(/C=C2\C(=O)c3cc(F)c(F)cc3C2=C(C#N)C#N)sc2c1sc1c3c4nsnc4c4c5sc6c(CCCCCCCCCCC)c(/C=C7\C(=O)c8cc(F)c(F)cc8C7=C(C#N)C#N)sc6c5n(CC(CC)CCCC)c4c3n(CC(CC)CCCC)c21,0.852,27.42,77.41,18.09,18.084400344,0.030954427860683,18.09,,1:1.6,,,,ITO/PEDOT:PSS/active layer/PDIN/Ag,,PDIN:1% CF,PDIN:CF,PEDOT:PSS,,100.0,CF,,,-5.51,-2.77,,-5.65,-4.09,
103984,10.1021/acsami.4c05662,10.1021/acsami.4c05662,D18,Y6,D18,Y6,CCCCCCC(CCCC)Cc1csc(-c2cc3c4nsnc4c4cc(-c5cc(CC(CCCC)CCCCCC)c(-c6cc7c(-c8cc(F)c(CC(CC)CCCC)s8)c8sccc8c(-c8cc(F)c(CC(CC)CCCC)s8)c7s6)s5)sc4c3s2)c1,CCCCCCCCCCCc1c(/C=C2\C(=O)c3cc(F)c(F)cc3C2=C(C#N)C#N)sc2c1sc1c3c4nsnc4c4c5sc6c(CCCCCCCCCCC)c(/C=C7\C(=O)c8cc(F)c(F)cc8C7=C(C#N)C#N)sc6c5n(CC(CC)CCCC)c4c3n(CC(CC)CCCC)c21,0.851,27.38,77.7,18.09,18.10439526,0.0795757877280297,18.09,,1:1.6,,,,ITO/PEDOT:PSS/active layer/PDIN/Ag,,PDIN:3% CF,PDIN:CF,PEDOT:PSS,,100.0,CF,,,-5.51,-2.77,,-5.65,-4.09,
103986,10.1021/acsami.4c05662,10.1021/acsami.4c05662,D18,Y6,D18,Y6,CCCCCCC(CCCC)Cc1csc(-c2cc3c4nsnc4c4cc(-c5cc(CC(CCCC)CCCCCC)c(-c6cc7c(-c8cc(F)c(CC(CC)CCCC)s8)c8sccc8c(-c8cc(F)c(CC(CC)CCCC)s8)c7s6)s5)sc4c3s2)c1,CCCCCCCCCCCc1c(/C=C2\C(=O)c3cc(F)c(F)cc3C2=C(C#N)C#N)sc2c1sc1c3c4nsnc4c4c5sc6c(CCCCCCCCCCC)c(/C=C7\C(=O)c8cc(F)c(F)cc8C7=C(C#N)C#N)sc6c5n(CC(CC)CCCC)c4c3n(CC(CC)CCCC)c21,0.848,27.84,76.85,18.15,18.14299392,0.0386009917355373,18.15,,1:1.6,,,,ITO/PEDOT:PSS/active layer/PDIN/Ag,,PDIN:10% CF,PDIN:CF,PEDOT:PSS,,100.0,CF,,,-5.51,-2.77,,-5.65,-4.09,
103987,10.1021/acsami.4c05662,10.1021/acsami.4c05662,D18,Y6,D18,Y6,CCCCCCC(CCCC)Cc1csc(-c2cc3c4nsnc4c4cc(-c5cc(CC(CCCC)CCCCCC)c(-c6cc7c(-c8cc(F)c(CC(CC)CCCC)s8)c8sccc8c(-c8cc(F)c(CC(CC)CCCC)s8)c7s6)s5)sc4c3s2)c1,CCCCCCCCCCCc1c(/C=C2\C(=O)c3cc(F)c(F)cc3C2=C(C#N)C#N)sc2c1sc1c3c4nsnc4c4c5sc6c(CCCCCCCCCCC)c(/C=C7\C(=O)c8cc(F)c(F)cc8C7=C(C#N)C#N)sc6c5n(CC(CC)CCCC)c4c3n(CC(CC)CCCC)c21,0.845,27.77,77.25,18.12,18.127214625,0.0398158112582758,18.12,,1:1.6,,,,ITO/PEDOT:PSS/active layer/PDIN/Ag,,PDIN:15% CF,PDIN:CF,PEDOT:PSS,,100.0,CF,,,-5.51,-2.77,,-5.65,-4.09,
103988,10.1021/acsami.4c05662,10.1021/acsami.4c05662,D18,Y6,D18,Y6,CCCCCCC(CCCC)Cc1csc(-c2cc3c4nsnc4c4cc(-c5cc(CC(CCCC)CCCCCC)c(-c6cc7c(-c8cc(F)c(CC(CC)CCCC)s8)c8sccc8c(-c8cc(F)c(CC(CC)CCCC)s8)c7s6)s5)sc4c3s2)c1,CCCCCCCCCCCc1c(/C=C2\C(=O)c3cc(F)c(F)cc3C2=C(C#N)C#N)sc2c1sc1c3c4nsnc4c4c5sc6c(CCCCCCCCCCC)c(/C=C7\C(=O)c8cc(F)c(F)cc8C7=C(C#N)C#N)sc6c5n(CC(CC)CCCC)c4c3n(CC(CC)CCCC)c21,0.841,27.14,75.56,17.27,17.246373544,0.1368063462651928,17.27,,1:1.6,,,,ITO/PEDOT:PSS/active layer/CIL/Ag,,PDIN:20% CF,PDIN:CF,PEDOT:PSS,,100.0,CF,,,-5.51,-2.77,,-5.65,-4.09,
103989,10.1021/acsami.4c05662,10.1021/acsami.4c05662,D18,Y6,D18,Y6,CCCCCCC(CCCC)Cc1csc(-c2cc3c4nsnc4c4cc(-c5cc(CC(CCCC)CCCCCC)c(-c6cc7c(-c8cc(F)c(CC(CC)CCCC)s8)c8sccc8c(-c8cc(F)c(CC(CC)CCCC)s8)c7s6)s5)sc4c3s2)c1,CCCCCCCCCCCc1c(/C=C2\C(=O)c3cc(F)c(F)cc3C2=C(C#N)C#N)sc2c1sc1c3c4nsnc4c4c5sc6c(CCCCCCCCCCC)c(/C=C7\C(=O)c8cc(F)c(F)cc8C7=C(C#N)C#N)sc6c5n(CC(CC)CCCC)c4c3n(CC(CC)CCCC)c21,0.837,26.82,74.98,16.83,16.831765332,0.0104891978609715,16.83,,1:1.6,,,,ITO/PEDOT:PSS/active layer/CIL/Ag,,PDIN:30% CF,PDIN:CF,PEDOT:PSS,,100.0,CF,,,-5.51,-2.77,,-5.65,-4.09,
103990,10.1021/acsami.4c05662,10.1021/acsami.4c05662,D18,L8-BO,D18,L8-BO,CCCCCCC(CCCC)Cc1csc(-c2cc3c4nsnc4c4cc(-c5cc(CC(CCCC)CCCCCC)c(-c6cc7c(-c8cc(F)c(CC(CC)CCCC)s8)c8sccc8c(-c8cc(F)c(CC(CC)CCCC)s8)c7s6)s5)sc4c3s2)c1,CCCCCCC(CCCC)Cc1c(/C=C2\C(=O)c3cc(F)c(F)cc3C2=C(C#N)C#N)sc2c1SC1c3c(c4c(c5nsnc35)c3sc5c(CC(CCCC)CCCCCC)c(/C=C6\C(=O)c7cc(F)c(F)cc7C6=C(C#N)C#N)sc5c3n4CC(CC)CCCC)N(CC(CC)CCCC)C21,0.901,26.03,77.76,18.22,18.237076128,0.0937218880351422,18.22,,1:1.2,,,,ITO/PEDOT:PSS/active layer/PDINN/Ag,,PDINN:0% CF,PDINN:0% CF,PEDOT:PSS,,100.0,CF,,,-5.51,-2.77,,-5.68,-3.9,
103991,10.1021/acsami.4c05662,10.1021/acsami.4c05662,D18,L8-BO,D18,L8-BO,CCCCCCC(CCCC)Cc1csc(-c2cc3c4nsnc4c4cc(-c5cc(CC(CCCC)CCCCCC)c(-c6cc7c(-c8cc(F)c(CC(CC)CCCC)s8)c8sccc8c(-c8cc(F)c(CC(CC)CCCC)s8)c7s6)s5)sc4c3s2)c1,CCCCCCC(CCCC)Cc1c(/C=C2\C(=O)c3cc(F)c(F)cc3C2=C(C#N)C#N)sc2c1SC1c3c(c4c(c5nsnc35)c3sc5c(CC(CCCC)CCCCCC)c(/C=C6\C(=O)c7cc(F)c(F)cc7C6=C(C#N)C#N)sc5c3n4CC(CC)CCCC)N(CC(CC)CCCC)C21,0.904,26.75,78.84,18.98,19.0650888,0.4483076923076985,18.98,,1:1.2,,,,ITO/PEDOT:PSS/active layer/PDINN/Ag,,PDINN:3% CF,PDINN:3% CF,PEDOT:PSS,,100.0,CF,,,-5.51,-2.77,,-5.68,-3.9,
103993,10.1021/acsami.4c05662,10.1021/acsami.4c05662,D18,L8-BO,D18,L8-BO,CCCCCCC(CCCC)Cc1csc(-c2cc3c4nsnc4c4cc(-c5cc(CC(CCCC)CCCCCC)c(-c6cc7c(-c8cc(F)c(CC(CC)CCCC)s8)c8sccc8c(-c8cc(F)c(CC(CC)CCCC)s8)c7s6)s5)sc4c3s2)c1,CCCCCCC(CCCC)Cc1c(/C=C2\C(=O)c3cc(F)c(F)cc3C2=C(C#N)C#N)sc2c1SC1c3c(c4c(c5nsnc35)c3sc5c(CC(CCCC)CCCCCC)c(/C=C6\C(=O)c7cc(F)c(F)cc7C6=C(C#N)C#N)sc5c3n4CC(CC)CCCC)N(CC(CC)CCCC)C21,0.916,25.99,77.84,18.53,18.531244256,0.0067148192120867,18.53,,1:1.2,,,,ITO/PEDOT:PSS/active layer/CIL/Ag,,PDINN:10% CF,PDINN:10% CF,PEDOT:PSS,,100.0,CF,,,-5.51,-2.77,,-5.68,-3.9,
103994,10.1021/acsami.4c05662,10.1021/acsami.4c05662,D18,L8-BO,D18,L8-BO,CCCCCCC(CCCC)Cc1csc(-c2cc3c4nsnc4c4cc(-c5cc(CC(CCCC)CCCCCC)c(-c6cc7c(-c8cc(F)c(CC(CC)CCCC)s8)c8sccc8c(-c8cc(F)c(CC(CC)CCCC)s8)c7s6)s5)sc4c3s2)c1,CCCCCCC(CCCC)Cc1c(/C=C2\C(=O)c3cc(F)c(F)cc3C2=C(C#N)C#N)sc2c1SC1c3c(c4c(c5nsnc35)c3sc5c(CC(CCCC)CCCCCC)c(/C=C6\C(=O)c7cc(F)c(F)cc7C6=C(C#N)C#N)sc5c3n4CC(CC)CCCC)N(CC(CC)CCCC)C21,0.913,25.96,77.25,18.3,18.3093933,0.0513295081967173,18.3,,1:1.2,,,,ITO/PEDOT:PSS/active layer/CIL/Ag,,PDINN:15% CF,PDINN:15% CF,PEDOT:PSS,,100.0,CF,,,-5.51,-2.77,,-5.68,-3.9,
103995,10.1021/acsami.4c05662,10.1021/acsami.4c05662,D18,L8-BO,D18,L8-BO,CCCCCCC(CCCC)Cc1csc(-c2cc3c4nsnc4c4cc(-c5cc(CC(CCCC)CCCCCC)c(-c6cc7c(-c8cc(F)c(CC(CC)CCCC)s8)c8sccc8c(-c8cc(F)c(CC(CC)CCCC)s8)c7s6)s5)sc4c3s2)c1,CCCCCCC(CCCC)Cc1c(/C=C2\C(=O)c3cc(F)c(F)cc3C2=C(C#N)C#N)sc2c1SC1c3c(c4c(c5nsnc35)c3sc5c(CC(CCCC)CCCCCC)c(/C=C6\C(=O)c7cc(F)c(F)cc7C6=C(C#N)C#N)sc5c3n4CC(CC)CCCC)N(CC(CC)CCCC)C21,0.909,25.71,76.54,17.88,17.887696506,0.0430453355704812,17.88,,1:1.2,,,,ITO/PEDOT:PSS/active layer/PDINN/Ag,,PDINN:20% CF,PDINN:20% CF,PEDOT:PSS,,100.0,CF,,,-5.51,-2.77,,-5.68,-3.9,
103996,10.1021/acsami.4c05662,10.1021/acsami.4c05662,D18,L8-BO,D18,L8-BO,CCCCCCC(CCCC)Cc1csc(-c2cc3c4nsnc4c4cc(-c5cc(CC(CCCC)CCCCCC)c(-c6cc7c(-c8cc(F)c(CC(CC)CCCC)s8)c8sccc8c(-c8cc(F)c(CC(CC)CCCC)s8)c7s6)s5)sc4c3s2)c1,CCCCCCC(CCCC)Cc1c(/C=C2\C(=O)c3cc(F)c(F)cc3C2=C(C#N)C#N)sc2c1SC1c3c(c4c(c5nsnc35)c3sc5c(CC(CCCC)CCCCCC)c(/C=C6\C(=O)c7cc(F)c(F)cc7C6=C(C#N)C#N)sc5c3n4CC(CC)CCCC)N(CC(CC)CCCC)C21,0.906,25.64,76.02,17.65,17.659324368000004,0.0528292804532862,17.65,,1:1.2,,,,ITO/PEDOT:PSS/active layer/PDINN/Ag,,PDINN:30% CF,PDINN:30% CF,PEDOT:PSS,,100.0,CF,,,-5.51,-2.77,,-5.68,-3.9,
103997,10.1021/acsami.4c05662,10.1021/acsami.4c05662,D18,L8-BO,D18,L8-BO,CCCCCCC(CCCC)Cc1csc(-c2cc3c4nsnc4c4cc(-c5cc(CC(CCCC)CCCCCC)c(-c6cc7c(-c8cc(F)c(CC(CC)CCCC)s8)c8sccc8c(-c8cc(F)c(CC(CC)CCCC)s8)c7s6)s5)sc4c3s2)c1,CCCCCCC(CCCC)Cc1c(/C=C2\C(=O)c3cc(F)c(F)cc3C2=C(C#N)C#N)sc2c1SC1c3c(c4c(c5nsnc35)c3sc5c(CC(CCCC)CCCCCC)c(/C=C6\C(=O)c7cc(F)c(F)cc7C6=C(C#N)C#N)sc5c3n4CC(CC)CCCC)N(CC(CC)CCCC)C21,0.905,25.36,75.94,17.42,17.42883752,0.050732032146938,17.42,,1:1.2,,,,ITO/PEDOT:PSS/active layer/PDINN/Ag,,PDINN:40% CF,PDINN:40% CF,PEDOT:PSS,,100.0,CF,,,-5.51,-2.77,,-5.68,-3.9,
103998,10.1021/acsami.4c05662,10.1021/acsami.4c05662,D18,L8-BO,D18,L8-BO,CCCCCCC(CCCC)Cc1csc(-c2cc3c4nsnc4c4cc(-c5cc(CC(CCCC)CCCCCC)c(-c6cc7c(-c8cc(F)c(CC(CC)CCCC)s8)c8sccc8c(-c8cc(F)c(CC(CC)CCCC)s8)c7s6)s5)sc4c3s2)c1,CCCCCCC(CCCC)Cc1c(/C=C2\C(=O)c3cc(F)c(F)cc3C2=C(C#N)C#N)sc2c1SC1c3c(c4c(c5nsnc35)c3sc5c(CC(CCCC)CCCCCC)c(/C=C6\C(=O)c7cc(F)c(F)cc7C6=C(C#N)C#N)sc5c3n4CC(CC)CCCC)N(CC(CC)CCCC)C21,0.905,25.31,75.38,17.26,17.266203589999996,0.0359420046349641,17.26,,1:1.2,,,,ITO/PEDOT:PSS/active layer/PDINN/Ag,,PDINN:50% CF,PDINN:50% CF,PEDOT:PSS,,100.0,CF,,,-5.51,-2.77,,-5.68,-3.9,
104001,10.1021/acsami.4c06326,10.1021/acsami.4c06326,PM6,IO-4Cl,PM6,IO-4Cl,COC(=O)C(C)(C)c1cc(C)cc(-c2sc3c4sc5cc(/C=C6/C(=O)c7cc(F)cc(c7)C(=O)/C6=C\c6cc(C(C)(C)C(=O)OC)c(-c7cc(C)cc(C(C)(C)C(=O)OC)c7)s6)sc5c4c(C(C)(C)C(=O)OC)ccc2-3)c1,,1.131,7.76,38.04,3.34,3.338603424,0.0418136526946069,3.29,3.34,1:0:1.2,CN,CN,,ITO/PEDOT:PSS/active layer/PDINO/Al,conventional,PDINO,PDINO,PEDOT:PSS,PEDOT:PSS,,chloroform,chloroform,,-5.56,-3.65,,,,
104002,10.1021/acsami.4c06589,10.1021/acsami.4c06589,PM6,PI-DTS,PM6,PI-DTS,COC(=O)C(C)(C)c1cc(C)cc(-c2sc3c4sc5cc(/C=C6/C(=O)c7cc(F)cc(c7)C(=O)/C6=C\c6cc(C(C)(C)C(=O)OC)c(-c7cc(C)cc(C(C)(C)C(=O)OC)c7)s6)sc5c4c(C(C)(C)C(=O)OC)ccc2-3)c1,,0.814,12.3,49.9,4.99,4.9960878,0.1219999999999906,,,,,,,ITO/PEDOT:PSS/PM6:PI-DTS/PDINN/Ag,conventional,PDINN,PDINN,PEDOT:PSS,PEDOT:PSS,,,,,-5.56,-3.65,,,,
104003,10.1021/acsami.4c06589,10.1021/acsami.4c06589,PM6,DPI-DTS,PM6,DPI-DTS,COC(=O)C(C)(C)c1cc(C)cc(-c2sc3c4sc5cc(/C=C6/C(=O)c7cc(F)cc(c7)C(=O)/C6=C\c6cc(C(C)(C)C(=O)OC)c(-c7cc(C)cc(C(C)(C)C(=O)OC)c7)s6)sc5c4c(C(C)(C)C(=O)OC)ccc2-3)c1,,0.914,18.32,62.6,10.48,10.48204448,0.0195083969465512,,,,,,,ITO/PEDOT:PSS/PM6:DPI-DTS/PDINN/Ag,conventional,PDINN,PDINN,PEDOT:PSS,PEDOT:PSS,,,,,-5.56,-3.65,,,,
104004,10.1021/acsami.4c09336,10.1021/acsami.4c09336,PM6,Y6,PM6,Y6,COC(=O)C(C)(C)c1cc(C)cc(-c2sc3c4sc5cc(/C=C6/C(=O)c7cc(F)cc(c7)C(=O)/C6=C\c6cc(C(C)(C)C(=O)OC)c(-c7cc(C)cc(C(C)(C)C(=O)OC)c7)s6)sc5c4c(C(C)(C)C(=O)OC)ccc2-3)c1,CCCCCCCCCCCc1c(/C=C2\C(=O)c3cc(F)c(F)cc3C2=C(C#N)C#N)sc2c1sc1c3c4nsnc4c4c5sc6c(CCCCCCCCCCC)c(/C=C7\C(=O)c8cc(F)c(F)cc8C7=C(C#N)C#N)sc6c5n(CC(CC)CCCC)c4c3n(CC(CC)CCCC)c21,0.845,26.03,73.87,16.24,16.247965045000004,0.0490458435960957,15.78,16.24,,,,,ITO/PEDOT:PSS/active layer/PFN-Br/Ag,conventional,PFN-Br,PFN-Br,PEDOT:PSS,PEDOT:PSS,,,,,-5.56,-3.65,,-5.65,-4.09,
104017,10.1021/acsami.4c13569,10.1021/acsami.4c13569,PM6,PY-IT,PM6,PY-IT,COC(=O)C(C)(C)c1cc(C)cc(-c2sc3c4sc5cc(/C=C6/C(=O)c7cc(F)cc(c7)C(=O)/C6=C\c6cc(C(C)(C)C(=O)OC)c(-c7cc(C)cc(C(C)(C)C(=O)OC)c7)s6)sc5c4c(C(C)(C)C(=O)OC)ccc2-3)c1,CCCCCCCCCCCc1c(/C=C2\C(=O)c3ccccc3C2=C(C#N)C#N)sc2c1sc1c3c4nsnc4c4c5sc6c(CCCCCCCCCCC)c(/C=C7\C(=O)c8cc(-c9cccs9)ccc8C7=C(C#N)C#N)sc6c5n(CC(CCCCCCCC)CCCCCCCCCC)c4c3n(CC(CCCCCCCC)CCCCCCCCCC)c21,0.91,23.4,66.0,15.0,14.05404,6.3063999999999965,14.98,15.0,,,,,ITO/ZnO/active layer/MoO3/Ag,inverted,ZnO,ZnO,MoO3,MoO3,,o-xylene,o-xylene,,-5.56,-3.65,,-5.68,-3.94,
104021,10.1021/acsami.4c15255,10.1021/acsami.4c15255,PM6,L8-BO,PM6,L8-BO,COC(=O)C(C)(C)c1cc(C)cc(-c2sc3c4sc5cc(/C=C6/C(=O)c7cc(F)cc(c7)C(=O)/C6=C\c6cc(C(C)(C)C(=O)OC)c(-c7cc(C)cc(C(C)(C)C(=O)OC)c7)s6)sc5c4c(C(C)(C)C(=O)OC)ccc2-3)c1,CCCCCCC(CCCC)Cc1c(/C=C2\C(=O)c3cc(F)c(F)cc3C2=C(C#N)C#N)sc2c1SC1c3c(c4c(c5nsnc35)c3sc5c(CC(CCCC)CCCCCC)c(/C=C6\C(=O)c7cc(F)c(F)cc7C6=C(C#N)C#N)sc5c3n4CC(CC)CCCC)N(CC(CC)CCCC)C21,0.881,26.51,78.71,18.37,18.382964501,0.0705743113772401,18.24,18.37,1:1.2,DIO,,,ITO/HTL/PM6:L8-BO/PNDIT-F3N/Ag,conventional,PNDIT-F3N,,PEDOT:PSS,PEDOT:PSS,,chloroform,,,-5.56,-3.65,,-5.68,-3.9,
104022,10.1021/acsami.4c15255,10.1021/acsami.4c15255,PM6,L8-BO,PM6,L8-BO,COC(=O)C(C)(C)c1cc(C)cc(-c2sc3c4sc5cc(/C=C6/C(=O)c7cc(F)cc(c7)C(=O)/C6=C\c6cc(C(C)(C)C(=O)OC)c(-c7cc(C)cc(C(C)(C)C(=O)OC)c7)s6)sc5c4c(C(C)(C)C(=O)OC)ccc2-3)c1,CCCCCCC(CCCC)Cc1c(/C=C2\C(=O)c3cc(F)c(F)cc3C2=C(C#N)C#N)sc2c1SC1c3c(c4c(c5nsnc35)c3sc5c(CC(CCCC)CCCCCC)c(/C=C6\C(=O)c7cc(F)c(F)cc7C6=C(C#N)C#N)sc5c3n4CC(CC)CCCC)N(CC(CC)CCCC)C21,0.878,26.66,78.97,18.49,18.484886956,0.0276530232558032,18.32,18.49,1:1.2,DIO,,0.3 vol%,ITO/HTL/PM6:L8-BO/PNDIT-F3N/Ag,conventional,PNDIT-F3N,,1 wt %,,,chloroform,,,-5.56,-3.65,,-5.68,-3.9,
