Repository: JiYiqaq/PCE-KA-GNN

# Data directory

- `raw/Active_Database.csv` is the immutable source dataset bundled under CC BY 4.0. Do not overwrite it with processed data.
- `processed/` is created and populated by the training pipeline. Generated `.pt` and `.pth` caches are intentionally ignored by Git because they can exceed GitHub's normal single-file limit.

See `../DATA_LICENSE.md` for provenance, license and checksum information.

File: data/raw/Active_Database.csv (part 370 of 471)
id,doi,doi_norm,donor,acceptor,donor_canonical,acceptor_canonical,donor_smiles,acceptor_smiles,voc,jsc,ff,pce,pce_recomputed,pce_relative_error_percent,pce_avg,pce_best,d_a_ratio,additive,additive_canonical,additive_ratio,device_structure,device_type,etl,etl_canonical,htl,htl_canonical,active_layer_thickness,solvent,solvent_canonical,annealing_temp,homo_d,lumo_d,eg_d,homo_a,lumo_a,eg_a
104023,10.1021/acsami.4c15255,10.1021/acsami.4c15255,PM6,L8-BO,PM6,L8-BO,COC(=O)C(C)(C)c1cc(C)cc(-c2sc3c4sc5cc(/C=C6/C(=O)c7cc(F)cc(c7)C(=O)/C6=C\c6cc(C(C)(C)C(=O)OC)c(-c7cc(C)cc(C(C)(C)C(=O)OC)c7)s6)sc5c4c(C(C)(C)C(=O)OC)ccc2-3)c1,CCCCCCC(CCCC)Cc1c(/C=C2\C(=O)c3cc(F)c(F)cc3C2=C(C#N)C#N)sc2c1SC1c3c(c4c(c5nsnc35)c3sc5c(CC(CCCC)CCCCCC)c(/C=C6\C(=O)c7cc(F)c(F)cc7C6=C(C#N)C#N)sc5c3n4CC(CC)CCCC)N(CC(CC)CCCC)C21,0.884,26.93,79.45,18.91,18.91396234,0.0209536753040775,18.72,18.91,1:1.2,DIO,,,ITO/HTL/PM6:L8-BO/PNDIT-F3N/Ag,conventional,PNDIT-F3N,,5 wt %,,,chloroform,,,-5.56,-3.65,,-5.68,-3.9,
104024,10.1021/acsami.4c15255,10.1021/acsami.4c15255,PM6,L8-BO,PM6,L8-BO,COC(=O)C(C)(C)c1cc(C)cc(-c2sc3c4sc5cc(/C=C6/C(=O)c7cc(F)cc(c7)C(=O)/C6=C\c6cc(C(C)(C)C(=O)OC)c(-c7cc(C)cc(C(C)(C)C(=O)OC)c7)s6)sc5c4c(C(C)(C)C(=O)OC)ccc2-3)c1,CCCCCCC(CCCC)Cc1c(/C=C2\C(=O)c3cc(F)c(F)cc3C2=C(C#N)C#N)sc2c1SC1c3c(c4c(c5nsnc35)c3sc5c(CC(CCCC)CCCCCC)c(/C=C6\C(=O)c7cc(F)c(F)cc7C6=C(C#N)C#N)sc5c3n4CC(CC)CCCC)N(CC(CC)CCCC)C21,0.872,26.29,79.75,18.29,18.2825918,0.0405041006014238,18.13,18.29,1:1.2,DIO,,0.3 vol%,ITO/HTL/PM6:L8-BO/PNDIT-F3N/Ag,conventional,PNDIT-F3N,,10 wt %,,,chloroform,,,-5.56,-3.65,,-5.68,-3.9,
104025,10.1021/acsami.4c15255,10.1021/acsami.4c15255,PM6,Y6,PM6,Y6,COC(=O)C(C)(C)c1cc(C)cc(-c2sc3c4sc5cc(/C=C6/C(=O)c7cc(F)cc(c7)C(=O)/C6=C\c6cc(C(C)(C)C(=O)OC)c(-c7cc(C)cc(C(C)(C)C(=O)OC)c7)s6)sc5c4c(C(C)(C)C(=O)OC)ccc2-3)c1,CCCCCCCCCCCc1c(/C=C2\C(=O)c3cc(F)c(F)cc3C2=C(C#N)C#N)sc2c1sc1c3c4nsnc4c4c5sc6c(CCCCCCCCCCC)c(/C=C7\C(=O)c8cc(F)c(F)cc8C7=C(C#N)C#N)sc6c5n(CC(CC)CCCC)c4c3n(CC(CC)CCCC)c21,0.826,27.28,73.01,16.46,16.451547728,0.051350376670714,16.17,16.46,1:1.2,chloronaphthalene,,,ITO/HTL/PM6:Y6/PNDIT-F3N/Ag,conventional,PDINO,,PEDOT:PSS,PEDOT:PSS,,chloroform,,,-5.56,-3.65,,-5.65,-4.09,
104026,10.1021/acsami.4c15255,10.1021/acsami.4c15255,PM6,Y6,PM6,Y6,COC(=O)C(C)(C)c1cc(C)cc(-c2sc3c4sc5cc(/C=C6/C(=O)c7cc(F)cc(c7)C(=O)/C6=C\c6cc(C(C)(C)C(=O)OC)c(-c7cc(C)cc(C(C)(C)C(=O)OC)c7)s6)sc5c4c(C(C)(C)C(=O)OC)ccc2-3)c1,CCCCCCCCCCCc1c(/C=C2\C(=O)c3cc(F)c(F)cc3C2=C(C#N)C#N)sc2c1sc1c3c4nsnc4c4c5sc6c(CCCCCCCCCCC)c(/C=C7\C(=O)c8cc(F)c(F)cc8C7=C(C#N)C#N)sc6c5n(CC(CC)CCCC)c4c3n(CC(CC)CCCC)c21,0.842,27.45,74.74,17.28,17.27458146,0.0313572916666716,16.84,17.28,1:1.2,chloronaphthalene,,,,conventional,PDINO,,5 wt %,,,chloroform,,,-5.56,-3.65,,-5.65,-4.09,
104027,10.1021/acsami.4c15255,10.1021/acsami.4c15255,PBDB-T,ITIC,PBDB-T,ITIC,CCCCC(CC)Cc1ccc(-c2c3cc(-c4ccc(-c5sc(-c6cccs6)c6c5C(=O)c5c(CC(CC)CCCC)sc(CC(CC)CCCC)c5C6=O)s4)sc3c(-c3ccc(CC(CC)CCCC)s3)c3ccsc23)s1,CCCCCCc1ccc(C2(c3ccc(CCCCCC)cc3)c3cc4c(cc3-c3sc5cc(C=C6C(=O)c7ccccc7C6=C(C#N)C#N)sc5c32)C(c2ccc(CCCCCC)cc2)(c2ccc(CCCCCC)cc2)c2c-4sc3cc(C=C4C(=O)c5ccccc5C4=C(C#N)C#N)sc23)cc1,0.865,15.91,70.4,9.68,9.6885536,0.0883636363636449,9.49,9.68,1:1,DIO,,0.5 vol%,ITO/HTL/PBDB-T:ITIC/PNDIT-F3N/Ag,conventional,PDINO,,PEDOT:PSS,PEDOT:PSS,100.0,chlorobenzene,,,-5.33,-3.48,,-5.576,-3.916,
104028,10.1021/acsami.4c15255,10.1021/acsami.4c15255,PBDB-T,ITIC,PBDB-T,ITIC,CCCCC(CC)Cc1ccc(-c2c3cc(-c4ccc(-c5sc(-c6cccs6)c6c5C(=O)c5c(CC(CC)CCCC)sc(CC(CC)CCCC)c5C6=O)s4)sc3c(-c3ccc(CC(CC)CCCC)s3)c3ccsc23)s1,CCCCCCc1ccc(C2(c3ccc(CCCCCC)cc3)c3cc4c(cc3-c3sc5cc(C=C6C(=O)c7ccccc7C6=C(C#N)C#N)sc5c32)C(c2ccc(CCCCCC)cc2)(c2ccc(CCCCCC)cc2)c2c-4sc3cc(C=C4C(=O)c5ccccc5C4=C(C#N)C#N)sc23)cc1,0.892,16.9,70.75,10.67,10.665420999999998,0.042914714151841,10.49,10.67,1:1,DIO,,0.5 vol%,ITO/HTL/PBDB-T:ITIC/PNDIT-F3N/Ag,conventional,PDINO,,5 wt %,,100.0,chlorobenzene,,,-5.33,-3.48,,-5.576,-3.916,
104029,10.1021/acsami.4c15679,10.1021/acsami.4c15679,PM6,L8-BO,PM6,L8-BO,COC(=O)C(C)(C)c1cc(C)cc(-c2sc3c4sc5cc(/C=C6/C(=O)c7cc(F)cc(c7)C(=O)/C6=C\c6cc(C(C)(C)C(=O)OC)c(-c7cc(C)cc(C(C)(C)C(=O)OC)c7)s6)sc5c4c(C(C)(C)C(=O)OC)ccc2-3)c1,CCCCCCC(CCCC)Cc1c(/C=C2\C(=O)c3cc(F)c(F)cc3C2=C(C#N)C#N)sc2c1SC1c3c(c4c(c5nsnc35)c3sc5c(CC(CCCC)CCCCCC)c(/C=C6\C(=O)c7cc(F)c(F)cc7C6=C(C#N)C#N)sc5c3n4CC(CC)CCCC)N(CC(CC)CCCC)C21,0.871,25.21,78.95,17.32,17.335769945000003,0.0910504907621385,17.21,17.32,PM6:L8-BO = 1:1.2 w/w,DIO,,,ITO/PEDOT:PSS/active layer/PDINN/Ag,conventional,PDINN,PDINN,PEDOT:PSS,PEDOT:PSS,100.0,chloroform:DIO,,,-5.56,-3.65,,-5.68,-3.9,
104030,10.1021/acsami.4c15679,10.1021/acsami.4c15679,PM6,L8-BO + D18,PM6,L8-BO + D18,COC(=O)C(C)(C)c1cc(C)cc(-c2sc3c4sc5cc(/C=C6/C(=O)c7cc(F)cc(c7)C(=O)/C6=C\c6cc(C(C)(C)C(=O)OC)c(-c7cc(C)cc(C(C)(C)C(=O)OC)c7)s6)sc5c4c(C(C)(C)C(=O)OC)ccc2-3)c1,,0.868,25.88,79.36,17.82,17.827303423999997,0.0409844219977344,17.57,17.82,1.0:0.2:1.2,DIO,,,ITO/PEDOT:PSS/active layer/PDINN/Ag,conventional,PDINN,PDINN,PEDOT:PSS,PEDOT:PSS,100.0,chloroform:DIO,,,-5.56,-3.65,,,,
104036,10.1021/acsami.4c16494,10.1021/acsami.4c16494,PM6,YIS-6F,PM6,YIS-6F,COC(=O)C(C)(C)c1cc(C)cc(-c2sc3c4sc5cc(/C=C6/C(=O)c7cc(F)cc(c7)C(=O)/C6=C\c6cc(C(C)(C)C(=O)OC)c(-c7cc(C)cc(C(C)(C)C(=O)OC)c7)s6)sc5c4c(C(C)(C)C(=O)OC)ccc2-3)c1,,0.919,25.0,75.1,17.28,17.254224999999998,0.1491608796296469,16.96,17.28,1:1.2,DBCL,DBCL,,ITO/2-PACz/active layer/PDINN/Ag,,PDINN,PDINN,2-PACz,2PACz,,chloroform,chloroform,80.0,-5.56,-3.65,,,,
104037,10.1021/acsami.4c16494,10.1021/acsami.4c16494,PM6,YIS-8F,PM6,YIS-8F,COC(=O)C(C)(C)c1cc(C)cc(-c2sc3c4sc5cc(/C=C6/C(=O)c7cc(F)cc(c7)C(=O)/C6=C\c6cc(C(C)(C)C(=O)OC)c(-c7cc(C)cc(C(C)(C)C(=O)OC)c7)s6)sc5c4c(C(C)(C)C(=O)OC)ccc2-3)c1,,0.922,23.9,72.2,15.9,15.9098476,0.0619345911949717,15.69,15.9,1:1.2,DBCL,DBCL,,ITO/2-PACz/active layer/PDINN/Ag,,PDINN,PDINN,2-PACz,2PACz,,chloroform,chloroform,80.0,-5.56,-3.65,,,,
104039,10.1021/acsami.4c17283,10.1021/acsami.4c17283,PBQx-TF,TBT-38,PBQx-TF,TBT-38,CCCCCCC(CCCC)Cc1csc(-c2cc3c(s2)-c2sc(-c4cc(CC(CCCC)CCCCCC)c(-c5cc6c(-c7cc(F)c(CC(CC)CCCC)s7)c7sccc7c(-c7cc(F)c(CC(CC)CCCC)s7)c6s5)s4)cc2[C@H]2N=CC=N[C@H]32)c1,,0.974,19.2,72.0,13.5,13.464575999999996,0.262400000000019,13.4,13.5,,,,,ITO/PEDOT:PSS/PBQx-TF:TBT-38/PDINN/Ag,conventional,PDINN,PDINN,PEDOT:PSS,PEDOT:PSS,100.0,chloroform,chloroform,,-5.41,-2.82,,,,
104040,10.1021/acsami.4c17283,10.1021/acsami.4c17283,PBQx-TF,TBT-43,PBQx-TF,TBT-43,CCCCCCC(CCCC)Cc1csc(-c2cc3c(s2)-c2sc(-c4cc(CC(CCCC)CCCCCC)c(-c5cc6c(-c7cc(F)c(CC(CC)CCCC)s7)c7sccc7c(-c7cc(F)c(CC(CC)CCCC)s7)c6s5)s4)cc2[C@H]2N=CC=N[C@H]32)c1,,1.08,11.7,65.9,8.33,8.327124,0.0345258103241361,8.2,8.33,,,,,ITO/PEDOT:PSS/PBQx-TF:TBT-43/PDINN/Ag,conventional,PDINN,PDINN,PEDOT:PSS,PEDOT:PSS,100.0,chloroform,chloroform,,-5.41,-2.82,,,,
104041,10.1021/acsami.4c17639,10.1021/acsami.4c17639,D18,BTP-eC9,D18,BTP-eC9,CCCCCCC(CCCC)Cc1csc(-c2cc3c4nsnc4c4cc(-c5cc(CC(CCCC)CCCCCC)c(-c6cc7c(-c8cc(F)c(CC(CC)CCCC)s8)c8sccc8c(-c8cc(F)c(CC(CC)CCCC)s8)c7s6)s5)sc4c3s2)c1,CCCCCCCCCc1c(C=C2C(=O)c3cc(Cl)c(Cl)cc3C2=C(C#N)C#N)sc2c1sc1c3c4nsnc4c4c5sc6c(CCCCCCCCC)c(C=C7C(=O)c8cc(Cl)c(Cl)cc8C7=C(C#N)C#N)sc6c5n(CC(CCCC)CCCCCC)c4c3n(CC(CCCC)CCCCCC)c21,0.862,25.452,75.332,16.545,16.52755755168,0.1054242872166856,16.399,16.545,1:1.4,DIO,DIO,,BHJ,conventional,PDINN,,PEDOT:PSS,,,chloroform,,100.0,-5.51,-2.77,,-5.665,-4.165,
104042,10.1021/acsami.4c17639,10.1021/acsami.4c17639,D18,BTP-eC9,D18,BTP-eC9,CCCCCCC(CCCC)Cc1csc(-c2cc3c4nsnc4c4cc(-c5cc(CC(CCCC)CCCCCC)c(-c6cc7c(-c8cc(F)c(CC(CC)CCCC)s8)c8sccc8c(-c8cc(F)c(CC(CC)CCCC)s8)c7s6)s5)sc4c3s2)c1,CCCCCCCCCc1c(C=C2C(=O)c3cc(Cl)c(Cl)cc3C2=C(C#N)C#N)sc2c1sc1c3c4nsnc4c4c5sc6c(CCCCCCCCC)c(C=C7C(=O)c8cc(Cl)c(Cl)cc8C7=C(C#N)C#N)sc6c5n(CC(CCCC)CCCCCC)c4c3n(CC(CCCC)CCCCCC)c21,0.868,26.042,75.522,17.101,17.071337260320004,0.1734561702824136,16.82,17.101,1:1.4,DCBB,DCBB,10 mg/mL,BHJ,conventional,PDINN,,PEDOT:PSS,,,chloroform,,100.0,-5.51,-2.77,,-5.665,-4.165,
104043,10.1021/acsami.4c17639,10.1021/acsami.4c17639,D18,BTP-eC9,D18,BTP-eC9,CCCCCCC(CCCC)Cc1csc(-c2cc3c4nsnc4c4cc(-c5cc(CC(CCCC)CCCCCC)c(-c6cc7c(-c8cc(F)c(CC(CC)CCCC)s8)c8sccc8c(-c8cc(F)c(CC(CC)CCCC)s8)c7s6)s5)sc4c3s2)c1,CCCCCCCCCc1c(C=C2C(=O)c3cc(Cl)c(Cl)cc3C2=C(C#N)C#N)sc2c1sc1c3c4nsnc4c4c5sc6c(CCCCCCCCC)c(C=C7C(=O)c8cc(Cl)c(Cl)cc8C7=C(C#N)C#N)sc6c5n(CC(CCCC)CCCCCC)c4c3n(CC(CCCC)CCCCCC)c21,0.864,26.738,76.915,17.77,17.7686202528,0.0077644749577821,17.473,17.77,1:1.4,DIO + DCBB,DIO+DCBB,,BHJ,conventional,PDINN,,PEDOT:PSS,,,chloroform,,100.0,-5.51,-2.77,,-5.665,-4.165,
104044,10.1021/acsami.4c17639,10.1021/acsami.4c17639,D18,BTP-eC9,D18,BTP-eC9,CCCCCCC(CCCC)Cc1csc(-c2cc3c4nsnc4c4cc(-c5cc(CC(CCCC)CCCCCC)c(-c6cc7c(-c8cc(F)c(CC(CC)CCCC)s8)c8sccc8c(-c8cc(F)c(CC(CC)CCCC)s8)c7s6)s5)sc4c3s2)c1,CCCCCCCCCc1c(C=C2C(=O)c3cc(Cl)c(Cl)cc3C2=C(C#N)C#N)sc2c1sc1c3c4nsnc4c4c5sc6c(CCCCCCCCC)c(C=C7C(=O)c8cc(Cl)c(Cl)cc8C7=C(C#N)C#N)sc6c5n(CC(CCCC)CCCCCC)c4c3n(CC(CCCC)CCCCCC)c21,0.865,26.109,77.532,17.511,17.5100478462,0.0054374610244996,17.256,17.511,,DIO,DIO,0.4 vol%,Q-PHJ,conventional,PDINN,,PEDOT:PSS,,,chlorobenzene; chloroform,,100.0,-5.51,-2.77,,-5.665,-4.165,
104045,10.1021/acsami.4c17639,10.1021/acsami.4c17639,D18,BTP-eC9,D18,BTP-eC9,CCCCCCC(CCCC)Cc1csc(-c2cc3c4nsnc4c4cc(-c5cc(CC(CCCC)CCCCCC)c(-c6cc7c(-c8cc(F)c(CC(CC)CCCC)s8)c8sccc8c(-c8cc(F)c(CC(CC)CCCC)s8)c7s6)s5)sc4c3s2)c1,CCCCCCCCCc1c(C=C2C(=O)c3cc(Cl)c(Cl)cc3C2=C(C#N)C#N)sc2c1sc1c3c4nsnc4c4c5sc6c(CCCCCCCCC)c(C=C7C(=O)c8cc(Cl)c(Cl)cc8C7=C(C#N)C#N)sc6c5n(CC(CCCC)CCCCCC)c4c3n(CC(CCCC)CCCCCC)c21,0.864,26.716,78.553,18.153,18.13209363072,0.1151675716410437,17.894,18.153,,DCBB,DCBB,,Q-PHJ,conventional,PDINN,,PEDOT:PSS,,,chlorobenzene; chloroform,,100.0,-5.51,-2.77,,-5.665,-4.165,
104046,10.1021/acsami.4c17639,10.1021/acsami.4c17639,D18,BTP-eC9,D18,BTP-eC9,CCCCCCC(CCCC)Cc1csc(-c2cc3c4nsnc4c4cc(-c5cc(CC(CCCC)CCCCCC)c(-c6cc7c(-c8cc(F)c(CC(CC)CCCC)s8)c8sccc8c(-c8cc(F)c(CC(CC)CCCC)s8)c7s6)s5)sc4c3s2)c1,CCCCCCCCCc1c(C=C2C(=O)c3cc(Cl)c(Cl)cc3C2=C(C#N)C#N)sc2c1sc1c3c4nsnc4c4c5sc6c(CCCCCCCCC)c(C=C7C(=O)c8cc(Cl)c(Cl)cc8C7=C(C#N)C#N)sc6c5n(CC(CCCC)CCCCCC)c4c3n(CC(CCCC)CCCCCC)c21,0.865,27.228,78.881,18.6,18.5782266582,0.1170609774193519,18.326,18.6,,DIO + DCBB,DIO+DCBB,,Q-PHJ,conventional,PDINN,,PEDOT:PSS,,,,,100.0,-5.51,-2.77,,-5.665,-4.165,
104047,10.1021/acsami.4c20411,10.1021/acsami.4c20411,PDTBDT-Cl-TFBT,Y6,PDTBDT-Cl-TFBT,Y6,,CCCCCCCCCCCc1c(/C=C2\C(=O)c3cc(F)c(F)cc3C2=C(C#N)C#N)sc2c1sc1c3c4nsnc4c4c5sc6c(CCCCCCCCCCC)c(/C=C7\C(=O)c8cc(F)c(F)cc8C7=C(C#N)C#N)sc6c5n(CC(CC)CCCC)c4c3n(CC(CC)CCCC)c21,0.853,26.12,63.44,14.13,14.134660384000002,0.032982193913666,,,1:2,1-chloronaphthalene (CN),CN,,ITO/PEDOT:PSS/active layer/PDINN/Ag,conventional,PDINN,PDINN,PEDOT:PSS,PEDOT:PSS,,,,,,,,-5.65,-4.09,
104048,10.1021/acsami.4c20411,10.1021/acsami.4c20411,PDTBDT-Cl-TFBT,Y6,PDTBDT-Cl-TFBT,Y6,,CCCCCCCCCCCc1c(/C=C2\C(=O)c3cc(F)c(F)cc3C2=C(C#N)C#N)sc2c1sc1c3c4nsnc4c4c5sc6c(CCCCCCCCCCC)c(/C=C7\C(=O)c8cc(F)c(F)cc8C7=C(C#N)C#N)sc6c5n(CC(CC)CCCC)c4c3n(CC(CC)CCCC)c21,0.852,25.73,62.96,13.89,13.802066016,0.6330740388768976,,,1:2,1-chloronaphthalene (CN),CN,,ITO/PEDOT:PSS/active layer/PDINN/Ag,conventional,PDINN,PDINN,PEDOT:PSS,PEDOT:PSS,,,,,,,,-5.65,-4.09,
104049,10.1021/acsami.4c20411,10.1021/acsami.4c20411,PDTBDT-Cl-DTFBT,Y6,PDTBDT-Cl-DTFBT,Y6,,CCCCCCCCCCCc1c(/C=C2\C(=O)c3cc(F)c(F)cc3C2=C(C#N)C#N)sc2c1sc1c3c4nsnc4c4c5sc6c(CCCCCCCCCCC)c(/C=C7\C(=O)c8cc(F)c(F)cc8C7=C(C#N)C#N)sc6c5n(CC(CC)CCCC)c4c3n(CC(CC)CCCC)c21,0.845,19.24,59.24,9.63,9.63112072,0.0116377985462036,,,1:2,1-chloronaphthalene (CN),CN,,ITO/PEDOT:PSS/active layer/PDINN/Ag,conventional,PDINN,PDINN,PEDOT:PSS,PEDOT:PSS,,,,,,,,-5.65,-4.09,
104050,10.1021/acsami.4c20411,10.1021/acsami.4c20411,PDTBDT-Cl-DTFBT,Y6,PDTBDT-Cl-DTFBT,Y6,,CCCCCCCCCCCc1c(/C=C2\C(=O)c3cc(F)c(F)cc3C2=C(C#N)C#N)sc2c1sc1c3c4nsnc4c4c5sc6c(CCCCCCCCCCC)c(/C=C7\C(=O)c8cc(F)c(F)cc8C7=C(C#N)C#N)sc6c5n(CC(CC)CCCC)c4c3n(CC(CC)CCCC)c21,0.842,18.96,57.67,9.34,9.206623344,1.4280155888650896,,,1:2,1-chloronaphthalene (CN),CN,,ITO/PEDOT:PSS/active layer/PDINN/Ag,conventional,PDINN,PDINN,PEDOT:PSS,PEDOT:PSS,,,,,,,,-5.65,-4.09,
104051,10.1021/acsami.4c21773,10.1021/acsami.4c21773,PM6,L8-BO,PM6,L8-BO,COC(=O)C(C)(C)c1cc(C)cc(-c2sc3c4sc5cc(/C=C6/C(=O)c7cc(F)cc(c7)C(=O)/C6=C\c6cc(C(C)(C)C(=O)OC)c(-c7cc(C)cc(C(C)(C)C(=O)OC)c7)s6)sc5c4c(C(C)(C)C(=O)OC)ccc2-3)c1,CCCCCCC(CCCC)Cc1c(/C=C2\C(=O)c3cc(F)c(F)cc3C2=C(C#N)C#N)sc2c1SC1c3c(c4c(c5nsnc35)c3sc5c(CC(CCCC)CCCCCC)c(/C=C6\C(=O)c7cc(F)c(F)cc7C6=C(C#N)C#N)sc5c3n4CC(CC)CCCC)N(CC(CC)CCCC)C21,0.888,25.01,76.15,17.28,16.91206212,2.1292701388888857,16.9,17.28,1:1.2,DIB,,50 wt%,ITO/ZnO/PM6/L8-BO/TCTA/MoO3/Ag,inverted,ZnO,ZnO,TCTA/MoO3,TCTA/MoO3,,CHCl3,,150.0,-5.56,-3.65,,-5.68,-3.9,
104052,10.1021/acsami.4c21773,10.1021/acsami.4c21773,PM6,L8-BO,PM6,L8-BO,COC(=O)C(C)(C)c1cc(C)cc(-c2sc3c4sc5cc(/C=C6/C(=O)c7cc(F)cc(c7)C(=O)/C6=C\c6cc(C(C)(C)C(=O)OC)c(-c7cc(C)cc(C(C)(C)C(=O)OC)c7)s6)sc5c4c(C(C)(C)C(=O)OC)ccc2-3)c1,CCCCCCC(CCCC)Cc1c(/C=C2\C(=O)c3cc(F)c(F)cc3C2=C(C#N)C#N)sc2c1SC1c3c(c4c(c5nsnc35)c3sc5c(CC(CCCC)CCCCCC)c(/C=C6\C(=O)c7cc(F)c(F)cc7C6=C(C#N)C#N)sc5c3n4CC(CC)CCCC)N(CC(CC)CCCC)C21,0.851,22.59,69.8,14.14,13.41841482,5.103148373408769,13.42,14.14,1:1.2,DIB,,50 wt%,ITO/ZnO/PM6/L8-BO/TCTA/MoO3/Ag,inverted,ZnO,ZnO,TCTA/MoO3,TCTA/MoO3,,CHCl3,,150.0,-5.56,-3.65,,-5.68,-3.9,
104053,10.1021/acsami.4c21773,10.1021/acsami.4c21773,PM6,L8-BO,PM6,L8-BO,COC(=O)C(C)(C)c1cc(C)cc(-c2sc3c4sc5cc(/C=C6/C(=O)c7cc(F)cc(c7)C(=O)/C6=C\c6cc(C(C)(C)C(=O)OC)c(-c7cc(C)cc(C(C)(C)C(=O)OC)c7)s6)sc5c4c(C(C)(C)C(=O)OC)ccc2-3)c1,CCCCCCC(CCCC)Cc1c(/C=C2\C(=O)c3cc(F)c(F)cc3C2=C(C#N)C#N)sc2c1SC1c3c(c4c(c5nsnc35)c3sc5c(CC(CCCC)CCCCCC)c(/C=C6\C(=O)c7cc(F)c(F)cc7C6=C(C#N)C#N)sc5c3n4CC(CC)CCCC)N(CC(CC)CCCC)C21,0.844,24.61,70.16,15.31,14.572821344,4.815014082299158,14.56,15.31,1:1.2,"1,4-dibromobenzene",,"50 wt% 1,4-dibromobenzene",ITO/ZnO/PM6/L8-BO/TCTA/MoO3/Ag,inverted,ZnO,ZnO,TCTA/MoO3,TCTA/MoO3,,chloroform,,85.0,-5.56,-3.65,,-5.68,-3.9,
104054,10.1021/acsami.4c21773,10.1021/acsami.4c21773,PM6,L8-BO,PM6,L8-BO,COC(=O)C(C)(C)c1cc(C)cc(-c2sc3c4sc5cc(/C=C6/C(=O)c7cc(F)cc(c7)C(=O)/C6=C\c6cc(C(C)(C)C(=O)OC)c(-c7cc(C)cc(C(C)(C)C(=O)OC)c7)s6)sc5c4c(C(C)(C)C(=O)OC)ccc2-3)c1,CCCCCCC(CCCC)Cc1c(/C=C2\C(=O)c3cc(F)c(F)cc3C2=C(C#N)C#N)sc2c1SC1c3c(c4c(c5nsnc35)c3sc5c(CC(CCCC)CCCCCC)c(/C=C6\C(=O)c7cc(F)c(F)cc7C6=C(C#N)C#N)sc5c3n4CC(CC)CCCC)N(CC(CC)CCCC)C21,0.836,24.75,69.33,14.9,14.3450703,3.724360402684568,14.35,14.9,1:1.2,"1,4-dibromobenzene",,"50 wt% 1,4-dibromobenzene",ITO/ZnO/PM6/L8-BO/TCTA/MoO3/Ag,inverted,ZnO,ZnO,TCTA/MoO3,TCTA/MoO3,,chloroform,,85.0,-5.56,-3.65,,-5.68,-3.9,
104055,10.1021/acsami.4c21773,10.1021/acsami.4c21773,PM6,L8-BO,PM6,L8-BO,COC(=O)C(C)(C)c1cc(C)cc(-c2sc3c4sc5cc(/C=C6/C(=O)c7cc(F)cc(c7)C(=O)/C6=C\c6cc(C(C)(C)C(=O)OC)c(-c7cc(C)cc(C(C)(C)C(=O)OC)c7)s6)sc5c4c(C(C)(C)C(=O)OC)ccc2-3)c1,CCCCCCC(CCCC)Cc1c(/C=C2\C(=O)c3cc(F)c(F)cc3C2=C(C#N)C#N)sc2c1SC1c3c(c4c(c5nsnc35)c3sc5c(CC(CCCC)CCCCCC)c(/C=C6\C(=O)c7cc(F)c(F)cc7C6=C(C#N)C#N)sc5c3n4CC(CC)CCCC)N(CC(CC)CCCC)C21,0.833,24.95,68.57,14.68,14.251143094999998,2.9213685626703114,14.26,14.68,1:1.2,"1,4-dibromobenzene",,"50 wt% 1,4-dibromobenzene",ITO/ZnO/PM6/L8-BO/TCTA/MoO3/Ag,inverted,ZnO,ZnO,TCTA/MoO3,TCTA/MoO3,,chloroform,,85.0,-5.56,-3.65,,-5.68,-3.9,
104056,10.1021/acsami.4c21773,10.1021/acsami.4c21773,PM6,L8-BO,PM6,L8-BO,COC(=O)C(C)(C)c1cc(C)cc(-c2sc3c4sc5cc(/C=C6/C(=O)c7cc(F)cc(c7)C(=O)/C6=C\c6cc(C(C)(C)C(=O)OC)c(-c7cc(C)cc(C(C)(C)C(=O)OC)c7)s6)sc5c4c(C(C)(C)C(=O)OC)ccc2-3)c1,CCCCCCC(CCCC)Cc1c(/C=C2\C(=O)c3cc(F)c(F)cc3C2=C(C#N)C#N)sc2c1SC1c3c(c4c(c5nsnc35)c3sc5c(CC(CCCC)CCCCCC)c(/C=C6\C(=O)c7cc(F)c(F)cc7C6=C(C#N)C#N)sc5c3n4CC(CC)CCCC)N(CC(CC)CCCC)C21,0.804,25.5,66.81,14.22,13.697386200000004,3.675202531645546,13.45,14.22,1:1.2,"1,4-dibromobenzene",,"50 wt% 1,4-dibromobenzene",ITO/ZnO/PM6/L8-BO/TCTA/MoO3/Ag,inverted,ZnO,ZnO,TCTA/MoO3,TCTA/MoO3,,chloroform,,85.0,-5.56,-3.65,,-5.68,-3.9,
104057,10.1021/acsami.4c21773,10.1021/acsami.4c21773,PM6,L8-BO,PM6,L8-BO,COC(=O)C(C)(C)c1cc(C)cc(-c2sc3c4sc5cc(/C=C6/C(=O)c7cc(F)cc(c7)C(=O)/C6=C\c6cc(C(C)(C)C(=O)OC)c(-c7cc(C)cc(C(C)(C)C(=O)OC)c7)s6)sc5c4c(C(C)(C)C(=O)OC)ccc2-3)c1,CCCCCCC(CCCC)Cc1c(/C=C2\C(=O)c3cc(F)c(F)cc3C2=C(C#N)C#N)sc2c1SC1c3c(c4c(c5nsnc35)c3sc5c(CC(CCCC)CCCCCC)c(/C=C6\C(=O)c7cc(F)c(F)cc7C6=C(C#N)C#N)sc5c3n4CC(CC)CCCC)N(CC(CC)CCCC)C21,0.898,24.56,68.28,15.46,15.059072064000002,2.593324294954713,15.03,15.46,1:1.2,DIB,,50 wt%,ITO/ZnO/PM6/L8-BO/TCTA/MoO3/Ag,inverted,ZnO,ZnO,TCTA/MoO3,TCTA/MoO3,,CHCl3,,150.0,-5.56,-3.65,,-5.68,-3.9,
104058,10.1021/acsami.4c21773,10.1021/acsami.4c21773,PM6,L8-BO,PM6,L8-BO,COC(=O)C(C)(C)c1cc(C)cc(-c2sc3c4sc5cc(/C=C6/C(=O)c7cc(F)cc(c7)C(=O)/C6=C\c6cc(C(C)(C)C(=O)OC)c(-c7cc(C)cc(C(C)(C)C(=O)OC)c7)s6)sc5c4c(C(C)(C)C(=O)OC)ccc2-3)c1,CCCCCCC(CCCC)Cc1c(/C=C2\C(=O)c3cc(F)c(F)cc3C2=C(C#N)C#N)sc2c1SC1c3c(c4c(c5nsnc35)c3sc5c(CC(CCCC)CCCCCC)c(/C=C6\C(=O)c7cc(F)c(F)cc7C6=C(C#N)C#N)sc5c3n4CC(CC)CCCC)N(CC(CC)CCCC)C21,0.888,24.5,75.97,16.83,16.5280332,1.794217468805697,16.54,16.83,1:1.2,DIB,,50 wt%,ITO/ZnO/PM6/L8-BO/TCTA/MoO3/Ag,inverted,ZnO,ZnO,TCTA/MoO3,TCTA/MoO3,,CHCl3,,150.0,-5.56,-3.65,,-5.68,-3.9,
104059,10.1021/acsami.4c21773,10.1021/acsami.4c21773,PM6,L8-BO,PM6,L8-BO,COC(=O)C(C)(C)c1cc(C)cc(-c2sc3c4sc5cc(/C=C6/C(=O)c7cc(F)cc(c7)C(=O)/C6=C\c6cc(C(C)(C)C(=O)OC)c(-c7cc(C)cc(C(C)(C)C(=O)OC)c7)s6)sc5c4c(C(C)(C)C(=O)OC)ccc2-3)c1,CCCCCCC(CCCC)Cc1c(/C=C2\C(=O)c3cc(F)c(F)cc3C2=C(C#N)C#N)sc2c1SC1c3c(c4c(c5nsnc35)c3sc5c(CC(CCCC)CCCCCC)c(/C=C6\C(=O)c7cc(F)c(F)cc7C6=C(C#N)C#N)sc5c3n4CC(CC)CCCC)N(CC(CC)CCCC)C21,0.89,24.76,73.1,16.59,16.108608399999998,2.901697408077167,16.1,16.59,1:1.2,DIB,,50 wt%,ITO/ZnO/PM6/L8-BO/TCTA/MoO3/Ag,inverted,ZnO,ZnO,TCTA/MoO3,TCTA/MoO3,,CHCl3,,150.0,-5.56,-3.65,,-5.68,-3.9,
104060,10.1021/acsami.4c21773,10.1021/acsami.4c21773,PM6,L8-BO,PM6,L8-BO,COC(=O)C(C)(C)c1cc(C)cc(-c2sc3c4sc5cc(/C=C6/C(=O)c7cc(F)cc(c7)C(=O)/C6=C\c6cc(C(C)(C)C(=O)OC)c(-c7cc(C)cc(C(C)(C)C(=O)OC)c7)s6)sc5c4c(C(C)(C)C(=O)OC)ccc2-3)c1,CCCCCCC(CCCC)Cc1c(/C=C2\C(=O)c3cc(F)c(F)cc3C2=C(C#N)C#N)sc2c1SC1c3c(c4c(c5nsnc35)c3sc5c(CC(CCCC)CCCCCC)c(/C=C6\C(=O)c7cc(F)c(F)cc7C6=C(C#N)C#N)sc5c3n4CC(CC)CCCC)N(CC(CC)CCCC)C21,0.882,24.92,72.34,16.37,15.899926896000002,2.87155225412339,15.9,16.37,1:1.2,DIB,,50 wt%,ITO/ZnO/PM6/L8-BO/TCTA/MoO3/Ag,inverted,ZnO,ZnO,TCTA/MoO3,TCTA/MoO3,,CHCl3,,150.0,-5.56,-3.65,,-5.68,-3.9,
104061,10.1021/acsami.4c21773,10.1021/acsami.4c21773,PM6,L8-BO,PM6,L8-BO,COC(=O)C(C)(C)c1cc(C)cc(-c2sc3c4sc5cc(/C=C6/C(=O)c7cc(F)cc(c7)C(=O)/C6=C\c6cc(C(C)(C)C(=O)OC)c(-c7cc(C)cc(C(C)(C)C(=O)OC)c7)s6)sc5c4c(C(C)(C)C(=O)OC)ccc2-3)c1,CCCCCCC(CCCC)Cc1c(/C=C2\C(=O)c3cc(F)c(F)cc3C2=C(C#N)C#N)sc2c1SC1c3c(c4c(c5nsnc35)c3sc5c(CC(CCCC)CCCCCC)c(/C=C6\C(=O)c7cc(F)c(F)cc7C6=C(C#N)C#N)sc5c3n4CC(CC)CCCC)N(CC(CC)CCCC)C21,0.878,25.15,71.74,16.14,15.841411579999995,1.8499902106567736,15.84,16.14,1:1.2,DIB,,50 wt%,ITO/ZnO/PM6/L8-BO/TCTA/MoO3/Ag,inverted,ZnO,ZnO,TCTA/MoO3,TCTA/MoO3,,CHCl3,,150.0,-5.56,-3.65,,-5.68,-3.9,
104062,10.1021/acsami.4c21773,10.1021/acsami.4c21773,PM6,L8-BO,PM6,L8-BO,COC(=O)C(C)(C)c1cc(C)cc(-c2sc3c4sc5cc(/C=C6/C(=O)c7cc(F)cc(c7)C(=O)/C6=C\c6cc(C(C)(C)C(=O)OC)c(-c7cc(C)cc(C(C)(C)C(=O)OC)c7)s6)sc5c4c(C(C)(C)C(=O)OC)ccc2-3)c1,CCCCCCC(CCCC)Cc1c(/C=C2\C(=O)c3cc(F)c(F)cc3C2=C(C#N)C#N)sc2c1SC1c3c(c4c(c5nsnc35)c3sc5c(CC(CCCC)CCCCCC)c(/C=C6\C(=O)c7cc(F)c(F)cc7C6=C(C#N)C#N)sc5c3n4CC(CC)CCCC)N(CC(CC)CCCC)C21,0.857,24.96,69.07,15.35,14.774570304,3.7487276612377887,14.78,15.35,1:1.2,DIB,,50 wt%,ITO/ZnO/PM6/L8-BO/TCTA/MoO3/Ag,inverted,ZnO,ZnO,TCTA/MoO3,TCTA/MoO3,,CHCl3,,150.0,-5.56,-3.65,,-5.68,-3.9,
104079,10.1021/acsami.5c00969,10.1021/acsami.5c00969,PM6,L8-BO,PM6,L8-BO,COC(=O)C(C)(C)c1cc(C)cc(-c2sc3c4sc5cc(/C=C6/C(=O)c7cc(F)cc(c7)C(=O)/C6=C\c6cc(C(C)(C)C(=O)OC)c(-c7cc(C)cc(C(C)(C)C(=O)OC)c7)s6)sc5c4c(C(C)(C)C(=O)OC)ccc2-3)c1,CCCCCCC(CCCC)Cc1c(/C=C2\C(=O)c3cc(F)c(F)cc3C2=C(C#N)C#N)sc2c1SC1c3c(c4c(c5nsnc35)c3sc5c(CC(CCCC)CCCCCC)c(/C=C6\C(=O)c7cc(F)c(F)cc7C6=C(C#N)C#N)sc5c3n4CC(CC)CCCC)N(CC(CC)CCCC)C21,0.879,24.4,70.26,15.06,15.069083759999998,0.0603171314740873,14.88,15.06,1:1.2,DIO,,0.3%,ITO/PEDOT:PSS/active layer/PDIN/Ag,conventional,PDIN,PDIN,PEDOT:PSS,PEDOT:PSS,,chloroform,chloroform,80.0,-5.56,-3.65,,-5.68,-3.9,
104080,10.1021/acsami.5c00969,10.1021/acsami.5c00969,PMz-5,L8-BO,PMz-5,L8-BO,,CCCCCCC(CCCC)Cc1c(/C=C2\C(=O)c3cc(F)c(F)cc3C2=C(C#N)C#N)sc2c1SC1c3c(c4c(c5nsnc35)c3sc5c(CC(CCCC)CCCCCC)c(/C=C6\C(=O)c7cc(F)c(F)cc7C6=C(C#N)C#N)sc5c3n4CC(CC)CCCC)N(CC(CC)CCCC)C21,0.886,25.49,73.35,16.57,16.565466689999997,0.0273585395292872,16.48,16.57,1:1.2,DIO,,0.3%,ITO/PEDOT:PSS/active layer/PDIN/Ag,conventional,PDIN,PDIN,PEDOT:PSS,PEDOT:PSS,,chloroform,chloroform,80.0,,,,-5.68,-3.9,
104081,10.1021/acsami.5c00969,10.1021/acsami.5c00969,PMz-10,L8-BO,PMz-10,L8-BO,,CCCCCCC(CCCC)Cc1c(/C=C2\C(=O)c3cc(F)c(F)cc3C2=C(C#N)C#N)sc2c1SC1c3c(c4c(c5nsnc35)c3sc5c(CC(CCCC)CCCCCC)c(/C=C6\C(=O)c7cc(F)c(F)cc7C6=C(C#N)C#N)sc5c3n4CC(CC)CCCC)N(CC(CC)CCCC)C21,0.898,25.02,71.61,16.09,16.089306156,0.0043122684897489,15.98,16.09,1:1.2,DIO,,0.3%,ITO/PEDOT:PSS/active layer/PDIN/Ag,conventional,PDIN,PDIN,PEDOT:PSS,PEDOT:PSS,,chloroform,chloroform,80.0,,,,-5.68,-3.9,
104082,10.1021/acsami.5c00969,10.1021/acsami.5c00969,PMz-20,L8-BO,PMz-20,L8-BO,,CCCCCCC(CCCC)Cc1c(/C=C2\C(=O)c3cc(F)c(F)cc3C2=C(C#N)C#N)sc2c1SC1c3c(c4c(c5nsnc35)c3sc5c(CC(CCCC)CCCCCC)c(/C=C6\C(=O)c7cc(F)c(F)cc7C6=C(C#N)C#N)sc5c3n4CC(CC)CCCC)N(CC(CC)CCCC)C21,0.901,24.57,70.23,15.55,15.547215411000002,0.0179073247588367,15.42,15.55,1:1.2,DIO,,0.3%,ITO/PEDOT:PSS/active layer/PDIN/Ag,conventional,PDIN,PDIN,PEDOT:PSS,PEDOT:PSS,,chloroform,chloroform,80.0,,,,-5.68,-3.9,
104083,10.1021/acsami.5c00969,10.1021/acsami.5c00969,Pz1,L8-BO,Pz1,L8-BO,CCCCCCCCCCCCCCCCC1(CCCCCCCCCCCCCCCC)c2cc3c(cc2-c2sc(/C=C4\C(=O)C5=C(C=CC(c6cccs6)C=C5)C4=C(C#N)C#N)cc21)C(CCCCCCCCCCCCCCCC)(CCCCCCCCCCCCCCCC)c1cc(/C=C2\C(=O)c4ccccc4C2=C(C#N)C#N)sc1-3,CCCCCCC(CCCC)Cc1c(/C=C2\C(=O)c3cc(F)c(F)cc3C2=C(C#N)C#N)sc2c1SC1c3c(c4c(c5nsnc35)c3sc5c(CC(CCCC)CCCCCC)c(/C=C6\C(=O)c7cc(F)c(F)cc7C6=C(C#N)C#N)sc5c3n4CC(CC)CCCC)N(CC(CC)CCCC)C21,0.871,21.86,72.25,13.76,13.75644335,0.0258477470930244,13.56,13.76,1:1.2,DIO,,0.3%,ITO/PEDOT:PSS/active layer/PDIN/Ag,conventional,PDIN,PDIN,PEDOT:PSS,PEDOT:PSS,,chloroform,chloroform,80.0,-5.74,-3.86,,-5.68,-3.9,
104084,10.1021/acsami.5c02172,10.1021/acsami.5c02172,PM6,PYF-U,PM6,PYF-U,COC(=O)C(C)(C)c1cc(C)cc(-c2sc3c4sc5cc(/C=C6/C(=O)c7cc(F)cc(c7)C(=O)/C6=C\c6cc(C(C)(C)C(=O)OC)c(-c7cc(C)cc(C(C)(C)C(=O)OC)c7)s6)sc5c4c(C(C)(C)C(=O)OC)ccc2-3)c1,,0.892,23.15,68.55,14.27,14.1554379,0.8028177995795414,14.16,14.27,1:1.2,2-methyl-naphthalene,2-methylnaphthalene,,ITO/PEDOT:PSS/active layer/PNDIT-F3N/Ag,conventional,PNDIT-F3N,PNDIT-F3N,PEDOT:PSS,PEDOT:PSS,,o-xylene,o-xylene,100.0,-5.56,-3.65,,,,
104085,10.1021/acsami.5c02172,10.1021/acsami.5c02172,PM6,PYF-BO,PM6,PYF-BO,COC(=O)C(C)(C)c1cc(C)cc(-c2sc3c4sc5cc(/C=C6/C(=O)c7cc(F)cc(c7)C(=O)/C6=C\c6cc(C(C)(C)C(=O)OC)c(-c7cc(C)cc(C(C)(C)C(=O)OC)c7)s6)sc5c4c(C(C)(C)C(=O)OC)ccc2-3)c1,,0.907,23.85,71.1,15.38,15.38031645,0.0020575422626767,15.21,15.38,1:1.2,2-methyl-naphthalene,2-methylnaphthalene,,ITO/PEDOT:PSS/active layer/PNDIT-F3N/Ag,conventional,PNDIT-F3N,PNDIT-F3N,PEDOT:PSS,PEDOT:PSS,,o-xylene,o-xylene,100.0,-5.56,-3.65,,,,
104086,10.1021/acsami.5c02839,10.1021/acsami.5c02839,PM6,Y6,PM6,Y6,COC(=O)C(C)(C)c1cc(C)cc(-c2sc3c4sc5cc(/C=C6/C(=O)c7cc(F)cc(c7)C(=O)/C6=C\c6cc(C(C)(C)C(=O)OC)c(-c7cc(C)cc(C(C)(C)C(=O)OC)c7)s6)sc5c4c(C(C)(C)C(=O)OC)ccc2-3)c1,CCCCCCCCCCCc1c(/C=C2\C(=O)c3cc(F)c(F)cc3C2=C(C#N)C#N)sc2c1sc1c3c4nsnc4c4c5sc6c(CCCCCCCCCCC)c(/C=C7\C(=O)c8cc(F)c(F)cc8C7=C(C#N)C#N)sc6c5n(CC(CC)CCCC)c4c3n(CC(CC)CCCC)c21,0.845,27.5,74.79,17.38,17.379326250000002,0.0038765822784645,16.94,17.38,1:1.2,1-chloronaphthalene (CN),,0.5% v/v,,traditional,PDINN,PDINN,PEDOT/PSS,,,CF,,100.0,-5.56,-3.65,,-5.65,-4.09,
104087,10.1021/acsami.5c02839,10.1021/acsami.5c02839,PM6,Y6,PM6,Y6,COC(=O)C(C)(C)c1cc(C)cc(-c2sc3c4sc5cc(/C=C6/C(=O)c7cc(F)cc(c7)C(=O)/C6=C\c6cc(C(C)(C)C(=O)OC)c(-c7cc(C)cc(C(C)(C)C(=O)OC)c7)s6)sc5c4c(C(C)(C)C(=O)OC)ccc2-3)c1,CCCCCCCCCCCc1c(/C=C2\C(=O)c3cc(F)c(F)cc3C2=C(C#N)C#N)sc2c1sc1c3c4nsnc4c4c5sc6c(CCCCCCCCCCC)c(/C=C7\C(=O)c8cc(F)c(F)cc8C7=C(C#N)C#N)sc6c5n(CC(CC)CCCC)c4c3n(CC(CC)CCCC)c21,0.845,28.01,77.13,18.25,18.255475485,0.0300026575342359,17.85,18.25,1:1.2,1-CN,,0.5% v/v,conventional,traditional,PDINN/HPC (1:0.1),PDINN/HPC,PEDOT:PSS,,,chloroform,,100.0,-5.56,-3.65,,-5.65,-4.09,
104088,10.1021/acsami.5c02839,10.1021/acsami.5c02839,D18,L8-BO,D18,L8-BO,CCCCCCC(CCCC)Cc1csc(-c2cc3c4nsnc4c4cc(-c5cc(CC(CCCC)CCCCCC)c(-c6cc7c(-c8cc(F)c(CC(CC)CCCC)s8)c8sccc8c(-c8cc(F)c(CC(CC)CCCC)s8)c7s6)s5)sc4c3s2)c1,CCCCCCC(CCCC)Cc1c(/C=C2\C(=O)c3cc(F)c(F)cc3C2=C(C#N)C#N)sc2c1SC1c3c(c4c(c5nsnc35)c3sc5c(CC(CCCC)CCCCCC)c(/C=C6\C(=O)c7cc(F)c(F)cc7C6=C(C#N)C#N)sc5c3n4CC(CC)CCCC)N(CC(CC)CCCC)C21,0.906,25.95,78.42,18.45,18.43709094,0.0699678048780399,18.36,18.45,1:1.2,,,,conventional,conventional,PDINN,PDINN,PEDOT:PSS,,,chloroform,,,-5.51,-2.77,,-5.68,-3.9,
104089,10.1021/acsami.5c02839,10.1021/acsami.5c02839,D18,L8-BO,D18,L8-BO,CCCCCCC(CCCC)Cc1csc(-c2cc3c4nsnc4c4cc(-c5cc(CC(CCCC)CCCCCC)c(-c6cc7c(-c8cc(F)c(CC(CC)CCCC)s8)c8sccc8c(-c8cc(F)c(CC(CC)CCCC)s8)c7s6)s5)sc4c3s2)c1,CCCCCCC(CCCC)Cc1c(/C=C2\C(=O)c3cc(F)c(F)cc3C2=C(C#N)C#N)sc2c1SC1c3c(c4c(c5nsnc35)c3sc5c(CC(CCCC)CCCCCC)c(/C=C6\C(=O)c7cc(F)c(F)cc7C6=C(C#N)C#N)sc5c3n4CC(CC)CCCC)N(CC(CC)CCCC)C21,0.919,26.54,80.93,19.73,19.739037418,0.04580546376078,19.52,19.73,1:1.2,,,,conventional,conventional,PDINN/HPC (1:0.1),PDINN/HPC,PEDOT:PSS,,,chloroform,,,-5.51,-2.77,,-5.68,-3.9,
104090,10.1021/acsami.5c03896,10.1021/acsami.5c03896,PM6,L8-BO,PM6,L8-BO,COC(=O)C(C)(C)c1cc(C)cc(-c2sc3c4sc5cc(/C=C6/C(=O)c7cc(F)cc(c7)C(=O)/C6=C\c6cc(C(C)(C)C(=O)OC)c(-c7cc(C)cc(C(C)(C)C(=O)OC)c7)s6)sc5c4c(C(C)(C)C(=O)OC)ccc2-3)c1,CCCCCCC(CCCC)Cc1c(/C=C2\C(=O)c3cc(F)c(F)cc3C2=C(C#N)C#N)sc2c1SC1c3c(c4c(c5nsnc35)c3sc5c(CC(CCCC)CCCCCC)c(/C=C6\C(=O)c7cc(F)c(F)cc7C6=C(C#N)C#N)sc5c3n4CC(CC)CCCC)N(CC(CC)CCCC)C21,0.88,25.23,73.64,16.35,16.349847360000002,0.0009335779816488,15.83,16.35,1:1.2,DIO,,0.25 vol%,,inverted,ZnO,ZnO,MoO3,,,chloroform,,100.0,-5.56,-3.65,,-5.68,-3.9,
104091,10.1021/acsami.5c03896,10.1021/acsami.5c03896,PM6,L8-BO,PM6,L8-BO,COC(=O)C(C)(C)c1cc(C)cc(-c2sc3c4sc5cc(/C=C6/C(=O)c7cc(F)cc(c7)C(=O)/C6=C\c6cc(C(C)(C)C(=O)OC)c(-c7cc(C)cc(C(C)(C)C(=O)OC)c7)s6)sc5c4c(C(C)(C)C(=O)OC)ccc2-3)c1,CCCCCCC(CCCC)Cc1c(/C=C2\C(=O)c3cc(F)c(F)cc3C2=C(C#N)C#N)sc2c1SC1c3c(c4c(c5nsnc35)c3sc5c(CC(CCCC)CCCCCC)c(/C=C6\C(=O)c7cc(F)c(F)cc7C6=C(C#N)C#N)sc5c3n4CC(CC)CCCC)N(CC(CC)CCCC)C21,0.891,25.45,75.47,17.11,17.113539465,0.0206865283459927,16.96,17.11,1:1.2,DIO,,0.25 vol%,,inverted,ZnO-M,ZnO,MoO3,,,chloroform,,100.0,-5.56,-3.65,,-5.68,-3.9,
104092,10.1021/acsami.5c03896,10.1021/acsami.5c03896,D18,L8-BO,D18,L8-BO,CCCCCCC(CCCC)Cc1csc(-c2cc3c4nsnc4c4cc(-c5cc(CC(CCCC)CCCCCC)c(-c6cc7c(-c8cc(F)c(CC(CC)CCCC)s8)c8sccc8c(-c8cc(F)c(CC(CC)CCCC)s8)c7s6)s5)sc4c3s2)c1,CCCCCCC(CCCC)Cc1c(/C=C2\C(=O)c3cc(F)c(F)cc3C2=C(C#N)C#N)sc2c1SC1c3c(c4c(c5nsnc35)c3sc5c(CC(CCCC)CCCCCC)c(/C=C6\C(=O)c7cc(F)c(F)cc7C6=C(C#N)C#N)sc5c3n4CC(CC)CCCC)N(CC(CC)CCCC)C21,0.899,26.3,73.86,17.46,17.463236820000002,0.018538487972517,16.95,17.46,1:1.2,,,,ITO/ZnO/D18:L8-BO/MoO3/Ag,inverted,ZnO,ZnO,MoO3,,,chloroform,,100.0,-5.51,-2.77,,-5.68,-3.9,
104093,10.1021/acsami.5c03896,10.1021/acsami.5c03896,D18,L8-BO,D18,L8-BO,CCCCCCC(CCCC)Cc1csc(-c2cc3c4nsnc4c4cc(-c5cc(CC(CCCC)CCCCCC)c(-c6cc7c(-c8cc(F)c(CC(CC)CCCC)s8)c8sccc8c(-c8cc(F)c(CC(CC)CCCC)s8)c7s6)s5)sc4c3s2)c1,CCCCCCC(CCCC)Cc1c(/C=C2\C(=O)c3cc(F)c(F)cc3C2=C(C#N)C#N)sc2c1SC1c3c(c4c(c5nsnc35)c3sc5c(CC(CCCC)CCCCCC)c(/C=C6\C(=O)c7cc(F)c(F)cc7C6=C(C#N)C#N)sc5c3n4CC(CC)CCCC)N(CC(CC)CCCC)C21,0.904,26.9,76.26,18.55,18.54460176,0.029101024258769,18.35,18.55,1:1.2,,,,ITO/ZnO-M/D18:L8-BO/MoO3/Ag,inverted,ZnO-M,ZnO,MoO3,,,chloroform,,100.0,-5.51,-2.77,,-5.68,-3.9,
104094,10.1021/acsami.5c04155,10.1021/acsami.5c04155,PM6,eC9,PM6,BTP-eC9,COC(=O)C(C)(C)c1cc(C)cc(-c2sc3c4sc5cc(/C=C6/C(=O)c7cc(F)cc(c7)C(=O)/C6=C\c6cc(C(C)(C)C(=O)OC)c(-c7cc(C)cc(C(C)(C)C(=O)OC)c7)s6)sc5c4c(C(C)(C)C(=O)OC)ccc2-3)c1,CCCCCCCCCc1c(C=C2C(=O)c3cc(Cl)c(Cl)cc3C2=C(C#N)C#N)sc2c1sc1c3c4nsnc4c4c5sc6c(CCCCCCCCC)c(C=C7C(=O)c8cc(Cl)c(Cl)cc8C7=C(C#N)C#N)sc6c5n(CC(CCCC)CCCCCC)c4c3n(CC(CCCC)CCCCCC)c21,0.83,27.22,76.81,17.42,17.35337606,0.3824566016073653,16.89,17.42,1:1.2,,,,ITO/ZnO/CBS/active layer/MoO3/Ag,,ZnO/CBS,ZnO/CBS,MoO3,,30.0,chloroform,,100.0,-5.56,-3.65,,-5.68,-3.9,
104095,10.1021/acsami.5c04155,10.1021/acsami.5c04155,PM6,eC9,PM6,BTP-eC9,COC(=O)C(C)(C)c1cc(C)cc(-c2sc3c4sc5cc(/C=C6/C(=O)c7cc(F)cc(c7)C(=O)/C6=C\c6cc(C(C)(C)C(=O)OC)c(-c7cc(C)cc(C(C)(C)C(=O)OC)c7)s6)sc5c4c(C(C)(C)C(=O)OC)ccc2-3)c1,CCCCCCCCCc1c(C=C2C(=O)c3cc(Cl)c(Cl)cc3C2=C(C#N)C#N)sc2c1sc1c3c4nsnc4c4c5sc6c(CCCCCCCCC)c(C=C7C(=O)c8cc(Cl)c(Cl)cc8C7=C(C#N)C#N)sc6c5n(CC(CCCC)CCCCCC)c4c3n(CC(CCCC)CCCCCC)c21,0.82,25.06,76.14,15.63,15.64616088,0.1033965451055615,15.39,15.63,1:1.2,,,,ITO/ZnO/CBS/active layer/MoO3/Ag,,ZnO/CBS,ZnO/CBS,MoO3,,90.0,chloroform,,100.0,-5.56,-3.65,,-5.68,-3.9,
104096,10.1021/acsami.5c04155,10.1021/acsami.5c04155,PM6,eC9,PM6,BTP-eC9,COC(=O)C(C)(C)c1cc(C)cc(-c2sc3c4sc5cc(/C=C6/C(=O)c7cc(F)cc(c7)C(=O)/C6=C\c6cc(C(C)(C)C(=O)OC)c(-c7cc(C)cc(C(C)(C)C(=O)OC)c7)s6)sc5c4c(C(C)(C)C(=O)OC)ccc2-3)c1,CCCCCCCCCc1c(C=C2C(=O)c3cc(Cl)c(Cl)cc3C2=C(C#N)C#N)sc2c1sc1c3c4nsnc4c4c5sc6c(CCCCCCCCC)c(C=C7C(=O)c8cc(Cl)c(Cl)cc8C7=C(C#N)C#N)sc6c5n(CC(CCCC)CCCCCC)c4c3n(CC(CCCC)CCCCCC)c21,0.82,25.04,75.6,15.54,15.522796799999997,0.1107027027027196,15.27,15.54,1:1.2,,,,ITO/ZnO/CBS/active layer/MoO3/Ag,,ZnO/CBS,ZnO/CBS,MoO3,,130.0,chloroform,,100.0,-5.56,-3.65,,-5.68,-3.9,
104097,10.1021/acsami.5c04155,10.1021/acsami.5c04155,PM6,eC9,PM6,BTP-eC9,COC(=O)C(C)(C)c1cc(C)cc(-c2sc3c4sc5cc(/C=C6/C(=O)c7cc(F)cc(c7)C(=O)/C6=C\c6cc(C(C)(C)C(=O)OC)c(-c7cc(C)cc(C(C)(C)C(=O)OC)c7)s6)sc5c4c(C(C)(C)C(=O)OC)ccc2-3)c1,CCCCCCCCCc1c(C=C2C(=O)c3cc(Cl)c(Cl)cc3C2=C(C#N)C#N)sc2c1sc1c3c4nsnc4c4c5sc6c(CCCCCCCCC)c(C=C7C(=O)c8cc(Cl)c(Cl)cc8C7=C(C#N)C#N)sc6c5n(CC(CCCC)CCCCCC)c4c3n(CC(CCCC)CCCCCC)c21,0.81,25.58,75.35,15.66,15.612369299999996,0.3041551724138103,15.36,15.66,1:1.2,,,,,,ZnO,ZnO,MoO3,,30.0,chloroform,,100.0,-5.56,-3.65,,-5.68,-3.9,
104098,10.1021/acsami.5c04155,10.1021/acsami.5c04155,PM6,eC9,PM6,BTP-eC9,COC(=O)C(C)(C)c1cc(C)cc(-c2sc3c4sc5cc(/C=C6/C(=O)c7cc(F)cc(c7)C(=O)/C6=C\c6cc(C(C)(C)C(=O)OC)c(-c7cc(C)cc(C(C)(C)C(=O)OC)c7)s6)sc5c4c(C(C)(C)C(=O)OC)ccc2-3)c1,CCCCCCCCCc1c(C=C2C(=O)c3cc(Cl)c(Cl)cc3C2=C(C#N)C#N)sc2c1sc1c3c4nsnc4c4c5sc6c(CCCCCCCCC)c(C=C7C(=O)c8cc(Cl)c(Cl)cc8C7=C(C#N)C#N)sc6c5n(CC(CCCC)CCCCCC)c4c3n(CC(CCCC)CCCCCC)c21,0.82,23.35,74.39,14.18,14.2434533,0.4474844851904023,13.93,14.18,1:1.2,,,,,,ZnO,ZnO,MoO3,,90.0,chloroform,,100.0,-5.56,-3.65,,-5.68,-3.9,
104099,10.1021/acsami.5c04155,10.1021/acsami.5c04155,PM6,eC9,PM6,BTP-eC9,COC(=O)C(C)(C)c1cc(C)cc(-c2sc3c4sc5cc(/C=C6/C(=O)c7cc(F)cc(c7)C(=O)/C6=C\c6cc(C(C)(C)C(=O)OC)c(-c7cc(C)cc(C(C)(C)C(=O)OC)c7)s6)sc5c4c(C(C)(C)C(=O)OC)ccc2-3)c1,CCCCCCCCCc1c(C=C2C(=O)c3cc(Cl)c(Cl)cc3C2=C(C#N)C#N)sc2c1sc1c3c4nsnc4c4c5sc6c(CCCCCCCCC)c(C=C7C(=O)c8cc(Cl)c(Cl)cc8C7=C(C#N)C#N)sc6c5n(CC(CCCC)CCCCCC)c4c3n(CC(CCCC)CCCCCC)c21,0.82,21.55,75.58,13.31,13.3557418,0.3436649135987849,12.45,13.31,1:1.2,,,,,,ZnO,ZnO,MoO3,,130.0,chloroform,,100.0,-5.56,-3.65,,-5.68,-3.9,
104100,10.1021/acsami.5c04155,10.1021/acsami.5c04155,PM6,L8-BO,PM6,L8-BO,COC(=O)C(C)(C)c1cc(C)cc(-c2sc3c4sc5cc(/C=C6/C(=O)c7cc(F)cc(c7)C(=O)/C6=C\c6cc(C(C)(C)C(=O)OC)c(-c7cc(C)cc(C(C)(C)C(=O)OC)c7)s6)sc5c4c(C(C)(C)C(=O)OC)ccc2-3)c1,CCCCCCC(CCCC)Cc1c(/C=C2\C(=O)c3cc(F)c(F)cc3C2=C(C#N)C#N)sc2c1SC1c3c(c4c(c5nsnc35)c3sc5c(CC(CCCC)CCCCCC)c(/C=C6\C(=O)c7cc(F)c(F)cc7C6=C(C#N)C#N)sc5c3n4CC(CC)CCCC)N(CC(CC)CCCC)C21,0.87,25.8,74.01,16.61,16.612284600000002,0.0137543648404754,16.07,16.61,1:1.2,,,,,inverted,ZnO,ZnO,MoO3,,100.0,chloroform,,100.0,-5.56,-3.65,,-5.68,-3.9,
104101,10.1021/acsami.5c04155,10.1021/acsami.5c04155,PM6,L8-BO,PM6,L8-BO,COC(=O)C(C)(C)c1cc(C)cc(-c2sc3c4sc5cc(/C=C6/C(=O)c7cc(F)cc(c7)C(=O)/C6=C\c6cc(C(C)(C)C(=O)OC)c(-c7cc(C)cc(C(C)(C)C(=O)OC)c7)s6)sc5c4c(C(C)(C)C(=O)OC)ccc2-3)c1,CCCCCCC(CCCC)Cc1c(/C=C2\C(=O)c3cc(F)c(F)cc3C2=C(C#N)C#N)sc2c1SC1c3c(c4c(c5nsnc35)c3sc5c(CC(CCCC)CCCCCC)c(/C=C6\C(=O)c7cc(F)c(F)cc7C6=C(C#N)C#N)sc5c3n4CC(CC)CCCC)N(CC(CC)CCCC)C21,0.88,27.1,75.01,17.89,17.888384800000004,0.0090285075460942,17.62,17.89,1:1.2,,,,,inverted,ZnO/PYS,ZnO,MoO3,,100.0,chloroform,,100.0,-5.56,-3.65,,-5.68,-3.9,
104102,10.1021/acsami.5c04155,10.1021/acsami.5c04155,PM6,L8-BO,PM6,L8-BO,COC(=O)C(C)(C)c1cc(C)cc(-c2sc3c4sc5cc(/C=C6/C(=O)c7cc(F)cc(c7)C(=O)/C6=C\c6cc(C(C)(C)C(=O)OC)c(-c7cc(C)cc(C(C)(C)C(=O)OC)c7)s6)sc5c4c(C(C)(C)C(=O)OC)ccc2-3)c1,CCCCCCC(CCCC)Cc1c(/C=C2\C(=O)c3cc(F)c(F)cc3C2=C(C#N)C#N)sc2c1SC1c3c(c4c(c5nsnc35)c3sc5c(CC(CCCC)CCCCCC)c(/C=C6\C(=O)c7cc(F)c(F)cc7C6=C(C#N)C#N)sc5c3n4CC(CC)CCCC)N(CC(CC)CCCC)C21,0.88,27.68,74.64,18.16,18.18110976,0.1162431718061568,17.66,18.16,1:1.2,,,,,inverted,ZnO/CBS,ZnO/CBS,MoO3,,100.0,chloroform,,100.0,-5.56,-3.65,,-5.68,-3.9,
104103,10.1021/acsami.5c04155,10.1021/acsami.5c04155,PM6,Y6,PM6,Y6,COC(=O)C(C)(C)c1cc(C)cc(-c2sc3c4sc5cc(/C=C6/C(=O)c7cc(F)cc(c7)C(=O)/C6=C\c6cc(C(C)(C)C(=O)OC)c(-c7cc(C)cc(C(C)(C)C(=O)OC)c7)s6)sc5c4c(C(C)(C)C(=O)OC)ccc2-3)c1,CCCCCCCCCCCc1c(/C=C2\C(=O)c3cc(F)c(F)cc3C2=C(C#N)C#N)sc2c1sc1c3c4nsnc4c4c5sc6c(CCCCCCCCCCC)c(/C=C7\C(=O)c8cc(F)c(F)cc8C7=C(C#N)C#N)sc6c5n(CC(CC)CCCC)c4c3n(CC(CC)CCCC)c21,0.82,23.76,73.93,14.44,14.40392976,0.2497939058171678,13.78,14.44,1:1.2,,,,,inverted,ZnO,ZnO,MoO3,,100.0,chloroform,,100.0,-5.56,-3.65,,-5.65,-4.09,
104104,10.1021/acsami.5c04155,10.1021/acsami.5c04155,PM6,Y6,PM6,Y6,COC(=O)C(C)(C)c1cc(C)cc(-c2sc3c4sc5cc(/C=C6/C(=O)c7cc(F)cc(c7)C(=O)/C6=C\c6cc(C(C)(C)C(=O)OC)c(-c7cc(C)cc(C(C)(C)C(=O)OC)c7)s6)sc5c4c(C(C)(C)C(=O)OC)ccc2-3)c1,CCCCCCCCCCCc1c(/C=C2\C(=O)c3cc(F)c(F)cc3C2=C(C#N)C#N)sc2c1sc1c3c4nsnc4c4c5sc6c(CCCCCCCCCCC)c(/C=C7\C(=O)c8cc(F)c(F)cc8C7=C(C#N)C#N)sc6c5n(CC(CC)CCCC)c4c3n(CC(CC)CCCC)c21,0.82,24.66,73.82,15.01,14.927289839999998,0.5510337108594358,14.81,15.01,1:1.2,,,,,,ZnO/PYS,ZnO,MoO3,,90.0,chloroform,,100.0,-5.56,-3.65,,-5.65,-4.09,
104105,10.1021/acsami.5c04155,10.1021/acsami.5c04155,PM6,Y6,PM6,Y6,COC(=O)C(C)(C)c1cc(C)cc(-c2sc3c4sc5cc(/C=C6/C(=O)c7cc(F)cc(c7)C(=O)/C6=C\c6cc(C(C)(C)C(=O)OC)c(-c7cc(C)cc(C(C)(C)C(=O)OC)c7)s6)sc5c4c(C(C)(C)C(=O)OC)ccc2-3)c1,CCCCCCCCCCCc1c(/C=C2\C(=O)c3cc(F)c(F)cc3C2=C(C#N)C#N)sc2c1sc1c3c4nsnc4c4c5sc6c(CCCCCCCCCCC)c(/C=C7\C(=O)c8cc(F)c(F)cc8C7=C(C#N)C#N)sc6c5n(CC(CC)CCCC)c4c3n(CC(CC)CCCC)c21,0.82,26.75,74.3,16.32,16.297704999999997,0.1366115196078632,15.92,16.32,1:1.2,,,,,,ZnO/CBS,ZnO/CBS,MoO3,,90.0,chloroform,,100.0,-5.56,-3.65,,-5.65,-4.09,
104106,10.1021/acsami.5c04380,10.1021/acsami.5c04380,PM6,L8-BO,PM6,L8-BO,COC(=O)C(C)(C)c1cc(C)cc(-c2sc3c4sc5cc(/C=C6/C(=O)c7cc(F)cc(c7)C(=O)/C6=C\c6cc(C(C)(C)C(=O)OC)c(-c7cc(C)cc(C(C)(C)C(=O)OC)c7)s6)sc5c4c(C(C)(C)C(=O)OC)ccc2-3)c1,CCCCCCC(CCCC)Cc1c(/C=C2\C(=O)c3cc(F)c(F)cc3C2=C(C#N)C#N)sc2c1SC1c3c(c4c(c5nsnc35)c3sc5c(CC(CCCC)CCCCCC)c(/C=C6\C(=O)c7cc(F)c(F)cc7C6=C(C#N)C#N)sc5c3n4CC(CC)CCCC)N(CC(CC)CCCC)C21,0.88,26.64,78.34,18.36,18.36540288,0.0294274509804024,18.28,18.36,,,,,Glass/ITO/2PCAz/Polymer:L8-BO/PNDIT-F3N/Ag,,PNDIT-F3N,PNDIT-F3N,2PCAz,2PACz,,,,,-5.56,-3.65,,-5.68,-3.9,
104107,10.1021/acsami.5c04380,10.1021/acsami.5c04380,PY5,L8-BO,PY5,L8-BO,,CCCCCCC(CCCC)Cc1c(/C=C2\C(=O)c3cc(F)c(F)cc3C2=C(C#N)C#N)sc2c1SC1c3c(c4c(c5nsnc35)c3sc5c(CC(CCCC)CCCCCC)c(/C=C6\C(=O)c7cc(F)c(F)cc7C6=C(C#N)C#N)sc5c3n4CC(CC)CCCC)N(CC(CC)CCCC)C21,0.91,27.08,78.72,19.4,19.39881216,0.0061228865979384,19.25,19.4,,,,,Glass/ITO/2PCAz/Polymer:L8-BO/PNDIT-F3N/Ag,,PNDIT-F3N,PNDIT-F3N,2PCAz,2PACz,,,,,,,,-5.68,-3.9,
104108,10.1021/acsami.5c04380,10.1021/acsami.5c04380,PY10,L8-BO,PY10,L8-BO,,CCCCCCC(CCCC)Cc1c(/C=C2\C(=O)c3cc(F)c(F)cc3C2=C(C#N)C#N)sc2c1SC1c3c(c4c(c5nsnc35)c3sc5c(CC(CCCC)CCCCCC)c(/C=C6\C(=O)c7cc(F)c(F)cc7C6=C(C#N)C#N)sc5c3n4CC(CC)CCCC)N(CC(CC)CCCC)C21,0.91,26.81,77.79,18.97,18.97850409,0.0448291512915256,18.75,18.97,,,,,Glass/ITO/2PCAz/Polymer:L8-BO/PNDIT-F3N/Ag,,PNDIT-F3N,PNDIT-F3N,2PCAz,2PACz,,,,,,,,-5.68,-3.9,
104119,10.1021/acsami.5c10609,10.1021/acsami.5c10609,DTPz-1,L8-BO,DTPz-1,L8-BO,,CCCCCCC(CCCC)Cc1c(/C=C2\C(=O)c3cc(F)c(F)cc3C2=C(C#N)C#N)sc2c1SC1c3c(c4c(c5nsnc35)c3sc5c(CC(CCCC)CCCCCC)c(/C=C6\C(=O)c7cc(F)c(F)cc7C6=C(C#N)C#N)sc5c3n4CC(CC)CCCC)N(CC(CC)CCCC)C21,0.939,15.03,57.66,8.14,8.137653821999999,0.028822825552845,7.56,8.14,,,,,,,,,,,,,,,,,,-5.68,-3.9,
104120,10.1021/acsami.5c10609,10.1021/acsami.5c10609,DTPz-2,L8-BO,DTPz-2,L8-BO,,CCCCCCC(CCCC)Cc1c(/C=C2\C(=O)c3cc(F)c(F)cc3C2=C(C#N)C#N)sc2c1SC1c3c(c4c(c5nsnc35)c3sc5c(CC(CCCC)CCCCCC)c(/C=C6\C(=O)c7cc(F)c(F)cc7C6=C(C#N)C#N)sc5c3n4CC(CC)CCCC)N(CC(CC)CCCC)C21,0.929,22.12,73.15,15.03,15.031944620000004,0.0129382568197276,14.63,15.03,,,,,conventional,,,,,,,,,,,,,-5.68,-3.9,
104121,10.1021/acsami.5c12954,10.1021/acsami.5c12954,D18-Cl,N3,D18-Cl,N3,CCCCCCC(CCCC)Cc1csc(-c2cc3c4nsnc4c4cc(-c5cc(CC(CCCC)CCCCCC)c(-c6cc7c(-c8cc(Cl)c(CC(CC)CCCC)s8)c8sccc8c(-c8cc(Cl)c(CC(CC)CCCC)s8)c7s6)s5)sc4c3s2)c1,CCCCCCCCCCCC1=C(/C=C2\C(=O)C3=CC(F)=C(F)C=C3C2=C(C#N)C#N)SC2=C1SC1=C2N(CCC(CC)CCCC)C2=C1C1=NSN=C1C1=C2N(CCC(CC)CCCC)C2=C1SC1=C2SC(/C=C2\C(=O)C3=CC(F)=C(F)C=C3C2=C(C#N)C#N)=C1CCCCCCCCCCC,0.841,18.7,70.0,11.0,11.00869,0.0789999999999967,,,,,,,ITO/PEDOT:PSS/active layer/PNDIT-F3N/Ag,conventional,PNDIT-F3N,PNDIT-F3N,PEDOT:PSS,PEDOT:PSS,,o-xylene,o-xylene,,-5.48,-2.75,,-5.64,-3.86,
104122,10.1021/acsami.5c12954,10.1021/acsami.5c12954,D18-Cl-10HD,N3,D18-Cl-10HD,N3,,CCCCCCCCCCCC1=C(/C=C2\C(=O)C3=CC(F)=C(F)C=C3C2=C(C#N)C#N)SC2=C1SC1=C2N(CCC(CC)CCCC)C2=C1C1=NSN=C1C1=C2N(CCC(CC)CCCC)C2=C1SC1=C2SC(/C=C2\C(=O)C3=CC(F)=C(F)C=C3C2=C(C#N)C#N)=C1CCCCCCCCCCC,0.849,26.7,79.8,18.1,18.0893034,0.0590972375690764,,,,,,,ITO/PEDOT:PSS/active layer/PNDIT-F3N/Ag,conventional,PNDIT-F3N,PNDIT-F3N,PEDOT:PSS,PEDOT:PSS,,o-xylene,o-xylene,,,,,-5.64,-3.86,
104123,10.1021/acsami.5c12954,10.1021/acsami.5c12954,D18-Cl-20HD,N3,D18-Cl-20HD,N3,,CCCCCCCCCCCC1=C(/C=C2\C(=O)C3=CC(F)=C(F)C=C3C2=C(C#N)C#N)SC2=C1SC1=C2N(CCC(CC)CCCC)C2=C1C1=NSN=C1C1=C2N(CCC(CC)CCCC)C2=C1SC1=C2SC(/C=C2\C(=O)C3=CC(F)=C(F)C=C3C2=C(C#N)C#N)=C1CCCCCCCCCCC,0.858,25.8,77.8,17.2,17.2221192,0.1286000000000136,,,,,,,ITO/PEDOT:PSS/active layer/PNDIT-F3N/Ag,conventional,PNDIT-F3N,PNDIT-F3N,PEDOT:PSS,PEDOT:PSS,,o-xylene,o-xylene,,,,,-5.64,-3.86,
104124,10.1021/acsami.5c12954,10.1021/acsami.5c12954,D18-Cl-30HD,N3,D18-Cl-30HD,N3,,CCCCCCCCCCCC1=C(/C=C2\C(=O)C3=CC(F)=C(F)C=C3C2=C(C#N)C#N)SC2=C1SC1=C2N(CCC(CC)CCCC)C2=C1C1=NSN=C1C1=C2N(CCC(CC)CCCC)C2=C1SC1=C2SC(/C=C2\C(=O)C3=CC(F)=C(F)C=C3C2=C(C#N)C#N)=C1CCCCCCCCCCC,0.843,25.9,76.6,16.7,16.724614199999998,0.1473904191616675,,,,,,,ITO/PEDOT:PSS/active layer/PNDIT-F3N/Ag,conventional,PNDIT-F3N,PNDIT-F3N,PEDOT:PSS,PEDOT:PSS,,o-xylene,o-xylene,,,,,-5.64,-3.86,
104137,10.1021/acsami.5c19745,10.1021/acsami.5c19745,PM6,DF-4TC,PM6,DF-4TC,COC(=O)C(C)(C)c1cc(C)cc(-c2sc3c4sc5cc(/C=C6/C(=O)c7cc(F)cc(c7)C(=O)/C6=C\c6cc(C(C)(C)C(=O)OC)c(-c7cc(C)cc(C(C)(C)C(=O)OC)c7)s6)sc5c4c(C(C)(C)C(=O)OC)ccc2-3)c1,,1.037,12.76,50.31,6.65,6.657079571999999,0.1064597293232862,6.59,6.65,,,,,ITO/PEDOT:PSS/Active Layer/PDINN/Ag,conventional,PDINN,PDINN,PEDOT:PSS,PEDOT:PSS,,,,,-5.56,-3.65,,,,
104138,10.1021/acsami.5c19745,10.1021/acsami.5c19745,PM6,DF-4IC,PM6,DF-4IC,COC(=O)C(C)(C)c1cc(C)cc(-c2sc3c4sc5cc(/C=C6/C(=O)c7cc(F)cc(c7)C(=O)/C6=C\c6cc(C(C)(C)C(=O)OC)c(-c7cc(C)cc(C(C)(C)C(=O)OC)c7)s6)sc5c4c(C(C)(C)C(=O)OC)ccc2-3)c1,,0.984,17.81,70.98,12.44,12.439273391999995,0.005840900321564,12.28,12.44,,,,,ITO/PEDOT:PSS/Active Layer/PDINN/Ag,conventional,PDINN,PDINN,PEDOT:PSS,PEDOT:PSS,,,,,-5.56,-3.65,,,,
104140,10.1021/acsami.5c19747,10.1021/acsami.5c19747,D18-Cl,Y6,D18-Cl,Y6,CCCCCCC(CCCC)Cc1csc(-c2cc3c4nsnc4c4cc(-c5cc(CC(CCCC)CCCCCC)c(-c6cc7c(-c8cc(Cl)c(CC(CC)CCCC)s8)c8sccc8c(-c8cc(Cl)c(CC(CC)CCCC)s8)c7s6)s5)sc4c3s2)c1,CCCCCCCCCCCc1c(/C=C2\C(=O)c3cc(F)c(F)cc3C2=C(C#N)C#N)sc2c1sc1c3c4nsnc4c4c5sc6c(CCCCCCCCCCC)c(/C=C7\C(=O)c8cc(F)c(F)cc8C7=C(C#N)C#N)sc6c5n(CC(CC)CCCC)c4c3n(CC(CC)CCCC)c21,0.8,23.59,69.35,13.1,13.087732,0.0936488549618367,12.7,13.1,1:1.4,,,,BHJ,inverted,ZnO,,MoO3,,,chloroform,,100.0,-5.48,-2.75,,-5.65,-4.09,
