Repository: JiYiqaq/PCE-KA-GNN

# Data directory

- `raw/Active_Database.csv` is the immutable source dataset bundled under CC BY 4.0. Do not overwrite it with processed data.
- `processed/` is created and populated by the training pipeline. Generated `.pt` and `.pth` caches are intentionally ignored by Git because they can exceed GitHub's normal single-file limit.

See `../DATA_LICENSE.md` for provenance, license and checksum information.

File: data/raw/Active_Database.csv (part 371 of 471)
id,doi,doi_norm,donor,acceptor,donor_canonical,acceptor_canonical,donor_smiles,acceptor_smiles,voc,jsc,ff,pce,pce_recomputed,pce_relative_error_percent,pce_avg,pce_best,d_a_ratio,additive,additive_canonical,additive_ratio,device_structure,device_type,etl,etl_canonical,htl,htl_canonical,active_layer_thickness,solvent,solvent_canonical,annealing_temp,homo_d,lumo_d,eg_d,homo_a,lumo_a,eg_a
104141,10.1021/acsami.5c19747,10.1021/acsami.5c19747,D18-Cl,Y6,D18-Cl,Y6,CCCCCCC(CCCC)Cc1csc(-c2cc3c4nsnc4c4cc(-c5cc(CC(CCCC)CCCCCC)c(-c6cc7c(-c8cc(Cl)c(CC(CC)CCCC)s8)c8sccc8c(-c8cc(Cl)c(CC(CC)CCCC)s8)c7s6)s5)sc4c3s2)c1,CCCCCCCCCCCc1c(/C=C2\C(=O)c3cc(F)c(F)cc3C2=C(C#N)C#N)sc2c1sc1c3c4nsnc4c4c5sc6c(CCCCCCCCCCC)c(/C=C7\C(=O)c8cc(F)c(F)cc8C7=C(C#N)C#N)sc6c5n(CC(CC)CCCC)c4c3n(CC(CC)CCCC)c21,0.803,19.85,65.34,10.4,10.414901970000004,0.1432881730769437,10.2,10.4,1:1.4,,,,BHJ,inverted,ZnO,,MoO3,,,chloroform,,140.0,-5.48,-2.75,,-5.65,-4.09,
104142,10.1021/acsami.5c19747,10.1021/acsami.5c19747,D18-Cl,Y6,D18-Cl,Y6,CCCCCCC(CCCC)Cc1csc(-c2cc3c4nsnc4c4cc(-c5cc(CC(CCCC)CCCCCC)c(-c6cc7c(-c8cc(Cl)c(CC(CC)CCCC)s8)c8sccc8c(-c8cc(Cl)c(CC(CC)CCCC)s8)c7s6)s5)sc4c3s2)c1,CCCCCCCCCCCc1c(/C=C2\C(=O)c3cc(F)c(F)cc3C2=C(C#N)C#N)sc2c1sc1c3c4nsnc4c4c5sc6c(CCCCCCCCCCC)c(/C=C7\C(=O)c8cc(F)c(F)cc8C7=C(C#N)C#N)sc6c5n(CC(CC)CCCC)c4c3n(CC(CC)CCCC)c21,0.776,12.21,51.45,4.88,4.8748669200000005,0.105186065573757,4.73,4.88,1:1.4,,,,BHJ,inverted,ZnO,,MoO3,,,chloroform,,220.0,-5.48,-2.75,,-5.65,-4.09,
104143,10.1021/acsami.5c19747,10.1021/acsami.5c19747,D18-Cl,Y6,D18-Cl,Y6,CCCCCCC(CCCC)Cc1csc(-c2cc3c4nsnc4c4cc(-c5cc(CC(CCCC)CCCCCC)c(-c6cc7c(-c8cc(Cl)c(CC(CC)CCCC)s8)c8sccc8c(-c8cc(Cl)c(CC(CC)CCCC)s8)c7s6)s5)sc4c3s2)c1,CCCCCCCCCCCc1c(/C=C2\C(=O)c3cc(F)c(F)cc3C2=C(C#N)C#N)sc2c1sc1c3c4nsnc4c4c5sc6c(CCCCCCCCCCC)c(/C=C7\C(=O)c8cc(F)c(F)cc8C7=C(C#N)C#N)sc6c5n(CC(CC)CCCC)c4c3n(CC(CC)CCCC)c21,0.845,26.04,62.87,13.8,13.83378906,0.2448482608695534,13.3,13.8,,,,,LBL,inverted,ZnO,,MoO3,,,,,100.0,-5.48,-2.75,,-5.65,-4.09,
104144,10.1021/acsami.5c19747,10.1021/acsami.5c19747,D18-Cl,Y6,D18-Cl,Y6,CCCCCCC(CCCC)Cc1csc(-c2cc3c4nsnc4c4cc(-c5cc(CC(CCCC)CCCCCC)c(-c6cc7c(-c8cc(Cl)c(CC(CC)CCCC)s8)c8sccc8c(-c8cc(Cl)c(CC(CC)CCCC)s8)c7s6)s5)sc4c3s2)c1,CCCCCCCCCCCc1c(/C=C2\C(=O)c3cc(F)c(F)cc3C2=C(C#N)C#N)sc2c1sc1c3c4nsnc4c4c5sc6c(CCCCCCCCCCC)c(/C=C7\C(=O)c8cc(F)c(F)cc8C7=C(C#N)C#N)sc6c5n(CC(CC)CCCC)c4c3n(CC(CC)CCCC)c21,0.806,25.27,55.01,11.2,11.204227762,0.0377478750000096,11.0,11.2,,,,,LBL,inverted,ZnO,,MoO3,,,,,140.0,-5.48,-2.75,,-5.65,-4.09,
104145,10.1021/acsami.5c19747,10.1021/acsami.5c19747,D18-Cl,Y6,D18-Cl,Y6,CCCCCCC(CCCC)Cc1csc(-c2cc3c4nsnc4c4cc(-c5cc(CC(CCCC)CCCCCC)c(-c6cc7c(-c8cc(Cl)c(CC(CC)CCCC)s8)c8sccc8c(-c8cc(Cl)c(CC(CC)CCCC)s8)c7s6)s5)sc4c3s2)c1,CCCCCCCCCCCc1c(/C=C2\C(=O)c3cc(F)c(F)cc3C2=C(C#N)C#N)sc2c1sc1c3c4nsnc4c4c5sc6c(CCCCCCCCCCC)c(/C=C7\C(=O)c8cc(F)c(F)cc8C7=C(C#N)C#N)sc6c5n(CC(CC)CCCC)c4c3n(CC(CC)CCCC)c21,0.685,16.35,55.73,6.24,6.241620675,0.0259723557692283,5.83,6.24,,,,,LBL,inverted,ZnO,,MoO3,,,,,220.0,-5.48,-2.75,,-5.65,-4.09,
104146,10.1021/acsami.5c19747,10.1021/acsami.5c19747,D18-TCS(DPP),Y6,D18-TCS(DPP),Y6,,CCCCCCCCCCCc1c(/C=C2\C(=O)c3cc(F)c(F)cc3C2=C(C#N)C#N)sc2c1sc1c3c4nsnc4c4c5sc6c(CCCCCCCCCCC)c(/C=C7\C(=O)c8cc(F)c(F)cc8C7=C(C#N)C#N)sc6c5n(CC(CC)CCCC)c4c3n(CC(CC)CCCC)c21,0.814,16.64,66.55,9.02,9.01417088,0.0646243902438977,8.67,9.02,1:1.4,DPP,,5 wt %,BHJ,inverted,ZnO,,MoO3,,,chloroform,,100.0,,,,-5.65,-4.09,
104147,10.1021/acsami.5c19747,10.1021/acsami.5c19747,D18-TCS(DPP),Y6,D18-TCS(DPP),Y6,,CCCCCCCCCCCc1c(/C=C2\C(=O)c3cc(F)c(F)cc3C2=C(C#N)C#N)sc2c1sc1c3c4nsnc4c4c5sc6c(CCCCCCCCCCC)c(/C=C7\C(=O)c8cc(F)c(F)cc8C7=C(C#N)C#N)sc6c5n(CC(CC)CCCC)c4c3n(CC(CC)CCCC)c21,0.762,16.45,61.81,7.75,7.74782169,0.0281072258064475,7.48,7.75,1:1.4,DPP,,5 wt%,BHJ,inverted,ZnO,,MoO3,,,chloroform,,140.0,,,,-5.65,-4.09,
104148,10.1021/acsami.5c19747,10.1021/acsami.5c19747,D18-TCS(DPP),Y6,D18-TCS(DPP),Y6,,CCCCCCCCCCCc1c(/C=C2\C(=O)c3cc(F)c(F)cc3C2=C(C#N)C#N)sc2c1sc1c3c4nsnc4c4c5sc6c(CCCCCCCCCCC)c(/C=C7\C(=O)c8cc(F)c(F)cc8C7=C(C#N)C#N)sc6c5n(CC(CC)CCCC)c4c3n(CC(CC)CCCC)c21,0.791,14.84,44.77,5.26,5.255299588000001,0.089361444866904,5.01,5.26,1:1.4,DPP,,5 wt%,BHJ,inverted,ZnO,,MoO3,,,chloroform,,220.0,,,,-5.65,-4.09,
104149,10.1021/acsami.5c19747,10.1021/acsami.5c19747,D18-TCS(DPP),Y6,D18-TCS(DPP),Y6,,CCCCCCCCCCCc1c(/C=C2\C(=O)c3cc(F)c(F)cc3C2=C(C#N)C#N)sc2c1sc1c3c4nsnc4c4c5sc6c(CCCCCCCCCCC)c(/C=C7\C(=O)c8cc(F)c(F)cc8C7=C(C#N)C#N)sc6c5n(CC(CC)CCCC)c4c3n(CC(CC)CCCC)c21,0.863,19.39,49.83,8.33,8.338337931,0.1000952100840311,7.91,8.33,,DPP,,5 wt %,LBL,inverted,ZnO,,MoO3,,,chlorobenzene; chloroform,,100.0,,,,-5.65,-4.09,
104150,10.1021/acsami.5c19747,10.1021/acsami.5c19747,D18-TCS(DPP),Y6,D18-TCS(DPP),Y6,,CCCCCCCCCCCc1c(/C=C2\C(=O)c3cc(F)c(F)cc3C2=C(C#N)C#N)sc2c1sc1c3c4nsnc4c4c5sc6c(CCCCCCCCCCC)c(/C=C7\C(=O)c8cc(F)c(F)cc8C7=C(C#N)C#N)sc6c5n(CC(CC)CCCC)c4c3n(CC(CC)CCCC)c21,0.856,23.58,57.48,11.6,11.602039103999996,0.0175784827586021,11.4,11.6,,DPP,,5 wt %,LBL,inverted,ZnO,,MoO3,,,chlorobenzene; chloroform,,140.0,,,,-5.65,-4.09,
104151,10.1021/acsami.5c19747,10.1021/acsami.5c19747,D18-TCS(DPP),Y6,D18-TCS(DPP),Y6,,CCCCCCCCCCCc1c(/C=C2\C(=O)c3cc(F)c(F)cc3C2=C(C#N)C#N)sc2c1sc1c3c4nsnc4c4c5sc6c(CCCCCCCCCCC)c(/C=C7\C(=O)c8cc(F)c(F)cc8C7=C(C#N)C#N)sc6c5n(CC(CC)CCCC)c4c3n(CC(CC)CCCC)c21,0.801,17.19,40.9,5.63,5.6315987100000005,0.0283962699822479,5.41,5.63,,DPP,,5 wt %,LBL,inverted,ZnO,,MoO3,,,chlorobenzene; chloroform,,220.0,,,,-5.65,-4.09,
104152,10.1021/acsami.5c21664,10.1021/acsami.5c21664,D18,XY-OC24,D18,XY-OC24,CCCCCCC(CCCC)Cc1csc(-c2cc3c4nsnc4c4cc(-c5cc(CC(CCCC)CCCCCC)c(-c6cc7c(-c8cc(F)c(CC(CC)CCCC)s8)c8sccc8c(-c8cc(F)c(CC(CC)CCCC)s8)c7s6)s5)sc4c3s2)c1,,0.891,24.44,74.41,16.29,16.203551364,0.5306853038674039,,16.29,,,,,ITO/2PACz/active layer/PDINN/Ag,,PDINN,PDINN,2PACz,2PACz,,chloroform,chloroform,,-5.51,-2.77,,,,
104153,10.1021/acsami.5c21664,10.1021/acsami.5c21664,D18,XY-OC6,D18,XY-OC6,CCCCCCC(CCCC)Cc1csc(-c2cc3c4nsnc4c4cc(-c5cc(CC(CCCC)CCCCCC)c(-c6cc7c(-c8cc(F)c(CC(CC)CCCC)s8)c8sccc8c(-c8cc(F)c(CC(CC)CCCC)s8)c7s6)s5)sc4c3s2)c1,,0.908,13.76,46.1,9.29,5.75977088,38.00031345532831,,9.29,,,,,ITO/2PACz/active layer/PDINN/Ag,,PDINN,PDINN,2PACz,2PACz,,chloroform,chloroform,,-5.51,-2.77,,,,
104154,10.1021/acsami.5c21664,10.1021/acsami.5c21664,D18,XY-OC2C4,D18,XY-OC2C4,CCCCCCC(CCCC)Cc1csc(-c2cc3c4nsnc4c4cc(-c5cc(CC(CCCC)CCCCCC)c(-c6cc7c(-c8cc(F)c(CC(CC)CCCC)s8)c8sccc8c(-c8cc(F)c(CC(CC)CCCC)s8)c7s6)s5)sc4c3s2)c1,,0.91,18.9,56.23,9.67,9.670997699999996,0.0103174767321348,,9.67,,,,,ITO/2PACz/active layer/PDINN/Ag,,PDINN,PDINN,2PACz,2PACz,,chloroform,chloroform,,-5.51,-2.77,,,,
104155,10.1021/acsami.5c24285,10.1021/acsami.5c24285,PBDB-T,F6CT,PBDB-T,F6CT,CCCCC(CC)Cc1ccc(-c2c3cc(-c4ccc(-c5sc(-c6cccs6)c6c5C(=O)c5c(CC(CC)CCCC)sc(CC(CC)CCCC)c5C6=O)s4)sc3c(-c3ccc(CC(CC)CCCC)s3)c3ccsc23)s1,,0.821,7.07,51.47,2.98,2.987560709,0.2537150671140883,2.9,2.98,1:1.5,,,,conventional,conventional,PFN-Br,PFN-Br,PEDOT:PSS,PEDOT:PSS,,chloroform,chloroform,,-5.33,-3.48,,,,
104156,10.1021/acsami.5c24285,10.1021/acsami.5c24285,PBDB-T,F6CF,PBDB-T,F6CF,CCCCC(CC)Cc1ccc(-c2c3cc(-c4ccc(-c5sc(-c6cccs6)c6c5C(=O)c5c(CC(CC)CCCC)sc(CC(CC)CCCC)c5C6=O)s4)sc3c(-c3ccc(CC(CC)CCCC)s3)c3ccsc23)s1,,0.777,16.49,67.7,8.49,8.67421821,2.1698257950529936,8.33,8.49,1:1.5,,,,conventional,conventional,PFN-Br,PFN-Br,PEDOT:PSS,PEDOT:PSS,,chloroform,chloroform,,-5.33,-3.48,,,,
104157,10.1021/acsami.5c24285,10.1021/acsami.5c24285,PBDB-T,F6OF,PBDB-T,F6OF,CCCCC(CC)Cc1ccc(-c2c3cc(-c4ccc(-c5sc(-c6cccs6)c6c5C(=O)c5c(CC(CC)CCCC)sc(CC(CC)CCCC)c5C6=O)s4)sc3c(-c3ccc(CC(CC)CCCC)s3)c3ccsc23)s1,,0.794,18.1,72.74,10.45,10.45375636,0.0359460287081394,10.08,10.45,1:1.5,,,,conventional,conventional,PFN-Br,PFN-Br,PEDOT:PSS,PEDOT:PSS,,chloroform,chloroform,,-5.33,-3.48,,,,
104161,10.1021/acsami.9b17208,10.1021/acsami.9b17208,P3HT,PC61BM,P3HT,PC61BM,CCCCCCc1ccsc1,COC(=O)CCCC1(c2ccccc2)C23c4c5c6c7c8c9c(c%10c%11c2c2c%12c4c4c%13c5c5c7c7c8c8c%14c9c%10c9c%10c%11c2c2c%11c%12c4c4c%12c%13c5c5c7c7c8c8c%14c9c9c%10c2c2c%11c4c4c%12c5c7c5c8c9c2c45)C613,0.55,9.67,53.2,2.82,2.829442,0.334822695035475,2.73,2.82,,,,,,,w/o,,,,,,,,-5.01,-3.12,,-6.1,-3.7,
104162,10.1021/acsami.9b17208,10.1021/acsami.9b17208,P3HT,PC61BM,P3HT,PC61BM,CCCCCCc1ccsc1,COC(=O)CCCC1(c2ccccc2)C23c4c5c6c7c8c9c(c%10c%11c2c2c%12c4c4c%13c5c5c7c7c8c8c%14c9c%10c9c%10c%11c2c2c%11c%12c4c4c%12c%13c5c5c7c7c8c8c%14c9c9c%10c2c2c%11c4c4c%12c5c7c5c8c9c2c45)C613,0.6,9.83,66.0,3.92,3.89268,0.6969387755102043,3.85,3.92,,,,,,inverted,ZW-Bu,ZW-Bu,MoO3,,,o-DCB,,,-5.01,-3.12,,-6.1,-3.7,
104163,10.1021/acsami.9b17208,10.1021/acsami.9b17208,P3HT,PC61BM,P3HT,PC61BM,CCCCCCc1ccsc1,COC(=O)CCCC1(c2ccccc2)C23c4c5c6c7c8c9c(c%10c%11c2c2c%12c4c4c%13c5c5c7c7c8c8c%14c9c%10c9c%10c%11c2c2c%11c%12c4c4c%12c%13c5c5c7c7c8c8c%14c9c9c%10c2c2c%11c4c4c%12c5c7c5c8c9c2c45)C613,0.59,9.6,61.7,3.51,3.494688,0.4362393162393097,3.44,3.51,,,,,,,ZnO,ZnO,,,,,,,-5.01,-3.12,,-6.1,-3.7,
104164,10.1021/acsami.9b17208,10.1021/acsami.9b17208,PTB7-Th,PC71BM,PTB7-Th,PC71BM,CCCCC(CC)COC(=O)c1sc2csc(-c3cc4c(-c5ccc(CC(CC)CCCC)s5)c5sccc5c(-c5ccc(CC(CC)CCCC)s5)c4s3)c2c1F,COC(=O)CCCC1(c2ccccc2)C23c4c5ccc6c7cc8c9c%10c(cc%11cc%12c%13c%14c(cc%15c%16ccc-5c2c%16c2c5c%16c%17c(c(c46)c7c9c%17c4c%10c%11c%13c4c%16c%14c%152)C513)C%12)C8,0.47,15.25,43.7,3.13,3.1321975,0.0702076677316246,3.0,3.13,,,,,inverted,inverted,w/o,,MoO3,MoO3,,o-DCB,o-DCB,,-5.29,-3.72,,-5.9,-3.9,
104165,10.1021/acsami.9b17208,10.1021/acsami.9b17208,PTB7-Th,PC71BM,PTB7-Th,PC71BM,CCCCC(CC)COC(=O)c1sc2csc(-c3cc4c(-c5ccc(CC(CC)CCCC)s5)c5sccc5c(-c5ccc(CC(CC)CCCC)s5)c4s3)c2c1F,COC(=O)CCCC1(c2ccccc2)C23c4c5ccc6c7cc8c9c%10c(cc%11cc%12c%13c%14c(cc%15c%16ccc-5c2c%16c2c5c%16c%17c(c(c46)c7c9c%17c4c%10c%11c%13c4c%16c%14c%152)C513)C%12)C8,0.78,17.17,67.5,9.03,9.040005,0.1107973421927062,8.84,9.03,,,,,inverted,inverted,ZW-Bu,ZW-Bu,MoO3,MoO3,,o-DCB,o-DCB,,-5.29,-3.72,,-5.9,-3.9,
104166,10.1021/acsami.9b17208,10.1021/acsami.9b17208,PTB7-Th,PC71BM,PTB7-Th,PC71BM,CCCCC(CC)COC(=O)c1sc2csc(-c3cc4c(-c5ccc(CC(CC)CCCC)s5)c5sccc5c(-c5ccc(CC(CC)CCCC)s5)c4s3)c2c1F,COC(=O)CCCC1(c2ccccc2)C23c4c5ccc6c7cc8c9c%10c(cc%11cc%12c%13c%14c(cc%15c%16ccc-5c2c%16c2c5c%16c%17c(c(c46)c7c9c%17c4c%10c%11c%13c4c%16c%14c%152)C513)C%12)C8,0.78,16.39,65.9,8.43,8.4247878,0.06182918149465,8.3,8.43,,,,,inverted,inverted,ZnO,ZnO,MoO3,MoO3,,o-DCB,o-DCB,,-5.29,-3.72,,-5.9,-3.9,
104167,10.1021/acsami.9b17208,10.1021/acsami.9b17208,PTB7-Th,ITIC,PTB7-Th,ITIC,CCCCC(CC)COC(=O)c1sc2csc(-c3cc4c(-c5ccc(CC(CC)CCCC)s5)c5sccc5c(-c5ccc(CC(CC)CCCC)s5)c4s3)c2c1F,CCCCCCc1ccc(C2(c3ccc(CCCCCC)cc3)c3cc4c(cc3-c3sc5cc(C=C6C(=O)c7ccccc7C6=C(C#N)C#N)sc5c32)C(c2ccc(CCCCCC)cc2)(c2ccc(CCCCCC)cc2)c2c-4sc3cc(C=C4C(=O)c5ccccc5C4=C(C#N)C#N)sc23)cc1,0.46,6.84,34.6,1.09,1.0886544,0.1234495412844089,1.01,1.09,,,,,inverted,inverted,w/o,,MoO3,MoO3,,o-DCB,o-DCB,,-5.29,-3.72,,-5.576,-3.916,
104168,10.1021/acsami.9b17208,10.1021/acsami.9b17208,PTB7-Th,ITIC,PTB7-Th,ITIC,CCCCC(CC)COC(=O)c1sc2csc(-c3cc4c(-c5ccc(CC(CC)CCCC)s5)c5sccc5c(-c5ccc(CC(CC)CCCC)s5)c4s3)c2c1F,CCCCCCc1ccc(C2(c3ccc(CCCCCC)cc3)c3cc4c(cc3-c3sc5cc(C=C6C(=O)c7ccccc7C6=C(C#N)C#N)sc5c32)C(c2ccc(CCCCCC)cc2)(c2ccc(CCCCCC)cc2)c2c-4sc3cc(C=C4C(=O)c5ccccc5C4=C(C#N)C#N)sc23)cc1,0.81,14.97,63.0,7.63,7.639191,0.1204587155963354,7.45,7.63,,,,,inverted,inverted,ZW-Bu,ZW-Bu,MoO3,MoO3,,o-DCB,o-DCB,,-5.29,-3.72,,-5.576,-3.916,
104169,10.1021/acsami.9b17208,10.1021/acsami.9b17208,PTB7-Th,ITIC,PTB7-Th,ITIC,CCCCC(CC)COC(=O)c1sc2csc(-c3cc4c(-c5ccc(CC(CC)CCCC)s5)c5sccc5c(-c5ccc(CC(CC)CCCC)s5)c4s3)c2c1F,CCCCCCc1ccc(C2(c3ccc(CCCCCC)cc3)c3cc4c(cc3-c3sc5cc(C=C6C(=O)c7ccccc7C6=C(C#N)C#N)sc5c32)C(c2ccc(CCCCCC)cc2)(c2ccc(CCCCCC)cc2)c2c-4sc3cc(C=C4C(=O)c5ccccc5C4=C(C#N)C#N)sc23)cc1,0.82,14.48,61.5,7.28,7.302264,0.3058241758241736,7.16,7.28,,,,,inverted,inverted,ZnO,ZnO,MoO3,MoO3,,o-DCB,o-DCB,,-5.29,-3.72,,-5.576,-3.916,
104170,10.1021/acsami.9b18048,10.1021/acsami.9b18048,PBDB-T,IT-4F,PBDB-T,IT-4F,CCCCC(CC)Cc1ccc(-c2c3cc(-c4ccc(-c5sc(-c6cccs6)c6c5C(=O)c5c(CC(CC)CCCC)sc(CC(CC)CCCC)c5C6=O)s4)sc3c(-c3ccc(CC(CC)CCCC)s3)c3ccsc23)s1,CCCCCCc1ccc(C2(c3ccc(CCCCCC)cc3)c3cc4c(cc3-c3sc5cc(/C=C6\C(=O)c7cc(F)c(F)cc7C6=C(C#N)C#N)sc5c32)C(c2ccc(CCCCCC)cc2)(c2ccc(CCCCCC)cc2)c2c-4sc3cc(/C=C4\C(=O)c5cc(F)c(F)cc5C4=C(C#N)C#N)sc23)cc1,0.72,17.7,73.7,9.3,9.392328,0.99277419354837,9.2,9.3,,,,,ITO/MoO3/polymer:IT-4F/PFNBr/Ag,bulk-heterojunction OSC,PFNBr,PFN-Br,MoO3,MoO3,,,,,-5.33,-3.48,,-5.66,-4.14,
104171,10.1021/acsami.9b18048,10.1021/acsami.9b18048,PBDBTz-2,IT-4F,PBDBTz-2,IT-4F,,CCCCCCc1ccc(C2(c3ccc(CCCCCC)cc3)c3cc4c(cc3-c3sc5cc(/C=C6\C(=O)c7cc(F)c(F)cc7C6=C(C#N)C#N)sc5c32)C(c2ccc(CCCCCC)cc2)(c2ccc(CCCCCC)cc2)c2c-4sc3cc(/C=C4\C(=O)c5cc(F)c(F)cc5C4=C(C#N)C#N)sc23)cc1,0.86,17.9,67.5,10.4,10.390949999999998,0.08701923076925,10.0,10.4,,,,,ITO/MoO3/polymer:IT-4F/PFNBr/Ag,bulk-heterojunction OSC,PFNBr,PFN-Br,MoO3,MoO3,,,,,,,,-5.66,-4.14,
104172,10.1021/acsami.9b18048,10.1021/acsami.9b18048,PBDBTz-5,IT-4F,PBDBTz-5,IT-4F,,CCCCCCc1ccc(C2(c3ccc(CCCCCC)cc3)c3cc4c(cc3-c3sc5cc(/C=C6\C(=O)c7cc(F)c(F)cc7C6=C(C#N)C#N)sc5c32)C(c2ccc(CCCCCC)cc2)(c2ccc(CCCCCC)cc2)c2c-4sc3cc(/C=C4\C(=O)c5cc(F)c(F)cc5C4=C(C#N)C#N)sc23)cc1,0.93,16.4,62.4,9.6,9.517248,0.8619999999999924,9.5,9.6,,,,,ITO/MoO3/polymer:IT-4F/PFNBr/Ag,bulk-heterojunction OSC,PFNBr,PFN-Br,MoO3,MoO3,,,,,,,,-5.66,-4.14,
104173,10.1021/acsami.9b20857,10.1021/acsami.9b20857,PBDB-T-SF,IT-4F,PBDB-T-SF,IT-4F,CCCCC(CC)CSc1sc(-c2c3cc(-c4ccc(-c5sc(-c6cccs6)c6c5C(=O)c5c(CC(CC)CCCC)sc(CC(CC)CCCC)c5C6=O)s4)sc3c(-c3cc(F)c(SCC(CC)CCCC)s3)c3ccsc23)cc1F,CCCCCCc1ccc(C2(c3ccc(CCCCCC)cc3)c3cc4c(cc3-c3sc5cc(/C=C6\C(=O)c7cc(F)c(F)cc7C6=C(C#N)C#N)sc5c32)C(c2ccc(CCCCCC)cc2)(c2ccc(CCCCCC)cc2)c2c-4sc3cc(/C=C4\C(=O)c5cc(F)c(F)cc5C4=C(C#N)C#N)sc23)cc1,0.786,22.39,54.1,9.53,9.52081014,0.096430849947527,,,1:1,DIO,,0.5 vol% DIO,ITO(glass)/SnO2/PBDB-T-SF:IT-4F/MoO3/Ag,inverted,SnO2,SnO2,MoO3,MoO3,,CB:DIO,,,-5.41,-3.62,,-5.66,-4.14,
104175,10.1021/acsami.9b20857,10.1021/acsami.9b20857,PBDB-T-SF,IT-4F,PBDB-T-SF,IT-4F,CCCCC(CC)CSc1sc(-c2c3cc(-c4ccc(-c5sc(-c6cccs6)c6c5C(=O)c5c(CC(CC)CCCC)sc(CC(CC)CCCC)c5C6=O)s4)sc3c(-c3cc(F)c(SCC(CC)CCCC)s3)c3ccsc23)cc1F,CCCCCCc1ccc(C2(c3ccc(CCCCCC)cc3)c3cc4c(cc3-c3sc5cc(/C=C6\C(=O)c7cc(F)c(F)cc7C6=C(C#N)C#N)sc5c32)C(c2ccc(CCCCCC)cc2)(c2ccc(CCCCCC)cc2)c2c-4sc3cc(/C=C4\C(=O)c5cc(F)c(F)cc5C4=C(C#N)C#N)sc23)cc1,0.819,23.92,54.7,10.72,10.71599256,0.0373828358209004,,,1:1,DIO,,0.5 vol% DIO,ITO(glass)/SnO2/PeNWs/PBDB-T-SF:IT-4F/MoO3/Ag,inverted,SnO2,SnO2,MoO3,MoO3,,CB:DIO,,,-5.41,-3.62,,-5.66,-4.14,
104176,10.1021/acsami.9b21252,10.1021/acsami.9b21252,PCE10,N2200,PCE10,N2200,CCCCC(CC)COC(=O)c1sc2c(-c3cc4c(-c5ccc(CC(CC)CCCC)s5)c5sccc5c(-c5ccc(CC(CC)CCCC)s5)c4s3)scc2c1F,CCCCCCCCCCC(CCCCCCCC)CN1C(=O)c2ccc3c4c(c(-c5ccc(-c6cccs6)s5)cc(c24)C1=O)C(=O)N(CC(CCCCCCCC)CCCCCCCCCC)C3=O,0.8,9.4,46.5,3.5,3.4968,0.091428571428574,3.4,3.5,1:1 weight ratio,,,,ITO/ZnO/active layer/MoOx/Ag,inverted,ZnO,ZnO,MoOx,MoO3,,chlorobenzene,chlorobenzene,,-5.21,-3.6,,-5.71,-4.02,
104177,10.1021/acsami.9b21252,10.1021/acsami.9b21252,PCE10,N2200,PCE10,N2200,CCCCC(CC)COC(=O)c1sc2c(-c3cc4c(-c5ccc(CC(CC)CCCC)s5)c5sccc5c(-c5ccc(CC(CC)CCCC)s5)c4s3)scc2c1F,CCCCCCCCCCC(CCCCCCCC)CN1C(=O)c2ccc3c4c(c(-c5ccc(-c6cccs6)s5)cc(c24)C1=O)C(=O)N(CC(CCCCCCCC)CCCCCCCCCC)C3=O,0.79,9.9,45.7,3.6,3.5741970000000003,0.7167499999999943,3.5,3.6,1:1 weight ratio,N-DMBI,,0.05wt%,ITO/ZnO/active layer/MoOx/Ag,inverted,ZnO,ZnO,MoOx,MoO3,,chlorobenzene,chlorobenzene,,-5.21,-3.6,,-5.71,-4.02,
104178,10.1021/acsami.9b21252,10.1021/acsami.9b21252,PCE10,N2200,PCE10,N2200,CCCCC(CC)COC(=O)c1sc2c(-c3cc4c(-c5ccc(CC(CC)CCCC)s5)c5sccc5c(-c5ccc(CC(CC)CCCC)s5)c4s3)scc2c1F,CCCCCCCCCCC(CCCCCCCC)CN1C(=O)c2ccc3c4c(c(-c5ccc(-c6cccs6)s5)cc(c24)C1=O)C(=O)N(CC(CCCCCCCC)CCCCCCCCCC)C3=O,0.8,9.8,51.2,4.0,4.014080000000001,0.3520000000000189,4.0,4.0,1:1 weight ratio,N-DMBI,,0.1wt%,ITO/ZnO/active layer/MoOx/Ag,inverted,ZnO,ZnO,MoOx,MoO3,,chlorobenzene,chlorobenzene,,-5.21,-3.6,,-5.71,-4.02,
104179,10.1021/acsami.9b21252,10.1021/acsami.9b21252,PCE10,N2200,PCE10,N2200,CCCCC(CC)COC(=O)c1sc2c(-c3cc4c(-c5ccc(CC(CC)CCCC)s5)c5sccc5c(-c5ccc(CC(CC)CCCC)s5)c4s3)scc2c1F,CCCCCCCCCCC(CCCCCCCC)CN1C(=O)c2ccc3c4c(c(-c5ccc(-c6cccs6)s5)cc(c24)C1=O)C(=O)N(CC(CCCCCCCC)CCCCCCCCCC)C3=O,0.8,10.4,52.3,4.4,4.35136,1.1054545454545608,4.2,4.4,1:1 weight ratio,N-DMBI,,0.3wt%,ITO/ZnO/active layer/MoOx/Ag,inverted,ZnO,ZnO,MoOx,MoO3,,chlorobenzene,chlorobenzene,,-5.21,-3.6,,-5.71,-4.02,
104180,10.1021/acsami.9b21252,10.1021/acsami.9b21252,PCE10,N2200,PCE10,N2200,CCCCC(CC)COC(=O)c1sc2c(-c3cc4c(-c5ccc(CC(CC)CCCC)s5)c5sccc5c(-c5ccc(CC(CC)CCCC)s5)c4s3)scc2c1F,CCCCCCCCCCC(CCCCCCCC)CN1C(=O)c2ccc3c4c(c(-c5ccc(-c6cccs6)s5)cc(c24)C1=O)C(=O)N(CC(CCCCCCCC)CCCCCCCCCC)C3=O,0.8,10.3,48.9,4.0,4.02936,0.7339999999999902,3.8,4.0,1:1 weight ratio,N-DMBI,,0.5wt%,ITO/ZnO/active layer/MoOx/Ag,inverted,ZnO,ZnO,MoOx,MoO3,,chlorobenzene,chlorobenzene,,-5.21,-3.6,,-5.71,-4.02,
104181,10.1021/acsami.9b21252,10.1021/acsami.9b21252,PCE10,N2200,PCE10,N2200,CCCCC(CC)COC(=O)c1sc2c(-c3cc4c(-c5ccc(CC(CC)CCCC)s5)c5sccc5c(-c5ccc(CC(CC)CCCC)s5)c4s3)scc2c1F,CCCCCCCCCCC(CCCCCCCC)CN1C(=O)c2ccc3c4c(c(-c5ccc(-c6cccs6)s5)cc(c24)C1=O)C(=O)N(CC(CCCCCCCC)CCCCCCCCCC)C3=O,0.74,6.2,41.4,1.9,1.899432,0.0298947368421001,1.8,1.9,1:1 weight ratio,N-DMBI,,1wt%,ITO/ZnO/active layer/MoOx/Ag,inverted,ZnO,ZnO,MoOx,MoO3,,chlorobenzene,chlorobenzene,,-5.21,-3.6,,-5.71,-4.02,
104182,10.1021/acsami.9b21252,10.1021/acsami.9b21252,PBDB-T,N2200,PBDB-T,N2200,CCCCC(CC)Cc1ccc(-c2c3cc(-c4ccc(-c5sc(-c6cccs6)c6c5C(=O)c5c(CC(CC)CCCC)sc(CC(CC)CCCC)c5C6=O)s4)sc3c(-c3ccc(CC(CC)CCCC)s3)c3ccsc23)s1,CCCCCCCCCCC(CCCCCCCC)CN1C(=O)c2ccc3c4c(c(-c5ccc(-c6cccs6)s5)cc(c24)C1=O)C(=O)N(CC(CCCCCCCC)CCCCCCCCCC)C3=O,0.85,11.2,56.7,5.5,5.39784,1.857454545454554,5.4,5.5,1:1 weight ratio,,,,ITO/ZnO/active layer/MoOx/Ag,inverted,ZnO,ZnO,MoOx,MoO3,,chlorobenzene,chlorobenzene,,-5.33,-3.48,,-5.71,-4.02,
104183,10.1021/acsami.9b21252,10.1021/acsami.9b21252,PBDB-T,N2200,PBDB-T,N2200,CCCCC(CC)Cc1ccc(-c2c3cc(-c4ccc(-c5sc(-c6cccs6)c6c5C(=O)c5c(CC(CC)CCCC)sc(CC(CC)CCCC)c5C6=O)s4)sc3c(-c3ccc(CC(CC)CCCC)s3)c3ccsc23)s1,CCCCCCCCCCC(CCCCCCCC)CN1C(=O)c2ccc3c4c(c(-c5ccc(-c6cccs6)s5)cc(c24)C1=O)C(=O)N(CC(CCCCCCCC)CCCCCCCCCC)C3=O,0.85,11.2,56.2,5.4,5.35024,0.921481481481482,5.3,5.4,1:1 weight ratio,N-DMBI,,0.05wt%,ITO/ZnO/active layer/MoOx/Ag,inverted,ZnO,ZnO,MoOx,MoO3,,chlorobenzene,chlorobenzene,,-5.33,-3.48,,-5.71,-4.02,
104184,10.1021/acsami.9b21252,10.1021/acsami.9b21252,PBDB-T,N2200,PBDB-T,N2200,CCCCC(CC)Cc1ccc(-c2c3cc(-c4ccc(-c5sc(-c6cccs6)c6c5C(=O)c5c(CC(CC)CCCC)sc(CC(CC)CCCC)c5C6=O)s4)sc3c(-c3ccc(CC(CC)CCCC)s3)c3ccsc23)s1,CCCCCCCCCCC(CCCCCCCC)CN1C(=O)c2ccc3c4c(c(-c5ccc(-c6cccs6)s5)cc(c24)C1=O)C(=O)N(CC(CCCCCCCC)CCCCCCCCCC)C3=O,0.85,11.1,56.9,5.3,5.368514999999999,1.2927358490565806,5.3,5.3,1:1,N-DMBI,,0.1 wt %,ITO/ZnO/active layer/MoOx/Ag,inverted,ZnO,ZnO,MoOx,MoO3,,chlorobenzene,chlorobenzene,,-5.33,-3.48,,-5.71,-4.02,
104185,10.1021/acsami.9b21252,10.1021/acsami.9b21252,PBDB-T,N2200,PBDB-T,N2200,CCCCC(CC)Cc1ccc(-c2c3cc(-c4ccc(-c5sc(-c6cccs6)c6c5C(=O)c5c(CC(CC)CCCC)sc(CC(CC)CCCC)c5C6=O)s4)sc3c(-c3ccc(CC(CC)CCCC)s3)c3ccsc23)s1,CCCCCCCCCCC(CCCCCCCC)CN1C(=O)c2ccc3c4c(c(-c5ccc(-c6cccs6)s5)cc(c24)C1=O)C(=O)N(CC(CCCCCCCC)CCCCCCCCCC)C3=O,0.85,10.7,56.2,5.2,5.111389999999999,1.70403846153848,5.1,5.2,1:1,N-DMBI,,0.3 wt %,ITO/ZnO/active layer/MoOx/Ag,inverted,ZnO,ZnO,MoOx,MoO3,,chlorobenzene,chlorobenzene,,-5.33,-3.48,,-5.71,-4.02,
104186,10.1021/acsami.9b21252,10.1021/acsami.9b21252,PBDB-T,N2200,PBDB-T,N2200,CCCCC(CC)Cc1ccc(-c2c3cc(-c4ccc(-c5sc(-c6cccs6)c6c5C(=O)c5c(CC(CC)CCCC)sc(CC(CC)CCCC)c5C6=O)s4)sc3c(-c3ccc(CC(CC)CCCC)s3)c3ccsc23)s1,CCCCCCCCCCC(CCCCCCCC)CN1C(=O)c2ccc3c4c(c(-c5ccc(-c6cccs6)s5)cc(c24)C1=O)C(=O)N(CC(CCCCCCCC)CCCCCCCCCC)C3=O,0.85,10.4,56.0,5.0,4.950399999999999,0.9920000000000152,4.9,5.0,1:1,N-DMBI,,0.5 wt %,ITO/ZnO/active layer/MoOx/Ag,inverted,ZnO,ZnO,MoOx,MoO3,,chlorobenzene,chlorobenzene,,-5.33,-3.48,,-5.71,-4.02,
104187,10.1021/acsami.9b21252,10.1021/acsami.9b21252,PBDB-T,N2200,PBDB-T,N2200,CCCCC(CC)Cc1ccc(-c2c3cc(-c4ccc(-c5sc(-c6cccs6)c6c5C(=O)c5c(CC(CC)CCCC)sc(CC(CC)CCCC)c5C6=O)s4)sc3c(-c3ccc(CC(CC)CCCC)s3)c3ccsc23)s1,CCCCCCCCCCC(CCCCCCCC)CN1C(=O)c2ccc3c4c(c(-c5ccc(-c6cccs6)s5)cc(c24)C1=O)C(=O)N(CC(CCCCCCCC)CCCCCCCCCC)C3=O,0.74,5.4,38.3,1.5,1.530468,2.031199999999996,1.5,1.5,1:1,N-DMBI,,1 wt %,ITO/ZnO/active layer/MoOx/Ag,inverted,ZnO,ZnO,MoOx,MoO3,,chlorobenzene,chlorobenzene,,-5.33,-3.48,,-5.71,-4.02,
104188,10.1021/acsami.9b21929,10.1021/acsami.9b21929,PTB7-Th,TPDI-Se,PTB7-Th,TPDI-Se,CCCCC(CC)COC(=O)c1sc2csc(-c3cc4c(-c5ccc(CC(CC)CCCC)s5)c5sccc5c(-c5ccc(CC(CC)CCCC)s5)c4s3)c2c1F,,0.86,9.7,42.6,3.62,3.553692,1.831712707182328,3.55,3.62,,,,,inverted,inverted,ZnO,ZnO,MoO3,MoO3,,,,,-5.29,-3.72,,,,
104189,10.1021/acsami.9b21929,10.1021/acsami.9b21929,PTB7-Th,TPDI2-Se,PTB7-Th,TPDI2-Se,CCCCC(CC)COC(=O)c1sc2csc(-c3cc4c(-c5ccc(CC(CC)CCCC)s5)c5sccc5c(-c5ccc(CC(CC)CCCC)s5)c4s3)c2c1F,,0.794,17.21,60.3,8.59,8.239838220000001,4.076388591385317,8.23,8.59,,,,,inverted,inverted,ZnO,ZnO,MoO3,MoO3,,,,,-5.29,-3.72,,,,
104190,10.1021/acsami.9b22275,10.1021/acsami.9b22275,PBDB-T-H,Y6,PBDB-T-H,Y6,,CCCCCCCCCCCc1c(/C=C2\C(=O)c3cc(F)c(F)cc3C2=C(C#N)C#N)sc2c1sc1c3c4nsnc4c4c5sc6c(CCCCCCCCCCC)c(/C=C7\C(=O)c8cc(F)c(F)cc8C7=C(C#N)C#N)sc6c5n(CC(CC)CCCC)c4c3n(CC(CC)CCCC)c21,0.8,20.78,60.0,9.94,9.9744,0.3460764587525306,9.76,9.94,1:1.2,,,,ITO/ZnO/active layer/MoO3/Ag,inverted,ZnO,ZnO,MoO3,MoO3,60.0,CF/1-CN (0.5%),chloroform,110.0,,,,-5.65,-4.09,
104191,10.1021/acsami.9b22275,10.1021/acsami.9b22275,PBDB-T-Br,Y6,PBDB-T-Br,Y6,,CCCCCCCCCCCc1c(/C=C2\C(=O)c3cc(F)c(F)cc3C2=C(C#N)C#N)sc2c1sc1c3c4nsnc4c4c5sc6c(CCCCCCCCCCC)c(/C=C7\C(=O)c8cc(F)c(F)cc8C7=C(C#N)C#N)sc6c5n(CC(CC)CCCC)c4c3n(CC(CC)CCCC)c21,0.79,25.32,66.0,13.2,13.201848,0.0140000000000055,12.88,13.2,1:1,,,,ITO/ZnO/active layer/MoO3/Ag,inverted,ZnO,ZnO,MoO3,MoO3,65.0,CF,chloroform,110.0,,,,-5.65,-4.09,
104192,10.1021/acsami.9b22275,10.1021/acsami.9b22275,PBDB-T-OMe,Y6,PBDB-T-OMe,Y6,,CCCCCCCCCCCc1c(/C=C2\C(=O)c3cc(F)c(F)cc3C2=C(C#N)C#N)sc2c1sc1c3c4nsnc4c4c5sc6c(CCCCCCCCCCC)c(/C=C7\C(=O)c8cc(F)c(F)cc8C7=C(C#N)C#N)sc6c5n(CC(CC)CCCC)c4c3n(CC(CC)CCCC)c21,0.76,24.14,69.0,12.75,12.659016,0.7136000000000049,12.46,12.75,1:1.2,,,,ITO/ZnO/active layer/MoO3/Ag,inverted,ZnO,ZnO,MoO3,MoO3,80.0,CF/1-CN (0.5%),chloroform,110.0,,,,-5.65,-4.09,
104193,10.1021/acsami.9b22275,10.1021/acsami.9b22275,PBDB-T-T,Y6,PBDB-T-T,Y6,,CCCCCCCCCCCc1c(/C=C2\C(=O)c3cc(F)c(F)cc3C2=C(C#N)C#N)sc2c1sc1c3c4nsnc4c4c5sc6c(CCCCCCCCCCC)c(/C=C7\C(=O)c8cc(F)c(F)cc8C7=C(C#N)C#N)sc6c5n(CC(CC)CCCC)c4c3n(CC(CC)CCCC)c21,0.78,24.74,66.0,12.68,12.736152,0.4428391167192357,12.27,12.68,1:1.2,,,,ITO/ZnO/active layer/MoO3/Ag,inverted,ZnO,ZnO,MoO3,MoO3,70.0,CF,chloroform,150.0,,,,-5.65,-4.09,
104197,10.1021/acsami.9b22927,10.1021/acsami.9b22927,reg-PThE,CDT-PDI,reg-PThE,CDT-PDI,,,0.92,6.82,41.5,2.59,2.603876,0.5357528957529043,2.46,2.59,,,,,,,,,,,,o-dichlorobenzene,o-DCB,,,,,,,
104198,10.1021/acsami.9b22927,10.1021/acsami.9b22927,reg-PThE,CDT-TFP,reg-PThE,CDT-TFP,,,1.1,12.43,61.4,8.36,8.395222,0.4213157894736959,8.1,8.36,1:1,,,,inverted,,,,,,80.0,o-dichlorobenzene,o-DCB,,,,,,,
104199,10.1021/acsami.9b22927,10.1021/acsami.9b22927,reg-PThE,C8X-TFP,reg-PThE,C8X-TFP,,,1.09,9.99,47.7,5.21,5.1941007,0.3051689059500971,4.63,5.21,1:1,,,,inverted,,,,,,80.0,o-dichlorobenzene,o-DCB,,,,,,,
104207,10.1021/acsanm.0c02256,10.1021/acsanm.0c02256,PTB7,PC71BM,PTB7,,CCCCC(CC)COC(=O)c1sc2c(-c3cc4c(OCC(CC)CCCC)c5sccc5c(OCC(CC)CCCC)c4s3)scc2c1F,,0.77,8.4,33.0,2.0,2.13444,6.722000000000006,2.0,,1:1.5,0% DIO,,0%,ITO/PEIE/PTB7:PC71BM/MoO3/Ag,inverted,PEIE,PEIE,MoO3,MoO3,108.0,chlorobenzene,chlorobenzene,,-5.19,-3.43,,,,
104208,10.1021/acsanm.0c02256,10.1021/acsanm.0c02256,PTB7,PC71BM,PTB7,,CCCCC(CC)COC(=O)c1sc2c(-c3cc4c(OCC(CC)CCCC)c5sccc5c(OCC(CC)CCCC)c4s3)scc2c1F,,0.76,14.1,50.0,5.1,5.358,5.0588235294117645,5.1,,1:1.5,1% DIO,DIO,1%,ITO/PEIE/PTB7:PC71BM/MoO3/Ag,inverted,PEIE,PEIE,MoO3,MoO3,93.0,chlorobenzene,chlorobenzene,,-5.19,-3.43,,,,
104209,10.1021/acsanm.0c02256,10.1021/acsanm.0c02256,PTB7,PC71BM,PTB7,,CCCCC(CC)COC(=O)c1sc2c(-c3cc4c(OCC(CC)CCCC)c5sccc5c(OCC(CC)CCCC)c4s3)scc2c1F,,0.74,15.7,67.0,7.7,7.784059999999999,1.0916883116883005,7.7,,1:1.5,3% DIO,DIO,3%,ITO/PEIE/PTB7:PC71BM/MoO3/Ag,inverted,PEIE,PEIE,MoO3,MoO3,94.0,chlorobenzene,chlorobenzene,,-5.19,-3.43,,,,
104210,10.1021/acsanm.0c02256,10.1021/acsanm.0c02256,PTB7,PC71BM,PTB7,,CCCCC(CC)COC(=O)c1sc2c(-c3cc4c(OCC(CC)CCCC)c5sccc5c(OCC(CC)CCCC)c4s3)scc2c1F,,0.73,15.6,67.0,7.6,7.62996,0.3942105263157893,7.6,,1:1.5,10% DIO,DIO,10%,ITO/PEIE/PTB7:PC71BM/MoO3/Ag,inverted,PEIE,PEIE,MoO3,MoO3,101.0,chlorobenzene,chlorobenzene,,-5.19,-3.43,,,,
104211,10.1021/acsanm.0c02256,10.1021/acsanm.0c02256,PTB7,PC71BM,PTB7,,CCCCC(CC)COC(=O)c1sc2c(-c3cc4c(OCC(CC)CCCC)c5sccc5c(OCC(CC)CCCC)c4s3)scc2c1F,,0.73,14.3,70.0,7.3,7.307300000000001,0.1000000000000102,7.3,,1:1.5,20% DIO,DIO,20%,ITO/PEIE/PTB7:PC71BM/MoO3/Ag,inverted,PEIE,PEIE,MoO3,MoO3,131.0,chlorobenzene,chlorobenzene,,-5.19,-3.43,,,,
104212,10.1021/acsanm.4c02157,10.1021/acsanm.4c02157,PM6,Y6,PM6,Y6,COC(=O)C(C)(C)c1cc(C)cc(-c2sc3c4sc5cc(/C=C6/C(=O)c7cc(F)cc(c7)C(=O)/C6=C\c6cc(C(C)(C)C(=O)OC)c(-c7cc(C)cc(C(C)(C)C(=O)OC)c7)s6)sc5c4c(C(C)(C)C(=O)OC)ccc2-3)c1,CCCCCCCCCCCc1c(/C=C2\C(=O)c3cc(F)c(F)cc3C2=C(C#N)C#N)sc2c1sc1c3c4nsnc4c4c5sc6c(CCCCCCCCCCC)c(/C=C7\C(=O)c8cc(F)c(F)cc8C7=C(C#N)C#N)sc6c5n(CC(CC)CCCC)c4c3n(CC(CC)CCCC)c21,0.834,25.72,72.8,15.6,15.61594944,0.1022399999999998,15.4,15.6,,,,,ITO/PEDOT:PSS/active layer/ETL/Ag,conventional,PDINO,PDINO,PEDOT:PSS,,,,,,-5.56,-3.65,,-5.65,-4.09,
104213,10.1021/acsanm.4c02157,10.1021/acsanm.4c02157,PM6,Y6,PM6,Y6,COC(=O)C(C)(C)c1cc(C)cc(-c2sc3c4sc5cc(/C=C6/C(=O)c7cc(F)cc(c7)C(=O)/C6=C\c6cc(C(C)(C)C(=O)OC)c(-c7cc(C)cc(C(C)(C)C(=O)OC)c7)s6)sc5c4c(C(C)(C)C(=O)OC)ccc2-3)c1,CCCCCCCCCCCc1c(/C=C2\C(=O)c3cc(F)c(F)cc3C2=C(C#N)C#N)sc2c1sc1c3c4nsnc4c4c5sc6c(CCCCCCCCCCC)c(/C=C7\C(=O)c8cc(F)c(F)cc8C7=C(C#N)C#N)sc6c5n(CC(CC)CCCC)c4c3n(CC(CC)CCCC)c21,0.825,25.78,72.0,15.3,15.31332,0.0870588235294015,15.0,15.3,,,,,ITO/PEDOT:PSS/active layer/ETL/Ag,conventional,PDINO + CDs-O,PDINO + CDs-O,PEDOT:PSS,,,,,,-5.56,-3.65,,-5.65,-4.09,
104214,10.1021/acsanm.4c02157,10.1021/acsanm.4c02157,PM6,Y6,PM6,Y6,COC(=O)C(C)(C)c1cc(C)cc(-c2sc3c4sc5cc(/C=C6/C(=O)c7cc(F)cc(c7)C(=O)/C6=C\c6cc(C(C)(C)C(=O)OC)c(-c7cc(C)cc(C(C)(C)C(=O)OC)c7)s6)sc5c4c(C(C)(C)C(=O)OC)ccc2-3)c1,CCCCCCCCCCCc1c(/C=C2\C(=O)c3cc(F)c(F)cc3C2=C(C#N)C#N)sc2c1sc1c3c4nsnc4c4c5sc6c(CCCCCCCCCCC)c(/C=C7\C(=O)c8cc(F)c(F)cc8C7=C(C#N)C#N)sc6c5n(CC(CC)CCCC)c4c3n(CC(CC)CCCC)c21,0.824,25.31,71.9,15.0,14.99506136,0.032924266666671,14.7,15.0,,,,,ITO/PEDOT:PSS/active layer/ETL/Ag,conventional,PDINO + CDs-N,PDINO + CDs-N,PEDOT:PSS,,,,,,-5.56,-3.65,,-5.65,-4.09,
104215,10.1021/acsanm.4c02157,10.1021/acsanm.4c02157,PM6,Y6,PM6,Y6,COC(=O)C(C)(C)c1cc(C)cc(-c2sc3c4sc5cc(/C=C6/C(=O)c7cc(F)cc(c7)C(=O)/C6=C\c6cc(C(C)(C)C(=O)OC)c(-c7cc(C)cc(C(C)(C)C(=O)OC)c7)s6)sc5c4c(C(C)(C)C(=O)OC)ccc2-3)c1,CCCCCCCCCCCc1c(/C=C2\C(=O)c3cc(F)c(F)cc3C2=C(C#N)C#N)sc2c1sc1c3c4nsnc4c4c5sc6c(CCCCCCCCCCC)c(/C=C7\C(=O)c8cc(F)c(F)cc8C7=C(C#N)C#N)sc6c5n(CC(CC)CCCC)c4c3n(CC(CC)CCCC)c21,0.838,26.82,75.8,17.0,17.036171279999998,0.2127722352941047,16.9,17.0,,,,,ITO/PEDOT:PSS/active layer/ETL/Ag,conventional,PDINO + CPDs,PDINO + CPDs,PEDOT:PSS,,,,,,-5.56,-3.65,,-5.65,-4.09,
104216,10.1021/acsanm.4c02157,10.1021/acsanm.4c02157,PM6,Y6,PM6,Y6,COC(=O)C(C)(C)c1cc(C)cc(-c2sc3c4sc5cc(/C=C6/C(=O)c7cc(F)cc(c7)C(=O)/C6=C\c6cc(C(C)(C)C(=O)OC)c(-c7cc(C)cc(C(C)(C)C(=O)OC)c7)s6)sc5c4c(C(C)(C)C(=O)OC)ccc2-3)c1,CCCCCCCCCCCc1c(/C=C2\C(=O)c3cc(F)c(F)cc3C2=C(C#N)C#N)sc2c1sc1c3c4nsnc4c4c5sc6c(CCCCCCCCCCC)c(/C=C7\C(=O)c8cc(F)c(F)cc8C7=C(C#N)C#N)sc6c5n(CC(CC)CCCC)c4c3n(CC(CC)CCCC)c21,0.837,26.09,72.1,15.7,15.744714929999995,0.2848084713375657,15.5,15.7,,,,,ITO/PEDOT:PSS/active layer/ETL/Ag,conventional,PDINO + indole,PDINO + indole,PEDOT:PSS,,,,,,-5.56,-3.65,,-5.65,-4.09,
104217,10.1021/acsanm.4c02157,10.1021/acsanm.4c02157,PM6,Y6,PM6,Y6,COC(=O)C(C)(C)c1cc(C)cc(-c2sc3c4sc5cc(/C=C6/C(=O)c7cc(F)cc(c7)C(=O)/C6=C\c6cc(C(C)(C)C(=O)OC)c(-c7cc(C)cc(C(C)(C)C(=O)OC)c7)s6)sc5c4c(C(C)(C)C(=O)OC)ccc2-3)c1,CCCCCCCCCCCc1c(/C=C2\C(=O)c3cc(F)c(F)cc3C2=C(C#N)C#N)sc2c1sc1c3c4nsnc4c4c5sc6c(CCCCCCCCCCC)c(/C=C7\C(=O)c8cc(F)c(F)cc8C7=C(C#N)C#N)sc6c5n(CC(CC)CCCC)c4c3n(CC(CC)CCCC)c21,0.833,26.1,73.1,15.9,15.8928903,0.0447150943396282,15.6,15.9,,,,,ITO/PEDOT:PSS/active layer/ETL/Ag,conventional,PDINO + oxoindole,PDINO + oxoindole,PEDOT:PSS,,,,,,-5.56,-3.65,,-5.65,-4.09,
104218,10.1021/acsapm.0c00336,10.1021/acsapm.0c00336,PTB7-Th,SDTF-FPDI2,PTB7-Th,SDTF-FPDI2,CCCCC(CC)COC(=O)c1sc2csc(-c3cc4c(-c5ccc(CC(CC)CCCC)s5)c5sccc5c(-c5ccc(CC(CC)CCCC)s5)c4s3)c2c1F,,0.91,6.88,37.32,2.32,2.33653056,0.7125241379310381,,,,,,,ITO/PEDOT:PSS/PTB7-Th:SDTF-FPDI2/PDIN/Al,conventional,PDIN,PDIN,PEDOT:PSS,PEDOT:PSS,,,,100.0,-5.29,-3.72,,,,
104219,10.1021/acsapm.0c00336,10.1021/acsapm.0c00336,PTB7-Th,SDTF-FPDI2,PTB7-Th,SDTF-FPDI2,CCCCC(CC)COC(=O)c1sc2csc(-c3cc4c(-c5ccc(CC(CC)CCCC)s5)c5sccc5c(-c5ccc(CC(CC)CCCC)s5)c4s3)c2c1F,,0.92,7.74,39.68,2.81,2.8255334400000005,0.5527914590747492,,,,1% DIO,DIO,1%,ITO/PEDOT:PSS/PTB7-Th:SDTF-FPDI2/PDIN/Al,conventional,PDIN,PDIN,PEDOT:PSS,PEDOT:PSS,,,,100.0,-5.29,-3.72,,,,
104220,10.1021/acsapm.0c00336,10.1021/acsapm.0c00336,PTB7-Th,SDTF-FPDI2-diBr,PTB7-Th,SDTF-FPDI2-diBr,CCCCC(CC)COC(=O)c1sc2csc(-c3cc4c(-c5ccc(CC(CC)CCCC)s5)c5sccc5c(-c5ccc(CC(CC)CCCC)s5)c4s3)c2c1F,,0.89,8.2,46.31,3.38,3.3797038,0.008763313609473,,,1:2,DIO,DIO,,ITO/PEDOT:PSS/PTB7-Th:SDTF-FPDI2-diBr/PDIN/Al,conventional,PDIN,PDIN,PEDOT:PSS,PEDOT:PSS,,,,100.0,-5.29,-3.72,,,,
104221,10.1021/acsapm.0c00336,10.1021/acsapm.0c00336,PTB7-Th,SDTF-FPDI2-diBr,PTB7-Th,SDTF-FPDI2-diBr,CCCCC(CC)COC(=O)c1sc2csc(-c3cc4c(-c5ccc(CC(CC)CCCC)s5)c5sccc5c(-c5ccc(CC(CC)CCCC)s5)c4s3)c2c1F,,0.93,9.57,50.91,4.53,4.53104091,0.0229781456953533,,,1:2,1% DIO,DIO,1%,ITO/PEDOT:PSS/PTB7-Th:SDTF-FPDI2-diBr/PDIN/Al,conventional,PDIN,PDIN,PEDOT:PSS,PEDOT:PSS,,,,100.0,-5.29,-3.72,,,,
104222,10.1021/acsapm.0c00336,10.1021/acsapm.0c00336,PTB7-Th,P(SDTF-FPDI2-T),PTB7-Th,P(SDTF-FPDI2-T),CCCCC(CC)COC(=O)c1sc2csc(-c3cc4c(-c5ccc(CC(CC)CCCC)s5)c5sccc5c(-c5ccc(CC(CC)CCCC)s5)c4s3)c2c1F,,0.94,10.17,41.49,3.96,3.96636102,0.1606318181818166,,,1:2,1% CN,CN,1%,ITO/PEDOT:PSS/PTB7-Th:P(SDTF-FPDI2-T)/PDIN/Al,conventional,PDIN,PDIN,PEDOT:PSS,PEDOT:PSS,,,,100.0,-5.29,-3.72,,,,
104223,10.1021/acsapm.0c00689,10.1021/acsapm.0c00689,PBDB-Th15,Y6,PBDB-Th15,Y6,,CCCCCCCCCCCc1c(/C=C2\C(=O)c3cc(F)c(F)cc3C2=C(C#N)C#N)sc2c1sc1c3c4nsnc4c4c5sc6c(CCCCCCCCCCC)c(/C=C7\C(=O)c8cc(F)c(F)cc8C7=C(C#N)C#N)sc6c5n(CC(CC)CCCC)c4c3n(CC(CC)CCCC)c21,0.83,24.8,72.33,14.91,14.8884072,0.1448209255533234,14.54,14.91,1:1.2,,,,ITO/PEDOT:PSS/terpolymer:Y6/PNDIT-F3N/Ag,conventional,PNDIT-F3N,PNDIT-F3N,PEDOT:PSS,PEDOT:PSS,,chloroform,chloroform,,,,,-5.65,-4.09,
104224,10.1021/acsapm.0c00689,10.1021/acsapm.0c00689,PBDB-ThCl15,Y6,PBDB-ThCl15,Y6,,CCCCCCCCCCCc1c(/C=C2\C(=O)c3cc(F)c(F)cc3C2=C(C#N)C#N)sc2c1sc1c3c4nsnc4c4c5sc6c(CCCCCCCCCCC)c(/C=C7\C(=O)c8cc(F)c(F)cc8C7=C(C#N)C#N)sc6c5n(CC(CC)CCCC)c4c3n(CC(CC)CCCC)c21,0.84,25.21,74.03,15.63,15.67688892,0.2999930902111367,15.42,15.63,1:1.2,,,,ITO/PEDOT:PSS/terpolymer:Y6/PNDIT-F3N/Ag,conventional,PNDIT-F3N,PNDIT-F3N,PEDOT:PSS,PEDOT:PSS,,chloroform,chloroform,,,,,-5.65,-4.09,
104225,10.1021/acsapm.0c00689,10.1021/acsapm.0c00689,PBDB-Th2Cl15,Y6,PBDB-Th2Cl15,Y6,,CCCCCCCCCCCc1c(/C=C2\C(=O)c3cc(F)c(F)cc3C2=C(C#N)C#N)sc2c1sc1c3c4nsnc4c4c5sc6c(CCCCCCCCCCC)c(/C=C7\C(=O)c8cc(F)c(F)cc8C7=C(C#N)C#N)sc6c5n(CC(CC)CCCC)c4c3n(CC(CC)CCCC)c21,0.87,24.93,58.1,12.62,12.6013671,0.1476458003169577,12.22,12.62,1:1.2,,,,ITO/PEDOT:PSS/terpolymer:Y6/PNDIT-F3N/Ag,conventional,PNDIT-F3N,PNDIT-F3N,PEDOT:PSS,PEDOT:PSS,,chloroform,chloroform,,,,,-5.65,-4.09,
104226,10.1021/acsapm.0c00761,10.1021/acsapm.0c00761,PyTAZ,,PyTAZ,,,,0.809,11.36,65.0,5.98,5.973656,0.1060869565217449,5.98,,1:2,,,,ITO/CuSCN/polymer:PCBM/PFN/Al,,PFN,PFN,CuSCN,CuSCN,260.0,,,,,,,,,
104227,10.1021/acsapm.0c00761,10.1021/acsapm.0c00761,4FT-PyTAZ,,4FT-PyTAZ,,,,0.872,11.85,62.4,6.44,6.447916799999999,0.1229316770186102,6.44,,1:2,,,,ITO/CuSCN/polymer:PCBM/PFN/Al,,PFN,PFN,CuSCN,CuSCN,260.0,,,,,,,,,
104228,10.1021/acsapm.0c00761,10.1021/acsapm.0c00761,CNTAZ,,CNTAZ,,,,0.926,13.82,66.2,8.48,8.471825840000001,0.0963933962264077,8.48,,1:2,,,,ITO/CuSCN/polymer:PCBM/PFN/Al,,PFN,PFN,CuSCN,CuSCN,260.0,,,,,,,,,
104229,10.1021/acsapm.0c00761,10.1021/acsapm.0c00761,4FT-CNTAZ,,4FT-CNTAZ,,,,0.961,12.63,57.4,6.96,6.966884820000001,0.0989198275862166,6.96,,1:2,,,,ITO/CuSCN/polymer:PCBM/PFN/Al,,PFN,PFN,CuSCN,CuSCN,260.0,,,,,,,,,
104230,10.1021/acsapm.0c00883,10.1021/acsapm.0c00883,PDPPPTD,PC61BM,PDPPPTD,,,COC(=O)CCCC1(c2ccccc2)C23c4c5c6c7c8c9c(c%10c%11c2c2c%12c4c4c%13c5c5c7c7c8c8c%14c9c%10c9c%10c%11c2c2c%11c%12c4c4c%12c%13c5c5c7c7c8c8c%14c9c9c%10c2c2c%11c4c4c%12c5c7c5c8c9c2c45)C613,0.87,9.96,65.0,5.62,5.63238,0.2202846975089017,,5.62,,,,,,,,,,,,o-DCB,o-DCB,,,,,,,
104231,10.1021/acsapm.0c00883,10.1021/acsapm.0c00883,PDPPPTD,,PDPPPTD,,,,0.84,8.58,66.0,4.77,4.756752,0.2777358490566022,,,,,,,,,,,,,,o-DCB,o-DCB,,,,,,,
104232,10.1021/acsapm.0c00883,10.1021/acsapm.0c00883,PBDB-T,,PNDIOD-T2 (N2200),,CCCCC(CC)Cc1ccc(-c2c3cc(-c4ccc(-c5sc(-c6cccs6)c6c5C(=O)c5c(CC(CC)CCCC)sc(CC(CC)CCCC)c5C6=O)s4)sc3c(-c3ccc(CC(CC)CCCC)s3)c3ccsc23)s1,,0.88,10.58,59.0,6.06,5.493136,9.354191419141912,,6.06,,,,,,,,,,,,,,,,,,,,
104233,10.1021/acsapm.0c00883,10.1021/acsapm.0c00883,PBDB-T,,PNDIOD-T2 (N2200),,CCCCC(CC)Cc1ccc(-c2c3cc(-c4ccc(-c5sc(-c6cccs6)c6c5C(=O)c5c(CC(CC)CCCC)sc(CC(CC)CCCC)c5C6=O)s4)sc3c(-c3ccc(CC(CC)CCCC)s3)c3ccsc23)s1,,0.87,9.84,58.0,5.57,4.965264,10.8570197486535,,5.57,,,,,,,,,,,,,,,,,,,,
104234,10.1021/acsapm.0c00883,10.1021/acsapm.0c00883,TQ1,,TQ1,,CCCCCCCCOc1cccc(-c2nc3cccc(-c4cccs4)c3nc2-c2cccc(OCCCCCCCC)c2)c1,,0.823,11.7,50.0,4.9,4.81455,1.7438775510204223,,4.9,,,,,,,,,,,,,,,-5.68,-3.5,,,,
104235,10.1021/acsapm.0c00883,10.1021/acsapm.0c00883,TQ1,,TQ1,,CCCCCCCCOc1cccc(-c2nc3cccc(-c4cccs4)c3nc2-c2cccc(OCCCCCCCC)c2)c1,,0.833,10.0,59.0,4.9,4.9147,0.2999999999999896,,,,,,,,,,,,,,,,,-5.68,-3.5,,,,
104236,10.1021/acsapm.0c00883,10.1021/acsapm.0c00883,PBDTT-FTTE (PTB7-Th),,PBDTT-FTTE (PTB7-Th),,,,0.78,15.5,68.8,8.36,8.317919999999999,0.5033492822966548,,8.36,,,,,,,,,,,,,,,,,,,,
104237,10.1021/acsapm.0c00883,10.1021/acsapm.0c00883,PBDTT-FTTE (PTB7-Th),,PBDTT-FTTE (PTB7-Th),,,,0.78,14.9,72.2,8.4,8.391084000000001,0.1061428571428483,,,,,,,,,,,,,,,,,,,,,,
104238,10.1021/acsapm.0c00883,10.1021/acsapm.0c00883,PBDTT-TPD,,PBDTTTPD,,CCCCCCCCN1C(=O)c2csc(-c3cc4c(-c5ccc(CC(CC)CCCC)s5)c5sccc5c(-c5ccc(CC(CC)CCCC)s5)c4s3)c2C1=O,,0.99,10.0,58.7,5.84,5.8113,0.4914383561643788,,5.84,,,,,,,,,,,,,,,-5.56,-3.75,,,,
104239,10.1021/acsapm.0c00883,10.1021/acsapm.0c00883,PBDTT-TPD,,PBDTTTPD,,CCCCCCCCN1C(=O)c2csc(-c3cc4c(-c5ccc(CC(CC)CCCC)s5)c5sccc5c(-c5ccc(CC(CC)CCCC)s5)c4s3)c2C1=O,,0.99,9.1,57.9,5.2,5.216211,0.3117499999999867,,,,,,,,,,,,,,,,,-5.56,-3.75,,,,
104240,10.1021/acsapm.0c00883,10.1021/acsapm.0c00883,PTPD3T,,PTPD3T,,CCCCCCCCCCCCc1csc(-c2ccc(-c3cc(CCCCCCCCCCCC)c(-c4scc5c4C(=O)N(CC(CCCCCC)CCCCCCCC)C5=O)s3)s2)c1,,0.82,13.3,66.0,7.2,7.19796,0.0283333333333339,,7.2,,,,,,,,,,,,,,,-5.39,-3.57,,,,
104241,10.1021/acsapm.0c00883,10.1021/acsapm.0c00883,PTPD3T,,PTPD3T,,CCCCCCCCCCCCc1csc(-c2ccc(-c3cc(CCCCCCCCCCCC)c(-c4scc5c4C(=O)N(CC(CCCCCC)CCCCCCCC)C5=O)s3)s2)c1,,0.78,13.2,71.1,7.38,7.320455999999999,0.8068292682926924,,,,,,,,,,,,,,,,,-5.39,-3.57,,,,
104242,10.1021/acsapm.0c00883,10.1021/acsapm.0c00883,PffBT4T-2OD,,PffBT4T-2OD,,CCCCCCCCCCC(CCCCCCCC)Cc1csc(-c2c(F)c(F)c(-c3cc(CC(CCCCCCCC)CCCCCCCCCC)c(-c4ccc(-c5cccs5)s4)s3)c3nsnc23)c1,,0.63,7.6,45.0,2.2,2.1546,2.0636363636363786,,2.2,,,,,,,,,,,,,,,-5.32,-3.7,,,,
104243,10.1021/acsapm.0c00883,10.1021/acsapm.0c00883,PBTff4T-2OD,,PffBT4T-2OD,,CCCCCCCCCCC(CCCCCCCC)Cc1csc(-c2c(F)c(F)c(-c3cc(CC(CCCCCCCC)CCCCCCCCCC)c(-c4ccc(-c5cccs5)s4)s3)c3nsnc23)c1,,0.83,2.7,48.0,1.1,1.0756800000000002,2.2109090909090816,,1.1,,,,,,,,,,,,,,,-5.27,-3.63,,,,
104244,10.1021/acsapm.0c00883,10.1021/acsapm.0c00883,PCDTBT,,PCDTBT,,CCCCCCCCC(CCCCCCCC)n1c2ccccc2c2ccc(-c3ccc(-c4ccc(-c5cccs5)c5nsnc45)s3)cc21,,0.88,6.76,35.0,2.08,2.0820799999999995,0.0999999999999719,,2.08,,,,,,,,,,,,,,,-5.5,-3.6,,,,
104245,10.1021/acsapm.0c00883,10.1021/acsapm.0c00883,PCDTBT,,PCDTBT,,CCCCCCCCC(CCCCCCCC)n1c2ccccc2c2ccc(-c3ccc(-c4ccc(-c5cccs5)c5nsnc45)s3)cc21,,0.87,6.17,35.0,1.88,1.878765,0.0656914893616954,,,,,,,,,,,,,,,,,-5.5,-3.6,,,,
104246,10.1021/acsapm.0c00883,10.1021/acsapm.0c00883,PPDTBT,,PPDTBT,,,,,,,5.17,,,,5.17,,,,,,,,,,,,CB,chlorobenzene,,,,,,,
104247,10.1021/acsapm.0c00883,10.1021/acsapm.0c00883,PPDT2FBT,,PPDT2FBT,,CCCCCCCCC(CCCCCC)COc1ccc(OCC(CCCCCC)CCCCCCCC)c(-c2ccc(-c3c(F)c(F)c(-c4cccs4)c4nsnc34)s2)c1,,,,,9.36,,,,9.36,,,,,,,,,,,,CB,chlorobenzene,,-5.43,-3.67,,,,
104248,10.1021/acsapm.0c00883,10.1021/acsapm.0c00883,PPDTBT,,PPDTBT,,,,,,,3.22,,,,3.22,,,,,,,,,,,,DMA,DMA,,,,,,,
104249,10.1021/acsapm.0c00883,10.1021/acsapm.0c00883,PPDTBT,,PPDTBT,,,,,,,4.57,,,,4.57,,,,,,,,,,,,THF,THF,,,,,,,
104250,10.1021/acsapm.0c00883,10.1021/acsapm.0c00883,PPDT2FBT,,PPDT2FBT,,CCCCCCCCC(CCCCCC)COc1ccc(OCC(CCCCCC)CCCCCCCC)c(-c2ccc(-c3c(F)c(F)c(-c4cccs4)c4nsnc34)s2)c1,,,,,7.38,,,,7.38,,,,,,,,,,,,o-xylene,o-xylene,,-5.43,-3.67,,,,
104251,10.1021/acsapm.0c00883,10.1021/acsapm.0c00883,PPDT2FBT,PC61BM,PPDT2FBT,,CCCCCCCCC(CCCCCC)COc1ccc(OCC(CCCCCC)CCCCCCCC)c(-c2ccc(-c3c(F)c(F)c(-c4cccs4)c4nsnc34)s2)c1,COC(=O)CCCC1(c2ccccc2)C23c4c5c6c7c8c9c(c%10c%11c2c2c%12c4c4c%13c5c5c7c7c8c8c%14c9c%10c9c%10c%11c2c2c%11c%12c4c4c%12c%13c5c5c7c7c8c8c%14c9c9c%10c2c2c%11c4c4c%12c5c7c5c8c9c2c45)C613,,,,8.13,,,,8.13,,,,,,,,,,,,water/toluene,water:toluene,,-5.43,-3.67,,,,
104252,10.1021/acsapm.0c00883,10.1021/acsapm.0c00883,PPDTBT,,PPDTBT,,,,,,,3.5,,,,3.5,,,,,,,,,,,,toluene,toluene,,,,,,,
104253,10.1021/acsapm.1c00288,10.1021/acsapm.1c00288,P2T-0F,NDI-0F,P2T-0F,NDI-0F,,,0.61,0.98,35.0,0.21,0.2092299999999999,0.3666666666666765,0.16,0.21,1:2,,,,inverted,inverted,ZnO,ZnO,MoOx,MoO3,70.0,chlorobenzene,chlorobenzene,,,,,,,
104254,10.1021/acsapm.1c00288,10.1021/acsapm.1c00288,P2T-0F,NDI-2F,P2T-0F,NDI-2F,,,0.79,1.04,42.0,0.35,0.345072,1.4079999999999808,0.31,0.35,1:0.5,,,,inverted,inverted,ZnO,ZnO,MoOx,MoO3,100.0,chlorobenzene,chlorobenzene,,,,,,,
104255,10.1021/acsapm.1c00288,10.1021/acsapm.1c00288,P2T-2F,NDI-0F,P2T-2F,NDI-0F,,,0.93,6.45,54.0,3.28,3.23919,1.2442073170731576,3.0,3.28,1:0.5,,,,inverted,inverted,ZnO,ZnO,MoOx,MoO3,120.0,chlorobenzene,chlorobenzene,,,,,,,
104256,10.1021/acsapm.1c00288,10.1021/acsapm.1c00288,P2T-2F,NDI-2F,P2T-2F,NDI-2F,,,0.85,4.02,54.0,1.88,1.84518,1.852127659574472,1.74,1.88,1:1,,,,inverted,inverted,ZnO,ZnO,MoOx,MoO3,85.0,chlorobenzene,chlorobenzene,,,,,,,
104259,10.1021/acsapm.1c00566,10.1021/acsapm.1c00566,PffBT4T-2OD,PC71BM,PffBT4T-2OD,PC71BM,CCCCCCCCCCC(CCCCCCCC)Cc1csc(-c2c(F)c(F)c(-c3cc(CC(CCCCCCCC)CCCCCCCCCC)c(-c4ccc(-c5cccs5)s4)s3)c3nsnc23)c1,COC(=O)CCCC1(c2ccccc2)C23c4c5ccc6c7cc8c9c%10c(cc%11cc%12c%13c%14c(cc%15c%16ccc-5c2c%16c2c5c%16c%17c(c(c46)c7c9c%17c4c%10c%11c%13c4c%16c%14c%152)C513)C%12)C8,0.7,18.3,70.0,9.3,8.967,3.5806451612903247,9.3,,1:1.2,DIO,DIO,,inverted,inverted,ZnO,ZnO,MoO3,MoO3,,o-dichlorobenzene,o-DCB,,-5.32,-3.7,,-5.9,-3.9,
104260,10.1021/acsapm.1c00566,10.1021/acsapm.1c00566,PffBT4T-2OD,PC71BM,PffBT4T-2OD,PC71BM,CCCCCCCCCCC(CCCCCCCC)Cc1csc(-c2c(F)c(F)c(-c3cc(CC(CCCCCCCC)CCCCCCCCCC)c(-c4ccc(-c5cccs5)s4)s3)c3nsnc23)c1,COC(=O)CCCC1(c2ccccc2)C23c4c5ccc6c7cc8c9c%10c(cc%11cc%12c%13c%14c(cc%15c%16ccc-5c2c%16c2c5c%16c%17c(c(c46)c7c9c%17c4c%10c%11c%13c4c%16c%14c%152)C513)C%12)C8,0.7,14.4,60.0,6.0,6.047999999999999,0.799999999999986,6.0,,1:1.2,DIO,DIO,,inverted,inverted,ZnO,ZnO,MoO3,MoO3,,o-dichlorobenzene,o-DCB,,-5.32,-3.7,,-5.9,-3.9,
104261,10.1021/acsapm.1c01822,10.1021/acsapm.1c01822,J71,PNDI2OD-T2,J71,PNDI2OD-T2,CCCCCCCCC(CCCCCC)Cn1nc2c(-c3cccs3)c(F)c(F)c(-c3ccc(-c4cc5c(-c6ccc([Si](CCC)(CCC)CCC)s6)c6sccc6c(-c6ccc([Si](CCC)(CCC)CCC)s6)c5s4)s3)c2n1,CCCCCCCCCCC(CCCCCCCC)CN1C(=O)c2cc(-c3ccc(-c4ccc(C)s4)s3)c3c4c(cc(C)c(c24)C1=O)C(=O)N(CC(CCCCCCCC)CCCCCCCCCC)C3=O,0.93,10.2,54.4,5.2,5.1603840000000005,0.7618461538461472,,,2:1,,,,ITO/ZnO/PEIE/active layer/MoO3/Ag,inverted,ZnO/PEIE,ZnO/PEIE,MoO3,MoO3,95.0,chlorobenzene,chlorobenzene,,-5.4,-3.24,,,,
