Repository: JiYiqaq/PCE-KA-GNN

# Data directory

- `raw/Active_Database.csv` is the immutable source dataset bundled under CC BY 4.0. Do not overwrite it with processed data.
- `processed/` is created and populated by the training pipeline. Generated `.pt` and `.pth` caches are intentionally ignored by Git because they can exceed GitHub's normal single-file limit.

See `../DATA_LICENSE.md` for provenance, license and checksum information.

File: data/raw/Active_Database.csv (part 372 of 471)
id,doi,doi_norm,donor,acceptor,donor_canonical,acceptor_canonical,donor_smiles,acceptor_smiles,voc,jsc,ff,pce,pce_recomputed,pce_relative_error_percent,pce_avg,pce_best,d_a_ratio,additive,additive_canonical,additive_ratio,device_structure,device_type,etl,etl_canonical,htl,htl_canonical,active_layer_thickness,solvent,solvent_canonical,annealing_temp,homo_d,lumo_d,eg_d,homo_a,lumo_a,eg_a
104262,10.1021/acsapm.1c01822,10.1021/acsapm.1c01822,J71,PNDI-OT5,J71,PNDI-OT5,CCCCCCCCC(CCCCCC)Cn1nc2c(-c3cccs3)c(F)c(F)c(-c3ccc(-c4cc5c(-c6ccc([Si](CCC)(CCC)CCC)s6)c6sccc6c(-c6ccc([Si](CCC)(CCC)CCC)s6)c5s4)s3)c2n1,,0.93,8.1,52.5,4.0,3.954825,1.1293749999999991,,,2:1,,,,ITO/ZnO/PEIE/active layer/MoO3/Ag,inverted,ZnO/PEIE,ZnO/PEIE,MoO3,MoO3,95.0,chlorobenzene,chlorobenzene,,-5.4,-3.24,,,,
104263,10.1021/acsapm.1c01822,10.1021/acsapm.1c01822,J71,PNDI-OT10,J71,PNDI-OT10,CCCCCCCCC(CCCCCC)Cn1nc2c(-c3cccs3)c(F)c(F)c(-c3ccc(-c4cc5c(-c6ccc([Si](CCC)(CCC)CCC)s6)c6sccc6c(-c6ccc([Si](CCC)(CCC)CCC)s6)c5s4)s3)c2n1,,0.93,6.2,52.2,3.0,3.009852000000001,0.3284000000000286,,,2:1,,,,ITO/ZnO/PEIE/active layer/MoO3/Ag,inverted,ZnO/PEIE,ZnO/PEIE,MoO3,MoO3,95.0,chlorobenzene,chlorobenzene,,-5.4,-3.24,,,,
104264,10.1021/acsapm.1c01822,10.1021/acsapm.1c01822,J71,PNDI-OT15,J71,PNDI-OT15,CCCCCCCCC(CCCCCC)Cn1nc2c(-c3cccs3)c(F)c(F)c(-c3ccc(-c4cc5c(-c6ccc([Si](CCC)(CCC)CCC)s6)c6sccc6c(-c6ccc([Si](CCC)(CCC)CCC)s6)c5s4)s3)c2n1,,0.94,4.9,50.4,2.3,2.321424,0.93147826086957,,,2:1,,,,ITO/ZnO/PEIE/active layer/MoO3/Ag,inverted,ZnO/PEIE,ZnO/PEIE,MoO3,MoO3,95.0,chlorobenzene,chlorobenzene,,-5.4,-3.24,,,,
104265,10.1021/acsapm.1c01822,10.1021/acsapm.1c01822,J71,PNDI2OD-C8T2,J71,PNDI2OD-C8T2,CCCCCCCCC(CCCCCC)Cn1nc2c(-c3cccs3)c(F)c(F)c(-c3ccc(-c4cc5c(-c6ccc([Si](CCC)(CCC)CCC)s6)c6sccc6c(-c6ccc([Si](CCC)(CCC)CCC)s6)c5s4)s3)c2n1,,0.94,5.5,50.8,2.6,2.62636,1.0138461538461343,,,2:1,,,,ITO/ZnO/PEIE/active layer/MoO3/Ag,inverted,ZnO/PEIE,ZnO/PEIE,MoO3,MoO3,95.0,chlorobenzene,chlorobenzene,,-5.4,-3.24,,,,
104266,10.1021/acsapm.2c01113,10.1021/acsapm.2c01113,P1,ITIC,P1,ITIC,CCCCCCCCc1cc(-c2c(-c3cccs3)sc3c(-c4cc(CCCCCCCC)c(CCCCCCCC)s4)c(-c4ccc(-c5cccc6nsnc56)s4)sc23)sc1CCCCCCCC,CCCCCCc1ccc(C2(c3ccc(CCCCCC)cc3)c3cc4c(cc3-c3sc5cc(C=C6C(=O)c7ccccc7C6=C(C#N)C#N)sc5c32)C(c2ccc(CCCCCC)cc2)(c2ccc(CCCCCC)cc2)c2c-4sc3cc(C=C4C(=O)c5ccccc5C4=C(C#N)C#N)sc23)cc1,0.85,10.52,41.76,3.74,3.7341792,0.1556363636363744,3.44,3.74,1:1,,,,ITO/ZnO/PBDB-T:ITIC/MoO3/Ag,inverted,ZnO,ZnO,MoO3,MoO3,,,,150.0,-5.34,-3.53,,-5.576,-3.916,
104267,10.1021/acsapm.2c01113,10.1021/acsapm.2c01113,P2,ITIC,P2,ITIC,,CCCCCCc1ccc(C2(c3ccc(CCCCCC)cc3)c3cc4c(cc3-c3sc5cc(C=C6C(=O)c7ccccc7C6=C(C#N)C#N)sc5c32)C(c2ccc(CCCCCC)cc2)(c2ccc(CCCCCC)cc2)c2c-4sc3cc(C=C4C(=O)c5ccccc5C4=C(C#N)C#N)sc23)cc1,0.86,11.84,47.91,4.87,4.878387839999999,0.1722349075975207,4.67,4.87,1:1,,,,ITO/ZnO/PBDB-T:ITIC/MoO3/Ag,inverted,ZnO,ZnO,MoO3,MoO3,,,,150.0,-5.34,-3.58,,-5.576,-3.916,
104268,10.1021/acsapm.2c01113,10.1021/acsapm.2c01113,P3,ITIC,P3,ITIC,CCCCCCc1csc(-c2ccc(-c3cc(CCCCCC)c(/C=C/c4csc(-c5cc6c(OCC(CC)CCCC)c7sc(-c8ccc(C9=C%10C(=O)N(CC(CC)CCCC)C(c%11ccc(-c%12cc%13c(OCC(CC)CCCC)c%14sccc%14c(OCC(CC)CCCC)c%13s%12)s%11)=C%10C(=O)N9CC(CC)CCCC)s8)cc7c(OCC(CC)CCCC)c6s5)c4)s3)c3nsnc23)c1,CCCCCCc1ccc(C2(c3ccc(CCCCCC)cc3)c3cc4c(cc3-c3sc5cc(C=C6C(=O)c7ccccc7C6=C(C#N)C#N)sc5c32)C(c2ccc(CCCCCC)cc2)(c2ccc(CCCCCC)cc2)c2c-4sc3cc(C=C4C(=O)c5ccccc5C4=C(C#N)C#N)sc23)cc1,0.87,12.38,50.33,5.43,5.42084298,0.1686375690607727,5.34,5.43,1:1,,,,ITO/ZnO/PBDB-T:ITIC/MoO3/Ag,inverted,ZnO,ZnO,MoO3,MoO3,,,,150.0,-5.31,-3.6,,-5.576,-3.916,
104269,10.1021/acsapm.2c01113,10.1021/acsapm.2c01113,P4,ITIC,P4,ITIC,,CCCCCCc1ccc(C2(c3ccc(CCCCCC)cc3)c3cc4c(cc3-c3sc5cc(C=C6C(=O)c7ccccc7C6=C(C#N)C#N)sc5c32)C(c2ccc(CCCCCC)cc2)(c2ccc(CCCCCC)cc2)c2c-4sc3cc(C=C4C(=O)c5ccccc5C4=C(C#N)C#N)sc23)cc1,0.89,13.0,50.73,5.87,5.869461,0.0091822827938644,5.12,5.87,1:1,,,,ITO/ZnO/PBDB-T:ITIC/MoO3/Ag,inverted,ZnO,ZnO,MoO3,MoO3,,,,150.0,-5.35,-3.6,,-5.576,-3.916,
104270,10.1021/acsapm.2c01113,10.1021/acsapm.2c01113,P5,ITIC,P5,ITIC,,CCCCCCc1ccc(C2(c3ccc(CCCCCC)cc3)c3cc4c(cc3-c3sc5cc(C=C6C(=O)c7ccccc7C6=C(C#N)C#N)sc5c32)C(c2ccc(CCCCCC)cc2)(c2ccc(CCCCCC)cc2)c2c-4sc3cc(C=C4C(=O)c5ccccc5C4=C(C#N)C#N)sc23)cc1,0.89,13.3,55.11,6.52,6.5233707,0.0516978527607439,6.03,6.52,1:1,,,,ITO/ZnO/PBDB-T:ITIC/MoO3/Ag,inverted,ZnO,ZnO,MoO3,MoO3,,,,150.0,-5.4,-3.66,,-5.576,-3.916,
104271,10.1021/acsapm.2c01448,10.1021/acsapm.2c01448,,PYBzT,,PYBzT,,,0.851,23.44,56.24,11.22,11.218440256,0.0139014616755766,10.67,11.22,1:1.4,,,,inverted,inverted,ZnO,ZnO,MoO3,MoO3,,chlorobenzene,chlorobenzene,,,,,,,
104272,10.1021/acsapm.2c01448,10.1021/acsapm.2c01448,,PYBzDT,,PYBzDT,,,0.852,21.4,49.01,8.93,8.935895279999999,0.0660165733482525,8.69,8.93,1:1.4,,,,inverted,inverted,ZnO,ZnO,MoO3,MoO3,,chlorobenzene,chlorobenzene,,,,,,,
104273,10.1021/acsapm.2c02009,10.1021/acsapm.2c02009,D18-Cl (89K),Y6,D18-Cl (89K),Y6,,CCCCCCCCCCCc1c(/C=C2\C(=O)c3cc(F)c(F)cc3C2=C(C#N)C#N)sc2c1sc1c3c4nsnc4c4c5sc6c(CCCCCCCCCCC)c(/C=C7\C(=O)c8cc(F)c(F)cc8C7=C(C#N)C#N)sc6c5n(CC(CC)CCCC)c4c3n(CC(CC)CCCC)c21,0.815,21.89,68.1,12.2,12.14927835,0.4157512295081954,12.2,,,,,,ITO/PEDOT:PSS/D18-Cl:Y6/PFN-Br/Al,conventional,PFN-Br,PFN-Br,PEDOT:PSS,PEDOT:PSS,,,,,,,,-5.65,-4.09,
104274,10.1021/acsapm.2c02009,10.1021/acsapm.2c02009,D18-Cl (56K),Y6,D18-Cl (56K),Y6,,CCCCCCCCCCCc1c(/C=C2\C(=O)c3cc(F)c(F)cc3C2=C(C#N)C#N)sc2c1sc1c3c4nsnc4c4c5sc6c(CCCCCCCCCCC)c(/C=C7\C(=O)c8cc(F)c(F)cc8C7=C(C#N)C#N)sc6c5n(CC(CC)CCCC)c4c3n(CC(CC)CCCC)c21,0.854,25.8,75.1,16.6,16.546933199999998,0.3196795180723096,16.6,,,,,,ITO/PEDOT:PSS/D18-Cl:Y6/PFN-Br/Al,conventional,PFN-Br,PFN-Br,PEDOT:PSS,PEDOT:PSS,,,,,,,,-5.65,-4.09,
104275,10.1021/acsapm.2c02009,10.1021/acsapm.2c02009,D18-Cl (23K),Y6,D18-Cl (23K),Y6,,CCCCCCCCCCCc1c(/C=C2\C(=O)c3cc(F)c(F)cc3C2=C(C#N)C#N)sc2c1sc1c3c4nsnc4c4c5sc6c(CCCCCCCCCCC)c(/C=C7\C(=O)c8cc(F)c(F)cc8C7=C(C#N)C#N)sc6c5n(CC(CC)CCCC)c4c3n(CC(CC)CCCC)c21,0.863,24.97,64.1,13.8,13.812979509999998,0.0940544202898363,13.8,,,,,,ITO/PEDOT:PSS/D18-Cl:Y6/PFN-Br/Al,conventional,PFN-Br,PFN-Br,PEDOT:PSS,PEDOT:PSS,,,,,,,,-5.65,-4.09,
104276,10.1021/acsapm.3c01184,10.1021/acsapm.3c01184,PDTB-DFBT,PC60BM,PDTB-DFBT,PCBM,,CCCCC(=O)OCC1(C2=CC=CC=C2)C3=CC=CC4=CC=CC5=CC=CC6=CC=CC7=CC=CC1=C7C6=C5C4=C3,0.66,9.3,60.8,3.72,3.731904,0.3199999999999977,3.51,3.72,1:2,,,,regular ST-OPVs,semitransparent organic photovoltaic device,ZnO,,MoOx,,80.0,dichlorobenzene,,,,,,-6.1,-3.7,
104277,10.1021/acsapm.3c01184,10.1021/acsapm.3c01184,PDTB-DFBT,PC60BM,PDTB-DFBT,PCBM,,CCCCC(=O)OCC1(C2=CC=CC=C2)C3=CC=CC4=CC=CC5=CC=CC6=CC=CC7=CC=CC1=C7C6=C5C4=C3,0.66,12.6,61.2,5.08,5.089392000000001,0.1848818897637983,4.8,5.08,1:2,,,,ST-OPVs with DBR,semitransparent organic photovoltaic device,ZnO,,MoOx,,80.0,dichlorobenzene,,,,,,-6.1,-3.7,
104278,10.1021/acsapm.3c01184,10.1021/acsapm.3c01184,PDTB-DFBT,PC70BM,PDTB-DFBT,PC70BM,,CCCCC(=O)OCC1(C2=CC=CC=C2)C3=CC=CC4=CC=CC5=CC=CC6=CC=C7C=CC=CC8=CC=CC1=C8C7=C6C5=C4C3,0.69,10.5,55.2,4.0,3.99924,0.0190000000000023,3.75,4.0,1:2,,,,regular ST-OPVs,semitransparent organic photovoltaic device,ZnO,,MoOx,,80.0,dichlorobenzene,,,,,,-6.1,-3.9,
104279,10.1021/acsapm.3c01184,10.1021/acsapm.3c01184,PDTB-DFBT,PC70BM,PDTB-DFBT,PC70BM,,CCCCC(=O)OCC1(C2=CC=CC=C2)C3=CC=CC4=CC=CC5=CC=CC6=CC=C7C=CC=CC8=CC=CC1=C8C7=C6C5=C4C3,0.69,15.7,55.7,6.03,6.033980999999999,0.0660199004974905,5.76,6.03,1:2,,,,ST-OPVs with DBR,semitransparent organic photovoltaic device,ZnO,,MoOx,,80.0,dichlorobenzene,,,,,,-6.1,-3.9,
104280,10.1021/acsapm.3c01243,10.1021/acsapm.3c01243,PM6-CH,Y6,PM6-CH,Y6,,CCCCCCCCCCCc1c(/C=C2\C(=O)c3cc(F)c(F)cc3C2=C(C#N)C#N)sc2c1sc1c3c4nsnc4c4c5sc6c(CCCCCCCCCCC)c(/C=C7\C(=O)c8cc(F)c(F)cc8C7=C(C#N)C#N)sc6c5n(CC(CC)CCCC)c4c3n(CC(CC)CCCC)c21,0.8,19.34,68.48,10.07,10.5952256,5.215745779543203,9.76,10.07,1:1.2,,,,ITO/PEDOT:PSS/Active Layer/PDINO/Ag,conventional,PDINO,PDINO,PEDOT:PSS,PEDOT:PSS,,,,100.0,,,,-5.65,-4.09,
104281,10.1021/acsapm.3c01243,10.1021/acsapm.3c01243,PM6-St,Y6,PM6-St,Y6,,CCCCCCCCCCCc1c(/C=C2\C(=O)c3cc(F)c(F)cc3C2=C(C#N)C#N)sc2c1sc1c3c4nsnc4c4c5sc6c(CCCCCCCCCCC)c(/C=C7\C(=O)c8cc(F)c(F)cc8C7=C(C#N)C#N)sc6c5n(CC(CC)CCCC)c4c3n(CC(CC)CCCC)c21,0.82,24.69,71.43,15.21,14.46157494,4.920611834319531,14.99,15.21,1:1.2,,,,ITO/PEDOT:PSS/Active Layer/PDINO/Ag,conventional,PDINO,PDINO,PEDOT:PSS,PEDOT:PSS,,,,100.0,,,,-5.65,-4.09,
104282,10.1021/acsapm.3c01639,10.1021/acsapm.3c01639,PM6,L8-BO,PM6,L8-BO,COC(=O)C(C)(C)c1cc(C)cc(-c2sc3c4sc5cc(/C=C6/C(=O)c7cc(F)cc(c7)C(=O)/C6=C\c6cc(C(C)(C)C(=O)OC)c(-c7cc(C)cc(C(C)(C)C(=O)OC)c7)s6)sc5c4c(C(C)(C)C(=O)OC)ccc2-3)c1,CCCCCCC(CCCC)Cc1c(/C=C2\C(=O)c3cc(F)c(F)cc3C2=C(C#N)C#N)sc2c1SC1c3c(c4c(c5nsnc35)c3sc5c(CC(CCCC)CCCCCC)c(/C=C6\C(=O)c7cc(F)c(F)cc7C6=C(C#N)C#N)sc5c3n4CC(CC)CCCC)N(CC(CC)CCCC)C21,,,,17.55,,,,,,,,,ITO/PEDOT:PSS/active layer/PFN-Br/Al,conventional,PFN-Br,PFN-Br,PEDOT:PSS,PEDOT:PSS,,,,,-5.56,-3.65,,-5.68,-3.9,
104284,10.1021/acsapm.3c01639,10.1021/acsapm.3c01639,PM6,C9,PM6,C9,COC(=O)C(C)(C)c1cc(C)cc(-c2sc3c4sc5cc(/C=C6/C(=O)c7cc(F)cc(c7)C(=O)/C6=C\c6cc(C(C)(C)C(=O)OC)c(-c7cc(C)cc(C(C)(C)C(=O)OC)c7)s6)sc5c4c(C(C)(C)C(=O)OC)ccc2-3)c1,,,,,17.38,,,,,,,,,ITO/PEDOT:PSS/active layer/PFN-Br/Al,conventional,PFN-Br,PFN-Br,PEDOT:PSS,PEDOT:PSS,,,,,-5.56,-3.65,,,,
104286,10.1021/acsapm.3c01639,10.1021/acsapm.3c01639,D18-Cl,Y6,D18-Cl,Y6,CCCCCCC(CCCC)Cc1csc(-c2cc3c4nsnc4c4cc(-c5cc(CC(CCCC)CCCCCC)c(-c6cc7c(-c8cc(Cl)c(CC(CC)CCCC)s8)c8sccc8c(-c8cc(Cl)c(CC(CC)CCCC)s8)c7s6)s5)sc4c3s2)c1,CCCCCCCCCCCc1c(/C=C2\C(=O)c3cc(F)c(F)cc3C2=C(C#N)C#N)sc2c1sc1c3c4nsnc4c4c5sc6c(CCCCCCCCCCC)c(/C=C7\C(=O)c8cc(F)c(F)cc8C7=C(C#N)C#N)sc6c5n(CC(CC)CCCC)c4c3n(CC(CC)CCCC)c21,,,,17.35,,,,,,,,,ITO/PEDOT:PSS/active layer/PFN-Br/Al,conventional,PFN-Br,PFN-Br,PEDOT:PSS,PEDOT:PSS,,,,,-5.48,-2.75,,-5.65,-4.09,
104288,10.1021/acsapm.3c01639,10.1021/acsapm.3c01639,PM6,BTP-eC9,PM6,BTP-eC9,COC(=O)C(C)(C)c1cc(C)cc(-c2sc3c4sc5cc(/C=C6/C(=O)c7cc(F)cc(c7)C(=O)/C6=C\c6cc(C(C)(C)C(=O)OC)c(-c7cc(C)cc(C(C)(C)C(=O)OC)c7)s6)sc5c4c(C(C)(C)C(=O)OC)ccc2-3)c1,CCCCCCCCCc1c(C=C2C(=O)c3cc(Cl)c(Cl)cc3C2=C(C#N)C#N)sc2c1sc1c3c4nsnc4c4c5sc6c(CCCCCCCCC)c(C=C7C(=O)c8cc(Cl)c(Cl)cc8C7=C(C#N)C#N)sc6c5n(CC(CCCC)CCCCCC)c4c3n(CC(CCCC)CCCCCC)c21,,,,17.3,,,,,,,,,ITO/PEDOT:PSS/active layer/PFN-Br/Al,conventional,PFN-Br,PFN-Br,PEDOT:PSS,PEDOT:PSS,,,,,-5.56,-3.65,,-5.665,-4.165,
104290,10.1021/acsapm.3c01639,10.1021/acsapm.3c01639,PM6,L8-BO,PM6,L8-BO,COC(=O)C(C)(C)c1cc(C)cc(-c2sc3c4sc5cc(/C=C6/C(=O)c7cc(F)cc(c7)C(=O)/C6=C\c6cc(C(C)(C)C(=O)OC)c(-c7cc(C)cc(C(C)(C)C(=O)OC)c7)s6)sc5c4c(C(C)(C)C(=O)OC)ccc2-3)c1,CCCCCCC(CCCC)Cc1c(/C=C2\C(=O)c3cc(F)c(F)cc3C2=C(C#N)C#N)sc2c1SC1c3c(c4c(c5nsnc35)c3sc5c(CC(CCCC)CCCCCC)c(/C=C6\C(=O)c7cc(F)c(F)cc7C6=C(C#N)C#N)sc5c3n4CC(CC)CCCC)N(CC(CC)CCCC)C21,,,,17.63,,,,,,,,,ITO/PEDOT:PSS/active layer/PFN-Br/Al,conventional,PFN-Br,PFN-Br,PEDOT:PSS,PEDOT:PSS,,,,,-5.56,-3.65,,-5.68,-3.9,
104292,10.1021/acsapm.3c01639,10.1021/acsapm.3c01639,PM6,L8-BO,PM6,L8-BO,COC(=O)C(C)(C)c1cc(C)cc(-c2sc3c4sc5cc(/C=C6/C(=O)c7cc(F)cc(c7)C(=O)/C6=C\c6cc(C(C)(C)C(=O)OC)c(-c7cc(C)cc(C(C)(C)C(=O)OC)c7)s6)sc5c4c(C(C)(C)C(=O)OC)ccc2-3)c1,CCCCCCC(CCCC)Cc1c(/C=C2\C(=O)c3cc(F)c(F)cc3C2=C(C#N)C#N)sc2c1SC1c3c(c4c(c5nsnc35)c3sc5c(CC(CCCC)CCCCCC)c(/C=C6\C(=O)c7cc(F)c(F)cc7C6=C(C#N)C#N)sc5c3n4CC(CC)CCCC)N(CC(CC)CCCC)C21,,,,18.2,,,,,,,,,ITO/PEDOT:PSS/active layer/PFN-Br/Al,conventional,PFN-Br,PFN-Br,PEDOT:PSS,PEDOT:PSS,,,,,-5.56,-3.65,,-5.68,-3.9,
104294,10.1021/acsapm.3c01639,10.1021/acsapm.3c01639,PM6,BTP-eC9,PM6,BTP-eC9,COC(=O)C(C)(C)c1cc(C)cc(-c2sc3c4sc5cc(/C=C6/C(=O)c7cc(F)cc(c7)C(=O)/C6=C\c6cc(C(C)(C)C(=O)OC)c(-c7cc(C)cc(C(C)(C)C(=O)OC)c7)s6)sc5c4c(C(C)(C)C(=O)OC)ccc2-3)c1,CCCCCCCCCc1c(C=C2C(=O)c3cc(Cl)c(Cl)cc3C2=C(C#N)C#N)sc2c1sc1c3c4nsnc4c4c5sc6c(CCCCCCCCC)c(C=C7C(=O)c8cc(Cl)c(Cl)cc8C7=C(C#N)C#N)sc6c5n(CC(CCCC)CCCCCC)c4c3n(CC(CCCC)CCCCCC)c21,,,,17.65,,,,,,,,,ITO/PEDOT:PSS/active layer/PFN-Br/Al,conventional,PFN-Br,PFN-Br,PEDOT:PSS,PEDOT:PSS,,,,,-5.56,-3.65,,-5.665,-4.165,
104296,10.1021/acsapm.3c01639,10.1021/acsapm.3c01639,PM6,TAA-1,PM6,TAA-1,COC(=O)C(C)(C)c1cc(C)cc(-c2sc3c4sc5cc(/C=C6/C(=O)c7cc(F)cc(c7)C(=O)/C6=C\c6cc(C(C)(C)C(=O)OC)c(-c7cc(C)cc(C(C)(C)C(=O)OC)c7)s6)sc5c4c(C(C)(C)C(=O)OC)ccc2-3)c1,,,,,18.5,,,,,,,,,ITO/PEDOT:PSS/active layer/PFN-Br/Al,conventional,PFN-Br,PFN-Br,PEDOT:PSS,PEDOT:PSS,,,,,-5.56,-3.65,,,,
104298,10.1021/acsapm.3c01639,10.1021/acsapm.3c01639,PM6,BTP-eC9,PM6,BTP-eC9,COC(=O)C(C)(C)c1cc(C)cc(-c2sc3c4sc5cc(/C=C6/C(=O)c7cc(F)cc(c7)C(=O)/C6=C\c6cc(C(C)(C)C(=O)OC)c(-c7cc(C)cc(C(C)(C)C(=O)OC)c7)s6)sc5c4c(C(C)(C)C(=O)OC)ccc2-3)c1,CCCCCCCCCc1c(C=C2C(=O)c3cc(Cl)c(Cl)cc3C2=C(C#N)C#N)sc2c1sc1c3c4nsnc4c4c5sc6c(CCCCCCCCC)c(C=C7C(=O)c8cc(Cl)c(Cl)cc8C7=C(C#N)C#N)sc6c5n(CC(CCCC)CCCCCC)c4c3n(CC(CCCC)CCCCCC)c21,,,,18.5,,,,,,,,,ITO/PEDOT:PSS/active layer/PFN-Br/Al,conventional,PFN-Br,PFN-Br,PEDOT:PSS,PEDOT:PSS,,,,,-5.56,-3.65,,-5.665,-4.165,
104300,10.1021/acsapm.3c01639,10.1021/acsapm.3c01639,D18,N3,D18,N3,CCCCCCC(CCCC)Cc1csc(-c2cc3c4nsnc4c4cc(-c5cc(CC(CCCC)CCCCCC)c(-c6cc7c(-c8cc(F)c(CC(CC)CCCC)s8)c8sccc8c(-c8cc(F)c(CC(CC)CCCC)s8)c7s6)s5)sc4c3s2)c1,CCCCCCCCCCCC1=C(/C=C2\C(=O)C3=CC(F)=C(F)C=C3C2=C(C#N)C#N)SC2=C1SC1=C2N(CCC(CC)CCCC)C2=C1C1=NSN=C1C1=C2N(CCC(CC)CCCC)C2=C1SC1=C2SC(/C=C2\C(=O)C3=CC(F)=C(F)C=C3C2=C(C#N)C#N)=C1CCCCCCCCCCC,,,,18.16,,,,,,,,,ITO/PEDOT:PSS/active layer/PFN-Br/Al,conventional,PFN-Br,PFN-Br,PEDOT:PSS,PEDOT:PSS,,,,,-5.51,-2.77,,-5.64,-3.86,
104302,10.1021/acsapm.3c01639,10.1021/acsapm.3c01639,D18,BTP-Cy-4F,D18,BTP-Cy-4F,CCCCCCC(CCCC)Cc1csc(-c2cc3c4nsnc4c4cc(-c5cc(CC(CCCC)CCCCCC)c(-c6cc7c(-c8cc(F)c(CC(CC)CCCC)s8)c8sccc8c(-c8cc(F)c(CC(CC)CCCC)s8)c7s6)s5)sc4c3s2)c1,CCCCCCC(CCCC)Cc1c(/C=C2\C(=O)c3cc(F)c(F)cc3C2=C(C#N)C#N)sc2c1sc1c3c4nsnc4c4c5sc6c(CC(CCCC)CCCCCC)c(/C=C7\C(=O)c8cc(F)c(F)cc8C7=C(C#N)C#N)sc6c5n(CCCCCCCCCCc5ccccc5)c4c3n(CCCCCCCCCCc3ccccc3)c21,,,,15.52,,,,,,,,,ITO/PEDOT:PSS/active layer/PFN-Br/Al,conventional,PFN-Br,PFN-Br,PEDOT:PSS,PEDOT:PSS,,,,,-5.51,-2.77,,-5.66,-3.89,
104304,10.1021/acsapm.3c01639,10.1021/acsapm.3c01639,D18-Cl,BTP-eC9,D18-Cl:PSBTBT,,,,0.905,24.65,73.6,16.42,16.418872,0.0068696711327731,16.42,,1:1.2,,,,ITO/PEDOT:PSS/active layer/PFN-Br/Al,conventional,PFN-Br,PFN-Br,PEDOT:PSS,PEDOT:PSS,,,,,,,,,,
104305,10.1021/acsapm.3c01639,10.1021/acsapm.3c01639,D18-Cl:PSBTBT,,D18-Cl:PSBTBT,,,,0.903,25.71,73.6,17.08,17.087071679999998,0.0414032786885201,17.08,,1:1.2,,,,ITO/PEDOT:PSS/active layer/PFN-Br/Al,conventional,PFN-Br,PFN-Br,PEDOT:PSS,PEDOT:PSS,,,,,,,,,,
104306,10.1021/acsapm.3c01639,10.1021/acsapm.3c01639,D18-Cl:PSBTBT,,D18-Cl:PSBTBT,,,,0.902,25.96,73.5,17.21,17.210701200000003,0.004074375363171,17.21,,92.5:7.5,,,,ITO/PEDOT:PSS/active layer/PFN-Br/Al,conventional,PFN-Br,PFN-Br,PEDOT:PSS,PEDOT:PSS,,,,,,,,,,
104307,10.1021/acsapm.3c01639,10.1021/acsapm.3c01639,D18-Cl:PSBTBT,BTP-eC9,D18-Cl:PSBTBT,,,,0.9,26.23,73.5,17.35,17.351145,0.0065994236311095,17.35,,90:10,,,,ITO/PEDOT:PSS/active layer/PFN-Br/Al,conventional,PFN-Br,PFN-Br,PEDOT:PSS,PEDOT:PSS,,,,,,,,,,
104308,10.1021/acsapm.3c01639,10.1021/acsapm.3c01639,D18-Cl:PSBTBT,,D18-Cl:PSBTBT,,,,0.895,26.32,73.1,17.22,17.219728399999997,0.0015772357723656,17.22,,87.5:12.5,,,,ITO/PEDOT:PSS/active layer/PFN-Br/Al,conventional,PFN-Br,PFN-Br,PEDOT:PSS,PEDOT:PSS,,,,,,,,,,
104309,10.1021/acsapm.3c01639,10.1021/acsapm.3c01639,D18-Cl:PSBTBT,,D18-Cl:PSBTBT,,,,0.88,26.12,71.0,16.32,16.319776,0.0013725490196037,16.32,,85:15,,,,ITO/PEDOT:PSS/active layer/PFN-Br/Al,conventional,PFN-Br,PFN-Br,PEDOT:PSS,PEDOT:PSS,,,,,,,,,,
104310,10.1021/acsapm.3c01639,10.1021/acsapm.3c01639,PSBTBT,BTP-eC9,D18-Cl:PSBTBT,,CCCCC(CC)C[Si]1(CC(CC)CCCC)c2ccsc2-c2sc(-c3cccc4nsnc34)cc21,,0.71,20.23,61.2,8.79,8.7903396,0.0038634812286714,8.79,,0:100,,,,ITO/PEDOT:PSS/active layer/PFN-Br/Al,conventional,PFN-Br,PFN-Br,PEDOT:PSS,PEDOT:PSS,,,,,,,,,,
104311,10.1021/acsapm.3c01831,10.1021/acsapm.3c01831,"PffBT4T(1,4)",,"PffBT4T(1,4)",,,,1.06,14.9,63.8,10.1,10.076572,0.2319603960395952,9.5,10.1,1:1,,,,ITO/ZnO/Polymer:EH-IDTBR/MoO3/Al,inverted,ZnO,ZnO,MoO3,MoO3,,"1,2,4-trimethylbenzene (TMB)","1,2,4-trimethylbenzene",,,,,,,
104312,10.1021/acsapm.3c01831,10.1021/acsapm.3c01831,"PffBT4T(1,3)",,"PffBT4T(1,3)",,,,1.06,15.8,66.5,11.2,11.13742,0.5587500000000047,10.8,11.2,1:1,,,,ITO/ZnO/Polymer:EH-IDTBR/MoO3/Al,inverted,ZnO,ZnO,MoO3,MoO3,,"1,2,4-trimethylbenzene (TMB)","1,2,4-trimethylbenzene",,,,,,,
104313,10.1021/acsapm.3c02608,10.1021/acsapm.3c02608,PBDT-TTz,Y6,PBDT-TTz,Y6,CCCCC(CC)COc1c2cc(-c3sc(-c4nnc(-c5cc(CC(CC)CCCC)cs5)nn4)cc3CC(CC)CCCC)sc2c(OCC(CC)CCCC)c2ccsc12,CCCCCCCCCCCc1c(/C=C2\C(=O)c3cc(F)c(F)cc3C2=C(C#N)C#N)sc2c1sc1c3c4nsnc4c4c5sc6c(CCCCCCCCCCC)c(/C=C7\C(=O)c8cc(F)c(F)cc8C7=C(C#N)C#N)sc6c5n(CC(CC)CCCC)c4c3n(CC(CC)CCCC)c21,0.78,24.76,58.58,11.31,11.31343824,0.0303999999999954,11.15,11.31,,,,,,,,,,,,CF,chloroform,,-5.42,-3.58,,-5.65,-4.09,
104314,10.1021/acsapm.3c02608,10.1021/acsapm.3c02608,PBDT-TTz,Y6,PBDT-TTz,Y6,CCCCC(CC)COc1c2cc(-c3sc(-c4nnc(-c5cc(CC(CC)CCCC)cs5)nn4)cc3CC(CC)CCCC)sc2c(OCC(CC)CCCC)c2ccsc12,CCCCCCCCCCCc1c(/C=C2\C(=O)c3cc(F)c(F)cc3C2=C(C#N)C#N)sc2c1sc1c3c4nsnc4c4c5sc6c(CCCCCCCCCCC)c(/C=C7\C(=O)c8cc(F)c(F)cc8C7=C(C#N)C#N)sc6c5n(CC(CC)CCCC)c4c3n(CC(CC)CCCC)c21,0.83,25.51,65.76,13.92,13.923562080000002,0.0255896551724267,13.76,13.92,,,,,,,,,,,,CB,chlorobenzene,,-5.42,-3.58,,-5.65,-4.09,
104315,10.1021/acsapm.3c02608,10.1021/acsapm.3c02608,D18-Cl,Y6,D18-Cl,Y6,CCCCCCC(CCCC)Cc1csc(-c2cc3c4nsnc4c4cc(-c5cc(CC(CCCC)CCCCCC)c(-c6cc7c(-c8cc(Cl)c(CC(CC)CCCC)s8)c8sccc8c(-c8cc(Cl)c(CC(CC)CCCC)s8)c7s6)s5)sc4c3s2)c1,CCCCCCCCCCCc1c(/C=C2\C(=O)c3cc(F)c(F)cc3C2=C(C#N)C#N)sc2c1sc1c3c4nsnc4c4c5sc6c(CCCCCCCCCCC)c(/C=C7\C(=O)c8cc(F)c(F)cc8C7=C(C#N)C#N)sc6c5n(CC(CC)CCCC)c4c3n(CC(CC)CCCC)c21,0.819,22.74,69.09,12.87,12.867363053999998,0.0204890909090976,12.69,12.87,,,,,ITO/PEDOT:PSS/active layer/PDINN/Ag,,PDINN,,PEDOT:PSS,,,CB,chlorobenzene,,-5.48,-2.75,,-5.65,-4.09,
104316,10.1021/acsapm.3c02608,10.1021/acsapm.3c02608,D18-Cl,Y6,D18-Cl,Y6,CCCCCCC(CCCC)Cc1csc(-c2cc3c4nsnc4c4cc(-c5cc(CC(CCCC)CCCCCC)c(-c6cc7c(-c8cc(Cl)c(CC(CC)CCCC)s8)c8sccc8c(-c8cc(Cl)c(CC(CC)CCCC)s8)c7s6)s5)sc4c3s2)c1,CCCCCCCCCCCc1c(/C=C2\C(=O)c3cc(F)c(F)cc3C2=C(C#N)C#N)sc2c1sc1c3c4nsnc4c4c5sc6c(CCCCCCCCCCC)c(/C=C7\C(=O)c8cc(F)c(F)cc8C7=C(C#N)C#N)sc6c5n(CC(CC)CCCC)c4c3n(CC(CC)CCCC)c21,0.882,25.35,74.14,16.58,16.57674018,0.0196611580216929,16.39,16.58,,,,,ITO/PEDOT:PSS/active layer/PDINN/Ag,,PDINN,,PEDOT:PSS,,,CF,chloroform,,-5.48,-2.75,,-5.65,-4.09,
104317,10.1021/acsapm.3c02608,10.1021/acsapm.3c02608,D18-Cl,Y6,D18-Cl,Y6,CCCCCCC(CCCC)Cc1csc(-c2cc3c4nsnc4c4cc(-c5cc(CC(CCCC)CCCCCC)c(-c6cc7c(-c8cc(Cl)c(CC(CC)CCCC)s8)c8sccc8c(-c8cc(Cl)c(CC(CC)CCCC)s8)c7s6)s5)sc4c3s2)c1,CCCCCCCCCCCc1c(/C=C2\C(=O)c3cc(F)c(F)cc3C2=C(C#N)C#N)sc2c1sc1c3c4nsnc4c4c5sc6c(CCCCCCCCCCC)c(/C=C7\C(=O)c8cc(F)c(F)cc8C7=C(C#N)C#N)sc6c5n(CC(CC)CCCC)c4c3n(CC(CC)CCCC)c21,0.85,25.98,76.57,16.91,16.908953099999998,0.0061910112359679,16.7,16.91,,FBrT,FBrT,0.5%,ITO/PEDOT:PSS/active layer/PDINN/Ag,,PDINN,,PEDOT:PSS,,,CF,chloroform,,-5.48,-2.75,,-5.65,-4.09,
104318,10.1021/acsapm.3c02608,10.1021/acsapm.3c02608,D18-Cl,Y6,D18-Cl,Y6,CCCCCCC(CCCC)Cc1csc(-c2cc3c4nsnc4c4cc(-c5cc(CC(CCCC)CCCCCC)c(-c6cc7c(-c8cc(Cl)c(CC(CC)CCCC)s8)c8sccc8c(-c8cc(Cl)c(CC(CC)CCCC)s8)c7s6)s5)sc4c3s2)c1,CCCCCCCCCCCc1c(/C=C2\C(=O)c3cc(F)c(F)cc3C2=C(C#N)C#N)sc2c1sc1c3c4nsnc4c4c5sc6c(CCCCCCCCCCC)c(/C=C7\C(=O)c8cc(F)c(F)cc8C7=C(C#N)C#N)sc6c5n(CC(CC)CCCC)c4c3n(CC(CC)CCCC)c21,0.852,26.7,75.39,17.15,17.150018760000002,0.0001093877551208,16.96,17.15,,DPE,DPE,0.5 vol %,ITO/PEDOT:PSS/active layer/PDINN/Ag,,PDINN,,PEDOT:PSS,,,CF,chloroform,,-5.48,-2.75,,-5.65,-4.09,
104319,10.1021/acsapm.3c02752,10.1021/acsapm.3c02752,PM6,PBTP-α,PM6,PBTP-α,COC(=O)C(C)(C)c1cc(C)cc(-c2sc3c4sc5cc(/C=C6/C(=O)c7cc(F)cc(c7)C(=O)/C6=C\c6cc(C(C)(C)C(=O)OC)c(-c7cc(C)cc(C(C)(C)C(=O)OC)c7)s6)sc5c4c(C(C)(C)C(=O)OC)ccc2-3)c1,,0.906,13.8,64.4,8.17,8.051803200000002,1.4467172582619094,7.99,8.17,1:1.2,1-chloronaphthalene (CN),CN,,ITO/PEDOT:PSS/PM6:PBTP-α/PFN-Br/Al,conventional,PFN-Br,PFN-Br,PEDOT:PSS,PEDOT:PSS,,,,100.0,-5.56,-3.65,,,,
104320,10.1021/acsapm.3c02752,10.1021/acsapm.3c02752,PM6,PBTP-β,PM6,PBTP-β,COC(=O)C(C)(C)c1cc(C)cc(-c2sc3c4sc5cc(/C=C6/C(=O)c7cc(F)cc(c7)C(=O)/C6=C\c6cc(C(C)(C)C(=O)OC)c(-c7cc(C)cc(C(C)(C)C(=O)OC)c7)s6)sc5c4c(C(C)(C)C(=O)OC)ccc2-3)c1,,0.963,13.0,47.9,5.99,5.996600999999999,0.1102003338897991,5.98,5.99,1:1.5,1-chloronaphthalene (CN),CN,,ITO/PEDOT:PSS/PM6:PBTP-β/PFN-Br/Al,conventional,PFN-Br,PFN-Br,PEDOT:PSS,PEDOT:PSS,,,,100.0,-5.56,-3.65,,,,
104321,10.1021/acsapm.3c02752,10.1021/acsapm.3c02752,PM6,PBTP-m,PM6,PBTP-m,COC(=O)C(C)(C)c1cc(C)cc(-c2sc3c4sc5cc(/C=C6/C(=O)c7cc(F)cc(c7)C(=O)/C6=C\c6cc(C(C)(C)C(=O)OC)c(-c7cc(C)cc(C(C)(C)C(=O)OC)c7)s6)sc5c4c(C(C)(C)C(=O)OC)ccc2-3)c1,,0.931,13.7,48.3,6.16,6.1605201,0.0084431818181839,6.11,6.16,1:1.2,1-chloronaphthalene (CN),CN,,ITO/PEDOT:PSS/PM6:PBTP-m/PFN-Br/Al,conventional,PFN-Br,PFN-Br,PEDOT:PSS,PEDOT:PSS,,,,120.0,-5.56,-3.65,,,,
104322,10.1021/acsapm.3c03141,10.1021/acsapm.3c03141,PBDB-T,P1,PBDB-T,P1,CCCCC(CC)Cc1ccc(-c2c3cc(-c4ccc(-c5sc(-c6cccs6)c6c5C(=O)c5c(CC(CC)CCCC)sc(CC(CC)CCCC)c5C6=O)s4)sc3c(-c3ccc(CC(CC)CCCC)s3)c3ccsc23)s1,CCCCCCCCc1cc(-c2c(-c3cccs3)sc3c(-c4cc(CCCCCCCC)c(CCCCCCCC)s4)c(-c4ccc(-c5cccc6nsnc56)s4)sc23)sc1CCCCCCCC,0.857,15.09,62.0,8.12,8.0179206,1.2571354679802853,8.09,8.12,,1-chloronaphthalene,CN,,ITO/PEDOT:PSS/PBDB-T:PSMAs/PFNDI-Br/Ag,conventional,PFNDI-Br,PFNDI-Br,PEDOT:PSS,PEDOT:PSS,,chloroform,chloroform,100.0,-5.33,-3.48,,-5.34,-3.53,
104323,10.1021/acsapm.3c03141,10.1021/acsapm.3c03141,PBDB-T,P2,PBDB-T,P2,CCCCC(CC)Cc1ccc(-c2c3cc(-c4ccc(-c5sc(-c6cccs6)c6c5C(=O)c5c(CC(CC)CCCC)sc(CC(CC)CCCC)c5C6=O)s4)sc3c(-c3ccc(CC(CC)CCCC)s3)c3ccsc23)s1,,0.877,16.93,63.0,9.33,9.3539943,0.2571736334405147,9.14,9.33,,1-chloronaphthalene,CN,,ITO/PEDOT:PSS/PBDB-T:PSMAs/PFNDI-Br/Ag,conventional,PFNDI-Br,PFNDI-Br,PEDOT:PSS,PEDOT:PSS,,chloroform,chloroform,100.0,-5.33,-3.48,,-5.34,-3.58,
104324,10.1021/acsapm.3c03201,10.1021/acsapm.3c03201,PBA-T2,Y6,PBA-T2,Y6,,CCCCCCCCCCCc1c(/C=C2\C(=O)c3cc(F)c(F)cc3C2=C(C#N)C#N)sc2c1sc1c3c4nsnc4c4c5sc6c(CCCCCCCCCCC)c(/C=C7\C(=O)c8cc(F)c(F)cc8C7=C(C#N)C#N)sc6c5n(CC(CC)CCCC)c4c3n(CC(CC)CCCC)c21,0.83,18.95,57.0,8.89,8.965245,0.8464004499437445,8.19,8.89,1:1.2,,,,ITO/PEDOT:PSS/active layer/PDINN/Ag,conventional,PDINN,PDINN,PEDOT:PSS,PEDOT:PSS,,CF + 0.25 vol % CN,chloroform,,,,,-5.65,-4.09,
104325,10.1021/acsapm.3c03201,10.1021/acsapm.3c03201,PBA-T3,Y6,PBA-T3,Y6,,CCCCCCCCCCCc1c(/C=C2\C(=O)c3cc(F)c(F)cc3C2=C(C#N)C#N)sc2c1sc1c3c4nsnc4c4c5sc6c(CCCCCCCCCCC)c(/C=C7\C(=O)c8cc(F)c(F)cc8C7=C(C#N)C#N)sc6c5n(CC(CC)CCCC)c4c3n(CC(CC)CCCC)c21,0.89,17.45,57.0,8.89,8.852385,0.4231158605174422,8.16,8.89,1:1.2,,,,ITO/PEDOT:PSS/active layer/PDINN/Ag,conventional,PDINN,PDINN,PEDOT:PSS,PEDOT:PSS,,CF + 0.5 vol % CN,chloroform,,,,,-5.65,-4.09,
104326,10.1021/acsapm.3c03201,10.1021/acsapm.3c03201,PBA-T4,Y6,PBA-T4,Y6,,CCCCCCCCCCCc1c(/C=C2\C(=O)c3cc(F)c(F)cc3C2=C(C#N)C#N)sc2c1sc1c3c4nsnc4c4c5sc6c(CCCCCCCCCCC)c(/C=C7\C(=O)c8cc(F)c(F)cc8C7=C(C#N)C#N)sc6c5n(CC(CC)CCCC)c4c3n(CC(CC)CCCC)c21,0.85,18.58,53.0,8.4,8.370289999999999,0.3536904761904935,7.77,8.4,1:1.2,,,,ITO/PEDOT:PSS/active layer/PDINN/Ag,conventional,PDINN,PDINN,PEDOT:PSS,PEDOT:PSS,,CF + 0.5 vol % CN,chloroform,,,,,-5.65,-4.09,
104327,10.1021/acsapm.4c00477,10.1021/acsapm.4c00477,PM6,Y6,PM6,Y6,COC(=O)C(C)(C)c1cc(C)cc(-c2sc3c4sc5cc(/C=C6/C(=O)c7cc(F)cc(c7)C(=O)/C6=C\c6cc(C(C)(C)C(=O)OC)c(-c7cc(C)cc(C(C)(C)C(=O)OC)c7)s6)sc5c4c(C(C)(C)C(=O)OC)ccc2-3)c1,CCCCCCCCCCCc1c(/C=C2\C(=O)c3cc(F)c(F)cc3C2=C(C#N)C#N)sc2c1sc1c3c4nsnc4c4c5sc6c(CCCCCCCCCCC)c(/C=C7\C(=O)c8cc(F)c(F)cc8C7=C(C#N)C#N)sc6c5n(CC(CC)CCCC)c4c3n(CC(CC)CCCC)c21,0.78,21.47,65.0,10.81,10.88529,0.6964847363552171,8.94,10.81,,,,,ITO/PEDOT:PSS/PM6/Y6/TiO2/Al,conventional,TiO2,TiO2,PEDOT:PSS,PEDOT:PSS,,CF,chloroform,,-5.56,-3.65,,-5.65,-4.09,
104328,10.1021/acsapm.4c00477,10.1021/acsapm.4c00477,PM6,Y6,PM6,Y6,COC(=O)C(C)(C)c1cc(C)cc(-c2sc3c4sc5cc(/C=C6/C(=O)c7cc(F)cc(c7)C(=O)/C6=C\c6cc(C(C)(C)C(=O)OC)c(-c7cc(C)cc(C(C)(C)C(=O)OC)c7)s6)sc5c4c(C(C)(C)C(=O)OC)ccc2-3)c1,CCCCCCCCCCCc1c(/C=C2\C(=O)c3cc(F)c(F)cc3C2=C(C#N)C#N)sc2c1sc1c3c4nsnc4c4c5sc6c(CCCCCCCCCCC)c(/C=C7\C(=O)c8cc(F)c(F)cc8C7=C(C#N)C#N)sc6c5n(CC(CC)CCCC)c4c3n(CC(CC)CCCC)c21,0.8,22.49,64.0,11.46,11.51488,0.4788830715532192,10.61,11.46,,BABP,BABP,,ITO/PEDOT:PSS/PM6:BABP/Y6/TiO2/Al,conventional,TiO2,TiO2,PEDOT:PSS,PEDOT:PSS,,CF,chloroform,120.0,-5.56,-3.65,,-5.65,-4.09,
104329,10.1021/acsapm.4c00986,10.1021/acsapm.4c00986,PPDT2FBT-2C,,PPDT2FBT-2C,,,,0.78,22.78,72.0,12.88,12.793247999999998,0.6735403726708259,12.52,12.88,,,,,conventional,conventional,PFN-Br,PFN-Br,PEDOT:PSS,PEDOT:PSS,,chlorobenzene,chlorobenzene,100.0,,,,,,
104330,10.1021/acsapm.4c00986,10.1021/acsapm.4c00986,PPDT2FBT-5C,,PPDT2FBT-5C,,,,0.66,11.74,62.0,4.85,4.804008,0.9482886597938152,4.62,4.85,,,,,conventional,conventional,PFN-Br,PFN-Br,PEDOT:PSS,PEDOT:PSS,,chlorobenzene,chlorobenzene,100.0,,,,,,
104331,10.1021/acsapm.4c01206,10.1021/acsapm.4c01206,PM6,L8-BO,PM6,L8-BO,COC(=O)C(C)(C)c1cc(C)cc(-c2sc3c4sc5cc(/C=C6/C(=O)c7cc(F)cc(c7)C(=O)/C6=C\c6cc(C(C)(C)C(=O)OC)c(-c7cc(C)cc(C(C)(C)C(=O)OC)c7)s6)sc5c4c(C(C)(C)C(=O)OC)ccc2-3)c1,CCCCCCC(CCCC)Cc1c(/C=C2\C(=O)c3cc(F)c(F)cc3C2=C(C#N)C#N)sc2c1SC1c3c(c4c(c5nsnc35)c3sc5c(CC(CCCC)CCCCCC)c(/C=C6\C(=O)c7cc(F)c(F)cc7C6=C(C#N)C#N)sc5c3n4CC(CC)CCCC)N(CC(CC)CCCC)C21,0.871,25.9,78.7,17.7,17.753854299999997,0.3042615819208902,17.6,17.7,,,,,,,,,PEDOT:PSS,PEDOT:PSS,,,,,-5.56,-3.65,,-5.68,-3.9,
104332,10.1021/acsapm.4c01206,10.1021/acsapm.4c01206,PM6,L8-BO,PM6,L8-BO,COC(=O)C(C)(C)c1cc(C)cc(-c2sc3c4sc5cc(/C=C6/C(=O)c7cc(F)cc(c7)C(=O)/C6=C\c6cc(C(C)(C)C(=O)OC)c(-c7cc(C)cc(C(C)(C)C(=O)OC)c7)s6)sc5c4c(C(C)(C)C(=O)OC)ccc2-3)c1,CCCCCCC(CCCC)Cc1c(/C=C2\C(=O)c3cc(F)c(F)cc3C2=C(C#N)C#N)sc2c1SC1c3c(c4c(c5nsnc35)c3sc5c(CC(CCCC)CCCCCC)c(/C=C6\C(=O)c7cc(F)c(F)cc7C6=C(C#N)C#N)sc5c3n4CC(CC)CCCC)N(CC(CC)CCCC)C21,0.878,25.4,81.2,18.2,18.1085744,0.5023384615384664,18.1,18.2,1:1.2,"1,8-diiodooctane",,0.25% v/v,ITO/PEDOT:PSS:PPy7/PM6:L8-BO/PDINN/Ag,,PDINN,,PEDOT:PSS:PPy7,PEDOT:PSS:PPy7,,chloroform,,85.0,-5.56,-3.65,,-5.68,-3.9,
104333,10.1021/acsapm.4c01934,10.1021/acsapm.4c01934,D18,PY-IT,D18,PY-IT,CCCCCCC(CCCC)Cc1csc(-c2cc3c4nsnc4c4cc(-c5cc(CC(CCCC)CCCCCC)c(-c6cc7c(-c8cc(F)c(CC(CC)CCCC)s8)c8sccc8c(-c8cc(F)c(CC(CC)CCCC)s8)c7s6)s5)sc4c3s2)c1,CCCCCCCCCCCc1c(/C=C2\C(=O)c3ccccc3C2=C(C#N)C#N)sc2c1sc1c3c4nsnc4c4c5sc6c(CCCCCCCCCCC)c(/C=C7\C(=O)c8cc(-c9cccs9)ccc8C7=C(C#N)C#N)sc6c5n(CC(CCCCCCCC)CCCCCCCCCC)c4c3n(CC(CCCCCCCC)CCCCCCCCCC)c21,0.942,21.61,64.3,13.09,13.08930666,0.0052967150496544,,,1:1,chloronaphthalene,CN,,ITO/ZnO/D18:PY-IT/MoO3/Ag,inverted,ZnO,ZnO,MoO3,MoO3,,chloroform:carbon disulfide (0.8:0.2 v/v),chloroform:carbon disulfide (0.8:0.2 v/v),,-5.51,-2.77,,-5.68,-3.94,
104334,10.1021/acsapm.4c01934,10.1021/acsapm.4c01934,D18,PY-IT,D18,PY-IT,CCCCCCC(CCCC)Cc1csc(-c2cc3c4nsnc4c4cc(-c5cc(CC(CCCC)CCCCCC)c(-c6cc7c(-c8cc(F)c(CC(CC)CCCC)s8)c8sccc8c(-c8cc(F)c(CC(CC)CCCC)s8)c7s6)s5)sc4c3s2)c1,CCCCCCCCCCCc1c(/C=C2\C(=O)c3ccccc3C2=C(C#N)C#N)sc2c1sc1c3c4nsnc4c4c5sc6c(CCCCCCCCCCC)c(/C=C7\C(=O)c8cc(-c9cccs9)ccc8C7=C(C#N)C#N)sc6c5n(CC(CCCCCCCC)CCCCCCCCCC)c4c3n(CC(CCCCCCCC)CCCCCCCCCC)c21,0.938,23.67,65.3,14.49,14.49820638,0.0566347826086884,,,1:1,chloronaphthalene,CN,,ITO/ZnO/D18:PY-IT/MoO3/Ag,inverted,ZnO,ZnO,MoO3,MoO3,,chloroform:carbon disulfide (0.8:0.2 v/v),chloroform:carbon disulfide (0.8:0.2 v/v),100.0,-5.51,-2.77,,-5.68,-3.94,
104335,10.1021/acsapm.4c02206,10.1021/acsapm.4c02206,o-PDFNT,BTP-eC9-4F,o-PDFNT,BTP-eC9-4F,,CCCCCCCCCc1c(/C=C2\C(=O)c3cc(F)c(F)cc3C2=C(C#N)C#N)sc2c1sc1c3c4nsnc4c4c5sc6c(CCCCCCCCC)c(/C=C7\C(=O)c8cc(F)c(F)cc8C7=C(C#N)C#N)sc6c5n(CC(CCCC)CCCCCC)c4c3n(CC(CCCC)CCCCCC)c21,0.85,26.48,60.53,13.56,13.6240924,0.4726578171091432,13.21,13.56,1:1.2,DIB,DIB,,ITO/2PACz/polymer:BTP-eC9-4F/PDINN/Ag,,PDINN,PDINN,2PACz,2PACz,,chloroform,chloroform,100.0,,,,,,
104336,10.1021/acsapm.4c02206,10.1021/acsapm.4c02206,p-PDFNT,BTP-eC9-4F,p-PDFNT,BTP-eC9-4F,,CCCCCCCCCc1c(/C=C2\C(=O)c3cc(F)c(F)cc3C2=C(C#N)C#N)sc2c1sc1c3c4nsnc4c4c5sc6c(CCCCCCCCC)c(/C=C7\C(=O)c8cc(F)c(F)cc8C7=C(C#N)C#N)sc6c5n(CC(CCCC)CCCCCC)c4c3n(CC(CCCC)CCCCCC)c21,0.91,26.75,67.14,16.24,16.3435545,0.6376508620689738,16.11,16.24,1:1.2,DIB,DIB,,ITO/2PACz/polymer:BTP-eC9-4F/PDINN/Ag,,PDINN,PDINN,2PACz,2PACz,,chloroform,chloroform,100.0,,,,,,
104337,10.1021/acsapm.4c02542,10.1021/acsapm.4c02542,PTF0,IT-4F,PTF0,IT-4F,,CCCCCCc1ccc(C2(c3ccc(CCCCCC)cc3)c3cc4c(cc3-c3sc5cc(/C=C6\C(=O)c7cc(F)c(F)cc7C6=C(C#N)C#N)sc5c32)C(c2ccc(CCCCCC)cc2)(c2ccc(CCCCCC)cc2)c2c-4sc3cc(/C=C4\C(=O)c5cc(F)c(F)cc5C4=C(C#N)C#N)sc23)cc1,0.9,21.2,62.3,11.9,11.886839999999998,0.1105882352941405,11.6,11.9,,,,,ITO/PEDOT:PSS/active layer/PDINN/Ag,conventional,PDINN,PDINN,PEDOT:PSS,PEDOT:PSS,,,,,,,,-5.66,-4.14,
104338,10.1021/acsapm.4c02542,10.1021/acsapm.4c02542,PTF1,IT-4F,PTF1,IT-4F,,CCCCCCc1ccc(C2(c3ccc(CCCCCC)cc3)c3cc4c(cc3-c3sc5cc(/C=C6\C(=O)c7cc(F)c(F)cc7C6=C(C#N)C#N)sc5c32)C(c2ccc(CCCCCC)cc2)(c2ccc(CCCCCC)cc2)c2c-4sc3cc(/C=C4\C(=O)c5cc(F)c(F)cc5C4=C(C#N)C#N)sc23)cc1,0.94,21.4,64.5,13.0,12.974819999999998,0.1936923076923263,12.6,13.0,,,,,ITO/PEDOT:PSS/active layer/PDINN/Ag,conventional,PDINN,PDINN,PEDOT:PSS,PEDOT:PSS,,,,,,,,-5.66,-4.14,
104339,10.1021/acsapm.4c02542,10.1021/acsapm.4c02542,PTF2,IT-4F,PTF2,IT-4F,,CCCCCCc1ccc(C2(c3ccc(CCCCCC)cc3)c3cc4c(cc3-c3sc5cc(/C=C6\C(=O)c7cc(F)c(F)cc7C6=C(C#N)C#N)sc5c32)C(c2ccc(CCCCCC)cc2)(c2ccc(CCCCCC)cc2)c2c-4sc3cc(/C=C4\C(=O)c5cc(F)c(F)cc5C4=C(C#N)C#N)sc23)cc1,0.98,17.9,55.3,9.7,9.700725999999998,0.0074845360824582,9.4,9.7,,,,,ITO/PEDOT:PSS/active layer/PDINN/Ag,conventional,PDINN,PDINN,PEDOT:PSS,PEDOT:PSS,,,,,,,,-5.66,-4.14,
104340,10.1021/acsapm.4c02542,10.1021/acsapm.4c02542,PTF3,IT-4F,PTF3,IT-4F,,CCCCCCc1ccc(C2(c3ccc(CCCCCC)cc3)c3cc4c(cc3-c3sc5cc(/C=C6\C(=O)c7cc(F)c(F)cc7C6=C(C#N)C#N)sc5c32)C(c2ccc(CCCCCC)cc2)(c2ccc(CCCCCC)cc2)c2c-4sc3cc(/C=C4\C(=O)c5cc(F)c(F)cc5C4=C(C#N)C#N)sc23)cc1,0.93,16.2,54.6,8.2,8.226036,0.3175121951219668,7.9,8.2,,,,,ITO/PEDOT:PSS/active layer/PDINN/Ag,conventional,PDINN,PDINN,PEDOT:PSS,PEDOT:PSS,,,,,,,,-5.66,-4.14,
104341,10.1021/acsapm.4c02542,10.1021/acsapm.4c02542,PM6,BTP-eC9,PM6,BTP-eC9,COC(=O)C(C)(C)c1cc(C)cc(-c2sc3c4sc5cc(/C=C6/C(=O)c7cc(F)cc(c7)C(=O)/C6=C\c6cc(C(C)(C)C(=O)OC)c(-c7cc(C)cc(C(C)(C)C(=O)OC)c7)s6)sc5c4c(C(C)(C)C(=O)OC)ccc2-3)c1,CCCCCCCCCc1c(C=C2C(=O)c3cc(Cl)c(Cl)cc3C2=C(C#N)C#N)sc2c1sc1c3c4nsnc4c4c5sc6c(CCCCCCCCC)c(C=C7C(=O)c8cc(Cl)c(Cl)cc8C7=C(C#N)C#N)sc6c5n(CC(CCCC)CCCCCC)c4c3n(CC(CCCC)CCCCCC)c21,0.85,26.8,75.8,17.2,17.26724,0.3909302325581497,16.8,17.2,,,,,ITO/PEDOT:PSS/active layer/PDINN/Ag,conventional,PDINN,PDINN,PEDOT:PSS,PEDOT:PSS,,,,,-5.56,-3.65,,-5.665,-4.165,
104343,10.1021/acsapm.5c03364,10.1021/acsapm.5c03364,PBDB-T,PBT-EH,PBDB-T,PBT-EH,CCCCC(CC)Cc1ccc(-c2c3cc(-c4ccc(-c5sc(-c6cccs6)c6c5C(=O)c5c(CC(CC)CCCC)sc(CC(CC)CCCC)c5C6=O)s4)sc3c(-c3ccc(CC(CC)CCCC)s3)c3ccsc23)s1,,0.81,18.62,63.09,9.57,9.51535998,0.570951097178673,9.26,9.57,1:1.2,,,,inverted,inverted,ZnO,ZnO,MoO3,MoO3,,chloroform,chloroform,,-5.33,-3.48,,,,
104344,10.1021/acsapm.5c03364,10.1021/acsapm.5c03364,PBDB-T,PBT-BO,PBDB-T,PBT-BO,CCCCC(CC)Cc1ccc(-c2c3cc(-c4ccc(-c5sc(-c6cccs6)c6c5C(=O)c5c(CC(CC)CCCC)sc(CC(CC)CCCC)c5C6=O)s4)sc3c(-c3ccc(CC(CC)CCCC)s3)c3ccsc23)s1,,0.81,19.86,66.6,10.75,10.713675599999998,0.337901395348852,10.54,10.75,1:1.2,CN,CN,,inverted,inverted,ZnO,ZnO,MoO3,MoO3,,chloroform,chloroform,130.0,-5.33,-3.48,,,,
104345,10.1021/acsapm.5c03364,10.1021/acsapm.5c03364,PBDB-T,PBT-HD,PBDB-T,PBT-HD,CCCCC(CC)Cc1ccc(-c2c3cc(-c4ccc(-c5sc(-c6cccs6)c6c5C(=O)c5c(CC(CC)CCCC)sc(CC(CC)CCCC)c5C6=O)s4)sc3c(-c3ccc(CC(CC)CCCC)s3)c3ccsc23)s1,,0.82,19.13,66.15,10.42,10.3766859,0.4156823416506709,10.15,10.42,1:1.0,,,,inverted,inverted,ZnO,ZnO,MoO3,MoO3,,chloroform,chloroform,,-5.33,-3.48,,,,
104352,10.1021/acsapm.9b00998,10.1021/acsapm.9b00998,BO,IT-4F,BO,IT-4F,,CCCCCCc1ccc(C2(c3ccc(CCCCCC)cc3)c3cc4c(cc3-c3sc5cc(/C=C6\C(=O)c7cc(F)c(F)cc7C6=C(C#N)C#N)sc5c32)C(c2ccc(CCCCCC)cc2)(c2ccc(CCCCCC)cc2)c2c-4sc3cc(/C=C4\C(=O)c5cc(F)c(F)cc5C4=C(C#N)C#N)sc23)cc1,0.72,19.2,58.5,8.44,8.08704,4.181990521327009,8.1,8.44,,,,,inverted,inverted,ZnO,ZnO,MoO3,MoO3,,,,,,,,-5.66,-4.14,
104353,10.1021/acsapm.9b00998,10.1021/acsapm.9b00998,BO2S,IT-4F,BO2S,IT-4F,,CCCCCCc1ccc(C2(c3ccc(CCCCCC)cc3)c3cc4c(cc3-c3sc5cc(/C=C6\C(=O)c7cc(F)c(F)cc7C6=C(C#N)C#N)sc5c32)C(c2ccc(CCCCCC)cc2)(c2ccc(CCCCCC)cc2)c2c-4sc3cc(/C=C4\C(=O)c5cc(F)c(F)cc5C4=C(C#N)C#N)sc23)cc1,0.76,19.7,64.3,9.97,9.626995999999998,3.4403610832497726,9.6,9.97,1:1.5,,,,inverted,inverted,ZnO,ZnO,MoO3,MoO3,,,,,,,,-5.66,-4.14,
104354,10.1021/acsapm.9b00998,10.1021/acsapm.9b00998,BO2Cl,IT-4F,BO2Cl,IT-4F,,CCCCCCc1ccc(C2(c3ccc(CCCCCC)cc3)c3cc4c(cc3-c3sc5cc(/C=C6\C(=O)c7cc(F)c(F)cc7C6=C(C#N)C#N)sc5c32)C(c2ccc(CCCCCC)cc2)(c2ccc(CCCCCC)cc2)c2c-4sc3cc(/C=C4\C(=O)c5cc(F)c(F)cc5C4=C(C#N)C#N)sc23)cc1,0.83,19.9,65.4,11.11,10.802118,2.771215121512145,10.8,11.11,1:1.5,,,,inverted,inverted,ZnO,ZnO,MoO3,MoO3,,,,,,,,-5.66,-4.14,
104355,10.1021/acsapm.9b00998,10.1021/acsapm.9b00998,BO2S2Cl,IT-4F,BO2S2Cl,IT-4F,,CCCCCCc1ccc(C2(c3ccc(CCCCCC)cc3)c3cc4c(cc3-c3sc5cc(/C=C6\C(=O)c7cc(F)c(F)cc7C6=C(C#N)C#N)sc5c32)C(c2ccc(CCCCCC)cc2)(c2ccc(CCCCCC)cc2)c2c-4sc3cc(/C=C4\C(=O)c5cc(F)c(F)cc5C4=C(C#N)C#N)sc23)cc1,0.85,20.8,66.5,12.06,11.7572,2.5107794361525664,11.7,12.06,1:1.5,,,,inverted,inverted,ZnO,ZnO,MoO3,MoO3,,,,,,,,-5.66,-4.14,
104356,10.1021/acsenergylett.0c00564,10.1021/acsenergylett.0c00564,PBDB-T-2F,ITIC,PM6,ITIC,COC(=O)C(C)(C)c1cc(C)cc(-c2sc3c4sc5cc(/C=C6/C(=O)c7cc(F)cc(c7)C(=O)/C6=C\c6cc(C(C)(C)C(=O)OC)c(-c7cc(C)cc(C(C)(C)C(=O)OC)c7)s6)sc5c4c(C(C)(C)C(=O)OC)ccc2-3)c1,CCCCCCc1ccc(C2(c3ccc(CCCCCC)cc3)c3cc4c(cc3-c3sc5cc(C=C6C(=O)c7ccccc7C6=C(C#N)C#N)sc5c32)C(c2ccc(CCCCCC)cc2)(c2ccc(CCCCCC)cc2)c2c-4sc3cc(C=C4C(=O)c5ccccc5C4=C(C#N)C#N)sc23)cc1,1.01,14.6,61.0,9.02,8.99506,0.2764966740576394,8.93,9.02,,,,,bilayer,organic solar cell,,,,,,,,,-5.48,-3.64,,-5.576,-3.916,
104357,10.1021/acsenergylett.0c00564,10.1021/acsenergylett.0c00564,PBDB-T-2F,IT4F,PM6,IT-4F,COC(=O)C(C)(C)c1cc(C)cc(-c2sc3c4sc5cc(/C=C6/C(=O)c7cc(F)cc(c7)C(=O)/C6=C\c6cc(C(C)(C)C(=O)OC)c(-c7cc(C)cc(C(C)(C)C(=O)OC)c7)s6)sc5c4c(C(C)(C)C(=O)OC)ccc2-3)c1,CCCCCCc1ccc(C2(c3ccc(CCCCCC)cc3)c3cc4c(cc3-c3sc5cc(/C=C6\C(=O)c7cc(F)c(F)cc7C6=C(C#N)C#N)sc5c32)C(c2ccc(CCCCCC)cc2)(c2ccc(CCCCCC)cc2)c2c-4sc3cc(/C=C4\C(=O)c5cc(F)c(F)cc5C4=C(C#N)C#N)sc23)cc1,0.9,16.2,69.0,10.1,10.0602,0.3940594059405902,9.93,10.1,,,,,bilayer,organic solar cell,,,,,,,,,-5.48,-3.64,,-5.66,-4.14,
104358,10.1021/acsenergylett.0c00564,10.1021/acsenergylett.0c00564,PBDB-T-2F,IDIC,PM6,IDIC,COC(=O)C(C)(C)c1cc(C)cc(-c2sc3c4sc5cc(/C=C6/C(=O)c7cc(F)cc(c7)C(=O)/C6=C\c6cc(C(C)(C)C(=O)OC)c(-c7cc(C)cc(C(C)(C)C(=O)OC)c7)s6)sc5c4c(C(C)(C)C(=O)OC)ccc2-3)c1,CCCCCCC1(CCCCCC)c2cc3c(cc2-c2sc(/C=C4\C(=O)c5ccccc5C4=C(C#N)C#N)cc21)C(CCCCCC)(CCCCCC)c1cc(/C=C2\C(=O)c4ccccc4C2=C(C#N)C#N)sc1-3,0.95,14.9,71.0,10.0,10.05005,0.5005000000000059,9.91,10.0,,,,,bilayer,organic solar cell,,,,,,,,,-5.48,-3.64,,-5.69,-3.91,
104359,10.1021/acsenergylett.0c00564,10.1021/acsenergylett.0c00564,PBDB-T-2F,PCBM,PM6,PCBM,COC(=O)C(C)(C)c1cc(C)cc(-c2sc3c4sc5cc(/C=C6/C(=O)c7cc(F)cc(c7)C(=O)/C6=C\c6cc(C(C)(C)C(=O)OC)c(-c7cc(C)cc(C(C)(C)C(=O)OC)c7)s6)sc5c4c(C(C)(C)C(=O)OC)ccc2-3)c1,CCCCC(=O)OCC1(C2=CC=CC=C2)C3=CC=CC4=CC=CC5=CC=CC6=CC=CC7=CC=CC1=C7C6=C5C4=C3,0.99,7.16,48.0,3.41,3.402432,0.2219354838709683,3.34,3.41,,,,,bilayer,organic solar cell,,,,,,,,,-5.48,-3.64,,-6.1,-3.7,
104360,10.1021/acsenergylett.0c00604,10.1021/acsenergylett.0c00604,PM6,Y6,PM6,Y6,COC(=O)C(C)(C)c1cc(C)cc(-c2sc3c4sc5cc(/C=C6/C(=O)c7cc(F)cc(c7)C(=O)/C6=C\c6cc(C(C)(C)C(=O)OC)c(-c7cc(C)cc(C(C)(C)C(=O)OC)c7)s6)sc5c4c(C(C)(C)C(=O)OC)ccc2-3)c1,CCCCCCCCCCCc1c(/C=C2\C(=O)c3cc(F)c(F)cc3C2=C(C#N)C#N)sc2c1sc1c3c4nsnc4c4c5sc6c(CCCCCCCCCCC)c(/C=C7\C(=O)c8cc(F)c(F)cc8C7=C(C#N)C#N)sc6c5n(CC(CC)CCCC)c4c3n(CC(CC)CCCC)c21,0.83,25.1,73.0,15.2,15.20809,0.0532236842105331,,,1:1,,,,,,,,,,,,,,-5.56,-3.65,,-5.65,-4.09,
104365,10.1021/acsenergylett.0c01421,10.1021/acsenergylett.0c01421,PM6,N3,PM6,N3,COC(=O)C(C)(C)c1cc(C)cc(-c2sc3c4sc5cc(/C=C6/C(=O)c7cc(F)cc(c7)C(=O)/C6=C\c6cc(C(C)(C)C(=O)OC)c(-c7cc(C)cc(C(C)(C)C(=O)OC)c7)s6)sc5c4c(C(C)(C)C(=O)OC)ccc2-3)c1,CCCCCCCCCCCC1=C(/C=C2\C(=O)C3=CC(F)=C(F)C=C3C2=C(C#N)C#N)SC2=C1SC1=C2N(CCC(CC)CCCC)C2=C1C1=NSN=C1C1=C2N(CCC(CC)CCCC)C2=C1SC1=C2SC(/C=C2\C(=O)C3=CC(F)=C(F)C=C3C2=C(C#N)C#N)=C1CCCCCCCCCCC,0.515,23.32,53.7,6.45,6.449262600000001,0.0114325581395245,5.93,6.45,,,,,,,,,,,,,,,-5.56,-3.65,,-5.64,-3.86,
104366,10.1021/acsenergylett.0c01421,10.1021/acsenergylett.0c01421,PM6,N3,PM6,N3,COC(=O)C(C)(C)c1cc(C)cc(-c2sc3c4sc5cc(/C=C6/C(=O)c7cc(F)cc(c7)C(=O)/C6=C\c6cc(C(C)(C)C(=O)OC)c(-c7cc(C)cc(C(C)(C)C(=O)OC)c7)s6)sc5c4c(C(C)(C)C(=O)OC)ccc2-3)c1,CCCCCCCCCCCC1=C(/C=C2\C(=O)C3=CC(F)=C(F)C=C3C2=C(C#N)C#N)SC2=C1SC1=C2N(CCC(CC)CCCC)C2=C1C1=NSN=C1C1=C2N(CCC(CC)CCCC)C2=C1SC1=C2SC(/C=C2\C(=O)C3=CC(F)=C(F)C=C3C2=C(C#N)C#N)=C1CCCCCCCCCCC,0.84,26.53,74.5,16.6,16.602474,0.0149036144578278,16.3,16.6,,,,,,,,,2PACz,,,,,,-5.56,-3.65,,-5.64,-3.86,
104367,10.1021/acsenergylett.0c01421,10.1021/acsenergylett.0c01421,PM6,N3,PM6,N3,COC(=O)C(C)(C)c1cc(C)cc(-c2sc3c4sc5cc(/C=C6/C(=O)c7cc(F)cc(c7)C(=O)/C6=C\c6cc(C(C)(C)C(=O)OC)c(-c7cc(C)cc(C(C)(C)C(=O)OC)c7)s6)sc5c4c(C(C)(C)C(=O)OC)ccc2-3)c1,CCCCCCCCCCCC1=C(/C=C2\C(=O)C3=CC(F)=C(F)C=C3C2=C(C#N)C#N)SC2=C1SC1=C2N(CCC(CC)CCCC)C2=C1C1=NSN=C1C1=C2N(CCC(CC)CCCC)C2=C1SC1=C2SC(/C=C2\C(=O)C3=CC(F)=C(F)C=C3C2=C(C#N)C#N)=C1CCCCCCCCCCC,0.842,25.64,73.9,15.94,15.95418232,0.0889731493099106,15.72,15.94,,,,,,,,,,,,,,,-5.56,-3.65,,-5.64,-3.86,
104380,10.1021/acsenergylett.0c01688,10.1021/acsenergylett.0c01688,SZ5,BPF-4F,SZ5,BPF-4F,,,0.846,22.1,67.4,12.6,12.6015084,0.0119714285714327,12.3,12.6,,,,,,,,,,,,,,,,,,,,
104381,10.1021/acsenergylett.0c01688,10.1021/acsenergylett.0c01688,SZ5,BPT-4F,SZ5,BPT-4F,,,0.853,24.8,79.1,16.8,16.733130399999997,0.398033333333357,16.5,16.8,1:1.2,,,,,,,,,,,,,,,,,,,
104382,10.1021/acsenergylett.0c01688,10.1021/acsenergylett.0c01688,SZ5,BPS-4F,SZ5,BPS-4F,,,0.822,25.4,77.9,16.3,16.2645852,0.2172687116564517,16.1,16.3,1:1.2,,,,,,,,,,,,,,,,,,,
104385,10.1021/acsenergylett.0c01949,10.1021/acsenergylett.0c01949,PM6,IT-4F,PM6,IT-4F,COC(=O)C(C)(C)c1cc(C)cc(-c2sc3c4sc5cc(/C=C6/C(=O)c7cc(F)cc(c7)C(=O)/C6=C\c6cc(C(C)(C)C(=O)OC)c(-c7cc(C)cc(C(C)(C)C(=O)OC)c7)s6)sc5c4c(C(C)(C)C(=O)OC)ccc2-3)c1,CCCCCCc1ccc(C2(c3ccc(CCCCCC)cc3)c3cc4c(cc3-c3sc5cc(/C=C6\C(=O)c7cc(F)c(F)cc7C6=C(C#N)C#N)sc5c32)C(c2ccc(CCCCCC)cc2)(c2ccc(CCCCCC)cc2)c2c-4sc3cc(/C=C4\C(=O)c5cc(F)c(F)cc5C4=C(C#N)C#N)sc23)cc1,0.856,20.34,74.9,13.0,13.04086896,0.3143766153846227,12.8,13.0,,,,,,OPV,,,,,,,,,-5.56,-3.65,,-5.66,-4.14,
104386,10.1021/acsenergylett.0c01949,10.1021/acsenergylett.0c01949,PM6,IT-4F,PM6,IT-4F,COC(=O)C(C)(C)c1cc(C)cc(-c2sc3c4sc5cc(/C=C6/C(=O)c7cc(F)cc(c7)C(=O)/C6=C\c6cc(C(C)(C)C(=O)OC)c(-c7cc(C)cc(C(C)(C)C(=O)OC)c7)s6)sc5c4c(C(C)(C)C(=O)OC)ccc2-3)c1,CCCCCCc1ccc(C2(c3ccc(CCCCCC)cc3)c3cc4c(cc3-c3sc5cc(/C=C6\C(=O)c7cc(F)c(F)cc7C6=C(C#N)C#N)sc5c32)C(c2ccc(CCCCCC)cc2)(c2ccc(CCCCCC)cc2)c2c-4sc3cc(/C=C4\C(=O)c5cc(F)c(F)cc5C4=C(C#N)C#N)sc23)cc1,0.862,21.98,75.7,14.3,14.342697320000005,0.2985826573426716,14.0,14.3,,DQ,,,,OPV,,,,,,,,,-5.56,-3.65,,-5.66,-4.14,
104389,10.1021/acsenergylett.0c02230,10.1021/acsenergylett.0c02230,PM6,mBzS-4F,PM6,mBzS-4F,COC(=O)C(C)(C)c1cc(C)cc(-c2sc3c4sc5cc(/C=C6/C(=O)c7cc(F)cc(c7)C(=O)/C6=C\c6cc(C(C)(C)C(=O)OC)c(-c7cc(C)cc(C(C)(C)C(=O)OC)c7)s6)sc5c4c(C(C)(C)C(=O)OC)ccc2-3)c1,,0.804,27.72,76.35,17.02,17.016032879999997,0.0233085781433737,16.61,17.02,,,,,,,,,,,,,,,-5.56,-3.65,,,,
104390,10.1021/acsenergylett.0c02230,10.1021/acsenergylett.0c02230,PM6,EHBzS-4F,PM6,EHBzS-4F,COC(=O)C(C)(C)c1cc(C)cc(-c2sc3c4sc5cc(/C=C6/C(=O)c7cc(F)cc(c7)C(=O)/C6=C\c6cc(C(C)(C)C(=O)OC)c(-c7cc(C)cc(C(C)(C)C(=O)OC)c7)s6)sc5c4c(C(C)(C)C(=O)OC)ccc2-3)c1,,0.825,27.58,70.07,15.94,15.943377449999998,0.0211885194479207,15.33,15.94,,,,,,,,,,,,,,,-5.56,-3.65,,,,
104395,10.1021/acsenergylett.1c01656,10.1021/acsenergylett.1c01656,PM6,Y6,PM6,Y6,COC(=O)C(C)(C)c1cc(C)cc(-c2sc3c4sc5cc(/C=C6/C(=O)c7cc(F)cc(c7)C(=O)/C6=C\c6cc(C(C)(C)C(=O)OC)c(-c7cc(C)cc(C(C)(C)C(=O)OC)c7)s6)sc5c4c(C(C)(C)C(=O)OC)ccc2-3)c1,CCCCCCCCCCCc1c(/C=C2\C(=O)c3cc(F)c(F)cc3C2=C(C#N)C#N)sc2c1sc1c3c4nsnc4c4c5sc6c(CCCCCCCCCCC)c(/C=C7\C(=O)c8cc(F)c(F)cc8C7=C(C#N)C#N)sc6c5n(CC(CC)CCCC)c4c3n(CC(CC)CCCC)c21,0.8,21.09,62.16,10.49,10.4876352,0.0225433746425214,10.36,10.49,,,,,Inverted,inverted,Nb2CO1.2OH0.6F0.2,Nb2CO1.2OH0.6F0.2,,,,,,,-5.56,-3.65,,-5.65,-4.09,
