Repository: JiYiqaq/PCE-KA-GNN

# Data directory

- `raw/Active_Database.csv` is the immutable source dataset bundled under CC BY 4.0. Do not overwrite it with processed data.
- `processed/` is created and populated by the training pipeline. Generated `.pt` and `.pth` caches are intentionally ignored by Git because they can exceed GitHub's normal single-file limit.

See `../DATA_LICENSE.md` for provenance, license and checksum information.

File: data/raw/Active_Database.csv (part 373 of 471)
id,doi,doi_norm,donor,acceptor,donor_canonical,acceptor_canonical,donor_smiles,acceptor_smiles,voc,jsc,ff,pce,pce_recomputed,pce_relative_error_percent,pce_avg,pce_best,d_a_ratio,additive,additive_canonical,additive_ratio,device_structure,device_type,etl,etl_canonical,htl,htl_canonical,active_layer_thickness,solvent,solvent_canonical,annealing_temp,homo_d,lumo_d,eg_d,homo_a,lumo_a,eg_a
104396,10.1021/acsenergylett.1c01656,10.1021/acsenergylett.1c01656,PM6,Y6,PM6,Y6,COC(=O)C(C)(C)c1cc(C)cc(-c2sc3c4sc5cc(/C=C6/C(=O)c7cc(F)cc(c7)C(=O)/C6=C\c6cc(C(C)(C)C(=O)OC)c(-c7cc(C)cc(C(C)(C)C(=O)OC)c7)s6)sc5c4c(C(C)(C)C(=O)OC)ccc2-3)c1,CCCCCCCCCCCc1c(/C=C2\C(=O)c3cc(F)c(F)cc3C2=C(C#N)C#N)sc2c1sc1c3c4nsnc4c4c5sc6c(CCCCCCCCCCC)c(/C=C7\C(=O)c8cc(F)c(F)cc8C7=C(C#N)C#N)sc6c5n(CC(CC)CCCC)c4c3n(CC(CC)CCCC)c21,0.84,25.36,71.45,15.22,15.2205648,0.0037109067017041,15.05,15.22,,,,,Inverted,inverted,Nb2CO1.2OH0.8,Nb2CO1.2OH0.8,,,,,,,-5.56,-3.65,,-5.65,-4.09,
104397,10.1021/acsenergylett.1c01656,10.1021/acsenergylett.1c01656,PM6,Y6,PM6,Y6,COC(=O)C(C)(C)c1cc(C)cc(-c2sc3c4sc5cc(/C=C6/C(=O)c7cc(F)cc(c7)C(=O)/C6=C\c6cc(C(C)(C)C(=O)OC)c(-c7cc(C)cc(C(C)(C)C(=O)OC)c7)s6)sc5c4c(C(C)(C)C(=O)OC)ccc2-3)c1,CCCCCCCCCCCc1c(/C=C2\C(=O)c3cc(F)c(F)cc3C2=C(C#N)C#N)sc2c1sc1c3c4nsnc4c4c5sc6c(CCCCCCCCCCC)c(/C=C7\C(=O)c8cc(F)c(F)cc8C7=C(C#N)C#N)sc6c5n(CC(CC)CCCC)c4c3n(CC(CC)CCCC)c21,0.85,24.87,73.82,15.61,15.6051789,0.0308846893017241,15.42,15.61,,,,,Inverted,inverted,ZnO,ZnO,,,,,,,-5.56,-3.65,,-5.65,-4.09,
104398,10.1021/acsenergylett.1c01656,10.1021/acsenergylett.1c01656,PM6,Y6,PM6,Y6,COC(=O)C(C)(C)c1cc(C)cc(-c2sc3c4sc5cc(/C=C6/C(=O)c7cc(F)cc(c7)C(=O)/C6=C\c6cc(C(C)(C)C(=O)OC)c(-c7cc(C)cc(C(C)(C)C(=O)OC)c7)s6)sc5c4c(C(C)(C)C(=O)OC)ccc2-3)c1,CCCCCCCCCCCc1c(/C=C2\C(=O)c3cc(F)c(F)cc3C2=C(C#N)C#N)sc2c1sc1c3c4nsnc4c4c5sc6c(CCCCCCCCCCC)c(/C=C7\C(=O)c8cc(F)c(F)cc8C7=C(C#N)C#N)sc6c5n(CC(CC)CCCC)c4c3n(CC(CC)CCCC)c21,0.77,19.82,54.49,8.32,8.31593686,0.0488358173076865,8.21,8.32,,,,,Conventional,conventional,,,Nb2CO1.2OH0.6F0.2,Nb2CO1.2OH0.6F0.2,,,,,-5.56,-3.65,,-5.65,-4.09,
104399,10.1021/acsenergylett.1c01656,10.1021/acsenergylett.1c01656,PM6,Y6,PM6,Y6,COC(=O)C(C)(C)c1cc(C)cc(-c2sc3c4sc5cc(/C=C6/C(=O)c7cc(F)cc(c7)C(=O)/C6=C\c6cc(C(C)(C)C(=O)OC)c(-c7cc(C)cc(C(C)(C)C(=O)OC)c7)s6)sc5c4c(C(C)(C)C(=O)OC)ccc2-3)c1,CCCCCCCCCCCc1c(/C=C2\C(=O)c3cc(F)c(F)cc3C2=C(C#N)C#N)sc2c1sc1c3c4nsnc4c4c5sc6c(CCCCCCCCCCC)c(/C=C7\C(=O)c8cc(F)c(F)cc8C7=C(C#N)C#N)sc6c5n(CC(CC)CCCC)c4c3n(CC(CC)CCCC)c21,0.84,25.08,71.33,15.03,15.027233759999996,0.0184047904191833,14.87,15.03,,,,,Conventional,conventional,,,Nb2CO1.36OH0.2,Nb2CO1.36OH0.2,,,,,-5.56,-3.65,,-5.65,-4.09,
104400,10.1021/acsenergylett.1c01656,10.1021/acsenergylett.1c01656,PM6,Y6,PM6,Y6,COC(=O)C(C)(C)c1cc(C)cc(-c2sc3c4sc5cc(/C=C6/C(=O)c7cc(F)cc(c7)C(=O)/C6=C\c6cc(C(C)(C)C(=O)OC)c(-c7cc(C)cc(C(C)(C)C(=O)OC)c7)s6)sc5c4c(C(C)(C)C(=O)OC)ccc2-3)c1,CCCCCCCCCCCc1c(/C=C2\C(=O)c3cc(F)c(F)cc3C2=C(C#N)C#N)sc2c1sc1c3c4nsnc4c4c5sc6c(CCCCCCCCCCC)c(/C=C7\C(=O)c8cc(F)c(F)cc8C7=C(C#N)C#N)sc6c5n(CC(CC)CCCC)c4c3n(CC(CC)CCCC)c21,0.85,24.84,73.61,15.54,15.5420154,0.0129691119691198,15.36,15.54,,,,,Conventional,conventional,,,PEDOT:PSS,PEDOT:PSS,,,,,-5.56,-3.65,,-5.65,-4.09,
104401,10.1021/acsenergylett.1c01730,10.1021/acsenergylett.1c01730,PM6,Y6,PM6,Y6,COC(=O)C(C)(C)c1cc(C)cc(-c2sc3c4sc5cc(/C=C6/C(=O)c7cc(F)cc(c7)C(=O)/C6=C\c6cc(C(C)(C)C(=O)OC)c(-c7cc(C)cc(C(C)(C)C(=O)OC)c7)s6)sc5c4c(C(C)(C)C(=O)OC)ccc2-3)c1,CCCCCCCCCCCc1c(/C=C2\C(=O)c3cc(F)c(F)cc3C2=C(C#N)C#N)sc2c1sc1c3c4nsnc4c4c5sc6c(CCCCCCCCCCC)c(/C=C7\C(=O)c8cc(F)c(F)cc8C7=C(C#N)C#N)sc6c5n(CC(CC)CCCC)c4c3n(CC(CC)CCCC)c21,0.829,26.7,74.73,16.54,16.54096239,0.0058185610640963,15.97,16.54,,,,,,organic solar cell,,,,,,,,,-5.56,-3.65,,-5.65,-4.09,
104402,10.1021/acsenergylett.1c01730,10.1021/acsenergylett.1c01730,PM6,Y6,PM6,Y6,COC(=O)C(C)(C)c1cc(C)cc(-c2sc3c4sc5cc(/C=C6/C(=O)c7cc(F)cc(c7)C(=O)/C6=C\c6cc(C(C)(C)C(=O)OC)c(-c7cc(C)cc(C(C)(C)C(=O)OC)c7)s6)sc5c4c(C(C)(C)C(=O)OC)ccc2-3)c1,CCCCCCCCCCCc1c(/C=C2\C(=O)c3cc(F)c(F)cc3C2=C(C#N)C#N)sc2c1sc1c3c4nsnc4c4c5sc6c(CCCCCCCCCCC)c(/C=C7\C(=O)c8cc(F)c(F)cc8C7=C(C#N)C#N)sc6c5n(CC(CC)CCCC)c4c3n(CC(CC)CCCC)c21,0.83,26.75,76.16,16.89,16.909423999999998,0.1150029603315406,16.31,16.89,,melamine (MA),,,,,,,,,,,,,-5.56,-3.65,,-5.65,-4.09,
104403,10.1021/acsenergylett.1c01730,10.1021/acsenergylett.1c01730,PM6,Y6,PM6,Y6,COC(=O)C(C)(C)c1cc(C)cc(-c2sc3c4sc5cc(/C=C6/C(=O)c7cc(F)cc(c7)C(=O)/C6=C\c6cc(C(C)(C)C(=O)OC)c(-c7cc(C)cc(C(C)(C)C(=O)OC)c7)s6)sc5c4c(C(C)(C)C(=O)OC)ccc2-3)c1,CCCCCCCCCCCc1c(/C=C2\C(=O)c3cc(F)c(F)cc3C2=C(C#N)C#N)sc2c1sc1c3c4nsnc4c4c5sc6c(CCCCCCCCCCC)c(/C=C7\C(=O)c8cc(F)c(F)cc8C7=C(C#N)C#N)sc6c5n(CC(CC)CCCC)c4c3n(CC(CC)CCCC)c21,0.833,26.85,76.19,17.04,17.040693495,0.004069806338029,16.43,17.04,,melamine (MA),,,,,,,,,,,,,-5.56,-3.65,,-5.65,-4.09,
104404,10.1021/acsenergylett.1c01730,10.1021/acsenergylett.1c01730,PM6,Y6,PM6,Y6,COC(=O)C(C)(C)c1cc(C)cc(-c2sc3c4sc5cc(/C=C6/C(=O)c7cc(F)cc(c7)C(=O)/C6=C\c6cc(C(C)(C)C(=O)OC)c(-c7cc(C)cc(C(C)(C)C(=O)OC)c7)s6)sc5c4c(C(C)(C)C(=O)OC)ccc2-3)c1,CCCCCCCCCCCc1c(/C=C2\C(=O)c3cc(F)c(F)cc3C2=C(C#N)C#N)sc2c1sc1c3c4nsnc4c4c5sc6c(CCCCCCCCCCC)c(/C=C7\C(=O)c8cc(F)c(F)cc8C7=C(C#N)C#N)sc6c5n(CC(CC)CCCC)c4c3n(CC(CC)CCCC)c21,0.84,27.01,76.87,17.44,17.44057308,0.0032860091743049,16.82,17.44,,melamine (MA),,,,,,,,,,,,,-5.56,-3.65,,-5.65,-4.09,
104405,10.1021/acsenergylett.1c01730,10.1021/acsenergylett.1c01730,PM6,Y6,PM6,Y6,COC(=O)C(C)(C)c1cc(C)cc(-c2sc3c4sc5cc(/C=C6/C(=O)c7cc(F)cc(c7)C(=O)/C6=C\c6cc(C(C)(C)C(=O)OC)c(-c7cc(C)cc(C(C)(C)C(=O)OC)c7)s6)sc5c4c(C(C)(C)C(=O)OC)ccc2-3)c1,CCCCCCCCCCCc1c(/C=C2\C(=O)c3cc(F)c(F)cc3C2=C(C#N)C#N)sc2c1sc1c3c4nsnc4c4c5sc6c(CCCCCCCCCCC)c(/C=C7\C(=O)c8cc(F)c(F)cc8C7=C(C#N)C#N)sc6c5n(CC(CC)CCCC)c4c3n(CC(CC)CCCC)c21,0.835,26.89,76.82,17.25,17.24850983,0.0086386666666683,16.66,17.25,,melamine (MA),,,,,,,,,,,,,-5.56,-3.65,,-5.65,-4.09,
104406,10.1021/acsenergylett.1c01730,10.1021/acsenergylett.1c01730,PM6,Y6,PM6,Y6,COC(=O)C(C)(C)c1cc(C)cc(-c2sc3c4sc5cc(/C=C6/C(=O)c7cc(F)cc(c7)C(=O)/C6=C\c6cc(C(C)(C)C(=O)OC)c(-c7cc(C)cc(C(C)(C)C(=O)OC)c7)s6)sc5c4c(C(C)(C)C(=O)OC)ccc2-3)c1,CCCCCCCCCCCc1c(/C=C2\C(=O)c3cc(F)c(F)cc3C2=C(C#N)C#N)sc2c1sc1c3c4nsnc4c4c5sc6c(CCCCCCCCCCC)c(/C=C7\C(=O)c8cc(F)c(F)cc8C7=C(C#N)C#N)sc6c5n(CC(CC)CCCC)c4c3n(CC(CC)CCCC)c21,0.828,26.36,72.99,15.93,15.930855791999996,0.0053722033898156,15.48,15.93,,,,,,organic solar cell,Al,Al,,,,,,,-5.56,-3.65,,-5.65,-4.09,
104407,10.1021/acsenergylett.1c01730,10.1021/acsenergylett.1c01730,PM6,Y6,PM6,Y6,COC(=O)C(C)(C)c1cc(C)cc(-c2sc3c4sc5cc(/C=C6/C(=O)c7cc(F)cc(c7)C(=O)/C6=C\c6cc(C(C)(C)C(=O)OC)c(-c7cc(C)cc(C(C)(C)C(=O)OC)c7)s6)sc5c4c(C(C)(C)C(=O)OC)ccc2-3)c1,CCCCCCCCCCCc1c(/C=C2\C(=O)c3cc(F)c(F)cc3C2=C(C#N)C#N)sc2c1sc1c3c4nsnc4c4c5sc6c(CCCCCCCCCCC)c(/C=C7\C(=O)c8cc(F)c(F)cc8C7=C(C#N)C#N)sc6c5n(CC(CC)CCCC)c4c3n(CC(CC)CCCC)c21,0.835,26.45,75.16,16.6,16.599649699999997,0.0021102409638823,16.19,16.6,,melamine (MA),,0.25 wt%,,,PFN-Br + 0.25% MA,Al,,,,,,,-5.56,-3.65,,-5.65,-4.09,
104408,10.1021/acsenergylett.1c01730,10.1021/acsenergylett.1c01730,PM6,BTP-eC9,PM6,BTP-eC9,COC(=O)C(C)(C)c1cc(C)cc(-c2sc3c4sc5cc(/C=C6/C(=O)c7cc(F)cc(c7)C(=O)/C6=C\c6cc(C(C)(C)C(=O)OC)c(-c7cc(C)cc(C(C)(C)C(=O)OC)c7)s6)sc5c4c(C(C)(C)C(=O)OC)ccc2-3)c1,CCCCCCCCCc1c(C=C2C(=O)c3cc(Cl)c(Cl)cc3C2=C(C#N)C#N)sc2c1sc1c3c4nsnc4c4c5sc6c(CCCCCCCCC)c(C=C7C(=O)c8cc(Cl)c(Cl)cc8C7=C(C#N)C#N)sc6c5n(CC(CCCC)CCCCCC)c4c3n(CC(CCCC)CCCCCC)c21,0.843,26.87,79.51,18.01,18.010136091,0.0007556413103726,17.53,18.01,,,,,,organic solar cell,Ag,Ag,,,,,,,-5.56,-3.65,,-5.665,-4.165,
104409,10.1021/acsenergylett.1c01730,10.1021/acsenergylett.1c01730,PM6,BTP-eC9,PM6,BTP-eC9,COC(=O)C(C)(C)c1cc(C)cc(-c2sc3c4sc5cc(/C=C6/C(=O)c7cc(F)cc(c7)C(=O)/C6=C\c6cc(C(C)(C)C(=O)OC)c(-c7cc(C)cc(C(C)(C)C(=O)OC)c7)s6)sc5c4c(C(C)(C)C(=O)OC)ccc2-3)c1,CCCCCCCCCc1c(C=C2C(=O)c3cc(Cl)c(Cl)cc3C2=C(C#N)C#N)sc2c1sc1c3c4nsnc4c4c5sc6c(CCCCCCCCC)c(C=C7C(=O)c8cc(Cl)c(Cl)cc8C7=C(C#N)C#N)sc6c5n(CC(CCCC)CCCCCC)c4c3n(CC(CCCC)CCCCCC)c21,0.848,27.12,80.79,18.58,18.579890304,0.0005903982777131,17.95,18.58,,,,,,organic solar cell,Ag,Ag,,,,,,,-5.56,-3.65,,-5.665,-4.165,
104410,10.1021/acsenergylett.1c01730,10.1021/acsenergylett.1c01730,PM6,IT4F,PM6,IT-4F,COC(=O)C(C)(C)c1cc(C)cc(-c2sc3c4sc5cc(/C=C6/C(=O)c7cc(F)cc(c7)C(=O)/C6=C\c6cc(C(C)(C)C(=O)OC)c(-c7cc(C)cc(C(C)(C)C(=O)OC)c7)s6)sc5c4c(C(C)(C)C(=O)OC)ccc2-3)c1,CCCCCCc1ccc(C2(c3ccc(CCCCCC)cc3)c3cc4c(cc3-c3sc5cc(/C=C6\C(=O)c7cc(F)c(F)cc7C6=C(C#N)C#N)sc5c32)C(c2ccc(CCCCCC)cc2)(c2ccc(CCCCCC)cc2)c2c-4sc3cc(/C=C4\C(=O)c5cc(F)c(F)cc5C4=C(C#N)C#N)sc23)cc1,0.841,20.07,75.22,12.7,12.696286014,0.0292439842519628,12.32,12.7,,,,,,organic solar cell,Ag,Ag,,,,,,,-5.56,-3.65,,-5.66,-4.14,
104411,10.1021/acsenergylett.1c01730,10.1021/acsenergylett.1c01730,PM6,IT4F,PM6,IT-4F,COC(=O)C(C)(C)c1cc(C)cc(-c2sc3c4sc5cc(/C=C6/C(=O)c7cc(F)cc(c7)C(=O)/C6=C\c6cc(C(C)(C)C(=O)OC)c(-c7cc(C)cc(C(C)(C)C(=O)OC)c7)s6)sc5c4c(C(C)(C)C(=O)OC)ccc2-3)c1,CCCCCCc1ccc(C2(c3ccc(CCCCCC)cc3)c3cc4c(cc3-c3sc5cc(/C=C6\C(=O)c7cc(F)c(F)cc7C6=C(C#N)C#N)sc5c32)C(c2ccc(CCCCCC)cc2)(c2ccc(CCCCCC)cc2)c2c-4sc3cc(/C=C4\C(=O)c5cc(F)c(F)cc5C4=C(C#N)C#N)sc23)cc1,0.856,20.18,76.28,13.18,13.176668223999998,0.0252790288315731,12.81,13.18,,,,,,organic solar cell,Ag,Ag,,,,,,,-5.56,-3.65,,-5.66,-4.14,
104412,10.1021/acsenergylett.1c01730,10.1021/acsenergylett.1c01730,PCE10,PC71BM,PCE10,PC71BM,CCCCC(CC)COC(=O)c1sc2c(-c3cc4c(-c5ccc(CC(CC)CCCC)s5)c5sccc5c(-c5ccc(CC(CC)CCCC)s5)c4s3)scc2c1F,COC(=O)CCCC1(c2ccccc2)C23c4c5ccc6c7cc8c9c%10c(cc%11cc%12c%13c%14c(cc%15c%16ccc-5c2c%16c2c5c%16c%17c(c(c46)c7c9c%17c4c%10c%11c%13c4c%16c%14c%152)C513)C%12)C8,0.775,17.15,67.04,8.91,8.910454000000001,0.0050953984287462,8.61,8.91,,,,,,organic solar cell,Ag,Ag,,,,,,,-5.21,-3.6,,-5.9,-3.9,
104413,10.1021/acsenergylett.1c01730,10.1021/acsenergylett.1c01730,PCE10,PC71BM,PCE10,PC71BM,CCCCC(CC)COC(=O)c1sc2c(-c3cc4c(-c5ccc(CC(CC)CCCC)s5)c5sccc5c(-c5ccc(CC(CC)CCCC)s5)c4s3)scc2c1F,COC(=O)CCCC1(c2ccccc2)C23c4c5ccc6c7cc8c9c%10c(cc%11cc%12c%13c%14c(cc%15c%16ccc-5c2c%16c2c5c%16c%17c(c(c46)c7c9c%17c4c%10c%11c%13c4c%16c%14c%152)C513)C%12)C8,0.787,17.25,68.87,9.35,9.349619025000004,0.0040745989304492,9.09,9.35,,,,,,organic solar cell,Ag,Ag,,,,,,,-5.21,-3.6,,-5.9,-3.9,
104414,10.1021/acsenergylett.1c02244,10.1021/acsenergylett.1c02244,BF-DPP,,BF-DPP,,,,1.74,0.54,66.0,0.64,0.620136,3.103749999999999,,,1:1,,,,"opaque, conventional",conventional,,,,,80.0,,,,,,,,,
104415,10.1021/acsenergylett.1c02244,10.1021/acsenergylett.1c02244,BF-DPB,,BF-DPB,,CC1(C)c2ccccc2-c2ccc(N(c3ccccc3)c3ccc(-c4ccc(N(c5ccccc5)c5ccc6c(c5)C(C)(C)c5ccccc5-6)cc4)cc3)cc21,,1.85,0.8,74.0,1.11,1.0952000000000002,1.3333333333333264,,,1:1,,,,"opaque, conventional",conventional,,,,,80.0,,,,,,,,,
104416,10.1021/acsenergylett.1c02244,10.1021/acsenergylett.1c02244,BF-DPT,,BF-DPT,,,,1.93,0.77,46.0,0.74,0.683606,7.620810810810803,,,1:1,,,,inverted,inverted,Li:BPhen,Li:BPhen,MoO3,MoO3,70.0,,,,,,,,,
104417,10.1021/acsenergylett.1c02244,10.1021/acsenergylett.1c02244,BF-DPN,,BF-DPN,,,,1.84,1.0,67.0,1.2,1.2328,2.733333333333347,,,1:1,,,,inverted,inverted,Li:BPhen,Li:BPhen,MoO3,MoO3,65.0,,,,,,,,,
104418,10.1021/acsenergylett.1c02244,10.1021/acsenergylett.1c02244,BF-DPA,,BF-DPA,,,,1.74,1.0,40.0,0.85,0.696,18.117647058823533,,,1:1,,,,inverted,inverted,Li:BPhen,Li:BPhen,MoO3,MoO3,80.0,,,,,,,,,
104419,10.1021/acsenergylett.1c02244,10.1021/acsenergylett.1c02244,BF-DPB,,BF-DPB,,CC1(C)c2ccccc2-c2ccc(N(c3ccccc3)c3ccc(-c4ccc(N(c5ccccc5)c5ccc6c(c5)C(C)(C)c5ccccc5-6)cc4)cc3)cc21,,1.99,0.81,63.0,0.96,1.015497,5.780937500000014,,,1:1,,,,"opaque, inverted",inverted,,,,,120.0,,,,,,,,,
104421,10.1021/acsenergylett.1c02244,10.1021/acsenergylett.1c02244,BF-DPN,,BF-DPN,,,,1.88,0.86,42.0,0.77,0.6790559999999999,11.810909090909108,,,1:1,,,,inverted,inverted,Li:BPhen,Li:BPhen,MoO3,MoO3,180.0,,,,,,,,,
104422,10.1021/acsenergylett.1c02244,10.1021/acsenergylett.1c02244,BF-DPB,,BF-DPB,,CC1(C)c2ccccc2-c2ccc(N(c3ccccc3)c3ccc(-c4ccc(N(c5ccccc5)c5ccc6c(c5)C(C)(C)c5ccccc5-6)cc4)cc3)cc21,,2.0,0.64,55.0,0.7,0.7040000000000001,0.5714285714285878,,,1:1,,,,"transparent, inverted",inverted,,,,,120.0,,,,,,,,,
104424,10.1021/acsenergylett.1c02244,10.1021/acsenergylett.1c02244,BF-DPN,,BF-DPN,,,,1.88,0.68,43.0,0.61,0.549712,9.883278688524593,,,1:1,,,,inverted,inverted,Li:BPhen,Li:BPhen,MoO3,MoO3,180.0,,,,,,,,,
104426,10.1021/acsenergylett.2c00476,10.1021/acsenergylett.2c00476,PM6,BTP-4Cl,PM6,BTP-4Cl,COC(=O)C(C)(C)c1cc(C)cc(-c2sc3c4sc5cc(/C=C6/C(=O)c7cc(F)cc(c7)C(=O)/C6=C\c6cc(C(C)(C)C(=O)OC)c(-c7cc(C)cc(C(C)(C)C(=O)OC)c7)s6)sc5c4c(C(C)(C)C(=O)OC)ccc2-3)c1,CCCCCCCCCc1c(/C=C2\C(=O)c3cc(Cl)c(Cl)cc3C2=C(C#N)C#N)sc2c1sc1c3c4nsnc4c4c5sc6c(CCC)c(/C=C7\C(=O)c8cc(Cl)c(Cl)cc8C7=C(C#N)C#N)sc6c5n(CC(CCCC)CCCCCC)c4c3n(CC(CCCC)CCCCCC)c21,0.86,25.51,75.58,16.61,16.58119388,0.1734263696568254,16.48,16.61,,,,,Seq_BHJ,OSC,,,,,,,,,-5.56,-3.65,,-5.66,-4.14,
104427,10.1021/acsenergylett.2c00476,10.1021/acsenergylett.2c00476,PM6,BTP-4Cl,PM6,BTP-4Cl,COC(=O)C(C)(C)c1cc(C)cc(-c2sc3c4sc5cc(/C=C6/C(=O)c7cc(F)cc(c7)C(=O)/C6=C\c6cc(C(C)(C)C(=O)OC)c(-c7cc(C)cc(C(C)(C)C(=O)OC)c7)s6)sc5c4c(C(C)(C)C(=O)OC)ccc2-3)c1,CCCCCCCCCc1c(/C=C2\C(=O)c3cc(Cl)c(Cl)cc3C2=C(C#N)C#N)sc2c1sc1c3c4nsnc4c4c5sc6c(CCC)c(/C=C7\C(=O)c8cc(Cl)c(Cl)cc8C7=C(C#N)C#N)sc6c5n(CC(CCCC)CCCCCC)c4c3n(CC(CCCC)CCCCCC)c21,0.858,25.62,74.83,16.48,16.449100668,0.1874959466019454,16.48,16.48,,,,,Seq_BHJ,OSC,,,,,,,,,-5.56,-3.65,,-5.66,-4.14,
104428,10.1021/acsenergylett.2c00476,10.1021/acsenergylett.2c00476,PM6,BTP-4Cl,PM6,BTP-4Cl,COC(=O)C(C)(C)c1cc(C)cc(-c2sc3c4sc5cc(/C=C6/C(=O)c7cc(F)cc(c7)C(=O)/C6=C\c6cc(C(C)(C)C(=O)OC)c(-c7cc(C)cc(C(C)(C)C(=O)OC)c7)s6)sc5c4c(C(C)(C)C(=O)OC)ccc2-3)c1,CCCCCCCCCc1c(/C=C2\C(=O)c3cc(Cl)c(Cl)cc3C2=C(C#N)C#N)sc2c1sc1c3c4nsnc4c4c5sc6c(CCC)c(/C=C7\C(=O)c8cc(Cl)c(Cl)cc8C7=C(C#N)C#N)sc6c5n(CC(CCCC)CCCCCC)c4c3n(CC(CCCC)CCCCCC)c21,0.864,26.25,77.73,17.63,17.629164,0.0047419171866115,17.45,17.63,,TBABr,,0.25 mol %,Seq_BHJ doped,OSC,,,,,,,,,-5.56,-3.65,,-5.66,-4.14,
104429,10.1021/acsenergylett.2c00476,10.1021/acsenergylett.2c00476,PM6,BTP-4Cl,PM6,BTP-4Cl,COC(=O)C(C)(C)c1cc(C)cc(-c2sc3c4sc5cc(/C=C6/C(=O)c7cc(F)cc(c7)C(=O)/C6=C\c6cc(C(C)(C)C(=O)OC)c(-c7cc(C)cc(C(C)(C)C(=O)OC)c7)s6)sc5c4c(C(C)(C)C(=O)OC)ccc2-3)c1,CCCCCCCCCc1c(/C=C2\C(=O)c3cc(Cl)c(Cl)cc3C2=C(C#N)C#N)sc2c1sc1c3c4nsnc4c4c5sc6c(CCC)c(/C=C7\C(=O)c8cc(Cl)c(Cl)cc8C7=C(C#N)C#N)sc6c5n(CC(CCCC)CCCCCC)c4c3n(CC(CCCC)CCCCCC)c21,0.859,26.37,76.98,17.45,17.437378734000003,0.0723281719197505,17.45,17.45,,TBABr,,0.25 mol %,Seq_BHJ doped,OSC,,,,,,,,,-5.56,-3.65,,-5.66,-4.14,
104430,10.1021/acsenergylett.2c00476,10.1021/acsenergylett.2c00476,PM6,PTIC,PM6,PTIC,COC(=O)C(C)(C)c1cc(C)cc(-c2sc3c4sc5cc(/C=C6/C(=O)c7cc(F)cc(c7)C(=O)/C6=C\c6cc(C(C)(C)C(=O)OC)c(-c7cc(C)cc(C(C)(C)C(=O)OC)c7)s6)sc5c4c(C(C)(C)C(=O)OC)ccc2-3)c1,CCOc1cc(-c2cc(CC)c(/C=C3\C(=O)c4cc(F)c(F)cc4C3=C(C#N)C#N)s2)c(OCC)cc1-c1cc(CC)c(/C=C2\C(=O)c3cc(F)c(F)cc3C2=C(C#N)C#N)s1,0.907,15.42,63.59,8.91,8.893659246,0.1833979124579101,,,,,,,Seq_b_BHJ,OSC,,,,,,,,,-5.56,-3.65,,-5.59,-3.81,
104431,10.1021/acsenergylett.2c00476,10.1021/acsenergylett.2c00476,PM6,PTIC,PM6,PTIC,COC(=O)C(C)(C)c1cc(C)cc(-c2sc3c4sc5cc(/C=C6/C(=O)c7cc(F)cc(c7)C(=O)/C6=C\c6cc(C(C)(C)C(=O)OC)c(-c7cc(C)cc(C(C)(C)C(=O)OC)c7)s6)sc5c4c(C(C)(C)C(=O)OC)ccc2-3)c1,CCOc1cc(-c2cc(CC)c(/C=C3\C(=O)c4cc(F)c(F)cc4C3=C(C#N)C#N)s2)c(OCC)cc1-c1cc(CC)c(/C=C2\C(=O)c3cc(F)c(F)cc3C2=C(C#N)C#N)s1,0.908,15.45,62.64,8.76,8.787515039999999,0.3140986301369754,8.76,8.76,,,,,Seq_b_BHJ,OSC,,,,,,,,,-5.56,-3.65,,-5.59,-3.81,
104432,10.1021/acsenergylett.2c00476,10.1021/acsenergylett.2c00476,PM6,PTIC,PM6,PTIC,COC(=O)C(C)(C)c1cc(C)cc(-c2sc3c4sc5cc(/C=C6/C(=O)c7cc(F)cc(c7)C(=O)/C6=C\c6cc(C(C)(C)C(=O)OC)c(-c7cc(C)cc(C(C)(C)C(=O)OC)c7)s6)sc5c4c(C(C)(C)C(=O)OC)ccc2-3)c1,CCOc1cc(-c2cc(CC)c(/C=C3\C(=O)c4cc(F)c(F)cc4C3=C(C#N)C#N)s2)c(OCC)cc1-c1cc(CC)c(/C=C2\C(=O)c3cc(F)c(F)cc3C2=C(C#N)C#N)s1,0.914,16.84,65.85,10.14,10.13547396,0.0446355029585974,,,,TBABr,,,Seq_b_BHJ doped,OSC,,,,,,,,,-5.56,-3.65,,-5.59,-3.81,
104433,10.1021/acsenergylett.2c00476,10.1021/acsenergylett.2c00476,PM6,PTIC,PM6,PTIC,COC(=O)C(C)(C)c1cc(C)cc(-c2sc3c4sc5cc(/C=C6/C(=O)c7cc(F)cc(c7)C(=O)/C6=C\c6cc(C(C)(C)C(=O)OC)c(-c7cc(C)cc(C(C)(C)C(=O)OC)c7)s6)sc5c4c(C(C)(C)C(=O)OC)ccc2-3)c1,CCOc1cc(-c2cc(CC)c(/C=C3\C(=O)c4cc(F)c(F)cc4C3=C(C#N)C#N)s2)c(OCC)cc1-c1cc(CC)c(/C=C2\C(=O)c3cc(F)c(F)cc3C2=C(C#N)C#N)s1,0.918,16.13,66.02,9.77,9.775805868,0.0594254657113561,9.77,9.77,,TBABr,,,Seq_b_BHJ doped,OSC,,,,,,,,,-5.56,-3.65,,-5.59,-3.81,
104438,10.1021/acsenergylett.2c00502,10.1021/acsenergylett.2c00502,PCE10,COTIC-4F,PCE10,COTIC-4F,CCCCC(CC)COC(=O)c1sc2c(-c3cc4c(-c5ccc(CC(CC)CCCC)s5)c5sccc5c(-c5ccc(CC(CC)CCCC)s5)c4s3)scc2c1F,CCCCC(CC)COc1cc(/C=C2\C(=O)c3cc(F)c(F)cc3C2=C(C#N)C#N)sc1-c1cc2c(s1)-c1sc(-c3sc(/C=C4\C(=O)c5cc(F)c(F)cc5C4=C(C#N)C#N)cc3OCC(CC)CCCC)cc1C2(CC(CC)CCCC)CC(CC)CCCC,0.57,20.9,55.2,6.55,6.575976,0.3965801526717557,6.55,6.55,,,,,,organic solar cell,ZnO,ZnO,,,,,,,-5.21,-3.6,,-5.26,-4.16,
104439,10.1021/acsenergylett.2c00502,10.1021/acsenergylett.2c00502,PCE10,COTIC-4F,PCE10,COTIC-4F,CCCCC(CC)COC(=O)c1sc2c(-c3cc4c(-c5ccc(CC(CC)CCCC)s5)c5sccc5c(-c5ccc(CC(CC)CCCC)s5)c4s3)scc2c1F,CCCCC(CC)COc1cc(/C=C2\C(=O)c3cc(F)c(F)cc3C2=C(C#N)C#N)sc1-c1cc2c(s1)-c1sc(-c3sc(/C=C4\C(=O)c5cc(F)c(F)cc5C4=C(C#N)C#N)cc3OCC(CC)CCCC)cc1C2(CC(CC)CCCC)CC(CC)CCCC,0.57,19.7,53.3,5.98,5.985056999999999,0.0845652173912872,5.98,5.98,,,,,,organic solar cell,ZnO+PFN-Br,ZnO/PFN-Br,,,,,,,-5.21,-3.6,,-5.26,-4.16,
104440,10.1021/acsenergylett.2c00502,10.1021/acsenergylett.2c00502,PCE10,COTIC-4F,PCE10,COTIC-4F,CCCCC(CC)COC(=O)c1sc2c(-c3cc4c(-c5ccc(CC(CC)CCCC)s5)c5sccc5c(-c5ccc(CC(CC)CCCC)s5)c4s3)scc2c1F,CCCCC(CC)COc1cc(/C=C2\C(=O)c3cc(F)c(F)cc3C2=C(C#N)C#N)sc1-c1cc2c(s1)-c1sc(-c3sc(/C=C4\C(=O)c5cc(F)c(F)cc5C4=C(C#N)C#N)cc3OCC(CC)CCCC)cc1C2(CC(CC)CCCC)CC(CC)CCCC,0.56,17.9,56.1,5.62,5.623464,0.0616370106761589,5.62,5.62,,,,,,organic solar cell,PEDOT:PSS,PEDOT:PSS,,,,,,,-5.21,-3.6,,-5.26,-4.16,
104441,10.1021/acsenergylett.2c00502,10.1021/acsenergylett.2c00502,PCE10,COTIC-4F,PCE10,COTIC-4F,CCCCC(CC)COC(=O)c1sc2c(-c3cc4c(-c5ccc(CC(CC)CCCC)s5)c5sccc5c(-c5ccc(CC(CC)CCCC)s5)c4s3)scc2c1F,CCCCC(CC)COc1cc(/C=C2\C(=O)c3cc(F)c(F)cc3C2=C(C#N)C#N)sc1-c1cc2c(s1)-c1sc(-c3sc(/C=C4\C(=O)c5cc(F)c(F)cc5C4=C(C#N)C#N)cc3OCC(CC)CCCC)cc1C2(CC(CC)CCCC)CC(CC)CCCC,0.52,16.1,54.5,4.56,4.562740000000002,0.0600877192982886,4.56,4.56,,,,,,organic solar cell,CPE-K,CPE-K,CPE-K,,,,,,-5.21,-3.6,,-5.26,-4.16,
104442,10.1021/acsenergylett.2c00515,10.1021/acsenergylett.2c00515,PTQ10,IDIC,PTQ10,IDIC,CCCCCCCCC(CCCCCC)COc1cnc2c(-c3cccs3)c(F)c(F)cc2n1,CCCCCCC1(CCCCCC)c2cc3c(cc2-c2sc(/C=C4\C(=O)c5ccccc5C4=C(C#N)C#N)cc21)C(CCCCCC)(CCCCCC)c1cc(/C=C2\C(=O)c4ccccc4C2=C(C#N)C#N)sc1-3,1.0,14.0,59.0,9.9,8.26,16.56565656565657,8.3,9.9,,,,,,,,,,,,,,,-5.54,-2.92,,-5.69,-3.91,
104443,10.1021/acsenergylett.2c00515,10.1021/acsenergylett.2c00515,PTQ10,IDIC-Br,PTQ10,IDIC-Br,CCCCCCCCC(CCCCCC)COc1cnc2c(-c3cccs3)c(F)c(F)cc2n1,,0.92,16.3,65.0,10.8,9.7474,9.746296296296295,9.8,10.8,,,,,,,,,,,,,,,-5.54,-2.92,,,,
104444,10.1021/acsenergylett.2c00515,10.1021/acsenergylett.2c00515,PTQ10,IDIC-S,PTQ10,IDIC-S,CCCCCCCCC(CCCCCC)COc1cnc2c(-c3cccs3)c(F)c(F)cc2n1,,0.92,14.5,64.0,9.2,8.5376,7.199999999999999,8.5,9.2,,,,,,,,,,,,,,,-5.54,-2.92,,,,
104454,10.1021/acsenergylett.2c00985,10.1021/acsenergylett.2c00985,PM6,BZ4F,PM6,BZ4F,COC(=O)C(C)(C)c1cc(C)cc(-c2sc3c4sc5cc(/C=C6/C(=O)c7cc(F)cc(c7)C(=O)/C6=C\c6cc(C(C)(C)C(=O)OC)c(-c7cc(C)cc(C(C)(C)C(=O)OC)c7)s6)sc5c4c(C(C)(C)C(=O)OC)ccc2-3)c1,,0.85,22.53,71.98,13.79,13.784529900000004,0.0396671501087497,,,,,,,,,,,,,,,,,-5.56,-3.65,,,,
104455,10.1021/acsenergylett.2c00985,10.1021/acsenergylett.2c00985,PM6,BZ4F-O-1,PM6,BZ4F-O-1,COC(=O)C(C)(C)c1cc(C)cc(-c2sc3c4sc5cc(/C=C6/C(=O)c7cc(F)cc(c7)C(=O)/C6=C\c6cc(C(C)(C)C(=O)OC)c(-c7cc(C)cc(C(C)(C)C(=O)OC)c7)s6)sc5c4c(C(C)(C)C(=O)OC)ccc2-3)c1,,0.91,19.71,75.61,13.5,13.56148521,0.4554460000000054,,,,,,,,,,,,,,,,,-5.56,-3.65,,,,
104456,10.1021/acsenergylett.2c00985,10.1021/acsenergylett.2c00985,PM6,BZ4F-O-2,PM6,BZ4F-O-2,COC(=O)C(C)(C)c1cc(C)cc(-c2sc3c4sc5cc(/C=C6/C(=O)c7cc(F)cc(c7)C(=O)/C6=C\c6cc(C(C)(C)C(=O)OC)c(-c7cc(C)cc(C(C)(C)C(=O)OC)c7)s6)sc5c4c(C(C)(C)C(=O)OC)ccc2-3)c1,,0.82,21.62,74.74,13.43,13.25020616,1.3387478778853337,,,,,,,,,,,,,,,,,-5.56,-3.65,,,,
104457,10.1021/acsenergylett.2c00985,10.1021/acsenergylett.2c00985,PM6,BZ4F-O-3,PM6,BZ4F-O-3,COC(=O)C(C)(C)c1cc(C)cc(-c2sc3c4sc5cc(/C=C6/C(=O)c7cc(F)cc(c7)C(=O)/C6=C\c6cc(C(C)(C)C(=O)OC)c(-c7cc(C)cc(C(C)(C)C(=O)OC)c7)s6)sc5c4c(C(C)(C)C(=O)OC)ccc2-3)c1,,0.85,23.51,73.72,14.69,14.7318362,0.2847937372362188,,,,,,,,,,,,,,,,,-5.56,-3.65,,,,
104458,10.1021/acsenergylett.2c01316,10.1021/acsenergylett.2c01316,D18,Y6,D18,Y6,CCCCCCC(CCCC)Cc1csc(-c2cc3c4nsnc4c4cc(-c5cc(CC(CCCC)CCCCCC)c(-c6cc7c(-c8cc(F)c(CC(CC)CCCC)s8)c8sccc8c(-c8cc(F)c(CC(CC)CCCC)s8)c7s6)s5)sc4c3s2)c1,CCCCCCCCCCCc1c(/C=C2\C(=O)c3cc(F)c(F)cc3C2=C(C#N)C#N)sc2c1sc1c3c4nsnc4c4c5sc6c(CCCCCCCCCCC)c(/C=C7\C(=O)c8cc(F)c(F)cc8C7=C(C#N)C#N)sc6c5n(CC(CC)CCCC)c4c3n(CC(CC)CCCC)c21,0.853,26.82,76.5,17.5,17.501256899999998,0.007182285714273,17.32,17.5,,,,,,,,,,,,,,,-5.51,-2.77,,-5.65,-4.09,
104459,10.1021/acsenergylett.2c01316,10.1021/acsenergylett.2c01316,D18-20%Cl,Y6,D18-20%Cl,Y6,,CCCCCCCCCCCc1c(/C=C2\C(=O)c3cc(F)c(F)cc3C2=C(C#N)C#N)sc2c1sc1c3c4nsnc4c4c5sc6c(CCCCCCCCCCC)c(/C=C7\C(=O)c8cc(F)c(F)cc8C7=C(C#N)C#N)sc6c5n(CC(CC)CCCC)c4c3n(CC(CC)CCCC)c21,0.861,27.2,78.06,18.28,18.28102752,0.0056210065645371,18.12,18.28,,,,,,,,,,,,,,,,,,-5.65,-4.09,
104460,10.1021/acsenergylett.2c01316,10.1021/acsenergylett.2c01316,D18-40%Cl,Y6,D18-40%Cl,Y6,,CCCCCCCCCCCc1c(/C=C2\C(=O)c3cc(F)c(F)cc3C2=C(C#N)C#N)sc2c1sc1c3c4nsnc4c4c5sc6c(CCCCCCCCCCC)c(/C=C7\C(=O)c8cc(F)c(F)cc8C7=C(C#N)C#N)sc6c5n(CC(CC)CCCC)c4c3n(CC(CC)CCCC)c21,0.866,26.34,75.46,17.21,17.212758023999996,0.0160257059848629,17.05,17.21,,,,,,,,,,,,,,,,,,-5.65,-4.09,
104461,10.1021/acsenergylett.2c01316,10.1021/acsenergylett.2c01316,D18-Cl,Y6,D18-Cl,Y6,CCCCCCC(CCCC)Cc1csc(-c2cc3c4nsnc4c4cc(-c5cc(CC(CCCC)CCCCCC)c(-c6cc7c(-c8cc(Cl)c(CC(CC)CCCC)s8)c8sccc8c(-c8cc(Cl)c(CC(CC)CCCC)s8)c7s6)s5)sc4c3s2)c1,CCCCCCCCCCCc1c(/C=C2\C(=O)c3cc(F)c(F)cc3C2=C(C#N)C#N)sc2c1sc1c3c4nsnc4c4c5sc6c(CCCCCCCCCCC)c(/C=C7\C(=O)c8cc(F)c(F)cc8C7=C(C#N)C#N)sc6c5n(CC(CC)CCCC)c4c3n(CC(CC)CCCC)c21,0.88,25.85,74.84,17.02,17.0246032,0.0270458284371433,16.85,17.02,,,,,,,,,,,,,,,-5.48,-2.75,,-5.65,-4.09,
104467,10.1021/acsenergylett.2c01589,10.1021/acsenergylett.2c01589,PM6,QX,PM6,QX,COC(=O)C(C)(C)c1cc(C)cc(-c2sc3c4sc5cc(/C=C6/C(=O)c7cc(F)cc(c7)C(=O)/C6=C\c6cc(C(C)(C)C(=O)OC)c(-c7cc(C)cc(C(C)(C)C(=O)OC)c7)s6)sc5c4c(C(C)(C)C(=O)OC)ccc2-3)c1,,0.829,24.15,74.42,14.9,14.89914447,0.0057418120805424,14.61,14.9,,,,,ITO/PEDOT:PSS/active layer/PDINN/Ag,conventional,PDINN,PDINN,PEDOT:PSS,PEDOT:PSS,,chloroform,chloroform,,-5.56,-3.65,,,,
104468,10.1021/acsenergylett.2c01589,10.1021/acsenergylett.2c01589,PM6,QX-EH,PM6,QX-EH,COC(=O)C(C)(C)c1cc(C)cc(-c2sc3c4sc5cc(/C=C6/C(=O)c7cc(F)cc(c7)C(=O)/C6=C\c6cc(C(C)(C)C(=O)OC)c(-c7cc(C)cc(C(C)(C)C(=O)OC)c7)s6)sc5c4c(C(C)(C)C(=O)OC)ccc2-3)c1,,0.917,20.08,66.41,12.22,12.228312375999998,0.0680227168575896,11.8,12.22,,,,,ITO/PEDOT:PSS/active layer/PDINN/Ag,conventional,PDINN,PDINN,PEDOT:PSS,PEDOT:PSS,,chloroform,chloroform,,-5.56,-3.65,,,,
104469,10.1021/acsenergylett.2c01589,10.1021/acsenergylett.2c01589,PM6,QX-TH,PM6,QX-TH,COC(=O)C(C)(C)c1cc(C)cc(-c2sc3c4sc5cc(/C=C6/C(=O)c7cc(F)cc(c7)C(=O)/C6=C\c6cc(C(C)(C)C(=O)OC)c(-c7cc(C)cc(C(C)(C)C(=O)OC)c7)s6)sc5c4c(C(C)(C)C(=O)OC)ccc2-3)c1,,0.949,18.83,63.13,11.28,11.281122671,0.0099527570922071,11.03,11.28,,,,,ITO/PEDOT:PSS/active layer/PDINN/Ag,conventional,PDINN,PDINN,PEDOT:PSS,PEDOT:PSS,,chloroform,chloroform,,-5.56,-3.65,,,,
104470,10.1021/acsenergylett.2c01589,10.1021/acsenergylett.2c01589,PM6,QX-THF,PM6,QX-THF,COC(=O)C(C)(C)c1cc(C)cc(-c2sc3c4sc5cc(/C=C6/C(=O)c7cc(F)cc(c7)C(=O)/C6=C\c6cc(C(C)(C)C(=O)OC)c(-c7cc(C)cc(C(C)(C)C(=O)OC)c7)s6)sc5c4c(C(C)(C)C(=O)OC)ccc2-3)c1,,0.902,24.49,78.99,17.45,17.448875202,0.0064458338108843,17.23,17.45,,,,,ITO/PEDOT:PSS/active layer/PDINN/Ag,conventional,PDINN,PDINN,PEDOT:PSS,PEDOT:PSS,,chloroform,chloroform,,-5.56,-3.65,,,,
104471,10.1021/acsenergylett.2c01732,10.1021/acsenergylett.2c01732,PBDB-TF,PY-IT,PM6,PY-IT,COC(=O)C(C)(C)c1cc(C)cc(-c2sc3c4sc5cc(/C=C6/C(=O)c7cc(F)cc(c7)C(=O)/C6=C\c6cc(C(C)(C)C(=O)OC)c(-c7cc(C)cc(C(C)(C)C(=O)OC)c7)s6)sc5c4c(C(C)(C)C(=O)OC)ccc2-3)c1,CCCCCCCCCCCc1c(/C=C2\C(=O)c3ccccc3C2=C(C#N)C#N)sc2c1sc1c3c4nsnc4c4c5sc6c(CCCCCCCCCCC)c(/C=C7\C(=O)c8cc(-c9cccs9)ccc8C7=C(C#N)C#N)sc6c5n(CC(CCCCCCCC)CCCCCCCCCC)c4c3n(CC(CCCCCCCC)CCCCCCCCCC)c21,0.949,22.5,70.77,15.11,15.11116425,0.0077051621442781,14.59,15.11,,,,,,,,,,,,,,,-5.49,-3.64,,-5.68,-3.94,
104473,10.1021/acsenergylett.2c01732,10.1021/acsenergylett.2c01732,PBDB-TF,PYF-T-o,PM6,PYF-T-o,COC(=O)C(C)(C)c1cc(C)cc(-c2sc3c4sc5cc(/C=C6/C(=O)c7cc(F)cc(c7)C(=O)/C6=C\c6cc(C(C)(C)C(=O)OC)c(-c7cc(C)cc(C(C)(C)C(=O)OC)c7)s6)sc5c4c(C(C)(C)C(=O)OC)ccc2-3)c1,CCCCCCCCCCCCC(CCCCCCCCCC)Cn1c2c3sc(/C=C4\C(=O)c5c(F)cccc5C4=C(C#N)C#N)c(CCCCCCCCCCC)c3sc2c2c3nsnc3c3c4sc5c(CCCCCCCCCCC)c(/C=C6\C(=O)c7c(ccc(-c8cccs8)c7F)C6=C(C#N)C#N)sc5c4n(CC(CCCCCCCCCC)CCCCCCCCCCCC)c3c21,0.905,25.15,64.35,14.65,14.646542624999997,0.0235998293515599,14.08,14.65,,,,,,,,,,,,,,,-5.49,-3.64,,-5.715,-3.805,
104475,10.1021/acsenergylett.2c01732,10.1021/acsenergylett.2c01732,PBDB-T,PY-IT,PBDB-T,PY-IT,CCCCC(CC)Cc1ccc(-c2c3cc(-c4ccc(-c5sc(-c6cccs6)c6c5C(=O)c5c(CC(CC)CCCC)sc(CC(CC)CCCC)c5C6=O)s4)sc3c(-c3ccc(CC(CC)CCCC)s3)c3ccsc23)s1,CCCCCCCCCCCc1c(/C=C2\C(=O)c3ccccc3C2=C(C#N)C#N)sc2c1sc1c3c4nsnc4c4c5sc6c(CCCCCCCCCCC)c(/C=C7\C(=O)c8cc(-c9cccs9)ccc8C7=C(C#N)C#N)sc6c5n(CC(CCCCCCCC)CCCCCCCCCC)c4c3n(CC(CCCCCCCC)CCCCCCCCCC)c21,0.853,24.29,65.78,13.64,13.629201586,0.0791672580645285,12.78,13.64,,,,,,,,,,,,,,,-5.33,-3.48,,-5.68,-3.94,
104477,10.1021/acsenergylett.2c01732,10.1021/acsenergylett.2c01732,PBDB-T,PYF-T-o,PBDB-T,PYF-T-o,CCCCC(CC)Cc1ccc(-c2c3cc(-c4ccc(-c5sc(-c6cccs6)c6c5C(=O)c5c(CC(CC)CCCC)sc(CC(CC)CCCC)c5C6=O)s4)sc3c(-c3ccc(CC(CC)CCCC)s3)c3ccsc23)s1,CCCCCCCCCCCCC(CCCCCCCCCC)Cn1c2c3sc(/C=C4\C(=O)c5c(F)cccc5C4=C(C#N)C#N)c(CCCCCCCCCCC)c3sc2c2c3nsnc3c3c4sc5c(CCCCCCCCCCC)c(/C=C6\C(=O)c7c(ccc(-c8cccs8)c7F)C6=C(C#N)C#N)sc5c4n(CC(CCCCCCCCCC)CCCCCCCCCCCC)c3c21,0.775,24.14,63.43,11.86,11.86680155,0.0573486509274914,11.67,11.86,,,,,,,,,,,,,,,-5.33,-3.48,,-5.715,-3.805,
104479,10.1021/acsenergylett.2c01732,10.1021/acsenergylett.2c01732,B1,PY-IT,B1,PY-IT,CCCCCCc1cc(-c2cc3c(-c4ccc(SCC(CC)CCCC)cc4)c4sc(-c5cc(CCCCCC)c(-c6cc(CCCCCC)c(-c7ccc(/C=C8/SC(=S)N(CCCC)C8=O)s7)s6)s5)cc4c(-c4ccc(SCC(CC)CCCC)cc4)c3s2)sc1-c1cc(CCCCCC)c(-c2ccc(/C=C3/SC(=S)N(CCCC)C3=O)s2)s1,CCCCCCCCCCCc1c(/C=C2\C(=O)c3ccccc3C2=C(C#N)C#N)sc2c1sc1c3c4nsnc4c4c5sc6c(CCCCCCCCCCC)c(/C=C7\C(=O)c8cc(-c9cccs9)ccc8C7=C(C#N)C#N)sc6c5n(CC(CCCCCCCC)CCCCCCCCCC)c4c3n(CC(CCCCCCCC)CCCCCCCCCC)c21,0.82,3.76,46.25,1.43,1.4259799999999998,0.2811188811188905,1.21,1.43,,,,,,,,,,,,,,,-5.37,-3.51,,-5.68,-3.94,
104480,10.1021/acsenergylett.2c01732,10.1021/acsenergylett.2c01732,B1,PYF-T-o,B1,PYF-T-o,CCCCCCc1cc(-c2cc3c(-c4ccc(SCC(CC)CCCC)cc4)c4sc(-c5cc(CCCCCC)c(-c6cc(CCCCCC)c(-c7ccc(/C=C8/SC(=S)N(CCCC)C8=O)s7)s6)s5)cc4c(-c4ccc(SCC(CC)CCCC)cc4)c3s2)sc1-c1cc(CCCCCC)c(-c2ccc(/C=C3/SC(=S)N(CCCC)C3=O)s2)s1,CCCCCCCCCCCCC(CCCCCCCCCC)Cn1c2c3sc(/C=C4\C(=O)c5c(F)cccc5C4=C(C#N)C#N)c(CCCCCCCCCCC)c3sc2c2c3nsnc3c3c4sc5c(CCCCCCCCCCC)c(/C=C6\C(=O)c7c(ccc(-c8cccs8)c7F)C6=C(C#N)C#N)sc5c4n(CC(CCCCCCCCCC)CCCCCCCCCCCC)c3c21,0.87,4.33,56.01,2.1,2.10995271,0.4739385714285649,1.69,2.1,,,,,,,,,,,,,,,-5.37,-3.51,,-5.715,-3.805,
104481,10.1021/acsenergylett.2c02679,10.1021/acsenergylett.2c02679,PM6,DYT,PM6,DYT,COC(=O)C(C)(C)c1cc(C)cc(-c2sc3c4sc5cc(/C=C6/C(=O)c7cc(F)cc(c7)C(=O)/C6=C\c6cc(C(C)(C)C(=O)OC)c(-c7cc(C)cc(C(C)(C)C(=O)OC)c7)s6)sc5c4c(C(C)(C)C(=O)OC)ccc2-3)c1,,0.94,24.08,76.0,17.3,17.202751999999997,0.5621271676300809,17.14,17.3,,,,,,OSC,,,,,,,,,-5.56,-3.65,,,,
104482,10.1021/acsenergylett.2c02679,10.1021/acsenergylett.2c02679,PM6,DYV,PM6,DYV,COC(=O)C(C)(C)c1cc(C)cc(-c2sc3c4sc5cc(/C=C6/C(=O)c7cc(F)cc(c7)C(=O)/C6=C\c6cc(C(C)(C)C(=O)OC)c(-c7cc(C)cc(C(C)(C)C(=O)OC)c7)s6)sc5c4c(C(C)(C)C(=O)OC)ccc2-3)c1,,0.93,25.64,78.0,18.6,18.599256000000004,0.003999999999986,18.37,18.6,,,,,,OSC,,,,,,,,,-5.56,-3.65,,,,
104483,10.1021/acsenergylett.2c02679,10.1021/acsenergylett.2c02679,PM6,DYTVT,PM6,DYTVT,COC(=O)C(C)(C)c1cc(C)cc(-c2sc3c4sc5cc(/C=C6/C(=O)c7cc(F)cc(c7)C(=O)/C6=C\c6cc(C(C)(C)C(=O)OC)c(-c7cc(C)cc(C(C)(C)C(=O)OC)c7)s6)sc5c4c(C(C)(C)C(=O)OC)ccc2-3)c1,,0.95,24.82,74.0,17.68,17.44846,1.3096153846153789,17.5,17.68,,,,,,OSC,,,,,,,,,-5.56,-3.65,,,,
104484,10.1021/acsenergylett.3c00572,10.1021/acsenergylett.3c00572,PM6,Y6,PM6,Y6,COC(=O)C(C)(C)c1cc(C)cc(-c2sc3c4sc5cc(/C=C6/C(=O)c7cc(F)cc(c7)C(=O)/C6=C\c6cc(C(C)(C)C(=O)OC)c(-c7cc(C)cc(C(C)(C)C(=O)OC)c7)s6)sc5c4c(C(C)(C)C(=O)OC)ccc2-3)c1,CCCCCCCCCCCc1c(/C=C2\C(=O)c3cc(F)c(F)cc3C2=C(C#N)C#N)sc2c1sc1c3c4nsnc4c4c5sc6c(CCCCCCCCCCC)c(/C=C7\C(=O)c8cc(F)c(F)cc8C7=C(C#N)C#N)sc6c5n(CC(CC)CCCC)c4c3n(CC(CC)CCCC)c21,0.83,26.9,70.7,15.7,15.785189,0.542605095541411,,,,,,,ITO/PEDOT:PSS/Active Layer/PDINN/Ag,conventional,PDINN,PDINN,PEDOT:PSS,PEDOT:PSS,120.0,,,,-5.56,-3.65,,-5.65,-4.09,
104485,10.1021/acsenergylett.3c00572,10.1021/acsenergylett.3c00572,PM6,ITIC,PM6,ITIC,COC(=O)C(C)(C)c1cc(C)cc(-c2sc3c4sc5cc(/C=C6/C(=O)c7cc(F)cc(c7)C(=O)/C6=C\c6cc(C(C)(C)C(=O)OC)c(-c7cc(C)cc(C(C)(C)C(=O)OC)c7)s6)sc5c4c(C(C)(C)C(=O)OC)ccc2-3)c1,CCCCCCc1ccc(C2(c3ccc(CCCCCC)cc3)c3cc4c(cc3-c3sc5cc(C=C6C(=O)c7ccccc7C6=C(C#N)C#N)sc5c32)C(c2ccc(CCCCCC)cc2)(c2ccc(CCCCCC)cc2)c2c-4sc3cc(C=C4C(=O)c5ccccc5C4=C(C#N)C#N)sc23)cc1,1.0,15.1,64.3,10.1,9.7093,3.8683168316831753,,,,,,,ITO/PEDOT:PSS/Active Layer/PDINN/Ag,conventional,PDINN,PDINN,PEDOT:PSS,PEDOT:PSS,120.0,,,,-5.56,-3.65,,-5.576,-3.916,
104486,10.1021/acsenergylett.3c00572,10.1021/acsenergylett.3c00572,PM6,o-IDTBR,PM6,O-IDTBR,COC(=O)C(C)(C)c1cc(C)cc(-c2sc3c4sc5cc(/C=C6/C(=O)c7cc(F)cc(c7)C(=O)/C6=C\c6cc(C(C)(C)C(=O)OC)c(-c7cc(C)cc(C(C)(C)C(=O)OC)c7)s6)sc5c4c(C(C)(C)C(=O)OC)ccc2-3)c1,CCCCCCCCC1(CCCCCCCC)c2cc3c(cc2-c2sc(-c4ccc(/C=C5\SC(=S)N(CC)C5=O)c5nsnc45)cc21)C(CCCCCCCC)(CCCCCCCC)c1cc(-c2ccc(/C=C4\SC(=S)N(CC)C4=O)c4nsnc24)sc1-3,1.13,7.1,49.9,4.0,4.003477,0.0869250000000043,,,,,,,ITO/PEDOT:PSS/Active Layer/PDINN/Ag,conventional,PDINN,PDINN,PEDOT:PSS,PEDOT:PSS,120.0,,,,-5.56,-3.65,,-5.52,-3.89,
104487,10.1021/acsenergylett.3c00664,10.1021/acsenergylett.3c00664,PTTzF,BTPCN-EH,PTTzF,BTPCN-EH,,,0.81,26.1,72.8,15.4,15.390648,0.0607272727272714,15.1,15.4,,,,,,,,,,,,,,,,,,,,
104488,10.1021/acsenergylett.3c00664,10.1021/acsenergylett.3c00664,PTTzF,BTPCN-BO,PTTzF,BTPCN-BO,,,0.8,27.2,75.0,16.3,16.320000000000004,0.1226993865030866,16.0,16.3,,,,,,,,,,,,,,,,,,,,
104489,10.1021/acsenergylett.3c00664,10.1021/acsenergylett.3c00664,PTTzF,BTPCN-HD,PTTzF,BTPCN-HD,,,0.81,26.9,73.0,15.9,15.905970000000002,0.0375471698113293,15.7,15.9,,,,,,,,,,,,,,,,,,,,
104493,10.1021/acsenergylett.3c01124,10.1021/acsenergylett.3c01124,PM6,Y6,PM6,Y6,COC(=O)C(C)(C)c1cc(C)cc(-c2sc3c4sc5cc(/C=C6/C(=O)c7cc(F)cc(c7)C(=O)/C6=C\c6cc(C(C)(C)C(=O)OC)c(-c7cc(C)cc(C(C)(C)C(=O)OC)c7)s6)sc5c4c(C(C)(C)C(=O)OC)ccc2-3)c1,CCCCCCCCCCCc1c(/C=C2\C(=O)c3cc(F)c(F)cc3C2=C(C#N)C#N)sc2c1sc1c3c4nsnc4c4c5sc6c(CCCCCCCCCCC)c(/C=C7\C(=O)c8cc(F)c(F)cc8C7=C(C#N)C#N)sc6c5n(CC(CC)CCCC)c4c3n(CC(CC)CCCC)c21,0.816,22.8,68.3,12.72,12.7070784,0.1015849056603798,12.72,,,,,,,organic solar cell,,,,,,,,,-5.56,-3.65,,-5.65,-4.09,
104494,10.1021/acsenergylett.3c01124,10.1021/acsenergylett.3c01124,PM6,Y6,PM6,Y6,COC(=O)C(C)(C)c1cc(C)cc(-c2sc3c4sc5cc(/C=C6/C(=O)c7cc(F)cc(c7)C(=O)/C6=C\c6cc(C(C)(C)C(=O)OC)c(-c7cc(C)cc(C(C)(C)C(=O)OC)c7)s6)sc5c4c(C(C)(C)C(=O)OC)ccc2-3)c1,CCCCCCCCCCCc1c(/C=C2\C(=O)c3cc(F)c(F)cc3C2=C(C#N)C#N)sc2c1sc1c3c4nsnc4c4c5sc6c(CCCCCCCCCCC)c(/C=C7\C(=O)c8cc(F)c(F)cc8C7=C(C#N)C#N)sc6c5n(CC(CC)CCCC)c4c3n(CC(CC)CCCC)c21,0.804,23.56,69.7,13.21,13.202741280000003,0.0549486752460076,13.21,,,5% SEBS,SEBS,5%,,,,,,,,,,,-5.56,-3.65,,-5.65,-4.09,
104495,10.1021/acsenergylett.3c01124,10.1021/acsenergylett.3c01124,PM6,Y6,PM6,Y6,COC(=O)C(C)(C)c1cc(C)cc(-c2sc3c4sc5cc(/C=C6/C(=O)c7cc(F)cc(c7)C(=O)/C6=C\c6cc(C(C)(C)C(=O)OC)c(-c7cc(C)cc(C(C)(C)C(=O)OC)c7)s6)sc5c4c(C(C)(C)C(=O)OC)ccc2-3)c1,CCCCCCCCCCCc1c(/C=C2\C(=O)c3cc(F)c(F)cc3C2=C(C#N)C#N)sc2c1sc1c3c4nsnc4c4c5sc6c(CCCCCCCCCCC)c(/C=C7\C(=O)c8cc(F)c(F)cc8C7=C(C#N)C#N)sc6c5n(CC(CC)CCCC)c4c3n(CC(CC)CCCC)c21,0.799,23.01,64.6,11.89,11.87670354,0.1118289318755205,11.89,,,10% SEBS,SEBS,10%,,,,,,,,,,,-5.56,-3.65,,-5.65,-4.09,
104496,10.1021/acsenergylett.3c01124,10.1021/acsenergylett.3c01124,PM6,Y6,PM6,Y6,COC(=O)C(C)(C)c1cc(C)cc(-c2sc3c4sc5cc(/C=C6/C(=O)c7cc(F)cc(c7)C(=O)/C6=C\c6cc(C(C)(C)C(=O)OC)c(-c7cc(C)cc(C(C)(C)C(=O)OC)c7)s6)sc5c4c(C(C)(C)C(=O)OC)ccc2-3)c1,CCCCCCCCCCCc1c(/C=C2\C(=O)c3cc(F)c(F)cc3C2=C(C#N)C#N)sc2c1sc1c3c4nsnc4c4c5sc6c(CCCCCCCCCCC)c(/C=C7\C(=O)c8cc(F)c(F)cc8C7=C(C#N)C#N)sc6c5n(CC(CC)CCCC)c4c3n(CC(CC)CCCC)c21,0.808,21.16,65.0,11.11,11.113232,0.0290909090909142,11.11,,,15% SEBS,SEBS,15%,,,,,,,,,,,-5.56,-3.65,,-5.65,-4.09,
104497,10.1021/acsenergylett.3c01124,10.1021/acsenergylett.3c01124,PM6,Y6,PM6,Y6,COC(=O)C(C)(C)c1cc(C)cc(-c2sc3c4sc5cc(/C=C6/C(=O)c7cc(F)cc(c7)C(=O)/C6=C\c6cc(C(C)(C)C(=O)OC)c(-c7cc(C)cc(C(C)(C)C(=O)OC)c7)s6)sc5c4c(C(C)(C)C(=O)OC)ccc2-3)c1,CCCCCCCCCCCc1c(/C=C2\C(=O)c3cc(F)c(F)cc3C2=C(C#N)C#N)sc2c1sc1c3c4nsnc4c4c5sc6c(CCCCCCCCCCC)c(/C=C7\C(=O)c8cc(F)c(F)cc8C7=C(C#N)C#N)sc6c5n(CC(CC)CCCC)c4c3n(CC(CC)CCCC)c21,0.801,19.73,60.1,9.1,9.49804173,4.374084945054956,9.1,,,20% SEBS,SEBS,20%,,,,,,,,,,,-5.56,-3.65,,-5.65,-4.09,
104498,10.1021/acsenergylett.3c01304,10.1021/acsenergylett.3c01304,PM6,DTY6,PM6,DTY6,COC(=O)C(C)(C)c1cc(C)cc(-c2sc3c4sc5cc(/C=C6/C(=O)c7cc(F)cc(c7)C(=O)/C6=C\c6cc(C(C)(C)C(=O)OC)c(-c7cc(C)cc(C(C)(C)C(=O)OC)c7)s6)sc5c4c(C(C)(C)C(=O)OC)ccc2-3)c1,,0.879,23.71,77.3,16.1,16.11016257,0.0631215527950219,15.9,16.1,,,,,,inverted,,,,,,,,,-5.56,-3.65,,,,
104499,10.1021/acsenergylett.3c01304,10.1021/acsenergylett.3c01304,PM6,DTY6,PM6,DTY6,COC(=O)C(C)(C)c1cc(C)cc(-c2sc3c4sc5cc(/C=C6/C(=O)c7cc(F)cc(c7)C(=O)/C6=C\c6cc(C(C)(C)C(=O)OC)c(-c7cc(C)cc(C(C)(C)C(=O)OC)c7)s6)sc5c4c(C(C)(C)C(=O)OC)ccc2-3)c1,,0.873,23.71,76.4,15.8,15.813906120000002,0.0880134177215282,15.5,15.8,,M-BT,,,,inverted,,,,,,,,,-5.56,-3.65,,,,
104500,10.1021/acsenergylett.3c01304,10.1021/acsenergylett.3c01304,PM6,Y6,PM6,Y6,COC(=O)C(C)(C)c1cc(C)cc(-c2sc3c4sc5cc(/C=C6/C(=O)c7cc(F)cc(c7)C(=O)/C6=C\c6cc(C(C)(C)C(=O)OC)c(-c7cc(C)cc(C(C)(C)C(=O)OC)c7)s6)sc5c4c(C(C)(C)C(=O)OC)ccc2-3)c1,CCCCCCCCCCCc1c(/C=C2\C(=O)c3cc(F)c(F)cc3C2=C(C#N)C#N)sc2c1sc1c3c4nsnc4c4c5sc6c(CCCCCCCCCCC)c(/C=C7\C(=O)c8cc(F)c(F)cc8C7=C(C#N)C#N)sc6c5n(CC(CC)CCCC)c4c3n(CC(CC)CCCC)c21,0.835,26.72,73.0,16.3,16.287176,0.0786748466257788,15.5,16.3,,,,,,inverted,,,,,,,,,-5.56,-3.65,,-5.65,-4.09,
104501,10.1021/acsenergylett.3c01304,10.1021/acsenergylett.3c01304,PM6,Y6,PM6,Y6,COC(=O)C(C)(C)c1cc(C)cc(-c2sc3c4sc5cc(/C=C6/C(=O)c7cc(F)cc(c7)C(=O)/C6=C\c6cc(C(C)(C)C(=O)OC)c(-c7cc(C)cc(C(C)(C)C(=O)OC)c7)s6)sc5c4c(C(C)(C)C(=O)OC)ccc2-3)c1,CCCCCCCCCCCc1c(/C=C2\C(=O)c3cc(F)c(F)cc3C2=C(C#N)C#N)sc2c1sc1c3c4nsnc4c4c5sc6c(CCCCCCCCCCC)c(/C=C7\C(=O)c8cc(F)c(F)cc8C7=C(C#N)C#N)sc6c5n(CC(CC)CCCC)c4c3n(CC(CC)CCCC)c21,0.834,26.51,74.7,16.5,16.515676980000002,0.0950120000000124,16.2,16.5,,M-BT,,,,inverted,,,,,,,,,-5.56,-3.65,,-5.65,-4.09,
104502,10.1021/acsenergylett.3c01304,10.1021/acsenergylett.3c01304,PM6,L8BO,PM6,L8-BO,COC(=O)C(C)(C)c1cc(C)cc(-c2sc3c4sc5cc(/C=C6/C(=O)c7cc(F)cc(c7)C(=O)/C6=C\c6cc(C(C)(C)C(=O)OC)c(-c7cc(C)cc(C(C)(C)C(=O)OC)c7)s6)sc5c4c(C(C)(C)C(=O)OC)ccc2-3)c1,CCCCCCC(CCCC)Cc1c(/C=C2\C(=O)c3cc(F)c(F)cc3C2=C(C#N)C#N)sc2c1SC1c3c(c4c(c5nsnc35)c3sc5c(CC(CCCC)CCCCCC)c(/C=C6\C(=O)c7cc(F)c(F)cc7C6=C(C#N)C#N)sc5c3n4CC(CC)CCCC)N(CC(CC)CCCC)C21,0.877,24.78,77.5,16.8,16.8423465,0.2520625000000043,16.4,16.8,,,,,,inverted,,,,,,,,,-5.56,-3.65,,-5.68,-3.9,
104503,10.1021/acsenergylett.3c01304,10.1021/acsenergylett.3c01304,PM6,L8BO,PM6,L8-BO,COC(=O)C(C)(C)c1cc(C)cc(-c2sc3c4sc5cc(/C=C6/C(=O)c7cc(F)cc(c7)C(=O)/C6=C\c6cc(C(C)(C)C(=O)OC)c(-c7cc(C)cc(C(C)(C)C(=O)OC)c7)s6)sc5c4c(C(C)(C)C(=O)OC)ccc2-3)c1,CCCCCCC(CCCC)Cc1c(/C=C2\C(=O)c3cc(F)c(F)cc3C2=C(C#N)C#N)sc2c1SC1c3c(c4c(c5nsnc35)c3sc5c(CC(CCCC)CCCCCC)c(/C=C6\C(=O)c7cc(F)c(F)cc7C6=C(C#N)C#N)sc5c3n4CC(CC)CCCC)N(CC(CC)CCCC)C21,0.861,25.0,77.0,16.6,16.57425,0.1551204819277238,16.3,16.6,,M-BT,,,,inverted,,,,,,,,,-5.56,-3.65,,-5.68,-3.9,
104506,10.1021/acsenergylett.4c01284,10.1021/acsenergylett.4c01284,PTVT-T,BTP-ec9,PTVT-T,BTP-eC9,CCCCCCC(CCCC)COC(=O)c1ccsc1/C=C/c1sc(-c2cccs2)cc1C(=O)OCC(CCCC)CCCCCC,CCCCCCCCCc1c(C=C2C(=O)c3cc(Cl)c(Cl)cc3C2=C(C#N)C#N)sc2c1sc1c3c4nsnc4c4c5sc6c(CCCCCCCCC)c(C=C7C(=O)c8cc(Cl)c(Cl)cc8C7=C(C#N)C#N)sc6c5n(CC(CCCC)CCCCCC)c4c3n(CC(CCCC)CCCCCC)c21,0.85,22.17,71.13,13.41,13.40409285,0.0440503355704737,13.21,13.41,,w/o,,,,organic solar cell,,,,,,,,,,,,-5.665,-4.165,
104507,10.1021/acsenergylett.4c01284,10.1021/acsenergylett.4c01284,PTVT-T,BTP-ec9,PTVT-T,BTP-eC9,CCCCCCC(CCCC)COC(=O)c1ccsc1/C=C/c1sc(-c2cccs2)cc1C(=O)OCC(CCCC)CCCCCC,CCCCCCCCCc1c(C=C2C(=O)c3cc(Cl)c(Cl)cc3C2=C(C#N)C#N)sc2c1sc1c3c4nsnc4c4c5sc6c(CCCCCCCCC)c(C=C7C(=O)c8cc(Cl)c(Cl)cc8C7=C(C#N)C#N)sc6c5n(CC(CCCC)CCCCCC)c4c3n(CC(CCCC)CCCCCC)c21,0.823,27.35,78.83,17.75,17.743884115,0.034455690140844,17.52,17.75,,w/BT,BT,,,organic solar cell,,,,,,,,,,,,-5.665,-4.165,
104508,10.1021/acsenergylett.4c01284,10.1021/acsenergylett.4c01284,PTVT-T,BTP-ec9,PTVT-T,BTP-eC9,CCCCCCC(CCCC)COC(=O)c1ccsc1/C=C/c1sc(-c2cccs2)cc1C(=O)OCC(CCCC)CCCCCC,CCCCCCCCCc1c(C=C2C(=O)c3cc(Cl)c(Cl)cc3C2=C(C#N)C#N)sc2c1sc1c3c4nsnc4c4c5sc6c(CCCCCCCCC)c(C=C7C(=O)c8cc(Cl)c(Cl)cc8C7=C(C#N)C#N)sc6c5n(CC(CCCC)CCCCCC)c4c3n(CC(CCCC)CCCCCC)c21,0.828,20.16,60.19,10.05,10.047203712,0.0278237611940373,9.78,10.05,,w/BDT,BDT,,,organic solar cell,,,,,,,,,,,,-5.665,-4.165,
104509,10.1021/acsenergylett.4c01284,10.1021/acsenergylett.4c01284,PTVT-T,BTP-ec9,PTVT-T,BTP-eC9,CCCCCCC(CCCC)COC(=O)c1ccsc1/C=C/c1sc(-c2cccs2)cc1C(=O)OCC(CCCC)CCCCCC,CCCCCCCCCc1c(C=C2C(=O)c3cc(Cl)c(Cl)cc3C2=C(C#N)C#N)sc2c1sc1c3c4nsnc4c4c5sc6c(CCCCCCCCC)c(C=C7C(=O)c8cc(Cl)c(Cl)cc8C7=C(C#N)C#N)sc6c5n(CC(CCCC)CCCCCC)c4c3n(CC(CCCC)CCCCCC)c21,0.874,18.88,62.98,10.39,10.392405376,0.0231508758421432,10.03,10.39,,w/BTT,BTT,,,organic solar cell,,,,,,,,,,,,-5.665,-4.165,
104510,10.1021/acsenergylett.4c01284,10.1021/acsenergylett.4c01284,PTVT-T,BTP-ec9,PTVT-T,BTP-eC9,CCCCCCC(CCCC)COC(=O)c1ccsc1/C=C/c1sc(-c2cccs2)cc1C(=O)OCC(CCCC)CCCCCC,CCCCCCCCCc1c(C=C2C(=O)c3cc(Cl)c(Cl)cc3C2=C(C#N)C#N)sc2c1sc1c3c4nsnc4c4c5sc6c(CCCCCCCCC)c(C=C7C(=O)c8cc(Cl)c(Cl)cc8C7=C(C#N)C#N)sc6c5n(CC(CCCC)CCCCCC)c4c3n(CC(CCCC)CCCCCC)c21,0.833,23.55,73.1,14.34,14.340136649999998,0.0009529288702802,14.11,14.34,,w/o-AT,,,,organic solar cell,,,,,,,,,,,,-5.665,-4.165,
104511,10.1021/acsenergylett.4c01284,10.1021/acsenergylett.4c01284,PTVT-T,BTP-ec9,PTVT-T,BTP-eC9,CCCCCCC(CCCC)COC(=O)c1ccsc1/C=C/c1sc(-c2cccs2)cc1C(=O)OCC(CCCC)CCCCCC,CCCCCCCCCc1c(C=C2C(=O)c3cc(Cl)c(Cl)cc3C2=C(C#N)C#N)sc2c1sc1c3c4nsnc4c4c5sc6c(CCCCCCCCC)c(C=C7C(=O)c8cc(Cl)c(Cl)cc8C7=C(C#N)C#N)sc6c5n(CC(CCCC)CCCCCC)c4c3n(CC(CCCC)CCCCCC)c21,0.803,27.68,77.89,17.31,17.312641456,0.0152597111496404,17.1,17.31,,w/BT-AT,BT-AT,,,organic solar cell,,,,,,,,,,,,-5.665,-4.165,
104512,10.1021/acsenergylett.4c01284,10.1021/acsenergylett.4c01284,PTVT-T,BTP-ec9,PTVT-T,BTP-eC9,CCCCCCC(CCCC)COC(=O)c1ccsc1/C=C/c1sc(-c2cccs2)cc1C(=O)OCC(CCCC)CCCCCC,CCCCCCCCCc1c(C=C2C(=O)c3cc(Cl)c(Cl)cc3C2=C(C#N)C#N)sc2c1sc1c3c4nsnc4c4c5sc6c(CCCCCCCCC)c(C=C7C(=O)c8cc(Cl)c(Cl)cc8C7=C(C#N)C#N)sc6c5n(CC(CCCC)CCCCCC)c4c3n(CC(CCCC)CCCCCC)c21,0.809,25.77,73.68,15.36,15.360754824000002,0.0049142187500197,15.08,15.36,,w/BDT-AT,BDT-AT,,,organic solar cell,,,,,,,,,,,,-5.665,-4.165,
104513,10.1021/acsenergylett.4c01284,10.1021/acsenergylett.4c01284,PTVT-T,BTP-ec9,PTVT-T,BTP-eC9,CCCCCCC(CCCC)COC(=O)c1ccsc1/C=C/c1sc(-c2cccs2)cc1C(=O)OCC(CCCC)CCCCCC,CCCCCCCCCc1c(C=C2C(=O)c3cc(Cl)c(Cl)cc3C2=C(C#N)C#N)sc2c1sc1c3c4nsnc4c4c5sc6c(CCCCCCCCC)c(C=C7C(=O)c8cc(Cl)c(Cl)cc8C7=C(C#N)C#N)sc6c5n(CC(CCCC)CCCCCC)c4c3n(CC(CCCC)CCCCCC)c21,0.847,20.28,66.13,11.37,11.359255908,0.0944950923482804,11.09,11.37,,w/BTT-AT,BTT-AT,,,organic solar cell,,,,,,,,,,,,-5.665,-4.165,
