Repository: JiYiqaq/PCE-KA-GNN

# Data directory

- `raw/Active_Database.csv` is the immutable source dataset bundled under CC BY 4.0. Do not overwrite it with processed data.
- `processed/` is created and populated by the training pipeline. Generated `.pt` and `.pth` caches are intentionally ignored by Git because they can exceed GitHub's normal single-file limit.

See `../DATA_LICENSE.md` for provenance, license and checksum information.

File: data/raw/Active_Database.csv (part 374 of 471)
id,doi,doi_norm,donor,acceptor,donor_canonical,acceptor_canonical,donor_smiles,acceptor_smiles,voc,jsc,ff,pce,pce_recomputed,pce_relative_error_percent,pce_avg,pce_best,d_a_ratio,additive,additive_canonical,additive_ratio,device_structure,device_type,etl,etl_canonical,htl,htl_canonical,active_layer_thickness,solvent,solvent_canonical,annealing_temp,homo_d,lumo_d,eg_d,homo_a,lumo_a,eg_a
104514,10.1021/acsenergylett.4c01451,10.1021/acsenergylett.4c01451,D18,Y6,D18,Y6,CCCCCCC(CCCC)Cc1csc(-c2cc3c4nsnc4c4cc(-c5cc(CC(CCCC)CCCCCC)c(-c6cc7c(-c8cc(F)c(CC(CC)CCCC)s8)c8sccc8c(-c8cc(F)c(CC(CC)CCCC)s8)c7s6)s5)sc4c3s2)c1,CCCCCCCCCCCc1c(/C=C2\C(=O)c3cc(F)c(F)cc3C2=C(C#N)C#N)sc2c1sc1c3c4nsnc4c4c5sc6c(CCCCCCCCCCC)c(/C=C7\C(=O)c8cc(F)c(F)cc8C7=C(C#N)C#N)sc6c5n(CC(CC)CCCC)c4c3n(CC(CC)CCCC)c21,0.904,24.95,74.0,16.7,16.690552,0.0565748502993952,16.38,16.7,,,,,,organic solar cell,ZnO,ZnO,,,,,,,-5.51,-2.77,,-5.65,-4.09,
104515,10.1021/acsenergylett.4c01451,10.1021/acsenergylett.4c01451,D18,Y6,D18,Y6,CCCCCCC(CCCC)Cc1csc(-c2cc3c4nsnc4c4cc(-c5cc(CC(CCCC)CCCCCC)c(-c6cc7c(-c8cc(F)c(CC(CC)CCCC)s8)c8sccc8c(-c8cc(F)c(CC(CC)CCCC)s8)c7s6)s5)sc4c3s2)c1,CCCCCCCCCCCc1c(/C=C2\C(=O)c3cc(F)c(F)cc3C2=C(C#N)C#N)sc2c1sc1c3c4nsnc4c4c5sc6c(CCCCCCCCCCC)c(/C=C7\C(=O)c8cc(F)c(F)cc8C7=C(C#N)C#N)sc6c5n(CC(CC)CCCC)c4c3n(CC(CC)CCCC)c21,0.865,25.96,77.21,17.35,17.33781434,0.0702343515850149,16.95,17.35,,,,,,organic solar cell,BPD-3PA,BPD-3PA,,,,,,,-5.51,-2.77,,-5.65,-4.09,
104516,10.1021/acsenergylett.4c01451,10.1021/acsenergylett.4c01451,D18,Y6,D18,Y6,CCCCCCC(CCCC)Cc1csc(-c2cc3c4nsnc4c4cc(-c5cc(CC(CCCC)CCCCCC)c(-c6cc7c(-c8cc(F)c(CC(CC)CCCC)s8)c8sccc8c(-c8cc(F)c(CC(CC)CCCC)s8)c7s6)s5)sc4c3s2)c1,CCCCCCCCCCCc1c(/C=C2\C(=O)c3cc(F)c(F)cc3C2=C(C#N)C#N)sc2c1sc1c3c4nsnc4c4c5sc6c(CCCCCCCCCCC)c(/C=C7\C(=O)c8cc(F)c(F)cc8C7=C(C#N)C#N)sc6c5n(CC(CC)CCCC)c4c3n(CC(CC)CCCC)c21,0.397,17.52,27.93,1.94,1.942654392,0.136824329896916,1.81,1.94,,,,,,organic solar cell,BTz-3PA,BTz-3PA,,,,,,,-5.51,-2.77,,-5.65,-4.09,
104517,10.1021/acsenergylett.4c01451,10.1021/acsenergylett.4c01451,D18,Y6,D18,Y6,CCCCCCC(CCCC)Cc1csc(-c2cc3c4nsnc4c4cc(-c5cc(CC(CCCC)CCCCCC)c(-c6cc7c(-c8cc(F)c(CC(CC)CCCC)s8)c8sccc8c(-c8cc(F)c(CC(CC)CCCC)s8)c7s6)s5)sc4c3s2)c1,CCCCCCCCCCCc1c(/C=C2\C(=O)c3cc(F)c(F)cc3C2=C(C#N)C#N)sc2c1sc1c3c4nsnc4c4c5sc6c(CCCCCCCCCCC)c(/C=C7\C(=O)c8cc(F)c(F)cc8C7=C(C#N)C#N)sc6c5n(CC(CC)CCCC)c4c3n(CC(CC)CCCC)c21,0.62,20.27,27.41,3.45,3.44472434,0.1529176811594368,3.23,3.45,,,,,,organic solar cell,Rh-3PA,Rh-3PA,,,,,,,-5.51,-2.77,,-5.65,-4.09,
104518,10.1021/acsenergylett.4c01564,10.1021/acsenergylett.4c01564,PM6,BTP-eC9,PM6,BTP-eC9,COC(=O)C(C)(C)c1cc(C)cc(-c2sc3c4sc5cc(/C=C6/C(=O)c7cc(F)cc(c7)C(=O)/C6=C\c6cc(C(C)(C)C(=O)OC)c(-c7cc(C)cc(C(C)(C)C(=O)OC)c7)s6)sc5c4c(C(C)(C)C(=O)OC)ccc2-3)c1,CCCCCCCCCc1c(C=C2C(=O)c3cc(Cl)c(Cl)cc3C2=C(C#N)C#N)sc2c1sc1c3c4nsnc4c4c5sc6c(CCCCCCCCC)c(C=C7C(=O)c8cc(Cl)c(Cl)cc8C7=C(C#N)C#N)sc6c5n(CC(CCCC)CCCCCC)c4c3n(CC(CCCC)CCCCCC)c21,0.855,27.7,78.03,18.43,18.48023505,0.2725721649484413,18.29,18.43,,,,,,,,,SAM,SAM,,,,,-5.56,-3.65,,-5.665,-4.165,
104519,10.1021/acsenergylett.4c01564,10.1021/acsenergylett.4c01564,PM6,BTP-eC9,PM6,BTP-eC9,COC(=O)C(C)(C)c1cc(C)cc(-c2sc3c4sc5cc(/C=C6/C(=O)c7cc(F)cc(c7)C(=O)/C6=C\c6cc(C(C)(C)C(=O)OC)c(-c7cc(C)cc(C(C)(C)C(=O)OC)c7)s6)sc5c4c(C(C)(C)C(=O)OC)ccc2-3)c1,CCCCCCCCCc1c(C=C2C(=O)c3cc(Cl)c(Cl)cc3C2=C(C#N)C#N)sc2c1sc1c3c4nsnc4c4c5sc6c(CCCCCCCCC)c(C=C7C(=O)c8cc(Cl)c(Cl)cc8C7=C(C#N)C#N)sc6c5n(CC(CCCC)CCCCCC)c4c3n(CC(CCCC)CCCCCC)c21,0.864,28.69,79.3,19.66,19.65701088,0.0152040691759854,19.06,19.66,,,,,,,,,SAM+HOBT,SAM+HOBT,,,,,-5.56,-3.65,,-5.665,-4.165,
104520,10.1021/acsenergylett.4c02429,10.1021/acsenergylett.4c02429,D18,BTP-eC9,D18,BTP-eC9,CCCCCCC(CCCC)Cc1csc(-c2cc3c4nsnc4c4cc(-c5cc(CC(CCCC)CCCCCC)c(-c6cc7c(-c8cc(F)c(CC(CC)CCCC)s8)c8sccc8c(-c8cc(F)c(CC(CC)CCCC)s8)c7s6)s5)sc4c3s2)c1,CCCCCCCCCc1c(C=C2C(=O)c3cc(Cl)c(Cl)cc3C2=C(C#N)C#N)sc2c1sc1c3c4nsnc4c4c5sc6c(CCCCCCCCC)c(C=C7C(=O)c8cc(Cl)c(Cl)cc8C7=C(C#N)C#N)sc6c5n(CC(CCCC)CCCCCC)c4c3n(CC(CCCC)CCCCCC)c21,0.855,27.82,73.32,17.41,17.43996852,0.1721339460080448,17.3,17.41,,,,,,,,,,,,,,,-5.51,-2.77,,-5.665,-4.165,
104523,10.1021/acsmacrolett.3c00380,10.1021/acsmacrolett.3c00380,PE93,Y6,PE93,Y6,,CCCCCCCCCCCc1c(/C=C2\C(=O)c3cc(F)c(F)cc3C2=C(C#N)C#N)sc2c1sc1c3c4nsnc4c4c5sc6c(CCCCCCCCCCC)c(/C=C7\C(=O)c8cc(F)c(F)cc8C7=C(C#N)C#N)sc6c5n(CC(CC)CCCC)c4c3n(CC(CC)CCCC)c21,0.68,21.55,63.59,9.32,9.318478600000002,0.0163240343347413,9.28,9.32,,,,,,,,,,,,,,,,,,-5.65,-4.09,
104524,10.1021/acsmacrolett.3c00380,10.1021/acsmacrolett.3c00380,PE93,BTA75,PE93,BTA75,,,0.75,21.96,61.39,10.11,10.110933,0.0092284866468827,10.05,10.11,,,,,,,,,,,,,,,,,,,,
104525,10.1021/acsmacrolett.3c00380,10.1021/acsmacrolett.3c00380,PPE93,BTA76,PPE93,BTA76,,,0.94,19.15,67.56,12.16,12.1614756,0.0121348684210455,11.98,12.16,,,,,,,,,,,,,,,,,,,,
104526,10.1021/acsmacrolett.4c00195,10.1021/acsmacrolett.4c00195,PE3,eC9-2Cl-γ,PE3,eC9-2Cl-γ,,,0.888,25.38,73.88,16.65,16.650660672,0.0039680000000131,16.39,16.65,,,,,,,,,,,,,,,,,,,,
104527,10.1021/acsmacrolett.4c00195,10.1021/acsmacrolett.4c00195,PE3-FCl,eC9-2Cl-γ,PE3-FCl,eC9-2Cl-γ,,,0.897,26.21,75.83,17.83,17.827913571,0.0117017891194528,17.59,17.83,,,,,,,,,,,,,,,,,,,,
104528,10.1021/acsmacrolett.4c00195,10.1021/acsmacrolett.4c00195,PE3-2Cl,eC9-2Cl-γ,PE3-2Cl,eC9-2Cl-γ,,,0.917,24.49,65.22,14.65,14.646670626,0.0227261023890769,14.43,14.65,,,,,,,,,,,,,,,,,,,,
104529,10.1021/acsmaterialslett.2c00329,10.1021/acsmaterialslett.2c00329,PNTB-OH,N3,PNTB-OH,N3,,CCCCCCCCCCCC1=C(/C=C2\C(=O)C3=CC(F)=C(F)C=C3C2=C(C#N)C#N)SC2=C1SC1=C2N(CCC(CC)CCCC)C2=C1C1=NSN=C1C1=C2N(CCC(CC)CCCC)C2=C1SC1=C2SC(/C=C2\C(=O)C3=CC(F)=C(F)C=C3C2=C(C#N)C#N)=C1CCCCCCCCCCC,0.84,16.21,49.87,6.79,6.79049868,0.0073443298969035,6.54,6.79,,,,,,,,,,,,,,,,,,-5.64,-3.86,
104530,10.1021/acsmaterialslett.2c00329,10.1021/acsmaterialslett.2c00329,PNTB-OAc,N3,PNTB-OAc,N3,,CCCCCCCCCCCC1=C(/C=C2\C(=O)C3=CC(F)=C(F)C=C3C2=C(C#N)C#N)SC2=C1SC1=C2N(CCC(CC)CCCC)C2=C1C1=NSN=C1C1=C2N(CCC(CC)CCCC)C2=C1SC1=C2SC(/C=C2\C(=O)C3=CC(F)=C(F)C=C3C2=C(C#N)C#N)=C1CCCCCCCCCCC,0.86,26.08,73.71,16.53,16.53226848,0.0137234119782087,16.14,16.53,,,,,Q-PHJ,,,,,,,,,,,,,-5.64,-3.86,
104531,10.1021/acsmaterialslett.2c00823,10.1021/acsmaterialslett.2c00823,PTQ10,PC61BM,PTQ10,PC61BM,CCCCCCCCC(CCCCCC)COc1cnc2c(-c3cccs3)c(F)c(F)cc2n1,COC(=O)CCCC1(c2ccccc2)C23c4c5c6c7c8c9c(c%10c%11c2c2c%12c4c4c%13c5c5c7c7c8c8c%14c9c%10c9c%10c%11c2c2c%11c%12c4c4c%12c%13c5c5c7c7c8c8c%14c9c9c%10c2c2c%11c4c4c%12c5c7c5c8c9c2c45)C613,0.858,8.0,49.0,3.38,3.36336,0.4923076923076854,,,1:0:1.2,,,,ITO/PEDOT:PSS/Active layer/Al,conventional,,,PEDOT:PSS,PEDOT:PSS,,,,,-5.54,-2.92,,-6.1,-3.7,
104538,10.1021/acsmaterialslett.2c01078,10.1021/acsmaterialslett.2c01078,PTQ10,m-BTP-PhC6,PTQ10,m-BTP-PhC6,CCCCCCCCC(CCCCCC)COc1cnc2c(-c3cccs3)c(F)c(F)cc2n1,CCCCCCc1cccc(-c2c(/C=C3\C(=O)c4cc(F)c(F)cc4C3=C(C#N)C#N)sc3c2sc2c4c5nsnc5c5c6sc7c(-c8cccc(CCCCCC)c8)c(/C=C8\C(=O)c9cc(F)c(F)cc9C8=C(C#N)C#N)sc7c6n(CC(CC)CCCC)c5c4n(CC(CC)CCCC)c32)c1,0.89,25.49,78.3,17.76,17.7632163,0.0181097972972876,17.32,17.76,,,,,,,,,PEDOT: PSS,PEDOT:PSS,,,,,-5.54,-2.92,,,,
104539,10.1021/acsmaterialslett.2c01078,10.1021/acsmaterialslett.2c01078,PTQ10,m-BTP-PhC6,PTQ10,m-BTP-PhC6,CCCCCCCCC(CCCCCC)COc1cnc2c(-c3cccs3)c(F)c(F)cc2n1,CCCCCCc1cccc(-c2c(/C=C3\C(=O)c4cc(F)c(F)cc4C3=C(C#N)C#N)sc3c2sc2c4c5nsnc5c5c6sc7c(-c8cccc(CCCCCC)c8)c(/C=C8\C(=O)c9cc(F)c(F)cc9C8=C(C#N)C#N)sc7c6n(CC(CC)CCCC)c5c4n(CC(CC)CCCC)c32)c1,0.891,25.97,79.7,18.44,18.441998190000003,0.0108361713666046,18.13,18.44,,,,,,,,,PEDOT: PSS-BA,PEDOT:PSS-BA,,,,,-5.54,-2.92,,,,
104540,10.1021/acsmaterialslett.2c01078,10.1021/acsmaterialslett.2c01078,PTQ10,m-BTP-PhC6,PTQ10,m-BTP-PhC6,CCCCCCCCC(CCCCCC)COc1cnc2c(-c3cccs3)c(F)c(F)cc2n1,CCCCCCc1cccc(-c2c(/C=C3\C(=O)c4cc(F)c(F)cc4C3=C(C#N)C#N)sc3c2sc2c4c5nsnc5c5c6sc7c(-c8cccc(CCCCCC)c8)c(/C=C8\C(=O)c9cc(F)c(F)cc9C8=C(C#N)C#N)sc7c6n(CC(CC)CCCC)c5c4n(CC(CC)CCCC)c32)c1,0.89,25.66,79.3,18.11,18.1100582,0.0003213694091552,17.58,18.11,,,,,,,,,PEDOT: PSS-HA,PEDOT:PSS-HA,,,,,-5.54,-2.92,,,,
104541,10.1021/acsmaterialslett.2c01078,10.1021/acsmaterialslett.2c01078,PTQ10,m-BTP-PhC6,PTQ10,m-BTP-PhC6,CCCCCCCCC(CCCCCC)COc1cnc2c(-c3cccs3)c(F)c(F)cc2n1,CCCCCCc1cccc(-c2c(/C=C3\C(=O)c4cc(F)c(F)cc4C3=C(C#N)C#N)sc3c2sc2c4c5nsnc5c5c6sc7c(-c8cccc(CCCCCC)c8)c(/C=C8\C(=O)c9cc(F)c(F)cc9C8=C(C#N)C#N)sc7c6n(CC(CC)CCCC)c5c4n(CC(CC)CCCC)c32)c1,0.89,25.7,78.3,17.91,17.909558999999998,0.0024623115578008,17.57,17.91,,,,,,,,,PEDOT: PSS-OA,PEDOT:PSS-OA,,,,,-5.54,-2.92,,,,
104542,10.1021/acsmaterialslett.3c00045,10.1021/acsmaterialslett.3c00045,PM6,SP-T,PM6,SP-T,COC(=O)C(C)(C)c1cc(C)cc(-c2sc3c4sc5cc(/C=C6/C(=O)c7cc(F)cc(c7)C(=O)/C6=C\c6cc(C(C)(C)C(=O)OC)c(-c7cc(C)cc(C(C)(C)C(=O)OC)c7)s6)sc5c4c(C(C)(C)C(=O)OC)ccc2-3)c1,,0.891,20.61,73.72,13.54,13.537579572000002,0.0178761299852074,13.38,13.54,,,,,,,,,,,,,,,-5.56,-3.65,,,,
104543,10.1021/acsmaterialslett.3c00045,10.1021/acsmaterialslett.3c00045,PM6,SP-TT,PM6,SP-TT,COC(=O)C(C)(C)c1cc(C)cc(-c2sc3c4sc5cc(/C=C6/C(=O)c7cc(F)cc(c7)C(=O)/C6=C\c6cc(C(C)(C)C(=O)OC)c(-c7cc(C)cc(C(C)(C)C(=O)OC)c7)s6)sc5c4c(C(C)(C)C(=O)OC)ccc2-3)c1,,0.873,15.61,71.62,9.76,9.760036986,0.0003789549180466,9.62,9.76,,,,,ITO/PEDOT:PSS/Active layers/PNDIT-F3N/Ag,,PNDIT-F3N,,PEDOT:PSS,,,,,,-5.56,-3.65,,,,
104544,10.1021/acsmaterialslett.3c00236,10.1021/acsmaterialslett.3c00236,PM6,N3,PM6,N3,COC(=O)C(C)(C)c1cc(C)cc(-c2sc3c4sc5cc(/C=C6/C(=O)c7cc(F)cc(c7)C(=O)/C6=C\c6cc(C(C)(C)C(=O)OC)c(-c7cc(C)cc(C(C)(C)C(=O)OC)c7)s6)sc5c4c(C(C)(C)C(=O)OC)ccc2-3)c1,CCCCCCCCCCCC1=C(/C=C2\C(=O)C3=CC(F)=C(F)C=C3C2=C(C#N)C#N)SC2=C1SC1=C2N(CCC(CC)CCCC)C2=C1C1=NSN=C1C1=C2N(CCC(CC)CCCC)C2=C1SC1=C2SC(/C=C2\C(=O)C3=CC(F)=C(F)C=C3C2=C(C#N)C#N)=C1CCCCCCCCCCC,0.85,26.93,76.0,17.1,17.39678,1.7355555555555453,16.7,17.1,,,,,Conventional device,conventional,,,,,,,,,-5.56,-3.65,,-5.64,-3.86,
104545,10.1021/acsmaterialslett.3c00236,10.1021/acsmaterialslett.3c00236,PM6,N3,PM6,N3,COC(=O)C(C)(C)c1cc(C)cc(-c2sc3c4sc5cc(/C=C6/C(=O)c7cc(F)cc(c7)C(=O)/C6=C\c6cc(C(C)(C)C(=O)OC)c(-c7cc(C)cc(C(C)(C)C(=O)OC)c7)s6)sc5c4c(C(C)(C)C(=O)OC)ccc2-3)c1,CCCCCCCCCCCC1=C(/C=C2\C(=O)C3=CC(F)=C(F)C=C3C2=C(C#N)C#N)SC2=C1SC1=C2N(CCC(CC)CCCC)C2=C1C1=NSN=C1C1=C2N(CCC(CC)CCCC)C2=C1SC1=C2SC(/C=C2\C(=O)C3=CC(F)=C(F)C=C3C2=C(C#N)C#N)=C1CCCCCCCCCCC,0.86,26.75,79.0,18.1,18.17395,0.408563535911602,17.8,18.1,,,,,Conventional device,conventional,,,,,,,,,-5.56,-3.65,,-5.64,-3.86,
104546,10.1021/acsmaterialslett.3c00236,10.1021/acsmaterialslett.3c00236,PM6,N3,PM6,N3,COC(=O)C(C)(C)c1cc(C)cc(-c2sc3c4sc5cc(/C=C6/C(=O)c7cc(F)cc(c7)C(=O)/C6=C\c6cc(C(C)(C)C(=O)OC)c(-c7cc(C)cc(C(C)(C)C(=O)OC)c7)s6)sc5c4c(C(C)(C)C(=O)OC)ccc2-3)c1,CCCCCCCCCCCC1=C(/C=C2\C(=O)C3=CC(F)=C(F)C=C3C2=C(C#N)C#N)SC2=C1SC1=C2N(CCC(CC)CCCC)C2=C1C1=NSN=C1C1=C2N(CCC(CC)CCCC)C2=C1SC1=C2SC(/C=C2\C(=O)C3=CC(F)=C(F)C=C3C2=C(C#N)C#N)=C1CCCCCCCCCCC,0.84,25.0,73.0,15.3,15.33,0.1960784313725448,14.5,15.3,,,,,Inverted devices,inverted,,,,,,,,,-5.56,-3.65,,-5.64,-3.86,
104547,10.1021/acsmaterialslett.3c00236,10.1021/acsmaterialslett.3c00236,PM6,N3,PM6,N3,COC(=O)C(C)(C)c1cc(C)cc(-c2sc3c4sc5cc(/C=C6/C(=O)c7cc(F)cc(c7)C(=O)/C6=C\c6cc(C(C)(C)C(=O)OC)c(-c7cc(C)cc(C(C)(C)C(=O)OC)c7)s6)sc5c4c(C(C)(C)C(=O)OC)ccc2-3)c1,CCCCCCCCCCCC1=C(/C=C2\C(=O)C3=CC(F)=C(F)C=C3C2=C(C#N)C#N)SC2=C1SC1=C2N(CCC(CC)CCCC)C2=C1C1=NSN=C1C1=C2N(CCC(CC)CCCC)C2=C1SC1=C2SC(/C=C2\C(=O)C3=CC(F)=C(F)C=C3C2=C(C#N)C#N)=C1CCCCCCCCCCC,0.82,20.29,61.0,10.2,10.149057999999998,0.4994313725490288,9.7,10.2,,,,,Inverted devices,inverted,,,,,,,,,-5.56,-3.65,,-5.64,-3.86,
104548,10.1021/acsmaterialslett.3c00523,10.1021/acsmaterialslett.3c00523,PM6,BTP-4F-C6-16,PM6,BTP-4F-C6-16,COC(=O)C(C)(C)c1cc(C)cc(-c2sc3c4sc5cc(/C=C6/C(=O)c7cc(F)cc(c7)C(=O)/C6=C\c6cc(C(C)(C)C(=O)OC)c(-c7cc(C)cc(C(C)(C)C(=O)OC)c7)s6)sc5c4c(C(C)(C)C(=O)OC)ccc2-3)c1,,0.83,27.1,77.9,17.5,17.522047,0.1259828571428605,17.2,17.5,1:1.2,,,,,,,,,,,,,,-5.56,-3.65,,,,
104549,10.1021/acsmaterialslett.3c00523,10.1021/acsmaterialslett.3c00523,D18-Cl,BTP-4F-C6-16,D18-Cl,BTP-4F-C6-16,CCCCCCC(CCCC)Cc1csc(-c2cc3c4nsnc4c4cc(-c5cc(CC(CCCC)CCCCCC)c(-c6cc7c(-c8cc(Cl)c(CC(CC)CCCC)s8)c8sccc8c(-c8cc(Cl)c(CC(CC)CCCC)s8)c7s6)s5)sc4c3s2)c1,,0.88,26.3,72.0,16.6,16.663680000000003,0.3836144578313344,16.3,16.6,1:1.2,,,,,,,,,,,,,,-5.48,-2.75,,,,
104551,10.1021/acsmaterialslett.3c00523,10.1021/acsmaterialslett.3c00523,PM6,Y6,PM6,Y6,COC(=O)C(C)(C)c1cc(C)cc(-c2sc3c4sc5cc(/C=C6/C(=O)c7cc(F)cc(c7)C(=O)/C6=C\c6cc(C(C)(C)C(=O)OC)c(-c7cc(C)cc(C(C)(C)C(=O)OC)c7)s6)sc5c4c(C(C)(C)C(=O)OC)ccc2-3)c1,CCCCCCCCCCCc1c(/C=C2\C(=O)c3cc(F)c(F)cc3C2=C(C#N)C#N)sc2c1sc1c3c4nsnc4c4c5sc6c(CCCCCCCCCCC)c(/C=C7\C(=O)c8cc(F)c(F)cc8C7=C(C#N)C#N)sc6c5n(CC(CC)CCCC)c4c3n(CC(CC)CCCC)c21,0.84,25.8,76.9,16.7,16.665768000000003,0.2049820359281187,16.5,16.7,1:1.2,,,,,,,,,,,,,,-5.56,-3.65,,-5.65,-4.09,
104552,10.1021/acsmaterialslett.3c00523,10.1021/acsmaterialslett.3c00523,D18-Cl,Y6,D18-Cl,Y6,CCCCCCC(CCCC)Cc1csc(-c2cc3c4nsnc4c4cc(-c5cc(CC(CCCC)CCCCCC)c(-c6cc7c(-c8cc(Cl)c(CC(CC)CCCC)s8)c8sccc8c(-c8cc(Cl)c(CC(CC)CCCC)s8)c7s6)s5)sc4c3s2)c1,CCCCCCCCCCCc1c(/C=C2\C(=O)c3cc(F)c(F)cc3C2=C(C#N)C#N)sc2c1sc1c3c4nsnc4c4c5sc6c(CCCCCCCCCCC)c(/C=C7\C(=O)c8cc(F)c(F)cc8C7=C(C#N)C#N)sc6c5n(CC(CC)CCCC)c4c3n(CC(CC)CCCC)c21,0.88,25.9,74.5,17.0,16.98004,0.1174117647058887,16.7,17.0,1:1.2,,,,,,,,,,,,,,-5.48,-2.75,,-5.65,-4.09,
104554,10.1021/acsmaterialslett.3c00523,10.1021/acsmaterialslett.3c00523,PM6,Y7-BO,PM6,Y7-BO,COC(=O)C(C)(C)c1cc(C)cc(-c2sc3c4sc5cc(/C=C6/C(=O)c7cc(F)cc(c7)C(=O)/C6=C\c6cc(C(C)(C)C(=O)OC)c(-c7cc(C)cc(C(C)(C)C(=O)OC)c7)s6)sc5c4c(C(C)(C)C(=O)OC)ccc2-3)c1,,0.86,26.3,74.3,16.8,16.805173999999997,0.0307976190475992,16.6,16.8,1:1.2,,,,,,,,,,,,,,-5.56,-3.65,,,,
104555,10.1021/acsmaterialslett.3c00523,10.1021/acsmaterialslett.3c00523,D18-Cl,Y7-BO,D18-Cl,Y7-BO,CCCCCCC(CCCC)Cc1csc(-c2cc3c4nsnc4c4cc(-c5cc(CC(CCCC)CCCCCC)c(-c6cc7c(-c8cc(Cl)c(CC(CC)CCCC)s8)c8sccc8c(-c8cc(Cl)c(CC(CC)CCCC)s8)c7s6)s5)sc4c3s2)c1,,0.9,25.8,73.7,17.1,17.11314,0.0768421052631574,16.8,17.1,1:1.2,,,,,,,,,,,,,,-5.48,-2.75,,,,
104557,10.1021/acsmaterialslett.3c01020,10.1021/acsmaterialslett.3c01020,PM6,DTBDT-4Cl,PM6,DTBDT-4Cl,COC(=O)C(C)(C)c1cc(C)cc(-c2sc3c4sc5cc(/C=C6/C(=O)c7cc(F)cc(c7)C(=O)/C6=C\c6cc(C(C)(C)C(=O)OC)c(-c7cc(C)cc(C(C)(C)C(=O)OC)c7)s6)sc5c4c(C(C)(C)C(=O)OC)ccc2-3)c1,,0.905,18.5,67.0,11.3,11.217475,0.7303097345132779,10.8,11.3,,,,,,,,,,,,,,,-5.56,-3.65,,,,
104558,10.1021/acsmaterialslett.3c01020,10.1021/acsmaterialslett.3c01020,PM6,DTBTT-4Cl,PM6,DTBTT-4Cl,COC(=O)C(C)(C)c1cc(C)cc(-c2sc3c4sc5cc(/C=C6/C(=O)c7cc(F)cc(c7)C(=O)/C6=C\c6cc(C(C)(C)C(=O)OC)c(-c7cc(C)cc(C(C)(C)C(=O)OC)c7)s6)sc5c4c(C(C)(C)C(=O)OC)ccc2-3)c1,,0.916,21.9,68.5,13.8,13.741374,0.4248260869565367,13.4,13.8,,,,,,,,,,,,,,,-5.56,-3.65,,,,
104559,10.1021/acsmaterialslett.3c01500,10.1021/acsmaterialslett.3c01500,W2-CA,Y6,W2-CA,Y6,,CCCCCCCCCCCc1c(/C=C2\C(=O)c3cc(F)c(F)cc3C2=C(C#N)C#N)sc2c1sc1c3c4nsnc4c4c5sc6c(CCCCCCCCCCC)c(/C=C7\C(=O)c8cc(F)c(F)cc8C7=C(C#N)C#N)sc6c5n(CC(CC)CCCC)c4c3n(CC(CC)CCCC)c21,0.83,25.19,76.8,16.06,16.057113599999997,0.017972602739734,,,,,,,,,,,,,,,,,,,,-5.65,-4.09,
104560,10.1021/acsmaterialslett.3c01500,10.1021/acsmaterialslett.3c01500,W2-Reh,Y6,W2-Reh,Y6,,CCCCCCCCCCCc1c(/C=C2\C(=O)c3cc(F)c(F)cc3C2=C(C#N)C#N)sc2c1sc1c3c4nsnc4c4c5sc6c(CCCCCCCCCCC)c(/C=C7\C(=O)c8cc(F)c(F)cc8C7=C(C#N)C#N)sc6c5n(CC(CC)CCCC)c4c3n(CC(CC)CCCC)c21,0.826,25.31,74.8,15.63,15.637732879999996,0.0494746001279295,,,,,,,,,,,,,,,,,,,,-5.65,-4.09,
104561,10.1021/acsmaterialslett.4c00844,10.1021/acsmaterialslett.4c00844,PM6,BTP-eC9,PM6,BTP-eC9,COC(=O)C(C)(C)c1cc(C)cc(-c2sc3c4sc5cc(/C=C6/C(=O)c7cc(F)cc(c7)C(=O)/C6=C\c6cc(C(C)(C)C(=O)OC)c(-c7cc(C)cc(C(C)(C)C(=O)OC)c7)s6)sc5c4c(C(C)(C)C(=O)OC)ccc2-3)c1,CCCCCCCCCc1c(C=C2C(=O)c3cc(Cl)c(Cl)cc3C2=C(C#N)C#N)sc2c1sc1c3c4nsnc4c4c5sc6c(CCCCCCCCC)c(C=C7C(=O)c8cc(Cl)c(Cl)cc8C7=C(C#N)C#N)sc6c5n(CC(CCCC)CCCCCC)c4c3n(CC(CCCC)CCCCCC)c21,0.846,27.59,77.19,18.01,18.017025966,0.0390114714047581,17.82,18.01,,,,,,,,,P,P,,,,,-5.56,-3.65,,-5.665,-4.165,
104562,10.1021/acsmaterialslett.4c00844,10.1021/acsmaterialslett.4c00844,PM6,BTP-eC9,PM6,BTP-eC9,COC(=O)C(C)(C)c1cc(C)cc(-c2sc3c4sc5cc(/C=C6/C(=O)c7cc(F)cc(c7)C(=O)/C6=C\c6cc(C(C)(C)C(=O)OC)c(-c7cc(C)cc(C(C)(C)C(=O)OC)c7)s6)sc5c4c(C(C)(C)C(=O)OC)ccc2-3)c1,CCCCCCCCCc1c(C=C2C(=O)c3cc(Cl)c(Cl)cc3C2=C(C#N)C#N)sc2c1sc1c3c4nsnc4c4c5sc6c(CCCCCCCCC)c(C=C7C(=O)c8cc(Cl)c(Cl)cc8C7=C(C#N)C#N)sc6c5n(CC(CCCC)CCCCCC)c4c3n(CC(CCCC)CCCCCC)c21,0.859,27.83,77.71,18.59,18.577329287,0.0681587573964801,18.42,18.59,,,,,,,,,P+D,P+D,,,,,-5.56,-3.65,,-5.665,-4.165,
104564,10.1021/acsmaterialslett.4c00848,10.1021/acsmaterialslett.4c00848,P3HT,ICBA,P3HT,ICBA,CCCCCCc1ccsc1,c1ccc2c(c1)C1CC2C23c4c5c6c7c8c9c(c%10c%11c2c2c4c4c%12c5c5c6c6c8c8c%13c%14c%15c%16c%17c%18c%19c%20c%21c%22c%23c(c%14c%14c%24c%23c%23c%22c%22c%20c(c2c%22c%11c%23c%10c%24c9c%148)c4c%19c%12c%17c5c%16c%136)C%152C4CC(c5ccccc54)C%18%212)C713,0.859,10.44,68.5,6.15,6.1430526,0.1129658536585445,,,,,,,BHJ,,,,,,,,,,-5.01,-3.12,,,,
104566,10.1021/acsmaterialslett.4c00848,10.1021/acsmaterialslett.4c00848,PBDB-T,PCBM,PBDB-T,PCBM,CCCCC(CC)Cc1ccc(-c2c3cc(-c4ccc(-c5sc(-c6cccs6)c6c5C(=O)c5c(CC(CC)CCCC)sc(CC(CC)CCCC)c5C6=O)s4)sc3c(-c3ccc(CC(CC)CCCC)s3)c3ccsc23)s1,CCCCC(=O)OCC1(C2=CC=CC=C2)C3=CC=CC4=CC=CC5=CC=CC6=CC=CC7=CC=CC1=C7C6=C5C4=C3,0.86,10.68,72.3,6.67,6.640610399999999,0.4406236881559356,,,,,,,BHJ,,,,,,,,,,-5.33,-3.48,,-6.1,-3.7,
104567,10.1021/acsmaterialslett.4c00848,10.1021/acsmaterialslett.4c00848,PBDB-T,BFPTP,PBDB-T,BFPTP,CCCCC(CC)Cc1ccc(-c2c3cc(-c4ccc(-c5sc(-c6cccs6)c6c5C(=O)c5c(CC(CC)CCCC)sc(CC(CC)CCCC)c5C6=O)s4)sc3c(-c3ccc(CC(CC)CCCC)s3)c3ccsc23)s1,,0.94,12.83,62.4,7.52,7.5255648,0.0740000000000019,,,,,,,BHJ,,,,,,,,,,-5.33,-3.48,,,,
104568,10.1021/acsmaterialslett.4c00848,10.1021/acsmaterialslett.4c00848,PTB7-Th,PC71BM,PTB7-Th,PC71BM,CCCCC(CC)COC(=O)c1sc2csc(-c3cc4c(-c5ccc(CC(CC)CCCC)s5)c5sccc5c(-c5ccc(CC(CC)CCCC)s5)c4s3)c2c1F,COC(=O)CCCC1(c2ccccc2)C23c4c5ccc6c7cc8c9c%10c(cc%11cc%12c%13c%14c(cc%15c%16ccc-5c2c%16c2c5c%16c%17c(c(c46)c7c9c%17c4c%10c%11c%13c4c%16c%14c%152)C513)C%12)C8,0.81,14.98,65.1,7.92,7.899103800000001,0.2638409090908997,,,,,,,BHJ,,,,,,,,,,-5.29,-3.72,,-5.9,-3.9,
104569,10.1021/acsmaterialslett.4c00848,10.1021/acsmaterialslett.4c00848,PTB7-ThPt1.5,PC71BM,PTB7-ThPt1.5,PC71BM,,COC(=O)CCCC1(c2ccccc2)C23c4c5ccc6c7cc8c9c%10c(cc%11cc%12c%13c%14c(cc%15c%16ccc-5c2c%16c2c5c%16c%17c(c(c46)c7c9c%17c4c%10c%11c%13c4c%16c%14c%152)C513)C%12)C8,0.8,16.21,65.01,8.45,8.430496800000002,0.2308071005916837,,,,,,,BHJ,,,,,,,,,,,,,-5.9,-3.9,
104570,10.1021/acsmaterialslett.4c00848,10.1021/acsmaterialslett.4c00848,P1-PTB7Ir0,PC71BM,P1-PTB7Ir0,PC71BM,,COC(=O)CCCC1(c2ccccc2)C23c4c5ccc6c7cc8c9c%10c(cc%11cc%12c%13c%14c(cc%15c%16ccc-5c2c%16c2c5c%16c%17c(c(c46)c7c9c%17c4c%10c%11c%13c4c%16c%14c%152)C513)C%12)C8,0.71,16.71,56.0,6.64,6.643896,0.0586746987951825,,,,,,,BHJ,,,,,,,,,,,,,-5.9,-3.9,
104571,10.1021/acsmaterialslett.4c00848,10.1021/acsmaterialslett.4c00848,P1-PTB7Ir1,PC71BM,P1-PTB7Ir1,PC71BM,,COC(=O)CCCC1(c2ccccc2)C23c4c5ccc6c7cc8c9c%10c(cc%11cc%12c%13c%14c(cc%15c%16ccc-5c2c%16c2c5c%16c%17c(c(c46)c7c9c%17c4c%10c%11c%13c4c%16c%14c%152)C513)C%12)C8,0.75,18.14,64.0,8.71,8.7072,0.0321469575200985,,,,,,,BHJ,,,,,,,,,,,,,-5.9,-3.9,
104572,10.1021/acsmaterialslett.4c00848,10.1021/acsmaterialslett.4c00848,PTB7,PC71BM,PTB7,PC71BM,CCCCC(CC)COC(=O)c1sc2c(-c3cc4c(OCC(CC)CCCC)c5sccc5c(OCC(CC)CCCC)c4s3)scc2c1F,COC(=O)CCCC1(c2ccccc2)C23c4c5ccc6c7cc8c9c%10c(cc%11cc%12c%13c%14c(cc%15c%16ccc-5c2c%16c2c5c%16c%17c(c(c46)c7c9c%17c4c%10c%11c%13c4c%16c%14c%152)C513)C%12)C8,0.75,13.3,71.7,7.37,7.152075000000001,2.9569199457259057,,,,,,,BHJ,,,,,,,,,,-5.19,-3.43,,-5.9,-3.9,
104575,10.1021/acsmaterialslett.4c00848,10.1021/acsmaterialslett.4c00848,PTB7-ThIr1,PC71BM,PTB7-ThIr1,PC71BM,,COC(=O)CCCC1(c2ccccc2)C23c4c5ccc6c7cc8c9c%10c(cc%11cc%12c%13c%14c(cc%15c%16ccc-5c2c%16c2c5c%16c%17c(c(c46)c7c9c%17c4c%10c%11c%13c4c%16c%14c%152)C513)C%12)C8,0.8,16.6,69.36,9.19,9.211008,0.2285963003264433,,,,,,,BHJ,,,,,,,,,,,,,-5.9,-3.9,
104576,10.1021/acsmaterialslett.4c00848,10.1021/acsmaterialslett.4c00848,eBz3Ir,L8-BO,eBz3Ir,L8-BO,,CCCCCCC(CCCC)Cc1c(/C=C2\C(=O)c3cc(F)c(F)cc3C2=C(C#N)C#N)sc2c1SC1c3c(c4c(c5nsnc35)c3sc5c(CC(CCCC)CCCCCC)c(/C=C6\C(=O)c7cc(F)c(F)cc7C6=C(C#N)C#N)sc5c3n4CC(CC)CCCC)N(CC(CC)CCCC)C21,0.83,15.51,50.39,6.46,6.486855869999999,0.415725541795657,,,,,,,BHJ,,,,,,,,,,,,,-5.68,-3.9,
104577,10.1021/acsmaterialslett.4c00848,10.1021/acsmaterialslett.4c00848,eTBz3Ir,L8-BO,eTBz3Ir,L8-BO,,CCCCCCC(CCCC)Cc1c(/C=C2\C(=O)c3cc(F)c(F)cc3C2=C(C#N)C#N)sc2c1SC1c3c(c4c(c5nsnc35)c3sc5c(CC(CCCC)CCCCCC)c(/C=C6\C(=O)c7cc(F)c(F)cc7C6=C(C#N)C#N)sc5c3n4CC(CC)CCCC)N(CC(CC)CCCC)C21,0.83,21.64,58.26,10.48,10.46419512,0.1508099236641318,,,,,,,BHJ,,,,,,,,,,,,,-5.68,-3.9,
104578,10.1021/acsmaterialslett.4c00848,10.1021/acsmaterialslett.4c00848,Pt0,Y6,Pt0,Y6,,CCCCCCCCCCCc1c(/C=C2\C(=O)c3cc(F)c(F)cc3C2=C(C#N)C#N)sc2c1sc1c3c4nsnc4c4c5sc6c(CCCCCCCCCCC)c(/C=C7\C(=O)c8cc(F)c(F)cc8C7=C(C#N)C#N)sc6c5n(CC(CC)CCCC)c4c3n(CC(CC)CCCC)c21,0.8,25.1,64.9,13.03,13.031920000000005,0.0147352264006423,,,,,,,BHJ,,,,,,,,,,,,,-5.65,-4.09,
104579,10.1021/acsmaterialslett.4c00848,10.1021/acsmaterialslett.4c00848,Pt10,Y6,Pt10,Y6,,CCCCCCCCCCCc1c(/C=C2\C(=O)c3cc(F)c(F)cc3C2=C(C#N)C#N)sc2c1sc1c3c4nsnc4c4c5sc6c(CCCCCCCCCCC)c(/C=C7\C(=O)c8cc(F)c(F)cc8C7=C(C#N)C#N)sc6c5n(CC(CC)CCCC)c4c3n(CC(CC)CCCC)c21,0.81,26.45,76.3,16.35,16.3468935,0.0190000000000075,,,,,,,BHJ,,,,,,,,,,,,,-5.65,-4.09,
104580,10.1021/acsmaterialslett.4c00848,10.1021/acsmaterialslett.4c00848,PM6,Y6,PM6,Y6,COC(=O)C(C)(C)c1cc(C)cc(-c2sc3c4sc5cc(/C=C6/C(=O)c7cc(F)cc(c7)C(=O)/C6=C\c6cc(C(C)(C)C(=O)OC)c(-c7cc(C)cc(C(C)(C)C(=O)OC)c7)s6)sc5c4c(C(C)(C)C(=O)OC)ccc2-3)c1,CCCCCCCCCCCc1c(/C=C2\C(=O)c3cc(F)c(F)cc3C2=C(C#N)C#N)sc2c1sc1c3c4nsnc4c4c5sc6c(CCCCCCCCCCC)c(/C=C7\C(=O)c8cc(F)c(F)cc8C7=C(C#N)C#N)sc6c5n(CC(CC)CCCC)c4c3n(CC(CC)CCCC)c21,0.84,25.21,73.71,15.65,15.60912444,0.2611856869009579,,,,,,,BHJ,,,,,,,,,,-5.56,-3.65,,-5.65,-4.09,
104581,10.1021/acsmaterialslett.4c00848,10.1021/acsmaterialslett.4c00848,PM6Ir1,Y6,PM6Ir1,Y6,,CCCCCCCCCCCc1c(/C=C2\C(=O)c3cc(F)c(F)cc3C2=C(C#N)C#N)sc2c1sc1c3c4nsnc4c4c5sc6c(CCCCCCCCCCC)c(/C=C7\C(=O)c8cc(F)c(F)cc8C7=C(C#N)C#N)sc6c5n(CC(CC)CCCC)c4c3n(CC(CC)CCCC)c21,0.85,26.16,75.33,16.71,16.7503788,0.2416445242369788,,,,,,,BHJ,,,,,,,,,,,,,-5.65,-4.09,
104582,10.1021/acsmaterialslett.4c00848,10.1021/acsmaterialslett.4c00848,PM6Ir1,N3,PM6Ir1,N3,,CCCCCCCCCCCC1=C(/C=C2\C(=O)C3=CC(F)=C(F)C=C3C2=C(C#N)C#N)SC2=C1SC1=C2N(CCC(CC)CCCC)C2=C1C1=NSN=C1C1=C2N(CCC(CC)CCCC)C2=C1SC1=C2SC(/C=C2\C(=O)C3=CC(F)=C(F)C=C3C2=C(C#N)C#N)=C1CCCCCCCCCCC,0.84,26.13,74.11,16.27,16.26655212,0.0211916410571574,,,,,,,BHJ,,,,,,,,,,,,,-5.64,-3.86,
104584,10.1021/acsmaterialslett.4c00848,10.1021/acsmaterialslett.4c00848,PM6,PY-IT,PM6,PY-IT,COC(=O)C(C)(C)c1cc(C)cc(-c2sc3c4sc5cc(/C=C6/C(=O)c7cc(F)cc(c7)C(=O)/C6=C\c6cc(C(C)(C)C(=O)OC)c(-c7cc(C)cc(C(C)(C)C(=O)OC)c7)s6)sc5c4c(C(C)(C)C(=O)OC)ccc2-3)c1,CCCCCCCCCCCc1c(/C=C2\C(=O)c3ccccc3C2=C(C#N)C#N)sc2c1sc1c3c4nsnc4c4c5sc6c(CCCCCCCCCCC)c(/C=C7\C(=O)c8cc(-c9cccs9)ccc8C7=C(C#N)C#N)sc6c5n(CC(CCCCCCCC)CCCCCCCCCC)c4c3n(CC(CCCCCCCC)CCCCCCCCCC)c21,0.95,22.95,72.75,15.86,15.86131875,0.0083149432534638,15.74,15.86,,,,,LbL,,,,,,,,,,-5.56,-3.65,,-5.68,-3.94,
104586,10.1021/acsmaterialslett.4c00848,10.1021/acsmaterialslett.4c00848,PBQx-TCl,PY-DT,PBQx-TCl,PY-DT,Cc1csc(-c2cc3c4nccnc4c4cc(-c5cc(C)c(-c6cc7c(-c8cc(Cl)c(C)s8)c8sccc8c(-c8cc(Cl)c(C)s8)c7s6)s5)sc4c3s2)c1,CCCCCCCCCCCCC(CCCCCCCCCC)Cn1c2c3sc(/C=C4\C(=O)c5ccccc5C4=C(C#N)C#N)c(CC(CCCC)CCCCCC)c3sc2c2c3nsnc3c3c4sc5c(CC(CCCC)CCCCCC)c(/C=C6\C(=O)c7cc(-c8cccs8)ccc7C6=C(C#N)C#N)sc5c4n(CC(CCCCCCCCCC)CCCCCCCCCCCC)c3c21,0.96,24.53,74.68,17.57,17.58624384,0.092452134319871,,,,,,,LbL,,,,,,,,,,,,,-5.6,-3.83,
104589,10.1021/acsmaterialslett.4c00848,10.1021/acsmaterialslett.4c00848,PM6,PY-IT,PM6,PY-IT,COC(=O)C(C)(C)c1cc(C)cc(-c2sc3c4sc5cc(/C=C6/C(=O)c7cc(F)cc(c7)C(=O)/C6=C\c6cc(C(C)(C)C(=O)OC)c(-c7cc(C)cc(C(C)(C)C(=O)OC)c7)s6)sc5c4c(C(C)(C)C(=O)OC)ccc2-3)c1,CCCCCCCCCCCc1c(/C=C2\C(=O)c3ccccc3C2=C(C#N)C#N)sc2c1sc1c3c4nsnc4c4c5sc6c(CCCCCCCCCCC)c(/C=C7\C(=O)c8cc(-c9cccs9)ccc8C7=C(C#N)C#N)sc6c5n(CC(CCCCCCCC)CCCCCCCCCC)c4c3n(CC(CCCCCCCC)CCCCCCCCCC)c21,0.95,23.78,73.78,16.66,16.667639800000003,0.0458571428571626,16.55,16.66,,,,,,,,,,,,,,,-5.56,-3.65,,-5.68,-3.94,
104590,10.1021/acsmaterialslett.4c00848,10.1021/acsmaterialslett.4c00848,PM6,PY-IT,PM6,PY-IT,COC(=O)C(C)(C)c1cc(C)cc(-c2sc3c4sc5cc(/C=C6/C(=O)c7cc(F)cc(c7)C(=O)/C6=C\c6cc(C(C)(C)C(=O)OC)c(-c7cc(C)cc(C(C)(C)C(=O)OC)c7)s6)sc5c4c(C(C)(C)C(=O)OC)ccc2-3)c1,CCCCCCCCCCCc1c(/C=C2\C(=O)c3ccccc3C2=C(C#N)C#N)sc2c1sc1c3c4nsnc4c4c5sc6c(CCCCCCCCCCC)c(/C=C7\C(=O)c8cc(-c9cccs9)ccc8C7=C(C#N)C#N)sc6c5n(CC(CCCCCCCC)CCCCCCCCCC)c4c3n(CC(CCCCCCCC)CCCCCCCCCC)c21,0.95,24.42,73.87,17.14,17.1371013,0.0169119019836602,16.96,17.14,,,,,,,,,,,,,,,-5.56,-3.65,,-5.68,-3.94,
104591,10.1021/acsmaterialslett.4c00848,10.1021/acsmaterialslett.4c00848,PM6,PY-IT,PM6,PY-IT,COC(=O)C(C)(C)c1cc(C)cc(-c2sc3c4sc5cc(/C=C6/C(=O)c7cc(F)cc(c7)C(=O)/C6=C\c6cc(C(C)(C)C(=O)OC)c(-c7cc(C)cc(C(C)(C)C(=O)OC)c7)s6)sc5c4c(C(C)(C)C(=O)OC)ccc2-3)c1,CCCCCCCCCCCc1c(/C=C2\C(=O)c3ccccc3C2=C(C#N)C#N)sc2c1sc1c3c4nsnc4c4c5sc6c(CCCCCCCCCCC)c(/C=C7\C(=O)c8cc(-c9cccs9)ccc8C7=C(C#N)C#N)sc6c5n(CC(CCCCCCCC)CCCCCCCCCC)c4c3n(CC(CCCCCCCC)CCCCCCCCCC)c21,0.95,24.24,71.83,16.54,16.5410124,0.0061209189842833,16.34,16.54,,,,,,,,,,,,,,,-5.56,-3.65,,-5.68,-3.94,
104592,10.1021/acsmaterialslett.4c00848,10.1021/acsmaterialslett.4c00848,PM6,PY-IT,PM6,PY-IT,COC(=O)C(C)(C)c1cc(C)cc(-c2sc3c4sc5cc(/C=C6/C(=O)c7cc(F)cc(c7)C(=O)/C6=C\c6cc(C(C)(C)C(=O)OC)c(-c7cc(C)cc(C(C)(C)C(=O)OC)c7)s6)sc5c4c(C(C)(C)C(=O)OC)ccc2-3)c1,CCCCCCCCCCCc1c(/C=C2\C(=O)c3ccccc3C2=C(C#N)C#N)sc2c1sc1c3c4nsnc4c4c5sc6c(CCCCCCCCCCC)c(/C=C7\C(=O)c8cc(-c9cccs9)ccc8C7=C(C#N)C#N)sc6c5n(CC(CCCCCCCC)CCCCCCCCCC)c4c3n(CC(CCCCCCCC)CCCCCCCCCC)c21,0.95,21.49,70.64,14.42,14.421509199999996,0.0104660194174579,14.28,14.42,,,,,LbL,,,,,,,,,,-5.56,-3.65,,-5.68,-3.94,
104593,10.1021/acsmaterialslett.5c01065,10.1021/acsmaterialslett.5c01065,PM6,BTP-eC9,PM6,BTP-eC9,COC(=O)C(C)(C)c1cc(C)cc(-c2sc3c4sc5cc(/C=C6/C(=O)c7cc(F)cc(c7)C(=O)/C6=C\c6cc(C(C)(C)C(=O)OC)c(-c7cc(C)cc(C(C)(C)C(=O)OC)c7)s6)sc5c4c(C(C)(C)C(=O)OC)ccc2-3)c1,CCCCCCCCCc1c(C=C2C(=O)c3cc(Cl)c(Cl)cc3C2=C(C#N)C#N)sc2c1sc1c3c4nsnc4c4c5sc6c(CCCCCCCCC)c(C=C7C(=O)c8cc(Cl)c(Cl)cc8C7=C(C#N)C#N)sc6c5n(CC(CCCC)CCCCCC)c4c3n(CC(CCCC)CCCCCC)c21,0.835,27.6,77.5,17.8,17.86065,0.340730337078646,17.5,17.8,,,,,,blade-coated binary OSC,,,,,,,,,-5.56,-3.65,,-5.665,-4.165,
104594,10.1021/acsmaterialslett.5c01065,10.1021/acsmaterialslett.5c01065,PM6,BTP-eC9,PM6,BTP-eC9,COC(=O)C(C)(C)c1cc(C)cc(-c2sc3c4sc5cc(/C=C6/C(=O)c7cc(F)cc(c7)C(=O)/C6=C\c6cc(C(C)(C)C(=O)OC)c(-c7cc(C)cc(C(C)(C)C(=O)OC)c7)s6)sc5c4c(C(C)(C)C(=O)OC)ccc2-3)c1,CCCCCCCCCc1c(C=C2C(=O)c3cc(Cl)c(Cl)cc3C2=C(C#N)C#N)sc2c1sc1c3c4nsnc4c4c5sc6c(CCCCCCCCC)c(C=C7C(=O)c8cc(Cl)c(Cl)cc8C7=C(C#N)C#N)sc6c5n(CC(CCCC)CCCCCC)c4c3n(CC(CCCC)CCCCCC)c21,0.835,27.9,79.9,18.5,18.6139035,0.6156945945945906,18.2,18.5,,,,,,blade-coated binary OSC,,,,,,,,,-5.56,-3.65,,-5.665,-4.165,
104595,10.1021/acsmaterialslett.5c01065,10.1021/acsmaterialslett.5c01065,PM6,BTP-eC9,PM6,BTP-eC9,COC(=O)C(C)(C)c1cc(C)cc(-c2sc3c4sc5cc(/C=C6/C(=O)c7cc(F)cc(c7)C(=O)/C6=C\c6cc(C(C)(C)C(=O)OC)c(-c7cc(C)cc(C(C)(C)C(=O)OC)c7)s6)sc5c4c(C(C)(C)C(=O)OC)ccc2-3)c1,CCCCCCCCCc1c(C=C2C(=O)c3cc(Cl)c(Cl)cc3C2=C(C#N)C#N)sc2c1sc1c3c4nsnc4c4c5sc6c(CCCCCCCCC)c(C=C7C(=O)c8cc(Cl)c(Cl)cc8C7=C(C#N)C#N)sc6c5n(CC(CCCC)CCCCCC)c4c3n(CC(CCCC)CCCCCC)c21,0.836,28.4,80.0,19.0,18.99392,0.0320000000000039,18.5,19.0,,,,,,blade-coated binary OSC,,,,,,,,,-5.56,-3.65,,-5.665,-4.165,
104596,10.1021/acsmaterialslett.6c00132,10.1021/acsmaterialslett.6c00132,PBQx-TF,UF-CHex-2F,PBQx-TF,UF-CHex-2F,CCCCCCC(CCCC)Cc1csc(-c2cc3c(s2)-c2sc(-c4cc(CC(CCCC)CCCCCC)c(-c5cc6c(-c7cc(F)c(CC(CC)CCCC)s7)c7sccc7c(-c7cc(F)c(CC(CC)CCCC)s7)c6s5)s4)cc2[C@H]2N=CC=N[C@H]32)c1,,0.811,18.34,42.49,6.32,6.319852126000001,0.0023397784810063,6.16,6.32,,,,,,,,,,,,,,,-5.41,-2.82,,,,
104597,10.1021/acsmaterialslett.6c00132,10.1021/acsmaterialslett.6c00132,PBQx-TF,UF-CHexC3-2F,PBQx-TF,UF-CHexC3-2F,CCCCCCC(CCCC)Cc1csc(-c2cc3c(s2)-c2sc(-c4cc(CC(CCCC)CCCCCC)c(-c5cc6c(-c7cc(F)c(CC(CC)CCCC)s7)c7sccc7c(-c7cc(F)c(CC(CC)CCCC)s7)c6s5)s4)cc2[C@H]2N=CC=N[C@H]32)c1,,0.812,25.32,75.02,15.42,15.423991968,0.0258882490272446,15.31,15.42,,,,,,,,,,,,,,,-5.41,-2.82,,,,
104608,10.1021/acsnano.4c06931,10.1021/acsnano.4c06931,PM6,L8-BO,PM6,L8-BO,COC(=O)C(C)(C)c1cc(C)cc(-c2sc3c4sc5cc(/C=C6/C(=O)c7cc(F)cc(c7)C(=O)/C6=C\c6cc(C(C)(C)C(=O)OC)c(-c7cc(C)cc(C(C)(C)C(=O)OC)c7)s6)sc5c4c(C(C)(C)C(=O)OC)ccc2-3)c1,CCCCCCC(CCCC)Cc1c(/C=C2\C(=O)c3cc(F)c(F)cc3C2=C(C#N)C#N)sc2c1SC1c3c(c4c(c5nsnc35)c3sc5c(CC(CCCC)CCCCCC)c(/C=C6\C(=O)c7cc(F)c(F)cc7C6=C(C#N)C#N)sc5c3n4CC(CC)CCCC)N(CC(CC)CCCC)C21,0.884,25.86,80.55,18.42,18.41392332,0.0329895765472291,18.19,18.42,1:1.2,,,,ITO/PEDOT:PSS/active layer/PDINN/Ag,conventional,PDINN,PDINN,PEDOT:PSS,PEDOT:PSS,,CB,chlorobenzene,100.0,-5.56,-3.65,,-5.68,-3.9,
104609,10.1021/acsnano.4c06931,10.1021/acsnano.4c06931,PM6,L8-BO,PM6,L8-BO,COC(=O)C(C)(C)c1cc(C)cc(-c2sc3c4sc5cc(/C=C6/C(=O)c7cc(F)cc(c7)C(=O)/C6=C\c6cc(C(C)(C)C(=O)OC)c(-c7cc(C)cc(C(C)(C)C(=O)OC)c7)s6)sc5c4c(C(C)(C)C(=O)OC)ccc2-3)c1,CCCCCCC(CCCC)Cc1c(/C=C2\C(=O)c3cc(F)c(F)cc3C2=C(C#N)C#N)sc2c1SC1c3c(c4c(c5nsnc35)c3sc5c(CC(CCCC)CCCCCC)c(/C=C6\C(=O)c7cc(F)c(F)cc7C6=C(C#N)C#N)sc5c3n4CC(CC)CCCC)N(CC(CC)CCCC)C21,0.873,25.11,78.64,17.24,17.238697992,0.0075522505800445,16.67,17.24,1:1.2,,,,ITO/PEDOT:PSS/active layer/PDINN/Ag,conventional,PDINN,PDINN,PEDOT:PSS,PEDOT:PSS,,o-DCB,o-DCB,100.0,-5.56,-3.65,,-5.68,-3.9,
104610,10.1021/acsnano.4c12256,10.1021/acsnano.4c12256,PM6,Y6,PM6,Y6,COC(=O)C(C)(C)c1cc(C)cc(-c2sc3c4sc5cc(/C=C6/C(=O)c7cc(F)cc(c7)C(=O)/C6=C\c6cc(C(C)(C)C(=O)OC)c(-c7cc(C)cc(C(C)(C)C(=O)OC)c7)s6)sc5c4c(C(C)(C)C(=O)OC)ccc2-3)c1,CCCCCCCCCCCc1c(/C=C2\C(=O)c3cc(F)c(F)cc3C2=C(C#N)C#N)sc2c1sc1c3c4nsnc4c4c5sc6c(CCCCCCCCCCC)c(/C=C7\C(=O)c8cc(F)c(F)cc8C7=C(C#N)C#N)sc6c5n(CC(CC)CCCC)c4c3n(CC(CC)CCCC)c21,0.83,24.88,68.27,14.22,14.098028079999995,0.8577490857946803,13.9,14.22,1:1.2,chloronaphthalene,,0.5 vol%,ITO/ZnO NP/PM6:Y6/MoO3/Ag,inverted bulk heterojunction,ZnO NPs,ZnO,MoO3,,,chloroform/chloronaphthalene,,110.0,-5.56,-3.65,,-5.65,-4.09,
104611,10.1021/acsnano.4c12256,10.1021/acsnano.4c12256,PM6,Y6,PM6,Y6,COC(=O)C(C)(C)c1cc(C)cc(-c2sc3c4sc5cc(/C=C6/C(=O)c7cc(F)cc(c7)C(=O)/C6=C\c6cc(C(C)(C)C(=O)OC)c(-c7cc(C)cc(C(C)(C)C(=O)OC)c7)s6)sc5c4c(C(C)(C)C(=O)OC)ccc2-3)c1,CCCCCCCCCCCc1c(/C=C2\C(=O)c3cc(F)c(F)cc3C2=C(C#N)C#N)sc2c1sc1c3c4nsnc4c4c5sc6c(CCCCCCCCCCC)c(/C=C7\C(=O)c8cc(F)c(F)cc8C7=C(C#N)C#N)sc6c5n(CC(CC)CCCC)c4c3n(CC(CC)CCCC)c21,0.86,25.87,70.55,15.83,15.6961051,0.8458300694883107,15.6,15.83,1:1.2,chloronaphthalene,,0.5 vol%,inverted,inverted bulk heterojunction,ZnO NPs/Cu NCs,ZnO/Cu NCs,MoO3,,,chloroform/chloronaphthalene,,110.0,-5.56,-3.65,,-5.65,-4.09,
104612,10.1021/acsnano.4c12256,10.1021/acsnano.4c12256,PTB7-Th,PC71BM,PTB7-Th,PC71BM,CCCCC(CC)COC(=O)c1sc2csc(-c3cc4c(-c5ccc(CC(CC)CCCC)s5)c5sccc5c(-c5ccc(CC(CC)CCCC)s5)c4s3)c2c1F,COC(=O)CCCC1(c2ccccc2)C23c4c5ccc6c7cc8c9c%10c(cc%11cc%12c%13c%14c(cc%15c%16ccc-5c2c%16c2c5c%16c%17c(c(c46)c7c9c%17c4c%10c%11c%13c4c%16c%14c%152)C513)C%12)C8,0.78,16.77,59.2,7.79,7.7437152,0.5941566110397891,7.7,7.79,1:1.5,,,,inverted,inverted bulk heterojunction,ZnO NPs,ZnO,MoO3,,,chlorobenzene,,,-5.29,-3.72,,-5.9,-3.9,
104613,10.1021/acsnano.4c12256,10.1021/acsnano.4c12256,PTB7-Th,PC71BM,PTB7-Th,PC71BM,CCCCC(CC)COC(=O)c1sc2csc(-c3cc4c(-c5ccc(CC(CC)CCCC)s5)c5sccc5c(-c5ccc(CC(CC)CCCC)s5)c4s3)c2c1F,COC(=O)CCCC1(c2ccccc2)C23c4c5ccc6c7cc8c9c%10c(cc%11cc%12c%13c%14c(cc%15c%16ccc-5c2c%16c2c5c%16c%17c(c(c46)c7c9c%17c4c%10c%11c%13c4c%16c%14c%152)C513)C%12)C8,0.8,17.89,60.23,8.62,8.6201176,0.0013642691415447,8.45,8.62,1:1.5,,,,inverted,inverted bulk heterojunction,ZnO NPs/Cu NCs,ZnO/Cu NCs,MoO3,,,chlorobenzene,,,-5.29,-3.72,,-5.9,-3.9,
104614,10.1021/acsnano.4c12705,10.1021/acsnano.4c12705,PTTz-CN,L8-BO,PTTz-CN,L8-BO,,CCCCCCC(CCCC)Cc1c(/C=C2\C(=O)c3cc(F)c(F)cc3C2=C(C#N)C#N)sc2c1SC1c3c(c4c(c5nsnc35)c3sc5c(CC(CCCC)CCCCCC)c(/C=C6\C(=O)c7cc(F)c(F)cc7C6=C(C#N)C#N)sc5c3n4CC(CC)CCCC)N(CC(CC)CCCC)C21,0.834,24.1,76.2,15.6,15.3157428,1.822161538461532,15.3,15.6,1:1.2,"3,5-dichlorobromobenzene (DCBB)",DCBB,,ITO/PEDOT:PSS/Donors:L8-BO/H75/Ag,conventional,H75,H75,PEDOT:PSS,PEDOT:PSS,,chloroform,chloroform,100.0,,,,-5.68,-3.9,
104615,10.1021/acsnano.4c12705,10.1021/acsnano.4c12705,PTTz-CN(T2),L8-BO,PTTz-CN(T2),L8-BO,,CCCCCCC(CCCC)Cc1c(/C=C2\C(=O)c3cc(F)c(F)cc3C2=C(C#N)C#N)sc2c1SC1c3c(c4c(c5nsnc35)c3sc5c(CC(CCCC)CCCCCC)c(/C=C6\C(=O)c7cc(F)c(F)cc7C6=C(C#N)C#N)sc5c3n4CC(CC)CCCC)N(CC(CC)CCCC)C21,0.887,23.6,72.1,15.3,15.092837200000002,1.3540052287581632,15.1,15.3,1:1.2,"3,5-dichlorobromobenzene (DCBB)",DCBB,,ITO/PEDOT:PSS/Donors:L8-BO/H75/Ag,conventional,H75,H75,PEDOT:PSS,PEDOT:PSS,,chloroform,chloroform,100.0,,,,-5.68,-3.9,
104616,10.1021/acsnano.4c12705,10.1021/acsnano.4c12705,PTTz-CN,PTTz-CN(T2),PTTz-CN,PTTz-CN(T2),,,0.853,24.9,77.1,16.4,16.375808699999997,0.1475079268292793,16.0,16.4,0.75:0.25,"3,5-dichlorobromobenzene (DCBB)",DCBB,,ITO/PEDOT:PSS/Donors:L8-BO/H75/Ag,conventional,H75,H75,PEDOT:PSS,PEDOT:PSS,,chloroform,chloroform,100.0,,,,,,
104617,10.1021/acsnano.4c12705,10.1021/acsnano.4c12705,PTTz-CN,PTTz-CN(T2),PTTz-CN,PTTz-CN(T2),,,0.869,23.9,77.2,16.0,16.0337452,0.2109074999999904,15.7,16.0,0.5:0.5,"3,5-dichlorobromobenzene (DCBB)",DCBB,,ITO/PEDOT:PSS/Donors:L8-BO/H75/Ag,conventional,H75,H75,PEDOT:PSS,PEDOT:PSS,,chloroform,chloroform,100.0,,,,,,
104618,10.1021/acsnano.4c12705,10.1021/acsnano.4c12705,PTTz-CN,PTTz-CN(T2),PTTz-CN,PTTz-CN(T2),,,0.883,23.8,74.7,15.7,15.6985038,0.0095299363057215,15.4,15.7,0.25:0.75,"3,5-dichlorobromobenzene (DCBB)",DCBB,,ITO/PEDOT:PSS/Donors:L8-BO/H75/Ag,conventional,H75,H75,PEDOT:PSS,PEDOT:PSS,,chloroform,chloroform,100.0,,,,,,
104623,10.1021/acssuschemeng.0c07114,10.1021/acssuschemeng.0c07114,P3HT,BTz-Np,P3HT,BTz-Np,CCCCCCc1ccsc1,CCCCCCc1cc(-c2ccc(-c3cc(CCCCCC)c(C#Cc4ccc5c6c(cccc46)C(=O)N(c4ccc6c(c4)C(CCCC)(CCCC)c4ccccc4-6)C5=O)s3)c3nsnc23)sc1C#Cc1ccc2c3c(cccc13)C(=O)N(c1ccc3c(c1)C(CCCC)(CCCC)c1ccccc1-3)C2=O,0.91,3.12,41.0,1.14,1.1640720000000002,2.111578947368449,,,1:1.2,,,,ITO/PEDOT:PSS/active layer/Ca/Al,conventional,Ca,Ca,PEDOT:PSS,PEDOT:PSS,,o-DCB,o-DCB,,-5.01,-3.12,,-5.95,-3.44,
104624,10.1021/acssuschemeng.0c07114,10.1021/acssuschemeng.0c07114,P3HT,BTz-Np,P3HT,BTz-Np,CCCCCCc1ccsc1,CCCCCCc1cc(-c2ccc(-c3cc(CCCCCC)c(C#Cc4ccc5c6c(cccc46)C(=O)N(c4ccc6c(c4)C(CCCC)(CCCC)c4ccccc4-6)C5=O)s3)c3nsnc23)sc1C#Cc1ccc2c3c(cccc13)C(=O)N(c1ccc3c(c1)C(CCCC)(CCCC)c1ccccc1-3)C2=O,0.94,3.52,46.0,1.53,1.5220479999999998,0.519738562091515,,,1:1.2,,,,ITO/PEDOT:PSS/active layer/Ca/Al,conventional,Ca,Ca,PEDOT:PSS,PEDOT:PSS,,CB,chlorobenzene,,-5.01,-3.12,,-5.95,-3.44,
104625,10.1021/acssuschemeng.0c07114,10.1021/acssuschemeng.0c07114,P3HT,BTz-Np,P3HT,BTz-Np,CCCCCCc1ccsc1,CCCCCCc1cc(-c2ccc(-c3cc(CCCCCC)c(C#Cc4ccc5c6c(cccc46)C(=O)N(c4ccc6c(c4)C(CCCC)(CCCC)c4ccccc4-6)C5=O)s3)c3nsnc23)sc1C#Cc1ccc2c3c(cccc13)C(=O)N(c1ccc3c(c1)C(CCCC)(CCCC)c1ccccc1-3)C2=O,0.83,2.58,38.0,0.81,0.813732,0.4607407407407354,,,1:1.2,,,,ITO/PEDOT:PSS/active layer/Ca/Al,conventional,Ca,Ca,PEDOT:PSS,PEDOT:PSS,,o-xylene,o-xylene,,-5.01,-3.12,,-5.95,-3.44,
104626,10.1021/acssuschemeng.0c07114,10.1021/acssuschemeng.0c07114,P3HT,TzTz-NI,P3HT,TzTz-NI,CCCCCCc1ccsc1,,0.95,2.2,51.0,1.06,1.0658999999999998,0.5566037735848862,,,1:1.2,,,,ITO/PEDOT:PSS/active layer/Ca/Al,conventional,Ca,Ca,PEDOT:PSS,PEDOT:PSS,,o-DCB,o-DCB,140.0,-5.01,-3.12,,,,
104627,10.1021/acssuschemeng.0c07114,10.1021/acssuschemeng.0c07114,P3HT,TzTz-NI,P3HT,TzTz-NI,CCCCCCc1ccsc1,,0.94,2.46,49.0,1.11,1.133076,2.0789189189189075,,,1:1.2,,,,ITO/PEDOT:PSS/active layer/Ca/Al,conventional,Ca,Ca,PEDOT:PSS,PEDOT:PSS,,CB,chlorobenzene,140.0,-5.01,-3.12,,,,
104628,10.1021/acssuschemeng.0c07114,10.1021/acssuschemeng.0c07114,P3HT,TzTz-NI,P3HT,TzTz-NI,CCCCCCc1ccsc1,,0.96,2.7,49.0,1.26,1.27008,0.8000000000000071,,,1:1.2,,,,ITO/PEDOT:PSS/active layer/Ca/Al,conventional,Ca,Ca,PEDOT:PSS,PEDOT:PSS,,o-xylene,o-xylene,140.0,-5.01,-3.12,,,,
104629,10.1021/acssuschemeng.0c07114,10.1021/acssuschemeng.0c07114,P3HT,PDTz-NI,P3HT,PDTz-NI,CCCCCCc1ccsc1,,0.94,3.0,42.0,1.17,1.1844,1.2307692307692282,,,1:1.2,,,,ITO/PEDOT:PSS/active layer/Ca/Al,conventional,Ca,Ca,PEDOT:PSS,PEDOT:PSS,,o-DCB,o-DCB,140.0,-5.01,-3.12,,,,
104630,10.1021/acssuschemeng.0c07114,10.1021/acssuschemeng.0c07114,P3HT,PDTz-NI,P3HT,PDTz-NI,CCCCCCc1ccsc1,,0.94,2.77,47.0,1.21,1.2237859999999998,1.1393388429751945,,,1:1.2,,,,ITO/PEDOT:PSS/active layer/Ca/Al,conventional,Ca,Ca,PEDOT:PSS,PEDOT:PSS,,CB,chlorobenzene,140.0,-5.01,-3.12,,,,
104631,10.1021/acssuschemeng.0c07114,10.1021/acssuschemeng.0c07114,P3HT,PDTz-NI,P3HT,PDTz-NI,CCCCCCc1ccsc1,,0.93,3.49,50.0,1.64,1.6228500000000003,1.045731707317046,,,1:1.2,,,,ITO/PEDOT:PSS/active layer/Ca/Al,conventional,Ca,Ca,PEDOT:PSS,PEDOT:PSS,,o-xylene,o-xylene,,-5.01,-3.12,,,,
104632,10.1021/acssuschemeng.2c04916,10.1021/acssuschemeng.2c04916,PCDTBT,PC71BM,PCDTBT,PC71BM,CCCCCCCCC(CCCCCCCC)n1c2ccccc2c2ccc(-c3ccc(-c4ccc(-c5cccs5)c5nsnc45)s3)cc21,COC(=O)CCCC1(c2ccccc2)C23c4c5ccc6c7cc8c9c%10c(cc%11cc%12c%13c%14c(cc%15c%16ccc-5c2c%16c2c5c%16c%17c(c(c46)c7c9c%17c4c%10c%11c%13c4c%16c%14c%152)C513)C%12)C8,0.86,7.77,57.5,3.84,3.842265,0.058984374999999,,,,,,,ITO/PEDOT:PSS/poly-6/PCDTBT:PC71BM/LiF/Al,conventional,LiF,LiF,PEDOT:PSS,PEDOT:PSS,90.0,,,,-5.5,-3.6,,-5.9,-3.9,
104633,10.1021/acssuschemeng.2c04916,10.1021/acssuschemeng.2c04916,PCDTBT,PC71BM,PCDTBT,PC71BM,CCCCCCCCC(CCCCCCCC)n1c2ccccc2c2ccc(-c3ccc(-c4ccc(-c5cccs5)c5nsnc45)s3)cc21,COC(=O)CCCC1(c2ccccc2)C23c4c5ccc6c7cc8c9c%10c(cc%11cc%12c%13c%14c(cc%15c%16ccc-5c2c%16c2c5c%16c%17c(c(c46)c7c9c%17c4c%10c%11c%13c4c%16c%14c%152)C513)C%12)C8,0.925,12.44,65.7,7.56,7.560099,0.0013095238095306,,,,,,,ITO/PEDOT:PSS/doped poly-6/PCDTBT:PC71BM/LiF/Al,conventional,LiF,LiF,PEDOT:PSS,PEDOT:PSS,90.0,,,,-5.5,-3.6,,-5.9,-3.9,
104634,10.1021/acssuschemeng.2c04916,10.1021/acssuschemeng.2c04916,PTB7,PC71BM,PTB7,PC71BM,CCCCC(CC)COC(=O)c1sc2c(-c3cc4c(OCC(CC)CCCC)c5sccc5c(OCC(CC)CCCC)c4s3)scc2c1F,COC(=O)CCCC1(c2ccccc2)C23c4c5ccc6c7cc8c9c%10c(cc%11cc%12c%13c%14c(cc%15c%16ccc-5c2c%16c2c5c%16c%17c(c(c46)c7c9c%17c4c%10c%11c%13c4c%16c%14c%152)C513)C%12)C8,0.74,16.23,71.11,8.54,8.54045322,0.0053070257611322,,8.54,,,,,ITO/PEDOT:PSS/poly-7/PTB7:PC71BM/Ca/Al,conventional,Ca,Ca,PEDOT:PSS,PEDOT:PSS,,,,,-5.19,-3.43,,-5.9,-3.9,
104635,10.1021/acssuschemeng.2c04916,10.1021/acssuschemeng.2c04916,PTB7-Th,PC71BM,PTB7-Th,PC71BM,CCCCC(CC)COC(=O)c1sc2csc(-c3cc4c(-c5ccc(CC(CC)CCCC)s5)c5sccc5c(-c5ccc(CC(CC)CCCC)s5)c4s3)c2c1F,COC(=O)CCCC1(c2ccccc2)C23c4c5ccc6c7cc8c9c%10c(cc%11cc%12c%13c%14c(cc%15c%16ccc-5c2c%16c2c5c%16c%17c(c(c46)c7c9c%17c4c%10c%11c%13c4c%16c%14c%152)C513)C%12)C8,0.8,16.14,70.64,8.9,9.1210368,2.4835595505618,,8.9,,,,,ITO/poly-8/PTB7-Th:PC71BM/PFN/Al,,PFN,PFN,poly-8,,,,,,-5.29,-3.72,,-5.9,-3.9,
104636,10.1021/acssuschemeng.2c04916,10.1021/acssuschemeng.2c04916,poly-9,C60,poly-9,C60,,c12c3c4c5c1c1c6c7c2c2c8c3c3c9c4c4c%10c5c5c1c1c6c6c%11c7c2c2c7c8c3c3c8c9c4c4c9c%10c5c5c1c1c6c6c%11c2c2c7c3c3c8c4c4c9c5c1c1c6c2c3c41,0.732,10.05,68.2,5.02,5.017201200000001,0.0557529880477886,,5.02,,,,,ITO/PEDOT:PSS/poly-9:C60/LiF/Al,conventional,LiF,LiF,PEDOT:PSS,PEDOT:PSS,60.0,,,,,,,,,
104637,10.1021/acssuschemeng.2c04916,10.1021/acssuschemeng.2c04916,poly-10,C60,poly-10,C60,,c12c3c4c5c1c1c6c7c2c2c8c3c3c9c4c4c%10c5c5c1c1c6c6c%11c7c2c2c7c8c3c3c8c9c4c4c9c%10c5c5c1c1c6c6c%11c2c2c7c3c3c8c4c4c9c5c1c1c6c2c3c41,0.859,4.91,60.5,2.55,2.55170245,0.0667627450980487,,2.55,,,,,ITO/PEDOT:PSS/poly-10:C60/LiF/Al,conventional,LiF,LiF,PEDOT:PSS,PEDOT:PSS,60.0,,,,,,,,,
104638,10.1021/acssuschemeng.2c04916,10.1021/acssuschemeng.2c04916,PCDTBT,PC71BM,PCDTBT,PC71BM,CCCCCCCCC(CCCCCCCC)n1c2ccccc2c2ccc(-c3ccc(-c4ccc(-c5cccs5)c5nsnc45)s3)cc21,COC(=O)CCCC1(c2ccccc2)C23c4c5ccc6c7cc8c9c%10c(cc%11cc%12c%13c%14c(cc%15c%16ccc-5c2c%16c2c5c%16c%17c(c(c46)c7c9c%17c4c%10c%11c%13c4c%16c%14c%152)C513)C%12)C8,0.76,6.02,51.01,4.15,2.33380952,43.76362602409639,,,,,,,ITO/poly-11/PCDTBT:PC71BM/MoO3/Al,inverted,poly-11,,MoO3,MoO3,,,,,-5.5,-3.6,,-5.9,-3.9,
