Repository: JiYiqaq/PCE-KA-GNN

# Data directory

- `raw/Active_Database.csv` is the immutable source dataset bundled under CC BY 4.0. Do not overwrite it with processed data.
- `processed/` is created and populated by the training pipeline. Generated `.pt` and `.pth` caches are intentionally ignored by Git because they can exceed GitHub's normal single-file limit.

See `../DATA_LICENSE.md` for provenance, license and checksum information.

File: data/raw/Active_Database.csv (part 375 of 471)
id,doi,doi_norm,donor,acceptor,donor_canonical,acceptor_canonical,donor_smiles,acceptor_smiles,voc,jsc,ff,pce,pce_recomputed,pce_relative_error_percent,pce_avg,pce_best,d_a_ratio,additive,additive_canonical,additive_ratio,device_structure,device_type,etl,etl_canonical,htl,htl_canonical,active_layer_thickness,solvent,solvent_canonical,annealing_temp,homo_d,lumo_d,eg_d,homo_a,lumo_a,eg_a
104639,10.1021/acssuschemeng.2c04916,10.1021/acssuschemeng.2c04916,PTB7,PC71BM,PTB7,PC71BM,CCCCC(CC)COC(=O)c1sc2c(-c3cc4c(OCC(CC)CCCC)c5sccc5c(OCC(CC)CCCC)c4s3)scc2c1F,COC(=O)CCCC1(c2ccccc2)C23c4c5ccc6c7cc8c9c%10c(cc%11cc%12c%13c%14c(cc%15c%16ccc-5c2c%16c2c5c%16c%17c(c(c46)c7c9c%17c4c%10c%11c%13c4c%16c%14c%152)C513)C%12)C8,0.75,15.54,54.1,6.31,6.305355,0.0736133122028527,,,,,,,ITO/poly-12/PTB7:PC71BM/MoO3/Al,inverted,poly-12,,MoO3,MoO3,,,,,-5.19,-3.43,,-5.9,-3.9,
104640,10.1021/acssuschemeng.2c06426,10.1021/acssuschemeng.2c06426,P3HT,SNTz-RD,P3HT,SNTz-RD,CCCCCCc1ccsc1,,0.75,5.79,41.0,1.78,1.780425,0.0238764044943887,1.67,1.78,,,,,inverted,inverted,ZnO,ZnO,MoO3,MoO3,,,,,-5.01,-3.12,,,,
104641,10.1021/acssuschemeng.2c06426,10.1021/acssuschemeng.2c06426,P3HT,ONTz-RD,P3HT,ONTz-RD,CCCCCCc1ccsc1,,0.7,4.49,46.0,1.46,1.44578,0.9739726027397192,1.32,1.46,,,,,inverted,inverted,ZnO,ZnO,MoO3,MoO3,,,,,-5.01,-3.12,,,,
104642,10.1021/acssuschemeng.5c12634,10.1021/acssuschemeng.5c12634,PM6,PY-IT,PM6,PY-IT,COC(=O)C(C)(C)c1cc(C)cc(-c2sc3c4sc5cc(/C=C6/C(=O)c7cc(F)cc(c7)C(=O)/C6=C\c6cc(C(C)(C)C(=O)OC)c(-c7cc(C)cc(C(C)(C)C(=O)OC)c7)s6)sc5c4c(C(C)(C)C(=O)OC)ccc2-3)c1,CCCCCCCCCCCc1c(/C=C2\C(=O)c3ccccc3C2=C(C#N)C#N)sc2c1sc1c3c4nsnc4c4c5sc6c(CCCCCCCCCCC)c(/C=C7\C(=O)c8cc(-c9cccs9)ccc8C7=C(C#N)C#N)sc6c5n(CC(CCCCCCCC)CCCCCCCCCC)c4c3n(CC(CCCCCCCC)CCCCCCCCCC)c21,0.933,25.25,74.47,17.56,17.543828774999998,0.0920912585421457,,,,,,,LbL All-Polymer Solar Cells,all-polymer solar cell,PNDIT-F3N-Br,,PEDOT:PSS,,,O-XY,,,-5.56,-3.65,,-5.68,-3.94,
104647,10.1021/acssuschemeng.5c12634,10.1021/acssuschemeng.5c12634,PM6,N2200,PM6,N2200,COC(=O)C(C)(C)c1cc(C)cc(-c2sc3c4sc5cc(/C=C6/C(=O)c7cc(F)cc(c7)C(=O)/C6=C\c6cc(C(C)(C)C(=O)OC)c(-c7cc(C)cc(C(C)(C)C(=O)OC)c7)s6)sc5c4c(C(C)(C)C(=O)OC)ccc2-3)c1,CCCCCCCCCCC(CCCCCCCC)CN1C(=O)c2ccc3c4c(c(-c5ccc(-c6cccs6)s5)cc(c24)C1=O)C(=O)N(CC(CCCCCCCC)CCCCCCCCCC)C3=O,0.978,3.69,61.82,2.23,2.230972524,0.0436109417040272,,,,,,,LbL All-Polymer Solar Cells,all-polymer solar cell,PNDIT-F3N-Br,,PEDOT:PSS,,,O-XY,,,-5.56,-3.65,,-5.71,-4.02,
104648,10.1021/acssuschemeng.5c13724,10.1021/acssuschemeng.5c13724,PM6,Y6,PM6,Y6,COC(=O)C(C)(C)c1cc(C)cc(-c2sc3c4sc5cc(/C=C6/C(=O)c7cc(F)cc(c7)C(=O)/C6=C\c6cc(C(C)(C)C(=O)OC)c(-c7cc(C)cc(C(C)(C)C(=O)OC)c7)s6)sc5c4c(C(C)(C)C(=O)OC)ccc2-3)c1,CCCCCCCCCCCc1c(/C=C2\C(=O)c3cc(F)c(F)cc3C2=C(C#N)C#N)sc2c1sc1c3c4nsnc4c4c5sc6c(CCCCCCCCCCC)c(/C=C7\C(=O)c8cc(F)c(F)cc8C7=C(C#N)C#N)sc6c5n(CC(CC)CCCC)c4c3n(CC(CC)CCCC)c21,0.843,27.8,80.45,18.86,18.8537793,0.0329835630965009,18.63,18.86,1:1.2,chloronaphthalene (CN),CN,,ITO/4PACz/Active layer/PNDIT-F3N/Ag,,PNDIT-F3N,PNDIT-F3N,4PACz,4PACz,,,,,-5.56,-3.65,,-5.65,-4.09,
104649,10.1021/acssuschemeng.5c13724,10.1021/acssuschemeng.5c13724,PM6,Y6-d2,PM6,Y6-d2,COC(=O)C(C)(C)c1cc(C)cc(-c2sc3c4sc5cc(/C=C6/C(=O)c7cc(F)cc(c7)C(=O)/C6=C\c6cc(C(C)(C)C(=O)OC)c(-c7cc(C)cc(C(C)(C)C(=O)OC)c7)s6)sc5c4c(C(C)(C)C(=O)OC)ccc2-3)c1,,0.843,28.48,81.26,19.5,19.509420864000003,0.0483121230769366,19.26,19.5,1:1.2,chloronaphthalene (CN),CN,,ITO/4PACz/Active layer/PNDIT-F3N/Ag,,PNDIT-F3N,PNDIT-F3N,4PACz,4PACz,,,,,-5.56,-3.65,,,,
104656,10.1021/jacs.0c09800,10.1021/jacs.0c09800,PM6,NOIC,PM6,NOIC,COC(=O)C(C)(C)c1cc(C)cc(-c2sc3c4sc5cc(/C=C6/C(=O)c7cc(F)cc(c7)C(=O)/C6=C\c6cc(C(C)(C)C(=O)OC)c(-c7cc(C)cc(C(C)(C)C(=O)OC)c7)s6)sc5c4c(C(C)(C)C(=O)OC)ccc2-3)c1,,0.885,18.1,71.2,11.4,11.405172000000002,0.0453684210526467,11.0,11.4,1:1,0.2% DIO,DIO,0.2%,inverted,inverted,ZnO,ZnO,MoO3,MoO3,,CHCl3,chloroform,110.0,-5.56,-3.65,,,,
104657,10.1021/jacs.0c09800,10.1021/jacs.0c09800,PM6,NOIC1,PM6,NOIC1,COC(=O)C(C)(C)c1cc(C)cc(-c2sc3c4sc5cc(/C=C6/C(=O)c7cc(F)cc(c7)C(=O)/C6=C\c6cc(C(C)(C)C(=O)OC)c(-c7cc(C)cc(C(C)(C)C(=O)OC)c7)s6)sc5c4c(C(C)(C)C(=O)OC)ccc2-3)c1,,0.864,21.9,65.9,12.5,12.4693344,0.2453247999999916,12.2,12.5,1:1,0.2% DIO,DIO,0.2%,inverted,inverted,ZnO,ZnO,MoO3,MoO3,,CHCl3,chloroform,110.0,-5.56,-3.65,,,,
104658,10.1021/jacs.0c09800,10.1021/jacs.0c09800,PM6,NOIC2,PM6,NOIC2,COC(=O)C(C)(C)c1cc(C)cc(-c2sc3c4sc5cc(/C=C6/C(=O)c7cc(F)cc(c7)C(=O)/C6=C\c6cc(C(C)(C)C(=O)OC)c(-c7cc(C)cc(C(C)(C)C(=O)OC)c7)s6)sc5c4c(C(C)(C)C(=O)OC)ccc2-3)c1,,0.927,20.6,73.8,14.1,14.092995600000002,0.0496765957446652,13.6,14.1,1:1,0.2% DIO,DIO,0.2%,inverted,inverted,ZnO,ZnO,MoO3,MoO3,,CHCl3,chloroform,110.0,-5.56,-3.65,,,,
104659,10.1021/jacs.0c09800,10.1021/jacs.0c09800,PM6,NOIC3,PM6,NOIC3,COC(=O)C(C)(C)c1cc(C)cc(-c2sc3c4sc5cc(/C=C6/C(=O)c7cc(F)cc(c7)C(=O)/C6=C\c6cc(C(C)(C)C(=O)OC)c(-c7cc(C)cc(C(C)(C)C(=O)OC)c7)s6)sc5c4c(C(C)(C)C(=O)OC)ccc2-3)c1,,0.93,12.9,59.8,7.15,7.174206000000001,0.33854545454546,6.81,7.15,1:1,0.2% DIO,DIO,0.2%,inverted,inverted,ZnO,ZnO,MoO3,MoO3,,CHCl3,chloroform,110.0,-5.56,-3.65,,,,
104660,10.1021/jacs.0c09800,10.1021/jacs.0c09800,PM6,NOIC4,PM6,NOIC4,COC(=O)C(C)(C)c1cc(C)cc(-c2sc3c4sc5cc(/C=C6/C(=O)c7cc(F)cc(c7)C(=O)/C6=C\c6cc(C(C)(C)C(=O)OC)c(-c7cc(C)cc(C(C)(C)C(=O)OC)c7)s6)sc5c4c(C(C)(C)C(=O)OC)ccc2-3)c1,,0.944,16.8,63.7,10.1,10.1023104,0.0228752475247595,9.63,10.1,1:1,0.2% DIO,DIO,0.2%,inverted,inverted,ZnO,ZnO,MoO3,MoO3,,CHCl3,chloroform,110.0,-5.56,-3.65,,,,
104668,10.1021/jacs.4c01503,10.1021/jacs.4c01503,PM6,B6Cl,PM6,B6Cl,COC(=O)C(C)(C)c1cc(C)cc(-c2sc3c4sc5cc(/C=C6/C(=O)c7cc(F)cc(c7)C(=O)/C6=C\c6cc(C(C)(C)C(=O)OC)c(-c7cc(C)cc(C(C)(C)C(=O)OC)c7)s6)sc5c4c(C(C)(C)C(=O)OC)ccc2-3)c1,,0.938,22.7,67.5,14.4,14.372505,0.1909375000000126,14.1,14.4,,,,,ITO/2PACz/active layer/PDINN/Ag,conventional,PDINN,PDINN,2PACz,2PACz,,,,,-5.56,-3.65,,,,
104669,10.1021/jacs.4c01503,10.1021/jacs.4c01503,PM6,L8-BO,PM6,L8-BO,COC(=O)C(C)(C)c1cc(C)cc(-c2sc3c4sc5cc(/C=C6/C(=O)c7cc(F)cc(c7)C(=O)/C6=C\c6cc(C(C)(C)C(=O)OC)c(-c7cc(C)cc(C(C)(C)C(=O)OC)c7)s6)sc5c4c(C(C)(C)C(=O)OC)ccc2-3)c1,CCCCCCC(CCCC)Cc1c(/C=C2\C(=O)c3cc(F)c(F)cc3C2=C(C#N)C#N)sc2c1SC1c3c(c4c(c5nsnc35)c3sc5c(CC(CCCC)CCCCCC)c(/C=C6\C(=O)c7cc(F)c(F)cc7C6=C(C#N)C#N)sc5c3n4CC(CC)CCCC)N(CC(CC)CCCC)C21,0.887,26.9,79.8,19.1,19.0405194,0.311416753926723,18.9,19.1,,PM6:L8-BO,,PM6:L8-BO,ITO/2PACz/active layer/PDINN/Ag,conventional,PDINN,PDINN,2PACz,2PACz,,,,,-5.56,-3.65,,-5.68,-3.9,
104670,10.1021/jacs.4c01503,10.1021/jacs.4c01503,PM6,L8-BO with 1% B6Cl,PM6,L8-BO with 1% B6Cl,COC(=O)C(C)(C)c1cc(C)cc(-c2sc3c4sc5cc(/C=C6/C(=O)c7cc(F)cc(c7)C(=O)/C6=C\c6cc(C(C)(C)C(=O)OC)c(-c7cc(C)cc(C(C)(C)C(=O)OC)c7)s6)sc5c4c(C(C)(C)C(=O)OC)ccc2-3)c1,,0.895,27.4,80.6,19.8,19.765538,0.1740505050505117,19.5,19.8,,B6Cl,,1 wt %,ITO/2PACz/active layer/PDINN/Ag,conventional,PDINN,PDINN,2PACz,2PACz,,,,,-5.56,-3.65,,,,
104671,10.1021/jacs.4c01503,10.1021/jacs.4c01503,D18,L8-BO,D18,L8-BO,CCCCCCC(CCCC)Cc1csc(-c2cc3c4nsnc4c4cc(-c5cc(CC(CCCC)CCCCCC)c(-c6cc7c(-c8cc(F)c(CC(CC)CCCC)s8)c8sccc8c(-c8cc(F)c(CC(CC)CCCC)s8)c7s6)s5)sc4c3s2)c1,CCCCCCC(CCCC)Cc1c(/C=C2\C(=O)c3cc(F)c(F)cc3C2=C(C#N)C#N)sc2c1SC1c3c(c4c(c5nsnc35)c3sc5c(CC(CCCC)CCCCCC)c(/C=C6\C(=O)c7cc(F)c(F)cc7C6=C(C#N)C#N)sc5c3n4CC(CC)CCCC)N(CC(CC)CCCC)C21,0.908,26.6,80.0,19.3,19.32224,0.1152331606217618,19.0,19.3,,D18:L8-BO,,D18:L8-BO,ITO/2PACz/active layer/PDINN/Ag,,PDINN,PDINN,2PACz,2PACz,,,,,-5.51,-2.77,,-5.68,-3.9,
104672,10.1021/jacs.4c01503,10.1021/jacs.4c01503,D18,L8-BO with 0.5% B6Cl,D18,L8-BO with 0.5% B6Cl,CCCCCCC(CCCC)Cc1csc(-c2cc3c4nsnc4c4cc(-c5cc(CC(CCCC)CCCCCC)c(-c6cc7c(-c8cc(F)c(CC(CC)CCCC)s8)c8sccc8c(-c8cc(F)c(CC(CC)CCCC)s8)c7s6)s5)sc4c3s2)c1,,0.919,27.2,80.7,20.2,20.172417600000003,0.1365465346534478,20.0,20.2,,B6Cl,,0.5 wt%,ITO/2PACz/active layer/PDINN/Ag,,PDINN,PDINN,2PACz,2PACz,,,,,-5.51,-2.77,,,,
104673,10.1021/jacs.4c15266,10.1021/jacs.4c15266,PM6,L8-BO,PM6,L8-BO,COC(=O)C(C)(C)c1cc(C)cc(-c2sc3c4sc5cc(/C=C6/C(=O)c7cc(F)cc(c7)C(=O)/C6=C\c6cc(C(C)(C)C(=O)OC)c(-c7cc(C)cc(C(C)(C)C(=O)OC)c7)s6)sc5c4c(C(C)(C)C(=O)OC)ccc2-3)c1,CCCCCCC(CCCC)Cc1c(/C=C2\C(=O)c3cc(F)c(F)cc3C2=C(C#N)C#N)sc2c1SC1c3c(c4c(c5nsnc35)c3sc5c(CC(CCCC)CCCCCC)c(/C=C6\C(=O)c7cc(F)c(F)cc7C6=C(C#N)C#N)sc5c3n4CC(CC)CCCC)N(CC(CC)CCCC)C21,0.899,26.9,78.9,18.7,19.0804659,2.034577005347598,18.5,18.7,,w/o,,,ITO/2PACz/active layer/PDINN/Ag,p-BHJ OSC,PDINN,PDINN,2PACz,2PACz,,,,,-5.56,-3.65,,-5.68,-3.9,
104674,10.1021/jacs.4c15266,10.1021/jacs.4c15266,PM6,L8-BO,PM6,L8-BO,COC(=O)C(C)(C)c1cc(C)cc(-c2sc3c4sc5cc(/C=C6/C(=O)c7cc(F)cc(c7)C(=O)/C6=C\c6cc(C(C)(C)C(=O)OC)c(-c7cc(C)cc(C(C)(C)C(=O)OC)c7)s6)sc5c4c(C(C)(C)C(=O)OC)ccc2-3)c1,CCCCCCC(CCCC)Cc1c(/C=C2\C(=O)c3cc(F)c(F)cc3C2=C(C#N)C#N)sc2c1SC1c3c(c4c(c5nsnc35)c3sc5c(CC(CCCC)CCCCCC)c(/C=C6\C(=O)c7cc(F)c(F)cc7C6=C(C#N)C#N)sc5c3n4CC(CC)CCCC)N(CC(CC)CCCC)C21,0.904,26.8,79.9,19.3,19.3575328,0.298097409326428,19.1,19.3,,0.05% T-2OEH,T-2OEH,0.05%,ITO/2PACz/active layer/PDINN/Ag,p-BHJ OSC,PDINN,PDINN,2PACz,2PACz,,,,,-5.56,-3.65,,-5.68,-3.9,
104675,10.1021/jacs.4c15266,10.1021/jacs.4c15266,PM6,L8-BO,PM6,L8-BO,COC(=O)C(C)(C)c1cc(C)cc(-c2sc3c4sc5cc(/C=C6/C(=O)c7cc(F)cc(c7)C(=O)/C6=C\c6cc(C(C)(C)C(=O)OC)c(-c7cc(C)cc(C(C)(C)C(=O)OC)c7)s6)sc5c4c(C(C)(C)C(=O)OC)ccc2-3)c1,CCCCCCC(CCCC)Cc1c(/C=C2\C(=O)c3cc(F)c(F)cc3C2=C(C#N)C#N)sc2c1SC1c3c(c4c(c5nsnc35)c3sc5c(CC(CCCC)CCCCCC)c(/C=C6\C(=O)c7cc(F)c(F)cc7C6=C(C#N)C#N)sc5c3n4CC(CC)CCCC)N(CC(CC)CCCC)C21,0.902,27.2,79.6,19.4,19.5293824,0.66691958762887,19.2,19.4,,0.05% T-2OBO,T-2OBO,0.05%,ITO/2PACz/active layer/PDINN/Ag,p-BHJ OSC,PDINN,PDINN,2PACz,2PACz,,,,,-5.56,-3.65,,-5.68,-3.9,
104676,10.1021/jacs.4c15266,10.1021/jacs.4c15266,PM6,L8-BO,PM6,L8-BO,COC(=O)C(C)(C)c1cc(C)cc(-c2sc3c4sc5cc(/C=C6/C(=O)c7cc(F)cc(c7)C(=O)/C6=C\c6cc(C(C)(C)C(=O)OC)c(-c7cc(C)cc(C(C)(C)C(=O)OC)c7)s6)sc5c4c(C(C)(C)C(=O)OC)ccc2-3)c1,CCCCCCC(CCCC)Cc1c(/C=C2\C(=O)c3cc(F)c(F)cc3C2=C(C#N)C#N)sc2c1SC1c3c(c4c(c5nsnc35)c3sc5c(CC(CCCC)CCCCCC)c(/C=C6\C(=O)c7cc(F)c(F)cc7C6=C(C#N)C#N)sc5c3n4CC(CC)CCCC)N(CC(CC)CCCC)C21,0.901,27.6,79.7,19.6,19.819477200000005,1.1197816326530794,19.5,19.6,,0.05% T-2OHD,T-2OHD,0.05%,ITO/2PACz/active layer/PDINN/Ag,p-BHJ OSC,PDINN,PDINN,2PACz,2PACz,,,,,-5.56,-3.65,,-5.68,-3.9,
104677,10.1021/jacs.4c15266,10.1021/jacs.4c15266,PM6,L8-BO,PM6,L8-BO,COC(=O)C(C)(C)c1cc(C)cc(-c2sc3c4sc5cc(/C=C6/C(=O)c7cc(F)cc(c7)C(=O)/C6=C\c6cc(C(C)(C)C(=O)OC)c(-c7cc(C)cc(C(C)(C)C(=O)OC)c7)s6)sc5c4c(C(C)(C)C(=O)OC)ccc2-3)c1,CCCCCCC(CCCC)Cc1c(/C=C2\C(=O)c3cc(F)c(F)cc3C2=C(C#N)C#N)sc2c1SC1c3c(c4c(c5nsnc35)c3sc5c(CC(CCCC)CCCCCC)c(/C=C6\C(=O)c7cc(F)c(F)cc7C6=C(C#N)C#N)sc5c3n4CC(CC)CCCC)N(CC(CC)CCCC)C21,0.902,27.8,80.2,19.8,20.110631200000004,1.5688444444444605,19.7,19.8,,0.05% T-2OOD,T-2OOD,0.05%,ITO/2PACz/active layer/PDINN/Ag,p-BHJ OSC,PDINN,PDINN,2PACz,2PACz,,,,,-5.56,-3.65,,-5.68,-3.9,
104678,10.1021/jacs.4c15266,10.1021/jacs.4c15266,D18,L8-BO,D18,L8-BO,CCCCCCC(CCCC)Cc1csc(-c2cc3c4nsnc4c4cc(-c5cc(CC(CCCC)CCCCCC)c(-c6cc7c(-c8cc(F)c(CC(CC)CCCC)s8)c8sccc8c(-c8cc(F)c(CC(CC)CCCC)s8)c7s6)s5)sc4c3s2)c1,CCCCCCC(CCCC)Cc1c(/C=C2\C(=O)c3cc(F)c(F)cc3C2=C(C#N)C#N)sc2c1SC1c3c(c4c(c5nsnc35)c3sc5c(CC(CCCC)CCCCCC)c(/C=C6\C(=O)c7cc(F)c(F)cc7C6=C(C#N)C#N)sc5c3n4CC(CC)CCCC)N(CC(CC)CCCC)C21,0.91,26.8,79.3,19.3,19.339684,0.2056165803108684,18.9,19.3,,w/o,,,ITO/2PACz/active layer/PDINN/Ag,p-BHJ OSC,PDINN,PDINN,2PACz,2PACz,,,,,-5.51,-2.77,,-5.68,-3.9,
104679,10.1021/jacs.4c15266,10.1021/jacs.4c15266,D18,L8-BO,D18,L8-BO,CCCCCCC(CCCC)Cc1csc(-c2cc3c4nsnc4c4cc(-c5cc(CC(CCCC)CCCCCC)c(-c6cc7c(-c8cc(F)c(CC(CC)CCCC)s8)c8sccc8c(-c8cc(F)c(CC(CC)CCCC)s8)c7s6)s5)sc4c3s2)c1,CCCCCCC(CCCC)Cc1c(/C=C2\C(=O)c3cc(F)c(F)cc3C2=C(C#N)C#N)sc2c1SC1c3c(c4c(c5nsnc35)c3sc5c(CC(CCCC)CCCCCC)c(/C=C6\C(=O)c7cc(F)c(F)cc7C6=C(C#N)C#N)sc5c3n4CC(CC)CCCC)N(CC(CC)CCCC)C21,0.908,27.0,79.5,19.3,19.49022,0.98559585492228,19.2,19.3,,0.05% T-2OEH,T-2OEH,0.05%,ITO/2PACz/active layer/PDINN/Ag,p-BHJ OSC,PDINN,PDINN,2PACz,2PACz,,,,,-5.51,-2.77,,-5.68,-3.9,
104680,10.1021/jacs.4c15266,10.1021/jacs.4c15266,D18,L8-BO,D18,L8-BO,CCCCCCC(CCCC)Cc1csc(-c2cc3c4nsnc4c4cc(-c5cc(CC(CCCC)CCCCCC)c(-c6cc7c(-c8cc(F)c(CC(CC)CCCC)s8)c8sccc8c(-c8cc(F)c(CC(CC)CCCC)s8)c7s6)s5)sc4c3s2)c1,CCCCCCC(CCCC)Cc1c(/C=C2\C(=O)c3cc(F)c(F)cc3C2=C(C#N)C#N)sc2c1SC1c3c(c4c(c5nsnc35)c3sc5c(CC(CCCC)CCCCCC)c(/C=C6\C(=O)c7cc(F)c(F)cc7C6=C(C#N)C#N)sc5c3n4CC(CC)CCCC)N(CC(CC)CCCC)C21,0.905,26.8,80.0,19.4,19.4032,0.0164948453608412,19.0,19.4,,0.05% T-2OBO,T-2OBO,0.05%,ITO/2PACz/active layer/PDINN/Ag,p-BHJ OSC,PDINN,PDINN,2PACz,2PACz,,,,,-5.51,-2.77,,-5.68,-3.9,
104681,10.1021/jacs.4c15266,10.1021/jacs.4c15266,D18,L8-BO,D18,L8-BO,CCCCCCC(CCCC)Cc1csc(-c2cc3c4nsnc4c4cc(-c5cc(CC(CCCC)CCCCCC)c(-c6cc7c(-c8cc(F)c(CC(CC)CCCC)s8)c8sccc8c(-c8cc(F)c(CC(CC)CCCC)s8)c7s6)s5)sc4c3s2)c1,CCCCCCC(CCCC)Cc1c(/C=C2\C(=O)c3cc(F)c(F)cc3C2=C(C#N)C#N)sc2c1SC1c3c(c4c(c5nsnc35)c3sc5c(CC(CCCC)CCCCCC)c(/C=C6\C(=O)c7cc(F)c(F)cc7C6=C(C#N)C#N)sc5c3n4CC(CC)CCCC)N(CC(CC)CCCC)C21,0.905,27.5,80.7,19.8,20.0842125,1.4354166666666608,19.6,19.8,,0.05% T-2OHD,T-2OHD,0.05%,ITO/2PACz/active layer/PDINN/Ag,p-BHJ OSC,PDINN,PDINN,2PACz,2PACz,,,,,-5.51,-2.77,,-5.68,-3.9,
104682,10.1021/jacs.4c15266,10.1021/jacs.4c15266,D18,L8-BO,D18,L8-BO,CCCCCCC(CCCC)Cc1csc(-c2cc3c4nsnc4c4cc(-c5cc(CC(CCCC)CCCCCC)c(-c6cc7c(-c8cc(F)c(CC(CC)CCCC)s8)c8sccc8c(-c8cc(F)c(CC(CC)CCCC)s8)c7s6)s5)sc4c3s2)c1,CCCCCCC(CCCC)Cc1c(/C=C2\C(=O)c3cc(F)c(F)cc3C2=C(C#N)C#N)sc2c1SC1c3c(c4c(c5nsnc35)c3sc5c(CC(CCCC)CCCCCC)c(/C=C6\C(=O)c7cc(F)c(F)cc7C6=C(C#N)C#N)sc5c3n4CC(CC)CCCC)N(CC(CC)CCCC)C21,0.906,27.7,81.2,20.1,20.3781144,1.3836537313432822,19.8,20.1,,0.05% T-2OOD,T-2OOD,0.05%,ITO/2PACz/active layer/PDINN/Ag,p-BHJ OSC,PDINN,PDINN,2PACz,2PACz,,,,,-5.51,-2.77,,-5.68,-3.9,
104683,10.1021/jacs.5c07639,10.1021/jacs.5c07639,PffBT-T4-TCS60,PC71BM,PffBT-T4-TCS60,PC71BM,,COC(=O)CCCC1(c2ccccc2)C23c4c5ccc6c7cc8c9c%10c(cc%11cc%12c%13c%14c(cc%15c%16ccc-5c2c%16c2c5c%16c%17c(c(c46)c7c9c%17c4c%10c%11c%13c4c%16c%14c%152)C513)C%12)C8,0.603,11.33,64.23,4.39,4.388187177000001,0.0412943735762862,4.17,4.39,1:1.2,,,,,OPV,ZnO,,MoO3,,154.7,CB:o-DCB (50:50 v/v),,,,,,-5.9,-3.9,
104684,10.1021/jacs.5c07639,10.1021/jacs.5c07639,PffBT-T4-TCS60,PC71BM,PffBT-T4-TCS60,PC71BM,,COC(=O)CCCC1(c2ccccc2)C23c4c5ccc6c7cc8c9c%10c(cc%11cc%12c%13c%14c(cc%15c%16ccc-5c2c%16c2c5c%16c%17c(c(c46)c7c9c%17c4c%10c%11c%13c4c%16c%14c%152)C513)C%12)C8,0.667,8.65,65.8,3.8,3.7963639,0.0956868421052522,3.63,3.8,1:1.2,,,,,OPV,ZnO,,MoO3,,145.1,CB:o-DCB (50:50 v/v),,140.0,,,,-5.9,-3.9,
104685,10.1021/jacs.5c07639,10.1021/jacs.5c07639,PffBT-T4-TCS60,PC71BM,PffBT-T4-TCS60,PC71BM,,COC(=O)CCCC1(c2ccccc2)C23c4c5ccc6c7cc8c9c%10c(cc%11cc%12c%13c%14c(cc%15c%16ccc-5c2c%16c2c5c%16c%17c(c(c46)c7c9c%17c4c%10c%11c%13c4c%16c%14c%152)C513)C%12)C8,0.724,8.3,55.95,3.36,3.3621474000000005,0.0639107142857314,3.18,3.36,1:1.2,,,,ITO/ZnO/PffBT-T4-TCS60:PC71BM/MoO3/Al,OPV,ZnO,,MoO3,,123.3,CB:o-DCB (50:50 v/v),,220.0,,,,-5.9,-3.9,
104686,10.1021/jacs.5c07639,10.1021/jacs.5c07639,PffBT-T4-TCS60,PC71BM,PffBT-T4-TCS60,PC71BM,,COC(=O)CCCC1(c2ccccc2)C23c4c5ccc6c7cc8c9c%10c(cc%11cc%12c%13c%14c(cc%15c%16ccc-5c2c%16c2c5c%16c%17c(c(c46)c7c9c%17c4c%10c%11c%13c4c%16c%14c%152)C513)C%12)C8,0.588,10.5,56.77,3.51,3.5049798,0.143025641025645,3.36,3.51,1:1.2,5% DPP,DPP,5%,,OPV,ZnO,,MoO3,,160.1,CB:o-DCB (50:50 v/v),,,,,,-5.9,-3.9,
104687,10.1021/jacs.5c07639,10.1021/jacs.5c07639,PffBT-T4-TCS60,PC71BM,PffBT-T4-TCS60,PC71BM,,COC(=O)CCCC1(c2ccccc2)C23c4c5ccc6c7cc8c9c%10c(cc%11cc%12c%13c%14c(cc%15c%16ccc-5c2c%16c2c5c%16c%17c(c(c46)c7c9c%17c4c%10c%11c%13c4c%16c%14c%152)C513)C%12)C8,0.695,9.47,67.79,4.46,4.461700535,0.0381285874439537,4.17,4.46,1:1.2,5% DPP,DPP,5 wt%,ITO/ZnO/PffBT-T4-TCS60:PC71BM/MoO3/Al,OPV,ZnO,,MoO3,,130.8,CB:o-DCB (50:50 v/v),,140.0,,,,-5.9,-3.9,
104688,10.1021/jacs.5c07639,10.1021/jacs.5c07639,POET-T2,PC71BM,POET-T2,PC71BM,,COC(=O)CCCC1(c2ccccc2)C23c4c5ccc6c7cc8c9c%10c(cc%11cc%12c%13c%14c(cc%15c%16ccc-5c2c%16c2c5c%16c%17c(c(c46)c7c9c%17c4c%10c%11c%13c4c%16c%14c%152)C513)C%12)C8,0.421,4.1,35.47,0.61,0.6122476699999999,0.3684704918032662,0.52,0.61,1:1.2,,,,,OPV,ZnO,,MoO3,,144.2,CB:o-DCB (50:50 v/v),,,,,,-5.9,-3.9,
104689,10.1021/jacs.5c07639,10.1021/jacs.5c07639,POET-T2,PC71BM,POET-T2,PC71BM,,COC(=O)CCCC1(c2ccccc2)C23c4c5ccc6c7cc8c9c%10c(cc%11cc%12c%13c%14c(cc%15c%16ccc-5c2c%16c2c5c%16c%17c(c(c46)c7c9c%17c4c%10c%11c%13c4c%16c%14c%152)C513)C%12)C8,0.384,4.09,37.47,0.59,0.5884888319999999,0.256130169491536,0.56,0.59,1:1.2,,,,,OPV,ZnO,,MoO3,,151.3,CB:o-DCB (50:50 v/v),,140.0,,,,-5.9,-3.9,
104690,10.1021/jacs.5c07639,10.1021/jacs.5c07639,POET-T2,PC71BM,POET-T2,PC71BM,,COC(=O)CCCC1(c2ccccc2)C23c4c5ccc6c7cc8c9c%10c(cc%11cc%12c%13c%14c(cc%15c%16ccc-5c2c%16c2c5c%16c%17c(c(c46)c7c9c%17c4c%10c%11c%13c4c%16c%14c%152)C513)C%12)C8,0.603,8.47,36.9,1.88,1.88463429,0.2465047872340447,1.81,1.88,1:1.2,,,,,OPV,ZnO,,MoO3,,89.6,CB:o-DCB (50:50 v/v),,220.0,,,,-5.9,-3.9,
104691,10.1021/jacs.5c07639,10.1021/jacs.5c07639,POET-T2,PC71BM,POET-T2,PC71BM,,COC(=O)CCCC1(c2ccccc2)C23c4c5ccc6c7cc8c9c%10c(cc%11cc%12c%13c%14c(cc%15c%16ccc-5c2c%16c2c5c%16c%17c(c(c46)c7c9c%17c4c%10c%11c%13c4c%16c%14c%152)C513)C%12)C8,0.527,6.74,38.02,1.35,1.3504627960000002,0.0342811851851924,1.27,1.35,1:1.2,5% DPP,DPP,5%,,OPV,ZnO,,MoO3,,148.4,CB:o-DCB (50:50 v/v),,,,,,-5.9,-3.9,
104692,10.1021/jacs.5c07639,10.1021/jacs.5c07639,POET-T2,PC71BM,POET-T2,PC71BM,,COC(=O)CCCC1(c2ccccc2)C23c4c5ccc6c7cc8c9c%10c(cc%11cc%12c%13c%14c(cc%15c%16ccc-5c2c%16c2c5c%16c%17c(c(c46)c7c9c%17c4c%10c%11c%13c4c%16c%14c%152)C513)C%12)C8,0.601,8.56,44.66,2.3,2.297560496,0.1060653913043397,2.23,2.3,1:1.2,5% DPP,DPP,5%,,OPV,ZnO,,MoO3,,103.1,CB:o-DCB (50:50 v/v),,140.0,,,,-5.9,-3.9,
104693,10.1021/jacs.5c10309,10.1021/jacs.5c10309,P8-A,PC60BM,P8-A,PCBM,,CCCCC(=O)OCC1(C2=CC=CC=C2)C3=CC=CC4=CC=CC5=CC=CC6=CC=CC7=CC=CC1=C7C6=C5C4=C3,0.86,7.3,43.0,2.8,2.6995400000000003,3.587857142857126,2.6,2.8,1:1,,,,ITO/PEDOT:PSS/active layer/Ca/Ag,conventional,Ca,Ca,PEDOT:PSS,PEDOT:PSS,,o-dichlorobenzene,o-DCB,,,,,-6.1,-3.7,
104694,10.1021/jacs.5c10309,10.1021/jacs.5c10309,P8-B,PC60BM,P8-B,PCBM,,CCCCC(=O)OCC1(C2=CC=CC=C2)C3=CC=CC4=CC=CC5=CC=CC6=CC=CC7=CC=CC1=C7C6=C5C4=C3,0.87,7.6,42.0,2.8,2.77704,0.8199999999999954,2.7,2.8,1:1,,,,ITO/PEDOT:PSS/active layer/Ca/Ag,conventional,Ca,Ca,PEDOT:PSS,PEDOT:PSS,,o-dichlorobenzene,o-DCB,,,,,-6.1,-3.7,
104695,10.1021/jacs.5c10309,10.1021/jacs.5c10309,P8-C,PC60BM,P8-C,PCBM,,CCCCC(=O)OCC1(C2=CC=CC=C2)C3=CC=CC4=CC=CC5=CC=CC6=CC=CC7=CC=CC1=C7C6=C5C4=C3,0.86,9.5,59.0,4.8,4.8203,0.4229166666666617,4.7,4.8,1:1,,,,ITO/PEDOT:PSS/active layer/Ca/Ag,conventional,Ca,Ca,PEDOT:PSS,PEDOT:PSS,,o-dichlorobenzene,o-DCB,,,,,-6.1,-3.7,
104696,10.1021/jacs.5c10309,10.1021/jacs.5c10309,reference,PC60BM,reference,PCBM,,CCCCC(=O)OCC1(C2=CC=CC=C2)C3=CC=CC4=CC=CC5=CC=CC6=CC=CC7=CC=CC1=C7C6=C5C4=C3,0.81,12.2,60.0,5.9,5.9292,0.4949152542372787,5.6,5.9,1:1,,,,ITO/PEDOT:PSS/active layer/Ca/Ag,conventional,Ca,Ca,PEDOT:PSS,PEDOT:PSS,,o-dichlorobenzene,o-DCB,,,,,-6.1,-3.7,
104705,10.1021/jacs.5c16273,10.1021/jacs.5c16273,PM6,L8-BO,PM6,L8-BO,COC(=O)C(C)(C)c1cc(C)cc(-c2sc3c4sc5cc(/C=C6/C(=O)c7cc(F)cc(c7)C(=O)/C6=C\c6cc(C(C)(C)C(=O)OC)c(-c7cc(C)cc(C(C)(C)C(=O)OC)c7)s6)sc5c4c(C(C)(C)C(=O)OC)ccc2-3)c1,CCCCCCC(CCCC)Cc1c(/C=C2\C(=O)c3cc(F)c(F)cc3C2=C(C#N)C#N)sc2c1SC1c3c(c4c(c5nsnc35)c3sc5c(CC(CCCC)CCCCCC)c(/C=C6\C(=O)c7cc(F)c(F)cc7C6=C(C#N)C#N)sc5c3n4CC(CC)CCCC)N(CC(CC)CCCC)C21,0.879,27.23,79.9,19.12,19.12420083,0.0219708682008289,18.92,19.12,,,,,ITO/2PACz/PM6:L8-BO/CIL/Ag,,P6,P6,2PACz,2PACz,,,,,-5.56,-3.65,,-5.68,-3.9,
104706,10.1021/jacs.5c16273,10.1021/jacs.5c16273,PM6,L8-BO,PM6,L8-BO,COC(=O)C(C)(C)c1cc(C)cc(-c2sc3c4sc5cc(/C=C6/C(=O)c7cc(F)cc(c7)C(=O)/C6=C\c6cc(C(C)(C)C(=O)OC)c(-c7cc(C)cc(C(C)(C)C(=O)OC)c7)s6)sc5c4c(C(C)(C)C(=O)OC)ccc2-3)c1,CCCCCCC(CCCC)Cc1c(/C=C2\C(=O)c3cc(F)c(F)cc3C2=C(C#N)C#N)sc2c1SC1c3c(c4c(c5nsnc35)c3sc5c(CC(CCCC)CCCCCC)c(/C=C6\C(=O)c7cc(F)c(F)cc7C6=C(C#N)C#N)sc5c3n4CC(CC)CCCC)N(CC(CC)CCCC)C21,0.887,27.33,81.1,19.7,19.66002681,0.2029095939086362,19.48,19.7,,,,,ITO/2PACz/PM6:L8-BO/CIL/Ag,,P3,P3,2PACz,2PACz,,,,,-5.56,-3.65,,-5.68,-3.9,
104707,10.1021/jacs.5c16273,10.1021/jacs.5c16273,PM6,L8-BO,PM6,L8-BO,COC(=O)C(C)(C)c1cc(C)cc(-c2sc3c4sc5cc(/C=C6/C(=O)c7cc(F)cc(c7)C(=O)/C6=C\c6cc(C(C)(C)C(=O)OC)c(-c7cc(C)cc(C(C)(C)C(=O)OC)c7)s6)sc5c4c(C(C)(C)C(=O)OC)ccc2-3)c1,CCCCCCC(CCCC)Cc1c(/C=C2\C(=O)c3cc(F)c(F)cc3C2=C(C#N)C#N)sc2c1SC1c3c(c4c(c5nsnc35)c3sc5c(CC(CCCC)CCCCCC)c(/C=C6\C(=O)c7cc(F)c(F)cc7C6=C(C#N)C#N)sc5c3n4CC(CC)CCCC)N(CC(CC)CCCC)C21,0.881,27.21,79.3,18.99,19.00980393,0.1042860979462976,18.72,18.99,,,,,ITO/2PACz/PM6:L8-BO/CIL/Ag,,P9,P9,2PACz,2PACz,,,,,-5.56,-3.65,,-5.68,-3.9,
104708,10.1021/jacs.5c16273,10.1021/jacs.5c16273,D18,L8-BO,D18,L8-BO,CCCCCCC(CCCC)Cc1csc(-c2cc3c4nsnc4c4cc(-c5cc(CC(CCCC)CCCCCC)c(-c6cc7c(-c8cc(F)c(CC(CC)CCCC)s8)c8sccc8c(-c8cc(F)c(CC(CC)CCCC)s8)c7s6)s5)sc4c3s2)c1,CCCCCCC(CCCC)Cc1c(/C=C2\C(=O)c3cc(F)c(F)cc3C2=C(C#N)C#N)sc2c1SC1c3c(c4c(c5nsnc35)c3sc5c(CC(CCCC)CCCCCC)c(/C=C6\C(=O)c7cc(F)c(F)cc7C6=C(C#N)C#N)sc5c3n4CC(CC)CCCC)N(CC(CC)CCCC)C21,0.91,26.76,81.7,19.9,19.8952572,0.0238331658291403,19.75,19.9,,,,,ITO/2PACz/D18:L8-BO/CIL/Ag,,P6,P6,2PACz,2PACz,,,,,-5.51,-2.77,,-5.68,-3.9,
104711,10.1021/jacs.5c16273,10.1021/jacs.5c16273,PM6,L8-BO,PM6,L8-BO,COC(=O)C(C)(C)c1cc(C)cc(-c2sc3c4sc5cc(/C=C6/C(=O)c7cc(F)cc(c7)C(=O)/C6=C\c6cc(C(C)(C)C(=O)OC)c(-c7cc(C)cc(C(C)(C)C(=O)OC)c7)s6)sc5c4c(C(C)(C)C(=O)OC)ccc2-3)c1,CCCCCCC(CCCC)Cc1c(/C=C2\C(=O)c3cc(F)c(F)cc3C2=C(C#N)C#N)sc2c1SC1c3c(c4c(c5nsnc35)c3sc5c(CC(CCCC)CCCCCC)c(/C=C6\C(=O)c7cc(F)c(F)cc7C6=C(C#N)C#N)sc5c3n4CC(CC)CCCC)N(CC(CC)CCCC)C21,,3.87,73.1,,,,,,,,,,ITO/2PACz/PM6:L8-BO/CIL/Ag,,PNDIT-F3N,PNDIT-F3N,2PACz,2PACz,,,,,-5.56,-3.65,,-5.68,-3.9,
104712,10.1021/jacs.5c20384,10.1021/jacs.5c20384,PM6,CH-E1,PM6,CH-E1,COC(=O)C(C)(C)c1cc(C)cc(-c2sc3c4sc5cc(/C=C6/C(=O)c7cc(F)cc(c7)C(=O)/C6=C\c6cc(C(C)(C)C(=O)OC)c(-c7cc(C)cc(C(C)(C)C(=O)OC)c7)s6)sc5c4c(C(C)(C)C(=O)OC)ccc2-3)c1,,0.885,26.95,78.81,18.81,18.796776075,0.0703026315789575,18.73,18.81,,,,,ITO/2PACz/PM6:acceptor/PNDIT-F3N/Ag,conventional,PNDIT-F3N,PNDIT-F3N,2PACz,2PACz,,,,,-5.56,-3.65,,,,
104713,10.1021/jacs.5c20384,10.1021/jacs.5c20384,PM6,CH-E2,PM6,CH-E2,COC(=O)C(C)(C)c1cc(C)cc(-c2sc3c4sc5cc(/C=C6/C(=O)c7cc(F)cc(c7)C(=O)/C6=C\c6cc(C(C)(C)C(=O)OC)c(-c7cc(C)cc(C(C)(C)C(=O)OC)c7)s6)sc5c4c(C(C)(C)C(=O)OC)ccc2-3)c1,,0.933,24.73,77.83,18.01,17.957785947,0.2899170072182129,17.78,18.01,,,,,ITO/2PACz/PM6:acceptor/PNDIT-F3N/Ag,conventional,PNDIT-F3N,PNDIT-F3N,2PACz,2PACz,,,,,-5.56,-3.65,,,,
104714,10.1021/jacs.5c20384,10.1021/jacs.5c20384,PM6,CH-E6,PM6,CH-E6,COC(=O)C(C)(C)c1cc(C)cc(-c2sc3c4sc5cc(/C=C6/C(=O)c7cc(F)cc(c7)C(=O)/C6=C\c6cc(C(C)(C)C(=O)OC)c(-c7cc(C)cc(C(C)(C)C(=O)OC)c7)s6)sc5c4c(C(C)(C)C(=O)OC)ccc2-3)c1,,0.914,26.32,79.48,19.17,19.120090304,0.2603531351069393,18.88,19.17,,,,,ITO/2PACz/PM6:acceptor/PNDIT-F3N/Ag,conventional,PNDIT-F3N,PNDIT-F3N,2PACz,2PACz,,,,,-5.56,-3.65,,,,
104715,10.1021/jacs.5c20384,10.1021/jacs.5c20384,PM6,CH-E10,PM6,CH-E10,COC(=O)C(C)(C)c1cc(C)cc(-c2sc3c4sc5cc(/C=C6/C(=O)c7cc(F)cc(c7)C(=O)/C6=C\c6cc(C(C)(C)C(=O)OC)c(-c7cc(C)cc(C(C)(C)C(=O)OC)c7)s6)sc5c4c(C(C)(C)C(=O)OC)ccc2-3)c1,,0.913,26.35,76.39,18.37,18.377562445,0.0411673652694684,18.09,18.37,,,,,ITO/2PACz/PM6:acceptor/PNDIT-F3N/Ag,conventional,PNDIT-F3N,PNDIT-F3N,2PACz,2PACz,,,,,-5.56,-3.65,,,,
104717,10.1021/jacs.9b10935,10.1021/jacs.9b10935,PBDB-T,PNDI0,PBDB-T,PNDI0,CCCCC(CC)Cc1ccc(-c2c3cc(-c4ccc(-c5sc(-c6cccs6)c6c5C(=O)c5c(CC(CC)CCCC)sc(CC(CC)CCCC)c5C6=O)s4)sc3c(-c3ccc(CC(CC)CCCC)s3)c3ccsc23)s1,,0.871,9.77,59.8,5.11,5.08878266,0.4152121330724195,5.09,5.11,2:1,,,,ITO/ZnO/PBDB-T:PNDI-CBSx/MoO3/Ag,inverted,ZnO,,MoO3,,,chlorobenzene,,,-5.33,-3.48,,,,
104718,10.1021/jacs.9b10935,10.1021/jacs.9b10935,PBDB-T,PNDI0.11,PBDB-T,PNDI0.11,CCCCC(CC)Cc1ccc(-c2c3cc(-c4ccc(-c5sc(-c6cccs6)c6c5C(=O)c5c(CC(CC)CCCC)sc(CC(CC)CCCC)c5C6=O)s4)sc3c(-c3ccc(CC(CC)CCCC)s3)c3ccsc23)s1,,0.883,10.74,60.9,5.83,5.77540278,0.9364874785591728,5.79,5.83,2:1,,,,ITO/ZnO/PBDB-T:PNDI-CBSx/MoO3/Ag,inverted,ZnO,,MoO3,,,chlorobenzene,,,-5.33,-3.48,,,,
104719,10.1021/jacs.9b10935,10.1021/jacs.9b10935,PBDB-T,PNDI0.20,PBDB-T,PNDI0.20,CCCCC(CC)Cc1ccc(-c2c3cc(-c4ccc(-c5sc(-c6cccs6)c6c5C(=O)c5c(CC(CC)CCCC)sc(CC(CC)CCCC)c5C6=O)s4)sc3c(-c3ccc(CC(CC)CCCC)s3)c3ccsc23)s1,,0.872,12.48,57.8,6.42,6.290119679999999,2.0230579439252447,6.29,6.42,2:1,,,,ITO/ZnO/PBDB-T:PNDI-CBSx/MoO3/Ag,inverted,ZnO,,MoO3,,,chlorobenzene,,,-5.33,-3.48,,,,
104720,10.1021/jacs.9b10935,10.1021/jacs.9b10935,PBDB-T,PNDI0.33,PBDB-T,PNDI0.33,CCCCC(CC)Cc1ccc(-c2c3cc(-c4ccc(-c5sc(-c6cccs6)c6c5C(=O)c5c(CC(CC)CCCC)sc(CC(CC)CCCC)c5C6=O)s4)sc3c(-c3ccc(CC(CC)CCCC)s3)c3ccsc23)s1,,0.865,12.86,59.2,6.62,6.585348799999999,0.5234320241691959,6.57,6.62,2:1,,,,ITO/ZnO/PBDB-T:PNDI-CBSx/MoO3/Ag,inverted,ZnO,,MoO3,,,chlorobenzene,,,-5.33,-3.48,,,,
104721,10.1021/jacs.9b10935,10.1021/jacs.9b10935,PBDB-T,PNDI0.50,PBDB-T,PNDI0.50,CCCCC(CC)Cc1ccc(-c2c3cc(-c4ccc(-c5sc(-c6cccs6)c6c5C(=O)c5c(CC(CC)CCCC)sc(CC(CC)CCCC)c5C6=O)s4)sc3c(-c3ccc(CC(CC)CCCC)s3)c3ccsc23)s1,,0.875,13.0,60.9,6.95,6.927375,0.3255395683453318,6.92,6.95,2:1,,,,ITO/ZnO/PBDB-T:PNDI-CBSx/MoO3/Ag,inverted,ZnO,,MoO3,,,chlorobenzene,,,-5.33,-3.48,,,,
104722,10.1021/jacs.9b10935,10.1021/jacs.9b10935,PBDB-T,PNDI0.67,PBDB-T,PNDI0.67,CCCCC(CC)Cc1ccc(-c2c3cc(-c4ccc(-c5sc(-c6cccs6)c6c5C(=O)c5c(CC(CC)CCCC)sc(CC(CC)CCCC)c5C6=O)s4)sc3c(-c3ccc(CC(CC)CCCC)s3)c3ccsc23)s1,,0.877,11.84,61.8,6.53,6.41711424,1.7287252679938767,6.41,6.53,2:1,,,,ITO/ZnO/PBDB-T:PNDI-CBSx/MoO3/Ag,inverted,ZnO,,MoO3,,,chlorobenzene,,,-5.33,-3.48,,,,
104723,10.1021/jacs.9b10935,10.1021/jacs.9b10935,PBDB-T,PNDI0.80,PBDB-T,PNDI0.80,CCCCC(CC)Cc1ccc(-c2c3cc(-c4ccc(-c5sc(-c6cccs6)c6c5C(=O)c5c(CC(CC)CCCC)sc(CC(CC)CCCC)c5C6=O)s4)sc3c(-c3ccc(CC(CC)CCCC)s3)c3ccsc23)s1,,0.885,9.44,54.1,4.62,4.5197304,2.170337662337659,4.52,4.62,2:1,,,,ITO/ZnO/PBDB-T:PNDI-CBSx/MoO3/Ag,inverted,ZnO,,MoO3,,,chlorobenzene,,,-5.33,-3.48,,,,
104724,10.1021/jacs.9b10935,10.1021/jacs.9b10935,PBDB-T,PNDI0.89,PBDB-T,PNDI0.89,CCCCC(CC)Cc1ccc(-c2c3cc(-c4ccc(-c5sc(-c6cccs6)c6c5C(=O)c5c(CC(CC)CCCC)sc(CC(CC)CCCC)c5C6=O)s4)sc3c(-c3ccc(CC(CC)CCCC)s3)c3ccsc23)s1,,0.831,3.59,55.6,1.74,1.65870924,4.671882758620685,1.66,1.74,2:1,,,,ITO/ZnO/PBDB-T:PNDI-CBSx/MoO3/Ag,inverted,ZnO,,MoO3,,,chlorobenzene,,,-5.33,-3.48,,,,
104725,10.1021/jacs.9b10935,10.1021/jacs.9b10935,PBDB-T,PNDI1,PBDB-T,PNDI1,CCCCC(CC)Cc1ccc(-c2c3cc(-c4ccc(-c5sc(-c6cccs6)c6c5C(=O)c5c(CC(CC)CCCC)sc(CC(CC)CCCC)c5C6=O)s4)sc3c(-c3ccc(CC(CC)CCCC)s3)c3ccsc23)s1,,0.756,2.35,56.4,1.06,1.0020024,5.471471698113206,1.0,1.06,2:1 w/w,,,,ITO/ZnO/PBDB-T:PNDI-CBSx/MoO3/Ag,inverted,ZnO,,MoO3,,,chlorobenzene,,,-5.33,-3.48,,,,
104726,10.1038/s41428-022-00704-1,10.1038/s41428-022-00704-1,PM6,ITIC,PM6,ITIC,COC(=O)C(C)(C)c1cc(C)cc(-c2sc3c4sc5cc(/C=C6/C(=O)c7cc(F)cc(c7)C(=O)/C6=C\c6cc(C(C)(C)C(=O)OC)c(-c7cc(C)cc(C(C)(C)C(=O)OC)c7)s6)sc5c4c(C(C)(C)C(=O)OC)ccc2-3)c1,CCCCCCc1ccc(C2(c3ccc(CCCCCC)cc3)c3cc4c(cc3-c3sc5cc(C=C6C(=O)c7ccccc7C6=C(C#N)C#N)sc5c32)C(c2ccc(CCCCCC)cc2)(c2ccc(CCCCCC)cc2)c2c-4sc3cc(C=C4C(=O)c5ccccc5C4=C(C#N)C#N)sc23)cc1,0.995,14.1,53.0,7.45,7.435634999999999,0.1928187919463171,6.96,7.45,1:1,"1,8-diiodooctane",,0.5 vol%,ITO/ZnO/BHJ/MoO3/Ag,inverted,ZnO,ZnO,MoO3,MoO3,,chlorobenzene,chlorobenzene,100.0,-5.56,-3.65,,-5.576,-3.916,
104727,10.1038/s41428-022-00704-1,10.1038/s41428-022-00704-1,PM6,ITIC-γ,PM6,ITIC-γ,COC(=O)C(C)(C)c1cc(C)cc(-c2sc3c4sc5cc(/C=C6/C(=O)c7cc(F)cc(c7)C(=O)/C6=C\c6cc(C(C)(C)C(=O)OC)c(-c7cc(C)cc(C(C)(C)C(=O)OC)c7)s6)sc5c4c(C(C)(C)C(=O)OC)ccc2-3)c1,,0.878,16.9,62.3,9.26,9.2441986,0.1706414686825146,8.73,9.26,1:1,"1,8-diiodooctane",,0.5 vol%,ITO/ZnO/BHJ/MoO3/Ag,inverted,ZnO,ZnO,MoO3,MoO3,,chlorobenzene,chlorobenzene,100.0,-5.56,-3.65,,,,
104728,10.1038/s41428-022-00704-1,10.1038/s41428-022-00704-1,PM6,ITIC-β,PM6,ITIC-β,COC(=O)C(C)(C)c1cc(C)cc(-c2sc3c4sc5cc(/C=C6/C(=O)c7cc(F)cc(c7)C(=O)/C6=C\c6cc(C(C)(C)C(=O)OC)c(-c7cc(C)cc(C(C)(C)C(=O)OC)c7)s6)sc5c4c(C(C)(C)C(=O)OC)ccc2-3)c1,,0.913,15.6,59.7,8.53,8.502951600000001,0.317097303634211,8.11,8.53,1:1,"1,8-diiodooctane",,0.5 vol%,ITO/ZnO/BHJ/MoO3/Ag,inverted,ZnO,ZnO,MoO3,MoO3,,chlorobenzene,chlorobenzene,100.0,-5.56,-3.65,,,,
104729,10.1038/s41428-022-00704-1,10.1038/s41428-022-00704-1,PM6,ITIC-δ,PM6,ITIC-δ,COC(=O)C(C)(C)c1cc(C)cc(-c2sc3c4sc5cc(/C=C6/C(=O)c7cc(F)cc(c7)C(=O)/C6=C\c6cc(C(C)(C)C(=O)OC)c(-c7cc(C)cc(C(C)(C)C(=O)OC)c7)s6)sc5c4c(C(C)(C)C(=O)OC)ccc2-3)c1,,0.493,12.0,38.2,2.25,2.2599120000000004,0.4405333333333495,1.74,2.25,1:1,"1,8-diiodooctane",,0.5 vol%,ITO/ZnO/BHJ/MoO3/Ag,inverted,ZnO,ZnO,MoO3,MoO3,,chlorobenzene,chlorobenzene,100.0,-5.56,-3.65,,,,
104734,10.1038/s41560-022-01140-4,10.1038/s41560-022-01140-4,PM6,T8,PM6,T8,COC(=O)C(C)(C)c1cc(C)cc(-c2sc3c4sc5cc(/C=C6/C(=O)c7cc(F)cc(c7)C(=O)/C6=C\c6cc(C(C)(C)C(=O)OC)c(-c7cc(C)cc(C(C)(C)C(=O)OC)c7)s6)sc5c4c(C(C)(C)C(=O)OC)ccc2-3)c1,,0.867,26.15,78.0,17.68,17.684199,0.0237499999999991,17.49,17.68,,1-chloronaphthalene,,0.8%,BHJ-SC,,PNDIT-F3N,,PEDOT:PSS,,,chloroform,,100.0,-5.56,-3.65,,,,
104735,10.1038/s41560-022-01140-4,10.1038/s41560-022-01140-4,PM6,T8,PM6,T8,COC(=O)C(C)(C)c1cc(C)cc(-c2sc3c4sc5cc(/C=C6/C(=O)c7cc(F)cc(c7)C(=O)/C6=C\c6cc(C(C)(C)C(=O)OC)c(-c7cc(C)cc(C(C)(C)C(=O)OC)c7)s6)sc5c4c(C(C)(C)C(=O)OC)ccc2-3)c1,,0.866,26.2,76.93,17.45,17.45480156,0.0275161031518661,17.25,17.45,,1-chloronaphthalene,,0.8%,BHJ-DB,,PNDIT-F3N,,PEDOT:PSS,,,,,100.0,-5.56,-3.65,,,,
104736,10.1038/s41560-022-01140-4,10.1038/s41560-022-01140-4,PM6,T8,PM6,T8,COC(=O)C(C)(C)c1cc(C)cc(-c2sc3c4sc5cc(/C=C6/C(=O)c7cc(F)cc(c7)C(=O)/C6=C\c6cc(C(C)(C)C(=O)OC)c(-c7cc(C)cc(C(C)(C)C(=O)OC)c7)s6)sc5c4c(C(C)(C)C(=O)OC)ccc2-3)c1,,0.864,26.98,77.13,17.98,17.979558335999997,0.0024564182425126,17.74,17.98,,,,,LbL-DB,,,,,,,chloroform,,100.0,-5.56,-3.65,,,,
104737,10.1038/s41560-022-01140-4,10.1038/s41560-022-01140-4,PM6,T8,PM6,T8,COC(=O)C(C)(C)c1cc(C)cc(-c2sc3c4sc5cc(/C=C6/C(=O)c7cc(F)cc(c7)C(=O)/C6=C\c6cc(C(C)(C)C(=O)OC)c(-c7cc(C)cc(C(C)(C)C(=O)OC)c7)s6)sc5c4c(C(C)(C)C(=O)OC)ccc2-3)c1,,0.838,27.22,75.7,17.3,17.26744252,0.1881935260115678,,17.3,,1-chloronaphthalene,,0.8%,LbL-DB,,PNDIT-F3N,,PEDOT:PSS,,,chloroform,,,-5.56,-3.65,,,,
104739,10.1038/s41560-022-01140-4,10.1038/s41560-022-01140-4,PM6,T8,PM6,T8,COC(=O)C(C)(C)c1cc(C)cc(-c2sc3c4sc5cc(/C=C6/C(=O)c7cc(F)cc(c7)C(=O)/C6=C\c6cc(C(C)(C)C(=O)OC)c(-c7cc(C)cc(C(C)(C)C(=O)OC)c7)s6)sc5c4c(C(C)(C)C(=O)OC)ccc2-3)c1,,0.859,25.87,72.18,16.04,16.040077794000002,0.000485000000017,15.91,16.04,,,,,BHJ,,,,,,106.0,chloroform,chloroform,100.0,-5.56,-3.65,,,,
104740,10.1038/s41560-022-01140-4,10.1038/s41560-022-01140-4,PM6,T8,PM6,T8,COC(=O)C(C)(C)c1cc(C)cc(-c2sc3c4sc5cc(/C=C6/C(=O)c7cc(F)cc(c7)C(=O)/C6=C\c6cc(C(C)(C)C(=O)OC)c(-c7cc(C)cc(C(C)(C)C(=O)OC)c7)s6)sc5c4c(C(C)(C)C(=O)OC)ccc2-3)c1,,0.861,24.95,70.92,15.23,15.23499894,0.0328229809586233,15.11,15.23,,,,,BHJ,,,,,,114.0,chloroform,chloroform,100.0,-5.56,-3.65,,,,
104741,10.1038/s41560-022-01140-4,10.1038/s41560-022-01140-4,PM6,T8,PM6,T8,COC(=O)C(C)(C)c1cc(C)cc(-c2sc3c4sc5cc(/C=C6/C(=O)c7cc(F)cc(c7)C(=O)/C6=C\c6cc(C(C)(C)C(=O)OC)c(-c7cc(C)cc(C(C)(C)C(=O)OC)c7)s6)sc5c4c(C(C)(C)C(=O)OC)ccc2-3)c1,,0.859,24.63,68.24,14.43,14.437652807999998,0.0530340124739971,14.22,14.43,,,,,BHJ,,,,,,108.0,chloroform,chloroform,100.0,-5.56,-3.65,,,,
104742,10.1038/s41560-022-01140-4,10.1038/s41560-022-01140-4,PM6,T8,PM6,T8,COC(=O)C(C)(C)c1cc(C)cc(-c2sc3c4sc5cc(/C=C6/C(=O)c7cc(F)cc(c7)C(=O)/C6=C\c6cc(C(C)(C)C(=O)OC)c(-c7cc(C)cc(C(C)(C)C(=O)OC)c7)s6)sc5c4c(C(C)(C)C(=O)OC)ccc2-3)c1,,0.856,24.7,66.45,14.05,14.049656400000002,0.0024455516014163,13.94,14.05,,1-chloronaphthalene,,0.8%,BHJ,,PNDIT-F3N,,PEDOT:PSS,,115.0,chloroform,chloroform,100.0,-5.56,-3.65,,,,
104743,10.1038/s41560-022-01140-4,10.1038/s41560-022-01140-4,PM6,T8,PM6,T8,COC(=O)C(C)(C)c1cc(C)cc(-c2sc3c4sc5cc(/C=C6/C(=O)c7cc(F)cc(c7)C(=O)/C6=C\c6cc(C(C)(C)C(=O)OC)c(-c7cc(C)cc(C(C)(C)C(=O)OC)c7)s6)sc5c4c(C(C)(C)C(=O)OC)ccc2-3)c1,,0.853,24.66,66.41,13.97,13.969330218,0.0047944309234145,13.87,13.97,,1-chloronaphthalene,,0.8%,BHJ,,PNDIT-F3N,,PEDOT:PSS,,104.0,chloroform,chloroform,100.0,-5.56,-3.65,,,,
104744,10.1038/s41560-022-01140-4,10.1038/s41560-022-01140-4,PM6,T8,PM6,T8,COC(=O)C(C)(C)c1cc(C)cc(-c2sc3c4sc5cc(/C=C6/C(=O)c7cc(F)cc(c7)C(=O)/C6=C\c6cc(C(C)(C)C(=O)OC)c(-c7cc(C)cc(C(C)(C)C(=O)OC)c7)s6)sc5c4c(C(C)(C)C(=O)OC)ccc2-3)c1,,0.858,24.62,65.98,13.94,13.937588808,0.017296929698698,13.87,13.94,,1-chloronaphthalene,,0.8%,BHJ,,PNDIT-F3N,,PEDOT:PSS,,109.0,chloroform,chloroform,100.0,-5.56,-3.65,,,,
104745,10.1038/s41560-022-01140-4,10.1038/s41560-022-01140-4,PM6,T8,PM6,T8,COC(=O)C(C)(C)c1cc(C)cc(-c2sc3c4sc5cc(/C=C6/C(=O)c7cc(F)cc(c7)C(=O)/C6=C\c6cc(C(C)(C)C(=O)OC)c(-c7cc(C)cc(C(C)(C)C(=O)OC)c7)s6)sc5c4c(C(C)(C)C(=O)OC)ccc2-3)c1,,0.853,24.8,65.7,13.91,13.8984408,0.0830999281092658,13.78,13.91,,1-chloronaphthalene,,0.8%,BHJ,,PNDIT-F3N,,PEDOT:PSS,,108.0,chloroform,chloroform,100.0,-5.56,-3.65,,,,
104747,10.1038/s41560-022-01140-4,10.1038/s41560-022-01140-4,PM6,T8,PM6,T8,COC(=O)C(C)(C)c1cc(C)cc(-c2sc3c4sc5cc(/C=C6/C(=O)c7cc(F)cc(c7)C(=O)/C6=C\c6cc(C(C)(C)C(=O)OC)c(-c7cc(C)cc(C(C)(C)C(=O)OC)c7)s6)sc5c4c(C(C)(C)C(=O)OC)ccc2-3)c1,,0.86,27.14,76.89,17.94,17.94643356,0.0358615384615264,17.82,17.94,,,,,LbL,,,,,,58.0,chloroform,chloroform,100.0,-5.56,-3.65,,,,
104748,10.1038/s41560-022-01140-4,10.1038/s41560-022-01140-4,PM6,T8,PM6,T8,COC(=O)C(C)(C)c1cc(C)cc(-c2sc3c4sc5cc(/C=C6/C(=O)c7cc(F)cc(c7)C(=O)/C6=C\c6cc(C(C)(C)C(=O)OC)c(-c7cc(C)cc(C(C)(C)C(=O)OC)c7)s6)sc5c4c(C(C)(C)C(=O)OC)ccc2-3)c1,,0.854,27.17,76.71,17.8,17.799159378,0.0047225955056286,17.67,17.8,,1-chloronaphthalene,,0.8%,LbL,,PNDIT-F3N,,PEDOT:PSS,,60.0,chloroform,chloroform,,-5.56,-3.65,,,,
104749,10.1038/s41560-022-01140-4,10.1038/s41560-022-01140-4,PM6,T8,PM6,T8,COC(=O)C(C)(C)c1cc(C)cc(-c2sc3c4sc5cc(/C=C6/C(=O)c7cc(F)cc(c7)C(=O)/C6=C\c6cc(C(C)(C)C(=O)OC)c(-c7cc(C)cc(C(C)(C)C(=O)OC)c7)s6)sc5c4c(C(C)(C)C(=O)OC)ccc2-3)c1,,0.854,27.1,76.94,17.81,17.80653196,0.0194724312184041,17.7,17.81,,1-chloronaphthalene,,0.8%,LbL,,PNDIT-F3N,,PEDOT:PSS,,65.0,chloroform,chloroform,,-5.56,-3.65,,,,
104750,10.1038/s41560-022-01140-4,10.1038/s41560-022-01140-4,PM6,T8,PM6,T8,COC(=O)C(C)(C)c1cc(C)cc(-c2sc3c4sc5cc(/C=C6/C(=O)c7cc(F)cc(c7)C(=O)/C6=C\c6cc(C(C)(C)C(=O)OC)c(-c7cc(C)cc(C(C)(C)C(=O)OC)c7)s6)sc5c4c(C(C)(C)C(=O)OC)ccc2-3)c1,,0.862,27.15,75.52,17.67,17.674172159999998,0.0236115449914883,17.59,17.67,,,,,LbL,,,,,,60.0,chloroform,chloroform,100.0,-5.56,-3.65,,,,
104751,10.1038/s41560-022-01140-4,10.1038/s41560-022-01140-4,PM6,T8,PM6,T8,COC(=O)C(C)(C)c1cc(C)cc(-c2sc3c4sc5cc(/C=C6/C(=O)c7cc(F)cc(c7)C(=O)/C6=C\c6cc(C(C)(C)C(=O)OC)c(-c7cc(C)cc(C(C)(C)C(=O)OC)c7)s6)sc5c4c(C(C)(C)C(=O)OC)ccc2-3)c1,,0.863,27.06,75.7,17.67,17.678054460000002,0.0455826825127352,17.57,17.67,,,,,LbL,,,,,,56.0,chloroform,chloroform,100.0,-5.56,-3.65,,,,
104752,10.1038/s41560-022-01140-4,10.1038/s41560-022-01140-4,PM6,T8,PM6,T8,COC(=O)C(C)(C)c1cc(C)cc(-c2sc3c4sc5cc(/C=C6/C(=O)c7cc(F)cc(c7)C(=O)/C6=C\c6cc(C(C)(C)C(=O)OC)c(-c7cc(C)cc(C(C)(C)C(=O)OC)c7)s6)sc5c4c(C(C)(C)C(=O)OC)ccc2-3)c1,,0.863,27.1,75.69,17.7,17.70184737,0.0104371186440685,17.52,17.7,,,,,LbL,,,,,,61.0,chloroform,chloroform,100.0,-5.56,-3.65,,,,
104753,10.1038/s41560-022-01140-4,10.1038/s41560-022-01140-4,PM6,T8,PM6,T8,COC(=O)C(C)(C)c1cc(C)cc(-c2sc3c4sc5cc(/C=C6/C(=O)c7cc(F)cc(c7)C(=O)/C6=C\c6cc(C(C)(C)C(=O)OC)c(-c7cc(C)cc(C(C)(C)C(=O)OC)c7)s6)sc5c4c(C(C)(C)C(=O)OC)ccc2-3)c1,,0.855,27.11,76.17,17.66,17.655482385,0.025581058890153,17.52,17.66,,1-chloronaphthalene,,0.8%,LbL,,PNDIT-F3N,,PEDOT:PSS,,62.0,chloroform,chloroform,,-5.56,-3.65,,,,
104754,10.1038/s41560-023-01436-z,10.1038/s41560-023-01436-z,PM6,C8-12,PM6,C8-12,COC(=O)C(C)(C)c1cc(C)cc(-c2sc3c4sc5cc(/C=C6/C(=O)c7cc(F)cc(c7)C(=O)/C6=C\c6cc(C(C)(C)C(=O)OC)c(-c7cc(C)cc(C(C)(C)C(=O)OC)c7)s6)sc5c4c(C(C)(C)C(=O)OC)ccc2-3)c1,,0.831,26.1,75.6,16.3,16.3969596,0.5948441717791297,16.2,16.3,1:1.2,DIO,DIO,,ITO/PEDOT:PSS/PM6:NFAs/PDINN/Ag,conventional,PDINN,PDINN,PEDOT:PSS,PEDOT:PSS,95.0,CF,chloroform,80.0,-5.56,-3.65,,,,
104755,10.1038/s41560-023-01436-z,10.1038/s41560-023-01436-z,PM6 + 1% NFA,C8-12,PM6 + 1% NFA,C8-12,,,0.831,26.5,77.5,16.9,17.0666625,0.9861686390532608,16.7,16.9,1:1.2,DIO,DIO,,ITO/PEDOT:PSS/PM6:NFAs/PDINN/Ag,conventional,PDINN,PDINN,PEDOT:PSS,PEDOT:PSS,95.0,CF,chloroform,80.0,,,,,,
104756,10.1038/s41560-023-01436-z,10.1038/s41560-023-01436-z,PM6,C8-12 + 1% PM6,PM6,C8-12 + 1% PM6,COC(=O)C(C)(C)c1cc(C)cc(-c2sc3c4sc5cc(/C=C6/C(=O)c7cc(F)cc(c7)C(=O)/C6=C\c6cc(C(C)(C)C(=O)OC)c(-c7cc(C)cc(C(C)(C)C(=O)OC)c7)s6)sc5c4c(C(C)(C)C(=O)OC)ccc2-3)c1,,0.831,26.1,76.5,16.6,16.5921615,0.0472198795180834,16.3,16.6,1:1.2,DIO,DIO,,ITO/PEDOT:PSS/PM6:NFAs/PDINN/Ag,conventional,PDINN,PDINN,PEDOT:PSS,PEDOT:PSS,95.0,CF,chloroform,80.0,-5.56,-3.65,,,,
104757,10.1038/s41560-023-01436-z,10.1038/s41560-023-01436-z,PM6 + 1% NFA,C8-12 + 1% PM6,PM6 + 1% NFA,C8-12 + 1% PM6,,,0.831,27.3,79.5,18.0,18.0356085,0.1978249999999922,17.9,18.0,1:1.2,DIO,DIO,,conventional,conventional,PDINN,PDINN,PEDOT:PSS,PEDOT:PSS,100.0,CF,chloroform,80.0,,,,,,
104758,10.1038/s41560-023-01436-z,10.1038/s41560-023-01436-z,PM6,C8-16,PM6,C8-16,COC(=O)C(C)(C)c1cc(C)cc(-c2sc3c4sc5cc(/C=C6/C(=O)c7cc(F)cc(c7)C(=O)/C6=C\c6cc(C(C)(C)C(=O)OC)c(-c7cc(C)cc(C(C)(C)C(=O)OC)c7)s6)sc5c4c(C(C)(C)C(=O)OC)ccc2-3)c1,,0.846,26.3,76.0,16.9,16.909848,0.058272189349122,16.5,16.9,1:1.2,DIO,DIO,,ITO/PEDOT:PSS/PM6:NFAs/PDINN/Ag,conventional,PDINN,PDINN,PEDOT:PSS,PEDOT:PSS,95.0,CF,chloroform,80.0,-5.56,-3.65,,,,
104759,10.1038/s41560-023-01436-z,10.1038/s41560-023-01436-z,PM6 + 1% NFA,C8-16,PM6 + 1% NFA,C8-16,,,0.846,26.5,76.8,17.2,17.217792,0.1034418604651164,17.0,17.2,1:1.2,DIO,DIO,,conventional,conventional,PDINN,PDINN,PEDOT:PSS,PEDOT:PSS,100.0,CF,chloroform,80.0,,,,,,
104760,10.1038/s41560-023-01436-z,10.1038/s41560-023-01436-z,PM6,C8-16 + 1% PM6,PM6,C8-16 + 1% PM6,COC(=O)C(C)(C)c1cc(C)cc(-c2sc3c4sc5cc(/C=C6/C(=O)c7cc(F)cc(c7)C(=O)/C6=C\c6cc(C(C)(C)C(=O)OC)c(-c7cc(C)cc(C(C)(C)C(=O)OC)c7)s6)sc5c4c(C(C)(C)C(=O)OC)ccc2-3)c1,,0.846,26.8,79.0,17.9,17.911512,0.0643128491620097,17.5,17.9,1:1.2,DIO,DIO,,ITO/PEDOT:PSS/PM6:NFAs/PDINN/Ag,conventional,PDINN,PDINN,PEDOT:PSS,PEDOT:PSS,95.0,CF,chloroform,80.0,-5.56,-3.65,,,,
104761,10.1038/s41560-023-01436-z,10.1038/s41560-023-01436-z,PM6 + 1% NFA,C8-16 + 1% PM6,PM6 + 1% NFA,C8-16 + 1% PM6,,,0.846,27.1,79.1,18.1,18.1349406,0.1930419889502694,17.9,18.1,1:1.2,DIO,DIO,,conventional,conventional,PDINN,PDINN,PEDOT:PSS,PEDOT:PSS,100.0,CF,chloroform,80.0,,,,,,
104762,10.1038/s41560-023-01436-z,10.1038/s41560-023-01436-z,PM6,C8-20,PM6,C8-20,COC(=O)C(C)(C)c1cc(C)cc(-c2sc3c4sc5cc(/C=C6/C(=O)c7cc(F)cc(c7)C(=O)/C6=C\c6cc(C(C)(C)C(=O)OC)c(-c7cc(C)cc(C(C)(C)C(=O)OC)c7)s6)sc5c4c(C(C)(C)C(=O)OC)ccc2-3)c1,,0.861,25.9,76.0,16.9,16.947923999999997,0.2835739644970314,16.8,16.9,1:1.2,DIO,DIO,,ITO/PEDOT:PSS/PM6:NFAs/PDINN/Ag,conventional,PDINN,PDINN,PEDOT:PSS,PEDOT:PSS,95.0,CF,chloroform,80.0,-5.56,-3.65,,,,
104763,10.1038/s41560-023-01436-z,10.1038/s41560-023-01436-z,PM6 + 1% NFA,C8-20,PM6 + 1% NFA,C8-20,,,0.861,26.0,76.6,17.2,17.147676,0.3042093023255739,16.9,17.2,1:1.2,DIO,DIO,,conventional,conventional,PDINN,PDINN,PEDOT:PSS,PEDOT:PSS,100.0,CF,chloroform,80.0,,,,,,
104764,10.1038/s41560-023-01436-z,10.1038/s41560-023-01436-z,PM6,C8-20 + 1% PM6,PM6,C8-20 + 1% PM6,COC(=O)C(C)(C)c1cc(C)cc(-c2sc3c4sc5cc(/C=C6/C(=O)c7cc(F)cc(c7)C(=O)/C6=C\c6cc(C(C)(C)C(=O)OC)c(-c7cc(C)cc(C(C)(C)C(=O)OC)c7)s6)sc5c4c(C(C)(C)C(=O)OC)ccc2-3)c1,,0.861,26.3,78.5,17.7,17.7757755,0.4281101694915392,17.4,17.7,1:1.2,DIO,DIO,,ITO/PEDOT:PSS/PM6:NFAs/PDINN/Ag,conventional,PDINN,PDINN,PEDOT:PSS,PEDOT:PSS,95.0,CF,chloroform,80.0,-5.56,-3.65,,,,
104765,10.1038/s41560-023-01436-z,10.1038/s41560-023-01436-z,PM6 + 1% NFA,C8-20 + 1% PM6,PM6 + 1% NFA,C8-20 + 1% PM6,,,0.861,26.5,79.0,18.0,18.025035,0.1390833333333279,17.7,18.0,1:1.2,DIO,DIO,,conventional,conventional,PDINN,PDINN,PEDOT:PSS,PEDOT:PSS,100.0,CF,chloroform,80.0,,,,,,
104766,10.1038/s41560-023-01436-z,10.1038/s41560-023-01436-z,PM6,L8-BO,PM6,L8-BO,COC(=O)C(C)(C)c1cc(C)cc(-c2sc3c4sc5cc(/C=C6/C(=O)c7cc(F)cc(c7)C(=O)/C6=C\c6cc(C(C)(C)C(=O)OC)c(-c7cc(C)cc(C(C)(C)C(=O)OC)c7)s6)sc5c4c(C(C)(C)C(=O)OC)ccc2-3)c1,CCCCCCC(CCCC)Cc1c(/C=C2\C(=O)c3cc(F)c(F)cc3C2=C(C#N)C#N)sc2c1SC1c3c(c4c(c5nsnc35)c3sc5c(CC(CCCC)CCCCCC)c(/C=C6\C(=O)c7cc(F)c(F)cc7C6=C(C#N)C#N)sc5c3n4CC(CC)CCCC)N(CC(CC)CCCC)C21,0.881,26.3,79.7,18.5,18.4667291,0.1798427027026918,18.3,18.5,1:1.2,DIO,DIO,,ITO/PEDOT:PSS/PM6:NFAs/PDINN/Ag,conventional,PDINN,PDINN,PEDOT:PSS,PEDOT:PSS,95.0,CF,chloroform,80.0,-5.56,-3.65,,-5.68,-3.9,
