Repository: JiYiqaq/PCE-KA-GNN

# Data directory

- `raw/Active_Database.csv` is the immutable source dataset bundled under CC BY 4.0. Do not overwrite it with processed data.
- `processed/` is created and populated by the training pipeline. Generated `.pt` and `.pth` caches are intentionally ignored by Git because they can exceed GitHub's normal single-file limit.

See `../DATA_LICENSE.md` for provenance, license and checksum information.

File: data/raw/Active_Database.csv (part 376 of 471)
id,doi,doi_norm,donor,acceptor,donor_canonical,acceptor_canonical,donor_smiles,acceptor_smiles,voc,jsc,ff,pce,pce_recomputed,pce_relative_error_percent,pce_avg,pce_best,d_a_ratio,additive,additive_canonical,additive_ratio,device_structure,device_type,etl,etl_canonical,htl,htl_canonical,active_layer_thickness,solvent,solvent_canonical,annealing_temp,homo_d,lumo_d,eg_d,homo_a,lumo_a,eg_a
104767,10.1038/s41560-023-01436-z,10.1038/s41560-023-01436-z,PM6 + 1% NFA,L8-BO + 1% PM6,PM6 + 1% NFA,L8-BO + 1% PM6,,,0.883,26.8,81.8,19.4,19.3574792,0.2191793814432905,19.1,19.4,1:1.2,DIO,DIO,,conventional,conventional,PDINN,PDINN,PEDOT:PSS,PEDOT:PSS,100.0,CF,chloroform,80.0,,,,,,
104768,10.1038/s41560-024-01564-0,10.1038/s41560-024-01564-0,D18,2BTh-2F-C2,D18,2BTh-2F-C2,CCCCCCC(CCCC)Cc1csc(-c2cc3c4nsnc4c4cc(-c5cc(CC(CCCC)CCCCCC)c(-c6cc7c(-c8cc(F)c(CC(CC)CCCC)s8)c8sccc8c(-c8cc(F)c(CC(CC)CCCC)s8)c7s6)s5)sc4c3s2)c1,,0.915,24.53,69.49,15.59,15.596995755,0.0448733483001934,14.97,15.59,,,,,,,,,,,,CF,chloroform,,-5.51,-2.77,,,,
104769,10.1038/s41560-024-01564-0,10.1038/s41560-024-01564-0,D18,2BTh-2F-C2,D18,2BTh-2F-C2,CCCCCCC(CCCC)Cc1csc(-c2cc3c4nsnc4c4cc(-c5cc(CC(CCCC)CCCCCC)c(-c6cc7c(-c8cc(F)c(CC(CC)CCCC)s8)c8sccc8c(-c8cc(F)c(CC(CC)CCCC)s8)c7s6)s5)sc4c3s2)c1,,0.911,25.68,74.83,17.5,17.506089384000003,0.0347964800000154,17.0,17.5,,,,,,,,,,,,OXY,o-xylene,,-5.51,-2.77,,,,
104770,10.1038/s41560-024-01564-0,10.1038/s41560-024-01564-0,D18,2BTh-2F-C2,D18,2BTh-2F-C2,CCCCCCC(CCCC)Cc1csc(-c2cc3c4nsnc4c4cc(-c5cc(CC(CCCC)CCCCCC)c(-c6cc7c(-c8cc(F)c(CC(CC)CCCC)s8)c8sccc8c(-c8cc(F)c(CC(CC)CCCC)s8)c7s6)s5)sc4c3s2)c1,,0.913,26.71,77.98,19.02,19.016382154,0.0190212723448862,18.71,19.02,,,,,,,,,,,,CF&OXY,chloroform:o-xylene,,-5.51,-2.77,,,,
104771,10.1038/s41560-024-01564-0,10.1038/s41560-024-01564-0,D18,2BTh-2F-C2,D18,2BTh-2F-C2,CCCCCCC(CCCC)Cc1csc(-c2cc3c4nsnc4c4cc(-c5cc(CC(CCCC)CCCCCC)c(-c6cc7c(-c8cc(F)c(CC(CC)CCCC)s8)c8sccc8c(-c8cc(F)c(CC(CC)CCCC)s8)c7s6)s5)sc4c3s2)c1,,0.912,26.68,76.58,18.63,18.633568128,0.0191525925925994,,18.63,,,,,,,,,,,,Certified,,,-5.51,-2.77,,,,
104772,10.1038/s41563-025-02305-8,10.1038/s41563-025-02305-8,D18,L8-BO,D18,L8-BO,CCCCCCC(CCCC)Cc1csc(-c2cc3c4nsnc4c4cc(-c5cc(CC(CCCC)CCCCCC)c(-c6cc7c(-c8cc(F)c(CC(CC)CCCC)s8)c8sccc8c(-c8cc(F)c(CC(CC)CCCC)s8)c7s6)s5)sc4c3s2)c1,CCCCCCC(CCCC)Cc1c(/C=C2\C(=O)c3cc(F)c(F)cc3C2=C(C#N)C#N)sc2c1SC1c3c(c4c(c5nsnc35)c3sc5c(CC(CCCC)CCCCCC)c(/C=C6\C(=O)c7cc(F)c(F)cc7C6=C(C#N)C#N)sc5c3n4CC(CC)CCCC)N(CC(CC)CCCC)C21,0.802,25.84,71.6,14.8,14.83815488,0.2578032432432343,14.5,14.8,1:1.4,DIB,,5 mg ml−1,ITO/2PACz/active layer/CIL/Ag,conventional,2D A-ZnO,2D A-ZnO,2PACz,,,CF,,100.0,-5.51,-2.77,,-5.68,-3.9,
104773,10.1038/s41563-025-02305-8,10.1038/s41563-025-02305-8,D18,L8-BO,D18,L8-BO,CCCCCCC(CCCC)Cc1csc(-c2cc3c4nsnc4c4cc(-c5cc(CC(CCCC)CCCCCC)c(-c6cc7c(-c8cc(F)c(CC(CC)CCCC)s8)c8sccc8c(-c8cc(F)c(CC(CC)CCCC)s8)c7s6)s5)sc4c3s2)c1,CCCCCCC(CCCC)Cc1c(/C=C2\C(=O)c3cc(F)c(F)cc3C2=C(C#N)C#N)sc2c1SC1c3c(c4c(c5nsnc35)c3sc5c(CC(CCCC)CCCCCC)c(/C=C6\C(=O)c7cc(F)c(F)cc7C6=C(C#N)C#N)sc5c3n4CC(CC)CCCC)N(CC(CC)CCCC)C21,0.912,26.52,80.0,19.3,19.348992,0.2538445595854837,19.1,19.3,1:1.4,DIB,,5 mg ml−1,ITO/2PACz/active layer/CIL/Ag,conventional,F3N,PNDIT-F3N,2PACz,,,CF,,100.0,-5.51,-2.77,,-5.68,-3.9,
104774,10.1038/s41563-025-02305-8,10.1038/s41563-025-02305-8,D18,L8-BO,D18,L8-BO,CCCCCCC(CCCC)Cc1csc(-c2cc3c4nsnc4c4cc(-c5cc(CC(CCCC)CCCCCC)c(-c6cc7c(-c8cc(F)c(CC(CC)CCCC)s8)c8sccc8c(-c8cc(F)c(CC(CC)CCCC)s8)c7s6)s5)sc4c3s2)c1,CCCCCCC(CCCC)Cc1c(/C=C2\C(=O)c3cc(F)c(F)cc3C2=C(C#N)C#N)sc2c1SC1c3c(c4c(c5nsnc35)c3sc5c(CC(CCCC)CCCCCC)c(/C=C6\C(=O)c7cc(F)c(F)cc7C6=C(C#N)C#N)sc5c3n4CC(CC)CCCC)N(CC(CC)CCCC)C21,0.925,26.98,82.7,20.6,20.6390255,0.1894441747572866,20.4,20.6,1:1.4,DIB,,5 mg ml−1,ITO/2PACz/active layer/CIL/Ag,conventional,AZnO-F3N,AZnO-F3N,2PACz,,,CF,,100.0,-5.51,-2.77,,-5.68,-3.9,
104775,10.1038/s41563-025-02305-8,10.1038/s41563-025-02305-8,D18,L8-BO,D18,L8-BO,CCCCCCC(CCCC)Cc1csc(-c2cc3c4nsnc4c4cc(-c5cc(CC(CCCC)CCCCCC)c(-c6cc7c(-c8cc(F)c(CC(CC)CCCC)s8)c8sccc8c(-c8cc(F)c(CC(CC)CCCC)s8)c7s6)s5)sc4c3s2)c1,CCCCCCC(CCCC)Cc1c(/C=C2\C(=O)c3cc(F)c(F)cc3C2=C(C#N)C#N)sc2c1SC1c3c(c4c(c5nsnc35)c3sc5c(CC(CCCC)CCCCCC)c(/C=C6\C(=O)c7cc(F)c(F)cc7C6=C(C#N)C#N)sc5c3n4CC(CC)CCCC)N(CC(CC)CCCC)C21,0.909,26.37,80.0,19.2,19.176264,0.1236249999999975,19.0,19.2,1:1.4,DIB,,5 mg ml−1,ITO/2PACz/active layer/CIL/Ag,conventional,PDIN,PDIN,2PACz,,,CF,,100.0,-5.51,-2.77,,-5.68,-3.9,
104776,10.1038/s41563-025-02305-8,10.1038/s41563-025-02305-8,D18,L8-BO,D18,L8-BO,CCCCCCC(CCCC)Cc1csc(-c2cc3c4nsnc4c4cc(-c5cc(CC(CCCC)CCCCCC)c(-c6cc7c(-c8cc(F)c(CC(CC)CCCC)s8)c8sccc8c(-c8cc(F)c(CC(CC)CCCC)s8)c7s6)s5)sc4c3s2)c1,CCCCCCC(CCCC)Cc1c(/C=C2\C(=O)c3cc(F)c(F)cc3C2=C(C#N)C#N)sc2c1SC1c3c(c4c(c5nsnc35)c3sc5c(CC(CCCC)CCCCCC)c(/C=C6\C(=O)c7cc(F)c(F)cc7C6=C(C#N)C#N)sc5c3n4CC(CC)CCCC)N(CC(CC)CCCC)C21,0.921,26.9,82.3,20.4,20.3897427,0.0502808823529374,20.2,20.4,1:1.4,DIB,,5 mg ml−1,ITO/2PACz/active layer/CIL/Ag,conventional,AZnO-PDIN,AZnO-PDIN,2PACz,,,CF,,100.0,-5.51,-2.77,,-5.68,-3.9,
104777,10.1038/s41563-025-02305-8,10.1038/s41563-025-02305-8,D18,L8-BO,D18,L8-BO,CCCCCCC(CCCC)Cc1csc(-c2cc3c4nsnc4c4cc(-c5cc(CC(CCCC)CCCCCC)c(-c6cc7c(-c8cc(F)c(CC(CC)CCCC)s8)c8sccc8c(-c8cc(F)c(CC(CC)CCCC)s8)c7s6)s5)sc4c3s2)c1,CCCCCCC(CCCC)Cc1c(/C=C2\C(=O)c3cc(F)c(F)cc3C2=C(C#N)C#N)sc2c1SC1c3c(c4c(c5nsnc35)c3sc5c(CC(CCCC)CCCCCC)c(/C=C6\C(=O)c7cc(F)c(F)cc7C6=C(C#N)C#N)sc5c3n4CC(CC)CCCC)N(CC(CC)CCCC)C21,0.911,26.35,79.8,19.2,19.1558703,0.2298421874999956,19.0,19.2,1:1.4,DIB,,5 mg ml−1,ITO/2PACz/active layer/CIL/Ag,conventional,PDINN,PDINN,2PACz,,,CF,,100.0,-5.51,-2.77,,-5.68,-3.9,
104778,10.1038/s41563-025-02305-8,10.1038/s41563-025-02305-8,D18,L8-BO,D18,L8-BO,CCCCCCC(CCCC)Cc1csc(-c2cc3c4nsnc4c4cc(-c5cc(CC(CCCC)CCCCCC)c(-c6cc7c(-c8cc(F)c(CC(CC)CCCC)s8)c8sccc8c(-c8cc(F)c(CC(CC)CCCC)s8)c7s6)s5)sc4c3s2)c1,CCCCCCC(CCCC)Cc1c(/C=C2\C(=O)c3cc(F)c(F)cc3C2=C(C#N)C#N)sc2c1SC1c3c(c4c(c5nsnc35)c3sc5c(CC(CCCC)CCCCCC)c(/C=C6\C(=O)c7cc(F)c(F)cc7C6=C(C#N)C#N)sc5c3n4CC(CC)CCCC)N(CC(CC)CCCC)C21,0.923,26.85,82.2,20.4,20.371256100000004,0.1409014705882104,20.0,20.4,1:1.4,DIB,,5 mg ml−1,ITO/2PACz/active layer/CIL/Ag,conventional,AZnO-PDINN,AZnO-PDINN,2PACz,,,CF,,100.0,-5.51,-2.77,,-5.68,-3.9,
104781,10.1038/s41586-021-03840-5,10.1038/s41586-021-03840-5,PM6,Y6,PM6,Y6,COC(=O)C(C)(C)c1cc(C)cc(-c2sc3c4sc5cc(/C=C6/C(=O)c7cc(F)cc(c7)C(=O)/C6=C\c6cc(C(C)(C)C(=O)OC)c(-c7cc(C)cc(C(C)(C)C(=O)OC)c7)s6)sc5c4c(C(C)(C)C(=O)OC)ccc2-3)c1,CCCCCCCCCCCc1c(/C=C2\C(=O)c3cc(F)c(F)cc3C2=C(C#N)C#N)sc2c1sc1c3c4nsnc4c4c5sc6c(CCCCCCCCCCC)c(/C=C7\C(=O)c8cc(F)c(F)cc8C7=C(C#N)C#N)sc6c5n(CC(CC)CCCC)c4c3n(CC(CC)CCCC)c21,,,,15.2,,,,,,,,,conventional,conventional,Ca,Ca,PEDOT:PSS,PEDOT:PSS,,,,,-5.56,-3.65,,-5.65,-4.09,
104782,10.1038/s41586-021-03840-5,10.1038/s41586-021-03840-5,PM6,IT-4F,PM6,IT-4F,COC(=O)C(C)(C)c1cc(C)cc(-c2sc3c4sc5cc(/C=C6/C(=O)c7cc(F)cc(c7)C(=O)/C6=C\c6cc(C(C)(C)C(=O)OC)c(-c7cc(C)cc(C(C)(C)C(=O)OC)c7)s6)sc5c4c(C(C)(C)C(=O)OC)ccc2-3)c1,CCCCCCc1ccc(C2(c3ccc(CCCCCC)cc3)c3cc4c(cc3-c3sc5cc(/C=C6\C(=O)c7cc(F)c(F)cc7C6=C(C#N)C#N)sc5c32)C(c2ccc(CCCCCC)cc2)(c2ccc(CCCCCC)cc2)c2c-4sc3cc(/C=C4\C(=O)c5cc(F)c(F)cc5C4=C(C#N)C#N)sc23)cc1,,,,12.0,,,,,,,,,conventional,conventional,Ca,Ca,PEDOT:PSS,PEDOT:PSS,,,,,-5.56,-3.65,,-5.66,-4.14,
104783,10.1038/s41586-021-03840-5,10.1038/s41586-021-03840-5,PM6,ITIC,PM6,ITIC,COC(=O)C(C)(C)c1cc(C)cc(-c2sc3c4sc5cc(/C=C6/C(=O)c7cc(F)cc(c7)C(=O)/C6=C\c6cc(C(C)(C)C(=O)OC)c(-c7cc(C)cc(C(C)(C)C(=O)OC)c7)s6)sc5c4c(C(C)(C)C(=O)OC)ccc2-3)c1,CCCCCCc1ccc(C2(c3ccc(CCCCCC)cc3)c3cc4c(cc3-c3sc5cc(C=C6C(=O)c7ccccc7C6=C(C#N)C#N)sc5c32)C(c2ccc(CCCCCC)cc2)(c2ccc(CCCCCC)cc2)c2c-4sc3cc(C=C4C(=O)c5ccccc5C4=C(C#N)C#N)sc23)cc1,,,,9.2,,,,,,,,,conventional,conventional,Ca,Ca,PEDOT:PSS,PEDOT:PSS,,,,,-5.56,-3.65,,-5.576,-3.916,
104784,10.1038/s41586-021-03840-5,10.1038/s41586-021-03840-5,PBDB-T,ITIC,PBDB-T,ITIC,CCCCC(CC)Cc1ccc(-c2c3cc(-c4ccc(-c5sc(-c6cccs6)c6c5C(=O)c5c(CC(CC)CCCC)sc(CC(CC)CCCC)c5C6=O)s4)sc3c(-c3ccc(CC(CC)CCCC)s3)c3ccsc23)s1,CCCCCCc1ccc(C2(c3ccc(CCCCCC)cc3)c3cc4c(cc3-c3sc5cc(C=C6C(=O)c7ccccc7C6=C(C#N)C#N)sc5c32)C(c2ccc(CCCCCC)cc2)(c2ccc(CCCCCC)cc2)c2c-4sc3cc(C=C4C(=O)c5ccccc5C4=C(C#N)C#N)sc23)cc1,,,,11.2,,,,,,,,,conventional,conventional,Ca,Ca,PEDOT:PSS,PEDOT:PSS,,,,,-5.33,-3.48,,-5.576,-3.916,
104785,10.1038/s41586-021-03840-5,10.1038/s41586-021-03840-5,J51,ITIC,J51,ITIC,CCCCCCCCC(CCCCCC)Cc1ccc(-c2c3cc(-c4ccc(-c5c(F)c(F)c(-c6cccs6)c6nn(CC(CCCCCC)CCCCCCCC)nc56)s4)sc3c(-c3ccc(CC(CCCCCC)CCCCCCCC)s3)c3ccsc23)s1,CCCCCCc1ccc(C2(c3ccc(CCCCCC)cc3)c3cc4c(cc3-c3sc5cc(C=C6C(=O)c7ccccc7C6=C(C#N)C#N)sc5c32)C(c2ccc(CCCCCC)cc2)(c2ccc(CCCCCC)cc2)c2c-4sc3cc(C=C4C(=O)c5ccccc5C4=C(C#N)C#N)sc23)cc1,,,,7.2,,,,,,,,,conventional,conventional,Ca,Ca,PEDOT:PSS,PEDOT:PSS,,,,,-5.29,-3.3,,-5.576,-3.916,
104786,10.1038/s41586-021-03840-5,10.1038/s41586-021-03840-5,PTB7-Th,SiOTIC-4F,PTB7-Th,SiOTIC-4F,CCCCC(CC)COC(=O)c1sc2csc(-c3cc4c(-c5ccc(CC(CC)CCCC)s5)c5sccc5c(-c5ccc(CC(CC)CCCC)s5)c4s3)c2c1F,CCCCC(CC)COc1cc(/C=C2\C(=O)c3cc(F)c(F)cc3C2=C(C#N)C#N)sc1-c1cc2c(s1)-c1sc(-c3sc(/C=C4\C(=O)c5cc(F)c(F)cc5C4=C(C#N)C#N)cc3OCC(CC)CCCC)cc1[Si]2(CC(CC)CCCC)CC(CC)CCCC,,,,8.9,,,,,,,,,conventional,conventional,Ca,Ca,PEDOT:PSS,PEDOT:PSS,,,,,-5.29,-3.72,,-5.28,-4.11,
104787,10.1038/s41586-021-03840-5,10.1038/s41586-021-03840-5,PTB7-Th,IEICO-4F,PTB7-Th,IEICO-4F,CCCCC(CC)COC(=O)c1sc2csc(-c3cc4c(-c5ccc(CC(CC)CCCC)s5)c5sccc5c(-c5ccc(CC(CC)CCCC)s5)c4s3)c2c1F,CCCCCCc1ccc(C2(c3ccc(CCCCCC)cc3)c3cc4c(cc3-c3sc(-c5sc(/C=C6\C(=O)c7cc(F)c(F)cc7C6=C(C#N)C#N)cc5OCC(CC)CCCC)cc32)C(c2ccc(CCCCCC)cc2)(c2ccc(CCCCCC)cc2)c2cc(-c3scc(/C=C5/C(=O)c6cc(F)c(F)cc6C5=C(C#N)C#N)c3OCC(CC)CCCC)sc2-4)cc1,,,,10.2,,,,,,,,,conventional,conventional,Ca,Ca,PEDOT:PSS,PEDOT:PSS,,,,,-5.29,-3.72,,-5.44,-4.19,
104788,10.1038/s41586-021-03840-5,10.1038/s41586-021-03840-5,PTB7-Th,IEICO-2F,PTB7-Th,IEICO-2F,CCCCC(CC)COC(=O)c1sc2csc(-c3cc4c(-c5ccc(CC(CC)CCCC)s5)c5sccc5c(-c5ccc(CC(CC)CCCC)s5)c4s3)c2c1F,,,,,11.7,,,,,,,,,conventional,conventional,Ca,Ca,PEDOT:PSS,PEDOT:PSS,,,,,-5.29,-3.72,,,,
104789,10.1038/s41586-021-03840-5,10.1038/s41586-021-03840-5,PTB7-Th,IEICO-0F,PTB7-Th,IEICO-0F,CCCCC(CC)COC(=O)c1sc2csc(-c3cc4c(-c5ccc(CC(CC)CCCC)s5)c5sccc5c(-c5ccc(CC(CC)CCCC)s5)c4s3)c2c1F,,,,,7.2,,,,,,,,,conventional,conventional,Ca,Ca,PEDOT:PSS,PEDOT:PSS,,,,,-5.29,-3.72,,,,
104795,10.1039/c1cc12643a,10.1039/c1cc12643a,PBDPTT-C,PC70BM,PBDPTT-C,PC70BM,,CCCCC(=O)OCC1(C2=CC=CC=C2)C3=CC=CC4=CC=CC5=CC=CC6=CC=C7C=CC=CC8=CC=CC1=C8C7=C6C5=C4C3,0.79,9.52,53.7,4.04,4.0386696,0.0329306930692975,,,1:1,,,,,,,,,,,,,,,,,-6.1,-3.9,
104796,10.1039/c1cc12643a,10.1039/c1cc12643a,PBDPTT-C,PC70BM,PBDPTT-C,PC70BM,,CCCCC(=O)OCC1(C2=CC=CC=C2)C3=CC=CC4=CC=CC5=CC=CC6=CC=C7C=CC=CC8=CC=CC1=C8C7=C6C5=C4C3,0.78,10.98,51.1,4.38,4.376408400000001,0.0819999999999803,,,1:2,,,,,,,,,,,,,,,,,-6.1,-3.9,
104797,10.1039/c1cc12643a,10.1039/c1cc12643a,PBDPTT-C,PC70BM,PBDPTT-C,PC70BM,,CCCCC(=O)OCC1(C2=CC=CC=C2)C3=CC=CC4=CC=CC5=CC=CC6=CC=C7C=CC=CC8=CC=CC1=C8C7=C6C5=C4C3,0.82,11.76,54.1,5.21,5.2169712,0.1338042226487472,,,1:2,3% DIO additive (v/v),DIO,3%,,,,,,,,,,,,,,-6.1,-3.9,
104798,10.1039/c1cc12643a,10.1039/c1cc12643a,PBDPTT-C,PC70BM,PBDPTT-C,PC70BM,,CCCCC(=O)OCC1(C2=CC=CC=C2)C3=CC=CC4=CC=CC5=CC=CC6=CC=C7C=CC=CC8=CC=CC1=C8C7=C6C5=C4C3,0.8,7.17,42.2,2.42,2.4205920000000005,0.0244628099173798,,,1:3,,,,,,,,,,,,,,,,,-6.1,-3.9,
104799,10.1039/c2ee21481d,10.1039/c2ee21481d,P3HT,IC70BA,P3HT,IC70BA,CCCCCCc1ccsc1,,0.86,2.69,49.6,1.15,1.1474464,0.2220521739130377,,,1:1,Without,,,ITO/PEDOT:PSS/P3HT:IC70BA/Ca/Al,traditional sandwich,Ca,,PEDOT:PSS,,200.0,ortho-dichlorobenzene,,,-5.01,-3.12,,,,
104800,10.1039/c2ee21481d,10.1039/c2ee21481d,P3HT,IC70BA,P3HT,IC70BA,CCCCCCc1ccsc1,,0.88,6.23,54.2,2.97,2.9714608000000005,0.049185185185194,,,1:1,DIO,DIO,3 vol%,ITO/PEDOT:PSS/P3HT:IC70BA/Ca/Al,traditional sandwich,Ca,,PEDOT:PSS,,200.0,ortho-dichlorobenzene,,,-5.01,-3.12,,,,
104801,10.1039/c2ee21481d,10.1039/c2ee21481d,P3HT,IC70BA,P3HT,IC70BA,CCCCCCc1ccsc1,,0.89,6.52,53.2,3.09,3.0870896,0.0941877022653643,,,1:1,OT,OT,3 vol%,ITO/PEDOT:PSS/P3HT:IC70BA/Ca/Al,,Ca,,PEDOT:PSS,,200.0,o-dichlorobenzene,,,-5.01,-3.12,,,,
104802,10.1039/c2ee21481d,10.1039/c2ee21481d,P3HT,IC70BA,P3HT,IC70BA,CCCCCCc1ccsc1,,0.88,7.11,55.2,3.45,3.4537536,0.1088000000000006,,,1:1,NMP,NMP,3 vol%,ITO/PEDOT:PSS/P3HT:IC70BA/Ca/Al,traditional sandwich,Ca,,PEDOT:PSS,,200.0,ortho-dichlorobenzene,,,-5.01,-3.12,,,,
104803,10.1039/c2ee21481d,10.1039/c2ee21481d,P3HT,IC70BA,P3HT,IC70BA,CCCCCCc1ccsc1,,0.87,7.09,61.1,3.77,3.7688313,0.0310000000000005,,,1:1,CN,CN,3 vol%,ITO/PEDOT:PSS/P3HT:IC70BA/Ca/Al,traditional sandwich,Ca,,PEDOT:PSS,,200.0,ortho-dichlorobenzene,,150.0,-5.01,-3.12,,,,
104804,10.1039/c2ee21481d,10.1039/c2ee21481d,P3HT,IC70BA,P3HT,IC70BA,CCCCCCc1ccsc1,,0.87,7.76,61.1,4.12,4.1249832,0.120951456310676,,,1:1,Without,,,ITO/PEDOT:PSS/P3HT:IC70BA/Ca/Al,traditional sandwich,Ca,,PEDOT:PSS,,200.0,ortho-dichlorobenzene,,150.0,-5.01,-3.12,,,,
104805,10.1039/c2ee21481d,10.1039/c2ee21481d,P3HT,IC70BA,P3HT,IC70BA,CCCCCCc1ccsc1,,0.86,10.11,69.0,6.0,5.999273999999999,0.0121000000000185,,,1:1,DIO,DIO,3 vol%,ITO/PEDOT:PSS/P3HT:IC70BA/Ca/Al,traditional sandwich,Ca,,PEDOT:PSS,,200.0,ortho-dichlorobenzene,,150.0,-5.01,-3.12,,,,
104806,10.1039/c2ee21481d,10.1039/c2ee21481d,P3HT,IC70BA,P3HT,IC70BA,CCCCCCc1ccsc1,,0.88,10.54,68.4,6.34,6.3442368,0.0668264984227153,,,1:1,OT,OT,3 vol%,ITO/PEDOT:PSS/P3HT:IC70BA/Ca/Al,,Ca,,PEDOT:PSS,,200.0,o-dichlorobenzene,,150.0,-5.01,-3.12,,,,
104807,10.1039/c2ee21481d,10.1039/c2ee21481d,P3HT,IC70BA,P3HT,IC70BA,CCCCCCc1ccsc1,,0.86,11.53,72.6,7.21,7.198870799999998,0.1543578363384443,,,1:1,NMP,NMP,3 vol%,ITO/PEDOT:PSS/P3HT:IC70BA/Ca/Al,traditional sandwich,Ca,,PEDOT:PSS,,200.0,ortho-dichlorobenzene,,150.0,-5.01,-3.12,,,,
104808,10.1039/c2ee21481d,10.1039/c2ee21481d,P3HT,IC70BA,P3HT,IC70BA,CCCCCCc1ccsc1,,0.87,11.35,75.0,7.4,7.405875,0.0793918918918868,,,1:1,CN,CN,3 vol%,ITO/PEDOT:PSS/P3HT:IC70BA/Ca/Al,traditional sandwich,Ca,,PEDOT:PSS,,200.0,ortho-dichlorobenzene,,150.0,-5.01,-3.12,,,,
104809,10.1039/c3ta10231a,10.1039/c3ta10231a,P3HT,bis-TOQMF,P3HT,bis-TOQMF,CCCCCCc1ccsc1,,0.94,6.91,53.0,3.55,3.442562,3.026422535211272,,,,W/O,,,,,,,,,,,,,-5.01,-3.12,,,,
104810,10.1039/c3ta10231a,10.1039/c3ta10231a,P3HT,bis-TOQMF,P3HT,bis-TOQMF,CCCCCCc1ccsc1,,0.94,8.09,58.0,4.56,4.410668,3.274824561403495,,,1:0.6,α-CN,CN,3 vol%,ITO/PEDOT:PSS/fullerene:P3HT/Ca/Al,,Ca,,PEDOT:PSS,,100.0,o-dichlorobenzene,,130.0,-5.01,-3.12,,,,
104811,10.1039/c3ta10231a,10.1039/c3ta10231a,P3HT,bis-TOQMF,P3HT,bis-TOQMF,CCCCCCc1ccsc1,,0.92,5.42,48.0,2.56,2.393472,6.505,,,1:0.6,DIO,DIO,3 vol%,ITO/PEDOT:PSS/fullerene:P3HT/Ca/Al,,Ca,,PEDOT:PSS,,100.0,o-dichlorobenzene,,130.0,-5.01,-3.12,,,,
104812,10.1039/c3ta10231a,10.1039/c3ta10231a,P3HT,tris-TOQC,P3HT,tris-TOQC,CCCCCCc1ccsc1,,0.91,3.6,34.0,1.12,1.1138400000000002,0.5499999999999948,,,1:0.6,W/O,,,ITO/PEDOT:PSS/fullerene:P3HT/Ca/Al,,Ca,,PEDOT:PSS,,100.0,o-dichlorobenzene,,130.0,-5.01,-3.12,,,,
104813,10.1039/c3ta10231a,10.1039/c3ta10231a,P3HT,tris-TOQC,P3HT,tris-TOQC,CCCCCCc1ccsc1,,0.96,2.85,35.0,1.02,0.9576,6.117647058823541,,,1:0.6,α-CN,CN,3 vol%,ITO/PEDOT:PSS/fullerene:P3HT/Ca/Al,,Ca,,PEDOT:PSS,,100.0,o-dichlorobenzene,,130.0,-5.01,-3.12,,,,
104814,10.1039/c3ta10231a,10.1039/c3ta10231a,P3HT,tris-TOQC,P3HT,tris-TOQC,CCCCCCc1ccsc1,,0.94,2.46,35.0,0.86,0.80934,5.890697674418609,,,1:0.6,DIO,DIO,3 vol%,ITO/PEDOT:PSS/fullerene:P3HT/Ca/Al,,Ca,,PEDOT:PSS,,100.0,o-dichlorobenzene,,130.0,-5.01,-3.12,,,,
104815,10.1039/c4ta00013g,10.1039/c4ta00013g,P3HT,PhQHCz-C61BM,P3HT,PhQHCz-C61BM,CCCCCCc1ccsc1,,0.26,2.5,19.0,0.12,0.1235,2.9166666666666696,,,1:0.8,,,,ITO/PEDOT:PSS/P3HT:PhQHCz-C61BM/LiF/Al,,LiF,,PEDOT:PSS,PEDOT:PSS,150.0,,,,-5.01,-3.12,,,,
104816,10.1039/c4ta00013g,10.1039/c4ta00013g,P3HT,PhQEOCz-C61BM,P3HT,PhQEOCz-C61BM,CCCCCCc1ccsc1,,0.28,2.27,20.0,0.13,0.12712,2.21538461538461,,,1:0.8,,,,ITO/PEDOT:PSS/P3HT:PhQEOCz-C61BM/LiF/Al,,LiF,,PEDOT:PSS,PEDOT:PSS,150.0,,,,-5.01,-3.12,,,,
104817,10.1039/c4ta00013g,10.1039/c4ta00013g,P3HT,PhQHCz-C61BM,P3HT,PhQHCz-C61BM,CCCCCCc1ccsc1,,0.62,6.4,58.0,2.27,2.30144,1.3850220264317143,,,1:1,,,,ITO/MoO3/P3HT:PhQHCz-C61BM/LiF/Al,,LiF,,MoO3,MoO3,150.0,,,,-5.01,-3.12,,,,
104818,10.1039/c4ta00013g,10.1039/c4ta00013g,P3HT,PhQEOCz-C61BM,P3HT,PhQEOCz-C61BM,CCCCCCc1ccsc1,,0.57,6.17,60.0,2.09,2.11014,0.963636363636366,,,1:1,,,,ITO/MoO3/P3HT:PhQEOCz-C61BM/LiF/Al,,LiF,,MoO3,MoO3,150.0,,,,-5.01,-3.12,,,,
104819,10.1039/c5ta04622j,10.1039/c5ta04622j,P(QP-TT),PC71BM,P(QP-TT),PC71BM,,COC(=O)CCCC1(c2ccccc2)C23c4c5ccc6c7cc8c9c%10c(cc%11cc%12c%13c%14c(cc%15c%16ccc-5c2c%16c2c5c%16c%17c(c(c46)c7c9c%17c4c%10c%11c%13c4c%16c%14c%152)C513)C%12)C8,0.73,3.23,30.0,0.7,0.7073699999999999,1.0528571428571412,,,1:3,No Bipy,,,,,Ca,,PEDOT:PSS,,100.0,DCB,,,,,,-5.9,-3.9,
104820,10.1039/c5ta04622j,10.1039/c5ta04622j,P(QP-TT),PC71BM,P(QP-TT),PC71BM,,COC(=O)CCCC1(c2ccccc2)C23c4c5ccc6c7cc8c9c%10c(cc%11cc%12c%13c%14c(cc%15c%16ccc-5c2c%16c2c5c%16c%17c(c(c46)c7c9c%17c4c%10c%11c%13c4c%16c%14c%152)C513)C%12)C8,0.71,3.18,30.0,0.67,0.6773399999999999,1.0955223880596867,,,1:3,1% Bipy,Bipy,1%,,,Ca,,PEDOT:PSS,,100.0,DCB,,,,,,-5.9,-3.9,
104821,10.1039/c5ta04622j,10.1039/c5ta04622j,P(QP-TT),PC71BM,P(QP-TT),PC71BM,,COC(=O)CCCC1(c2ccccc2)C23c4c5ccc6c7cc8c9c%10c(cc%11cc%12c%13c%14c(cc%15c%16ccc-5c2c%16c2c5c%16c%17c(c(c46)c7c9c%17c4c%10c%11c%13c4c%16c%14c%152)C513)C%12)C8,0.7,2.98,30.0,0.62,0.6258,0.9354838709677464,,,1:3,1% Bipy,Bipy,1%,,,Ca,,PEDOT:PSS,,100.0,DCB,,110.0,,,,-5.9,-3.9,
104822,10.1039/c5ta04622j,10.1039/c5ta04622j,P(QP-TT),PC71BM,P(QP-TT),PC71BM,,COC(=O)CCCC1(c2ccccc2)C23c4c5ccc6c7cc8c9c%10c(cc%11cc%12c%13c%14c(cc%15c%16ccc-5c2c%16c2c5c%16c%17c(c(c46)c7c9c%17c4c%10c%11c%13c4c%16c%14c%152)C513)C%12)C8,0.72,3.06,31.0,0.67,0.682992,1.9391044776119408,,,1:3,1% Bipy,Bipy,1%,,,Ca,,PEDOT:PSS,,100.0,DCB,,110.0,,,,-5.9,-3.9,
104823,10.1039/c5ta04622j,10.1039/c5ta04622j,P(QP-TT-Zn),PC71BM,P(QP-TT-Zn),PC71BM,,COC(=O)CCCC1(c2ccccc2)C23c4c5ccc6c7cc8c9c%10c(cc%11cc%12c%13c%14c(cc%15c%16ccc-5c2c%16c2c5c%16c%17c(c(c46)c7c9c%17c4c%10c%11c%13c4c%16c%14c%152)C513)C%12)C8,0.68,4.0,31.0,0.85,0.8432000000000001,0.7999999999999903,,,1:3,No Bipy,,,ITO/PEDOT:PSS/active layer/Ca/Al,BHJ,Ca,,PEDOT:PSS,,100.0,"1,2-dichlorobenzene",,,,,,-5.9,-3.9,
104824,10.1039/c5ta04622j,10.1039/c5ta04622j,P(QP-TT-Zn),PC71BM,P(QP-TT-Zn),PC71BM,,COC(=O)CCCC1(c2ccccc2)C23c4c5ccc6c7cc8c9c%10c(cc%11cc%12c%13c%14c(cc%15c%16ccc-5c2c%16c2c5c%16c%17c(c(c46)c7c9c%17c4c%10c%11c%13c4c%16c%14c%152)C513)C%12)C8,0.72,6.95,43.0,2.17,2.15172,0.8423963133640691,,,1:3,1% Bipy,Bipy,1%,ITO/PEDOT:PSS/active layer/Ca/Al,BHJ,Ca,,PEDOT:PSS,,100.0,"1,2-dichlorobenzene",,,,,,-5.9,-3.9,
104825,10.1039/c5ta04622j,10.1039/c5ta04622j,P(QP-TT-Zn),PC71BM,P(QP-TT-Zn),PC71BM,,COC(=O)CCCC1(c2ccccc2)C23c4c5ccc6c7cc8c9c%10c(cc%11cc%12c%13c%14c(cc%15c%16ccc-5c2c%16c2c5c%16c%17c(c(c46)c7c9c%17c4c%10c%11c%13c4c%16c%14c%152)C513)C%12)C8,0.77,8.5,42.0,2.73,2.7489,0.6923076923076893,,,1:3,1% Bipy,Bipy,1%,ITO/PEDOT:PSS/active layer/Ca/Al,BHJ,Ca,,PEDOT:PSS,,100.0,"1,2-dichlorobenzene",,110.0,,,,-5.9,-3.9,
104826,10.1039/c5ta04622j,10.1039/c5ta04622j,P(QP-TT-Zn),PC71BM,P(QP-TT-Zn),PC71BM,,COC(=O)CCCC1(c2ccccc2)C23c4c5ccc6c7cc8c9c%10c(cc%11cc%12c%13c%14c(cc%15c%16ccc-5c2c%16c2c5c%16c%17c(c(c46)c7c9c%17c4c%10c%11c%13c4c%16c%14c%152)C513)C%12)C8,0.79,8.85,50.0,3.51,3.49575,0.4059829059829087,,,1:3,1% Bipy,Bipy,1%,ITO/PEDOT:PSS/active layer/Ca/Al,BHJ,Ca,,PEDOT:PSS,,100.0,"1,2-dichlorobenzene",,110.0,,,,-5.9,-3.9,
104827,10.1039/c6qm00245e,10.1039/c6qm00245e,P3HT,P-BNBP-CDT,P3HT,P-BNBP-CDT,CCCCCCc1ccsc1,,0.99,2.96,43.0,1.26,1.260072,0.0057142857142914,1.15,1.26,0.5:1,,,,ITO/PEDOT:PSS/P3HT:P-BNBP-CDT/LiF/Al,all-polymer solar cell,LiF,,PEDOT:PSS,,,CHCl3,,,-5.01,-3.12,,,,
104828,10.1039/c6qm00245e,10.1039/c6qm00245e,P3HT,P-BNBP-CDT,P3HT,P-BNBP-CDT,CCCCCCc1ccsc1,,0.98,3.56,41.0,1.44,1.430408,0.6661111111111143,1.32,1.44,1:1,,,,ITO/PEDOT:PSS/P3HT:P-BNBP-CDT/LiF/Al,all-polymer solar cell,LiF,,PEDOT:PSS,,,CHCl3,,,-5.01,-3.12,,,,
104829,10.1039/c6qm00245e,10.1039/c6qm00245e,P3HT,P-BNBP-CDT,P3HT,P-BNBP-CDT,CCCCCCc1ccsc1,,0.99,3.73,40.0,1.47,1.47708,0.4816326530612227,1.38,1.47,2:1,,,,ITO/PEDOT:PSS/P3HT:P-BNBP-CDT/LiF/Al,all-polymer solar cell,LiF,,PEDOT:PSS,,,CHCl3,,,-5.01,-3.12,,,,
104830,10.1039/c6qm00245e,10.1039/c6qm00245e,P3HT,P-BNBP-CDT,P3HT,P-BNBP-CDT,CCCCCCc1ccsc1,,0.98,4.16,36.0,1.48,1.467648,0.8345945945945892,1.36,1.48,3:1,,,,ITO/PEDOT:PSS/P3HT:P-BNBP-CDT/LiF/Al,all-polymer solar cell,LiF,,PEDOT:PSS,,,CHCl3,,,-5.01,-3.12,,,,
104831,10.1039/c6qm00245e,10.1039/c6qm00245e,P3HT,P-BNBP-CDT,P3HT,P-BNBP-CDT,CCCCCCc1ccsc1,,0.97,4.6,35.0,1.57,1.5617,0.528662420382178,1.44,1.57,4:1,,,,ITO/PEDOT:PSS/P3HT:P-BNBP-CDT/LiF/Al,all-polymer solar cell,LiF,,PEDOT:PSS,,,CHCl3,,,-5.01,-3.12,,,,
104832,10.1039/c6qm00245e,10.1039/c6qm00245e,P3HT,P-BNBP-CDT,P3HT,P-BNBP-CDT,CCCCCCc1ccsc1,,1.01,4.98,35.0,1.76,1.7604300000000004,0.0244318181818394,1.67,1.76,5:1,,,,ITO/PEDOT:PSS/P3HT:P-BNBP-CDT/LiF/Al,all-polymer solar cell,LiF,,PEDOT:PSS,,,CHCl3,,,-5.01,-3.12,,,,
104833,10.1039/c6qm00245e,10.1039/c6qm00245e,P3HT,P-BNBP-CDT,P3HT,P-BNBP-CDT,CCCCCCc1ccsc1,,1.01,4.56,37.0,1.69,1.7040719999999998,0.832662721893483,1.6,1.69,6:1,,,,ITO/PEDOT:PSS/P3HT:P-BNBP-CDT/LiF/Al,all-polymer solar cell,LiF,,PEDOT:PSS,,,CHCl3,,,-5.01,-3.12,,,,
104834,10.1039/c6qm00245e,10.1039/c6qm00245e,P3HT,P-BNBP-CDT,P3HT,P-BNBP-CDT,CCCCCCc1ccsc1,,1.0,4.59,34.0,1.58,1.5606,1.227848101265828,1.49,1.58,7:1,,,,ITO/PEDOT:PSS/P3HT:P-BNBP-CDT/LiF/Al,all-polymer solar cell,LiF,,PEDOT:PSS,,,CHCl3,,,-5.01,-3.12,,,,
104835,10.1039/c6qm00245e,10.1039/c6qm00245e,P3HT,P-BNBP-CDT,P3HT,P-BNBP-CDT,CCCCCCc1ccsc1,,0.95,4.14,32.0,1.26,1.25856,0.1142857142857228,1.15,1.26,8:1,,,,ITO/PEDOT:PSS/P3HT:P-BNBP-CDT/LiF/Al,all-polymer solar cell,LiF,,PEDOT:PSS,,,CHCl3,,,-5.01,-3.12,,,,
104836,10.1039/c6qm00245e,10.1039/c6qm00245e,P3HT,P-BNBP-CDT,P3HT,P-BNBP-CDT,CCCCCCc1ccsc1,,0.94,3.88,30.0,1.1,1.09416,0.530909090909097,1.01,1.1,9:1,,,,ITO/PEDOT:PSS/P3HT:P-BNBP-CDT/LiF/Al,all-polymer solar cell,LiF,,PEDOT:PSS,,,CHCl3,,,-5.01,-3.12,,,,
104837,10.1039/c6qm00245e,10.1039/c6qm00245e,P3HT,P-BNBP-CDT,P3HT,P-BNBP-CDT,CCCCCCc1ccsc1,,0.92,3.12,27.0,0.79,0.775008,1.8977215189873424,0.68,0.79,10:1,,,,ITO/PEDOT:PSS/P3HT:P-BNBP-CDT/LiF/Al,all-polymer solar cell,LiF,,PEDOT:PSS,,,CHCl3,,,-5.01,-3.12,,,,
104838,10.1039/c6ta11240d,10.1039/c6ta11240d,PIDTV-ffBT,PC71BM,PIDTV-ffBT,PC71BM,,COC(=O)CCCC1(c2ccccc2)C23c4c5ccc6c7cc8c9c%10c(cc%11cc%12c%13c%14c(cc%15c%16ccc-5c2c%16c2c5c%16c%17c(c(c46)c7c9c%17c4c%10c%11c%13c4c%16c%14c%152)C513)C%12)C8,0.73,13.4,59.0,5.8,5.771380000000001,0.4934482758620552,5.5,5.8,1:1,,,,,,,,,,,,,,,,,-5.9,-3.9,
104839,10.1039/c6ta11240d,10.1039/c6ta11240d,PIDTV-ffBT,PC71BM,PIDTV-ffBT,PC71BM,,COC(=O)CCCC1(c2ccccc2)C23c4c5ccc6c7cc8c9c%10c(cc%11cc%12c%13c%14c(cc%15c%16ccc-5c2c%16c2c5c%16c%17c(c(c46)c7c9c%17c4c%10c%11c%13c4c%16c%14c%152)C513)C%12)C8,0.7,16.2,59.0,6.7,6.690599999999998,0.1402985074627175,6.4,6.7,1:1.5,,,,,,,,,,,,,,,,,-5.9,-3.9,
104840,10.1039/c6ta11240d,10.1039/c6ta11240d,PIDTV-ffBT,PC71BM,PIDTV-ffBT,PC71BM,,COC(=O)CCCC1(c2ccccc2)C23c4c5ccc6c7cc8c9c%10c(cc%11cc%12c%13c%14c(cc%15c%16ccc-5c2c%16c2c5c%16c%17c(c(c46)c7c9c%17c4c%10c%11c%13c4c%16c%14c%152)C513)C%12)C8,0.7,17.1,61.0,7.3,7.3017,0.0232876712328832,7.0,7.3,1:1.5,1% DIO,DIO,1%,ITO/PEDOT:PSS/PIDTV-ffBT:PC71BM/PrC60MAIodide Salt/Al,,PrC60MAIodide Salt,,PEDOT:PSS,,90.0,o-dichlorobenzene,,,,,,-5.9,-3.9,
104841,10.1039/c6ta11240d,10.1039/c6ta11240d,PIDTV-ffBT,PC71BM,PIDTV-ffBT,PC71BM,,COC(=O)CCCC1(c2ccccc2)C23c4c5ccc6c7cc8c9c%10c(cc%11cc%12c%13c%14c(cc%15c%16ccc-5c2c%16c2c5c%16c%17c(c(c46)c7c9c%17c4c%10c%11c%13c4c%16c%14c%152)C513)C%12)C8,0.69,14.6,59.0,6.0,5.94366,0.9390000000000084,5.7,6.0,1:2,,,,,,,,,,,,,,,,,-5.9,-3.9,
104842,10.1039/c6tc03652j,10.1039/c6tc03652j,PTB7,P-BNBP-DPP,PTB7,P-BNBP-DPP,CCCCC(CC)COC(=O)c1sc2c(-c3cc4c(OCC(CC)CCCC)c5sccc5c(OCC(CC)CCCC)c4s3)scc2c1F,,0.86,5.48,45.0,2.11,2.12076,0.5099526066350865,2.01,2.11,1:1,,,,,,,,,,,,,,-5.19,-3.43,,,,
104843,10.1039/c6tc03652j,10.1039/c6tc03652j,PTB7,P-BNBP-DPP,PTB7,P-BNBP-DPP,CCCCC(CC)COC(=O)c1sc2c(-c3cc4c(OCC(CC)CCCC)c5sccc5c(OCC(CC)CCCC)c4s3)scc2c1F,,0.88,7.54,41.0,2.69,2.720432,1.1313011152416446,2.58,2.69,2:1,,,,,,,,,,,,,,-5.19,-3.43,,,,
104844,10.1039/c6tc03652j,10.1039/c6tc03652j,PTB7,P-BNBP-DPP,PTB7,P-BNBP-DPP,CCCCC(CC)COC(=O)c1sc2c(-c3cc4c(OCC(CC)CCCC)c5sccc5c(OCC(CC)CCCC)c4s3)scc2c1F,,0.88,5.43,42.0,2.0,2.006928,0.3463999999999911,1.89,2.0,3:1,,,,,,,,,,,,,,-5.19,-3.43,,,,
104845,10.1039/c7ta03322b,10.1039/c7ta03322b,P,SM1,P,SM1,,CCCCCCCCc1cc(/C=C(/C#N)C(=O)OCC(CC)CCCC)sc1-c1ccc(-c2sc(-c3cc4c(-c5ccc(CC(CC)CCCC)s5)c5sc(-c6cc(CCCCCCCC)c(-c7ccc(-c8sc(/C=C(\C#N)C(=O)OCC(CC)CCCC)cc8CCCCCCCC)s7)s6)cc5c(-c5ccc(CC(CC)CCCC)s5)c4s3)cc2CCCCCCCC)s1,0.98,10.52,52.0,5.36,5.360992,0.0185074626865525,5.28,5.36,,,,,,,,,,,,,,,-5.255,-3.52,,-5.25,-2.8,
104846,10.1039/c7ta03322b,10.1039/c7ta03322b,P,SM2,P,SM2,,CCCCCCCCCCCCN1C(=O)c2cccc3c(-c4ccc(-c5ccc(-c6ccc(-c7ccc8c9c(cccc79)C(=O)N(CCCCCCCCCCCC)C8=O)s6)c(F)c5)s4)ccc(c23)C1=O,0.88,11.86,55.0,5.74,5.74024,0.0041811846689859,5.65,5.74,1:2,DIO,,3 v%,ITO/PEDOT:PSS/P:SM2/PFN/Al,,PFN,,PEDOT:PSS,,,THF,,110.0,-5.255,-3.52,,-5.98,-3.62,
104847,10.1039/c7ta03322b,10.1039/c7ta03322b,P,SM1,P,SM1,,CCCCCCCCc1cc(/C=C(/C#N)C(=O)OCC(CC)CCCC)sc1-c1ccc(-c2sc(-c3cc4c(-c5ccc(CC(CC)CCCC)s5)c5sc(-c6cc(CCCCCCCC)c(-c7ccc(-c8sc(/C=C(\C#N)C(=O)OCC(CC)CCCC)cc8CCCCCCCC)s7)s6)cc5c(-c5ccc(CC(CC)CCCC)s5)c4s3)cc2CCCCCCCC)s1,0.98,11.34,58.0,6.44,6.445655999999999,0.0878260869564957,6.38,6.44,1:2,DIO,,3 v%,ITO/PEDOT:PSS/P:SM1/PFN/Al,,PFN,,PEDOT:PSS,,,THF,,,-5.255,-3.52,,-5.25,-2.8,
104848,10.1039/c7ta03322b,10.1039/c7ta03322b,P,SM2,P,SM2,,CCCCCCCCCCCCN1C(=O)c2cccc3c(-c4ccc(-c5ccc(-c6ccc(-c7ccc8c9c(cccc79)C(=O)N(CCCCCCCCCCCC)C8=O)s6)c(F)c5)s4)ccc(c23)C1=O,0.88,12.66,62.0,6.89,6.907296,0.2510304789550069,6.76,6.89,1:2,DIO,,3 v%,ITO/PEDOT:PSS/P:SM2/PFN/Al,,PFN,,PEDOT:PSS,,,THF,,,-5.255,-3.52,,-5.98,-3.62,
104849,10.1039/c8qm00492g,10.1039/c8qm00492g,J61,P-BNBP-2f,J61,P-BNBP-2f,CCCCCCCCCCCCSc1ccc(-c2c3cc(-c4ccc(-c5c(F)c(F)c(-c6cccs6)c6nn(CC(CCCCCC)CCCCCCCC)nc56)s4)sc3c(-c3ccc(SCCCCCCCCCCCC)s3)c3ccsc23)s1,,1.27,8.61,50.0,5.46,5.46735,0.1346153846153799,5.46,,,,,,,,,,,,84.0,,,,-5.3,-3.15,,,,
104850,10.1039/c8qm00492g,10.1039/c8qm00492g,PBDTTT-E-T,P-BNBP-2f,PBDTTT-E-T,P-BNBP-2f,CCCCC(CC)COC(=O)c1cc2csc(-c3cc4c(-c5ccc(CC(CC)CCCC)s5)c5sccc5c(-c5ccc(CC(CC)CCCC)s5)c4s3)c2s1,,1.1,7.56,42.0,3.51,3.4927200000000003,0.4923076923076786,3.51,,,,,,ITO/PEDOT:PSS/active layer/Ca/Al,,Ca,,PEDOT:PSS,,75.0,chloroform,,,-5.09,-3.22,,,,
104851,10.1039/c8qm00492g,10.1039/c8qm00492g,J61,P-BNBP-4f,J61,P-BNBP-4f,CCCCCCCCCCCCSc1ccc(-c2c3cc(-c4ccc(-c5c(F)c(F)c(-c6cccs6)c6nn(CC(CCCCCC)CCCCCCCC)nc56)s4)sc3c(-c3ccc(SCCCCCCCCCCCC)s3)c3ccsc23)s1,,1.24,2.71,39.0,1.3,1.310556,0.8120000000000007,1.3,,,,,,ITO/PEDOT:PSS/active layer/Ca/Al,,Ca,,PEDOT:PSS,,86.0,chloroform,,,-5.3,-3.15,,,,
104852,10.1039/c8qm00492g,10.1039/c8qm00492g,PBDTTT-E-T,P-BNBP-4f,PBDTTT-E-T,P-BNBP-4f,CCCCC(CC)COC(=O)c1cc2csc(-c3cc4c(-c5ccc(CC(CC)CCCC)s5)c5sccc5c(-c5ccc(CC(CC)CCCC)s5)c4s3)c2s1,,1.11,1.18,28.0,0.36,0.366744,1.8733333333333568,0.36,,,,,,ITO/PEDOT:PSS/active layer/Ca/Al,,Ca,,PEDOT:PSS,,72.0,chloroform,,,-5.09,-3.22,,,,
104853,10.1039/c9tc06668c,10.1039/c9tc06668c,J51,rr-PBN,J51,rr-PBN,CCCCCCCCC(CCCCCC)Cc1ccc(-c2c3cc(-c4ccc(-c5c(F)c(F)c(-c6cccs6)c6nn(CC(CCCCCC)CCCCCCCC)nc56)s4)sc3c(-c3ccc(CC(CCCCCC)CCCCCCCC)s3)c3ccsc23)s1,,0.89,10.18,42.5,3.85,3.850585,0.0151948051947951,3.78,3.85,,,,,,,,,,,,,,,-5.29,-3.3,,,,
104854,10.1039/c9tc06668c,10.1039/c9tc06668c,J61,rr-PBN,J61,rr-PBN,CCCCCCCCCCCCSc1ccc(-c2c3cc(-c4ccc(-c5c(F)c(F)c(-c6cccs6)c6nn(CC(CCCCCC)CCCCCCCC)nc56)s4)sc3c(-c3ccc(SCCCCCCCCCCCC)s3)c3ccsc23)s1,,0.98,10.99,47.5,5.12,5.115845,0.0811523437499982,5.04,5.12,,,,,ITO/ZnO/active layer/MoO3/Al,,ZnO,,MoO3,,,,,,-5.3,-3.15,,,,
104855,10.1039/c9tc06668c,10.1039/c9tc06668c,J91,rr-PBN,J91,rr-PBN,CCCCCCCCC(CCCCCC)Cn1nc2c(-c3cccs3)c(F)c(F)c(-c3ccc(-c4cc5c(-c6sc(CC(CC)CCCC)c(F)c6F)c6sccc6c(-c6sc(CC(CC)CCCC)c(F)c6F)c5s4)s3)c2n1,,1.06,12.23,51.5,6.67,6.676357,0.0953073463268424,6.55,6.67,,,,,ITO/ZnO/active layer/MoO3/Al,,ZnO,,MoO3,,,,,,-5.5,-3.02,,,,
104856,10.1039/d0ta07833f,10.1039/d0ta07833f,J61,P-1T,J61,P-1T,CCCCCCCCCCCCSc1ccc(-c2c3cc(-c4ccc(-c5c(F)c(F)c(-c6cccs6)c6nn(CC(CCCCCC)CCCCCCCC)nc56)s4)sc3c(-c3ccc(SCCCCCCCCCCCC)s3)c3ccsc23)s1,CCCCCCCCc1cc(-c2c3cc(-c4ccc(-c5c(F)c(F)cc6nsnc56)s4)sc3c(-c3cc(CCCCCCCC)c(CCCCCCCC)s3)c3ccsc23)sc1CCCCCCCC,0.89,4.57,30.27,1.23,1.23117171,0.095260975609769,1.15,1.23,,,,,,,,,,,,tetrahydrofuran,,,-5.3,-3.15,,-5.46,-3.78,
104857,10.1039/d0ta07833f,10.1039/d0ta07833f,J61,P-2T,J61,P-2T,CCCCCCCCCCCCSc1ccc(-c2c3cc(-c4ccc(-c5c(F)c(F)c(-c6cccs6)c6nn(CC(CCCCCC)CCCCCCCC)nc56)s4)sc3c(-c3ccc(SCCCCCCCCCCCC)s3)c3ccsc23)s1,CCCCCCCCCCCCC(CCCCCCCCCC)Cc1ccc(-c2csc(-c3c(F)c(F)c(-c4cc(-c5ccc(CC(CCCCCCCCCC)CCCCCCCCCCCC)s5)c(-c5ccc(-c6cccs6)s5)s4)c4nsnc34)c2)s1,1.06,7.26,46.41,3.57,3.57152796,0.0427999999999936,3.45,3.57,,,,,,,,,,,,tetrahydrofuran,,,-5.3,-3.15,,-5.27,-3.1,
104858,10.1039/d0ta07833f,10.1039/d0ta07833f,J61,P-3T,J61,P-3T,CCCCCCCCCCCCSc1ccc(-c2c3cc(-c4ccc(-c5c(F)c(F)c(-c6cccs6)c6nn(CC(CCCCCC)CCCCCCCC)nc56)s4)sc3c(-c3ccc(SCCCCCCCCCCCC)s3)c3ccsc23)s1,,1.22,11.15,47.95,6.52,6.5226385,0.0404677914110529,6.39,6.52,,,,,,,,,,,,tetrahydrofuran,,,-5.3,-3.15,,,,
104859,10.1039/d0ta07833f,10.1039/d0ta07833f,J61,P-4T,J61,P-4T,CCCCCCCCCCCCSc1ccc(-c2c3cc(-c4ccc(-c5c(F)c(F)c(-c6cccs6)c6nn(CC(CCCCCC)CCCCCCCC)nc56)s4)sc3c(-c3ccc(SCCCCCCCCCCCC)s3)c3ccsc23)s1,,1.25,1.23,30.17,0.46,0.4638637500000001,0.8399456521739248,0.41,0.46,,,,,,,,,,,,tetrahydrofuran,,,-5.3,-3.15,,,,
104860,10.1039/d0ta07833f,10.1039/d0ta07833f,J61,P-5T,J61,P-5T,CCCCCCCCCCCCSc1ccc(-c2c3cc(-c4ccc(-c5c(F)c(F)c(-c6cccs6)c6nn(CC(CCCCCC)CCCCCCCC)nc56)s4)sc3c(-c3ccc(SCCCCCCCCCCCC)s3)c3ccsc23)s1,CCCCCCCCCCC(CCCCCCCC)Cc1sc(CC(CCCCCCCC)CCCCCCCCCC)c2c1C(=O)c1c(-c3ccc(-c4cccs4)s3)sc(-c3ccc(-c4cccs4)s3)c1C2=O,1.23,0.66,23.95,0.2,0.1944261,2.7869499999999965,0.17,0.2,,,,,ITO/PEDOT:PSS/J61:P-5T/Ca/Al,all-polymer solar cell,,,,,,THF,,,-5.3,-3.15,,-5.41,-3.48,
104861,10.1039/d0tc03049j,10.1039/d0tc03049j,PPDT2FBT-A,PC71BO15,PPDT2FBT-A,PC71BO15,COCCOCCOCCOCC(COCCOCCOCCOC)Oc1cc(-c2ccc(-c3c(F)c(F)cc4nsnc34)s2)c(OC(COCCOCCOCCOC)COCCOCCOCCOC)cc1-c1cccs1,,0.75,6.23,54.0,2.51,2.52315,0.523904382470137,2.32,2.51,,,,,,,,,,,,,,,-5.19,-3.46,,,,
104862,10.1039/d0tc03049j,10.1039/d0tc03049j,PPDT2FBT-A,PC61BO15,PPDT2FBT-A,PC61BO15,COCCOCCOCCOCC(COCCOCCOCCOC)Oc1cc(-c2ccc(-c3c(F)c(F)cc4nsnc34)s2)c(OC(COCCOCCOCCOC)COCCOCCOCCOC)cc1-c1cccs1,,0.73,4.06,49.0,1.45,1.4522619999999995,0.1559999999999837,1.39,1.45,,,,,ITO/c-PEDOT:PSS/PPDT2FBT-A:PC61BO15/PFN/Al,,PFN,,c-PEDOT:PSS,,80.0,water/ethanol (15:85 v/v),,,-5.19,-3.46,,,,
104863,10.3390/polym10020121,10.3390/polym10020121,P3HT,IC60BA,P3HT,IC60BA,CCCCCCc1ccsc1,c1ccc2c(c1)C1CC2C23c4c5c6c7c8c9c(c%10c%11c2c2c4c4c%12c5c5c6c6c8c8c%13c%14c%15c%16c%17c%18c%19c%20c%21c%22c%23c(c%14c%14c%24c%23c%23c%22c%22c%20c(c2c%22c%11c%23c%10c%24c9c%148)c4c%19c%12c%17c5c%16c%136)C%152C4CC(c5ccccc54)C%18%212)C713,0.83,8.36,63.0,4.22,4.371443999999999,3.5887203791469124,4.22,,1:1,,,,ITO/PEDOT:PSS/active layer/ZnO/Al,conventional,ZnO,ZnO,PEDOT:PSS,PEDOT:PSS,250.0,DCB,o-DCB,150.0,-5.01,-3.12,,,,
104865,10.1002/adfm.201001807,10.1002/adfm.201001807,P3HT,PCBM,P3HT,PCBM,CCCCCCc1ccsc1,CCCCC(=O)OCC1(C2=CC=CC=C2)C3=CC=CC4=CC=CC5=CC=CC6=CC=CC7=CC=CC1=C7C6=C5C4=C3,0.68,8.0,54.0,2.93,2.9376000000000007,0.2593856655290271,,,1:1,,,,ITO/PEDOT:PSS/active layer/Al,conventional,,,PEDOT:PSS,PEDOT:PSS,,chloroform,chloroform,,-5.01,-3.12,,-6.1,-3.7,
104866,10.1002/adfm.201001807,10.1002/adfm.201001807,P3HT,F,P3HT,F,CCCCCCc1ccsc1,,0.86,8.5,58.0,4.23,4.2398,0.2316784869976209,,,1:1,,,,ITO/PEDOT:PSS/active layer/Al,conventional,,,PEDOT:PSS,PEDOT:PSS,,chloroform,chloroform,,-5.01,-3.12,,,,
104867,10.1002/adfm.201001807,10.1002/adfm.201001807,P3HT,F,P3HT,F,CCCCCCc1ccsc1,,0.82,9.4,60.0,4.62,4.6248000000000005,0.1038961038961116,,,1:1,,,,ITO/PEDOT:PSS/active layer/Al,conventional,,,PEDOT:PSS,PEDOT:PSS,,chloroform/acetone,chloroform:acetone,,-5.01,-3.12,,,,
104868,10.1002/adfm.201001807,10.1002/adfm.201001807,P3HT,F,P3HT,F,CCCCCCc1ccsc1,,0.81,10.3,63.0,5.25,5.256090000000001,0.116000000000024,,,1:1,,,,ITO/PEDOT:PSS/active layer/Al,conventional,,,PEDOT:PSS,PEDOT:PSS,,chloroform/acetone,chloroform:acetone,120.0,-5.01,-3.12,,,,
104869,10.1002/adfm.201100708,10.1002/adfm.201100708,PCPDTTPD-Bu,PC71BM,PCPDTTPD-Bu,PC71BM,CCCCCCCCCCCCCC1(CCCCCC)c2ccsc2-c2sc(-c3scc4c3C(=O)N(CCCC)C4=O)cc21,COC(=O)CCCC1(c2ccccc2)C23c4c5ccc6c7cc8c9c%10c(cc%11cc%12c%13c%14c(cc%15c%16ccc-5c2c%16c2c5c%16c%17c(c(c46)c7c9c%17c4c%10c%11c%13c4c%16c%14c%152)C513)C%12)C8,0.7,9.22,35.7,2.3,2.304078,0.1773043478260977,2.3,,1/2,TCB,TCB,,ITO/PEDOT-PSS(45 nm)/PCPDTTPD:PCBM (90 nm)/LiF(1 nm)/Al (100 nm),conventional,LiF,LiF,PEDOT:PSS,PEDOT:PSS,90.0,DCB,o-DCB,88.0,-5.08,-3.43,,-5.9,-3.9,
104870,10.1002/adfm.201100708,10.1002/adfm.201100708,PCPDTTPD-He,PC71BM,PCPDTTPD-He,PC71BM,CCCCCCCCCCCCCC1(CCCCCC)c2ccsc2-c2sc(-c3scc4c3C(=O)N(CCCCCC)C4=O)cc21,COC(=O)CCCC1(c2ccccc2)C23c4c5ccc6c7cc8c9c%10c(cc%11cc%12c%13c%14c(cc%15c%16ccc-5c2c%16c2c5c%16c%17c(c(c46)c7c9c%17c4c%10c%11c%13c4c%16c%14c%152)C513)C%12)C8,0.75,13.4,57.4,5.79,5.7687,0.3678756476683954,5.7,5.79,1/2,DIO,DIO,,ITO/PEDOT-PSS(45 nm)/PCPDTTPD:PCBM (90 nm)/LiF(1 nm)/Al (100 nm),conventional,LiF,LiF,PEDOT:PSS,PEDOT:PSS,90.0,DCB,o-DCB,85.0,-5.12,-3.47,,-5.9,-3.9,
104871,10.1002/adfm.201100708,10.1002/adfm.201100708,PCPDTTPD-Oc,PC71BM,PCPDTTPD-Oc,PC71BM,CCCCCCCCCCCCCC1(CCCCCC)c2ccsc2-c2sc(-c3scc4c3C(=O)N(CCCCCCCC)C4=O)cc21,COC(=O)CCCC1(c2ccccc2)C23c4c5ccc6c7cc8c9c%10c(cc%11cc%12c%13c%14c(cc%15c%16ccc-5c2c%16c2c5c%16c%17c(c(c46)c7c9c%17c4c%10c%11c%13c4c%16c%14c%152)C513)C%12)C8,0.79,13.0,59.1,6.09,6.06957,0.3354679802955693,6.09,,1/2,DIO,DIO,3.2%,ITO/PEDOT-PSS(45 nm)/PCPDTTPD:PCBM (90 nm)/LiF(1 nm)/Al (100 nm),conventional,LiF,LiF,PEDOT:PSS,PEDOT:PSS,90.0,DCB,o-DCB,88.0,-5.29,-3.63,,-5.9,-3.9,
104872,10.1002/adfm.201100708,10.1002/adfm.201100708,PCPDTTPD-EH,PC71BM,PCPDTTPD-EH,PC71BM,CCCCCCCCCCCCCC1(CCCCCC)c2ccsc2-c2sc(-c3scc4c3C(=O)N(CC(CC)CCCC)C4=O)cc21,COC(=O)CCCC1(c2ccccc2)C23c4c5ccc6c7cc8c9c%10c(cc%11cc%12c%13c%14c(cc%15c%16ccc-5c2c%16c2c5c%16c%17c(c(c46)c7c9c%17c4c%10c%11c%13c4c%16c%14c%152)C513)C%12)C8,0.84,12.9,53.5,5.8,5.79726,0.047241379310348,5.71,5.8,1/2,DIO,DIO,,ITO/PEDOT-PSS(45 nm)/PCPDTTPD:PCBM (90 nm)/LiF(1 nm)/Al (100 nm),conventional,LiF,LiF,PEDOT:PSS,PEDOT:PSS,90.0,DCB,o-DCB,65.0,-5.24,-3.55,,-5.9,-3.9,
104873,10.1002/adfm.201100708,10.1002/adfm.201100708,PCPDTTPD-Oc,PC61BM,PCPDTTPD-Oc,PC61BM,CCCCCCCCCCCCCC1(CCCCCC)c2ccsc2-c2sc(-c3scc4c3C(=O)N(CCCCCCCC)C4=O)cc21,COC(=O)CCCC1(c2ccccc2)C23c4c5c6c7c8c9c(c%10c%11c2c2c%12c4c4c%13c5c5c7c7c8c8c%14c9c%10c9c%10c%11c2c2c%11c%12c4c4c%12c%13c5c5c7c7c8c8c%14c9c9c%10c2c2c%11c4c4c%12c5c7c5c8c9c2c45)C613,0.78,12.3,50.5,5.55,4.844970000000001,12.703243243243223,5.55,,1/2,DIO,DIO,,ITO/PEDOT-PSS(45 nm)/PCPDTTPD:PCBM (90 nm)/LiF(1 nm)/Al (100 nm),conventional,LiF,LiF,PEDOT:PSS,PEDOT:PSS,90.0,DCB,o-DCB,88.0,-5.29,-3.63,,-6.1,-3.7,
104874,10.1002/adfm.201100708,10.1002/adfm.201100708,PCPDTTPD-Oc,PC71BM,PCPDTTPD-Oc,PC71BM,CCCCCCCCCCCCCC1(CCCCCC)c2ccsc2-c2sc(-c3scc4c3C(=O)N(CCCCCCCC)C4=O)cc21,COC(=O)CCCC1(c2ccccc2)C23c4c5ccc6c7cc8c9c%10c(cc%11cc%12c%13c%14c(cc%15c%16ccc-5c2c%16c2c5c%16c%17c(c(c46)c7c9c%17c4c%10c%11c%13c4c%16c%14c%152)C513)C%12)C8,0.77,12.6,57.2,4.86,5.549544000000001,14.18814814814816,4.86,,1/2,DIO,DIO,,ITO/PEDOT-PSS(45 nm)/PCPDTTPD:PCBM (90 nm)/LiF(1 nm)/Al (100 nm),conventional,LiF,LiF,PEDOT:PSS,PEDOT:PSS,90.0,DCB,o-DCB,88.0,-5.29,-3.63,,-5.9,-3.9,
104875,10.1002/adfm.201100708,10.1002/adfm.201100708,PCPDTTPD-Oc,PC71BM,PCPDTTPD-Oc,PC71BM,CCCCCCCCCCCCCC1(CCCCCC)c2ccsc2-c2sc(-c3scc4c3C(=O)N(CCCCCCCC)C4=O)cc21,COC(=O)CCCC1(c2ccccc2)C23c4c5ccc6c7cc8c9c%10c(cc%11cc%12c%13c%14c(cc%15c%16ccc-5c2c%16c2c5c%16c%17c(c(c46)c7c9c%17c4c%10c%11c%13c4c%16c%14c%152)C513)C%12)C8,0.79,13.3,53.6,5.64,5.631752000000001,0.1462411347517421,5.64,,1/1.5,DIO,DIO,4.2%,ITO/PEDOT-PSS(45 nm)/PCPDTTPD:PCBM (90 nm)/LiF(1 nm)/Al (100 nm),conventional,LiF,LiF,PEDOT:PSS,PEDOT:PSS,90.0,DCB,o-DCB,88.0,-5.29,-3.63,,-5.9,-3.9,
104876,10.1002/adfm.201100708,10.1002/adfm.201100708,PCPDTTPD-Oc,PC71BM,PCPDTTPD-Oc,PC71BM,CCCCCCCCCCCCCC1(CCCCCC)c2ccsc2-c2sc(-c3scc4c3C(=O)N(CCCCCCCC)C4=O)cc21,COC(=O)CCCC1(c2ccccc2)C23c4c5ccc6c7cc8c9c%10c(cc%11cc%12c%13c%14c(cc%15c%16ccc-5c2c%16c2c5c%16c%17c(c(c46)c7c9c%17c4c%10c%11c%13c4c%16c%14c%152)C513)C%12)C8,0.75,14.1,60.7,6.41,6.419025,0.1407956318252774,6.41,,1/2,DIO,DIO,4.2%,ITO/PEDOT-PSS(45 nm)/PCPDTTPD:PCBM (90 nm)/LiF(1 nm)/Al (100 nm),conventional,LiF,LiF,PEDOT:PSS,PEDOT:PSS,90.0,DCB,o-DCB,88.0,-5.29,-3.63,,-5.9,-3.9,
104877,10.1002/adfm.201100708,10.1002/adfm.201100708,PCPDTTPD-Oc,PC71BM,PCPDTTPD-Oc,PC71BM,CCCCCCCCCCCCCC1(CCCCCC)c2ccsc2-c2sc(-c3scc4c3C(=O)N(CCCCCCCC)C4=O)cc21,COC(=O)CCCC1(c2ccccc2)C23c4c5ccc6c7cc8c9c%10c(cc%11cc%12c%13c%14c(cc%15c%16ccc-5c2c%16c2c5c%16c%17c(c(c46)c7c9c%17c4c%10c%11c%13c4c%16c%14c%152)C513)C%12)C8,0.77,12.0,59.2,5.49,5.47008,0.3628415300546436,5.49,,1/2.5,DIO,DIO,3.9%,ITO/PEDOT-PSS(45 nm)/PCPDTTPD:PCBM (90 nm)/LiF(1 nm)/Al (100 nm),conventional,LiF,LiF,PEDOT:PSS,PEDOT:PSS,90.0,DCB,o-DCB,88.0,-5.29,-3.63,,-5.9,-3.9,
104878,10.1002/adfm.201102771,10.1002/adfm.201102771,P3HT,PCBM,P3HT,PCBM,CCCCCCc1ccsc1,CCCCC(=O)OCC1(C2=CC=CC=C2)C3=CC=CC4=CC=CC5=CC=CC6=CC=CC7=CC=CC1=C7C6=C5C4=C3,0.6,9.42,66.0,3.74,3.73032,0.2588235294117741,,,1:1,,,,ITO/PEDOT:PSS/P3HT:PCBM/Ca/Al,conventional,Ca,Ca,PEDOT:PSS,PEDOT:PSS,,dichlorobenzene,o-DCB,120.0,-5.01,-3.12,,-6.1,-3.7,
104879,10.1002/adfm.201102771,10.1002/adfm.201102771,P3HT,PC70BM,P3HT,PC70BM,CCCCCCc1ccsc1,CCCCC(=O)OCC1(C2=CC=CC=C2)C3=CC=CC4=CC=CC5=CC=CC6=CC=C7C=CC=CC8=CC=CC1=C8C7=C6C5=C4C3,0.61,10.45,68.0,4.32,4.33466,0.339351851851834,,,1:1.2,,,,ITO/PEDOT:PSS/P3HT:PC70BM/Ca/Al,conventional,Ca,Ca,PEDOT:PSS,PEDOT:PSS,,dichlorobenzene,o-DCB,120.0,-5.01,-3.12,,-6.1,-3.9,
104880,10.1002/adfm.201102771,10.1002/adfm.201102771,P3HT,NC60BA,P3HT,NC60BA,CCCCCCc1ccsc1,,0.82,9.88,67.0,5.37,5.428071999999999,1.0814152700186077,,,1:1,,,,ITO/PEDOT:PSS/P3HT:NC60BA/Ca/Al,conventional,Ca,Ca,PEDOT:PSS,PEDOT:PSS,,dichlorobenzene,o-DCB,120.0,-5.01,-3.12,,,,
104881,10.1002/adfm.201102771,10.1002/adfm.201102771,P3HT,NC70BA,P3HT,NC70BA,CCCCCCc1ccsc1,,0.83,10.71,67.0,5.95,5.955831000000001,0.0980000000000098,,,1:1.2,,,,ITO/PEDOT:PSS/P3HT:NC70BA/Ca/Al,conventional,Ca,Ca,PEDOT:PSS,PEDOT:PSS,,dichlorobenzene,o-DCB,120.0,-5.01,-3.12,,,,
104882,10.1002/adfm.201102771,10.1002/adfm.201102771,P3HT,PCBM,P3HT,PCBM,CCCCCCc1ccsc1,CCCCC(=O)OCC1(C2=CC=CC=C2)C3=CC=CC4=CC=CC5=CC=CC6=CC=CC7=CC=CC1=C7C6=C5C4=C3,0.59,9.3,70.0,3.82,3.8409,0.5471204188481829,,,1:1,,,,ITO/PEDOT:PSS/P3HT:PCBM/Ca/Al,conventional,Ca,Ca,PEDOT:PSS,PEDOT:PSS,,dichlorobenzene,o-DCB,150.0,-5.01,-3.12,,-6.1,-3.7,
104883,10.1002/adfm.201102771,10.1002/adfm.201102771,P3HT,PCBM,P3HT,PCBM,CCCCCCc1ccsc1,CCCCC(=O)OCC1(C2=CC=CC=C2)C3=CC=CC4=CC=CC5=CC=CC6=CC=CC7=CC=CC1=C7C6=C5C4=C3,0.6,8.17,65.0,3.19,3.1863,0.1159874608150412,,,1:1,,,,ITO/PEDOT:PSS/P3HT:PCBM/Ca/Al,conventional,Ca,Ca,PEDOT:PSS,PEDOT:PSS,,dichlorobenzene,o-DCB,150.0,-5.01,-3.12,,-6.1,-3.7,
104884,10.1002/adfm.201102771,10.1002/adfm.201102771,P3HT,PCBM,P3HT,PCBM,CCCCCCc1ccsc1,CCCCC(=O)OCC1(C2=CC=CC=C2)C3=CC=CC4=CC=CC5=CC=CC6=CC=CC7=CC=CC1=C7C6=C5C4=C3,0.61,6.28,69.0,2.64,2.643252,0.123181818181811,,,1:1,,,,ITO/PEDOT:PSS/P3HT:PCBM/Ca/Al,conventional,Ca,Ca,PEDOT:PSS,PEDOT:PSS,,dichlorobenzene,o-DCB,150.0,-5.01,-3.12,,-6.1,-3.7,
104885,10.1002/adfm.201102771,10.1002/adfm.201102771,P3HT,PCBM,P3HT,PCBM,CCCCCCc1ccsc1,CCCCC(=O)OCC1(C2=CC=CC=C2)C3=CC=CC4=CC=CC5=CC=CC6=CC=CC7=CC=CC1=C7C6=C5C4=C3,0.63,4.54,61.0,1.75,1.744722,0.3016000000000066,,,1:1,,,,ITO/PEDOT:PSS/P3HT:PCBM/Ca/Al,conventional,Ca,Ca,PEDOT:PSS,PEDOT:PSS,,dichlorobenzene,o-DCB,150.0,-5.01,-3.12,,-6.1,-3.7,
104886,10.1002/adfm.201102771,10.1002/adfm.201102771,P3HT,NC70BA,P3HT,NC70BA,CCCCCCc1ccsc1,,0.83,10.73,66.0,5.88,5.877893999999999,0.0358163265306339,,,1:1.2,,,,ITO/PEDOT:PSS/P3HT:NC70BA/Ca/Al,conventional,Ca,Ca,PEDOT:PSS,PEDOT:PSS,,dichlorobenzene,o-DCB,150.0,-5.01,-3.12,,,,
104887,10.1002/adfm.201102771,10.1002/adfm.201102771,P3HT,NC70BA,P3HT,NC70BA,CCCCCCc1ccsc1,,0.84,8.93,67.0,5.06,5.025804,0.6758102766798354,,,1:1.2,,,,ITO/PEDOT:PSS/P3HT:NC70BA/Ca/Al,conventional,Ca,Ca,PEDOT:PSS,PEDOT:PSS,,dichlorobenzene,o-DCB,150.0,-5.01,-3.12,,,,
