Repository: JiYiqaq/PCE-KA-GNN

# Data directory

- `raw/Active_Database.csv` is the immutable source dataset bundled under CC BY 4.0. Do not overwrite it with processed data.
- `processed/` is created and populated by the training pipeline. Generated `.pt` and `.pth` caches are intentionally ignored by Git because they can exceed GitHub's normal single-file limit.

See `../DATA_LICENSE.md` for provenance, license and checksum information.

File: data/raw/Active_Database.csv (part 377 of 471)
id,doi,doi_norm,donor,acceptor,donor_canonical,acceptor_canonical,donor_smiles,acceptor_smiles,voc,jsc,ff,pce,pce_recomputed,pce_relative_error_percent,pce_avg,pce_best,d_a_ratio,additive,additive_canonical,additive_ratio,device_structure,device_type,etl,etl_canonical,htl,htl_canonical,active_layer_thickness,solvent,solvent_canonical,annealing_temp,homo_d,lumo_d,eg_d,homo_a,lumo_a,eg_a
104888,10.1002/adfm.201102771,10.1002/adfm.201102771,P3HT,NC70BA,P3HT,NC70BA,CCCCCCc1ccsc1,,0.84,8.69,69.0,5.01,5.036724,0.5334131736526896,,,1:1.2,,,,ITO/PEDOT:PSS/P3HT:NC70BA/Ca/Al,conventional,Ca,Ca,PEDOT:PSS,PEDOT:PSS,,dichlorobenzene,o-DCB,150.0,-5.01,-3.12,,,,
104889,10.1002/adfm.201102771,10.1002/adfm.201102771,P3HT,NC70BA,P3HT,NC70BA,CCCCCCc1ccsc1,,0.85,8.25,70.0,4.89,4.90875,0.3834355828221004,,,1:1.2,,,,ITO/PEDOT:PSS/P3HT:NC70BA/Ca/Al,conventional,Ca,Ca,PEDOT:PSS,PEDOT:PSS,,dichlorobenzene,o-DCB,150.0,-5.01,-3.12,,,,
104890,10.1002/adfm.201102937,10.1002/adfm.201102937,PIDT-PhanQ,PC71BM,PIDT-PhanQ,PC71BM,CCCCCCc1ccc(C2(c3ccc(CCCCCC)cc3)c3cc4c(cc3-c3sccc32)C(c2ccc(CCCCCC)cc2)(c2ccc(CCCCCC)cc2)c2cc(-c3cccc5nc6c7ccccc7c7ccccc7c6nc35)sc2-4)cc1,COC(=O)CCCC1(c2ccccc2)C23c4c5ccc6c7cc8c9c%10c(cc%11cc%12c%13c%14c(cc%15c%16ccc-5c2c%16c2c5c%16c%17c(c(c46)c7c9c%17c4c%10c%11c%13c4c%16c%14c%152)C513)C%12)C8,0.87,9.81,58.0,4.98,4.950126,0.5998795180722971,,,1:2,,,,Conventional Structure,conventional,,,PEDOT:PSS,,,o-dichlorobenzene,,110.0,-5.28,-3.61,,-5.9,-3.9,
104891,10.1002/adfm.201102937,10.1002/adfm.201102937,PIDT-PhanQ,PC71BM,PIDT-PhanQ,PC71BM,CCCCCCc1ccc(C2(c3ccc(CCCCCC)cc3)c3cc4c(cc3-c3sccc32)C(c2ccc(CCCCCC)cc2)(c2ccc(CCCCCC)cc2)c2cc(-c3cccc5nc6c7ccccc7c7ccccc7c6nc35)sc2-4)cc1,COC(=O)CCCC1(c2ccccc2)C23c4c5ccc6c7cc8c9c%10c(cc%11cc%12c%13c%14c(cc%15c%16ccc-5c2c%16c2c5c%16c%17c(c(c46)c7c9c%17c4c%10c%11c%13c4c%16c%14c%152)C513)C%12)C8,0.87,10.2,62.0,5.5,5.501879999999999,0.0341818181817998,,,1:2.5,,,,Conventional Structure,conventional,,,PEDOT:PSS,,,o-dichlorobenzene,,110.0,-5.28,-3.61,,-5.9,-3.9,
104892,10.1002/adfm.201102937,10.1002/adfm.201102937,PIDT-PhanQ,PC71BM,PIDT-PhanQ,PC71BM,CCCCCCc1ccc(C2(c3ccc(CCCCCC)cc3)c3cc4c(cc3-c3sccc32)C(c2ccc(CCCCCC)cc2)(c2ccc(CCCCCC)cc2)c2cc(-c3cccc5nc6c7ccccc7c7ccccc7c6nc35)sc2-4)cc1,COC(=O)CCCC1(c2ccccc2)C23c4c5ccc6c7cc8c9c%10c(cc%11cc%12c%13c%14c(cc%15c%16ccc-5c2c%16c2c5c%16c%17c(c(c46)c7c9c%17c4c%10c%11c%13c4c%16c%14c%152)C513)C%12)C8,0.87,11.2,64.0,6.24,6.23616,0.0615384615384661,,,1:3,,,,Conventional Structure,conventional,,,PEDOT:PSS,,,o-dichlorobenzene,,110.0,-5.28,-3.61,,-5.9,-3.9,
104893,10.1002/adfm.201102937,10.1002/adfm.201102937,PIDT-PhanQ,PC71BM,PIDT-PhanQ,PC71BM,CCCCCCc1ccc(C2(c3ccc(CCCCCC)cc3)c3cc4c(cc3-c3sccc32)C(c2ccc(CCCCCC)cc2)(c2ccc(CCCCCC)cc2)c2cc(-c3cccc5nc6c7ccccc7c7ccccc7c6nc35)sc2-4)cc1,COC(=O)CCCC1(c2ccccc2)C23c4c5ccc6c7cc8c9c%10c(cc%11cc%12c%13c%14c(cc%15c%16ccc-5c2c%16c2c5c%16c%17c(c(c46)c7c9c%17c4c%10c%11c%13c4c%16c%14c%152)C513)C%12)C8,0.84,10.4,61.0,5.41,5.32896,1.4979667282809572,,,1:4,,,,Conventional Structure,conventional,,,PEDOT:PSS,,,o-dichlorobenzene,,110.0,-5.28,-3.61,,-5.9,-3.9,
104894,10.1002/adfm.201102937,10.1002/adfm.201102937,PIDT-PhanQ,PC71BM,PIDT-PhanQ,PC71BM,CCCCCCc1ccc(C2(c3ccc(CCCCCC)cc3)c3cc4c(cc3-c3sccc32)C(c2ccc(CCCCCC)cc2)(c2ccc(CCCCCC)cc2)c2cc(-c3cccc5nc6c7ccccc7c7ccccc7c6nc35)sc2-4)cc1,COC(=O)CCCC1(c2ccccc2)C23c4c5ccc6c7cc8c9c%10c(cc%11cc%12c%13c%14c(cc%15c%16ccc-5c2c%16c2c5c%16c%17c(c(c46)c7c9c%17c4c%10c%11c%13c4c%16c%14c%152)C513)C%12)C8,0.84,9.01,59.0,4.46,4.465356,0.1200896860986528,,,1:5,,,,Conventional Structure,conventional,,,PEDOT:PSS,,,o-dichlorobenzene,,110.0,-5.28,-3.61,,-5.9,-3.9,
104895,10.1002/adfm.201102937,10.1002/adfm.201102937,PIDT-PhanQ,PC71BM,PIDT-PhanQ,PC71BM,CCCCCCc1ccc(C2(c3ccc(CCCCCC)cc3)c3cc4c(cc3-c3sccc32)C(c2ccc(CCCCCC)cc2)(c2ccc(CCCCCC)cc2)c2cc(-c3cccc5nc6c7ccccc7c7ccccc7c6nc35)sc2-4)cc1,COC(=O)CCCC1(c2ccccc2)C23c4c5ccc6c7cc8c9c%10c(cc%11cc%12c%13c%14c(cc%15c%16ccc-5c2c%16c2c5c%16c%17c(c(c46)c7c9c%17c4c%10c%11c%13c4c%16c%14c%152)C513)C%12)C8,0.87,10.4,55.0,4.91,4.9764,1.3523421588594662,,,1:3,,,,Inverted Structure,inverted,ZnO,,PEDOT:PSS,,,o-dichlorobenzene,,110.0,-5.28,-3.61,,-5.9,-3.9,
104896,10.1002/adfm.201102937,10.1002/adfm.201102937,PIDT-PhanQ,PC71BM,PIDT-PhanQ,PC71BM,CCCCCCc1ccc(C2(c3ccc(CCCCCC)cc3)c3cc4c(cc3-c3sccc32)C(c2ccc(CCCCCC)cc2)(c2ccc(CCCCCC)cc2)c2cc(-c3cccc5nc6c7ccccc7c7ccccc7c6nc35)sc2-4)cc1,COC(=O)CCCC1(c2ccccc2)C23c4c5ccc6c7cc8c9c%10c(cc%11cc%12c%13c%14c(cc%15c%16ccc-5c2c%16c2c5c%16c%17c(c(c46)c7c9c%17c4c%10c%11c%13c4c%16c%14c%152)C513)C%12)C8,0.86,11.0,63.0,5.97,5.959799999999999,0.1708542713568023,,,1:4,,,,Inverted Structure,inverted,ZnO,,PEDOT:PSS,,,o-dichlorobenzene,,110.0,-5.28,-3.61,,-5.9,-3.9,
104897,10.1002/adfm.201102937,10.1002/adfm.201102937,PIDT-PhanQ,PC71BM,PIDT-PhanQ,PC71BM,CCCCCCc1ccc(C2(c3ccc(CCCCCC)cc3)c3cc4c(cc3-c3sccc32)C(c2ccc(CCCCCC)cc2)(c2ccc(CCCCCC)cc2)c2cc(-c3cccc5nc6c7ccccc7c7ccccc7c6nc35)sc2-4)cc1,COC(=O)CCCC1(c2ccccc2)C23c4c5ccc6c7cc8c9c%10c(cc%11cc%12c%13c%14c(cc%15c%16ccc-5c2c%16c2c5c%16c%17c(c(c46)c7c9c%17c4c%10c%11c%13c4c%16c%14c%152)C513)C%12)C8,0.86,10.9,58.0,5.44,5.43692,0.0566176470588352,,,1:5,,,,Inverted Structure,inverted,ZnO,,PEDOT:PSS,,,o-dichlorobenzene,,110.0,-5.28,-3.61,,-5.9,-3.9,
104901,10.1002/adfm.201200729,10.1002/adfm.201200729,P3HT,PC70BM,P3HT,PC70BM,CCCCCCc1ccsc1,CCCCC(=O)OCC1(C2=CC=CC=C2)C3=CC=CC4=CC=CC5=CC=CC6=CC=C7C=CC=CC8=CC=CC1=C8C7=C6C5=C4C3,0.66,9.4,52.0,3.23,3.2260800000000005,0.121362229102151,,,1:1,,,,ITO/PEDOT:PSS/active layer/Al,conventional,,,PEDOT:PSS,PEDOT:PSS,,THF,THF,,-5.01,-3.12,,-6.1,-3.9,
104902,10.1002/adfm.201200729,10.1002/adfm.201200729,P3HT,CN-PC70BM,P3HT,CN-PC70BM,CCCCCCc1ccsc1,,0.82,10.64,56.0,4.88,4.885888,0.1206557377049113,,,1:1,,,,ITO/PEDOT:PSS/active layer/Al,conventional,,,PEDOT:PSS,PEDOT:PSS,,THF,THF,,-5.01,-3.12,,,,
104903,10.1002/adfm.201200729,10.1002/adfm.201200729,P3HT,CN-PC70BM,P3HT,CN-PC70BM,CCCCCCc1ccsc1,,0.8,11.75,62.0,5.83,5.828,0.0343053173241814,,,1:1,CN,CN,2% v/v,ITO/PEDOT:PSS/active layer/Al,conventional,,,PEDOT:PSS,PEDOT:PSS,,THF,THF,120.0,-5.01,-3.12,,,,
104904,10.1002/adfm.201201535,10.1002/adfm.201201535,PBDT-T8-TPD,,PBDTTTPD,,CCCCCCCCN1C(=O)c2csc(-c3cc4c(-c5ccc(CC(CC)CCCC)s5)c5sccc5c(-c5ccc(CC(CC)CCCC)s5)c4s3)c2C1=O,,0.96,5.9,38.1,2.16,2.157984,0.0933333333333444,,,,,,,ITO/PEDOT-PSS(45 nm)/active layer/LiF(1 nm)/Al(100 nm),conventional,LiF,LiF,PEDOT:PSS,PEDOT:PSS,,CF,chloroform,,-5.61,-3.56,,,,
104905,10.1002/adfm.201201535,10.1002/adfm.201201535,PBDT-T8-TPD,,PBDTTTPD,,CCCCCCCCN1C(=O)c2csc(-c3cc4c(-c5ccc(CC(CC)CCCC)s5)c5sccc5c(-c5ccc(CC(CC)CCCC)s5)c4s3)c2C1=O,,1.0,9.79,63.0,6.17,6.1677,0.0372771474878439,,,,3%DIO,DIO,3%,ITO/PEDOT-PSS(45 nm)/active layer/LiF(1 nm)/Al(100 nm),conventional,LiF,LiF,PEDOT:PSS,PEDOT:PSS,,CF,chloroform,,-5.61,-3.56,,,,
104906,10.1002/adfm.201201535,10.1002/adfm.201201535,PBDT-T10-TPD,,PBDT-T10-TPD,,CCCCCCCCCCc1ccc(-c2c3cc(-c4scc5c4C(=O)N(CCCCCCCC)C5=O)sc3c(-c3ccc(CCCCCCCCCC)s3)c3ccsc23)s1,,0.92,8.18,55.1,4.15,4.1466056,0.0817927710843458,,,,,,,ITO/PEDOT-PSS(45 nm)/active layer/LiF(1 nm)/Al(100 nm),conventional,LiF,LiF,PEDOT:PSS,PEDOT:PSS,,CF,chloroform,,-5.47,-3.55,,,,
104907,10.1002/adfm.201201535,10.1002/adfm.201201535,PBDT-T10-TPD,,PBDT-T10-TPD,,CCCCCCCCCCc1ccc(-c2c3cc(-c4scc5c4C(=O)N(CCCCCCCC)C5=O)sc3c(-c3ccc(CCCCCCCCCC)s3)c3ccsc23)s1,,0.92,8.92,55.0,4.51,4.513520000000001,0.0780487804878238,,,,3%DIO,DIO,3%,ITO/PEDOT-PSS(45 nm)/active layer/LiF(1 nm)/Al(100 nm),conventional,LiF,LiF,PEDOT:PSS,PEDOT:PSS,,CF,chloroform,,-5.47,-3.55,,,,
104908,10.1002/adfm.201201535,10.1002/adfm.201201535,PBDT-T12-TPD,,PBDTTPD-DDT,,CCCCCCCCCCCCc1ccc(-c2c3cc(-c4scc5c4C(=O)N(CCCCCCCC)C5=O)sc3c(-c3ccc(CCCCCCCCCCCC)s3)c3ccsc23)s1,,0.96,6.69,49.0,3.14,3.1469760000000004,0.2221656050955514,,,,,,,ITO/PEDOT-PSS(45 nm)/active layer/LiF(1 nm)/Al(100 nm),conventional,LiF,LiF,PEDOT:PSS,PEDOT:PSS,,CF,chloroform,,-5.56,-3.58,,,,
104909,10.1002/adfm.201201535,10.1002/adfm.201201535,PBDT-T12-TPD,,PBDTTPD-DDT,,CCCCCCCCCCCCc1ccc(-c2c3cc(-c4scc5c4C(=O)N(CCCCCCCC)C5=O)sc3c(-c3ccc(CCCCCCCCCCCC)s3)c3ccsc23)s1,,0.95,8.94,53.2,4.5,4.518275999999999,0.4061333333333176,,,,3%DIO,DIO,3%,ITO/PEDOT-PSS(45 nm)/active layer/LiF(1 nm)/Al(100 nm),conventional,LiF,LiF,PEDOT:PSS,PEDOT:PSS,,CF,chloroform,,-5.56,-3.58,,,,
104910,10.1002/adfm.201201535,10.1002/adfm.201201535,PBDT-TPD,,PBDTTPD,,CCCCC(CC)Cc1ccc(-c2c3cc(-c4scc5c4C(=O)N(CC(CC)CCCC)C5=O)sc3c(-c3ccc(CC(CC)CCCC)s3)c3ccsc23)s1,,0.85,8.63,47.5,3.48,3.4843625000000005,0.1253591954023129,,,,,,,ITO/PEDOT-PSS(45 nm)/active layer/LiF(1 nm)/Al(100 nm),conventional,LiF,LiF,PEDOT:PSS,PEDOT:PSS,,CF,chloroform,,-5.84,-3.76,,,,
104911,10.1002/adfm.201201535,10.1002/adfm.201201535,PBDT-TPD,,PBDTTPD,,CCCCC(CC)Cc1ccc(-c2c3cc(-c4scc5c4C(=O)N(CC(CC)CCCC)C5=O)sc3c(-c3ccc(CC(CC)CCCC)s3)c3ccsc23)s1,,0.9,10.74,49.4,4.77,4.775004,0.104905660377368,,,,2% DIO,DIO,2%,ITO/PEDOT-PSS(45 nm)/active layer/LiF(1 nm)/Al(100 nm),conventional,LiF,LiF,PEDOT:PSS,PEDOT:PSS,,CF,chloroform,,-5.84,-3.76,,,,
104912,10.1002/adfm.201203251,10.1002/adfm.201203251,P3HT,TMCB-Mono,,TMCB-Mono,CCCCCCc1ccsc1,,0.61,7.86,52.0,2.49,2.493192,0.1281927710843317,,,1:0.8,,,,conventional,conventional,,,PEDOT:PSS,PEDOT:PSS,,chlorobenzene,chlorobenzene,150.0,,,,,,
104913,10.1002/adfm.201203251,10.1002/adfm.201203251,P3HT,Bis,,Bis,CCCCCCc1ccsc1,,0.69,5.92,33.0,1.35,1.3479839999999998,0.149333333333351,,,1:0.8,,,,conventional,conventional,,,PEDOT:PSS,PEDOT:PSS,,chlorobenzene,chlorobenzene,150.0,,,,,,
104914,10.1002/adfm.201203251,10.1002/adfm.201203251,P3HT,Tris,,Tris,CCCCCCc1ccsc1,,0.65,3.13,32.0,0.65,0.65104,0.1599999999999892,,,1:0.8,,,,conventional,conventional,,,PEDOT:PSS,PEDOT:PSS,,chlorobenzene,chlorobenzene,150.0,,,,,,
104915,10.1002/adfm.201203251,10.1002/adfm.201203251,P3HT,PCBM,,PCBM,CCCCCCc1ccsc1,CCCCC(=O)OCC1(C2=CC=CC=C2)C3=CC=CC4=CC=CC5=CC=CC6=CC=CC7=CC=CC1=C7C6=C5C4=C3,0.58,8.35,53.0,2.57,2.56679,0.1249027237354146,,,1:0.8,,,,conventional,conventional,,,PEDOT:PSS,PEDOT:PSS,,chlorobenzene,chlorobenzene,150.0,,,,-6.1,-3.7,
104916,10.1002/adfm.201303953,10.1002/adfm.201303953,PIDT-DFBT,PC71BM,PIDT-DFBT,PC71BM,CCCCCCc1ccc(C2(c3ccc(CCCCCC)cc3)c3cc4c(cc3-c3sccc32)C(c2ccc(CCCCCC)cc2)(c2ccc(CCCCCC)cc2)c2cc(-c3c(F)c(F)cc5nsnc35)sc2-4)cc1,COC(=O)CCCC1(c2ccccc2)C23c4c5ccc6c7cc8c9c%10c(cc%11cc%12c%13c%14c(cc%15c%16ccc-5c2c%16c2c5c%16c%17c(c(c46)c7c9c%17c4c%10c%11c%13c4c%16c%14c%152)C513)C%12)C8,0.92,10.87,50.0,5.1,5.0002,1.9568627450980407,,,1:2.5,chloronaphthalene,,3 wt%,ITO/PEDOT:PSS/active layer/Bis-C60/Ag,conventional,Bis-C60,Bis-C60,PEDOT:PSS,PEDOT:PSS,90.0,o-dichlorobenzene,,110.0,-5.46,-3.56,,-5.9,-3.9,
104917,10.1002/adfm.201303953,10.1002/adfm.201303953,PIDTT-T-DFBT,PC71BM,PIDTT-T-DFBT,PC71BM,CCCCCCc1ccc(C2(c3ccc(CCCCCC)cc3)c3cc4c(cc3-c3sc5cc(-c6sccc6CCCCCC)sc5c32)C(c2ccc(CCCCCC)cc2)(c2ccc(CCCCCC)cc2)c2c-4sc3cc(-c4sc(-c5c(F)c(F)cc6nsnc56)cc4CCCCCC)sc23)cc1,COC(=O)CCCC1(c2ccccc2)C23c4c5ccc6c7cc8c9c%10c(cc%11cc%12c%13c%14c(cc%15c%16ccc-5c2c%16c2c5c%16c%17c(c(c46)c7c9c%17c4c%10c%11c%13c4c%16c%14c%152)C513)C%12)C8,0.92,10.4,54.0,5.26,5.166720000000001,1.773384030418235,5.14,5.26,1:2.5,chloronaphthalene,,3 wt%,ITO/PEDOT:PSS/active layer/Bis-C60/Ag,conventional,Bis-C60,Bis-C60,PEDOT:PSS,PEDOT:PSS,90.0,o-dichlorobenzene,,110.0,-5.15,-3.2,,-5.9,-3.9,
104918,10.1002/adfm.201303953,10.1002/adfm.201303953,PIDTCPDT-DFBT,PC71BM,PIDTCPDT-DFBT,PC71BM,CCCCCCc1ccc(C2(c3ccc(CCCCCC)cc3)c3cc4c(cc3-c3sc5c6c(sc5c32)-c2sccc2C6(c2ccc(CCCCCC)cc2)c2ccc(CCCCCC)cc2)C(c2ccc(CCCCCC)cc2)(c2ccc(CCCCCC)cc2)c2c-4sc3c4c(sc23)-c2sc(-c3c(F)c(F)cc5nsnc35)cc2C4(c2ccc(CCCCCC)cc2)c2ccc(CCCCCC)cc2)cc1,COC(=O)CCCC1(c2ccccc2)C23c4c5ccc6c7cc8c9c%10c(cc%11cc%12c%13c%14c(cc%15c%16ccc-5c2c%16c2c5c%16c%17c(c(c46)c7c9c%17c4c%10c%11c%13c4c%16c%14c%152)C513)C%12)C8,0.75,14.59,59.0,6.46,6.456074999999999,0.0607585139318981,6.32,6.46,1:2.5,chloronaphthalene,,3 wt%,ITO/PEDOT:PSS/active layer/Bis-C60/Ag,conventional,Bis-C60,Bis-C60,PEDOT:PSS,PEDOT:PSS,90.0,o-dichlorobenzene,,110.0,-5.05,-3.28,,-5.9,-3.9,
104919,10.1002/adfm.201402210,10.1002/adfm.201402210,HH,PC71BM,HH,PC71BM,CCCCCCCCCCC(CCCCCCCC)Cc1csc(-c2ccc(-c3cc(CC(CCCCCCCC)CCCCCCCCCC)c(-c4ccc(-c5cccs5)s4)s3)c3nsnc23)c1,COC(=O)CCCC1(c2ccccc2)C23c4c5ccc6c7cc8c9c%10c(cc%11cc%12c%13c%14c(cc%15c%16ccc-5c2c%16c2c5c%16c%17c(c(c46)c7c9c%17c4c%10c%11c%13c4c%16c%14c%152)C513)C%12)C8,0.73,4.15,54.0,1.64,1.63593,0.2481707317073046,1.45,1.64,1:1,,,,ITO/PEDOT:PSS/polymer:PC71BM/Ca/Al,conventional,Ca,Ca,PEDOT:PSS,PEDOT:PSS,90.0,o-dichlorobenzene,o-DCB,,-5.31,-3.73,,-5.9,-3.9,
104920,10.1002/adfm.201402210,10.1002/adfm.201402210,HF,PC71BM,HF,PC71BM,CCCCCCCCCCC(CCCCCCCC)Cc1csc(-c2ccc(-c3cc(CC(CCCCCCCC)CCCCCCCCCC)c(-c4cc(F)c(-c5sccc5F)s4)s3)c3nsnc23)c1,COC(=O)CCCC1(c2ccccc2)C23c4c5ccc6c7cc8c9c%10c(cc%11cc%12c%13c%14c(cc%15c%16ccc-5c2c%16c2c5c%16c%17c(c(c46)c7c9c%17c4c%10c%11c%13c4c%16c%14c%152)C513)C%12)C8,0.78,14.0,65.0,7.1,7.098,0.0281690140845039,6.7,7.1,1:1,,,,ITO/PEDOT:PSS/polymer:PC71BM/Ca/Al,conventional,Ca,Ca,PEDOT:PSS,PEDOT:PSS,100.0,o-dichlorobenzene,o-DCB,,-5.42,-3.84,,-5.9,-3.9,
104921,10.1002/adfm.201402210,10.1002/adfm.201402210,FH,PC71BM,PffBT4T-2OD,PC71BM,CCCCCCCCCCC(CCCCCCCC)Cc1csc(-c2c(F)c(F)c(-c3cc(CC(CCCCCCCC)CCCCCCCCCC)c(-c4ccc(-c5cccs5)s4)s3)c3nsnc23)c1,COC(=O)CCCC1(c2ccccc2)C23c4c5ccc6c7cc8c9c%10c(cc%11cc%12c%13c%14c(cc%15c%16ccc-5c2c%16c2c5c%16c%17c(c(c46)c7c9c%17c4c%10c%11c%13c4c%16c%14c%152)C513)C%12)C8,0.72,14.6,61.0,6.41,6.412319999999999,0.0361934477378972,6.15,6.41,1:1,,,,ITO/PEDOT:PSS/polymer:PC71BM/Ca/Al,conventional,Ca,Ca,PEDOT:PSS,PEDOT:PSS,90.0,o-dichlorobenzene,o-DCB,,-5.38,-3.8,,-5.9,-3.9,
104922,10.1002/adfm.201500934,10.1002/adfm.201500934,PDTP-BDTT,PC71BM,PDTP-BDTT,PC71BM,CCCCCCCCCCCCc1csc2c1P(=O)(c1ccccc1)c1c-2sc(-c2cc3c(-c4ccc(CCCCCCCCCC)s4)c4sccc4c(-c4ccc(CCCCCCCCCC)s4)c3s2)c1CCCCCCCCCCCC,COC(=O)CCCC1(c2ccccc2)C23c4c5ccc6c7cc8c9c%10c(cc%11cc%12c%13c%14c(cc%15c%16ccc-5c2c%16c2c5c%16c%17c(c(c46)c7c9c%17c4c%10c%11c%13c4c%16c%14c%152)C513)C%12)C8,0.86,11.6,48.8,4.86,4.868288,0.1705349794238561,4.72,4.86,1:4,,,,ITO/PEDOT:PSS/active layer/Ca/Al,conventional,Ca,Ca,PEDOT:PSS,PEDOT:PSS,,dichlorobenzene,,,-5.58,-3.66,,-5.9,-3.9,
104923,10.1002/adfm.201500934,10.1002/adfm.201500934,PDTP-BDTT,PC71BM,PDTP-BDTT,PC71BM,CCCCCCCCCCCCc1csc2c1P(=O)(c1ccccc1)c1c-2sc(-c2cc3c(-c4ccc(CCCCCCCCCC)s4)c4sccc4c(-c4ccc(CCCCCCCCCC)s4)c3s2)c1CCCCCCCCCCCC,COC(=O)CCCC1(c2ccccc2)C23c4c5ccc6c7cc8c9c%10c(cc%11cc%12c%13c%14c(cc%15c%16ccc-5c2c%16c2c5c%16c%17c(c(c46)c7c9c%17c4c%10c%11c%13c4c%16c%14c%152)C513)C%12)C8,0.87,13.2,53.1,6.1,6.098004,0.0327213114754116,5.98,6.1,1:4,ODT 0.5 vol%,ODT,0.5%,ITO/PEDOT:PSS/active layer/Ca/Al,conventional,Ca,Ca,PEDOT:PSS,PEDOT:PSS,,dichlorobenzene,,,-5.58,-3.66,,-5.9,-3.9,
104924,10.1002/adfm.201500934,10.1002/adfm.201500934,PDTP-BDTSe,PC71BM,PDTP-BDTSe,PC71BM,CCCCCCCCCCCCc1csc2c1P(=O)(c1ccccc1)c1c-2sc(-c2cc3c(-c4ccc(CCCCCCCCCC)[se]4)c4sccc4c(-c4ccc(CCCCCCCCCC)[se]4)c3s2)c1CCCCCCCCCCCC,COC(=O)CCCC1(c2ccccc2)C23c4c5ccc6c7cc8c9c%10c(cc%11cc%12c%13c%14c(cc%15c%16ccc-5c2c%16c2c5c%16c%17c(c(c46)c7c9c%17c4c%10c%11c%13c4c%16c%14c%152)C513)C%12)C8,0.84,12.9,51.0,5.52,5.52636,0.1152173913043464,5.4,5.52,1:4,,,,ITO/PEDOT:PSS/active layer/Ca/Al,conventional,Ca,Ca,PEDOT:PSS,PEDOT:PSS,,dichlorobenzene,,,-5.46,-3.62,,-5.9,-3.9,
104925,10.1002/adfm.201500934,10.1002/adfm.201500934,PDTP-BDTSe,PC71BM,PDTP-BDTSe,PC71BM,CCCCCCCCCCCCc1csc2c1P(=O)(c1ccccc1)c1c-2sc(-c2cc3c(-c4ccc(CCCCCCCCCC)[se]4)c4sccc4c(-c4ccc(CCCCCCCCCC)[se]4)c3s2)c1CCCCCCCCCCCC,COC(=O)CCCC1(c2ccccc2)C23c4c5ccc6c7cc8c9c%10c(cc%11cc%12c%13c%14c(cc%15c%16ccc-5c2c%16c2c5c%16c%17c(c(c46)c7c9c%17c4c%10c%11c%13c4c%16c%14c%152)C513)C%12)C8,0.85,14.8,56.3,7.08,7.08254,0.0358757062146859,6.89,7.08,1:4,ODT 0.5 vol%,ODT,0.5 vol%,ITO/PEDOT:PSS/active layer/Ca/Al,conventional,Ca,Ca,PEDOT:PSS,PEDOT:PSS,,dichlorobenzene,,,-5.46,-3.62,,-5.9,-3.9,
104926,10.1002/adfm.201504191,10.1002/adfm.201504191,PTB7-Th,P(NDI2HD-T2),PTB7-Th,P(NDI2HD-T2),CCCCC(CC)COC(=O)c1sc2csc(-c3cc4c(-c5ccc(CC(CC)CCCC)s5)c5sccc5c(-c5ccc(CC(CC)CCCC)s5)c4s3)c2c1F,CCCCCCCCC(CCCCCC)CN1C(=O)c2ccc3c4c(c(-c5ccc(-c6cccs6)s5)cc(c24)C1=O)C(=O)N(CC(CCCCCC)CCCCCCCC)C3=O,0.82,13.97,53.0,6.11,6.071361999999999,0.6323731587561621,6.03,6.11,1.3:1,0.25 vol% DIO,DIO,0.25 vol%,ITO/ZnO/active layer/MoO3/Ag,inverted,ZnO,ZnO,MoO3,MoO3,,chloroform,chloroform,,-5.29,-3.72,,-5.6,-3.95,
104927,10.1002/adfm.201504191,10.1002/adfm.201504191,PTB7-Th,P(NDI2OD-T2),PTB7-Th,P(NDI2OD-T2),CCCCC(CC)COC(=O)c1sc2csc(-c3cc4c(-c5ccc(CC(CC)CCCC)s5)c5sccc5c(-c5ccc(CC(CC)CCCC)s5)c4s3)c2c1F,CCCCCCCCCCC(CCCCCCCC)CN1C(=O)c2ccc3c4c(c(-c5ccc(-c6cccs6)s5)cc(c24)C1=O)C(=O)N(C(CCCCCCCC)CCCCCCCCCC)C3=O,0.81,12.36,53.0,5.3,5.306147999999999,0.1159999999999924,5.19,5.3,1.3:1,0.25 vol% DIO,DIO,0.25 vol%,ITO/ZnO/active layer/MoO3/Ag,inverted,ZnO,ZnO,MoO3,MoO3,,chloroform,chloroform,,-5.29,-3.72,,-5.49,-4.05,
104928,10.1002/adfm.201504191,10.1002/adfm.201504191,PTB7-Th,P(NDI2DT-T2),PTB7-Th,P(NDI2DT-T2),CCCCC(CC)COC(=O)c1sc2csc(-c3cc4c(-c5ccc(CC(CC)CCCC)s5)c5sccc5c(-c5ccc(CC(CC)CCCC)s5)c4s3)c2c1F,CCCCCCCCCCCCC(CCCCCCCCCC)CN1C(=O)c2ccc3c4c(c(-c5ccc(-c6cccs6)s5)cc(c24)C1=O)C(=O)N(CC(CCCCCCCCCC)CCCCCCCCCCCC)C3=O,0.82,10.48,50.0,4.31,4.2968,0.3062645011600797,4.17,4.31,1.3:1,0.25 vol% DIO,DIO,0.25 vol%,ITO/ZnO/active layer/MoO3/Ag,inverted,ZnO,ZnO,MoO3,MoO3,,chloroform,chloroform,,-5.29,-3.72,,-5.4,-3.95,
104929,10.1002/adfm.201504191,10.1002/adfm.201504191,PTB7-Th,N2200,PTB7-Th,N2200,CCCCC(CC)COC(=O)c1sc2csc(-c3cc4c(-c5ccc(CC(CC)CCCC)s5)c5sccc5c(-c5ccc(CC(CC)CCCC)s5)c4s3)c2c1F,CCCCCCCCCCC(CCCCCCCC)CN1C(=O)c2ccc3c4c(c(-c5ccc(-c6cccs6)s5)cc(c24)C1=O)C(=O)N(CC(CCCCCCCC)CCCCCCCCCC)C3=O,0.82,11.94,53.0,5.15,5.189124,0.7596893203883354,,5.15,1.3:1,0.25 vol% DIO,DIO,0.25 vol%,ITO/ZnO/active layer/MoO3/Ag,inverted,ZnO,ZnO,MoO3,MoO3,,chloroform,chloroform,,-5.29,-3.72,,-5.71,-4.02,
104930,10.1002/adfm.201505249,10.1002/adfm.201505249,PTB7,PC71BM,PTB7,PC71BM,CCCCC(CC)COC(=O)c1sc2c(-c3cc4c(OCC(CC)CCCC)c5sccc5c(OCC(CC)CCCC)c4s3)scc2c1F,COC(=O)CCCC1(c2ccccc2)C23c4c5ccc6c7cc8c9c%10c(cc%11cc%12c%13c%14c(cc%15c%16ccc-5c2c%16c2c5c%16c%17c(c(c46)c7c9c%17c4c%10c%11c%13c4c%16c%14c%152)C513)C%12)C8,0.7,11.43,46.0,3.99,3.68046,7.757894736842108,3.68,3.99,1:1.5,Without,,,ITO/PEDOT:PSS/PTB7:PC71BM (80 nm)/Ca (5 nm)/Al (100 nm),conventional,Ca,,PEDOT:PSS,,80.0,CB,,,-5.19,-3.43,,-5.9,-3.9,
104931,10.1002/adfm.201505249,10.1002/adfm.201505249,PTB7,PC71BM,PTB7,PC71BM,CCCCC(CC)COC(=O)c1sc2c(-c3cc4c(OCC(CC)CCCC)c5sccc5c(OCC(CC)CCCC)c4s3)scc2c1F,COC(=O)CCCC1(c2ccccc2)C23c4c5ccc6c7cc8c9c%10c(cc%11cc%12c%13c%14c(cc%15c%16ccc-5c2c%16c2c5c%16c%17c(c(c46)c7c9c%17c4c%10c%11c%13c4c%16c%14c%152)C513)C%12)C8,0.72,14.36,64.0,6.73,6.617088,1.6777414561664274,6.62,6.73,1:1.5,DIO,DIO,,ITO/PEDOT:PSS/PTB7:PC71BM (80 nm)/Ca (5 nm)/Al (100 nm),conventional,Ca,,PEDOT:PSS,,80.0,CB,,,-5.19,-3.43,,-5.9,-3.9,
104932,10.1002/adfm.201505249,10.1002/adfm.201505249,PTB7,PC71BM,PTB7,PC71BM,CCCCC(CC)COC(=O)c1sc2c(-c3cc4c(OCC(CC)CCCC)c5sccc5c(OCC(CC)CCCC)c4s3)scc2c1F,COC(=O)CCCC1(c2ccccc2)C23c4c5ccc6c7cc8c9c%10c(cc%11cc%12c%13c%14c(cc%15c%16ccc-5c2c%16c2c5c%16c%17c(c(c46)c7c9c%17c4c%10c%11c%13c4c%16c%14c%152)C513)C%12)C8,0.78,13.97,66.0,7.3,7.191756000000001,1.4827945205479331,7.19,7.3,1:1.5,SH-na,SH-na,,ITO/PEDOT:PSS/PTB7:PC71BM (80 nm)/Ca (5 nm)/Al (100 nm),conventional,Ca,,PEDOT:PSS,,80.0,CB,,,-5.19,-3.43,,-5.9,-3.9,
104933,10.1002/adfm.201505249,10.1002/adfm.201505249,PTB7,PC71BM,PTB7,PC71BM,CCCCC(CC)COC(=O)c1sc2c(-c3cc4c(OCC(CC)CCCC)c5sccc5c(OCC(CC)CCCC)c4s3)scc2c1F,COC(=O)CCCC1(c2ccccc2)C23c4c5ccc6c7cc8c9c%10c(cc%11cc%12c%13c%14c(cc%15c%16ccc-5c2c%16c2c5c%16c%17c(c(c46)c7c9c%17c4c%10c%11c%13c4c%16c%14c%152)C513)C%12)C8,0.79,15.51,67.0,8.35,8.209443,1.6833173652694535,8.21,8.35,1:1.5,Without,,,ITO/PEDOT:PSS/PTB7:PC71BM (80 nm)/Ca (5 nm)/Al (100 nm),conventional,Ca,,PEDOT:PSS,,80.0,CB,,,-5.19,-3.43,,-5.9,-3.9,
104934,10.1002/adfm.201505249,10.1002/adfm.201505249,PTB7,PC71BM,PTB7,PC71BM,CCCCC(CC)COC(=O)c1sc2c(-c3cc4c(OCC(CC)CCCC)c5sccc5c(OCC(CC)CCCC)c4s3)scc2c1F,COC(=O)CCCC1(c2ccccc2)C23c4c5ccc6c7cc8c9c%10c(cc%11cc%12c%13c%14c(cc%15c%16ccc-5c2c%16c2c5c%16c%17c(c(c46)c7c9c%17c4c%10c%11c%13c4c%16c%14c%152)C513)C%12)C8,0.79,15.67,70.0,8.75,8.665510000000001,0.9655999999999868,8.42,8.75,1:1.5,SH-na,SH-na,3 vol%,ITO/PEDOT:PSS/PTB7:PC71BM (80 nm)/Ca (5 nm)/Al (100 nm),conventional,Ca,,PEDOT:PSS,,80.0,CB,,,-5.19,-3.43,,-5.9,-3.9,
104935,10.1002/adfm.201505321,10.1002/adfm.201505321,P3HT,PC61BM,P3HT,PC61BM,CCCCCCc1ccsc1,COC(=O)CCCC1(c2ccccc2)C23c4c5c6c7c8c9c(c%10c%11c2c2c%12c4c4c%13c5c5c7c7c8c8c%14c9c%10c9c%10c%11c2c2c%11c%12c4c4c%12c%13c5c5c7c7c8c8c%14c9c9c%10c2c2c%11c4c4c%12c5c7c5c8c9c2c45)C613,0.6,10.09,59.8,3.8,3.620292,4.729157894736848,3.6,3.8,1:0.8 w/w,,,,ITO/ZnO/C3N4:active layer/PEDOT:PSS(MoO3)/Ag,inverted,ZnO,ZnO,PEDOT:PSS(MoO3),PEDOT:PSS(MoO3),,o-dichlorobenzene,,,-5.01,-3.12,,-6.1,-3.7,
104936,10.1002/adfm.201505321,10.1002/adfm.201505321,P3HT,PC61BM,P3HT,PC61BM,CCCCCCc1ccsc1,COC(=O)CCCC1(c2ccccc2)C23c4c5c6c7c8c9c(c%10c%11c2c2c%12c4c4c%13c5c5c7c7c8c8c%14c9c%10c9c%10c%11c2c2c%11c%12c4c4c%12c%13c5c5c7c7c8c8c%14c9c9c%10c2c2c%11c4c4c%12c5c7c5c8c9c2c45)C613,0.61,9.8,59.9,3.75,3.5808220000000004,4.511413333333323,3.58,3.75,1:0.8 w/w,bulk g-C3N4,,0.2 mg/mL,ITO/ZnO/C3N4:active layer/PEDOT:PSS(MoO3)/Ag,inverted,ZnO,ZnO,PEDOT:PSS(MoO3),PEDOT:PSS(MoO3),,o-dichlorobenzene,,,-5.01,-3.12,,-6.1,-3.7,
104937,10.1002/adfm.201505321,10.1002/adfm.201505321,P3HT,PC61BM,P3HT,PC61BM,CCCCCCc1ccsc1,COC(=O)CCCC1(c2ccccc2)C23c4c5c6c7c8c9c(c%10c%11c2c2c%12c4c4c%13c5c5c7c7c8c8c%14c9c%10c9c%10c%11c2c2c%11c%12c4c4c%12c%13c5c5c7c7c8c8c%14c9c9c%10c2c2c%11c4c4c%12c5c7c5c8c9c2c45)C613,0.61,11.44,60.2,4.56,4.2009968,7.872877192982458,4.23,4.56,1:0.8 w/w,C3N4 QDs,,0.2 mg/mL,ITO/ZnO/C3N4:active layer/PEDOT:PSS(MoO3)/Ag,inverted,ZnO,ZnO,PEDOT:PSS(MoO3),PEDOT:PSS(MoO3),,o-dichlorobenzene,,,-5.01,-3.12,,-6.1,-3.7,
104938,10.1002/adfm.201505321,10.1002/adfm.201505321,PBDTTT-C,PC71BM,PBDTTT-C,PC71BM,CCCCC(CC)COc1c2cc(-c3scc4sc(C(=O)C(CC)CCCC)cc34)sc2c(OCC(CC)CCCC)c2ccsc12,COC(=O)CCCC1(c2ccccc2)C23c4c5ccc6c7cc8c9c%10c(cc%11cc%12c%13c%14c(cc%15c%16ccc-5c2c%16c2c5c%16c%17c(c(c46)c7c9c%17c4c%10c%11c%13c4c%16c%14c%152)C513)C%12)C8,0.72,14.3,55.4,5.83,5.703983999999999,2.161509433962278,5.7,5.83,1:1.5 w/w,,,,ITO/ZnO/C3N4:active layer/PEDOT:PSS(MoO3)/Ag,inverted,ZnO,ZnO,PEDOT:PSS(MoO3),PEDOT:PSS(MoO3),100.0,"o-dichlorobenzene/1,8-diiodoctane 97:3 v/v",,,-5.12,-3.35,,-5.9,-3.9,
104939,10.1002/adfm.201505321,10.1002/adfm.201505321,PBDTTT-C,PC71BM,PBDTTT-C,PC71BM,CCCCC(CC)COc1c2cc(-c3scc4sc(C(=O)C(CC)CCCC)cc34)sc2c(OCC(CC)CCCC)c2ccsc12,COC(=O)CCCC1(c2ccccc2)C23c4c5ccc6c7cc8c9c%10c(cc%11cc%12c%13c%14c(cc%15c%16ccc-5c2c%16c2c5c%16c%17c(c(c46)c7c9c%17c4c%10c%11c%13c4c%16c%14c%152)C513)C%12)C8,0.72,14.24,51.5,5.5,5.280192,3.996509090909083,5.28,5.5,1:1.5 w/w,bulk g-C3N4,,0.2 mg/mL,ITO/ZnO/C3N4:active layer/PEDOT:PSS(MoO3)/Ag,inverted,ZnO,ZnO,PEDOT:PSS(MoO3),PEDOT:PSS(MoO3),100.0,"o-dichlorobenzene/1,8-diiodoctane 97:3 v/v",,,-5.12,-3.35,,-5.9,-3.9,
104940,10.1002/adfm.201505321,10.1002/adfm.201505321,PBDTTT-C,PC71BM,PBDTTT-C,PC71BM,CCCCC(CC)COc1c2cc(-c3scc4sc(C(=O)C(CC)CCCC)cc34)sc2c(OCC(CC)CCCC)c2ccsc12,COC(=O)CCCC1(c2ccccc2)C23c4c5ccc6c7cc8c9c%10c(cc%11cc%12c%13c%14c(cc%15c%16ccc-5c2c%16c2c5c%16c%17c(c(c46)c7c9c%17c4c%10c%11c%13c4c%16c%14c%152)C513)C%12)C8,0.7,15.9,57.1,6.62,6.355229999999999,3.999546827794581,6.36,6.62,1:1.5 w/w,C3N4 QDs,,0.2 mg/mL,ITO/ZnO/C3N4:active layer/PEDOT:PSS(MoO3)/Ag,inverted,ZnO,ZnO,PEDOT:PSS(MoO3),PEDOT:PSS(MoO3),100.0,"o-dichlorobenzene/1,8-diiodoctane 97:3 v/v",,,-5.12,-3.35,,-5.9,-3.9,
104941,10.1002/adfm.201505321,10.1002/adfm.201505321,PTB7-Th,PC71BM,PTB7-Th,PC71BM,CCCCC(CC)COC(=O)c1sc2csc(-c3cc4c(-c5ccc(CC(CC)CCCC)s5)c5sccc5c(-c5ccc(CC(CC)CCCC)s5)c4s3)c2c1F,COC(=O)CCCC1(c2ccccc2)C23c4c5ccc6c7cc8c9c%10c(cc%11cc%12c%13c%14c(cc%15c%16ccc-5c2c%16c2c5c%16c%17c(c(c46)c7c9c%17c4c%10c%11c%13c4c%16c%14c%152)C513)C%12)C8,0.77,15.91,67.2,8.39,8.2324704,1.8775876042908244,8.21,8.39,1:1.5 w/w,,,,ITO/ZnO/C3N4:active layer/PEDOT:PSS(MoO3)/Ag,inverted,ZnO,ZnO,PEDOT:PSS(MoO3),PEDOT:PSS(MoO3),100.0,"o-dichlorobenzene/1,8-diiodoctane 97:3 v/v",,,-5.29,-3.72,,-5.9,-3.9,
104942,10.1002/adfm.201505321,10.1002/adfm.201505321,PTB7-Th,PC71BM,PTB7-Th,PC71BM,CCCCC(CC)COC(=O)c1sc2csc(-c3cc4c(-c5ccc(CC(CC)CCCC)s5)c5sccc5c(-c5ccc(CC(CC)CCCC)s5)c4s3)c2c1F,COC(=O)CCCC1(c2ccccc2)C23c4c5ccc6c7cc8c9c%10c(cc%11cc%12c%13c%14c(cc%15c%16ccc-5c2c%16c2c5c%16c%17c(c(c46)c7c9c%17c4c%10c%11c%13c4c%16c%14c%152)C513)C%12)C8,0.79,15.56,64.6,7.96,7.9408904,0.2400703517587961,7.86,7.96,1:1.5 w/w,"1,8-diiodoctane",,"3 vol% 1,8-diiodoctane",ITO/ZnO/C3N4:active layer/PEDOT:PSS(MoO3)/Ag,inverted,ZnO,ZnO,PEDOT:PSS(MoO3),PEDOT:PSS(MoO3),100.0,o-dichlorobenzene,,,-5.29,-3.72,,-5.9,-3.9,
104943,10.1002/adfm.201505321,10.1002/adfm.201505321,PTB7-Th,PC71BM,PTB7-Th,PC71BM,CCCCC(CC)COC(=O)c1sc2csc(-c3cc4c(-c5ccc(CC(CC)CCCC)s5)c5sccc5c(-c5ccc(CC(CC)CCCC)s5)c4s3)c2c1F,COC(=O)CCCC1(c2ccccc2)C23c4c5ccc6c7cc8c9c%10c(cc%11cc%12c%13c%14c(cc%15c%16ccc-5c2c%16c2c5c%16c%17c(c(c46)c7c9c%17c4c%10c%11c%13c4c%16c%14c%152)C513)C%12)C8,0.78,16.74,69.9,9.2,9.1269828,0.7936652173912925,9.18,9.2,1:1.5 w/w,C3N4 QDs,,0.2 mg/mL,ITO/ZnO/C3N4:active layer/PEDOT:PSS(MoO3)/Ag,inverted,ZnO,ZnO,PEDOT:PSS(MoO3),PEDOT:PSS(MoO3),100.0,"o-dichlorobenzene/1,8-diiodoctane 97:3 v/v",,,-5.29,-3.72,,-5.9,-3.9,
104944,10.1002/adfm.201600350,10.1002/adfm.201600350,PCDTBT,FCN-2,,FCN-2,CCCCCCCCC(CCCCCCCC)n1c2ccccc2c2ccc(-c3ccc(-c4ccc(-c5cccs5)c5nsnc45)s3)cc21,,0.9,8.66,71.2,5.55,5.549328,0.0121081081081042,,,1:2,,,,ITO/PEDOT:PSS/PCDTBT:FCN-2/Ca/Al,conventional,Ca,Ca,PEDOT:PSS,PEDOT:PSS,80.0,o-DCB,o-DCB,,,,,,,
104945,10.1002/adfm.201600350,10.1002/adfm.201600350,PCDTBT,FCN-4,,FCN-4,CCCCCCCCC(CCCCCCCC)n1c2ccccc2c2ccc(-c3ccc(-c4ccc(-c5cccs5)c5nsnc45)s3)cc21,,0.88,8.54,45.6,3.43,3.4269312,0.0894693877551112,,,1:2,,,,ITO/PEDOT:PSS/PCDTBT:FCN-4/Ca/Al,conventional,Ca,Ca,PEDOT:PSS,PEDOT:PSS,83.0,o-DCB,o-DCB,,,,,,,
104946,10.1002/adfm.201600350,10.1002/adfm.201600350,PCDTBT,FCN-6,,FCN-6,CCCCCCCCC(CCCCCCCC)n1c2ccccc2c2ccc(-c3ccc(-c4ccc(-c5cccs5)c5nsnc45)s3)cc21,,0.93,8.36,63.9,4.97,4.9680972,0.0382857142857116,,,1:2,,,,ITO/PEDOT:PSS/PCDTBT:FCN-6/Ca/Al,conventional,Ca,Ca,PEDOT:PSS,PEDOT:PSS,90.0,o-DCB,o-DCB,,,,,,,
104947,10.1002/adfm.201600350,10.1002/adfm.201600350,PCDTBT,FCN-8,,FCN-8,CCCCCCCCC(CCCCCCCC)n1c2ccccc2c2ccc(-c3ccc(-c4ccc(-c5cccs5)c5nsnc45)s3)cc21,,0.92,7.72,49.3,3.5,3.5014832,0.0423771428571433,,,1:2,,,,ITO/PEDOT:PSS/PCDTBT:FCN-8/Ca/Al,conventional,Ca,Ca,PEDOT:PSS,PEDOT:PSS,85.0,o-DCB,o-DCB,,,,,,,
104948,10.1002/adfm.201600350,10.1002/adfm.201600350,,PC61BM,,PC61BM,,COC(=O)CCCC1(c2ccccc2)C23c4c5c6c7c8c9c(c%10c%11c2c2c%12c4c4c%13c5c5c7c7c8c8c%14c9c%10c9c%10c%11c2c2c%11c%12c4c4c%12c%13c5c5c7c7c8c8c%14c9c9c%10c2c2c%11c4c4c%12c5c7c5c8c9c2c45)C613,0.91,7.73,64.8,4.56,4.558226400000001,0.0388947368420842,,,1:2,,,,ITO/PEDOT:PSS/PCDTBT:PC61BM/Ca/Al,conventional,Ca,Ca,PEDOT:PSS,PEDOT:PSS,60.0,o-DCB,o-DCB,,,,,-6.1,-3.7,
104949,10.1002/adfm.201601037,10.1002/adfm.201601037,PTP8,P(NDI2OD-T2),PTP8,P(NDI2OD-T2),CCCCCCCCc1ccc(N2C(=O)c3csc(-c4cc5c(-c6ccc(CC(CC)CCCC)s6)c6sccc6c(-c6ccc(CC(CC)CCCC)s6)c5s4)c3C2=O)cc1,CCCCCCCCCCC(CCCCCCCC)CN1C(=O)c2ccc3c4c(c(-c5ccc(-c6cccs6)s5)cc(c24)C1=O)C(=O)N(C(CCCCCCCC)CCCCCCCCCC)C3=O,0.975,6.53,44.4,2.83,2.826837,0.1117667844523056,2.83,,2:1,,,,ITO/PEDOT:PSS (40 nm)/active layer/Al (80 nm),conventional,,,PEDOT:PSS,PEDOT:PSS,,CF,chloroform,,-5.56,-3.62,,-5.49,-4.05,
104950,10.1002/adfm.201601037,10.1002/adfm.201601037,PTP8,P(NDI2OD-T2),PTP8,P(NDI2OD-T2),CCCCCCCCc1ccc(N2C(=O)c3csc(-c4cc5c(-c6ccc(CC(CC)CCCC)s6)c6sccc6c(-c6ccc(CC(CC)CCCC)s6)c5s4)c3C2=O)cc1,CCCCCCCCCCC(CCCCCCCC)CN1C(=O)c2ccc3c4c(c(-c5ccc(-c6cccs6)s5)cc(c24)C1=O)C(=O)N(C(CCCCCCCC)CCCCCCCCCC)C3=O,0.978,8.43,52.8,4.35,4.353117119999999,0.071657931034477,4.35,,2:1,"1,8-diiodooctane",DIO,0.5%,ITO/PEDOT:PSS (40 nm)/active layer/Al (80 nm),conventional,,,PEDOT:PSS,PEDOT:PSS,,CF,chloroform,,-5.56,-3.62,,-5.49,-4.05,
104951,10.1002/adfm.201601037,10.1002/adfm.201601037,PTP8,P(NDI2OD-Se2),PTP8,P(NDI2OD-Se2),CCCCCCCCc1ccc(N2C(=O)c3csc(-c4cc5c(-c6ccc(CC(CC)CCCC)s6)c6sccc6c(-c6ccc(CC(CC)CCCC)s6)c5s4)c3C2=O)cc1,CCCCCCCCCCC(CCCCCCCC)CN1C(=O)c2ccc3c4c(c(-c5ccc(-c6ccc[se]6)[se]5)cc(c24)C1=O)C(=O)N(CC(CCCCCCCC)CCCCCCCCCC)C3=O,0.687,2.86,31.1,0.61,0.61105902,0.1736098360655773,0.61,,2:1,,,,ITO/PEDOT:PSS (40 nm)/active layer/Al (80 nm),conventional,,,PEDOT:PSS,PEDOT:PSS,,CF,chloroform,,-5.56,-3.62,,-6.07,-4.66,
104952,10.1002/adfm.201601037,10.1002/adfm.201601037,PTP8,P(NDI2OD-Se2),PTP8,P(NDI2OD-Se2),CCCCCCCCc1ccc(N2C(=O)c3csc(-c4cc5c(-c6ccc(CC(CC)CCCC)s6)c6sccc6c(-c6ccc(CC(CC)CCCC)s6)c5s4)c3C2=O)cc1,CCCCCCCCCCC(CCCCCCCC)CN1C(=O)c2ccc3c4c(c(-c5ccc(-c6ccc[se]6)[se]5)cc(c24)C1=O)C(=O)N(CC(CCCCCCCC)CCCCCCCCCC)C3=O,0.646,4.38,31.8,0.9,0.8997746400000001,0.0250399999999946,0.9,,2:1,"1,8-diiodooctane",DIO,0.5%,ITO/PEDOT:PSS (40 nm)/active layer/Al (80 nm),conventional,,,PEDOT:PSS,PEDOT:PSS,,CF,chloroform,,-5.56,-3.62,,-6.07,-4.66,
104953,10.1002/adfm.201601037,10.1002/adfm.201601037,PTP8,P(NDI2OD-Se),PTP8,P(NDI2OD-Se),CCCCCCCCc1ccc(N2C(=O)c3csc(-c4cc5c(-c6ccc(CC(CC)CCCC)s6)c6sccc6c(-c6ccc(CC(CC)CCCC)s6)c5s4)c3C2=O)cc1,CCCCCCCCCCC(CCCCCCCC)CN1C(=O)c2ccc3c4c(c(-c5ccc[se]5)cc(c24)C1=O)C(=O)N(CC(CCCCCCCC)CCCCCCCCCC)C3=O,0.913,5.52,48.9,2.46,2.46444264,0.1805951219512262,2.46,,1.5:1,,,,ITO/PEDOT:PSS (40 nm)/active layer/Al (80 nm),conventional,,,PEDOT:PSS,PEDOT:PSS,,CF,chloroform,,-5.56,-3.62,,-5.57,-3.82,
104954,10.1002/adfm.201601037,10.1002/adfm.201601037,PTP8,P(NDI2OD-Se),PTP8,P(NDI2OD-Se),CCCCCCCCc1ccc(N2C(=O)c3csc(-c4cc5c(-c6ccc(CC(CC)CCCC)s6)c6sccc6c(-c6ccc(CC(CC)CCCC)s6)c5s4)c3C2=O)cc1,CCCCCCCCCCC(CCCCCCCC)CN1C(=O)c2ccc3c4c(c(-c5ccc[se]5)cc(c24)C1=O)C(=O)N(CC(CCCCCCCC)CCCCCCCCCC)C3=O,0.963,6.02,60.2,3.48,3.48995052,0.2859344827586164,3.48,,1.5:1,"1,8-diiodooctane",DIO,1%,ITO/PEDOT:PSS (40 nm)/active layer/Al (80 nm),conventional,,,PEDOT:PSS,PEDOT:PSS,,CF,chloroform,,-5.56,-3.62,,-5.57,-3.82,
104955,10.1002/adfm.201601037,10.1002/adfm.201601037,PTP8,P(NDI2HD-Se),PTP8,P(NDI2HD-Se),CCCCCCCCc1ccc(N2C(=O)c3csc(-c4cc5c(-c6ccc(CC(CC)CCCC)s6)c6sccc6c(-c6ccc(CC(CC)CCCC)s6)c5s4)c3C2=O)cc1,CCCCCCCCC(CCCCCC)CN1C(=O)c2ccc3c4c(c(-c5ccc[se]5)cc(c24)C1=O)C(=O)N(CC(CCCCCC)CCCCCCCC)C3=O,0.925,8.21,54.3,4.12,4.123677750000001,0.0892657766990407,4.12,,1.5:1,,,,ITO/PEDOT:PSS (40 nm)/active layer/Al (80 nm),conventional,,,PEDOT:PSS,PEDOT:PSS,,CF,chloroform,,-5.56,-3.62,,-5.65,-3.92,
104956,10.1002/adfm.201601037,10.1002/adfm.201601037,PTP8,P(NDI2HD-Se),PTP8,P(NDI2HD-Se),CCCCCCCCc1ccc(N2C(=O)c3csc(-c4cc5c(-c6ccc(CC(CC)CCCC)s6)c6sccc6c(-c6ccc(CC(CC)CCCC)s6)c5s4)c3C2=O)cc1,CCCCCCCCC(CCCCCC)CN1C(=O)c2ccc3c4c(c(-c5ccc[se]5)cc(c24)C1=O)C(=O)N(CC(CCCCCC)CCCCCCCC)C3=O,0.99,9.7,62.6,6.01,6.011477999999999,0.0245923460898443,6.01,,1.5:1,"1,8-diiodooctane",DIO,1%,ITO/PEDOT:PSS (40 nm)/active layer/Al (80 nm),conventional,,,PEDOT:PSS,PEDOT:PSS,,CF,chloroform,,-5.56,-3.62,,-5.65,-3.92,
104957,10.1002/adfm.201601625,10.1002/adfm.201601625,PBTA-BO,PC71BM,PBTA-BO,PC71BM,CCCCCCc1cc(-c2c3cc(-c4ccc(-c5c(F)c(F)c(-c6cccs6)c6nn(CC(CCCC)CCCCCC)nc56)s4)sc3c(-c3cc(CCCCCC)c(CCCCCC)s3)c3ccsc23)sc1CCCCCC,COC(=O)CCCC1(c2ccccc2)C23c4c5ccc6c7cc8c9c%10c(cc%11cc%12c%13c%14c(cc%15c%16ccc-5c2c%16c2c5c%16c%17c(c(c46)c7c9c%17c4c%10c%11c%13c4c%16c%14c%152)C513)C%12)C8,0.91,10.81,65.65,6.46,6.458056150000001,0.0300905572755275,6.23,6.46,1:1.2,,,,ITO/PEDOT:PSS/photoactive layer/PFN-Br/Al,conventional,PFN-Br,PFN-Br,PEDOT:PSS,PEDOT:PSS,90.0,ODCB,,120.0,-5.31,-2.89,,-5.9,-3.9,
104959,10.1002/adfm.201601625,10.1002/adfm.201601625,PBTA-FPh,PC71BM,PBTA-FPh,PC71BM,CCCCCCc1cc(-c2c3cc(-c4ccc(-c5c(F)c(F)c(-c6cccs6)c6nn(CCCCCCSc7c(F)c(F)c(F)c(F)c7F)nc56)s4)sc3c(-c3cc(CCCCCC)c(CCCCCC)s3)c3ccsc23)sc1CCCCCC,COC(=O)CCCC1(c2ccccc2)C23c4c5ccc6c7cc8c9c%10c(cc%11cc%12c%13c%14c(cc%15c%16ccc-5c2c%16c2c5c%16c%17c(c(c46)c7c9c%17c4c%10c%11c%13c4c%16c%14c%152)C513)C%12)C8,0.84,10.09,46.69,3.96,3.95725764,0.0692515151515165,3.92,3.96,1:1.2,,,,ITO/PEDOT:PSS/photoactive layer/PFN-Br/Al,conventional,PFN-Br,PFN-Br,PEDOT:PSS,PEDOT:PSS,90.0,ODCB,,120.0,-5.51,-3.02,,-5.9,-3.9,
104960,10.1002/adfm.201602181,10.1002/adfm.201602181,PTB7-Th,PC71BM,PTB7-Th,PC71BM,CCCCC(CC)COC(=O)c1sc2csc(-c3cc4c(-c5ccc(CC(CC)CCCC)s5)c5sccc5c(-c5ccc(CC(CC)CCCC)s5)c4s3)c2c1F,COC(=O)CCCC1(c2ccccc2)C23c4c5ccc6c7cc8c9c%10c(cc%11cc%12c%13c%14c(cc%15c%16ccc-5c2c%16c2c5c%16c%17c(c(c46)c7c9c%17c4c%10c%11c%13c4c%16c%14c%152)C513)C%12)C8,0.83,17.0,58.1,8.2,8.19791,0.025487804878037,8.1,8.2,1:1.5,Without,,,ITO/PEDOT:PSS/PTB7-Th:PC71BM/C60-N/Al,conventional,C60-N,C60-N,PEDOT:PSS,PEDOT:PSS,111.0,o-DCB,o-DCB,,-5.29,-3.72,,-5.9,-3.9,
104961,10.1002/adfm.201602181,10.1002/adfm.201602181,PTB7-Th,PC71BM,PTB7-Th,PC71BM,CCCCC(CC)COC(=O)c1sc2csc(-c3cc4c(-c5ccc(CC(CC)CCCC)s5)c5sccc5c(-c5ccc(CC(CC)CCCC)s5)c4s3)c2c1F,COC(=O)CCCC1(c2ccccc2)C23c4c5ccc6c7cc8c9c%10c(cc%11cc%12c%13c%14c(cc%15c%16ccc-5c2c%16c2c5c%16c%17c(c(c46)c7c9c%17c4c%10c%11c%13c4c%16c%14c%152)C513)C%12)C8,0.82,18.0,62.1,9.2,9.16596,0.3699999999999911,8.9,9.2,1:1.5,3% NMP,NMP,3%,ITO/PEDOT:PSS/PTB7-Th:PC71BM/C60-N/Al,conventional,C60-N,C60-N,PEDOT:PSS,PEDOT:PSS,105.0,o-DCB,o-DCB,,-5.29,-3.72,,-5.9,-3.9,
104962,10.1002/adfm.201602181,10.1002/adfm.201602181,PTB7-Th,PC71BM,PTB7-Th,PC71BM,CCCCC(CC)COC(=O)c1sc2csc(-c3cc4c(-c5ccc(CC(CC)CCCC)s5)c5sccc5c(-c5ccc(CC(CC)CCCC)s5)c4s3)c2c1F,COC(=O)CCCC1(c2ccccc2)C23c4c5ccc6c7cc8c9c%10c(cc%11cc%12c%13c%14c(cc%15c%16ccc-5c2c%16c2c5c%16c%17c(c(c46)c7c9c%17c4c%10c%11c%13c4c%16c%14c%152)C513)C%12)C8,0.82,17.9,64.5,9.5,9.467309999999998,0.3441052631579193,9.2,9.5,1:1.5,3% DIO,DIO,3%,ITO/PEDOT:PSS/PTB7-Th:PC71BM/C60-N/Al,conventional,C60-N,C60-N,PEDOT:PSS,PEDOT:PSS,110.0,o-DCB,o-DCB,,-5.29,-3.72,,-5.9,-3.9,
104963,10.1002/adfm.201602181,10.1002/adfm.201602181,PTB7-Th,PC71BM,PTB7-Th,PC71BM,CCCCC(CC)COC(=O)c1sc2csc(-c3cc4c(-c5ccc(CC(CC)CCCC)s5)c5sccc5c(-c5ccc(CC(CC)CCCC)s5)c4s3)c2c1F,COC(=O)CCCC1(c2ccccc2)C23c4c5ccc6c7cc8c9c%10c(cc%11cc%12c%13c%14c(cc%15c%16ccc-5c2c%16c2c5c%16c%17c(c(c46)c7c9c%17c4c%10c%11c%13c4c%16c%14c%152)C513)C%12)C8,0.82,19.1,69.1,10.8,10.822442,0.2077962962962784,10.4,10.8,1:1.5,1.5% DIO + 1.5% NMP,DIO+NMP,1.5%,ITO/PEDOT:PSS/PTB7-Th:PC71BM/C60-N/Al,conventional,C60-N,C60-N,PEDOT:PSS,PEDOT:PSS,107.0,o-DCB,o-DCB,,-5.29,-3.72,,-5.9,-3.9,
104964,10.1002/adfm.201603564,10.1002/adfm.201603564,TQ,L-P(NDI2OD-T2),TQ1,P(NDI2OD-T2),CCCCCCCCOc1cccc(-c2nc3cccc(-c4cccs4)c3nc2-c2cccc(OCCCCCCCC)c2)c1,CCCCCCCCCCC(CCCCCCCC)CN1C(=O)c2ccc3c4c(c(-c5ccc(-c6cccs6)s5)cc(c24)C1=O)C(=O)N(C(CCCCCCCC)CCCCCCCCCC)C3=O,0.82,8.37,55.1,3.78,3.7817334,0.045857142857131,3.5,3.78,0.7:0.3 w/w,"1,8-diiodooctane",,1 vol%,ITO/PEDOT:PSS/active layer/PDINO/Al,conventional,PDINO,PDINO,PEDOT:PSS,PEDOT:PSS,91.0,chloroform,,120.0,-4.75,-3.08,,-5.37,-3.88,
104965,10.1002/adfm.201603564,10.1002/adfm.201603564,TQ,M-P(NDI2OD-T2),TQ1,P(NDI2OD-T2),CCCCCCCCOc1cccc(-c2nc3cccc(-c4cccs4)c3nc2-c2cccc(OCCCCCCCC)c2)c1,CCCCCCCCCCC(CCCCCCCC)CN1C(=O)c2ccc3c4c(c(-c5ccc(-c6cccs6)s5)cc(c24)C1=O)C(=O)N(C(CCCCCCCC)CCCCCCCCCC)C3=O,0.81,9.84,56.9,4.54,4.5351576,0.1066607929515472,4.25,4.54,0.7:0.3 w/w,"1,8-diiodooctane",,1 vol%,ITO/PEDOT:PSS/active layer/PDINO/Al,conventional,PDINO,PDINO,PEDOT:PSS,PEDOT:PSS,95.0,chloroform,,120.0,-4.75,-3.08,,-5.35,-3.9,
104966,10.1002/adfm.201603564,10.1002/adfm.201603564,TQ,H-P(NDI2OD-T2),TQ1,P(NDI2OD-T2),CCCCCCCCOc1cccc(-c2nc3cccc(-c4cccs4)c3nc2-c2cccc(OCCCCCCCC)c2)c1,CCCCCCCCCCC(CCCCCCCC)CN1C(=O)c2ccc3c4c(c(-c5ccc(-c6cccs6)s5)cc(c24)C1=O)C(=O)N(C(CCCCCCCC)CCCCCCCCCC)C3=O,0.82,10.08,59.8,4.94,4.942828799999999,0.0572631578947114,4.72,4.94,0.7:0.3 w/w,"1,8-diiodooctane",,1 vol%,ITO/PEDOT:PSS/active layer/PDINO/Al,conventional,PDINO,PDINO,PEDOT:PSS,PEDOT:PSS,102.0,chloroform,,120.0,-4.75,-3.08,,-5.34,-3.89,
104967,10.1002/adfm.201603564,10.1002/adfm.201603564,TQ-F,L-P(NDI2OD-T2),FTQ,P(NDI2OD-T2),CCCCCCCCOc1cccc(-c2nc3cc(F)cc(-c4cccs4)c3nc2-c2cccc(OCCCCCCCC)c2)c1,CCCCCCCCCCC(CCCCCCCC)CN1C(=O)c2ccc3c4c(c(-c5ccc(-c6cccs6)s5)cc(c24)C1=O)C(=O)N(C(CCCCCCCC)CCCCCCCCCC)C3=O,0.86,9.23,51.3,4.08,4.0720914,0.1938382352941268,3.81,4.08,0.7:0.3 w/w,"1,8-diiodooctane",,1 vol%,ITO/PEDOT:PSS/active layer/PDINO/Al,conventional,PDINO,PDINO,PEDOT:PSS,PEDOT:PSS,93.0,chloroform,,120.0,-4.81,-3.14,,-5.37,-3.88,
104968,10.1002/adfm.201603564,10.1002/adfm.201603564,TQ-F,M-P(NDI2OD-T2),FTQ,P(NDI2OD-T2),CCCCCCCCOc1cccc(-c2nc3cc(F)cc(-c4cccs4)c3nc2-c2cccc(OCCCCCCCC)c2)c1,CCCCCCCCCCC(CCCCCCCC)CN1C(=O)c2ccc3c4c(c(-c5ccc(-c6cccs6)s5)cc(c24)C1=O)C(=O)N(C(CCCCCCCC)CCCCCCCCCC)C3=O,0.84,11.21,60.2,5.67,5.6686728,0.023407407407399,5.51,5.67,0.7:0.3 w/w,"1,8-diiodooctane",,1 vol%,ITO/PEDOT:PSS/active layer/PDINO/Al,conventional,PDINO,PDINO,PEDOT:PSS,PEDOT:PSS,94.0,chloroform,,120.0,-4.81,-3.14,,-5.35,-3.9,
104969,10.1002/adfm.201603564,10.1002/adfm.201603564,TQ-F,H-P(NDI2OD-T2),FTQ,P(NDI2OD-T2),CCCCCCCCOc1cccc(-c2nc3cc(F)cc(-c4cccs4)c3nc2-c2cccc(OCCCCCCCC)c2)c1,CCCCCCCCCCC(CCCCCCCC)CN1C(=O)c2ccc3c4c(c(-c5ccc(-c6cccs6)s5)cc(c24)C1=O)C(=O)N(C(CCCCCCCC)CCCCCCCCCC)C3=O,0.84,13.61,63.9,7.31,7.305303599999999,0.0642462380300994,7.17,7.31,0.7:0.3 w/w,"1,8-diiodooctane",,1 vol%,ITO/PEDOT:PSS/active layer/PDINO/Al,conventional,PDINO,PDINO,PEDOT:PSS,PEDOT:PSS,105.0,chloroform,,120.0,-4.81,-3.14,,-5.34,-3.89,
104970,10.1002/adfm.201603564,10.1002/adfm.201603564,TQ-FF,L-P(NDI2OD-T2),TQ-FF,P(NDI2OD-T2),CCCCCCCCOc1cccc(-c2nc3cc(F)c(F)c(-c4cccs4)c3nc2-c2cccc(OCCCCCCCC)c2)c1,CCCCCCCCCCC(CCCCCCCC)CN1C(=O)c2ccc3c4c(c(-c5ccc(-c6cccs6)s5)cc(c24)C1=O)C(=O)N(C(CCCCCCCC)CCCCCCCCCC)C3=O,0.93,6.06,42.3,2.39,2.3839434,0.2534142259414398,2.15,2.39,0.7:0.3 w/w,"1,8-diiodooctane",,1 vol%,ITO/PEDOT:PSS/active layer/PDINO/Al,conventional,PDINO,PDINO,PEDOT:PSS,PEDOT:PSS,90.0,chloroform,,120.0,-4.91,-3.15,,-5.37,-3.88,
104971,10.1002/adfm.201603564,10.1002/adfm.201603564,TQ-FF,M-P(NDI2OD-T2),TQ-FF,P(NDI2OD-T2),CCCCCCCCOc1cccc(-c2nc3cc(F)c(F)c(-c4cccs4)c3nc2-c2cccc(OCCCCCCCC)c2)c1,CCCCCCCCCCC(CCCCCCCC)CN1C(=O)c2ccc3c4c(c(-c5ccc(-c6cccs6)s5)cc(c24)C1=O)C(=O)N(C(CCCCCCCC)CCCCCCCCCC)C3=O,0.95,7.42,55.0,3.87,3.87695,0.1795865633074881,3.63,3.87,0.7:0.3,DIO,,1 vol%,ITO/PEDOT:PSS/active layer/PDINO/Al,conventional,PDINO,PDINO,PEDOT:PSS,PEDOT:PSS,97.0,chloroform,,120.0,-4.91,-3.15,,-5.35,-3.9,
104972,10.1002/adfm.201603564,10.1002/adfm.201603564,TQ-FF,H-P(NDI2OD-T2),TQ-FF,P(NDI2OD-T2),CCCCCCCCOc1cccc(-c2nc3cc(F)c(F)c(-c4cccs4)c3nc2-c2cccc(OCCCCCCCC)c2)c1,CCCCCCCCCCC(CCCCCCCC)CN1C(=O)c2ccc3c4c(c(-c5ccc(-c6cccs6)s5)cc(c24)C1=O)C(=O)N(C(CCCCCCCC)CCCCCCCCCC)C3=O,0.94,7.57,58.3,4.14,4.1485114,0.2055893719806911,3.93,4.14,0.7:0.3 w/w,"1,8-diiodooctane",,1 vol%,ITO/PEDOT:PSS/active layer/PDINO/Al,conventional,PDINO,PDINO,PEDOT:PSS,PEDOT:PSS,109.0,chloroform,,120.0,-4.91,-3.15,,-5.34,-3.89,
104973,10.1002/adfm.201605908,10.1002/adfm.201605908,P3HT,PC61BM,P3HT,PC61BM,CCCCCCc1ccsc1,COC(=O)CCCC1(c2ccccc2)C23c4c5c6c7c8c9c(c%10c%11c2c2c%12c4c4c%13c5c5c7c7c8c8c%14c9c%10c9c%10c%11c2c2c%11c%12c4c4c%12c%13c5c5c7c7c8c8c%14c9c9c%10c2c2c%11c4c4c%12c5c7c5c8c9c2c45)C613,0.57,11.1,58.4,3.7,3.694968,0.1360000000000219,3.5,3.7,1:1 w/w,,,,inverted,inverted,ZnO,ZnO,MoOx,MoO3,,o-dichlorobenzene,,150.0,-5.01,-3.12,,-6.1,-3.7,
104974,10.1002/adfm.201605908,10.1002/adfm.201605908,P3HT,PC61BM,P3HT,PC61BM,CCCCCCc1ccsc1,COC(=O)CCCC1(c2ccccc2)C23c4c5c6c7c8c9c(c%10c%11c2c2c%12c4c4c%13c5c5c7c7c8c8c%14c9c%10c9c%10c%11c2c2c%11c%12c4c4c%12c%13c5c5c7c7c8c8c%14c9c9c%10c2c2c%11c4c4c%12c5c7c5c8c9c2c45)C613,0.56,9.1,57.1,2.9,2.909816,0.338482758620699,2.7,2.9,1:1 w/w,,,,inverted,inverted,ZnO,ZnO,MoOx,MoO3,,o-dichlorobenzene,,150.0,-5.01,-3.12,,-6.1,-3.7,
104975,10.1002/adfm.201605908,10.1002/adfm.201605908,P3HT,PC61BM,P3HT,PC61BM,CCCCCCc1ccsc1,COC(=O)CCCC1(c2ccccc2)C23c4c5c6c7c8c9c(c%10c%11c2c2c%12c4c4c%13c5c5c7c7c8c8c%14c9c%10c9c%10c%11c2c2c%11c%12c4c4c%12c%13c5c5c7c7c8c8c%14c9c9c%10c2c2c%11c4c4c%12c5c7c5c8c9c2c45)C613,0.57,9.6,56.7,3.1,3.102624,0.0846451612903212,2.9,3.1,1:1 w/w,,,,inverted,inverted,ZnO,ZnO,MoOx,MoO3,,o-dichlorobenzene,,150.0,-5.01,-3.12,,-6.1,-3.7,
104976,10.1002/adfm.201605908,10.1002/adfm.201605908,P3HT,PC61BM,P3HT,PC61BM,CCCCCCc1ccsc1,COC(=O)CCCC1(c2ccccc2)C23c4c5c6c7c8c9c(c%10c%11c2c2c%12c4c4c%13c5c5c7c7c8c8c%14c9c%10c9c%10c%11c2c2c%11c%12c4c4c%12c%13c5c5c7c7c8c8c%14c9c9c%10c2c2c%11c4c4c%12c5c7c5c8c9c2c45)C613,0.58,10.4,55.8,3.3,3.365856,1.995636363636368,3.0,3.3,1:1 w/w,,,,inverted,inverted,ZnO,ZnO,MoOx,MoO3,,o-dichlorobenzene,,150.0,-5.01,-3.12,,-6.1,-3.7,
