Repository: JiYiqaq/PCE-KA-GNN

# Data directory

- `raw/Active_Database.csv` is the immutable source dataset bundled under CC BY 4.0. Do not overwrite it with processed data.
- `processed/` is created and populated by the training pipeline. Generated `.pt` and `.pth` caches are intentionally ignored by Git because they can exceed GitHub's normal single-file limit.

See `../DATA_LICENSE.md` for provenance, license and checksum information.

File: data/raw/Active_Database.csv (part 378 of 471)
id,doi,doi_norm,donor,acceptor,donor_canonical,acceptor_canonical,donor_smiles,acceptor_smiles,voc,jsc,ff,pce,pce_recomputed,pce_relative_error_percent,pce_avg,pce_best,d_a_ratio,additive,additive_canonical,additive_ratio,device_structure,device_type,etl,etl_canonical,htl,htl_canonical,active_layer_thickness,solvent,solvent_canonical,annealing_temp,homo_d,lumo_d,eg_d,homo_a,lumo_a,eg_a
104977,10.1002/adfm.201605908,10.1002/adfm.201605908,P3HT,PC61BM,P3HT,PC61BM,CCCCCCc1ccsc1,COC(=O)CCCC1(c2ccccc2)C23c4c5c6c7c8c9c(c%10c%11c2c2c%12c4c4c%13c5c5c7c7c8c8c%14c9c%10c9c%10c%11c2c2c%11c%12c4c4c%12c%13c5c5c7c7c8c8c%14c9c9c%10c2c2c%11c4c4c%12c5c7c5c8c9c2c45)C613,0.56,10.4,55.3,3.2,3.220672,0.6459999999999938,3.0,3.2,1:1 w/w,,,,inverted,inverted,ZnO,ZnO,MoOx,MoO3,,o-dichlorobenzene,,150.0,-5.01,-3.12,,-6.1,-3.7,
104978,10.1002/adfm.201605908,10.1002/adfm.201605908,PTB7,PC71BM,PTB7,PC71BM,CCCCC(CC)COC(=O)c1sc2c(-c3cc4c(OCC(CC)CCCC)c5sccc5c(OCC(CC)CCCC)c4s3)scc2c1F,COC(=O)CCCC1(c2ccccc2)C23c4c5ccc6c7cc8c9c%10c(cc%11cc%12c%13c%14c(cc%15c%16ccc-5c2c%16c2c5c%16c%17c(c(c46)c7c9c%17c4c%10c%11c%13c4c%16c%14c%152)C513)C%12)C8,0.73,15.0,69.3,7.6,7.588349999999999,0.1532894736842155,7.4,7.6,1:1.5 w/w,"1,8-diiodoctane",,3 vol%,inverted,inverted,ZnO,ZnO,MoOx,MoO3,,o-dichlorobenzene,,,-5.19,-3.43,,-5.9,-3.9,
104979,10.1002/adfm.201605908,10.1002/adfm.201605908,PTB7,PC71BM,PTB7,PC71BM,CCCCC(CC)COC(=O)c1sc2c(-c3cc4c(OCC(CC)CCCC)c5sccc5c(OCC(CC)CCCC)c4s3)scc2c1F,COC(=O)CCCC1(c2ccccc2)C23c4c5ccc6c7cc8c9c%10c(cc%11cc%12c%13c%14c(cc%15c%16ccc-5c2c%16c2c5c%16c%17c(c(c46)c7c9c%17c4c%10c%11c%13c4c%16c%14c%152)C513)C%12)C8,0.72,10.7,70.9,5.5,5.462135999999999,0.688436363636378,5.3,5.5,1:1.5 w/w,"1,8-diiodoctane",,3 vol%,inverted,inverted,ZnO,ZnO,MoOx,MoO3,,o-dichlorobenzene,,,-5.19,-3.43,,-5.9,-3.9,
104980,10.1002/adfm.201605908,10.1002/adfm.201605908,PTB7,PC71BM,PTB7,PC71BM,CCCCC(CC)COC(=O)c1sc2c(-c3cc4c(OCC(CC)CCCC)c5sccc5c(OCC(CC)CCCC)c4s3)scc2c1F,COC(=O)CCCC1(c2ccccc2)C23c4c5ccc6c7cc8c9c%10c(cc%11cc%12c%13c%14c(cc%15c%16ccc-5c2c%16c2c5c%16c%17c(c(c46)c7c9c%17c4c%10c%11c%13c4c%16c%14c%152)C513)C%12)C8,0.72,11.9,67.7,5.8,5.800535999999999,0.0092413793103349,5.4,5.8,1:1.5 w/w,"1,8-diiodoctane",,3 vol%,inverted,inverted,ZnO,ZnO,MoOx,MoO3,,o-dichlorobenzene,,,-5.19,-3.43,,-5.9,-3.9,
104981,10.1002/adfm.201605908,10.1002/adfm.201605908,PTB7,PC71BM,PTB7,PC71BM,CCCCC(CC)COC(=O)c1sc2c(-c3cc4c(OCC(CC)CCCC)c5sccc5c(OCC(CC)CCCC)c4s3)scc2c1F,COC(=O)CCCC1(c2ccccc2)C23c4c5ccc6c7cc8c9c%10c(cc%11cc%12c%13c%14c(cc%15c%16ccc-5c2c%16c2c5c%16c%17c(c(c46)c7c9c%17c4c%10c%11c%13c4c%16c%14c%152)C513)C%12)C8,0.73,12.1,67.4,5.9,5.953442000000001,0.9057966101694988,5.5,5.9,1:1.5 w/w,"1,8-diiodoctane",,3 vol%,inverted,inverted,ZnO,ZnO,MoOx,MoO3,,o-dichlorobenzene,,,-5.19,-3.43,,-5.9,-3.9,
104982,10.1002/adfm.201605908,10.1002/adfm.201605908,PTB7,PC71BM,PTB7,PC71BM,CCCCC(CC)COC(=O)c1sc2c(-c3cc4c(OCC(CC)CCCC)c5sccc5c(OCC(CC)CCCC)c4s3)scc2c1F,COC(=O)CCCC1(c2ccccc2)C23c4c5ccc6c7cc8c9c%10c(cc%11cc%12c%13c%14c(cc%15c%16ccc-5c2c%16c2c5c%16c%17c(c(c46)c7c9c%17c4c%10c%11c%13c4c%16c%14c%152)C513)C%12)C8,0.73,12.8,68.3,6.4,6.381951999999999,0.2820000000000183,6.1,6.4,1:1.5 w/w,"1,8-diiodoctane",,3 vol%,inverted,inverted,ZnO,ZnO,MoOx,MoO3,,o-dichlorobenzene,,,-5.19,-3.43,,-5.9,-3.9,
104983,10.1002/adfm.201605908,10.1002/adfm.201605908,PTB7-Th,PC71BM,PTB7-Th,PC71BM,CCCCC(CC)COC(=O)c1sc2csc(-c3cc4c(-c5ccc(CC(CC)CCCC)s5)c5sccc5c(-c5ccc(CC(CC)CCCC)s5)c4s3)c2c1F,COC(=O)CCCC1(c2ccccc2)C23c4c5ccc6c7cc8c9c%10c(cc%11cc%12c%13c%14c(cc%15c%16ccc-5c2c%16c2c5c%16c%17c(c(c46)c7c9c%17c4c%10c%11c%13c4c%16c%14c%152)C513)C%12)C8,0.79,16.0,67.7,8.6,8.55728,0.4967441860465023,8.3,8.6,1:1.5 w/w,"1,8-diiodoctane (DIO)",,3 vol%,inverted,inverted,ZnO,ZnO,MoOx,MoO3,,o-dichlorobenzene,,,-5.29,-3.72,,-5.9,-3.9,
104984,10.1002/adfm.201605908,10.1002/adfm.201605908,PTB7-Th,PC71BM,PTB7-Th,PC71BM,CCCCC(CC)COC(=O)c1sc2csc(-c3cc4c(-c5ccc(CC(CC)CCCC)s5)c5sccc5c(-c5ccc(CC(CC)CCCC)s5)c4s3)c2c1F,COC(=O)CCCC1(c2ccccc2)C23c4c5ccc6c7cc8c9c%10c(cc%11cc%12c%13c%14c(cc%15c%16ccc-5c2c%16c2c5c%16c%17c(c(c46)c7c9c%17c4c%10c%11c%13c4c%16c%14c%152)C513)C%12)C8,0.78,10.3,67.2,5.4,5.398848,0.0213333333333382,5.2,5.4,1:1.5 w/w,"1,8-diiodoctane",,3 vol%,inverted,inverted,ZnO,ZnO,MoOx,MoO3,,o-dichlorobenzene,,,-5.29,-3.72,,-5.9,-3.9,
104985,10.1002/adfm.201605908,10.1002/adfm.201605908,PTB7-Th,PC71BM,PTB7-Th,PC71BM,CCCCC(CC)COC(=O)c1sc2csc(-c3cc4c(-c5ccc(CC(CC)CCCC)s5)c5sccc5c(-c5ccc(CC(CC)CCCC)s5)c4s3)c2c1F,COC(=O)CCCC1(c2ccccc2)C23c4c5ccc6c7cc8c9c%10c(cc%11cc%12c%13c%14c(cc%15c%16ccc-5c2c%16c2c5c%16c%17c(c(c46)c7c9c%17c4c%10c%11c%13c4c%16c%14c%152)C513)C%12)C8,0.79,11.5,67.5,6.1,6.132375000000001,0.5307377049180482,5.6,6.1,1:1.5 w/w,"1,8-diiodoctane",,3 vol%,inverted,inverted,ZnO,ZnO,MoOx,MoO3,,o-dichlorobenzene,,,-5.29,-3.72,,-5.9,-3.9,
104986,10.1002/adfm.201605908,10.1002/adfm.201605908,PTB7-Th,PC71BM,PTB7-Th,PC71BM,CCCCC(CC)COC(=O)c1sc2csc(-c3cc4c(-c5ccc(CC(CC)CCCC)s5)c5sccc5c(-c5ccc(CC(CC)CCCC)s5)c4s3)c2c1F,COC(=O)CCCC1(c2ccccc2)C23c4c5ccc6c7cc8c9c%10c(cc%11cc%12c%13c%14c(cc%15c%16ccc-5c2c%16c2c5c%16c%17c(c(c46)c7c9c%17c4c%10c%11c%13c4c%16c%14c%152)C513)C%12)C8,0.78,12.3,68.1,6.5,6.533514,0.515600000000004,6.2,6.5,1:1.5 w/w,"1,8-diiodoctane",,3 vol%,inverted,inverted,ZnO,ZnO,MoOx,MoO3,,o-dichlorobenzene,,,-5.29,-3.72,,-5.9,-3.9,
104987,10.1002/adfm.201605908,10.1002/adfm.201605908,PTB7-Th,PC71BM,PTB7-Th,PC71BM,CCCCC(CC)COC(=O)c1sc2csc(-c3cc4c(-c5ccc(CC(CC)CCCC)s5)c5sccc5c(-c5ccc(CC(CC)CCCC)s5)c4s3)c2c1F,COC(=O)CCCC1(c2ccccc2)C23c4c5ccc6c7cc8c9c%10c(cc%11cc%12c%13c%14c(cc%15c%16ccc-5c2c%16c2c5c%16c%17c(c(c46)c7c9c%17c4c%10c%11c%13c4c%16c%14c%152)C513)C%12)C8,0.79,13.1,67.7,7.0,7.006273,0.0896142857142885,6.6,7.0,1:1.5 w/w,"1,8-diiodoctane (DIO)",,3 vol%,inverted,inverted,ZnO,ZnO,MoOx,MoO3,,o-dichlorobenzene,,,-5.29,-3.72,,-5.9,-3.9,
104988,10.1002/adfm.201605908,10.1002/adfm.201605908,PTB7-Th,PC71BM,PTB7-Th,PC71BM,CCCCC(CC)COC(=O)c1sc2csc(-c3cc4c(-c5ccc(CC(CC)CCCC)s5)c5sccc5c(-c5ccc(CC(CC)CCCC)s5)c4s3)c2c1F,COC(=O)CCCC1(c2ccccc2)C23c4c5ccc6c7cc8c9c%10c(cc%11cc%12c%13c%14c(cc%15c%16ccc-5c2c%16c2c5c%16c%17c(c(c46)c7c9c%17c4c%10c%11c%13c4c%16c%14c%152)C513)C%12)C8,0.77,12.7,65.7,6.4,6.424803000000001,0.3875468750000055,6.0,6.4,1:1.5 w/w,"1,8-diiodoctane",,3 vol%,inverted,inverted,ZnO,ZnO,MoOx,MoO3,,o-dichlorobenzene,,,-5.29,-3.72,,-5.9,-3.9,
104989,10.1002/adfm.201701256,10.1002/adfm.201701256,P1,P(NDI2HD-T2),P1,P(NDI2HD-T2),CCCCCCCCc1cc(-c2c(-c3cccs3)sc3c(-c4cc(CCCCCCCC)c(CCCCCCCC)s4)c(-c4ccc(-c5cccc6nsnc56)s4)sc23)sc1CCCCCCCC,CCCCCCCCC(CCCCCC)CN1C(=O)c2ccc3c4c(c(-c5ccc(-c6cccs6)s5)cc(c24)C1=O)C(=O)N(CC(CCCCCC)CCCCCCCC)C3=O,0.63,10.51,40.0,2.65,2.6485199999999995,0.0558490566037875,2.6,2.65,2.5:1,,,,inverted,inverted,ZnO,ZnO,MoO3,MoO3,,,,,-5.34,-3.53,,-5.6,-3.95,
104990,10.1002/adfm.201701256,10.1002/adfm.201701256,P2,P(NDI2HD-T2),P2,P(NDI2HD-T2),,CCCCCCCCC(CCCCCC)CN1C(=O)c2ccc3c4c(c(-c5ccc(-c6cccs6)s5)cc(c24)C1=O)C(=O)N(CC(CCCCCC)CCCCCCCC)C3=O,0.72,14.03,50.0,5.0,5.0508,1.015999999999995,4.97,5.0,2.5:1,,,,inverted,inverted,ZnO,ZnO,MoO3,MoO3,,,,,-5.34,-3.58,,-5.6,-3.95,
104991,10.1002/adfm.201701256,10.1002/adfm.201701256,P3,P(NDI2HD-T2),P3,P(NDI2HD-T2),CCCCCCc1csc(-c2ccc(-c3cc(CCCCCC)c(/C=C/c4csc(-c5cc6c(OCC(CC)CCCC)c7sc(-c8ccc(C9=C%10C(=O)N(CC(CC)CCCC)C(c%11ccc(-c%12cc%13c(OCC(CC)CCCC)c%14sccc%14c(OCC(CC)CCCC)c%13s%12)s%11)=C%10C(=O)N9CC(CC)CCCC)s8)cc7c(OCC(CC)CCCC)c6s5)c4)s3)c3nsnc23)c1,CCCCCCCCC(CCCCCC)CN1C(=O)c2ccc3c4c(c(-c5ccc(-c6cccs6)s5)cc(c24)C1=O)C(=O)N(CC(CCCCCC)CCCCCCCC)C3=O,0.79,15.23,53.0,6.42,6.376801,0.6728816199376876,6.29,6.42,2.5:1,,,,inverted,inverted,ZnO,ZnO,MoO3,MoO3,,,,,-5.31,-3.6,,-5.6,-3.95,
104992,10.1002/adfm.201800606,10.1002/adfm.201800606,PBDB-T,ITIC,PBDB-T,ITIC,CCCCC(CC)Cc1ccc(-c2c3cc(-c4ccc(-c5sc(-c6cccs6)c6c5C(=O)c5c(CC(CC)CCCC)sc(CC(CC)CCCC)c5C6=O)s4)sc3c(-c3ccc(CC(CC)CCCC)s3)c3ccsc23)s1,CCCCCCc1ccc(C2(c3ccc(CCCCCC)cc3)c3cc4c(cc3-c3sc5cc(C=C6C(=O)c7ccccc7C6=C(C#N)C#N)sc5c32)C(c2ccc(CCCCCC)cc2)(c2ccc(CCCCCC)cc2)c2c-4sc3cc(C=C4C(=O)c5ccccc5C4=C(C#N)C#N)sc23)cc1,0.869,16.58,68.0,9.84,9.7974536,0.4323821138211471,9.8,9.84,,,,,ITO/ZnO/active layer/MoO3/Ag,inverted,ZnO,ZnO,MoO3,MoO3,,chlorobenzene,chlorobenzene,160.0,-5.33,-3.48,,-5.576,-3.916,
104993,10.1002/adfm.201800606,10.1002/adfm.201800606,PBDS-T,ITIC,PBDS-T,ITIC,CCCCC(CC)Cc1sc(CC(CC)CCCC)c2c1C(=O)c1c(-c3cccs3)sc(-c3ccc(-c4cc5c(-c6ccc([Si](CCC)(CCC)CCC)s6)c6sccc6c(-c6ccc([Si](CCC)(CCC)CCC)s6)c5s4)s3)c1C2=O,CCCCCCc1ccc(C2(c3ccc(CCCCCC)cc3)c3cc4c(cc3-c3sc5cc(C=C6C(=O)c7ccccc7C6=C(C#N)C#N)sc5c32)C(c2ccc(CCCCCC)cc2)(c2ccc(CCCCCC)cc2)c2c-4sc3cc(C=C4C(=O)c5ccccc5C4=C(C#N)C#N)sc23)cc1,0.954,17.62,58.41,9.82,9.818417268,0.0161174338085644,9.78,9.82,1.2:1,,,,ITO/ZnO/active layer/MoO3/Ag,inverted,ZnO,ZnO,MoO3,MoO3,,chlorobenzene,chlorobenzene,160.0,-5.35,-3.67,,-5.576,-3.916,
104994,10.1002/adfm.201800606,10.1002/adfm.201800606,PBDS-T,ITIC,PBDS-T,ITIC,CCCCC(CC)Cc1sc(CC(CC)CCCC)c2c1C(=O)c1c(-c3cccs3)sc(-c3ccc(-c4cc5c(-c6ccc([Si](CCC)(CCC)CCC)s6)c6sccc6c(-c6ccc([Si](CCC)(CCC)CCC)s6)c5s4)s3)c1C2=O,CCCCCCc1ccc(C2(c3ccc(CCCCCC)cc3)c3cc4c(cc3-c3sc5cc(C=C6C(=O)c7ccccc7C6=C(C#N)C#N)sc5c32)C(c2ccc(CCCCCC)cc2)(c2ccc(CCCCCC)cc2)c2c-4sc3cc(C=C4C(=O)c5ccccc5C4=C(C#N)C#N)sc23)cc1,0.985,18.68,60.01,11.06,11.041719979999998,0.1652804701627702,11.0,11.06,1.2:1,,,,ITO/ZnO/active layer/MoO3/Ag,inverted,ZnO,ZnO,MoO3,MoO3,,chlorobenzene,chlorobenzene,,-5.35,-3.67,,-5.576,-3.916,
104995,10.1002/adfm.201801611,10.1002/adfm.201801611,PTP8,N2200,PTP8,N2200,CCCCCCCCc1ccc(N2C(=O)c3csc(-c4cc5c(-c6ccc(CC(CC)CCCC)s6)c6sccc6c(-c6ccc(CC(CC)CCCC)s6)c5s4)c3C2=O)cc1,CCCCCCCCCCC(CCCCCCCC)CN1C(=O)c2ccc3c4c(c(-c5ccc(-c6cccs6)s5)cc(c24)C1=O)C(=O)N(CC(CCCCCCCC)CCCCCCCCCC)C3=O,0.95,7.0,,3.3,,,,,2:1,,,,,,,,,,,,,,-5.56,-3.62,,-5.71,-4.02,
104996,10.1002/adfm.201801611,10.1002/adfm.201801611,PTQ-1,N2200,PTQ-1,N2200,CCCCCCCCOc1cccc(C2=NC3C=CC=C(c4cccs4)C3N=C2c2cccc(OCCCCCCCC)c2)c1,CCCCCCCCCCC(CCCCCCCC)CN1C(=O)c2ccc3c4c(c(-c5ccc(-c6cccs6)s5)cc(c24)C1=O)C(=O)N(CC(CCCCCCCC)CCCCCCCCCC)C3=O,0.79,9.1,,4.3,,,,,2:1,,,,,,,,,,,,,,-5.4,-3.3,,-5.71,-4.02,
104997,10.1002/adfm.201801611,10.1002/adfm.201801611,PBDB-T,N2200,PBDB-T,N2200,CCCCC(CC)Cc1ccc(-c2c3cc(-c4ccc(-c5sc(-c6cccs6)c6c5C(=O)c5c(CC(CC)CCCC)sc(CC(CC)CCCC)c5C6=O)s4)sc3c(-c3ccc(CC(CC)CCCC)s3)c3ccsc23)s1,CCCCCCCCCCC(CCCCCCCC)CN1C(=O)c2ccc3c4c(c(-c5ccc(-c6cccs6)s5)cc(c24)C1=O)C(=O)N(CC(CCCCCCCC)CCCCCCCCCC)C3=O,0.85,11.6,,6.35,,,,,2:1,,,,,,,,,,,,,,-5.33,-3.48,,-5.71,-4.02,
104998,10.1002/adfm.201803613,10.1002/adfm.201803613,,P(NDI1-T) blend,,P(NDI1-T) blend,,,1.04,9.55,61.2,6.1,6.078384000000001,0.354360655737688,5.8,6.1,,,,,inverted,inverted,ZnO,ZnO,MoO3,MoO3,,chloroform,chloroform,,,,,,,
104999,10.1002/adfm.201803613,10.1002/adfm.201803613,,P(NDI2-T) blend,,P(NDI2-T) blend,,,1.04,10.23,61.2,6.5,6.5111904,0.1721600000000041,6.3,6.5,,,,,inverted,inverted,ZnO,ZnO,MoO3,MoO3,,chloroform,chloroform,,,,,,,
105000,10.1002/adfm.201803613,10.1002/adfm.201803613,,P(NDI3-T) blend,,P(NDI3-T) blend,,,1.04,10.96,62.5,7.1,7.124,0.3380281690140848,6.7,7.1,,,,,inverted,inverted,ZnO,ZnO,MoO3,MoO3,,chloroform,chloroform,,,,,,,
105001,10.1002/adfm.201803613,10.1002/adfm.201803613,,P(NDI4-T) blend,,P(NDI4-T) blend,,,1.03,10.67,62.0,6.8,6.813862,0.2038529411764777,6.3,6.8,,,,,inverted,inverted,ZnO,ZnO,MoO3,MoO3,,chloroform,chloroform,,,,,,,
105002,10.1002/adfm.201806747,10.1002/adfm.201806747,PBDB-T,PCBM,PBDB-T,PCBM,CCCCC(CC)Cc1ccc(-c2c3cc(-c4ccc(-c5sc(-c6cccs6)c6c5C(=O)c5c(CC(CC)CCCC)sc(CC(CC)CCCC)c5C6=O)s4)sc3c(-c3ccc(CC(CC)CCCC)s3)c3ccsc23)s1,CCCCC(=O)OCC1(C2=CC=CC=C2)C3=CC=CC4=CC=CC5=CC=CC6=CC=CC7=CC=CC1=C7C6=C5C4=C3,0.87,10.33,64.7,5.82,5.8146537,0.0918608247422722,5.74,5.82,1:1,,,,inverted,inverted,ZnO,ZnO,MoO3,MoO3,,chlorobenzene,,,-5.33,-3.48,,-6.1,-3.7,
105003,10.1002/adfm.201806747,10.1002/adfm.201806747,PBDB-T,PCBM,PBDB-T,PCBM,CCCCC(CC)Cc1ccc(-c2c3cc(-c4ccc(-c5sc(-c6cccs6)c6c5C(=O)c5c(CC(CC)CCCC)sc(CC(CC)CCCC)c5C6=O)s4)sc3c(-c3ccc(CC(CC)CCCC)s3)c3ccsc23)s1,CCCCC(=O)OCC1(C2=CC=CC=C2)C3=CC=CC4=CC=CC5=CC=CC6=CC=CC7=CC=CC1=C7C6=C5C4=C3,0.87,10.64,62.8,5.81,5.8132704,0.0562891566265195,5.77,5.81,1:1,,,,inverted,inverted,ZnO,ZnO,MoO3,MoO3,,chlorobenzene,,,-5.33,-3.48,,-6.1,-3.7,
105004,10.1002/adfm.201806747,10.1002/adfm.201806747,PBDB-T,PCBM,PBDB-T,PCBM,CCCCC(CC)Cc1ccc(-c2c3cc(-c4ccc(-c5sc(-c6cccs6)c6c5C(=O)c5c(CC(CC)CCCC)sc(CC(CC)CCCC)c5C6=O)s4)sc3c(-c3ccc(CC(CC)CCCC)s3)c3ccsc23)s1,CCCCC(=O)OCC1(C2=CC=CC=C2)C3=CC=CC4=CC=CC5=CC=CC6=CC=CC7=CC=CC1=C7C6=C5C4=C3,0.86,10.58,62.1,5.65,5.6503548,0.0062796460176871,5.57,5.65,1:1,,,,inverted,inverted,ZnO,ZnO,MoO3,MoO3,,chlorobenzene,,,-5.33,-3.48,,-6.1,-3.7,
105005,10.1002/adfm.201806747,10.1002/adfm.201806747,PBDB-T,PCBM,PBDB-T,PCBM,CCCCC(CC)Cc1ccc(-c2c3cc(-c4ccc(-c5sc(-c6cccs6)c6c5C(=O)c5c(CC(CC)CCCC)sc(CC(CC)CCCC)c5C6=O)s4)sc3c(-c3ccc(CC(CC)CCCC)s3)c3ccsc23)s1,CCCCC(=O)OCC1(C2=CC=CC=C2)C3=CC=CC4=CC=CC5=CC=CC6=CC=CC7=CC=CC1=C7C6=C5C4=C3,0.85,10.53,58.8,5.26,5.262894,0.0550190114068516,5.16,5.26,1:1,,,,inverted,inverted,ZnO,ZnO,MoO3,MoO3,,chlorobenzene,,,-5.33,-3.48,,-6.1,-3.7,
105006,10.1002/adfm.201806747,10.1002/adfm.201806747,PBDB-T,PCBM,PBDB-T,PCBM,CCCCC(CC)Cc1ccc(-c2c3cc(-c4ccc(-c5sc(-c6cccs6)c6c5C(=O)c5c(CC(CC)CCCC)sc(CC(CC)CCCC)c5C6=O)s4)sc3c(-c3ccc(CC(CC)CCCC)s3)c3ccsc23)s1,CCCCC(=O)OCC1(C2=CC=CC=C2)C3=CC=CC4=CC=CC5=CC=CC6=CC=CC7=CC=CC1=C7C6=C5C4=C3,0.85,10.19,50.3,4.36,4.3567345,0.074896788990834,4.31,4.36,1:1,,,,inverted,inverted,ZnO,ZnO,MoO3,MoO3,,chlorobenzene,,,-5.33,-3.48,,-6.1,-3.7,
105007,10.1002/adfm.201806747,10.1002/adfm.201806747,PBDB-T,N2200,PBDB-T,N2200,CCCCC(CC)Cc1ccc(-c2c3cc(-c4ccc(-c5sc(-c6cccs6)c6c5C(=O)c5c(CC(CC)CCCC)sc(CC(CC)CCCC)c5C6=O)s4)sc3c(-c3ccc(CC(CC)CCCC)s3)c3ccsc23)s1,CCCCCCCCCCC(CCCCCCCC)CN1C(=O)c2ccc3c4c(c(-c5ccc(-c6cccs6)s5)cc(c24)C1=O)C(=O)N(CC(CCCCCCCC)CCCCCCCCCC)C3=O,0.86,11.14,63.7,6.11,6.102714800000001,0.1192340425531786,6.0,6.11,2:1,,,,inverted,inverted,ZnO,ZnO,MoO3,MoO3,,chlorobenzene,,,-5.33,-3.48,,-5.71,-4.02,
105008,10.1002/adfm.201806747,10.1002/adfm.201806747,PBDB-T,N2200,PBDB-T,N2200,CCCCC(CC)Cc1ccc(-c2c3cc(-c4ccc(-c5sc(-c6cccs6)c6c5C(=O)c5c(CC(CC)CCCC)sc(CC(CC)CCCC)c5C6=O)s4)sc3c(-c3ccc(CC(CC)CCCC)s3)c3ccsc23)s1,CCCCCCCCCCC(CCCCCCCC)CN1C(=O)c2ccc3c4c(c(-c5ccc(-c6cccs6)s5)cc(c24)C1=O)C(=O)N(CC(CCCCCCCC)CCCCCCCCCC)C3=O,0.86,10.99,65.5,6.2,6.190667,0.1505322580645274,6.04,6.2,2:1,,,,inverted,inverted,ZnO,ZnO,MoO3,MoO3,,chlorobenzene,,,-5.33,-3.48,,-5.71,-4.02,
105009,10.1002/adfm.201806747,10.1002/adfm.201806747,PBDB-T,N2200,PBDB-T,N2200,CCCCC(CC)Cc1ccc(-c2c3cc(-c4ccc(-c5sc(-c6cccs6)c6c5C(=O)c5c(CC(CC)CCCC)sc(CC(CC)CCCC)c5C6=O)s4)sc3c(-c3ccc(CC(CC)CCCC)s3)c3ccsc23)s1,CCCCCCCCCCC(CCCCCCCC)CN1C(=O)c2ccc3c4c(c(-c5ccc(-c6cccs6)s5)cc(c24)C1=O)C(=O)N(CC(CCCCCCCC)CCCCCCCCCC)C3=O,0.86,10.92,65.9,6.19,6.1888008,0.0193731825525087,6.07,6.19,2:1,,,,inverted,inverted,ZnO,ZnO,MoO3,MoO3,,chlorobenzene,,,-5.33,-3.48,,-5.71,-4.02,
105010,10.1002/adfm.201806747,10.1002/adfm.201806747,PBDB-T,N2200,PBDB-T,N2200,CCCCC(CC)Cc1ccc(-c2c3cc(-c4ccc(-c5sc(-c6cccs6)c6c5C(=O)c5c(CC(CC)CCCC)sc(CC(CC)CCCC)c5C6=O)s4)sc3c(-c3ccc(CC(CC)CCCC)s3)c3ccsc23)s1,CCCCCCCCCCC(CCCCCCCC)CN1C(=O)c2ccc3c4c(c(-c5ccc(-c6cccs6)s5)cc(c24)C1=O)C(=O)N(CC(CCCCCCCC)CCCCCCCCCC)C3=O,0.86,11.1,64.9,6.2,6.195354,0.0749354838709701,6.05,6.2,2:1,,,,inverted,inverted,ZnO,ZnO,MoO3,MoO3,,chlorobenzene,,,-5.33,-3.48,,-5.71,-4.02,
105011,10.1002/adfm.201806747,10.1002/adfm.201806747,PBDB-T,N2200,PBDB-T,N2200,CCCCC(CC)Cc1ccc(-c2c3cc(-c4ccc(-c5sc(-c6cccs6)c6c5C(=O)c5c(CC(CC)CCCC)sc(CC(CC)CCCC)c5C6=O)s4)sc3c(-c3ccc(CC(CC)CCCC)s3)c3ccsc23)s1,CCCCCCCCCCC(CCCCCCCC)CN1C(=O)c2ccc3c4c(c(-c5ccc(-c6cccs6)s5)cc(c24)C1=O)C(=O)N(CC(CCCCCCCC)CCCCCCCCCC)C3=O,0.86,10.97,64.2,6.06,6.0567564,0.0535247524752367,5.93,6.06,2:1,,,,inverted,inverted,ZnO,ZnO,MoO3,MoO3,,chlorobenzene,,,-5.33,-3.48,,-5.71,-4.02,
105012,10.1002/adfm.201806747,10.1002/adfm.201806747,PTzBI,PCBM,PTzBI,PCBM,CCCCCCCCN1C(=O)c2c(c(-c3ccc(-c4cc5c(-c6ccc(CC(CC)CCCC)s6)c6sccc6c(-c6ccc(CC(CC)CCCC)s6)c5s4)s3)c3nn(CCCCCCCC)nc3c2-c2cccs2)C1=O,CCCCC(=O)OCC1(C2=CC=CC=C2)C3=CC=CC4=CC=CC5=CC=CC6=CC=CC7=CC=CC1=C7C6=C5C4=C3,0.82,12.04,63.5,6.27,6.269227999999998,0.0123125996810419,6.17,6.27,1:1,,,,inverted,inverted,ZnO,ZnO,MoO3,MoO3,,chloroform,,,-5.34,-3.46,,-6.1,-3.7,
105013,10.1002/adfm.201806747,10.1002/adfm.201806747,PTzBI,PCBM,PTzBI,PCBM,CCCCCCCCN1C(=O)c2c(c(-c3ccc(-c4cc5c(-c6ccc(CC(CC)CCCC)s6)c6sccc6c(-c6ccc(CC(CC)CCCC)s6)c5s4)s3)c3nn(CCCCCCCC)nc3c2-c2cccs2)C1=O,CCCCC(=O)OCC1(C2=CC=CC=C2)C3=CC=CC4=CC=CC5=CC=CC6=CC=CC7=CC=CC1=C7C6=C5C4=C3,0.82,12.11,62.9,6.25,6.246095799999999,0.0624672000000146,6.19,6.25,1:1,,,,inverted,inverted,ZnO,ZnO,MoO3,MoO3,,chloroform,,,-5.34,-3.46,,-6.1,-3.7,
105014,10.1002/adfm.201806747,10.1002/adfm.201806747,PTzBI,PCBM,PTzBI,PCBM,CCCCCCCCN1C(=O)c2c(c(-c3ccc(-c4cc5c(-c6ccc(CC(CC)CCCC)s6)c6sccc6c(-c6ccc(CC(CC)CCCC)s6)c5s4)s3)c3nn(CCCCCCCC)nc3c2-c2cccs2)C1=O,CCCCC(=O)OCC1(C2=CC=CC=C2)C3=CC=CC4=CC=CC5=CC=CC6=CC=CC7=CC=CC1=C7C6=C5C4=C3,0.82,12.39,58.2,5.91,5.913003600000001,0.0508223350253881,5.83,5.91,1:1,,,,inverted,inverted,ZnO,ZnO,MoO3,MoO3,,chloroform,,,-5.34,-3.46,,-6.1,-3.7,
105015,10.1002/adfm.201806747,10.1002/adfm.201806747,PTzBI,PCBM,PTzBI,PCBM,CCCCCCCCN1C(=O)c2c(c(-c3ccc(-c4cc5c(-c6ccc(CC(CC)CCCC)s6)c6sccc6c(-c6ccc(CC(CC)CCCC)s6)c5s4)s3)c3nn(CCCCCCCC)nc3c2-c2cccs2)C1=O,CCCCC(=O)OCC1(C2=CC=CC=C2)C3=CC=CC4=CC=CC5=CC=CC6=CC=CC7=CC=CC1=C7C6=C5C4=C3,0.81,12.38,55.5,5.57,5.565429,0.0820646319569178,5.46,5.57,1:1,,,,inverted,inverted,ZnO,ZnO,MoO3,MoO3,,chloroform,,,-5.34,-3.46,,-6.1,-3.7,
105016,10.1002/adfm.201806747,10.1002/adfm.201806747,PTzBI,PCBM,PTzBI,PCBM,CCCCCCCCN1C(=O)c2c(c(-c3ccc(-c4cc5c(-c6ccc(CC(CC)CCCC)s6)c6sccc6c(-c6ccc(CC(CC)CCCC)s6)c5s4)s3)c3nn(CCCCCCCC)nc3c2-c2cccs2)C1=O,CCCCC(=O)OCC1(C2=CC=CC=C2)C3=CC=CC4=CC=CC5=CC=CC6=CC=CC7=CC=CC1=C7C6=C5C4=C3,0.81,12.37,50.0,5.01,5.00985,0.0029940119760409,4.95,5.01,1:1,,,,inverted,inverted,ZnO,ZnO,MoO3,MoO3,,chloroform,,,-5.34,-3.46,,-6.1,-3.7,
105017,10.1002/adfm.201806747,10.1002/adfm.201806747,PTzBI,N2200,PTzBI,N2200,CCCCCCCCN1C(=O)c2c(c(-c3ccc(-c4cc5c(-c6ccc(CC(CC)CCCC)s6)c6sccc6c(-c6ccc(CC(CC)CCCC)s6)c5s4)s3)c3nn(CCCCCCCC)nc3c2-c2cccs2)C1=O,CCCCCCCCCCC(CCCCCCCC)CN1C(=O)c2ccc3c4c(c(-c5ccc(-c6cccs6)s5)cc(c24)C1=O)C(=O)N(CC(CCCCCCCC)CCCCCCCCCC)C3=O,0.87,14.57,63.9,8.09,8.0999001,0.122374536464764,7.93,8.09,2:1,,,,inverted,inverted,ZnO,ZnO,MoO3,MoO3,,chloroform,,130.0,-5.34,-3.46,,-5.71,-4.02,
105018,10.1002/adfm.201806747,10.1002/adfm.201806747,PTzBI,N2200,PTzBI,N2200,CCCCCCCCN1C(=O)c2c(c(-c3ccc(-c4cc5c(-c6ccc(CC(CC)CCCC)s6)c6sccc6c(-c6ccc(CC(CC)CCCC)s6)c5s4)s3)c3nn(CCCCCCCC)nc3c2-c2cccs2)C1=O,CCCCCCCCCCC(CCCCCCCC)CN1C(=O)c2ccc3c4c(c(-c5ccc(-c6cccs6)s5)cc(c24)C1=O)C(=O)N(CC(CCCCCCCC)CCCCCCCCCC)C3=O,0.87,14.51,64.7,8.17,8.1675339,0.0301848225214133,8.01,8.17,2:1,,,,inverted,inverted,ZnO,ZnO,MoO3,MoO3,,chloroform,,130.0,-5.34,-3.46,,-5.71,-4.02,
105019,10.1002/adfm.201806747,10.1002/adfm.201806747,PTzBI,N2200,PTzBI,N2200,CCCCCCCCN1C(=O)c2c(c(-c3ccc(-c4cc5c(-c6ccc(CC(CC)CCCC)s6)c6sccc6c(-c6ccc(CC(CC)CCCC)s6)c5s4)s3)c3nn(CCCCCCCC)nc3c2-c2cccs2)C1=O,CCCCCCCCCCC(CCCCCCCC)CN1C(=O)c2ccc3c4c(c(-c5ccc(-c6cccs6)s5)cc(c24)C1=O)C(=O)N(CC(CCCCCCCC)CCCCCCCCCC)C3=O,0.87,14.72,64.1,8.21,8.2089024,0.0133690621193832,8.05,8.21,2:1,,,,inverted,inverted,ZnO,ZnO,MoO3,MoO3,,chloroform,,130.0,-5.34,-3.46,,-5.71,-4.02,
105020,10.1002/adfm.201806747,10.1002/adfm.201806747,PTzBI,N2200,PTzBI,N2200,CCCCCCCCN1C(=O)c2c(c(-c3ccc(-c4cc5c(-c6ccc(CC(CC)CCCC)s6)c6sccc6c(-c6ccc(CC(CC)CCCC)s6)c5s4)s3)c3nn(CCCCCCCC)nc3c2-c2cccs2)C1=O,CCCCCCCCCCC(CCCCCCCC)CN1C(=O)c2ccc3c4c(c(-c5ccc(-c6cccs6)s5)cc(c24)C1=O)C(=O)N(CC(CCCCCCCC)CCCCCCCCCC)C3=O,0.87,14.67,62.8,8.02,8.015101199999998,0.0610822942643541,7.88,8.02,2:1,,,,inverted,inverted,ZnO,ZnO,MoO3,MoO3,,chloroform,,130.0,-5.34,-3.46,,-5.71,-4.02,
105021,10.1002/adfm.201806747,10.1002/adfm.201806747,PTzBI,N2200,PTzBI,N2200,CCCCCCCCN1C(=O)c2c(c(-c3ccc(-c4cc5c(-c6ccc(CC(CC)CCCC)s6)c6sccc6c(-c6ccc(CC(CC)CCCC)s6)c5s4)s3)c3nn(CCCCCCCC)nc3c2-c2cccs2)C1=O,CCCCCCCCCCC(CCCCCCCC)CN1C(=O)c2ccc3c4c(c(-c5ccc(-c6cccs6)s5)cc(c24)C1=O)C(=O)N(CC(CCCCCCCC)CCCCCCCCCC)C3=O,0.87,14.23,64.2,7.96,7.948024200000001,0.1504497487437086,7.8,7.96,2:1,,,,inverted,inverted,ZnO,ZnO,MoO3,MoO3,,chloroform,,130.0,-5.34,-3.46,,-5.71,-4.02,
105022,10.1002/adfm.201903970,10.1002/adfm.201903970,PTB7-Th,f-BTI2-FT,PTB7-Th,PBTI2(0DT)-FT,CCCCC(CC)COC(=O)c1sc2csc(-c3cc4c(-c5ccc(CC(CC)CCCC)s5)c5sccc5c(-c5ccc(CC(CC)CCCC)s5)c4s3)c2c1F,CCCCCCCCCCC(CCCCCCCC)Cn1c(=O)c2ccsc2c2sc3c(sc4c5sc(-c6scc(F)c6F)cc5c(=O)n(CC(CCCCCCCC)CCCCCCCCCC)c(=O)c43)c2c1=O,1.01,12.8,52.97,6.84,6.8479616,0.1163976608187103,6.46,6.84,1:2,,,,ITO/PEDOT:PSS/active layer/LiF/Al,conventional,LiF,LiF,PEDOT:PSS,PEDOT:PSS,,chlorobenzene,chlorobenzene,80.0,-5.29,-3.72,,-6.12,-3.43,
105023,10.1002/adfm.201903970,10.1002/adfm.201903970,PTB7-Th,BTI2-10TPD,PTB7-Th,BTI2-10TPD,CCCCC(CC)COC(=O)c1sc2csc(-c3cc4c(-c5ccc(CC(CC)CCCC)s5)c5sccc5c(-c5ccc(CC(CC)CCCC)s5)c4s3)c2c1F,CCCCCCCCCCC(CCCCCCCC)Cn1c(=O)c2ccsc2c2sc3c(sc4c5sc(-c6sc(-c7sc(-c8scc(F)c8F)c8c7C(=O)N(CC(CCCCCC)CCCCCCCC)C8=O)c(F)c6F)cc5c(=O)n(CC(CCCCCCCC)CCCCCCCCCC)c(=O)c43)c2c1=O,1.04,12.72,56.25,7.42,7.441200000000001,0.2857142857143021,7.12,7.42,1:2,,,,ITO/PEDOT:PSS/active layer/LiF/Al,conventional,LiF,LiF,PEDOT:PSS,PEDOT:PSS,,chlorobenzene,chlorobenzene,80.0,-5.29,-3.72,,-6.13,-3.42,
105024,10.1002/adfm.201903970,10.1002/adfm.201903970,PTB7-Th,BTI2-30TPD,PTB7-Th,BTI2-10TPD,CCCCC(CC)COC(=O)c1sc2csc(-c3cc4c(-c5ccc(CC(CC)CCCC)s5)c5sccc5c(-c5ccc(CC(CC)CCCC)s5)c4s3)c2c1F,CCCCCCCCCCC(CCCCCCCC)Cn1c(=O)c2ccsc2c2sc3c(sc4c5sc(-c6sc(-c7sc(-c8scc(F)c8F)c8c7C(=O)N(CC(CCCCCC)CCCCCCCC)C8=O)c(F)c6F)cc5c(=O)n(CC(CCCCCCCC)CCCCCCCCCC)c(=O)c43)c2c1=O,1.05,13.56,58.25,8.28,8.293635,0.1646739130434871,8.1,8.28,1:2,,,,ITO/PEDOT:PSS/active layer/LiF/Al,conventional,LiF,LiF,PEDOT:PSS,PEDOT:PSS,,chlorobenzene,chlorobenzene,80.0,-5.29,-3.72,,-6.15,-3.41,
105025,10.1002/adfm.201903970,10.1002/adfm.201903970,PTB7-Th,BTI2-50TPD,PTB7-Th,BTI2-10TPD,CCCCC(CC)COC(=O)c1sc2csc(-c3cc4c(-c5ccc(CC(CC)CCCC)s5)c5sccc5c(-c5ccc(CC(CC)CCCC)s5)c4s3)c2c1F,CCCCCCCCCCC(CCCCCCCC)Cn1c(=O)c2ccsc2c2sc3c(sc4c5sc(-c6sc(-c7sc(-c8scc(F)c8F)c8c7C(=O)N(CC(CCCCCC)CCCCCCCC)C8=O)c(F)c6F)cc5c(=O)n(CC(CCCCCCCC)CCCCCCCCCC)c(=O)c43)c2c1=O,1.07,12.23,49.95,6.54,6.5365069500000015,0.0534105504586934,6.22,6.54,1:2,,,,ITO/PEDOT:PSS/active layer/LiF/Al,conventional,LiF,LiF,PEDOT:PSS,PEDOT:PSS,,chlorobenzene,chlorobenzene,80.0,-5.29,-3.72,,-6.16,-3.4,
105027,10.1002/adfm.201906809,10.1002/adfm.201906809,L68,TTPT-T-4F,J52-Cl,TTPT-T-4F,CCCCCCCCC(CCCCCC)Cn1nc2c(-c3cccs3)c(F)c(F)c(-c3ccc(-c4cc5c(-c6cc(Cl)c(CC(CC)CCCC)s6)c6sccc6c(-c6cc(Cl)c(CC(CC)CCCC)s6)c5s4)s3)c2n1,CCCCCCc1ccc(C2(c3ccc(CCCCCC)cc3)c3cc4c(cc3-c3sc(-c5ccc(/C=C6\C(=O)c7cc(F)c(F)cc7C6=C(C#N)C#N)s5)cc32)C(c2ccc(CCCCCC)cc2)(c2ccc(CCCCCC)cc2)c2c-4sc3cc(/C=C4\C(=O)c5cc(F)c(F)cc5C4=C(C#N)C#N)sc23)cc1,0.85,21.25,70.1,12.72,12.661812499999998,0.4574488993710888,12.42,12.72,,,,,ITO/ZnO/active layer/MoO3/Ag,inverted,ZnO,ZnO,MoO3,MoO3,,,,,-5.495,-3.465,,-5.63,-4.08,
105028,10.1002/adfm.201906809,10.1002/adfm.201906809,L2,TTPT-T-4F,L2,TTPT-T-4F,CCCCCCCCC(CCCCCC)Cn1nc2c(-c3cccs3)c(F)c(F)c(-c3ccc(-c4cc5c(-c6cc(Cl)c(CC(CC)CCCC)s6)c6occc6c(-c6cc(Cl)c(CC(CC)CCCC)s6)c5o4)s3)c2n1,CCCCCCc1ccc(C2(c3ccc(CCCCCC)cc3)c3cc4c(cc3-c3sc(-c5ccc(/C=C6\C(=O)c7cc(F)c(F)cc7C6=C(C#N)C#N)s5)cc32)C(c2ccc(CCCCCC)cc2)(c2ccc(CCCCCC)cc2)c2c-4sc3cc(/C=C4\C(=O)c5cc(F)c(F)cc5C4=C(C#N)C#N)sc23)cc1,0.86,22.17,73.6,14.0,14.0327232,0.2337371428571393,13.68,14.0,,,,,ITO/ZnO/active layer/MoO3/Ag,inverted,ZnO,ZnO,MoO3,MoO3,,,,,-5.5,-3.39,,-5.63,-4.08,
105029,10.1002/adfm.201906855,10.1002/adfm.201906855,PM6,IDIC-2F,PM6,IDIC-2F,COC(=O)C(C)(C)c1cc(C)cc(-c2sc3c4sc5cc(/C=C6/C(=O)c7cc(F)cc(c7)C(=O)/C6=C\c6cc(C(C)(C)C(=O)OC)c(-c7cc(C)cc(C(C)(C)C(=O)OC)c7)s6)sc5c4c(C(C)(C)C(=O)OC)ccc2-3)c1,CCCCCCC1(CCCCCC)c2cc3c(cc2-c2sc(/C=C4\C(=O)c5cc(F)ccc5C4=C(C#N)C#N)cc21)C(CCCCCC)(CCCCCC)c1cc(/C=C2\C(=O)c4cc(F)ccc4C2=C(C#N)C#N)sc1-3,0.846,17.95,75.8,11.52,11.5107606,0.080203125000002,11.35,11.52,1:1,,,,ITO/PEDOT:PSS/PM6:acceptors/PDINO/Al,conventional,PDINO,PDINO,PEDOT:PSS,PEDOT:PSS,110.0,chloroform,chloroform,120.0,-5.56,-3.65,,-5.75,-3.95,
105030,10.1002/adfm.201906855,10.1002/adfm.201906855,PM6,MO-IDIC-2F,PM6,MO-IDIC-2F,COC(=O)C(C)(C)c1cc(C)cc(-c2sc3c4sc5cc(/C=C6/C(=O)c7cc(F)cc(c7)C(=O)/C6=C\c6cc(C(C)(C)C(=O)OC)c(-c7cc(C)cc(C(C)(C)C(=O)OC)c7)s6)sc5c4c(C(C)(C)C(=O)OC)ccc2-3)c1,CCCCCCC1(CCCCCC)c2cc(/C=C3\C(=O)c4cc(F)ccc4C3=C(C#N)C#N)sc2-c2c(OC)c3c(c(OC)c21)-c1sc(/C=C2\C(=O)c4cc(F)ccc4C2=C(C#N)C#N)cc1C3(CCCCCC)CCCCCC,0.843,18.92,76.7,12.23,12.233312520000002,0.0270852003270767,12.21,12.23,1:1,,,,ITO/PEDOT:PSS/PM6:acceptors/PDINO/Al,conventional,PDINO,PDINO,PEDOT:PSS,PEDOT:PSS,110.0,chloroform,chloroform,120.0,-5.56,-3.65,,-5.8,-3.93,
105031,10.1002/adfm.201906855,10.1002/adfm.201906855,PM6,HO-IDIC-2F,PM6,HO-IDIC-2F,COC(=O)C(C)(C)c1cc(C)cc(-c2sc3c4sc5cc(/C=C6/C(=O)c7cc(F)cc(c7)C(=O)/C6=C\c6cc(C(C)(C)C(=O)OC)c(-c7cc(C)cc(C(C)(C)C(=O)OC)c7)s6)sc5c4c(C(C)(C)C(=O)OC)ccc2-3)c1,CCCCCCOc1c2c(c(OCCCCCC)c3c1C(CCCCCC)(CCCCCC)c1cc(/C=C4\C(=O)c5cc(F)ccc5C4=C(C#N)C#N)sc1-3)C(CCCCCC)(CCCCCC)c1cc(/C=C3\C(=O)c4cc(F)ccc4C3=C(C#N)C#N)sc1-2,0.863,19.05,76.3,12.53,12.54383445,0.110410614525133,12.24,12.53,1:1,,,,ITO/PEDOT:PSS/PM6:acceptors/PDINO/Al,conventional,PDINO,PDINO,PEDOT:PSS,PEDOT:PSS,110.0,chloroform,chloroform,120.0,-5.56,-3.65,,-5.81,-3.91,
105032,10.1002/adfm.201906855,10.1002/adfm.201906855,PM6,DO-IDIC-2F,PM6,DO-IDIC-2F,COC(=O)C(C)(C)c1cc(C)cc(-c2sc3c4sc5cc(/C=C6/C(=O)c7cc(F)cc(c7)C(=O)/C6=C\c6cc(C(C)(C)C(=O)OC)c(-c7cc(C)cc(C(C)(C)C(=O)OC)c7)s6)sc5c4c(C(C)(C)C(=O)OC)ccc2-3)c1,CCCCCCCCCCOc1c2c(c(OCCCCCCCCCC)c3c1C(CCCCCC)(CCCCCC)c1cc(/C=C4\C(=O)c5cc(F)ccc5C4=C(C#N)C#N)sc1-3)C(CCCCCC)(CCCCCC)c1cc(/C=C3\C(=O)c4cc(F)ccc4C3=C(C#N)C#N)sc1-2,0.864,19.63,76.5,13.02,12.974644799999998,0.3483502304147562,12.94,13.02,1:1,,,,ITO/PEDOT:PSS/PM6:acceptors/PDINO/Al,conventional,PDINO,PDINO,PEDOT:PSS,PEDOT:PSS,110.0,chloroform,chloroform,120.0,-5.56,-3.65,,-5.79,-3.88,
105033,10.1002/adfm.202000383,10.1002/adfm.202000383,PM6,IDTP-4F,PM6,IDTP-4F,COC(=O)C(C)(C)c1cc(C)cc(-c2sc3c4sc5cc(/C=C6/C(=O)c7cc(F)cc(c7)C(=O)/C6=C\c6cc(C(C)(C)C(=O)OC)c(-c7cc(C)cc(C(C)(C)C(=O)OC)c7)s6)sc5c4c(C(C)(C)C(=O)OC)ccc2-3)c1,CCCCCCc1ccc(C2(c3ccc(CCCCCC)cc3)c3cc4c(cc3-c3sc(/C=C5\C(=O)c6cc(F)c(F)cc6C5=C(C#N)C#N)cc32)C(c2ccc(CCCCCC)cc2)(c2ccc(CCCCCC)cc2)c2c-4sc3c4sc(/C=C5\C(=O)c6cc(F)c(F)cc6C5=C(C#N)C#N)cc4n(CC(CC)CCCC)c23)cc1,0.871,22.3,73.4,14.3,14.2567022,0.3027818181818146,14.0,14.3,1:1 w/w,,,,ITO/PEDOT:PSS/active layer/PNDIT-F3N/Ag,conventional,PNDIT-F3N,PNDIT-F3N,PEDOT:PSS,PEDOT:PSS,,,,,-5.56,-3.65,,-5.54,-3.98,
105034,10.1002/adfm.202000383,10.1002/adfm.202000383,PM6,IDTTP-4F,PM6,IDTTP-4F,COC(=O)C(C)(C)c1cc(C)cc(-c2sc3c4sc5cc(/C=C6/C(=O)c7cc(F)cc(c7)C(=O)/C6=C\c6cc(C(C)(C)C(=O)OC)c(-c7cc(C)cc(C(C)(C)C(=O)OC)c7)s6)sc5c4c(C(C)(C)C(=O)OC)ccc2-3)c1,CCCCCCc1ccc(C2(c3ccc(CCCCCC)cc3)c3cc4c(cc3-c3sc5cc(/C=C6\C(=O)c7cc(F)c(F)cc7C6=C(C#N)C#N)sc5c32)C(c2ccc(CCCCCC)cc2)(c2ccc(CCCCCC)cc2)c2c-4sc3c4sc(/C=C5\C(=O)c6cc(F)c(F)cc6C5=C(C#N)C#N)cc4n(CC(CC)CCCC)c23)cc1,0.874,20.5,70.3,12.6,12.595651,0.0345158730158689,12.2,12.6,1:1 w/w,,,,ITO/PEDOT:PSS/active layer/PNDIT-F3N/Ag,conventional,PNDIT-F3N,PNDIT-F3N,PEDOT:PSS,PEDOT:PSS,,,,,-5.56,-3.65,,-5.53,-3.97,
105035,10.1002/adfm.202000383,10.1002/adfm.202000383,S1,IDTP-4F,S1,IDTP-4F,CCCCC(CC)Cc1sc(-c2c3cc(-c4ccc(-c5sc(-c6ccc(-c7cc8c(-c9cc(F)c(CC(CC)CCCC)s9)c9sc(-c%10scc(C(=O)OC)c%10F)cc9c(-c9cc(F)c(CC(CC)CCCC)s9)c8s7)s6)c6c5C(=O)c5c(CC(CC)CCCC)sc(CC(CC)CCCC)c5C6=O)s4)sc3c(-c3cc(F)c(CC(CC)CCCC)s3)c3ccsc23)cc1F,CCCCCCc1ccc(C2(c3ccc(CCCCCC)cc3)c3cc4c(cc3-c3sc(/C=C5\C(=O)c6cc(F)c(F)cc6C5=C(C#N)C#N)cc32)C(c2ccc(CCCCCC)cc2)(c2ccc(CCCCCC)cc2)c2c-4sc3c4sc(/C=C5\C(=O)c6cc(F)c(F)cc6C5=C(C#N)C#N)cc4n(CC(CC)CCCC)c23)cc1,0.892,22.4,73.2,14.6,14.6259456,0.177709589041096,14.3,14.6,1:1 w/w,,,,ITO/PEDOT:PSS/active layer/PNDIT-F3N/Ag,conventional,PNDIT-F3N,PNDIT-F3N,PEDOT:PSS,PEDOT:PSS,,,,,-5.52,-3.72,,-5.54,-3.98,
105036,10.1002/adfm.202000383,10.1002/adfm.202000383,S1,IDTTP-4F,S1,IDTTP-4F,CCCCC(CC)Cc1sc(-c2c3cc(-c4ccc(-c5sc(-c6ccc(-c7cc8c(-c9cc(F)c(CC(CC)CCCC)s9)c9sc(-c%10scc(C(=O)OC)c%10F)cc9c(-c9cc(F)c(CC(CC)CCCC)s9)c8s7)s6)c6c5C(=O)c5c(CC(CC)CCCC)sc(CC(CC)CCCC)c5C6=O)s4)sc3c(-c3cc(F)c(CC(CC)CCCC)s3)c3ccsc23)cc1F,CCCCCCc1ccc(C2(c3ccc(CCCCCC)cc3)c3cc4c(cc3-c3sc5cc(/C=C6\C(=O)c7cc(F)c(F)cc7C6=C(C#N)C#N)sc5c32)C(c2ccc(CCCCCC)cc2)(c2ccc(CCCCCC)cc2)c2c-4sc3c4sc(/C=C5\C(=O)c6cc(F)c(F)cc6C5=C(C#N)C#N)cc4n(CC(CC)CCCC)c23)cc1,0.897,21.4,70.2,13.5,13.4754516,0.1818400000000035,13.2,13.5,1:1 w/w,,,,ITO/PEDOT:PSS/active layer/PNDIT-F3N/Ag,conventional,PNDIT-F3N,PNDIT-F3N,PEDOT:PSS,PEDOT:PSS,,,,,-5.52,-3.72,,-5.53,-3.97,
105037,10.1002/adfm.202000383,10.1002/adfm.202000383,PM7,IDTP-4F,PM7,IDTP-4F,CCCCC(CC)Cc1sc(-c2c3ccsc3c(-c3cc(Cl)c(CC(CC)CCCC)s3)c3sc(-c4ccc(-c5sc(-c6cccs6)c6c5C(=O)c5c(CC(CC)CCCC)sc(CC(CC)CCCC)c5C6=O)s4)cc23)cc1Cl,CCCCCCc1ccc(C2(c3ccc(CCCCCC)cc3)c3cc4c(cc3-c3sc(/C=C5\C(=O)c6cc(F)c(F)cc6C5=C(C#N)C#N)cc32)C(c2ccc(CCCCCC)cc2)(c2ccc(CCCCCC)cc2)c2c-4sc3c4sc(/C=C5\C(=O)c6cc(F)c(F)cc6C5=C(C#N)C#N)cc4n(CC(CC)CCCC)c23)cc1,0.903,22.5,74.6,15.2,15.156854999999998,0.2838486842105321,14.9,15.2,1:1 w/w,,,,ITO/PEDOT:PSS/active layer/PNDIT-F3N/Ag,conventional,PNDIT-F3N,PNDIT-F3N,PEDOT:PSS,PEDOT:PSS,,,,,-5.575,-3.67,,-5.54,-3.98,
105038,10.1002/adfm.202000383,10.1002/adfm.202000383,PM7,IDTTP-4F,PM7,IDTTP-4F,CCCCC(CC)Cc1sc(-c2c3ccsc3c(-c3cc(Cl)c(CC(CC)CCCC)s3)c3sc(-c4ccc(-c5sc(-c6cccs6)c6c5C(=O)c5c(CC(CC)CCCC)sc(CC(CC)CCCC)c5C6=O)s4)cc23)cc1Cl,CCCCCCc1ccc(C2(c3ccc(CCCCCC)cc3)c3cc4c(cc3-c3sc5cc(/C=C6\C(=O)c7cc(F)c(F)cc7C6=C(C#N)C#N)sc5c32)C(c2ccc(CCCCCC)cc2)(c2ccc(CCCCCC)cc2)c2c-4sc3c4sc(/C=C5\C(=O)c6cc(F)c(F)cc6C5=C(C#N)C#N)cc4n(CC(CC)CCCC)c23)cc1,0.908,21.2,71.6,13.8,13.7827136,0.1252637681159527,13.5,13.8,1:1 w/w,,,,ITO/PEDOT:PSS/active layer/PNDIT-F3N/Ag,conventional,PNDIT-F3N,PNDIT-F3N,PEDOT:PSS,PEDOT:PSS,,,,,-5.575,-3.67,,-5.53,-3.97,
105039,10.1002/adfm.202008767,10.1002/adfm.202008767,PM6,Y6-2Cl,PM6,Y6-2Cl,COC(=O)C(C)(C)c1cc(C)cc(-c2sc3c4sc5cc(/C=C6/C(=O)c7cc(F)cc(c7)C(=O)/C6=C\c6cc(C(C)(C)C(=O)OC)c(-c7cc(C)cc(C(C)(C)C(=O)OC)c7)s6)sc5c4c(C(C)(C)C(=O)OC)ccc2-3)c1,CCCCCCCCCCCc1c(/C=C2\C(=O)c3cc(Cl)c(Cl)cc3C2=C(C#N)C#N)sc2c1sc1c3c4nsnc4c4c5sc6c(CCCCCCCCCCC)c(/C=C7\C(=O)c8cc(Cl)c(Cl)cc8C7=C(C#N)C#N)sc6c5n(CC(CC)CCCC)c4c3n(CC(CC)CCCC)c21,0.833,20.93,65.64,11.44,11.444130516,0.0361059090909093,11.12,11.44,1:1.2,,,,ITO/PEDOT:PSS/active layer/PDINO/Al,conventional,PDINO,PDINO,PEDOT:PSS,PEDOT:PSS,,CB,chlorobenzene,,-5.56,-3.65,,,,
105040,10.1002/adfm.202008767,10.1002/adfm.202008767,PM6,Y6-2Cl,PM6,Y6-2Cl,COC(=O)C(C)(C)c1cc(C)cc(-c2sc3c4sc5cc(/C=C6/C(=O)c7cc(F)cc(c7)C(=O)/C6=C\c6cc(C(C)(C)C(=O)OC)c(-c7cc(C)cc(C(C)(C)C(=O)OC)c7)s6)sc5c4c(C(C)(C)C(=O)OC)ccc2-3)c1,CCCCCCCCCCCc1c(/C=C2\C(=O)c3cc(Cl)c(Cl)cc3C2=C(C#N)C#N)sc2c1sc1c3c4nsnc4c4c5sc6c(CCCCCCCCCCC)c(/C=C7\C(=O)c8cc(Cl)c(Cl)cc8C7=C(C#N)C#N)sc6c5n(CC(CC)CCCC)c4c3n(CC(CC)CCCC)c21,0.869,24.67,65.66,14.08,14.076341818,0.0259814062499913,13.89,14.08,1:1.2,,,,ITO/PEDOT:PSS/active layer/PDINO/Al,conventional,PDINO,PDINO,PEDOT:PSS,PEDOT:PSS,,CF,chloroform,,-5.56,-3.65,,,,
105041,10.1002/adfm.202008767,10.1002/adfm.202008767,PM6,Y6-2Cl,PM6,Y6-2Cl,COC(=O)C(C)(C)c1cc(C)cc(-c2sc3c4sc5cc(/C=C6/C(=O)c7cc(F)cc(c7)C(=O)/C6=C\c6cc(C(C)(C)C(=O)OC)c(-c7cc(C)cc(C(C)(C)C(=O)OC)c7)s6)sc5c4c(C(C)(C)C(=O)OC)ccc2-3)c1,CCCCCCCCCCCc1c(/C=C2\C(=O)c3cc(Cl)c(Cl)cc3C2=C(C#N)C#N)sc2c1sc1c3c4nsnc4c4c5sc6c(CCCCCCCCCCC)c(/C=C7\C(=O)c8cc(Cl)c(Cl)cc8C7=C(C#N)C#N)sc6c5n(CC(CC)CCCC)c4c3n(CC(CC)CCCC)c21,0.859,25.2,74.7,16.17,16.170159599999998,0.0009870129869905,15.96,16.17,1:1.2,,,,ITO/PEDOT:PSS/active layer/PDINO/Al,conventional,PDINO,PDINO,PEDOT:PSS,PEDOT:PSS,,"CF:CB (1.2:1, vol%)",chloroform:chlorobenzene (1.2:1),,-5.56,-3.65,,,,
105042,10.1002/adfm.202008767,10.1002/adfm.202008767,PM6-Ir1,BTP-eC9,PM6-Ir1,BTP-eC9,,CCCCCCCCCc1c(C=C2C(=O)c3cc(Cl)c(Cl)cc3C2=C(C#N)C#N)sc2c1sc1c3c4nsnc4c4c5sc6c(CCCCCCCCC)c(C=C7C(=O)c8cc(Cl)c(Cl)cc8C7=C(C#N)C#N)sc6c5n(CC(CCCC)CCCCCC)c4c3n(CC(CCCC)CCCCCC)c21,0.831,26.76,73.3,16.3,16.30013148,0.0008066257668729,15.9,16.3,,DIO,DIO,0.5%,ITO/PEDOT:PSS/active layer/PDINO/Al,conventional,PDINO,PDINO,PEDOT:PSS,PEDOT:PSS,,CF,chloroform,,,,,-5.665,-4.165,
105043,10.1002/adfm.202008767,10.1002/adfm.202008767,PM6-Ir1,BTP-eC9,PM6-Ir1,BTP-eC9,,CCCCCCCCCc1c(C=C2C(=O)c3cc(Cl)c(Cl)cc3C2=C(C#N)C#N)sc2c1sc1c3c4nsnc4c4c5sc6c(CCCCCCCCC)c(C=C7C(=O)c8cc(Cl)c(Cl)cc8C7=C(C#N)C#N)sc6c5n(CC(CCCC)CCCCCC)c4c3n(CC(CCCC)CCCCCC)c21,0.86,26.2,71.8,16.2,16.177975999999997,0.1359506172839618,15.9,16.2,,,,,ITO/PEDOT:PSS/active layer/PDINO/Al,conventional,PDINO,PDINO,PEDOT:PSS,PEDOT:PSS,,CF:CB = 1.4:1,chloroform:chlorobenzene (1.4:1),,,,,-5.665,-4.165,
105044,10.1002/adfm.202008767,10.1002/adfm.202008767,PM6,N3,PM6,N3,COC(=O)C(C)(C)c1cc(C)cc(-c2sc3c4sc5cc(/C=C6/C(=O)c7cc(F)cc(c7)C(=O)/C6=C\c6cc(C(C)(C)C(=O)OC)c(-c7cc(C)cc(C(C)(C)C(=O)OC)c7)s6)sc5c4c(C(C)(C)C(=O)OC)ccc2-3)c1,CCCCCCCCCCCC1=C(/C=C2\C(=O)C3=CC(F)=C(F)C=C3C2=C(C#N)C#N)SC2=C1SC1=C2N(CCC(CC)CCCC)C2=C1C1=NSN=C1C1=C2N(CCC(CC)CCCC)C2=C1SC1=C2SC(/C=C2\C(=O)C3=CC(F)=C(F)C=C3C2=C(C#N)C#N)=C1CCCCCCCCCCC,0.827,26.31,71.12,15.5,15.474552744,0.164175845161288,15.2,15.5,,CN,CN,,ITO/PEDOT:PSS/active layer/PDINO/Al,conventional,PDINO,PDINO,PEDOT:PSS,PEDOT:PSS,,CF,chloroform,,-5.56,-3.65,,-5.64,-3.86,
105045,10.1002/adfm.202008767,10.1002/adfm.202008767,PM6,N3,PM6,N3,COC(=O)C(C)(C)c1cc(C)cc(-c2sc3c4sc5cc(/C=C6/C(=O)c7cc(F)cc(c7)C(=O)/C6=C\c6cc(C(C)(C)C(=O)OC)c(-c7cc(C)cc(C(C)(C)C(=O)OC)c7)s6)sc5c4c(C(C)(C)C(=O)OC)ccc2-3)c1,CCCCCCCCCCCC1=C(/C=C2\C(=O)C3=CC(F)=C(F)C=C3C2=C(C#N)C#N)SC2=C1SC1=C2N(CCC(CC)CCCC)C2=C1C1=NSN=C1C1=C2N(CCC(CC)CCCC)C2=C1SC1=C2SC(/C=C2\C(=O)C3=CC(F)=C(F)C=C3C2=C(C#N)C#N)=C1CCCCCCCCCCC,0.842,26.26,73.4,16.2,16.22941528,0.1815758024691484,16.0,16.2,,,,,ITO/PEDOT:PSS/active layer/PDINO/Al,conventional,PDINO,PDINO,PEDOT:PSS,PEDOT:PSS,,CF: CB = 1.3:1,chloroform:chlorobenzene (1.3:1),,-5.56,-3.65,,-5.64,-3.86,
105046,10.1002/adfm.202008767,10.1002/adfm.202008767,PM6,Y6-2Cl,PM6,Y6-2Cl,COC(=O)C(C)(C)c1cc(C)cc(-c2sc3c4sc5cc(/C=C6/C(=O)c7cc(F)cc(c7)C(=O)/C6=C\c6cc(C(C)(C)C(=O)OC)c(-c7cc(C)cc(C(C)(C)C(=O)OC)c7)s6)sc5c4c(C(C)(C)C(=O)OC)ccc2-3)c1,CCCCCCCCCCCc1c(/C=C2\C(=O)c3cc(Cl)c(Cl)cc3C2=C(C#N)C#N)sc2c1sc1c3c4nsnc4c4c5sc6c(CCCCCCCCCCC)c(/C=C7\C(=O)c8cc(Cl)c(Cl)cc8C7=C(C#N)C#N)sc6c5n(CC(CC)CCCC)c4c3n(CC(CC)CCCC)c21,0.84,25.55,68.89,14.8,14.7851718,0.1001905405405417,14.5,14.8,1:1.2,CN,CN,,ITO/PEDOT:PSS/active layer/PDINO/Al,conventional,PDINO,PDINO,PEDOT:PSS,PEDOT:PSS,,CF,chloroform,,-5.56,-3.65,,,,
105047,10.1002/adfm.202008767,10.1002/adfm.202008767,PM6,Y6-2Cl,PM6,Y6-2Cl,COC(=O)C(C)(C)c1cc(C)cc(-c2sc3c4sc5cc(/C=C6/C(=O)c7cc(F)cc(c7)C(=O)/C6=C\c6cc(C(C)(C)C(=O)OC)c(-c7cc(C)cc(C(C)(C)C(=O)OC)c7)s6)sc5c4c(C(C)(C)C(=O)OC)ccc2-3)c1,CCCCCCCCCCCc1c(/C=C2\C(=O)c3cc(Cl)c(Cl)cc3C2=C(C#N)C#N)sc2c1sc1c3c4nsnc4c4c5sc6c(CCCCCCCCCCC)c(/C=C7\C(=O)c8cc(Cl)c(Cl)cc8C7=C(C#N)C#N)sc6c5n(CC(CC)CCCC)c4c3n(CC(CC)CCCC)c21,0.844,21.87,70.37,12.9,12.989091636,0.6906328372093093,12.6,12.9,1:1.2,CN,CN,2%,ITO/PEDOT:PSS/active layer/PDINO/Al,conventional,PDINO,PDINO,PEDOT:PSS,PEDOT:PSS,,CB,chlorobenzene,,-5.56,-3.65,,,,
105048,10.1002/adfm.202008767,10.1002/adfm.202008767,PM6,Y6-2Cl,PM6,Y6-2Cl,COC(=O)C(C)(C)c1cc(C)cc(-c2sc3c4sc5cc(/C=C6/C(=O)c7cc(F)cc(c7)C(=O)/C6=C\c6cc(C(C)(C)C(=O)OC)c(-c7cc(C)cc(C(C)(C)C(=O)OC)c7)s6)sc5c4c(C(C)(C)C(=O)OC)ccc2-3)c1,CCCCCCCCCCCc1c(/C=C2\C(=O)c3cc(Cl)c(Cl)cc3C2=C(C#N)C#N)sc2c1sc1c3c4nsnc4c4c5sc6c(CCCCCCCCCCC)c(/C=C7\C(=O)c8cc(Cl)c(Cl)cc8C7=C(C#N)C#N)sc6c5n(CC(CC)CCCC)c4c3n(CC(CC)CCCC)c21,0.859,25.21,74.7,16.2,16.17657633,0.1445905555555535,16.0,16.2,1:1.2,,,,ITO/PEDOT:PSS/active layer/PDINO/Al,conventional,PDINO,PDINO,PEDOT:PSS,PEDOT:PSS,,CF:CB = 1.2:1,chloroform:chlorobenzene (1.2:1),,-5.56,-3.65,,,,
105049,10.1002/adfm.202010436,10.1002/adfm.202010436,PM6,M5,PM6,M5,COC(=O)C(C)(C)c1cc(C)cc(-c2sc3c4sc5cc(/C=C6/C(=O)c7cc(F)cc(c7)C(=O)/C6=C\c6cc(C(C)(C)C(=O)OC)c(-c7cc(C)cc(C(C)(C)C(=O)OC)c7)s6)sc5c4c(C(C)(C)C(=O)OC)ccc2-3)c1,,0.99,8.82,34.8,3.03,3.0386663999999994,0.2860198019801858,2.89,3.03,1:1,1-chloronaphthalene,CN,,ITO/PEDOT:PSS/active layer/PDIN/Ag,conventional,PDIN,PDIN,PEDOT:PSS,PEDOT:PSS,,chloroform,chloroform,90.0,-5.56,-3.65,,-5.51,-3.9,
105050,10.1002/adfm.202010436,10.1002/adfm.202010436,PM6,M6,PM6,M6,COC(=O)C(C)(C)c1cc(C)cc(-c2sc3c4sc5cc(/C=C6/C(=O)c7cc(F)cc(c7)C(=O)/C6=C\c6cc(C(C)(C)C(=O)OC)c(-c7cc(C)cc(C(C)(C)C(=O)OC)c7)s6)sc5c4c(C(C)(C)C(=O)OC)ccc2-3)c1,CCCCCCCCC(CCCCCC)Cn1c2cc(/C=C3\C(=O)c4cc(Cl)c(Cl)cc4C3=C(C#N)C#N)sc2c2sc3c(OCC(CC)CCCC)c4c(sc5c6sc(/C=C7\C(=O)c8cc(Cl)c(Cl)cc8C7=C(C#N)C#N)cc6n(CC(CCCCCC)CCCCCCCC)c54)c(OCC(CC)CCCC)c3c21,0.89,25.21,63.61,14.28,14.27211209,0.0552374649859881,13.7,14.28,1:1,1-chloronaphthalene,CN,0.5 vol%,ITO/PEDOT:PSS/active layer/PDIN/Ag,conventional,PDIN,PDIN,PEDOT:PSS,PEDOT:PSS,,chloroform,chloroform,90.0,-5.56,-3.65,,-5.62,-4.0,
105051,10.1002/adfm.202010436,10.1002/adfm.202010436,PM6,M6,PM6,M6,COC(=O)C(C)(C)c1cc(C)cc(-c2sc3c4sc5cc(/C=C6/C(=O)c7cc(F)cc(c7)C(=O)/C6=C\c6cc(C(C)(C)C(=O)OC)c(-c7cc(C)cc(C(C)(C)C(=O)OC)c7)s6)sc5c4c(C(C)(C)C(=O)OC)ccc2-3)c1,CCCCCCCCC(CCCCCC)Cn1c2cc(/C=C3\C(=O)c4cc(Cl)c(Cl)cc4C3=C(C#N)C#N)sc2c2sc3c(OCC(CC)CCCC)c4c(sc5c6sc(/C=C7\C(=O)c8cc(Cl)c(Cl)cc8C7=C(C#N)C#N)cc6n(CC(CCCCCC)CCCCCCCC)c54)c(OCC(CC)CCCC)c3c21,0.89,24.7,70.3,15.45,15.454049,0.0262071197411015,15.12,15.45,1:1,1-chloronaphthalene,CN,0.5 vol%,ITO/PEDOT:PSS/active layer/PDIN/Al,conventional,PDIN,PDIN,PEDOT:PSS,PEDOT:PSS,,chloroform,chloroform,90.0,-5.56,-3.65,,-5.62,-4.0,
105052,10.1002/adfm.202010436,10.1002/adfm.202010436,PM6,M7,PM6,M7,COC(=O)C(C)(C)c1cc(C)cc(-c2sc3c4sc5cc(/C=C6/C(=O)c7cc(F)cc(c7)C(=O)/C6=C\c6cc(C(C)(C)C(=O)OC)c(-c7cc(C)cc(C(C)(C)C(=O)OC)c7)s6)sc5c4c(C(C)(C)C(=O)OC)ccc2-3)c1,CCCCCCCCC(CCCCCC)Cn1c2cc(/C=C3\C(=O)c4cc(Br)c(Br)cc4C3=C(C#N)C#N)sc2c2sc3c(OCC(CC)CCCC)c4c(sc5c6sc(/C=C7\C(=O)c8cc(Br)c(Br)cc8C7=C(C#N)C#N)cc6n(CC(CCCCCC)CCCCCCCC)c54)c(OCC(CC)CCCC)c3c21,0.89,23.01,62.52,12.82,12.803408280000005,0.1294205928236928,12.21,12.82,1:1,1-chloronaphthalene,CN,0.5 vol%,ITO/PEDOT:PSS/active layer/PDIN/Ag,conventional,PDIN,PDIN,PEDOT:PSS,PEDOT:PSS,,chloroform,chloroform,90.0,-5.56,-3.65,,-5.62,-3.99,
105053,10.1002/adfm.202010436,10.1002/adfm.202010436,PBDB-T,M5,PBDB-T,M5,CCCCC(CC)Cc1ccc(-c2c3cc(-c4ccc(-c5sc(-c6cccs6)c6c5C(=O)c5c(CC(CC)CCCC)sc(CC(CC)CCCC)c5C6=O)s4)sc3c(-c3ccc(CC(CC)CCCC)s3)c3ccsc23)s1,,0.92,19.18,52.07,9.2,9.18806392,0.1297399999999796,8.91,9.2,1:1,1-chloronaphthalene,CN,0.5 vol%,ITO/PEDOT:PSS/active layer/PDIN/Ag,conventional,PDIN,PDIN,PEDOT:PSS,PEDOT:PSS,,chloroform,chloroform,90.0,-5.33,-3.48,,-5.51,-3.9,
105054,10.1002/adfm.202010436,10.1002/adfm.202010436,PBDB-T,M6,PBDB-T,M6,CCCCC(CC)Cc1ccc(-c2c3cc(-c4ccc(-c5sc(-c6cccs6)c6c5C(=O)c5c(CC(CC)CCCC)sc(CC(CC)CCCC)c5C6=O)s4)sc3c(-c3ccc(CC(CC)CCCC)s3)c3ccsc23)s1,CCCCCCCCC(CCCCCC)Cn1c2cc(/C=C3\C(=O)c4cc(Cl)c(Cl)cc4C3=C(C#N)C#N)sc2c2sc3c(OCC(CC)CCCC)c4c(sc5c6sc(/C=C7\C(=O)c8cc(Cl)c(Cl)cc8C7=C(C#N)C#N)cc6n(CC(CCCCCC)CCCCCCCC)c54)c(OCC(CC)CCCC)c3c21,0.81,22.74,58.01,10.63,10.68509394,0.518287300094064,10.39,10.63,1:1,1-chloronaphthalene,CN,0.5 vol%,ITO/PEDOT:PSS/active layer/PDIN/Ag,conventional,PDIN,PDIN,PEDOT:PSS,PEDOT:PSS,,chloroform,chloroform,90.0,-5.33,-3.48,,-5.62,-4.0,
105055,10.1002/adfm.202010436,10.1002/adfm.202010436,PBDB-T,M7,PBDB-T,M7,CCCCC(CC)Cc1ccc(-c2c3cc(-c4ccc(-c5sc(-c6cccs6)c6c5C(=O)c5c(CC(CC)CCCC)sc(CC(CC)CCCC)c5C6=O)s4)sc3c(-c3ccc(CC(CC)CCCC)s3)c3ccsc23)s1,CCCCCCCCC(CCCCCC)Cn1c2cc(/C=C3\C(=O)c4cc(Br)c(Br)cc4C3=C(C#N)C#N)sc2c2sc3c(OCC(CC)CCCC)c4c(sc5c6sc(/C=C7\C(=O)c8cc(Br)c(Br)cc8C7=C(C#N)C#N)cc6n(CC(CCCCCC)CCCCCCCC)c54)c(OCC(CC)CCCC)c3c21,0.8,21.8,58.47,10.24,10.197168,0.4182812500000063,10.05,10.24,1:1,1-chloronaphthalene,CN,0.5 vol%,ITO/PEDOT:PSS/active layer/PDIN/Ag,conventional,PDIN,PDIN,PEDOT:PSS,PEDOT:PSS,,chloroform,chloroform,90.0,-5.33,-3.48,,-5.62,-3.99,
