Repository: JiYiqaq/PCE-KA-GNN

# Data directory

- `raw/Active_Database.csv` is the immutable source dataset bundled under CC BY 4.0. Do not overwrite it with processed data.
- `processed/` is created and populated by the training pipeline. Generated `.pt` and `.pth` caches are intentionally ignored by Git because they can exceed GitHub's normal single-file limit.

See `../DATA_LICENSE.md` for provenance, license and checksum information.

File: data/raw/Active_Database.csv (part 379 of 471)
id,doi,doi_norm,donor,acceptor,donor_canonical,acceptor_canonical,donor_smiles,acceptor_smiles,voc,jsc,ff,pce,pce_recomputed,pce_relative_error_percent,pce_avg,pce_best,d_a_ratio,additive,additive_canonical,additive_ratio,device_structure,device_type,etl,etl_canonical,htl,htl_canonical,active_layer_thickness,solvent,solvent_canonical,annealing_temp,homo_d,lumo_d,eg_d,homo_a,lumo_a,eg_a
105060,10.1002/adfm.202100791,10.1002/adfm.202100791,PM6,PY2F-T,PM6,PY2F-T,COC(=O)C(C)(C)c1cc(C)cc(-c2sc3c4sc5cc(/C=C6/C(=O)c7cc(F)cc(c7)C(=O)/C6=C\c6cc(C(C)(C)C(=O)OC)c(-c7cc(C)cc(C(C)(C)C(=O)OC)c7)s6)sc5c4c(C(C)(C)C(=O)OC)ccc2-3)c1,CCCCCCCCCCCc1c(/C=C2\C(=O)c3c(F)cc(F)cc3C2=C(C#N)C#N)sc2c1sc1c3c4nsnc4c4c5sc6c(CCCCCCCCCCC)c(/C=C7\C(=O)c8c(cc(F)c(-c9cccs9)c8F)C7=C(C#N)C#N)sc6c5n(CC(CCCCCCCC)CCCCCCCCCC)c4c3n(CC(CCCCCCCC)CCCCCCCCCC)c21,0.86,24.27,72.62,15.22,15.15739164,0.4113558475689912,14.98,15.22,,1-chloronaphthalene,,,ITO/PEDOT:PSS/all-PSC/PNDIT-F3N/Ag,normal,PNDIT-F3N,,PEDOT:PSS,,,chloroform,,,-5.56,-3.65,,-5.71,-3.84,
105061,10.1002/adfm.202100791,10.1002/adfm.202100791,PM6,PY-T,PM6,PY-T,COC(=O)C(C)(C)c1cc(C)cc(-c2sc3c4sc5cc(/C=C6/C(=O)c7cc(F)cc(c7)C(=O)/C6=C\c6cc(C(C)(C)C(=O)OC)c(-c7cc(C)cc(C(C)(C)C(=O)OC)c7)s6)sc5c4c(C(C)(C)C(=O)OC)ccc2-3)c1,CCCCCCCCCCCCC(CCCCCCCCCC)Cn1c2c3sc(/C=C4\C(=O)c5ccccc5C4=C(C#N)C#N)c(CCCCCCCCCCC)c3sc2c2c3nsnc3c3c4sc5c(CCCCCCCCCCC)c(/C=C6\C(=O)c7cc(-c8cccs8)ccc7C6=C(C#N)C#N)sc5c4n(CC(CCCCCCCCCC)CCCCCCCCCCCC)c3c21,0.93,21.3,67.35,13.37,13.3413615,0.2141997008227342,12.94,13.37,,1-chloronaphthalene,,,ITO/PEDOT:PSS/all-PSC/PNDIT-F3N/Ag,normal,PNDIT-F3N,,PEDOT:PSS,,,chloroform,,,-5.56,-3.65,,-5.63,-3.72,
105062,10.1002/adfm.202100791,10.1002/adfm.202100791,PM6,PY-T,PM6,PY-T,COC(=O)C(C)(C)c1cc(C)cc(-c2sc3c4sc5cc(/C=C6/C(=O)c7cc(F)cc(c7)C(=O)/C6=C\c6cc(C(C)(C)C(=O)OC)c(-c7cc(C)cc(C(C)(C)C(=O)OC)c7)s6)sc5c4c(C(C)(C)C(=O)OC)ccc2-3)c1,CCCCCCCCCCCCC(CCCCCCCCCC)Cn1c2c3sc(/C=C4\C(=O)c5ccccc5C4=C(C#N)C#N)c(CCCCCCCCCCC)c3sc2c2c3nsnc3c3c4sc5c(CCCCCCCCCCC)c(/C=C6\C(=O)c7cc(-c8cccs8)ccc7C6=C(C#N)C#N)sc5c4n(CC(CCCCCCCCCC)CCCCCCCCCCCC)c3c21,0.95,16.43,64.29,10.09,10.034704650000002,0.5480213082259462,9.83,10.09,,1-chloronaphthalene,CN,5% 1-chloronaphthalene,ITO/PEDOT:PSS/all-PSC/PNDIT-F3N/Ag,normal,PNDIT-F3N,PNDIT-F3N,PEDOT:PSS,PEDOT:PSS,,CF+5%CN,chloroform,,-5.56,-3.65,,-5.63,-3.72,
105063,10.1002/adfm.202100791,10.1002/adfm.202100791,PM6,PY-T,PM6,PY-T,COC(=O)C(C)(C)c1cc(C)cc(-c2sc3c4sc5cc(/C=C6/C(=O)c7cc(F)cc(c7)C(=O)/C6=C\c6cc(C(C)(C)C(=O)OC)c(-c7cc(C)cc(C(C)(C)C(=O)OC)c7)s6)sc5c4c(C(C)(C)C(=O)OC)ccc2-3)c1,CCCCCCCCCCCCC(CCCCCCCCCC)Cn1c2c3sc(/C=C4\C(=O)c5ccccc5C4=C(C#N)C#N)c(CCCCCCCCCCC)c3sc2c2c3nsnc3c3c4sc5c(CCCCCCCCCCC)c(/C=C6\C(=O)c7cc(-c8cccs8)ccc7C6=C(C#N)C#N)sc5c4n(CC(CCCCCCCCCC)CCCCCCCCCCCC)c3c21,0.96,10.67,53.0,5.43,5.428896,0.0203314917127029,5.03,5.43,,1-chloronaphthalene,CN,5% 1-chloronaphthalene,ITO/PEDOT:PSS/all-PSC/PNDIT-F3N/Ag,normal,PNDIT-F3N,PNDIT-F3N,PEDOT:PSS,PEDOT:PSS,,XY+5%CN,xylene,,-5.56,-3.65,,-5.63,-3.72,
105064,10.1002/adfm.202100791,10.1002/adfm.202100791,PM6,PY2F-T,PM6,PY2F-T,COC(=O)C(C)(C)c1cc(C)cc(-c2sc3c4sc5cc(/C=C6/C(=O)c7cc(F)cc(c7)C(=O)/C6=C\c6cc(C(C)(C)C(=O)OC)c(-c7cc(C)cc(C(C)(C)C(=O)OC)c7)s6)sc5c4c(C(C)(C)C(=O)OC)ccc2-3)c1,CCCCCCCCCCCc1c(/C=C2\C(=O)c3c(F)cc(F)cc3C2=C(C#N)C#N)sc2c1sc1c3c4nsnc4c4c5sc6c(CCCCCCCCCCC)c(/C=C7\C(=O)c8c(cc(F)c(-c9cccs9)c8F)C7=C(C#N)C#N)sc6c5n(CC(CCCCCCCC)CCCCCCCCCC)c4c3n(CC(CCCCCCCC)CCCCCCCCCC)c21,0.86,23.64,70.57,14.37,14.34716328,0.158919415448845,14.08,14.37,,1-chloronaphthalene,CN,5% 1-chloronaphthalene,ITO/PEDOT:PSS/all-PSC/PNDIT-F3N/Ag,normal,PNDIT-F3N,PNDIT-F3N,PEDOT:PSS,PEDOT:PSS,,CF+5%CN,chloroform,,-5.56,-3.65,,-5.71,-3.84,
105065,10.1002/adfm.202100791,10.1002/adfm.202100791,PM6,PY2F-T,PM6,PY2F-T,COC(=O)C(C)(C)c1cc(C)cc(-c2sc3c4sc5cc(/C=C6/C(=O)c7cc(F)cc(c7)C(=O)/C6=C\c6cc(C(C)(C)C(=O)OC)c(-c7cc(C)cc(C(C)(C)C(=O)OC)c7)s6)sc5c4c(C(C)(C)C(=O)OC)ccc2-3)c1,CCCCCCCCCCCc1c(/C=C2\C(=O)c3c(F)cc(F)cc3C2=C(C#N)C#N)sc2c1sc1c3c4nsnc4c4c5sc6c(CCCCCCCCCCC)c(/C=C7\C(=O)c8c(cc(F)c(-c9cccs9)c8F)C7=C(C#N)C#N)sc6c5n(CC(CCCCCCCC)CCCCCCCCCC)c4c3n(CC(CCCCCCCC)CCCCCCCCCC)c21,0.86,22.64,71.87,14.03,13.993376480000002,0.2610372059871515,13.74,14.03,,1-chloronaphthalene,CN,5% 1-chloronaphthalene,ITO/PEDOT:PSS/all-PSC/PNDIT-F3N/Ag,normal,PNDIT-F3N,PNDIT-F3N,PEDOT:PSS,PEDOT:PSS,,XY+5%CN,xylene,,-5.56,-3.65,,-5.71,-3.84,
105066,10.1002/adfm.202100791,10.1002/adfm.202100791,PM6,PY2F-T,PM6,PY2F-T,COC(=O)C(C)(C)c1cc(C)cc(-c2sc3c4sc5cc(/C=C6/C(=O)c7cc(F)cc(c7)C(=O)/C6=C\c6cc(C(C)(C)C(=O)OC)c(-c7cc(C)cc(C(C)(C)C(=O)OC)c7)s6)sc5c4c(C(C)(C)C(=O)OC)ccc2-3)c1,CCCCCCCCCCCc1c(/C=C2\C(=O)c3c(F)cc(F)cc3C2=C(C#N)C#N)sc2c1sc1c3c4nsnc4c4c5sc6c(CCCCCCCCCCC)c(/C=C7\C(=O)c8c(cc(F)c(-c9cccs9)c8F)C7=C(C#N)C#N)sc6c5n(CC(CCCCCCCC)CCCCCCCCCC)c4c3n(CC(CCCCCCCC)CCCCCCCCCC)c21,0.86,23.45,64.79,13.05,13.0661993,0.1241325670498103,12.9,13.05,,,,,ITO/PEDOT:PSS/all-PSC/PNDIT-F3N/Ag,normal,PNDIT-F3N,PNDIT-F3N,PEDOT:PSS,PEDOT:PSS,,XY,o-xylene,,-5.56,-3.65,,-5.71,-3.84,
105067,10.1002/adfm.202100877,10.1002/adfm.202100877,PM6,PBTIC-γ-2F2T,PM6,PBTIC-γ-2F2T,COC(=O)C(C)(C)c1cc(C)cc(-c2sc3c4sc5cc(/C=C6/C(=O)c7cc(F)cc(c7)C(=O)/C6=C\c6cc(C(C)(C)C(=O)OC)c(-c7cc(C)cc(C(C)(C)C(=O)OC)c7)s6)sc5c4c(C(C)(C)C(=O)OC)ccc2-3)c1,CCCCCCCCCCCc1c(/C=C2\C(=O)c3ccccc3C2=C(C#N)C#N)sc2c1sc1c3c4nsnc4c4c5sc6c(CCCCCCCCCCC)c(/C=C7\C(=O)c8cc(-c9cc(F)c(-c%10sccc%10F)s9)ccc8C7=C(C#N)C#N)sc6c5n(CC(CCCCCCCC)CCCCCCCCCC)c4c3n(CC(CCCCCCCC)CCCCCCCCCC)c21,0.95,22.56,66.89,14.34,14.3358648,0.0288368200836843,,,,1-chloronaphthalene (CN) (volume ratio: 0.5%),CN,0.5%,ITO/PEDOT:PSS/PM6:acceptor/PNDIT-F3N/Ag,conventional,PNDIT-F3N,PNDIT-F3N,PEDOT:PSS,PEDOT:PSS,,,,,-5.56,-3.65,,-5.56,-3.8,
105068,10.1002/adfm.202100877,10.1002/adfm.202100877,PM6,PBTIC-m-2F2T,PM6,PBTIC-m-2F2T,COC(=O)C(C)(C)c1cc(C)cc(-c2sc3c4sc5cc(/C=C6/C(=O)c7cc(F)cc(c7)C(=O)/C6=C\c6cc(C(C)(C)C(=O)OC)c(-c7cc(C)cc(C(C)(C)C(=O)OC)c7)s6)sc5c4c(C(C)(C)C(=O)OC)ccc2-3)c1,,0.99,9.72,33.84,3.26,3.25635552,0.1117938650306665,,,,1-chloronaphthalene (CN) (volume ratio: 0.5%),CN,0.5%,ITO/PEDOT:PSS/PM6:acceptor/PNDIT-F3N/Ag,conventional,PNDIT-F3N,PNDIT-F3N,PEDOT:PSS,PEDOT:PSS,,,,,-5.56,-3.65,,,,
105069,10.1002/adfm.202100877,10.1002/adfm.202100877,PM6,PBTIC-δ-2F2T,PM6,PBTIC-δ-2F2T,COC(=O)C(C)(C)c1cc(C)cc(-c2sc3c4sc5cc(/C=C6/C(=O)c7cc(F)cc(c7)C(=O)/C6=C\c6cc(C(C)(C)C(=O)OC)c(-c7cc(C)cc(C(C)(C)C(=O)OC)c7)s6)sc5c4c(C(C)(C)C(=O)OC)ccc2-3)c1,CCCCCCCCCCCc1c(/C=C2\C(=O)c3ccccc3C2=C(C#N)C#N)sc2c1sc1c3c4nsnc4c4c5sc6c(CCCCCCCCCCC)c(/C=C7\C(=O)c8ccc(-c9cc(F)c(-c%10sccc%10F)s9)cc8C7=C(C#N)C#N)sc6c5n(CC(CCCCCCCC)CCCCCCCCCC)c4c3n(CC(CCCCCCCC)CCCCCCCCCC)c21,0.08,0.91,24.83,0.02,0.01807624,9.6188,,,,1-chloronaphthalene (CN) (volume ratio: 0.5%),CN,0.5%,ITO/PEDOT:PSS/PM6:acceptor/PNDIT-F3N/Ag,conventional,PNDIT-F3N,PNDIT-F3N,PEDOT:PSS,PEDOT:PSS,,,,,-5.56,-3.65,,-5.58,-3.83,
105070,10.1002/adfm.202100877,10.1002/adfm.202100877,PM6,PBTIC-γ-2T,PM6,PBTIC-γ-2T,COC(=O)C(C)(C)c1cc(C)cc(-c2sc3c4sc5cc(/C=C6/C(=O)c7cc(F)cc(c7)C(=O)/C6=C\c6cc(C(C)(C)C(=O)OC)c(-c7cc(C)cc(C(C)(C)C(=O)OC)c7)s6)sc5c4c(C(C)(C)C(=O)OC)ccc2-3)c1,CCCCCCCCCCCc1c(/C=C2\C(=O)c3ccccc3C2=C(C#N)C#N)sc2c1sc1c3c4nsnc4c4c5sc6c(CCCCCCCCCCC)c(/C=C7\C(=O)c8cc(-c9ccc(-c%10cccs%10)s9)ccc8C7=C(C#N)C#N)sc6c5n(CC(CCCCCCCC)CCCCCCCCCC)c4c3n(CC(CCCCCCCC)CCCCCCCCCC)c21,0.95,20.85,60.22,11.92,11.9280765,0.0677558724832181,,,,1-chloronaphthalene (CN) (volume ratio: 0.5%),CN,0.5%,ITO/PEDOT:PSS/PM6:acceptor/PNDIT-F3N/Ag,conventional,PNDIT-F3N,PNDIT-F3N,PEDOT:PSS,PEDOT:PSS,,,,,-5.56,-3.65,,-5.51,-3.77,
105071,10.1002/adfm.202103944,10.1002/adfm.202103944,PM6,Y6,PM6,Y6,COC(=O)C(C)(C)c1cc(C)cc(-c2sc3c4sc5cc(/C=C6/C(=O)c7cc(F)cc(c7)C(=O)/C6=C\c6cc(C(C)(C)C(=O)OC)c(-c7cc(C)cc(C(C)(C)C(=O)OC)c7)s6)sc5c4c(C(C)(C)C(=O)OC)ccc2-3)c1,CCCCCCCCCCCc1c(/C=C2\C(=O)c3cc(F)c(F)cc3C2=C(C#N)C#N)sc2c1sc1c3c4nsnc4c4c5sc6c(CCCCCCCCCCC)c(/C=C7\C(=O)c8cc(F)c(F)cc8C7=C(C#N)C#N)sc6c5n(CC(CC)CCCC)c4c3n(CC(CC)CCCC)c21,0.863,24.93,70.9,15.3,15.25384431,0.3016711764705938,15.05,15.3,"1:1.2, w/w",,,,ITO/PEDOT:PSS/PM6:Y6/PDINO/Al,conventional,PDINO,PDINO,PEDOT:PSS,PEDOT:PSS,,Chloroform,chloroform,,-5.56,-3.65,,-5.65,-4.09,
105072,10.1002/adfm.202103944,10.1002/adfm.202103944,PM6,Y6,PM6,Y6,COC(=O)C(C)(C)c1cc(C)cc(-c2sc3c4sc5cc(/C=C6/C(=O)c7cc(F)cc(c7)C(=O)/C6=C\c6cc(C(C)(C)C(=O)OC)c(-c7cc(C)cc(C(C)(C)C(=O)OC)c7)s6)sc5c4c(C(C)(C)C(=O)OC)ccc2-3)c1,CCCCCCCCCCCc1c(/C=C2\C(=O)c3cc(F)c(F)cc3C2=C(C#N)C#N)sc2c1sc1c3c4nsnc4c4c5sc6c(CCCCCCCCCCC)c(/C=C7\C(=O)c8cc(F)c(F)cc8C7=C(C#N)C#N)sc6c5n(CC(CC)CCCC)c4c3n(CC(CC)CCCC)c21,0.832,25.6,73.5,15.6,15.654912,0.351999999999999,15.42,15.6,"1:1.2, w/w",0.5% CN,CN,0.5%,ITO/PEDOT:PSS/PM6:Y6/PDINO/Al,conventional,PDINO,PDINO,PEDOT:PSS,PEDOT:PSS,,Chloroform,chloroform,110.0,-5.56,-3.65,,-5.65,-4.09,
105073,10.1002/adfm.202103944,10.1002/adfm.202103944,PM6,Y6,PM6,Y6,COC(=O)C(C)(C)c1cc(C)cc(-c2sc3c4sc5cc(/C=C6/C(=O)c7cc(F)cc(c7)C(=O)/C6=C\c6cc(C(C)(C)C(=O)OC)c(-c7cc(C)cc(C(C)(C)C(=O)OC)c7)s6)sc5c4c(C(C)(C)C(=O)OC)ccc2-3)c1,CCCCCCCCCCCc1c(/C=C2\C(=O)c3cc(F)c(F)cc3C2=C(C#N)C#N)sc2c1sc1c3c4nsnc4c4c5sc6c(CCCCCCCCCCC)c(/C=C7\C(=O)c8cc(F)c(F)cc8C7=C(C#N)C#N)sc6c5n(CC(CC)CCCC)c4c3n(CC(CC)CCCC)c21,0.844,25.91,77.8,17.02,17.01333512,0.0391591069330133,16.98,17.02,"1:1.2, w/w",61.4% An,An,61.4%,ITO/PEDOT:PSS/PM6:Y6/PDINO/Al,conventional,PDINO,PDINO,PEDOT:PSS,PEDOT:PSS,,Chloroform,chloroform,90.0,-5.56,-3.65,,-5.65,-4.09,
105074,10.1002/adfm.202103944,10.1002/adfm.202103944,PM6,Y6,PM6,Y6,COC(=O)C(C)(C)c1cc(C)cc(-c2sc3c4sc5cc(/C=C6/C(=O)c7cc(F)cc(c7)C(=O)/C6=C\c6cc(C(C)(C)C(=O)OC)c(-c7cc(C)cc(C(C)(C)C(=O)OC)c7)s6)sc5c4c(C(C)(C)C(=O)OC)ccc2-3)c1,CCCCCCCCCCCc1c(/C=C2\C(=O)c3cc(F)c(F)cc3C2=C(C#N)C#N)sc2c1sc1c3c4nsnc4c4c5sc6c(CCCCCCCCCCC)c(/C=C7\C(=O)c8cc(F)c(F)cc8C7=C(C#N)C#N)sc6c5n(CC(CC)CCCC)c4c3n(CC(CC)CCCC)c21,0.798,19.87,66.2,10.47,10.496844120000002,0.2563908309455738,10.3,10.47,"1:1.2, w/w",,,,ITO/PEDOT:PSS/PM6:Y6/PDINO/Al,conventional,PDINO,PDINO,PEDOT:PSS,PEDOT:PSS,,Chlorobenzene,chlorobenzene,,-5.56,-3.65,,-5.65,-4.09,
105075,10.1002/adfm.202103944,10.1002/adfm.202103944,PM6,Y6,PM6,Y6,COC(=O)C(C)(C)c1cc(C)cc(-c2sc3c4sc5cc(/C=C6/C(=O)c7cc(F)cc(c7)C(=O)/C6=C\c6cc(C(C)(C)C(=O)OC)c(-c7cc(C)cc(C(C)(C)C(=O)OC)c7)s6)sc5c4c(C(C)(C)C(=O)OC)ccc2-3)c1,CCCCCCCCCCCc1c(/C=C2\C(=O)c3cc(F)c(F)cc3C2=C(C#N)C#N)sc2c1sc1c3c4nsnc4c4c5sc6c(CCCCCCCCCCC)c(/C=C7\C(=O)c8cc(F)c(F)cc8C7=C(C#N)C#N)sc6c5n(CC(CC)CCCC)c4c3n(CC(CC)CCCC)c21,0.803,23.09,69.9,12.92,12.96034773,0.3122889318885494,12.79,12.92,"1:1.2, w/w",0.5% CN,CN,0.5%,ITO/PEDOT:PSS/PM6:Y6/PDINO/Al,conventional,PDINO,PDINO,PEDOT:PSS,PEDOT:PSS,,Chlorobenzene,chlorobenzene,110.0,-5.56,-3.65,,-5.65,-4.09,
105076,10.1002/adfm.202103944,10.1002/adfm.202103944,PM6,Y6,PM6,Y6,COC(=O)C(C)(C)c1cc(C)cc(-c2sc3c4sc5cc(/C=C6/C(=O)c7cc(F)cc(c7)C(=O)/C6=C\c6cc(C(C)(C)C(=O)OC)c(-c7cc(C)cc(C(C)(C)C(=O)OC)c7)s6)sc5c4c(C(C)(C)C(=O)OC)ccc2-3)c1,CCCCCCCCCCCc1c(/C=C2\C(=O)c3cc(F)c(F)cc3C2=C(C#N)C#N)sc2c1sc1c3c4nsnc4c4c5sc6c(CCCCCCCCCCC)c(/C=C7\C(=O)c8cc(F)c(F)cc8C7=C(C#N)C#N)sc6c5n(CC(CC)CCCC)c4c3n(CC(CC)CCCC)c21,0.823,25.71,77.3,16.35,16.35616209,0.0376886238532117,16.23,16.35,"1:1.2, w/w",61.4% An,An,61.4%,ITO/PEDOT:PSS/PM6:Y6/PDINO/Al,conventional,PDINO,PDINO,PEDOT:PSS,PEDOT:PSS,,Chlorobenzene,chlorobenzene,110.0,-5.56,-3.65,,-5.65,-4.09,
105077,10.1002/adfm.202103944,10.1002/adfm.202103944,PM6,Y6,PM6,Y6,COC(=O)C(C)(C)c1cc(C)cc(-c2sc3c4sc5cc(/C=C6/C(=O)c7cc(F)cc(c7)C(=O)/C6=C\c6cc(C(C)(C)C(=O)OC)c(-c7cc(C)cc(C(C)(C)C(=O)OC)c7)s6)sc5c4c(C(C)(C)C(=O)OC)ccc2-3)c1,CCCCCCCCCCCc1c(/C=C2\C(=O)c3cc(F)c(F)cc3C2=C(C#N)C#N)sc2c1sc1c3c4nsnc4c4c5sc6c(CCCCCCCCCCC)c(/C=C7\C(=O)c8cc(F)c(F)cc8C7=C(C#N)C#N)sc6c5n(CC(CC)CCCC)c4c3n(CC(CC)CCCC)c21,0.791,16.54,59.0,7.72,7.7190526,0.0122720207253805,7.57,7.72,"1:1.2, w/w",,,,ITO/PEDOT:PSS/PM6:Y6/PDINO/Al,conventional,PDINO,PDINO,PEDOT:PSS,PEDOT:PSS,,Toluene,toluene,,-5.56,-3.65,,-5.65,-4.09,
105078,10.1002/adfm.202103944,10.1002/adfm.202103944,PM6,Y6,PM6,Y6,COC(=O)C(C)(C)c1cc(C)cc(-c2sc3c4sc5cc(/C=C6/C(=O)c7cc(F)cc(c7)C(=O)/C6=C\c6cc(C(C)(C)C(=O)OC)c(-c7cc(C)cc(C(C)(C)C(=O)OC)c7)s6)sc5c4c(C(C)(C)C(=O)OC)ccc2-3)c1,CCCCCCCCCCCc1c(/C=C2\C(=O)c3cc(F)c(F)cc3C2=C(C#N)C#N)sc2c1sc1c3c4nsnc4c4c5sc6c(CCCCCCCCCCC)c(/C=C7\C(=O)c8cc(F)c(F)cc8C7=C(C#N)C#N)sc6c5n(CC(CC)CCCC)c4c3n(CC(CC)CCCC)c21,0.806,20.5,62.9,10.43,10.392967,0.3550623202301149,10.25,10.43,"1:1.2, w/w",0.5% CN,CN,0.5%,ITO/PEDOT:PSS/PM6:Y6/PDINO/Al,conventional,PDINO,PDINO,PEDOT:PSS,PEDOT:PSS,,Toluene,toluene,110.0,-5.56,-3.65,,-5.65,-4.09,
105079,10.1002/adfm.202103944,10.1002/adfm.202103944,PM6,Y6,PM6,Y6,COC(=O)C(C)(C)c1cc(C)cc(-c2sc3c4sc5cc(/C=C6/C(=O)c7cc(F)cc(c7)C(=O)/C6=C\c6cc(C(C)(C)C(=O)OC)c(-c7cc(C)cc(C(C)(C)C(=O)OC)c7)s6)sc5c4c(C(C)(C)C(=O)OC)ccc2-3)c1,CCCCCCCCCCCc1c(/C=C2\C(=O)c3cc(F)c(F)cc3C2=C(C#N)C#N)sc2c1sc1c3c4nsnc4c4c5sc6c(CCCCCCCCCCC)c(/C=C7\C(=O)c8cc(F)c(F)cc8C7=C(C#N)C#N)sc6c5n(CC(CC)CCCC)c4c3n(CC(CC)CCCC)c21,0.811,25.57,75.5,15.71,15.656638850000002,0.3396635900700118,15.51,15.71,"1:1.2, w/w",61.4% An,An,61.4%,ITO/PEDOT:PSS/PM6:Y6/PDINO/Al,conventional,PDINO,PDINO,PEDOT:PSS,PEDOT:PSS,,Toluene,toluene,110.0,-5.56,-3.65,,-5.65,-4.09,
105080,10.1002/adfm.202103944,10.1002/adfm.202103944,PM6,Y6,PM6,Y6,COC(=O)C(C)(C)c1cc(C)cc(-c2sc3c4sc5cc(/C=C6/C(=O)c7cc(F)cc(c7)C(=O)/C6=C\c6cc(C(C)(C)C(=O)OC)c(-c7cc(C)cc(C(C)(C)C(=O)OC)c7)s6)sc5c4c(C(C)(C)C(=O)OC)ccc2-3)c1,CCCCCCCCCCCc1c(/C=C2\C(=O)c3cc(F)c(F)cc3C2=C(C#N)C#N)sc2c1sc1c3c4nsnc4c4c5sc6c(CCCCCCCCCCC)c(/C=C7\C(=O)c8cc(F)c(F)cc8C7=C(C#N)C#N)sc6c5n(CC(CC)CCCC)c4c3n(CC(CC)CCCC)c21,0.788,14.94,62.8,7.37,7.393268159999999,0.3157145183174881,7.26,7.37,"1:1.2, w/w",,,,ITO/PEDOT:PSS/PM6:Y6/PDINO/Al,conventional,PDINO,PDINO,PEDOT:PSS,PEDOT:PSS,,O-xylene,o-xylene,,-5.56,-3.65,,-5.65,-4.09,
105081,10.1002/adfm.202103944,10.1002/adfm.202103944,PM6,Y6,PM6,Y6,COC(=O)C(C)(C)c1cc(C)cc(-c2sc3c4sc5cc(/C=C6/C(=O)c7cc(F)cc(c7)C(=O)/C6=C\c6cc(C(C)(C)C(=O)OC)c(-c7cc(C)cc(C(C)(C)C(=O)OC)c7)s6)sc5c4c(C(C)(C)C(=O)OC)ccc2-3)c1,CCCCCCCCCCCc1c(/C=C2\C(=O)c3cc(F)c(F)cc3C2=C(C#N)C#N)sc2c1sc1c3c4nsnc4c4c5sc6c(CCCCCCCCCCC)c(/C=C7\C(=O)c8cc(F)c(F)cc8C7=C(C#N)C#N)sc6c5n(CC(CC)CCCC)c4c3n(CC(CC)CCCC)c21,0.79,19.55,69.6,10.79,10.749372,0.3765338276181474,10.67,10.79,"1:1.2, w/w",0.5% CN,CN,0.5%,ITO/PEDOT:PSS/PM6:Y6/PDINO/Al,conventional,PDINO,PDINO,PEDOT:PSS,PEDOT:PSS,,O-xylene,o-xylene,110.0,-5.56,-3.65,,-5.65,-4.09,
105082,10.1002/adfm.202103944,10.1002/adfm.202103944,PM6,Y6,PM6,Y6,COC(=O)C(C)(C)c1cc(C)cc(-c2sc3c4sc5cc(/C=C6/C(=O)c7cc(F)cc(c7)C(=O)/C6=C\c6cc(C(C)(C)C(=O)OC)c(-c7cc(C)cc(C(C)(C)C(=O)OC)c7)s6)sc5c4c(C(C)(C)C(=O)OC)ccc2-3)c1,CCCCCCCCCCCc1c(/C=C2\C(=O)c3cc(F)c(F)cc3C2=C(C#N)C#N)sc2c1sc1c3c4nsnc4c4c5sc6c(CCCCCCCCCCC)c(/C=C7\C(=O)c8cc(F)c(F)cc8C7=C(C#N)C#N)sc6c5n(CC(CC)CCCC)c4c3n(CC(CC)CCCC)c21,0.812,24.61,76.4,15.3,15.267256480000004,0.214009934640502,15.21,15.3,"1:1.2, w/w",61.4% An,An,61.4%,ITO/PEDOT:PSS/PM6:Y6/PDINO/Al,conventional,PDINO,PDINO,PEDOT:PSS,PEDOT:PSS,,O-xylene,o-xylene,110.0,-5.56,-3.65,,-5.65,-4.09,
105083,10.1002/adfm.202103944,10.1002/adfm.202103944,PTQ10,Y6,PTQ10,Y6,CCCCCCCCC(CCCCCC)COc1cnc2c(-c3cccs3)c(F)c(F)cc2n1,CCCCCCCCCCCc1c(/C=C2\C(=O)c3cc(F)c(F)cc3C2=C(C#N)C#N)sc2c1sc1c3c4nsnc4c4c5sc6c(CCCCCCCCCCC)c(/C=C7\C(=O)c8cc(F)c(F)cc8C7=C(C#N)C#N)sc6c5n(CC(CC)CCCC)c4c3n(CC(CC)CCCC)c21,0.857,24.71,74.0,15.68,15.6705878,0.0600267857142848,15.53,15.68,,,,,ITO/PEDOT:PSS/active layer/PDINO/Al,conventional,PDINO,PDINO,PEDOT:PSS,PEDOT:PSS,,chloroform,chloroform,,-5.54,-2.92,,-5.65,-4.09,
105084,10.1002/adfm.202103944,10.1002/adfm.202103944,PTQ10,Y6,PTQ10,Y6,CCCCCCCCC(CCCCCC)COc1cnc2c(-c3cccs3)c(F)c(F)cc2n1,CCCCCCCCCCCc1c(/C=C2\C(=O)c3cc(F)c(F)cc3C2=C(C#N)C#N)sc2c1sc1c3c4nsnc4c4c5sc6c(CCCCCCCCCCC)c(/C=C7\C(=O)c8cc(F)c(F)cc8C7=C(C#N)C#N)sc6c5n(CC(CC)CCCC)c4c3n(CC(CC)CCCC)c21,0.826,26.4,74.7,16.28,16.2893808,0.0576216216216146,16.1,16.28,,0.25% DIO,DIO,0.25%,ITO/PEDOT:PSS/active layer/PDINO/Al,conventional,PDINO,PDINO,PEDOT:PSS,PEDOT:PSS,,chloroform,chloroform,100.0,-5.54,-2.92,,-5.65,-4.09,
105085,10.1002/adfm.202103944,10.1002/adfm.202103944,PTQ10,Y6,PTQ10,Y6,CCCCCCCCC(CCCCCC)COc1cnc2c(-c3cccs3)c(F)c(F)cc2n1,CCCCCCCCCCCc1c(/C=C2\C(=O)c3cc(F)c(F)cc3C2=C(C#N)C#N)sc2c1sc1c3c4nsnc4c4c5sc6c(CCCCCCCCCCC)c(/C=C7\C(=O)c8cc(F)c(F)cc8C7=C(C#N)C#N)sc6c5n(CC(CC)CCCC)c4c3n(CC(CC)CCCC)c21,0.841,26.42,75.3,16.72,16.73107266,0.0662240430622007,16.37,16.72,,6.14% An,An,6.14%,ITO/PEDOT:PSS/active layer/PDINO/Al,conventional,PDINO,PDINO,PEDOT:PSS,PEDOT:PSS,,chloroform,chloroform,90.0,-5.54,-2.92,,-5.65,-4.09,
105089,10.1002/adfm.202103944,10.1002/adfm.202103944,PBNP-S,Y6,PBNP-S,Y6,CCCCC(CC)CSc1ccc(-c2c3cc(-c4ccc(-c5sc(-c6cccs6)c6c5C(=O)c5cc(SCC(CC)CCCC)c(SCC(CC)CCCC)cc5C6=O)s4)sc3c(-c3ccc(SCC(CC)CCCC)cc3)c3ccsc23)cc1,CCCCCCCCCCCc1c(/C=C2\C(=O)c3cc(F)c(F)cc3C2=C(C#N)C#N)sc2c1sc1c3c4nsnc4c4c5sc6c(CCCCCCCCCCC)c(/C=C7\C(=O)c8cc(F)c(F)cc8C7=C(C#N)C#N)sc6c5n(CC(CC)CCCC)c4c3n(CC(CC)CCCC)c21,0.88,20.57,56.6,10.24,10.2455056,0.0537656250000108,10.18,10.24,1:1.2 w/w,,,,ITO/PEDOT:PSS/active layer/PDINO/Al,conventional,PDINO,PDINO,PEDOT:PSS,PEDOT:PSS,,chloroform,chloroform,,-5.44,-3.46,,-5.65,-4.09,
105090,10.1002/adfm.202103944,10.1002/adfm.202103944,PBNP-S,Y6,PBNP-S,Y6,CCCCC(CC)CSc1ccc(-c2c3cc(-c4ccc(-c5sc(-c6cccs6)c6c5C(=O)c5cc(SCC(CC)CCCC)c(SCC(CC)CCCC)cc5C6=O)s4)sc3c(-c3ccc(SCC(CC)CCCC)cc3)c3ccsc23)cc1,CCCCCCCCCCCc1c(/C=C2\C(=O)c3cc(F)c(F)cc3C2=C(C#N)C#N)sc2c1sc1c3c4nsnc4c4c5sc6c(CCCCCCCCCCC)c(/C=C7\C(=O)c8cc(F)c(F)cc8C7=C(C#N)C#N)sc6c5n(CC(CC)CCCC)c4c3n(CC(CC)CCCC)c21,0.81,25.55,68.2,14.11,14.114331000000002,0.0306945428774082,14.11,14.11,,1% PN,PN,1%,ITO/PEDOT:PSS/active layer/PDINO/Al,conventional,PDINO,PDINO,PEDOT:PSS,PEDOT:PSS,,chloroform,chloroform,60.0,-5.44,-3.46,,-5.65,-4.09,
105091,10.1002/adfm.202103944,10.1002/adfm.202103944,PBNP-S,Y6,PBNP-S,Y6,CCCCC(CC)CSc1ccc(-c2c3cc(-c4ccc(-c5sc(-c6cccs6)c6c5C(=O)c5cc(SCC(CC)CCCC)c(SCC(CC)CCCC)cc5C6=O)s4)sc3c(-c3ccc(SCC(CC)CCCC)cc3)c3ccsc23)cc1,CCCCCCCCCCCc1c(/C=C2\C(=O)c3cc(F)c(F)cc3C2=C(C#N)C#N)sc2c1sc1c3c4nsnc4c4c5sc6c(CCCCCCCCCCC)c(/C=C7\C(=O)c8cc(F)c(F)cc8C7=C(C#N)C#N)sc6c5n(CC(CC)CCCC)c4c3n(CC(CC)CCCC)c21,0.829,25.33,66.5,14.05,13.964049049999998,0.6117505338078479,13.98,14.05,,42.9% An,An,42.9%,ITO/PEDOT:PSS/active layer/PDINO/Al,conventional,PDINO,PDINO,PEDOT:PSS,PEDOT:PSS,,chloroform,chloroform,90.0,-5.44,-3.46,,-5.65,-4.09,
105092,10.1002/adfm.202103944,10.1002/adfm.202103944,PM6,IDIC,PM6,IDIC,COC(=O)C(C)(C)c1cc(C)cc(-c2sc3c4sc5cc(/C=C6/C(=O)c7cc(F)cc(c7)C(=O)/C6=C\c6cc(C(C)(C)C(=O)OC)c(-c7cc(C)cc(C(C)(C)C(=O)OC)c7)s6)sc5c4c(C(C)(C)C(=O)OC)ccc2-3)c1,CCCCCCC1(CCCCCC)c2cc3c(cc2-c2sc(/C=C4\C(=O)c5ccccc5C4=C(C#N)C#N)cc21)C(CCCCCC)(CCCCCC)c1cc(/C=C2\C(=O)c4ccccc4C2=C(C#N)C#N)sc1-3,0.946,16.03,70.1,10.63,10.63023038,0.0021672624647023,10.53,10.63,,,,,ITO/PEDOT:PSS/active layer/PDINO/Al,conventional,PDINO,PDINO,PEDOT:PSS,PEDOT:PSS,,chloroform,chloroform,,-5.56,-3.65,,-5.69,-3.91,
105093,10.1002/adfm.202103944,10.1002/adfm.202103944,PM6,IDIC,PM6,IDIC,COC(=O)C(C)(C)c1cc(C)cc(-c2sc3c4sc5cc(/C=C6/C(=O)c7cc(F)cc(c7)C(=O)/C6=C\c6cc(C(C)(C)C(=O)OC)c(-c7cc(C)cc(C(C)(C)C(=O)OC)c7)s6)sc5c4c(C(C)(C)C(=O)OC)ccc2-3)c1,CCCCCCC1(CCCCCC)c2cc3c(cc2-c2sc(/C=C4\C(=O)c5ccccc5C4=C(C#N)C#N)cc21)C(CCCCCC)(CCCCCC)c1cc(/C=C2\C(=O)c4ccccc4C2=C(C#N)C#N)sc1-3,0.931,16.4,71.1,10.86,10.8558324,0.0383756906077403,10.7,10.86,,1% DIO,DIO,1%,ITO/PEDOT:PSS/active layer/PDINO/Al,conventional,PDINO,PDINO,PEDOT:PSS,PEDOT:PSS,,chloroform,chloroform,110.0,-5.56,-3.65,,-5.69,-3.91,
105094,10.1002/adfm.202103944,10.1002/adfm.202103944,PM6,IDIC,PM6,IDIC,COC(=O)C(C)(C)c1cc(C)cc(-c2sc3c4sc5cc(/C=C6/C(=O)c7cc(F)cc(c7)C(=O)/C6=C\c6cc(C(C)(C)C(=O)OC)c(-c7cc(C)cc(C(C)(C)C(=O)OC)c7)s6)sc5c4c(C(C)(C)C(=O)OC)ccc2-3)c1,CCCCCCC1(CCCCCC)c2cc3c(cc2-c2sc(/C=C4\C(=O)c5ccccc5C4=C(C#N)C#N)cc21)C(CCCCCC)(CCCCCC)c1cc(/C=C2\C(=O)c4ccccc4C2=C(C#N)C#N)sc1-3,0.943,16.47,75.4,11.74,11.71053234,0.2510022146507657,11.65,11.74,,40.5% An,An,40.5%,ITO/PEDOT:PSS/active layer/PDINO/Al,conventional,PDINO,PDINO,PEDOT:PSS,PEDOT:PSS,,chloroform,chloroform,90.0,-5.56,-3.65,,-5.69,-3.91,
105095,10.1002/adfm.202103944,10.1002/adfm.202103944,PM6,IT-4F,PM6,IT-4F,COC(=O)C(C)(C)c1cc(C)cc(-c2sc3c4sc5cc(/C=C6/C(=O)c7cc(F)cc(c7)C(=O)/C6=C\c6cc(C(C)(C)C(=O)OC)c(-c7cc(C)cc(C(C)(C)C(=O)OC)c7)s6)sc5c4c(C(C)(C)C(=O)OC)ccc2-3)c1,CCCCCCc1ccc(C2(c3ccc(CCCCCC)cc3)c3cc4c(cc3-c3sc5cc(/C=C6\C(=O)c7cc(F)c(F)cc7C6=C(C#N)C#N)sc5c32)C(c2ccc(CCCCCC)cc2)(c2ccc(CCCCCC)cc2)c2c-4sc3cc(/C=C4\C(=O)c5cc(F)c(F)cc5C4=C(C#N)C#N)sc23)cc1,0.907,17.92,70.4,11.43,11.442421760000002,0.1086768153980951,11.31,11.43,,,,,ITO/PEDOT:PSS/active layer/PDINO/Al,conventional,PDINO,PDINO,PEDOT:PSS,PEDOT:PSS,,chloroform,chloroform,,-5.56,-3.65,,-5.66,-4.14,
105096,10.1002/adfm.202103944,10.1002/adfm.202103944,PM6,IT-4F,PM6,IT-4F,COC(=O)C(C)(C)c1cc(C)cc(-c2sc3c4sc5cc(/C=C6/C(=O)c7cc(F)cc(c7)C(=O)/C6=C\c6cc(C(C)(C)C(=O)OC)c(-c7cc(C)cc(C(C)(C)C(=O)OC)c7)s6)sc5c4c(C(C)(C)C(=O)OC)ccc2-3)c1,CCCCCCc1ccc(C2(c3ccc(CCCCCC)cc3)c3cc4c(cc3-c3sc5cc(/C=C6\C(=O)c7cc(F)c(F)cc7C6=C(C#N)C#N)sc5c32)C(c2ccc(CCCCCC)cc2)(c2ccc(CCCCCC)cc2)c2c-4sc3cc(/C=C4\C(=O)c5cc(F)c(F)cc5C4=C(C#N)C#N)sc23)cc1,0.852,19.68,75.9,12.73,12.72642624,0.0280735271013361,12.63,12.73,,0.5% DIO,DIO,0.5%,ITO/PEDOT:PSS/active layer/PDINO/Al,conventional,PDINO,PDINO,PEDOT:PSS,PEDOT:PSS,,chloroform,chloroform,100.0,-5.56,-3.65,,-5.66,-4.14,
105097,10.1002/adfm.202103944,10.1002/adfm.202103944,PM6,IT-4F,PM6,IT-4F,COC(=O)C(C)(C)c1cc(C)cc(-c2sc3c4sc5cc(/C=C6/C(=O)c7cc(F)cc(c7)C(=O)/C6=C\c6cc(C(C)(C)C(=O)OC)c(-c7cc(C)cc(C(C)(C)C(=O)OC)c7)s6)sc5c4c(C(C)(C)C(=O)OC)ccc2-3)c1,CCCCCCc1ccc(C2(c3ccc(CCCCCC)cc3)c3cc4c(cc3-c3sc5cc(/C=C6\C(=O)c7cc(F)c(F)cc7C6=C(C#N)C#N)sc5c32)C(c2ccc(CCCCCC)cc2)(c2ccc(CCCCCC)cc2)c2c-4sc3cc(/C=C4\C(=O)c5cc(F)c(F)cc5C4=C(C#N)C#N)sc23)cc1,0.895,19.8,74.0,13.11,13.11354,0.0270022883295269,12.86,13.11,,71.3% An,An,71.3%,ITO/PEDOT:PSS/active layer/PDINO/Al,conventional,PDINO,PDINO,PEDOT:PSS,PEDOT:PSS,,chloroform,chloroform,90.0,-5.56,-3.65,,-5.66,-4.14,
105098,10.1002/adfm.202103944,10.1002/adfm.202103944,PM6,IT-4Cl,PM6,IT-4Cl,COC(=O)C(C)(C)c1cc(C)cc(-c2sc3c4sc5cc(/C=C6/C(=O)c7cc(F)cc(c7)C(=O)/C6=C\c6cc(C(C)(C)C(=O)OC)c(-c7cc(C)cc(C(C)(C)C(=O)OC)c7)s6)sc5c4c(C(C)(C)C(=O)OC)ccc2-3)c1,CCCCCCc1ccc(C2(c3ccc(CCCCCC)cc3)c3cc4c(cc3-c3sc5cc(/C=C6\C(=O)c7cc(Cl)c(Cl)cc7C6=C(C#N)C#N)sc5c32)C(c2ccc(CCCCCC)cc2)(c2ccc(CCCCCC)cc2)c2c-4sc3cc(/C=C4\C(=O)c5cc(Cl)c(Cl)cc5C4=C(C#N)C#N)sc23)cc1,0.82,18.26,63.6,9.51,9.5229552,0.1362271293375435,9.44,9.51,,,,,ITO/PEDOT:PSS/active layer/PDINO/Al,conventional,PDINO,PDINO,PEDOT:PSS,PEDOT:PSS,,chloroform,chloroform,,-5.56,-3.65,,-5.75,-4.09,
105099,10.1002/adfm.202103944,10.1002/adfm.202103944,PM6,IT-4Cl,PM6,IT-4Cl,COC(=O)C(C)(C)c1cc(C)cc(-c2sc3c4sc5cc(/C=C6/C(=O)c7cc(F)cc(c7)C(=O)/C6=C\c6cc(C(C)(C)C(=O)OC)c(-c7cc(C)cc(C(C)(C)C(=O)OC)c7)s6)sc5c4c(C(C)(C)C(=O)OC)ccc2-3)c1,CCCCCCc1ccc(C2(c3ccc(CCCCCC)cc3)c3cc4c(cc3-c3sc5cc(/C=C6\C(=O)c7cc(Cl)c(Cl)cc7C6=C(C#N)C#N)sc5c32)C(c2ccc(CCCCCC)cc2)(c2ccc(CCCCCC)cc2)c2c-4sc3cc(/C=C4\C(=O)c5cc(Cl)c(Cl)cc5C4=C(C#N)C#N)sc23)cc1,0.75,20.66,74.3,11.46,11.512785,0.4606020942408383,11.3,11.46,,0.5% DIO,DIO,0.5%,ITO/PEDOT:PSS/active layer/PDINO/Al,conventional,PDINO,PDINO,PEDOT:PSS,PEDOT:PSS,,chloroform,chloroform,110.0,-5.56,-3.65,,-5.75,-4.09,
105100,10.1002/adfm.202103944,10.1002/adfm.202103944,PM6,IT-4Cl,PM6,IT-4Cl,COC(=O)C(C)(C)c1cc(C)cc(-c2sc3c4sc5cc(/C=C6/C(=O)c7cc(F)cc(c7)C(=O)/C6=C\c6cc(C(C)(C)C(=O)OC)c(-c7cc(C)cc(C(C)(C)C(=O)OC)c7)s6)sc5c4c(C(C)(C)C(=O)OC)ccc2-3)c1,CCCCCCc1ccc(C2(c3ccc(CCCCCC)cc3)c3cc4c(cc3-c3sc5cc(/C=C6\C(=O)c7cc(Cl)c(Cl)cc7C6=C(C#N)C#N)sc5c32)C(c2ccc(CCCCCC)cc2)(c2ccc(CCCCCC)cc2)c2c-4sc3cc(/C=C4\C(=O)c5cc(Cl)c(Cl)cc5C4=C(C#N)C#N)sc23)cc1,0.837,19.8,73.0,12.07,12.097998,0.2319635459817745,11.94,12.07,,39.8% An,An,39.8%,ITO/PEDOT:PSS/active layer/PDINO/Al,conventional,PDINO,PDINO,PEDOT:PSS,PEDOT:PSS,,chloroform,chloroform,90.0,-5.56,-3.65,,-5.75,-4.09,
105101,10.1002/adfm.202108508,10.1002/adfm.202108508,PBDB-T,Y5-Se-Out,PBDB-T,Y5-Se-Out,CCCCC(CC)Cc1ccc(-c2c3cc(-c4ccc(-c5sc(-c6cccs6)c6c5C(=O)c5c(CC(CC)CCCC)sc(CC(CC)CCCC)c5C6=O)s4)sc3c(-c3ccc(CC(CC)CCCC)s3)c3ccsc23)s1,CCCCCCCCCCCCC(CCCCCCCCCC)Cn1c2c3sc(/C=C4/C(=O)c5ccccc5C4=C(C#N)C#N)c(CCCCCCCCCCC)c3sc2c2c3nsnc3c3c4sc5c(CCCCCCCCCCC)c(/C=C6/C(=O)c7ccc(-c8ccc[se]8)cc7C6=C(C#N)C#N)sc5c4n(CC(CCCCCCCCCC)CCCCCCCCCCCC)c3c21,0.88,16.09,56.0,7.92,7.929152,0.1155555555555589,7.6,7.92,,,,,conventional,conventional,,,,,,,,,-5.33,-3.48,,-5.68,-4.24,
105102,10.1002/adfm.202108508,10.1002/adfm.202108508,PBDB-T,Y5-Se-Mix,PBDB-T,Y5-Se-Mix,CCCCC(CC)Cc1ccc(-c2c3cc(-c4ccc(-c5sc(-c6cccs6)c6c5C(=O)c5c(CC(CC)CCCC)sc(CC(CC)CCCC)c5C6=O)s4)sc3c(-c3ccc(CC(CC)CCCC)s3)c3ccsc23)s1,,0.89,17.95,58.0,9.33,9.26579,0.6882100750267868,8.65,9.33,,,,,conventional,conventional,,,,,,,,,-5.33,-3.48,,,,
105103,10.1002/adfm.202108508,10.1002/adfm.202108508,PBDB-T,Y5-Se-In,PBDB-T,Y5-Se-In,CCCCC(CC)Cc1ccc(-c2c3cc(-c4ccc(-c5sc(-c6cccs6)c6c5C(=O)c5c(CC(CC)CCCC)sc(CC(CC)CCCC)c5C6=O)s4)sc3c(-c3ccc(CC(CC)CCCC)s3)c3ccsc23)s1,,0.86,21.74,72.0,13.38,13.461407999999995,0.6084304932735138,12.92,13.38,,,,,conventional,conventional,,,,,,,,,-5.33,-3.48,,,,
105104,10.1002/adfm.202108508,10.1002/adfm.202108508,PBDB-T,Y5-BiSe-Out,PBDB-T,Y5-BiSe-Out,CCCCC(CC)Cc1ccc(-c2c3cc(-c4ccc(-c5sc(-c6cccs6)c6c5C(=O)c5c(CC(CC)CCCC)sc(CC(CC)CCCC)c5C6=O)s4)sc3c(-c3ccc(CC(CC)CCCC)s3)c3ccsc23)s1,CCCCCCCCCCCCC(CCCCCCCCCC)Cn1c2c3sc(/C=C4/C(=O)c5ccccc5C4=C(C#N)C#N)c(CCCCCCCCCCC)c3sc2c2c3nsnc3c3c4sc5c(CCCCCCCCCCC)c(/C=C6/C(=O)c7ccc(-c8ccc(-c9ccc[se]9)[se]8)cc7C6=C(C#N)C#N)sc5c4n(CC(CCCCCCCCCC)CCCCCCCCCCCC)c3c21,0.92,18.12,66.0,10.67,11.002464,3.1158762886597926,10.13,10.67,,,,,conventional,conventional,,,,,,,,,-5.33,-3.48,,-5.64,-4.22,
105105,10.1002/adfm.202108508,10.1002/adfm.202108508,PBDB-T,Y5-BiSe-Mix,PBDB-T,Y5-BiSe-Mix,CCCCC(CC)Cc1ccc(-c2c3cc(-c4ccc(-c5sc(-c6cccs6)c6c5C(=O)c5c(CC(CC)CCCC)sc(CC(CC)CCCC)c5C6=O)s4)sc3c(-c3ccc(CC(CC)CCCC)s3)c3ccsc23)s1,,0.92,17.44,60.0,9.58,9.626880000000002,0.489352818371624,9.42,9.58,,,,,conventional,conventional,,,,,,,,,-5.33,-3.48,,,,
105106,10.1002/adfm.202108508,10.1002/adfm.202108508,PBDB-T,Y5-BiSe-In,PBDB-T,Y5-BiSe-In,CCCCC(CC)Cc1ccc(-c2c3cc(-c4ccc(-c5sc(-c6cccs6)c6c5C(=O)c5c(CC(CC)CCCC)sc(CC(CC)CCCC)c5C6=O)s4)sc3c(-c3ccc(CC(CC)CCCC)s3)c3ccsc23)s1,CCCCCCCCCCCCC(CCCCCCCCCC)Cn1c2c3sc(/C=C4/C(=O)c5ccccc5C4=C(C#N)C#N)c(CCCCCCCCCCC)c3sc2c2c3nsnc3c3c4sc5c(CCCCCCCCCCC)c(/C=C6/C(=O)c7cc(-c8ccc(-c9ccc[se]9)[se]8)ccc7C6=C(C#N)C#N)sc5c4n(CC(CCCCCCCCCC)CCCCCCCCCCCC)c3c21,0.86,16.54,59.0,8.52,8.392396,1.49769953051643,8.31,8.52,,,,,conventional,conventional,,,,,,,,,-5.33,-3.48,,-5.66,-4.25,
105107,10.1002/adfm.202108797,10.1002/adfm.202108797,PM6,L8-BO,PM6,L8-BO,COC(=O)C(C)(C)c1cc(C)cc(-c2sc3c4sc5cc(/C=C6/C(=O)c7cc(F)cc(c7)C(=O)/C6=C\c6cc(C(C)(C)C(=O)OC)c(-c7cc(C)cc(C(C)(C)C(=O)OC)c7)s6)sc5c4c(C(C)(C)C(=O)OC)ccc2-3)c1,CCCCCCC(CCCC)Cc1c(/C=C2\C(=O)c3cc(F)c(F)cc3C2=C(C#N)C#N)sc2c1SC1c3c(c4c(c5nsnc35)c3sc5c(CC(CCCC)CCCCCC)c(/C=C6\C(=O)c7cc(F)c(F)cc7C6=C(C#N)C#N)sc5c3n4CC(CC)CCCC)N(CC(CC)CCCC)C21,0.89,25.62,75.5,17.21,17.215359,0.0311388727483937,16.83,17.21,,diiodomethane (DIM),,0.3 v% DIM,Q-PHJ,quasi-planar heterojunction,PNDIT-F3N,,PEDOT:PSS,,,CB; CF,,,-5.56,-3.65,,-5.68,-3.9,
105108,10.1002/adfm.202108797,10.1002/adfm.202108797,PM6,L8-BO,PM6,L8-BO,COC(=O)C(C)(C)c1cc(C)cc(-c2sc3c4sc5cc(/C=C6/C(=O)c7cc(F)cc(c7)C(=O)/C6=C\c6cc(C(C)(C)C(=O)OC)c(-c7cc(C)cc(C(C)(C)C(=O)OC)c7)s6)sc5c4c(C(C)(C)C(=O)OC)ccc2-3)c1,CCCCCCC(CCCC)Cc1c(/C=C2\C(=O)c3cc(F)c(F)cc3C2=C(C#N)C#N)sc2c1SC1c3c(c4c(c5nsnc35)c3sc5c(CC(CCCC)CCCCCC)c(/C=C6\C(=O)c7cc(F)c(F)cc7C6=C(C#N)C#N)sc5c3n4CC(CC)CCCC)N(CC(CC)CCCC)C21,0.89,26.11,80.6,18.74,18.7297474,0.0547097118463242,18.3,18.74,,,,,IHJ,interdigitated heterojunction,PNDIT-F3N,,PEDOT:PSS,,,,,,-5.56,-3.65,,-5.68,-3.9,
105109,10.1002/adfm.202108797,10.1002/adfm.202108797,PM6,L8-BO,PM6,L8-BO,COC(=O)C(C)(C)c1cc(C)cc(-c2sc3c4sc5cc(/C=C6/C(=O)c7cc(F)cc(c7)C(=O)/C6=C\c6cc(C(C)(C)C(=O)OC)c(-c7cc(C)cc(C(C)(C)C(=O)OC)c7)s6)sc5c4c(C(C)(C)C(=O)OC)ccc2-3)c1,CCCCCCC(CCCC)Cc1c(/C=C2\C(=O)c3cc(F)c(F)cc3C2=C(C#N)C#N)sc2c1SC1c3c(c4c(c5nsnc35)c3sc5c(CC(CCCC)CCCCCC)c(/C=C6\C(=O)c7cc(F)c(F)cc7C6=C(C#N)C#N)sc5c3n4CC(CC)CCCC)N(CC(CC)CCCC)C21,0.89,25.87,78.6,18.1,18.0970998,0.0160232044199043,17.71,18.1,1:1.2,diiodomethane (DIM),,0.25 v% DIM,BHJ,bulk heterojunction,PNDIT-F3N,,PEDOT:PSS,,,CF,,,-5.56,-3.65,,-5.68,-3.9,
105110,10.1002/adfm.202109271,10.1002/adfm.202109271,PM6,Y6,PM6,Y6,COC(=O)C(C)(C)c1cc(C)cc(-c2sc3c4sc5cc(/C=C6/C(=O)c7cc(F)cc(c7)C(=O)/C6=C\c6cc(C(C)(C)C(=O)OC)c(-c7cc(C)cc(C(C)(C)C(=O)OC)c7)s6)sc5c4c(C(C)(C)C(=O)OC)ccc2-3)c1,CCCCCCCCCCCc1c(/C=C2\C(=O)c3cc(F)c(F)cc3C2=C(C#N)C#N)sc2c1sc1c3c4nsnc4c4c5sc6c(CCCCCCCCCCC)c(/C=C7\C(=O)c8cc(F)c(F)cc8C7=C(C#N)C#N)sc6c5n(CC(CC)CCCC)c4c3n(CC(CC)CCCC)c21,0.825,26.8,75.2,16.63,16.62672,0.0197233914612157,16.49,16.63,1:1.2,0.5% chloronaphthalene (CN),CN,0.5%,ITO/PEDOT:PSS/active layer/PNDIT-F3N/Ag,conventional,PNDIT-F3N,PNDIT-F3N,PEDOT:PSS,PEDOT:PSS,,chloroform,chloroform,110.0,-5.56,-3.65,,-5.65,-4.09,
105111,10.1002/adfm.202109271,10.1002/adfm.202109271,PMZ-10,Y6,PMZ-10,Y6,,CCCCCCCCCCCc1c(/C=C2\C(=O)c3cc(F)c(F)cc3C2=C(C#N)C#N)sc2c1sc1c3c4nsnc4c4c5sc6c(CCCCCCCCCCC)c(/C=C7\C(=O)c8cc(F)c(F)cc8C7=C(C#N)C#N)sc6c5n(CC(CC)CCCC)c4c3n(CC(CC)CCCC)c21,0.834,27.96,78.2,18.23,18.23517648,0.0283953922106383,18.15,18.23,1:1.2,0.5% chloronaphthalene (CN),CN,0.5%,ITO/PEDOT:PSS/active layer/PNDIT-F3N/Ag,conventional,PNDIT-F3N,PNDIT-F3N,PEDOT:PSS,PEDOT:PSS,,chloroform,chloroform,110.0,,,,-5.65,-4.09,
105112,10.1002/adfm.202109271,10.1002/adfm.202109271,PMZ-20,Y6,PMZ-20,Y6,,CCCCCCCCCCCc1c(/C=C2\C(=O)c3cc(F)c(F)cc3C2=C(C#N)C#N)sc2c1sc1c3c4nsnc4c4c5sc6c(CCCCCCCCCCC)c(/C=C7\C(=O)c8cc(F)c(F)cc8C7=C(C#N)C#N)sc6c5n(CC(CC)CCCC)c4c3n(CC(CC)CCCC)c21,0.841,27.39,76.6,17.64,17.64480234,0.0272241496598508,17.51,17.64,1:1.2,0.5% chloronaphthalene (CN),CN,0.5%,ITO/PEDOT:PSS/active layer/PNDIT-F3N/Ag,conventional,PNDIT-F3N,PNDIT-F3N,PEDOT:PSS,PEDOT:PSS,,chloroform,chloroform,110.0,,,,-5.65,-4.09,
105113,10.1002/adfm.202109271,10.1002/adfm.202109271,PMZ-30,Y6,PMZ-30,Y6,CCCCC(CC)Cc1csc(-c2cnc(-c3cc(CC(CC)CCCC)c(-c4cc5c(-c6cc(F)c(CC(CC)CCCC)s6)c6sc(-c7ccc(-c8sc(-c9ccc(-c%10cc%11c(-c%12cc(F)c(CC(CC)CCCC)s%12)c%12sccc%12c(-c%12cc(F)c(CC(CC)CCCC)s%12)c%11s%10)s9)c9c8C(=O)c8c(CC(CC)CCCC)sc(CC(CC)CCCC)c8C9=O)s7)cc6c(-c6cc(F)c(CC(CC)CCCC)s6)c5s4)s3)cn2)c1,CCCCCCCCCCCc1c(/C=C2\C(=O)c3cc(F)c(F)cc3C2=C(C#N)C#N)sc2c1sc1c3c4nsnc4c4c5sc6c(CCCCCCCCCCC)c(/C=C7\C(=O)c8cc(F)c(F)cc8C7=C(C#N)C#N)sc6c5n(CC(CC)CCCC)c4c3n(CC(CC)CCCC)c21,0.847,26.92,75.3,17.17,17.16933372,0.0038804892253977,17.04,17.17,1:1.2,0.5% chloronaphthalene (CN),CN,0.5%,ITO/PEDOT:PSS/active layer/PNDIT-F3N/Ag,conventional,PNDIT-F3N,PNDIT-F3N,PEDOT:PSS,PEDOT:PSS,,chloroform,chloroform,110.0,-5.66,-3.64,,-5.65,-4.09,
105122,10.1002/adfm.202200629,10.1002/adfm.202200629,PM6,Y6,PM6,Y6,COC(=O)C(C)(C)c1cc(C)cc(-c2sc3c4sc5cc(/C=C6/C(=O)c7cc(F)cc(c7)C(=O)/C6=C\c6cc(C(C)(C)C(=O)OC)c(-c7cc(C)cc(C(C)(C)C(=O)OC)c7)s6)sc5c4c(C(C)(C)C(=O)OC)ccc2-3)c1,CCCCCCCCCCCc1c(/C=C2\C(=O)c3cc(F)c(F)cc3C2=C(C#N)C#N)sc2c1sc1c3c4nsnc4c4c5sc6c(CCCCCCCCCCC)c(/C=C7\C(=O)c8cc(F)c(F)cc8C7=C(C#N)C#N)sc6c5n(CC(CC)CCCC)c4c3n(CC(CC)CCCC)c21,0.862,25.41,72.03,15.78,15.777033426,0.0187995817490395,15.64,15.78,,,,,BHJ,BHJ,,,,,,,,,-5.56,-3.65,,-5.65,-4.09,
105123,10.1002/adfm.202200629,10.1002/adfm.202200629,PM6,Y6,PM6,Y6,COC(=O)C(C)(C)c1cc(C)cc(-c2sc3c4sc5cc(/C=C6/C(=O)c7cc(F)cc(c7)C(=O)/C6=C\c6cc(C(C)(C)C(=O)OC)c(-c7cc(C)cc(C(C)(C)C(=O)OC)c7)s6)sc5c4c(C(C)(C)C(=O)OC)ccc2-3)c1,CCCCCCCCCCCc1c(/C=C2\C(=O)c3cc(F)c(F)cc3C2=C(C#N)C#N)sc2c1sc1c3c4nsnc4c4c5sc6c(CCCCCCCCCCC)c(/C=C7\C(=O)c8cc(F)c(F)cc8C7=C(C#N)C#N)sc6c5n(CC(CC)CCCC)c4c3n(CC(CC)CCCC)c21,0.861,25.76,73.67,16.35,16.339534512000004,0.064009100917417,16.19,16.35,1:1.2,CN,,,LBL,LBL,PDIN,,PEDOT:PSS,,,,,,-5.56,-3.65,,-5.65,-4.09,
105126,10.1002/adfm.202200629,10.1002/adfm.202200629,PM6,TIT-2Cl,PM6,TIT-2Cl,COC(=O)C(C)(C)c1cc(C)cc(-c2sc3c4sc5cc(/C=C6/C(=O)c7cc(F)cc(c7)C(=O)/C6=C\c6cc(C(C)(C)C(=O)OC)c(-c7cc(C)cc(C(C)(C)C(=O)OC)c7)s6)sc5c4c(C(C)(C)C(=O)OC)ccc2-3)c1,CCCCCCc1ccc(C2(c3ccc(CCCCCC)cc3)c3cc4c5sc6c(c5n(CCCCCC)c4cc3-c3sc(/C=C4\C(=O)c5cc(Cl)c(Cl)cc5C4=C(C#N)C#N)cc32)C(c2ccc(CCCCCC)cc2)(c2ccc(CCCCCC)cc2)c2cc(/C=C3\C(=O)c4cc(Cl)c(Cl)cc4C3=C(C#N)C#N)sc2-6)cc1,0.908,21.64,59.99,11.78,11.787507088,0.0637274023769146,11.58,11.78,1:1.2,CN,,,BHJ,BHJ,PDIN,,PEDOT:PSS,,,,,,-5.56,-3.65,,-5.48,-3.91,
105127,10.1002/adfm.202200629,10.1002/adfm.202200629,PM6,TIT-2Cl,PM6,TIT-2Cl,COC(=O)C(C)(C)c1cc(C)cc(-c2sc3c4sc5cc(/C=C6/C(=O)c7cc(F)cc(c7)C(=O)/C6=C\c6cc(C(C)(C)C(=O)OC)c(-c7cc(C)cc(C(C)(C)C(=O)OC)c7)s6)sc5c4c(C(C)(C)C(=O)OC)ccc2-3)c1,CCCCCCc1ccc(C2(c3ccc(CCCCCC)cc3)c3cc4c5sc6c(c5n(CCCCCC)c4cc3-c3sc(/C=C4\C(=O)c5cc(Cl)c(Cl)cc5C4=C(C#N)C#N)cc32)C(c2ccc(CCCCCC)cc2)(c2ccc(CCCCCC)cc2)c2cc(/C=C3\C(=O)c4cc(Cl)c(Cl)cc4C3=C(C#N)C#N)sc2-6)cc1,0.908,21.71,61.89,12.2,12.200177652000002,0.0014561639344523,11.96,12.2,,,,,LBL,LBL,,,,,,,,,-5.56,-3.65,,-5.48,-3.91,
105128,10.1002/adfm.202201828,10.1002/adfm.202201828,PBQx-H-TF,PBTIC-γ-TSe,PBQx-TF,PBTIC-γ-TSe,CCCCCCC(CCCC)Cc1csc(-c2cc3c(s2)-c2sc(-c4cc(CC(CCCC)CCCCCC)c(-c5cc6c(-c7cc(F)c(CC(CC)CCCC)s7)c7sccc7c(-c7cc(F)c(CC(CC)CCCC)s7)c6s5)s4)cc2[C@H]2N=CC=N[C@H]32)c1,,0.91,23.49,73.76,15.77,15.76686384,0.019886873811036,15.44,15.77,,,,,Q-PHJ,,,,,,,,,,-5.56,-3.59,,,,
105129,10.1002/adfm.202201828,10.1002/adfm.202201828,PBQx-H-TF,PBTIC-γ-TSe,PBQx-TF,PBTIC-γ-TSe,CCCCCCC(CCCC)Cc1csc(-c2cc3c(s2)-c2sc(-c4cc(CC(CCCC)CCCCCC)c(-c5cc6c(-c7cc(F)c(CC(CC)CCCC)s7)c7sccc7c(-c7cc(F)c(CC(CC)CCCC)s7)c6s5)s4)cc2[C@H]2N=CC=N[C@H]32)c1,,0.91,23.17,65.85,13.91,13.884274949999998,0.1849392523364623,13.62,13.91,,,,,BHJ,,PNDIT-F3N,,PEDOT:PSS,,,chloroform (CF),,,-5.56,-3.59,,,,
105130,10.1002/adfm.202208950,10.1002/adfm.202208950,PM6,,PM6,,COC(=O)C(C)(C)c1cc(C)cc(-c2sc3c4sc5cc(/C=C6/C(=O)c7cc(F)cc(c7)C(=O)/C6=C\c6cc(C(C)(C)C(=O)OC)c(-c7cc(C)cc(C(C)(C)C(=O)OC)c7)s6)sc5c4c(C(C)(C)C(=O)OC)ccc2-3)c1,,0.892,25.32,77.63,17.53,17.533077072,0.0175531774101537,,,,,,,ITO/PEDOT:PSS/active layer/PNDIT-F3N/Ag,conventional,PNDIT-F3N,PNDIT-F3N,PEDOT:PSS,PEDOT:PSS,,,,,-5.56,-3.65,,,,
105131,10.1002/adfm.202208950,10.1002/adfm.202208950,PM6-TzBI-5,,PM6-TzBI-5,,,,0.894,25.45,78.1,17.77,17.7695463,0.0025531795160457,,,,,,,ITO/PEDOT:PSS/active layer/PNDIT-F3N/Ag,conventional,PNDIT-F3N,PNDIT-F3N,PEDOT:PSS,PEDOT:PSS,,,,,,,,,,
105132,10.1002/adfm.202208950,10.1002/adfm.202208950,PM6-TzBI-10,,PM6-TzBI-10,,,,0.897,25.63,79.84,18.36,18.355303824000003,0.0255783006535726,,18.36,,,,,ITO/PEDOT:PSS/active layer/PNDIT-F3N/Ag,conventional,PNDIT-F3N,PNDIT-F3N,PEDOT:PSS,PEDOT:PSS,,,,,,,,,,
105133,10.1002/adfm.202208950,10.1002/adfm.202208950,PM6-TzBI-15,,PM6-TzBI-15,,,,0.905,25.4,77.67,17.85,17.854002899999998,0.022425210084012,,,,,,,ITO/PEDOT:PSS/active layer/PNDIT-F3N/Ag,conventional,PNDIT-F3N,PNDIT-F3N,PEDOT:PSS,PEDOT:PSS,,,,,,,,,,
105134,10.1002/adfm.202208950,10.1002/adfm.202208950,PM6-TzBI-20,,PM6-TzBI-20,,CCCCCCCCN1C(=O)c2c(c(-c3ccc(-c4cc5c(-c6cc(F)c(CC(CC)CCCC)s6)c6sc(-c7ccc(-c8sc(-c9ccc(-c%10cc%11c(-c%12cc(F)c(CC(CC)CCCC)s%12)c%12sccc%12c(-c%12cc(F)c(CC(CC)CCCC)s%12)c%11s%10)s9)c9c8C(=O)c8c(CC(CC)CCCC)sc(CC(CC)CCCC)c8C9=O)s7)cc6c(-c6cc(F)c(CC(CC)CCCC)s6)c5s4)s3)c3nn(CCC(CC)CCCC)nc3c2-c2cccs2)C1=O,,0.909,25.03,76.78,17.47,17.469192906000004,0.0046198855180042,,,,,,,ITO/PEDOT:PSS/active layer/PNDIT-F3N/Ag,conventional,PNDIT-F3N,PNDIT-F3N,PEDOT:PSS,PEDOT:PSS,,,,,-5.49,-3.4,,,,
105139,10.1002/adfm.202212290,10.1002/adfm.202212290,,BTP-EDOT-4F,,BTP-EDOT-4F,,,0.87,25.22,76.47,16.78,16.778588579999997,0.0084113230035978,16.31,16.78,,,,,ITO/PEDOT:PSS/PM6:acceptors/PNDIT-F3N/Ag,conventional,PNDIT-F3N,PNDIT-F3N,PEDOT:PSS,PEDOT:PSS,,,,,,,,,,
105140,10.1002/adfm.202212290,10.1002/adfm.202212290,,BTP-EDOT-4Cl,,BTP-EDOT-4Cl,,,0.86,24.14,76.41,15.87,15.86302164,0.0439720226843083,15.5,15.87,,,,,ITO/PEDOT:PSS/PM6:acceptors/PNDIT-F3N/Ag,conventional,PNDIT-F3N,PNDIT-F3N,PEDOT:PSS,PEDOT:PSS,,,,,,,,,,
105141,10.1002/adfm.202212290,10.1002/adfm.202212290,,L8-BO,,L8-BO,,CCCCCCC(CCCC)Cc1c(/C=C2\C(=O)c3cc(F)c(F)cc3C2=C(C#N)C#N)sc2c1SC1c3c(c4c(c5nsnc35)c3sc5c(CC(CCCC)CCCCCC)c(/C=C6\C(=O)c7cc(F)c(F)cc7C6=C(C#N)C#N)sc5c3n4CC(CC)CCCC)N(CC(CC)CCCC)C21,0.89,25.3,77.2,17.39,17.383124,0.0395399654974231,17.05,17.39,,,,,ITO/PEDOT:PSS/PM6:acceptors/PNDIT-F3N/Ag,conventional,PNDIT-F3N,PNDIT-F3N,PEDOT:PSS,PEDOT:PSS,,,,,,,,-5.68,-3.9,
105145,10.1002/adfm.202214248,10.1002/adfm.202214248,PM6,PZC16,PM6,PZC16,COC(=O)C(C)(C)c1cc(C)cc(-c2sc3c4sc5cc(/C=C6/C(=O)c7cc(F)cc(c7)C(=O)/C6=C\c6cc(C(C)(C)C(=O)OC)c(-c7cc(C)cc(C(C)(C)C(=O)OC)c7)s6)sc5c4c(C(C)(C)C(=O)OC)ccc2-3)c1,C#Cc1ccc2c(c1)C(=O)/C(=C/c1sc3c(sc4c5c6nc7cc(F)c(F)cc7nc6c6c7sc8c(CCCCCCCCCCC)c(/C=C9\C(=O)c%10ccccc%10C9=C(C#N)C#N)sc8c7n(CC(CCCCCCCCCC)CCCCCCCCCCCC)c6c5n(CC(CCCCCCCCCC)CCCCCCCCCCCC)c34)c1CCCCCCCCCCC)C2=C(C#N)C#N,0.861,18.98,56.65,9.22,9.25761837,0.4080083514099651,,,,,,,ITO/PEDOT:PSS/active layer/PNDIT-F3N/Ag,conventional,PNDIT-F3N,PNDIT-F3N,PEDOT:PSS,PEDOT:PSS,,,,,-5.56,-3.65,,-5.61,-3.81,
105147,10.1002/adfm.202214248,10.1002/adfm.202214248,PM6,PZC17,PM6,PZC17,COC(=O)C(C)(C)c1cc(C)cc(-c2sc3c4sc5cc(/C=C6/C(=O)c7cc(F)cc(c7)C(=O)/C6=C\c6cc(C(C)(C)C(=O)OC)c(-c7cc(C)cc(C(C)(C)C(=O)OC)c7)s6)sc5c4c(C(C)(C)C(=O)OC)ccc2-3)c1,C=Cc1ccc2c(c1)C(=O)/C(=C/c1sc3c(sc4c5c6nc7cc(F)c(F)cc7nc6c6c7sc8c(CCCCCCCCCCC)c(/C=C9\C(=O)c%10ccccc%10C9=C(C#N)C#N)sc8c7n(CC(CCCCCCCCCC)CCCCCCCCCCCC)c6c5n(CC(CCCCCCCCCC)CCCCCCCCCCCC)c34)c1CCCCCCCCCCC)C2=C(C#N)C#N,0.926,23.35,75.54,16.33,16.333334340000004,0.0204184935701509,,,,,,,ITO/PEDOT:PSS/active layer/PNDIT-F3N/Ag,conventional,PNDIT-F3N,PNDIT-F3N,PEDOT:PSS,PEDOT:PSS,,,,,-5.56,-3.65,,-5.6,-3.79,
105149,10.1002/adfm.202214248,10.1002/adfm.202214248,PM6,PZC17,PM6,PZC17,COC(=O)C(C)(C)c1cc(C)cc(-c2sc3c4sc5cc(/C=C6/C(=O)c7cc(F)cc(c7)C(=O)/C6=C\c6cc(C(C)(C)C(=O)OC)c(-c7cc(C)cc(C(C)(C)C(=O)OC)c7)s6)sc5c4c(C(C)(C)C(=O)OC)ccc2-3)c1,C=Cc1ccc2c(c1)C(=O)/C(=C/c1sc3c(sc4c5c6nc7cc(F)c(F)cc7nc6c6c7sc8c(CCCCCCCCCCC)c(/C=C9\C(=O)c%10ccccc%10C9=C(C#N)C#N)sc8c7n(CC(CCCCCCCCCC)CCCCCCCCCCCC)c6c5n(CC(CCCCCCCCCC)CCCCCCCCCCCC)c34)c1CCCCCCCCCCC)C2=C(C#N)C#N,0.929,22.7,71.79,15.14,15.13929057,0.0046857992074013,,,,,,,ITO/PEDOT:PSS/active layer/PNDIT-F3N/Ag,conventional,PNDIT-F3N,PNDIT-F3N,PEDOT:PSS,PEDOT:PSS,,,,,-5.56,-3.65,,-5.6,-3.79,
105150,10.1002/adfm.202300981,10.1002/adfm.202300981,PBDFCl-1,Y6,PBDFCl-1,Y6,CCCCCCC(CCCC)Cc1csc(-c2cc3c4nsnc4c4cc(-c5cc(CC(CCCC)CCCCCC)c(-c6cc7c(-c8cc(Cl)c(CC(CC)CCCC)s8)c8occc8c(-c8cc(Cl)c(CC(CC)CCCC)s8)c7o6)s5)sc4c3s2)c1,CCCCCCCCCCCc1c(/C=C2\C(=O)c3cc(F)c(F)cc3C2=C(C#N)C#N)sc2c1sc1c3c4nsnc4c4c5sc6c(CCCCCCCCCCC)c(/C=C7\C(=O)c8cc(F)c(F)cc8C7=C(C#N)C#N)sc6c5n(CC(CC)CCCC)c4c3n(CC(CC)CCCC)c21,0.88,24.95,67.67,14.86,14.8576252,0.0159811574697181,14.86,,,CN,CN,,ITO/PEDOT:PSS/active layer/PNDIT-F3N/Ag,conventional,PNDIT-F3N,PNDIT-F3N,PEDOT:PSS,PEDOT:PSS,,chloroform,chloroform,110.0,-5.49,-3.55,,-5.65,-4.09,
105151,10.1002/adfm.202300981,10.1002/adfm.202300981,PBDFCl-2,Y6,PBDFCl-2,Y6,CCCCCCC(CCCC)Cc1csc(-c2cc3c4nsnc4c4cc(-c5cc(CC(CCCC)CCCCCC)c(-c6cc7c(-c8sc(CC(CC)CCCC)cc8Cl)c8occc8c(-c8sc(CC(CC)CCCC)cc8Cl)c7o6)s5)sc4c3s2)c1,CCCCCCCCCCCc1c(/C=C2\C(=O)c3cc(F)c(F)cc3C2=C(C#N)C#N)sc2c1sc1c3c4nsnc4c4c5sc6c(CCCCCCCCCCC)c(/C=C7\C(=O)c8cc(F)c(F)cc8C7=C(C#N)C#N)sc6c5n(CC(CC)CCCC)c4c3n(CC(CC)CCCC)c21,0.88,26.94,71.59,17.0,16.97198448,0.1647971764705899,17.0,,,CN,CN,,ITO/PEDOT:PSS/active layer/PNDIT-F3N/Ag,conventional,PNDIT-F3N,PNDIT-F3N,PEDOT:PSS,PEDOT:PSS,,chloroform,chloroform,110.0,-5.51,-3.55,,-5.65,-4.09,
105152,10.1002/adfm.202301701,10.1002/adfm.202301701,PM6,PY-IT,PM6,PY-IT,COC(=O)C(C)(C)c1cc(C)cc(-c2sc3c4sc5cc(/C=C6/C(=O)c7cc(F)cc(c7)C(=O)/C6=C\c6cc(C(C)(C)C(=O)OC)c(-c7cc(C)cc(C(C)(C)C(=O)OC)c7)s6)sc5c4c(C(C)(C)C(=O)OC)ccc2-3)c1,CCCCCCCCCCCc1c(/C=C2\C(=O)c3ccccc3C2=C(C#N)C#N)sc2c1sc1c3c4nsnc4c4c5sc6c(CCCCCCCCCCC)c(/C=C7\C(=O)c8cc(-c9cccs9)ccc8C7=C(C#N)C#N)sc6c5n(CC(CCCCCCCC)CCCCCCCCCC)c4c3n(CC(CCCCCCCC)CCCCCCCCCC)c21,0.937,22.93,71.09,15.28,15.273977969000002,0.0394111976439593,15.1,15.28,1:1,,,,ITO/PEDOT:PSS/active layer/PDINN/Ag,conventional,PDINN,PDINN,PEDOT:PSS,PEDOT:PSS,93.0,,,,-5.56,-3.65,,-5.68,-3.94,
