Repository: JiYiqaq/PCE-KA-GNN

# Data directory

- `raw/Active_Database.csv` is the immutable source dataset bundled under CC BY 4.0. Do not overwrite it with processed data.
- `processed/` is created and populated by the training pipeline. Generated `.pt` and `.pth` caches are intentionally ignored by Git because they can exceed GitHub's normal single-file limit.

See `../DATA_LICENSE.md` for provenance, license and checksum information.

File: data/raw/Active_Database.csv (part 380 of 471)
id,doi,doi_norm,donor,acceptor,donor_canonical,acceptor_canonical,donor_smiles,acceptor_smiles,voc,jsc,ff,pce,pce_recomputed,pce_relative_error_percent,pce_avg,pce_best,d_a_ratio,additive,additive_canonical,additive_ratio,device_structure,device_type,etl,etl_canonical,htl,htl_canonical,active_layer_thickness,solvent,solvent_canonical,annealing_temp,homo_d,lumo_d,eg_d,homo_a,lumo_a,eg_a
105153,10.1002/adfm.202301701,10.1002/adfm.202301701,PBPD,PY-IT,PBPD,PY-IT,CCCCCCCCC(CCCCCC)COc1nc2cc(-c3cccs3)ccc2c2ccc(-c3ccc(-c4cc5c(-c6ccc(CC(CCCCCC)CCCCCCCC)s6)c6sccc6c(-c6ccc(CC(CCCCCC)CCCCCCCC)s6)c5s4)s3)cc12,CCCCCCCCCCCc1c(/C=C2\C(=O)c3ccccc3C2=C(C#N)C#N)sc2c1sc1c3c4nsnc4c4c5sc6c(CCCCCCCCCCC)c(/C=C7\C(=O)c8cc(-c9cccs9)ccc8C7=C(C#N)C#N)sc6c5n(CC(CCCCCCCC)CCCCCCCCCC)c4c3n(CC(CCCCCCCC)CCCCCCCCCC)c21,0.889,23.72,72.53,15.29,15.294459124,0.0291636625245275,15.08,15.29,1:1,,,,ITO/PEDOT:PSS/active layer/PDINN/Ag,conventional,PDINN,PDINN,PEDOT:PSS,PEDOT:PSS,85.0,,,,-5.49,-3.38,,-5.68,-3.94,
105156,10.1002/adfm.202306791,10.1002/adfm.202306791,D18-Cl,PYF-T-o,D18-Cl,PYF-T-o,CCCCCCC(CCCC)Cc1csc(-c2cc3c4nsnc4c4cc(-c5cc(CC(CCCC)CCCCCC)c(-c6cc7c(-c8cc(Cl)c(CC(CC)CCCC)s8)c8sccc8c(-c8cc(Cl)c(CC(CC)CCCC)s8)c7s6)s5)sc4c3s2)c1,CCCCCCCCCCCCC(CCCCCCCCCC)Cn1c2c3sc(/C=C4\C(=O)c5c(F)cccc5C4=C(C#N)C#N)c(CCCCCCCCCCC)c3sc2c2c3nsnc3c3c4sc5c(CCCCCCCCCCC)c(/C=C6\C(=O)c7c(ccc(-c8cccs8)c7F)C6=C(C#N)C#N)sc5c4n(CC(CCCCCCCCCC)CCCCCCCCCCCC)c3c21,0.906,22.97,59.5,12.3,12.3824379,0.6702268292682815,11.9,12.3,,,,,ITO/PEDOT:PSS/active layer/PDINN/Ag,conventional,PDINN,PDINN,PEDOT:PSS,PEDOT:PSS,,,,,-5.48,-2.75,,-5.715,-3.805,
105157,10.1002/adfm.202306791,10.1002/adfm.202306791,D18-ChCl,PYF-T-o,D18-ChCl,PYF-T-o,CCCCCCC(CCCC)Cc1csc(-c2cc3c4nsnc4c4cc(-c5cc(CC(CC)CCCCCC)c(-c6cc7c(-c8cc(Cl)c(CCCCCCC9CCCCC9)s8)c8sccc8c(-c8cc(Cl)c(CCCCCCC9CCCCC9)s8)c7s6)s5)sc4c3s2)c1,CCCCCCCCCCCCC(CCCCCCCCCC)Cn1c2c3sc(/C=C4\C(=O)c5c(F)cccc5C4=C(C#N)C#N)c(CCCCCCCCCCC)c3sc2c2c3nsnc3c3c4sc5c(CCCCCCCCCCC)c(/C=C6\C(=O)c7c(ccc(-c8cccs8)c7F)C6=C(C#N)C#N)sc5c4n(CC(CCCCCCCCCC)CCCCCCCCCCCC)c3c21,0.905,25.72,73.4,17.1,17.085024399999998,0.0875766081871532,16.8,17.1,,,,,ITO/PEDOT:PSS/active layer/PDINN/Ag,conventional,PDINN,PDINN,PEDOT:PSS,PEDOT:PSS,,,,,-5.53,-2.83,,-5.715,-3.805,
105158,10.1002/adma.201103623,10.1002/adma.201103623,EI-PFDTBT,PC71BM,EI-PFDTBT,PC71BM,CCCCCCCCCCCCCCCCC(CCCCCCCCCCCCCCCC)=C1c2ccccc2-c2ccc(-c3ccc(-c4ccc(-c5cccs5)c5nsnc45)s3)cc21,COC(=O)CCCC1(c2ccccc2)C23c4c5ccc6c7cc8c9c%10c(cc%11cc%12c%13c%14c(cc%15c%16ccc-5c2c%16c2c5c%16c%17c(c(c46)c7c9c%17c4c%10c%11c%13c4c%16c%14c%152)C513)C%12)C8,0.64,7.31,34.0,1.59,1.5906559999999998,0.0412578616352055,,,1:2,,,,ITO/PEDOT:PSS/EI-PFDTBT:PC71BM/Ca/Al,conventional,Ca,Ca,PEDOT:PSS,PEDOT:PSS,,"1,2,4-trichlorobenzene","1,2,4-trichlorobenzene",25.0,-5.31,-3.61,,-5.9,-3.9,
105159,10.1002/adma.201103623,10.1002/adma.201103623,EI-PFDTBT,PC71BM,EI-PFDTBT,PC71BM,CCCCCCCCCCCCCCCCC(CCCCCCCCCCCCCCCC)=C1c2ccccc2-c2ccc(-c3ccc(-c4ccc(-c5cccs5)c5nsnc45)s3)cc21,COC(=O)CCCC1(c2ccccc2)C23c4c5ccc6c7cc8c9c%10c(cc%11cc%12c%13c%14c(cc%15c%16ccc-5c2c%16c2c5c%16c%17c(c(c46)c7c9c%17c4c%10c%11c%13c4c%16c%14c%152)C513)C%12)C8,0.8,9.02,35.0,2.52,2.5256,0.2222222222222153,,,1:2,,,,ITO/PEDOT:PSS/EI-PFDTBT:PC71BM/Ca/Al,conventional,Ca,Ca,PEDOT:PSS,PEDOT:PSS,,"1,2,4-trichlorobenzene","1,2,4-trichlorobenzene",80.0,-5.31,-3.61,,-5.9,-3.9,
105160,10.1002/adma.201103623,10.1002/adma.201103623,EI-PFDTBT,PC71BM,EI-PFDTBT,PC71BM,CCCCCCCCCCCCCCCCC(CCCCCCCCCCCCCCCC)=C1c2ccccc2-c2ccc(-c3ccc(-c4ccc(-c5cccs5)c5nsnc45)s3)cc21,COC(=O)CCCC1(c2ccccc2)C23c4c5ccc6c7cc8c9c%10c(cc%11cc%12c%13c%14c(cc%15c%16ccc-5c2c%16c2c5c%16c%17c(c(c46)c7c9c%17c4c%10c%11c%13c4c%16c%14c%152)C513)C%12)C8,0.85,11.04,54.0,5.07,5.067359999999999,0.0520710059171855,,,1:2,,,,ITO/PEDOT:PSS/EI-PFDTBT:PC71BM/Ca/Al,conventional,Ca,Ca,PEDOT:PSS,PEDOT:PSS,,"1,2,4-trichlorobenzene","1,2,4-trichlorobenzene",120.0,-5.31,-3.61,,-5.9,-3.9,
105161,10.1002/adma.201103948,10.1002/adma.201103948,P1,PC71BM,P1,PC71BM,CCCCCCCCc1cc(-c2c(-c3cccs3)sc3c(-c4cc(CCCCCCCC)c(CCCCCCCC)s4)c(-c4ccc(-c5cccc6nsnc56)s4)sc23)sc1CCCCCCCC,COC(=O)CCCC1(c2ccccc2)C23c4c5ccc6c7cc8c9c%10c(cc%11cc%12c%13c%14c(cc%15c%16ccc-5c2c%16c2c5c%16c%17c(c(c46)c7c9c%17c4c%10c%11c%13c4c%16c%14c%152)C513)C%12)C8,0.992,4.16,47.9,1.98,1.97669888,0.1667232323232402,,,1:1.5,,,,inverted,inverted,ZnO,ZnO,MoOx,MoO3,95.0,DCB,o-DCB,,-5.34,-3.53,,-5.9,-3.9,
105162,10.1002/adma.201103948,10.1002/adma.201103948,P2,PC71BM,P2,PC71BM,,COC(=O)CCCC1(c2ccccc2)C23c4c5ccc6c7cc8c9c%10c(cc%11cc%12c%13c%14c(cc%15c%16ccc-5c2c%16c2c5c%16c%17c(c(c46)c7c9c%17c4c%10c%11c%13c4c%16c%14c%152)C513)C%12)C8,0.94,4.76,56.3,2.52,2.5190871999999995,0.0362222222222417,,,1:1,,,,inverted,inverted,ZnO,ZnO,MoOx,MoO3,100.0,DCB,o-DCB,,-5.34,-3.58,,-5.9,-3.9,
105163,10.1002/adma.201103948,10.1002/adma.201103948,P1,PC71BM,P1,PC71BM,CCCCCCCCc1cc(-c2c(-c3cccs3)sc3c(-c4cc(CCCCCCCC)c(CCCCCCCC)s4)c(-c4ccc(-c5cccc6nsnc56)s4)sc23)sc1CCCCCCCC,COC(=O)CCCC1(c2ccccc2)C23c4c5ccc6c7cc8c9c%10c(cc%11cc%12c%13c%14c(cc%15c%16ccc-5c2c%16c2c5c%16c%17c(c(c46)c7c9c%17c4c%10c%11c%13c4c%16c%14c%152)C513)C%12)C8,0.876,9.69,51.8,4.39,4.39701192,0.1597248291571767,,,1:1.5,DIO,DIO,,inverted,inverted,ZnO,ZnO,MoOx,MoO3,95.0,DCB,o-DCB,,-5.34,-3.53,,-5.9,-3.9,
105164,10.1002/adma.201103948,10.1002/adma.201103948,P2,PC71BM,P2,PC71BM,,COC(=O)CCCC1(c2ccccc2)C23c4c5ccc6c7cc8c9c%10c(cc%11cc%12c%13c%14c(cc%15c%16ccc-5c2c%16c2c5c%16c%17c(c(c46)c7c9c%17c4c%10c%11c%13c4c%16c%14c%152)C513)C%12)C8,0.922,9.62,62.0,5.5,5.4991768,0.0149672727272751,,,1:1,DIO,DIO,,inverted,inverted,ZnO,ZnO,MoOx,MoO3,100.0,DCB,o-DCB,,-5.34,-3.58,,-5.9,-3.9,
105165,10.1002/adma.201202855,10.1002/adma.201202855,PDPP3T,PCBM,PDPP3T,PCBM,CCCCCCCCC(CCCCCC)CN1C(=O)C2=C(c3ccc(-c4cccs4)s3)N(CC(CCCCCC)CCCCCCCC)C(=O)C2=C1c1cccs1,CCCCC(=O)OCC1(C2=CC=CC=C2)C3=CC=CC4=CC=CC5=CC=CC6=CC=CC7=CC=CC1=C7C6=C5C4=C3,0.65,12.57,59.98,4.87,4.9006659,0.6296899383983532,,,1:2,,,,ITO/PEDOT:PSS/active layer/Ca/Al,conventional,Ca,Ca,PEDOT:PSS,PEDOT:PSS,,Pure DCB,o-DCB,,-5.17,-3.67,,-6.1,-3.7,
105166,10.1002/adma.201202855,10.1002/adma.201202855,PDPP3T,PCBM,PDPP3T,PCBM,CCCCCCCCC(CCCCCC)CN1C(=O)C2=C(c3ccc(-c4cccs4)s3)N(CC(CCCCCC)CCCCCCCC)C(=O)C2=C1c1cccs1,CCCCC(=O)OCC1(C2=CC=CC=C2)C3=CC=CC4=CC=CC5=CC=CC6=CC=CC7=CC=CC1=C7C6=C5C4=C3,0.68,11.27,70.08,5.38,5.37065088,0.1737754646840064,,,1:2,,,,ITO/PEDOT:PSS/active layer/Ca/Al,conventional,Ca,Ca,PEDOT:PSS,PEDOT:PSS,,"DCB/CF (4:1, v/v)",o-DCB:chloroform (4:1),,-5.17,-3.67,,-6.1,-3.7,
105167,10.1002/adma.201202855,10.1002/adma.201202855,PDPP3T,PCBM,PDPP3T,PCBM,CCCCCCCCC(CCCCCC)CN1C(=O)C2=C(c3ccc(-c4cccs4)s3)N(CC(CCCCCC)CCCCCCCC)C(=O)C2=C1c1cccs1,CCCCC(=O)OCC1(C2=CC=CC=C2)C3=CC=CC4=CC=CC5=CC=CC6=CC=CC7=CC=CC1=C7C6=C5C4=C3,0.66,15.41,65.92,6.71,6.70445952,0.0825704918032731,,,1:2,DIO,DIO,,ITO/PEDOT:PSS/active layer/Ca/Al,conventional,Ca,Ca,PEDOT:PSS,PEDOT:PSS,,"DCB/CF/DIO (76:19:5, v/v/v)",o-DCB:chloroform:DIO (76:19:5),,-5.17,-3.67,,-6.1,-3.7,
105168,10.1002/adma.201203246,10.1002/adma.201203246,PIDT-DFBT,PC71BM,PIDT-DFBT,PC71BM,CCCCCCc1ccc(C2(c3ccc(CCCCCC)cc3)c3cc4c(cc3-c3sccc32)C(c2ccc(CCCCCC)cc2)(c2ccc(CCCCCC)cc2)c2cc(-c3c(F)c(F)cc5nsnc35)sc2-4)cc1,COC(=O)CCCC1(c2ccccc2)C23c4c5ccc6c7cc8c9c%10c(cc%11cc%12c%13c%14c(cc%15c%16ccc-5c2c%16c2c5c%16c%17c(c(c46)c7c9c%17c4c%10c%11c%13c4c%16c%14c%152)C513)C%12)C8,0.97,11.2,55.0,5.97,5.9752,0.0871021775544441,,,1:3,,,,ITO/PEDOT:PSS/polymer:PC71BM (1:3)/Bis-C60/Ag,conventional,Bis-C60,Bis-C60,PEDOT:PSS,PEDOT:PSS,,,,,-5.46,-3.56,,-5.9,-3.9,
105169,10.1002/adma.201203246,10.1002/adma.201203246,PIDTT-DFBT,PC71BM,PIDTT-DFBT,PC71BM,CCCCCCc1ccc(C2(c3ccc(CCCCCC)cc3)c3cc4c(cc3-c3sc5ccsc5c32)C(c2ccc(CCCCCC)cc2)(c2ccc(CCCCCC)cc2)c2c-4sc3cc(-c4c(F)c(F)cc5nsnc45)sc23)cc1,COC(=O)CCCC1(c2ccccc2)C23c4c5ccc6c7cc8c9c%10c(cc%11cc%12c%13c%14c(cc%15c%16ccc-5c2c%16c2c5c%16c%17c(c(c46)c7c9c%17c4c%10c%11c%13c4c%16c%14c%152)C513)C%12)C8,0.95,12.21,61.0,7.03,7.0756950000000005,0.6500000000000037,,,1:3,,,,ITO/PEDOT:PSS/polymer:PC71BM (1:3)/Bis-C60/Ag,conventional,Bis-C60,Bis-C60,PEDOT:PSS,PEDOT:PSS,,,,,-5.3,-3.5,,-5.9,-3.9,
105170,10.1002/adma.201300017,10.1002/adma.201300017,DT-PDPP2T-TT,[70]PCBM,DT-PDPP2T-TT,PC70BM,CCCCCCCCCCCCC(CCCCCCCCCC)CN1C(=O)C2=C(c3ccc(-c4cc5sccc5s4)s3)N(CC(CCCCCCCCCC)CCCCCCCCCCCC)C(=O)C2=C1c1cccs1,CCCCC(=O)OCC1(C2=CC=CC=C2)C3=CC=CC4=CC=CC5=CC=CC6=CC=C7C=CC=CC8=CC=CC1=C8C7=C6C5=C4C3,0.68,11.6,74.0,5.9,5.83712,1.0657627118644188,,,1:3,,,7.5 vol%,ITO/PEDOT:PSS/active layer/LiF/Al,conventional,LiF,LiF,PEDOT:PSS,PEDOT:PSS,84.0,chloroform with 7.5 vol% o-DCB,chloroform,,-5.1,-3.68,,-6.1,-3.9,
105171,10.1002/adma.201300017,10.1002/adma.201300017,DT-PDPP2T-TT,[70]PCBM,DT-PDPP2T-TT,PC70BM,CCCCCCCCCCCCC(CCCCCCCCCC)CN1C(=O)C2=C(c3ccc(-c4cc5sccc5s4)s3)N(CC(CCCCCCCCCC)CCCCCCCCCCCC)C(=O)C2=C1c1cccs1,CCCCC(=O)OCC1(C2=CC=CC=C2)C3=CC=CC4=CC=CC5=CC=CC6=CC=C7C=CC=CC8=CC=CC1=C8C7=C6C5=C4C3,0.68,12.3,74.0,6.1,6.189360000000001,1.4649180327869016,,,1:3,,,7.5 vol%,ITO/PEDOT:PSS/active layer/LiF/Al,conventional,LiF,LiF,PEDOT:PSS,PEDOT:PSS,93.0,chloroform with 7.5 vol% o-DCB,chloroform,,-5.1,-3.68,,-6.1,-3.9,
105172,10.1002/adma.201300017,10.1002/adma.201300017,DT-PDPP2T-TT,[70]PCBM,DT-PDPP2T-TT,PC70BM,CCCCCCCCCCCCC(CCCCCCCCCC)CN1C(=O)C2=C(c3ccc(-c4cc5sccc5s4)s3)N(CC(CCCCCCCCCC)CCCCCCCCCCCC)C(=O)C2=C1c1cccs1,CCCCC(=O)OCC1(C2=CC=CC=C2)C3=CC=CC4=CC=CC5=CC=CC6=CC=C7C=CC=CC8=CC=CC1=C8C7=C6C5=C4C3,0.67,12.3,73.0,6.0,6.015930000000001,0.2655000000000148,,,,,,,ITO/PEDOT:PSS/active layer/LiF/Al,conventional,LiF,LiF,PEDOT:PSS,PEDOT:PSS,137.0,chloroform with 7.5 vol% o-DCB,chloroform,,-5.1,-3.68,,-6.1,-3.9,
105173,10.1002/adma.201300017,10.1002/adma.201300017,DT-PDPP2T-TT,[70]PCBM,DT-PDPP2T-TT,PC70BM,CCCCCCCCCCCCC(CCCCCCCCCC)CN1C(=O)C2=C(c3ccc(-c4cc5sccc5s4)s3)N(CC(CCCCCCCCCC)CCCCCCCCCCCC)C(=O)C2=C1c1cccs1,CCCCC(=O)OCC1(C2=CC=CC=C2)C3=CC=CC4=CC=CC5=CC=CC6=CC=C7C=CC=CC8=CC=CC1=C8C7=C6C5=C4C3,0.66,13.1,71.0,6.2,6.138660000000001,0.9893548387096692,,,1:3 w/w,,,7.5 vol%,ITO/PEDOT:PSS/active layer/LiF/Al,conventional,LiF,LiF,PEDOT:PSS,PEDOT:PSS,154.0,chloroform with 7.5 vol% o-DCB,chloroform,,-5.1,-3.68,,-6.1,-3.9,
105174,10.1002/adma.201300017,10.1002/adma.201300017,DT-PDPP2T-TT,[70]PCBM,DT-PDPP2T-TT,PC70BM,CCCCCCCCCCCCC(CCCCCCCCCC)CN1C(=O)C2=C(c3ccc(-c4cc5sccc5s4)s3)N(CC(CCCCCCCCCC)CCCCCCCCCCCC)C(=O)C2=C1c1cccs1,CCCCC(=O)OCC1(C2=CC=CC=C2)C3=CC=CC4=CC=CC5=CC=CC6=CC=C7C=CC=CC8=CC=CC1=C8C7=C6C5=C4C3,0.66,12.7,72.0,6.1,6.03504,1.0649180327868728,,,1:3 w/w,,,7.5 vol%,ITO/PEDOT:PSS/active layer/LiF/Al,conventional,LiF,LiF,PEDOT:PSS,PEDOT:PSS,167.0,chloroform with 7.5 vol% o-DCB,chloroform,,-5.1,-3.68,,-6.1,-3.9,
105175,10.1002/adma.201300017,10.1002/adma.201300017,DT-PDPP2T-TT,[70]PCBM,DT-PDPP2T-TT,PC70BM,CCCCCCCCCCCCC(CCCCCCCCCC)CN1C(=O)C2=C(c3ccc(-c4cc5sccc5s4)s3)N(CC(CCCCCCCCCC)CCCCCCCCCCCC)C(=O)C2=C1c1cccs1,CCCCC(=O)OCC1(C2=CC=CC=C2)C3=CC=CC4=CC=CC5=CC=CC6=CC=C7C=CC=CC8=CC=CC1=C8C7=C6C5=C4C3,0.66,14.8,69.0,6.7,6.739920000000001,0.595820895522394,,,1:3 w/w,,,7.5 vol%,ITO/PEDOT:PSS/active layer/LiF/Al,conventional,LiF,LiF,PEDOT:PSS,PEDOT:PSS,209.0,chloroform with 7.5 vol% o-DCB,chloroform,,-5.1,-3.68,,-6.1,-3.9,
105176,10.1002/adma.201300017,10.1002/adma.201300017,DT-PDPP2T-TT,[70]PCBM,DT-PDPP2T-TT,PC70BM,CCCCCCCCCCCCC(CCCCCCCCCC)CN1C(=O)C2=C(c3ccc(-c4cc5sccc5s4)s3)N(CC(CCCCCCCCCC)CCCCCCCCCCCC)C(=O)C2=C1c1cccs1,CCCCC(=O)OCC1(C2=CC=CC=C2)C3=CC=CC4=CC=CC5=CC=CC6=CC=C7C=CC=CC8=CC=CC1=C8C7=C6C5=C4C3,0.66,14.8,70.0,6.9,6.8376,0.90434782608696,,6.9,1:3 w/w,,,7.5 vol%,ITO/PEDOT:PSS/active layer/LiF/Al,conventional,LiF,LiF,PEDOT:PSS,PEDOT:PSS,220.0,chloroform with 7.5 vol% o-DCB,chloroform,,-5.1,-3.68,,-6.1,-3.9,
105177,10.1002/adma.201300017,10.1002/adma.201300017,DT-PDPP2T-TT,[70]PCBM,DT-PDPP2T-TT,PC70BM,CCCCCCCCCCCCC(CCCCCCCCCC)CN1C(=O)C2=C(c3ccc(-c4cc5sccc5s4)s3)N(CC(CCCCCCCCCC)CCCCCCCCCCCC)C(=O)C2=C1c1cccs1,CCCCC(=O)OCC1(C2=CC=CC=C2)C3=CC=CC4=CC=CC5=CC=CC6=CC=C7C=CC=CC8=CC=CC1=C8C7=C6C5=C4C3,0.67,15.5,62.0,6.4,6.4387,0.6046874999999924,,,,,,,ITO/PEDOT:PSS/active layer/LiF/Al,conventional,LiF,LiF,PEDOT:PSS,PEDOT:PSS,250.0,chloroform with 7.5 vol% o-DCB,chloroform,,-5.1,-3.68,,-6.1,-3.9,
105178,10.1002/adma.201300017,10.1002/adma.201300017,DT-PDPP2T-TT,[70]PCBM,DT-PDPP2T-TT,PC70BM,CCCCCCCCCCCCC(CCCCCCCCCC)CN1C(=O)C2=C(c3ccc(-c4cc5sccc5s4)s3)N(CC(CCCCCCCCCC)CCCCCCCCCCCC)C(=O)C2=C1c1cccs1,CCCCC(=O)OCC1(C2=CC=CC=C2)C3=CC=CC4=CC=CC5=CC=CC6=CC=C7C=CC=CC8=CC=CC1=C8C7=C6C5=C4C3,0.67,15.5,61.0,6.3,6.33485,0.553174603174611,,,,,,,ITO/PEDOT:PSS/active layer/LiF/Al,conventional,LiF,LiF,PEDOT:PSS,PEDOT:PSS,300.0,chloroform with 7.5 vol% o-DCB,chloroform,,-5.1,-3.68,,-6.1,-3.9,
105179,10.1002/adma.201300017,10.1002/adma.201300017,DT-PDPP2T-TT,[70]PCBM,DT-PDPP2T-TT,PC70BM,CCCCCCCCCCCCC(CCCCCCCCCC)CN1C(=O)C2=C(c3ccc(-c4cc5sccc5s4)s3)N(CC(CCCCCCCCCC)CCCCCCCCCCCC)C(=O)C2=C1c1cccs1,CCCCC(=O)OCC1(C2=CC=CC=C2)C3=CC=CC4=CC=CC5=CC=CC6=CC=C7C=CC=CC8=CC=CC1=C8C7=C6C5=C4C3,0.66,15.0,53.0,5.3,5.247000000000001,0.999999999999982,,,,,,,ITO/PEDOT:PSS/active layer/LiF/Al,conventional,LiF,LiF,PEDOT:PSS,PEDOT:PSS,370.0,chloroform with 7.5 vol% o-DCB,chloroform,,-5.1,-3.68,,-6.1,-3.9,
105180,10.1002/adma.201300017,10.1002/adma.201300017,DT-PDPP2T-TT,[60]PCBM,DT-PDPP2T-TT,PCBM,CCCCCCCCCCCCC(CCCCCCCCCC)CN1C(=O)C2=C(c3ccc(-c4cc5sccc5s4)s3)N(CC(CCCCCCCCCC)CCCCCCCCCCCC)C(=O)C2=C1c1cccs1,CCCCC(=O)OCC1(C2=CC=CC=C2)C3=CC=CC4=CC=CC5=CC=CC6=CC=CC7=CC=CC1=C7C6=C5C4=C3,0.69,8.0,74.0,4.1,4.0848,0.3707317073170757,,,1:3,,,7.5 vol%,ITO/PEDOT:PSS/active layer/LiF/Al,conventional,LiF,LiF,PEDOT:PSS,PEDOT:PSS,87.0,chloroform with 7.5 vol% o-DCB,chloroform,,-5.1,-3.68,,-6.1,-3.7,
105181,10.1002/adma.201300017,10.1002/adma.201300017,DT-PDPP2T-TT,[60]PCBM,DT-PDPP2T-TT,PCBM,CCCCCCCCCCCCC(CCCCCCCCCC)CN1C(=O)C2=C(c3ccc(-c4cc5sccc5s4)s3)N(CC(CCCCCCCCCC)CCCCCCCCCCCC)C(=O)C2=C1c1cccs1,CCCCC(=O)OCC1(C2=CC=CC=C2)C3=CC=CC4=CC=CC5=CC=CC6=CC=CC7=CC=CC1=C7C6=C5C4=C3,0.69,9.5,74.0,4.9,4.8507,1.0061224489796032,,,1:3,,,7.5 vol%,ITO/PEDOT:PSS/active layer/LiF/Al,conventional,LiF,LiF,PEDOT:PSS,PEDOT:PSS,100.0,chloroform with 7.5 vol% o-DCB,chloroform,,-5.1,-3.68,,-6.1,-3.7,
105182,10.1002/adma.201300017,10.1002/adma.201300017,DT-PDPP2T-TT,[60]PCBM,DT-PDPP2T-TT,PCBM,CCCCCCCCCCCCC(CCCCCCCCCC)CN1C(=O)C2=C(c3ccc(-c4cc5sccc5s4)s3)N(CC(CCCCCCCCCC)CCCCCCCCCCCC)C(=O)C2=C1c1cccs1,CCCCC(=O)OCC1(C2=CC=CC=C2)C3=CC=CC4=CC=CC5=CC=CC6=CC=CC7=CC=CC1=C7C6=C5C4=C3,0.68,10.8,74.0,5.5,5.434560000000001,1.1898181818181606,,,,,,,ITO/PEDOT:PSS/active layer/LiF/Al,conventional,LiF,LiF,PEDOT:PSS,PEDOT:PSS,140.0,chloroform with 7.5 vol% o-DCB,chloroform,,-5.1,-3.68,,-6.1,-3.7,
105183,10.1002/adma.201300017,10.1002/adma.201300017,DT-PDPP2T-TT,[60]PCBM,DT-PDPP2T-TT,PCBM,CCCCCCCCCCCCC(CCCCCCCCCC)CN1C(=O)C2=C(c3ccc(-c4cc5sccc5s4)s3)N(CC(CCCCCCCCCC)CCCCCCCCCCCC)C(=O)C2=C1c1cccs1,CCCCC(=O)OCC1(C2=CC=CC=C2)C3=CC=CC4=CC=CC5=CC=CC6=CC=CC7=CC=CC1=C7C6=C5C4=C3,0.67,11.0,72.0,5.3,5.3064,0.1207547169811355,,,,,,,ITO/PEDOT:PSS/active layer/LiF/Al,conventional,LiF,LiF,PEDOT:PSS,PEDOT:PSS,180.0,chloroform with 7.5 vol% o-DCB,chloroform,,-5.1,-3.68,,-6.1,-3.7,
105184,10.1002/adma.201300017,10.1002/adma.201300017,DT-PDPP2T-TT,[60]PCBM,DT-PDPP2T-TT,PCBM,CCCCCCCCCCCCC(CCCCCCCCCC)CN1C(=O)C2=C(c3ccc(-c4cc5sccc5s4)s3)N(CC(CCCCCCCCCC)CCCCCCCCCCCC)C(=O)C2=C1c1cccs1,CCCCC(=O)OCC1(C2=CC=CC=C2)C3=CC=CC4=CC=CC5=CC=CC6=CC=CC7=CC=CC1=C7C6=C5C4=C3,0.67,12.7,71.0,6.0,6.04139,0.6898333333333302,,,,,,,ITO/PEDOT:PSS/active layer/LiF/Al,conventional,LiF,LiF,PEDOT:PSS,PEDOT:PSS,210.0,chloroform with 7.5 vol% o-DCB,chloroform,,-5.1,-3.68,,-6.1,-3.7,
105185,10.1002/adma.201300017,10.1002/adma.201300017,DT-PDPP2T-TT,[60]PCBM,DT-PDPP2T-TT,PCBM,CCCCCCCCCCCCC(CCCCCCCCCC)CN1C(=O)C2=C(c3ccc(-c4cc5sccc5s4)s3)N(CC(CCCCCCCCCC)CCCCCCCCCCCC)C(=O)C2=C1c1cccs1,CCCCC(=O)OCC1(C2=CC=CC=C2)C3=CC=CC4=CC=CC5=CC=CC6=CC=CC7=CC=CC1=C7C6=C5C4=C3,0.68,12.9,67.0,5.8,5.8772400000000005,1.3317241379310456,,,1:3,,,7.5 vol%,ITO/PEDOT:PSS/active layer/LiF/Al,conventional,LiF,LiF,PEDOT:PSS,PEDOT:PSS,260.0,chloroform with 7.5 vol% o-DCB,chloroform,,-5.1,-3.68,,-6.1,-3.7,
105186,10.1002/adma.201300017,10.1002/adma.201300017,DT-PDPP2T-TT,[60]PCBM,DT-PDPP2T-TT,PCBM,CCCCCCCCCCCCC(CCCCCCCCCC)CN1C(=O)C2=C(c3ccc(-c4cc5sccc5s4)s3)N(CC(CCCCCCCCCC)CCCCCCCCCCCC)C(=O)C2=C1c1cccs1,CCCCC(=O)OCC1(C2=CC=CC=C2)C3=CC=CC4=CC=CC5=CC=CC6=CC=CC7=CC=CC1=C7C6=C5C4=C3,0.68,14.4,60.0,5.9,5.875200000000001,0.4203389830508312,,,1:3,,,7.5 vol%,ITO/PEDOT:PSS/active layer/LiF/Al,conventional,LiF,LiF,PEDOT:PSS,PEDOT:PSS,320.0,chloroform with 7.5 vol% o-DCB,chloroform,,-5.1,-3.68,,-6.1,-3.7,
105187,10.1002/adma.201300017,10.1002/adma.201300017,DT-PDPP2T-TT,[60]PCBM,DT-PDPP2T-TT,PCBM,CCCCCCCCCCCCC(CCCCCCCCCC)CN1C(=O)C2=C(c3ccc(-c4cc5sccc5s4)s3)N(CC(CCCCCCCCCC)CCCCCCCCCCCC)C(=O)C2=C1c1cccs1,CCCCC(=O)OCC1(C2=CC=CC=C2)C3=CC=CC4=CC=CC5=CC=CC6=CC=CC7=CC=CC1=C7C6=C5C4=C3,0.67,14.3,60.0,5.8,5.7486000000000015,0.8862068965516955,,,,,,,ITO/PEDOT:PSS/active layer/LiF/Al,conventional,LiF,LiF,PEDOT:PSS,PEDOT:PSS,385.0,chloroform with 7.5 vol% o-DCB,chloroform,,-5.1,-3.68,,-6.1,-3.7,
105188,10.1002/adma.201300098,10.1002/adma.201300098,PTh4FBT,PC71BM,PTh4FBT,PC71BM,CCCCCCCCCCC(CCCCCCCC)Cc1cc(-c2cc(CC(CCCCCCCC)CCCCCCCCCC)c(-c3ccc(-c4c(F)c(F)cc5nsnc45)s3)s2)sc1-c1cccs1,COC(=O)CCCC1(c2ccccc2)C23c4c5ccc6c7cc8c9c%10c(cc%11cc%12c%13c%14c(cc%15c%16ccc-5c2c%16c2c5c%16c%17c(c(c46)c7c9c%17c4c%10c%11c%13c4c%16c%14c%152)C513)C%12)C8,0.78,12.17,67.5,6.41,6.407505,0.0389235569422867,,,1:1,,,,Conventional,conventional,,,PEDOT:PSS,,,ODCB,,100.0,-5.54,-3.68,,-5.9,-3.9,
105189,10.1002/adma.201300098,10.1002/adma.201300098,PTh4FBT,PC71BM,PTh4FBT,PC71BM,CCCCCCCCCCC(CCCCCCCC)Cc1cc(-c2cc(CC(CCCCCCCC)CCCCCCCCCC)c(-c3ccc(-c4c(F)c(F)cc5nsnc45)s3)s2)sc1-c1cccs1,COC(=O)CCCC1(c2ccccc2)C23c4c5ccc6c7cc8c9c%10c(cc%11cc%12c%13c%14c(cc%15c%16ccc-5c2c%16c2c5c%16c%17c(c(c46)c7c9c%17c4c%10c%11c%13c4c%16c%14c%152)C513)C%12)C8,0.77,13.51,65.6,6.82,6.824171199999999,0.0611612903225682,,,1:1,,,,Inverted,inverted,ZnO,,MoO3,,,ODCB,,100.0,-5.54,-3.68,,-5.9,-3.9,
105190,10.1002/adma.201301174,10.1002/adma.201301174,PBDTTT-S-T,PC71BM,PBDTTT-S-T,PC71BM,CCCCC(CC)Cc1ccc(-c2c3cc(-c4scc5sc(S(=O)(=O)CC(CC)CCCC)cc45)sc3c(-c3ccc(CC(CC)CCCC)s3)c3ccsc23)s1,COC(=O)CCCC1(c2ccccc2)C23c4c5ccc6c7cc8c9c%10c(cc%11cc%12c%13c%14c(cc%15c%16ccc-5c2c%16c2c5c%16c%17c(c(c46)c7c9c%17c4c%10c%11c%13c4c%16c%14c%152)C513)C%12)C8,0.83,11.41,48.57,4.6,4.59972471,0.0059845652173776,,,1:1,,,,ITO/PEDOT:PSS/active layer/Ca/Al,conventional,Ca,Ca,PEDOT:PSS,PEDOT:PSS,110.0,o-DCB,o-DCB,,-5.29,-3.68,,-5.9,-3.9,
105191,10.1002/adma.201301174,10.1002/adma.201301174,PBDTTT-S-T,PC71BM,PBDTTT-S-T,PC71BM,CCCCC(CC)Cc1ccc(-c2c3cc(-c4scc5sc(S(=O)(=O)CC(CC)CCCC)cc45)sc3c(-c3ccc(CC(CC)CCCC)s3)c3ccsc23)s1,COC(=O)CCCC1(c2ccccc2)C23c4c5ccc6c7cc8c9c%10c(cc%11cc%12c%13c%14c(cc%15c%16ccc-5c2c%16c2c5c%16c%17c(c(c46)c7c9c%17c4c%10c%11c%13c4c%16c%14c%152)C513)C%12)C8,0.81,11.79,52.12,5.0,4.97740788,0.4518424000000109,,,1:1.5,,,,ITO/PEDOT:PSS/active layer/Ca/Al,conventional,Ca,Ca,PEDOT:PSS,PEDOT:PSS,110.0,o-DCB,o-DCB,,-5.29,-3.68,,-5.9,-3.9,
105192,10.1002/adma.201301174,10.1002/adma.201301174,PBDTTT-S-T,PC71BM,PBDTTT-S-T,PC71BM,CCCCC(CC)Cc1ccc(-c2c3cc(-c4scc5sc(S(=O)(=O)CC(CC)CCCC)cc45)sc3c(-c3ccc(CC(CC)CCCC)s3)c3ccsc23)s1,COC(=O)CCCC1(c2ccccc2)C23c4c5ccc6c7cc8c9c%10c(cc%11cc%12c%13c%14c(cc%15c%16ccc-5c2c%16c2c5c%16c%17c(c(c46)c7c9c%17c4c%10c%11c%13c4c%16c%14c%152)C513)C%12)C8,0.81,9.91,54.92,4.41,4.408483320000001,0.0343918367346723,,,1:2,,,,ITO/PEDOT:PSS/active layer/Ca/Al,conventional,Ca,Ca,PEDOT:PSS,PEDOT:PSS,110.0,o-DCB,o-DCB,,-5.29,-3.68,,-5.9,-3.9,
105193,10.1002/adma.201301174,10.1002/adma.201301174,PDT-S-T,PC71BM,PDT-S-T,PC71BM,CCCCCCCCC(CCCCCC)CS(=O)(=O)c1cc2c(-c3cc4sc5c(-c6ccc(CC(CC)CCCC)s6)c6c(sc7ccsc76)c(-c6ccc(CC(CC)CCCC)s6)c5c4s3)scc2s1,COC(=O)CCCC1(c2ccccc2)C23c4c5ccc6c7cc8c9c%10c(cc%11cc%12c%13c%14c(cc%15c%16ccc-5c2c%16c2c5c%16c%17c(c(c46)c7c9c%17c4c%10c%11c%13c4c%16c%14c%152)C513)C%12)C8,0.76,14.36,59.65,6.51,6.509962399999999,0.0005775729646795,,,1:1,,,,ITO/PEDOT:PSS/active layer/Ca/Al,conventional,Ca,Ca,PEDOT:PSS,PEDOT:PSS,110.0,o-DCB,o-DCB,,-5.21,-3.62,,-5.9,-3.9,
105194,10.1002/adma.201301174,10.1002/adma.201301174,PDT-S-T,PC71BM,PDT-S-T,PC71BM,CCCCCCCCC(CCCCCC)CS(=O)(=O)c1cc2c(-c3cc4sc5c(-c6ccc(CC(CC)CCCC)s6)c6c(sc7ccsc76)c(-c6ccc(CC(CC)CCCC)s6)c5c4s3)scc2s1,COC(=O)CCCC1(c2ccccc2)C23c4c5ccc6c7cc8c9c%10c(cc%11cc%12c%13c%14c(cc%15c%16ccc-5c2c%16c2c5c%16c%17c(c(c46)c7c9c%17c4c%10c%11c%13c4c%16c%14c%152)C513)C%12)C8,0.73,16.63,64.13,7.79,7.785317869999999,0.0601043645699722,,,1:1.5,,,,ITO/PEDOT:PSS/active layer/Ca/Al,conventional,Ca,Ca,PEDOT:PSS,PEDOT:PSS,110.0,o-DCB,o-DCB,,-5.21,-3.62,,-5.9,-3.9,
105195,10.1002/adma.201301174,10.1002/adma.201301174,PDT-S-T,PC71BM,PDT-S-T,PC71BM,CCCCCCCCC(CCCCCC)CS(=O)(=O)c1cc2c(-c3cc4sc5c(-c6ccc(CC(CC)CCCC)s6)c6c(sc7ccsc76)c(-c6ccc(CC(CC)CCCC)s6)c5c4s3)scc2s1,COC(=O)CCCC1(c2ccccc2)C23c4c5ccc6c7cc8c9c%10c(cc%11cc%12c%13c%14c(cc%15c%16ccc-5c2c%16c2c5c%16c%17c(c(c46)c7c9c%17c4c%10c%11c%13c4c%16c%14c%152)C513)C%12)C8,0.72,14.75,63.48,6.74,6.741575999999999,0.0233827893174813,,,1:2,,,,ITO/PEDOT:PSS/active layer/Ca/Al,conventional,Ca,Ca,PEDOT:PSS,PEDOT:PSS,110.0,o-DCB,o-DCB,,-5.21,-3.62,,-5.9,-3.9,
105196,10.1002/adma.201301174,10.1002/adma.201301174,PBDTTT-S-T,PC71BM,PBDTTT-S-T,PC71BM,CCCCC(CC)Cc1ccc(-c2c3cc(-c4scc5sc(S(=O)(=O)CC(CC)CCCC)cc45)sc3c(-c3ccc(CC(CC)CCCC)s3)c3ccsc23)s1,COC(=O)CCCC1(c2ccccc2)C23c4c5ccc6c7cc8c9c%10c(cc%11cc%12c%13c%14c(cc%15c%16ccc-5c2c%16c2c5c%16c%17c(c(c46)c7c9c%17c4c%10c%11c%13c4c%16c%14c%152)C513)C%12)C8,0.78,11.28,59.3,5.22,5.217451199999999,0.0488275862069054,,,1:1.5,DIO,DIO,,ITO/PEDOT:PSS/active layer/Ca/Al,conventional,Ca,Ca,PEDOT:PSS,PEDOT:PSS,110.0,o-DCB,o-DCB,,-5.29,-3.68,,-5.9,-3.9,
105197,10.1002/adma.201301174,10.1002/adma.201301174,PBDTTT-S-T,PC71BM,PBDTTT-S-T,PC71BM,CCCCC(CC)Cc1ccc(-c2c3cc(-c4scc5sc(S(=O)(=O)CC(CC)CCCC)cc45)sc3c(-c3ccc(CC(CC)CCCC)s3)c3ccsc23)s1,COC(=O)CCCC1(c2ccccc2)C23c4c5ccc6c7cc8c9c%10c(cc%11cc%12c%13c%14c(cc%15c%16ccc-5c2c%16c2c5c%16c%17c(c(c46)c7c9c%17c4c%10c%11c%13c4c%16c%14c%152)C513)C%12)C8,0.78,11.33,61.4,5.43,5.4261636,0.0706519337016567,,,1:1.5,DIO,DIO,,ITO/PEDOT:PSS/active layer/Ca/Al,conventional,Ca,Ca,PEDOT:PSS,PEDOT:PSS,110.0,o-DCB,o-DCB,,-5.29,-3.68,,-5.9,-3.9,
105198,10.1002/adma.201301174,10.1002/adma.201301174,PBDTTT-S-T,PC71BM,PBDTTT-S-T,PC71BM,CCCCC(CC)Cc1ccc(-c2c3cc(-c4scc5sc(S(=O)(=O)CC(CC)CCCC)cc45)sc3c(-c3ccc(CC(CC)CCCC)s3)c3ccsc23)s1,COC(=O)CCCC1(c2ccccc2)C23c4c5ccc6c7cc8c9c%10c(cc%11cc%12c%13c%14c(cc%15c%16ccc-5c2c%16c2c5c%16c%17c(c(c46)c7c9c%17c4c%10c%11c%13c4c%16c%14c%152)C513)C%12)C8,0.78,12.27,61.98,5.93,5.93185788,0.0313301854974738,,,1:1.5,DIO,DIO,,ITO/PEDOT:PSS/active layer/Ca/Al,conventional,Ca,Ca,PEDOT:PSS,PEDOT:PSS,110.0,o-DCB,o-DCB,,-5.29,-3.68,,-5.9,-3.9,
105199,10.1002/adma.201301174,10.1002/adma.201301174,PBDTTT-S-T,PC71BM,PBDTTT-S-T,PC71BM,CCCCC(CC)Cc1ccc(-c2c3cc(-c4scc5sc(S(=O)(=O)CC(CC)CCCC)cc45)sc3c(-c3ccc(CC(CC)CCCC)s3)c3ccsc23)s1,COC(=O)CCCC1(c2ccccc2)C23c4c5ccc6c7cc8c9c%10c(cc%11cc%12c%13c%14c(cc%15c%16ccc-5c2c%16c2c5c%16c%17c(c(c46)c7c9c%17c4c%10c%11c%13c4c%16c%14c%152)C513)C%12)C8,0.78,12.06,59.97,5.64,5.641257960000001,0.0223042553191686,,,1:1.5,DIO,DIO,,ITO/PEDOT:PSS/active layer/Ca/Al,conventional,Ca,Ca,PEDOT:PSS,PEDOT:PSS,110.0,o-DCB,o-DCB,,-5.29,-3.68,,-5.9,-3.9,
105200,10.1002/adma.201301174,10.1002/adma.201301174,PDT-S-T,PC71BM,PDT-S-T,PC71BM,CCCCCCCCC(CCCCCC)CS(=O)(=O)c1cc2c(-c3cc4sc5c(-c6ccc(CC(CC)CCCC)s6)c6c(sc7ccsc76)c(-c6ccc(CC(CC)CCCC)s6)c5c4s3)scc2s1,COC(=O)CCCC1(c2ccccc2)C23c4c5ccc6c7cc8c9c%10c(cc%11cc%12c%13c%14c(cc%15c%16ccc-5c2c%16c2c5c%16c%17c(c(c46)c7c9c%17c4c%10c%11c%13c4c%16c%14c%152)C513)C%12)C8,0.71,16.38,62.39,7.26,7.255832219999999,0.0574074380165344,,,1:1.5,DIO,DIO,,ITO/PEDOT:PSS/active layer/Ca/Al,conventional,Ca,Ca,PEDOT:PSS,PEDOT:PSS,110.0,o-DCB,o-DCB,,-5.21,-3.62,,-5.9,-3.9,
105201,10.1002/adma.201301174,10.1002/adma.201301174,PDT-S-T,PC71BM,PDT-S-T,PC71BM,CCCCCCCCC(CCCCCC)CS(=O)(=O)c1cc2c(-c3cc4sc5c(-c6ccc(CC(CC)CCCC)s6)c6c(sc7ccsc76)c(-c6ccc(CC(CC)CCCC)s6)c5c4s3)scc2s1,COC(=O)CCCC1(c2ccccc2)C23c4c5ccc6c7cc8c9c%10c(cc%11cc%12c%13c%14c(cc%15c%16ccc-5c2c%16c2c5c%16c%17c(c(c46)c7c9c%17c4c%10c%11c%13c4c%16c%14c%152)C513)C%12)C8,0.71,16.68,56.9,6.74,6.738553199999999,0.0214658753709342,,,1:1.5,DIO,DIO,,ITO/PEDOT:PSS/active layer/Ca/Al,conventional,Ca,Ca,PEDOT:PSS,PEDOT:PSS,110.0,o-DCB,o-DCB,,-5.21,-3.62,,-5.9,-3.9,
105202,10.1002/adma.201301174,10.1002/adma.201301174,PDT-S-T,PC71BM,PDT-S-T,PC71BM,CCCCCCCCC(CCCCCC)CS(=O)(=O)c1cc2c(-c3cc4sc5c(-c6ccc(CC(CC)CCCC)s6)c6c(sc7ccsc76)c(-c6ccc(CC(CC)CCCC)s6)c5c4s3)scc2s1,COC(=O)CCCC1(c2ccccc2)C23c4c5ccc6c7cc8c9c%10c(cc%11cc%12c%13c%14c(cc%15c%16ccc-5c2c%16c2c5c%16c%17c(c(c46)c7c9c%17c4c%10c%11c%13c4c%16c%14c%152)C513)C%12)C8,0.71,16.3,54.88,6.35,6.3512624,0.0198803149606421,,,1:1.5,DIO,DIO,,ITO/PEDOT:PSS/active layer/Ca/Al,conventional,Ca,Ca,PEDOT:PSS,PEDOT:PSS,110.0,o-DCB,o-DCB,,-5.21,-3.62,,-5.9,-3.9,
105203,10.1002/adma.201301174,10.1002/adma.201301174,PDT-S-T,PC71BM,PDT-S-T,PC71BM,CCCCCCCCC(CCCCCC)CS(=O)(=O)c1cc2c(-c3cc4sc5c(-c6ccc(CC(CC)CCCC)s6)c6c(sc7ccsc76)c(-c6ccc(CC(CC)CCCC)s6)c5c4s3)scc2s1,COC(=O)CCCC1(c2ccccc2)C23c4c5ccc6c7cc8c9c%10c(cc%11cc%12c%13c%14c(cc%15c%16ccc-5c2c%16c2c5c%16c%17c(c(c46)c7c9c%17c4c%10c%11c%13c4c%16c%14c%152)C513)C%12)C8,0.7,16.32,50.87,5.81,5.8113888,0.0239036144578307,,,1:1.5,DIO,DIO,,ITO/PEDOT:PSS/active layer/Ca/Al,conventional,Ca,Ca,PEDOT:PSS,PEDOT:PSS,110.0,o-DCB,o-DCB,,-5.21,-3.62,,-5.9,-3.9,
105204,10.1002/adma.201301494,10.1002/adma.201301494,PBDTP-DTBT,PC71BM,PBDTP-DTBT,PC71BM,CCCCC(CC)Cc1ccc(-c2c3cc(-c4sc(-c5ccc(-c6cc(CC(CC)CCCC)cs6)c6nsnc56)cc4CC(CC)CCCC)sc3c(-c3ccc(CC(CC)CCCC)cc3)c3ccsc23)cc1,COC(=O)CCCC1(c2ccccc2)C23c4c5ccc6c7cc8c9c%10c(cc%11cc%12c%13c%14c(cc%15c%16ccc-5c2c%16c2c5c%16c%17c(c(c46)c7c9c%17c4c%10c%11c%13c4c%16c%14c%152)C513)C%12)C8,0.922,11.46,48.2,5.09,5.0928698400000005,0.0563819253438247,4.95,5.09,"1:1.5, w/w",without DIO,,,ITO/PEDOT:PSS/active layer/Ca/Al,conventional,Ca,Ca,PEDOT:PSS,PEDOT:PSS,108.0,o-DCB,o-DCB,,-5.35,-3.65,,-5.9,-3.9,
105205,10.1002/adma.201301494,10.1002/adma.201301494,PBDTP-DTBT,PC71BM,PBDTP-DTBT,PC71BM,CCCCC(CC)Cc1ccc(-c2c3cc(-c4sc(-c5ccc(-c6cc(CC(CC)CCCC)cs6)c6nsnc56)cc4CC(CC)CCCC)sc3c(-c3ccc(CC(CC)CCCC)cc3)c3ccsc23)cc1,COC(=O)CCCC1(c2ccccc2)C23c4c5ccc6c7cc8c9c%10c(cc%11cc%12c%13c%14c(cc%15c%16ccc-5c2c%16c2c5c%16c%17c(c(c46)c7c9c%17c4c%10c%11c%13c4c%16c%14c%152)C513)C%12)C8,0.88,12.94,70.9,8.07,8.0735248,0.0436778190830138,7.92,8.07,"1:1.5, w/w",0.5% DIO,DIO,0.5%,ITO/PEDOT:PSS/active layer/Ca/Al,conventional,Ca,Ca,PEDOT:PSS,PEDOT:PSS,102.0,o-DCB,o-DCB,,-5.35,-3.65,,-5.9,-3.9,
105206,10.1002/adma.201301494,10.1002/adma.201301494,PBDTP-DTBT,PC71BM,PBDTP-DTBT,PC71BM,CCCCC(CC)Cc1ccc(-c2c3cc(-c4sc(-c5ccc(-c6cc(CC(CC)CCCC)cs6)c6nsnc56)cc4CC(CC)CCCC)sc3c(-c3ccc(CC(CC)CCCC)cc3)c3ccsc23)cc1,COC(=O)CCCC1(c2ccccc2)C23c4c5ccc6c7cc8c9c%10c(cc%11cc%12c%13c%14c(cc%15c%16ccc-5c2c%16c2c5c%16c%17c(c(c46)c7c9c%17c4c%10c%11c%13c4c%16c%14c%152)C513)C%12)C8,0.862,12.0,64.8,6.7,6.702911999999999,0.0434626865671413,6.51,6.7,"1:1.5, w/w",1% DIO,DIO,1%,ITO/PEDOT:PSS/active layer/Ca/Al,conventional,Ca,Ca,PEDOT:PSS,PEDOT:PSS,100.0,o-DCB,o-DCB,,-5.35,-3.65,,-5.9,-3.9,
105207,10.1002/adma.201301547,10.1002/adma.201301547,P1,PC71BM,P1,PC71BM,CCCCCCCCc1cc(-c2c(-c3cccs3)sc3c(-c4cc(CCCCCCCC)c(CCCCCCCC)s4)c(-c4ccc(-c5cccc6nsnc56)s4)sc23)sc1CCCCCCCC,COC(=O)CCCC1(c2ccccc2)C23c4c5ccc6c7cc8c9c%10c(cc%11cc%12c%13c%14c(cc%15c%16ccc-5c2c%16c2c5c%16c%17c(c(c46)c7c9c%17c4c%10c%11c%13c4c%16c%14c%152)C513)C%12)C8,0.88,7.42,51.0,3.35,3.330096,0.594149253731341,,,1:2,,,,ITO/PEDOT:PSS/polymer:PC71BM/PFN/Al,conventional,,,,,,,,,-5.34,-3.53,,-5.9,-3.9,
105208,10.1002/adma.201301547,10.1002/adma.201301547,P2,PC71BM,P2,PC71BM,,COC(=O)CCCC1(c2ccccc2)C23c4c5ccc6c7cc8c9c%10c(cc%11cc%12c%13c%14c(cc%15c%16ccc-5c2c%16c2c5c%16c%17c(c(c46)c7c9c%17c4c%10c%11c%13c4c%16c%14c%152)C513)C%12)C8,0.9,10.79,62.0,6.1,6.02082,1.2980327868852464,,,1:2,,,,ITO/PEDOT:PSS/polymer:PC71BM/PFN/Al,conventional,,,,,,,,,-5.34,-3.58,,-5.9,-3.9,
105209,10.1002/adma.201301547,10.1002/adma.201301547,P3,PC71BM,P3,PC71BM,CCCCCCc1csc(-c2ccc(-c3cc(CCCCCC)c(/C=C/c4csc(-c5cc6c(OCC(CC)CCCC)c7sc(-c8ccc(C9=C%10C(=O)N(CC(CC)CCCC)C(c%11ccc(-c%12cc%13c(OCC(CC)CCCC)c%14sccc%14c(OCC(CC)CCCC)c%13s%12)s%11)=C%10C(=O)N9CC(CC)CCCC)s8)cc7c(OCC(CC)CCCC)c6s5)c4)s3)c3nsnc23)c1,COC(=O)CCCC1(c2ccccc2)C23c4c5ccc6c7cc8c9c%10c(cc%11cc%12c%13c%14c(cc%15c%16ccc-5c2c%16c2c5c%16c%17c(c(c46)c7c9c%17c4c%10c%11c%13c4c%16c%14c%152)C513)C%12)C8,0.84,3.59,49.0,1.5,1.477644,1.4904000000000028,,,1:2,,,,ITO/PEDOT:PSS/polymer:PC71BM/PFN/Al,conventional,PFN,,PEDOT:PSS,,,"1,2-dichlorobenzene",,,-5.31,-3.6,,-5.9,-3.9,
105210,10.1002/adma.201301547,10.1002/adma.201301547,P2,PC71BM,P2,PC71BM,,COC(=O)CCCC1(c2ccccc2)C23c4c5ccc6c7cc8c9c%10c(cc%11cc%12c%13c%14c(cc%15c%16ccc-5c2c%16c2c5c%16c%17c(c(c46)c7c9c%17c4c%10c%11c%13c4c%16c%14c%152)C513)C%12)C8,0.69,9.71,56.0,3.8,3.751944,1.2646315789473537,,,1:2,,,,Inverted structure of ITO/P2:PC71BM/MoO3/Al,inverted,,,,,,,,,-5.34,-3.58,,-5.9,-3.9,
105211,10.1002/adma.201301547,10.1002/adma.201301547,P2,PC71BM,P2,PC71BM,,COC(=O)CCCC1(c2ccccc2)C23c4c5ccc6c7cc8c9c%10c(cc%11cc%12c%13c%14c(cc%15c%16ccc-5c2c%16c2c5c%16c%17c(c(c46)c7c9c%17c4c%10c%11c%13c4c%16c%14c%152)C513)C%12)C8,0.9,9.38,64.0,5.47,5.40288,1.2270566727605132,,,1:2,,,,Inverted structure of ITO/ZnO/P2:PC71BM/MoO3/Al,inverted,ZnO,,,,,,,,-5.34,-3.58,,-5.9,-3.9,
105212,10.1002/adma.201301547,10.1002/adma.201301547,P2,PC71BM,P2,PC71BM,,COC(=O)CCCC1(c2ccccc2)C23c4c5ccc6c7cc8c9c%10c(cc%11cc%12c%13c%14c(cc%15c%16ccc-5c2c%16c2c5c%16c%17c(c(c46)c7c9c%17c4c%10c%11c%13c4c%16c%14c%152)C513)C%12)C8,0.92,11.71,65.0,7.11,7.00258,1.5108298171589352,,,1:2,,,,Inverted structure of ITO/PF3N-OX/P2:PC71BM/MoO3/Al,inverted,PF3N-OX,,MoO3,,,,,,-5.34,-3.58,,-5.9,-3.9,
105213,10.1002/adma.201303586,10.1002/adma.201303586,P(IID-DTC),PC71BM,P(IID-DTC),,CCCCCCCCCCCCn1c2cc3ccsc3cc2c2cc3sc(-c4ccc5c(c4)N(CC(CCCCCCCC)CCCCCCCCCC)C(=O)/C5=C4/C(=O)N(CC(CCCCCCCC)CCCCCCCCCC)c5ccccc54)cc3cc21,COC(=O)CCCC1(c2ccccc2)C23c4c5ccc6c7cc8c9c%10c(cc%11cc%12c%13c%14c(cc%15c%16ccc-5c2c%16c2c5c%16c%17c(c(c46)c7c9c%17c4c%10c%11c%13c4c%16c%14c%152)C513)C%12)C8,0.79,14.6,62.0,7.2,7.15108,0.6794444444444424,6.9,7.2,1:2,,,,conventional,conventional,,,,,131.0,o-DCB,o-DCB,,-5.21,-3.52,,,,
105214,10.1002/adma.201303586,10.1002/adma.201303586,P(IID1F-DTC),PC71BM,P(IID1F-DTC),,CCCCCCCCCCCCn1c2cc3ccsc3cc2c2cc3sc(-c4ccc5c(c4F)N(CC(CCCCCCCC)CCCCCCCCCC)C(=O)/C5=C4/C(=O)N(CC(CCCCCCCC)CCCCCCCCCC)c5ccccc54)cc3cc21,COC(=O)CCCC1(c2ccccc2)C23c4c5ccc6c7cc8c9c%10c(cc%11cc%12c%13c%14c(cc%15c%16ccc-5c2c%16c2c5c%16c%17c(c(c46)c7c9c%17c4c%10c%11c%13c4c%16c%14c%152)C513)C%12)C8,0.82,12.1,65.0,6.5,6.449299999999999,0.7800000000000131,6.2,6.5,1:2,,,,conventional,conventional,,,,,92.0,o-DCB,o-DCB,,-5.3,-3.67,,,,
105215,10.1002/adma.201303586,10.1002/adma.201303586,P(IID1F-DTC),,P(IID1F-DTC),,CCCCCCCCCCCCn1c2cc3ccsc3cc2c2cc3sc(-c4ccc5c(c4F)N(CC(CCCCCCCC)CCCCCCCCCC)C(=O)/C5=C4/C(=O)N(CC(CCCCCCCC)CCCCCCCCCC)c5ccccc54)cc3cc21,,0.81,12.6,69.0,7.1,7.04214,0.8149295774647859,6.9,7.1,1:2,DIO,DIO,,conventional,conventional,,,,,96.0,o-DCB/DIO,o-DCB,,-5.3,-3.67,,,,
105216,10.1002/adma.201303586,10.1002/adma.201303586,P(IID2F-DTC),,P(IID2F-DTC),,CCCCCCCCCCCCn1c2cc3ccsc3cc2c2cc3sc(-c4ccc5c(c4F)N(CC(CCCCCCCC)CCCCCCCCCC)C(=O)/C5=C4/C(=O)N(CC(CCCCCCCC)CCCCCCCCCC)c5c(F)cccc54)cc3cc21,,0.88,12.5,63.0,7.0,6.93,1.000000000000004,6.6,7.0,1:2,,,,conventional,conventional,,,,,99.0,o-DCB,o-DCB,,-5.36,-3.74,,,,
105217,10.1002/adma.201303586,10.1002/adma.201303586,P(IID2F-DTC),,P(IID2F-DTC),,CCCCCCCCCCCCn1c2cc3ccsc3cc2c2cc3sc(-c4ccc5c(c4F)N(CC(CCCCCCCC)CCCCCCCCCC)C(=O)/C5=C4/C(=O)N(CC(CCCCCCCC)CCCCCCCCCC)c5c(F)cccc54)cc3cc21,,0.86,12.3,68.0,7.2,7.193040000000001,0.0966666666666584,6.8,7.2,1:2,DIO,DIO,,conventional,conventional,,,,,101.0,o-DCB/DIO,o-DCB,,-5.36,-3.74,,,,
105218,10.1002/adma.201303586,10.1002/adma.201303586,P(IID-DTC),PC71BM,P(IID-DTC),,CCCCCCCCCCCCn1c2cc3ccsc3cc2c2cc3sc(-c4ccc5c(c4)N(CC(CCCCCCCC)CCCCCCCCCC)C(=O)/C5=C4/C(=O)N(CC(CCCCCCCC)CCCCCCCCCC)c5ccccc54)cc3cc21,COC(=O)CCCC1(c2ccccc2)C23c4c5ccc6c7cc8c9c%10c(cc%11cc%12c%13c%14c(cc%15c%16ccc-5c2c%16c2c5c%16c%17c(c(c46)c7c9c%17c4c%10c%11c%13c4c%16c%14c%152)C513)C%12)C8,0.78,15.2,69.0,8.2,8.18064,0.2360975609755967,7.9,8.2,,,,,inverted,inverted,,,,,139.0,o-DCB,o-DCB,,-5.21,-3.52,,,,
105219,10.1002/adma.201303586,10.1002/adma.201303586,P(IID1F-DTC),,P(IID1F-DTC),,CCCCCCCCCCCCn1c2cc3ccsc3cc2c2cc3sc(-c4ccc5c(c4F)N(CC(CCCCCCCC)CCCCCCCCCC)C(=O)/C5=C4/C(=O)N(CC(CCCCCCCC)CCCCCCCCCC)c5ccccc54)cc3cc21,,0.84,12.9,73.0,7.9,7.91028,0.130126582278479,7.7,7.9,,,,,inverted,inverted,,,,,99.0,o-DCB/DIO,o-DCB,,-5.3,-3.67,,,,
105220,10.1002/adma.201303586,10.1002/adma.201303586,P(IID2F-DTC),,P(IID2F-DTC),,CCCCCCCCCCCCn1c2cc3ccsc3cc2c2cc3sc(-c4ccc5c(c4F)N(CC(CCCCCCCC)CCCCCCCCCC)C(=O)/C5=C4/C(=O)N(CC(CCCCCCCC)CCCCCCCCCC)c5c(F)cccc54)cc3cc21,,0.87,12.4,70.0,7.6,7.5516,0.6368421052631579,7.2,7.6,,,,,inverted,inverted,,,,,105.0,o-DCB/DIO,o-DCB,,-5.36,-3.74,,,,
105221,10.1002/adma.201304427,10.1002/adma.201304427,PBT-0F,PC71BM,PBT-0F,PC71BM,CCCCCCCCC(CCCCCC)COC(=O)c1cc2c(-c3cccs3)sc(-c3ccc(-c4cc5c(-c6ccc(CC(CC)CCCC)s6)c6sccc6c(-c6ccc(CC(CC)CCCC)s6)c5s4)s3)c2s1,COC(=O)CCCC1(c2ccccc2)C23c4c5ccc6c7cc8c9c%10c(cc%11cc%12c%13c%14c(cc%15c%16ccc-5c2c%16c2c5c%16c%17c(c(c46)c7c9c%17c4c%10c%11c%13c4c%16c%14c%152)C513)C%12)C8,0.56,12.2,66.7,4.5,4.5569440000000005,1.2654222222222344,4.4,4.5,1:1.5,3% DIO,DIO,3%,ITO/PEDOT:PSS/active layer/Ca/Al,conventional,Ca,Ca,PEDOT:PSS,PEDOT:PSS,93.0,o-DCB,o-DCB,,-4.9,-3.1,,-5.9,-3.9,
105222,10.1002/adma.201304427,10.1002/adma.201304427,PBT-1F,PC71BM,PBT-1F,PC71BM,CCCCCCCCC(CCCCCC)COC(=O)c1sc2c(-c3ccc(-c4cc5c(-c6ccc(CC(CC)CCCC)s6)c6sccc6c(-c6ccc(CC(CC)CCCC)s6)c5s4)s3)sc(-c3cccs3)c2c1F,COC(=O)CCCC1(c2ccccc2)C23c4c5ccc6c7cc8c9c%10c(cc%11cc%12c%13c%14c(cc%15c%16ccc-5c2c%16c2c5c%16c%17c(c(c46)c7c9c%17c4c%10c%11c%13c4c%16c%14c%152)C513)C%12)C8,0.6,14.3,65.7,5.6,5.63706,0.66178571428572,5.4,5.6,1:1.5,3% DIO,DIO,3%,ITO/PEDOT:PSS/active layer/Ca/Al,conventional,Ca,Ca,PEDOT:PSS,PEDOT:PSS,96.0,o-DCB,o-DCB,,-4.95,-3.12,,-5.9,-3.9,
105223,10.1002/adma.201304427,10.1002/adma.201304427,PBT-2F,PC71BM,PBT-2F,PC71BM,CCCCCCCCC(CCCCCC)COC(=O)c1cc2c(-c3cccs3)sc(-c3ccc(-c4cc5c(-c6cc(F)c(CC(CC)CCCC)s6)c6sccc6c(-c6cc(F)c(CC(CC)CCCC)s6)c5s4)s3)c2s1,COC(=O)CCCC1(c2ccccc2)C23c4c5ccc6c7cc8c9c%10c(cc%11cc%12c%13c%14c(cc%15c%16ccc-5c2c%16c2c5c%16c%17c(c(c46)c7c9c%17c4c%10c%11c%13c4c%16c%14c%152)C513)C%12)C8,0.74,14.4,67.7,7.2,7.214112000000001,0.1960000000000109,7.1,7.2,1:1.5,3% DIO,DIO,3%,ITO/PEDOT:PSS/active layer/Ca/Al,conventional,Ca,Ca,PEDOT:PSS,PEDOT:PSS,95.0,o-DCB,o-DCB,,-5.15,-3.27,,-5.9,-3.9,
105224,10.1002/adma.201304427,10.1002/adma.201304427,PBT-3F,PC71BM,PBT-3F,PC71BM,CCCCCCCCC(CCCCCC)COC(=O)c1sc2c(-c3ccc(-c4cc5c(-c6cc(F)c(CC(CC)CCCC)s6)c6sccc6c(-c6cc(F)c(CC(CC)CCCC)s6)c5s4)s3)sc(-c3cccs3)c2c1F,COC(=O)CCCC1(c2ccccc2)C23c4c5ccc6c7cc8c9c%10c(cc%11cc%12c%13c%14c(cc%15c%16ccc-5c2c%16c2c5c%16c%17c(c(c46)c7c9c%17c4c%10c%11c%13c4c%16c%14c%152)C513)C%12)C8,0.78,15.2,72.4,8.6,8.583744000000001,0.1890232558139359,8.3,8.6,1:1.5,3% DIO,DIO,3%,ITO/PEDOT:PSS/active layer/Ca/Al,conventional,Ca,Ca,PEDOT:PSS,PEDOT:PSS,93.0,o-DCB,o-DCB,,-5.2,-3.3,,-5.9,-3.9,
105225,10.1002/adma.201304631,10.1002/adma.201304631,PBT-T,PC71BM,PBT-T,PC71BM,CCCCCCCCC(CCCCCC)COC(=O)c1sc2c(-c3cccs3)sc(-c3ccc(-c4cc5c(-c6ccc(CC(CC)CCCC)s6)c6sccc6c(-c6ccc(CC(CC)CCCC)s6)c5s4)s3)c2c1F,COC(=O)CCCC1(c2ccccc2)C23c4c5ccc6c7cc8c9c%10c(cc%11cc%12c%13c%14c(cc%15c%16ccc-5c2c%16c2c5c%16c%17c(c(c46)c7c9c%17c4c%10c%11c%13c4c%16c%14c%152)C513)C%12)C8,0.63,9.9,58.2,3.63,3.629934,0.001818181818179,3.5,3.63,"1:1.5, w/w",w/o,,,ITO/PEDOT:PSS/polymer:PC71BM/Ca/Al,conventional,Ca,Ca,PEDOT:PSS,PEDOT:PSS,95.0,o-DCB,o-DCB,,-4.95,-3.12,,-5.9,-3.9,
105226,10.1002/adma.201304631,10.1002/adma.201304631,PBT-T,PC71BM,PBT-T,PC71BM,CCCCCCCCC(CCCCCC)COC(=O)c1sc2c(-c3cccs3)sc(-c3ccc(-c4cc5c(-c6ccc(CC(CC)CCCC)s6)c6sccc6c(-c6ccc(CC(CC)CCCC)s6)c5s4)s3)c2c1F,COC(=O)CCCC1(c2ccccc2)C23c4c5ccc6c7cc8c9c%10c(cc%11cc%12c%13c%14c(cc%15c%16ccc-5c2c%16c2c5c%16c%17c(c(c46)c7c9c%17c4c%10c%11c%13c4c%16c%14c%152)C513)C%12)C8,0.6,13.7,67.7,5.56,5.564939999999999,0.0888489208633003,5.45,5.56,"1:1.5, w/w",3%,,3%,ITO/PEDOT:PSS/polymer:PC71BM/Ca/Al,conventional,Ca,Ca,PEDOT:PSS,PEDOT:PSS,96.0,o-DCB,o-DCB,,-4.95,-3.12,,-5.9,-3.9,
105227,10.1002/adma.201304631,10.1002/adma.201304631,PBT-OP,PC71BM,PBT-OP,PC71BM,CCCCCCCCC(CCCCCC)COC(=O)c1sc2c(-c3cccs3)sc(-c3ccc(-c4cc5c(-c6cccc(OCC(CC)CCCC)c6)c6sccc6c(-c6cccc(OCC(CC)CCCC)c6)c5s4)s3)c2c1F,COC(=O)CCCC1(c2ccccc2)C23c4c5ccc6c7cc8c9c%10c(cc%11cc%12c%13c%14c(cc%15c%16ccc-5c2c%16c2c5c%16c%17c(c(c46)c7c9c%17c4c%10c%11c%13c4c%16c%14c%152)C513)C%12)C8,0.79,8.6,59.8,4.06,4.062811999999999,0.0692610837438323,3.96,4.06,"1:1.5, w/w",w/o,,,ITO/PEDOT:PSS/polymer:PC71BM/Ca/Al,conventional,Ca,Ca,PEDOT:PSS,PEDOT:PSS,93.0,o-DCB,o-DCB,,-5.17,-3.14,,-5.9,-3.9,
105228,10.1002/adma.201304631,10.1002/adma.201304631,PBT-OP,PC71BM,PBT-OP,PC71BM,CCCCCCCCC(CCCCCC)COC(=O)c1sc2c(-c3cccs3)sc(-c3ccc(-c4cc5c(-c6cccc(OCC(CC)CCCC)c6)c6sccc6c(-c6cccc(OCC(CC)CCCC)c6)c5s4)s3)c2c1F,COC(=O)CCCC1(c2ccccc2)C23c4c5ccc6c7cc8c9c%10c(cc%11cc%12c%13c%14c(cc%15c%16ccc-5c2c%16c2c5c%16c%17c(c(c46)c7c9c%17c4c%10c%11c%13c4c%16c%14c%152)C513)C%12)C8,0.78,13.4,71.8,7.5,7.504535999999999,0.0604799999999864,7.41,7.5,"1:1.5, w/w",3%,,3%,ITO/PEDOT:PSS/polymer:PC71BM/Ca/Al,conventional,Ca,Ca,PEDOT:PSS,PEDOT:PSS,90.0,o-DCB,o-DCB,,-5.17,-3.14,,-5.9,-3.9,
105229,10.1002/adma.201305092,10.1002/adma.201305092,"FBT-Th4(1,4)",PC71BM,"FBT-Th4(1,4)",,,COC(=O)CCCC1(c2ccccc2)C23c4c5ccc6c7cc8c9c%10c(cc%11cc%12c%13c%14c(cc%15c%16ccc-5c2c%16c2c5c%16c%17c(c(c46)c7c9c%17c4c%10c%11c%13c4c%16c%14c%152)C513)C%12)C8,0.76,13.2,67.2,6.72,6.741504,0.3200000000000028,,,,,,,inverted solar cells,inverted,,,,,100.0,,,,,,,,,
105230,10.1002/adma.201305092,10.1002/adma.201305092,"FBT-Th4(1,4)",PC71BM,"FBT-Th4(1,4)",,,COC(=O)CCCC1(c2ccccc2)C23c4c5ccc6c7cc8c9c%10c(cc%11cc%12c%13c%14c(cc%15c%16ccc-5c2c%16c2c5c%16c%17c(c(c46)c7c9c%17c4c%10c%11c%13c4c%16c%14c%152)C513)C%12)C8,0.75,14.7,62.2,6.86,6.85755,0.0357142857142931,,,,,,,inverted solar cells,inverted,,,,,180.0,,,,,,,,,
105231,10.1002/adma.201305092,10.1002/adma.201305092,"FBT-Th4(1,4)",PC71BM,"FBT-Th4(1,4)",,,COC(=O)CCCC1(c2ccccc2)C23c4c5ccc6c7cc8c9c%10c(cc%11cc%12c%13c%14c(cc%15c%16ccc-5c2c%16c2c5c%16c%17c(c(c46)c7c9c%17c4c%10c%11c%13c4c%16c%14c%152)C513)C%12)C8,0.76,16.2,62.1,7.64,7.645752,0.0752879581151858,7.45,7.64,,,,,inverted solar cells,inverted,,,,,230.0,,,,,,,,,
105232,10.1002/adma.201305092,10.1002/adma.201305092,"FBT-Th4(1,4)",PC71BM,"FBT-Th4(1,4)",,,COC(=O)CCCC1(c2ccccc2)C23c4c5ccc6c7cc8c9c%10c(cc%11cc%12c%13c%14c(cc%15c%16ccc-5c2c%16c2c5c%16c%17c(c(c46)c7c9c%17c4c%10c%11c%13c4c%16c%14c%152)C513)C%12)C8,0.75,15.1,57.7,6.53,6.534525,0.0692955589586404,,,,,,,inverted solar cells,inverted,,,,,440.0,,,,,,,,,
105233,10.1002/adma.201305577,10.1002/adma.201305577,PTP8,PC71BM,PTP8,PC71BM,CCCCCCCCc1ccc(N2C(=O)c3csc(-c4cc5c(-c6ccc(CC(CC)CCCC)s6)c6sccc6c(-c6ccc(CC(CC)CCCC)s6)c5s4)c3C2=O)cc1,COC(=O)CCCC1(c2ccccc2)C23c4c5ccc6c7cc8c9c%10c(cc%11cc%12c%13c%14c(cc%15c%16ccc-5c2c%16c2c5c%16c%17c(c(c46)c7c9c%17c4c%10c%11c%13c4c%16c%14c%152)C513)C%12)C8,0.93,10.5,55.7,5.44,5.4391050000000005,0.0164522058823505,,,1:1,DIO,DIO,,ITO/PEDOT-PSS(40 nm)/Polymer:PCBM/LiF(0.6 nm)/Al(100 nm),conventional,LiF,LiF,PEDOT:PSS,PEDOT:PSS,,,,,-5.56,-3.62,,-5.9,-3.9,
105234,10.1002/adma.201305577,10.1002/adma.201305577,PTP8,PC71BM,PTP8,PC71BM,CCCCCCCCc1ccc(N2C(=O)c3csc(-c4cc5c(-c6ccc(CC(CC)CCCC)s6)c6sccc6c(-c6ccc(CC(CC)CCCC)s6)c5s4)c3C2=O)cc1,COC(=O)CCCC1(c2ccccc2)C23c4c5ccc6c7cc8c9c%10c(cc%11cc%12c%13c%14c(cc%15c%16ccc-5c2c%16c2c5c%16c%17c(c(c46)c7c9c%17c4c%10c%11c%13c4c%16c%14c%152)C513)C%12)C8,0.96,11.0,58.5,6.18,6.177599999999999,0.0388349514563207,,,1:0.8,DIO,DIO,,ITO/PEDOT-PSS(40 nm)/Polymer:PCBM/LiF(0.6 nm)/Al(100 nm),conventional,LiF,LiF,PEDOT:PSS,PEDOT:PSS,,,,,-5.56,-3.62,,-5.9,-3.9,
