Repository: JiYiqaq/PCE-KA-GNN

# Data directory

- `raw/Active_Database.csv` is the immutable source dataset bundled under CC BY 4.0. Do not overwrite it with processed data.
- `processed/` is created and populated by the training pipeline. Generated `.pt` and `.pth` caches are intentionally ignored by Git because they can exceed GitHub's normal single-file limit.

See `../DATA_LICENSE.md` for provenance, license and checksum information.

File: data/raw/Active_Database.csv (part 381 of 471)
id,doi,doi_norm,donor,acceptor,donor_canonical,acceptor_canonical,donor_smiles,acceptor_smiles,voc,jsc,ff,pce,pce_recomputed,pce_relative_error_percent,pce_avg,pce_best,d_a_ratio,additive,additive_canonical,additive_ratio,device_structure,device_type,etl,etl_canonical,htl,htl_canonical,active_layer_thickness,solvent,solvent_canonical,annealing_temp,homo_d,lumo_d,eg_d,homo_a,lumo_a,eg_a
105235,10.1002/adma.201305577,10.1002/adma.201305577,PTP8,PC71BM,PTP8,PC71BM,CCCCCCCCc1ccc(N2C(=O)c3csc(-c4cc5c(-c6ccc(CC(CC)CCCC)s6)c6sccc6c(-c6ccc(CC(CC)CCCC)s6)c5s4)c3C2=O)cc1,COC(=O)CCCC1(c2ccccc2)C23c4c5ccc6c7cc8c9c%10c(cc%11cc%12c%13c%14c(cc%15c%16ccc-5c2c%16c2c5c%16c%17c(c(c46)c7c9c%17c4c%10c%11c%13c4c%16c%14c%152)C513)C%12)C8,0.97,10.32,57.6,5.77,5.765990400000001,0.06949046793759,,,1:0.6,DIO,DIO,,ITO/PEDOT-PSS(40 nm)/Polymer:PCBM/LiF(0.6 nm)/Al(100 nm),conventional,LiF,LiF,PEDOT:PSS,PEDOT:PSS,,,,,-5.56,-3.62,,-5.9,-3.9,
105236,10.1002/adma.201305577,10.1002/adma.201305577,PTP8,PC71BM,PTP8,PC71BM,CCCCCCCCc1ccc(N2C(=O)c3csc(-c4cc5c(-c6ccc(CC(CC)CCCC)s6)c6sccc6c(-c6ccc(CC(CC)CCCC)s6)c5s4)c3C2=O)cc1,COC(=O)CCCC1(c2ccccc2)C23c4c5ccc6c7cc8c9c%10c(cc%11cc%12c%13c%14c(cc%15c%16ccc-5c2c%16c2c5c%16c%17c(c(c46)c7c9c%17c4c%10c%11c%13c4c%16c%14c%152)C513)C%12)C8,0.98,10.51,58.1,5.98,5.984183799999999,0.0699632107023237,,,1:0.5,DIO,DIO,,ITO/PEDOT-PSS(40 nm)/Polymer:PCBM/LiF(0.6 nm)/Al(100 nm),conventional,LiF,LiF,PEDOT:PSS,PEDOT:PSS,,,,,-5.56,-3.62,,-5.9,-3.9,
105237,10.1002/adma.201305577,10.1002/adma.201305577,PTP8,PC71BM,PTP8,PC71BM,CCCCCCCCc1ccc(N2C(=O)c3csc(-c4cc5c(-c6ccc(CC(CC)CCCC)s6)c6sccc6c(-c6ccc(CC(CC)CCCC)s6)c5s4)c3C2=O)cc1,COC(=O)CCCC1(c2ccccc2)C23c4c5ccc6c7cc8c9c%10c(cc%11cc%12c%13c%14c(cc%15c%16ccc-5c2c%16c2c5c%16c%17c(c(c46)c7c9c%17c4c%10c%11c%13c4c%16c%14c%152)C513)C%12)C8,1.0,8.42,48.0,4.04,4.0416,0.0396039603960352,,,1:0.3,DIO,DIO,,ITO/PEDOT-PSS(40 nm)/Polymer:PCBM/LiF(0.6 nm)/Al(100 nm),conventional,LiF,LiF,PEDOT:PSS,PEDOT:PSS,,,,,-5.56,-3.62,,-5.9,-3.9,
105238,10.1002/adma.201305577,10.1002/adma.201305577,PTP8,PC71BM,PTP8,PC71BM,CCCCCCCCc1ccc(N2C(=O)c3csc(-c4cc5c(-c6ccc(CC(CC)CCCC)s6)c6sccc6c(-c6ccc(CC(CC)CCCC)s6)c5s4)c3C2=O)cc1,COC(=O)CCCC1(c2ccccc2)C23c4c5ccc6c7cc8c9c%10c(cc%11cc%12c%13c%14c(cc%15c%16ccc-5c2c%16c2c5c%16c%17c(c(c46)c7c9c%17c4c%10c%11c%13c4c%16c%14c%152)C513)C%12)C8,0.76,1.45,28.5,0.32,0.3140699999999999,1.8531250000000143,,,1:0.1,DIO,DIO,,ITO/PEDOT-PSS(40 nm)/Polymer:PCBM/LiF(0.6 nm)/Al(100 nm),conventional,LiF,LiF,PEDOT:PSS,PEDOT:PSS,,,,,-5.56,-3.62,,-5.9,-3.9,
105239,10.1002/adma.201305910,10.1002/adma.201305910,PDPP5T,PDPP2Tz,PDPP5T,PDPP2Tz,CCCCCCCCC(CCCCCC)CN1C(=O)C2=C(c3ccc(-c4cc(CCCCCC)c(-c5cccs5)s4)s3)N(CC(CCCCCC)CCCCCCCC)C(=O)C2=C1c1ccc(-c2cc(CCCCCC)cs2)s1,CCCCCCCCC(CCCCCC)CN1C(=O)C2=C(c3ncc(-c4cccs4)s3)N(CC(CCCCCC)CCCCCCCC)C(=O)C2=C1c1nccs1,0.79,1.2,34.0,0.33,0.32232,2.3272727272727334,,,1:0.8,,,,ITO/ZnO and MoO3/Ag electrodes,inverted,ZnO,,MoO3,,,CHCl3,chloroform,,-5.08,-3.63,,-5.515,-4.015,
105240,10.1002/adma.201305910,10.1002/adma.201305910,PDPP5T,PDPP2Tz,PDPP5T,PDPP2Tz,CCCCCCCCC(CCCCCC)CN1C(=O)C2=C(c3ccc(-c4cc(CCCCCC)c(-c5cccs5)s4)s3)N(CC(CCCCCC)CCCCCCCC)C(=O)C2=C1c1ccc(-c2cc(CCCCCC)cs2)s1,CCCCCCCCC(CCCCCC)CN1C(=O)C2=C(c3ncc(-c4cccs4)s3)N(CC(CCCCCC)CCCCCCCC)C(=O)C2=C1c1nccs1,0.81,2.4,41.0,0.79,0.79704,0.891139240506321,,,1:0.8,DIO 2.5%,DIO,2.5%,ITO/ZnO and MoO3/Ag electrodes,inverted,ZnO,,MoO3,,,CHCl3,chloroform,,-5.08,-3.63,,-5.515,-4.015,
105241,10.1002/adma.201305910,10.1002/adma.201305910,PDPP5T,PDPP2Tz,PDPP5T,PDPP2Tz,CCCCCCCCC(CCCCCC)CN1C(=O)C2=C(c3ccc(-c4cc(CCCCCC)c(-c5cccs5)s4)s3)N(CC(CCCCCC)CCCCCCCC)C(=O)C2=C1c1ccc(-c2cc(CCCCCC)cs2)s1,CCCCCCCCC(CCCCCC)CN1C(=O)C2=C(c3ncc(-c4cccs4)s3)N(CC(CCCCCC)CCCCCCCC)C(=O)C2=C1c1nccs1,0.83,3.3,42.0,1.2,1.15038,4.135,,,1:0.8,1-DB 5%,1-DB,5%,ITO/ZnO and MoO3/Ag electrodes,inverted,,,,,,CHCl3,chloroform,,-5.08,-3.63,,-5.515,-4.015,
105242,10.1002/adma.201305910,10.1002/adma.201305910,PDPP5T,PDPP2Tz,PDPP5T,PDPP2Tz,CCCCCCCCC(CCCCCC)CN1C(=O)C2=C(c3ccc(-c4cc(CCCCCC)c(-c5cccs5)s4)s3)N(CC(CCCCCC)CCCCCCCC)C(=O)C2=C1c1ccc(-c2cc(CCCCCC)cs2)s1,CCCCCCCCC(CCCCCC)CN1C(=O)C2=C(c3ncc(-c4cccs4)s3)N(CC(CCCCCC)CCCCCCCC)C(=O)C2=C1c1nccs1,0.8,5.0,47.0,1.9,1.88,1.0526315789473697,,,1:0.8,o-DCB 20%,o-DCB,20%,ITO/ZnO and MoO3/Ag electrodes,inverted,ZnO,,MoO3,,,CHCl3,chloroform,,-5.08,-3.63,,-5.515,-4.015,
105243,10.1002/adma.201305910,10.1002/adma.201305910,PDPP5T,PDPP2Tz,PDPP5T,PDPP2Tz,CCCCCCCCC(CCCCCC)CN1C(=O)C2=C(c3ccc(-c4cc(CCCCCC)c(-c5cccs5)s4)s3)N(CC(CCCCCC)CCCCCCCC)C(=O)C2=C1c1ccc(-c2cc(CCCCCC)cs2)s1,CCCCCCCCC(CCCCCC)CN1C(=O)C2=C(c3ncc(-c4cccs4)s3)N(CC(CCCCCC)CCCCCCCC)C(=O)C2=C1c1nccs1,0.81,6.9,51.0,2.9,2.8503900000000004,1.7106896551723962,,,1:0.8,1-CN 7.5%,CN,7.5 vol%,ITO/ZnO and MoO3/Ag electrodes,inverted,,,,,80.0,CHCl3,chloroform,,-5.08,-3.63,,-5.515,-4.015,
105244,10.1002/adma.201305910,10.1002/adma.201305910,PDPP5T,PDPP2Tz,PDPP5T,PDPP2Tz,CCCCCCCCC(CCCCCC)CN1C(=O)C2=C(c3ccc(-c4cc(CCCCCC)c(-c5cccs5)s4)s3)N(CC(CCCCCC)CCCCCCCC)C(=O)C2=C1c1ccc(-c2cc(CCCCCC)cs2)s1,CCCCCCCCC(CCCCCC)CN1C(=O)C2=C(c3ncc(-c4cccs4)s3)N(CC(CCCCCC)CCCCCCCC)C(=O)C2=C1c1nccs1,0.79,5.3,47.0,2.0,1.96789,1.605499999999993,,,1:0.8,1-CN 7.5%,CN,7.5%,ITO/PEDOT:PSS and LiF/Al electrodes,conventional,LiF,,PEDOT:PSS,,80.0,CHCl3,chloroform,,-5.08,-3.63,,-5.515,-4.015,
105245,10.1002/adma.201306242,10.1002/adma.201306242,PiI-2T,P(TP),PiI-2F,P(TP),CCCCCCCCCCC(CCCCCCCC)CN1C(=O)/C(=C2/C(=O)N(C(CCCCCCCC)CCCCCCCCCC)c3ccccc32)c2ccc(-c3ccc(-c4ccco4)o3)cc21,CCCCCCC(CCCCCC)N1C(=O)c2ccc3c4ccc5c6c(cc(-c7cccs7)c(c7ccc(c2c37)C1=O)c64)C(=O)N(C(CCCCCC)CCCCCC)C5=O,1.01,6.91,50.0,3.48,3.48955,0.2744252873563203,3.48,,1:1,,,,glass/ITO/ZnO/active layer/MoO3/Ag,inverted,ZnO,ZnO,MoO3,MoO3,,"1,2-dichlorobenzene",,100.0,-5.41,-3.76,,-5.6,-3.8,
105246,10.1002/adma.201306242,10.1002/adma.201306242,PiI-2T-PS5,P(TP),PiI-2T-PS5,P(TP),,CCCCCCC(CCCCCC)N1C(=O)c2ccc3c4ccc5c6c(cc(-c7cccs7)c(c7ccc(c2c37)C1=O)c64)C(=O)N(C(CCCCCC)CCCCCC)C5=O,1.04,8.77,46.0,4.21,4.195568,0.3428028503562998,4.21,,1:1,,,,glass/ITO/ZnO/active layer/MoO3/Ag,inverted,ZnO,ZnO,MoO3,MoO3,,"1,2-dichlorobenzene",,100.0,,,,-5.6,-3.8,
105247,10.1002/adma.201306242,10.1002/adma.201306242,PiI-BDT,P(TP),PiI-BDT,P(TP),CCCCCCCCCCC(CCCCCCCC)CN1C(=O)/C(=C2/C(=O)N(C(CCCCCCCC)CCCCCCCCCC)c3ccccc32)c2ccc(-c3cc4cc5sccc5cc4s3)cc21,CCCCCCC(CCCCCC)N1C(=O)c2ccc3c4ccc5c6c(cc(-c7cccs7)c(c7ccc(c2c37)C1=O)c64)C(=O)N(C(CCCCCC)CCCCCC)C5=O,1.07,6.54,45.0,3.12,3.14901,0.9298076923076916,3.12,,1:1,,,,glass/ITO/ZnO/active layer/MoO3/Ag,inverted,ZnO,ZnO,MoO3,MoO3,,"1,2-dichlorobenzene",,100.0,-5.3,-3.74,,-5.6,-3.8,
105248,10.1002/adma.201306242,10.1002/adma.201306242,PiI-2F,P(TP),PiI-2F,P(TP),CCCCCCCCCCC(CCCCCCCC)CN1C(=O)/C(=C2/C(=O)N(C(CCCCCCCC)CCCCCCCCCC)c3ccccc32)c2ccc(-c3ccc(-c4ccco4)o3)cc21,CCCCCCC(CCCCCC)N1C(=O)c2ccc3c4ccc5c6c(cc(-c7cccs7)c(c7ccc(c2c37)C1=O)c64)C(=O)N(C(CCCCCC)CCCCCC)C5=O,0.96,5.59,51.0,2.71,2.736864,0.991291512915121,2.71,,1:1,,,,glass/ITO/ZnO/active layer/MoO3/Ag,inverted,ZnO,ZnO,MoO3,MoO3,,"1,2-dichlorobenzene",,100.0,-5.45,-3.65,,-5.6,-3.8,
105249,10.1002/adma.201306242,10.1002/adma.201306242,PiI-tT,P(TP),PiI-tT,P(TP),,CCCCCCC(CCCCCC)N1C(=O)c2ccc3c4ccc5c6c(cc(-c7cccs7)c(c7ccc(c2c37)C1=O)c64)C(=O)N(C(CCCCCC)CCCCCC)C5=O,0.97,4.1,42.0,1.67,1.6703399999999995,0.0203592814371128,1.67,,1/1,,,,glass/ITO/ZnO/active layer/MoO3/Ag,inverted,ZnO,ZnO,MoO3,MoO3,180.0,"1,2-dichlorobenzene",,100.0,,,,-5.6,-3.8,
105250,10.1002/adma.201306242,10.1002/adma.201306242,PiI-tT-PS5,P(TP),PiI-tT-PS5,P(TP),,CCCCCCC(CCCCCC)N1C(=O)c2ccc3c4ccc5c6c(cc(-c7cccs7)c(c7ccc(c2c37)C1=O)c64)C(=O)N(C(CCCCCC)CCCCCC)C5=O,0.99,5.92,45.0,2.75,2.63736,4.096000000000011,2.75,,1/1,,,,glass/ITO/ZnO/active layer/MoO3/Ag,inverted,ZnO,ZnO,MoO3,MoO3,,"1,2-dichlorobenzene",,100.0,,,,-5.6,-3.8,
105251,10.1002/adma.201401490,10.1002/adma.201401490,PSEHTT,PNDIS-HD,PSEHTT,P(NDI2HD-Se),CCCCC(CC)Cc1ccsc1-c1nc2sc(-c3sc(-c4cc5c(s4)-c4sccc4[Si]5(CC(CC)CCCC)CC(CC)CCCC)cc3CC(CC)CCCC)nc2s1,CCCCCCCCC(CCCCCC)CN1C(=O)c2ccc3c4c(c(-c5ccc[se]5)cc(c24)C1=O)C(=O)N(CC(CCCCCC)CCCCCCCC)C3=O,0.74,9.8,55.0,3.98,3.9886,0.2160804020100487,3.8,3.98,1:1 wt/wt,,,,ITO/ZnO/PSEHTT:PNDIS-HD/MoO3/Ag,inverted,ZnO,ZnO,MoO3,MoO3,,Chlorobenzene,chlorobenzene,175.0,-5.1,-3.3,,-5.8,-3.92,
105252,10.1002/adma.201401490,10.1002/adma.201401490,PSEHTT,PNDIS-HD,PSEHTT,P(NDI2HD-Se),CCCCC(CC)Cc1ccsc1-c1nc2sc(-c3sc(-c4cc5c(s4)-c4sccc4[Si]5(CC(CC)CCCC)CC(CC)CCCC)cc3CC(CC)CCCC)nc2s1,CCCCCCCCC(CCCCCC)CN1C(=O)c2ccc3c4c(c(-c5ccc[se]5)cc(c24)C1=O)C(=O)N(CC(CCCCCC)CCCCCCCC)C3=O,0.76,10.47,60.0,4.81,4.77432,0.7417879417879266,4.68,4.81,1:1 wt/wt,,,,ITO/ZnO/PSEHTT:PNDIS-HD/MoO3/Ag,inverted,ZnO,ZnO,MoO3,MoO3,,CB:DCB = 90:10,chlorobenzene:o-DCB (90:10),175.0,-5.1,-3.3,,-5.8,-3.92,
105253,10.1002/adma.201401490,10.1002/adma.201401490,PSEHTT,PCBM,PSEHTT,PCBM,CCCCC(CC)Cc1ccsc1-c1nc2sc(-c3sc(-c4cc5c(s4)-c4sccc4[Si]5(CC(CC)CCCC)CC(CC)CCCC)cc3CC(CC)CCCC)nc2s1,CCCCC(=O)OCC1(C2=CC=CC=C2)C3=CC=CC4=CC=CC5=CC=CC6=CC=CC7=CC=CC1=C7C6=C5C4=C3,0.64,8.46,62.0,3.34,3.3569280000000004,0.5068263473054041,3.23,3.34,1:2 wt/wt,"1,8-diiodooctane (DIO)",,3.0 vol%,ITO/ZnO/PSEHTT:PNDIS-HD/MoO3/Ag,inverted,ZnO,ZnO,MoO3,MoO3,,DCB:DIO = 97:3,o-DCB,,-5.1,-3.3,,-6.1,-3.7,
105254,10.1002/adma.201401494,10.1002/adma.201401494,PDCBT,PC71BM,PDCBT,PC71BM,CCCCCCCCC(CCCCCC)COC(=O)c1csc(-c2cc(C(=O)OCC(CCCCCC)CCCCCCCC)c(-c3ccc(-c4cccs4)s3)s2)c1,COC(=O)CCCC1(c2ccccc2)C23c4c5ccc6c7cc8c9c%10c(cc%11cc%12c%13c%14c(cc%15c%16ccc-5c2c%16c2c5c%16c%17c(c(c46)c7c9c%17c4c%10c%11c%13c4c%16c%14c%152)C513)C%12)C8,0.93,8.8,71.0,5.8,5.810640000000001,0.1834482758620916,5.6,5.8,1.5:1,,,,ITO/PEDOT:PSS (30 nm)/active layer/Ca (20 nm)/Al (80 nm),conventional,Ca,Ca,PEDOT:PSS,PEDOT:PSS,95.0,o-DCB,o-DCB,,-5.31,-3.0,,-5.9,-3.9,
105255,10.1002/adma.201401494,10.1002/adma.201401494,PDCBT,PC71BM,PDCBT,PC71BM,CCCCCCCCC(CCCCCC)COC(=O)c1csc(-c2cc(C(=O)OCC(CCCCCC)CCCCCCCC)c(-c3ccc(-c4cccs4)s3)s2)c1,COC(=O)CCCC1(c2ccccc2)C23c4c5ccc6c7cc8c9c%10c(cc%11cc%12c%13c%14c(cc%15c%16ccc-5c2c%16c2c5c%16c%17c(c(c46)c7c9c%17c4c%10c%11c%13c4c%16c%14c%152)C513)C%12)C8,0.93,9.9,71.0,6.5,6.53697,0.5687692307692334,6.3,6.5,1:1,,,,ITO/PEDOT:PSS (30 nm)/active layer/Ca (20 nm)/Al (80 nm),conventional,Ca,Ca,PEDOT:PSS,PEDOT:PSS,70.0,o-DCB,o-DCB,,-5.31,-3.0,,-5.9,-3.9,
105256,10.1002/adma.201401494,10.1002/adma.201401494,PDCBT,PC71BM,PDCBT,PC71BM,CCCCCCCCC(CCCCCC)COC(=O)c1csc(-c2cc(C(=O)OCC(CCCCCC)CCCCCCCC)c(-c3ccc(-c4cccs4)s3)s2)c1,COC(=O)CCCC1(c2ccccc2)C23c4c5ccc6c7cc8c9c%10c(cc%11cc%12c%13c%14c(cc%15c%16ccc-5c2c%16c2c5c%16c%17c(c(c46)c7c9c%17c4c%10c%11c%13c4c%16c%14c%152)C513)C%12)C8,0.94,10.2,72.0,6.9,6.903359999999999,0.0486956521738973,6.7,6.9,1:1,,,,ITO/PEDOT:PSS (30 nm)/active layer/Ca (20 nm)/Al (80 nm),conventional,Ca,Ca,PEDOT:PSS,PEDOT:PSS,95.0,o-DCB,o-DCB,,-5.31,-3.0,,-5.9,-3.9,
105257,10.1002/adma.201401494,10.1002/adma.201401494,PDCBT,PC71BM,PDCBT,PC71BM,CCCCCCCCC(CCCCCC)COC(=O)c1csc(-c2cc(C(=O)OCC(CCCCCC)CCCCCCCC)c(-c3ccc(-c4cccs4)s3)s2)c1,COC(=O)CCCC1(c2ccccc2)C23c4c5ccc6c7cc8c9c%10c(cc%11cc%12c%13c%14c(cc%15c%16ccc-5c2c%16c2c5c%16c%17c(c(c46)c7c9c%17c4c%10c%11c%13c4c%16c%14c%152)C513)C%12)C8,0.91,11.0,72.0,7.2,7.2072,0.1000000000000013,7.0,7.2,1:1,3% DIO,DIO,3%,ITO/PEDOT:PSS (30 nm)/active layer/Ca (20 nm)/Al (80 nm),conventional,Ca,Ca,PEDOT:PSS,PEDOT:PSS,94.0,o-DCB,o-DCB,,-5.31,-3.0,,-5.9,-3.9,
105258,10.1002/adma.201401494,10.1002/adma.201401494,PDCBT,PC71BM,PDCBT,PC71BM,CCCCCCCCC(CCCCCC)COC(=O)c1csc(-c2cc(C(=O)OCC(CCCCCC)CCCCCCCC)c(-c3ccc(-c4cccs4)s3)s2)c1,COC(=O)CCCC1(c2ccccc2)C23c4c5ccc6c7cc8c9c%10c(cc%11cc%12c%13c%14c(cc%15c%16ccc-5c2c%16c2c5c%16c%17c(c(c46)c7c9c%17c4c%10c%11c%13c4c%16c%14c%152)C513)C%12)C8,0.95,10.5,69.0,6.9,6.88275,0.2500000000000094,6.7,6.9,1:1,,,,ITO/PEDOT:PSS (30 nm)/active layer/Ca (20 nm)/Al (80 nm),conventional,Ca,Ca,PEDOT:PSS,PEDOT:PSS,95.0,o-DCB,o-DCB,100.0,-5.31,-3.0,,-5.9,-3.9,
105259,10.1002/adma.201401494,10.1002/adma.201401494,PDCBT,PC71BM,PDCBT,PC71BM,CCCCCCCCC(CCCCCC)COC(=O)c1csc(-c2cc(C(=O)OCC(CCCCCC)CCCCCCCC)c(-c3ccc(-c4cccs4)s3)s2)c1,COC(=O)CCCC1(c2ccccc2)C23c4c5ccc6c7cc8c9c%10c(cc%11cc%12c%13c%14c(cc%15c%16ccc-5c2c%16c2c5c%16c%17c(c(c46)c7c9c%17c4c%10c%11c%13c4c%16c%14c%152)C513)C%12)C8,0.92,10.3,70.0,6.6,6.6332,0.5030303030303149,6.3,6.6,1:1,,,,ITO/PEDOT:PSS (30 nm)/active layer/Ca (20 nm)/Al (80 nm),conventional,Ca,Ca,PEDOT:PSS,PEDOT:PSS,110.0,o-DCB,o-DCB,,-5.31,-3.0,,-5.9,-3.9,
105260,10.1002/adma.201401494,10.1002/adma.201401494,PDCBT,PC71BM,PDCBT,PC71BM,CCCCCCCCC(CCCCCC)COC(=O)c1csc(-c2cc(C(=O)OCC(CCCCCC)CCCCCCCC)c(-c3ccc(-c4cccs4)s3)s2)c1,COC(=O)CCCC1(c2ccccc2)C23c4c5ccc6c7cc8c9c%10c(cc%11cc%12c%13c%14c(cc%15c%16ccc-5c2c%16c2c5c%16c%17c(c(c46)c7c9c%17c4c%10c%11c%13c4c%16c%14c%152)C513)C%12)C8,0.92,10.5,68.0,6.5,6.5688,1.0584615384615312,6.2,6.5,1:1,,,,ITO/PEDOT:PSS (30 nm)/active layer/Ca (20 nm)/Al (80 nm),conventional,Ca,Ca,PEDOT:PSS,PEDOT:PSS,150.0,o-DCB,o-DCB,,-5.31,-3.0,,-5.9,-3.9,
105261,10.1002/adma.201401494,10.1002/adma.201401494,PDCBT,PC71BM,PDCBT,PC71BM,CCCCCCCCC(CCCCCC)COC(=O)c1csc(-c2cc(C(=O)OCC(CCCCCC)CCCCCCCC)c(-c3ccc(-c4cccs4)s3)s2)c1,COC(=O)CCCC1(c2ccccc2)C23c4c5ccc6c7cc8c9c%10c(cc%11cc%12c%13c%14c(cc%15c%16ccc-5c2c%16c2c5c%16c%17c(c(c46)c7c9c%17c4c%10c%11c%13c4c%16c%14c%152)C513)C%12)C8,0.91,10.6,66.0,6.4,6.366360000000001,0.5256249999999879,6.1,6.4,1:1,,,,ITO/PEDOT:PSS (30 nm)/active layer/Ca (20 nm)/Al (80 nm),conventional,Ca,Ca,PEDOT:PSS,PEDOT:PSS,230.0,o-DCB,o-DCB,,-5.31,-3.0,,-5.9,-3.9,
105262,10.1002/adma.201401494,10.1002/adma.201401494,PDCBT,PC71BM,PDCBT,PC71BM,CCCCCCCCC(CCCCCC)COC(=O)c1csc(-c2cc(C(=O)OCC(CCCCCC)CCCCCCCC)c(-c3ccc(-c4cccs4)s3)s2)c1,COC(=O)CCCC1(c2ccccc2)C23c4c5ccc6c7cc8c9c%10c(cc%11cc%12c%13c%14c(cc%15c%16ccc-5c2c%16c2c5c%16c%17c(c(c46)c7c9c%17c4c%10c%11c%13c4c%16c%14c%152)C513)C%12)C8,0.92,8.8,66.0,5.3,5.343360000000001,0.8181132075472004,5.2,5.3,1:1.5,,,,ITO/PEDOT:PSS (30 nm)/active layer/Ca (20 nm)/Al (80 nm),conventional,Ca,Ca,PEDOT:PSS,PEDOT:PSS,95.0,o-DCB,o-DCB,,-5.31,-3.0,,-5.9,-3.9,
105263,10.1002/adma.201401494,10.1002/adma.201401494,PDCBT,PC61BM,PDCBT,PC61BM,CCCCCCCCC(CCCCCC)COC(=O)c1csc(-c2cc(C(=O)OCC(CCCCCC)CCCCCCCC)c(-c3ccc(-c4cccs4)s3)s2)c1,COC(=O)CCCC1(c2ccccc2)C23c4c5c6c7c8c9c(c%10c%11c2c2c%12c4c4c%13c5c5c7c7c8c8c%14c9c%10c9c%10c%11c2c2c%11c%12c4c4c%12c%13c5c5c7c7c8c8c%14c9c9c%10c2c2c%11c4c4c%12c5c7c5c8c9c2c45)C613,0.9,11.1,63.0,6.3,6.2937,0.0999999999999925,6.1,6.3,1:1,,,,ITO/PEDOT:PSS (30 nm)/active layer/Ca (20 nm)/Al (80 nm),conventional,Ca,Ca,PEDOT:PSS,PEDOT:PSS,95.0,o-DCB,o-DCB,,-5.31,-3.0,,-6.1,-3.7,
105264,10.1002/adma.201401494,10.1002/adma.201401494,P3HT,PC71BM,P3HT,PC71BM,CCCCCCc1ccsc1,COC(=O)CCCC1(c2ccccc2)C23c4c5ccc6c7cc8c9c%10c(cc%11cc%12c%13c%14c(cc%15c%16ccc-5c2c%16c2c5c%16c%17c(c(c46)c7c9c%17c4c%10c%11c%13c4c%16c%14c%152)C513)C%12)C8,0.63,4.5,62.0,1.8,1.7577,2.35,1.7,1.8,1:1,,,,ITO/PEDOT:PSS (30 nm)/active layer/Ca (20 nm)/Al (80 nm),conventional,Ca,Ca,PEDOT:PSS,PEDOT:PSS,90.0,o-DCB,o-DCB,,-5.01,-3.12,,-5.9,-3.9,
105265,10.1002/adma.201401494,10.1002/adma.201401494,P3HT,PC71BM,P3HT,PC71BM,CCCCCCc1ccsc1,COC(=O)CCCC1(c2ccccc2)C23c4c5ccc6c7cc8c9c%10c(cc%11cc%12c%13c%14c(cc%15c%16ccc-5c2c%16c2c5c%16c%17c(c(c46)c7c9c%17c4c%10c%11c%13c4c%16c%14c%152)C513)C%12)C8,0.59,9.6,69.0,3.9,3.90816,0.2092307692307621,3.8,3.9,1:1,,,,ITO/PEDOT:PSS (30 nm)/active layer/Ca (20 nm)/Al (80 nm),conventional,Ca,Ca,PEDOT:PSS,PEDOT:PSS,210.0,o-DCB,o-DCB,,-5.01,-3.12,,-5.9,-3.9,
105266,10.1002/adma.201401494,10.1002/adma.201401494,P3HT,PC61BM,P3HT,PC61BM,CCCCCCc1ccsc1,COC(=O)CCCC1(c2ccccc2)C23c4c5c6c7c8c9c(c%10c%11c2c2c%12c4c4c%13c5c5c7c7c8c8c%14c9c%10c9c%10c%11c2c2c%11c%12c4c4c%12c%13c5c5c7c7c8c8c%14c9c9c%10c2c2c%11c4c4c%12c5c7c5c8c9c2c45)C613,0.61,9.7,65.0,3.9,3.84605,1.3833333333333433,3.7,3.9,1:1,,,,ITO/PEDOT:PSS (30 nm)/active layer/Ca (20 nm)/Al (80 nm),conventional,Ca,Ca,PEDOT:PSS,PEDOT:PSS,220.0,o-DCB,o-DCB,,-5.01,-3.12,,-6.1,-3.7,
105267,10.1002/adma.201402473,10.1002/adma.201402473,NT,N2200,PBDT-DTNT,N2200,CCCCCCCCCCc1cc(-c2c3cc(-c4sc(-c5cc6c(cc(-c7cc(CCCCCC)cs7)c7nsnc76)c6nsnc56)cc4CCCCCC)sc3c(-c3cc(CCCCCCCCCC)c(CCCCCCCCCC)s3)c3ccsc23)sc1CCCCCCCCCC,CCCCCCCCCCC(CCCCCCCC)CN1C(=O)c2ccc3c4c(c(-c5ccc(-c6cccs6)s5)cc(c24)C1=O)C(=O)N(CC(CCCCCCCC)CCCCCCCCCC)C3=O,0.76,8.2,41.0,2.6,2.55512,1.7261538461538644,2.6,,1:1,,,,ITO/ZnO/active layer/V2O5/Al,inverted,ZnO,ZnO,V2O5,V2O5,,"1,2-dichlorobenzene (DCB)",o-DCB,,-5.19,-3.61,,-5.71,-4.02,
105268,10.1002/adma.201402473,10.1002/adma.201402473,NT,N2200,PBDT-DTNT,N2200,CCCCCCCCCCc1cc(-c2c3cc(-c4sc(-c5cc6c(cc(-c7cc(CCCCCC)cs7)c7nsnc76)c6nsnc56)cc4CCCCCC)sc3c(-c3cc(CCCCCCCCCC)c(CCCCCCCCCC)s3)c3ccsc23)sc1CCCCCCCCCC,CCCCCCCCCCC(CCCCCCCC)CN1C(=O)c2ccc3c4c(c(-c5ccc(-c6cccs6)s5)cc(c24)C1=O)C(=O)N(CC(CCCCCCCC)CCCCCCCCCC)C3=O,0.77,11.3,53.0,4.7,4.61153,1.882340425531916,4.7,,1:1,,,,ITO/ZnO/active layer/V2O5/Al,inverted,ZnO,ZnO,V2O5,V2O5,90.0,"1,2-dichlorobenzene (DCB)",o-DCB,170.0,-5.19,-3.61,,-5.71,-4.02,
105269,10.1002/adma.201402473,10.1002/adma.201402473,NT,N2200,PBDT-DTNT,N2200,CCCCCCCCCCc1cc(-c2c3cc(-c4sc(-c5cc6c(cc(-c7cc(CCCCCC)cs7)c7nsnc76)c6nsnc56)cc4CCCCCC)sc3c(-c3cc(CCCCCCCCCC)c(CCCCCCCCCC)s3)c3ccsc23)sc1CCCCCCCCCC,CCCCCCCCCCC(CCCCCCCC)CN1C(=O)c2ccc3c4c(c(-c5ccc(-c6cccs6)s5)cc(c24)C1=O)C(=O)N(CC(CCCCCCCC)CCCCCCCCCC)C3=O,0.76,10.4,44.0,3.5,3.47776,0.6354285714285725,3.5,,3:2,,,,ITO/ZnO/active layer/V2O5/Al,inverted,ZnO,ZnO,V2O5,V2O5,,"1,2-dichlorobenzene (DCB)",o-DCB,170.0,-5.19,-3.61,,-5.71,-4.02,
105270,10.1002/adma.201402473,10.1002/adma.201402473,NT,N2200,PBDT-DTNT,N2200,CCCCCCCCCCc1cc(-c2c3cc(-c4sc(-c5cc6c(cc(-c7cc(CCCCCC)cs7)c7nsnc76)c6nsnc56)cc4CCCCCC)sc3c(-c3cc(CCCCCCCCCC)c(CCCCCCCCCC)s3)c3ccsc23)sc1CCCCCCCCCC,CCCCCCCCCCC(CCCCCCCC)CN1C(=O)c2ccc3c4c(c(-c5ccc(-c6cccs6)s5)cc(c24)C1=O)C(=O)N(CC(CCCCCCCC)CCCCCCCCCC)C3=O,0.77,9.7,51.0,3.8,3.80919,0.2418421052631529,3.8,,2:3,,,,ITO/ZnO/active layer/V2O5/Al,inverted,ZnO,ZnO,V2O5,V2O5,,"1,2-dichlorobenzene (DCB)",o-DCB,170.0,-5.19,-3.61,,-5.71,-4.02,
105271,10.1002/adma.201402473,10.1002/adma.201402473,NT,N2200,PBDT-DTNT,N2200,CCCCCCCCCCc1cc(-c2c3cc(-c4sc(-c5cc6c(cc(-c7cc(CCCCCC)cs7)c7nsnc76)c6nsnc56)cc4CCCCCC)sc3c(-c3cc(CCCCCCCCCC)c(CCCCCCCCCC)s3)c3ccsc23)sc1CCCCCCCCCC,CCCCCCCCCCC(CCCCCCCC)CN1C(=O)c2ccc3c4c(c(-c5ccc(-c6cccs6)s5)cc(c24)C1=O)C(=O)N(CC(CCCCCCCC)CCCCCCCCCC)C3=O,0.74,8.2,44.0,2.7,2.6699199999999994,1.1140740740741026,2.7,,1:1,,,,ITO/ZnO/active layer/V2O5/Al,inverted,ZnO,ZnO,V2O5,V2O5,,tetralin,tetralin,170.0,-5.19,-3.61,,-5.71,-4.02,
105272,10.1002/adma.201405226,10.1002/adma.201405226,PTB7-Th,PNDIT-HD,PTB7-Th,P(NDI2HD-T),CCCCC(CC)COC(=O)c1sc2csc(-c3cc4c(-c5ccc(CC(CC)CCCC)s5)c5sccc5c(-c5ccc(CC(CC)CCCC)s5)c4s3)c2c1F,CCCCCCCCC(CCCCCC)CN1C(=O)c2ccc3c4c(c(-c5cccs5)cc(c24)C1=O)C(=O)N(CC(CCCCCC)CCCCCCCC)C3=O,0.79,13.46,56.0,5.96,5.954704000000001,0.0888590604026616,5.82,5.96,,1 vol% DIO,DIO,1 vol%,inverted,inverted,ZnO,ZnO,MoO3,MoO3,,chloroform,chloroform,,-5.29,-3.72,,-5.64,-3.79,
105273,10.1002/adma.201405226,10.1002/adma.201405226,PTB7-Th,PNDIT-OD,PTB7-Th,PNDIT-20,CCCCC(CC)COC(=O)c1sc2csc(-c3cc4c(-c5ccc(CC(CC)CCCC)s5)c5sccc5c(-c5ccc(CC(CC)CCCC)s5)c4s3)c2c1F,CCCCCCCCCCC(CCCCCCCC)CN1C(=O)c2ccc3c4c(c(-c5cccs5)cc(c24)C1=O)C(=O)N(CC(CCCCCCCC)CCCCCCCCCC)C3=O,0.8,11.97,53.0,5.05,5.07528,0.5005940594059488,4.81,5.05,,1 vol% DIO,DIO,1 vol%,inverted,inverted,ZnO,ZnO,MoO3,MoO3,,chloroform,chloroform,,-5.29,-3.72,,-5.65,-3.8,
105274,10.1002/adma.201405226,10.1002/adma.201405226,PTB7-Th,PNDIT-DT,PTB7-Th,PNDIT-DT,CCCCC(CC)COC(=O)c1sc2csc(-c3cc4c(-c5ccc(CC(CC)CCCC)s5)c5sccc5c(-c5ccc(CC(CC)CCCC)s5)c4s3)c2c1F,CCCCCCCCCCCCC(CCCCCCCCCC)CN1C(=O)c2ccc3c4c(c(-c5cccs5)cc(c24)C1=O)C(=O)N(CC(CCCCCCCCCC)CCCCCCCCCCCC)C3=O,0.81,7.81,52.0,3.25,3.289572,1.217600000000005,3.02,3.25,,1 vol% DIO,DIO,1 vol%,inverted,inverted,ZnO,ZnO,MoO3,MoO3,,chloroform,chloroform,,-5.29,-3.72,,-5.64,-3.81,
105275,10.1002/adma.201500972,10.1002/adma.201500972,PTB7-Th,PC71BM,PTB7-Th,PC71BM,CCCCC(CC)COC(=O)c1sc2csc(-c3cc4c(-c5ccc(CC(CC)CCCC)s5)c5sccc5c(-c5ccc(CC(CC)CCCC)s5)c4s3)c2c1F,COC(=O)CCCC1(c2ccccc2)C23c4c5ccc6c7cc8c9c%10c(cc%11cc%12c%13c%14c(cc%15c%16ccc-5c2c%16c2c5c%16c%17c(c(c46)c7c9c%17c4c%10c%11c%13c4c%16c%14c%152)C513)C%12)C8,0.4,16.2,48.0,3.11,3.1104000000000003,0.012861736334418,3.11,,1:1.5,"1,8-diiodoctane",,,,inverted,,,MoO3,,100.0,"chlorobenzene/1,8-diiodoctane",,,-5.29,-3.72,,-5.9,-3.9,
105276,10.1002/adma.201500972,10.1002/adma.201500972,PTB7-Th,PC71BM,PTB7-Th,PC71BM,CCCCC(CC)COC(=O)c1sc2csc(-c3cc4c(-c5ccc(CC(CC)CCCC)s5)c5sccc5c(-c5ccc(CC(CC)CCCC)s5)c4s3)c2c1F,COC(=O)CCCC1(c2ccccc2)C23c4c5ccc6c7cc8c9c%10c(cc%11cc%12c%13c%14c(cc%15c%16ccc-5c2c%16c2c5c%16c%17c(c(c46)c7c9c%17c4c%10c%11c%13c4c%16c%14c%152)C513)C%12)C8,0.8,16.62,63.0,8.38,8.37648,0.0420047732696893,8.38,,1:1.5,"1,8-diiodoctane",,,inverted,inverted,PFNBr,PFN-Br,MoO3,,100.0,"chlorobenzene/1,8-diiodoctane",,,-5.29,-3.72,,-5.9,-3.9,
105277,10.1002/adma.201500972,10.1002/adma.201500972,PTB7-Th,PC71BM,PTB7-Th,PC71BM,CCCCC(CC)COC(=O)c1sc2csc(-c3cc4c(-c5ccc(CC(CC)CCCC)s5)c5sccc5c(-c5ccc(CC(CC)CCCC)s5)c4s3)c2c1F,COC(=O)CCCC1(c2ccccc2)C23c4c5ccc6c7cc8c9c%10c(cc%11cc%12c%13c%14c(cc%15c%16ccc-5c2c%16c2c5c%16c%17c(c(c46)c7c9c%17c4c%10c%11c%13c4c%16c%14c%152)C513)C%12)C8,0.53,16.06,40.0,3.41,3.40472,0.1548387096774309,3.41,,1:1.5,"1,8-diiodoctane",,,inverted,inverted,PFCOONa,PFCOONa,MoO3,,100.0,"chlorobenzene/1,8-diiodoctane",,,-5.29,-3.72,,-5.9,-3.9,
105278,10.1002/adma.201500972,10.1002/adma.201500972,PTB7-Th,PC71BM,PTB7-Th,PC71BM,CCCCC(CC)COC(=O)c1sc2csc(-c3cc4c(-c5ccc(CC(CC)CCCC)s5)c5sccc5c(-c5ccc(CC(CC)CCCC)s5)c4s3)c2c1F,COC(=O)CCCC1(c2ccccc2)C23c4c5ccc6c7cc8c9c%10c(cc%11cc%12c%13c%14c(cc%15c%16ccc-5c2c%16c2c5c%16c%17c(c(c46)c7c9c%17c4c%10c%11c%13c4c%16c%14c%152)C513)C%12)C8,0.8,17.04,69.0,9.41,9.40608,0.041657810839541,9.41,,1:1.5,"1,8-diiodoctane",,,inverted,inverted,eLbL (n = 4.5),eLbL,MoO3,,100.0,"chlorobenzene/1,8-diiodoctane",,,-5.29,-3.72,,-5.9,-3.9,
105279,10.1002/adma.201501132,10.1002/adma.201501132,P2,PC71BM,P2,PC71BM,,COC(=O)CCCC1(c2ccccc2)C23c4c5ccc6c7cc8c9c%10c(cc%11cc%12c%13c%14c(cc%15c%16ccc-5c2c%16c2c5c%16c%17c(c(c46)c7c9c%17c4c%10c%11c%13c4c%16c%14c%152)C513)C%12)C8,0.69,12.61,73.0,6.33,6.351656999999999,0.342132701421791,5.98,6.33,1:3,,,,ITO/PEDOT:PSS/P2:PC71BM/Al,conventional,,,PEDOT:PSS,PEDOT:PSS,240.0,CF:DCB,chloroform:o-DCB,,-5.34,-3.58,,-5.9,-3.9,
105280,10.1002/adma.201501132,10.1002/adma.201501132,P2,PC71BM,P2,PC71BM,,COC(=O)CCCC1(c2ccccc2)C23c4c5ccc6c7cc8c9c%10c(cc%11cc%12c%13c%14c(cc%15c%16ccc-5c2c%16c2c5c%16c%17c(c(c46)c7c9c%17c4c%10c%11c%13c4c%16c%14c%152)C513)C%12)C8,0.7,7.76,60.0,3.24,3.2591999999999994,0.5925925925925685,3.01,3.24,1:3,,,,ITO/PEDOT:PSS/P2:PC71BM/Al,conventional,,,PEDOT:PSS,PEDOT:PSS,300.0,CB,chlorobenzene,,-5.34,-3.58,,-5.9,-3.9,
105281,10.1002/adma.201501132,10.1002/adma.201501132,P2,PC71BM,P2,PC71BM,,COC(=O)CCCC1(c2ccccc2)C23c4c5ccc6c7cc8c9c%10c(cc%11cc%12c%13c%14c(cc%15c%16ccc-5c2c%16c2c5c%16c%17c(c(c46)c7c9c%17c4c%10c%11c%13c4c%16c%14c%152)C513)C%12)C8,0.67,20.07,70.0,9.4,9.41283,0.1364893617021383,9.03,9.4,1:3,DPE,DPE,,ITO/PEDOT:PSS/P2:PC71BM/Al,conventional,,,PEDOT:PSS,PEDOT:PSS,340.0,CB:DPE,chlorobenzene:diphenyl ether,,-5.34,-3.58,,-5.9,-3.9,
105282,10.1002/adma.201501604,10.1002/adma.201501604,PBDTT-FTTE,PNDIS-HD,PBDTT-FTTE,P(NDI2HD-Se),CCCCCC(CC)OC(=O)c1sc2c(-c3cc4c(-c5ccc(CC(CC)CCCC)s5)c5sccc5c(-c5ccc(CC(CC)CCCC)s5)c4s3)scc2c1F,CCCCCCCCC(CCCCCC)CN1C(=O)c2ccc3c4c(c(-c5ccc[se]5)cc(c24)C1=O)C(=O)N(CC(CCCCCC)CCCCCCCC)C3=O,0.74,12.64,39.0,3.66,3.647904,0.3304918032787036,3.53,3.66,1:1,,,,inverted,inverted,ZnO/PEI,ZnO/PEI,MoO3,MoO3,,chlorobenzene,chlorobenzene,175.0,-5.24,-3.45,,-5.8,-3.92,
105283,10.1002/adma.201501604,10.1002/adma.201501604,PBDTT-FTTE,PNDIS-HD,PBDTT-FTTE,P(NDI2HD-Se),CCCCCC(CC)OC(=O)c1sc2c(-c3cc4c(-c5ccc(CC(CC)CCCC)s5)c5sccc5c(-c5ccc(CC(CC)CCCC)s5)c4s3)scc2c1F,CCCCCCCCC(CCCCCC)CN1C(=O)c2ccc3c4c(c(-c5ccc[se]5)cc(c24)C1=O)C(=O)N(CC(CCCCCC)CCCCCCCC)C3=O,0.81,18.8,51.0,7.73,7.76628,0.4693402328589863,7.21,7.73,1:1,,,,inverted,inverted,ZnO/PEI,ZnO/PEI,MoO3,MoO3,,chlorobenzene,chlorobenzene,,-5.24,-3.45,,-5.8,-3.92,
105284,10.1002/adma.201501626,10.1002/adma.201501626,BDT-BT-2T,[70]PCBM,BDT-BT-2T,PC70BM,CCCCCCCCCCc1cc(-c2c3cc(-c4ccc(-c5ccc(-c6cccs6)c6nsnc56)s4)sc3c(-c3cc(CCCCCCCCCC)c(CCCCCCCCCC)s3)c3ccsc23)sc1CCCCCCCCCC,CCCCC(=O)OCC1(C2=CC=CC=C2)C3=CC=CC4=CC=CC5=CC=CC6=CC=C7C=CC=CC8=CC=CC1=C8C7=C6C5=C4C3,0.75,11.2,64.0,5.4,5.376,0.4444444444444613,,,1:2,,,,ITO/PEDOT:PSS (35 nm)/active layer/LiF (1 nm)/Al (100 nm),conventional,LiF,LiF,PEDOT:PSS,PEDOT:PSS,,o-DCB,o-DCB,,-5.18,-3.55,,-6.1,-3.9,
105285,10.1002/adma.201501626,10.1002/adma.201501626,BDT-FBT-2T,[70]PCBM,BDT-FBT-2T,PC70BM,CCCCCCCCCCc1cc(-c2c3cc(-c4ccc(-c5c(F)c(F)c(-c6cccs6)c6nsnc56)s4)sc3c(-c3cc(CCCCCCCCCC)c(CCCCCCCCCC)s3)c3ccsc23)sc1CCCCCCCCCC,CCCCC(=O)OCC1(C2=CC=CC=C2)C3=CC=CC4=CC=CC5=CC=CC6=CC=C7C=CC=CC8=CC=CC1=C8C7=C6C5=C4C3,0.85,13.3,68.0,7.7,7.6874,0.1636363636363629,,,1:1.5,,,,ITO/PEDOT:PSS (35 nm)/active layer/LiF (1 nm)/Al (100 nm),conventional,LiF,LiF,PEDOT:PSS,PEDOT:PSS,,CB/CN,chlorobenzene,,-5.33,-3.63,,-6.1,-3.9,
105286,10.1002/adma.201501626,10.1002/adma.201501626,BDT-BT-2Fu,[70]PCBM,BDT-BT-2Fu,PC70BM,CCCCCCCCCCc1cc(-c2c3cc(-c4ccc(-c5ccc(-c6ccco6)c6nsnc56)o4)sc3c(-c3cc(CCCCCCCCCC)c(CCCCCCCCCC)s3)c3ccsc23)sc1CCCCCCCCCC,CCCCC(=O)OCC1(C2=CC=CC=C2)C3=CC=CC4=CC=CC5=CC=CC6=CC=C7C=CC=CC8=CC=CC1=C8C7=C6C5=C4C3,0.86,7.9,55.0,3.7,3.7367,0.9918918918918964,,,1:2,,,,ITO/PEDOT:PSS (35 nm)/active layer/LiF (1 nm)/Al (100 nm),conventional,LiF,LiF,PEDOT:PSS,PEDOT:PSS,,o-DCB,o-DCB,,-5.36,-3.59,,-6.1,-3.9,
105287,10.1002/adma.201501626,10.1002/adma.201501626,BDT-FBT-2Fu,[60]PCBM,BDT-FBT-2Fu,PCBM,CCCCCCCCCCc1cc(-c2c3cc(-c4ccc(-c5c(F)c(F)c(-c6ccco6)c6nsnc56)o4)sc3c(-c3cc(CCCCCCCCCC)c(CCCCCCCCCC)s3)c3ccsc23)sc1CCCCCCCCCC,CCCCC(=O)OCC1(C2=CC=CC=C2)C3=CC=CC4=CC=CC5=CC=CC6=CC=CC7=CC=CC1=C7C6=C5C4=C3,0.86,8.7,59.0,4.4,4.41438,0.3268181818181629,,,1:1.5,,,,ITO/PEDOT:PSS (35 nm)/active layer/LiF (1 nm)/Al (100 nm),conventional,LiF,LiF,PEDOT:PSS,PEDOT:PSS,,o-DCB,o-DCB,,-5.28,-3.6,,-6.1,-3.7,
105292,10.1002/adma.201502110,10.1002/adma.201502110,PM6,PC71BM,PM6,PC71BM,COC(=O)C(C)(C)c1cc(C)cc(-c2sc3c4sc5cc(/C=C6/C(=O)c7cc(F)cc(c7)C(=O)/C6=C\c6cc(C(C)(C)C(=O)OC)c(-c7cc(C)cc(C(C)(C)C(=O)OC)c7)s6)sc5c4c(C(C)(C)C(=O)OC)ccc2-3)c1,COC(=O)CCCC1(c2ccccc2)C23c4c5ccc6c7cc8c9c%10c(cc%11cc%12c%13c%14c(cc%15c%16ccc-5c2c%16c2c5c%16c%17c(c(c46)c7c9c%17c4c%10c%11c%13c4c%16c%14c%152)C513)C%12)C8,1.02,9.3,56.0,5.3,5.31216,0.2294339622641625,5.1,5.3,"1:1.2, w/w",,,,ITO/PEDOT:PSS/PM6:PC71BM/Ca/Al,conventional,Ca,Ca,PEDOT:PSS,PEDOT:PSS,78.0,o-DCB,o-DCB,,-5.56,-3.65,,-5.9,-3.9,
105293,10.1002/adma.201502110,10.1002/adma.201502110,PM6,PC71BM,PM6,PC71BM,COC(=O)C(C)(C)c1cc(C)cc(-c2sc3c4sc5cc(/C=C6/C(=O)c7cc(F)cc(c7)C(=O)/C6=C\c6cc(C(C)(C)C(=O)OC)c(-c7cc(C)cc(C(C)(C)C(=O)OC)c7)s6)sc5c4c(C(C)(C)C(=O)OC)ccc2-3)c1,COC(=O)CCCC1(c2ccccc2)C23c4c5ccc6c7cc8c9c%10c(cc%11cc%12c%13c%14c(cc%15c%16ccc-5c2c%16c2c5c%16c%17c(c(c46)c7c9c%17c4c%10c%11c%13c4c%16c%14c%152)C513)C%12)C8,0.98,11.2,73.0,8.0,8.01248,0.1560000000000005,7.8,8.0,"1:1.2, w/w",DIO,DIO,1 v/v%,ITO/PEDOT:PSS/PM6:PC71BM/Ca/Al,conventional,Ca,Ca,PEDOT:PSS,PEDOT:PSS,75.0,o-DCB,o-DCB,,-5.56,-3.65,,-5.9,-3.9,
105294,10.1002/adma.201502110,10.1002/adma.201502110,PM6,PC71BM,PM6,PC71BM,COC(=O)C(C)(C)c1cc(C)cc(-c2sc3c4sc5cc(/C=C6/C(=O)c7cc(F)cc(c7)C(=O)/C6=C\c6cc(C(C)(C)C(=O)OC)c(-c7cc(C)cc(C(C)(C)C(=O)OC)c7)s6)sc5c4c(C(C)(C)C(=O)OC)ccc2-3)c1,COC(=O)CCCC1(c2ccccc2)C23c4c5ccc6c7cc8c9c%10c(cc%11cc%12c%13c%14c(cc%15c%16ccc-5c2c%16c2c5c%16c%17c(c(c46)c7c9c%17c4c%10c%11c%13c4c%16c%14c%152)C513)C%12)C8,0.98,12.7,74.0,9.2,9.21004,0.1091304347826092,8.8,9.2,"1:1.2, w/w",DIO,,1 v/v%,Inverted structure of ITO/PFN/PM6:PC71BM/MoO3/Au (80 nm),inverted,,,,,75.0,,,,-5.56,-3.65,,-5.9,-3.9,
105295,10.1002/adma.201502110,10.1002/adma.201502110,PM6,PC71BM,PM6,PC71BM,COC(=O)C(C)(C)c1cc(C)cc(-c2sc3c4sc5cc(/C=C6/C(=O)c7cc(F)cc(c7)C(=O)/C6=C\c6cc(C(C)(C)C(=O)OC)c(-c7cc(C)cc(C(C)(C)C(=O)OC)c7)s6)sc5c4c(C(C)(C)C(=O)OC)ccc2-3)c1,COC(=O)CCCC1(c2ccccc2)C23c4c5ccc6c7cc8c9c%10c(cc%11cc%12c%13c%14c(cc%15c%16ccc-5c2c%16c2c5c%16c%17c(c(c46)c7c9c%17c4c%10c%11c%13c4c%16c%14c%152)C513)C%12)C8,0.96,9.4,63.0,5.7,5.68512,0.2610526315789591,5.4,5.7,"1:1.2, w/w",DIO,,1 v/v%,Semitransparent device with the structure of ITO/PFN/PM6:PC71BM/MoO3/Au (10 nm),semitransparent,,,,,75.0,,,,-5.56,-3.65,,-5.9,-3.9,
105296,10.1002/adma.201502110,10.1002/adma.201502110,PM6,PC71BM,PM6,PC71BM,COC(=O)C(C)(C)c1cc(C)cc(-c2sc3c4sc5cc(/C=C6/C(=O)c7cc(F)cc(c7)C(=O)/C6=C\c6cc(C(C)(C)C(=O)OC)c(-c7cc(C)cc(C(C)(C)C(=O)OC)c7)s6)sc5c4c(C(C)(C)C(=O)OC)ccc2-3)c1,COC(=O)CCCC1(c2ccccc2)C23c4c5ccc6c7cc8c9c%10c(cc%11cc%12c%13c%14c(cc%15c%16ccc-5c2c%16c2c5c%16c%17c(c(c46)c7c9c%17c4c%10c%11c%13c4c%16c%14c%152)C513)C%12)C8,0.98,10.4,70.0,7.1,7.1344,0.4845070422535303,6.9,7.1,"1:1.2, w/w",DIO,DIO,2 v/v%,ITO/PEDOT:PSS/PM6:PC71BM/Ca/Al,conventional,Ca,Ca,PEDOT:PSS,PEDOT:PSS,75.0,o-DCB,o-DCB,,-5.56,-3.65,,-5.9,-3.9,
105297,10.1002/adma.201502110,10.1002/adma.201502110,PM6,PC71BM,PM6,PC71BM,COC(=O)C(C)(C)c1cc(C)cc(-c2sc3c4sc5cc(/C=C6/C(=O)c7cc(F)cc(c7)C(=O)/C6=C\c6cc(C(C)(C)C(=O)OC)c(-c7cc(C)cc(C(C)(C)C(=O)OC)c7)s6)sc5c4c(C(C)(C)C(=O)OC)ccc2-3)c1,COC(=O)CCCC1(c2ccccc2)C23c4c5ccc6c7cc8c9c%10c(cc%11cc%12c%13c%14c(cc%15c%16ccc-5c2c%16c2c5c%16c%17c(c(c46)c7c9c%17c4c%10c%11c%13c4c%16c%14c%152)C513)C%12)C8,0.98,10.3,67.0,6.8,6.7629800000000015,0.544411764705857,6.6,6.8,"1:1.2, w/w",DIO,DIO,3 v/v%,ITO/PEDOT:PSS/PM6:PC71BM/Ca/Al,conventional,Ca,Ca,PEDOT:PSS,PEDOT:PSS,75.0,o-DCB,o-DCB,,-5.56,-3.65,,-5.9,-3.9,
105298,10.1002/adma.201502900,10.1002/adma.201502900,P1,PCBM,P1,,CCCCCCCCc1cc(-c2c(-c3cccs3)sc3c(-c4cc(CCCCCCCC)c(CCCCCCCC)s4)c(-c4ccc(-c5cccc6nsnc56)s4)sc23)sc1CCCCCCCC,,0.8,10.45,63.8,5.33,5.333679999999999,0.0690431519699669,5.21,5.33,1/1,,,,ITO/PEDOT:PSS/active layer/Ca/Al,conventional,Ca,Ca,PEDOT:PSS,PEDOT:PSS,,,,,-5.34,-3.53,,,,
105299,10.1002/adma.201502900,10.1002/adma.201502900,P1,PCBM,P1,,CCCCCCCCc1cc(-c2c(-c3cccs3)sc3c(-c4cc(CCCCCCCC)c(CCCCCCCC)s4)c(-c4ccc(-c5cccc6nsnc56)s4)sc23)sc1CCCCCCCC,,0.82,10.16,69.77,5.81,5.812678239999999,0.0460970740103241,5.51,5.81,1/1.5,,,,ITO/PEDOT:PSS/active layer/Ca/Al,conventional,Ca,Ca,PEDOT:PSS,PEDOT:PSS,,,,,-5.34,-3.53,,,,
105300,10.1002/adma.201502900,10.1002/adma.201502900,P2,PCBM,P2,,,,0.86,9.91,66.07,5.63,5.63088182,0.0156628774422741,5.43,5.63,1/1,,,,ITO/PEDOT:PSS/active layer/Ca/Al,conventional,Ca,Ca,PEDOT:PSS,PEDOT:PSS,,,,,-5.34,-3.58,,,,
105301,10.1002/adma.201502900,10.1002/adma.201502900,P3,PCBM,P3,,CCCCCCc1csc(-c2ccc(-c3cc(CCCCCC)c(/C=C/c4csc(-c5cc6c(OCC(CC)CCCC)c7sc(-c8ccc(C9=C%10C(=O)N(CC(CC)CCCC)C(c%11ccc(-c%12cc%13c(OCC(CC)CCCC)c%14sccc%14c(OCC(CC)CCCC)c%13s%12)s%11)=C%10C(=O)N9CC(CC)CCCC)s8)cc7c(OCC(CC)CCCC)c6s5)c4)s3)c3nsnc23)c1,,0.86,11.67,65.25,6.55,6.548620499999999,0.0210610687022982,6.45,6.55,1/1,,,,ITO/PEDOT:PSS/active layer/Ca/Al,conventional,Ca,Ca,PEDOT:PSS,PEDOT:PSS,,,,,-5.31,-3.6,,,,
105302,10.1002/adma.201503023,10.1002/adma.201503023,PBDF-T1,PC71BM,PBDF-T1,PC71BM,CCCCC(CC)Cc1ccc(-c2c3cc(-c4ccc(-c5sc(-c6cccs6)c6c5C(=O)c5c(CC(CC)CCCC)sc(CC(CC)CCCC)c5C6=O)s4)oc3c(-c3ccc(CC(CC)CCCC)cc3)c3ccoc23)cc1,COC(=O)CCCC1(c2ccccc2)C23c4c5ccc6c7cc8c9c%10c(cc%11cc%12c%13c%14c(cc%15c%16ccc-5c2c%16c2c5c%16c%17c(c(c46)c7c9c%17c4c%10c%11c%13c4c%16c%14c%152)C513)C%12)C8,0.95,6.7,41.4,2.64,2.63511,0.185227272727275,2.45,2.64,,0,,,ITO/PEDOT:PSS/active layer/Ca/Al,conventional,Ca,Ca,PEDOT:PSS,PEDOT:PSS,150.0,CHCl3,chloroform,,-5.43,-3.54,,-5.9,-3.9,
105303,10.1002/adma.201503023,10.1002/adma.201503023,PBDF-T1,PC71BM,PBDF-T1,PC71BM,CCCCC(CC)Cc1ccc(-c2c3cc(-c4ccc(-c5sc(-c6cccs6)c6c5C(=O)c5c(CC(CC)CCCC)sc(CC(CC)CCCC)c5C6=O)s4)oc3c(-c3ccc(CC(CC)CCCC)cc3)c3ccoc23)cc1,COC(=O)CCCC1(c2ccccc2)C23c4c5ccc6c7cc8c9c%10c(cc%11cc%12c%13c%14c(cc%15c%16ccc-5c2c%16c2c5c%16c%17c(c(c46)c7c9c%17c4c%10c%11c%13c4c%16c%14c%152)C513)C%12)C8,0.92,12.22,77.9,8.73,8.757829600000003,0.3187812142039201,8.66,8.73,,DIO,,,ITO/PEDOT:PSS/PBDF-T1:PC71BM/Ca/Al,conventional,Ca,Ca,PEDOT:PSS,PEDOT:PSS,,CHCl3,chloroform,,-5.43,-3.54,,-5.9,-3.9,
105304,10.1002/adma.201503023,10.1002/adma.201503023,PBDF-T1,PC71BM,PBDF-T1,PC71BM,CCCCC(CC)Cc1ccc(-c2c3cc(-c4ccc(-c5sc(-c6cccs6)c6c5C(=O)c5c(CC(CC)CCCC)sc(CC(CC)CCCC)c5C6=O)s4)oc3c(-c3ccc(CC(CC)CCCC)cc3)c3ccoc23)cc1,COC(=O)CCCC1(c2ccccc2)C23c4c5ccc6c7cc8c9c%10c(cc%11cc%12c%13c%14c(cc%15c%16ccc-5c2c%16c2c5c%16c%17c(c(c46)c7c9c%17c4c%10c%11c%13c4c%16c%14c%152)C513)C%12)C8,0.92,13.28,77.4,9.43,9.4564224,0.2801951219512332,9.09,9.43,,DIO,,,ITO/PEDOT:PSS/PBDF-T1:PC71BM/Ca/Al,conventional,Ca,Ca,PEDOT:PSS,PEDOT:PSS,,CHCl3,chloroform,,-5.43,-3.54,,-5.9,-3.9,
105305,10.1002/adma.201503023,10.1002/adma.201503023,PBDF-T1,PC71BM,PBDF-T1,PC71BM,CCCCC(CC)Cc1ccc(-c2c3cc(-c4ccc(-c5sc(-c6cccs6)c6c5C(=O)c5c(CC(CC)CCCC)sc(CC(CC)CCCC)c5C6=O)s4)oc3c(-c3ccc(CC(CC)CCCC)cc3)c3ccoc23)cc1,COC(=O)CCCC1(c2ccccc2)C23c4c5ccc6c7cc8c9c%10c(cc%11cc%12c%13c%14c(cc%15c%16ccc-5c2c%16c2c5c%16c%17c(c(c46)c7c9c%17c4c%10c%11c%13c4c%16c%14c%152)C513)C%12)C8,0.91,13.49,75.5,9.23,9.2683045,0.4150000000000067,8.87,9.23,,DIO,,,ITO/PEDOT:PSS/PBDF-T1:PC71BM/Ca/Al,conventional,Ca,Ca,PEDOT:PSS,PEDOT:PSS,,CHCl3,chloroform,,-5.43,-3.54,,-5.9,-3.9,
105306,10.1002/adma.201503023,10.1002/adma.201503023,PBDF-T1,PC71BM,PBDF-T1,PC71BM,CCCCC(CC)Cc1ccc(-c2c3cc(-c4ccc(-c5sc(-c6cccs6)c6c5C(=O)c5c(CC(CC)CCCC)sc(CC(CC)CCCC)c5C6=O)s4)oc3c(-c3ccc(CC(CC)CCCC)cc3)c3ccoc23)cc1,COC(=O)CCCC1(c2ccccc2)C23c4c5ccc6c7cc8c9c%10c(cc%11cc%12c%13c%14c(cc%15c%16ccc-5c2c%16c2c5c%16c%17c(c(c46)c7c9c%17c4c%10c%11c%13c4c%16c%14c%152)C513)C%12)C8,0.9,12.51,74.0,8.36,8.331660000000001,0.3389952153109839,8.21,8.36,,DIO,,,ITO/PEDOT:PSS/PBDF-T1:PC71BM/Ca/Al,conventional,Ca,Ca,PEDOT:PSS,PEDOT:PSS,,CHCl3,chloroform,,-5.43,-3.54,,-5.9,-3.9,
105307,10.1002/adma.201503023,10.1002/adma.201503023,PBDT-T1,PC71BM,PBDT-T1,PC71BM,CCCCC(CC)Cc1ccc(-c2c3cc(-c4ccc(-c5sc(-c6cccs6)c6c5C(=O)c5c(CC(CC)CCCC)sc(CC(CC)CCCC)c5C6=O)s4)sc3c(-c3ccc(CC(CC)CCCC)cc3)c3ccsc23)cc1,COC(=O)CCCC1(c2ccccc2)C23c4c5ccc6c7cc8c9c%10c(cc%11cc%12c%13c%14c(cc%15c%16ccc-5c2c%16c2c5c%16c%17c(c(c46)c7c9c%17c4c%10c%11c%13c4c%16c%14c%152)C513)C%12)C8,0.88,6.94,61.6,3.75,3.7620352,0.3209386666666702,3.62,3.75,,0,,,ITO/PEDOT:PSS/active layer/Ca/Al,conventional,Ca,Ca,PEDOT:PSS,PEDOT:PSS,120.0,CHCl3,chloroform,,-5.32,-3.52,,-5.9,-3.9,
105308,10.1002/adma.201503023,10.1002/adma.201503023,PBDT-T1,PC71BM,PBDT-T1,PC71BM,CCCCC(CC)Cc1ccc(-c2c3cc(-c4ccc(-c5sc(-c6cccs6)c6c5C(=O)c5c(CC(CC)CCCC)sc(CC(CC)CCCC)c5C6=O)s4)sc3c(-c3ccc(CC(CC)CCCC)cc3)c3ccsc23)cc1,COC(=O)CCCC1(c2ccccc2)C23c4c5ccc6c7cc8c9c%10c(cc%11cc%12c%13c%14c(cc%15c%16ccc-5c2c%16c2c5c%16c%17c(c(c46)c7c9c%17c4c%10c%11c%13c4c%16c%14c%152)C513)C%12)C8,0.87,13.01,71.7,8.08,8.1155079,0.4394542079208007,7.81,8.08,,0.7,,0.7,ITO/PEDOT:PSS/active layer/Ca/Al,conventional,Ca,Ca,PEDOT:PSS,PEDOT:PSS,120.0,CHCl3,chloroform,,-5.32,-3.52,,-5.9,-3.9,
105309,10.1002/adma.201503023,10.1002/adma.201503023,PBDT-T1,PC71BM,PBDT-T1,PC71BM,CCCCC(CC)Cc1ccc(-c2c3cc(-c4ccc(-c5sc(-c6cccs6)c6c5C(=O)c5c(CC(CC)CCCC)sc(CC(CC)CCCC)c5C6=O)s4)sc3c(-c3ccc(CC(CC)CCCC)cc3)c3ccsc23)cc1,COC(=O)CCCC1(c2ccccc2)C23c4c5ccc6c7cc8c9c%10c(cc%11cc%12c%13c%14c(cc%15c%16ccc-5c2c%16c2c5c%16c%17c(c(c46)c7c9c%17c4c%10c%11c%13c4c%16c%14c%152)C513)C%12)C8,0.86,13.13,71.8,8.12,8.1075124,0.153788177339902,8.0,8.12,,1,,1,ITO/PEDOT:PSS/active layer/Ca/Al,conventional,Ca,Ca,PEDOT:PSS,PEDOT:PSS,120.0,CHCl3,chloroform,,-5.32,-3.52,,-5.9,-3.9,
105310,10.1002/adma.201503023,10.1002/adma.201503023,PBDT-T1,PC71BM,PBDT-T1,PC71BM,CCCCC(CC)Cc1ccc(-c2c3cc(-c4ccc(-c5sc(-c6cccs6)c6c5C(=O)c5c(CC(CC)CCCC)sc(CC(CC)CCCC)c5C6=O)s4)sc3c(-c3ccc(CC(CC)CCCC)cc3)c3ccsc23)cc1,COC(=O)CCCC1(c2ccccc2)C23c4c5ccc6c7cc8c9c%10c(cc%11cc%12c%13c%14c(cc%15c%16ccc-5c2c%16c2c5c%16c%17c(c(c46)c7c9c%17c4c%10c%11c%13c4c%16c%14c%152)C513)C%12)C8,0.86,13.03,69.9,7.82,7.832854200000001,0.16437595907929,7.58,7.82,,1.5,,1.5,ITO/PEDOT:PSS/active layer/Ca/Al,conventional,Ca,Ca,PEDOT:PSS,PEDOT:PSS,120.0,CHCl3,chloroform,,-5.32,-3.52,,-5.9,-3.9,
105311,10.1002/adma.201503023,10.1002/adma.201503023,PBDT-T1,PC71BM,PBDT-T1,PC71BM,CCCCC(CC)Cc1ccc(-c2c3cc(-c4ccc(-c5sc(-c6cccs6)c6c5C(=O)c5c(CC(CC)CCCC)sc(CC(CC)CCCC)c5C6=O)s4)sc3c(-c3ccc(CC(CC)CCCC)cc3)c3ccsc23)cc1,COC(=O)CCCC1(c2ccccc2)C23c4c5ccc6c7cc8c9c%10c(cc%11cc%12c%13c%14c(cc%15c%16ccc-5c2c%16c2c5c%16c%17c(c(c46)c7c9c%17c4c%10c%11c%13c4c%16c%14c%152)C513)C%12)C8,0.84,12.58,68.8,7.28,7.270233599999999,0.1341538461538607,7.03,7.28,,2,,2,ITO/PEDOT:PSS/active layer/Ca/Al,conventional,Ca,Ca,PEDOT:PSS,PEDOT:PSS,120.0,CHCl3,chloroform,,-5.32,-3.52,,-5.9,-3.9,
105312,10.1002/adma.201503218,10.1002/adma.201503218,PBDTBDD,PNDI,PBDTBDD,PNDI,CCCCC(CC)CC1=C2C(=O)c3c(-c4cccs4)sc(-c4ccc(-c5cc6c(-c7ccc(CC(CC)CCCC)s7)c7sccc7c(-c7ccc(CC(CC)CCCC)s7)c6s5)s4)c3C(=O)C2=C(CC(CC)CCCC)C1,CCCCCCc1ccc(C2(c3ccc(CCCCCC)cc3)c3cc4c(cc3-c3sccc32)C(c2ccc(CCCCCC)cc2)(c2ccc(CCCCCC)cc2)c2cc(-c3cc5c6c(ccc7c6c3C(=O)N(CC(CC)CCCC)C7=O)C(=O)N(CC(CC)CCCC)C5=O)sc2-4)cc1,0.82,6.8,43.0,2.4,2.39768,0.0966666666666708,2.3,2.4,1:1,,,,ITO/PEDOT:PSS/polymer blend/Mg/Al,conventional,,,PEDOT:PSS,PEDOT:PSS,,chlorobenzene,chlorobenzene,,-5.16,-3.11,,-5.66,-3.74,
105313,10.1002/adma.201503218,10.1002/adma.201503218,PBDTBDD-T,PNDI,PBDB-T,PNDI,CCCCC(CC)Cc1ccc(-c2c3cc(-c4ccc(-c5sc(-c6cccs6)c6c5C(=O)c5c(CC(CC)CCCC)sc(CC(CC)CCCC)c5C6=O)s4)sc3c(-c3ccc(CC(CC)CCCC)s3)c3ccsc23)s1,CCCCCCc1ccc(C2(c3ccc(CCCCCC)cc3)c3cc4c(cc3-c3sccc32)C(c2ccc(CCCCCC)cc2)(c2ccc(CCCCCC)cc2)c2cc(-c3cc5c6c(ccc7c6c3C(=O)N(CC(CC)CCCC)C7=O)C(=O)N(CC(CC)CCCC)C5=O)sc2-4)cc1,0.87,11.7,57.5,5.8,5.852924999999999,0.9124999999999864,5.6,5.8,1:1,,,,ITO/PEDOT:PSS/polymer blend/Mg/Al,conventional,,,PEDOT:PSS,PEDOT:PSS,,chlorobenzene,chlorobenzene,,-5.0,-2.89,,-5.66,-3.74,
105314,10.1002/adma.201503902,10.1002/adma.201503902,PBDTTS-TTBT,PC71BM,PBDTTS-TTBT,PC71BM,CCCCCCCCSc1ccc(-c2c3cc(-c4sc5cc(-c6ccc(-c7cc8scc(CCCCCCCC)c8s7)c7nsnc67)sc5c4CCCCCCCC)sc3c(-c3ccc(SCCCCCCCC)s3)c3ccsc23)s1,COC(=O)CCCC1(c2ccccc2)C23c4c5ccc6c7cc8c9c%10c(cc%11cc%12c%13c%14c(cc%15c%16ccc-5c2c%16c2c5c%16c%17c(c(c46)c7c9c%17c4c%10c%11c%13c4c%16c%14c%152)C513)C%12)C8,0.81,12.5,67.0,6.78,6.78375,0.0553097345132764,6.63,6.78,1:1.5,DIO,DIO,,inverted,inverted,ZnO/PEIE,ZnO/PEIE,MoO3,MoO3,,chlorobenzene,chlorobenzene,,-5.4,-3.67,,-5.9,-3.9,
105315,10.1002/adma.201503902,10.1002/adma.201503902,PBDTTS-TTffBT,PC71BM,PBDTTS-TTffBT,PC71BM,CCCCCCCCSc1ccc(-c2c3cc(-c4sc5cc(-c6c(F)c(F)c(-c7cc8scc(CCCCCCCC)c8s7)c7nsnc67)sc5c4CCCCCCCC)sc3c(-c3ccc(SCCCCCCCC)s3)c3ccsc23)s1,COC(=O)CCCC1(c2ccccc2)C23c4c5ccc6c7cc8c9c%10c(cc%11cc%12c%13c%14c(cc%15c%16ccc-5c2c%16c2c5c%16c%17c(c(c46)c7c9c%17c4c%10c%11c%13c4c%16c%14c%152)C513)C%12)C8,0.85,15.43,72.0,9.44,9.44316,0.0334745762711799,9.22,9.44,1:1.8,DIO,DIO,,inverted,inverted,ZnO/PEIE,ZnO/PEIE,MoO3,MoO3,,chlorobenzene,chlorobenzene,,-5.45,-3.69,,-5.9,-3.9,
105316,10.1002/adma.201504272,10.1002/adma.201504272,PDPPTT-2T,[70]PCBM,PDPPTT-2T,PC70BM,CCCCCCCCCCC(CCCCCCCC)CN1C(=O)C2=C(c3cc4sc(-c5cccs5)cc4s3)N(CC(CCCCCCCC)CCCCCCCCCC)C(=O)C2=C1c1cccs1,CCCCC(=O)OCC1(C2=CC=CC=C2)C3=CC=CC4=CC=CC5=CC=CC6=CC=C7C=CC=CC8=CC=CC1=C8C7=C6C5=C4C3,0.61,13.5,63.0,5.1,5.18805,1.7264705882352935,,,1:2,o-DCB,o-DCB,10 vol%,inverted,inverted,ZnO,ZnO,MoO3,MoO3,100.0,CHCl3/o-DCB (10%),chloroform:o-DCB (90:10),,-4.4,-3.09,,-6.1,-3.9,
105317,10.1002/adma.201504272,10.1002/adma.201504272,PDPPTT-2T,[70]PCBM,PDPPTT-2T,PC70BM,CCCCCCCCCCC(CCCCCCCC)CN1C(=O)C2=C(c3cc4sc(-c5cccs5)cc4s3)N(CC(CCCCCCCC)CCCCCCCCCC)C(=O)C2=C1c1cccs1,CCCCC(=O)OCC1(C2=CC=CC=C2)C3=CC=CC4=CC=CC5=CC=CC6=CC=C7C=CC=CC8=CC=CC1=C8C7=C6C5=C4C3,0.6,15.8,64.0,6.1,6.067200000000001,0.5377049180327714,,,1:2,DPE,DPE,3 vol%,inverted,inverted,ZnO,ZnO,MoO3,MoO3,90.0,Toluene/DPE (3%),toluene,,-4.4,-3.09,,-6.1,-3.9,
105318,10.1002/adma.201504272,10.1002/adma.201504272,PDPPMT-2T,[70]PCBM,PDPPMT-2T,PC70BM,CCCCCCCCCCC(CCCCCCCC)CN1C(=O)C2=C(c3cc(C)c(-c4cccs4)s3)N(CC(CCCCCCCC)CCCCCCCCCC)C(=O)C2=C1c1cccs1,CCCCC(=O)OCC1(C2=CC=CC=C2)C3=CC=CC4=CC=CC5=CC=CC6=CC=C7C=CC=CC8=CC=CC1=C8C7=C6C5=C4C3,0.63,15.1,61.0,5.8,5.80293,0.050517241379312,,,1:2,DPE,DPE,2 vol%,inverted,inverted,ZnO,ZnO,MoO3,MoO3,70.0,CHCl3/DPE (2%),chloroform,,-4.4,-3.09,,-6.1,-3.9,
