Repository: JiYiqaq/PCE-KA-GNN

# Data directory

- `raw/Active_Database.csv` is the immutable source dataset bundled under CC BY 4.0. Do not overwrite it with processed data.
- `processed/` is created and populated by the training pipeline. Generated `.pt` and `.pth` caches are intentionally ignored by Git because they can exceed GitHub's normal single-file limit.

See `../DATA_LICENSE.md` for provenance, license and checksum information.

File: data/raw/Active_Database.csv (part 382 of 471)
id,doi,doi_norm,donor,acceptor,donor_canonical,acceptor_canonical,donor_smiles,acceptor_smiles,voc,jsc,ff,pce,pce_recomputed,pce_relative_error_percent,pce_avg,pce_best,d_a_ratio,additive,additive_canonical,additive_ratio,device_structure,device_type,etl,etl_canonical,htl,htl_canonical,active_layer_thickness,solvent,solvent_canonical,annealing_temp,homo_d,lumo_d,eg_d,homo_a,lumo_a,eg_a
105319,10.1002/adma.201504272,10.1002/adma.201504272,PDPPMT-2T,[70]PCBM,PDPPMT-2T,PC70BM,CCCCCCCCCCC(CCCCCCCC)CN1C(=O)C2=C(c3cc(C)c(-c4cccs4)s3)N(CC(CCCCCCCC)CCCCCCCCCC)C(=O)C2=C1c1cccs1,CCCCC(=O)OCC1(C2=CC=CC=C2)C3=CC=CC4=CC=CC5=CC=CC6=CC=C7C=CC=CC8=CC=CC1=C8C7=C6C5=C4C3,0.62,15.8,66.0,6.5,6.46536,0.5329230769230702,,,1:2,DPE,DPE,2 vol%,inverted,inverted,ZnO,ZnO,MoO3,MoO3,65.0,Toluene/DPE (2%),toluene,,-4.4,-3.09,,-6.1,-3.9,
105320,10.1002/adma.201504611,10.1002/adma.201504611,PffBX4T-2DT,PC71BM,PffBX4T-2DT,PC71BM,CCCCCCCCCCCCC(CCCCCCCCCC)Cc1csc(-c2c(F)c(F)c(-c3cc(CC(CCCCCCCCCC)CCCCCCCCCCCC)c(-c4ccc(-c5cccs5)s4)s3)c3nonc23)c1,COC(=O)CCCC1(c2ccccc2)C23c4c5ccc6c7cc8c9c%10c(cc%11cc%12c%13c%14c(cc%15c%16ccc-5c2c%16c2c5c%16c%17c(c(c46)c7c9c%17c4c%10c%11c%13c4c%16c%14c%152)C513)C%12)C8,0.878,13.6,72.0,8.9,8.597375999999999,3.400269662921366,8.6,8.9,1:1.2,DIO,DIO,,inverted,inverted,ZnO,ZnO,V2O5,V2O5,110.0,DCB,o-DCB,,-5.51,-3.85,,-5.9,-3.9,
105321,10.1002/adma.201504611,10.1002/adma.201504611,PffBX4T-2DT,PC71BM,PffBX4T-2DT,PC71BM,CCCCCCCCCCCCC(CCCCCCCCCC)Cc1csc(-c2c(F)c(F)c(-c3cc(CC(CCCCCCCCCC)CCCCCCCCCCCC)c(-c4ccc(-c5cccs5)s4)s3)c3nonc23)c1,COC(=O)CCCC1(c2ccccc2)C23c4c5ccc6c7cc8c9c%10c(cc%11cc%12c%13c%14c(cc%15c%16ccc-5c2c%16c2c5c%16c%17c(c(c46)c7c9c%17c4c%10c%11c%13c4c%16c%14c%152)C513)C%12)C8,0.875,15.8,66.0,9.4,9.1245,2.9308510638297784,9.1,9.4,1:1.2,DIO,DIO,,inverted,inverted,ZnO,ZnO,V2O5,V2O5,250.0,DCB,o-DCB,,-5.51,-3.85,,-5.9,-3.9,
105322,10.1002/adma.201504611,10.1002/adma.201504611,PffBX4T-2DT,PC71BM,PffBX4T-2DT,PC71BM,CCCCCCCCCCCCC(CCCCCCCCCC)Cc1csc(-c2c(F)c(F)c(-c3cc(CC(CCCCCCCCCC)CCCCCCCCCCCC)c(-c4ccc(-c5cccs5)s4)s3)c3nonc23)c1,COC(=O)CCCC1(c2ccccc2)C23c4c5ccc6c7cc8c9c%10c(cc%11cc%12c%13c%14c(cc%15c%16ccc-5c2c%16c2c5c%16c%17c(c(c46)c7c9c%17c4c%10c%11c%13c4c%16c%14c%152)C513)C%12)C8,0.867,15.9,62.0,8.7,8.546885999999999,1.7599310344827634,8.5,8.7,1:1.2,DIO,DIO,,inverted,inverted,ZnO,ZnO,V2O5,V2O5,300.0,DCB,o-DCB,,-5.51,-3.85,,-5.9,-3.9,
105323,10.1002/adma.201504629,10.1002/adma.201504629,J51,N2200,J51,N2200,CCCCCCCCC(CCCCCC)Cc1ccc(-c2c3cc(-c4ccc(-c5c(F)c(F)c(-c6cccs6)c6nn(CC(CCCCCC)CCCCCCCC)nc56)s4)sc3c(-c3ccc(CC(CCCCCC)CCCCCCCC)s3)c3ccsc23)s1,CCCCCCCCCCC(CCCCCCCC)CN1C(=O)c2ccc3c4c(c(-c5ccc(-c6cccs6)s5)cc(c24)C1=O)C(=O)N(CC(CCCCCCCC)CCCCCCCCCC)C3=O,0.83,14.18,70.24,8.27,8.266826559999998,0.0383729141475355,8.1,8.27,2:1,DIO,DIO,,ITO/PEDOT:PSS/active layer/PDINO/Al,conventional,PDINO,PDINO,PEDOT:PSS,PEDOT:PSS,,chloroform,chloroform,100.0,-5.29,-3.3,,-5.71,-4.02,
105324,10.1002/adma.201504629,10.1002/adma.201504629,J50,N2200,J50,N2200,CCCCCCCCC(CCCCCC)Cc1ccc(-c2c3cc(-c4ccc(-c5c(F)c(F)c(-c6cccs6)c6nn(CCCCCCCC)nc56)s4)sc3c(-c3ccc(CC(CCCCCC)CCCCCCCC)s3)c3ccsc23)s1,CCCCCCCCCCC(CCCCCCCC)CN1C(=O)c2ccc3c4c(c(-c5ccc(-c6cccs6)s5)cc(c24)C1=O)C(=O)N(CC(CCCCCCCC)CCCCCCCCCC)C3=O,0.6,13.93,58.74,4.9,4.909489199999999,0.1936571428571242,4.8,4.9,2:1,DIO,DIO,,ITO/PEDOT:PSS/active layer/PDINO/Al,conventional,PDINO,PDINO,PEDOT:PSS,PEDOT:PSS,,chloroform,chloroform,100.0,-5.13,-3.16,,-5.71,-4.02,
105325,10.1002/adma.201600373,10.1002/adma.201600373,PDPP4T,PC61BM,PDPP4T,PC61BM,,COC(=O)CCCC1(c2ccccc2)C23c4c5c6c7c8c9c(c%10c%11c2c2c%12c4c4c%13c5c5c7c7c8c8c%14c9c%10c9c%10c%11c2c2c%11c%12c4c4c%12c%13c5c5c7c7c8c8c%14c9c9c%10c2c2c%11c4c4c%12c5c7c5c8c9c2c45)C613,0.66,14.21,62.88,5.9,5.897263680000001,0.0463783050847365,,,1:2,chloronaphthalene,CN,4 vol% chloronaphthalene,ITO/PFN/active layer/MoO3/Al,inverted,PFN,PFN,MoO3,MoO3,101.0,chloroform:chlorobenzene:chloronaphthalene (80:16:4),chloroform:chlorobenzene:chloronaphthalene (80:16:4),,,,,-6.1,-3.7,
105326,10.1002/adma.201600373,10.1002/adma.201600373,PDPP4T-2F,PC61BM,PDPP4T-2F,PC61BM,CCCCCCCCCCCCC(CCCCCCCCCC)CN1C(=O)C2=C(c3ccc(-c4cc(F)c(-c5sccc5F)s4)s3)N(CC(CCCCCCCCCC)CCCCCCCCCCCC)C(=O)C2=C1c1cccs1,COC(=O)CCCC1(c2ccccc2)C23c4c5c6c7c8c9c(c%10c%11c2c2c%12c4c4c%13c5c5c7c7c8c8c%14c9c%10c9c%10c%11c2c2c%11c%12c4c4c%12c%13c5c5c7c7c8c8c%14c9c9c%10c2c2c%11c4c4c%12c5c7c5c8c9c2c45)C613,0.78,15.31,63.41,7.58,7.572295380000001,0.1016440633245286,,,1:2,chloronaphthalene,CN,4 vol% chloronaphthalene,ITO/PFN/active layer/MoO3/Al,inverted,PFN,PFN,MoO3,MoO3,98.0,chloroform:chlorobenzene:chloronaphthalene (80:16:4),chloroform:chlorobenzene:chloronaphthalene (80:16:4),,-5.22,-3.66,,-6.1,-3.7,
105327,10.1002/adma.201600373,10.1002/adma.201600373,PBDD4T-2F,PC61BM,PBDD4T-2F,PC61BM,CCCCC(CC)Cc1csc(-c2sc(-c3cc(CC(CC)CCCC)c(-c4cc(F)c(-c5sccc5F)s4)s3)c3c2C(=O)c2c(CC(CC)CCCC)sc(CC(CC)CCCC)c2C3=O)c1,COC(=O)CCCC1(c2ccccc2)C23c4c5c6c7c8c9c(c%10c%11c2c2c%12c4c4c%13c5c5c7c7c8c8c%14c9c%10c9c%10c%11c2c2c%11c%12c4c4c%12c%13c5c5c7c7c8c8c%14c9c9c%10c2c2c%11c4c4c%12c5c7c5c8c9c2c45)C613,0.9,13.88,66.55,8.31,8.313426,0.0412274368230958,,,1.5:1,,,,ITO/PFN/active layer/MoO3/Al,,PFN,PFN,MoO3,MoO3,121.0,,,,-5.39,-3.61,,-6.1,-3.7,
105328,10.1002/adma.201600373,10.1002/adma.201600373,PDPP4T-2F,PC71BM,PDPP4T-2F,PC71BM,CCCCCCCCCCCCC(CCCCCCCCCC)CN1C(=O)C2=C(c3ccc(-c4cc(F)c(-c5sccc5F)s4)s3)N(CC(CCCCCCCCCC)CCCCCCCCCCCC)C(=O)C2=C1c1cccs1,COC(=O)CCCC1(c2ccccc2)C23c4c5ccc6c7cc8c9c%10c(cc%11cc%12c%13c%14c(cc%15c%16ccc-5c2c%16c2c5c%16c%17c(c(c46)c7c9c%17c4c%10c%11c%13c4c%16c%14c%152)C513)C%12)C8,0.79,15.9,65.81,8.24,8.266394100000001,0.3203167475728273,,,,,,,ITO/PFN/active layer/MoO3/Al,,PFN,PFN,MoO3,MoO3,95.0,,,,-5.22,-3.66,,-5.9,-3.9,
105331,10.1002/adma.201601373,10.1002/adma.201601373,PTBI2T,PC61BM,PTBI2T,PC61BM,CCCCCCCCCCCCC(CCCCCCCCCC)Cn1c(=O)c2ccsc2c2sc3c(sc4c5sc(-c6ccc(-c7cccs7)s6)cc5c(=O)n(CC(CCCCCCCCCC)CCCCCCCCCCCC)c(=O)c43)c2c1=O,COC(=O)CCCC1(c2ccccc2)C23c4c5c6c7c8c9c(c%10c%11c2c2c%12c4c4c%13c5c5c7c7c8c8c%14c9c%10c9c%10c%11c2c2c%11c%12c4c4c%12c%13c5c5c7c7c8c8c%14c9c9c%10c2c2c%11c4c4c%12c5c7c5c8c9c2c45)C613,1.05,8.2,66.0,5.6,5.6826,1.4750000000000043,,5.6,1:2,,,,ITO/ZnO/polymer:PC61BM/MoOx/Ag,inverted,ZnO,ZnO,MoOx,MoO3,,,,,-5.7,-3.22,,-6.1,-3.7,
105332,10.1002/adma.201601373,10.1002/adma.201601373,P3HT,PTBI2T,PTBI2T,PTBIs,CCCCCCCCCCCCC(CCCCCCCCCC)Cn1c(=O)c2ccsc2c2sc3c(sc4c5sc(-c6ccc(-c7cccs7)s6)cc5c(=O)n(CC(CCCCCCCCCC)CCCCCCCCCCCC)c(=O)c43)c2c1=O,,0.37,0.42,38.0,0.06,0.0590519999999999,1.580000000000019,,0.06,1:2,,,,ITO/ZnO/polymer:PC61BM/MoOx/Ag,inverted,ZnO,ZnO,MoOx,MoO3,,,,,-5.7,-3.22,,,,
105333,10.1002/adma.201601373,10.1002/adma.201601373,PTBI2TR,PC71BM,PTBI2TR,PC61BM,CCCCCCCCCCCCc1csc(-c2cc(CCCCCCCCCCCC)c(-c3cc4c(=O)n(CC(CCCCCCCCCC)CCCCCCCCCCCC)c(=O)c5c(sc6c5sc5c7sccc7c(=O)n(CC(CCCCCCCCCC)CCCCCCCCCCCC)c(=O)c56)c4s3)s2)c1,COC(=O)CCCC1(c2ccccc2)C23c4c5c6c7c8c9c(c%10c%11c2c2c%12c4c4c%13c5c5c7c7c8c8c%14c9c%10c9c%10c%11c2c2c%11c%12c4c4c%12c%13c5c5c7c7c8c8c%14c9c9c%10c2c2c%11c4c4c%12c5c7c5c8c9c2c45)C613,0.99,12.5,64.0,8.0,7.92,1.0000000000000009,7.1,8.0,1:2,1-chloronaphthalene,CN,3 vol%,ITO/ZnO/polymer:PC71BM/MoOx/Ag,inverted,ZnO,ZnO,MoOx,MoO3,,chlorobenzene,chlorobenzene,,-5.58,-3.31,,-6.1,-3.7,
105334,10.1002/adma.201601373,10.1002/adma.201601373,P3HT,PTBI2TR,PTBI2TR,PTBIs,CCCCCCCCCCCCc1csc(-c2cc(CCCCCCCCCCCC)c(-c3cc4c(=O)n(CC(CCCCCCCCCC)CCCCCCCCCCCC)c(=O)c5c(sc6c5sc5c7sccc7c(=O)n(CC(CCCCCCCCCC)CCCCCCCCCCCC)c(=O)c56)c4s3)s2)c1,,0.64,0.26,32.0,0.05,0.053248,6.496000000000002,,0.05,1:2,,,,ITO/ZnO/polymer:PC61BM/MoOx/Ag,inverted,ZnO,ZnO,MoOx,MoO3,,,,,-5.58,-3.31,,,,
105335,10.1002/adma.201601373,10.1002/adma.201601373,PTBITT,PC61BM,PTBITT,PC61BM,CCCCCCCCCCCCC(CCCCCCCCCC)Cn1c(=O)c2ccsc2c2sc3c(sc4c5sc(-c6cc7sccc7s6)cc5c(=O)n(CC(CCCCCCCCCC)CCCCCCCCCCCC)c(=O)c43)c2c1=O,COC(=O)CCCC1(c2ccccc2)C23c4c5c6c7c8c9c(c%10c%11c2c2c%12c4c4c%13c5c5c7c7c8c8c%14c9c%10c9c%10c%11c2c2c%11c%12c4c4c%12c%13c5c5c7c7c8c8c%14c9c9c%10c2c2c%11c4c4c%12c5c7c5c8c9c2c45)C613,1.07,4.2,53.0,2.4,2.3818200000000003,0.7574999999999851,,2.4,1:2,,,,ITO/ZnO/polymer:PC61BM/MoOx/Ag,inverted,ZnO,ZnO,MoOx,MoO3,,,,,-5.85,-3.4,,-6.1,-3.7,
105336,10.1002/adma.201601373,10.1002/adma.201601373,P3HT,PTBITT,PTBITT,PTBIs,CCCCCCCCCCCCC(CCCCCCCCCC)Cn1c(=O)c2ccsc2c2sc3c(sc4c5sc(-c6cc7sccc7s6)cc5c(=O)n(CC(CCCCCCCCCC)CCCCCCCCCCCC)c(=O)c43)c2c1=O,,0.64,2.5,46.0,0.73,0.7360000000000001,0.8219178082191939,,0.73,1:2,,,,ITO/ZnO/polymer:PC61BM/MoOx/Ag,inverted,ZnO,ZnO,MoOx,MoO3,,,,,-5.85,-3.4,,,,
105337,10.1002/adma.201601373,10.1002/adma.201601373,PTBI2Tz,PC61BM,PTBI2Tz,PC61BM,CCCCCCCCCCCCC(CCCCCCCCCC)Cn1c(=O)c2ccsc2c2sc3c(sc4c5sc(-c6cnc(-c7nccs7)s6)cc5c(=O)n(CC(CCCCCCCCCC)CCCCCCCCCCCC)c(=O)c43)c2c1=O,COC(=O)CCCC1(c2ccccc2)C23c4c5c6c7c8c9c(c%10c%11c2c2c%12c4c4c%13c5c5c7c7c8c8c%14c9c%10c9c%10c%11c2c2c%11c%12c4c4c%12c%13c5c5c7c7c8c8c%14c9c9c%10c2c2c%11c4c4c%12c5c7c5c8c9c2c45)C613,0.4,0.34,32.0,0.05,0.04352,12.96,,0.05,1:2,,,,ITO/ZnO/polymer:PC61BM/MoOx/Ag,inverted,ZnO,ZnO,MoOx,MoO3,,,,,-6.12,-3.56,,-6.1,-3.7,
105338,10.1002/adma.201601373,10.1002/adma.201601373,P3HT,PTBI2Tz,PTBI2Tz,PTBIs,CCCCCCCCCCCCC(CCCCCCCCCC)Cn1c(=O)c2ccsc2c2sc3c(sc4c5sc(-c6cnc(-c7nccs7)s6)cc5c(=O)n(CC(CCCCCCCCCC)CCCCCCCCCCCC)c(=O)c43)c2c1=O,,0.59,3.5,48.0,1.0,0.9912,0.8799999999999919,,1.0,2:1,,,,ITO/ZnO/polymer:PC61BM/MoOx/Ag,inverted,ZnO,ZnO,MoOx,MoO3,,,,,-6.12,-3.56,,,,
105339,10.1002/adma.201602298,10.1002/adma.201602298,P1,P(NDI2HD-Se),P1,P(NDI2HD-Se),CCCCCCCCc1cc(-c2c(-c3cccs3)sc3c(-c4cc(CCCCCCCC)c(CCCCCCCC)s4)c(-c4ccc(-c5cccc6nsnc56)s4)sc23)sc1CCCCCCCC,CCCCCCCCC(CCCCCC)CN1C(=O)c2ccc3c4c(c(-c5ccc[se]5)cc(c24)C1=O)C(=O)N(CC(CCCCCC)CCCCCCCC)C3=O,0.88,7.41,45.0,2.93,2.9343600000000003,0.148805460750858,2.85,2.93,1:1,diphenyl ether (DPE),DPE,,inverted,inverted,ZnO,ZnO,MoO3,MoO3,100.0,chloroform,chloroform,,-5.34,-3.53,,-5.65,-3.92,
105340,10.1002/adma.201602298,10.1002/adma.201602298,P2,P(NDI2HD-Se),P2,P(NDI2HD-Se),,CCCCCCCCC(CCCCCC)CN1C(=O)c2ccc3c4c(c(-c5ccc[se]5)cc(c24)C1=O)C(=O)N(CC(CCCCCC)CCCCCCCC)C3=O,0.94,12.22,62.0,7.13,7.121816,0.1147826086956517,7.03,7.13,1:1,diphenyl ether (DPE),DPE,,inverted,inverted,ZnO,ZnO,MoO3,MoO3,100.0,chloroform,chloroform,,-5.34,-3.58,,-5.65,-3.92,
105341,10.1002/adma.201602298,10.1002/adma.201602298,P3,P(NDI2HD-Se),P3,P(NDI2HD-Se),CCCCCCc1csc(-c2ccc(-c3cc(CCCCCC)c(/C=C/c4csc(-c5cc6c(OCC(CC)CCCC)c7sc(-c8ccc(C9=C%10C(=O)N(CC(CC)CCCC)C(c%11ccc(-c%12cc%13c(OCC(CC)CCCC)c%14sccc%14c(OCC(CC)CCCC)c%13s%12)s%11)=C%10C(=O)N9CC(CC)CCCC)s8)cc7c(OCC(CC)CCCC)c6s5)c4)s3)c3nsnc23)c1,CCCCCCCCC(CCCCCC)CN1C(=O)c2ccc3c4c(c(-c5ccc[se]5)cc(c24)C1=O)C(=O)N(CC(CCCCCC)CCCCCCCC)C3=O,1.04,9.27,54.0,5.21,5.206032,0.0761612284069007,5.05,5.21,1:1,diphenyl ether (DPE),DPE,,inverted,inverted,ZnO,ZnO,MoO3,MoO3,100.0,chloroform,chloroform,,-5.31,-3.6,,-5.65,-3.92,
105342,10.1002/adma.201602387,10.1002/adma.201602387,PTB7-Th,PDI-V,PTB7-Th,PDI-V,CCCCC(CC)COC(=O)c1sc2csc(-c3cc4c(-c5ccc(CC(CC)CCCC)s5)c5sccc5c(-c5ccc(CC(CC)CCCC)s5)c4s3)c2c1F,C=Cc1cc2c3c(ccc4c5ccc6c7c(ccc(c1c34)c75)C(=O)N(C(CCCCCC)CCCCCC)C6=O)C(=O)N(C(CCCCCC)CCCCCC)C2=O,0.74,15.8,63.0,7.57,7.36596,2.695376486129458,7.3,7.57,1:1,,,,ITO/ZnO/PTB7-Th:PDI-V/V2O5/Al,inverted,ZnO,,V2O5,,120.0,chlorobenzene,,,-5.29,-3.72,,-5.77,-4.03,
105343,10.1002/adma.201602387,10.1002/adma.201602387,PTB7-Th,PDI-V,PTB7-Th,PDI-V,CCCCC(CC)COC(=O)c1sc2csc(-c3cc4c(-c5ccc(CC(CC)CCCC)s5)c5sccc5c(-c5ccc(CC(CC)CCCC)s5)c4s3)c2c1F,C=Cc1cc2c3c(ccc4c5ccc6c7c(ccc(c1c34)c75)C(=O)N(C(CCCCCC)CCCCCC)C6=O)C(=O)N(C(CCCCCC)CCCCCC)C2=O,0.75,14.9,61.0,7.0,6.816750000000001,2.617857142857132,6.8,7.0,1:1.5,,,,ITO/ZnO/PTB7-Th:PDI-V/V2O5/Al,inverted,ZnO,,V2O5,,,chlorobenzene,,,-5.29,-3.72,,-5.77,-4.03,
105344,10.1002/adma.201602387,10.1002/adma.201602387,PTB7-Th,PDI-V,PTB7-Th,PDI-V,CCCCC(CC)COC(=O)c1sc2csc(-c3cc4c(-c5ccc(CC(CC)CCCC)s5)c5sccc5c(-c5ccc(CC(CC)CCCC)s5)c4s3)c2c1F,C=Cc1cc2c3c(ccc4c5ccc6c7c(ccc(c1c34)c75)C(=O)N(C(CCCCCC)CCCCCC)C6=O)C(=O)N(C(CCCCCC)CCCCCC)C2=O,0.73,15.1,63.0,7.11,6.944489999999999,2.3278481012658387,6.9,7.11,1.5:1,,,,ITO/ZnO/PTB7-Th:PDI-V/V2O5/Al,inverted,ZnO,,V2O5,,,chlorobenzene,,,-5.29,-3.72,,-5.77,-4.03,
105345,10.1002/adma.201602387,10.1002/adma.201602387,PTB7-Th,PDI-V,PTB7-Th,PDI-V,CCCCC(CC)COC(=O)c1sc2csc(-c3cc4c(-c5ccc(CC(CC)CCCC)s5)c5sccc5c(-c5ccc(CC(CC)CCCC)s5)c4s3)c2c1F,C=Cc1cc2c3c(ccc4c5ccc6c7c(ccc(c1c34)c75)C(=O)N(C(CCCCCC)CCCCCC)C6=O)C(=O)N(C(CCCCCC)CCCCCC)C2=O,0.75,14.5,64.0,7.09,6.96,1.8335684062059223,6.9,7.09,1:1,,,,ITO/ZnO/PTB7-Th:PDI-V/V2O5/Al,inverted,ZnO,,V2O5,,120.0,chlorobenzene,,100.0,-5.29,-3.72,,-5.77,-4.03,
105346,10.1002/adma.201602387,10.1002/adma.201602387,PTB7-Th,PDI-V,PTB7-Th,PDI-V,CCCCC(CC)COC(=O)c1sc2csc(-c3cc4c(-c5ccc(CC(CC)CCCC)s5)c5sccc5c(-c5ccc(CC(CC)CCCC)s5)c4s3)c2c1F,C=Cc1cc2c3c(ccc4c5ccc6c7c(ccc(c1c34)c75)C(=O)N(C(CCCCCC)CCCCCC)C6=O)C(=O)N(C(CCCCCC)CCCCCC)C2=O,0.74,13.3,65.0,6.71,6.3973,4.660208643815194,6.5,6.71,1:1,DIO,DIO,1%,ITO/ZnO/PTB7-Th:PDI-V/V2O5/Al,inverted,ZnO,,V2O5,,120.0,chlorobenzene,,,-5.29,-3.72,,-5.77,-4.03,
105347,10.1002/adma.201602387,10.1002/adma.201602387,PTB7-Th,PDI-V,PTB7-Th,PDI-V,CCCCC(CC)COC(=O)c1sc2csc(-c3cc4c(-c5ccc(CC(CC)CCCC)s5)c5sccc5c(-c5ccc(CC(CC)CCCC)s5)c4s3)c2c1F,C=Cc1cc2c3c(ccc4c5ccc6c7c(ccc(c1c34)c75)C(=O)N(C(CCCCCC)CCCCCC)C6=O)C(=O)N(C(CCCCCC)CCCCCC)C2=O,0.75,12.5,66.0,6.38,6.1875,3.0172413793103434,6.1,6.38,1:1,CN,CN,1%,ITO/ZnO/PTB7-Th:PDI-V/V2O5/Al,inverted,ZnO,,V2O5,,120.0,chlorobenzene,,,-5.29,-3.72,,-5.77,-4.03,
105348,10.1002/adma.201602387,10.1002/adma.201602387,PTB7-Th,PDI-V,PTB7-Th,PDI-V,CCCCC(CC)COC(=O)c1sc2csc(-c3cc4c(-c5ccc(CC(CC)CCCC)s5)c5sccc5c(-c5ccc(CC(CC)CCCC)s5)c4s3)c2c1F,C=Cc1cc2c3c(ccc4c5ccc6c7c(ccc(c1c34)c75)C(=O)N(C(CCCCCC)CCCCCC)C6=O)C(=O)N(C(CCCCCC)CCCCCC)C2=O,0.74,15.3,64.0,7.49,7.246080000000001,3.2566088117489884,7.3,7.49,,,,,ITO/ZnO/PTB7-Th:PDI-V/V2O5/Al,inverted,ZnO,,V2O5,,120.0,chlorobenzene,,,-5.29,-3.72,,-5.77,-4.03,
105349,10.1002/adma.201602857,10.1002/adma.201602857,PBDTDTBT,PC71BM,PBDTDTBT,PC71BM,CCCCCCC(CC)CCOc1c2cc(-c3sc(-c4ccc(-c5cc(CC(CC)CCCC)cs5)c5nsnc45)cc3CC(CC)CCCC)sc2c(OCCC(CC)CCCCCC)c2ccsc12,COC(=O)CCCC1(c2ccccc2)C23c4c5ccc6c7cc8c9c%10c(cc%11cc%12c%13c%14c(cc%15c%16ccc-5c2c%16c2c5c%16c%17c(c(c46)c7c9c%17c4c%10c%11c%13c4c%16c%14c%152)C513)C%12)C8,0.79,13.56,69.1,7.4,7.4022684,0.0306540540540443,,,1:1,3,,,ITO/PEDOT:PSS/active layer/Ca/Al,conventional,Ca,Ca,PEDOT:PSS,PEDOT:PSS,100.0,,,,-5.24,-3.71,,-5.9,-3.9,
105350,10.1002/adma.201602857,10.1002/adma.201602857,PBDTP-DTBT,PC71BM,PBDTP-DTBT,PC71BM,CCCCC(CC)Cc1ccc(-c2c3cc(-c4sc(-c5ccc(-c6cc(CC(CC)CCCC)cs6)c6nsnc56)cc4CC(CC)CCCC)sc3c(-c3ccc(CC(CC)CCCC)cc3)c3ccsc23)cc1,COC(=O)CCCC1(c2ccccc2)C23c4c5ccc6c7cc8c9c%10c(cc%11cc%12c%13c%14c(cc%15c%16ccc-5c2c%16c2c5c%16c%17c(c(c46)c7c9c%17c4c%10c%11c%13c4c%16c%14c%152)C513)C%12)C8,0.88,12.94,70.9,8.07,8.0735248,0.0436778190830138,,,1:1.5,0.5,,,ITO/PEDOT:PSS/active layer/Ca/Al,conventional,Ca,Ca,PEDOT:PSS,PEDOT:PSS,102.0,,,,-5.35,-3.65,,-5.9,-3.9,
105351,10.1002/adma.201602857,10.1002/adma.201602857,PBDTDTBT-H,PC71BM,PBDTDTBT-H,PC71BM,CCCCCCCCC(CCCCCC)COc1c2cc(-c3sc(-c4ccc(-c5cc(CC(CC)CCCC)cs5)c5nsnc45)cc3CC(CC)CCCC)sc2c(-c2ccccc2)c2ccsc12,COC(=O)CCCC1(c2ccccc2)C23c4c5ccc6c7cc8c9c%10c(cc%11cc%12c%13c%14c(cc%15c%16ccc-5c2c%16c2c5c%16c%17c(c(c46)c7c9c%17c4c%10c%11c%13c4c%16c%14c%152)C513)C%12)C8,0.83,13.92,66.5,7.68,7.683143999999999,0.0409374999999975,7.56,7.68,1:1.5,0.5,,,ITO/PEDOT:PSS/active layer/Ca/Al,conventional,Ca,Ca,PEDOT:PSS,PEDOT:PSS,108.0,o-dichlorobenzene,,,-5.03,-3.3,,-5.9,-3.9,
105352,10.1002/adma.201602857,10.1002/adma.201602857,PBDTDTBT-R,PC71BM,PBDTDTBT-R,PC71BM,CCCCCCCCC(CCCCCC)COc1c2cc(-c3sc(-c4ccc(-c5cc(CC(CC)CCCC)cs5)c5nsnc45)cc3CC(CC)CCCC)sc2c(-c2ccc(OCC(CC)CCCC)cc2)c2ccsc12,COC(=O)CCCC1(c2ccccc2)C23c4c5ccc6c7cc8c9c%10c(cc%11cc%12c%13c%14c(cc%15c%16ccc-5c2c%16c2c5c%16c%17c(c(c46)c7c9c%17c4c%10c%11c%13c4c%16c%14c%152)C513)C%12)C8,0.84,13.64,71.7,8.22,8.2150992,0.0596204379562224,8.12,8.22,1:1,0.5,,,ITO/PEDOT:PSS/active layer/Ca/Al,conventional,Ca,Ca,PEDOT:PSS,PEDOT:PSS,80.0,o-dichlorobenzene,,,-5.01,-3.29,,-5.9,-3.9,
105353,10.1002/adma.201602857,10.1002/adma.201602857,PBDTHDO-DTHBTff,PC71BM,PBDTHDO-DTHBTff,PC71BM,,COC(=O)CCCC1(c2ccccc2)C23c4c5ccc6c7cc8c9c%10c(cc%11cc%12c%13c%14c(cc%15c%16ccc-5c2c%16c2c5c%16c%17c(c(c46)c7c9c%17c4c%10c%11c%13c4c%16c%14c%152)C513)C%12)C8,0.78,15.38,69.2,8.3,8.3015088,0.0181783132530104,,,1:1.5,0,,,ITO/PEDOT:PSS/active layer/Ca/Al,conventional,Ca,Ca,PEDOT:PSS,PEDOT:PSS,108.0,,,,,,,-5.9,-3.9,
105354,10.1002/adma.201602857,10.1002/adma.201602857,PBDTBzT-DTffBT,PC61BM,PBDTBzT-DTffBT,PC61BM,CCCCCCC(CCCC)Cc1ccc2sc(-c3c4cc(-c5sc(-c6c(F)c(F)c(-c7cc(CC(CC)CCCC)cs7)c7nsnc67)cc5CC(CC)CCCC)sc4c(-c4cc5cc(CC(CCCC)CCCCCC)ccc5s4)c4ccsc34)cc2c1,COC(=O)CCCC1(c2ccccc2)C23c4c5c6c7c8c9c(c%10c%11c2c2c%12c4c4c%13c5c5c7c7c8c8c%14c9c%10c9c%10c%11c2c2c%11c%12c4c4c%12c%13c5c5c7c7c8c8c%14c9c9c%10c2c2c%11c4c4c%12c5c7c5c8c9c2c45)C613,0.9,12.93,62.7,7.3,7.296399,0.0493287671232841,,,1.5:1,1,,,ITO/PEDOT:PSS/active layer/Ca/Al,conventional,Ca,Ca,PEDOT:PSS,PEDOT:PSS,90.0,,,,-5.47,-3.73,,-6.1,-3.7,
105355,10.1002/adma.201602857,10.1002/adma.201602857,PBDTDTffBT-H,PC71BM,PBDTDTffBT-H,PC71BM,CCCCCCCCC(CCCCCC)COc1c2cc(-c3sc(-c4c(F)c(F)c(-c5cc(CC(CC)CCCC)cs5)c5nsnc45)cc3CC(CC)CCCC)sc2c(-c2ccccc2)c2ccsc12,COC(=O)CCCC1(c2ccccc2)C23c4c5ccc6c7cc8c9c%10c(cc%11cc%12c%13c%14c(cc%15c%16ccc-5c2c%16c2c5c%16c%17c(c(c46)c7c9c%17c4c%10c%11c%13c4c%16c%14c%152)C513)C%12)C8,0.88,14.92,71.9,9.44,9.4401824,0.0019322033898484,9.34,9.44,1:1.5,0,,,ITO/PEDOT:PSS/active layer/Ca/Al,conventional,Ca,Ca,PEDOT:PSS,PEDOT:PSS,90.0,,,,-5.06,-3.3,,-5.9,-3.9,
105356,10.1002/adma.201602857,10.1002/adma.201602857,PBDTDTffBT-R,PC71BM,PBDTDTffBT-R,PC71BM,CCCCCCCCC(CCCCCC)COc1c2cc(-c3sc(-c4c(F)c(F)c(-c5cc(CC(CC)CCCC)cs5)c5nsnc45)cc3CC(CC)CCCC)sc2c(-c2ccc(OCC(CC)CCCC)cc2)c2ccsc12,COC(=O)CCCC1(c2ccccc2)C23c4c5ccc6c7cc8c9c%10c(cc%11cc%12c%13c%14c(cc%15c%16ccc-5c2c%16c2c5c%16c%17c(c(c46)c7c9c%17c4c%10c%11c%13c4c%16c%14c%152)C513)C%12)C8,0.88,13.98,73.9,9.09,9.0914736,0.0162112211221191,9.01,9.09,1:1.5,0,,,ITO/PEDOT:PSS/active layer/Ca/Al,conventional,Ca,Ca,PEDOT:PSS,PEDOT:PSS,105.0,,,,-5.03,-3.28,,-5.9,-3.9,
105357,10.1002/adma.201602857,10.1002/adma.201602857,PTB7,PC71BM,PTB7,PC71BM,CCCCC(CC)COC(=O)c1sc2c(-c3cc4c(OCC(CC)CCCC)c5sccc5c(OCC(CC)CCCC)c4s3)scc2c1F,COC(=O)CCCC1(c2ccccc2)C23c4c5ccc6c7cc8c9c%10c(cc%11cc%12c%13c%14c(cc%15c%16ccc-5c2c%16c2c5c%16c%17c(c(c46)c7c9c%17c4c%10c%11c%13c4c%16c%14c%152)C513)C%12)C8,0.74,14.5,69.0,7.4,7.4037,0.0499999999999914,,,1:1.5,3,,,ITO/PEDOT:PSS/active layer/Ca/Al,conventional,Ca,Ca,PEDOT:PSS,PEDOT:PSS,100.0,,,,-5.19,-3.43,,-5.9,-3.9,
105358,10.1002/adma.201602857,10.1002/adma.201602857,PBT-OP,PC71BM,PBT-OP,PC71BM,CCCCCCCCC(CCCCCC)COC(=O)c1sc2c(-c3cccs3)sc(-c3ccc(-c4cc5c(-c6cccc(OCC(CC)CCCC)c6)c6sccc6c(-c6cccc(OCC(CC)CCCC)c6)c5s4)s3)c2c1F,COC(=O)CCCC1(c2ccccc2)C23c4c5ccc6c7cc8c9c%10c(cc%11cc%12c%13c%14c(cc%15c%16ccc-5c2c%16c2c5c%16c%17c(c(c46)c7c9c%17c4c%10c%11c%13c4c%16c%14c%152)C513)C%12)C8,0.78,13.4,71.8,7.5,7.504535999999999,0.0604799999999864,,,1:1.5,3,,,ITO/PEDOT:PSS/active layer/Ca/Al,conventional,Ca,Ca,PEDOT:PSS,PEDOT:PSS,90.0,,,,-5.17,-3.14,,-5.9,-3.9,
105359,10.1002/adma.201602857,10.1002/adma.201602857,PBDTTT-H,PC71BM,PBDTTT-H,PC71BM,CCCCCCCCC(CCCCCC)COc1c2cc(-c3scc4c(C)c(C(=O)OCC(CC)CCCC)sc34)sc2c(-c2ccccc2)c2ccsc12,COC(=O)CCCC1(c2ccccc2)C23c4c5ccc6c7cc8c9c%10c(cc%11cc%12c%13c%14c(cc%15c%16ccc-5c2c%16c2c5c%16c%17c(c(c46)c7c9c%17c4c%10c%11c%13c4c%16c%14c%152)C513)C%12)C8,0.8,17.37,67.5,9.38,9.3798,0.0021321961620608,9.21,9.38,1:1.5,3,,3 vol%,ITO/PEDOT:PSS/active layer/Ca/Al,conventional,Ca,Ca,PEDOT:PSS,PEDOT:PSS,95.0,,,,-5.1,-3.42,,-5.9,-3.9,
105360,10.1002/adma.201602857,10.1002/adma.201602857,PBDTTT-R,PC71BM,PBDTTT-R,PC71BM,CCCCCCCCC(CCCCCC)COc1c2cc(-c3scc4c(C)c(C(=O)OCC(CC)CCCC)sc34)sc2c(-c2ccc(OCC(CC)CCCC)cc2)c2ccsc12,COC(=O)CCCC1(c2ccccc2)C23c4c5ccc6c7cc8c9c%10c(cc%11cc%12c%13c%14c(cc%15c%16ccc-5c2c%16c2c5c%16c%17c(c(c46)c7c9c%17c4c%10c%11c%13c4c%16c%14c%152)C513)C%12)C8,0.82,12.1,57.6,5.72,5.715071999999999,0.0861538461538546,5.58,5.72,1:1.5,3,,3 vol%,ITO/PEDOT:PSS/active layer/Ca/Al,conventional,Ca,Ca,PEDOT:PSS,PEDOT:PSS,85.0,,,,-5.06,-3.39,,-5.9,-3.9,
105361,10.1002/adma.201603112,10.1002/adma.201603112,P1,PC71BM,P1,PC71BM,CCCCCCCCc1cc(-c2c(-c3cccs3)sc3c(-c4cc(CCCCCCCC)c(CCCCCCCC)s4)c(-c4ccc(-c5cccc6nsnc56)s4)sc23)sc1CCCCCCCC,COC(=O)CCCC1(c2ccccc2)C23c4c5ccc6c7cc8c9c%10c(cc%11cc%12c%13c%14c(cc%15c%16ccc-5c2c%16c2c5c%16c%17c(c(c46)c7c9c%17c4c%10c%11c%13c4c%16c%14c%152)C513)C%12)C8,0.53,16.1,57.0,4.9,4.863810000000001,0.7385714285714183,4.76,4.9,1:1.2,"1,8-octanedithiol (3% volume)",ODT,3%,ITO/ZnO/PEIE (or PFN)/polymer:PC71BM/MoO3/Ag,inverted,ZnO,ZnO,MoO3,MoO3,100.0,,,,-5.34,-3.53,,-5.9,-3.9,
105362,10.1002/adma.201603112,10.1002/adma.201603112,P2,PC71BM,P2,PC71BM,,COC(=O)CCCC1(c2ccccc2)C23c4c5ccc6c7cc8c9c%10c(cc%11cc%12c%13c%14c(cc%15c%16ccc-5c2c%16c2c5c%16c%17c(c(c46)c7c9c%17c4c%10c%11c%13c4c%16c%14c%152)C513)C%12)C8,0.6,18.04,65.0,6.88,7.0356,2.26162790697674,6.72,6.88,1:1.2,"1,8-octanedithiol (3% volume)",ODT,3%,ITO/ZnO/PEIE (or PFN)/polymer:PC71BM/MoO3/Ag,inverted,ZnO,ZnO,MoO3,MoO3,160.0,,,,-5.34,-3.58,,-5.9,-3.9,
105363,10.1002/adma.201603112,10.1002/adma.201603112,P3,PC71BM,P3,PC71BM,CCCCCCc1csc(-c2ccc(-c3cc(CCCCCC)c(/C=C/c4csc(-c5cc6c(OCC(CC)CCCC)c7sc(-c8ccc(C9=C%10C(=O)N(CC(CC)CCCC)C(c%11ccc(-c%12cc%13c(OCC(CC)CCCC)c%14sccc%14c(OCC(CC)CCCC)c%13s%12)s%11)=C%10C(=O)N9CC(CC)CCCC)s8)cc7c(OCC(CC)CCCC)c6s5)c4)s3)c3nsnc23)c1,COC(=O)CCCC1(c2ccccc2)C23c4c5ccc6c7cc8c9c%10c(cc%11cc%12c%13c%14c(cc%15c%16ccc-5c2c%16c2c5c%16c%17c(c(c46)c7c9c%17c4c%10c%11c%13c4c%16c%14c%152)C513)C%12)C8,0.66,20.69,71.0,9.76,9.695334,0.6625614754098259,9.61,9.76,1:1.5,"1,8-octanedithiol (3% volume)",ODT,3%,ITO/ZnO/PEIE (or PFN)/polymer:PC71BM/MoO3/Ag,inverted,ZnO,ZnO,MoO3,MoO3,210.0,,,,-5.31,-3.6,,-5.9,-3.9,
105364,10.1002/adma.201605115,10.1002/adma.201605115,,Ta-PDI,,Ta-PDI,,CCCCCCC(CCCC)CN1C(=O)c2ccc3c4ccc5c6c(cc(-c7nc(-c8cc9c%10c(ccc%11c%12ccc%13c%14c(ccc(c8c%10%11)c%14%12)C(=O)N(CC(CCCC)CCCCCC)C%13=O)C(=O)N(CC(CCCC)CCCCCC)C9=O)nc(-c8cc9c%10c(ccc%11c%12ccc%13c%14c(ccc(c8c%10%11)c%14%12)C(=O)N(CC(CCCC)CCCCCC)C%13=O)C(=O)N(CC(CCCC)CCCCCC)C9=O)n7)c(c7ccc(c2c37)C1=O)c64)C(=O)N(CC(CCCC)CCCCCC)C5=O,0.78,17.1,68.5,,9.13653,,8.91,,,,,,ITO/ZnO/active layer/MoO3/Ag,inverted,ZnO,ZnO,MoO3,MoO3,,CB:CN (99.5:0.5 v/v),chlorobenzene:1-chloronaphthalene (99.5:0.5),,,,,-6.03,-3.81,
105365,10.1002/adma.201605115,10.1002/adma.201605115,,Ph-PDI,,Ph-PDI,,CCCCCCC(CCCC)CN1C(=O)c2ccc3c4ccc5c6c(cc(-c7cc(-c8cc9c%10c(ccc%11c%12ccc%13c%14c(ccc(c8c%10%11)c%14%12)C(=O)N(CC(CCCC)CCCCCC)C%13=O)C(=O)N(CC(CCCC)CCCCCC)C9=O)cc(-c8cc9c%10c(ccc%11c%12ccc%13c%14c(ccc(c8c%10%11)c%14%12)C(=O)N(CC(CCCC)CCCCCC)C%13=O)C(=O)N(CC(CCCC)CCCCCC)C9=O)c7)c(c7ccc(c2c37)C1=O)c64)C(=O)N(CC(CCCC)CCCCCC)C5=O,0.85,11.91,54.9,,5.557801499999999,,5.15,,,,,,ITO/ZnO/active layer/MoO3/Ag,inverted,ZnO,ZnO,MoO3,MoO3,,CB:CN (99.5:0.5 v/v),chlorobenzene:1-chloronaphthalene (99.5:0.5),,,,,-6.02,-3.78,
105366,10.1002/adma.201700309,10.1002/adma.201700309,,NDP-V,,NDP-V,,C=Cc1cc2c(=O)n(C(CCCC)CCCC)c(=O)c3cc4c5c6cc7c(=O)n(C(CCCC)CCCC)c(=O)c8ccc9c%10ccc%11c(=O)n(C(CCCC)CCCC)c(=O)c%12cc(c5c5cc%13c(=O)n(C(CCCC)CCCC)c(=O)c%14ccc%15c1c(c23)c4c5c%15c%14%13)c(c%10c%11%12)c6c9c87,0.74,17.07,67.0,8.59,8.463306,1.4749010477299247,8.48,8.59,1:1,,,,ITO/ZnO/active layer/V2O5/Al,inverted,ZnO,ZnO,V2O5,V2O5,120.0,chlorobenzene,chlorobenzene,,,,,-5.94,-4.03,
105367,10.1002/adma.201700309,10.1002/adma.201700309,,PDI-V,,PDI-V,,C=Cc1cc2c3c(ccc4c5ccc6c7c(ccc(c1c34)c75)C(=O)N(C(CCCCCC)CCCCCC)C6=O)C(=O)N(C(CCCCCC)CCCCCC)C2=O,0.74,15.39,64.0,7.38,7.288704,1.237073170731705,7.35,7.38,1:1,,,,ITO/ZnO/active layer/V2O5/Al,inverted,ZnO,ZnO,V2O5,V2O5,120.0,chlorobenzene,chlorobenzene,,,,,-5.77,-4.03,
105368,10.1002/adma.201705870,10.1002/adma.201705870,PBDTsTh-FBT,PC71BM,PBDTsTh-FBT,PC71BM,,COC(=O)CCCC1(c2ccccc2)C23c4c5ccc6c7cc8c9c%10c(cc%11cc%12c%13c%14c(cc%15c%16ccc-5c2c%16c2c5c%16c%17c(c(c46)c7c9c%17c4c%10c%11c%13c4c%16c%14c%152)C513)C%12)C8,0.892,15.17,75.5,10.22,10.2163882,0.0353405088062605,10.12,10.22,1:1.5,0.5,,,ITO/PEDOT:PSS/active layer/PFN-Br/Al,conventional,PFN-Br,PFN-Br,PEDOT:PSS,PEDOT:PSS,,DCB,o-DCB,,,,,-5.9,-3.9,
105369,10.1002/adma.201705870,10.1002/adma.201705870,PBDTsPh-FBT,PC71BM,PBDTsPh-FBT,PC71BM,,COC(=O)CCCC1(c2ccccc2)C23c4c5ccc6c7cc8c9c%10c(cc%11cc%12c%13c%14c(cc%15c%16ccc-5c2c%16c2c5c%16c%17c(c(c46)c7c9c%17c4c%10c%11c%13c4c%16c%14c%152)C513)C%12)C8,0.884,14.84,75.0,9.84,9.83892,0.0109756097560972,9.7,9.84,1:1.5,0,,,ITO/PEDOT:PSS/active layer/PFN-Br/Al,conventional,PFN-Br,PFN-Br,PEDOT:PSS,PEDOT:PSS,,DCB,o-DCB,,,,,-5.9,-3.9,
105370,10.1002/adma.201705870,10.1002/adma.201705870,PBDTsThPh-FBT,PC71BM,PBDTsThPh-FBT,PC71BM,,COC(=O)CCCC1(c2ccccc2)C23c4c5ccc6c7cc8c9c%10c(cc%11cc%12c%13c%14c(cc%15c%16ccc-5c2c%16c2c5c%16c%17c(c(c46)c7c9c%17c4c%10c%11c%13c4c%16c%14c%152)C513)C%12)C8,0.876,14.98,70.9,9.3,9.303838320000002,0.0412722580645335,9.14,9.3,1:1.5,0,,,ITO/PEDOT:PSS/active layer/PFN-Br/Al,conventional,PFN-Br,PFN-Br,PEDOT:PSS,PEDOT:PSS,,DCB,o-DCB,,,,,-5.9,-3.9,
105371,10.1002/adma.201705870,10.1002/adma.201705870,PBDTsPhPh-FBT,PC71BM,PBDTsPhPh-FBT,PC71BM,,COC(=O)CCCC1(c2ccccc2)C23c4c5ccc6c7cc8c9c%10c(cc%11cc%12c%13c%14c(cc%15c%16ccc-5c2c%16c2c5c%16c%17c(c(c46)c7c9c%17c4c%10c%11c%13c4c%16c%14c%152)C513)C%12)C8,0.868,14.05,70.3,8.57,8.5733662,0.0392788798133059,8.29,8.57,1:1.5,0,,,ITO/PEDOT:PSS/active layer/PFN-Br/Al,conventional,PFN-Br,PFN-Br,PEDOT:PSS,PEDOT:PSS,,DCB,o-DCB,,,,,-5.9,-3.9,
105372,10.1002/adma.201705870,10.1002/adma.201705870,PBDTsTh-BDD,ITIC,PBDTsTh-BDD,ITIC,CCCCCCCCC(CCCCCC)COc1c2ccsc2c(-c2ccc(SCC(CC)CCCC)s2)c2cc(-c3ccc(-c4sc(-c5cccs5)c5c4C(=O)c4c(CC(CC)CCCC)sc(CC(CC)CCCC)c4C5=O)s3)sc12,CCCCCCc1ccc(C2(c3ccc(CCCCCC)cc3)c3cc4c(cc3-c3sc5cc(C=C6C(=O)c7ccccc7C6=C(C#N)C#N)sc5c32)C(c2ccc(CCCCCC)cc2)(c2ccc(CCCCCC)cc2)c2c-4sc3cc(C=C4C(=O)c5ccccc5C4=C(C#N)C#N)sc23)cc1,0.954,14.02,53.0,7.09,7.0887924,0.0170324400564155,6.96,7.09,1:1,0,,,ITO/PEDOT:PSS/active layer/PFN-Br/Al,conventional,PFN-Br,PFN-Br,PEDOT:PSS,PEDOT:PSS,,CB,chlorobenzene,100.0,-5.41,-3.56,,-5.576,-3.916,
105373,10.1002/adma.201705870,10.1002/adma.201705870,PBDTsPh-BDD,ITIC,PBDTsPh-BDD,ITIC,,CCCCCCc1ccc(C2(c3ccc(CCCCCC)cc3)c3cc4c(cc3-c3sc5cc(C=C6C(=O)c7ccccc7C6=C(C#N)C#N)sc5c32)C(c2ccc(CCCCCC)cc2)(c2ccc(CCCCCC)cc2)c2c-4sc3cc(C=C4C(=O)c5ccccc5C4=C(C#N)C#N)sc23)cc1,0.917,14.65,53.8,7.23,7.2275189,0.0343167358229692,6.99,7.23,1:1,0,,,ITO/PEDOT:PSS/active layer/PFN-Br/Al,conventional,PFN-Br,PFN-Br,PEDOT:PSS,PEDOT:PSS,,CB,chlorobenzene,100.0,,,,-5.576,-3.916,
105374,10.1002/adma.201705870,10.1002/adma.201705870,PBDTsThPh-BDD,ITIC,PBDTsThPh-BDD,ITIC,,CCCCCCc1ccc(C2(c3ccc(CCCCCC)cc3)c3cc4c(cc3-c3sc5cc(C=C6C(=O)c7ccccc7C6=C(C#N)C#N)sc5c32)C(c2ccc(CCCCCC)cc2)(c2ccc(CCCCCC)cc2)c2c-4sc3cc(C=C4C(=O)c5ccccc5C4=C(C#N)C#N)sc23)cc1,0.909,16.95,68.2,10.51,10.5079491,0.0195137963843828,10.38,10.51,1:1,0,,,ITO/PEDOT:PSS/active layer/PFN-Br/Al,conventional,PFN-Br,PFN-Br,PEDOT:PSS,PEDOT:PSS,,CB,chlorobenzene,100.0,,,,-5.576,-3.916,
105375,10.1002/adma.201705870,10.1002/adma.201705870,PBDTsPhPh-BDD,ITIC,PBDTsPhPh-BDD,ITIC,,CCCCCCc1ccc(C2(c3ccc(CCCCCC)cc3)c3cc4c(cc3-c3sc5cc(C=C6C(=O)c7ccccc7C6=C(C#N)C#N)sc5c32)C(c2ccc(CCCCCC)cc2)(c2ccc(CCCCCC)cc2)c2c-4sc3cc(C=C4C(=O)c5ccccc5C4=C(C#N)C#N)sc23)cc1,0.895,17.07,65.9,10.07,10.06797135,0.0201454816285972,9.91,10.07,1:1,0,,,ITO/PEDOT:PSS/active layer/PFN-Br/Al,conventional,PFN-Br,PFN-Br,PEDOT:PSS,PEDOT:PSS,,CB,chlorobenzene,100.0,,,,-5.576,-3.916,
105376,10.1002/adma.201807220,10.1002/adma.201807220,PTB7-Th,f-FBTI2-T,PTB7-Th,f-FBTI2-T,CCCCC(CC)COC(=O)c1sc2csc(-c3cc4c(-c5ccc(CC(CC)CCCC)s5)c5sccc5c(-c5ccc(CC(CC)CCCC)s5)c4s3)c2c1F,CCCCCCCCCCCC(CCCCCCCC)Cn1c(=O)c2c(F)csc2c2sc3c(sc4c5sc(-c6cccs6)c(F)c5c(=O)n(CC(CCCCCCCC)CCCCCCCCCCC)c(=O)c43)c2c1=O,1.05,13.6,56.5,8.1,8.0682,0.3925925925925987,8.0,8.1,1:2.25,,,,ITO/PEDOT:PSS/active layer/LiF/Al,conventional,LiF,LiF,PEDOT:PSS,PEDOT:PSS,,chlorobenzene,chlorobenzene,,-5.29,-3.72,,-5.94,-3.46,
105377,10.1002/adma.201807220,10.1002/adma.201807220,PTB7-Th,f-BTI2-T,PTB7-Th,f-BTI2-T,CCCCC(CC)COC(=O)c1sc2csc(-c3cc4c(-c5ccc(CC(CC)CCCC)s5)c5sccc5c(-c5ccc(CC(CC)CCCC)s5)c4s3)c2c1F,CCCCCCCCCCCC(CCCCCCCC)Cn1c(=O)c2ccsc2c2sc3c(sc4c5sc(-c6cccs6)cc5c(=O)n(CC(CCCCCCCC)CCCCCCCCCCC)c(=O)c43)c2c1=O,1.13,9.68,49.2,5.4,5.3816928,0.3390222222222339,5.3,5.4,1:2,,,,ITO/PEDOT:PSS/active layer/LiF/Al,conventional,LiF,LiF,PEDOT:PSS,PEDOT:PSS,,chlorobenzene,chlorobenzene,,-5.29,-3.72,,-5.91,-3.3,
105378,10.1002/adma.201900477,10.1002/adma.201900477,PBDB-TCl,IT-4F,PBDB-TCl,IT-4F,Cc1sc(-c2c3cc(-c4ccc(-c5sc(-c6cccs6)c6c5C(=O)c5c(C)sc(C)c5C6=O)s4)sc3c(-c3cc(Cl)c(C)s3)c3ccsc23)cc1Cl,CCCCCCc1ccc(C2(c3ccc(CCCCCC)cc3)c3cc4c(cc3-c3sc5cc(/C=C6\C(=O)c7cc(F)c(F)cc7C6=C(C#N)C#N)sc5c32)C(c2ccc(CCCCCC)cc2)(c2ccc(CCCCCC)cc2)c2c-4sc3cc(/C=C4\C(=O)c5cc(F)c(F)cc5C4=C(C#N)C#N)sc23)cc1,0.907,19.0,70.3,12.1,12.114799,0.1223057851239669,11.8,12.1,1:1,,,,conventional,conventional,PFN-Br,PFN-Br,PEDOT:PSS,PEDOT:PSS,,chlorobenzene,chlorobenzene,140.0,,,,-5.66,-4.14,
105379,10.1002/adma.201900477,10.1002/adma.201900477,PBDB-TCl,IT-4F,PBDB-TCl,IT-4F,Cc1sc(-c2c3cc(-c4ccc(-c5sc(-c6cccs6)c6c5C(=O)c5c(C)sc(C)c5C6=O)s4)sc3c(-c3cc(Cl)c(C)s3)c3ccsc23)cc1Cl,CCCCCCc1ccc(C2(c3ccc(CCCCCC)cc3)c3cc4c(cc3-c3sc5cc(/C=C6\C(=O)c7cc(F)c(F)cc7C6=C(C#N)C#N)sc5c32)C(c2ccc(CCCCCC)cc2)(c2ccc(CCCCCC)cc2)c2c-4sc3cc(/C=C4\C(=O)c5cc(F)c(F)cc5C4=C(C#N)C#N)sc23)cc1,0.894,19.2,72.6,12.9,12.461644799999998,3.3981023255814105,12.5,12.9,1:1,SA-4,SA-4,,conventional,conventional,PFN-Br,PFN-Br,PEDOT:PSS,PEDOT:PSS,,chlorobenzene,chlorobenzene,140.0,,,,-5.66,-4.14,
105380,10.1002/adma.201900477,10.1002/adma.201900477,PBDB-TCl,IT-4F,PBDB-TCl,IT-4F,Cc1sc(-c2c3cc(-c4ccc(-c5sc(-c6cccs6)c6c5C(=O)c5c(C)sc(C)c5C6=O)s4)sc3c(-c3cc(Cl)c(C)s3)c3ccsc23)cc1Cl,CCCCCCc1ccc(C2(c3ccc(CCCCCC)cc3)c3cc4c(cc3-c3sc5cc(/C=C6\C(=O)c7cc(F)c(F)cc7C6=C(C#N)C#N)sc5c32)C(c2ccc(CCCCCC)cc2)(c2ccc(CCCCCC)cc2)c2c-4sc3cc(/C=C4\C(=O)c5cc(F)c(F)cc5C4=C(C#N)C#N)sc23)cc1,0.887,20.4,74.8,13.5,13.5349104,0.2585955555555507,13.0,13.5,1:1,SA-4,SA-4,,conventional,conventional,PFN-Br,PFN-Br,PEDOT:PSS,PEDOT:PSS,,chlorobenzene,chlorobenzene,140.0,,,,-5.66,-4.14,
105381,10.1002/adma.201900477,10.1002/adma.201900477,PBDB-TCl,IT-4F,PBDB-TCl,IT-4F,Cc1sc(-c2c3cc(-c4ccc(-c5sc(-c6cccs6)c6c5C(=O)c5c(C)sc(C)c5C6=O)s4)sc3c(-c3cc(Cl)c(C)s3)c3ccsc23)cc1Cl,CCCCCCc1ccc(C2(c3ccc(CCCCCC)cc3)c3cc4c(cc3-c3sc5cc(/C=C6\C(=O)c7cc(F)c(F)cc7C6=C(C#N)C#N)sc5c32)C(c2ccc(CCCCCC)cc2)(c2ccc(CCCCCC)cc2)c2c-4sc3cc(/C=C4\C(=O)c5cc(F)c(F)cc5C4=C(C#N)C#N)sc23)cc1,0.851,20.4,68.1,11.8,11.8224324,0.190105084745744,11.5,11.8,1:1,SA-4,SA-4,,conventional,conventional,PFN-Br,PFN-Br,PEDOT:PSS,PEDOT:PSS,,chlorobenzene,chlorobenzene,140.0,,,,-5.66,-4.14,
105382,10.1002/adma.201900477,10.1002/adma.201900477,PBDB-TCl,IT-4F,PBDB-TCl,IT-4F,Cc1sc(-c2c3cc(-c4ccc(-c5sc(-c6cccs6)c6c5C(=O)c5c(C)sc(C)c5C6=O)s4)sc3c(-c3cc(Cl)c(C)s3)c3ccsc23)cc1Cl,CCCCCCc1ccc(C2(c3ccc(CCCCCC)cc3)c3cc4c(cc3-c3sc5cc(/C=C6\C(=O)c7cc(F)c(F)cc7C6=C(C#N)C#N)sc5c32)C(c2ccc(CCCCCC)cc2)(c2ccc(CCCCCC)cc2)c2c-4sc3cc(/C=C4\C(=O)c5cc(F)c(F)cc5C4=C(C#N)C#N)sc23)cc1,0.875,19.6,70.5,12.1,12.09075,0.0764462809917335,11.7,12.1,1:1,SA-7,SA-7,,conventional,conventional,PFN-Br,PFN-Br,PEDOT:PSS,PEDOT:PSS,,chlorobenzene,chlorobenzene,140.0,,,,-5.66,-4.14,
105383,10.1002/adma.201900477,10.1002/adma.201900477,PBDB-TCl,IT-4F,PBDB-TCl,IT-4F,Cc1sc(-c2c3cc(-c4ccc(-c5sc(-c6cccs6)c6c5C(=O)c5c(C)sc(C)c5C6=O)s4)sc3c(-c3cc(Cl)c(C)s3)c3ccsc23)cc1Cl,CCCCCCc1ccc(C2(c3ccc(CCCCCC)cc3)c3cc4c(cc3-c3sc5cc(/C=C6\C(=O)c7cc(F)c(F)cc7C6=C(C#N)C#N)sc5c32)C(c2ccc(CCCCCC)cc2)(c2ccc(CCCCCC)cc2)c2c-4sc3cc(/C=C4\C(=O)c5cc(F)c(F)cc5C4=C(C#N)C#N)sc23)cc1,0.87,18.7,63.2,10.3,10.282007999999998,0.1746796116505156,10.1,10.3,1:1,SA-7,SA-7,,conventional,conventional,PFN-Br,PFN-Br,PEDOT:PSS,PEDOT:PSS,,chlorobenzene,chlorobenzene,140.0,,,,-5.66,-4.14,
105384,10.1002/adma.201900477,10.1002/adma.201900477,PBDB-TCl,IT-4F,PBDB-TCl,IT-4F,Cc1sc(-c2c3cc(-c4ccc(-c5sc(-c6cccs6)c6c5C(=O)c5c(C)sc(C)c5C6=O)s4)sc3c(-c3cc(Cl)c(C)s3)c3ccsc23)cc1Cl,CCCCCCc1ccc(C2(c3ccc(CCCCCC)cc3)c3cc4c(cc3-c3sc5cc(/C=C6\C(=O)c7cc(F)c(F)cc7C6=C(C#N)C#N)sc5c32)C(c2ccc(CCCCCC)cc2)(c2ccc(CCCCCC)cc2)c2c-4sc3cc(/C=C4\C(=O)c5cc(F)c(F)cc5C4=C(C#N)C#N)sc23)cc1,0.837,18.1,62.5,9.5,9.4685625,0.3309210526315697,9.0,9.5,1:1,SA-7,SA-7,,conventional,conventional,PFN-Br,PFN-Br,PEDOT:PSS,PEDOT:PSS,,chlorobenzene,chlorobenzene,140.0,,,,-5.66,-4.14,
105385,10.1002/adma.201904585,10.1002/adma.201904585,PBDB-T,BN-T,PBDB-T,BN-T,CCCCC(CC)Cc1ccc(-c2c3cc(-c4ccc(-c5sc(-c6cccs6)c6c5C(=O)c5c(CC(CC)CCCC)sc(CC(CC)CCCC)c5C6=O)s4)sc3c(-c3ccc(CC(CC)CCCC)s3)c3ccsc23)s1,CCCCCCCCCCCCc1csc(-c2cnc(-c3sc(-c4cccs4)c(CCCCCCCCCCCC)c3B(c3ccccc3)c3ccccc3)cn2)c1B(c1ccccc1)c1ccccc1,0.928,8.019,48.7,4.032,3.6240747840000007,10.11719285714284,3.796,4.032,1:1,,,,conventional,conventional,,,PEDOT:PSS,PEDOT:PSS,,chlorobenzene,chlorobenzene,,-5.33,-3.48,,-5.43,-3.85,
105386,10.1002/adma.201904585,10.1002/adma.201904585,PBDB-T,BN-2fT,PBDB-T,BN-2fT,CCCCC(CC)Cc1ccc(-c2c3cc(-c4ccc(-c5sc(-c6cccs6)c6c5C(=O)c5c(CC(CC)CCCC)sc(CC(CC)CCCC)c5C6=O)s4)sc3c(-c3ccc(CC(CC)CCCC)s3)c3ccsc23)s1,CCCCCCCCCCCCc1csc(-c2cnc(-c3sc(-c4scc(F)c4F)c(CCCCCCCCCCCC)c3B(c3ccccc3)c3ccccc3)cn2)c1B(c1ccccc1)c1ccccc1,0.926,13.012,69.8,8.776,8.410280176,4.167272379216035,8.422,8.776,1:1,,,,conventional,conventional,,,PEDOT:PSS,PEDOT:PSS,,chlorobenzene,chlorobenzene,,-5.33,-3.48,,-5.71,-3.77,
105387,10.1002/adma.201905161,10.1002/adma.201905161,PBDB-T,DCNBT-IDT,PBDB-T,DCNBT-IDT,CCCCC(CC)Cc1ccc(-c2c3cc(-c4ccc(-c5sc(-c6cccs6)c6c5C(=O)c5c(CC(CC)CCCC)sc(CC(CC)CCCC)c5C6=O)s4)sc3c(-c3ccc(CC(CC)CCCC)s3)c3ccsc23)s1,CCCCCCCCC1(CCCCCCCC)c2cc3c(cc2-c2sccc21)C(CCCCCCCC)(CCCCCCCC)c1cc(-c2c(C#N)c(C#N)cc4nsnc24)sc1-3,0.9,14.2,65.0,8.32,8.306999999999999,0.1562500000000201,8.11,8.32,1:1,DIO,DIO,,ITO/PEDOT:PSS/active layer/PDINO/Al,conventional,PDINO,PDINO,PEDOT:PSS,PEDOT:PSS,,chlorobenzene,chlorobenzene,,-5.33,-3.48,,-5.59,-3.75,
105388,10.1002/adma.201905161,10.1002/adma.201905161,PBDB-T,NDI-IDT,PBDB-T,NDI-IDT,CCCCC(CC)Cc1ccc(-c2c3cc(-c4ccc(-c5sc(-c6cccs6)c6c5C(=O)c5c(CC(CC)CCCC)sc(CC(CC)CCCC)c5C6=O)s4)sc3c(-c3ccc(CC(CC)CCCC)s3)c3ccsc23)s1,CCCCCCCCC1(CCCCCCCC)c2cc3c(cc2-c2sccc21)C(CCCCCCCC)(CCCCCCCC)c1cc(-c2cc4c5c(ccc6c5c2C(=O)N(CC(CC)CCCC)C6=O)C(=O)N(CC(CC)CCCC)C4=O)sc1-3,0.94,3.7,63.0,2.19,2.19114,0.0520547945205442,1.87,2.19,1:1,DIO,DIO,,ITO/PEDOT:PSS/active layer/PDINO/Al,conventional,PDINO,PDINO,PEDOT:PSS,PEDOT:PSS,,chlorobenzene,chlorobenzene,,-5.33,-3.48,,-5.56,-3.73,
105389,10.1002/adma.201905161,10.1002/adma.201905161,PBDB-T,N2200,PBDB-T,N2200,CCCCC(CC)Cc1ccc(-c2c3cc(-c4ccc(-c5sc(-c6cccs6)c6c5C(=O)c5c(CC(CC)CCCC)sc(CC(CC)CCCC)c5C6=O)s4)sc3c(-c3ccc(CC(CC)CCCC)s3)c3ccsc23)s1,CCCCCCCCCCC(CCCCCCCC)CN1C(=O)c2ccc3c4c(c(-c5ccc(-c6cccs6)s5)cc(c24)C1=O)C(=O)N(CC(CCCCCCCC)CCCCCCCCCC)C3=O,0.86,10.94,65.0,6.13,6.11546,0.2371941272430704,5.67,6.13,1:1,DIO,DIO,,ITO/PEDOT:PSS/active layer/PDINO/Al,conventional,PDINO,PDINO,PEDOT:PSS,PEDOT:PSS,,chlorobenzene,chlorobenzene,,-5.33,-3.48,,-5.71,-4.02,
105390,10.1002/adma.201907059,10.1002/adma.201907059,PBTT-F,Y6,PBTT-F,Y6,CCCCC(CC)Cc1sc(-c2c3cc(-c4ccc(-c5sc(-c6cccs6)c6c5C(=O)c5c(sc(CC(CC)CCCC)c5CC(CC)CCCC)C6=O)s4)sc3c(-c3cc(F)c(CC(CC)CCCC)s3)c3ccsc23)cc1F,CCCCCCCCCCCc1c(/C=C2\C(=O)c3cc(F)c(F)cc3C2=C(C#N)C#N)sc2c1sc1c3c4nsnc4c4c5sc6c(CCCCCCCCCCC)c(/C=C7\C(=O)c8cc(F)c(F)cc8C7=C(C#N)C#N)sc6c5n(CC(CC)CCCC)c4c3n(CC(CC)CCCC)c21,0.84,23.9,75.8,15.1,15.217607999999998,0.7788609271523101,14.8,15.1,1:1.1,1-chloronaphthalene (CN),,0.5 wt%,ITO/ZnO/PBTT-F:Y6/MoO3/Ag,inverted,ZnO,ZnO,MoO3,MoO3,80.0,chloroform,chloroform,110.0,-5.48,-3.68,,-5.65,-4.09,
105391,10.1002/adma.201907059,10.1002/adma.201907059,PBTT-F,Y6,PBTT-F,Y6,CCCCC(CC)Cc1sc(-c2c3cc(-c4ccc(-c5sc(-c6cccs6)c6c5C(=O)c5c(sc(CC(CC)CCCC)c5CC(CC)CCCC)C6=O)s4)sc3c(-c3cc(F)c(CC(CC)CCCC)s3)c3ccsc23)cc1F,CCCCCCCCCCCc1c(/C=C2\C(=O)c3cc(F)c(F)cc3C2=C(C#N)C#N)sc2c1sc1c3c4nsnc4c4c5sc6c(CCCCCCCCCCC)c(/C=C7\C(=O)c8cc(F)c(F)cc8C7=C(C#N)C#N)sc6c5n(CC(CC)CCCC)c4c3n(CC(CC)CCCC)c21,0.84,24.8,77.1,16.1,16.061472,0.2393043478261055,15.9,16.1,1:1.1,1-chloronaphthalene (CN),,0.5 wt%,ITO/ZnO/PBTT-F:Y6/MoO3/Ag,inverted,ZnO,ZnO,MoO3,MoO3,100.0,chloroform,chloroform,110.0,-5.48,-3.68,,-5.65,-4.09,
105392,10.1002/adma.201907059,10.1002/adma.201907059,PBTT-F,Y6,PBTT-F,Y6,CCCCC(CC)Cc1sc(-c2c3cc(-c4ccc(-c5sc(-c6cccs6)c6c5C(=O)c5c(sc(CC(CC)CCCC)c5CC(CC)CCCC)C6=O)s4)sc3c(-c3cc(F)c(CC(CC)CCCC)s3)c3ccsc23)cc1F,CCCCCCCCCCCc1c(/C=C2\C(=O)c3cc(F)c(F)cc3C2=C(C#N)C#N)sc2c1sc1c3c4nsnc4c4c5sc6c(CCCCCCCCCCC)c(/C=C7\C(=O)c8cc(F)c(F)cc8C7=C(C#N)C#N)sc6c5n(CC(CC)CCCC)c4c3n(CC(CC)CCCC)c21,0.82,25.0,70.7,14.6,14.4935,0.7294520547945117,14.1,14.6,1:1.1,1-chloronaphthalene (CN),,0.5 wt%,ITO/ZnO/PBTT-F:Y6/MoO3/Ag,inverted,ZnO,ZnO,MoO3,MoO3,150.0,chloroform,chloroform,110.0,-5.48,-3.68,,-5.65,-4.09,
105393,10.1002/adma.201907059,10.1002/adma.201907059,PBTT-F,Y6,PBTT-F,Y6,CCCCC(CC)Cc1sc(-c2c3cc(-c4ccc(-c5sc(-c6cccs6)c6c5C(=O)c5c(sc(CC(CC)CCCC)c5CC(CC)CCCC)C6=O)s4)sc3c(-c3cc(F)c(CC(CC)CCCC)s3)c3ccsc23)cc1F,CCCCCCCCCCCc1c(/C=C2\C(=O)c3cc(F)c(F)cc3C2=C(C#N)C#N)sc2c1sc1c3c4nsnc4c4c5sc6c(CCCCCCCCCCC)c(/C=C7\C(=O)c8cc(F)c(F)cc8C7=C(C#N)C#N)sc6c5n(CC(CC)CCCC)c4c3n(CC(CC)CCCC)c21,0.82,25.6,67.6,14.2,14.190592,0.0662535211267642,13.9,14.2,1:1.1,1-chloronaphthalene (CN),,0.5 wt%,ITO/ZnO/PBTT-F:Y6/MoO3/Ag,inverted,ZnO,ZnO,MoO3,MoO3,190.0,chloroform,chloroform,110.0,-5.48,-3.68,,-5.65,-4.09,
105394,10.1002/adma.202000645,10.1002/adma.202000645,PBD-SF,INIC,PBDB-T-SF,INIC,CCCCC(CC)CSc1sc(-c2c3cc(-c4ccc(-c5sc(-c6cccs6)c6c5C(=O)c5c(CC(CC)CCCC)sc(CC(CC)CCCC)c5C6=O)s4)sc3c(-c3cc(F)c(SCC(CC)CCCC)s3)c3ccsc23)cc1F,CCCCCCc1ccc(C2(c3ccc(CCCCCC)cc3)c3cc4c(cc3-c3sc5c(sc6cc(/C=C7\C(=O)c8ccccc8C7=C(C#N)C#N)sc65)c32)C(c2ccc(CCCCCC)cc2)(c2ccc(CCCCCC)cc2)c2c-4sc3c2sc2cc(/C=C4\C(=O)c5ccccc5C4=C(C#N)C#N)sc23)cc1,1.06,9.89,49.0,5.1,5.136866000000001,0.722862745098071,5.0,5.1,,,,,inverted,inverted,ZnO,ZnO,MoOx,MoO3,,chloroform,chloroform,,-5.32,-3.51,,-5.45,-3.88,
105395,10.1002/adma.202000645,10.1002/adma.202000645,PBD-SF,FINIC,PBDB-T-SF,FINIC,CCCCC(CC)CSc1sc(-c2c3cc(-c4ccc(-c5sc(-c6cccs6)c6c5C(=O)c5c(CC(CC)CCCC)sc(CC(CC)CCCC)c5C6=O)s4)sc3c(-c3cc(F)c(SCC(CC)CCCC)s3)c3ccsc23)cc1F,CCCCCCc1ccc(C2(c3ccc(CCCCCC)c(F)c3)c3cc4c(cc3-c3sc5c(sc6cc(/C=C7\C(=O)c8cc(F)c(F)cc8C7=C(C#N)C#N)sc65)c32)C(c2ccc(CCCCCC)c(F)c2)(c2ccc(CCCCCC)c(F)c2)c2c-4sc3c2sc2cc(/C=C4\C(=O)c5cc(F)c(F)cc5C4=C(C#N)C#N)sc23)cc1F,0.88,22.0,73.0,14.0,14.1328,0.9485714285714256,13.7,14.0,,,,,inverted,inverted,ZnO,ZnO,MoOx,MoO3,,chloroform,chloroform,,-5.32,-3.51,,-5.5,-3.99,
105396,10.1002/adma.202001476,10.1002/adma.202001476,PBDTTT-E-T,DCNBT-TPC,PBDTTT-E-T,DCNBT-TPC,CCCCC(CC)COC(=O)c1cc2csc(-c3cc4c(-c5ccc(CC(CC)CCCC)s5)c5sccc5c(-c5ccc(CC(CC)CCCC)s5)c4s3)c2s1,CCCCCCCCC1(CCCCCCCC)Oc2cc3c(cc2-c2sccc21)OC(CCCCCCCC)(CCCCCCCC)c1cc(-c2c(C#N)c(C#N)cc4nsnc24)sc1-3,0.73,19.44,65.8,9.34,9.3378096,0.0234518201284788,8.99,9.34,1:0.7,DIO,DIO,,ITO/PEDOT:PSS/active layer/PDINO/Al,conventional,PDINO,PDINO,PEDOT:PSS,PEDOT:PSS,,chloroform,chloroform,120.0,-5.09,-3.22,,-5.54,-3.8,
105397,10.1002/adma.202001476,10.1002/adma.202001476,PBDTTT-E-T,DCNBT-TPIC,PBDTTT-E-T,DCNBT-TPIC,CCCCC(CC)COC(=O)c1cc2csc(-c3cc4c(-c5ccc(CC(CC)CCCC)s5)c5sccc5c(-c5ccc(CC(CC)CCCC)s5)c4s3)c2s1,CCCCCCCCC1(CCCCCCCC)Cc2cc3c(cc2-c2sc(-c4c(C#N)c(C#N)cc5nsnc45)cc21)C(CCCCCCCC)(CCCCCCCC)Oc1ccsc1-3,0.7,22.52,64.8,10.22,10.215072,0.0482191780822052,9.78,10.22,1:0.7,DIO,DIO,,ITO/PEDOT:PSS/active layer/PDINO/Al,conventional,PDINO,PDINO,PEDOT:PSS,PEDOT:PSS,,chloroform,chloroform,120.0,-5.09,-3.22,,-5.51,-3.87,
105398,10.1002/adma.202004183,10.1002/adma.202004183,PM6:L11,,PM6:L11,,,,0.95,18.0,64.3,11.1,10.995299999999997,0.9432432432432696,10.8,11.1,,,,,ITO/PEDOT:PSS/active layer/PDINO/Al,conventional,PDINO,PDINO,PEDOT:PSS,PEDOT:PSS,,,,,,,,,,
105399,10.1002/adma.202004183,10.1002/adma.202004183,PM6:L14,,PM6:L14,,,,0.96,20.6,72.1,14.3,14.258495999999996,0.2902377622377854,14.0,14.3,,,,,ITO/PEDOT:PSS/active layer/PDINO/Al,conventional,PDINO,PDINO,PEDOT:PSS,PEDOT:PSS,,,,,,,,,,
