Repository: JiYiqaq/PCE-KA-GNN

# Data directory

- `raw/Active_Database.csv` is the immutable source dataset bundled under CC BY 4.0. Do not overwrite it with processed data.
- `processed/` is created and populated by the training pipeline. Generated `.pt` and `.pth` caches are intentionally ignored by Git because they can exceed GitHub's normal single-file limit.

See `../DATA_LICENSE.md` for provenance, license and checksum information.

File: data/raw/Active_Database.csv (part 383 of 471)
id,doi,doi_norm,donor,acceptor,donor_canonical,acceptor_canonical,donor_smiles,acceptor_smiles,voc,jsc,ff,pce,pce_recomputed,pce_relative_error_percent,pce_avg,pce_best,d_a_ratio,additive,additive_canonical,additive_ratio,device_structure,device_type,etl,etl_canonical,htl,htl_canonical,active_layer_thickness,solvent,solvent_canonical,annealing_temp,homo_d,lumo_d,eg_d,homo_a,lumo_a,eg_a
105400,10.1002/adma.202005386,10.1002/adma.202005386,D18,Y6,D18,Y6,CCCCCCC(CCCC)Cc1csc(-c2cc3c4nsnc4c4cc(-c5cc(CC(CCCC)CCCCCC)c(-c6cc7c(-c8cc(F)c(CC(CC)CCCC)s8)c8sccc8c(-c8cc(F)c(CC(CC)CCCC)s8)c7s6)s5)sc4c3s2)c1,CCCCCCCCCCCc1c(/C=C2\C(=O)c3cc(F)c(F)cc3C2=C(C#N)C#N)sc2c1sc1c3c4nsnc4c4c5sc6c(CCCCCCCCCCC)c(/C=C7\C(=O)c8cc(F)c(F)cc8C7=C(C#N)C#N)sc6c5n(CC(CC)CCCC)c4c3n(CC(CC)CCCC)c21,0.843,23.97,76.4,15.75,15.437926439999998,1.98141942857144,15.42,15.75,,,,,conventional,conventional,,,,,,chloroform,chloroform,,-5.51,-2.77,,-5.65,-4.09,
105401,10.1002/adma.202005386,10.1002/adma.202005386,D18,Y6,D18,Y6,CCCCCCC(CCCC)Cc1csc(-c2cc3c4nsnc4c4cc(-c5cc(CC(CCCC)CCCCCC)c(-c6cc7c(-c8cc(F)c(CC(CC)CCCC)s8)c8sccc8c(-c8cc(F)c(CC(CC)CCCC)s8)c7s6)s5)sc4c3s2)c1,CCCCCCCCCCCc1c(/C=C2\C(=O)c3cc(F)c(F)cc3C2=C(C#N)C#N)sc2c1sc1c3c4nsnc4c4c5sc6c(CCCCCCCCCCC)c(/C=C7\C(=O)c8cc(F)c(F)cc8C7=C(C#N)C#N)sc6c5n(CC(CC)CCCC)c4c3n(CC(CC)CCCC)c21,0.837,27.14,76.1,17.63,17.287012979999997,1.945473737946696,17.31,17.63,,,,,conventional,conventional,,,,,,chloroform,chloroform,,-5.51,-2.77,,-5.65,-4.09,
105402,10.1002/adma.202005386,10.1002/adma.202005386,D18,IT-4F,D18,IT-4F,CCCCCCC(CCCC)Cc1csc(-c2cc3c4nsnc4c4cc(-c5cc(CC(CCCC)CCCCCC)c(-c6cc7c(-c8cc(F)c(CC(CC)CCCC)s8)c8sccc8c(-c8cc(F)c(CC(CC)CCCC)s8)c7s6)s5)sc4c3s2)c1,CCCCCCc1ccc(C2(c3ccc(CCCCCC)cc3)c3cc4c(cc3-c3sc5cc(/C=C6\C(=O)c7cc(F)c(F)cc7C6=C(C#N)C#N)sc5c32)C(c2ccc(CCCCCC)cc2)(c2ccc(CCCCCC)cc2)c2c-4sc3cc(/C=C4\C(=O)c5cc(F)c(F)cc5C4=C(C#N)C#N)sc23)cc1,0.896,20.25,68.6,12.75,12.446784,2.3781647058823454,12.46,12.75,,,,,conventional,conventional,,,,,,chloroform,chloroform,,-5.51,-2.77,,-5.66,-4.14,
105403,10.1002/adma.202005386,10.1002/adma.202005386,D18,IT-4F,D18,IT-4F,CCCCCCC(CCCC)Cc1csc(-c2cc3c4nsnc4c4cc(-c5cc(CC(CCCC)CCCCCC)c(-c6cc7c(-c8cc(F)c(CC(CC)CCCC)s8)c8sccc8c(-c8cc(F)c(CC(CC)CCCC)s8)c7s6)s5)sc4c3s2)c1,CCCCCCc1ccc(C2(c3ccc(CCCCCC)cc3)c3cc4c(cc3-c3sc5cc(/C=C6\C(=O)c7cc(F)c(F)cc7C6=C(C#N)C#N)sc5c32)C(c2ccc(CCCCCC)cc2)(c2ccc(CCCCCC)cc2)c2c-4sc3cc(/C=C4\C(=O)c5cc(F)c(F)cc5C4=C(C#N)C#N)sc23)cc1,0.864,22.27,74.6,14.91,14.353994879999998,3.729075251509066,14.37,14.91,,,,,conventional,conventional,,,,,,chloroform,chloroform,,-5.51,-2.77,,-5.66,-4.14,
105404,10.1002/adma.202005386,10.1002/adma.202005386,D18,IEICO-4Cl,D18,IEICO-4Cl,CCCCCCC(CCCC)Cc1csc(-c2cc3c4nsnc4c4cc(-c5cc(CC(CCCC)CCCCCC)c(-c6cc7c(-c8cc(F)c(CC(CC)CCCC)s8)c8sccc8c(-c8cc(F)c(CC(CC)CCCC)s8)c7s6)s5)sc4c3s2)c1,CCCCCCc1ccc(C2(c3ccc(CCCCCC)cc3)c3cc4c(cc3-c3sc(-c5sc(/C=C6\C(=O)c7cc(Cl)c(Cl)cc7C6=C(C#N)C#N)cc5OCC(CC)CCCC)cc32)C(c2ccc(CCCCCC)cc2)(c2ccc(CCCCCC)cc2)c2cc(-c3sc(/C=C5\C(=O)c6cc(Cl)c(Cl)cc6C5=C(C#N)C#N)cc3OCC(CC)CCCC)sc2-4)cc1,0.798,3.24,49.1,1.34,1.26949032,5.261916417910449,1.27,1.34,,,,,conventional,conventional,,,,,,chloroform,chloroform,,-5.51,-2.77,,-5.56,-4.23,
105405,10.1002/adma.202005386,10.1002/adma.202005386,D18,IEICO-4Cl,D18,IEICO-4Cl,CCCCCCC(CCCC)Cc1csc(-c2cc3c4nsnc4c4cc(-c5cc(CC(CCCC)CCCCCC)c(-c6cc7c(-c8cc(F)c(CC(CC)CCCC)s8)c8sccc8c(-c8cc(F)c(CC(CC)CCCC)s8)c7s6)s5)sc4c3s2)c1,CCCCCCc1ccc(C2(c3ccc(CCCCCC)cc3)c3cc4c(cc3-c3sc(-c5sc(/C=C6\C(=O)c7cc(Cl)c(Cl)cc7C6=C(C#N)C#N)cc5OCC(CC)CCCC)cc32)C(c2ccc(CCCCCC)cc2)(c2ccc(CCCCCC)cc2)c2cc(-c3sc(/C=C5\C(=O)c6cc(Cl)c(Cl)cc6C5=C(C#N)C#N)cc3OCC(CC)CCCC)sc2-4)cc1,0.796,3.45,49.1,1.42,1.3483842,5.043366197183084,1.35,1.42,,,,,conventional,conventional,,,,,,chloroform,chloroform,,-5.51,-2.77,,-5.56,-4.23,
105406,10.1002/adma.202005942,10.1002/adma.202005942,PM6,PY-IT,PM6,PY-IT,COC(=O)C(C)(C)c1cc(C)cc(-c2sc3c4sc5cc(/C=C6/C(=O)c7cc(F)cc(c7)C(=O)/C6=C\c6cc(C(C)(C)C(=O)OC)c(-c7cc(C)cc(C(C)(C)C(=O)OC)c7)s6)sc5c4c(C(C)(C)C(=O)OC)ccc2-3)c1,CCCCCCCCCCCc1c(/C=C2\C(=O)c3ccccc3C2=C(C#N)C#N)sc2c1sc1c3c4nsnc4c4c5sc6c(CCCCCCCCCCC)c(/C=C7\C(=O)c8cc(-c9cccs9)ccc8C7=C(C#N)C#N)sc6c5n(CC(CCCCCCCC)CCCCCCCCCC)c4c3n(CC(CCCCCCCC)CCCCCCCCCC)c21,0.933,22.3,72.3,15.05,15.0426657,0.0487328903654493,14.83,15.05,,,,,ITO/PEDOT:PSS/PM6:PY-IT/Zracac/Al,conventional,Zracac,ZrAcac,PEDOT:PSS,PEDOT:PSS,,,,,-5.56,-3.65,,-5.68,-3.94,
105407,10.1002/adma.202005942,10.1002/adma.202005942,PM6,PY-OT,PM6,PY-OT,COC(=O)C(C)(C)c1cc(C)cc(-c2sc3c4sc5cc(/C=C6/C(=O)c7cc(F)cc(c7)C(=O)/C6=C\c6cc(C(C)(C)C(=O)OC)c(-c7cc(C)cc(C(C)(C)C(=O)OC)c7)s6)sc5c4c(C(C)(C)C(=O)OC)ccc2-3)c1,CCCCCCCCCCCc1c(/C=C2\C(=O)c3ccccc3C2=C(C#N)C#N)sc2c1sc1c3c4nsnc4c4c5sc6c(CCCCCCCCCCC)c(/C=C7\C(=O)c8ccc(-c9cccs9)cc8C7=C(C#N)C#N)sc6c5n(CC(CCCCCCCC)CCCCCCCCCC)c4c3n(CC(CCCCCCCC)CCCCCCCCCC)c21,0.954,16.82,62.6,10.04,10.04497128,0.0495147410358689,9.82,10.04,,,,,ITO/PEDOT:PSS/PM6:PY-OT/Zracac/Al,conventional,Zracac,ZrAcac,PEDOT:PSS,PEDOT:PSS,,,,,-5.56,-3.65,,-5.69,-3.9,
105408,10.1002/adma.202005942,10.1002/adma.202005942,PM6,PY-IOT,PM6,PY-IOT,COC(=O)C(C)(C)c1cc(C)cc(-c2sc3c4sc5cc(/C=C6/C(=O)c7cc(F)cc(c7)C(=O)/C6=C\c6cc(C(C)(C)C(=O)OC)c(-c7cc(C)cc(C(C)(C)C(=O)OC)c7)s6)sc5c4c(C(C)(C)C(=O)OC)ccc2-3)c1,CCCCCCCCCCCc1c(/C=C2\C(=O)c3ccccc3C2=C(C#N)C#N)sc2c1sc1c3c4nsnc4c4c5sc6c(CCCCCCCCCCC)c(/C=C7\C(=O)c8cc(-c9ccc(-c%10ccc%11c(c%10)C(=C(C#N)C#N)/C(=C/c%10sc%12c(sc%13c%14c%15nsnc%15c%15c%16sc%17c(CCCCCCCCCCC)c(/C=C%18\C(=O)c%19ccc(-c%20cccs%20)cc%19C%18=C(C#N)C#N)sc%17c%16n(CC(CCCCCCCC)CCCCCCCCCC)c%15c%14n(CC(CCCCCCCC)CCCCCCCCCC)c%12%13)c%10CCCCCCCCCCC)C%11=O)s9)ccc8C7=C(C#N)C#N)sc6c5n(CC(CCCCCCCC)CCCCCCCCCC)c4c3n(CC(CCCCCCCC)CCCCCCCCCC)c21,0.939,19.71,65.6,12.12,12.14104464,0.173635643564367,11.97,12.12,,,,,ITO/PEDOT:PSS/PM6:PY-IOT/Zracac/Al,conventional,Zracac,ZrAcac,PEDOT:PSS,PEDOT:PSS,,,,,-5.56,-3.65,,-5.68,-3.92,
105409,10.1002/adma.202005942,10.1002/adma.202005942,PM6,PY-IT,PM6,PY-IT,COC(=O)C(C)(C)c1cc(C)cc(-c2sc3c4sc5cc(/C=C6/C(=O)c7cc(F)cc(c7)C(=O)/C6=C\c6cc(C(C)(C)C(=O)OC)c(-c7cc(C)cc(C(C)(C)C(=O)OC)c7)s6)sc5c4c(C(C)(C)C(=O)OC)ccc2-3)c1,CCCCCCCCCCCc1c(/C=C2\C(=O)c3ccccc3C2=C(C#N)C#N)sc2c1sc1c3c4nsnc4c4c5sc6c(CCCCCCCCCCC)c(/C=C7\C(=O)c8cc(-c9cccs9)ccc8C7=C(C#N)C#N)sc6c5n(CC(CCCCCCCC)CCCCCCCCCC)c4c3n(CC(CCCCCCCC)CCCCCCCCCC)c21,0.924,22.96,70.6,14.93,14.97781824,0.3202829202947072,,14.93,,,,,ITO/PEDOT:PSS/PM6:PY-IT/PFN-Br/Ag,conventional,PFN-Br,PFN-Br,PEDOT:PSS,PEDOT:PSS,,,,,-5.56,-3.65,,-5.68,-3.94,
105410,10.1002/adma.202101295,10.1002/adma.202101295,PBDB-T:PIDIC2T,,PBDB-T:PIDIC2T,,,,0.8,9.07,41.0,2.97,2.97496,0.1670033670033545,2.88,2.97,,,,,ITO/ZnO/active layer/MoO3/Ag,inverted,ZnO,ZnO,MoO3,MoO3,,chloroform,chloroform,,,,,,,
105411,10.1002/adma.202101295,10.1002/adma.202101295,PBDB-T-b-PIDIC2T,,PBDB-T-b-PIDIC2T,,,,0.86,9.76,49.0,4.2,4.112863999999999,2.0746666666666904,4.02,4.2,,,,,ITO/ZnO/active layer/MoO3/Ag,inverted,ZnO,ZnO,MoO3,MoO3,,chloroform,chloroform,,,,,,,
105412,10.1002/adma.202101295,10.1002/adma.202101295,PBDB-T:PTY6,,PBDB-T:PTY6,,,,0.86,20.64,68.0,12.2,12.070272,1.0633442622950826,11.97,12.2,,,,,ITO/ZnO/active layer/MoO3/Ag,inverted,ZnO,ZnO,MoO3,MoO3,,chloroform,chloroform,,,,,,,
105413,10.1002/adma.202101295,10.1002/adma.202101295,PBDB-T-b-PTY6,,PBDB-T-b-PTY6,,,,0.89,15.42,63.0,8.64,8.645994,0.0693749999999929,8.41,8.64,,,,,ITO/ZnO/active layer/MoO3/Ag,inverted,ZnO,ZnO,MoO3,MoO3,,chloroform,chloroform,,,,,,,
105414,10.1002/adma.202102635,10.1002/adma.202102635,PM6,L14,PM6,L14,COC(=O)C(C)(C)c1cc(C)cc(-c2sc3c4sc5cc(/C=C6/C(=O)c7cc(F)cc(c7)C(=O)/C6=C\c6cc(C(C)(C)C(=O)OC)c(-c7cc(C)cc(C(C)(C)C(=O)OC)c7)s6)sc5c4c(C(C)(C)C(=O)OC)ccc2-3)c1,,0.953,21.12,71.6,14.41,14.411189759999996,0.0082564885495993,14.08,14.41,1:1.2,1-chloronaphthalene,CN,,ITO/PEDOT:PSS/active layer/PDIN/Al,conventional,PDIN,PDIN,PEDOT:PSS,PEDOT:PSS,,chloroform,chloroform,,-5.56,-3.65,,-5.775,-4.16,
105415,10.1002/adma.202102635,10.1002/adma.202102635,PM6,L15,PM6,L15,COC(=O)C(C)(C)c1cc(C)cc(-c2sc3c4sc5cc(/C=C6/C(=O)c7cc(F)cc(c7)C(=O)/C6=C\c6cc(C(C)(C)C(=O)OC)c(-c7cc(C)cc(C(C)(C)C(=O)OC)c7)s6)sc5c4c(C(C)(C)C(=O)OC)ccc2-3)c1,CCCCCCCCCCCc1c(/C=C2\C(=O)c3ccccc3C2=C(C#N)C#N)sc2c1sc1c3c4nsnc4c4c5sc6c(CCCCCCCCCCC)c(/C=C7\C(=O)c8cc(-c9cc%10c(=O)n(CC(CCCCCC)CCCCCCCC)c(=O)c%11ccsc%11c%10s9)ccc8C7=C(C#N)C#N)sc6c5n(CC(CCCCCCCC)CCCCCCCCCC)c4c3n(CC(CCCCCCCC)CCCCCCCCCC)c21,0.953,22.21,71.86,15.22,15.209981018,0.0658277398160436,14.95,15.22,1:1.2,1-chloronaphthalene,CN,,ITO/PEDOT:PSS/active layer/PDIN/Al,conventional,PDIN,PDIN,PEDOT:PSS,PEDOT:PSS,,chloroform,chloroform,,-5.56,-3.65,,-5.75,-3.94,
105417,10.1002/adma.202102635,10.1002/adma.202102635,PM6,MBTI,PM6,MBTI,COC(=O)C(C)(C)c1cc(C)cc(-c2sc3c4sc5cc(/C=C6/C(=O)c7cc(F)cc(c7)C(=O)/C6=C\c6cc(C(C)(C)C(=O)OC)c(-c7cc(C)cc(C(C)(C)C(=O)OC)c7)s6)sc5c4c(C(C)(C)C(=O)OC)ccc2-3)c1,,0.983,13.66,58.43,7.84,7.845851854,0.0746409948979633,7.5,7.84,1:1.2,1-chloronaphthalene,CN,,ITO/PEDOT:PSS/active layer/PDIN/Al,conventional,PDIN,PDIN,PEDOT:PSS,PEDOT:PSS,,chloroform,chloroform,,-5.56,-3.65,,,,
105418,10.1002/adma.202107361,10.1002/adma.202107361,,PYTS-0.0,,PY-IT,,CCCCCCCCCCCc1c(/C=C2\C(=O)c3ccccc3C2=C(C#N)C#N)sc2c1sc1c3c4nsnc4c4c5sc6c(CCCCCCCCCCC)c(/C=C7\C(=O)c8cc(-c9cccs9)ccc8C7=C(C#N)C#N)sc6c5n(CC(CCCCCCCC)CCCCCCCCCC)c4c3n(CC(CCCCCCCC)CCCCCCCCCC)c21,0.92,22.38,63.0,13.01,12.971448,0.2963259031514162,12.82,13.01,,,,,conventional,conventional,,,,,,,,,,,,-5.88,-4.28,
105419,10.1002/adma.202107361,10.1002/adma.202107361,,PYTS-0.1,,PYTS-0.1,,,0.92,22.52,68.0,14.19,14.088511999999998,0.7152078928823226,14.04,14.19,,,,,conventional,conventional,,,,,,chlorobenzene,,,,,,,,
105420,10.1002/adma.202107361,10.1002/adma.202107361,,PYTS-0.3,,PYTS-0.3,,,0.92,22.91,70.0,14.68,14.75404,0.5043596730245239,14.35,14.68,,,,,conventional,conventional,,,,,,chlorobenzene,,,,,,,,
105421,10.1002/adma.202107361,10.1002/adma.202107361,,PYTS-0.5,,PYTS-0.5,,CCCCCCCCCCCc1c(/C=C2\C(=O)c3ccccc3C2=C(C#N)C#N)sc2c1sc1c3c4nsnc4c4c5sc6c(CCCCCCCCCCC)c(/C=C7\C(=O)c8cc(-c9ccc(SCCCCCCCCSc%10ccc(-c%11ccc%12c(c%11)C(=O)/C(=C\c%11sc%13c(sc%14c%15c%16nsnc%16c%16c%17sc%18c(CCCCCCCCCCC)c(/C=C%19\C(=O)c%20cc(-c%21cccs%21)ccc%20C%19=C(C#N)C#N)sc%18c%17n(CC(CCCCCCCC)CCCCCCCCCC)c%16c%15n(CC(CCCCCCCC)CCCCCCCCCC)c%13%14)c%11CCCCCCCCCCC)C%12=C(C#N)C#N)s%10)s9)ccc8C7=C(C#N)C#N)sc6c5n(CC(CCCCCCCC)CCCCCCCCCC)c4c3n(CC(CCCCCCCC)CCCCCCCCCC)c21,0.92,14.46,60.0,7.91,7.9819200000000015,0.9092288242730886,7.68,7.91,,,,,conventional,conventional,,,,,,chlorobenzene,,,,,,-5.89,-4.19,
105422,10.1002/adma.202107361,10.1002/adma.202107361,,PYTS-1.0,,PYTS-1.0,,CCCCCCCCCCCc1c(/C=C2\C(=O)c3ccccc3C2=C(C#N)C#N)sc2c1sc1c3c4nsnc4c4c5sc6c(CCCCCCCCCCC)c(/C=C7\C(=O)c8cc(-c9ccc(SCCCCCCCCSc%10cccs%10)s9)ccc8C7=C(C#N)C#N)sc6c5n(CC(CCCCCCCC)CCCCCCCCCC)c4c3n(CC(CCCCCCCC)CCCCCCCCCC)c21,0.89,4.31,44.0,1.71,1.687796,1.2984795321637492,1.64,1.71,,,,,conventional,conventional,,,,,,chlorobenzene,,,,,,-5.87,-4.17,
105423,10.1002/adma.202108749,10.1002/adma.202108749,PTQ10,PY-IT,PTQ10,PY-IT,CCCCCCCCC(CCCCCC)COc1cnc2c(-c3cccs3)c(F)c(F)cc2n1,CCCCCCCCCCCc1c(/C=C2\C(=O)c3ccccc3C2=C(C#N)C#N)sc2c1sc1c3c4nsnc4c4c5sc6c(CCCCCCCCCCC)c(/C=C7\C(=O)c8cc(-c9cccs9)ccc8C7=C(C#N)C#N)sc6c5n(CC(CCCCCCCC)CCCCCCCCCC)c4c3n(CC(CCCCCCCC)CCCCCCCCCC)c21,0.96,18.51,68.16,12.11,12.11175936,0.0145281585466509,11.87,12.11,1.2:1.0,CN,CN,,ITO/PEDOT:PSS/active layer/PDINN/Ag,conventional,PDINN,PDINN,PEDOT:PSS,PEDOT:PSS,,chloroform,chloroform,95.0,-5.54,-2.92,,-5.68,-3.94,
105424,10.1002/adma.202108749,10.1002/adma.202108749,PM6,PY-IT,PM6,PY-IT,COC(=O)C(C)(C)c1cc(C)cc(-c2sc3c4sc5cc(/C=C6/C(=O)c7cc(F)cc(c7)C(=O)/C6=C\c6cc(C(C)(C)C(=O)OC)c(-c7cc(C)cc(C(C)(C)C(=O)OC)c7)s6)sc5c4c(C(C)(C)C(=O)OC)ccc2-3)c1,CCCCCCCCCCCc1c(/C=C2\C(=O)c3ccccc3C2=C(C#N)C#N)sc2c1sc1c3c4nsnc4c4c5sc6c(CCCCCCCCCCC)c(/C=C7\C(=O)c8cc(-c9cccs9)ccc8C7=C(C#N)C#N)sc6c5n(CC(CCCCCCCC)CCCCCCCCCC)c4c3n(CC(CCCCCCCC)CCCCCCCCCC)c21,0.92,23.27,70.55,15.1,15.1036262,0.0240145695364195,14.91,15.1,1.2:1.0,CN,CN,,ITO/PEDOT:PSS/active layer/PDINN/Ag,conventional,PDINN,PDINN,PEDOT:PSS,PEDOT:PSS,,chloroform,chloroform,95.0,-5.56,-3.65,,-5.68,-3.94,
105426,10.1002/adma.202109516,10.1002/adma.202109516,PTQ10,BTP-Th,PTQ10,BTP-Th,CCCCCCCCC(CCCCCC)COc1cnc2c(-c3cccs3)c(F)c(F)cc2n1,CCCCCCc1ccc(-c2c(/C=C3\C(=O)c4cc(F)c(F)cc4C3=C(C#N)C#N)sc3c2sc2c4c5nsnc5c5c6sc7c(-c8ccc(CCCCCC)s8)c(/C=C8\C(=O)c9cc(F)c(F)cc9C8=C(C#N)C#N)sc7c6n(CC(CCCC)CCCCCC)c5c4n(CC(CCCC)CCCCCC)c32)s1,0.901,24.38,72.4,15.89,15.903659120000002,0.0859604782882415,15.5,15.89,1:1.2,0,,,ITO/PEDOT:PSS/active layer/PNDIT-F3N/Ag,conventional,PNDIT-F3N,PNDIT-F3N,PEDOT:PSS,PEDOT:PSS,,,,,-5.54,-2.92,,-5.75,-3.96,
105427,10.1002/adma.202109516,10.1002/adma.202109516,PTQ10,BTP-FTh,PTQ10,BTP-FTh,CCCCCCCCC(CCCCCC)COc1cnc2c(-c3cccs3)c(F)c(F)cc2n1,CCCCCCc1sc(-c2c(/C=C3\C(=O)c4cc(F)c(F)cc4C3=C(C#N)C#N)sc3c2sc2c4c5nsnc5c5c6sc7c(-c8cc(F)c(CCCCCC)s8)c(/C=C8\C(=O)c9cc(F)c(F)cc9C8=C(C#N)C#N)sc7c6n(CC(CCCC)CCCCCC)c5c4n(CC(CCCC)CCCCCC)c32)cc1F,0.849,26.33,76.7,17.16,17.145648389999998,0.0836340909091029,16.73,17.16,1:1.2,0,,,ITO/PEDOT:PSS/active layer/PNDIT-F3N/Ag,conventional,PNDIT-F3N,PNDIT-F3N,PEDOT:PSS,PEDOT:PSS,,,,,-5.54,-2.92,,-5.8,-4.04,
105428,10.1002/adma.202109516,10.1002/adma.202109516,PTQ10,IDIC,PTQ10,IDIC,CCCCCCCCC(CCCCCC)COc1cnc2c(-c3cccs3)c(F)c(F)cc2n1,CCCCCCC1(CCCCCC)c2cc3c(cc2-c2sc(/C=C4\C(=O)c5ccccc5C4=C(C#N)C#N)cc21)C(CCCCCC)(CCCCCC)c1cc(/C=C2\C(=O)c4ccccc4C2=C(C#N)C#N)sc1-3,0.967,17.38,73.8,12.32,12.403167479999995,0.6750607142856869,12.01,12.32,1:1.2,0,,,ITO/PEDOT:PSS/active layer/PNDIT-F3N/Ag,conventional,PNDIT-F3N,PNDIT-F3N,PEDOT:PSS,PEDOT:PSS,,,,,-5.54,-2.92,,-5.69,-3.91,
105434,10.1002/adma.202110155,10.1002/adma.202110155,PM6,PY-HD,PM6,PY-HD,COC(=O)C(C)(C)c1cc(C)cc(-c2sc3c4sc5cc(/C=C6/C(=O)c7cc(F)cc(c7)C(=O)/C6=C\c6cc(C(C)(C)C(=O)OC)c(-c7cc(C)cc(C(C)(C)C(=O)OC)c7)s6)sc5c4c(C(C)(C)C(=O)OC)ccc2-3)c1,CCCCCCCCC(CCCCCC)Cn1c2c3sc(/C=C4\C(=O)c5ccccc5C4=C(C#N)C#N)c(CC(CCCC)CCCCCC)c3sc2c2c3nsnc3c3c4sc5c(CC(CCCC)CCCCCC)c(/C=C6\C(=O)c7cc(-c8cccs8)ccc7C6=C(C#N)C#N)sc5c4n(CC(CCCCCC)CCCCCCCC)c3c21,0.937,24.05,72.8,16.41,16.4053708,0.0282096282754424,16.15,16.41,,,,,ITO/PEDOT:PSS/active-layer/PNDIT-F3N/Ag,conventional,PNDIT-F3N,PNDIT-F3N,PEDOT:PSS,PEDOT:PSS,,,,,-5.56,-3.65,,-5.52,-3.94,
105435,10.1002/adma.202110155,10.1002/adma.202110155,PM6,PY-OD,PM6,PY-OD,COC(=O)C(C)(C)c1cc(C)cc(-c2sc3c4sc5cc(/C=C6/C(=O)c7cc(F)cc(c7)C(=O)/C6=C\c6cc(C(C)(C)C(=O)OC)c(-c7cc(C)cc(C(C)(C)C(=O)OC)c7)s6)sc5c4c(C(C)(C)C(=O)OC)ccc2-3)c1,CCCCCCCCCCC(CCCCCCCC)Cn1c2c3sc(/C=C4\C(=O)c5ccccc5C4=C(C#N)C#N)c(CC(CCCC)CCCCCC)c3sc2c2c3nsnc3c3c4sc5c(CC(CCCC)CCCCCC)c(/C=C6\C(=O)c7cc(-c8cccs8)ccc7C6=C(C#N)C#N)sc5c4n(CC(CCCCCCCC)CCCCCCCCCC)c3c21,0.943,23.95,73.2,16.53,16.532110199999998,0.012765880217768,16.24,16.53,,,,,ITO/PEDOT:PSS/active-layer/PNDIT-F3N/Ag,conventional,PNDIT-F3N,PNDIT-F3N,PEDOT:PSS,PEDOT:PSS,,,,,-5.56,-3.65,,-5.6,-3.84,
105436,10.1002/adma.202110155,10.1002/adma.202110155,PM6,PY-DT,PM6,PY-DT,COC(=O)C(C)(C)c1cc(C)cc(-c2sc3c4sc5cc(/C=C6/C(=O)c7cc(F)cc(c7)C(=O)/C6=C\c6cc(C(C)(C)C(=O)OC)c(-c7cc(C)cc(C(C)(C)C(=O)OC)c7)s6)sc5c4c(C(C)(C)C(=O)OC)ccc2-3)c1,CCCCCCCCCCCCC(CCCCCCCCCC)Cn1c2c3sc(/C=C4\C(=O)c5ccccc5C4=C(C#N)C#N)c(CC(CCCC)CCCCCC)c3sc2c2c3nsnc3c3c4sc5c(CC(CCCC)CCCCCC)c(/C=C6\C(=O)c7cc(-c8cccs8)ccc7C6=C(C#N)C#N)sc5c4n(CC(CCCCCCCCCC)CCCCCCCCCCCC)c3c21,0.949,23.73,74.4,16.76,16.75470888,0.0315699284009697,16.42,16.76,,,,,ITO/PEDOT:PSS/active-layer/PNDIT-F3N/Ag,conventional,PNDIT-F3N,PNDIT-F3N,PEDOT:PSS,PEDOT:PSS,,,,,-5.56,-3.65,,-5.6,-3.83,
105437,10.1002/adma.202110155,10.1002/adma.202110155,PM6,PY-DH,PM6,PY-DH,COC(=O)C(C)(C)c1cc(C)cc(-c2sc3c4sc5cc(/C=C6/C(=O)c7cc(F)cc(c7)C(=O)/C6=C\c6cc(C(C)(C)C(=O)OC)c(-c7cc(C)cc(C(C)(C)C(=O)OC)c7)s6)sc5c4c(C(C)(C)C(=O)OC)ccc2-3)c1,CCCCCCCCCCCCCCC(CCCCCCCCCCCC)Cn1c2c3sc(/C=C4\C(=O)c5ccccc5C4=C(C#N)C#N)c(CC(CCCC)CCCCCC)c3sc2c2c3nsnc3c3c4sc5c(CC(CCCC)CCCCCC)c(/C=C6\C(=O)c7cc(-c8cccs8)ccc7C6=C(C#N)C#N)sc5c4n(CC(CCCCCCCCCCCC)CCCCCCCCCCCCCC)c3c21,0.961,21.39,72.3,14.86,14.861836169999998,0.0123564602960896,14.57,14.86,,,,,ITO/PEDOT:PSS/active-layer/PNDIT-F3N/Ag,conventional,PNDIT-F3N,PNDIT-F3N,PEDOT:PSS,PEDOT:PSS,,,,,-5.56,-3.65,,-5.65,-3.76,
105438,10.1002/adma.202110155,10.1002/adma.202110155,PM6,PY-DT,PM6,PY-DT,COC(=O)C(C)(C)c1cc(C)cc(-c2sc3c4sc5cc(/C=C6/C(=O)c7cc(F)cc(c7)C(=O)/C6=C\c6cc(C(C)(C)C(=O)OC)c(-c7cc(C)cc(C(C)(C)C(=O)OC)c7)s6)sc5c4c(C(C)(C)C(=O)OC)ccc2-3)c1,CCCCCCCCCCCCC(CCCCCCCCCC)Cn1c2c3sc(/C=C4\C(=O)c5ccccc5C4=C(C#N)C#N)c(CC(CCCC)CCCCCC)c3sc2c2c3nsnc3c3c4sc5c(CC(CCCC)CCCCCC)c(/C=C6\C(=O)c7cc(-c8cccs8)ccc7C6=C(C#N)C#N)sc5c4n(CC(CCCCCCCCCC)CCCCCCCCCCCC)c3c21,0.948,23.26,73.89,16.3,16.293099672,0.0423333006134993,,16.3,,,,,ITO/PEDOT:PSS/active-layer/PNDIT-F3N/Ag,conventional,PNDIT-F3N,PNDIT-F3N,PEDOT:PSS,PEDOT:PSS,,,,,-5.56,-3.65,,-5.6,-3.83,
105439,10.1002/adma.202200361,10.1002/adma.202200361,PM6,PY-V-γ,PM6,PY-V-γ,COC(=O)C(C)(C)c1cc(C)cc(-c2sc3c4sc5cc(/C=C6/C(=O)c7cc(F)cc(c7)C(=O)/C6=C\c6cc(C(C)(C)C(=O)OC)c(-c7cc(C)cc(C(C)(C)C(=O)OC)c7)s6)sc5c4c(C(C)(C)C(=O)OC)ccc2-3)c1,C/C=C\c1ccc2c(c1)C(=O)/C(=C\c1sc3c(sc4c5c6nsnc6c6c7sc8c(CCCCCCCCCCC)c(/C=C9\C(=O)c%10cc(C)ccc%10C9=C(C#N)C#N)sc8c7n(C)c6c5n(C)c34)c1CCCCCCCCCCC)C2=C(C#N)C#N,0.912,24.8,75.8,17.1,17.144140800000002,0.258133333333339,16.9,17.1,,,,,ITO/PEDOT:PSS/PM6:PY-V-γ/PNDIT-F3N/Ag,conventional,PNDIT-F3N,PNDIT-F3N,PEDOT:PSS,PEDOT:PSS,,chloroform,chloroform,,-5.56,-3.65,,,,
105440,10.1002/adma.202200361,10.1002/adma.202200361,PM6,PY-T-γ,PM6,PY-T-γ,COC(=O)C(C)(C)c1cc(C)cc(-c2sc3c4sc5cc(/C=C6/C(=O)c7cc(F)cc(c7)C(=O)/C6=C\c6cc(C(C)(C)C(=O)OC)c(-c7cc(C)cc(C(C)(C)C(=O)OC)c7)s6)sc5c4c(C(C)(C)C(=O)OC)ccc2-3)c1,,0.929,24.1,71.9,16.1,16.097619100000003,0.0147881987577551,15.8,16.1,,,,,ITO/PEDOT:PSS/PM6:PY-T-γ/PNDIT-F3N/Ag,conventional,PNDIT-F3N,PNDIT-F3N,PEDOT:PSS,PEDOT:PSS,,chloroform,chloroform,,-5.56,-3.65,,,,
105441,10.1002/adma.202200361,10.1002/adma.202200361,PM6,PY-2T-γ,PM6,PY-2T-γ,COC(=O)C(C)(C)c1cc(C)cc(-c2sc3c4sc5cc(/C=C6/C(=O)c7cc(F)cc(c7)C(=O)/C6=C\c6cc(C(C)(C)C(=O)OC)c(-c7cc(C)cc(C(C)(C)C(=O)OC)c7)s6)sc5c4c(C(C)(C)C(=O)OC)ccc2-3)c1,,0.933,23.5,69.9,15.3,15.3259245,0.1694411764705905,15.0,15.3,,,,,ITO/PEDOT:PSS/PM6:PY-2T-γ/PNDIT-F3N/Ag,conventional,PNDIT-F3N,PNDIT-F3N,PEDOT:PSS,PEDOT:PSS,,chloroform,chloroform,,-5.56,-3.65,,,,
105442,10.1002/adma.202208008,10.1002/adma.202208008,PM6,PY-IT,PM6,PY-IT,COC(=O)C(C)(C)c1cc(C)cc(-c2sc3c4sc5cc(/C=C6/C(=O)c7cc(F)cc(c7)C(=O)/C6=C\c6cc(C(C)(C)C(=O)OC)c(-c7cc(C)cc(C(C)(C)C(=O)OC)c7)s6)sc5c4c(C(C)(C)C(=O)OC)ccc2-3)c1,CCCCCCCCCCCc1c(/C=C2\C(=O)c3ccccc3C2=C(C#N)C#N)sc2c1sc1c3c4nsnc4c4c5sc6c(CCCCCCCCCCC)c(/C=C7\C(=O)c8cc(-c9cccs9)ccc8C7=C(C#N)C#N)sc6c5n(CC(CCCCCCCC)CCCCCCCCCC)c4c3n(CC(CCCCCCCC)CCCCCCCCCC)c21,0.931,23.22,71.65,15.49,15.489168030000004,0.0053710135571115,15.36,15.49,,,,,ITO/PEDOT:PSS/PM6:PSMAs/PDINN/Ag,conventional,PDINN,PDINN,PEDOT:PSS,PEDOT:PSS,,chloroform,chloroform,,-5.56,-3.65,,-5.68,-3.94,
105443,10.1002/adma.202208008,10.1002/adma.202208008,PM6,PYTH-A,PM6,PYTH-A,COC(=O)C(C)(C)c1cc(C)cc(-c2sc3c4sc5cc(/C=C6/C(=O)c7cc(F)cc(c7)C(=O)/C6=C\c6cc(C(C)(C)C(=O)OC)c(-c7cc(C)cc(C(C)(C)C(=O)OC)c7)s6)sc5c4c(C(C)(C)C(=O)OC)ccc2-3)c1,CCCCCCCCCCCc1c(/C=C2\C(=O)c3cc(-c4ccc(-c5ccc6c(c5)C(=O)/C(=C/c5sc7c(sc8c9c%10nsnc%10c%10c%11sc%12c(CCCCCCCCCCC)c(/C=C%13\C(=O)c%14ccccc%14C%13=C(C#N)C#N)sc%12c%11n(CC(CCCCCCCC)CCCCCCCCCC)c%10c9n(CC(CCCCCCCC)CCCCCCCCCC)c78)c5CCCCCCCCCCC)C6=C(C#N)C#N)s4)ccc3C2=C(C#N)C#N)sc2c1sc1c3c4nsnc4c4c5sc6c(CCCCCCCCCCC)c(/C=C7/C(=O)c8cc(-c9ccc(CCCCCCc%10cccs%10)s9)ccc8C7=C(C#N)C#N)sc6c5n(CC(CCCCCCCC)CCCCCCCCCC)c4c3n(CC(CCCCCCCC)CCCCCCCCCC)c21,0.943,22.89,71.28,15.39,15.385980455999997,0.0261178947368661,15.18,15.39,,,,,ITO/PEDOT:PSS/PM6:PSMAs/PDINN/Ag,conventional,PDINN,PDINN,PEDOT:PSS,PEDOT:PSS,,chloroform,chloroform,,-5.56,-3.65,,-5.7,-3.89,
105444,10.1002/adma.202208008,10.1002/adma.202208008,PM6,PYTCl-A,PM6,PYTCl-A,COC(=O)C(C)(C)c1cc(C)cc(-c2sc3c4sc5cc(/C=C6/C(=O)c7cc(F)cc(c7)C(=O)/C6=C\c6cc(C(C)(C)C(=O)OC)c(-c7cc(C)cc(C(C)(C)C(=O)OC)c7)s6)sc5c4c(C(C)(C)C(=O)OC)ccc2-3)c1,CCCCCCCCCCCc1c(/C=C2\C(=O)c3ccccc3C2=C(C#N)C#N)sc2c1sc1c3c4nsnc4c4c5sc6c(CCCCCCCCCCC)c(/C=C7/C(=O)c8cc(-c9ccc(-c%10ccc%11c(c%10)C(=O)/C(=C\c%10sc%12c(sc%13c%14c%15nsnc%15c%15c%16sc%17c(CCCCCCCCCCC)c(/C=C%18/C(=O)c%19cc(-c%20sc(CCCCCCc%21cc(Cl)cs%21)cc%20Cl)ccc%19C%18=C(C#N)C#N)sc%17c%16n(CC(CCCCCCCC)CCCCCCCCCC)c%15c%14n(CC(CCCCCCCC)CCCCCCCCCC)c%12%13)c%10CCCCCCCCCCC)C%11=C(C#N)C#N)s9)ccc8C7=C(C#N)C#N)sc6c5n(CC(CCCCCCCC)CCCCCCCCCC)c4c3n(CC(CCCCCCCC)CCCCCCCCCC)c21,0.942,23.49,73.04,16.16,16.161984432,0.0122799009901016,16.03,16.16,,,,,ITO/PEDOT:PSS/PM6:PSMAs/PDINN/Ag,conventional,PDINN,PDINN,PEDOT:PSS,PEDOT:PSS,,chloroform,chloroform,,-5.56,-3.65,,-5.69,-3.92,
105445,10.1002/adma.202208008,10.1002/adma.202208008,PM6,PYTH-B,PM6,PYTH-B,COC(=O)C(C)(C)c1cc(C)cc(-c2sc3c4sc5cc(/C=C6/C(=O)c7cc(F)cc(c7)C(=O)/C6=C\c6cc(C(C)(C)C(=O)OC)c(-c7cc(C)cc(C(C)(C)C(=O)OC)c7)s6)sc5c4c(C(C)(C)C(=O)OC)ccc2-3)c1,CCCCCCCCCCCc1c(/C=C2\C(=O)c3ccccc3C2=C(C#N)C#N)sc2c1sc1c3c4nsnc4c4c5sc6c(CCCCCCCCCCC)c(/C=C7/C(=O)c8cc(-c9ccc(-c%10ccc(CCCCCCc%11ccc(-c%12cccs%12)s%11)s%10)s9)ccc8C7=C(C#N)C#N)sc6c5n(CC(CCCCCCCC)CCCCCCCCCC)c4c3n(CC(CCCCCCCC)CCCCCCCCCC)c21,0.937,20.35,68.78,13.12,13.114936010000005,0.0385974847560706,13.04,13.12,,,,,ITO/PEDOT:PSS/PM6:PSMAs/PDINN/Ag,conventional,PDINN,PDINN,PEDOT:PSS,PEDOT:PSS,,chloroform,chloroform,,-5.56,-3.65,,-5.7,-3.86,
105446,10.1002/adma.202208008,10.1002/adma.202208008,PM6,PYTCl-B,PM6,PYTCl-B,COC(=O)C(C)(C)c1cc(C)cc(-c2sc3c4sc5cc(/C=C6/C(=O)c7cc(F)cc(c7)C(=O)/C6=C\c6cc(C(C)(C)C(=O)OC)c(-c7cc(C)cc(C(C)(C)C(=O)OC)c7)s6)sc5c4c(C(C)(C)C(=O)OC)ccc2-3)c1,CCCCCCCCCCCc1c(/C=C2\C(=O)c3ccccc3C2=C(C#N)C#N)sc2c1sc1c3c4nsnc4c4c5sc6c(CCCCCCCCCCC)c(/C=C7/C(=O)c8cc(-c9ccc(-c%10sc(CCCCCCc%11cc(Cl)c(-c%12cccs%12)s%11)cc%10Cl)s9)ccc8C7=C(C#N)C#N)sc6c5n(CC(CCCCCCCC)CCCCCCCCCC)c4c3n(CC(CCCCCCCC)CCCCCCCCCC)c21,0.935,20.76,70.14,13.61,13.614594840000002,0.0337607641440328,13.46,13.61,,,,,ITO/PEDOT:PSS/PM6:PSMAs/PDINN/Ag,conventional,PDINN,PDINN,PEDOT:PSS,PEDOT:PSS,,chloroform,chloroform,,-5.56,-3.65,,-5.69,-3.9,
105447,10.1002/adma.202208008,10.1002/adma.202208008,PM6,PY-IT,PM6,PY-IT,COC(=O)C(C)(C)c1cc(C)cc(-c2sc3c4sc5cc(/C=C6/C(=O)c7cc(F)cc(c7)C(=O)/C6=C\c6cc(C(C)(C)C(=O)OC)c(-c7cc(C)cc(C(C)(C)C(=O)OC)c7)s6)sc5c4c(C(C)(C)C(=O)OC)ccc2-3)c1,CCCCCCCCCCCc1c(/C=C2\C(=O)c3ccccc3C2=C(C#N)C#N)sc2c1sc1c3c4nsnc4c4c5sc6c(CCCCCCCCCCC)c(/C=C7\C(=O)c8cc(-c9cccs9)ccc8C7=C(C#N)C#N)sc6c5n(CC(CCCCCCCC)CCCCCCCCCC)c4c3n(CC(CCCCCCCC)CCCCCCCCCC)c21,0.925,20.73,63.19,12.12,12.116840475000002,0.0260686881187903,11.88,12.12,,,,,ITO/PEDOT:PSS/PM6:PSMAs/PDINN/Ag,conventional,PDINN,PDINN,PEDOT:PSS,PEDOT:PSS,,CF,chloroform,,-5.56,-3.65,,-5.68,-3.94,
105448,10.1002/adma.202208008,10.1002/adma.202208008,PM6,PY-IT,PM6,PY-IT,COC(=O)C(C)(C)c1cc(C)cc(-c2sc3c4sc5cc(/C=C6/C(=O)c7cc(F)cc(c7)C(=O)/C6=C\c6cc(C(C)(C)C(=O)OC)c(-c7cc(C)cc(C(C)(C)C(=O)OC)c7)s6)sc5c4c(C(C)(C)C(=O)OC)ccc2-3)c1,CCCCCCCCCCCc1c(/C=C2\C(=O)c3ccccc3C2=C(C#N)C#N)sc2c1sc1c3c4nsnc4c4c5sc6c(CCCCCCCCCCC)c(/C=C7\C(=O)c8cc(-c9cccs9)ccc8C7=C(C#N)C#N)sc6c5n(CC(CCCCCCCC)CCCCCCCCCC)c4c3n(CC(CCCCCCCC)CCCCCCCCCC)c21,0.929,21.35,70.26,13.94,13.93547379,0.0324692252510623,13.67,13.94,,,,,ITO/PEDOT:PSS/PM6:PSMAs/PDINN/Ag,conventional,PDINN,PDINN,PEDOT:PSS,PEDOT:PSS,,TL,toluene,,-5.56,-3.65,,-5.68,-3.94,
105449,10.1002/adma.202208008,10.1002/adma.202208008,PM6,PYTCl-A,PM6,PYTCl-A,COC(=O)C(C)(C)c1cc(C)cc(-c2sc3c4sc5cc(/C=C6/C(=O)c7cc(F)cc(c7)C(=O)/C6=C\c6cc(C(C)(C)C(=O)OC)c(-c7cc(C)cc(C(C)(C)C(=O)OC)c7)s6)sc5c4c(C(C)(C)C(=O)OC)ccc2-3)c1,CCCCCCCCCCCc1c(/C=C2\C(=O)c3ccccc3C2=C(C#N)C#N)sc2c1sc1c3c4nsnc4c4c5sc6c(CCCCCCCCCCC)c(/C=C7/C(=O)c8cc(-c9ccc(-c%10ccc%11c(c%10)C(=O)/C(=C\c%10sc%12c(sc%13c%14c%15nsnc%15c%15c%16sc%17c(CCCCCCCCCCC)c(/C=C%18/C(=O)c%19cc(-c%20sc(CCCCCCc%21cc(Cl)cs%21)cc%20Cl)ccc%19C%18=C(C#N)C#N)sc%17c%16n(CC(CCCCCCCC)CCCCCCCCCC)c%15c%14n(CC(CCCCCCCC)CCCCCCCCCC)c%12%13)c%10CCCCCCCCCCC)C%11=C(C#N)C#N)s9)ccc8C7=C(C#N)C#N)sc6c5n(CC(CCCCCCCC)CCCCCCCCCC)c4c3n(CC(CCCCCCCC)CCCCCCCCCC)c21,0.934,21.48,70.29,14.1,14.101804728000005,0.0127994893617381,13.91,14.1,,,,,ITO/PEDOT:PSS/PM6:PSMAs/PDINN/Ag,conventional,PDINN,PDINN,PEDOT:PSS,PEDOT:PSS,,CF,chloroform,,-5.56,-3.65,,-5.69,-3.92,
105450,10.1002/adma.202208008,10.1002/adma.202208008,PM6,PYTCl-A,PM6,PYTCl-A,COC(=O)C(C)(C)c1cc(C)cc(-c2sc3c4sc5cc(/C=C6/C(=O)c7cc(F)cc(c7)C(=O)/C6=C\c6cc(C(C)(C)C(=O)OC)c(-c7cc(C)cc(C(C)(C)C(=O)OC)c7)s6)sc5c4c(C(C)(C)C(=O)OC)ccc2-3)c1,CCCCCCCCCCCc1c(/C=C2\C(=O)c3ccccc3C2=C(C#N)C#N)sc2c1sc1c3c4nsnc4c4c5sc6c(CCCCCCCCCCC)c(/C=C7/C(=O)c8cc(-c9ccc(-c%10ccc%11c(c%10)C(=O)/C(=C\c%10sc%12c(sc%13c%14c%15nsnc%15c%15c%16sc%17c(CCCCCCCCCCC)c(/C=C%18/C(=O)c%19cc(-c%20sc(CCCCCCc%21cc(Cl)cs%21)cc%20Cl)ccc%19C%18=C(C#N)C#N)sc%17c%16n(CC(CCCCCCCC)CCCCCCCCCC)c%15c%14n(CC(CCCCCCCC)CCCCCCCCCC)c%12%13)c%10CCCCCCCCCCC)C%11=C(C#N)C#N)s9)ccc8C7=C(C#N)C#N)sc6c5n(CC(CCCCCCCC)CCCCCCCCCC)c4c3n(CC(CCCCCCCC)CCCCCCCCCC)c21,0.939,21.71,72.12,14.7,14.702159628000002,0.0146913469387953,14.49,14.7,,,,,ITO/PEDOT:PSS/PM6:PSMAs/PDINN/Ag,conventional,PDINN,PDINN,PEDOT:PSS,PEDOT:PSS,,TL,toluene,,-5.56,-3.65,,-5.69,-3.92,
105451,10.1002/adma.202208008,10.1002/adma.202208008,PM6,PY-IT,PM6,PY-IT,COC(=O)C(C)(C)c1cc(C)cc(-c2sc3c4sc5cc(/C=C6/C(=O)c7cc(F)cc(c7)C(=O)/C6=C\c6cc(C(C)(C)C(=O)OC)c(-c7cc(C)cc(C(C)(C)C(=O)OC)c7)s6)sc5c4c(C(C)(C)C(=O)OC)ccc2-3)c1,CCCCCCCCCCCc1c(/C=C2\C(=O)c3ccccc3C2=C(C#N)C#N)sc2c1sc1c3c4nsnc4c4c5sc6c(CCCCCCCCCCC)c(/C=C7\C(=O)c8cc(-c9cccs9)ccc8C7=C(C#N)C#N)sc6c5n(CC(CCCCCCCC)CCCCCCCCCC)c4c3n(CC(CCCCCCCC)CCCCCCCCCC)c21,0.931,23.22,71.65,15.49,15.489168030000004,0.0053710135571115,15.36,15.49,,,,,ITO/PEDOT:PSS/PM6:PSMAs/PDINN/Ag,conventional,PDINN,PDINN,PEDOT:PSS,PEDOT:PSS,,chloroform,chloroform,,-5.56,-3.65,,-5.68,-3.94,
105452,10.1002/adma.202208008,10.1002/adma.202208008,PM6,PYTCl-A,PM6,PYTCl-A,COC(=O)C(C)(C)c1cc(C)cc(-c2sc3c4sc5cc(/C=C6/C(=O)c7cc(F)cc(c7)C(=O)/C6=C\c6cc(C(C)(C)C(=O)OC)c(-c7cc(C)cc(C(C)(C)C(=O)OC)c7)s6)sc5c4c(C(C)(C)C(=O)OC)ccc2-3)c1,CCCCCCCCCCCc1c(/C=C2\C(=O)c3ccccc3C2=C(C#N)C#N)sc2c1sc1c3c4nsnc4c4c5sc6c(CCCCCCCCCCC)c(/C=C7/C(=O)c8cc(-c9ccc(-c%10ccc%11c(c%10)C(=O)/C(=C\c%10sc%12c(sc%13c%14c%15nsnc%15c%15c%16sc%17c(CCCCCCCCCCC)c(/C=C%18/C(=O)c%19cc(-c%20sc(CCCCCCc%21cc(Cl)cs%21)cc%20Cl)ccc%19C%18=C(C#N)C#N)sc%17c%16n(CC(CCCCCCCC)CCCCCCCCCC)c%15c%14n(CC(CCCCCCCC)CCCCCCCCCC)c%12%13)c%10CCCCCCCCCCC)C%11=C(C#N)C#N)s9)ccc8C7=C(C#N)C#N)sc6c5n(CC(CCCCCCCC)CCCCCCCCCC)c4c3n(CC(CCCCCCCC)CCCCCCCCCC)c21,0.942,23.49,73.04,16.16,16.161984432,0.0122799009901016,16.03,16.16,,,,,ITO/PEDOT:PSS/PM6:PSMAs/PDINN/Ag,conventional,PDINN,PDINN,PEDOT:PSS,PEDOT:PSS,,chloroform,chloroform,,-5.56,-3.65,,-5.69,-3.92,
105453,10.1002/adma.202208008,10.1002/adma.202208008,PM6-A,PYTCl-A,PM6-A,PYTCl-A,,CCCCCCCCCCCc1c(/C=C2\C(=O)c3ccccc3C2=C(C#N)C#N)sc2c1sc1c3c4nsnc4c4c5sc6c(CCCCCCCCCCC)c(/C=C7/C(=O)c8cc(-c9ccc(-c%10ccc%11c(c%10)C(=O)/C(=C\c%10sc%12c(sc%13c%14c%15nsnc%15c%15c%16sc%17c(CCCCCCCCCCC)c(/C=C%18/C(=O)c%19cc(-c%20sc(CCCCCCc%21cc(Cl)cs%21)cc%20Cl)ccc%19C%18=C(C#N)C#N)sc%17c%16n(CC(CCCCCCCC)CCCCCCCCCC)c%15c%14n(CC(CCCCCCCC)CCCCCCCCCC)c%12%13)c%10CCCCCCCCCCC)C%11=C(C#N)C#N)s9)ccc8C7=C(C#N)C#N)sc6c5n(CC(CCCCCCCC)CCCCCCCCCC)c4c3n(CC(CCCCCCCC)CCCCCCCCCC)c21,,,,15.54,,,,,,,,,ITO/PEDOT:PSS/PM6:PSMAs/PDINN/Ag,conventional,PDINN,PDINN,PEDOT:PSS,PEDOT:PSS,,chloroform,chloroform,,,,,-5.69,-3.92,
105454,10.1002/adma.202208008,10.1002/adma.202208008,PM6-B,PYTCl-A,PM6-B,PYTCl-A,,CCCCCCCCCCCc1c(/C=C2\C(=O)c3ccccc3C2=C(C#N)C#N)sc2c1sc1c3c4nsnc4c4c5sc6c(CCCCCCCCCCC)c(/C=C7/C(=O)c8cc(-c9ccc(-c%10ccc%11c(c%10)C(=O)/C(=C\c%10sc%12c(sc%13c%14c%15nsnc%15c%15c%16sc%17c(CCCCCCCCCCC)c(/C=C%18/C(=O)c%19cc(-c%20sc(CCCCCCc%21cc(Cl)cs%21)cc%20Cl)ccc%19C%18=C(C#N)C#N)sc%17c%16n(CC(CCCCCCCC)CCCCCCCCCC)c%15c%14n(CC(CCCCCCCC)CCCCCCCCCC)c%12%13)c%10CCCCCCCCCCC)C%11=C(C#N)C#N)s9)ccc8C7=C(C#N)C#N)sc6c5n(CC(CCCCCCCC)CCCCCCCCCC)c4c3n(CC(CCCCCCCC)CCCCCCCCCC)c21,,,,14.03,,,,,,,,,ITO/PEDOT:PSS/PM6:PSMAs/PDINN/Ag,conventional,PDINN,PDINN,PEDOT:PSS,PEDOT:PSS,,chloroform,chloroform,,,,,-5.69,-3.92,
105455,10.1002/adma.202208008,10.1002/adma.202208008,PM6,PYTCl-B,PM6,PYTCl-B,COC(=O)C(C)(C)c1cc(C)cc(-c2sc3c4sc5cc(/C=C6/C(=O)c7cc(F)cc(c7)C(=O)/C6=C\c6cc(C(C)(C)C(=O)OC)c(-c7cc(C)cc(C(C)(C)C(=O)OC)c7)s6)sc5c4c(C(C)(C)C(=O)OC)ccc2-3)c1,CCCCCCCCCCCc1c(/C=C2\C(=O)c3ccccc3C2=C(C#N)C#N)sc2c1sc1c3c4nsnc4c4c5sc6c(CCCCCCCCCCC)c(/C=C7/C(=O)c8cc(-c9ccc(-c%10sc(CCCCCCc%11cc(Cl)c(-c%12cccs%12)s%11)cc%10Cl)s9)ccc8C7=C(C#N)C#N)sc6c5n(CC(CCCCCCCC)CCCCCCCCCC)c4c3n(CC(CCCCCCCC)CCCCCCCCCC)c21,0.935,20.76,70.14,13.61,13.614594840000002,0.0337607641440328,13.46,13.61,,,,,ITO/PEDOT:PSS/PM6:PSMAs/PDINN/Ag,conventional,PDINN,PDINN,PEDOT:PSS,PEDOT:PSS,,chloroform,chloroform,,-5.56,-3.65,,-5.69,-3.9,
105456,10.1002/adma.202208008,10.1002/adma.202208008,PM6-A,PYTCl-B,PM6-A,PYTCl-B,,CCCCCCCCCCCc1c(/C=C2\C(=O)c3ccccc3C2=C(C#N)C#N)sc2c1sc1c3c4nsnc4c4c5sc6c(CCCCCCCCCCC)c(/C=C7/C(=O)c8cc(-c9ccc(-c%10sc(CCCCCCc%11cc(Cl)c(-c%12cccs%12)s%11)cc%10Cl)s9)ccc8C7=C(C#N)C#N)sc6c5n(CC(CCCCCCCC)CCCCCCCCCC)c4c3n(CC(CCCCCCCC)CCCCCCCCCC)c21,,,,13.29,,,,,,,,,ITO/PEDOT:PSS/PM6:PSMAs/PDINN/Ag,conventional,PDINN,PDINN,PEDOT:PSS,PEDOT:PSS,,chloroform,chloroform,,,,,-5.69,-3.9,
105457,10.1002/adma.202208008,10.1002/adma.202208008,PM6-B,PYTCl-B,PM6-B,PYTCl-B,,CCCCCCCCCCCc1c(/C=C2\C(=O)c3ccccc3C2=C(C#N)C#N)sc2c1sc1c3c4nsnc4c4c5sc6c(CCCCCCCCCCC)c(/C=C7/C(=O)c8cc(-c9ccc(-c%10sc(CCCCCCc%11cc(Cl)c(-c%12cccs%12)s%11)cc%10Cl)s9)ccc8C7=C(C#N)C#N)sc6c5n(CC(CCCCCCCC)CCCCCCCCCC)c4c3n(CC(CCCCCCCC)CCCCCCCCCC)c21,,,,12.73,,,,,,,,,ITO/PEDOT:PSS/PM6:PSMAs/PDINN/Ag,conventional,PDINN,PDINN,PEDOT:PSS,PEDOT:PSS,,chloroform,chloroform,,,,,-5.69,-3.9,
105458,10.1002/adma.202208165,10.1002/adma.202208165,PM6,PY-82,PM6,PY-82,COC(=O)C(C)(C)c1cc(C)cc(-c2sc3c4sc5cc(/C=C6/C(=O)c7cc(F)cc(c7)C(=O)/C6=C\c6cc(C(C)(C)C(=O)OC)c(-c7cc(C)cc(C(C)(C)C(=O)OC)c7)s6)sc5c4c(C(C)(C)C(=O)OC)ccc2-3)c1,CCCCCCCCC(CCCCCC)Cc1ccc(-c2c3nc(-c4ccc(-c5cc6c(-c7ccc(CC(CC)CCCC)s7)c7sccc7c(-c7ccc(CC(CC)CCCC)s7)c6s5)s4)sc3c(-c3ccc(CC(CCCCCC)CCCCCCCC)s3)c3nc(-c4cccs4)sc23)s1,0.942,23.6,76.1,16.92,16.9179432,0.0121560283688053,16.6,16.92,1:1,,,,ITO/PEDOT:PSS/active layer/PNDIT-F3N/Ag,conventional,PNDIT-F3N,PNDIT-F3N,PEDOT:PSS,PEDOT:PSS,,,,,-5.56,-3.65,,-5.67,-3.89,
105459,10.1002/adma.202208165,10.1002/adma.202208165,PM6,PY-DT,PM6,PY-DT,COC(=O)C(C)(C)c1cc(C)cc(-c2sc3c4sc5cc(/C=C6/C(=O)c7cc(F)cc(c7)C(=O)/C6=C\c6cc(C(C)(C)C(=O)OC)c(-c7cc(C)cc(C(C)(C)C(=O)OC)c7)s6)sc5c4c(C(C)(C)C(=O)OC)ccc2-3)c1,CCCCCCCCCCCCC(CCCCCCCCCC)Cn1c2c3sc(/C=C4\C(=O)c5ccccc5C4=C(C#N)C#N)c(CC(CCCC)CCCCCC)c3sc2c2c3nsnc3c3c4sc5c(CC(CCCC)CCCCCC)c(/C=C6\C(=O)c7cc(-c8cccs8)ccc7C6=C(C#N)C#N)sc5c4n(CC(CCCCCCCCCC)CCCCCCCCCCCC)c3c21,0.957,23.15,75.7,16.77,16.77099435,0.0059293381037516,16.46,16.77,1:1,,,,ITO/PEDOT:PSS/active layer/PNDIT-F3N/Ag,conventional,PNDIT-F3N,PNDIT-F3N,PEDOT:PSS,PEDOT:PSS,,,,,-5.56,-3.65,,-5.6,-3.83,
105461,10.1002/adma.202208750,10.1002/adma.202208750,PTz3Cl,L8-BO,PTz3Cl,L8-BO,CCCCC(CC)Cc1sc(-c2c3cc(-c4nc(Cl)cs4)sc3c(-c3cc(Cl)c(CC(CC)CCCC)s3)c3ccsc23)cc1Cl,CCCCCCC(CCCC)Cc1c(/C=C2\C(=O)c3cc(F)c(F)cc3C2=C(C#N)C#N)sc2c1SC1c3c(c4c(c5nsnc35)c3sc5c(CC(CCCC)CCCCCC)c(/C=C6\C(=O)c7cc(F)c(F)cc7C6=C(C#N)C#N)sc5c3n4CC(CC)CCCC)N(CC(CC)CCCC)C21,0.892,12.03,37.97,4.07,4.074469572,0.1098174938574851,3.61,4.07,1:1.2,"1,8-diiodooctane",DIO,,ITO/PEDOT:PSS/active layer/PNDIT-F3NBr/Ag,conventional,PNDIT-F3NBr,PNDIT-F3N-Br,PEDOT:PSS,PEDOT:PSS,,chloroform,chloroform,100.0,-5.7,-3.72,,-5.68,-3.9,
105462,10.1002/adma.202208750,10.1002/adma.202208750,PBTTz3Cl,L8-BO,PBTTz3Cl,L8-BO,CCCCCCCCc1csc(-c2sc(-c3cc(CCCCCCCC)c(-c4cc5c(-c6cc(Cl)c(CC(CC)CCCC)s6)c6sccc6c(-c6cc(Cl)c(CC(CC)CCCC)s6)c5s4)s3)nc2Cl)c1,CCCCCCC(CCCC)Cc1c(/C=C2\C(=O)c3cc(F)c(F)cc3C2=C(C#N)C#N)sc2c1SC1c3c(c4c(c5nsnc35)c3sc5c(CC(CCCC)CCCCCC)c(/C=C6\C(=O)c7cc(F)c(F)cc7C6=C(C#N)C#N)sc5c3n4CC(CC)CCCC)N(CC(CC)CCCC)C21,0.888,26.6,77.81,18.38,18.37934448,0.0035664853101125,18.1,18.38,1:1.2,"1,8-diiodooctane",DIO,,ITO/PEDOT:PSS/active layer/PNDIT-F3NBr/Ag,conventional,PNDIT-F3NBr,PNDIT-F3N-Br,PEDOT:PSS,PEDOT:PSS,,chloroform,chloroform,100.0,-5.56,-3.6,,-5.68,-3.9,
105463,10.1002/adma.202210760,10.1002/adma.202210760,D18,BTP-Cy-4F,D18,BTP-Cy-4F,CCCCCCC(CCCC)Cc1csc(-c2cc3c4nsnc4c4cc(-c5cc(CC(CCCC)CCCCCC)c(-c6cc7c(-c8cc(F)c(CC(CC)CCCC)s8)c8sccc8c(-c8cc(F)c(CC(CC)CCCC)s8)c7s6)s5)sc4c3s2)c1,CCCCCCC(CCCC)Cc1c(/C=C2\C(=O)c3cc(F)c(F)cc3C2=C(C#N)C#N)sc2c1sc1c3c4nsnc4c4c5sc6c(CC(CCCC)CCCCCC)c(/C=C7\C(=O)c8cc(F)c(F)cc8C7=C(C#N)C#N)sc6c5n(CCCCCCCCCCc5ccccc5)c4c3n(CCCCCCCCCCc3ccccc3)c21,0.937,24.86,79.51,18.52,18.520916282,0.0049475269978518,18.15,18.52,,,,,ITO/PEDOT:PSS/D18:BTP-Cy-4F/PNDIT-F3N/Ag,conventional,PNDIT-F3N,PNDIT-F3N,PEDOT:PSS,PEDOT:PSS,,chloroform,chloroform,,-5.51,-2.77,,-5.66,-3.89,
105464,10.1002/adma.202210760,10.1002/adma.202210760,D18,BTP-Cy-4Cl,D18,BTP-Cy-4Cl,CCCCCCC(CCCC)Cc1csc(-c2cc3c4nsnc4c4cc(-c5cc(CC(CCCC)CCCCCC)c(-c6cc7c(-c8cc(F)c(CC(CC)CCCC)s8)c8sccc8c(-c8cc(F)c(CC(CC)CCCC)s8)c7s6)s5)sc4c3s2)c1,CCCCCCC(CCCC)Cc1c(/C=C2\C(=O)c3cc(Cl)c(Cl)cc3C2=C(C#N)C#N)sc2c1sc1c3c4nsnc4c4c5sc6c(CC(CCCC)CCCCCC)c(/C=C7\C(=O)c8cc(Cl)c(Cl)cc8C7=C(C#N)C#N)sc6c5n(CCCCCCCCCCc5ccccc5)c4c3n(CCCCCCCCCCc3ccccc3)c21,0.89,24.14,76.8,16.5,16.5001728,0.0010472727272813,16.26,16.5,,,,,ITO/PEDOT:PSS/D18:BTP-Cy-4Cl/PNDIT-F3N/Ag,conventional,PNDIT-F3N,PNDIT-F3N,PEDOT:PSS,PEDOT:PSS,,chloroform,chloroform,,-5.51,-2.77,,-5.72,-3.97,
105465,10.1002/adma.202210760,10.1002/adma.202210760,D18,BTP-eC9,D18,BTP-eC9,CCCCCCC(CCCC)Cc1csc(-c2cc3c4nsnc4c4cc(-c5cc(CC(CCCC)CCCCCC)c(-c6cc7c(-c8cc(F)c(CC(CC)CCCC)s8)c8sccc8c(-c8cc(F)c(CC(CC)CCCC)s8)c7s6)s5)sc4c3s2)c1,CCCCCCCCCc1c(C=C2C(=O)c3cc(Cl)c(Cl)cc3C2=C(C#N)C#N)sc2c1sc1c3c4nsnc4c4c5sc6c(CCCCCCCCC)c(C=C7C(=O)c8cc(Cl)c(Cl)cc8C7=C(C#N)C#N)sc6c5n(CC(CCCC)CCCCCC)c4c3n(CC(CCCC)CCCCCC)c21,0.877,26.32,77.07,17.79,17.789790648,0.0011767959527758,17.54,17.79,,,,,ITO/PEDOT:PSS/D18:BTP-eC9/PNDIT-F3N/Ag,conventional,PNDIT-F3N,PNDIT-F3N,PEDOT:PSS,PEDOT:PSS,,chloroform,chloroform,,-5.51,-2.77,,-5.665,-4.165,
105470,10.1002/adma.202211296,10.1002/adma.202211296,PM6,PYFCl-T,PM6,PYFCl-T,COC(=O)C(C)(C)c1cc(C)cc(-c2sc3c4sc5cc(/C=C6/C(=O)c7cc(F)cc(c7)C(=O)/C6=C\c6cc(C(C)(C)C(=O)OC)c(-c7cc(C)cc(C(C)(C)C(=O)OC)c7)s6)sc5c4c(C(C)(C)C(=O)OC)ccc2-3)c1,CCCCCCCCCCCCC(CCCCCCCCCC)Cn1c2c3sc(/C=C4\C(=O)c5ccc(F)cc5C4=C(C#N)C#N)c(CCCCCCCCCCC)c3sc2c2c3nsnc3c3c4sc5c(CCCCCCCCCCC)c(C/C=C6/C(=O)c7cc(-c8cccs8)c(F)cc7C6=C(C#N)C#N)sc5c4n(CC(CCCCCCCCCC)CCCCCCCCCCCC)c3c21,0.928,23.32,64.83,14.03,14.029834368,0.0011805559515314,13.96,14.03,1:1.1,,,,ITO/PEDOT:PSS/active layer/PDINN/Ag,conventional,PDINN,PDINN,PEDOT:PSS,PEDOT:PSS,,,,,-5.56,-3.65,,-5.66,-3.73,
105471,10.1002/adma.202211296,10.1002/adma.202211296,PM6,PYF&PYCl-T,PM6,PYF&PYCl-T,COC(=O)C(C)(C)c1cc(C)cc(-c2sc3c4sc5cc(/C=C6/C(=O)c7cc(F)cc(c7)C(=O)/C6=C\c6cc(C(C)(C)C(=O)OC)c(-c7cc(C)cc(C(C)(C)C(=O)OC)c7)s6)sc5c4c(C(C)(C)C(=O)OC)ccc2-3)c1,,0.907,23.51,62.74,13.38,13.378407818000005,0.0118997159940043,13.15,13.38,1:1.1,,,,ITO/PEDOT:PSS/active layer/PDINN/Ag,conventional,PDINN,PDINN,PEDOT:PSS,PEDOT:PSS,,,,,-5.56,-3.65,,,,
105472,10.1002/adma.202211296,10.1002/adma.202211296,PM6,PY-IT,PM6,PY-IT,COC(=O)C(C)(C)c1cc(C)cc(-c2sc3c4sc5cc(/C=C6/C(=O)c7cc(F)cc(c7)C(=O)/C6=C\c6cc(C(C)(C)C(=O)OC)c(-c7cc(C)cc(C(C)(C)C(=O)OC)c7)s6)sc5c4c(C(C)(C)C(=O)OC)ccc2-3)c1,CCCCCCCCCCCc1c(/C=C2\C(=O)c3ccccc3C2=C(C#N)C#N)sc2c1sc1c3c4nsnc4c4c5sc6c(CCCCCCCCCCC)c(/C=C7\C(=O)c8cc(-c9cccs9)ccc8C7=C(C#N)C#N)sc6c5n(CC(CCCCCCCC)CCCCCCCCCC)c4c3n(CC(CCCCCCCC)CCCCCCCCCC)c21,0.943,24.13,70.72,16.09,16.092046047999997,0.0127162709757418,15.76,16.09,1:1.1,,,,ITO/PEDOT:PSS/active layer/PDINN/Ag,conventional,PDINN,PDINN,PEDOT:PSS,PEDOT:PSS,,,,,-5.56,-3.65,,-5.68,-3.94,
105485,10.1002/adma.202300230,10.1002/adma.202300230,PM6,L8-BO,PM6,L8-BO,COC(=O)C(C)(C)c1cc(C)cc(-c2sc3c4sc5cc(/C=C6/C(=O)c7cc(F)cc(c7)C(=O)/C6=C\c6cc(C(C)(C)C(=O)OC)c(-c7cc(C)cc(C(C)(C)C(=O)OC)c7)s6)sc5c4c(C(C)(C)C(=O)OC)ccc2-3)c1,CCCCCCC(CCCC)Cc1c(/C=C2\C(=O)c3cc(F)c(F)cc3C2=C(C#N)C#N)sc2c1SC1c3c(c4c(c5nsnc35)c3sc5c(CC(CCCC)CCCCCC)c(/C=C6\C(=O)c7cc(F)c(F)cc7C6=C(C#N)C#N)sc5c3n4CC(CC)CCCC)N(CC(CC)CCCC)C21,0.89,25.74,78.0,17.79,17.868707999999998,0.4424283305227593,17.54,17.79,,,,,normal-type,normal-type,,,,,,,,,-5.56,-3.65,,-5.68,-3.9,
105486,10.1002/adma.202300230,10.1002/adma.202300230,PM6-b-PDMS5k,L8-BO,PM6-b-PDMS5k,L8-BO,,CCCCCCC(CCCC)Cc1c(/C=C2\C(=O)c3cc(F)c(F)cc3C2=C(C#N)C#N)sc2c1SC1c3c(c4c(c5nsnc35)c3sc5c(CC(CCCC)CCCCCC)c(/C=C6\C(=O)c7cc(F)c(F)cc7C6=C(C#N)C#N)sc5c3n4CC(CC)CCCC)N(CC(CC)CCCC)C21,0.89,25.7,79.0,18.16,18.06967,0.4974118942731169,18.02,18.16,,,,,normal-type,polymer solar cell,,,,,,,,,,,,-5.68,-3.9,
105487,10.1002/adma.202300230,10.1002/adma.202300230,PM6-b-PDMS12k,L8-BO,PM6-b-PDMS12k,L8-BO,,CCCCCCC(CCCC)Cc1c(/C=C2\C(=O)c3cc(F)c(F)cc3C2=C(C#N)C#N)sc2c1SC1c3c(c4c(c5nsnc35)c3sc5c(CC(CCCC)CCCCCC)c(/C=C6\C(=O)c7cc(F)c(F)cc7C6=C(C#N)C#N)sc5c3n4CC(CC)CCCC)N(CC(CC)CCCC)C21,0.89,25.61,79.0,18.04,18.006390999999997,0.1863026607538913,17.93,18.04,,,,,normal-type,polymer solar cell,,,,,,,,,,,,-5.68,-3.9,
105488,10.1002/adma.202300230,10.1002/adma.202300230,PM6-b-PDMS19k,L8-BO,PM6-b-PDMS19k,L8-BO,,CCCCCCC(CCCC)Cc1c(/C=C2\C(=O)c3cc(F)c(F)cc3C2=C(C#N)C#N)sc2c1SC1c3c(c4c(c5nsnc35)c3sc5c(CC(CCCC)CCCCCC)c(/C=C6\C(=O)c7cc(F)c(F)cc7C6=C(C#N)C#N)sc5c3n4CC(CC)CCCC)N(CC(CC)CCCC)C21,0.89,25.58,77.0,17.67,17.529973999999996,0.7924504810413467,17.53,17.67,,,,,normal-type,polymer solar cell,,,,,,,,,,,,-5.68,-3.9,
105490,10.1002/adma.202300230,10.1002/adma.202300230,PM6,L8-BO,PM6,L8-BO,COC(=O)C(C)(C)c1cc(C)cc(-c2sc3c4sc5cc(/C=C6/C(=O)c7cc(F)cc(c7)C(=O)/C6=C\c6cc(C(C)(C)C(=O)OC)c(-c7cc(C)cc(C(C)(C)C(=O)OC)c7)s6)sc5c4c(C(C)(C)C(=O)OC)ccc2-3)c1,CCCCCCC(CCCC)Cc1c(/C=C2\C(=O)c3cc(F)c(F)cc3C2=C(C#N)C#N)sc2c1SC1c3c(c4c(c5nsnc35)c3sc5c(CC(CCCC)CCCCCC)c(/C=C6\C(=O)c7cc(F)c(F)cc7C6=C(C#N)C#N)sc5c3n4CC(CC)CCCC)N(CC(CC)CCCC)C21,0.85,19.29,69.0,11.21,11.313585,0.9240410347903562,11.08,11.21,,,,,normal-type,IS-PSC,,,,,,,,,-5.56,-3.65,,-5.68,-3.9,
105491,10.1002/adma.202300230,10.1002/adma.202300230,PM6-b-PDMS5k,L8-BO,PM6-b-PDMS5k,L8-BO,,CCCCCCC(CCCC)Cc1c(/C=C2\C(=O)c3cc(F)c(F)cc3C2=C(C#N)C#N)sc2c1SC1c3c(c4c(c5nsnc35)c3sc5c(CC(CCCC)CCCCCC)c(/C=C6\C(=O)c7cc(F)c(F)cc7C6=C(C#N)C#N)sc5c3n4CC(CC)CCCC)N(CC(CC)CCCC)C21,0.85,20.29,69.0,12.01,11.900085,0.9151956702747784,11.8,12.01,,,,,normal-type,IS-PSC,,,,,,,,,,,,-5.68,-3.9,
105492,10.1002/adma.202300230,10.1002/adma.202300230,PM6-b-PDMS12k,L8-BO,PM6-b-PDMS12k,L8-BO,,CCCCCCC(CCCC)Cc1c(/C=C2\C(=O)c3cc(F)c(F)cc3C2=C(C#N)C#N)sc2c1SC1c3c(c4c(c5nsnc35)c3sc5c(CC(CCCC)CCCCCC)c(/C=C6\C(=O)c7cc(F)c(F)cc7C6=C(C#N)C#N)sc5c3n4CC(CC)CCCC)N(CC(CC)CCCC)C21,0.85,19.95,68.0,11.48,11.5311,0.445121951219496,11.19,11.48,,,,,normal-type,intrinsically stretchable polymer solar cell,,,,,,,,,,,,-5.68,-3.9,
105493,10.1002/adma.202300230,10.1002/adma.202300230,PM6-b-PDMS19k,L8-BO,PM6-b-PDMS19k,L8-BO,,CCCCCCC(CCCC)Cc1c(/C=C2\C(=O)c3cc(F)c(F)cc3C2=C(C#N)C#N)sc2c1SC1c3c(c4c(c5nsnc35)c3sc5c(CC(CCCC)CCCCCC)c(/C=C6\C(=O)c7cc(F)c(F)cc7C6=C(C#N)C#N)sc5c3n4CC(CC)CCCC)N(CC(CC)CCCC)C21,0.85,19.88,67.0,11.34,11.32166,0.1617283950617305,11.17,11.34,,,,,normal-type,intrinsically stretchable polymer solar cell,,,,,,,,,,,,-5.68,-3.9,
105495,10.1002/adma.202300631,10.1002/adma.202300631,PBTz-H,,PBTz-H,,CCCCCCCCC(CCCCCC)Cc1nc2c(-c3ccc(-c4cc5c(-c6ccc(CC(CC)CCCC)s6)c6sccc6c(-c6ccc(CC(CC)CCCC)s6)c5s4)s3)c(F)c(F)c(-c3cccs3)c2s1,,0.758,25.7,60.0,11.62,11.68836,0.5882960413080913,11.23,11.62,,,,,ITO/PEDOT:PSS/active layer/PNDIT-F3N/Ag,conventional,PNDIT-F3N,PNDIT-F3N,PEDOT:PSS,PEDOT:PSS,,,,,-5.31,-3.27,,,,
105496,10.1002/adma.202300631,10.1002/adma.202300631,PBTz-S,,PBTz-S,,CCCCCCCCC(CCCCCC)Cc1nc2c(-c3ccc(-c4cc5c(-c6ccc(SCC(CC)CCCC)s6)c6sccc6c(-c6ccc(SCC(CC)CCCC)s6)c5s4)s3)c(F)c(F)c(-c3cccs3)c2s1,,0.844,26.09,68.04,14.94,14.982380784,0.2836732530120519,14.35,14.94,,,,,ITO/PEDOT:PSS/active layer/PNDIT-F3N/Ag,conventional,PNDIT-F3N,PNDIT-F3N,PEDOT:PSS,PEDOT:PSS,,,,,-5.38,-3.32,,,,
105497,10.1002/adma.202300631,10.1002/adma.202300631,PBTz-F,,PBTz-F,,CCCCCCCCC(CCCCCC)Cc1nc2c(-c3ccc(-c4cc5c(-c6cc(F)c(CC(CC)CCCC)s6)c6sccc6c(-c6cc(F)c(CC(CC)CCCC)s6)c5s4)s3)c(F)c(F)c(-c3cccs3)c2s1,,0.897,26.71,77.59,18.57,18.589687233000003,0.1060163327948445,18.37,18.57,,,,,ITO/PEDOT:PSS/active layer/PNDIT-F3N/Ag,conventional,PNDIT-F3N,PNDIT-F3N,PEDOT:PSS,PEDOT:PSS,,,,,-5.43,-3.37,,,,
