Repository: JiYiqaq/PCE-KA-GNN

# Data directory

- `raw/Active_Database.csv` is the immutable source dataset bundled under CC BY 4.0. Do not overwrite it with processed data.
- `processed/` is created and populated by the training pipeline. Generated `.pt` and `.pth` caches are intentionally ignored by Git because they can exceed GitHub's normal single-file limit.

See `../DATA_LICENSE.md` for provenance, license and checksum information.

File: data/raw/Active_Database.csv (part 384 of 471)
id,doi,doi_norm,donor,acceptor,donor_canonical,acceptor_canonical,donor_smiles,acceptor_smiles,voc,jsc,ff,pce,pce_recomputed,pce_relative_error_percent,pce_avg,pce_best,d_a_ratio,additive,additive_canonical,additive_ratio,device_structure,device_type,etl,etl_canonical,htl,htl_canonical,active_layer_thickness,solvent,solvent_canonical,annealing_temp,homo_d,lumo_d,eg_d,homo_a,lumo_a,eg_a
105498,10.1002/adma.202300631,10.1002/adma.202300631,PBTz-Cl,L8-BO,PBTz-Cl,,CCCCCCCCC(CCCCCC)Cc1nc2c(-c3ccc(-c4cc5c(-c6cc(Cl)c(CC(CC)CCCC)s6)c6sccc6c(-c6cc(Cl)c(CC(CC)CCCC)s6)c5s4)s3)c(F)c(F)c(-c3cccs3)c2s1,,0.922,26.39,74.35,18.09,18.09052973,0.0029283029297967,17.84,18.09,,,,,ITO/PEDOT:PSS/active layer/PNDIT-F3N/Ag,conventional,PNDIT-F3N,PNDIT-F3N,PEDOT:PSS,PEDOT:PSS,,,,,-5.47,-3.39,,,,
105499,10.1002/adma.202300631,10.1002/adma.202300631,PBTz-F,L8-BO,PBTz-F,PM6,CCCCCCCCC(CCCCCC)Cc1nc2c(-c3ccc(-c4cc5c(-c6cc(F)c(CC(CC)CCCC)s6)c6sccc6c(-c6cc(F)c(CC(CC)CCCC)s6)c5s4)s3)c(F)c(F)c(-c3cccs3)c2s1,COC(=O)C(C)(C)c1cc(C)cc(-c2sc3c4sc5cc(/C=C6/C(=O)c7cc(F)cc(c7)C(=O)/C6=C\c6cc(C(C)(C)C(=O)OC)c(-c7cc(C)cc(C(C)(C)C(=O)OC)c7)s6)sc5c4c(C(C)(C)C(=O)OC)ccc2-3)c1,0.896,26.71,77.59,18.57,18.568962944,0.0055845772751817,18.37,18.57,1:0,,,,ITO/PEDOT:PSS/active layer/PNDIT-F3N/Ag,conventional,PNDIT-F3N,PNDIT-F3N,PEDOT:PSS,PEDOT:PSS,,,,,-5.43,-3.37,,-5.56,-3.65,
105500,10.1002/adma.202300631,10.1002/adma.202300631,PBTz-F,L8-BO,PBTz-F,PM6,CCCCCCCCC(CCCCCC)Cc1nc2c(-c3ccc(-c4cc5c(-c6cc(F)c(CC(CC)CCCC)s6)c6sccc6c(-c6cc(F)c(CC(CC)CCCC)s6)c5s4)s3)c(F)c(F)c(-c3cccs3)c2s1,COC(=O)C(C)(C)c1cc(C)cc(-c2sc3c4sc5cc(/C=C6/C(=O)c7cc(F)cc(c7)C(=O)/C6=C\c6cc(C(C)(C)C(=O)OC)c(-c7cc(C)cc(C(C)(C)C(=O)OC)c7)s6)sc5c4c(C(C)(C)C(=O)OC)ccc2-3)c1,0.907,26.89,77.66,18.94,18.940676018,0.0035692608236351,18.76,18.94,0.9:0.1,,,,ITO/PEDOT:PSS/active layer/PNDIT-F3N/Ag,conventional,PNDIT-F3N,PNDIT-F3N,PEDOT:PSS,PEDOT:PSS,,,,,-5.43,-3.37,,-5.56,-3.65,
105501,10.1002/adma.202300631,10.1002/adma.202300631,PBTz-F:PM6,L8-BO,PBTz-F,PM6,CCCCCCCCC(CCCCCC)Cc1nc2c(-c3ccc(-c4cc5c(-c6cc(F)c(CC(CC)CCCC)s6)c6sccc6c(-c6cc(F)c(CC(CC)CCCC)s6)c5s4)s3)c(F)c(F)c(-c3cccs3)c2s1,COC(=O)C(C)(C)c1cc(C)cc(-c2sc3c4sc5cc(/C=C6/C(=O)c7cc(F)cc(c7)C(=O)/C6=C\c6cc(C(C)(C)C(=O)OC)c(-c7cc(C)cc(C(C)(C)C(=O)OC)c7)s6)sc5c4c(C(C)(C)C(=O)OC)ccc2-3)c1,0.905,27.24,79.26,19.54,19.53933372,0.0034098259979388,19.19,19.54,0.8:0.2,,,,ITO/PEDOT:PSS/active layer/PNDIT-F3N/Ag,conventional,PNDIT-F3N,PNDIT-F3N,PEDOT:PSS,PEDOT:PSS,,,,,-5.43,-3.37,,-5.56,-3.65,
105502,10.1002/adma.202300631,10.1002/adma.202300631,PBTz-F,L8-BO,PBTz-F,PM6,CCCCCCCCC(CCCCCC)Cc1nc2c(-c3ccc(-c4cc5c(-c6cc(F)c(CC(CC)CCCC)s6)c6sccc6c(-c6cc(F)c(CC(CC)CCCC)s6)c5s4)s3)c(F)c(F)c(-c3cccs3)c2s1,COC(=O)C(C)(C)c1cc(C)cc(-c2sc3c4sc5cc(/C=C6/C(=O)c7cc(F)cc(c7)C(=O)/C6=C\c6cc(C(C)(C)C(=O)OC)c(-c7cc(C)cc(C(C)(C)C(=O)OC)c7)s6)sc5c4c(C(C)(C)C(=O)OC)ccc2-3)c1,0.906,27.03,77.83,19.06,19.059928794,0.0003735886673539,18.67,19.06,0.7:0.3,,,,ITO/PEDOT:PSS/active layer/PNDIT-F3N/Ag,conventional,PNDIT-F3N,PNDIT-F3N,PEDOT:PSS,PEDOT:PSS,,,,,-5.43,-3.37,,-5.56,-3.65,
105503,10.1002/adma.202300631,10.1002/adma.202300631,PM6,L8-BO,PBTz-F,PM6,CCCCCCCCC(CCCCCC)Cc1nc2c(-c3ccc(-c4cc5c(-c6cc(F)c(CC(CC)CCCC)s6)c6sccc6c(-c6cc(F)c(CC(CC)CCCC)s6)c5s4)s3)c(F)c(F)c(-c3cccs3)c2s1,COC(=O)C(C)(C)c1cc(C)cc(-c2sc3c4sc5cc(/C=C6/C(=O)c7cc(F)cc(c7)C(=O)/C6=C\c6cc(C(C)(C)C(=O)OC)c(-c7cc(C)cc(C(C)(C)C(=O)OC)c7)s6)sc5c4c(C(C)(C)C(=O)OC)ccc2-3)c1,0.899,26.54,77.51,18.39,18.493467446,0.5626288526373018,18.1,18.39,0:1,,,,ITO/PEDOT:PSS/active layer/PNDIT-F3N/Ag,conventional,PNDIT-F3N,PNDIT-F3N,PEDOT:PSS,PEDOT:PSS,,,,,-5.43,-3.37,,-5.56,-3.65,
105504,10.1002/adma.202301732,10.1002/adma.202301732,PM6,L8-BO,PM6,,COC(=O)C(C)(C)c1cc(C)cc(-c2sc3c4sc5cc(/C=C6/C(=O)c7cc(F)cc(c7)C(=O)/C6=C\c6cc(C(C)(C)C(=O)OC)c(-c7cc(C)cc(C(C)(C)C(=O)OC)c7)s6)sc5c4c(C(C)(C)C(=O)OC)ccc2-3)c1,,0.895,25.67,78.13,17.95,17.950094045,0.0005239275766065,17.56,17.95,,,,,ITO/PEDOT:PSS/active layer/PNDIT-F3N/Ag,conventional,PNDIT-F3N,PNDIT-F3N,PEDOT:PSS,PEDOT:PSS,,,,,-5.56,-3.65,,,,
105505,10.1002/adma.202301732,10.1002/adma.202301732,PM6-BNBP-2,L8-BO,PM6-BNBP-2,,,,0.905,26.18,78.25,18.54,18.539694250000004,0.0016491370010541,18.14,18.54,,,,,ITO/PEDOT:PSS/active layer/PNDIT-F3N/Ag,conventional,PNDIT-F3N,PNDIT-F3N,PEDOT:PSS,PEDOT:PSS,,,,,,,,,,
105506,10.1002/adma.202301732,10.1002/adma.202301732,PM6-BNBP-4,L8-BO,PM6-BNBP-4,,,,0.909,26.65,78.97,19.13,19.130364045,0.0019030057501375,18.71,19.13,,,,,ITO/PEDOT:PSS/active layer/PNDIT-F3N/Ag,conventional,PNDIT-F3N,PNDIT-F3N,PEDOT:PSS,PEDOT:PSS,,,,,,,,,,
105507,10.1002/adma.202301732,10.1002/adma.202301732,PM6-BNBP-7,L8-BO,PM6-BNBP-7,,,,0.916,25.76,75.86,17.9,17.900046976000002,0.0002624357542105,17.38,17.9,,,,,ITO/PEDOT:PSS/active layer/PNDIT-F3N/Ag,conventional,PNDIT-F3N,PNDIT-F3N,PEDOT:PSS,PEDOT:PSS,,,,,,,,,,
105508,10.1002/adma.202301906,10.1002/adma.202301906,PM6,PY-DT,PM6,PY-DT,COC(=O)C(C)(C)c1cc(C)cc(-c2sc3c4sc5cc(/C=C6/C(=O)c7cc(F)cc(c7)C(=O)/C6=C\c6cc(C(C)(C)C(=O)OC)c(-c7cc(C)cc(C(C)(C)C(=O)OC)c7)s6)sc5c4c(C(C)(C)C(=O)OC)ccc2-3)c1,CCCCCCCCCCCCC(CCCCCCCCCC)Cn1c2c3sc(/C=C4\C(=O)c5ccccc5C4=C(C#N)C#N)c(CC(CCCC)CCCCCC)c3sc2c2c3nsnc3c3c4sc5c(CC(CCCC)CCCCCC)c(/C=C6\C(=O)c7cc(-c8cccs8)ccc7C6=C(C#N)C#N)sc5c4n(CC(CCCCCCCCCC)CCCCCCCCCCCC)c3c21,0.951,23.26,76.8,16.98,16.988359680000002,0.0492325088339319,16.89,16.98,,,,,ITO/PEDOT:PSS/PM6:PY-DT/PNDIT-F3N/Ag,conventional,PNDIT-F3N,PNDIT-F3N,PEDOT:PSS,PEDOT:PSS,,,,,-5.56,-3.65,,-5.6,-3.83,
105509,10.1002/adma.202301906,10.1002/adma.202301906,PM6,PY-DT+Y6,PM6,PY-DT+Y6,COC(=O)C(C)(C)c1cc(C)cc(-c2sc3c4sc5cc(/C=C6/C(=O)c7cc(F)cc(c7)C(=O)/C6=C\c6cc(C(C)(C)C(=O)OC)c(-c7cc(C)cc(C(C)(C)C(=O)OC)c7)s6)sc5c4c(C(C)(C)C(=O)OC)ccc2-3)c1,,0.945,24.51,77.8,18.02,18.0199971,1.609322973564121e-05,17.85,18.02,,Y6,,2 wt%,ITO/PEDOT:PSS/PM6:PY-DT+Y6/PNDIT-F3N/Ag,conventional,PNDIT-F3N,PNDIT-F3N,PEDOT:PSS,PEDOT:PSS,,,,,-5.56,-3.65,,,,
105510,10.1002/adma.202301906,10.1002/adma.202301906,PM6,Y6,PM6,Y6,COC(=O)C(C)(C)c1cc(C)cc(-c2sc3c4sc5cc(/C=C6/C(=O)c7cc(F)cc(c7)C(=O)/C6=C\c6cc(C(C)(C)C(=O)OC)c(-c7cc(C)cc(C(C)(C)C(=O)OC)c7)s6)sc5c4c(C(C)(C)C(=O)OC)ccc2-3)c1,CCCCCCCCCCCc1c(/C=C2\C(=O)c3cc(F)c(F)cc3C2=C(C#N)C#N)sc2c1sc1c3c4nsnc4c4c5sc6c(CCCCCCCCCCC)c(/C=C7\C(=O)c8cc(F)c(F)cc8C7=C(C#N)C#N)sc6c5n(CC(CC)CCCC)c4c3n(CC(CC)CCCC)c21,0.098,1.43,25.6,0.03,0.03587584,19.586133333333336,0.03,0.03,,2 wt%,,2 wt%,ITO/PEDOT:PSS/PM6:Y6/PNDIT-F3N/Ag,conventional,PNDIT-F3N,PNDIT-F3N,PEDOT:PSS,PEDOT:PSS,,,,,-5.56,-3.65,,-5.65,-4.09,
105511,10.1002/adma.202307398,10.1002/adma.202307398,PM6,PQx1,PM6,PQX1,COC(=O)C(C)(C)c1cc(C)cc(-c2sc3c4sc5cc(/C=C6/C(=O)c7cc(F)cc(c7)C(=O)/C6=C\c6cc(C(C)(C)C(=O)OC)c(-c7cc(C)cc(C(C)(C)C(=O)OC)c7)s6)sc5c4c(C(C)(C)C(=O)OC)ccc2-3)c1,CCCCCCCCCCCCC(CCCCCCCCCC)Cn1c2c3sc(/C=C4\C(=O)c5ccccc5C4=C(C#N)C#N)c(CCCCCCCCCCC)c3sc2c2c3nc(-c4ccccc4)c(-c4ccccc4)nc3c3c4sc5c(CCCCCCCCCCC)c(C/C=C6/C(=O)c7cc(-c8cccs8)ccc7C6=C(C#N)C#N)sc5c4n(CC(CCCCCCCCCC)CCCCCCCCCCCC)c3c21,0.951,17.36,59.05,9.75,9.748777079999998,0.0125427692307876,9.57,9.75,,,,,ITO/PEDOT:PSS/active layer/PNDIT-F3N/Ag,conventional,PNDIT-F3N,PNDIT-F3N,PEDOT:PSS,PEDOT:PSS,,,,,-5.56,-3.65,,-5.56,-3.75,
105512,10.1002/adma.202307398,10.1002/adma.202307398,PM6,PQx2,PM6,PQX2,COC(=O)C(C)(C)c1cc(C)cc(-c2sc3c4sc5cc(/C=C6/C(=O)c7cc(F)cc(c7)C(=O)/C6=C\c6cc(C(C)(C)C(=O)OC)c(-c7cc(C)cc(C(C)(C)C(=O)OC)c7)s6)sc5c4c(C(C)(C)C(=O)OC)ccc2-3)c1,CCCCCCCCCCCCC(CCCCCCCCCC)Cn1c2c3sc(/C=C4\C(=O)c5ccccc5C4=C(C#N)C#N)c(CCCCCCCCCCC)c3sc2c2c3nc4c5ccccc5c5ccccc5c4nc3c3c4sc5c(CCCCCCCCCCC)c(C/C=C6/C(=O)c7cc(-c8cccs8)ccc7C6=C(C#N)C#N)sc5c4n(CC(CCCCCCCCCC)CCCCCCCCCCCC)c3c21,0.899,5.63,51.61,2.61,2.612173057,0.0832588888888987,2.48,2.61,,,,,ITO/PEDOT:PSS/active layer/PNDIT-F3N/Ag,conventional,PNDIT-F3N,PNDIT-F3N,PEDOT:PSS,PEDOT:PSS,,,,,-5.56,-3.65,,-5.55,-3.72,
105513,10.1002/adma.202307398,10.1002/adma.202307398,PM6,PQx3,PM6,PQx3,COC(=O)C(C)(C)c1cc(C)cc(-c2sc3c4sc5cc(/C=C6/C(=O)c7cc(F)cc(c7)C(=O)/C6=C\c6cc(C(C)(C)C(=O)OC)c(-c7cc(C)cc(C(C)(C)C(=O)OC)c7)s6)sc5c4c(C(C)(C)C(=O)OC)ccc2-3)c1,CCCCCCCCCCCCC(CCCCCCCCCC)Cn1c2c3sc(/C=C4\C(=O)c5ccccc5C4=C(C#N)C#N)c(CCCCCCCCCCC)c3sc2c2c3ncc(-c4ccc(Cl)cc4)nc3c3c4sc5c(CCCCCCCCCCC)c(C/C=C6/C(=O)c7cc(-c8cccs8)ccc7C6=C(C#N)C#N)sc5c4n(CC(CCCCCCCCCC)CCCCCCCCCCCC)c3c21,0.932,24.79,76.17,17.6,17.598530076,0.0083518409091023,17.49,17.6,,,,,ITO/PEDOT:PSS/active layer/PNDIT-F3N/Ag,conventional,PNDIT-F3N,PNDIT-F3N,PEDOT:PSS,PEDOT:PSS,,,,,-5.56,-3.65,,-5.6,-3.76,
105514,10.1002/adma.202307398,10.1002/adma.202307398,PM6,PQx3,PM6,PQx3,COC(=O)C(C)(C)c1cc(C)cc(-c2sc3c4sc5cc(/C=C6/C(=O)c7cc(F)cc(c7)C(=O)/C6=C\c6cc(C(C)(C)C(=O)OC)c(-c7cc(C)cc(C(C)(C)C(=O)OC)c7)s6)sc5c4c(C(C)(C)C(=O)OC)ccc2-3)c1,CCCCCCCCCCCCC(CCCCCCCCCC)Cn1c2c3sc(/C=C4\C(=O)c5ccccc5C4=C(C#N)C#N)c(CCCCCCCCCCC)c3sc2c2c3ncc(-c4ccc(Cl)cc4)nc3c3c4sc5c(CCCCCCCCCCC)c(C/C=C6/C(=O)c7cc(-c8cccs8)ccc7C6=C(C#N)C#N)sc5c4n(CC(CCCCCCCCCC)CCCCCCCCCCCC)c3c21,0.934,25.21,76.72,18.06,18.064598608,0.0254629457364451,17.88,18.06,,,,,ITO/PEDOT:PSS/active layer/PNDIT-F3N/Ag,conventional,PNDIT-F3N,PNDIT-F3N,2PACz,PEDOT:PSS,,,,,-5.56,-3.65,,-5.6,-3.76,
105516,10.1002/adma.202308334,10.1002/adma.202308334,PM6,L15,PM6,L15,COC(=O)C(C)(C)c1cc(C)cc(-c2sc3c4sc5cc(/C=C6/C(=O)c7cc(F)cc(c7)C(=O)/C6=C\c6cc(C(C)(C)C(=O)OC)c(-c7cc(C)cc(C(C)(C)C(=O)OC)c7)s6)sc5c4c(C(C)(C)C(=O)OC)ccc2-3)c1,CCCCCCCCCCCc1c(/C=C2\C(=O)c3ccccc3C2=C(C#N)C#N)sc2c1sc1c3c4nsnc4c4c5sc6c(CCCCCCCCCCC)c(/C=C7\C(=O)c8cc(-c9cc%10c(=O)n(CC(CCCCCC)CCCCCCCC)c(=O)c%11ccsc%11c%10s9)ccc8C7=C(C#N)C#N)sc6c5n(CC(CCCCCCCC)CCCCCCCCCC)c4c3n(CC(CCCCCCCC)CCCCCCCCCC)c21,0.96,23.23,64.74,14.39,14.437537919999995,0.3303538568450058,14.18,14.39,,w/o,,,ITO/PEDOT:PSS/PM6:L15/PNDIT-F3N/Ag,conventional,PNDIT-F3N,PNDIT-F3N,PEDOT:PSS,PEDOT:PSS,,o-xylene,o-xylene,100.0,-5.56,-3.65,,-5.75,-3.94,
105517,10.1002/adma.202308334,10.1002/adma.202308334,PM6,L15,PM6,L15,COC(=O)C(C)(C)c1cc(C)cc(-c2sc3c4sc5cc(/C=C6/C(=O)c7cc(F)cc(c7)C(=O)/C6=C\c6cc(C(C)(C)C(=O)OC)c(-c7cc(C)cc(C(C)(C)C(=O)OC)c7)s6)sc5c4c(C(C)(C)C(=O)OC)ccc2-3)c1,CCCCCCCCCCCc1c(/C=C2\C(=O)c3ccccc3C2=C(C#N)C#N)sc2c1sc1c3c4nsnc4c4c5sc6c(CCCCCCCCCCC)c(/C=C7\C(=O)c8cc(-c9cc%10c(=O)n(CC(CCCCCC)CCCCCCCC)c(=O)c%11ccsc%11c%10s9)ccc8C7=C(C#N)C#N)sc6c5n(CC(CCCCCCCC)CCCCCCCCCC)c4c3n(CC(CCCCCCCC)CCCCCCCCCC)c21,0.95,23.98,73.71,16.72,16.7918751,0.4298749999999985,16.56,16.72,,DTT-1,DTT-1,,ITO/PEDOT:PSS/PM6:L15:DTT-1/PNDIT-F3N/Ag,conventional,PNDIT-F3N,PNDIT-F3N,PEDOT:PSS,PEDOT:PSS,,o-xylene,o-xylene,100.0,-5.56,-3.65,,-5.75,-3.94,
105518,10.1002/adma.202308334,10.1002/adma.202308334,PM6,L15,PM6,L15,COC(=O)C(C)(C)c1cc(C)cc(-c2sc3c4sc5cc(/C=C6/C(=O)c7cc(F)cc(c7)C(=O)/C6=C\c6cc(C(C)(C)C(=O)OC)c(-c7cc(C)cc(C(C)(C)C(=O)OC)c7)s6)sc5c4c(C(C)(C)C(=O)OC)ccc2-3)c1,CCCCCCCCCCCc1c(/C=C2\C(=O)c3ccccc3C2=C(C#N)C#N)sc2c1sc1c3c4nsnc4c4c5sc6c(CCCCCCCCCCC)c(/C=C7\C(=O)c8cc(-c9cc%10c(=O)n(CC(CCCCCC)CCCCCCCC)c(=O)c%11ccsc%11c%10s9)ccc8C7=C(C#N)C#N)sc6c5n(CC(CCCCCCCC)CCCCCCCCCC)c4c3n(CC(CCCCCCCC)CCCCCCCCCC)c21,0.95,24.86,76.25,18.03,18.007962499999998,0.1222268441486592,17.8,18.03,,DTT-2,DTT-2,,ITO/PEDOT:PSS/PM6:L15:DTT-2/PNDIT-F3N/Ag,conventional,PNDIT-F3N,PNDIT-F3N,PEDOT:PSS,PEDOT:PSS,,o-xylene,o-xylene,100.0,-5.56,-3.65,,-5.75,-3.94,
105519,10.1002/adma.202308334,10.1002/adma.202308334,PM6,L15,PM6,L15,COC(=O)C(C)(C)c1cc(C)cc(-c2sc3c4sc5cc(/C=C6/C(=O)c7cc(F)cc(c7)C(=O)/C6=C\c6cc(C(C)(C)C(=O)OC)c(-c7cc(C)cc(C(C)(C)C(=O)OC)c7)s6)sc5c4c(C(C)(C)C(=O)OC)ccc2-3)c1,CCCCCCCCCCCc1c(/C=C2\C(=O)c3ccccc3C2=C(C#N)C#N)sc2c1sc1c3c4nsnc4c4c5sc6c(CCCCCCCCCCC)c(/C=C7\C(=O)c8cc(-c9cc%10c(=O)n(CC(CCCCCC)CCCCCCCC)c(=O)c%11ccsc%11c%10s9)ccc8C7=C(C#N)C#N)sc6c5n(CC(CCCCCCCC)CCCCCCCCCC)c4c3n(CC(CCCCCCCC)CCCCCCCCCC)c21,0.94,21.53,73.6,14.82,14.895315199999995,0.5081997300944454,14.56,14.82,,DTT-3,DTT-3,,ITO/PEDOT:PSS/PM6:L15:DTT-3/PNDIT-F3N/Ag,conventional,PNDIT-F3N,PNDIT-F3N,PEDOT:PSS,PEDOT:PSS,,o-xylene,o-xylene,100.0,-5.56,-3.65,,-5.75,-3.94,
105520,10.1002/adma.202308334,10.1002/adma.202308334,PM6,L15,PM6,L15,COC(=O)C(C)(C)c1cc(C)cc(-c2sc3c4sc5cc(/C=C6/C(=O)c7cc(F)cc(c7)C(=O)/C6=C\c6cc(C(C)(C)C(=O)OC)c(-c7cc(C)cc(C(C)(C)C(=O)OC)c7)s6)sc5c4c(C(C)(C)C(=O)OC)ccc2-3)c1,CCCCCCCCCCCc1c(/C=C2\C(=O)c3ccccc3C2=C(C#N)C#N)sc2c1sc1c3c4nsnc4c4c5sc6c(CCCCCCCCCCC)c(/C=C7\C(=O)c8cc(-c9cc%10c(=O)n(CC(CCCCCC)CCCCCCCC)c(=O)c%11ccsc%11c%10s9)ccc8C7=C(C#N)C#N)sc6c5n(CC(CCCCCCCC)CCCCCCCCCC)c4c3n(CC(CCCCCCCC)CCCCCCCCCC)c21,0.94,24.93,76.96,17.97,18.03496032,0.3614931552587496,,17.97,,DTT-2,DTT-2,,ITO/PEDOT:PSS/PM6:L15:DTT-2/PNDIT-F3N/Ag,conventional,PNDIT-F3N,PNDIT-F3N,PEDOT:PSS,PEDOT:PSS,,o-xylene,o-xylene,100.0,-5.56,-3.65,,-5.75,-3.94,
105521,10.1002/adma.202308334,10.1002/adma.202308334,PM6,L15,PM6,L15,COC(=O)C(C)(C)c1cc(C)cc(-c2sc3c4sc5cc(/C=C6/C(=O)c7cc(F)cc(c7)C(=O)/C6=C\c6cc(C(C)(C)C(=O)OC)c(-c7cc(C)cc(C(C)(C)C(=O)OC)c7)s6)sc5c4c(C(C)(C)C(=O)OC)ccc2-3)c1,CCCCCCCCCCCc1c(/C=C2\C(=O)c3ccccc3C2=C(C#N)C#N)sc2c1sc1c3c4nsnc4c4c5sc6c(CCCCCCCCCCC)c(/C=C7\C(=O)c8cc(-c9cc%10c(=O)n(CC(CCCCCC)CCCCCCCC)c(=O)c%11ccsc%11c%10s9)ccc8C7=C(C#N)C#N)sc6c5n(CC(CCCCCCCC)CCCCCCCCCC)c4c3n(CC(CCCCCCCC)CCCCCCCCCC)c21,0.93,25.95,77.26,18.72,18.645542100000004,0.3977451923076666,,18.72,,DTT-2*,DTT-2*,,ITO/PEDOT:PSS/PM6:L15:DTT-2/PNDIT-F3N/Ag,conventional,PNDIT-F3N,PNDIT-F3N,PEDOT:PSS,PEDOT:PSS,,o-xylene,o-xylene,100.0,-5.56,-3.65,,-5.75,-3.94,
105522,10.1002/aelm.201600104,10.1002/aelm.201600104,PiI2T,,PiI2T,,CCCCCCCCCCC(CCCCCCCC)CN1C(=O)/C(=C2/C(=O)N(CC(CCCCCCCC)CCCCCCCCCC)c3cc(-c4ccc(-c5cccs5)s4)ccc32)c2ccccc21,,0.87,7.77,49.0,3.3,3.312351,0.3742727272727341,,,,,,,,,,,,,,,,,-5.42,-3.7,,,,
105523,10.1002/aelm.201600104,10.1002/aelm.201600104,PiI2T-5,,PiI2T-10,,CCCCCCCCCCCCC(CCCCCCCC)CCCN1C(=O)/C(=C2/C(=O)N(CCCC(CCCCCCCC)CCCCCCCCCCCC)c3cc(-c4ccc(-c5ccc(-c6ccc7c(c6)N(CCCC(CCCCCCCC)CCCCCCCCCCCC)C(=O)/C7=C6/C(=O)N(CCCC(CCCCCCCC)CCCCCCCCCCCC)c7cc(-c8ccc(CCCCCCc9cccs9)s8)ccc76)s5)s4)ccc32)c2ccccc21,,0.87,8.51,50.0,3.7,3.70185,0.0499999999999914,,3.7,,,,,,,,,,,,,,,-5.44,-3.85,,,,
105524,10.1002/aelm.201600104,10.1002/aelm.201600104,PiI2T-10,,PiI2T-10,,CCCCCCCCCCCCC(CCCCCCCC)CCCN1C(=O)/C(=C2/C(=O)N(CCCC(CCCCCCCC)CCCCCCCCCCCC)c3cc(-c4ccc(-c5ccc(-c6ccc7c(c6)N(CCCC(CCCCCCCC)CCCCCCCCCCCC)C(=O)/C7=C6/C(=O)N(CCCC(CCCCCCCC)CCCCCCCCCCCC)c7cc(-c8ccc(CCCCCCc9cccs9)s8)ccc76)s5)s4)ccc32)c2ccccc21,,0.85,7.83,48.0,3.2,3.19464,0.1675000000000009,,,,,,,,,,,,,,,,,-5.48,-3.9,,,,
105525,10.1002/aelm.201600104,10.1002/aelm.201600104,PiI2T-20,,PiI2T-10,,CCCCCCCCCCCCC(CCCCCCCC)CCCN1C(=O)/C(=C2/C(=O)N(CCCC(CCCCCCCC)CCCCCCCCCCCC)c3cc(-c4ccc(-c5ccc(-c6ccc7c(c6)N(CCCC(CCCCCCCC)CCCCCCCCCCCC)C(=O)/C7=C6/C(=O)N(CCCC(CCCCCCCC)CCCCCCCCCCCC)c7cc(-c8ccc(CCCCCCc9cccs9)s8)ccc76)s5)s4)ccc32)c2ccccc21,,0.83,8.3,44.0,3.0,3.03116,1.038666666666662,,,,,,,,,,,,,,,,,-5.42,-3.84,,,,
105526,10.1002/aelm.201600340,10.1002/aelm.201600340,PIT2FBT,PC71BM,PIT2FBT,PC71BM,CCCCC(CC)CC1(CC(CC)CCCC)c2cc(-c3cccs3)ccc2-c2sc(-c3c(F)c(F)cc4nsnc34)cc21,COC(=O)CCCC1(c2ccccc2)C23c4c5ccc6c7cc8c9c%10c(cc%11cc%12c%13c%14c(cc%15c%16ccc-5c2c%16c2c5c%16c%17c(c(c46)c7c9c%17c4c%10c%11c%13c4c%16c%14c%152)C513)C%12)C8,1.02,7.44,50.62,3.84,3.84145056,0.0377750000000084,3.6,3.84,1:2,0,,,ITO/PEDOT:PSS/PIT2FBT:PC71BM/PDIN/Al,conventional,PDIN,PDIN,PEDOT:PSS,PEDOT:PSS,,chlorobenzene,,,-5.54,-3.72,,-5.9,-3.9,
105527,10.1002/aelm.201600340,10.1002/aelm.201600340,PIT2FBT,PC71BM,PIT2FBT,PC71BM,CCCCC(CC)CC1(CC(CC)CCCC)c2cc(-c3cccs3)ccc2-c2sc(-c3c(F)c(F)cc4nsnc34)cc21,COC(=O)CCCC1(c2ccccc2)C23c4c5ccc6c7cc8c9c%10c(cc%11cc%12c%13c%14c(cc%15c%16ccc-5c2c%16c2c5c%16c%17c(c(c46)c7c9c%17c4c%10c%11c%13c4c%16c%14c%152)C513)C%12)C8,0.99,13.63,55.67,7.51,7.511942790000001,0.0258693741677907,7.36,7.51,1:2,2.5,,2.5 vol%,ITO/PEDOT:PSS/PIT2FBT:PC71BM/PDIN/Al,conventional,PDIN,PDIN,PEDOT:PSS,PEDOT:PSS,,chlorobenzene,,,-5.54,-3.72,,-5.9,-3.9,
105528,10.1002/aelm.201600340,10.1002/aelm.201600340,PIT2FBT,PC71BM,PIT2FBT,PC71BM,CCCCC(CC)CC1(CC(CC)CCCC)c2cc(-c3cccs3)ccc2-c2sc(-c3c(F)c(F)cc4nsnc34)cc21,COC(=O)CCCC1(c2ccccc2)C23c4c5ccc6c7cc8c9c%10c(cc%11cc%12c%13c%14c(cc%15c%16ccc-5c2c%16c2c5c%16c%17c(c(c46)c7c9c%17c4c%10c%11c%13c4c%16c%14c%152)C513)C%12)C8,1.0,14.42,62.48,9.01,9.009616,0.0042619311875736,8.79,9.01,1:2,2.0,,2 vol%,ITO/PEDOT:PSS/PIT2FBT:PC71BM/PDIN/Al,conventional,PDIN,PDIN,PEDOT:PSS,PEDOT:PSS,,chlorobenzene,,,-5.54,-3.72,,-5.9,-3.9,
105529,10.1002/aelm.201700213,10.1002/aelm.201700213,P1,,P1,,CCCCCCCCc1cc(-c2c(-c3cccs3)sc3c(-c4cc(CCCCCCCC)c(CCCCCCCC)s4)c(-c4ccc(-c5cccc6nsnc56)s4)sc23)sc1CCCCCCCC,,0.72,16.36,66.0,7.73,7.774272,0.5727296248382849,,,,1% DPE,DPE,1%,ITO/PEDOT:PSS/active layer/ZrAcac/Al,conventional,ZrAcac,ZrAcac,PEDOT:PSS,PEDOT:PSS,100.0,o-DCB,o-DCB,,-5.34,-3.53,,,,
105530,10.1002/aelm.201700213,10.1002/aelm.201700213,P2,,P2,,,,0.78,13.44,70.0,7.42,7.33824,1.101886792452831,,,,2% DPE,DPE,2%,ITO/PEDOT:PSS/active layer/ZrAcac/Al,conventional,ZrAcac,ZrAcac,PEDOT:PSS,PEDOT:PSS,90.0,o-DCB,o-DCB,,-5.34,-3.58,,,,
105531,10.1002/aelm.201700213,10.1002/aelm.201700213,P3,,P3,,CCCCCCc1csc(-c2ccc(-c3cc(CCCCCC)c(/C=C/c4csc(-c5cc6c(OCC(CC)CCCC)c7sc(-c8ccc(C9=C%10C(=O)N(CC(CC)CCCC)C(c%11ccc(-c%12cc%13c(OCC(CC)CCCC)c%14sccc%14c(OCC(CC)CCCC)c%13s%12)s%11)=C%10C(=O)N9CC(CC)CCCC)s8)cc7c(OCC(CC)CCCC)c6s5)c4)s3)c3nsnc23)c1,,0.78,15.61,75.0,9.1,9.13185,0.3500000000000042,,,,1% DPE,DPE,1%,ITO/PEDOT:PSS/active layer/ZrAcac/Al,conventional,ZrAcac,ZrAcac,PEDOT:PSS,PEDOT:PSS,90.0,o-DCB,o-DCB,,-5.31,-3.6,,,,
105532,10.1002/aelm.201700213,10.1002/aelm.201700213,P4,,P4,,,,0.77,13.61,72.0,7.56,7.545383999999999,0.1933333333333357,,,,2% DPE,DPE,2%,ITO/PEDOT:PSS/active layer/ZrAcac/Al,conventional,ZrAcac,ZrAcac,PEDOT:PSS,PEDOT:PSS,90.0,o-DCB,o-DCB,,-5.35,-3.6,,,,
105533,10.1002/aelm.201700213,10.1002/aelm.201700213,P0,,P0,,CCCCCCc1csc(-c2ccc(-c3cc(CCCCCC)c(-c4cc5c(OCC(CC)CCCC)c6sccc6c(OCC(CC)CCCC)c5s4)s3)cc2)c1,,0.63,15.93,65.0,6.47,6.523334999999999,0.8243431221020046,,,,N,,,ITO/PEDOT:PSS/active layer/ZrAcac/Al,conventional,ZrAcac,ZrAcac,PEDOT:PSS,PEDOT:PSS,90.0,o-DCB,o-DCB,,-5.3,-3.26,,,,
105534,10.1002/aenm.201100193,10.1002/aenm.201100193,PDTSTTz,PC70BM,PDTSTTz,PC70BM,CCCCCCc1ccsc1-c1nc2sc(-c3sc(-c4cc5c(s4)[Si](CC(CC)CCCC)(CC(CC)CCCC)c4sccc4-5)cc3CCCCCC)nc2s1,CCCCC(=O)OCC1(C2=CC=CC=C2)C3=CC=CC4=CC=CC5=CC=CC6=CC=C7C=CC=CC8=CC=CC1=C8C7=C6C5=C4C3,0.76,10.5,58.7,4.68,4.68426,0.091025641025649,,,1:1,,,,ITO/PEDOT:PSS/active layer/Ca/Al,conventional,Ca,Ca,PEDOT:PSS,PEDOT:PSS,,chloroform,chloroform,,-5.06,-2.81,,-6.1,-3.9,
105535,10.1002/aenm.201100193,10.1002/aenm.201100193,PDTSTTz,PC70BM,PDTSTTz,PC70BM,CCCCCCc1ccsc1-c1nc2sc(-c3sc(-c4cc5c(s4)[Si](CC(CC)CCCC)(CC(CC)CCCC)c4sccc4-5)cc3CCCCCC)nc2s1,CCCCC(=O)OCC1(C2=CC=CC=C2)C3=CC=CC4=CC=CC5=CC=CC6=CC=C7C=CC=CC8=CC=CC1=C8C7=C6C5=C4C3,0.77,11.9,61.0,5.59,5.58943,0.0101967799642171,,,1:1,,,,ITO/PEDOT:PSS/active layer/Ca/Al,conventional,Ca,Ca,PEDOT:PSS,PEDOT:PSS,,chloroform,chloroform,100.0,-5.06,-2.81,,-6.1,-3.9,
105536,10.1002/aenm.201100193,10.1002/aenm.201100193,PDTSTTz,PC70BM,PDTSTTz,PC70BM,CCCCCCc1ccsc1-c1nc2sc(-c3sc(-c4cc5c(s4)[Si](CC(CC)CCCC)(CC(CC)CCCC)c4sccc4-5)cc3CCCCCC)nc2s1,CCCCC(=O)OCC1(C2=CC=CC=C2)C3=CC=CC4=CC=CC5=CC=CC6=CC=C7C=CC=CC8=CC=CC1=C8C7=C6C5=C4C3,0.77,10.57,51.4,4.18,4.1833946,0.0812105263157901,,,1:2,,,,ITO/PEDOT:PSS/active layer/Ca/Al,conventional,Ca,Ca,PEDOT:PSS,PEDOT:PSS,,chloroform,chloroform,,-5.06,-2.81,,-6.1,-3.9,
105537,10.1002/aenm.201100193,10.1002/aenm.201100193,PDTSBTz,PC70BM,PDTSBTz,PC70BM,,CCCCC(=O)OCC1(C2=CC=CC=C2)C3=CC=CC4=CC=CC5=CC=CC6=CC=C7C=CC=CC8=CC=CC1=C8C7=C6C5=C4C3,0.68,7.85,53.5,2.86,2.85583,0.1458041958041883,,,1:1,,,,ITO/PEDOT:PSS/active layer/Ca/Al,conventional,Ca,Ca,PEDOT:PSS,PEDOT:PSS,,chloroform,chloroform,,,,,-6.1,-3.9,
105538,10.1002/aenm.201100733,10.1002/aenm.201100733,P3PT,PC60BM,P3PT,PCBM,,CCCCC(=O)OCC1(C2=CC=CC=C2)C3=CC=CC4=CC=CC5=CC=CC6=CC=CC7=CC=CC1=C7C6=C5C4=C3,0.64,6.84,53.1,2.32,2.3245056,0.1942068965517384,,,2:1,,,,ITO/PEDOT:PSS/active layer/Ca/Al,conventional,Ca,Ca,PEDOT:PSS,PEDOT:PSS,,,,150.0,,,,-6.1,-3.7,
105539,10.1002/aenm.201100733,10.1002/aenm.201100733,P3PT,PC70BM,P3PT,PC70BM,,CCCCC(=O)OCC1(C2=CC=CC=C2)C3=CC=CC4=CC=CC5=CC=CC6=CC=C7C=CC=CC8=CC=CC1=C8C7=C6C5=C4C3,0.66,7.47,62.9,3.1,3.1010958,0.0353483870967699,,,1.5:1,,,,ITO/PEDOT:PSS/active layer/Ca/Al,conventional,Ca,Ca,PEDOT:PSS,PEDOT:PSS,,,,150.0,,,,-6.1,-3.9,
105540,10.1002/aenm.201100733,10.1002/aenm.201100733,P3PT,IC70BA,P3PT,IC70BA,,,0.88,9.22,67.0,5.43,5.436112,0.1125598526703479,,,1.5:1,,,,ITO/PEDOT:PSS/active layer/Ca/Al,conventional,Ca,Ca,PEDOT:PSS,PEDOT:PSS,,,,150.0,,,,,,
105541,10.1002/aenm.201100733,10.1002/aenm.201100733,P3PT,IC60BA,P3PT,IC60BA,,c1ccc2c(c1)C1CC2C23c4c5c6c7c8c9c(c%10c%11c2c2c4c4c%12c5c5c6c6c8c8c%13c%14c%15c%16c%17c%18c%19c%20c%21c%22c%23c(c%14c%14c%24c%23c%23c%22c%22c%20c(c2c%22c%11c%23c%10c%24c9c%148)c4c%19c%12c%17c5c%16c%136)C%152C4CC(c5ccccc54)C%18%212)C713,0.89,8.37,60.4,4.5,4.4993772,0.0138400000000081,,,2:1,,,,ITO/PEDOT:PSS/active layer/Ca/Al,conventional,Ca,Ca,PEDOT:PSS,PEDOT:PSS,,,,150.0,,,,,,
105542,10.1002/aenm.201100733,10.1002/aenm.201100733,P3HT,PC60BM,P3HT,PCBM,CCCCCCc1ccsc1,CCCCC(=O)OCC1(C2=CC=CC=C2)C3=CC=CC4=CC=CC5=CC=CC6=CC=CC7=CC=CC1=C7C6=C5C4=C3,0.6,9.5,65.2,3.72,3.7164000000000006,0.0967741935483764,,,2:1,,,,ITO/PEDOT:PSS/active layer/Ca/Al,conventional,Ca,Ca,PEDOT:PSS,PEDOT:PSS,,,,150.0,-5.01,-3.12,,-6.1,-3.7,
105543,10.1002/aenm.201100733,10.1002/aenm.201100733,P3HT,PC70BM,P3HT,PC70BM,CCCCCCc1ccsc1,CCCCC(=O)OCC1(C2=CC=CC=C2)C3=CC=CC4=CC=CC5=CC=CC6=CC=C7C=CC=CC8=CC=CC1=C8C7=C6C5=C4C3,0.63,9.07,70.2,4.01,4.011298200000001,0.0323740648379252,,,1.5:1,,,,ITO/PEDOT:PSS/active layer/Ca/Al,conventional,Ca,Ca,PEDOT:PSS,PEDOT:PSS,,,,150.0,-5.01,-3.12,,-6.1,-3.9,
105544,10.1002/aenm.201100733,10.1002/aenm.201100733,P3HT,IC70BA,P3HT,IC70BA,CCCCCCc1ccsc1,,0.87,9.54,60.6,5.04,5.0296788,0.2047857142857126,,,1.5:1,,,,ITO/PEDOT:PSS/active layer/Ca/Al,conventional,Ca,Ca,PEDOT:PSS,PEDOT:PSS,,,,150.0,-5.01,-3.12,,,,
105545,10.1002/aenm.201100733,10.1002/aenm.201100733,P3HT,IC60BA,P3HT,IC60BA,CCCCCCc1ccsc1,c1ccc2c(c1)C1CC2C23c4c5c6c7c8c9c(c%10c%11c2c2c4c4c%12c5c5c6c6c8c8c%13c%14c%15c%16c%17c%18c%19c%20c%21c%22c%23c(c%14c%14c%24c%23c%23c%22c%22c%20c(c2c%22c%11c%23c%10c%24c9c%148)c4c%19c%12c%17c5c%16c%136)C%152C4CC(c5ccccc54)C%18%212)C713,0.88,8.71,63.7,4.88,4.8824776000000005,0.0507704918032917,,,2:1,,,,ITO/PEDOT:PSS/active layer/Ca/Al,conventional,Ca,Ca,PEDOT:PSS,PEDOT:PSS,,,,150.0,-5.01,-3.12,,,,
105546,10.1002/aenm.201200184,10.1002/aenm.201200184,PDTG-TPD,PC71BM,PDTG-TPD,PC71BM,,COC(=O)CCCC1(c2ccccc2)C23c4c5ccc6c7cc8c9c%10c(cc%11cc%12c%13c%14c(cc%15c%16ccc-5c2c%16c2c5c%16c%17c(c(c46)c7c9c%17c4c%10c%11c%13c4c%16c%14c%152)C513)C%12)C8,0.86,14.1,67.3,8.1,8.160798,0.7505925925925941,,8.1,1:1.5,DIO,DIO,,inverted,inverted,ZnO NPs,ZnO,MoO3,MoO3,105.0,chlorobenzene,chlorobenzene,80.0,,,,-5.9,-3.9,
105547,10.1002/aenm.201200184,10.1002/aenm.201200184,PDTS-TPD,PC71BM,PDTSTPD,PC71BM,CCCCCCCCN1C(=O)c2csc(-c3cc4c(s3)-c3sccc3[Si]4(CC(CC)CCCC)CC(CC)CCCC)c2C1=O,COC(=O)CCCC1(c2ccccc2)C23c4c5ccc6c7cc8c9c%10c(cc%11cc%12c%13c%14c(cc%15c%16ccc-5c2c%16c2c5c%16c%17c(c(c46)c7c9c%17c4c%10c%11c%13c4c%16c%14c%152)C513)C%12)C8,0.9,13.1,66.5,7.8,7.84035,0.5173076923076937,,7.8,1:1.5,DIO,DIO,,inverted,inverted,ZnO NPs,ZnO,MoO3,MoO3,105.0,chlorobenzene,chlorobenzene,80.0,-5.65,-3.92,,-5.9,-3.9,
105552,10.1002/aenm.201200929,10.1002/aenm.201200929,PDTBCDTBT,PC71BM,PDTBCDTBT,PC71BM,CCCCCCCCc1c(CCCCCCCC)c2ccsc2c2cc3[nH]c4cc5c(cc4c3cc12)c(CCCCCCCC)c(CCCCCCCC)c1cc(-c2ccc(-c3ccc(-c4cccs4)c4nsnc34)s2)sc15,COC(=O)CCCC1(c2ccccc2)C23c4c5ccc6c7cc8c9c%10c(cc%11cc%12c%13c%14c(cc%15c%16ccc-5c2c%16c2c5c%16c%17c(c(c46)c7c9c%17c4c%10c%11c%13c4c%16c%14c%152)C513)C%12)C8,0.79,10.87,64.5,5.5,5.538808499999999,0.7056090909090752,,,1:1.5,,,,ITO/PEDOT:PSS/PDTBCDTBT:PC71BM/Ca/Al,conventional,Ca,,PEDOT:PSS,PEDOT:PSS,,,,,-5.4,-3.6,,-5.9,-3.9,
105553,10.1002/aenm.201200929,10.1002/aenm.201200929,PDTBCDTBT,PC71BM,PDTBCDTBT,PC71BM,CCCCCCCCc1c(CCCCCCCC)c2ccsc2c2cc3[nH]c4cc5c(cc4c3cc12)c(CCCCCCCC)c(CCCCCCCC)c1cc(-c2ccc(-c3ccc(-c4cccs4)c4nsnc34)s2)sc15,COC(=O)CCCC1(c2ccccc2)C23c4c5ccc6c7cc8c9c%10c(cc%11cc%12c%13c%14c(cc%15c%16ccc-5c2c%16c2c5c%16c%17c(c(c46)c7c9c%17c4c%10c%11c%13c4c%16c%14c%152)C513)C%12)C8,0.79,11.52,68.2,6.2,6.2067456000000005,0.1088000000000056,,,1:1.5,,,,ITO/MoO3/PDTBCDTBT:PC71BM/Ca/Al,,Ca,,MoO3,MoO3,,,,,-5.4,-3.6,,-5.9,-3.9,
105554,10.1002/aenm.201200950,10.1002/aenm.201200950,PDPP4TP,[70]PCBM,PDPP4TP,PC70BM,CCCCCCCCCCCCc1csc(-c2ccc(C3=C4C(=O)N(CC(CCCCCC)CCCCCCCC)C(c5ccc(-c6cc(CCCCCCCCCCCC)c(-c7ccccc7)s6)s5)=C4C(=O)N3CC(CCCCCC)CCCCCCCC)s2)c1,CCCCC(=O)OCC1(C2=CC=CC=C2)C3=CC=CC4=CC=CC5=CC=CC6=CC=C7C=CC=CC8=CC=CC1=C8C7=C6C5=C4C3,0.67,12.4,70.0,5.8,5.815600000000001,0.2689655172413956,,,1:2,,,10 vol%,ITO/PEDOT:PSS/active layer/PFN/Al,conventional,PFN,PFN,PEDOT:PSS,PEDOT:PSS,96.0,chloroform with 10 vol% o-DCB,chloroform:o-DCB (10%),,-5.055,-3.315,,-6.1,-3.9,
105555,10.1002/aenm.201200950,10.1002/aenm.201200950,PDPP4TOP,[70]PCBM,PDPP4TOP,PC70BM,CCCCCCCCCCOc1csc(-c2ccc(C3=C4C(=O)N(CC(CC)CCCC)C(c5ccc(-c6cc(OCCCCCCCCCC)c(-c7ccccc7)s6)s5)=C4C(=O)N3CC(CC)CCCC)s2)c1,CCCCC(=O)OCC1(C2=CC=CC=C2)C3=CC=CC4=CC=CC5=CC=CC6=CC=C7C=CC=CC8=CC=CC1=C8C7=C6C5=C4C3,0.51,18.0,65.0,6.0,5.967,0.550000000000006,,,1:2,,,10 vol%,ITO/PEDOT:PSS/active layer/PFN/Al,conventional,PFN,PFN,PEDOT:PSS,PEDOT:PSS,103.0,chloroform with 10 vol% o-DCB,chloroform:o-DCB (10%),,-5.05,-3.47,,-6.1,-3.9,
105556,10.1002/aenm.201200950,10.1002/aenm.201200950,PDPP4TP,[70]PCBM,PDPP4TP,PC70BM,CCCCCCCCCCCCc1csc(-c2ccc(C3=C4C(=O)N(CC(CCCCCC)CCCCCCCC)C(c5ccc(-c6cc(CCCCCCCCCCCC)c(-c7ccccc7)s6)s5)=C4C(=O)N3CC(CCCCCC)CCCCCCCC)s2)c1,CCCCC(=O)OCC1(C2=CC=CC=C2)C3=CC=CC4=CC=CC5=CC=CC6=CC=C7C=CC=CC8=CC=CC1=C8C7=C6C5=C4C3,0.67,11.8,69.0,5.5,5.45514,0.8156363636363618,,,1:2,,,10 vol%,ITO/PEDOT:PSS/active layer/LiF/Al,conventional,LiF,LiF,PEDOT:PSS,PEDOT:PSS,96.0,chloroform with 10 vol% o-DCB,chloroform:o-DCB (10%),,-5.055,-3.315,,-6.1,-3.9,
105557,10.1002/aenm.201200950,10.1002/aenm.201200950,PDPP4TOP,[70]PCBM,PDPP4TOP,PC70BM,CCCCCCCCCCOc1csc(-c2ccc(C3=C4C(=O)N(CC(CC)CCCC)C(c5ccc(-c6cc(OCCCCCCCCCC)c(-c7ccccc7)s6)s5)=C4C(=O)N3CC(CC)CCCC)s2)c1,CCCCC(=O)OCC1(C2=CC=CC=C2)C3=CC=CC4=CC=CC5=CC=CC6=CC=C7C=CC=CC8=CC=CC1=C8C7=C6C5=C4C3,0.51,16.9,65.0,5.6,5.60235,0.0419642857142989,,,1:2,,,10 vol%,ITO/PEDOT:PSS/active layer/LiF/Al,conventional,LiF,LiF,PEDOT:PSS,PEDOT:PSS,105.0,chloroform with 10 vol% o-DCB,chloroform:o-DCB (10%),,-5.05,-3.47,,-6.1,-3.9,
105558,10.1002/aenm.201300031,10.1002/aenm.201300031,PBDTBT,PC71BM,PBDTBT,PC71BM,CCCCCCCC(CCCCCC)CCOc1c2cc(-c3cccc4nsnc34)sc2c(OCCC(CCCCCC)CCCCCCC)c2ccsc12,COC(=O)CCCC1(c2ccccc2)C23c4c5ccc6c7cc8c9c%10c(cc%11cc%12c%13c%14c(cc%15c%16ccc-5c2c%16c2c5c%16c%17c(c(c46)c7c9c%17c4c%10c%11c%13c4c%16c%14c%152)C513)C%12)C8,0.76,5.32,42.31,1.71,1.7106779200000002,0.0396444444444573,,,1:1,0,,,ITO/PEDOT:PSS/PBDTBT:PC71BM/Ca/Al,,Ca,,PEDOT:PSS,,70.0,DCB,o-DCB,,-5.34,-3.23,,-5.9,-3.9,
105559,10.1002/aenm.201300031,10.1002/aenm.201300031,PBDTBT,PC71BM,PBDTBT,PC71BM,CCCCCCCC(CCCCCC)CCOc1c2cc(-c3cccc4nsnc34)sc2c(OCCC(CCCCCC)CCCCCCC)c2ccsc12,COC(=O)CCCC1(c2ccccc2)C23c4c5ccc6c7cc8c9c%10c(cc%11cc%12c%13c%14c(cc%15c%16ccc-5c2c%16c2c5c%16c%17c(c(c46)c7c9c%17c4c%10c%11c%13c4c%16c%14c%152)C513)C%12)C8,0.76,4.87,41.73,1.55,1.54451076,0.3541445161290291,,,1:1,3,,3% v/v,ITO/PEDOT:PSS/PBDTBT:PC71BM/Ca/Al,,Ca,,PEDOT:PSS,,65.0,DCB,o-DCB,,-5.34,-3.23,,-5.9,-3.9,
105560,10.1002/aenm.201300031,10.1002/aenm.201300031,PBDTDTBT,PC71BM,PBDTDTBT,PC71BM,CCCCCCC(CC)CCOc1c2cc(-c3sc(-c4ccc(-c5cc(CC(CC)CCCC)cs5)c5nsnc45)cc3CC(CC)CCCC)sc2c(OCCC(CC)CCCCCC)c2ccsc12,COC(=O)CCCC1(c2ccccc2)C23c4c5ccc6c7cc8c9c%10c(cc%11cc%12c%13c%14c(cc%15c%16ccc-5c2c%16c2c5c%16c%17c(c(c46)c7c9c%17c4c%10c%11c%13c4c%16c%14c%152)C513)C%12)C8,0.84,7.81,51.16,3.35,3.35630064,0.1880788059701251,,,1:1,0,,,ITO/PEDOT:PSS/PBDTDTBT:PC71BM/Ca/Al,,Ca,,PEDOT:PSS,,95.0,DCB,o-DCB,,-5.24,-3.71,,-5.9,-3.9,
105561,10.1002/aenm.201300031,10.1002/aenm.201300031,PBDTDTBT,PC71BM,PBDTDTBT,PC71BM,CCCCCCC(CC)CCOc1c2cc(-c3sc(-c4ccc(-c5cc(CC(CC)CCCC)cs5)c5nsnc45)cc3CC(CC)CCCC)sc2c(OCCC(CC)CCCCCC)c2ccsc12,COC(=O)CCCC1(c2ccccc2)C23c4c5ccc6c7cc8c9c%10c(cc%11cc%12c%13c%14c(cc%15c%16ccc-5c2c%16c2c5c%16c%17c(c(c46)c7c9c%17c4c%10c%11c%13c4c%16c%14c%152)C513)C%12)C8,0.79,13.56,69.1,7.4,7.4022684,0.0306540540540443,,,1:1,3,,3% v/v,ITO/PEDOT:PSS/PBDTDTBT:PC71BM/Ca/Al,,Ca,,PEDOT:PSS,,100.0,DCB,o-DCB,,-5.24,-3.71,,-5.9,-3.9,
105562,10.1002/aenm.201300785,10.1002/aenm.201300785,PTB7,P(NDI2OD-T2),PTB7,P(NDI2OD-T2),CCCCC(CC)COC(=O)c1sc2c(-c3cc4c(OCC(CC)CCCC)c5sccc5c(OCC(CC)CCCC)c4s3)scc2c1F,CCCCCCCCCCC(CCCCCCCC)CN1C(=O)c2ccc3c4c(c(-c5ccc(-c6cccs6)s5)cc(c24)C1=O)C(=O)N(C(CCCCCCCC)CCCCCCCCCC)C3=O,0.786,3.74,45.8,1.35,1.34635512,0.2699911111111082,1.35,,50:50 wt%,,,,inverted bulk-heterojunction OSCs,inverted,ZnO,,MoO3,,120.0,CB,chlorobenzene,,-5.19,-3.43,,-5.49,-4.05,
105563,10.1002/aenm.201300785,10.1002/aenm.201300785,PTB7,P(NDI2OD-T2),PTB7,P(NDI2OD-T2),CCCCC(CC)COC(=O)c1sc2c(-c3cc4c(OCC(CC)CCCC)c5sccc5c(OCC(CC)CCCC)c4s3)scc2c1F,CCCCCCCCCCC(CCCCCCCC)CN1C(=O)c2ccc3c4c(c(-c5ccc(-c6cccs6)s5)cc(c24)C1=O)C(=O)N(C(CCCCCCCC)CCCCCCCCCC)C3=O,0.799,6.28,53.0,2.66,2.6593916,0.022872180451126,2.66,,50:50 wt%,,,,inverted bulk-heterojunction OSCs,inverted,ZnO,,MoO3,,120.0,XY,o-xylene,,-5.19,-3.43,,-5.49,-4.05,
105564,10.1002/aenm.201300785,10.1002/aenm.201300785,PTB7,P(NDI2OD-T2),PTB7,P(NDI2OD-T2),CCCCC(CC)COC(=O)c1sc2c(-c3cc4c(OCC(CC)CCCC)c5sccc5c(OCC(CC)CCCC)c4s3)scc2c1F,CCCCCCCCCCC(CCCCCCCC)CN1C(=O)c2ccc3c4c(c(-c5ccc(-c6cccs6)s5)cc(c24)C1=O)C(=O)N(C(CCCCCCCC)CCCCCCCCCC)C3=O,0.793,4.62,48.7,1.78,1.7842024200000004,0.236091011235976,1.78,,50:50 wt%,,,,inverted bulk-heterojunction OSCs,inverted,ZnO,,MoO3,,120.0,CF,chloroform,,-5.19,-3.43,,-5.49,-4.05,
105565,10.1002/aenm.201300835,10.1002/aenm.201300835,PDPPFTF,PC70BM,PDPPFTF,PC70BM,CCCCC(CC)CN1C(=O)C2=C(c3ccc(-c4cccs4)o3)N(CC(CC)CCCC)C(=O)C2=C1c1ccco1,CCCCC(=O)OCC1(C2=CC=CC=C2)C3=CC=CC4=CC=CC5=CC=CC6=CC=C7C=CC=CC8=CC=CC1=C8C7=C6C5=C4C3,0.634,4.52,33.0,0.94,0.9456744,0.6036595744680817,,,1:2,,,,ITO/PEDOT:PSS/active layer/TiOx/Al,conventional,TiOx,TiOx,PEDOT:PSS,PEDOT:PSS,100.0,CB,chlorobenzene,70.0,-5.29,-3.91,,-6.1,-3.9,
105566,10.1002/aenm.201300835,10.1002/aenm.201300835,PDPPFTF,PC70BM,PDPPFTF,PC70BM,CCCCC(CC)CN1C(=O)C2=C(c3ccc(-c4cccs4)o3)N(CC(CC)CCCC)C(=O)C2=C1c1ccco1,CCCCC(=O)OCC1(C2=CC=CC=C2)C3=CC=CC4=CC=CC5=CC=CC6=CC=C7C=CC=CC8=CC=CC1=C8C7=C6C5=C4C3,0.713,10.98,57.0,4.4,4.4623818,1.4177681818181778,,,1:2,3% DIO,DIO,3%,ITO/PEDOT:PSS/active layer/TiOx/Al,conventional,TiOx,TiOx,PEDOT:PSS,PEDOT:PSS,100.0,CB,chlorobenzene,70.0,-5.29,-3.91,,-6.1,-3.9,
105567,10.1002/aenm.201300835,10.1002/aenm.201300835,PDPPFTF,PC70BM,PDPPFTF,PC70BM,CCCCC(CC)CN1C(=O)C2=C(c3ccc(-c4cccs4)o3)N(CC(CC)CCCC)C(=O)C2=C1c1ccco1,CCCCC(=O)OCC1(C2=CC=CC=C2)C3=CC=CC4=CC=CC5=CC=CC6=CC=C7C=CC=CC8=CC=CC1=C8C7=C6C5=C4C3,0.708,11.35,58.0,4.7,4.660764,0.834808510638313,,,1:2,3% DIO/3% CN,DIO+CN,3%,ITO/PEDOT:PSS/active layer/TiOx/Al,conventional,TiOx,TiOx,PEDOT:PSS,PEDOT:PSS,100.0,CB,chlorobenzene,70.0,-5.29,-3.91,,-6.1,-3.9,
105568,10.1002/aenm.201300835,10.1002/aenm.201300835,PDPPFTF,PC70BM,PDPPFTF,PC70BM,CCCCC(CC)CN1C(=O)C2=C(c3ccc(-c4cccs4)o3)N(CC(CC)CCCC)C(=O)C2=C1c1ccco1,CCCCC(=O)OCC1(C2=CC=CC=C2)C3=CC=CC4=CC=CC5=CC=CC6=CC=C7C=CC=CC8=CC=CC1=C8C7=C6C5=C4C3,0.694,9.49,58.0,3.9,3.8199148,2.0534666666666688,,,1:2,5% DIO/5% CN,DIO+CN,5%,ITO/PEDOT:PSS/active layer/TiOx/Al,conventional,TiOx,TiOx,PEDOT:PSS,PEDOT:PSS,100.0,CB,chlorobenzene,70.0,-5.29,-3.91,,-6.1,-3.9,
105569,10.1002/aenm.201400087,10.1002/aenm.201400087,PBDT2FBT,PC71BM,PBDT2FBT,PC71BM,CCCCCCC(CCCC)Cc1c2cc(-c3sc(-c4c(F)c(F)c(-c5cc(CC(CC)CCCC)cs5)c5nsnc45)cc3CC(CC)CCCC)sc2c(CC(CCCC)CCCCCC)c2ccsc12,COC(=O)CCCC1(c2ccccc2)C23c4c5ccc6c7cc8c9c%10c(cc%11cc%12c%13c%14c(cc%15c%16ccc-5c2c%16c2c5c%16c%17c(c(c46)c7c9c%17c4c%10c%11c%13c4c%16c%14c%152)C513)C%12)C8,0.92,3.16,57.2,1.74,1.6629184000000004,4.429977011494232,1.4,1.74,1:1.2,,,,ITO/MoO3/polymers:PC71BM/LiF/Al,,LiF,LiF,MoO3,MoO3,90.0,CB,chlorobenzene,,-5.6,-3.84,,-5.9,-3.9,
105570,10.1002/aenm.201400087,10.1002/aenm.201400087,PBDT2FBT,PC71BM,PBDT2FBT,PC71BM,CCCCCCC(CCCC)Cc1c2cc(-c3sc(-c4c(F)c(F)c(-c5cc(CC(CC)CCCC)cs5)c5nsnc45)cc3CC(CC)CCCC)sc2c(CC(CCCC)CCCCCC)c2ccsc12,COC(=O)CCCC1(c2ccccc2)C23c4c5ccc6c7cc8c9c%10c(cc%11cc%12c%13c%14c(cc%15c%16ccc-5c2c%16c2c5c%16c%17c(c(c46)c7c9c%17c4c%10c%11c%13c4c%16c%14c%152)C513)C%12)C8,0.94,7.21,51.9,3.47,3.5174706,1.368028818443792,3.29,3.47,1:1.2,,,,ITO/MoO3/polymers:PC71BM/LiF/Al,,LiF,LiF,MoO3,MoO3,78.0,DCB,o-DCB,,-5.6,-3.84,,-5.9,-3.9,
105571,10.1002/aenm.201400087,10.1002/aenm.201400087,PBDT2FBT-O,PC71BM,PBDT2FBT-O,PC71BM,CCCCCCC(CCCC)COc1c2cc(-c3sc(-c4c(F)c(F)c(-c5cc(CC(CC)CCCC)cs5)c5nsnc45)cc3CC(CC)CCCC)sc2c(OCC(CCCC)CCCCCC)c2ccsc12,COC(=O)CCCC1(c2ccccc2)C23c4c5ccc6c7cc8c9c%10c(cc%11cc%12c%13c%14c(cc%15c%16ccc-5c2c%16c2c5c%16c%17c(c(c46)c7c9c%17c4c%10c%11c%13c4c%16c%14c%152)C513)C%12)C8,0.92,4.4,53.4,2.21,2.1616320000000004,2.188597285067852,2.17,2.21,1:1.2,,,,ITO/MoO3/polymers:PC71BM/LiF/Al,,LiF,LiF,MoO3,MoO3,91.0,CB,chlorobenzene,,-5.48,-3.69,,-5.9,-3.9,
105572,10.1002/aenm.201400087,10.1002/aenm.201400087,PBDT2FBT-O,PC71BM,PBDT2FBT-O,PC71BM,CCCCCCC(CCCC)COc1c2cc(-c3sc(-c4c(F)c(F)c(-c5cc(CC(CC)CCCC)cs5)c5nsnc45)cc3CC(CC)CCCC)sc2c(OCC(CCCC)CCCCCC)c2ccsc12,COC(=O)CCCC1(c2ccccc2)C23c4c5ccc6c7cc8c9c%10c(cc%11cc%12c%13c%14c(cc%15c%16ccc-5c2c%16c2c5c%16c%17c(c(c46)c7c9c%17c4c%10c%11c%13c4c%16c%14c%152)C513)C%12)C8,0.9,7.87,64.7,4.53,4.582701,1.163377483443706,4.26,4.53,1:1.2,,,,ITO/MoO3/polymers:PC71BM/LiF/Al,,LiF,LiF,MoO3,MoO3,80.0,DCB,o-DCB,,-5.48,-3.69,,-5.9,-3.9,
105573,10.1002/aenm.201400087,10.1002/aenm.201400087,PBDT2FBT-T,PC71BM,PBDT2FBT-T,PC71BM,CCCCCCC(CCCC)Cc1ccc(-c2c3cc(-c4sc(-c5c(F)c(F)c(-c6cc(CC(CC)CCCC)cs6)c6nsnc56)cc4CC(CC)CCCC)sc3c(-c3ccc(CC(CCCC)CCCCCC)s3)c3ccsc23)s1,COC(=O)CCCC1(c2ccccc2)C23c4c5ccc6c7cc8c9c%10c(cc%11cc%12c%13c%14c(cc%15c%16ccc-5c2c%16c2c5c%16c%17c(c(c46)c7c9c%17c4c%10c%11c%13c4c%16c%14c%152)C513)C%12)C8,0.98,10.6,57.8,6.37,6.004263999999999,5.741538461538476,6.16,6.37,1:1.2,,,,ITO/MoO3/polymers:PC71BM/LiF/Al,,LiF,LiF,MoO3,MoO3,96.0,CB,chlorobenzene,,-5.55,-3.8,,-5.9,-3.9,
105574,10.1002/aenm.201400087,10.1002/aenm.201400087,PBDT2FBT-T,PC71BM,PBDT2FBT-T,PC71BM,CCCCCCC(CCCC)Cc1ccc(-c2c3cc(-c4sc(-c5c(F)c(F)c(-c6cc(CC(CC)CCCC)cs6)c6nsnc56)cc4CC(CC)CCCC)sc3c(-c3ccc(CC(CCCC)CCCCCC)s3)c3ccsc23)s1,COC(=O)CCCC1(c2ccccc2)C23c4c5ccc6c7cc8c9c%10c(cc%11cc%12c%13c%14c(cc%15c%16ccc-5c2c%16c2c5c%16c%17c(c(c46)c7c9c%17c4c%10c%11c%13c4c%16c%14c%152)C513)C%12)C8,0.98,9.62,59.7,5.46,5.628277199999999,3.081999999999974,5.2,5.46,1:1.2,,,,ITO/MoO3/polymers:PC71BM/LiF/Al,,LiF,LiF,MoO3,MoO3,85.0,DCB,o-DCB,,-5.55,-3.8,,-5.9,-3.9,
105575,10.1002/aenm.201400087,10.1002/aenm.201400087,PBDT2FBT-T-O,PC71BM,PBDT2FBT-T-O,PC71BM,CCCCCCC(CCCC)COc1ccc(-c2c3cc(-c4sc(-c5c(F)c(F)c(-c6cc(CC(CC)CCCC)cs6)c6nsnc56)cc4CC(CC)CCCC)sc3c(-c3ccc(OCC(CCCC)CCCCCC)s3)c3ccsc23)s1,COC(=O)CCCC1(c2ccccc2)C23c4c5ccc6c7cc8c9c%10c(cc%11cc%12c%13c%14c(cc%15c%16ccc-5c2c%16c2c5c%16c%17c(c(c46)c7c9c%17c4c%10c%11c%13c4c%16c%14c%152)C513)C%12)C8,0.84,7.87,52.8,3.65,3.4905024,4.369797260273982,3.31,3.65,1:1.2,,,,ITO/MoO3/polymers:PC71BM/LiF/Al,,LiF,LiF,MoO3,MoO3,90.0,CB,chlorobenzene,,-5.41,-3.69,,-5.9,-3.9,
105576,10.1002/aenm.201400087,10.1002/aenm.201400087,PBDT2FBT-T-O,PC71BM,PBDT2FBT-T-O,PC71BM,CCCCCCC(CCCC)COc1ccc(-c2c3cc(-c4sc(-c5c(F)c(F)c(-c6cc(CC(CC)CCCC)cs6)c6nsnc56)cc4CC(CC)CCCC)sc3c(-c3ccc(OCC(CCCC)CCCCCC)s3)c3ccsc23)s1,COC(=O)CCCC1(c2ccccc2)C23c4c5ccc6c7cc8c9c%10c(cc%11cc%12c%13c%14c(cc%15c%16ccc-5c2c%16c2c5c%16c%17c(c(c46)c7c9c%17c4c%10c%11c%13c4c%16c%14c%152)C513)C%12)C8,0.82,8.93,43.5,3.12,3.185331,2.093942307692294,2.92,3.12,1:1.2,,,,ITO/MoO3/polymers:PC71BM/LiF/Al,,LiF,LiF,MoO3,MoO3,82.0,DCB,o-DCB,,-5.41,-3.69,,-5.9,-3.9,
105577,10.1002/aenm.201400087,10.1002/aenm.201400087,PBDT2FBT-T,PC71BM,PBDT2FBT-T,PC71BM,CCCCCCC(CCCC)Cc1ccc(-c2c3cc(-c4sc(-c5c(F)c(F)c(-c6cc(CC(CC)CCCC)cs6)c6nsnc56)cc4CC(CC)CCCC)sc3c(-c3ccc(CC(CCCC)CCCCCC)s3)c3ccsc23)s1,COC(=O)CCCC1(c2ccccc2)C23c4c5ccc6c7cc8c9c%10c(cc%11cc%12c%13c%14c(cc%15c%16ccc-5c2c%16c2c5c%16c%17c(c(c46)c7c9c%17c4c%10c%11c%13c4c%16c%14c%152)C513)C%12)C8,0.98,9.03,53.0,4.69,4.690182,0.0038805970149186,4.69,,1:1,,,,ITO/MoO3/polymers:PC71BM/LiF/Al,,LiF,LiF,MoO3,MoO3,,DCB,o-DCB,,-5.55,-3.8,,-5.9,-3.9,
105578,10.1002/aenm.201400087,10.1002/aenm.201400087,PBDT2FBT-T,PC71BM,PBDT2FBT-T,PC71BM,CCCCCCC(CCCC)Cc1ccc(-c2c3cc(-c4sc(-c5c(F)c(F)c(-c6cc(CC(CC)CCCC)cs6)c6nsnc56)cc4CC(CC)CCCC)sc3c(-c3ccc(CC(CCCC)CCCCCC)s3)c3ccsc23)s1,COC(=O)CCCC1(c2ccccc2)C23c4c5ccc6c7cc8c9c%10c(cc%11cc%12c%13c%14c(cc%15c%16ccc-5c2c%16c2c5c%16c%17c(c(c46)c7c9c%17c4c%10c%11c%13c4c%16c%14c%152)C513)C%12)C8,0.98,9.59,57.1,5.36,5.3663722,0.1188843283581995,5.36,,1:1.2,,,,ITO/MoO3/polymers:PC71BM/LiF/Al,,LiF,LiF,MoO3,MoO3,,DCB,o-DCB,,-5.55,-3.8,,-5.9,-3.9,
105579,10.1002/aenm.201400087,10.1002/aenm.201400087,PBDT2FBT-T,PC71BM,PBDT2FBT-T,PC71BM,CCCCCCC(CCCC)Cc1ccc(-c2c3cc(-c4sc(-c5c(F)c(F)c(-c6cc(CC(CC)CCCC)cs6)c6nsnc56)cc4CC(CC)CCCC)sc3c(-c3ccc(CC(CCCC)CCCCCC)s3)c3ccsc23)s1,COC(=O)CCCC1(c2ccccc2)C23c4c5ccc6c7cc8c9c%10c(cc%11cc%12c%13c%14c(cc%15c%16ccc-5c2c%16c2c5c%16c%17c(c(c46)c7c9c%17c4c%10c%11c%13c4c%16c%14c%152)C513)C%12)C8,0.98,9.16,50.1,4.5,4.4973768000000005,0.058293333333322,4.5,,1:1.5,,,,ITO/MoO3/polymers:PC71BM/LiF/Al,,LiF,LiF,MoO3,MoO3,,DCB,o-DCB,,-5.55,-3.8,,-5.9,-3.9,
105580,10.1002/aenm.201400087,10.1002/aenm.201400087,PBDT2FBT-T,PC71BM,PBDT2FBT-T,PC71BM,CCCCCCC(CCCC)Cc1ccc(-c2c3cc(-c4sc(-c5c(F)c(F)c(-c6cc(CC(CC)CCCC)cs6)c6nsnc56)cc4CC(CC)CCCC)sc3c(-c3ccc(CC(CCCC)CCCCCC)s3)c3ccsc23)s1,COC(=O)CCCC1(c2ccccc2)C23c4c5ccc6c7cc8c9c%10c(cc%11cc%12c%13c%14c(cc%15c%16ccc-5c2c%16c2c5c%16c%17c(c(c46)c7c9c%17c4c%10c%11c%13c4c%16c%14c%152)C513)C%12)C8,0.98,10.2,56.2,5.65,5.617751999999999,0.5707610619469193,5.65,,1:1,,,,ITO/MoO3/polymers:PC71BM/LiF/Al,,LiF,LiF,MoO3,MoO3,,CB,chlorobenzene,,-5.55,-3.8,,-5.9,-3.9,
105581,10.1002/aenm.201400087,10.1002/aenm.201400087,PBDT2FBT-T,PC71BM,PBDT2FBT-T,PC71BM,CCCCCCC(CCCC)Cc1ccc(-c2c3cc(-c4sc(-c5c(F)c(F)c(-c6cc(CC(CC)CCCC)cs6)c6nsnc56)cc4CC(CC)CCCC)sc3c(-c3ccc(CC(CCCC)CCCCCC)s3)c3ccsc23)s1,COC(=O)CCCC1(c2ccccc2)C23c4c5ccc6c7cc8c9c%10c(cc%11cc%12c%13c%14c(cc%15c%16ccc-5c2c%16c2c5c%16c%17c(c(c46)c7c9c%17c4c%10c%11c%13c4c%16c%14c%152)C513)C%12)C8,0.98,10.6,57.0,6.16,5.92116,3.8772727272727368,6.16,,1:1.2,,,,ITO/MoO3/polymers:PC71BM/LiF/Al,,LiF,LiF,MoO3,MoO3,,CB,chlorobenzene,,-5.55,-3.8,,-5.9,-3.9,
105582,10.1002/aenm.201400087,10.1002/aenm.201400087,PBDT2FBT-T,PC71BM,PBDT2FBT-T,PC71BM,CCCCCCC(CCCC)Cc1ccc(-c2c3cc(-c4sc(-c5c(F)c(F)c(-c6cc(CC(CC)CCCC)cs6)c6nsnc56)cc4CC(CC)CCCC)sc3c(-c3ccc(CC(CCCC)CCCCCC)s3)c3ccsc23)s1,COC(=O)CCCC1(c2ccccc2)C23c4c5ccc6c7cc8c9c%10c(cc%11cc%12c%13c%14c(cc%15c%16ccc-5c2c%16c2c5c%16c%17c(c(c46)c7c9c%17c4c%10c%11c%13c4c%16c%14c%152)C513)C%12)C8,0.96,9.71,58.6,5.51,5.4624576000000005,0.8628384754990802,5.51,,1:1.5,,,,ITO/MoO3/polymers:PC71BM/LiF/Al,,LiF,LiF,MoO3,MoO3,,CB,chlorobenzene,,-5.55,-3.8,,-5.9,-3.9,
105583,10.1002/aenm.201401221,10.1002/aenm.201401221,DPP-DTT,PC70BM,DPP-DTT,PC70BM,CCCCCCCCCCC(CCCCCCCC)CN1C=C2C(=O)N(CC(CCCCCCCC)CCCCCCCCCC)C(c3ccc(-c4cc5sc(-c6cccs6)cc5s4)s3)=C2C1=O,CCCCC(=O)OCC1(C2=CC=CC=C2)C3=CC=CC4=CC=CC5=CC=CC6=CC=C7C=CC=CC8=CC=CC1=C8C7=C6C5=C4C3,0.68,10.6,31.0,2.2,2.23448,1.5672727272727198,,2.2,1:3,,,,ITO/PEDOT:PSS/active layer/Ag,conventional,Sm,,PEDOT:PSS,PEDOT:PSS,250.0,"chlorobenzene with 7% 1,2-dichlorobenzene",chlorobenzene:o-DCB (7%),,-5.2,-3.5,,-6.1,-3.9,
105584,10.1002/aenm.201401221,10.1002/aenm.201401221,DPP-DTT,PC70BM,DPP-DTT,PC70BM,CCCCCCCCCCC(CCCCCCCC)CN1C=C2C(=O)N(CC(CCCCCCCC)CCCCCCCCCC)C(c3ccc(-c4cc5sc(-c6cccs6)cc5s4)s3)=C2C1=O,CCCCC(=O)OCC1(C2=CC=CC=C2)C3=CC=CC4=CC=CC5=CC=CC6=CC=C7C=CC=CC8=CC=CC1=C8C7=C6C5=C4C3,0.67,13.0,53.0,4.6,4.616300000000001,0.3543478260869803,,4.6,1:3,,,,ITO/PEDOT:PSS/active layer/Ag,conventional,Sm,,PEDOT:PSS,PEDOT:PSS,250.0,"chlorobenzene with 7% 1,2-dichlorobenzene",chlorobenzene:o-DCB (7%),,-5.2,-3.5,,-6.1,-3.9,
105585,10.1002/aenm.201401221,10.1002/aenm.201401221,DPP-DTT,PC70BM,DPP-DTT,PC70BM,CCCCCCCCCCC(CCCCCCCC)CN1C=C2C(=O)N(CC(CCCCCCCC)CCCCCCCCCC)C(c3ccc(-c4cc5sc(-c6cccs6)cc5s4)s3)=C2C1=O,CCCCC(=O)OCC1(C2=CC=CC=C2)C3=CC=CC4=CC=CC5=CC=CC6=CC=C7C=CC=CC8=CC=CC1=C8C7=C6C5=C4C3,0.66,17.0,57.0,6.2,6.3954,3.1516129032258102,6.2,6.2,1:3,,,,ITO/PEDOT:PSS/active layer/Ag,conventional,Sm,,PEDOT:PSS,PEDOT:PSS,250.0,"chlorobenzene with 7% 1,2-dichlorobenzene",chlorobenzene:o-DCB (7%),,-5.2,-3.5,,-6.1,-3.9,
