Repository: JiYiqaq/PCE-KA-GNN

# Data directory

- `raw/Active_Database.csv` is the immutable source dataset bundled under CC BY 4.0. Do not overwrite it with processed data.
- `processed/` is created and populated by the training pipeline. Generated `.pt` and `.pth` caches are intentionally ignored by Git because they can exceed GitHub's normal single-file limit.

See `../DATA_LICENSE.md` for provenance, license and checksum information.

File: data/raw/Active_Database.csv (part 385 of 471)
id,doi,doi_norm,donor,acceptor,donor_canonical,acceptor_canonical,donor_smiles,acceptor_smiles,voc,jsc,ff,pce,pce_recomputed,pce_relative_error_percent,pce_avg,pce_best,d_a_ratio,additive,additive_canonical,additive_ratio,device_structure,device_type,etl,etl_canonical,htl,htl_canonical,active_layer_thickness,solvent,solvent_canonical,annealing_temp,homo_d,lumo_d,eg_d,homo_a,lumo_a,eg_a
105586,10.1002/aenm.201401259,10.1002/aenm.201401259,PBDTTT-EFT,PC71BM,PBDTTT-EFT,PC71BM,CCCCCC(CC)OC(=O)c1sc2csc(-c3cc4c(-c5ccc(CC(CC)CCCC)s5)c5sccc5c(-c5ccc(CC(CC)CCCC)s5)c4s3)c2c1F,COC(=O)CCCC1(c2ccccc2)C23c4c5ccc6c7cc8c9c%10c(cc%11cc%12c%13c%14c(cc%15c%16ccc-5c2c%16c2c5c%16c%17c(c(c46)c7c9c%17c4c%10c%11c%13c4c%16c%14c%152)C513)C%12)C8,0.79,18.1,66.0,9.5,9.43734,0.6595789473684134,9.3,9.5,1:1.5,DIO,DIO,,inverted,inverted,ZnO,ZnO,MoO3,MoO3,,chlorobenzene,chlorobenzene,,-5.24,-3.6,,-5.9,-3.9,
105587,10.1002/aenm.201401259,10.1002/aenm.201401259,PBDTTT-EFT,PC71BM,PBDTTT-EFT,PC71BM,CCCCCC(CC)OC(=O)c1sc2csc(-c3cc4c(-c5ccc(CC(CC)CCCC)s5)c5sccc5c(-c5ccc(CC(CC)CCCC)s5)c4s3)c2c1F,COC(=O)CCCC1(c2ccccc2)C23c4c5ccc6c7cc8c9c%10c(cc%11cc%12c%13c%14c(cc%15c%16ccc-5c2c%16c2c5c%16c%17c(c(c46)c7c9c%17c4c%10c%11c%13c4c%16c%14c%152)C513)C%12)C8,0.8,16.2,49.0,6.4,6.3504000000000005,0.7749999999999979,6.1,6.4,1:1.5,,,,inverted,inverted,ZnO,ZnO,MoO3,MoO3,,chlorobenzene,chlorobenzene,,-5.24,-3.6,,-5.9,-3.9,
105588,10.1002/aenm.201500065,10.1002/aenm.201500065,PTADTBT,,PTADTBT,,CCCCCCCCC(CCCCCC)Cc1ccc(-c2c3ccc(-c4ccc(-c5cccc6nsnc56)s4)cc3c(-c3ccc(CC(CCCCCC)CCCCCCCC)s3)c3ccc(-c4cccs4)cc23)s1,,0.92,11.61,65.0,6.92,6.94278,0.329190751445087,6.45,6.92,1:3,,,,inverted,inverted,ZnO,ZnO,MoO3,MoO3,120.0,o-dichlorobenzene,o-DCB,,-5.4,-3.62,,,,
105589,10.1002/aenm.201500065,10.1002/aenm.201500065,PTADTFBT,,PTADTFBT,,CCCCCCCCC(CCCCCC)Cc1ccc(-c2c3ccc(-c4ccc(-c5c(F)ccc6nsnc56)s4)cc3c(-c3ccc(CC(CCCCCC)CCCCCCCC)s3)c3ccc(-c4cccs4)cc23)s1,,0.95,11.95,64.0,7.27,7.265599999999999,0.0605226960110096,6.92,7.27,1:3,,,,inverted,inverted,ZnO,ZnO,MoO3,MoO3,120.0,o-dichlorobenzene,o-DCB,,-5.48,-3.68,,,,
105590,10.1002/aenm.201500065,10.1002/aenm.201500065,PTADTDFBT,,PTADTDFBT,,CCCCCCCCC(CCCCCC)Cc1ccc(-c2c3ccc(-c4ccc(-c5c(F)c(F)cc6nsnc56)s4)cc3c(-c3ccc(CC(CCCCCC)CCCCCCCC)s3)c3ccc(-c4cccs4)cc23)s1,,0.97,12.77,65.0,8.05,8.051485,0.0184472049689297,7.73,8.05,1:3,,,,inverted,inverted,ZnO,ZnO,MoO3,MoO3,120.0,o-dichlorobenzene,o-DCB,,-5.55,-3.64,,,,
105591,10.1002/aenm.201500065,10.1002/aenm.201500065,PTADTBTO,,PTADTBTO,,CCCCCCCCOc1cc2nsnc2c(-c2ccc(-c3ccc4c(-c5ccc(CC(CCCCCC)CCCCCCCC)s5)c5cc(-c6cccs6)ccc5c(-c5ccc(CC(CCCCCC)CCCCCCCC)s5)c4c3)s2)c1OCCCCCCCC,,0.85,11.02,59.0,4.64,5.526529999999999,19.106249999999992,4.51,4.64,1:4,,,,inverted,inverted,ZnO,ZnO,MoO3,MoO3,120.0,o-dichlorobenzene,o-DCB,,-5.38,-3.28,,,,
105592,10.1002/aenm.201500844,10.1002/aenm.201500844,PIIGDT-P0,PC71BM,PiI2T,PC71BM,CCCCCCCCCCC(CCCCCCCC)CN1C(=O)/C(=C2/C(=O)N(CC(CCCCCCCC)CCCCCCCCCC)c3cc(-c4ccc(-c5cccs5)s4)ccc32)c2ccccc21,COC(=O)CCCC1(c2ccccc2)C23c4c5ccc6c7cc8c9c%10c(cc%11cc%12c%13c%14c(cc%15c%16ccc-5c2c%16c2c5c%16c%17c(c(c46)c7c9c%17c4c%10c%11c%13c4c%16c%14c%152)C513)C%12)C8,0.91,8.15,55.0,4.06,4.0790750000000005,0.4698275862069173,3.82,4.06,1:1,,,,ITO/ZnO/polymer:PC71BM/MoO3/Ag,inverted,ZnO,ZnO,MoO3,MoO3,,chlorobenzene or o-dichlorobenzene,,,-5.37,-3.56,,-5.9,-3.9,
105593,10.1002/aenm.201500844,10.1002/aenm.201500844,PIIGDT-P0,PC71BM,PiI2T,PC71BM,CCCCCCCCCCC(CCCCCCCC)CN1C(=O)/C(=C2/C(=O)N(CC(CCCCCCCC)CCCCCCCCCC)c3cc(-c4ccc(-c5cccs5)s4)ccc32)c2ccccc21,COC(=O)CCCC1(c2ccccc2)C23c4c5ccc6c7cc8c9c%10c(cc%11cc%12c%13c%14c(cc%15c%16ccc-5c2c%16c2c5c%16c%17c(c(c46)c7c9c%17c4c%10c%11c%13c4c%16c%14c%152)C513)C%12)C8,0.91,9.01,61.0,5.0,5.001450999999999,0.0290199999999884,4.78,5.0,1:1,DPE,DPE,3% v/v,ITO/ZnO/polymer:PC71BM/MoO3/Ag,inverted,ZnO,ZnO,MoO3,MoO3,,chlorobenzene or o-dichlorobenzene,,,-5.37,-3.56,,-5.9,-3.9,
105594,10.1002/aenm.201500844,10.1002/aenm.201500844,PIIGDT-P5,PC71BM,PIIGDT-P15,PC71BM,CCCCCCCCCCC(CCCCCCCC)CN1C(=O)/C(=C2/C(=O)N(CC(CCCCCCCC)CCCCCCCCCC)c3cc(-c4ccc(-c5ccc(-c6ccc7c(c6)N(CCCCCCP(=O)(OCC)OCC)C(=O)/C7=C6/C(=O)N(CCCCCCP(=O)(OCC)OCC)c7cc(-c8ccc(-c9cccs9)s8)ccc76)s5)s4)ccc32)c2ccccc21,COC(=O)CCCC1(c2ccccc2)C23c4c5ccc6c7cc8c9c%10c(cc%11cc%12c%13c%14c(cc%15c%16ccc-5c2c%16c2c5c%16c%17c(c(c46)c7c9c%17c4c%10c%11c%13c4c%16c%14c%152)C513)C%12)C8,0.89,7.0,67.0,4.17,4.1741,0.0983213429256646,4.1,4.17,1:1,,,,ITO/ZnO/polymer:PC71BM/MoO3/Ag,inverted,ZnO,ZnO,MoO3,MoO3,,chlorobenzene or o-dichlorobenzene,,,-5.37,-3.57,,-5.9,-3.9,
105595,10.1002/aenm.201500844,10.1002/aenm.201500844,PIIGDT-P5,PC71BM,PIIGDT-P15,PC71BM,CCCCCCCCCCC(CCCCCCCC)CN1C(=O)/C(=C2/C(=O)N(CC(CCCCCCCC)CCCCCCCCCC)c3cc(-c4ccc(-c5ccc(-c6ccc7c(c6)N(CCCCCCP(=O)(OCC)OCC)C(=O)/C7=C6/C(=O)N(CCCCCCP(=O)(OCC)OCC)c7cc(-c8ccc(-c9cccs9)s8)ccc76)s5)s4)ccc32)c2ccccc21,COC(=O)CCCC1(c2ccccc2)C23c4c5ccc6c7cc8c9c%10c(cc%11cc%12c%13c%14c(cc%15c%16ccc-5c2c%16c2c5c%16c%17c(c(c46)c7c9c%17c4c%10c%11c%13c4c%16c%14c%152)C513)C%12)C8,0.84,12.26,58.0,5.95,5.973071999999999,0.3877647058823377,5.85,5.95,1:1,DPE,DPE,,ITO/ZnO/polymer:PC71BM/MoO3/Ag,inverted,ZnO,ZnO,MoO3,MoO3,,chlorobenzene or o-dichlorobenzene,,,-5.37,-3.57,,-5.9,-3.9,
105596,10.1002/aenm.201500844,10.1002/aenm.201500844,PIIGDT-P15,PC71BM,PIIGDT-P15,PC71BM,CCCCCCCCCCC(CCCCCCCC)CN1C(=O)/C(=C2/C(=O)N(CC(CCCCCCCC)CCCCCCCCCC)c3cc(-c4ccc(-c5ccc(-c6ccc7c(c6)N(CCCCCCP(=O)(OCC)OCC)C(=O)/C7=C6/C(=O)N(CCCCCCP(=O)(OCC)OCC)c7cc(-c8ccc(-c9cccs9)s8)ccc76)s5)s4)ccc32)c2ccccc21,COC(=O)CCCC1(c2ccccc2)C23c4c5ccc6c7cc8c9c%10c(cc%11cc%12c%13c%14c(cc%15c%16ccc-5c2c%16c2c5c%16c%17c(c(c46)c7c9c%17c4c%10c%11c%13c4c%16c%14c%152)C513)C%12)C8,0.85,7.72,60.0,3.87,3.9372,1.736434108527124,3.56,3.87,1:1,,,,ITO/ZnO/polymer:PC71BM/MoO3/Ag,inverted,ZnO,ZnO,MoO3,MoO3,,chlorobenzene or o-dichlorobenzene,,,-5.35,-3.58,,-5.9,-3.9,
105597,10.1002/aenm.201500844,10.1002/aenm.201500844,PIIGDT-P15,PC71BM,PIIGDT-P15,PC71BM,CCCCCCCCCCC(CCCCCCCC)CN1C(=O)/C(=C2/C(=O)N(CC(CCCCCCCC)CCCCCCCCCC)c3cc(-c4ccc(-c5ccc(-c6ccc7c(c6)N(CCCCCCP(=O)(OCC)OCC)C(=O)/C7=C6/C(=O)N(CCCCCCP(=O)(OCC)OCC)c7cc(-c8ccc(-c9cccs9)s8)ccc76)s5)s4)ccc32)c2ccccc21,COC(=O)CCCC1(c2ccccc2)C23c4c5ccc6c7cc8c9c%10c(cc%11cc%12c%13c%14c(cc%15c%16ccc-5c2c%16c2c5c%16c%17c(c(c46)c7c9c%17c4c%10c%11c%13c4c%16c%14c%152)C513)C%12)C8,0.85,9.24,55.0,4.3,4.3197,0.4581395348837273,4.19,4.3,1:1,DPE,DPE,3% v/v,ITO/ZnO/polymer:PC71BM/MoO3/Ag,inverted,ZnO,ZnO,MoO3,MoO3,,chlorobenzene or o-dichlorobenzene,,,-5.35,-3.58,,-5.9,-3.9,
105598,10.1002/aenm.201500844,10.1002/aenm.201500844,PIIGDT-P30,PC71BM,PIIGDT-P15,PC71BM,CCCCCCCCCCC(CCCCCCCC)CN1C(=O)/C(=C2/C(=O)N(CC(CCCCCCCC)CCCCCCCCCC)c3cc(-c4ccc(-c5ccc(-c6ccc7c(c6)N(CCCCCCP(=O)(OCC)OCC)C(=O)/C7=C6/C(=O)N(CCCCCCP(=O)(OCC)OCC)c7cc(-c8ccc(-c9cccs9)s8)ccc76)s5)s4)ccc32)c2ccccc21,COC(=O)CCCC1(c2ccccc2)C23c4c5ccc6c7cc8c9c%10c(cc%11cc%12c%13c%14c(cc%15c%16ccc-5c2c%16c2c5c%16c%17c(c(c46)c7c9c%17c4c%10c%11c%13c4c%16c%14c%152)C513)C%12)C8,0.72,6.77,40.0,1.96,1.94976,0.5224489795918381,1.76,1.96,1:1,,,,ITO/ZnO/polymer:PC71BM/MoO3/Ag,inverted,ZnO,ZnO,MoO3,MoO3,,chlorobenzene or o-dichlorobenzene,,,-5.3,-3.57,,-5.9,-3.9,
105599,10.1002/aenm.201500844,10.1002/aenm.201500844,PIIGDT-P30,PC71BM,PIIGDT-P15,PC71BM,CCCCCCCCCCC(CCCCCCCC)CN1C(=O)/C(=C2/C(=O)N(CC(CCCCCCCC)CCCCCCCCCC)c3cc(-c4ccc(-c5ccc(-c6ccc7c(c6)N(CCCCCCP(=O)(OCC)OCC)C(=O)/C7=C6/C(=O)N(CCCCCCP(=O)(OCC)OCC)c7cc(-c8ccc(-c9cccs9)s8)ccc76)s5)s4)ccc32)c2ccccc21,COC(=O)CCCC1(c2ccccc2)C23c4c5ccc6c7cc8c9c%10c(cc%11cc%12c%13c%14c(cc%15c%16ccc-5c2c%16c2c5c%16c%17c(c(c46)c7c9c%17c4c%10c%11c%13c4c%16c%14c%152)C513)C%12)C8,0.78,7.6,47.0,2.81,2.78616,0.8483985765124664,2.72,2.81,1:1,DPE,DPE,,ITO/ZnO/polymer:PC71BM/MoO3/Ag,inverted,ZnO,ZnO,MoO3,MoO3,,chlorobenzene or o-dichlorobenzene,,,-5.3,-3.57,,-5.9,-3.9,
105600,10.1002/aenm.201501213,10.1002/aenm.201501213,P1,[60]PCBM,P1,PCBM,CCCCCCCCc1cc(-c2c(-c3cccs3)sc3c(-c4cc(CCCCCCCC)c(CCCCCCCC)s4)c(-c4ccc(-c5cccc6nsnc56)s4)sc23)sc1CCCCCCCC,CCCCC(=O)OCC1(C2=CC=CC=C2)C3=CC=CC4=CC=CC5=CC=CC6=CC=CC7=CC=CC1=C7C6=C5C4=C3,0.91,8.5,63.0,4.87,4.87305,0.0626283367556467,4.78,4.87,1:1.5,,,,inverted,inverted,ZnO,ZnO,MoO3,MoO3,90.0,dichlorobenzene,,,-5.34,-3.53,,-6.1,-3.7,
105601,10.1002/aenm.201501213,10.1002/aenm.201501213,P1,[60]PCBM,P1,PCBM,CCCCCCCCc1cc(-c2c(-c3cccs3)sc3c(-c4cc(CCCCCCCC)c(CCCCCCCC)s4)c(-c4ccc(-c5cccc6nsnc56)s4)sc23)sc1CCCCCCCC,CCCCC(=O)OCC1(C2=CC=CC=C2)C3=CC=CC4=CC=CC5=CC=CC6=CC=CC7=CC=CC1=C7C6=C5C4=C3,0.87,9.5,60.0,4.96,4.9590000000000005,0.0201612903225694,4.84,4.96,1:1.5,DIO-3% v/v,DIO,3%,inverted,inverted,ZnO,ZnO,MoO3,MoO3,90.0,dichlorobenzene,,,-5.34,-3.53,,-6.1,-3.7,
105602,10.1002/aenm.201501213,10.1002/aenm.201501213,P2,[60]PCBM,P2,PCBM,,CCCCC(=O)OCC1(C2=CC=CC=C2)C3=CC=CC4=CC=CC5=CC=CC6=CC=CC7=CC=CC1=C7C6=C5C4=C3,0.81,6.7,59.0,3.2,3.2019300000000004,0.0603125000000065,2.92,3.2,1:1.5,,,,inverted,inverted,ZnO,ZnO,MoO3,MoO3,80.0,dichlorobenzene,,,-5.34,-3.58,,-6.1,-3.7,
105603,10.1002/aenm.201501213,10.1002/aenm.201501213,P2,[60]PCBM,P2,PCBM,,CCCCC(=O)OCC1(C2=CC=CC=C2)C3=CC=CC4=CC=CC5=CC=CC6=CC=CC7=CC=CC1=C7C6=C5C4=C3,0.78,6.41,61.0,3.05,3.0498780000000005,0.0039999999999767,2.81,3.05,1:1.5,DIO-3% v/v,DIO,3%,inverted,inverted,ZnO,ZnO,MoO3,MoO3,80.0,dichlorobenzene,,,-5.34,-3.58,,-6.1,-3.7,
105604,10.1002/aenm.201501213,10.1002/aenm.201501213,P3,[60]PCBM,P3,PCBM,CCCCCCc1csc(-c2ccc(-c3cc(CCCCCC)c(/C=C/c4csc(-c5cc6c(OCC(CC)CCCC)c7sc(-c8ccc(C9=C%10C(=O)N(CC(CC)CCCC)C(c%11ccc(-c%12cc%13c(OCC(CC)CCCC)c%14sccc%14c(OCC(CC)CCCC)c%13s%12)s%11)=C%10C(=O)N9CC(CC)CCCC)s8)cc7c(OCC(CC)CCCC)c6s5)c4)s3)c3nsnc23)c1,CCCCC(=O)OCC1(C2=CC=CC=C2)C3=CC=CC4=CC=CC5=CC=CC6=CC=CC7=CC=CC1=C7C6=C5C4=C3,0.76,4.91,56.0,2.09,2.089696,0.0145454545454478,1.99,2.09,1:1.5,,,,inverted,inverted,ZnO,ZnO,MoO3,MoO3,80.0,"1,2-dichlorobenzene",,,-5.31,-3.6,,-6.1,-3.7,
105605,10.1002/aenm.201501213,10.1002/aenm.201501213,P3,[60]PCBM,P3,PCBM,CCCCCCc1csc(-c2ccc(-c3cc(CCCCCC)c(/C=C/c4csc(-c5cc6c(OCC(CC)CCCC)c7sc(-c8ccc(C9=C%10C(=O)N(CC(CC)CCCC)C(c%11ccc(-c%12cc%13c(OCC(CC)CCCC)c%14sccc%14c(OCC(CC)CCCC)c%13s%12)s%11)=C%10C(=O)N9CC(CC)CCCC)s8)cc7c(OCC(CC)CCCC)c6s5)c4)s3)c3nsnc23)c1,CCCCC(=O)OCC1(C2=CC=CC=C2)C3=CC=CC4=CC=CC5=CC=CC6=CC=CC7=CC=CC1=C7C6=C5C4=C3,0.72,5.14,56.0,2.07,2.072448,0.1182608695652069,1.93,2.07,1:1.5,DIO-3% v/v,DIO,3%,inverted,inverted,ZnO,ZnO,MoO3,MoO3,80.0,"1,2-dichlorobenzene",,,-5.31,-3.6,,-6.1,-3.7,
105606,10.1002/aenm.201501213,10.1002/aenm.201501213,P4,[60]PCBM,P4,PCBM,,CCCCC(=O)OCC1(C2=CC=CC=C2)C3=CC=CC4=CC=CC5=CC=CC6=CC=CC7=CC=CC1=C7C6=C5C4=C3,0.95,4.93,49.0,2.29,2.294915,0.2146288209606794,1.79,2.29,1:1.5,,,,inverted,inverted,ZnO,ZnO,MoO3,MoO3,90.0,"1,2-dichlorobenzene",,,-5.35,-3.6,,-6.1,-3.7,
105607,10.1002/aenm.201501213,10.1002/aenm.201501213,P4,[60]PCBM,P4,PCBM,,CCCCC(=O)OCC1(C2=CC=CC=C2)C3=CC=CC4=CC=CC5=CC=CC6=CC=CC7=CC=CC1=C7C6=C5C4=C3,0.88,8.8,66.0,5.11,5.11104,0.020352250489231,5.01,5.11,1:1.5,DIO-3% v/v,DIO,3%,inverted,inverted,ZnO,ZnO,MoO3,MoO3,90.0,"1,2-dichlorobenzene",,,-5.35,-3.6,,-6.1,-3.7,
105608,10.1002/aenm.201501213,10.1002/aenm.201501213,P5,[60]PCBM,P5,PCBM,,CCCCC(=O)OCC1(C2=CC=CC=C2)C3=CC=CC4=CC=CC5=CC=CC6=CC=CC7=CC=CC1=C7C6=C5C4=C3,0.86,1.06,36.0,0.33,0.3281760000000001,0.5527272727272535,0.3,0.33,1:1.5,,,,inverted,inverted,ZnO,ZnO,MoO3,MoO3,80.0,"1,2-dichlorobenzene",,,-5.4,-3.66,,-6.1,-3.7,
105609,10.1002/aenm.201501213,10.1002/aenm.201501213,P5,[60]PCBM,P5,PCBM,,CCCCC(=O)OCC1(C2=CC=CC=C2)C3=CC=CC4=CC=CC5=CC=CC6=CC=CC7=CC=CC1=C7C6=C5C4=C3,0.81,1.57,39.0,0.5,0.495963,0.8074000000000026,0.43,0.5,1:1.5,DIO-3% v/v,DIO,3%,inverted,inverted,ZnO,ZnO,MoO3,MoO3,80.0,"1,2-dichlorobenzene",,,-5.4,-3.66,,-6.1,-3.7,
105610,10.1002/aenm.201501213,10.1002/aenm.201501213,P6,[60]PCBM,P6,PCBM,,CCCCC(=O)OCC1(C2=CC=CC=C2)C3=CC=CC4=CC=CC5=CC=CC6=CC=CC7=CC=CC1=C7C6=C5C4=C3,0.81,6.66,62.0,3.34,3.3446520000000004,0.1392814371257648,3.16,3.34,1:1.5,,,,inverted,inverted,ZnO,ZnO,MoO3,MoO3,85.0,"1,2-dichlorobenzene",,,-5.37,-3.69,,-6.1,-3.7,
105611,10.1002/aenm.201501213,10.1002/aenm.201501213,P6,[60]PCBM,P6,PCBM,,CCCCC(=O)OCC1(C2=CC=CC=C2)C3=CC=CC4=CC=CC5=CC=CC6=CC=CC7=CC=CC1=C7C6=C5C4=C3,0.8,6.76,63.0,3.4,3.4070400000000003,0.2070588235294229,3.26,3.4,1:1.5,DIO-3% v/v,DIO,3%,inverted,inverted,ZnO,ZnO,MoO3,MoO3,85.0,"1,2-dichlorobenzene",,,-5.37,-3.69,,-6.1,-3.7,
105612,10.1002/aenm.201501213,10.1002/aenm.201501213,P7,[60]PCBM,P7,PCBM,CCCCCCCCC(CCCCCC)Cn1c2ccccc2c2ccc(-c3c4cc(-c5ccc(-c6sc(-c7cccs7)c7c6C(=O)c6c(CC(CC)CCCC)sc(CC(CC)CCCC)c6C7=O)s5)sc4c(-c4ccc5c6ccccc6n(CC(CCCCCC)CCCCCCCC)c5c4)c4ccsc34)cc21,CCCCC(=O)OCC1(C2=CC=CC=C2)C3=CC=CC4=CC=CC5=CC=CC6=CC=CC7=CC=CC1=C7C6=C5C4=C3,0.88,8.14,61.0,4.37,4.3695520000000005,0.0102517162471295,4.28,4.37,1:1.5,,,,inverted,inverted,ZnO,ZnO,MoO3,MoO3,90.0,"1,2-dichlorobenzene",,,-5.47,-3.62,,-6.1,-3.7,
105613,10.1002/aenm.201501213,10.1002/aenm.201501213,P7,[60]PCBM,P7,PCBM,CCCCCCCCC(CCCCCC)Cn1c2ccccc2c2ccc(-c3c4cc(-c5ccc(-c6sc(-c7cccs7)c7c6C(=O)c6c(CC(CC)CCCC)sc(CC(CC)CCCC)c6C7=O)s5)sc4c(-c4ccc5c6ccccc6n(CC(CCCCCC)CCCCCCCC)c5c4)c4ccsc34)cc21,CCCCC(=O)OCC1(C2=CC=CC=C2)C3=CC=CC4=CC=CC5=CC=CC6=CC=CC7=CC=CC1=C7C6=C5C4=C3,0.89,6.64,55.0,3.25,3.25028,0.0086153846153863,3.0,3.25,1:1.5,DIO-3% v/v,DIO,3%,inverted,inverted,ZnO,ZnO,MoO3,MoO3,90.0,"1,2-dichlorobenzene",,,-5.47,-3.62,,-6.1,-3.7,
105614,10.1002/aenm.201501213,10.1002/aenm.201501213,P8,[60]PCBM,P8,PCBM,CCCCCCCCC(CCCCCC)COc1cc(-c2ccc(-c3sc(-c4ccc(-c5cc(CCCCCC)cs5)c5nsnc45)cc3CCCCCC)s2)c(OCC(CCCCCC)CCCCCCCC)cc1-c1cccs1,CCCCC(=O)OCC1(C2=CC=CC=C2)C3=CC=CC4=CC=CC5=CC=CC6=CC=CC7=CC=CC1=C7C6=C5C4=C3,0.93,5.61,45.0,2.35,2.3477850000000005,0.0942553191489205,2.13,2.35,1:1.5,,,,inverted,inverted,ZnO,ZnO,MoO3,MoO3,100.0,"1,2-dichlorobenzene",,,-5.39,-3.63,,-6.1,-3.7,
105615,10.1002/aenm.201501213,10.1002/aenm.201501213,P8,[60]PCBM,P8,PCBM,CCCCCCCCC(CCCCCC)COc1cc(-c2ccc(-c3sc(-c4ccc(-c5cc(CCCCCC)cs5)c5nsnc45)cc3CCCCCC)s2)c(OCC(CCCCCC)CCCCCCCC)cc1-c1cccs1,CCCCC(=O)OCC1(C2=CC=CC=C2)C3=CC=CC4=CC=CC5=CC=CC6=CC=CC7=CC=CC1=C7C6=C5C4=C3,0.87,7.75,68.0,4.59,4.5849,0.1111111111111037,4.41,4.59,1:1.5,DIO-3% v/v,DIO,3%,inverted,inverted,ZnO,ZnO,MoO3,MoO3,100.0,"1,2-dichlorobenzene",,,-5.39,-3.63,,-6.1,-3.7,
105616,10.1002/aenm.201501213,10.1002/aenm.201501213,P9,[60]PCBM,P9,PCBM,CCCCCCCCCCCCCCCCCCCCOc1ccsc1-c1nc2sc(-c3sc(-c4cc5c(C#C[Si](C(C)C)(C(C)C)C(C)C)c6occc6c(C#C[Si](C(C)C)(C(C)C)C(C)C)c5o4)cc3OCCCCCCCCCCCCCCCCCCCC)nc2s1,CCCCC(=O)OCC1(C2=CC=CC=C2)C3=CC=CC4=CC=CC5=CC=CC6=CC=CC7=CC=CC1=C7C6=C5C4=C3,0.88,5.48,56.0,2.7,2.700544,0.0201481481481354,2.64,2.7,1:1.5,,,,inverted,inverted,ZnO,ZnO,MoO3,MoO3,90.0,,,,-5.43,-3.715,,-6.1,-3.7,
105617,10.1002/aenm.201501213,10.1002/aenm.201501213,P9,[60]PCBM,P9,PCBM,CCCCCCCCCCCCCCCCCCCCOc1ccsc1-c1nc2sc(-c3sc(-c4cc5c(C#C[Si](C(C)C)(C(C)C)C(C)C)c6occc6c(C#C[Si](C(C)C)(C(C)C)C(C)C)c5o4)cc3OCCCCCCCCCCCCCCCCCCCC)nc2s1,CCCCC(=O)OCC1(C2=CC=CC=C2)C3=CC=CC4=CC=CC5=CC=CC6=CC=CC7=CC=CC1=C7C6=C5C4=C3,0.85,10.4,63.0,5.6,5.5692,0.5500000000000029,5.54,5.6,1:1.5,DIO-3% v/v,DIO,3%,inverted,inverted,ZnO,ZnO,MoO3,MoO3,90.0,,,,-5.43,-3.715,,-6.1,-3.7,
105618,10.1002/aenm.201501213,10.1002/aenm.201501213,P9,[70]PCBM,P9,PC70BM,CCCCCCCCCCCCCCCCCCCCOc1ccsc1-c1nc2sc(-c3sc(-c4cc5c(C#C[Si](C(C)C)(C(C)C)C(C)C)c6occc6c(C#C[Si](C(C)C)(C(C)C)C(C)C)c5o4)cc3OCCCCCCCCCCCCCCCCCCCC)nc2s1,CCCCC(=O)OCC1(C2=CC=CC=C2)C3=CC=CC4=CC=CC5=CC=CC6=CC=C7C=CC=CC8=CC=CC1=C8C7=C6C5=C4C3,0.85,13.17,64.0,7.13,7.16448,0.4835904628331036,7.03,7.13,1:1.5,DIO-3% v/v,DIO,3%,inverted,inverted,ZnO,ZnO,MoO3,MoO3,85.0,,,,-5.43,-3.715,,-6.1,-3.9,
105619,10.1002/aenm.201501282,10.1002/aenm.201501282,PffBTT2-DPPT2,PC71BM,PffBTT2-DPPT2,PC71BM,CCCCCCCCC(CCCCCC)Cc1csc(C2=C3C(=O)N(CC(CC)CCCC)C(c4cc(CC(CCCCCC)CCCCCCCC)c(-c5ccc(-c6c(F)c(F)c(-c7cccs7)c7nsnc67)s5)s4)=C3C(=O)N2CC(CC)CCCC)c1,COC(=O)CCCC1(c2ccccc2)C23c4c5ccc6c7cc8c9c%10c(cc%11cc%12c%13c%14c(cc%15c%16ccc-5c2c%16c2c5c%16c%17c(c(c46)c7c9c%17c4c%10c%11c%13c4c%16c%14c%152)C513)C%12)C8,0.81,17.26,60.0,8.63,8.38836,2.800000000000004,8.44,8.63,1:1.2,DIO,DIO,2.5 vol%,inverted,inverted,ZnO,ZnO,V2O5,V2O5,100.0,chlorobenzene,chlorobenzene,100.0,-5.33,-3.62,,-5.9,-3.9,
105620,10.1002/aenm.201501282,10.1002/aenm.201501282,PDPPT4,PC71BM,PDPPT4,PC71BM,CCCCCCCCC(CCCCCC)Cc1csc(C2=C3C(=O)N(CC(CC)CCCC)C(c4cc(CC(CCCCCC)CCCCCCCC)c(-c5cccs5)s4)=C3C(=O)N2CC(CC)CCCC)c1,COC(=O)CCCC1(c2ccccc2)C23c4c5ccc6c7cc8c9c%10c(cc%11cc%12c%13c%14c(cc%15c%16ccc-5c2c%16c2c5c%16c%17c(c(c46)c7c9c%17c4c%10c%11c%13c4c%16c%14c%152)C513)C%12)C8,0.7,9.65,46.0,3.38,3.1073000000000004,8.068047337278092,3.11,3.38,1:1.2,DIO,DIO,2.5 vol%,inverted,inverted,ZnO,ZnO,V2O5,V2O5,100.0,chlorobenzene,chlorobenzene,100.0,-5.29,-3.55,,-5.9,-3.9,
105622,10.1002/aenm.201501282,10.1002/aenm.201501282,PffBTT2-DPPT2,PC71BM,PffBTT2-DPPT2,PC71BM,CCCCCCCCC(CCCCCC)Cc1csc(C2=C3C(=O)N(CC(CC)CCCC)C(c4cc(CC(CCCCCC)CCCCCCCC)c(-c5ccc(-c6c(F)c(F)c(-c7cccs7)c7nsnc67)s5)s4)=C3C(=O)N2CC(CC)CCCC)c1,COC(=O)CCCC1(c2ccccc2)C23c4c5ccc6c7cc8c9c%10c(cc%11cc%12c%13c%14c(cc%15c%16ccc-5c2c%16c2c5c%16c%17c(c(c46)c7c9c%17c4c%10c%11c%13c4c%16c%14c%152)C513)C%12)C8,0.79,17.36,57.0,8.38,7.817207999999999,6.715894988066847,7.89,8.38,1:1.2,DIO,DIO,2.5 vol%,inverted,inverted,ZnO,ZnO,V2O5,V2O5,100.0,chlorobenzene,chlorobenzene,100.0,-5.33,-3.62,,-5.9,-3.9,
105623,10.1002/aenm.201501282,10.1002/aenm.201501282,PffBTT2-DPPT2,PC71BM,PffBTT2-DPPT2,PC71BM,CCCCCCCCC(CCCCCC)Cc1csc(C2=C3C(=O)N(CC(CC)CCCC)C(c4cc(CC(CCCCCC)CCCCCCCC)c(-c5ccc(-c6c(F)c(F)c(-c7cccs7)c7nsnc67)s5)s4)=C3C(=O)N2CC(CC)CCCC)c1,COC(=O)CCCC1(c2ccccc2)C23c4c5ccc6c7cc8c9c%10c(cc%11cc%12c%13c%14c(cc%15c%16ccc-5c2c%16c2c5c%16c%17c(c(c46)c7c9c%17c4c%10c%11c%13c4c%16c%14c%152)C513)C%12)C8,0.82,17.05,60.0,8.39,8.3886,0.0166865315852239,8.32,8.39,1:1.2,DIO,DIO,2.5 vol%,inverted,inverted,ZnO,ZnO,V2O5,V2O5,100.0,chlorobenzene,chlorobenzene,80.0,-5.33,-3.62,,-5.9,-3.9,
105624,10.1002/aenm.201501282,10.1002/aenm.201501282,PffBTT2-DPPT2,PC71BM,PffBTT2-DPPT2,PC71BM,CCCCCCCCC(CCCCCC)Cc1csc(C2=C3C(=O)N(CC(CC)CCCC)C(c4cc(CC(CCCCCC)CCCCCCCC)c(-c5ccc(-c6c(F)c(F)c(-c7cccs7)c7nsnc67)s5)s4)=C3C(=O)N2CC(CC)CCCC)c1,COC(=O)CCCC1(c2ccccc2)C23c4c5ccc6c7cc8c9c%10c(cc%11cc%12c%13c%14c(cc%15c%16ccc-5c2c%16c2c5c%16c%17c(c(c46)c7c9c%17c4c%10c%11c%13c4c%16c%14c%152)C513)C%12)C8,0.81,17.06,61.0,8.63,8.429346,2.325075318655853,8.44,8.63,1:1.2,DIO,DIO,2.5 vol%,inverted,inverted,ZnO,ZnO,V2O5,V2O5,100.0,chlorobenzene,chlorobenzene,100.0,-5.33,-3.62,,-5.9,-3.9,
105625,10.1002/aenm.201501282,10.1002/aenm.201501282,PffBTT2-DPPT2,PC71BM,PffBTT2-DPPT2,PC71BM,CCCCCCCCC(CCCCCC)Cc1csc(C2=C3C(=O)N(CC(CC)CCCC)C(c4cc(CC(CCCCCC)CCCCCCCC)c(-c5ccc(-c6c(F)c(F)c(-c7cccs7)c7nsnc67)s5)s4)=C3C(=O)N2CC(CC)CCCC)c1,COC(=O)CCCC1(c2ccccc2)C23c4c5ccc6c7cc8c9c%10c(cc%11cc%12c%13c%14c(cc%15c%16ccc-5c2c%16c2c5c%16c%17c(c(c46)c7c9c%17c4c%10c%11c%13c4c%16c%14c%152)C513)C%12)C8,0.81,16.89,60.0,8.3,8.208540000000001,1.1019277108433692,8.2,8.3,1:1.2,DIO,DIO,2.5 vol%,inverted,inverted,ZnO,ZnO,V2O5,V2O5,100.0,chlorobenzene,chlorobenzene,130.0,-5.33,-3.62,,-5.9,-3.9,
105626,10.1002/aenm.201501282,10.1002/aenm.201501282,PffBTT2-DPPT2,PC71BM,PffBTT2-DPPT2,PC71BM,CCCCCCCCC(CCCCCC)Cc1csc(C2=C3C(=O)N(CC(CC)CCCC)C(c4cc(CC(CCCCCC)CCCCCCCC)c(-c5ccc(-c6c(F)c(F)c(-c7cccs7)c7nsnc67)s5)s4)=C3C(=O)N2CC(CC)CCCC)c1,COC(=O)CCCC1(c2ccccc2)C23c4c5ccc6c7cc8c9c%10c(cc%11cc%12c%13c%14c(cc%15c%16ccc-5c2c%16c2c5c%16c%17c(c(c46)c7c9c%17c4c%10c%11c%13c4c%16c%14c%152)C513)C%12)C8,0.82,15.41,66.0,8.48,8.339891999999999,1.6522169811320926,8.34,8.48,1:1.2,DIO,DIO,2.5 vol%,inverted,inverted,ZnO,ZnO,V2O5,V2O5,100.0,chlorobenzene,chlorobenzene,150.0,-5.33,-3.62,,-5.9,-3.9,
105627,10.1002/aenm.201501991,10.1002/aenm.201501991,PBDT-TS1,PPDIODT,PBDT-TS1,PPDIODT,CCCCCCCCSc1ccc(-c2c3cc(-c4scc5sc(C(=O)OCC(CC)CCCC)c(F)c45)sc3c(-c3ccc(SCCCCCCCC)s3)c3ccsc23)s1,CCCCCCCCCCC(CCCCCCCC)CN1C(=O)c2ccc3c4ccc5c6c(cc(-c7cccs7)c(c7ccc(c2c37)C1=O)c64)C(=O)N(CC(CCCCCCCC)CCCCCCCCCC)C5=O,0.74,12.87,49.56,4.72,4.71999528,9.999999999440778e-05,4.6,4.72,1.5:1,,,,conventional,conventional,Mg,Mg,PEDOT:PSS,PEDOT:PSS,130.0,Anisole,anisole,,-5.33,-3.52,,-5.9,-3.96,
105628,10.1002/aenm.201501991,10.1002/aenm.201501991,PBDT-TS1,PPDIODT,PBDT-TS1,PPDIODT,CCCCCCCCSc1ccc(-c2c3cc(-c4scc5sc(C(=O)OCC(CC)CCCC)c(F)c45)sc3c(-c3ccc(SCCCCCCCC)s3)c3ccsc23)s1,CCCCCCCCCCC(CCCCCCCC)CN1C(=O)c2ccc3c4ccc5c6c(cc(-c7cccs7)c(c7ccc(c2c37)C1=O)c64)C(=O)N(CC(CCCCCCCC)CCCCCCCCCC)C5=O,0.76,14.67,48.73,5.43,5.43300516,0.0553436464088532,5.32,5.43,1:1,,,,conventional,conventional,Mg,Mg,PEDOT:PSS,PEDOT:PSS,130.0,Anisole,anisole,,-5.33,-3.52,,-5.9,-3.96,
105629,10.1002/aenm.201501991,10.1002/aenm.201501991,PBDT-TS1,PPDIODT,PBDT-TS1,PPDIODT,CCCCCCCCSc1ccc(-c2c3cc(-c4scc5sc(C(=O)OCC(CC)CCCC)c(F)c45)sc3c(-c3ccc(SCCCCCCCC)s3)c3ccsc23)s1,CCCCCCCCCCC(CCCCCCCC)CN1C(=O)c2ccc3c4ccc5c6c(cc(-c7cccs7)c(c7ccc(c2c37)C1=O)c64)C(=O)N(CC(CCCCCCCC)CCCCCCCCCC)C5=O,0.77,12.26,46.83,4.39,4.42084566,0.702634624145801,4.31,4.39,1:1.5,,,,conventional,conventional,Mg,Mg,PEDOT:PSS,PEDOT:PSS,130.0,Anisole,anisole,,-5.33,-3.52,,-5.9,-3.96,
105630,10.1002/aenm.201501991,10.1002/aenm.201501991,PBDT-TS1,PPDIODT,PBDT-TS1,PPDIODT,CCCCCCCCSc1ccc(-c2c3cc(-c4scc5sc(C(=O)OCC(CC)CCCC)c(F)c45)sc3c(-c3ccc(SCCCCCCCC)s3)c3ccsc23)s1,CCCCCCCCCCC(CCCCCCCC)CN1C(=O)c2ccc3c4ccc5c6c(cc(-c7cccs7)c(c7ccc(c2c37)C1=O)c64)C(=O)N(CC(CCCCCCCC)CCCCCCCCCC)C5=O,0.77,13.74,53.22,5.63,5.6305695600000005,0.0101165186501,5.45,5.63,1:1,CN,CN,3,conventional,conventional,Mg,Mg,PEDOT:PSS,PEDOT:PSS,130.0,CB,chlorobenzene,,-5.33,-3.52,,-5.9,-3.96,
105632,10.1002/aenm.201501991,10.1002/aenm.201501991,PBDT-TS1,PPDIODT,PBDT-TS1,PPDIODT,CCCCCCCCSc1ccc(-c2c3cc(-c4scc5sc(C(=O)OCC(CC)CCCC)c(F)c45)sc3c(-c3ccc(SCCCCCCCC)s3)c3ccsc23)s1,CCCCCCCCCCC(CCCCCCCC)CN1C(=O)c2ccc3c4ccc5c6c(cc(-c7cccs7)c(c7ccc(c2c37)C1=O)c64)C(=O)N(CC(CCCCCCCC)CCCCCCCCCC)C5=O,0.76,15.72,55.11,6.58,6.58410192,0.0623392097264451,,,,,,,Inverted All-PSC,inverted,,,MoO3,,130.0,Anisole,,,-5.33,-3.52,,-5.9,-3.96,
105633,10.1002/aenm.201502177,10.1002/aenm.201502177,PBDT-TS1,PC71BM,PBDT-TS1,PC71BM,CCCCCCCCSc1ccc(-c2c3cc(-c4scc5sc(C(=O)OCC(CC)CCCC)c(F)c45)sc3c(-c3ccc(SCCCCCCCC)s3)c3ccsc23)s1,COC(=O)CCCC1(c2ccccc2)C23c4c5ccc6c7cc8c9c%10c(cc%11cc%12c%13c%14c(cc%15c%16ccc-5c2c%16c2c5c%16c%17c(c(c46)c7c9c%17c4c%10c%11c%13c4c%16c%14c%152)C513)C%12)C8,0.79,17.39,70.4,9.67,9.6716224,0.0167776628748755,9.47,9.67,1:1.5,,,,ITO/PEDOT:PSS/active layer/Mg/Al,conventional,Mg,Mg,PEDOT:PSS,PEDOT:PSS,100.0,MA,,,-5.33,-3.52,,-5.9,-3.9,
105634,10.1002/aenm.201502177,10.1002/aenm.201502177,PBDT-TS1,PC71BM,PBDT-TS1,PC71BM,CCCCCCCCSc1ccc(-c2c3cc(-c4scc5sc(C(=O)OCC(CC)CCCC)c(F)c45)sc3c(-c3ccc(SCCCCCCCC)s3)c3ccsc23)s1,COC(=O)CCCC1(c2ccccc2)C23c4c5ccc6c7cc8c9c%10c(cc%11cc%12c%13c%14c(cc%15c%16ccc-5c2c%16c2c5c%16c%17c(c(c46)c7c9c%17c4c%10c%11c%13c4c%16c%14c%152)C513)C%12)C8,0.81,15.4,55.3,6.85,6.898122000000001,0.7025109489051257,6.73,6.85,1:1.5,,,,ITO/PEDOT:PSS/active layer/Mg/Al,conventional,Mg,Mg,PEDOT:PSS,PEDOT:PSS,100.0,DCB,o-DCB,,-5.33,-3.52,,-5.9,-3.9,
105635,10.1002/aenm.201502177,10.1002/aenm.201502177,PBDT-TS1,PC71BM,PBDT-TS1,PC71BM,CCCCCCCCSc1ccc(-c2c3cc(-c4scc5sc(C(=O)OCC(CC)CCCC)c(F)c45)sc3c(-c3ccc(SCCCCCCCC)s3)c3ccsc23)s1,COC(=O)CCCC1(c2ccccc2)C23c4c5ccc6c7cc8c9c%10c(cc%11cc%12c%13c%14c(cc%15c%16ccc-5c2c%16c2c5c%16c%17c(c(c46)c7c9c%17c4c%10c%11c%13c4c%16c%14c%152)C513)C%12)C8,0.8,7.87,46.2,2.91,2.908752,0.0428865979381414,2.78,2.91,1:1.5,,,,ITO/PEDOT:PSS/active layer/Mg/Al,conventional,Mg,Mg,PEDOT:PSS,PEDOT:PSS,100.0,Xylene,xylene,,-5.33,-3.52,,-5.9,-3.9,
105636,10.1002/aenm.201502177,10.1002/aenm.201502177,PBDT-TS1,PC71BM,PBDT-TS1,PC71BM,CCCCCCCCSc1ccc(-c2c3cc(-c4scc5sc(C(=O)OCC(CC)CCCC)c(F)c45)sc3c(-c3ccc(SCCCCCCCC)s3)c3ccsc23)s1,COC(=O)CCCC1(c2ccccc2)C23c4c5ccc6c7cc8c9c%10c(cc%11cc%12c%13c%14c(cc%15c%16ccc-5c2c%16c2c5c%16c%17c(c(c46)c7c9c%17c4c%10c%11c%13c4c%16c%14c%152)C513)C%12)C8,0.8,17.46,67.9,9.48,9.484272000000002,0.0450632911392621,,9.48,1:1.5,DIO,DIO,,ITO/PEDOT:PSS/active layer/Mg/Al,conventional,Mg,Mg,PEDOT:PSS,PEDOT:PSS,100.0,DCB:DIO,o-DCB,,-5.33,-3.52,,-5.9,-3.9,
105637,10.1002/aenm.201502177,10.1002/aenm.201502177,PBDT-TS1,PC71BM,PBDT-TS1,PC71BM,CCCCCCCCSc1ccc(-c2c3cc(-c4scc5sc(C(=O)OCC(CC)CCCC)c(F)c45)sc3c(-c3ccc(SCCCCCCCC)s3)c3ccsc23)s1,COC(=O)CCCC1(c2ccccc2)C23c4c5ccc6c7cc8c9c%10c(cc%11cc%12c%13c%14c(cc%15c%16ccc-5c2c%16c2c5c%16c%17c(c(c46)c7c9c%17c4c%10c%11c%13c4c%16c%14c%152)C513)C%12)C8,0.79,17.46,68.6,9.47,9.4622724,0.081600844772976,,9.47,1:1.5,NMP,NMP,,ITO/PEDOT:PSS/active layer/Mg/Al,conventional,Mg,Mg,PEDOT:PSS,PEDOT:PSS,100.0,Xylene:NMP,xylene:NMP,,-5.33,-3.52,,-5.9,-3.9,
105638,10.1002/aenm.201600148,10.1002/aenm.201600148,PIDTT-TID,PC71BM,PIDTT-TID,PC71BM,CCCCCCc1cccc(C2(c3cccc(CCCCCC)c3)c3cc4c(cc3-c3sc5ccsc5c32)C(c2cccc(CCCCCC)c2)(c2cccc(CCCCCC)c2)c2c-4sc3cc(-c4c5c(cc6nsnc46)C(=O)N(CC(CC)CCCC)C5=O)sc23)c1,COC(=O)CCCC1(c2ccccc2)C23c4c5ccc6c7cc8c9c%10c(cc%11cc%12c%13c%14c(cc%15c%16ccc-5c2c%16c2c5c%16c%17c(c(c46)c7c9c%17c4c%10c%11c%13c4c%16c%14c%152)C513)C%12)C8,1.04,9.3,37.0,3.6,3.5786400000000005,0.5933333333333223,,,1:1,,,,ITO/PEDOT:PSS/polymer:PC71BM/LiF/Al,conventional,LiF,LiF,PEDOT:PSS,PEDOT:PSS,,o-dichlorobenzene,o-DCB,,-5.89,-3.84,,-5.9,-3.9,
105639,10.1002/aenm.201600148,10.1002/aenm.201600148,PIDTT-TID,PC71BM,PIDTT-TID,PC71BM,CCCCCCc1cccc(C2(c3cccc(CCCCCC)c3)c3cc4c(cc3-c3sc5ccsc5c32)C(c2cccc(CCCCCC)c2)(c2cccc(CCCCCC)c2)c2c-4sc3cc(-c4c5c(cc6nsnc46)C(=O)N(CC(CC)CCCC)C5=O)sc23)c1,COC(=O)CCCC1(c2ccccc2)C23c4c5ccc6c7cc8c9c%10c(cc%11cc%12c%13c%14c(cc%15c%16ccc-5c2c%16c2c5c%16c%17c(c(c46)c7c9c%17c4c%10c%11c%13c4c%16c%14c%152)C513)C%12)C8,1.01,10.5,45.0,4.8,4.7722500000000005,0.5781249999999849,,,1:2,,,,ITO/PEDOT:PSS/polymer:PC71BM/LiF/Al,conventional,LiF,LiF,PEDOT:PSS,PEDOT:PSS,,o-dichlorobenzene,o-DCB,,-5.89,-3.84,,-5.9,-3.9,
105640,10.1002/aenm.201600148,10.1002/aenm.201600148,PIDTT-TID,PC71BM,PIDTT-TID,PC71BM,CCCCCCc1cccc(C2(c3cccc(CCCCCC)c3)c3cc4c(cc3-c3sc5ccsc5c32)C(c2cccc(CCCCCC)c2)(c2cccc(CCCCCC)c2)c2c-4sc3cc(-c4c5c(cc6nsnc46)C(=O)N(CC(CC)CCCC)C5=O)sc23)c1,COC(=O)CCCC1(c2ccccc2)C23c4c5ccc6c7cc8c9c%10c(cc%11cc%12c%13c%14c(cc%15c%16ccc-5c2c%16c2c5c%16c%17c(c(c46)c7c9c%17c4c%10c%11c%13c4c%16c%14c%152)C513)C%12)C8,1.01,11.9,51.0,6.1,6.12969,0.486721311475417,,,1:2.5,,,,ITO/PEDOT:PSS/polymer:PC71BM/LiF/Al,conventional,LiF,LiF,PEDOT:PSS,PEDOT:PSS,,o-dichlorobenzene,o-DCB,,-5.89,-3.84,,-5.9,-3.9,
105641,10.1002/aenm.201600148,10.1002/aenm.201600148,PIDTT-TID,PC71BM,PIDTT-TID,PC71BM,CCCCCCc1cccc(C2(c3cccc(CCCCCC)c3)c3cc4c(cc3-c3sc5ccsc5c32)C(c2cccc(CCCCCC)c2)(c2cccc(CCCCCC)c2)c2c-4sc3cc(-c4c5c(cc6nsnc46)C(=O)N(CC(CC)CCCC)C5=O)sc23)c1,COC(=O)CCCC1(c2ccccc2)C23c4c5ccc6c7cc8c9c%10c(cc%11cc%12c%13c%14c(cc%15c%16ccc-5c2c%16c2c5c%16c%17c(c(c46)c7c9c%17c4c%10c%11c%13c4c%16c%14c%152)C513)C%12)C8,1.0,12.6,53.0,6.7,6.678,0.3283582089552274,,,1:3,,,,ITO/PEDOT:PSS/polymer:PC71BM/LiF/Al,conventional,LiF,LiF,PEDOT:PSS,PEDOT:PSS,,o-dichlorobenzene,o-DCB,,-5.89,-3.84,,-5.9,-3.9,
105642,10.1002/aenm.201600148,10.1002/aenm.201600148,PIDTT-TID,PC71BM,PIDTT-TID,PC71BM,CCCCCCc1cccc(C2(c3cccc(CCCCCC)c3)c3cc4c(cc3-c3sc5ccsc5c32)C(c2cccc(CCCCCC)c2)(c2cccc(CCCCCC)c2)c2c-4sc3cc(-c4c5c(cc6nsnc46)C(=O)N(CC(CC)CCCC)C5=O)sc23)c1,COC(=O)CCCC1(c2ccccc2)C23c4c5ccc6c7cc8c9c%10c(cc%11cc%12c%13c%14c(cc%15c%16ccc-5c2c%16c2c5c%16c%17c(c(c46)c7c9c%17c4c%10c%11c%13c4c%16c%14c%152)C513)C%12)C8,1.0,11.9,56.0,6.7,6.664,0.537313432835828,,,1:3.5,,,,ITO/PEDOT:PSS/polymer:PC71BM/LiF/Al,conventional,LiF,LiF,PEDOT:PSS,PEDOT:PSS,,o-dichlorobenzene,o-DCB,,-5.89,-3.84,,-5.9,-3.9,
105643,10.1002/aenm.201600148,10.1002/aenm.201600148,PIDTT-TID,PC71BM,PIDTT-TID,PC71BM,CCCCCCc1cccc(C2(c3cccc(CCCCCC)c3)c3cc4c(cc3-c3sc5ccsc5c32)C(c2cccc(CCCCCC)c2)(c2cccc(CCCCCC)c2)c2c-4sc3cc(-c4c5c(cc6nsnc46)C(=O)N(CC(CC)CCCC)C5=O)sc23)c1,COC(=O)CCCC1(c2ccccc2)C23c4c5ccc6c7cc8c9c%10c(cc%11cc%12c%13c%14c(cc%15c%16ccc-5c2c%16c2c5c%16c%17c(c(c46)c7c9c%17c4c%10c%11c%13c4c%16c%14c%152)C513)C%12)C8,0.99,11.7,57.0,6.6,6.602309999999999,0.0349999999999937,,,1:4,,,,ITO/PEDOT:PSS/polymer:PC71BM/LiF/Al,conventional,LiF,LiF,PEDOT:PSS,PEDOT:PSS,,o-dichlorobenzene,o-DCB,,-5.89,-3.84,,-5.9,-3.9,
105644,10.1002/aenm.201600430,10.1002/aenm.201600430,PBDD-ff4T,PC71BM,PBDD-ff4T,PC71BM,CCCCC(CC)Cc1cc(-c2sc(-c3cc(CC(CC)CCCC)c(-c4cc(F)cs4)s3)c3c2C(=O)c2c(CC(CC)CCCC)sc(CC(CC)CCCC)c2C3=O)sc1-c1cc(F)cs1,COC(=O)CCCC1(c2ccccc2)C23c4c5ccc6c7cc8c9c%10c(cc%11cc%12c%13c%14c(cc%15c%16ccc-5c2c%16c2c5c%16c%17c(c(c46)c7c9c%17c4c%10c%11c%13c4c%16c%14c%152)C513)C%12)C8,0.97,12.7,68.0,8.3,8.376919999999998,0.9267469879517788,8.1,8.3,1.5:1,,,,ITO/PEDOT:PSS/active layer/PrC60MAIodide Salt(or Ca)/Al,conventional,PrC60MAIodide Salt,PrC60MAIodide Salt,PEDOT:PSS,PEDOT:PSS,130.0,CHCl3,chloroform,,-5.42,-3.53,,-5.9,-3.9,
105645,10.1002/aenm.201600430,10.1002/aenm.201600430,PBDD-ff4T,PC71BM,PBDD-ff4T,PC71BM,CCCCC(CC)Cc1cc(-c2sc(-c3cc(CC(CC)CCCC)c(-c4cc(F)cs4)s3)c3c2C(=O)c2c(CC(CC)CCCC)sc(CC(CC)CCCC)c2C3=O)sc1-c1cc(F)cs1,COC(=O)CCCC1(c2ccccc2)C23c4c5ccc6c7cc8c9c%10c(cc%11cc%12c%13c%14c(cc%15c%16ccc-5c2c%16c2c5c%16c%17c(c(c46)c7c9c%17c4c%10c%11c%13c4c%16c%14c%152)C513)C%12)C8,0.95,10.8,72.0,7.3,7.3872,1.1945205479452077,7.1,7.3,1:1,,,,ITO/PEDOT:PSS/active layer/PrC60MAIodide Salt(or Ca)/Al,conventional,PrC60MAIodide Salt,PrC60MAIodide Salt,PEDOT:PSS,PEDOT:PSS,70.0,CHCl3,chloroform,,-5.42,-3.53,,-5.9,-3.9,
105646,10.1002/aenm.201600430,10.1002/aenm.201600430,PBDD-ff4T,PC71BM,PBDD-ff4T,PC71BM,CCCCC(CC)Cc1cc(-c2sc(-c3cc(CC(CC)CCCC)c(-c4cc(F)cs4)s3)c3c2C(=O)c2c(CC(CC)CCCC)sc(CC(CC)CCCC)c2C3=O)sc1-c1cc(F)cs1,COC(=O)CCCC1(c2ccccc2)C23c4c5ccc6c7cc8c9c%10c(cc%11cc%12c%13c%14c(cc%15c%16ccc-5c2c%16c2c5c%16c%17c(c(c46)c7c9c%17c4c%10c%11c%13c4c%16c%14c%152)C513)C%12)C8,0.96,11.7,73.0,8.2,8.199359999999999,0.0078048780487882,8.0,8.2,1:1,,,,ITO/PEDOT:PSS/active layer/PrC60MAIodide Salt(or Ca)/Al,conventional,PrC60MAIodide Salt,PrC60MAIodide Salt,PEDOT:PSS,PEDOT:PSS,95.0,CHCl3,chloroform,,-5.42,-3.53,,-5.9,-3.9,
105647,10.1002/aenm.201600430,10.1002/aenm.201600430,PBDD-ff4T,PC71BM,PBDD-ff4T,PC71BM,CCCCC(CC)Cc1cc(-c2sc(-c3cc(CC(CC)CCCC)c(-c4cc(F)cs4)s3)c3c2C(=O)c2c(CC(CC)CCCC)sc(CC(CC)CCCC)c2C3=O)sc1-c1cc(F)cs1,COC(=O)CCCC1(c2ccccc2)C23c4c5ccc6c7cc8c9c%10c(cc%11cc%12c%13c%14c(cc%15c%16ccc-5c2c%16c2c5c%16c%17c(c(c46)c7c9c%17c4c%10c%11c%13c4c%16c%14c%152)C513)C%12)C8,0.95,13.2,73.0,9.2,9.1542,0.49782608695652,8.8,9.2,1:1,,,,ITO/PEDOT:PSS/PBDD-ff4T:PC71BM/PrC60MAIodide Salt(or Ca)/Al,conventional,PrC60MAIodide Salt,PrC60MAIodide Salt,PEDOT:PSS,PEDOT:PSS,110.0,CHCl3,chloroform,,-5.42,-3.53,,-5.9,-3.9,
105648,10.1002/aenm.201600430,10.1002/aenm.201600430,PBDD-ff4T,PC71BM,PBDD-ff4T,PC71BM,CCCCC(CC)Cc1cc(-c2sc(-c3cc(CC(CC)CCCC)c(-c4cc(F)cs4)s3)c3c2C(=O)c2c(CC(CC)CCCC)sc(CC(CC)CCCC)c2C3=O)sc1-c1cc(F)cs1,COC(=O)CCCC1(c2ccccc2)C23c4c5ccc6c7cc8c9c%10c(cc%11cc%12c%13c%14c(cc%15c%16ccc-5c2c%16c2c5c%16c%17c(c(c46)c7c9c%17c4c%10c%11c%13c4c%16c%14c%152)C513)C%12)C8,0.95,12.5,71.0,8.3,8.43125,1.581325301204815,8.1,8.3,1:1,,,,ITO/PEDOT:PSS/active layer/PrC60MAIodide Salt(or Ca)/Al,conventional,PrC60MAIodide Salt,PrC60MAIodide Salt,PEDOT:PSS,PEDOT:PSS,110.0,CHCl3,chloroform,80.0,-5.42,-3.53,,-5.9,-3.9,
105649,10.1002/aenm.201600430,10.1002/aenm.201600430,PBDD-ff4T,PC71BM,PBDD-ff4T,PC71BM,CCCCC(CC)Cc1cc(-c2sc(-c3cc(CC(CC)CCCC)c(-c4cc(F)cs4)s3)c3c2C(=O)c2c(CC(CC)CCCC)sc(CC(CC)CCCC)c2C3=O)sc1-c1cc(F)cs1,COC(=O)CCCC1(c2ccccc2)C23c4c5ccc6c7cc8c9c%10c(cc%11cc%12c%13c%14c(cc%15c%16ccc-5c2c%16c2c5c%16c%17c(c(c46)c7c9c%17c4c%10c%11c%13c4c%16c%14c%152)C513)C%12)C8,0.95,12.4,71.0,8.3,8.3638,0.7686746987951656,8.0,8.3,1:1,,,,ITO/PEDOT:PSS/active layer/PrC60MAIodide Salt(or Ca)/Al,conventional,PrC60MAIodide Salt,PrC60MAIodide Salt,PEDOT:PSS,PEDOT:PSS,110.0,CHCl3,chloroform,100.0,-5.42,-3.53,,-5.9,-3.9,
105650,10.1002/aenm.201600430,10.1002/aenm.201600430,PBDD-ff4T,PC71BM,PBDD-ff4T,PC71BM,CCCCC(CC)Cc1cc(-c2sc(-c3cc(CC(CC)CCCC)c(-c4cc(F)cs4)s3)c3c2C(=O)c2c(CC(CC)CCCC)sc(CC(CC)CCCC)c2C3=O)sc1-c1cc(F)cs1,COC(=O)CCCC1(c2ccccc2)C23c4c5ccc6c7cc8c9c%10c(cc%11cc%12c%13c%14c(cc%15c%16ccc-5c2c%16c2c5c%16c%17c(c(c46)c7c9c%17c4c%10c%11c%13c4c%16c%14c%152)C513)C%12)C8,0.95,12.2,70.0,8.1,8.112999999999998,0.1604938271604706,7.9,8.1,1:1,,,,ITO/PEDOT:PSS/active layer/PrC60MAIodide Salt(or Ca)/Al,conventional,PrC60MAIodide Salt,PrC60MAIodide Salt,PEDOT:PSS,PEDOT:PSS,110.0,CHCl3,chloroform,120.0,-5.42,-3.53,,-5.9,-3.9,
105651,10.1002/aenm.201600430,10.1002/aenm.201600430,PBDD-ff4T,PC71BM,PBDD-ff4T,PC71BM,CCCCC(CC)Cc1cc(-c2sc(-c3cc(CC(CC)CCCC)c(-c4cc(F)cs4)s3)c3c2C(=O)c2c(CC(CC)CCCC)sc(CC(CC)CCCC)c2C3=O)sc1-c1cc(F)cs1,COC(=O)CCCC1(c2ccccc2)C23c4c5ccc6c7cc8c9c%10c(cc%11cc%12c%13c%14c(cc%15c%16ccc-5c2c%16c2c5c%16c%17c(c(c46)c7c9c%17c4c%10c%11c%13c4c%16c%14c%152)C513)C%12)C8,0.94,12.6,72.0,8.5,8.527679999999998,0.3256470588235102,8.3,8.5,1:1,3% DIO,DIO,3%,ITO/PEDOT:PSS/active layer/PrC60MAIodide Salt(or Ca)/Al,conventional,PrC60MAIodide Salt,PrC60MAIodide Salt,PEDOT:PSS,PEDOT:PSS,110.0,CHCl3,chloroform,,-5.42,-3.53,,-5.9,-3.9,
105652,10.1002/aenm.201600430,10.1002/aenm.201600430,PBDD-ff4T,PC71BM,PBDD-ff4T,PC71BM,CCCCC(CC)Cc1cc(-c2sc(-c3cc(CC(CC)CCCC)c(-c4cc(F)cs4)s3)c3c2C(=O)c2c(CC(CC)CCCC)sc(CC(CC)CCCC)c2C3=O)sc1-c1cc(F)cs1,COC(=O)CCCC1(c2ccccc2)C23c4c5ccc6c7cc8c9c%10c(cc%11cc%12c%13c%14c(cc%15c%16ccc-5c2c%16c2c5c%16c%17c(c(c46)c7c9c%17c4c%10c%11c%13c4c%16c%14c%152)C513)C%12)C8,0.93,12.8,71.0,8.3,8.45184,1.8293975903614448,8.2,8.3,1:1,NMP,NMP,3% v/v,ITO/PEDOT:PSS/PBDD-ff4T:PC71BM/PrC60MAIodide Salt/Al,conventional,PrC60MAIodide Salt,PrC60MAIodide Salt,PEDOT:PSS,PEDOT:PSS,110.0,CHCl3,chloroform,,-5.42,-3.53,,-5.9,-3.9,
105653,10.1002/aenm.201600430,10.1002/aenm.201600430,PBDD-ff4T,PC71BM,PBDD-ff4T,PC71BM,CCCCC(CC)Cc1cc(-c2sc(-c3cc(CC(CC)CCCC)c(-c4cc(F)cs4)s3)c3c2C(=O)c2c(CC(CC)CCCC)sc(CC(CC)CCCC)c2C3=O)sc1-c1cc(F)cs1,COC(=O)CCCC1(c2ccccc2)C23c4c5ccc6c7cc8c9c%10c(cc%11cc%12c%13c%14c(cc%15c%16ccc-5c2c%16c2c5c%16c%17c(c(c46)c7c9c%17c4c%10c%11c%13c4c%16c%14c%152)C513)C%12)C8,0.93,12.3,71.0,8.1,8.121690000000001,0.267777777777794,8.0,8.1,1:1,,,,ITO/PEDOT:PSS/PBDD-ff4T:PC71BM/Ca/Al,conventional,Ca,,PEDOT:PSS,,110.0,,,,-5.42,-3.53,,-5.9,-3.9,
105654,10.1002/aenm.201600430,10.1002/aenm.201600430,PBDD-ff4T,PC71BM,PBDD-ff4T,PC71BM,CCCCC(CC)Cc1cc(-c2sc(-c3cc(CC(CC)CCCC)c(-c4cc(F)cs4)s3)c3c2C(=O)c2c(CC(CC)CCCC)sc(CC(CC)CCCC)c2C3=O)sc1-c1cc(F)cs1,COC(=O)CCCC1(c2ccccc2)C23c4c5ccc6c7cc8c9c%10c(cc%11cc%12c%13c%14c(cc%15c%16ccc-5c2c%16c2c5c%16c%17c(c(c46)c7c9c%17c4c%10c%11c%13c4c%16c%14c%152)C513)C%12)C8,0.88,12.7,59.0,6.6,6.59384,0.0933333333333257,6.4,6.6,1:1,,,,The flexible devices from over three devices,flexible,,,,,110.0,,,,-5.42,-3.53,,-5.9,-3.9,
105655,10.1002/aenm.201600430,10.1002/aenm.201600430,PBDD-ff4T,PC71BM,PBDD-ff4T,PC71BM,CCCCC(CC)Cc1cc(-c2sc(-c3cc(CC(CC)CCCC)c(-c4cc(F)cs4)s3)c3c2C(=O)c2c(CC(CC)CCCC)sc(CC(CC)CCCC)c2C3=O)sc1-c1cc(F)cs1,COC(=O)CCCC1(c2ccccc2)C23c4c5ccc6c7cc8c9c%10c(cc%11cc%12c%13c%14c(cc%15c%16ccc-5c2c%16c2c5c%16c%17c(c(c46)c7c9c%17c4c%10c%11c%13c4c%16c%14c%152)C513)C%12)C8,0.95,12.2,71.0,8.3,8.2289,0.8566265060241116,8.0,8.3,1:1,,,,ITO/PEDOT:PSS/active layer/PrC60MAIodide Salt(or Ca)/Al,conventional,PrC60MAIodide Salt,PrC60MAIodide Salt,PEDOT:PSS,PEDOT:PSS,150.0,CHCl3,chloroform,,-5.42,-3.53,,-5.9,-3.9,
105656,10.1002/aenm.201600430,10.1002/aenm.201600430,PBDD-ff4T,PC71BM,PBDD-ff4T,PC71BM,CCCCC(CC)Cc1cc(-c2sc(-c3cc(CC(CC)CCCC)c(-c4cc(F)cs4)s3)c3c2C(=O)c2c(CC(CC)CCCC)sc(CC(CC)CCCC)c2C3=O)sc1-c1cc(F)cs1,COC(=O)CCCC1(c2ccccc2)C23c4c5ccc6c7cc8c9c%10c(cc%11cc%12c%13c%14c(cc%15c%16ccc-5c2c%16c2c5c%16c%17c(c(c46)c7c9c%17c4c%10c%11c%13c4c%16c%14c%152)C513)C%12)C8,0.93,11.7,68.0,7.3,7.39908,1.3572602739726127,7.1,7.3,1:1,,,,ITO/PEDOT:PSS/PBDD-ff4T:PC71BM/PrC60MAIodide Salt/Al,conventional,PrC60MAIodide Salt,PrC60MAIodide Salt,PEDOT:PSS,PEDOT:PSS,250.0,CHCl3,chloroform,,-5.42,-3.53,,-5.9,-3.9,
105657,10.1002/aenm.201600430,10.1002/aenm.201600430,PBDD-ff4T,PC71BM,PBDD-ff4T,PC71BM,CCCCC(CC)Cc1cc(-c2sc(-c3cc(CC(CC)CCCC)c(-c4cc(F)cs4)s3)c3c2C(=O)c2c(CC(CC)CCCC)sc(CC(CC)CCCC)c2C3=O)sc1-c1cc(F)cs1,COC(=O)CCCC1(c2ccccc2)C23c4c5ccc6c7cc8c9c%10c(cc%11cc%12c%13c%14c(cc%15c%16ccc-5c2c%16c2c5c%16c%17c(c(c46)c7c9c%17c4c%10c%11c%13c4c%16c%14c%152)C513)C%12)C8,0.96,12.0,73.0,8.4,8.4096,0.1142857142857017,8.2,8.4,1:1.5,,,,ITO/PEDOT:PSS/active layer/PrC60MAIodide Salt(or Ca)/Al,conventional,PrC60MAIodide Salt,PrC60MAIodide Salt,PEDOT:PSS,PEDOT:PSS,125.0,CHCl3,chloroform,,-5.42,-3.53,,-5.9,-3.9,
105658,10.1002/aenm.201600504,10.1002/aenm.201600504,PTB7-Th,PL,PTB7-Th,PL,CCCCC(CC)COC(=O)c1sc2csc(-c3cc4c(-c5ccc(CC(CC)CCCC)s5)c5sccc5c(-c5ccc(CC(CC)CCCC)s5)c4s3)c2c1F,,0.82,10.09,52.0,4.29,4.302376,0.2884848484848419,3.95,4.29,1.3:1,,,,ITO/ZnO/PTB7-Th:P(NDI2HD-T2)/MoO3/Ag,inverted,ZnO,ZnO,MoO3,MoO3,,chloroform,chloroform,,-5.29,-3.72,,,,
105659,10.1002/aenm.201600504,10.1002/aenm.201600504,PTB7-Th,PM,PTB7-Th,PM,CCCCC(CC)COC(=O)c1sc2csc(-c3cc4c(-c5ccc(CC(CC)CCCC)s5)c5sccc5c(-c5ccc(CC(CC)CCCC)s5)c4s3)c2c1F,,0.82,11.7,53.0,5.08,5.08482,0.0948818897637717,5.01,5.08,1.3:1,,,,ITO/ZnO/PTB7-Th:P(NDI2HD-T2)/MoO3/Ag,inverted,ZnO,ZnO,MoO3,MoO3,,chloroform,chloroform,,-5.29,-3.72,,,,
105660,10.1002/aenm.201600504,10.1002/aenm.201600504,PTB7-Th,PH,PTB7-Th,PH,CCCCC(CC)COC(=O)c1sc2csc(-c3cc4c(-c5ccc(CC(CC)CCCC)s5)c5sccc5c(-c5ccc(CC(CC)CCCC)s5)c4s3)c2c1F,CCCCCCCCCN1C(=O)c2csc(-c3sc(-c4sc(-c5cc6c(-c7ccc(CC(CC)CCCC)s7)c7sccc7c(-c7ccc(CC(CC)CCCC)s7)c6s5)c5c4C(=O)N(CCCCCCCCC)C5=O)c(CCCCCC)c3CCCCCC)c2C1=O,0.81,14.08,54.0,6.14,6.158592000000001,0.3028013029316241,5.99,6.14,1.3:1,,,,ITO/ZnO/PTB7-Th:P(NDI2HD-T2)/MoO3/Ag,inverted,ZnO,ZnO,MoO3,MoO3,,chloroform,chloroform,,-5.29,-3.72,,-5.62,-3.43,
105661,10.1002/aenm.201600854,10.1002/aenm.201600854,PTB7-Th,IC-2IDT-IC,PTB7-Th,IC-2IDT-IC,CCCCC(CC)COC(=O)c1sc2csc(-c3cc4c(-c5ccc(CC(CC)CCCC)s5)c5sccc5c(-c5ccc(CC(CC)CCCC)s5)c4s3)c2c1F,CCCCCCc1ccc(C2(c3ccc(CCCCCC)cc3)c3cc4c(cc3-c3sc(/C=C5\C(=O)c6ccccc6C5=C(C#N)C#N)cc32)C(c2ccc(CCCCCC)cc2)(c2ccc(CCCCCC)cc2)c2cc(-c3cc5c(s3)-c3cc6c(cc3C5(c3ccc(CCCCCC)cc3)c3ccc(CCCCCC)cc3)-c3sc(/C=C5\C(=O)c7ccccc7C5=C(C#N)C#N)cc3C6(c3ccc(CCCCCC)cc3)c3ccc(CCCCCC)cc3)sc2-4)cc1,0.93,12.75,37.0,4.38,4.387275,0.1660958904109571,4.26,4.38,1:1.5,,,,ITO/ZnO/active layer/MoOx/Ag,inverted,ZnO,ZnO,MoOx,MoO3,110.0,o-dichlorobenzene,,,-5.29,-3.72,,-5.42,-3.8,
105662,10.1002/aenm.201600854,10.1002/aenm.201600854,PTB7-Th,IC-3IDT-IC,PTB7-Th,IM-IDT3,CCCCC(CC)COC(=O)c1sc2csc(-c3cc4c(-c5ccc(CC(CC)CCCC)s5)c5sccc5c(-c5ccc(CC(CC)CCCC)s5)c4s3)c2c1F,CCCCCCc1ccc(C2(c3ccc(CCCCCC)cc3)c3cc4c(cc3-c3sc(/C=C5\C(=O)c6ccccc6C5=C(C#N)C#N)cc32)C(c2ccc(CCCCCC)cc2)(c2ccc(CCCCCC)cc2)c2cc(-c3cc5c(s3)-c3cc6c(cc3C5(c3ccc(CCCCCC)cc3)c3ccc(CCCCCC)cc3)-c3sc(-c5cc7c(s5)-c5cc8c(cc5C7(c5ccc(CCCCCC)cc5)c5ccc(CCCCCC)cc5)-c5sc(/C=C7\C(=O)c9ccccc9C7=C(C#N)C#N)cc5C8(c5ccc(CCCCCC)cc5)c5ccc(CCCCCC)cc5)cc3C6(c3ccc(CCCCCC)cc3)c3ccc(CCCCCC)cc3)sc2-4)cc1,0.93,3.51,32.0,1.05,1.044576,0.5165714285714377,1.01,1.05,1:1.5,,,,ITO/ZnO/active layer/MoOx/Ag,inverted,ZnO,ZnO,MoOx,MoO3,110.0,o-dichlorobenzene,,,-5.29,-3.72,,-5.29,-3.79,
105663,10.1002/aenm.201600854,10.1002/aenm.201600854,PDBT-T1,IC-1IDT-IC,PDBT-T1,IDT-IC,CCCCCCCCc1ccc(-c2c3sc4cc(-c5ccc(-c6sc(-c7cccs7)c7c6C(=O)c6c(CC(CC)CCCC)sc(CC(CC)CCCC)c6C7=O)s5)sc4c3c(-c3ccc(CCCCCCCC)s3)c3sc4ccsc4c23)s1,CCCCCCc1ccc(C2(c3ccc(CCCCCC)cc3)c3cc4c(cc3-c3sc(/C=C5\C(=O)c6ccccc6C5=C(C#N)C#N)cc32)C(c2ccc(CCCCCC)cc2)(c2ccc(CCCCCC)cc2)c2cc(/C=C3\C(=O)c5ccccc5C3=C(C#N)C#N)sc2-4)cc1,0.92,13.39,60.0,7.39,7.39128,0.0173207036535912,7.02,7.39,1:1,,,,ITO/ZnO/active layer/MoOx/Ag,inverted,ZnO,ZnO,MoOx,MoO3,90.0,chloroform,,,-5.36,-3.43,,-5.91,-3.83,
105664,10.1002/aenm.201600854,10.1002/aenm.201600854,PDBT-T1,IC-2IDT-IC,PDBT-T1,IC-2IDT-IC,CCCCCCCCc1ccc(-c2c3sc4cc(-c5ccc(-c6sc(-c7cccs7)c7c6C(=O)c6c(CC(CC)CCCC)sc(CC(CC)CCCC)c6C7=O)s5)sc4c3c(-c3ccc(CCCCCCCC)s3)c3sc4ccsc4c23)s1,CCCCCCc1ccc(C2(c3ccc(CCCCCC)cc3)c3cc4c(cc3-c3sc(/C=C5\C(=O)c6ccccc6C5=C(C#N)C#N)cc32)C(c2ccc(CCCCCC)cc2)(c2ccc(CCCCCC)cc2)c2cc(-c3cc5c(s3)-c3cc6c(cc3C5(c3ccc(CCCCCC)cc3)c3ccc(CCCCCC)cc3)-c3sc(/C=C5\C(=O)c7ccccc7C5=C(C#N)C#N)cc3C6(c3ccc(CCCCCC)cc3)c3ccc(CCCCCC)cc3)sc2-4)cc1,1.02,5.28,48.0,2.58,2.5850880000000003,0.1972093023255892,2.42,2.58,1:1,,,,ITO/ZnO/active layer/MoOx/Ag,inverted,ZnO,ZnO,MoOx,MoO3,90.0,chloroform,,,-5.36,-3.43,,-5.42,-3.8,
