Repository: JiYiqaq/PCE-KA-GNN

# Data directory

- `raw/Active_Database.csv` is the immutable source dataset bundled under CC BY 4.0. Do not overwrite it with processed data.
- `processed/` is created and populated by the training pipeline. Generated `.pt` and `.pth` caches are intentionally ignored by Git because they can exceed GitHub's normal single-file limit.

See `../DATA_LICENSE.md` for provenance, license and checksum information.

File: data/raw/Active_Database.csv (part 386 of 471)
id,doi,doi_norm,donor,acceptor,donor_canonical,acceptor_canonical,donor_smiles,acceptor_smiles,voc,jsc,ff,pce,pce_recomputed,pce_relative_error_percent,pce_avg,pce_best,d_a_ratio,additive,additive_canonical,additive_ratio,device_structure,device_type,etl,etl_canonical,htl,htl_canonical,active_layer_thickness,solvent,solvent_canonical,annealing_temp,homo_d,lumo_d,eg_d,homo_a,lumo_a,eg_a
105665,10.1002/aenm.201600854,10.1002/aenm.201600854,PDBT-T1,IC-C6IDT-IC,PDBT-T1,IDT-IC,CCCCCCCCc1ccc(-c2c3sc4cc(-c5ccc(-c6sc(-c7cccs7)c7c6C(=O)c6c(CC(CC)CCCC)sc(CC(CC)CCCC)c6C7=O)s5)sc4c3c(-c3ccc(CCCCCCCC)s3)c3sc4ccsc4c23)s1,CCCCCCc1ccc(C2(c3ccc(CCCCCC)cc3)c3cc4c(cc3-c3sc(/C=C5\C(=O)c6ccccc6C5=C(C#N)C#N)cc32)C(c2ccc(CCCCCC)cc2)(c2ccc(CCCCCC)cc2)c2cc(/C=C3\C(=O)c5ccccc5C3=C(C#N)C#N)sc2-4)cc1,0.85,15.85,68.0,9.2,9.1613,0.4206521739130286,8.95,9.2,1:1,,,,ITO/ZnO/active layer/MoOx/Ag,inverted,ZnO,ZnO,MoOx,MoO3,105.0,,,,-5.36,-3.43,,-5.69,-3.91,
105666,10.1002/aenm.201601081,10.1002/aenm.201601081,diHD-RR,,diHD-RR,,CCCCCCCCC(CCCCCC)Cc1csc(-c2c(F)cc(-c3cc(CC(CCCCCC)CCCCCCCC)c(-c4cccs4)s3)c3nsnc23)c1,,0.73,16.53,60.33,7.42,7.27996077,1.887321159029652,7.25,7.42,,,,,inverted device structure,inverted,,,,,,,,,-5.29,-3.71,,,,
105667,10.1002/aenm.201601081,10.1002/aenm.201601081,diHD-RA,,diHD-RA,,,,0.74,7.89,55.15,3.26,3.2199879,1.2273650306748398,3.2,3.26,,,,,inverted device structure,inverted,ZnO,,MoO3,,,chlorobenzene,,,,,,,,
105668,10.1002/aenm.201601081,10.1002/aenm.201601081,diHD-DFBT,,"PffBT-T3(1,3)",,CCCCCCCCC(CCCCCC)Cc1csc(-c2c(F)c(F)c(-c3cc(CC(CCCCCC)CCCCCCCC)c(-c4cccs4)s3)c3nsnc23)c1,,0.78,9.88,45.59,3.51,3.5133477600000007,0.095377777777804,3.5,3.51,,,,,inverted device structure,inverted,ZnO,,MoO3,,,chlorobenzene,,,-5.39,-3.82,,,,
105669,10.1002/aenm.201601081,10.1002/aenm.201601081,BO/HD-RR,PC71BM,BO/HD-RR,,CCCCCCCCC(CCCCCC)Cc1cc(-c2cc(F)c(-c3cc(CC(CCCC)CCCCCC)cs3)c3nsnc23)sc1-c1cccs1,COC(=O)CCCC1(c2ccccc2)C23c4c5ccc6c7cc8c9c%10c(cc%11cc%12c%13c%14c(cc%15c%16ccc-5c2c%16c2c5c%16c%17c(c(c46)c7c9c%17c4c%10c%11c%13c4c%16c%14c%152)C513)C%12)C8,0.72,18.95,65.5,9.06,8.936819999999999,1.359602649006638,8.93,9.06,,,,,inverted device structure,inverted,ZnO,,MoO3,,,chlorobenzene,,,-5.28,-3.71,,,,
105670,10.1002/aenm.201601081,10.1002/aenm.201601081,HD/BO-RR,PC71BM,HD/BO-RR,,,COC(=O)CCCC1(c2ccccc2)C23c4c5ccc6c7cc8c9c%10c(cc%11cc%12c%13c%14c(cc%15c%16ccc-5c2c%16c2c5c%16c%17c(c(c46)c7c9c%17c4c%10c%11c%13c4c%16c%14c%152)C513)C%12)C8,0.69,19.63,63.6,8.79,8.6144292,1.9973924914675671,8.59,8.79,,,,,inverted device structure,inverted,ZnO,,MoO3,,,chlorobenzene,,,,,,,,
105671,10.1002/aenm.201601081,10.1002/aenm.201601081,BO/HD-RA,PC71BM,BO/HD-RA,,,COC(=O)CCCC1(c2ccccc2)C23c4c5ccc6c7cc8c9c%10c(cc%11cc%12c%13c%14c(cc%15c%16ccc-5c2c%16c2c5c%16c%17c(c(c46)c7c9c%17c4c%10c%11c%13c4c%16c%14c%152)C513)C%12)C8,0.74,17.27,54.6,7.01,6.977770799999999,0.4597603423680546,6.95,7.01,,,,,inverted device structure,inverted,ZnO,,MoO3,,,chlorobenzene,,,,,,,,
105672,10.1002/aenm.201601081,10.1002/aenm.201601081,diBO-RR,,diBO-RR,,CCCCCCC(CCCC)Cc1csc(-c2c(F)cc(-c3cc(CC(CCCC)CCCCCC)c(-c4cccs4)s3)c3nsnc23)c1,,0.74,16.65,59.16,7.47,7.289103599999999,2.421638554216879,7.27,7.47,,,,,inverted device structure,inverted,ZnO,,MoO3,,,chlorobenzene,,,-5.29,-3.72,,,,
105673,10.1002/aenm.201601081,10.1002/aenm.201601081,diBO-RA,PC71BM,diBO-RA,,,COC(=O)CCCC1(c2ccccc2)C23c4c5ccc6c7cc8c9c%10c(cc%11cc%12c%13c%14c(cc%15c%16ccc-5c2c%16c2c5c%16c%17c(c(c46)c7c9c%17c4c%10c%11c%13c4c%16c%14c%152)C513)C%12)C8,0.69,18.11,52.39,6.8,6.546602009999999,3.726441029411776,6.51,6.8,,,,,inverted device structure,inverted,ZnO,,MoO3,,,chlorobenzene,,,,,,,,
105674,10.1002/aenm.201601138,10.1002/aenm.201601138,PBDPP-OD,PC71BM,PBDPP-OD,PC71BM,CCCCCCCCCCC(CCCCCCCC)CN1C(=O)C2=C(c3ccc(-c4cc5c(-c6ccc(CC(CC)CCCC)s6)c6sccc6c(-c6ccc(CC(CC)CCCC)s6)c5s4)s3)N(CC(CCCCCCCC)CCCCCCCCCC)C(=O)C2=C1c1cccs1,COC(=O)CCCC1(c2ccccc2)C23c4c5ccc6c7cc8c9c%10c(cc%11cc%12c%13c%14c(cc%15c%16ccc-5c2c%16c2c5c%16c%17c(c(c46)c7c9c%17c4c%10c%11c%13c4c%16c%14c%152)C513)C%12)C8,0.74,4.3,67.0,2.13,2.13194,0.0910798122065648,1.9,2.13,1:2,"1,8-diiodooctane",DIO,3 vol%,ITO/PEDOT:PSS/active layer/Mg/Al,conventional,,,PEDOT:PSS,PEDOT:PSS,110.0,chlorobenzene,chlorobenzene,,-5.27,-3.86,,-5.9,-3.9,
105675,10.1002/aenm.201601138,10.1002/aenm.201601138,PBDPP-T1,PC71BM,PBDPP-T1,PC71BM,CCCCCCCCCCC(CCCCCCCC)CN1C(=O)C2=C(c3ccc(-c4cc5c(-c6ccc(CC(CC)CCCC)s6)c6sc(-c7ccc(C8=C9C(=O)N(CC(CC)CCCC)C(c%10ccc(-c%11cc%12c(-c%13ccc(CC(CC)CCCC)s%13)c%13sccc%13c(-c%13ccc(CC(CC)CCCC)s%13)c%12s%11)s%10)=C9C(=O)N8CC(CC)CCCC)s7)cc6c(-c6ccc(CC(CC)CCCC)s6)c5s4)s3)N(CC(CCCCCCCC)CCCCCCCCCC)C(=O)C2=C1c1cccs1,COC(=O)CCCC1(c2ccccc2)C23c4c5ccc6c7cc8c9c%10c(cc%11cc%12c%13c%14c(cc%15c%16ccc-5c2c%16c2c5c%16c%17c(c(c46)c7c9c%17c4c%10c%11c%13c4c%16c%14c%152)C513)C%12)C8,0.71,12.6,64.0,5.82,5.72544,1.6247422680412442,5.6,5.82,1:2,"1,8-diiodooctane",DIO,3 vol%,ITO/PEDOT:PSS/active layer/Mg/Al,conventional,,,PEDOT:PSS,PEDOT:PSS,110.0,chlorobenzene,chlorobenzene,,-5.27,-3.86,,-5.9,-3.9,
105676,10.1002/aenm.201601138,10.1002/aenm.201601138,PBDPP-T2,PC71BM,PBDPP-T1,PC71BM,CCCCCCCCCCC(CCCCCCCC)CN1C(=O)C2=C(c3ccc(-c4cc5c(-c6ccc(CC(CC)CCCC)s6)c6sc(-c7ccc(C8=C9C(=O)N(CC(CC)CCCC)C(c%10ccc(-c%11cc%12c(-c%13ccc(CC(CC)CCCC)s%13)c%13sccc%13c(-c%13ccc(CC(CC)CCCC)s%13)c%12s%11)s%10)=C9C(=O)N8CC(CC)CCCC)s7)cc6c(-c6ccc(CC(CC)CCCC)s6)c5s4)s3)N(CC(CCCCCCCC)CCCCCCCCCC)C(=O)C2=C1c1cccs1,COC(=O)CCCC1(c2ccccc2)C23c4c5ccc6c7cc8c9c%10c(cc%11cc%12c%13c%14c(cc%15c%16ccc-5c2c%16c2c5c%16c%17c(c(c46)c7c9c%17c4c%10c%11c%13c4c%16c%14c%152)C513)C%12)C8,0.71,15.5,65.0,7.19,7.153249999999999,0.5111265646731765,7.0,7.19,1:2,"1,8-diiodooctane",DIO,3 vol%,ITO/PEDOT:PSS/active layer/Mg/Al,conventional,,,PEDOT:PSS,PEDOT:PSS,110.0,chlorobenzene,chlorobenzene,,-5.27,-3.86,,-5.9,-3.9,
105677,10.1002/aenm.201601138,10.1002/aenm.201601138,PBDPP-T3,PC71BM,PBDPP-T1,PC71BM,CCCCCCCCCCC(CCCCCCCC)CN1C(=O)C2=C(c3ccc(-c4cc5c(-c6ccc(CC(CC)CCCC)s6)c6sc(-c7ccc(C8=C9C(=O)N(CC(CC)CCCC)C(c%10ccc(-c%11cc%12c(-c%13ccc(CC(CC)CCCC)s%13)c%13sccc%13c(-c%13ccc(CC(CC)CCCC)s%13)c%12s%11)s%10)=C9C(=O)N8CC(CC)CCCC)s7)cc6c(-c6ccc(CC(CC)CCCC)s6)c5s4)s3)N(CC(CCCCCCCC)CCCCCCCCCC)C(=O)C2=C1c1cccs1,COC(=O)CCCC1(c2ccccc2)C23c4c5ccc6c7cc8c9c%10c(cc%11cc%12c%13c%14c(cc%15c%16ccc-5c2c%16c2c5c%16c%17c(c(c46)c7c9c%17c4c%10c%11c%13c4c%16c%14c%152)C513)C%12)C8,0.71,17.3,58.0,7.03,7.12414,1.339118065433847,6.8,7.03,1:2,"1,8-diiodooctane",DIO,3 vol%,ITO/PEDOT:PSS/active layer/Mg/Al,conventional,,,PEDOT:PSS,PEDOT:PSS,110.0,chlorobenzene,chlorobenzene,,-5.27,-3.86,,-5.9,-3.9,
105678,10.1002/aenm.201601138,10.1002/aenm.201601138,PBDPP-TS,PC71BM,PBDPP-TS,PC71BM,CCCCCCCCCCC(CCCCCCCC)CN1C(=O)C2=C(c3ccc(-c4cc5c(-c6ccc(SCC(CC)CCCC)s6)c6sc(-c7ccc(C8=C9C(=O)N(CC(CC)CCCC)C(c%10ccc(-c%11cc%12c(-c%13ccc(SCC(CC)CCCC)s%13)c%13sccc%13c(-c%13ccc(SCC(CC)CCCC)s%13)c%12s%11)s%10)=C9C(=O)N8CC(CC)CCCC)s7)cc6c(-c6ccc(SCC(CC)CCCC)s6)c5s4)s3)N(CC(CCCCCCCC)CCCCCCCCCC)C(=O)C2=C1c1cccs1,COC(=O)CCCC1(c2ccccc2)C23c4c5ccc6c7cc8c9c%10c(cc%11cc%12c%13c%14c(cc%15c%16ccc-5c2c%16c2c5c%16c%17c(c(c46)c7c9c%17c4c%10c%11c%13c4c%16c%14c%152)C513)C%12)C8,0.77,15.7,64.0,8.04,7.73696,3.769154228855713,7.8,8.04,1:2,"1,8-diiodooctane",DIO,3 vol%,ITO/PEDOT:PSS/active layer/Mg/Al,conventional,,,PEDOT:PSS,PEDOT:PSS,110.0,chlorobenzene,chlorobenzene,,-5.34,-3.94,,-5.9,-3.9,
105679,10.1002/aenm.201601204,10.1002/aenm.201601204,PTB7-Th,PCBM,PTB7-Th,PCBM,CCCCC(CC)COC(=O)c1sc2csc(-c3cc4c(-c5ccc(CC(CC)CCCC)s5)c5sccc5c(-c5ccc(CC(CC)CCCC)s5)c4s3)c2c1F,CCCCC(=O)OCC1(C2=CC=CC=C2)C3=CC=CC4=CC=CC5=CC=CC6=CC=CC7=CC=CC1=C7C6=C5C4=C3,0.78,14.4,65.0,7.3,7.300800000000001,0.0109589041096,7.3,,1:1.5,,,,ITO/ZnO/active layer/MoOx/Ag,inverted,ZnO,ZnO,MoOx,MoO3,,,,,-5.29,-3.72,,-6.1,-3.7,
105680,10.1002/aenm.201601204,10.1002/aenm.201601204,PTB7-Th,PyF5,PTB7-Th,PyF5,CCCCC(CC)COC(=O)c1sc2csc(-c3cc4c(-c5ccc(CC(CC)CCCC)s5)c5sccc5c(-c5ccc(CC(CC)CCCC)s5)c4s3)c2c1F,,0.84,13.8,56.0,6.4,6.49152,1.4300000000000006,6.4,,1:2,,,,ITO/ZnO/active layer/MoOx/Ag,inverted,ZnO,ZnO,MoOx,MoO3,,,,,-5.29,-3.72,,,,
105681,10.1002/aenm.201601204,10.1002/aenm.201601204,PTB7-Th,FAP1,PTB7-Th,FAP1,CCCCC(CC)COC(=O)c1sc2csc(-c3cc4c(-c5ccc(CC(CC)CCCC)s5)c5sccc5c(-c5ccc(CC(CC)CCCC)s5)c4s3)c2c1F,,0.87,12.6,55.0,6.0,6.0291,0.4849999999999947,6.0,,1:2,,,,ITO/ZnO/active layer/MoOx/Ag,inverted,ZnO,ZnO,MoOx,MoO3,,,,,-5.29,-3.72,,,,
105682,10.1002/aenm.201601344,10.1002/aenm.201601344,PTB7,PC71BM,PTB7,PC71BM,CCCCC(CC)COC(=O)c1sc2c(-c3cc4c(OCC(CC)CCCC)c5sccc5c(OCC(CC)CCCC)c4s3)scc2c1F,COC(=O)CCCC1(c2ccccc2)C23c4c5ccc6c7cc8c9c%10c(cc%11cc%12c%13c%14c(cc%15c%16ccc-5c2c%16c2c5c%16c%17c(c(c46)c7c9c%17c4c%10c%11c%13c4c%16c%14c%152)C513)C%12)C8,0.77,9.25,54.3,3.87,3.8675175,0.0641472868217096,3.58,3.87,1:1.5,DIO,DIO,,ITO/PEDOT:PSS/PTB7:PC71BM/PFN/Al,conventional,PFN,PFN,PEDOT:PSS,PEDOT:PSS,100.0,chlorobenzene,chlorobenzene,,-5.19,-3.43,,-5.9,-3.9,
105683,10.1002/aenm.201601344,10.1002/aenm.201601344,PTB7,PC71BM,PTB7,PC71BM,CCCCC(CC)COC(=O)c1sc2c(-c3cc4c(OCC(CC)CCCC)c5sccc5c(OCC(CC)CCCC)c4s3)scc2c1F,COC(=O)CCCC1(c2ccccc2)C23c4c5ccc6c7cc8c9c%10c(cc%11cc%12c%13c%14c(cc%15c%16ccc-5c2c%16c2c5c%16c%17c(c(c46)c7c9c%17c4c%10c%11c%13c4c%16c%14c%152)C513)C%12)C8,0.72,14.8,65.1,6.93,6.937056,0.1018181818181875,5.65,6.93,1:1.5,DIO,DIO,,ITO/PEDOT:PSS/PTB7:PC71BM/PFN/Al,conventional,PFN,PFN,PEDOT:PSS,PEDOT:PSS,100.0,chlorobenzene,chlorobenzene,,-5.19,-3.43,,-5.9,-3.9,
105684,10.1002/aenm.201601344,10.1002/aenm.201601344,PTB7,PC71BM,PTB7,PC71BM,CCCCC(CC)COC(=O)c1sc2c(-c3cc4c(OCC(CC)CCCC)c5sccc5c(OCC(CC)CCCC)c4s3)scc2c1F,COC(=O)CCCC1(c2ccccc2)C23c4c5ccc6c7cc8c9c%10c(cc%11cc%12c%13c%14c(cc%15c%16ccc-5c2c%16c2c5c%16c%17c(c(c46)c7c9c%17c4c%10c%11c%13c4c%16c%14c%152)C513)C%12)C8,0.73,15.2,67.8,7.53,7.523088,0.0917928286852564,7.4,7.53,1:1.5,DIO,DIO,,ITO/PEDOT:PSS/PTB7:PC71BM/PFN/Al,conventional,PFN,PFN,PEDOT:PSS,PEDOT:PSS,100.0,chlorobenzene,chlorobenzene,,-5.19,-3.43,,-5.9,-3.9,
105685,10.1002/aenm.201601344,10.1002/aenm.201601344,PTB7,PC71BM,PTB7,PC71BM,CCCCC(CC)COC(=O)c1sc2c(-c3cc4c(OCC(CC)CCCC)c5sccc5c(OCC(CC)CCCC)c4s3)scc2c1F,COC(=O)CCCC1(c2ccccc2)C23c4c5ccc6c7cc8c9c%10c(cc%11cc%12c%13c%14c(cc%15c%16ccc-5c2c%16c2c5c%16c%17c(c(c46)c7c9c%17c4c%10c%11c%13c4c%16c%14c%152)C513)C%12)C8,0.74,17.8,43.4,5.71,5.716648,0.1164273204903714,5.58,5.71,1:1.5,DIO,DIO,,ITO/PEDOT:PSS/PTB7:PC71BM/PFN/Al,conventional,PFN,PFN,PEDOT:PSS,PEDOT:PSS,200.0,chlorobenzene,chlorobenzene,,-5.19,-3.43,,-5.9,-3.9,
105686,10.1002/aenm.201601344,10.1002/aenm.201601344,PTB7,PC71BM,PTB7,PC71BM,CCCCC(CC)COC(=O)c1sc2c(-c3cc4c(OCC(CC)CCCC)c5sccc5c(OCC(CC)CCCC)c4s3)scc2c1F,COC(=O)CCCC1(c2ccccc2)C23c4c5ccc6c7cc8c9c%10c(cc%11cc%12c%13c%14c(cc%15c%16ccc-5c2c%16c2c5c%16c%17c(c(c46)c7c9c%17c4c%10c%11c%13c4c%16c%14c%152)C513)C%12)C8,0.72,17.2,39.9,4.93,4.941216,0.2275050709939171,4.71,4.93,1:1.5,DIO,DIO,,ITO/PEDOT:PSS/PTB7:PC71BM/PFN/Al,conventional,PFN,PFN,PEDOT:PSS,PEDOT:PSS,300.0,chlorobenzene,chlorobenzene,,-5.19,-3.43,,-5.9,-3.9,
105687,10.1002/aenm.201601344,10.1002/aenm.201601344,PTB7,PC71BM,PTB7,PC71BM,CCCCC(CC)COC(=O)c1sc2c(-c3cc4c(OCC(CC)CCCC)c5sccc5c(OCC(CC)CCCC)c4s3)scc2c1F,COC(=O)CCCC1(c2ccccc2)C23c4c5ccc6c7cc8c9c%10c(cc%11cc%12c%13c%14c(cc%15c%16ccc-5c2c%16c2c5c%16c%17c(c(c46)c7c9c%17c4c%10c%11c%13c4c%16c%14c%152)C513)C%12)C8,0.78,13.7,57.2,6.1,6.112392,0.2031475409836095,6.03,6.1,1:1.5,CBA,CBA,,ITO/PEDOT:PSS/PTB7:PC71BM/PFN/Al,conventional,PFN,PFN,PEDOT:PSS,PEDOT:PSS,100.0,chlorobenzene,chlorobenzene,,-5.19,-3.43,,-5.9,-3.9,
105688,10.1002/aenm.201601344,10.1002/aenm.201601344,PTB7,PC71BM,PTB7,PC71BM,CCCCC(CC)COC(=O)c1sc2c(-c3cc4c(OCC(CC)CCCC)c5sccc5c(OCC(CC)CCCC)c4s3)scc2c1F,COC(=O)CCCC1(c2ccccc2)C23c4c5ccc6c7cc8c9c%10c(cc%11cc%12c%13c%14c(cc%15c%16ccc-5c2c%16c2c5c%16c%17c(c(c46)c7c9c%17c4c%10c%11c%13c4c%16c%14c%152)C513)C%12)C8,0.76,16.2,70.0,8.61,8.6184,0.0975609756097556,8.56,8.61,1:1.5,CBA,CBA,,ITO/PEDOT:PSS/PTB7:PC71BM/PFN/Al,conventional,PFN,PFN,PEDOT:PSS,PEDOT:PSS,100.0,chlorobenzene,chlorobenzene,,-5.19,-3.43,,-5.9,-3.9,
105689,10.1002/aenm.201601344,10.1002/aenm.201601344,PTB7,PC71BM,PTB7,PC71BM,CCCCC(CC)COC(=O)c1sc2c(-c3cc4c(OCC(CC)CCCC)c5sccc5c(OCC(CC)CCCC)c4s3)scc2c1F,COC(=O)CCCC1(c2ccccc2)C23c4c5ccc6c7cc8c9c%10c(cc%11cc%12c%13c%14c(cc%15c%16ccc-5c2c%16c2c5c%16c%17c(c(c46)c7c9c%17c4c%10c%11c%13c4c%16c%14c%152)C513)C%12)C8,0.75,16.7,73.0,9.11,9.14325,0.3649835345773948,8.99,9.11,1:1.5,CBA,CBA,,ITO/PEDOT:PSS/PTB7:PC71BM/PFN/Al,conventional,PFN,PFN,PEDOT:PSS,PEDOT:PSS,100.0,chlorobenzene,chlorobenzene,,-5.19,-3.43,,-5.9,-3.9,
105690,10.1002/aenm.201601344,10.1002/aenm.201601344,PTB7,PC71BM,PTB7,PC71BM,CCCCC(CC)COC(=O)c1sc2c(-c3cc4c(OCC(CC)CCCC)c5sccc5c(OCC(CC)CCCC)c4s3)scc2c1F,COC(=O)CCCC1(c2ccccc2)C23c4c5ccc6c7cc8c9c%10c(cc%11cc%12c%13c%14c(cc%15c%16ccc-5c2c%16c2c5c%16c%17c(c(c46)c7c9c%17c4c%10c%11c%13c4c%16c%14c%152)C513)C%12)C8,0.76,16.1,73.2,8.94,8.956752000000002,0.1873825503355939,8.79,8.94,1:1.5,CBA,CBA,,ITO/PEDOT:PSS/PTB7:PC71BM/PFN/Al,conventional,PFN,PFN,PEDOT:PSS,PEDOT:PSS,100.0,chlorobenzene,chlorobenzene,,-5.19,-3.43,,-5.9,-3.9,
105691,10.1002/aenm.201601344,10.1002/aenm.201601344,PTB7,PC71BM,PTB7,PC71BM,CCCCC(CC)COC(=O)c1sc2c(-c3cc4c(OCC(CC)CCCC)c5sccc5c(OCC(CC)CCCC)c4s3)scc2c1F,COC(=O)CCCC1(c2ccccc2)C23c4c5ccc6c7cc8c9c%10c(cc%11cc%12c%13c%14c(cc%15c%16ccc-5c2c%16c2c5c%16c%17c(c(c46)c7c9c%17c4c%10c%11c%13c4c%16c%14c%152)C513)C%12)C8,0.73,18.4,61.2,8.24,8.220384,0.2380582524271962,8.1,8.24,1:1.5,CBA,CBA,,ITO/PEDOT:PSS/PTB7:PC71BM/PFN/Al,conventional,PFN,PFN,PEDOT:PSS,PEDOT:PSS,200.0,chlorobenzene,chlorobenzene,,-5.19,-3.43,,-5.9,-3.9,
105692,10.1002/aenm.201601344,10.1002/aenm.201601344,PTB7,PC71BM,PTB7,PC71BM,CCCCC(CC)COC(=O)c1sc2c(-c3cc4c(OCC(CC)CCCC)c5sccc5c(OCC(CC)CCCC)c4s3)scc2c1F,COC(=O)CCCC1(c2ccccc2)C23c4c5ccc6c7cc8c9c%10c(cc%11cc%12c%13c%14c(cc%15c%16ccc-5c2c%16c2c5c%16c%17c(c(c46)c7c9c%17c4c%10c%11c%13c4c%16c%14c%152)C513)C%12)C8,0.74,17.8,54.0,7.11,7.1128800000000005,0.040506329113927,7.06,7.11,1:1.5,CBA,CBA,,ITO/PEDOT:PSS/PTB7:PC71BM/PFN/Al,conventional,PFN,PFN,PEDOT:PSS,PEDOT:PSS,300.0,chlorobenzene,chlorobenzene,,-5.19,-3.43,,-5.9,-3.9,
105693,10.1002/aenm.201601365,10.1002/aenm.201601365,P2T,PC71BM,P2T,PC71BM,CCCCCCCCCCC(CCCCCCCC)Cc1csc(-c2cc(F)c(-c3cc(CC(CCCCCCCC)CCCCCCCCCC)c(-c4ccc(-c5cccs5)s4)s3)c3nsnc23)c1,COC(=O)CCCC1(c2ccccc2)C23c4c5ccc6c7cc8c9c%10c(cc%11cc%12c%13c%14c(cc%15c%16ccc-5c2c%16c2c5c%16c%17c(c(c46)c7c9c%17c4c%10c%11c%13c4c%16c%14c%152)C513)C%12)C8,0.74,11.9,68.0,5.98,5.988080000000001,0.1351170568561961,5.64,5.98,1:1.5 w/w,CN,CN,3 vol%,inverted,inverted,polyethylenimine ethoxylated,PEIE,MoO3,MoO3,,o-DCB,o-DCB,,-5.26,-3.67,,-5.9,-3.9,
105694,10.1002/aenm.201601365,10.1002/aenm.201601365,PR1,PC71BM,PR1,PC71BM,CCCCCCCCCCC(CCCCCCCC)Cc1csc(-c2cc(F)c(-c3cc(CC(CCCCCCCC)CCCCCCCCCC)c(-c4ccc(-c5ccc(-c6sc(-c7cc(F)c(-c8cc(CC(CCCCCCCC)CCCCCCCCCC)c(-c9cc%10sc%11ccsc%11c%10s9)s8)c8nsnc78)cc6CC(CCCCCCCC)CCCCCCCCCC)s5)s4)s3)c3nsnc23)c1,COC(=O)CCCC1(c2ccccc2)C23c4c5ccc6c7cc8c9c%10c(cc%11cc%12c%13c%14c(cc%15c%16ccc-5c2c%16c2c5c%16c%17c(c(c46)c7c9c%17c4c%10c%11c%13c4c%16c%14c%152)C513)C%12)C8,0.74,12.2,70.0,6.32,6.319599999999999,0.0063291139240639,6.01,6.32,1:1.5 w/w,CN,CN,,inverted,inverted,polyethylenimine ethoxylated,PEIE,MoO3,MoO3,,o-DCB,o-DCB,,-5.25,-3.685,,-5.9,-3.9,
105695,10.1002/aenm.201601365,10.1002/aenm.201601365,PR2,PC71BM,PR1,PC71BM,CCCCCCCCCCC(CCCCCCCC)Cc1csc(-c2cc(F)c(-c3cc(CC(CCCCCCCC)CCCCCCCCCC)c(-c4ccc(-c5ccc(-c6sc(-c7cc(F)c(-c8cc(CC(CCCCCCCC)CCCCCCCCCC)c(-c9cc%10sc%11ccsc%11c%10s9)s8)c8nsnc78)cc6CC(CCCCCCCC)CCCCCCCCCC)s5)s4)s3)c3nsnc23)c1,COC(=O)CCCC1(c2ccccc2)C23c4c5ccc6c7cc8c9c%10c(cc%11cc%12c%13c%14c(cc%15c%16ccc-5c2c%16c2c5c%16c%17c(c(c46)c7c9c%17c4c%10c%11c%13c4c%16c%14c%152)C513)C%12)C8,0.74,13.2,72.0,7.03,7.032959999999999,0.0421052631578799,6.82,7.03,1:1.5 w/w,CN,CN,,inverted,inverted,polyethylenimine ethoxylated,PEIE,MoO3,MoO3,,o-DCB,o-DCB,,-5.27,-3.695,,-5.9,-3.9,
105696,10.1002/aenm.201601365,10.1002/aenm.201601365,PR3,PC71BM,PR1,PC71BM,CCCCCCCCCCC(CCCCCCCC)Cc1csc(-c2cc(F)c(-c3cc(CC(CCCCCCCC)CCCCCCCCCC)c(-c4ccc(-c5ccc(-c6sc(-c7cc(F)c(-c8cc(CC(CCCCCCCC)CCCCCCCCCC)c(-c9cc%10sc%11ccsc%11c%10s9)s8)c8nsnc78)cc6CC(CCCCCCCC)CCCCCCCCCC)s5)s4)s3)c3nsnc23)c1,COC(=O)CCCC1(c2ccccc2)C23c4c5ccc6c7cc8c9c%10c(cc%11cc%12c%13c%14c(cc%15c%16ccc-5c2c%16c2c5c%16c%17c(c(c46)c7c9c%17c4c%10c%11c%13c4c%16c%14c%152)C513)C%12)C8,0.68,13.9,67.0,6.33,6.332840000000001,0.0448657187993813,6.15,6.33,1:1.5 w/w,CN,CN,,inverted,inverted,polyethylenimine ethoxylated,PEIE,MoO3,MoO3,,o-DCB,o-DCB,,-5.26,-3.72,,-5.9,-3.9,
105697,10.1002/aenm.201601365,10.1002/aenm.201601365,PDTT,PC71BM,PDTT,PC71BM,CCCCCCCCCCC(CCCCCCCC)Cc1csc(-c2cc(F)c(-c3cc(CC(CCCCCCCC)CCCCCCCCCC)c(-c4cc5sc6ccsc6c5s4)s3)c3nsnc23)c1,COC(=O)CCCC1(c2ccccc2)C23c4c5ccc6c7cc8c9c%10c(cc%11cc%12c%13c%14c(cc%15c%16ccc-5c2c%16c2c5c%16c%17c(c(c46)c7c9c%17c4c%10c%11c%13c4c%16c%14c%152)C513)C%12)C8,0.64,13.5,59.0,5.1,5.097600000000001,0.0470588235293891,4.98,5.1,1:1.5 w/w,CN,CN,3 vol%,inverted,inverted,polyethylenimine ethoxylated,PEIE,MoO3,MoO3,,o-DCB,o-DCB,,-5.19,-3.69,,-5.9,-3.9,
105698,10.1002/aenm.201601365,10.1002/aenm.201601365,P2T,PNDI,P2T,PNDI,CCCCCCCCCCC(CCCCCCCC)Cc1csc(-c2cc(F)c(-c3cc(CC(CCCCCCCC)CCCCCCCCCC)c(-c4ccc(-c5cccs5)s4)s3)c3nsnc23)c1,CCCCCCc1ccc(C2(c3ccc(CCCCCC)cc3)c3cc4c(cc3-c3sccc32)C(c2ccc(CCCCCC)cc2)(c2ccc(CCCCCC)cc2)c2cc(-c3cc5c6c(ccc7c6c3C(=O)N(CC(CC)CCCC)C7=O)C(=O)N(CC(CC)CCCC)C5=O)sc2-4)cc1,0.76,8.1,56.0,3.4,3.44736,1.3929411764705837,3.12,3.4,1:2 w/w,DIO,DIO,1.5 vol%,inverted,inverted,polyethylenimine ethoxylated,PEIE,MoO3,MoO3,,o-DCB,o-DCB,,-5.26,-3.67,,-5.66,-3.74,
105699,10.1002/aenm.201601365,10.1002/aenm.201601365,PR1,PNDI,PR1,PNDI,CCCCCCCCCCC(CCCCCCCC)Cc1csc(-c2cc(F)c(-c3cc(CC(CCCCCCCC)CCCCCCCCCC)c(-c4ccc(-c5ccc(-c6sc(-c7cc(F)c(-c8cc(CC(CCCCCCCC)CCCCCCCCCC)c(-c9cc%10sc%11ccsc%11c%10s9)s8)c8nsnc78)cc6CC(CCCCCCCC)CCCCCCCCCC)s5)s4)s3)c3nsnc23)c1,CCCCCCc1ccc(C2(c3ccc(CCCCCC)cc3)c3cc4c(cc3-c3sccc32)C(c2ccc(CCCCCC)cc2)(c2ccc(CCCCCC)cc2)c2cc(-c3cc5c6c(ccc7c6c3C(=O)N(CC(CC)CCCC)C7=O)C(=O)N(CC(CC)CCCC)C5=O)sc2-4)cc1,0.77,9.5,59.0,4.32,4.31585,0.096064814814817,4.21,4.32,1:1.8 w/w,DIO,DIO,,inverted,inverted,polyethylenimine ethoxylated,PEIE,MoO3,MoO3,,o-DCB,o-DCB,,-5.25,-3.685,,-5.66,-3.74,
105700,10.1002/aenm.201601365,10.1002/aenm.201601365,PR2,PNDI,PR1,PNDI,CCCCCCCCCCC(CCCCCCCC)Cc1csc(-c2cc(F)c(-c3cc(CC(CCCCCCCC)CCCCCCCCCC)c(-c4ccc(-c5ccc(-c6sc(-c7cc(F)c(-c8cc(CC(CCCCCCCC)CCCCCCCCCC)c(-c9cc%10sc%11ccsc%11c%10s9)s8)c8nsnc78)cc6CC(CCCCCCCC)CCCCCCCCCC)s5)s4)s3)c3nsnc23)c1,CCCCCCc1ccc(C2(c3ccc(CCCCCC)cc3)c3cc4c(cc3-c3sccc32)C(c2ccc(CCCCCC)cc2)(c2ccc(CCCCCC)cc2)c2cc(-c3cc5c6c(ccc7c6c3C(=O)N(CC(CC)CCCC)C7=O)C(=O)N(CC(CC)CCCC)C5=O)sc2-4)cc1,0.76,12.8,62.0,6.01,6.031360000000001,0.3554076539101727,5.83,6.01,1:1.8 w/w,DIO,DIO,,inverted,inverted,polyethylenimine ethoxylated,PEIE,MoO3,MoO3,,o-DCB,o-DCB,,-5.27,-3.695,,-5.66,-3.74,
105701,10.1002/aenm.201601365,10.1002/aenm.201601365,PR3,PNDI,PR1,PNDI,CCCCCCCCCCC(CCCCCCCC)Cc1csc(-c2cc(F)c(-c3cc(CC(CCCCCCCC)CCCCCCCCCC)c(-c4ccc(-c5ccc(-c6sc(-c7cc(F)c(-c8cc(CC(CCCCCCCC)CCCCCCCCCC)c(-c9cc%10sc%11ccsc%11c%10s9)s8)c8nsnc78)cc6CC(CCCCCCCC)CCCCCCCCCC)s5)s4)s3)c3nsnc23)c1,CCCCCCc1ccc(C2(c3ccc(CCCCCC)cc3)c3cc4c(cc3-c3sccc32)C(c2ccc(CCCCCC)cc2)(c2ccc(CCCCCC)cc2)c2cc(-c3cc5c6c(ccc7c6c3C(=O)N(CC(CC)CCCC)C7=O)C(=O)N(CC(CC)CCCC)C5=O)sc2-4)cc1,0.67,11.1,54.0,3.99,4.01598,0.6511278195488639,3.71,3.99,1:1.8 w/w,DIO,DIO,,inverted,inverted,polyethylenimine ethoxylated,PEIE,MoO3,MoO3,,o-DCB,o-DCB,,-5.26,-3.72,,-5.66,-3.74,
105702,10.1002/aenm.201601365,10.1002/aenm.201601365,PDTT,PNDI,PDTT,PNDI,CCCCCCCCCCC(CCCCCCCC)Cc1csc(-c2cc(F)c(-c3cc(CC(CCCCCCCC)CCCCCCCCCC)c(-c4cc5sc6ccsc6c5s4)s3)c3nsnc23)c1,CCCCCCc1ccc(C2(c3ccc(CCCCCC)cc3)c3cc4c(cc3-c3sccc32)C(c2ccc(CCCCCC)cc2)(c2ccc(CCCCCC)cc2)c2cc(-c3cc5c6c(ccc7c6c3C(=O)N(CC(CC)CCCC)C7=O)C(=O)N(CC(CC)CCCC)C5=O)sc2-4)cc1,0.67,10.8,43.0,3.11,3.11148,0.0475884244373109,2.89,3.11,1:2 w/w,DIO,DIO,1.5 vol%,inverted,inverted,polyethylenimine ethoxylated,PEIE,MoO3,MoO3,,o-DCB,o-DCB,,-5.19,-3.69,,-5.66,-3.74,
105703,10.1002/aenm.201602197,10.1002/aenm.201602197,PBDTTT-EFT,PC61BM,PBDTTT-EFT,PC61BM,CCCCCC(CC)OC(=O)c1sc2csc(-c3cc4c(-c5ccc(CC(CC)CCCC)s5)c5sccc5c(-c5ccc(CC(CC)CCCC)s5)c4s3)c2c1F,COC(=O)CCCC1(c2ccccc2)C23c4c5c6c7c8c9c(c%10c%11c2c2c%12c4c4c%13c5c5c7c7c8c8c%14c9c%10c9c%10c%11c2c2c%11c%12c4c4c%12c%13c5c5c7c7c8c8c%14c9c9c%10c2c2c%11c4c4c%12c5c7c5c8c9c2c45)C613,0.81,14.6,64.0,7.6,7.56864,0.4126315789473604,7.6,,1:1.5,DIO,DIO,,ITO/PEIE/active layer/MoO3/Ag,,PEIE,PEIE,MoO3,MoO3,70.0,chlorobenzene,chlorobenzene,,-5.24,-3.6,,-6.1,-3.7,
105704,10.1002/aenm.201602197,10.1002/aenm.201602197,PBDTTT-EFT,PC71BM,PBDTTT-EFT,PC71BM,CCCCCC(CC)OC(=O)c1sc2csc(-c3cc4c(-c5ccc(CC(CC)CCCC)s5)c5sccc5c(-c5ccc(CC(CC)CCCC)s5)c4s3)c2c1F,COC(=O)CCCC1(c2ccccc2)C23c4c5ccc6c7cc8c9c%10c(cc%11cc%12c%13c%14c(cc%15c%16ccc-5c2c%16c2c5c%16c%17c(c(c46)c7c9c%17c4c%10c%11c%13c4c%16c%14c%152)C513)C%12)C8,0.8,17.7,66.0,9.4,9.3456,0.5787234042553121,9.4,,1:1.5,DIO,DIO,,ITO/PEIE/active layer/MoO3/Ag,,PEIE,PEIE,MoO3,MoO3,70.0,chlorobenzene,chlorobenzene,,-5.24,-3.6,,-5.9,-3.9,
105705,10.1002/aenm.201602197,10.1002/aenm.201602197,PBDTTT-EFT,ICBA,PBDTTT-EFT,ICBA,CCCCCC(CC)OC(=O)c1sc2csc(-c3cc4c(-c5ccc(CC(CC)CCCC)s5)c5sccc5c(-c5ccc(CC(CC)CCCC)s5)c4s3)c2c1F,c1ccc2c(c1)C1CC2C23c4c5c6c7c8c9c(c%10c%11c2c2c4c4c%12c5c5c6c6c8c8c%13c%14c%15c%16c%17c%18c%19c%20c%21c%22c%23c(c%14c%14c%24c%23c%23c%22c%22c%20c(c2c%22c%11c%23c%10c%24c9c%148)c4c%19c%12c%17c5c%16c%136)C%152C4CC(c5ccccc54)C%18%212)C713,1.0,13.3,53.0,7.1,7.049000000000001,0.7183098591549069,7.1,,1:1.5,DIO,DIO,,ITO/PEIE/active layer/MoO3/Ag,,PEIE,PEIE,MoO3,MoO3,70.0,chlorobenzene,chlorobenzene,,-5.24,-3.6,,,,
105706,10.1002/aenm.201602574,10.1002/aenm.201602574,PBDT-TS1,P2TPD[2F]T,PBDT-TS1,P2TPD[2F]T,CCCCCCCCSc1ccc(-c2c3cc(-c4scc5sc(C(=O)OCC(CC)CCCC)c(F)c45)sc3c(-c3ccc(SCCCCCCCC)s3)c3ccsc23)s1,CCCCCCCCC(CCCCCC)CN1C(=O)c2csc(-c3sc(-c4scc(F)c4F)c4c3C(=O)N(CC(CCCCCC)CCCCCCCC)C4=O)c2C1=O,1.0,5.7,40.0,2.2,2.28,3.636363636363619,2.1,2.2,1:2 wt/wt,,,,inverted,inverted,ZnO,ZnO,MoO3,MoO3,85.0,chloroform,chloroform,,-5.33,-3.52,,-5.88,-3.94,
105707,10.1002/aenm.201602574,10.1002/aenm.201602574,PBDT-TS1,P2TPD[2F]T,PBDT-TS1,P2TPD[2F]T,CCCCCCCCSc1ccc(-c2c3cc(-c4scc5sc(C(=O)OCC(CC)CCCC)c(F)c45)sc3c(-c3ccc(SCCCCCCCC)s3)c3ccsc23)s1,CCCCCCCCC(CCCCCC)CN1C(=O)c2csc(-c3sc(-c4scc(F)c4F)c4c3C(=O)N(CC(CCCCCC)CCCCCCCC)C4=O)c2C1=O,1.1,6.0,41.0,2.6,2.7060000000000004,4.076923076923089,2.4,2.6,1:2 wt/wt,,,,inverted,inverted,ZnO,ZnO,MoO3,MoO3,85.0,chloroform,chloroform,80.0,-5.33,-3.52,,-5.88,-3.94,
105708,10.1002/aenm.201602574,10.1002/aenm.201602574,PBDT-TS1,P2TPDBT[2F]T,PBDT-TS1,P2TPDBT[2F]T,CCCCCCCCSc1ccc(-c2c3cc(-c4scc5sc(C(=O)OCC(CC)CCCC)c(F)c45)sc3c(-c3ccc(SCCCCCCCC)s3)c3ccsc23)s1,CCCCCCCCC(CCCCCC)CN1C(=O)c2csc(-c3ccc(-c4sc(-c5scc(F)c5F)c5c4C(=O)N(CC(CCCCCC)CCCCCCCC)C5=O)c4nsnc34)c2C1=O,1.0,8.9,43.0,3.8,3.827,0.7105263157894772,3.6,3.8,1:2 wt/wt,,,,inverted,inverted,ZnO,ZnO,MoO3,MoO3,85.0,chloroform,chloroform,,-5.33,-3.52,,-5.86,-4.075,
105709,10.1002/aenm.201602574,10.1002/aenm.201602574,PBDT-TS1,P2TPDBT[2F]T,PBDT-TS1,P2TPDBT[2F]T,CCCCCCCCSc1ccc(-c2c3cc(-c4scc5sc(C(=O)OCC(CC)CCCC)c(F)c45)sc3c(-c3ccc(SCCCCCCCC)s3)c3ccsc23)s1,CCCCCCCCC(CCCCCC)CN1C(=O)c2csc(-c3ccc(-c4sc(-c5scc(F)c5F)c5c4C(=O)N(CC(CCCCCC)CCCCCCCC)C5=O)c4nsnc34)c2C1=O,1.0,11.0,44.0,4.8,4.84,0.8333333333333341,4.6,4.8,1:2 wt/wt,,,,inverted,inverted,ZnO,ZnO,MoO3,MoO3,85.0,chloroform,chloroform,80.0,-5.33,-3.52,,-5.86,-4.075,
105710,10.1002/aenm.201602574,10.1002/aenm.201602574,PBDT-TS1,PC71BM,PBDT-TS1,PC71BM,CCCCCCCCSc1ccc(-c2c3cc(-c4scc5sc(C(=O)OCC(CC)CCCC)c(F)c45)sc3c(-c3ccc(SCCCCCCCC)s3)c3ccsc23)s1,COC(=O)CCCC1(c2ccccc2)C23c4c5ccc6c7cc8c9c%10c(cc%11cc%12c%13c%14c(cc%15c%16ccc-5c2c%16c2c5c%16c%17c(c(c46)c7c9c%17c4c%10c%11c%13c4c%16c%14c%152)C513)C%12)C8,0.7,15.3,65.0,7.2,6.9615,3.312500000000002,7.1,7.2,,,,,inverted,inverted,ZnO,ZnO,MoO3,MoO3,,chloroform,chloroform,,-5.33,-3.52,,-5.9,-3.9,
105711,10.1002/aenm.201602722,10.1002/aenm.201602722,PBDTT-FTAZ,PNDI-T,PBDTT-FTAZ,PNDI-T10,CCCCCCCCc1ccc(-c2c3cc(-c4ccc(-c5c(F)c(F)c(-c6cccs6)c6nn(CC(CCCCCC)CCCCCCCC)nc56)s4)sc3c(-c3ccc(CCCCCCCC)s3)c3ccsc23)s1,CCCCCCCCCCC(CCCCCCCC)CN1C(=O)c2ccc3c4c(c(-c5ccc(-c6ccc(-c7cc8c9c(c(-c%10cccs%10)cc%10c9c7C(=O)N(CC(CCCCCCCC)CCCCCCCCCC)C%10=O)C(=O)N(CC(CCCCCCCC)CCCCCCCCCC)C8=O)s6)s5)cc(c24)C1=O)C(=O)N(CC(CCCCCCCC)CCCCCCCCCC)C3=O,0.7,9.1,36.0,2.1,2.2932,9.19999999999998,2.1,2.1,2:1,,,,Conventional device structure: ITO/PEDOT:PSS (40 nm)/active layer/LiF (1 nm)/Al (100 nm),conventional,LiF,,PEDOT:PSS,,83.0,CB,,,-5.71,-3.21,,-6.52,-4.04,
105712,10.1002/aenm.201602722,10.1002/aenm.201602722,PBDTT-FTAZ,PNDI-T10,PBDTT-FTAZ,PNDI-T10,CCCCCCCCc1ccc(-c2c3cc(-c4ccc(-c5c(F)c(F)c(-c6cccs6)c6nn(CC(CCCCCC)CCCCCCCC)nc56)s4)sc3c(-c3ccc(CCCCCCCC)s3)c3ccsc23)s1,CCCCCCCCCCC(CCCCCCCC)CN1C(=O)c2ccc3c4c(c(-c5ccc(-c6ccc(-c7cc8c9c(c(-c%10cccs%10)cc%10c9c7C(=O)N(CC(CCCCCCCC)CCCCCCCCCC)C%10=O)C(=O)N(CC(CCCCCCCC)CCCCCCCCCC)C8=O)s6)s5)cc(c24)C1=O)C(=O)N(CC(CCCCCCCC)CCCCCCCCCC)C3=O,0.75,11.8,53.0,4.5,4.690500000000001,4.233333333333356,4.5,4.5,2:1,,,,Conventional device structure: ITO/PEDOT:PSS (40 nm)/active layer/LiF (1 nm)/Al (100 nm),conventional,LiF,,PEDOT:PSS,,85.0,CB,,,-5.71,-3.21,,-6.36,-4.05,
105713,10.1002/aenm.201602722,10.1002/aenm.201602722,PBDTT-FTAZ,N2200,PBDTT-FTAZ,N2200,CCCCCCCCc1ccc(-c2c3cc(-c4ccc(-c5c(F)c(F)c(-c6cccs6)c6nn(CC(CCCCCC)CCCCCCCC)nc56)s4)sc3c(-c3ccc(CCCCCCCC)s3)c3ccsc23)s1,CCCCCCCCCCC(CCCCCCCC)CN1C(=O)c2ccc3c4c(c(-c5ccc(-c6cccs6)s5)cc(c24)C1=O)C(=O)N(CC(CCCCCCCC)CCCCCCCCCC)C3=O,0.73,11.8,41.0,3.4,3.5317400000000005,3.87470588235296,3.4,3.4,2:1,,,,Conventional device structure: ITO/PEDOT:PSS (40 nm)/active layer/LiF (1 nm)/Al (100 nm),conventional,LiF,,PEDOT:PSS,,94.0,CB,,,-5.71,-3.21,,-5.71,-4.02,
105714,10.1002/aenm.201602722,10.1002/aenm.201602722,PBDTT-FTAZ,PNDI-T,PBDTT-FTAZ,PNDI-T10,CCCCCCCCc1ccc(-c2c3cc(-c4ccc(-c5c(F)c(F)c(-c6cccs6)c6nn(CC(CCCCCC)CCCCCCCC)nc56)s4)sc3c(-c3ccc(CCCCCCCC)s3)c3ccsc23)s1,CCCCCCCCCCC(CCCCCCCC)CN1C(=O)c2ccc3c4c(c(-c5ccc(-c6ccc(-c7cc8c9c(c(-c%10cccs%10)cc%10c9c7C(=O)N(CC(CCCCCCCC)CCCCCCCCCC)C%10=O)C(=O)N(CC(CCCCCCCC)CCCCCCCCCC)C8=O)s6)s5)cc(c24)C1=O)C(=O)N(CC(CCCCCCCC)CCCCCCCCCC)C3=O,0.74,7.5,53.0,3.0,2.9415,1.9500000000000144,3.0,3.0,2:1,,,,Inverted device structure: ITO/ZnO (40 nm)/active layer/MoO3 (10 nm)/Ag (100 nm),inverted,ZnO,,MoO3,,80.0,CB,,,-5.71,-3.21,,-6.52,-4.04,
105715,10.1002/aenm.201602722,10.1002/aenm.201602722,PBDTT-FTAZ,PNDI-T10,PBDTT-FTAZ,PNDI-T10,CCCCCCCCc1ccc(-c2c3cc(-c4ccc(-c5c(F)c(F)c(-c6cccs6)c6nn(CC(CCCCCC)CCCCCCCC)nc56)s4)sc3c(-c3ccc(CCCCCCCC)s3)c3ccsc23)s1,CCCCCCCCCCC(CCCCCCCC)CN1C(=O)c2ccc3c4c(c(-c5ccc(-c6ccc(-c7cc8c9c(c(-c%10cccs%10)cc%10c9c7C(=O)N(CC(CCCCCCCC)CCCCCCCCCC)C%10=O)C(=O)N(CC(CCCCCCCC)CCCCCCCCCC)C8=O)s6)s5)cc(c24)C1=O)C(=O)N(CC(CCCCCCCC)CCCCCCCCCC)C3=O,0.76,11.7,54.0,4.6,4.801679999999999,4.384347826086949,4.6,4.6,2:1,,,,Inverted device structure: ITO/ZnO (40 nm)/active layer/MoO3 (10 nm)/Ag (100 nm),inverted,ZnO,,MoO3,,96.0,CB,,,-5.71,-3.21,,-6.36,-4.05,
105716,10.1002/aenm.201602722,10.1002/aenm.201602722,PBDTT-FTAZ,N2200,PBDTT-FTAZ,N2200,CCCCCCCCc1ccc(-c2c3cc(-c4ccc(-c5c(F)c(F)c(-c6cccs6)c6nn(CC(CCCCCC)CCCCCCCC)nc56)s4)sc3c(-c3ccc(CCCCCCCC)s3)c3ccsc23)s1,CCCCCCCCCCC(CCCCCCCC)CN1C(=O)c2ccc3c4c(c(-c5ccc(-c6cccs6)s5)cc(c24)C1=O)C(=O)N(CC(CCCCCCCC)CCCCCCCCCC)C3=O,0.76,10.0,54.0,4.1,4.104,0.097560975609767,4.1,4.1,2:1,,,,Inverted device structure: ITO/ZnO (40 nm)/active layer/MoO3 (10 nm)/Ag (100 nm),inverted,ZnO,,MoO3,,90.0,CB,,,-5.71,-3.21,,-5.71,-4.02,
105717,10.1002/aenm.201602722,10.1002/aenm.201602722,PBDTTS-FTAZ,PNDI-T,PBDTTS-FTAZ,PNDI-T10,CCCCCCCCSc1ccc(-c2c3cc(-c4ccc(-c5c(F)c(F)c(-c6cccs6)c6nn(CC(CCCCCC)CCCCCCCC)nc56)s4)sc3c(-c3ccc(SCCCCCCCC)s3)c3ccsc23)s1,CCCCCCCCCCC(CCCCCCCC)CN1C(=O)c2ccc3c4c(c(-c5ccc(-c6ccc(-c7cc8c9c(c(-c%10cccs%10)cc%10c9c7C(=O)N(CC(CCCCCCCC)CCCCCCCCCC)C%10=O)C(=O)N(CC(CCCCCCCC)CCCCCCCCCC)C8=O)s6)s5)cc(c24)C1=O)C(=O)N(CC(CCCCCCCC)CCCCCCCCCC)C3=O,0.88,9.0,48.0,3.9,3.8016,2.52307692307693,3.9,3.9,2:1,,,,Conventional device structure: ITO/PEDOT:PSS (40 nm)/active layer/LiF (1 nm)/Al (100 nm),conventional,LiF,,PEDOT:PSS,,86.0,chlorobenzene,,,-6.0,-3.2,,-6.52,-4.04,
105718,10.1002/aenm.201602722,10.1002/aenm.201602722,PBDTTS-FTAZ,PNDI-T10,PBDTTS-FTAZ,PNDI-T10,CCCCCCCCSc1ccc(-c2c3cc(-c4ccc(-c5c(F)c(F)c(-c6cccs6)c6nn(CC(CCCCCC)CCCCCCCC)nc56)s4)sc3c(-c3ccc(SCCCCCCCC)s3)c3ccsc23)s1,CCCCCCCCCCC(CCCCCCCC)CN1C(=O)c2ccc3c4c(c(-c5ccc(-c6ccc(-c7cc8c9c(c(-c%10cccs%10)cc%10c9c7C(=O)N(CC(CCCCCCCC)CCCCCCCCCC)C%10=O)C(=O)N(CC(CCCCCCCC)CCCCCCCCCC)C8=O)s6)s5)cc(c24)C1=O)C(=O)N(CC(CCCCCCCC)CCCCCCCCCC)C3=O,0.89,12.2,56.0,5.7,6.080479999999999,6.675087719298221,5.7,5.7,2:1,,,,Conventional device structure: ITO/PEDOT:PSS (40 nm)/active layer/LiF (1 nm)/Al (100 nm),conventional,LiF,,PEDOT:PSS,,90.0,chlorobenzene,,,-6.0,-3.2,,-6.36,-4.05,
105719,10.1002/aenm.201602722,10.1002/aenm.201602722,PBDTTS-FTAZ,N2200,PBDTTS-FTAZ,N2200,CCCCCCCCSc1ccc(-c2c3cc(-c4ccc(-c5c(F)c(F)c(-c6cccs6)c6nn(CC(CCCCCC)CCCCCCCC)nc56)s4)sc3c(-c3ccc(SCCCCCCCC)s3)c3ccsc23)s1,CCCCCCCCCCC(CCCCCCCC)CN1C(=O)c2ccc3c4c(c(-c5ccc(-c6cccs6)s5)cc(c24)C1=O)C(=O)N(CC(CCCCCCCC)CCCCCCCCCC)C3=O,0.88,10.4,53.0,4.8,4.850560000000001,1.0533333333333506,4.8,4.8,2:1,,,,Conventional device structure: ITO/PEDOT:PSS (40 nm)/active layer/LiF (1 nm)/Al (100 nm),conventional,LiF,,PEDOT:PSS,,92.0,CB,,,-6.0,-3.2,,-5.71,-4.02,
105720,10.1002/aenm.201602722,10.1002/aenm.201602722,PBDTTS-FTAZ,PNDI-T,PBDTTS-FTAZ,PNDI-T10,CCCCCCCCSc1ccc(-c2c3cc(-c4ccc(-c5c(F)c(F)c(-c6cccs6)c6nn(CC(CCCCCC)CCCCCCCC)nc56)s4)sc3c(-c3ccc(SCCCCCCCC)s3)c3ccsc23)s1,CCCCCCCCCCC(CCCCCCCC)CN1C(=O)c2ccc3c4c(c(-c5ccc(-c6ccc(-c7cc8c9c(c(-c%10cccs%10)cc%10c9c7C(=O)N(CC(CCCCCCCC)CCCCCCCCCC)C%10=O)C(=O)N(CC(CCCCCCCC)CCCCCCCCCC)C8=O)s6)s5)cc(c24)C1=O)C(=O)N(CC(CCCCCCCC)CCCCCCCCCC)C3=O,0.88,9.7,53.0,4.1,4.52408,10.343414634146344,4.1,4.1,2:1,,,,Inverted device structure: ITO/ZnO (40 nm)/active layer/MoO3 (10 nm)/Ag (100 nm),inverted,ZnO,,MoO3,,86.0,chlorobenzene,,,-6.0,-3.2,,-6.52,-4.04,
105721,10.1002/aenm.201602722,10.1002/aenm.201602722,PBDTTS-FTAZ,PNDI-T10,PBDTTS-FTAZ,PNDI-T10,CCCCCCCCSc1ccc(-c2c3cc(-c4ccc(-c5c(F)c(F)c(-c6cccs6)c6nn(CC(CCCCCC)CCCCCCCC)nc56)s4)sc3c(-c3ccc(SCCCCCCCC)s3)c3ccsc23)s1,CCCCCCCCCCC(CCCCCCCC)CN1C(=O)c2ccc3c4c(c(-c5ccc(-c6ccc(-c7cc8c9c(c(-c%10cccs%10)cc%10c9c7C(=O)N(CC(CCCCCCCC)CCCCCCCCCC)C%10=O)C(=O)N(CC(CCCCCCCC)CCCCCCCCCC)C8=O)s6)s5)cc(c24)C1=O)C(=O)N(CC(CCCCCCCC)CCCCCCCCCC)C3=O,0.88,12.2,61.0,6.6,6.548959999999999,0.7733333333333398,6.6,6.6,2:1,,,,Inverted device structure: ITO/ZnO (40 nm)/active layer/MoO3 (10 nm)/Ag (100 nm),inverted,ZnO,,MoO3,,90.0,chlorobenzene,,,-6.0,-3.2,,-6.36,-4.05,
105722,10.1002/aenm.201602722,10.1002/aenm.201602722,PBDTTS-FTAZ,N2200,PBDTTS-FTAZ,N2200,CCCCCCCCSc1ccc(-c2c3cc(-c4ccc(-c5c(F)c(F)c(-c6cccs6)c6nn(CC(CCCCCC)CCCCCCCC)nc56)s4)sc3c(-c3ccc(SCCCCCCCC)s3)c3ccsc23)s1,CCCCCCCCCCC(CCCCCCCC)CN1C(=O)c2ccc3c4c(c(-c5ccc(-c6cccs6)s5)cc(c24)C1=O)C(=O)N(CC(CCCCCCCC)CCCCCCCCCC)C3=O,0.88,9.7,55.0,4.7,4.6948,0.1106382978723471,4.7,4.7,2:1,,,,Inverted device structure: ITO/ZnO (40 nm)/active layer/MoO3 (10 nm)/Ag (100 nm),inverted,ZnO,,MoO3,,92.0,CB,,,-6.0,-3.2,,-5.71,-4.02,
105723,10.1002/aenm.201602773,10.1002/aenm.201602773,PBDTEDOT-BT,,PBDTEDOT-BT,,CCCCCCCCc1csc(-c2ccc(-c3cc(CCCCCCCC)c(-c4cc5c(-c6sc(CC(CCCC)CCCCCC)c7c6OCCO7)c6sccc6c(-c6sc(CC(CCCC)CCCCCC)c7c6OCCO7)c5s4)s3)c3nsnc23)c1,,0.8,15.2,63.1,7.21,7.672960000000001,6.421081830790579,,7.21,1:1.5,DIO,DIO,,ITO/ZnO/active layer/MoO3/Ag,inverted,ZnO,ZnO,MoO3,MoO3,,,,,-5.22,-3.42,,,,
105724,10.1002/aenm.201602773,10.1002/aenm.201602773,PBDTEDOT-FBT,,PBDTEDOT-FBT,,CCCCCCCCc1csc(-c2c(F)c(F)c(-c3cc(CCCCCCCC)c(-c4cc5c(-c6sc(CC(CCCC)CCCCCC)c7c6OCCO7)c6sccc6c(-c6sc(CC(CCCC)CCCCCC)c7c6OCCO7)c5s4)s3)c3nsnc23)c1,,0.88,16.01,72.6,9.78,10.2284688,4.585570552147245,,9.78,1:1.5,DIO,DIO,,ITO/ZnO/active layer/MoO3/Ag,inverted,ZnO,ZnO,MoO3,MoO3,,,,,-5.32,-3.45,,,,
105732,10.1002/aenm.201700328,10.1002/aenm.201700328,PBDTTT-E-T,PC70BM,PBDTTT-E-T,PC70BM,CCCCC(CC)COC(=O)c1cc2csc(-c3cc4c(-c5ccc(CC(CC)CCCC)s5)c5sccc5c(-c5ccc(CC(CC)CCCC)s5)c4s3)c2s1,CCCCC(=O)OCC1(C2=CC=CC=C2)C3=CC=CC4=CC=CC5=CC=CC6=CC=C7C=CC=CC8=CC=CC1=C8C7=C6C5=C4C3,0.68,14.59,63.0,6.21,6.250356,0.6498550724637691,,,,,,,ITO/PEDOT:PSS/active layer/PFN-Br/Al,conventional,PFN-Br,PFN-Br,PEDOT:PSS,PEDOT:PSS,,,,,-5.09,-3.22,,-6.1,-3.9,
105734,10.1002/aenm.201700328,10.1002/aenm.201700328,PBDTTT-E-T,Bis-PC70BM,PBDTTT-E-T,Bis-PC70BM,CCCCC(CC)COC(=O)c1cc2csc(-c3cc4c(-c5ccc(CC(CC)CCCC)s5)c5sccc5c(-c5ccc(CC(CC)CCCC)s5)c4s3)c2s1,,0.83,9.79,43.0,3.5,3.494051,0.1699714285714471,,,,,,,ITO/PEDOT:PSS/active layer/PFN-Br/Al,conventional,PFN-Br,PFN-Br,PEDOT:PSS,PEDOT:PSS,,,,,-5.09,-3.22,,,,
105736,10.1002/aenm.201700328,10.1002/aenm.201700328,PBDTTT-E-T,IC70BA,PBDTTT-E-T,IC70BA,CCCCC(CC)COC(=O)c1cc2csc(-c3cc4c(-c5ccc(CC(CC)CCCC)s5)c5sccc5c(-c5ccc(CC(CC)CCCC)s5)c4s3)c2s1,,0.84,5.01,41.0,1.73,1.7254439999999998,0.2633526011560824,,,,,,,ITO/PEDOT:PSS/active layer/PFN-Br/Al,conventional,PFN-Br,PFN-Br,PEDOT:PSS,PEDOT:PSS,,,,,-5.09,-3.22,,,,
105738,10.1002/aenm.201700519,10.1002/aenm.201700519,C10-Th00,[70]PCBM,BDT-FBT-C40,PC70BM,CCCCCCCCCCc1cc(-c2c3cc(-c4c(F)c(F)cc5nsnc45)sc3c(-c3cc(CCCCCCCCCC)c(CCCCCCCCCC)s3)c3ccsc23)sc1CCCCCCCCCC,CCCCC(=O)OCC1(C2=CC=CC=C2)C3=CC=CC4=CC=CC5=CC=CC6=CC=C7C=CC=CC8=CC=CC1=C8C7=C6C5=C4C3,0.93,9.8,45.0,4.1,4.1013,0.0317073170731834,,,,,,,ITO/PEDOT:PSS/C10-Th00:[70]PCBM/LiF/Al,conventional,LiF,LiF,PEDOT:PSS,PEDOT:PSS,246.0,,,,-5.96,-3.75,,-6.1,-3.9,
105739,10.1002/aenm.201700519,10.1002/aenm.201700519,C10-Th25,[70]PCBM,C10-Th25,PC70BM,CCCCCCCCCCc1cc(-c2c3cc(-c4ccc(-c5c(F)c(F)c(-c6ccc(-c7cc8c(-c9cc(CCCCCCCCCC)c(CCCCCCCCCC)s9)c9sc(-c%10c(F)c(F)cc%11nsnc%10%11)cc9c(-c9cc(CCCCCCCCCC)c(CCCCCCCCCC)s9)c8s7)s6)c6nsnc56)s4)sc3c(-c3cc(CCCCCCCCCC)c(CCCCCCCCCC)s3)c3ccsc23)sc1CCCCCCCCCC,CCCCC(=O)OCC1(C2=CC=CC=C2)C3=CC=CC4=CC=CC5=CC=CC6=CC=C7C=CC=CC8=CC=CC1=C8C7=C6C5=C4C3,0.89,12.3,47.0,5.1,5.14509,0.884117647058825,,,,,,,ITO/PEDOT:PSS/C10-Th25:[70]PCBM/LiF/Al,conventional,LiF,LiF,PEDOT:PSS,PEDOT:PSS,249.0,,,,-5.88,-3.7,,-6.1,-3.9,
105740,10.1002/aenm.201700519,10.1002/aenm.201700519,C10-Th50,[70]PCBM,C10-Th25,PC70BM,CCCCCCCCCCc1cc(-c2c3cc(-c4ccc(-c5c(F)c(F)c(-c6ccc(-c7cc8c(-c9cc(CCCCCCCCCC)c(CCCCCCCCCC)s9)c9sc(-c%10c(F)c(F)cc%11nsnc%10%11)cc9c(-c9cc(CCCCCCCCCC)c(CCCCCCCCCC)s9)c8s7)s6)c6nsnc56)s4)sc3c(-c3cc(CCCCCCCCCC)c(CCCCCCCCCC)s3)c3ccsc23)sc1CCCCCCCCCC,CCCCC(=O)OCC1(C2=CC=CC=C2)C3=CC=CC4=CC=CC5=CC=CC6=CC=C7C=CC=CC8=CC=CC1=C8C7=C6C5=C4C3,0.88,13.5,55.0,6.5,6.534000000000001,0.5230769230769339,,,,,,,ITO/PEDOT:PSS/C10-Th50:[70]PCBM/LiF/Al,conventional,LiF,LiF,PEDOT:PSS,PEDOT:PSS,245.0,,,,-5.86,-3.68,,-6.1,-3.9,
105741,10.1002/aenm.201700519,10.1002/aenm.201700519,C10-Th75,[70]PCBM,C10-Th25,PC70BM,CCCCCCCCCCc1cc(-c2c3cc(-c4ccc(-c5c(F)c(F)c(-c6ccc(-c7cc8c(-c9cc(CCCCCCCCCC)c(CCCCCCCCCC)s9)c9sc(-c%10c(F)c(F)cc%11nsnc%10%11)cc9c(-c9cc(CCCCCCCCCC)c(CCCCCCCCCC)s9)c8s7)s6)c6nsnc56)s4)sc3c(-c3cc(CCCCCCCCCC)c(CCCCCCCCCC)s3)c3ccsc23)sc1CCCCCCCCCC,CCCCC(=O)OCC1(C2=CC=CC=C2)C3=CC=CC4=CC=CC5=CC=CC6=CC=C7C=CC=CC8=CC=CC1=C8C7=C6C5=C4C3,0.84,13.9,56.0,6.5,6.53856,0.593230769230775,,,,,,,ITO/PEDOT:PSS/C10-Th75:[70]PCBM/LiF/Al,conventional,LiF,LiF,PEDOT:PSS,PEDOT:PSS,240.0,,,,-5.82,-3.61,,-6.1,-3.9,
105742,10.1002/aenm.201700519,10.1002/aenm.201700519,C10-Th100,[70]PCBM,BDT-FBT-2T,PC70BM,CCCCCCCCCCc1cc(-c2c3cc(-c4ccc(-c5c(F)c(F)c(-c6cccs6)c6nsnc56)s4)sc3c(-c3cc(CCCCCCCCCC)c(CCCCCCCCCC)s3)c3ccsc23)sc1CCCCCCCCCC,CCCCC(=O)OCC1(C2=CC=CC=C2)C3=CC=CC4=CC=CC5=CC=CC6=CC=C7C=CC=CC8=CC=CC1=C8C7=C6C5=C4C3,0.84,14.9,61.0,7.7,7.63476,0.8472727272727296,,,1:1.5,,,,ITO/PEDOT:PSS/C10-Th100:[70]PCBM/LiF/Al,conventional,LiF,LiF,PEDOT:PSS,PEDOT:PSS,246.0,,,,-5.79,-3.58,,-6.1,-3.9,
105743,10.1002/aenm.201700908,10.1002/aenm.201700908,PBDT-TPD,PC71BM,PBDTTPD,PC71BM,CCCCC(CC)Cc1ccc(-c2c3cc(-c4scc5c4C(=O)N(CC(CC)CCCC)C5=O)sc3c(-c3ccc(CC(CC)CCCC)s3)c3ccsc23)s1,COC(=O)CCCC1(c2ccccc2)C23c4c5ccc6c7cc8c9c%10c(cc%11cc%12c%13c%14c(cc%15c%16ccc-5c2c%16c2c5c%16c%17c(c(c46)c7c9c%17c4c%10c%11c%13c4c%16c%14c%152)C513)C%12)C8,1.0,11.2,59.0,6.8,6.608,2.8235294117647083,6.4,6.8,,,,,Conventional device structure: ITO/PEDOT:PSS (40 nm)/active layer/LiF (1 nm)/Al (100 nm),conventional,,,,,130.0,,,,-5.84,-3.76,,-5.9,-3.9,
105744,10.1002/aenm.201700908,10.1002/aenm.201700908,PBDT-TPD,PNDI-T,PBDTTPD,PNDI-T10,CCCCC(CC)Cc1ccc(-c2c3cc(-c4scc5c4C(=O)N(CC(CC)CCCC)C5=O)sc3c(-c3ccc(CC(CC)CCCC)s3)c3ccsc23)s1,CCCCCCCCCCC(CCCCCCCC)CN1C(=O)c2ccc3c4c(c(-c5ccc(-c6ccc(-c7cc8c9c(c(-c%10cccs%10)cc%10c9c7C(=O)N(CC(CCCCCCCC)CCCCCCCCCC)C%10=O)C(=O)N(CC(CCCCCCCC)CCCCCCCCCC)C8=O)s6)s5)cc(c24)C1=O)C(=O)N(CC(CCCCCCCC)CCCCCCCCCC)C3=O,1.1,10.8,57.0,7.3,6.771600000000002,7.238356164383532,6.8,7.3,,,,,Conventional device structure: ITO/PEDOT:PSS (40 nm)/active layer/LiF (1 nm)/Al (100 nm),conventional,,,,,100.0,,,,-5.84,-3.76,,-6.52,-4.04,
105745,10.1002/aenm.201700908,10.1002/aenm.201700908,PBDT-TPD,PNDI-T,PBDTTPD,PNDI-T10,CCCCC(CC)Cc1ccc(-c2c3cc(-c4scc5c4C(=O)N(CC(CC)CCCC)C5=O)sc3c(-c3ccc(CC(CC)CCCC)s3)c3ccsc23)s1,CCCCCCCCCCC(CCCCCCCC)CN1C(=O)c2ccc3c4c(c(-c5ccc(-c6ccc(-c7cc8c9c(c(-c%10cccs%10)cc%10c9c7C(=O)N(CC(CCCCCCCC)CCCCCCCCCC)C%10=O)C(=O)N(CC(CCCCCCCC)CCCCCCCCCC)C8=O)s6)s5)cc(c24)C1=O)C(=O)N(CC(CCCCCCCC)CCCCCCCCCC)C3=O,1.1,11.1,57.0,7.3,6.959700000000001,4.6616438356164265,6.7,7.3,,,,,Inverted device structure: ITO/ZnO (40 nm)/active layer/MoO3 (10 nm)/Ag (100 nm),inverted,,,,,100.0,,,,-5.84,-3.76,,-6.52,-4.04,
105746,10.1002/aenm.201700908,10.1002/aenm.201700908,PBDTS-TPD,PC71BM,PBDTS-TPD,PC71BM,CCCCC(CC)CSc1ccc(-c2c3cc(-c4scc5c4C(=O)N(CC(CC)CCCC)C5=O)sc3c(-c3ccc(SCC(CC)CCCC)s3)c3ccsc23)s1,COC(=O)CCCC1(c2ccccc2)C23c4c5ccc6c7cc8c9c%10c(cc%11cc%12c%13c%14c(cc%15c%16ccc-5c2c%16c2c5c%16c%17c(c(c46)c7c9c%17c4c%10c%11c%13c4c%16c%14c%152)C513)C%12)C8,1.0,11.4,60.0,7.1,6.84,3.661971830985913,6.5,7.1,,,,,Conventional device structure: ITO/PEDOT:PSS (40 nm)/active layer/LiF (1 nm)/Al (100 nm),conventional,,,,,126.0,,,,-5.51,-3.34,,-5.9,-3.9,
105747,10.1002/aenm.201700908,10.1002/aenm.201700908,PBDTS-TPD,PNDI-T,PBDTS-TPD,PNDI-T10,CCCCC(CC)CSc1ccc(-c2c3cc(-c4scc5c4C(=O)N(CC(CC)CCCC)C5=O)sc3c(-c3ccc(SCC(CC)CCCC)s3)c3ccsc23)s1,CCCCCCCCCCC(CCCCCCCC)CN1C(=O)c2ccc3c4c(c(-c5ccc(-c6ccc(-c7cc8c9c(c(-c%10cccs%10)cc%10c9c7C(=O)N(CC(CCCCCCCC)CCCCCCCCCC)C%10=O)C(=O)N(CC(CCCCCCCC)CCCCCCCCCC)C8=O)s6)s5)cc(c24)C1=O)C(=O)N(CC(CCCCCCCC)CCCCCCCCCC)C3=O,1.1,11.3,61.0,8.0,7.582300000000001,5.221249999999989,7.7,8.0,,,,,Conventional device structure: ITO/PEDOT:PSS (40 nm)/active layer/LiF (1 nm)/Al (100 nm),conventional,,,,,100.0,,,,-5.51,-3.34,,-6.52,-4.04,
105748,10.1002/aenm.201700908,10.1002/aenm.201700908,PBDTS-TPD,PNDI-T,PBDTS-TPD,PNDI-T10,CCCCC(CC)CSc1ccc(-c2c3cc(-c4scc5c4C(=O)N(CC(CC)CCCC)C5=O)sc3c(-c3ccc(SCC(CC)CCCC)s3)c3ccsc23)s1,CCCCCCCCCCC(CCCCCCCC)CN1C(=O)c2ccc3c4c(c(-c5ccc(-c6ccc(-c7cc8c9c(c(-c%10cccs%10)cc%10c9c7C(=O)N(CC(CCCCCCCC)CCCCCCCCCC)C%10=O)C(=O)N(CC(CCCCCCCC)CCCCCCCCCC)C8=O)s6)s5)cc(c24)C1=O)C(=O)N(CC(CCCCCCCC)CCCCCCCCCC)C3=O,1.1,11.1,60.0,7.8,7.326,6.076923076923068,7.4,7.8,,,,,Inverted device structure: ITO/ZnO (40 nm)/active layer/MoO3 (10 nm)/Ag (100 nm),inverted,,,,,100.0,,,,-5.51,-3.34,,-6.52,-4.04,
105749,10.1002/aenm.201701405,10.1002/aenm.201701405,FBT-Th4,,PffBT4T-2DT,,CCCCCCCCCCCCC(CCCCCCCCCC)Cc1csc(-c2c(F)c(F)c(-c3cc(CC(CCCCCCCCCC)CCCCCCCCCCCC)c(-c4ccc(-c5cccs5)s4)s3)c3nsnc23)c1,,0.753,16.48,69.52,8.62,8.627042688,0.0817017169373584,8.55,8.62,1:1.5,1-CN,CN,,ITO/PEIE/polymer:PC71BM/MoO3/Ag,,PEIE,PEIE,MoO3,MoO3,,CB/1-CN (97.5:2.5 vol%),chlorobenzene:1-chloronaphthalene (97.5:2.5),,-5.35,-3.73,,,,
105750,10.1002/aenm.201701405,10.1002/aenm.201701405,PDT2fBT-BT10,,PDT2fBT-BT10,,CCCCCCCCCCCCC(CCCCCCCCCC)Cc1csc(-c2c(F)c(F)c(-c3cc(CC(CCCCCCCCCC)CCCCCCCCCCCC)c(-c4ccc(-c5ccc(-c6c(F)c(F)c(-c7ccc(-c8cccs8)s7)c7nsnc67)s5)s4)s3)c3nsnc23)c1,,0.742,18.92,73.45,10.31,10.31138108,0.0133955383123163,10.07,10.31,1:2,1-CN,CN,,ITO/PEIE/polymer:PC71BM/MoO3/Ag,,PEIE,PEIE,MoO3,MoO3,,CB/1-CN (97.5:2.5 vol%),chlorobenzene:1-chloronaphthalene (97.5:2.5),,-5.42,-3.8,,,,
105751,10.1002/aenm.201701405,10.1002/aenm.201701405,PDT2fBT-BT20,,PDT2fBT-BT10,,CCCCCCCCCCCCC(CCCCCCCCCC)Cc1csc(-c2c(F)c(F)c(-c3cc(CC(CCCCCCCCCC)CCCCCCCCCCCC)c(-c4ccc(-c5ccc(-c6c(F)c(F)c(-c7ccc(-c8cccs8)s7)c7nsnc67)s5)s4)s3)c3nsnc23)c1,,0.719,18.46,69.73,9.28,9.255081602,0.2685172198275726,9.09,9.28,1:1.5,1-CN,CN,,ITO/PEIE/polymer:PC71BM/MoO3/Ag,,PEIE,PEIE,MoO3,MoO3,,CB/1-CN (97.5:2.5 vol%),chlorobenzene:1-chloronaphthalene (97.5:2.5),,-5.43,-3.79,,,,
