Repository: JiYiqaq/PCE-KA-GNN

# Data directory

- `raw/Active_Database.csv` is the immutable source dataset bundled under CC BY 4.0. Do not overwrite it with processed data.
- `processed/` is created and populated by the training pipeline. Generated `.pt` and `.pth` caches are intentionally ignored by Git because they can exceed GitHub's normal single-file limit.

See `../DATA_LICENSE.md` for provenance, license and checksum information.

File: data/raw/Active_Database.csv (part 387 of 471)
id,doi,doi_norm,donor,acceptor,donor_canonical,acceptor_canonical,donor_smiles,acceptor_smiles,voc,jsc,ff,pce,pce_recomputed,pce_relative_error_percent,pce_avg,pce_best,d_a_ratio,additive,additive_canonical,additive_ratio,device_structure,device_type,etl,etl_canonical,htl,htl_canonical,active_layer_thickness,solvent,solvent_canonical,annealing_temp,homo_d,lumo_d,eg_d,homo_a,lumo_a,eg_a
105752,10.1002/aenm.201701405,10.1002/aenm.201701405,PDT2fBT-BT30,,PDT2fBT-BT10,,CCCCCCCCCCCCC(CCCCCCCCCC)Cc1csc(-c2c(F)c(F)c(-c3cc(CC(CCCCCCCCCC)CCCCCCCCCCCC)c(-c4ccc(-c5ccc(-c6c(F)c(F)c(-c7ccc(-c8cccs8)s7)c7nsnc67)s5)s4)s3)c3nsnc23)c1,,0.724,16.0,69.21,8.02,8.0172864,0.0338354114713201,7.75,8.02,1:1.5,DPE,DPE,,ITO/PEIE/polymer:PC71BM/MoO3/Ag,,PEIE,PEIE,MoO3,MoO3,,"CB/1,2-DCB (1:1 v/v) with 3 vol% DPE",chlorobenzene:o-DCB (1:1),,-5.44,-3.8,,,,
105753,10.1002/aenm.201701405,10.1002/aenm.201701405,FBT-Th4,,PffBT4T-2DT,,CCCCCCCCCCCCC(CCCCCCCCCC)Cc1csc(-c2c(F)c(F)c(-c3cc(CC(CCCCCCCCCC)CCCCCCCCCCCC)c(-c4ccc(-c5cccs5)s4)s3)c3nsnc23)c1,,0.762,15.8,61.04,7.35,7.348971840000001,0.0139885714285555,6.53,7.35,1:1.5,1-CN,CN,,ITO/PEIE/polymer:PC71BM/MoO3/Ag,,PEIE,PEIE,MoO3,MoO3,,CB/1-CN (97.5:2.5 vol%),chlorobenzene:1-chloronaphthalene (97.5:2.5),,-5.35,-3.73,,,,
105754,10.1002/aenm.201701405,10.1002/aenm.201701405,PDT2fBT-BT10,,PDT2fBT-BT10,,CCCCCCCCCCCCC(CCCCCCCCCC)Cc1csc(-c2c(F)c(F)c(-c3cc(CC(CCCCCCCCCC)CCCCCCCCCCCC)c(-c4ccc(-c5ccc(-c6c(F)c(F)c(-c7ccc(-c8cccs8)s7)c7nsnc67)s5)s4)s3)c3nsnc23)c1,,0.748,18.23,66.23,9.03,9.031149292,0.0127274861572637,8.67,9.03,1:2,1-CN,CN,,ITO/PEIE/polymer:PC71BM/MoO3/Ag,,PEIE,PEIE,MoO3,MoO3,,CB/1-CN (97.5:2.5 vol%),chlorobenzene:1-chloronaphthalene (97.5:2.5),,-5.42,-3.8,,,,
105755,10.1002/aenm.201701405,10.1002/aenm.201701405,PDT2fBT-BT20,,PDT2fBT-BT10,,CCCCCCCCCCCCC(CCCCCCCCCC)Cc1csc(-c2c(F)c(F)c(-c3cc(CC(CCCCCCCCCC)CCCCCCCCCCCC)c(-c4ccc(-c5ccc(-c6c(F)c(F)c(-c7ccc(-c8cccs8)s7)c7nsnc67)s5)s4)s3)c3nsnc23)c1,,0.723,17.24,64.84,8.1,8.081994768,0.2222868148148166,7.71,8.1,1:1.5,1-CN,CN,,ITO/PEIE/polymer:PC71BM/MoO3/Ag,,PEIE,PEIE,MoO3,MoO3,,CB/1-CN (97.5:2.5 vol%),chlorobenzene:1-chloronaphthalene (97.5:2.5),,-5.43,-3.79,,,,
105756,10.1002/aenm.201701405,10.1002/aenm.201701405,PDT2fBT-BT30,,PDT2fBT-BT10,,CCCCCCCCCCCCC(CCCCCCCCCC)Cc1csc(-c2c(F)c(F)c(-c3cc(CC(CCCCCCCCCC)CCCCCCCCCCCC)c(-c4ccc(-c5ccc(-c6c(F)c(F)c(-c7ccc(-c8cccs8)s7)c7nsnc67)s5)s4)s3)c3nsnc23)c1,,0.728,14.01,62.21,6.35,6.344972088,0.0791797165354343,6.13,6.35,1:1.5,DPE,DPE,,ITO/PEIE/polymer:PC71BM/MoO3/Ag,,PEIE,PEIE,MoO3,MoO3,,"CB/1,2-DCB (1:1 v/v) with 3 vol% DPE",chlorobenzene:o-DCB (1:1),,-5.44,-3.8,,,,
105757,10.1002/aenm.201701436,10.1002/aenm.201701436,PBDTTTPD,PNDITCVT-HD,PBDTTTPD,PNDITCVT-HD,CCCCCCCCN1C(=O)c2csc(-c3cc4c(-c5ccc(CC(CC)CCCC)s5)c5sccc5c(-c5ccc(CC(CC)CCCC)s5)c4s3)c2C1=O,CCCCCCCCC(CCCCCC)CN1C(=O)c2ccc3c4c(c(-c5ccc(/C(C#N)=C/c6cccs6)s5)cc(c24)C1=O)C(=O)N(CC(CCCCCC)CCCCCCCC)C3=O,0.94,12.15,65.0,7.4,7.42365,0.3195945945945939,7.2,7.4,1.3:1,DPE,DPE,,inverted,inverted,ZnO,ZnO,MoO3,MoO3,,,,,-5.49,-3.64,,-5.59,-3.95,
105758,10.1002/aenm.201701436,10.1002/aenm.201701436,PBDTTTPD,PNDITCVT-OD,PBDTTTPD,PNDITCVT-OD,CCCCCCCCN1C(=O)c2csc(-c3cc4c(-c5ccc(CC(CC)CCCC)s5)c5sccc5c(-c5ccc(CC(CC)CCCC)s5)c4s3)c2C1=O,CCCCCCCCCCC(CCCCCCCC)CN1C(=O)c2ccc3c4c(c(-c5ccc(/C(C#N)=C/c6cccs6)s5)cc(c24)C1=O)C(=O)N(CC(CCCCCCCC)CCCCCCCCCC)C3=O,0.95,10.41,66.0,6.5,6.52707,0.4164615384615407,6.3,6.5,1.3:1,DPE,DPE,,inverted,inverted,ZnO,ZnO,MoO3,MoO3,,,,,-5.49,-3.64,,-5.59,-3.95,
105759,10.1002/aenm.201701467,10.1002/aenm.201701467,PNTDT-2T,PC71BM,PNTDT-2T,PC71BM,CCCCCCCCCCC(CCCCCCCC)Cc1csc(-c2cc3c(cc(-c4cc(CC(CCCCCCCC)CCCCCCCCCC)c(-c5ccc(-c6cccs6)s5)s4)c(=O)n3CCCCCCCC)n(CCCCCCCC)c2=O)c1,COC(=O)CCCC1(c2ccccc2)C23c4c5ccc6c7cc8c9c%10c(cc%11cc%12c%13c%14c(cc%15c%16ccc-5c2c%16c2c5c%16c%17c(c(c46)c7c9c%17c4c%10c%11c%13c4c%16c%14c%152)C513)C%12)C8,0.66,13.67,69.0,6.2,6.225318,0.4083548387096694,5.99,6.2,1:1.5,DPE,,2 vol%,ITO/PEDOT:PSS/polymer:PC71BM/Ca/Al,conventional,Ca,,PEDOT:PSS,,100.0,chloroform,,,-5.07,-3.51,,-5.9,-3.9,
105760,10.1002/aenm.201701467,10.1002/aenm.201701467,PNTDT-TT,PC71BM,PNTDT-TT,PC71BM,CCCCCCCCCCC(CCCCCCCC)Cc1csc(-c2cc3c(cc(-c4cc(CC(CCCCCCCC)CCCCCCCCCC)c(-c5cc6sccc6s5)s4)c(=O)n3CCCCCCCC)n(CCCCCCCC)c2=O)c1,COC(=O)CCCC1(c2ccccc2)C23c4c5ccc6c7cc8c9c%10c(cc%11cc%12c%13c%14c(cc%15c%16ccc-5c2c%16c2c5c%16c%17c(c(c46)c7c9c%17c4c%10c%11c%13c4c%16c%14c%152)C513)C%12)C8,0.66,16.54,63.0,6.92,6.877332,0.6165895953757214,6.67,6.92,1:1.5,DPE,,2 vol%,ITO/PEDOT:PSS/polymer:PC71BM/Ca/Al,conventional,Ca,,PEDOT:PSS,,90.0,chloroform,,,-5.1,-3.54,,-5.9,-3.9,
105761,10.1002/aenm.201701467,10.1002/aenm.201701467,PNTDT-2F2T,PC71BM,PNTDT-2F2T,PC71BM,CCCCCCCCCCC(CCCCCCCC)Cc1csc(-c2cc3c(cc(-c4cc(CC(CCCCCCCC)CCCCCCCCCC)c(-c5cc(F)c(-c6sccc6F)s5)s4)c(=O)n3CCCCCCCC)n(CCCCCCCC)c2=O)c1,COC(=O)CCCC1(c2ccccc2)C23c4c5ccc6c7cc8c9c%10c(cc%11cc%12c%13c%14c(cc%15c%16ccc-5c2c%16c2c5c%16c%17c(c(c46)c7c9c%17c4c%10c%11c%13c4c%16c%14c%152)C513)C%12)C8,0.73,18.8,70.0,9.63,9.6068,0.2409138110072792,9.44,9.63,1:1.5,DPE,,2 vol%,ITO/PEDOT:PSS/polymer:PC71BM/Ca/Al,conventional,Ca,,PEDOT:PSS,,210.0,chloroform,,,-5.2,-3.67,,-5.9,-3.9,
105762,10.1002/aenm.201701471,10.1002/aenm.201701471,PTB7,PC71BM,PTB7,PC71BM,CCCCC(CC)COC(=O)c1sc2c(-c3cc4c(OCC(CC)CCCC)c5sccc5c(OCC(CC)CCCC)c4s3)scc2c1F,COC(=O)CCCC1(c2ccccc2)C23c4c5ccc6c7cc8c9c%10c(cc%11cc%12c%13c%14c(cc%15c%16ccc-5c2c%16c2c5c%16c%17c(c(c46)c7c9c%17c4c%10c%11c%13c4c%16c%14c%152)C513)C%12)C8,0.74,14.5,68.97,7.4,7.400481,0.0064999999999963,,,1:1.5,DIO 3%,DIO,3%,,,,,,,,,,,-5.19,-3.43,,-5.9,-3.9,
105763,10.1002/aenm.201701471,10.1002/aenm.201701471,PBDTT-TT,PC71BM,PBDTT-TT,PC71BM,CCCCC(CC)COC(=O)c1cc2c(-c3cc4c(-c5ccc(CC(CC)CCCC)s5)c5sccc5c(-c5ccc(CC(CC)CCCC)s5)c4s3)scc2s1,COC(=O)CCCC1(c2ccccc2)C23c4c5ccc6c7cc8c9c%10c(cc%11cc%12c%13c%14c(cc%15c%16ccc-5c2c%16c2c5c%16c%17c(c(c46)c7c9c%17c4c%10c%11c%13c4c%16c%14c%152)C513)C%12)C8,0.77,14.99,63.92,7.42,7.377838160000001,0.5682188679245089,,,1:1.5,DIO 3%,DIO,3%,,,,,,,,,,,-5.09,-3.22,,-5.9,-3.9,
105764,10.1002/aenm.201701471,10.1002/aenm.201701471,PBDTT-S-TT,PC71BM,PBDTT-S-TT,PC71BM,CCCCC(CC)CSc1ccc(-c2c3cc(-c4scc5cc(C(=O)C(CC)CCCC)sc45)sc3c(-c3ccc(SCC(CC)CCCC)s3)c3ccsc23)s1,COC(=O)CCCC1(c2ccccc2)C23c4c5ccc6c7cc8c9c%10c(cc%11cc%12c%13c%14c(cc%15c%16ccc-5c2c%16c2c5c%16c%17c(c(c46)c7c9c%17c4c%10c%11c%13c4c%16c%14c%152)C513)C%12)C8,0.84,15.32,65.49,8.42,8.42777712,0.0923648456057016,,,1:1.5,DIO 0%,,0%,,,,,,,,,,,-5.41,-3.27,,-5.9,-3.9,
105765,10.1002/aenm.201701471,10.1002/aenm.201701471,PBT-3F,PC71BM,PBT-3F,PC71BM,CCCCCCCCC(CCCCCC)COC(=O)c1sc2c(-c3ccc(-c4cc5c(-c6cc(F)c(CC(CC)CCCC)s6)c6sccc6c(-c6cc(F)c(CC(CC)CCCC)s6)c5s4)s3)sc(-c3cccs3)c2c1F,COC(=O)CCCC1(c2ccccc2)C23c4c5ccc6c7cc8c9c%10c(cc%11cc%12c%13c%14c(cc%15c%16ccc-5c2c%16c2c5c%16c%17c(c(c46)c7c9c%17c4c%10c%11c%13c4c%16c%14c%152)C513)C%12)C8,0.78,15.2,72.4,8.6,8.583744000000001,0.1890232558139359,,,1:1.5,DIO 3%,DIO,3%,,,,,,,,,,,-5.2,-3.3,,-5.9,-3.9,
105766,10.1002/aenm.201701471,10.1002/aenm.201701471,PBDTT-SF-TT,PC71BM,PBDTT-SF-TT,PC71BM,CCCCC(CC)COC(=O)c1sc2csc(-c3cc4c(-c5cc(F)c(CC(CC)CCCC)s5)c5sccc5c(-c5cc(F)c(CC(CC)CCCC)s5)c4s3)c2c1F,COC(=O)CCCC1(c2ccccc2)C23c4c5ccc6c7cc8c9c%10c(cc%11cc%12c%13c%14c(cc%15c%16ccc-5c2c%16c2c5c%16c%17c(c(c46)c7c9c%17c4c%10c%11c%13c4c%16c%14c%152)C513)C%12)C8,1.0,14.79,61.08,9.07,9.033732,0.399867695700127,,,1:1.5,DIO 0%,,0%,ITO/PEDOT:PSS/Polymer:PC71BM/PFN/Al,BHJ,PFN,,PEDOT:PSS,,,o-DCB,,,-5.54,-3.95,,-5.9,-3.9,
105767,10.1002/aenm.201701471,10.1002/aenm.201701471,PBDTT-SF-BDD,PC71BM,PM6,PC71BM,COC(=O)C(C)(C)c1cc(C)cc(-c2sc3c4sc5cc(/C=C6/C(=O)c7cc(F)cc(c7)C(=O)/C6=C\c6cc(C(C)(C)C(=O)OC)c(-c7cc(C)cc(C(C)(C)C(=O)OC)c7)s6)sc5c4c(C(C)(C)C(=O)OC)ccc2-3)c1,COC(=O)CCCC1(c2ccccc2)C23c4c5ccc6c7cc8c9c%10c(cc%11cc%12c%13c%14c(cc%15c%16ccc-5c2c%16c2c5c%16c%17c(c(c46)c7c9c%17c4c%10c%11c%13c4c%16c%14c%152)C513)C%12)C8,0.97,14.7,67.5,9.72,9.624825,0.9791666666666782,,,1:1.2,DIO 0.5%,DIO,0.5%,ITO/PEDOT:PSS/Polymer:PC71BM/PFN/Al,BHJ,PFN,,PEDOT:PSS,,,o-DCB,,,-5.61,-3.77,,-5.9,-3.9,
105768,10.1002/aenm.201702033,10.1002/aenm.201702033,BDT-ffBX-OD,[60]PCBM,BDT-ffBX-OD,PCBM,CCCCCCCCCCC(CCCCCCCC)Cc1csc(-c2c(F)c(F)c(-c3cc(CC(CCCCCCCC)CCCCCCCCCC)c(-c4cc5cc6sccc6cc5s4)s3)c3nonc23)c1,CCCCC(=O)OCC1(C2=CC=CC=C2)C3=CC=CC4=CC=CC5=CC=CC6=CC=CC7=CC=CC1=C7C6=C5C4=C3,0.93,13.6,71.0,8.9,8.98008,0.899775280898863,,,,,,,ITO/ZnO (40 nm)/active layer/MoOx (12 nm)/Al (100 nm),inverted,ZnO,ZnO,MoOx,MoO3,250.0,o-DCB/CB,o-DCB:chlorobenzene,,-5.58,-3.35,,-6.1,-3.7,
105769,10.1002/aenm.201702033,10.1002/aenm.201702033,BDT-ffBX-OD,[60]PCBM,BDT-ffBX-OD,PCBM,CCCCCCCCCCC(CCCCCCCC)Cc1csc(-c2c(F)c(F)c(-c3cc(CC(CCCCCCCC)CCCCCCCCCC)c(-c4cc5cc6sccc6cc5s4)s3)c3nonc23)c1,CCCCC(=O)OCC1(C2=CC=CC=C2)C3=CC=CC4=CC=CC5=CC=CC6=CC=CC7=CC=CC1=C7C6=C5C4=C3,0.91,14.1,69.0,8.8,8.85339,0.6067045454545282,,,,DPE,DPE,2 vol%,ITO/ZnO (40 nm)/active layer/MoOx (12 nm)/Al (100 nm),inverted,ZnO,ZnO,MoOx,MoO3,250.0,o-xylene/DPE,o-xylene:diphenyl ether,,-5.58,-3.35,,-6.1,-3.7,
105770,10.1002/aenm.201702033,10.1002/aenm.201702033,BDT-ffBX-DT,[60]PCBM,BDT-ffBX-DT,PCBM,CCCCCCCCCCCCC(CCCCCCCCCC)Cc1csc(-c2c(F)c(F)c(-c3cc(CC(CCCCCCCCCC)CCCCCCCCCCCC)c(-c4cc5cc6sccc6cc5s4)s3)c3nonc23)c1,CCCCC(=O)OCC1(C2=CC=CC=C2)C3=CC=CC4=CC=CC5=CC=CC6=CC=CC7=CC=CC1=C7C6=C5C4=C3,0.94,13.0,75.0,9.2,9.165,0.3804347826086972,,,,,,,ITO/ZnO (40 nm)/active layer/MoOx (12 nm)/Al (100 nm),inverted,ZnO,ZnO,MoOx,MoO3,250.0,o-DCB/CB,o-DCB:chlorobenzene,,-5.58,-3.35,,-6.1,-3.7,
105771,10.1002/aenm.201702033,10.1002/aenm.201702033,BDT-ffBX-DT,[60]PCBM,BDT-ffBX-DT,PCBM,CCCCCCCCCCCCC(CCCCCCCCCC)Cc1csc(-c2c(F)c(F)c(-c3cc(CC(CCCCCCCCCC)CCCCCCCCCCCC)c(-c4cc5cc6sccc6cc5s4)s3)c3nonc23)c1,CCCCC(=O)OCC1(C2=CC=CC=C2)C3=CC=CC4=CC=CC5=CC=CC6=CC=CC7=CC=CC1=C7C6=C5C4=C3,0.93,13.8,73.0,9.4,9.36882,0.3317021276595648,,,,DPE,DPE,2 vol%,ITO/ZnO (40 nm)/active layer/MoOx (12 nm)/Al (100 nm),inverted,ZnO,ZnO,MoOx,MoO3,250.0,o-xylene/DPE,o-xylene:diphenyl ether,,-5.58,-3.35,,-6.1,-3.7,
105772,10.1002/aenm.201702166,10.1002/aenm.201702166,PBDB-TT0,PC71BM,PBDB-T,PC71BM,CCCCC(CC)Cc1ccc(-c2c3cc(-c4ccc(-c5sc(-c6cccs6)c6c5C(=O)c5c(CC(CC)CCCC)sc(CC(CC)CCCC)c5C6=O)s4)sc3c(-c3ccc(CC(CC)CCCC)s3)c3ccsc23)s1,COC(=O)CCCC1(c2ccccc2)C23c4c5ccc6c7cc8c9c%10c(cc%11cc%12c%13c%14c(cc%15c%16ccc-5c2c%16c2c5c%16c%17c(c(c46)c7c9c%17c4c%10c%11c%13c4c%16c%14c%152)C513)C%12)C8,0.886,11.75,69.93,7.28,7.280062650000001,0.0008605769230929,7.16,7.28,1:1,DIO,DIO,3 vol%,ITO/PEDOT:PSS/active layer/PDINO/Al,conventional,PDINO,PDINO,PEDOT:PSS,PEDOT:PSS,90.0,o-DCB,o-DCB,150.0,-5.47,-3.54,,-5.9,-3.9,
105773,10.1002/aenm.201702166,10.1002/aenm.201702166,PBDB-TT5,PC71BM,PBDB-TT10,PC71BM,CCCCC(CC)Cc1ccc(-c2c3cc(-c4ccc(-c5sc(-c6ccc(-c7cc8sc(-c9ccc(-c%10sc(-c%11cccs%11)c%11c%10C(=O)c%10c(CC(CC)CCCC)sc(CC(CC)CCCC)c%10C%11=O)s9)cc8s7)s6)c6c5C(=O)c5c(CC(CC)CCCC)sc(CC(CC)CCCC)c5C6=O)s4)sc3c(-c3ccc(CC(CC)CCCC)s3)c3ccsc23)s1,COC(=O)CCCC1(c2ccccc2)C23c4c5ccc6c7cc8c9c%10c(cc%11cc%12c%13c%14c(cc%15c%16ccc-5c2c%16c2c5c%16c%17c(c(c46)c7c9c%17c4c%10c%11c%13c4c%16c%14c%152)C513)C%12)C8,0.853,14.04,70.37,8.42,8.427595644,0.0902095486935894,8.34,8.42,1:1,DIO,DIO,3 vol%,ITO/PEDOT:PSS/active layer/PDINO/Al,conventional,PDINO,PDINO,PEDOT:PSS,PEDOT:PSS,90.0,o-DCB,o-DCB,150.0,-5.45,-3.54,,-5.9,-3.9,
105774,10.1002/aenm.201702166,10.1002/aenm.201702166,PBDB-TT10,PC71BM,PBDB-TT10,PC71BM,CCCCC(CC)Cc1ccc(-c2c3cc(-c4ccc(-c5sc(-c6ccc(-c7cc8sc(-c9ccc(-c%10sc(-c%11cccs%11)c%11c%10C(=O)c%10c(CC(CC)CCCC)sc(CC(CC)CCCC)c%10C%11=O)s9)cc8s7)s6)c6c5C(=O)c5c(CC(CC)CCCC)sc(CC(CC)CCCC)c5C6=O)s4)sc3c(-c3ccc(CC(CC)CCCC)s3)c3ccsc23)s1,COC(=O)CCCC1(c2ccccc2)C23c4c5ccc6c7cc8c9c%10c(cc%11cc%12c%13c%14c(cc%15c%16ccc-5c2c%16c2c5c%16c%17c(c(c46)c7c9c%17c4c%10c%11c%13c4c%16c%14c%152)C513)C%12)C8,0.836,13.9,66.79,7.76,7.761265160000001,0.0163036082474339,7.59,7.76,1:1,DIO,DIO,3 vol%,ITO/PEDOT:PSS/active layer/PDINO/Al,conventional,PDINO,PDINO,PEDOT:PSS,PEDOT:PSS,90.0,o-DCB,o-DCB,150.0,-5.44,-3.54,,-5.9,-3.9,
105775,10.1002/aenm.201702166,10.1002/aenm.201702166,PBDB-TT20,PC71BM,PBDB-TT10,PC71BM,CCCCC(CC)Cc1ccc(-c2c3cc(-c4ccc(-c5sc(-c6ccc(-c7cc8sc(-c9ccc(-c%10sc(-c%11cccs%11)c%11c%10C(=O)c%10c(CC(CC)CCCC)sc(CC(CC)CCCC)c%10C%11=O)s9)cc8s7)s6)c6c5C(=O)c5c(CC(CC)CCCC)sc(CC(CC)CCCC)c5C6=O)s4)sc3c(-c3ccc(CC(CC)CCCC)s3)c3ccsc23)s1,COC(=O)CCCC1(c2ccccc2)C23c4c5ccc6c7cc8c9c%10c(cc%11cc%12c%13c%14c(cc%15c%16ccc-5c2c%16c2c5c%16c%17c(c(c46)c7c9c%17c4c%10c%11c%13c4c%16c%14c%152)C513)C%12)C8,0.803,13.78,62.04,6.86,6.864936936,0.0719669970845481,6.67,6.86,1:1,DIO,DIO,3 vol%,ITO/PEDOT:PSS/active layer/PDINO/Al,conventional,PDINO,PDINO,PEDOT:PSS,PEDOT:PSS,90.0,o-DCB,o-DCB,150.0,-5.43,-3.56,,-5.9,-3.9,
105776,10.1002/aenm.201702166,10.1002/aenm.201702166,PBDB-TT0,m-ITIC,PBDB-T,m-ITIC,CCCCC(CC)Cc1ccc(-c2c3cc(-c4ccc(-c5sc(-c6cccs6)c6c5C(=O)c5c(CC(CC)CCCC)sc(CC(CC)CCCC)c5C6=O)s4)sc3c(-c3ccc(CC(CC)CCCC)s3)c3ccsc23)s1,CCCCCCc1cccc(C2(c3cccc(CCCCCC)c3)c3cc4c(cc3-c3sc5cc(C=C6C(=O)c7ccccc7C6=C(C#N)C#N)sc5c32)C(c2cccc(CCCCCC)c2)(c2cccc(CCCCCC)c2)c2c-4sc3cc(C=C4C(=O)c5ccccc5C4=C(C#N)C#N)sc23)c1,0.93,16.27,60.04,9.08,9.08471244,0.051899118942717,8.98,9.08,1:1,DIO,DIO,0.5 vol%,ITO/PEDOT:PSS/active layer/PDINO/Al,conventional,PDINO,PDINO,PEDOT:PSS,PEDOT:PSS,90.0,CB,chlorobenzene,150.0,-5.47,-3.54,,-5.527,-3.854,
105777,10.1002/aenm.201702166,10.1002/aenm.201702166,PBDB-TT5,m-ITIC,PBDB-TT10,m-ITIC,CCCCC(CC)Cc1ccc(-c2c3cc(-c4ccc(-c5sc(-c6ccc(-c7cc8sc(-c9ccc(-c%10sc(-c%11cccs%11)c%11c%10C(=O)c%10c(CC(CC)CCCC)sc(CC(CC)CCCC)c%10C%11=O)s9)cc8s7)s6)c6c5C(=O)c5c(CC(CC)CCCC)sc(CC(CC)CCCC)c5C6=O)s4)sc3c(-c3ccc(CC(CC)CCCC)s3)c3ccsc23)s1,CCCCCCc1cccc(C2(c3cccc(CCCCCC)c3)c3cc4c(cc3-c3sc5cc(C=C6C(=O)c7ccccc7C6=C(C#N)C#N)sc5c32)C(c2cccc(CCCCCC)c2)(c2cccc(CCCCCC)c2)c2c-4sc3cc(C=C4C(=O)c5ccccc5C4=C(C#N)C#N)sc23)c1,0.913,17.53,69.79,11.17,11.169812731000004,0.0016765353625424,11.1,11.17,1:1,DIO,DIO,0.5 vol%,ITO/PEDOT:PSS/active layer/PDINO/Al,conventional,PDINO,PDINO,PEDOT:PSS,PEDOT:PSS,90.0,CB,chlorobenzene,150.0,-5.45,-3.54,,-5.527,-3.854,
105778,10.1002/aenm.201702166,10.1002/aenm.201702166,PBDB-TT10,m-ITIC,PBDB-TT10,m-ITIC,CCCCC(CC)Cc1ccc(-c2c3cc(-c4ccc(-c5sc(-c6ccc(-c7cc8sc(-c9ccc(-c%10sc(-c%11cccs%11)c%11c%10C(=O)c%10c(CC(CC)CCCC)sc(CC(CC)CCCC)c%10C%11=O)s9)cc8s7)s6)c6c5C(=O)c5c(CC(CC)CCCC)sc(CC(CC)CCCC)c5C6=O)s4)sc3c(-c3ccc(CC(CC)CCCC)s3)c3ccsc23)s1,CCCCCCc1cccc(C2(c3cccc(CCCCCC)c3)c3cc4c(cc3-c3sc5cc(C=C6C(=O)c7ccccc7C6=C(C#N)C#N)sc5c32)C(c2cccc(CCCCCC)c2)(c2cccc(CCCCCC)c2)c2c-4sc3cc(C=C4C(=O)c5ccccc5C4=C(C#N)C#N)sc23)c1,0.9,17.06,58.54,8.99,8.988231599999999,0.0196707452725398,8.87,8.99,1:1,DIO,DIO,0.5 vol%,ITO/PEDOT:PSS/active layer/PDINO/Al,conventional,PDINO,PDINO,PEDOT:PSS,PEDOT:PSS,90.0,CB,chlorobenzene,150.0,-5.44,-3.54,,-5.527,-3.854,
105779,10.1002/aenm.201702166,10.1002/aenm.201702166,PBDB-TT20,m-ITIC,PBDB-TT10,m-ITIC,CCCCC(CC)Cc1ccc(-c2c3cc(-c4ccc(-c5sc(-c6ccc(-c7cc8sc(-c9ccc(-c%10sc(-c%11cccs%11)c%11c%10C(=O)c%10c(CC(CC)CCCC)sc(CC(CC)CCCC)c%10C%11=O)s9)cc8s7)s6)c6c5C(=O)c5c(CC(CC)CCCC)sc(CC(CC)CCCC)c5C6=O)s4)sc3c(-c3ccc(CC(CC)CCCC)s3)c3ccsc23)s1,CCCCCCc1cccc(C2(c3cccc(CCCCCC)c3)c3cc4c(cc3-c3sc5cc(C=C6C(=O)c7ccccc7C6=C(C#N)C#N)sc5c32)C(c2cccc(CCCCCC)c2)(c2cccc(CCCCCC)c2)c2c-4sc3cc(C=C4C(=O)c5ccccc5C4=C(C#N)C#N)sc23)c1,0.885,16.81,54.38,8.09,8.09003103,0.0003835599505636,7.9,8.09,1:1,DIO,DIO,0.5 vol%,ITO/PEDOT:PSS/active layer/PDINO/Al,conventional,PDINO,PDINO,PEDOT:PSS,PEDOT:PSS,90.0,CB,chlorobenzene,150.0,-5.43,-3.56,,-5.527,-3.854,
105780,10.1002/aenm.201702489,10.1002/aenm.201702489,PBDTNO-BDD,PC71BM,PBDTNO-BDD,PC71BM,CCOc1ccc2cc(-c3c4cc(-c5ccc(-c6sc(-c7ccc(-c8cc9c(-c%10ccc%11cc(OCC)ccc%11c%10)c%10sc(-c%11ccc(-c%12sc(-c%13ccc(-c%14cc%15c(-c%16ccc%17cc(OCC)ccc%17c%16)c%16sc(-c%17ccc(-c%18sc(-c%19cccs%19)c%19c%18C(=O)c%18c(CC)sc(CC)c%18C%19=O)s%17)cc%16c(-c%16ccc%17cc(OCC)ccc%17c%16)c%15s%14)s%13)c%13c%12C(=O)c%12c(CC)sc(CC)c%12C%13=O)s%11)cc%10c(-c%10ccc%11cc(OCC)ccc%11c%10)c9s8)s7)c7c6C(=O)c6c(CC)sc(CC)c6C7=O)s5)sc4c(-c4ccc5cc(OCC)ccc5c4)c4ccsc34)ccc2c1,COC(=O)CCCC1(c2ccccc2)C23c4c5ccc6c7cc8c9c%10c(cc%11cc%12c%13c%14c(cc%15c%16ccc-5c2c%16c2c5c%16c%17c(c(c46)c7c9c%17c4c%10c%11c%13c4c%16c%14c%152)C513)C%12)C8,0.85,12.06,64.81,6.64,6.6436731,0.0553177710843421,6.5,6.64,,,,,ITO/PEDOT:PSS/donor:acceptor/PFN/Al,conventional,PFN,PFN,PEDOT:PSS,PEDOT:PSS,,,,,-5.27,-3.44,,-5.9,-3.9,
105781,10.1002/aenm.201702489,10.1002/aenm.201702489,PBDTNO-BDD,ITIC,PBDTNO-BDD,ITIC,CCOc1ccc2cc(-c3c4cc(-c5ccc(-c6sc(-c7ccc(-c8cc9c(-c%10ccc%11cc(OCC)ccc%11c%10)c%10sc(-c%11ccc(-c%12sc(-c%13ccc(-c%14cc%15c(-c%16ccc%17cc(OCC)ccc%17c%16)c%16sc(-c%17ccc(-c%18sc(-c%19cccs%19)c%19c%18C(=O)c%18c(CC)sc(CC)c%18C%19=O)s%17)cc%16c(-c%16ccc%17cc(OCC)ccc%17c%16)c%15s%14)s%13)c%13c%12C(=O)c%12c(CC)sc(CC)c%12C%13=O)s%11)cc%10c(-c%10ccc%11cc(OCC)ccc%11c%10)c9s8)s7)c7c6C(=O)c6c(CC)sc(CC)c6C7=O)s5)sc4c(-c4ccc5cc(OCC)ccc5c4)c4ccsc34)ccc2c1,CCCCCCc1ccc(C2(c3ccc(CCCCCC)cc3)c3cc4c(cc3-c3sc5cc(C=C6C(=O)c7ccccc7C6=C(C#N)C#N)sc5c32)C(c2ccc(CCCCCC)cc2)(c2ccc(CCCCCC)cc2)c2c-4sc3cc(C=C4C(=O)c5ccccc5C4=C(C#N)C#N)sc23)cc1,0.87,13.49,60.05,7.05,7.04764815,0.0333595744680873,6.89,7.05,,,,,ITO/PEDOT:PSS/donor:acceptor/PFN/Al,conventional,PFN,PFN,PEDOT:PSS,PEDOT:PSS,,,,,-5.27,-3.44,,-5.576,-3.916,
105782,10.1002/aenm.201702489,10.1002/aenm.201702489,PBDTNO-BDD,Ternary,PBDTNO-BDD,Ternary,CCOc1ccc2cc(-c3c4cc(-c5ccc(-c6sc(-c7ccc(-c8cc9c(-c%10ccc%11cc(OCC)ccc%11c%10)c%10sc(-c%11ccc(-c%12sc(-c%13ccc(-c%14cc%15c(-c%16ccc%17cc(OCC)ccc%17c%16)c%16sc(-c%17ccc(-c%18sc(-c%19cccs%19)c%19c%18C(=O)c%18c(CC)sc(CC)c%18C%19=O)s%17)cc%16c(-c%16ccc%17cc(OCC)ccc%17c%16)c%15s%14)s%13)c%13c%12C(=O)c%12c(CC)sc(CC)c%12C%13=O)s%11)cc%10c(-c%10ccc%11cc(OCC)ccc%11c%10)c9s8)s7)c7c6C(=O)c6c(CC)sc(CC)c6C7=O)s5)sc4c(-c4ccc5cc(OCC)ccc5c4)c4ccsc34)ccc2c1,,0.85,15.36,60.13,7.85,7.8505728,0.0072968152866303,7.73,7.85,,,,,ITO/PEDOT:PSS/donor:acceptor/PFN/Al,conventional,PFN,PFN,PEDOT:PSS,PEDOT:PSS,,,,,-5.27,-3.44,,,,
105783,10.1002/aenm.201702489,10.1002/aenm.201702489,PBDTNS-BDD,PC71BM,PBDTNS-BDD,PC71BM,,COC(=O)CCCC1(c2ccccc2)C23c4c5ccc6c7cc8c9c%10c(cc%11cc%12c%13c%14c(cc%15c%16ccc-5c2c%16c2c5c%16c%17c(c(c46)c7c9c%17c4c%10c%11c%13c4c%16c%14c%152)C513)C%12)C8,0.91,12.89,74.23,8.7,8.70710477,0.0816640229885234,8.61,8.7,,,,,ITO/PEDOT:PSS/donor:acceptor/PFN/Al,conventional,PFN,PFN,PEDOT:PSS,PEDOT:PSS,,,,,,,,-5.9,-3.9,
105784,10.1002/aenm.201702489,10.1002/aenm.201702489,PBDTNS-BDD,ITIC,PBDTNS-BDD,ITIC,,CCCCCCc1ccc(C2(c3ccc(CCCCCC)cc3)c3cc4c(cc3-c3sc5cc(C=C6C(=O)c7ccccc7C6=C(C#N)C#N)sc5c32)C(c2ccc(CCCCCC)cc2)(c2ccc(CCCCCC)cc2)c2c-4sc3cc(C=C4C(=O)c5ccccc5C4=C(C#N)C#N)sc23)cc1,0.94,14.86,66.47,9.28,9.28479548,0.0516754310344859,9.18,9.28,,,,,ITO/PEDOT:PSS/donor:acceptor/PFN/Al,conventional,PFN,PFN,PEDOT:PSS,PEDOT:PSS,,,,,,,,-5.576,-3.916,
105785,10.1002/aenm.201702489,10.1002/aenm.201702489,PBDTNS-BDD,Ternary,PBDTNS-BDD,Ternary,,,0.93,17.77,67.81,11.21,11.20634841,0.0325743978590587,11.13,11.21,,,,,ITO/PEDOT:PSS/donor:acceptor/PFN/Al,conventional,PFN,PFN,PEDOT:PSS,PEDOT:PSS,,,,,,,,,,
105786,10.1002/aenm.201703672,10.1002/aenm.201703672,PCE10,PC71BM,PCE10,PC71BM,CCCCC(CC)COC(=O)c1sc2c(-c3cc4c(-c5ccc(CC(CC)CCCC)s5)c5sccc5c(-c5ccc(CC(CC)CCCC)s5)c4s3)scc2c1F,COC(=O)CCCC1(c2ccccc2)C23c4c5ccc6c7cc8c9c%10c(cc%11cc%12c%13c%14c(cc%15c%16ccc-5c2c%16c2c5c%16c%17c(c(c46)c7c9c%17c4c%10c%11c%13c4c%16c%14c%152)C513)C%12)C8,0.79,16.56,67.7,8.9,8.8567848,0.4855640449438265,8.7,8.9,1:1.5,BCF,BCF,,ITO/ZnO/Active Layer/MoO3/Ag,inverted,ZnO,ZnO,MoO3,MoO3,,chlorobenzene,chlorobenzene,,-5.21,-3.6,,-5.9,-3.9,
105787,10.1002/aenm.201703672,10.1002/aenm.201703672,PCE10,PC71BM,PCE10,PC71BM,CCCCC(CC)COC(=O)c1sc2c(-c3cc4c(-c5ccc(CC(CC)CCCC)s5)c5sccc5c(-c5ccc(CC(CC)CCCC)s5)c4s3)scc2c1F,COC(=O)CCCC1(c2ccccc2)C23c4c5ccc6c7cc8c9c%10c(cc%11cc%12c%13c%14c(cc%15c%16ccc-5c2c%16c2c5c%16c%17c(c(c46)c7c9c%17c4c%10c%11c%13c4c%16c%14c%152)C513)C%12)C8,0.79,17.27,68.3,9.4,9.3183739,0.8683627659574589,9.1,9.4,1:1.5,BCF,BCF,0.01,ITO/ZnO/Active Layer/MoO3/Ag,inverted,ZnO,ZnO,MoO3,MoO3,,chlorobenzene,chlorobenzene,,-5.21,-3.6,,-5.9,-3.9,
105788,10.1002/aenm.201703672,10.1002/aenm.201703672,PCE10,PC71BM,PCE10,PC71BM,CCCCC(CC)COC(=O)c1sc2c(-c3cc4c(-c5ccc(CC(CC)CCCC)s5)c5sccc5c(-c5ccc(CC(CC)CCCC)s5)c4s3)scc2c1F,COC(=O)CCCC1(c2ccccc2)C23c4c5ccc6c7cc8c9c%10c(cc%11cc%12c%13c%14c(cc%15c%16ccc-5c2c%16c2c5c%16c%17c(c(c46)c7c9c%17c4c%10c%11c%13c4c%16c%14c%152)C513)C%12)C8,0.8,17.5,68.6,9.6,9.604,0.041666666666662,9.2,9.6,1:1.5,BCF,BCF,0.05,ITO/ZnO/Active Layer/MoO3/Ag,inverted,ZnO,ZnO,MoO3,MoO3,,chlorobenzene,chlorobenzene,,-5.21,-3.6,,-5.9,-3.9,
105789,10.1002/aenm.201703672,10.1002/aenm.201703672,PCE10,PC71BM,PCE10,PC71BM,CCCCC(CC)COC(=O)c1sc2c(-c3cc4c(-c5ccc(CC(CC)CCCC)s5)c5sccc5c(-c5ccc(CC(CC)CCCC)s5)c4s3)scc2c1F,COC(=O)CCCC1(c2ccccc2)C23c4c5ccc6c7cc8c9c%10c(cc%11cc%12c%13c%14c(cc%15c%16ccc-5c2c%16c2c5c%16c%17c(c(c46)c7c9c%17c4c%10c%11c%13c4c%16c%14c%152)C513)C%12)C8,0.79,17.01,69.2,9.3,9.299026800000002,0.0104645161290203,9.1,9.3,1:1.5,BCF,BCF,0.1,ITO/ZnO/Active Layer/MoO3/Ag,inverted,ZnO,ZnO,MoO3,MoO3,,chlorobenzene,chlorobenzene,,-5.21,-3.6,,-5.9,-3.9,
105790,10.1002/aenm.201703672,10.1002/aenm.201703672,PCE10,ITIC,PCE10,ITIC,CCCCC(CC)COC(=O)c1sc2c(-c3cc4c(-c5ccc(CC(CC)CCCC)s5)c5sccc5c(-c5ccc(CC(CC)CCCC)s5)c4s3)scc2c1F,CCCCCCc1ccc(C2(c3ccc(CCCCCC)cc3)c3cc4c(cc3-c3sc5cc(C=C6C(=O)c7ccccc7C6=C(C#N)C#N)sc5c32)C(c2ccc(CCCCCC)cc2)(c2ccc(CCCCCC)cc2)c2c-4sc3cc(C=C4C(=O)c5ccccc5C4=C(C#N)C#N)sc23)cc1,0.82,13.99,62.3,7.1,7.1469314,0.6610056338028178,7.0,7.1,1:1.3,,,,ITO/ZnO/Active Layer/MoO3/Ag,inverted,ZnO,ZnO,MoO3,MoO3,,chlorobenzene,chlorobenzene,,-5.21,-3.6,,-5.576,-3.916,
105791,10.1002/aenm.201703672,10.1002/aenm.201703672,PCE10,ITIC,PCE10,ITIC,CCCCC(CC)COC(=O)c1sc2c(-c3cc4c(-c5ccc(CC(CC)CCCC)s5)c5sccc5c(-c5ccc(CC(CC)CCCC)s5)c4s3)scc2c1F,CCCCCCc1ccc(C2(c3ccc(CCCCCC)cc3)c3cc4c(cc3-c3sc5cc(C=C6C(=O)c7ccccc7C6=C(C#N)C#N)sc5c32)C(c2ccc(CCCCCC)cc2)(c2ccc(CCCCCC)cc2)c2c-4sc3cc(C=C4C(=O)c5ccccc5C4=C(C#N)C#N)sc23)cc1,0.82,14.53,61.6,7.4,7.339393599999999,0.8190054054054198,7.2,7.4,1:1.3,BCF,BCF,0.001 wt%,ITO/ZnO/Active Layer/MoO3/Ag,inverted,ZnO,ZnO,MoO3,MoO3,,chlorobenzene,chlorobenzene,,-5.21,-3.6,,-5.576,-3.916,
105792,10.1002/aenm.201703672,10.1002/aenm.201703672,PCE10,ITIC,PCE10,ITIC,CCCCC(CC)COC(=O)c1sc2c(-c3cc4c(-c5ccc(CC(CC)CCCC)s5)c5sccc5c(-c5ccc(CC(CC)CCCC)s5)c4s3)scc2c1F,CCCCCCc1ccc(C2(c3ccc(CCCCCC)cc3)c3cc4c(cc3-c3sc5cc(C=C6C(=O)c7ccccc7C6=C(C#N)C#N)sc5c32)C(c2ccc(CCCCCC)cc2)(c2ccc(CCCCCC)cc2)c2c-4sc3cc(C=C4C(=O)c5ccccc5C4=C(C#N)C#N)sc23)cc1,0.82,14.37,64.4,7.6,7.5885096,0.1511894736842048,7.4,7.6,1:1.3,BCF,BCF,0.005 wt%,ITO/ZnO/Active Layer/MoO3/Ag,inverted,ZnO,ZnO,MoO3,MoO3,,chlorobenzene,chlorobenzene,,-5.21,-3.6,,-5.576,-3.916,
105793,10.1002/aenm.201703672,10.1002/aenm.201703672,PCE10,ITIC,PCE10,ITIC,CCCCC(CC)COC(=O)c1sc2c(-c3cc4c(-c5ccc(CC(CC)CCCC)s5)c5sccc5c(-c5ccc(CC(CC)CCCC)s5)c4s3)scc2c1F,CCCCCCc1ccc(C2(c3ccc(CCCCCC)cc3)c3cc4c(cc3-c3sc5cc(C=C6C(=O)c7ccccc7C6=C(C#N)C#N)sc5c32)C(c2ccc(CCCCCC)cc2)(c2ccc(CCCCCC)cc2)c2c-4sc3cc(C=C4C(=O)c5ccccc5C4=C(C#N)C#N)sc23)cc1,0.82,14.29,63.7,7.5,7.4642386,0.4768186666666689,7.2,7.5,1:1.3,BCF,BCF,0.01 wt%,ITO/ZnO/Active Layer/MoO3/Ag,inverted,ZnO,ZnO,MoO3,MoO3,,chlorobenzene,chlorobenzene,,-5.21,-3.6,,-5.576,-3.916,
105794,10.1002/aenm.201803175,10.1002/aenm.201803175,NDT-3T-R4,,NDT-3T-R4,,CCCCCCCCc1cc(-c2cc3c(-c4cc(CCCCCC)c(CC(CC)CCCC)s4)cc4c(cc(-c5cc(CCCCCC)c(CC(CC)CCCC)s5)c5cc(-c6cc(CCCCCCCC)c(-c7cc(CCCCCCCC)c(-c8ccc(/C=C9\SC(=S)N(CCCC)C9=O)s8)s7)s6)sc54)c3s2)sc1-c1cc(CCCCCCCC)c(-c2ccc(/C=C3\SC(=S)N(CCCC)C3=O)s2)s1,,0.76,17.02,71.4,9.2,9.2357328,0.3884000000000182,9.1,9.2,,,,,ITO/PEDOT:PSS/active layer/Ca/Al,conventional,Ca,Ca,PEDOT:PSS,PEDOT:PSS,,,,100.0,-5.25,-3.46,,,,
105795,10.1002/aenm.201803175,10.1002/aenm.201803175,NDT-3T-R6,,NDT-3T-R6,,CCCCCCCCc1cc(-c2cc3c(-c4cc(CCCCCC)c(CC(CC)CCCC)s4)cc4c(cc(-c5cc(CCCCCC)c(CC(CC)CCCC)s5)c5cc(-c6cc(CCCCCCCC)c(-c7cc(CCCCCCCC)c(-c8ccc(/C=C9\SC(=S)N(CCCCCC)C9=O)s8)s7)s6)sc54)c3s2)sc1-c1cc(CCCCCCCC)c(-c2ccc(/C=C3\SC(=S)N(CCCCCC)C3=O)s2)s1,,0.78,18.89,72.8,10.7,10.7264976,0.2476411214953344,10.4,10.7,,,,,ITO/PEDOT:PSS/active layer/Ca/Al,conventional,Ca,Ca,PEDOT:PSS,PEDOT:PSS,,,,100.0,-5.26,-3.46,,,,
105796,10.1002/aenm.201900168,10.1002/aenm.201900168,PNTz4T,PC71BM,PNTz4T,PC71BM,CCCCCCCCCCCCC(CCCCCCCCCC)Cc1csc(-c2cc3c(cc(-c4cc(CC(CCCCCCCCCC)CCCCCCCCCCCC)c(-c5ccc(-c6cccs6)s5)s4)c4nsnc43)c3nsnc23)c1,COC(=O)CCCC1(c2ccccc2)C23c4c5ccc6c7cc8c9c%10c(cc%11cc%12c%13c%14c(cc%15c%16ccc-5c2c%16c2c5c%16c%17c(c(c46)c7c9c%17c4c%10c%11c%13c4c%16c%14c%152)C513)C%12)C8,0.732,18.19,71.0,9.76,9.4537068,3.138250000000007,9.58,9.76,1:2,DPE,DPE,,inverted,inverted,ZnO NPs/PEIE,ZnO/PEIE,MoOx,MoO3,240.0,chlorobenzene,chlorobenzene,,-5.19,-3.67,,-5.9,-3.9,
105797,10.1002/aenm.201900168,10.1002/aenm.201900168,PNTz4T-3MTC,PC71BM,PNTz4T-10MTC,PC71BM,CCCCCCCCCCCCC(CCCCCCCCCC)Cc1csc(-c2cc3c(cc(-c4cc(CC(CCCCCCCCCC)CCCCCCCCCCCC)c(-c5ccc(-c6ccc(-c7sc(-c8ccc(-c9cccs9)s8)cc7C(=O)OC)s6)s5)s4)c4nsnc43)c3nsnc23)c1,COC(=O)CCCC1(c2ccccc2)C23c4c5ccc6c7cc8c9c%10c(cc%11cc%12c%13c%14c(cc%15c%16ccc-5c2c%16c2c5c%16c%17c(c(c46)c7c9c%17c4c%10c%11c%13c4c%16c%14c%152)C513)C%12)C8,0.726,18.13,70.0,9.59,9.213666,3.9242335766423353,9.3,9.59,1:2,DPE,DPE,,inverted,inverted,ZnO NPs/PEIE,ZnO/PEIE,MoOx,MoO3,230.0,chlorobenzene,chlorobenzene,,-5.24,-3.68,,-5.9,-3.9,
105798,10.1002/aenm.201900168,10.1002/aenm.201900168,PNTz4T-5MTC,PC71BM,PNTz4T-10MTC,PC71BM,CCCCCCCCCCCCC(CCCCCCCCCC)Cc1csc(-c2cc3c(cc(-c4cc(CC(CCCCCCCCCC)CCCCCCCCCCCC)c(-c5ccc(-c6ccc(-c7sc(-c8ccc(-c9cccs9)s8)cc7C(=O)OC)s6)s5)s4)c4nsnc43)c3nsnc23)c1,COC(=O)CCCC1(c2ccccc2)C23c4c5ccc6c7cc8c9c%10c(cc%11cc%12c%13c%14c(cc%15c%16ccc-5c2c%16c2c5c%16c%17c(c(c46)c7c9c%17c4c%10c%11c%13c4c%16c%14c%152)C513)C%12)C8,0.736,17.89,71.0,9.66,9.3485984,3.2236190476190467,9.45,9.66,1:2,DPE,DPE,,inverted,inverted,ZnO NPs/PEIE,ZnO/PEIE,MoOx,MoO3,250.0,chlorobenzene,chlorobenzene,,-5.27,-3.71,,-5.9,-3.9,
105799,10.1002/aenm.201900168,10.1002/aenm.201900168,PNTz4T-7MTC,PC71BM,PNTz4T-10MTC,PC71BM,CCCCCCCCCCCCC(CCCCCCCCCC)Cc1csc(-c2cc3c(cc(-c4cc(CC(CCCCCCCCCC)CCCCCCCCCCCC)c(-c5ccc(-c6ccc(-c7sc(-c8ccc(-c9cccs9)s8)cc7C(=O)OC)s6)s5)s4)c4nsnc43)c3nsnc23)c1,COC(=O)CCCC1(c2ccccc2)C23c4c5ccc6c7cc8c9c%10c(cc%11cc%12c%13c%14c(cc%15c%16ccc-5c2c%16c2c5c%16c%17c(c(c46)c7c9c%17c4c%10c%11c%13c4c%16c%14c%152)C513)C%12)C8,0.729,15.23,65.0,7.47,7.216735499999999,3.3904216867469907,7.27,7.47,1:2,DPE,DPE,,inverted,inverted,ZnO NPs/PEIE,ZnO/PEIE,MoOx,MoO3,200.0,chlorobenzene,chlorobenzene,,-5.27,-3.71,,-5.9,-3.9,
105800,10.1002/aenm.201900168,10.1002/aenm.201900168,PNTz4T-10MTC,PC71BM,PNTz4T-10MTC,PC71BM,CCCCCCCCCCCCC(CCCCCCCCCC)Cc1csc(-c2cc3c(cc(-c4cc(CC(CCCCCCCCCC)CCCCCCCCCCCC)c(-c5ccc(-c6ccc(-c7sc(-c8ccc(-c9cccs9)s8)cc7C(=O)OC)s6)s5)s4)c4nsnc43)c3nsnc23)c1,COC(=O)CCCC1(c2ccccc2)C23c4c5ccc6c7cc8c9c%10c(cc%11cc%12c%13c%14c(cc%15c%16ccc-5c2c%16c2c5c%16c%17c(c(c46)c7c9c%17c4c%10c%11c%13c4c%16c%14c%152)C513)C%12)C8,0.724,14.75,64.0,7.12,6.83456,4.008988764044949,6.92,7.12,1:2,DPE,DPE,,inverted,inverted,ZnO NPs/PEIE,ZnO/PEIE,MoOx,MoO3,200.0,chlorobenzene,chlorobenzene,,-5.28,-3.72,,-5.9,-3.9,
105801,10.1002/aenm.201901740,10.1002/aenm.201901740,PTAZ-TPD10-C10,[70]PCBM,PTAZ-TPD10,PC70BM,CCCCCCCCCCc1cc(-c2c3cc(-c4ccc(-c5c(F)c(F)c(-c6ccc(-c7cc8c(-c9cc(CCCCCCCCCC)c(CCCCCCCCCC)s9)c9sc(-c%10scc%11c%10C(=O)N(CCCCCCCC)C%11=O)cc9c(-c9cc(CCCCCCCCCC)c(CCCCCCCCCC)s9)c8s7)s6)c6nn(CC(CC)CCCC)nc56)s4)sc3c(-c3cc(CCCCCCCCCC)c(CCCCCCCCCC)s3)c3ccsc23)sc1CCCCCCCCCC,CCCCC(=O)OCC1(C2=CC=CC=C2)C3=CC=CC4=CC=CC5=CC=CC6=CC=C7C=CC=CC8=CC=CC1=C8C7=C6C5=C4C3,0.85,6.0,56.0,2.9,2.856,1.5172413793103463,,,,,,,ITO/PEDOT:PSS/active layer/PFN-Br/Ag,conventional,PFN-Br,PFN-Br,PEDOT:PSS,PEDOT:PSS,,,,,-5.27,-3.23,,-6.1,-3.9,
105802,10.1002/aenm.201901740,10.1002/aenm.201901740,PTAZ-TPD10-C8,[70]PCBM,PTAZ-TPD10-C8,PC70BM,CCCCCCCCc1cc(-c2c3cc(-c4ccc(-c5c(F)c(F)c(-c6ccc(-c7cc8c(-c9cc(CCCCCCCC)c(CCCCCCCC)s9)c9sc(-c%10scc%11c%10C(=O)N(CCCCCCCC)C%11=O)cc9c(-c9cc(CCCCCCCC)c(CCCCCCCC)s9)c8s7)s6)c6nn(CC(CC)CCCC)nc56)s4)sc3c(-c3cc(CCCCCCCC)c(CCCCCCCC)s3)c3ccsc23)sc1CCCCCCCC,CCCCC(=O)OCC1(C2=CC=CC=C2)C3=CC=CC4=CC=CC5=CC=CC6=CC=C7C=CC=CC8=CC=CC1=C8C7=C6C5=C4C3,0.82,10.3,64.0,5.4,5.40544,0.1007407407407263,,,,,,,ITO/PEDOT:PSS/active layer/PFN-Br/Ag,conventional,PFN-Br,PFN-Br,PEDOT:PSS,PEDOT:PSS,,,,,-5.27,-3.23,,-6.1,-3.9,
105803,10.1002/aenm.201901740,10.1002/aenm.201901740,PTAZ-TPD10-C6,[70]PCBM,PTAZ-TPD10-C6,PC70BM,CCCCCCCCN1C(=O)c2csc(-c3cc4c(-c5cc(CCCCCC)c(CCCCCC)s5)c5sc(-c6ccc(-c7c(F)c(F)c(-c8ccc(-c9cc%10c(-c%11cc(CCCCCC)c(CCCCCC)s%11)c%11sccc%11c(-c%11cc(CCCCCC)c(CCCCCC)s%11)c%10s9)s8)c8nn(CC(CC)CCCC)nc78)s6)cc5c(-c5cc(CCCCCC)c(CCCCCC)s5)c4s3)c2C1=O,CCCCC(=O)OCC1(C2=CC=CC=C2)C3=CC=CC4=CC=CC5=CC=CC6=CC=C7C=CC=CC8=CC=CC1=C8C7=C6C5=C4C3,0.82,11.1,69.0,6.3,6.280379999999999,0.3114285714285815,,,,,,,ITO/PEDOT:PSS/active layer/PFN-Br/Ag,conventional,PFN-Br,PFN-Br,PEDOT:PSS,PEDOT:PSS,,,,,-5.27,-3.23,,-6.1,-3.9,
105804,10.1002/aenm.201901740,10.1002/aenm.201901740,PTAZ-TPD10-C10,N2200,PTAZ-TPD10,N2200,CCCCCCCCCCc1cc(-c2c3cc(-c4ccc(-c5c(F)c(F)c(-c6ccc(-c7cc8c(-c9cc(CCCCCCCCCC)c(CCCCCCCCCC)s9)c9sc(-c%10scc%11c%10C(=O)N(CCCCCCCC)C%11=O)cc9c(-c9cc(CCCCCCCCCC)c(CCCCCCCCCC)s9)c8s7)s6)c6nn(CC(CC)CCCC)nc56)s4)sc3c(-c3cc(CCCCCCCCCC)c(CCCCCCCCCC)s3)c3ccsc23)sc1CCCCCCCCCC,CCCCCCCCCCC(CCCCCCCC)CN1C(=O)c2ccc3c4c(c(-c5ccc(-c6cccs6)s5)cc(c24)C1=O)C(=O)N(CC(CCCCCCCC)CCCCCCCCCC)C3=O,0.87,11.2,70.0,6.8,6.820799999999999,0.3058823529411689,,,,,,,ITO/PEDOT:PSS/active layer/PFN-Br/Ag,conventional,PFN-Br,PFN-Br,PEDOT:PSS,PEDOT:PSS,,,,,-5.27,-3.23,,-5.71,-4.02,
105805,10.1002/aenm.201901740,10.1002/aenm.201901740,PTAZ-TPD10-C8,N2200,PTAZ-TPD10-C8,N2200,CCCCCCCCc1cc(-c2c3cc(-c4ccc(-c5c(F)c(F)c(-c6ccc(-c7cc8c(-c9cc(CCCCCCCC)c(CCCCCCCC)s9)c9sc(-c%10scc%11c%10C(=O)N(CCCCCCCC)C%11=O)cc9c(-c9cc(CCCCCCCC)c(CCCCCCCC)s9)c8s7)s6)c6nn(CC(CC)CCCC)nc56)s4)sc3c(-c3cc(CCCCCCCC)c(CCCCCCCC)s3)c3ccsc23)sc1CCCCCCCC,CCCCCCCCCCC(CCCCCCCC)CN1C(=O)c2ccc3c4c(c(-c5ccc(-c6cccs6)s5)cc(c24)C1=O)C(=O)N(CC(CCCCCCCC)CCCCCCCCCC)C3=O,0.88,9.4,60.0,5.0,4.9632,0.7360000000000078,,,,,,,ITO/PEDOT:PSS/active layer/PFN-Br/Ag,conventional,PFN-Br,PFN-Br,PEDOT:PSS,PEDOT:PSS,,,,,-5.27,-3.23,,-5.71,-4.02,
105806,10.1002/aenm.201901740,10.1002/aenm.201901740,PTAZ-TPD10-C6,N2200,PTAZ-TPD10-C6,N2200,CCCCCCCCN1C(=O)c2csc(-c3cc4c(-c5cc(CCCCCC)c(CCCCCC)s5)c5sc(-c6ccc(-c7c(F)c(F)c(-c8ccc(-c9cc%10c(-c%11cc(CCCCCC)c(CCCCCC)s%11)c%11sccc%11c(-c%11cc(CCCCCC)c(CCCCCC)s%11)c%10s9)s8)c8nn(CC(CC)CCCC)nc78)s6)cc5c(-c5cc(CCCCCC)c(CCCCCC)s5)c4s3)c2C1=O,CCCCCCCCCCC(CCCCCCCC)CN1C(=O)c2ccc3c4c(c(-c5ccc(-c6cccs6)s5)cc(c24)C1=O)C(=O)N(CC(CCCCCCCC)CCCCCCCCCC)C3=O,0.86,4.4,60.0,2.3,2.2704000000000004,1.2869565217391046,,,,,,,ITO/PEDOT:PSS/active layer/PFN-Br/Ag,conventional,PFN-Br,PFN-Br,PEDOT:PSS,PEDOT:PSS,,,,,-5.27,-3.23,,-5.71,-4.02,
105807,10.1002/aenm.201901740,10.1002/aenm.201901740,PTAZ-TPD10-C10,ITIC,PTAZ-TPD10,ITIC,CCCCCCCCCCc1cc(-c2c3cc(-c4ccc(-c5c(F)c(F)c(-c6ccc(-c7cc8c(-c9cc(CCCCCCCCCC)c(CCCCCCCCCC)s9)c9sc(-c%10scc%11c%10C(=O)N(CCCCCCCC)C%11=O)cc9c(-c9cc(CCCCCCCCCC)c(CCCCCCCCCC)s9)c8s7)s6)c6nn(CC(CC)CCCC)nc56)s4)sc3c(-c3cc(CCCCCCCCCC)c(CCCCCCCCCC)s3)c3ccsc23)sc1CCCCCCCCCC,CCCCCCc1ccc(C2(c3ccc(CCCCCC)cc3)c3cc4c(cc3-c3sc5cc(C=C6C(=O)c7ccccc7C6=C(C#N)C#N)sc5c32)C(c2ccc(CCCCCC)cc2)(c2ccc(CCCCCC)cc2)c2c-4sc3cc(C=C4C(=O)c5ccccc5C4=C(C#N)C#N)sc23)cc1,0.91,14.7,66.0,8.8,8.82882,0.3274999999999957,,,,,,,ITO/PEDOT:PSS/active layer/PFN-Br/Ag,conventional,PFN-Br,PFN-Br,PEDOT:PSS,PEDOT:PSS,,,,,-5.27,-3.23,,-5.576,-3.916,
105808,10.1002/aenm.201901740,10.1002/aenm.201901740,PTAZ-TPD10-C8,ITIC,PTAZ-TPD10-C8,ITIC,CCCCCCCCc1cc(-c2c3cc(-c4ccc(-c5c(F)c(F)c(-c6ccc(-c7cc8c(-c9cc(CCCCCCCC)c(CCCCCCCC)s9)c9sc(-c%10scc%11c%10C(=O)N(CCCCCCCC)C%11=O)cc9c(-c9cc(CCCCCCCC)c(CCCCCCCC)s9)c8s7)s6)c6nn(CC(CC)CCCC)nc56)s4)sc3c(-c3cc(CCCCCCCC)c(CCCCCCCC)s3)c3ccsc23)sc1CCCCCCCC,CCCCCCc1ccc(C2(c3ccc(CCCCCC)cc3)c3cc4c(cc3-c3sc5cc(C=C6C(=O)c7ccccc7C6=C(C#N)C#N)sc5c32)C(c2ccc(CCCCCC)cc2)(c2ccc(CCCCCC)cc2)c2c-4sc3cc(C=C4C(=O)c5ccccc5C4=C(C#N)C#N)sc23)cc1,0.89,12.6,60.0,6.7,6.728400000000001,0.4238805970149317,,,,,,,ITO/PEDOT:PSS/active layer/PFN-Br/Ag,conventional,PFN-Br,PFN-Br,PEDOT:PSS,PEDOT:PSS,,,,,-5.27,-3.23,,-5.576,-3.916,
105809,10.1002/aenm.201901740,10.1002/aenm.201901740,PTAZ-TPD10-C6,ITIC,PTAZ-TPD10-C6,ITIC,CCCCCCCCN1C(=O)c2csc(-c3cc4c(-c5cc(CCCCCC)c(CCCCCC)s5)c5sc(-c6ccc(-c7c(F)c(F)c(-c8ccc(-c9cc%10c(-c%11cc(CCCCCC)c(CCCCCC)s%11)c%11sccc%11c(-c%11cc(CCCCCC)c(CCCCCC)s%11)c%10s9)s8)c8nn(CC(CC)CCCC)nc78)s6)cc5c(-c5cc(CCCCCC)c(CCCCCC)s5)c4s3)c2C1=O,CCCCCCc1ccc(C2(c3ccc(CCCCCC)cc3)c3cc4c(cc3-c3sc5cc(C=C6C(=O)c7ccccc7C6=C(C#N)C#N)sc5c32)C(c2ccc(CCCCCC)cc2)(c2ccc(CCCCCC)cc2)c2c-4sc3cc(C=C4C(=O)c5ccccc5C4=C(C#N)C#N)sc23)cc1,0.86,10.6,60.0,5.5,5.469600000000001,0.5527272727272603,,,,,,,ITO/PEDOT:PSS/active layer/PFN-Br/Ag,conventional,PFN-Br,PFN-Br,PEDOT:PSS,PEDOT:PSS,,,,,-5.27,-3.23,,-5.576,-3.916,
105810,10.1002/aenm.201904247,10.1002/aenm.201904247,PB3T-C66,IT-4F,PB3T-C66,IT-4F,CCCCCCCCc1csc(-c2ccc(-c3cc(CCCCCCCC)c(-c4cc5c(-c6cc(CCCCCC)c(CCCCCC)s6)c6sccc6c(-c6cc(CCCCCC)c(CCCCCC)s6)c5s4)s3)s2)c1,CCCCCCc1ccc(C2(c3ccc(CCCCCC)cc3)c3cc4c(cc3-c3sc5cc(/C=C6\C(=O)c7cc(F)c(F)cc7C6=C(C#N)C#N)sc5c32)C(c2ccc(CCCCCC)cc2)(c2ccc(CCCCCC)cc2)c2c-4sc3cc(/C=C4\C(=O)c5cc(F)c(F)cc5C4=C(C#N)C#N)sc23)cc1,0.78,7.1,41.0,2.3,2.2705800000000003,1.2791304347825896,2.2,2.3,,,,,ITO/PEDOT:PSS/polymer:IT-4F/PDINO/Ag,,PDINO,,PEDOT:PSS,,,,,,-5.23,-2.89,,-5.66,-4.14,
105811,10.1002/aenm.201904247,10.1002/aenm.201904247,PB3TCN-C66,IT-4F,PB3TCN-C66,IT-4F,CCCCCCCCc1csc(-c2sc(-c3cc(CCCCCCCC)c(-c4cc5c(-c6cc(CCCCCC)c(CCCCCC)s6)c6sccc6c(-c6cc(CCCCCC)c(CCCCCC)s6)c5s4)s3)c(C#N)c2C#N)c1,CCCCCCc1ccc(C2(c3ccc(CCCCCC)cc3)c3cc4c(cc3-c3sc5cc(/C=C6\C(=O)c7cc(F)c(F)cc7C6=C(C#N)C#N)sc5c32)C(c2ccc(CCCCCC)cc2)(c2ccc(CCCCCC)cc2)c2c-4sc3cc(/C=C4\C(=O)c5cc(F)c(F)cc5C4=C(C#N)C#N)sc23)cc1,0.92,18.9,64.0,11.2,11.12832,0.6400000000000057,10.8,11.2,,,,,ITO/PEDOT:PSS/polymer:IT-4F/PDINO/Ag,,PDINO,,PEDOT:PSS,,,,,,-5.62,-3.5,,-5.66,-4.14,
105812,10.1002/aenm.201904247,10.1002/aenm.201904247,PB3TCN-EH-DMO,IT-4F,PB3TCN-EH-DMO,IT-4F,CCCCC(CC)Cc1ccc(-c2c3cc(-c4sc(-c5sc(-c6cc(CCC(C)CCCC(C)C)cs6)c(C#N)c5C#N)cc4CCC(C)CCCC(C)C)sc3c(-c3ccc(CC(CC)CCCC)s3)c3ccsc23)s1,CCCCCCc1ccc(C2(c3ccc(CCCCCC)cc3)c3cc4c(cc3-c3sc5cc(/C=C6\C(=O)c7cc(F)c(F)cc7C6=C(C#N)C#N)sc5c32)C(c2ccc(CCCCCC)cc2)(c2ccc(CCCCCC)cc2)c2c-4sc3cc(/C=C4\C(=O)c5cc(F)c(F)cc5C4=C(C#N)C#N)sc23)cc1,0.92,19.5,62.0,10.9,11.1228,2.044036697247701,10.6,10.9,,,,,,,,,,,,,,,-5.55,-3.55,,-5.66,-4.14,
105813,10.1002/aenm.201904247,10.1002/aenm.201904247,PB3TCN-BO,IT-4F,PB3TCN-BO,IT-4F,CCCCCCCCc1csc(-c2sc(-c3cc(CCCCCCCC)c(-c4cc5c(-c6ccc(CC(CCCC)CCCCCC)s6)c6sccc6c(-c6ccc(CC(CCCC)CCCCCC)s6)c5s4)s3)c(C#N)c2C#N)c1,CCCCCCc1ccc(C2(c3ccc(CCCCCC)cc3)c3cc4c(cc3-c3sc5cc(/C=C6\C(=O)c7cc(F)c(F)cc7C6=C(C#N)C#N)sc5c32)C(c2ccc(CCCCCC)cc2)(c2ccc(CCCCCC)cc2)c2c-4sc3cc(/C=C4\C(=O)c5cc(F)c(F)cc5C4=C(C#N)C#N)sc23)cc1,0.91,21.2,69.0,13.4,13.31148,0.6605970149253659,13.1,13.4,,,,,,,,,,,,,,,-5.72,-3.52,,-5.66,-4.14,
105814,10.1002/aenm.202002142,10.1002/aenm.202002142,PBTZa,ITIC-4Cl,PBTZa,ITIC-4Cl,CCCCCCCCC(CCCCCC)Cn1nc2c(-c3cccs3)c(F)c(F)c(-c3ccc(-c4cc5c(-c6ccc(CC(CC)CCCC)cc6)c6sccc6c(-c6ccc(CC(CC)CCCC)cc6)c5s4)s3)c2n1,CCCCCCC1=CC=C(C2(C3=CC=C(CCCCCC)C=C3)C3=C(C=C4C(=C3)C3=C(C5=C(C=C(/C=C6\C(=O)C7=CC(Cl)=C(Cl)C=C7C6C(C#N)C#N)S5)S3)C4(C3=CC=C(CCCCCC)C=C3)C3=CC=C(CCCCCC)C=C3)C3=C2C2=C(C=C(/C=C4\C(=O)C5=C(C=C(Cl)C(Cl)=C5)C4=C(C#N)C#N)S2)S3)C=C1,0.86,10.19,68.7,6.02,6.0204558,0.0075714285714305,5.96,6.02,1:1.3,,,,ITO/ZnO/active layer/MoO3/Ag,inverted,ZnO,ZnO,MoO3,MoO3,,chloroform,chloroform,,-5.12,-3.14,,,,
105815,10.1002/aenm.202002142,10.1002/aenm.202002142,PBTZa,ITIC-4Cl,PBTZa,ITIC-4Cl,CCCCCCCCC(CCCCCC)Cn1nc2c(-c3cccs3)c(F)c(F)c(-c3ccc(-c4cc5c(-c6ccc(CC(CC)CCCC)cc6)c6sccc6c(-c6ccc(CC(CC)CCCC)cc6)c5s4)s3)c2n1,CCCCCCC1=CC=C(C2(C3=CC=C(CCCCCC)C=C3)C3=C(C=C4C(=C3)C3=C(C5=C(C=C(/C=C6\C(=O)C7=CC(Cl)=C(Cl)C=C7C6C(C#N)C#N)S5)S3)C4(C3=CC=C(CCCCCC)C=C3)C3=CC=C(CCCCCC)C=C3)C3=C2C2=C(C=C(/C=C4\C(=O)C5=C(C=C(Cl)C(Cl)=C5)C4=C(C#N)C#N)S2)S3)C=C1,0.85,12.83,71.7,7.82,7.8192435,0.0096739130434845,7.39,7.82,1:1.3,DIO,,0.5%,ITO/ZnO/active layer/MoO3/Ag,inverted,ZnO,ZnO,MoO3,MoO3,,chloroform,chloroform,,-5.12,-3.14,,,,
105816,10.1002/aenm.202002142,10.1002/aenm.202002142,PBTZa,ITIC-4Cl,PBTZa,ITIC-4Cl,CCCCCCCCC(CCCCCC)Cn1nc2c(-c3cccs3)c(F)c(F)c(-c3ccc(-c4cc5c(-c6ccc(CC(CC)CCCC)cc6)c6sccc6c(-c6ccc(CC(CC)CCCC)cc6)c5s4)s3)c2n1,CCCCCCC1=CC=C(C2(C3=CC=C(CCCCCC)C=C3)C3=C(C=C4C(=C3)C3=C(C5=C(C=C(/C=C6\C(=O)C7=CC(Cl)=C(Cl)C=C7C6C(C#N)C#N)S5)S3)C4(C3=CC=C(CCCCCC)C=C3)C3=CC=C(CCCCCC)C=C3)C3=C2C2=C(C=C(/C=C4\C(=O)C5=C(C=C(Cl)C(Cl)=C5)C4=C(C#N)C#N)S2)S3)C=C1,0.84,13.74,73.6,8.5,8.4946176,0.0633223529411791,8.31,8.5,1:1.3,DIO,,0.5%,ITO/ZnO/active layer/MoO3/Ag,inverted,ZnO,ZnO,MoO3,MoO3,,chloroform,chloroform,100.0,-5.12,-3.14,,,,
105817,10.1002/aenm.202002142,10.1002/aenm.202002142,PBTZb,ITIC-4Cl,PBTZb,ITIC-4Cl,CCCCCCCCC(CCCCCC)Cn1nc2c(-c3cccs3)c(F)c(F)c(-c3ccc(-c4cc5c(-c6cccc(CC(CC)CCCC)c6)c6sccc6c(-c6cccc(CC(CC)CCCC)c6)c5s4)s3)c2n1,CCCCCCC1=CC=C(C2(C3=CC=C(CCCCCC)C=C3)C3=C(C=C4C(=C3)C3=C(C5=C(C=C(/C=C6\C(=O)C7=CC(Cl)=C(Cl)C=C7C6C(C#N)C#N)S5)S3)C4(C3=CC=C(CCCCCC)C=C3)C3=CC=C(CCCCCC)C=C3)C3=C2C2=C(C=C(/C=C4\C(=O)C5=C(C=C(Cl)C(Cl)=C5)C4=C(C#N)C#N)S2)S3)C=C1,0.88,19.08,72.0,12.09,12.089088,0.007543424317629,11.81,12.09,1:1.3,,,,ITO/ZnO/active layer/MoO3/Ag,inverted,ZnO,ZnO,MoO3,MoO3,,chloroform,chloroform,,-5.2,-3.23,,,,
105818,10.1002/aenm.202002142,10.1002/aenm.202002142,PBTZb,ITIC-4Cl,PBTZb,ITIC-4Cl,CCCCCCCCC(CCCCCC)Cn1nc2c(-c3cccs3)c(F)c(F)c(-c3ccc(-c4cc5c(-c6cccc(CC(CC)CCCC)c6)c6sccc6c(-c6cccc(CC(CC)CCCC)c6)c5s4)s3)c2n1,CCCCCCC1=CC=C(C2(C3=CC=C(CCCCCC)C=C3)C3=C(C=C4C(=C3)C3=C(C5=C(C=C(/C=C6\C(=O)C7=CC(Cl)=C(Cl)C=C7C6C(C#N)C#N)S5)S3)C4(C3=CC=C(CCCCCC)C=C3)C3=CC=C(CCCCCC)C=C3)C3=C2C2=C(C=C(/C=C4\C(=O)C5=C(C=C(Cl)C(Cl)=C5)C4=C(C#N)C#N)S2)S3)C=C1,0.87,20.89,72.7,13.21,13.2127161,0.0205609386828076,12.92,13.21,1:1.3,DIO,,0.5%,ITO/ZnO/active layer/MoO3/Ag,inverted,ZnO,ZnO,MoO3,MoO3,,chloroform,chloroform,,-5.2,-3.23,,,,
105819,10.1002/aenm.202002142,10.1002/aenm.202002142,PBTZb,ITIC-4Cl,PBTZb,ITIC-4Cl,CCCCCCCCC(CCCCCC)Cn1nc2c(-c3cccs3)c(F)c(F)c(-c3ccc(-c4cc5c(-c6cccc(CC(CC)CCCC)c6)c6sccc6c(-c6cccc(CC(CC)CCCC)c6)c5s4)s3)c2n1,CCCCCCC1=CC=C(C2(C3=CC=C(CCCCCC)C=C3)C3=C(C=C4C(=C3)C3=C(C5=C(C=C(/C=C6\C(=O)C7=CC(Cl)=C(Cl)C=C7C6C(C#N)C#N)S5)S3)C4(C3=CC=C(CCCCCC)C=C3)C3=CC=C(CCCCCC)C=C3)C3=C2C2=C(C=C(/C=C4\C(=O)C5=C(C=C(Cl)C(Cl)=C5)C4=C(C#N)C#N)S2)S3)C=C1,0.87,21.75,76.8,14.53,14.532479999999998,0.0170681348933137,14.34,14.53,1:1.3,DIO,,0.5%,ITO/ZnO/active layer/MoO3/Ag,inverted,ZnO,ZnO,MoO3,MoO3,,chloroform,chloroform,100.0,-5.2,-3.23,,,,
105820,10.1002/aenm.202003171,10.1002/aenm.202003171,PM6,PYF-T,PM6,PYF-T,COC(=O)C(C)(C)c1cc(C)cc(-c2sc3c4sc5cc(/C=C6/C(=O)c7cc(F)cc(c7)C(=O)/C6=C\c6cc(C(C)(C)C(=O)OC)c(-c7cc(C)cc(C(C)(C)C(=O)OC)c7)s6)sc5c4c(C(C)(C)C(=O)OC)ccc2-3)c1,CCCCCCCCCCCc1c(/C=C2\C(=O)c3c(ccc(C)c3F)C2=C(C#N)C#N)sc2c1sc1c3c4nsnc4c4c5sc6c(CCCCCCCCCCC)c(/C=C7\C(=O)c8c(ccc(-c9ccc(C)s9)c8F)C7=C(C#N)C#N)sc6c5n(C)c4c3n(C)c21,0.89,23.41,67.73,14.1,14.11147777,0.081402624113481,13.77,14.1,,,,,ITO/PEDOT:PSS/PM6:PYF-T/PNDIT-F3N/Ag,conventional,PNDIT-F3N,PNDIT-F3N,PEDOT:PSS,PEDOT:PSS,,,,,-5.56,-3.65,,,,
105821,10.1002/aenm.202003171,10.1002/aenm.202003171,PM6,PY-T,PM6,PY-T,COC(=O)C(C)(C)c1cc(C)cc(-c2sc3c4sc5cc(/C=C6/C(=O)c7cc(F)cc(c7)C(=O)/C6=C\c6cc(C(C)(C)C(=O)OC)c(-c7cc(C)cc(C(C)(C)C(=O)OC)c7)s6)sc5c4c(C(C)(C)C(=O)OC)ccc2-3)c1,CCCCCCCCCCCCC(CCCCCCCCCC)Cn1c2c3sc(/C=C4\C(=O)c5ccccc5C4=C(C#N)C#N)c(CCCCCCCCCCC)c3sc2c2c3nsnc3c3c4sc5c(CCCCCCCCCCC)c(/C=C6\C(=O)c7cc(-c8cccs8)ccc7C6=C(C#N)C#N)sc5c4n(CC(CCCCCCCCCC)CCCCCCCCCCCC)c3c21,0.95,17.86,65.01,11.09,11.0302467,0.5388034265103748,10.74,11.09,,,,,ITO/PEDOT:PSS/PM6:PY-T/PNDIT-F3N/Ag,conventional,PNDIT-F3N,PNDIT-F3N,PEDOT:PSS,PEDOT:PSS,,,,,-5.56,-3.65,,-5.63,-3.72,
105822,10.1002/aenm.202003367,10.1002/aenm.202003367,PBDB-T,P(BDT2BOY5-H),PBDB-T,P(BDT2BOY5-H),CCCCC(CC)Cc1ccc(-c2c3cc(-c4ccc(-c5sc(-c6cccs6)c6c5C(=O)c5c(CC(CC)CCCC)sc(CC(CC)CCCC)c5C6=O)s4)sc3c(-c3ccc(CC(CC)CCCC)s3)c3ccsc23)s1,CCCCCCCCCCCc1c(/C=C2\C(=O)c3ccccc3C2=C(C#N)C#N)sc2c1sc1c3c4nsnc4c4c5sc6c(CCCCCCCCCCC)c(/C=C7\C(=O)c8cc(-c9cc%10c(-c%11ccc(CC(CC)CCCC)s%11)c%11sccc%11c(-c%11ccc(CC(CC)CCCC)s%11)c%10s9)ccc8C7=C(C#N)C#N)sc6c5n(CC(CCCC)CCCCCC)c4c3n(CC(CCCC)CCCCCC)c21,0.92,18.61,51.0,8.81,8.731812000000001,0.8874914869466406,8.65,8.81,1:1,,,,ITO/PEDOT:PSS/active layer/PDINO/Ag,conventional,PDINO,PDINO,PEDOT:PSS,PEDOT:PSS,,chloroform,chloroform,,-5.33,-3.48,,-5.6,-4.15,
