Repository: JiYiqaq/PCE-KA-GNN

# Data directory

- `raw/Active_Database.csv` is the immutable source dataset bundled under CC BY 4.0. Do not overwrite it with processed data.
- `processed/` is created and populated by the training pipeline. Generated `.pt` and `.pth` caches are intentionally ignored by Git because they can exceed GitHub's normal single-file limit.

See `../DATA_LICENSE.md` for provenance, license and checksum information.

File: data/raw/Active_Database.csv (part 388 of 471)
id,doi,doi_norm,donor,acceptor,donor_canonical,acceptor_canonical,donor_smiles,acceptor_smiles,voc,jsc,ff,pce,pce_recomputed,pce_relative_error_percent,pce_avg,pce_best,d_a_ratio,additive,additive_canonical,additive_ratio,device_structure,device_type,etl,etl_canonical,htl,htl_canonical,active_layer_thickness,solvent,solvent_canonical,annealing_temp,homo_d,lumo_d,eg_d,homo_a,lumo_a,eg_a
105823,10.1002/aenm.202003367,10.1002/aenm.202003367,PBDB-T,P(BDT2BOY5-F),PBDB-T,P(BDT2BOY5-F),CCCCC(CC)Cc1ccc(-c2c3cc(-c4ccc(-c5sc(-c6cccs6)c6c5C(=O)c5c(CC(CC)CCCC)sc(CC(CC)CCCC)c5C6=O)s4)sc3c(-c3ccc(CC(CC)CCCC)s3)c3ccsc23)s1,CCCCCCCCCCCc1c(/C=C2\C(=O)c3ccccc3C2=C(C#N)C#N)sc2c1sc1c3c4nsnc4c4c5sc6c(CCCCCCCCCCC)c(/C=C7\C(=O)c8cc(-c9cc%10c(-c%11cc(F)c(CC(CC)CCCC)s%11)c%11sccc%11c(-c%11cc(F)c(CC(CC)CCCC)s%11)c%10s9)ccc8C7=C(C#N)C#N)sc6c5n(CC(CCCC)CCCCCC)c4c3n(CC(CCCC)CCCCCC)c21,0.92,19.03,55.0,9.83,9.62918,2.0429298067141426,9.64,9.83,1:1,,,,ITO/PEDOT:PSS/active layer/PDINO/Ag,conventional,PDINO,PDINO,PEDOT:PSS,PEDOT:PSS,,chloroform,chloroform,,-5.33,-3.48,,-5.61,-4.16,
105824,10.1002/aenm.202003367,10.1002/aenm.202003367,PBDB-T,P(BDT2BOY5-Cl),PBDB-T,P(BDT2BOY5-Cl),CCCCC(CC)Cc1ccc(-c2c3cc(-c4ccc(-c5sc(-c6cccs6)c6c5C(=O)c5c(CC(CC)CCCC)sc(CC(CC)CCCC)c5C6=O)s4)sc3c(-c3ccc(CC(CC)CCCC)s3)c3ccsc23)s1,CCCCCCCCCCCc1c(/C=C2\C(=O)c3ccccc3C2=C(C#N)C#N)sc2c1sc1c3c4nsnc4c4c5sc6c(CCCCCCCCCCC)c(/C=C7\C(=O)c8cc(-c9cc%10c(-c%11cc(Cl)c(CC(CC)CCCC)s%11)c%11sccc%11c(-c%11cc(Cl)c(CC(CC)CCCC)s%11)c%10s9)ccc8C7=C(C#N)C#N)sc6c5n(CC(CCCC)CCCCCC)c4c3n(CC(CCCC)CCCCCC)c21,0.92,18.72,63.0,11.12,10.850112,2.4270503597122293,10.67,11.12,1:1,,,,ITO/PEDOT:PSS/active layer/PDINO/Ag,conventional,PDINO,PDINO,PEDOT:PSS,PEDOT:PSS,,chloroform,chloroform,,-5.33,-3.48,,-5.62,-4.18,
105825,10.1002/aenm.202003367,10.1002/aenm.202003367,PBDB-T,Y5-2BO,PBDB-T,Y5,CCCCC(CC)Cc1ccc(-c2c3cc(-c4ccc(-c5sc(-c6cccs6)c6c5C(=O)c5c(CC(CC)CCCC)sc(CC(CC)CCCC)c5C6=O)s4)sc3c(-c3ccc(CC(CC)CCCC)s3)c3ccsc23)s1,CCCCCCCCCCCc1c(/C=C2\C(=O)c3ccccc3C2=C(C#N)C#N)sc2c1sc1c3c4nsnc4c4c5sc6c(CCCCCCCCCCC)c(/C=C7\C(=O)c8ccccc8C7=C(C#N)C#N)sc6c5n(CC(CC)CCCC)c4c3n(CC(CC)CCCC)c21,0.89,13.04,60.0,7.02,6.963359999999999,0.8068376068376168,6.91,7.02,1:1,,,,ITO/PEDOT:PSS/active layer/PDINO/Ag,conventional,PDINO,PDINO,PEDOT:PSS,PEDOT:PSS,,chloroform,chloroform,,-5.33,-3.48,,-5.68,-4.28,
105826,10.1002/aenm.202003367,10.1002/aenm.202003367,PBDB-T,P(NDI2OD-T2),PBDB-T,P(NDI2OD-T2),CCCCC(CC)Cc1ccc(-c2c3cc(-c4ccc(-c5sc(-c6cccs6)c6c5C(=O)c5c(CC(CC)CCCC)sc(CC(CC)CCCC)c5C6=O)s4)sc3c(-c3ccc(CC(CC)CCCC)s3)c3ccsc23)s1,CCCCCCCCCCC(CCCCCCCC)CN1C(=O)c2ccc3c4c(c(-c5ccc(-c6cccs6)s5)cc(c24)C1=O)C(=O)N(C(CCCCCCCC)CCCCCCCCCC)C3=O,0.86,13.08,52.0,6.0,5.849376,2.5104000000000086,5.86,6.0,1:1,,,,ITO/PEDOT:PSS/active layer/PDINO/Ag,conventional,PDINO,PDINO,PEDOT:PSS,PEDOT:PSS,,chloroform,chloroform,,-5.33,-3.48,,-5.49,-4.05,
105827,10.1002/aenm.202102559,10.1002/aenm.202102559,JD40,PJTET,JD40,PJTET,CCCCCCC(CCCC)Cc1csc(-c2cc3c4nsnc4c4cc(-c5cc(CC(CCCC)CCCCCC)c(-c6cc7c(-c8ccc(CC(CC)CCCC)s8)c8sccc8c(-c8ccc(CC(CC)CCCC)s8)c7s6)s5)sc4c3s2)c1,CCCCCCCCCCCCC(CCCCCCCCCC)Cn1c2c3sc(/C=C4\C(=O)c5ccccc5C4=C(C#N)C#N)c(CCCCCCCCCCC)c3sc2c2c3nsnc3c3c4sc5c(CCCCCCCCCCC)c(/C=C6\C(=O)c7cc(-c8ccc(CCc9cccs9)s8)ccc7C6=C(C#N)C#N)sc5c4n(CC(CCCCCCCCCC)CCCCCCCCCCCC)c3c21,0.92,18.58,63.84,10.93,10.91255424,0.1596135407136421,10.56,10.93,,,,,ITO/PEDOT:PSS/JD40:Acceptor/PNDIT-F3N-Br/Ag,conventional,PNDIT-F3N-Br,PNDIT-F3N-Br,PEDOT:PSS,PEDOT:PSS,110.0,,,,-5.38,-3.32,,-5.56,-3.78,
105828,10.1002/aenm.202102559,10.1002/aenm.202102559,JD40,PJTVT,JD40,PJTVT,CCCCCCC(CCCC)Cc1csc(-c2cc3c4nsnc4c4cc(-c5cc(CC(CCCC)CCCCCC)c(-c6cc7c(-c8ccc(CC(CC)CCCC)s8)c8sccc8c(-c8ccc(CC(CC)CCCC)s8)c7s6)s5)sc4c3s2)c1,CCCCCCCCCCCCC(CCCCCCCCCC)Cn1c2c3sc(/C=C4\C(=O)c5ccccc5C4=C(C#N)C#N)c(CCCCCCCCCCC)c3sc2c2c3nsnc3c3c4sc5c(CCCCCCCCCCC)c(/C=C6\C(=O)c7cc(-c8ccc(/C=C/c9cccs9)s8)ccc7C6=C(C#N)C#N)sc5c4n(CC(CCCCCCCCCC)CCCCCCCCCCCC)c3c21,0.89,23.75,76.4,16.13,16.14905,0.1181029138251705,15.94,16.13,,,,,ITO/PEDOT:PSS/JD40:Acceptor/PNDIT-F3N-Br/Ag,conventional,PNDIT-F3N-Br,PNDIT-F3N-Br,PEDOT:PSS,PEDOT:PSS,110.0,,,,-5.38,-3.32,,-5.57,-3.69,
105829,10.1002/aenm.202103193,10.1002/aenm.202103193,JD40,PA-5,JD40,PY-T,CCCCCCC(CCCC)Cc1csc(-c2cc3c4nsnc4c4cc(-c5cc(CC(CCCC)CCCCCC)c(-c6cc7c(-c8ccc(CC(CC)CCCC)s8)c8sccc8c(-c8ccc(CC(CC)CCCC)s8)c7s6)s5)sc4c3s2)c1,CCCCCCCCCCCCC(CCCCCCCCCC)Cn1c2c3sc(/C=C4\C(=O)c5ccccc5C4=C(C#N)C#N)c(CCCCCCCCCCC)c3sc2c2c3nsnc3c3c4sc5c(CCCCCCCCCCC)c(/C=C6\C(=O)c7cc(-c8cccs8)ccc7C6=C(C#N)C#N)sc5c4n(CC(CCCCCCCCCC)CCCCCCCCCCCC)c3c21,0.87,24.05,76.88,16.11,16.0859868,0.1490577281191734,15.5,16.11,,,,,ITO/PEDOT:PSS/JD40:PA-5/PNDIT-F3N/Ag,conventional,PNDIT-F3N,PNDIT-F3N,PEDOT:PSS,PEDOT:PSS,,chloroform,chloroform,,-5.38,-3.32,,-5.61,-3.72,
105830,10.1002/aenm.202103193,10.1002/aenm.202103193,JD40,PA-6-L,JD40,PA-6-L,CCCCCCC(CCCC)Cc1csc(-c2cc3c4nsnc4c4cc(-c5cc(CC(CCCC)CCCCCC)c(-c6cc7c(-c8ccc(CC(CC)CCCC)s8)c8sccc8c(-c8ccc(CC(CC)CCCC)s8)c7s6)s5)sc4c3s2)c1,CCCCCCCCCCCCC(CCCCCCCCCC)Cn1c2c3sc(/C=C4\C(=O)c5ccccc5C4=C(C#N)C#N)c(CCCCCCCCCCC)c3sc2c2c3nsnc3c3c4sc5c(CCCCCCCCCCC)c(/C=C6\C(=O)c7ccc(-c8cccs8)cc7C6=C(C#N)C#N)sc5c4n(CC(CCCCCCCCCC)CCCCCCCCCCCC)c3c21,0.92,22.13,72.99,14.81,14.86047204,0.340797029034429,14.4,14.81,,,,,ITO/PEDOT:PSS/JD40:PA-6-L/PNDIT-F3N/Ag,conventional,PNDIT-F3N,PNDIT-F3N,PEDOT:PSS,PEDOT:PSS,,chloroform,chloroform,,-5.38,-3.32,,-5.67,-3.8,
105831,10.1002/aenm.202103193,10.1002/aenm.202103193,JD40,PA6-M,JD40,PA-6-L,CCCCCCC(CCCC)Cc1csc(-c2cc3c4nsnc4c4cc(-c5cc(CC(CCCC)CCCCCC)c(-c6cc7c(-c8ccc(CC(CC)CCCC)s8)c8sccc8c(-c8ccc(CC(CC)CCCC)s8)c7s6)s5)sc4c3s2)c1,CCCCCCCCCCCCC(CCCCCCCCCC)Cn1c2c3sc(/C=C4\C(=O)c5ccccc5C4=C(C#N)C#N)c(CCCCCCCCCCC)c3sc2c2c3nsnc3c3c4sc5c(CCCCCCCCCCC)c(/C=C6\C(=O)c7ccc(-c8cccs8)cc7C6=C(C#N)C#N)sc5c4n(CC(CCCCCCCCCC)CCCCCCCCCCCC)c3c21,0.92,22.42,72.41,14.99,14.935576240000003,0.3630671114075853,14.53,14.99,,,,,ITO/PEDOT:PSS/JD40:PA-6-M/PNDIT-F3N/Ag,conventional,PNDIT-F3N,PNDIT-F3N,PEDOT:PSS,PEDOT:PSS,,chloroform,chloroform,,-5.38,-3.32,,-5.65,-3.78,
105832,10.1002/aenm.202103193,10.1002/aenm.202103193,JD40,PA6-H,JD40,PA-6-L,CCCCCCC(CCCC)Cc1csc(-c2cc3c4nsnc4c4cc(-c5cc(CC(CCCC)CCCCCC)c(-c6cc7c(-c8ccc(CC(CC)CCCC)s8)c8sccc8c(-c8ccc(CC(CC)CCCC)s8)c7s6)s5)sc4c3s2)c1,CCCCCCCCCCCCC(CCCCCCCCCC)Cn1c2c3sc(/C=C4\C(=O)c5ccccc5C4=C(C#N)C#N)c(CCCCCCCCCCC)c3sc2c2c3nsnc3c3c4sc5c(CCCCCCCCCCC)c(/C=C6\C(=O)c7ccc(-c8cccs8)cc7C6=C(C#N)C#N)sc5c4n(CC(CCCCCCCCCC)CCCCCCCCCCCC)c3c21,0.92,20.53,67.36,12.78,12.722687360000002,0.4484557120500585,12.46,12.78,,,,,ITO/PEDOT:PSS/JD40:PA-6-H/PNDIT-F3N/Ag,conventional,PNDIT-F3N,PNDIT-F3N,PEDOT:PSS,PEDOT:PSS,,chlorobenzene,chlorobenzene,,-5.38,-3.32,,-5.65,-3.75,
105833,10.1002/aenm.202103239,10.1002/aenm.202103239,PBDB-T,RRd-C12,PBDB-T,RRd-C12,CCCCC(CC)Cc1ccc(-c2c3cc(-c4ccc(-c5sc(-c6cccs6)c6c5C(=O)c5c(CC(CC)CCCC)sc(CC(CC)CCCC)c5C6=O)s4)sc3c(-c3ccc(CC(CC)CCCC)s3)c3ccsc23)s1,,0.93,19.14,54.0,9.39,9.612108,2.3653674121405794,9.28,9.39,1:1,,,,ITO/PEDOT:PSS/active layer/PFN-Br/Ag,conventional,PFN-Br,PFN-Br,PEDOT:PSS,PEDOT:PSS,,chlorobenzene,chlorobenzene,,-5.33,-3.48,,,,
105834,10.1002/aenm.202103239,10.1002/aenm.202103239,PBDB-T,RRd-C20,PBDB-T,RRd-C20,CCCCC(CC)Cc1ccc(-c2c3cc(-c4ccc(-c5sc(-c6cccs6)c6c5C(=O)c5c(CC(CC)CCCC)sc(CC(CC)CCCC)c5C6=O)s4)sc3c(-c3ccc(CC(CC)CCCC)s3)c3ccsc23)s1,,0.93,19.67,63.0,11.59,11.524653,0.5638222605694491,11.31,11.59,1:1,,,,ITO/PEDOT:PSS/active layer/PFN-Br/Ag,conventional,PFN-Br,PFN-Br,PEDOT:PSS,PEDOT:PSS,,chlorobenzene,chlorobenzene,,-5.33,-3.48,,,,
105835,10.1002/aenm.202103239,10.1002/aenm.202103239,PBDB-T,RRd-C24,PBDB-T,RRd-C24,CCCCC(CC)Cc1ccc(-c2c3cc(-c4ccc(-c5sc(-c6cccs6)c6c5C(=O)c5c(CC(CC)CCCC)sc(CC(CC)CCCC)c5C6=O)s4)sc3c(-c3ccc(CC(CC)CCCC)s3)c3ccsc23)s1,,0.93,20.34,67.0,12.18,12.673854,4.054630541871912,12.04,12.18,1:1,,,,ITO/PEDOT:PSS/active layer/PFN-Br/Ag,conventional,PFN-Br,PFN-Br,PEDOT:PSS,PEDOT:PSS,,chlorobenzene,chlorobenzene,,-5.33,-3.48,,,,
105836,10.1002/aenm.202103239,10.1002/aenm.202103239,PBDB-T,RRg-C20,PBDB-T,RRg-C20,CCCCC(CC)Cc1ccc(-c2c3cc(-c4ccc(-c5sc(-c6cccs6)c6c5C(=O)c5c(CC(CC)CCCC)sc(CC(CC)CCCC)c5C6=O)s4)sc3c(-c3ccc(CC(CC)CCCC)s3)c3ccsc23)s1,CCCCCCCCCCC(CCCCCCCC)Cn1c2c3sc(/C=C4/C(=O)c5ccccc5C4=C(C#N)C#N)cc3sc2c2c3nsnc3c3c4sc5cc(/C=C6/C(=O)c7cc(-c8cc9c(-c%10cc(Cl)c(CC(CC)CCCC)s%10)c%10sccc%10c(-c%10cc(Cl)c(CC(CC)CCCC)s%10)c9s8)ccc7C6=C(C#N)C#N)sc5c4n(CC(CCCCCCCC)CCCCCCCCCC)c3c21,0.88,23.54,73.0,15.12,15.122096,0.013862433862433,14.63,15.12,1:1,,,,ITO/PEDOT:PSS/active layer/PFN-Br/Ag,conventional,PFN-Br,PFN-Br,PEDOT:PSS,PEDOT:PSS,,chlorobenzene,chlorobenzene,,-5.33,-3.48,,-5.66,-3.95,
105837,10.1002/aenm.202103239,10.1002/aenm.202103239,PBDB-T,RRg-C24,PBDB-T,RRg-C24,CCCCC(CC)Cc1ccc(-c2c3cc(-c4ccc(-c5sc(-c6cccs6)c6c5C(=O)c5c(CC(CC)CCCC)sc(CC(CC)CCCC)c5C6=O)s4)sc3c(-c3ccc(CC(CC)CCCC)s3)c3ccsc23)s1,CCCCCCCCCCCCC(CCCCCCCCCC)Cn1c2c3sc(/C=C4/C(=O)c5ccccc5C4=C(C#N)C#N)cc3sc2c2c3nsnc3c3c4sc5cc(/C=C6/C(=O)c7cc(-c8cc9c(-c%10cc(Cl)c(CC(CC)CCCC)s%10)c%10sccc%10c(-c%10cc(Cl)c(CC(CC)CCCC)s%10)c9s8)ccc7C6=C(C#N)C#N)sc5c4n(CC(CCCCCCCCCC)CCCCCCCCCCCC)c3c21,0.88,21.67,71.0,13.53,13.539416,0.0695934959349715,13.27,13.53,1:1,,,,ITO/PEDOT:PSS/active layer/PFN-Br/Ag,conventional,PFN-Br,PFN-Br,PEDOT:PSS,PEDOT:PSS,,chlorobenzene,chlorobenzene,,-5.33,-3.48,,-5.68,-3.93,
105838,10.1002/aenm.202103371,10.1002/aenm.202103371,PM6,BTP-eC9,PM6,BTP-eC9,COC(=O)C(C)(C)c1cc(C)cc(-c2sc3c4sc5cc(/C=C6/C(=O)c7cc(F)cc(c7)C(=O)/C6=C\c6cc(C(C)(C)C(=O)OC)c(-c7cc(C)cc(C(C)(C)C(=O)OC)c7)s6)sc5c4c(C(C)(C)C(=O)OC)ccc2-3)c1,CCCCCCCCCc1c(C=C2C(=O)c3cc(Cl)c(Cl)cc3C2=C(C#N)C#N)sc2c1sc1c3c4nsnc4c4c5sc6c(CCCCCCCCC)c(C=C7C(=O)c8cc(Cl)c(Cl)cc8C7=C(C#N)C#N)sc6c5n(CC(CCCC)CCCCCC)c4c3n(CC(CCCC)CCCCCC)c21,0.842,26.58,76.75,17.18,17.176926299999998,0.0178911525029198,16.96,17.18,,,,,ITO/PEDOT:PSS/active layer/PDIN/Ag,conventional,PDIN,PDIN,PEDOT:PSS,PEDOT:PSS,,,,,-5.56,-3.65,,-5.665,-4.165,
105842,10.1002/aenm.202103371,10.1002/aenm.202103371,PM6,IDIC,PM6,IDIC,COC(=O)C(C)(C)c1cc(C)cc(-c2sc3c4sc5cc(/C=C6/C(=O)c7cc(F)cc(c7)C(=O)/C6=C\c6cc(C(C)(C)C(=O)OC)c(-c7cc(C)cc(C(C)(C)C(=O)OC)c7)s6)sc5c4c(C(C)(C)C(=O)OC)ccc2-3)c1,CCCCCCC1(CCCCCC)c2cc3c(cc2-c2sc(/C=C4\C(=O)c5ccccc5C4=C(C#N)C#N)cc21)C(CCCCCC)(CCCCCC)c1cc(/C=C2\C(=O)c4ccccc4C2=C(C#N)C#N)sc1-3,0.923,17.2,75.96,12.06,12.05910576,0.007414925373142,11.68,12.06,,,,,ITO/PEDOT:PSS/active layer/PDIN/Ag,conventional,PDIN,PDIN,PEDOT:PSS,PEDOT:PSS,,,,,-5.56,-3.65,,-5.69,-3.91,
105843,10.1002/aenm.202103371,10.1002/aenm.202103371,PM6,BTP-eC9,PM6,BTP-eC9,COC(=O)C(C)(C)c1cc(C)cc(-c2sc3c4sc5cc(/C=C6/C(=O)c7cc(F)cc(c7)C(=O)/C6=C\c6cc(C(C)(C)C(=O)OC)c(-c7cc(C)cc(C(C)(C)C(=O)OC)c7)s6)sc5c4c(C(C)(C)C(=O)OC)ccc2-3)c1,CCCCCCCCCc1c(C=C2C(=O)c3cc(Cl)c(Cl)cc3C2=C(C#N)C#N)sc2c1sc1c3c4nsnc4c4c5sc6c(CCCCCCCCC)c(C=C7C(=O)c8cc(Cl)c(Cl)cc8C7=C(C#N)C#N)sc6c5n(CC(CCCC)CCCCCC)c4c3n(CC(CCCC)CCCCCC)c21,0.84,25.88,76.36,16.6,16.60005312,0.0003199999999813,16.26,16.6,,,,,ITO/PEDOT:PSS/active layer/PDIN/Ag,conventional,PDIN,PDIN,PEDOT:PSS,PEDOT:PSS,,,,,-5.56,-3.65,,-5.665,-4.165,
105847,10.1002/aenm.202103371,10.1002/aenm.202103371,PM6,IDIC,PM6,IDIC,COC(=O)C(C)(C)c1cc(C)cc(-c2sc3c4sc5cc(/C=C6/C(=O)c7cc(F)cc(c7)C(=O)/C6=C\c6cc(C(C)(C)C(=O)OC)c(-c7cc(C)cc(C(C)(C)C(=O)OC)c7)s6)sc5c4c(C(C)(C)C(=O)OC)ccc2-3)c1,CCCCCCC1(CCCCCC)c2cc3c(cc2-c2sc(/C=C4\C(=O)c5ccccc5C4=C(C#N)C#N)cc21)C(CCCCCC)(CCCCCC)c1cc(/C=C2\C(=O)c4ccccc4C2=C(C#N)C#N)sc1-3,0.91,16.58,74.97,11.31,11.31132366,0.0117034482758675,11.03,11.31,,,,,ITO/PEDOT:PSS/active layer/PDIN/Ag,conventional,PDIN,PDIN,PEDOT:PSS,PEDOT:PSS,,,,,-5.56,-3.65,,-5.69,-3.91,
105848,10.1002/aenm.202103684,10.1002/aenm.202103684,PBDF-NS,Y6,PBDF-NS,Y6,CCCCCCCCC(CCCCCC)CSc1ccc2cc(-c3c4cc(-c5ccc(-c6c(F)c(F)c(-c7cccs7)c7nn(CC(CCCCCC)CCCCCCCC)nc67)s5)oc4c(-c4ccc5cc(SCC(CCCCCC)CCCCCCCC)ccc5c4)c4ccoc34)ccc2c1,CCCCCCCCCCCc1c(/C=C2\C(=O)c3cc(F)c(F)cc3C2=C(C#N)C#N)sc2c1sc1c3c4nsnc4c4c5sc6c(CCCCCCCCCCC)c(/C=C7\C(=O)c8cc(F)c(F)cc8C7=C(C#N)C#N)sc6c5n(CC(CC)CCCC)c4c3n(CC(CC)CCCC)c21,0.728,26.88,72.9,14.26,14.26553856,0.0388398316970529,13.88,14.26,1:1.2,,,,ITO/PEDOT:PSS/active layer/PNDIT-F3N/Ag,conventional,PNDIT-F3N,PNDIT-F3N,PEDOT:PSS,PEDOT:PSS,,CF,chloroform,,-5.44,-3.35,,-5.65,-4.09,
105849,10.1002/aenm.202103684,10.1002/aenm.202103684,PBDF-NS,LC301,PBDF-NS,LC301,CCCCCCCCC(CCCCCC)CSc1ccc2cc(-c3c4cc(-c5ccc(-c6c(F)c(F)c(-c7cccs7)c7nn(CC(CCCCCC)CCCCCCCC)nc67)s5)oc4c(-c4ccc5cc(SCC(CCCCCC)CCCCCCCC)ccc5c4)c4ccoc34)ccc2c1,CCCCCCC(CCCC)Cc1c(/C=C2\C(=O)c3cscc3C2=C(C#N)C#N)sc2c1sc1c3c4nsnc4c4c5sc6c(CC(CCCC)CCCCCC)c(/C=C7\C(=O)c8cc(F)c(F)cc8C7=C(C#N)C#N)sc6c5n(CC(CC)CCCC)c4c3n(CC(CC)CCCC)c21,0.857,23.9,74.4,15.24,15.2388312,0.0076692913385846,14.82,15.24,1:1.2,,,,ITO/PEDOT:PSS/active layer/PNDIT-F3N/Ag,conventional,PNDIT-F3N,PNDIT-F3N,PEDOT:PSS,PEDOT:PSS,,CF,chloroform,,-5.44,-3.35,,-5.66,-3.87,
105851,10.1002/aenm.202103684,10.1002/aenm.202103684,PBDF-NS,PY-IT,PBDF-NS,PY-IT,CCCCCCCCC(CCCCCC)CSc1ccc2cc(-c3c4cc(-c5ccc(-c6c(F)c(F)c(-c7cccs7)c7nn(CC(CCCCCC)CCCCCCCC)nc67)s5)oc4c(-c4ccc5cc(SCC(CCCCCC)CCCCCCCC)ccc5c4)c4ccoc34)ccc2c1,CCCCCCCCCCCc1c(/C=C2\C(=O)c3ccccc3C2=C(C#N)C#N)sc2c1sc1c3c4nsnc4c4c5sc6c(CCCCCCCCCCC)c(/C=C7\C(=O)c8cc(-c9cccs9)ccc8C7=C(C#N)C#N)sc6c5n(CC(CCCCCCCC)CCCCCCCCCC)c4c3n(CC(CCCCCCCC)CCCCCCCCCC)c21,0.859,25.24,74.6,16.17,16.174145359999997,0.0256361162646594,15.7,16.17,1:1.2,,,,ITO/PEDOT:PSS/active layer/PNDIT-F3N/Ag,conventional,PNDIT-F3N,PNDIT-F3N,PEDOT:PSS,PEDOT:PSS,,CF,chloroform,,-5.44,-3.35,,-5.68,-3.94,
105852,10.1002/aenm.202202224,10.1002/aenm.202202224,PM6,BTP-eC9,PM6,BTP-eC9,COC(=O)C(C)(C)c1cc(C)cc(-c2sc3c4sc5cc(/C=C6/C(=O)c7cc(F)cc(c7)C(=O)/C6=C\c6cc(C(C)(C)C(=O)OC)c(-c7cc(C)cc(C(C)(C)C(=O)OC)c7)s6)sc5c4c(C(C)(C)C(=O)OC)ccc2-3)c1,CCCCCCCCCc1c(C=C2C(=O)c3cc(Cl)c(Cl)cc3C2=C(C#N)C#N)sc2c1sc1c3c4nsnc4c4c5sc6c(CCCCCCCCC)c(C=C7C(=O)c8cc(Cl)c(Cl)cc8C7=C(C#N)C#N)sc6c5n(CC(CCCC)CCCCCC)c4c3n(CC(CCCC)CCCCCC)c21,0.84,25.56,74.0,15.64,15.888095999999996,1.586291560102281,15.28,15.64,,,,,ITO/PEDOT:PSS/active layer/PFN-Br/Ag,conventional,PFN-Br,PFN-Br,PEDOT:PSS,PEDOT:PSS,,toluene,toluene,,-5.56,-3.65,,-5.665,-4.165,
105853,10.1002/aenm.202202224,10.1002/aenm.202202224,PM6-OEG3,BTP-eC9,PM6-OEG3,BTP-eC9,,CCCCCCCCCc1c(C=C2C(=O)c3cc(Cl)c(Cl)cc3C2=C(C#N)C#N)sc2c1sc1c3c4nsnc4c4c5sc6c(CCCCCCCCC)c(C=C7C(=O)c8cc(Cl)c(Cl)cc8C7=C(C#N)C#N)sc6c5n(CC(CCCC)CCCCCC)c4c3n(CC(CCCC)CCCCCC)c21,0.84,26.97,75.0,17.06,16.9911,0.4038686987104296,16.91,17.06,,,,,ITO/PEDOT:PSS/active layer/PFN-Br/Ag,conventional,PFN-Br,PFN-Br,PEDOT:PSS,PEDOT:PSS,,toluene,toluene,,,,,-5.665,-4.165,
105854,10.1002/aenm.202202224,10.1002/aenm.202202224,PM6-OEG5,BTP-eC9,PM6-OEG5,BTP-eC9,,CCCCCCCCCc1c(C=C2C(=O)c3cc(Cl)c(Cl)cc3C2=C(C#N)C#N)sc2c1sc1c3c4nsnc4c4c5sc6c(CCCCCCCCC)c(C=C7C(=O)c8cc(Cl)c(Cl)cc8C7=C(C#N)C#N)sc6c5n(CC(CCCC)CCCCCC)c4c3n(CC(CCCC)CCCCCC)c21,0.84,27.08,78.0,17.74,17.742816,0.0158737316798354,17.34,17.74,,,,,ITO/PEDOT:PSS/active layer/PFN-Br/Ag,conventional,PFN-Br,PFN-Br,PEDOT:PSS,PEDOT:PSS,,toluene,toluene,,,,,-5.665,-4.165,
105855,10.1002/aenm.202202224,10.1002/aenm.202202224,PM6-OEG10,BTP-eC9,PM6-OEG10,BTP-eC9,,CCCCCCCCCc1c(C=C2C(=O)c3cc(Cl)c(Cl)cc3C2=C(C#N)C#N)sc2c1sc1c3c4nsnc4c4c5sc6c(CCCCCCCCC)c(C=C7C(=O)c8cc(Cl)c(Cl)cc8C7=C(C#N)C#N)sc6c5n(CC(CCCC)CCCCCC)c4c3n(CC(CCCC)CCCCCC)c21,0.83,26.67,73.0,16.06,16.159353,0.618636363636368,15.87,16.06,,,,,ITO/PEDOT:PSS/active layer/PFN-Br/Ag,conventional,PFN-Br,PFN-Br,PEDOT:PSS,PEDOT:PSS,,toluene,toluene,,,,,-5.665,-4.165,
105856,10.1002/aenm.202202224,10.1002/aenm.202202224,PM6-OEG20,BTP-eC9,PM6-OEG20,BTP-eC9,CCCCC(CC)Cc1sc(-c2c3cc(-c4ccc(-c5sc(-c6ccc(-c7cc8c(-c9cc(F)c(CC(CC)CCCC)s9)c9sc(-c%10ccc(C(=O)OCCOCCOCCOC(=O)c%11cccs%11)s%10)cc9c(-c9cc(F)c(CC(CC)CCCC)s9)c8s7)s6)c6c5C(=O)c5c(CC(CC)CCCC)sc(CC(CC)CCCC)c5C6=O)s4)sc3c(-c3cc(F)c(CC(CC)CCCC)s3)c3ccsc23)cc1F,CCCCCCCCCc1c(C=C2C(=O)c3cc(Cl)c(Cl)cc3C2=C(C#N)C#N)sc2c1sc1c3c4nsnc4c4c5sc6c(CCCCCCCCC)c(C=C7C(=O)c8cc(Cl)c(Cl)cc8C7=C(C#N)C#N)sc6c5n(CC(CCCC)CCCCCC)c4c3n(CC(CCCC)CCCCCC)c21,0.82,22.19,69.0,12.53,12.555102,0.2003351955307294,12.31,12.53,,,,,ITO/PEDOT:PSS/active layer/PFN-Br/Ag,conventional,PFN-Br,PFN-Br,PEDOT:PSS,PEDOT:PSS,,toluene,toluene,,-5.58,-3.75,,-5.665,-4.165,
105857,10.1002/aenm.202202224,10.1002/aenm.202202224,PM6,BTP-eC9,PM6,BTP-eC9,COC(=O)C(C)(C)c1cc(C)cc(-c2sc3c4sc5cc(/C=C6/C(=O)c7cc(F)cc(c7)C(=O)/C6=C\c6cc(C(C)(C)C(=O)OC)c(-c7cc(C)cc(C(C)(C)C(=O)OC)c7)s6)sc5c4c(C(C)(C)C(=O)OC)ccc2-3)c1,CCCCCCCCCc1c(C=C2C(=O)c3cc(Cl)c(Cl)cc3C2=C(C#N)C#N)sc2c1sc1c3c4nsnc4c4c5sc6c(CCCCCCCCC)c(C=C7C(=O)c8cc(Cl)c(Cl)cc8C7=C(C#N)C#N)sc6c5n(CC(CCCC)CCCCCC)c4c3n(CC(CCCC)CCCCCC)c21,0.82,19.31,67.0,10.59,10.608913999999997,0.178602455146336,10.3,10.59,,,,,TPU/PH1000/AI4083/active layer/PNDITF3N-Br/EGaIn,,PNDITF3N-Br,PNDIT-F3N-Br,AI4083,PEDOT:PSS,,toluene,,,-5.56,-3.65,,-5.665,-4.165,
105858,10.1002/aenm.202202224,10.1002/aenm.202202224,PM6,BTP-eC9,PM6,BTP-eC9,COC(=O)C(C)(C)c1cc(C)cc(-c2sc3c4sc5cc(/C=C6/C(=O)c7cc(F)cc(c7)C(=O)/C6=C\c6cc(C(C)(C)C(=O)OC)c(-c7cc(C)cc(C(C)(C)C(=O)OC)c7)s6)sc5c4c(C(C)(C)C(=O)OC)ccc2-3)c1,CCCCCCCCCc1c(C=C2C(=O)c3cc(Cl)c(Cl)cc3C2=C(C#N)C#N)sc2c1sc1c3c4nsnc4c4c5sc6c(CCCCCCCCC)c(C=C7C(=O)c8cc(Cl)c(Cl)cc8C7=C(C#N)C#N)sc6c5n(CC(CCCC)CCCCCC)c4c3n(CC(CCCC)CCCCCC)c21,0.81,19.72,62.0,9.82,9.903384,0.8491242362525335,9.59,9.82,,,,,TPU/PH1000/AI4083/active layer/PNDITF3N-Br/EGaIn,,PNDITF3N-Br,PNDIT-F3N-Br,AI4083,PEDOT:PSS,,toluene,,,-5.56,-3.65,,-5.665,-4.165,
105859,10.1002/aenm.202202224,10.1002/aenm.202202224,PM6,BTP-eC9,PM6,BTP-eC9,COC(=O)C(C)(C)c1cc(C)cc(-c2sc3c4sc5cc(/C=C6/C(=O)c7cc(F)cc(c7)C(=O)/C6=C\c6cc(C(C)(C)C(=O)OC)c(-c7cc(C)cc(C(C)(C)C(=O)OC)c7)s6)sc5c4c(C(C)(C)C(=O)OC)ccc2-3)c1,CCCCCCCCCc1c(C=C2C(=O)c3cc(Cl)c(Cl)cc3C2=C(C#N)C#N)sc2c1sc1c3c4nsnc4c4c5sc6c(CCCCCCCCC)c(C=C7C(=O)c8cc(Cl)c(Cl)cc8C7=C(C#N)C#N)sc6c5n(CC(CCCC)CCCCCC)c4c3n(CC(CCCC)CCCCCC)c21,0.81,19.51,61.0,9.63,9.639891,0.1027102803738281,9.06,9.63,,,,,TPU/PH1000/AI4083/active layer/PNDITF3N-Br/EGaIn,,PNDITF3N-Br,PNDIT-F3N-Br,AI4083,PEDOT:PSS,,toluene,,,-5.56,-3.65,,-5.665,-4.165,
105860,10.1002/aenm.202202224,10.1002/aenm.202202224,PM6,BTP-eC9,PM6,BTP-eC9,COC(=O)C(C)(C)c1cc(C)cc(-c2sc3c4sc5cc(/C=C6/C(=O)c7cc(F)cc(c7)C(=O)/C6=C\c6cc(C(C)(C)C(=O)OC)c(-c7cc(C)cc(C(C)(C)C(=O)OC)c7)s6)sc5c4c(C(C)(C)C(=O)OC)ccc2-3)c1,CCCCCCCCCc1c(C=C2C(=O)c3cc(Cl)c(Cl)cc3C2=C(C#N)C#N)sc2c1sc1c3c4nsnc4c4c5sc6c(CCCCCCCCC)c(C=C7C(=O)c8cc(Cl)c(Cl)cc8C7=C(C#N)C#N)sc6c5n(CC(CCCC)CCCCCC)c4c3n(CC(CCCC)CCCCCC)c21,0.73,18.4,33.0,4.37,4.43256,1.4315789473684095,4.11,4.37,,,,,TPU/PH1000/AI4083/active layer/PNDITF3N-Br/EGaIn,,PNDITF3N-Br,PNDIT-F3N-Br,AI4083,PEDOT:PSS,,toluene,,,-5.56,-3.65,,-5.665,-4.165,
105861,10.1002/aenm.202202224,10.1002/aenm.202202224,PM6,BTP-eC9,PM6,BTP-eC9,COC(=O)C(C)(C)c1cc(C)cc(-c2sc3c4sc5cc(/C=C6/C(=O)c7cc(F)cc(c7)C(=O)/C6=C\c6cc(C(C)(C)C(=O)OC)c(-c7cc(C)cc(C(C)(C)C(=O)OC)c7)s6)sc5c4c(C(C)(C)C(=O)OC)ccc2-3)c1,CCCCCCCCCc1c(C=C2C(=O)c3cc(Cl)c(Cl)cc3C2=C(C#N)C#N)sc2c1sc1c3c4nsnc4c4c5sc6c(CCCCCCCCC)c(C=C7C(=O)c8cc(Cl)c(Cl)cc8C7=C(C#N)C#N)sc6c5n(CC(CCCC)CCCCCC)c4c3n(CC(CCCC)CCCCCC)c21,0.6,9.27,30.0,1.68,1.6686,0.6785714285714332,1.37,1.68,,,,,TPU/PH1000/AI4083/active layer/PNDITF3N-Br/EGaIn,,PNDITF3N-Br,PNDIT-F3N-Br,AI4083,PEDOT:PSS,,toluene,,,-5.56,-3.65,,-5.665,-4.165,
105862,10.1002/aenm.202202224,10.1002/aenm.202202224,PM6-OEG5,BTP-eC9,PM6-OEG5,BTP-eC9,,CCCCCCCCCc1c(C=C2C(=O)c3cc(Cl)c(Cl)cc3C2=C(C#N)C#N)sc2c1sc1c3c4nsnc4c4c5sc6c(CCCCCCCCC)c(C=C7C(=O)c8cc(Cl)c(Cl)cc8C7=C(C#N)C#N)sc6c5n(CC(CCCC)CCCCCC)c4c3n(CC(CCCC)CCCCCC)c21,0.82,21.56,69.0,12.05,12.198648,1.2335933609958332,11.78,12.05,,,,,TPU/PH1000/AI4083/active layer/PNDITF3N-Br/EGaIn,intrinsically stretchable,PNDITF3N-Br,PNDIT-F3N-Br,AI4083,PEDOT:PSS,,,,,,,,-5.665,-4.165,
105863,10.1002/aenm.202202224,10.1002/aenm.202202224,PM6-OEG5,BTP-eC9,PM6-OEG5,BTP-eC9,,CCCCCCCCCc1c(C=C2C(=O)c3cc(Cl)c(Cl)cc3C2=C(C#N)C#N)sc2c1sc1c3c4nsnc4c4c5sc6c(CCCCCCCCC)c(C=C7C(=O)c8cc(Cl)c(Cl)cc8C7=C(C#N)C#N)sc6c5n(CC(CCCC)CCCCCC)c4c3n(CC(CCCC)CCCCCC)c21,0.81,21.65,67.0,11.65,11.749455,0.8536909871244699,11.25,11.65,,,,,TPU/PH1000/AI4083/active layer/PNDITF3N-Br/EGaIn,intrinsically stretchable,PNDITF3N-Br,PNDIT-F3N-Br,AI4083,PEDOT:PSS,,,,,,,,-5.665,-4.165,
105864,10.1002/aenm.202202224,10.1002/aenm.202202224,PM6-OEG5,BTP-eC9,PM6-OEG5,BTP-eC9,,CCCCCCCCCc1c(C=C2C(=O)c3cc(Cl)c(Cl)cc3C2=C(C#N)C#N)sc2c1sc1c3c4nsnc4c4c5sc6c(CCCCCCCCC)c(C=C7C(=O)c8cc(Cl)c(Cl)cc8C7=C(C#N)C#N)sc6c5n(CC(CCCC)CCCCCC)c4c3n(CC(CCCC)CCCCCC)c21,0.81,21.8,65.0,11.39,11.4777,0.7699736611062326,11.12,11.39,,,,,TPU/PH1000/AI4083/active layer/PNDITF3N-Br/EGaIn,intrinsically stretchable,PNDITF3N-Br,PNDIT-F3N-Br,AI4083,PEDOT:PSS,,,,,,,,-5.665,-4.165,
105865,10.1002/aenm.202202224,10.1002/aenm.202202224,PM6-OEG5,BTP-eC9,PM6-OEG5,BTP-eC9,,CCCCCCCCCc1c(C=C2C(=O)c3cc(Cl)c(Cl)cc3C2=C(C#N)C#N)sc2c1sc1c3c4nsnc4c4c5sc6c(CCCCCCCCC)c(C=C7C(=O)c8cc(Cl)c(Cl)cc8C7=C(C#N)C#N)sc6c5n(CC(CCCC)CCCCCC)c4c3n(CC(CCCC)CCCCCC)c21,0.81,21.1,63.0,10.92,10.76733,1.3980769230769117,10.6,10.92,,,,,TPU/PH1000/AI4083/active layer/PNDITF3N-Br/EGaIn,intrinsically stretchable,PNDITF3N-Br,PNDIT-F3N-Br,AI4083,PEDOT:PSS,,,,,,,,-5.665,-4.165,
105866,10.1002/aenm.202202224,10.1002/aenm.202202224,PM6-OEG5,BTP-eC9,PM6-OEG5,BTP-eC9,,CCCCCCCCCc1c(C=C2C(=O)c3cc(Cl)c(Cl)cc3C2=C(C#N)C#N)sc2c1sc1c3c4nsnc4c4c5sc6c(CCCCCCCCC)c(C=C7C(=O)c8cc(Cl)c(Cl)cc8C7=C(C#N)C#N)sc6c5n(CC(CCCC)CCCCCC)c4c3n(CC(CCCC)CCCCCC)c21,0.81,20.81,60.0,10.72,10.11366,5.656156716417905,10.32,10.72,,,,,TPU/PH1000/AI4083/active layer/PNDITF3N-Br/EGaIn,intrinsically stretchable,PNDITF3N-Br,PNDIT-F3N-Br,AI4083,PEDOT:PSS,,,,,,,,-5.665,-4.165,
105867,10.1002/aenm.202202224,10.1002/aenm.202202224,PM6-OEG5,BTP-eC9,PM6-OEG5,BTP-eC9,,CCCCCCCCCc1c(C=C2C(=O)c3cc(Cl)c(Cl)cc3C2=C(C#N)C#N)sc2c1sc1c3c4nsnc4c4c5sc6c(CCCCCCCCC)c(C=C7C(=O)c8cc(Cl)c(Cl)cc8C7=C(C#N)C#N)sc6c5n(CC(CCCC)CCCCCC)c4c3n(CC(CCCC)CCCCCC)c21,0.8,18.82,53.0,8.07,7.979680000000001,1.1192069392812798,7.81,8.07,,,,,TPU/PH1000/AI4083/active layer/PNDITF3N-Br/EGaIn,intrinsically stretchable,PNDITF3N-Br,PNDIT-F3N-Br,AI4083,PEDOT:PSS,,,,,,,,-5.665,-4.165,
105868,10.1002/aenm.202202224,10.1002/aenm.202202224,PM6-OEG5,BTP-eC9,PM6-OEG5,BTP-eC9,,CCCCCCCCCc1c(C=C2C(=O)c3cc(Cl)c(Cl)cc3C2=C(C#N)C#N)sc2c1sc1c3c4nsnc4c4c5sc6c(CCCCCCCCC)c(C=C7C(=O)c8cc(Cl)c(Cl)cc8C7=C(C#N)C#N)sc6c5n(CC(CCCC)CCCCCC)c4c3n(CC(CCCC)CCCCCC)c21,0.72,17.4,36.0,4.43,4.510079999999999,1.807674943566585,4.11,4.43,,,,,TPU/PH1000/AI4083/active layer/PNDITF3N-Br/EGaIn,intrinsically stretchable,PNDITF3N-Br,PNDIT-F3N-Br,AI4083,PEDOT:PSS,,,,,,,,-5.665,-4.165,
105869,10.1002/aenm.202203044,10.1002/aenm.202203044,PBDB-T,PTz-BO,PBDB-T,PTz-BO,CCCCC(CC)Cc1ccc(-c2c3cc(-c4ccc(-c5sc(-c6cccs6)c6c5C(=O)c5c(CC(CC)CCCC)sc(CC(CC)CCCC)c5C6=O)s4)sc3c(-c3ccc(CC(CC)CCCC)s3)c3ccsc23)s1,CCCCCCCCCCCCC(CCCCCCCCCC)Cn1c2c3sc(/C=C4\C(=O)c5ccccc5C4=C(C#N)C#N)c(CC(CCCC)CCCCCC)c3sc2c2c3nn(C)nc3c3c4sc5c(CC(CCCC)CCCCCC)c(C/C=C6/C(=O)c7cc(-c8cccs8)ccc7C6=C(C#N)C#N)sc5c4n(CC(CCCCCCCCCC)CCCCCCCCCCCC)c3c21,0.928,24.16,70.3,15.76,15.76159744,0.0101360406091444,15.56,15.76,,,,,ITO/PEDOT:PSS/PBDB-T:PTz-BO/PNDIT-F3N/Ag,conventional,PNDIT-F3N,PNDIT-F3N,PEDOT:PSS,PEDOT:PSS,,,,,-5.33,-3.48,,-5.58,-3.56,
105870,10.1002/aenm.202203044,10.1002/aenm.202203044,PBDB-T,PTz-C11,PBDB-T,PTz-C11,CCCCC(CC)Cc1ccc(-c2c3cc(-c4ccc(-c5sc(-c6cccs6)c6c5C(=O)c5c(CC(CC)CCCC)sc(CC(CC)CCCC)c5C6=O)s4)sc3c(-c3ccc(CC(CC)CCCC)s3)c3ccsc23)s1,CCCCCCCCCCCCC(CCCCCCCCCC)Cn1c2c3sc(/C=C4\C(=O)c5ccccc5C4=C(C#N)C#N)c(CCCCCCCCCCC)c3sc2c2c3nn(C)nc3c3c4sc5c(CCCCCCCCCCC)c(C/C=C6/C(=O)c7cc(-c8cccs8)ccc7C6=C(C#N)C#N)sc5c4n(CC(CCCCCCCCCC)CCCCCCCCCCCC)c3c21,0.882,25.4,69.6,15.59,15.592348799999998,0.0150660679922916,15.36,15.59,,,,,ITO/PEDOT:PSS/PBDB-T:PTz-C11/PNDIT-F3N/Ag,conventional,PNDIT-F3N,PNDIT-F3N,PEDOT:PSS,PEDOT:PSS,,,,,-5.33,-3.48,,-5.56,-3.8,
105872,10.1002/aenm.202300301,10.1002/aenm.202300301,PM6,PZC24,PM6,PZC24,COC(=O)C(C)(C)c1cc(C)cc(-c2sc3c4sc5cc(/C=C6/C(=O)c7cc(F)cc(c7)C(=O)/C6=C\c6cc(C(C)(C)C(=O)OC)c(-c7cc(C)cc(C(C)(C)C(=O)OC)c7)s6)sc5c4c(C(C)(C)C(=O)OC)ccc2-3)c1,CCCCCCCCCCCCC(CCCCCCCCCC)Cn1c2c3sc(/C=C4\C(=O)c5ccccc5C4=C(C#N)C#N)c(CC(CCCC)CCCCCC)c3sc2c2c3nc4cc(F)c(F)cc4nc3c3c4sc5c(CC(CCCC)CCCCCC)c(C/C=C6/C(=O)c7cc(-c8scc(F)c8F)ccc7C6=C(C#N)C#N)sc5c4n(CC(CCCCCCCCCC)CCCCCCCCCCCC)c3c21,0.946,23.76,74.47,16.82,16.738592112000003,0.4839945778834574,16.7,16.82,1:1,,,,ITO/PEDOT:PSS/active layer/PNDIT-F3N/Ag,conventional,PNDIT-F3N,PNDIT-F3N,PEDOT:PSS,PEDOT:PSS,,chloroform,chloroform,,-5.56,-3.65,,-5.69,-3.7,
105873,10.1002/aenm.202300301,10.1002/aenm.202300301,PM6,CH-D1,PM6,CH-D1,COC(=O)C(C)(C)c1cc(C)cc(-c2sc3c4sc5cc(/C=C6/C(=O)c7cc(F)cc(c7)C(=O)/C6=C\c6cc(C(C)(C)C(=O)OC)c(-c7cc(C)cc(C(C)(C)C(=O)OC)c7)s6)sc5c4c(C(C)(C)C(=O)OC)ccc2-3)c1,CCCCCCCCCCCCC(CCCCCCCCCC)Cn1c2c3sc(/C=C4\C(=O)c5ccc(-c6sc(-c7ccc8c(c7)C(=O)/C(=C/Cc7sc9c(sc%10c%11c%12nc%13cc(F)c(F)cc%13nc%12c%12c%13sc%14c(CC(CCCC)CCCCCC)c(/C=C%15\C(=O)c%16ccccc%16C%15=C(C#N)C#N)sc%14c%13n(CC(CCCCCCCCCC)CCCCCCCCCCCC)c%12c%11n(CC(CCCCCCCCCC)CCCCCCCCCCCC)c9%10)c7CC(CCCC)CCCCCC)C8=C(C#N)C#N)c(F)c6F)cc5C4=C(C#N)C#N)c(CC(CCCC)CCCCCC)c3sc2c2c3nc4cc(F)c(F)cc4nc3c3c4sc5c(CC(CCCC)CCCCCC)c(C/C=C6/C(=O)c7ccccc7C6=C(C#N)C#N)sc5c4n(CC(CCCCCCCCCC)CCCCCCCCCCCC)c3c21,0.949,23.9,73.2,16.62,16.6025652,0.1049025270758134,16.52,16.62,1:1,,,,ITO/PEDOT:PSS/active layer/PNDIT-F3N/Ag,conventional,PNDIT-F3N,PNDIT-F3N,PEDOT:PSS,PEDOT:PSS,,chloroform,chloroform,,-5.56,-3.65,,-5.68,-3.68,
105876,10.1002/aenm.202300301,10.1002/aenm.202300301,PM6,PY-IT,PM6,PY-IT,COC(=O)C(C)(C)c1cc(C)cc(-c2sc3c4sc5cc(/C=C6/C(=O)c7cc(F)cc(c7)C(=O)/C6=C\c6cc(C(C)(C)C(=O)OC)c(-c7cc(C)cc(C(C)(C)C(=O)OC)c7)s6)sc5c4c(C(C)(C)C(=O)OC)ccc2-3)c1,CCCCCCCCCCCc1c(/C=C2\C(=O)c3ccccc3C2=C(C#N)C#N)sc2c1sc1c3c4nsnc4c4c5sc6c(CCCCCCCCCCC)c(/C=C7\C(=O)c8cc(-c9cccs9)ccc8C7=C(C#N)C#N)sc6c5n(CC(CCCCCCCC)CCCCCCCCCC)c4c3n(CC(CCCCCCCC)CCCCCCCCCC)c21,0.931,23.92,74.28,16.56,16.541799456000003,0.1099066666666394,,,,,,,ITO/PEDOT:PSS/active layer/PNDIT-F3N/Ag,conventional,PNDIT-F3N,PNDIT-F3N,PEDOT:PSS,PEDOT:PSS,,chloroform,chloroform,,-5.56,-3.65,,-5.68,-3.94,
105878,10.1002/aenm.202300301,10.1002/aenm.202300301,PM6,PY-V-γ,PM6,PY-V-γ,COC(=O)C(C)(C)c1cc(C)cc(-c2sc3c4sc5cc(/C=C6/C(=O)c7cc(F)cc(c7)C(=O)/C6=C\c6cc(C(C)(C)C(=O)OC)c(-c7cc(C)cc(C(C)(C)C(=O)OC)c7)s6)sc5c4c(C(C)(C)C(=O)OC)ccc2-3)c1,C/C=C\c1ccc2c(c1)C(=O)/C(=C\c1sc3c(sc4c5c6nsnc6c6c7sc8c(CCCCCCCCCCC)c(/C=C9\C(=O)c%10cc(C)ccc%10C9=C(C#N)C#N)sc8c7n(C)c6c5n(C)c34)c1CCCCCCCCCCC)C2=C(C#N)C#N,0.899,23.92,77.21,16.68,16.603300168,0.4598311270983165,,,,,,,ITO/PEDOT:PSS/active layer/PNDIT-F3N/Ag,conventional,PNDIT-F3N,PNDIT-F3N,PEDOT:PSS,PEDOT:PSS,,chloroform,chloroform,,-5.56,-3.65,,,,
105880,10.1002/aenm.202301110,10.1002/aenm.202301110,PETVT-FT,L15,PETVT-FT,L15,CCCCCCC(CCCC)COC(=O)c1ccsc1/C=C/c1sc(-c2scc(F)c2F)cc1C(=O)OCC(CCCC)CCCCCC,CCCCCCCCCCCc1c(/C=C2\C(=O)c3ccccc3C2=C(C#N)C#N)sc2c1sc1c3c4nsnc4c4c5sc6c(CCCCCCCCCCC)c(/C=C7\C(=O)c8cc(-c9cc%10c(=O)n(CC(CCCCCC)CCCCCCCC)c(=O)c%11ccsc%11c%10s9)ccc8C7=C(C#N)C#N)sc6c5n(CC(CCCCCCCC)CCCCCCCCCC)c4c3n(CC(CCCCCCCC)CCCCCCCCCC)c21,0.98,3.76,52.43,1.92,1.93194064,0.6219083333333191,1.89,1.92,1:1,,,,ITO/PEDOT:PSS/polymer donor:L15/PNDIT-F3N/Ag,conventional,PNDIT-F3N,PNDIT-F3N,PEDOT:PSS,PEDOT:PSS,,chloroform,chloroform,,-5.7,-3.09,,-5.75,-3.94,
105881,10.1002/aenm.202301110,10.1002/aenm.202301110,PFETVT-T,L15,PFETVT-T,L15,CCCCCCC(CCCC)COC(=O)c1c(F)csc1/C=C/c1sc(-c2cccs2)c(F)c1C(=O)OCC(CCCC)CCCCCC,CCCCCCCCCCCc1c(/C=C2\C(=O)c3ccccc3C2=C(C#N)C#N)sc2c1sc1c3c4nsnc4c4c5sc6c(CCCCCCCCCCC)c(/C=C7\C(=O)c8cc(-c9cc%10c(=O)n(CC(CCCCCC)CCCCCCCC)c(=O)c%11ccsc%11c%10s9)ccc8C7=C(C#N)C#N)sc6c5n(CC(CCCCCCCC)CCCCCCCCCC)c4c3n(CC(CCCCCCCC)CCCCCCCCCC)c21,0.93,19.74,64.33,11.81,11.80983006,0.0014389500423457,11.69,11.81,1:1,,,,ITO/PEDOT:PSS/polymer donor:L15/PNDIT-F3N/Ag,conventional,PNDIT-F3N,PNDIT-F3N,PEDOT:PSS,PEDOT:PSS,,chloroform,chloroform,,-5.63,-3.18,,-5.75,-3.94,
105882,10.1002/aenm.202302125,10.1002/aenm.202302125,PBQx-TF,PYIT,PBQx-TF,PY-IT,CCCCCCC(CCCC)Cc1csc(-c2cc3c(s2)-c2sc(-c4cc(CC(CCCC)CCCCCC)c(-c5cc6c(-c7cc(F)c(CC(CC)CCCC)s7)c7sccc7c(-c7cc(F)c(CC(CC)CCCC)s7)c6s5)s4)cc2[C@H]2N=CC=N[C@H]32)c1,CCCCCCCCCCCc1c(/C=C2\C(=O)c3ccccc3C2=C(C#N)C#N)sc2c1sc1c3c4nsnc4c4c5sc6c(CCCCCCCCCCC)c(/C=C7\C(=O)c8cc(-c9cccs9)ccc8C7=C(C#N)C#N)sc6c5n(CC(CCCCCCCC)CCCCCCCCCC)c4c3n(CC(CCCCCCCC)CCCCCCCCCC)c21,0.913,23.69,72.1,15.6,15.59448737,0.0353373717948612,15.4,15.6,1:1,,,,ITO/PEDOT:PSS/active layer/PNDIT-F3N-Br/Ag,conventional,PNDIT-F3N-Br,PNDIT-F3N-Br,PEDOT:PSS,PEDOT:PSS,,chloroform,chloroform,,-5.41,-2.82,,-5.68,-3.94,
105885,10.1002/asia.201200186,10.1002/asia.201200186,,PC71BM,,PC71BM,,COC(=O)CCCC1(c2ccccc2)C23c4c5ccc6c7cc8c9c%10c(cc%11cc%12c%13c%14c(cc%15c%16ccc-5c2c%16c2c5c%16c%17c(c(c46)c7c9c%17c4c%10c%11c%13c4c%16c%14c%152)C513)C%12)C8,0.6,10.34,49.7,3.08,3.083388,0.109999999999991,,,1:3,,,,ITO/PEDOT:PSS/polymer:PC71BM/Ca/Al,conventional,Ca,Ca,PEDOT:PSS,PEDOT:PSS,,,,,,,,-5.9,-3.9,
105886,10.1002/asia.201200186,10.1002/asia.201200186,,PC71BM,,PC71BM,,COC(=O)CCCC1(c2ccccc2)C23c4c5ccc6c7cc8c9c%10c(cc%11cc%12c%13c%14c(cc%15c%16ccc-5c2c%16c2c5c%16c%17c(c(c46)c7c9c%17c4c%10c%11c%13c4c%16c%14c%152)C513)C%12)C8,0.6,8.87,49.0,2.61,2.6077799999999995,0.0850574712643805,,,1:3,,,,ITO/PEDOT:PSS/polymer:PC71BM/Ca/Al,conventional,Ca,Ca,PEDOT:PSS,PEDOT:PSS,,,,130.0,,,,-5.9,-3.9,
105887,10.1002/asia.201200186,10.1002/asia.201200186,,PC71BM,,PC71BM,,COC(=O)CCCC1(c2ccccc2)C23c4c5ccc6c7cc8c9c%10c(cc%11cc%12c%13c%14c(cc%15c%16ccc-5c2c%16c2c5c%16c%17c(c(c46)c7c9c%17c4c%10c%11c%13c4c%16c%14c%152)C513)C%12)C8,0.75,9.69,51.2,3.72,3.72096,0.0258064516128932,,,1:3,,,,ITO/PEDOT:PSS/polymer:PC71BM/Ca/Al,conventional,Ca,Ca,PEDOT:PSS,PEDOT:PSS,,,,150.0,,,,-5.9,-3.9,
105888,10.1002/asia.201200186,10.1002/asia.201200186,,PC71BM,,PC71BM,,COC(=O)CCCC1(c2ccccc2)C23c4c5ccc6c7cc8c9c%10c(cc%11cc%12c%13c%14c(cc%15c%16ccc-5c2c%16c2c5c%16c%17c(c(c46)c7c9c%17c4c%10c%11c%13c4c%16c%14c%152)C513)C%12)C8,0.74,9.3,49.04,3.37,3.3749328000000003,0.1463738872403614,,,1:3,,,,ITO/PEDOT:PSS/polymer:PC71BM/Ca/Al,conventional,Ca,Ca,PEDOT:PSS,PEDOT:PSS,,,,,,,,-5.9,-3.9,
105889,10.1002/asia.201200186,10.1002/asia.201200186,,PC71BM,,PC71BM,,COC(=O)CCCC1(c2ccccc2)C23c4c5ccc6c7cc8c9c%10c(cc%11cc%12c%13c%14c(cc%15c%16ccc-5c2c%16c2c5c%16c%17c(c(c46)c7c9c%17c4c%10c%11c%13c4c%16c%14c%152)C513)C%12)C8,0.56,4.95,48.5,1.34,1.3444200000000002,0.3298507462686634,,,1:3,,,,ITO/PEDOT:PSS/polymer:PC71BM/Ca/Al,conventional,Ca,Ca,PEDOT:PSS,PEDOT:PSS,,,,,,,,-5.9,-3.9,
105890,10.1002/asia.201402019,10.1002/asia.201402019,PF-C12NT,PC61BM,PF-C12NT,PC61BM,CCCCCCCCCCCCc1ccsc1-c1ccc(-c2cc3c(cc(-c4ccc(-c5sc(-c6ccc7c(c6)C(CCCCCCCC)(CCCCCCCC)c6ccccc6-7)cc5CCCCCCCCCCCC)s4)c4nsnc43)c3nsnc23)s1,COC(=O)CCCC1(c2ccccc2)C23c4c5c6c7c8c9c(c%10c%11c2c2c%12c4c4c%13c5c5c7c7c8c8c%14c9c%10c9c%10c%11c2c2c%11c%12c4c4c%12c%13c5c5c7c7c8c8c%14c9c9c%10c2c2c%11c4c4c%12c5c7c5c8c9c2c45)C613,0.93,7.93,53.2,3.93,3.9234468,0.1667480916030515,,,1:1.5,,,,ITO/PF3N-OX/active layer/MoO3/Al,inverted,PF3N-OX,PF3N-OX,MoO3,MoO3,,o-DCB,o-DCB,,-5.47,-3.49,,-6.1,-3.7,
105891,10.1002/asia.201402019,10.1002/asia.201402019,PF-C12NT,PC61BM,PF-C12NT,PC61BM,CCCCCCCCCCCCc1ccsc1-c1ccc(-c2cc3c(cc(-c4ccc(-c5sc(-c6ccc7c(c6)C(CCCCCCCC)(CCCCCCCC)c6ccccc6-7)cc5CCCCCCCCCCCC)s4)c4nsnc43)c3nsnc23)s1,COC(=O)CCCC1(c2ccccc2)C23c4c5c6c7c8c9c(c%10c%11c2c2c%12c4c4c%13c5c5c7c7c8c8c%14c9c%10c9c%10c%11c2c2c%11c%12c4c4c%12c%13c5c5c7c7c8c8c%14c9c9c%10c2c2c%11c4c4c%12c5c7c5c8c9c2c45)C613,0.89,9.59,64.54,5.51,5.50855354,0.0262515426497183,,,1:1.5 (2 % DIO),DIO,DIO,,ITO/PF3N-OX/active layer/MoO3/Al,inverted,PF3N-OX,PF3N-OX,MoO3,MoO3,,o-DCB,o-DCB,,-5.47,-3.49,,-6.1,-3.7,
105892,10.1002/asia.201402019,10.1002/asia.201402019,PF-C12NT,PC71BM,PF-C12NT,PC71BM,CCCCCCCCCCCCc1ccsc1-c1ccc(-c2cc3c(cc(-c4ccc(-c5sc(-c6ccc7c(c6)C(CCCCCCCC)(CCCCCCCC)c6ccccc6-7)cc5CCCCCCCCCCCC)s4)c4nsnc43)c3nsnc23)s1,COC(=O)CCCC1(c2ccccc2)C23c4c5ccc6c7cc8c9c%10c(cc%11cc%12c%13c%14c(cc%15c%16ccc-5c2c%16c2c5c%16c%17c(c(c46)c7c9c%17c4c%10c%11c%13c4c%16c%14c%152)C513)C%12)C8,0.87,12.19,61.36,6.51,6.50741208,0.0397529953917028,,,1:1.5 (2 % DIO),DIO,DIO,2% DIO,ITO/PF3N-OX/active layer/MoO3/Al,inverted,PF3N-OX,PF3N-OX,MoO3,MoO3,,o-DCB,o-DCB,,-5.47,-3.49,,-5.9,-3.9,
105893,10.1002/asia.201402019,10.1002/asia.201402019,PAF-C12NT,PC61BM,PAF-C12NT,PC61BM,CCCCCCCCCCCC/C(CC(CCCCCC)CCCCCCCC)=C1\c2ccccc2-c2ccc(-c3cc(CCCCCCCCCCCC)c(-c4ccc(-c5cc6c(cc(-c7ccc(-c8sccc8CCCCCCCCCCCC)s7)c7nsnc76)c6nsnc56)s4)s3)cc21,COC(=O)CCCC1(c2ccccc2)C23c4c5c6c7c8c9c(c%10c%11c2c2c%12c4c4c%13c5c5c7c7c8c8c%14c9c%10c9c%10c%11c2c2c%11c%12c4c4c%12c%13c5c5c7c7c8c8c%14c9c9c%10c2c2c%11c4c4c%12c5c7c5c8c9c2c45)C613,0.69,8.45,62.46,3.64,3.6417303,0.0475357142856949,,,1:1.5,,,,ITO/PF3N-OX/active layer/MoO3/Al,inverted,PF3N-OX,PF3N-OX,MoO3,MoO3,,o-DCB,o-DCB,,-5.4,-3.48,,-6.1,-3.7,
105894,10.1002/asia.201402019,10.1002/asia.201402019,PAF-C12NT,PC61BM,PAF-C12NT,PC61BM,CCCCCCCCCCCC/C(CC(CCCCCC)CCCCCCCC)=C1\c2ccccc2-c2ccc(-c3cc(CCCCCCCCCCCC)c(-c4ccc(-c5cc6c(cc(-c7ccc(-c8sccc8CCCCCCCCCCCC)s7)c7nsnc76)c6nsnc56)s4)s3)cc21,COC(=O)CCCC1(c2ccccc2)C23c4c5c6c7c8c9c(c%10c%11c2c2c%12c4c4c%13c5c5c7c7c8c8c%14c9c%10c9c%10c%11c2c2c%11c%12c4c4c%12c%13c5c5c7c7c8c8c%14c9c9c%10c2c2c%11c4c4c%12c5c7c5c8c9c2c45)C613,0.69,9.12,54.77,3.45,3.4465665599999995,0.0995200000000195,,,1:1.5 (2 % DIO),DIO,DIO,,ITO/PF3N-OX/active layer/MoO3/Al,inverted,PF3N-OX,PF3N-OX,MoO3,MoO3,,o-DCB,o-DCB,,-5.4,-3.48,,-6.1,-3.7,
105895,10.1002/asia.201402019,10.1002/asia.201402019,PAF-C12NT,PC71BM,PAF-C12NT,PC71BM,CCCCCCCCCCCC/C(CC(CCCCCC)CCCCCCCC)=C1\c2ccccc2-c2ccc(-c3cc(CCCCCCCCCCCC)c(-c4ccc(-c5cc6c(cc(-c7ccc(-c8sccc8CCCCCCCCCCCC)s7)c7nsnc76)c6nsnc56)s4)s3)cc21,COC(=O)CCCC1(c2ccccc2)C23c4c5ccc6c7cc8c9c%10c(cc%11cc%12c%13c%14c(cc%15c%16ccc-5c2c%16c2c5c%16c%17c(c(c46)c7c9c%17c4c%10c%11c%13c4c%16c%14c%152)C513)C%12)C8,0.64,10.37,47.52,3.15,3.15380736,0.1208685714285761,,,1:1.5,,,,ITO/PF3N-OX/active layer/MoO3/Al,inverted,PF3N-OX,PF3N-OX,MoO3,MoO3,,o-DCB,o-DCB,,-5.4,-3.48,,-5.9,-3.9,
105896,10.1002/asia.201402019,10.1002/asia.201402019,PCz-C12NT,PC61BM,PCz-C12NT,PC61BM,CCCCCCCCCCCCc1ccsc1-c1ccc(-c2cc3c(cc(-c4ccc(-c5sc(-c6ccc7c8ccccc8n(C(CCCCCCCC)CCCCCCCC)c7c6)cc5CCCCCCCCCCCC)s4)c4nsnc43)c3nsnc23)s1,COC(=O)CCCC1(c2ccccc2)C23c4c5c6c7c8c9c(c%10c%11c2c2c%12c4c4c%13c5c5c7c7c8c8c%14c9c%10c9c%10c%11c2c2c%11c%12c4c4c%12c%13c5c5c7c7c8c8c%14c9c9c%10c2c2c%11c4c4c%12c5c7c5c8c9c2c45)C613,0.82,7.99,46.55,3.05,3.0498629,0.0044950819672095,,,1:2,,,,ITO/PF3N-OX/active layer/MoO3/Al,inverted,PF3N-OX,PF3N-OX,MoO3,MoO3,,o-DCB,o-DCB,,-5.35,-3.5,,-6.1,-3.7,
105897,10.1002/asia.201402019,10.1002/asia.201402019,PCz-C12NT,PC61BM,PCz-C12NT,PC61BM,CCCCCCCCCCCCc1ccsc1-c1ccc(-c2cc3c(cc(-c4ccc(-c5sc(-c6ccc7c8ccccc8n(C(CCCCCCCC)CCCCCCCC)c7c6)cc5CCCCCCCCCCCC)s4)c4nsnc43)c3nsnc23)s1,COC(=O)CCCC1(c2ccccc2)C23c4c5c6c7c8c9c(c%10c%11c2c2c%12c4c4c%13c5c5c7c7c8c8c%14c9c%10c9c%10c%11c2c2c%11c%12c4c4c%12c%13c5c5c7c7c8c8c%14c9c9c%10c2c2c%11c4c4c%12c5c7c5c8c9c2c45)C613,0.77,8.85,59.7,4.07,4.0682565,0.0428378378378353,,,1:2 (2 % DIO),DIO,DIO,2% DIO,ITO/PF3N-OX/active layer/MoO3/Al,inverted,PF3N-OX,PF3N-OX,MoO3,MoO3,,o-DCB,o-DCB,,-5.35,-3.5,,-6.1,-3.7,
105898,10.1002/asia.201402019,10.1002/asia.201402019,PCz-C12NT,PC71BM,PCz-C12NT,PC71BM,CCCCCCCCCCCCc1ccsc1-c1ccc(-c2cc3c(cc(-c4ccc(-c5sc(-c6ccc7c8ccccc8n(C(CCCCCCCC)CCCCCCCC)c7c6)cc5CCCCCCCCCCCC)s4)c4nsnc43)c3nsnc23)s1,COC(=O)CCCC1(c2ccccc2)C23c4c5ccc6c7cc8c9c%10c(cc%11cc%12c%13c%14c(cc%15c%16ccc-5c2c%16c2c5c%16c%17c(c(c46)c7c9c%17c4c%10c%11c%13c4c%16c%14c%152)C513)C%12)C8,0.76,11.31,56.41,4.85,4.8487779600000005,0.0251967010309102,,,1:2 (2 % DIO),DIO,DIO,2% DIO,ITO/PF3N-OX/active layer/MoO3/Al,inverted,PF3N-OX,PF3N-OX,MoO3,MoO3,,o-DCB,o-DCB,,-5.35,-3.5,,-5.9,-3.9,
105899,10.1002/asia.201402019,10.1002/asia.201402019,PBDT-C12NT,PC61BM,PBDT-C12NT,PC61BM,CCCCCCCCCCCCc1ccsc1-c1ccc(-c2cc3c(cc(-c4ccc(-c5sc(-c6cc7c(-c8cc(CCCCCCCCCC)c(CCCCCCCCCC)s8)c8sccc8c(-c8cc(CCCCCCCCCC)c(CCCCCCCCCC)s8)c7s6)cc5CCCCCCCCCCCC)s4)c4nsnc43)c3nsnc23)s1,COC(=O)CCCC1(c2ccccc2)C23c4c5c6c7c8c9c(c%10c%11c2c2c%12c4c4c%13c5c5c7c7c8c8c%14c9c%10c9c%10c%11c2c2c%11c%12c4c4c%12c%13c5c5c7c7c8c8c%14c9c9c%10c2c2c%11c4c4c%12c5c7c5c8c9c2c45)C613,0.7,10.78,62.44,4.71,4.711722399999999,0.0365690021231283,,,1:1,,,,ITO/PF3N-OX/active layer/MoO3/Al,inverted,PF3N-OX,PF3N-OX,MoO3,MoO3,,o-DCB,o-DCB,,-5.19,-3.52,,-6.1,-3.7,
105900,10.1002/asia.201402019,10.1002/asia.201402019,PBDT-C12NT,PC61BM,PBDT-C12NT,PC61BM,CCCCCCCCCCCCc1ccsc1-c1ccc(-c2cc3c(cc(-c4ccc(-c5sc(-c6cc7c(-c8cc(CCCCCCCCCC)c(CCCCCCCCCC)s8)c8sccc8c(-c8cc(CCCCCCCCCC)c(CCCCCCCCCC)s8)c7s6)cc5CCCCCCCCCCCC)s4)c4nsnc43)c3nsnc23)s1,COC(=O)CCCC1(c2ccccc2)C23c4c5c6c7c8c9c(c%10c%11c2c2c%12c4c4c%13c5c5c7c7c8c8c%14c9c%10c9c%10c%11c2c2c%11c%12c4c4c%12c%13c5c5c7c7c8c8c%14c9c9c%10c2c2c%11c4c4c%12c5c7c5c8c9c2c45)C613,0.68,10.74,68.53,5.0,5.004882960000001,0.0976592000000131,,,1:1 (2 % DIO),DIO,DIO,,ITO/PF3N-OX/active layer/MoO3/Al,inverted,PF3N-OX,PF3N-OX,MoO3,MoO3,,o-DCB,o-DCB,,-5.19,-3.52,,-6.1,-3.7,
105901,10.1002/asia.201402019,10.1002/asia.201402019,PBDT-C12NT,PC71BM,PBDT-C12NT,PC71BM,CCCCCCCCCCCCc1ccsc1-c1ccc(-c2cc3c(cc(-c4ccc(-c5sc(-c6cc7c(-c8cc(CCCCCCCCCC)c(CCCCCCCCCC)s8)c8sccc8c(-c8cc(CCCCCCCCCC)c(CCCCCCCCCC)s8)c7s6)cc5CCCCCCCCCCCC)s4)c4nsnc43)c3nsnc23)s1,COC(=O)CCCC1(c2ccccc2)C23c4c5ccc6c7cc8c9c%10c(cc%11cc%12c%13c%14c(cc%15c%16ccc-5c2c%16c2c5c%16c%17c(c(c46)c7c9c%17c4c%10c%11c%13c4c%16c%14c%152)C513)C%12)C8,0.68,11.74,58.4,4.66,4.662188800000001,0.0469699570815615,,,1:1 (2 % DIO),DIO,DIO,2% DIO,ITO/PF3N-OX/active layer/MoO3/Al,inverted,PF3N-OX,PF3N-OX,MoO3,MoO3,,o-DCB,o-DCB,,-5.19,-3.52,,-5.9,-3.9,
105902,10.1002/asia.201402564,10.1002/asia.201402564,PBDT-DFDTQX,PC71BM,PBDT-DFDTQX,PC71BM,CCCCCCCCCCCCOc1ccc(-c2nc3c(-c4cccs4)c(F)c(F)c(-c4ccc(-c5cc6c(OCC(CC)CCCC)c7sccc7c(OCC(CC)CCCC)c6s5)s4)c3nc2-c2ccc(OCCCCCCCCCCCC)cc2)cc1,COC(=O)CCCC1(c2ccccc2)C23c4c5ccc6c7cc8c9c%10c(cc%11cc%12c%13c%14c(cc%15c%16ccc-5c2c%16c2c5c%16c%17c(c(c46)c7c9c%17c4c%10c%11c%13c4c%16c%14c%152)C513)C%12)C8,0.76,5.31,51.98,2.1,2.09770488,0.1092914285714436,,2.1,1:2,,,,ITO/PEDOT:PSS/active layer/Ca/Al,conventional,Ca,Ca,PEDOT:PSS,PEDOT:PSS,100.0,o-dichlorobenzene,o-DCB,,-5.31,-3.49,,-5.9,-3.9,
105903,10.1002/asia.201402564,10.1002/asia.201402564,PBDTT-DFDTQX,PC71BM,PBDTT-DFDTQX,PC71BM,CCCCCCCCCCCCOc1ccc(-c2nc3c(-c4cccs4)c(F)c(F)c(-c4ccc(-c5cc6c(-c7ccc(CC(CC)CCCC)s7)c7sccc7c(-c7ccc(CC(CC)CCCC)s7)c6s5)s4)c3nc2-c2ccc(OCCCCCCCCCCCC)cc2)cc1,COC(=O)CCCC1(c2ccccc2)C23c4c5ccc6c7cc8c9c%10c(cc%11cc%12c%13c%14c(cc%15c%16ccc-5c2c%16c2c5c%16c%17c(c(c46)c7c9c%17c4c%10c%11c%13c4c%16c%14c%152)C513)C%12)C8,0.78,12.48,52.03,5.07,5.064808320000001,0.1023999999999874,,5.07,1:1,,,,ITO/PEDOT:PSS/active layer/Ca/Al,conventional,Ca,Ca,PEDOT:PSS,PEDOT:PSS,100.0,o-dichlorobenzene,o-DCB,,-5.41,-3.63,,-5.9,-3.9,
105904,10.1002/asia.201402564,10.1002/asia.201402564,PNDT-DFDTQX,PC71BM,PNDT-DFDTQX,PC71BM,CCCCCCCCCCCCOc1ccc(-c2nc3c(-c4cccs4)c(F)c(F)c(-c4ccc(-c5cc6cc(OCC(CC)CCCC)c7c8sccc8cc(OCC(CC)CCCC)c7c6s5)s4)c3nc2-c2ccc(OCCCCCCCCCCCC)cc2)cc1,COC(=O)CCCC1(c2ccccc2)C23c4c5ccc6c7cc8c9c%10c(cc%11cc%12c%13c%14c(cc%15c%16ccc-5c2c%16c2c5c%16c%17c(c(c46)c7c9c%17c4c%10c%11c%13c4c%16c%14c%152)C513)C%12)C8,0.68,6.55,51.7,2.3,2.3027180000000005,0.1181739130435071,,2.3,1:2,,,,ITO/PEDOT:PSS/active layer/Ca/Al,conventional,Ca,Ca,PEDOT:PSS,PEDOT:PSS,100.0,o-dichlorobenzene,o-DCB,,-5.09,-3.45,,-5.9,-3.9,
105905,10.1002/asia.201501271,10.1002/asia.201501271,PCDTBT,PC70BM,PCDTBT,PC70BM,CCCCCCCCC(CCCCCCCC)n1c2ccccc2c2ccc(-c3ccc(-c4ccc(-c5cccs5)c5nsnc45)s3)cc21,CCCCC(=O)OCC1(C2=CC=CC=C2)C3=CC=CC4=CC=CC5=CC=CC6=CC=C7C=CC=CC8=CC=CC1=C8C7=C6C5=C4C3,0.78,9.3,44.2,3.21,3.206268000000001,0.116261682242972,,,1:3,,,,ITO/PEDOT:PSS/active layer/Ca/Al,conventional,Ca,Ca,PEDOT:PSS,PEDOT:PSS,100.0,o-dichlorobenzene,,,-5.5,-3.6,,-6.1,-3.9,
105906,10.1002/asia.201501271,10.1002/asia.201501271,PCDTBT-5 HBC,PC70BM,PCDTBT-5 HBC,PC70BM,CCCCCCCCCCCCc1cc2c3cccc4c5cc(CCCCCCCCCCCC)cc6c7cc(CCCCCCCCCCCC)cc8c9cc(-c%10ccc%11c%12ccc(-c%13ccc(-c%14ccc(-c%15ccc(-c%16ccc%17c%18ccccc%18n(C(CCCCCCCC)CCCCCCCC)c%17c%16)s%15)c%15nsnc%14%15)s%13)cc%12n(C(CCCCCCCC)CCCCCCCC)c%11c%10)cc%10c%11cc(CCCCCCCCCCCC)cc%12c(c1)c2c1c(c34)c(c56)c(c78)c(c%109)c1c%12%11,CCCCC(=O)OCC1(C2=CC=CC=C2)C3=CC=CC4=CC=CC5=CC=CC6=CC=C7C=CC=CC8=CC=CC1=C8C7=C6C5=C4C3,0.89,10.63,40.0,3.78,3.7842800000000008,0.1132275132275383,,,1:3,,,,ITO/PEDOT:PSS/active layer/Ca/Al,conventional,Ca,Ca,PEDOT:PSS,PEDOT:PSS,100.0,o-dichlorobenzene,,,-5.45,-3.6,,-6.1,-3.9,
