Repository: JiYiqaq/PCE-KA-GNN

# Data directory

- `raw/Active_Database.csv` is the immutable source dataset bundled under CC BY 4.0. Do not overwrite it with processed data.
- `processed/` is created and populated by the training pipeline. Generated `.pt` and `.pth` caches are intentionally ignored by Git because they can exceed GitHub's normal single-file limit.

See `../DATA_LICENSE.md` for provenance, license and checksum information.

File: data/raw/Active_Database.csv (part 389 of 471)
id,doi,doi_norm,donor,acceptor,donor_canonical,acceptor_canonical,donor_smiles,acceptor_smiles,voc,jsc,ff,pce,pce_recomputed,pce_relative_error_percent,pce_avg,pce_best,d_a_ratio,additive,additive_canonical,additive_ratio,device_structure,device_type,etl,etl_canonical,htl,htl_canonical,active_layer_thickness,solvent,solvent_canonical,annealing_temp,homo_d,lumo_d,eg_d,homo_a,lumo_a,eg_a
105907,10.1002/asia.201501271,10.1002/asia.201501271,PCDTBT-10 HBC,PC70BM,PCDTBT-10 HBC,PC70BM,CCCCCCCCCCCCc1cc2c3cccc4c5cc(CCCCCCCCCCCC)cc6c7cc(CCCCCCCCCCCC)cc8c9cc(-c%10ccc%11c%12ccc(-c%13ccc(-c%14ccc(-c%15ccc(-c%16ccc%17c%18ccccc%18n(C(CCCCCCCC)CCCCCCCC)c%17c%16)s%15)c%15nsnc%14%15)s%13)cc%12n(C(CCCCCCCC)CCCCCCCC)c%11c%10)cc%10c%11cc(CCCCCCCCCCCC)cc%12c(c1)c2c1c(c34)c(c56)c(c78)c(c%109)c1c%12%11,CCCCC(=O)OCC1(C2=CC=CC=C2)C3=CC=CC4=CC=CC5=CC=CC6=CC=C7C=CC=CC8=CC=CC1=C8C7=C6C5=C4C3,0.92,10.98,41.6,4.2,4.2022656000000005,0.0539428571428645,,,1:3,,,,ITO/PEDOT:PSS/active layer/Ca/Al,conventional,Ca,Ca,PEDOT:PSS,PEDOT:PSS,100.0,o-dichlorobenzene,,,-5.46,-3.6,,-6.1,-3.9,
105908,10.1002/asia.201600450,10.1002/asia.201600450,J51,P(NDI-T),J51,PNDIT-20,CCCCCCCCC(CCCCCC)Cc1ccc(-c2c3cc(-c4ccc(-c5c(F)c(F)c(-c6cccs6)c6nn(CC(CCCCCC)CCCCCCCC)nc56)s4)sc3c(-c3ccc(CC(CCCCCC)CCCCCCCC)s3)c3ccsc23)s1,CCCCCCCCCCC(CCCCCCCC)CN1C(=O)c2ccc3c4c(c(-c5cccs5)cc(c24)C1=O)C(=O)N(CC(CCCCCCCC)CCCCCCCCCC)C3=O,0.76,6.19,45.3,2.13,2.1310932000000005,0.0513239436619986,,,2:1,0,,,ITO/PEDOT:PSS/active layer/PDINO/Al,conventional,PDINO,PDINO,PEDOT:PSS,PEDOT:PSS,,chloroform,chloroform,,-5.29,-3.3,,-5.8,-3.93,
105909,10.1002/asia.201600450,10.1002/asia.201600450,J51,P(NDI-T),J51,PNDIT-20,CCCCCCCCC(CCCCCC)Cc1ccc(-c2c3cc(-c4ccc(-c5c(F)c(F)c(-c6cccs6)c6nn(CC(CCCCCC)CCCCCCCC)nc56)s4)sc3c(-c3ccc(CC(CCCCCC)CCCCCCCC)s3)c3ccsc23)s1,CCCCCCCCCCC(CCCCCCCC)CN1C(=O)c2ccc3c4c(c(-c5cccs5)cc(c24)C1=O)C(=O)N(CC(CCCCCCCC)CCCCCCCCCC)C3=O,0.72,7.03,50.9,2.59,2.5763544,0.5268571428571357,,,2:1,1 %,,1 %,ITO/PEDOT:PSS/active layer/PDINO/Al,conventional,PDINO,PDINO,PEDOT:PSS,PEDOT:PSS,,chloroform,chloroform,110.0,-5.29,-3.3,,-5.8,-3.93,
105910,10.1002/asia.201600450,10.1002/asia.201600450,J51,P(NDI-TT),J51,P(NDI-TT),CCCCCCCCC(CCCCCC)Cc1ccc(-c2c3cc(-c4ccc(-c5c(F)c(F)c(-c6cccs6)c6nn(CC(CCCCCC)CCCCCCCC)nc56)s4)sc3c(-c3ccc(CC(CCCCCC)CCCCCCCC)s3)c3ccsc23)s1,CCCCCCCCCCC(CCCCCCCC)CN1C(=O)c2ccc3c4c(c(-c5cc6sccc6s5)cc(c24)C1=O)C(=O)N(CC(CCCCCCCC)CCCCCCCCCC)C3=O,0.74,7.32,45.3,2.47,2.4538104,0.6554493927125561,,,2:1,0,,,ITO/PEDOT:PSS/active layer/PDINO/Al,conventional,PDINO,PDINO,PEDOT:PSS,PEDOT:PSS,,chloroform,chloroform,,-5.29,-3.3,,-5.6,-3.92,
105911,10.1002/asia.201600450,10.1002/asia.201600450,J51,P(NDI-TT),J51,P(NDI-TT),CCCCCCCCC(CCCCCC)Cc1ccc(-c2c3cc(-c4ccc(-c5c(F)c(F)c(-c6cccs6)c6nn(CC(CCCCCC)CCCCCCCC)nc56)s4)sc3c(-c3ccc(CC(CCCCCC)CCCCCCCC)s3)c3ccsc23)s1,CCCCCCCCCCC(CCCCCCCC)CN1C(=O)c2ccc3c4c(c(-c5cc6sccc6s5)cc(c24)C1=O)C(=O)N(CC(CCCCCCCC)CCCCCCCCCC)C3=O,0.74,11.02,45.3,3.7,3.6941243999999993,0.1588000000000234,,,2:1,1 %,,1 %,ITO/PEDOT:PSS/active layer/PDINO/Al,conventional,PDINO,PDINO,PEDOT:PSS,PEDOT:PSS,,chloroform,chloroform,110.0,-5.29,-3.3,,-5.6,-3.92,
105912,10.1002/asia.201600450,10.1002/asia.201600450,J51,P(NDI-TDT),J51,P(NDI-TDT),CCCCCCCCC(CCCCCC)Cc1ccc(-c2c3cc(-c4ccc(-c5c(F)c(F)c(-c6cccs6)c6nn(CC(CCCCCC)CCCCCCCC)nc56)s4)sc3c(-c3ccc(CC(CCCCCC)CCCCCCCC)s3)c3ccsc23)s1,CCCCCCCCCCC(CCCCCCCC)CN1C(=O)c2ccc3c4c(c(-c5cc6sc7ccsc7c6s5)cc(c24)C1=O)C(=O)N(CC(CCCCCCCC)CCCCCCCCCC)C3=O,0.7,9.44,45.4,3.01,3.000032,0.3311627906976663,,,2:1,0,,,ITO/PEDOT:PSS/active layer/PDINO/Al,conventional,PDINO,PDINO,PEDOT:PSS,PEDOT:PSS,,chloroform,chloroform,,-5.29,-3.3,,-5.37,-3.95,
105913,10.1002/asia.201600450,10.1002/asia.201600450,J51,P(NDI-TDT),J51,P(NDI-TDT),CCCCCCCCC(CCCCCC)Cc1ccc(-c2c3cc(-c4ccc(-c5c(F)c(F)c(-c6cccs6)c6nn(CC(CCCCCC)CCCCCCCC)nc56)s4)sc3c(-c3ccc(CC(CCCCCC)CCCCCCCC)s3)c3ccsc23)s1,CCCCCCCCCCC(CCCCCCCC)CN1C(=O)c2ccc3c4c(c(-c5cc6sc7ccsc7c6s5)cc(c24)C1=O)C(=O)N(CC(CCCCCCCC)CCCCCCCCCC)C3=O,0.69,11.91,62.1,5.1,5.1033159,0.0650176470588329,,,2:1,1 %,,1 %,ITO/PEDOT:PSS/active layer/PDINO/Al,conventional,PDINO,PDINO,PEDOT:PSS,PEDOT:PSS,,chloroform,chloroform,110.0,-5.29,-3.3,,-5.37,-3.95,
105914,10.1002/chem.201200730,10.1002/chem.201200730,PBDBT1,PC61BM,PBDBT1,PC61BM,CCCCCCCCCCCCOc1c2cc(-c3sc(-c4cc(/C=C/c5ccc(CCCCCCCCCCCC)s5)c(-c5cc(CCCCCCCCCCCC)cs5)c5nsnc45)cc3CCCCCCCCCCCC)sc2c(OCCCCCCCCCCCC)c2ccsc12,COC(=O)CCCC1(c2ccccc2)C23c4c5c6c7c8c9c(c%10c%11c2c2c%12c4c4c%13c5c5c7c7c8c8c%14c9c%10c9c%10c%11c2c2c%11c%12c4c4c%12c%13c5c5c7c7c8c8c%14c9c9c%10c2c2c%11c4c4c%12c5c7c5c8c9c2c45)C613,0.69,4.82,38.0,1.27,1.263804,0.4878740157480211,,,1:1,,,,ITO/PEDOT:PSS/active layer/Ca/Al,conventional,Ca,Ca,PEDOT:PSS,PEDOT:PSS,,"1,2-dichlorobenzene (DCB)",o-DCB,,-5.15,-3.62,,-6.1,-3.7,
105915,10.1002/chem.201200730,10.1002/chem.201200730,PBDBT1,PC61BM,PBDBT1,PC61BM,CCCCCCCCCCCCOc1c2cc(-c3sc(-c4cc(/C=C/c5ccc(CCCCCCCCCCCC)s5)c(-c5cc(CCCCCCCCCCCC)cs5)c5nsnc45)cc3CCCCCCCCCCCC)sc2c(OCCCCCCCCCCCC)c2ccsc12,COC(=O)CCCC1(c2ccccc2)C23c4c5c6c7c8c9c(c%10c%11c2c2c%12c4c4c%13c5c5c7c7c8c8c%14c9c%10c9c%10c%11c2c2c%11c%12c4c4c%12c%13c5c5c7c7c8c8c%14c9c9c%10c2c2c%11c4c4c%12c5c7c5c8c9c2c45)C613,0.66,3.97,36.0,0.94,0.943272,0.3480851063829843,,,1:2,,,,ITO/PEDOT:PSS/active layer/Ca/Al,conventional,Ca,Ca,PEDOT:PSS,PEDOT:PSS,,"1,2-dichlorobenzene (DCB)",o-DCB,,-5.15,-3.62,,-6.1,-3.7,
105916,10.1002/chem.201200730,10.1002/chem.201200730,PBDBT1,PC61BM,PBDBT1,PC61BM,CCCCCCCCCCCCOc1c2cc(-c3sc(-c4cc(/C=C/c5ccc(CCCCCCCCCCCC)s5)c(-c5cc(CCCCCCCCCCCC)cs5)c5nsnc45)cc3CCCCCCCCCCCC)sc2c(OCCCCCCCCCCCC)c2ccsc12,COC(=O)CCCC1(c2ccccc2)C23c4c5c6c7c8c9c(c%10c%11c2c2c%12c4c4c%13c5c5c7c7c8c8c%14c9c%10c9c%10c%11c2c2c%11c%12c4c4c%12c%13c5c5c7c7c8c8c%14c9c9c%10c2c2c%11c4c4c%12c5c7c5c8c9c2c45)C613,0.69,3.98,41.0,1.11,1.125942,1.436216216216207,,,1:4,,,,ITO/PEDOT:PSS/active layer/Ca/Al,conventional,Ca,Ca,PEDOT:PSS,PEDOT:PSS,,"1,2-dichlorobenzene (DCB)",o-DCB,,-5.15,-3.62,,-6.1,-3.7,
105917,10.1002/chem.201200730,10.1002/chem.201200730,PBDBT1,PC71BM,PBDBT1,PC71BM,CCCCCCCCCCCCOc1c2cc(-c3sc(-c4cc(/C=C/c5ccc(CCCCCCCCCCCC)s5)c(-c5cc(CCCCCCCCCCCC)cs5)c5nsnc45)cc3CCCCCCCCCCCC)sc2c(OCCCCCCCCCCCC)c2ccsc12,COC(=O)CCCC1(c2ccccc2)C23c4c5ccc6c7cc8c9c%10c(cc%11cc%12c%13c%14c(cc%15c%16ccc-5c2c%16c2c5c%16c%17c(c(c46)c7c9c%17c4c%10c%11c%13c4c%16c%14c%152)C513)C%12)C8,0.71,5.51,35.0,1.38,1.369235,0.7800724637681098,,,1:1,,,,ITO/PEDOT:PSS/active layer/Ca/Al,conventional,Ca,Ca,PEDOT:PSS,PEDOT:PSS,,"1,2-dichlorobenzene (DCB)",o-DCB,,-5.15,-3.62,,-5.9,-3.9,
105918,10.1002/chem.201200730,10.1002/chem.201200730,PBDBT2,PC61BM,PBDBT2,PC61BM,CCCCCCCCCCCCOc1c2cc(-c3sc(-c4cc(/C=C/c5ccc(C(=O)CCCCCCCCCCC)s5)c(-c5cc(CCCCCCCCCCCC)cs5)c5nsnc45)cc3CCCCCCCCCCCC)sc2c(OCCCCCCCCCCCC)c2ccsc12,COC(=O)CCCC1(c2ccccc2)C23c4c5c6c7c8c9c(c%10c%11c2c2c%12c4c4c%13c5c5c7c7c8c8c%14c9c%10c9c%10c%11c2c2c%11c%12c4c4c%12c%13c5c5c7c7c8c8c%14c9c9c%10c2c2c%11c4c4c%12c5c7c5c8c9c2c45)C613,0.84,3.49,35.0,1.03,1.02606,0.3825242718446655,,,1:1,,,,ITO/PEDOT:PSS/active layer/Ca/Al,conventional,Ca,Ca,PEDOT:PSS,PEDOT:PSS,85.0,"1,2-dichlorobenzene (DCB)",o-DCB,,-5.27,-3.65,,-6.1,-3.7,
105919,10.1002/chem.201200730,10.1002/chem.201200730,PBDBT2,PC61BM,PBDBT2,PC61BM,CCCCCCCCCCCCOc1c2cc(-c3sc(-c4cc(/C=C/c5ccc(C(=O)CCCCCCCCCCC)s5)c(-c5cc(CCCCCCCCCCCC)cs5)c5nsnc45)cc3CCCCCCCCCCCC)sc2c(OCCCCCCCCCCCC)c2ccsc12,COC(=O)CCCC1(c2ccccc2)C23c4c5c6c7c8c9c(c%10c%11c2c2c%12c4c4c%13c5c5c7c7c8c8c%14c9c%10c9c%10c%11c2c2c%11c%12c4c4c%12c%13c5c5c7c7c8c8c%14c9c9c%10c2c2c%11c4c4c%12c5c7c5c8c9c2c45)C613,0.83,2.6,39.0,0.84,0.8416199999999999,0.1928571428571374,,,1:2,,,,ITO/PEDOT:PSS/active layer/Ca/Al,conventional,Ca,Ca,PEDOT:PSS,PEDOT:PSS,85.0,"1,2-dichlorobenzene (DCB)",o-DCB,,-5.27,-3.65,,-6.1,-3.7,
105920,10.1002/chem.201200730,10.1002/chem.201200730,PBDBT2,PC61BM,PBDBT2,PC61BM,CCCCCCCCCCCCOc1c2cc(-c3sc(-c4cc(/C=C/c5ccc(C(=O)CCCCCCCCCCC)s5)c(-c5cc(CCCCCCCCCCCC)cs5)c5nsnc45)cc3CCCCCCCCCCCC)sc2c(OCCCCCCCCCCCC)c2ccsc12,COC(=O)CCCC1(c2ccccc2)C23c4c5c6c7c8c9c(c%10c%11c2c2c%12c4c4c%13c5c5c7c7c8c8c%14c9c%10c9c%10c%11c2c2c%11c%12c4c4c%12c%13c5c5c7c7c8c8c%14c9c9c%10c2c2c%11c4c4c%12c5c7c5c8c9c2c45)C613,0.75,1.67,40.0,0.5,0.5009999999999999,0.1999999999999779,,,1:4,,,,ITO/PEDOT:PSS/active layer/Ca/Al,conventional,Ca,Ca,PEDOT:PSS,PEDOT:PSS,85.0,"1,2-dichlorobenzene (DCB)",o-DCB,,-5.27,-3.65,,-6.1,-3.7,
105921,10.1002/chem.201200730,10.1002/chem.201200730,PBDBT2,PC71BM,PBDBT2,PC71BM,CCCCCCCCCCCCOc1c2cc(-c3sc(-c4cc(/C=C/c5ccc(C(=O)CCCCCCCCCCC)s5)c(-c5cc(CCCCCCCCCCCC)cs5)c5nsnc45)cc3CCCCCCCCCCCC)sc2c(OCCCCCCCCCCCC)c2ccsc12,COC(=O)CCCC1(c2ccccc2)C23c4c5ccc6c7cc8c9c%10c(cc%11cc%12c%13c%14c(cc%15c%16ccc-5c2c%16c2c5c%16c%17c(c(c46)c7c9c%17c4c%10c%11c%13c4c%16c%14c%152)C513)C%12)C8,0.84,3.98,38.0,1.26,1.270416,0.8266666666666651,,,1:1,,,,ITO/PEDOT:PSS/active layer/Ca/Al,conventional,Ca,Ca,PEDOT:PSS,PEDOT:PSS,85.0,"1,2-dichlorobenzene (DCB)",o-DCB,,-5.27,-3.65,,-5.9,-3.9,
105922,10.1002/chem.201200730,10.1002/chem.201200730,PBDBT3,PC61BM,PBDBT3,PC61BM,CCCCCCCCCCCCOc1ccc(-c2ccc(/C=C/c3cc(-c4cc(CCCCCCCCCCCC)c(-c5cc6c(OCCCCCCCCCCCC)c7sccc7c(OCCCCCCCCCCCC)c6s5)s4)c4nsnc4c3-c3cc(CCCCCCCCCCCC)cs3)s2)cc1,COC(=O)CCCC1(c2ccccc2)C23c4c5c6c7c8c9c(c%10c%11c2c2c%12c4c4c%13c5c5c7c7c8c8c%14c9c%10c9c%10c%11c2c2c%11c%12c4c4c%12c%13c5c5c7c7c8c8c%14c9c9c%10c2c2c%11c4c4c%12c5c7c5c8c9c2c45)C613,0.66,5.37,54.0,1.92,1.913868,0.3193750000000014,,,1:1,,,,ITO/PEDOT:PSS/active layer/Ca/Al,conventional,Ca,Ca,PEDOT:PSS,PEDOT:PSS,75.0,"1,2-dichlorobenzene (DCB)",o-DCB,,-5.08,-3.57,,-6.1,-3.7,
105923,10.1002/chem.201200730,10.1002/chem.201200730,PBDBT3,PC61BM,PBDBT3,PC61BM,CCCCCCCCCCCCOc1ccc(-c2ccc(/C=C/c3cc(-c4cc(CCCCCCCCCCCC)c(-c5cc6c(OCCCCCCCCCCCC)c7sccc7c(OCCCCCCCCCCCC)c6s5)s4)c4nsnc4c3-c3cc(CCCCCCCCCCCC)cs3)s2)cc1,COC(=O)CCCC1(c2ccccc2)C23c4c5c6c7c8c9c(c%10c%11c2c2c%12c4c4c%13c5c5c7c7c8c8c%14c9c%10c9c%10c%11c2c2c%11c%12c4c4c%12c%13c5c5c7c7c8c8c%14c9c9c%10c2c2c%11c4c4c%12c5c7c5c8c9c2c45)C613,0.62,4.66,42.0,1.19,1.213464,1.971764705882366,,,1:2,,,,ITO/PEDOT:PSS/active layer/Ca/Al,conventional,Ca,Ca,PEDOT:PSS,PEDOT:PSS,75.0,"1,2-dichlorobenzene (DCB)",o-DCB,,-5.08,-3.57,,-6.1,-3.7,
105924,10.1002/chem.201200730,10.1002/chem.201200730,PBDBT3,PC61BM,PBDBT3,PC61BM,CCCCCCCCCCCCOc1ccc(-c2ccc(/C=C/c3cc(-c4cc(CCCCCCCCCCCC)c(-c5cc6c(OCCCCCCCCCCCC)c7sccc7c(OCCCCCCCCCCCC)c6s5)s4)c4nsnc4c3-c3cc(CCCCCCCCCCCC)cs3)s2)cc1,COC(=O)CCCC1(c2ccccc2)C23c4c5c6c7c8c9c(c%10c%11c2c2c%12c4c4c%13c5c5c7c7c8c8c%14c9c%10c9c%10c%11c2c2c%11c%12c4c4c%12c%13c5c5c7c7c8c8c%14c9c9c%10c2c2c%11c4c4c%12c5c7c5c8c9c2c45)C613,0.61,4.41,44.0,1.18,1.183644,0.3088135593220511,,,1:4,,,,ITO/PEDOT:PSS/active layer/Ca/Al,conventional,Ca,Ca,PEDOT:PSS,PEDOT:PSS,75.0,"1,2-dichlorobenzene (DCB)",o-DCB,,-5.08,-3.57,,-6.1,-3.7,
105925,10.1002/chem.201200730,10.1002/chem.201200730,PBDBT3,PC71BM,PBDBT3,PC71BM,CCCCCCCCCCCCOc1ccc(-c2ccc(/C=C/c3cc(-c4cc(CCCCCCCCCCCC)c(-c5cc6c(OCCCCCCCCCCCC)c7sccc7c(OCCCCCCCCCCCC)c6s5)s4)c4nsnc4c3-c3cc(CCCCCCCCCCCC)cs3)s2)cc1,COC(=O)CCCC1(c2ccccc2)C23c4c5ccc6c7cc8c9c%10c(cc%11cc%12c%13c%14c(cc%15c%16ccc-5c2c%16c2c5c%16c%17c(c(c46)c7c9c%17c4c%10c%11c%13c4c%16c%14c%152)C513)C%12)C8,0.66,6.61,50.0,2.17,2.1813,0.5207373271889544,,,1:1,,,,ITO/PEDOT:PSS/active layer/Ca/Al,conventional,Ca,Ca,PEDOT:PSS,PEDOT:PSS,75.0,"1,2-dichlorobenzene (DCB)",o-DCB,,-5.08,-3.57,,-5.9,-3.9,
105926,10.1002/chem.201300445,10.1002/chem.201300445,PDTBDAT-BZ,PC71BM,PDTBDAT-BZ,PC71BM,CCCCCCCCCCc1cc(-c2c3sc4cc(-c5cccc6nsnc56)sc4c3c(-c3cc(CCCCCCCCCC)c(CCCCCCCCCC)s3)c3sc4ccsc4c23)sc1CCCCCCCCCC,COC(=O)CCCC1(c2ccccc2)C23c4c5ccc6c7cc8c9c%10c(cc%11cc%12c%13c%14c(cc%15c%16ccc-5c2c%16c2c5c%16c%17c(c(c46)c7c9c%17c4c%10c%11c%13c4c%16c%14c%152)C513)C%12)C8,0.8,8.14,68.23,4.45,4.443137600000001,0.1542112359550397,,,1:2,DIO 2 %,DIO,2 %,ITO/PEDOT:PSS/active layer/LiF/Al,conventional,LiF,LiF,PEDOT:PSS,PEDOT:PSS,120.0,chlorobenzene,chlorobenzene,120.0,-5.44,-3.85,,-5.9,-3.9,
105927,10.1002/chem.201300445,10.1002/chem.201300445,PDTBDAT-BZ,PC71BM,PDTBDAT-BZ,PC71BM,CCCCCCCCCCc1cc(-c2c3sc4cc(-c5cccc6nsnc56)sc4c3c(-c3cc(CCCCCCCCCC)c(CCCCCCCCCC)s3)c3sc4ccsc4c23)sc1CCCCCCCCCC,COC(=O)CCCC1(c2ccccc2)C23c4c5ccc6c7cc8c9c%10c(cc%11cc%12c%13c%14c(cc%15c%16ccc-5c2c%16c2c5c%16c%17c(c(c46)c7c9c%17c4c%10c%11c%13c4c%16c%14c%152)C513)C%12)C8,0.81,8.67,69.57,4.91,4.88569239,0.4950633401222025,,,1:2,DIO 2 %,DIO,2 %,ITO/PEDOT:PSS/active layer/LiF/Al,conventional,LiF,LiF,PEDOT:PSS,PEDOT:PSS,120.0,chlorobenzene,chlorobenzene,,-5.44,-3.85,,-5.9,-3.9,
105928,10.1002/chem.201300445,10.1002/chem.201300445,PDTBDAT-BZ,PC71BM,PDTBDAT-BZ,PC71BM,CCCCCCCCCCc1cc(-c2c3sc4cc(-c5cccc6nsnc56)sc4c3c(-c3cc(CCCCCCCCCC)c(CCCCCCCCCC)s3)c3sc4ccsc4c23)sc1CCCCCCCCCC,COC(=O)CCCC1(c2ccccc2)C23c4c5ccc6c7cc8c9c%10c(cc%11cc%12c%13c%14c(cc%15c%16ccc-5c2c%16c2c5c%16c%17c(c(c46)c7c9c%17c4c%10c%11c%13c4c%16c%14c%152)C513)C%12)C8,0.8,8.66,67.38,4.68,4.6680864,0.2545641025640971,,,1:3,DIO 2 %,DIO,2 %,ITO/PEDOT:PSS/active layer/LiF/Al,conventional,LiF,LiF,PEDOT:PSS,PEDOT:PSS,120.0,chlorobenzene,chlorobenzene,120.0,-5.44,-3.85,,-5.9,-3.9,
105929,10.1002/chem.201300445,10.1002/chem.201300445,PDTBDAT-BZ,PC71BM,PDTBDAT-BZ,PC71BM,CCCCCCCCCCc1cc(-c2c3sc4cc(-c5cccc6nsnc56)sc4c3c(-c3cc(CCCCCCCCCC)c(CCCCCCCCCC)s3)c3sc4ccsc4c23)sc1CCCCCCCCCC,COC(=O)CCCC1(c2ccccc2)C23c4c5ccc6c7cc8c9c%10c(cc%11cc%12c%13c%14c(cc%15c%16ccc-5c2c%16c2c5c%16c%17c(c(c46)c7c9c%17c4c%10c%11c%13c4c%16c%14c%152)C513)C%12)C8,0.8,9.38,67.81,5.1,5.088462400000001,0.2262274509803667,,,1:3,DIO 2 %,DIO,2 %,ITO/PEDOT:PSS/active layer/LiF/Al,conventional,LiF,LiF,PEDOT:PSS,PEDOT:PSS,120.0,chlorobenzene,chlorobenzene,120.0,-5.44,-3.85,,-5.9,-3.9,
105930,10.1002/chem.201300445,10.1002/chem.201300445,PDTBDAT-BZ,PC71BM,PDTBDAT-BZ,PC71BM,CCCCCCCCCCc1cc(-c2c3sc4cc(-c5cccc6nsnc56)sc4c3c(-c3cc(CCCCCCCCCC)c(CCCCCCCCCC)s3)c3sc4ccsc4c23)sc1CCCCCCCCCC,COC(=O)CCCC1(c2ccccc2)C23c4c5ccc6c7cc8c9c%10c(cc%11cc%12c%13c%14c(cc%15c%16ccc-5c2c%16c2c5c%16c%17c(c(c46)c7c9c%17c4c%10c%11c%13c4c%16c%14c%152)C513)C%12)C8,0.8,9.31,64.06,4.8,4.771188800000001,0.600233333333311,,,1:4,DIO 2 %,DIO,2 %,ITO/PEDOT:PSS/active layer/LiF/Al,conventional,LiF,LiF,PEDOT:PSS,PEDOT:PSS,120.0,chlorobenzene,chlorobenzene,120.0,-5.44,-3.85,,-5.9,-3.9,
105931,10.1002/chem.201300445,10.1002/chem.201300445,PDTBDAT-BZ,PC71BM,PDTBDAT-BZ,PC71BM,CCCCCCCCCCc1cc(-c2c3sc4cc(-c5cccc6nsnc56)sc4c3c(-c3cc(CCCCCCCCCC)c(CCCCCCCCCC)s3)c3sc4ccsc4c23)sc1CCCCCCCCCC,COC(=O)CCCC1(c2ccccc2)C23c4c5ccc6c7cc8c9c%10c(cc%11cc%12c%13c%14c(cc%15c%16ccc-5c2c%16c2c5c%16c%17c(c(c46)c7c9c%17c4c%10c%11c%13c4c%16c%14c%152)C513)C%12)C8,0.8,9.56,63.21,4.8,4.8343008,0.7146000000000097,,,1:4,DIO 2 %,DIO,2 %,ITO/PEDOT:PSS/active layer/LiF/Al,conventional,LiF,LiF,PEDOT:PSS,PEDOT:PSS,120.0,chlorobenzene,chlorobenzene,,-5.44,-3.85,,-5.9,-3.9,
105932,10.1002/chem.201300445,10.1002/chem.201300445,PDTBDOR-BZ,PC71BM,PDTBDOR-BZ,PC71BM,CCCCCCCCCCCCC(CCCCCCCCCC)COc1c2sc3cc(-c4cccc5nsnc45)sc3c2c(OCC(CCCCCCCCCC)CCCCCCCCCCCC)c2sc3ccsc3c12,COC(=O)CCCC1(c2ccccc2)C23c4c5ccc6c7cc8c9c%10c(cc%11cc%12c%13c%14c(cc%15c%16ccc-5c2c%16c2c5c%16c%17c(c(c46)c7c9c%17c4c%10c%11c%13c4c%16c%14c%152)C513)C%12)C8,0.61,5.44,47.81,1.61,1.58652704,1.4579478260869627,,,1:2,DIO 2 %,DIO,2 %,ITO/PEDOT:PSS/active layer/LiF/Al,conventional,LiF,LiF,PEDOT:PSS,PEDOT:PSS,120.0,chlorobenzene,chlorobenzene,,-5.34,-3.79,,-5.9,-3.9,
105933,10.1002/chem.201300445,10.1002/chem.201300445,PDTBDOR-BZ,PC71BM,PDTBDOR-BZ,PC71BM,CCCCCCCCCCCCC(CCCCCCCCCC)COc1c2sc3cc(-c4cccc5nsnc45)sc3c2c(OCC(CCCCCCCCCC)CCCCCCCCCCCC)c2sc3ccsc3c12,COC(=O)CCCC1(c2ccccc2)C23c4c5ccc6c7cc8c9c%10c(cc%11cc%12c%13c%14c(cc%15c%16ccc-5c2c%16c2c5c%16c%17c(c(c46)c7c9c%17c4c%10c%11c%13c4c%16c%14c%152)C513)C%12)C8,0.61,5.54,48.6,1.66,1.6423884000000002,1.0609397590361282,,,1:2,DIO 2 %,DIO,2 %,ITO/PEDOT:PSS/active layer/LiF/Al,conventional,LiF,LiF,PEDOT:PSS,PEDOT:PSS,120.0,chlorobenzene,chlorobenzene,,-5.34,-3.79,,-5.9,-3.9,
105934,10.1002/chem.201300445,10.1002/chem.201300445,PDTBDOR-BZ,PC71BM,PDTBDOR-BZ,PC71BM,CCCCCCCCCCCCC(CCCCCCCCCC)COc1c2sc3cc(-c4cccc5nsnc45)sc3c2c(OCC(CCCCCCCCCC)CCCCCCCCCCCC)c2sc3ccsc3c12,COC(=O)CCCC1(c2ccccc2)C23c4c5ccc6c7cc8c9c%10c(cc%11cc%12c%13c%14c(cc%15c%16ccc-5c2c%16c2c5c%16c%17c(c(c46)c7c9c%17c4c%10c%11c%13c4c%16c%14c%152)C513)C%12)C8,0.62,6.36,48.1,1.91,1.8966792,0.6974240837696231,,,1:3,DIO 2 %,DIO,2 %,ITO/PEDOT:PSS/active layer/LiF/Al,conventional,LiF,LiF,PEDOT:PSS,PEDOT:PSS,120.0,chlorobenzene,chlorobenzene,,-5.34,-3.79,,-5.9,-3.9,
105935,10.1002/chem.201300445,10.1002/chem.201300445,PDTBDOR-BZ,PC71BM,PDTBDOR-BZ,PC71BM,CCCCCCCCCCCCC(CCCCCCCCCC)COc1c2sc3cc(-c4cccc5nsnc45)sc3c2c(OCC(CCCCCCCCCC)CCCCCCCCCCCC)c2sc3ccsc3c12,COC(=O)CCCC1(c2ccccc2)C23c4c5ccc6c7cc8c9c%10c(cc%11cc%12c%13c%14c(cc%15c%16ccc-5c2c%16c2c5c%16c%17c(c(c46)c7c9c%17c4c%10c%11c%13c4c%16c%14c%152)C513)C%12)C8,0.62,5.22,53.67,1.74,1.73697588,0.1738000000000042,,,1:3,DIO 2 %,DIO,2 %,ITO/PEDOT:PSS/active layer/LiF/Al,conventional,LiF,LiF,PEDOT:PSS,PEDOT:PSS,120.0,chlorobenzene,chlorobenzene,,-5.34,-3.79,,-5.9,-3.9,
105936,10.1002/chem.201300445,10.1002/chem.201300445,PDTBDAT-BZ,PC71BM,PDTBDAT-BZ,PC71BM,CCCCCCCCCCc1cc(-c2c3sc4cc(-c5cccc6nsnc56)sc4c3c(-c3cc(CCCCCCCCCC)c(CCCCCCCCCC)s3)c3sc4ccsc4c23)sc1CCCCCCCCCC,COC(=O)CCCC1(c2ccccc2)C23c4c5ccc6c7cc8c9c%10c(cc%11cc%12c%13c%14c(cc%15c%16ccc-5c2c%16c2c5c%16c%17c(c(c46)c7c9c%17c4c%10c%11c%13c4c%16c%14c%152)C513)C%12)C8,,,,1.7,,,,,1:2,,,,ITO/PEDOT:PSS/active layer/LiF/Al,conventional,LiF,LiF,PEDOT:PSS,PEDOT:PSS,120.0,chlorobenzene,chlorobenzene,,-5.44,-3.85,,-5.9,-3.9,
105937,10.1002/chem.201300445,10.1002/chem.201300445,PDTBDAT-BZ,PC71BM,PDTBDAT-BZ,PC71BM,CCCCCCCCCCc1cc(-c2c3sc4cc(-c5cccc6nsnc56)sc4c3c(-c3cc(CCCCCCCCCC)c(CCCCCCCCCC)s3)c3sc4ccsc4c23)sc1CCCCCCCCCC,COC(=O)CCCC1(c2ccccc2)C23c4c5ccc6c7cc8c9c%10c(cc%11cc%12c%13c%14c(cc%15c%16ccc-5c2c%16c2c5c%16c%17c(c(c46)c7c9c%17c4c%10c%11c%13c4c%16c%14c%152)C513)C%12)C8,0.81,8.67,69.57,4.91,4.88569239,0.4950633401222025,,,1:2,2 % DIO,DIO,2 %,ITO/PEDOT:PSS/active layer/LiF/Al,conventional,LiF,LiF,PEDOT:PSS,PEDOT:PSS,120.0,chlorobenzene,chlorobenzene,,-5.44,-3.85,,-5.9,-3.9,
105938,10.1002/chem.201300445,10.1002/chem.201300445,PDTBDAT-BZ,PC71BM,PDTBDAT-BZ,PC71BM,CCCCCCCCCCc1cc(-c2c3sc4cc(-c5cccc6nsnc56)sc4c3c(-c3cc(CCCCCCCCCC)c(CCCCCCCCCC)s3)c3sc4ccsc4c23)sc1CCCCCCCCCC,COC(=O)CCCC1(c2ccccc2)C23c4c5ccc6c7cc8c9c%10c(cc%11cc%12c%13c%14c(cc%15c%16ccc-5c2c%16c2c5c%16c%17c(c(c46)c7c9c%17c4c%10c%11c%13c4c%16c%14c%152)C513)C%12)C8,0.8,9.38,67.81,5.1,5.088462400000001,0.2262274509803667,,,1:3,2 % DIO,DIO,2 %,ITO/PEDOT:PSS/active layer/LiF/Al,conventional,LiF,LiF,PEDOT:PSS,PEDOT:PSS,120.0,chlorobenzene,chlorobenzene,,-5.44,-3.85,,-5.9,-3.9,
105939,10.1002/chem.201300445,10.1002/chem.201300445,PDTBDAT-BZ,PC71BM,PDTBDAT-BZ,PC71BM,CCCCCCCCCCc1cc(-c2c3sc4cc(-c5cccc6nsnc56)sc4c3c(-c3cc(CCCCCCCCCC)c(CCCCCCCCCC)s3)c3sc4ccsc4c23)sc1CCCCCCCCCC,COC(=O)CCCC1(c2ccccc2)C23c4c5ccc6c7cc8c9c%10c(cc%11cc%12c%13c%14c(cc%15c%16ccc-5c2c%16c2c5c%16c%17c(c(c46)c7c9c%17c4c%10c%11c%13c4c%16c%14c%152)C513)C%12)C8,,,,4.8,,,,,1:4,2 % DIO,DIO,2 %,ITO/PEDOT:PSS/active layer/LiF/Al,conventional,LiF,LiF,PEDOT:PSS,PEDOT:PSS,120.0,chlorobenzene,chlorobenzene,,-5.44,-3.85,,-5.9,-3.9,
105940,10.1002/chem.201403153,10.1002/chem.201403153,PBDTAL-BFQ,PC71BM,PBDTAL-BFQ,,CCCCCCCCCCCCOc1c2cc(-c3ccc(-c4cc(F)c(-c5cccs5)c5nc(-c6cccc(OCCCCCCCC)c6)c(-c6cccc(OCCCCCCCC)c6)nc45)s3)sc2c(OCCCCCCCCCCCC)c2ccsc12,COC(=O)CCCC1(c2ccccc2)C23c4c5ccc6c7cc8c9c%10c(cc%11cc%12c%13c%14c(cc%15c%16ccc-5c2c%16c2c5c%16c%17c(c(c46)c7c9c%17c4c%10c%11c%13c4c%16c%14c%152)C513)C%12)C8,0.64,9.44,47.5,2.86,2.86976,0.3412587412587409,,,,,,,ITO/PEDOT:PSS/polymer:PC71BM/Ca/Al,conventional,,,,,,,,,-5.18,-2.9,,,,
105941,10.1002/chem.201403153,10.1002/chem.201403153,PBDTAL-BFQ,PC71BM,PBDTAL-BFQ,,CCCCCCCCCCCCOc1c2cc(-c3ccc(-c4cc(F)c(-c5cccs5)c5nc(-c6cccc(OCCCCCCCC)c6)c(-c6cccc(OCCCCCCCC)c6)nc45)s3)sc2c(OCCCCCCCCCCCC)c2ccsc12,COC(=O)CCCC1(c2ccccc2)C23c4c5ccc6c7cc8c9c%10c(cc%11cc%12c%13c%14c(cc%15c%16ccc-5c2c%16c2c5c%16c%17c(c(c46)c7c9c%17c4c%10c%11c%13c4c%16c%14c%152)C513)C%12)C8,0.66,7.94,67.9,3.55,3.5582316000000005,0.2318760563380471,,,,,,,ITO/ZnO/PFN/polymer:PC71BM/MoO3/Al,inverted,ZnO/PFN,,MoO3,,,,,,-5.18,-2.9,,,,
105942,10.1002/chem.201403153,10.1002/chem.201403153,PBDTAB-BFQ,PC71BM,PBDTAB-BFQ,,CCCCCCCCOc1cccc(-c2nc3c(-c4ccc(-c5cc6c(OCC(CC)CCCC)c7sccc7c(OCC(CC)CCCC)c6s5)s4)cc(F)c(-c4cccs4)c3nc2-c2cccc(OCCCCCCCC)c2)c1,COC(=O)CCCC1(c2ccccc2)C23c4c5ccc6c7cc8c9c%10c(cc%11cc%12c%13c%14c(cc%15c%16ccc-5c2c%16c2c5c%16c%17c(c(c46)c7c9c%17c4c%10c%11c%13c4c%16c%14c%152)C513)C%12)C8,0.7,7.63,33.2,1.78,1.773212,0.3813483146067425,,,,,,,ITO/PEDOT:PSS/polymer:PC71BM/Ca/Al,conventional,,,,,,,,,-5.19,-2.88,,,,
105943,10.1002/chem.201403153,10.1002/chem.201403153,PBDTAB-BFQ,PC71BM,PBDTAB-BFQ,,CCCCCCCCOc1cccc(-c2nc3c(-c4ccc(-c5cc6c(OCC(CC)CCCC)c7sccc7c(OCC(CC)CCCC)c6s5)s4)cc(F)c(-c4cccs4)c3nc2-c2cccc(OCCCCCCCC)c2)c1,COC(=O)CCCC1(c2ccccc2)C23c4c5ccc6c7cc8c9c%10c(cc%11cc%12c%13c%14c(cc%15c%16ccc-5c2c%16c2c5c%16c%17c(c(c46)c7c9c%17c4c%10c%11c%13c4c%16c%14c%152)C513)C%12)C8,0.7,7.51,45.8,2.41,2.407706,0.0951867219917204,,,,,,,ITO/ZnO/PFN/polymer:PC71BM/MoO3/Al,inverted,,,,,,,,,-5.19,-2.88,,,,
105944,10.1002/chem.201403153,10.1002/chem.201403153,PBDTTL-BFQ,PC71BM,PBDTTL-BFQ,,CCCCCCCCCCCCc1ccc(-c2c3cc(-c4ccc(-c5cc(F)c(-c6cccs6)c6nc(-c7cccc(OCCCCCCCC)c7)c(-c7cccc(OCCCCCCCC)c7)nc56)s4)sc3c(-c3ccc(CCCCCCCCCCCC)s3)c3ccsc23)s1,COC(=O)CCCC1(c2ccccc2)C23c4c5ccc6c7cc8c9c%10c(cc%11cc%12c%13c%14c(cc%15c%16ccc-5c2c%16c2c5c%16c%17c(c(c46)c7c9c%17c4c%10c%11c%13c4c%16c%14c%152)C513)C%12)C8,0.7,11.87,57.5,4.8,4.777675,0.4651041666666744,,,,,,,ITO/PEDOT:PSS/polymer:PC71BM/Ca/Al,conventional,Ca,,PEDOT:PSS,,,,,,-5.21,-3.08,,,,
105945,10.1002/chem.201403153,10.1002/chem.201403153,PBDTTL-BFQ,PC71BM,PBDTTL-BFQ,,CCCCCCCCCCCCc1ccc(-c2c3cc(-c4ccc(-c5cc(F)c(-c6cccs6)c6nc(-c7cccc(OCCCCCCCC)c7)c(-c7cccc(OCCCCCCCC)c7)nc56)s4)sc3c(-c3ccc(CCCCCCCCCCCC)s3)c3ccsc23)s1,COC(=O)CCCC1(c2ccccc2)C23c4c5ccc6c7cc8c9c%10c(cc%11cc%12c%13c%14c(cc%15c%16ccc-5c2c%16c2c5c%16c%17c(c(c46)c7c9c%17c4c%10c%11c%13c4c%16c%14c%152)C513)C%12)C8,0.74,10.91,70.0,5.0,5.65138,13.027599999999993,,,,,,,ITO/ZnO/PFN/polymer:PC71BM/MoO3/Al,inverted,ZnO/PFN,,MoO3,,,,,,-5.21,-3.08,,,,
105946,10.1002/chem.201403153,10.1002/chem.201403153,PBDTTB-BFQ,PC71BM,PBDTTB-BFQ,,CCCCCCCCCCC(CCCCCCCC)Cc1ccc(-c2c3cc(-c4ccc(-c5cc(F)c(-c6cccs6)c6nc(-c7cccc(OCCCCCCCC)c7)c(-c7cccc(OCCCCCCCC)c7)nc56)s4)sc3c(-c3ccc(CC(CCCCCCCC)CCCCCCCCCC)s3)c3ccsc23)s1,COC(=O)CCCC1(c2ccccc2)C23c4c5ccc6c7cc8c9c%10c(cc%11cc%12c%13c%14c(cc%15c%16ccc-5c2c%16c2c5c%16c%17c(c(c46)c7c9c%17c4c%10c%11c%13c4c%16c%14c%152)C513)C%12)C8,0.79,5.71,47.9,2.16,2.1607211,0.0333842592592503,,,,,,,ITO/PEDOT:PSS/polymer:PC71BM/Ca/Al,conventional,Ca,,PEDOT:PSS,,,,,,-5.3,-3.05,,,,
105947,10.1002/chem.201403153,10.1002/chem.201403153,PBDTTB-BFQ,PC71BM,PBDTTB-BFQ,,CCCCCCCCCCC(CCCCCCCC)Cc1ccc(-c2c3cc(-c4ccc(-c5cc(F)c(-c6cccs6)c6nc(-c7cccc(OCCCCCCCC)c7)c(-c7cccc(OCCCCCCCC)c7)nc56)s4)sc3c(-c3ccc(CC(CCCCCCCC)CCCCCCCCCC)s3)c3ccsc23)s1,COC(=O)CCCC1(c2ccccc2)C23c4c5ccc6c7cc8c9c%10c(cc%11cc%12c%13c%14c(cc%15c%16ccc-5c2c%16c2c5c%16c%17c(c(c46)c7c9c%17c4c%10c%11c%13c4c%16c%14c%152)C513)C%12)C8,0.88,4.71,63.9,2.64,2.6485272,0.3229999999999857,,,,,,,ITO/ZnO/PFN/polymer:PC71BM/MoO3/Al,inverted,ZnO/PFN,,MoO3,,,,,,-5.3,-3.05,,,,
105948,10.1002/chem.202000951,10.1002/chem.202000951,PBDTT,Y6,PBDTT,Y6,CCCCC(CC)Cc1ccc(-c2c3ccsc3c(-c3ccc(CC(CC)CCCC)s3)c3ccsc23)s1,CCCCCCCCCCCc1c(/C=C2\C(=O)c3cc(F)c(F)cc3C2=C(C#N)C#N)sc2c1sc1c3c4nsnc4c4c5sc6c(CCCCCCCCCCC)c(/C=C7\C(=O)c8cc(F)c(F)cc8C7=C(C#N)C#N)sc6c5n(CC(CC)CCCC)c4c3n(CC(CC)CCCC)c21,0.78,19.94,64.4,10.02,10.016260800000005,0.0373173652694261,9.61,10.02,1:1.5,DIO,DIO,0.3%,ITO/PEDOT:PSS/polymer:Y6/PDIN/Al,conventional,PDIN,PDIN,PEDOT:PSS,PEDOT:PSS,,CF,chloroform,,-5.44,-3.46,,-5.65,-4.09,
105949,10.1002/chem.202000951,10.1002/chem.202000951,PBDTS,Y6,PBDTS,Y6,CCCCC(CC)CSc1ccc(-c2c3cc(-c4cc5c(-c6ccc(CC(CC)CCCC)s6)c6sccc6c(-c6ccc(CC(CC)CCCC)s6)c5s4)sc3c(-c3ccc(SCC(CC)CCCC)s3)c3ccsc23)s1,CCCCCCCCCCCc1c(/C=C2\C(=O)c3cc(F)c(F)cc3C2=C(C#N)C#N)sc2c1sc1c3c4nsnc4c4c5sc6c(CCCCCCCCCCC)c(/C=C7\C(=O)c8cc(F)c(F)cc8C7=C(C#N)C#N)sc6c5n(CC(CC)CCCC)c4c3n(CC(CC)CCCC)c21,0.81,21.17,65.6,11.25,11.2488912,0.0098559999999913,10.87,11.25,1:1.5,DIO,DIO,0.3%,ITO/PEDOT:PSS/polymer:Y6/PDIN/Al,conventional,PDIN,PDIN,PEDOT:PSS,PEDOT:PSS,,CF,chloroform,,-5.52,-3.38,,-5.65,-4.09,
105950,10.1002/chem.202000951,10.1002/chem.202000951,PBDTF,Y6,PBDT-F,Y6,CCCCC(CC)Cc1ccc(-c2c3cc(-c4cc5c(-c6cc(F)c(CC(CC)CCCC)s6)c6sccc6c(-c6cc(F)c(CC(CC)CCCC)s6)c5s4)sc3c(-c3ccc(CC(CC)CCCC)s3)c3ccsc23)s1,CCCCCCCCCCCc1c(/C=C2\C(=O)c3cc(F)c(F)cc3C2=C(C#N)C#N)sc2c1sc1c3c4nsnc4c4c5sc6c(CCCCCCCCCCC)c(/C=C7\C(=O)c8cc(F)c(F)cc8C7=C(C#N)C#N)sc6c5n(CC(CC)CCCC)c4c3n(CC(CC)CCCC)c21,0.82,22.73,67.9,12.66,12.6556094,0.0346808846761367,12.23,12.66,1:1.5,DIO,DIO,0.3%,ITO/PEDOT:PSS/polymer:Y6/PDIN/Al,conventional,PDIN,PDIN,PEDOT:PSS,PEDOT:PSS,,CF,chloroform,,-5.56,-3.45,,-5.65,-4.09,
105951,10.1002/chem.202000951,10.1002/chem.202000951,PBDTCl,Y6,PBDT-Cl,Y6,CCCCC(CC)Cc1ccc(-c2c3cc(-c4cc5c(-c6cc(Cl)c(CC(CC)CCCC)s6)c6sccc6c(-c6cc(Cl)c(CC(CC)CCCC)s6)c5s4)sc3c(-c3ccc(CC(CC)CCCC)s3)c3ccsc23)s1,CCCCCCCCCCCc1c(/C=C2\C(=O)c3cc(F)c(F)cc3C2=C(C#N)C#N)sc2c1sc1c3c4nsnc4c4c5sc6c(CCCCCCCCCCC)c(/C=C7\C(=O)c8cc(F)c(F)cc8C7=C(C#N)C#N)sc6c5n(CC(CC)CCCC)c4c3n(CC(CC)CCCC)c21,0.84,23.16,69.2,13.46,13.4624448,0.0181634472511088,13.02,13.46,1:1.5,DIO,DIO,0.3%,ITO/PEDOT:PSS/polymer:Y6/PDIN/Al,conventional,PDIN,PDIN,PEDOT:PSS,PEDOT:PSS,,CF,chloroform,,-5.57,-3.44,,-5.65,-4.09,
105952,10.1002/chem.202102084,10.1002/chem.202102084,PBDB-T,PzDP-T,PBDB-T,PzDP-T,CCCCC(CC)Cc1ccc(-c2c3cc(-c4ccc(-c5sc(-c6cccs6)c6c5C(=O)c5c(CC(CC)CCCC)sc(CC(CC)CCCC)c5C6=O)s4)sc3c(-c3ccc(CC(CC)CCCC)s3)c3ccsc23)s1,CCCCCCCCCCCCC(CCCCCCCCCC)CN1C(=O)C(c2ccccc2)=c2nc3c(nc21)=C(c1ccc(-c2cccs2)cc1)C(=O)N3CC(CCCCCCCCCC)CCCCCCCCCCCC,0.71,4.46,42.0,1.33,1.329972,0.0021052631579051,1.29,1.33,,,,,ITO/PEDOT:PSS/PBDB-T/polymer acceptor/PFN-Br/Ag,conventional,PFN-Br,PFN-Br,PEDOT:PSS,PEDOT:PSS,,,,,-5.33,-3.48,,-5.87,-4.05,
105953,10.1002/chem.202102084,10.1002/chem.202102084,PBDB-T,PzDP-ffT,PBDB-T,PzDP-ffT,CCCCC(CC)Cc1ccc(-c2c3cc(-c4ccc(-c5sc(-c6cccs6)c6c5C(=O)c5c(CC(CC)CCCC)sc(CC(CC)CCCC)c5C6=O)s4)sc3c(-c3ccc(CC(CC)CCCC)s3)c3ccsc23)s1,CCCCCCCCCCCCC(CCCCCCCCCC)CN1C(=O)C(c2ccccc2)=c2nc3c(nc21)=C(c1ccc(-c2scc(F)c2F)cc1)C(=O)N3CC(CCCCCCCCCC)CCCCCCCCCCCC,0.69,6.88,50.0,2.37,2.3736,0.1518987341771984,2.3,2.37,,,,,ITO/PEDOT:PSS/PBDB-T/polymer acceptor/PFN-Br/Ag,conventional,PFN-Br,PFN-Br,PEDOT:PSS,PEDOT:PSS,,,,,-5.33,-3.48,,-6.0,-4.23,
105954,10.1002/chem.202102252,10.1002/chem.202102252,PBDB-T,DTCFSV-IC,PBDB-T,DTCFSV-IC,CCCCC(CC)Cc1ccc(-c2c3cc(-c4ccc(-c5sc(-c6cccs6)c6c5C(=O)c5c(CC(CC)CCCC)sc(CC(CC)CCCC)c5C6=O)s4)sc3c(-c3ccc(CC(CC)CCCC)s3)c3ccsc23)s1,CCCCCCCCOc1ccc(C(=C2c3cc4c(cc3-c3cc5c(cc32)-c2sc(/C=C3\C(=O)c6ccccc6C3=C(C#N)C#N)cc2C5(c2ccc(OCCCCCCCC)cc2)c2ccc(OCCCCCCCC)cc2)C(c2ccc(OCCCCCCCC)cc2)(c2ccc(OCCCCCCCC)cc2)c2cc(/C=C3\C(=O)c5ccccc5C3=C(C#N)C#N)sc2-4)c2ccc(OCCCCCCCC)cc2)cc1,1.04,11.34,51.0,6.01,6.014736,0.0788019966722179,5.83,6.01,1 : 1,,,,ITO/ZnO/polymer donor:SMA/MoO3/Al,inverted,ZnO,,MoO3,,,CB,chlorobenzene,,-5.33,-3.48,,-5.6,-3.7,
105955,10.1002/chem.202102252,10.1002/chem.202102252,PBDB-T,DTCFDV-IC,PBDB-T,DTCFDV-IC,CCCCC(CC)Cc1ccc(-c2c3cc(-c4ccc(-c5sc(-c6cccs6)c6c5C(=O)c5c(CC(CC)CCCC)sc(CC(CC)CCCC)c5C6=O)s4)sc3c(-c3ccc(CC(CC)CCCC)s3)c3ccsc23)s1,CCCCCCCCOc1ccc(C(=C2c3cc4c(cc3-c3sc(/C=C5\C(=O)c6ccccc6C5=C(C#N)C#N)cc32)C(CCCCCCCC)(CCCCCCCC)c2cc3c(cc2-4)C(=C(c2ccc(OCCCCCCCC)cc2)c2ccc(OCCCCCCCC)cc2)c2cc(/C=C4\C(=O)c5ccccc5C4=C(C#N)C#N)sc2-3)c2ccc(OCCCCCCCC)cc2)cc1,1.04,15.98,53.5,8.89,8.891272,0.0143082114735676,8.73,8.89,1 : 1.2,,,,ITO/ZnO/polymer donor:SMA/MoO3/Al,inverted,ZnO,,MoO3,,,CB,chlorobenzene,110.0,-5.33,-3.48,,-5.65,-3.65,
105956,10.1002/chem.202102252,10.1002/chem.202102252,PBDB-TF,DTCFDV-IC,PM6,DTCFDV-IC,COC(=O)C(C)(C)c1cc(C)cc(-c2sc3c4sc5cc(/C=C6/C(=O)c7cc(F)cc(c7)C(=O)/C6=C\c6cc(C(C)(C)C(=O)OC)c(-c7cc(C)cc(C(C)(C)C(=O)OC)c7)s6)sc5c4c(C(C)(C)C(=O)OC)ccc2-3)c1,CCCCCCCCOc1ccc(C(=C2c3cc4c(cc3-c3sc(/C=C5\C(=O)c6ccccc6C5=C(C#N)C#N)cc32)C(CCCCCCCC)(CCCCCCCC)c2cc3c(cc2-4)C(=C(c2ccc(OCCCCCCCC)cc2)c2ccc(OCCCCCCCC)cc2)c2cc(/C=C4\C(=O)c5ccccc5C4=C(C#N)C#N)sc2-3)c2ccc(OCCCCCCCC)cc2)cc1,1.14,15.83,46.0,8.3,8.301252,0.0150843373493872,8.18,8.3,1 : 1.2,,,,ITO/ZnO/polymer donor:SMA/MoO3/Al,inverted,ZnO,,MoO3,,,CB,chlorobenzene,110.0,-5.49,-3.64,,-5.65,-3.65,
105957,10.1002/chem.202102252,10.1002/chem.202102252,PBDB-TF,DTCFDV-IC,PM6,DTCFDV-IC,COC(=O)C(C)(C)c1cc(C)cc(-c2sc3c4sc5cc(/C=C6/C(=O)c7cc(F)cc(c7)C(=O)/C6=C\c6cc(C(C)(C)C(=O)OC)c(-c7cc(C)cc(C(C)(C)C(=O)OC)c7)s6)sc5c4c(C(C)(C)C(=O)OC)ccc2-3)c1,CCCCCCCCOc1ccc(C(=C2c3cc4c(cc3-c3sc(/C=C5\C(=O)c6ccccc6C5=C(C#N)C#N)cc32)C(CCCCCCCC)(CCCCCCCC)c2cc3c(cc2-4)C(=C(c2ccc(OCCCCCCCC)cc2)c2ccc(OCCCCCCCC)cc2)c2cc(/C=C4\C(=O)c5ccccc5C4=C(C#N)C#N)sc2-3)c2ccc(OCCCCCCCC)cc2)cc1,1.13,15.55,50.2,8.82,8.820893000000002,0.0101247165533034,8.69,8.82,1 : 1.2,,,,ITO/ZnO/polymer donor:SMA/MoO3/Al,inverted,ZnO,,MoO3,,,XY,o-xylene,110.0,-5.49,-3.64,,-5.65,-3.65,
105958,10.1002/chem.202300653,10.1002/chem.202300653,PM5,P1,PBDB-T,P1,CCCCC(CC)Cc1ccc(-c2c3cc(-c4ccc(-c5sc(-c6cccs6)c6c5C(=O)c5c(CC(CC)CCCC)sc(CC(CC)CCCC)c5C6=O)s4)sc3c(-c3ccc(CC(CC)CCCC)s3)c3ccsc23)s1,CCCCCCCCc1cc(-c2c(-c3cccs3)sc3c(-c4cc(CCCCCCCC)c(CCCCCCCC)s4)c(-c4ccc(-c5cccc6nsnc56)s4)sc23)sc1CCCCCCCC,0.8,4.43,35.6,1.27,1.261664,0.6563779527558975,1.16,1.27,2:1,,,,Conventional,conventional,PDINN,,PEDOT:PSS,,,chloroform,,,-5.23,-3.18,,-5.34,-3.53,
105959,10.1002/chem.202300653,10.1002/chem.202300653,PM5,P2,PBDB-T,P2,CCCCC(CC)Cc1ccc(-c2c3cc(-c4ccc(-c5sc(-c6cccs6)c6c5C(=O)c5c(CC(CC)CCCC)sc(CC(CC)CCCC)c5C6=O)s4)sc3c(-c3ccc(CC(CC)CCCC)s3)c3ccsc23)s1,,0.84,13.07,51.3,5.64,5.632124399999999,0.1396382978723598,5.38,5.64,1:1,,,,Conventional,conventional,PDINN,,PEDOT:PSS,,,chloroform,,,-5.23,-3.18,,-5.34,-3.58,
105960,10.1002/chem.202300653,10.1002/chem.202300653,PM6,P3,PM6,P3,COC(=O)C(C)(C)c1cc(C)cc(-c2sc3c4sc5cc(/C=C6/C(=O)c7cc(F)cc(c7)C(=O)/C6=C\c6cc(C(C)(C)C(=O)OC)c(-c7cc(C)cc(C(C)(C)C(=O)OC)c7)s6)sc5c4c(C(C)(C)C(=O)OC)ccc2-3)c1,CCCCCCc1csc(-c2ccc(-c3cc(CCCCCC)c(/C=C/c4csc(-c5cc6c(OCC(CC)CCCC)c7sc(-c8ccc(C9=C%10C(=O)N(CC(CC)CCCC)C(c%11ccc(-c%12cc%13c(OCC(CC)CCCC)c%14sccc%14c(OCC(CC)CCCC)c%13s%12)s%11)=C%10C(=O)N9CC(CC)CCCC)s8)cc7c(OCC(CC)CCCC)c6s5)c4)s3)c3nsnc23)c1,0.98,4.49,38.56,1.7,1.6967171200000002,0.1931105882352803,1.58,1.7,1:1,,,,Inverted,inverted,ZnO,,MoO3,,,chlorobenzene,,,-5.56,-3.65,,-5.31,-3.6,
105961,10.1002/ente.202200215,10.1002/ente.202200215,P132,PC71BM,P132,PC71BM,CCCCCCCCCCCc1nc(-c2c3cc(-c4scc5c4C(=O)N(CC(CC)CCCC)C5=O)sc3c(-c3nc(CCCCCCCCCCC)c(CCCCCCCCCCC)s3)c3ccsc23)sc1CCCCCCCCCCC,COC(=O)CCCC1(c2ccccc2)C23c4c5ccc6c7cc8c9c%10c(cc%11cc%12c%13c%14c(cc%15c%16ccc-5c2c%16c2c5c%16c%17c(c(c46)c7c9c%17c4c%10c%11c%13c4c%16c%14c%152)C513)C%12)C8,0.86,12.78,64.0,7.03,7.034112,0.0584921763869148,6.84,7.03,1:1.4,,,,ITO/PEDOT:PSS/active layer/PFN/Al,conventional,PFN,PFN,PEDOT:PSS,PEDOT:PSS,,,,,-5.54,-3.38,,-5.9,-3.9,
105962,10.1002/ente.202200215,10.1002/ente.202200215,P132,BThIND-Cl,P132,BThIND-Cl,CCCCCCCCCCCc1nc(-c2c3cc(-c4scc5c4C(=O)N(CC(CC)CCCC)C5=O)sc3c(-c3nc(CCCCCCCCCCC)c(CCCCCCCCCCC)s3)c3ccsc23)sc1CCCCCCCCCCC,CCCCCCC1(CCCCCC)c2cc3c(cc2-c2sc(/C=C4\C(=O)c5cc(Cl)ccc5C4=C(C#N)C#N)cc21)C(CCCCCC)(CCCCCC)c1cc(/C=C2\C(=O)c4cc(Cl)ccc4C2=C(C#N)C#N)sc1-3,0.99,21.78,72.0,15.52,15.524784,0.0308247422680463,15.34,15.52,1:1.2,,,,ITO/PEDOT:PSS/active layer/PFN/Al,conventional,PFN,PFN,PEDOT:PSS,PEDOT:PSS,,,,,-5.54,-3.38,,-5.64,-3.96,
105963,10.1002/ente.202201211,10.1002/ente.202201211,P133,Y6,P133,Y6,CCCCCCCCCCC(CCCCCCCC)Cn1c(=O)n(CC(CCCCCCCC)CCCCCCCCCC)c2cc3c(cc21)c1ccsc1c1sc(-c2cc4c(-c5cc(F)c(CC(CC)CCCC)s5)c5sccc5c(-c5cc(F)c(CC(CC)CCCC)s5)c4s2)cc31,CCCCCCCCCCCc1c(/C=C2\C(=O)c3cc(F)c(F)cc3C2=C(C#N)C#N)sc2c1sc1c3c4nsnc4c4c5sc6c(CCCCCCCCCCC)c(/C=C7\C(=O)c8cc(F)c(F)cc8C7=C(C#N)C#N)sc6c5n(CC(CC)CCCC)c4c3n(CC(CC)CCCC)c21,0.89,18.56,62.0,10.24,10.241408,0.0137499999999964,10.05,10.24,1:1.2,,,,ITO/PEDOT:PSS/P133:Y6/PFN/Al,conventional,PFN,PFN,PEDOT:PSS,PEDOT:PSS,,,,,-5.58,-3.54,,-5.65,-4.09,
105964,10.1002/ente.202201211,10.1002/ente.202201211,P135,Y6,P135,Y6,CCCCCCCCCCC(CCCCCCCC)CN1C(=O)c2c(c3cc(-c4cc5c(-c6cc(F)c(CC(CC)CCCC)s6)c6sccc6c(-c6cc(F)c(CC(CC)CCCC)s6)c5s4)sc3c3sccc23)C1=O,CCCCCCCCCCCc1c(/C=C2\C(=O)c3cc(F)c(F)cc3C2=C(C#N)C#N)sc2c1sc1c3c4nsnc4c4c5sc6c(CCCCCCCCCCC)c(/C=C7\C(=O)c8cc(F)c(F)cc8C7=C(C#N)C#N)sc6c5n(CC(CC)CCCC)c4c3n(CC(CC)CCCC)c21,0.87,24.46,71.0,15.11,15.108942,0.0070019854401088,14.96,15.11,1:1.2,,,,ITO/PEDOT:PSS/P135:Y6/PFN/Al,conventional,PFN,PFN,PEDOT:PSS,PEDOT:PSS,,,,,-5.52,-3.32,,-5.65,-4.09,
105965,10.1002/marc.201000711,10.1002/marc.201000711,PCTDT,PCBM,PCTDT,PCBM,CCCCCCCCc1ccc2c3ccc(CCCCCCCC)cc3c3nc4c(-c5cc6c(s5)-c5cc7c(cc5C6(c5ccc(CCCCCC)cc5)c5ccc(CCCCCC)cc5)-c5sccc5C7(c5ccc(CCCCCC)cc5)c5ccc(CCCCCC)cc5)cncc4nc3c2c1,CCCCC(=O)OCC1(C2=CC=CC=C2)C3=CC=CC4=CC=CC5=CC=CC6=CC=CC7=CC=CC1=C7C6=C5C4=C3,0.64,7.71,26.9,1.29,1.3273536,2.8956279069767348,,,1:1 w/w,,,,ITO/PEDOT:PSS/active layer/Al,polymer solar cell,,,PEDOT:PSS,PEDOT:PSS,130.0,ortho-dichlorobenzene,o-DCB,,-5.27,-3.31,,-6.1,-3.7,
105966,10.1002/marc.201000711,10.1002/marc.201000711,PCTDT,PCBM,PCTDT,PCBM,CCCCCCCCc1ccc2c3ccc(CCCCCCCC)cc3c3nc4c(-c5cc6c(s5)-c5cc7c(cc5C6(c5ccc(CCCCCC)cc5)c5ccc(CCCCCC)cc5)-c5sccc5C7(c5ccc(CCCCCC)cc5)c5ccc(CCCCCC)cc5)cncc4nc3c2c1,CCCCC(=O)OCC1(C2=CC=CC=C2)C3=CC=CC4=CC=CC5=CC=CC6=CC=CC7=CC=CC1=C7C6=C5C4=C3,0.68,9.45,27.2,1.75,1.747872,0.1215999999999947,,,1:1 w/w,,,,ITO/PEDOT:PSS/active layer/Al,polymer solar cell,,,PEDOT:PSS,PEDOT:PSS,120.0,ortho-dichlorobenzene,o-DCB,,-5.27,-3.31,,-6.1,-3.7,
105967,10.1002/marc.201000711,10.1002/marc.201000711,PCTDT,PCBM,PCTDT,PCBM,CCCCCCCCc1ccc2c3ccc(CCCCCCCC)cc3c3nc4c(-c5cc6c(s5)-c5cc7c(cc5C6(c5ccc(CCCCCC)cc5)c5ccc(CCCCCC)cc5)-c5sccc5C7(c5ccc(CCCCCC)cc5)c5ccc(CCCCCC)cc5)cncc4nc3c2c1,CCCCC(=O)OCC1(C2=CC=CC=C2)C3=CC=CC4=CC=CC5=CC=CC6=CC=CC7=CC=CC1=C7C6=C5C4=C3,0.66,9.08,27.8,1.66,1.6659984,0.3613493975903724,,,1:1 w/w,,,,ITO/PEDOT:PSS/active layer/Al,polymer solar cell,,,PEDOT:PSS,PEDOT:PSS,105.0,ortho-dichlorobenzene,o-DCB,,-5.27,-3.31,,-6.1,-3.7,
105968,10.1002/marc.201000711,10.1002/marc.201000711,PCTBDT,PCBM,PCTBDT,PCBM,CCCCCCCCOc1c2cc(-c3cc(C(=O)OCCCCCC)cs3)sc2c(OCCCCCCCC)c2ccsc12,CCCCC(=O)OCC1(C2=CC=CC=C2)C3=CC=CC4=CC=CC5=CC=CC6=CC=CC7=CC=CC1=C7C6=C5C4=C3,0.75,8.13,35.0,2.13,2.134125,0.1936619718309932,,,1:1 w/w,,,,ITO/PEDOT:PSS/active layer/Al,polymer solar cell,,,PEDOT:PSS,PEDOT:PSS,145.0,ortho-dichlorobenzene,o-DCB,,-5.36,-3.38,,-6.1,-3.7,
105969,10.1002/marc.201000711,10.1002/marc.201000711,PCTBDT,PCBM,PCTBDT,PCBM,CCCCCCCCOc1c2cc(-c3cc(C(=O)OCCCCCC)cs3)sc2c(OCCCCCCCC)c2ccsc12,CCCCC(=O)OCC1(C2=CC=CC=C2)C3=CC=CC4=CC=CC5=CC=CC6=CC=CC7=CC=CC1=C7C6=C5C4=C3,0.8,6.94,41.8,2.32,2.320736,0.031724137931047,,,1:1 w/w,,,,ITO/PEDOT:PSS/active layer/Al,polymer solar cell,,,PEDOT:PSS,PEDOT:PSS,135.0,ortho-dichlorobenzene,o-DCB,,-5.36,-3.38,,-6.1,-3.7,
105970,10.1002/marc.201000711,10.1002/marc.201000711,PCTBDT,PCBM,PCTBDT,PCBM,CCCCCCCCOc1c2cc(-c3cc(C(=O)OCCCCCC)cs3)sc2c(OCCCCCCCC)c2ccsc12,CCCCC(=O)OCC1(C2=CC=CC=C2)C3=CC=CC4=CC=CC5=CC=CC6=CC=CC7=CC=CC1=C7C6=C5C4=C3,0.8,3.87,49.7,1.54,1.538712,0.0836363636363607,,,1:1 w/w,,,,ITO/PEDOT:PSS/active layer/Al,polymer solar cell,,,PEDOT:PSS,PEDOT:PSS,125.0,ortho-dichlorobenzene,o-DCB,,-5.36,-3.38,,-6.1,-3.7,
105971,10.1002/marc.201000711,10.1002/marc.201000711,P3HT,PCBM,P3HT,PCBM,CCCCCCc1ccsc1,CCCCC(=O)OCC1(C2=CC=CC=C2)C3=CC=CC4=CC=CC5=CC=CC6=CC=CC7=CC=CC1=C7C6=C5C4=C3,0.52,10.08,44.0,2.31,2.306304,0.1600000000000062,,,1:1 w/w,,,,ITO/PEDOT:PSS/active layer/Al,polymer solar cell,,,PEDOT:PSS,PEDOT:PSS,150.0,ortho-dichlorobenzene,o-DCB,,-5.01,-3.12,,-6.1,-3.7,
105972,10.1002/marc.201100501,10.1002/marc.201100501,PBDT-3MT,PC71BM,PBDT-3MT,PC71BM,CCCCC(CC)COc1c2cc(-c3sccc3C(=O)OC)sc2c(OCC(CC)CCCC)c2ccsc12,COC(=O)CCCC1(c2ccccc2)C23c4c5ccc6c7cc8c9c%10c(cc%11cc%12c%13c%14c(cc%15c%16ccc-5c2c%16c2c5c%16c%17c(c(c46)c7c9c%17c4c%10c%11c%13c4c%16c%14c%152)C513)C%12)C8,0.84,10.5,40.0,3.53,3.528,0.0566572237960277,,,1:1,,,,ITO/PEDOT:PSS/active layer/LiF/Al,conventional,LiF,LiF,PEDOT:PSS,PEDOT:PSS,77.0,o-DCB,o-DCB,90.0,-5.42,-3.36,,-5.9,-3.9,
105973,10.1002/marc.201100501,10.1002/marc.201100501,PBDT-3MT,PC71BM,PBDT-3MT,PC71BM,CCCCC(CC)COc1c2cc(-c3sccc3C(=O)OC)sc2c(OCC(CC)CCCC)c2ccsc12,COC(=O)CCCC1(c2ccccc2)C23c4c5ccc6c7cc8c9c%10c(cc%11cc%12c%13c%14c(cc%15c%16ccc-5c2c%16c2c5c%16c%17c(c(c46)c7c9c%17c4c%10c%11c%13c4c%16c%14c%152)C513)C%12)C8,0.86,8.25,47.0,3.33,3.33465,0.1396396396396342,,,1:2,,,,ITO/PEDOT:PSS/active layer/LiF/Al,conventional,LiF,LiF,PEDOT:PSS,PEDOT:PSS,78.0,o-DCB,o-DCB,90.0,-5.42,-3.36,,-5.9,-3.9,
105974,10.1002/marc.201100501,10.1002/marc.201100501,PBDT-3MT,PC71BM,PBDT-3MT,PC71BM,CCCCC(CC)COc1c2cc(-c3sccc3C(=O)OC)sc2c(OCC(CC)CCCC)c2ccsc12,COC(=O)CCCC1(c2ccccc2)C23c4c5ccc6c7cc8c9c%10c(cc%11cc%12c%13c%14c(cc%15c%16ccc-5c2c%16c2c5c%16c%17c(c(c46)c7c9c%17c4c%10c%11c%13c4c%16c%14c%152)C513)C%12)C8,0.84,4.63,43.0,1.67,1.6723559999999995,0.1410778443113654,,,1:3,,,,ITO/PEDOT:PSS/active layer/LiF/Al,conventional,LiF,LiF,PEDOT:PSS,PEDOT:PSS,76.0,o-DCB,o-DCB,90.0,-5.42,-3.36,,-5.9,-3.9,
105975,10.1002/marc.201100501,10.1002/marc.201100501,PBDT-3MT,PC71BM,PBDT-3MT,PC71BM,CCCCC(CC)COc1c2cc(-c3sccc3C(=O)OC)sc2c(OCC(CC)CCCC)c2ccsc12,COC(=O)CCCC1(c2ccccc2)C23c4c5ccc6c7cc8c9c%10c(cc%11cc%12c%13c%14c(cc%15c%16ccc-5c2c%16c2c5c%16c%17c(c(c46)c7c9c%17c4c%10c%11c%13c4c%16c%14c%152)C513)C%12)C8,0.85,4.06,46.0,1.59,1.58746,0.1597484276729691,,,1:4,,,,ITO/PEDOT:PSS/active layer/LiF/Al,conventional,LiF,LiF,PEDOT:PSS,PEDOT:PSS,77.0,o-DCB,o-DCB,90.0,-5.42,-3.36,,-5.9,-3.9,
105976,10.1002/marc.201100501,10.1002/marc.201100501,PBDT-3MT,PC71BM,PBDT-3MT,PC71BM,CCCCC(CC)COc1c2cc(-c3sccc3C(=O)OC)sc2c(OCC(CC)CCCC)c2ccsc12,COC(=O)CCCC1(c2ccccc2)C23c4c5ccc6c7cc8c9c%10c(cc%11cc%12c%13c%14c(cc%15c%16ccc-5c2c%16c2c5c%16c%17c(c(c46)c7c9c%17c4c%10c%11c%13c4c%16c%14c%152)C513)C%12)C8,0.86,10.5,50.0,4.52,4.515,0.1106194690265463,,,1:1,,,,ITO/PEDOT:PSS/active layer/LiF/Al,conventional,LiF,LiF,PEDOT:PSS,PEDOT:PSS,70.0,o-DCB,o-DCB,90.0,-5.42,-3.36,,-5.9,-3.9,
105977,10.1002/marc.201100501,10.1002/marc.201100501,PBDT-3MT,PC71BM,PBDT-3MT,PC71BM,CCCCC(CC)COc1c2cc(-c3sccc3C(=O)OC)sc2c(OCC(CC)CCCC)c2ccsc12,COC(=O)CCCC1(c2ccccc2)C23c4c5ccc6c7cc8c9c%10c(cc%11cc%12c%13c%14c(cc%15c%16ccc-5c2c%16c2c5c%16c%17c(c(c46)c7c9c%17c4c%10c%11c%13c4c%16c%14c%152)C513)C%12)C8,0.84,10.58,44.0,3.91,3.910368,0.009411764705869,,,1:1,,,,ITO/PEDOT:PSS/active layer/LiF/Al,conventional,LiF,LiF,PEDOT:PSS,PEDOT:PSS,78.0,o-DCB,o-DCB,90.0,-5.42,-3.36,,-5.9,-3.9,
105978,10.1002/marc.201100501,10.1002/marc.201100501,PBDT-3MT,PC71BM,PBDT-3MT,PC71BM,CCCCC(CC)COc1c2cc(-c3sccc3C(=O)OC)sc2c(OCC(CC)CCCC)c2ccsc12,COC(=O)CCCC1(c2ccccc2)C23c4c5ccc6c7cc8c9c%10c(cc%11cc%12c%13c%14c(cc%15c%16ccc-5c2c%16c2c5c%16c%17c(c(c46)c7c9c%17c4c%10c%11c%13c4c%16c%14c%152)C513)C%12)C8,0.85,5.47,37.0,2.6,1.720315,33.83403846153846,,,1:1,,,,ITO/PEDOT:PSS/active layer/LiF/Al,conventional,LiF,LiF,PEDOT:PSS,PEDOT:PSS,85.0,o-DCB,o-DCB,90.0,-5.42,-3.36,,-5.9,-3.9,
105979,10.1002/marc.201100501,10.1002/marc.201100501,P3CTV,PC61BM,P3CTV,PC61BM,,COC(=O)CCCC1(c2ccccc2)C23c4c5c6c7c8c9c(c%10c%11c2c2c%12c4c4c%13c5c5c7c7c8c8c%14c9c%10c9c%10c%11c2c2c%11c%12c4c4c%12c%13c5c5c7c7c8c8c%14c9c9c%10c2c2c%11c4c4c%12c5c7c5c8c9c2c45)C613,0.86,5.47,43.0,2.01,2.022806,0.6371144278606903,,,1:2,,,,ITO/PEDOT:PSS/active layer/LiF/Al,conventional,LiF,LiF,PEDOT:PSS,PEDOT:PSS,80.0,o-DCB,o-DCB,,,,,-6.1,-3.7,
105980,10.1002/marc.201100501,10.1002/marc.201100501,PCTDBT,PC61BM,PCTDBT,PC61BM,,COC(=O)CCCC1(c2ccccc2)C23c4c5c6c7c8c9c(c%10c%11c2c2c%12c4c4c%13c5c5c7c7c8c8c%14c9c%10c9c%10c%11c2c2c%11c%12c4c4c%12c%13c5c5c7c7c8c8c%14c9c9c%10c2c2c%11c4c4c%12c5c7c5c8c9c2c45)C613,0.8,6.94,42.0,2.32,2.33184,0.5103448275862196,,,1:1,,,,ITO/PEDOT:PSS/active layer/LiF/Al,conventional,LiF,LiF,PEDOT:PSS,PEDOT:PSS,135.0,o-DCB,o-DCB,,,,,-6.1,-3.7,
