Repository: JiYiqaq/PCE-KA-GNN

# Data directory

- `raw/Active_Database.csv` is the immutable source dataset bundled under CC BY 4.0. Do not overwrite it with processed data.
- `processed/` is created and populated by the training pipeline. Generated `.pt` and `.pth` caches are intentionally ignored by Git because they can exceed GitHub's normal single-file limit.

See `../DATA_LICENSE.md` for provenance, license and checksum information.

File: data/raw/Active_Database.csv (part 390 of 471)
id,doi,doi_norm,donor,acceptor,donor_canonical,acceptor_canonical,donor_smiles,acceptor_smiles,voc,jsc,ff,pce,pce_recomputed,pce_relative_error_percent,pce_avg,pce_best,d_a_ratio,additive,additive_canonical,additive_ratio,device_structure,device_type,etl,etl_canonical,htl,htl_canonical,active_layer_thickness,solvent,solvent_canonical,annealing_temp,homo_d,lumo_d,eg_d,homo_a,lumo_a,eg_a
105981,10.1002/marc.201200414,10.1002/marc.201200414,M1,PC61BM,M1,PC61BM,CCCCC(CC)COc1c2sc3c4sc(/C=C5\C(=O)c6ccccc6C5=C(C#N)C#N)cc4n(CC(CC)CCCC)c3c2c(OCC(CC)CCCC)c2sc3c4sc(/C=C5\C(=O)c6ccccc6C5=C(C#N)C#N)cc4n(CC(CC)CCCC)c3c12,COC(=O)CCCC1(c2ccccc2)C23c4c5c6c7c8c9c(c%10c%11c2c2c%12c4c4c%13c5c5c7c7c8c8c%14c9c%10c9c%10c%11c2c2c%11c%12c4c4c%12c%13c5c5c7c7c8c8c%14c9c9c%10c2c2c%11c4c4c%12c5c7c5c8c9c2c45)C613,0.77,2.1,32.0,0.52,0.5174400000000001,0.4923076923076722,0.56,,1:2,,,,ITO/PEDOT:PSS (40 nm)/active layer/LiF (0.6 nm)/Al (80 nm),conventional,LiF,LiF,PEDOT:PSS,PEDOT:PSS,102.0,DCB,o-DCB,,-5.48,-3.8,,-6.1,-3.7,
105982,10.1002/marc.201200414,10.1002/marc.201200414,M1,PC61BM,M1,PC61BM,CCCCC(CC)COc1c2sc3c4sc(/C=C5\C(=O)c6ccccc6C5=C(C#N)C#N)cc4n(CC(CC)CCCC)c3c2c(OCC(CC)CCCC)c2sc3c4sc(/C=C5\C(=O)c6ccccc6C5=C(C#N)C#N)cc4n(CC(CC)CCCC)c3c12,COC(=O)CCCC1(c2ccccc2)C23c4c5c6c7c8c9c(c%10c%11c2c2c%12c4c4c%13c5c5c7c7c8c8c%14c9c%10c9c%10c%11c2c2c%11c%12c4c4c%12c%13c5c5c7c7c8c8c%14c9c9c%10c2c2c%11c4c4c%12c5c7c5c8c9c2c45)C613,0.77,2.2,32.0,0.55,0.54208,1.4400000000000068,,0.55,1:2,,,,ITO/PEDOT:PSS (40 nm)/active layer/LiF (0.6 nm)/Al (80 nm),conventional,LiF,LiF,PEDOT:PSS,PEDOT:PSS,127.0,DCB,o-DCB,,-5.48,-3.8,,-6.1,-3.7,
105983,10.1002/marc.201200414,10.1002/marc.201200414,M1,PC61BM,M1,PC61BM,CCCCC(CC)COc1c2sc3c4sc(/C=C5\C(=O)c6ccccc6C5=C(C#N)C#N)cc4n(CC(CC)CCCC)c3c2c(OCC(CC)CCCC)c2sc3c4sc(/C=C5\C(=O)c6ccccc6C5=C(C#N)C#N)cc4n(CC(CC)CCCC)c3c12,COC(=O)CCCC1(c2ccccc2)C23c4c5c6c7c8c9c(c%10c%11c2c2c%12c4c4c%13c5c5c7c7c8c8c%14c9c%10c9c%10c%11c2c2c%11c%12c4c4c%12c%13c5c5c7c7c8c8c%14c9c9c%10c2c2c%11c4c4c%12c5c7c5c8c9c2c45)C613,0.72,2.5,33.0,0.61,0.5939999999999999,2.622950819672152,,0.61,1:2,,,,ITO/PEDOT:PSS (40 nm)/active layer/LiF (0.6 nm)/Al (80 nm),conventional,LiF,LiF,PEDOT:PSS,PEDOT:PSS,97.0,DCB,o-DCB,,-5.48,-3.8,,-6.1,-3.7,
105984,10.1002/marc.201200414,10.1002/marc.201200414,P1,PC61BM,P1,PC61BM,CCCCCCCCc1cc(-c2c(-c3cccs3)sc3c(-c4cc(CCCCCCCC)c(CCCCCCCC)s4)c(-c4ccc(-c5cccc6nsnc56)s4)sc23)sc1CCCCCCCC,COC(=O)CCCC1(c2ccccc2)C23c4c5c6c7c8c9c(c%10c%11c2c2c%12c4c4c%13c5c5c7c7c8c8c%14c9c%10c9c%10c%11c2c2c%11c%12c4c4c%12c%13c5c5c7c7c8c8c%14c9c9c%10c2c2c%11c4c4c%12c5c7c5c8c9c2c45)C613,0.82,2.4,37.0,0.72,0.7281599999999999,1.1333333333333258,0.74,,1:2,,,,ITO/PEDOT:PSS (40 nm)/active layer/LiF (0.6 nm)/Al (80 nm),conventional,LiF,LiF,PEDOT:PSS,PEDOT:PSS,98.0,DCB,o-DCB,,-5.34,-3.53,,-6.1,-3.7,
105985,10.1002/marc.201200414,10.1002/marc.201200414,P1,PC61BM,P1,PC61BM,CCCCCCCCc1cc(-c2c(-c3cccs3)sc3c(-c4cc(CCCCCCCC)c(CCCCCCCC)s4)c(-c4ccc(-c5cccc6nsnc56)s4)sc23)sc1CCCCCCCC,COC(=O)CCCC1(c2ccccc2)C23c4c5c6c7c8c9c(c%10c%11c2c2c%12c4c4c%13c5c5c7c7c8c8c%14c9c%10c9c%10c%11c2c2c%11c%12c4c4c%12c%13c5c5c7c7c8c8c%14c9c9c%10c2c2c%11c4c4c%12c5c7c5c8c9c2c45)C613,0.82,2.7,35.0,0.75,0.7748999999999999,3.3199999999999896,,0.75,1:2,,,,ITO/PEDOT:PSS (40 nm)/active layer/LiF (0.6 nm)/Al (80 nm),conventional,LiF,LiF,PEDOT:PSS,PEDOT:PSS,96.0,DCB,o-DCB,,-5.34,-3.53,,-6.1,-3.7,
105986,10.1002/marc.201200414,10.1002/marc.201200414,P1,PC61BM,P1,PC61BM,CCCCCCCCc1cc(-c2c(-c3cccs3)sc3c(-c4cc(CCCCCCCC)c(CCCCCCCC)s4)c(-c4ccc(-c5cccc6nsnc56)s4)sc23)sc1CCCCCCCC,COC(=O)CCCC1(c2ccccc2)C23c4c5c6c7c8c9c(c%10c%11c2c2c%12c4c4c%13c5c5c7c7c8c8c%14c9c%10c9c%10c%11c2c2c%11c%12c4c4c%12c%13c5c5c7c7c8c8c%14c9c9c%10c2c2c%11c4c4c%12c5c7c5c8c9c2c45)C613,0.79,2.7,36.0,0.76,0.7678800000000001,1.0368421052631722,,0.76,1:2,,,,ITO/PEDOT:PSS (40 nm)/active layer/LiF (0.6 nm)/Al (80 nm),conventional,LiF,LiF,PEDOT:PSS,PEDOT:PSS,98.0,DCB,o-DCB,,-5.34,-3.53,,-6.1,-3.7,
105987,10.1002/marc.201200414,10.1002/marc.201200414,M1,PC71BM,M1,PC71BM,CCCCC(CC)COc1c2sc3c4sc(/C=C5\C(=O)c6ccccc6C5=C(C#N)C#N)cc4n(CC(CC)CCCC)c3c2c(OCC(CC)CCCC)c2sc3c4sc(/C=C5\C(=O)c6ccccc6C5=C(C#N)C#N)cc4n(CC(CC)CCCC)c3c12,COC(=O)CCCC1(c2ccccc2)C23c4c5ccc6c7cc8c9c%10c(cc%11cc%12c%13c%14c(cc%15c%16ccc-5c2c%16c2c5c%16c%17c(c(c46)c7c9c%17c4c%10c%11c%13c4c%16c%14c%152)C513)C%12)C8,0.77,2.7,28.0,0.57,0.5821200000000001,2.126315789473708,0.59,,1:2,,,,ITO/PEDOT:PSS (40 nm)/active layer/LiF (0.6 nm)/Al (80 nm),conventional,LiF,LiF,PEDOT:PSS,PEDOT:PSS,134.0,DCB,o-DCB,,-5.48,-3.8,,-5.9,-3.9,
105988,10.1002/marc.201200414,10.1002/marc.201200414,M1,PC71BM,M1,PC71BM,CCCCC(CC)COc1c2sc3c4sc(/C=C5\C(=O)c6ccccc6C5=C(C#N)C#N)cc4n(CC(CC)CCCC)c3c2c(OCC(CC)CCCC)c2sc3c4sc(/C=C5\C(=O)c6ccccc6C5=C(C#N)C#N)cc4n(CC(CC)CCCC)c3c12,COC(=O)CCCC1(c2ccccc2)C23c4c5ccc6c7cc8c9c%10c(cc%11cc%12c%13c%14c(cc%15c%16ccc-5c2c%16c2c5c%16c%17c(c(c46)c7c9c%17c4c%10c%11c%13c4c%16c%14c%152)C513)C%12)C8,0.77,2.6,28.0,0.56,0.5605600000000001,0.1000000000000008,,0.56,1:2,,,,ITO/PEDOT:PSS (40 nm)/active layer/LiF (0.6 nm)/Al (80 nm),conventional,LiF,LiF,PEDOT:PSS,PEDOT:PSS,132.0,DCB,o-DCB,,-5.48,-3.8,,-5.9,-3.9,
105989,10.1002/marc.201200414,10.1002/marc.201200414,M1,PC71BM,M1,PC71BM,CCCCC(CC)COc1c2sc3c4sc(/C=C5\C(=O)c6ccccc6C5=C(C#N)C#N)cc4n(CC(CC)CCCC)c3c2c(OCC(CC)CCCC)c2sc3c4sc(/C=C5\C(=O)c6ccccc6C5=C(C#N)C#N)cc4n(CC(CC)CCCC)c3c12,COC(=O)CCCC1(c2ccccc2)C23c4c5ccc6c7cc8c9c%10c(cc%11cc%12c%13c%14c(cc%15c%16ccc-5c2c%16c2c5c%16c%17c(c(c46)c7c9c%17c4c%10c%11c%13c4c%16c%14c%152)C513)C%12)C8,0.82,2.7,29.0,0.63,0.6420600000000001,1.9142857142857257,,0.63,1:2,,,,ITO/PEDOT:PSS (40 nm)/active layer/LiF (0.6 nm)/Al (80 nm),conventional,LiF,LiF,PEDOT:PSS,PEDOT:PSS,131.0,DCB,o-DCB,,-5.48,-3.8,,-5.9,-3.9,
105990,10.1002/marc.201200414,10.1002/marc.201200414,P1,PC71BM,P1,PC71BM,CCCCCCCCc1cc(-c2c(-c3cccs3)sc3c(-c4cc(CCCCCCCC)c(CCCCCCCC)s4)c(-c4ccc(-c5cccc6nsnc56)s4)sc23)sc1CCCCCCCC,COC(=O)CCCC1(c2ccccc2)C23c4c5ccc6c7cc8c9c%10c(cc%11cc%12c%13c%14c(cc%15c%16ccc-5c2c%16c2c5c%16c%17c(c(c46)c7c9c%17c4c%10c%11c%13c4c%16c%14c%152)C513)C%12)C8,0.84,4.3,34.0,1.22,1.2280799999999998,0.6622950819672021,1.2,1.22,1:2,,,,ITO/PEDOT:PSS (40 nm)/active layer/LiF (0.6 nm)/Al (80 nm),conventional,LiF,LiF,PEDOT:PSS,PEDOT:PSS,80.0,DCB,o-DCB,,-5.34,-3.53,,-5.9,-3.9,
105991,10.1002/marc.201200414,10.1002/marc.201200414,P1,PC71BM,P1,PC71BM,CCCCCCCCc1cc(-c2c(-c3cccs3)sc3c(-c4cc(CCCCCCCC)c(CCCCCCCC)s4)c(-c4ccc(-c5cccc6nsnc56)s4)sc23)sc1CCCCCCCC,COC(=O)CCCC1(c2ccccc2)C23c4c5ccc6c7cc8c9c%10c(cc%11cc%12c%13c%14c(cc%15c%16ccc-5c2c%16c2c5c%16c%17c(c(c46)c7c9c%17c4c%10c%11c%13c4c%16c%14c%152)C513)C%12)C8,0.82,4.3,34.0,1.18,1.19884,1.596610169491523,,1.18,1:2,,,,ITO/PEDOT:PSS (40 nm)/active layer/LiF (0.6 nm)/Al (80 nm),conventional,LiF,LiF,PEDOT:PSS,PEDOT:PSS,83.0,DCB,o-DCB,,-5.34,-3.53,,-5.9,-3.9,
105992,10.1002/marc.201200414,10.1002/marc.201200414,P1,PC71BM,P1,PC71BM,CCCCCCCCc1cc(-c2c(-c3cccs3)sc3c(-c4cc(CCCCCCCC)c(CCCCCCCC)s4)c(-c4ccc(-c5cccc6nsnc56)s4)sc23)sc1CCCCCCCC,COC(=O)CCCC1(c2ccccc2)C23c4c5ccc6c7cc8c9c%10c(cc%11cc%12c%13c%14c(cc%15c%16ccc-5c2c%16c2c5c%16c%17c(c(c46)c7c9c%17c4c%10c%11c%13c4c%16c%14c%152)C513)C%12)C8,0.84,4.2,34.0,1.2,1.19952,0.040000000000003,,1.2,1:2,,,,ITO/PEDOT:PSS (40 nm)/active layer/LiF (0.6 nm)/Al (80 nm),conventional,LiF,LiF,PEDOT:PSS,PEDOT:PSS,81.0,DCB,o-DCB,,-5.34,-3.53,,-5.9,-3.9,
105993,10.1002/marc.201300028,10.1002/marc.201300028,polymer,PC71BM,polymer,PC71BM,,COC(=O)CCCC1(c2ccccc2)C23c4c5ccc6c7cc8c9c%10c(cc%11cc%12c%13c%14c(cc%15c%16ccc-5c2c%16c2c5c%16c%17c(c(c46)c7c9c%17c4c%10c%11c%13c4c%16c%14c%152)C513)C%12)C8,0.84,5.36,32.8,1.48,1.4767871999999995,0.2170810810810971,,,1:1,,,,ITO/PEDOT:PSS (40 nm)/active layer/PCP-EP interlayer (3 nm)/Al (100 nm),conventional,PCP-EP,PCP-EP,PEDOT:PSS,PEDOT:PSS,75.0,o-dichlorobenzene,o-DCB,,,,,-5.9,-3.9,
105994,10.1002/marc.201300028,10.1002/marc.201300028,polymer,PC71BM,polymer,PC71BM,,COC(=O)CCCC1(c2ccccc2)C23c4c5ccc6c7cc8c9c%10c(cc%11cc%12c%13c%14c(cc%15c%16ccc-5c2c%16c2c5c%16c%17c(c(c46)c7c9c%17c4c%10c%11c%13c4c%16c%14c%152)C513)C%12)C8,0.84,10.03,42.6,3.59,3.5891351999999994,0.024089136490263,,,1:2,,,,ITO/PEDOT:PSS (40 nm)/active layer/PCP-EP interlayer (3 nm)/Al (100 nm),conventional,PCP-EP,PCP-EP,PEDOT:PSS,PEDOT:PSS,75.0,o-dichlorobenzene,o-DCB,,,,,-5.9,-3.9,
105995,10.1002/marc.201300028,10.1002/marc.201300028,polymer,PC71BM,polymer,PC71BM,,COC(=O)CCCC1(c2ccccc2)C23c4c5ccc6c7cc8c9c%10c(cc%11cc%12c%13c%14c(cc%15c%16ccc-5c2c%16c2c5c%16c%17c(c(c46)c7c9c%17c4c%10c%11c%13c4c%16c%14c%152)C513)C%12)C8,0.84,11.03,52.0,4.84,4.817904,0.4565289256198417,,,1:4,,,,ITO/PEDOT:PSS (40 nm)/active layer/PCP-EP interlayer (3 nm)/Al (100 nm),conventional,PCP-EP,PCP-EP,PEDOT:PSS,PEDOT:PSS,75.0,o-dichlorobenzene,o-DCB,,,,,-5.9,-3.9,
105996,10.1002/marc.201300028,10.1002/marc.201300028,polymer,PC71BM,polymer,PC71BM,,COC(=O)CCCC1(c2ccccc2)C23c4c5ccc6c7cc8c9c%10c(cc%11cc%12c%13c%14c(cc%15c%16ccc-5c2c%16c2c5c%16c%17c(c(c46)c7c9c%17c4c%10c%11c%13c4c%16c%14c%152)C513)C%12)C8,0.84,10.89,53.0,4.85,4.848228000000001,0.0365360824742061,,,1:4,,,,ITO/PEDOT:PSS (40 nm)/active layer/PCP-EP interlayer (3 nm)/Al (100 nm),conventional,PCP-EP,PCP-EP,PEDOT:PSS,PEDOT:PSS,75.0,o-dichlorobenzene,o-DCB,70.0,,,,-5.9,-3.9,
105997,10.1002/marc.201300028,10.1002/marc.201300028,polymer,PC71BM,polymer,PC71BM,,COC(=O)CCCC1(c2ccccc2)C23c4c5ccc6c7cc8c9c%10c(cc%11cc%12c%13c%14c(cc%15c%16ccc-5c2c%16c2c5c%16c%17c(c(c46)c7c9c%17c4c%10c%11c%13c4c%16c%14c%152)C513)C%12)C8,0.86,10.88,52.4,4.9,4.902963199999999,0.0604734693877358,,,1:4,,,,ITO/PEDOT:PSS (40 nm)/active layer/PCP-EP interlayer (3 nm)/Al (100 nm),conventional,PCP-EP,PCP-EP,PEDOT:PSS,PEDOT:PSS,75.0,o-dichlorobenzene,o-DCB,100.0,,,,-5.9,-3.9,
105998,10.1002/marc.201300028,10.1002/marc.201300028,polymer,PC71BM,polymer,PC71BM,,COC(=O)CCCC1(c2ccccc2)C23c4c5ccc6c7cc8c9c%10c(cc%11cc%12c%13c%14c(cc%15c%16ccc-5c2c%16c2c5c%16c%17c(c(c46)c7c9c%17c4c%10c%11c%13c4c%16c%14c%152)C513)C%12)C8,0.84,11.26,53.4,5.05,5.050785599999999,0.0155564356435544,,,1:4,,,,ITO/PEDOT:PSS (40 nm)/active layer/PCP-EP interlayer (3 nm)/Al (100 nm),conventional,PCP-EP,PCP-EP,PEDOT:PSS,PEDOT:PSS,75.0,o-dichlorobenzene,o-DCB,130.0,,,,-5.9,-3.9,
105999,10.1002/marc.201300028,10.1002/marc.201300028,polymer,PC71BM,polymer,PC71BM,,COC(=O)CCCC1(c2ccccc2)C23c4c5ccc6c7cc8c9c%10c(cc%11cc%12c%13c%14c(cc%15c%16ccc-5c2c%16c2c5c%16c%17c(c(c46)c7c9c%17c4c%10c%11c%13c4c%16c%14c%152)C513)C%12)C8,0.84,10.75,50.9,4.59,4.59627,0.1366013071895376,,,1:4,,,,ITO/PEDOT:PSS (40 nm)/active layer/PCP-EP interlayer (3 nm)/Al (100 nm),conventional,PCP-EP,PCP-EP,PEDOT:PSS,PEDOT:PSS,75.0,o-dichlorobenzene,o-DCB,160.0,,,,-5.9,-3.9,
106000,10.1002/marc.201300299,10.1002/marc.201300299,P1,PC71BM,P1,PC71BM,CCCCCCCCc1cc(-c2c(-c3cccs3)sc3c(-c4cc(CCCCCCCC)c(CCCCCCCC)s4)c(-c4ccc(-c5cccc6nsnc56)s4)sc23)sc1CCCCCCCC,COC(=O)CCCC1(c2ccccc2)C23c4c5ccc6c7cc8c9c%10c(cc%11cc%12c%13c%14c(cc%15c%16ccc-5c2c%16c2c5c%16c%17c(c(c46)c7c9c%17c4c%10c%11c%13c4c%16c%14c%152)C513)C%12)C8,0.95,3.2,44.0,1.31,1.3376,2.106870229007622,,,1:3,,,,ITO/PEDOT:PSS/P1:PC71BM/LiF/Al,conventional,LiF,LiF,PEDOT:PSS,PEDOT:PSS,85.0,DCB,o-DCB,,-5.34,-3.53,,-5.9,-3.9,
106001,10.1002/marc.201300299,10.1002/marc.201300299,P1,PC71BM,P1,PC71BM,CCCCCCCCc1cc(-c2c(-c3cccs3)sc3c(-c4cc(CCCCCCCC)c(CCCCCCCC)s4)c(-c4ccc(-c5cccc6nsnc56)s4)sc23)sc1CCCCCCCC,COC(=O)CCCC1(c2ccccc2)C23c4c5ccc6c7cc8c9c%10c(cc%11cc%12c%13c%14c(cc%15c%16ccc-5c2c%16c2c5c%16c%17c(c(c46)c7c9c%17c4c%10c%11c%13c4c%16c%14c%152)C513)C%12)C8,0.96,4.4,53.0,2.23,2.2387200000000003,0.3910313901345418,,,1:3,DIO,DIO,,ITO/PEDOT:PSS/P1:PC71BM/LiF/Al,conventional,LiF,LiF,PEDOT:PSS,PEDOT:PSS,80.0,DCB,o-DCB,,-5.34,-3.53,,-5.9,-3.9,
106002,10.1002/marc.201300299,10.1002/marc.201300299,P2,PC71BM,P2,PC71BM,,COC(=O)CCCC1(c2ccccc2)C23c4c5ccc6c7cc8c9c%10c(cc%11cc%12c%13c%14c(cc%15c%16ccc-5c2c%16c2c5c%16c%17c(c(c46)c7c9c%17c4c%10c%11c%13c4c%16c%14c%152)C513)C%12)C8,0.9,1.3,45.0,0.53,0.5265000000000001,0.6603773584905561,,,1:3,,,,ITO/PEDOT:PSS/P2:PC71BM/LiF/Al,conventional,LiF,LiF,PEDOT:PSS,PEDOT:PSS,80.0,DCB,o-DCB,,-5.34,-3.58,,-5.9,-3.9,
106003,10.1002/marc.201300299,10.1002/marc.201300299,P2,PC71BM,P2,PC71BM,,COC(=O)CCCC1(c2ccccc2)C23c4c5ccc6c7cc8c9c%10c(cc%11cc%12c%13c%14c(cc%15c%16ccc-5c2c%16c2c5c%16c%17c(c(c46)c7c9c%17c4c%10c%11c%13c4c%16c%14c%152)C513)C%12)C8,0.89,3.0,53.0,1.42,1.4150999999999998,0.3450704225352202,,,1:3,DIO,DIO,,ITO/PEDOT:PSS/P2:PC71BM/LiF/Al,conventional,LiF,LiF,PEDOT:PSS,PEDOT:PSS,85.0,DCB,o-DCB,,-5.34,-3.58,,-5.9,-3.9,
106004,10.1002/marc.201400036,10.1002/marc.201400036,PTOBDTDTBT,PC71BM,PTOBDTDTBT,PC71BM,CCCCCCCCOc1cc(-c2ccc(-c3c4cc(-c5ccc(-c6ccc(-c7cccs7)c7nsnc67)s5)sc4c(-c4ccc(-c5cc(OCCCCCCCC)c(OCCCCCCCC)c(OCCCCCCCC)c5)s4)c4ccsc34)s2)cc(OCCCCCCCC)c1OCCCCCCCC,COC(=O)CCCC1(c2ccccc2)C23c4c5ccc6c7cc8c9c%10c(cc%11cc%12c%13c%14c(cc%15c%16ccc-5c2c%16c2c5c%16c%17c(c(c46)c7c9c%17c4c%10c%11c%13c4c%16c%14c%152)C513)C%12)C8,0.83,9.41,55.77,4.36,4.35580431,0.0962314220183582,4.28,4.36,1:2,0% DIO,,0%,ITO/PEDOT:PSS/PTOBDTDTBT:PC71BM/Ca/Al,conventional,Ca,Ca,PEDOT:PSS,PEDOT:PSS,95.0,o-DCB,o-DCB,,-5.4,-3.73,,-5.9,-3.9,
106005,10.1002/marc.201400036,10.1002/marc.201400036,PTOBDTDTBT,PC71BM,PTOBDTDTBT,PC71BM,CCCCCCCCOc1cc(-c2ccc(-c3c4cc(-c5ccc(-c6ccc(-c7cccs7)c7nsnc67)s5)sc4c(-c4ccc(-c5cc(OCCCCCCCC)c(OCCCCCCCC)c(OCCCCCCCC)c5)s4)c4ccsc34)s2)cc(OCCCCCCCC)c1OCCCCCCCC,COC(=O)CCCC1(c2ccccc2)C23c4c5ccc6c7cc8c9c%10c(cc%11cc%12c%13c%14c(cc%15c%16ccc-5c2c%16c2c5c%16c%17c(c(c46)c7c9c%17c4c%10c%11c%13c4c%16c%14c%152)C513)C%12)C8,0.8,11.94,65.1,6.21,6.218351999999999,0.1344927536231655,6.13,6.21,1:2,1.5% DIO,DIO,1.5%,ITO/PEDOT:PSS/PTOBDTDTBT:PC71BM/Ca/Al,conventional,Ca,Ca,PEDOT:PSS,PEDOT:PSS,96.0,o-DCB,o-DCB,,-5.4,-3.73,,-5.9,-3.9,
106006,10.1002/marc.201400044,10.1002/marc.201400044,P1,PC71BM,P1,PC71BM,CCCCCCCCc1cc(-c2c(-c3cccs3)sc3c(-c4cc(CCCCCCCC)c(CCCCCCCC)s4)c(-c4ccc(-c5cccc6nsnc56)s4)sc23)sc1CCCCCCCC,COC(=O)CCCC1(c2ccccc2)C23c4c5ccc6c7cc8c9c%10c(cc%11cc%12c%13c%14c(cc%15c%16ccc-5c2c%16c2c5c%16c%17c(c(c46)c7c9c%17c4c%10c%11c%13c4c%16c%14c%152)C513)C%12)C8,0.79,7.03,54.0,3.0,2.9989980000000003,0.0333999999999908,,,1:3 by weight,,,,ITO/Polymer:PC71BM/interfacial layer/Al,BHJ PSC,LiF,LiF,PEDOT:PSS,,100.0,DCB,o-DCB,,-5.34,-3.53,,-5.9,-3.9,
106007,10.1002/marc.201400044,10.1002/marc.201400044,P1,PC71BM,P1,PC71BM,CCCCCCCCc1cc(-c2c(-c3cccs3)sc3c(-c4cc(CCCCCCCC)c(CCCCCCCC)s4)c(-c4ccc(-c5cccc6nsnc56)s4)sc23)sc1CCCCCCCC,COC(=O)CCCC1(c2ccccc2)C23c4c5ccc6c7cc8c9c%10c(cc%11cc%12c%13c%14c(cc%15c%16ccc-5c2c%16c2c5c%16c%17c(c(c46)c7c9c%17c4c%10c%11c%13c4c%16c%14c%152)C513)C%12)C8,0.83,7.0,53.0,3.1,3.0793,0.6677419354838762,,,1:3 by weight,DIO (0.5% by volume),DIO,0.5%,ITO/Polymer:PC71BM/interfacial layer/Al,BHJ PSC,,,PEDOT:PSS,,100.0,DCB,o-DCB,,-5.34,-3.53,,-5.9,-3.9,
106008,10.1002/marc.201400044,10.1002/marc.201400044,P1,PC71BM,P1,PC71BM,CCCCCCCCc1cc(-c2c(-c3cccs3)sc3c(-c4cc(CCCCCCCC)c(CCCCCCCC)s4)c(-c4ccc(-c5cccc6nsnc56)s4)sc23)sc1CCCCCCCC,COC(=O)CCCC1(c2ccccc2)C23c4c5ccc6c7cc8c9c%10c(cc%11cc%12c%13c%14c(cc%15c%16ccc-5c2c%16c2c5c%16c%17c(c(c46)c7c9c%17c4c%10c%11c%13c4c%16c%14c%152)C513)C%12)C8,0.91,6.74,59.0,3.63,3.618706,0.3111294765840074,,,1:3 by weight,DIO (0.5% by volume),DIO,0.5%,ITO/Polymer:PC71BM/interfacial layer/Al,BHJ PSC,FN-C60,FN-C60,PEDOT:PSS,,100.0,DCB,o-DCB,,-5.34,-3.53,,-5.9,-3.9,
106009,10.1002/marc.201400044,10.1002/marc.201400044,P2,PC71BM,P2,PC71BM,,COC(=O)CCCC1(c2ccccc2)C23c4c5ccc6c7cc8c9c%10c(cc%11cc%12c%13c%14c(cc%15c%16ccc-5c2c%16c2c5c%16c%17c(c(c46)c7c9c%17c4c%10c%11c%13c4c%16c%14c%152)C513)C%12)C8,0.9,7.7,53.0,3.66,3.6729,0.3524590163934462,,,1:3 by weight,,,,ITO/Polymer:PC71BM/interfacial layer/Al,BHJ PSC,LiF,LiF,PEDOT:PSS,,100.0,DCB,o-DCB,,-5.34,-3.58,,-5.9,-3.9,
106010,10.1002/marc.201400044,10.1002/marc.201400044,P2,PC71BM,P2,PC71BM,,COC(=O)CCCC1(c2ccccc2)C23c4c5ccc6c7cc8c9c%10c(cc%11cc%12c%13c%14c(cc%15c%16ccc-5c2c%16c2c5c%16c%17c(c(c46)c7c9c%17c4c%10c%11c%13c4c%16c%14c%152)C513)C%12)C8,0.96,7.7,57.0,4.24,4.21344,0.6264150943396206,,,1:3 by weight,,,,ITO/Polymer:PC71BM/interfacial layer/Al,BHJ PSC,FN-C60,FN-C60,PEDOT:PSS,,100.0,DCB,o-DCB,,-5.34,-3.58,,-5.9,-3.9,
106011,10.1002/marc.201400044,10.1002/marc.201400044,P3,PC71BM,P3,PC71BM,CCCCCCc1csc(-c2ccc(-c3cc(CCCCCC)c(/C=C/c4csc(-c5cc6c(OCC(CC)CCCC)c7sc(-c8ccc(C9=C%10C(=O)N(CC(CC)CCCC)C(c%11ccc(-c%12cc%13c(OCC(CC)CCCC)c%14sccc%14c(OCC(CC)CCCC)c%13s%12)s%11)=C%10C(=O)N9CC(CC)CCCC)s8)cc7c(OCC(CC)CCCC)c6s5)c4)s3)c3nsnc23)c1,COC(=O)CCCC1(c2ccccc2)C23c4c5ccc6c7cc8c9c%10c(cc%11cc%12c%13c%14c(cc%15c%16ccc-5c2c%16c2c5c%16c%17c(c(c46)c7c9c%17c4c%10c%11c%13c4c%16c%14c%152)C513)C%12)C8,0.79,5.2,58.0,2.37,2.3826400000000003,0.533333333333342,,,1:2 by weight,,,,ITO/Polymer:PC71BM/interfacial layer/Al,BHJ PSC,LiF,LiF,PEDOT:PSS,,100.0,DCB,o-DCB,,-5.31,-3.6,,-5.9,-3.9,
106012,10.1002/marc.201400044,10.1002/marc.201400044,P3,PC71BM,P3,PC71BM,CCCCCCc1csc(-c2ccc(-c3cc(CCCCCC)c(/C=C/c4csc(-c5cc6c(OCC(CC)CCCC)c7sc(-c8ccc(C9=C%10C(=O)N(CC(CC)CCCC)C(c%11ccc(-c%12cc%13c(OCC(CC)CCCC)c%14sccc%14c(OCC(CC)CCCC)c%13s%12)s%11)=C%10C(=O)N9CC(CC)CCCC)s8)cc7c(OCC(CC)CCCC)c6s5)c4)s3)c3nsnc23)c1,COC(=O)CCCC1(c2ccccc2)C23c4c5ccc6c7cc8c9c%10c(cc%11cc%12c%13c%14c(cc%15c%16ccc-5c2c%16c2c5c%16c%17c(c(c46)c7c9c%17c4c%10c%11c%13c4c%16c%14c%152)C513)C%12)C8,0.81,5.3,58.0,2.49,2.48994,0.0024096385542326,,,1:2 by weight,DIO (0.5% by volume),DIO,0.5%,ITO/Polymer:PC71BM/interfacial layer/Al,BHJ PSC,,,PEDOT:PSS,,100.0,DCB,o-DCB,,-5.31,-3.6,,-5.9,-3.9,
106013,10.1002/marc.201400044,10.1002/marc.201400044,P3,PC71BM,P3,PC71BM,CCCCCCc1csc(-c2ccc(-c3cc(CCCCCC)c(/C=C/c4csc(-c5cc6c(OCC(CC)CCCC)c7sc(-c8ccc(C9=C%10C(=O)N(CC(CC)CCCC)C(c%11ccc(-c%12cc%13c(OCC(CC)CCCC)c%14sccc%14c(OCC(CC)CCCC)c%13s%12)s%11)=C%10C(=O)N9CC(CC)CCCC)s8)cc7c(OCC(CC)CCCC)c6s5)c4)s3)c3nsnc23)c1,COC(=O)CCCC1(c2ccccc2)C23c4c5ccc6c7cc8c9c%10c(cc%11cc%12c%13c%14c(cc%15c%16ccc-5c2c%16c2c5c%16c%17c(c(c46)c7c9c%17c4c%10c%11c%13c4c%16c%14c%152)C513)C%12)C8,0.94,5.3,63.0,3.1,3.13866,1.2470967741935386,,,1:2 by weight,DIO (0.5% by volume),DIO,0.5%,ITO/Polymer:PC71BM/interfacial layer/Al,BHJ PSC,FN-C60,FN-C60,PEDOT:PSS,,100.0,DCB,o-DCB,,-5.31,-3.6,,-5.9,-3.9,
106014,10.1002/marc.201400044,10.1002/marc.201400044,P4,PC71BM,P4,PC71BM,,COC(=O)CCCC1(c2ccccc2)C23c4c5ccc6c7cc8c9c%10c(cc%11cc%12c%13c%14c(cc%15c%16ccc-5c2c%16c2c5c%16c%17c(c(c46)c7c9c%17c4c%10c%11c%13c4c%16c%14c%152)C513)C%12)C8,0.76,7.51,50.0,2.82,2.8538,1.1985815602836978,,,1:4 by weight,,,,ITO/Polymer:PC71BM/interfacial layer/Al,BHJ,LiF,LiF,,,100.0,DCB,o-DCB,,-5.35,-3.6,,-5.9,-3.9,
106015,10.1002/marc.201400044,10.1002/marc.201400044,P4,PC71BM,P4,PC71BM,,COC(=O)CCCC1(c2ccccc2)C23c4c5ccc6c7cc8c9c%10c(cc%11cc%12c%13c%14c(cc%15c%16ccc-5c2c%16c2c5c%16c%17c(c(c46)c7c9c%17c4c%10c%11c%13c4c%16c%14c%152)C513)C%12)C8,0.88,8.16,47.0,3.38,3.374976,0.1486390532544288,,,1:4 by weight,DIO,DIO,0.25%,ITO/Polymer:PC71BM/interfacial layer/Al,BHJ,,,,,100.0,DCB,o-DCB,,-5.35,-3.6,,-5.9,-3.9,
106016,10.1002/marc.201400044,10.1002/marc.201400044,P4,PC71BM,P4,PC71BM,,COC(=O)CCCC1(c2ccccc2)C23c4c5ccc6c7cc8c9c%10c(cc%11cc%12c%13c%14c(cc%15c%16ccc-5c2c%16c2c5c%16c%17c(c(c46)c7c9c%17c4c%10c%11c%13c4c%16c%14c%152)C513)C%12)C8,0.94,7.66,57.0,4.1,4.104228,0.1031219512195205,,,1:4 by weight,DIO,DIO,0.25%,ITO/Polymer:PC71BM/interfacial layer/Al,BHJ,FN-C60,FN-C60,,,100.0,DCB,o-DCB,,-5.35,-3.6,,-5.9,-3.9,
106017,10.1002/marc.201400527,10.1002/marc.201400527,HD-PDFC-DTBT,PC71BM,HD-PDFC-DTBT,PC71BM,CCCCCCCCOc1c(OCCCCCCCC)c(-c2ccc(-c3cc4c(cc3F)c3cc(F)ccc3n4CC(CCCCCC)CCCCCCCC)s2)c2nsnc2c1-c1cccs1,COC(=O)CCCC1(c2ccccc2)C23c4c5ccc6c7cc8c9c%10c(cc%11cc%12c%13c%14c(cc%15c%16ccc-5c2c%16c2c5c%16c%17c(c(c46)c7c9c%17c4c%10c%11c%13c4c%16c%14c%152)C513)C%12)C8,0.91,10.1,57.9,5.32,5.321589,0.0298684210526327,5.22,5.32,1:3,,,,ITO/ZnO (40 nm)/interfacial layer/HD-PDFC-DTBT:PC71BM (1:3)/MoO3 (7.5 nm)/Ag (100 nm),inverted,ZnO,ZnO,MoO3,MoO3,,DCB,o-DCB,,-5.32,-3.3,,-5.9,-3.9,
106018,10.1002/marc.201400527,10.1002/marc.201400527,HD-PDFC-DTBT,PC71BM,HD-PDFC-DTBT,PC71BM,CCCCCCCCOc1c(OCCCCCCCC)c(-c2ccc(-c3cc4c(cc3F)c3cc(F)ccc3n4CC(CCCCCC)CCCCCCCC)s2)c2nsnc2c1-c1cccs1,COC(=O)CCCC1(c2ccccc2)C23c4c5ccc6c7cc8c9c%10c(cc%11cc%12c%13c%14c(cc%15c%16ccc-5c2c%16c2c5c%16c%17c(c(c46)c7c9c%17c4c%10c%11c%13c4c%16c%14c%152)C513)C%12)C8,0.92,12.98,58.16,6.95,6.94523456,0.068567482014387,6.83,6.95,1:3,,,,ITO/ZnO (40 nm)/interfacial layer/HD-PDFC-DTBT:PC71BM (1:3)/MoO3 (7.5 nm)/Ag (100 nm),inverted,ZnO,ZnO,MoO3,MoO3,,DCB,o-DCB,,-5.32,-3.3,,-5.9,-3.9,
106019,10.1002/marc.201400527,10.1002/marc.201400527,HD-PDFC-DTBT,PC71BM,HD-PDFC-DTBT,PC71BM,CCCCCCCCOc1c(OCCCCCCCC)c(-c2ccc(-c3cc4c(cc3F)c3cc(F)ccc3n4CC(CCCCCC)CCCCCCCC)s2)c2nsnc2c1-c1cccs1,COC(=O)CCCC1(c2ccccc2)C23c4c5ccc6c7cc8c9c%10c(cc%11cc%12c%13c%14c(cc%15c%16ccc-5c2c%16c2c5c%16c%17c(c(c46)c7c9c%17c4c%10c%11c%13c4c%16c%14c%152)C513)C%12)C8,0.93,14.11,56.33,7.39,7.39179159,0.0242434370771411,7.1,7.39,1:3,,,,ITO/ZnO (40 nm)/interfacial layer/HD-PDFC-DTBT:PC71BM (1:3)/MoO3 (7.5 nm)/Ag (100 nm),inverted,ZnO,ZnO,MoO3,MoO3,,DCB,o-DCB,,-5.32,-3.3,,-5.9,-3.9,
106026,10.1002/marc.201500466,10.1002/marc.201500466,PC-TBT,,PCTBTC8,,CCCCCCCCOc1c(OCCCCCCCC)c(-c2ccc(-c3ccc4c5ccccc5n(C(CCCCCCCC)CCCCCCCC)c4c3)s2)c2nsnc2c1-c1cccs1,,0.99,7.7,52.0,4.05,3.96396,2.1244444444444364,3.85,4.05,1:5 (w/w),3% DIO,DIO,3%,ITO/PEDOT:PSS/polymer:PC71BM/Ca/Al,conventional,Ca,Ca,PEDOT:PSS,PEDOT:PSS,,CHCl3,chloroform,,-5.47,-3.46,,,,
106027,10.1002/marc.201500466,10.1002/marc.201500466,PC-TBTBT-MMw,,PC-TBTBT-HMw,,CCCCCCCCOc1c(OCCCCCCCC)c(-c2ccc(-c3c(OCCCCCCCC)c(OCCCCCCCC)c(-c4ccc(-c5ccc6c7ccccc7n(C(CCCCCCCC)CCCCCCCC)c6c5)s4)c4nsnc34)s2)c2nsnc2c1-c1cccs1,,0.93,6.59,37.4,2.34,2.2921338,2.045564102564087,2.24,2.34,1:4,3% DIO,DIO,3%,ITO/PEDOT:PSS/polymer:PC71BM/Ca/Al,conventional,Ca,Ca,PEDOT:PSS,PEDOT:PSS,,DCB,o-DCB,,-5.43,-3.51,,,,
106028,10.1002/marc.201500466,10.1002/marc.201500466,PC-TBTBT-HMw,,PC-TBTBT-HMw,,CCCCCCCCOc1c(OCCCCCCCC)c(-c2ccc(-c3c(OCCCCCCCC)c(OCCCCCCCC)c(-c4ccc(-c5ccc6c7ccccc7n(C(CCCCCCCC)CCCCCCCC)c6c5)s4)c4nsnc34)s2)c2nsnc2c1-c1cccs1,,0.99,9.7,48.0,4.74,4.609439999999999,2.754430379746854,4.57,4.74,1:4,3% DIO,DIO,3%,ITO/PEDOT:PSS/polymer:PC71BM/Ca/Al,conventional,Ca,Ca,PEDOT:PSS,PEDOT:PSS,,DCB,o-DCB,,-5.43,-3.51,,,,
106029,10.1002/marc.201600115,10.1002/marc.201600115,PBTTTz-T,PC71BM,PBTTTz-T,PC71BM,,COC(=O)CCCC1(c2ccccc2)C23c4c5ccc6c7cc8c9c%10c(cc%11cc%12c%13c%14c(cc%15c%16ccc-5c2c%16c2c5c%16c%17c(c(c46)c7c9c%17c4c%10c%11c%13c4c%16c%14c%152)C513)C%12)C8,0.91,9.51,61.5,5.32,5.322271499999999,0.0426973684210355,5.32,,1:1,,,,ITO/PEDOT:PSS/active layer/Ca/Al,conventional,Ca,Ca,PEDOT:PSS,PEDOT:PSS,,o-dichlorobenzene,o-DCB,,,,,-5.9,-3.9,
106030,10.1002/marc.201600115,10.1002/marc.201600115,PBTTTz-T,PC71BM,PBTTTz-T,PC71BM,,COC(=O)CCCC1(c2ccccc2)C23c4c5ccc6c7cc8c9c%10c(cc%11cc%12c%13c%14c(cc%15c%16ccc-5c2c%16c2c5c%16c%17c(c(c46)c7c9c%17c4c%10c%11c%13c4c%16c%14c%152)C513)C%12)C8,0.92,10.53,62.9,6.09,6.093500399999999,0.0574778325123018,6.09,,1.5:1,,,,ITO/PEDOT:PSS/active layer/Ca/Al,conventional,Ca,Ca,PEDOT:PSS,PEDOT:PSS,,o-dichlorobenzene,o-DCB,,,,,-5.9,-3.9,
106031,10.1002/marc.201600115,10.1002/marc.201600115,PBTTTz-T,PC71BM,PBTTTz-T,PC71BM,,COC(=O)CCCC1(c2ccccc2)C23c4c5ccc6c7cc8c9c%10c(cc%11cc%12c%13c%14c(cc%15c%16ccc-5c2c%16c2c5c%16c%17c(c(c46)c7c9c%17c4c%10c%11c%13c4c%16c%14c%152)C513)C%12)C8,0.91,10.2,53.4,4.96,4.956588,0.0687903225806445,4.96,,2:1,,,,ITO/PEDOT:PSS/active layer/Ca/Al,conventional,Ca,Ca,PEDOT:PSS,PEDOT:PSS,,o-dichlorobenzene,o-DCB,,,,,-5.9,-3.9,
106032,10.1002/marc.201600556,10.1002/marc.201600556,PBT-2TPF4,PCBM,PBT-2TPF4,PCBM,CCCCCCCCCCC(CCCCCCCC)Cc1csc(-c2ccc(-c3cc(CC(CCCCCCCC)CCCCCCCCCC)c(-c4ccc(-c5c(F)c(F)c(-c6cccs6)c(F)c5F)s4)s3)c3nsnc23)c1,CCCCC(=O)OCC1(C2=CC=CC=C2)C3=CC=CC4=CC=CC5=CC=CC6=CC=CC7=CC=CC1=C7C6=C5C4=C3,0.855,8.45,59.9,4.4,4.32762525,1.6448806818181976,4.28,4.4,1:1.5,,,,inverted,inverted,ZnO,ZnO,MoO3,MoO3,,chloroform,chloroform,,-5.63,-3.78,,-6.1,-3.7,
106033,10.1002/marc.201600556,10.1002/marc.201600556,PBT-2TPF4,PCBM,PBT-2TPF4,PCBM,CCCCCCCCCCC(CCCCCCCC)Cc1csc(-c2ccc(-c3cc(CC(CCCCCCCC)CCCCCCCCCC)c(-c4ccc(-c5c(F)c(F)c(-c6cccs6)c(F)c5F)s4)s3)c3nsnc23)c1,CCCCC(=O)OCC1(C2=CC=CC=C2)C3=CC=CC4=CC=CC5=CC=CC6=CC=CC7=CC=CC1=C7C6=C5C4=C3,0.854,10.93,60.6,5.7,5.65653732,0.7625031578947403,5.59,5.7,1:1.5,1-CN (2 v/v%),CN,2 v/v,inverted,inverted,ZnO,ZnO,MoO3,MoO3,,chloroform,chloroform,,-5.63,-3.78,,-6.1,-3.7,
106034,10.1002/marc.201600556,10.1002/marc.201600556,PffBT-2TPF4,PCBM,PffBT-2TPF4,PCBM,CCCCCCCCCCC(CCCCCCCC)Cc1csc(-c2c(F)c(F)c(-c3cc(CC(CCCCCCCC)CCCCCCCCCC)c(-c4ccc(-c5c(F)c(F)c(-c6cccs6)c(F)c5F)s4)s3)c3nsnc23)c1,CCCCC(=O)OCC1(C2=CC=CC=C2)C3=CC=CC4=CC=CC5=CC=CC6=CC=CC7=CC=CC1=C7C6=C5C4=C3,1.015,5.44,46.2,2.5,2.5509792,2.039168,2.38,2.5,1:1.5,,,,inverted,inverted,ZnO,ZnO,MoO3,MoO3,,chloroform,chloroform,,-5.84,-3.8,,-6.1,-3.7,
106035,10.1002/marc.201600556,10.1002/marc.201600556,PffBT-2TPF4,PCBM,PffBT-2TPF4,PCBM,CCCCCCCCCCC(CCCCCCCC)Cc1csc(-c2c(F)c(F)c(-c3cc(CC(CCCCCCCC)CCCCCCCCCC)c(-c4ccc(-c5c(F)c(F)c(-c6cccs6)c(F)c5F)s4)s3)c3nsnc23)c1,CCCCC(=O)OCC1(C2=CC=CC=C2)C3=CC=CC4=CC=CC5=CC=CC6=CC=CC7=CC=CC1=C7C6=C5C4=C3,1.017,6.73,52.6,3.6,3.60015966,0.0044350000000001,3.49,3.6,1:1.5,1-CN (2 v/v%),CN,2 v/v,inverted,inverted,ZnO,ZnO,MoO3,MoO3,,chloroform,chloroform,,-5.84,-3.8,,-6.1,-3.7,
106036,10.1002/marc.201700483,10.1002/marc.201700483,PIDT-DFQ-T,PC71BM,PIDT-DFQ-T,PC71BM,CCCCCCCCOc1cccc(-c2nc3c(-c4cccs4)c(F)c(F)c(-c4ccc(-c5cc6c(s5)-c5cc7c(cc5C6(c5ccc(CCCCCC)cc5)c5ccc(CCCCCC)cc5)-c5sccc5C7(c5ccc(CCCCCC)cc5)c5ccc(CCCCCC)cc5)s4)c3nc2-c2cccc(OCCCCCCCC)c2)c1,COC(=O)CCCC1(c2ccccc2)C23c4c5ccc6c7cc8c9c%10c(cc%11cc%12c%13c%14c(cc%15c%16ccc-5c2c%16c2c5c%16c%17c(c(c46)c7c9c%17c4c%10c%11c%13c4c%16c%14c%152)C513)C%12)C8,0.93,10.5,66.0,6.7,6.4449000000000005,3.807462686567159,6.5,6.7,1:3,CN,CN,,ITO/PEDOT:PSS/active layer/Bis-C60/Ag,conventional,Bis-C60,Bis-C60,PEDOT:PSS,PEDOT:PSS,,,,,-5.36,-3.36,,-5.9,-3.9,
106037,10.1002/marc.201700483,10.1002/marc.201700483,PIDT-DFQ-Se,PC71BM,PIDT-DFQ-Se,PC71BM,CCCCCCCCOc1cccc(-c2nc3c(-c4ccc[se]4)c(F)c(F)c(-c4ccc(-c5cc6c(s5)-c5cc7c(cc5C6(c5ccc(CCCCCC)cc5)c5ccc(CCCCCC)cc5)-c5sccc5C7(c5ccc(CCCCCC)cc5)c5ccc(CCCCCC)cc5)[se]4)c3nc2-c2cccc(OCCCCCCCC)c2)c1,COC(=O)CCCC1(c2ccccc2)C23c4c5ccc6c7cc8c9c%10c(cc%11cc%12c%13c%14c(cc%15c%16ccc-5c2c%16c2c5c%16c%17c(c(c46)c7c9c%17c4c%10c%11c%13c4c%16c%14c%152)C513)C%12)C8,0.88,9.7,63.0,5.7,5.377680000000001,5.654736842105254,5.2,5.7,1:3,CN,CN,,ITO/PEDOT:PSS/active layer/Bis-C60/Ag,conventional,Bis-C60,Bis-C60,PEDOT:PSS,PEDOT:PSS,,,,,-5.31,-3.39,,-5.9,-3.9,
106038,10.1002/marc.201700483,10.1002/marc.201700483,PIDTT-DFQ-T,PC71BM,PIDTT-DFQ-T,PC71BM,CCCCCCCCOc1cccc(-c2nc3c(-c4cccs4)c(F)c(F)c(-c4ccc(-c5cc6sc7c(c6s5)C(c5ccc(CCCCCC)cc5)(c5ccc(CCCCCC)cc5)c5cc6c(cc5-7)C(c5ccc(CCCCCC)cc5)(c5ccc(CCCCCC)cc5)c5c-6sc6ccsc56)s4)c3nc2-c2cccc(OCCCCCCCC)c2)c1,COC(=O)CCCC1(c2ccccc2)C23c4c5ccc6c7cc8c9c%10c(cc%11cc%12c%13c%14c(cc%15c%16ccc-5c2c%16c2c5c%16c%17c(c(c46)c7c9c%17c4c%10c%11c%13c4c%16c%14c%152)C513)C%12)C8,0.92,11.4,66.0,7.1,6.922080000000001,2.505915492957726,6.9,7.1,1:4,CN,CN,,ITO/PEDOT:PSS/active layer/Bis-C60/Ag,conventional,Bis-C60,Bis-C60,PEDOT:PSS,PEDOT:PSS,,,,,-5.34,-3.23,,-5.9,-3.9,
106039,10.1002/marc.201700483,10.1002/marc.201700483,PIDTT-DFQ-Se,PC71BM,PIDTT-DFQ-Se,PC71BM,CCCCCCCCOc1cccc(-c2nc3c(-c4ccc[se]4)c(F)c(F)c(-c4ccc(-c5cc6sc7c(c6s5)C(c5ccc(CCCCCC)cc5)(c5ccc(CCCCCC)cc5)c5cc6c(cc5-7)C(c5ccc(CCCCCC)cc5)(c5ccc(CCCCCC)cc5)c5c-6sc6ccsc56)[se]4)c3nc2-c2cccc(OCCCCCCCC)c2)c1,COC(=O)CCCC1(c2ccccc2)C23c4c5ccc6c7cc8c9c%10c(cc%11cc%12c%13c%14c(cc%15c%16ccc-5c2c%16c2c5c%16c%17c(c(c46)c7c9c%17c4c%10c%11c%13c4c%16c%14c%152)C513)C%12)C8,0.89,12.3,65.0,7.4,7.115550000000001,3.843918918918914,7.1,7.4,1:4,CN,CN,,ITO/PEDOT:PSS/active layer/Bis-C60/Ag,conventional,Bis-C60,Bis-C60,PEDOT:PSS,PEDOT:PSS,,,,,-5.28,-3.28,,-5.9,-3.9,
106040,10.1002/marc.201700715,10.1002/marc.201700715,PBDB-T,PTDI-T,PBDB-T,PTDI-T,CCCCC(CC)Cc1ccc(-c2c3cc(-c4ccc(-c5sc(-c6cccs6)c6c5C(=O)c5c(CC(CC)CCCC)sc(CC(CC)CCCC)c5C6=O)s4)sc3c(-c3ccc(CC(CC)CCCC)s3)c3ccsc23)s1,CCCCCCc1csc2c3cc4c(=O)n(C(CCCCCC)CCCCCC)c(=O)c5ccc6c7c(-c8cccs8)cc8c(=O)n(C(CCCCCC)CCCCCC)c(=O)c9cc(c12)c(c3c6c54)c7c89,1.03,5.97,47.0,2.89,2.890077,0.0026643598615799,2.64,2.89,1:1,,,,ITO/PEDOT:PSS/active layer/Ca/Al,conventional,Ca,Ca,PEDOT:PSS,PEDOT:PSS,,DCB,o-DCB,140.0,-5.33,-3.48,,-6.0,-3.8,
106041,10.1002/marc.201700715,10.1002/marc.201700715,PTB7-Th,PTDI-T,PTB7-Th,PTDI-T,CCCCC(CC)COC(=O)c1sc2csc(-c3cc4c(-c5ccc(CC(CC)CCCC)s5)c5sccc5c(-c5ccc(CC(CC)CCCC)s5)c4s3)c2c1F,CCCCCCc1csc2c3cc4c(=O)n(C(CCCCCC)CCCCCC)c(=O)c5ccc6c7c(-c8cccs8)cc8c(=O)n(C(CCCCCC)CCCCCC)c(=O)c9cc(c12)c(c3c6c54)c7c89,0.93,12.33,41.0,4.7,4.701429000000001,0.0304042553191657,4.6,4.7,6:4,,,,ITO/PEDOT:PSS/active layer/Ca/Al,conventional,Ca,Ca,PEDOT:PSS,PEDOT:PSS,,CB,chlorobenzene,120.0,-5.29,-3.72,,-6.0,-3.8,
106042,10.1002/marc.201700715,10.1002/marc.201700715,PTB7-Th,PPDI-2T,PTB7-Th,PPDI-2T,CCCCC(CC)COC(=O)c1sc2csc(-c3cc4c(-c5ccc(CC(CC)CCCC)s5)c5sccc5c(-c5ccc(CC(CC)CCCC)s5)c4s3)c2c1F,,0.88,4.9,32.0,1.42,1.3798400000000002,2.828169014084489,1.36,1.42,,,,,ITO/PEDOT:PSS/active layer/Ca/Al,conventional,Ca,Ca,PEDOT:PSS,PEDOT:PSS,,,,,-5.29,-3.72,,,,
106043,10.1002/marc.201700715,10.1002/marc.201700715,PT5TPA,PDTCDI,PT5TPA,PDTCDI,CCCCC(CC)COc1ccc(N(c2ccc(/C=C/c3cc(-c4cccs4)sc3-c3ccc(-c4ccc(-c5cccs5)s4)s3)cc2)c2ccc(OCC(CC)CCCC)cc2)cc1,,0.87,1.07,33.0,0.31,0.307197,0.9041935483870788,,0.31,,,,,ITO/PEDOT:PSS/active layer/Ca/Al,conventional,Ca,Ca,PEDOT:PSS,PEDOT:PSS,,,,,-5.1,-3.08,,,,
106044,10.1002/marc.201700765,10.1002/marc.201700765,,PNDI-2HD,,PNDI-2HD,,CCCCCCCCC(CCCCCC)CN1C(=O)c2ccc3c4c(cc(-c5cccs5)c(c24)C1=O)C(=O)N(CC(CCCCCC)CCCCCCC)C3=O,0.78,11.57,46.44,4.3,4.191024240000001,2.5343199999999766,4.16,4.3,1:1,chloronaphthalene (2 vol%),CN,2 vol%,ITO/PEDOT:PSS/active layer/PFNDI-Br/Ag,conventional,PFNDI-Br,PFNDI-Br,PEDOT:PSS,PEDOT:PSS,,chloroform,chloroform,,,,,-5.72,-3.94,
106045,10.1002/marc.201700765,10.1002/marc.201700765,,PNDI-EHDT,,PNDI-EHDT,,CCCCC(CC)CN1C(=O)c2ccc3c4c(c(-c5cccs5)cc(c24)C1=O)C(=O)N(CC(CC)CCCC)C3=O,0.77,13.2,58.1,5.88,5.905284,0.4300000000000015,5.78,5.88,1:1,chloronaphthalene (2 vol%),CN,2 vol%,ITO/PEDOT:PSS/active layer/PFNDI-Br/Ag,conventional,PFNDI-Br,PFNDI-Br,PEDOT:PSS,PEDOT:PSS,,chloroform,chloroform,,,,,-5.69,-3.93,
106046,10.1002/marc.201700765,10.1002/marc.201700765,,PNDI-BOOD,,PNDI-BOOD,,CCCCCCCCCCC(CCCCCCCC)CN1C(=O)c2ccc3c4c(c(-c5cccs5)cc(c24)C1=O)C(=O)N(CC(CCCC)CCCCCC)C3=O,0.77,13.95,60.07,6.89,6.45241905,6.350957184325111,6.46,6.89,1:1,chloronaphthalene (2 vol%),CN,2 vol%,ITO/PEDOT:PSS/active layer/PFNDI-Br/Ag,conventional,PFNDI-Br,PFNDI-Br,PEDOT:PSS,PEDOT:PSS,,chloroform,chloroform,,,,,-5.62,-3.91,
106047,10.1002/marc.201700820,10.1002/marc.201700820,TBTISe,PC70BM,TBTISe,,CCCCCCCCCCCCC(CCCCCCCCCC)CN1C(=O)/C(=C2/C(=O)N(CC(CCCCCCCCCC)CCCCCCCCCCCC)c3cc4c(cc32)sc2cc(-c3ccc[se]3)sc24)c2cc3sc4ccsc4c3cc21,,0.69,11.6,61.0,5.0,4.88244,2.351200000000002,,,,,,,ITO/ZnO/polymer:PC70BM/MoOx/Ag,inverted,ZnO,ZnO,MoOx,MoO3,,chlorobenzene,chlorobenzene,,-5.15,-3.67,,,,
106048,10.1002/marc.201700820,10.1002/marc.201700820,TBTITF,PC70BM,TBTITF,,CCCCCCCCCCCCC(CCCCCCCCCC)CN1C(=O)/C(=C2/C(=O)N(CC(CCCCCCCCCC)CCCCCCCCCCCC)c3cc4c(cc32)sc2cc(-c3scc(F)c3F)sc24)c2cc3sc4ccsc4c3cc21,,0.91,9.9,62.0,5.6,5.58558,0.2574999999999899,,,,,,,ITO/ZnO/polymer:PC70BM/MoOx/Ag,inverted,ZnO,ZnO,MoOx,MoO3,,chlorobenzene,chlorobenzene,,-5.39,-3.8,,,,
106049,10.1002/marc.201700820,10.1002/marc.201700820,TBTIP,PC70BM,TBTIP,,CCCCCCCCCCCCC(CCCCCCCCCC)CN1C(=O)/C(=C2/C(=O)N(CC(CCCCCCCCCC)CCCCCCCCCCCC)c3cc4c(cc32)sc2cc(-c3cccn3C)sc24)c2cc3sc4ccsc4c3cc21,,0.67,6.0,43.0,2.0,1.7286,13.569999999999991,,,,,,,ITO/ZnO/polymer:PC70BM/MoOx/Ag,inverted,ZnO,ZnO,MoOx,MoO3,,chlorobenzene,chlorobenzene,,-5.1,-3.58,,,,
106050,10.1002/marc.201700820,10.1002/marc.201700820,TBTITT,PC70BM,TBTITT,,CCCCCCCCCCCCCCCCCCC(CCCCCCCCCCCCCCCCCC)CN1C(=O)/C(=C2/C(=O)N(CC(CCCCCCCCCCCCCCCCCC)CCCCCCCCCCCCCCCCCC)c3cc4c(cc32)sc2cc(-c3ccc(/C=C/c5cccs5)s3)sc24)c2cc3sc4ccsc4c3cc21,,0.61,9.4,70.0,4.0,4.0138,0.3449999999999953,,,,,,,ITO/ZnO/polymer:PC70BM/MoOx/Ag,inverted,ZnO,ZnO,MoOx,MoO3,,chlorobenzene,chlorobenzene,,-5.18,-3.61,,,,
106051,10.1002/marc.201700820,10.1002/marc.201700820,TBTITT-CN,,TBTITT-CN,,CCCCCCCCCCCCCCCCCCC(CCCCCCCCCCCCCCCCCC)CN1C(=O)/C(=C2/C(=O)N(CC(CCCCCCCCCCCCCCCCCC)CCCCCCCCCCCCCCCCCC)c3cc4c(cc32)sc2cc(-c3ccc(/C=C(\C#N)c5cccs5)s3)sc24)c2cc3sc4ccsc4c3cc21,,0.8,9.4,68.0,5.1,5.1136,0.2666666666666721,,,,,,,ITO/ZnO/polymer:PC70BM/MoOx/Ag,inverted,ZnO,ZnO,MoOx,MoO3,,chlorobenzene,chlorobenzene,,-5.34,-3.76,,,,
106052,10.1002/marc.201700882,10.1002/marc.201700882,PTTABDT,PC71BM,PTTABDT,PC71BM,CCCCCCCCCCC(CCCCCCCC)Cn1c(=O)c2c3sccc3sc2c2sc3cc(-c4cc5c(-c6cc(CCCCCCCC)c(CC(CC)CCCC)s6)c6sccc6c(-c6cc(CCCCCCCC)c(CC(CC)CCCC)s6)c5s4)sc3c2c1=O,COC(=O)CCCC1(c2ccccc2)C23c4c5ccc6c7cc8c9c%10c(cc%11cc%12c%13c%14c(cc%15c%16ccc-5c2c%16c2c5c%16c%17c(c(c46)c7c9c%17c4c%10c%11c%13c4c%16c%14c%152)C513)C%12)C8,0.84,10.43,70.0,6.18,6.132839999999999,0.7631067961165171,5.85,6.18,,,,,inverted solar cells,inverted,,,,,,,,,-5.46,-2.97,,-5.9,-3.9,
106053,10.1002/marc.201700882,10.1002/marc.201700882,PBTTABDT,PC71BM,PBTTABDT,PC71BM,CCCCCCCCCCC(CCCCCCCC)Cn1c(=O)c2c3sccc3sc2c2sc3cc(-c4cc5sc6c7sc8cc(-c9cc%10c(-c%11cc(CCCCCCCC)c(CC(CC)CCCC)s%11)c%11sccc%11c(-c%11cc(CCCCCCCC)c(CC(CC)CCCC)s%11)c%10s9)sc8c7c(=O)n(CC(CCCCCCCC)CCCCCCCCCC)c(=O)c6c5s4)sc3c2c1=O,COC(=O)CCCC1(c2ccccc2)C23c4c5ccc6c7cc8c9c%10c(cc%11cc%12c%13c%14c(cc%15c%16ccc-5c2c%16c2c5c%16c%17c(c(c46)c7c9c%17c4c%10c%11c%13c4c%16c%14c%152)C513)C%12)C8,0.88,12.5,70.9,7.81,7.799000000000001,0.140845070422514,7.62,7.81,1:1.6,"1,8-diiodooctane",,1 vol%,inverted solar cells,inverted,ZnO,,MoO3,,70.0,,,,-5.65,-3.05,,-5.9,-3.9,
106054,10.1002/marc.201800086,10.1002/marc.201800086,P1,PC71BM,,PC71BM,,COC(=O)CCCC1(c2ccccc2)C23c4c5ccc6c7cc8c9c%10c(cc%11cc%12c%13c%14c(cc%15c%16ccc-5c2c%16c2c5c%16c%17c(c(c46)c7c9c%17c4c%10c%11c%13c4c%16c%14c%152)C513)C%12)C8,0.86,10.51,59.0,5.62,5.332774,5.110782918149473,5.35,5.62,1:2,,,,conventional,conventional,LiF,LiF,PEDOT:PSS,PEDOT:PSS,,chloroform,chloroform,,,,,-5.9,-3.9,
106055,10.1002/marc.201800086,10.1002/marc.201800086,P2,PC71BM,,PC71BM,,COC(=O)CCCC1(c2ccccc2)C23c4c5ccc6c7cc8c9c%10c(cc%11cc%12c%13c%14c(cc%15c%16ccc-5c2c%16c2c5c%16c%17c(c(c46)c7c9c%17c4c%10c%11c%13c4c%16c%14c%152)C513)C%12)C8,0.86,9.83,56.0,5.02,4.734127999999999,5.69466135458168,4.73,5.02,1:2,,,,conventional,conventional,LiF,LiF,PEDOT:PSS,PEDOT:PSS,,chloroform,chloroform,,,,,-5.9,-3.9,
106056,10.1002/marc.201800086,10.1002/marc.201800086,P3,PC71BM,,PC71BM,,COC(=O)CCCC1(c2ccccc2)C23c4c5ccc6c7cc8c9c%10c(cc%11cc%12c%13c%14c(cc%15c%16ccc-5c2c%16c2c5c%16c%17c(c(c46)c7c9c%17c4c%10c%11c%13c4c%16c%14c%152)C513)C%12)C8,0.89,9.43,54.0,4.81,4.532057999999999,5.778419958419966,4.56,4.81,1:2,,,,conventional,conventional,LiF,LiF,PEDOT:PSS,PEDOT:PSS,,chloroform,chloroform,,,,,-5.9,-3.9,
106057,10.1002/marc.201800086,10.1002/marc.201800086,P4,PC71BM,,PC71BM,,COC(=O)CCCC1(c2ccccc2)C23c4c5ccc6c7cc8c9c%10c(cc%11cc%12c%13c%14c(cc%15c%16ccc-5c2c%16c2c5c%16c%17c(c(c46)c7c9c%17c4c%10c%11c%13c4c%16c%14c%152)C513)C%12)C8,0.91,8.61,47.0,4.02,3.682497,8.395597014925372,3.7,4.02,1:2,,,,conventional,conventional,LiF,LiF,PEDOT:PSS,PEDOT:PSS,,chloroform,chloroform,,,,,-5.9,-3.9,
106058,10.1002/marc.201800086,10.1002/marc.201800086,P5,PC71BM,,PC71BM,,COC(=O)CCCC1(c2ccccc2)C23c4c5ccc6c7cc8c9c%10c(cc%11cc%12c%13c%14c(cc%15c%16ccc-5c2c%16c2c5c%16c%17c(c(c46)c7c9c%17c4c%10c%11c%13c4c%16c%14c%152)C513)C%12)C8,0.9,6.65,35.0,2.21,2.0947500000000003,5.214932126696816,2.12,2.21,1:2,,,,conventional,conventional,LiF,LiF,PEDOT:PSS,PEDOT:PSS,,chloroform,chloroform,,,,,-5.9,-3.9,
106059,10.1002/marc.201800086,10.1002/marc.201800086,P6,PC71BM,,PC71BM,,COC(=O)CCCC1(c2ccccc2)C23c4c5ccc6c7cc8c9c%10c(cc%11cc%12c%13c%14c(cc%15c%16ccc-5c2c%16c2c5c%16c%17c(c(c46)c7c9c%17c4c%10c%11c%13c4c%16c%14c%152)C513)C%12)C8,0.91,5.23,31.0,1.7,1.475383,13.212764705882345,1.5,1.7,1:2,,,,conventional,conventional,LiF,LiF,PEDOT:PSS,PEDOT:PSS,,chloroform,chloroform,,,,,-5.9,-3.9,
106060,10.1002/marc.201800260,10.1002/marc.201800260,PEhB-FQx,PC71BM,PEhB-FQx,,CCCCC(CC)COc1ccc(-c2nc3c(-c4cccs4)c(F)c(F)c(-c4ccc(-c5cc6c(OCC(CC)CCCC)c7sccc7c(OCC(CC)CCCC)c6s5)s4)c3nc2-c2ccc(OCC(CC)CCCC)cc2)cc1,COC(=O)CCCC1(c2ccccc2)C23c4c5ccc6c7cc8c9c%10c(cc%11cc%12c%13c%14c(cc%15c%16ccc-5c2c%16c2c5c%16c%17c(c(c46)c7c9c%17c4c%10c%11c%13c4c%16c%14c%152)C513)C%12)C8,0.68,11.1,63.5,4.8,4.79298,0.1462499999999959,4.68,4.8,3:3,,,,ITO/ZnO/active layer/MoO3/Ag,inverted,ZnO,ZnO,MoO3,MoO3,80.0,,,,-5.35,-3.61,,,,
106061,10.1002/marc.201800260,10.1002/marc.201800260,PEhB-FQxCF3,PC71BM,PEhB-FQxCF3,,CCCCC(CC)COc1ccc(-c2nc3c(-c4cccs4)c(F)c(F)c(-c4ccc(-c5cc6c(OCC(CC)CCCC)c7sccc7c(OCC(CC)CCCC)c6s5)s4)c3nc2-c2ccc(OCC(CC)CCCC)c(C(F)(F)F)c2)cc1C(F)(F)F,COC(=O)CCCC1(c2ccccc2)C23c4c5ccc6c7cc8c9c%10c(cc%11cc%12c%13c%14c(cc%15c%16ccc-5c2c%16c2c5c%16c%17c(c(c46)c7c9c%17c4c%10c%11c%13c4c%16c%14c%152)C513)C%12)C8,0.82,11.0,61.9,5.59,5.58338,0.1184257602862226,5.43,5.59,3:4,,,,ITO/ZnO/active layer/MoO3/Ag,inverted,ZnO,ZnO,MoO3,MoO3,80.0,,,,-5.42,-3.68,,,,
106062,10.1002/marc.201800260,10.1002/marc.201800260,PThB-FQxCF3,PC71BM,PEhB-FQxCF3,,CCCCC(CC)COc1ccc(-c2nc3c(-c4cccs4)c(F)c(F)c(-c4ccc(-c5cc6c(OCC(CC)CCCC)c7sccc7c(OCC(CC)CCCC)c6s5)s4)c3nc2-c2ccc(OCC(CC)CCCC)c(C(F)(F)F)c2)cc1C(F)(F)F,COC(=O)CCCC1(c2ccccc2)C23c4c5ccc6c7cc8c9c%10c(cc%11cc%12c%13c%14c(cc%15c%16ccc-5c2c%16c2c5c%16c%17c(c(c46)c7c9c%17c4c%10c%11c%13c4c%16c%14c%152)C513)C%12)C8,0.88,12.2,67.8,7.26,7.279007999999999,0.2618181818181745,7.26,7.26,3:4,,,,ITO/ZnO/active layer/MoO3/Ag,inverted,ZnO,ZnO,MoO3,MoO3,80.0,,,,-5.58,-3.81,,,,
106063,10.1002/marc.201800446,10.1002/marc.201800446,PBDTBDD-Th,ITIC,PBDTBDD-Th,ITIC,CCCCCCCCC(CCCCCC)COc1ccc(-c2c3cc(-c4ccc(-c5sc(-c6cccs6)c6c5C(=O)c5c(CC(CC)CCCC)sc(CC(CC)CCCC)c5C6=O)s4)sc3c(-c3ccc(CC(CC)CCCC)s3)c3ccsc23)s1,CCCCCCc1ccc(C2(c3ccc(CCCCCC)cc3)c3cc4c(cc3-c3sc5cc(C=C6C(=O)c7ccccc7C6=C(C#N)C#N)sc5c32)C(c2ccc(CCCCCC)cc2)(c2ccc(CCCCCC)cc2)c2c-4sc3cc(C=C4C(=O)c5ccccc5C4=C(C#N)C#N)sc23)cc1,0.949,14.23,68.4,9.23,9.23692068,0.0749802816901445,,,1:0.8,,,,,,,,,,,,,,-5.38,-3.57,,-5.576,-3.916,
106064,10.1002/marc.201800446,10.1002/marc.201800446,PBDTBDD-Th,ITIC,PBDTBDD-Th,ITIC,CCCCCCCCC(CCCCCC)COc1ccc(-c2c3cc(-c4ccc(-c5sc(-c6cccs6)c6c5C(=O)c5c(CC(CC)CCCC)sc(CC(CC)CCCC)c5C6=O)s4)sc3c(-c3ccc(CC(CC)CCCC)s3)c3ccsc23)s1,CCCCCCc1ccc(C2(c3ccc(CCCCCC)cc3)c3cc4c(cc3-c3sc5cc(C=C6C(=O)c7ccccc7C6=C(C#N)C#N)sc5c32)C(c2ccc(CCCCCC)cc2)(c2ccc(CCCCCC)cc2)c2c-4sc3cc(C=C4C(=O)c5ccccc5C4=C(C#N)C#N)sc23)cc1,0.949,15.51,68.1,10.02,10.02363219,0.0362494011975984,,,1:1,,,,,,,,,,,,,,-5.38,-3.57,,-5.576,-3.916,
106065,10.1002/marc.201800446,10.1002/marc.201800446,PBDTBDD-Th,ITIC,PBDTBDD-Th,ITIC,CCCCCCCCC(CCCCCC)COc1ccc(-c2c3cc(-c4ccc(-c5sc(-c6cccs6)c6c5C(=O)c5c(CC(CC)CCCC)sc(CC(CC)CCCC)c5C6=O)s4)sc3c(-c3ccc(CC(CC)CCCC)s3)c3ccsc23)s1,CCCCCCc1ccc(C2(c3ccc(CCCCCC)cc3)c3cc4c(cc3-c3sc5cc(C=C6C(=O)c7ccccc7C6=C(C#N)C#N)sc5c32)C(c2ccc(CCCCCC)cc2)(c2ccc(CCCCCC)cc2)c2c-4sc3cc(C=C4C(=O)c5ccccc5C4=C(C#N)C#N)sc23)cc1,0.939,15.44,64.0,9.27,9.2788224,0.0951715210355952,,,1:1.2,,,,,,,,,,,,,,-5.38,-3.57,,-5.576,-3.916,
106066,10.1002/marc.201800446,10.1002/marc.201800446,PBDTsTh-BDD,ITIC,PBDTsTh-BDD,ITIC,CCCCCCCCC(CCCCCC)COc1c2ccsc2c(-c2ccc(SCC(CC)CCCC)s2)c2cc(-c3ccc(-c4sc(-c5cccs5)c5c4C(=O)c4c(CC(CC)CCCC)sc(CC(CC)CCCC)c4C5=O)s3)sc12,CCCCCCc1ccc(C2(c3ccc(CCCCCC)cc3)c3cc4c(cc3-c3sc5cc(C=C6C(=O)c7ccccc7C6=C(C#N)C#N)sc5c32)C(c2ccc(CCCCCC)cc2)(c2ccc(CCCCCC)cc2)c2c-4sc3cc(C=C4C(=O)c5ccccc5C4=C(C#N)C#N)sc23)cc1,0.954,14.02,53.0,7.09,7.0887924,0.0170324400564155,,,1:1,,,,,,,,,,,,,,-5.41,-3.56,,-5.576,-3.916,
106067,10.1002/marc.201800446,10.1002/marc.201800446,PBDTBDD-Th,PC71BM,PBDTBDD-Th,PC71BM,CCCCCCCCC(CCCCCC)COc1ccc(-c2c3cc(-c4ccc(-c5sc(-c6cccs6)c6c5C(=O)c5c(CC(CC)CCCC)sc(CC(CC)CCCC)c5C6=O)s4)sc3c(-c3ccc(CC(CC)CCCC)s3)c3ccsc23)s1,COC(=O)CCCC1(c2ccccc2)C23c4c5ccc6c7cc8c9c%10c(cc%11cc%12c%13c%14c(cc%15c%16ccc-5c2c%16c2c5c%16c%17c(c(c46)c7c9c%17c4c%10c%11c%13c4c%16c%14c%152)C513)C%12)C8,0.913,11.22,62.1,6.36,6.361437060000001,0.0225952830188782,,,1:0.8,,,,,,,,,,,,,,-5.38,-3.57,,-5.9,-3.9,
