Repository: JiYiqaq/PCE-KA-GNN

# Data directory

- `raw/Active_Database.csv` is the immutable source dataset bundled under CC BY 4.0. Do not overwrite it with processed data.
- `processed/` is created and populated by the training pipeline. Generated `.pt` and `.pth` caches are intentionally ignored by Git because they can exceed GitHub's normal single-file limit.

See `../DATA_LICENSE.md` for provenance, license and checksum information.

File: data/raw/Active_Database.csv (part 391 of 471)
id,doi,doi_norm,donor,acceptor,donor_canonical,acceptor_canonical,donor_smiles,acceptor_smiles,voc,jsc,ff,pce,pce_recomputed,pce_relative_error_percent,pce_avg,pce_best,d_a_ratio,additive,additive_canonical,additive_ratio,device_structure,device_type,etl,etl_canonical,htl,htl_canonical,active_layer_thickness,solvent,solvent_canonical,annealing_temp,homo_d,lumo_d,eg_d,homo_a,lumo_a,eg_a
106068,10.1002/marc.201800446,10.1002/marc.201800446,PBDTBDD-Th,PC71BM,PBDTBDD-Th,PC71BM,CCCCCCCCC(CCCCCC)COc1ccc(-c2c3cc(-c4ccc(-c5sc(-c6cccs6)c6c5C(=O)c5c(CC(CC)CCCC)sc(CC(CC)CCCC)c5C6=O)s4)sc3c(-c3ccc(CC(CC)CCCC)s3)c3ccsc23)s1,COC(=O)CCCC1(c2ccccc2)C23c4c5ccc6c7cc8c9c%10c(cc%11cc%12c%13c%14c(cc%15c%16ccc-5c2c%16c2c5c%16c%17c(c(c46)c7c9c%17c4c%10c%11c%13c4c%16c%14c%152)C513)C%12)C8,0.907,11.64,71.9,7.6,7.590828120000001,0.1206826315789272,,,1:1,,,,,,,,,,,,,,-5.38,-3.57,,-5.9,-3.9,
106069,10.1002/marc.201800446,10.1002/marc.201800446,PBDTBDD-Th,PC71BM,PBDTBDD-Th,PC71BM,CCCCCCCCC(CCCCCC)COc1ccc(-c2c3cc(-c4ccc(-c5sc(-c6cccs6)c6c5C(=O)c5c(CC(CC)CCCC)sc(CC(CC)CCCC)c5C6=O)s4)sc3c(-c3ccc(CC(CC)CCCC)s3)c3ccsc23)s1,COC(=O)CCCC1(c2ccccc2)C23c4c5ccc6c7cc8c9c%10c(cc%11cc%12c%13c%14c(cc%15c%16ccc-5c2c%16c2c5c%16c%17c(c(c46)c7c9c%17c4c%10c%11c%13c4c%16c%14c%152)C513)C%12)C8,0.901,10.59,73.7,7.04,7.03215183,0.111479687499999,,,1:1.5,,,,,,,,,,,,,,-5.38,-3.57,,-5.9,-3.9,
106070,10.1002/marc.201900035,10.1002/marc.201900035,PBClTTz-0,,PBClTTz-0,,CCCCC(CC)COC(=O)c1sc2c(-c3cc4c(-c5cc(CC(CC)CCCC)c(Cl)s5)c5sccc5c(-c5cc(CC(CC)CCCC)c(Cl)s5)c4s3)scc2c1F,,0.94,9.08,57.77,4.94,4.93078504,0.1865376518218712,,4.94,,0,,,ITO/PEDOT:PSS/polymer:PC71BM/PFN/Al,conventional,PFN,PFN,PEDOT:PSS,PEDOT:PSS,,,,,-5.55,-3.87,,,,
106071,10.1002/marc.201900035,10.1002/marc.201900035,PBClTTz-0,,PBClTTz-0,,CCCCC(CC)COC(=O)c1sc2c(-c3cc4c(-c5cc(CC(CC)CCCC)c(Cl)s5)c5sccc5c(-c5cc(CC(CC)CCCC)c(Cl)s5)c4s3)scc2c1F,,0.94,12.77,56.98,6.85,6.839765239999998,0.1494125547445435,6.34,6.85,,3%,,3%,ITO/PEDOT:PSS/polymer:PC71BM/PFN/Al,conventional,PFN,PFN,PEDOT:PSS,PEDOT:PSS,,,,,-5.55,-3.87,,,,
106072,10.1002/marc.201900035,10.1002/marc.201900035,PBClTTz-1,,PBClTTz-1,,CCCCCCC(CCCC)COC(=O)c1sc2c(-c3cc4c(-c5cc(CC(CC)CCCC)c(Cl)s5)c5sccc5c(-c5cc(CC(CC)CCCC)c(Cl)s5)c4s3)sc(-c3nccs3)c2c1F,,0.93,7.85,57.53,4.2,4.19997765,0.0005321428571442,,4.2,,0,,,ITO/PEDOT:PSS/polymer:PC71BM/PFN/Al,conventional,PFN,PFN,PEDOT:PSS,PEDOT:PSS,,,,,-5.57,-3.87,,,,
106073,10.1002/marc.201900035,10.1002/marc.201900035,PBClTTz-1,,PBClTTz-1,,CCCCCCC(CCCC)COC(=O)c1sc2c(-c3cc4c(-c5cc(CC(CC)CCCC)c(Cl)s5)c5sccc5c(-c5cc(CC(CC)CCCC)c(Cl)s5)c4s3)sc(-c3nccs3)c2c1F,,0.94,14.09,63.57,8.42,8.41959222,0.0048429928741062,8.02,8.42,,2%,,2%,ITO/PEDOT:PSS/polymer:PC71BM/PFN/Al,conventional,PFN,PFN,PEDOT:PSS,PEDOT:PSS,,,,,-5.57,-3.87,,,,
106074,10.1002/marc.201900035,10.1002/marc.201900035,PBClTTz-2,PC71BM,PBClTTz-2,,CCCCCCCCCCC(CCCCCCCC)COC(=O)c1sc2c(-c3ncc(-c4cc5c(-c6cc(CC(CC)CCCC)c(Cl)s6)c6sccc6c(-c6cc(CC(CC)CCCC)c(Cl)s6)c5s4)s3)sc(-c3nccs3)c2c1F,COC(=O)CCCC1(c2ccccc2)C23c4c5ccc6c7cc8c9c%10c(cc%11cc%12c%13c%14c(cc%15c%16ccc-5c2c%16c2c5c%16c%17c(c(c46)c7c9c%17c4c%10c%11c%13c4c%16c%14c%152)C513)C%12)C8,0.98,4.74,61.97,2.88,2.87863044,0.0475541666666548,,2.88,,0,,,ITO/PEDOT:PSS/polymer:PC71BM/PFN/Al,conventional,PFN,PFN,PEDOT:PSS,PEDOT:PSS,,,,,-5.63,-3.88,,,,
106075,10.1002/marc.201900035,10.1002/marc.201900035,PBClTTz-2,PC71BM,PBClTTz-2,,CCCCCCCCCCC(CCCCCCCC)COC(=O)c1sc2c(-c3ncc(-c4cc5c(-c6cc(CC(CC)CCCC)c(Cl)s6)c6sccc6c(-c6cc(CC(CC)CCCC)c(Cl)s6)c5s4)s3)sc(-c3nccs3)c2c1F,COC(=O)CCCC1(c2ccccc2)C23c4c5ccc6c7cc8c9c%10c(cc%11cc%12c%13c%14c(cc%15c%16ccc-5c2c%16c2c5c%16c%17c(c(c46)c7c9c%17c4c%10c%11c%13c4c%16c%14c%152)C513)C%12)C8,1.01,9.93,62.17,6.26,6.23521581,0.3959135782747619,5.84,6.26,,3%,,3%,ITO/PEDOT:PSS/polymer:PC71BM/PFN/Al,conventional,PFN,PFN,PEDOT:PSS,PEDOT:PSS,,,,,-5.63,-3.88,,,,
106076,10.1002/marc.201900227,10.1002/marc.201900227,PBDFT-FBz,m-ITIC,PBDFT-FBz,m-ITIC,CCCCCCCCC(CCCCCC)Cn1nc2c(-c3ccco3)c(F)c(F)c(-c3ccc(-c4cc5c(-c6ccc(CC(CC)CCCC)s6)c6occc6c(-c6ccc(CC(CC)CCCC)s6)c5o4)o3)c2n1,CCCCCCc1cccc(C2(c3cccc(CCCCCC)c3)c3cc4c(cc3-c3sc5cc(C=C6C(=O)c7ccccc7C6=C(C#N)C#N)sc5c32)C(c2cccc(CCCCCC)c2)(c2cccc(CCCCCC)c2)c2c-4sc3cc(C=C4C(=O)c5ccccc5C4=C(C#N)C#N)sc23)c1,0.808,13.93,64.85,7.57,7.29915284,3.5779017173051604,7.32,7.57,,,,,ITO/PEDOT:PSS/polymer:m-ITIC/Ca/Al,conventional,Ca,Ca,PEDOT:PSS,PEDOT:PSS,,,,,-5.39,-3.39,,-5.527,-3.854,
106077,10.1002/marc.201900227,10.1002/marc.201900227,PBDFF-FBz,m-ITIC,PBDFF-FBz,m-ITIC,CCCCCCCCC(CCCCCC)Cn1nc2c(-c3ccco3)c(F)c(F)c(-c3ccc(-c4cc5c(-c6ccc(CC(CC)CCCC)o6)c6occc6c(-c6ccc(CC(CC)CCCC)o6)c5o4)o3)c2n1,CCCCCCc1cccc(C2(c3cccc(CCCCCC)c3)c3cc4c(cc3-c3sc5cc(C=C6C(=O)c7ccccc7C6=C(C#N)C#N)sc5c32)C(c2cccc(CCCCCC)c2)(c2cccc(CCCCCC)c2)c2c-4sc3cc(C=C4C(=O)c5ccccc5C4=C(C#N)C#N)sc23)c1,0.829,14.43,69.42,8.79,8.304346674,5.525066279863477,8.32,8.79,,,,,ITO/PEDOT:PSS/polymer:m-ITIC/Ca/Al,conventional,Ca,Ca,PEDOT:PSS,PEDOT:PSS,,,,,-5.46,-3.32,,-5.527,-3.854,
106078,10.1002/marc.201900227,10.1002/marc.201900227,J52,m-ITIC,J52,m-ITIC,CCCCCCCCC(CCCCCC)Cn1nc2c(-c3cccs3)c(F)c(F)c(-c3ccc(-c4cc5c(-c6ccc(CC(CC)CCCC)s6)c6sccc6c(-c6ccc(CC(CC)CCCC)s6)c5s4)s3)c2n1,CCCCCCc1cccc(C2(c3cccc(CCCCCC)c3)c3cc4c(cc3-c3sc5cc(C=C6C(=O)c7ccccc7C6=C(C#N)C#N)sc5c32)C(c2cccc(CCCCCC)c2)(c2cccc(CCCCCC)c2)c2c-4sc3cc(C=C4C(=O)c5ccccc5C4=C(C#N)C#N)sc23)c1,0.701,17.16,49.73,5.98,5.982101267999999,0.0351382608695446,5.89,5.98,,,,,ITO/PEDOT:PSS/polymer:m-ITIC/Ca/Al,conventional,Ca,Ca,PEDOT:PSS,PEDOT:PSS,,,,,-5.2,-3.05,,-5.527,-3.854,
106079,10.1002/marc.201900246,10.1002/marc.201900246,P3TCO-1,ITIC,P3TCO-1,ITIC,CCCCCCCCSc1ccc(-c2c3cc(-c4cc(C(=O)CC(CC)CCCC)c(-c5ccc(-c6sccc6C(=O)CC(CC)CCCC)s5)s4)sc3c(-c3ccc(SCCCCCCCC)s3)c3ccsc23)s1,CCCCCCc1ccc(C2(c3ccc(CCCCCC)cc3)c3cc4c(cc3-c3sc5cc(C=C6C(=O)c7ccccc7C6=C(C#N)C#N)sc5c32)C(c2ccc(CCCCCC)cc2)(c2ccc(CCCCCC)cc2)c2c-4sc3cc(C=C4C(=O)c5ccccc5C4=C(C#N)C#N)sc23)cc1,0.943,17.05,62.89,10.11,10.111548535,0.0153168644906161,10.04,10.11,1:1,,,,ITO/PEDOT:PSS/active layer/PFN-Br/Al,conventional,PFN-Br,PFN-Br,PEDOT:PSS,PEDOT:PSS,,chlorobenzene,chlorobenzene,,-5.39,-3.17,,-5.576,-3.916,
106080,10.1002/marc.201900246,10.1002/marc.201900246,P3TCO-1,ITIC,P3TCO-1,ITIC,CCCCCCCCSc1ccc(-c2c3cc(-c4cc(C(=O)CC(CC)CCCC)c(-c5ccc(-c6sccc6C(=O)CC(CC)CCCC)s5)s4)sc3c(-c3ccc(SCCCCCCCC)s3)c3ccsc23)s1,CCCCCCc1ccc(C2(c3ccc(CCCCCC)cc3)c3cc4c(cc3-c3sc5cc(C=C6C(=O)c7ccccc7C6=C(C#N)C#N)sc5c32)C(c2ccc(CCCCCC)cc2)(c2ccc(CCCCCC)cc2)c2c-4sc3cc(C=C4C(=O)c5ccccc5C4=C(C#N)C#N)sc23)cc1,0.965,16.12,64.79,10.08,10.07860282,0.0138609126984093,9.94,10.08,1:1,,,,ITO/PEDOT:PSS/active layer/PFN-Br/Al,conventional,PFN-Br,PFN-Br,PEDOT:PSS,PEDOT:PSS,,THF,THF,,-5.39,-3.17,,-5.576,-3.916,
106081,10.1002/marc.201900246,10.1002/marc.201900246,P3TCO-1,PC71BM,P3TCO-1,PC71BM,CCCCCCCCSc1ccc(-c2c3cc(-c4cc(C(=O)CC(CC)CCCC)c(-c5ccc(-c6sccc6C(=O)CC(CC)CCCC)s5)s4)sc3c(-c3ccc(SCCCCCCCC)s3)c3ccsc23)s1,COC(=O)CCCC1(c2ccccc2)C23c4c5ccc6c7cc8c9c%10c(cc%11cc%12c%13c%14c(cc%15c%16ccc-5c2c%16c2c5c%16c%17c(c(c46)c7c9c%17c4c%10c%11c%13c4c%16c%14c%152)C513)C%12)C8,0.935,12.31,58.0,6.67,6.675713000000001,0.0856521739130579,6.57,6.67,1:1,,,,ITO/PEDOT:PSS/active layer/PFN-Br/Al,conventional,PFN-Br,PFN-Br,PEDOT:PSS,PEDOT:PSS,,chlorobenzene,chlorobenzene,,-5.39,-3.17,,-5.9,-3.9,
106084,10.1002/marc.202000170,10.1002/marc.202000170,PBPD-p,IT-4F,PBDT-T1,IT-4F,CCCCC(CC)Cc1ccc(-c2c3cc(-c4ccc(-c5sc(-c6cccs6)c6c5C(=O)c5c(CC(CC)CCCC)sc(CC(CC)CCCC)c5C6=O)s4)sc3c(-c3ccc(CC(CC)CCCC)cc3)c3ccsc23)cc1,CCCCCCc1ccc(C2(c3ccc(CCCCCC)cc3)c3cc4c(cc3-c3sc5cc(/C=C6\C(=O)c7cc(F)c(F)cc7C6=C(C#N)C#N)sc5c32)C(c2ccc(CCCCCC)cc2)(c2ccc(CCCCCC)cc2)c2c-4sc3cc(/C=C4\C(=O)c5cc(F)c(F)cc5C4=C(C#N)C#N)sc23)cc1,0.81,15.97,53.9,6.97,6.9723423,0.0336054519368789,6.93,6.97,1:1,0.75% DIO,DIO,0.75%,ITO/ZnO/PFN/polymer:IT-4F/MoO3/Al,inverted,ZnO,ZnO,MoO3,MoO3,,chlorobenzene,chlorobenzene,,-5.39,-3.57,,-5.66,-4.14,
106085,10.1002/marc.202000170,10.1002/marc.202000170,PBPD-m,IT-4F,PBPD-m,IT-4F,CCCCC(CC)Cc1cccc(-c2c3cc(-c4ccc(-c5sc(-c6cccs6)c6c5C(=O)c5c(CC(CC)CCCC)sc(CC(CC)CCCC)c5C6=O)s4)sc3c(-c3cccc(CC(CC)CCCC)c3)c3ccsc23)c1,CCCCCCc1ccc(C2(c3ccc(CCCCCC)cc3)c3cc4c(cc3-c3sc5cc(/C=C6\C(=O)c7cc(F)c(F)cc7C6=C(C#N)C#N)sc5c32)C(c2ccc(CCCCCC)cc2)(c2ccc(CCCCCC)cc2)c2c-4sc3cc(/C=C4\C(=O)c5cc(F)c(F)cc5C4=C(C#N)C#N)sc23)cc1,0.88,19.76,68.7,11.95,11.9461056,0.0325891213388979,11.88,11.95,1:1.5,0.75% DIO,DIO,0.75%,ITO/ZnO/PFN/polymer:IT-4F/MoO3/Al,inverted,ZnO,ZnO,MoO3,MoO3,,chlorobenzene,chlorobenzene,,-5.5,-3.63,,-5.66,-4.14,
106086,10.1002/marc.202000454,10.1002/marc.202000454,PBTz4T2C-a,IT2F,PBTz4T2C-a,IT2F,CCCCCCCCC(CCCCCC)COC(=O)c1ccsc1-c1cc2sc(-c3sc(-c4ccc(-c5c(F)c(F)c(-c6cccs6)c6nn(CC(CCCCCC)CCCCCCCC)nc56)s4)cc3C(=O)OCC(CCCCCC)CCCCCCCC)cc2s1,CCCCCCc1ccc(C2(c3ccc(CCCCCC)cc3)c3cc4c(cc3-c3sc5cc(/C=C6\C(=O)c7cc(F)ccc7C6=C(C#N)C#N)sc5c32)C(c2ccc(CCCCCC)cc2)(c2ccc(CCCCCC)cc2)c2c-4sc3cc(/C=C4\C(=O)c5cc(F)ccc5C4=C(C#N)C#N)sc23)cc1,0.869,16.85,66.65,9.78,9.759326225000002,0.2113882924335072,9.55,9.78,,,,,ITO/PEDOT:PSS/active layer/PDINO/Al,conventional,PDINO,PDINO,PEDOT:PSS,PEDOT:PSS,,,,,-5.49,-3.6,,-5.67,-4.14,
106087,10.1002/marc.202000454,10.1002/marc.202000454,PBTz4T2C-a,IT2F,PBTz4T2C-a,IT2F,CCCCCCCCC(CCCCCC)COC(=O)c1ccsc1-c1cc2sc(-c3sc(-c4ccc(-c5c(F)c(F)c(-c6cccs6)c6nn(CC(CCCCCC)CCCCCCCC)nc56)s4)cc3C(=O)OCC(CCCCCC)CCCCCCCC)cc2s1,CCCCCCc1ccc(C2(c3ccc(CCCCCC)cc3)c3cc4c(cc3-c3sc5cc(/C=C6\C(=O)c7cc(F)ccc7C6=C(C#N)C#N)sc5c32)C(c2ccc(CCCCCC)cc2)(c2ccc(CCCCCC)cc2)c2c-4sc3cc(/C=C4\C(=O)c5cc(F)ccc5C4=C(C#N)C#N)sc23)cc1,0.868,17.75,71.51,11.02,11.0175457,0.0222713248638689,10.82,11.02,,,,,ITO/PEDOT:PSS/active layer/PDINO/Al,conventional,PDINO,PDINO,PEDOT:PSS,PEDOT:PSS,,,,140.0,-5.49,-3.6,,-5.67,-4.14,
106088,10.1002/marc.202000454,10.1002/marc.202000454,PBTz4T2C-b,IT2F,PBTz4T2C-b,IT2F,CCCCCCCCC(CCCCCC)COC(=O)c1c(-c2cccs2)sc2c(C(=O)OCC(CCCCCC)CCCCCCCC)c(-c3ccc(-c4ccc(-c5c(F)c(F)c(-c6cccs6)c6nn(CC(CCCCCC)CCCCCCCC)nc56)s4)s3)sc12,CCCCCCc1ccc(C2(c3ccc(CCCCCC)cc3)c3cc4c(cc3-c3sc5cc(/C=C6\C(=O)c7cc(F)ccc7C6=C(C#N)C#N)sc5c32)C(c2ccc(CCCCCC)cc2)(c2ccc(CCCCCC)cc2)c2c-4sc3cc(/C=C4\C(=O)c5cc(F)ccc5C4=C(C#N)C#N)sc23)cc1,0.772,12.64,61.27,5.98,5.978775616000002,0.0204746488294076,5.85,5.98,,,,,ITO/PEDOT:PSS/active layer/PDINO/Al,conventional,PDINO,PDINO,PEDOT:PSS,PEDOT:PSS,,,,,-5.4,-3.57,,-5.67,-4.14,
106089,10.1002/marc.202000454,10.1002/marc.202000454,PBTz4T2C-b,IT2F,PBTz4T2C-b,IT2F,CCCCCCCCC(CCCCCC)COC(=O)c1c(-c2cccs2)sc2c(C(=O)OCC(CCCCCC)CCCCCCCC)c(-c3ccc(-c4ccc(-c5c(F)c(F)c(-c6cccs6)c6nn(CC(CCCCCC)CCCCCCCC)nc56)s4)s3)sc12,CCCCCCc1ccc(C2(c3ccc(CCCCCC)cc3)c3cc4c(cc3-c3sc5cc(/C=C6\C(=O)c7cc(F)ccc7C6=C(C#N)C#N)sc5c32)C(c2ccc(CCCCCC)cc2)(c2ccc(CCCCCC)cc2)c2c-4sc3cc(/C=C4\C(=O)c5cc(F)ccc5C4=C(C#N)C#N)sc23)cc1,0.773,12.88,64.41,6.41,6.412814184,0.0439030265210608,6.33,6.41,,,,,ITO/PEDOT:PSS/active layer/PDINO/Al,conventional,PDINO,PDINO,PEDOT:PSS,PEDOT:PSS,,,,140.0,-5.4,-3.57,,-5.67,-4.14,
106090,10.1002/marc.202100828,10.1002/marc.202100828,PBDB-T,bCIC,,bCIC,CCCCC(CC)Cc1ccc(-c2c3cc(-c4ccc(-c5sc(-c6cccs6)c6c5C(=O)c5c(CC(CC)CCCC)sc(CC(CC)CCCC)c5C6=O)s4)sc3c(-c3ccc(CC(CC)CCCC)s3)c3ccsc23)s1,CCCCC(CC)CC1(CC(CC)CCCC)c2cc(/C=C3\C(=O)c4cc(F)c(F)cc4C3=C(C#N)C#N)sc2-c2sc(-c3cc4c(s3)-c3sc(/C=C5\C(=O)c6cc(F)c(F)cc6C5=C(C#N)C#N)cc3C4(CC(CC)CCCC)CC(CC)CCCC)cc21,0.741,12.33,45.79,4.18,4.183617087,0.0865331818181889,3.89,4.18,,,,,inverted,inverted,ZnO,ZnO,MoO3,MoO3,,,,,,,,-5.42,-3.82,
106091,10.1002/marc.202100828,10.1002/marc.202100828,PBDB-T,bCIC,,bCIC,CCCCC(CC)Cc1ccc(-c2c3cc(-c4ccc(-c5sc(-c6cccs6)c6c5C(=O)c5c(CC(CC)CCCC)sc(CC(CC)CCCC)c5C6=O)s4)sc3c(-c3ccc(CC(CC)CCCC)s3)c3ccsc23)s1,CCCCC(CC)CC1(CC(CC)CCCC)c2cc(/C=C3\C(=O)c4cc(F)c(F)cc4C3=C(C#N)C#N)sc2-c2sc(-c3cc4c(s3)-c3sc(/C=C5\C(=O)c6cc(F)c(F)cc6C5=C(C#N)C#N)cc3C4(CC(CC)CCCC)CC(CC)CCCC)cc21,0.739,11.88,50.93,4.47,4.471307676,0.0292544966443085,4.32,4.47,,,,,inverted,inverted,ZnO,ZnO,MoO3,MoO3,,,,70.0,,,,-5.42,-3.82,
106092,10.1002/marc.202100828,10.1002/marc.202100828,PBDB-T,tMBCIC,,tMBCIC,CCCCC(CC)Cc1ccc(-c2c3cc(-c4ccc(-c5sc(-c6cccs6)c6c5C(=O)c5c(CC(CC)CCCC)sc(CC(CC)CCCC)c5C6=O)s4)sc3c(-c3ccc(CC(CC)CCCC)s3)c3ccsc23)s1,,0.953,13.55,57.66,7.45,7.44572229,0.0574189261744994,7.34,7.45,,,,,inverted,inverted,ZnO,ZnO,MoO3,MoO3,,,,,,,,,,
106093,10.1002/marc.202100828,10.1002/marc.202100828,PBDB-T,tMBCIC,,tMBCIC,CCCCC(CC)Cc1ccc(-c2c3cc(-c4ccc(-c5sc(-c6cccs6)c6c5C(=O)c5c(CC(CC)CCCC)sc(CC(CC)CCCC)c5C6=O)s4)sc3c(-c3ccc(CC(CC)CCCC)s3)c3ccsc23)s1,,0.954,16.21,59.61,9.22,9.218293074,0.0185132971800505,8.84,9.22,,,,,inverted,inverted,ZnO,ZnO,MoO3,MoO3,,,,70.0,,,,,,
106094,10.1002/marc.202100839,10.1002/marc.202100839,P130,Y6,P130,Y6,,CCCCCCCCCCCc1c(/C=C2\C(=O)c3cc(F)c(F)cc3C2=C(C#N)C#N)sc2c1sc1c3c4nsnc4c4c5sc6c(CCCCCCCCCCC)c(/C=C7\C(=O)c8cc(F)c(F)cc8C7=C(C#N)C#N)sc6c5n(CC(CC)CCCC)c4c3n(CC(CC)CCCC)c21,0.89,23.84,72.0,15.28,15.276672,0.0217801047120287,15.28,,1:1.2,,,,ITO/PEDOT:PSS/active layer/PFN/Al,conventional,PFN,PFN,PEDOT:PSS,PEDOT:PSS,95.0,,,,,,,-5.65,-4.09,
106095,10.1002/marc.202100839,10.1002/marc.202100839,P131,Y6,P131,Y6,,CCCCCCCCCCCc1c(/C=C2\C(=O)c3cc(F)c(F)cc3C2=C(C#N)C#N)sc2c1sc1c3c4nsnc4c4c5sc6c(CCCCCCCCCCC)c(/C=C7\C(=O)c8cc(F)c(F)cc8C7=C(C#N)C#N)sc6c5n(CC(CC)CCCC)c4c3n(CC(CC)CCCC)c21,0.78,21.96,65.0,11.13,11.13372,0.0334231805929874,11.13,,1:1.2,,,,ITO/PEDOT:PSS/active layer/PFN/Al,conventional,PFN,PFN,PEDOT:PSS,PEDOT:PSS,95.0,,,,,,,-5.65,-4.09,
106096,10.1002/marc.202100925,10.1002/marc.202100925,PTQ10,PIDT,PTQ10,PIDT,CCCCCCCCC(CCCCCC)COc1cnc2c(-c3cccs3)c(F)c(F)cc2n1,CCCCCCCCCCCCCCCCC1(CCCCCCCCCCCCCCCC)c2cc3c(cc2-c2sc(/C=C4\C(=O)c5sccc5C4=C(C#N)C#N)cc21)C(CCCCCCCCCCCCCCCC)(CCCCCCCCCCCCCCCC)c1cc(/C=C2\C(=O)c4sc(-c5cc6c(s5)-c5cc7c(cc5C6(c5ccc(CCCCCC)cc5)c5ccc(CCCCCC)cc5)-c5sccc5C7(c5ccc(CCCCCC)cc5)c5ccc(CCCCCC)cc5)cc4C2=C(C#N)C#N)sc1-3,1.1,14.19,66.0,10.19,10.30194,1.0985279685966691,10.02,10.19,2:1,DPE,DPE,,ITO/PEDOT:PSS/PTQ10:PIDT/PFN-Br/Al,conventional,PFN-Br,PFN-Br,PEDOT:PSS,PEDOT:PSS,102.0,,,120.0,-5.54,-2.92,,-5.71,-3.74,
106097,10.1002/marc.202100925,10.1002/marc.202100925,PTQ10,PBDT,PTQ10,PBDT,CCCCCCCCC(CCCCCC)COc1cnc2c(-c3cccs3)c(F)c(F)cc2n1,CCCCCCC(CCCC)Cc1csc(-c2c(F)c(F)c(-c3cc(CC(CCCC)CCCCCC)c(-c4cc5c(OCC(CC)CCCC)c6sccc6c(OCC(CC)CCCC)c5s4)s3)c3nsnc23)c1,1.07,12.31,62.0,8.13,8.166454000000002,0.4483886838868496,8.01,8.13,2:1,CN,CN,,ITO/PEDOT:PSS/PTQ10:PBDT/PFN-Br/Al,conventional,PFN-Br,PFN-Br,PEDOT:PSS,PEDOT:PSS,97.0,,,80.0,-5.54,-2.92,,-5.47,-3.525,
106098,10.1002/marc.202200060,10.1002/marc.202200060,P117,Y6,P117,Y6,CCCCCCCCCCCCOc1c2cc(-c3cc4c5nc6c(nc5c5ccsc5c4s3)C(=O)N(CC(CCCCCCCC)CCCCCCCCCC)C6=O)sc2c(OCCCCCCCCCCCC)c2ccsc12,CCCCCCCCCCCc1c(/C=C2\C(=O)c3cc(F)c(F)cc3C2=C(C#N)C#N)sc2c1sc1c3c4nsnc4c4c5sc6c(CCCCCCCCCCC)c(/C=C7\C(=O)c8cc(F)c(F)cc8C7=C(C#N)C#N)sc6c5n(CC(CC)CCCC)c4c3n(CC(CC)CCCC)c21,0.83,22.86,64.0,12.14,12.143231999999998,0.0266227347610956,11.97,12.14,1:1.2,,,,ITO/PEDOT:PSS/active layer/PFN/Al,conventional,PFN,PFN,PEDOT:PSS,PEDOT:PSS,,,,,-5.3,-3.43,,-5.65,-4.09,
106099,10.1002/marc.202200060,10.1002/marc.202200060,P134,Y6,P134,Y6,CCCCCCCCCCC(CCCCCCCC)CN1C(=O)c2nc3c4ccsc4c4sc(-c5cc6c(-c7ccc(CC(CC)CCCC)s7)c7sccc7c(-c7ccc(CC(CC)CCCC)s7)c6s5)cc4c3nc2C1=O,CCCCCCCCCCCc1c(/C=C2\C(=O)c3cc(F)c(F)cc3C2=C(C#N)C#N)sc2c1sc1c3c4nsnc4c4c5sc6c(CCCCCCCCCCC)c(/C=C7\C(=O)c8cc(F)c(F)cc8C7=C(C#N)C#N)sc6c5n(CC(CC)CCCC)c4c3n(CC(CC)CCCC)c21,0.88,24.68,71.0,15.42,15.420064,0.0004150453955905,15.24,15.42,1:1.2,,,,ITO/PEDOT:PSS/active layer/PFN/Al,conventional,PFN,PFN,PEDOT:PSS,PEDOT:PSS,,,,,-5.38,-3.48,,-5.65,-4.09,
106100,10.1002/marc.202200062,10.1002/marc.202200062,PBDB-T,PZT-C12,PBDB-T,PZT-C12,CCCCC(CC)Cc1ccc(-c2c3cc(-c4ccc(-c5sc(-c6cccs6)c6c5C(=O)c5c(CC(CC)CCCC)sc(CC(CC)CCCC)c5C6=O)s4)sc3c(-c3ccc(CC(CC)CCCC)s3)c3ccsc23)s1,CCCCCCCCCCCCC(CCCCCCCCCC)Cn1c2c3sc(/C=C4\C(=O)c5ccccc5C4=C(C#N)C#N)c(CCCCCCCCCCC)c3sc2c2c3nn(CC(CCCC)CCCCCC)nc3c3c4sc5c(CCCCCCCCCCC)c(/C=C6\C(=O)c7cc(-c8cccs8)ccc7C6=C(C#N)C#N)sc5c4n(CC(CCCCCCCCCC)CCCCCCCCCCCC)c3c21,0.928,22.2,63.7,13.1,13.1232192,0.1772458015267294,12.8,13.1,,,,,ITO/PEDOT:PSS/PBDB-T:polymer acceptor/PFN-Br/Ag,conventional,PFN-Br,PFN-Br,PEDOT:PSS,PEDOT:PSS,,,,,-5.33,-3.48,,-5.53,-3.57,
106101,10.1002/marc.202200062,10.1002/marc.202200062,PBDB-T,PZT-C8,PBDB-T,PZT-C8,CCCCC(CC)Cc1ccc(-c2c3cc(-c4ccc(-c5sc(-c6cccs6)c6c5C(=O)c5c(CC(CC)CCCC)sc(CC(CC)CCCC)c5C6=O)s4)sc3c(-c3ccc(CC(CC)CCCC)s3)c3ccsc23)s1,CCCCCCCCCCCCC(CCCCCCCCCC)Cn1c2c3sc(/C=C4\C(=O)c5ccccc5C4=C(C#N)C#N)c(CCCCCCCCCCC)c3sc2c2c3nn(CCCCCCCC)nc3c3c4sc5c(CCCCCCCCCCC)c(/C=C6\C(=O)c7cc(-c8cccs8)ccc7C6=C(C#N)C#N)sc5c4n(CC(CCCCCCCCCC)CCCCCCCCCCCC)c3c21,0.918,22.8,65.9,13.8,13.793133600000004,0.0497565217391163,13.5,13.8,,,,,ITO/PEDOT:PSS/PBDB-T:polymer acceptor/PFN-Br/Ag,conventional,PFN-Br,PFN-Br,PEDOT:PSS,PEDOT:PSS,,,,,-5.33,-3.48,,-5.51,-3.7,
106102,10.1002/marc.202200062,10.1002/marc.202200062,PBDB-T,PZT-C1,PBDB-T,PZT-γ,CCCCC(CC)Cc1ccc(-c2c3cc(-c4ccc(-c5sc(-c6cccs6)c6c5C(=O)c5c(CC(CC)CCCC)sc(CC(CC)CCCC)c5C6=O)s4)sc3c(-c3ccc(CC(CC)CCCC)s3)c3ccsc23)s1,CCCCCCCCCCCCC(CCCCCCCCCC)Cn1c2c3sc(/C=C4\C(=O)c5ccccc5C4=C(C#N)C#N)c(CCCCCCCCCCC)c3sc2c2c3nn(C)nc3c3c4sc5c(CCCCCCCCCCC)c(/C=C6\C(=O)c7cc(-c8cccs8)ccc7C6=C(C#N)C#N)sc5c4n(CC(CCCCCCCCCC)CCCCCCCCCCCC)c3c21,0.912,23.9,68.5,14.9,14.930808000000004,0.2067651006711554,14.5,14.9,,,,,ITO/PEDOT:PSS/PBDB-T:polymer acceptor/PFN-Br/Ag,conventional,PFN-Br,PFN-Br,PEDOT:PSS,PEDOT:PSS,,,,,-5.33,-3.48,,-5.54,-3.69,
106109,10.1002/marc.202200199,10.1002/marc.202200199,PM6,Y6-BO,PM6,Y6-BO,COC(=O)C(C)(C)c1cc(C)cc(-c2sc3c4sc5cc(/C=C6/C(=O)c7cc(F)cc(c7)C(=O)/C6=C\c6cc(C(C)(C)C(=O)OC)c(-c7cc(C)cc(C(C)(C)C(=O)OC)c7)s6)sc5c4c(C(C)(C)C(=O)OC)ccc2-3)c1,CCCCCCCCCCCc1c(/C=C2\C(=O)c3cc(F)c(F)cc3C2=C(C#N)C#N)sc2c1sc1c3c4nsnc4c4c5sc6c(CCCCCCCCCCC)c(/C=C7\C(=O)c8cc(F)c(F)cc8C7=C(C#N)C#N)sc6c5n(CC(CCCC)CCCCCC)c4c3n(CC(CCCC)CCCCCC)c21,0.801,14.29,62.46,7.15,7.149352734000001,0.0090526713286663,6.95,7.15,1.3:1.5,,,,inverted,inverted,ZnO,ZnO,MoO3,MoO3,30.0,,,,-5.56,-3.65,,-5.65,-4.1,
106117,10.1002/marc.202200345,10.1002/marc.202200345,PM6,BTP-PhC6,PM6,BTP-PhC6,COC(=O)C(C)(C)c1cc(C)cc(-c2sc3c4sc5cc(/C=C6/C(=O)c7cc(F)cc(c7)C(=O)/C6=C\c6cc(C(C)(C)C(=O)OC)c(-c7cc(C)cc(C(C)(C)C(=O)OC)c7)s6)sc5c4c(C(C)(C)C(=O)OC)ccc2-3)c1,CCc1ccc(-c2c(/C=C3\C(=O)c4cc(F)c(F)cc4C3=C(C#N)C#N)sc3c2sc2c4c5nsnc5c5c6sc7c(-c8ccc(CC)cc8)c(/C=C8\C(=O)c9cc(F)c(F)cc9C8=C(C#N)C#N)sc7c6n(CC)c5c4n(CC)c32)cc1,0.865,25.0,77.0,16.7,16.65125,0.2919161676646604,,16.7,,,,,ITO/PEDOT:PSS/active layer/PDIN/Ag,conventional,PDIN,PDIN,PEDOT:PSS,PEDOT:PSS,,,,,-5.56,-3.65,,-5.58,-3.85,
106118,10.1002/marc.202200345,10.1002/marc.202200345,PM6,Y6,PM6,Y6,COC(=O)C(C)(C)c1cc(C)cc(-c2sc3c4sc5cc(/C=C6/C(=O)c7cc(F)cc(c7)C(=O)/C6=C\c6cc(C(C)(C)C(=O)OC)c(-c7cc(C)cc(C(C)(C)C(=O)OC)c7)s6)sc5c4c(C(C)(C)C(=O)OC)ccc2-3)c1,CCCCCCCCCCCc1c(/C=C2\C(=O)c3cc(F)c(F)cc3C2=C(C#N)C#N)sc2c1sc1c3c4nsnc4c4c5sc6c(CCCCCCCCCCC)c(/C=C7\C(=O)c8cc(F)c(F)cc8C7=C(C#N)C#N)sc6c5n(CC(CC)CCCC)c4c3n(CC(CC)CCCC)c21,0.856,25.73,76.8,16.94,16.915107839999997,0.1469430932703885,,16.94,,,,,ITO/PEDOT:PSS/active layer/PDIN/Ag,conventional,PDIN,PDIN,PEDOT:PSS,PEDOT:PSS,,,,,-5.56,-3.65,,-5.65,-4.09,
106119,10.1002/marc.202200411,10.1002/marc.202200411,PBDB-T,PG1,PBDB-T,PG1,CCCCC(CC)Cc1ccc(-c2c3cc(-c4ccc(-c5sc(-c6cccs6)c6c5C(=O)c5c(CC(CC)CCCC)sc(CC(CC)CCCC)c5C6=O)s4)sc3c(-c3ccc(CC(CC)CCCC)s3)c3ccsc23)s1,CCCCCCCCC(CCCCCC)Cn1nc2c(-c3cccs3)c(F)c(F)c(-c3ccc(-c4cc5c(-c6ccc([Si](CCC)(CCC)CCC)s6)c6sccc6c(-c6ccc([Si](CCC)(CCC)CCC)s6)c5s4)s3)c2n1,0.94,17.8,68.4,11.4,11.444688,0.3920000000000064,11.3,11.4,1.5:1,,,,ITO/PEDOT:PSS/active layer/PFN-Br/Al,conventional,PFN-Br,PFN-Br,PEDOT:PSS,PEDOT:PSS,,,,,-5.33,-3.48,,-5.66,-3.81,
106121,10.1002/marc.202200411,10.1002/marc.202200411,J71,PG1,J71,PG1,CCCCCCCCC(CCCCCC)Cn1nc2c(-c3cccs3)c(F)c(F)c(-c3ccc(-c4cc5c(-c6ccc([Si](CCC)(CCC)CCC)s6)c6sccc6c(-c6ccc([Si](CCC)(CCC)CCC)s6)c5s4)s3)c2n1,CCCCCCCCC(CCCCCC)Cn1nc2c(-c3cccs3)c(F)c(F)c(-c3ccc(-c4cc5c(-c6ccc([Si](CCC)(CCC)CCC)s6)c6sccc6c(-c6ccc([Si](CCC)(CCC)CCC)s6)c5s4)s3)c2n1,0.99,7.0,51.1,3.5,3.54123,1.1780000000000028,3.4,3.5,,,,,ITO/PEDOT:PSS/active layer/PFN-Br/Al,conventional,PFN-Br,PFN-Br,PEDOT:PSS,PEDOT:PSS,,,,,-5.4,-3.24,,-5.66,-3.81,
106122,10.1002/marc.202200753,10.1002/marc.202200753,PBDB-T,PYT-EH0,PBDB-T,L11,CCCCC(CC)Cc1ccc(-c2c3cc(-c4ccc(-c5sc(-c6cccs6)c6c5C(=O)c5c(CC(CC)CCCC)sc(CC(CC)CCCC)c5C6=O)s4)sc3c(-c3ccc(CC(CC)CCCC)s3)c3ccsc23)s1,CCCCCCCCCCCc1c(/C=C2\C(=O)c3ccccc3C2=C(C#N)C#N)sc2c1sc1c3c4nsnc4c4c5sc6c(CCCCCCCCCCC)c(/C=C7/C(=O)c8cc(-c9cccs9)ccc8C7=C(C#N)C#N)sc6c5n(CC(CCCCCCCC)CCCCCCCCCC)c4c3n(CC(CCCCCCCC)CCCCCCCCCC)c21,0.89,20.8,67.0,12.8,12.40304,3.10125,12.7,12.8,1:1,,,,ITO/PEDOT:PSS/active layer/PFN-Br/Al,conventional,PFN-Br,PFN-Br,PEDOT:PSS,PEDOT:PSS,,,,,-5.33,-3.48,,-5.66,-3.78,
106123,10.1002/marc.202200753,10.1002/marc.202200753,PBDB-T,PYT-EH10,PBDB-T,PYT-EH10,CCCCC(CC)Cc1ccc(-c2c3cc(-c4ccc(-c5sc(-c6cccs6)c6c5C(=O)c5c(CC(CC)CCCC)sc(CC(CC)CCCC)c5C6=O)s4)sc3c(-c3ccc(CC(CC)CCCC)s3)c3ccsc23)s1,CCCCCCCCCCCc1c(/C=C2\C(=O)c3cc(-c4ccc(-c5ccc6c(c5)C(=O)/C(=C/c5sc7c(sc8c9c%10nsnc%10c%10c%11sc%12c(CCCCCCCCCCC)c(/C=C%13\C(=O)c%14ccccc%14C%13=C(C#N)C#N)sc%12c%11n(CC(CCCCCCCC)CCCCCCCCCC)c%10c9n(CC(CCCCCCCC)CCCCCCCCCC)c78)c5CCCCCCCCCCC)C6=C(C#N)C#N)s4)ccc3C2=C(C#N)C#N)sc2c1sc1c3c4nsnc4c4c5sc6c(CCCCCCCCCCC)c(/C=C7/C(=O)c8cc(-c9cccs9)ccc8C7=C(C#N)C#N)sc6c5n(CC(CCCC)CCCCCC)c4c3n(CC(CCCC)CCCCCC)c21,0.92,21.0,70.4,14.0,13.60128,2.847999999999993,13.8,14.0,1:1,,,,ITO/PEDOT:PSS/active layer/PFN-Br/Al,conventional,PFN-Br,PFN-Br,PEDOT:PSS,PEDOT:PSS,,,,,-5.33,-3.48,,-5.64,-3.76,
106124,10.1002/marc.202200753,10.1002/marc.202200753,PBDB-T,PYT-EH20,PBDB-T,PYT-EH10,CCCCC(CC)Cc1ccc(-c2c3cc(-c4ccc(-c5sc(-c6cccs6)c6c5C(=O)c5c(CC(CC)CCCC)sc(CC(CC)CCCC)c5C6=O)s4)sc3c(-c3ccc(CC(CC)CCCC)s3)c3ccsc23)s1,CCCCCCCCCCCc1c(/C=C2\C(=O)c3cc(-c4ccc(-c5ccc6c(c5)C(=O)/C(=C/c5sc7c(sc8c9c%10nsnc%10c%10c%11sc%12c(CCCCCCCCCCC)c(/C=C%13\C(=O)c%14ccccc%14C%13=C(C#N)C#N)sc%12c%11n(CC(CCCCCCCC)CCCCCCCCCC)c%10c9n(CC(CCCCCCCC)CCCCCCCCCC)c78)c5CCCCCCCCCCC)C6=C(C#N)C#N)s4)ccc3C2=C(C#N)C#N)sc2c1sc1c3c4nsnc4c4c5sc6c(CCCCCCCCCCC)c(/C=C7/C(=O)c8cc(-c9cccs9)ccc8C7=C(C#N)C#N)sc6c5n(CC(CCCC)CCCCCC)c4c3n(CC(CCCC)CCCCCC)c21,0.92,21.4,70.9,14.8,13.958792,5.683837837837837,14.7,14.8,1:1,,,,ITO/PEDOT:PSS/active layer/PFN-Br/Al,conventional,PFN-Br,PFN-Br,PEDOT:PSS,PEDOT:PSS,,,,,-5.33,-3.48,,-5.65,-3.77,
106125,10.1002/marc.202200753,10.1002/marc.202200753,PBDB-T,PYT-EH30,PBDB-T,PYT-EH10,CCCCC(CC)Cc1ccc(-c2c3cc(-c4ccc(-c5sc(-c6cccs6)c6c5C(=O)c5c(CC(CC)CCCC)sc(CC(CC)CCCC)c5C6=O)s4)sc3c(-c3ccc(CC(CC)CCCC)s3)c3ccsc23)s1,CCCCCCCCCCCc1c(/C=C2\C(=O)c3cc(-c4ccc(-c5ccc6c(c5)C(=O)/C(=C/c5sc7c(sc8c9c%10nsnc%10c%10c%11sc%12c(CCCCCCCCCCC)c(/C=C%13\C(=O)c%14ccccc%14C%13=C(C#N)C#N)sc%12c%11n(CC(CCCCCCCC)CCCCCCCCCC)c%10c9n(CC(CCCCCCCC)CCCCCCCCCC)c78)c5CCCCCCCCCCC)C6=C(C#N)C#N)s4)ccc3C2=C(C#N)C#N)sc2c1sc1c3c4nsnc4c4c5sc6c(CCCCCCCCCCC)c(/C=C7/C(=O)c8cc(-c9cccs9)ccc8C7=C(C#N)C#N)sc6c5n(CC(CCCC)CCCCCC)c4c3n(CC(CCCC)CCCCCC)c21,0.92,21.4,68.2,13.8,13.427216,2.7013333333333285,13.6,13.8,1:1,,,,ITO/PEDOT:PSS/active layer/PFN-Br/Al,conventional,PFN-Br,PFN-Br,PEDOT:PSS,PEDOT:PSS,,,,,-5.33,-3.48,,-5.65,-3.76,
106131,10.1002/marc.202300407,10.1002/marc.202300407,PM6,PX-1,PM6,PX-1,COC(=O)C(C)(C)c1cc(C)cc(-c2sc3c4sc5cc(/C=C6/C(=O)c7cc(F)cc(c7)C(=O)/C6=C\c6cc(C(C)(C)C(=O)OC)c(-c7cc(C)cc(C(C)(C)C(=O)OC)c7)s6)sc5c4c(C(C)(C)C(=O)OC)ccc2-3)c1,CCCCCCCCCCCCC(CCCCCCCCCC)Cn1c2c3sc(/C=C4\C(=O)c5cc(F)c(F)cc5C4=C(C#N)C#N)c(CCCCCCCCCCC)c3sc2c2c3nc4c5cc(-c6scc(F)c6F)ccc5c5ccccc5c4nc3c3c4sc5c(CCCCCCCCCCC)c(/C=C6/C(=O)c7cc(F)c(F)cc7C6=C(C#N)C#N)sc5c4n(CC(CCCCCCCCCC)CCCCCCCCCCCC)c3c21,0.954,19.34,66.92,12.36,12.346980912,0.1053324271844522,12.23,12.36,,,,,ITO/ZnO/NMA/PM6:PX-1/MoO3/Ag,inverted,ZnO,ZnO,MoO3,MoO3,,,,,-5.56,-3.65,,-5.67,-3.81,
106132,10.1002/marc.202300407,10.1002/marc.202300407,PM6,PX-1,PM6,PX-1,COC(=O)C(C)(C)c1cc(C)cc(-c2sc3c4sc5cc(/C=C6/C(=O)c7cc(F)cc(c7)C(=O)/C6=C\c6cc(C(C)(C)C(=O)OC)c(-c7cc(C)cc(C(C)(C)C(=O)OC)c7)s6)sc5c4c(C(C)(C)C(=O)OC)ccc2-3)c1,CCCCCCCCCCCCC(CCCCCCCCCC)Cn1c2c3sc(/C=C4\C(=O)c5cc(F)c(F)cc5C4=C(C#N)C#N)c(CCCCCCCCCCC)c3sc2c2c3nc4c5cc(-c6scc(F)c6F)ccc5c5ccccc5c4nc3c3c4sc5c(CCCCCCCCCCC)c(/C=C6/C(=O)c7cc(F)c(F)cc7C6=C(C#N)C#N)sc5c4n(CC(CCCCCCCCCC)CCCCCCCCCCCC)c3c21,0.959,19.9,71.02,13.55,13.55352782,0.0260355719557094,13.26,13.55,,100 wt.% 2-MN,2-MN,100 wt.%,ITO/ZnO/NMA/PM6:PX-1/MoO3/Ag,inverted,ZnO,ZnO,MoO3,MoO3,,,,,-5.56,-3.65,,-5.67,-3.81,
106133,10.1002/pip.2509,10.1002/pip.2509,PBDTTT-C-T,PC71BM,PBDTTT-C-T,PC71BM,CCCCC(CC)CC(=O)c1cc2c(-c3cc4c(-c5ccc(CC(CC)CCCC)s5)c5sccc5c(-c5ccc(CC(CC)CCCC)s5)c4s3)scc2s1,COC(=O)CCCC1(c2ccccc2)C23c4c5ccc6c7cc8c9c%10c(cc%11cc%12c%13c%14c(cc%15c%16ccc-5c2c%16c2c5c%16c%17c(c(c46)c7c9c%17c4c%10c%11c%13c4c%16c%14c%152)C513)C%12)C8,0.77,17.1,56.8,7.48,7.478856,0.0152941176470592,,,1:1.5,"1,8-diiodooctane (DIO)",,3% v/v,ITO/PEDOT:PSS/PBDTTT-C-T:PC71BM/Ca/Al,conventional,Ca,Ca,PEDOT:PSS,PEDOT:PSS,100.0,o-dichlorobenzene,o-DCB,,-5.13,-3.27,,-5.9,-3.9,
106134,10.1002/pip.2509,10.1002/pip.2509,PBDTTT-C-T,PC71BM,PBDTTT-C-T,PC71BM,CCCCC(CC)CC(=O)c1cc2c(-c3cc4c(-c5ccc(CC(CC)CCCC)s5)c5sccc5c(-c5ccc(CC(CC)CCCC)s5)c4s3)scc2s1,COC(=O)CCCC1(c2ccccc2)C23c4c5ccc6c7cc8c9c%10c(cc%11cc%12c%13c%14c(cc%15c%16ccc-5c2c%16c2c5c%16c%17c(c(c46)c7c9c%17c4c%10c%11c%13c4c%16c%14c%152)C513)C%12)C8,0.79,17.32,57.3,7.84,7.8402444,0.003117346938783,,,1:1.5,"1,8-diiodooctane (DIO); nitrobenzene",,,ITO/PEDOT:PSS/PBDTTT-C-T:PC71BM/Ca/Al,conventional,Ca,Ca,PEDOT:PSS,PEDOT:PSS,100.0,o-dichlorobenzene,o-DCB,,-5.13,-3.27,,-5.9,-3.9,
106135,10.1002/pip.2509,10.1002/pip.2509,PBDTTT-C-T,PC71BM,PBDTTT-C-T,PC71BM,CCCCC(CC)CC(=O)c1cc2c(-c3cc4c(-c5ccc(CC(CC)CCCC)s5)c5sccc5c(-c5ccc(CC(CC)CCCC)s5)c4s3)scc2s1,COC(=O)CCCC1(c2ccccc2)C23c4c5ccc6c7cc8c9c%10c(cc%11cc%12c%13c%14c(cc%15c%16ccc-5c2c%16c2c5c%16c%17c(c(c46)c7c9c%17c4c%10c%11c%13c4c%16c%14c%152)C513)C%12)C8,0.79,17.55,57.7,8.0,7.999816500000001,0.0022937499999819,,,1:1.5,"1,8-diiodooctane (DIO); nitrobenzene",,,ITO/PEDOT:PSS/PBDTTT-C-T:PC71BM/Ca/Al,conventional,Ca,Ca,PEDOT:PSS,PEDOT:PSS,100.0,o-dichlorobenzene,o-DCB,,-5.13,-3.27,,-5.9,-3.9,
106136,10.1002/pip.2509,10.1002/pip.2509,PBDTTT-C-T,PC71BM,PBDTTT-C-T,PC71BM,CCCCC(CC)CC(=O)c1cc2c(-c3cc4c(-c5ccc(CC(CC)CCCC)s5)c5sccc5c(-c5ccc(CC(CC)CCCC)s5)c4s3)scc2s1,COC(=O)CCCC1(c2ccccc2)C23c4c5ccc6c7cc8c9c%10c(cc%11cc%12c%13c%14c(cc%15c%16ccc-5c2c%16c2c5c%16c%17c(c(c46)c7c9c%17c4c%10c%11c%13c4c%16c%14c%152)C513)C%12)C8,0.79,17.76,59.5,8.35,8.348088,0.0228982035928027,,,1:1.5,"1,8-diiodooctane (DIO); nitrobenzene",,,ITO/PEDOT:PSS/PBDTTT-C-T:PC71BM/Ca/Al,conventional,Ca,Ca,PEDOT:PSS,PEDOT:PSS,100.0,o-dichlorobenzene,o-DCB,,-5.13,-3.27,,-5.9,-3.9,
106137,10.1002/pip.2509,10.1002/pip.2509,PBDTTT-C-T,PC71BM,PBDTTT-C-T,PC71BM,CCCCC(CC)CC(=O)c1cc2c(-c3cc4c(-c5ccc(CC(CC)CCCC)s5)c5sccc5c(-c5ccc(CC(CC)CCCC)s5)c4s3)scc2s1,COC(=O)CCCC1(c2ccccc2)C23c4c5ccc6c7cc8c9c%10c(cc%11cc%12c%13c%14c(cc%15c%16ccc-5c2c%16c2c5c%16c%17c(c(c46)c7c9c%17c4c%10c%11c%13c4c%16c%14c%152)C513)C%12)C8,0.78,18.58,58.1,8.42,8.4200844,0.0010023752969172,,,1:1.5,"1,8-diiodooctane (DIO)",,3% v/v,ITO/PEDOT:PSS/PBDTTT-C-T:PC71BM/Ca/Al,conventional,Ca,Ca,PEDOT:PSS,PEDOT:PSS,100.0,o-dichlorobenzene,o-DCB,,-5.13,-3.27,,-5.9,-3.9,
106138,10.1002/pip.2509,10.1002/pip.2509,PBDTTT-C-T,PC71BM,PBDTTT-C-T,PC71BM,CCCCC(CC)CC(=O)c1cc2c(-c3cc4c(-c5ccc(CC(CC)CCCC)s5)c5sccc5c(-c5ccc(CC(CC)CCCC)s5)c4s3)scc2s1,COC(=O)CCCC1(c2ccccc2)C23c4c5ccc6c7cc8c9c%10c(cc%11cc%12c%13c%14c(cc%15c%16ccc-5c2c%16c2c5c%16c%17c(c(c46)c7c9c%17c4c%10c%11c%13c4c%16c%14c%152)C513)C%12)C8,0.78,19.66,57.9,8.88,8.878849200000001,0.0129594594594545,,,1:1.5,"1,8-diiodooctane (DIO); nitrobenzene",,,ITO/PEDOT:PSS/PBDTTT-C-T:PC71BM/Ca/Al,conventional,Ca,Ca,PEDOT:PSS,PEDOT:PSS,100.0,o-dichlorobenzene,o-DCB,,-5.13,-3.27,,-5.9,-3.9,
106139,10.1002/pip.2509,10.1002/pip.2509,PBDTTT-C-T,PC71BM,PBDTTT-C-T,PC71BM,CCCCC(CC)CC(=O)c1cc2c(-c3cc4c(-c5ccc(CC(CC)CCCC)s5)c5sccc5c(-c5ccc(CC(CC)CCCC)s5)c4s3)scc2s1,COC(=O)CCCC1(c2ccccc2)C23c4c5ccc6c7cc8c9c%10c(cc%11cc%12c%13c%14c(cc%15c%16ccc-5c2c%16c2c5c%16c%17c(c(c46)c7c9c%17c4c%10c%11c%13c4c%16c%14c%152)C513)C%12)C8,0.78,19.03,58.0,8.6,8.609172000000001,0.1066511627907127,,,1:1.5,"1,8-diiodooctane (DIO)",,3% v/v,ITO/PEDOT:PSS/PBDTTT-C-T:PC71BM/Ca/Al,conventional,Ca,Ca,PEDOT:PSS,PEDOT:PSS,100.0,o-dichlorobenzene,o-DCB,,-5.13,-3.27,,-5.9,-3.9,
106140,10.1002/pip.2509,10.1002/pip.2509,PBDTTT-C-T,PC71BM,PBDTTT-C-T,PC71BM,CCCCC(CC)CC(=O)c1cc2c(-c3cc4c(-c5ccc(CC(CC)CCCC)s5)c5sccc5c(-c5ccc(CC(CC)CCCC)s5)c4s3)scc2s1,COC(=O)CCCC1(c2ccccc2)C23c4c5ccc6c7cc8c9c%10c(cc%11cc%12c%13c%14c(cc%15c%16ccc-5c2c%16c2c5c%16c%17c(c(c46)c7c9c%17c4c%10c%11c%13c4c%16c%14c%152)C513)C%12)C8,0.78,17.57,57.5,7.89,7.8801450000000015,0.1249049429657562,,,1:1.5,"1,8-diiodooctane (DIO)",,3% v/v,ITO/PEDOT:PSS/PBDTTT-C-T:PC71BM/Ca/Al,conventional,Ca,Ca,PEDOT:PSS,PEDOT:PSS,100.0,o-dichlorobenzene,o-DCB,,-5.13,-3.27,,-5.9,-3.9,
106141,10.1002/solr.201700123,10.1002/solr.201700123,PBT1-EH,TPAPPDI,PBT1-EH,TPAPPDI,CCCCCCC(CCCC)Cc1sc(CC(CCCC)CCCCCC)c2c1C(=O)c1c(-c3cccs3)sc(-c3ccc(-c4cc5c(-c6ccc(SCC(CC)CCCC)s6)c6sccc6c(-c6ccc(SCC(CC)CCCC)s6)c5s4)s3)c1C2=O,CCCCCCCCCCCCC(CCCCCCCCCC)Cn1c(=O)c2ccc3c4c(-c5ccc(N(c6ccc(-c7cc8c(=O)n(CC(CCCCCCCCCC)CCCCCCCCCCCC)c(=O)c9cc%10c%11c%12c%13c(ccc%14c%13c(c%11c%11cc%13c(=O)n(CC(CCCCCCCCCC)CCCCCCCCCCCC)c(=O)c%15ccc%16c7c(c89)c%10c%11c%16c%15%13)C=C(C(C)(C)C)C%14)CC(C(C)(C)C)=C%12)cc6)c6cccc(-c7cc8c(=O)n(CC(CCCCCCCCCC)CCCCCCCCCCCC)c(=O)c9cc%10c%11c%12c%13c(ccc%14c%13c(c%11c%11cc%13c(=O)n(CC(CCCCCCCCCC)CCCCCCCCCCCC)c(=O)c%15ccc%16c7c(c89)c%10c%11c%16c%15%13)C=C(C(C)(C)C)C%14)CC(C(C)(C)C)=C%12)c6)cc5)cc5c(=O)n(CC(CCCCCCCCCC)CCCCCCCCCCCC)c(=O)c6cc7c8c9c%10c(ccc%11c%10c(c8c8cc(c1=O)c2c3c8c7c4c56)C=C(C(C)(C)C)C%11)CC(C(C)(C)C)=C9,1.22,5.85,47.6,3.44,3.397212,1.2438372093023204,3.44,3.44,1:1,,,,ITO/PEDOT:PSS/PBT1-EH:TPAPPDI/Ca/Al,conventional,Ca,Ca,PEDOT:PSS,PEDOT:PSS,,dichlorobenzene,o-DCB,100.0,-5.43,-3.43,,-5.47,-3.59,
106142,10.1002/solr.201700123,10.1002/solr.201700123,PBT1-EH,TPAPPDI (1% DIO),PBT1-EH,TPAPPDI (1% DIO),CCCCCCC(CCCC)Cc1sc(CC(CCCC)CCCCCC)c2c1C(=O)c1c(-c3cccs3)sc(-c3ccc(-c4cc5c(-c6ccc(SCC(CC)CCCC)s6)c6sccc6c(-c6ccc(SCC(CC)CCCC)s6)c5s4)s3)c1C2=O,,1.21,6.75,61.5,5.1,5.0230125,1.5095588235294028,5.1,5.1,1:1,1% DIO,DIO,1%,ITO/PEDOT:PSS/PBT1-EH:TPAPPDI/Ca/Al,conventional,Ca,Ca,PEDOT:PSS,PEDOT:PSS,,dichlorobenzene,o-DCB,100.0,-5.43,-3.43,,,,
106143,10.1002/solr.201700123,10.1002/solr.201700123,PBT1-EH,TPEPPDI,PBT1-EH,TPEPPDI,CCCCCCC(CCCC)Cc1sc(CC(CCCC)CCCCCC)c2c1C(=O)c1c(-c3cccs3)sc(-c3ccc(-c4cc5c(-c6ccc(SCC(CC)CCCC)s6)c6sccc6c(-c6ccc(SCC(CC)CCCC)s6)c5s4)s3)c1C2=O,CCCCCCCCCCCCC(CCCCCCCCCC)Cn1c(=O)c2ccc3c4c(-c5ccc(C(=C(c6ccc(-c7cc8c(=O)n(CC(CCCCCCCCCC)CCCCCCCCCCCC)c(=O)c9cc%10c%11c%12c%13c(ccc%14c%13c(c%11c%11cc%13c(=O)n(CC(CCCCCCCCCC)CCCCCCCCCCCC)c(=O)c%15ccc%16c7c(c89)c%10c%11c%16c%15%13)C=C(C(C)(C)C)C%14)CC(C(C)(C)C)=C%12)cc6)c6ccc(-c7cc8c(=O)n(CC(CCCCCCCCCC)CCCCCCCCCCCC)c(=O)c9cc%10c%11c%12c%13c(ccc%14c%13c(c%11c%11cc%13c(=O)n(CC(CCCCCCCCCC)CCCCCCCCCCCC)c(=O)c%15ccc%16c7c(c89)c%10c%11c%16c%15%13)C=C(C(C)(C)C)C%14)CC(C(C)(C)C)=C%12)cc6)c6ccc(-c7cc8c(=O)n(CC(CCCCCCCCCC)CCCCCCCCCCCC)c(=O)c9cc%10c%11c%12c%13c(ccc%14c%13c(c%11c%11cc%13c(=O)n(CC(CCCCCCCCCC)CCCCCCCCCCCC)c(=O)c%15ccc%16c7c(c89)c%10c%11c%16c%15%13)C=C(C(C)(C)C)C%14)CC(C(C)(C)C)=C%12)cc6)cc5)cc5c(=O)n(CC(CCCCCCCCCC)CCCCCCCCCCCC)c(=O)c6cc7c8c9c%10c(ccc%11c%10c(c8c8cc(c1=O)c2c3c8c7c4c56)C=C(C(C)(C)C)C%11)CC(C(C)(C)C)=C9,1.25,4.24,37.1,1.97,1.9663,0.1878172588832393,1.97,1.97,1:1,,,,ITO/PEDOT:PSS/PBT1-EH:TPEPPDI/Ca/Al,conventional,Ca,Ca,PEDOT:PSS,PEDOT:PSS,,dichlorobenzene,o-DCB,100.0,-5.43,-3.43,,-5.46,-3.5,
106144,10.1002/solr.201700123,10.1002/solr.201700123,PBT1-EH,TPEPPDI (1% DIO),PBT1-EH,TPEPPDI (1% DIO),CCCCCCC(CCCC)Cc1sc(CC(CCCC)CCCCCC)c2c1C(=O)c1c(-c3cccs3)sc(-c3ccc(-c4cc5c(-c6ccc(SCC(CC)CCCC)s6)c6sccc6c(-c6ccc(SCC(CC)CCCC)s6)c5s4)s3)c1C2=O,,1.24,4.52,38.2,2.24,2.1410336,4.4181428571428825,2.24,2.24,1:1,1% DIO,DIO,1%,ITO/PEDOT:PSS/PBT1-EH:TPEPPDI/Ca/Al,conventional,Ca,Ca,PEDOT:PSS,PEDOT:PSS,,dichlorobenzene,o-DCB,100.0,-5.43,-3.43,,,,
106145,10.1002/solr.201700168,10.1002/solr.201700168,PPDPP,PC71BM,PPDT2FBT-A,PC71BM,COCCOCCOCCOCC(COCCOCCOCCOC)Oc1cc(-c2ccc(-c3c(F)c(F)cc4nsnc34)s2)c(OC(COCCOCCOCCOC)COCCOCCOCCOC)cc1-c1cccs1,COC(=O)CCCC1(c2ccccc2)C23c4c5ccc6c7cc8c9c%10c(cc%11cc%12c%13c%14c(cc%15c%16ccc-5c2c%16c2c5c%16c%17c(c(c46)c7c9c%17c4c%10c%11c%13c4c%16c%14c%152)C513)C%12)C8,0.78,9.75,54.0,4.18,4.1067,1.7535885167464045,4.11,4.18,1:2,,,,ITO/PEDOT:PSS/active layer/PFN/Al,conventional,PFN,PFN,PEDOT:PSS,PEDOT:PSS,95.0,2-MeTHF,2-MeTHF,,-5.32,-3.86,,-5.9,-3.9,
106146,10.1002/solr.201700168,10.1002/solr.201700168,PPDPP,PC71BM,PPDT2FBT-A,PC71BM,COCCOCCOCCOCC(COCCOCCOCCOC)Oc1cc(-c2ccc(-c3c(F)c(F)cc4nsnc34)s2)c(OC(COCCOCCOCCOC)COCCOCCOCCOC)cc1-c1cccs1,COC(=O)CCCC1(c2ccccc2)C23c4c5ccc6c7cc8c9c%10c(cc%11cc%12c%13c%14c(cc%15c%16ccc-5c2c%16c2c5c%16c%17c(c(c46)c7c9c%17c4c%10c%11c%13c4c%16c%14c%152)C513)C%12)C8,0.74,13.18,66.0,6.44,6.437112,0.0448447204969013,6.32,6.44,1:2,,,,ITO/PEDOT:PSS/active layer/PFN/Al,conventional,PFN,PFN,PEDOT:PSS,PEDOT:PSS,95.0,2-MeTHF,2-MeTHF,110.0,-5.32,-3.86,,-5.9,-3.9,
106147,10.1002/solr.201800018,10.1002/solr.201800018,PCDTBT,PC70BM,PCDTBT,PC70BM,CCCCCCCCC(CCCCCCCC)n1c2ccccc2c2ccc(-c3ccc(-c4ccc(-c5cccs5)c5nsnc45)s3)cc21,CCCCC(=O)OCC1(C2=CC=CC=C2)C3=CC=CC4=CC=CC5=CC=CC6=CC=C7C=CC=CC8=CC=CC1=C8C7=C6C5=C4C3,0.88,9.04,63.0,5.0,5.011776,0.2355200000000046,,,1:4,,,,inverted (n-i-p),inverted,PEIE,ZnO,D-PEDOT:PSS,MoO3,85.0,chlorobenzene,,70.0,-5.5,-3.6,,-6.1,-3.9,
106148,10.1002/solr.201800018,10.1002/solr.201800018,PBDTTPD,PC70BM,PBDTTPD,PC70BM,CCCCC(CC)Cc1ccc(-c2c3cc(-c4scc5c4C(=O)N(CC(CC)CCCC)C5=O)sc3c(-c3ccc(CC(CC)CCCC)s3)c3ccsc23)s1,CCCCC(=O)OCC1(C2=CC=CC=C2)C3=CC=CC4=CC=CC5=CC=CC6=CC=C7C=CC=CC8=CC=CC1=C8C7=C6C5=C4C3,0.9,11.9,66.0,7.1,7.0686,0.4422535211267556,,,1:1.5,1-chloronaphthalene,,5 vol%,inverted (n-i-p),inverted,ZnO (sol-gel),ZnO,MoOx,MoO3,50.0,chlorobenzene,,,-5.7,-3.7,,-6.1,-3.9,
106149,10.1002/solr.201800018,10.1002/solr.201800018,PDCBT,PC60BM,PDCBT,PCBM,CCCCCCCCC(CCCCCC)COC(=O)c1csc(-c2cc(C(=O)OCC(CCCCCC)CCCCCCCC)c(-c3ccc(-c4cccs4)s3)s2)c1,CCCCC(=O)OCC1(C2=CC=CC=C2)C3=CC=CC4=CC=CC5=CC=CC6=CC=CC7=CC=CC1=C7C6=C5C4=C3,0.86,8.73,71.0,5.3,5.330538000000001,0.5761886792452989,,,1:1 w/w,o-dichlorobenzene,,1 vol.%,inverted (n-i-p),inverted,ZnO (sol-gel),ZnO,MoOx,MoO3,130.0,chloroform,,,-5.31,-3.0,,-6.1,-3.7,
106150,10.1002/solr.201800018,10.1002/solr.201800018,PDPPTPT,PC60BM,PDPPTPT,PCBM,CCCCCCCCC(CCCCCC)CN1C(=O)C2=C(c3ccc(-c4ccccc4)s3)N(CC(CCCCCC)CCCCCCCC)C(=O)C2=C1c1cccs1,CCCCC(=O)OCC1(C2=CC=CC=C2)C3=CC=CC4=CC=CC5=CC=CC6=CC=CC7=CC=CC1=C7C6=C5C4=C3,0.79,12.1,64.0,6.3,6.11776,2.892698412698416,,,1:2 w/w,o-dichlorobenzene,,6 vol.%,inverted (n-i-p),inverted,ZnO (sol-gel),ZnO,MoOx,MoO3,85.0,chloroform,,,-5.335,-3.66,,-6.1,-3.7,
106151,10.1002/solr.201800018,10.1002/solr.201800018,PTB7-Th,PC70BM,PTB7-Th,PC70BM,CCCCC(CC)COC(=O)c1sc2csc(-c3cc4c(-c5ccc(CC(CC)CCCC)s5)c5sccc5c(-c5ccc(CC(CC)CCCC)s5)c4s3)c2c1F,CCCCC(=O)OCC1(C2=CC=CC=C2)C3=CC=CC4=CC=CC5=CC=CC6=CC=C7C=CC=CC8=CC=CC1=C8C7=C6C5=C4C3,0.79,16.9,69.0,9.2,9.21219,0.132500000000004,,,1:1.5 w/w,diiodooctane,,3 vol.%,inverted (n-i-p),inverted,ZnO (sol-gel),ZnO,MoOx,MoO3,130.0,chlorobenzene,,,-5.29,-3.72,,-6.1,-3.9,
106152,10.1002/solr.201800018,10.1002/solr.201800018,PDPP5T,PC60BM,PDPP5T,PCBM,CCCCCCCCC(CCCCCC)CN1C(=O)C2=C(c3ccc(-c4cc(CCCCCC)c(-c5cccs5)s4)s3)N(CC(CCCCCC)CCCCCCCC)C(=O)C2=C1c1ccc(-c2cc(CCCCCC)cs2)s1,CCCCC(=O)OCC1(C2=CC=CC=C2)C3=CC=CC4=CC=CC5=CC=CC6=CC=CC7=CC=CC1=C7C6=C5C4=C3,0.57,14.6,65.0,5.4,5.409299999999999,0.1722222222221991,,,1:2 w/w,o-dichlorobenzene,,10 vol.%,inverted (n-i-p),inverted,ZnO (sol-gel),ZnO,MoOx,MoO3,85.0,chloroform,,,-5.08,-3.63,,-6.1,-3.7,
106153,10.1002/solr.201800018,10.1002/solr.201800018,PDPP3T,PC60BM,PDPP3T,PCBM,CCCCCCCCC(CCCCCC)CN1C(=O)C2=C(c3ccc(-c4cccs4)s3)N(CC(CCCCCC)CCCCCCCC)C(=O)C2=C1c1cccs1,CCCCC(=O)OCC1(C2=CC=CC=C2)C3=CC=CC4=CC=CC5=CC=CC6=CC=CC7=CC=CC1=C7C6=C5C4=C3,0.68,11.8,68.0,5.4,5.456320000000001,1.0429629629629698,,,1:2 w/w,o-dichlorobenzene,,7 vol.%,inverted (n-i-p),inverted,ZnO (sol-gel),ZnO,MoOx,MoO3,100.0,chloroform,,,-5.17,-3.67,,-6.1,-3.7,
106154,10.1002/solr.201800018,10.1002/solr.201800018,PMDPP3T,PC60BM,PMDPP3T,PCBM,CCCCCCCCC(CCCCCC)CN1C(=O)C2=C(c3cc(C)c(-c4cccs4)s3)N(CC(CCCCCC)CCCCCCCC)C(=O)C2=C1c1cc(C)cs1,CCCCC(=O)OCC1(C2=CC=CC=C2)C3=CC=CC4=CC=CC5=CC=CC6=CC=CC7=CC=CC1=C7C6=C5C4=C3,0.61,15.6,63.0,5.7,5.995080000000001,5.176842105263166,,,1:3 w/w,o-dichlorobenzene,,7 vol.%,inverted (n-i-p),inverted,ZnO (sol-gel),ZnO,MoOx,MoO3,110.0,chloroform,,,-5.2,-3.6,,-6.1,-3.7,
106155,10.1002/solr.201800018,10.1002/solr.201800018,PCDTBT,PC70BM,PCDTBT,PC70BM,CCCCCCCCC(CCCCCCCC)n1c2ccccc2c2ccc(-c3ccc(-c4ccc(-c5cccs5)c5nsnc45)s3)cc21,CCCCC(=O)OCC1(C2=CC=CC=C2)C3=CC=CC4=CC=CC5=CC=CC6=CC=C7C=CC=CC8=CC=CC1=C8C7=C6C5=C4C3,0.87,8.2,56.0,4.0,3.99504,0.1240000000000129,,,1:4,,,,ITO/PEIE/PCDTBT:PC70BM/D-PEDOT:PSS/Ag,inverted,PEIE,,D-PEDOT:PSS,,85.0,chlorobenzene,,70.0,-5.5,-3.6,,-6.1,-3.9,
106156,10.1002/solr.201800018,10.1002/solr.201800018,PCDTBT,PC70BM,PCDTBT,PC70BM,CCCCCCCCC(CCCCCCCC)n1c2ccccc2c2ccc(-c3ccc(-c4ccc(-c5cccs5)c5nsnc45)s3)cc21,CCCCC(=O)OCC1(C2=CC=CC=C2)C3=CC=CC4=CC=CC5=CC=CC6=CC=C7C=CC=CC8=CC=CC1=C8C7=C6C5=C4C3,0.86,6.1,61.0,3.2,3.20006,0.0018749999999845,,,1:4,,,,ITO/PEIE/PCDTBT:PC70BM/D-PEDOT:PSS/Ag,inverted,PEIE,,D-PEDOT:PSS,,85.0,chlorobenzene,,70.0,-5.5,-3.6,,-6.1,-3.9,
106157,10.1002/solr.201800018,10.1002/solr.201800018,PCDTBT,PC70BM,PCDTBT,PC70BM,CCCCCCCCC(CCCCCCCC)n1c2ccccc2c2ccc(-c3ccc(-c4ccc(-c5cccs5)c5nsnc45)s3)cc21,CCCCC(=O)OCC1(C2=CC=CC=C2)C3=CC=CC4=CC=CC5=CC=CC6=CC=C7C=CC=CC8=CC=CC1=C8C7=C6C5=C4C3,0.89,7.2,61.0,3.9,3.90888,0.227692307692319,,,1:4,,,,ITO/PEIE/PCDTBT:PC70BM/D-PEDOT:PSS/Ag,inverted,PEIE,,D-PEDOT:PSS,,85.0,chlorobenzene,,70.0,-5.5,-3.6,,-6.1,-3.9,
106158,10.1002/solr.201800018,10.1002/solr.201800018,PCDTBT,PC70BM,PCDTBT,PC70BM,CCCCCCCCC(CCCCCCCC)n1c2ccccc2c2ccc(-c3ccc(-c4ccc(-c5cccs5)c5nsnc45)s3)cc21,CCCCC(=O)OCC1(C2=CC=CC=C2)C3=CC=CC4=CC=CC5=CC=CC6=CC=C7C=CC=CC8=CC=CC1=C8C7=C6C5=C4C3,0.88,7.8,57.0,3.9,3.91248,0.3200000000000012,,,1:4,,,,ITO/PEIE/PCDTBT:PC70BM/D-PEDOT:PSS/Ag,inverted,PEIE,,D-PEDOT:PSS,,85.0,chlorobenzene,,70.0,-5.5,-3.6,,-6.1,-3.9,
106159,10.1002/solr.201800018,10.1002/solr.201800018,PCDTBT,PC70BM,PCDTBT,PC70BM,CCCCCCCCC(CCCCCCCC)n1c2ccccc2c2ccc(-c3ccc(-c4ccc(-c5cccs5)c5nsnc45)s3)cc21,CCCCC(=O)OCC1(C2=CC=CC=C2)C3=CC=CC4=CC=CC5=CC=CC6=CC=C7C=CC=CC8=CC=CC1=C8C7=C6C5=C4C3,0.87,7.8,58.0,3.9,3.93588,0.919999999999992,,,1:4,,,,ITO/PEIE/PCDTBT:PC70BM/D-PEDOT:PSS/Ag,inverted,PEIE,,D-PEDOT:PSS,,85.0,chlorobenzene,,70.0,-5.5,-3.6,,-6.1,-3.9,
106160,10.1002/solr.201800018,10.1002/solr.201800018,PCDTBT,PC70BM,PCDTBT,PC70BM,CCCCCCCCC(CCCCCCCC)n1c2ccccc2c2ccc(-c3ccc(-c4ccc(-c5cccs5)c5nsnc45)s3)cc21,CCCCC(=O)OCC1(C2=CC=CC=C2)C3=CC=CC4=CC=CC5=CC=CC6=CC=C7C=CC=CC8=CC=CC1=C8C7=C6C5=C4C3,0.88,7.8,57.0,3.8,3.91248,2.9600000000000035,,,1:4,,,,ITO/PEIE/PCDTBT:PC70BM/D-PEDOT:PSS/Ag,inverted,PEIE,,D-PEDOT:PSS,,85.0,chlorobenzene,,70.0,-5.5,-3.6,,-6.1,-3.9,
106174,10.1002/solr.201800247,10.1002/solr.201800247,PTAZ-TPD00,PNDI-T00,PBDT-TAZ,PNDI-T10,CCCCCCCCCCc1cc(-c2c3cc(-c4ccc(-c5c(F)c(F)c(-c6cccs6)c6nn(CC(CC)CCCC)nc56)s4)sc3c(-c3cc(CCCCCCCCCC)c(CCCCCCCCCC)s3)c3ccsc23)sc1CCCCCCCCCC,CCCCCCCCCCC(CCCCCCCC)CN1C(=O)c2ccc3c4c(c(-c5ccc(-c6ccc(-c7cc8c9c(c(-c%10cccs%10)cc%10c9c7C(=O)N(CC(CCCCCCCC)CCCCCCCCCC)C%10=O)C(=O)N(CC(CCCCCCCC)CCCCCCCCCC)C8=O)s6)s5)cc(c24)C1=O)C(=O)N(CC(CCCCCCCC)CCCCCCCCCC)C3=O,0.87,11.3,68.0,6.6,6.68508,1.2890909090909166,,,,,,,ITO/ZnO (30 nm)/active layer/MoOx (10 nm)/Ag (100 nm),inverted,ZnO,ZnO,MoOx,MoO3,,,,,-5.23,-3.24,,-5.79,-4.11,
106175,10.1002/solr.201800247,10.1002/solr.201800247,PTAZ-TPD00,PNDI-T10,PBDT-TAZ,PNDI-T10,CCCCCCCCCCc1cc(-c2c3cc(-c4ccc(-c5c(F)c(F)c(-c6cccs6)c6nn(CC(CC)CCCC)nc56)s4)sc3c(-c3cc(CCCCCCCCCC)c(CCCCCCCCCC)s3)c3ccsc23)sc1CCCCCCCCCC,CCCCCCCCCCC(CCCCCCCC)CN1C(=O)c2ccc3c4c(c(-c5ccc(-c6ccc(-c7cc8c9c(c(-c%10cccs%10)cc%10c9c7C(=O)N(CC(CCCCCCCC)CCCCCCCCCC)C%10=O)C(=O)N(CC(CCCCCCCC)CCCCCCCCCC)C8=O)s6)s5)cc(c24)C1=O)C(=O)N(CC(CCCCCCCC)CCCCCCCCCC)C3=O,0.86,10.6,64.0,5.8,5.834239999999999,0.5903448275862001,,,,,,,ITO/ZnO (30 nm)/active layer/MoOx (10 nm)/Ag (100 nm),inverted,ZnO,ZnO,MoOx,MoO3,,,,,-5.23,-3.24,,-6.36,-4.05,
