Repository: JiYiqaq/PCE-KA-GNN

# Data directory

- `raw/Active_Database.csv` is the immutable source dataset bundled under CC BY 4.0. Do not overwrite it with processed data.
- `processed/` is created and populated by the training pipeline. Generated `.pt` and `.pth` caches are intentionally ignored by Git because they can exceed GitHub's normal single-file limit.

See `../DATA_LICENSE.md` for provenance, license and checksum information.

File: data/raw/Active_Database.csv (part 392 of 471)
id,doi,doi_norm,donor,acceptor,donor_canonical,acceptor_canonical,donor_smiles,acceptor_smiles,voc,jsc,ff,pce,pce_recomputed,pce_relative_error_percent,pce_avg,pce_best,d_a_ratio,additive,additive_canonical,additive_ratio,device_structure,device_type,etl,etl_canonical,htl,htl_canonical,active_layer_thickness,solvent,solvent_canonical,annealing_temp,homo_d,lumo_d,eg_d,homo_a,lumo_a,eg_a
106176,10.1002/solr.201800247,10.1002/solr.201800247,PTAZ-TPD00,PNDI-T20,PBDT-TAZ,PNDI-T20,CCCCCCCCCCc1cc(-c2c3cc(-c4ccc(-c5c(F)c(F)c(-c6cccs6)c6nn(CC(CC)CCCC)nc56)s4)sc3c(-c3cc(CCCCCCCCCC)c(CCCCCCCCCC)s3)c3ccsc23)sc1CCCCCCCCCC,CCCCCCCCCCC(CCCCCCCC)CN1C(=O)c2ccc3c4c(c(-c5ccc(-c6ccc(-c7cc8c9c(cc(-c%10cccs%10)c%10c9c7C(=O)N(CC(CCCCCCCC)CCCCCCCCCC)C%10=O)C(=O)N(CC(CCCCCCCC)CCCCCCCCCC)C8=O)s6)s5)cc(c24)C1=O)C(=O)N(CC(CCCCCCCC)CCCCCCCCCC)C3=O,0.86,9.3,60.0,4.8,4.7988,0.0249999999999972,,,,,,,ITO/ZnO (30 nm)/active layer/MoOx (10 nm)/Ag (100 nm),inverted,ZnO,ZnO,MoOx,MoO3,,,,,-5.23,-3.24,,-5.78,-4.15,
106177,10.1002/solr.201800247,10.1002/solr.201800247,PTAZ-TPD10,PNDI-T00,PTAZ-TPD10,PNDI-T10,CCCCCCCCCCc1cc(-c2c3cc(-c4ccc(-c5c(F)c(F)c(-c6ccc(-c7cc8c(-c9cc(CCCCCCCCCC)c(CCCCCCCCCC)s9)c9sc(-c%10scc%11c%10C(=O)N(CCCCCCCC)C%11=O)cc9c(-c9cc(CCCCCCCCCC)c(CCCCCCCCCC)s9)c8s7)s6)c6nn(CC(CC)CCCC)nc56)s4)sc3c(-c3cc(CCCCCCCCCC)c(CCCCCCCCCC)s3)c3ccsc23)sc1CCCCCCCCCC,CCCCCCCCCCC(CCCCCCCC)CN1C(=O)c2ccc3c4c(c(-c5ccc(-c6ccc(-c7cc8c9c(c(-c%10cccs%10)cc%10c9c7C(=O)N(CC(CCCCCCCC)CCCCCCCCCC)C%10=O)C(=O)N(CC(CCCCCCCC)CCCCCCCCCC)C8=O)s6)s5)cc(c24)C1=O)C(=O)N(CC(CCCCCCCC)CCCCCCCCCC)C3=O,0.88,11.1,67.0,6.5,6.544559999999999,0.6855384615384434,,,,,,,ITO/ZnO (30 nm)/active layer/MoOx (10 nm)/Ag (100 nm),inverted,ZnO,ZnO,MoOx,MoO3,,,,,-5.33,-3.23,,-5.79,-4.11,
106178,10.1002/solr.201800247,10.1002/solr.201800247,PTAZ-TPD10,PNDI-T10,PTAZ-TPD10,PNDI-T10,CCCCCCCCCCc1cc(-c2c3cc(-c4ccc(-c5c(F)c(F)c(-c6ccc(-c7cc8c(-c9cc(CCCCCCCCCC)c(CCCCCCCCCC)s9)c9sc(-c%10scc%11c%10C(=O)N(CCCCCCCC)C%11=O)cc9c(-c9cc(CCCCCCCCCC)c(CCCCCCCCCC)s9)c8s7)s6)c6nn(CC(CC)CCCC)nc56)s4)sc3c(-c3cc(CCCCCCCCCC)c(CCCCCCCCCC)s3)c3ccsc23)sc1CCCCCCCCCC,CCCCCCCCCCC(CCCCCCCC)CN1C(=O)c2ccc3c4c(c(-c5ccc(-c6ccc(-c7cc8c9c(c(-c%10cccs%10)cc%10c9c7C(=O)N(CC(CCCCCCCC)CCCCCCCCCC)C%10=O)C(=O)N(CC(CCCCCCCC)CCCCCCCCCC)C8=O)s6)s5)cc(c24)C1=O)C(=O)N(CC(CCCCCCCC)CCCCCCCCCC)C3=O,0.87,9.9,65.0,5.5,5.598450000000001,1.7900000000000107,,,,,,,ITO/ZnO (30 nm)/active layer/MoOx (10 nm)/Ag (100 nm),inverted,ZnO,ZnO,MoOx,MoO3,,,,,-5.33,-3.23,,-6.36,-4.05,
106179,10.1002/solr.201800247,10.1002/solr.201800247,PTAZ-TPD10,PNDI-T20,PTAZ-TPD10,PNDI-T20,CCCCCCCCCCc1cc(-c2c3cc(-c4ccc(-c5c(F)c(F)c(-c6ccc(-c7cc8c(-c9cc(CCCCCCCCCC)c(CCCCCCCCCC)s9)c9sc(-c%10scc%11c%10C(=O)N(CCCCCCCC)C%11=O)cc9c(-c9cc(CCCCCCCCCC)c(CCCCCCCCCC)s9)c8s7)s6)c6nn(CC(CC)CCCC)nc56)s4)sc3c(-c3cc(CCCCCCCCCC)c(CCCCCCCCCC)s3)c3ccsc23)sc1CCCCCCCCCC,CCCCCCCCCCC(CCCCCCCC)CN1C(=O)c2ccc3c4c(c(-c5ccc(-c6ccc(-c7cc8c9c(cc(-c%10cccs%10)c%10c9c7C(=O)N(CC(CCCCCCCC)CCCCCCCCCC)C%10=O)C(=O)N(CC(CCCCCCCC)CCCCCCCCCC)C8=O)s6)s5)cc(c24)C1=O)C(=O)N(CC(CCCCCCCC)CCCCCCCCCC)C3=O,0.88,8.9,60.0,4.7,4.699200000000001,0.0170212765957239,,,,,,,ITO/ZnO (30 nm)/active layer/MoOx (10 nm)/Ag (100 nm),inverted,ZnO,ZnO,MoOx,MoO3,,,,,-5.33,-3.23,,-5.78,-4.15,
106180,10.1002/solr.201800247,10.1002/solr.201800247,PTAZ-TPD20,PNDI-T00,PTAZ-TPD10,PNDI-T10,CCCCCCCCCCc1cc(-c2c3cc(-c4ccc(-c5c(F)c(F)c(-c6ccc(-c7cc8c(-c9cc(CCCCCCCCCC)c(CCCCCCCCCC)s9)c9sc(-c%10scc%11c%10C(=O)N(CCCCCCCC)C%11=O)cc9c(-c9cc(CCCCCCCCCC)c(CCCCCCCCCC)s9)c8s7)s6)c6nn(CC(CC)CCCC)nc56)s4)sc3c(-c3cc(CCCCCCCCCC)c(CCCCCCCCCC)s3)c3ccsc23)sc1CCCCCCCCCC,CCCCCCCCCCC(CCCCCCCC)CN1C(=O)c2ccc3c4c(c(-c5ccc(-c6ccc(-c7cc8c9c(c(-c%10cccs%10)cc%10c9c7C(=O)N(CC(CCCCCCCC)CCCCCCCCCC)C%10=O)C(=O)N(CC(CCCCCCCC)CCCCCCCCCC)C8=O)s6)s5)cc(c24)C1=O)C(=O)N(CC(CCCCCCCC)CCCCCCCCCC)C3=O,0.89,9.9,66.0,5.8,5.815259999999999,0.2631034482758553,,,,,,,ITO/ZnO (30 nm)/active layer/MoOx (10 nm)/Ag (100 nm),inverted,ZnO,ZnO,MoOx,MoO3,,,,,-5.37,-3.22,,-5.79,-4.11,
106181,10.1002/solr.201800247,10.1002/solr.201800247,PTAZ-TPD20,PNDI-T10,PTAZ-TPD10,PNDI-T10,CCCCCCCCCCc1cc(-c2c3cc(-c4ccc(-c5c(F)c(F)c(-c6ccc(-c7cc8c(-c9cc(CCCCCCCCCC)c(CCCCCCCCCC)s9)c9sc(-c%10scc%11c%10C(=O)N(CCCCCCCC)C%11=O)cc9c(-c9cc(CCCCCCCCCC)c(CCCCCCCCCC)s9)c8s7)s6)c6nn(CC(CC)CCCC)nc56)s4)sc3c(-c3cc(CCCCCCCCCC)c(CCCCCCCCCC)s3)c3ccsc23)sc1CCCCCCCCCC,CCCCCCCCCCC(CCCCCCCC)CN1C(=O)c2ccc3c4c(c(-c5ccc(-c6ccc(-c7cc8c9c(c(-c%10cccs%10)cc%10c9c7C(=O)N(CC(CCCCCCCC)CCCCCCCCCC)C%10=O)C(=O)N(CC(CCCCCCCC)CCCCCCCCCC)C8=O)s6)s5)cc(c24)C1=O)C(=O)N(CC(CCCCCCCC)CCCCCCCCCC)C3=O,0.89,9.5,63.0,5.3,5.32665,0.5028301886792464,,,,,,,ITO/ZnO (30 nm)/active layer/MoOx (10 nm)/Ag (100 nm),inverted,ZnO,ZnO,MoOx,MoO3,,,,,-5.37,-3.22,,-6.36,-4.05,
106182,10.1002/solr.201800247,10.1002/solr.201800247,PTAZ-TPD20,PNDI-T20,PTAZ-TPD10,PNDI-T20,CCCCCCCCCCc1cc(-c2c3cc(-c4ccc(-c5c(F)c(F)c(-c6ccc(-c7cc8c(-c9cc(CCCCCCCCCC)c(CCCCCCCCCC)s9)c9sc(-c%10scc%11c%10C(=O)N(CCCCCCCC)C%11=O)cc9c(-c9cc(CCCCCCCCCC)c(CCCCCCCCCC)s9)c8s7)s6)c6nn(CC(CC)CCCC)nc56)s4)sc3c(-c3cc(CCCCCCCCCC)c(CCCCCCCCCC)s3)c3ccsc23)sc1CCCCCCCCCC,CCCCCCCCCCC(CCCCCCCC)CN1C(=O)c2ccc3c4c(c(-c5ccc(-c6ccc(-c7cc8c9c(cc(-c%10cccs%10)c%10c9c7C(=O)N(CC(CCCCCCCC)CCCCCCCCCC)C%10=O)C(=O)N(CC(CCCCCCCC)CCCCCCCCCC)C8=O)s6)s5)cc(c24)C1=O)C(=O)N(CC(CCCCCCCC)CCCCCCCCCC)C3=O,0.9,8.6,61.0,4.7,4.7214,0.4553191489361672,,,,,,,ITO/ZnO (30 nm)/active layer/MoOx (10 nm)/Ag (100 nm),inverted,ZnO,ZnO,MoOx,MoO3,,,,,-5.37,-3.22,,-5.78,-4.15,
106183,10.1002/solr.201800301,10.1002/solr.201800301,PBDTTT-E,[70]PCBM,PBDTTT-E,PC70BM,,CCCCC(=O)OCC1(C2=CC=CC=C2)C3=CC=CC4=CC=CC5=CC=CC6=CC=C7C=CC=CC8=CC=CC1=C8C7=C6C5=C4C3,0.689,9.97,55.1,3.8,3.78500083,0.3947149999999958,3.5,3.8,1:1.5,,,,conventional,conventional,LiF,,PEDOT:PSS,PEDOT:PSS,90.0,oDCB,o-DCB,,,,,-6.1,-3.9,
106184,10.1002/solr.201800301,10.1002/solr.201800301,PBDTTT-C,[70]PCBM,PBDTTT-C,PC70BM,CCCCC(CC)COc1c2cc(-c3scc4sc(C(=O)C(CC)CCCC)cc34)sc2c(OCC(CC)CCCC)c2ccsc12,CCCCC(=O)OCC1(C2=CC=CC=C2)C3=CC=CC4=CC=CC5=CC=CC6=CC=C7C=CC=CC8=CC=CC1=C8C7=C6C5=C4C3,0.731,12.99,52.7,5.0,5.00422863,0.0845726000000013,4.2,5.0,1:1.5,,,,conventional,conventional,LiF,,PEDOT:PSS,PEDOT:PSS,105.0,oDCB,o-DCB,,-5.12,-3.35,,-6.1,-3.9,
106185,10.1002/solr.201800301,10.1002/solr.201800301,PTB7,[70]PCBM,PTB7,PC70BM,CCCCC(CC)COC(=O)c1sc2c(-c3cc4c(OCC(CC)CCCC)c5sccc5c(OCC(CC)CCCC)c4s3)scc2c1F,CCCCC(=O)OCC1(C2=CC=CC=C2)C3=CC=CC4=CC=CC5=CC=CC6=CC=C7C=CC=CC8=CC=CC1=C8C7=C6C5=C4C3,0.773,11.52,58.4,5.2,5.200496639999999,0.0095507692307466,4.2,5.2,1:1.5,,,,ITO/PEDOT:PSS/Blend/LiF/Al,conventional,LiF,,PEDOT:PSS,PEDOT:PSS,100.0,oDCB,o-DCB,,-5.19,-3.43,,-6.1,-3.9,
106186,10.1002/solr.201800301,10.1002/solr.201800301,PBDTTT-CF,[70]PCBM,PBDTTT-CF,PC70BM,CCCCCCCC(=O)c1sc2csc(-c3cc4c(OCC(CC)CCCC)c5sccc5c(OCC(CC)CCCC)c4s3)c2c1F,CCCCC(=O)OCC1(C2=CC=CC=C2)C3=CC=CC4=CC=CC5=CC=CC6=CC=C7C=CC=CC8=CC=CC1=C8C7=C6C5=C4C3,0.782,12.3,56.0,5.6,5.3864160000000005,3.813999999999984,4.4,5.6,1:1.5,,,,conventional,conventional,LiF,,PEDOT:PSS,PEDOT:PSS,100.0,oDCB,o-DCB,,-5.22,-3.45,,-6.1,-3.9,
106187,10.1002/solr.201800301,10.1002/solr.201800301,PBDTTT-ET,[70]PCBM,PBDTTT-E-T,PC70BM,CCCCC(CC)COC(=O)c1cc2csc(-c3cc4c(-c5ccc(CC(CC)CCCC)s5)c5sccc5c(-c5ccc(CC(CC)CCCC)s5)c4s3)c2s1,CCCCC(=O)OCC1(C2=CC=CC=C2)C3=CC=CC4=CC=CC5=CC=CC6=CC=C7C=CC=CC8=CC=CC1=C8C7=C6C5=C4C3,0.721,11.65,57.3,4.8,4.81299945,0.2708218749999935,4.4,4.8,1:1.5,,,,ITO/PEDOT:PSS/Blend/LiF/Al,conventional,LiF,,PEDOT:PSS,PEDOT:PSS,100.0,oDCB,o-DCB,,-5.09,-3.22,,-6.1,-3.9,
106188,10.1002/solr.201800301,10.1002/solr.201800301,PBDTTT-CT,[70]PCBM,PBDTTT-C-T,PC70BM,CCCCC(CC)CC(=O)c1cc2c(-c3cc4c(-c5ccc(CC(CC)CCCC)s5)c5sccc5c(-c5ccc(CC(CC)CCCC)s5)c4s3)scc2s1,CCCCC(=O)OCC1(C2=CC=CC=C2)C3=CC=CC4=CC=CC5=CC=CC6=CC=C7C=CC=CC8=CC=CC1=C8C7=C6C5=C4C3,0.839,12.6,54.9,5.8,5.803698599999999,0.0637689655172241,5.5,5.8,1:1.5,,,,conventional,conventional,LiF,,PEDOT:PSS,PEDOT:PSS,110.0,oDCB,o-DCB,,-5.11,-3.25,,-6.1,-3.9,
106189,10.1002/solr.201800301,10.1002/solr.201800301,PTB7-Th,[70]PCBM,PTB7-Th,PC70BM,CCCCC(CC)COC(=O)c1sc2csc(-c3cc4c(-c5ccc(CC(CC)CCCC)s5)c5sccc5c(-c5ccc(CC(CC)CCCC)s5)c4s3)c2c1F,CCCCC(=O)OCC1(C2=CC=CC=C2)C3=CC=CC4=CC=CC5=CC=CC6=CC=C7C=CC=CC8=CC=CC1=C8C7=C6C5=C4C3,0.806,17.28,67.4,9.4,9.387256320000002,0.1355710638297663,8.2,9.4,1:1.5,,,,ITO/PEDOT:PSS/Blend/LiF/Al,conventional,LiF,,PEDOT:PSS,PEDOT:PSS,90.0,oDCB,o-DCB,,-5.29,-3.72,,-6.1,-3.9,
106190,10.1002/solr.201800340,10.1002/solr.201800340,TTFQx-T1,N2200,TTFQx-T1,N2200,CCCCC(CC)Cc1ccc(-c2c3cc(-c4ccc(-c5c(F)c(F)c(-c6cccs6)c6nc(-c7cc(F)c(CC(CC)CCCC)s7)c(-c7cc(F)c(CC(CC)CCCC)s7)nc56)s4)sc3c(-c3ccc(CC(CC)CCCC)s3)c3ccsc23)s1,CCCCCCCCCCC(CCCCCCCC)CN1C(=O)c2ccc3c4c(c(-c5ccc(-c6cccs6)s5)cc(c24)C1=O)C(=O)N(CC(CCCCCCCC)CCCCCCCCCC)C3=O,0.89,13.77,63.0,7.72,7.720839,0.0108678756476688,7.6,7.72,2.5:1,,,,ITO/PEDOT:PSS/active layer/PDINO/Al,conventional,PDINO,PDINO,PEDOT:PSS,PEDOT:PSS,,THF,THF,,-5.31,-3.62,,-5.71,-4.02,
106191,10.1002/solr.201800340,10.1002/solr.201800340,TTFQx-T1,N2200,TTFQx-T1,N2200,CCCCC(CC)Cc1ccc(-c2c3cc(-c4ccc(-c5c(F)c(F)c(-c6cccs6)c6nc(-c7cc(F)c(CC(CC)CCCC)s7)c(-c7cc(F)c(CC(CC)CCCC)s7)nc56)s4)sc3c(-c3ccc(CC(CC)CCCC)s3)c3ccsc23)s1,CCCCCCCCCCC(CCCCCCCC)CN1C(=O)c2ccc3c4c(c(-c5ccc(-c6cccs6)s5)cc(c24)C1=O)C(=O)N(CC(CCCCCCCC)CCCCCCCCCC)C3=O,0.89,14.24,69.0,8.63,8.744784000000001,1.3300579374275807,8.55,8.63,2.5:1,,,,ITO/PEDOT:PSS/active layer/PDINO/Al,conventional,PDINO,PDINO,PEDOT:PSS,PEDOT:PSS,,THF,THF,150.0,-5.31,-3.62,,-5.71,-4.02,
106192,10.1002/solr.201800340,10.1002/solr.201800340,TTFQx-T1,N2200,TTFQx-T1,N2200,CCCCC(CC)Cc1ccc(-c2c3cc(-c4ccc(-c5c(F)c(F)c(-c6cccs6)c6nc(-c7cc(F)c(CC(CC)CCCC)s7)c(-c7cc(F)c(CC(CC)CCCC)s7)nc56)s4)sc3c(-c3ccc(CC(CC)CCCC)s3)c3ccsc23)s1,CCCCCCCCCCC(CCCCCCCC)CN1C(=O)c2ccc3c4c(c(-c5ccc(-c6cccs6)s5)cc(c24)C1=O)C(=O)N(CC(CCCCCCCC)CCCCCCCCCC)C3=O,0.89,12.54,65.0,7.27,7.25439,0.214718019257217,7.16,7.27,2.5:1,,,,ITO/PEDOT:PSS/active layer/PDINO/Al,conventional,PDINO,PDINO,PEDOT:PSS,PEDOT:PSS,,CHCl3,chloroform,150.0,-5.31,-3.62,,-5.71,-4.02,
106193,10.1002/solr.201800376,10.1002/solr.201800376,J71,BTTIC,J71,BTTIC,CCCCCCCCC(CCCCCC)Cn1nc2c(-c3cccs3)c(F)c(F)c(-c3ccc(-c4cc5c(-c6ccc([Si](CCC)(CCC)CCC)s6)c6sccc6c(-c6ccc([Si](CCC)(CCC)CCC)s6)c5s4)s3)c2n1,CCCCCCc1ccc(C2(c3ccc(CCCCCC)cc3)c3cc(/C=C4\C(=O)c5c(csc5C)C4=C(C#N)C#N)sc3-c3sc4c(-c5ccc(CC(CC)CCCC)s5)c5c6c(sc5c(-c5ccc(CC(CC)CCCC)s5)c4c32)-c2sc(/C=C3\C(=O)c4c(csc4C)C3=C(C#N)C#N)cc2C6(c2ccc(CCCCCC)cc2)c2ccc(CCCCCC)cc2)cc1,0.929,17.81,61.8,10.23,10.22511282,0.0477730205278667,9.89,10.23,1:1,,,,ITO/PEDOT:PSS/active layer/ZrAcac/Al,conventional,ZrAcac,ZrAcac,PEDOT:PSS,PEDOT:PSS,,chloroform,chloroform,,-5.4,-3.24,,-5.59,-3.86,
106194,10.1002/solr.201800376,10.1002/solr.201800376,J71,BTTIC,J71,BTTIC,CCCCCCCCC(CCCCCC)Cn1nc2c(-c3cccs3)c(F)c(F)c(-c3ccc(-c4cc5c(-c6ccc([Si](CCC)(CCC)CCC)s6)c6sccc6c(-c6ccc([Si](CCC)(CCC)CCC)s6)c5s4)s3)c2n1,CCCCCCc1ccc(C2(c3ccc(CCCCCC)cc3)c3cc(/C=C4\C(=O)c5c(csc5C)C4=C(C#N)C#N)sc3-c3sc4c(-c5ccc(CC(CC)CCCC)s5)c5c6c(sc5c(-c5ccc(CC(CC)CCCC)s5)c4c32)-c2sc(/C=C3\C(=O)c4c(csc4C)C3=C(C#N)C#N)cc2C6(c2ccc(CCCCCC)cc2)c2ccc(CCCCCC)cc2)cc1,0.925,19.55,70.8,12.79,12.803295,0.1039483971853101,12.44,12.79,1:1,,,,ITO/PEDOT:PSS/active layer/ZrAcac/Al,conventional,ZrAcac,ZrAcac,PEDOT:PSS,PEDOT:PSS,,chloroform,chloroform,100.0,-5.4,-3.24,,-5.59,-3.86,
106195,10.1002/solr.201800376,10.1002/solr.201800376,PBDB-T,BTTIC,PBDB-T,BTTIC,CCCCC(CC)Cc1ccc(-c2c3cc(-c4ccc(-c5sc(-c6cccs6)c6c5C(=O)c5c(CC(CC)CCCC)sc(CC(CC)CCCC)c5C6=O)s4)sc3c(-c3ccc(CC(CC)CCCC)s3)c3ccsc23)s1,CCCCCCc1ccc(C2(c3ccc(CCCCCC)cc3)c3cc(/C=C4\C(=O)c5c(csc5C)C4=C(C#N)C#N)sc3-c3sc4c(-c5ccc(CC(CC)CCCC)s5)c5c6c(sc5c(-c5ccc(CC(CC)CCCC)s5)c4c32)-c2sc(/C=C3\C(=O)c4c(csc4C)C3=C(C#N)C#N)cc2C6(c2ccc(CCCCCC)cc2)c2ccc(CCCCCC)cc2)cc1,0.909,18.2,69.4,11.47,11.481397200000002,0.0993653007846652,11.3,11.47,1:1,,,,ITO/PEDOT:PSS/active layer/ZrAcac/Al,conventional,ZrAcac,ZrAcac,PEDOT:PSS,PEDOT:PSS,,chloroform,chloroform,,-5.33,-3.48,,-5.59,-3.86,
106196,10.1002/solr.201800376,10.1002/solr.201800376,PBDB-T,BTTIC,PBDB-T,BTTIC,CCCCC(CC)Cc1ccc(-c2c3cc(-c4ccc(-c5sc(-c6cccs6)c6c5C(=O)c5c(CC(CC)CCCC)sc(CC(CC)CCCC)c5C6=O)s4)sc3c(-c3ccc(CC(CC)CCCC)s3)c3ccsc23)s1,CCCCCCc1ccc(C2(c3ccc(CCCCCC)cc3)c3cc(/C=C4\C(=O)c5c(csc5C)C4=C(C#N)C#N)sc3-c3sc4c(-c5ccc(CC(CC)CCCC)s5)c5c6c(sc5c(-c5ccc(CC(CC)CCCC)s5)c4c32)-c2sc(/C=C3\C(=O)c4c(csc4C)C3=C(C#N)C#N)cc2C6(c2ccc(CCCCCC)cc2)c2ccc(CCCCCC)cc2)cc1,0.904,19.51,74.8,13.18,13.19250592,0.0948855842185175,12.71,13.18,1:1,,,,ITO/PEDOT:PSS/active layer/ZrAcac/Al,conventional,ZrAcac,ZrAcac,PEDOT:PSS,PEDOT:PSS,,chloroform,chloroform,100.0,-5.33,-3.48,,-5.59,-3.86,
106197,10.1002/solr.201800376,10.1002/solr.201800376,PTB7-Th,BTTIC,PTB7-Th,BTTIC,CCCCC(CC)COC(=O)c1sc2csc(-c3cc4c(-c5ccc(CC(CC)CCCC)s5)c5sccc5c(-c5ccc(CC(CC)CCCC)s5)c4s3)c2c1F,CCCCCCc1ccc(C2(c3ccc(CCCCCC)cc3)c3cc(/C=C4\C(=O)c5c(csc5C)C4=C(C#N)C#N)sc3-c3sc4c(-c5ccc(CC(CC)CCCC)s5)c5c6c(sc5c(-c5ccc(CC(CC)CCCC)s5)c4c32)-c2sc(/C=C3\C(=O)c4c(csc4C)C3=C(C#N)C#N)cc2C6(c2ccc(CCCCCC)cc2)c2ccc(CCCCCC)cc2)cc1,0.868,15.92,57.8,8.26,7.987127679999999,3.3035389830508506,7.75,8.26,1:1,,,,ITO/PEDOT:PSS/active layer/ZrAcac/Al,conventional,ZrAcac,ZrAcac,PEDOT:PSS,PEDOT:PSS,,chloroform,chloroform,,-5.29,-3.72,,-5.59,-3.86,
106198,10.1002/solr.201800376,10.1002/solr.201800376,PTB7-Th,BTTIC,PTB7-Th,BTTIC,CCCCC(CC)COC(=O)c1sc2csc(-c3cc4c(-c5ccc(CC(CC)CCCC)s5)c5sccc5c(-c5ccc(CC(CC)CCCC)s5)c4s3)c2c1F,CCCCCCc1ccc(C2(c3ccc(CCCCCC)cc3)c3cc(/C=C4\C(=O)c5c(csc5C)C4=C(C#N)C#N)sc3-c3sc4c(-c5ccc(CC(CC)CCCC)s5)c5c6c(sc5c(-c5ccc(CC(CC)CCCC)s5)c4c32)-c2sc(/C=C3\C(=O)c4c(csc4C)C3=C(C#N)C#N)cc2C6(c2ccc(CCCCCC)cc2)c2ccc(CCCCCC)cc2)cc1,0.864,17.13,70.0,10.36,10.360224,0.0021621621621557,10.06,10.36,1:1,,,,ITO/PEDOT:PSS/active layer/ZrAcac/Al,conventional,ZrAcac,ZrAcac,PEDOT:PSS,PEDOT:PSS,,chloroform,chloroform,100.0,-5.29,-3.72,,-5.59,-3.86,
106199,10.1002/solr.201900417,10.1002/solr.201900417,PBDB-T-2Cl,4TFIC-4F,PBDB-T-2Cl,4TFIC-4F,CCCCC(CC)Cc1sc(-c2c3cc(-c4ccc(-c5sc(-c6cccs6)c6c5C(=O)c5c(CC(CC)CCCC)sc(CC(CC)CCCC)c5C6=O)s4)sc3c(-c3cc(Cl)c(CC(CC)CCCC)s3)c3ccsc23)cc1Cl,CCCCCCCCC1(CCCCCCCC)c2cc3c(cc2-c2cc4c(cc21)-c1sc2cc(/C=C5\C(=O)c6cc(F)c(F)cc6C5=C(C#N)C#N)sc2c1C4(c1ccc(CCCCCC)cc1)c1ccc(CCCCCC)cc1)C(c1ccc(CCCCCC)cc1)(c1ccc(CCCCCC)cc1)c1c-3sc2cc(/C=C3\C(=O)c4cc(F)c(F)cc4C3=C(C#N)C#N)sc12,0.95,15.68,70.0,10.43,10.4272,0.0268456375838811,10.25,10.43,1:1,,,,ITO/PEDOT:PSS/PBDB-T-2Cl:4TFIC-4F/PDINO/Al,conventional,PDINO,PDINO,PEDOT:PSS,PEDOT:PSS,,chlorobenzene,chlorobenzene,,-5.52,-3.6,,-5.66,-3.98,
106200,10.1002/solr.201900417,10.1002/solr.201900417,PBDB-T-2Cl,4TFIC-4F,PBDB-T-2Cl,4TFIC-4F,CCCCC(CC)Cc1sc(-c2c3cc(-c4ccc(-c5sc(-c6cccs6)c6c5C(=O)c5c(CC(CC)CCCC)sc(CC(CC)CCCC)c5C6=O)s4)sc3c(-c3cc(Cl)c(CC(CC)CCCC)s3)c3ccsc23)cc1Cl,CCCCCCCCC1(CCCCCCCC)c2cc3c(cc2-c2cc4c(cc21)-c1sc2cc(/C=C5\C(=O)c6cc(F)c(F)cc6C5=C(C#N)C#N)sc2c1C4(c1ccc(CCCCCC)cc1)c1ccc(CCCCCC)cc1)C(c1ccc(CCCCCC)cc1)(c1ccc(CCCCCC)cc1)c1c-3sc2cc(/C=C3\C(=O)c4cc(F)c(F)cc4C3=C(C#N)C#N)sc12,0.93,16.56,73.0,11.24,11.242584,0.0229893238434057,10.86,11.24,1:1,DIO,DIO,0.3% v/v,ITO/PEDOT:PSS/PBDB-T-2Cl:4TFIC-4F/PDINO/Al,conventional,PDINO,PDINO,PEDOT:PSS,PEDOT:PSS,,chlorobenzene,chlorobenzene,90.0,-5.52,-3.6,,-5.66,-3.98,
106201,10.1002/solr.201900417,10.1002/solr.201900417,PBDB-T-2Cl,4TCIC-4F,PBDB-T-2Cl,4TCIC-4F,CCCCC(CC)Cc1sc(-c2c3cc(-c4ccc(-c5sc(-c6cccs6)c6c5C(=O)c5c(CC(CC)CCCC)sc(CC(CC)CCCC)c5C6=O)s4)sc3c(-c3cc(Cl)c(CC(CC)CCCC)s3)c3ccsc23)cc1Cl,,0.98,15.75,59.0,9.11,9.10665,0.0367727771679396,8.83,9.11,1:1,,,,ITO/PEDOT:PSS/PBDB-T-2Cl:4TCIC-4F/PDINO/Al,conventional,PDINO,PDINO,PEDOT:PSS,PEDOT:PSS,,chlorobenzene,chlorobenzene,,-5.52,-3.6,,,,
106202,10.1002/solr.201900417,10.1002/solr.201900417,PBDB-T-2Cl,4TCIC-4F,PBDB-T-2Cl,4TCIC-4F,CCCCC(CC)Cc1sc(-c2c3cc(-c4ccc(-c5sc(-c6cccs6)c6c5C(=O)c5c(CC(CC)CCCC)sc(CC(CC)CCCC)c5C6=O)s4)sc3c(-c3cc(Cl)c(CC(CC)CCCC)s3)c3ccsc23)cc1Cl,,0.94,18.98,73.0,13.02,13.024076,0.031305683563758,12.7,13.02,1:1,DIO,DIO,0.5% v/v,ITO/PEDOT:PSS/PBDB-T-2Cl:4TCIC-4F/PDINO/Al,conventional,PDINO,PDINO,PEDOT:PSS,PEDOT:PSS,,chlorobenzene,chlorobenzene,90.0,-5.52,-3.6,,,,
106203,10.1002/solr.202000142,10.1002/solr.202000142,PM6,PF2-DTC,PM6,PF2-DTC,COC(=O)C(C)(C)c1cc(C)cc(-c2sc3c4sc5cc(/C=C6/C(=O)c7cc(F)cc(c7)C(=O)/C6=C\c6cc(C(C)(C)C(=O)OC)c(-c7cc(C)cc(C(C)(C)C(=O)OC)c7)s6)sc5c4c(C(C)(C)C(=O)OC)ccc2-3)c1,CCCCCCCCCCCCCCCCC1(CCCCCCCCCCCCCCCC)c2cc3c(cc2-c2sc(/C=C4\C(=O)c5ccccc5C4=C(C#N)C#N)cc21)C(CCCCCCCCCCCCCCCC)(CCCCCCCCCCCCCCCC)c1cc(/C=C2\C(=O)c4cc(-c5cc6c(s5)-c5sccc5C6(CCC(CC)CCC)CC(CC)CCCC)ccc4C2=C(C#N)C#N)sc1-3,0.986,13.82,65.7,8.95,8.95262364,0.0293144134078353,8.76,8.95,2:1,1-chloronaphthalene,CN,,ITO/PEDOT:PSS/PM6:acceptor/PNDIT-F3N/Ag,conventional,PNDIT-F3N,PNDIT-F3N,PEDOT:PSS,PEDOT:PSS,100.0,"chloroform:1-chloronaphthalene (CF:CN, 100:4 v/v)",chloroform:1-chloronaphthalene (100:4),,-5.56,-3.65,,-5.76,-3.9,
106204,10.1002/solr.202000142,10.1002/solr.202000142,PM6,PF3-DTC,PM6,PF3-DTC,COC(=O)C(C)(C)c1cc(C)cc(-c2sc3c4sc5cc(/C=C6/C(=O)c7cc(F)cc(c7)C(=O)/C6=C\c6cc(C(C)(C)C(=O)OC)c(-c7cc(C)cc(C(C)(C)C(=O)OC)c7)s6)sc5c4c(C(C)(C)C(=O)OC)ccc2-3)c1,CCCCCCCCCCCCCCCCC1(CCCCCCCCCCCCCCCC)c2cc3c(cc2-c2sc4cc(/C=C5\C(=O)c6ccccc6C5=C(C#N)C#N)sc4c21)C(CCCCCCCCCCCCCCCC)(CCCCCCCCCCCCCCCC)c1c-3sc2cc(/C=C3\C(=O)c4cc(-c5cc6c(s5)-c5sccc5C6(CCC(CC)CCC)CC(CC)CCCC)ccc4C3=C(C#N)C#N)sc12,0.973,13.77,58.5,7.83,7.837952849999999,0.1015689655172259,7.83,7.83,2:1,1-chloronaphthalene,CN,,ITO/PEDOT:PSS/PM6:acceptor/PNDIT-F3N/Ag,conventional,PNDIT-F3N,PNDIT-F3N,PEDOT:PSS,PEDOT:PSS,100.0,"chloroform:1-chloronaphthalene (CF:CN, 100:4 v/v)",chloroform:1-chloronaphthalene (100:4),,-5.56,-3.65,,-5.73,-3.91,
106205,10.1002/solr.202000142,10.1002/solr.202000142,PM6,PF3-DTCO,PM6,PF3-DTCO,COC(=O)C(C)(C)c1cc(C)cc(-c2sc3c4sc5cc(/C=C6/C(=O)c7cc(F)cc(c7)C(=O)/C6=C\c6cc(C(C)(C)C(=O)OC)c(-c7cc(C)cc(C(C)(C)C(=O)OC)c7)s6)sc5c4c(C(C)(C)C(=O)OC)ccc2-3)c1,CCCCCCCCCCCCCCCCC1(CCCCCCCCCCCCCCCC)c2cc3c(cc2-c2sc4cc(/C=C5\C(=O)c6ccccc6C5=C(C#N)C#N)sc4c21)C(CCCCCCCCCCCCCCCC)(CCCCCCCCCCCCCCCC)c1c-3sc2cc(/C=C3\C(=O)c4cc(-c5cc6c(s5)-c5sccc5OC6(CCC(C)CCCC(C)C)CCC(C)CCCC(C)C)ccc4C3=C(C#N)C#N)sc12,0.943,15.75,68.2,10.13,10.1292345,0.0075567620927934,9.84,10.13,2:1,1-chloronaphthalene,CN,,ITO/PEDOT:PSS/PM6:acceptor/PNDIT-F3N/Ag,conventional,PNDIT-F3N,PNDIT-F3N,PEDOT:PSS,PEDOT:PSS,100.0,"chloroform:1-chloronaphthalene (CF:CN, 100:4 v/v)",chloroform:1-chloronaphthalene (100:4),,-5.56,-3.65,,-5.71,-3.95,
106206,10.1002/solr.202000181,10.1002/solr.202000181,PBDT-TS1,P2TPD[2F]T,PBDT-TS1,P2TPD[2F]T,CCCCCCCCSc1ccc(-c2c3cc(-c4scc5sc(C(=O)OCC(CC)CCCC)c(F)c45)sc3c(-c3ccc(SCCCCCCCC)s3)c3ccsc23)s1,CCCCCCCCC(CCCCCC)CN1C(=O)c2csc(-c3sc(-c4scc(F)c4F)c4c3C(=O)N(CC(CCCCCC)CCCCCCCC)C4=O)c2C1=O,0.96,4.6,41.0,,1.81056,,1.9,,1:2,,,,,,,,,,48.0,chloroform,chloroform,80.0,-5.33,-3.52,,-5.88,-3.94,
106207,10.1002/solr.202000181,10.1002/solr.202000181,PBDT-TS1,P2TPDBT[2F]T,PBDT-TS1,P2TPDBT[2F]T,CCCCCCCCSc1ccc(-c2c3cc(-c4scc5sc(C(=O)OCC(CC)CCCC)c(F)c45)sc3c(-c3ccc(SCCCCCCCC)s3)c3ccsc23)s1,CCCCCCCCC(CCCCCC)CN1C(=O)c2csc(-c3ccc(-c4sc(-c5scc(F)c5F)c5c4C(=O)N(CC(CCCCCC)CCCCCCCC)C5=O)c4nsnc34)c2C1=O,0.99,9.7,45.0,,4.32135,,4.4,,1:2,,,,,,,,,,85.0,chloroform,chloroform,80.0,-5.33,-3.52,,-5.86,-4.075,
106208,10.1002/solr.202000181,10.1002/solr.202000181,PBDT-TS1,P2TPD[2F]T,PBDT-TS1,P2TPD[2F]T,CCCCCCCCSc1ccc(-c2c3cc(-c4scc5sc(C(=O)OCC(CC)CCCC)c(F)c45)sc3c(-c3ccc(SCCCCCCCC)s3)c3ccsc23)s1,CCCCCCCCC(CCCCCC)CN1C(=O)c2csc(-c3sc(-c4scc(F)c4F)c4c3C(=O)N(CC(CCCCCC)CCCCCCCC)C4=O)c2C1=O,0.96,4.53,55.0,2.4,2.39184,0.3399999999999885,2.4,,1:2,,,,,,,,,,,,,,-5.33,-3.52,,-5.88,-3.94,
106209,10.1002/solr.202000181,10.1002/solr.202000181,PBDT-TS1,P2TPDBT[2F]T,PBDT-TS1,P2TPDBT[2F]T,CCCCCCCCSc1ccc(-c2c3cc(-c4scc5sc(C(=O)OCC(CC)CCCC)c(F)c45)sc3c(-c3ccc(SCCCCCCCC)s3)c3ccsc23)s1,CCCCCCCCC(CCCCCC)CN1C(=O)c2csc(-c3ccc(-c4sc(-c5scc(F)c5F)c5c4C(=O)N(CC(CCCCCC)CCCCCCCC)C5=O)c4nsnc34)c2C1=O,0.99,9.67,63.0,6.2,6.031179,2.722919354838715,6.2,,1:2,,,,,,,,,,,,,,-5.33,-3.52,,-5.86,-4.075,
106210,10.1002/solr.202000212,10.1002/solr.202000212,PM6,TSeIC4Cl,PM6,TSeIC4Cl,COC(=O)C(C)(C)c1cc(C)cc(-c2sc3c4sc5cc(/C=C6/C(=O)c7cc(F)cc(c7)C(=O)/C6=C\c6cc(C(C)(C)C(=O)OC)c(-c7cc(C)cc(C(C)(C)C(=O)OC)c7)s6)sc5c4c(C(C)(C)C(=O)OC)ccc2-3)c1,*/C(C#N)=C1C(=C\c2cc3sc4c(c3[se]2)C(c2ccc(CCCCCC)cc2)(c2ccc(CCCCCC)cc2)c2cc3c(cc2-4)C(c2ccc(CCCCCC)cc2)(c2ccc(CCCCCC)cc2)c2c-3sc3cc(/C=C4\C(=O)c5cc(Cl)c(Cl)cc5C4=C(C#N)C#N)[se]c23)\C(=O)c2cc(Cl)c(Cl)cc2\1,0.74,20.92,71.7,11.13,11.0997336,0.271935309973049,10.92,11.13,1:1,DIO,DIO,,ITO/PEDOT:PSS/active layer/ZrAcAc/Al,conventional,ZrAcAc,ZrAcac,PEDOT:PSS,PEDOT:PSS,,chloroform,chloroform,,-5.56,-3.65,,-5.75,-3.99,
106211,10.1002/solr.202000212,10.1002/solr.202000212,PM6,TSeIC4Br,PM6,TSeIC4Br,COC(=O)C(C)(C)c1cc(C)cc(-c2sc3c4sc5cc(/C=C6/C(=O)c7cc(F)cc(c7)C(=O)/C6=C\c6cc(C(C)(C)C(=O)OC)c(-c7cc(C)cc(C(C)(C)C(=O)OC)c7)s6)sc5c4c(C(C)(C)C(=O)OC)ccc2-3)c1,*/C(C#N)=C1C(=C\c2cc3sc4c(c3[se]2)C(c2ccc(CCCCCC)cc2)(c2ccc(CCCCCC)cc2)c2cc3c(cc2-4)C(c2ccc(CCCCCC)cc2)(c2ccc(CCCCCC)cc2)c2c-3sc3cc(/C=C4\C(=O)c5cc(Br)c(Br)cc5C4=C(C#N)C#N)[se]c23)\C(=O)c2cc(Br)c(Br)cc2\1,0.77,21.27,72.4,11.92,11.8575996,0.5234932885906005,11.8,11.92,1:1,DIO,DIO,,ITO/PEDOT:PSS/active layer/ZrAcAc/Al,conventional,ZrAcAc,ZrAcac,PEDOT:PSS,PEDOT:PSS,,chloroform,chloroform,,-5.56,-3.65,,-5.69,-3.97,
106212,10.1002/solr.202000436,10.1002/solr.202000436,PTB7-Th,PBTI2(30HD)-FT,PTB7-Th,PBTI2(30HD)-FT,CCCCC(CC)COC(=O)c1sc2csc(-c3cc4c(-c5ccc(CC(CC)CCCC)s5)c5sccc5c(-c5ccc(CC(CC)CCCC)s5)c4s3)c2c1F,CCCCCCCCCCCCC(CCCCCCCCCC)Cn1c(=O)c2ccsc2c2sc3c(sc4c5sc(-c6sc(-c7cc8c(=O)n(CC(CCCCCC)CCCCCCCC)c(=O)c9c(sc%10c9sc9c%11sc(-c%12scc(F)c%12F)cc%11c(=O)n(CC(CCCCCC)CCCCCCCC)c(=O)c9%10)c8s7)c(F)c6F)cc5c(=O)n(CC(CCCCCCCCCC)CCCCCCCCCCCC)c(=O)c43)c2c1=O,1.01,6.72,44.92,3.04,3.04881024,0.2898105263157848,2.83,3.04,1:30,,,,ITO/PEDOT:PSS/active layer/LiF/Al,conventional,LiF,LiF,PEDOT:PSS,PEDOT:PSS,,,,,-5.29,-3.72,,-6.1,-3.45,
106213,10.1002/solr.202000436,10.1002/solr.202000436,PTB7-Th,PBTI2(30HD)-FT,PTB7-Th,PBTI2(30HD)-FT,CCCCC(CC)COC(=O)c1sc2csc(-c3cc4c(-c5ccc(CC(CC)CCCC)s5)c5sccc5c(-c5ccc(CC(CC)CCCC)s5)c4s3)c2c1F,CCCCCCCCCCCCC(CCCCCCCCCC)Cn1c(=O)c2ccsc2c2sc3c(sc4c5sc(-c6sc(-c7cc8c(=O)n(CC(CCCCCC)CCCCCCCC)c(=O)c9c(sc%10c9sc9c%11sc(-c%12scc(F)c%12F)cc%11c(=O)n(CC(CCCCCC)CCCCCCCC)c(=O)c9%10)c8s7)c(F)c6F)cc5c(=O)n(CC(CCCCCCCCCC)CCCCCCCCCCCC)c(=O)c43)c2c1=O,1.02,10.57,46.49,5.03,5.01227286,0.3524282306163171,4.73,5.03,1:20,,,,ITO/PEDOT:PSS/active layer/LiF/Al,conventional,LiF,LiF,PEDOT:PSS,PEDOT:PSS,,,,,-5.29,-3.72,,-6.1,-3.45,
106214,10.1002/solr.202000436,10.1002/solr.202000436,PTB7-Th,PBTI2(30HD)-FT,PTB7-Th,PBTI2(30HD)-FT,CCCCC(CC)COC(=O)c1sc2csc(-c3cc4c(-c5ccc(CC(CC)CCCC)s5)c5sccc5c(-c5ccc(CC(CC)CCCC)s5)c4s3)c2c1F,CCCCCCCCCCCCC(CCCCCCCCCC)Cn1c(=O)c2ccsc2c2sc3c(sc4c5sc(-c6sc(-c7cc8c(=O)n(CC(CCCCCC)CCCCCCCC)c(=O)c9c(sc%10c9sc9c%11sc(-c%12scc(F)c%12F)cc%11c(=O)n(CC(CCCCCC)CCCCCCCC)c(=O)c9%10)c8s7)c(F)c6F)cc5c(=O)n(CC(CCCCCCCCCC)CCCCCCCCCCCC)c(=O)c43)c2c1=O,1.04,11.57,53.78,6.46,6.471239840000001,0.1739913312693636,6.01,6.46,1:10,,,,ITO/PEDOT:PSS/active layer/LiF/Al,conventional,LiF,LiF,PEDOT:PSS,PEDOT:PSS,,,,,-5.29,-3.72,,-6.1,-3.45,
106215,10.1002/solr.202000436,10.1002/solr.202000436,PTB7-Th,PBTI2(30HD)-FT,PTB7-Th,PBTI2(30HD)-FT,CCCCC(CC)COC(=O)c1sc2csc(-c3cc4c(-c5ccc(CC(CC)CCCC)s5)c5sccc5c(-c5ccc(CC(CC)CCCC)s5)c4s3)c2c1F,CCCCCCCCCCCCC(CCCCCCCCCC)Cn1c(=O)c2ccsc2c2sc3c(sc4c5sc(-c6sc(-c7cc8c(=O)n(CC(CCCCCC)CCCCCCCC)c(=O)c9c(sc%10c9sc9c%11sc(-c%12scc(F)c%12F)cc%11c(=O)n(CC(CCCCCC)CCCCCCCC)c(=O)c9%10)c8s7)c(F)c6F)cc5c(=O)n(CC(CCCCCCCCCC)CCCCCCCCCCCC)c(=O)c43)c2c1=O,1.04,12.3,54.1,6.93,6.920472000000001,0.137489177489158,6.61,6.93,1:5,,,,ITO/PEDOT:PSS/active layer/LiF/Al,conventional,LiF,LiF,PEDOT:PSS,PEDOT:PSS,,,,,-5.29,-3.72,,-6.1,-3.45,
106216,10.1002/solr.202000436,10.1002/solr.202000436,PTB7-Th,PBTI2(30HD)-FT,PTB7-Th,PBTI2(30HD)-FT,CCCCC(CC)COC(=O)c1sc2csc(-c3cc4c(-c5ccc(CC(CC)CCCC)s5)c5sccc5c(-c5ccc(CC(CC)CCCC)s5)c4s3)c2c1F,CCCCCCCCCCCCC(CCCCCCCCCC)Cn1c(=O)c2ccsc2c2sc3c(sc4c5sc(-c6sc(-c7cc8c(=O)n(CC(CCCCCC)CCCCCCCC)c(=O)c9c(sc%10c9sc9c%11sc(-c%12scc(F)c%12F)cc%11c(=O)n(CC(CCCCCC)CCCCCCCC)c(=O)c9%10)c8s7)c(F)c6F)cc5c(=O)n(CC(CCCCCCCCCC)CCCCCCCCCCCC)c(=O)c43)c2c1=O,1.04,12.54,55.45,7.23,7.2315672,0.0216763485477085,6.95,7.23,1:2,,,,ITO/PEDOT:PSS/active layer/LiF/Al,conventional,LiF,LiF,PEDOT:PSS,PEDOT:PSS,,,,,-5.29,-3.72,,-6.1,-3.45,
106217,10.1002/solr.202000436,10.1002/solr.202000436,PTB7-Th,PBTI2(30HD)-FT,PTB7-Th,PBTI2(30HD)-FT,CCCCC(CC)COC(=O)c1sc2csc(-c3cc4c(-c5ccc(CC(CC)CCCC)s5)c5sccc5c(-c5ccc(CC(CC)CCCC)s5)c4s3)c2c1F,CCCCCCCCCCCCC(CCCCCCCCCC)Cn1c(=O)c2ccsc2c2sc3c(sc4c5sc(-c6sc(-c7cc8c(=O)n(CC(CCCCCC)CCCCCCCC)c(=O)c9c(sc%10c9sc9c%11sc(-c%12scc(F)c%12F)cc%11c(=O)n(CC(CCCCCC)CCCCCCCC)c(=O)c9%10)c8s7)c(F)c6F)cc5c(=O)n(CC(CCCCCCCCCC)CCCCCCCCCCCC)c(=O)c43)c2c1=O,1.05,10.13,53.4,5.68,5.679891000000001,0.0019190140844781,5.29,5.68,3:1,,,,ITO/PEDOT:PSS/active layer/LiF/Al,conventional,LiF,LiF,PEDOT:PSS,PEDOT:PSS,,,,,-5.29,-3.72,,-6.1,-3.45,
106218,10.1002/solr.202000436,10.1002/solr.202000436,PTB7-Th,PBTI2(30HD)-FT,PTB7-Th,PBTI2(30HD)-FT,CCCCC(CC)COC(=O)c1sc2csc(-c3cc4c(-c5ccc(CC(CC)CCCC)s5)c5sccc5c(-c5ccc(CC(CC)CCCC)s5)c4s3)c2c1F,CCCCCCCCCCCCC(CCCCCCCCCC)Cn1c(=O)c2ccsc2c2sc3c(sc4c5sc(-c6sc(-c7cc8c(=O)n(CC(CCCCCC)CCCCCCCC)c(=O)c9c(sc%10c9sc9c%11sc(-c%12scc(F)c%12F)cc%11c(=O)n(CC(CCCCCC)CCCCCCCC)c(=O)c9%10)c8s7)c(F)c6F)cc5c(=O)n(CC(CCCCCCCCCC)CCCCCCCCCCCC)c(=O)c43)c2c1=O,1.04,9.19,49.64,4.75,4.74439264,0.1180496842105252,4.38,4.75,5:1,,,,ITO/PEDOT:PSS/active layer/LiF/Al,conventional,LiF,LiF,PEDOT:PSS,PEDOT:PSS,,,,,-5.29,-3.72,,-6.1,-3.45,
106219,10.1002/solr.202000436,10.1002/solr.202000436,PTB7-Th,PBTI2(30HD)-FT,PTB7-Th,PBTI2(30HD)-FT,CCCCC(CC)COC(=O)c1sc2csc(-c3cc4c(-c5ccc(CC(CC)CCCC)s5)c5sccc5c(-c5ccc(CC(CC)CCCC)s5)c4s3)c2c1F,CCCCCCCCCCCCC(CCCCCCCCCC)Cn1c(=O)c2ccsc2c2sc3c(sc4c5sc(-c6sc(-c7cc8c(=O)n(CC(CCCCCC)CCCCCCCC)c(=O)c9c(sc%10c9sc9c%11sc(-c%12scc(F)c%12F)cc%11c(=O)n(CC(CCCCCC)CCCCCCCC)c(=O)c9%10)c8s7)c(F)c6F)cc5c(=O)n(CC(CCCCCCCCCC)CCCCCCCCCCCC)c(=O)c43)c2c1=O,1.01,6.43,47.26,3.07,3.06920618,0.0258573289902189,2.88,3.07,10:1,,,,ITO/PEDOT:PSS/active layer/LiF/Al,conventional,LiF,LiF,PEDOT:PSS,PEDOT:PSS,,,,,-5.29,-3.72,,-6.1,-3.45,
106220,10.1002/solr.202100513,10.1002/solr.202100513,PM6,IT-4F,PM6,,COC(=O)C(C)(C)c1cc(C)cc(-c2sc3c4sc5cc(/C=C6/C(=O)c7cc(F)cc(c7)C(=O)/C6=C\c6cc(C(C)(C)C(=O)OC)c(-c7cc(C)cc(C(C)(C)C(=O)OC)c7)s6)sc5c4c(C(C)(C)C(=O)OC)ccc2-3)c1,CCCCCCc1ccc(C2(c3ccc(CCCCCC)cc3)c3cc4c(cc3-c3sc5cc(/C=C6\C(=O)c7cc(F)c(F)cc7C6=C(C#N)C#N)sc5c32)C(c2ccc(CCCCCC)cc2)(c2ccc(CCCCCC)cc2)c2c-4sc3cc(/C=C4\C(=O)c5cc(F)c(F)cc5C4=C(C#N)C#N)sc23)cc1,0.77,21.19,74.46,12.12,12.14911698,0.2402391089109017,11.92,12.12,1:1.5,DIO,DIO,,inverted,inverted,ZnO,ZnO,MoO3,MoO3,,o-xylene,o-xylene,,-5.56,-3.65,,,,
106221,10.1002/solr.202100513,10.1002/solr.202100513,PBTPBD-25,,PBTPBD-25,,CCCCCCCCN1C(=O)c2c(-c3cc(CCCCCC)c(-c4cc5c(-c6cc(F)c(CC(CC)CCCC)s6)c6sccc6c(-c6cc(F)c(CC(CC)CCCC)s6)c5s4)s3)sc(-c3cc(CCCCCC)c(-c4cc5c(-c6cc(F)c(CC(CC)CCCC)s6)c6sc(-c7ccc(-c8sc(-c9cccs9)c9c8C(=O)c8c(CC(CC)CCCC)sc(CC(CC)CCCC)c8C9=O)s7)cc6c(-c6cc(F)c(CC(CC)CCCC)s6)c5s4)s3)c2C1=O,,0.82,21.63,75.01,13.3,13.30422366,0.031756842105257,12.92,13.3,1:1.5,DIO,DIO,,inverted,inverted,ZnO,ZnO,MoO3,MoO3,,o-xylene,o-xylene,,-5.52,-3.68,,,,
106222,10.1002/solr.202100513,10.1002/solr.202100513,PBTPBD-50,,PBTPBD-25,,CCCCCCCCN1C(=O)c2c(-c3cc(CCCCCC)c(-c4cc5c(-c6cc(F)c(CC(CC)CCCC)s6)c6sccc6c(-c6cc(F)c(CC(CC)CCCC)s6)c5s4)s3)sc(-c3cc(CCCCCC)c(-c4cc5c(-c6cc(F)c(CC(CC)CCCC)s6)c6sc(-c7ccc(-c8sc(-c9cccs9)c9c8C(=O)c8c(CC(CC)CCCC)sc(CC(CC)CCCC)c8C9=O)s7)cc6c(-c6cc(F)c(CC(CC)CCCC)s6)c5s4)s3)c2C1=O,,0.82,21.99,75.67,13.64,13.644663059999996,0.0341866568914723,13.25,13.64,1:1.5,DIO,DIO,,inverted,inverted,ZnO,ZnO,MoO3,MoO3,,o-xylene,o-xylene,,-5.56,-3.69,,,,
106223,10.1002/solr.202100513,10.1002/solr.202100513,PBTPBD-75,,PBTPBD-25,,CCCCCCCCN1C(=O)c2c(-c3cc(CCCCCC)c(-c4cc5c(-c6cc(F)c(CC(CC)CCCC)s6)c6sccc6c(-c6cc(F)c(CC(CC)CCCC)s6)c5s4)s3)sc(-c3cc(CCCCCC)c(-c4cc5c(-c6cc(F)c(CC(CC)CCCC)s6)c6sc(-c7ccc(-c8sc(-c9cccs9)c9c8C(=O)c8c(CC(CC)CCCC)sc(CC(CC)CCCC)c8C9=O)s7)cc6c(-c6cc(F)c(CC(CC)CCCC)s6)c5s4)s3)c2C1=O,,0.86,18.89,73.63,11.93,11.96148802,0.2639398155909421,11.77,11.93,1:1.5,DIO,DIO,,inverted,inverted,ZnO,ZnO,MoO3,MoO3,,o-xylene,o-xylene,,-5.59,-3.71,,,,
106224,10.1002/solr.202100513,10.1002/solr.202100513,PBTPBD-100,,PBTPBD-100,,CCCCCCCCN1C(=O)c2c(-c3cc(CCCCCC)cs3)sc(-c3cc(CCCCCC)c(-c4cc5c(-c6cc(F)c(CC(CC)CCCC)s6)c6sccc6c(-c6cc(F)c(CC(CC)CCCC)s6)c5s4)s3)c2C1=O,,0.89,12.44,71.13,7.88,7.875229079999999,0.0605446700507658,7.28,7.88,1:1.5,DIO,DIO,,inverted,inverted,ZnO,ZnO,MoO3,MoO3,,o-xylene,o-xylene,,-5.61,-3.74,,,,
106225,10.1016/j.apsusc.2014.03.041,10.1016/j.apsusc.2014.03.041,PBDTTT-C,PC71BM,PBDTTT-C,PC71BM,CCCCC(CC)COc1c2cc(-c3scc4sc(C(=O)C(CC)CCCC)cc34)sc2c(OCC(CC)CCCC)c2ccsc12,COC(=O)CCCC1(c2ccccc2)C23c4c5ccc6c7cc8c9c%10c(cc%11cc%12c%13c%14c(cc%15c%16ccc-5c2c%16c2c5c%16c%17c(c(c46)c7c9c%17c4c%10c%11c%13c4c%16c%14c%152)C513)C%12)C8,0.75,8.84,44.5,2.95,2.95035,0.0118644067796484,2.89,2.95,1:1.5,,,,ITO/PEDOT:PSS/PBDTTT-C:PC71BM/LiF/Al,conventional,LiF,LiF,PEDOT:PSS,PEDOT:PSS,,chlorobenzene,chlorobenzene,,-5.12,-3.35,,-5.9,-3.9,
106226,10.1016/j.apsusc.2014.03.041,10.1016/j.apsusc.2014.03.041,PBDTTT-C,PC71BM,PBDTTT-C,PC71BM,CCCCC(CC)COc1c2cc(-c3scc4sc(C(=O)C(CC)CCCC)cc34)sc2c(OCC(CC)CCCC)c2ccsc12,COC(=O)CCCC1(c2ccccc2)C23c4c5ccc6c7cc8c9c%10c(cc%11cc%12c%13c%14c(cc%15c%16ccc-5c2c%16c2c5c%16c%17c(c(c46)c7c9c%17c4c%10c%11c%13c4c%16c%14c%152)C513)C%12)C8,0.7,12.11,63.1,5.35,5.348986999999999,0.0189345794392593,5.28,5.35,1:1.5,DIO,DIO,,ITO/PEDOT:PSS/PBDTTT-C:PC71BM/LiF/Al,conventional,LiF,LiF,PEDOT:PSS,PEDOT:PSS,,chlorobenzene,chlorobenzene,,-5.12,-3.35,,-5.9,-3.9,
106227,10.1016/j.dyepig.2013.08.017,10.1016/j.dyepig.2013.08.017,P3HT,P1,P3HT,P1,CCCCCCc1ccsc1,CCCCCCCCc1cc(-c2c(-c3cccs3)sc3c(-c4cc(CCCCCCCC)c(CCCCCCCC)s4)c(-c4ccc(-c5cccc6nsnc56)s4)sc23)sc1CCCCCCCC,0.79,0.51,40.0,0.16,0.16116,0.7249999999999965,,,1:1,,,,ITO/ZnO/active layer/MoO3/Ag,inverted,ZnO,ZnO,MoO3,MoO3,,o-dichlorobenzene,o-DCB,100.0,-5.01,-3.12,,-5.34,-3.53,
106228,10.1016/j.dyepig.2013.08.017,10.1016/j.dyepig.2013.08.017,P3HT,P2,P3HT,P2,CCCCCCc1ccsc1,,0.92,1.23,33.0,0.37,0.373428,0.9264864864864828,,,1:1,,,,ITO/ZnO/active layer/MoO3/Ag,inverted,ZnO,ZnO,MoO3,MoO3,,o-dichlorobenzene,o-DCB,100.0,-5.01,-3.12,,-5.34,-3.58,
106229,10.1016/j.dyepig.2013.08.017,10.1016/j.dyepig.2013.08.017,P3HT,P3,P3HT,P3,CCCCCCc1ccsc1,CCCCCCc1csc(-c2ccc(-c3cc(CCCCCC)c(/C=C/c4csc(-c5cc6c(OCC(CC)CCCC)c7sc(-c8ccc(C9=C%10C(=O)N(CC(CC)CCCC)C(c%11ccc(-c%12cc%13c(OCC(CC)CCCC)c%14sccc%14c(OCC(CC)CCCC)c%13s%12)s%11)=C%10C(=O)N9CC(CC)CCCC)s8)cc7c(OCC(CC)CCCC)c6s5)c4)s3)c3nsnc23)c1,0.9,0.71,39.0,0.25,0.24921,0.3160000000000051,,,1:1,,,,ITO/ZnO/active layer/MoO3/Ag,inverted,ZnO,ZnO,MoO3,MoO3,,o-dichlorobenzene,o-DCB,100.0,-5.01,-3.12,,-5.31,-3.6,
106230,10.1016/j.dyepig.2013.08.017,10.1016/j.dyepig.2013.08.017,P3HT,P4,P3HT,P4,CCCCCCc1ccsc1,,0.92,2.97,40.0,1.1,1.0929600000000002,0.639999999999994,,,1:1,,,,ITO/ZnO/active layer/MoO3/Ag,inverted,ZnO,ZnO,MoO3,MoO3,,o-dichlorobenzene,o-DCB,100.0,-5.01,-3.12,,-5.35,-3.6,
106231,10.1016/j.dyepig.2014.03.002,10.1016/j.dyepig.2014.03.002,PNDFT-ID,PC61BM,PNDFT-ID,PC61BM,CCCCCCCCCCc1cc(-c2cc3cc(-c4ccc5c(c4)N(CC(CC)CCCC)C(=O)/C5=C4/C(=O)N(CC(CC)CCCC)c5ccccc54)oc3c3c(-c4cc(CCCCCCCCCC)c(CCCCCCCCCC)s4)cc4ccoc4c23)sc1CCCCCCCCCC,COC(=O)CCCC1(c2ccccc2)C23c4c5c6c7c8c9c(c%10c%11c2c2c%12c4c4c%13c5c5c7c7c8c8c%14c9c%10c9c%10c%11c2c2c%11c%12c4c4c%12c%13c5c5c7c7c8c8c%14c9c9c%10c2c2c%11c4c4c%12c5c7c5c8c9c2c45)C613,0.91,2.88,40.8,1.07,1.0692864,0.0666915887850553,,,1:2,,,,ITO/PEDOT:PSS/polymer:PCBM/LiF/Al,conventional,LiF,LiF,PEDOT:PSS,PEDOT:PSS,80.0,CF,chloroform,,-5.87,-2.78,,-6.1,-3.7,
106232,10.1016/j.dyepig.2014.03.002,10.1016/j.dyepig.2014.03.002,PNDFT-ID,PC61BM,PNDFT-ID,PC61BM,CCCCCCCCCCc1cc(-c2cc3cc(-c4ccc5c(c4)N(CC(CC)CCCC)C(=O)/C5=C4/C(=O)N(CC(CC)CCCC)c5ccccc54)oc3c3c(-c4cc(CCCCCCCCCC)c(CCCCCCCCCC)s4)cc4ccoc4c23)sc1CCCCCCCCCC,COC(=O)CCCC1(c2ccccc2)C23c4c5c6c7c8c9c(c%10c%11c2c2c%12c4c4c%13c5c5c7c7c8c8c%14c9c%10c9c%10c%11c2c2c%11c%12c4c4c%12c%13c5c5c7c7c8c8c%14c9c9c%10c2c2c%11c4c4c%12c5c7c5c8c9c2c45)C613,0.87,5.32,53.9,2.48,2.4947076,0.5930483870967715,,,1:2,2%DIO,DIO,2%,ITO/PEDOT:PSS/polymer:PCBM/LiF/Al,conventional,LiF,LiF,PEDOT:PSS,PEDOT:PSS,80.0,CF,chloroform,,-5.87,-2.78,,-6.1,-3.7,
106233,10.1016/j.dyepig.2014.03.002,10.1016/j.dyepig.2014.03.002,PNDFT-ID,PC71BM,PNDFT-ID,PC71BM,CCCCCCCCCCc1cc(-c2cc3cc(-c4ccc5c(c4)N(CC(CC)CCCC)C(=O)/C5=C4/C(=O)N(CC(CC)CCCC)c5ccccc54)oc3c3c(-c4cc(CCCCCCCCCC)c(CCCCCCCCCC)s4)cc4ccoc4c23)sc1CCCCCCCCCC,COC(=O)CCCC1(c2ccccc2)C23c4c5ccc6c7cc8c9c%10c(cc%11cc%12c%13c%14c(cc%15c%16ccc-5c2c%16c2c5c%16c%17c(c(c46)c7c9c%17c4c%10c%11c%13c4c%16c%14c%152)C513)C%12)C8,0.86,1.09,54.7,0.51,0.5127578,0.5407450980392221,,,1:2,,,,ITO/PEDOT:PSS/polymer:PCBM/LiF/Al,conventional,LiF,LiF,PEDOT:PSS,PEDOT:PSS,80.0,CF,chloroform,,-5.87,-2.78,,-5.9,-3.9,
106234,10.1016/j.dyepig.2014.03.002,10.1016/j.dyepig.2014.03.002,PNDFT-ID,PC71BM,PNDFT-ID,PC71BM,CCCCCCCCCCc1cc(-c2cc3cc(-c4ccc5c(c4)N(CC(CC)CCCC)C(=O)/C5=C4/C(=O)N(CC(CC)CCCC)c5ccccc54)oc3c3c(-c4cc(CCCCCCCCCC)c(CCCCCCCCCC)s4)cc4ccoc4c23)sc1CCCCCCCCCC,COC(=O)CCCC1(c2ccccc2)C23c4c5ccc6c7cc8c9c%10c(cc%11cc%12c%13c%14c(cc%15c%16ccc-5c2c%16c2c5c%16c%17c(c(c46)c7c9c%17c4c%10c%11c%13c4c%16c%14c%152)C513)C%12)C8,0.78,5.72,46.8,2.08,2.0880288,0.3859999999999974,,,1:2,2%DIO,DIO,2%,ITO/PEDOT:PSS/polymer:PCBM/LiF/Al,conventional,LiF,LiF,PEDOT:PSS,PEDOT:PSS,80.0,CF,chloroform,,-5.87,-2.78,,-5.9,-3.9,
106235,10.1016/j.dyepig.2014.03.002,10.1016/j.dyepig.2014.03.002,PNDFT-DPP,PC61BM,PNDFT-DPP,PC61BM,CCCCCCCCCCc1cc(-c2cc3cc(-c4ccc(C5=C6C(=O)N(CC(CC)CCCC)C(c7cccs7)=C6C(=O)N5CC(CC)CCCC)s4)oc3c3c(-c4cc(CCCCCCCCCC)c(CCCCCCCCCC)s4)cc4ccoc4c23)sc1CCCCCCCCCC,COC(=O)CCCC1(c2ccccc2)C23c4c5c6c7c8c9c(c%10c%11c2c2c%12c4c4c%13c5c5c7c7c8c8c%14c9c%10c9c%10c%11c2c2c%11c%12c4c4c%12c%13c5c5c7c7c8c8c%14c9c9c%10c2c2c%11c4c4c%12c5c7c5c8c9c2c45)C613,0.75,1.41,54.4,0.58,0.5752799999999999,0.8137931034482858,,,1:2,,,,ITO/PEDOT:PSS/polymer:PCBM/LiF/Al,conventional,LiF,LiF,PEDOT:PSS,PEDOT:PSS,80.0,CF,chloroform,,-5.63,-3.66,,-6.1,-3.7,
106236,10.1016/j.dyepig.2014.03.002,10.1016/j.dyepig.2014.03.002,PNDFT-DPP,PC61BM,PNDFT-DPP,PC61BM,CCCCCCCCCCc1cc(-c2cc3cc(-c4ccc(C5=C6C(=O)N(CC(CC)CCCC)C(c7cccs7)=C6C(=O)N5CC(CC)CCCC)s4)oc3c3c(-c4cc(CCCCCCCCCC)c(CCCCCCCCCC)s4)cc4ccoc4c23)sc1CCCCCCCCCC,COC(=O)CCCC1(c2ccccc2)C23c4c5c6c7c8c9c(c%10c%11c2c2c%12c4c4c%13c5c5c7c7c8c8c%14c9c%10c9c%10c%11c2c2c%11c%12c4c4c%12c%13c5c5c7c7c8c8c%14c9c9c%10c2c2c%11c4c4c%12c5c7c5c8c9c2c45)C613,0.71,4.96,58.3,2.05,2.0530928,0.1508682926829326,,,1:2,3%DIO,DIO,3%,ITO/PEDOT:PSS/polymer:PCBM/LiF/Al,conventional,LiF,LiF,PEDOT:PSS,PEDOT:PSS,80.0,CF,chloroform,,-5.63,-3.66,,-6.1,-3.7,
106237,10.1016/j.dyepig.2014.03.002,10.1016/j.dyepig.2014.03.002,PNDFT-DPP,PC71BM,PNDFT-DPP,PC71BM,CCCCCCCCCCc1cc(-c2cc3cc(-c4ccc(C5=C6C(=O)N(CC(CC)CCCC)C(c7cccs7)=C6C(=O)N5CC(CC)CCCC)s4)oc3c3c(-c4cc(CCCCCCCCCC)c(CCCCCCCCCC)s4)cc4ccoc4c23)sc1CCCCCCCCCC,COC(=O)CCCC1(c2ccccc2)C23c4c5ccc6c7cc8c9c%10c(cc%11cc%12c%13c%14c(cc%15c%16ccc-5c2c%16c2c5c%16c%17c(c(c46)c7c9c%17c4c%10c%11c%13c4c%16c%14c%152)C513)C%12)C8,0.74,1.22,64.3,0.58,0.5805003999999999,0.086275862068958,,,1:2,,,,ITO/PEDOT:PSS/polymer:PCBM/LiF/Al,conventional,LiF,LiF,PEDOT:PSS,PEDOT:PSS,80.0,CF,chloroform,,-5.63,-3.66,,-5.9,-3.9,
106238,10.1016/j.dyepig.2014.03.002,10.1016/j.dyepig.2014.03.002,PNDFT-DPP,PC71BM,PNDFT-DPP,PC71BM,CCCCCCCCCCc1cc(-c2cc3cc(-c4ccc(C5=C6C(=O)N(CC(CC)CCCC)C(c7cccs7)=C6C(=O)N5CC(CC)CCCC)s4)oc3c3c(-c4cc(CCCCCCCCCC)c(CCCCCCCCCC)s4)cc4ccoc4c23)sc1CCCCCCCCCC,COC(=O)CCCC1(c2ccccc2)C23c4c5ccc6c7cc8c9c%10c(cc%11cc%12c%13c%14c(cc%15c%16ccc-5c2c%16c2c5c%16c%17c(c(c46)c7c9c%17c4c%10c%11c%13c4c%16c%14c%152)C513)C%12)C8,0.71,5.1,60.7,2.19,2.197947,0.3628767123287536,,,1:2,3%DIO,DIO,3%,ITO/PEDOT:PSS/polymer:PCBM/LiF/Al,conventional,LiF,LiF,PEDOT:PSS,PEDOT:PSS,80.0,CF,chloroform,,-5.63,-3.66,,-5.9,-3.9,
106239,10.1016/j.dyepig.2014.04.041,10.1016/j.dyepig.2014.04.041,P1,PC61BM,P1,PC61BM,CCCCCCCCc1cc(-c2c(-c3cccs3)sc3c(-c4cc(CCCCCCCC)c(CCCCCCCC)s4)c(-c4ccc(-c5cccc6nsnc56)s4)sc23)sc1CCCCCCCC,COC(=O)CCCC1(c2ccccc2)C23c4c5c6c7c8c9c(c%10c%11c2c2c%12c4c4c%13c5c5c7c7c8c8c%14c9c%10c9c%10c%11c2c2c%11c%12c4c4c%12c%13c5c5c7c7c8c8c%14c9c9c%10c2c2c%11c4c4c%12c5c7c5c8c9c2c45)C613,0.65,2.15,49.0,0.68,0.6847749999999999,0.7022058823529209,,,1:1,,,,ITO/PEDOT:PSS/active layer/LiF/Al,conventional,LiF,LiF,PEDOT:PSS,PEDOT:PSS,,chlorobenzene,chlorobenzene,,-5.34,-3.53,,-6.1,-3.7,
106240,10.1016/j.dyepig.2014.04.041,10.1016/j.dyepig.2014.04.041,P1,PC61BM,P1,PC61BM,CCCCCCCCc1cc(-c2c(-c3cccs3)sc3c(-c4cc(CCCCCCCC)c(CCCCCCCC)s4)c(-c4ccc(-c5cccc6nsnc56)s4)sc23)sc1CCCCCCCC,COC(=O)CCCC1(c2ccccc2)C23c4c5c6c7c8c9c(c%10c%11c2c2c%12c4c4c%13c5c5c7c7c8c8c%14c9c%10c9c%10c%11c2c2c%11c%12c4c4c%12c%13c5c5c7c7c8c8c%14c9c9c%10c2c2c%11c4c4c%12c5c7c5c8c9c2c45)C613,0.66,3.11,38.0,0.79,0.779988,1.2673417721519014,,,1:1,,,,ITO/PEDOT:PSS/active layer/LiF/Al,conventional,LiF,LiF,PEDOT:PSS,PEDOT:PSS,,chlorobenzene,chlorobenzene,110.0,-5.34,-3.53,,-6.1,-3.7,
106241,10.1016/j.dyepig.2014.04.041,10.1016/j.dyepig.2014.04.041,P1,PC71BM,P1,PC71BM,CCCCCCCCc1cc(-c2c(-c3cccs3)sc3c(-c4cc(CCCCCCCC)c(CCCCCCCC)s4)c(-c4ccc(-c5cccc6nsnc56)s4)sc23)sc1CCCCCCCC,COC(=O)CCCC1(c2ccccc2)C23c4c5ccc6c7cc8c9c%10c(cc%11cc%12c%13c%14c(cc%15c%16ccc-5c2c%16c2c5c%16c%17c(c(c46)c7c9c%17c4c%10c%11c%13c4c%16c%14c%152)C513)C%12)C8,0.68,1.9,38.0,0.49,0.49096,0.1959183673469534,,,1:1,,,,ITO/PEDOT:PSS/active layer/LiF/Al,conventional,LiF,LiF,PEDOT:PSS,PEDOT:PSS,,chlorobenzene,chlorobenzene,110.0,-5.34,-3.53,,-5.9,-3.9,
106242,10.1016/j.dyepig.2014.04.041,10.1016/j.dyepig.2014.04.041,P2,PC61BM,P2,PC61BM,,COC(=O)CCCC1(c2ccccc2)C23c4c5c6c7c8c9c(c%10c%11c2c2c%12c4c4c%13c5c5c7c7c8c8c%14c9c%10c9c%10c%11c2c2c%11c%12c4c4c%12c%13c5c5c7c7c8c8c%14c9c9c%10c2c2c%11c4c4c%12c5c7c5c8c9c2c45)C613,0.64,5.39,49.0,1.69,1.6903039999999998,0.017988165680465,,,1:3,,,,ITO/PEDOT:PSS/active layer/LiF/Al,conventional,LiF,LiF,PEDOT:PSS,PEDOT:PSS,,chlorobenzene,chlorobenzene,,-5.34,-3.58,,-6.1,-3.7,
106243,10.1016/j.dyepig.2014.04.041,10.1016/j.dyepig.2014.04.041,P2,PC61BM,P2,PC61BM,,COC(=O)CCCC1(c2ccccc2)C23c4c5c6c7c8c9c(c%10c%11c2c2c%12c4c4c%13c5c5c7c7c8c8c%14c9c%10c9c%10c%11c2c2c%11c%12c4c4c%12c%13c5c5c7c7c8c8c%14c9c9c%10c2c2c%11c4c4c%12c5c7c5c8c9c2c45)C613,0.64,6.05,49.0,1.84,1.89728,3.1130434782608694,,,1:3,,,,ITO/PEDOT:PSS/active layer/LiF/Al,conventional,LiF,LiF,PEDOT:PSS,PEDOT:PSS,,chlorobenzene,chlorobenzene,110.0,-5.34,-3.58,,-6.1,-3.7,
106244,10.1016/j.dyepig.2014.04.041,10.1016/j.dyepig.2014.04.041,P2,PC71BM,P2,PC71BM,,COC(=O)CCCC1(c2ccccc2)C23c4c5ccc6c7cc8c9c%10c(cc%11cc%12c%13c%14c(cc%15c%16ccc-5c2c%16c2c5c%16c%17c(c(c46)c7c9c%17c4c%10c%11c%13c4c%16c%14c%152)C513)C%12)C8,0.69,8.53,36.0,2.12,2.1188519999999995,0.0541509433962543,,,1:3,,,,ITO/PEDOT:PSS/active layer/LiF/Al,conventional,LiF,LiF,PEDOT:PSS,PEDOT:PSS,,chlorobenzene,chlorobenzene,110.0,-5.34,-3.58,,-5.9,-3.9,
106245,10.1016/j.dyepig.2014.06.015,10.1016/j.dyepig.2014.06.015,P1,PC61BM,P1,PC61BM,CCCCCCCCc1cc(-c2c(-c3cccs3)sc3c(-c4cc(CCCCCCCC)c(CCCCCCCC)s4)c(-c4ccc(-c5cccc6nsnc56)s4)sc23)sc1CCCCCCCC,COC(=O)CCCC1(c2ccccc2)C23c4c5c6c7c8c9c(c%10c%11c2c2c%12c4c4c%13c5c5c7c7c8c8c%14c9c%10c9c%10c%11c2c2c%11c%12c4c4c%12c%13c5c5c7c7c8c8c%14c9c9c%10c2c2c%11c4c4c%12c5c7c5c8c9c2c45)C613,0.86,2.61,26.0,0.59,0.5835959999999999,1.0854237288135722,,,1:1,,,,ITO/PEDOT:PSS/active layer/LiF/Al,conventional,LiF,LiF,PEDOT:PSS,PEDOT:PSS,100.0,chlorobenzene,chlorobenzene,,-5.34,-3.53,,-6.1,-3.7,
106246,10.1016/j.dyepig.2014.06.015,10.1016/j.dyepig.2014.06.015,P1,PC61BM,P1,PC61BM,CCCCCCCCc1cc(-c2c(-c3cccs3)sc3c(-c4cc(CCCCCCCC)c(CCCCCCCC)s4)c(-c4ccc(-c5cccc6nsnc56)s4)sc23)sc1CCCCCCCC,COC(=O)CCCC1(c2ccccc2)C23c4c5c6c7c8c9c(c%10c%11c2c2c%12c4c4c%13c5c5c7c7c8c8c%14c9c%10c9c%10c%11c2c2c%11c%12c4c4c%12c%13c5c5c7c7c8c8c%14c9c9c%10c2c2c%11c4c4c%12c5c7c5c8c9c2c45)C613,0.82,3.82,35.0,1.09,1.09634,0.5816513761467696,,,1:2,,,,ITO/PEDOT:PSS/active layer/LiF/Al,conventional,LiF,LiF,PEDOT:PSS,PEDOT:PSS,100.0,chlorobenzene,chlorobenzene,,-5.34,-3.53,,-6.1,-3.7,
