Repository: JiYiqaq/PCE-KA-GNN

# Data directory

- `raw/Active_Database.csv` is the immutable source dataset bundled under CC BY 4.0. Do not overwrite it with processed data.
- `processed/` is created and populated by the training pipeline. Generated `.pt` and `.pth` caches are intentionally ignored by Git because they can exceed GitHub's normal single-file limit.

See `../DATA_LICENSE.md` for provenance, license and checksum information.

File: data/raw/Active_Database.csv (part 393 of 471)
id,doi,doi_norm,donor,acceptor,donor_canonical,acceptor_canonical,donor_smiles,acceptor_smiles,voc,jsc,ff,pce,pce_recomputed,pce_relative_error_percent,pce_avg,pce_best,d_a_ratio,additive,additive_canonical,additive_ratio,device_structure,device_type,etl,etl_canonical,htl,htl_canonical,active_layer_thickness,solvent,solvent_canonical,annealing_temp,homo_d,lumo_d,eg_d,homo_a,lumo_a,eg_a
106247,10.1016/j.dyepig.2014.06.015,10.1016/j.dyepig.2014.06.015,P1,PC61BM,P1,PC61BM,CCCCCCCCc1cc(-c2c(-c3cccs3)sc3c(-c4cc(CCCCCCCC)c(CCCCCCCC)s4)c(-c4ccc(-c5cccc6nsnc56)s4)sc23)sc1CCCCCCCC,COC(=O)CCCC1(c2ccccc2)C23c4c5c6c7c8c9c(c%10c%11c2c2c%12c4c4c%13c5c5c7c7c8c8c%14c9c%10c9c%10c%11c2c2c%11c%12c4c4c%12c%13c5c5c7c7c8c8c%14c9c9c%10c2c2c%11c4c4c%12c5c7c5c8c9c2c45)C613,0.9,4.18,41.0,1.55,1.54242,0.4890322580645253,,,1:3,,,,ITO/PEDOT:PSS/active layer/LiF/Al,conventional,LiF,LiF,PEDOT:PSS,PEDOT:PSS,100.0,chlorobenzene,chlorobenzene,,-5.34,-3.53,,-6.1,-3.7,
106248,10.1016/j.dyepig.2014.06.015,10.1016/j.dyepig.2014.06.015,P1,PC61BM,P1,PC61BM,CCCCCCCCc1cc(-c2c(-c3cccs3)sc3c(-c4cc(CCCCCCCC)c(CCCCCCCC)s4)c(-c4ccc(-c5cccc6nsnc56)s4)sc23)sc1CCCCCCCC,COC(=O)CCCC1(c2ccccc2)C23c4c5c6c7c8c9c(c%10c%11c2c2c%12c4c4c%13c5c5c7c7c8c8c%14c9c%10c9c%10c%11c2c2c%11c%12c4c4c%12c%13c5c5c7c7c8c8c%14c9c9c%10c2c2c%11c4c4c%12c5c7c5c8c9c2c45)C613,0.82,4.24,40.0,1.4,1.39072,0.6628571428571397,,,1:4,,,,ITO/PEDOT:PSS/active layer/LiF/Al,conventional,LiF,LiF,PEDOT:PSS,PEDOT:PSS,100.0,chlorobenzene,chlorobenzene,,-5.34,-3.53,,-6.1,-3.7,
106249,10.1016/j.dyepig.2014.06.015,10.1016/j.dyepig.2014.06.015,P2,PC61BM,P2,PC61BM,,COC(=O)CCCC1(c2ccccc2)C23c4c5c6c7c8c9c(c%10c%11c2c2c%12c4c4c%13c5c5c7c7c8c8c%14c9c%10c9c%10c%11c2c2c%11c%12c4c4c%12c%13c5c5c7c7c8c8c%14c9c9c%10c2c2c%11c4c4c%12c5c7c5c8c9c2c45)C613,0.66,7.61,52.0,2.59,2.611752,0.8398455598455682,,,1:1,,,,ITO/PEDOT:PSS/active layer/LiF/Al,conventional,LiF,LiF,PEDOT:PSS,PEDOT:PSS,100.0,chlorobenzene,chlorobenzene,110.0,-5.34,-3.58,,-6.1,-3.7,
106250,10.1016/j.dyepig.2014.06.015,10.1016/j.dyepig.2014.06.015,P2,PC61BM,P2,PC61BM,,COC(=O)CCCC1(c2ccccc2)C23c4c5c6c7c8c9c(c%10c%11c2c2c%12c4c4c%13c5c5c7c7c8c8c%14c9c%10c9c%10c%11c2c2c%11c%12c4c4c%12c%13c5c5c7c7c8c8c%14c9c9c%10c2c2c%11c4c4c%12c5c7c5c8c9c2c45)C613,0.58,7.0,41.0,1.65,1.6646,0.8848484848484816,,,1:2,,,,ITO/PEDOT:PSS/active layer/LiF/Al,conventional,LiF,LiF,PEDOT:PSS,PEDOT:PSS,100.0,chlorobenzene,chlorobenzene,110.0,-5.34,-3.58,,-6.1,-3.7,
106251,10.1016/j.dyepig.2014.06.015,10.1016/j.dyepig.2014.06.015,P2,PC61BM,P2,PC61BM,,COC(=O)CCCC1(c2ccccc2)C23c4c5c6c7c8c9c(c%10c%11c2c2c%12c4c4c%13c5c5c7c7c8c8c%14c9c%10c9c%10c%11c2c2c%11c%12c4c4c%12c%13c5c5c7c7c8c8c%14c9c9c%10c2c2c%11c4c4c%12c5c7c5c8c9c2c45)C613,0.56,12.66,49.0,3.34,3.4739040000000005,4.009101796407206,,,1:3,,,,ITO/PEDOT:PSS/active layer/LiF/Al,conventional,LiF,LiF,PEDOT:PSS,PEDOT:PSS,100.0,chlorobenzene,chlorobenzene,110.0,-5.34,-3.58,,-6.1,-3.7,
106252,10.1016/j.dyepig.2014.06.015,10.1016/j.dyepig.2014.06.015,P2,PC61BM,P2,PC61BM,,COC(=O)CCCC1(c2ccccc2)C23c4c5c6c7c8c9c(c%10c%11c2c2c%12c4c4c%13c5c5c7c7c8c8c%14c9c%10c9c%10c%11c2c2c%11c%12c4c4c%12c%13c5c5c7c7c8c8c%14c9c9c%10c2c2c%11c4c4c%12c5c7c5c8c9c2c45)C613,0.56,10.89,41.0,2.51,2.500344,0.3847011952191102,,,1:4,,,,ITO/PEDOT:PSS/active layer/LiF/Al,conventional,LiF,LiF,PEDOT:PSS,PEDOT:PSS,100.0,chlorobenzene,chlorobenzene,110.0,-5.34,-3.58,,-6.1,-3.7,
106253,10.1016/j.dyepig.2014.06.031,10.1016/j.dyepig.2014.06.031,PDTPTDP,,PDTPTDP,,CCCCCCc1ccc(C2(c3ccc(CCCCCC)cc3)Oc3cc(-c4ccc(C5=C6C(=O)N(CC(CC)CCCC)C(c7cccs7)=C6C(=O)N5CC(CC)CCCC)s4)sc3-c3sccc32)cc1,,0.54,2.03,40.7,0.45,0.4461534,0.854799999999995,,,1:1,,,,ITO/PEDOT:PSS/active layer/Ca/Al,conventional,Ca,Ca,PEDOT:PSS,PEDOT:PSS,,,,,-5.03,-3.56,,,,
106254,10.1016/j.dyepig.2014.06.031,10.1016/j.dyepig.2014.06.031,PDTPTDP,,PDTPTDP,,CCCCCCc1ccc(C2(c3ccc(CCCCCC)cc3)Oc3cc(-c4ccc(C5=C6C(=O)N(CC(CC)CCCC)C(c7cccs7)=C6C(=O)N5CC(CC)CCCC)s4)sc3-c3sccc32)cc1,,0.54,2.24,43.2,0.52,0.5225472000000001,0.4898461538461697,,,1:1.5,,,,ITO/PEDOT:PSS/active layer/Ca/Al,conventional,Ca,Ca,PEDOT:PSS,PEDOT:PSS,,,,,-5.03,-3.56,,,,
106255,10.1016/j.dyepig.2014.06.031,10.1016/j.dyepig.2014.06.031,PDTPTDP,,PDTPTDP,,CCCCCCc1ccc(C2(c3ccc(CCCCCC)cc3)Oc3cc(-c4ccc(C5=C6C(=O)N(CC(CC)CCCC)C(c7cccs7)=C6C(=O)N5CC(CC)CCCC)s4)sc3-c3sccc32)cc1,,0.55,2.74,45.7,0.69,0.6886990000000002,0.1885507246376485,,,1:2,,,,ITO/PEDOT:PSS/active layer/Ca/Al,conventional,Ca,Ca,PEDOT:PSS,PEDOT:PSS,,,,,-5.03,-3.56,,,,
106256,10.1016/j.dyepig.2014.06.031,10.1016/j.dyepig.2014.06.031,PDTPTDP,,PDTPTDP,,CCCCCCc1ccc(C2(c3ccc(CCCCCC)cc3)Oc3cc(-c4ccc(C5=C6C(=O)N(CC(CC)CCCC)C(c7cccs7)=C6C(=O)N5CC(CC)CCCC)s4)sc3-c3sccc32)cc1,,0.57,4.56,43.5,1.14,1.130652,0.8199999999999923,,,1:3,,,,ITO/PEDOT:PSS/active layer/Ca/Al,conventional,Ca,Ca,PEDOT:PSS,PEDOT:PSS,,,,,-5.03,-3.56,,,,
106257,10.1016/j.dyepig.2014.06.031,10.1016/j.dyepig.2014.06.031,PDTPFDP,,PDTPFDP,,CCCCCCc1ccc(C2(c3ccc(CCCCCC)cc3)Oc3cc(-c4ccc(C5=C6C(=O)N(CC(CC)CCCC)C(c7ccco7)=C6C(=O)N5CC(CC)CCCC)o4)sc3-c3sccc32)cc1,,0.62,2.98,40.7,0.75,0.7519732,0.2630933333333344,,,1:1,,,,ITO/PEDOT:PSS/active layer/Ca/Al,conventional,Ca,Ca,PEDOT:PSS,PEDOT:PSS,,,,,-4.98,-3.53,,,,
106258,10.1016/j.dyepig.2014.06.031,10.1016/j.dyepig.2014.06.031,PDTPFDP,,PDTPFDP,,CCCCCCc1ccc(C2(c3ccc(CCCCCC)cc3)Oc3cc(-c4ccc(C5=C6C(=O)N(CC(CC)CCCC)C(c7ccco7)=C6C(=O)N5CC(CC)CCCC)o4)sc3-c3sccc32)cc1,,0.6,3.4,42.6,0.87,0.8690400000000001,0.1103448275861896,,,1:1.5,,,,ITO/PEDOT:PSS/active layer/Ca/Al,conventional,Ca,Ca,PEDOT:PSS,PEDOT:PSS,,,,,-4.98,-3.53,,,,
106259,10.1016/j.dyepig.2014.06.031,10.1016/j.dyepig.2014.06.031,PDTPFDP,,PDTPFDP,,CCCCCCc1ccc(C2(c3ccc(CCCCCC)cc3)Oc3cc(-c4ccc(C5=C6C(=O)N(CC(CC)CCCC)C(c7ccco7)=C6C(=O)N5CC(CC)CCCC)o4)sc3-c3sccc32)cc1,,0.57,3.4,42.4,0.83,0.8217119999999999,0.9985542168674788,,,1:2,,,,ITO/PEDOT:PSS/active layer/Ca/Al,conventional,Ca,Ca,PEDOT:PSS,PEDOT:PSS,,,,,-4.98,-3.53,,,,
106260,10.1016/j.dyepig.2014.06.031,10.1016/j.dyepig.2014.06.031,PDTPFDP,,PDTPFDP,,CCCCCCc1ccc(C2(c3ccc(CCCCCC)cc3)Oc3cc(-c4ccc(C5=C6C(=O)N(CC(CC)CCCC)C(c7ccco7)=C6C(=O)N5CC(CC)CCCC)o4)sc3-c3sccc32)cc1,,0.59,1.91,50.8,0.57,0.5724651999999999,0.4324912280701658,,,1:3,,,,ITO/PEDOT:PSS/active layer/Ca/Al,conventional,Ca,Ca,PEDOT:PSS,PEDOT:PSS,,,,,-4.98,-3.53,,,,
106261,10.1016/j.dyepig.2014.09.002,10.1016/j.dyepig.2014.09.002,PBT-TTQ-H,PC71BM,PBT-TTQ-H,PC71BM,CCCCCCCCCCCCc1csc(-c2cc(CCCCCCCCCCCC)c(-c3cc4sc(-c5ccc(-c6cc7sccc7s6)c6nc(-c7cccc(OCCCCCCCC)c7)c(-c7cccc(OCCCCCCCC)c7)nc56)cc4s3)s2)c1,COC(=O)CCCC1(c2ccccc2)C23c4c5ccc6c7cc8c9c%10c(cc%11cc%12c%13c%14c(cc%15c%16ccc-5c2c%16c2c5c%16c%17c(c(c46)c7c9c%17c4c%10c%11c%13c4c%16c%14c%152)C513)C%12)C8,0.68,6.13,39.3,1.65,1.6381812,0.7162909090909035,,,1:2,,,,ITO/PEDOT:PSS/active layer/Ca/Al,conventional,Ca,Ca,PEDOT:PSS,PEDOT:PSS,,ODCB,o-DCB,,-5.38,-3.36,,-5.9,-3.9,
106262,10.1016/j.dyepig.2014.09.002,10.1016/j.dyepig.2014.09.002,PBT-TTQ-H,PC71BM,PBT-TTQ-H,PC71BM,CCCCCCCCCCCCc1csc(-c2cc(CCCCCCCCCCCC)c(-c3cc4sc(-c5ccc(-c6cc7sccc7s6)c6nc(-c7cccc(OCCCCCCCC)c7)c(-c7cccc(OCCCCCCCC)c7)nc56)cc4s3)s2)c1,COC(=O)CCCC1(c2ccccc2)C23c4c5ccc6c7cc8c9c%10c(cc%11cc%12c%13c%14c(cc%15c%16ccc-5c2c%16c2c5c%16c%17c(c(c46)c7c9c%17c4c%10c%11c%13c4c%16c%14c%152)C513)C%12)C8,0.69,6.43,39.6,1.75,1.7569331999999998,0.3961828571428428,,,1:2,,,,ITO/PEDOT:PSS/active layer/Ca/Al,conventional,Ca,Ca,PEDOT:PSS,PEDOT:PSS,,ODCB,o-DCB,150.0,-5.38,-3.36,,-5.9,-3.9,
106263,10.1016/j.dyepig.2014.09.002,10.1016/j.dyepig.2014.09.002,PBT-TTQ-F,PC71BM,PBT-TTQ-F,PC71BM,CCCCCCCCCCCCc1csc(-c2cc(CCCCCCCCCCCC)c(-c3cc4sc(-c5c(F)c(F)c(-c6cc7sccc7s6)c6nc(-c7cccc(OCCCCCCCC)c7)c(-c7cccc(OCCCCCCCC)c7)nc56)cc4s3)s2)c1,COC(=O)CCCC1(c2ccccc2)C23c4c5ccc6c7cc8c9c%10c(cc%11cc%12c%13c%14c(cc%15c%16ccc-5c2c%16c2c5c%16c%17c(c(c46)c7c9c%17c4c%10c%11c%13c4c%16c%14c%152)C513)C%12)C8,0.61,8.07,48.1,2.4,2.3678187,1.340887499999999,,,1:2,,,,ITO/PEDOT:PSS/active layer/Ca/Al,conventional,Ca,Ca,PEDOT:PSS,PEDOT:PSS,,ODCB,o-DCB,,-5.45,-3.45,,-5.9,-3.9,
106264,10.1016/j.dyepig.2014.09.002,10.1016/j.dyepig.2014.09.002,PBT-TTQ-F,PC71BM,PBT-TTQ-F,PC71BM,CCCCCCCCCCCCc1csc(-c2cc(CCCCCCCCCCCC)c(-c3cc4sc(-c5c(F)c(F)c(-c6cc7sccc7s6)c6nc(-c7cccc(OCCCCCCCC)c7)c(-c7cccc(OCCCCCCCC)c7)nc56)cc4s3)s2)c1,COC(=O)CCCC1(c2ccccc2)C23c4c5ccc6c7cc8c9c%10c(cc%11cc%12c%13c%14c(cc%15c%16ccc-5c2c%16c2c5c%16c%17c(c(c46)c7c9c%17c4c%10c%11c%13c4c%16c%14c%152)C513)C%12)C8,0.66,9.48,48.6,3.05,3.0408048,0.3014819672131061,,,1:2,,,,ITO/PEDOT:PSS/active layer/Ca/Al,conventional,Ca,Ca,PEDOT:PSS,PEDOT:PSS,,ODCB,o-DCB,150.0,-5.45,-3.45,,-5.9,-3.9,
106265,10.1016/j.dyepig.2014.12.010,10.1016/j.dyepig.2014.12.010,P1,PC71BM,P1,PC71BM,CCCCCCCCc1cc(-c2c(-c3cccs3)sc3c(-c4cc(CCCCCCCC)c(CCCCCCCC)s4)c(-c4ccc(-c5cccc6nsnc56)s4)sc23)sc1CCCCCCCC,COC(=O)CCCC1(c2ccccc2)C23c4c5ccc6c7cc8c9c%10c(cc%11cc%12c%13c%14c(cc%15c%16ccc-5c2c%16c2c5c%16c%17c(c(c46)c7c9c%17c4c%10c%11c%13c4c%16c%14c%152)C513)C%12)C8,0.82,4.24,30.0,1.12,1.04304,6.871428571428584,1.12,,1:3,DIO,,3%,ITO/PEDOT:PSS/polymer:PC71BM/Ca/Al,conventional,Ca,Ca,PEDOT:PSS,PEDOT:PSS,100.0,dichlorobenzene (DCB),o-DCB,,-5.34,-3.53,,-5.9,-3.9,
106266,10.1016/j.dyepig.2014.12.010,10.1016/j.dyepig.2014.12.010,P1,PC71BM,P1,PC71BM,CCCCCCCCc1cc(-c2c(-c3cccs3)sc3c(-c4cc(CCCCCCCC)c(CCCCCCCC)s4)c(-c4ccc(-c5cccc6nsnc56)s4)sc23)sc1CCCCCCCC,COC(=O)CCCC1(c2ccccc2)C23c4c5ccc6c7cc8c9c%10c(cc%11cc%12c%13c%14c(cc%15c%16ccc-5c2c%16c2c5c%16c%17c(c(c46)c7c9c%17c4c%10c%11c%13c4c%16c%14c%152)C513)C%12)C8,0.84,3.82,28.5,0.9,0.914508,1.611999999999984,0.9,,1:3,DIO,,3%,ITO/PEDOT:PSS/polymer:PC71BM/Ca/Al,conventional,Ca,Ca,PEDOT:PSS,PEDOT:PSS,100.0,dichlorobenzene (DCB),o-DCB,100.0,-5.34,-3.53,,-5.9,-3.9,
106267,10.1016/j.dyepig.2014.12.010,10.1016/j.dyepig.2014.12.010,P1,PC71BM,P1,PC71BM,CCCCCCCCc1cc(-c2c(-c3cccs3)sc3c(-c4cc(CCCCCCCC)c(CCCCCCCC)s4)c(-c4ccc(-c5cccc6nsnc56)s4)sc23)sc1CCCCCCCC,COC(=O)CCCC1(c2ccccc2)C23c4c5ccc6c7cc8c9c%10c(cc%11cc%12c%13c%14c(cc%15c%16ccc-5c2c%16c2c5c%16c%17c(c(c46)c7c9c%17c4c%10c%11c%13c4c%16c%14c%152)C513)C%12)C8,0.82,5.0,30.5,1.23,1.2504999999999995,1.6666666666666454,1.23,,1:3,DIO,,3%,ITO/PEDOT:PSS/polymer:PC71BM/Ca/Al,conventional,Ca,Ca,PEDOT:PSS,PEDOT:PSS,100.0,dichlorobenzene (DCB),o-DCB,100.0,-5.34,-3.53,,-5.9,-3.9,
106268,10.1016/j.dyepig.2014.12.010,10.1016/j.dyepig.2014.12.010,P1,PC71BM,P1,PC71BM,CCCCCCCCc1cc(-c2c(-c3cccs3)sc3c(-c4cc(CCCCCCCC)c(CCCCCCCC)s4)c(-c4ccc(-c5cccc6nsnc56)s4)sc23)sc1CCCCCCCC,COC(=O)CCCC1(c2ccccc2)C23c4c5ccc6c7cc8c9c%10c(cc%11cc%12c%13c%14c(cc%15c%16ccc-5c2c%16c2c5c%16c%17c(c(c46)c7c9c%17c4c%10c%11c%13c4c%16c%14c%152)C513)C%12)C8,0.86,5.64,32.2,1.51,1.5618288,3.4323708609271533,1.51,,1:3,DIO,,3%,ITO/PEDOT:PSS/polymer:PC71BM/Ca/Al,conventional,Ca,Ca,PEDOT:PSS,PEDOT:PSS,100.0,dichlorobenzene (DCB),o-DCB,100.0,-5.34,-3.53,,-5.9,-3.9,
106269,10.1016/j.dyepig.2014.12.010,10.1016/j.dyepig.2014.12.010,P2,PC71BM,P2,PC71BM,,COC(=O)CCCC1(c2ccccc2)C23c4c5ccc6c7cc8c9c%10c(cc%11cc%12c%13c%14c(cc%15c%16ccc-5c2c%16c2c5c%16c%17c(c(c46)c7c9c%17c4c%10c%11c%13c4c%16c%14c%152)C513)C%12)C8,0.86,6.29,35.9,1.94,1.9419746,0.1017835051546302,1.94,,1:3,DIO,,3%,ITO/PEDOT:PSS/polymer:PC71BM/Ca/Al,conventional,Ca,Ca,PEDOT:PSS,PEDOT:PSS,100.0,dichlorobenzene (DCB),o-DCB,,-5.34,-3.58,,-5.9,-3.9,
106270,10.1016/j.dyepig.2014.12.010,10.1016/j.dyepig.2014.12.010,P2,PC71BM,P2,PC71BM,,COC(=O)CCCC1(c2ccccc2)C23c4c5ccc6c7cc8c9c%10c(cc%11cc%12c%13c%14c(cc%15c%16ccc-5c2c%16c2c5c%16c%17c(c(c46)c7c9c%17c4c%10c%11c%13c4c%16c%14c%152)C513)C%12)C8,0.87,5.64,32.7,1.61,1.6045236,0.3401490683229843,1.61,,1:3,DIO,,3%,ITO/PEDOT:PSS/polymer:PC71BM/Ca/Al,conventional,Ca,Ca,PEDOT:PSS,PEDOT:PSS,100.0,dichlorobenzene (DCB),o-DCB,100.0,-5.34,-3.58,,-5.9,-3.9,
106271,10.1016/j.dyepig.2014.12.010,10.1016/j.dyepig.2014.12.010,P2,PC71BM,P2,PC71BM,,COC(=O)CCCC1(c2ccccc2)C23c4c5ccc6c7cc8c9c%10c(cc%11cc%12c%13c%14c(cc%15c%16ccc-5c2c%16c2c5c%16c%17c(c(c46)c7c9c%17c4c%10c%11c%13c4c%16c%14c%152)C513)C%12)C8,0.97,6.08,34.7,2.05,2.0464672000000004,0.1723317073170462,2.05,,1:3,DIO,,3%,ITO/PEDOT:PSS/polymer:PC71BM/Ca/Al,conventional,Ca,Ca,PEDOT:PSS,PEDOT:PSS,100.0,dichlorobenzene (DCB),o-DCB,100.0,-5.34,-3.58,,-5.9,-3.9,
106272,10.1016/j.dyepig.2014.12.010,10.1016/j.dyepig.2014.12.010,P2,PC71BM,P2,PC71BM,,COC(=O)CCCC1(c2ccccc2)C23c4c5ccc6c7cc8c9c%10c(cc%11cc%12c%13c%14c(cc%15c%16ccc-5c2c%16c2c5c%16c%17c(c(c46)c7c9c%17c4c%10c%11c%13c4c%16c%14c%152)C513)C%12)C8,1.02,7.23,46.6,3.43,3.436563600000001,0.1913586005831098,3.43,,1:3,DIO,,3%,ITO/PEDOT:PSS/polymer:PC71BM/Ca/Al,conventional,Ca,Ca,PEDOT:PSS,PEDOT:PSS,100.0,dichlorobenzene (DCB),o-DCB,100.0,-5.34,-3.58,,-5.9,-3.9,
106273,10.1016/j.dyepig.2014.12.012,10.1016/j.dyepig.2014.12.012,PSBDT-FBT,PC61BM,PSBDT-FBT,PC61BM,CCCCCCc1csc(-c2c(F)c(F)c(-c3cc(CCCCCC)c(/C=C/c4csc(-c5cc6c(OCC(CC)CCCC)c7sccc7c(SCC(CC)CCCC)c6s5)c4)s3)c3nsnc23)c1,COC(=O)CCCC1(c2ccccc2)C23c4c5c6c7c8c9c(c%10c%11c2c2c%12c4c4c%13c5c5c7c7c8c8c%14c9c%10c9c%10c%11c2c2c%11c%12c4c4c%12c%13c5c5c7c7c8c8c%14c9c9c%10c2c2c%11c4c4c%12c5c7c5c8c9c2c45)C613,0.85,7.13,49.0,2.9,2.969645,2.4015517241379296,2.5,2.9,1:1,,,,ITO/MoO3/polymer:PCBM/LiF/Al,,LiF,LiF,MoO3,MoO3,100.0,chlorobenzene,chlorobenzene,,-5.56,-3.72,,-6.1,-3.7,
106274,10.1016/j.dyepig.2014.12.012,10.1016/j.dyepig.2014.12.012,PSBDT-FBT,PC61BM,PSBDT-FBT,PC61BM,CCCCCCc1csc(-c2c(F)c(F)c(-c3cc(CCCCCC)c(/C=C/c4csc(-c5cc6c(OCC(CC)CCCC)c7sccc7c(SCC(CC)CCCC)c6s5)c4)s3)c3nsnc23)c1,COC(=O)CCCC1(c2ccccc2)C23c4c5c6c7c8c9c(c%10c%11c2c2c%12c4c4c%13c5c5c7c7c8c8c%14c9c%10c9c%10c%11c2c2c%11c%12c4c4c%12c%13c5c5c7c7c8c8c%14c9c9c%10c2c2c%11c4c4c%12c5c7c5c8c9c2c45)C613,0.86,8.24,62.0,4.4,4.393568,0.146181818181823,3.9,4.4,1:2,,,,ITO/MoO3/polymer:PCBM/LiF/Al,,LiF,LiF,MoO3,MoO3,100.0,chlorobenzene,chlorobenzene,,-5.56,-3.72,,-6.1,-3.7,
106275,10.1016/j.dyepig.2014.12.012,10.1016/j.dyepig.2014.12.012,PSBDT-FBT,PC71BM,PSBDT-FBT,PC71BM,CCCCCCc1csc(-c2c(F)c(F)c(-c3cc(CCCCCC)c(/C=C/c4csc(-c5cc6c(OCC(CC)CCCC)c7sccc7c(SCC(CC)CCCC)c6s5)c4)s3)c3nsnc23)c1,COC(=O)CCCC1(c2ccccc2)C23c4c5ccc6c7cc8c9c%10c(cc%11cc%12c%13c%14c(cc%15c%16ccc-5c2c%16c2c5c%16c%17c(c(c46)c7c9c%17c4c%10c%11c%13c4c%16c%14c%152)C513)C%12)C8,0.92,8.55,64.0,5.0,5.0342400000000005,0.6848000000000098,4.7,5.0,1:2,,,,ITO/MoO3/polymer:PCBM/LiF/Al,,LiF,LiF,MoO3,MoO3,100.0,chlorobenzene,chlorobenzene,,-5.56,-3.72,,-5.9,-3.9,
106276,10.1016/j.dyepig.2014.12.012,10.1016/j.dyepig.2014.12.012,PSBDT-FBT,PC61BM,PSBDT-FBT,PC61BM,CCCCCCc1csc(-c2c(F)c(F)c(-c3cc(CCCCCC)c(/C=C/c4csc(-c5cc6c(OCC(CC)CCCC)c7sccc7c(SCC(CC)CCCC)c6s5)c4)s3)c3nsnc23)c1,COC(=O)CCCC1(c2ccccc2)C23c4c5c6c7c8c9c(c%10c%11c2c2c%12c4c4c%13c5c5c7c7c8c8c%14c9c%10c9c%10c%11c2c2c%11c%12c4c4c%12c%13c5c5c7c7c8c8c%14c9c9c%10c2c2c%11c4c4c%12c5c7c5c8c9c2c45)C613,0.83,7.37,54.0,3.3,3.303234,0.0979999999999987,2.4,3.3,1:3,,,,ITO/MoO3/polymer:PCBM/LiF/Al,,LiF,LiF,MoO3,MoO3,100.0,chlorobenzene,chlorobenzene,,-5.56,-3.72,,-6.1,-3.7,
106277,10.1016/j.dyepig.2014.12.012,10.1016/j.dyepig.2014.12.012,PSBDT-FBT,PC61BM,PSBDT-FBT,PC61BM,CCCCCCc1csc(-c2c(F)c(F)c(-c3cc(CCCCCC)c(/C=C/c4csc(-c5cc6c(OCC(CC)CCCC)c7sccc7c(SCC(CC)CCCC)c6s5)c4)s3)c3nsnc23)c1,COC(=O)CCCC1(c2ccccc2)C23c4c5c6c7c8c9c(c%10c%11c2c2c%12c4c4c%13c5c5c7c7c8c8c%14c9c%10c9c%10c%11c2c2c%11c%12c4c4c%12c%13c5c5c7c7c8c8c%14c9c9c%10c2c2c%11c4c4c%12c5c7c5c8c9c2c45)C613,0.82,6.68,51.0,2.9,2.793576,3.669793103448279,2.4,2.9,1:4,,,,ITO/MoO3/polymer:PCBM/LiF/Al,,LiF,LiF,MoO3,MoO3,100.0,chlorobenzene,chlorobenzene,,-5.56,-3.72,,-6.1,-3.7,
106278,10.1016/j.dyepig.2014.12.012,10.1016/j.dyepig.2014.12.012,PSBDT-TID,PC61BM,PSBDT-TID,PC61BM,CCCCC(CC)COc1c2cc(-c3cc(/C=C/c4ccc(-c5ccc6c(c5)N(CC(CC)CCCC)C(=O)/C6=C5/C(=O)N(CC(CC)CCCC)c6ccccc65)s4)cs3)sc2c(SCC(CC)CCCC)c2ccsc12,COC(=O)CCCC1(c2ccccc2)C23c4c5c6c7c8c9c(c%10c%11c2c2c%12c4c4c%13c5c5c7c7c8c8c%14c9c%10c9c%10c%11c2c2c%11c%12c4c4c%12c%13c5c5c7c7c8c8c%14c9c9c%10c2c2c%11c4c4c%12c5c7c5c8c9c2c45)C613,0.84,6.47,39.0,2.1,2.119572,0.9319999999999858,1.4,2.1,1:1,,,,ITO/MoO3/polymer:PCBM/LiF/Al,conventional,LiF,LiF,MoO3,MoO3,100.0,chlorobenzene,chlorobenzene,,-5.48,-3.74,,-6.1,-3.7,
106279,10.1016/j.dyepig.2014.12.012,10.1016/j.dyepig.2014.12.012,PSBDT-TID,PC61BM,PSBDT-TID,PC61BM,CCCCC(CC)COc1c2cc(-c3cc(/C=C/c4ccc(-c5ccc6c(c5)N(CC(CC)CCCC)C(=O)/C6=C5/C(=O)N(CC(CC)CCCC)c6ccccc65)s4)cs3)sc2c(SCC(CC)CCCC)c2ccsc12,COC(=O)CCCC1(c2ccccc2)C23c4c5c6c7c8c9c(c%10c%11c2c2c%12c4c4c%13c5c5c7c7c8c8c%14c9c%10c9c%10c%11c2c2c%11c%12c4c4c%12c%13c5c5c7c7c8c8c%14c9c9c%10c2c2c%11c4c4c%12c5c7c5c8c9c2c45)C613,0.82,6.53,41.0,2.2,2.195386,0.2097272727272982,1.7,2.2,1:2,,,,ITO/MoO3/polymer:PCBM/LiF/Al,,LiF,LiF,MoO3,MoO3,100.0,chlorobenzene,chlorobenzene,,-5.48,-3.74,,-6.1,-3.7,
106280,10.1016/j.dyepig.2014.12.012,10.1016/j.dyepig.2014.12.012,PSBDT-TID,PC61BM,PSBDT-TID,PC61BM,CCCCC(CC)COc1c2cc(-c3cc(/C=C/c4ccc(-c5ccc6c(c5)N(CC(CC)CCCC)C(=O)/C6=C5/C(=O)N(CC(CC)CCCC)c6ccccc65)s4)cs3)sc2c(SCC(CC)CCCC)c2ccsc12,COC(=O)CCCC1(c2ccccc2)C23c4c5c6c7c8c9c(c%10c%11c2c2c%12c4c4c%13c5c5c7c7c8c8c%14c9c%10c9c%10c%11c2c2c%11c%12c4c4c%12c%13c5c5c7c7c8c8c%14c9c9c%10c2c2c%11c4c4c%12c5c7c5c8c9c2c45)C613,0.81,6.29,38.0,2.0,1.936062,3.1969000000000025,1.4,2.0,1:3,,,,ITO/MoO3/polymer:PCBM/LiF/Al,,LiF,LiF,MoO3,MoO3,100.0,chlorobenzene,chlorobenzene,,-5.48,-3.74,,-6.1,-3.7,
106281,10.1016/j.dyepig.2014.12.012,10.1016/j.dyepig.2014.12.012,PSBDT-TID,PC61BM,PSBDT-TID,PC61BM,CCCCC(CC)COc1c2cc(-c3cc(/C=C/c4ccc(-c5ccc6c(c5)N(CC(CC)CCCC)C(=O)/C6=C5/C(=O)N(CC(CC)CCCC)c6ccccc65)s4)cs3)sc2c(SCC(CC)CCCC)c2ccsc12,COC(=O)CCCC1(c2ccccc2)C23c4c5c6c7c8c9c(c%10c%11c2c2c%12c4c4c%13c5c5c7c7c8c8c%14c9c%10c9c%10c%11c2c2c%11c%12c4c4c%12c%13c5c5c7c7c8c8c%14c9c9c%10c2c2c%11c4c4c%12c5c7c5c8c9c2c45)C613,0.79,5.24,36.0,1.5,1.4902560000000002,0.6495999999999835,1.2,1.5,1:4,,,,ITO/MoO3/polymer:PCBM/LiF/Al,,LiF,LiF,MoO3,MoO3,100.0,chlorobenzene,chlorobenzene,,-5.48,-3.74,,-6.1,-3.7,
106282,10.1016/j.dyepig.2015.01.021,10.1016/j.dyepig.2015.01.021,TBFBT,PC61BM,TBFBT,PC61BM,CCCCCCCCCCCCc1csc(-c2ccc(-c3cc(CCCCCCCCCCCC)c(-c4cc5c(-c6ccc(CC(CC)CCCC)s6)c6sccc6c(-c6ccc(CC(CC)CCCC)s6)c5o4)s3)c3nsnc23)c1,COC(=O)CCCC1(c2ccccc2)C23c4c5c6c7c8c9c(c%10c%11c2c2c%12c4c4c%13c5c5c7c7c8c8c%14c9c%10c9c%10c%11c2c2c%11c%12c4c4c%12c%13c5c5c7c7c8c8c%14c9c9c%10c2c2c%11c4c4c%12c5c7c5c8c9c2c45)C613,0.7,11.5,50.0,4.0,4.025,0.6249999999999867,3.9,4.0,1:1,,,,ITO/PEDOT:PSS/active layer/Ca/Al,conventional,Ca,Ca,PEDOT:PSS,PEDOT:PSS,,o-dichlorobenzene (ODCB),o-DCB,,-5.11,-3.5,,-6.1,-3.7,
106283,10.1016/j.dyepig.2015.01.021,10.1016/j.dyepig.2015.01.021,TBFBT,PC61BM,TBFBT,PC61BM,CCCCCCCCCCCCc1csc(-c2ccc(-c3cc(CCCCCCCCCCCC)c(-c4cc5c(-c6ccc(CC(CC)CCCC)s6)c6sccc6c(-c6ccc(CC(CC)CCCC)s6)c5o4)s3)c3nsnc23)c1,COC(=O)CCCC1(c2ccccc2)C23c4c5c6c7c8c9c(c%10c%11c2c2c%12c4c4c%13c5c5c7c7c8c8c%14c9c%10c9c%10c%11c2c2c%11c%12c4c4c%12c%13c5c5c7c7c8c8c%14c9c9c%10c2c2c%11c4c4c%12c5c7c5c8c9c2c45)C613,0.72,11.6,49.0,4.1,4.09248,0.1834146341463299,4.0,4.1,1:1.5,,,,ITO/PEDOT:PSS/active layer/Ca/Al,conventional,Ca,Ca,PEDOT:PSS,PEDOT:PSS,,o-dichlorobenzene (ODCB),o-DCB,,-5.11,-3.5,,-6.1,-3.7,
106284,10.1016/j.dyepig.2015.01.021,10.1016/j.dyepig.2015.01.021,TBFBT,PC61BM,TBFBT,PC61BM,CCCCCCCCCCCCc1csc(-c2ccc(-c3cc(CCCCCCCCCCCC)c(-c4cc5c(-c6ccc(CC(CC)CCCC)s6)c6sccc6c(-c6ccc(CC(CC)CCCC)s6)c5o4)s3)c3nsnc23)c1,COC(=O)CCCC1(c2ccccc2)C23c4c5c6c7c8c9c(c%10c%11c2c2c%12c4c4c%13c5c5c7c7c8c8c%14c9c%10c9c%10c%11c2c2c%11c%12c4c4c%12c%13c5c5c7c7c8c8c%14c9c9c%10c2c2c%11c4c4c%12c5c7c5c8c9c2c45)C613,0.68,10.3,41.0,2.9,2.8716400000000006,0.9779310344827336,2.8,2.9,1:2,,,,ITO/PEDOT:PSS/active layer/Ca/Al,conventional,Ca,Ca,PEDOT:PSS,PEDOT:PSS,,o-dichlorobenzene (ODCB),o-DCB,,-5.11,-3.5,,-6.1,-3.7,
106285,10.1016/j.dyepig.2015.01.021,10.1016/j.dyepig.2015.01.021,TBFBT,PC61BM,TBFBT,PC61BM,CCCCCCCCCCCCc1csc(-c2ccc(-c3cc(CCCCCCCCCCCC)c(-c4cc5c(-c6ccc(CC(CC)CCCC)s6)c6sccc6c(-c6ccc(CC(CC)CCCC)s6)c5o4)s3)c3nsnc23)c1,COC(=O)CCCC1(c2ccccc2)C23c4c5c6c7c8c9c(c%10c%11c2c2c%12c4c4c%13c5c5c7c7c8c8c%14c9c%10c9c%10c%11c2c2c%11c%12c4c4c%12c%13c5c5c7c7c8c8c%14c9c9c%10c2c2c%11c4c4c%12c5c7c5c8c9c2c45)C613,0.74,12.2,58.0,5.3,5.236239999999999,1.2030188679245502,5.1,5.3,1:1.5,,,,ITO/PEDOT:PSS/active layer/Ca/Al,conventional,Ca,Ca,PEDOT:PSS,PEDOT:PSS,,o-dichlorobenzene (ODCB),o-DCB,,-5.11,-3.5,,-6.1,-3.7,
106286,10.1016/j.dyepig.2015.01.021,10.1016/j.dyepig.2015.01.021,TBFBT,PC61BM,TBFBT,PC61BM,CCCCCCCCCCCCc1csc(-c2ccc(-c3cc(CCCCCCCCCCCC)c(-c4cc5c(-c6ccc(CC(CC)CCCC)s6)c6sccc6c(-c6ccc(CC(CC)CCCC)s6)c5o4)s3)c3nsnc23)c1,COC(=O)CCCC1(c2ccccc2)C23c4c5c6c7c8c9c(c%10c%11c2c2c%12c4c4c%13c5c5c7c7c8c8c%14c9c%10c9c%10c%11c2c2c%11c%12c4c4c%12c%13c5c5c7c7c8c8c%14c9c9c%10c2c2c%11c4c4c%12c5c7c5c8c9c2c45)C613,0.65,11.4,48.0,3.6,3.5568,1.2000000000000035,3.5,3.6,1:1.5,DIO,DIO,3 vol%,ITO/PEDOT:PSS/active layer/Ca/Al,conventional,Ca,Ca,PEDOT:PSS,PEDOT:PSS,,o-dichlorobenzene (ODCB),o-DCB,,-5.11,-3.5,,-6.1,-3.7,
106287,10.1016/j.dyepig.2015.01.021,10.1016/j.dyepig.2015.01.021,TBFBT,PC61BM,TBFBT,PC61BM,CCCCCCCCCCCCc1csc(-c2ccc(-c3cc(CCCCCCCCCCCC)c(-c4cc5c(-c6ccc(CC(CC)CCCC)s6)c6sccc6c(-c6ccc(CC(CC)CCCC)s6)c5o4)s3)c3nsnc23)c1,COC(=O)CCCC1(c2ccccc2)C23c4c5c6c7c8c9c(c%10c%11c2c2c%12c4c4c%13c5c5c7c7c8c8c%14c9c%10c9c%10c%11c2c2c%11c%12c4c4c%12c%13c5c5c7c7c8c8c%14c9c9c%10c2c2c%11c4c4c%12c5c7c5c8c9c2c45)C613,0.7,11.8,65.0,5.4,5.369,0.5740740740740848,5.2,5.4,1:1.5,DIO,DIO,3 vol%,ITO/PEDOT:PSS/active layer/Ca/Al,conventional,Ca,Ca,PEDOT:PSS,PEDOT:PSS,,o-dichlorobenzene (ODCB),o-DCB,,-5.11,-3.5,,-6.1,-3.7,
106288,10.1016/j.dyepig.2015.01.021,10.1016/j.dyepig.2015.01.021,TBFBT,PC71BM,TBFBT,PC71BM,CCCCCCCCCCCCc1csc(-c2ccc(-c3cc(CCCCCCCCCCCC)c(-c4cc5c(-c6ccc(CC(CC)CCCC)s6)c6sccc6c(-c6ccc(CC(CC)CCCC)s6)c5o4)s3)c3nsnc23)c1,COC(=O)CCCC1(c2ccccc2)C23c4c5ccc6c7cc8c9c%10c(cc%11cc%12c%13c%14c(cc%15c%16ccc-5c2c%16c2c5c%16c%17c(c(c46)c7c9c%17c4c%10c%11c%13c4c%16c%14c%152)C513)C%12)C8,0.65,14.9,50.0,4.8,4.8425,0.8854166666666756,4.7,4.8,1:1.5,,,,ITO/PEDOT:PSS/active layer/Ca/Al,conventional,Ca,Ca,PEDOT:PSS,PEDOT:PSS,,o-dichlorobenzene (ODCB),o-DCB,,-5.11,-3.5,,-5.9,-3.9,
106289,10.1016/j.dyepig.2015.01.021,10.1016/j.dyepig.2015.01.021,TBFBT,PC71BM,TBFBT,PC71BM,CCCCCCCCCCCCc1csc(-c2ccc(-c3cc(CCCCCCCCCCCC)c(-c4cc5c(-c6ccc(CC(CC)CCCC)s6)c6sccc6c(-c6ccc(CC(CC)CCCC)s6)c5o4)s3)c3nsnc23)c1,COC(=O)CCCC1(c2ccccc2)C23c4c5ccc6c7cc8c9c%10c(cc%11cc%12c%13c%14c(cc%15c%16ccc-5c2c%16c2c5c%16c%17c(c(c46)c7c9c%17c4c%10c%11c%13c4c%16c%14c%152)C513)C%12)C8,0.68,14.4,62.0,6.1,6.07104,0.4747540983606501,6.0,6.1,1:1.5,DIO,DIO,3 vol%,ITO/PEDOT:PSS/active layer/Ca/Al,conventional,Ca,Ca,PEDOT:PSS,PEDOT:PSS,,o-dichlorobenzene (ODCB),o-DCB,,-5.11,-3.5,,-5.9,-3.9,
106290,10.1016/j.dyepig.2015.06.032,10.1016/j.dyepig.2015.06.032,PDBPTBT-1,PC71BM,PBCDTBT,PC71BM,CCCCCCCCC1(CCCCCCCC)Oc2ccccc2-c2ccc(-c3ccc(-c4ccc(-c5cccs5)c5nsnc45)s3)cc21,COC(=O)CCCC1(c2ccccc2)C23c4c5ccc6c7cc8c9c%10c(cc%11cc%12c%13c%14c(cc%15c%16ccc-5c2c%16c2c5c%16c%17c(c(c46)c7c9c%17c4c%10c%11c%13c4c%16c%14c%152)C513)C%12)C8,0.85,4.65,47.0,1.86,1.857675,0.1249999999999951,,,1:3,2% DIO,DIO,2%,ITO/PEDOT:PSS/active layer/LiF/Al,conventional,LiF,LiF,PEDOT:PSS,PEDOT:PSS,,CB or DCB,,80.0,-5.33,-3.44,,-5.9,-3.9,
106291,10.1016/j.dyepig.2015.06.032,10.1016/j.dyepig.2015.06.032,PDBPTBT-1,PC71BM,PBCDTBT,PC71BM,CCCCCCCCC1(CCCCCCCC)Oc2ccccc2-c2ccc(-c3ccc(-c4ccc(-c5cccs5)c5nsnc45)s3)cc21,COC(=O)CCCC1(c2ccccc2)C23c4c5ccc6c7cc8c9c%10c(cc%11cc%12c%13c%14c(cc%15c%16ccc-5c2c%16c2c5c%16c%17c(c(c46)c7c9c%17c4c%10c%11c%13c4c%16c%14c%152)C513)C%12)C8,0.92,6.75,46.0,2.88,2.8566000000000003,0.8124999999999877,,,1:3,2% DIO,DIO,2%,ITO/PEDOT:PSS/active layer/TiOx/Al,conventional,TiOx,TiOx,PEDOT:PSS,PEDOT:PSS,,CB or DCB,,80.0,-5.33,-3.44,,-5.9,-3.9,
106292,10.1016/j.dyepig.2015.06.032,10.1016/j.dyepig.2015.06.032,PDBPTBT-2,PC71BM,PDBPTBT-2,PC71BM,CCCCCCCCC1(CCCCCCCC)Oc2ccccc2-c2ccc(-c3ccc(-c4c(OCC(CC)CCCC)c(OCC(CC)CCCC)c(-c5cccs5)c5nsnc45)s3)cc21,COC(=O)CCCC1(c2ccccc2)C23c4c5ccc6c7cc8c9c%10c(cc%11cc%12c%13c%14c(cc%15c%16ccc-5c2c%16c2c5c%16c%17c(c(c46)c7c9c%17c4c%10c%11c%13c4c%16c%14c%152)C513)C%12)C8,0.92,4.9,44.0,1.98,1.9835200000000004,0.1777777777777985,,,1:3,2% DIO,DIO,2%,ITO/PEDOT:PSS/active layer/LiF/Al,conventional,LiF,LiF,PEDOT:PSS,PEDOT:PSS,,CB or DCB,,80.0,-5.555,-3.52,,-5.9,-3.9,
106293,10.1016/j.dyepig.2015.06.032,10.1016/j.dyepig.2015.06.032,PDBPTBT-2,PC71BM,PDBPTBT-2,PC71BM,CCCCCCCCC1(CCCCCCCC)Oc2ccccc2-c2ccc(-c3ccc(-c4c(OCC(CC)CCCC)c(OCC(CC)CCCC)c(-c5cccs5)c5nsnc45)s3)cc21,COC(=O)CCCC1(c2ccccc2)C23c4c5ccc6c7cc8c9c%10c(cc%11cc%12c%13c%14c(cc%15c%16ccc-5c2c%16c2c5c%16c%17c(c(c46)c7c9c%17c4c%10c%11c%13c4c%16c%14c%152)C513)C%12)C8,0.91,5.04,48.0,2.19,2.201472,0.5238356164383529,,,1:3,2% DIO,DIO,2%,ITO/PEDOT:PSS/active layer/TiOx/Al,conventional,TiOx,TiOx,PEDOT:PSS,PEDOT:PSS,,CB or DCB,,80.0,-5.555,-3.52,,-5.9,-3.9,
106294,10.1016/j.dyepig.2015.07.020,10.1016/j.dyepig.2015.07.020,PBDTTT-C-T,SBF1,PBDTTT-C-T,SBF1,CCCCC(CC)CC(=O)c1cc2c(-c3cc4c(-c5ccc(CC(CC)CCCC)s5)c5sccc5c(-c5ccc(CC(CC)CCCC)s5)c4s3)scc2s1,CCCCC(CC)Cc1cc(/C=C2\C(=O)c3ccccc3C2=C(C#N)C#N)sc1-c1ccc2c(c1)C1(c3ccccc3-2)c2ccccc2-c2ccc(-c3sc(/C=C4\C(=O)c5ccccc5C4=C(C#N)C#N)cc3CC(CC)CCCC)cc21,0.77,1.6,23.0,0.28,0.28336,1.2000000000000104,0.26,0.28,1.5:1,0,,,ITO/PEDOT:PSS/active layer/Ca/Al,conventional,Ca,Ca,PEDOT:PSS,PEDOT:PSS,,o-dichlorobenzene,o-DCB,,-5.13,-3.27,,-5.94,-3.78,
106295,10.1016/j.dyepig.2015.07.020,10.1016/j.dyepig.2015.07.020,PBDTTT-C-T,SBF1,PBDTTT-C-T,SBF1,CCCCC(CC)CC(=O)c1cc2c(-c3cc4c(-c5ccc(CC(CC)CCCC)s5)c5sccc5c(-c5ccc(CC(CC)CCCC)s5)c4s3)scc2s1,CCCCC(CC)Cc1cc(/C=C2\C(=O)c3ccccc3C2=C(C#N)C#N)sc1-c1ccc2c(c1)C1(c3ccccc3-2)c2ccccc2-c2ccc(-c3sc(/C=C4\C(=O)c5ccccc5C4=C(C#N)C#N)cc3CC(CC)CCCC)cc21,0.83,1.79,26.2,0.39,0.3892533999999999,0.1914358974359081,0.37,0.39,1:1,0,,,ITO/PEDOT:PSS/active layer/Ca/Al,conventional,Ca,Ca,PEDOT:PSS,PEDOT:PSS,,o-dichlorobenzene,o-DCB,,-5.13,-3.27,,-5.94,-3.78,
106296,10.1016/j.dyepig.2015.07.020,10.1016/j.dyepig.2015.07.020,PBDTTT-C-T,SBF1,PBDTTT-C-T,SBF1,CCCCC(CC)CC(=O)c1cc2c(-c3cc4c(-c5ccc(CC(CC)CCCC)s5)c5sccc5c(-c5ccc(CC(CC)CCCC)s5)c4s3)scc2s1,CCCCC(CC)Cc1cc(/C=C2\C(=O)c3ccccc3C2=C(C#N)C#N)sc1-c1ccc2c(c1)C1(c3ccccc3-2)c2ccccc2-c2ccc(-c3sc(/C=C4\C(=O)c5ccccc5C4=C(C#N)C#N)cc3CC(CC)CCCC)cc21,0.81,1.03,26.4,0.21,0.2202552,4.883428571428581,0.19,0.21,1:1.5,0,,,ITO/PEDOT:PSS/active layer/Ca/Al,conventional,Ca,Ca,PEDOT:PSS,PEDOT:PSS,,o-dichlorobenzene,o-DCB,,-5.13,-3.27,,-5.94,-3.78,
106297,10.1016/j.dyepig.2015.07.020,10.1016/j.dyepig.2015.07.020,PBDTTT-C-T,SBF1,PBDTTT-C-T,SBF1,CCCCC(CC)CC(=O)c1cc2c(-c3cc4c(-c5ccc(CC(CC)CCCC)s5)c5sccc5c(-c5ccc(CC(CC)CCCC)s5)c4s3)scc2s1,CCCCC(CC)Cc1cc(/C=C2\C(=O)c3ccccc3C2=C(C#N)C#N)sc1-c1ccc2c(c1)C1(c3ccccc3-2)c2ccccc2-c2ccc(-c3sc(/C=C4\C(=O)c5ccccc5C4=C(C#N)C#N)cc3CC(CC)CCCC)cc21,0.8,1.01,27.4,0.18,0.2213919999999999,22.995555555555548,0.17,0.18,1:2,0,,,ITO/PEDOT:PSS/active layer/Ca/Al,conventional,Ca,Ca,PEDOT:PSS,PEDOT:PSS,,o-dichlorobenzene,o-DCB,,-5.13,-3.27,,-5.94,-3.78,
106298,10.1016/j.dyepig.2015.07.020,10.1016/j.dyepig.2015.07.020,PBDTTT-C-T,SBF1,PBDTTT-C-T,SBF1,CCCCC(CC)CC(=O)c1cc2c(-c3cc4c(-c5ccc(CC(CC)CCCC)s5)c5sccc5c(-c5ccc(CC(CC)CCCC)s5)c4s3)scc2s1,CCCCC(CC)Cc1cc(/C=C2\C(=O)c3ccccc3C2=C(C#N)C#N)sc1-c1ccc2c(c1)C1(c3ccccc3-2)c2ccccc2-c2ccc(-c3sc(/C=C4\C(=O)c5ccccc5C4=C(C#N)C#N)cc3CC(CC)CCCC)cc21,0.85,2.33,32.0,0.63,0.63376,0.5968253968253946,0.6,0.63,1:1,3,,3%,ITO/PEDOT:PSS/active layer/Ca/Al,conventional,Ca,Ca,PEDOT:PSS,PEDOT:PSS,,o-dichlorobenzene,o-DCB,,-5.13,-3.27,,-5.94,-3.78,
106299,10.1016/j.dyepig.2015.07.020,10.1016/j.dyepig.2015.07.020,PBDTTT-C-T,SBF1,PBDTTT-C-T,SBF1,CCCCC(CC)CC(=O)c1cc2c(-c3cc4c(-c5ccc(CC(CC)CCCC)s5)c5sccc5c(-c5ccc(CC(CC)CCCC)s5)c4s3)scc2s1,CCCCC(CC)Cc1cc(/C=C2\C(=O)c3ccccc3C2=C(C#N)C#N)sc1-c1ccc2c(c1)C1(c3ccccc3-2)c2ccccc2-c2ccc(-c3sc(/C=C4\C(=O)c5ccccc5C4=C(C#N)C#N)cc3CC(CC)CCCC)cc21,0.86,2.31,33.5,0.67,0.665511,0.6700000000000114,0.63,0.67,1:1,DIO,,5%,ITO/PEDOT:PSS/active layer/Ca/Al,conventional,Ca,Ca,PEDOT:PSS,PEDOT:PSS,,o-dichlorobenzene,o-DCB,,-5.13,-3.27,,-5.94,-3.78,
106300,10.1016/j.dyepig.2015.07.020,10.1016/j.dyepig.2015.07.020,PBDTTT-C-T,SBF1,PBDTTT-C-T,SBF1,CCCCC(CC)CC(=O)c1cc2c(-c3cc4c(-c5ccc(CC(CC)CCCC)s5)c5sccc5c(-c5ccc(CC(CC)CCCC)s5)c4s3)scc2s1,CCCCC(CC)Cc1cc(/C=C2\C(=O)c3ccccc3C2=C(C#N)C#N)sc1-c1ccc2c(c1)C1(c3ccccc3-2)c2ccccc2-c2ccc(-c3sc(/C=C4\C(=O)c5ccccc5C4=C(C#N)C#N)cc3CC(CC)CCCC)cc21,0.85,1.84,26.2,0.42,0.4097679999999999,2.4361904761904807,0.4,0.42,1:1,3,,3%,ITO/PEDOT:PSS/active layer/Ca/Al,conventional,Ca,Ca,PEDOT:PSS,PEDOT:PSS,,o-dichlorobenzene,o-DCB,,-5.13,-3.27,,-5.94,-3.78,
106301,10.1016/j.dyepig.2015.07.020,10.1016/j.dyepig.2015.07.020,PBDTTT-C-T,SBF1,PBDTTT-C-T,SBF1,CCCCC(CC)CC(=O)c1cc2c(-c3cc4c(-c5ccc(CC(CC)CCCC)s5)c5sccc5c(-c5ccc(CC(CC)CCCC)s5)c4s3)scc2s1,CCCCC(CC)Cc1cc(/C=C2\C(=O)c3ccccc3C2=C(C#N)C#N)sc1-c1ccc2c(c1)C1(c3ccccc3-2)c2ccccc2-c2ccc(-c3sc(/C=C4\C(=O)c5ccccc5C4=C(C#N)C#N)cc3CC(CC)CCCC)cc21,0.86,1.23,26.0,0.29,0.275028,5.16275862068965,0.26,0.29,1:1,5,,5%,ITO/PEDOT:PSS/active layer/Ca/Al,conventional,Ca,Ca,PEDOT:PSS,PEDOT:PSS,,o-dichlorobenzene,o-DCB,,-5.13,-3.27,,-5.94,-3.78,
106302,10.1016/j.dyepig.2015.07.020,10.1016/j.dyepig.2015.07.020,PBDTTT-C-T,SBF2,PBDTTT-C-T,SBF1,CCCCC(CC)CC(=O)c1cc2c(-c3cc4c(-c5ccc(CC(CC)CCCC)s5)c5sccc5c(-c5ccc(CC(CC)CCCC)s5)c4s3)scc2s1,CCCCC(CC)Cc1cc(/C=C2\C(=O)c3ccccc3C2=C(C#N)C#N)sc1-c1ccc2c(c1)C1(c3ccccc3-2)c2ccccc2-c2ccc(-c3sc(/C=C4\C(=O)c5ccccc5C4=C(C#N)C#N)cc3CC(CC)CCCC)cc21,0.82,2.18,26.0,0.47,0.464776,1.111489361702117,0.46,0.47,1.5:1,0,,,ITO/PEDOT:PSS/active layer/Ca/Al,conventional,Ca,Ca,PEDOT:PSS,PEDOT:PSS,,o-dichlorobenzene,o-DCB,,-5.13,-3.27,,-5.96,-3.86,
106303,10.1016/j.dyepig.2015.07.020,10.1016/j.dyepig.2015.07.020,PBDTTT-C-T,SBF2,PBDTTT-C-T,SBF1,CCCCC(CC)CC(=O)c1cc2c(-c3cc4c(-c5ccc(CC(CC)CCCC)s5)c5sccc5c(-c5ccc(CC(CC)CCCC)s5)c4s3)scc2s1,CCCCC(CC)Cc1cc(/C=C2\C(=O)c3ccccc3C2=C(C#N)C#N)sc1-c1ccc2c(c1)C1(c3ccccc3-2)c2ccccc2-c2ccc(-c3sc(/C=C4\C(=O)c5ccccc5C4=C(C#N)C#N)cc3CC(CC)CCCC)cc21,0.8,2.91,30.0,0.66,0.6984,5.818181818181816,0.65,0.66,1:1,0,,,ITO/PEDOT:PSS/active layer/Ca/Al,conventional,Ca,Ca,PEDOT:PSS,PEDOT:PSS,,o-dichlorobenzene,o-DCB,,-5.13,-3.27,,-5.96,-3.86,
106304,10.1016/j.dyepig.2015.07.020,10.1016/j.dyepig.2015.07.020,PBDTTT-C-T,SBF2,PBDTTT-C-T,SBF1,CCCCC(CC)CC(=O)c1cc2c(-c3cc4c(-c5ccc(CC(CC)CCCC)s5)c5sccc5c(-c5ccc(CC(CC)CCCC)s5)c4s3)scc2s1,CCCCC(CC)Cc1cc(/C=C2\C(=O)c3ccccc3C2=C(C#N)C#N)sc1-c1ccc2c(c1)C1(c3ccccc3-2)c2ccccc2-c2ccc(-c3sc(/C=C4\C(=O)c5ccccc5C4=C(C#N)C#N)cc3CC(CC)CCCC)cc21,0.74,2.02,28.0,0.41,0.4185439999999999,2.083902439024389,0.35,0.41,1:1.5,0,,,ITO/PEDOT:PSS/active layer/Ca/Al,conventional,Ca,Ca,PEDOT:PSS,PEDOT:PSS,,o-dichlorobenzene,o-DCB,,-5.13,-3.27,,-5.96,-3.86,
106305,10.1016/j.dyepig.2015.07.020,10.1016/j.dyepig.2015.07.020,PBDTTT-C-T,SBF2,PBDTTT-C-T,SBF1,CCCCC(CC)CC(=O)c1cc2c(-c3cc4c(-c5ccc(CC(CC)CCCC)s5)c5sccc5c(-c5ccc(CC(CC)CCCC)s5)c4s3)scc2s1,CCCCC(CC)Cc1cc(/C=C2\C(=O)c3ccccc3C2=C(C#N)C#N)sc1-c1ccc2c(c1)C1(c3ccccc3-2)c2ccccc2-c2ccc(-c3sc(/C=C4\C(=O)c5ccccc5C4=C(C#N)C#N)cc3CC(CC)CCCC)cc21,0.71,1.89,28.3,0.36,0.3797577,5.488249999999997,0.31,0.36,1:2,0,,,ITO/PEDOT:PSS/active layer/Ca/Al,conventional,Ca,Ca,PEDOT:PSS,PEDOT:PSS,,o-dichlorobenzene,o-DCB,,-5.13,-3.27,,-5.96,-3.86,
106306,10.1016/j.dyepig.2015.07.020,10.1016/j.dyepig.2015.07.020,PBDTTT-C-T,SBF2,PBDTTT-C-T,SBF1,CCCCC(CC)CC(=O)c1cc2c(-c3cc4c(-c5ccc(CC(CC)CCCC)s5)c5sccc5c(-c5ccc(CC(CC)CCCC)s5)c4s3)scc2s1,CCCCC(CC)Cc1cc(/C=C2\C(=O)c3ccccc3C2=C(C#N)C#N)sc1-c1ccc2c(c1)C1(c3ccccc3-2)c2ccccc2-c2ccc(-c3sc(/C=C4\C(=O)c5ccccc5C4=C(C#N)C#N)cc3CC(CC)CCCC)cc21,0.72,2.53,29.3,0.54,0.5337288,1.161333333333339,0.53,0.54,1:1,3,,3%,ITO/PEDOT:PSS/active layer/Ca/Al,conventional,Ca,Ca,PEDOT:PSS,PEDOT:PSS,,o-dichlorobenzene,o-DCB,,-5.13,-3.27,,-5.96,-3.86,
106307,10.1016/j.dyepig.2015.07.020,10.1016/j.dyepig.2015.07.020,PBDTTT-C-T,SBF2,PBDTTT-C-T,SBF1,CCCCC(CC)CC(=O)c1cc2c(-c3cc4c(-c5ccc(CC(CC)CCCC)s5)c5sccc5c(-c5ccc(CC(CC)CCCC)s5)c4s3)scc2s1,CCCCC(CC)Cc1cc(/C=C2\C(=O)c3ccccc3C2=C(C#N)C#N)sc1-c1ccc2c(c1)C1(c3ccccc3-2)c2ccccc2-c2ccc(-c3sc(/C=C4\C(=O)c5ccccc5C4=C(C#N)C#N)cc3CC(CC)CCCC)cc21,0.74,2.4,28.9,0.47,0.5132639999999999,9.205106382978718,0.46,0.47,1:1,5,,5%,ITO/PEDOT:PSS/active layer/Ca/Al,conventional,Ca,Ca,PEDOT:PSS,PEDOT:PSS,,o-dichlorobenzene,o-DCB,,-5.13,-3.27,,-5.96,-3.86,
106308,10.1016/j.dyepig.2015.07.020,10.1016/j.dyepig.2015.07.020,PBDTTT-C-T,SBF2,PBDTTT-C-T,SBF1,CCCCC(CC)CC(=O)c1cc2c(-c3cc4c(-c5ccc(CC(CC)CCCC)s5)c5sccc5c(-c5ccc(CC(CC)CCCC)s5)c4s3)scc2s1,CCCCC(CC)Cc1cc(/C=C2\C(=O)c3ccccc3C2=C(C#N)C#N)sc1-c1ccc2c(c1)C1(c3ccccc3-2)c2ccccc2-c2ccc(-c3sc(/C=C4\C(=O)c5ccccc5C4=C(C#N)C#N)cc3CC(CC)CCCC)cc21,0.87,3.39,33.0,1.01,0.973269,3.6367326732673337,0.97,1.01,1:1,CN,,3%,ITO/PEDOT:PSS/active layer/Ca/Al,conventional,Ca,Ca,PEDOT:PSS,PEDOT:PSS,,o-dichlorobenzene,o-DCB,,-5.13,-3.27,,-5.96,-3.86,
106309,10.1016/j.dyepig.2015.07.020,10.1016/j.dyepig.2015.07.020,PBDTTT-C-T,SBF2,PBDTTT-C-T,SBF1,CCCCC(CC)CC(=O)c1cc2c(-c3cc4c(-c5ccc(CC(CC)CCCC)s5)c5sccc5c(-c5ccc(CC(CC)CCCC)s5)c4s3)scc2s1,CCCCC(CC)Cc1cc(/C=C2\C(=O)c3ccccc3C2=C(C#N)C#N)sc1-c1ccc2c(c1)C1(c3ccccc3-2)c2ccccc2-c2ccc(-c3sc(/C=C4\C(=O)c5ccccc5C4=C(C#N)C#N)cc3CC(CC)CCCC)cc21,0.89,2.46,32.7,0.71,0.7159338000000001,0.8357464788732536,0.69,0.71,1:1,5,,,ITO/PEDOT:PSS/active layer/Ca/Al,conventional,Ca,Ca,PEDOT:PSS,PEDOT:PSS,,o-dichlorobenzene,o-DCB,,-5.13,-3.27,,-5.96,-3.86,
106310,10.1016/j.dyepig.2015.07.020,10.1016/j.dyepig.2015.07.020,PBDTTT-C-T,PC71BM,PBDTTT-C-T,PC71BM,CCCCC(CC)CC(=O)c1cc2c(-c3cc4c(-c5ccc(CC(CC)CCCC)s5)c5sccc5c(-c5ccc(CC(CC)CCCC)s5)c4s3)scc2s1,COC(=O)CCCC1(c2ccccc2)C23c4c5ccc6c7cc8c9c%10c(cc%11cc%12c%13c%14c(cc%15c%16ccc-5c2c%16c2c5c%16c%17c(c(c46)c7c9c%17c4c%10c%11c%13c4c%16c%14c%152)C513)C%12)C8,0.77,15.26,61.5,7.3,7.226373,1.008589041095892,7.18,7.3,1:1.5,3,,3%,ITO/PEDOT:PSS/active layer/Ca/Al,conventional,Ca,Ca,PEDOT:PSS,PEDOT:PSS,,o-dichlorobenzene,o-DCB,,-5.13,-3.27,,-5.9,-3.9,
106311,10.1016/j.dyepig.2015.07.032,10.1016/j.dyepig.2015.07.032,P1,,P1,,CCCCCCCCc1cc(-c2c(-c3cccs3)sc3c(-c4cc(CCCCCCCC)c(CCCCCCCC)s4)c(-c4ccc(-c5cccc6nsnc56)s4)sc23)sc1CCCCCCCC,,0.94,5.48,43.99,2.27,2.26601288,0.1756440528634414,,,1:2,,,,ITO/PEDOT:PSS/active layer/LiF/Al,conventional,LiF,LiF,PEDOT:PSS,PEDOT:PSS,,chlorobenzene,chlorobenzene,,-5.34,-3.53,,,,
106312,10.1016/j.dyepig.2015.07.032,10.1016/j.dyepig.2015.07.032,P2,,P2,,,,0.89,5.42,47.32,2.3,2.2826221600000003,0.755558260869545,,,1:3,,,,ITO/PEDOT:PSS/active layer/LiF/Al,conventional,LiF,LiF,PEDOT:PSS,PEDOT:PSS,,chlorobenzene,chlorobenzene,,-5.34,-3.58,,,,
106313,10.1016/j.dyepig.2015.07.032,10.1016/j.dyepig.2015.07.032,P3,,P3,,CCCCCCc1csc(-c2ccc(-c3cc(CCCCCC)c(/C=C/c4csc(-c5cc6c(OCC(CC)CCCC)c7sc(-c8ccc(C9=C%10C(=O)N(CC(CC)CCCC)C(c%11ccc(-c%12cc%13c(OCC(CC)CCCC)c%14sccc%14c(OCC(CC)CCCC)c%13s%12)s%11)=C%10C(=O)N9CC(CC)CCCC)s8)cc7c(OCC(CC)CCCC)c6s5)c4)s3)c3nsnc23)c1,,0.91,9.5,48.31,4.19,4.1763995,0.3245942720763912,,,1:2.5,,,,ITO/PEDOT:PSS/active layer/LiF/Al,conventional,LiF,LiF,PEDOT:PSS,PEDOT:PSS,,chlorobenzene,chlorobenzene,,-5.31,-3.6,,,,
106314,10.1016/j.dyepig.2015.07.032,10.1016/j.dyepig.2015.07.032,P4,,P4,,,,1.0,6.72,46.29,3.13,3.110688,0.6169968051118139,,,1:2,,,,ITO/PEDOT:PSS/active layer/LiF/Al,conventional,LiF,LiF,PEDOT:PSS,PEDOT:PSS,,chlorobenzene,chlorobenzene,,-5.35,-3.6,,,,
106315,10.1016/j.dyepig.2015.07.032,10.1016/j.dyepig.2015.07.032,P5,,P5,,,,0.69,6.77,39.96,1.86,1.86665148,0.3576064516128876,,,1:2,,,,ITO/PEDOT:PSS/active layer/LiF/Al,conventional,LiF,LiF,PEDOT:PSS,PEDOT:PSS,90.0,chlorobenzene,chlorobenzene,,-5.4,-3.66,,,,
106316,10.1016/j.dyepig.2015.07.032,10.1016/j.dyepig.2015.07.032,P6,,P6,,,,0.72,8.46,40.42,2.45,2.4620630400000003,0.4923689795918422,,,1:2,,,,ITO/PEDOT:PSS/active layer/LiF/Al,conventional,LiF,LiF,PEDOT:PSS,PEDOT:PSS,90.0,chlorobenzene,chlorobenzene,,-5.37,-3.69,,,,
106317,10.1016/j.dyepig.2015.07.032,10.1016/j.dyepig.2015.07.032,P7,,P7,,CCCCCCCCC(CCCCCC)Cn1c2ccccc2c2ccc(-c3c4cc(-c5ccc(-c6sc(-c7cccs7)c7c6C(=O)c6c(CC(CC)CCCC)sc(CC(CC)CCCC)c6C7=O)s5)sc4c(-c4ccc5c6ccccc6n(CC(CCCCCC)CCCCCCCC)c5c4)c4ccsc34)cc21,,0.71,7.81,33.85,1.88,1.87701635,0.1587047872340309,,,1:2,,,,ITO/PEDOT:PSS/active layer/LiF/Al,conventional,LiF,LiF,PEDOT:PSS,PEDOT:PSS,90.0,chlorobenzene,chlorobenzene,,-5.47,-3.62,,,,
106318,10.1016/j.dyepig.2015.07.032,10.1016/j.dyepig.2015.07.032,P8,,P8,,CCCCCCCCC(CCCCCC)COc1cc(-c2ccc(-c3sc(-c4ccc(-c5cc(CCCCCC)cs5)c5nsnc45)cc3CCCCCC)s2)c(OCC(CCCCCC)CCCCCCCC)cc1-c1cccs1,,0.72,6.9,34.24,1.69,1.7010432,0.6534437869822504,,,1:2,,,,ITO/PEDOT:PSS/active layer/LiF/Al,conventional,LiF,LiF,PEDOT:PSS,PEDOT:PSS,90.0,chlorobenzene,chlorobenzene,,-5.39,-3.63,,,,
106319,10.1016/j.dyepig.2015.07.032,10.1016/j.dyepig.2015.07.032,P1,,P1,,CCCCCCCCc1cc(-c2c(-c3cccs3)sc3c(-c4cc(CCCCCCCC)c(CCCCCCCC)s4)c(-c4ccc(-c5cccc6nsnc56)s4)sc23)sc1CCCCCCCC,,0.89,8.15,49.89,3.61,3.6187711500000006,0.2429681440443414,,,1:2,"1,8-diiodooctane (DIO)",,,ITO/PEDOT:PSS/active layer/LiF/Al,conventional,LiF,LiF,PEDOT:PSS,PEDOT:PSS,,chlorobenzene,chlorobenzene,,-5.34,-3.53,,,,
106320,10.1016/j.dyepig.2015.07.032,10.1016/j.dyepig.2015.07.032,P2,,P2,,,,0.85,7.98,51.46,3.51,3.4905318,0.5546495726495708,,,1:3,"1,8-diiodooctane (DIO)",,,ITO/PEDOT:PSS/active layer/LiF/Al,conventional,LiF,LiF,PEDOT:PSS,PEDOT:PSS,,chlorobenzene,chlorobenzene,,-5.34,-3.58,,,,
106321,10.1016/j.dyepig.2015.07.032,10.1016/j.dyepig.2015.07.032,P3,,P3,,CCCCCCc1csc(-c2ccc(-c3cc(CCCCCC)c(/C=C/c4csc(-c5cc6c(OCC(CC)CCCC)c7sc(-c8ccc(C9=C%10C(=O)N(CC(CC)CCCC)C(c%11ccc(-c%12cc%13c(OCC(CC)CCCC)c%14sccc%14c(OCC(CC)CCCC)c%13s%12)s%11)=C%10C(=O)N9CC(CC)CCCC)s8)cc7c(OCC(CC)CCCC)c6s5)c4)s3)c3nsnc23)c1,,0.84,8.89,53.72,4.03,4.01159472,0.456706699751874,,,1:2.5,"1,8-diiodooctane (DIO)",,,ITO/PEDOT:PSS/active layer/LiF/Al,conventional,LiF,LiF,PEDOT:PSS,PEDOT:PSS,,chlorobenzene,chlorobenzene,,-5.31,-3.6,,,,
106322,10.1016/j.dyepig.2015.07.032,10.1016/j.dyepig.2015.07.032,P4,,P4,,,,1.0,5.72,39.73,2.28,2.272556,0.3264912280701757,,,1:2,"1,8-diiodooctane (DIO)",,,ITO/PEDOT:PSS/active layer/LiF/Al,conventional,LiF,LiF,PEDOT:PSS,PEDOT:PSS,,chlorobenzene,chlorobenzene,,-5.35,-3.6,,,,
106323,10.1016/j.dyepig.2015.07.032,10.1016/j.dyepig.2015.07.032,P5,,P5,,,,0.67,9.23,51.57,3.18,3.1891403700000005,0.2874330188679352,,,1:2,DIO,,,ITO/PEDOT:PSS/active layer/LiF/Al,conventional,LiF,LiF,PEDOT:PSS,PEDOT:PSS,90.0,chlorobenzene,chlorobenzene,,-5.4,-3.66,,,,
106324,10.1016/j.dyepig.2015.07.032,10.1016/j.dyepig.2015.07.032,P6,,P6,,,,0.72,12.73,57.39,5.26,5.26013784,0.0026205323193884,,,1:2,DIO,,,ITO/PEDOT:PSS/active layer/LiF/Al,conventional,LiF,LiF,PEDOT:PSS,PEDOT:PSS,90.0,chlorobenzene,chlorobenzene,,-5.37,-3.69,,,,
106325,10.1016/j.dyepig.2015.07.032,10.1016/j.dyepig.2015.07.032,P7,,P7,,CCCCCCCCC(CCCCCC)Cn1c2ccccc2c2ccc(-c3c4cc(-c5ccc(-c6sc(-c7cccs7)c7c6C(=O)c6c(CC(CC)CCCC)sc(CC(CC)CCCC)c6C7=O)s5)sc4c(-c4ccc5c6ccccc6n(CC(CCCCCC)CCCCCCCC)c5c4)c4ccsc34)cc21,,0.72,12.37,51.0,4.5,4.542263999999999,0.9391999999999868,,,1:2,DIO,,,ITO/PEDOT:PSS/active layer/LiF/Al,conventional,LiF,LiF,PEDOT:PSS,PEDOT:PSS,90.0,chlorobenzene,chlorobenzene,,-5.47,-3.62,,,,
106326,10.1016/j.dyepig.2015.07.032,10.1016/j.dyepig.2015.07.032,P8,,P8,,CCCCCCCCC(CCCCCC)COc1cc(-c2ccc(-c3sc(-c4ccc(-c5cc(CCCCCC)cs5)c5nsnc45)cc3CCCCCC)s2)c(OCC(CCCCCC)CCCCCCCC)cc1-c1cccs1,,0.72,11.15,46.82,3.78,3.7587096,0.5632380952380788,,,1:2,DIO,,,ITO/PEDOT:PSS/active layer/LiF/Al,conventional,LiF,LiF,PEDOT:PSS,PEDOT:PSS,90.0,chlorobenzene,chlorobenzene,,-5.39,-3.63,,,,
106327,10.1016/j.dyepig.2015.08.017,10.1016/j.dyepig.2015.08.017,PTBOBO,PC71BM,PTBOBO,PC71BM,CCCCCCC(CCCC)COC(=O)c1sc2csc(-c3cc4c(OCC(CC)CCCC)c5sccc5c(OCC(CC)CCCC)c4s3)c2c1F,COC(=O)CCCC1(c2ccccc2)C23c4c5ccc6c7cc8c9c%10c(cc%11cc%12c%13c%14c(cc%15c%16ccc-5c2c%16c2c5c%16c%17c(c(c46)c7c9c%17c4c%10c%11c%13c4c%16c%14c%152)C513)C%12)C8,0.748,14.76,63.0,6.9,6.9555024,0.8043826086956514,6.9,6.9,1:1.5,DIO,DIO,3 vol%,ITO/PEDOT:PSS/active layer/TiO2/Al,conventional,TiO2,TiO2,PEDOT:PSS,PEDOT:PSS,,"chlorobenzene (CB):1,8-diiodooctane (DIO) (97:3 vol%)",chlorobenzene,,-5.17,-3.34,,-5.9,-3.9,
106328,10.1016/j.dyepig.2015.08.017,10.1016/j.dyepig.2015.08.017,PTBOBO,PC71BM,PTBOBO,PC71BM,CCCCCCC(CCCC)COC(=O)c1sc2csc(-c3cc4c(OCC(CC)CCCC)c5sccc5c(OCC(CC)CCCC)c4s3)c2c1F,COC(=O)CCCC1(c2ccccc2)C23c4c5ccc6c7cc8c9c%10c(cc%11cc%12c%13c%14c(cc%15c%16ccc-5c2c%16c2c5c%16c%17c(c(c46)c7c9c%17c4c%10c%11c%13c4c%16c%14c%152)C513)C%12)C8,0.746,14.33,64.3,6.9,6.87378574,0.3799168115942115,6.9,6.9,1:1.5,DIO,DIO,3 vol%,ITO/PEDOT:PSS/active layer/TiO2/Al,conventional,TiO2,TiO2,PEDOT:PSS,PEDOT:PSS,,"chlorobenzene (CB):1,8-diiodooctane (DIO) (97:3 vol%)",chlorobenzene,,-5.17,-3.34,,-5.9,-3.9,
