Repository: JiYiqaq/PCE-KA-GNN

# Data directory

- `raw/Active_Database.csv` is the immutable source dataset bundled under CC BY 4.0. Do not overwrite it with processed data.
- `processed/` is created and populated by the training pipeline. Generated `.pt` and `.pth` caches are intentionally ignored by Git because they can exceed GitHub's normal single-file limit.

See `../DATA_LICENSE.md` for provenance, license and checksum information.

File: data/raw/Active_Database.csv (part 394 of 471)
id,doi,doi_norm,donor,acceptor,donor_canonical,acceptor_canonical,donor_smiles,acceptor_smiles,voc,jsc,ff,pce,pce_recomputed,pce_relative_error_percent,pce_avg,pce_best,d_a_ratio,additive,additive_canonical,additive_ratio,device_structure,device_type,etl,etl_canonical,htl,htl_canonical,active_layer_thickness,solvent,solvent_canonical,annealing_temp,homo_d,lumo_d,eg_d,homo_a,lumo_a,eg_a
106329,10.1016/j.dyepig.2015.08.017,10.1016/j.dyepig.2015.08.017,PTBSBO,PC71BM,PTBSBO,PC71BM,CCCCCCC(CCCC)CSC(=O)c1sc2csc(-c3cc4c(OCC(CC)CCCC)c5sccc5c(OCC(CC)CCCC)c4s3)c2c1F,COC(=O)CCCC1(c2ccccc2)C23c4c5ccc6c7cc8c9c%10c(cc%11cc%12c%13c%14c(cc%15c%16ccc-5c2c%16c2c5c%16c%17c(c(c46)c7c9c%17c4c%10c%11c%13c4c%16c%14c%152)C513)C%12)C8,0.732,13.56,66.0,6.55,6.551107200000001,0.0169038167939046,6.37,6.55,1:1.3,DIO,DIO,3 vol%,ITO/PEDOT:PSS/active layer/TiO2/Al,conventional,TiO2,TiO2,PEDOT:PSS,PEDOT:PSS,,"chlorobenzene (CB):1,8-diiodooctane (DIO) (97:3 vol%)",chlorobenzene,,-5.16,-3.39,,-5.9,-3.9,
106330,10.1016/j.dyepig.2015.08.017,10.1016/j.dyepig.2015.08.017,PTBSBO,PC71BM,PTBSBO,PC71BM,CCCCCCC(CCCC)CSC(=O)c1sc2csc(-c3cc4c(OCC(CC)CCCC)c5sccc5c(OCC(CC)CCCC)c4s3)c2c1F,COC(=O)CCCC1(c2ccccc2)C23c4c5ccc6c7cc8c9c%10c(cc%11cc%12c%13c%14c(cc%15c%16ccc-5c2c%16c2c5c%16c%17c(c(c46)c7c9c%17c4c%10c%11c%13c4c%16c%14c%152)C513)C%12)C8,0.728,13.41,65.3,6.37,6.374899439999999,0.0769142857142714,6.37,6.37,1:1.3,DIO,DIO,3 vol%,ITO/PEDOT:PSS/active layer/TiO2/Al,conventional,TiO2,TiO2,PEDOT:PSS,PEDOT:PSS,,"chlorobenzene (CB):1,8-diiodooctane (DIO) (97:3 vol%)",chlorobenzene,,-5.16,-3.39,,-5.9,-3.9,
106331,10.1016/j.dyepig.2015.08.017,10.1016/j.dyepig.2015.08.017,PTBOEH,PC71BM,PTBOEH,PC71BM,CCCCC(CC)COC(=O)c1sc2csc(-c3cc4c(OCC(CC)CCCC)c5sccc5c(OCC(CC)CCCC)c4s3)c2c1F,COC(=O)CCCC1(c2ccccc2)C23c4c5ccc6c7cc8c9c%10c(cc%11cc%12c%13c%14c(cc%15c%16ccc-5c2c%16c2c5c%16c%17c(c(c46)c7c9c%17c4c%10c%11c%13c4c%16c%14c%152)C513)C%12)C8,0.753,16.24,67.4,8.25,8.24215728,0.0950632727272643,7.83,8.25,1:1.3,DIO,DIO,3 vol%,ITO/PEDOT:PSS/active layer/TiO2/Al,conventional,TiO2,TiO2,PEDOT:PSS,PEDOT:PSS,,"chlorobenzene (CB):1,8-diiodooctane (DIO) (97:3 vol%)",chlorobenzene,,-5.15,-3.31,,-5.9,-3.9,
106332,10.1016/j.dyepig.2015.08.017,10.1016/j.dyepig.2015.08.017,PTBOEH,PC71BM,PTBOEH,PC71BM,CCCCC(CC)COC(=O)c1sc2csc(-c3cc4c(OCC(CC)CCCC)c5sccc5c(OCC(CC)CCCC)c4s3)c2c1F,COC(=O)CCCC1(c2ccccc2)C23c4c5ccc6c7cc8c9c%10c(cc%11cc%12c%13c%14c(cc%15c%16ccc-5c2c%16c2c5c%16c%17c(c(c46)c7c9c%17c4c%10c%11c%13c4c%16c%14c%152)C513)C%12)C8,0.752,15.66,66.5,7.83,7.8312528,0.015999999999995,7.83,7.83,1:1.3,DIO,DIO,3 vol%,ITO/PEDOT:PSS/active layer/TiO2/Al,conventional,TiO2,TiO2,PEDOT:PSS,PEDOT:PSS,,"chlorobenzene (CB):1,8-diiodooctane (DIO) (97:3 vol%)",chlorobenzene,,-5.15,-3.31,,-5.9,-3.9,
106333,10.1016/j.dyepig.2015.08.017,10.1016/j.dyepig.2015.08.017,PTBnO,PC71BM,PTBnO,PC71BM,CCCCCCCCC(=O)c1sc2csc(-c3cc4c(OCC(CC)CCCC)c5sccc5c(OCC(CC)CCCC)c4s3)c2c1F,COC(=O)CCCC1(c2ccccc2)C23c4c5ccc6c7cc8c9c%10c(cc%11cc%12c%13c%14c(cc%15c%16ccc-5c2c%16c2c5c%16c%17c(c(c46)c7c9c%17c4c%10c%11c%13c4c%16c%14c%152)C513)C%12)C8,0.755,16.02,63.3,7.66,7.6561983,0.0496305483028766,7.24,7.66,1:1.5,DIO,DIO,3 vol%,ITO/PEDOT:PSS/active layer/TiO2/Al,conventional,TiO2,TiO2,PEDOT:PSS,PEDOT:PSS,,"chlorobenzene (CB):1,8-diiodooctane (DIO) (97:3 vol%)",chlorobenzene,,-5.22,-3.45,,-5.9,-3.9,
106334,10.1016/j.dyepig.2015.08.017,10.1016/j.dyepig.2015.08.017,PTBnO,PC71BM,PTBnO,PC71BM,CCCCCCCCC(=O)c1sc2csc(-c3cc4c(OCC(CC)CCCC)c5sccc5c(OCC(CC)CCCC)c4s3)c2c1F,COC(=O)CCCC1(c2ccccc2)C23c4c5ccc6c7cc8c9c%10c(cc%11cc%12c%13c%14c(cc%15c%16ccc-5c2c%16c2c5c%16c%17c(c(c46)c7c9c%17c4c%10c%11c%13c4c%16c%14c%152)C513)C%12)C8,0.757,15.59,61.3,7.24,7.234399189999999,0.0773592541436557,7.24,7.24,1:1.5,DIO,DIO,3 vol%,ITO/PEDOT:PSS/active layer/TiO2/Al,conventional,TiO2,TiO2,PEDOT:PSS,PEDOT:PSS,,"chlorobenzene (CB):1,8-diiodooctane (DIO) (97:3 vol%)",chlorobenzene,,-5.22,-3.45,,-5.9,-3.9,
106335,10.1016/j.dyepig.2016.01.034,10.1016/j.dyepig.2016.01.034,P3HT,1,P3HT,1,CCCCCCc1ccsc1,CCCCC(CC)CN1C(=O)c2cccc3c(-c4ccc5c6c(cccc46)C(=O)N(CC(CC)CCCC)C5=O)ccc(c23)C1=O,0.2,0.51,31.0,0.03,0.03162,5.400000000000012,0.01,0.03,1.5:1,,,,ITO/PEDOT:PSS/active layer/Ca/Al,conventional,Ca,Ca,PEDOT:PSS,PEDOT:PSS,100.0,o-dichlorobenzene,o-DCB,,-5.01,-3.12,,-6.18,-3.59,
106336,10.1016/j.dyepig.2016.01.034,10.1016/j.dyepig.2016.01.034,P3HT,1,P3HT,1,CCCCCCc1ccsc1,CCCCC(CC)CN1C(=O)c2cccc3c(-c4ccc5c6c(cccc46)C(=O)N(CC(CC)CCCC)C5=O)ccc(c23)C1=O,0.22,0.28,28.0,0.02,0.017248,13.759999999999986,0.02,0.02,1:1,,,,ITO/PEDOT:PSS/active layer/Ca/Al,conventional,Ca,Ca,PEDOT:PSS,PEDOT:PSS,100.0,o-dichlorobenzene,o-DCB,,-5.01,-3.12,,-6.18,-3.59,
106337,10.1016/j.dyepig.2016.01.034,10.1016/j.dyepig.2016.01.034,P3HT,1,P3HT,1,CCCCCCc1ccsc1,CCCCC(CC)CN1C(=O)c2cccc3c(-c4ccc5c6c(cccc46)C(=O)N(CC(CC)CCCC)C5=O)ccc(c23)C1=O,0.28,0.57,41.0,0.06,0.065436,9.059999999999995,0.04,0.06,1:1.5,,,,ITO/PEDOT:PSS/active layer/Ca/Al,conventional,Ca,Ca,PEDOT:PSS,PEDOT:PSS,100.0,o-dichlorobenzene,o-DCB,,-5.01,-3.12,,-6.18,-3.59,
106338,10.1016/j.dyepig.2016.01.034,10.1016/j.dyepig.2016.01.034,P3HT,1,P3HT,1,CCCCCCc1ccsc1,CCCCC(CC)CN1C(=O)c2cccc3c(-c4ccc5c6c(cccc46)C(=O)N(CC(CC)CCCC)C5=O)ccc(c23)C1=O,0.56,0.83,35.0,0.16,0.16268,1.6750000000000098,0.12,0.16,1:1.5,,,,ITO/PEDOT:PSS/active layer/Ca/Al,conventional,Ca,Ca,PEDOT:PSS,PEDOT:PSS,100.0,o-dichlorobenzene,o-DCB,,-5.01,-3.12,,-6.18,-3.59,
106339,10.1016/j.dyepig.2016.01.034,10.1016/j.dyepig.2016.01.034,P3HT,1,P3HT,1,CCCCCCc1ccsc1,CCCCC(CC)CN1C(=O)c2cccc3c(-c4ccc5c6c(cccc46)C(=O)N(CC(CC)CCCC)C5=O)ccc(c23)C1=O,0.79,0.79,45.0,0.28,0.280845,0.3017857142857286,0.26,0.28,1:1.5,,,,ITO/PEDOT:PSS/active layer/Ca/Al,conventional,Ca,Ca,PEDOT:PSS,PEDOT:PSS,100.0,o-dichlorobenzene,o-DCB,,-5.01,-3.12,,-6.18,-3.59,
106340,10.1016/j.dyepig.2016.01.034,10.1016/j.dyepig.2016.01.034,P3HT,2,P3HT,2,CCCCCCc1ccsc1,CCCCC(CC)CN1C(=O)c2cccc3c(-c4ccc(-c5ccc6c7c(cccc57)C(=O)N(CC(CC)CCCC)C6=O)s4)ccc(c23)C1=O,0.49,0.69,33.0,0.11,0.1115729999999999,1.429999999999992,0.08,0.11,1.5:1,,,,ITO/PEDOT:PSS/active layer/Ca/Al,conventional,Ca,Ca,PEDOT:PSS,PEDOT:PSS,100.0,o-dichlorobenzene,o-DCB,,-5.01,-3.12,,-5.95,-3.62,
106341,10.1016/j.dyepig.2016.01.034,10.1016/j.dyepig.2016.01.034,P3HT,2,P3HT,2,CCCCCCc1ccsc1,CCCCC(CC)CN1C(=O)c2cccc3c(-c4ccc(-c5ccc6c7c(cccc57)C(=O)N(CC(CC)CCCC)C6=O)s4)ccc(c23)C1=O,0.53,0.88,41.0,0.19,0.191224,0.6442105263158057,0.12,0.19,1:1,,,,ITO/PEDOT:PSS/active layer/Ca/Al,conventional,Ca,Ca,PEDOT:PSS,PEDOT:PSS,100.0,o-dichlorobenzene,o-DCB,,-5.01,-3.12,,-5.95,-3.62,
106342,10.1016/j.dyepig.2016.01.034,10.1016/j.dyepig.2016.01.034,P3HT,2,P3HT,2,CCCCCCc1ccsc1,CCCCC(CC)CN1C(=O)c2cccc3c(-c4ccc(-c5ccc6c7c(cccc57)C(=O)N(CC(CC)CCCC)C6=O)s4)ccc(c23)C1=O,0.53,1.08,28.0,0.16,0.160272,0.1699999999999965,0.15,0.16,1:1.5,,,,ITO/PEDOT:PSS/active layer/Ca/Al,conventional,Ca,Ca,PEDOT:PSS,PEDOT:PSS,100.0,o-dichlorobenzene,o-DCB,,-5.01,-3.12,,-5.95,-3.62,
106343,10.1016/j.dyepig.2016.01.034,10.1016/j.dyepig.2016.01.034,P3HT,2,P3HT,2,CCCCCCc1ccsc1,CCCCC(CC)CN1C(=O)c2cccc3c(-c4ccc(-c5ccc6c7c(cccc57)C(=O)N(CC(CC)CCCC)C6=O)s4)ccc(c23)C1=O,0.61,0.73,48.0,0.21,0.213744,1.7828571428571416,0.19,0.21,1:1,,,,ITO/PEDOT:PSS/active layer/Ca/Al,conventional,Ca,Ca,PEDOT:PSS,PEDOT:PSS,100.0,o-dichlorobenzene,o-DCB,,-5.01,-3.12,,-5.95,-3.62,
106344,10.1016/j.dyepig.2016.01.034,10.1016/j.dyepig.2016.01.034,P3HT,2,P3HT,2,CCCCCCc1ccsc1,CCCCC(CC)CN1C(=O)c2cccc3c(-c4ccc(-c5ccc6c7c(cccc57)C(=O)N(CC(CC)CCCC)C6=O)s4)ccc(c23)C1=O,0.8,1.47,49.0,0.58,0.57624,0.648275862068963,0.5,0.58,1:1,,,,ITO/PEDOT:PSS/active layer/Ca/Al,conventional,Ca,Ca,PEDOT:PSS,PEDOT:PSS,100.0,o-dichlorobenzene,o-DCB,,-5.01,-3.12,,-5.95,-3.62,
106345,10.1016/j.dyepig.2016.01.034,10.1016/j.dyepig.2016.01.034,P3HT,3,P3HT,3,CCCCCCc1ccsc1,CCCCCCc1ccc(C2(c3ccc(CCCCCC)cc3)c3cc4c(cc3-c3sc(-c5ccc6c7c(cccc57)C(=O)N(CC(CC)CCCC)C6=O)cc32)C(c2ccc(CCCCCC)cc2)(c2ccc(CCCCCC)cc2)c2cc(-c3ccc5c6c(cccc36)C(=O)N(CC(CC)CCCC)C5=O)sc2-4)cc1,0.96,3.15,33.0,0.99,0.99792,0.8000000000000038,0.92,0.99,1.3:1,,,,ITO/PEDOT:PSS/active layer/Ca/Al,conventional,Ca,Ca,PEDOT:PSS,PEDOT:PSS,100.0,o-dichlorobenzene,o-DCB,,-5.01,-3.12,,-5.67,-3.68,
106346,10.1016/j.dyepig.2016.01.034,10.1016/j.dyepig.2016.01.034,P3HT,3,P3HT,3,CCCCCCc1ccsc1,CCCCCCc1ccc(C2(c3ccc(CCCCCC)cc3)c3cc4c(cc3-c3sc(-c5ccc6c7c(cccc57)C(=O)N(CC(CC)CCCC)C6=O)cc32)C(c2ccc(CCCCCC)cc2)(c2ccc(CCCCCC)cc2)c2cc(-c3ccc5c6c(cccc36)C(=O)N(CC(CC)CCCC)C5=O)sc2-4)cc1,0.97,3.23,35.0,1.1,1.096585,0.3104545454545607,1.07,1.1,1:1,,,,ITO/PEDOT:PSS/active layer/Ca/Al,conventional,Ca,Ca,PEDOT:PSS,PEDOT:PSS,100.0,o-dichlorobenzene,o-DCB,,-5.01,-3.12,,-5.67,-3.68,
106347,10.1016/j.dyepig.2016.01.034,10.1016/j.dyepig.2016.01.034,P3HT,3,P3HT,3,CCCCCCc1ccsc1,CCCCCCc1ccc(C2(c3ccc(CCCCCC)cc3)c3cc4c(cc3-c3sc(-c5ccc6c7c(cccc57)C(=O)N(CC(CC)CCCC)C6=O)cc32)C(c2ccc(CCCCCC)cc2)(c2ccc(CCCCCC)cc2)c2cc(-c3ccc5c6c(cccc36)C(=O)N(CC(CC)CCCC)C5=O)sc2-4)cc1,0.97,3.2,34.0,1.05,1.05536,0.5104761904761935,1.01,1.05,1:1.2,,,,ITO/PEDOT:PSS/active layer/Ca/Al,conventional,Ca,Ca,PEDOT:PSS,PEDOT:PSS,100.0,o-dichlorobenzene,o-DCB,,-5.01,-3.12,,-5.67,-3.68,
106348,10.1016/j.dyepig.2016.01.034,10.1016/j.dyepig.2016.01.034,P3HT,3,P3HT,3,CCCCCCc1ccsc1,CCCCCCc1ccc(C2(c3ccc(CCCCCC)cc3)c3cc4c(cc3-c3sc(-c5ccc6c7c(cccc57)C(=O)N(CC(CC)CCCC)C6=O)cc32)C(c2ccc(CCCCCC)cc2)(c2ccc(CCCCCC)cc2)c2cc(-c3ccc5c6c(cccc36)C(=O)N(CC(CC)CCCC)C5=O)sc2-4)cc1,1.06,4.85,46.0,2.36,2.36486,0.2059322033898247,2.29,2.36,1:1,,,,ITO/PEDOT:PSS/active layer/Ca/Al,conventional,Ca,Ca,PEDOT:PSS,PEDOT:PSS,100.0,o-dichlorobenzene,o-DCB,120.0,-5.01,-3.12,,-5.67,-3.68,
106349,10.1016/j.dyepig.2016.01.034,10.1016/j.dyepig.2016.01.034,P3HT,3,P3HT,3,CCCCCCc1ccsc1,CCCCCCc1ccc(C2(c3ccc(CCCCCC)cc3)c3cc4c(cc3-c3sc(-c5ccc6c7c(cccc57)C(=O)N(CC(CC)CCCC)C6=O)cc32)C(c2ccc(CCCCCC)cc2)(c2ccc(CCCCCC)cc2)c2cc(-c3ccc5c6c(cccc36)C(=O)N(CC(CC)CCCC)C5=O)sc2-4)cc1,1.08,3.33,35.0,1.25,1.2587400000000002,0.6992000000000154,1.21,1.25,1:1,,,,ITO/PEDOT:PSS/active layer/Ca/Al,conventional,Ca,Ca,PEDOT:PSS,PEDOT:PSS,100.0,o-dichlorobenzene,o-DCB,,-5.01,-3.12,,-5.67,-3.68,
106350,10.1016/j.dyepig.2016.03.026,10.1016/j.dyepig.2016.03.026,PBDTDTSi-0,PC71BM,PBDTDTSi-0,PC71BM,CCCCCCCCc1ccc(-c2c3cc(-c4scc5c4[Si](C)(C)c4sc(C=C(C#N)C#N)cc4-5)sc3c(-c3ccc(CCCCCCCC)s3)c3ccsc23)s1,COC(=O)CCCC1(c2ccccc2)C23c4c5ccc6c7cc8c9c%10c(cc%11cc%12c%13c%14c(cc%15c%16ccc-5c2c%16c2c5c%16c%17c(c(c46)c7c9c%17c4c%10c%11c%13c4c%16c%14c%152)C513)C%12)C8,1.0,3.88,30.0,1.16,1.164,0.3448275862068969,,,1:4,DIO,DIO,2 vol%,ITO/PEDOT:PSS/active layer/TiOx/Al,conventional,TiOx,TiOx,PEDOT:PSS,PEDOT:PSS,70.0,DCB,o-DCB,80.0,-5.43,-3.4,,-5.9,-3.9,
106351,10.1016/j.dyepig.2016.03.026,10.1016/j.dyepig.2016.03.026,PBDTDTSi-25,PC71BM,PBDTDTSi-25,PC71BM,CCCCCCCCC(=O)c1cc2c(s1)[Si](C)(C)c1c(-c3cc4c(-c5ccc(CCCCCCCC)s5)c5sccc5c(-c5ccc(CCCCCCCC)s5)c4s3)sc(-c3cc4c(-c5ccc(CCCCCCCC)s5)c5sc(-c6scc7c6[Si](C)(C)c6sc(C=C(C#N)C#N)cc6-7)cc5c(-c5ccc(CCCCCCCC)s5)c4s3)c1-2,COC(=O)CCCC1(c2ccccc2)C23c4c5ccc6c7cc8c9c%10c(cc%11cc%12c%13c%14c(cc%15c%16ccc-5c2c%16c2c5c%16c%17c(c(c46)c7c9c%17c4c%10c%11c%13c4c%16c%14c%152)C513)C%12)C8,1.01,4.49,31.0,1.4,1.4058190000000002,0.4156428571428744,,,1:4,DIO,DIO,2 vol%,ITO/PEDOT:PSS/active layer/TiOx/Al,conventional,TiOx,TiOx,PEDOT:PSS,PEDOT:PSS,58.0,DCB,o-DCB,80.0,-5.47,-3.42,,-5.9,-3.9,
106352,10.1016/j.dyepig.2016.03.026,10.1016/j.dyepig.2016.03.026,PBDTDTSi-50,PC71BM,PBDTDTSi-25,PC71BM,CCCCCCCCC(=O)c1cc2c(s1)[Si](C)(C)c1c(-c3cc4c(-c5ccc(CCCCCCCC)s5)c5sccc5c(-c5ccc(CCCCCCCC)s5)c4s3)sc(-c3cc4c(-c5ccc(CCCCCCCC)s5)c5sc(-c6scc7c6[Si](C)(C)c6sc(C=C(C#N)C#N)cc6-7)cc5c(-c5ccc(CCCCCCCC)s5)c4s3)c1-2,COC(=O)CCCC1(c2ccccc2)C23c4c5ccc6c7cc8c9c%10c(cc%11cc%12c%13c%14c(cc%15c%16ccc-5c2c%16c2c5c%16c%17c(c(c46)c7c9c%17c4c%10c%11c%13c4c%16c%14c%152)C513)C%12)C8,1.02,5.28,34.0,1.85,1.831104,1.0214054054054067,,,1:4,DIO,DIO,2 vol%,ITO/PEDOT:PSS/active layer/TiOx/Al,conventional,TiOx,TiOx,PEDOT:PSS,PEDOT:PSS,58.0,DCB,o-DCB,80.0,-5.5,-3.44,,-5.9,-3.9,
106353,10.1016/j.dyepig.2016.03.026,10.1016/j.dyepig.2016.03.026,PBDTDTSi-75,PC71BM,PBDTDTSi-25,PC71BM,CCCCCCCCC(=O)c1cc2c(s1)[Si](C)(C)c1c(-c3cc4c(-c5ccc(CCCCCCCC)s5)c5sccc5c(-c5ccc(CCCCCCCC)s5)c4s3)sc(-c3cc4c(-c5ccc(CCCCCCCC)s5)c5sc(-c6scc7c6[Si](C)(C)c6sc(C=C(C#N)C#N)cc6-7)cc5c(-c5ccc(CCCCCCCC)s5)c4s3)c1-2,COC(=O)CCCC1(c2ccccc2)C23c4c5ccc6c7cc8c9c%10c(cc%11cc%12c%13c%14c(cc%15c%16ccc-5c2c%16c2c5c%16c%17c(c(c46)c7c9c%17c4c%10c%11c%13c4c%16c%14c%152)C513)C%12)C8,1.04,5.43,34.0,1.94,1.920048,1.0284536082474212,,,1:4,DIO,DIO,2 vol%,ITO/PEDOT:PSS/active layer/TiOx/Al,conventional,TiOx,TiOx,PEDOT:PSS,PEDOT:PSS,60.0,DCB,o-DCB,80.0,-5.52,-3.44,,-5.9,-3.9,
106354,10.1016/j.dyepig.2016.03.026,10.1016/j.dyepig.2016.03.026,PBDTDTSi-100,PC71BM,PBDTDTSi-100,PC71BM,CCCCCCCCC(=O)c1cc2c(s1)[Si](C)(C)c1c-2csc1-c1cc2c(-c3ccc(CCCCCCCC)s3)c3sccc3c(-c3ccc(CCCCCCCC)s3)c2s1,COC(=O)CCCC1(c2ccccc2)C23c4c5ccc6c7cc8c9c%10c(cc%11cc%12c%13c%14c(cc%15c%16ccc-5c2c%16c2c5c%16c%17c(c(c46)c7c9c%17c4c%10c%11c%13c4c%16c%14c%152)C513)C%12)C8,1.06,5.92,39.0,2.32,2.447328,5.48827586206898,,,1:4,DIO,DIO,2 vol%,ITO/PEDOT:PSS/active layer/TiOx/Al,conventional,TiOx,TiOx,PEDOT:PSS,PEDOT:PSS,42.0,DCB,o-DCB,80.0,-5.54,-3.41,,-5.9,-3.9,
106355,10.1016/j.dyepig.2016.03.026,10.1016/j.dyepig.2016.03.026,PBDTDTSi-100,PC71BM,PBDTDTSi-100,PC71BM,CCCCCCCCC(=O)c1cc2c(s1)[Si](C)(C)c1c-2csc1-c1cc2c(-c3ccc(CCCCCCCC)s3)c3sccc3c(-c3ccc(CCCCCCCC)s3)c2s1,COC(=O)CCCC1(c2ccccc2)C23c4c5ccc6c7cc8c9c%10c(cc%11cc%12c%13c%14c(cc%15c%16ccc-5c2c%16c2c5c%16c%17c(c(c46)c7c9c%17c4c%10c%11c%13c4c%16c%14c%152)C513)C%12)C8,1.07,7.53,41.0,3.29,3.303411,0.4076291793312954,,,1:4,DIO,DIO,,ITO/PEDOT:PSS/active layer/TiOx/Al,conventional,TiOx,TiOx,PEDOT:PSS,PEDOT:PSS,63.0,DCB,o-DCB,80.0,-5.54,-3.41,,-5.9,-3.9,
106356,10.1016/j.dyepig.2016.05.045,10.1016/j.dyepig.2016.05.045,PBDTT-DPP,PC61BM,PBDTT-DPP,PC61BM,CCCCCCC(CCCC)CN1C(=O)C2=C(c3cccs3)N(C(CCCC)CCCCCC)C(=O)C2=C1c1ccc(-c2cc3c(-c4ccc(CC(CC)CCCC)s4)c4sccc4c(-c4ccc(CC(CC)CCCC)s4)c3s2)s1,COC(=O)CCCC1(c2ccccc2)C23c4c5c6c7c8c9c(c%10c%11c2c2c%12c4c4c%13c5c5c7c7c8c8c%14c9c%10c9c%10c%11c2c2c%11c%12c4c4c%12c%13c5c5c7c7c8c8c%14c9c9c%10c2c2c%11c4c4c%12c5c7c5c8c9c2c45)C613,0.69,5.61,56.0,2.16,2.167704,0.3566666666666636,,,1:3,,,,ITO/PEDOT:PSS/active layer/LiF/Al,conventional,LiF,LiF,PEDOT:PSS,PEDOT:PSS,100.0,chlorobenzene,chlorobenzene,,-5.25,-3.63,,-6.1,-3.7,
106357,10.1016/j.dyepig.2016.05.045,10.1016/j.dyepig.2016.05.045,PBDTT-TTDPP,PC61BM,PBDTT-TTDPP,PC61BM,CCCCC(CC)Cc1ccc(-c2c3cc(-c4cc(/C=C/c5ccc(-c6ccc(C7=C8C(=O)N(CC(CC)CCCC)C(c9cccs9)=C8C(=O)N7CC(CC)CCCC)s6)s5)cs4)sc3c(-c3ccc(CC(CC)CCCC)s3)c3ccsc23)s1,COC(=O)CCCC1(c2ccccc2)C23c4c5c6c7c8c9c(c%10c%11c2c2c%12c4c4c%13c5c5c7c7c8c8c%14c9c%10c9c%10c%11c2c2c%11c%12c4c4c%12c%13c5c5c7c7c8c8c%14c9c9c%10c2c2c%11c4c4c%12c5c7c5c8c9c2c45)C613,0.88,9.26,49.0,3.94,3.992912,1.34294416243655,,,1:1.3,,,,ITO/PEDOT:PSS/active layer/LiF/Al,conventional,LiF,LiF,PEDOT:PSS,PEDOT:PSS,100.0,chlorobenzene,chlorobenzene,,-5.34,-3.38,,-6.1,-3.7,
106358,10.1016/j.dyepig.2016.05.045,10.1016/j.dyepig.2016.05.045,PBDTT-TTDPP,PC61BM,PBDTT-TTDPP,PC61BM,CCCCC(CC)Cc1ccc(-c2c3cc(-c4cc(/C=C/c5ccc(-c6ccc(C7=C8C(=O)N(CC(CC)CCCC)C(c9cccs9)=C8C(=O)N7CC(CC)CCCC)s6)s5)cs4)sc3c(-c3ccc(CC(CC)CCCC)s3)c3ccsc23)s1,COC(=O)CCCC1(c2ccccc2)C23c4c5c6c7c8c9c(c%10c%11c2c2c%12c4c4c%13c5c5c7c7c8c8c%14c9c%10c9c%10c%11c2c2c%11c%12c4c4c%12c%13c5c5c7c7c8c8c%14c9c9c%10c2c2c%11c4c4c%12c5c7c5c8c9c2c45)C613,0.88,10.63,51.0,4.74,4.7707440000000005,0.6486075949367157,,,1:1.3,,,,ITO/PEDOT:PSS/active layer/LiF/Al,conventional,LiF,LiF,PEDOT:PSS,PEDOT:PSS,100.0,chlorobenzene,chlorobenzene,,-5.34,-3.38,,-6.1,-3.7,
106359,10.1016/j.dyepig.2016.05.045,10.1016/j.dyepig.2016.05.045,PBDTT-2DPP-TTDPP,PC61BM,PBDTT-DPP-TTDPP,PC61BM,CCCCC(CC)Cc1ccc(-c2c3cc(-c4ccc(C5=C6C(=O)N(CC(CC)CCCC)C(c7ccc(-c8cc9c(-c%10ccc(CC(CC)CCCC)s%10)c%10sc(-c%11cc(/C=C/c%12ccc(-c%13ccc(C%14=C%15C(=O)N(CC(CC)CCCC)C(c%16cccs%16)=C%15C(=O)N%14CC(CC)CCCC)s%13)s%12)cs%11)cc%10c(-c%10ccc(CC(CC)CCCC)s%10)c9s8)s7)=C6C(=O)N5CC(CC)CCCC)s4)sc3c(-c3ccc(CC(CC)CCCC)s3)c3ccsc23)s1,COC(=O)CCCC1(c2ccccc2)C23c4c5c6c7c8c9c(c%10c%11c2c2c%12c4c4c%13c5c5c7c7c8c8c%14c9c%10c9c%10c%11c2c2c%11c%12c4c4c%12c%13c5c5c7c7c8c8c%14c9c9c%10c2c2c%11c4c4c%12c5c7c5c8c9c2c45)C613,0.72,8.35,49.0,2.94,2.94588,0.1999999999999961,,,1:2,,,,ITO/PEDOT:PSS/active layer/LiF/Al,conventional,LiF,LiF,PEDOT:PSS,PEDOT:PSS,100.0,chlorobenzene,chlorobenzene,,-5.25,-3.62,,-6.1,-3.7,
106360,10.1016/j.dyepig.2016.05.045,10.1016/j.dyepig.2016.05.045,PBDTT-DPP-TTDPP,PC61BM,PBDTT-DPP-TTDPP,PC61BM,CCCCC(CC)Cc1ccc(-c2c3cc(-c4ccc(C5=C6C(=O)N(CC(CC)CCCC)C(c7ccc(-c8cc9c(-c%10ccc(CC(CC)CCCC)s%10)c%10sc(-c%11cc(/C=C/c%12ccc(-c%13ccc(C%14=C%15C(=O)N(CC(CC)CCCC)C(c%16cccs%16)=C%15C(=O)N%14CC(CC)CCCC)s%13)s%12)cs%11)cc%10c(-c%10ccc(CC(CC)CCCC)s%10)c9s8)s7)=C6C(=O)N5CC(CC)CCCC)s4)sc3c(-c3ccc(CC(CC)CCCC)s3)c3ccsc23)s1,COC(=O)CCCC1(c2ccccc2)C23c4c5c6c7c8c9c(c%10c%11c2c2c%12c4c4c%13c5c5c7c7c8c8c%14c9c%10c9c%10c%11c2c2c%11c%12c4c4c%12c%13c5c5c7c7c8c8c%14c9c9c%10c2c2c%11c4c4c%12c5c7c5c8c9c2c45)C613,0.77,12.05,48.0,4.46,4.45368,0.1417040358744318,,,1:2,,,,ITO/PEDOT:PSS/active layer/LiF/Al,conventional,LiF,LiF,PEDOT:PSS,PEDOT:PSS,100.0,chlorobenzene,chlorobenzene,,-5.31,-3.61,,-6.1,-3.7,
106361,10.1016/j.dyepig.2016.05.045,10.1016/j.dyepig.2016.05.045,PBDTT-DPP-TTDPP,PC61BM,PBDTT-DPP-TTDPP,PC61BM,CCCCC(CC)Cc1ccc(-c2c3cc(-c4ccc(C5=C6C(=O)N(CC(CC)CCCC)C(c7ccc(-c8cc9c(-c%10ccc(CC(CC)CCCC)s%10)c%10sc(-c%11cc(/C=C/c%12ccc(-c%13ccc(C%14=C%15C(=O)N(CC(CC)CCCC)C(c%16cccs%16)=C%15C(=O)N%14CC(CC)CCCC)s%13)s%12)cs%11)cc%10c(-c%10ccc(CC(CC)CCCC)s%10)c9s8)s7)=C6C(=O)N5CC(CC)CCCC)s4)sc3c(-c3ccc(CC(CC)CCCC)s3)c3ccsc23)s1,COC(=O)CCCC1(c2ccccc2)C23c4c5c6c7c8c9c(c%10c%11c2c2c%12c4c4c%13c5c5c7c7c8c8c%14c9c%10c9c%10c%11c2c2c%11c%12c4c4c%12c%13c5c5c7c7c8c8c%14c9c9c%10c2c2c%11c4c4c%12c5c7c5c8c9c2c45)C613,0.76,11.74,47.0,4.19,4.193528,0.0842004773269524,,,1:2,,,,ITO/PEDOT:PSS/active layer/LiF/Al,conventional,LiF,LiF,PEDOT:PSS,PEDOT:PSS,100.0,chlorobenzene,chlorobenzene,,-5.31,-3.61,,-6.1,-3.7,
106362,10.1016/j.dyepig.2016.05.045,10.1016/j.dyepig.2016.05.045,PBDTT-DPP-2TTDPP,PC61BM,PBDTT-DPP-TTDPP,PC61BM,CCCCC(CC)Cc1ccc(-c2c3cc(-c4ccc(C5=C6C(=O)N(CC(CC)CCCC)C(c7ccc(-c8cc9c(-c%10ccc(CC(CC)CCCC)s%10)c%10sc(-c%11cc(/C=C/c%12ccc(-c%13ccc(C%14=C%15C(=O)N(CC(CC)CCCC)C(c%16cccs%16)=C%15C(=O)N%14CC(CC)CCCC)s%13)s%12)cs%11)cc%10c(-c%10ccc(CC(CC)CCCC)s%10)c9s8)s7)=C6C(=O)N5CC(CC)CCCC)s4)sc3c(-c3ccc(CC(CC)CCCC)s3)c3ccsc23)s1,COC(=O)CCCC1(c2ccccc2)C23c4c5c6c7c8c9c(c%10c%11c2c2c%12c4c4c%13c5c5c7c7c8c8c%14c9c%10c9c%10c%11c2c2c%11c%12c4c4c%12c%13c5c5c7c7c8c8c%14c9c9c%10c2c2c%11c4c4c%12c5c7c5c8c9c2c45)C613,0.79,8.53,50.0,3.39,3.36935,0.6091445427728696,,,1:2,,,,ITO/PEDOT:PSS/active layer/LiF/Al,conventional,LiF,LiF,PEDOT:PSS,PEDOT:PSS,100.0,chlorobenzene,chlorobenzene,,-5.36,-3.53,,-6.1,-3.7,
106363,10.1016/j.dyepig.2016.08.011,10.1016/j.dyepig.2016.08.011,PBDTDTSi-1a,PC71BM,PBDTDTSi-100,PC71BM,CCCCCCCCC(=O)c1cc2c(s1)[Si](C)(C)c1c-2csc1-c1cc2c(-c3ccc(CCCCCCCC)s3)c3sccc3c(-c3ccc(CCCCCCCC)s3)c2s1,COC(=O)CCCC1(c2ccccc2)C23c4c5ccc6c7cc8c9c%10c(cc%11cc%12c%13c%14c(cc%15c%16ccc-5c2c%16c2c5c%16c%17c(c(c46)c7c9c%17c4c%10c%11c%13c4c%16c%14c%152)C513)C%12)C8,1.06,5.92,36.88,2.32,2.31429376,0.2459586206896492,,,1:4 w/w,DIO,,2 vol%,ITO/PEDOT:PSS/active layer/TiOx/Al,conventional,TiOx,TiOx,PEDOT:PSS,PEDOT:PSS,57.0,DCB,o-DCB,80.0,-5.54,-3.41,,-5.9,-3.9,
106364,10.1016/j.dyepig.2016.08.011,10.1016/j.dyepig.2016.08.011,PBDTDTSi-1b,PC71BM,PBDTDTSi-1b,PC71BM,CCCCCCCCc1ccc(-c2c3cc(-c4scc5c4[Si](C)(C)c4sc(C(=O)CC(CC)CCCC)cc4-5)sc3c(-c3ccc(CCCCCCCC)s3)c3ccsc23)s1,COC(=O)CCCC1(c2ccccc2)C23c4c5ccc6c7cc8c9c%10c(cc%11cc%12c%13c%14c(cc%15c%16ccc-5c2c%16c2c5c%16c%17c(c(c46)c7c9c%17c4c%10c%11c%13c4c%16c%14c%152)C513)C%12)C8,1.01,4.39,38.39,1.7,1.7021742099999997,0.1278947058823371,,,1:4 w/w,DIO,,2 vol%,ITO/PEDOT:PSS/active layer/TiOx/Al,conventional,TiOx,TiOx,PEDOT:PSS,PEDOT:PSS,50.0,DCB,o-DCB,80.0,-5.51,-3.36,,-5.9,-3.9,
106365,10.1016/j.dyepig.2016.08.011,10.1016/j.dyepig.2016.08.011,PBDTDTSi-1c,PC71BM,PBDTDTSi-1c,PC71BM,CCCCCCCCc1ccc(-c2c3cc(-c4scc5c4[Si](C)(C)c4sc(C(=O)CCC(C)CCCC(C)C)cc4-5)sc3c(-c3ccc(CCCCCCCC)s3)c3ccsc23)s1,COC(=O)CCCC1(c2ccccc2)C23c4c5ccc6c7cc8c9c%10c(cc%11cc%12c%13c%14c(cc%15c%16ccc-5c2c%16c2c5c%16c%17c(c(c46)c7c9c%17c4c%10c%11c%13c4c%16c%14c%152)C513)C%12)C8,1.01,6.71,39.17,2.66,2.65459007,0.2033808270676819,,,1:4 w/w,DIO,,2 vol%,ITO/PEDOT:PSS/active layer/TiOx/Al,conventional,TiOx,TiOx,PEDOT:PSS,PEDOT:PSS,51.0,DCB,o-DCB,80.0,-5.57,-3.48,,-5.9,-3.9,
106366,10.1016/j.dyepig.2016.08.011,10.1016/j.dyepig.2016.08.011,PBDTDTSi-1d,PC71BM,PBDTDTSi-1d,PC71BM,CCCCCCCCCCCCC(=O)c1cc2c(s1)[Si](C)(C)c1c-2csc1-c1cc2c(-c3ccc(CCCCCCCC)s3)c3sccc3c(-c3ccc(CCCCCCCC)s3)c2s1,COC(=O)CCCC1(c2ccccc2)C23c4c5ccc6c7cc8c9c%10c(cc%11cc%12c%13c%14c(cc%15c%16ccc-5c2c%16c2c5c%16c%17c(c(c46)c7c9c%17c4c%10c%11c%13c4c%16c%14c%152)C513)C%12)C8,1.01,6.46,39.13,2.55,2.5530759800000005,0.1206266666666919,,,1:4 w/w,DIO,,2 vol%,ITO/PEDOT:PSS/active layer/TiOx/Al,conventional,TiOx,TiOx,PEDOT:PSS,PEDOT:PSS,59.0,DCB,o-DCB,80.0,-5.57,-3.48,,-5.9,-3.9,
106367,10.1016/j.dyepig.2016.08.011,10.1016/j.dyepig.2016.08.011,PBDTDTSi-1e,PC71BM,PBDTDTSi-1e,PC71BM,CCCCCCCCc1ccc(-c2c3cc(-c4scc5c4[Si](C)(C)c4sc(C(=O)CC(CCCCCC)CCCCCCCC)cc4-5)sc3c(-c3ccc(CCCCCCCC)s3)c3ccsc23)s1,COC(=O)CCCC1(c2ccccc2)C23c4c5ccc6c7cc8c9c%10c(cc%11cc%12c%13c%14c(cc%15c%16ccc-5c2c%16c2c5c%16c%17c(c(c46)c7c9c%17c4c%10c%11c%13c4c%16c%14c%152)C513)C%12)C8,0.97,6.07,37.75,2.22,2.22268225,0.1208220720720669,,,1:4 w/w,DIO,,2 vol%,ITO/PEDOT:PSS/active layer/TiOx/Al,conventional,TiOx,TiOx,PEDOT:PSS,PEDOT:PSS,57.0,DCB,o-DCB,80.0,-5.58,-3.45,,-5.9,-3.9,
106368,10.1016/j.dyepig.2016.08.065,10.1016/j.dyepig.2016.08.065,P3HT,EH-PDI,P3HT,EH-PDI,CCCCCCc1ccsc1,CCCCC(CC)CN1C(=O)c2ccc3c4ccc5c6c(ccc(c7ccc(c2c37)C1=O)c64)C(=O)N(CC(CC)CCCC)C5=O,0.4,0.55,42.0,0.092,0.0924,0.4347826086956797,0.087,0.092,1:1,DIO (2 vol%),DIO,2 vol%,inverted,inverted,ZnO,ZnO,MoO3,MoO3,100.0,o-dichlorobenzene,,,-5.01,-3.12,,-6.2,-4.13,
106369,10.1016/j.dyepig.2016.08.065,10.1016/j.dyepig.2016.08.065,P3HT,4-PP-PDI,P3HT,4-PP-PDI,CCCCCCc1ccsc1,,0.63,1.93,63.0,0.77,0.766017,0.5172727272727363,0.74,0.77,1:1,DIO,DIO,1 vol%,ITO/ZnO/active layer/MoO3/Al,inverted,ZnO,ZnO,MoO3,MoO3,100.0,o-dichlorobenzene,,,-5.01,-3.12,,,,
106370,10.1016/j.dyepig.2016.08.065,10.1016/j.dyepig.2016.08.065,P3HT,4-iPP-PDI,P3HT,4-iPP-PDI,CCCCCCc1ccsc1,CCCCC(CC)CN1C(=O)c2ccc3c4ccc5c6c(cc(-c7ccc(C(C)C)cc7)c(c7ccc(c2c37)C1=O)c64)C(=O)N(CC(CC)CCCC)C5=O,0.65,1.96,64.0,0.82,0.81536,0.5658536585365826,0.81,0.82,1:1,DIO,DIO,2 vol%,ITO/ZnO/active layer/MoO3/Al,inverted,ZnO,ZnO,MoO3,MoO3,100.0,o-dichlorobenzene,,,-5.01,-3.12,,-6.09,-4.09,
106371,10.1016/j.dyepig.2016.08.065,10.1016/j.dyepig.2016.08.065,P3HT,3-iPP-PDI,P3HT,3-iPP-PDI,CCCCCCc1ccsc1,CCCCC(CC)CN1C(=O)c2ccc3c4ccc5c6c(cc(-c7cccc(C(C)C)c7)c(c7ccc(c2c37)C1=O)c64)C(=O)N(CC(CC)CCCC)C5=O,0.68,2.88,57.0,1.12,1.1162880000000002,0.3314285714285658,1.1,1.12,1:1,DIO,DIO,2 vol%,ITO/ZnO/active layer/MoO3/Al,inverted,ZnO,ZnO,MoO3,MoO3,100.0,o-dichlorobenzene,,,-5.01,-3.12,,-6.14,-4.08,
106372,10.1016/j.dyepig.2016.08.065,10.1016/j.dyepig.2016.08.065,P3HT,2-iPP-PDI,P3HT,2-iPP-PDI,CCCCCCc1ccsc1,CCCCC(CC)CN1C(=O)c2ccc3c4ccc5c6c(cc(-c7ccccc7C(C)C)c(c7ccc(c2c37)C1=O)c64)C(=O)N(CC(CC)CCCC)C5=O,0.64,2.03,55.0,0.72,0.7145599999999999,0.755555555555571,0.71,0.72,1:1,DIO,DIO,2 vol%,ITO/ZnO/active layer/MoO3/Al,inverted,ZnO,ZnO,MoO3,MoO3,100.0,o-dichlorobenzene,,,-5.01,-3.12,,-6.19,-4.08,
106373,10.1016/j.dyepig.2016.08.065,10.1016/j.dyepig.2016.08.065,PTB7,4-iPP-PDI,PTB7,4-iPP-PDI,CCCCC(CC)COC(=O)c1sc2c(-c3cc4c(OCC(CC)CCCC)c5sccc5c(OCC(CC)CCCC)c4s3)scc2c1F,CCCCC(CC)CN1C(=O)c2ccc3c4ccc5c6c(cc(-c7ccc(C(C)C)cc7)c(c7ccc(c2c37)C1=O)c64)C(=O)N(CC(CC)CCCC)C5=O,0.86,2.14,30.0,0.55,0.55212,0.3854545454545474,0.52,0.55,,DIO (1 vol%),DIO,1 vol%,inverted,inverted,ZnO,ZnO,MoO3,MoO3,,,,,-5.19,-3.43,,-6.09,-4.09,
106374,10.1016/j.dyepig.2016.08.065,10.1016/j.dyepig.2016.08.065,PTB7,3-iPP-PDI,PTB7,3-iPP-PDI,CCCCC(CC)COC(=O)c1sc2c(-c3cc4c(OCC(CC)CCCC)c5sccc5c(OCC(CC)CCCC)c4s3)scc2c1F,CCCCC(CC)CN1C(=O)c2ccc3c4ccc5c6c(cc(-c7cccc(C(C)C)c7)c(c7ccc(c2c37)C1=O)c64)C(=O)N(CC(CC)CCCC)C5=O,0.89,3.89,50.0,1.73,1.73105,0.0606936416184968,1.7,1.73,1:2 w/w,DIO (3 vol%),DIO,3 vol%,inverted,inverted,ZnO,ZnO,MoO3,MoO3,,o-dichlorobenzene,,,-5.19,-3.43,,-6.14,-4.08,
106375,10.1016/j.dyepig.2016.08.065,10.1016/j.dyepig.2016.08.065,PTB7,2-iPP-PDI,PTB7,2-iPP-PDI,CCCCC(CC)COC(=O)c1sc2c(-c3cc4c(OCC(CC)CCCC)c5sccc5c(OCC(CC)CCCC)c4s3)scc2c1F,CCCCC(CC)CN1C(=O)c2ccc3c4ccc5c6c(cc(-c7ccccc7C(C)C)c(c7ccc(c2c37)C1=O)c64)C(=O)N(CC(CC)CCCC)C5=O,0.86,2.35,37.0,0.75,0.74777,0.2973333333333272,0.73,0.75,,DIO (2 vol%),DIO,2 vol%,inverted,inverted,ZnO,ZnO,MoO3,MoO3,,,,,-5.19,-3.43,,-6.19,-4.08,
106376,10.1016/j.dyepig.2016.09.064,10.1016/j.dyepig.2016.09.064,P1,PC71BM,P1,PC71BM,CCCCCCCCc1cc(-c2c(-c3cccs3)sc3c(-c4cc(CCCCCCCC)c(CCCCCCCC)s4)c(-c4ccc(-c5cccc6nsnc56)s4)sc23)sc1CCCCCCCC,COC(=O)CCCC1(c2ccccc2)C23c4c5ccc6c7cc8c9c%10c(cc%11cc%12c%13c%14c(cc%15c%16ccc-5c2c%16c2c5c%16c%17c(c(c46)c7c9c%17c4c%10c%11c%13c4c%16c%14c%152)C513)C%12)C8,0.77,6.22,40.0,1.92,1.91576,0.2208333333333344,,,1:3,,,,ITO/PEDOT:PSS/active layer/Ca/Al,conventional,Ca,Ca,PEDOT:PSS,PEDOT:PSS,100.0,o-dichlorobenzene,o-DCB,,-5.34,-3.53,,-5.9,-3.9,
106377,10.1016/j.dyepig.2016.09.064,10.1016/j.dyepig.2016.09.064,P2,PC71BM,P2,PC71BM,,COC(=O)CCCC1(c2ccccc2)C23c4c5ccc6c7cc8c9c%10c(cc%11cc%12c%13c%14c(cc%15c%16ccc-5c2c%16c2c5c%16c%17c(c(c46)c7c9c%17c4c%10c%11c%13c4c%16c%14c%152)C513)C%12)C8,0.75,7.3,52.0,2.86,2.847,0.454545454545451,,,1:3,,,,ITO/PEDOT:PSS/active layer/Ca/Al,conventional,Ca,Ca,PEDOT:PSS,PEDOT:PSS,100.0,o-dichlorobenzene,o-DCB,,-5.34,-3.58,,-5.9,-3.9,
106378,10.1016/j.dyepig.2016.12.007,10.1016/j.dyepig.2016.12.007,P1,PC71BM,P1,PC71BM,CCCCCCCCc1cc(-c2c(-c3cccs3)sc3c(-c4cc(CCCCCCCC)c(CCCCCCCC)s4)c(-c4ccc(-c5cccc6nsnc56)s4)sc23)sc1CCCCCCCC,COC(=O)CCCC1(c2ccccc2)C23c4c5ccc6c7cc8c9c%10c(cc%11cc%12c%13c%14c(cc%15c%16ccc-5c2c%16c2c5c%16c%17c(c(c46)c7c9c%17c4c%10c%11c%13c4c%16c%14c%152)C513)C%12)C8,0.58,4.93,43.0,1.23,1.2295419999999997,0.0372357723577472,,,"1:2,w/w",,,,ITO/PEDOT:PSS/active layer/Ca/Al,conventional,,,PEDOT:PSS,PEDOT:PSS,200.0,trichlorobenzene,trichlorobenzene,,-5.34,-3.53,,-5.9,-3.9,
106379,10.1016/j.dyepig.2016.12.007,10.1016/j.dyepig.2016.12.007,P2,PC71BM,P2,PC71BM,,COC(=O)CCCC1(c2ccccc2)C23c4c5ccc6c7cc8c9c%10c(cc%11cc%12c%13c%14c(cc%15c%16ccc-5c2c%16c2c5c%16c%17c(c(c46)c7c9c%17c4c%10c%11c%13c4c%16c%14c%152)C513)C%12)C8,0.65,5.33,51.4,1.78,1.780753,0.042303370786517,,,"1:2,w/w",,,,ITO/PEDOT:PSS/active layer/Ca/Al,conventional,,,PEDOT:PSS,PEDOT:PSS,200.0,trichlorobenzene,trichlorobenzene,,-5.34,-3.58,,-5.9,-3.9,
106380,10.1016/j.dyepig.2016.12.007,10.1016/j.dyepig.2016.12.007,P3,PC71BM,P3,PC71BM,CCCCCCc1csc(-c2ccc(-c3cc(CCCCCC)c(/C=C/c4csc(-c5cc6c(OCC(CC)CCCC)c7sc(-c8ccc(C9=C%10C(=O)N(CC(CC)CCCC)C(c%11ccc(-c%12cc%13c(OCC(CC)CCCC)c%14sccc%14c(OCC(CC)CCCC)c%13s%12)s%11)=C%10C(=O)N9CC(CC)CCCC)s8)cc7c(OCC(CC)CCCC)c6s5)c4)s3)c3nsnc23)c1,COC(=O)CCCC1(c2ccccc2)C23c4c5ccc6c7cc8c9c%10c(cc%11cc%12c%13c%14c(cc%15c%16ccc-5c2c%16c2c5c%16c%17c(c(c46)c7c9c%17c4c%10c%11c%13c4c%16c%14c%152)C513)C%12)C8,0.72,7.7,54.0,3.0,2.99376,0.2080000000000007,,,"1:2,w/w",,,,ITO/PEDOT:PSS/active layer/Ca/Al,conventional,,,PEDOT:PSS,PEDOT:PSS,200.0,trichlorobenzene,trichlorobenzene,,-5.31,-3.6,,-5.9,-3.9,
106381,10.1016/j.dyepig.2016.12.014,10.1016/j.dyepig.2016.12.014,PTTBDTP,PC71BM,PBTBDTP,PC71BM,CCCCCCCCCCCCC(CCCCCCCCCC)Cn1c(=O)c2cc(-c3cc4c(=O)n(CC(CCCCCCCCCC)CCCCCCCCCCCC)c5cc(-c6ccc(-c7cccs7)s6)sc5c4s3)sc2c2sccc21,COC(=O)CCCC1(c2ccccc2)C23c4c5ccc6c7cc8c9c%10c(cc%11cc%12c%13c%14c(cc%15c%16ccc-5c2c%16c2c5c%16c%17c(c(c46)c7c9c%17c4c%10c%11c%13c4c%16c%14c%152)C513)C%12)C8,0.84,6.89,64.42,3.73,3.72837192,0.0436482573726698,3.46,3.73,,0%,,0%,ITO/ZnO/polymer:PC71BM/MoO3/Ag,inverted,ZnO,ZnO,MoO3,MoO3,,CB,chlorobenzene,,-5.48,-2.76,,-5.9,-3.9,
106382,10.1016/j.dyepig.2016.12.014,10.1016/j.dyepig.2016.12.014,PTTBDTP,PC71BM,PBTBDTP,PC71BM,CCCCCCCCCCCCC(CCCCCCCCCC)Cn1c(=O)c2cc(-c3cc4c(=O)n(CC(CCCCCCCCCC)CCCCCCCCCCCC)c5cc(-c6ccc(-c7cccs7)s6)sc5c4s3)sc2c2sccc21,COC(=O)CCCC1(c2ccccc2)C23c4c5ccc6c7cc8c9c%10c(cc%11cc%12c%13c%14c(cc%15c%16ccc-5c2c%16c2c5c%16c%17c(c(c46)c7c9c%17c4c%10c%11c%13c4c%16c%14c%152)C513)C%12)C8,0.88,9.4,70.65,5.84,5.844168000000001,0.0713698630137129,5.47,5.84,,3%,,3%,ITO/ZnO/polymer:PC71BM/MoO3/Ag,inverted,ZnO,ZnO,MoO3,MoO3,,CB,chlorobenzene,,-5.48,-2.76,,-5.9,-3.9,
106383,10.1016/j.dyepig.2016.12.014,10.1016/j.dyepig.2016.12.014,PBTBDTP,PC71BM,PBTBDTP,PC71BM,CCCCCCCCCCCCC(CCCCCCCCCC)Cn1c(=O)c2cc(-c3cc4c(=O)n(CC(CCCCCCCCCC)CCCCCCCCCCCC)c5cc(-c6ccc(-c7cccs7)s6)sc5c4s3)sc2c2sccc21,COC(=O)CCCC1(c2ccccc2)C23c4c5ccc6c7cc8c9c%10c(cc%11cc%12c%13c%14c(cc%15c%16ccc-5c2c%16c2c5c%16c%17c(c(c46)c7c9c%17c4c%10c%11c%13c4c%16c%14c%152)C513)C%12)C8,0.87,8.55,69.82,5.19,5.193560699999999,0.0686069364161587,4.92,5.19,,0%,,0%,ITO/ZnO/polymer:PC71BM/MoO3/Ag,inverted,ZnO,ZnO,MoO3,MoO3,,CB,chlorobenzene,,-5.5,-2.82,,-5.9,-3.9,
106384,10.1016/j.dyepig.2016.12.014,10.1016/j.dyepig.2016.12.014,PBTBDTP,PC71BM,PBTBDTP,PC71BM,CCCCCCCCCCCCC(CCCCCCCCCC)Cn1c(=O)c2cc(-c3cc4c(=O)n(CC(CCCCCCCCCC)CCCCCCCCCCCC)c5cc(-c6ccc(-c7cccs7)s6)sc5c4s3)sc2c2sccc21,COC(=O)CCCC1(c2ccccc2)C23c4c5ccc6c7cc8c9c%10c(cc%11cc%12c%13c%14c(cc%15c%16ccc-5c2c%16c2c5c%16c%17c(c(c46)c7c9c%17c4c%10c%11c%13c4c%16c%14c%152)C513)C%12)C8,0.87,10.97,71.85,6.86,6.857292149999999,0.0394730320699863,6.39,6.86,,1%,,1%,ITO/ZnO/polymer:PC71BM/MoO3/Ag,inverted,ZnO,ZnO,MoO3,MoO3,,CB,chlorobenzene,,-5.5,-2.82,,-5.9,-3.9,
106385,10.1016/j.dyepig.2016.12.057,10.1016/j.dyepig.2016.12.057,PTB7-Th,6T-PDI4,PTB7-Th,6T-PDI4,CCCCC(CC)COC(=O)c1sc2csc(-c3cc4c(-c5ccc(CC(CC)CCCC)s5)c5sccc5c(-c5ccc(CC(CC)CCCC)s5)c4s3)c2c1F,CCCCC(CC)CN1C(=O)c2ccc3c4ccc5c6c(cc(-c7ccc(-c8cc(-c9cc(-c%10ccc(-c%11cc%12c%13c(ccc%14c%15ccc%16c%17c(ccc(c%11c%13%14)c%17%15)C(=O)N(CC(CC)CCCC)C%16=O)C(=O)N(CC(CC)CCCC)C%12=O)s%10)c(-c%10ccc(-c%11cc%12c%13c(ccc%14c%15ccc%16c%17c(ccc(c%11c%13%14)c%17%15)C(=O)N(CC(CC)CCCC)C%16=O)C(=O)N(CC(CC)CCCC)C%12=O)s%10)s9)sc8-c8ccc(-c9cc%10c%11c(ccc%12c%13ccc%14c%15c(ccc(c9c%11%12)c%15%13)C(=O)N(CC(CC)CCCC)C%14=O)C(=O)N(CC(CC)CCCC)C%10=O)s8)s7)c(c7ccc(c2c37)C1=O)c64)C(=O)N(CC(CC)CCCC)C5=O,0.83,7.91,33.0,2.17,2.166549,0.1590322580645204,2.08,2.17,"1:2,w/w",,,,inverted device structure,inverted,ZnO,,MoO3,,100.0,chloroform,,,-5.29,-3.72,,-5.73,-4.18,
106386,10.1016/j.dyepig.2016.12.057,10.1016/j.dyepig.2016.12.057,PTB7-Th,6T-PDI4,PTB7-Th,6T-PDI4,CCCCC(CC)COC(=O)c1sc2csc(-c3cc4c(-c5ccc(CC(CC)CCCC)s5)c5sccc5c(-c5ccc(CC(CC)CCCC)s5)c4s3)c2c1F,CCCCC(CC)CN1C(=O)c2ccc3c4ccc5c6c(cc(-c7ccc(-c8cc(-c9cc(-c%10ccc(-c%11cc%12c%13c(ccc%14c%15ccc%16c%17c(ccc(c%11c%13%14)c%17%15)C(=O)N(CC(CC)CCCC)C%16=O)C(=O)N(CC(CC)CCCC)C%12=O)s%10)c(-c%10ccc(-c%11cc%12c%13c(ccc%14c%15ccc%16c%17c(ccc(c%11c%13%14)c%17%15)C(=O)N(CC(CC)CCCC)C%16=O)C(=O)N(CC(CC)CCCC)C%12=O)s%10)s9)sc8-c8ccc(-c9cc%10c%11c(ccc%12c%13ccc%14c%15c(ccc(c9c%11%12)c%15%13)C(=O)N(CC(CC)CCCC)C%14=O)C(=O)N(CC(CC)CCCC)C%10=O)s8)s7)c(c7ccc(c2c37)C1=O)c64)C(=O)N(CC(CC)CCCC)C5=O,0.82,10.69,47.0,4.12,4.119926,0.0017961165048682,4.03,4.12,"1:2,w/w",DIO,,,inverted device structure,inverted,ZnO,,MoO3,,100.0,chloroform,,,-5.29,-3.72,,-5.73,-4.18,
106387,10.1016/j.dyepig.2016.12.057,10.1016/j.dyepig.2016.12.057,PTB7-Th,3T-PDI2,PTB7-Th,3T-PDI2,CCCCC(CC)COC(=O)c1sc2csc(-c3cc4c(-c5ccc(CC(CC)CCCC)s5)c5sccc5c(-c5ccc(CC(CC)CCCC)s5)c4s3)c2c1F,CCCCC(CC)CN1C(=O)c2ccc3c4ccc5c6c(cc(-c7ccc(-c8ccsc8-c8ccc(-c9cc%10c%11c(ccc%12c%13ccc%14c%15c(ccc(c9c%11%12)c%15%13)C(=O)N(CC(CC)CCCC)C%14=O)C(=O)N(CC(CC)CCCC)C%10=O)s8)s7)c(c7ccc(c2c37)C1=O)c64)C(=O)N(CC(CC)CCCC)C5=O,0.85,6.08,31.0,1.65,1.60208,2.904242424242422,1.61,1.65,"1:2,w/w",,,,inverted device structure,inverted,ZnO,,MoO3,,100.0,chloroform,,,-5.29,-3.72,,-5.97,-4.11,
106388,10.1016/j.dyepig.2016.12.057,10.1016/j.dyepig.2016.12.057,PTB7-Th,3T-PDI2,PTB7-Th,3T-PDI2,CCCCC(CC)COC(=O)c1sc2csc(-c3cc4c(-c5ccc(CC(CC)CCCC)s5)c5sccc5c(-c5ccc(CC(CC)CCCC)s5)c4s3)c2c1F,CCCCC(CC)CN1C(=O)c2ccc3c4ccc5c6c(cc(-c7ccc(-c8ccsc8-c8ccc(-c9cc%10c%11c(ccc%12c%13ccc%14c%15c(ccc(c9c%11%12)c%15%13)C(=O)N(CC(CC)CCCC)C%14=O)C(=O)N(CC(CC)CCCC)C%10=O)s8)s7)c(c7ccc(c2c37)C1=O)c64)C(=O)N(CC(CC)CCCC)C5=O,0.81,8.97,47.0,3.41,3.4148790000000004,0.1430791788856392,3.32,3.41,"1:2,w/w",DIO,,,inverted device structure,inverted,ZnO,,MoO3,,100.0,chloroform,,,-5.29,-3.72,,-5.97,-4.11,
106389,10.1016/j.dyepig.2016.12.057,10.1016/j.dyepig.2016.12.057,PTB7-Th,EH-PDI,PTB7-Th,EH-PDI,CCCCC(CC)COC(=O)c1sc2csc(-c3cc4c(-c5ccc(CC(CC)CCCC)s5)c5sccc5c(-c5ccc(CC(CC)CCCC)s5)c4s3)c2c1F,CCCCC(CC)CN1C(=O)c2ccc3c4ccc5c6c(ccc(c7ccc(c2c37)C1=O)c64)C(=O)N(CC(CC)CCCC)C5=O,0.68,4.86,45.0,1.49,1.4871600000000005,0.1906040268456195,1.26,1.49,"1:2,w/w",,,,inverted device structure,inverted,,,,,100.0,chloroform,,,-5.29,-3.72,,-6.2,-4.13,
106390,10.1016/j.dyepig.2016.12.057,10.1016/j.dyepig.2016.12.057,PTB7-Th,EH-PDI,PTB7-Th,EH-PDI,CCCCC(CC)COC(=O)c1sc2csc(-c3cc4c(-c5ccc(CC(CC)CCCC)s5)c5sccc5c(-c5ccc(CC(CC)CCCC)s5)c4s3)c2c1F,CCCCC(CC)CN1C(=O)c2ccc3c4ccc5c6c(ccc(c7ccc(c2c37)C1=O)c64)C(=O)N(CC(CC)CCCC)C5=O,0.72,5.22,58.0,2.18,2.179872,0.0058715596330537,1.92,2.18,"1:2,w/w",DIO,,,inverted device structure,inverted,,,,,100.0,chloroform,,,-5.29,-3.72,,-6.2,-4.13,
106391,10.1016/j.dyepig.2017.01.041,10.1016/j.dyepig.2017.01.041,P3HT,PTPA-IIG(OD),P3HT,PTPA-IIG(OD),CCCCCCc1ccsc1,,0.67,0.98,37.41,0.26,0.24563406,5.525361538461536,0.24,0.26,1:1,0,,,ITO/ZnO/active layer/MoO3/Ag,inverted,ZnO,ZnO,MoO3,MoO3,,chlorobenzene,chlorobenzene,,-5.01,-3.12,,,,
106392,10.1016/j.dyepig.2017.01.041,10.1016/j.dyepig.2017.01.041,P3HT,PTPA-NDI(OD),P3HT,PTPA-NDI(OD),CCCCCCc1ccsc1,CCCCCCCCCCC(CCCCCCCC)CN1C(=O)c2ccc3c4c(c(-c5ccc(N(c6ccccc6)c6ccccc6)cc5)cc(c24)C1=O)C(=O)N(CC(CCCCCCCC)CCCCCCCCCC)C3=O,0.44,1.43,34.72,0.22,0.21845824,0.7008000000000014,0.21,0.22,1:1,0,,,ITO/ZnO/active layer/MoO3/Ag,inverted,ZnO,ZnO,MoO3,MoO3,,chlorobenzene,chlorobenzene,,-5.01,-3.12,,-5.72,-3.78,
106393,10.1016/j.dyepig.2017.01.041,10.1016/j.dyepig.2017.01.041,P3HT,PTPA-NDI(HD),P3HT,PTPA-NDI(HD),CCCCCCc1ccsc1,CCCCCCCCC(CCCCCC)CN1C(=O)c2ccc3c4c(c(-c5ccc(N(c6ccccc6)c6ccccc6)cc5)cc(c24)C1=O)C(=O)N(CC(CCCCCC)CCCCCCCC)C3=O,0.61,2.02,38.79,0.48,0.47797038,0.4228374999999905,0.47,0.48,1:1,0,,,ITO/ZnO/active layer/MoO3/Ag,inverted,ZnO,ZnO,MoO3,MoO3,,chlorobenzene,chlorobenzene,,-5.01,-3.12,,-5.65,-3.81,
106394,10.1016/j.dyepig.2017.01.041,10.1016/j.dyepig.2017.01.041,PTB7-Th,PTPA-NDI(OD),PTB7-Th,PTPA-NDI(OD),CCCCC(CC)COC(=O)c1sc2csc(-c3cc4c(-c5ccc(CC(CC)CCCC)s5)c5sccc5c(-c5ccc(CC(CC)CCCC)s5)c4s3)c2c1F,CCCCCCCCCCC(CCCCCCCC)CN1C(=O)c2ccc3c4c(c(-c5ccc(N(c6ccccc6)c6ccccc6)cc5)cc(c24)C1=O)C(=O)N(CC(CCCCCCCC)CCCCCCCCCC)C3=O,0.88,4.56,37.15,1.49,1.4907551999999995,0.0506845637583714,1.41,1.49,1:1.2,0,,,ITO/ZnO/active layer/MoO3/Ag,inverted,ZnO,ZnO,MoO3,MoO3,,chlorobenzene,chlorobenzene,,-5.29,-3.72,,-5.72,-3.78,
106395,10.1016/j.dyepig.2017.01.041,10.1016/j.dyepig.2017.01.041,PTB7-Th,PTPA-NDI(OD),PTB7-Th,PTPA-NDI(OD),CCCCC(CC)COC(=O)c1sc2csc(-c3cc4c(-c5ccc(CC(CC)CCCC)s5)c5sccc5c(-c5ccc(CC(CC)CCCC)s5)c4s3)c2c1F,CCCCCCCCCCC(CCCCCCCC)CN1C(=O)c2ccc3c4c(c(-c5ccc(N(c6ccccc6)c6ccccc6)cc5)cc(c24)C1=O)C(=O)N(CC(CCCCCCCC)CCCCCCCCCC)C3=O,0.92,5.25,34.59,1.65,1.670697,1.2543636363636477,1.64,1.65,1:1.2,0.75,,0.75%,ITO/ZnO/active layer/MoO3/Ag,inverted,ZnO,ZnO,MoO3,MoO3,,chlorobenzene,chlorobenzene,,-5.29,-3.72,,-5.72,-3.78,
106396,10.1016/j.dyepig.2017.01.041,10.1016/j.dyepig.2017.01.041,PTB7-Th,PTPA-NDI(HD),PTB7-Th,PTPA-NDI(HD),CCCCC(CC)COC(=O)c1sc2csc(-c3cc4c(-c5ccc(CC(CC)CCCC)s5)c5sccc5c(-c5ccc(CC(CC)CCCC)s5)c4s3)c2c1F,CCCCCCCCC(CCCCCC)CN1C(=O)c2ccc3c4c(c(-c5ccc(N(c6ccccc6)c6ccccc6)cc5)cc(c24)C1=O)C(=O)N(CC(CCCCCC)CCCCCCCC)C3=O,0.88,5.8,32.73,1.76,1.6705391999999997,5.08300000000002,1.7,1.76,1:1.2,0,,,ITO/ZnO/active layer/MoO3/Ag,inverted,ZnO,ZnO,MoO3,MoO3,,chlorobenzene,chlorobenzene,,-5.29,-3.72,,-5.65,-3.81,
106397,10.1016/j.dyepig.2017.01.041,10.1016/j.dyepig.2017.01.041,PTB7-Th,PTPA-NDI(HD),PTB7-Th,PTPA-NDI(HD),CCCCC(CC)COC(=O)c1sc2csc(-c3cc4c(-c5ccc(CC(CC)CCCC)s5)c5sccc5c(-c5ccc(CC(CC)CCCC)s5)c4s3)c2c1F,CCCCCCCCC(CCCCCC)CN1C(=O)c2ccc3c4c(c(-c5ccc(N(c6ccccc6)c6ccccc6)cc5)cc(c24)C1=O)C(=O)N(CC(CCCCCC)CCCCCCCC)C3=O,0.96,6.25,36.62,2.17,2.1972,1.2534562211981417,2.16,2.17,1:1.2,0.75,,0.75%,ITO/ZnO/active layer/MoO3/Ag,inverted,ZnO,ZnO,MoO3,MoO3,,chlorobenzene,chlorobenzene,,-5.29,-3.72,,-5.65,-3.81,
106398,10.1016/j.dyepig.2017.01.049,10.1016/j.dyepig.2017.01.049,LGC-D054,PC71BM,LGC-D054,PC71BM,CCCCCCCCCCCCc1cc(-c2ccc(-c3cc(CCCCCCCCCCCC)c(-c4sc(-c5cc6c(-c7ccc(CC(CC)CCCC)s7)c7sccc7c(-c7ccc(CC(CC)CCCC)s7)c6s5)c5c4C(=O)N(CCCCCCCCCCCC)C5=O)s3)s2)sc1-c1scc2c1C(=O)N(CCCCCCCCCCCC)C2=O,COC(=O)CCCC1(c2ccccc2)C23c4c5ccc6c7cc8c9c%10c(cc%11cc%12c%13c%14c(cc%15c%16ccc-5c2c%16c2c5c%16c%17c(c(c46)c7c9c%17c4c%10c%11c%13c4c%16c%14c%152)C513)C%12)C8,0.84,8.71,61.21,4.46,4.478368440000001,0.4118484304932869,3.95,4.46,1:2,,,,ITO/PEDOT:PSS/LGC-D054:PC71BM/Ca/Al,conventional,Ca,Ca,PEDOT:PSS,PEDOT:PSS,77.3,"1,2-dichlorobenzene",o-DCB,,-5.25,-3.44,,-5.9,-3.9,
106399,10.1016/j.dyepig.2017.01.049,10.1016/j.dyepig.2017.01.049,LGC-D054,PC71BM,LGC-D054,PC71BM,CCCCCCCCCCCCc1cc(-c2ccc(-c3cc(CCCCCCCCCCCC)c(-c4sc(-c5cc6c(-c7ccc(CC(CC)CCCC)s7)c7sccc7c(-c7ccc(CC(CC)CCCC)s7)c6s5)c5c4C(=O)N(CCCCCCCCCCCC)C5=O)s3)s2)sc1-c1scc2c1C(=O)N(CCCCCCCCCCCC)C2=O,COC(=O)CCCC1(c2ccccc2)C23c4c5ccc6c7cc8c9c%10c(cc%11cc%12c%13c%14c(cc%15c%16ccc-5c2c%16c2c5c%16c%17c(c(c46)c7c9c%17c4c%10c%11c%13c4c%16c%14c%152)C513)C%12)C8,0.85,9.08,66.02,5.08,5.0954236,0.3036141732283482,4.99,5.08,1:2,DIO3%,DIO,3%,ITO/PEDOT:PSS/LGC-D054:PC71BM/Ca/Al,conventional,Ca,Ca,PEDOT:PSS,PEDOT:PSS,118.3,"1,2-dichlorobenzene",o-DCB,,-5.25,-3.44,,-5.9,-3.9,
106400,10.1016/j.dyepig.2017.04.052,10.1016/j.dyepig.2017.04.052,ra-P1,PC71BM,ra-P1,PC71BM,CCCCCCCCCCC(CCCCCCCC)CN1C(=O)C2=C(c3ccc(-c4cc5c(-c6ccc(CC(CC)CCCC)s6)c6sc(-c7cc(/C=C/c8sc(-c9c(F)c(F)c(-c%10cc(CCCCCC)cs%10)c%10nsnc9%10)cc8CCCCCC)cs7)cc6c(-c6ccc(CC(CC)CCCC)s6)c5s4)s3)N(CC(CCCCCCCC)CCCCCCCCCC)C(=O)C2=C1c1ccc(-c2cc3c(-c4ccc(CC(CC)CCCC)s4)c4sccc4c(-c4ccc(CC(CC)CCCC)s4)c3s2)s1,COC(=O)CCCC1(c2ccccc2)C23c4c5ccc6c7cc8c9c%10c(cc%11cc%12c%13c%14c(cc%15c%16ccc-5c2c%16c2c5c%16c%17c(c(c46)c7c9c%17c4c%10c%11c%13c4c%16c%14c%152)C513)C%12)C8,0.8,4.48,64.0,2.28,2.29376,0.6035087719298439,2.05,2.28,1:2 w/w,DIO,DIO,,ITO/PEDOT:PSS/active layer/LiF/Al,conventional,LiF,LiF,PEDOT:PSS,PEDOT:PSS,100.0,chlorobenzene,chlorobenzene,,-5.37,-3.57,,-5.9,-3.9,
106401,10.1016/j.dyepig.2017.04.052,10.1016/j.dyepig.2017.04.052,ra-P1,PC71BM,ra-P1,PC71BM,CCCCCCCCCCC(CCCCCCCC)CN1C(=O)C2=C(c3ccc(-c4cc5c(-c6ccc(CC(CC)CCCC)s6)c6sc(-c7cc(/C=C/c8sc(-c9c(F)c(F)c(-c%10cc(CCCCCC)cs%10)c%10nsnc9%10)cc8CCCCCC)cs7)cc6c(-c6ccc(CC(CC)CCCC)s6)c5s4)s3)N(CC(CCCCCCCC)CCCCCCCCCC)C(=O)C2=C1c1ccc(-c2cc3c(-c4ccc(CC(CC)CCCC)s4)c4sccc4c(-c4ccc(CC(CC)CCCC)s4)c3s2)s1,COC(=O)CCCC1(c2ccccc2)C23c4c5ccc6c7cc8c9c%10c(cc%11cc%12c%13c%14c(cc%15c%16ccc-5c2c%16c2c5c%16c%17c(c(c46)c7c9c%17c4c%10c%11c%13c4c%16c%14c%152)C513)C%12)C8,0.8,3.9,59.0,1.86,1.8408,1.0322580645161228,1.79,1.86,1:2 w/w,DIO,DIO,,ITO/PEDOT:PSS/active layer/LiF/Al,conventional,LiF,LiF,PEDOT:PSS,PEDOT:PSS,100.0,chlorobenzene,chlorobenzene,,-5.37,-3.57,,-5.9,-3.9,
106402,10.1016/j.dyepig.2017.04.052,10.1016/j.dyepig.2017.04.052,ra-P1,PC71BM,ra-P1,PC71BM,CCCCCCCCCCC(CCCCCCCC)CN1C(=O)C2=C(c3ccc(-c4cc5c(-c6ccc(CC(CC)CCCC)s6)c6sc(-c7cc(/C=C/c8sc(-c9c(F)c(F)c(-c%10cc(CCCCCC)cs%10)c%10nsnc9%10)cc8CCCCCC)cs7)cc6c(-c6ccc(CC(CC)CCCC)s6)c5s4)s3)N(CC(CCCCCCCC)CCCCCCCCCC)C(=O)C2=C1c1ccc(-c2cc3c(-c4ccc(CC(CC)CCCC)s4)c4sccc4c(-c4ccc(CC(CC)CCCC)s4)c3s2)s1,COC(=O)CCCC1(c2ccccc2)C23c4c5ccc6c7cc8c9c%10c(cc%11cc%12c%13c%14c(cc%15c%16ccc-5c2c%16c2c5c%16c%17c(c(c46)c7c9c%17c4c%10c%11c%13c4c%16c%14c%152)C513)C%12)C8,0.81,3.86,59.0,1.86,1.844694,0.8229032258064537,1.8,1.86,1:2 w/w,DIO,DIO,,ITO/PEDOT:PSS/active layer/LiF/Al,conventional,LiF,LiF,PEDOT:PSS,PEDOT:PSS,100.0,chlorobenzene,chlorobenzene,,-5.37,-3.57,,-5.9,-3.9,
