Repository: JiYiqaq/PCE-KA-GNN

# Data directory

- `raw/Active_Database.csv` is the immutable source dataset bundled under CC BY 4.0. Do not overwrite it with processed data.
- `processed/` is created and populated by the training pipeline. Generated `.pt` and `.pth` caches are intentionally ignored by Git because they can exceed GitHub's normal single-file limit.

See `../DATA_LICENSE.md` for provenance, license and checksum information.

File: data/raw/Active_Database.csv (part 395 of 471)
id,doi,doi_norm,donor,acceptor,donor_canonical,acceptor_canonical,donor_smiles,acceptor_smiles,voc,jsc,ff,pce,pce_recomputed,pce_relative_error_percent,pce_avg,pce_best,d_a_ratio,additive,additive_canonical,additive_ratio,device_structure,device_type,etl,etl_canonical,htl,htl_canonical,active_layer_thickness,solvent,solvent_canonical,annealing_temp,homo_d,lumo_d,eg_d,homo_a,lumo_a,eg_a
106403,10.1016/j.dyepig.2017.04.052,10.1016/j.dyepig.2017.04.052,re-P2,PC71BM,re-P2,PC71BM,CCCCCCCCCCC(CCCCCCCC)CN1C(=O)C2=C(c3ccc(-c4cc5c(-c6ccc(CC(CC)CCCC)s6)c6sc(-c7ccc(C8=C9C(=O)N(CC(CCCCCCCC)CCCCCCCCCC)C(c%10ccc(-c%11cc(/C=C/c%12sc(-c%13c(F)c(F)c(-c%14cc(CCCCCC)cs%14)c%14nsnc%13%14)cc%12CCCCCC)cs%11)s%10)=C9C(=O)N8CC(CCCCCCCC)CCCCCCCCCC)s7)cc6c(-c6ccc(CC(CC)CCCC)s6)c5s4)s3)N(CC(CCCCCCCC)CCCCCCCCCC)C(=O)C2=C1c1cccs1,COC(=O)CCCC1(c2ccccc2)C23c4c5ccc6c7cc8c9c%10c(cc%11cc%12c%13c%14c(cc%15c%16ccc-5c2c%16c2c5c%16c%17c(c(c46)c7c9c%17c4c%10c%11c%13c4c%16c%14c%152)C513)C%12)C8,0.73,8.0,56.0,3.3,3.2703999999999995,0.896969696969706,3.2,3.3,1:2 w/w,DIO,DIO,,ITO/PEDOT:PSS/active layer/LiF/Al,conventional,LiF,LiF,PEDOT:PSS,PEDOT:PSS,100.0,chlorobenzene,chlorobenzene,,-5.31,-3.48,,-5.9,-3.9,
106404,10.1016/j.dyepig.2017.04.052,10.1016/j.dyepig.2017.04.052,re-P2,PC71BM,re-P2,PC71BM,CCCCCCCCCCC(CCCCCCCC)CN1C(=O)C2=C(c3ccc(-c4cc5c(-c6ccc(CC(CC)CCCC)s6)c6sc(-c7ccc(C8=C9C(=O)N(CC(CCCCCCCC)CCCCCCCCCC)C(c%10ccc(-c%11cc(/C=C/c%12sc(-c%13c(F)c(F)c(-c%14cc(CCCCCC)cs%14)c%14nsnc%13%14)cc%12CCCCCC)cs%11)s%10)=C9C(=O)N8CC(CCCCCCCC)CCCCCCCCCC)s7)cc6c(-c6ccc(CC(CC)CCCC)s6)c5s4)s3)N(CC(CCCCCCCC)CCCCCCCCCC)C(=O)C2=C1c1cccs1,COC(=O)CCCC1(c2ccccc2)C23c4c5ccc6c7cc8c9c%10c(cc%11cc%12c%13c%14c(cc%15c%16ccc-5c2c%16c2c5c%16c%17c(c(c46)c7c9c%17c4c%10c%11c%13c4c%16c%14c%152)C513)C%12)C8,0.73,7.32,54.0,2.87,2.8855440000000003,0.5416027874564537,2.75,2.87,1:2 w/w,DIO,DIO,,ITO/PEDOT:PSS/active layer/LiF/Al,conventional,LiF,LiF,PEDOT:PSS,PEDOT:PSS,100.0,chlorobenzene,chlorobenzene,,-5.31,-3.48,,-5.9,-3.9,
106405,10.1016/j.dyepig.2017.04.052,10.1016/j.dyepig.2017.04.052,re-P2,PC71BM,re-P2,PC71BM,CCCCCCCCCCC(CCCCCCCC)CN1C(=O)C2=C(c3ccc(-c4cc5c(-c6ccc(CC(CC)CCCC)s6)c6sc(-c7ccc(C8=C9C(=O)N(CC(CCCCCCCC)CCCCCCCCCC)C(c%10ccc(-c%11cc(/C=C/c%12sc(-c%13c(F)c(F)c(-c%14cc(CCCCCC)cs%14)c%14nsnc%13%14)cc%12CCCCCC)cs%11)s%10)=C9C(=O)N8CC(CCCCCCCC)CCCCCCCCCC)s7)cc6c(-c6ccc(CC(CC)CCCC)s6)c5s4)s3)N(CC(CCCCCCCC)CCCCCCCCCC)C(=O)C2=C1c1cccs1,COC(=O)CCCC1(c2ccccc2)C23c4c5ccc6c7cc8c9c%10c(cc%11cc%12c%13c%14c(cc%15c%16ccc-5c2c%16c2c5c%16c%17c(c(c46)c7c9c%17c4c%10c%11c%13c4c%16c%14c%152)C513)C%12)C8,0.73,6.95,52.0,2.6,2.63822,1.4699999999999969,2.54,2.6,1:2 w/w,DIO,DIO,,ITO/PEDOT:PSS/active layer/LiF/Al,conventional,LiF,LiF,PEDOT:PSS,PEDOT:PSS,100.0,chlorobenzene,chlorobenzene,,-5.31,-3.48,,-5.9,-3.9,
106406,10.1016/j.dyepig.2017.04.052,10.1016/j.dyepig.2017.04.052,re-P3,PC71BM,re-P3,PC71BM,CCCCCCCCCCC(CCCCCCCC)CN1C(=O)C2=C(c3ccc(-c4cc(/C=C/c5sc(-c6c(F)c(F)c(-c7cc(CCCCCC)c(-c8ccc(C)s8)s7)c7nsnc67)cc5CCCCCC)c(-c5cc6c(-c7ccc(CC(CC)CCCC)s7)c7sc(-c8sccc8/C=C/c8sc(-c9c(F)c(F)c(-c%10cc(CCCCCC)c(-c%11ccc(C)s%11)s%10)c%10nsnc9%10)cc8CCCCCC)cc7c(-c7ccc(CC(CC)CCCC)s7)c6s5)s4)s3)N(CC(CCCCCCCC)CCCCCCCCCC)C(=O)C2=C1c1cccs1,COC(=O)CCCC1(c2ccccc2)C23c4c5ccc6c7cc8c9c%10c(cc%11cc%12c%13c%14c(cc%15c%16ccc-5c2c%16c2c5c%16c%17c(c(c46)c7c9c%17c4c%10c%11c%13c4c%16c%14c%152)C513)C%12)C8,0.76,6.15,65.0,3.04,3.0381,0.0625000000000004,2.85,3.04,1:2 w/w,DIO,DIO,,ITO/PEDOT:PSS/active layer/LiF/Al,conventional,LiF,LiF,PEDOT:PSS,PEDOT:PSS,100.0,chlorobenzene,chlorobenzene,,-5.42,-3.58,,-5.9,-3.9,
106407,10.1016/j.dyepig.2017.04.052,10.1016/j.dyepig.2017.04.052,re-P3,PC71BM,re-P3,PC71BM,CCCCCCCCCCC(CCCCCCCC)CN1C(=O)C2=C(c3ccc(-c4cc(/C=C/c5sc(-c6c(F)c(F)c(-c7cc(CCCCCC)c(-c8ccc(C)s8)s7)c7nsnc67)cc5CCCCCC)c(-c5cc6c(-c7ccc(CC(CC)CCCC)s7)c7sc(-c8sccc8/C=C/c8sc(-c9c(F)c(F)c(-c%10cc(CCCCCC)c(-c%11ccc(C)s%11)s%10)c%10nsnc9%10)cc8CCCCCC)cc7c(-c7ccc(CC(CC)CCCC)s7)c6s5)s4)s3)N(CC(CCCCCCCC)CCCCCCCCCC)C(=O)C2=C1c1cccs1,COC(=O)CCCC1(c2ccccc2)C23c4c5ccc6c7cc8c9c%10c(cc%11cc%12c%13c%14c(cc%15c%16ccc-5c2c%16c2c5c%16c%17c(c(c46)c7c9c%17c4c%10c%11c%13c4c%16c%14c%152)C513)C%12)C8,0.76,8.23,65.0,4.08,4.06562,0.3524509803921583,3.97,4.08,1:2 w/w,DIO,DIO,,ITO/PEDOT:PSS/active layer/LiF/Al,conventional,LiF,LiF,PEDOT:PSS,PEDOT:PSS,100.0,chlorobenzene,chlorobenzene,,-5.42,-3.58,,-5.9,-3.9,
106408,10.1016/j.dyepig.2017.04.052,10.1016/j.dyepig.2017.04.052,re-P3,PC71BM,re-P3,PC71BM,CCCCCCCCCCC(CCCCCCCC)CN1C(=O)C2=C(c3ccc(-c4cc(/C=C/c5sc(-c6c(F)c(F)c(-c7cc(CCCCCC)c(-c8ccc(C)s8)s7)c7nsnc67)cc5CCCCCC)c(-c5cc6c(-c7ccc(CC(CC)CCCC)s7)c7sc(-c8sccc8/C=C/c8sc(-c9c(F)c(F)c(-c%10cc(CCCCCC)c(-c%11ccc(C)s%11)s%10)c%10nsnc9%10)cc8CCCCCC)cc7c(-c7ccc(CC(CC)CCCC)s7)c6s5)s4)s3)N(CC(CCCCCCCC)CCCCCCCCCC)C(=O)C2=C1c1cccs1,COC(=O)CCCC1(c2ccccc2)C23c4c5ccc6c7cc8c9c%10c(cc%11cc%12c%13c%14c(cc%15c%16ccc-5c2c%16c2c5c%16c%17c(c(c46)c7c9c%17c4c%10c%11c%13c4c%16c%14c%152)C513)C%12)C8,0.76,6.67,64.0,3.29,3.244288,1.389422492401215,3.12,3.29,1:2 w/w,DIO,DIO,,ITO/PEDOT:PSS/active layer/LiF/Al,conventional,LiF,LiF,PEDOT:PSS,PEDOT:PSS,100.0,chlorobenzene,chlorobenzene,,-5.42,-3.58,,-5.9,-3.9,
106409,10.1016/j.dyepig.2017.05.011,10.1016/j.dyepig.2017.05.011,PTB7-Th,DTF-IC,PTB7-Th,DTF-IC,CCCCC(CC)COC(=O)c1sc2csc(-c3cc4c(-c5ccc(CC(CC)CCCC)s5)c5sccc5c(-c5ccc(CC(CC)CCCC)s5)c4s3)c2c1F,CCCCCCCCC1(CCCCCCCC)c2cc3c(cc2-c2cc4c(cc21)-c1sc(/C=C2/C(=O)c5ccccc5C2=C(C#N)C#N)cc1C4(c1ccc(CCCCCC)cc1)c1ccc(CCCCCC)cc1)C(c1ccc(CCCCCC)cc1)(c1ccc(CCCCCC)cc1)c1cc(/C=C2\C(=O)c4ccccc4C2=C(C#N)C#N)sc1-3,0.87,14.35,53.9,6.92,6.7291455,2.758013005780352,6.7,6.92,1:1.5,DIO,DIO,,conventional,conventional,,,PEDOT:PSS,PEDOT:PSS,,chlorobenzene,chlorobenzene,,-5.29,-3.72,,-5.4,-3.8,
106410,10.1016/j.dyepig.2017.05.011,10.1016/j.dyepig.2017.05.011,PTB7-Th,DTC-IC,PTB7-Th,DTC-IC,CCCCC(CC)COC(=O)c1sc2csc(-c3cc4c(-c5ccc(CC(CC)CCCC)s5)c5sccc5c(-c5ccc(CC(CC)CCCC)s5)c4s3)c2c1F,CCCCCCCCC(CCCCCCCC)n1c2cc3c(cc2c2cc4c(cc21)-c1sc(/C=C2/C(=O)c5ccccc5C2=C(C#N)C#N)cc1C4(c1ccc(CCCCCC)cc1)c1ccc(CCCCCC)cc1)C(c1ccc(CCCCCC)cc1)(c1ccc(CCCCCC)cc1)c1cc(/C=C2\C(=O)c4ccccc4C2=C(C#N)C#N)sc1-3,0.86,14.12,55.7,7.02,6.763762399999999,3.650108262108268,6.8,7.02,1:1.5,DIO,DIO,,conventional,conventional,,,PEDOT:PSS,PEDOT:PSS,,chlorobenzene,chlorobenzene,,-5.29,-3.72,,-5.41,-3.81,
106411,10.1016/j.dyepig.2017.06.049,10.1016/j.dyepig.2017.06.049,PTB7-Th,PDI-V,PTB7-Th,PDI-V,CCCCC(CC)COC(=O)c1sc2csc(-c3cc4c(-c5ccc(CC(CC)CCCC)s5)c5sccc5c(-c5ccc(CC(CC)CCCC)s5)c4s3)c2c1F,C=Cc1cc2c3c(ccc4c5ccc6c7c(ccc(c1c34)c75)C(=O)N(C(CCCCCC)CCCCCC)C6=O)C(=O)N(C(CCCCCC)CCCCCC)C2=O,0.76,10.03,59.0,4.51,4.497452,0.2782261640798177,4.32,4.51,1:3,,,,ITO/ZnO/active layer/MoO3/Al,inverted,ZnO,ZnO,MoO3,MoO3,85.0,,,,-5.29,-3.72,,-5.77,-4.03,
106412,10.1016/j.dyepig.2017.06.049,10.1016/j.dyepig.2017.06.049,PTB7-Th,PDI-E,PTB7-Th,PDI-E,CCCCC(CC)COC(=O)c1sc2csc(-c3cc4c(-c5ccc(CC(CC)CCCC)s5)c5sccc5c(-c5ccc(CC(CC)CCCC)s5)c4s3)c2c1F,CCCCCCCCC(CCCCCC)CN1C(=O)c2ccc3c4ccc5c6c(cc(C#Cc7cc8c9c(ccc%10c%11ccc%12c%13c(ccc(c7c9%10)c%13%11)C(=O)N(CC(CCCCCC)CCCCCCCC)C%12=O)C(=O)N(CC(CCCCCC)CCCCCCCC)C8=O)c(c7ccc(c2c37)C1=O)c64)C(=O)N(CC(CCCCCC)CCCCCCCC)C5=O,0.66,7.33,55.0,2.66,2.66079,0.0296992481202949,2.34,2.66,1:3,,,,ITO/ZnO/active layer/MoO3/Al,inverted,ZnO,ZnO,MoO3,MoO3,83.0,,,,-5.29,-3.72,,-5.9,-3.9,
106413,10.1016/j.dyepig.2017.07.007,10.1016/j.dyepig.2017.07.007,PBDT(T)TPD,P(NDI2OD-T),PBDTTTPD,PNDIT-20,CCCCCCCCN1C(=O)c2csc(-c3cc4c(-c5ccc(CC(CC)CCCC)s5)c5sccc5c(-c5ccc(CC(CC)CCCC)s5)c4s3)c2C1=O,CCCCCCCCCCC(CCCCCCCC)CN1C(=O)c2ccc3c4c(c(-c5cccs5)cc(c24)C1=O)C(=O)N(CC(CCCCCCCC)CCCCCCCCCC)C3=O,1.03,3.7,47.5,1.8,1.810225,0.5680555555555517,,,,"1,8-diiodooctane",DIO,,ITO/PEDOT:PSS/PBDT(T)TPD:polymer acceptors/Ca/Al,conventional,Ca,Ca,PEDOT:PSS,PEDOT:PSS,,chloroform,chloroform,,-5.5,-3.48,,-5.7,-3.86,
106414,10.1016/j.dyepig.2017.07.007,10.1016/j.dyepig.2017.07.007,PBDT(T)TPD,0.3-NDI,PBDTTTPD,0.3-NDI,CCCCCCCCN1C(=O)c2csc(-c3cc4c(-c5ccc(CC(CC)CCCC)s5)c5sccc5c(-c5ccc(CC(CC)CCCC)s5)c4s3)c2C1=O,CCCCCCCCCCC(CCCCCCCC)CN1C(=O)c2ccc3c4c(c(-c5ccc(-c6cc7c8c(c(-c9cccs9)cc9c8c6C(=O)N(CC(CCCCCCCC)CCCCCCCCCC)C9=O)C(=O)N(CC(CCCCCCCC)CCCCCCCCCC)C7=O)[se]5)cc(c24)C1=O)C(=O)N(CC(CCCCCCCC)CCCCCCCCCC)C3=O,1.04,7.4,59.1,4.6,4.548336000000001,1.1231304347825832,,,,"1,8-diiodooctane",DIO,,ITO/PEDOT:PSS/PBDT(T)TPD:polymer acceptors/Ca/Al,conventional,Ca,Ca,PEDOT:PSS,PEDOT:PSS,,chloroform,chloroform,,-5.5,-3.48,,-5.69,-3.82,
106415,10.1016/j.dyepig.2017.07.007,10.1016/j.dyepig.2017.07.007,PBDT(T)TPD,0.5-NDI,PBDTTTPD,0.3-NDI,CCCCCCCCN1C(=O)c2csc(-c3cc4c(-c5ccc(CC(CC)CCCC)s5)c5sccc5c(-c5ccc(CC(CC)CCCC)s5)c4s3)c2C1=O,CCCCCCCCCCC(CCCCCCCC)CN1C(=O)c2ccc3c4c(c(-c5ccc(-c6cc7c8c(c(-c9cccs9)cc9c8c6C(=O)N(CC(CCCCCCCC)CCCCCCCCCC)C9=O)C(=O)N(CC(CCCCCCCC)CCCCCCCCCC)C7=O)[se]5)cc(c24)C1=O)C(=O)N(CC(CCCCCCCC)CCCCCCCCCC)C3=O,1.05,9.1,56.1,5.4,5.360354999999999,0.734166666666686,,,,"1,8-diiodooctane",DIO,,ITO/PEDOT:PSS/PBDT(T)TPD:polymer acceptors/Ca/Al,conventional,Ca,Ca,PEDOT:PSS,PEDOT:PSS,,chloroform,chloroform,,-5.5,-3.48,,-5.64,-3.84,
106416,10.1016/j.dyepig.2017.07.007,10.1016/j.dyepig.2017.07.007,PBDT(T)TPD,0.7-NDI,PBDTTTPD,0.3-NDI,CCCCCCCCN1C(=O)c2csc(-c3cc4c(-c5ccc(CC(CC)CCCC)s5)c5sccc5c(-c5ccc(CC(CC)CCCC)s5)c4s3)c2C1=O,CCCCCCCCCCC(CCCCCCCC)CN1C(=O)c2ccc3c4c(c(-c5ccc(-c6cc7c8c(c(-c9cccs9)cc9c8c6C(=O)N(CC(CCCCCCCC)CCCCCCCCCC)C9=O)C(=O)N(CC(CCCCCCCC)CCCCCCCCCC)C7=O)[se]5)cc(c24)C1=O)C(=O)N(CC(CCCCCCCC)CCCCCCCCCC)C3=O,1.04,4.1,48.3,2.1,2.059512,1.928000000000036,,,,"1,8-diiodooctane",DIO,,ITO/PEDOT:PSS/PBDT(T)TPD:polymer acceptors/Ca/Al,conventional,Ca,Ca,PEDOT:PSS,PEDOT:PSS,,chloroform,chloroform,,-5.5,-3.48,,-5.6,-3.8,
106417,10.1016/j.dyepig.2017.07.007,10.1016/j.dyepig.2017.07.007,PBDT(T)TPD,P(NDI2OD-Se),PBDTTTPD,P(NDI2OD-Se),CCCCCCCCN1C(=O)c2csc(-c3cc4c(-c5ccc(CC(CC)CCCC)s5)c5sccc5c(-c5ccc(CC(CC)CCCC)s5)c4s3)c2C1=O,CCCCCCCCCCC(CCCCCCCC)CN1C(=O)c2ccc3c4c(c(-c5ccc[se]5)cc(c24)C1=O)C(=O)N(CC(CCCCCCCC)CCCCCCCCCC)C3=O,1.04,8.6,53.1,4.7,4.749263999999999,1.048170212765938,,,,"1,8-diiodooctane",DIO,,ITO/PEDOT:PSS/PBDT(T)TPD:polymer acceptors/Ca/Al,conventional,Ca,Ca,PEDOT:PSS,PEDOT:PSS,,chloroform,chloroform,,-5.5,-3.48,,-5.57,-3.82,
106418,10.1016/j.dyepig.2017.07.010,10.1016/j.dyepig.2017.07.010,PTB7-Th,SP-IC,PTB7-Th,SP-IC,CCCCC(CC)COC(=O)c1sc2csc(-c3cc4c(-c5ccc(CC(CC)CCCC)s5)c5sccc5c(-c5ccc(CC(CC)CCCC)s5)c4s3)c2c1F,CCCCCCc1cc(-c2ccc3c(c2)C2(c4cc(-c5cc(CCCCCC)c(/C=C6\C(=O)c7ccccc7C6=C(C#N)C#N)s5)ccc4-3)c3cc(-c4cc(CCCCCC)c(/C=C5\C(=O)c6ccccc6C5=C(C#N)C#N)s4)ccc3-c3ccc(-c4cc(CCCCCC)c(/C=C5\C(=O)c6ccccc6C5=C(C#N)C#N)s4)cc32)sc1/C=C1\C(=O)c2ccccc2C1=C(C#N)C#N,0.92,5.47,42.0,2.1,2.113608,0.648000000000003,2.0,2.1,1:1,-,,,inverted,inverted,ZnO,ZnO,MoO3,MoO3,95.0,chlorobenzene,chlorobenzene,,-5.29,-3.72,,-5.88,-3.91,
106419,10.1016/j.dyepig.2017.07.010,10.1016/j.dyepig.2017.07.010,PTB7-Th,SP-IC,PTB7-Th,SP-IC,CCCCC(CC)COC(=O)c1sc2csc(-c3cc4c(-c5ccc(CC(CC)CCCC)s5)c5sccc5c(-c5ccc(CC(CC)CCCC)s5)c4s3)c2c1F,CCCCCCc1cc(-c2ccc3c(c2)C2(c4cc(-c5cc(CCCCCC)c(/C=C6\C(=O)c7ccccc7C6=C(C#N)C#N)s5)ccc4-3)c3cc(-c4cc(CCCCCC)c(/C=C5\C(=O)c6ccccc6C5=C(C#N)C#N)s4)ccc3-c3ccc(-c4cc(CCCCCC)c(/C=C5\C(=O)c6ccccc6C5=C(C#N)C#N)s4)cc32)sc1/C=C1\C(=O)c2ccccc2C1=C(C#N)C#N,0.88,11.46,45.0,4.5,4.53816,0.8480000000000092,4.28,4.5,1:1,DPE 3%,DPE,3%,inverted,inverted,ZnO,ZnO,MoO3,MoO3,95.0,chlorobenzene,chlorobenzene,,-5.29,-3.72,,-5.88,-3.91,
106420,10.1016/j.dyepig.2017.07.010,10.1016/j.dyepig.2017.07.010,PTB7-Th,SP-TCF,PTB7-Th,SP-TCF,CCCCC(CC)COC(=O)c1sc2csc(-c3cc4c(-c5ccc(CC(CC)CCCC)s5)c5sccc5c(-c5ccc(CC(CC)CCCC)s5)c4s3)c2c1F,CCCCCCc1cc(-c2ccc3c(c2)C2(c4cc(-c5cc(CCCCCC)c(/C=C/C6=C(C#N)C(=C(C#N)C#N)OC6(C)C)s5)ccc4-3)c3cc(-c4cc(CCCCCC)c(/C=C/C5=C(C#N)C(=C(C#N)C#N)OC5(C)C)s4)ccc3-c3ccc(-c4cc(CCCCCC)c(/C=C/C5=C(C#N)C(=C(C#N)C#N)OC5(C)C)s4)cc32)sc1/C=C/C1=C(C#N)C(=C(C#N)C#N)OC1(C)C,0.81,1.78,36.0,0.52,0.5190480000000001,0.183076923076914,0.4,0.52,1:1,-,,,inverted,inverted,ZnO,ZnO,MoO3,MoO3,95.0,chlorobenzene,chlorobenzene,,-5.29,-3.72,,-5.9,-3.97,
106421,10.1016/j.dyepig.2017.07.010,10.1016/j.dyepig.2017.07.010,PTB7-Th,SP-TCF,PTB7-Th,SP-TCF,CCCCC(CC)COC(=O)c1sc2csc(-c3cc4c(-c5ccc(CC(CC)CCCC)s5)c5sccc5c(-c5ccc(CC(CC)CCCC)s5)c4s3)c2c1F,CCCCCCc1cc(-c2ccc3c(c2)C2(c4cc(-c5cc(CCCCCC)c(/C=C/C6=C(C#N)C(=C(C#N)C#N)OC6(C)C)s5)ccc4-3)c3cc(-c4cc(CCCCCC)c(/C=C/C5=C(C#N)C(=C(C#N)C#N)OC5(C)C)s4)ccc3-c3ccc(-c4cc(CCCCCC)c(/C=C/C5=C(C#N)C(=C(C#N)C#N)OC5(C)C)s4)cc32)sc1/C=C/C1=C(C#N)C(=C(C#N)C#N)OC1(C)C,0.75,2.51,52.0,0.97,0.9789,0.9175257731958668,0.71,0.97,1:1,DPE 3%,DPE,3%,inverted,inverted,ZnO,ZnO,MoO3,MoO3,95.0,chlorobenzene,chlorobenzene,,-5.29,-3.72,,-5.9,-3.97,
106422,10.1016/j.dyepig.2017.07.024,10.1016/j.dyepig.2017.07.024,P-IID,PC71BM,P-IID,PC71BM,CCCCCCCCCCC(CCCCCCCC)COc1ccc(-c2c3cc(-c4ccc5c(c4)N(CC(CC)CCCC)C(=O)/C5=C4/C(=O)N(CC(CC)CCCC)c5ccccc54)sc3c(-c3ccc(OCC(CCCCCCCC)CCCCCCCCCC)cc3)c3ccsc23)cc1,COC(=O)CCCC1(c2ccccc2)C23c4c5ccc6c7cc8c9c%10c(cc%11cc%12c%13c%14c(cc%15c%16ccc-5c2c%16c2c5c%16c%17c(c(c46)c7c9c%17c4c%10c%11c%13c4c%16c%14c%152)C513)C%12)C8,0.84,9.68,64.3,5.23,5.2283616,0.031326959847054,,,1:2,,,,ITO/ZnO/PFN/polymer:PC71BM/MoO3/Al,inverted,ZnO/PFN,ZnO/PFN,MoO3,MoO3,,o-dichlorobenzene,o-DCB,70.0,-5.35,-3.37,,-5.9,-3.9,
106423,10.1016/j.dyepig.2017.07.024,10.1016/j.dyepig.2017.07.024,m F-IID,PC71BM,m F-IID,PC71BM,CCCCCCCCCCC(CCCCCCCC)COc1ccc(-c2c3cc(-c4ccc5c(c4)N(CC(CC)CCCC)C(=O)/C5=C4/C(=O)N(CC(CC)CCCC)c5ccccc54)sc3c(-c3ccc(OCC(CCCCCCCC)CCCCCCCCCC)c(F)c3)c3ccsc23)cc1F,COC(=O)CCCC1(c2ccccc2)C23c4c5ccc6c7cc8c9c%10c(cc%11cc%12c%13c%14c(cc%15c%16ccc-5c2c%16c2c5c%16c%17c(c(c46)c7c9c%17c4c%10c%11c%13c4c%16c%14c%152)C513)C%12)C8,0.88,5.61,50.5,2.5,2.4930840000000005,0.2766399999999791,,,1:1,,,,ITO/ZnO/PFN/polymer:PC71BM/MoO3/Al,inverted,ZnO/PFN,ZnO/PFN,MoO3,MoO3,,o-dichlorobenzene,o-DCB,70.0,-5.48,-3.39,,-5.9,-3.9,
106424,10.1016/j.dyepig.2017.07.024,10.1016/j.dyepig.2017.07.024,o F-IID,PC71BM,o F-IID,PC71BM,CCCCCCCCCCC(CCCCCCCC)COc1ccc(-c2c3cc(-c4ccc5c(c4)N(CC(CC)CCCC)C(=O)/C5=C4/C(=O)N(CC(CC)CCCC)c5ccccc54)sc3c(-c3ccc(OCC(CCCCCCCC)CCCCCCCCCC)cc3F)c3ccsc23)c(F)c1,COC(=O)CCCC1(c2ccccc2)C23c4c5ccc6c7cc8c9c%10c(cc%11cc%12c%13c%14c(cc%15c%16ccc-5c2c%16c2c5c%16c%17c(c(c46)c7c9c%17c4c%10c%11c%13c4c%16c%14c%152)C513)C%12)C8,0.96,1.61,60.2,0.93,0.9304512,0.0485161290322683,,,1:2,,,,ITO/ZnO/PFN/polymer:PC71BM/MoO3/Al,inverted,ZnO/PFN,ZnO/PFN,MoO3,MoO3,,o-dichlorobenzene,o-DCB,70.0,-5.53,-3.38,,-5.9,-3.9,
106425,10.1016/j.dyepig.2017.07.057,10.1016/j.dyepig.2017.07.057,PTBFTPD,PC71BM,PTBFTPD,PC71BM,CCCCC(CC)Cc1ccc(-c2c3ccsc3c(-c3ccc(CC(CC)CCCC)s3)c3cc(-c4scc5c4C(=O)N(CC(CC)CCCC)C5=O)oc23)s1,COC(=O)CCCC1(c2ccccc2)C23c4c5ccc6c7cc8c9c%10c(cc%11cc%12c%13c%14c(cc%15c%16ccc-5c2c%16c2c5c%16c%17c(c(c46)c7c9c%17c4c%10c%11c%13c4c%16c%14c%152)C513)C%12)C8,1.04,4.96,58.2,3.0,3.0021888000000003,0.0729600000000108,,,1:1.5,"1,8-diiodooctane",,3 vol%,ITO/PEDOT:PSS/active layer/PFN/Al,conventional,PFN,PFN,PEDOT:PSS,PEDOT:PSS,135.0,chlorobenzene,chlorobenzene,100.0,-5.64,-3.66,,-5.9,-3.9,
106426,10.1016/j.dyepig.2017.07.057,10.1016/j.dyepig.2017.07.057,PBDTTPD,PC71BM,PBDTTPD,PC71BM,CCCCC(CC)Cc1ccc(-c2c3cc(-c4scc5c4C(=O)N(CC(CC)CCCC)C5=O)sc3c(-c3ccc(CC(CC)CCCC)s3)c3ccsc23)s1,COC(=O)CCCC1(c2ccccc2)C23c4c5ccc6c7cc8c9c%10c(cc%11cc%12c%13c%14c(cc%15c%16ccc-5c2c%16c2c5c%16c%17c(c(c46)c7c9c%17c4c%10c%11c%13c4c%16c%14c%152)C513)C%12)C8,1.02,4.53,59.9,2.78,2.7677394000000004,0.4410287769783956,,,1:1.5,,,,ITO/PEDOT:PSS/active layer/PFN/Al,conventional,PFN,PFN,PEDOT:PSS,PEDOT:PSS,135.0,chlorobenzene,chlorobenzene,100.0,-5.7,-3.7,,-5.9,-3.9,
106427,10.1016/j.dyepig.2017.07.057,10.1016/j.dyepig.2017.07.057,PTBFTPD,PC71BM,PTBFTPD,PC71BM,CCCCC(CC)Cc1ccc(-c2c3ccsc3c(-c3ccc(CC(CC)CCCC)s3)c3cc(-c4scc5c4C(=O)N(CC(CC)CCCC)C5=O)oc23)s1,COC(=O)CCCC1(c2ccccc2)C23c4c5ccc6c7cc8c9c%10c(cc%11cc%12c%13c%14c(cc%15c%16ccc-5c2c%16c2c5c%16c%17c(c(c46)c7c9c%17c4c%10c%11c%13c4c%16c%14c%152)C513)C%12)C8,1.09,7.51,52.9,4.33,4.3303411,0.0078775981524245,,,1:1.5,"1,8-diiodooctane",,,ITO/PEDOT:PSS/active layer/PFN/Al,conventional,PFN,PFN,PEDOT:PSS,PEDOT:PSS,135.0,chlorobenzene,chlorobenzene,100.0,-5.64,-3.66,,-5.9,-3.9,
106428,10.1016/j.dyepig.2017.07.057,10.1016/j.dyepig.2017.07.057,PBDTTPD,PC71BM,PBDTTPD,PC71BM,CCCCC(CC)Cc1ccc(-c2c3cc(-c4scc5c4C(=O)N(CC(CC)CCCC)C5=O)sc3c(-c3ccc(CC(CC)CCCC)s3)c3ccsc23)s1,COC(=O)CCCC1(c2ccccc2)C23c4c5ccc6c7cc8c9c%10c(cc%11cc%12c%13c%14c(cc%15c%16ccc-5c2c%16c2c5c%16c%17c(c(c46)c7c9c%17c4c%10c%11c%13c4c%16c%14c%152)C513)C%12)C8,1.02,5.53,58.3,3.29,3.2884698,0.0465106382978835,,,1:1.5,"1,8-diiodooctane",,,ITO/PEDOT:PSS/active layer/PFN/Al,conventional,PFN,PFN,PEDOT:PSS,PEDOT:PSS,135.0,chlorobenzene,chlorobenzene,100.0,-5.7,-3.7,,-5.9,-3.9,
106429,10.1016/j.dyepig.2017.09.004,10.1016/j.dyepig.2017.09.004,PTBOQ,,PTBOQ,,CCCCCCCCOc1cccc(-c2nc3cccc(-c4ccc(-c5c(OCCCCCC)c(OCCCCCC)c(-c6cccs6)c6nonc56)s4)c3nc2-c2cccc(OCCCCCCCC)c2)c1,,0.87,5.94,42.6,2.19,2.2014828000000004,0.5243287671233087,2.1,2.19,1:1.2,,,,ITO/PEDOT:PSS/polymer:ITIC/PDIN/Al,conventional,PDIN,PDIN,PEDOT:PSS,PEDOT:PSS,,chlorobenzene,chlorobenzene,,-5.36,-3.64,,,,
106430,10.1016/j.dyepig.2017.09.004,10.1016/j.dyepig.2017.09.004,PTBOQ,,PTBOQ,,CCCCCCCCOc1cccc(-c2nc3cccc(-c4ccc(-c5c(OCCCCCC)c(OCCCCCC)c(-c6cccs6)c6nonc56)s4)c3nc2-c2cccc(OCCCCCCCC)c2)c1,,0.91,7.99,35.7,2.6,2.5957113000000005,0.1649499999999842,2.56,2.6,1:1.2,,,,ITO/PEDOT:PSS/polymer:ITIC/PDIN/Al,conventional,PDIN,PDIN,PEDOT:PSS,PEDOT:PSS,,chlorobenzene,chlorobenzene,,-5.36,-3.64,,,,
106431,10.1016/j.dyepig.2017.09.004,10.1016/j.dyepig.2017.09.004,PTBOQ-F,,PTBOQ-F,,CCCCCCCCOc1cccc(-c2nc3cc(F)cc(-c4ccc(-c5c(OCCCCCC)c(OCCCCCC)c(-c6cccs6)c6nonc56)s4)c3nc2-c2cccc(OCCCCCCCC)c2)c1,,0.96,9.34,45.8,4.1,4.1066112,0.1612487804878058,4.07,4.1,1:1.0,,,,ITO/PEDOT:PSS/polymer:ITIC/PDIN/Al,conventional,PDIN,PDIN,PEDOT:PSS,PEDOT:PSS,,chlorobenzene,chlorobenzene,,-5.48,-3.69,,,,
106432,10.1016/j.dyepig.2017.09.004,10.1016/j.dyepig.2017.09.004,PTBOQ-F,,PTBOQ-F,,CCCCCCCCOc1cccc(-c2nc3cc(F)cc(-c4ccc(-c5c(OCCCCCC)c(OCCCCCC)c(-c6cccs6)c6nonc56)s4)c3nc2-c2cccc(OCCCCCCCC)c2)c1,,0.96,11.88,51.4,5.84,5.8620672,0.3778630136986369,5.76,5.84,1:1.2,,,,ITO/PEDOT:PSS/polymer:ITIC/PDIN/Al,conventional,PDIN,PDIN,PEDOT:PSS,PEDOT:PSS,,chlorobenzene,chlorobenzene,,-5.48,-3.69,,,,
106433,10.1016/j.dyepig.2017.09.004,10.1016/j.dyepig.2017.09.004,PTBOQ-F,,PTBOQ-F,,CCCCCCCCOc1cccc(-c2nc3cc(F)cc(-c4ccc(-c5c(OCCCCCC)c(OCCCCCC)c(-c6cccs6)c6nonc56)s4)c3nc2-c2cccc(OCCCCCCCC)c2)c1,,0.94,8.37,40.3,3.17,3.1707233999999995,0.0228201892744352,3.11,3.17,1:1.2,,,,ITO/PEDOT:PSS/polymer:ITIC/PDIN/Al,conventional,PDIN,PDIN,PEDOT:PSS,PEDOT:PSS,,chlorobenzene,chlorobenzene,,-5.48,-3.69,,,,
106434,10.1016/j.dyepig.2017.09.004,10.1016/j.dyepig.2017.09.004,PTBOQ-F,,PTBOQ-F,,CCCCCCCCOc1cccc(-c2nc3cc(F)cc(-c4ccc(-c5c(OCCCCCC)c(OCCCCCC)c(-c6cccs6)c6nonc56)s4)c3nc2-c2cccc(OCCCCCCCC)c2)c1,,0.92,8.51,45.7,3.56,3.5779444,0.5040561797752864,3.46,3.56,1:1.2,,,,ITO/PEDOT:PSS/polymer:ITIC/PDIN/Al,conventional,PDIN,PDIN,PEDOT:PSS,PEDOT:PSS,,chlorobenzene,chlorobenzene,,-5.48,-3.69,,,,
106435,10.1016/j.dyepig.2017.09.004,10.1016/j.dyepig.2017.09.004,PTBOQ-F,,PTBOQ-F,,CCCCCCCCOc1cccc(-c2nc3cc(F)cc(-c4ccc(-c5c(OCCCCCC)c(OCCCCCC)c(-c6cccs6)c6nonc56)s4)c3nc2-c2cccc(OCCCCCCCC)c2)c1,,0.96,9.67,49.7,4.61,4.6137504,0.0813535791756938,4.5,4.61,1:1.5,,,,ITO/PEDOT:PSS/polymer:ITIC/PDIN/Al,conventional,PDIN,PDIN,PEDOT:PSS,PEDOT:PSS,,chlorobenzene,chlorobenzene,,-5.48,-3.69,,,,
106436,10.1016/j.dyepig.2017.09.004,10.1016/j.dyepig.2017.09.004,PTBOQ-2F,,PTBOQ-2F,,CCCCCCCCOc1cccc(-c2nc3cc(F)c(F)c(-c4ccc(-c5c(OCCCCCC)c(OCCCCCC)c(-c6cccs6)c6nonc56)s4)c3nc2-c2cccc(OCCCCCCCC)c2)c1,,1.0,5.01,34.4,1.73,1.72344,0.3791907514450937,1.67,1.73,1:1.2,,,,ITO/PEDOT:PSS/polymer:ITIC/PDIN/Al,conventional,PDIN,PDIN,PEDOT:PSS,PEDOT:PSS,,chlorobenzene,chlorobenzene,,-5.6,-3.64,,,,
106437,10.1016/j.dyepig.2017.09.004,10.1016/j.dyepig.2017.09.004,PTBTQ-F,,PTBOQ-F,,CCCCCCCCOc1cccc(-c2nc3cc(F)cc(-c4ccc(-c5c(OCCCCCC)c(OCCCCCC)c(-c6cccs6)c6nonc56)s4)c3nc2-c2cccc(OCCCCCCCC)c2)c1,,0.89,7.86,44.0,3.08,3.077976,0.0657142857142865,2.99,3.08,1:1.2,,,,ITO/PEDOT:PSS/polymer:ITIC/PDIN/Al,conventional,PDIN,PDIN,PEDOT:PSS,PEDOT:PSS,,chlorobenzene,chlorobenzene,,-5.34,-3.66,,,,
106438,10.1016/j.dyepig.2017.09.004,10.1016/j.dyepig.2017.09.004,PTBO,,PTBO,,,,0.99,2.0,25.4,0.5,0.5029199999999999,0.5839999999999845,0.48,0.5,1:1.2,,,,ITO/PEDOT:PSS/polymer:ITIC/PDIN/Al,conventional,PDIN,PDIN,PEDOT:PSS,PEDOT:PSS,,chlorobenzene,chlorobenzene,,,,,,,
106439,10.1016/j.dyepig.2017.09.004,10.1016/j.dyepig.2017.09.004,PTQ-F,,PTQ-F,,,,0.95,5.19,29.3,1.45,1.4446365,0.3698965517241279,1.4,1.45,1:1.2,,,,ITO/PEDOT:PSS/polymer:ITIC/PDIN/Al,conventional,PDIN,PDIN,PEDOT:PSS,PEDOT:PSS,,chlorobenzene,chlorobenzene,,,,,,,
106440,10.1016/j.dyepig.2018.02.042,10.1016/j.dyepig.2018.02.042,PTEI(CN)-T,PC71BM,PTEI(CN)-T,PC71BM,CCCCCCCCCCC(CCCCCCCC)CN1C(=O)/C(=C(/C#N)c2ccc(-c3cccs3)s2)c2ccccc21,COC(=O)CCCC1(c2ccccc2)C23c4c5ccc6c7cc8c9c%10c(cc%11cc%12c%13c%14c(cc%15c%16ccc-5c2c%16c2c5c%16c%17c(c(c46)c7c9c%17c4c%10c%11c%13c4c%16c%14c%152)C513)C%12)C8,0.84,2.31,52.0,1.0,1.009008,0.9007999999999904,,,1:1.5,NO,,0 vol%,inverted,inverted,ZnO,ZnO,MoO3,MoO3,80.0,o-dichlorobenzene,o-DCB,,-5.42,-3.93,,-5.9,-3.9,
106441,10.1016/j.dyepig.2018.02.042,10.1016/j.dyepig.2018.02.042,PTEI(CN)-T,PC71BM,PTEI(CN)-T,PC71BM,CCCCCCCCCCC(CCCCCCCC)CN1C(=O)/C(=C(/C#N)c2ccc(-c3cccs3)s2)c2ccccc21,COC(=O)CCCC1(c2ccccc2)C23c4c5ccc6c7cc8c9c%10c(cc%11cc%12c%13c%14c(cc%15c%16ccc-5c2c%16c2c5c%16c%17c(c(c46)c7c9c%17c4c%10c%11c%13c4c%16c%14c%152)C513)C%12)C8,0.82,2.15,58.0,1.02,1.02254,0.2490196078431359,,,1:1.5,1% DIO,DIO,1%,inverted,inverted,ZnO,ZnO,MoO3,MoO3,80.0,o-dichlorobenzene,o-DCB,,-5.42,-3.93,,-5.9,-3.9,
106442,10.1016/j.dyepig.2018.02.042,10.1016/j.dyepig.2018.02.042,PTEI(CN)-T,PC71BM,PTEI(CN)-T,PC71BM,CCCCCCCCCCC(CCCCCCCC)CN1C(=O)/C(=C(/C#N)c2ccc(-c3cccs3)s2)c2ccccc21,COC(=O)CCCC1(c2ccccc2)C23c4c5ccc6c7cc8c9c%10c(cc%11cc%12c%13c%14c(cc%15c%16ccc-5c2c%16c2c5c%16c%17c(c(c46)c7c9c%17c4c%10c%11c%13c4c%16c%14c%152)C513)C%12)C8,0.81,2.45,57.0,1.14,1.1311650000000002,0.7749999999999742,,,1:1.5,2% DIO,DIO,2%,inverted,inverted,ZnO,ZnO,MoO3,MoO3,80.0,o-dichlorobenzene,o-DCB,,-5.42,-3.93,,-5.9,-3.9,
106443,10.1016/j.dyepig.2018.02.042,10.1016/j.dyepig.2018.02.042,PTEI(CN)-T,PC71BM,PTEI(CN)-T,PC71BM,CCCCCCCCCCC(CCCCCCCC)CN1C(=O)/C(=C(/C#N)c2ccc(-c3cccs3)s2)c2ccccc21,COC(=O)CCCC1(c2ccccc2)C23c4c5ccc6c7cc8c9c%10c(cc%11cc%12c%13c%14c(cc%15c%16ccc-5c2c%16c2c5c%16c%17c(c(c46)c7c9c%17c4c%10c%11c%13c4c%16c%14c%152)C513)C%12)C8,0.82,2.47,55.0,1.13,1.11397,1.4185840707964592,,,1:1.5,3% DIO,DIO,3%,inverted,inverted,ZnO,ZnO,MoO3,MoO3,80.0,o-dichlorobenzene,o-DCB,,-5.42,-3.93,,-5.9,-3.9,
106444,10.1016/j.dyepig.2018.02.042,10.1016/j.dyepig.2018.02.042,PTEI(CN)-S,PC71BM,PTEI(CN)-S,PC71BM,CCCCCCCCCCC(CCCCCCCC)CN1C(=O)/C(=C(/C#N)c2ccc(-c3ccc[se]3)s2)c2ccccc21,COC(=O)CCCC1(c2ccccc2)C23c4c5ccc6c7cc8c9c%10c(cc%11cc%12c%13c%14c(cc%15c%16ccc-5c2c%16c2c5c%16c%17c(c(c46)c7c9c%17c4c%10c%11c%13c4c%16c%14c%152)C513)C%12)C8,0.86,3.32,52.0,1.48,1.4847039999999998,0.3178378378378256,,,1:1.5,NO,,,inverted,inverted,ZnO,ZnO,MoO3,MoO3,80.0,o-dichlorobenzene,o-DCB,,-5.43,-3.97,,-5.9,-3.9,
106445,10.1016/j.dyepig.2018.02.042,10.1016/j.dyepig.2018.02.042,PTEI(CN)-S,PC71BM,PTEI(CN)-S,PC71BM,CCCCCCCCCCC(CCCCCCCC)CN1C(=O)/C(=C(/C#N)c2ccc(-c3ccc[se]3)s2)c2ccccc21,COC(=O)CCCC1(c2ccccc2)C23c4c5ccc6c7cc8c9c%10c(cc%11cc%12c%13c%14c(cc%15c%16ccc-5c2c%16c2c5c%16c%17c(c(c46)c7c9c%17c4c%10c%11c%13c4c%16c%14c%152)C513)C%12)C8,0.82,3.26,55.0,1.49,1.47026,1.3248322147651068,,,1:1.5,1% DIO,DIO,1%,inverted,inverted,ZnO,ZnO,MoO3,MoO3,80.0,o-dichlorobenzene,o-DCB,,-5.43,-3.97,,-5.9,-3.9,
106446,10.1016/j.dyepig.2018.02.042,10.1016/j.dyepig.2018.02.042,PTEI(CN)-S,PC71BM,PTEI(CN)-S,PC71BM,CCCCCCCCCCC(CCCCCCCC)CN1C(=O)/C(=C(/C#N)c2ccc(-c3ccc[se]3)s2)c2ccccc21,COC(=O)CCCC1(c2ccccc2)C23c4c5ccc6c7cc8c9c%10c(cc%11cc%12c%13c%14c(cc%15c%16ccc-5c2c%16c2c5c%16c%17c(c(c46)c7c9c%17c4c%10c%11c%13c4c%16c%14c%152)C513)C%12)C8,0.82,3.92,54.0,1.76,1.735776,1.3763636363636378,,,1:1.5,2% DIO,DIO,2%,inverted,inverted,ZnO,ZnO,MoO3,MoO3,80.0,o-dichlorobenzene,o-DCB,,-5.43,-3.97,,-5.9,-3.9,
106447,10.1016/j.dyepig.2018.02.042,10.1016/j.dyepig.2018.02.042,PTEI(CN)-S,PC71BM,PTEI(CN)-S,PC71BM,CCCCCCCCCCC(CCCCCCCC)CN1C(=O)/C(=C(/C#N)c2ccc(-c3ccc[se]3)s2)c2ccccc21,COC(=O)CCCC1(c2ccccc2)C23c4c5ccc6c7cc8c9c%10c(cc%11cc%12c%13c%14c(cc%15c%16ccc-5c2c%16c2c5c%16c%17c(c(c46)c7c9c%17c4c%10c%11c%13c4c%16c%14c%152)C513)C%12)C8,0.82,3.42,53.0,1.47,1.486332,1.1110204081632662,,,1:1.5,3% DIO,DIO,3%,inverted,inverted,ZnO,ZnO,MoO3,MoO3,80.0,o-dichlorobenzene,o-DCB,,-5.43,-3.97,,-5.9,-3.9,
106448,10.1016/j.dyepig.2018.02.050,10.1016/j.dyepig.2018.02.050,PIDTFPQ,PC71BM,PIDT-FphanQ,PC71BM,CCCCCCc1ccc(C2(c3ccc(CCCCCC)cc3)c3cc4c(cc3-c3sccc32)C(c2ccc(CCCCCC)cc2)(c2ccc(CCCCCC)cc2)c2cc(-c3cc(F)cc5nc6c7ccccc7c7ccccc7c6nc35)sc2-4)cc1,COC(=O)CCCC1(c2ccccc2)C23c4c5ccc6c7cc8c9c%10c(cc%11cc%12c%13c%14c(cc%15c%16ccc-5c2c%16c2c5c%16c%17c(c(c46)c7c9c%17c4c%10c%11c%13c4c%16c%14c%152)C513)C%12)C8,0.93,8.97,60.0,5.0,5.00526,0.1051999999999964,,,1:2.5,no,,,ITO/PEDOT:PSS/polymer:PC71BM/ZrAcac/Al,conventional,ZrAcac,ZrAcac,PEDOT:PSS,PEDOT:PSS,65.0,o-dichlorobenzene,o-DCB,,-5.3,-3.5,,-5.9,-3.9,
106449,10.1016/j.dyepig.2018.02.050,10.1016/j.dyepig.2018.02.050,PIDTFTQ,PC71BM,PIDTFTQ,PC71BM,CCCCCCc1ccc(C2(c3ccc(CCCCCC)cc3)c3cc4c(cc3-c3sccc32)C(c2ccc(CCCCCC)cc2)(c2ccc(CCCCCC)cc2)c2cc(-c3cc(F)cc5nc6c7ccsc7c7sccc7c6nc35)sc2-4)cc1,COC(=O)CCCC1(c2ccccc2)C23c4c5ccc6c7cc8c9c%10c(cc%11cc%12c%13c%14c(cc%15c%16ccc-5c2c%16c2c5c%16c%17c(c(c46)c7c9c%17c4c%10c%11c%13c4c%16c%14c%152)C513)C%12)C8,0.92,10.2,59.0,5.54,5.536560000000001,0.0620938628158744,,,1:2.5,no,,,ITO/PEDOT:PSS/polymer:PC71BM/ZrAcac/Al,conventional,ZrAcac,ZrAcac,PEDOT:PSS,PEDOT:PSS,80.0,o-dichlorobenzene,o-DCB,,-5.28,-3.52,,-5.9,-3.9,
106450,10.1016/j.dyepig.2018.02.050,10.1016/j.dyepig.2018.02.050,PIDTFTQ,PC71BM,PIDTFTQ,PC71BM,CCCCCCc1ccc(C2(c3ccc(CCCCCC)cc3)c3cc4c(cc3-c3sccc32)C(c2ccc(CCCCCC)cc2)(c2ccc(CCCCCC)cc2)c2cc(-c3cc(F)cc5nc6c7ccsc7c7sccc7c6nc35)sc2-4)cc1,COC(=O)CCCC1(c2ccccc2)C23c4c5ccc6c7cc8c9c%10c(cc%11cc%12c%13c%14c(cc%15c%16ccc-5c2c%16c2c5c%16c%17c(c(c46)c7c9c%17c4c%10c%11c%13c4c%16c%14c%152)C513)C%12)C8,0.91,9.71,60.0,5.3,5.301660000000002,0.0313207547170187,,,1:2.5,0.1% DIO,DIO,0.1%,ITO/PEDOT:PSS/polymer:PC71BM/ZrAcac/Al,conventional,ZrAcac,ZrAcac,PEDOT:PSS,PEDOT:PSS,80.0,o-dichlorobenzene,o-DCB,,-5.28,-3.52,,-5.9,-3.9,
106451,10.1016/j.dyepig.2018.02.050,10.1016/j.dyepig.2018.02.050,PIDTFTQ,PC71BM,PIDTFTQ,PC71BM,CCCCCCc1ccc(C2(c3ccc(CCCCCC)cc3)c3cc4c(cc3-c3sccc32)C(c2ccc(CCCCCC)cc2)(c2ccc(CCCCCC)cc2)c2cc(-c3cc(F)cc5nc6c7ccsc7c7sccc7c6nc35)sc2-4)cc1,COC(=O)CCCC1(c2ccccc2)C23c4c5ccc6c7cc8c9c%10c(cc%11cc%12c%13c%14c(cc%15c%16ccc-5c2c%16c2c5c%16c%17c(c(c46)c7c9c%17c4c%10c%11c%13c4c%16c%14c%152)C513)C%12)C8,0.92,9.99,57.0,5.24,5.238756,0.0237404580152633,,,1:2.5,no,,,ITO/PEDOT:PSS/polymer:PC71BM/ZrAcac/Al,conventional,ZrAcac,ZrAcac,PEDOT:PSS,PEDOT:PSS,80.0,o-dichlorobenzene,o-DCB,100.0,-5.28,-3.52,,-5.9,-3.9,
106452,10.1016/j.dyepig.2018.03.013,10.1016/j.dyepig.2018.03.013,PTT-FBTz,PC71BM,PTT-FBTz,PC71BM,CCCCCCCCCCC(CCCCCC)Cn1nc2cc(F)c(F)c(-c3cc(CC(CC)CCCC)c(-c4cc(CC(CC)CCCC)c(-c5cc6sc(-c7sc(-c8sccc8CC(CC)CCCC)cc7CC(CC)CCCC)cc6s5)s4)s3)c2n1,COC(=O)CCCC1(c2ccccc2)C23c4c5ccc6c7cc8c9c%10c(cc%11cc%12c%13c%14c(cc%15c%16ccc-5c2c%16c2c5c%16c%17c(c(c46)c7c9c%17c4c%10c%11c%13c4c%16c%14c%152)C513)C%12)C8,0.848,7.4,41.9,2.63,2.6293088,0.0262813688212886,2.58,2.63,1:1.5,,,,conventional device architecture,conventional,Ca,,PEDOT:PSS,,80.0,"1,2-dichlorobenzene",,,-5.29,-3.38,,-5.9,-3.9,
106453,10.1016/j.dyepig.2018.03.013,10.1016/j.dyepig.2018.03.013,PTT-FBTz,PC71BM,PTT-FBTz,PC71BM,CCCCCCCCCCC(CCCCCC)Cn1nc2cc(F)c(F)c(-c3cc(CC(CC)CCCC)c(-c4cc(CC(CC)CCCC)c(-c5cc6sc(-c7sc(-c8sccc8CC(CC)CCCC)cc7CC(CC)CCCC)cc6s5)s4)s3)c2n1,COC(=O)CCCC1(c2ccccc2)C23c4c5ccc6c7cc8c9c%10c(cc%11cc%12c%13c%14c(cc%15c%16ccc-5c2c%16c2c5c%16c%17c(c(c46)c7c9c%17c4c%10c%11c%13c4c%16c%14c%152)C513)C%12)C8,0.751,4.92,55.0,2.09,2.032206,2.7652631578947324,2.04,2.09,1:1.5,DIO,,3%,conventional device architecture,conventional,Ca,,PEDOT:PSS,,80.0,"1,2-dichlorobenzene",,,-5.29,-3.38,,-5.9,-3.9,
106454,10.1016/j.dyepig.2018.03.013,10.1016/j.dyepig.2018.03.013,PTTz-FBTz,PC71BM,PTTz-FBTz,PC71BM,CCCCCCCCCCC(CCCCCC)Cn1nc2cc(F)c(F)c(-c3cc(CC(CC)CCCC)c(-c4cc(CC(CC)CCCC)c(-c5nc6sc(-c7sc(-c8sccc8CC(CC)CCCC)cc7CC(CC)CCCC)nc6s5)s4)s3)c2n1,COC(=O)CCCC1(c2ccccc2)C23c4c5ccc6c7cc8c9c%10c(cc%11cc%12c%13c%14c(cc%15c%16ccc-5c2c%16c2c5c%16c%17c(c(c46)c7c9c%17c4c%10c%11c%13c4c%16c%14c%152)C513)C%12)C8,0.854,9.45,63.0,5.2,5.084289,2.225211538461541,5.11,5.2,1:1.5,,,,conventional device architecture,conventional,Ca,,PEDOT:PSS,,100.0,"1,2-dichlorobenzene",,,-5.38,-3.55,,-5.9,-3.9,
106455,10.1016/j.dyepig.2018.03.013,10.1016/j.dyepig.2018.03.013,PTTz-FBTz,PC71BM,PTTz-FBTz,PC71BM,CCCCCCCCCCC(CCCCCC)Cn1nc2cc(F)c(F)c(-c3cc(CC(CC)CCCC)c(-c4cc(CC(CC)CCCC)c(-c5nc6sc(-c7sc(-c8sccc8CC(CC)CCCC)cc7CC(CC)CCCC)nc6s5)s4)s3)c2n1,COC(=O)CCCC1(c2ccccc2)C23c4c5ccc6c7cc8c9c%10c(cc%11cc%12c%13c%14c(cc%15c%16ccc-5c2c%16c2c5c%16c%17c(c(c46)c7c9c%17c4c%10c%11c%13c4c%16c%14c%152)C513)C%12)C8,0.88,11.25,69.9,7.03,6.9201000000000015,1.563300142247493,6.92,7.03,1:1.5,DIO,,3%,conventional device architecture,conventional,Ca,,PEDOT:PSS,,100.0,"1,2-dichlorobenzene",,,-5.38,-3.55,,-5.9,-3.9,
106456,10.1016/j.dyepig.2018.03.032,10.1016/j.dyepig.2018.03.032,PBDB-T,ATT-8,PBDB-T,ATT-8,CCCCC(CC)Cc1ccc(-c2c3cc(-c4ccc(-c5sc(-c6cccs6)c6c5C(=O)c5c(CC(CC)CCCC)sc(CC(CC)CCCC)c5C6=O)s4)sc3c(-c3ccc(CC(CC)CCCC)s3)c3ccsc23)s1,CCCCCCc1ccc(C2(c3ccc(CCCCCC)cc3)c3cc4c(cc3-c3sc(-c5sc(/C=c6\sc(=C(C#N)C#N)[nH]c6=O)c6sc(C(F)(F)F)cc56)cc32)C(c2ccc(CCCCCC)cc2)(c2ccc(CCCCCC)cc2)c2cc(-c3sc(/C=c5\sc(=C(C#N)C#N)[nH]c5=O)c5sc(C(F)(F)F)cc35)sc2-4)cc1,0.985,10.75,48.71,4.8,5.157780125,7.45375260416666,4.54,4.8,1:1,,,,ITO/PEDOT:PSS/active layer/PFN-Br/Al,conventional,PFN-Br,PFN-Br,PEDOT:PSS,PEDOT:PSS,,chlorobenzene,chlorobenzene,,-5.33,-3.48,,-5.46,-3.71,
106457,10.1016/j.dyepig.2018.03.032,10.1016/j.dyepig.2018.03.032,PBDB-T,ATT-8,PBDB-T,ATT-8,CCCCC(CC)Cc1ccc(-c2c3cc(-c4ccc(-c5sc(-c6cccs6)c6c5C(=O)c5c(CC(CC)CCCC)sc(CC(CC)CCCC)c5C6=O)s4)sc3c(-c3ccc(CC(CC)CCCC)s3)c3ccsc23)s1,CCCCCCc1ccc(C2(c3ccc(CCCCCC)cc3)c3cc4c(cc3-c3sc(-c5sc(/C=c6\sc(=C(C#N)C#N)[nH]c6=O)c6sc(C(F)(F)F)cc56)cc32)C(c2ccc(CCCCCC)cc2)(c2ccc(CCCCCC)cc2)c2cc(-c3sc(/C=c5\sc(=C(C#N)C#N)[nH]c5=O)c5sc(C(F)(F)F)cc35)sc2-4)cc1,0.93,12.95,47.48,5.72,5.7182538,0.0305279720279628,5.59,5.72,1:1,,,,ITO/PEDOT:PSS/active layer/PFN-Br/Al,conventional,PFN-Br,PFN-Br,PEDOT:PSS,PEDOT:PSS,,chlorobenzene,chlorobenzene,120.0,-5.33,-3.48,,-5.46,-3.71,
106458,10.1016/j.dyepig.2018.03.032,10.1016/j.dyepig.2018.03.032,PBDB-T,ATT-8,PBDB-T,ATT-8,CCCCC(CC)Cc1ccc(-c2c3cc(-c4ccc(-c5sc(-c6cccs6)c6c5C(=O)c5c(CC(CC)CCCC)sc(CC(CC)CCCC)c5C6=O)s4)sc3c(-c3ccc(CC(CC)CCCC)s3)c3ccsc23)s1,CCCCCCc1ccc(C2(c3ccc(CCCCCC)cc3)c3cc4c(cc3-c3sc(-c5sc(/C=c6\sc(=C(C#N)C#N)[nH]c6=O)c6sc(C(F)(F)F)cc56)cc32)C(c2ccc(CCCCCC)cc2)(c2ccc(CCCCCC)cc2)c2cc(-c3sc(/C=c5\sc(=C(C#N)C#N)[nH]c5=O)c5sc(C(F)(F)F)cc35)sc2-4)cc1,0.804,14.51,65.42,7.31,7.631923368,4.403876443228457,7.25,7.31,1:1,1-CN,CN,0.75%,ITO/PEDOT:PSS/active layer/PFN-Br/Al,conventional,PFN-Br,PFN-Br,PEDOT:PSS,PEDOT:PSS,,chlorobenzene,chlorobenzene,120.0,-5.33,-3.48,,-5.46,-3.71,
106459,10.1016/j.dyepig.2018.05.047,10.1016/j.dyepig.2018.05.047,P1,PC71BM,P1,,CCCCCCCCc1cc(-c2c(-c3cccs3)sc3c(-c4cc(CCCCCCCC)c(CCCCCCCC)s4)c(-c4ccc(-c5cccc6nsnc56)s4)sc23)sc1CCCCCCCC,COC(=O)CCCC1(c2ccccc2)C23c4c5ccc6c7cc8c9c%10c(cc%11cc%12c%13c%14c(cc%15c%16ccc-5c2c%16c2c5c%16c%17c(c(c46)c7c9c%17c4c%10c%11c%13c4c%16c%14c%152)C513)C%12)C8,0.7,13.36,56.12,5.27,5.248342399999999,0.4109601518026597,5.14,5.27,,DPE 3%,DPE,3%,ITO/ZnO/polymer:PC71BM/MoO3/Ag,inverted,ZnO,ZnO,MoO3,MoO3,85.0,chlorobenzene,chlorobenzene,,-5.34,-3.53,,,,
106460,10.1016/j.dyepig.2018.05.047,10.1016/j.dyepig.2018.05.047,P2,PC71BM,P2,,,COC(=O)CCCC1(c2ccccc2)C23c4c5ccc6c7cc8c9c%10c(cc%11cc%12c%13c%14c(cc%15c%16ccc-5c2c%16c2c5c%16c%17c(c(c46)c7c9c%17c4c%10c%11c%13c4c%16c%14c%152)C513)C%12)C8,0.71,15.04,60.67,6.45,6.478585279999999,0.4431826356588965,6.25,6.45,,DPE 3%,DPE,3%,ITO/ZnO/polymer:PC71BM/MoO3/Ag,inverted,ZnO,ZnO,MoO3,MoO3,94.0,chlorobenzene,chlorobenzene,,-5.34,-3.58,,,,
106461,10.1016/j.dyepig.2018.05.047,10.1016/j.dyepig.2018.05.047,P3,PC71BM,P3,,CCCCCCc1csc(-c2ccc(-c3cc(CCCCCC)c(/C=C/c4csc(-c5cc6c(OCC(CC)CCCC)c7sc(-c8ccc(C9=C%10C(=O)N(CC(CC)CCCC)C(c%11ccc(-c%12cc%13c(OCC(CC)CCCC)c%14sccc%14c(OCC(CC)CCCC)c%13s%12)s%11)=C%10C(=O)N9CC(CC)CCCC)s8)cc7c(OCC(CC)CCCC)c6s5)c4)s3)c3nsnc23)c1,COC(=O)CCCC1(c2ccccc2)C23c4c5ccc6c7cc8c9c%10c(cc%11cc%12c%13c%14c(cc%15c%16ccc-5c2c%16c2c5c%16c%17c(c(c46)c7c9c%17c4c%10c%11c%13c4c%16c%14c%152)C513)C%12)C8,0.75,15.8,60.68,7.2,7.190580000000001,0.1308333333333269,7.12,7.2,,DPE 1%,DPE,1%,ITO/ZnO/polymer:PC71BM/MoO3/Ag,inverted,ZnO,ZnO,MoO3,MoO3,95.0,chlorobenzene,chlorobenzene,,-5.31,-3.6,,,,
106462,10.1016/j.dyepig.2018.06.004,10.1016/j.dyepig.2018.06.004,PTB7-Th,N2200,PTB7-Th,N2200,CCCCC(CC)COC(=O)c1sc2csc(-c3cc4c(-c5ccc(CC(CC)CCCC)s5)c5sccc5c(-c5ccc(CC(CC)CCCC)s5)c4s3)c2c1F,CCCCCCCCCCC(CCCCCCCC)CN1C(=O)c2ccc3c4c(c(-c5ccc(-c6cccs6)s5)cc(c24)C1=O)C(=O)N(CC(CCCCCCCC)CCCCCCCCCC)C3=O,0.81,13.5,50.67,5.75,5.5407645,3.6388782608695673,5.59,5.75,1.3:1,"dibenzyl ether, 1,8-diiodooctane",dibenzyl ether+DIO,,ITO/ZnO/active layer/PFN-Br/Al,inverted,ZnO,ZnO,,,100.0,chlorobenzene,chlorobenzene,,-5.29,-3.72,,-5.71,-4.02,
106463,10.1016/j.dyepig.2018.06.004,10.1016/j.dyepig.2018.06.004,PTB7-Th,NDIPh1,PTB7-Th,NDIPh1,CCCCC(CC)COC(=O)c1sc2csc(-c3cc4c(-c5ccc(CC(CC)CCCC)s5)c5sccc5c(-c5ccc(CC(CC)CCCC)s5)c4s3)c2c1F,,0.81,14.5,55.88,6.87,6.563106000000001,4.467161572052385,6.75,6.87,1.3:1,"dibenzyl ether, 1,8-diiodooctane",dibenzyl ether+DIO,,ITO/ZnO/active layer/PFN-Br/Al,inverted,ZnO,ZnO,,,100.0,chlorobenzene,chlorobenzene,,-5.29,-3.72,,,,
106464,10.1016/j.dyepig.2018.06.004,10.1016/j.dyepig.2018.06.004,PTB7-Th,NDIPh2,PTB7-Th,NDIPh2,CCCCC(CC)COC(=O)c1sc2csc(-c3cc4c(-c5ccc(CC(CC)CCCC)s5)c5sccc5c(-c5ccc(CC(CC)CCCC)s5)c4s3)c2c1F,,0.81,13.62,53.34,6.07,5.88457548,3.054769686985184,5.94,6.07,1.3:1,"dibenzyl ether, 1,8-diiodooctane",dibenzyl ether+DIO,,ITO/ZnO/active layer/PFN-Br/Al,inverted,ZnO,ZnO,,,100.0,chlorobenzene,chlorobenzene,,-5.29,-3.72,,,,
106465,10.1016/j.dyepig.2018.07.041,10.1016/j.dyepig.2018.07.041,FD10,PC71BM,FD10,PC71BM,CCCCCCCCCCC(CCCCCCCC)Cc1csc(-c2c(F)c(F)c(-c3cc(CC(CCCCCCCC)CCCCCCCCCC)c(-c4cc(F)c(-c5sccc5F)s4)s3)c3nsnc23)c1,COC(=O)CCCC1(c2ccccc2)C23c4c5ccc6c7cc8c9c%10c(cc%11cc%12c%13c%14c(cc%15c%16ccc-5c2c%16c2c5c%16c%17c(c(c46)c7c9c%17c4c%10c%11c%13c4c%16c%14c%152)C513)C%12)C8,0.86,11.08,64.0,6.12,6.098432,0.3524183006535989,,,1:1.5,DIO,,,ITO/ZnO/polymer:PC71BM/MoO3/Al,inverted,ZnO,ZnO,MoO3,MoO3,,chlorobenzene,chlorobenzene,,-5.39,-3.67,,-5.9,-3.9,
106466,10.1016/j.dyepig.2018.07.041,10.1016/j.dyepig.2018.07.041,FD10,PC71BM,FD10,PC71BM,CCCCCCCCCCC(CCCCCCCC)Cc1csc(-c2c(F)c(F)c(-c3cc(CC(CCCCCCCC)CCCCCCCCCC)c(-c4cc(F)c(-c5sccc5F)s4)s3)c3nsnc23)c1,COC(=O)CCCC1(c2ccccc2)C23c4c5ccc6c7cc8c9c%10c(cc%11cc%12c%13c%14c(cc%15c%16ccc-5c2c%16c2c5c%16c%17c(c(c46)c7c9c%17c4c%10c%11c%13c4c%16c%14c%152)C513)C%12)C8,0.88,10.21,65.0,5.84,5.840120000000001,0.0020547945205614,,,1:1.5,DIO,,,ITO/ZnO/polymer:PC71BM/MoO3/Al,inverted,ZnO,ZnO,MoO3,MoO3,,chlorobenzene,chlorobenzene,,-5.39,-3.67,,-5.9,-3.9,
106467,10.1016/j.dyepig.2018.07.041,10.1016/j.dyepig.2018.07.041,FD10,PC71BM,FD10,PC71BM,CCCCCCCCCCC(CCCCCCCC)Cc1csc(-c2c(F)c(F)c(-c3cc(CC(CCCCCCCC)CCCCCCCCCC)c(-c4cc(F)c(-c5sccc5F)s4)s3)c3nsnc23)c1,COC(=O)CCCC1(c2ccccc2)C23c4c5ccc6c7cc8c9c%10c(cc%11cc%12c%13c%14c(cc%15c%16ccc-5c2c%16c2c5c%16c%17c(c(c46)c7c9c%17c4c%10c%11c%13c4c%16c%14c%152)C513)C%12)C8,0.89,9.87,66.0,5.82,5.797637999999999,0.3842268041237303,,,1:2,DIO,,,ITO/ZnO/polymer:PC71BM/MoO3/Al,inverted,ZnO,ZnO,MoO3,MoO3,,chlorobenzene,chlorobenzene,,-5.39,-3.67,,-5.9,-3.9,
106468,10.1016/j.dyepig.2018.07.041,10.1016/j.dyepig.2018.07.041,FD21,PC71BM,FD21,PC71BM,CCCCCCCCCCC(CCCCCCCC)Cc1cc(-c2c(F)c(F)c(-c3cc(CC(CCCCCCCC)CCCCCCCCCC)c(-c4cc(F)c(-c5sc(-c6ccc(C7=C8C(=O)N(CC(CCCCCCCC)CCCCCCCCCC)C(c9cccs9)=C8C(=O)N7CC(CCCCCCCC)CCCCCCCCCC)s6)cc5F)s4)s3)c3nsnc23)sc1-c1cc(F)c(-c2sccc2F)s1,COC(=O)CCCC1(c2ccccc2)C23c4c5ccc6c7cc8c9c%10c(cc%11cc%12c%13c%14c(cc%15c%16ccc-5c2c%16c2c5c%16c%17c(c(c46)c7c9c%17c4c%10c%11c%13c4c%16c%14c%152)C513)C%12)C8,0.75,12.52,68.0,6.41,6.3852,0.3868954758190317,,,1:2,DIO,,,ITO/ZnO/polymer:PC71BM/MoO3/Al,inverted,ZnO,ZnO,MoO3,MoO3,,chlorobenzene,chlorobenzene,,-5.37,-3.59,,-5.9,-3.9,
106469,10.1016/j.dyepig.2018.07.041,10.1016/j.dyepig.2018.07.041,FD21,PC71BM,FD21,PC71BM,CCCCCCCCCCC(CCCCCCCC)Cc1cc(-c2c(F)c(F)c(-c3cc(CC(CCCCCCCC)CCCCCCCCCC)c(-c4cc(F)c(-c5sc(-c6ccc(C7=C8C(=O)N(CC(CCCCCCCC)CCCCCCCCCC)C(c9cccs9)=C8C(=O)N7CC(CCCCCCCC)CCCCCCCCCC)s6)cc5F)s4)s3)c3nsnc23)sc1-c1cc(F)c(-c2sccc2F)s1,COC(=O)CCCC1(c2ccccc2)C23c4c5ccc6c7cc8c9c%10c(cc%11cc%12c%13c%14c(cc%15c%16ccc-5c2c%16c2c5c%16c%17c(c(c46)c7c9c%17c4c%10c%11c%13c4c%16c%14c%152)C513)C%12)C8,0.75,10.71,72.0,5.8,5.7834,0.2862068965517156,,,1:2,DIO,,,ITO/ZnO/polymer:PC71BM/MoO3/Al,inverted,ZnO,ZnO,MoO3,MoO3,,chlorobenzene,chlorobenzene,,-5.37,-3.59,,-5.9,-3.9,
106470,10.1016/j.dyepig.2018.07.041,10.1016/j.dyepig.2018.07.041,FD21,PC71BM,FD21,PC71BM,CCCCCCCCCCC(CCCCCCCC)Cc1cc(-c2c(F)c(F)c(-c3cc(CC(CCCCCCCC)CCCCCCCCCC)c(-c4cc(F)c(-c5sc(-c6ccc(C7=C8C(=O)N(CC(CCCCCCCC)CCCCCCCCCC)C(c9cccs9)=C8C(=O)N7CC(CCCCCCCC)CCCCCCCCCC)s6)cc5F)s4)s3)c3nsnc23)sc1-c1cc(F)c(-c2sccc2F)s1,COC(=O)CCCC1(c2ccccc2)C23c4c5ccc6c7cc8c9c%10c(cc%11cc%12c%13c%14c(cc%15c%16ccc-5c2c%16c2c5c%16c%17c(c(c46)c7c9c%17c4c%10c%11c%13c4c%16c%14c%152)C513)C%12)C8,0.76,10.32,70.0,5.5,5.49024,0.1774545454545452,,,1:1.5,DIO,,,ITO/ZnO/polymer:PC71BM/MoO3/Al,inverted,ZnO,ZnO,MoO3,MoO3,,chlorobenzene,chlorobenzene,,-5.37,-3.59,,-5.9,-3.9,
106471,10.1016/j.dyepig.2018.07.041,10.1016/j.dyepig.2018.07.041,FD11,PC71BM,FD21,PC71BM,CCCCCCCCCCC(CCCCCCCC)Cc1cc(-c2c(F)c(F)c(-c3cc(CC(CCCCCCCC)CCCCCCCCCC)c(-c4cc(F)c(-c5sc(-c6ccc(C7=C8C(=O)N(CC(CCCCCCCC)CCCCCCCCCC)C(c9cccs9)=C8C(=O)N7CC(CCCCCCCC)CCCCCCCCCC)s6)cc5F)s4)s3)c3nsnc23)sc1-c1cc(F)c(-c2sccc2F)s1,COC(=O)CCCC1(c2ccccc2)C23c4c5ccc6c7cc8c9c%10c(cc%11cc%12c%13c%14c(cc%15c%16ccc-5c2c%16c2c5c%16c%17c(c(c46)c7c9c%17c4c%10c%11c%13c4c%16c%14c%152)C513)C%12)C8,0.73,9.61,68.0,4.82,4.770403999999999,1.0289626556016822,,,1:2,DIO,,,ITO/ZnO/polymer:PC71BM/MoO3/Al,inverted,ZnO,ZnO,MoO3,MoO3,,chlorobenzene,chlorobenzene,,-5.35,-3.66,,-5.9,-3.9,
106472,10.1016/j.dyepig.2018.07.041,10.1016/j.dyepig.2018.07.041,FD12,PC71BM,FD21,PC71BM,CCCCCCCCCCC(CCCCCCCC)Cc1cc(-c2c(F)c(F)c(-c3cc(CC(CCCCCCCC)CCCCCCCCCC)c(-c4cc(F)c(-c5sc(-c6ccc(C7=C8C(=O)N(CC(CCCCCCCC)CCCCCCCCCC)C(c9cccs9)=C8C(=O)N7CC(CCCCCCCC)CCCCCCCCCC)s6)cc5F)s4)s3)c3nsnc23)sc1-c1cc(F)c(-c2sccc2F)s1,COC(=O)CCCC1(c2ccccc2)C23c4c5ccc6c7cc8c9c%10c(cc%11cc%12c%13c%14c(cc%15c%16ccc-5c2c%16c2c5c%16c%17c(c(c46)c7c9c%17c4c%10c%11c%13c4c%16c%14c%152)C513)C%12)C8,0.75,6.68,71.0,3.57,3.5571,0.3613445378151297,,,1:2,DIO,,,ITO/ZnO/polymer:PC71BM/MoO3/Al,inverted,ZnO,ZnO,MoO3,MoO3,,chlorobenzene,chlorobenzene,,-5.35,-3.68,,-5.9,-3.9,
106473,10.1016/j.dyepig.2018.07.041,10.1016/j.dyepig.2018.07.041,FD01,PC71BM,FD01,PC71BM,,COC(=O)CCCC1(c2ccccc2)C23c4c5ccc6c7cc8c9c%10c(cc%11cc%12c%13c%14c(cc%15c%16ccc-5c2c%16c2c5c%16c%17c(c(c46)c7c9c%17c4c%10c%11c%13c4c%16c%14c%152)C513)C%12)C8,0.73,7.87,66.0,3.8,3.791766,0.2166842105263119,,,1:2,DIO,,,ITO/ZnO/polymer:PC71BM/MoO3/Al,inverted,ZnO,ZnO,MoO3,MoO3,,chlorobenzene,chlorobenzene,,,,,-5.9,-3.9,
106487,10.1016/j.dyepig.2018.08.022,10.1016/j.dyepig.2018.08.022,PC8TPD,PCBM,PC8TPD,PCBM,CCCCCCCCCCC(CCCCCCCC)CN1C(=O)c2c(-c3cc(CCCCCCCC)cs3)sc(-c3cc(CCCCCCCC)c(-c4cc5c(-c6ccc(CC(CC)CCCC)s6)c6sccc6c(-c6ccc(CC(CC)CCCC)s6)c5s4)s3)c2C1=O,CCCCC(=O)OCC1(C2=CC=CC=C2)C3=CC=CC4=CC=CC5=CC=CC6=CC=CC7=CC=CC1=C7C6=C5C4=C3,0.94,6.49,46.2,2.82,2.8184772,0.0539999999999858,2.76,2.82,1:1,DIO,,2 vol%,ITO/ZnO/active layer/MoO3/Ag,inverted,ZnO,ZnO,MoO3,MoO3,,chlorobenzene,chlorobenzene,,-5.56,-3.66,,-6.1,-3.7,
106488,10.1016/j.dyepig.2018.08.022,10.1016/j.dyepig.2018.08.022,PC8TPD,PCBM,PC8TPD,PCBM,CCCCCCCCCCC(CCCCCCCC)CN1C(=O)c2c(-c3cc(CCCCCCCC)cs3)sc(-c3cc(CCCCCCCC)c(-c4cc5c(-c6ccc(CC(CC)CCCC)s6)c6sccc6c(-c6ccc(CC(CC)CCCC)s6)c5s4)s3)c2C1=O,CCCCC(=O)OCC1(C2=CC=CC=C2)C3=CC=CC4=CC=CC5=CC=CC6=CC=CC7=CC=CC1=C7C6=C5C4=C3,0.9,8.57,55.2,4.26,4.257576,0.0569014084506933,4.13,4.26,1:1.5,DIO,,2 vol%,ITO/ZnO/active layer/MoO3/Ag,inverted,ZnO,ZnO,MoO3,MoO3,,chlorobenzene,chlorobenzene,,-5.56,-3.66,,-6.1,-3.7,
