Repository: JiYiqaq/PCE-KA-GNN

# Data directory

- `raw/Active_Database.csv` is the immutable source dataset bundled under CC BY 4.0. Do not overwrite it with processed data.
- `processed/` is created and populated by the training pipeline. Generated `.pt` and `.pth` caches are intentionally ignored by Git because they can exceed GitHub's normal single-file limit.

See `../DATA_LICENSE.md` for provenance, license and checksum information.

File: data/raw/Active_Database.csv (part 396 of 471)
id,doi,doi_norm,donor,acceptor,donor_canonical,acceptor_canonical,donor_smiles,acceptor_smiles,voc,jsc,ff,pce,pce_recomputed,pce_relative_error_percent,pce_avg,pce_best,d_a_ratio,additive,additive_canonical,additive_ratio,device_structure,device_type,etl,etl_canonical,htl,htl_canonical,active_layer_thickness,solvent,solvent_canonical,annealing_temp,homo_d,lumo_d,eg_d,homo_a,lumo_a,eg_a
106489,10.1016/j.dyepig.2018.08.022,10.1016/j.dyepig.2018.08.022,PC8TPD,PCBM,PC8TPD,PCBM,CCCCCCCCCCC(CCCCCCCC)CN1C(=O)c2c(-c3cc(CCCCCCCC)cs3)sc(-c3cc(CCCCCCCC)c(-c4cc5c(-c6ccc(CC(CC)CCCC)s6)c6sccc6c(-c6ccc(CC(CC)CCCC)s6)c5s4)s3)c2C1=O,CCCCC(=O)OCC1(C2=CC=CC=C2)C3=CC=CC4=CC=CC5=CC=CC6=CC=CC7=CC=CC1=C7C6=C5C4=C3,0.9,7.93,54.1,3.86,3.861117,0.028937823834192,3.76,3.86,1:2,DIO,,2 vol%,ITO/ZnO/active layer/MoO3/Ag,inverted,ZnO,ZnO,MoO3,MoO3,,chlorobenzene,chlorobenzene,,-5.56,-3.66,,-6.1,-3.7,
106490,10.1016/j.dyepig.2018.08.022,10.1016/j.dyepig.2018.08.022,PC8TPD-F,PCBM,PC8TPD-F,PCBM,CCCCCCCCCCC(CCCCCCCC)CN1C(=O)c2c(-c3scc(CCCCCCCC)c3F)sc(-c3sc(-c4cc5c(-c6ccc(CC(CC)CCCC)s6)c6sccc6c(-c6ccc(CC(CC)CCCC)s6)c5s4)c(CCCCCCCC)c3F)c2C1=O,CCCCC(=O)OCC1(C2=CC=CC=C2)C3=CC=CC4=CC=CC5=CC=CC6=CC=CC7=CC=CC1=C7C6=C5C4=C3,0.98,9.56,70.7,6.62,6.623741600000001,0.0565196374622442,6.53,6.62,1:1,,,2 vol%,ITO/ZnO/active layer/MoO3/Ag,inverted,ZnO,ZnO,MoO3,MoO3,,chlorobenzene,chlorobenzene,,-5.65,-3.75,,-6.1,-3.7,
106491,10.1016/j.dyepig.2018.08.022,10.1016/j.dyepig.2018.08.022,PC8TPD-F,PCBM,PC8TPD-F,PCBM,CCCCCCCCCCC(CCCCCCCC)CN1C(=O)c2c(-c3scc(CCCCCCCC)c3F)sc(-c3sc(-c4cc5c(-c6ccc(CC(CC)CCCC)s6)c6sccc6c(-c6ccc(CC(CC)CCCC)s6)c5s4)c(CCCCCCCC)c3F)c2C1=O,CCCCC(=O)OCC1(C2=CC=CC=C2)C3=CC=CC4=CC=CC5=CC=CC6=CC=CC7=CC=CC1=C7C6=C5C4=C3,0.95,10.19,70.2,6.8,6.795710999999999,0.0630735294117775,6.71,6.8,1:1.5,,,2 vol%,ITO/ZnO/active layer/MoO3/Ag,inverted,ZnO,ZnO,MoO3,MoO3,,chlorobenzene,chlorobenzene,,-5.65,-3.75,,-6.1,-3.7,
106492,10.1016/j.dyepig.2018.08.022,10.1016/j.dyepig.2018.08.022,PC8TPD-F,PCBM,PC8TPD-F,PCBM,CCCCCCCCCCC(CCCCCCCC)CN1C(=O)c2c(-c3scc(CCCCCCCC)c3F)sc(-c3sc(-c4cc5c(-c6ccc(CC(CC)CCCC)s6)c6sccc6c(-c6ccc(CC(CC)CCCC)s6)c5s4)c(CCCCCCCC)c3F)c2C1=O,CCCCC(=O)OCC1(C2=CC=CC=C2)C3=CC=CC4=CC=CC5=CC=CC6=CC=CC7=CC=CC1=C7C6=C5C4=C3,0.95,8.63,70.8,5.8,5.804538,0.0782413793103474,5.62,5.8,1:2,DIO,,2 vol%,ITO/ZnO/active layer/MoO3/Ag,inverted,ZnO,ZnO,MoO3,MoO3,,chlorobenzene,chlorobenzene,,-5.65,-3.75,,-6.1,-3.7,
106493,10.1016/j.dyepig.2018.09.032,10.1016/j.dyepig.2018.09.032,PBDTT-DFDTBT,PC71BM,PBDTT-DFDTBT,PC71BM,CCCCCCCCc1cc(-c2c3cc(-c4sc(-c5c(F)c(F)c(-c6cc(CCCCCC)cs6)c6nsnc56)cc4CCCCCC)sc3c(-c3cc(CCCCCCCC)c(CCCCCCCC)s3)c3ccsc23)sc1CCCCCCCC,COC(=O)CCCC1(c2ccccc2)C23c4c5ccc6c7cc8c9c%10c(cc%11cc%12c%13c%14c(cc%15c%16ccc-5c2c%16c2c5c%16c%17c(c(c46)c7c9c%17c4c%10c%11c%13c4c%16c%14c%152)C513)C%12)C8,0.8,13.91,68.7,7.65,7.644936,0.066196078431372,7.41,7.65,1:1.5,DIO,,3%,Regular,regular,PFN,,PEDOT:PSS,,90.0,o-dichlorobenzene,,80.0,-5.07,-3.32,,-5.9,-3.9,
106494,10.1016/j.dyepig.2018.09.032,10.1016/j.dyepig.2018.09.032,PBDTT-DFDTBT,PC71BM,PBDTT-DFDTBT,PC71BM,CCCCCCCCc1cc(-c2c3cc(-c4sc(-c5c(F)c(F)c(-c6cc(CCCCCC)cs6)c6nsnc56)cc4CCCCCC)sc3c(-c3cc(CCCCCCCC)c(CCCCCCCC)s3)c3ccsc23)sc1CCCCCCCC,COC(=O)CCCC1(c2ccccc2)C23c4c5ccc6c7cc8c9c%10c(cc%11cc%12c%13c%14c(cc%15c%16ccc-5c2c%16c2c5c%16c%17c(c(c46)c7c9c%17c4c%10c%11c%13c4c%16c%14c%152)C513)C%12)C8,0.78,14.5,71.3,8.06,8.06403,0.0500000000000024,8.0,8.06,1:1.5,DIO,,3%,Regular,regular,PFN,,PEDOT:PSS,,90.0,o-dichlorobenzene,,80.0,-5.07,-3.32,,-5.9,-3.9,
106495,10.1016/j.dyepig.2018.09.032,10.1016/j.dyepig.2018.09.032,PBDTT-DFDTBT,PC71BM,PBDTT-DFDTBT,PC71BM,CCCCCCCCc1cc(-c2c3cc(-c4sc(-c5c(F)c(F)c(-c6cc(CCCCCC)cs6)c6nsnc56)cc4CCCCCC)sc3c(-c3cc(CCCCCCCC)c(CCCCCCCC)s3)c3ccsc23)sc1CCCCCCCC,COC(=O)CCCC1(c2ccccc2)C23c4c5ccc6c7cc8c9c%10c(cc%11cc%12c%13c%14c(cc%15c%16ccc-5c2c%16c2c5c%16c%17c(c(c46)c7c9c%17c4c%10c%11c%13c4c%16c%14c%152)C513)C%12)C8,0.8,12.48,71.2,7.11,7.108608000000001,0.0195780590717183,7.03,7.11,1:1.5,DIO,,3%,Inverted,inverted,ZnO/PFN,,MoO3,,90.0,o-dichlorobenzene,,,-5.07,-3.32,,-5.9,-3.9,
106496,10.1016/j.dyepig.2018.09.032,10.1016/j.dyepig.2018.09.032,PBDTT-DFDTBT,PC71BM,PBDTT-DFDTBT,PC71BM,CCCCCCCCc1cc(-c2c3cc(-c4sc(-c5c(F)c(F)c(-c6cc(CCCCCC)cs6)c6nsnc56)cc4CCCCCC)sc3c(-c3cc(CCCCCCCC)c(CCCCCCCC)s3)c3ccsc23)sc1CCCCCCCC,COC(=O)CCCC1(c2ccccc2)C23c4c5ccc6c7cc8c9c%10c(cc%11cc%12c%13c%14c(cc%15c%16ccc-5c2c%16c2c5c%16c%17c(c(c46)c7c9c%17c4c%10c%11c%13c4c%16c%14c%152)C513)C%12)C8,0.75,12.31,71.5,6.6,6.6012375,0.0187500000000034,6.56,6.6,1:1.5,DIO,,3%,Inverted,inverted,ZnO/PFN,,MoO3,,90.0,o-dichlorobenzene,,,-5.07,-3.32,,-5.9,-3.9,
106497,10.1016/j.dyepig.2018.09.042,10.1016/j.dyepig.2018.09.042,PTB7-Th,PDIPY-V,PTB7-Th,PDIPY-V,CCCCC(CC)COC(=O)c1sc2csc(-c3cc4c(-c5ccc(CC(CC)CCCC)s5)c5sccc5c(-c5ccc(CC(CC)CCCC)s5)c4s3)c2c1F,,0.98,7.18,42.0,2.96,2.955288,0.1591891891891908,,,1:2,DIO,DIO,,ITO/ZnO/active layer/MoO3/Ag,inverted,ZnO,ZnO,MoO3,MoO3,58.0,CB,chlorobenzene,,-5.29,-3.72,,,,
106498,10.1016/j.dyepig.2018.09.042,10.1016/j.dyepig.2018.09.042,PTB7-Th,PPDIPY-V,PTB7-Th,PPDIPY-V,CCCCC(CC)COC(=O)c1sc2csc(-c3cc4c(-c5ccc(CC(CC)CCCC)s5)c5sccc5c(-c5ccc(CC(CC)CCCC)s5)c4s3)c2c1F,C=Cc1cc2c(=O)n(C(CCCCC)CCCCC)c(=O)c3cc4c5c6cc(C(C)(C)C)cc7c6c6c(cc(C(C)(C)C)cc6c5c5cc6c(=O)n(C(CCCCC)CCCCC)c(=O)c8ccc9c1c(c23)c4c5c9c86)c1c2cc3c(=O)n(C(CCCCC)CCCCC)c(=O)c4ccc5c6ccc8c(=O)n(C(CCCCC)CCCCC)c(=O)c9cc(c71)c(c6c89)c2c5c43,0.74,12.98,54.0,5.2,5.186808,0.2536923076923094,,,1:1,DIO,DIO,,ITO/ZnO/active layer/MoO3/Ag,inverted,ZnO,ZnO,MoO3,MoO3,59.0,CB,chlorobenzene,,-5.29,-3.72,,-6.05,-3.95,
106499,10.1016/j.dyepig.2018.10.008,10.1016/j.dyepig.2018.10.008,PThBDDIDT,PC71BM,PThBDDIDT,PC71BM,,COC(=O)CCCC1(c2ccccc2)C23c4c5ccc6c7cc8c9c%10c(cc%11cc%12c%13c%14c(cc%15c%16ccc-5c2c%16c2c5c%16c%17c(c(c46)c7c9c%17c4c%10c%11c%13c4c%16c%14c%152)C513)C%12)C8,0.91,11.38,68.0,7.04,7.041944,0.0276136363636355,6.93,7.04,1:4,,,,ITO/PEDOT:PSS/active layer/PFN/Al,conventional,PFN,PFN,PEDOT:PSS,PEDOT:PSS,,o-DCB,o-DCB,,,,,-5.9,-3.9,
106500,10.1016/j.dyepig.2018.10.008,10.1016/j.dyepig.2018.10.008,PSeBDDIDT,PC71BM,PSeBDDIDT,PC71BM,CCCCCCc1ccc(C2(c3ccc(CCCCCC)cc3)c3cc4c(cc3-c3sccc32)C(c2ccc(CCCCCC)cc2)(c2ccc(CCCCCC)cc2)c2cc(-c3ccc(-c5sc(-c6ccc[se]6)c6c5C(=O)c5c(CC(CC)CCCC)sc(CC(CC)CCCC)c5C6=O)[se]3)sc2-4)cc1,COC(=O)CCCC1(c2ccccc2)C23c4c5ccc6c7cc8c9c%10c(cc%11cc%12c%13c%14c(cc%15c%16ccc-5c2c%16c2c5c%16c%17c(c(c46)c7c9c%17c4c%10c%11c%13c4c%16c%14c%152)C513)C%12)C8,0.899,16.04,60.0,8.65,8.651976,0.0228439306358276,8.39,8.65,1:1,,,,ITO/PEDOT:PSS/active layer/PFN/Al,conventional,PFN,PFN,PEDOT:PSS,PEDOT:PSS,,o-DCB,o-DCB,,-5.4,-3.64,,-5.9,-3.9,
106501,10.1016/j.dyepig.2018.10.008,10.1016/j.dyepig.2018.10.008,PTzBDDIDT,PC71BM,PTzBDDIDT,PC71BM,CCCCCCc1ccc(C2(c3ccc(CCCCCC)cc3)c3cc4c(cc3-c3sccc32)C(c2ccc(CCCCCC)cc2)(c2ccc(CCCCCC)cc2)c2cc(-c3cnc(-c5sc(-c6nccs6)c6c5C(=O)c5c(CC(CC)CCCC)sc(CC(CC)CCCC)c5C6=O)s3)sc2-4)cc1,COC(=O)CCCC1(c2ccccc2)C23c4c5ccc6c7cc8c9c%10c(cc%11cc%12c%13c%14c(cc%15c%16ccc-5c2c%16c2c5c%16c%17c(c(c46)c7c9c%17c4c%10c%11c%13c4c%16c%14c%152)C513)C%12)C8,0.968,8.12,35.0,2.75,2.751056,0.0383999999999899,2.58,2.75,1:1,,,,ITO/PEDOT:PSS/active layer/PFN/Al,conventional,PFN,PFN,PEDOT:PSS,PEDOT:PSS,,o-DCB,o-DCB,,-5.67,-3.81,,-5.9,-3.9,
106502,10.1016/j.dyepig.2018.10.010,10.1016/j.dyepig.2018.10.010,PBMOQX,PC71BM,PBMOQX,PC71BM,CCCCC(CC)Cc1ccc(-c2c3cc(-c4ccc(-c5c(F)c(F)c(-c6cccs6)c6nc(-c7cc(OC)c(CC(CC)CCCC)s7)c(-c7cc(OC)c(CC(CC)CCCC)s7)nc56)s4)sc3c(-c3ccc(CC(CC)CCCC)s3)c3ccsc23)s1,COC(=O)CCCC1(c2ccccc2)C23c4c5ccc6c7cc8c9c%10c(cc%11cc%12c%13c%14c(cc%15c%16ccc-5c2c%16c2c5c%16c%17c(c(c46)c7c9c%17c4c%10c%11c%13c4c%16c%14c%152)C513)C%12)C8,0.96,9.71,40.13,3.76,3.74075808,0.5117531914893446,,3.76,1:1,,,,ITO/PEDOT:PSS/PBMOQX:PC71BM/Zracac or PDINO/Al,conventional,Zracac or PDINO,PDINO,PEDOT:PSS,PEDOT:PSS,,,,,-5.28,-3.39,,-5.9,-3.9,
106503,10.1016/j.dyepig.2018.10.010,10.1016/j.dyepig.2018.10.010,PBMOQX,PC71BM,PBMOQX,PC71BM,CCCCC(CC)Cc1ccc(-c2c3cc(-c4ccc(-c5c(F)c(F)c(-c6cccs6)c6nc(-c7cc(OC)c(CC(CC)CCCC)s7)c(-c7cc(OC)c(CC(CC)CCCC)s7)nc56)s4)sc3c(-c3ccc(CC(CC)CCCC)s3)c3ccsc23)s1,COC(=O)CCCC1(c2ccccc2)C23c4c5ccc6c7cc8c9c%10c(cc%11cc%12c%13c%14c(cc%15c%16ccc-5c2c%16c2c5c%16c%17c(c(c46)c7c9c%17c4c%10c%11c%13c4c%16c%14c%152)C513)C%12)C8,0.9,11.45,65.82,6.78,6.782750999999999,0.0405752212389241,,6.78,1:1,0.5,,0.5%,ITO/PEDOT:PSS/PBMOQX:PC71BM/Zracac or PDINO/Al,conventional,Zracac or PDINO,PDINO,PEDOT:PSS,PEDOT:PSS,,,,,-5.28,-3.39,,-5.9,-3.9,
106504,10.1016/j.dyepig.2018.10.010,10.1016/j.dyepig.2018.10.010,PBMOQX,PC71BM,PBMOQX,PC71BM,CCCCC(CC)Cc1ccc(-c2c3cc(-c4ccc(-c5c(F)c(F)c(-c6cccs6)c6nc(-c7cc(OC)c(CC(CC)CCCC)s7)c(-c7cc(OC)c(CC(CC)CCCC)s7)nc56)s4)sc3c(-c3ccc(CC(CC)CCCC)s3)c3ccsc23)s1,COC(=O)CCCC1(c2ccccc2)C23c4c5ccc6c7cc8c9c%10c(cc%11cc%12c%13c%14c(cc%15c%16ccc-5c2c%16c2c5c%16c%17c(c(c46)c7c9c%17c4c%10c%11c%13c4c%16c%14c%152)C513)C%12)C8,0.9,8.87,44.07,3.53,3.5181081,0.3368810198300208,,3.53,1:1.5,,,,ITO/PEDOT:PSS/PBMOQX:PC71BM/Zracac or PDINO/Al,conventional,Zracac or PDINO,PDINO,PEDOT:PSS,PEDOT:PSS,,,,,-5.28,-3.39,,-5.9,-3.9,
106505,10.1016/j.dyepig.2018.10.010,10.1016/j.dyepig.2018.10.010,PBMOQX,PC71BM,PBMOQX,PC71BM,CCCCC(CC)Cc1ccc(-c2c3cc(-c4ccc(-c5c(F)c(F)c(-c6cccs6)c6nc(-c7cc(OC)c(CC(CC)CCCC)s7)c(-c7cc(OC)c(CC(CC)CCCC)s7)nc56)s4)sc3c(-c3ccc(CC(CC)CCCC)s3)c3ccsc23)s1,COC(=O)CCCC1(c2ccccc2)C23c4c5ccc6c7cc8c9c%10c(cc%11cc%12c%13c%14c(cc%15c%16ccc-5c2c%16c2c5c%16c%17c(c(c46)c7c9c%17c4c%10c%11c%13c4c%16c%14c%152)C513)C%12)C8,0.88,11.25,70.14,6.94,6.943860000000001,0.0556195965417927,,6.94,1:1.5,DIO,,0.5%,ITO/PEDOT:PSS/PBMOQX:PC71BM/Zracac or PDINO/Al,conventional,Zracac or PDINO,PDINO,PEDOT:PSS,PEDOT:PSS,,,,,-5.28,-3.39,,-5.9,-3.9,
106506,10.1016/j.dyepig.2018.10.010,10.1016/j.dyepig.2018.10.010,PBMOQX,PC71BM,PBMOQX,PC71BM,CCCCC(CC)Cc1ccc(-c2c3cc(-c4ccc(-c5c(F)c(F)c(-c6cccs6)c6nc(-c7cc(OC)c(CC(CC)CCCC)s7)c(-c7cc(OC)c(CC(CC)CCCC)s7)nc56)s4)sc3c(-c3ccc(CC(CC)CCCC)s3)c3ccsc23)s1,COC(=O)CCCC1(c2ccccc2)C23c4c5ccc6c7cc8c9c%10c(cc%11cc%12c%13c%14c(cc%15c%16ccc-5c2c%16c2c5c%16c%17c(c(c46)c7c9c%17c4c%10c%11c%13c4c%16c%14c%152)C513)C%12)C8,0.93,5.43,32.37,1.63,1.63465263,0.2854374233128863,,1.63,1.5:1,,,,ITO/PEDOT:PSS/PBMOQX:PC71BM/Zracac or PDINO/Al,conventional,Zracac or PDINO,PDINO,PEDOT:PSS,PEDOT:PSS,,,,,-5.28,-3.39,,-5.9,-3.9,
106507,10.1016/j.dyepig.2018.10.010,10.1016/j.dyepig.2018.10.010,PBMOQX,PC71BM,PBMOQX,PC71BM,CCCCC(CC)Cc1ccc(-c2c3cc(-c4ccc(-c5c(F)c(F)c(-c6cccs6)c6nc(-c7cc(OC)c(CC(CC)CCCC)s7)c(-c7cc(OC)c(CC(CC)CCCC)s7)nc56)s4)sc3c(-c3ccc(CC(CC)CCCC)s3)c3ccsc23)s1,COC(=O)CCCC1(c2ccccc2)C23c4c5ccc6c7cc8c9c%10c(cc%11cc%12c%13c%14c(cc%15c%16ccc-5c2c%16c2c5c%16c%17c(c(c46)c7c9c%17c4c%10c%11c%13c4c%16c%14c%152)C513)C%12)C8,0.88,10.17,60.06,5.41,5.37512976,0.6445515711645111,,5.41,1.5:1,0.5,,0.5%,ITO/PEDOT:PSS/PBMOQX:PC71BM/Zracac or PDINO/Al,conventional,Zracac or PDINO,PDINO,PEDOT:PSS,PEDOT:PSS,,,,,-5.28,-3.39,,-5.9,-3.9,
106508,10.1016/j.dyepig.2018.10.010,10.1016/j.dyepig.2018.10.010,PBDT-DFQX-TT,PC71BM,PBDT-DFQX-TT,PC71BM,,COC(=O)CCCC1(c2ccccc2)C23c4c5ccc6c7cc8c9c%10c(cc%11cc%12c%13c%14c(cc%15c%16ccc-5c2c%16c2c5c%16c%17c(c(c46)c7c9c%17c4c%10c%11c%13c4c%16c%14c%152)C513)C%12)C8,0.85,12.53,68.51,7.29,7.29665755,0.0913244170096008,,7.29,1:1.2,,,,ITO/PEDOT:PSS/PBDT-DFQX-TT:PC71BM/Zracac or PDINO/Al,conventional,Zracac or PDINO,PDINO,PEDOT:PSS,PEDOT:PSS,,,,,,,,-5.9,-3.9,
106509,10.1016/j.dyepig.2018.10.010,10.1016/j.dyepig.2018.10.010,PBDT-DFQX-TT,PC71BM,PBDT-DFQX-TT,PC71BM,,COC(=O)CCCC1(c2ccccc2)C23c4c5ccc6c7cc8c9c%10c(cc%11cc%12c%13c%14c(cc%15c%16ccc-5c2c%16c2c5c%16c%17c(c(c46)c7c9c%17c4c%10c%11c%13c4c%16c%14c%152)C513)C%12)C8,0.86,12.77,69.93,7.68,7.679852459999999,0.001921093750005,,7.68,1:1.2,,,,ITO/PEDOT:PSS/PBDT-DFQX-TT:PC71BM/Zracac or PDINO/Al,conventional,Zracac or PDINO,PDINO,PEDOT:PSS,PEDOT:PSS,,,,,,,,-5.9,-3.9,
106510,10.1016/j.dyepig.2018.10.071,10.1016/j.dyepig.2018.10.071,PBPTBz-0Cl,IT-M,PBPTBz-0Cl,IT-M,CCCCCCCCC(CCCCCC)Cn1nc2c(-c3cccs3)c(F)c(F)c(-c3ccc(-c4cc5c(-c6ccc(CC(CC)CCCC)s6)c6sccc6c(-c6ccc(OCC(CC)CCCC)cc6)c5s4)s3)c2n1,CCCCCCc1ccc(C2(c3ccc(CCCCCC)cc3)c3cc4c(cc3-c3sc5cc(/C=C6\C(=O)c7ccc(C)cc7C6=C(C#N)C#N)sc5c32)C(c2ccc(CCCCCC)cc2)(c2ccc(CCCCCC)cc2)c2c-4sc3cc(/C=C4\C(=O)c5ccc(C)cc5C4=C(C#N)C#N)sc23)cc1,0.81,14.26,52.95,6.15,6.1160427,0.5521512195121946,,,1:1,,,,ITO/PEDOT:PSS/active layer/PDINO/Al,conventional,PDINO,PDINO,PEDOT:PSS,PEDOT:PSS,95.0,chlorobenzene,chlorobenzene,,-5.27,-3.56,,-5.514,-3.808,
106511,10.1016/j.dyepig.2018.10.071,10.1016/j.dyepig.2018.10.071,PBPTBz-1Cl,IT-M,PBPTBz-1Cl,IT-M,CCCCCCCCC(CCCCCC)Cn1nc2c(-c3cccs3)c(F)c(F)c(-c3ccc(-c4cc5c(-c6cc(Cl)c(CC(CC)CCCC)s6)c6sccc6c(-c6ccc(OCC(CC)CCCC)cc6)c5s4)s3)c2n1,CCCCCCc1ccc(C2(c3ccc(CCCCCC)cc3)c3cc4c(cc3-c3sc5cc(/C=C6\C(=O)c7ccc(C)cc7C6=C(C#N)C#N)sc5c32)C(c2ccc(CCCCCC)cc2)(c2ccc(CCCCCC)cc2)c2c-4sc3cc(/C=C4\C(=O)c5ccc(C)cc5C4=C(C#N)C#N)sc23)cc1,0.87,14.78,50.2,6.46,6.4550172,0.0771331269349924,,,1:1,,,,ITO/PEDOT:PSS/active layer/PDINO/Al,conventional,PDINO,PDINO,PEDOT:PSS,PEDOT:PSS,105.0,chlorobenzene,chlorobenzene,,-5.32,-3.55,,-5.514,-3.808,
106512,10.1016/j.dyepig.2018.10.071,10.1016/j.dyepig.2018.10.071,PBPTBz-2Cl,IT-M,PBPTBz-2Cl,IT-M,CCCCCCCCC(CCCCCC)Cn1nc2c(-c3cccs3)c(F)c(F)c(-c3ccc(-c4cc5c(-c6sc(CC(CC)CCCC)c(Cl)c6Cl)c6sccc6c(-c6ccc(OCC(CC)CCCC)cc6)c5s4)s3)c2n1,CCCCCCc1ccc(C2(c3ccc(CCCCCC)cc3)c3cc4c(cc3-c3sc5cc(/C=C6\C(=O)c7ccc(C)cc7C6=C(C#N)C#N)sc5c32)C(c2ccc(CCCCCC)cc2)(c2ccc(CCCCCC)cc2)c2c-4sc3cc(/C=C4\C(=O)c5ccc(C)cc5C4=C(C#N)C#N)sc23)cc1,0.99,14.92,48.61,7.18,7.180085879999999,0.0011961002785435,,,1:1,,,,ITO/PEDOT:PSS/active layer/PDINO/Al,conventional,PDINO,PDINO,PEDOT:PSS,PEDOT:PSS,100.0,chlorobenzene,chlorobenzene,,-5.41,-3.54,,-5.514,-3.808,
106513,10.1016/j.dyepig.2019.01.018,10.1016/j.dyepig.2019.01.018,PTQ10,IDTPC,PTQ10,IDTPC,CCCCCCCCC(CCCCCC)COc1cnc2c(-c3cccs3)c(F)c(F)cc2n1,CCCCCCC1(CCCCCC)c2cc3c(cc2-c2sc(/C=C4\C(=O)c5cscc5C4=C(C#N)C#N)cc21)C(CCCCCC)(CCCCCC)c1cc(/C=C2\C(=O)c4cscc4C2=C(C#N)C#N)sc1-3,0.93,16.8,74.6,12.2,11.655504,4.463081967213105,11.91,12.2,1:1,,,,ITO/PEDOT:PSS/PTQ10:IDTPC/PDINO/Al,conventional,PDINO,PDINO,PEDOT:PSS,PEDOT:PSS,,,,110.0,-5.54,-2.92,,-5.755,-3.96,
106514,10.1016/j.dyepig.2019.01.018,10.1016/j.dyepig.2019.01.018,PTQ10,IDTPC-Me,PTQ10,IDTPC-Me,CCCCCCCCC(CCCCCC)COc1cnc2c(-c3cccs3)c(F)c(F)cc2n1,CCCCCCC1(CCCCCC)c2cc3c(cc2-c2sc(/C=C4\C(=O)c5c(csc5C)C4=C(C#N)C#N)cc21)C(CCCCCC)(CCCCCC)c1cc(/C=C2\C(=O)c4c(csc4C)C2=C(C#N)C#N)sc1-3,0.95,13.5,70.3,9.2,9.015975,2.000271739130436,8.8,9.2,1:1,,,,ITO/PEDOT:PSS/PTQ10:IDTPC-Me/PDINO/Al,conventional,PDINO,PDINO,PEDOT:PSS,PEDOT:PSS,,,,110.0,-5.54,-2.92,,-5.62,-3.92,
106515,10.1016/j.dyepig.2019.01.018,10.1016/j.dyepig.2019.01.018,PTQ10,IDTPC-DMe,PTQ10,IDTPC-DMe,CCCCCCCCC(CCCCCC)COc1cnc2c(-c3cccs3)c(F)c(F)cc2n1,CCCCCCC1(CCCCCC)c2cc3c(cc2-c2sc(/C=C4\C(=O)c5c(C)sc(C)c5C4=C(C#N)C#N)cc21)C(CCCCCC)(CCCCCC)c1cc(/C=C2\C(=O)c4c(C)sc(C)c4C2=C(C#N)C#N)sc1-3,1.02,13.3,68.0,9.3,9.22488,0.8077419354838719,8.95,9.3,1:1,,,,ITO/PEDOT:PSS/PTQ10:IDTPC-DMe/PDINO/Al,conventional,PDINO,PDINO,PEDOT:PSS,PEDOT:PSS,,,,110.0,-5.54,-2.92,,-5.58,-3.85,
106516,10.1016/j.dyepig.2019.02.040,10.1016/j.dyepig.2019.02.040,PBDB-T,ITIC,PBDB-T,ITIC,CCCCC(CC)Cc1ccc(-c2c3cc(-c4ccc(-c5sc(-c6cccs6)c6c5C(=O)c5c(CC(CC)CCCC)sc(CC(CC)CCCC)c5C6=O)s4)sc3c(-c3ccc(CC(CC)CCCC)s3)c3ccsc23)s1,CCCCCCc1ccc(C2(c3ccc(CCCCCC)cc3)c3cc4c(cc3-c3sc5cc(C=C6C(=O)c7ccccc7C6=C(C#N)C#N)sc5c32)C(c2ccc(CCCCCC)cc2)(c2ccc(CCCCCC)cc2)c2c-4sc3cc(C=C4C(=O)c5ccccc5C4=C(C#N)C#N)sc23)cc1,0.85,16.02,64.0,8.8,8.714879999999999,0.9672727272727456,,,1:1,DIO,DIO,,ITO/PEDOT:PSS/active layer/Ca/Al,conventional,Ca,Ca,PEDOT:PSS,PEDOT:PSS,65.0,CB,chlorobenzene,,-5.33,-3.48,,-5.576,-3.916,
106517,10.1016/j.dyepig.2019.02.040,10.1016/j.dyepig.2019.02.040,PSBDB-T,ITIC,Si-PCPDTBT,ITIC,CCCCC(CC)C[Si]1(CC(CC)CCCC)c2ccsc2-c2sc(-c3cccc4nsnc34)cc21,CCCCCCc1ccc(C2(c3ccc(CCCCCC)cc3)c3cc4c(cc3-c3sc5cc(C=C6C(=O)c7ccccc7C6=C(C#N)C#N)sc5c32)C(c2ccc(CCCCCC)cc2)(c2ccc(CCCCCC)cc2)c2c-4sc3cc(C=C4C(=O)c5ccccc5C4=C(C#N)C#N)sc23)cc1,0.96,10.45,50.0,5.0,5.015999999999999,0.3199999999999825,,,1:1,DIO,DIO,,ITO/PEDOT:PSS/active layer/Ca/Al,conventional,Ca,Ca,PEDOT:PSS,PEDOT:PSS,60.0,CB,chlorobenzene,,-5.56,-3.53,,-5.576,-3.916,
106520,10.1016/j.dyepig.2019.107548,10.1016/j.dyepig.2019.107548,P5,PC71BM,P5,PC71BM,,COC(=O)CCCC1(c2ccccc2)C23c4c5ccc6c7cc8c9c%10c(cc%11cc%12c%13c%14c(cc%15c%16ccc-5c2c%16c2c5c%16c%17c(c(c46)c7c9c%17c4c%10c%11c%13c4c%16c%14c%152)C513)C%12)C8,0.92,8.53,53.5,4.18,4.198466,0.4417703349282319,4.03,4.18,1:1.5,,,,ITO/PEDOT:PSS/active layer/Ca/Al,conventional,Ca,Ca,PEDOT:PSS,PEDOT:PSS,,o-DCB,o-DCB,,-5.4,-3.66,,-5.9,-3.9,
106521,10.1016/j.dyepig.2019.107548,10.1016/j.dyepig.2019.107548,P5,PC71BM,P5,PC71BM,,COC(=O)CCCC1(c2ccccc2)C23c4c5ccc6c7cc8c9c%10c(cc%11cc%12c%13c%14c(cc%15c%16ccc-5c2c%16c2c5c%16c%17c(c(c46)c7c9c%17c4c%10c%11c%13c4c%16c%14c%152)C513)C%12)C8,0.91,13.53,63.2,7.79,7.7813736,0.1107368421052607,7.57,7.79,1:2,,,,ITO/PEDOT:PSS/active layer/Ca/Al,conventional,Ca,Ca,PEDOT:PSS,PEDOT:PSS,,o-DCB,o-DCB,,-5.4,-3.66,,-5.9,-3.9,
106522,10.1016/j.dyepig.2019.107548,10.1016/j.dyepig.2019.107548,P5,PC71BM,P5,PC71BM,,COC(=O)CCCC1(c2ccccc2)C23c4c5ccc6c7cc8c9c%10c(cc%11cc%12c%13c%14c(cc%15c%16ccc-5c2c%16c2c5c%16c%17c(c(c46)c7c9c%17c4c%10c%11c%13c4c%16c%14c%152)C513)C%12)C8,0.9,12.27,53.6,6.87,5.919048,13.842096069868996,6.75,6.87,1:2.5,,,,ITO/PEDOT:PSS/active layer/Ca/Al,conventional,Ca,Ca,PEDOT:PSS,PEDOT:PSS,,o-DCB,o-DCB,,-5.4,-3.66,,-5.9,-3.9,
106523,10.1016/j.dyepig.2019.107548,10.1016/j.dyepig.2019.107548,P7,PC71BM,P7,PC71BM,CCCCCCCCC(CCCCCC)Cn1c2ccccc2c2ccc(-c3c4cc(-c5ccc(-c6sc(-c7cccs7)c7c6C(=O)c6c(CC(CC)CCCC)sc(CC(CC)CCCC)c6C7=O)s5)sc4c(-c4ccc5c6ccccc6n(CC(CCCCCC)CCCCCCCC)c5c4)c4ccsc34)cc21,COC(=O)CCCC1(c2ccccc2)C23c4c5ccc6c7cc8c9c%10c(cc%11cc%12c%13c%14c(cc%15c%16ccc-5c2c%16c2c5c%16c%17c(c(c46)c7c9c%17c4c%10c%11c%13c4c%16c%14c%152)C513)C%12)C8,1.0,5.43,48.1,2.58,2.61183,1.2337209302325505,2.47,2.58,1:1,,,,ITO/PEDOT:PSS/active layer/Ca/Al,conventional,Ca,Ca,PEDOT:PSS,PEDOT:PSS,,o-DCB,o-DCB,,-5.47,-3.62,,-5.9,-3.9,
106524,10.1016/j.dyepig.2019.107548,10.1016/j.dyepig.2019.107548,P7,PC71BM,P7,PC71BM,CCCCCCCCC(CCCCCC)Cn1c2ccccc2c2ccc(-c3c4cc(-c5ccc(-c6sc(-c7cccs7)c7c6C(=O)c6c(CC(CC)CCCC)sc(CC(CC)CCCC)c6C7=O)s5)sc4c(-c4ccc5c6ccccc6n(CC(CCCCCC)CCCCCCCC)c5c4)c4ccsc34)cc21,COC(=O)CCCC1(c2ccccc2)C23c4c5ccc6c7cc8c9c%10c(cc%11cc%12c%13c%14c(cc%15c%16ccc-5c2c%16c2c5c%16c%17c(c(c46)c7c9c%17c4c%10c%11c%13c4c%16c%14c%152)C513)C%12)C8,1.01,8.62,52.4,4.56,4.5620488,0.0449298245614002,4.49,4.56,1:1.5,,,,ITO/PEDOT:PSS/active layer/Ca/Al,conventional,Ca,Ca,PEDOT:PSS,PEDOT:PSS,,o-DCB,o-DCB,,-5.47,-3.62,,-5.9,-3.9,
106525,10.1016/j.dyepig.2019.107548,10.1016/j.dyepig.2019.107548,P7,PC71BM,P7,PC71BM,CCCCCCCCC(CCCCCC)Cn1c2ccccc2c2ccc(-c3c4cc(-c5ccc(-c6sc(-c7cccs7)c7c6C(=O)c6c(CC(CC)CCCC)sc(CC(CC)CCCC)c6C7=O)s5)sc4c(-c4ccc5c6ccccc6n(CC(CCCCCC)CCCCCCCC)c5c4)c4ccsc34)cc21,COC(=O)CCCC1(c2ccccc2)C23c4c5ccc6c7cc8c9c%10c(cc%11cc%12c%13c%14c(cc%15c%16ccc-5c2c%16c2c5c%16c%17c(c(c46)c7c9c%17c4c%10c%11c%13c4c%16c%14c%152)C513)C%12)C8,1.01,7.92,49.5,3.96,3.959604,0.0099999999999959,3.77,3.96,1:2,,,,ITO/PEDOT:PSS/active layer/Ca/Al,conventional,Ca,Ca,PEDOT:PSS,PEDOT:PSS,,o-DCB,o-DCB,,-5.47,-3.62,,-5.9,-3.9,
106526,10.1016/j.dyepig.2019.107548,10.1016/j.dyepig.2019.107548,P5,ITIC,P5,ITIC,,CCCCCCc1ccc(C2(c3ccc(CCCCCC)cc3)c3cc4c(cc3-c3sc5cc(C=C6C(=O)c7ccccc7C6=C(C#N)C#N)sc5c32)C(c2ccc(CCCCCC)cc2)(c2ccc(CCCCCC)cc2)c2c-4sc3cc(C=C4C(=O)c5ccccc5C4=C(C#N)C#N)sc23)cc1,0.99,11.61,35.7,4.1,4.1033223,0.0810317073170894,4.01,4.1,1:1.5,,,,ITO/PEDOT:PSS/active layer/Ca/Al,conventional,Ca,Ca,PEDOT:PSS,PEDOT:PSS,,o-DCB,o-DCB,,-5.4,-3.66,,-5.576,-3.916,
106527,10.1016/j.dyepig.2019.107548,10.1016/j.dyepig.2019.107548,P5,ITIC,P5,ITIC,,CCCCCCc1ccc(C2(c3ccc(CCCCCC)cc3)c3cc4c(cc3-c3sc5cc(C=C6C(=O)c7ccccc7C6=C(C#N)C#N)sc5c32)C(c2ccc(CCCCCC)cc2)(c2ccc(CCCCCC)cc2)c2c-4sc3cc(C=C4C(=O)c5ccccc5C4=C(C#N)C#N)sc23)cc1,0.99,11.86,37.3,4.39,4.3795422,0.2382186788154939,4.33,4.39,1:2,,,,ITO/PEDOT:PSS/active layer/Ca/Al,conventional,Ca,Ca,PEDOT:PSS,PEDOT:PSS,,o-DCB,o-DCB,,-5.4,-3.66,,-5.576,-3.916,
106528,10.1016/j.dyepig.2019.107548,10.1016/j.dyepig.2019.107548,P5,ITIC,P5,ITIC,,CCCCCCc1ccc(C2(c3ccc(CCCCCC)cc3)c3cc4c(cc3-c3sc5cc(C=C6C(=O)c7ccccc7C6=C(C#N)C#N)sc5c32)C(c2ccc(CCCCCC)cc2)(c2ccc(CCCCCC)cc2)c2c-4sc3cc(C=C4C(=O)c5ccccc5C4=C(C#N)C#N)sc23)cc1,0.97,11.39,33.5,3.7,3.7011805,0.0319054054054121,3.69,3.7,1:2.5,,,,ITO/PEDOT:PSS/active layer/Ca/Al,conventional,Ca,Ca,PEDOT:PSS,PEDOT:PSS,,o-DCB,o-DCB,,-5.4,-3.66,,-5.576,-3.916,
106529,10.1016/j.dyepig.2019.107548,10.1016/j.dyepig.2019.107548,P7,ITIC,P7,ITIC,CCCCCCCCC(CCCCCC)Cn1c2ccccc2c2ccc(-c3c4cc(-c5ccc(-c6sc(-c7cccs7)c7c6C(=O)c6c(CC(CC)CCCC)sc(CC(CC)CCCC)c6C7=O)s5)sc4c(-c4ccc5c6ccccc6n(CC(CCCCCC)CCCCCCCC)c5c4)c4ccsc34)cc21,CCCCCCc1ccc(C2(c3ccc(CCCCCC)cc3)c3cc4c(cc3-c3sc5cc(C=C6C(=O)c7ccccc7C6=C(C#N)C#N)sc5c32)C(c2ccc(CCCCCC)cc2)(c2ccc(CCCCCC)cc2)c2c-4sc3cc(C=C4C(=O)c5ccccc5C4=C(C#N)C#N)sc23)cc1,1.04,7.21,40.5,3.04,3.036852,0.103552631578945,2.97,3.04,1:1,,,,ITO/PEDOT:PSS/active layer/Ca/Al,conventional,Ca,Ca,PEDOT:PSS,PEDOT:PSS,,o-DCB,o-DCB,,-5.47,-3.62,,-5.576,-3.916,
106530,10.1016/j.dyepig.2019.107548,10.1016/j.dyepig.2019.107548,P7,ITIC,P7,ITIC,CCCCCCCCC(CCCCCC)Cn1c2ccccc2c2ccc(-c3c4cc(-c5ccc(-c6sc(-c7cccs7)c7c6C(=O)c6c(CC(CC)CCCC)sc(CC(CC)CCCC)c6C7=O)s5)sc4c(-c4ccc5c6ccccc6n(CC(CCCCCC)CCCCCCCC)c5c4)c4ccsc34)cc21,CCCCCCc1ccc(C2(c3ccc(CCCCCC)cc3)c3cc4c(cc3-c3sc5cc(C=C6C(=O)c7ccccc7C6=C(C#N)C#N)sc5c32)C(c2ccc(CCCCCC)cc2)(c2ccc(CCCCCC)cc2)c2c-4sc3cc(C=C4C(=O)c5ccccc5C4=C(C#N)C#N)sc23)cc1,1.01,9.74,48.7,4.79,4.7908138000000005,0.0169895615866475,4.73,4.79,1:1.5,,,,ITO/PEDOT:PSS/active layer/Ca/Al,conventional,Ca,Ca,PEDOT:PSS,PEDOT:PSS,,o-DCB,o-DCB,,-5.47,-3.62,,-5.576,-3.916,
106531,10.1016/j.dyepig.2019.107548,10.1016/j.dyepig.2019.107548,P7,ITIC,P7,ITIC,CCCCCCCCC(CCCCCC)Cn1c2ccccc2c2ccc(-c3c4cc(-c5ccc(-c6sc(-c7cccs7)c7c6C(=O)c6c(CC(CC)CCCC)sc(CC(CC)CCCC)c6C7=O)s5)sc4c(-c4ccc5c6ccccc6n(CC(CCCCCC)CCCCCCCC)c5c4)c4ccsc34)cc21,CCCCCCc1ccc(C2(c3ccc(CCCCCC)cc3)c3cc4c(cc3-c3sc5cc(C=C6C(=O)c7ccccc7C6=C(C#N)C#N)sc5c32)C(c2ccc(CCCCCC)cc2)(c2ccc(CCCCCC)cc2)c2c-4sc3cc(C=C4C(=O)c5ccccc5C4=C(C#N)C#N)sc23)cc1,1.01,9.73,47.9,4.71,4.7072767,0.0578195329086951,4.67,4.71,1:2,,,,ITO/PEDOT:PSS/active layer/Ca/Al,conventional,Ca,Ca,PEDOT:PSS,PEDOT:PSS,,o-DCB,o-DCB,,-5.47,-3.62,,-5.576,-3.916,
106532,10.1016/j.dyepig.2019.107555,10.1016/j.dyepig.2019.107555,PBDB-T,IOTC,PBDB-T,IOTC,CCCCC(CC)Cc1ccc(-c2c3cc(-c4ccc(-c5sc(-c6cccs6)c6c5C(=O)c5c(CC(CC)CCCC)sc(CC(CC)CCCC)c5C6=O)s4)sc3c(-c3ccc(CC(CC)CCCC)s3)c3ccsc23)s1,CCCCCCCCc1ccc(C2(c3ccc(CCCCCCCC)cc3)c3cc(-c4ccc(-c5sc(/C=C6\C(=O)c7cscc7C6=C(C#N)C#N)cc5CC(CC)CCCC)s4)ccc3-c3sc(-c4sc(/C=C5\C(=O)c6cscc6C5=C(C#N)C#N)cc4CC(CC)CCCC)cc32)cc1,0.96,13.22,47.15,6.01,5.9839008,0.4342628951747087,5.79,6.01,1:1,1% CN,CN,1%,ITO/ZnO/PBDB-T:NFAs/MoO3/Ag,inverted,ZnO,ZnO,MoO3,MoO3,,chlorobenzene,chlorobenzene,,-5.33,-3.48,,-5.7,-4.01,
106533,10.1016/j.dyepig.2019.107555,10.1016/j.dyepig.2019.107555,PBDB-T,IOTC,PBDB-T,IOTC,CCCCC(CC)Cc1ccc(-c2c3cc(-c4ccc(-c5sc(-c6cccs6)c6c5C(=O)c5c(CC(CC)CCCC)sc(CC(CC)CCCC)c5C6=O)s4)sc3c(-c3ccc(CC(CC)CCCC)s3)c3ccsc23)s1,CCCCCCCCc1ccc(C2(c3ccc(CCCCCCCC)cc3)c3cc(-c4ccc(-c5sc(/C=C6\C(=O)c7cscc7C6=C(C#N)C#N)cc5CC(CC)CCCC)s4)ccc3-c3sc(-c4sc(/C=C5\C(=O)c6cscc6C5=C(C#N)C#N)cc4CC(CC)CCCC)cc32)cc1,0.95,15.04,55.52,7.94,7.932697599999999,0.091969773299764,7.73,7.94,1:1,1% CN,CN,1%,ITO/ZnO/PBDB-T:NFAs/MoO3/Ag,inverted,ZnO,ZnO,MoO3,MoO3,,chlorobenzene,chlorobenzene,120.0,-5.33,-3.48,,-5.7,-4.01,
106534,10.1016/j.dyepig.2019.107555,10.1016/j.dyepig.2019.107555,PBDB-T,IETC,PBDB-T,IETC,CCCCC(CC)Cc1ccc(-c2c3cc(-c4ccc(-c5sc(-c6cccs6)c6c5C(=O)c5c(CC(CC)CCCC)sc(CC(CC)CCCC)c5C6=O)s4)sc3c(-c3ccc(CC(CC)CCCC)s3)c3ccsc23)s1,CCCCC(CC)Cc1ccc(C2(c3ccc(CC(CC)CCCC)cc3)c3cc(-c4ccc(-c5sc(/C=C6\C(=O)c7cscc7C6=C(C#N)C#N)cc5CC(CC)CCCC)s4)ccc3-c3sc(-c4sc(/C=C5\C(=O)c6cscc6C5=C(C#N)C#N)cc4CC(CC)CCCC)cc32)cc1,0.96,14.53,53.21,7.4,7.42215648,0.2994118918918863,7.26,7.4,1:1,1% CN,CN,1%,ITO/ZnO/PBDB-T:NFAs/MoO3/Ag,inverted,ZnO,ZnO,MoO3,MoO3,,chlorobenzene,chlorobenzene,120.0,-5.33,-3.48,,-5.72,-4.0,
106535,10.1016/j.dyepig.2019.107555,10.1016/j.dyepig.2019.107555,PBDB-T,IOPC,PBDB-T,IOPC,CCCCC(CC)Cc1ccc(-c2c3cc(-c4ccc(-c5sc(-c6cccs6)c6c5C(=O)c5c(CC(CC)CCCC)sc(CC(CC)CCCC)c5C6=O)s4)sc3c(-c3ccc(CC(CC)CCCC)s3)c3ccsc23)s1,CCCCCCCCc1ccc(C2(c3ccc(CCCCCCCC)cc3)c3cc(-c4ccc(-c5sc(/C=C6\C(=O)c7ccccc7C6=C(C#N)C#N)cc5CC(CC)CCCC)s4)ccc3-c3sc(-c4sc(/C=C5\C(=O)c6ccccc6C5=C(C#N)C#N)cc4CC(CC)CCCC)cc32)cc1,1.01,10.69,44.9,4.86,4.847808099999999,0.2508621399177212,4.69,4.86,1:1,1% CN,CN,1%,ITO/ZnO/PBDB-T:NFAs/MoO3/Ag,inverted,ZnO,ZnO,MoO3,MoO3,,chlorobenzene,chlorobenzene,120.0,-5.33,-3.48,,-5.71,-3.95,
106536,10.1016/j.dyepig.2019.107555,10.1016/j.dyepig.2019.107555,PBDB-T,IEPC,PBDB-T,IEPC,CCCCC(CC)Cc1ccc(-c2c3cc(-c4ccc(-c5sc(-c6cccs6)c6c5C(=O)c5c(CC(CC)CCCC)sc(CC(CC)CCCC)c5C6=O)s4)sc3c(-c3ccc(CC(CC)CCCC)s3)c3ccsc23)s1,CCCCC(CC)Cc1ccc(C2(c3ccc(CC(CC)CCCC)cc3)c3cc(-c4ccc(-c5sc(/C=C6\C(=O)c7ccccc7C6=C(C#N)C#N)cc5CC(CC)CCCC)s4)ccc3-c3sc(-c4sc(/C=C5\C(=O)c6ccccc6C5=C(C#N)C#N)cc4CC(CC)CCCC)cc32)cc1,1.0,11.55,45.54,5.26,5.259869999999999,0.0024714828897415,4.98,5.26,1:1,1% CN,CN,1%,ITO/ZnO/PBDB-T:NFAs/MoO3/Ag,inverted,ZnO,ZnO,MoO3,MoO3,,chlorobenzene,chlorobenzene,120.0,-5.33,-3.48,,-5.72,-3.96,
106538,10.1016/j.dyepig.2019.107608,10.1016/j.dyepig.2019.107608,PTBTz-2,PBDTβNPDI,PTBTz-2,PBDTβNPDI,CCOC(=O)c1cc2c(-c3nccs3)sc(-c3ncc(-c4cc5c(-c6ccc(CC)s6)c6sc(-c7cnc(-c8sc(-c9ncc(-c%10cc%11c(-c%12ccc(CC)s%12)c%12sc(-c%13cnc(-c%14sc(-c%15ncc(-c%16cc%17c(-c%18ccc(CC)s%18)c%18sccc%18c(-c%18ccc(CC)s%18)c%17s%16)s%15)c%15sc(C(=O)OCC)cc%14%15)s%13)cc%12c(-c%12ccc(CC)s%12)c%11s%10)s9)c9sc(C(=O)OCC)cc89)s7)cc6c(-c6ccc(CC)s6)c5s4)s3)c2s1,CCCCCCCCCCC(CCCCCCCC)COc1c2cc(-c3cc4c5c(ccc6c7ccc8c9c(ccc(c3c56)c97)C(=O)N(C(CCC)CCC)C8=O)C(=O)N(C(CCC)CCC)C4=O)sc2c(-c2ccc3ccccc3c2)c2ccsc12,0.86,9.59,47.26,3.93,3.89772124,0.8213424936386899,3.67,3.93,1:1,,,,ITO/PEDOT:PSS/active layer/PDINO/Al,conventional,PDINO,PDINO,PEDOT:PSS,PEDOT:PSS,,chlorobenzene,chlorobenzene,,-5.48,-3.52,,-5.93,-3.84,
106539,10.1016/j.dyepig.2019.107608,10.1016/j.dyepig.2019.107608,PTBTz-2,PBDTβNPDI,PTBTz-2,PBDTβNPDI,CCOC(=O)c1cc2c(-c3nccs3)sc(-c3ncc(-c4cc5c(-c6ccc(CC)s6)c6sc(-c7cnc(-c8sc(-c9ncc(-c%10cc%11c(-c%12ccc(CC)s%12)c%12sc(-c%13cnc(-c%14sc(-c%15ncc(-c%16cc%17c(-c%18ccc(CC)s%18)c%18sccc%18c(-c%18ccc(CC)s%18)c%17s%16)s%15)c%15sc(C(=O)OCC)cc%14%15)s%13)cc%12c(-c%12ccc(CC)s%12)c%11s%10)s9)c9sc(C(=O)OCC)cc89)s7)cc6c(-c6ccc(CC)s6)c5s4)s3)c2s1,CCCCCCCCCCC(CCCCCCCC)COc1c2cc(-c3cc4c5c(ccc6c7ccc8c9c(ccc(c3c56)c97)C(=O)N(C(CCC)CCC)C8=O)C(=O)N(C(CCC)CCC)C4=O)sc2c(-c2ccc3ccccc3c2)c2ccsc12,0.87,10.74,48.15,4.52,4.4990397,0.4637234513274248,4.41,4.52,,,,,ITO/PEDOT:PSS/active layer/PDINO/Al,conventional,PDINO,PDINO,PEDOT:PSS,PEDOT:PSS,,chlorobenzene,chlorobenzene,130.0,-5.48,-3.52,,-5.93,-3.84,
106540,10.1016/j.dyepig.2019.107608,10.1016/j.dyepig.2019.107608,PTBTz-2,PBDTβNPDI,PTBTz-2,PBDTβNPDI,CCOC(=O)c1cc2c(-c3nccs3)sc(-c3ncc(-c4cc5c(-c6ccc(CC)s6)c6sc(-c7cnc(-c8sc(-c9ncc(-c%10cc%11c(-c%12ccc(CC)s%12)c%12sc(-c%13cnc(-c%14sc(-c%15ncc(-c%16cc%17c(-c%18ccc(CC)s%18)c%18sccc%18c(-c%18ccc(CC)s%18)c%17s%16)s%15)c%15sc(C(=O)OCC)cc%14%15)s%13)cc%12c(-c%12ccc(CC)s%12)c%11s%10)s9)c9sc(C(=O)OCC)cc89)s7)cc6c(-c6ccc(CC)s6)c5s4)s3)c2s1,CCCCCCCCCCC(CCCCCCCC)COc1c2cc(-c3cc4c5c(ccc6c7ccc8c9c(ccc(c3c56)c97)C(=O)N(C(CCC)CCC)C8=O)C(=O)N(C(CCC)CCC)C4=O)sc2c(-c2ccc3ccccc3c2)c2ccsc12,0.88,12.27,46.92,5.07,5.066233919999999,0.0742816568047535,4.69,5.07,,0.75% DIO,DIO,0.75%,ITO/PEDOT:PSS/active layer/PDINO/Al,conventional,PDINO,PDINO,PEDOT:PSS,PEDOT:PSS,,chlorobenzene,chlorobenzene,,-5.48,-3.52,,-5.93,-3.84,
106541,10.1016/j.dyepig.2019.107608,10.1016/j.dyepig.2019.107608,PTBTz-2,PBDTβNPDI,PTBTz-2,PBDTβNPDI,CCOC(=O)c1cc2c(-c3nccs3)sc(-c3ncc(-c4cc5c(-c6ccc(CC)s6)c6sc(-c7cnc(-c8sc(-c9ncc(-c%10cc%11c(-c%12ccc(CC)s%12)c%12sc(-c%13cnc(-c%14sc(-c%15ncc(-c%16cc%17c(-c%18ccc(CC)s%18)c%18sccc%18c(-c%18ccc(CC)s%18)c%17s%16)s%15)c%15sc(C(=O)OCC)cc%14%15)s%13)cc%12c(-c%12ccc(CC)s%12)c%11s%10)s9)c9sc(C(=O)OCC)cc89)s7)cc6c(-c6ccc(CC)s6)c5s4)s3)c2s1,CCCCCCCCCCC(CCCCCCCC)COc1c2cc(-c3cc4c5c(ccc6c7ccc8c9c(ccc(c3c56)c97)C(=O)N(C(CCC)CCC)C8=O)C(=O)N(C(CCC)CCC)C4=O)sc2c(-c2ccc3ccccc3c2)c2ccsc12,0.87,13.89,50.56,6.14,6.10982208,0.4914970684039065,6.02,6.14,1:1,0.75% DIO,DIO,0.75%,ITO/PEDOT:PSS/active layer/PDINO/Al,conventional,PDINO,PDINO,PEDOT:PSS,PEDOT:PSS,,chlorobenzene,chlorobenzene,130.0,-5.48,-3.52,,-5.93,-3.84,
106542,10.1016/j.dyepig.2019.107717,10.1016/j.dyepig.2019.107717,PTTTz,PC71BM,PTTTz,PC71BM,CCCCCCCCCCC(CCCCCCCC)Cc1ccsc1-c1cc(F)c(-c2sc(-c3sc(-c4nncnn4)cc3CC(CCCCCCCC)CCCCCCCCCC)cc2F)s1,COC(=O)CCCC1(c2ccccc2)C23c4c5ccc6c7cc8c9c%10c(cc%11cc%12c%13c%14c(cc%15c%16ccc-5c2c%16c2c5c%16c%17c(c(c46)c7c9c%17c4c%10c%11c%13c4c%16c%14c%152)C513)C%12)C8,1.02,8.04,62.9,5.16,5.158303199999999,0.0328837209302572,4.99,5.16,1:2,DIO 2 vol%,DIO,2 vol%,inverted,inverted,ZnO,ZnO,MoO3,MoO3,110.0,chlorobenzene,chlorobenzene,,-5.63,-3.75,,-5.9,-3.9,
106543,10.1016/j.dyepig.2019.107717,10.1016/j.dyepig.2019.107717,PHTTz,PC71BM,PHTTz,PC71BM,CCCCCCCCCCC(CCCCCCCC)Cc1cc(-c2sccc2CCCCCC)sc1-c1cc(F)c(-c2sc(-c3sc(-c4sc(-c5nncnn5)cc4CCCCCC)cc3CC(CCCCCCCC)CCCCCCCCCC)cc2F)s1,COC(=O)CCCC1(c2ccccc2)C23c4c5ccc6c7cc8c9c%10c(cc%11cc%12c%13c%14c(cc%15c%16ccc-5c2c%16c2c5c%16c%17c(c(c46)c7c9c%17c4c%10c%11c%13c4c%16c%14c%152)C513)C%12)C8,0.84,11.54,69.0,6.69,6.688583999999999,0.0211659192825356,6.51,6.69,1:2,DIO 1 vol%,DIO,1 vol%,inverted,inverted,ZnO,ZnO,MoO3,MoO3,110.0,chlorobenzene,chlorobenzene,,-5.34,-3.64,,-5.9,-3.9,
106545,10.1016/j.dyepig.2019.108044,10.1016/j.dyepig.2019.108044,PITPh-DfQx,PC71BM,PITPh-DfQx,PC71BM,CCCCCCCCOc1cccc(-c2nc3c(-c4cccs4)c(F)c(F)c(-c4ccc(-c5cc6c(s5)-c5ccc(-c7cccs7)cc5C6(c5ccc(OCC(CC)CCCC)cc5)c5ccc(OCC(CC)CCCC)cc5)s4)c3nc2-c2cccc(OCCCCCCCC)c2)c1,COC(=O)CCCC1(c2ccccc2)C23c4c5ccc6c7cc8c9c%10c(cc%11cc%12c%13c%14c(cc%15c%16ccc-5c2c%16c2c5c%16c%17c(c(c46)c7c9c%17c4c%10c%11c%13c4c%16c%14c%152)C513)C%12)C8,0.92,8.48,38.7,3.0,3.0192192000000007,0.6406400000000219,,,1:1.2 w/w,,,,ITO/PEDOT:PSS/polymer:PC71BM/PDINO/Al,conventional,PDINO,,PEDOT:PSS,,,chloroform,,,-5.32,-3.49,,-5.9,-3.9,
106546,10.1016/j.dyepig.2019.108044,10.1016/j.dyepig.2019.108044,PITPh-DfQx,PC71BM,PITPh-DfQx,PC71BM,CCCCCCCCOc1cccc(-c2nc3c(-c4cccs4)c(F)c(F)c(-c4ccc(-c5cc6c(s5)-c5ccc(-c7cccs7)cc5C6(c5ccc(OCC(CC)CCCC)cc5)c5ccc(OCC(CC)CCCC)cc5)s4)c3nc2-c2cccc(OCCCCCCCC)c2)c1,COC(=O)CCCC1(c2ccccc2)C23c4c5ccc6c7cc8c9c%10c(cc%11cc%12c%13c%14c(cc%15c%16ccc-5c2c%16c2c5c%16c%17c(c(c46)c7c9c%17c4c%10c%11c%13c4c%16c%14c%152)C513)C%12)C8,0.91,10.58,57.1,5.5,5.4974738,0.0459309090909117,,,1:1.2 w/w,0.5% SBS,SBS,0.5%,ITO/PEDOT:PSS/polymer:PC71BM/PDINO/Al,conventional,PDINO,,PEDOT:PSS,,,chloroform,,,-5.32,-3.49,,-5.9,-3.9,
106547,10.1016/j.dyepig.2019.108044,10.1016/j.dyepig.2019.108044,PITPhf-DfQx,PC71BM,PITPhf-DfQx,PC71BM,CCCCCCCCOc1cccc(-c2nc3c(-c4cccs4)c(F)c(F)c(-c4ccc(-c5cc6c(s5)-c5ccc(-c7cccs7)cc5C6(c5ccc(OCC(CC)CCCC)c(F)c5)c5ccc(OCC(CC)CCCC)c(F)c5)s4)c3nc2-c2cccc(OCCCCCCCC)c2)c1,COC(=O)CCCC1(c2ccccc2)C23c4c5ccc6c7cc8c9c%10c(cc%11cc%12c%13c%14c(cc%15c%16ccc-5c2c%16c2c5c%16c%17c(c(c46)c7c9c%17c4c%10c%11c%13c4c%16c%14c%152)C513)C%12)C8,0.96,10.78,58.9,6.1,6.0954432,0.0747016393442554,,,1:1.2 w/w,,,0.5%,ITO/PEDOT:PSS/polymer:PC71BM/PDINO/Al,conventional,PDINO,,PEDOT:PSS,,,chloroform,,,-5.4,-3.62,,-5.9,-3.9,
106548,10.1016/j.dyepig.2019.108044,10.1016/j.dyepig.2019.108044,PITPhf-DfQx,PC71BM,PITPhf-DfQx,PC71BM,CCCCCCCCOc1cccc(-c2nc3c(-c4cccs4)c(F)c(F)c(-c4ccc(-c5cc6c(s5)-c5ccc(-c7cccs7)cc5C6(c5ccc(OCC(CC)CCCC)c(F)c5)c5ccc(OCC(CC)CCCC)c(F)c5)s4)c3nc2-c2cccc(OCCCCCCCC)c2)c1,COC(=O)CCCC1(c2ccccc2)C23c4c5ccc6c7cc8c9c%10c(cc%11cc%12c%13c%14c(cc%15c%16ccc-5c2c%16c2c5c%16c%17c(c(c46)c7c9c%17c4c%10c%11c%13c4c%16c%14c%152)C513)C%12)C8,0.96,11.5,59.6,6.6,6.579839999999999,0.3054545454545548,,,1:1.2 w/w,0.5% SBS,SBS,0.5%,ITO/PEDOT:PSS/polymer:PC71BM/PDINO/Al,conventional,PDINO,,PEDOT:PSS,,,chloroform,,,-5.4,-3.62,,-5.9,-3.9,
106549,10.1016/j.dyepig.2020.108186,10.1016/j.dyepig.2020.108186,PBDB-T,VDP-Se,PBDB-T,VDP-Se,CCCCC(CC)Cc1ccc(-c2c3cc(-c4ccc(-c5sc(-c6cccs6)c6c5C(=O)c5c(CC(CC)CCCC)sc(CC(CC)CCCC)c5C6=O)s4)sc3c(-c3ccc(CC(CC)CCCC)s3)c3ccsc23)s1,CCCCCC(CCCCC)n1c(=O)c2ccc3c4c(/C=C/c5cc6c(=O)n(C(CCCCC)CCCCC)c(=O)c7cc8[se]c9cc%10c(=O)n(C(CCCCC)CCCCC)c(=O)c%11ccc%12c5c(c67)c8c9c%12c%11%10)cc5c(=O)n(C(CCCCC)CCCCC)c(=O)c6cc7[se]c8cc(c1=O)c2c3c8c7c4c56,0.93,10.65,60.53,6.01,5.995193850000001,0.2463585690515671,5.81,6.01,1:1,,,,ITO/ZnO/active layer/MoO3/Ag,inverted,ZnO,ZnO,MoO3,MoO3,100.0,,,,-5.33,-3.48,,-6.07,-3.91,
106550,10.1016/j.dyepig.2020.108186,10.1016/j.dyepig.2020.108186,PBDB-T,NDP-Se,PBDB-T,NDP-Se,CCCCC(CC)Cc1ccc(-c2c3cc(-c4ccc(-c5sc(-c6cccs6)c6c5C(=O)c5c(CC(CC)CCCC)sc(CC(CC)CCCC)c5C6=O)s4)sc3c(-c3ccc(CC(CC)CCCC)s3)c3ccsc23)s1,CCCCCC(CCCCC)n1c(=O)c2cc3[se]c4cc5c(=O)n(C(CCCCC)CCCCC)c(=O)c6cc7c8c9cc%10c(=O)n(C(CCCCC)CCCCC)c(=O)c%11cc%12[se]c%13cc%14c(=O)n(C(CCCCC)CCCCC)c(=O)c%15cc(c8c8cc(c1=O)c2c1c3c4c(c56)c7c81)c1c9c(c%11%10)c%12c%13c1c%14%15,0.93,12.13,60.61,6.85,6.837353490000001,0.1846205839415888,6.63,6.85,1:1,,,,ITO/ZnO/active layer/MoO3/Ag,inverted,ZnO,ZnO,MoO3,MoO3,100.0,,,,-5.33,-3.48,,-6.09,-3.92,
106551,10.1016/j.dyepig.2020.108186,10.1016/j.dyepig.2020.108186,PBDB-T,NDP-Se,PBDB-T,NDP-Se,CCCCC(CC)Cc1ccc(-c2c3cc(-c4ccc(-c5sc(-c6cccs6)c6c5C(=O)c5c(CC(CC)CCCC)sc(CC(CC)CCCC)c5C6=O)s4)sc3c(-c3ccc(CC(CC)CCCC)s3)c3ccsc23)s1,CCCCCC(CCCCC)n1c(=O)c2cc3[se]c4cc5c(=O)n(C(CCCCC)CCCCC)c(=O)c6cc7c8c9cc%10c(=O)n(C(CCCCC)CCCCC)c(=O)c%11cc%12[se]c%13cc%14c(=O)n(C(CCCCC)CCCCC)c(=O)c%15cc(c8c8cc(c1=O)c2c1c3c4c(c56)c7c81)c1c9c(c%11%10)c%12c%13c1c%14%15,0.94,12.68,61.89,7.41,7.376792879999999,0.4481392712550746,7.16,7.41,1:1,0.2%DIO,DIO,0.2%,ITO/ZnO/active layer/MoO3/Ag,inverted,ZnO,ZnO,MoO3,MoO3,100.0,,,,-5.33,-3.48,,-6.09,-3.92,
106552,10.1016/j.dyepig.2020.108388,10.1016/j.dyepig.2020.108388,PM6,T-TT,PM6,T-TT,COC(=O)C(C)(C)c1cc(C)cc(-c2sc3c4sc5cc(/C=C6/C(=O)c7cc(F)cc(c7)C(=O)/C6=C\c6cc(C(C)(C)C(=O)OC)c(-c7cc(C)cc(C(C)(C)C(=O)OC)c7)s6)sc5c4c(C(C)(C)C(=O)OC)ccc2-3)c1,CCCCCCc1ccc(C2(c3ccc(CCCCCC)cc3)c3cc4c(cc3-c3sc(/C=C5\C(=O)c6ccccc6C5=C(C#N)C#N)cc32)C(c2ccc(CCCCCC)cc2)(c2ccc(CCCCCC)cc2)c2c-4sc3cc(/C=C4\C(=O)c5ccccc5C4=C(C#N)C#N)sc23)cc1,0.966,16.0,62.7,9.7,9.690912,0.0936907216494866,9.41,9.7,1:1,,,,ITO/ZnO/PM6:SMNFAs/MoO3/Al,inverted,ZnO,ZnO,MoO3,MoO3,,chlorobenzene,chlorobenzene,130.0,-5.56,-3.65,,-5.43,-3.47,
106553,10.1016/j.dyepig.2020.108388,10.1016/j.dyepig.2020.108388,PM6,T-TT-4F,PM6,T-TT-4F,COC(=O)C(C)(C)c1cc(C)cc(-c2sc3c4sc5cc(/C=C6/C(=O)c7cc(F)cc(c7)C(=O)/C6=C\c6cc(C(C)(C)C(=O)OC)c(-c7cc(C)cc(C(C)(C)C(=O)OC)c7)s6)sc5c4c(C(C)(C)C(=O)OC)ccc2-3)c1,CCCCCCc1ccc(C2(c3ccc(CCCCCC)cc3)c3cc4c(cc3-c3sc(/C=C5\C(=O)c6cc(F)c(F)cc6C5=C(C#N)C#N)cc32)C(c2ccc(CCCCCC)cc2)(c2ccc(CCCCCC)cc2)c2c-4sc3cc(/C=C4\C(=O)c5cc(F)c(F)cc5C4=C(C#N)C#N)sc23)cc1,0.859,18.48,66.1,10.49,10.492925519999998,0.0278886558627074,10.23,10.49,1:1,,,,ITO/ZnO/PM6:SMNFAs/MoO3/Al,inverted,ZnO,ZnO,MoO3,MoO3,,chlorobenzene,chlorobenzene,130.0,-5.56,-3.65,,-5.44,-3.51,
106554,10.1016/j.dyepig.2020.108388,10.1016/j.dyepig.2020.108388,PM6,T-TT-4Cl,PM6,T-TT-4Cl,COC(=O)C(C)(C)c1cc(C)cc(-c2sc3c4sc5cc(/C=C6/C(=O)c7cc(F)cc(c7)C(=O)/C6=C\c6cc(C(C)(C)C(=O)OC)c(-c7cc(C)cc(C(C)(C)C(=O)OC)c7)s6)sc5c4c(C(C)(C)C(=O)OC)ccc2-3)c1,CCCCCCc1ccc(C2(c3ccc(CCCCCC)cc3)c3cc4c(cc3-c3sc(/C=C5\C(=O)c6cc(Cl)c(Cl)cc6C5=C(C#N)C#N)cc32)C(c2ccc(CCCCCC)cc2)(c2ccc(CCCCCC)cc2)c2c-4sc3cc(/C=C4\C(=O)c5cc(Cl)c(Cl)cc5C4=C(C#N)C#N)sc23)cc1,0.813,19.0,65.7,10.16,10.148679,0.1114271653543364,10.1,10.16,1:1,,,,ITO/ZnO/PM6:SMNFAs/MoO3/Al,inverted,ZnO,ZnO,MoO3,MoO3,,chlorobenzene,chlorobenzene,130.0,-5.56,-3.65,,-5.48,-3.59,
106556,10.1016/j.dyepig.2020.108391,10.1016/j.dyepig.2020.108391,BDTID-BDT3MT,ITIC-4F,BDTID-BDT3MT,ITIC-4F,CCCCCCC(CCCC)CN1C(=O)/C(=C2/C(=O)N(CC(CCCC)CCCCCC)c3cc(-c4cc5c(-c6ccc(CC(CC)CCCC)s6)c6sc(-c7cc(C(=O)OC)cs7)cc6c(-c6ccc(CC(CC)CCCC)s6)c5s4)ccc32)c2ccc(-c3cc4c(-c5ccc(CC(CC)CCCC)s5)c5sccc5c(-c5ccc(CC(CC)CCCC)s5)c4s3)cc21,CCCCCCc1ccc(C2(c3ccc(CCCCCC)cc3)c3cc4c(cc3-c3sc5cc(/C=C6/C(=O)c7cc(F)c(F)cc7C6=C(C#N)C#N)sc5c32)C(c2ccc(CCCCCC)cc2)(c2ccc(CCCCCC)cc2)c2c-4sc3cc(/C=C4/C(=O)c5cc(F)c(F)cc5C4=C(C#N)C#N)sc23)cc1,0.88,13.74,45.0,5.38,5.44104,1.1345724907063237,5.15,5.38,1 : 1,,,,ITO/ZnO/Active layer/MoO3/Ag,inverted,,,,,,,,,-5.33,-3.66,,-5.82,-4.24,
106557,10.1016/j.dyepig.2020.108409,10.1016/j.dyepig.2020.108409,PTB7-Th,i-IF-4F,PTB7-Th,i-IF-4F,CCCCC(CC)COC(=O)c1sc2csc(-c3cc4c(-c5ccc(CC(CC)CCCC)s5)c5sccc5c(-c5ccc(CC(CC)CCCC)s5)c4s3)c2c1F,CCCCCCCCC1(CCCCCCCC)c2cc(-c3scc(/C=C4\C(=O)c5cc(F)c(F)cc5C4=C(C#N)C#N)c3OCC(CC)CCCC)ccc2-c2cc3c(cc21)-c1ccc(-c2scc(/C=C4\C(=O)c5cc(F)c(F)cc5C4=C(C#N)C#N)c2OCC(CC)CCCC)cc1C3(CCCCCCCC)CCCCCCCC,0.88,10.04,59.86,5.29,5.28875072,0.023615879017024,5.19,5.29,1:1.5,,,,ITO/ZnO/PTB7-Th:i-IF-4F/MoO3/Al,inverted,ZnO,ZnO,MoO3,MoO3,,chlorobenzene,chlorobenzene,,-5.29,-3.72,,-5.55,-3.71,
106558,10.1016/j.dyepig.2020.108409,10.1016/j.dyepig.2020.108409,PTB7-Th,i-IF-4F,PTB7-Th,i-IF-4F,CCCCC(CC)COC(=O)c1sc2csc(-c3cc4c(-c5ccc(CC(CC)CCCC)s5)c5sccc5c(-c5ccc(CC(CC)CCCC)s5)c4s3)c2c1F,CCCCCCCCC1(CCCCCCCC)c2cc(-c3scc(/C=C4\C(=O)c5cc(F)c(F)cc5C4=C(C#N)C#N)c3OCC(CC)CCCC)ccc2-c2cc3c(cc21)-c1ccc(-c2scc(/C=C4\C(=O)c5cc(F)c(F)cc5C4=C(C#N)C#N)c2OCC(CC)CCCC)cc1C3(CCCCCCCC)CCCCCCCC,0.87,12.46,59.85,6.47,6.487859700000001,0.2760386398763769,6.18,6.47,1:1.5,,,,ITO/ZnO/PTB7-Th:i-IF-4F/MoO3/Al,inverted,ZnO,ZnO,MoO3,MoO3,,chlorobenzene,chlorobenzene,100.0,-5.29,-3.72,,-5.55,-3.71,
106559,10.1016/j.dyepig.2020.108452,10.1016/j.dyepig.2020.108452,PM6,ITTBC,PM6,ITTBC,COC(=O)C(C)(C)c1cc(C)cc(-c2sc3c4sc5cc(/C=C6/C(=O)c7cc(F)cc(c7)C(=O)/C6=C\c6cc(C(C)(C)C(=O)OC)c(-c7cc(C)cc(C(C)(C)C(=O)OC)c7)s6)sc5c4c(C(C)(C)C(=O)OC)ccc2-3)c1,CCCCCc1ccc(C2(c3ccc(CCCCC)cc3)c3cc4c(cc3-c3sc5cc(/C=C6/C(=C(C#N)C#N)c7ccccc7S6(=O)=O)sc5c32)C(c2ccc(CCCCC)cc2)(c2ccc(CCCCC)cc2)c2c-4sc3cc(/C=C4/C(=C(C#N)C#N)c5ccccc5S4(=O)=O)sc23)cc1,0.86,12.52,63.4,6.83,6.826404799999999,0.0526383601757136,6.49,6.83,,,,,inverted,inverted,ZnO,ZnO,MoO3,MoO3,,,,,-5.56,-3.65,,-5.61,-4.13,
106560,10.1016/j.dyepig.2020.108452,10.1016/j.dyepig.2020.108452,PM6,ITThBC,PM6,ITThBC,COC(=O)C(C)(C)c1cc(C)cc(-c2sc3c4sc5cc(/C=C6/C(=O)c7cc(F)cc(c7)C(=O)/C6=C\c6cc(C(C)(C)C(=O)OC)c(-c7cc(C)cc(C(C)(C)C(=O)OC)c7)s6)sc5c4c(C(C)(C)C(=O)OC)ccc2-3)c1,CCCCCc1ccc(C2(c3ccc(CCCCC)s3)c3cc4c(cc3-c3sc5cc(/C=C6/C(=C(C#N)C#N)c7ccccc7S6(=O)=O)sc5c32)C(c2ccc(CCCCC)s2)(c2ccc(CCCCC)s2)c2c-4sc3cc(/C=C4/C(=C(C#N)C#N)c5ccccc5S4(=O)=O)sc23)s1,0.87,13.36,65.3,7.59,7.589949599999999,0.0006640316205666,7.25,7.59,,,,,inverted,inverted,ZnO,ZnO,MoO3,MoO3,,,,,-5.56,-3.65,,-5.71,-4.15,
106561,10.1016/j.dyepig.2020.108495,10.1016/j.dyepig.2020.108495,PBDB-T,ITOTC,PBDB-T,ITOTC,CCCCC(CC)Cc1ccc(-c2c3cc(-c4ccc(-c5sc(-c6cccs6)c6c5C(=O)c5c(CC(CC)CCCC)sc(CC(CC)CCCC)c5C6=O)s4)sc3c(-c3ccc(CC(CC)CCCC)s3)c3ccsc23)s1,CCCCCCCCc1c(/C=C2\C(=O)c3cscc3C2=C(C#N)C#N)sc2cc(-c3ccc4c(c3)C(c3ccc(CCCCCC)cc3)(c3ccc(CCCCCC)cc3)c3c-4sc4c(CCCCCCCC)c(/C=C5\C(=O)c6cscc6C5=C(C#N)C#N)sc34)sc12,0.94,14.37,51.87,7.0,7.006495859999999,0.092797999999978,6.78,7.0,1:1 w/w,,,,ITO/ZnO/PBDB-T:acceptor/MoO3/Ag,inverted,ZnO,ZnO,MoO3,MoO3,85.0,chlorobenzene,chlorobenzene,,-5.33,-3.48,,-5.66,-3.87,
106562,10.1016/j.dyepig.2020.108495,10.1016/j.dyepig.2020.108495,PBDB-T,ITOTC,PBDB-T,ITOTC,CCCCC(CC)Cc1ccc(-c2c3cc(-c4ccc(-c5sc(-c6cccs6)c6c5C(=O)c5c(CC(CC)CCCC)sc(CC(CC)CCCC)c5C6=O)s4)sc3c(-c3ccc(CC(CC)CCCC)s3)c3ccsc23)s1,CCCCCCCCc1c(/C=C2\C(=O)c3cscc3C2=C(C#N)C#N)sc2cc(-c3ccc4c(c3)C(c3ccc(CCCCCC)cc3)(c3ccc(CCCCCC)cc3)c3c-4sc4c(CCCCCCCC)c(/C=C5\C(=O)c6cscc6C5=C(C#N)C#N)sc34)sc12,0.94,15.1,58.82,8.35,8.3489108,0.013044311377235,7.92,8.35,1:1 w/w,,,,ITO/ZnO/PBDB-T:acceptor/MoO3/Ag,inverted,ZnO,ZnO,MoO3,MoO3,85.0,chlorobenzene,chlorobenzene,120.0,-5.33,-3.48,,-5.66,-3.87,
106563,10.1016/j.dyepig.2020.108495,10.1016/j.dyepig.2020.108495,PBDB-T,ITUTC,PBDB-T,ITUTC,CCCCC(CC)Cc1ccc(-c2c3cc(-c4ccc(-c5sc(-c6cccs6)c6c5C(=O)c5c(CC(CC)CCCC)sc(CC(CC)CCCC)c5C6=O)s4)sc3c(-c3ccc(CC(CC)CCCC)s3)c3ccsc23)s1,CCCCCCCCCCCc1c(/C=C2\C(=O)c3cscc3C2=C(C#N)C#N)sc2cc(-c3ccc4c(c3)C(c3ccc(CCCCCC)cc3)(c3ccc(CCCCCC)cc3)c3c-4sc4c(CCCCCCCCCCC)c(/C=C5\C(=O)c6cscc6C5=C(C#N)C#N)sc34)sc12,0.93,14.13,54.0,7.13,7.0960860000000014,0.4756521739130216,6.97,7.13,1:1,"1-chloronaphthalene; 1,8-diiodooctane",,,ITO/ZnO/PBDB-T:acceptor/MoO3/Ag,inverted,ZnO,ZnO,MoO3,MoO3,83.0,chlorobenzene,chlorobenzene,,-5.33,-3.48,,-5.66,-3.85,
