Repository: JiYiqaq/PCE-KA-GNN

# Data directory

- `raw/Active_Database.csv` is the immutable source dataset bundled under CC BY 4.0. Do not overwrite it with processed data.
- `processed/` is created and populated by the training pipeline. Generated `.pt` and `.pth` caches are intentionally ignored by Git because they can exceed GitHub's normal single-file limit.

See `../DATA_LICENSE.md` for provenance, license and checksum information.

File: data/raw/Active_Database.csv (part 397 of 471)
id,doi,doi_norm,donor,acceptor,donor_canonical,acceptor_canonical,donor_smiles,acceptor_smiles,voc,jsc,ff,pce,pce_recomputed,pce_relative_error_percent,pce_avg,pce_best,d_a_ratio,additive,additive_canonical,additive_ratio,device_structure,device_type,etl,etl_canonical,htl,htl_canonical,active_layer_thickness,solvent,solvent_canonical,annealing_temp,homo_d,lumo_d,eg_d,homo_a,lumo_a,eg_a
106564,10.1016/j.dyepig.2020.108495,10.1016/j.dyepig.2020.108495,PBDB-T,ITUTC,PBDB-T,ITUTC,CCCCC(CC)Cc1ccc(-c2c3cc(-c4ccc(-c5sc(-c6cccs6)c6c5C(=O)c5c(CC(CC)CCCC)sc(CC(CC)CCCC)c5C6=O)s4)sc3c(-c3ccc(CC(CC)CCCC)s3)c3ccsc23)s1,CCCCCCCCCCCc1c(/C=C2\C(=O)c3cscc3C2=C(C#N)C#N)sc2cc(-c3ccc4c(c3)C(c3ccc(CCCCCC)cc3)(c3ccc(CCCCCC)cc3)c3c-4sc4c(CCCCCCCCCCC)c(/C=C5\C(=O)c6cscc6C5=C(C#N)C#N)sc34)sc12,0.94,14.54,56.37,7.68,7.704426119999998,0.3180484374999797,7.36,7.68,1:1,"1-chloronaphthalene; 1,8-diiodooctane",,,ITO/ZnO/PBDB-T:acceptor/MoO3/Ag,inverted,ZnO,ZnO,MoO3,MoO3,83.0,chlorobenzene,chlorobenzene,120.0,-5.33,-3.48,,-5.66,-3.85,
106565,10.1016/j.dyepig.2020.108495,10.1016/j.dyepig.2020.108495,PBDB-T,ITUIC,PBDB-T,ITUIC,CCCCC(CC)Cc1ccc(-c2c3cc(-c4ccc(-c5sc(-c6cccs6)c6c5C(=O)c5c(CC(CC)CCCC)sc(CC(CC)CCCC)c5C6=O)s4)sc3c(-c3ccc(CC(CC)CCCC)s3)c3ccsc23)s1,CCCCCCCCCCCc1c(/C=C2\C(=O)c3ccccc3C2=C(C#N)C#N)sc2cc(-c3ccc4c(c3)C(c3ccc(CCCCCC)cc3)(c3ccc(CCCCCC)cc3)c3c-4sc4c(CCCCCCCCCCC)c(/C=C5\C(=O)c6ccccc6C5=C(C#N)C#N)sc34)sc12,0.97,12.37,43.46,5.24,5.21472194,0.4824057251908522,4.96,5.24,1:1 w/w,,,,ITO/ZnO/PBDB-T:acceptor/MoO3/Ag,inverted,ZnO,ZnO,MoO3,MoO3,78.0,chlorobenzene,chlorobenzene,,-5.33,-3.48,,-5.65,-3.83,
106566,10.1016/j.dyepig.2020.108495,10.1016/j.dyepig.2020.108495,PBDB-T,ITUIC,PBDB-T,ITUIC,CCCCC(CC)Cc1ccc(-c2c3cc(-c4ccc(-c5sc(-c6cccs6)c6c5C(=O)c5c(CC(CC)CCCC)sc(CC(CC)CCCC)c5C6=O)s4)sc3c(-c3ccc(CC(CC)CCCC)s3)c3ccsc23)s1,CCCCCCCCCCCc1c(/C=C2\C(=O)c3ccccc3C2=C(C#N)C#N)sc2cc(-c3ccc4c(c3)C(c3ccc(CCCCCC)cc3)(c3ccc(CCCCCC)cc3)c3c-4sc4c(CCCCCCCCCCC)c(/C=C5\C(=O)c6ccccc6C5=C(C#N)C#N)sc34)sc12,0.97,13.64,48.58,6.45,6.427522639999999,0.3484862015503996,6.31,6.45,1:1 w/w,,,,ITO/ZnO/PBDB-T:acceptor/MoO3/Ag,inverted,ZnO,ZnO,MoO3,MoO3,78.0,chlorobenzene,chlorobenzene,120.0,-5.33,-3.48,,-5.65,-3.83,
106567,10.1016/j.dyepig.2020.108540,10.1016/j.dyepig.2020.108540,PDTTP-2FBT,PC71BM,PDTTP-2FBT,PC71BM,CCCCCCCCCCC(CCCCCCCC)COc1cc(-c2cc3sc(-c4sc(-c5c(F)c(F)c(-c6cc(CC(CC)CCCC)cs6)c6nsnc56)cc4CC(CC)CCCC)cc3s2)c(OCC(CCCCCCCC)CCCCCCCCCC)cc1-c1cc2sccc2s1,COC(=O)CCCC1(c2ccccc2)C23c4c5ccc6c7cc8c9c%10c(cc%11cc%12c%13c%14c(cc%15c%16ccc-5c2c%16c2c5c%16c%17c(c(c46)c7c9c%17c4c%10c%11c%13c4c%16c%14c%152)C513)C%12)C8,0.67,11.66,58.3,4.65,4.5545126,2.053492473118291,4.53,4.65,1:1,,,,ITO/PEDOT:PSS/active layer/LiF/Al,conventional,LiF,LiF,PEDOT:PSS,PEDOT:PSS,116.0,chlorobenzene,chlorobenzene,,-5.25,-3.58,,-5.9,-3.9,
106568,10.1016/j.dyepig.2020.108540,10.1016/j.dyepig.2020.108540,PDTTP-2FBT,PC71BM,PDTTP-2FBT,PC71BM,CCCCCCCCCCC(CCCCCCCC)COc1cc(-c2cc3sc(-c4sc(-c5c(F)c(F)c(-c6cc(CC(CC)CCCC)cs6)c6nsnc56)cc4CC(CC)CCCC)cc3s2)c(OCC(CCCCCCCC)CCCCCCCCCC)cc1-c1cc2sccc2s1,COC(=O)CCCC1(c2ccccc2)C23c4c5ccc6c7cc8c9c%10c(cc%11cc%12c%13c%14c(cc%15c%16ccc-5c2c%16c2c5c%16c%17c(c(c46)c7c9c%17c4c%10c%11c%13c4c%16c%14c%152)C513)C%12)C8,0.68,12.95,61.4,5.58,5.406884,3.102437275985668,5.4,5.58,1:1,,,,ITO/PEDOT:PSS/active layer/LiF/Al,conventional,LiF,LiF,PEDOT:PSS,PEDOT:PSS,111.0,chlorobenzene,chlorobenzene,100.0,-5.25,-3.58,,-5.9,-3.9,
106569,10.1016/j.dyepig.2020.108540,10.1016/j.dyepig.2020.108540,PDTTP-2FBT,PC71BM,PDTTP-2FBT,PC71BM,CCCCCCCCCCC(CCCCCCCC)COc1cc(-c2cc3sc(-c4sc(-c5c(F)c(F)c(-c6cc(CC(CC)CCCC)cs6)c6nsnc56)cc4CC(CC)CCCC)cc3s2)c(OCC(CCCCCCCC)CCCCCCCCCC)cc1-c1cc2sccc2s1,COC(=O)CCCC1(c2ccccc2)C23c4c5ccc6c7cc8c9c%10c(cc%11cc%12c%13c%14c(cc%15c%16ccc-5c2c%16c2c5c%16c%17c(c(c46)c7c9c%17c4c%10c%11c%13c4c%16c%14c%152)C513)C%12)C8,0.68,13.54,60.3,5.72,5.5519416,2.9380839160839094,5.58,5.72,1:1,CN,,5 vol%,ITO/PEDOT:PSS/active layer/LiF/Al,conventional,LiF,LiF,PEDOT:PSS,PEDOT:PSS,106.0,chlorobenzene,chlorobenzene,,-5.25,-3.58,,-5.9,-3.9,
106570,10.1016/j.dyepig.2020.108540,10.1016/j.dyepig.2020.108540,PDTTP-2FBT,PC71BM,PDTTP-2FBT,PC71BM,CCCCCCCCCCC(CCCCCCCC)COc1cc(-c2cc3sc(-c4sc(-c5c(F)c(F)c(-c6cc(CC(CC)CCCC)cs6)c6nsnc56)cc4CC(CC)CCCC)cc3s2)c(OCC(CCCCCCCC)CCCCCCCCCC)cc1-c1cc2sccc2s1,COC(=O)CCCC1(c2ccccc2)C23c4c5ccc6c7cc8c9c%10c(cc%11cc%12c%13c%14c(cc%15c%16ccc-5c2c%16c2c5c%16c%17c(c(c46)c7c9c%17c4c%10c%11c%13c4c%16c%14c%152)C513)C%12)C8,0.68,14.83,65.7,6.79,6.625450800000001,2.423405007363753,6.62,6.79,1:1,CN,,5 vol%,ITO/PEDOT:PSS/active layer/LiF/Al,conventional,LiF,LiF,PEDOT:PSS,PEDOT:PSS,103.0,chlorobenzene,chlorobenzene,100.0,-5.25,-3.58,,-5.9,-3.9,
106571,10.1016/j.dyepig.2020.108540,10.1016/j.dyepig.2020.108540,PDTTP-2FBTA,PC71BM,PDTTP-2FBTA,PC71BM,CCCCCCCCCCC(CCCCCCCC)COc1cc(-c2cc3sc(-c4ccc(-c5c(F)c(F)c(-c6cccs6)c6nn(CC(CCCC)CCCCCC)nc56)s4)cc3s2)c(OCC(CCCCCCCC)CCCCCCCCCC)cc1-c1cc2sccc2s1,COC(=O)CCCC1(c2ccccc2)C23c4c5ccc6c7cc8c9c%10c(cc%11cc%12c%13c%14c(cc%15c%16ccc-5c2c%16c2c5c%16c%17c(c(c46)c7c9c%17c4c%10c%11c%13c4c%16c%14c%152)C513)C%12)C8,0.52,7.59,44.4,1.75,1.7523792,0.1359542857142872,1.68,1.75,1:2,,,,ITO/PEDOT:PSS/active layer/LiF/Al,conventional,LiF,LiF,PEDOT:PSS,PEDOT:PSS,109.0,chlorobenzene,chlorobenzene,,-5.18,-3.25,,-5.9,-3.9,
106572,10.1016/j.dyepig.2020.108540,10.1016/j.dyepig.2020.108540,PDTTP-2FBTA,PC71BM,PDTTP-2FBTA,PC71BM,CCCCCCCCCCC(CCCCCCCC)COc1cc(-c2cc3sc(-c4ccc(-c5c(F)c(F)c(-c6cccs6)c6nn(CC(CCCC)CCCCCC)nc56)s4)cc3s2)c(OCC(CCCCCCCC)CCCCCCCCCC)cc1-c1cc2sccc2s1,COC(=O)CCCC1(c2ccccc2)C23c4c5ccc6c7cc8c9c%10c(cc%11cc%12c%13c%14c(cc%15c%16ccc-5c2c%16c2c5c%16c%17c(c(c46)c7c9c%17c4c%10c%11c%13c4c%16c%14c%152)C513)C%12)C8,0.53,8.39,43.2,2.05,1.9209744000000004,6.293931707317045,1.9,2.05,1:2,,,,ITO/PEDOT:PSS/active layer/LiF/Al,conventional,LiF,LiF,PEDOT:PSS,PEDOT:PSS,107.0,chlorobenzene,chlorobenzene,100.0,-5.18,-3.25,,-5.9,-3.9,
106573,10.1016/j.dyepig.2020.108540,10.1016/j.dyepig.2020.108540,PDTTP-2FBTA,PC71BM,PDTTP-2FBTA,PC71BM,CCCCCCCCCCC(CCCCCCCC)COc1cc(-c2cc3sc(-c4ccc(-c5c(F)c(F)c(-c6cccs6)c6nn(CC(CCCC)CCCCCC)nc56)s4)cc3s2)c(OCC(CCCCCCCC)CCCCCCCCCC)cc1-c1cc2sccc2s1,COC(=O)CCCC1(c2ccccc2)C23c4c5ccc6c7cc8c9c%10c(cc%11cc%12c%13c%14c(cc%15c%16ccc-5c2c%16c2c5c%16c%17c(c(c46)c7c9c%17c4c%10c%11c%13c4c%16c%14c%152)C513)C%12)C8,0.53,10.11,51.3,2.82,2.7488079,2.524542553191481,2.71,2.82,1:2,1-chloronaphthalene,,3 vol%,ITO/PEDOT:PSS/active layer/LiF/Al,conventional,LiF,LiF,PEDOT:PSS,PEDOT:PSS,103.0,chlorobenzene,chlorobenzene,,-5.18,-3.25,,-5.9,-3.9,
106574,10.1016/j.dyepig.2020.108540,10.1016/j.dyepig.2020.108540,PDTTP-2FBTA,PC71BM,PDTTP-2FBTA,PC71BM,CCCCCCCCCCC(CCCCCCCC)COc1cc(-c2cc3sc(-c4ccc(-c5c(F)c(F)c(-c6cccs6)c6nn(CC(CCCC)CCCCCC)nc56)s4)cc3s2)c(OCC(CCCCCCCC)CCCCCCCCCC)cc1-c1cc2sccc2s1,COC(=O)CCCC1(c2ccccc2)C23c4c5ccc6c7cc8c9c%10c(cc%11cc%12c%13c%14c(cc%15c%16ccc-5c2c%16c2c5c%16c%17c(c(c46)c7c9c%17c4c%10c%11c%13c4c%16c%14c%152)C513)C%12)C8,0.53,10.68,52.4,3.2,2.9660496,7.310950000000011,3.08,3.2,1:2,1-chloronaphthalene,,3 vol%,ITO/PEDOT:PSS/active layer/LiF/Al,conventional,LiF,LiF,PEDOT:PSS,PEDOT:PSS,102.0,chlorobenzene,chlorobenzene,100.0,-5.18,-3.25,,-5.9,-3.9,
106575,10.1016/j.dyepig.2020.108577,10.1016/j.dyepig.2020.108577,PBDTT-TQxT,ITIC,PBDTT-TQxT,ITIC,CCCCCCOc1cccc(-c2nc3c(-c4cccs4)c(F)c(F)c(-c4ccc(-c5cc6c(-c7ccc(CC(CC)CCCC)s7)c7sccc7c(-c7ccc(CC(CC)CCCC)s7)c6s5)s4)c3nc2-c2cccc(OCCCCCC)c2)c1,CCCCCCc1ccc(C2(c3ccc(CCCCCC)cc3)c3cc4c(cc3-c3sc5cc(C=C6C(=O)c7ccccc7C6=C(C#N)C#N)sc5c32)C(c2ccc(CCCCCC)cc2)(c2ccc(CCCCCC)cc2)c2c-4sc3cc(C=C4C(=O)c5ccccc5C4=C(C#N)C#N)sc23)cc1,0.84,13.57,65.0,7.45,7.40922,0.547382550335568,7.39,7.45,1:1,1,,1% DIO,inverted,inverted,ZnO,ZnO,MoOx,MoO3,,chlorobenzene,chlorobenzene,,-5.46,-3.35,,-5.576,-3.916,
106576,10.1016/j.dyepig.2020.108577,10.1016/j.dyepig.2020.108577,PBDT2FT-TQxT,ITIC,PBDT2FT-TQxT,ITIC,CCCCCCOc1cccc(-c2nc3c(-c4cccs4)c(F)c(F)c(-c4ccc(-c5cc6c(-c7sc(CC(CC)CCCC)c(F)c7F)c7sccc7c(-c7sc(CC(CC)CCCC)c(F)c7F)c6s5)s4)c3nc2-c2cccc(OCCCCCC)c2)c1,CCCCCCc1ccc(C2(c3ccc(CCCCCC)cc3)c3cc4c(cc3-c3sc5cc(C=C6C(=O)c7ccccc7C6=C(C#N)C#N)sc5c32)C(c2ccc(CCCCCC)cc2)(c2ccc(CCCCCC)cc2)c2c-4sc3cc(C=C4C(=O)c5ccccc5C4=C(C#N)C#N)sc23)cc1,0.98,9.46,53.0,5.13,4.913524000000001,4.219805068226106,4.9,5.13,1:1,3,,,inverted,inverted,ZnO,ZnO,MoOx,MoO3,,chlorobenzene,chlorobenzene,,-5.58,-3.37,,-5.576,-3.916,
106577,10.1016/j.dyepig.2020.108577,10.1016/j.dyepig.2020.108577,PBDTClT-TQxT,ITIC,PBDTClT-TQxT,ITIC,CCCCCCOc1cccc(-c2nc3c(-c4cccs4)c(F)c(F)c(-c4ccc(-c5cc6c(-c7cc(Cl)c(CC(CC)CCCC)s7)c7sccc7c(-c7cc(Cl)c(CC(CC)CCCC)s7)c6s5)s4)c3nc2-c2cccc(OCCCCCC)c2)c1,CCCCCCc1ccc(C2(c3ccc(CCCCCC)cc3)c3cc4c(cc3-c3sc5cc(C=C6C(=O)c7ccccc7C6=C(C#N)C#N)sc5c32)C(c2ccc(CCCCCC)cc2)(c2ccc(CCCCCC)cc2)c2c-4sc3cc(C=C4C(=O)c5ccccc5C4=C(C#N)C#N)sc23)cc1,0.94,14.61,60.0,8.43,8.240039999999999,2.2533807829181614,8.22,8.43,1:1,1,,,inverted,inverted,ZnO,ZnO,MoOx,MoO3,,chlorobenzene,chlorobenzene,,-5.53,-3.35,,-5.576,-3.916,
106578,10.1016/j.dyepig.2020.108577,10.1016/j.dyepig.2020.108577,PBDTT-TQxT,PNDI(2OD)2T,PBDTT-TQxT,PNDI(2OD)2T,CCCCCCOc1cccc(-c2nc3c(-c4cccs4)c(F)c(F)c(-c4ccc(-c5cc6c(-c7ccc(CC(CC)CCCC)s7)c7sccc7c(-c7ccc(CC(CC)CCCC)s7)c6s5)s4)c3nc2-c2cccc(OCCCCCC)c2)c1,,0.82,9.49,58.0,4.72,4.513444,4.376186440677966,4.56,4.72,1:1,0.5,,0.5% DIO,inverted,inverted,ZnO,ZnO,MoOx,MoO3,,chlorobenzene,chlorobenzene,,-5.46,-3.35,,,,
106579,10.1016/j.dyepig.2020.108577,10.1016/j.dyepig.2020.108577,PBDT2FT-TQxT,PNDI(2OD)2T,PBDT2FT-TQxT,PNDI(2OD)2T,CCCCCCOc1cccc(-c2nc3c(-c4cccs4)c(F)c(F)c(-c4ccc(-c5cc6c(-c7sc(CC(CC)CCCC)c(F)c7F)c7sccc7c(-c7sc(CC(CC)CCCC)c(F)c7F)c6s5)s4)c3nc2-c2cccc(OCCCCCC)c2)c1,,0.94,5.05,46.0,2.35,2.18362,7.080000000000009,2.22,2.35,1:1,3,,,inverted,inverted,ZnO,ZnO,MoOx,MoO3,,chlorobenzene,chlorobenzene,,-5.58,-3.37,,,,
106580,10.1016/j.dyepig.2020.108577,10.1016/j.dyepig.2020.108577,PBDTClT-TQxT,PNDI(2OD)2T,PBDTClT-TQxT,PNDI(2OD)2T,CCCCCCOc1cccc(-c2nc3c(-c4cccs4)c(F)c(F)c(-c4ccc(-c5cc6c(-c7cc(Cl)c(CC(CC)CCCC)s7)c7sccc7c(-c7cc(Cl)c(CC(CC)CCCC)s7)c6s5)s4)c3nc2-c2cccc(OCCCCCC)c2)c1,,0.92,7.87,53.0,3.97,3.837412,3.339748110831238,3.81,3.97,1:1,1,,1% DIO,inverted,inverted,ZnO,ZnO,MoOx,MoO3,,chlorobenzene,chlorobenzene,,-5.53,-3.35,,,,
106581,10.1016/j.dyepig.2020.108577,10.1016/j.dyepig.2020.108577,PBDTT-TQxT,PNDI(2OD)2T2Cl,PBDTT-TQxT,PNDI(2OD)2T2Cl,CCCCCCOc1cccc(-c2nc3c(-c4cccs4)c(F)c(F)c(-c4ccc(-c5cc6c(-c7ccc(CC(CC)CCCC)s7)c7sccc7c(-c7ccc(CC(CC)CCCC)s7)c6s5)s4)c3nc2-c2cccc(OCCCCCC)c2)c1,,0.73,8.58,57.0,3.88,3.570138,7.986134020618553,3.54,3.88,1:1,0.5,,0.5% DIO,inverted,inverted,ZnO,ZnO,MoOx,MoO3,,chlorobenzene,chlorobenzene,,-5.46,-3.35,,,,
106582,10.1016/j.dyepig.2020.108577,10.1016/j.dyepig.2020.108577,PBDT2FT-TQxT,PNDI(2OD)2T2Cl,PBDT2FT-TQxT,PNDI(2OD)2T2Cl,CCCCCCOc1cccc(-c2nc3c(-c4cccs4)c(F)c(F)c(-c4ccc(-c5cc6c(-c7sc(CC(CC)CCCC)c(F)c7F)c7sccc7c(-c7sc(CC(CC)CCCC)c(F)c7F)c6s5)s4)c3nc2-c2cccc(OCCCCCC)c2)c1,,0.92,4.91,54.0,2.84,2.4392880000000003,14.109577464788718,2.43,2.84,1:1,3,,,inverted,inverted,ZnO,ZnO,MoOx,MoO3,,chlorobenzene,chlorobenzene,,-5.58,-3.37,,,,
106583,10.1016/j.dyepig.2020.108577,10.1016/j.dyepig.2020.108577,PBDTClT-TQxT,PNDI(2OD)2T2Cl,PBDTClT-TQxT,PNDI(2OD)2T2Cl,CCCCCCOc1cccc(-c2nc3c(-c4cccs4)c(F)c(F)c(-c4ccc(-c5cc6c(-c7cc(Cl)c(CC(CC)CCCC)s7)c7sccc7c(-c7cc(Cl)c(CC(CC)CCCC)s7)c6s5)s4)c3nc2-c2cccc(OCCCCCC)c2)c1,,0.88,8.28,59.0,4.81,4.298976,10.624199584199584,4.31,4.81,1:1,1,,1% DIO,inverted,inverted,ZnO,ZnO,MoOx,MoO3,,chlorobenzene,chlorobenzene,,-5.53,-3.35,,,,
106584,10.1016/j.dyepig.2020.108581,10.1016/j.dyepig.2020.108581,,IDT2-DFIC,,IDT2-DFIC,,CCCCCCc1ccc(C2(c3ccc(CCCCCC)cc3)c3cc4c(cc3-c3sc(/C=C5\C(=O)c6cc(F)c(F)cc6C5=C(C#N)C#N)cc32)C(c2ccc(CCCCCC)cc2)(c2ccc(CCCCCC)cc2)c2cc(-c3cc5c(s3)-c3cc6c(cc3C5(c3ccc(CCCCCC)cc3)c3ccc(CCCCCC)cc3)-c3sc(/C=C5\C(=O)c7cc(F)c(F)cc7C5=C(C#N)C#N)cc3C6(c3ccc(CCCCCC)cc3)c3ccc(CCCCCC)cc3)sc2-4)cc1,0.92,13.63,62.48,7.83,7.834742080000001,0.0605629629629712,7.79,7.83,,,,,ITO/PEDOT:PSS/active layer/PDINO/Al,conventional,PDINO,PDINO,PEDOT:PSS,PEDOT:PSS,,,,,,,,-5.39,-3.97,
106585,10.1016/j.dyepig.2020.108581,10.1016/j.dyepig.2020.108581,,IDT2-DFIC,,IDT2-DFIC,,CCCCCCc1ccc(C2(c3ccc(CCCCCC)cc3)c3cc4c(cc3-c3sc(/C=C5\C(=O)c6cc(F)c(F)cc6C5=C(C#N)C#N)cc32)C(c2ccc(CCCCCC)cc2)(c2ccc(CCCCCC)cc2)c2cc(-c3cc5c(s3)-c3cc6c(cc3C5(c3ccc(CCCCCC)cc3)c3ccc(CCCCCC)cc3)-c3sc(/C=C5\C(=O)c7cc(F)c(F)cc7C5=C(C#N)C#N)cc3C6(c3ccc(CCCCCC)cc3)c3ccc(CCCCCC)cc3)sc2-4)cc1,0.91,16.06,69.22,10.06,10.11622612,0.5589077534791058,10.0,10.06,,DIO,DIO,,ITO/PEDOT:PSS/active layer/PDINO/Al,conventional,PDINO,PDINO,PEDOT:PSS,PEDOT:PSS,,,,110.0,,,,-5.39,-3.97,
106586,10.1016/j.dyepig.2020.108581,10.1016/j.dyepig.2020.108581,,C6-IDT2-DFIC,,C6-IDT2-DFIC,,,0.87,15.34,62.98,8.44,8.405184839999999,0.4125018957346071,8.26,8.44,,,,,ITO/PEDOT:PSS/active layer/PDINO/Al,conventional,PDINO,PDINO,PEDOT:PSS,PEDOT:PSS,,,,,,,,,,
106587,10.1016/j.dyepig.2020.108581,10.1016/j.dyepig.2020.108581,,C6-IDT2-DFIC,,C6-IDT2-DFIC,,,0.81,22.57,67.83,12.33,12.40047711,0.5715905109488952,12.2,12.33,,,,,ITO/PEDOT:PSS/active layer/PDINO/Al,conventional,PDINO,PDINO,PEDOT:PSS,PEDOT:PSS,,,,140.0,,,,,,
106588,10.1016/j.dyepig.2020.108698,10.1016/j.dyepig.2020.108698,PBTTBO-BT,PC71BM,PBTTBO-BT,PC71BM,CCCCCCC(CCCC)COC(=O)c1csc2c(C(=O)OCC(CCCC)CCCCCC)c(-c3ccc(-c4cccs4)s3)sc12,COC(=O)CCCC1(c2ccccc2)C23c4c5ccc6c7cc8c9c%10c(cc%11cc%12c%13c%14c(cc%15c%16ccc-5c2c%16c2c5c%16c%17c(c(c46)c7c9c%17c4c%10c%11c%13c4c%16c%14c%152)C513)C%12)C8,0.9,11.45,56.0,5.78,5.7708,0.1591695501730235,,,1:1,DIO,DIO,,ITO/ZnO/copolymer:PC71BM/MoO3/Ag,inverted,ZnO,ZnO,MoO3,MoO3,100.0,chlorobenzene,chlorobenzene,,-5.16,-3.26,,-5.9,-3.9,
106589,10.1016/j.dyepig.2020.108698,10.1016/j.dyepig.2020.108698,PBTTBO-TVT,PC71BM,PBTTBO-TVT,PC71BM,CCCCCCC(CCCC)COC(=O)c1csc2c(C(=O)OCC(CCCC)CCCCCC)c(-c3ccc(/C=C/c4cccs4)s3)sc12,COC(=O)CCCC1(c2ccccc2)C23c4c5ccc6c7cc8c9c%10c(cc%11cc%12c%13c%14c(cc%15c%16ccc-5c2c%16c2c5c%16c%17c(c(c46)c7c9c%17c4c%10c%11c%13c4c%16c%14c%152)C513)C%12)C8,0.82,12.96,66.34,7.05,7.050084480000001,0.0011982978723522,,,1:1,DIO,DIO,,ITO/ZnO/copolymer:PC71BM/MoO3/Ag,inverted,ZnO,ZnO,MoO3,MoO3,100.0,chlorobenzene,chlorobenzene,,-5.13,-3.3,,-5.9,-3.9,
106590,10.1016/j.dyepig.2020.108721,10.1016/j.dyepig.2020.108721,J71,PNDIBS,J71,PNDIBS,CCCCCCCCC(CCCCCC)Cn1nc2c(-c3cccs3)c(F)c(F)c(-c3ccc(-c4cc5c(-c6ccc([Si](CCC)(CCC)CCC)s6)c6sccc6c(-c6ccc([Si](CCC)(CCC)CCC)s6)c5s4)s3)c2n1,CCCCCCCCCCCCC(CCCCCCCCCC)CN1C(=O)c2ccc3c4c(c(-c5ccc(-c6ccc[se]6)[se]5)cc(c24)C1=O)C(=O)N(CC(CCCCCCCCCC)CCCCCCCCCCCC)C3=O,0.84,7.41,42.91,2.74,2.67089004,2.52226131386863,2.66,2.74,1:1,"1,8-octanedithiol",ODT,,ITO/PEDOT:PSS/J71:PNDIBS/PDINO/Al,conventional,PDINO,PDINO,PEDOT:PSS,PEDOT:PSS,155.0,chlorobenzene,chlorobenzene,140.0,-5.4,-3.24,,-5.94,-3.91,
106591,10.1016/j.dyepig.2020.108721,10.1016/j.dyepig.2020.108721,J71,PNDIBSF,J71,PNDIBSF,CCCCCCCCC(CCCCCC)Cn1nc2c(-c3cccs3)c(F)c(F)c(-c3ccc(-c4cc5c(-c6ccc([Si](CCC)(CCC)CCC)s6)c6sccc6c(-c6ccc([Si](CCC)(CCC)CCC)s6)c5s4)s3)c2n1,CCCCCCCCCCC(CCCCCCCC)CN1C(=O)c2ccc3c4c(c(-c5cc(F)c(-c6[se]ccc6F)[se]5)cc(c24)C1=O)C(=O)N(CC(CCCCCCCC)CCCCCCCCCC)C3=O,0.8,11.49,58.75,5.2,5.4003,3.851923076923067,5.07,5.2,1:1,"1,8-octanedithiol",ODT,,ITO/PEDOT:PSS/J71:PNDIBSF/PDINO/Al,conventional,PDINO,PDINO,PEDOT:PSS,PEDOT:PSS,120.0,chlorobenzene,chlorobenzene,140.0,-5.4,-3.24,,-5.83,-3.92,
106592,10.1016/j.dyepig.2020.108727,10.1016/j.dyepig.2020.108727,P2,ITIC-3T,P2,ITIC-3T,,CCCCCCc1ccc(C2(c3ccc(CCCCCC)cc3)C3=C(SC4C=C(/C=C5\C(=O)c6cc(F)c(F)cc6C5=C(C#N)C#N)SC34)c3cc4c(cc32)-c2sc(/C=C3\C(=O)c5cc(F)c(F)cc5C3=C(C#N)C#N)cc2C4(c2ccc(CCCCCC)cc2)c2ccc(CCCCCC)cc2)cc1,0.646,16.44,58.0,6.16,6.159739200000001,0.0042337662337582,,,1:1.5,,,,ITO/PEDOT:PSS/active layer/PFN/Al,conventional,PFN,PFN,PEDOT:PSS,PEDOT:PSS,,chlorobenzene,,140.0,-5.34,-3.58,,-5.53,-3.95,
106593,10.1016/j.dyepig.2020.108727,10.1016/j.dyepig.2020.108727,P2,ITIC-3T,P2,ITIC-3T,,CCCCCCc1ccc(C2(c3ccc(CCCCCC)cc3)C3=C(SC4C=C(/C=C5\C(=O)c6cc(F)c(F)cc6C5=C(C#N)C#N)SC34)c3cc4c(cc32)-c2sc(/C=C3\C(=O)c5cc(F)c(F)cc5C3=C(C#N)C#N)cc2C4(c2ccc(CCCCCC)cc2)c2ccc(CCCCCC)cc2)cc1,0.647,17.48,54.9,6.21,6.20894844,0.0169333333333271,,,1:2,,,,ITO/PEDOT:PSS/active layer/PFN/Al,conventional,PFN,PFN,PEDOT:PSS,PEDOT:PSS,,chlorobenzene,,140.0,-5.34,-3.58,,-5.53,-3.95,
106594,10.1016/j.dyepig.2020.108727,10.1016/j.dyepig.2020.108727,P2,ITIC-3T,P2,ITIC-3T,,CCCCCCc1ccc(C2(c3ccc(CCCCCC)cc3)C3=C(SC4C=C(/C=C5\C(=O)c6cc(F)c(F)cc6C5=C(C#N)C#N)SC34)c3cc4c(cc32)-c2sc(/C=C3\C(=O)c5cc(F)c(F)cc5C3=C(C#N)C#N)cc2C4(c2ccc(CCCCCC)cc2)c2ccc(CCCCCC)cc2)cc1,0.666,15.75,56.1,5.89,5.884609500000002,0.0915195246179639,,,1:2.5,,,,ITO/PEDOT:PSS/active layer/PFN/Al,conventional,PFN,PFN,PEDOT:PSS,PEDOT:PSS,,chlorobenzene,,140.0,-5.34,-3.58,,-5.53,-3.95,
106595,10.1016/j.dyepig.2020.108727,10.1016/j.dyepig.2020.108727,P3,ITIC-3T,P3,ITIC-3T,CCCCCCc1csc(-c2ccc(-c3cc(CCCCCC)c(/C=C/c4csc(-c5cc6c(OCC(CC)CCCC)c7sc(-c8ccc(C9=C%10C(=O)N(CC(CC)CCCC)C(c%11ccc(-c%12cc%13c(OCC(CC)CCCC)c%14sccc%14c(OCC(CC)CCCC)c%13s%12)s%11)=C%10C(=O)N9CC(CC)CCCC)s8)cc7c(OCC(CC)CCCC)c6s5)c4)s3)c3nsnc23)c1,CCCCCCc1ccc(C2(c3ccc(CCCCCC)cc3)C3=C(SC4C=C(/C=C5\C(=O)c6cc(F)c(F)cc6C5=C(C#N)C#N)SC34)c3cc4c(cc32)-c2sc(/C=C3\C(=O)c5cc(F)c(F)cc5C3=C(C#N)C#N)cc2C4(c2ccc(CCCCCC)cc2)c2ccc(CCCCCC)cc2)cc1,0.644,17.01,56.7,6.21,6.211167480000001,0.0188000000000196,,,1:1,,,,ITO/PEDOT:PSS/active layer/PFN/Al,conventional,PFN,PFN,PEDOT:PSS,PEDOT:PSS,,,,140.0,-5.31,-3.6,,-5.53,-3.95,
106596,10.1016/j.dyepig.2020.108727,10.1016/j.dyepig.2020.108727,P3,ITIC-3T,P3,ITIC-3T,CCCCCCc1csc(-c2ccc(-c3cc(CCCCCC)c(/C=C/c4csc(-c5cc6c(OCC(CC)CCCC)c7sc(-c8ccc(C9=C%10C(=O)N(CC(CC)CCCC)C(c%11ccc(-c%12cc%13c(OCC(CC)CCCC)c%14sccc%14c(OCC(CC)CCCC)c%13s%12)s%11)=C%10C(=O)N9CC(CC)CCCC)s8)cc7c(OCC(CC)CCCC)c6s5)c4)s3)c3nsnc23)c1,CCCCCCc1ccc(C2(c3ccc(CCCCCC)cc3)C3=C(SC4C=C(/C=C5\C(=O)c6cc(F)c(F)cc6C5=C(C#N)C#N)SC34)c3cc4c(cc32)-c2sc(/C=C3\C(=O)c5cc(F)c(F)cc5C3=C(C#N)C#N)cc2C4(c2ccc(CCCCCC)cc2)c2ccc(CCCCCC)cc2)cc1,0.641,18.18,55.5,6.47,6.467625900000001,0.0366939721792742,,,1:1.5,,,,ITO/PEDOT:PSS/active layer/PFN/Al,conventional,PFN,PFN,PEDOT:PSS,PEDOT:PSS,,,,140.0,-5.31,-3.6,,-5.53,-3.95,
106597,10.1016/j.dyepig.2020.108727,10.1016/j.dyepig.2020.108727,P3,ITIC-3T,P3,ITIC-3T,CCCCCCc1csc(-c2ccc(-c3cc(CCCCCC)c(/C=C/c4csc(-c5cc6c(OCC(CC)CCCC)c7sc(-c8ccc(C9=C%10C(=O)N(CC(CC)CCCC)C(c%11ccc(-c%12cc%13c(OCC(CC)CCCC)c%14sccc%14c(OCC(CC)CCCC)c%13s%12)s%11)=C%10C(=O)N9CC(CC)CCCC)s8)cc7c(OCC(CC)CCCC)c6s5)c4)s3)c3nsnc23)c1,CCCCCCc1ccc(C2(c3ccc(CCCCCC)cc3)C3=C(SC4C=C(/C=C5\C(=O)c6cc(F)c(F)cc6C5=C(C#N)C#N)SC34)c3cc4c(cc32)-c2sc(/C=C3\C(=O)c5cc(F)c(F)cc5C3=C(C#N)C#N)cc2C4(c2ccc(CCCCCC)cc2)c2ccc(CCCCCC)cc2)cc1,0.639,18.52,50.4,5.97,5.964477120000001,0.0925105527638043,,,1:2.5,,,,ITO/PEDOT:PSS/active layer/PFN/Al,conventional,PFN,PFN,PEDOT:PSS,PEDOT:PSS,,,,140.0,-5.31,-3.6,,-5.53,-3.95,
106598,10.1016/j.dyepig.2020.108775,10.1016/j.dyepig.2020.108775,PTSDO-BZ,ITIC,PTSDO-BZ,ITIC,CCCCCCCCCCCCSc1ccc(-c2c3ccsc3c(-c3ccc(SCCCCCCCCCCCC)s3)c3cc(-c4ccc(-c5c(F)c(F)c(-c6cccs6)c6nn(CC(CCCCCC)CCCCCCCC)nc56)s4)oc23)s1,CCCCCCc1ccc(C2(c3ccc(CCCCCC)cc3)c3cc4c(cc3-c3sc5cc(C=C6C(=O)c7ccccc7C6=C(C#N)C#N)sc5c32)C(c2ccc(CCCCCC)cc2)(c2ccc(CCCCCC)cc2)c2c-4sc3cc(C=C4C(=O)c5ccccc5C4=C(C#N)C#N)sc23)cc1,0.88,15.06,65.12,8.66,8.63022336,0.343841108545031,,,1:1,,,,ITO/PEDOT:PSS/active layer/PDINO/Al,conventional,PDINO,PDINO,PEDOT:PSS,PEDOT:PSS,105.0,chlorobenzene,chlorobenzene,,-5.46,-3.78,,-5.576,-3.916,
106599,10.1016/j.dyepig.2020.108775,10.1016/j.dyepig.2020.108775,PTDO-BZ,ITIC,PTDO-BZ,ITIC,CCCCCCCCCCCCc1ccc(-c2c3ccsc3c(-c3ccc(CCCCCCCCCCCC)s3)c3cc(-c4ccc(-c5c(F)c(F)c(-c6cccs6)c6nn(CC(CCCCCC)CCCCCCCC)nc56)s4)oc23)s1,CCCCCCc1ccc(C2(c3ccc(CCCCCC)cc3)c3cc4c(cc3-c3sc5cc(C=C6C(=O)c7ccccc7C6=C(C#N)C#N)sc5c32)C(c2ccc(CCCCCC)cc2)(c2ccc(CCCCCC)cc2)c2c-4sc3cc(C=C4C(=O)c5ccccc5C4=C(C#N)C#N)sc23)cc1,0.72,16.72,54.94,6.59,6.61389696,0.3626245827010634,,,1:1,,,,ITO/PEDOT:PSS/active layer/PDINO/Al,conventional,PDINO,PDINO,PEDOT:PSS,PEDOT:PSS,105.0,chlorobenzene,chlorobenzene,,-5.26,-3.73,,-5.576,-3.916,
106600,10.1016/j.dyepig.2020.108775,10.1016/j.dyepig.2020.108775,PPEH-BZ,ITIC,PPEH-BZ,ITIC,CCCCCCCCC(CCCCCC)Cn1nc2c(-c3cccs3)c(F)c(F)c(-c3ccc(-c4cc5c(-c6ccc(CC(CC)CCCC)cc6)c6sccc6c(-c6ccc(CC(CC)CCCC)cc6)c5o4)s3)c2n1,CCCCCCc1ccc(C2(c3ccc(CCCCCC)cc3)c3cc4c(cc3-c3sc5cc(C=C6C(=O)c7ccccc7C6=C(C#N)C#N)sc5c32)C(c2ccc(CCCCCC)cc2)(c2ccc(CCCCCC)cc2)c2c-4sc3cc(C=C4C(=O)c5ccccc5C4=C(C#N)C#N)sc23)cc1,0.75,17.72,61.71,8.23,8.201259,0.3492223572296491,,,1:1.5,,,,ITO/PEDOT:PSS/active layer/PDINO/Al,conventional,PDINO,PDINO,PEDOT:PSS,PEDOT:PSS,105.0,chlorobenzene,chlorobenzene,130.0,-5.27,-3.68,,-5.576,-3.916,
106601,10.1016/j.dyepig.2020.108775,10.1016/j.dyepig.2020.108775,PPFOEH-BZ,ITIC,PPFOEH-BZ,ITIC,CCCCCCCCC(CCCCCC)Cn1nc2c(-c3cccs3)c(F)c(F)c(-c3ccc(-c4cc5c(-c6ccc(OCC(CC)CCCC)c(F)c6)c6sccc6c(-c6ccc(OCC(CC)CCCC)c(F)c6)c5o4)s3)c2n1,CCCCCCc1ccc(C2(c3ccc(CCCCCC)cc3)c3cc4c(cc3-c3sc5cc(C=C6C(=O)c7ccccc7C6=C(C#N)C#N)sc5c32)C(c2ccc(CCCCCC)cc2)(c2ccc(CCCCCC)cc2)c2c-4sc3cc(C=C4C(=O)c5ccccc5C4=C(C#N)C#N)sc23)cc1,0.86,17.26,54.7,8.16,8.1194492,0.4969460784313739,,,1:1,,,,ITO/PEDOT:PSS/active layer/PDINO/Al,conventional,PDINO,PDINO,PEDOT:PSS,PEDOT:PSS,105.0,chlorobenzene,chlorobenzene,130.0,-5.43,-3.75,,-5.576,-3.916,
106602,10.1016/j.dyepig.2020.108904,10.1016/j.dyepig.2020.108904,PBDB-T,N2200,,N2200,CCCCC(CC)Cc1ccc(-c2c3cc(-c4ccc(-c5sc(-c6cccs6)c6c5C(=O)c5c(CC(CC)CCCC)sc(CC(CC)CCCC)c5C6=O)s4)sc3c(-c3ccc(CC(CC)CCCC)s3)c3ccsc23)s1,CCCCCCCCCCC(CCCCCCCC)CN1C(=O)c2ccc3c4c(c(-c5ccc(-c6cccs6)s5)cc(c24)C1=O)C(=O)N(CC(CCCCCCCC)CCCCCCCCCC)C3=O,0.83,10.8,63.0,5.67,5.64732,0.4000000000000045,5.34,5.67,,,,,conventional,conventional,,,,,140.0,,,,,,,-5.71,-4.02,
106603,10.1016/j.dyepig.2020.108904,10.1016/j.dyepig.2020.108904,PBDB-T,PNDI-BTz5,,PNDI-BTz10,CCCCC(CC)Cc1ccc(-c2c3cc(-c4ccc(-c5sc(-c6cccs6)c6c5C(=O)c5c(CC(CC)CCCC)sc(CC(CC)CCCC)c5C6=O)s4)sc3c(-c3ccc(CC(CC)CCCC)s3)c3ccsc23)s1,CCCCCCCCCCC(CCCCCCCC)CN1C(=O)c2ccc3c4c(c(-c5ccc(-c6ccc(-c7cc8c9c(c(-c%10ccc(-c%11c(F)c(F)c(-c%12cccs%12)c%12nn(CC(CCCCCC)CCCCCCCC)nc%11%12)s%10)cc%10c9c7C(=O)N(CC(CCCCCCCC)CCCCCCCCCC)C%10=O)C(=O)N(CC(CCCCCCCC)CCCCCCCCCC)C8=O)s6)s5)cc(c24)C1=O)C(=O)N(CC(CCCCCCCC)CCCCCCCCCC)C3=O,0.84,12.54,64.0,6.72,6.741503999999999,0.3199999999999896,6.26,6.72,,,,,conventional,conventional,,,,,140.0,,,,,,,-5.84,-3.81,
106604,10.1016/j.dyepig.2020.108904,10.1016/j.dyepig.2020.108904,PBDB-T,PNDI-BTz10,,PNDI-BTz10,CCCCC(CC)Cc1ccc(-c2c3cc(-c4ccc(-c5sc(-c6cccs6)c6c5C(=O)c5c(CC(CC)CCCC)sc(CC(CC)CCCC)c5C6=O)s4)sc3c(-c3ccc(CC(CC)CCCC)s3)c3ccsc23)s1,CCCCCCCCCCC(CCCCCCCC)CN1C(=O)c2ccc3c4c(c(-c5ccc(-c6ccc(-c7cc8c9c(c(-c%10ccc(-c%11c(F)c(F)c(-c%12cccs%12)c%12nn(CC(CCCCCC)CCCCCCCC)nc%11%12)s%10)cc%10c9c7C(=O)N(CC(CCCCCCCC)CCCCCCCCCC)C%10=O)C(=O)N(CC(CCCCCCCC)CCCCCCCCCC)C8=O)s6)s5)cc(c24)C1=O)C(=O)N(CC(CCCCCCCC)CCCCCCCCCC)C3=O,0.83,10.61,59.0,5.21,5.195716999999999,0.2741458733205511,5.12,5.21,,,,,conventional,conventional,,,,,140.0,,,,,,,-5.88,-3.8,
106605,10.1016/j.dyepig.2020.108987,10.1016/j.dyepig.2020.108987,PTC8,ITIC,PTC8,ITIC,CCCCCCCCc1csc(-c2cc3c(-c4ccc(CC(CC)CCCC)s4)c4sccc4c(-c4ccc(CC(CC)CCCC)s4)c3s2)c1,CCCCCCc1ccc(C2(c3ccc(CCCCCC)cc3)c3cc4c(cc3-c3sc5cc(C=C6C(=O)c7ccccc7C6=C(C#N)C#N)sc5c32)C(c2ccc(CCCCCC)cc2)(c2ccc(CCCCCC)cc2)c2c-4sc3cc(C=C4C(=O)c5ccccc5C4=C(C#N)C#N)sc23)cc1,0.9,11.57,38.7,4.04,4.029831000000001,0.251707920792065,3.53,4.04,1:1.2 (w/w),,,,ITO/PEDOT:PSS/polymer:ITIC/PDINO/Al,conventional,PDINO,PDINO,PEDOT:PSS,PEDOT:PSS,,chloroform,chloroform,,-5.3,-3.58,,-5.576,-3.916,
106606,10.1016/j.dyepig.2020.108987,10.1016/j.dyepig.2020.108987,PTCO8,ITIC,PTCO8,ITIC,CCCCCCCCC(=O)c1csc(-c2cc3c(-c4ccc(CC(CC)CCCC)s4)c4sccc4c(-c4ccc(CC(CC)CCCC)s4)c3s2)c1,CCCCCCc1ccc(C2(c3ccc(CCCCCC)cc3)c3cc4c(cc3-c3sc5cc(C=C6C(=O)c7ccccc7C6=C(C#N)C#N)sc5c32)C(c2ccc(CCCCCC)cc2)(c2ccc(CCCCCC)cc2)c2c-4sc3cc(C=C4C(=O)c5ccccc5C4=C(C#N)C#N)sc23)cc1,0.99,14.33,41.5,5.91,5.887480500000001,0.3810406091370488,5.22,5.91,1:1.2 (w/w),,,,ITO/PEDOT:PSS/polymer:ITIC/PDINO/Al,conventional,PDINO,PDINO,PEDOT:PSS,PEDOT:PSS,,chloroform,chloroform,,-5.39,-3.68,,-5.576,-3.916,
106607,10.1016/j.dyepig.2020.108987,10.1016/j.dyepig.2020.108987,PTCO1,ITIC,PTCO1,ITIC,CCCCC(CC)Cc1ccc(-c2c3cc(-c4cc(C(C)=O)cs4)sc3c(-c3ccc(CC(CC)CCCC)s3)c3ccsc23)s1,CCCCCCc1ccc(C2(c3ccc(CCCCCC)cc3)c3cc4c(cc3-c3sc5cc(C=C6C(=O)c7ccccc7C6=C(C#N)C#N)sc5c32)C(c2ccc(CCCCCC)cc2)(c2ccc(CCCCCC)cc2)c2c-4sc3cc(C=C4C(=O)c5ccccc5C4=C(C#N)C#N)sc23)cc1,0.95,16.91,57.9,9.33,9.301345499999998,0.3071221864951962,8.74,9.33,1:1.2 (w/w),,,,ITO/PEDOT:PSS/polymer:ITIC/PDINO/Al,conventional,PDINO,PDINO,PEDOT:PSS,PEDOT:PSS,,chloroform,chloroform,,-5.33,-3.64,,-5.576,-3.916,
106608,10.1016/j.dyepig.2020.109023,10.1016/j.dyepig.2020.109023,PffBT4T-4T2FC-9/1,PC61BM,PffBT4T-4T2FC-4/1,PC61BM,CCCCCCCCCCC(CCCCCCCC)Cc1csc(-c2c(F)c(F)c(-c3cc(CC(CCCCCCCC)CCCCCCCCCC)c(-c4ccc(-c5ccc(-c6cc(C(=O)OCC(CCCCCC)CCCCCCCC)c(-c7cc(F)c(-c8sc(-c9sc(-c%10ccc(-c%11cccs%11)s%10)cc9C(=O)OCC(CCCCCC)CCCCCCCC)cc8F)s7)s6)s5)s4)s3)c3nsnc23)c1,COC(=O)CCCC1(c2ccccc2)C23c4c5c6c7c8c9c(c%10c%11c2c2c%12c4c4c%13c5c5c7c7c8c8c%14c9c%10c9c%10c%11c2c2c%11c%12c4c4c%12c%13c5c5c7c7c8c8c%14c9c9c%10c2c2c%11c4c4c%12c5c7c5c8c9c2c45)C613,0.75,14.22,74.2,7.91,7.913430000000001,0.043362831858416,7.91,7.91,,,,,ITO/ZnO/polymers:PC61BM/MoO3/Ag,inverted,ZnO,ZnO,MoO3,MoO3,,CB,chlorobenzene,,-5.42,-3.77,,-6.1,-3.7,
106609,10.1016/j.dyepig.2020.109023,10.1016/j.dyepig.2020.109023,PffBT4T-4T2FC-9/1,PC61BM,PffBT4T-4T2FC-4/1,PC61BM,CCCCCCCCCCC(CCCCCCCC)Cc1csc(-c2c(F)c(F)c(-c3cc(CC(CCCCCCCC)CCCCCCCCCC)c(-c4ccc(-c5ccc(-c6cc(C(=O)OCC(CCCCCC)CCCCCCCC)c(-c7cc(F)c(-c8sc(-c9sc(-c%10ccc(-c%11cccs%11)s%10)cc9C(=O)OCC(CCCCCC)CCCCCCCC)cc8F)s7)s6)s5)s4)s3)c3nsnc23)c1,COC(=O)CCCC1(c2ccccc2)C23c4c5c6c7c8c9c(c%10c%11c2c2c%12c4c4c%13c5c5c7c7c8c8c%14c9c%10c9c%10c%11c2c2c%11c%12c4c4c%12c%13c5c5c7c7c8c8c%14c9c9c%10c2c2c%11c4c4c%12c5c7c5c8c9c2c45)C613,0.74,19.4,66.2,9.5,9.503672,0.0386526315789462,9.5,9.5,,DIO,DIO,,ITO/ZnO/polymers:PC61BM/MoO3/Ag,inverted,ZnO,ZnO,MoO3,MoO3,,CB + DIO,chlorobenzene,,-5.42,-3.77,,-6.1,-3.7,
106610,10.1016/j.dyepig.2020.109023,10.1016/j.dyepig.2020.109023,PffBT4T-4T2FC-9/1,PC61BM,PffBT4T-4T2FC-4/1,PC61BM,CCCCCCCCCCC(CCCCCCCC)Cc1csc(-c2c(F)c(F)c(-c3cc(CC(CCCCCCCC)CCCCCCCCCC)c(-c4ccc(-c5ccc(-c6cc(C(=O)OCC(CCCCCC)CCCCCCCC)c(-c7cc(F)c(-c8sc(-c9sc(-c%10ccc(-c%11cccs%11)s%10)cc9C(=O)OCC(CCCCCC)CCCCCCCC)cc8F)s7)s6)s5)s4)s3)c3nsnc23)c1,COC(=O)CCCC1(c2ccccc2)C23c4c5c6c7c8c9c(c%10c%11c2c2c%12c4c4c%13c5c5c7c7c8c8c%14c9c%10c9c%10c%11c2c2c%11c%12c4c4c%12c%13c5c5c7c7c8c8c%14c9c9c%10c2c2c%11c4c4c%12c5c7c5c8c9c2c45)C613,0.76,13.95,74.15,7.88,7.861383000000001,0.2362563451776522,7.88,7.88,,,,,ITO/ZnO/polymers:PC61BM/MoO3/Ag,inverted,ZnO,ZnO,MoO3,MoO3,,TMB,TMB,,-5.42,-3.77,,-6.1,-3.7,
106611,10.1016/j.dyepig.2020.109023,10.1016/j.dyepig.2020.109023,PffBT4T-4T2FC-9/1,PC61BM,PffBT4T-4T2FC-4/1,PC61BM,CCCCCCCCCCC(CCCCCCCC)Cc1csc(-c2c(F)c(F)c(-c3cc(CC(CCCCCCCC)CCCCCCCCCC)c(-c4ccc(-c5ccc(-c6cc(C(=O)OCC(CCCCCC)CCCCCCCC)c(-c7cc(F)c(-c8sc(-c9sc(-c%10ccc(-c%11cccs%11)s%10)cc9C(=O)OCC(CCCCCC)CCCCCCCC)cc8F)s7)s6)s5)s4)s3)c3nsnc23)c1,COC(=O)CCCC1(c2ccccc2)C23c4c5c6c7c8c9c(c%10c%11c2c2c%12c4c4c%13c5c5c7c7c8c8c%14c9c%10c9c%10c%11c2c2c%11c%12c4c4c%12c%13c5c5c7c7c8c8c%14c9c9c%10c2c2c%11c4c4c%12c5c7c5c8c9c2c45)C613,0.75,17.32,70.12,9.11,9.108588,0.0154994511525621,9.11,9.11,,PN,PN,,ITO/ZnO/polymers:PC61BM/MoO3/Ag,inverted,ZnO,ZnO,MoO3,MoO3,,TMB + PN,TMB,,-5.42,-3.77,,-6.1,-3.7,
106612,10.1016/j.dyepig.2020.109023,10.1016/j.dyepig.2020.109023,PffBT4T-4T2FC-4/1,PC61BM,PffBT4T-4T2FC-4/1,PC61BM,CCCCCCCCCCC(CCCCCCCC)Cc1csc(-c2c(F)c(F)c(-c3cc(CC(CCCCCCCC)CCCCCCCCCC)c(-c4ccc(-c5ccc(-c6cc(C(=O)OCC(CCCCCC)CCCCCCCC)c(-c7cc(F)c(-c8sc(-c9sc(-c%10ccc(-c%11cccs%11)s%10)cc9C(=O)OCC(CCCCCC)CCCCCCCC)cc8F)s7)s6)s5)s4)s3)c3nsnc23)c1,COC(=O)CCCC1(c2ccccc2)C23c4c5c6c7c8c9c(c%10c%11c2c2c%12c4c4c%13c5c5c7c7c8c8c%14c9c%10c9c%10c%11c2c2c%11c%12c4c4c%12c%13c5c5c7c7c8c8c%14c9c9c%10c2c2c%11c4c4c%12c5c7c5c8c9c2c45)C613,0.73,15.79,68.49,7.89,7.89463683,0.0587684410646378,7.89,7.89,,,,,ITO/ZnO/polymers:PC61BM/MoO3/Ag,inverted,ZnO,ZnO,MoO3,MoO3,,CB,chlorobenzene,,-5.44,-3.78,,-6.1,-3.7,
106613,10.1016/j.dyepig.2020.109023,10.1016/j.dyepig.2020.109023,PffBT4T-4T2FC-4/1,PC61BM,PffBT4T-4T2FC-4/1,PC61BM,CCCCCCCCCCC(CCCCCCCC)Cc1csc(-c2c(F)c(F)c(-c3cc(CC(CCCCCCCC)CCCCCCCCCC)c(-c4ccc(-c5ccc(-c6cc(C(=O)OCC(CCCCCC)CCCCCCCC)c(-c7cc(F)c(-c8sc(-c9sc(-c%10ccc(-c%11cccs%11)s%10)cc9C(=O)OCC(CCCCCC)CCCCCCCC)cc8F)s7)s6)s5)s4)s3)c3nsnc23)c1,COC(=O)CCCC1(c2ccccc2)C23c4c5c6c7c8c9c(c%10c%11c2c2c%12c4c4c%13c5c5c7c7c8c8c%14c9c%10c9c%10c%11c2c2c%11c%12c4c4c%12c%13c5c5c7c7c8c8c%14c9c9c%10c2c2c%11c4c4c%12c5c7c5c8c9c2c45)C613,0.72,18.23,64.39,8.43,8.45157384,0.2559174377224233,8.43,8.43,,DIO,DIO,,ITO/ZnO/polymers:PC61BM/MoO3/Ag,inverted,ZnO,ZnO,MoO3,MoO3,,CB + DIO,chlorobenzene,,-5.44,-3.78,,-6.1,-3.7,
106614,10.1016/j.dyepig.2020.109023,10.1016/j.dyepig.2020.109023,PffBT4T-4T2FC-4/1,PC61BM,PffBT4T-4T2FC-4/1,PC61BM,CCCCCCCCCCC(CCCCCCCC)Cc1csc(-c2c(F)c(F)c(-c3cc(CC(CCCCCCCC)CCCCCCCCCC)c(-c4ccc(-c5ccc(-c6cc(C(=O)OCC(CCCCCC)CCCCCCCC)c(-c7cc(F)c(-c8sc(-c9sc(-c%10ccc(-c%11cccs%11)s%10)cc9C(=O)OCC(CCCCCC)CCCCCCCC)cc8F)s7)s6)s5)s4)s3)c3nsnc23)c1,COC(=O)CCCC1(c2ccccc2)C23c4c5c6c7c8c9c(c%10c%11c2c2c%12c4c4c%13c5c5c7c7c8c8c%14c9c%10c9c%10c%11c2c2c%11c%12c4c4c%12c%13c5c5c7c7c8c8c%14c9c9c%10c2c2c%11c4c4c%12c5c7c5c8c9c2c45)C613,0.73,12.67,71.85,6.66,6.645478349999999,0.2180427927928035,6.66,6.66,,,,,ITO/ZnO/polymers:PC61BM/MoO3/Ag,inverted,ZnO,ZnO,MoO3,MoO3,,TMB,TMB,,-5.44,-3.78,,-6.1,-3.7,
106615,10.1016/j.dyepig.2020.109023,10.1016/j.dyepig.2020.109023,PffBT4T-4T2FC-4/1,PC61BM,PffBT4T-4T2FC-4/1,PC61BM,CCCCCCCCCCC(CCCCCCCC)Cc1csc(-c2c(F)c(F)c(-c3cc(CC(CCCCCCCC)CCCCCCCCCC)c(-c4ccc(-c5ccc(-c6cc(C(=O)OCC(CCCCCC)CCCCCCCC)c(-c7cc(F)c(-c8sc(-c9sc(-c%10ccc(-c%11cccs%11)s%10)cc9C(=O)OCC(CCCCCC)CCCCCCCC)cc8F)s7)s6)s5)s4)s3)c3nsnc23)c1,COC(=O)CCCC1(c2ccccc2)C23c4c5c6c7c8c9c(c%10c%11c2c2c%12c4c4c%13c5c5c7c7c8c8c%14c9c%10c9c%10c%11c2c2c%11c%12c4c4c%12c%13c5c5c7c7c8c8c%14c9c9c%10c2c2c%11c4c4c%12c5c7c5c8c9c2c45)C613,0.71,14.98,67.13,7.13,7.139812539999999,0.1376232819074269,7.13,7.13,,PN,PN,,ITO/ZnO/polymers:PC61BM/MoO3/Ag,inverted,ZnO,ZnO,MoO3,MoO3,,TMB + PN,TMB,,-5.44,-3.78,,-6.1,-3.7,
106616,10.1016/j.dyepig.2020.109049,10.1016/j.dyepig.2020.109049,PTB7-Th,PBTP,PTB7-Th,PBTP,CCCCC(CC)COC(=O)c1sc2csc(-c3cc4c(-c5ccc(CC(CC)CCCC)s5)c5sccc5c(-c5ccc(CC(CC)CCCC)s5)c4s3)c2c1F,CCCCCCCCCCC(CCCCCCCC)Cn1c(=O)c2ccsc2c2sc(-c3cc4c(=O)n(CC(CCCCCCCC)CCCCCCCCCC)c(=O)c5c(sc6c5sc5c7sc(-c8cc9c(=O)n(CC(CCCCCCCC)CCCCCCCCCC)c(=O)c%10cc(-c%11scc%12nc(CCCCCC)c(CCCCCC)nc%11%12)sc%10c9s8)cc7c(=O)n(CCC(CCCCCCCC)CCCCCCCCC)c(=O)c56)c4s3)cc2c1=O,1.02,13.28,54.14,7.35,7.33358784,0.2232946938775481,,,1:1.2,,,,ITO/PEDOT:PSS/active layer/Zracac/Al,conventional,Zracac,ZrAcac,PEDOT:PSS,PEDOT:PSS,,chlorobenzene,chlorobenzene,80.0,-5.29,-3.72,,-6.0,-3.58,
106617,10.1016/j.dyepig.2020.109049,10.1016/j.dyepig.2020.109049,PTB7-Th,PBID,PTB7-Th,PBID,CCCCC(CC)COC(=O)c1sc2csc(-c3cc4c(-c5ccc(CC(CC)CCCC)s5)c5sccc5c(-c5ccc(CC(CC)CCCC)s5)c4s3)c2c1F,CCCCCCCCCCC(CCCCCCCC)Cn1c(=O)c2ccsc2c2sc(-c3cc4c(=O)n(CC(CCCCCCCC)CCCCCCCCCC)c(=O)c5c(sc6c5sc5c7sc(-c8cc9c(=O)n(CC(CCCCCCCC)CCCCCCCCCC)c(=O)c%10cc(-c%11ccc%12c(c%11)N(CC(CC)CCCC)C(=O)/C%12=C%11/C(=O)N(CC(CC)CCCC)c%12ccccc%12%11)sc%10c9s8)cc7c(=O)n(CCC(CCCCCCCC)CCCCCCCCC)c(=O)c56)c4s3)cc2c1=O,1.01,12.19,47.58,5.86,5.85800202,0.0340952218430121,,,1:1.2,,,,ITO/PEDOT:PSS/active layer/Zracac/Al,conventional,Zracac,ZrAcac,PEDOT:PSS,PEDOT:PSS,,chlorobenzene,chlorobenzene,80.0,-5.29,-3.72,,-6.08,-3.55,
106618,10.1016/j.dyepig.2020.109049,10.1016/j.dyepig.2020.109049,PTB7-Th,PBBT,PTB7-Th,PBBT,CCCCC(CC)COC(=O)c1sc2csc(-c3cc4c(-c5ccc(CC(CC)CCCC)s5)c5sccc5c(-c5ccc(CC(CC)CCCC)s5)c4s3)c2c1F,CCCCCCCCCCC(CCCCCCCC)Cn1c(=O)c2ccsc2c2sc(-c3cc4c(=O)n(CC(CCCCCCCC)CCCCCCCCCC)c(=O)c5c(sc6c5sc5c7sc(-c8cc9c(=O)n(CC(CCCCCCCC)CCCCCCCCCC)c(=O)c%10cc(-c%11cccc%12nsnc%11%12)sc%10c9s8)cc7c(=O)n(CCC(CCCCCCCC)CCCCCCCCC)c(=O)c56)c4s3)cc2c1=O,0.99,11.1,41.81,4.6,4.5945009,0.1195456521739077,,,1:1.2,,,,ITO/PEDOT:PSS/active layer/Zracac/Al,conventional,Zracac,ZrAcac,PEDOT:PSS,PEDOT:PSS,,chlorobenzene,chlorobenzene,80.0,-5.29,-3.72,,-6.04,-3.57,
106619,10.1016/j.dyepig.2021.109206,10.1016/j.dyepig.2021.109206,P1-3T,PC61BM,P1-3T,PC61BM,CCCCCCCCC(CCCCCC)Cc1csc(-c2ccc(-c3cc(CC(CCCCCC)CCCCCCCC)c(-c4cccs4)s3)c3nsnc23)c1,COC(=O)CCCC1(c2ccccc2)C23c4c5c6c7c8c9c(c%10c%11c2c2c%12c4c4c%13c5c5c7c7c8c8c%14c9c%10c9c%10c%11c2c2c%11c%12c4c4c%12c%13c5c5c7c7c8c8c%14c9c9c%10c2c2c%11c4c4c%12c5c7c5c8c9c2c45)C613,0.73,8.02,63.5,3.74,3.717671,0.5970320855615103,3.74,,1:1 w/w,DIO,,3 wt%,ITO/ZnO/(P1-3T:PC61BM)/MoO3/Ag,,ZnO,,MoO3,,,chlorobenzene,,,-5.06,-3.43,,-6.1,-3.7,
106620,10.1016/j.dyepig.2021.109206,10.1016/j.dyepig.2021.109206,P1-3T,PC61BM,P1-3T,PC61BM,CCCCCCCCC(CCCCCC)Cc1csc(-c2ccc(-c3cc(CC(CCCCCC)CCCCCCCC)c(-c4cccs4)s3)c3nsnc23)c1,COC(=O)CCCC1(c2ccccc2)C23c4c5c6c7c8c9c(c%10c%11c2c2c%12c4c4c%13c5c5c7c7c8c8c%14c9c%10c9c%10c%11c2c2c%11c%12c4c4c%12c%13c5c5c7c7c8c8c%14c9c9c%10c2c2c%11c4c4c%12c5c7c5c8c9c2c45)C613,0.73,8.24,63.8,3.84,3.8376976,0.0599583333333343,,3.84,1:1 w/w,DIO,,3 wt%,ITO/ZnO/(P1-3T:PC61BM)/MoO3/Ag,,ZnO,,MoO3,,,chlorobenzene,,,-5.06,-3.43,,-6.1,-3.7,
106621,10.1016/j.dyepig.2021.109206,10.1016/j.dyepig.2021.109206,P2-3T2F,PC61BM,P2-3T2F,PC61BM,CCCCCCCCC(CCCCCC)Cc1csc(-c2ccc(-c3cc(CC(CCCCCC)CCCCCCCC)c(-c4scc(F)c4F)s3)c3nsnc23)c1,COC(=O)CCCC1(c2ccccc2)C23c4c5c6c7c8c9c(c%10c%11c2c2c%12c4c4c%13c5c5c7c7c8c8c%14c9c%10c9c%10c%11c2c2c%11c%12c4c4c%12c%13c5c5c7c7c8c8c%14c9c9c%10c2c2c%11c4c4c%12c5c7c5c8c9c2c45)C613,0.81,12.5,68.55,6.91,6.9406875,0.4441027496382052,6.91,,1:1 w/w,DIO,,3 wt%,ITO/ZnO/(P2-3T2F:PC61BM)/MoO3/Ag,,ZnO,,MoO3,,,chlorobenzene,,,-5.17,-3.54,,-6.1,-3.7,
106622,10.1016/j.dyepig.2021.109206,10.1016/j.dyepig.2021.109206,P2-3T2F,PC61BM,P2-3T2F,PC61BM,CCCCCCCCC(CCCCCC)Cc1csc(-c2ccc(-c3cc(CC(CCCCCC)CCCCCCCC)c(-c4scc(F)c4F)s3)c3nsnc23)c1,COC(=O)CCCC1(c2ccccc2)C23c4c5c6c7c8c9c(c%10c%11c2c2c%12c4c4c%13c5c5c7c7c8c8c%14c9c%10c9c%10c%11c2c2c%11c%12c4c4c%12c%13c5c5c7c7c8c8c%14c9c9c%10c2c2c%11c4c4c%12c5c7c5c8c9c2c45)C613,0.8,12.77,68.99,7.14,7.0480184,1.2882577030812263,,7.14,1:1 w/w,DIO,,3 wt%,ITO/ZnO/(P2-3T2F:PC61BM)/MoO3/Ag,,ZnO,,MoO3,,,chlorobenzene,,,-5.17,-3.54,,-6.1,-3.7,
106623,10.1016/j.dyepig.2021.109246,10.1016/j.dyepig.2021.109246,PBDB-T,PNEHD,PBDB-T,PNEHD,CCCCC(CC)Cc1ccc(-c2c3cc(-c4ccc(-c5sc(-c6cccs6)c6c5C(=O)c5c(CC(CC)CCCC)sc(CC(CC)CCCC)c5C6=O)s4)sc3c(-c3ccc(CC(CC)CCCC)s3)c3ccsc23)s1,C#Cc1c2ccsc2c(C#Cc2cc3c4c(ccc5c4c2C(=O)N(CC(CCCCCC)CCCCCCCC)C5=O)C(=O)N(CC(CCCCCC)CCCCCCCC)C3=O)c2ccsc12,0.8,1.56,33.0,0.42,0.41184,1.94285714285713,0.4,0.42,2:1,,,,ITO/PEDOT:PSS/PBDB-T:acceptor/PFN-Br/Al,conventional,PFN-Br,PFN-Br,PEDOT:PSS,PEDOT:PSS,,chlorobenzene,chlorobenzene,,-5.33,-3.48,,-5.95,-3.84,
106624,10.1016/j.dyepig.2021.109246,10.1016/j.dyepig.2021.109246,PBDB-T,PNEOD,PBDB-T,PNEOD,CCCCC(CC)Cc1ccc(-c2c3cc(-c4ccc(-c5sc(-c6cccs6)c6c5C(=O)c5c(CC(CC)CCCC)sc(CC(CC)CCCC)c5C6=O)s4)sc3c(-c3ccc(CC(CC)CCCC)s3)c3ccsc23)s1,C#Cc1c2ccsc2c(C#Cc2cc3c4c(ccc5c4c2C(=O)N(CC(CCCCCCCC)CCCCCCCCCC)C5=O)C(=O)N(CC(CCCCCCCC)CCCCCCCCCC)C3=O)c2ccsc12,0.81,8.19,52.0,3.76,3.449628,8.254574468085108,3.51,3.76,2:1,,,,ITO/PEDOT:PSS/PBDB-T:acceptor/PFN-Br/Al,conventional,PFN-Br,PFN-Br,PEDOT:PSS,PEDOT:PSS,,chlorobenzene,chlorobenzene,,-5.33,-3.48,,-5.98,-3.82,
106625,10.1016/j.dyepig.2021.109246,10.1016/j.dyepig.2021.109246,PBDB-T,PNEDT,PBDB-T,PNEDT,CCCCC(CC)Cc1ccc(-c2c3cc(-c4ccc(-c5sc(-c6cccs6)c6c5C(=O)c5c(CC(CC)CCCC)sc(CC(CC)CCCC)c5C6=O)s4)sc3c(-c3ccc(CC(CC)CCCC)s3)c3ccsc23)s1,C#Cc1c2ccsc2c(C#Cc2cc3c4c(ccc5c4c2C(=O)N(CC(CCCCCCCCCC)CCCCCCCCCCCC)C5=O)C(=O)N(CC(CCCCCCCCCC)CCCCCCCCCCCC)C3=O)c2ccsc12,0.8,6.78,43.0,2.41,2.33232,3.2232365145228203,2.16,2.41,2:1,,,,ITO/PEDOT:PSS/PBDB-T:acceptor/PFN-Br/Al,conventional,PFN-Br,PFN-Br,PEDOT:PSS,PEDOT:PSS,,chlorobenzene,chlorobenzene,,-5.33,-3.48,,-6.06,-3.83,
106626,10.1016/j.dyepig.2021.109246,10.1016/j.dyepig.2021.109246,PBDB-T,PNEOD-C8,PBDB-T,PNEOD-C8,CCCCC(CC)Cc1ccc(-c2c3cc(-c4ccc(-c5sc(-c6cccs6)c6c5C(=O)c5c(CC(CC)CCCC)sc(CC(CC)CCCC)c5C6=O)s4)sc3c(-c3ccc(CC(CC)CCCC)s3)c3ccsc23)s1,C#Cc1c2cc(CCCCCCCC)sc2c(C#Cc2cc3c4c(ccc5c4c2C(=O)N(CC(CCCCCCCC)CCCCCCCCCC)C5=O)C(=O)N(CC(CCCCCCCC)CCCCCCCCCC)C3=O)c2cc(CCCCCCCC)sc12,0.86,12.4,54.0,5.84,5.75856,1.394520547945201,5.68,5.84,2:1,,,,ITO/PEDOT:PSS/PBDB-T:acceptor/PFN-Br/Al,conventional,PFN-Br,PFN-Br,PEDOT:PSS,PEDOT:PSS,,chlorobenzene,chlorobenzene,,-5.33,-3.48,,-6.0,-3.9,
106627,10.1016/j.dyepig.2021.109246,10.1016/j.dyepig.2021.109246,PBDB-T,PNEOD-Th,PBDB-T,PNEOD-Th,CCCCC(CC)Cc1ccc(-c2c3cc(-c4ccc(-c5sc(-c6cccs6)c6c5C(=O)c5c(CC(CC)CCCC)sc(CC(CC)CCCC)c5C6=O)s4)sc3c(-c3ccc(CC(CC)CCCC)s3)c3ccsc23)s1,C#Cc1c2cc(-c3ccc(CCCCCCCC)s3)sc2c(C#Cc2cc3c4c(ccc5c4c2C(=O)N(CC(CCCCCCCC)CCCCCCCCCC)C5=O)C(=O)N(CC(CCCCCCCC)CCCCCCCCCC)C3=O)c2cc(-c3ccc(CCCCCCCC)s3)sc12,0.76,8.03,40.0,2.7,2.44112,9.588148148148164,2.44,2.7,2:1,,,,ITO/PEDOT:PSS/PBDB-T:acceptor/PFN-Br/Al,conventional,PFN-Br,PFN-Br,PEDOT:PSS,PEDOT:PSS,,chlorobenzene,chlorobenzene,,-5.33,-3.48,,-5.8,-3.93,
106628,10.1016/j.dyepig.2021.109346,10.1016/j.dyepig.2021.109346,PIDT-QxM,Y6BO,PIDT-QxM,Y6-BO,CCCCCCCCCCCc1c(/C=C2\C(=O)c3cc(F)c(F)cc3C2=C(C#N)C#N)sc2c1sc1c3c4nsnc4c4c5sc6c(CCCCCCCCCCC)c(/C=C7\C(=O)c8cc(F)c(F)cc8C7=C(C#N)C#N)sc6c5n(CC(CCCC)CCCCCC)c4c3n(CC(CCCC)CCCCCC)c21,CCCCCCCCCCCc1c(/C=C2\C(=O)c3cc(F)c(F)cc3C2=C(C#N)C#N)sc2c1sc1c3c4nsnc4c4c5sc6c(CCCCCCCCCCC)c(/C=C7\C(=O)c8cc(F)c(F)cc8C7=C(C#N)C#N)sc6c5n(CC(CCCC)CCCCCC)c4c3n(CC(CCCC)CCCCCC)c21,0.74,20.78,61.0,9.49,9.380092,1.1581454162276164,9.17,9.49,3:5,,,,ITO/ZnO/Polymer:Y6BO/MoO3/Ag,inverted,ZnO,ZnO,MoO3,MoO3,,chloroform,chloroform,,-5.18,-3.15,,-5.62,-4.11,
106629,10.1016/j.dyepig.2021.109346,10.1016/j.dyepig.2021.109346,PIDTT-QxM,Y6BO,PIDTT-QxM,Y6-BO,CCCCCCc1ccc(C2(c3ccc(CCCCCC)cc3)c3cc4c(cc3-c3sc5ccsc5c32)C(c2ccc(CCCCCC)cc2)(c2ccc(CCCCCC)cc2)c2c-4sc3cc(-c4cccc5nc(-c6ccc(OC)cc6)c(-c6ccc(OC)cc6)nc45)sc23)cc1,CCCCCCCCCCCc1c(/C=C2\C(=O)c3cc(F)c(F)cc3C2=C(C#N)C#N)sc2c1sc1c3c4nsnc4c4c5sc6c(CCCCCCCCCCC)c(/C=C7\C(=O)c8cc(F)c(F)cc8C7=C(C#N)C#N)sc6c5n(CC(CCCC)CCCCCC)c4c3n(CC(CCCC)CCCCCC)c21,0.73,23.25,61.3,10.4,10.4041425,0.0398317307692344,10.22,10.4,3:7,,,,ITO/ZnO/Polymer:Y6BO/MoO3/Ag,inverted,ZnO,ZnO,MoO3,MoO3,,chloroform,chloroform,,-5.09,-3.15,,-5.62,-4.11,
106630,10.1016/j.dyepig.2021.109560,10.1016/j.dyepig.2021.109560,PBDB-T (75),ITIC,PBDB-T (12),ITIC,CCCCC(CC)Cc1ccc(-c2c3cc(-c4ccc(-c5scc6c5C(=O)c5c(CC(CC)CCCC)sc(CC(CC)CCCC)c5C6=O)s4)sc3c(-c3ccc(CC(CC)CCCC)s3)c3cc(-c4cccs4)sc23)s1,CCCCCCc1ccc(C2(c3ccc(CCCCCC)cc3)c3cc4c(cc3-c3sc5cc(C=C6C(=O)c7ccccc7C6=C(C#N)C#N)sc5c32)C(c2ccc(CCCCCC)cc2)(c2ccc(CCCCCC)cc2)c2c-4sc3cc(C=C4C(=O)c5ccccc5C4=C(C#N)C#N)sc23)cc1,0.87,15.97,69.1,9.64,9.6006849,0.4078329875518814,9.57,9.64,,,,,conventional,conventional,ZnO,ZnO,PEDOT:PSS,PEDOT:PSS,,o-DCB,o-DCB,,-5.34,-3.53,,-5.576,-3.916,
106631,10.1016/j.dyepig.2021.109560,10.1016/j.dyepig.2021.109560,PBDB-T (40),ITIC,PBDB-T (12),ITIC,CCCCC(CC)Cc1ccc(-c2c3cc(-c4ccc(-c5scc6c5C(=O)c5c(CC(CC)CCCC)sc(CC(CC)CCCC)c5C6=O)s4)sc3c(-c3ccc(CC(CC)CCCC)s3)c3cc(-c4cccs4)sc23)s1,CCCCCCc1ccc(C2(c3ccc(CCCCCC)cc3)c3cc4c(cc3-c3sc5cc(C=C6C(=O)c7ccccc7C6=C(C#N)C#N)sc5c32)C(c2ccc(CCCCCC)cc2)(c2ccc(CCCCCC)cc2)c2c-4sc3cc(C=C4C(=O)c5ccccc5C4=C(C#N)C#N)sc23)cc1,0.9,11.02,63.1,6.28,6.258258,0.346210191082812,6.19,6.28,,,,,conventional,conventional,ZnO,ZnO,PEDOT:PSS,PEDOT:PSS,,o-DCB,o-DCB,,-5.34,-3.54,,-5.576,-3.916,
106632,10.1016/j.dyepig.2021.109560,10.1016/j.dyepig.2021.109560,PBDB-T (32),ITIC,PBDB-T (12),ITIC,CCCCC(CC)Cc1ccc(-c2c3cc(-c4ccc(-c5scc6c5C(=O)c5c(CC(CC)CCCC)sc(CC(CC)CCCC)c5C6=O)s4)sc3c(-c3ccc(CC(CC)CCCC)s3)c3cc(-c4cccs4)sc23)s1,CCCCCCc1ccc(C2(c3ccc(CCCCCC)cc3)c3cc4c(cc3-c3sc5cc(C=C6C(=O)c7ccccc7C6=C(C#N)C#N)sc5c32)C(c2ccc(CCCCCC)cc2)(c2ccc(CCCCCC)cc2)c2c-4sc3cc(C=C4C(=O)c5ccccc5C4=C(C#N)C#N)sc23)cc1,0.88,10.98,59.1,5.72,5.7104784,0.1664615384615426,5.7,5.72,,,,,conventional,conventional,ZnO,ZnO,PEDOT:PSS,PEDOT:PSS,,o-DCB,o-DCB,,-5.33,-3.53,,-5.576,-3.916,
106633,10.1016/j.dyepig.2021.109560,10.1016/j.dyepig.2021.109560,PBDB-T (27),ITIC,PBDB-T (12),ITIC,CCCCC(CC)Cc1ccc(-c2c3cc(-c4ccc(-c5scc6c5C(=O)c5c(CC(CC)CCCC)sc(CC(CC)CCCC)c5C6=O)s4)sc3c(-c3ccc(CC(CC)CCCC)s3)c3cc(-c4cccs4)sc23)s1,CCCCCCc1ccc(C2(c3ccc(CCCCCC)cc3)c3cc4c(cc3-c3sc5cc(C=C6C(=O)c7ccccc7C6=C(C#N)C#N)sc5c32)C(c2ccc(CCCCCC)cc2)(c2ccc(CCCCCC)cc2)c2c-4sc3cc(C=C4C(=O)c5ccccc5C4=C(C#N)C#N)sc23)cc1,0.86,9.67,60.0,5.0,4.98972,0.2055999999999969,4.85,5.0,,,,,conventional,conventional,ZnO,ZnO,PEDOT:PSS,PEDOT:PSS,,o-DCB,o-DCB,,-5.34,-3.55,,-5.576,-3.916,
