Repository: JiYiqaq/PCE-KA-GNN

# Data directory

- `raw/Active_Database.csv` is the immutable source dataset bundled under CC BY 4.0. Do not overwrite it with processed data.
- `processed/` is created and populated by the training pipeline. Generated `.pt` and `.pth` caches are intentionally ignored by Git because they can exceed GitHub's normal single-file limit.

See `../DATA_LICENSE.md` for provenance, license and checksum information.

File: data/raw/Active_Database.csv (part 398 of 471)
id,doi,doi_norm,donor,acceptor,donor_canonical,acceptor_canonical,donor_smiles,acceptor_smiles,voc,jsc,ff,pce,pce_recomputed,pce_relative_error_percent,pce_avg,pce_best,d_a_ratio,additive,additive_canonical,additive_ratio,device_structure,device_type,etl,etl_canonical,htl,htl_canonical,active_layer_thickness,solvent,solvent_canonical,annealing_temp,homo_d,lumo_d,eg_d,homo_a,lumo_a,eg_a
106634,10.1016/j.dyepig.2021.109560,10.1016/j.dyepig.2021.109560,PBDB-T (12),ITIC,PBDB-T (12),ITIC,CCCCC(CC)Cc1ccc(-c2c3cc(-c4ccc(-c5scc6c5C(=O)c5c(CC(CC)CCCC)sc(CC(CC)CCCC)c5C6=O)s4)sc3c(-c3ccc(CC(CC)CCCC)s3)c3cc(-c4cccs4)sc23)s1,CCCCCCc1ccc(C2(c3ccc(CCCCCC)cc3)c3cc4c(cc3-c3sc5cc(C=C6C(=O)c7ccccc7C6=C(C#N)C#N)sc5c32)C(c2ccc(CCCCCC)cc2)(c2ccc(CCCCCC)cc2)c2c-4sc3cc(C=C4C(=O)c5ccccc5C4=C(C#N)C#N)sc23)cc1,0.87,7.55,58.1,3.8,3.8162985,0.4289078947368536,3.57,3.8,,,,,conventional,conventional,ZnO,ZnO,PEDOT:PSS,PEDOT:PSS,,o-DCB,o-DCB,,-5.31,-3.52,,-5.576,-3.916,
106635,10.1016/j.dyepig.2021.109560,10.1016/j.dyepig.2021.109560,PBDB-T (40),ITIC,PBDB-T (12),ITIC,CCCCC(CC)Cc1ccc(-c2c3cc(-c4ccc(-c5scc6c5C(=O)c5c(CC(CC)CCCC)sc(CC(CC)CCCC)c5C6=O)s4)sc3c(-c3ccc(CC(CC)CCCC)s3)c3cc(-c4cccs4)sc23)s1,CCCCCCc1ccc(C2(c3ccc(CCCCCC)cc3)c3cc4c(cc3-c3sc5cc(C=C6C(=O)c7ccccc7C6=C(C#N)C#N)sc5c32)C(c2ccc(CCCCCC)cc2)(c2ccc(CCCCCC)cc2)c2c-4sc3cc(C=C4C(=O)c5ccccc5C4=C(C#N)C#N)sc23)cc1,0.86,14.58,53.6,6.7,6.7207968000000005,0.3104000000000042,6.49,6.7,,,,,conventional,conventional,ZnO,ZnO,PEDOT:PSS,PEDOT:PSS,,CB,chlorobenzene,,-5.34,-3.54,,-5.576,-3.916,
106636,10.1016/j.dyepig.2021.109560,10.1016/j.dyepig.2021.109560,PBDB-T (32),ITIC,PBDB-T (12),ITIC,CCCCC(CC)Cc1ccc(-c2c3cc(-c4ccc(-c5scc6c5C(=O)c5c(CC(CC)CCCC)sc(CC(CC)CCCC)c5C6=O)s4)sc3c(-c3ccc(CC(CC)CCCC)s3)c3cc(-c4cccs4)sc23)s1,CCCCCCc1ccc(C2(c3ccc(CCCCCC)cc3)c3cc4c(cc3-c3sc5cc(C=C6C(=O)c7ccccc7C6=C(C#N)C#N)sc5c32)C(c2ccc(CCCCCC)cc2)(c2ccc(CCCCCC)cc2)c2c-4sc3cc(C=C4C(=O)c5ccccc5C4=C(C#N)C#N)sc23)cc1,0.92,15.7,62.3,9.03,8.998612000000001,0.3475968992247838,8.88,9.03,,DIO,DIO,0.50% DIO,conventional,conventional,ZnO,ZnO,PEDOT:PSS,PEDOT:PSS,,CB,chlorobenzene,,-5.33,-3.53,,-5.576,-3.916,
106637,10.1016/j.dyepig.2021.109560,10.1016/j.dyepig.2021.109560,PBDB-T (27),ITIC,PBDB-T (12),ITIC,CCCCC(CC)Cc1ccc(-c2c3cc(-c4ccc(-c5scc6c5C(=O)c5c(CC(CC)CCCC)sc(CC(CC)CCCC)c5C6=O)s4)sc3c(-c3ccc(CC(CC)CCCC)s3)c3cc(-c4cccs4)sc23)s1,CCCCCCc1ccc(C2(c3ccc(CCCCCC)cc3)c3cc4c(cc3-c3sc5cc(C=C6C(=O)c7ccccc7C6=C(C#N)C#N)sc5c32)C(c2ccc(CCCCCC)cc2)(c2ccc(CCCCCC)cc2)c2c-4sc3cc(C=C4C(=O)c5ccccc5C4=C(C#N)C#N)sc23)cc1,0.91,15.67,67.7,9.65,9.6538169,0.0395533678756512,9.55,9.65,,DIO,DIO,,conventional,conventional,ZnO,ZnO,PEDOT:PSS,PEDOT:PSS,,CB,chlorobenzene,,-5.34,-3.55,,-5.576,-3.916,
106638,10.1016/j.dyepig.2021.109560,10.1016/j.dyepig.2021.109560,PBDB-T (12),ITIC,PBDB-T (12),ITIC,CCCCC(CC)Cc1ccc(-c2c3cc(-c4ccc(-c5scc6c5C(=O)c5c(CC(CC)CCCC)sc(CC(CC)CCCC)c5C6=O)s4)sc3c(-c3ccc(CC(CC)CCCC)s3)c3cc(-c4cccs4)sc23)s1,CCCCCCc1ccc(C2(c3ccc(CCCCCC)cc3)c3cc4c(cc3-c3sc5cc(C=C6C(=O)c7ccccc7C6=C(C#N)C#N)sc5c32)C(c2ccc(CCCCCC)cc2)(c2ccc(CCCCCC)cc2)c2c-4sc3cc(C=C4C(=O)c5ccccc5C4=C(C#N)C#N)sc23)cc1,0.94,12.37,62.5,7.22,7.267374999999999,0.6561634349030432,7.15,7.22,,,,,conventional,conventional,ZnO,ZnO,PEDOT:PSS,PEDOT:PSS,,CB,chlorobenzene,,-5.31,-3.52,,-5.576,-3.916,
106639,10.1016/j.dyepig.2021.109680,10.1016/j.dyepig.2021.109680,J28,ITIC,J55,,CCCCC(CC)Cc1ccc(-c2c3cc(-c4ccc(-c5c(F)c(F)c(-c6cccs6)c6nn(CCCCCC[Si](C)(O[Si](C)(C)C)O[Si](C)(C)C)nc56)s4)sc3c(-c3ccc(CC(CC)CCCC)s3)c3ccsc23)s1,CCCCCCc1ccc(C2(c3ccc(CCCCCC)cc3)c3cc4c(cc3-c3sc5cc(C=C6C(=O)c7ccccc7C6=C(C#N)C#N)sc5c32)C(c2ccc(CCCCCC)cc2)(c2ccc(CCCCCC)cc2)c2c-4sc3cc(C=C4C(=O)c5ccccc5C4=C(C#N)C#N)sc23)cc1,0.87,15.63,58.92,7.99,8.01200052,0.2753506883604585,7.92,7.99,1.0:1.0,,,,ITO/PEDOT:PSS/active layer/PDINO/Al,conventional,PDINO,PDINO,PEDOT:PSS,PEDOT:PSS,,o-dichlorobenzene,o-DCB,,-5.43,-3.59,,,,
106640,10.1016/j.dyepig.2021.109680,10.1016/j.dyepig.2021.109680,J55,ITIC,J55,,CCCCC(CC)Cc1ccc(-c2c3cc(-c4ccc(-c5c(F)c(F)c(-c6cccs6)c6nn(CCCCCC[Si](C)(O[Si](C)(C)C)O[Si](C)(C)C)nc56)s4)sc3c(-c3ccc(CC(CC)CCCC)s3)c3ccsc23)s1,CCCCCCc1ccc(C2(c3ccc(CCCCCC)cc3)c3cc4c(cc3-c3sc5cc(C=C6C(=O)c7ccccc7C6=C(C#N)C#N)sc5c32)C(c2ccc(CCCCCC)cc2)(c2ccc(CCCCCC)cc2)c2c-4sc3cc(C=C4C(=O)c5ccccc5C4=C(C#N)C#N)sc23)cc1,0.83,17.23,63.67,9.19,9.10538303,0.920750489662666,9.08,9.19,1.0:1.0,,,,ITO/PEDOT:PSS/active layer/PDINO/Al,conventional,PDINO,PDINO,PEDOT:PSS,PEDOT:PSS,,chlorobenzene,chlorobenzene,,-5.325,-3.535,,,,
106641,10.1016/j.dyepig.2021.109680,10.1016/j.dyepig.2021.109680,J82,ITIC,J55,,CCCCC(CC)Cc1ccc(-c2c3cc(-c4ccc(-c5c(F)c(F)c(-c6cccs6)c6nn(CCCCCC[Si](C)(O[Si](C)(C)C)O[Si](C)(C)C)nc56)s4)sc3c(-c3ccc(CC(CC)CCCC)s3)c3ccsc23)s1,CCCCCCc1ccc(C2(c3ccc(CCCCCC)cc3)c3cc4c(cc3-c3sc5cc(C=C6C(=O)c7ccccc7C6=C(C#N)C#N)sc5c32)C(c2ccc(CCCCCC)cc2)(c2ccc(CCCCCC)cc2)c2c-4sc3cc(C=C4C(=O)c5ccccc5C4=C(C#N)C#N)sc23)cc1,0.81,17.62,58.42,8.34,8.337819240000002,0.0261482014388263,8.2,8.34,1.0:1.0,,,,ITO/PEDOT:PSS/active layer/PDINO/Al,conventional,PDINO,PDINO,PEDOT:PSS,PEDOT:PSS,,chlorobenzene,chlorobenzene,,-5.32,-3.49,,,,
106642,10.1016/j.dyepig.2021.109680,10.1016/j.dyepig.2021.109680,J52,ITIC,J52,,CCCCCCCCC(CCCCCC)Cn1nc2c(-c3cccs3)c(F)c(F)c(-c3ccc(-c4cc5c(-c6ccc(CC(CC)CCCC)s6)c6sccc6c(-c6ccc(CC(CC)CCCC)s6)c5s4)s3)c2n1,CCCCCCc1ccc(C2(c3ccc(CCCCCC)cc3)c3cc4c(cc3-c3sc5cc(C=C6C(=O)c7ccccc7C6=C(C#N)C#N)sc5c32)C(c2ccc(CCCCCC)cc2)(c2ccc(CCCCCC)cc2)c2c-4sc3cc(C=C4C(=O)c5ccccc5C4=C(C#N)C#N)sc23)cc1,0.8,12.18,60.05,5.85,5.851271999999999,0.0217435897435773,5.78,5.85,1.0:1.0,,,,ITO/PEDOT:PSS/active layer/PDINO/Al,conventional,PDINO,PDINO,PEDOT:PSS,PEDOT:PSS,,chlorobenzene,chlorobenzene,,-5.2,-3.05,,,,
106643,10.1016/j.dyepig.2021.109680,10.1016/j.dyepig.2021.109680,J60,ITIC,J60,,CCCCCCCCC(CCCCCC)Cn1nc2c(-c3cccs3)c(F)c(F)c(-c3ccc(-c4cc5c(-c6ccc(SCC(CC)CCCC)s6)c6sccc6c(-c6ccc(SCC(CC)CCCC)s6)c5s4)s3)c2n1,CCCCCCc1ccc(C2(c3ccc(CCCCCC)cc3)c3cc4c(cc3-c3sc5cc(C=C6C(=O)c7ccccc7C6=C(C#N)C#N)sc5c32)C(c2ccc(CCCCCC)cc2)(c2ccc(CCCCCC)cc2)c2c-4sc3cc(C=C4C(=O)c5ccccc5C4=C(C#N)C#N)sc23)cc1,0.9,14.7,61.67,8.16,8.158941,0.0129779411764669,8.13,8.16,1.0:1.0,,,,ITO/PEDOT:PSS/active layer/PDINO/Al,conventional,PDINO,PDINO,PEDOT:PSS,PEDOT:PSS,,chlorobenzene,chlorobenzene,,-5.41,-3.345,,,,
106647,10.1016/j.dyepig.2021.109801,10.1016/j.dyepig.2021.109801,PBDB-T,CPDT-Me-2Eh,PBDB-T,CPDT-Me-2Eh,CCCCC(CC)Cc1ccc(-c2c3cc(-c4ccc(-c5sc(-c6cccs6)c6c5C(=O)c5c(CC(CC)CCCC)sc(CC(CC)CCCC)c5C6=O)s4)sc3c(-c3ccc(CC(CC)CCCC)s3)c3ccsc23)s1,CCCCC(CC)CC1(CC(CC)CCCC)c2cc(/C=C3\C(=O)c4cc(C)c(C)cc4C3=C(C#N)C#N)sc2-c2sc(-c3cc4c(s3)-c3sc(/C=C5\C(=O)c6cc(C)c(C)cc6C5=C(C#N)C#N)cc3C4(CC(CC)CCCC)CC(CC)CCCC)cc21,0.85,9.29,46.4,3.68,3.663976,0.4354347826087148,,,1:1,without,,,ITO/PEDOT:PSS/PBDB-T:CPDT-Me-2Eh/Phen-NaDPO/Ag,conventional,Phen-NaDPO,Phen-NaDPO,PEDOT:PSS,PEDOT:PSS,,CB,chlorobenzene,,-5.33,-3.48,,-5.18,-3.73,
106648,10.1016/j.dyepig.2021.109801,10.1016/j.dyepig.2021.109801,PBDB-T,CPDT-4Cl-2Eh,PBDB-T,CPDT-4Cl-2Eh,CCCCC(CC)Cc1ccc(-c2c3cc(-c4ccc(-c5sc(-c6cccs6)c6c5C(=O)c5c(CC(CC)CCCC)sc(CC(CC)CCCC)c5C6=O)s4)sc3c(-c3ccc(CC(CC)CCCC)s3)c3ccsc23)s1,CCCCC(CC)CC1(CC(CC)CCCC)c2cc(/C=C3\C(=O)c4cc(Cl)c(Cl)cc4C3=C(C#N)C#N)sc2-c2sc(-c3cc4c(s3)-c3sc(/C=C5\C(=O)c6cc(Cl)c(Cl)cc6C5=C(C#N)C#N)cc3C4(CC(CC)CCCC)CC(CC)CCCC)cc21,0.72,19.04,51.71,7.08,7.088820479999999,0.1245830508474422,,,1:1.5,without,,,ITO/PEDOT:PSS/PBDB-T:CPDT-4Cl-2Eh/Phen-NaDPO/Ag,conventional,Phen-NaDPO,Phen-NaDPO,PEDOT:PSS,PEDOT:PSS,,CB,chlorobenzene,,-5.33,-3.48,,-5.3,-3.87,
106649,10.1016/j.dyepig.2021.109801,10.1016/j.dyepig.2021.109801,PBDB-T,CPDT-Me-2Eh,PBDB-T,CPDT-Me-2Eh,CCCCC(CC)Cc1ccc(-c2c3cc(-c4ccc(-c5sc(-c6cccs6)c6c5C(=O)c5c(CC(CC)CCCC)sc(CC(CC)CCCC)c5C6=O)s4)sc3c(-c3ccc(CC(CC)CCCC)s3)c3ccsc23)s1,CCCCC(CC)CC1(CC(CC)CCCC)c2cc(/C=C3\C(=O)c4cc(C)c(C)cc4C3=C(C#N)C#N)sc2-c2sc(-c3cc4c(s3)-c3sc(/C=C5\C(=O)c6cc(C)c(C)cc6C5=C(C#N)C#N)cc3C4(CC(CC)CCCC)CC(CC)CCCC)cc21,0.83,11.15,47.2,4.39,4.368124,0.4983143507972616,,,1:1,1% NMP,NMP,1%,ITO/PEDOT:PSS/PBDB-T:CPDT-Me-2Eh/Phen-NaDPO/Ag,conventional,Phen-NaDPO,Phen-NaDPO,PEDOT:PSS,PEDOT:PSS,,CB,chlorobenzene,,-5.33,-3.48,,-5.18,-3.73,
106650,10.1016/j.dyepig.2021.109801,10.1016/j.dyepig.2021.109801,PBDB-T,CPDT-4Cl-2Eh,PBDB-T,CPDT-4Cl-2Eh,CCCCC(CC)Cc1ccc(-c2c3cc(-c4ccc(-c5sc(-c6cccs6)c6c5C(=O)c5c(CC(CC)CCCC)sc(CC(CC)CCCC)c5C6=O)s4)sc3c(-c3ccc(CC(CC)CCCC)s3)c3ccsc23)s1,CCCCC(CC)CC1(CC(CC)CCCC)c2cc(/C=C3\C(=O)c4cc(Cl)c(Cl)cc4C3=C(C#N)C#N)sc2-c2sc(-c3cc4c(s3)-c3sc(/C=C5\C(=O)c6cc(Cl)c(Cl)cc6C5=C(C#N)C#N)cc3C4(CC(CC)CCCC)CC(CC)CCCC)cc21,0.69,16.9,64.46,7.52,7.516680599999997,0.0441409574468391,,,1:1.5,1% CN,CN,1%,ITO/PEDOT:PSS/PBDB-T:CPDT-4Cl-2Eh/Phen-NaDPO/Ag,conventional,Phen-NaDPO,Phen-NaDPO,PEDOT:PSS,PEDOT:PSS,,CB,chlorobenzene,,-5.33,-3.48,,-5.3,-3.87,
106651,10.1016/j.dyepig.2021.109824,10.1016/j.dyepig.2021.109824,D18,SY6,D18,SY6,CCCCCCC(CCCC)Cc1csc(-c2cc3c4nsnc4c4cc(-c5cc(CC(CCCC)CCCCCC)c(-c6cc7c(-c8cc(F)c(CC(CC)CCCC)s8)c8sccc8c(-c8cc(F)c(CC(CC)CCCC)s8)c7s6)s5)sc4c3s2)c1,CCCCCCCCCCCc1c(/C=C2\C(=O)c3cc(-c4cccs4)ccc3C2=C(C#N)C#N)sc2c1sc1c3c4nsnc4c4c5sc6c(CCCCCCCCCCC)c(/C=C7\C(=O)c8cc(-c9cccs9)ccc8C7=C(C#N)C#N)sc6c5n(CC(CCCCCCCC)CCCCCCCCCC)c4c3n(CC(CCCCCCCC)CCCCCCCCCC)c21,0.86,21.81,69.98,13.13,13.125868680000002,0.0314647372429478,,,1:1.4,,,,ITO/PEDOT:PSS/blend active layer/PDIN/Al,conventional,PDIN,PDIN,PEDOT:PSS,PEDOT:PSS,,chloroform,chloroform,150.0,-5.51,-2.77,,-5.56,-3.87,
106652,10.1016/j.dyepig.2021.109824,10.1016/j.dyepig.2021.109824,D18,NC-PY6,D18,NC-PY6,CCCCCCC(CCCC)Cc1csc(-c2cc3c4nsnc4c4cc(-c5cc(CC(CCCC)CCCCCC)c(-c6cc7c(-c8cc(F)c(CC(CC)CCCC)s8)c8sccc8c(-c8cc(F)c(CC(CC)CCCC)s8)c7s6)s5)sc4c3s2)c1,CCCCCCCCCCCc1c(/C=C2\C(=O)c3cc(-c4cccs4)ccc3C2=C(C#N)C#N)sc2c1sc1c3c4nsnc4c4c5sc6c(CCCCCCCCCCC)c(/C=C7\C(=O)c8cc(-c9ccc(CCCCCC)s9)ccc8C7=C(C#N)C#N)sc6c5n(CC(CCCCCCCC)CCCCCCCCCC)c4c3n(CC(CCCCCCCC)CCCCCCCCCC)c21,0.87,20.66,68.42,12.3,12.29794764,0.0166858536585399,,,1:1,,,,ITO/PEDOT:PSS/blend active layer/PDIN/Al,conventional,PDIN,PDIN,PEDOT:PSS,PEDOT:PSS,,chloroform,chloroform,150.0,-5.51,-2.77,,-5.56,-3.92,
106653,10.1016/j.dyepig.2021.109842,10.1016/j.dyepig.2021.109842,PBT1,Y6,PBT1,Y6,CCCCC(CC)Cc1cc(-c2sc(-c3cc(CC(CC)CCCC)c(-c4cccs4)s3)c3c2C(=O)c2c(CC(CC)CCCC)sc(CC(CC)CCCC)c2C3=O)sc1-c1cccs1,CCCCCCCCCCCc1c(/C=C2\C(=O)c3cc(F)c(F)cc3C2=C(C#N)C#N)sc2c1sc1c3c4nsnc4c4c5sc6c(CCCCCCCCCCC)c(/C=C7\C(=O)c8cc(F)c(F)cc8C7=C(C#N)C#N)sc6c5n(CC(CC)CCCC)c4c3n(CC(CC)CCCC)c21,0.82,25.95,49.07,10.44,10.4416053,0.0153764367816222,10.29,10.44,1:1.2,,,,inverted,inverted,ZnO,ZnO,MoO3,MoO3,,,,,-5.275,-3.385,,-5.65,-4.09,
106654,10.1016/j.dyepig.2021.109842,10.1016/j.dyepig.2021.109842,PBT10Si,Y6,PBT10Si,Y6,,CCCCCCCCCCCc1c(/C=C2\C(=O)c3cc(F)c(F)cc3C2=C(C#N)C#N)sc2c1sc1c3c4nsnc4c4c5sc6c(CCCCCCCCCCC)c(/C=C7\C(=O)c8cc(F)c(F)cc8C7=C(C#N)C#N)sc6c5n(CC(CC)CCCC)c4c3n(CC(CC)CCCC)c21,0.88,23.08,58.78,11.94,11.938453119999998,0.0129554438861066,11.57,11.94,1:1.2,,,,inverted,inverted,ZnO,ZnO,MoO3,MoO3,,,,,,,,-5.65,-4.09,
106655,10.1016/j.dyepig.2021.109842,10.1016/j.dyepig.2021.109842,PBT20Si,Y6,PBT20Si,Y6,,CCCCCCCCCCCc1c(/C=C2\C(=O)c3cc(F)c(F)cc3C2=C(C#N)C#N)sc2c1sc1c3c4nsnc4c4c5sc6c(CCCCCCCCCCC)c(/C=C7\C(=O)c8cc(F)c(F)cc8C7=C(C#N)C#N)sc6c5n(CC(CC)CCCC)c4c3n(CC(CC)CCCC)c21,0.87,24.1,62.28,13.06,13.0582476,0.0134180704440972,12.73,13.06,1:1.2,,,,inverted,inverted,ZnO,ZnO,MoO3,MoO3,,,,,,,,-5.65,-4.09,
106656,10.1016/j.dyepig.2021.109842,10.1016/j.dyepig.2021.109842,PBT30Si,Y6,PBT30Si,Y6,CCCCCCC(CCCC)Cc1ccc(-c2c3cc(-c4ccc(-c5sc(-c6ccc(-c7cc8c(-c9ccc([Si](CCC)(CCC)CCC)cc9)c9sc(-c%10ccc(-c%11sc(-c%12cccs%12)c%12c%11C(=O)c%11c(CC(CC)CCCC)sc(CC(CC)CCCC)c%11C%12=O)s%10)cc9c(-c9ccc([Si](CCC)(CCC)CCC)cc9)c8s7)s6)c6c5C(=O)c5c(CC(CC)CCCC)sc(CC(CC)CCCC)c5C6=O)s4)sc3c(-c3ccc(CC(CCCC)CCCCCC)c(Cl)c3)c3ccsc23)cc1Cl,CCCCCCCCCCCc1c(/C=C2\C(=O)c3cc(F)c(F)cc3C2=C(C#N)C#N)sc2c1sc1c3c4nsnc4c4c5sc6c(CCCCCCCCCCC)c(/C=C7\C(=O)c8cc(F)c(F)cc8C7=C(C#N)C#N)sc6c5n(CC(CC)CCCC)c4c3n(CC(CC)CCCC)c21,0.85,18.93,55.56,8.94,8.9398818,0.0013221476509987,8.43,8.94,1:1.2,,,,inverted,inverted,ZnO,ZnO,MoO3,MoO3,,,,,-5.51,-3.49,,-5.65,-4.09,
106657,10.1016/j.dyepig.2021.109842,10.1016/j.dyepig.2021.109842,PBDB-Si,Y6,PBDB-Si,Y6,CCCCC(CC)Cc1sc(CC(CC)CCCC)c2c1C(=O)c1c(-c3cccs3)sc(-c3ccc(-c4cc5c(-c6ccc([Si](CCC)(CCC)CCC)cc6)c6sccc6c(-c6ccc([Si](CCC)(CCC)CCC)cc6)c5s4)s3)c1C2=O,CCCCCCCCCCCc1c(/C=C2\C(=O)c3cc(F)c(F)cc3C2=C(C#N)C#N)sc2c1sc1c3c4nsnc4c4c5sc6c(CCCCCCCCCCC)c(/C=C7\C(=O)c8cc(F)c(F)cc8C7=C(C#N)C#N)sc6c5n(CC(CC)CCCC)c4c3n(CC(CC)CCCC)c21,0.92,8.28,38.88,2.96,2.96172288,0.0582054054054048,2.66,2.96,1:1.2,,,,inverted,inverted,ZnO,ZnO,MoO3,MoO3,,,,,-5.54,-3.62,,-5.65,-4.09,
106658,10.1016/j.dyepig.2022.110081,10.1016/j.dyepig.2022.110081,PTBD-BZ,N2200,PTBD-BZ,N2200,CCCCCCCCC(CCCCCC)Cn1nc2c(-c3cccs3)c(F)c(F)c(-c3ccc(-c4cc5sc6c(-c7ccc(SCC(CCCC)CCCCCC)s7)c7ccsc7c(-c7ccc(SCC(CCCC)CCCCCC)s7)c6c5s4)s3)c2n1,CCCCCCCCCCC(CCCCCCCC)CN1C(=O)c2ccc3c4c(c(-c5ccc(-c6cccs6)s5)cc(c24)C1=O)C(=O)N(CC(CCCCCCCC)CCCCCCCCCC)C3=O,0.88,7.99,54.24,3.83,3.81372288,0.4249900783289768,,,2:1 (w/w),,,,ITO/PEDOT:PSS/active layer/PDINO/Al,conventional,PDINO,PDINO,PEDOT:PSS,PEDOT:PSS,,chlorobenzene,chlorobenzene,,-5.4,-3.59,,-5.71,-4.02,
106659,10.1016/j.dyepig.2022.110081,10.1016/j.dyepig.2022.110081,PTBD-BZ,N2200,PTBD-BZ,N2200,CCCCCCCCC(CCCCCC)Cn1nc2c(-c3cccs3)c(F)c(F)c(-c3ccc(-c4cc5sc6c(-c7ccc(SCC(CCCC)CCCCCC)s7)c7ccsc7c(-c7ccc(SCC(CCCC)CCCCCC)s7)c6c5s4)s3)c2n1,CCCCCCCCCCC(CCCCCCCC)CN1C(=O)c2ccc3c4c(c(-c5ccc(-c6cccs6)s5)cc(c24)C1=O)C(=O)N(CC(CCCCCCCC)CCCCCCCCCC)C3=O,0.87,9.01,55.37,4.34,4.340288189999999,0.0066403225806251,,,2:1 (w/w),,,,ITO/PEDOT:PSS/active layer/PDINO/Al,conventional,PDINO,PDINO,PEDOT:PSS,PEDOT:PSS,,chlorobenzene,chlorobenzene,130.0,-5.4,-3.59,,-5.71,-4.02,
106660,10.1016/j.dyepig.2022.110081,10.1016/j.dyepig.2022.110081,PTBD-BZ,PNDIOD-30Se,PTBD-BZ,PNDIOD-30Se,CCCCCCCCC(CCCCCC)Cn1nc2c(-c3cccs3)c(F)c(F)c(-c3ccc(-c4cc5sc6c(-c7ccc(SCC(CCCC)CCCCCC)s7)c7ccsc7c(-c7ccc(SCC(CCCC)CCCCCC)s7)c6c5s4)s3)c2n1,CCCCCCCCCCC(CCCCCCCC)CN1C(=O)c2ccc3c4c(c(-c5ccc(-c6ccc(-c7cc8c9c(c(-c%10ccc[se]%10)cc%10c9c7C(=O)N(CC(CCCCCCCC)CCCCCCCCCC)C%10=O)C(=O)N(CC(CCCCCCCC)CCCCCCCCCC)C8=O)s6)s5)cc(c24)C1=O)C(=O)N(CC(CCCCCCCC)CCCCCCCCCC)C3=O,0.93,8.56,58.83,4.7,4.68333864,0.3544970212766066,,,2:1 (w/w),,,,ITO/PEDOT:PSS/active layer/PDINO/Al,conventional,PDINO,PDINO,PEDOT:PSS,PEDOT:PSS,,chlorobenzene,chlorobenzene,,-5.4,-3.59,,-5.83,-4.3,
106661,10.1016/j.dyepig.2022.110081,10.1016/j.dyepig.2022.110081,PTBD-BZ,PNDIOD-30Se,PTBD-BZ,PNDIOD-30Se,CCCCCCCCC(CCCCCC)Cn1nc2c(-c3cccs3)c(F)c(F)c(-c3ccc(-c4cc5sc6c(-c7ccc(SCC(CCCC)CCCCCC)s7)c7ccsc7c(-c7ccc(SCC(CCCC)CCCCCC)s7)c6c5s4)s3)c2n1,CCCCCCCCCCC(CCCCCCCC)CN1C(=O)c2ccc3c4c(c(-c5ccc(-c6ccc(-c7cc8c9c(c(-c%10ccc[se]%10)cc%10c9c7C(=O)N(CC(CCCCCCCC)CCCCCCCCCC)C%10=O)C(=O)N(CC(CCCCCCCC)CCCCCCCCCC)C8=O)s6)s5)cc(c24)C1=O)C(=O)N(CC(CCCCCCCC)CCCCCCCCCC)C3=O,0.91,11.58,60.94,6.42,6.42173532,0.0270299065420541,,,2:1 (w/w),0.5%DPE,DPE,0.5%,ITO/PEDOT:PSS/active layer/PDINO/Al,conventional,PDINO,PDINO,PEDOT:PSS,PEDOT:PSS,,chlorobenzene,chlorobenzene,130.0,-5.4,-3.59,,-5.83,-4.3,
106662,10.1016/j.dyepig.2022.110180,10.1016/j.dyepig.2022.110180,PM6,PAL1,PM6,PAL1,COC(=O)C(C)(C)c1cc(C)cc(-c2sc3c4sc5cc(/C=C6/C(=O)c7cc(F)cc(c7)C(=O)/C6=C\c6cc(C(C)(C)C(=O)OC)c(-c7cc(C)cc(C(C)(C)C(=O)OC)c7)s6)sc5c4c(C(C)(C)C(=O)OC)ccc2-3)c1,CCCCCCCCCCCc1c(/C=C2\C(=O)c3cc(F)ccc3C2=C(C#N)C#N)sc2c1sc1c3c4nsnc4c4c5sc6c(CCCCCCCCCCC)c(/C=C7\C(=O)c8cc(-c9cccs9)c(F)cc8C7=C(C#N)C#N)sc6c5n(CC(CCCCCCCC)CCCCCCCCCC)c4c3n(CC(CCCCCCCC)CCCCCCCCCC)c21,0.91,22.41,66.32,13.53,13.52470392,0.0391432372505472,13.46,13.53,1:1.2,,,,ITO/PEDOT:PSS/active layer/Phen-NaDPO/Ag,conventional,Phen-NaDPO,Phen-NaDPO,PEDOT:PSS,PEDOT:PSS,,,,100.0,-5.56,-3.65,,-5.67,-3.78,
106663,10.1016/j.dyepig.2022.110180,10.1016/j.dyepig.2022.110180,PM6,PAL2,PM6,PAL2,COC(=O)C(C)(C)c1cc(C)cc(-c2sc3c4sc5cc(/C=C6/C(=O)c7cc(F)cc(c7)C(=O)/C6=C\c6cc(C(C)(C)C(=O)OC)c(-c7cc(C)cc(C(C)(C)C(=O)OC)c7)s6)sc5c4c(C(C)(C)C(=O)OC)ccc2-3)c1,CCCCCCCCCCCc1c(/C=C2\C(=O)c3ccccc3C2=C(C#N)C#N)sc2c1sc1c3c4nsnc4c4c5sc6c(CCCCCCCCCCC)c(/C=C7\C(=O)c8cc(-c9scc(F)c9F)ccc8C7=C(C#N)C#N)sc6c5n(CC(CCCCCCCC)CCCCCCCCCC)c4c3n(CC(CCCCCCCC)CCCCCCCCCC)c21,0.9,17.96,56.46,9.16,9.1261944,0.3690567685589421,9.08,9.16,1:1.2,,,,ITO/PEDOT:PSS/active layer/Phen-NaDPO/Ag,conventional,Phen-NaDPO,Phen-NaDPO,PEDOT:PSS,PEDOT:PSS,,,,100.0,-5.56,-3.65,,-5.6,-3.81,
106664,10.1016/j.dyepig.2022.110426,10.1016/j.dyepig.2022.110426,PBDB-TF,Y6,PM6,Y6,COC(=O)C(C)(C)c1cc(C)cc(-c2sc3c4sc5cc(/C=C6/C(=O)c7cc(F)cc(c7)C(=O)/C6=C\c6cc(C(C)(C)C(=O)OC)c(-c7cc(C)cc(C(C)(C)C(=O)OC)c7)s6)sc5c4c(C(C)(C)C(=O)OC)ccc2-3)c1,CCCCCCCCCCCc1c(/C=C2\C(=O)c3cc(F)c(F)cc3C2=C(C#N)C#N)sc2c1sc1c3c4nsnc4c4c5sc6c(CCCCCCCCCCC)c(/C=C7\C(=O)c8cc(F)c(F)cc8C7=C(C#N)C#N)sc6c5n(CC(CC)CCCC)c4c3n(CC(CC)CCCC)c21,,,,15.5,,,,,,,,,,,,,,,,,,,-5.49,-3.64,,-5.65,-4.09,
106665,10.1016/j.dyepig.2022.110426,10.1016/j.dyepig.2022.110426,PM6,Y6,PM6,Y6,COC(=O)C(C)(C)c1cc(C)cc(-c2sc3c4sc5cc(/C=C6/C(=O)c7cc(F)cc(c7)C(=O)/C6=C\c6cc(C(C)(C)C(=O)OC)c(-c7cc(C)cc(C(C)(C)C(=O)OC)c7)s6)sc5c4c(C(C)(C)C(=O)OC)ccc2-3)c1,CCCCCCCCCCCc1c(/C=C2\C(=O)c3cc(F)c(F)cc3C2=C(C#N)C#N)sc2c1sc1c3c4nsnc4c4c5sc6c(CCCCCCCCCCC)c(/C=C7\C(=O)c8cc(F)c(F)cc8C7=C(C#N)C#N)sc6c5n(CC(CC)CCCC)c4c3n(CC(CC)CCCC)c21,,,,15.75,,,,,,,,,,,,,,,,,,,-5.56,-3.65,,-5.65,-4.09,
106666,10.1016/j.dyepig.2022.110426,10.1016/j.dyepig.2022.110426,PM6,Y6,PM6,Y6,COC(=O)C(C)(C)c1cc(C)cc(-c2sc3c4sc5cc(/C=C6/C(=O)c7cc(F)cc(c7)C(=O)/C6=C\c6cc(C(C)(C)C(=O)OC)c(-c7cc(C)cc(C(C)(C)C(=O)OC)c7)s6)sc5c4c(C(C)(C)C(=O)OC)ccc2-3)c1,CCCCCCCCCCCc1c(/C=C2\C(=O)c3cc(F)c(F)cc3C2=C(C#N)C#N)sc2c1sc1c3c4nsnc4c4c5sc6c(CCCCCCCCCCC)c(/C=C7\C(=O)c8cc(F)c(F)cc8C7=C(C#N)C#N)sc6c5n(CC(CC)CCCC)c4c3n(CC(CC)CCCC)c21,,,,15.6,,,,,,,,,,,,,,,,,,,-5.56,-3.65,,-5.65,-4.09,
106667,10.1016/j.dyepig.2022.110426,10.1016/j.dyepig.2022.110426,PM6,Y6,PM6,Y6,COC(=O)C(C)(C)c1cc(C)cc(-c2sc3c4sc5cc(/C=C6/C(=O)c7cc(F)cc(c7)C(=O)/C6=C\c6cc(C(C)(C)C(=O)OC)c(-c7cc(C)cc(C(C)(C)C(=O)OC)c7)s6)sc5c4c(C(C)(C)C(=O)OC)ccc2-3)c1,CCCCCCCCCCCc1c(/C=C2\C(=O)c3cc(F)c(F)cc3C2=C(C#N)C#N)sc2c1sc1c3c4nsnc4c4c5sc6c(CCCCCCCCCCC)c(/C=C7\C(=O)c8cc(F)c(F)cc8C7=C(C#N)C#N)sc6c5n(CC(CC)CCCC)c4c3n(CC(CC)CCCC)c21,,,,15.84,,,,,,,,,,,,,,,,,,,-5.56,-3.65,,-5.65,-4.09,
106668,10.1016/j.dyepig.2022.110426,10.1016/j.dyepig.2022.110426,PM6,Y6,PM6,Y6,COC(=O)C(C)(C)c1cc(C)cc(-c2sc3c4sc5cc(/C=C6/C(=O)c7cc(F)cc(c7)C(=O)/C6=C\c6cc(C(C)(C)C(=O)OC)c(-c7cc(C)cc(C(C)(C)C(=O)OC)c7)s6)sc5c4c(C(C)(C)C(=O)OC)ccc2-3)c1,CCCCCCCCCCCc1c(/C=C2\C(=O)c3cc(F)c(F)cc3C2=C(C#N)C#N)sc2c1sc1c3c4nsnc4c4c5sc6c(CCCCCCCCCCC)c(/C=C7\C(=O)c8cc(F)c(F)cc8C7=C(C#N)C#N)sc6c5n(CC(CC)CCCC)c4c3n(CC(CC)CCCC)c21,,,,15.31,,,,,,,,,,,,,,,,,,,-5.56,-3.65,,-5.65,-4.09,
106669,10.1016/j.dyepig.2022.110426,10.1016/j.dyepig.2022.110426,PM6,Y6,PM6,Y6,COC(=O)C(C)(C)c1cc(C)cc(-c2sc3c4sc5cc(/C=C6/C(=O)c7cc(F)cc(c7)C(=O)/C6=C\c6cc(C(C)(C)C(=O)OC)c(-c7cc(C)cc(C(C)(C)C(=O)OC)c7)s6)sc5c4c(C(C)(C)C(=O)OC)ccc2-3)c1,CCCCCCCCCCCc1c(/C=C2\C(=O)c3cc(F)c(F)cc3C2=C(C#N)C#N)sc2c1sc1c3c4nsnc4c4c5sc6c(CCCCCCCCCCC)c(/C=C7\C(=O)c8cc(F)c(F)cc8C7=C(C#N)C#N)sc6c5n(CC(CC)CCCC)c4c3n(CC(CC)CCCC)c21,,,,16.08,,,,,,,,,,,,,,,,,,,-5.56,-3.65,,-5.65,-4.09,
106670,10.1016/j.dyepig.2022.110426,10.1016/j.dyepig.2022.110426,D18-Cl,Y6,D18-Cl,Y6,CCCCCCC(CCCC)Cc1csc(-c2cc3c4nsnc4c4cc(-c5cc(CC(CCCC)CCCCCC)c(-c6cc7c(-c8cc(Cl)c(CC(CC)CCCC)s8)c8sccc8c(-c8cc(Cl)c(CC(CC)CCCC)s8)c7s6)s5)sc4c3s2)c1,CCCCCCCCCCCc1c(/C=C2\C(=O)c3cc(F)c(F)cc3C2=C(C#N)C#N)sc2c1sc1c3c4nsnc4c4c5sc6c(CCCCCCCCCCC)c(/C=C7\C(=O)c8cc(F)c(F)cc8C7=C(C#N)C#N)sc6c5n(CC(CC)CCCC)c4c3n(CC(CC)CCCC)c21,,,,16.89,,,,,,,,,,,,,,,,,,,-5.48,-2.75,,-5.65,-4.09,
106671,10.1016/j.dyepig.2022.110426,10.1016/j.dyepig.2022.110426,PM6,C9,PM6,C9,COC(=O)C(C)(C)c1cc(C)cc(-c2sc3c4sc5cc(/C=C6/C(=O)c7cc(F)cc(c7)C(=O)/C6=C\c6cc(C(C)(C)C(=O)OC)c(-c7cc(C)cc(C(C)(C)C(=O)OC)c7)s6)sc5c4c(C(C)(C)C(=O)OC)ccc2-3)c1,,,,,17.38,,,,,,,,,,,,,,,,,,,-5.56,-3.65,,,,
106679,10.1016/j.dyepig.2022.110459,10.1016/j.dyepig.2022.110459,PBDT-ST,ITIC-2F,PBDT-ST,ITIC-2F,CCCCCCCCCCCCOC(=O)c1c2cc(-c3cc4c(-c5ccc(SCC(CC)CCCC)s5)c5sccc5c(-c5ccc(SCC(CC)CCCC)s5)c4s3)sc2c(C(=O)OCCCCCCCCCCCC)c2ccsc12,CCCCCCc1ccc(C2(c3ccc(CCCCCC)cc3)c3cc4c(cc3-c3sc5cc(/C=C6/C(=O)c7ccccc7C6=C(C#N)C#N)sc5c32)C(c2ccc(CCCCCC)cc2)(c2ccc(CCCCCC)cc2)c2c-4sc3cc(/C=C4/C(=O)c5cc(F)c(F)cc5C4=C(C#N)C#N)sc23)cc1,0.93,15.69,61.59,8.99,8.98702803,0.0330586206896643,8.72,8.99,1:1,-,,,inverted,inverted,ZnO,ZnO,MoO3,MoO3,100.0,o-DCB,o-DCB,,-5.52,-3.62,,-5.705,-4.08,
106680,10.1016/j.dyepig.2022.110459,10.1016/j.dyepig.2022.110459,PBDT-ST,ITIC-2F,PBDT-ST,ITIC-2F,CCCCCCCCCCCCOC(=O)c1c2cc(-c3cc4c(-c5ccc(SCC(CC)CCCC)s5)c5sccc5c(-c5ccc(SCC(CC)CCCC)s5)c4s3)sc2c(C(=O)OCCCCCCCCCCCC)c2ccsc12,CCCCCCc1ccc(C2(c3ccc(CCCCCC)cc3)c3cc4c(cc3-c3sc5cc(/C=C6/C(=O)c7ccccc7C6=C(C#N)C#N)sc5c32)C(c2ccc(CCCCCC)cc2)(c2ccc(CCCCCC)cc2)c2c-4sc3cc(/C=C4/C(=O)c5cc(F)c(F)cc5C4=C(C#N)C#N)sc23)cc1,0.91,16.23,70.51,10.48,10.413833430000002,0.6313604007633421,10.23,10.48,1:1,0.5% DIO,DIO,0.5%,inverted,inverted,ZnO,ZnO,MoO3,MoO3,100.0,o-DCB,o-DCB,,-5.52,-3.62,,-5.705,-4.08,
106681,10.1016/j.dyepig.2022.110459,10.1016/j.dyepig.2022.110459,PBDT-ST,ITIC-2F,PBDT-ST,ITIC-2F,CCCCCCCCCCCCOC(=O)c1c2cc(-c3cc4c(-c5ccc(SCC(CC)CCCC)s5)c5sccc5c(-c5ccc(SCC(CC)CCCC)s5)c4s3)sc2c(C(=O)OCCCCCCCCCCCC)c2ccsc12,CCCCCCc1ccc(C2(c3ccc(CCCCCC)cc3)c3cc4c(cc3-c3sc5cc(/C=C6/C(=O)c7ccccc7C6=C(C#N)C#N)sc5c32)C(c2ccc(CCCCCC)cc2)(c2ccc(CCCCCC)cc2)c2c-4sc3cc(/C=C4/C(=O)c5cc(F)c(F)cc5C4=C(C#N)C#N)sc23)cc1,0.93,16.34,63.24,9.59,9.61007688,0.2093522419186787,9.37,9.59,1:1,-,,,inverted,inverted,ZnO,ZnO,MoO3,MoO3,100.0,o-xy,o-xylene,,-5.52,-3.62,,-5.705,-4.08,
106682,10.1016/j.dyepig.2022.110459,10.1016/j.dyepig.2022.110459,PBDT-ST,ITIC-2F,PBDT-ST,ITIC-2F,CCCCCCCCCCCCOC(=O)c1c2cc(-c3cc4c(-c5ccc(SCC(CC)CCCC)s5)c5sccc5c(-c5ccc(SCC(CC)CCCC)s5)c4s3)sc2c(C(=O)OCCCCCCCCCCCC)c2ccsc12,CCCCCCc1ccc(C2(c3ccc(CCCCCC)cc3)c3cc4c(cc3-c3sc5cc(/C=C6/C(=O)c7ccccc7C6=C(C#N)C#N)sc5c32)C(c2ccc(CCCCCC)cc2)(c2ccc(CCCCCC)cc2)c2c-4sc3cc(/C=C4/C(=O)c5cc(F)c(F)cc5C4=C(C#N)C#N)sc23)cc1,0.9,17.83,69.36,11.14,11.1301992,0.0879784560143691,11.01,11.14,1:1,0.5% DPE,DPE,0.5%,inverted,inverted,ZnO,ZnO,MoO3,MoO3,100.0,o-xy,o-xylene,,-5.52,-3.62,,-5.705,-4.08,
106683,10.1016/j.dyepig.2022.110462,10.1016/j.dyepig.2022.110462,PTB7-Th,PPDI-TT2F,PTB7-Th,PPDI-TT2F,CCCCC(CC)COC(=O)c1sc2csc(-c3cc4c(-c5ccc(CC(CC)CCCC)s5)c5sccc5c(-c5ccc(CC(CC)CCCC)s5)c4s3)c2c1F,CCCCCCC(CCCCCC)N1C(=O)c2ccc3c4ccc5c6c(cc(-c7cc(F)c(-c8sccc8F)s7)c(c7ccc(c2c37)C1=O)c64)C(=O)N(C(CCCCCC)CCCCCC)C5=O,0.77,3.11,28.16,0.67,0.6743475199999999,0.6488835820895265,0.64,0.67,1:1,,,,,,,,,,,,,,-5.29,-3.72,,-5.65,-3.92,
106684,10.1016/j.dyepig.2022.110462,10.1016/j.dyepig.2022.110462,PTB7-Th,PFPDIT-TT2F,PTB7-Th,PFPDIT-TT2F,CCCCC(CC)COC(=O)c1sc2csc(-c3cc4c(-c5ccc(CC(CC)CCCC)s5)c5sccc5c(-c5ccc(CC(CC)CCCC)s5)c4s3)c2c1F,CCCCCCC(CCCCCC)n1c(=O)c2ccc3c4ccc5c(=O)n(C(CCCCCC)CCCCCC)c(=O)c6cc7c8c(sc9c%10cc%11c(=O)n(C(CCCCCC)CCCCCC)c(=O)c%12cc(-c%13cc(F)c(-c%14sccc%14F)s%13)c%13c%14ccc%15c(=O)n(C(CCCCCC)CCCCCC)c(=O)c%16cc(c98)c(c%14c%15%16)c%10c%13c%12%11)c8cc(c1=O)c2c3c8c7c4c56,0.84,13.05,46.42,5.11,5.0885604,0.4195616438356143,5.06,5.11,1:1,,,,,,,,,,,,,,-5.29,-3.72,,-5.92,-3.89,
106685,10.1016/j.dyepig.2022.110462,10.1016/j.dyepig.2022.110462,PTB7-Th,PFPDIBT-TT2F,PTB7-Th,PFPDIBT-TT2F,CCCCC(CC)COC(=O)c1sc2csc(-c3cc4c(-c5ccc(CC(CC)CCCC)s5)c5sccc5c(-c5ccc(CC(CC)CCCC)s5)c4s3)c2c1F,CCCCCCC(CCCCCC)n1c(=O)c2ccc3c4ccc5c(=O)n(C(CCCCCC)CCCCCC)c(=O)c6cc7c8c(sc9c8sc8c%10cc%11c(=O)n(C(CCCCCC)CCCCCC)c(=O)c%12cc(-c%13cc(F)c(-c%14sccc%14F)s%13)c%13c%14ccc%15c(=O)n(C(CCCCCC)CCCCCC)c(=O)c%16cc(c89)c(c%14c%15%16)c%10c%13c%12%11)c8cc(c1=O)c2c3c8c7c4c56,0.87,7.67,25.76,1.72,1.7189390400000002,0.0616837209302196,1.67,1.72,1:1,,,,,,,,,,,,,,-5.29,-3.72,,-5.76,-3.93,
106686,10.1016/j.eurpolymj.2013.06.008,10.1016/j.eurpolymj.2013.06.008,PBDT-DTPyT,PC61BM,PBDT-DTPyT,PC61BM,,COC(=O)CCCC1(c2ccccc2)C23c4c5c6c7c8c9c(c%10c%11c2c2c%12c4c4c%13c5c5c7c7c8c8c%14c9c%10c9c%10c%11c2c2c%11c%12c4c4c%12c%13c5c5c7c7c8c8c%14c9c9c%10c2c2c%11c4c4c%12c5c7c5c8c9c2c45)C613,0.5,8.16,33.0,1.34,1.3464,0.4776119402985045,,,"1:3, w/w",,,,ITO/PEDOT:PSS/active layer/LiF/Al,conventional,LiF,LiF,PEDOT:PSS,PEDOT:PSS,100.0,chlorobenzene,chlorobenzene,100.0,,,,-6.1,-3.7,
106687,10.1016/j.eurpolymj.2013.06.008,10.1016/j.eurpolymj.2013.06.008,PBDT-T-DTPyT,PC61BM,PBDT-T-DTPyT,PC61BM,,COC(=O)CCCC1(c2ccccc2)C23c4c5c6c7c8c9c(c%10c%11c2c2c%12c4c4c%13c5c5c7c7c8c8c%14c9c%10c9c%10c%11c2c2c%11c%12c4c4c%12c%13c5c5c7c7c8c8c%14c9c9c%10c2c2c%11c4c4c%12c5c7c5c8c9c2c45)C613,0.52,3.51,31.0,0.56,0.565812,1.03785714285713,,,"1:3, w/w",,,,ITO/PEDOT:PSS/active layer/LiF/Al,conventional,LiF,LiF,PEDOT:PSS,PEDOT:PSS,100.0,chlorobenzene,chlorobenzene,100.0,,,,-6.1,-3.7,
106688,10.1016/j.eurpolymj.2013.06.008,10.1016/j.eurpolymj.2013.06.008,PBDTT-T-DTPyT,PC61BM,PBDTT-T-DTPyT,PC61BM,,COC(=O)CCCC1(c2ccccc2)C23c4c5c6c7c8c9c(c%10c%11c2c2c%12c4c4c%13c5c5c7c7c8c8c%14c9c%10c9c%10c%11c2c2c%11c%12c4c4c%12c%13c5c5c7c7c8c8c%14c9c9c%10c2c2c%11c4c4c%12c5c7c5c8c9c2c45)C613,0.64,6.21,42.0,1.68,1.669248,0.6399999999999925,,,"1:3, w/w",,,,ITO/PEDOT:PSS/active layer/LiF/Al,conventional,LiF,LiF,PEDOT:PSS,PEDOT:PSS,100.0,chlorobenzene,chlorobenzene,100.0,,,,-6.1,-3.7,
106689,10.1016/j.eurpolymj.2013.06.008,10.1016/j.eurpolymj.2013.06.008,PBDT-DTPyT,PC61BM,PBDT-DTPyT,PC61BM,,COC(=O)CCCC1(c2ccccc2)C23c4c5c6c7c8c9c(c%10c%11c2c2c%12c4c4c%13c5c5c7c7c8c8c%14c9c%10c9c%10c%11c2c2c%11c%12c4c4c%12c%13c5c5c7c7c8c8c%14c9c9c%10c2c2c%11c4c4c%12c5c7c5c8c9c2c45)C613,0.7,3.4,51.0,1.2,1.2138,1.150000000000003,,,"1:3, w/w",,,,ITO/PEDOT:PSS/active layer/LiF/Al,conventional,LiF,LiF,PEDOT:PSS,PEDOT:PSS,100.0,chlorobenzene,chlorobenzene,100.0,,,,-6.1,-3.7,
106690,10.1016/j.eurpolymj.2013.06.008,10.1016/j.eurpolymj.2013.06.008,PBDT-T-DTPyT,PC61BM,PBDT-T-DTPyT,PC61BM,,COC(=O)CCCC1(c2ccccc2)C23c4c5c6c7c8c9c(c%10c%11c2c2c%12c4c4c%13c5c5c7c7c8c8c%14c9c%10c9c%10c%11c2c2c%11c%12c4c4c%12c%13c5c5c7c7c8c8c%14c9c9c%10c2c2c%11c4c4c%12c5c7c5c8c9c2c45)C613,0.78,4.47,38.0,1.32,1.324908,0.3718181818181751,,,"1:3, w/w",,,,ITO/PEDOT:PSS/active layer/LiF/Al,conventional,LiF,LiF,PEDOT:PSS,PEDOT:PSS,100.0,chlorobenzene,chlorobenzene,100.0,,,,-6.1,-3.7,
106691,10.1016/j.eurpolymj.2013.06.008,10.1016/j.eurpolymj.2013.06.008,PBDTT-T-DTPyT,PC61BM,PBDTT-T-DTPyT,PC61BM,,COC(=O)CCCC1(c2ccccc2)C23c4c5c6c7c8c9c(c%10c%11c2c2c%12c4c4c%13c5c5c7c7c8c8c%14c9c%10c9c%10c%11c2c2c%11c%12c4c4c%12c%13c5c5c7c7c8c8c%14c9c9c%10c2c2c%11c4c4c%12c5c7c5c8c9c2c45)C613,0.85,4.77,36.0,1.48,1.4596199999999997,1.3770270270270464,,,"1:3, w/w",,,,ITO/PEDOT:PSS/active layer/LiF/Al,conventional,LiF,LiF,PEDOT:PSS,PEDOT:PSS,100.0,chlorobenzene,chlorobenzene,100.0,,,,-6.1,-3.7,
106692,10.1016/j.eurpolymj.2013.06.008,10.1016/j.eurpolymj.2013.06.008,PBDTT-T-DTPyT,PC61BM,PBDTT-T-DTPyT,PC61BM,,COC(=O)CCCC1(c2ccccc2)C23c4c5c6c7c8c9c(c%10c%11c2c2c%12c4c4c%13c5c5c7c7c8c8c%14c9c%10c9c%10c%11c2c2c%11c%12c4c4c%12c%13c5c5c7c7c8c8c%14c9c9c%10c2c2c%11c4c4c%12c5c7c5c8c9c2c45)C613,0.82,6.76,38.0,2.08,2.106416,1.269999999999989,,,"1:3, w/w",,,,ITO/PEDOT:PSS/active layer/LiF/Al,conventional,LiF,LiF,PEDOT:PSS,PEDOT:PSS,100.0,chlorobenzene,chlorobenzene,100.0,,,,-6.1,-3.7,
106693,10.1016/j.eurpolymj.2014.07.006,10.1016/j.eurpolymj.2014.07.006,PDTSffBT,PC71BM,PDTSffBT,PC71BM,CCCCCCCCCCCC[Si]1(CCCCCCCCCCCC)c2ccsc2-c2sc(-c3c(F)c(F)cc4nsnc34)cc21,COC(=O)CCCC1(c2ccccc2)C23c4c5ccc6c7cc8c9c%10c(cc%11cc%12c%13c%14c(cc%15c%16ccc-5c2c%16c2c5c%16c%17c(c(c46)c7c9c%17c4c%10c%11c%13c4c%16c%14c%152)C513)C%12)C8,0.75,5.05,46.0,1.75,1.74225,0.4428571428571511,,,1:1.2,-,,,ITO/PEDOT:PSS/active layer/Ca/Al,conventional,,,PEDOT:PSS,PEDOT:PSS,70.0,ODCB,o-DCB,50.0,-5.29,-3.13,,-5.9,-3.9,
106694,10.1016/j.eurpolymj.2014.07.006,10.1016/j.eurpolymj.2014.07.006,PDTSffBT,PC71BM,PDTSffBT,PC71BM,CCCCCCCCCCCC[Si]1(CCCCCCCCCCCC)c2ccsc2-c2sc(-c3c(F)c(F)cc4nsnc34)cc21,COC(=O)CCCC1(c2ccccc2)C23c4c5ccc6c7cc8c9c%10c(cc%11cc%12c%13c%14c(cc%15c%16ccc-5c2c%16c2c5c%16c%17c(c(c46)c7c9c%17c4c%10c%11c%13c4c%16c%14c%152)C513)C%12)C8,0.74,8.82,45.0,2.93,2.93706,0.2409556313993044,,,1:1.2,3% DIO,DIO,3%,ITO/PEDOT:PSS/active layer/Ca/Al,conventional,,,PEDOT:PSS,PEDOT:PSS,70.0,ODCB,o-DCB,50.0,-5.29,-3.13,,-5.9,-3.9,
106695,10.1016/j.eurpolymj.2014.07.006,10.1016/j.eurpolymj.2014.07.006,PDTSBT,PC71BM,PDTSBT,PC71BM,CCCCCCCCCCCC[Si]1(CCCCCCCCCCCC)c2ccsc2-c2sc(-c3cccc4nsnc34)cc21,COC(=O)CCCC1(c2ccccc2)C23c4c5ccc6c7cc8c9c%10c(cc%11cc%12c%13c%14c(cc%15c%16ccc-5c2c%16c2c5c%16c%17c(c(c46)c7c9c%17c4c%10c%11c%13c4c%16c%14c%152)C513)C%12)C8,0.57,5.13,56.0,1.64,1.6374959999999998,0.152682926829272,,,1:1.2,3% DIO,DIO,3%,ITO/PEDOT:PSS/active layer/Ca/Al,conventional,,,PEDOT:PSS,PEDOT:PSS,70.0,ODCB,o-DCB,50.0,-5.3,-3.5,,-5.9,-3.9,
106696,10.1016/j.eurpolymj.2014.07.006,10.1016/j.eurpolymj.2014.07.006,PDTSffBT,PC71BM,PDTSffBT,PC71BM,CCCCCCCCCCCC[Si]1(CCCCCCCCCCCC)c2ccsc2-c2sc(-c3c(F)c(F)cc4nsnc34)cc21,COC(=O)CCCC1(c2ccccc2)C23c4c5ccc6c7cc8c9c%10c(cc%11cc%12c%13c%14c(cc%15c%16ccc-5c2c%16c2c5c%16c%17c(c(c46)c7c9c%17c4c%10c%11c%13c4c%16c%14c%152)C513)C%12)C8,0.75,5.09,43.0,1.65,1.641525,0.5136363636363508,,,1:2,3% DIO,DIO,3%,ITO/PEDOT:PSS/active layer/Ca/Al,conventional,,,PEDOT:PSS,PEDOT:PSS,70.0,CF,chloroform,50.0,-5.29,-3.13,,-5.9,-3.9,
106697,10.1016/j.eurpolymj.2015.03.049,10.1016/j.eurpolymj.2015.03.049,PBDT-TRD,PC61BM,PBDT-TRD,,,COC(=O)CCCC1(c2ccccc2)C23c4c5c6c7c8c9c(c%10c%11c2c2c%12c4c4c%13c5c5c7c7c8c8c%14c9c%10c9c%10c%11c2c2c%11c%12c4c4c%12c%13c5c5c7c7c8c8c%14c9c9c%10c2c2c%11c4c4c%12c5c7c5c8c9c2c45)C613,0.94,7.03,51.0,3.35,3.370182,0.6024477611940209,3.17,3.35,,,,,glass/ITO/MoO3/Copolymer:PC61BM/LiF/Al,,LiF,LiF,MoO3,MoO3,100.0,o-dichlorobenzene,o-DCB,,,,,,,
106698,10.1016/j.eurpolymj.2015.03.049,10.1016/j.eurpolymj.2015.03.049,PBDT-3TRD,PC61BM,PBDT-3TRD,,CCCCCCc1csc(-c2sc(-c3cc(CCCCCC)c(-c4cc5c(OCC(CC)CCCC)c6sccc6c(OCC(CC)CCCC)c5s4)s3)cc2/C=C2\SC(=S)N(CC)C2=O)c1,COC(=O)CCCC1(c2ccccc2)C23c4c5c6c7c8c9c(c%10c%11c2c2c%12c4c4c%13c5c5c7c7c8c8c%14c9c%10c9c%10c%11c2c2c%11c%12c4c4c%12c%13c5c5c7c7c8c8c%14c9c9c%10c2c2c%11c4c4c%12c5c7c5c8c9c2c45)C613,0.85,4.24,43.0,1.56,1.54972,0.6589743589743633,1.48,1.56,,,,,glass/ITO/MoO3/Copolymer:PC61BM/LiF/Al,,LiF,LiF,MoO3,MoO3,100.0,o-dichlorobenzene,o-DCB,,-5.48,-3.6,,,,
106699,10.1016/j.eurpolymj.2015.03.049,10.1016/j.eurpolymj.2015.03.049,PBDT-TTRD,PC61BM,PBDT-TTRD,,,COC(=O)CCCC1(c2ccccc2)C23c4c5c6c7c8c9c(c%10c%11c2c2c%12c4c4c%13c5c5c7c7c8c8c%14c9c%10c9c%10c%11c2c2c%11c%12c4c4c%12c%13c5c5c7c7c8c8c%14c9c9c%10c2c2c%11c4c4c%12c5c7c5c8c9c2c45)C613,0.85,7.37,51.0,3.18,3.1948950000000003,0.4683962264150975,3.03,3.18,,,,,glass/ITO/MoO3/Copolymer:PC61BM/LiF/Al,,LiF,LiF,MoO3,MoO3,100.0,o-dichlorobenzene,o-DCB,,,,,,,
106700,10.1016/j.eurpolymj.2015.03.049,10.1016/j.eurpolymj.2015.03.049,PBDT-3TTRD,PC61BM,PBDT-3TTRD,,CCCCCCc1csc(-c2sc(-c3cc(CCCCCC)c(-c4cc5c(OCC(CC)CCCC)c6sccc6c(OCC(CC)CCCC)c5s4)s3)cc2/C=C/c2ccc(/C=C3\SC(=S)N(CC)C3=O)s2)c1,COC(=O)CCCC1(c2ccccc2)C23c4c5c6c7c8c9c(c%10c%11c2c2c%12c4c4c%13c5c5c7c7c8c8c%14c9c%10c9c%10c%11c2c2c%11c%12c4c4c%12c%13c5c5c7c7c8c8c%14c9c9c%10c2c2c%11c4c4c%12c5c7c5c8c9c2c45)C613,0.81,2.89,40.0,0.94,0.9363600000000002,0.3872340425531654,0.72,0.94,,,,,glass/ITO/MoO3/Copolymer:PC61BM/LiF/Al,,LiF,LiF,MoO3,MoO3,100.0,o-dichlorobenzene,o-DCB,,-5.33,-3.6,,,,
106701,10.1016/j.eurpolymj.2015.11.017,10.1016/j.eurpolymj.2015.11.017,PBDT-T,PC61BM,PBDT-T,PC61BM,CCCCC(CC)Cc1ccc(-c2c3cc(-c4cc5c(s4)c4c6nsnc6c6c7sccc7n(CC(CC)CCCC)c6c4n5CC(CC)CCCC)sc3c(-c3ccc(CC(CC)CCCC)s3)c3ccsc23)s1,COC(=O)CCCC1(c2ccccc2)C23c4c5c6c7c8c9c(c%10c%11c2c2c%12c4c4c%13c5c5c7c7c8c8c%14c9c%10c9c%10c%11c2c2c%11c%12c4c4c%12c%13c5c5c7c7c8c8c%14c9c9c%10c2c2c%11c4c4c%12c5c7c5c8c9c2c45)C613,0.75,5.92,42.0,1.86,1.8648,0.2580645161290157,1.84,1.86,1:2,,,,ITO/PEDOT:PSS/active layer/LiF/Al,conventional,LiF,LiF,PEDOT:PSS,PEDOT:PSS,100.0,chlorobenzene,chlorobenzene,85.0,-5.13,-3.62,,-6.1,-3.7,
106702,10.1016/j.eurpolymj.2015.11.017,10.1016/j.eurpolymj.2015.11.017,PBDT-D30-T70,PC61BM,PBDT-D30-T70,PC61BM,CCCCC(CC)Cc1ccc(-c2c3cc(-c4cc5c(s4)c4c6nsnc6c6c7sc(-c8cc9c(-c%10ccc(CC(CC)CCCC)s%10)c%10sc(-c%11ccc(C%12=C%13C(=O)N(CC(CC)CCCC)C(c%14cccs%14)=C%13C(=O)N%12CC(CC)CCCC)s%11)cc%10c(-c%10ccc(CC(CC)CCCC)s%10)c9s8)cc7n(CC(CC)CCCC)c6c4n5CC(CC)CCCC)sc3c(-c3ccc(CC(CC)CCCC)s3)c3ccsc23)s1,COC(=O)CCCC1(c2ccccc2)C23c4c5c6c7c8c9c(c%10c%11c2c2c%12c4c4c%13c5c5c7c7c8c8c%14c9c%10c9c%10c%11c2c2c%11c%12c4c4c%12c%13c5c5c7c7c8c8c%14c9c9c%10c2c2c%11c4c4c%12c5c7c5c8c9c2c45)C613,0.72,10.26,42.0,3.1,3.102624,0.0846451612903212,3.07,3.1,1:2,,,,ITO/PEDOT:PSS/active layer/LiF/Al,conventional,LiF,LiF,PEDOT:PSS,PEDOT:PSS,100.0,chlorobenzene,chlorobenzene,85.0,-5.29,-3.57,,-6.1,-3.7,
106703,10.1016/j.eurpolymj.2015.11.017,10.1016/j.eurpolymj.2015.11.017,PBDT-D70-T30,PC61BM,PBDT-D30-T70,PC61BM,CCCCC(CC)Cc1ccc(-c2c3cc(-c4cc5c(s4)c4c6nsnc6c6c7sc(-c8cc9c(-c%10ccc(CC(CC)CCCC)s%10)c%10sc(-c%11ccc(C%12=C%13C(=O)N(CC(CC)CCCC)C(c%14cccs%14)=C%13C(=O)N%12CC(CC)CCCC)s%11)cc%10c(-c%10ccc(CC(CC)CCCC)s%10)c9s8)cc7n(CC(CC)CCCC)c6c4n5CC(CC)CCCC)sc3c(-c3ccc(CC(CC)CCCC)s3)c3ccsc23)s1,COC(=O)CCCC1(c2ccccc2)C23c4c5c6c7c8c9c(c%10c%11c2c2c%12c4c4c%13c5c5c7c7c8c8c%14c9c%10c9c%10c%11c2c2c%11c%12c4c4c%12c%13c5c5c7c7c8c8c%14c9c9c%10c2c2c%11c4c4c%12c5c7c5c8c9c2c45)C613,0.71,11.91,51.0,4.31,4.312611,0.0605800464037104,4.28,4.31,1:2,,,,ITO/PEDOT:PSS/active layer/LiF/Al,conventional,LiF,LiF,PEDOT:PSS,PEDOT:PSS,100.0,chlorobenzene,chlorobenzene,85.0,-5.3,-3.63,,-6.1,-3.7,
106704,10.1016/j.eurpolymj.2020.109799,10.1016/j.eurpolymj.2020.109799,P1-2T,PC61BM,P1-2T,PC61BM,CCCCCCCCCCC(CCCCCCCC)Cc1csc(-c2cc(/C=C/c3cc(-c4ccc(-c5cccs5)s4)c4nsnc4c3)c(-c3cc(CC(CCCCCCCC)CCCCCCCCCC)cs3)s2)c1,COC(=O)CCCC1(c2ccccc2)C23c4c5c6c7c8c9c(c%10c%11c2c2c%12c4c4c%13c5c5c7c7c8c8c%14c9c%10c9c%10c%11c2c2c%11c%12c4c4c%12c%13c5c5c7c7c8c8c%14c9c9c%10c2c2c%11c4c4c%12c5c7c5c8c9c2c45)C613,0.8173,4.17,45.06,2.22,1.5357083346000002,30.823948891891888,1.55,2.22,1:1.5,"1,8-diiodooctane (DIO)",,3 wt% DIO,inverted,inverted,ZnO,ZnO,V2O5,,,chlorobenzene,,,-5.0,-3.34,,-6.1,-3.7,
106705,10.1016/j.eurpolymj.2020.109799,10.1016/j.eurpolymj.2020.109799,P2-2T2F,PC61BM,P2-2T2F,PC61BM,CCCCCCCCCCC(CCCCCCCC)Cc1csc(-c2cc(/C=C/c3cc(-c4cc(F)c(-c5sccc5F)s4)c4nsnc4c3)c(-c3cc(CC(CCCCCCCC)CCCCCCCCCC)cs3)s2)c1,COC(=O)CCCC1(c2ccccc2)C23c4c5c6c7c8c9c(c%10c%11c2c2c%12c4c4c%13c5c5c7c7c8c8c%14c9c%10c9c%10c%11c2c2c%11c%12c4c4c%12c%13c5c5c7c7c8c8c%14c9c9c%10c2c2c%11c4c4c%12c5c7c5c8c9c2c45)C613,0.8575,2.16,42.07,0.95,0.7792205400000002,17.976785263157872,0.79,0.95,1:1.5,"1,8-diiodooctane (DIO)",,3 wt% DIO,inverted,inverted,ZnO,ZnO,V2O5,,,chlorobenzene,,,-5.4,-3.76,,-6.1,-3.7,
106706,10.1016/j.eurpolymj.2020.109799,10.1016/j.eurpolymj.2020.109799,P3-4T2F,PC61BM,P3-4T2F,PC61BM,CCCCCCCCCCC(CCCCCCCC)Cc1csc(-c2cc(/C=C/c3cc(-c4ccc(-c5cc(F)c(-c6sccc6F)s5)s4)c4nsnc4c3-c3cccs3)c(-c3cc(CC(CCCCCCCC)CCCCCCCCCC)cs3)s2)c1,COC(=O)CCCC1(c2ccccc2)C23c4c5c6c7c8c9c(c%10c%11c2c2c%12c4c4c%13c5c5c7c7c8c8c%14c9c%10c9c%10c%11c2c2c%11c%12c4c4c%12c%13c5c5c7c7c8c8c%14c9c9c%10c2c2c%11c4c4c%12c5c7c5c8c9c2c45)C613,0.7991,12.99,59.22,6.66,6.1472189898,7.699414567567572,6.14,6.66,1:1.5,DIO,,3 wt%,ITO/ZnO/P3-4T2F:PC61BM/V2O5/Ag,inverted BHJ,ZnO,ZnO,V2O5,,,chlorobenzene,,,-5.26,-3.57,,-6.1,-3.7,
106707,10.1016/j.eurpolymj.2020.109799,10.1016/j.eurpolymj.2020.109799,P3-4T2F,PC61BM,P3-4T2F,PC61BM,CCCCCCCCCCC(CCCCCCCC)Cc1csc(-c2cc(/C=C/c3cc(-c4ccc(-c5cc(F)c(-c6sccc6F)s5)s4)c4nsnc4c3-c3cccs3)c(-c3cc(CC(CCCCCCCC)CCCCCCCCCC)cs3)s2)c1,COC(=O)CCCC1(c2ccccc2)C23c4c5c6c7c8c9c(c%10c%11c2c2c%12c4c4c%13c5c5c7c7c8c8c%14c9c%10c9c%10c%11c2c2c%11c%12c4c4c%12c%13c5c5c7c7c8c8c%14c9c9c%10c2c2c%11c4c4c%12c5c7c5c8c9c2c45)C613,0.79909,12.99,59.22,6.66,6.14714206302,7.7005696243243325,6.14,6.66,1:1.5,"1,8-diiodooctane (DIO)",,3 wt% DIO,ITO/ZnO,inverted,ZnO,ZnO,V2O5,,,chlorobenzene,,,-5.26,-3.57,,-6.1,-3.7,
106708,10.1016/j.eurpolymj.2020.109799,10.1016/j.eurpolymj.2020.109799,P3-4T2F,PC61BM,P3-4T2F,PC61BM,CCCCCCCCCCC(CCCCCCCC)Cc1csc(-c2cc(/C=C/c3cc(-c4ccc(-c5cc(F)c(-c6sccc6F)s5)s4)c4nsnc4c3-c3cccs3)c(-c3cc(CC(CCCCCCCC)CCCCCCCCCC)cs3)s2)c1,COC(=O)CCCC1(c2ccccc2)C23c4c5c6c7c8c9c(c%10c%11c2c2c%12c4c4c%13c5c5c7c7c8c8c%14c9c%10c9c%10c%11c2c2c%11c%12c4c4c%12c%13c5c5c7c7c8c8c%14c9c9c%10c2c2c%11c4c4c%12c5c7c5c8c9c2c45)C613,0.79424,13.51,60.64,6.89,6.50678260736,5.561936032510882,6.5,6.89,1:1.5,"1,8-diiodooctane (DIO)",,3 wt% DIO,ITO/PEIE/ZnO,inverted,ZnO,ZnO,V2O5,,,chlorobenzene,,,-5.26,-3.57,,-6.1,-3.7,
106709,10.1016/j.eurpolymj.2022.111407,10.1016/j.eurpolymj.2022.111407,PM6,BTR-4F-12,PM6,BTR-4F-12,COC(=O)C(C)(C)c1cc(C)cc(-c2sc3c4sc5cc(/C=C6/C(=O)c7cc(F)cc(c7)C(=O)/C6=C\c6cc(C(C)(C)C(=O)OC)c(-c7cc(C)cc(C(C)(C)C(=O)OC)c7)s6)sc5c4c(C(C)(C)C(=O)OC)ccc2-3)c1,,,,,16.56,,,,,,,,,,,,,,,,,,,-5.56,-3.65,,,,
106710,10.1016/j.eurpolymj.2022.111407,10.1016/j.eurpolymj.2022.111407,D18-Cl,Y6,D18-Cl,Y6,CCCCCCC(CCCC)Cc1csc(-c2cc3c4nsnc4c4cc(-c5cc(CC(CCCC)CCCCCC)c(-c6cc7c(-c8cc(Cl)c(CC(CC)CCCC)s8)c8sccc8c(-c8cc(Cl)c(CC(CC)CCCC)s8)c7s6)s5)sc4c3s2)c1,CCCCCCCCCCCc1c(/C=C2\C(=O)c3cc(F)c(F)cc3C2=C(C#N)C#N)sc2c1sc1c3c4nsnc4c4c5sc6c(CCCCCCCCCCC)c(/C=C7\C(=O)c8cc(F)c(F)cc8C7=C(C#N)C#N)sc6c5n(CC(CC)CCCC)c4c3n(CC(CC)CCCC)c21,,,,17.07,,,,,,,,,,,,,,,,,,,-5.48,-2.75,,-5.65,-4.09,
106711,10.1016/j.eurpolymj.2022.111407,10.1016/j.eurpolymj.2022.111407,PM6,Y6,PM6,Y6,COC(=O)C(C)(C)c1cc(C)cc(-c2sc3c4sc5cc(/C=C6/C(=O)c7cc(F)cc(c7)C(=O)/C6=C\c6cc(C(C)(C)C(=O)OC)c(-c7cc(C)cc(C(C)(C)C(=O)OC)c7)s6)sc5c4c(C(C)(C)C(=O)OC)ccc2-3)c1,CCCCCCCCCCCc1c(/C=C2\C(=O)c3cc(F)c(F)cc3C2=C(C#N)C#N)sc2c1sc1c3c4nsnc4c4c5sc6c(CCCCCCCCCCC)c(/C=C7\C(=O)c8cc(F)c(F)cc8C7=C(C#N)C#N)sc6c5n(CC(CC)CCCC)c4c3n(CC(CC)CCCC)c21,,,,17.16,,,,,,,,,,,,,,,,,,,-5.56,-3.65,,-5.65,-4.09,
106712,10.1016/j.eurpolymj.2022.111407,10.1016/j.eurpolymj.2022.111407,PBDB-TF,eC9,PM6,BTP-eC9,COC(=O)C(C)(C)c1cc(C)cc(-c2sc3c4sc5cc(/C=C6/C(=O)c7cc(F)cc(c7)C(=O)/C6=C\c6cc(C(C)(C)C(=O)OC)c(-c7cc(C)cc(C(C)(C)C(=O)OC)c7)s6)sc5c4c(C(C)(C)C(=O)OC)ccc2-3)c1,CCCCCCCCCc1c(C=C2C(=O)c3cc(Cl)c(Cl)cc3C2=C(C#N)C#N)sc2c1sc1c3c4nsnc4c4c5sc6c(CCCCCCCCC)c(C=C7C(=O)c8cc(Cl)c(Cl)cc8C7=C(C#N)C#N)sc6c5n(CC(CCCC)CCCCCC)c4c3n(CC(CCCC)CCCCCC)c21,,,,17.65,,,,,,,,,,,,,,,,,,,-5.49,-3.64,,-5.68,-3.9,
106713,10.1016/j.eurpolymj.2022.111407,10.1016/j.eurpolymj.2022.111407,PBQx-TF,eC9-2Cl,PBQx-TF,eC9-2Cl,CCCCCCC(CCCC)Cc1csc(-c2cc3c(s2)-c2sc(-c4cc(CC(CCCC)CCCCCC)c(-c5cc6c(-c7cc(F)c(CC(CC)CCCC)s7)c7sccc7c(-c7cc(F)c(CC(CC)CCCC)s7)c6s5)s4)cc2[C@H]2N=CC=N[C@H]32)c1,CCCCCCCCCc1c(/C=C2\C(=O)c3ccc(Cl)cc3C2=C(C#N)C#N)sc2c1sc1c3c4nsnc4c4c5sc6c(CCCCCCCCC)c(/C=C7\C(=O)c8ccc(Cl)cc8C7=C(C#N)C#N)sc6c5n(CC(CCCC)CCCCCC)c4c3n(CC(CCCC)CCCCCC)c21,,,,17.7,,,,,,,,,,,,,,,,,,,-5.41,-2.82,,-5.57,-3.74,
106714,10.1016/j.eurpolymj.2022.111407,10.1016/j.eurpolymj.2022.111407,PM6,Y6,PM6,Y6,COC(=O)C(C)(C)c1cc(C)cc(-c2sc3c4sc5cc(/C=C6/C(=O)c7cc(F)cc(c7)C(=O)/C6=C\c6cc(C(C)(C)C(=O)OC)c(-c7cc(C)cc(C(C)(C)C(=O)OC)c7)s6)sc5c4c(C(C)(C)C(=O)OC)ccc2-3)c1,CCCCCCCCCCCc1c(/C=C2\C(=O)c3cc(F)c(F)cc3C2=C(C#N)C#N)sc2c1sc1c3c4nsnc4c4c5sc6c(CCCCCCCCCCC)c(/C=C7\C(=O)c8cc(F)c(F)cc8C7=C(C#N)C#N)sc6c5n(CC(CC)CCCC)c4c3n(CC(CC)CCCC)c21,,,,15.31,,,,,,,,,,,,,,,,,,,-5.56,-3.65,,-5.65,-4.09,
106715,10.1016/j.eurpolymj.2022.111407,10.1016/j.eurpolymj.2022.111407,PM6,Y6,PM6,Y6,COC(=O)C(C)(C)c1cc(C)cc(-c2sc3c4sc5cc(/C=C6/C(=O)c7cc(F)cc(c7)C(=O)/C6=C\c6cc(C(C)(C)C(=O)OC)c(-c7cc(C)cc(C(C)(C)C(=O)OC)c7)s6)sc5c4c(C(C)(C)C(=O)OC)ccc2-3)c1,CCCCCCCCCCCc1c(/C=C2\C(=O)c3cc(F)c(F)cc3C2=C(C#N)C#N)sc2c1sc1c3c4nsnc4c4c5sc6c(CCCCCCCCCCC)c(/C=C7\C(=O)c8cc(F)c(F)cc8C7=C(C#N)C#N)sc6c5n(CC(CC)CCCC)c4c3n(CC(CC)CCCC)c21,,,,16.08,,,,,,,,,,,,,,,,,,,-5.56,-3.65,,-5.65,-4.09,
106716,10.1016/j.eurpolymj.2022.111407,10.1016/j.eurpolymj.2022.111407,D18-Cl,Y6,D18-Cl,Y6,CCCCCCC(CCCC)Cc1csc(-c2cc3c4nsnc4c4cc(-c5cc(CC(CCCC)CCCCCC)c(-c6cc7c(-c8cc(Cl)c(CC(CC)CCCC)s8)c8sccc8c(-c8cc(Cl)c(CC(CC)CCCC)s8)c7s6)s5)sc4c3s2)c1,CCCCCCCCCCCc1c(/C=C2\C(=O)c3cc(F)c(F)cc3C2=C(C#N)C#N)sc2c1sc1c3c4nsnc4c4c5sc6c(CCCCCCCCCCC)c(/C=C7\C(=O)c8cc(F)c(F)cc8C7=C(C#N)C#N)sc6c5n(CC(CC)CCCC)c4c3n(CC(CC)CCCC)c21,,,,16.89,,,,,,,,,,,,,,,,,,,-5.48,-2.75,,-5.65,-4.09,
106717,10.1016/j.eurpolymj.2022.111407,10.1016/j.eurpolymj.2022.111407,PM6,C9,PM6,C9,COC(=O)C(C)(C)c1cc(C)cc(-c2sc3c4sc5cc(/C=C6/C(=O)c7cc(F)cc(c7)C(=O)/C6=C\c6cc(C(C)(C)C(=O)OC)c(-c7cc(C)cc(C(C)(C)C(=O)OC)c7)s6)sc5c4c(C(C)(C)C(=O)OC)ccc2-3)c1,,,,,17.38,,,,,,,,,,,,,,,,,,,-5.56,-3.65,,,,
106718,10.1016/j.eurpolymj.2022.111407,10.1016/j.eurpolymj.2022.111407,D18-Cl:D18,,D18-Cl:D18,,,,0.876,25.14,70.7,15.57,15.57000648,4.161849710788592e-05,15.57,15.57,100:0,,,,,,,,,,,,,,,,,,,
