Repository: JiYiqaq/PCE-KA-GNN

# Data directory

- `raw/Active_Database.csv` is the immutable source dataset bundled under CC BY 4.0. Do not overwrite it with processed data.
- `processed/` is created and populated by the training pipeline. Generated `.pt` and `.pth` caches are intentionally ignored by Git because they can exceed GitHub's normal single-file limit.

See `../DATA_LICENSE.md` for provenance, license and checksum information.

File: data/raw/Active_Database.csv (part 399 of 471)
id,doi,doi_norm,donor,acceptor,donor_canonical,acceptor_canonical,donor_smiles,acceptor_smiles,voc,jsc,ff,pce,pce_recomputed,pce_relative_error_percent,pce_avg,pce_best,d_a_ratio,additive,additive_canonical,additive_ratio,device_structure,device_type,etl,etl_canonical,htl,htl_canonical,active_layer_thickness,solvent,solvent_canonical,annealing_temp,homo_d,lumo_d,eg_d,homo_a,lumo_a,eg_a
106719,10.1016/j.eurpolymj.2022.111407,10.1016/j.eurpolymj.2022.111407,D18-Cl:D18,,D18-Cl:D18,,,,0.876,26.19,70.7,16.22,16.22030508,0.0018808877928508,16.22,16.22,75:25,,,,,,,,,,,,,,,,,,,
106720,10.1016/j.eurpolymj.2022.111407,10.1016/j.eurpolymj.2022.111407,D18-Cl:D18,,D18-Cl:D18,,,,0.878,26.46,70.8,16.45,16.44817104,0.0111182978723464,16.45,16.45,70:30,,,,,,,,,,,,,,,,,,,
106721,10.1016/j.eurpolymj.2022.111407,10.1016/j.eurpolymj.2022.111407,D18-Cl:D18,,D18-Cl:D18,,,,0.878,26.8,70.8,16.66,16.6595232,0.0028619447779188,16.66,16.66,65:35,,,,,,,,,,,,,,,,,,,
106722,10.1016/j.eurpolymj.2022.111407,10.1016/j.eurpolymj.2022.111407,D18-Cl:D18,,D18-Cl:D18,,,,0.878,26.45,70.7,16.42,16.418731700000002,0.0077241169305697,16.42,16.42,60:40,,,,,,,,,,,,,,,,,,,
106723,10.1016/j.eurpolymj.2022.111407,10.1016/j.eurpolymj.2022.111407,D18-Cl:D18,Y6,D18-Cl:D18,,,CCCCCCCCCCCc1c(/C=C2\C(=O)c3cc(F)c(F)cc3C2=C(C#N)C#N)sc2c1sc1c3c4nsnc4c4c5sc6c(CCCCCCCCCCC)c(/C=C7\C(=O)c8cc(F)c(F)cc8C7=C(C#N)C#N)sc6c5n(CC(CC)CCCC)c4c3n(CC(CC)CCCC)c21,0.88,25.77,70.6,16.01,16.010385599999996,0.002408494690782,16.01,16.01,55:55,,,,,,,,,,,,,,,,,,,
106724,10.1016/j.eurpolymj.2022.111407,10.1016/j.eurpolymj.2022.111407,D18-Cl:D18,,D18-Cl:D18,,,,0.88,24.58,70.5,15.25,15.249432,0.0037245901639425,15.25,15.25,0:100,,,,,,,,,,,,,,,,,,,
106725,10.1016/j.jiec.2013.04.037,10.1016/j.jiec.2013.04.037,PFTPD,PC71BM,PF-DTTPD,PC71BM,CCCCCCCCC1(CCCCCCCC)c2ccccc2-c2ccc(-c3ccc(-c4sc(-c5cccs5)c5c4C(=O)N(CC(CC)CCCC)C5=O)s3)cc21,COC(=O)CCCC1(c2ccccc2)C23c4c5ccc6c7cc8c9c%10c(cc%11cc%12c%13c%14c(cc%15c%16ccc-5c2c%16c2c5c%16c%17c(c(c46)c7c9c%17c4c%10c%11c%13c4c%16c%14c%152)C513)C%12)C8,0.89,1.2,36.3,0.36,0.387684,7.689999999999997,,,1:4,,,,ITO/PEDOT:PSS/polymer:PC71BM/BaF2/Ba/Al,conventional,BaF2/Ba,BaF2/Ba,PEDOT:PSS,PEDOT:PSS,,"1,2-dichlorobenzene",o-DCB,120.0,-5.36,-3.19,,-5.9,-3.9,
106726,10.1016/j.jiec.2013.04.037,10.1016/j.jiec.2013.04.037,PFTPD6,PC71BM,PFTPD6,PC71BM,CCCCCCCCC1(CCCCCCCC)c2ccccc2-c2ccc(-c3cc(CCCCCC)c(-c4sc(-c5sccc5CCCCCC)c5c4C(=O)N(CC(CC)CCCC)C5=O)s3)cc21,COC(=O)CCCC1(c2ccccc2)C23c4c5ccc6c7cc8c9c%10c(cc%11cc%12c%13c%14c(cc%15c%16ccc-5c2c%16c2c5c%16c%17c(c(c46)c7c9c%17c4c%10c%11c%13c4c%16c%14c%152)C513)C%12)C8,1.08,0.14,20.5,0.03,0.030996,3.3200000000000243,,,1:2,,,,ITO/PEDOT:PSS/polymer:PC71BM/BaF2/Ba/Al,conventional,BaF2/Ba,BaF2/Ba,PEDOT:PSS,PEDOT:PSS,,"1,2-dichlorobenzene",o-DCB,120.0,-5.6,-3.3,,-5.9,-3.9,
106727,10.1016/j.jiec.2013.04.037,10.1016/j.jiec.2013.04.037,PFTPD6,PC71BM,PFTPD6,PC71BM,CCCCCCCCC1(CCCCCCCC)c2ccccc2-c2ccc(-c3cc(CCCCCC)c(-c4sc(-c5sccc5CCCCCC)c5c4C(=O)N(CC(CC)CCCC)C5=O)s3)cc21,COC(=O)CCCC1(c2ccccc2)C23c4c5ccc6c7cc8c9c%10c(cc%11cc%12c%13c%14c(cc%15c%16ccc-5c2c%16c2c5c%16c%17c(c(c46)c7c9c%17c4c%10c%11c%13c4c%16c%14c%152)C513)C%12)C8,0.9,0.4,24.1,0.09,0.08676,3.599999999999977,,,1:4,,,,ITO/PEDOT:PSS/polymer:PC71BM/BaF2/Ba/Al,conventional,BaF2/Ba,BaF2/Ba,PEDOT:PSS,PEDOT:PSS,,"1,2-dichlorobenzene",o-DCB,50.0,-5.6,-3.3,,-5.9,-3.9,
106728,10.1016/j.jiec.2013.04.037,10.1016/j.jiec.2013.04.037,PFTPD6,PC71BM,PFTPD6,PC71BM,CCCCCCCCC1(CCCCCCCC)c2ccccc2-c2ccc(-c3cc(CCCCCC)c(-c4sc(-c5sccc5CCCCCC)c5c4C(=O)N(CC(CC)CCCC)C5=O)s3)cc21,COC(=O)CCCC1(c2ccccc2)C23c4c5ccc6c7cc8c9c%10c(cc%11cc%12c%13c%14c(cc%15c%16ccc-5c2c%16c2c5c%16c%17c(c(c46)c7c9c%17c4c%10c%11c%13c4c%16c%14c%152)C513)C%12)C8,0.88,0.5,26.3,0.11,0.11572,5.200000000000003,,,1:4,,,,ITO/PEDOT:PSS/polymer:PC71BM/BaF2/Ba/Al,conventional,BaF2/Ba,BaF2/Ba,PEDOT:PSS,PEDOT:PSS,,"1,2-dichlorobenzene",o-DCB,120.0,-5.6,-3.3,,-5.9,-3.9,
106729,10.1016/j.jiec.2018.11.016,10.1016/j.jiec.2018.11.016,P-C4,PC71BM,P-C4,PC71BM,CCCCCCCCCCc1cc(-c2c3cc(-c4sc(-c5c(F)c(F)c(-c6cc(CCCC)cs6)c6nsnc56)cc4CCCC)sc3c(-c3cc(CCCCCCCCCC)c(CCCCCCCCCC)s3)c3ccsc23)sc1CCCCCCCCCC,COC(=O)CCCC1(c2ccccc2)C23c4c5ccc6c7cc8c9c%10c(cc%11cc%12c%13c%14c(cc%15c%16ccc-5c2c%16c2c5c%16c%17c(c(c46)c7c9c%17c4c%10c%11c%13c4c%16c%14c%152)C513)C%12)C8,0.818,13.5,72.4,8.0,7.995132,0.0608500000000011,7.8,8.0,1:1.5,DPE,,3.0 vol% DPE,inverted,inverted,ZnO,,MoO3,,220.0,chlorobenzene,,,-5.55,-3.83,,-5.9,-3.9,
106730,10.1016/j.jiec.2018.11.016,10.1016/j.jiec.2018.11.016,P-C6,PC71BM,P-C6,PC71BM,CCCCCCCCCCc1cc(-c2c3cc(-c4sc(-c5c(F)c(F)c(-c6cc(CCCCCC)cs6)c6nsnc56)cc4CCCCCC)sc3c(-c3cc(CCCCCCCCCC)c(CCCCCCCCCC)s3)c3ccsc23)sc1CCCCCCCCCC,COC(=O)CCCC1(c2ccccc2)C23c4c5ccc6c7cc8c9c%10c(cc%11cc%12c%13c%14c(cc%15c%16ccc-5c2c%16c2c5c%16c%17c(c(c46)c7c9c%17c4c%10c%11c%13c4c%16c%14c%152)C513)C%12)C8,0.798,13.1,64.5,6.8,6.742701,0.8426323529411698,6.7,6.8,1:1.5,DPE,,3.0 vol% DPE,inverted,inverted,ZnO,,MoO3,,180.0,chlorobenzene,,,-5.53,-3.8,,-5.9,-3.9,
106731,10.1016/j.jiec.2018.11.016,10.1016/j.jiec.2018.11.016,P-C8,PC71BM,PC8,PC71BM,CCCCCCCCCCc1cc(-c2c3cc(-c4sc(-c5c(F)c(F)c(-c6cc(CCCCCCCC)cs6)c6nsnc56)cc4CCCCCCCC)sc3c(-c3cc(CCCCCCCCCC)c(CCCCCCCCCC)s3)c3ccsc23)sc1CCCCCCCCCC,COC(=O)CCCC1(c2ccccc2)C23c4c5ccc6c7cc8c9c%10c(cc%11cc%12c%13c%14c(cc%15c%16ccc-5c2c%16c2c5c%16c%17c(c(c46)c7c9c%17c4c%10c%11c%13c4c%16c%14c%152)C513)C%12)C8,0.798,12.0,48.0,4.6,4.596480000000001,0.0765217391304147,4.5,4.6,1:1.5,DPE,,3.0 vol% DPE,inverted,inverted,ZnO,,MoO3,,140.0,chlorobenzene,,,-5.5,-3.76,,-5.9,-3.9,
106732,10.1016/j.jiec.2018.11.016,10.1016/j.jiec.2018.11.016,P-C4,PC71BM,P-C4,PC71BM,CCCCCCCCCCc1cc(-c2c3cc(-c4sc(-c5c(F)c(F)c(-c6cc(CCCC)cs6)c6nsnc56)cc4CCCC)sc3c(-c3cc(CCCCCCCCCC)c(CCCCCCCCCC)s3)c3ccsc23)sc1CCCCCCCCCC,COC(=O)CCCC1(c2ccccc2)C23c4c5ccc6c7cc8c9c%10c(cc%11cc%12c%13c%14c(cc%15c%16ccc-5c2c%16c2c5c%16c%17c(c(c46)c7c9c%17c4c%10c%11c%13c4c%16c%14c%152)C513)C%12)C8,0.818,16.2,63.8,8.5,8.454520799999997,0.5350494117647365,8.4,8.5,1:1.5,DPE,PFN,3.0 vol% DPE,inverted,inverted,ZnO + PFN,,MoO3,,250.0,chlorobenzene,,,-5.55,-3.83,,-5.9,-3.9,
106733,10.1016/j.jiec.2018.11.016,10.1016/j.jiec.2018.11.016,P-C4,PC71BM,P-C4,PC71BM,CCCCCCCCCCc1cc(-c2c3cc(-c4sc(-c5c(F)c(F)c(-c6cc(CCCC)cs6)c6nsnc56)cc4CCCC)sc3c(-c3cc(CCCCCCCCCC)c(CCCCCCCCCC)s3)c3ccsc23)sc1CCCCCCCCCC,COC(=O)CCCC1(c2ccccc2)C23c4c5ccc6c7cc8c9c%10c(cc%11cc%12c%13c%14c(cc%15c%16ccc-5c2c%16c2c5c%16c%17c(c(c46)c7c9c%17c4c%10c%11c%13c4c%16c%14c%152)C513)C%12)C8,0.8,18.1,61.5,8.9,8.9052,0.0584269662921383,,8.9,1:1.5,DPE,PFN,3.0 vol% DPE,inverted,inverted,ZnO + PFN,,MoO3,,250.0,chlorobenzene,,,-5.55,-3.83,,-5.9,-3.9,
106734,10.1016/j.jiec.2019.01.024,10.1016/j.jiec.2019.01.024,PIDT-Qx,,PIDT-Qx,,CCCCCCc1ccc(C2(c3ccc(CCCCCC)cc3)c3cc4c(cc3-c3sccc32)C(c2ccc(CCCCCC)cc2)(c2ccc(CCCCCC)cc2)c2cc(-c3ccc(-c5c(F)c(F)c(-c6cccs6)c6nc(-c7ccc(OCC(CCCC)CCCC)c(C(F)(F)F)c7)c(-c7ccc(OCC(CC)CCCC)c(C(F)(F)F)c7)nc56)s3)sc2-4)cc1,,0.9,5.75,54.6,2.83,2.82555,0.1572438162544114,2.8,2.83,3:6,DIO,DIO,,ITO/ZnO/active layer/MoO3/Ag,inverted,ZnO,ZnO,MoO3,MoO3,,,,,-5.21,-3.3,,,,
106735,10.1016/j.jiec.2019.01.024,10.1016/j.jiec.2019.01.024,PIDTT-Qx,,PIDTT-Qx,,CCCCCCC(CCCC)COc1ccc(C2(c3ccc(OCC(CCCC)CCCCCC)cc3)c3cc4c(cc3-c3sc5ccsc5c32)C(c2ccc(OCC(CCCC)CCCCCC)cc2)(c2ccc(OCC(CCCC)CCCCCC)cc2)c2c-4sc3cc(-c4cccc5nc(-c6ccccc6)c(-c6ccccc6)nc45)sc23)cc1,,0.92,9.3,53.0,4.54,4.534680000000001,0.1171806167400732,4.48,4.54,3:4,DIO,DIO,,ITO/ZnO/active layer/MoO3/Ag,inverted,ZnO,ZnO,MoO3,MoO3,,,,,-5.39,-3.73,,,,
106736,10.1016/j.jiec.2022.07.023,10.1016/j.jiec.2022.07.023,PIDT-QxTM,Y6BO,PIDT-QxTM,Y6BO,CCCCCCc1ccc(C2(c3ccc(CCCCCC)cc3)c3cc4c(cc3-c3sccc32)C(c2ccc(CCCCCC)cc2)(c2ccc(CCCCCC)cc2)c2cc(-c3ccc(-c5ccc(-c6cccs6)c6nc(-c7ccc(OC)cc7)c(-c7ccc(OC)cc7)nc56)s3)sc2-4)cc1,CCCCCCCCCCCc1c(/C=C2\C(=O)c3cc(F)c(F)cc3C2=C(C#N)C#N)sc2c1sc1c3c4nsnc4c4c5sc6c(CCCCCCCCCCC)c(/C=C7\C(=O)c8cc(F)c(F)cc8C7=C(C#N)C#N)sc6c5n(CC(CCCC)CCCCCC)c4c3n(CC(CCCC)CCCCCC)c21,0.73,17.18,51.8,6.5,6.496445199999999,0.0546892307692422,6.41,6.5,3:6,"1,8-diiodooctane",,0.5%,inverted,inverted,ZnO,ZnO,MoO3,MoO3,,chloroform,chloroform,,-5.06,-3.06,,-5.62,-4.11,
106737,10.1016/j.jiec.2022.07.023,10.1016/j.jiec.2022.07.023,PIDT-FQxTM,Y6BO,PIDT-FQxTM,Y6BO,CCCCCCc1ccc(C2(c3ccc(CCCCCC)cc3)c3cc4c(cc3-c3sccc32)C(c2ccc(CCCCCC)cc2)(c2ccc(CCCCCC)cc2)c2cc(-c3ccc(-c5cc(F)c(-c6cccs6)c6nc(-c7ccc(OC)cc7)c(-c7ccc(OC)cc7)nc56)s3)sc2-4)cc1,CCCCCCCCCCCc1c(/C=C2\C(=O)c3cc(F)c(F)cc3C2=C(C#N)C#N)sc2c1sc1c3c4nsnc4c4c5sc6c(CCCCCCCCCCC)c(/C=C7\C(=O)c8cc(F)c(F)cc8C7=C(C#N)C#N)sc6c5n(CC(CCCC)CCCCCC)c4c3n(CC(CCCC)CCCCCC)c21,0.77,19.92,51.0,7.82,7.822584000000001,0.033043478260877,7.66,7.82,3:7,"1,8-diiodooctane",,0.5%,inverted,inverted,ZnO,ZnO,MoO3,MoO3,,chloroform,chloroform,,-5.11,-3.13,,-5.62,-4.11,
106738,10.1016/j.jiec.2022.07.023,10.1016/j.jiec.2022.07.023,PIDTT-FQxTM,Y6BO,PIDTT-FQxTM,Y6BO,CCCCCCc1ccc(C2(c3ccc(CCCCCC)cc3)c3cc4c(cc3-c3sc5ccsc5c32)C(c2ccc(CCCCCC)cc2)(c2ccc(CCCCCC)cc2)c2c-4sc3cc(-c4ccc(-c5cc(F)c(-c6cccs6)c6nc(-c7ccc(OC)cc7)c(-c7ccc(OC)cc7)nc56)s4)sc23)cc1,CCCCCCCCCCCc1c(/C=C2\C(=O)c3cc(F)c(F)cc3C2=C(C#N)C#N)sc2c1sc1c3c4nsnc4c4c5sc6c(CCCCCCCCCCC)c(/C=C7\C(=O)c8cc(F)c(F)cc8C7=C(C#N)C#N)sc6c5n(CC(CCCC)CCCCCC)c4c3n(CC(CCCC)CCCCCC)c21,0.73,22.23,52.4,8.51,8.503419599999999,0.0773254994124642,8.37,8.51,3:7,"1,8-diiodooctane",,0.5%,inverted,inverted,ZnO,ZnO,MoO3,MoO3,,chloroform,chloroform,,-5.09,-3.17,,-5.62,-4.11,
106739,10.1016/j.jpowsour.2016.09.158,10.1016/j.jpowsour.2016.09.158,PTB7,PC71BM,PTB7,PC71BM,CCCCC(CC)COC(=O)c1sc2c(-c3cc4c(OCC(CC)CCCC)c5sccc5c(OCC(CC)CCCC)c4s3)scc2c1F,COC(=O)CCCC1(c2ccccc2)C23c4c5ccc6c7cc8c9c%10c(cc%11cc%12c%13c%14c(cc%15c%16ccc-5c2c%16c2c5c%16c%17c(c(c46)c7c9c%17c4c%10c%11c%13c4c%16c%14c%152)C513)C%12)C8,0.73,16.36,54.81,6.51,6.545848680000001,0.5506709677419486,,,,,,,ITO/PEI/PDHFD/active layer/MoO3/Ag,inverted,PEI/PDHFD,PEI/PDHFD,MoO3,MoO3,,,,,-5.19,-3.43,,-5.9,-3.9,
106740,10.1016/j.jpowsour.2016.09.158,10.1016/j.jpowsour.2016.09.158,PTB7,PC71BM,PTB7,PC71BM,CCCCC(CC)COC(=O)c1sc2c(-c3cc4c(OCC(CC)CCCC)c5sccc5c(OCC(CC)CCCC)c4s3)scc2c1F,COC(=O)CCCC1(c2ccccc2)C23c4c5ccc6c7cc8c9c%10c(cc%11cc%12c%13c%14c(cc%15c%16ccc-5c2c%16c2c5c%16c%17c(c(c46)c7c9c%17c4c%10c%11c%13c4c%16c%14c%152)C513)C%12)C8,0.73,21.42,55.7,8.7,8.7095862,0.1101862068965643,,,,,,,ITO/PEI/PDHFD/active layer/MoO3/Ag,inverted,PEI/PDHFD,PEI/PDHFD,MoO3,MoO3,100.0,,,,-5.19,-3.43,,-5.9,-3.9,
106741,10.1016/j.jpowsour.2016.09.158,10.1016/j.jpowsour.2016.09.158,PTB7,PC71BM,PTB7,PC71BM,CCCCC(CC)COC(=O)c1sc2c(-c3cc4c(OCC(CC)CCCC)c5sccc5c(OCC(CC)CCCC)c4s3)scc2c1F,COC(=O)CCCC1(c2ccccc2)C23c4c5ccc6c7cc8c9c%10c(cc%11cc%12c%13c%14c(cc%15c%16ccc-5c2c%16c2c5c%16c%17c(c(c46)c7c9c%17c4c%10c%11c%13c4c%16c%14c%152)C513)C%12)C8,0.73,22.25,56.69,9.17,9.20787325,0.4130125408942066,,,,,,,ITO/PEI/PDHFD/active layer/MoO3/Ag,inverted,PEI/PDHFD,PEI/PDHFD,MoO3,MoO3,100.0,,,,-5.19,-3.43,,-5.9,-3.9,
106742,10.1016/j.jpowsour.2016.09.158,10.1016/j.jpowsour.2016.09.158,PTB7,PC71BM,PTB7,PC71BM,CCCCC(CC)COC(=O)c1sc2c(-c3cc4c(OCC(CC)CCCC)c5sccc5c(OCC(CC)CCCC)c4s3)scc2c1F,COC(=O)CCCC1(c2ccccc2)C23c4c5ccc6c7cc8c9c%10c(cc%11cc%12c%13c%14c(cc%15c%16ccc-5c2c%16c2c5c%16c%17c(c(c46)c7c9c%17c4c%10c%11c%13c4c%16c%14c%152)C513)C%12)C8,0.73,21.99,56.09,8.97,9.00395943,0.3785889632106963,,,,,,,ITO/PEI/PDHFD/active layer/MoO3/Ag,inverted,PEI/PDHFD,PEI/PDHFD,MoO3,MoO3,100.0,,,,-5.19,-3.43,,-5.9,-3.9,
106743,10.1016/j.jpowsour.2016.09.158,10.1016/j.jpowsour.2016.09.158,PTB7,PC71BM,PTB7,PC71BM,CCCCC(CC)COC(=O)c1sc2c(-c3cc4c(OCC(CC)CCCC)c5sccc5c(OCC(CC)CCCC)c4s3)scc2c1F,COC(=O)CCCC1(c2ccccc2)C23c4c5ccc6c7cc8c9c%10c(cc%11cc%12c%13c%14c(cc%15c%16ccc-5c2c%16c2c5c%16c%17c(c(c46)c7c9c%17c4c%10c%11c%13c4c%16c%14c%152)C513)C%12)C8,0.73,21.32,56.37,8.72,8.77320132,0.6101068807339385,,,,,,,ITO/PEI/PDHFD/active layer/MoO3/Ag,inverted,PEI/PDHFD,PEI/PDHFD,MoO3,MoO3,100.0,,,,-5.19,-3.43,,-5.9,-3.9,
106744,10.1016/j.jpowsour.2016.09.158,10.1016/j.jpowsour.2016.09.158,PCDTBT,PC71BM,PCDTBT,PC71BM,CCCCCCCCC(CCCCCCCC)n1c2ccccc2c2ccc(-c3ccc(-c4ccc(-c5cccs5)c5nsnc45)s3)cc21,COC(=O)CCCC1(c2ccccc2)C23c4c5ccc6c7cc8c9c%10c(cc%11cc%12c%13c%14c(cc%15c%16ccc-5c2c%16c2c5c%16c%17c(c(c46)c7c9c%17c4c%10c%11c%13c4c%16c%14c%152)C513)C%12)C8,0.82,11.59,50.29,4.81,4.77946102,0.6349060291060151,,,,,,,ITO/PEI/PDHFD/active layer/MoO3/Ag,inverted,PEI/PDHFD,PEI/PDHFD,MoO3,MoO3,100.0,,,,-5.5,-3.6,,-5.9,-3.9,
106745,10.1016/j.jpowsour.2016.09.158,10.1016/j.jpowsour.2016.09.158,PCDTBT,PC71BM,PCDTBT,PC71BM,CCCCCCCCC(CCCCCCCC)n1c2ccccc2c2ccc(-c3ccc(-c4ccc(-c5cccs5)c5nsnc45)s3)cc21,COC(=O)CCCC1(c2ccccc2)C23c4c5ccc6c7cc8c9c%10c(cc%11cc%12c%13c%14c(cc%15c%16ccc-5c2c%16c2c5c%16c%17c(c(c46)c7c9c%17c4c%10c%11c%13c4c%16c%14c%152)C513)C%12)C8,0.83,13.5,54.02,6.09,6.052941000000001,0.608522167487673,,,,,,,ITO/PEI/PDHFD/active layer/MoO3/Ag,inverted,PEI/PDHFD,PEI/PDHFD,MoO3,MoO3,100.0,,,,-5.5,-3.6,,-5.9,-3.9,
106746,10.1016/j.jpowsour.2016.09.158,10.1016/j.jpowsour.2016.09.158,PCDTBT,PC71BM,PCDTBT,PC71BM,CCCCCCCCC(CCCCCCCC)n1c2ccccc2c2ccc(-c3ccc(-c4ccc(-c5cccs5)c5nsnc45)s3)cc21,COC(=O)CCCC1(c2ccccc2)C23c4c5ccc6c7cc8c9c%10c(cc%11cc%12c%13c%14c(cc%15c%16ccc-5c2c%16c2c5c%16c%17c(c(c46)c7c9c%17c4c%10c%11c%13c4c%16c%14c%152)C513)C%12)C8,0.83,13.69,55.06,6.27,6.256302619999999,0.2184590111642882,,,,,,,ITO/PEI/PDHFD/active layer/MoO3/Ag,inverted,PEI/PDHFD,PEI/PDHFD,MoO3,MoO3,100.0,,,,-5.5,-3.6,,-5.9,-3.9,
106747,10.1016/j.jpowsour.2016.09.158,10.1016/j.jpowsour.2016.09.158,PCDTBT,PC71BM,PCDTBT,PC71BM,CCCCCCCCC(CCCCCCCC)n1c2ccccc2c2ccc(-c3ccc(-c4ccc(-c5cccs5)c5nsnc45)s3)cc21,COC(=O)CCCC1(c2ccccc2)C23c4c5ccc6c7cc8c9c%10c(cc%11cc%12c%13c%14c(cc%15c%16ccc-5c2c%16c2c5c%16c%17c(c(c46)c7c9c%17c4c%10c%11c%13c4c%16c%14c%152)C513)C%12)C8,0.84,13.76,57.04,6.62,6.59291136,0.4091939577039358,,,,,,,ITO/PEI/PDHFD/active layer/MoO3/Ag,inverted,PEI/PDHFD,PEI/PDHFD,MoO3,MoO3,100.0,,,,-5.5,-3.6,,-5.9,-3.9,
106748,10.1016/j.jpowsour.2016.09.158,10.1016/j.jpowsour.2016.09.158,PCDTBT,PC71BM,PCDTBT,PC71BM,CCCCCCCCC(CCCCCCCC)n1c2ccccc2c2ccc(-c3ccc(-c4ccc(-c5cccs5)c5nsnc45)s3)cc21,COC(=O)CCCC1(c2ccccc2)C23c4c5ccc6c7cc8c9c%10c(cc%11cc%12c%13c%14c(cc%15c%16ccc-5c2c%16c2c5c%16c%17c(c(c46)c7c9c%17c4c%10c%11c%13c4c%16c%14c%152)C513)C%12)C8,0.83,13.46,53.0,5.94,5.921053999999999,0.3189562289562535,,,,,,,ITO/PEI/PDHFD/active layer/MoO3/Ag,inverted,PEI/PDHFD,PEI/PDHFD,MoO3,MoO3,100.0,,,,-5.5,-3.6,,-5.9,-3.9,
106749,10.1016/j.jpowsour.2016.09.158,10.1016/j.jpowsour.2016.09.158,P3HT,ICBA,P3HT,ICBA,CCCCCCc1ccsc1,c1ccc2c(c1)C1CC2C23c4c5c6c7c8c9c(c%10c%11c2c2c4c4c%12c5c5c6c6c8c8c%13c%14c%15c%16c%17c%18c%19c%20c%21c%22c%23c(c%14c%14c%24c%23c%23c%22c%22c%20c(c2c%22c%11c%23c%10c%24c9c%148)c4c%19c%12c%17c5c%16c%136)C%152C4CC(c5ccccc54)C%18%212)C713,0.86,10.03,53.25,4.6,4.5932385,0.1469891304347748,,,,,,,ITO/PEI/PDHFD/active layer/MoO3/Ag,inverted,PEI/PDHFD,PEI/PDHFD,MoO3,MoO3,100.0,,,,-5.01,-3.12,,,,
106750,10.1016/j.jpowsour.2016.09.158,10.1016/j.jpowsour.2016.09.158,P3HT,ICBA,P3HT,ICBA,CCCCCCc1ccsc1,c1ccc2c(c1)C1CC2C23c4c5c6c7c8c9c(c%10c%11c2c2c4c4c%12c5c5c6c6c8c8c%13c%14c%15c%16c%17c%18c%19c%20c%21c%22c%23c(c%14c%14c%24c%23c%23c%22c%22c%20c(c2c%22c%11c%23c%10c%24c9c%148)c4c%19c%12c%17c5c%16c%136)C%152C4CC(c5ccccc54)C%18%212)C713,0.86,10.4,53.19,4.79,4.757313600000001,0.6823883089770216,,,,,,,ITO/PEI/PDHFD/active layer/MoO3/Ag,inverted,PEI/PDHFD,PEI/PDHFD,MoO3,MoO3,100.0,,,,-5.01,-3.12,,,,
106751,10.1016/j.jpowsour.2016.09.158,10.1016/j.jpowsour.2016.09.158,P3HT,ICBA,P3HT,ICBA,CCCCCCc1ccsc1,c1ccc2c(c1)C1CC2C23c4c5c6c7c8c9c(c%10c%11c2c2c4c4c%12c5c5c6c6c8c8c%13c%14c%15c%16c%17c%18c%19c%20c%21c%22c%23c(c%14c%14c%24c%23c%23c%22c%22c%20c(c2c%22c%11c%23c%10c%24c9c%148)c4c%19c%12c%17c5c%16c%136)C%152C4CC(c5ccccc54)C%18%212)C713,0.86,11.45,59.21,5.85,5.8304087,0.3348940170940186,,,,,,,ITO/PEI/PDHFD/active layer/MoO3/Ag,inverted,PEI/PDHFD,PEI/PDHFD,MoO3,MoO3,100.0,,,,-5.01,-3.12,,,,
106752,10.1016/j.jpowsour.2016.09.158,10.1016/j.jpowsour.2016.09.158,P3HT,ICBA,P3HT,ICBA,CCCCCCc1ccsc1,c1ccc2c(c1)C1CC2C23c4c5c6c7c8c9c(c%10c%11c2c2c4c4c%12c5c5c6c6c8c8c%13c%14c%15c%16c%17c%18c%19c%20c%21c%22c%23c(c%14c%14c%24c%23c%23c%22c%22c%20c(c2c%22c%11c%23c%10c%24c9c%148)c4c%19c%12c%17c5c%16c%136)C%152C4CC(c5ccccc54)C%18%212)C713,0.87,11.14,55.47,5.37,5.37604146,0.1125039106145178,,,,,,,ITO/PEI/PDHFD/active layer/MoO3/Ag,inverted,PEI/PDHFD,PEI/PDHFD,MoO3,MoO3,100.0,,,,-5.01,-3.12,,,,
106753,10.1016/j.jpowsour.2016.09.158,10.1016/j.jpowsour.2016.09.158,P3HT,ICBA,P3HT,ICBA,CCCCCCc1ccsc1,c1ccc2c(c1)C1CC2C23c4c5c6c7c8c9c(c%10c%11c2c2c4c4c%12c5c5c6c6c8c8c%13c%14c%15c%16c%17c%18c%19c%20c%21c%22c%23c(c%14c%14c%24c%23c%23c%22c%22c%20c(c2c%22c%11c%23c%10c%24c9c%148)c4c%19c%12c%17c5c%16c%136)C%152C4CC(c5ccccc54)C%18%212)C713,0.86,10.63,52.98,4.86,4.84332564,0.3430938271605052,,,,,,,ITO/PEI/PDHFD/active layer/MoO3/Ag,inverted,PEI/PDHFD,PEI/PDHFD,MoO3,MoO3,100.0,,,,-5.01,-3.12,,,,
106754,10.1016/j.jpowsour.2018.04.041,10.1016/j.jpowsour.2018.04.041,P3HT,,P3HT,,CCCCCCc1ccsc1,,0.155,0.49,35.0,0.03,0.0265825,11.391666666666657,,,,,,,ITO/ZnO/active layer/MoO3/Ag,inverted,ZnO,ZnO,MoO3,MoO3,,,,110.0,-5.01,-3.12,,,,
106755,10.1016/j.jpowsour.2018.04.041,10.1016/j.jpowsour.2018.04.041,P3HT,PC61BM,P3HT,PC61BM,CCCCCCc1ccsc1,COC(=O)CCCC1(c2ccccc2)C23c4c5c6c7c8c9c(c%10c%11c2c2c%12c4c4c%13c5c5c7c7c8c8c%14c9c%10c9c%10c%11c2c2c%11c%12c4c4c%12c%13c5c5c7c7c8c8c%14c9c9c%10c2c2c%11c4c4c%12c5c7c5c8c9c2c45)C613,0.61,10.44,60.0,3.82,3.82104,0.0272251308900563,,,1:1,,,,ITO/ZnO/active layer/MoO3/Ag,inverted,ZnO,ZnO,MoO3,MoO3,,,,110.0,-5.01,-3.12,,-6.1,-3.7,
106771,10.1016/j.jpowsour.2020.229098,10.1016/j.jpowsour.2020.229098,2HD/C8,Y6,2HD/C8,Y6,CCCCCCCCc1ccc(-c2c3cc(-c4ccc(-c5sc(-c6sc(-c7cccs7)c7c6C(=O)N(CC(CCCCCC)CCCCCCCC)C7=O)c6c5C(=O)N(CC(CCCCCC)CCCCCCCC)C6=O)s4)sc3c(-c3ccc(CCCCCCCC)s3)c3ccsc23)s1,CCCCCCCCCCCc1c(/C=C2\C(=O)c3cc(F)c(F)cc3C2=C(C#N)C#N)sc2c1sc1c3c4nsnc4c4c5sc6c(CCCCCCCCCCC)c(/C=C7\C(=O)c8cc(F)c(F)cc8C7=C(C#N)C#N)sc6c5n(CC(CC)CCCC)c4c3n(CC(CC)CCCC)c21,0.827,25.61,66.8,14.14,14.147885959999998,0.0557705799151176,14.01,14.14,,DIO,DIO,,ITO/PEDOT:PSS/Blend films/PFN-Br/Ag,conventional,PFN-Br,PFN-Br,PEDOT:PSS,PEDOT:PSS,,,,,-5.83,-3.61,,-5.65,-4.09,
106772,10.1016/j.jpowsour.2020.229098,10.1016/j.jpowsour.2020.229098,C8/2BO/C6,Y6,C8/2BO/C6,Y6,CCCCCCCCc1csc(-c2sc(-c3sc(-c4cc(CCCCCCCC)c(-c5cc6c(-c7ccc(CCCCCCCC)s7)c7sccc7c(-c7ccc(CCCCCCCC)s7)c6s5)s4)c4c3C(=O)N(CC(CCCC)CCCCCC)C4=O)c3c2C(=O)N(CC(CCCC)CCCCCC)C3=O)c1,CCCCCCCCCCCc1c(/C=C2\C(=O)c3cc(F)c(F)cc3C2=C(C#N)C#N)sc2c1sc1c3c4nsnc4c4c5sc6c(CCCCCCCCCCC)c(/C=C7\C(=O)c8cc(F)c(F)cc8C7=C(C#N)C#N)sc6c5n(CC(CC)CCCC)c4c3n(CC(CC)CCCC)c21,0.788,9.57,31.1,2.35,2.34530076,0.199967659574463,2.23,2.35,,DIO,DIO,,ITO/PEDOT:PSS/Blend films/PFN-Br/Ag,conventional,PFN-Br,PFN-Br,PEDOT:PSS,PEDOT:PSS,,,,,-5.79,-3.53,,-5.65,-4.09,
106773,10.1016/j.jpowsour.2020.229098,10.1016/j.jpowsour.2020.229098,2BO/C6/C6,Y6,2BO/C6/C6,Y6,CCCCCCc1cc(-c2c3cc(-c4ccc(-c5sc(-c6sc(-c7cccs7)c7c6C(=O)N(CC(CCCC)CCCCCC)C7=O)c6c5C(=O)N(CC(CCCC)CCCCCC)C6=O)s4)sc3c(-c3cc(CCCCCC)c(CCCCCC)s3)c3ccsc23)sc1CCCCCC,CCCCCCCCCCCc1c(/C=C2\C(=O)c3cc(F)c(F)cc3C2=C(C#N)C#N)sc2c1sc1c3c4nsnc4c4c5sc6c(CCCCCCCCCCC)c(/C=C7\C(=O)c8cc(F)c(F)cc8C7=C(C#N)C#N)sc6c5n(CC(CC)CCCC)c4c3n(CC(CC)CCCC)c21,0.857,21.09,48.0,8.67,8.675582400000001,0.0643875432526129,8.52,8.67,,DIO,DIO,,ITO/PEDOT:PSS/Blend films/PFN-Br/Ag,conventional,PFN-Br,PFN-Br,PEDOT:PSS,PEDOT:PSS,,,,,-5.85,-3.52,,-5.65,-4.09,
106774,10.1016/j.jpowsour.2021.229588,10.1016/j.jpowsour.2021.229588,PAB-Qx,Y6BO,PAB-Qx,Y6-BO,CCCCCCOc1cccc(-c2nc3c(-c4cccs4)ccc(-c4ccc(-c5cc6c(OCC(CC)CCCC)c7sccc7c(OCC(CC)CCCC)c6s5)s4)c3nc2-c2cccc(OCCCCCC)c2)c1,CCCCCCCCCCCc1c(/C=C2\C(=O)c3cc(F)c(F)cc3C2=C(C#N)C#N)sc2c1sc1c3c4nsnc4c4c5sc6c(CCCCCCCCCCC)c(/C=C7\C(=O)c8cc(F)c(F)cc8C7=C(C#N)C#N)sc6c5n(CC(CCCC)CCCCCC)c4c3n(CC(CCCC)CCCCCC)c21,0.62,17.2,40.6,4.35,4.329584,0.4693333333333331,4.2,4.35,3:2.5,DIO,,0.5% v/v,ITO/ZnO/polymer:Y6BO/MoO3/Ag,inverted,ZnO,ZnO,MoO3,MoO3,,,,,-5.37,-3.38,,-5.62,-4.11,
106775,10.1016/j.jpowsour.2021.229588,10.1016/j.jpowsour.2021.229588,PAB-QxCN,Y6BO,PAB-QxCN,Y6-BO,CCCCCCOc1cccc(-c2nc3c(-c4cccs4)cc(C#N)c(-c4ccc(-c5cc6c(OCC(CC)CCCC)c7sccc7c(OCC(CC)CCCC)c6s5)s4)c3nc2-c2cccc(OCCCCCC)c2)c1,CCCCCCCCCCCc1c(/C=C2\C(=O)c3cc(F)c(F)cc3C2=C(C#N)C#N)sc2c1sc1c3c4nsnc4c4c5sc6c(CCCCCCCCCCC)c(/C=C7\C(=O)c8cc(F)c(F)cc8C7=C(C#N)C#N)sc6c5n(CC(CCCC)CCCCCC)c4c3n(CC(CCCC)CCCCCC)c21,0.78,22.5,59.7,8.66,10.47735,20.98556581986145,8.51,8.66,3:3,DIO,,0.5% v/v,ITO/ZnO/polymer:Y6BO/MoO3/Ag,inverted,ZnO,ZnO,MoO3,MoO3,,,,,-5.44,-3.48,,-5.62,-4.11,
106776,10.1016/j.jpowsour.2021.229588,10.1016/j.jpowsour.2021.229588,PTB-QxCN,Y6BO,PTB-QxCN,Y6-BO,CCCCCCOc1cccc(-c2nc3c(-c4cccs4)cc(C#N)c(-c4ccc(-c5cc6c(-c7ccc(CC(CC)CCCC)s7)c7sccc7c(-c7ccc(CC(CC)CCCC)s7)c6s5)s4)c3nc2-c2cccc(OCCCCCC)c2)c1,CCCCCCCCCCCc1c(/C=C2\C(=O)c3cc(F)c(F)cc3C2=C(C#N)C#N)sc2c1sc1c3c4nsnc4c4c5sc6c(CCCCCCCCCCC)c(/C=C7\C(=O)c8cc(F)c(F)cc8C7=C(C#N)C#N)sc6c5n(CC(CCCC)CCCCCC)c4c3n(CC(CCCC)CCCCCC)c21,0.76,27.9,62.6,13.3,13.273704,0.1977142857142881,13.1,13.3,3:3,DIO,,0.5% v/v,ITO/ZnO/polymer:Y6BO/MoO3/Ag,inverted,ZnO,ZnO,MoO3,MoO3,,,,,-5.39,-3.49,,-5.62,-4.11,
106777,10.1016/j.jpowsour.2022.231737,10.1016/j.jpowsour.2022.231737,TIND-HT-BDT,Y6BO,TIND-HT-BDT,,CCCCCCc1ccc(/C=C2/C(=O)c3csc(-c4cc5c(-c6ccc(CC(CC)CCCC)s6)c6sccc6c(-c6ccc(CC(CC)CCCC)s6)c5s4)c3C2=O)s1,CCCCCCCCCCCc1c(/C=C2\C(=O)c3cc(F)c(F)cc3C2=C(C#N)C#N)sc2c1sc1c3c4nsnc4c4c5sc6c(CCCCCCCCCCC)c(/C=C7\C(=O)c8cc(F)c(F)cc8C7=C(C#N)C#N)sc6c5n(CC(CCCC)CCCCCC)c4c3n(CC(CCCC)CCCCCC)c21,0.75,13.3,50.0,4.99,4.987500000000001,0.0501002004007916,4.84,4.99,3:3,,,,ITO/ZnO/active layer/MoO3/Ag,inverted,ZnO,ZnO,MoO3,MoO3,,,,110.0,-5.37,-3.51,,,,
106778,10.1016/j.jpowsour.2022.231737,10.1016/j.jpowsour.2022.231737,TIND-HT-BDTF,Y6BO,TIND-HT-BDTF,,CCCCCCc1ccc(/C=C2/C(=O)c3csc(-c4cc5c(-c6cc(F)c(CC(CC)CCCC)s6)c6sccc6c(-c6cc(F)c(CC(CC)CCCC)s6)c5s4)c3C2=O)s1,CCCCCCCCCCCc1c(/C=C2\C(=O)c3cc(F)c(F)cc3C2=C(C#N)C#N)sc2c1sc1c3c4nsnc4c4c5sc6c(CCCCCCCCCCC)c(/C=C7\C(=O)c8cc(F)c(F)cc8C7=C(C#N)C#N)sc6c5n(CC(CCCC)CCCCCC)c4c3n(CC(CCCC)CCCCCC)c21,0.84,16.7,44.4,6.21,6.228431999999999,0.2968115942028807,6.19,6.21,3:3,,,,ITO/ZnO/active layer/MoO3/Ag,inverted,ZnO,ZnO,MoO3,MoO3,,,,110.0,-5.42,-3.49,,,,
106779,10.1016/j.jpowsour.2022.231737,10.1016/j.jpowsour.2022.231737,TIND-DHT-BDT,Y6BO,TIND-DHT-BDT,,CCCCCCc1cc(/C=C2/C(=O)c3csc(-c4cc5c(-c6ccc(CC(CC)CCCC)s6)c6sccc6c(-c6ccc(CC(CC)CCCC)s6)c5s4)c3C2=O)sc1CCCCCC,CCCCCCCCCCCc1c(/C=C2\C(=O)c3cc(F)c(F)cc3C2=C(C#N)C#N)sc2c1sc1c3c4nsnc4c4c5sc6c(CCCCCCCCCCC)c(/C=C7\C(=O)c8cc(F)c(F)cc8C7=C(C#N)C#N)sc6c5n(CC(CCCC)CCCCCC)c4c3n(CC(CCCC)CCCCCC)c21,0.76,24.9,56.7,10.6,10.729908,1.225547169811324,10.5,10.6,3:3,,,,ITO/ZnO/active layer/MoO3/Ag,inverted,ZnO,ZnO,MoO3,MoO3,,,,110.0,-5.26,-3.56,,,,
106780,10.1016/j.jpowsour.2022.231737,10.1016/j.jpowsour.2022.231737,TIND-DHT-BDTF,Y6BO,TIND-DHT-BDTF,,CCCCCCc1cc(/C=C2/C(=O)c3csc(-c4cc5c(-c6cc(F)c(CC(CC)CCCC)s6)c6sccc6c(-c6cc(F)c(CC(CC)CCCC)s6)c5s4)c3C2=O)sc1CCCCCC,CCCCCCCCCCCc1c(/C=C2\C(=O)c3cc(F)c(F)cc3C2=C(C#N)C#N)sc2c1sc1c3c4nsnc4c4c5sc6c(CCCCCCCCCCC)c(/C=C7\C(=O)c8cc(F)c(F)cc8C7=C(C#N)C#N)sc6c5n(CC(CCCC)CCCCCC)c4c3n(CC(CCCC)CCCCCC)c21,0.82,22.6,59.9,11.1,11.100668,0.006018018018027,10.9,11.1,3:4,,,,ITO/ZnO/active layer/MoO3/Ag,inverted,ZnO,ZnO,MoO3,MoO3,,,,110.0,-5.34,-3.54,,,,
106781,10.1016/j.matchemphys.2012.03.058,10.1016/j.matchemphys.2012.03.058,P1,PCBM,P1,PCBM,CCCCCCCCc1cc(-c2c(-c3cccs3)sc3c(-c4cc(CCCCCCCC)c(CCCCCCCC)s4)c(-c4ccc(-c5cccc6nsnc56)s4)sc23)sc1CCCCCCCC,CCCCC(=O)OCC1(C2=CC=CC=C2)C3=CC=CC4=CC=CC5=CC=CC6=CC=CC7=CC=CC1=C7C6=C5C4=C3,0.78,4.6,42.0,1.5,1.50696,0.4640000000000051,,,1:1,,,,ITO/PEDOT:PSS/active layer/Al,conventional,,,PEDOT:PSS,PEDOT:PSS,85.0,THF,THF,,-5.34,-3.53,,-6.1,-3.7,
106782,10.1016/j.matchemphys.2012.03.058,10.1016/j.matchemphys.2012.03.058,P1,PC70BM,P1,PC70BM,CCCCCCCCc1cc(-c2c(-c3cccs3)sc3c(-c4cc(CCCCCCCC)c(CCCCCCCC)s4)c(-c4ccc(-c5cccc6nsnc56)s4)sc23)sc1CCCCCCCC,CCCCC(=O)OCC1(C2=CC=CC=C2)C3=CC=CC4=CC=CC5=CC=CC6=CC=C7C=CC=CC8=CC=CC1=C8C7=C6C5=C4C3,0.9,6.3,50.0,2.56,2.835,10.742187499999996,,,1:1 w/w,,,,ITO/PEDOT:PSS/active layer/Al,conventional,,,PEDOT:PSS,PEDOT:PSS,85.0,THF,THF,,-5.34,-3.53,,-6.1,-3.9,
106783,10.1016/j.matchemphys.2012.03.058,10.1016/j.matchemphys.2012.03.058,P2,PCBM,P2,PCBM,,CCCCC(=O)OCC1(C2=CC=CC=C2)C3=CC=CC4=CC=CC5=CC=CC6=CC=CC7=CC=CC1=C7C6=C5C4=C3,0.76,4.2,44.0,1.4,1.4044800000000002,0.3200000000000187,,,1:1,,,,ITO/PEDOT:PSS/active layer/Al,conventional,,,PEDOT:PSS,PEDOT:PSS,85.0,THF,THF,,-5.34,-3.58,,-6.1,-3.7,
106784,10.1016/j.matchemphys.2012.03.058,10.1016/j.matchemphys.2012.03.058,P2,PC70BM,P2,PC70BM,,CCCCC(=O)OCC1(C2=CC=CC=C2)C3=CC=CC4=CC=CC5=CC=CC6=CC=C7C=CC=CC8=CC=CC1=C8C7=C6C5=C4C3,0.93,5.25,48.0,2.34,2.3436000000000003,0.1538461538461748,,,1:1,,,,ITO/PEDOT:PSS/active layer/Al,conventional,,,PEDOT:PSS,PEDOT:PSS,85.0,THF,THF,,-5.34,-3.58,,-6.1,-3.9,
106785,10.1016/j.matchemphys.2012.03.058,10.1016/j.matchemphys.2012.03.058,P1,PC70BM,P1,PC70BM,CCCCCCCCc1cc(-c2c(-c3cccs3)sc3c(-c4cc(CCCCCCCC)c(CCCCCCCC)s4)c(-c4ccc(-c5cccc6nsnc56)s4)sc23)sc1CCCCCCCC,CCCCC(=O)OCC1(C2=CC=CC=C2)C3=CC=CC4=CC=CC5=CC=CC6=CC=C7C=CC=CC8=CC=CC1=C8C7=C6C5=C4C3,0.8,9.2,56.0,4.12,4.1216,0.0388349514563064,,,1:1 w/w,1-chloronaphthalene (CN),CN,2 vol%,ITO/PEDOT:PSS/active layer/Al,conventional,,,PEDOT:PSS,PEDOT:PSS,85.0,THF,THF,,-5.34,-3.53,,-6.1,-3.9,
106786,10.1016/j.matchemphys.2012.03.058,10.1016/j.matchemphys.2012.03.058,P2,PC70BM,P2,PC70BM,,CCCCC(=O)OCC1(C2=CC=CC=C2)C3=CC=CC4=CC=CC5=CC=CC6=CC=C7C=CC=CC8=CC=CC1=C8C7=C6C5=C4C3,0.82,7.7,52.0,3.3,3.2832799999999995,0.5066666666666755,,,1:1,1-chloronaphthalene (CN),CN,2% by volume,ITO/PEDOT:PSS/active layer/Al,conventional,,,PEDOT:PSS,PEDOT:PSS,85.0,THF,THF,,-5.34,-3.58,,-6.1,-3.9,
106787,10.1016/j.matchemphys.2012.03.058,10.1016/j.matchemphys.2012.03.058,P1,PC70BM,P1,PC70BM,CCCCCCCCc1cc(-c2c(-c3cccs3)sc3c(-c4cc(CCCCCCCC)c(CCCCCCCC)s4)c(-c4ccc(-c5cccc6nsnc56)s4)sc23)sc1CCCCCCCC,CCCCC(=O)OCC1(C2=CC=CC=C2)C3=CC=CC4=CC=CC5=CC=CC6=CC=C7C=CC=CC8=CC=CC1=C8C7=C6C5=C4C3,0.8,9.8,56.0,4.4,4.3904000000000005,0.2181818181818143,,,1:1 w/w,1-chloronaphthalene (CN),,2 vol%,ITO/PEDOT:PSS(modified)/P1:PC70BM/Al,conventional,,,PEDOT:PSS(modified),PEDOT:PSS,85.0,,,,-5.34,-3.53,,-6.1,-3.9,
106788,10.1016/j.matchemphys.2012.03.058,10.1016/j.matchemphys.2012.03.058,P2,PC70BM,P2,PC70BM,,CCCCC(=O)OCC1(C2=CC=CC=C2)C3=CC=CC4=CC=CC5=CC=CC6=CC=C7C=CC=CC8=CC=CC1=C8C7=C6C5=C4C3,0.82,8.3,52.0,3.54,3.53912,0.0248587570621592,,,1:1,1-chloronaphthalene (CN),,2% by volume,ITO/PEDOT:PSS(modified)/P2:PC70BM/Al,conventional,,,PEDOT:PSS(modified),PEDOT:PSS,85.0,THF,,,-5.34,-3.58,,-6.1,-3.9,
106789,10.1016/j.matchemphys.2012.03.058,10.1016/j.matchemphys.2012.03.058,P1,PC70BM,P1,PC70BM,CCCCCCCCc1cc(-c2c(-c3cccs3)sc3c(-c4cc(CCCCCCCC)c(CCCCCCCC)s4)c(-c4ccc(-c5cccc6nsnc56)s4)sc23)sc1CCCCCCCC,CCCCC(=O)OCC1(C2=CC=CC=C2)C3=CC=CC4=CC=CC5=CC=CC6=CC=C7C=CC=CC8=CC=CC1=C8C7=C6C5=C4C3,0.82,10.3,60.0,5.07,5.0676,0.0473372781065211,,,1:1 w/w,1-chloronaphthalene (CN),,2 vol%,ITO/PEDOT:PSS(modified)/P1:PC70BM/TiO2/Al,conventional,TiO2,TiO2,PEDOT:PSS(modified),PEDOT:PSS,85.0,,,,-5.34,-3.53,,-6.1,-3.9,
106790,10.1016/j.matchemphys.2012.03.058,10.1016/j.matchemphys.2012.03.058,P2,PC70BM,P2,PC70BM,,CCCCC(=O)OCC1(C2=CC=CC=C2)C3=CC=CC4=CC=CC5=CC=CC6=CC=C7C=CC=CC8=CC=CC1=C8C7=C6C5=C4C3,0.82,8.7,56.0,4.14,3.995039999999999,3.5014492753623347,,,1:1,1-chloronaphthalene (CN),,2% by volume,ITO/PEDOT:PSS(modified)/P2:PC70BM/TiO2/Al,conventional,TiO2,TiO2,PEDOT:PSS(modified),PEDOT:PSS,85.0,THF,,,-5.34,-3.58,,-6.1,-3.9,
106791,10.1016/j.matchemphys.2014.12.035,10.1016/j.matchemphys.2014.12.035,PONDPP,PC71BM,PONDPP,PC71BM,CCCCCCCCOc1cccc2c(OCCCCCCCC)c(-c3ccc(C4=C5C(=O)N(CC(CC)CCCC)C(c6cccs6)=C5C(=O)N4CC(CC)CCCC)s3)ccc12,COC(=O)CCCC1(c2ccccc2)C23c4c5ccc6c7cc8c9c%10c(cc%11cc%12c%13c%14c(cc%15c%16ccc-5c2c%16c2c5c%16c%17c(c(c46)c7c9c%17c4c%10c%11c%13c4c%16c%14c%152)C513)C%12)C8,0.62,4.2,34.8,0.9,0.906192,0.6879999999999848,,,"1:4,w/w",,,,ITO/PEDOT:PSS/PONDPP:PC71BM/LiF/Al,conventional,LiF,LiF,PEDOT:PSS,PEDOT:PSS,120.0,o-dichlorobenzene,o-DCB,,-5.25,-3.89,,-5.9,-3.9,
106792,10.1016/j.matchemphys.2014.12.035,10.1016/j.matchemphys.2014.12.035,PTADPP,PC71BM,PTADPP,PC71BM,CCCCCCCCCCCCCCOc1cccc2c(OCCCCCCCCCCCCCC)c(-c3ccc(C4=C5C(=O)N(CC(CC)CCCC)C(c6cccs6)=C5C(=O)N4CC(CC)CCCC)s3)ccc12,COC(=O)CCCC1(c2ccccc2)C23c4c5ccc6c7cc8c9c%10c(cc%11cc%12c%13c%14c(cc%15c%16ccc-5c2c%16c2c5c%16c%17c(c(c46)c7c9c%17c4c%10c%11c%13c4c%16c%14c%152)C513)C%12)C8,0.68,3.1,50.0,1.1,1.054,4.181818181818185,,,"1:4,w/w",,,,ITO/PEDOT:PSS/PTADPP:PC71BM/LiF/Al,conventional,LiF,LiF,PEDOT:PSS,PEDOT:PSS,120.0,o-dichlorobenzene,o-DCB,,-5.36,-3.97,,-5.9,-3.9,
106793,10.1016/j.matlet.2015.12.088,10.1016/j.matlet.2015.12.088,PCDTBT,PC71BM,PCDTBT,PC71BM,CCCCCCCCC(CCCCCCCC)n1c2ccccc2c2ccc(-c3ccc(-c4ccc(-c5cccs5)c5nsnc45)s3)cc21,COC(=O)CCCC1(c2ccccc2)C23c4c5ccc6c7cc8c9c%10c(cc%11cc%12c%13c%14c(cc%15c%16ccc-5c2c%16c2c5c%16c%17c(c(c46)c7c9c%17c4c%10c%11c%13c4c%16c%14c%152)C513)C%12)C8,0.85,10.51,60.0,5.96,5.3601,10.065436241610737,5.84,5.96,1:4 w/w,,,,ITO/PEDOT:PSS/PCDTBT:PC71BM/Ca/Al,conventional,Ca,Ca,PEDOT:PSS,PEDOT:PSS,,o-DCB,o-DCB,,-5.5,-3.6,,-5.9,-3.9,
106794,10.1016/j.matlet.2015.12.088,10.1016/j.matlet.2015.12.088,PCDTBT,PC71BM,PCDTBT,PC71BM,CCCCCCCCC(CCCCCCCC)n1c2ccccc2c2ccc(-c3ccc(-c4ccc(-c5cccs5)c5nsnc45)s3)cc21,COC(=O)CCCC1(c2ccccc2)C23c4c5ccc6c7cc8c9c%10c(cc%11cc%12c%13c%14c(cc%15c%16ccc-5c2c%16c2c5c%16c%17c(c(c46)c7c9c%17c4c%10c%11c%13c4c%16c%14c%152)C513)C%12)C8,0.85,10.43,68.0,6.36,6.02854,5.211635220125798,6.32,6.36,1:4 w/w,DPE,DPE,,ITO/PEDOT:PSS/PCDTBT:PC71BM/Ca/Al,conventional,Ca,Ca,PEDOT:PSS,PEDOT:PSS,,o-DCB,o-DCB,,-5.5,-3.6,,-5.9,-3.9,
106795,10.1016/j.matlet.2015.12.088,10.1016/j.matlet.2015.12.088,PCDTBT,PC71BM,PCDTBT,PC71BM,CCCCCCCCC(CCCCCCCC)n1c2ccccc2c2ccc(-c3ccc(-c4ccc(-c5cccs5)c5nsnc45)s3)cc21,COC(=O)CCCC1(c2ccccc2)C23c4c5ccc6c7cc8c9c%10c(cc%11cc%12c%13c%14c(cc%15c%16ccc-5c2c%16c2c5c%16c%17c(c(c46)c7c9c%17c4c%10c%11c%13c4c%16c%14c%152)C513)C%12)C8,0.93,10.81,62.0,6.53,6.233046000000001,4.547534456355275,6.33,6.53,1:4 w/w,DMSO,DMSO,,ITO/PEDOT:PSS/PCDTBT:PC71BM/Ca/Al,conventional,Ca,Ca,PEDOT:PSS,PEDOT:PSS,,o-DCB,o-DCB,,-5.5,-3.6,,-5.9,-3.9,
106796,10.1016/j.matlet.2015.12.088,10.1016/j.matlet.2015.12.088,PCDTBT,PC71BM,PCDTBT,PC71BM,CCCCCCCCC(CCCCCCCC)n1c2ccccc2c2ccc(-c3ccc(-c4ccc(-c5cccs5)c5nsnc45)s3)cc21,COC(=O)CCCC1(c2ccccc2)C23c4c5ccc6c7cc8c9c%10c(cc%11cc%12c%13c%14c(cc%15c%16ccc-5c2c%16c2c5c%16c%17c(c(c46)c7c9c%17c4c%10c%11c%13c4c%16c%14c%152)C513)C%12)C8,0.91,10.99,65.0,6.79,6.500585,4.2623711340206185,6.55,6.79,1:4 w/w,DPE:DMSO:3:1,DPE:DMSO:3:1,,ITO/PEDOT:PSS/PCDTBT:PC71BM/Ca/Al,conventional,Ca,Ca,PEDOT:PSS,PEDOT:PSS,,o-DCB,o-DCB,,-5.5,-3.6,,-5.9,-3.9,
106797,10.1016/j.matlet.2015.12.088,10.1016/j.matlet.2015.12.088,PCDTBT,PC71BM,PCDTBT,PC71BM,CCCCCCCCC(CCCCCCCC)n1c2ccccc2c2ccc(-c3ccc(-c4ccc(-c5cccs5)c5nsnc45)s3)cc21,COC(=O)CCCC1(c2ccccc2)C23c4c5ccc6c7cc8c9c%10c(cc%11cc%12c%13c%14c(cc%15c%16ccc-5c2c%16c2c5c%16c%17c(c(c46)c7c9c%17c4c%10c%11c%13c4c%16c%14c%152)C513)C%12)C8,0.92,11.04,65.0,6.88,6.60192,4.04186046511628,6.67,6.88,1:4 w/w,DPE:DMSO:2:1,DPE:DMSO:2:1,,ITO/PEDOT:PSS/PCDTBT:PC71BM/Ca/Al,conventional,Ca,Ca,PEDOT:PSS,PEDOT:PSS,,o-DCB,o-DCB,,-5.5,-3.6,,-5.9,-3.9,
106798,10.1016/j.matlet.2015.12.088,10.1016/j.matlet.2015.12.088,PCDTBT,PC71BM,PCDTBT,PC71BM,CCCCCCCCC(CCCCCCCC)n1c2ccccc2c2ccc(-c3ccc(-c4ccc(-c5cccs5)c5nsnc45)s3)cc21,COC(=O)CCCC1(c2ccccc2)C23c4c5ccc6c7cc8c9c%10c(cc%11cc%12c%13c%14c(cc%15c%16ccc-5c2c%16c2c5c%16c%17c(c(c46)c7c9c%17c4c%10c%11c%13c4c%16c%14c%152)C513)C%12)C8,0.92,11.32,66.0,7.13,6.8735040000000005,3.597419354838701,6.94,7.13,1:4 w/w,DPE:DMSO:1:1,DPE:DMSO:1:1,,ITO/PEDOT:PSS/PCDTBT:PC71BM/Ca/Al,conventional,Ca,Ca,PEDOT:PSS,PEDOT:PSS,,o-DCB,o-DCB,,-5.5,-3.6,,-5.9,-3.9,
106799,10.1016/j.matlet.2015.12.088,10.1016/j.matlet.2015.12.088,PCDTBT,PC71BM,PCDTBT,PC71BM,CCCCCCCCC(CCCCCCCC)n1c2ccccc2c2ccc(-c3ccc(-c4ccc(-c5cccs5)c5nsnc45)s3)cc21,COC(=O)CCCC1(c2ccccc2)C23c4c5ccc6c7cc8c9c%10c(cc%11cc%12c%13c%14c(cc%15c%16ccc-5c2c%16c2c5c%16c%17c(c(c46)c7c9c%17c4c%10c%11c%13c4c%16c%14c%152)C513)C%12)C8,0.92,11.23,66.0,7.04,6.818856,3.1412499999999968,6.82,7.04,1:4 w/w,DPE:DMSO:1:2,DPE:DMSO:1:2,,ITO/PEDOT:PSS/PCDTBT:PC71BM/Ca/Al,conventional,Ca,Ca,PEDOT:PSS,PEDOT:PSS,,o-DCB,o-DCB,,-5.5,-3.6,,-5.9,-3.9,
106800,10.1016/j.matlet.2015.12.088,10.1016/j.matlet.2015.12.088,PCDTBT,PC71BM,PCDTBT,PC71BM,CCCCCCCCC(CCCCCCCC)n1c2ccccc2c2ccc(-c3ccc(-c4ccc(-c5cccs5)c5nsnc45)s3)cc21,COC(=O)CCCC1(c2ccccc2)C23c4c5ccc6c7cc8c9c%10c(cc%11cc%12c%13c%14c(cc%15c%16ccc-5c2c%16c2c5c%16c%17c(c(c46)c7c9c%17c4c%10c%11c%13c4c%16c%14c%152)C513)C%12)C8,0.92,11.16,64.0,6.77,6.571008000000001,2.9393205317577364,6.51,6.77,1:4 w/w,DPE:DMSO:1:3,DPE:DMSO:1:3,,ITO/PEDOT:PSS/PCDTBT:PC71BM/Ca/Al,conventional,Ca,Ca,PEDOT:PSS,PEDOT:PSS,,o-DCB,o-DCB,,-5.5,-3.6,,-5.9,-3.9,
106801,10.1016/j.matlet.2021.130222,10.1016/j.matlet.2021.130222,PDPP-BDT,PC71BM,PDPP-BDT,PC71BM,CCCCCCC(CCCC)CN1C(=O)C2=C(c3cccs3)N(CC(CCCC)CCCCCC)C(=O)C2=C1C1=CC=C(c2cc3c(-c4ccc(CC(CC)CCCC)s4)c4sccc4c(-c4ccc(CC(CC)CCCC)s4)c3s2)C1,COC(=O)CCCC1(c2ccccc2)C23c4c5ccc6c7cc8c9c%10c(cc%11cc%12c%13c%14c(cc%15c%16ccc-5c2c%16c2c5c%16c%17c(c(c46)c7c9c%17c4c%10c%11c%13c4c%16c%14c%152)C513)C%12)C8,0.74,11.75,53.0,4.68,4.608350000000001,1.530982905982887,4.53,4.68,1:2,,,,inverted,inverted,ZnO,ZnO,MoO3,MoO3,,,,,-5.16,-3.6,,-5.9,-3.9,
106802,10.1016/j.matlet.2021.130222,10.1016/j.matlet.2021.130222,PDPP-BDT-Cl,PC71BM,PDPP-BDT-Cl,PC71BM,CCCCCCC(CCCC)CN1C(=O)C2=C(c3cccs3)N(CC(CCCC)CCCCCC)C(=O)C2=C1C1=CC=C(c2cc3c(-c4cc(Cl)c(CC(CC)CCCC)s4)c4sccc4c(-c4cc(Cl)c(CC(CC)CCCC)s4)c3s2)C1,COC(=O)CCCC1(c2ccccc2)C23c4c5ccc6c7cc8c9c%10c(cc%11cc%12c%13c%14c(cc%15c%16ccc-5c2c%16c2c5c%16c%17c(c(c46)c7c9c%17c4c%10c%11c%13c4c%16c%14c%152)C513)C%12)C8,0.86,10.01,60.0,5.14,5.165159999999999,0.4894941634241172,5.02,5.14,1:2,,,,inverted,inverted,ZnO,ZnO,MoO3,MoO3,,,,,-5.34,-3.61,,-5.9,-3.9,
106803,10.1016/j.nanoen.2016.12.041,10.1016/j.nanoen.2016.12.041,PCDTBT,PC71BM,PCDTBT,PC71BM,CCCCCCCCC(CCCCCCCC)n1c2ccccc2c2ccc(-c3ccc(-c4ccc(-c5cccs5)c5nsnc45)s3)cc21,COC(=O)CCCC1(c2ccccc2)C23c4c5ccc6c7cc8c9c%10c(cc%11cc%12c%13c%14c(cc%15c%16ccc-5c2c%16c2c5c%16c%17c(c(c46)c7c9c%17c4c%10c%11c%13c4c%16c%14c%152)C513)C%12)C8,0.91,10.2,69.9,6.49,6.488118000000001,0.0289984591679394,6.4,6.49,1:4,,,,ITO/PEDOT:PSS/active layer/Ca/Al,conventional,Ca,Ca,PEDOT:PSS,PEDOT:PSS,,o-DCB,o-DCB,,-5.5,-3.6,,-5.9,-3.9,
106804,10.1016/j.nanoen.2016.12.041,10.1016/j.nanoen.2016.12.041,PCDTBT,P(NDI2OD-T2),PCDTBT,P(NDI2OD-T2),CCCCCCCCC(CCCCCCCC)n1c2ccccc2c2ccc(-c3ccc(-c4ccc(-c5cccs5)c5nsnc45)s3)cc21,CCCCCCCCCCC(CCCCCCCC)CN1C(=O)c2ccc3c4c(c(-c5ccc(-c6cccs6)s5)cc(c24)C1=O)C(=O)N(C(CCCCCCCC)CCCCCCCCCC)C3=O,0.91,2.23,42.04,0.85,0.8531177200000001,0.3667905882353061,0.81,0.85,1:1,,,,ITO/PEDOT:PSS/active layer/Ca/Al,conventional,Ca,Ca,PEDOT:PSS,PEDOT:PSS,,CB,chlorobenzene,,-5.5,-3.6,,-5.49,-4.05,
106805,10.1016/j.nanoen.2016.12.041,10.1016/j.nanoen.2016.12.041,PCDTBT,P-BNBP-T,PCDTBT,P-BNBP-T,CCCCCCCCC(CCCCCCCC)n1c2ccccc2c2ccc(-c3ccc(-c4ccc(-c5cccs5)c5nsnc45)s3)cc21,,1.26,5.82,41.94,3.08,3.07554408,0.1446727272727219,3.01,3.08,2:1,,,,ITO/PEDOT:PSS/active layer/Ca/Al,conventional,Ca,Ca,PEDOT:PSS,PEDOT:PSS,,CF,chloroform,,-5.5,-3.6,,,,
106806,10.1016/j.nanoen.2016.12.041,10.1016/j.nanoen.2016.12.041,PCDTBT,P-BNBP-T,PCDTBT,P-BNBP-T,CCCCCCCCC(CCCCCCCC)n1c2ccccc2c2ccc(-c3ccc(-c4ccc(-c5cccs5)c5nsnc45)s3)cc21,,1.3,5.41,45.51,3.2,3.2007183,0.0224468749999845,3.15,3.2,2:1,,,,ITO/PEDOT:PSS/active layer/Ca/Al,conventional,Ca,Ca,PEDOT:PSS,PEDOT:PSS,,CB,chlorobenzene,,-5.5,-3.6,,,,
106807,10.1016/j.nanoen.2016.12.041,10.1016/j.nanoen.2016.12.041,PCDTBT,P-BNBP-T,PCDTBT,P-BNBP-T,CCCCCCCCC(CCCCCCCC)n1c2ccccc2c2ccc(-c3ccc(-c4ccc(-c5cccs5)c5nsnc45)s3)cc21,,1.28,3.17,44.92,1.82,1.82267392,0.146918681318675,1.76,1.82,2:1,,,,ITO/PEDOT:PSS/active layer/Ca/Al,conventional,Ca,Ca,PEDOT:PSS,PEDOT:PSS,,o-DCB,o-DCB,,-5.5,-3.6,,,,
106808,10.1016/j.nanoen.2017.05.008,10.1016/j.nanoen.2017.05.008,PffBT-2TPF4-19/1,PCBM,PffBT-2TPF4-19/1,PCBM,CCCCCCCCCCC(CCCCCCCC)Cc1csc(-c2c(F)c(F)c(-c3cc(CC(CCCCCCCC)CCCCCCCCCC)c(-c4ccc(-c5ccc(-c6sc(-c7c(F)c(F)c(-c8cc(CC(CCCCCCCC)CCCCCCCCCC)c(-c9ccc(-c%10c(F)c(F)c(-c%11cccs%11)c(F)c%10F)s9)s8)c8nsnc78)cc6CC(CCCCCCCC)CCCCCCCCCC)s5)s4)s3)c3nsnc23)c1,CCCCC(=O)OCC1(C2=CC=CC=C2)C3=CC=CC4=CC=CC5=CC=CC6=CC=CC7=CC=CC1=C7C6=C5C4=C3,0.761,14.1,67.6,7.3,7.253547599999999,0.6363342465753509,,7.3,1:1.5,,,0% DIO,ITO/ZnO/polymers:PC61BM/MoO3/Ag,inverted,ZnO,ZnO,MoO3,MoO3,171.0,CB,chlorobenzene,,-5.36,-3.7,,-6.1,-3.7,
106809,10.1016/j.nanoen.2017.05.008,10.1016/j.nanoen.2017.05.008,PffBT-2TPF4-19/1,PCBM,PffBT-2TPF4-19/1,PCBM,CCCCCCCCCCC(CCCCCCCC)Cc1csc(-c2c(F)c(F)c(-c3cc(CC(CCCCCCCC)CCCCCCCCCC)c(-c4ccc(-c5ccc(-c6sc(-c7c(F)c(F)c(-c8cc(CC(CCCCCCCC)CCCCCCCCCC)c(-c9ccc(-c%10c(F)c(F)c(-c%11cccs%11)c(F)c%10F)s9)s8)c8nsnc78)cc6CC(CCCCCCCC)CCCCCCCCCC)s5)s4)s3)c3nsnc23)c1,CCCCC(=O)OCC1(C2=CC=CC=C2)C3=CC=CC4=CC=CC5=CC=CC6=CC=CC7=CC=CC1=C7C6=C5C4=C3,0.754,17.05,69.3,8.9,8.9090001,0.1011247191011206,,8.9,1:1.5,DIO,DIO,3 vol% DIO,ITO/ZnO/polymers:PC61BM/MoO3/Ag,inverted,ZnO,ZnO,MoO3,MoO3,169.0,CB,chlorobenzene,,-5.36,-3.7,,-6.1,-3.7,
106810,10.1016/j.nanoen.2017.05.008,10.1016/j.nanoen.2017.05.008,PffBT-2TPF4-19/1,PCBM,PffBT-2TPF4-19/1,PCBM,CCCCCCCCCCC(CCCCCCCC)Cc1csc(-c2c(F)c(F)c(-c3cc(CC(CCCCCCCC)CCCCCCCCCC)c(-c4ccc(-c5ccc(-c6sc(-c7c(F)c(F)c(-c8cc(CC(CCCCCCCC)CCCCCCCCCC)c(-c9ccc(-c%10c(F)c(F)c(-c%11cccs%11)c(F)c%10F)s9)s8)c8nsnc78)cc6CC(CCCCCCCC)CCCCCCCCCC)s5)s4)s3)c3nsnc23)c1,CCCCC(=O)OCC1(C2=CC=CC=C2)C3=CC=CC4=CC=CC5=CC=CC6=CC=CC7=CC=CC1=C7C6=C5C4=C3,0.748,16.4,68.7,8.4,8.4275664,0.3281714285714232,,8.4,1:1.2,DIO,DIO,3 vol% DIO,ITO/ZnO/polymers:PC61BM/MoO3/Ag,inverted,ZnO,ZnO,MoO3,MoO3,175.0,CB,chlorobenzene,,-5.36,-3.7,,-6.1,-3.7,
106811,10.1016/j.nanoen.2017.05.008,10.1016/j.nanoen.2017.05.008,PffBT-2TPF4-9/1,PCBM,PffBT-2TPF4-19/1,PCBM,CCCCCCCCCCC(CCCCCCCC)Cc1csc(-c2c(F)c(F)c(-c3cc(CC(CCCCCCCC)CCCCCCCCCC)c(-c4ccc(-c5ccc(-c6sc(-c7c(F)c(F)c(-c8cc(CC(CCCCCCCC)CCCCCCCCCC)c(-c9ccc(-c%10c(F)c(F)c(-c%11cccs%11)c(F)c%10F)s9)s8)c8nsnc78)cc6CC(CCCCCCCC)CCCCCCCCCC)s5)s4)s3)c3nsnc23)c1,CCCCC(=O)OCC1(C2=CC=CC=C2)C3=CC=CC4=CC=CC5=CC=CC6=CC=CC7=CC=CC1=C7C6=C5C4=C3,0.776,13.74,66.8,7.1,7.12237632,0.3151594366197215,,7.1,1:1.5,,,0% DIO,ITO/ZnO/polymers:PC61BM/MoO3/Ag,inverted,ZnO,ZnO,MoO3,MoO3,169.0,CB,chlorobenzene,,-5.41,-3.75,,-6.1,-3.7,
106812,10.1016/j.nanoen.2017.05.008,10.1016/j.nanoen.2017.05.008,PffBT-2TPF4-9/1,PCBM,PffBT-2TPF4-19/1,PCBM,CCCCCCCCCCC(CCCCCCCC)Cc1csc(-c2c(F)c(F)c(-c3cc(CC(CCCCCCCC)CCCCCCCCCC)c(-c4ccc(-c5ccc(-c6sc(-c7c(F)c(F)c(-c8cc(CC(CCCCCCCC)CCCCCCCCCC)c(-c9ccc(-c%10c(F)c(F)c(-c%11cccs%11)c(F)c%10F)s9)s8)c8nsnc78)cc6CC(CCCCCCCC)CCCCCCCCCC)s5)s4)s3)c3nsnc23)c1,CCCCC(=O)OCC1(C2=CC=CC=C2)C3=CC=CC4=CC=CC5=CC=CC6=CC=CC7=CC=CC1=C7C6=C5C4=C3,0.769,17.18,70.8,9.4,9.35368536,0.4927089361702159,,9.4,1:1.5,DIO,DIO,,ITO/ZnO/polymers:PC61BM/MoO3/Ag,inverted,ZnO,ZnO,MoO3,MoO3,168.0,CB,chlorobenzene,,-5.41,-3.75,,-6.1,-3.7,
106813,10.1016/j.nanoen.2017.05.008,10.1016/j.nanoen.2017.05.008,PffBT-2TPF4-9/1,PCBM,PffBT-2TPF4-19/1,PCBM,CCCCCCCCCCC(CCCCCCCC)Cc1csc(-c2c(F)c(F)c(-c3cc(CC(CCCCCCCC)CCCCCCCCCC)c(-c4ccc(-c5ccc(-c6sc(-c7c(F)c(F)c(-c8cc(CC(CCCCCCCC)CCCCCCCCCC)c(-c9ccc(-c%10c(F)c(F)c(-c%11cccs%11)c(F)c%10F)s9)s8)c8nsnc78)cc6CC(CCCCCCCC)CCCCCCCCCC)s5)s4)s3)c3nsnc23)c1,CCCCC(=O)OCC1(C2=CC=CC=C2)C3=CC=CC4=CC=CC5=CC=CC6=CC=CC7=CC=CC1=C7C6=C5C4=C3,0.767,16.47,69.0,8.7,8.7164181,0.1887137931034596,,8.7,1:1.2,DIO,DIO,,ITO/ZnO/polymers:PC61BM/MoO3/Ag,inverted,ZnO,ZnO,MoO3,MoO3,174.0,CB,chlorobenzene,,-5.41,-3.75,,-6.1,-3.7,
106814,10.1016/j.nanoen.2017.05.008,10.1016/j.nanoen.2017.05.008,PffBT-2TPF4-4/1,PCBM,PffBT-2TPF4-19/1,PCBM,CCCCCCCCCCC(CCCCCCCC)Cc1csc(-c2c(F)c(F)c(-c3cc(CC(CCCCCCCC)CCCCCCCCCC)c(-c4ccc(-c5ccc(-c6sc(-c7c(F)c(F)c(-c8cc(CC(CCCCCCCC)CCCCCCCCCC)c(-c9ccc(-c%10c(F)c(F)c(-c%11cccs%11)c(F)c%10F)s9)s8)c8nsnc78)cc6CC(CCCCCCCC)CCCCCCCCCC)s5)s4)s3)c3nsnc23)c1,CCCCC(=O)OCC1(C2=CC=CC=C2)C3=CC=CC4=CC=CC5=CC=CC6=CC=CC7=CC=CC1=C7C6=C5C4=C3,0.783,13.82,69.7,7.5,7.542278820000002,0.5637176000000229,,7.5,1:1.5,,,0% DIO,ITO/ZnO/polymers:PC61BM/MoO3/Ag,inverted,ZnO,ZnO,MoO3,MoO3,153.0,CB,chlorobenzene,,-5.47,-3.79,,-6.1,-3.7,
