Repository: JiYiqaq/PCE-KA-GNN

# Data directory

- `raw/Active_Database.csv` is the immutable source dataset bundled under CC BY 4.0. Do not overwrite it with processed data.
- `processed/` is created and populated by the training pipeline. Generated `.pt` and `.pth` caches are intentionally ignored by Git because they can exceed GitHub's normal single-file limit.

See `../DATA_LICENSE.md` for provenance, license and checksum information.

File: data/raw/Active_Database.csv (part 400 of 471)
id,doi,doi_norm,donor,acceptor,donor_canonical,acceptor_canonical,donor_smiles,acceptor_smiles,voc,jsc,ff,pce,pce_recomputed,pce_relative_error_percent,pce_avg,pce_best,d_a_ratio,additive,additive_canonical,additive_ratio,device_structure,device_type,etl,etl_canonical,htl,htl_canonical,active_layer_thickness,solvent,solvent_canonical,annealing_temp,homo_d,lumo_d,eg_d,homo_a,lumo_a,eg_a
106815,10.1016/j.nanoen.2017.05.008,10.1016/j.nanoen.2017.05.008,PffBT-2TPF4-4/1,PCBM,PffBT-2TPF4-19/1,PCBM,CCCCCCCCCCC(CCCCCCCC)Cc1csc(-c2c(F)c(F)c(-c3cc(CC(CCCCCCCC)CCCCCCCCCC)c(-c4ccc(-c5ccc(-c6sc(-c7c(F)c(F)c(-c8cc(CC(CCCCCCCC)CCCCCCCCCC)c(-c9ccc(-c%10c(F)c(F)c(-c%11cccs%11)c(F)c%10F)s9)s8)c8nsnc78)cc6CC(CCCCCCCC)CCCCCCCCCC)s5)s4)s3)c3nsnc23)c1,CCCCC(=O)OCC1(C2=CC=CC=C2)C3=CC=CC4=CC=CC5=CC=CC6=CC=CC7=CC=CC1=C7C6=C5C4=C3,0.772,16.55,72.7,9.3,9.2885882,0.1227075268817332,,9.3,1:1.5,DIO,DIO,3 vol% DIO,ITO/ZnO/polymers:PC61BM/MoO3/Ag,inverted,ZnO,ZnO,MoO3,MoO3,148.0,CB,chlorobenzene,,-5.47,-3.79,,-6.1,-3.7,
106816,10.1016/j.nanoen.2017.05.008,10.1016/j.nanoen.2017.05.008,PffBT-2TPF4-4/1,PCBM,PffBT-2TPF4-19/1,PCBM,CCCCCCCCCCC(CCCCCCCC)Cc1csc(-c2c(F)c(F)c(-c3cc(CC(CCCCCCCC)CCCCCCCCCC)c(-c4ccc(-c5ccc(-c6sc(-c7c(F)c(F)c(-c8cc(CC(CCCCCCCC)CCCCCCCCCC)c(-c9ccc(-c%10c(F)c(F)c(-c%11cccs%11)c(F)c%10F)s9)s8)c8nsnc78)cc6CC(CCCCCCCC)CCCCCCCCCC)s5)s4)s3)c3nsnc23)c1,CCCCC(=O)OCC1(C2=CC=CC=C2)C3=CC=CC4=CC=CC5=CC=CC6=CC=CC7=CC=CC1=C7C6=C5C4=C3,0.775,15.83,70.6,8.7,8.661384499999999,0.4438563218390872,,8.7,1:1.2,DIO,DIO,,ITO/ZnO/polymers:PC61BM/MoO3/Ag,inverted,ZnO,ZnO,MoO3,MoO3,159.0,CB,chlorobenzene,,-5.47,-3.79,,-6.1,-3.7,
106817,10.1016/j.nanoen.2017.11.016,10.1016/j.nanoen.2017.11.016,(OC8)2,PC71BM,(OC8)2,PC71BM,CCCCCCCCOc1c(OCCCCCCCC)c(-c2ccc(-c3cc4c(-c5ccc(CC(CC)CCCC)s5)c5sccc5c(-c5ccc(CC(CC)CCCC)s5)c4s3)s2)c2nonc2c1-c1cccs1,COC(=O)CCCC1(c2ccccc2)C23c4c5ccc6c7cc8c9c%10c(cc%11cc%12c%13c%14c(cc%15c%16ccc-5c2c%16c2c5c%16c%17c(c(c46)c7c9c%17c4c%10c%11c%13c4c%16c%14c%152)C513)C%12)C8,0.85,11.8,59.0,5.9,5.917700000000001,0.3000000000000083,5.9,,1:2,,,,,,Conventional (Ca/Al),Ca/Al,,,,DCB,,,-5.46,-3.7,,-5.9,-3.9,
106818,10.1016/j.nanoen.2017.11.016,10.1016/j.nanoen.2017.11.016,(OC2C6)2,PC71BM,(OC2C6)2,PC71BM,CCCCC(CC)COc1c(OCC(CC)CCCC)c(-c2ccc(-c3cc4c(-c5ccc(CC(CC)CCCC)s5)c5sccc5c(-c5ccc(CC(CC)CCCC)s5)c4s3)s2)c2nonc2c1-c1cccs1,COC(=O)CCCC1(c2ccccc2)C23c4c5ccc6c7cc8c9c%10c(cc%11cc%12c%13c%14c(cc%15c%16ccc-5c2c%16c2c5c%16c%17c(c(c46)c7c9c%17c4c%10c%11c%13c4c%16c%14c%152)C513)C%12)C8,0.93,12.4,56.0,6.5,6.457920000000001,0.6473846153845932,6.5,,1:2,,,,,,(Ca/Al),Ca,,,,DCB,,,-5.55,-3.77,,-5.9,-3.9,
106819,10.1016/j.nanoen.2017.11.016,10.1016/j.nanoen.2017.11.016,(OC2C6)-(OC8),PC71BM,(OC2C6)-(OC8),PC71BM,CCCCCCCCOc1c(OCC(CC)CCCC)c(-c2ccc(-c3cc4c(-c5ccc(CC(CC)CCCC)s5)c5sccc5c(-c5ccc(CC(CC)CCCC)s5)c4s3)s2)c2nonc2c1-c1cccs1,COC(=O)CCCC1(c2ccccc2)C23c4c5ccc6c7cc8c9c%10c(cc%11cc%12c%13c%14c(cc%15c%16ccc-5c2c%16c2c5c%16c%17c(c(c46)c7c9c%17c4c%10c%11c%13c4c%16c%14c%152)C513)C%12)C8,0.9,13.0,58.0,6.8,6.7860000000000005,0.2058823529411668,6.8,,1:2,,,,,,(Ca/Al),Ca,,,,DCB,,,-5.53,-3.77,,-5.9,-3.9,
106820,10.1016/j.nanoen.2017.11.016,10.1016/j.nanoen.2017.11.016,PTB7-TH,PC71BM,PTB7-Th,PC71BM,CCCCC(CC)COC(=O)c1sc2csc(-c3cc4c(-c5ccc(CC(CC)CCCC)s5)c5sccc5c(-c5ccc(CC(CC)CCCC)s5)c4s3)c2c1F,COC(=O)CCCC1(c2ccccc2)C23c4c5ccc6c7cc8c9c%10c(cc%11cc%12c%13c%14c(cc%15c%16ccc-5c2c%16c2c5c%16c%17c(c(c46)c7c9c%17c4c%10c%11c%13c4c%16c%14c%152)C513)C%12)C8,0.78,17.5,66.0,9.0,9.009,0.1000000000000038,9.0,,1:1.5,DIO,,3 vol%,,,ZnO,ZnO,,,,CB,,,-5.29,-3.72,,-5.9,-3.9,
106827,10.1016/j.nanoen.2018.01.012,10.1016/j.nanoen.2018.01.012,PTB7-Th,N2200,PTB7-Th,N2200,CCCCC(CC)COC(=O)c1sc2csc(-c3cc4c(-c5ccc(CC(CC)CCCC)s5)c5sccc5c(-c5ccc(CC(CC)CCCC)s5)c4s3)c2c1F,CCCCCCCCCCC(CCCCCCCC)CN1C(=O)c2ccc3c4c(c(-c5ccc(-c6cccs6)s5)cc(c24)C1=O)C(=O)N(CC(CCCCCCCC)CCCCCCCCCC)C3=O,0.81,9.4,49.0,3.7,3.73086,0.834054054054057,,,1:1,,,,ITO/ZnO/active layer/MoO3/Ag,inverted,ZnO,ZnO,MoO3,MoO3,90.0,o-dichlorobenzene,o-DCB,,-5.29,-3.72,,-5.71,-4.02,
106828,10.1016/j.nanoen.2018.01.012,10.1016/j.nanoen.2018.01.012,PTB7-Th,PNDI-T10,PTB7-Th,PNDI-T10,CCCCC(CC)COC(=O)c1sc2csc(-c3cc4c(-c5ccc(CC(CC)CCCC)s5)c5sccc5c(-c5ccc(CC(CC)CCCC)s5)c4s3)c2c1F,CCCCCCCCCCC(CCCCCCCC)CN1C(=O)c2ccc3c4c(c(-c5ccc(-c6ccc(-c7cc8c9c(c(-c%10cccs%10)cc%10c9c7C(=O)N(CC(CCCCCCCC)CCCCCCCCCC)C%10=O)C(=O)N(CC(CCCCCCCC)CCCCCCCCCC)C8=O)s6)s5)cc(c24)C1=O)C(=O)N(CC(CCCCCCCC)CCCCCCCCCC)C3=O,0.82,12.9,65.0,6.9,6.875699999999999,0.3521739130434941,,,1:1,SA,SA,,inverted,inverted,ZnO,ZnO,MoO3,MoO3,90.0,o-dichlorobenzene,o-DCB,,-5.29,-3.72,,-6.36,-4.05,
106829,10.1016/j.nanoen.2018.01.012,10.1016/j.nanoen.2018.01.012,PTB7-Th,F-N2200,PTB7-Th,F-N2200,CCCCC(CC)COC(=O)c1sc2csc(-c3cc4c(-c5ccc(CC(CC)CCCC)s5)c5sccc5c(-c5ccc(CC(CC)CCCC)s5)c4s3)c2c1F,CCCCCCCCCCC(CCCCCCCC)CN1C(=O)c2ccc3c4c(c(-c5cc(F)c(-c6sccc6F)s5)cc(c24)C1=O)C(=O)N(CC(CCCCCCCC)CCCCCCCCCC)C3=O,0.72,12.9,58.0,5.4,5.387040000000001,0.2399999999999933,,,1:1,,,,ITO/ZnO/active layer/MoO3/Ag,inverted,ZnO,ZnO,MoO3,MoO3,90.0,o-dichlorobenzene,o-DCB,,-5.29,-3.72,,-6.38,-4.17,
106830,10.1016/j.nanoen.2018.01.012,10.1016/j.nanoen.2018.01.012,PTB7-Th,PNDI-FT10,PTB7-Th,PNDI-FT10,CCCCC(CC)COC(=O)c1sc2csc(-c3cc4c(-c5ccc(CC(CC)CCCC)s5)c5sccc5c(-c5ccc(CC(CC)CCCC)s5)c4s3)c2c1F,CCCCCCCCCCC(CCCCCCCC)CN1C(=O)c2ccc3c4c(c(-c5cc(F)c(-c6sc(-c7cc8c9c(cc(-c%10cccs%10)c%10c9c7C(=O)N(CC(CCCCCCCC)CCCCCCCCCC)C%10=O)C(=O)N(CC(CCCCCCCC)CCCCCCCCCC)C8=O)cc6F)s5)cc(c24)C1=O)C(=O)N(CC(CCCCCCCC)CCCCCCCCCC)C3=O,0.73,14.4,60.0,6.3,6.3072,0.1142857142857158,,,1:1,,,,ITO/ZnO/active layer/MoO3/Ag,inverted,ZnO,ZnO,MoO3,MoO3,95.0,o-dichlorobenzene,o-DCB,,-5.29,-3.72,,-6.37,-4.17,
106831,10.1016/j.nanoen.2018.01.012,10.1016/j.nanoen.2018.01.012,PTB7-Th,PNDI-FT10,PTB7-Th,PNDI-FT10,CCCCC(CC)COC(=O)c1sc2csc(-c3cc4c(-c5ccc(CC(CC)CCCC)s5)c5sccc5c(-c5ccc(CC(CC)CCCC)s5)c4s3)c2c1F,CCCCCCCCCCC(CCCCCCCC)CN1C(=O)c2ccc3c4c(c(-c5cc(F)c(-c6sc(-c7cc8c9c(cc(-c%10cccs%10)c%10c9c7C(=O)N(CC(CCCCCCCC)CCCCCCCCCC)C%10=O)C(=O)N(CC(CCCCCCCC)CCCCCCCCCC)C8=O)cc6F)s5)cc(c24)C1=O)C(=O)N(CC(CCCCCCCC)CCCCCCCCCC)C3=O,0.73,14.6,68.0,7.2,7.247439999999999,0.6588888888888755,6.9,7.2,1:1,SA,SA,1.5 h,inverted,inverted,ZnO,ZnO,MoO3,MoO3,95.0,o-dichlorobenzene,o-DCB,,-5.29,-3.72,,-6.37,-4.17,
106832,10.1016/j.nanoen.2018.01.012,10.1016/j.nanoen.2018.01.012,PTB7-Th,PNDI-FT10,PTB7-Th,PNDI-FT10,CCCCC(CC)COC(=O)c1sc2csc(-c3cc4c(-c5ccc(CC(CC)CCCC)s5)c5sccc5c(-c5ccc(CC(CC)CCCC)s5)c4s3)c2c1F,CCCCCCCCCCC(CCCCCCCC)CN1C(=O)c2ccc3c4c(c(-c5cc(F)c(-c6sc(-c7cc8c9c(cc(-c%10cccs%10)c%10c9c7C(=O)N(CC(CCCCCCCC)CCCCCCCCCC)C%10=O)C(=O)N(CC(CCCCCCCC)CCCCCCCCCC)C8=O)cc6F)s5)cc(c24)C1=O)C(=O)N(CC(CCCCCCCC)CCCCCCCCCC)C3=O,0.73,14.5,59.0,6.2,6.24515,0.7282258064516061,,,2.5:1,,,,inverted,inverted,ZnO,ZnO,MoO3,MoO3,95.0,o-dichlorobenzene,o-DCB,,-5.29,-3.72,,-6.37,-4.17,
106833,10.1016/j.nanoen.2018.01.012,10.1016/j.nanoen.2018.01.012,PTB7-Th,PNDI-FT10,PTB7-Th,PNDI-FT10,CCCCC(CC)COC(=O)c1sc2csc(-c3cc4c(-c5ccc(CC(CC)CCCC)s5)c5sccc5c(-c5ccc(CC(CC)CCCC)s5)c4s3)c2c1F,CCCCCCCCCCC(CCCCCCCC)CN1C(=O)c2ccc3c4c(c(-c5cc(F)c(-c6sc(-c7cc8c9c(cc(-c%10cccs%10)c%10c9c7C(=O)N(CC(CCCCCCCC)CCCCCCCCCC)C%10=O)C(=O)N(CC(CCCCCCCC)CCCCCCCCCC)C8=O)cc6F)s5)cc(c24)C1=O)C(=O)N(CC(CCCCCCCC)CCCCCCCCCC)C3=O,0.74,14.7,67.0,7.3,7.28826,0.1608219178082142,6.9,7.3,2.5:1,SA,SA,1.5 h,inverted,inverted,ZnO,ZnO,MoO3,MoO3,95.0,o-dichlorobenzene,o-DCB,,-5.29,-3.72,,-6.37,-4.17,
106834,10.1016/j.nanoen.2018.01.012,10.1016/j.nanoen.2018.01.012,PTB7-Th,PNDI-FT20,PTB7-Th,PNDI-FT10,CCCCC(CC)COC(=O)c1sc2csc(-c3cc4c(-c5ccc(CC(CC)CCCC)s5)c5sccc5c(-c5ccc(CC(CC)CCCC)s5)c4s3)c2c1F,CCCCCCCCCCC(CCCCCCCC)CN1C(=O)c2ccc3c4c(c(-c5cc(F)c(-c6sc(-c7cc8c9c(cc(-c%10cccs%10)c%10c9c7C(=O)N(CC(CCCCCCCC)CCCCCCCCCC)C%10=O)C(=O)N(CC(CCCCCCCC)CCCCCCCCCC)C8=O)cc6F)s5)cc(c24)C1=O)C(=O)N(CC(CCCCCCCC)CCCCCCCCCC)C3=O,0.74,11.8,53.0,4.6,4.627960000000001,0.6078260869565455,,,1:1,,,,inverted,inverted,ZnO,ZnO,MoO3,MoO3,90.0,o-dichlorobenzene,o-DCB,,-5.29,-3.72,,-6.41,-4.12,
106835,10.1016/j.nanoen.2018.01.012,10.1016/j.nanoen.2018.01.012,PTB7-Th,PNDI-FT50,PTB7-Th,PNDI-FT10,CCCCC(CC)COC(=O)c1sc2csc(-c3cc4c(-c5ccc(CC(CC)CCCC)s5)c5sccc5c(-c5ccc(CC(CC)CCCC)s5)c4s3)c2c1F,CCCCCCCCCCC(CCCCCCCC)CN1C(=O)c2ccc3c4c(c(-c5cc(F)c(-c6sc(-c7cc8c9c(cc(-c%10cccs%10)c%10c9c7C(=O)N(CC(CCCCCCCC)CCCCCCCCCC)C%10=O)C(=O)N(CC(CCCCCCCC)CCCCCCCCCC)C8=O)cc6F)s5)cc(c24)C1=O)C(=O)N(CC(CCCCCCCC)CCCCCCCCCC)C3=O,0.77,5.6,49.0,2.1,2.11288,0.6133333333333123,,,1:1,,,,inverted,inverted,ZnO,ZnO,MoO3,MoO3,85.0,o-dichlorobenzene,o-DCB,,-5.29,-3.72,,-6.41,-4.11,
106836,10.1016/j.nanoen.2018.01.012,10.1016/j.nanoen.2018.01.012,PTB7-Th,PNDI-F45T10,PTB7-Th,PNDI-FT10,CCCCC(CC)COC(=O)c1sc2csc(-c3cc4c(-c5ccc(CC(CC)CCCC)s5)c5sccc5c(-c5ccc(CC(CC)CCCC)s5)c4s3)c2c1F,CCCCCCCCCCC(CCCCCCCC)CN1C(=O)c2ccc3c4c(c(-c5cc(F)c(-c6sc(-c7cc8c9c(cc(-c%10cccs%10)c%10c9c7C(=O)N(CC(CCCCCCCC)CCCCCCCCCC)C%10=O)C(=O)N(CC(CCCCCCCC)CCCCCCCCCC)C8=O)cc6F)s5)cc(c24)C1=O)C(=O)N(CC(CCCCCCCC)CCCCCCCCCC)C3=O,0.78,12.4,54.0,5.2,5.22288,0.4399999999999959,,,1:1,,,,ITO/ZnO/active layer/MoO3/Ag,inverted,ZnO,ZnO,MoO3,MoO3,92.0,o-dichlorobenzene,o-DCB,,-5.29,-3.72,,-6.38,-4.08,
106837,10.1016/j.nanoen.2018.04.002,10.1016/j.nanoen.2018.04.002,PBDB-T,IT-4F,PBDB-T,IT-4F,CCCCC(CC)Cc1ccc(-c2c3cc(-c4ccc(-c5sc(-c6cccs6)c6c5C(=O)c5c(CC(CC)CCCC)sc(CC(CC)CCCC)c5C6=O)s4)sc3c(-c3ccc(CC(CC)CCCC)s3)c3ccsc23)s1,CCCCCCc1ccc(C2(c3ccc(CCCCCC)cc3)c3cc4c(cc3-c3sc5cc(/C=C6\C(=O)c7cc(F)c(F)cc7C6=C(C#N)C#N)sc5c32)C(c2ccc(CCCCCC)cc2)(c2ccc(CCCCCC)cc2)c2c-4sc3cc(/C=C4\C(=O)c5cc(F)c(F)cc5C4=C(C#N)C#N)sc23)cc1,0.67,15.0,57.6,5.8,5.788800000000001,0.1931034482758408,5.5,5.8,,,,,ITO/NP-ZnO/active layer/MoO3/Al,inverted,NP-ZnO,ZnO,MoO3,MoO3,,toluene,toluene,,-5.33,-3.48,,-5.66,-4.14,
106838,10.1016/j.nanoen.2018.04.002,10.1016/j.nanoen.2018.04.002,PM7,IT-4F,PM7,IT-4F,CCCCC(CC)Cc1sc(-c2c3ccsc3c(-c3cc(Cl)c(CC(CC)CCCC)s3)c3sc(-c4ccc(-c5sc(-c6cccs6)c6c5C(=O)c5c(CC(CC)CCCC)sc(CC(CC)CCCC)c5C6=O)s4)cc23)cc1Cl,CCCCCCc1ccc(C2(c3ccc(CCCCCC)cc3)c3cc4c(cc3-c3sc5cc(/C=C6\C(=O)c7cc(F)c(F)cc7C6=C(C#N)C#N)sc5c32)C(c2ccc(CCCCCC)cc2)(c2ccc(CCCCCC)cc2)c2c-4sc3cc(/C=C4\C(=O)c5cc(F)c(F)cc5C4=C(C#N)C#N)sc23)cc1,0.88,20.9,71.1,13.1,13.076711999999995,0.1777709923664323,12.6,13.1,,,,,ITO/NP-ZnO/active layer/MoO3/Al,inverted,NP-ZnO,ZnO,MoO3,MoO3,,toluene,toluene,,-5.575,-3.67,,-5.66,-4.14,
106845,10.1016/j.nanoen.2019.04.048,10.1016/j.nanoen.2019.04.048,PffBT4T-4T2C-19/1,PC61BM,PffBT4T-4T2C-19/1,PC61BM,CCCCCCCCCCC(CCCCCCCC)Cc1csc(-c2c(F)c(F)c(-c3cc(CC(CCCCCCCC)CCCCCCCCCC)c(-c4ccc(-c5ccc(-c6cc(C(=O)OCC(CCCCCC)CCCCCCCC)c(-c7cc8sc(-c9sc(-c%10ccc(-c%11cccs%11)s%10)cc9C(=O)OCC(CCCCCC)CCCCCCCC)cc8s7)s6)s5)s4)s3)c3nsnc23)c1,COC(=O)CCCC1(c2ccccc2)C23c4c5c6c7c8c9c(c%10c%11c2c2c%12c4c4c%13c5c5c7c7c8c8c%14c9c%10c9c%10c%11c2c2c%11c%12c4c4c%12c%13c5c5c7c7c8c8c%14c9c9c%10c2c2c%11c4c4c%12c5c7c5c8c9c2c45)C613,0.772,16.0,75.2,9.29,9.288704,0.0139504843917996,9.06,9.29,,,,,ITO/PEDOT:PSS/active layer/bis-C60/Ag,conventional,bis-C60,Bis-C60,PEDOT:PSS,PEDOT:PSS,,,,,-5.3,-3.66,,-6.1,-3.7,
106846,10.1016/j.nanoen.2019.04.048,10.1016/j.nanoen.2019.04.048,PffBT4T-4T2C-9/1,PC61BM,PffBT4T-4T2C-19/1,PC61BM,CCCCCCCCCCC(CCCCCCCC)Cc1csc(-c2c(F)c(F)c(-c3cc(CC(CCCCCCCC)CCCCCCCCCC)c(-c4ccc(-c5ccc(-c6cc(C(=O)OCC(CCCCCC)CCCCCCCC)c(-c7cc8sc(-c9sc(-c%10ccc(-c%11cccs%11)s%10)cc9C(=O)OCC(CCCCCC)CCCCCCCC)cc8s7)s6)s5)s4)s3)c3nsnc23)c1,COC(=O)CCCC1(c2ccccc2)C23c4c5c6c7c8c9c(c%10c%11c2c2c%12c4c4c%13c5c5c7c7c8c8c%14c9c%10c9c%10c%11c2c2c%11c%12c4c4c%12c%13c5c5c7c7c8c8c%14c9c9c%10c2c2c%11c4c4c%12c5c7c5c8c9c2c45)C613,0.784,15.5,79.1,9.61,9.612232,0.0232258064516245,9.4,9.61,,,,,ITO/PEDOT:PSS/active layer/bis-C60/Ag,conventional,bis-C60,Bis-C60,PEDOT:PSS,PEDOT:PSS,,,,,-5.39,-3.74,,-6.1,-3.7,
106847,10.1016/j.nanoen.2019.04.048,10.1016/j.nanoen.2019.04.048,PffBT4T-4T2C-4/1,PC61BM,PffBT4T-4T2C-19/1,PC61BM,CCCCCCCCCCC(CCCCCCCC)Cc1csc(-c2c(F)c(F)c(-c3cc(CC(CCCCCCCC)CCCCCCCCCC)c(-c4ccc(-c5ccc(-c6cc(C(=O)OCC(CCCCCC)CCCCCCCC)c(-c7cc8sc(-c9sc(-c%10ccc(-c%11cccs%11)s%10)cc9C(=O)OCC(CCCCCC)CCCCCCCC)cc8s7)s6)s5)s4)s3)c3nsnc23)c1,COC(=O)CCCC1(c2ccccc2)C23c4c5c6c7c8c9c(c%10c%11c2c2c%12c4c4c%13c5c5c7c7c8c8c%14c9c%10c9c%10c%11c2c2c%11c%12c4c4c%12c%13c5c5c7c7c8c8c%14c9c9c%10c2c2c%11c4c4c%12c5c7c5c8c9c2c45)C613,0.754,13.8,71.8,7.47,7.4709336,0.0124979919678801,7.27,7.47,,,,,ITO/PEDOT:PSS/active layer/bis-C60/Ag,conventional,bis-C60,Bis-C60,PEDOT:PSS,PEDOT:PSS,,,,,-5.41,-3.74,,-6.1,-3.7,
106848,10.1016/j.nanoen.2019.04.048,10.1016/j.nanoen.2019.04.048,PffBT4T-4T2C-19/1,PC61BM,PffBT4T-4T2C-19/1,PC61BM,CCCCCCCCCCC(CCCCCCCC)Cc1csc(-c2c(F)c(F)c(-c3cc(CC(CCCCCCCC)CCCCCCCCCC)c(-c4ccc(-c5ccc(-c6cc(C(=O)OCC(CCCCCC)CCCCCCCC)c(-c7cc8sc(-c9sc(-c%10ccc(-c%11cccs%11)s%10)cc9C(=O)OCC(CCCCCC)CCCCCCCC)cc8s7)s6)s5)s4)s3)c3nsnc23)c1,COC(=O)CCCC1(c2ccccc2)C23c4c5c6c7c8c9c(c%10c%11c2c2c%12c4c4c%13c5c5c7c7c8c8c%14c9c%10c9c%10c%11c2c2c%11c%12c4c4c%12c%13c5c5c7c7c8c8c%14c9c9c%10c2c2c%11c4c4c%12c5c7c5c8c9c2c45)C613,0.744,19.0,73.5,10.39,10.38996,0.000384985563061,10.13,10.39,,DIO,DIO,3%,ITO/ZnO/active layer/MoO3/Ag,inverted,ZnO,ZnO,MoO3,MoO3,,,,,-5.3,-3.66,,-6.1,-3.7,
106849,10.1016/j.nanoen.2019.04.048,10.1016/j.nanoen.2019.04.048,PffBT4T-4T2C-9/1,PC61BM,PffBT4T-4T2C-19/1,PC61BM,CCCCCCCCCCC(CCCCCCCC)Cc1csc(-c2c(F)c(F)c(-c3cc(CC(CCCCCCCC)CCCCCCCCCC)c(-c4ccc(-c5ccc(-c6cc(C(=O)OCC(CCCCCC)CCCCCCCC)c(-c7cc8sc(-c9sc(-c%10ccc(-c%11cccs%11)s%10)cc9C(=O)OCC(CCCCCC)CCCCCCCC)cc8s7)s6)s5)s4)s3)c3nsnc23)c1,COC(=O)CCCC1(c2ccccc2)C23c4c5c6c7c8c9c(c%10c%11c2c2c%12c4c4c%13c5c5c7c7c8c8c%14c9c%10c9c%10c%11c2c2c%11c%12c4c4c%12c%13c5c5c7c7c8c8c%14c9c9c%10c2c2c%11c4c4c%12c5c7c5c8c9c2c45)C613,0.745,18.6,75.2,10.42,10.420464000000004,0.0044529750480104,10.25,10.42,,DIO,DIO,3%,ITO/ZnO/active layer/MoO3/Ag,inverted,ZnO,ZnO,MoO3,MoO3,,,,,-5.39,-3.74,,-6.1,-3.7,
106850,10.1016/j.nanoen.2019.04.048,10.1016/j.nanoen.2019.04.048,PffBT4T-4T2C-4/1,PC61BM,PffBT4T-4T2C-19/1,PC61BM,CCCCCCCCCCC(CCCCCCCC)Cc1csc(-c2c(F)c(F)c(-c3cc(CC(CCCCCCCC)CCCCCCCCCC)c(-c4ccc(-c5ccc(-c6cc(C(=O)OCC(CCCCCC)CCCCCCCC)c(-c7cc8sc(-c9sc(-c%10ccc(-c%11cccs%11)s%10)cc9C(=O)OCC(CCCCCC)CCCCCCCC)cc8s7)s6)s5)s4)s3)c3nsnc23)c1,COC(=O)CCCC1(c2ccccc2)C23c4c5c6c7c8c9c(c%10c%11c2c2c%12c4c4c%13c5c5c7c7c8c8c%14c9c%10c9c%10c%11c2c2c%11c%12c4c4c%12c%13c5c5c7c7c8c8c%14c9c9c%10c2c2c%11c4c4c%12c5c7c5c8c9c2c45)C613,0.718,16.6,75.0,8.94,8.939100000000002,0.0100671140939362,8.68,8.94,,DIO,DIO,3%,ITO/ZnO/active layer/MoO3/Ag,inverted,ZnO,ZnO,MoO3,MoO3,,,,,-5.41,-3.74,,-6.1,-3.7,
106851,10.1016/j.nanoen.2019.104146,10.1016/j.nanoen.2019.104146,PM6,ITC-2Br,PM6,ITC-2Br,COC(=O)C(C)(C)c1cc(C)cc(-c2sc3c4sc5cc(/C=C6/C(=O)c7cc(F)cc(c7)C(=O)/C6=C\c6cc(C(C)(C)C(=O)OC)c(-c7cc(C)cc(C(C)(C)C(=O)OC)c7)s6)sc5c4c(C(C)(C)C(=O)OC)ccc2-3)c1,CCCCCCc1ccc(C2(c3ccc(CCCCCC)cc3)c3cc4c(cc3-c3sc5cc(/C=C6\C(=O)c7sc(Br)cc7C6=C(C#N)C#N)sc5c32)C(c2ccc(CCCCCC)cc2)(c2ccc(CCCCCC)cc2)c2c-4sc3cc(/C=C4\C(=O)c5sc(Br)cc5C4=C(C#N)C#N)sc23)cc1,1.03,15.4,68.8,10.9,10.913056,0.1197798165137508,10.7,10.9,1:1,DIO,DIO,,ITO/PEDOT:PSS/PM6:ITC-2Br/Zracac/Al,conventional,Zracac,ZrAcac,PEDOT:PSS,PEDOT:PSS,,chloroform,chloroform,90.0,-5.56,-3.65,,-5.73,-3.93,
106852,10.1016/j.nanoen.2019.104146,10.1016/j.nanoen.2019.104146,PM6,ITC-2Br1,PM6,ITC-2Br1,COC(=O)C(C)(C)c1cc(C)cc(-c2sc3c4sc5cc(/C=C6/C(=O)c7cc(F)cc(c7)C(=O)/C6=C\c6cc(C(C)(C)C(=O)OC)c(-c7cc(C)cc(C(C)(C)C(=O)OC)c7)s6)sc5c4c(C(C)(C)C(=O)OC)ccc2-3)c1,CCCCCCc1ccc(C2(c3ccc(CCCCCC)cc3)c3cc4c(cc3-c3sc5cc(/C=C6\C(=O)c7c(Br)csc7C6=C(C#N)C#N)sc5c32)C(c2ccc(CCCCCC)cc2)(c2ccc(CCCCCC)cc2)c2c-4sc3cc(/C=C4\C(=O)c5c(Br)csc5C4=C(C#N)C#N)sc23)cc1,1.01,16.6,70.6,11.9,11.836796,0.5311260504201739,11.7,11.9,1:1,DIO,DIO,,ITO/PEDOT:PSS/PM6:ITC-2Br1/Zracac/Al,conventional,Zracac,ZrAcac,PEDOT:PSS,PEDOT:PSS,,chloroform,chloroform,90.0,-5.56,-3.65,,-5.7,-3.95,
106853,10.1016/j.nanoen.2019.104146,10.1016/j.nanoen.2019.104146,PM6,ITC-2Br2,PM6,ITC-2Br2,COC(=O)C(C)(C)c1cc(C)cc(-c2sc3c4sc5cc(/C=C6/C(=O)c7cc(F)cc(c7)C(=O)/C6=C\c6cc(C(C)(C)C(=O)OC)c(-c7cc(C)cc(C(C)(C)C(=O)OC)c7)s6)sc5c4c(C(C)(C)C(=O)OC)ccc2-3)c1,CCCCCCc1ccc(C2(c3ccc(CCCCCC)cc3)c3cc4c(cc3-c3sc5cc(/C=C6\C(=O)c7c(csc7Br)C6=C(C#N)C#N)sc5c32)C(c2ccc(CCCCCC)cc2)(c2ccc(CCCCCC)cc2)c2c-4sc3cc(/C=C4\C(=O)c5c(csc5Br)C4=C(C#N)C#N)sc23)cc1,0.9,19.8,73.8,13.1,13.15116,0.3905343511450338,12.9,13.1,1:1,DIO,DIO,,ITO/PEDOT:PSS/PM6:ITC-2Br2/Zracac/Al,conventional,Zracac,ZrAcac,PEDOT:PSS,PEDOT:PSS,,chloroform,chloroform,90.0,-5.56,-3.65,,-5.59,-4.02,
106854,10.1016/j.nanoen.2020.104718,10.1016/j.nanoen.2020.104718,PBDB-T,TTPBT-IC,PBDB-T,PY2S-H,CCCCC(CC)Cc1ccc(-c2c3cc(-c4ccc(-c5sc(-c6cccs6)c6c5C(=O)c5c(CC(CC)CCCC)sc(CC(CC)CCCC)c5C6=O)s4)sc3c(-c3ccc(CC(CC)CCCC)s3)c3ccsc23)s1,CCCCCCCCCCCCC(CCCCCCCCCC)Cn1c2c3sc(/C=C4\C(=O)c5ccccc5C4=C(C#N)C#N)c(CCCCCCCCCCC)c3sc2c2c3nsnc3c3c4sc5c(CCCCCCCCCCC)c(/C=C6\C(=O)c7ccccc7C6=C(C#N)C#N)sc5c4n(CC(CCCCCCCCCC)CCCCCCCCCCCC)c3c21,0.91,21.9,69.0,13.8,13.75101,0.3550000000000119,13.5,13.8,1:1,CN,CN,3 vol%,ITO/PEDOT:PSS/active layer/PFN-Br/Ag,conventional,PFN-Br,PFN-Br,PEDOT:PSS,PEDOT:PSS,120.0,chloroform,,100.0,-5.33,-3.48,,-5.69,-3.84,
106855,10.1016/j.nanoen.2020.104718,10.1016/j.nanoen.2020.104718,PBDB-T,PJ1-L,PBDB-T,PY-T,CCCCC(CC)Cc1ccc(-c2c3cc(-c4ccc(-c5sc(-c6cccs6)c6c5C(=O)c5c(CC(CC)CCCC)sc(CC(CC)CCCC)c5C6=O)s4)sc3c(-c3ccc(CC(CC)CCCC)s3)c3ccsc23)s1,CCCCCCCCCCCCC(CCCCCCCCCC)Cn1c2c3sc(/C=C4\C(=O)c5ccccc5C4=C(C#N)C#N)c(CCCCCCCCCCC)c3sc2c2c3nsnc3c3c4sc5c(CCCCCCCCCCC)c(/C=C6\C(=O)c7cc(-c8cccs8)ccc7C6=C(C#N)C#N)sc5c4n(CC(CCCCCCCCCC)CCCCCCCCCCCC)c3c21,0.89,20.3,69.0,12.4,12.46623,0.5341129032258137,12.3,12.4,1:1,CN,CN,3 vol%,ITO/PEDOT:PSS/active layer/PFN-Br/Ag,conventional,PFN-Br,PFN-Br,PEDOT:PSS,PEDOT:PSS,120.0,chloroform,,100.0,-5.33,-3.48,,-5.68,-3.83,
106856,10.1016/j.nanoen.2020.104718,10.1016/j.nanoen.2020.104718,PBDB-T,PJ1-M,PBDB-T,PY-T,CCCCC(CC)Cc1ccc(-c2c3cc(-c4ccc(-c5sc(-c6cccs6)c6c5C(=O)c5c(CC(CC)CCCC)sc(CC(CC)CCCC)c5C6=O)s4)sc3c(-c3ccc(CC(CC)CCCC)s3)c3ccsc23)s1,CCCCCCCCCCCCC(CCCCCCCCCC)Cn1c2c3sc(/C=C4\C(=O)c5ccccc5C4=C(C#N)C#N)c(CCCCCCCCCCC)c3sc2c2c3nsnc3c3c4sc5c(CCCCCCCCCCC)c(/C=C6\C(=O)c7cc(-c8cccs8)ccc7C6=C(C#N)C#N)sc5c4n(CC(CCCCCCCCCC)CCCCCCCCCCCC)c3c21,0.88,21.6,70.0,13.6,13.305600000000002,2.164705882352925,13.2,13.6,1:1,CN,CN,3 vol%,ITO/PEDOT:PSS/active layer/PFN-Br/Ag,conventional,PFN-Br,PFN-Br,PEDOT:PSS,PEDOT:PSS,120.0,chloroform,,100.0,-5.33,-3.48,,-5.67,-3.83,
106857,10.1016/j.nanoen.2020.104718,10.1016/j.nanoen.2020.104718,PBDB-T,PJ1-H,PBDB-T,PY-T,CCCCC(CC)Cc1ccc(-c2c3cc(-c4ccc(-c5sc(-c6cccs6)c6c5C(=O)c5c(CC(CC)CCCC)sc(CC(CC)CCCC)c5C6=O)s4)sc3c(-c3ccc(CC(CC)CCCC)s3)c3ccsc23)s1,CCCCCCCCCCCCC(CCCCCCCCCC)Cn1c2c3sc(/C=C4\C(=O)c5ccccc5C4=C(C#N)C#N)c(CCCCCCCCCCC)c3sc2c2c3nsnc3c3c4sc5c(CCCCCCCCCCC)c(/C=C6\C(=O)c7cc(-c8cccs8)ccc7C6=C(C#N)C#N)sc5c4n(CC(CCCCCCCCCC)CCCCCCCCCCCC)c3c21,0.9,22.3,70.0,14.4,14.049,2.4374999999999933,14.1,14.4,1:1,CN,CN,3 vol%,ITO/PEDOT:PSS/active layer/PFN-Br/Ag,conventional,PFN-Br,PFN-Br,PEDOT:PSS,PEDOT:PSS,120.0,chloroform,,100.0,-5.33,-3.48,,-5.64,-3.82,
106858,10.1016/j.nanoen.2020.104861,10.1016/j.nanoen.2020.104861,PM6,ID-4F,PM6,ID-4F,COC(=O)C(C)(C)c1cc(C)cc(-c2sc3c4sc5cc(/C=C6/C(=O)c7cc(F)cc(c7)C(=O)/C6=C\c6cc(C(C)(C)C(=O)OC)c(-c7cc(C)cc(C(C)(C)C(=O)OC)c7)s6)sc5c4c(C(C)(C)C(=O)OC)ccc2-3)c1,CCC1(CC)c2cc3c(cc2-c2sc(/C=C4\C(=O)c5cc(F)c(F)cc5C4=C(C#N)C#N)cc21)C(CC)(CC)c1cc(/C=C2\C(=O)c4cc(F)c(F)cc4C2=C(C#N)C#N)sc1-3,0.73,13.5,65.0,6.4,6.40575,0.0898437499999987,6.1,6.4,,,,,ITO/PEDOT:PSS/active layer/PFN-Br/Al,conventional,PFN-Br,PFN-Br,PEDOT:PSS,PEDOT:PSS,,,,130.0,-5.56,-3.65,,-5.75,-4.06,
106859,10.1016/j.nanoen.2020.104861,10.1016/j.nanoen.2020.104861,PM6,IDST-4F,PM6,IDST-4F,COC(=O)C(C)(C)c1cc(C)cc(-c2sc3c4sc5cc(/C=C6/C(=O)c7cc(F)cc(c7)C(=O)/C6=C\c6cc(C(C)(C)C(=O)OC)c(-c7cc(C)cc(C(C)(C)C(=O)OC)c7)s6)sc5c4c(C(C)(C)C(=O)OC)ccc2-3)c1,CCSc1cc(/C=C2\C(=O)c3cc(F)c(F)cc3C2=C(C#N)C#N)sc1-c1cc2c(s1)-c1cc3c(cc1C2(CC)CC)-c1sc(/C=C2\C(=O)c4cc(F)c(F)cc4C2=C(C#N)C#N)cc1C3(CC)CC,0.82,24.9,70.0,14.3,14.2926,0.0517482517482553,14.0,14.3,,,,,ITO/PEDOT:PSS/active layer/PFN-Br/Al,conventional,PFN-Br,PFN-Br,PEDOT:PSS,PEDOT:PSS,,,,140.0,-5.56,-3.65,,-5.59,-4.01,
106860,10.1016/j.nanoen.2020.104964,10.1016/j.nanoen.2020.104964,PBDFP-Bz,ITIC,PBDFP-Bz,ITIC,CCCCCCCCC(CCCCCC)Cn1nc2c(-c3cccs3)c(F)c(F)c(-c3ccc(-c4cc5c(-c6ccc(SCC(CC)CCCC)c(F)c6)c6occc6c(-c6ccc(SCC(CC)CCCC)c(F)c6)c5o4)s3)c2n1,CCCCCCc1ccc(C2(c3ccc(CCCCCC)cc3)c3cc4c(cc3-c3sc5cc(C=C6C(=O)c7ccccc7C6=C(C#N)C#N)sc5c32)C(c2ccc(CCCCCC)cc2)(c2ccc(CCCCCC)cc2)c2c-4sc3cc(C=C4C(=O)c5ccccc5C4=C(C#N)C#N)sc23)cc1,0.97,17.69,59.6,10.23,10.226942800000002,0.0298846529814161,9.95,10.23,1:1,DIO,DIO,,inverted,inverted,ZnO,ZnO,MoOx,MoO3,,chlorobenzene,chlorobenzene,120.0,-5.5,-3.46,,-5.576,-3.916,
106861,10.1016/j.nanoen.2020.104964,10.1016/j.nanoen.2020.104964,PBDFP-Bz,ITIC,PBDFP-Bz,ITIC,CCCCCCCCC(CCCCCC)Cn1nc2c(-c3cccs3)c(F)c(F)c(-c3ccc(-c4cc5c(-c6ccc(SCC(CC)CCCC)c(F)c6)c6occc6c(-c6ccc(SCC(CC)CCCC)c(F)c6)c5o4)s3)c2n1,CCCCCCc1ccc(C2(c3ccc(CCCCCC)cc3)c3cc4c(cc3-c3sc5cc(C=C6C(=O)c7ccccc7C6=C(C#N)C#N)sc5c32)C(c2ccc(CCCCCC)cc2)(c2ccc(CCCCCC)cc2)c2c-4sc3cc(C=C4C(=O)c5ccccc5C4=C(C#N)C#N)sc23)cc1,0.97,17.83,64.16,11.1,11.096536159999998,0.0312057657657837,10.69,11.1,1:1,DIO,DIO,,inverted,inverted,ZnO,ZnO,MoOx,MoO3,,chlorobenzene,chlorobenzene,120.0,-5.5,-3.46,,-5.576,-3.916,
106862,10.1016/j.nanoen.2020.104964,10.1016/j.nanoen.2020.104964,PBDFP-Bz,IT-M,PBDFP-Bz,IT-M,CCCCCCCCC(CCCCCC)Cn1nc2c(-c3cccs3)c(F)c(F)c(-c3ccc(-c4cc5c(-c6ccc(SCC(CC)CCCC)c(F)c6)c6occc6c(-c6ccc(SCC(CC)CCCC)c(F)c6)c5o4)s3)c2n1,CCCCCCc1ccc(C2(c3ccc(CCCCCC)cc3)c3cc4c(cc3-c3sc5cc(/C=C6\C(=O)c7ccc(C)cc7C6=C(C#N)C#N)sc5c32)C(c2ccc(CCCCCC)cc2)(c2ccc(CCCCCC)cc2)c2c-4sc3cc(/C=C4\C(=O)c5ccc(C)cc5C4=C(C#N)C#N)sc23)cc1,1.02,18.27,69.38,12.93,12.92924052,0.0058737819025601,12.19,12.93,1:1,DIO,DIO,,inverted,inverted,ZnO,ZnO,MoOx,MoO3,,chlorobenzene,chlorobenzene,120.0,-5.5,-3.46,,-5.514,-3.808,
106863,10.1016/j.nanoen.2020.105087,10.1016/j.nanoen.2020.105087,PM6,BTP-C6Ph,PM6,BTP-C6Ph,COC(=O)C(C)(C)c1cc(C)cc(-c2sc3c4sc5cc(/C=C6/C(=O)c7cc(F)cc(c7)C(=O)/C6=C\c6cc(C(C)(C)C(=O)OC)c(-c7cc(C)cc(C(C)(C)C(=O)OC)c7)s6)sc5c4c(C(C)(C)C(=O)OC)ccc2-3)c1,,0.839,24.3,76.2,15.5,15.535427399999998,0.2285638709677283,15.1,15.5,1:1.2,1-chloronaphthalene (CN),CN,,ITO/PEDOT:PSS/PM6:BTP-C6Ph/PNDIT-F3N/Ag,conventional,PNDIT-F3N,PNDIT-F3N,PEDOT:PSS,PEDOT:PSS,,,,,-5.56,-3.65,,,,
106864,10.1016/j.nanoen.2020.105087,10.1016/j.nanoen.2020.105087,PM6,BTP-PhC6,PM6,BTP-PhC6,COC(=O)C(C)(C)c1cc(C)cc(-c2sc3c4sc5cc(/C=C6/C(=O)c7cc(F)cc(c7)C(=O)/C6=C\c6cc(C(C)(C)C(=O)OC)c(-c7cc(C)cc(C(C)(C)C(=O)OC)c7)s6)sc5c4c(C(C)(C)C(=O)OC)ccc2-3)c1,CCc1ccc(-c2c(/C=C3\C(=O)c4cc(F)c(F)cc4C3=C(C#N)C#N)sc3c2sc2c4c5nsnc5c5c6sc7c(-c8ccc(CC)cc8)c(/C=C8\C(=O)c9cc(F)c(F)cc9C8=C(C#N)C#N)sc7c6n(CC)c5c4n(CC)c32)cc1,0.865,25.0,77.0,16.7,16.65125,0.2919161676646604,16.2,16.7,1:1.2,1-chloronaphthalene (CN),CN,,ITO/PEDOT:PSS/PM6:BTP-PhC6/PNDIT-F3N/Ag,conventional,PNDIT-F3N,PNDIT-F3N,PEDOT:PSS,PEDOT:PSS,,,,,-5.56,-3.65,,-5.58,-3.85,
106865,10.1016/j.nanoen.2020.105147,10.1016/j.nanoen.2020.105147,PBDB-T,PC71BM,PBDB-T,PC71BM,CCCCC(CC)Cc1ccc(-c2c3cc(-c4ccc(-c5sc(-c6cccs6)c6c5C(=O)c5c(CC(CC)CCCC)sc(CC(CC)CCCC)c5C6=O)s4)sc3c(-c3ccc(CC(CC)CCCC)s3)c3ccsc23)s1,COC(=O)CCCC1(c2ccccc2)C23c4c5ccc6c7cc8c9c%10c(cc%11cc%12c%13c%14c(cc%15c%16ccc-5c2c%16c2c5c%16c%17c(c(c46)c7c9c%17c4c%10c%11c%13c4c%16c%14c%152)C513)C%12)C8,0.828,12.71,61.73,6.5,6.496391124,0.0555211692307749,6.34,6.5,,,,,ITO/ZnO/active layer/MoO3/Ag,inverted,ZnO,ZnO,MoO3,MoO3,100.0,chlorobenzene (CB),chlorobenzene,,-5.33,-3.48,,-5.9,-3.9,
106866,10.1016/j.nanoen.2020.105147,10.1016/j.nanoen.2020.105147,PBDB-T,PC71BM,PBDB-T,PC71BM,CCCCC(CC)Cc1ccc(-c2c3cc(-c4ccc(-c5sc(-c6cccs6)c6c5C(=O)c5c(CC(CC)CCCC)sc(CC(CC)CCCC)c5C6=O)s4)sc3c(-c3ccc(CC(CC)CCCC)s3)c3ccsc23)s1,COC(=O)CCCC1(c2ccccc2)C23c4c5ccc6c7cc8c9c%10c(cc%11cc%12c%13c%14c(cc%15c%16ccc-5c2c%16c2c5c%16c%17c(c(c46)c7c9c%17c4c%10c%11c%13c4c%16c%14c%152)C513)C%12)C8,0.828,12.57,63.31,6.59,6.589279475999999,0.0109335963581335,6.38,6.59,1:1,"1,8-diiodooctane",,,ITO/ZnO/active layer/MoO3/Ag,inverted,ZnO,ZnO,MoO3,MoO3,90.0,chlorobenzene (CB),chlorobenzene,,-5.33,-3.48,,-5.9,-3.9,
106867,10.1016/j.nanoen.2020.105147,10.1016/j.nanoen.2020.105147,PBDB-T,PC71BM,PBDB-T,PC71BM,CCCCC(CC)Cc1ccc(-c2c3cc(-c4ccc(-c5sc(-c6cccs6)c6c5C(=O)c5c(CC(CC)CCCC)sc(CC(CC)CCCC)c5C6=O)s4)sc3c(-c3ccc(CC(CC)CCCC)s3)c3ccsc23)s1,COC(=O)CCCC1(c2ccccc2)C23c4c5ccc6c7cc8c9c%10c(cc%11cc%12c%13c%14c(cc%15c%16ccc-5c2c%16c2c5c%16c%17c(c(c46)c7c9c%17c4c%10c%11c%13c4c%16c%14c%152)C513)C%12)C8,0.828,13.02,64.06,6.91,6.906026736,0.0575002026049184,6.38,6.91,,,,,ITO/ZnO/active layer/MoO3/Ag,inverted,ZnO,ZnO,MoO3,MoO3,95.0,chlorobenzene (CB),chlorobenzene,,-5.33,-3.48,,-5.9,-3.9,
106868,10.1016/j.nanoen.2020.105147,10.1016/j.nanoen.2020.105147,PBDB-T,PC71BM,PBDB-T,PC71BM,CCCCC(CC)Cc1ccc(-c2c3cc(-c4ccc(-c5sc(-c6cccs6)c6c5C(=O)c5c(CC(CC)CCCC)sc(CC(CC)CCCC)c5C6=O)s4)sc3c(-c3ccc(CC(CC)CCCC)s3)c3ccsc23)s1,COC(=O)CCCC1(c2ccccc2)C23c4c5ccc6c7cc8c9c%10c(cc%11cc%12c%13c%14c(cc%15c%16ccc-5c2c%16c2c5c%16c%17c(c(c46)c7c9c%17c4c%10c%11c%13c4c%16c%14c%152)C513)C%12)C8,0.808,13.32,64.02,6.89,6.890190912,0.0027708563135089,6.29,6.89,1:1,"1,8-diiodooctane",,,ITO/ZnO/active layer/MoO3/Ag,inverted,ZnO,ZnO,MoO3,MoO3,90.0,chlorobenzene (CB),chlorobenzene,,-5.33,-3.48,,-5.9,-3.9,
106869,10.1016/j.nanoen.2020.105147,10.1016/j.nanoen.2020.105147,PBDB-T,ITIC,PBDB-T,ITIC,CCCCC(CC)Cc1ccc(-c2c3cc(-c4ccc(-c5sc(-c6cccs6)c6c5C(=O)c5c(CC(CC)CCCC)sc(CC(CC)CCCC)c5C6=O)s4)sc3c(-c3ccc(CC(CC)CCCC)s3)c3ccsc23)s1,CCCCCCc1ccc(C2(c3ccc(CCCCCC)cc3)c3cc4c(cc3-c3sc5cc(C=C6C(=O)c7ccccc7C6=C(C#N)C#N)sc5c32)C(c2ccc(CCCCCC)cc2)(c2ccc(CCCCCC)cc2)c2c-4sc3cc(C=C4C(=O)c5ccccc5C4=C(C#N)C#N)sc23)cc1,0.929,12.74,58.34,6.91,6.904807364000001,0.0751466859623649,6.42,6.91,1:1,"1,8-diiodooctane",,,ITO/ZnO/active layer/MoO3/Ag,inverted,ZnO,ZnO,MoO3,MoO3,130.0,chlorobenzene (CB),chlorobenzene,,-5.33,-3.48,,-5.576,-3.916,
106870,10.1016/j.nanoen.2020.105147,10.1016/j.nanoen.2020.105147,PBDB-T,ITIC,PBDB-T,ITIC,CCCCC(CC)Cc1ccc(-c2c3cc(-c4ccc(-c5sc(-c6cccs6)c6c5C(=O)c5c(CC(CC)CCCC)sc(CC(CC)CCCC)c5C6=O)s4)sc3c(-c3ccc(CC(CC)CCCC)s3)c3ccsc23)s1,CCCCCCc1ccc(C2(c3ccc(CCCCCC)cc3)c3cc4c(cc3-c3sc5cc(C=C6C(=O)c7ccccc7C6=C(C#N)C#N)sc5c32)C(c2ccc(CCCCCC)cc2)(c2ccc(CCCCCC)cc2)c2c-4sc3cc(C=C4C(=O)c5ccccc5C4=C(C#N)C#N)sc23)cc1,0.922,15.55,66.69,9.57,9.56141199,0.0897388714733586,9.25,9.57,1:1,"1,8-diiodooctane",,,ITO/ZnO/active layer/MoO3/Ag,inverted,ZnO,ZnO,MoO3,MoO3,115.0,chlorobenzene (CB),chlorobenzene,,-5.33,-3.48,,-5.576,-3.916,
106871,10.1016/j.nanoen.2020.105147,10.1016/j.nanoen.2020.105147,PBDB-T,ITIC,PBDB-T,ITIC,CCCCC(CC)Cc1ccc(-c2c3cc(-c4ccc(-c5sc(-c6cccs6)c6c5C(=O)c5c(CC(CC)CCCC)sc(CC(CC)CCCC)c5C6=O)s4)sc3c(-c3ccc(CC(CC)CCCC)s3)c3ccsc23)s1,CCCCCCc1ccc(C2(c3ccc(CCCCCC)cc3)c3cc4c(cc3-c3sc5cc(C=C6C(=O)c7ccccc7C6=C(C#N)C#N)sc5c32)C(c2ccc(CCCCCC)cc2)(c2ccc(CCCCCC)cc2)c2c-4sc3cc(C=C4C(=O)c5ccccc5C4=C(C#N)C#N)sc23)cc1,0.889,15.18,65.75,8.88,8.872975649999999,0.0791030405405606,8.46,8.88,1:1,"1,8-diiodooctane",,,ITO/ZnO/active layer/MoO3/Ag,inverted,ZnO,ZnO,MoO3,MoO3,110.0,chlorobenzene (CB),chlorobenzene,,-5.33,-3.48,,-5.576,-3.916,
106872,10.1016/j.nanoen.2020.105147,10.1016/j.nanoen.2020.105147,PBDB-T,ITIC,PBDB-T,ITIC,CCCCC(CC)Cc1ccc(-c2c3cc(-c4ccc(-c5sc(-c6cccs6)c6c5C(=O)c5c(CC(CC)CCCC)sc(CC(CC)CCCC)c5C6=O)s4)sc3c(-c3ccc(CC(CC)CCCC)s3)c3ccsc23)s1,CCCCCCc1ccc(C2(c3ccc(CCCCCC)cc3)c3cc4c(cc3-c3sc5cc(C=C6C(=O)c7ccccc7C6=C(C#N)C#N)sc5c32)C(c2ccc(CCCCCC)cc2)(c2ccc(CCCCCC)cc2)c2c-4sc3cc(C=C4C(=O)c5ccccc5C4=C(C#N)C#N)sc23)cc1,0.892,15.27,64.43,8.78,8.775907212,0.046614897494299,8.45,8.78,1:1,"1,8-diiodooctane",,,ITO/ZnO/active layer/MoO3/Ag,inverted,ZnO,ZnO,MoO3,MoO3,100.0,chlorobenzene (CB),chlorobenzene,,-5.33,-3.48,,-5.576,-3.916,
106873,10.1016/j.nanoen.2020.105147,10.1016/j.nanoen.2020.105147,PBDB-T,ITIC,PBDB-T,ITIC,CCCCC(CC)Cc1ccc(-c2c3cc(-c4ccc(-c5sc(-c6cccs6)c6c5C(=O)c5c(CC(CC)CCCC)sc(CC(CC)CCCC)c5C6=O)s4)sc3c(-c3ccc(CC(CC)CCCC)s3)c3ccsc23)s1,CCCCCCc1ccc(C2(c3ccc(CCCCCC)cc3)c3cc4c(cc3-c3sc5cc(C=C6C(=O)c7ccccc7C6=C(C#N)C#N)sc5c32)C(c2ccc(CCCCCC)cc2)(c2ccc(CCCCCC)cc2)c2c-4sc3cc(C=C4C(=O)c5ccccc5C4=C(C#N)C#N)sc23)cc1,,1.5,42.08,5.0,,,4.76,5.0,,,,,ITO/ZnO/active layer/MoO3/Ag,inverted,ZnO,ZnO,MoO3,MoO3,,chlorobenzene (CB),chlorobenzene,,-5.33,-3.48,,-5.576,-3.916,
106874,10.1016/j.nanoen.2020.105147,10.1016/j.nanoen.2020.105147,PBDB-T,ITIC,PBDB-T,ITIC,CCCCC(CC)Cc1ccc(-c2c3cc(-c4ccc(-c5sc(-c6cccs6)c6c5C(=O)c5c(CC(CC)CCCC)sc(CC(CC)CCCC)c5C6=O)s4)sc3c(-c3ccc(CC(CC)CCCC)s3)c3ccsc23)s1,CCCCCCc1ccc(C2(c3ccc(CCCCCC)cc3)c3cc4c(cc3-c3sc5cc(C=C6C(=O)c7ccccc7C6=C(C#N)C#N)sc5c32)C(c2ccc(CCCCCC)cc2)(c2ccc(CCCCCC)cc2)c2c-4sc3cc(C=C4C(=O)c5ccccc5C4=C(C#N)C#N)sc23)cc1,,1.71,60.0,9.03,,,8.71,9.03,,,,,ITO/ZnO/active layer/MoO3/Ag,inverted,ZnO,ZnO,MoO3,MoO3,,chlorobenzene (CB),chlorobenzene,,-5.33,-3.48,,-5.576,-3.916,
106875,10.1016/j.nanoen.2020.105612,10.1016/j.nanoen.2020.105612,FBD-S3,Y6,FBD-S3,Y6,CCCCCCc1cc(-c2cc3c(-c4cc(F)c(SCC(CCCC)CCCCCC)s4)c4sc5cc(-c6cc(CCCCCC)c(-c7cc(CCCCCC)c(-c8ccc(/C=C9\SC(=S)N(CCCCCC)C9=O)s8)s7)s6)sc5c4c(-c4cc(F)c(SCC(CCCC)CCCCCC)s4)c3o2)sc1-c1cc(CCCCCC)c(-c2ccc(/C=C3\SC(=S)N(CCCCCC)C3=O)s2)s1,CCCCCCCCCCCc1c(/C=C2\C(=O)c3cc(F)c(F)cc3C2=C(C#N)C#N)sc2c1sc1c3c4nsnc4c4c5sc6c(CCCCCCCCCCC)c(/C=C7\C(=O)c8cc(F)c(F)cc8C7=C(C#N)C#N)sc6c5n(CC(CC)CCCC)c4c3n(CC(CC)CCCC)c21,0.849,21.77,67.74,12.53,12.520201301999998,0.0782018994413478,12.26,12.53,,,,,ITO/PEDOT:PSS/active layer/PDINO/Al,conventional,PDINO,PDINO,PEDOT:PSS,PEDOT:PSS,,chloroform,chloroform,,-5.29,-3.13,,-5.65,-4.09,
106876,10.1016/j.nanoen.2020.105612,10.1016/j.nanoen.2020.105612,TBD-S4,Y6,TBD-S4,Y6,CCCCCCc1cc(-c2cc3c(-c4cc(F)c(SCC(CCCC)CCCCCC)s4)c4sc5cc(-c6cc(CCCCCC)c(-c7cc(CCCCCC)c(-c8ccc(/C=C9\SC(=S)N(CCCCCC)C9=O)s8)s7)s6)sc5c4c(-c4cc(F)c(SCC(CCCC)CCCCCC)s4)c3s2)sc1-c1cc(CCCCCC)c(-c2ccc(/C=C3\SC(=S)N(CCCCCC)C3=O)s2)s1,CCCCCCCCCCCc1c(/C=C2\C(=O)c3cc(F)c(F)cc3C2=C(C#N)C#N)sc2c1sc1c3c4nsnc4c4c5sc6c(CCCCCCCCCCC)c(/C=C7\C(=O)c8cc(F)c(F)cc8C7=C(C#N)C#N)sc6c5n(CC(CC)CCCC)c4c3n(CC(CC)CCCC)c21,0.854,24.53,72.1,15.1,15.10395502,0.0261921854304711,14.82,15.1,,,,,ITO/PEDOT:PSS/active layer/PDINO/Al,conventional,PDINO,PDINO,PEDOT:PSS,PEDOT:PSS,,chloroform,chloroform,,-5.31,-3.14,,-5.65,-4.09,
106877,10.1016/j.nanoen.2021.106718,10.1016/j.nanoen.2021.106718,PM6,PY2S-H,PM6,PY2S-H,COC(=O)C(C)(C)c1cc(C)cc(-c2sc3c4sc5cc(/C=C6/C(=O)c7cc(F)cc(c7)C(=O)/C6=C\c6cc(C(C)(C)C(=O)OC)c(-c7cc(C)cc(C(C)(C)C(=O)OC)c7)s6)sc5c4c(C(C)(C)C(=O)OC)ccc2-3)c1,CCCCCCCCCCCCC(CCCCCCCCCC)Cn1c2c3sc(/C=C4\C(=O)c5ccccc5C4=C(C#N)C#N)c(CCCCCCCCCCC)c3sc2c2c3nsnc3c3c4sc5c(CCCCCCCCCCC)c(/C=C6\C(=O)c7ccccc7C6=C(C#N)C#N)sc5c4n(CC(CCCCCCCCCC)CCCCCCCCCCCC)c3c21,0.941,22.3,70.7,14.8,14.835900100000002,0.2425682432432499,14.7,14.8,,,,,ITO/PEDOT:PSS/PM6:PY2S-H/PFN-Br/Ag,conventional,PFN-Br,PFN-Br,PEDOT:PSS,PEDOT:PSS,,,,,-5.56,-3.65,,-5.76,-3.87,
106878,10.1016/j.nanoen.2021.106718,10.1016/j.nanoen.2021.106718,PM6,PY2S-F,PM6,PY2S-F,COC(=O)C(C)(C)c1cc(C)cc(-c2sc3c4sc5cc(/C=C6/C(=O)c7cc(F)cc(c7)C(=O)/C6=C\c6cc(C(C)(C)C(=O)OC)c(-c7cc(C)cc(C(C)(C)C(=O)OC)c7)s6)sc5c4c(C(C)(C)C(=O)OC)ccc2-3)c1,CCCCCCCCCCCCC(CCCCCCCCCC)Cn1c2c3sc(/C=C4\C(=O)c5c(F)cccc5C4=C(C#N)C#N)c(CCCCCCCCCCC)c3sc2c2c3nsnc3c3c4sc5c(CCCCCCCCCCC)c(/C=C6\C(=O)c7c(F)cccc7C6=C(C#N)C#N)sc5c4n(CC(CCCCCCCCCC)CCCCCCCCCCCC)c3c21,0.92,23.3,70.5,15.1,15.11238,0.0819867549668892,14.9,15.1,,,,,ITO/PEDOT:PSS/PM6:PY2S-F/PFN-Br/Ag,conventional,PFN-Br,PFN-Br,PEDOT:PSS,PEDOT:PSS,,,,,-5.56,-3.65,,-5.78,-3.91,
106879,10.1016/j.nanoen.2021.106718,10.1016/j.nanoen.2021.106718,PM6,PY2Se-F,PM6,PY2Se-F,COC(=O)C(C)(C)c1cc(C)cc(-c2sc3c4sc5cc(/C=C6/C(=O)c7cc(F)cc(c7)C(=O)/C6=C\c6cc(C(C)(C)C(=O)OC)c(-c7cc(C)cc(C(C)(C)C(=O)OC)c7)s6)sc5c4c(C(C)(C)C(=O)OC)ccc2-3)c1,CCCCCCCCCCCCC(CCCCCCCCCC)Cn1c2c(sc3c(CCCCCCCCCCC)c(/C=C4\C(=O)c5c(F)cccc5C4=C(C#N)C#N)[se]c32)c2c3nsnc3c3c4sc5c(CCCCCCCCCCC)c(/C=C6\C(=O)c7c(F)cccc7C6=C(C#N)C#N)[se]c5c4n(CC(CCCCCCCCCC)CCCCCCCCCCCC)c3c21,0.885,24.4,72.2,15.6,15.590868,0.0585384615384681,15.4,15.6,,,,,ITO/PEDOT:PSS/PM6:PY2Se-F/PFN-Br/Ag,conventional,PFN-Br,PFN-Br,PEDOT:PSS,PEDOT:PSS,,,,,-5.56,-3.65,,-5.76,-3.93,
106880,10.1016/j.nanoen.2021.106718,10.1016/j.nanoen.2021.106718,PM6,PY2Se-Cl,PM6,PY2Se-Cl,COC(=O)C(C)(C)c1cc(C)cc(-c2sc3c4sc5cc(/C=C6/C(=O)c7cc(F)cc(c7)C(=O)/C6=C\c6cc(C(C)(C)C(=O)OC)c(-c7cc(C)cc(C(C)(C)C(=O)OC)c7)s6)sc5c4c(C(C)(C)C(=O)OC)ccc2-3)c1,CCCCCCCCCCCCC(CCCCCCCCCC)Cn1c2c(sc3c(CCCCCCCCCCC)c(/C=C4\C(=O)c5c(Cl)cccc5C4=C(C#N)C#N)[se]c32)c2c3nsnc3c3c4sc5c(CCCCCCCCCCC)c(/C=C6\C(=O)c7c(Cl)cccc7C6=C(C#N)C#N)[se]c5c4n(CC(CCCCCCCCCC)CCCCCCCCCCCC)c3c21,0.884,24.5,74.3,16.1,16.091894,0.0503478260869658,15.8,16.1,,,,,ITO/PEDOT:PSS/PM6:PY2Se-Cl/PFN-Br/Ag,conventional,PFN-Br,PFN-Br,PEDOT:PSS,PEDOT:PSS,,,,,-5.56,-3.65,,-5.75,-3.93,
106881,10.1016/j.orgel.2010.11.021,10.1016/j.orgel.2010.11.021,Polymer 8,PCBM,Polymer 8,PCBM,CCCCC(CC)CN1C(=O)/C(=C2/C(=O)N(CC(CC)CCCC)c3ccccc32)c2ccccc21,CCCCC(=O)OCC1(C2=CC=CC=C2)C3=CC=CC4=CC=CC5=CC=CC6=CC=CC7=CC=CC1=C7C6=C5C4=C3,0.62,3.86,41.0,0.99,0.981212,0.8876767676767807,,,1:1,,,,ITO/PEDOT:PSS/active layer/LiF/Al,conventional,LiF,LiF,PEDOT:PSS,PEDOT:PSS,,monochlorobenzene,chlorobenzene,,-5.5,-3.51,,-6.1,-3.7,
106882,10.1016/j.orgel.2010.11.021,10.1016/j.orgel.2010.11.021,Polymer 8,PCBM,Polymer 8,PCBM,CCCCC(CC)CN1C(=O)/C(=C2/C(=O)N(CC(CC)CCCC)c3ccccc32)c2ccccc21,CCCCC(=O)OCC1(C2=CC=CC=C2)C3=CC=CC4=CC=CC5=CC=CC6=CC=CC7=CC=CC1=C7C6=C5C4=C3,0.59,3.61,43.0,0.91,0.915857,0.6436263736263615,,,1:2,,,,ITO/PEDOT:PSS/active layer/LiF/Al,conventional,LiF,LiF,PEDOT:PSS,PEDOT:PSS,,monochlorobenzene,chlorobenzene,,-5.5,-3.51,,-6.1,-3.7,
106883,10.1016/j.orgel.2010.11.021,10.1016/j.orgel.2010.11.021,Polymer 8,PCBM,Polymer 8,PCBM,CCCCC(CC)CN1C(=O)/C(=C2/C(=O)N(CC(CC)CCCC)c3ccccc32)c2ccccc21,CCCCC(=O)OCC1(C2=CC=CC=C2)C3=CC=CC4=CC=CC5=CC=CC6=CC=CC7=CC=CC1=C7C6=C5C4=C3,0.6,3.55,51.0,1.08,1.0863,0.5833333333333307,,,1:4,,,,ITO/PEDOT:PSS/active layer/LiF/Al,conventional,LiF,LiF,PEDOT:PSS,PEDOT:PSS,,monochlorobenzene,chlorobenzene,,-5.5,-3.51,,-6.1,-3.7,
106887,10.1016/j.orgel.2011.02.004,10.1016/j.orgel.2011.02.004,PIDTBT,PC71BM,PIDTBT,PC71BM,CCCCCCc1ccc(C2(c3ccc(CCCCCC)cc3)c3cc4c(cc3-c3sccc32)C(c2ccc(CCCCCC)cc2)(c2ccc(CCCCCC)cc2)c2cc(-c3cccc5nsnc35)sc2-4)cc1,COC(=O)CCCC1(c2ccccc2)C23c4c5ccc6c7cc8c9c%10c(cc%11cc%12c%13c%14c(cc%15c%16ccc-5c2c%16c2c5c%16c%17c(c(c46)c7c9c%17c4c%10c%11c%13c4c%16c%14c%152)C513)C%12)C8,0.84,11.3,62.0,6.3,5.88504,6.586666666666663,5.9,6.3,1:3,,,,ITO/PEDOT:PSS/active layer/Ca/Al,conventional,Ca,Ca,PEDOT:PSS,PEDOT:PSS,100.0,"1,2-dichlorobenzene",chloroform,,-5.23,-3.52,,-5.9,-3.9,
106888,10.1016/j.orgel.2011.02.004,10.1016/j.orgel.2011.02.004,PIDTBT,PC71BM,PIDTBT,PC71BM,CCCCCCc1ccc(C2(c3ccc(CCCCCC)cc3)c3cc4c(cc3-c3sccc32)C(c2ccc(CCCCCC)cc2)(c2ccc(CCCCCC)cc2)c2cc(-c3cccc5nsnc35)sc2-4)cc1,COC(=O)CCCC1(c2ccccc2)C23c4c5ccc6c7cc8c9c%10c(cc%11cc%12c%13c%14c(cc%15c%16ccc-5c2c%16c2c5c%16c%17c(c(c46)c7c9c%17c4c%10c%11c%13c4c%16c%14c%152)C513)C%12)C8,0.84,10.4,54.0,4.9,4.71744,3.7257142857142953,4.7,4.9,1:3,,,,ITO/ZnO/active layer/PEDOT:PSS/Ag,inverted,ZnO,ZnO,PEDOT:PSS,MoO3,100.0,"1,2-dichlorobenzene",chloroform,,-5.23,-3.52,,-5.9,-3.9,
106889,10.1016/j.orgel.2011.02.004,10.1016/j.orgel.2011.02.004,PIDTDTBT,PC71BM,PIDTDTBT,PC71BM,CCCCCCc1ccc(C2(c3ccc(CCCCCC)cc3)c3cc4c(cc3-c3sccc32)C(c2ccc(CCCCCC)cc2)(c2ccc(CCCCCC)cc2)c2cc(-c3ccc(-c5ccc(-c6cccs6)c6nsnc56)s3)sc2-4)cc1,COC(=O)CCCC1(c2ccccc2)C23c4c5ccc6c7cc8c9c%10c(cc%11cc%12c%13c%14c(cc%15c%16ccc-5c2c%16c2c5c%16c%17c(c(c46)c7c9c%17c4c%10c%11c%13c4c%16c%14c%152)C513)C%12)C8,0.78,10.0,55.0,4.4,4.290000000000001,2.499999999999987,4.3,4.4,1:3,,,,ITO/PEDOT:PSS/active layer/Ca/Al,conventional,Ca,Ca,PEDOT:PSS,PEDOT:PSS,100.0,"1,2-dichlorobenzene",chloroform,,-5.3,-3.7,,-5.9,-3.9,
106890,10.1016/j.orgel.2011.02.004,10.1016/j.orgel.2011.02.004,PIDTDTBT,PC71BM,PIDTDTBT,PC71BM,CCCCCCc1ccc(C2(c3ccc(CCCCCC)cc3)c3cc4c(cc3-c3sccc32)C(c2ccc(CCCCCC)cc2)(c2ccc(CCCCCC)cc2)c2cc(-c3ccc(-c5ccc(-c6cccs6)c6nsnc56)s3)sc2-4)cc1,COC(=O)CCCC1(c2ccccc2)C23c4c5ccc6c7cc8c9c%10c(cc%11cc%12c%13c%14c(cc%15c%16ccc-5c2c%16c2c5c%16c%17c(c(c46)c7c9c%17c4c%10c%11c%13c4c%16c%14c%152)C513)C%12)C8,0.83,9.3,53.0,4.2,4.09107,2.5935714285714275,4.1,4.2,1:3,,,,ITO/ZnO/active layer/PEDOT:PSS/Ag,inverted,ZnO,ZnO,PEDOT:PSS,MoO3,100.0,"1,2-dichlorobenzene",chloroform,,-5.3,-3.7,,-5.9,-3.9,
106891,10.1016/j.orgel.2011.11.009,10.1016/j.orgel.2011.11.009,P3HT,PCBM,P3HT,PCBM,CCCCCCc1ccsc1,CCCCC(=O)OCC1(C2=CC=CC=C2)C3=CC=CC4=CC=CC5=CC=CC6=CC=CC7=CC=CC1=C7C6=C5C4=C3,0.56,9.147,61.7,3.16,3.16047144,0.0149189873417753,,,1:1,,,,ITO/ZnO/P3HT:PCBM/NiO/Ag,inverted,ZnO,ZnO,NiO,NiOx,,"1,2-dichlorobenzene",o-DCB,,-5.01,-3.12,,-6.1,-3.7,
106892,10.1016/j.orgel.2011.11.009,10.1016/j.orgel.2011.11.009,P3HT,PCBM,P3HT,PCBM,CCCCCCc1ccsc1,CCCCC(=O)OCC1(C2=CC=CC=C2)C3=CC=CC4=CC=CC5=CC=CC6=CC=CC7=CC=CC1=C7C6=C5C4=C3,0.56,9.184,62.8,3.23,3.22982912,0.0052904024767865,,,1:1,,,,ITO/ZnO/P3HT:PCBM/NiO/Ag,inverted,ZnO,ZnO,NiO,NiOx,,"1,2-dichlorobenzene",o-DCB,,-5.01,-3.12,,-6.1,-3.7,
106893,10.1016/j.orgel.2011.11.009,10.1016/j.orgel.2011.11.009,P3HT,PCBM,P3HT,PCBM,CCCCCCc1ccsc1,CCCCC(=O)OCC1(C2=CC=CC=C2)C3=CC=CC4=CC=CC5=CC=CC6=CC=CC7=CC=CC1=C7C6=C5C4=C3,0.56,9.829,63.8,3.51,3.51170512,0.0485789173789301,,,1:1,,,,ITO/ZnO/P3HT:PCBM/NiO/Ag,inverted,ZnO,ZnO,NiO,NiOx,,"1,2-dichlorobenzene",o-DCB,,-5.01,-3.12,,-6.1,-3.7,
106894,10.1016/j.orgel.2011.11.009,10.1016/j.orgel.2011.11.009,P3HT,PCBM,P3HT,PCBM,CCCCCCc1ccsc1,CCCCC(=O)OCC1(C2=CC=CC=C2)C3=CC=CC4=CC=CC5=CC=CC6=CC=CC7=CC=CC1=C7C6=C5C4=C3,0.55,9.079,61.9,3.09,3.0909455500000007,0.0306003236246229,,,1:1,,,,ITO/ZnO/P3HT:PCBM/NiO/Ag,inverted,ZnO,ZnO,NiO,NiOx,,"1,2-dichlorobenzene",o-DCB,,-5.01,-3.12,,-6.1,-3.7,
106895,10.1016/j.orgel.2011.11.009,10.1016/j.orgel.2011.11.009,P3HT,PCBM,P3HT,PCBM,CCCCCCc1ccsc1,CCCCC(=O)OCC1(C2=CC=CC=C2)C3=CC=CC4=CC=CC5=CC=CC6=CC=CC7=CC=CC1=C7C6=C5C4=C3,0.56,8.786,61.8,3.04,3.04065888,0.0216736842105126,,,1:1,,,,ITO/ZnO/P3HT:PCBM/NiO/Ag,inverted,ZnO,ZnO,NiO,NiOx,,"1,2-dichlorobenzene",o-DCB,,-5.01,-3.12,,-6.1,-3.7,
106896,10.1016/j.orgel.2011.12.020,10.1016/j.orgel.2011.12.020,Si-PCPDTBT,PCBM,Si-PCPDTBT,PCBM,CCCCC(CC)C[Si]1(CC(CC)CCCC)c2ccsc2-c2sc(-c3cccc4nsnc34)cc21,CCCCC(=O)OCC1(C2=CC=CC=C2)C3=CC=CC4=CC=CC5=CC=CC6=CC=CC7=CC=CC1=C7C6=C5C4=C3,0.6,13.0,57.0,4.45,4.446,0.0898876404494482,,,1:2 w/v,,,,ITO/PEDOT:PSS/active layer/PFN+BIm4-/Al,polymer solar cell,PFN+BIm4-,,PEDOT:PSS,,100.0,"1,2-dichlorobenzene",o-DCB,,-4.8,-3.3,,-6.1,-3.7,
106897,10.1016/j.orgel.2011.12.020,10.1016/j.orgel.2011.12.020,Si-PCPDTBT,PCBM,Si-PCPDTBT,PCBM,CCCCC(CC)C[Si]1(CC(CC)CCCC)c2ccsc2-c2sc(-c3cccc4nsnc34)cc21,CCCCC(=O)OCC1(C2=CC=CC=C2)C3=CC=CC4=CC=CC5=CC=CC6=CC=CC7=CC=CC1=C7C6=C5C4=C3,0.62,13.2,54.0,4.42,4.41936,0.0144796380090441,,,1:2 w/v,CN,CN,1 vol.%,ITO/PEDOT:PSS/active layer/PFN+BIm4-/Al,polymer solar cell,PFN+BIm4-,,PEDOT:PSS,,100.0,"1,2-dichlorobenzene",o-DCB,,-4.8,-3.3,,-6.1,-3.7,
106898,10.1016/j.orgel.2011.12.020,10.1016/j.orgel.2011.12.020,Si-PCPDTBT,C60ThHx,Si-PCPDTBT,C60ThHx,CCCCC(CC)C[Si]1(CC(CC)CCCC)c2ccsc2-c2sc(-c3cccc4nsnc34)cc21,,0.61,10.8,50.0,3.29,3.294,0.1215805471124486,,,1:2 w/v,,,,ITO/PEDOT:PSS/active layer/PFN+BIm4-/Al,polymer solar cell,PFN+BIm4-,,PEDOT:PSS,,100.0,"1,2-dichlorobenzene",o-DCB,,-4.8,-3.3,,,,
106899,10.1016/j.orgel.2011.12.020,10.1016/j.orgel.2011.12.020,Si-PCPDTBT,C60ThHx,Si-PCPDTBT,C60ThHx,CCCCC(CC)C[Si]1(CC(CC)CCCC)c2ccsc2-c2sc(-c3cccc4nsnc34)cc21,,0.67,11.2,55.0,4.13,4.127199999999999,0.0677966101695055,,,1:2 w/v,CN,CN,1 vol.%,ITO/PEDOT:PSS/active layer/PFN+BIm4-/Al,polymer solar cell,PFN+BIm4-,,PEDOT:PSS,,100.0,"1,2-dichlorobenzene",o-DCB,,-4.8,-3.3,,,,
106900,10.1016/j.orgel.2011.12.020,10.1016/j.orgel.2011.12.020,Si-PCPDTBT,C60ThOt,Si-PCPDTBT,C60ThOt,CCCCC(CC)C[Si]1(CC(CC)CCCC)c2ccsc2-c2sc(-c3cccc4nsnc34)cc21,,0.62,8.6,42.0,2.25,2.23944,0.469333333333329,,,1:2 w/v,,,,ITO/PEDOT:PSS/active layer/PFN+BIm4-/Al,polymer solar cell,PFN+BIm4-,,PEDOT:PSS,,100.0,"1,2-dichlorobenzene",o-DCB,,-4.8,-3.3,,,,
106901,10.1016/j.orgel.2011.12.020,10.1016/j.orgel.2011.12.020,Si-PCPDTBT,C60ThOt,Si-PCPDTBT,C60ThOt,CCCCC(CC)C[Si]1(CC(CC)CCCC)c2ccsc2-c2sc(-c3cccc4nsnc34)cc21,,0.67,9.6,42.0,2.7,2.70144,0.0533333333333208,,,1:2 w/v,CN,CN,1 vol.%,ITO/PEDOT:PSS/active layer/PFN+BIm4-/Al,polymer solar cell,PFN+BIm4-,,PEDOT:PSS,,100.0,"1,2-dichlorobenzene",o-DCB,,-4.8,-3.3,,,,
