Repository: JiYiqaq/PCE-KA-GNN

# Data directory

- `raw/Active_Database.csv` is the immutable source dataset bundled under CC BY 4.0. Do not overwrite it with processed data.
- `processed/` is created and populated by the training pipeline. Generated `.pt` and `.pth` caches are intentionally ignored by Git because they can exceed GitHub's normal single-file limit.

See `../DATA_LICENSE.md` for provenance, license and checksum information.

File: data/raw/Active_Database.csv (part 401 of 471)
id,doi,doi_norm,donor,acceptor,donor_canonical,acceptor_canonical,donor_smiles,acceptor_smiles,voc,jsc,ff,pce,pce_recomputed,pce_relative_error_percent,pce_avg,pce_best,d_a_ratio,additive,additive_canonical,additive_ratio,device_structure,device_type,etl,etl_canonical,htl,htl_canonical,active_layer_thickness,solvent,solvent_canonical,annealing_temp,homo_d,lumo_d,eg_d,homo_a,lumo_a,eg_a
106902,10.1016/j.orgel.2012.03.039,10.1016/j.orgel.2012.03.039,PCDTBT,PC70BM,PCDTBT,PC70BM,CCCCCCCCC(CCCCCCCC)n1c2ccccc2c2ccc(-c3ccc(-c4ccc(-c5cccs5)c5nsnc45)s3)cc21,CCCCC(=O)OCC1(C2=CC=CC=C2)C3=CC=CC4=CC=CC5=CC=CC6=CC=C7C=CC=CC8=CC=CC1=C8C7=C6C5=C4C3,0.85,9.6,55.7,4.68,4.545120000000001,2.8820512820512607,4.55,4.68,1:4,,,,ITO/MoO3/PCDTBT:PC70BM/cathode,OPV,,,MoO3,MoO3,,chlorobenzene,chlorobenzene,,-5.5,-3.6,,-6.1,-3.9,
106903,10.1016/j.orgel.2012.03.039,10.1016/j.orgel.2012.03.039,PCDTBT,PC70BM,PCDTBT,PC70BM,CCCCCCCCC(CCCCCCCC)n1c2ccccc2c2ccc(-c3ccc(-c4ccc(-c5cccs5)c5nsnc45)s3)cc21,CCCCC(=O)OCC1(C2=CC=CC=C2)C3=CC=CC4=CC=CC5=CC=CC6=CC=C7C=CC=CC8=CC=CC1=C8C7=C6C5=C4C3,0.78,9.2,53.1,4.01,3.810456,4.976159600997505,3.9,4.01,1:4,,,,ITO/MoO3/PCDTBT:PC70BM/cathode,OPV,,,MoO3,MoO3,,chlorobenzene,chlorobenzene,,-5.5,-3.6,,-6.1,-3.9,
106904,10.1016/j.orgel.2012.03.039,10.1016/j.orgel.2012.03.039,PCDTBT,PC70BM,PCDTBT,PC70BM,CCCCCCCCC(CCCCCCCC)n1c2ccccc2c2ccc(-c3ccc(-c4ccc(-c5cccs5)c5nsnc45)s3)cc21,CCCCC(=O)OCC1(C2=CC=CC=C2)C3=CC=CC4=CC=CC5=CC=CC6=CC=C7C=CC=CC8=CC=CC1=C8C7=C6C5=C4C3,0.86,8.4,58.7,4.33,4.240488,2.0672517321016173,4.26,4.33,1:4,,,,ITO/MoO3/PCDTBT:PC70BM/cathode,OPV,,,MoO3,MoO3,,chlorobenzene,chlorobenzene,,-5.5,-3.6,,-6.1,-3.9,
106905,10.1016/j.orgel.2012.03.039,10.1016/j.orgel.2012.03.039,PCDTBT,PC70BM,PCDTBT,PC70BM,CCCCCCCCC(CCCCCCCC)n1c2ccccc2c2ccc(-c3ccc(-c4ccc(-c5cccs5)c5nsnc45)s3)cc21,CCCCC(=O)OCC1(C2=CC=CC=C2)C3=CC=CC4=CC=CC5=CC=CC6=CC=C7C=CC=CC8=CC=CC1=C8C7=C6C5=C4C3,0.86,9.4,59.5,4.94,4.80998,2.6319838056680345,4.81,4.94,1:4,,,,ITO/MoO3/PCDTBT:PC70BM/cathode,OPV,,,MoO3,MoO3,,chlorobenzene,chlorobenzene,,-5.5,-3.6,,-6.1,-3.9,
106906,10.1016/j.orgel.2012.03.039,10.1016/j.orgel.2012.03.039,PCDTBT,PC70BM,PCDTBT,PC70BM,CCCCCCCCC(CCCCCCCC)n1c2ccccc2c2ccc(-c3ccc(-c4ccc(-c5cccs5)c5nsnc45)s3)cc21,CCCCC(=O)OCC1(C2=CC=CC=C2)C3=CC=CC4=CC=CC5=CC=CC6=CC=C7C=CC=CC8=CC=CC1=C8C7=C6C5=C4C3,0.86,9.4,60.6,5.01,4.898904,2.217485029940117,4.9,5.01,1:4,,,,ITO/MoO3/PCDTBT:PC70BM/cathode,,,,MoO3,MoO3,85.0,chlorobenzene,chlorobenzene,,-5.5,-3.6,,-6.1,-3.9,
106907,10.1016/j.orgel.2012.05.015,10.1016/j.orgel.2012.05.015,P3HT,PC70BM,P3HT,PC70BM,CCCCCCc1ccsc1,CCCCC(=O)OCC1(C2=CC=CC=C2)C3=CC=CC4=CC=CC5=CC=CC6=CC=C7C=CC=CC8=CC=CC1=C8C7=C6C5=C4C3,0.66,9.4,52.0,3.23,3.2260800000000005,0.121362229102151,,,1:1 w/w,,,,ITO/PEDOT:PSS/P3HT:PC70BM/Al,conventional,,,PEDOT:PSS,PEDOT:PSS,,THF,THF,120.0,-5.01,-3.12,,-6.1,-3.9,
106910,10.1016/j.orgel.2012.07.002,10.1016/j.orgel.2012.07.002,P3HT,PBI,P3HT,PBI,CCCCCCc1ccsc1,CCCCCCCCC(CCCCCCCC)n1c2cc3sccc3cc2c2cc3cc(-c4c(F)c(F)cc5nn(CCCCCCCC)nc45)sc3cc21,0.76,4.48,46.0,1.56,1.566208,0.3979487179487174,1.56,,1:1,,,,ITO/PEDOT:PSS/P3HT:PBI (1:1)/Al,conventional,,,PEDOT:PSS,PEDOT:PSS,,THF,,,-5.01,-3.12,,-5.43,-3.46,
106911,10.1016/j.orgel.2012.07.002,10.1016/j.orgel.2012.07.002,P3HT,PBI,P3HT,PBI,CCCCCCc1ccsc1,CCCCCCCCC(CCCCCCCC)n1c2cc3sccc3cc2c2cc3cc(-c4c(F)c(F)cc5nn(CCCCCCCC)nc45)sc3cc21,0.78,6.6,52.0,2.78,2.67696,3.706474820143886,2.78,,1:1,DIO,,1.5 vol%,ITO/PEDOT:PSS/P3HT:PBI (1:1)/Al,conventional,,,PEDOT:PSS,PEDOT:PSS,,DIO/THF,,,-5.01,-3.12,,-5.43,-3.46,
106912,10.1016/j.orgel.2012.07.002,10.1016/j.orgel.2012.07.002,P3HT,PBI,P3HT,PBI,CCCCCCc1ccsc1,CCCCCCCCC(CCCCCCCC)n1c2cc3sccc3cc2c2cc3cc(-c4c(F)c(F)cc5nn(CCCCCCCC)nc45)sc3cc21,0.78,7.4,55.0,3.17,3.1746000000000003,0.1451104100946492,3.17,,1:1,DIO,,1.5 vol%,ITO/PEDOT:PSS/P3HT:PBI (1:1)/Al,conventional,,,PEDOT:PSS,PEDOT:PSS,,DIO/THF,,120.0,-5.01,-3.12,,-5.43,-3.46,
106913,10.1016/j.orgel.2012.10.001,10.1016/j.orgel.2012.10.001,PBDTTPD-DDT,PC71BM,PBDTTPD-DDT,PC71BM,CCCCCCCCCCCCc1ccc(-c2c3cc(-c4scc5c4C(=O)N(CCCCCCCC)C5=O)sc3c(-c3ccc(CCCCCCCCCCCC)s3)c3ccsc23)s1,COC(=O)CCCC1(c2ccccc2)C23c4c5ccc6c7cc8c9c%10c(cc%11cc%12c%13c%14c(cc%15c%16ccc-5c2c%16c2c5c%16c%17c(c(c46)c7c9c%17c4c%10c%11c%13c4c%16c%14c%152)C513)C%12)C8,0.8,3.0,33.0,0.79,0.7920000000000001,0.2531645569620396,,,1:1,,,,ITO/PEDOT:PSS/polymer:PC71BM/Ca/Al,conventional,Ca,Ca,PEDOT:PSS,PEDOT:PSS,92.0,ODCB,o-DCB,,-5.49,-3.62,,-5.9,-3.9,
106914,10.1016/j.orgel.2012.10.001,10.1016/j.orgel.2012.10.001,PBDTTPD-DDT,PC71BM,PBDTTPD-DDT,PC71BM,CCCCCCCCCCCCc1ccc(-c2c3cc(-c4scc5c4C(=O)N(CCCCCCCC)C5=O)sc3c(-c3ccc(CCCCCCCCCCCC)s3)c3ccsc23)s1,COC(=O)CCCC1(c2ccccc2)C23c4c5ccc6c7cc8c9c%10c(cc%11cc%12c%13c%14c(cc%15c%16ccc-5c2c%16c2c5c%16c%17c(c(c46)c7c9c%17c4c%10c%11c%13c4c%16c%14c%152)C513)C%12)C8,0.86,4.21,47.0,1.71,1.701682,0.4864327485380014,,,1:1.5,,,,ITO/PEDOT:PSS/polymer:PC71BM/Ca/Al,conventional,Ca,Ca,PEDOT:PSS,PEDOT:PSS,97.0,ODCB,o-DCB,,-5.49,-3.62,,-5.9,-3.9,
106915,10.1016/j.orgel.2012.10.001,10.1016/j.orgel.2012.10.001,PBDTTPD-DDT,PC71BM,PBDTTPD-DDT,PC71BM,CCCCCCCCCCCCc1ccc(-c2c3cc(-c4scc5c4C(=O)N(CCCCCCCC)C5=O)sc3c(-c3ccc(CCCCCCCCCCCC)s3)c3ccsc23)s1,COC(=O)CCCC1(c2ccccc2)C23c4c5ccc6c7cc8c9c%10c(cc%11cc%12c%13c%14c(cc%15c%16ccc-5c2c%16c2c5c%16c%17c(c(c46)c7c9c%17c4c%10c%11c%13c4c%16c%14c%152)C513)C%12)C8,0.82,3.32,34.0,0.92,0.925616,0.6104347826086787,,,1:2,,,,ITO/PEDOT:PSS/polymer:PC71BM/Ca/Al,conventional,Ca,Ca,PEDOT:PSS,PEDOT:PSS,95.0,ODCB,o-DCB,,-5.49,-3.62,,-5.9,-3.9,
106916,10.1016/j.orgel.2012.10.001,10.1016/j.orgel.2012.10.001,PBDTTPD-DDT,PC71BM,PBDTTPD-DDT,PC71BM,CCCCCCCCCCCCc1ccc(-c2c3cc(-c4scc5c4C(=O)N(CCCCCCCC)C5=O)sc3c(-c3ccc(CCCCCCCCCCCC)s3)c3ccsc23)s1,COC(=O)CCCC1(c2ccccc2)C23c4c5ccc6c7cc8c9c%10c(cc%11cc%12c%13c%14c(cc%15c%16ccc-5c2c%16c2c5c%16c%17c(c(c46)c7c9c%17c4c%10c%11c%13c4c%16c%14c%152)C513)C%12)C8,0.8,2.25,37.0,0.67,0.666,0.5970149253731348,,,1:3,,,,ITO/PEDOT:PSS/polymer:PC71BM/Ca/Al,conventional,Ca,Ca,PEDOT:PSS,PEDOT:PSS,99.0,ODCB,o-DCB,,-5.49,-3.62,,-5.9,-3.9,
106917,10.1016/j.orgel.2012.10.001,10.1016/j.orgel.2012.10.001,PBDTTPD-EHT,PC71BM,PBDTTTPD,PC71BM,CCCCCCCCN1C(=O)c2csc(-c3cc4c(-c5ccc(CC(CC)CCCC)s5)c5sccc5c(-c5ccc(CC(CC)CCCC)s5)c4s3)c2C1=O,COC(=O)CCCC1(c2ccccc2)C23c4c5ccc6c7cc8c9c%10c(cc%11cc%12c%13c%14c(cc%15c%16ccc-5c2c%16c2c5c%16c%17c(c(c46)c7c9c%17c4c%10c%11c%13c4c%16c%14c%152)C513)C%12)C8,1.01,5.45,44.0,2.4,2.42198,0.915833333333338,,,1:1,,,,ITO/PEDOT:PSS/polymer:PC71BM/Ca/Al,conventional,Ca,Ca,PEDOT:PSS,PEDOT:PSS,94.0,ODCB,o-DCB,,-5.54,-3.69,,-5.9,-3.9,
106918,10.1016/j.orgel.2012.10.001,10.1016/j.orgel.2012.10.001,PBDTTPD-EHT,PC71BM,PBDTTTPD,PC71BM,CCCCCCCCN1C(=O)c2csc(-c3cc4c(-c5ccc(CC(CC)CCCC)s5)c5sccc5c(-c5ccc(CC(CC)CCCC)s5)c4s3)c2C1=O,COC(=O)CCCC1(c2ccccc2)C23c4c5ccc6c7cc8c9c%10c(cc%11cc%12c%13c%14c(cc%15c%16ccc-5c2c%16c2c5c%16c%17c(c(c46)c7c9c%17c4c%10c%11c%13c4c%16c%14c%152)C513)C%12)C8,0.99,6.01,44.0,2.62,2.617956,0.0780152671755785,,,1:1.5,,,,ITO/PEDOT:PSS/polymer:PC71BM/Ca/Al,conventional,Ca,Ca,PEDOT:PSS,PEDOT:PSS,96.0,ODCB,o-DCB,,-5.54,-3.69,,-5.9,-3.9,
106919,10.1016/j.orgel.2012.10.001,10.1016/j.orgel.2012.10.001,PBDTTPD-EHT,PC71BM,PBDTTTPD,PC71BM,CCCCCCCCN1C(=O)c2csc(-c3cc4c(-c5ccc(CC(CC)CCCC)s5)c5sccc5c(-c5ccc(CC(CC)CCCC)s5)c4s3)c2C1=O,COC(=O)CCCC1(c2ccccc2)C23c4c5ccc6c7cc8c9c%10c(cc%11cc%12c%13c%14c(cc%15c%16ccc-5c2c%16c2c5c%16c%17c(c(c46)c7c9c%17c4c%10c%11c%13c4c%16c%14c%152)C513)C%12)C8,0.99,8.69,45.0,3.87,3.871395,0.0360465116279078,,,1:2,,,,ITO/PEDOT:PSS/polymer:PC71BM/Ca/Al,conventional,Ca,Ca,PEDOT:PSS,PEDOT:PSS,95.0,ODCB,o-DCB,,-5.54,-3.69,,-5.9,-3.9,
106920,10.1016/j.orgel.2012.10.001,10.1016/j.orgel.2012.10.001,PBDTTPD-EHT,PC71BM,PBDTTTPD,PC71BM,CCCCCCCCN1C(=O)c2csc(-c3cc4c(-c5ccc(CC(CC)CCCC)s5)c5sccc5c(-c5ccc(CC(CC)CCCC)s5)c4s3)c2C1=O,COC(=O)CCCC1(c2ccccc2)C23c4c5ccc6c7cc8c9c%10c(cc%11cc%12c%13c%14c(cc%15c%16ccc-5c2c%16c2c5c%16c%17c(c(c46)c7c9c%17c4c%10c%11c%13c4c%16c%14c%152)C513)C%12)C8,0.94,5.22,50.0,2.42,2.4534,1.380165289256193,,,1:3,,,,ITO/PEDOT:PSS/polymer:PC71BM/Ca/Al,conventional,Ca,Ca,PEDOT:PSS,PEDOT:PSS,95.0,ODCB,o-DCB,,-5.54,-3.69,,-5.9,-3.9,
106921,10.1016/j.orgel.2012.10.001,10.1016/j.orgel.2012.10.001,PBDTTPD-DDT,PC71BM,PBDTTPD-DDT,PC71BM,CCCCCCCCCCCCc1ccc(-c2c3cc(-c4scc5c4C(=O)N(CCCCCCCC)C5=O)sc3c(-c3ccc(CCCCCCCCCCCC)s3)c3ccsc23)s1,COC(=O)CCCC1(c2ccccc2)C23c4c5ccc6c7cc8c9c%10c(cc%11cc%12c%13c%14c(cc%15c%16ccc-5c2c%16c2c5c%16c%17c(c(c46)c7c9c%17c4c%10c%11c%13c4c%16c%14c%152)C513)C%12)C8,0.8,2.91,33.0,0.76,0.7682400000000001,1.0842105263158073,,,1:1,DIO,DIO,3%,ITO/PEDOT:PSS/polymer:PC71BM/Ca/Al,conventional,Ca,Ca,PEDOT:PSS,PEDOT:PSS,90.0,ODCB,o-DCB,,-5.49,-3.62,,-5.9,-3.9,
106922,10.1016/j.orgel.2012.10.001,10.1016/j.orgel.2012.10.001,PBDTTPD-DDT,PC71BM,PBDTTPD-DDT,PC71BM,CCCCCCCCCCCCc1ccc(-c2c3cc(-c4scc5c4C(=O)N(CCCCCCCC)C5=O)sc3c(-c3ccc(CCCCCCCCCCCC)s3)c3ccsc23)s1,COC(=O)CCCC1(c2ccccc2)C23c4c5ccc6c7cc8c9c%10c(cc%11cc%12c%13c%14c(cc%15c%16ccc-5c2c%16c2c5c%16c%17c(c(c46)c7c9c%17c4c%10c%11c%13c4c%16c%14c%152)C513)C%12)C8,0.81,3.7,37.0,1.11,1.1088900000000002,0.0999999999999949,,,1:1,DIO,DIO,3% DIO,ITO/PEDOT:PSS/polymer:PC71BM/Ca/Al,conventional,Ca,Ca,PEDOT:PSS,PEDOT:PSS,95.0,CB,chlorobenzene,100.0,-5.49,-3.62,,-5.9,-3.9,
106923,10.1016/j.orgel.2012.10.001,10.1016/j.orgel.2012.10.001,PBDTTPD-DDT,PC71BM,PBDTTPD-DDT,PC71BM,CCCCCCCCCCCCc1ccc(-c2c3cc(-c4scc5c4C(=O)N(CCCCCCCC)C5=O)sc3c(-c3ccc(CCCCCCCCCCCC)s3)c3ccsc23)s1,COC(=O)CCCC1(c2ccccc2)C23c4c5ccc6c7cc8c9c%10c(cc%11cc%12c%13c%14c(cc%15c%16ccc-5c2c%16c2c5c%16c%17c(c(c46)c7c9c%17c4c%10c%11c%13c4c%16c%14c%152)C513)C%12)C8,0.86,3.95,38.0,1.29,1.29086,0.066666666666673,,,1:1.5,DIO,DIO,1% DIO,ITO/PEDOT:PSS/polymer:PC71BM/Ca/Al,conventional,Ca,Ca,PEDOT:PSS,PEDOT:PSS,90.0,ODCB,o-DCB,,-5.49,-3.62,,-5.9,-3.9,
106924,10.1016/j.orgel.2012.10.001,10.1016/j.orgel.2012.10.001,PBDTTPD-DDT,PC71BM,PBDTTPD-DDT,PC71BM,CCCCCCCCCCCCc1ccc(-c2c3cc(-c4scc5c4C(=O)N(CCCCCCCC)C5=O)sc3c(-c3ccc(CCCCCCCCCCCC)s3)c3ccsc23)s1,COC(=O)CCCC1(c2ccccc2)C23c4c5ccc6c7cc8c9c%10c(cc%11cc%12c%13c%14c(cc%15c%16ccc-5c2c%16c2c5c%16c%17c(c(c46)c7c9c%17c4c%10c%11c%13c4c%16c%14c%152)C513)C%12)C8,0.85,4.85,41.0,1.69,1.690225,0.0133136094674508,,,1:1.5,DIO,DIO,1% DIO,ITO/PEDOT:PSS/polymer:PC71BM/Ca/Al,conventional,Ca,Ca,PEDOT:PSS,PEDOT:PSS,88.0,ODCB,o-DCB,110.0,-5.49,-3.62,,-5.9,-3.9,
106925,10.1016/j.orgel.2012.10.001,10.1016/j.orgel.2012.10.001,PBDTTPD-DDT,PC71BM,PBDTTPD-DDT,PC71BM,CCCCCCCCCCCCc1ccc(-c2c3cc(-c4scc5c4C(=O)N(CCCCCCCC)C5=O)sc3c(-c3ccc(CCCCCCCCCCCC)s3)c3ccsc23)s1,COC(=O)CCCC1(c2ccccc2)C23c4c5ccc6c7cc8c9c%10c(cc%11cc%12c%13c%14c(cc%15c%16ccc-5c2c%16c2c5c%16c%17c(c(c46)c7c9c%17c4c%10c%11c%13c4c%16c%14c%152)C513)C%12)C8,0.8,3.34,34.0,0.92,0.90848,1.2521739130434877,,,1:2,DIO,DIO,2% DIO,ITO/PEDOT:PSS/polymer:PC71BM/Ca/Al,conventional,Ca,Ca,PEDOT:PSS,PEDOT:PSS,92.0,ODCB,o-DCB,,-5.49,-3.62,,-5.9,-3.9,
106926,10.1016/j.orgel.2012.10.001,10.1016/j.orgel.2012.10.001,PBDTTPD-DDT,PC71BM,PBDTTPD-DDT,PC71BM,CCCCCCCCCCCCc1ccc(-c2c3cc(-c4scc5c4C(=O)N(CCCCCCCC)C5=O)sc3c(-c3ccc(CCCCCCCCCCCC)s3)c3ccsc23)s1,COC(=O)CCCC1(c2ccccc2)C23c4c5ccc6c7cc8c9c%10c(cc%11cc%12c%13c%14c(cc%15c%16ccc-5c2c%16c2c5c%16c%17c(c(c46)c7c9c%17c4c%10c%11c%13c4c%16c%14c%152)C513)C%12)C8,0.79,3.37,34.0,0.91,0.905182,0.5294505494505483,,,1:2,DIO,DIO,2%,ITO/PEDOT:PSS/polymer:PC71BM/Ca/Al,conventional,Ca,Ca,PEDOT:PSS,PEDOT:PSS,90.0,ODCB,o-DCB,110.0,-5.49,-3.62,,-5.9,-3.9,
106927,10.1016/j.orgel.2012.10.001,10.1016/j.orgel.2012.10.001,PBDTTPD-DDT,PC71BM,PBDTTPD-DDT,PC71BM,CCCCCCCCCCCCc1ccc(-c2c3cc(-c4scc5c4C(=O)N(CCCCCCCC)C5=O)sc3c(-c3ccc(CCCCCCCCCCCC)s3)c3ccsc23)s1,COC(=O)CCCC1(c2ccccc2)C23c4c5ccc6c7cc8c9c%10c(cc%11cc%12c%13c%14c(cc%15c%16ccc-5c2c%16c2c5c%16c%17c(c(c46)c7c9c%17c4c%10c%11c%13c4c%16c%14c%152)C513)C%12)C8,0.85,3.01,32.0,0.82,0.8187199999999999,0.1560975609756169,,,1:3,DIO,DIO,2% DIO,ITO/PEDOT:PSS/polymer:PC71BM/Ca/Al,conventional,Ca,Ca,PEDOT:PSS,PEDOT:PSS,92.0,CB,chlorobenzene,,-5.49,-3.62,,-5.9,-3.9,
106928,10.1016/j.orgel.2012.10.001,10.1016/j.orgel.2012.10.001,PBDTTPD-DDT,PC71BM,PBDTTPD-DDT,PC71BM,CCCCCCCCCCCCc1ccc(-c2c3cc(-c4scc5c4C(=O)N(CCCCCCCC)C5=O)sc3c(-c3ccc(CCCCCCCCCCCC)s3)c3ccsc23)s1,COC(=O)CCCC1(c2ccccc2)C23c4c5ccc6c7cc8c9c%10c(cc%11cc%12c%13c%14c(cc%15c%16ccc-5c2c%16c2c5c%16c%17c(c(c46)c7c9c%17c4c%10c%11c%13c4c%16c%14c%152)C513)C%12)C8,0.85,2.22,45.0,0.85,0.8491500000000001,0.0999999999999889,,,1:3,DIO,DIO,2% DIO,ITO/PEDOT:PSS/polymer:PC71BM/Ca/Al,conventional,Ca,Ca,PEDOT:PSS,PEDOT:PSS,85.0,ODCB,o-DCB,120.0,-5.49,-3.62,,-5.9,-3.9,
106929,10.1016/j.orgel.2012.10.001,10.1016/j.orgel.2012.10.001,PBDTTPD-EHT,PC71BM,PBDTTTPD,PC71BM,CCCCCCCCN1C(=O)c2csc(-c3cc4c(-c5ccc(CC(CC)CCCC)s5)c5sccc5c(-c5ccc(CC(CC)CCCC)s5)c4s3)c2C1=O,COC(=O)CCCC1(c2ccccc2)C23c4c5ccc6c7cc8c9c%10c(cc%11cc%12c%13c%14c(cc%15c%16ccc-5c2c%16c2c5c%16c%17c(c(c46)c7c9c%17c4c%10c%11c%13c4c%16c%14c%152)C513)C%12)C8,0.98,4.61,43.0,1.96,1.942654,0.8849999999999929,,,1:1,DIO,DIO,3%,ITO/PEDOT:PSS/polymer:PC71BM/Ca/Al,conventional,Ca,Ca,PEDOT:PSS,PEDOT:PSS,85.0,ODCB,o-DCB,,-5.54,-3.69,,-5.9,-3.9,
106930,10.1016/j.orgel.2012.10.001,10.1016/j.orgel.2012.10.001,PBDTTPD-EHT,PC71BM,PBDTTTPD,PC71BM,CCCCCCCCN1C(=O)c2csc(-c3cc4c(-c5ccc(CC(CC)CCCC)s5)c5sccc5c(-c5ccc(CC(CC)CCCC)s5)c4s3)c2C1=O,COC(=O)CCCC1(c2ccccc2)C23c4c5ccc6c7cc8c9c%10c(cc%11cc%12c%13c%14c(cc%15c%16ccc-5c2c%16c2c5c%16c%17c(c(c46)c7c9c%17c4c%10c%11c%13c4c%16c%14c%152)C513)C%12)C8,1.04,5.69,44.0,2.6,2.6037440000000003,0.1440000000000073,,,1:1,DIO,DIO,3%,ITO/PEDOT:PSS/polymer:PC71BM/Ca/Al,conventional,Ca,Ca,PEDOT:PSS,PEDOT:PSS,88.0,ODCB,o-DCB,110.0,-5.54,-3.69,,-5.9,-3.9,
106931,10.1016/j.orgel.2012.10.001,10.1016/j.orgel.2012.10.001,PBDTTPD-EHT,PC71BM,PBDTTTPD,PC71BM,CCCCCCCCN1C(=O)c2csc(-c3cc4c(-c5ccc(CC(CC)CCCC)s5)c5sccc5c(-c5ccc(CC(CC)CCCC)s5)c4s3)c2C1=O,COC(=O)CCCC1(c2ccccc2)C23c4c5ccc6c7cc8c9c%10c(cc%11cc%12c%13c%14c(cc%15c%16ccc-5c2c%16c2c5c%16c%17c(c(c46)c7c9c%17c4c%10c%11c%13c4c%16c%14c%152)C513)C%12)C8,0.86,8.23,47.0,3.32,3.326566,0.1977710843373449,,,1:1.5,DIO,DIO,1%,ITO/PEDOT:PSS/polymer:PC71BM/Ca/Al,conventional,Ca,Ca,PEDOT:PSS,PEDOT:PSS,95.0,CB,chlorobenzene,,-5.54,-3.69,,-5.9,-3.9,
106932,10.1016/j.orgel.2012.10.001,10.1016/j.orgel.2012.10.001,PBDTTPD-EHT,PC71BM,PBDTTTPD,PC71BM,CCCCCCCCN1C(=O)c2csc(-c3cc4c(-c5ccc(CC(CC)CCCC)s5)c5sccc5c(-c5ccc(CC(CC)CCCC)s5)c4s3)c2C1=O,COC(=O)CCCC1(c2ccccc2)C23c4c5ccc6c7cc8c9c%10c(cc%11cc%12c%13c%14c(cc%15c%16ccc-5c2c%16c2c5c%16c%17c(c(c46)c7c9c%17c4c%10c%11c%13c4c%16c%14c%152)C513)C%12)C8,0.9,8.47,45.0,3.48,3.43035,1.4267241379310271,,,1:1.5,DIO,DIO,1%,ITO/PEDOT:PSS/polymer:PC71BM/Ca/Al,conventional,Ca,Ca,PEDOT:PSS,PEDOT:PSS,92.0,ODCB,o-DCB,100.0,-5.54,-3.69,,-5.9,-3.9,
106933,10.1016/j.orgel.2012.10.001,10.1016/j.orgel.2012.10.001,PBDTTPD-EHT,PC71BM,PBDTTTPD,PC71BM,CCCCCCCCN1C(=O)c2csc(-c3cc4c(-c5ccc(CC(CC)CCCC)s5)c5sccc5c(-c5ccc(CC(CC)CCCC)s5)c4s3)c2C1=O,COC(=O)CCCC1(c2ccccc2)C23c4c5ccc6c7cc8c9c%10c(cc%11cc%12c%13c%14c(cc%15c%16ccc-5c2c%16c2c5c%16c%17c(c(c46)c7c9c%17c4c%10c%11c%13c4c%16c%14c%152)C513)C%12)C8,0.92,8.88,49.0,3.95,4.003104,1.3444050632911455,,,1:2,DIO,DIO,2%,ITO/PEDOT:PSS/polymer:PC71BM/Ca/Al,conventional,Ca,Ca,PEDOT:PSS,PEDOT:PSS,90.0,ODCB,o-DCB,110.0,-5.54,-3.69,,-5.9,-3.9,
106934,10.1016/j.orgel.2012.10.001,10.1016/j.orgel.2012.10.001,PBDTTPD-EHT,PC71BM,PBDTTTPD,PC71BM,CCCCCCCCN1C(=O)c2csc(-c3cc4c(-c5ccc(CC(CC)CCCC)s5)c5sccc5c(-c5ccc(CC(CC)CCCC)s5)c4s3)c2C1=O,COC(=O)CCCC1(c2ccccc2)C23c4c5ccc6c7cc8c9c%10c(cc%11cc%12c%13c%14c(cc%15c%16ccc-5c2c%16c2c5c%16c%17c(c(c46)c7c9c%17c4c%10c%11c%13c4c%16c%14c%152)C513)C%12)C8,0.98,7.4,43.0,3.07,3.11836,1.5752442996742733,,,1:2,DIO,DIO,2%,ITO/PEDOT:PSS/polymer:PC71BM/Ca/Al,conventional,Ca,Ca,PEDOT:PSS,PEDOT:PSS,88.0,ODCB,o-DCB,100.0,-5.54,-3.69,,-5.9,-3.9,
106935,10.1016/j.orgel.2012.10.001,10.1016/j.orgel.2012.10.001,PBDTTPD-EHT,PC71BM,PBDTTTPD,PC71BM,CCCCCCCCN1C(=O)c2csc(-c3cc4c(-c5ccc(CC(CC)CCCC)s5)c5sccc5c(-c5ccc(CC(CC)CCCC)s5)c4s3)c2C1=O,COC(=O)CCCC1(c2ccccc2)C23c4c5ccc6c7cc8c9c%10c(cc%11cc%12c%13c%14c(cc%15c%16ccc-5c2c%16c2c5c%16c%17c(c(c46)c7c9c%17c4c%10c%11c%13c4c%16c%14c%152)C513)C%12)C8,0.88,8.02,45.0,3.19,3.17592,0.4413793103448375,,,1:3,DIO,DIO,5%,ITO/PEDOT:PSS/polymer:PC71BM/Ca/Al,conventional,Ca,Ca,PEDOT:PSS,PEDOT:PSS,85.0,ODCB,o-DCB,110.0,-5.54,-3.69,,-5.9,-3.9,
106936,10.1016/j.orgel.2012.10.001,10.1016/j.orgel.2012.10.001,PBDTTPD-EHT,PC71BM,PBDTTTPD,PC71BM,CCCCCCCCN1C(=O)c2csc(-c3cc4c(-c5ccc(CC(CC)CCCC)s5)c5sccc5c(-c5ccc(CC(CC)CCCC)s5)c4s3)c2C1=O,COC(=O)CCCC1(c2ccccc2)C23c4c5ccc6c7cc8c9c%10c(cc%11cc%12c%13c%14c(cc%15c%16ccc-5c2c%16c2c5c%16c%17c(c(c46)c7c9c%17c4c%10c%11c%13c4c%16c%14c%152)C513)C%12)C8,0.92,5.99,41.0,2.26,2.259428,0.0253097345132554,,,1:3,DIO,DIO,5%,ITO/PEDOT:PSS/polymer:PC71BM/Ca/Al,conventional,Ca,Ca,PEDOT:PSS,PEDOT:PSS,85.0,ODCB,o-DCB,140.0,-5.54,-3.69,,-5.9,-3.9,
106937,10.1016/j.orgel.2012.12.003,10.1016/j.orgel.2012.12.003,PBPT-8,,PBPT-8,,CCCCC(CC)Cc1csc(-c2ncc(-c3cc(CC(CC)CCCC)c(-c4cc5c(-c6ccc(CC(CC)CCCC)s6)c6sccc6c(-c6ccc(CC(CC)CCCC)s6)c5s4)s3)c3nsnc23)c1,,0.8,11.86,37.8,3.58,3.586464,0.1805586592178716,,,,,,,Conventional,conventional,,,,,,CF + 3%DIO,chloroform,,-5.41,-3.85,,,,
106938,10.1016/j.orgel.2012.12.003,10.1016/j.orgel.2012.12.003,PBPT-8,,PBPT-8,,CCCCC(CC)Cc1csc(-c2ncc(-c3cc(CC(CC)CCCC)c(-c4cc5c(-c6ccc(CC(CC)CCCC)s6)c6sccc6c(-c6ccc(CC(CC)CCCC)s6)c5s4)s3)c3nsnc23)c1,,0.67,11.1,36.6,2.72,2.7219420000000003,0.0713970588235334,,,,,,,Inverted,inverted,,,,,,CF,chloroform,,-5.41,-3.85,,,,
106939,10.1016/j.orgel.2012.12.003,10.1016/j.orgel.2012.12.003,PBPT-8,,PBPT-8,,CCCCC(CC)Cc1csc(-c2ncc(-c3cc(CC(CC)CCCC)c(-c4cc5c(-c6ccc(CC(CC)CCCC)s6)c6sccc6c(-c6ccc(CC(CC)CCCC)s6)c5s4)s3)c3nsnc23)c1,,0.75,14.07,45.9,4.84,4.8435975,0.0743285123967063,,,,,,,Inverted,inverted,,,,,,CF + 3%DIO,chloroform,,-5.41,-3.85,,,,
106940,10.1016/j.orgel.2012.12.003,10.1016/j.orgel.2012.12.003,PBPT-12,,PBPT-12,,CCCCCCCCCCCCc1ccc(-c2c3cc(-c4sc(-c5cnc(-c6cc(CC(CC)CCCC)cs6)c6nsnc56)cc4CC(CC)CCCC)sc3c(-c3ccc(CCCCCCCCCCCC)s3)c3ccsc23)s1,,0.6,10.59,38.7,2.46,2.458998,0.040731707317062,,,,,,,Conventional,conventional,,,,,,CF + 3% DIO,CF + 3% DIO,,-5.44,-3.91,,,,
106941,10.1016/j.orgel.2012.12.003,10.1016/j.orgel.2012.12.003,PBPT-12,,PBPT-12,,CCCCCCCCCCCCc1ccc(-c2c3cc(-c4sc(-c5cnc(-c6cc(CC(CC)CCCC)cs6)c6nsnc56)cc4CC(CC)CCCC)sc3c(-c3ccc(CCCCCCCCCCCC)s3)c3ccsc23)s1,,0.74,9.96,35.8,2.64,2.6386032,0.0529090909090984,,,,,,,Inverted,inverted,,,,,,CF,chloroform,,-5.44,-3.91,,,,
106942,10.1016/j.orgel.2012.12.003,10.1016/j.orgel.2012.12.003,PBPT-12,,PBPT-12,,CCCCCCCCCCCCc1ccc(-c2c3cc(-c4sc(-c5cnc(-c6cc(CC(CC)CCCC)cs6)c6nsnc56)cc4CC(CC)CCCC)sc3c(-c3ccc(CCCCCCCCCCCC)s3)c3ccsc23)s1,,0.75,12.56,54.2,5.11,5.10564,0.0853228962818031,,,,,,,Inverted,inverted,,,,,,CF + 3%DIO,chloroform,,-5.44,-3.91,,,,
106943,10.1016/j.orgel.2013.03.018,10.1016/j.orgel.2013.03.018,PTh-BDT-2DThDPP,PC61BM,PTh-BDT-2DThDPP,PC61BM,CCCCC(CC)COc1c2cc(-c3ccc(C4=C5C(=O)N(CC(CC)CCCC)C(c6ccc(-c7cc8c(OCC(CC)CCCC)c9sc(-c%10cc(/C=C\c%11ccc(-c%12ccc(C%13=C%14C(=O)N(CC(CC)CCCC)C(c%15cccs%15)=C%14C(=O)N%13CC(CC)CCCC)s%12)s%11)cs%10)cc9c(OCC(CC)CCCC)c8s7)s6)=C5C(=O)N4CC(CC)CCCC)s3)sc2c(OCC(CC)CCCC)c2ccsc12,COC(=O)CCCC1(c2ccccc2)C23c4c5c6c7c8c9c(c%10c%11c2c2c%12c4c4c%13c5c5c7c7c8c8c%14c9c%10c9c%10c%11c2c2c%11c%12c4c4c%12c%13c5c5c7c7c8c8c%14c9c9c%10c2c2c%11c4c4c%12c5c7c5c8c9c2c45)C613,0.78,9.07,51.0,3.6,3.608046,0.2234999999999937,,,1:1,,,,ITO/PEDOT:PSS/polymer:PC61BM/LiF/Al,polymer solar cell,LiF,LiF,PEDOT:PSS,PEDOT:PSS,80.0,,,90.0,-5.31,-3.81,,-6.1,-3.7,
106944,10.1016/j.orgel.2013.03.018,10.1016/j.orgel.2013.03.018,PTh-BDT-2DThDPP,PC61BM,PTh-BDT-2DThDPP,PC61BM,CCCCC(CC)COc1c2cc(-c3ccc(C4=C5C(=O)N(CC(CC)CCCC)C(c6ccc(-c7cc8c(OCC(CC)CCCC)c9sc(-c%10cc(/C=C\c%11ccc(-c%12ccc(C%13=C%14C(=O)N(CC(CC)CCCC)C(c%15cccs%15)=C%14C(=O)N%13CC(CC)CCCC)s%12)s%11)cs%10)cc9c(OCC(CC)CCCC)c8s7)s6)=C5C(=O)N4CC(CC)CCCC)s3)sc2c(OCC(CC)CCCC)c2ccsc12,COC(=O)CCCC1(c2ccccc2)C23c4c5c6c7c8c9c(c%10c%11c2c2c%12c4c4c%13c5c5c7c7c8c8c%14c9c%10c9c%10c%11c2c2c%11c%12c4c4c%12c%13c5c5c7c7c8c8c%14c9c9c%10c2c2c%11c4c4c%12c5c7c5c8c9c2c45)C613,0.78,10.47,53.0,4.36,4.328298,0.7271100917431219,,,1:1.3,,,,ITO/PEDOT:PSS/polymer:PC61BM/LiF/Al,polymer solar cell,LiF,LiF,PEDOT:PSS,PEDOT:PSS,80.0,,,90.0,-5.31,-3.81,,-6.1,-3.7,
106945,10.1016/j.orgel.2013.03.018,10.1016/j.orgel.2013.03.018,PTh-BDT-2DThDPP,PC61BM,PTh-BDT-2DThDPP,PC61BM,CCCCC(CC)COc1c2cc(-c3ccc(C4=C5C(=O)N(CC(CC)CCCC)C(c6ccc(-c7cc8c(OCC(CC)CCCC)c9sc(-c%10cc(/C=C\c%11ccc(-c%12ccc(C%13=C%14C(=O)N(CC(CC)CCCC)C(c%15cccs%15)=C%14C(=O)N%13CC(CC)CCCC)s%12)s%11)cs%10)cc9c(OCC(CC)CCCC)c8s7)s6)=C5C(=O)N4CC(CC)CCCC)s3)sc2c(OCC(CC)CCCC)c2ccsc12,COC(=O)CCCC1(c2ccccc2)C23c4c5c6c7c8c9c(c%10c%11c2c2c%12c4c4c%13c5c5c7c7c8c8c%14c9c%10c9c%10c%11c2c2c%11c%12c4c4c%12c%13c5c5c7c7c8c8c%14c9c9c%10c2c2c%11c4c4c%12c5c7c5c8c9c2c45)C613,0.77,9.91,51.0,3.91,3.891657,0.4691304347826029,,,1:1.5,,,,ITO/PEDOT:PSS/polymer:PC61BM/LiF/Al,polymer solar cell,LiF,LiF,PEDOT:PSS,PEDOT:PSS,80.0,,,90.0,-5.31,-3.81,,-6.1,-3.7,
106946,10.1016/j.orgel.2013.03.018,10.1016/j.orgel.2013.03.018,PTh-BDT-2DThDPP,PC61BM,PTh-BDT-2DThDPP,PC61BM,CCCCC(CC)COc1c2cc(-c3ccc(C4=C5C(=O)N(CC(CC)CCCC)C(c6ccc(-c7cc8c(OCC(CC)CCCC)c9sc(-c%10cc(/C=C\c%11ccc(-c%12ccc(C%13=C%14C(=O)N(CC(CC)CCCC)C(c%15cccs%15)=C%14C(=O)N%13CC(CC)CCCC)s%12)s%11)cs%10)cc9c(OCC(CC)CCCC)c8s7)s6)=C5C(=O)N4CC(CC)CCCC)s3)sc2c(OCC(CC)CCCC)c2ccsc12,COC(=O)CCCC1(c2ccccc2)C23c4c5c6c7c8c9c(c%10c%11c2c2c%12c4c4c%13c5c5c7c7c8c8c%14c9c%10c9c%10c%11c2c2c%11c%12c4c4c%12c%13c5c5c7c7c8c8c%14c9c9c%10c2c2c%11c4c4c%12c5c7c5c8c9c2c45)C613,0.76,8.56,54.0,3.49,3.513024,0.6597134670487086,,,1:1.7,,,,ITO/PEDOT:PSS/polymer:PC61BM/LiF/Al,polymer solar cell,LiF,LiF,PEDOT:PSS,PEDOT:PSS,80.0,,,90.0,-5.31,-3.81,,-6.1,-3.7,
106947,10.1016/j.orgel.2013.03.018,10.1016/j.orgel.2013.03.018,PBDT-TDPP-S,PC61BM,PBDT-TDPP-S,PC61BM,CCCCC(CC)COc1c2cc(-c3ccc(/C=C/c4ccc(-c5ccc(C6=C7C(=O)N(CC(CC)CCCC)C(c8cccs8)=C7C(=O)N6CC(CC)CCCC)s5)s4)s3)sc2c(OCC(CC)CCCC)c2cc(-c3cccs3)sc12,COC(=O)CCCC1(c2ccccc2)C23c4c5c6c7c8c9c(c%10c%11c2c2c%12c4c4c%13c5c5c7c7c8c8c%14c9c%10c9c%10c%11c2c2c%11c%12c4c4c%12c%13c5c5c7c7c8c8c%14c9c9c%10c2c2c%11c4c4c%12c5c7c5c8c9c2c45)C613,0.86,9.5,50.0,4.31,4.085,5.220417633410665,,,1:1.3,,,,ITO/PEDOT:PSS/polymer:PC61BM/LiF/Al,conventional,LiF,LiF,PEDOT:PSS,PEDOT:PSS,80.0,,,90.0,-5.34,-3.52,,-6.1,-3.7,
106948,10.1016/j.orgel.2013.03.018,10.1016/j.orgel.2013.03.018,TDPP-BBT,PC61BM,TDPP-BBT,PC61BM,,COC(=O)CCCC1(c2ccccc2)C23c4c5c6c7c8c9c(c%10c%11c2c2c%12c4c4c%13c5c5c7c7c8c8c%14c9c%10c9c%10c%11c2c2c%11c%12c4c4c%12c%13c5c5c7c7c8c8c%14c9c9c%10c2c2c%11c4c4c%12c5c7c5c8c9c2c45)C613,0.74,6.72,56.0,2.78,2.784768,0.1715107913669023,,,1:1,,,,ITO/PEDOT:PSS/polymer:PC61BM/LiF/Al,conventional,LiF,LiF,PEDOT:PSS,PEDOT:PSS,80.0,,,90.0,,,,-6.1,-3.7,
106949,10.1016/j.orgel.2013.05.015,10.1016/j.orgel.2013.05.015,PBDT-1T-TTz,PC71BM,PBDT-1T-TTz,PC71BM,CCCCCCc1csc(-c2nnc(-c3cc(CCCCCC)c(-c4cc5c(-c6ccc(CC(CC)CCCC)s6)c6sccc6c(-c6ccc(CC(CC)CCCC)s6)c5s4)s3)nn2)c1,COC(=O)CCCC1(c2ccccc2)C23c4c5ccc6c7cc8c9c%10c(cc%11cc%12c%13c%14c(cc%15c%16ccc-5c2c%16c2c5c%16c%17c(c(c46)c7c9c%17c4c%10c%11c%13c4c%16c%14c%152)C513)C%12)C8,0.67,3.46,34.5,0.8,0.799779,0.0276250000000033,,,1:0.75,,,,ITO/PEDOT:PSS/active layer/ZnO/Al,conventional,ZnO,ZnO,PEDOT:PSS,PEDOT:PSS,62.0,DCB:CB (80:20),o-DCB:chlorobenzene (80:20),,-5.39,-3.58,,-5.9,-3.9,
106950,10.1016/j.orgel.2013.05.015,10.1016/j.orgel.2013.05.015,PBDT-1T-TTz,PC71BM,PBDT-1T-TTz,PC71BM,CCCCCCc1csc(-c2nnc(-c3cc(CCCCCC)c(-c4cc5c(-c6ccc(CC(CC)CCCC)s6)c6sccc6c(-c6ccc(CC(CC)CCCC)s6)c5s4)s3)nn2)c1,COC(=O)CCCC1(c2ccccc2)C23c4c5ccc6c7cc8c9c%10c(cc%11cc%12c%13c%14c(cc%15c%16ccc-5c2c%16c2c5c%16c%17c(c(c46)c7c9c%17c4c%10c%11c%13c4c%16c%14c%152)C513)C%12)C8,0.92,8.02,40.9,3.02,3.0177656,0.0739867549668827,,,1:1,,,,ITO/PEDOT:PSS/active layer/ZnO/Al,conventional,ZnO,ZnO,PEDOT:PSS,PEDOT:PSS,68.0,DCB:CB (80:20),o-DCB:chlorobenzene (80:20),,-5.39,-3.58,,-5.9,-3.9,
106951,10.1016/j.orgel.2013.05.015,10.1016/j.orgel.2013.05.015,PBDT-1T-TTz,PC71BM,PBDT-1T-TTz,PC71BM,CCCCCCc1csc(-c2nnc(-c3cc(CCCCCC)c(-c4cc5c(-c6ccc(CC(CC)CCCC)s6)c6sccc6c(-c6ccc(CC(CC)CCCC)s6)c5s4)s3)nn2)c1,COC(=O)CCCC1(c2ccccc2)C23c4c5ccc6c7cc8c9c%10c(cc%11cc%12c%13c%14c(cc%15c%16ccc-5c2c%16c2c5c%16c%17c(c(c46)c7c9c%17c4c%10c%11c%13c4c%16c%14c%152)C513)C%12)C8,0.92,6.4,47.0,2.77,2.7673600000000005,0.0953068592057592,,,1:1.5,,,,ITO/PEDOT:PSS/active layer/ZnO/Al,conventional,ZnO,ZnO,PEDOT:PSS,PEDOT:PSS,65.0,DCB:CB (80:20),o-DCB:chlorobenzene (80:20),,-5.39,-3.58,,-5.9,-3.9,
106952,10.1016/j.orgel.2013.05.015,10.1016/j.orgel.2013.05.015,PBDT-1T-TTz,PC71BM,PBDT-1T-TTz,PC71BM,CCCCCCc1csc(-c2nnc(-c3cc(CCCCCC)c(-c4cc5c(-c6ccc(CC(CC)CCCC)s6)c6sccc6c(-c6ccc(CC(CC)CCCC)s6)c5s4)s3)nn2)c1,COC(=O)CCCC1(c2ccccc2)C23c4c5ccc6c7cc8c9c%10c(cc%11cc%12c%13c%14c(cc%15c%16ccc-5c2c%16c2c5c%16c%17c(c(c46)c7c9c%17c4c%10c%11c%13c4c%16c%14c%152)C513)C%12)C8,0.65,6.0,38.7,1.51,1.5093000000000003,0.0463576158940199,,,1:2,,,,ITO/PEDOT:PSS/active layer/ZnO/Al,conventional,ZnO,ZnO,PEDOT:PSS,PEDOT:PSS,70.0,DCB:CB (80:20),o-DCB:chlorobenzene (80:20),,-5.39,-3.58,,-5.9,-3.9,
106953,10.1016/j.orgel.2013.05.015,10.1016/j.orgel.2013.05.015,PBDT-1T-TTz,PC71BM,PBDT-1T-TTz,PC71BM,CCCCCCc1csc(-c2nnc(-c3cc(CCCCCC)c(-c4cc5c(-c6ccc(CC(CC)CCCC)s6)c6sccc6c(-c6ccc(CC(CC)CCCC)s6)c5s4)s3)nn2)c1,COC(=O)CCCC1(c2ccccc2)C23c4c5ccc6c7cc8c9c%10c(cc%11cc%12c%13c%14c(cc%15c%16ccc-5c2c%16c2c5c%16c%17c(c(c46)c7c9c%17c4c%10c%11c%13c4c%16c%14c%152)C513)C%12)C8,0.81,6.1,44.5,2.2,2.198745,0.057045454545475,,,1:1,,,,ITO/PEDOT:PSS/active layer/ZnO/Al,conventional,ZnO,ZnO,PEDOT:PSS,PEDOT:PSS,81.0,DCB:CB (80:20),o-DCB:chlorobenzene (80:20),,-5.39,-3.58,,-5.9,-3.9,
106954,10.1016/j.orgel.2013.05.015,10.1016/j.orgel.2013.05.015,PBDT-1T-TTz,PC71BM,PBDT-1T-TTz,PC71BM,CCCCCCc1csc(-c2nnc(-c3cc(CCCCCC)c(-c4cc5c(-c6ccc(CC(CC)CCCC)s6)c6sccc6c(-c6ccc(CC(CC)CCCC)s6)c5s4)s3)nn2)c1,COC(=O)CCCC1(c2ccccc2)C23c4c5ccc6c7cc8c9c%10c(cc%11cc%12c%13c%14c(cc%15c%16ccc-5c2c%16c2c5c%16c%17c(c(c46)c7c9c%17c4c%10c%11c%13c4c%16c%14c%152)C513)C%12)C8,0.86,8.78,43.7,3.3,3.2996996000000003,0.0091030303030161,,,1:1.5,,,,ITO/PEDOT:PSS/active layer/ZnO/Al,conventional,ZnO,ZnO,PEDOT:PSS,PEDOT:PSS,79.0,DCB:CB (80:20),o-DCB:chlorobenzene (80:20),,-5.39,-3.58,,-5.9,-3.9,
106955,10.1016/j.orgel.2013.05.015,10.1016/j.orgel.2013.05.015,PBDT-1T-TTz,PC71BM,PBDT-1T-TTz,PC71BM,CCCCCCc1csc(-c2nnc(-c3cc(CCCCCC)c(-c4cc5c(-c6ccc(CC(CC)CCCC)s6)c6sccc6c(-c6ccc(CC(CC)CCCC)s6)c5s4)s3)nn2)c1,COC(=O)CCCC1(c2ccccc2)C23c4c5ccc6c7cc8c9c%10c(cc%11cc%12c%13c%14c(cc%15c%16ccc-5c2c%16c2c5c%16c%17c(c(c46)c7c9c%17c4c%10c%11c%13c4c%16c%14c%152)C513)C%12)C8,0.61,5.68,25.9,0.9,0.8973831999999998,0.2907555555555774,,,1:2,,,,ITO/PEDOT:PSS/active layer/ZnO/Al,conventional,ZnO,ZnO,PEDOT:PSS,PEDOT:PSS,87.0,DCB:CB (80:20),o-DCB:chlorobenzene (80:20),,-5.39,-3.58,,-5.9,-3.9,
106956,10.1016/j.orgel.2013.05.015,10.1016/j.orgel.2013.05.015,PBDT-1T-TTz,,PBDT-1T-TTz,,CCCCCCc1csc(-c2nnc(-c3cc(CCCCCC)c(-c4cc5c(-c6ccc(CC(CC)CCCC)s6)c6sccc6c(-c6ccc(CC(CC)CCCC)s6)c5s4)s3)nn2)c1,,0.92,8.02,40.9,3.0,3.0177656,0.592186666666672,,,1:1,,,,ITO/PEDOT:PSS/active layer/ZnO/Al,conventional,ZnO,ZnO,PEDOT:PSS,PEDOT:PSS,69.0,DCB:CB (80:20),o-DCB:chlorobenzene (80:20),,-5.39,-3.58,,,,
106957,10.1016/j.orgel.2013.05.015,10.1016/j.orgel.2013.05.015,PBDT-1T-TTz,,PBDT-1T-TTz,,CCCCCCc1csc(-c2nnc(-c3cc(CCCCCC)c(-c4cc5c(-c6ccc(CC(CC)CCCC)s6)c6sccc6c(-c6ccc(CC(CC)CCCC)s6)c5s4)s3)nn2)c1,,1.01,9.58,52.9,5.1,5.1184982,0.3627098039215821,,,1:1,,,,ITO/PEDOT:PSS/active layer/ZnO/Al,conventional,ZnO,ZnO,PEDOT:PSS,PEDOT:PSS,69.0,DCB:CB (80:20),o-DCB:chlorobenzene (80:20),,-5.39,-3.58,,,,
106958,10.1016/j.orgel.2013.05.015,10.1016/j.orgel.2013.05.015,PBDT-2T-TTz,,PBDT-2T-TTz,,CCCCCCc1csc(-c2sc(-c3nnc(-c4cc(CCCCCC)c(-c5cc(CCCCCC)c(-c6cc7c(-c8ccc(CC(CC)CCCC)s8)c8sccc8c(-c8ccc(CC(CC)CCCC)s8)c7s6)s5)s4)nn3)cc2CCCCCC)c1,,0.86,8.78,43.7,3.3,3.2996996000000003,0.0091030303030161,,,1:1.5,,,,ITO/PEDOT:PSS/active layer/ZnO/Al,conventional,no ZnO,ZnO,PEDOT:PSS,PEDOT:PSS,76.0,DCB:CB (80:20),o-DCB:chlorobenzene (80:20),,-5.28,-3.6,,,,
106959,10.1016/j.orgel.2013.05.015,10.1016/j.orgel.2013.05.015,PBDT-2T-TTz,,PBDT-2T-TTz,,CCCCCCc1csc(-c2sc(-c3nnc(-c4cc(CCCCCC)c(-c5cc(CCCCCC)c(-c6cc7c(-c8ccc(CC(CC)CCCC)s8)c8sccc8c(-c8ccc(CC(CC)CCCC)s8)c7s6)s5)s4)nn3)cc2CCCCCC)c1,,0.93,9.11,59.0,5.0,4.998657000000001,0.0268599999999885,,,1:1.5,,,,ITO/PEDOT:PSS/active layer/ZnO/Al,conventional,ZnO,ZnO,PEDOT:PSS,PEDOT:PSS,60.0,DCB:CB (80:20),o-DCB:chlorobenzene (80:20),,-5.28,-3.6,,,,
106960,10.1016/j.orgel.2013.09.030,10.1016/j.orgel.2013.09.030,PEHBDT-BTz,PC61BM,PEHBDT-BTz,PC61BM,CCCCCCc1ccc(-c2nc(-c3nc(-c4ccc(CCCCCC)s4)c(-c4cc(CCCCCC)c(-c5ccc(-c6cc7c(OCC(CC)CCCC)c8sccc8c(OCC(CC)CCCC)c7s6)s5)s4)s3)sc2-c2cc(CCCCCC)c(-c3cccs3)s2)s1,COC(=O)CCCC1(c2ccccc2)C23c4c5c6c7c8c9c(c%10c%11c2c2c%12c4c4c%13c5c5c7c7c8c8c%14c9c%10c9c%10c%11c2c2c%11c%12c4c4c%12c%13c5c5c7c7c8c8c%14c9c9c%10c2c2c%11c4c4c%12c5c7c5c8c9c2c45)C613,0.72,7.41,44.0,2.35,2.347488,0.106893617021289,,,1:1,,,,ITO/PEDOT:PSS/polymer:PCBM/Ca/Al,conventional,Ca,Ca,PEDOT:PSS,PEDOT:PSS,104.0,o-dichlorobenzene (DCB),,,-5.19,-3.11,,-6.1,-3.7,
106961,10.1016/j.orgel.2013.09.030,10.1016/j.orgel.2013.09.030,PEHBDT-BTz,PC61BM,PEHBDT-BTz,PC61BM,CCCCCCc1ccc(-c2nc(-c3nc(-c4ccc(CCCCCC)s4)c(-c4cc(CCCCCC)c(-c5ccc(-c6cc7c(OCC(CC)CCCC)c8sccc8c(OCC(CC)CCCC)c7s6)s5)s4)s3)sc2-c2cc(CCCCCC)c(-c3cccs3)s2)s1,COC(=O)CCCC1(c2ccccc2)C23c4c5c6c7c8c9c(c%10c%11c2c2c%12c4c4c%13c5c5c7c7c8c8c%14c9c%10c9c%10c%11c2c2c%11c%12c4c4c%12c%13c5c5c7c7c8c8c%14c9c9c%10c2c2c%11c4c4c%12c5c7c5c8c9c2c45)C613,0.7,6.16,39.2,1.69,1.6903039999999998,0.017988165680465,,,1:1.5,,,,ITO/PEDOT:PSS/polymer:PCBM/Ca/Al,conventional,Ca,Ca,PEDOT:PSS,PEDOT:PSS,99.0,o-dichlorobenzene (DCB),,,-5.19,-3.11,,-6.1,-3.7,
106962,10.1016/j.orgel.2013.09.030,10.1016/j.orgel.2013.09.030,PEHBDT-BTz,PC61BM,PEHBDT-BTz,PC61BM,CCCCCCc1ccc(-c2nc(-c3nc(-c4ccc(CCCCCC)s4)c(-c4cc(CCCCCC)c(-c5ccc(-c6cc7c(OCC(CC)CCCC)c8sccc8c(OCC(CC)CCCC)c7s6)s5)s4)s3)sc2-c2cc(CCCCCC)c(-c3cccs3)s2)s1,COC(=O)CCCC1(c2ccccc2)C23c4c5c6c7c8c9c(c%10c%11c2c2c%12c4c4c%13c5c5c7c7c8c8c%14c9c%10c9c%10c%11c2c2c%11c%12c4c4c%12c%13c5c5c7c7c8c8c%14c9c9c%10c2c2c%11c4c4c%12c5c7c5c8c9c2c45)C613,0.69,5.95,38.6,1.59,1.584723,0.3318867924528287,,,1:2,,,,ITO/PEDOT:PSS/polymer:PCBM/Ca/Al,conventional,Ca,Ca,PEDOT:PSS,PEDOT:PSS,96.0,o-dichlorobenzene (DCB),,,-5.19,-3.11,,-6.1,-3.7,
106963,10.1016/j.orgel.2013.09.030,10.1016/j.orgel.2013.09.030,PEHBDT-BTz,PC61BM,PEHBDT-BTz,PC61BM,CCCCCCc1ccc(-c2nc(-c3nc(-c4ccc(CCCCCC)s4)c(-c4cc(CCCCCC)c(-c5ccc(-c6cc7c(OCC(CC)CCCC)c8sccc8c(OCC(CC)CCCC)c7s6)s5)s4)s3)sc2-c2cc(CCCCCC)c(-c3cccs3)s2)s1,COC(=O)CCCC1(c2ccccc2)C23c4c5c6c7c8c9c(c%10c%11c2c2c%12c4c4c%13c5c5c7c7c8c8c%14c9c%10c9c%10c%11c2c2c%11c%12c4c4c%12c%13c5c5c7c7c8c8c%14c9c9c%10c2c2c%11c4c4c%12c5c7c5c8c9c2c45)C613,0.78,8.64,48.7,3.28,3.2819904,0.0606829268292802,,,1:1,DIO,DIO,3%,ITO/PEDOT:PSS/polymer:PCBM/Ca/Al,conventional,Ca,Ca,PEDOT:PSS,PEDOT:PSS,113.0,o-dichlorobenzene (DCB),,,-5.19,-3.11,,-6.1,-3.7,
106964,10.1016/j.orgel.2013.09.030,10.1016/j.orgel.2013.09.030,PEHBDT-BTz,PC71BM,PEHBDT-BTz,PC71BM,CCCCCCc1ccc(-c2nc(-c3nc(-c4ccc(CCCCCC)s4)c(-c4cc(CCCCCC)c(-c5ccc(-c6cc7c(OCC(CC)CCCC)c8sccc8c(OCC(CC)CCCC)c7s6)s5)s4)s3)sc2-c2cc(CCCCCC)c(-c3cccs3)s2)s1,COC(=O)CCCC1(c2ccccc2)C23c4c5ccc6c7cc8c9c%10c(cc%11cc%12c%13c%14c(cc%15c%16ccc-5c2c%16c2c5c%16c%17c(c(c46)c7c9c%17c4c%10c%11c%13c4c%16c%14c%152)C513)C%12)C8,0.74,8.7,47.2,3.04,3.038736,0.0415789473684188,,,1:1,,,,ITO/PEDOT:PSS/polymer:PCBM/Ca/Al,conventional,Ca,Ca,PEDOT:PSS,PEDOT:PSS,111.0,o-dichlorobenzene,,,-5.19,-3.11,,-5.9,-3.9,
106965,10.1016/j.orgel.2013.09.030,10.1016/j.orgel.2013.09.030,PEHBDT-BTz,PC71BM,PEHBDT-BTz,PC71BM,CCCCCCc1ccc(-c2nc(-c3nc(-c4ccc(CCCCCC)s4)c(-c4cc(CCCCCC)c(-c5ccc(-c6cc7c(OCC(CC)CCCC)c8sccc8c(OCC(CC)CCCC)c7s6)s5)s4)s3)sc2-c2cc(CCCCCC)c(-c3cccs3)s2)s1,COC(=O)CCCC1(c2ccccc2)C23c4c5ccc6c7cc8c9c%10c(cc%11cc%12c%13c%14c(cc%15c%16ccc-5c2c%16c2c5c%16c%17c(c(c46)c7c9c%17c4c%10c%11c%13c4c%16c%14c%152)C513)C%12)C8,0.78,10.3,46.1,3.71,3.703674,0.1705121293800433,,,1:1,3% DIO,DIO,3%,ITO/PEDOT:PSS/polymer:PCBM/Ca/Al,conventional,Ca,Ca,PEDOT:PSS,PEDOT:PSS,102.0,o-dichlorobenzene,,,-5.19,-3.11,,-5.9,-3.9,
106966,10.1016/j.orgel.2013.09.030,10.1016/j.orgel.2013.09.030,PODBDT-BTz,PC61BM,PODBDT-BTz,PC61BM,CCCCCCCCCCC(CCCCCCCC)COc1c2cc(-c3ccc(-c4sc(-c5sc(-c6nc(-c7ccc(CCCCCC)s7)c(-c7cc(CCCCCC)c(-c8cccs8)s7)s6)nc5-c5ccc(CCCCCC)s5)cc4CCCCCC)s3)sc2c(OCC(CCCCCCCC)CCCCCCCCCC)c2ccsc12,COC(=O)CCCC1(c2ccccc2)C23c4c5c6c7c8c9c(c%10c%11c2c2c%12c4c4c%13c5c5c7c7c8c8c%14c9c%10c9c%10c%11c2c2c%11c%12c4c4c%12c%13c5c5c7c7c8c8c%14c9c9c%10c2c2c%11c4c4c%12c5c7c5c8c9c2c45)C613,0.78,6.22,46.2,2.24,2.2414392000000003,0.0642500000000037,,,1:1,,,,ITO/PEDOT:PSS/polymer:PCBM/Ca/Al,conventional,Ca,Ca,PEDOT:PSS,PEDOT:PSS,110.0,o-dichlorobenzene,,,-5.26,-2.93,,-6.1,-3.7,
106967,10.1016/j.orgel.2013.09.030,10.1016/j.orgel.2013.09.030,PODBDT-BTz,PC61BM,PODBDT-BTz,PC61BM,CCCCCCCCCCC(CCCCCCCC)COc1c2cc(-c3ccc(-c4sc(-c5sc(-c6nc(-c7ccc(CCCCCC)s7)c(-c7cc(CCCCCC)c(-c8cccs8)s7)s6)nc5-c5ccc(CCCCCC)s5)cc4CCCCCC)s3)sc2c(OCC(CCCCCCCC)CCCCCCCCCC)c2ccsc12,COC(=O)CCCC1(c2ccccc2)C23c4c5c6c7c8c9c(c%10c%11c2c2c%12c4c4c%13c5c5c7c7c8c8c%14c9c%10c9c%10c%11c2c2c%11c%12c4c4c%12c%13c5c5c7c7c8c8c%14c9c9c%10c2c2c%11c4c4c%12c5c7c5c8c9c2c45)C613,0.78,5.89,45.1,2.07,2.0719842,0.0958550724637838,,,1:1.5,,,,ITO/PEDOT:PSS/polymer:PCBM/Ca/Al,conventional,Ca,Ca,PEDOT:PSS,PEDOT:PSS,112.0,o-dichlorobenzene,,,-5.26,-2.93,,-6.1,-3.7,
106968,10.1016/j.orgel.2013.09.030,10.1016/j.orgel.2013.09.030,PODBDT-BTz,PC61BM,PODBDT-BTz,PC61BM,CCCCCCCCCCC(CCCCCCCC)COc1c2cc(-c3ccc(-c4sc(-c5sc(-c6nc(-c7ccc(CCCCCC)s7)c(-c7cc(CCCCCC)c(-c8cccs8)s7)s6)nc5-c5ccc(CCCCCC)s5)cc4CCCCCC)s3)sc2c(OCC(CCCCCCCC)CCCCCCCCCC)c2ccsc12,COC(=O)CCCC1(c2ccccc2)C23c4c5c6c7c8c9c(c%10c%11c2c2c%12c4c4c%13c5c5c7c7c8c8c%14c9c%10c9c%10c%11c2c2c%11c%12c4c4c%12c%13c5c5c7c7c8c8c%14c9c9c%10c2c2c%11c4c4c%12c5c7c5c8c9c2c45)C613,0.79,6.29,46.8,2.32,2.3255388,0.2387413793103476,,,1:1,3% DIO,DIO,3%,ITO/PEDOT:PSS/polymer:PCBM/Ca/Al,conventional,Ca,Ca,PEDOT:PSS,PEDOT:PSS,120.0,o-dichlorobenzene,,,-5.26,-2.93,,-6.1,-3.7,
106969,10.1016/j.orgel.2013.09.030,10.1016/j.orgel.2013.09.030,PODBDT-BTz,PC71BM,PODBDT-BTz,PC71BM,CCCCCCCCCCC(CCCCCCCC)COc1c2cc(-c3ccc(-c4sc(-c5sc(-c6nc(-c7ccc(CCCCCC)s7)c(-c7cc(CCCCCC)c(-c8cccs8)s7)s6)nc5-c5ccc(CCCCCC)s5)cc4CCCCCC)s3)sc2c(OCC(CCCCCCCC)CCCCCCCCCC)c2ccsc12,COC(=O)CCCC1(c2ccccc2)C23c4c5ccc6c7cc8c9c%10c(cc%11cc%12c%13c%14c(cc%15c%16ccc-5c2c%16c2c5c%16c%17c(c(c46)c7c9c%17c4c%10c%11c%13c4c%16c%14c%152)C513)C%12)C8,0.81,6.79,48.8,2.68,2.6839512,0.147432835820893,,,1:1,,,,ITO/PEDOT:PSS/polymer:PCBM/Ca/Al,conventional,Ca,Ca,PEDOT:PSS,PEDOT:PSS,102.0,o-dichlorobenzene,,,-5.26,-2.93,,-5.9,-3.9,
106970,10.1016/j.orgel.2013.09.030,10.1016/j.orgel.2013.09.030,PODBDT-BTz,PC71BM,PODBDT-BTz,PC71BM,CCCCCCCCCCC(CCCCCCCC)COc1c2cc(-c3ccc(-c4sc(-c5sc(-c6nc(-c7ccc(CCCCCC)s7)c(-c7cc(CCCCCC)c(-c8cccs8)s7)s6)nc5-c5ccc(CCCCCC)s5)cc4CCCCCC)s3)sc2c(OCC(CCCCCCCC)CCCCCCCCCC)c2ccsc12,COC(=O)CCCC1(c2ccccc2)C23c4c5ccc6c7cc8c9c%10c(cc%11cc%12c%13c%14c(cc%15c%16ccc-5c2c%16c2c5c%16c%17c(c(c46)c7c9c%17c4c%10c%11c%13c4c%16c%14c%152)C513)C%12)C8,0.82,7.18,49.7,2.92,2.9261371999999994,0.210178082191764,,,1:1,3% DIO,DIO,3%,ITO/PEDOT:PSS/polymer:PCBM/Ca/Al,conventional,Ca,Ca,PEDOT:PSS,PEDOT:PSS,105.0,o-dichlorobenzene,,,-5.26,-2.93,,-5.9,-3.9,
106971,10.1016/j.orgel.2013.12.012,10.1016/j.orgel.2013.12.012,PDTSTPD,PC70BM,PDTSTPD,PC70BM,CCCCCCCCN1C(=O)c2csc(-c3cc4c(s3)-c3sccc3[Si]4(CC(CC)CCCC)CC(CC)CCCC)c2C1=O,CCCCC(=O)OCC1(C2=CC=CC=C2)C3=CC=CC4=CC=CC5=CC=CC6=CC=C7C=CC=CC8=CC=CC1=C8C7=C6C5=C4C3,0.76,2.6,50.0,1.0,0.988,1.19999999999999,,,1:2,-,,,conventional,conventional,BCP,,PEDOT:PSS,PEDOT:PSS,100.0,ODCB,o-DCB,,-5.57,-3.88,,-6.1,-3.9,
106972,10.1016/j.orgel.2013.12.012,10.1016/j.orgel.2013.12.012,PDTSTPD,PC70BM,PDTSTPD,PC70BM,CCCCCCCCN1C(=O)c2csc(-c3cc4c(s3)-c3sccc3[Si]4(CC(CC)CCCC)CC(CC)CCCC)c2C1=O,CCCCC(=O)OCC1(C2=CC=CC=C2)C3=CC=CC4=CC=CC5=CC=CC6=CC=C7C=CC=CC8=CC=CC1=C8C7=C6C5=C4C3,0.63,0.9,38.0,0.2,0.21546,7.730000000000015,,,1:2,-,,,conventional,conventional,BCP,,PEDOT:PSS,PEDOT:PSS,100.0,Xylenes,o-xylene,,-5.57,-3.88,,-6.1,-3.9,
106973,10.1016/j.orgel.2013.12.012,10.1016/j.orgel.2013.12.012,PDTSTPD,PC70BM,PDTSTPD,PC70BM,CCCCCCCCN1C(=O)c2csc(-c3cc4c(s3)-c3sccc3[Si]4(CC(CC)CCCC)CC(CC)CCCC)c2C1=O,CCCCC(=O)OCC1(C2=CC=CC=C2)C3=CC=CC4=CC=CC5=CC=CC6=CC=C7C=CC=CC8=CC=CC1=C8C7=C6C5=C4C3,0.9,10.95,63.0,6.2,6.20865,0.1395161290322624,,,1:2,3% DIO,DIO,3%,conventional,conventional,BCP,,PEDOT:PSS,PEDOT:PSS,100.0,ODCB,o-DCB,,-5.57,-3.88,,-6.1,-3.9,
106974,10.1016/j.orgel.2013.12.012,10.1016/j.orgel.2013.12.012,PDTSTPD,PC70BM,PDTSTPD,PC70BM,CCCCCCCCN1C(=O)c2csc(-c3cc4c(s3)-c3sccc3[Si]4(CC(CC)CCCC)CC(CC)CCCC)c2C1=O,CCCCC(=O)OCC1(C2=CC=CC=C2)C3=CC=CC4=CC=CC5=CC=CC6=CC=C7C=CC=CC8=CC=CC1=C8C7=C6C5=C4C3,0.89,8.6,58.0,4.4,4.43932,0.893636363636364,,,1:2,3% DIO,DIO,3%,conventional,conventional,BCP,,PEDOT:PSS,PEDOT:PSS,100.0,Xylenes,o-xylene,,-5.57,-3.88,,-6.1,-3.9,
106975,10.1016/j.orgel.2013.12.012,10.1016/j.orgel.2013.12.012,PDTSTPD,PC70BM,PDTSTPD,PC70BM,CCCCCCCCN1C(=O)c2csc(-c3cc4c(s3)-c3sccc3[Si]4(CC(CC)CCCC)CC(CC)CCCC)c2C1=O,CCCCC(=O)OCC1(C2=CC=CC=C2)C3=CC=CC4=CC=CC5=CC=CC6=CC=C7C=CC=CC8=CC=CC1=C8C7=C6C5=C4C3,0.83,10.6,55.0,4.8,4.8389,0.8104166666666653,,,1:2,2%MeN,MeN,2%,conventional,conventional,BCP,,PEDOT:PSS,PEDOT:PSS,100.0,Xylenes,o-xylene,,-5.57,-3.88,,-6.1,-3.9,
106976,10.1016/j.orgel.2013.12.012,10.1016/j.orgel.2013.12.012,PDTSTPD,PC70PM,PDTSTPD,PC70PM,CCCCCCCCN1C(=O)c2csc(-c3cc4c(s3)-c3sccc3[Si]4(CC(CC)CCCC)CC(CC)CCCC)c2C1=O,,0.9,10.8,60.0,5.8,5.832000000000001,0.5517241379310504,,,1:2,2% MeN 3% DIO,MeN+DIO,2%,conventional,conventional,BCP,,PEDOT:PSS,PEDOT:PSS,100.0,Xylenes,o-xylene,,-5.57,-3.88,,,,
106977,10.1016/j.orgel.2013.12.012,10.1016/j.orgel.2013.12.012,PDTSTPD,PC70BM,PDTSTPD,PC70BM,CCCCCCCCN1C(=O)c2csc(-c3cc4c(s3)-c3sccc3[Si]4(CC(CC)CCCC)CC(CC)CCCC)c2C1=O,CCCCC(=O)OCC1(C2=CC=CC=C2)C3=CC=CC4=CC=CC5=CC=CC6=CC=C7C=CC=CC8=CC=CC1=C8C7=C6C5=C4C3,0.9,10.8,60.0,5.8,5.832000000000001,0.5517241379310504,,,1:1.5,2% MeN 1% DIO,MeN+DIO,2%,conventional,conventional,BCP,,PEDOT:PSS,PEDOT:PSS,100.0,Xylenes,o-xylene,,-5.57,-3.88,,-6.1,-3.9,
106978,10.1016/j.orgel.2013.12.012,10.1016/j.orgel.2013.12.012,PDTSTPD,PC70BM,PDTSTPD,PC70BM,CCCCCCCCN1C(=O)c2csc(-c3cc4c(s3)-c3sccc3[Si]4(CC(CC)CCCC)CC(CC)CCCC)c2C1=O,CCCCC(=O)OCC1(C2=CC=CC=C2)C3=CC=CC4=CC=CC5=CC=CC6=CC=C7C=CC=CC8=CC=CC1=C8C7=C6C5=C4C3,0.9,10.8,60.0,6.0,5.832000000000001,2.7999999999999874,,,1:1.5,2% MeN 2% DIO,MeN+DIO,2%,conventional,conventional,BCP,,PEDOT:PSS,PEDOT:PSS,100.0,Xylenes,o-xylene,,-5.57,-3.88,,-6.1,-3.9,
106979,10.1016/j.orgel.2013.12.012,10.1016/j.orgel.2013.12.012,PDTSTPD,PC70BM,PDTSTPD,PC70BM,CCCCCCCCN1C(=O)c2csc(-c3cc4c(s3)-c3sccc3[Si]4(CC(CC)CCCC)CC(CC)CCCC)c2C1=O,CCCCC(=O)OCC1(C2=CC=CC=C2)C3=CC=CC4=CC=CC5=CC=CC6=CC=C7C=CC=CC8=CC=CC1=C8C7=C6C5=C4C3,0.89,11.7,59.0,6.2,6.143669999999999,0.9085483870967884,,,1:1 5,2% MeN 3% DIO,MeN+DIO,2%,conventional,conventional,BCP,,PEDOT:PSS,PEDOT:PSS,100.0,Xylenes,o-xylene,,-5.57,-3.88,,-6.1,-3.9,
106980,10.1016/j.orgel.2013.12.012,10.1016/j.orgel.2013.12.012,PDTSTPD,PC70BM,PDTSTPD,PC70BM,CCCCCCCCN1C(=O)c2csc(-c3cc4c(s3)-c3sccc3[Si]4(CC(CC)CCCC)CC(CC)CCCC)c2C1=O,CCCCC(=O)OCC1(C2=CC=CC=C2)C3=CC=CC4=CC=CC5=CC=CC6=CC=C7C=CC=CC8=CC=CC1=C8C7=C6C5=C4C3,0.77,11.1,55.0,4.7,4.70085,0.0180851063829743,,,1:1.5,2% MeN 4% DIO,MeN+DIO,2%,conventional,conventional,BCP,,PEDOT:PSS,PEDOT:PSS,100.0,Xylenes,o-xylene,,-5.57,-3.88,,-6.1,-3.9,
106981,10.1016/j.orgel.2013.12.012,10.1016/j.orgel.2013.12.012,PDTSTPD,PC60BM,PDTSTPD,PCBM,CCCCCCCCN1C(=O)c2csc(-c3cc4c(s3)-c3sccc3[Si]4(CC(CC)CCCC)CC(CC)CCCC)c2C1=O,CCCCC(=O)OCC1(C2=CC=CC=C2)C3=CC=CC4=CC=CC5=CC=CC6=CC=CC7=CC=CC1=C7C6=C5C4=C3,0.91,9.7,62.0,5.5,5.47274,0.4956363636363647,,,1:2,2% MeN 3% DIO,MeN+DIO,2%,conventional,conventional,BCP,,PEDOT:PSS,PEDOT:PSS,100.0,Xylenes,o-xylene,,-5.57,-3.88,,-6.1,-3.7,
106982,10.1016/j.orgel.2013.12.020,10.1016/j.orgel.2013.12.020,PIDT-FBTA,PC60BM,PIDT-FBTA,PCBM,CCCCCCCCn1nc2c(-c3cccs3)c(F)c(F)c(-c3ccc(-c4cc5c(s4)-c4cc6c(cc4C5(c4ccc(CCCCCC)cc4)c4ccc(CCCCCC)cc4)-c4sccc4C6(c4ccc(CCCCCC)cc4)c4ccc(CCCCCC)cc4)s3)c2n1,CCCCC(=O)OCC1(C2=CC=CC=C2)C3=CC=CC4=CC=CC5=CC=CC6=CC=CC7=CC=CC1=C7C6=C5C4=C3,0.93,4.4,47.0,1.94,1.92324,0.86391752577319,,,1:1,,,,ITO/PEDOT:PSS/active layer/Ca/Al,conventional,Ca,Ca,PEDOT:PSS,PEDOT:PSS,,o-dichlorobenzene,o-DCB,120.0,-5.45,-2.91,,-6.1,-3.7,
