Repository: JiYiqaq/PCE-KA-GNN

# Data directory

- `raw/Active_Database.csv` is the immutable source dataset bundled under CC BY 4.0. Do not overwrite it with processed data.
- `processed/` is created and populated by the training pipeline. Generated `.pt` and `.pth` caches are intentionally ignored by Git because they can exceed GitHub's normal single-file limit.

See `../DATA_LICENSE.md` for provenance, license and checksum information.

File: data/raw/Active_Database.csv (part 402 of 471)
id,doi,doi_norm,donor,acceptor,donor_canonical,acceptor_canonical,donor_smiles,acceptor_smiles,voc,jsc,ff,pce,pce_recomputed,pce_relative_error_percent,pce_avg,pce_best,d_a_ratio,additive,additive_canonical,additive_ratio,device_structure,device_type,etl,etl_canonical,htl,htl_canonical,active_layer_thickness,solvent,solvent_canonical,annealing_temp,homo_d,lumo_d,eg_d,homo_a,lumo_a,eg_a
106983,10.1016/j.orgel.2013.12.020,10.1016/j.orgel.2013.12.020,PIDT-FBTA,PC60BM,PIDT-FBTA,PCBM,CCCCCCCCn1nc2c(-c3cccs3)c(F)c(F)c(-c3ccc(-c4cc5c(s4)-c4cc6c(cc4C5(c4ccc(CCCCCC)cc4)c4ccc(CCCCCC)cc4)-c4sccc4C6(c4ccc(CCCCCC)cc4)c4ccc(CCCCCC)cc4)s3)c2n1,CCCCC(=O)OCC1(C2=CC=CC=C2)C3=CC=CC4=CC=CC5=CC=CC6=CC=CC7=CC=CC1=C7C6=C5C4=C3,0.9,4.32,56.0,2.19,2.17728,0.580821917808212,,,1:2,,,,ITO/PEDOT:PSS/active layer/Ca/Al,conventional,Ca,Ca,PEDOT:PSS,PEDOT:PSS,,o-dichlorobenzene,o-DCB,120.0,-5.45,-2.91,,-6.1,-3.7,
106984,10.1016/j.orgel.2013.12.020,10.1016/j.orgel.2013.12.020,PIDT-FBTA,PC60BM,PIDT-FBTA,PCBM,CCCCCCCCn1nc2c(-c3cccs3)c(F)c(F)c(-c3ccc(-c4cc5c(s4)-c4cc6c(cc4C5(c4ccc(CCCCCC)cc4)c4ccc(CCCCCC)cc4)-c4sccc4C6(c4ccc(CCCCCC)cc4)c4ccc(CCCCCC)cc4)s3)c2n1,CCCCC(=O)OCC1(C2=CC=CC=C2)C3=CC=CC4=CC=CC5=CC=CC6=CC=CC7=CC=CC1=C7C6=C5C4=C3,0.93,4.71,53.0,2.36,2.321559,1.6288559322033782,,,1:3,,,,ITO/PEDOT:PSS/active layer/Ca/Al,conventional,Ca,Ca,PEDOT:PSS,PEDOT:PSS,,o-dichlorobenzene,o-DCB,120.0,-5.45,-2.91,,-6.1,-3.7,
106985,10.1016/j.orgel.2013.12.020,10.1016/j.orgel.2013.12.020,PIDT-FBTA,PC70BM,PIDT-FBTA,PC70BM,CCCCCCCCn1nc2c(-c3cccs3)c(F)c(F)c(-c3ccc(-c4cc5c(s4)-c4cc6c(cc4C5(c4ccc(CCCCCC)cc4)c4ccc(CCCCCC)cc4)-c4sccc4C6(c4ccc(CCCCCC)cc4)c4ccc(CCCCCC)cc4)s3)c2n1,CCCCC(=O)OCC1(C2=CC=CC=C2)C3=CC=CC4=CC=CC5=CC=CC6=CC=C7C=CC=CC8=CC=CC1=C8C7=C6C5=C4C3,0.91,5.76,52.0,2.73,2.725632,0.1599999999999973,,,1:3,,,,ITO/PEDOT:PSS/active layer/Ca/Al,conventional,Ca,Ca,PEDOT:PSS,PEDOT:PSS,,o-dichlorobenzene,o-DCB,120.0,-5.45,-2.91,,-6.1,-3.9,
106986,10.1016/j.orgel.2013.12.020,10.1016/j.orgel.2013.12.020,PIDT-FBTA,PC70BM,PIDT-FBTA,PC70BM,CCCCCCCCn1nc2c(-c3cccs3)c(F)c(F)c(-c3ccc(-c4cc5c(s4)-c4cc6c(cc4C5(c4ccc(CCCCCC)cc4)c4ccc(CCCCCC)cc4)-c4sccc4C6(c4ccc(CCCCCC)cc4)c4ccc(CCCCCC)cc4)s3)c2n1,CCCCC(=O)OCC1(C2=CC=CC=C2)C3=CC=CC4=CC=CC5=CC=CC6=CC=C7C=CC=CC8=CC=CC1=C8C7=C6C5=C4C3,0.9,7.68,52.0,3.62,3.59424,0.7116022099447639,,,1:3,CN,CN,5,ITO/PEDOT:PSS/active layer/Ca/Al,conventional,Ca,Ca,PEDOT:PSS,PEDOT:PSS,,o-dichlorobenzene,o-DCB,120.0,-5.45,-2.91,,-6.1,-3.9,
106987,10.1016/j.orgel.2013.12.020,10.1016/j.orgel.2013.12.020,PIDT-FBTA,PC70BM,PIDT-FBTA,PC70BM,CCCCCCCCn1nc2c(-c3cccs3)c(F)c(F)c(-c3ccc(-c4cc5c(s4)-c4cc6c(cc4C5(c4ccc(CCCCCC)cc4)c4ccc(CCCCCC)cc4)-c4sccc4C6(c4ccc(CCCCCC)cc4)c4ccc(CCCCCC)cc4)s3)c2n1,CCCCC(=O)OCC1(C2=CC=CC=C2)C3=CC=CC4=CC=CC5=CC=CC6=CC=C7C=CC=CC8=CC=CC1=C8C7=C6C5=C4C3,0.92,9.6,55.0,4.9,4.857600000000001,0.8653061224489748,,,1:3,CN,CN,5,ITO/PEDOT:PSS/active layer/Ca/Al,conventional,Ca,Ca,PEDOT:PSS,PEDOT:PSS,,o-dichlorobenzene,o-DCB,120.0,-5.45,-2.91,,-6.1,-3.9,
106988,10.1016/j.orgel.2013.12.020,10.1016/j.orgel.2013.12.020,PIDT-FBTA,PC70BM,PIDT-FBTA,PC70BM,CCCCCCCCn1nc2c(-c3cccs3)c(F)c(F)c(-c3ccc(-c4cc5c(s4)-c4cc6c(cc4C5(c4ccc(CCCCCC)cc4)c4ccc(CCCCCC)cc4)-c4sccc4C6(c4ccc(CCCCCC)cc4)c4ccc(CCCCCC)cc4)s3)c2n1,CCCCC(=O)OCC1(C2=CC=CC=C2)C3=CC=CC4=CC=CC5=CC=CC6=CC=C7C=CC=CC8=CC=CC1=C8C7=C6C5=C4C3,0.91,9.54,53.0,4.6,4.601141999999999,0.0248260869565164,,,1:3,CN,CN,5,ITO/PEDOT:PSS/active layer/Ca/Al,conventional,Ca,Ca,PEDOT:PSS,PEDOT:PSS,,o-dichlorobenzene,o-DCB,120.0,-5.45,-2.91,,-6.1,-3.9,
106989,10.1016/j.orgel.2014.05.035,10.1016/j.orgel.2014.05.035,PTP36-DBT,PC71BM,PTP36-DBT,,CCCCCCCCOc1c(OCCCCCCCC)c(-c2ccc(-c3ccc4c(c3)c3ccccc3c3c(C(=O)OCC(CC)CCCC)sc(C(=O)OCC(CC)CCCC)c43)s2)c2nsnc2c1-c1cccs1,COC(=O)CCCC1(c2ccccc2)C23c4c5ccc6c7cc8c9c%10c(cc%11cc%12c%13c%14c(cc%15c%16ccc-5c2c%16c2c5c%16c%17c(c(c46)c7c9c%17c4c%10c%11c%13c4c%16c%14c%152)C513)C%12)C8,0.71,3.4,25.6,0.6,0.617984,2.9973333333333336,,,,,,,1,,,,,,,,,,-5.7,-3.18,,,,
106990,10.1016/j.orgel.2014.05.035,10.1016/j.orgel.2014.05.035,PTP36-DBT,PC71BM,PTP36-DBT,,CCCCCCCCOc1c(OCCCCCCCC)c(-c2ccc(-c3ccc4c(c3)c3ccccc3c3c(C(=O)OCC(CC)CCCC)sc(C(=O)OCC(CC)CCCC)c43)s2)c2nsnc2c1-c1cccs1,COC(=O)CCCC1(c2ccccc2)C23c4c5ccc6c7cc8c9c%10c(cc%11cc%12c%13c%14c(cc%15c%16ccc-5c2c%16c2c5c%16c%17c(c(c46)c7c9c%17c4c%10c%11c%13c4c%16c%14c%152)C513)C%12)C8,0.79,4.4,26.8,0.9,0.9315680000000002,3.507555555555572,,,,,,,2,,PFN,,PEDOT:PSS,,75.0,chlorobenzene,,,-5.7,-3.18,,,,
106991,10.1016/j.orgel.2014.05.035,10.1016/j.orgel.2014.05.035,PTP27-DBT,PC71BM,PTP27-DBT,,CCCCCCCCOc1c(OCCCCCCCC)c(-c2ccc(-c3ccc4c5ccccc5c5c(C(=O)OCC(CC)CCCC)sc(C(=O)OCC(CC)CCCC)c5c4c3)s2)c2nsnc2c1-c1cccs1,COC(=O)CCCC1(c2ccccc2)C23c4c5ccc6c7cc8c9c%10c(cc%11cc%12c%13c%14c(cc%15c%16ccc-5c2c%16c2c5c%16c%17c(c(c46)c7c9c%17c4c%10c%11c%13c4c%16c%14c%152)C513)C%12)C8,0.75,10.4,40.7,3.1,3.1746000000000003,2.4064516129032327,,,,,,,1,,PFN,,PEDOT:PSS,,75.0,chlorobenzene,,,-5.4,-2.91,,,,
106992,10.1016/j.orgel.2014.05.035,10.1016/j.orgel.2014.05.035,PTP27-DBT,PC71BM,PTP27-DBT,,CCCCCCCCOc1c(OCCCCCCCC)c(-c2ccc(-c3ccc4c5ccccc5c5c(C(=O)OCC(CC)CCCC)sc(C(=O)OCC(CC)CCCC)c5c4c3)s2)c2nsnc2c1-c1cccs1,COC(=O)CCCC1(c2ccccc2)C23c4c5ccc6c7cc8c9c%10c(cc%11cc%12c%13c%14c(cc%15c%16ccc-5c2c%16c2c5c%16c%17c(c(c46)c7c9c%17c4c%10c%11c%13c4c%16c%14c%152)C513)C%12)C8,0.82,10.2,41.0,3.5,3.42924,2.0217142857142965,,3.5,,,,,2,,PFN,,PEDOT:PSS,,75.0,chlorobenzene,,,-5.4,-2.91,,,,
106993,10.1016/j.orgel.2014.06.013,10.1016/j.orgel.2014.06.013,P3HT,3T-H-C60,P3HT,3T-H-C60,CCCCCCc1ccsc1,,0.665,8.32,48.3,2.67,2.6723424,0.0877303370786462,2.67,,5:3,,,,ITO/PEDOT:PSS/P3HT:3T-H-C60/Ca/Al,conventional,Ca,,PEDOT:PSS,PEDOT:PSS,,o-DCB,o-DCB,,-5.01,-3.12,,,,
106994,10.1016/j.orgel.2014.06.013,10.1016/j.orgel.2014.06.013,P3HT,3T-EH-C60,P3HT,3T-EH-C60,CCCCCCc1ccsc1,,0.678,8.37,52.8,2.99,2.99632608,0.21157458193977,2.99,,5:3,,,,ITO/PEDOT:PSS/P3HT:3T-EH-C60/Ca/Al,conventional,Ca,,PEDOT:PSS,PEDOT:PSS,,o-DCB,o-DCB,,-5.01,-3.12,,,,
106995,10.1016/j.orgel.2014.06.013,10.1016/j.orgel.2014.06.013,P3HT,2TTT-H-C60,P3HT,2TTT-H-C60,CCCCCCc1ccsc1,,0.63,5.46,61.5,2.12,2.115477,0.2133490566037866,2.12,,5:4,,,,ITO/PEDOT:PSS/P3HT:2TTT-H-C60/Ca/Al,conventional,Ca,,PEDOT:PSS,PEDOT:PSS,,o-DCB,o-DCB,,-5.01,-3.12,,,,
106996,10.1016/j.orgel.2014.06.013,10.1016/j.orgel.2014.06.013,P3HT,2TTT-EH-C60,P3HT,2TTT-EH-C60,CCCCCCc1ccsc1,,0.655,7.34,62.8,3.02,3.0192356,0.0253112582781456,3.02,,5:4,,,,ITO/PEDOT:PSS/P3HT:2TTT-EH-C60/Ca/Al,conventional,Ca,,PEDOT:PSS,PEDOT:PSS,,o-DCB,o-DCB,,-5.01,-3.12,,,,
106997,10.1016/j.orgel.2014.06.013,10.1016/j.orgel.2014.06.013,P3HT,PCBM,P3HT,PCBM,CCCCCCc1ccsc1,CCCCC(=O)OCC1(C2=CC=CC=C2)C3=CC=CC4=CC=CC5=CC=CC6=CC=CC7=CC=CC1=C7C6=C5C4=C3,0.63,8.78,70.2,3.88,3.8830428,0.0784226804123771,3.88,,,,,,ITO/PEDOT:PSS/P3HT:PCBM/Ca/Al,conventional,,,PEDOT:PSS,PEDOT:PSS,,o-DCB,o-DCB,,-5.01,-3.12,,-6.1,-3.7,
106998,10.1016/j.orgel.2014.07.038,10.1016/j.orgel.2014.07.038,P3HT,PC60BM,P3HT,PCBM,CCCCCCc1ccsc1,CCCCC(=O)OCC1(C2=CC=CC=C2)C3=CC=CC4=CC=CC5=CC=CC6=CC=CC7=CC=CC1=C7C6=C5C4=C3,0.6,10.3,54.9,3.4,3.3928200000000004,0.2111764705882212,,,,,,,ITO/PEDOT-PSS (30 nm)/P3HT:PC60BM (100 nm)/Ca (2 nm)/Al (100 nm),conventional,,,PEDOT-PSS,PEDOT:PSS,100.0,,,150.0,-5.01,-3.12,,-6.1,-3.7,
106999,10.1016/j.orgel.2014.07.038,10.1016/j.orgel.2014.07.038,P3HT,PC60BM,P3HT,PCBM,CCCCCCc1ccsc1,CCCCC(=O)OCC1(C2=CC=CC=C2)C3=CC=CC4=CC=CC5=CC=CC6=CC=CC7=CC=CC1=C7C6=C5C4=C3,0.6,12.8,54.4,4.2,4.177919999999999,0.5257142857143039,,,,Br-ADD,,1.0 wt%,ITO/PEDOT-PSS (30 nm)/P3HT:PC60BM (100 nm)/Ca (2 nm)/Al (100 nm),conventional,,,PEDOT-PSS,PEDOT:PSS,100.0,,,150.0,-5.01,-3.12,,-6.1,-3.7,
107000,10.1016/j.orgel.2014.07.038,10.1016/j.orgel.2014.07.038,P3HT,PC60BM,P3HT,PCBM,CCCCCCc1ccsc1,CCCCC(=O)OCC1(C2=CC=CC=C2)C3=CC=CC4=CC=CC5=CC=CC6=CC=CC7=CC=CC1=C7C6=C5C4=C3,0.59,12.4,51.2,3.7,3.745792,1.237621621621623,,,,3.0 wt%,,3.0 wt%,ITO/PEDOT-PSS (30 nm)/P3HT:PC60BM (100 nm)/Ca (2 nm)/Al (100 nm),conventional,,,PEDOT-PSS,PEDOT:PSS,100.0,,,150.0,-5.01,-3.12,,-6.1,-3.7,
107001,10.1016/j.orgel.2014.07.038,10.1016/j.orgel.2014.07.038,PTB7,PC70BM,PTB7,PC70BM,CCCCC(CC)COC(=O)c1sc2c(-c3cc4c(OCC(CC)CCCC)c5sccc5c(OCC(CC)CCCC)c4s3)scc2c1F,CCCCC(=O)OCC1(C2=CC=CC=C2)C3=CC=CC4=CC=CC5=CC=CC6=CC=C7C=CC=CC8=CC=CC1=C8C7=C6C5=C4C3,0.73,17.1,62.8,7.9,7.839324,0.7680506329113918,,,1:1.5,DIO + Br-ADD,DIO+Br-ADD,3 vol%,ITO/PEDOT-PSS (30 nm)/PTB7:PC70BM (3 vol% DIO + Br-ADD) (100 nm)/Ca (2 nm)/Al (100 nm),conventional,,,PEDOT-PSS,PEDOT:PSS,100.0,chlorobenzene,,,-5.19,-3.43,,-6.1,-3.9,
107002,10.1016/j.orgel.2014.07.038,10.1016/j.orgel.2014.07.038,PTB7,PC70BM,PTB7,PC70BM,CCCCC(CC)COC(=O)c1sc2c(-c3cc4c(OCC(CC)CCCC)c5sccc5c(OCC(CC)CCCC)c4s3)scc2c1F,CCCCC(=O)OCC1(C2=CC=CC=C2)C3=CC=CC4=CC=CC5=CC=CC6=CC=C7C=CC=CC8=CC=CC1=C8C7=C6C5=C4C3,0.75,19.6,56.8,8.3,8.3496,0.5975903614457815,,,1:1.5,DIO + Br-ADD,DIO+Br-ADD,3 vol% DIO,ITO/PEDOT-PSS (30 nm)/PTB7:PC70BM (3 vol% DIO + Br-ADD) (100 nm)/Ca (2 nm)/Al (100 nm),conventional,,,PEDOT-PSS,PEDOT:PSS,100.0,chlorobenzene,,,-5.19,-3.43,,-6.1,-3.9,
107003,10.1016/j.orgel.2014.07.038,10.1016/j.orgel.2014.07.038,PTB7,PC70BM,PTB7,PC70BM,CCCCC(CC)COC(=O)c1sc2c(-c3cc4c(OCC(CC)CCCC)c5sccc5c(OCC(CC)CCCC)c4s3)scc2c1F,CCCCC(=O)OCC1(C2=CC=CC=C2)C3=CC=CC4=CC=CC5=CC=CC6=CC=C7C=CC=CC8=CC=CC1=C8C7=C6C5=C4C3,0.73,19.4,60.4,8.6,8.553847999999999,0.5366511627907103,,,1:1.5,DIO + Br-ADD,DIO+Br-ADD,3 vol% DIO,ITO/PEDOT-PSS (30 nm)/PTB7:PC70BM (3 vol% DIO + Br-ADD) (100 nm)/Ca (2 nm)/Al (100 nm),conventional,,,PEDOT-PSS,PEDOT:PSS,100.0,chlorobenzene,,,-5.19,-3.43,,-6.1,-3.9,
107004,10.1016/j.orgel.2014.07.038,10.1016/j.orgel.2014.07.038,PTB7,PC70BM,PTB7,PC70BM,CCCCC(CC)COC(=O)c1sc2c(-c3cc4c(OCC(CC)CCCC)c5sccc5c(OCC(CC)CCCC)c4s3)scc2c1F,CCCCC(=O)OCC1(C2=CC=CC=C2)C3=CC=CC4=CC=CC5=CC=CC6=CC=C7C=CC=CC8=CC=CC1=C8C7=C6C5=C4C3,0.73,19.1,61.8,8.6,8.616774,0.1950465116279051,,,1:1.5,DIO + Br-ADD,DIO+Br-ADD,3 vol% DIO,ITO/PEDOT-PSS (30 nm)/PTB7:PC70BM (3 vol% DIO + Br-ADD) (100 nm)/Ca (2 nm)/Al (100 nm),conventional,,,PEDOT-PSS,PEDOT:PSS,100.0,chlorobenzene,,,-5.19,-3.43,,-6.1,-3.9,
107005,10.1016/j.orgel.2014.07.038,10.1016/j.orgel.2014.07.038,PTB7,PC70BM,PTB7,PC70BM,CCCCC(CC)COC(=O)c1sc2c(-c3cc4c(OCC(CC)CCCC)c5sccc5c(OCC(CC)CCCC)c4s3)scc2c1F,CCCCC(=O)OCC1(C2=CC=CC=C2)C3=CC=CC4=CC=CC5=CC=CC6=CC=C7C=CC=CC8=CC=CC1=C8C7=C6C5=C4C3,0.75,20.0,58.3,8.7,8.745,0.5172413793103441,,,1:1.5,DIO + Br-ADD,DIO+Br-ADD,3 vol% DIO,ITO/PEDOT-PSS (30 nm)/PTB7:PC70BM (3 vol% DIO + Br-ADD) (100 nm)/Ca (2 nm)/Al (100 nm),conventional,,,PEDOT-PSS,PEDOT:PSS,100.0,chlorobenzene,,,-5.19,-3.43,,-6.1,-3.9,
107006,10.1016/j.orgel.2014.07.038,10.1016/j.orgel.2014.07.038,PTB7,PC70BM,PTB7,PC70BM,CCCCC(CC)COC(=O)c1sc2c(-c3cc4c(OCC(CC)CCCC)c5sccc5c(OCC(CC)CCCC)c4s3)scc2c1F,CCCCC(=O)OCC1(C2=CC=CC=C2)C3=CC=CC4=CC=CC5=CC=CC6=CC=C7C=CC=CC8=CC=CC1=C8C7=C6C5=C4C3,0.73,17.6,57.9,7.5,7.438992000000001,0.8134399999999905,,,1:1.5,DIO + Br-ADD,DIO+Br-ADD,3 vol% DIO,ITO/PEDOT-PSS (30 nm)/PTB7:PC70BM (3 vol% DIO + Br-ADD) (100 nm)/Ca (2 nm)/Al (100 nm),conventional,,,PEDOT-PSS,PEDOT:PSS,100.0,chlorobenzene,,,-5.19,-3.43,,-6.1,-3.9,
107007,10.1016/j.orgel.2014.07.038,10.1016/j.orgel.2014.07.038,PTB7,PC70BM,PTB7,PC70BM,CCCCC(CC)COC(=O)c1sc2c(-c3cc4c(OCC(CC)CCCC)c5sccc5c(OCC(CC)CCCC)c4s3)scc2c1F,CCCCC(=O)OCC1(C2=CC=CC=C2)C3=CC=CC4=CC=CC5=CC=CC6=CC=C7C=CC=CC8=CC=CC1=C8C7=C6C5=C4C3,0.75,14.9,66.2,7.3,7.397850000000001,1.3404109589041246,,,1:1.5,3 vol% DIO + Br-ADD,DIO+Br-ADD,3 vol%,ITO/PEDOT-PSS (30 nm)/PTB7:PC70BM (3 vol% DIO + Br-ADD) (100 nm)/Ca (2 nm)/Al (100 nm),conventional,,,PEDOT-PSS,PEDOT:PSS,100.0,chlorobenzene,,,-5.19,-3.43,,-6.1,-3.9,
107008,10.1016/j.orgel.2014.07.038,10.1016/j.orgel.2014.07.038,PTB7,PC70BM,PTB7,PC70BM,CCCCC(CC)COC(=O)c1sc2c(-c3cc4c(OCC(CC)CCCC)c5sccc5c(OCC(CC)CCCC)c4s3)scc2c1F,CCCCC(=O)OCC1(C2=CC=CC=C2)C3=CC=CC4=CC=CC5=CC=CC6=CC=C7C=CC=CC8=CC=CC1=C8C7=C6C5=C4C3,0.75,16.0,68.4,8.2,8.208,0.097560975609767,,,1:1.5,3 vol% DIO + Br-ADD,DIO+Br-ADD,3 vol%,ITO/PEDOT-PSS (30 nm)/PTB7:PC70BM (3 vol% DIO + Br-ADD) (100 nm)/Ca (2 nm)/Al (100 nm),conventional,,,PEDOT-PSS,PEDOT:PSS,100.0,chlorobenzene,,,-5.19,-3.43,,-6.1,-3.9,
107009,10.1016/j.orgel.2014.07.038,10.1016/j.orgel.2014.07.038,PTB7,PC70BM,PTB7,PC70BM,CCCCC(CC)COC(=O)c1sc2c(-c3cc4c(OCC(CC)CCCC)c5sccc5c(OCC(CC)CCCC)c4s3)scc2c1F,CCCCC(=O)OCC1(C2=CC=CC=C2)C3=CC=CC4=CC=CC5=CC=CC6=CC=C7C=CC=CC8=CC=CC1=C8C7=C6C5=C4C3,0.75,16.2,67.8,8.2,8.237699999999998,0.4597560975609656,,,1:1.5,3 vol% DIO + Br-ADD,DIO+Br-ADD,3 vol%,ITO/PEDOT-PSS (30 nm)/PTB7:PC70BM (3 vol% DIO + Br-ADD) (100 nm)/Ca (2 nm)/Al (100 nm),conventional,,,PEDOT-PSS,PEDOT:PSS,100.0,chlorobenzene,,,-5.19,-3.43,,-6.1,-3.9,
107010,10.1016/j.orgel.2014.08.022,10.1016/j.orgel.2014.08.022,PBDTT-FQ,PC71BM,PBDTT-FQ,PC71BM,CCCCCCCCOc1cccc(-c2nc3c(-c4ccco4)c(F)c(F)c(-c4ccc(-c5cc6c(-c7ccc(CC(CC)CCCC)s7)c7sccc7c(-c7ccc(CC(CC)CCCC)s7)c6s5)o4)c3nc2-c2cccc(OCCCCCCCC)c2)c1,COC(=O)CCCC1(c2ccccc2)C23c4c5ccc6c7cc8c9c%10c(cc%11cc%12c%13c%14c(cc%15c%16ccc-5c2c%16c2c5c%16c%17c(c(c46)c7c9c%17c4c%10c%11c%13c4c%16c%14c%152)C513)C%12)C8,0.91,9.1,53.0,4.3,4.38893,2.06813953488373,,,1:1,,,,ITO/PEDOT:PSS/polymer:PC71BM/Ca/Al,conventional,Ca,,PEDOT:PSS,PEDOT:PSS,100.0,ODCB,o-DCB,100.0,-5.71,-3.45,,-5.9,-3.9,
107011,10.1016/j.orgel.2014.08.022,10.1016/j.orgel.2014.08.022,PBDTT-TQ,PC71BM,PBDTT-TQ,PC71BM,CCCCCCCCOc1cccc(-c2nc3c(-c4cccs4)c(F)c(F)c(-c4ccc(-c5cc6c(-c7ccc(CC(CC)CCCC)s7)c7sccc7c(-c7ccc(CC(CC)CCCC)s7)c6s5)s4)c3nc2-c2cccc(OCCCCCCCC)c2)c1,COC(=O)CCCC1(c2ccccc2)C23c4c5ccc6c7cc8c9c%10c(cc%11cc%12c%13c%14c(cc%15c%16ccc-5c2c%16c2c5c%16c%17c(c(c46)c7c9c%17c4c%10c%11c%13c4c%16c%14c%152)C513)C%12)C8,0.77,13.7,56.0,5.9,5.907439999999999,0.1261016949152373,,,1:1,,,,ITO/PEDOT:PSS/polymer:PC71BM/Ca/Al,conventional,Ca,,PEDOT:PSS,PEDOT:PSS,100.0,ODCB,o-DCB,90.0,-5.45,-3.56,,-5.9,-3.9,
107012,10.1016/j.orgel.2014.08.022,10.1016/j.orgel.2014.08.022,PBDTT-TTQ,PC71BM,PBDTT-TTQ,PC71BM,CCCCCCCCOc1cccc(-c2nc3c(-c4cc5sccc5s4)c(F)c(F)c(-c4cc5sc(-c6cc7c(-c8ccc(CC(CC)CCCC)s8)c8sccc8c(-c8ccc(CC(CC)CCCC)s8)c7s6)cc5s4)c3nc2-c2cccc(OCCCCCCCC)c2)c1,COC(=O)CCCC1(c2ccccc2)C23c4c5ccc6c7cc8c9c%10c(cc%11cc%12c%13c%14c(cc%15c%16ccc-5c2c%16c2c5c%16c%17c(c(c46)c7c9c%17c4c%10c%11c%13c4c%16c%14c%152)C513)C%12)C8,0.72,12.0,52.0,4.6,4.4928,2.33043478260869,,,1:2,,,,ITO/PEDOT:PSS/polymer:PC71BM/Ca/Al,conventional,Ca,,PEDOT:PSS,PEDOT:PSS,100.0,ODCB,o-DCB,100.0,-5.4,-3.5,,-5.9,-3.9,
107013,10.1016/j.orgel.2014.08.022,10.1016/j.orgel.2014.08.022,PBDTT-BTQ,PC71BM,PBDTT-BTQ,PC71BM,CCCCCCCCOc1cccc(-c2nc3c(-c4ccc(-c5cccs5)s4)c(F)c(F)c(-c4ccc(-c5ccc(-c6cc7c(-c8cc(CCCCCC)c(CCCCCC)s8)c8sccc8c(-c8cc(CCCCCC)c(CCCCCC)s8)c7s6)s5)s4)c3nc2-c2cccc(OCCCCCCCC)c2)c1,COC(=O)CCCC1(c2ccccc2)C23c4c5ccc6c7cc8c9c%10c(cc%11cc%12c%13c%14c(cc%15c%16ccc-5c2c%16c2c5c%16c%17c(c(c46)c7c9c%17c4c%10c%11c%13c4c%16c%14c%152)C513)C%12)C8,0.66,9.4,56.0,3.5,3.4742400000000004,0.7359999999999874,,,1:2,,,,ITO/PEDOT:PSS/polymer:PC71BM/Ca/Al,conventional,Ca,,PEDOT:PSS,PEDOT:PSS,100.0,ODCB,o-DCB,100.0,-5.33,-3.38,,-5.9,-3.9,
107014,10.1016/j.orgel.2014.09.019,10.1016/j.orgel.2014.09.019,PTTPPz-BDT,PC61BM,PTTPPz-BDT,PC61BM,CCCCCCCCOc1c(OCCCCCCCC)c(-c2ccc(-c3cc4c(OCC(CC)CCCCCC)c5sccc5c(OCC(CC)CCCCCC)c4s3)s2)c2nc3c4cccc5ccc6cccc(c3nc2c1-c1cccs1)c6c54,COC(=O)CCCC1(c2ccccc2)C23c4c5c6c7c8c9c(c%10c%11c2c2c%12c4c4c%13c5c5c7c7c8c8c%14c9c%10c9c%10c%11c2c2c%11c%12c4c4c%12c%13c5c5c7c7c8c8c%14c9c9c%10c2c2c%11c4c4c%12c5c7c5c8c9c2c45)C613,0.73,7.82,61.1,3.49,3.4879546,0.0586074498567359,,,1:2,,,,ITO/PEDOT:PSS/active layer/Ca/Al,conventional,Ca,Ca,PEDOT:PSS,PEDOT:PSS,90.0,o-dichlorobenzene,o-DCB,80.0,-5.29,-3.08,,-6.1,-3.7,
107015,10.1016/j.orgel.2014.09.019,10.1016/j.orgel.2014.09.019,PTTPPz-BDT,PC71BM,PTTPPz-BDT,PC71BM,CCCCCCCCOc1c(OCCCCCCCC)c(-c2ccc(-c3cc4c(OCC(CC)CCCCCC)c5sccc5c(OCC(CC)CCCCCC)c4s3)s2)c2nc3c4cccc5ccc6cccc(c3nc2c1-c1cccs1)c6c54,COC(=O)CCCC1(c2ccccc2)C23c4c5ccc6c7cc8c9c%10c(cc%11cc%12c%13c%14c(cc%15c%16ccc-5c2c%16c2c5c%16c%17c(c(c46)c7c9c%17c4c%10c%11c%13c4c%16c%14c%152)C513)C%12)C8,0.74,9.79,58.2,4.25,4.2163572,0.7915952941176464,,,1:2,,,,ITO/PEDOT:PSS/active layer/Ca/Al,conventional,Ca,Ca,PEDOT:PSS,PEDOT:PSS,90.0,o-dichlorobenzene,o-DCB,80.0,-5.29,-3.08,,-5.9,-3.9,
107016,10.1016/j.orgel.2014.09.019,10.1016/j.orgel.2014.09.019,PTTPPz-BDTT,PC61BM,PTTPPz-BDTT,PC61BM,CCCCCCCCOc1c(OCCCCCCCC)c(-c2ccc(-c3cc4c(-c5ccc(CC(CC)CCCCCC)s5)c5sccc5c(-c5ccc(CC(CC)CCCCCC)s5)c4s3)s2)c2nc3c4cccc5ccc6cccc(c3nc2c1-c1cccs1)c6c54,COC(=O)CCCC1(c2ccccc2)C23c4c5c6c7c8c9c(c%10c%11c2c2c%12c4c4c%13c5c5c7c7c8c8c%14c9c%10c9c%10c%11c2c2c%11c%12c4c4c%12c%13c5c5c7c7c8c8c%14c9c9c%10c2c2c%11c4c4c%12c5c7c5c8c9c2c45)C613,0.68,9.4,58.3,3.71,3.726536,0.4457142857142826,,,1:2,,,,ITO/PEDOT:PSS/active layer/Ca/Al,conventional,Ca,Ca,PEDOT:PSS,PEDOT:PSS,90.0,o-dichlorobenzene,o-DCB,80.0,-5.34,-3.15,,-6.1,-3.7,
107017,10.1016/j.orgel.2014.09.019,10.1016/j.orgel.2014.09.019,PTTPPz-BDTT,PC71BM,PTTPPz-BDTT,PC71BM,CCCCCCCCOc1c(OCCCCCCCC)c(-c2ccc(-c3cc4c(-c5ccc(CC(CC)CCCCCC)s5)c5sccc5c(-c5ccc(CC(CC)CCCCCC)s5)c4s3)s2)c2nc3c4cccc5ccc6cccc(c3nc2c1-c1cccs1)c6c54,COC(=O)CCCC1(c2ccccc2)C23c4c5ccc6c7cc8c9c%10c(cc%11cc%12c%13c%14c(cc%15c%16ccc-5c2c%16c2c5c%16c%17c(c(c46)c7c9c%17c4c%10c%11c%13c4c%16c%14c%152)C513)C%12)C8,0.7,11.1,62.5,4.86,4.85625,0.0771604938271634,,,1:2,,,,ITO/PEDOT:PSS/active layer/Ca/Al,conventional,Ca,Ca,PEDOT:PSS,PEDOT:PSS,90.0,o-dichlorobenzene,o-DCB,80.0,-5.34,-3.15,,-5.9,-3.9,
107018,10.1016/j.orgel.2014.11.021,10.1016/j.orgel.2014.11.021,PBDTDT(Qx-2)-O,PC71BM,PBDTDT(Qx-2)-O,PC71BM,CCCCCCCCOc1c(OCCCCCCCC)c(-c2ccc(-c3cc4c(OCC(CC)CCCC)c5sccc5c(OCC(CC)CCCC)c4s3)s2)c2nc(-c3ccc(OC)cc3)c(-c3ccc(OC)cc3)nc2c1-c1cccs1,COC(=O)CCCC1(c2ccccc2)C23c4c5ccc6c7cc8c9c%10c(cc%11cc%12c%13c%14c(cc%15c%16ccc-5c2c%16c2c5c%16c%17c(c(c46)c7c9c%17c4c%10c%11c%13c4c%16c%14c%152)C513)C%12)C8,0.91,9.38,52.0,4.44,4.438616000000001,0.0311711711711673,,,1:4,,,,ITO/PEDOT:PSS/active layer/Ca/Al,conventional,Ca,Ca,PEDOT:PSS,PEDOT:PSS,85.0,o-dichlorobenzene,o-DCB,80.0,-5.29,-2.77,,-5.9,-3.9,
107019,10.1016/j.orgel.2014.11.021,10.1016/j.orgel.2014.11.021,PBDTDT(Qx-2)-T,PC71BM,PBDTDT(Qx-2)-T,PC71BM,CCCCCCCCOc1c(OCCCCCCCC)c(-c2ccc(-c3cc4c(-c5ccc(CC(CC)CCCC)s5)c5sccc5c(-c5ccc(CC(CC)CCCC)s5)c4s3)s2)c2nc(-c3ccc(OC)cc3)c(-c3ccc(OC)cc3)nc2c1-c1cccs1,COC(=O)CCCC1(c2ccccc2)C23c4c5ccc6c7cc8c9c%10c(cc%11cc%12c%13c%14c(cc%15c%16ccc-5c2c%16c2c5c%16c%17c(c(c46)c7c9c%17c4c%10c%11c%13c4c%16c%14c%152)C513)C%12)C8,0.95,10.82,61.4,6.31,6.311305999999999,0.0206973058637018,,,1:4,,,,ITO/PEDOT:PSS/active layer/Ca/Al,conventional,Ca,Ca,PEDOT:PSS,PEDOT:PSS,85.0,o-dichlorobenzene,o-DCB,80.0,-5.41,-2.92,,-5.9,-3.9,
107020,10.1016/j.orgel.2014.12.020,10.1016/j.orgel.2014.12.020,PBDTTPD,SDIPBI,PBDTTPD,SDIPBI,CCCCC(CC)Cc1ccc(-c2c3cc(-c4scc5c4C(=O)N(CC(CC)CCCC)C5=O)sc3c(-c3ccc(CC(CC)CCCC)s3)c3ccsc23)s1,CCCCCCCC(CCCCCCC)N1C(=O)c2ccc3c4ccc5c6c(cc(-c7cc8c9c(ccc%10c%11ccc%12c%13c(ccc(c7c9%10)c%13%11)C(=O)N(C(CCCCCCC)CCCCCCC)C%12=O)C(=O)N(C(CCCCCCC)CCCCCCC)C8=O)c(c7ccc(c2c37)C1=O)c64)C(=O)N(C(CCCCCCC)CCCCCCC)C5=O,1.04,6.8,47.6,3.37,3.3662720000000004,0.1106231454005855,3.27,3.37,1:1,"1,8-diiodooctane, 1-chloronaphthalene",DIO+CN,,ITO/PEDOT:PSS/active layer/Ca/Al,conventional,Ca,Ca,PEDOT:PSS,PEDOT:PSS,90.0,chlorobenzene,chlorobenzene,,-5.7,-3.7,,-5.95,-3.87,
107021,10.1016/j.orgel.2014.12.020,10.1016/j.orgel.2014.12.020,PBDTTT-EFT,SDIPBI,PBDTTT-EFT,SDIPBI,CCCCCC(CC)OC(=O)c1sc2csc(-c3cc4c(-c5ccc(CC(CC)CCCC)s5)c5sccc5c(-c5ccc(CC(CC)CCCC)s5)c4s3)c2c1F,CCCCCCCC(CCCCCCC)N1C(=O)c2ccc3c4ccc5c6c(cc(-c7cc8c9c(ccc%10c%11ccc%12c%13c(ccc(c7c9%10)c%13%11)C(=O)N(C(CCCCCCC)CCCCCCC)C%12=O)C(=O)N(C(CCCCCCC)CCCCCCC)C8=O)c(c7ccc(c2c37)C1=O)c64)C(=O)N(C(CCCCCCC)CCCCCCC)C5=O,0.77,11.5,50.6,4.48,4.480630000000001,0.0140625000000029,4.39,4.48,1:1,"1,8-diiodooctane, 1-chloronaphthalene",DIO+CN,,ITO/PEDOT:PSS/active layer/Ca/Al,conventional,Ca,Ca,PEDOT:PSS,PEDOT:PSS,90.0,chlorobenzene,chlorobenzene,,-5.24,-3.6,,-5.95,-3.87,
107022,10.1016/j.orgel.2014.12.020,10.1016/j.orgel.2014.12.020,PSBTBT,SDIPBI,Si-PCPDTBT,SDIPBI,CCCCC(CC)C[Si]1(CC(CC)CCCC)c2ccsc2-c2sc(-c3cccc4nsnc34)cc21,CCCCCCCC(CCCCCCC)N1C(=O)c2ccc3c4ccc5c6c(cc(-c7cc8c9c(ccc%10c%11ccc%12c%13c(ccc(c7c9%10)c%13%11)C(=O)N(C(CCCCCCC)CCCCCCC)C%12=O)C(=O)N(C(CCCCCCC)CCCCCCC)C8=O)c(c7ccc(c2c37)C1=O)c64)C(=O)N(C(CCCCCCC)CCCCCCC)C5=O,0.68,6.4,38.4,1.67,1.6711680000000002,0.0699401197604958,1.55,1.67,1:1,"1,8-diiodooctane, 1-chloronaphthalene",DIO+CN,,ITO/PEDOT:PSS/active layer/Ca/Al,conventional,Ca,Ca,PEDOT:PSS,PEDOT:PSS,90.0,chlorobenzene,chlorobenzene,,-5.185,-3.335,,-5.95,-3.87,
107023,10.1016/j.orgel.2014.12.020,10.1016/j.orgel.2014.12.020,PDPP3T,SDIPBI,PDPP3T,SDIPBI,CCCCCCCCC(CCCCCC)CN1C(=O)C2=C(c3ccc(-c4cccs4)s3)N(CC(CCCCCC)CCCCCCCC)C(=O)C2=C1c1cccs1,CCCCCCCC(CCCCCCC)N1C(=O)c2ccc3c4ccc5c6c(cc(-c7cc8c9c(ccc%10c%11ccc%12c%13c(ccc(c7c9%10)c%13%11)C(=O)N(C(CCCCCCC)CCCCCCC)C%12=O)C(=O)N(C(CCCCCCC)CCCCCCC)C8=O)c(c7ccc(c2c37)C1=O)c64)C(=O)N(C(CCCCCCC)CCCCCCC)C5=O,0.71,3.5,40.3,0.98,1.0014549999999998,2.189285714285692,0.84,0.98,1:1,"1,8-diiodooctane, 1-chloronaphthalene",DIO+CN,,ITO/PEDOT:PSS/active layer/Ca/Al,conventional,Ca,Ca,PEDOT:PSS,PEDOT:PSS,90.0,chlorobenzene,chlorobenzene,,-5.17,-3.67,,-5.95,-3.87,
107024,10.1016/j.orgel.2015.01.008,10.1016/j.orgel.2015.01.008,P(IID-DTC),di-PBI,P(IID-DTC),di-PBI,CCCCCCCCCCCCn1c2cc3ccsc3cc2c2cc3sc(-c4ccc5c(c4)N(CC(CCCCCCCC)CCCCCCCCCC)C(=O)/C5=C4/C(=O)N(CC(CCCCCCCC)CCCCCCCCCC)c5ccccc54)cc3cc21,CCCCCC(CCCCC)N1C(=O)c2ccc3c4ccc5c6c(cc(-c7cc8c9c(ccc%10c%11ccc%12c%13c(ccc(c7c9%10)c%13%11)C(=O)N(C(CCCCC)CCCCC)C%12=O)C(=O)N(C(CCCCC)CCCCC)C8=O)c(c7ccc(c2c37)C1=O)c64)C(=O)N(C(CCCCC)CCCCC)C5=O,0.65,5.14,31.51,1.05,1.0527491,0.2618190476190427,,,1:1.5,,,,ITO/PEDOT:PSS/P(IID-DTC):di-PBI/LiF/Al,conventional,LiF,LiF,PEDOT:PSS,PEDOT:PSS,,o-dichlorobenzene,o-DCB,,-5.21,-3.52,,-6.1,-4.0,
107025,10.1016/j.orgel.2015.01.008,10.1016/j.orgel.2015.01.008,P(IID-DTC),di-PBI,P(IID-DTC),di-PBI,CCCCCCCCCCCCn1c2cc3ccsc3cc2c2cc3sc(-c4ccc5c(c4)N(CC(CCCCCCCC)CCCCCCCCCC)C(=O)/C5=C4/C(=O)N(CC(CCCCCCCC)CCCCCCCCCC)c5ccccc54)cc3cc21,CCCCCC(CCCCC)N1C(=O)c2ccc3c4ccc5c6c(cc(-c7cc8c9c(ccc%10c%11ccc%12c%13c(ccc(c7c9%10)c%13%11)C(=O)N(C(CCCCC)CCCCC)C%12=O)C(=O)N(C(CCCCC)CCCCC)C8=O)c(c7ccc(c2c37)C1=O)c64)C(=O)N(C(CCCCC)CCCCC)C5=O,0.77,6.83,42.5,2.23,2.2351175,0.2294843049327303,,,1:1.5,,,,ITO/PEDOT:PSS/P(IID-DTC):di-PBI/LiF/Al,conventional,LiF,LiF,PEDOT:PSS,PEDOT:PSS,,o-dichlorobenzene,o-DCB,,-5.21,-3.52,,-6.1,-4.0,
107026,10.1016/j.orgel.2015.01.008,10.1016/j.orgel.2015.01.008,P(IID-DTC),di-PBI,P(IID-DTC),di-PBI,CCCCCCCCCCCCn1c2cc3ccsc3cc2c2cc3sc(-c4ccc5c(c4)N(CC(CCCCCCCC)CCCCCCCCCC)C(=O)/C5=C4/C(=O)N(CC(CCCCCCCC)CCCCCCCCCC)c5ccccc54)cc3cc21,CCCCCC(CCCCC)N1C(=O)c2ccc3c4ccc5c6c(cc(-c7cc8c9c(ccc%10c%11ccc%12c%13c(ccc(c7c9%10)c%13%11)C(=O)N(C(CCCCC)CCCCC)C%12=O)C(=O)N(C(CCCCC)CCCCC)C8=O)c(c7ccc(c2c37)C1=O)c64)C(=O)N(C(CCCCC)CCCCC)C5=O,0.78,7.55,50.08,2.95,2.9492112,0.0267389830508636,,,1:1.5,,,,ITO/PEDOT:PSS/P(IID-DTC):di-PBI/PDI/LiF/Al,conventional,PDI/LiF,LiF,PEDOT:PSS,PEDOT:PSS,,o-dichlorobenzene,o-DCB,,-5.21,-3.52,,-6.1,-4.0,
107027,10.1016/j.orgel.2015.04.005,10.1016/j.orgel.2015.04.005,PICz-TFBTz,PC61BM,PICz-TFBTz,PC61BM,CCCCCCCCCCCCn1nc2c(-c3cccs3)c(F)c(F)c(-c3ccc(-c4ccc5c6cc7c(cc6n(C(CCCCCCCC)CCCCCCCC)c5c4)c4ccccc4n7C(CCCCCCCC)CCCCCCCC)s3)c2n1,COC(=O)CCCC1(c2ccccc2)C23c4c5c6c7c8c9c(c%10c%11c2c2c%12c4c4c%13c5c5c7c7c8c8c%14c9c%10c9c%10c%11c2c2c%11c%12c4c4c%12c%13c5c5c7c7c8c8c%14c9c9c%10c2c2c%11c4c4c%12c5c7c5c8c9c2c45)C613,0.97,1.91,29.8,0.55,0.5521046,0.3826545454545274,,,1:1,,,,ITO/PEDOT:PSS (40 nm)/active layer/PFN/Al (100 nm),conventional,PFN,PFN,PEDOT:PSS,PEDOT:PSS,80.0,o-dichlorobenzene,,110.0,-5.34,-3.06,,-6.1,-3.7,
107028,10.1016/j.orgel.2015.04.005,10.1016/j.orgel.2015.04.005,PICz-TFBTz,PC61BM,PICz-TFBTz,PC61BM,CCCCCCCCCCCCn1nc2c(-c3cccs3)c(F)c(F)c(-c3ccc(-c4ccc5c6cc7c(cc6n(C(CCCCCCCC)CCCCCCCC)c5c4)c4ccccc4n7C(CCCCCCCC)CCCCCCCC)s3)c2n1,COC(=O)CCCC1(c2ccccc2)C23c4c5c6c7c8c9c(c%10c%11c2c2c%12c4c4c%13c5c5c7c7c8c8c%14c9c%10c9c%10c%11c2c2c%11c%12c4c4c%12c%13c5c5c7c7c8c8c%14c9c9c%10c2c2c%11c4c4c%12c5c7c5c8c9c2c45)C613,0.87,2.57,45.2,1.01,1.0106268,0.0620594059405978,,,1:2,,,,ITO/PEDOT:PSS (40 nm)/active layer/PFN/Al (100 nm),conventional,PFN,PFN,PEDOT:PSS,PEDOT:PSS,80.0,o-dichlorobenzene,,110.0,-5.34,-3.06,,-6.1,-3.7,
107029,10.1016/j.orgel.2015.04.005,10.1016/j.orgel.2015.04.005,PICz-TFBTz,PC61BM,PICz-TFBTz,PC61BM,CCCCCCCCCCCCn1nc2c(-c3cccs3)c(F)c(F)c(-c3ccc(-c4ccc5c6cc7c(cc6n(C(CCCCCCCC)CCCCCCCC)c5c4)c4ccccc4n7C(CCCCCCCC)CCCCCCCC)s3)c2n1,COC(=O)CCCC1(c2ccccc2)C23c4c5c6c7c8c9c(c%10c%11c2c2c%12c4c4c%13c5c5c7c7c8c8c%14c9c%10c9c%10c%11c2c2c%11c%12c4c4c%12c%13c5c5c7c7c8c8c%14c9c9c%10c2c2c%11c4c4c%12c5c7c5c8c9c2c45)C613,0.83,2.44,47.0,0.95,0.951844,0.1941052631578902,,,1:3,,,,ITO/PEDOT:PSS (40 nm)/active layer/PFN/Al (100 nm),conventional,PFN,PFN,PEDOT:PSS,PEDOT:PSS,80.0,o-dichlorobenzene,,110.0,-5.34,-3.06,,-6.1,-3.7,
107030,10.1016/j.orgel.2015.04.005,10.1016/j.orgel.2015.04.005,PICz-TFBTz,PC61BM,PICz-TFBTz,PC61BM,CCCCCCCCCCCCn1nc2c(-c3cccs3)c(F)c(F)c(-c3ccc(-c4ccc5c6cc7c(cc6n(C(CCCCCCCC)CCCCCCCC)c5c4)c4ccccc4n7C(CCCCCCCC)CCCCCCCC)s3)c2n1,COC(=O)CCCC1(c2ccccc2)C23c4c5c6c7c8c9c(c%10c%11c2c2c%12c4c4c%13c5c5c7c7c8c8c%14c9c%10c9c%10c%11c2c2c%11c%12c4c4c%12c%13c5c5c7c7c8c8c%14c9c9c%10c2c2c%11c4c4c%12c5c7c5c8c9c2c45)C613,0.88,2.32,36.8,0.75,0.7513087999999999,0.1745066666666517,,,1:4,,,,ITO/PEDOT:PSS (40 nm)/active layer/PFN/Al (100 nm),conventional,PFN,PFN,PEDOT:PSS,PEDOT:PSS,80.0,o-dichlorobenzene,,110.0,-5.34,-3.06,,-6.1,-3.7,
107031,10.1016/j.orgel.2015.04.005,10.1016/j.orgel.2015.04.005,PICz-SFBTz,PC61BM,PICz-SFBTz,PC61BM,CCCCCCCCCCCCn1nc2c(-c3ccc[se]3)c(F)c(F)c(-c3ccc(-c4ccc5c6cc7c(cc6n(C(CCCCCCCC)CCCCCCCC)c5c4)c4ccccc4n7C(CCCCCCCC)CCCCCCCC)[se]3)c2n1,COC(=O)CCCC1(c2ccccc2)C23c4c5c6c7c8c9c(c%10c%11c2c2c%12c4c4c%13c5c5c7c7c8c8c%14c9c%10c9c%10c%11c2c2c%11c%12c4c4c%12c%13c5c5c7c7c8c8c%14c9c9c%10c2c2c%11c4c4c%12c5c7c5c8c9c2c45)C613,0.99,3.03,36.9,1.11,1.1068892999999995,0.2802432432432752,,,1:1,,,,ITO/PEDOT:PSS (40 nm)/active layer/PFN/Al (100 nm),conventional,PFN,PFN,PEDOT:PSS,PEDOT:PSS,80.0,o-dichlorobenzene,,110.0,-5.37,-3.19,,-6.1,-3.7,
107032,10.1016/j.orgel.2015.04.005,10.1016/j.orgel.2015.04.005,PICz-SFBTz,PC61BM,PICz-SFBTz,PC61BM,CCCCCCCCCCCCn1nc2c(-c3ccc[se]3)c(F)c(F)c(-c3ccc(-c4ccc5c6cc7c(cc6n(C(CCCCCCCC)CCCCCCCC)c5c4)c4ccccc4n7C(CCCCCCCC)CCCCCCCC)[se]3)c2n1,COC(=O)CCCC1(c2ccccc2)C23c4c5c6c7c8c9c(c%10c%11c2c2c%12c4c4c%13c5c5c7c7c8c8c%14c9c%10c9c%10c%11c2c2c%11c%12c4c4c%12c%13c5c5c7c7c8c8c%14c9c9c%10c2c2c%11c4c4c%12c5c7c5c8c9c2c45)C613,0.98,4.63,52.8,2.39,2.3957472,0.2404686192468459,,,1:2,,,,ITO/PEDOT:PSS (40 nm)/active layer/PFN/Al (100 nm),conventional,PFN,PFN,PEDOT:PSS,PEDOT:PSS,80.0,o-dichlorobenzene,,110.0,-5.37,-3.19,,-6.1,-3.7,
107033,10.1016/j.orgel.2015.04.005,10.1016/j.orgel.2015.04.005,PICz-SFBTz,PC61BM,PICz-SFBTz,PC61BM,CCCCCCCCCCCCn1nc2c(-c3ccc[se]3)c(F)c(F)c(-c3ccc(-c4ccc5c6cc7c(cc6n(C(CCCCCCCC)CCCCCCCC)c5c4)c4ccccc4n7C(CCCCCCCC)CCCCCCCC)[se]3)c2n1,COC(=O)CCCC1(c2ccccc2)C23c4c5c6c7c8c9c(c%10c%11c2c2c%12c4c4c%13c5c5c7c7c8c8c%14c9c%10c9c%10c%11c2c2c%11c%12c4c4c%12c%13c5c5c7c7c8c8c%14c9c9c%10c2c2c%11c4c4c%12c5c7c5c8c9c2c45)C613,0.96,3.93,55.6,2.1,2.0976768000000003,0.1106285714285594,,,1:3,,,,ITO/PEDOT:PSS (40 nm)/active layer/PFN/Al (100 nm),conventional,PFN,PFN,PEDOT:PSS,PEDOT:PSS,80.0,o-dichlorobenzene,,110.0,-5.37,-3.19,,-6.1,-3.7,
107034,10.1016/j.orgel.2015.04.005,10.1016/j.orgel.2015.04.005,PICz-SFBTz,PC61BM,PICz-SFBTz,PC61BM,CCCCCCCCCCCCn1nc2c(-c3ccc[se]3)c(F)c(F)c(-c3ccc(-c4ccc5c6cc7c(cc6n(C(CCCCCCCC)CCCCCCCC)c5c4)c4ccccc4n7C(CCCCCCCC)CCCCCCCC)[se]3)c2n1,COC(=O)CCCC1(c2ccccc2)C23c4c5c6c7c8c9c(c%10c%11c2c2c%12c4c4c%13c5c5c7c7c8c8c%14c9c%10c9c%10c%11c2c2c%11c%12c4c4c%12c%13c5c5c7c7c8c8c%14c9c9c%10c2c2c%11c4c4c%12c5c7c5c8c9c2c45)C613,0.95,3.81,57.6,2.08,2.084832,0.2323076923076897,,,1:4,,,,ITO/PEDOT:PSS (40 nm)/active layer/PFN/Al (100 nm),conventional,PFN,PFN,PEDOT:PSS,PEDOT:PSS,80.0,o-dichlorobenzene,,110.0,-5.37,-3.19,,-6.1,-3.7,
107035,10.1016/j.orgel.2015.04.013,10.1016/j.orgel.2015.04.013,PTTPABDT-DTBT,PCBM,PTTPABDT-DTBT,PCBM,CCCCCCCCOc1ccc(N(c2ccc(OCCCCCCCC)cc2)c2ccc(-c3ccc(-c4c5cc(-c6ccc(-c7ccc(-c8cccs8)c8nsnc78)s6)sc5c(-c5ccc(-c6ccc(N(c7ccc(OCCCCCCCC)cc7)c7ccc(OCCCCCCCC)cc7)cc6)s5)c5ccsc45)s3)cc2)cc1,CCCCC(=O)OCC1(C2=CC=CC=C2)C3=CC=CC4=CC=CC5=CC=CC6=CC=CC7=CC=CC1=C7C6=C5C4=C3,0.7,7.19,57.9,2.91,2.914107,0.1411340206185519,2.9,2.91,1:2,,,,ITO/PEDOT:PSS/active layer/Ca/Al,conventional,Ca,Ca,PEDOT:PSS,PEDOT:PSS,96.0,o-dichlorobenzene,o-DCB,,-5.09,-3.45,,-6.1,-3.7,
107036,10.1016/j.orgel.2015.04.013,10.1016/j.orgel.2015.04.013,PTTPABDT-DTBT,PCBM,PTTPABDT-DTBT,PCBM,CCCCCCCCOc1ccc(N(c2ccc(OCCCCCCCC)cc2)c2ccc(-c3ccc(-c4c5cc(-c6ccc(-c7ccc(-c8cccs8)c8nsnc78)s6)sc5c(-c5ccc(-c6ccc(N(c7ccc(OCCCCCCCC)cc7)c7ccc(OCCCCCCCC)cc7)cc6)s5)c5ccsc45)s3)cc2)cc1,CCCCC(=O)OCC1(C2=CC=CC=C2)C3=CC=CC4=CC=CC5=CC=CC6=CC=CC7=CC=CC1=C7C6=C5C4=C3,0.71,9.42,58.8,3.92,3.9326616,0.3229999999999871,3.89,3.92,1:2,,,,ITO/PEDOT:PSS/active layer/Ca/Al,conventional,Ca,Ca,PEDOT:PSS,PEDOT:PSS,98.0,o-dichlorobenzene,o-DCB,,-5.09,-3.45,,-6.1,-3.7,
107037,10.1016/j.orgel.2015.04.013,10.1016/j.orgel.2015.04.013,PTTPABDT-DFDTBT,PCBM,PTTPABDT-DFDTBT,PCBM,CCCCCCCCOc1ccc(N(c2ccc(OCCCCCCCC)cc2)c2ccc(-c3ccc(-c4c5cc(-c6ccc(-c7c(F)c(F)c(-c8cccs8)c8nsnc78)s6)sc5c(-c5ccc(-c6ccc(N(c7ccc(OCCCCCCCC)cc7)c7ccc(OCCCCCCCC)cc7)cc6)s5)c5ccsc45)s3)cc2)cc1,CCCCC(=O)OCC1(C2=CC=CC=C2)C3=CC=CC4=CC=CC5=CC=CC6=CC=CC7=CC=CC1=C7C6=C5C4=C3,0.71,7.05,60.7,3.03,3.0383385,0.2751980198019884,3.01,3.03,1:3,,,,ITO/PEDOT:PSS/active layer/Ca/Al,conventional,Ca,Ca,PEDOT:PSS,PEDOT:PSS,81.0,o-dichlorobenzene,o-DCB,,-5.16,-3.43,,-6.1,-3.7,
107038,10.1016/j.orgel.2015.04.013,10.1016/j.orgel.2015.04.013,PTTPABDT-DFDTBT,PCBM,PTTPABDT-DFDTBT,PCBM,CCCCCCCCOc1ccc(N(c2ccc(OCCCCCCCC)cc2)c2ccc(-c3ccc(-c4c5cc(-c6ccc(-c7c(F)c(F)c(-c8cccs8)c8nsnc78)s6)sc5c(-c5ccc(-c6ccc(N(c7ccc(OCCCCCCCC)cc7)c7ccc(OCCCCCCCC)cc7)cc6)s5)c5ccsc45)s3)cc2)cc1,CCCCC(=O)OCC1(C2=CC=CC=C2)C3=CC=CC4=CC=CC5=CC=CC6=CC=CC7=CC=CC1=C7C6=C5C4=C3,0.71,9.72,62.5,4.29,4.31325,0.5419580419580418,4.27,4.29,1:3,,,,ITO/PEDOT:PSS/active layer/Ca/Al,conventional,Ca,Ca,PEDOT:PSS,PEDOT:PSS,82.0,o-dichlorobenzene,o-DCB,,-5.16,-3.43,,-6.1,-3.7,
107039,10.1016/j.orgel.2015.05.023,10.1016/j.orgel.2015.05.023,P(PTQD-Th),PC71BM,P(PTQD-Th),PC71BM,CCCCCCCCCCC(CCCCCCCC)CN1C(=O)c2nc3c(nc2C1=O)c1sc(-c2cccs2)cc1c1ccsc13,COC(=O)CCCC1(c2ccccc2)C23c4c5ccc6c7cc8c9c%10c(cc%11cc%12c%13c%14c(cc%15c%16ccc-5c2c%16c2c5c%16c%17c(c(c46)c7c9c%17c4c%10c%11c%13c4c%16c%14c%152)C513)C%12)C8,0.96,7.92,48.0,3.65,3.649536,0.012712328767136,3.55,3.65,1:2,w/o,,,ITO/PEDOT:PSS/active layer/Al,conventional,,,PEDOT:PSS,PEDOT:PSS,,chloroform,chloroform,,-5.73,-3.76,,-5.9,-3.9,
107040,10.1016/j.orgel.2015.05.023,10.1016/j.orgel.2015.05.023,P(PTQD-Th),PC71BM,P(PTQD-Th),PC71BM,CCCCCCCCCCC(CCCCCCCC)CN1C(=O)c2nc3c(nc2C1=O)c1sc(-c2cccs2)cc1c1ccsc13,COC(=O)CCCC1(c2ccccc2)C23c4c5ccc6c7cc8c9c%10c(cc%11cc%12c%13c%14c(cc%15c%16ccc-5c2c%16c2c5c%16c%17c(c(c46)c7c9c%17c4c%10c%11c%13c4c%16c%14c%152)C513)C%12)C8,0.92,10.76,56.0,5.54,5.543552,0.0641155234657039,5.48,5.54,1:2,w,,,ITO/PEDOT:PSS/active layer/Al,conventional,,,PEDOT:PSS,PEDOT:PSS,,chloroform,chloroform,,-5.73,-3.76,,-5.9,-3.9,
107041,10.1016/j.orgel.2015.05.023,10.1016/j.orgel.2015.05.023,P(PTQD-2Th),PC71BM,P(PTQD-2Th),PC71BM,CCCCCCCCCCC(CCCCCCCC)CN1C(=O)c2nc3c(nc2C1=O)c1sc(-c2ccc(-c4cccs4)s2)cc1c1ccsc13,COC(=O)CCCC1(c2ccccc2)C23c4c5ccc6c7cc8c9c%10c(cc%11cc%12c%13c%14c(cc%15c%16ccc-5c2c%16c2c5c%16c%17c(c(c46)c7c9c%17c4c%10c%11c%13c4c%16c%14c%152)C513)C%12)C8,0.84,9.04,52.0,3.95,3.9486719999999993,0.0336202531645793,3.86,3.95,1:2,w/o,,,ITO/PEDOT:PSS/active layer/Al,conventional,,,PEDOT:PSS,PEDOT:PSS,,chloroform,chloroform,,-5.54,-3.8,,-5.9,-3.9,
107042,10.1016/j.orgel.2015.05.023,10.1016/j.orgel.2015.05.023,P(PTQD-2Th),PC71BM,P(PTQD-2Th),PC71BM,CCCCCCCCCCC(CCCCCCCC)CN1C(=O)c2nc3c(nc2C1=O)c1sc(-c2ccc(-c4cccs4)s2)cc1c1ccsc13,COC(=O)CCCC1(c2ccccc2)C23c4c5ccc6c7cc8c9c%10c(cc%11cc%12c%13c%14c(cc%15c%16ccc-5c2c%16c2c5c%16c%17c(c(c46)c7c9c%17c4c%10c%11c%13c4c%16c%14c%152)C513)C%12)C8,0.8,11.82,60.0,5.67,5.673600000000001,0.0634920634920878,5.58,5.67,1:2,w,,,ITO/PEDOT:PSS/active layer/Al,conventional,,,PEDOT:PSS,PEDOT:PSS,,chloroform,chloroform,,-5.54,-3.8,,-5.9,-3.9,
107043,10.1016/j.orgel.2015.05.034,10.1016/j.orgel.2015.05.034,PTB7,PC71BM,PTB7,PC71BM,CCCCC(CC)COC(=O)c1sc2c(-c3cc4c(OCC(CC)CCCC)c5sccc5c(OCC(CC)CCCC)c4s3)scc2c1F,COC(=O)CCCC1(c2ccccc2)C23c4c5ccc6c7cc8c9c%10c(cc%11cc%12c%13c%14c(cc%15c%16ccc-5c2c%16c2c5c%16c%17c(c(c46)c7c9c%17c4c%10c%11c%13c4c%16c%14c%152)C513)C%12)C8,0.73,15.7,73.0,8.27,8.36653,1.167230955259971,,,,,,,ITO/PEDOT:PSS/PTB7:PC71BM/PFN/Ca/Al,conventional,PFN,PFN,PEDOT:PSS,PEDOT:PSS,100.0,,,,-5.19,-3.43,,-5.9,-3.9,
107044,10.1016/j.orgel.2015.05.034,10.1016/j.orgel.2015.05.034,PTB7,PC71BM,PTB7,PC71BM,CCCCC(CC)COC(=O)c1sc2c(-c3cc4c(OCC(CC)CCCC)c5sccc5c(OCC(CC)CCCC)c4s3)scc2c1F,COC(=O)CCCC1(c2ccccc2)C23c4c5ccc6c7cc8c9c%10c(cc%11cc%12c%13c%14c(cc%15c%16ccc-5c2c%16c2c5c%16c%17c(c(c46)c7c9c%17c4c%10c%11c%13c4c%16c%14c%152)C513)C%12)C8,0.73,14.5,75.0,7.91,7.938749999999999,0.3634639696586437,,,,,,,ITO/PEDOT:PSS/PTB7:PC71BM/PFN/Ca/Al,conventional,PFN,PFN,PEDOT:PSS,PEDOT:PSS,80.0,,,,-5.19,-3.43,,-5.9,-3.9,
107045,10.1016/j.orgel.2015.05.034,10.1016/j.orgel.2015.05.034,PTB7,PC71BM,PTB7,PC71BM,CCCCC(CC)COC(=O)c1sc2c(-c3cc4c(OCC(CC)CCCC)c5sccc5c(OCC(CC)CCCC)c4s3)scc2c1F,COC(=O)CCCC1(c2ccccc2)C23c4c5ccc6c7cc8c9c%10c(cc%11cc%12c%13c%14c(cc%15c%16ccc-5c2c%16c2c5c%16c%17c(c(c46)c7c9c%17c4c%10c%11c%13c4c%16c%14c%152)C513)C%12)C8,0.73,13.9,76.0,7.66,7.711720000000001,0.6751958224543138,,,,,,,ITO/PEDOT:PSS/PTB7:PC71BM/PFN/Ca/Al,conventional,PFN,PFN,PEDOT:PSS,PEDOT:PSS,70.0,,,,-5.19,-3.43,,-5.9,-3.9,
107046,10.1016/j.orgel.2015.07.003,10.1016/j.orgel.2015.07.003,PDTDP,PC71BM,PDTDP,PC71BM,CCCCCCCCCCC(CCCCCCCC)CN1C(=O)C2=C(c3ccc(-c4cc5sc6ccsc6c5s4)s3)N(CC(CCCCCCCC)CCCCCCCCCC)C(=O)C2=C1c1cccs1,COC(=O)CCCC1(c2ccccc2)C23c4c5ccc6c7cc8c9c%10c(cc%11cc%12c%13c%14c(cc%15c%16ccc-5c2c%16c2c5c%16c%17c(c(c46)c7c9c%17c4c%10c%11c%13c4c%16c%14c%152)C513)C%12)C8,0.67,4.43,61.0,1.81,1.810541,0.0298895027624255,,,1:2,,,,ITO/PEDOT:PSS/active layer/Ca/Al,conventional,Ca,Ca,PEDOT:PSS,PEDOT:PSS,100.0,o-DCB,o-DCB,,-5.09,-3.67,,-5.9,-3.9,
107047,10.1016/j.orgel.2015.07.003,10.1016/j.orgel.2015.07.003,PDTDP,PC71BM,PDTDP,PC71BM,CCCCCCCCCCC(CCCCCCCC)CN1C(=O)C2=C(c3ccc(-c4cc5sc6ccsc6c5s4)s3)N(CC(CCCCCCCC)CCCCCCCCCC)C(=O)C2=C1c1cccs1,COC(=O)CCCC1(c2ccccc2)C23c4c5ccc6c7cc8c9c%10c(cc%11cc%12c%13c%14c(cc%15c%16ccc-5c2c%16c2c5c%16c%17c(c(c46)c7c9c%17c4c%10c%11c%13c4c%16c%14c%152)C513)C%12)C8,0.67,9.34,60.0,3.8,3.75468,1.1926315789473634,,,1:1,DIO,DIO,4 vol% DIO,ITO/PEDOT:PSS/active layer/Ca/Al,conventional,Ca,Ca,PEDOT:PSS,PEDOT:PSS,100.0,o-DCB,o-DCB,,-5.09,-3.67,,-5.9,-3.9,
107048,10.1016/j.orgel.2015.07.003,10.1016/j.orgel.2015.07.003,PDTDP,PC71BM,PDTDP,PC71BM,CCCCCCCCCCC(CCCCCCCC)CN1C(=O)C2=C(c3ccc(-c4cc5sc6ccsc6c5s4)s3)N(CC(CCCCCCCC)CCCCCCCCCC)C(=O)C2=C1c1cccs1,COC(=O)CCCC1(c2ccccc2)C23c4c5ccc6c7cc8c9c%10c(cc%11cc%12c%13c%14c(cc%15c%16ccc-5c2c%16c2c5c%16c%17c(c(c46)c7c9c%17c4c%10c%11c%13c4c%16c%14c%152)C513)C%12)C8,0.67,10.8,62.0,4.45,4.486320000000001,0.8161797752809168,,,1:2,DIO,DIO,4 vol%,ITO/PEDOT:PSS/active layer/Ca/Al,conventional,Ca,Ca,PEDOT:PSS,PEDOT:PSS,100.0,o-DCB,o-DCB,,-5.09,-3.67,,-5.9,-3.9,
107049,10.1016/j.orgel.2015.07.003,10.1016/j.orgel.2015.07.003,PDTDP,PC71BM,PDTDP,PC71BM,CCCCCCCCCCC(CCCCCCCC)CN1C(=O)C2=C(c3ccc(-c4cc5sc6ccsc6c5s4)s3)N(CC(CCCCCCCC)CCCCCCCCCC)C(=O)C2=C1c1cccs1,COC(=O)CCCC1(c2ccccc2)C23c4c5ccc6c7cc8c9c%10c(cc%11cc%12c%13c%14c(cc%15c%16ccc-5c2c%16c2c5c%16c%17c(c(c46)c7c9c%17c4c%10c%11c%13c4c%16c%14c%152)C513)C%12)C8,0.67,8.57,60.0,3.45,3.4451400000000003,0.1408695652173873,,,1:3,DIO,DIO,4 vol% DIO,ITO/PEDOT:PSS/active layer/Ca/Al,conventional,Ca,Ca,PEDOT:PSS,PEDOT:PSS,100.0,o-DCB,o-DCB,,-5.09,-3.67,,-5.9,-3.9,
107050,10.1016/j.orgel.2015.07.003,10.1016/j.orgel.2015.07.003,PDTDP,PC71BM,PDTDP,PC71BM,CCCCCCCCCCC(CCCCCCCC)CN1C(=O)C2=C(c3ccc(-c4cc5sc6ccsc6c5s4)s3)N(CC(CCCCCCCC)CCCCCCCCCC)C(=O)C2=C1c1cccs1,COC(=O)CCCC1(c2ccccc2)C23c4c5ccc6c7cc8c9c%10c(cc%11cc%12c%13c%14c(cc%15c%16ccc-5c2c%16c2c5c%16c%17c(c(c46)c7c9c%17c4c%10c%11c%13c4c%16c%14c%152)C513)C%12)C8,0.67,7.83,57.0,2.96,2.9902770000000003,1.022871621621633,,,1:4,DIO,DIO,4 vol% DIO,ITO/PEDOT:PSS/active layer/Ca/Al,conventional,Ca,Ca,PEDOT:PSS,PEDOT:PSS,100.0,o-DCB,o-DCB,,-5.09,-3.67,,-5.9,-3.9,
107051,10.1016/j.orgel.2015.10.004,10.1016/j.orgel.2015.10.004,PBT-S,PC71BM,PBT-S,PC71BM,CCCCCCCCCCC(CCCCCCCC)COC(=O)c1cc2c(-c3cccs3)sc(-c3ccc(-c4cc5c(-c6ccc(SCC(CC)CCCC)s6)c6sccc6c(-c6ccc(SCC(CC)CCCC)s6)c5s4)s3)c2s1,COC(=O)CCCC1(c2ccccc2)C23c4c5ccc6c7cc8c9c%10c(cc%11cc%12c%13c%14c(cc%15c%16ccc-5c2c%16c2c5c%16c%17c(c(c46)c7c9c%17c4c%10c%11c%13c4c%16c%14c%152)C513)C%12)C8,0.64,14.9,70.3,6.7,6.703807999999999,0.0568358208954996,,,1:1.5,DIO,DIO,3 vol% DIO,ITO/PEDOT:PSS/active layer/Mg/Al,conventional,Mg,,PEDOT:PSS,PEDOT:PSS,95.0,o-dichlorobenzene,o-DCB,,-5.01,-2.98,,-5.9,-3.9,
107052,10.1016/j.orgel.2015.10.004,10.1016/j.orgel.2015.10.004,PBT-SO2-M,PC71BM,PBT-SO2-H,PC71BM,CCCCCCCCCCC(CCCCCCCC)COC(=O)c1cc2c(-c3cccs3)sc(-c3ccc(-c4cc5c(-c6ccc(S(=O)(=O)CC(CC)CCCC)s6)c6sccc6c(-c6ccc(S(=O)(=O)CC(CC)CCCC)s6)c5s4)s3)c2s1,COC(=O)CCCC1(c2ccccc2)C23c4c5ccc6c7cc8c9c%10c(cc%11cc%12c%13c%14c(cc%15c%16ccc-5c2c%16c2c5c%16c%17c(c(c46)c7c9c%17c4c%10c%11c%13c4c%16c%14c%152)C513)C%12)C8,0.81,5.95,37.9,1.82,1.8265905,0.3621153846153815,,,1:1.5,DIO,DIO,3 vol% DIO,ITO/PEDOT:PSS/active layer/Mg/Al,conventional,Mg,,PEDOT:PSS,PEDOT:PSS,75.0,o-dichlorobenzene,o-DCB,,-5.23,-3.16,,-5.9,-3.9,
107053,10.1016/j.orgel.2015.10.004,10.1016/j.orgel.2015.10.004,PBT-SO2-H,PC71BM,PBT-SO2-H,PC71BM,CCCCCCCCCCC(CCCCCCCC)COC(=O)c1cc2c(-c3cccs3)sc(-c3ccc(-c4cc5c(-c6ccc(S(=O)(=O)CC(CC)CCCC)s6)c6sccc6c(-c6ccc(S(=O)(=O)CC(CC)CCCC)s6)c5s4)s3)c2s1,COC(=O)CCCC1(c2ccccc2)C23c4c5ccc6c7cc8c9c%10c(cc%11cc%12c%13c%14c(cc%15c%16ccc-5c2c%16c2c5c%16c%17c(c(c46)c7c9c%17c4c%10c%11c%13c4c%16c%14c%152)C513)C%12)C8,0.71,14.6,62.9,6.52,6.520213999999999,0.0032822085889526,,,1:1.5,DIO,DIO,3 vol% DIO,ITO/PEDOT:PSS/active layer/Mg/Al,conventional,Mg,,PEDOT:PSS,PEDOT:PSS,90.0,o-dichlorobenzene,o-DCB,,-5.16,-3.14,,-5.9,-3.9,
107054,10.1016/j.orgel.2015.11.001,10.1016/j.orgel.2015.11.001,PBQ-0F,PC71BM,PBQ-1,,CCCCCCCCOc1cccc(-c2nc3c(-c4cccs4)ccc(-c4ccc(-c5cc6c(-c7ccc(CC(CC)CCCC)s7)c7sccc7c(-c7ccc(CC(CC)CCCC)s7)c6s5)s4)c3nc2-c2cccc(OCCCCCCCC)c2)c1,COC(=O)CCCC1(c2ccccc2)C23c4c5ccc6c7cc8c9c%10c(cc%11cc%12c%13c%14c(cc%15c%16ccc-5c2c%16c2c5c%16c%17c(c(c46)c7c9c%17c4c%10c%11c%13c4c%16c%14c%152)C513)C%12)C8,0.66,11.82,69.22,5.4,5.39999064,0.000173333333349,,,1:1.5,DIO,DIO,,ITO/PEDOT:PSS/active layer/Ca/Al,conventional,Ca,Ca,PEDOT:PSS,PEDOT:PSS,80.0,"1,2-dichlorobenzene:1,8-diiodooctane (95:5, v/v)",o-DCB,,-5.18,-3.48,,,,
107055,10.1016/j.orgel.2015.11.001,10.1016/j.orgel.2015.11.001,PBQ-0F,PC71BM,PBQ-1,,CCCCCCCCOc1cccc(-c2nc3c(-c4cccs4)ccc(-c4ccc(-c5cc6c(-c7ccc(CC(CC)CCCC)s7)c7sccc7c(-c7ccc(CC(CC)CCCC)s7)c6s5)s4)c3nc2-c2cccc(OCCCCCCCC)c2)c1,COC(=O)CCCC1(c2ccccc2)C23c4c5ccc6c7cc8c9c%10c(cc%11cc%12c%13c%14c(cc%15c%16ccc-5c2c%16c2c5c%16c%17c(c(c46)c7c9c%17c4c%10c%11c%13c4c%16c%14c%152)C513)C%12)C8,0.65,11.98,68.32,5.32,5.3200784,0.0014736842105186,,,1:1.5,DIO,DIO,,ITO/PEDOT:PSS/active layer/PFNBr/Al,conventional,PFNBr,PFN-Br,PEDOT:PSS,PEDOT:PSS,80.0,"1,2-dichlorobenzene:1,8-diiodooctane (95:5, v/v)",o-DCB,,-5.18,-3.48,,,,
107056,10.1016/j.orgel.2015.11.001,10.1016/j.orgel.2015.11.001,PBQ-4F,PC71BM,PBQ-4,,CCCCCCCCOc1cccc(-c2nc3c(-c4cccs4)c(F)c(F)c(-c4ccc(-c5cc6c(-c7cc(F)c(CC(CC)CCCC)s7)c7sccc7c(-c7cc(F)c(CC(CC)CCCC)s7)c6s5)s4)c3nc2-c2cccc(OCCCCCCCC)c2)c1,COC(=O)CCCC1(c2ccccc2)C23c4c5ccc6c7cc8c9c%10c(cc%11cc%12c%13c%14c(cc%15c%16ccc-5c2c%16c2c5c%16c%17c(c(c46)c7c9c%17c4c%10c%11c%13c4c%16c%14c%152)C513)C%12)C8,0.88,13.26,70.1,8.18,8.1798288,0.0020929095354582,,,1:1.5,DIO,DIO,,ITO/PEDOT:PSS/active layer/Ca/Al,conventional,Ca,Ca,PEDOT:PSS,PEDOT:PSS,80.0,"1,2-dichlorobenzene:1,8-diiodooctane (95:5, v/v)",o-DCB,,-5.49,-3.7,,,,
