Repository: JiYiqaq/PCE-KA-GNN

# Data directory

- `raw/Active_Database.csv` is the immutable source dataset bundled under CC BY 4.0. Do not overwrite it with processed data.
- `processed/` is created and populated by the training pipeline. Generated `.pt` and `.pth` caches are intentionally ignored by Git because they can exceed GitHub's normal single-file limit.

See `../DATA_LICENSE.md` for provenance, license and checksum information.

File: data/raw/Active_Database.csv (part 403 of 471)
id,doi,doi_norm,donor,acceptor,donor_canonical,acceptor_canonical,donor_smiles,acceptor_smiles,voc,jsc,ff,pce,pce_recomputed,pce_relative_error_percent,pce_avg,pce_best,d_a_ratio,additive,additive_canonical,additive_ratio,device_structure,device_type,etl,etl_canonical,htl,htl_canonical,active_layer_thickness,solvent,solvent_canonical,annealing_temp,homo_d,lumo_d,eg_d,homo_a,lumo_a,eg_a
107057,10.1016/j.orgel.2015.11.001,10.1016/j.orgel.2015.11.001,PBQ-4F,PC71BM,PBQ-4,,CCCCCCCCOc1cccc(-c2nc3c(-c4cccs4)c(F)c(F)c(-c4ccc(-c5cc6c(-c7cc(F)c(CC(CC)CCCC)s7)c7sccc7c(-c7cc(F)c(CC(CC)CCCC)s7)c6s5)s4)c3nc2-c2cccc(OCCCCCCCC)c2)c1,COC(=O)CCCC1(c2ccccc2)C23c4c5ccc6c7cc8c9c%10c(cc%11cc%12c%13c%14c(cc%15c%16ccc-5c2c%16c2c5c%16c%17c(c(c46)c7c9c%17c4c%10c%11c%13c4c%16c%14c%152)C513)C%12)C8,0.89,14.43,70.39,9.04,9.03997653,0.0002596238937896,,,1:1.5,DIO,DIO,,ITO/PEDOT:PSS/active layer/PFNBr/Al,conventional,PFNBr,PFN-Br,PEDOT:PSS,PEDOT:PSS,80.0,"1,2-dichlorobenzene:1,8-diiodooctane (95:5, v/v)",o-DCB,,-5.49,-3.7,,,,
107058,10.1016/j.orgel.2015.12.003,10.1016/j.orgel.2015.12.003,PBDT-BPzC,PCBM,PBDT-BPzC,PCBM,CCCCCCCCc1ccc2c3ccc(CCCCCCCC)cc3c3nc4c(-c5cc(CCCCCC)c(-c6cc7c(OCC(CC)CCCC)c8sccc8c(OCC(CC)CCCC)c7s6)s5)ccc(-c5cc(CCCCCC)cs5)c4nc3c2c1,CCCCC(=O)OCC1(C2=CC=CC=C2)C3=CC=CC4=CC=CC5=CC=CC6=CC=CC7=CC=CC1=C7C6=C5C4=C3,0.9,4.85,51.8,2.26,2.26107,0.0473451327433782,,,1:2,,,,ITO/PEDOT:PSS/active layer/PFN/Al,conventional,PFN,PFN,PEDOT:PSS,PEDOT:PSS,80.0,"1,2-dichlorobenzene",o-DCB,,-5.46,-3.45,,-6.1,-3.7,
107059,10.1016/j.orgel.2015.12.003,10.1016/j.orgel.2015.12.003,PBDT-BPzC,PCBM,PBDT-BPzC,PCBM,CCCCCCCCc1ccc2c3ccc(CCCCCCCC)cc3c3nc4c(-c5cc(CCCCCC)c(-c6cc7c(OCC(CC)CCCC)c8sccc8c(OCC(CC)CCCC)c7s6)s5)ccc(-c5cc(CCCCCC)cs5)c4nc3c2c1,CCCCC(=O)OCC1(C2=CC=CC=C2)C3=CC=CC4=CC=CC5=CC=CC6=CC=CC7=CC=CC1=C7C6=C5C4=C3,0.9,5.27,53.3,2.53,2.528019,0.0783003952569262,,,1:3,,,,ITO/PEDOT:PSS/active layer/PFN/Al,conventional,PFN,PFN,PEDOT:PSS,PEDOT:PSS,80.0,"1,2-dichlorobenzene",o-DCB,,-5.46,-3.45,,-6.1,-3.7,
107060,10.1016/j.orgel.2015.12.003,10.1016/j.orgel.2015.12.003,PBDT-BPzC,PCBM,PBDT-BPzC,PCBM,CCCCCCCCc1ccc2c3ccc(CCCCCCCC)cc3c3nc4c(-c5cc(CCCCCC)c(-c6cc7c(OCC(CC)CCCC)c8sccc8c(OCC(CC)CCCC)c7s6)s5)ccc(-c5cc(CCCCCC)cs5)c4nc3c2c1,CCCCC(=O)OCC1(C2=CC=CC=C2)C3=CC=CC4=CC=CC5=CC=CC6=CC=CC7=CC=CC1=C7C6=C5C4=C3,0.9,4.98,52.2,2.34,2.339604,0.0169230769230701,,,1:4,,,,ITO/PEDOT:PSS/active layer/PFN/Al,conventional,PFN,PFN,PEDOT:PSS,PEDOT:PSS,80.0,"1,2-dichlorobenzene",o-DCB,,-5.46,-3.45,,-6.1,-3.7,
107061,10.1016/j.orgel.2015.12.003,10.1016/j.orgel.2015.12.003,PBDT-BPzC,PCBM,PBDT-BPzC,PCBM,CCCCCCCCc1ccc2c3ccc(CCCCCCCC)cc3c3nc4c(-c5cc(CCCCCC)c(-c6cc7c(OCC(CC)CCCC)c8sccc8c(OCC(CC)CCCC)c7s6)s5)ccc(-c5cc(CCCCCC)cs5)c4nc3c2c1,CCCCC(=O)OCC1(C2=CC=CC=C2)C3=CC=CC4=CC=CC5=CC=CC6=CC=CC7=CC=CC1=C7C6=C5C4=C3,0.9,8.74,56.6,4.44,4.452156,0.273783783783785,,,1:3,,,,ITO/PEDOT:PSS/active layer/PFN/Al,conventional,PFN,PFN,PEDOT:PSS,PEDOT:PSS,80.0,"1,2-dichlorobenzene",o-DCB,,-5.46,-3.45,,-6.1,-3.7,
107062,10.1016/j.orgel.2015.12.003,10.1016/j.orgel.2015.12.003,PBDT-OBPz,PCBM,PBDT-OBPz,PCBM,CCCCCCCCOc1c(OCCCCCCCC)c(-c2cc(CCCCCC)c(-c3cc4c(OCC(CC)CCCC)c5sccc5c(OCC(CC)CCCC)c4s3)s2)c2nc3c4ccccc4c4ccccc4c3nc2c1-c1cc(CCCCCC)cs1,CCCCC(=O)OCC1(C2=CC=CC=C2)C3=CC=CC4=CC=CC5=CC=CC6=CC=CC7=CC=CC1=C7C6=C5C4=C3,0.76,4.55,46.0,1.59,1.59068,0.0427672955974711,,,1:2,,,,ITO/PEDOT:PSS/active layer/PFN/Al,conventional,PFN,PFN,PEDOT:PSS,PEDOT:PSS,80.0,"1,2-dichlorobenzene",o-DCB,,-5.28,-3.3,,-6.1,-3.7,
107063,10.1016/j.orgel.2015.12.003,10.1016/j.orgel.2015.12.003,PBDT-OBPz,PCBM,PBDT-OBPz,PCBM,CCCCCCCCOc1c(OCCCCCCCC)c(-c2cc(CCCCCC)c(-c3cc4c(OCC(CC)CCCC)c5sccc5c(OCC(CC)CCCC)c4s3)s2)c2nc3c4ccccc4c4ccccc4c3nc2c1-c1cc(CCCCCC)cs1,CCCCC(=O)OCC1(C2=CC=CC=C2)C3=CC=CC4=CC=CC5=CC=CC6=CC=CC7=CC=CC1=C7C6=C5C4=C3,0.76,5.01,65.9,2.51,2.5092084000000003,0.0315378486055557,,,1:3,,,,ITO/PEDOT:PSS/active layer/PFN/Al,conventional,PFN,PFN,PEDOT:PSS,PEDOT:PSS,80.0,"1,2-dichlorobenzene",o-DCB,,-5.28,-3.3,,-6.1,-3.7,
107064,10.1016/j.orgel.2015.12.003,10.1016/j.orgel.2015.12.003,PBDT-OBPz,PCBM,PBDT-OBPz,PCBM,CCCCCCCCOc1c(OCCCCCCCC)c(-c2cc(CCCCCC)c(-c3cc4c(OCC(CC)CCCC)c5sccc5c(OCC(CC)CCCC)c4s3)s2)c2nc3c4ccccc4c4ccccc4c3nc2c1-c1cc(CCCCCC)cs1,CCCCC(=O)OCC1(C2=CC=CC=C2)C3=CC=CC4=CC=CC5=CC=CC6=CC=CC7=CC=CC1=C7C6=C5C4=C3,0.76,4.75,45.7,1.65,1.64977,0.013939393939391,,,1:4,,,,ITO/PEDOT:PSS/active layer/PFN/Al,conventional,PFN,PFN,PEDOT:PSS,PEDOT:PSS,80.0,"1,2-dichlorobenzene",o-DCB,,-5.28,-3.3,,-6.1,-3.7,
107065,10.1016/j.orgel.2015.12.003,10.1016/j.orgel.2015.12.003,PBDT-OBPz,PCBM,PBDT-OBPz,PCBM,CCCCCCCCOc1c(OCCCCCCCC)c(-c2cc(CCCCCC)c(-c3cc4c(OCC(CC)CCCC)c5sccc5c(OCC(CC)CCCC)c4s3)s2)c2nc3c4ccccc4c4ccccc4c3nc2c1-c1cc(CCCCCC)cs1,CCCCC(=O)OCC1(C2=CC=CC=C2)C3=CC=CC4=CC=CC5=CC=CC6=CC=CC7=CC=CC1=C7C6=C5C4=C3,0.78,9.36,54.1,3.95,3.9497328,0.0067645569620287,,,1:3,,,,ITO/PEDOT:PSS/active layer/PFN/Al,conventional,PFN,PFN,PEDOT:PSS,PEDOT:PSS,80.0,"1,2-dichlorobenzene",o-DCB,,-5.28,-3.3,,-6.1,-3.7,
107066,10.1016/j.orgel.2015.12.030,10.1016/j.orgel.2015.12.030,PDTfBO-T,,PDTfBO-T,,CCCCCCCCCCC(CCCCCCCC)Cc1ccsc1-c1ccc(-c2sc(-c3cc4c5nonc5c5ccsc5c4s3)cc2CC(CCCCCCCC)CCCCCCCCCC)s1,,0.91,7.13,74.5,4.83,4.833783499999999,0.0783333333333136,4.78,4.83,1:2,,,,ITO/PEDOT:PSS/active layer/PFN/Al,conventional,PFN,PFN,PEDOT:PSS,PEDOT:PSS,80.0,chlorobenzene,chlorobenzene,70.0,-5.5,-3.66,,,,
107067,10.1016/j.orgel.2015.12.030,10.1016/j.orgel.2015.12.030,PDTfBO-DT,,PDTfBO-DT,,CCCCCCCCCCC(CCCCCCCC)Cc1ccsc1-c1ccc(-c2ccc(-c3sc(-c4cc5c6nonc6c6ccsc6c5s4)cc3CC(CCCCCCCC)CCCCCCCCCC)s2)s1,,0.92,4.69,66.1,2.85,2.8520828000000007,0.0730807017544072,2.82,2.85,1:2,,,,ITO/PEDOT:PSS/active layer/PFN/Al,conventional,PFN,PFN,PEDOT:PSS,PEDOT:PSS,80.0,chlorobenzene,chlorobenzene,70.0,-5.48,-3.62,,,,
107068,10.1016/j.orgel.2015.12.030,10.1016/j.orgel.2015.12.030,PDTfBO-TT,,PDTfBO-TT,,CCCCCCCCCCC(CCCCCCCC)Cc1ccsc1-c1cc2sc(-c3sc(-c4cc5c6nonc6c6ccsc6c5s4)cc3CC(CCCCCCCC)CCCCCCCCCC)cc2s1,,0.88,7.63,75.4,5.07,5.0626576000000005,0.1448205128205078,4.97,5.07,1:2,,,,ITO/PEDOT:PSS/active layer/PFN/Al,conventional,PFN,PFN,PEDOT:PSS,PEDOT:PSS,80.0,chlorobenzene,chlorobenzene,70.0,-5.39,-3.5,,,,
107069,10.1016/j.orgel.2015.12.030,10.1016/j.orgel.2015.12.030,PDTfBO-T,,PDTfBO-T,,CCCCCCCCCCC(CCCCCCCC)Cc1ccsc1-c1ccc(-c2sc(-c3cc4c5nonc5c5ccsc5c4s3)cc2CC(CCCCCCCC)CCCCCCCCCC)s1,,0.93,11.1,54.3,5.63,5.605389,0.437140319715811,5.56,5.63,1:2,,,,ITO/PEDOT:PSS/active layer/PFN/Al,conventional,PFN,PFN,PEDOT:PSS,PEDOT:PSS,250.0,chlorobenzene,chlorobenzene,70.0,-5.5,-3.66,,,,
107070,10.1016/j.orgel.2015.12.030,10.1016/j.orgel.2015.12.030,PDTfBO-DT,,PDTfBO-DT,,CCCCCCCCCCC(CCCCCCCC)Cc1ccsc1-c1ccc(-c2ccc(-c3sc(-c4cc5c6nonc6c6ccsc6c5s4)cc3CC(CCCCCCCC)CCCCCCCCCC)s2)s1,,0.89,10.3,61.0,5.61,5.591870000000001,0.3231729055258344,5.49,5.61,1:2,,,,ITO/PEDOT:PSS/active layer/PFN/Al,conventional,PFN,PFN,PEDOT:PSS,PEDOT:PSS,250.0,chlorobenzene,chlorobenzene,70.0,-5.48,-3.62,,,,
107071,10.1016/j.orgel.2015.12.030,10.1016/j.orgel.2015.12.030,PDTfBO-TT,,PDTfBO-TT,,CCCCCCCCCCC(CCCCCCCC)Cc1ccsc1-c1cc2sc(-c3sc(-c4cc5c6nonc6c6ccsc6c5s4)cc3CC(CCCCCCCC)CCCCCCCCCC)cc2s1,,0.87,9.69,66.4,5.6,5.5977192,0.040728571428561,5.35,5.6,1:2,,,,ITO/PEDOT:PSS/active layer/PFN/Al,conventional,PFN,PFN,PEDOT:PSS,PEDOT:PSS,250.0,chlorobenzene,chlorobenzene,70.0,-5.39,-3.5,,,,
107072,10.1016/j.orgel.2015.12.032,10.1016/j.orgel.2015.12.032,P(BDT-BDPPD),PC70BM,P(BDT-BDPPD),PC70BM,CCCCCCCCN1C(=O)c2c(c(-c3ccc(-c4c5c(c(-c6ccc(-c7cc8c(OCC(CC)CCCC)c9sccc9c(OCC(CC)CCCC)c8s7)s6)n4CCCCCCCC)C(=O)N(CCCCCCCC)C5=O)s3)n(CCCCCCCC)c2-c2cccs2)C1=O,CCCCC(=O)OCC1(C2=CC=CC=C2)C3=CC=CC4=CC=CC5=CC=CC6=CC=C7C=CC=CC8=CC=CC1=C8C7=C6C5=C4C3,0.72,5.21,37.0,1.38,1.387944,0.575652173913056,,,1:0.5 wt%,No,,0 vol%,ITO/PEDOT:PSS/polymer:PC70BM/Al,conventional,,,PEDOT:PSS,PEDOT:PSS,,chlorobenzene,chlorobenzene,,-5.37,-3.21,,-6.1,-3.9,
107073,10.1016/j.orgel.2015.12.032,10.1016/j.orgel.2015.12.032,P(BDT-BDPPD),PC70BM,P(BDT-BDPPD),PC70BM,CCCCCCCCN1C(=O)c2c(c(-c3ccc(-c4c5c(c(-c6ccc(-c7cc8c(OCC(CC)CCCC)c9sccc9c(OCC(CC)CCCC)c8s7)s6)n4CCCCCCCC)C(=O)N(CCCCCCCC)C5=O)s3)n(CCCCCCCC)c2-c2cccs2)C1=O,CCCCC(=O)OCC1(C2=CC=CC=C2)C3=CC=CC4=CC=CC5=CC=CC6=CC=C7C=CC=CC8=CC=CC1=C8C7=C6C5=C4C3,0.75,7.42,46.0,2.57,2.5599,0.3929961089494163,,,1:1 wt%,No,,0 vol%,ITO/PEDOT:PSS/polymer:PC70BM/Al,conventional,,,PEDOT:PSS,PEDOT:PSS,,chlorobenzene,chlorobenzene,,-5.37,-3.21,,-6.1,-3.9,
107074,10.1016/j.orgel.2015.12.032,10.1016/j.orgel.2015.12.032,P(BDT-BDPPD),PC70BM,P(BDT-BDPPD),PC70BM,CCCCCCCCN1C(=O)c2c(c(-c3ccc(-c4c5c(c(-c6ccc(-c7cc8c(OCC(CC)CCCC)c9sccc9c(OCC(CC)CCCC)c8s7)s6)n4CCCCCCCC)C(=O)N(CCCCCCCC)C5=O)s3)n(CCCCCCCC)c2-c2cccs2)C1=O,CCCCC(=O)OCC1(C2=CC=CC=C2)C3=CC=CC4=CC=CC5=CC=CC6=CC=C7C=CC=CC8=CC=CC1=C8C7=C6C5=C4C3,0.75,6.7,42.0,2.1,2.1105,0.4999999999999978,,,1:2 wt%,No,,0 vol%,ITO/PEDOT:PSS/polymer:PC70BM/Al,conventional,,,PEDOT:PSS,PEDOT:PSS,,chlorobenzene,chlorobenzene,,-5.37,-3.21,,-6.1,-3.9,
107075,10.1016/j.orgel.2015.12.032,10.1016/j.orgel.2015.12.032,P(BDT-BDPPD),PC70BM,P(BDT-BDPPD),PC70BM,CCCCCCCCN1C(=O)c2c(c(-c3ccc(-c4c5c(c(-c6ccc(-c7cc8c(OCC(CC)CCCC)c9sccc9c(OCC(CC)CCCC)c8s7)s6)n4CCCCCCCC)C(=O)N(CCCCCCCC)C5=O)s3)n(CCCCCCCC)c2-c2cccs2)C1=O,CCCCC(=O)OCC1(C2=CC=CC=C2)C3=CC=CC4=CC=CC5=CC=CC6=CC=C7C=CC=CC8=CC=CC1=C8C7=C6C5=C4C3,0.75,6.4,36.0,1.71,1.7280000000000002,1.0526315789473824,,,1:3 wt%,No,,0 vol%,ITO/PEDOT:PSS/polymer:PC70BM/Al,conventional,,,PEDOT:PSS,PEDOT:PSS,,chlorobenzene,chlorobenzene,,-5.37,-3.21,,-6.1,-3.9,
107076,10.1016/j.orgel.2015.12.032,10.1016/j.orgel.2015.12.032,P(BDT-BDPPD),PC70BM,P(BDT-BDPPD),PC70BM,CCCCCCCCN1C(=O)c2c(c(-c3ccc(-c4c5c(c(-c6ccc(-c7cc8c(OCC(CC)CCCC)c9sccc9c(OCC(CC)CCCC)c8s7)s6)n4CCCCCCCC)C(=O)N(CCCCCCCC)C5=O)s3)n(CCCCCCCC)c2-c2cccs2)C1=O,CCCCC(=O)OCC1(C2=CC=CC=C2)C3=CC=CC4=CC=CC5=CC=CC6=CC=C7C=CC=CC8=CC=CC1=C8C7=C6C5=C4C3,0.85,6.35,51.0,2.74,2.752725,0.4644160583941479,,,1:0.5 wt%,3 vol%,,3 vol%,ITO/PEDOT:PSS/polymer:PC70BM/Al,conventional,,,PEDOT:PSS,PEDOT:PSS,,chlorobenzene,chlorobenzene,,-5.37,-3.21,,-6.1,-3.9,
107077,10.1016/j.orgel.2015.12.032,10.1016/j.orgel.2015.12.032,P(BDT-BDPPD),PC70BM,P(BDT-BDPPD),PC70BM,CCCCCCCCN1C(=O)c2c(c(-c3ccc(-c4c5c(c(-c6ccc(-c7cc8c(OCC(CC)CCCC)c9sccc9c(OCC(CC)CCCC)c8s7)s6)n4CCCCCCCC)C(=O)N(CCCCCCCC)C5=O)s3)n(CCCCCCCC)c2-c2cccs2)C1=O,CCCCC(=O)OCC1(C2=CC=CC=C2)C3=CC=CC4=CC=CC5=CC=CC6=CC=C7C=CC=CC8=CC=CC1=C8C7=C6C5=C4C3,0.8,7.22,43.0,2.49,2.48368,0.2538152610441808,,,1:1 wt%,3 vol%,,3 vol%,ITO/PEDOT:PSS/polymer:PC70BM/Al,conventional,,,PEDOT:PSS,PEDOT:PSS,,chlorobenzene,chlorobenzene,,-5.37,-3.21,,-6.1,-3.9,
107078,10.1016/j.orgel.2015.12.032,10.1016/j.orgel.2015.12.032,P(BDT-BDPPD),PC70BM,P(BDT-BDPPD),PC70BM,CCCCCCCCN1C(=O)c2c(c(-c3ccc(-c4c5c(c(-c6ccc(-c7cc8c(OCC(CC)CCCC)c9sccc9c(OCC(CC)CCCC)c8s7)s6)n4CCCCCCCC)C(=O)N(CCCCCCCC)C5=O)s3)n(CCCCCCCC)c2-c2cccs2)C1=O,CCCCC(=O)OCC1(C2=CC=CC=C2)C3=CC=CC4=CC=CC5=CC=CC6=CC=C7C=CC=CC8=CC=CC1=C8C7=C6C5=C4C3,0.77,6.59,38.0,1.92,1.928234,0.4288541666666706,,,1:1.5 wt%,3 vol%,,3 vol%,ITO/PEDOT:PSS/polymer:PC70BM/Al,conventional,,,PEDOT:PSS,PEDOT:PSS,,chlorobenzene,chlorobenzene,,-5.37,-3.21,,-6.1,-3.9,
107079,10.1016/j.orgel.2015.12.032,10.1016/j.orgel.2015.12.032,P(BDTT-BDPPD),PC70BM,P(BDTT-BDPPD),PC70BM,CCCCCCCCN1C(=O)c2c(c(-c3ccc(-c4c5c(c(-c6ccc(-c7cc8c(-c9ccc(CC(CC)CCCC)s9)c9sccc9c(-c9ccc(CC(CC)CCCC)s9)c8s7)s6)n4CCCCCCCC)C(=O)N(CCCCCCCC)C5=O)s3)n(CCCCCCCC)c2-c2cccs2)C1=O,CCCCC(=O)OCC1(C2=CC=CC=C2)C3=CC=CC4=CC=CC5=CC=CC6=CC=C7C=CC=CC8=CC=CC1=C8C7=C6C5=C4C3,0.83,9.39,43.0,3.35,3.351291,0.0385373134328271,,,1:1 wt%,No,,0 vol%,ITO/PEDOT:PSS/polymer:PC70BM/Al,conventional,,,PEDOT:PSS,PEDOT:PSS,,chlorobenzene,chlorobenzene,,-5.44,-3.36,,-6.1,-3.9,
107080,10.1016/j.orgel.2015.12.032,10.1016/j.orgel.2015.12.032,P(BDTT-BDPPD),PC70BM,P(BDTT-BDPPD),PC70BM,CCCCCCCCN1C(=O)c2c(c(-c3ccc(-c4c5c(c(-c6ccc(-c7cc8c(-c9ccc(CC(CC)CCCC)s9)c9sccc9c(-c9ccc(CC(CC)CCCC)s9)c8s7)s6)n4CCCCCCCC)C(=O)N(CCCCCCCC)C5=O)s3)n(CCCCCCCC)c2-c2cccs2)C1=O,CCCCC(=O)OCC1(C2=CC=CC=C2)C3=CC=CC4=CC=CC5=CC=CC6=CC=C7C=CC=CC8=CC=CC1=C8C7=C6C5=C4C3,0.76,5.49,39.0,1.61,1.6272360000000003,1.0705590062111958,,,1:2 wt%,No,,0 vol%,ITO/PEDOT:PSS/polymer:PC70BM/Al,conventional,,,PEDOT:PSS,PEDOT:PSS,,chlorobenzene,chlorobenzene,,-5.44,-3.36,,-6.1,-3.9,
107081,10.1016/j.orgel.2015.12.032,10.1016/j.orgel.2015.12.032,P(BDTT-BDPPD),PC70BM,P(BDTT-BDPPD),PC70BM,CCCCCCCCN1C(=O)c2c(c(-c3ccc(-c4c5c(c(-c6ccc(-c7cc8c(-c9ccc(CC(CC)CCCC)s9)c9sccc9c(-c9ccc(CC(CC)CCCC)s9)c8s7)s6)n4CCCCCCCC)C(=O)N(CCCCCCCC)C5=O)s3)n(CCCCCCCC)c2-c2cccs2)C1=O,CCCCC(=O)OCC1(C2=CC=CC=C2)C3=CC=CC4=CC=CC5=CC=CC6=CC=C7C=CC=CC8=CC=CC1=C8C7=C6C5=C4C3,0.8,4.36,37.0,1.31,1.2905600000000002,1.4839694656488474,,,1:3 wt%,No,,0 vol%,ITO/PEDOT:PSS/polymer:PC70BM/Al,conventional,,,PEDOT:PSS,PEDOT:PSS,,chlorobenzene,chlorobenzene,,-5.44,-3.36,,-6.1,-3.9,
107082,10.1016/j.orgel.2015.12.032,10.1016/j.orgel.2015.12.032,P(BDTT-BDPPD),PC70BM,P(BDTT-BDPPD),PC70BM,CCCCCCCCN1C(=O)c2c(c(-c3ccc(-c4c5c(c(-c6ccc(-c7cc8c(-c9ccc(CC(CC)CCCC)s9)c9sccc9c(-c9ccc(CC(CC)CCCC)s9)c8s7)s6)n4CCCCCCCC)C(=O)N(CCCCCCCC)C5=O)s3)n(CCCCCCCC)c2-c2cccs2)C1=O,CCCCC(=O)OCC1(C2=CC=CC=C2)C3=CC=CC4=CC=CC5=CC=CC6=CC=C7C=CC=CC8=CC=CC1=C8C7=C6C5=C4C3,0.86,8.18,45.0,3.11,3.16566,1.7897106109324774,,,1:0.5 wt%,3 vol%,,3 vol%,ITO/PEDOT:PSS/polymer:PC70BM/Al,conventional,,,PEDOT:PSS,PEDOT:PSS,,chlorobenzene,chlorobenzene,,-5.44,-3.36,,-6.1,-3.9,
107083,10.1016/j.orgel.2015.12.032,10.1016/j.orgel.2015.12.032,P(BDTT-BDPPD),PC70BM,P(BDTT-BDPPD),PC70BM,CCCCCCCCN1C(=O)c2c(c(-c3ccc(-c4c5c(c(-c6ccc(-c7cc8c(-c9ccc(CC(CC)CCCC)s9)c9sccc9c(-c9ccc(CC(CC)CCCC)s9)c8s7)s6)n4CCCCCCCC)C(=O)N(CCCCCCCC)C5=O)s3)n(CCCCCCCC)c2-c2cccs2)C1=O,CCCCC(=O)OCC1(C2=CC=CC=C2)C3=CC=CC4=CC=CC5=CC=CC6=CC=C7C=CC=CC8=CC=CC1=C8C7=C6C5=C4C3,0.87,8.64,48.0,3.63,3.6080640000000006,0.6042975206611375,,,1:1 wt%,3 vol%,,3 vol%,ITO/PEDOT:PSS/polymer:PC70BM/Al,conventional,,,PEDOT:PSS,PEDOT:PSS,,chlorobenzene,chlorobenzene,,-5.44,-3.36,,-6.1,-3.9,
107084,10.1016/j.orgel.2015.12.032,10.1016/j.orgel.2015.12.032,P(BDTT-BDPPD),PC70BM,P(BDTT-BDPPD),PC70BM,CCCCCCCCN1C(=O)c2c(c(-c3ccc(-c4c5c(c(-c6ccc(-c7cc8c(-c9ccc(CC(CC)CCCC)s9)c9sccc9c(-c9ccc(CC(CC)CCCC)s9)c8s7)s6)n4CCCCCCCC)C(=O)N(CCCCCCCC)C5=O)s3)n(CCCCCCCC)c2-c2cccs2)C1=O,CCCCC(=O)OCC1(C2=CC=CC=C2)C3=CC=CC4=CC=CC5=CC=CC6=CC=C7C=CC=CC8=CC=CC1=C8C7=C6C5=C4C3,0.8,7.39,36.0,2.14,2.12832,0.5457943925233707,,,1:1.5 wt%,3 vol%,,3 vol%,ITO/PEDOT:PSS/polymer:PC70BM/Al,conventional,,,PEDOT:PSS,PEDOT:PSS,,chlorobenzene,chlorobenzene,,-5.44,-3.36,,-6.1,-3.9,
107085,10.1016/j.orgel.2016.01.008,10.1016/j.orgel.2016.01.008,P3HT,IBF-Mono,,IBF-Mono,CCCCCCc1ccsc1,,0.497,1.97,36.0,0.36,0.3524723999999999,2.0910000000000064,,,,,,,ITO/PEDOT:PSS/active layer/.../Al,conventional,,,PEDOT:PSS,PEDOT:PSS,,o-dichlorobenzene,o-DCB,,,,,,,
107086,10.1016/j.orgel.2016.01.008,10.1016/j.orgel.2016.01.008,P3HT,IBF-Bis,,IBF-Bis,CCCCCCc1ccsc1,,0.749,2.45,43.0,0.78,0.7890715,1.1630128205128218,,,,,,,ITO/PEDOT:PSS/active layer/.../Al,conventional,,,PEDOT:PSS,PEDOT:PSS,,o-dichlorobenzene,o-DCB,,,,,,,
107087,10.1016/j.orgel.2016.01.008,10.1016/j.orgel.2016.01.008,P3HT,IBF-Ep,,IBF-Ep,CCCCCCc1ccsc1,,0.603,11.66,44.0,3.1,3.0936312,0.2054451612903282,,,,,,,ITO/PEDOT:PSS/active layer/.../Al,conventional,,,PEDOT:PSS,PEDOT:PSS,,o-dichlorobenzene,o-DCB,,,,,,,
107088,10.1016/j.orgel.2016.01.008,10.1016/j.orgel.2016.01.008,P3HT,IBF-Bis-Ep1,,IBF-Bis-Ep1,CCCCCCc1ccsc1,,0.743,7.1,38.0,2.02,2.004614,0.7616831683168267,,,,,,,ITO/PEDOT:PSS/active layer/.../Al,conventional,,,PEDOT:PSS,PEDOT:PSS,,o-dichlorobenzene,o-DCB,,,,,,,
107089,10.1016/j.orgel.2016.01.008,10.1016/j.orgel.2016.01.008,P3HT,IBF-Bis-Ep2,,IBF-Bis-Ep2,CCCCCCc1ccsc1,,0.737,7.29,40.0,2.12,2.149092,1.3722641509433913,,,,,,,ITO/PEDOT:PSS/active layer/.../Al,conventional,,,PEDOT:PSS,PEDOT:PSS,,o-dichlorobenzene,o-DCB,,,,,,,
107090,10.1016/j.orgel.2016.01.008,10.1016/j.orgel.2016.01.008,P3HT,PCBM,,PCBM,CCCCCCc1ccsc1,CCCCC(=O)OCC1(C2=CC=CC=C2)C3=CC=CC4=CC=CC5=CC=CC6=CC=CC7=CC=CC1=C7C6=C5C4=C3,0.557,9.56,47.0,2.52,2.5027124000000005,0.6860158730158538,,,,,,,ITO/PEDOT:PSS/active layer/.../Al,conventional,,,PEDOT:PSS,PEDOT:PSS,,o-dichlorobenzene,o-DCB,,,,,-6.1,-3.7,
107091,10.1016/j.orgel.2016.01.029,10.1016/j.orgel.2016.01.029,poly(DPP-alt-BP),PC71BM,poly(DPP-alt-BP),PC71BM,CCCCCCCCCCCCC(CCCCCCCCCC)CN1C(=O)C2=C(c3ccc(-c4ccc(-c5ccccc5)cc4)s3)N(CC(CCCCCCCCCC)CCCCCCCCCCCC)C(=O)C2=C1c1cccs1,COC(=O)CCCC1(c2ccccc2)C23c4c5ccc6c7cc8c9c%10c(cc%11cc%12c%13c%14c(cc%15c%16ccc-5c2c%16c2c5c%16c%17c(c(c46)c7c9c%17c4c%10c%11c%13c4c%16c%14c%152)C513)C%12)C8,0.75,7.25,36.2,1.97,1.968375,0.0824873096446694,,,1:2,,,,ITO/PEDOT:PSS/active layer/LiF/Al,conventional,LiF,LiF,PEDOT:PSS,PEDOT:PSS,,CF:ODCB (19:1),chloroform:o-DCB (19:1),,-5.5,-3.86,,-5.9,-3.9,
107092,10.1016/j.orgel.2016.01.029,10.1016/j.orgel.2016.01.029,poly(DPP-alt-BT),PC71BM,PDPP-TT,PC71BM,CCCCCCCCCCCCC(CCCCCCCCCC)CN1C(=O)C2=C(c3ccc(-c4ccc(-c5cccs5)s4)s3)N(CC(CCCCCCCCCC)CCCCCCCCCCCC)C(=O)C2=C1c1cccs1,COC(=O)CCCC1(c2ccccc2)C23c4c5ccc6c7cc8c9c%10c(cc%11cc%12c%13c%14c(cc%15c%16ccc-5c2c%16c2c5c%16c%17c(c(c46)c7c9c%17c4c%10c%11c%13c4c%16c%14c%152)C513)C%12)C8,0.63,9.83,52.0,3.21,3.220308,0.3211214953271092,,,1:2,,,,ITO/PEDOT:PSS/active layer/LiF/Al,conventional,LiF,LiF,PEDOT:PSS,PEDOT:PSS,,CF:ODCB (4:1),chloroform:o-DCB (4:1),,-5.27,-3.94,,-5.9,-3.9,
107093,10.1016/j.orgel.2016.01.029,10.1016/j.orgel.2016.01.029,poly(DPP4T-alt-TBP),PC71BM,poly(DPP4T-alt-TBP),PC71BM,CCCCCCCCCCCCC(CCCCCCCCCC)CN1C(=O)C2=C(c3ccc(-c4ccc(-c5ccc(-c6ccc(C7=C8C(=O)N(CC(CCCCCCCCCC)CCCCCCCCCCCC)C(c9ccc(-c%10ccc(-c%11ccccc%11)cc%10)s9)=C8C(=O)N7CC(CCCCCCCCCC)CCCCCCCCCCCC)s6)s5)s4)s3)N(CC(CCCCCCCCCC)CCCCCCCCCCCC)C(=O)C2=C1c1cccs1,COC(=O)CCCC1(c2ccccc2)C23c4c5ccc6c7cc8c9c%10c(cc%11cc%12c%13c%14c(cc%15c%16ccc-5c2c%16c2c5c%16c%17c(c(c46)c7c9c%17c4c%10c%11c%13c4c%16c%14c%152)C513)C%12)C8,0.71,10.08,63.3,4.54,4.5302544,0.2146607929515521,,,1:2,,,,ITO/PEDOT:PSS/active layer/LiF/Al,conventional,LiF,LiF,PEDOT:PSS,PEDOT:PSS,,CF:ODCB (19:1),chloroform:o-DCB (19:1),,-5.42,-3.9,,-5.9,-3.9,
107094,10.1016/j.orgel.2016.02.003,10.1016/j.orgel.2016.02.003,PTB7,PC70BM,PTB7,PC70BM,CCCCC(CC)COC(=O)c1sc2c(-c3cc4c(OCC(CC)CCCC)c5sccc5c(OCC(CC)CCCC)c4s3)scc2c1F,CCCCC(=O)OCC1(C2=CC=CC=C2)C3=CC=CC4=CC=CC5=CC=CC6=CC=C7C=CC=CC8=CC=CC1=C8C7=C6C5=C4C3,0.75,13.6,67.0,6.8,6.834,0.4999999999999972,,,1:1.5,"1,8-diiodoctane",DIO,,ITO/PEDOT:PSS/PTB7:PC70BM/LiF/Al/PVP/LiF/Al,conventional,LiF,LiF,PEDOT:PSS,PEDOT:PSS,100.0,"chlorobenzene/1,8-diiodoctane (97:3 vol%)","chlorobenzene:1,8-diiodooctane (97:3)",,-5.19,-3.43,,-6.1,-3.9,
107095,10.1016/j.orgel.2016.02.003,10.1016/j.orgel.2016.02.003,PTB7,PC70BM,PTB7,PC70BM,CCCCC(CC)COC(=O)c1sc2c(-c3cc4c(OCC(CC)CCCC)c5sccc5c(OCC(CC)CCCC)c4s3)scc2c1F,CCCCC(=O)OCC1(C2=CC=CC=C2)C3=CC=CC4=CC=CC5=CC=CC6=CC=C7C=CC=CC8=CC=CC1=C8C7=C6C5=C4C3,0.75,13.8,66.0,6.8,6.831000000000001,0.4558823529411981,,,1:1.5,"1,8-diiodoctane",DIO,,ITO/PEDOT:PSS/PTB7:PC70BM/LiF/Al/PVP/LiF/Al,conventional,LiF,LiF,PEDOT:PSS,PEDOT:PSS,100.0,"chlorobenzene/1,8-diiodoctane (97:3 vol%)","chlorobenzene:1,8-diiodooctane (97:3)",,-5.19,-3.43,,-6.1,-3.9,
107096,10.1016/j.orgel.2016.02.003,10.1016/j.orgel.2016.02.003,PTB7,PC70BM,PTB7,PC70BM,CCCCC(CC)COC(=O)c1sc2c(-c3cc4c(OCC(CC)CCCC)c5sccc5c(OCC(CC)CCCC)c4s3)scc2c1F,CCCCC(=O)OCC1(C2=CC=CC=C2)C3=CC=CC4=CC=CC5=CC=CC6=CC=C7C=CC=CC8=CC=CC1=C8C7=C6C5=C4C3,0.75,14.4,64.0,6.9,6.912000000000001,0.1739130434782674,,,1:1.5,"1,8-diiodoctane",DIO,,ITO/PEDOT:PSS/PTB7:PC70BM/LiF/Al/PVP/LiF/Al,conventional,LiF,LiF,PEDOT:PSS,PEDOT:PSS,100.0,"chlorobenzene/1,8-diiodoctane (97:3 vol%)","chlorobenzene:1,8-diiodooctane (97:3)",,-5.19,-3.43,,-6.1,-3.9,
107097,10.1016/j.orgel.2016.02.003,10.1016/j.orgel.2016.02.003,PTB7,PC70BM,PTB7,PC70BM,CCCCC(CC)COC(=O)c1sc2c(-c3cc4c(OCC(CC)CCCC)c5sccc5c(OCC(CC)CCCC)c4s3)scc2c1F,CCCCC(=O)OCC1(C2=CC=CC=C2)C3=CC=CC4=CC=CC5=CC=CC6=CC=C7C=CC=CC8=CC=CC1=C8C7=C6C5=C4C3,0.75,15.0,63.0,7.0,7.0875,1.250000000000005,,,1:1.5,"1,8-diiodoctane",DIO,,ITO/PEDOT:PSS/PTB7:PC70BM/LiF/Al/PVP/LiF/Al,conventional,LiF,LiF,PEDOT:PSS,PEDOT:PSS,100.0,"chlorobenzene/1,8-diiodoctane (97:3 vol%)","chlorobenzene:1,8-diiodooctane (97:3)",,-5.19,-3.43,,-6.1,-3.9,
107098,10.1016/j.orgel.2016.02.003,10.1016/j.orgel.2016.02.003,PTB7,PC70BM,PTB7,PC70BM,CCCCC(CC)COC(=O)c1sc2c(-c3cc4c(OCC(CC)CCCC)c5sccc5c(OCC(CC)CCCC)c4s3)scc2c1F,CCCCC(=O)OCC1(C2=CC=CC=C2)C3=CC=CC4=CC=CC5=CC=CC6=CC=C7C=CC=CC8=CC=CC1=C8C7=C6C5=C4C3,0.75,16.3,61.0,7.4,7.457250000000001,0.7736486486486579,,,1:1.5,"1,8-diiodoctane",DIO,,ITO/PEDOT:PSS/PTB7:PC70BM/LiF/Al/PVP/LiF/Al,conventional,LiF,LiF,PEDOT:PSS,PEDOT:PSS,100.0,"chlorobenzene/1,8-diiodoctane (97:3 vol%)","chlorobenzene:1,8-diiodooctane (97:3)",,-5.19,-3.43,,-6.1,-3.9,
107099,10.1016/j.orgel.2016.02.003,10.1016/j.orgel.2016.02.003,PTB7,PC70BM,PTB7,PC70BM,CCCCC(CC)COC(=O)c1sc2c(-c3cc4c(OCC(CC)CCCC)c5sccc5c(OCC(CC)CCCC)c4s3)scc2c1F,CCCCC(=O)OCC1(C2=CC=CC=C2)C3=CC=CC4=CC=CC5=CC=CC6=CC=C7C=CC=CC8=CC=CC1=C8C7=C6C5=C4C3,0.76,17.9,59.0,8.1,8.02636,0.9091358024691268,,,1:1.5,"1,8-diiodoctane",DIO,,ITO/PEDOT:PSS/PTB7:PC70BM/LiF/Al/PVP/LiF/Al,conventional,LiF,LiF,PEDOT:PSS,PEDOT:PSS,100.0,"chlorobenzene/1,8-diiodoctane (97:3 vol%)","chlorobenzene:1,8-diiodooctane (97:3)",,-5.19,-3.43,,-6.1,-3.9,
107100,10.1016/j.orgel.2016.02.021,10.1016/j.orgel.2016.02.021,PBDT-DTQ,,PBDT-DTQ,,CCCCCCCCOc1cccc(-c2nc3cccc(-c4ccc(-c5ccc(-c6ccc(-c7cc8c(-c9ccc(CC(CCCCCC)CCCCCCCC)s9)c9sc(-c%10cccs%10)cc9c(-c9ccc(CC(CCCCCC)CCCCCCCC)s9)c8s7)s6)c6nc(-c7cccc(OCCCCCCCC)c7)c(-c7cccc(OCCCCCCCC)c7)nc56)s4)c3nc2-c2cccc(OCCCCCCCC)c2)c1,,0.7,9.89,49.7,3.5,3.440731,1.6934000000000005,,,1:2,,,,ITO/PEDOT:PSS/Active Layer/Ca/Al,conventional,Ca,Ca,PEDOT:PSS,PEDOT:PSS,,o-dichlorobenzene,o-DCB,,-5.19,-3.29,,,,
107101,10.1016/j.orgel.2016.02.021,10.1016/j.orgel.2016.02.021,PBDT-DTQ,,PBDT-DTQ,,CCCCCCCCOc1cccc(-c2nc3cccc(-c4ccc(-c5ccc(-c6ccc(-c7cc8c(-c9ccc(CC(CCCCCC)CCCCCCCC)s9)c9sc(-c%10cccs%10)cc9c(-c9ccc(CC(CCCCCC)CCCCCCCC)s9)c8s7)s6)c6nc(-c7cccc(OCCCCCCCC)c7)c(-c7cccc(OCCCCCCCC)c7)nc56)s4)c3nc2-c2cccc(OCCCCCCCC)c2)c1,,0.67,10.37,55.47,3.84,3.85400013,0.3645867187500087,,,1:2,,,,ITO/PEDOT:PSS/Active Layer/Ca/Al,conventional,Ca,Ca,PEDOT:PSS,PEDOT:PSS,,o-dichlorobenzene,o-DCB,100.0,-5.19,-3.29,,,,
107102,10.1016/j.orgel.2016.02.021,10.1016/j.orgel.2016.02.021,PIDT-DTQ,,PIDT-DTQ,,CCCCCCCCOc1cccc(-c2nc3cccc(-c4ccc(-c5ccc(-c6ccc(-c7cc8c(s7)-c7cc9c(cc7C8(c7ccc(CCCCCC)cc7)c7ccc(CCCCCC)cc7)-c7sc(-c8cccs8)cc7C9(c7ccc(CCCCCC)cc7)c7ccc(CCCCCC)cc7)s6)c6nc(-c7cccc(OCCCCCCCC)c7)c(-c7cccc(OCCCCCCCC)c7)nc56)s4)c3nc2-c2cccc(OCCCCCCCC)c2)c1,,0.83,11.24,61.55,5.77,5.7421226,0.483143847486993,,,1:3,,,,ITO/PEDOT:PSS/Active Layer/Ca/Al,conventional,Ca,Ca,PEDOT:PSS,PEDOT:PSS,,o-dichlorobenzene,o-DCB,,-5.33,-3.285,,,,
107103,10.1016/j.orgel.2016.02.021,10.1016/j.orgel.2016.02.021,PIDT-DTQ,,PIDT-DTQ,,CCCCCCCCOc1cccc(-c2nc3cccc(-c4ccc(-c5ccc(-c6ccc(-c7cc8c(s7)-c7cc9c(cc7C8(c7ccc(CCCCCC)cc7)c7ccc(CCCCCC)cc7)-c7sc(-c8cccs8)cc7C9(c7ccc(CCCCCC)cc7)c7ccc(CCCCCC)cc7)s6)c6nc(-c7cccc(OCCCCCCCC)c7)c(-c7cccc(OCCCCCCCC)c7)nc56)s4)c3nc2-c2cccc(OCCCCCCCC)c2)c1,,0.86,11.42,65.77,6.41,6.459403239999999,0.7707213728549032,,6.41,1:3,,,,ITO/PEDOT:PSS/Active Layer/Ca/Al,conventional,Ca,Ca,PEDOT:PSS,PEDOT:PSS,,o-dichlorobenzene,o-DCB,100.0,-5.33,-3.285,,,,
107104,10.1016/j.orgel.2016.02.040,10.1016/j.orgel.2016.02.040,PBDTT-S-DPP,PC71BM,PBDTT-S-DPP,PC71BM,CCCCCCC(CCCC)CN1C(=O)C2=C(c3ccc(-c4cc5c(-c6ccc(SCC(CC)CCCC)s6)c6sccc6c(-c6ccc(SCC(CC)CCCC)s6)c5s4)s3)N(CC(CCCC)CCCCCC)C(=O)C2=C1c1cccs1,COC(=O)CCCC1(c2ccccc2)C23c4c5ccc6c7cc8c9c%10c(cc%11cc%12c%13c%14c(cc%15c%16ccc-5c2c%16c2c5c%16c%17c(c(c46)c7c9c%17c4c%10c%11c%13c4c%16c%14c%152)C513)C%12)C8,0.69,9.16,53.84,3.4,3.40290336,0.0853929411764679,,,1:2,,,,ITO/PEDOT:PSS/active layer/Ca/Al,,Ca,Ca,PEDOT:PSS,,,,,,-5.41,-3.6,,-5.9,-3.9,
107105,10.1016/j.orgel.2016.02.040,10.1016/j.orgel.2016.02.040,PBDTT-S-DPP,PC71BM,PBDTT-S-DPP,PC71BM,CCCCCCC(CCCC)CN1C(=O)C2=C(c3ccc(-c4cc5c(-c6ccc(SCC(CC)CCCC)s6)c6sccc6c(-c6ccc(SCC(CC)CCCC)s6)c5s4)s3)N(CC(CCCC)CCCCCC)C(=O)C2=C1c1cccs1,COC(=O)CCCC1(c2ccccc2)C23c4c5ccc6c7cc8c9c%10c(cc%11cc%12c%13c%14c(cc%15c%16ccc-5c2c%16c2c5c%16c%17c(c(c46)c7c9c%17c4c%10c%11c%13c4c%16c%14c%152)C513)C%12)C8,0.69,10.07,50.5,3.49,3.5088915,0.5413037249283558,,,1:3,,,,ITO/PEDOT:PSS/active layer/Ca/Al,,Ca,Ca,PEDOT:PSS,,,,,,-5.41,-3.6,,-5.9,-3.9,
107106,10.1016/j.orgel.2016.02.040,10.1016/j.orgel.2016.02.040,PBDTT-S-DPP,PC71BM,PBDTT-S-DPP,PC71BM,CCCCCCC(CCCC)CN1C(=O)C2=C(c3ccc(-c4cc5c(-c6ccc(SCC(CC)CCCC)s6)c6sccc6c(-c6ccc(SCC(CC)CCCC)s6)c5s4)s3)N(CC(CCCC)CCCCCC)C(=O)C2=C1c1cccs1,COC(=O)CCCC1(c2ccccc2)C23c4c5ccc6c7cc8c9c%10c(cc%11cc%12c%13c%14c(cc%15c%16ccc-5c2c%16c2c5c%16c%17c(c(c46)c7c9c%17c4c%10c%11c%13c4c%16c%14c%152)C513)C%12)C8,0.67,9.81,45.25,2.98,2.9741467500000005,0.1964177852348818,,,1:4,,,,ITO/PEDOT:PSS/active layer/Ca/Al,polymer solar cells,Ca,Ca,PEDOT:PSS,,,,,,-5.41,-3.6,,-5.9,-3.9,
107107,10.1016/j.orgel.2016.02.040,10.1016/j.orgel.2016.02.040,PBDTT-S-DPP,PC71BM,PBDTT-S-DPP,PC71BM,CCCCCCC(CCCC)CN1C(=O)C2=C(c3ccc(-c4cc5c(-c6ccc(SCC(CC)CCCC)s6)c6sccc6c(-c6ccc(SCC(CC)CCCC)s6)c5s4)s3)N(CC(CCCC)CCCCCC)C(=O)C2=C1c1cccs1,COC(=O)CCCC1(c2ccccc2)C23c4c5ccc6c7cc8c9c%10c(cc%11cc%12c%13c%14c(cc%15c%16ccc-5c2c%16c2c5c%16c%17c(c(c46)c7c9c%17c4c%10c%11c%13c4c%16c%14c%152)C513)C%12)C8,0.76,10.97,53.54,4.49,4.463736880000001,0.5849247216035505,,,1:3,DIO,,2%,ITO/PEDOT:PSS/active layer/Ca/Al,,Ca,Ca,PEDOT:PSS,,,,,,-5.41,-3.6,,-5.9,-3.9,
107108,10.1016/j.orgel.2016.02.040,10.1016/j.orgel.2016.02.040,PBDTT-S-DPP,PC71BM,PBDTT-S-DPP,PC71BM,CCCCCCC(CCCC)CN1C(=O)C2=C(c3ccc(-c4cc5c(-c6ccc(SCC(CC)CCCC)s6)c6sccc6c(-c6ccc(SCC(CC)CCCC)s6)c5s4)s3)N(CC(CCCC)CCCCCC)C(=O)C2=C1c1cccs1,COC(=O)CCCC1(c2ccccc2)C23c4c5ccc6c7cc8c9c%10c(cc%11cc%12c%13c%14c(cc%15c%16ccc-5c2c%16c2c5c%16c%17c(c(c46)c7c9c%17c4c%10c%11c%13c4c%16c%14c%152)C513)C%12)C8,0.79,13.18,54.11,5.62,5.63404142,0.2498473309608516,,,1:3,DIO,,2%,ITO/PEDOT:PSS/active layer/Ca/Al,,PFN,PFN,PEDOT:PSS,,,,,,-5.41,-3.6,,-5.9,-3.9,
107109,10.1016/j.orgel.2016.02.040,10.1016/j.orgel.2016.02.040,PBDTSe-S-DPP,PC71BM,PBDTSe-S-DPP,PC71BM,CCCCCCC(CCCC)CN1C(=O)C2=C(c3ccc(-c4cc5c(-c6ccc(SCC(CC)CCCC)[se]6)c6sccc6c(-c6ccc(SCC(CC)CCCC)[se]6)c5s4)s3)N(CC(CCCC)CCCCCC)C(=O)C2=C1c1cccs1,COC(=O)CCCC1(c2ccccc2)C23c4c5ccc6c7cc8c9c%10c(cc%11cc%12c%13c%14c(cc%15c%16ccc-5c2c%16c2c5c%16c%17c(c(c46)c7c9c%17c4c%10c%11c%13c4c%16c%14c%152)C513)C%12)C8,0.71,10.07,52.31,3.76,3.74000807,0.5317002659574407,,,1:2,,,,ITO/PEDOT:PSS/active layer/Ca/Al,polymer solar cells,Ca,Ca,PEDOT:PSS,,,,,,-5.29,-3.6,,-5.9,-3.9,
107110,10.1016/j.orgel.2016.02.040,10.1016/j.orgel.2016.02.040,PBDTSe-S-DPP,PC71BM,PBDTSe-S-DPP,PC71BM,CCCCCCC(CCCC)CN1C(=O)C2=C(c3ccc(-c4cc5c(-c6ccc(SCC(CC)CCCC)[se]6)c6sccc6c(-c6ccc(SCC(CC)CCCC)[se]6)c5s4)s3)N(CC(CCCC)CCCCCC)C(=O)C2=C1c1cccs1,COC(=O)CCCC1(c2ccccc2)C23c4c5ccc6c7cc8c9c%10c(cc%11cc%12c%13c%14c(cc%15c%16ccc-5c2c%16c2c5c%16c%17c(c(c46)c7c9c%17c4c%10c%11c%13c4c%16c%14c%152)C513)C%12)C8,0.75,10.42,57.49,4.5,4.492843499999999,0.1590333333333483,,,1:3,,,,ITO/PEDOT:PSS/active layer/Ca/Al,polymer solar cells,Ca,Ca,PEDOT:PSS,,,,,,-5.29,-3.6,,-5.9,-3.9,
107111,10.1016/j.orgel.2016.02.040,10.1016/j.orgel.2016.02.040,PBDTSe-S-DPP,PC71BM,PBDTSe-S-DPP,PC71BM,CCCCCCC(CCCC)CN1C(=O)C2=C(c3ccc(-c4cc5c(-c6ccc(SCC(CC)CCCC)[se]6)c6sccc6c(-c6ccc(SCC(CC)CCCC)[se]6)c5s4)s3)N(CC(CCCC)CCCCCC)C(=O)C2=C1c1cccs1,COC(=O)CCCC1(c2ccccc2)C23c4c5ccc6c7cc8c9c%10c(cc%11cc%12c%13c%14c(cc%15c%16ccc-5c2c%16c2c5c%16c%17c(c(c46)c7c9c%17c4c%10c%11c%13c4c%16c%14c%152)C513)C%12)C8,0.75,9.36,58.94,4.14,4.137587999999999,0.05826086956523,,,1:4,,,,ITO/PEDOT:PSS/active layer/Ca/Al,polymer solar cells,Ca,Ca,PEDOT:PSS,,,,,,-5.29,-3.6,,-5.9,-3.9,
107112,10.1016/j.orgel.2016.02.040,10.1016/j.orgel.2016.02.040,PBDTSe-S-DPP,PC71BM,PBDTSe-S-DPP,PC71BM,CCCCCCC(CCCC)CN1C(=O)C2=C(c3ccc(-c4cc5c(-c6ccc(SCC(CC)CCCC)[se]6)c6sccc6c(-c6ccc(SCC(CC)CCCC)[se]6)c5s4)s3)N(CC(CCCC)CCCCCC)C(=O)C2=C1c1cccs1,COC(=O)CCCC1(c2ccccc2)C23c4c5ccc6c7cc8c9c%10c(cc%11cc%12c%13c%14c(cc%15c%16ccc-5c2c%16c2c5c%16c%17c(c(c46)c7c9c%17c4c%10c%11c%13c4c%16c%14c%152)C513)C%12)C8,0.76,10.25,60.78,4.76,4.734762,0.5302100840336108,,,1:3,DIO,,2%,ITO/PEDOT:PSS/active layer/Ca/Al,polymer solar cells,Ca,Ca,PEDOT:PSS,,,,,,-5.29,-3.6,,-5.9,-3.9,
107113,10.1016/j.orgel.2016.02.040,10.1016/j.orgel.2016.02.040,PBDTSe-S-DPP,PC71BM,PBDTSe-S-DPP,PC71BM,CCCCCCC(CCCC)CN1C(=O)C2=C(c3ccc(-c4cc5c(-c6ccc(SCC(CC)CCCC)[se]6)c6sccc6c(-c6ccc(SCC(CC)CCCC)[se]6)c5s4)s3)N(CC(CCCC)CCCCCC)C(=O)C2=C1c1cccs1,COC(=O)CCCC1(c2ccccc2)C23c4c5ccc6c7cc8c9c%10c(cc%11cc%12c%13c%14c(cc%15c%16ccc-5c2c%16c2c5c%16c%17c(c(c46)c7c9c%17c4c%10c%11c%13c4c%16c%14c%152)C513)C%12)C8,0.76,11.34,57.87,5.01,4.987468079999999,0.4497389221556983,,,1:3,DIO,,2%,,polymer solar cells,PFN,PFN,PEDOT:PSS,,,,,,-5.29,-3.6,,-5.9,-3.9,
107114,10.1016/j.orgel.2016.02.040,10.1016/j.orgel.2016.02.040,PBDTT-DPP,PC71BM,PBDTT-DPP,PC71BM,CCCCCCC(CCCC)CN1C(=O)C2=C(c3cccs3)N(C(CCCC)CCCCCC)C(=O)C2=C1c1ccc(-c2cc3c(-c4ccc(CC(CC)CCCC)s4)c4sccc4c(-c4ccc(CC(CC)CCCC)s4)c3s2)s1,COC(=O)CCCC1(c2ccccc2)C23c4c5ccc6c7cc8c9c%10c(cc%11cc%12c%13c%14c(cc%15c%16ccc-5c2c%16c2c5c%16c%17c(c(c46)c7c9c%17c4c%10c%11c%13c4c%16c%14c%152)C513)C%12)C8,0.73,13.7,65.0,6.5,6.500649999999999,0.0099999999999903,,,1:2,,,,,,Ca,Ca,,,,,,,-5.25,-3.63,,-5.9,-3.9,
107115,10.1016/j.orgel.2016.02.040,10.1016/j.orgel.2016.02.040,PBDPP,PC71BM,PB-DPP,PC71BM,CCCCCCCCCCCCc1csc(-c2ccc(-c3cc(CCCCCCCCCCCC)c(-c4ccc(C5=C6C(=O)N(CC(CCCCCCCCCC)CCCCCCCCCCCC)C(c7cccs7)=C6C(=O)N5CC(CCCCCCCCCC)CCCCCCCCCCCC)s4)s3)cc2)c1,COC(=O)CCCC1(c2ccccc2)C23c4c5ccc6c7cc8c9c%10c(cc%11cc%12c%13c%14c(cc%15c%16ccc-5c2c%16c2c5c%16c%17c(c(c46)c7c9c%17c4c%10c%11c%13c4c%16c%14c%152)C513)C%12)C8,0.73,8.42,68.0,4.23,4.179688,1.189408983451555,,,1:2,DIO,,3%,,,Ca,Ca,,,,,,,-5.37,-3.79,,-5.9,-3.9,
107116,10.1016/j.orgel.2016.03.006,10.1016/j.orgel.2016.03.006,PBDTTT-EFT,N2200,PBDTTT-EFT,N2200,CCCCCC(CC)OC(=O)c1sc2csc(-c3cc4c(-c5ccc(CC(CC)CCCC)s5)c5sccc5c(-c5ccc(CC(CC)CCCC)s5)c4s3)c2c1F,CCCCCCCCCCC(CCCCCCCC)CN1C(=O)c2ccc3c4c(c(-c5ccc(-c6cccs6)s5)cc(c24)C1=O)C(=O)N(CC(CCCCCCCC)CCCCCCCCCC)C3=O,0.8,10.21,54.4,4.45,4.443392,0.1484943820224707,4.3,4.45,1:1,,,,ITO/PEDOT:PSS/active layer/Ca/Al,conventional,Ca,Ca,PEDOT:PSS,PEDOT:PSS,100.0,o-DCB,o-DCB,,-5.24,-3.6,,-5.71,-4.02,
107117,10.1016/j.orgel.2016.03.006,10.1016/j.orgel.2016.03.006,PBDTTT-EFT,N2200,PBDTTT-EFT,N2200,CCCCCC(CC)OC(=O)c1sc2csc(-c3cc4c(-c5ccc(CC(CC)CCCC)s5)c5sccc5c(-c5ccc(CC(CC)CCCC)s5)c4s3)c2c1F,CCCCCCCCCCC(CCCCCCCC)CN1C(=O)c2ccc3c4c(c(-c5ccc(-c6cccs6)s5)cc(c24)C1=O)C(=O)N(CC(CCCCCCCC)CCCCCCCCCC)C3=O,0.79,11.21,52.5,4.65,4.649347500000001,0.0140322580645006,4.56,4.65,1:1,,,,ITO/PEDOT:PSS/active layer/Ca/Al,conventional,Ca,Ca,PEDOT:PSS,PEDOT:PSS,100.0,CB,chlorobenzene,,-5.24,-3.6,,-5.71,-4.02,
107118,10.1016/j.orgel.2016.03.006,10.1016/j.orgel.2016.03.006,PBDTTT-EFT,N2200,PBDTTT-EFT,N2200,CCCCCC(CC)OC(=O)c1sc2csc(-c3cc4c(-c5ccc(CC(CC)CCCC)s5)c5sccc5c(-c5ccc(CC(CC)CCCC)s5)c4s3)c2c1F,CCCCCCCCCCC(CCCCCCCC)CN1C(=O)c2ccc3c4c(c(-c5ccc(-c6cccs6)s5)cc(c24)C1=O)C(=O)N(CC(CCCCCCCC)CCCCCCCCCC)C3=O,0.79,11.85,54.9,5.14,5.1394635,0.0104377431906603,5.1,5.14,1:1,,,,ITO/PEDOT:PSS/active layer/Ca/Al,conventional,Ca,Ca,PEDOT:PSS,PEDOT:PSS,100.0,CF,chloroform,,-5.24,-3.6,,-5.71,-4.02,
107119,10.1016/j.orgel.2016.03.006,10.1016/j.orgel.2016.03.006,PBDTTT-EFT,N2200,PBDTTT-EFT,N2200,CCCCCC(CC)OC(=O)c1sc2csc(-c3cc4c(-c5ccc(CC(CC)CCCC)s5)c5sccc5c(-c5ccc(CC(CC)CCCC)s5)c4s3)c2c1F,CCCCCCCCCCC(CCCCCCCC)CN1C(=O)c2ccc3c4c(c(-c5ccc(-c6cccs6)s5)cc(c24)C1=O)C(=O)N(CC(CCCCCCCC)CCCCCCCCCC)C3=O,0.79,12.37,55.0,5.37,5.374765,0.0887337057728102,5.26,5.37,1:1,,,,ITO/PEDOT:PSS/active layer/Ca/Al,conventional,Ca,Ca,PEDOT:PSS,PEDOT:PSS,100.0,CF:10%PX,chloroform,,-5.24,-3.6,,-5.71,-4.02,
107120,10.1016/j.orgel.2016.03.012,10.1016/j.orgel.2016.03.012,PIDT-DTPQx,PC71BM,PIDT-DTPQx,PC71BM,CCCCCCCCOc1c(OCCCCCCCC)c(-c2ccc(-c3cc4c(s3)-c3cc5c(cc3C4(c3ccc(CCCCCC)cc3)c3ccc(CCCCCC)cc3)-c3sccc3C5(c3ccc(CCCCCC)cc3)c3ccc(CCCCCC)cc3)s2)c2nc(-c3ccccc3)c(-c3ccccc3)nc2c1-c1cccs1,COC(=O)CCCC1(c2ccccc2)C23c4c5ccc6c7cc8c9c%10c(cc%11cc%12c%13c%14c(cc%15c%16ccc-5c2c%16c2c5c%16c%17c(c(c46)c7c9c%17c4c%10c%11c%13c4c%16c%14c%152)C513)C%12)C8,0.83,10.56,58.2,5.11,5.1011136,0.1739021526418909,5.01,5.11,1:4,,,,ITO/PEDOT:PSS/active layer/Ca/Al,conventional,Ca,Ca,PEDOT:PSS,PEDOT:PSS,173.0,"1,2-dichlorobenzene (ODCB)",o-DCB,,-5.29,-3.47,,-5.9,-3.9,
107121,10.1016/j.orgel.2016.03.012,10.1016/j.orgel.2016.03.012,PIDT-DTFPQx,PC71BM,PIDT-DTFPQx,PC71BM,CCCCCCCCOc1c(OCCCCCCCC)c(-c2ccc(-c3cc4c(s3)-c3cc5c(cc3C4(c3ccc(CCCCCC)cc3)c3ccc(CCCCCC)cc3)-c3sccc3C5(c3ccc(CCCCCC)cc3)c3ccc(CCCCCC)cc3)s2)c2nc(-c3ccc(F)cc3)c(-c3ccc(F)cc3)nc2c1-c1cccs1,COC(=O)CCCC1(c2ccccc2)C23c4c5ccc6c7cc8c9c%10c(cc%11cc%12c%13c%14c(cc%15c%16ccc-5c2c%16c2c5c%16c%17c(c(c46)c7c9c%17c4c%10c%11c%13c4c%16c%14c%152)C513)C%12)C8,0.86,10.84,61.7,5.78,5.751920800000001,0.4857993079584712,5.65,5.78,1:4,,,,ITO/PEDOT:PSS/active layer/Ca/Al,conventional,Ca,Ca,PEDOT:PSS,PEDOT:PSS,176.0,"1,2-dichlorobenzene (ODCB)",o-DCB,,-5.37,-3.53,,-5.9,-3.9,
107122,10.1016/j.orgel.2016.03.018,10.1016/j.orgel.2016.03.018,r-PTTDPP50,PC61BM,r-PTTDPP50,PC61BM,CCCCC(CC)CN1C(=O)C2=C(c3ccc(-c4ccc(-c5cc(/C=C/c6ccc(-c7ccc(N(c8ccccc8)c8ccccc8)cc7)s6)cs5)s4)s3)N(CC(CC)CCCC)C(=O)C2=C1c1ccc(-c2cccs2)s1,COC(=O)CCCC1(c2ccccc2)C23c4c5c6c7c8c9c(c%10c%11c2c2c%12c4c4c%13c5c5c7c7c8c8c%14c9c%10c9c%10c%11c2c2c%11c%12c4c4c%12c%13c5c5c7c7c8c8c%14c9c9c%10c2c2c%11c4c4c%12c5c7c5c8c9c2c45)C613,0.683,5.12,39.1,1.36,1.3673113600000002,0.5376000000000073,,,1:2,,,,ITO/PEDOT:PSS/active layer/Ca/Al,conventional,Ca,Ca,PEDOT:PSS,PEDOT:PSS,,o-DCB,o-DCB,140.0,-5.16,-3.89,,-6.1,-3.7,
107123,10.1016/j.orgel.2016.03.018,10.1016/j.orgel.2016.03.018,r-PTTDPP75,PC61BM,r-PTTDPP50,PC61BM,CCCCC(CC)CN1C(=O)C2=C(c3ccc(-c4ccc(-c5cc(/C=C/c6ccc(-c7ccc(N(c8ccccc8)c8ccccc8)cc7)s6)cs5)s4)s3)N(CC(CC)CCCC)C(=O)C2=C1c1ccc(-c2cccs2)s1,COC(=O)CCCC1(c2ccccc2)C23c4c5c6c7c8c9c(c%10c%11c2c2c%12c4c4c%13c5c5c7c7c8c8c%14c9c%10c9c%10c%11c2c2c%11c%12c4c4c%12c%13c5c5c7c7c8c8c%14c9c9c%10c2c2c%11c4c4c%12c5c7c5c8c9c2c45)C613,0.502,1.52,35.5,0.27,0.2708792,0.325629629629618,,,1:2,,,,ITO/PEDOT:PSS/active layer/Ca/Al,conventional,Ca,Ca,PEDOT:PSS,PEDOT:PSS,,o-DCB,o-DCB,140.0,-5.19,-3.99,,-6.1,-3.7,
107124,10.1016/j.orgel.2016.03.018,10.1016/j.orgel.2016.03.018,r-PTTDPP50,PC71BM,r-PTTDPP50,PC71BM,CCCCC(CC)CN1C(=O)C2=C(c3ccc(-c4ccc(-c5cc(/C=C/c6ccc(-c7ccc(N(c8ccccc8)c8ccccc8)cc7)s6)cs5)s4)s3)N(CC(CC)CCCC)C(=O)C2=C1c1ccc(-c2cccs2)s1,COC(=O)CCCC1(c2ccccc2)C23c4c5ccc6c7cc8c9c%10c(cc%11cc%12c%13c%14c(cc%15c%16ccc-5c2c%16c2c5c%16c%17c(c(c46)c7c9c%17c4c%10c%11c%13c4c%16c%14c%152)C513)C%12)C8,0.606,8.65,36.6,1.92,1.9185354,0.0762812499999904,,,1:2,,,,ITO/PEDOT:PSS/active layer/Ca/Al,conventional,Ca,Ca,PEDOT:PSS,PEDOT:PSS,,o-DCB,o-DCB,140.0,-5.16,-3.89,,-5.9,-3.9,
107125,10.1016/j.orgel.2016.03.018,10.1016/j.orgel.2016.03.018,r-PTTDPP50,PC71BM,r-PTTDPP50,PC71BM,CCCCC(CC)CN1C(=O)C2=C(c3ccc(-c4ccc(-c5cc(/C=C/c6ccc(-c7ccc(N(c8ccccc8)c8ccccc8)cc7)s6)cs5)s4)s3)N(CC(CC)CCCC)C(=O)C2=C1c1ccc(-c2cccs2)s1,COC(=O)CCCC1(c2ccccc2)C23c4c5ccc6c7cc8c9c%10c(cc%11cc%12c%13c%14c(cc%15c%16ccc-5c2c%16c2c5c%16c%17c(c(c46)c7c9c%17c4c%10c%11c%13c4c%16c%14c%152)C513)C%12)C8,0.632,9.81,37.4,2.32,2.31877008,0.0530137931034337,,,1:2,,,,ITO/PEDOT:PSS/active layer/Ca/Al,conventional,Ca,Ca,PEDOT:PSS,PEDOT:PSS,,o-DCB,o-DCB,140.0,-5.16,-3.89,,-5.9,-3.9,
107126,10.1016/j.orgel.2016.03.018,10.1016/j.orgel.2016.03.018,P3HT,PC61BM,P3HT,PC61BM,CCCCCCc1ccsc1,COC(=O)CCCC1(c2ccccc2)C23c4c5c6c7c8c9c(c%10c%11c2c2c%12c4c4c%13c5c5c7c7c8c8c%14c9c%10c9c%10c%11c2c2c%11c%12c4c4c%12c%13c5c5c7c7c8c8c%14c9c9c%10c2c2c%11c4c4c%12c5c7c5c8c9c2c45)C613,0.605,7.91,62.1,2.97,2.9718265500000003,0.0615000000000031,,,1:1,,,,ITO/PEDOT:PSS/active layer/Ca/Al,conventional,Ca,Ca,PEDOT:PSS,PEDOT:PSS,,o-DCB,o-DCB,140.0,-5.01,-3.12,,-6.1,-3.7,
107130,10.1016/j.orgel.2016.03.024,10.1016/j.orgel.2016.03.024,P8,PC71BM,P8,PC71BM,CCCCCCCCC(CCCCCC)COc1cc(-c2ccc(-c3sc(-c4ccc(-c5cc(CCCCCC)cs5)c5nsnc45)cc3CCCCCC)s2)c(OCC(CCCCCC)CCCCCCCC)cc1-c1cccs1,COC(=O)CCCC1(c2ccccc2)C23c4c5ccc6c7cc8c9c%10c(cc%11cc%12c%13c%14c(cc%15c%16ccc-5c2c%16c2c5c%16c%17c(c(c46)c7c9c%17c4c%10c%11c%13c4c%16c%14c%152)C513)C%12)C8,0.72,13.13,58.1,5.48,5.492541599999999,0.2288613138685895,,,1:1.5,,,,ITO/PEI/Polymer:PC71BM/MoO3/Al,,PEI,PEI,MoO3,MoO3,138.0,o-dichlorobenzene,o-DCB,,-5.39,-3.63,,-5.9,-3.9,
107131,10.1016/j.orgel.2016.03.024,10.1016/j.orgel.2016.03.024,P8,PC71BM,P8,PC71BM,CCCCCCCCC(CCCCCC)COc1cc(-c2ccc(-c3sc(-c4ccc(-c5cc(CCCCCC)cs5)c5nsnc45)cc3CCCCCC)s2)c(OCC(CCCCCC)CCCCCCCC)cc1-c1cccs1,COC(=O)CCCC1(c2ccccc2)C23c4c5ccc6c7cc8c9c%10c(cc%11cc%12c%13c%14c(cc%15c%16ccc-5c2c%16c2c5c%16c%17c(c(c46)c7c9c%17c4c%10c%11c%13c4c%16c%14c%152)C513)C%12)C8,0.73,12.39,59.4,5.4,5.3725518,0.5083000000000046,,,1:1.5,,,,ITO/PEI/Polymer:PC71BM/MoO3/Al,,PEI,PEI,MoO3,MoO3,132.0,o-dichlorobenzene,o-DCB,,-5.39,-3.63,,-5.9,-3.9,
107132,10.1016/j.orgel.2016.03.024,10.1016/j.orgel.2016.03.024,P8,PC71BM,P8,PC71BM,CCCCCCCCC(CCCCCC)COc1cc(-c2ccc(-c3sc(-c4ccc(-c5cc(CCCCCC)cs5)c5nsnc45)cc3CCCCCC)s2)c(OCC(CCCCCC)CCCCCCCC)cc1-c1cccs1,COC(=O)CCCC1(c2ccccc2)C23c4c5ccc6c7cc8c9c%10c(cc%11cc%12c%13c%14c(cc%15c%16ccc-5c2c%16c2c5c%16c%17c(c(c46)c7c9c%17c4c%10c%11c%13c4c%16c%14c%152)C513)C%12)C8,0.72,10.63,57.3,4.46,4.3855128,1.6701165919282532,,,1:1.5,,,,ITO/PEI/Polymer:PC71BM/MoO3/Al,,PEI,PEI,MoO3,MoO3,94.0,o-dichlorobenzene,o-DCB,,-5.39,-3.63,,-5.9,-3.9,
107133,10.1016/j.orgel.2016.03.024,10.1016/j.orgel.2016.03.024,P8,PC71BM,P8,PC71BM,CCCCCCCCC(CCCCCC)COc1cc(-c2ccc(-c3sc(-c4ccc(-c5cc(CCCCCC)cs5)c5nsnc45)cc3CCCCCC)s2)c(OCC(CCCCCC)CCCCCCCC)cc1-c1cccs1,COC(=O)CCCC1(c2ccccc2)C23c4c5ccc6c7cc8c9c%10c(cc%11cc%12c%13c%14c(cc%15c%16ccc-5c2c%16c2c5c%16c%17c(c(c46)c7c9c%17c4c%10c%11c%13c4c%16c%14c%152)C513)C%12)C8,0.74,15.26,58.1,6.58,6.5608844,0.2905106382978741,,,,DIO,,3%,ITO/PEI/Polymer:PC71BM/MoO3/Al,,PEI,PEI,MoO3,MoO3,140.0,o-dichlorobenzene,o-DCB,,-5.39,-3.63,,-5.9,-3.9,
107134,10.1016/j.orgel.2016.03.024,10.1016/j.orgel.2016.03.024,P8,PC71BM,P8,PC71BM,CCCCCCCCC(CCCCCC)COc1cc(-c2ccc(-c3sc(-c4ccc(-c5cc(CCCCCC)cs5)c5nsnc45)cc3CCCCCC)s2)c(OCC(CCCCCC)CCCCCCCC)cc1-c1cccs1,COC(=O)CCCC1(c2ccccc2)C23c4c5ccc6c7cc8c9c%10c(cc%11cc%12c%13c%14c(cc%15c%16ccc-5c2c%16c2c5c%16c%17c(c(c46)c7c9c%17c4c%10c%11c%13c4c%16c%14c%152)C513)C%12)C8,0.73,14.76,62.1,6.73,6.691150799999999,0.577254086181298,,,1:1.5,DIO,,3%,ITO/PEI/Polymer:PC71BM/MoO3/Al,,PEI,PEI,MoO3,MoO3,137.0,o-dichlorobenzene,o-DCB,,-5.39,-3.63,,-5.9,-3.9,
107135,10.1016/j.orgel.2016.03.024,10.1016/j.orgel.2016.03.024,P8,PC71BM,P8,PC71BM,CCCCCCCCC(CCCCCC)COc1cc(-c2ccc(-c3sc(-c4ccc(-c5cc(CCCCCC)cs5)c5nsnc45)cc3CCCCCC)s2)c(OCC(CCCCCC)CCCCCCCC)cc1-c1cccs1,COC(=O)CCCC1(c2ccccc2)C23c4c5ccc6c7cc8c9c%10c(cc%11cc%12c%13c%14c(cc%15c%16ccc-5c2c%16c2c5c%16c%17c(c(c46)c7c9c%17c4c%10c%11c%13c4c%16c%14c%152)C513)C%12)C8,0.76,11.33,66.2,5.67,5.700349599999999,0.5352663139329664,,,,DIO,,3%,ITO/PEI/Polymer:PC71BM/MoO3/Al,,PEI,PEI,MoO3,MoO3,98.0,o-dichlorobenzene,o-DCB,,-5.39,-3.63,,-5.9,-3.9,
107136,10.1016/j.orgel.2016.03.024,10.1016/j.orgel.2016.03.024,P9,PC71BM,P9,PC71BM,CCCCCCCCCCCCCCCCCCCCOc1ccsc1-c1nc2sc(-c3sc(-c4cc5c(C#C[Si](C(C)C)(C(C)C)C(C)C)c6occc6c(C#C[Si](C(C)C)(C(C)C)C(C)C)c5o4)cc3OCCCCCCCCCCCCCCCCCCCC)nc2s1,COC(=O)CCCC1(c2ccccc2)C23c4c5ccc6c7cc8c9c%10c(cc%11cc%12c%13c%14c(cc%15c%16ccc-5c2c%16c2c5c%16c%17c(c(c46)c7c9c%17c4c%10c%11c%13c4c%16c%14c%152)C513)C%12)C8,0.75,4.46,47.6,1.58,1.5922199999999995,0.7734177215189667,,,,,,,ITO/PEI/Polymer:PC71BM/MoO3/Al,,PEI,PEI,MoO3,MoO3,123.0,o-dichlorobenzene,o-DCB,,-5.43,-3.715,,-5.9,-3.9,
107137,10.1016/j.orgel.2016.03.024,10.1016/j.orgel.2016.03.024,P9,PC71BM,P9,PC71BM,CCCCCCCCCCCCCCCCCCCCOc1ccsc1-c1nc2sc(-c3sc(-c4cc5c(C#C[Si](C(C)C)(C(C)C)C(C)C)c6occc6c(C#C[Si](C(C)C)(C(C)C)C(C)C)c5o4)cc3OCCCCCCCCCCCCCCCCCCCC)nc2s1,COC(=O)CCCC1(c2ccccc2)C23c4c5ccc6c7cc8c9c%10c(cc%11cc%12c%13c%14c(cc%15c%16ccc-5c2c%16c2c5c%16c%17c(c(c46)c7c9c%17c4c%10c%11c%13c4c%16c%14c%152)C513)C%12)C8,0.74,4.62,55.6,1.89,1.9008528,0.5742222222222279,,,,,,,ITO/PEI/Polymer:PC71BM/MoO3/Al,,PEI,PEI,MoO3,MoO3,114.0,o-dichlorobenzene,o-DCB,,-5.43,-3.715,,-5.9,-3.9,
