Repository: JiYiqaq/PCE-KA-GNN

# Data directory

- `raw/Active_Database.csv` is the immutable source dataset bundled under CC BY 4.0. Do not overwrite it with processed data.
- `processed/` is created and populated by the training pipeline. Generated `.pt` and `.pth` caches are intentionally ignored by Git because they can exceed GitHub's normal single-file limit.

See `../DATA_LICENSE.md` for provenance, license and checksum information.

File: data/raw/Active_Database.csv (part 404 of 471)
id,doi,doi_norm,donor,acceptor,donor_canonical,acceptor_canonical,donor_smiles,acceptor_smiles,voc,jsc,ff,pce,pce_recomputed,pce_relative_error_percent,pce_avg,pce_best,d_a_ratio,additive,additive_canonical,additive_ratio,device_structure,device_type,etl,etl_canonical,htl,htl_canonical,active_layer_thickness,solvent,solvent_canonical,annealing_temp,homo_d,lumo_d,eg_d,homo_a,lumo_a,eg_a
107138,10.1016/j.orgel.2016.03.024,10.1016/j.orgel.2016.03.024,P9,PC71BM,P9,PC71BM,CCCCCCCCCCCCCCCCCCCCOc1ccsc1-c1nc2sc(-c3sc(-c4cc5c(C#C[Si](C(C)C)(C(C)C)C(C)C)c6occc6c(C#C[Si](C(C)C)(C(C)C)C(C)C)c5o4)cc3OCCCCCCCCCCCCCCCCCCCC)nc2s1,COC(=O)CCCC1(c2ccccc2)C23c4c5ccc6c7cc8c9c%10c(cc%11cc%12c%13c%14c(cc%15c%16ccc-5c2c%16c2c5c%16c%17c(c(c46)c7c9c%17c4c%10c%11c%13c4c%16c%14c%152)C513)C%12)C8,0.73,4.71,57.9,2.0,1.9907757,0.4612150000000148,,,,,,,ITO/PEI/Polymer:PC71BM/MoO3/Al,,PEI,PEI,MoO3,MoO3,92.0,o-dichlorobenzene,o-DCB,,-5.43,-3.715,,-5.9,-3.9,
107139,10.1016/j.orgel.2016.03.024,10.1016/j.orgel.2016.03.024,P9,PC71BM,P9,PC71BM,CCCCCCCCCCCCCCCCCCCCOc1ccsc1-c1nc2sc(-c3sc(-c4cc5c(C#C[Si](C(C)C)(C(C)C)C(C)C)c6occc6c(C#C[Si](C(C)C)(C(C)C)C(C)C)c5o4)cc3OCCCCCCCCCCCCCCCCCCCC)nc2s1,COC(=O)CCCC1(c2ccccc2)C23c4c5ccc6c7cc8c9c%10c(cc%11cc%12c%13c%14c(cc%15c%16ccc-5c2c%16c2c5c%16c%17c(c(c46)c7c9c%17c4c%10c%11c%13c4c%16c%14c%152)C513)C%12)C8,0.74,13.34,64.1,6.36,6.327695599999998,0.5079308176100927,,,,DIO,,3%,ITO/PEI/Polymer:PC71BM/MoO3/Al,,PEI,PEI,MoO3,MoO3,125.0,o-dichlorobenzene,o-DCB,,-5.43,-3.715,,-5.9,-3.9,
107140,10.1016/j.orgel.2016.03.024,10.1016/j.orgel.2016.03.024,P9,PC71BM,P9,PC71BM,CCCCCCCCCCCCCCCCCCCCOc1ccsc1-c1nc2sc(-c3sc(-c4cc5c(C#C[Si](C(C)C)(C(C)C)C(C)C)c6occc6c(C#C[Si](C(C)C)(C(C)C)C(C)C)c5o4)cc3OCCCCCCCCCCCCCCCCCCCC)nc2s1,COC(=O)CCCC1(c2ccccc2)C23c4c5ccc6c7cc8c9c%10c(cc%11cc%12c%13c%14c(cc%15c%16ccc-5c2c%16c2c5c%16c%17c(c(c46)c7c9c%17c4c%10c%11c%13c4c%16c%14c%152)C513)C%12)C8,0.75,13.5,64.7,6.5,6.550875,0.7826923076923009,,,,DIO,,3%,ITO/PEI/Polymer:PC71BM/MoO3/Al,,PEI,PEI,MoO3,MoO3,118.0,o-dichlorobenzene,o-DCB,,-5.43,-3.715,,-5.9,-3.9,
107141,10.1016/j.orgel.2016.03.024,10.1016/j.orgel.2016.03.024,P9,PC71BM,P9,PC71BM,CCCCCCCCCCCCCCCCCCCCOc1ccsc1-c1nc2sc(-c3sc(-c4cc5c(C#C[Si](C(C)C)(C(C)C)C(C)C)c6occc6c(C#C[Si](C(C)C)(C(C)C)C(C)C)c5o4)cc3OCCCCCCCCCCCCCCCCCCCC)nc2s1,COC(=O)CCCC1(c2ccccc2)C23c4c5ccc6c7cc8c9c%10c(cc%11cc%12c%13c%14c(cc%15c%16ccc-5c2c%16c2c5c%16c%17c(c(c46)c7c9c%17c4c%10c%11c%13c4c%16c%14c%152)C513)C%12)C8,0.75,14.15,64.6,6.84,6.855675,0.2291666666666649,,,,DIO,,3%,ITO/PEI/Polymer:PC71BM/MoO3/Al,,PEI,PEI,MoO3,MoO3,97.0,o-dichlorobenzene,o-DCB,,-5.43,-3.715,,-5.9,-3.9,
107142,10.1016/j.orgel.2016.03.032,10.1016/j.orgel.2016.03.032,PH-EH,N2200,PBQ-1,N2200,CCCCCCCCOc1cccc(-c2nc3c(-c4cccs4)ccc(-c4ccc(-c5cc6c(-c7ccc(CC(CC)CCCC)s7)c7sccc7c(-c7ccc(CC(CC)CCCC)s7)c6s5)s4)c3nc2-c2cccc(OCCCCCCCC)c2)c1,CCCCCCCCCCC(CCCCCCCC)CN1C(=O)c2ccc3c4c(c(-c5ccc(-c6cccs6)s5)cc(c24)C1=O)C(=O)N(CC(CCCCCCCC)CCCCCCCCCC)C3=O,0.7,8.36,42.0,2.47,2.45784,0.4923076923077171,,,,,,,ITO/PEDOT:PSS/polymer:N2200/Al,conventional,,,PEDOT:PSS,PEDOT:PSS,,chloroform,chloroform,,-5.25,-3.63,,-5.71,-4.02,
107143,10.1016/j.orgel.2016.03.032,10.1016/j.orgel.2016.03.032,PH-DO,N2200,PH-DO,N2200,CCCCCCCCCCCCc1ccc(-c2c3cc(-c4ccc(-c5ccc(-c6cccs6)c6nc(-c7cccc(OCCCCCCCC)c7)c(-c7cccc(OCCCCCCCC)c7)nc56)s4)sc3c(-c3ccc(CCCCCCCCCCCC)s3)c3ccsc23)s1,CCCCCCCCCCC(CCCCCCCC)CN1C(=O)c2ccc3c4c(c(-c5ccc(-c6cccs6)s5)cc(c24)C1=O)C(=O)N(CC(CCCCCCCC)CCCCCCCCCC)C3=O,0.67,10.34,53.0,3.69,3.671734,0.4950135501354924,,,,,,,ITO/PEDOT:PSS/polymer:N2200/Al,conventional,,,PEDOT:PSS,PEDOT:PSS,,chloroform,chloroform,,-5.25,-3.62,,-5.71,-4.02,
107144,10.1016/j.orgel.2016.03.032,10.1016/j.orgel.2016.03.032,PF-EH,N2200,PBDTTFTQ-EH,N2200,CCCCCCCCOc1cccc(-c2nc3c(-c4cccs4)cc(F)c(-c4ccc(-c5cc6c(-c7ccc(CC(CC)CCCC)s7)c7sccc7c(-c7ccc(CC(CC)CCCC)s7)c6s5)s4)c3nc2-c2cccc(OCCCCCCCC)c2)c1,CCCCCCCCCCC(CCCCCCCC)CN1C(=O)c2ccc3c4c(c(-c5ccc(-c6cccs6)s5)cc(c24)C1=O)C(=O)N(CC(CCCCCCCC)CCCCCCCCCC)C3=O,0.7,11.02,45.0,3.49,3.4713,0.5358166189111857,,,,,,,ITO/PEDOT:PSS/polymer:N2200/Al,conventional,,,PEDOT:PSS,PEDOT:PSS,,chloroform,chloroform,,-5.38,-3.77,,-5.71,-4.02,
107145,10.1016/j.orgel.2016.03.032,10.1016/j.orgel.2016.03.032,PF-DO,N2200,PF-DO,N2200,CCCCCCCCCCCCc1ccc(-c2c3cc(-c4ccc(-c5c(F)cc(-c6cccs6)c6nc(-c7cccc(OCCCCCCCC)c7)c(-c7cccc(OCCCCCCCC)c7)nc56)s4)sc3c(-c3ccc(CCCCCCCCCCCC)s3)c3ccsc23)s1,CCCCCCCCCCC(CCCCCCCC)CN1C(=O)c2ccc3c4c(c(-c5ccc(-c6cccs6)s5)cc(c24)C1=O)C(=O)N(CC(CCCCCCCC)CCCCCCCCCC)C3=O,0.74,9.96,54.0,3.98,3.980016,0.0004020100502628,,,,,,,ITO/PEDOT:PSS/polymer:N2200/Al,conventional,,,PEDOT:PSS,PEDOT:PSS,,chloroform,chloroform,,-5.41,-3.79,,-5.71,-4.02,
107146,10.1016/j.orgel.2016.03.032,10.1016/j.orgel.2016.03.032,P2F-EH,N2200,P2F-EH,N2200,CCCCCCCCN1C(=O)c2c(c(-c3ccc(-c4cc5c(-c6cc(F)c(CC(CC)CCCC)c(F)c6)c6sccc6c(-c6cc(F)c(CC(CC)CCCC)c(F)c6)c5s4)s3)c3nn(CC(CC)CCCC)nc3c2-c2cccs2)C1=O,CCCCCCCCCCC(CCCCCCCC)CN1C(=O)c2ccc3c4c(c(-c5ccc(-c6cccs6)s5)cc(c24)C1=O)C(=O)N(CC(CCCCCCCC)CCCCCCCCCC)C3=O,0.79,11.12,54.0,4.75,4.743792,0.130694736842105,,,,,,,ITO/PEDOT:PSS/polymer:N2200/Al,conventional,,,PEDOT:PSS,PEDOT:PSS,,chloroform,chloroform,,-5.36,-3.04,,-5.71,-4.02,
107147,10.1016/j.orgel.2016.03.032,10.1016/j.orgel.2016.03.032,P2F-DO,N2200,P2F-DO,N2200,CCCCCCCCCCCCc1ccc(-c2c3cc(-c4ccc(-c5c(F)c(F)c(-c6cccs6)c6nc(-c7cccc(OCCCCCCCC)c7)c(-c7cccc(OCCCCCCCC)c7)nc56)s4)sc3c(-c3ccc(CCCCCCCCCCCC)s3)c3ccsc23)s1,CCCCCCCCCCC(CCCCCCCC)CN1C(=O)c2ccc3c4c(c(-c5ccc(-c6cccs6)s5)cc(c24)C1=O)C(=O)N(CC(CCCCCCCC)CCCCCCCCCC)C3=O,0.74,11.31,64.0,5.35,5.356416,0.1199252336448718,,,,,,,ITO/PEDOT:PSS/polymer:N2200/Al,conventional,,,PEDOT:PSS,PEDOT:PSS,,chloroform,chloroform,,-5.43,-3.83,,-5.71,-4.02,
107151,10.1016/j.orgel.2016.04.011,10.1016/j.orgel.2016.04.011,PTP8,PC71BM,PTP8,PC71BM,CCCCCCCCc1ccc(N2C(=O)c3csc(-c4cc5c(-c6ccc(CC(CC)CCCC)s6)c6sccc6c(-c6ccc(CC(CC)CCCC)s6)c5s4)c3C2=O)cc1,COC(=O)CCCC1(c2ccccc2)C23c4c5ccc6c7cc8c9c%10c(cc%11cc%12c%13c%14c(cc%15c%16ccc-5c2c%16c2c5c%16c%17c(c(c46)c7c9c%17c4c%10c%11c%13c4c%16c%14c%152)C513)C%12)C8,0.96,3.28,33.2,1.04,1.0454016,0.5193846153846053,,,1:0.3,,,,ITO/PEDOT:PSS (40 nm)/active layer/LiF/Al,conventional,LiF,LiF,PEDOT:PSS,PEDOT:PSS,,chloroform,chloroform,,-5.56,-3.62,,-5.9,-3.9,
107152,10.1016/j.orgel.2016.04.011,10.1016/j.orgel.2016.04.011,PTP8,PC71BM,PTP8,PC71BM,CCCCCCCCc1ccc(N2C(=O)c3csc(-c4cc5c(-c6ccc(CC(CC)CCCC)s6)c6sccc6c(-c6ccc(CC(CC)CCCC)s6)c5s4)c3C2=O)cc1,COC(=O)CCCC1(c2ccccc2)C23c4c5ccc6c7cc8c9c%10c(cc%11cc%12c%13c%14c(cc%15c%16ccc-5c2c%16c2c5c%16c%17c(c(c46)c7c9c%17c4c%10c%11c%13c4c%16c%14c%152)C513)C%12)C8,0.9,5.71,39.9,2.05,2.050461,0.0224878048780509,,,1:0.5,,,,ITO/PEDOT:PSS (40 nm)/active layer/LiF/Al,conventional,LiF,LiF,PEDOT:PSS,PEDOT:PSS,,chloroform,chloroform,,-5.56,-3.62,,-5.9,-3.9,
107153,10.1016/j.orgel.2016.04.011,10.1016/j.orgel.2016.04.011,PTP8,PC71BM,PTP8,PC71BM,CCCCCCCCc1ccc(N2C(=O)c3csc(-c4cc5c(-c6ccc(CC(CC)CCCC)s6)c6sccc6c(-c6ccc(CC(CC)CCCC)s6)c5s4)c3C2=O)cc1,COC(=O)CCCC1(c2ccccc2)C23c4c5ccc6c7cc8c9c%10c(cc%11cc%12c%13c%14c(cc%15c%16ccc-5c2c%16c2c5c%16c%17c(c(c46)c7c9c%17c4c%10c%11c%13c4c%16c%14c%152)C513)C%12)C8,0.91,7.79,41.4,2.94,2.9348046,0.1767142857142806,,,1:0.8,,,,ITO/PEDOT:PSS (40 nm)/active layer/LiF/Al,conventional,LiF,LiF,PEDOT:PSS,PEDOT:PSS,,chloroform,chloroform,,-5.56,-3.62,,-5.9,-3.9,
107154,10.1016/j.orgel.2016.04.011,10.1016/j.orgel.2016.04.011,PTP8,PC71BM,PTP8,PC71BM,CCCCCCCCc1ccc(N2C(=O)c3csc(-c4cc5c(-c6ccc(CC(CC)CCCC)s6)c6sccc6c(-c6ccc(CC(CC)CCCC)s6)c5s4)c3C2=O)cc1,COC(=O)CCCC1(c2ccccc2)C23c4c5ccc6c7cc8c9c%10c(cc%11cc%12c%13c%14c(cc%15c%16ccc-5c2c%16c2c5c%16c%17c(c(c46)c7c9c%17c4c%10c%11c%13c4c%16c%14c%152)C513)C%12)C8,0.9,7.3,40.3,2.65,2.64771,0.0864150943396189,,,1:1.0,,,,ITO/PEDOT:PSS (40 nm)/active layer/LiF/Al,conventional,LiF,LiF,PEDOT:PSS,PEDOT:PSS,,chloroform,chloroform,,-5.56,-3.62,,-5.9,-3.9,
107155,10.1016/j.orgel.2016.04.011,10.1016/j.orgel.2016.04.011,PTP8,PC71BM,PTP8,PC71BM,CCCCCCCCc1ccc(N2C(=O)c3csc(-c4cc5c(-c6ccc(CC(CC)CCCC)s6)c6sccc6c(-c6ccc(CC(CC)CCCC)s6)c5s4)c3C2=O)cc1,COC(=O)CCCC1(c2ccccc2)C23c4c5ccc6c7cc8c9c%10c(cc%11cc%12c%13c%14c(cc%15c%16ccc-5c2c%16c2c5c%16c%17c(c(c46)c7c9c%17c4c%10c%11c%13c4c%16c%14c%152)C513)C%12)C8,0.98,5.08,39.0,1.93,1.941576,0.5997927461139912,,,1:0.3,DIO,,,ITO/PEDOT:PSS (40 nm)/active layer/LiF/Al,conventional,LiF,LiF,PEDOT:PSS,PEDOT:PSS,,chloroform,chloroform,,-5.56,-3.62,,-5.9,-3.9,
107156,10.1016/j.orgel.2016.04.011,10.1016/j.orgel.2016.04.011,PTP8,PC71BM,PTP8,PC71BM,CCCCCCCCc1ccc(N2C(=O)c3csc(-c4cc5c(-c6ccc(CC(CC)CCCC)s6)c6sccc6c(-c6ccc(CC(CC)CCCC)s6)c5s4)c3C2=O)cc1,COC(=O)CCCC1(c2ccccc2)C23c4c5ccc6c7cc8c9c%10c(cc%11cc%12c%13c%14c(cc%15c%16ccc-5c2c%16c2c5c%16c%17c(c(c46)c7c9c%17c4c%10c%11c%13c4c%16c%14c%152)C513)C%12)C8,0.93,7.73,42.3,3.05,3.0409047000000005,0.2982065573770283,,,1:0.5,,,,ITO/PEDOT:PSS (40 nm)/active layer/LiF/Al,conventional,LiF,LiF,PEDOT:PSS,PEDOT:PSS,,chloroform,chloroform,,-5.56,-3.62,,-5.9,-3.9,
107157,10.1016/j.orgel.2016.04.011,10.1016/j.orgel.2016.04.011,PTP8,PC71BM,PTP8,PC71BM,CCCCCCCCc1ccc(N2C(=O)c3csc(-c4cc5c(-c6ccc(CC(CC)CCCC)s6)c6sccc6c(-c6ccc(CC(CC)CCCC)s6)c5s4)c3C2=O)cc1,COC(=O)CCCC1(c2ccccc2)C23c4c5ccc6c7cc8c9c%10c(cc%11cc%12c%13c%14c(cc%15c%16ccc-5c2c%16c2c5c%16c%17c(c(c46)c7c9c%17c4c%10c%11c%13c4c%16c%14c%152)C513)C%12)C8,0.92,8.73,46.6,3.75,3.7427256,0.1939839999999885,,,1:0.8,,,,ITO/PEDOT:PSS (40 nm)/active layer/LiF/Al,conventional,LiF,LiF,PEDOT:PSS,PEDOT:PSS,,chloroform,chloroform,,-5.56,-3.62,,-5.9,-3.9,
107158,10.1016/j.orgel.2016.04.011,10.1016/j.orgel.2016.04.011,PTP8,PC71BM,PTP8,PC71BM,CCCCCCCCc1ccc(N2C(=O)c3csc(-c4cc5c(-c6ccc(CC(CC)CCCC)s6)c6sccc6c(-c6ccc(CC(CC)CCCC)s6)c5s4)c3C2=O)cc1,COC(=O)CCCC1(c2ccccc2)C23c4c5ccc6c7cc8c9c%10c(cc%11cc%12c%13c%14c(cc%15c%16ccc-5c2c%16c2c5c%16c%17c(c(c46)c7c9c%17c4c%10c%11c%13c4c%16c%14c%152)C513)C%12)C8,0.93,7.92,40.6,3.0,2.9904336,0.3188799999999917,,,1:1.0,,,,ITO/PEDOT:PSS (40 nm)/active layer/LiF/Al,conventional,LiF,LiF,PEDOT:PSS,PEDOT:PSS,,chloroform,chloroform,,-5.56,-3.62,,-5.9,-3.9,
107159,10.1016/j.orgel.2016.04.011,10.1016/j.orgel.2016.04.011,PTP8,PC71BM,PTP8,PC71BM,CCCCCCCCc1ccc(N2C(=O)c3csc(-c4cc5c(-c6ccc(CC(CC)CCCC)s6)c6sccc6c(-c6ccc(CC(CC)CCCC)s6)c5s4)c3C2=O)cc1,COC(=O)CCCC1(c2ccccc2)C23c4c5ccc6c7cc8c9c%10c(cc%11cc%12c%13c%14c(cc%15c%16ccc-5c2c%16c2c5c%16c%17c(c(c46)c7c9c%17c4c%10c%11c%13c4c%16c%14c%152)C513)C%12)C8,1.0,8.42,48.0,4.04,4.0416,0.0396039603960352,,,1:0.3,DIO,,,ITO/PEDOT:PSS (40 nm)/active layer/LiF/Al,conventional,LiF,LiF,PEDOT:PSS,PEDOT:PSS,,chloroform,chloroform,,-5.56,-3.62,,-5.9,-3.9,
107160,10.1016/j.orgel.2016.04.011,10.1016/j.orgel.2016.04.011,PTP8,PC71BM,PTP8,PC71BM,CCCCCCCCc1ccc(N2C(=O)c3csc(-c4cc5c(-c6ccc(CC(CC)CCCC)s6)c6sccc6c(-c6ccc(CC(CC)CCCC)s6)c5s4)c3C2=O)cc1,COC(=O)CCCC1(c2ccccc2)C23c4c5ccc6c7cc8c9c%10c(cc%11cc%12c%13c%14c(cc%15c%16ccc-5c2c%16c2c5c%16c%17c(c(c46)c7c9c%17c4c%10c%11c%13c4c%16c%14c%152)C513)C%12)C8,0.98,10.51,58.1,5.97,5.984183799999999,0.2375845896147342,,,1:0.5,DIO,,,ITO/PEDOT:PSS (40 nm)/active layer/LiF/Al,conventional,LiF,LiF,PEDOT:PSS,PEDOT:PSS,,chloroform,chloroform,,-5.56,-3.62,,-5.9,-3.9,
107161,10.1016/j.orgel.2016.04.011,10.1016/j.orgel.2016.04.011,PTP8,PC71BM,PTP8,PC71BM,CCCCCCCCc1ccc(N2C(=O)c3csc(-c4cc5c(-c6ccc(CC(CC)CCCC)s6)c6sccc6c(-c6ccc(CC(CC)CCCC)s6)c5s4)c3C2=O)cc1,COC(=O)CCCC1(c2ccccc2)C23c4c5ccc6c7cc8c9c%10c(cc%11cc%12c%13c%14c(cc%15c%16ccc-5c2c%16c2c5c%16c%17c(c(c46)c7c9c%17c4c%10c%11c%13c4c%16c%14c%152)C513)C%12)C8,0.96,11.0,58.5,6.18,6.177599999999999,0.0388349514563207,,,1:0.8,DIO,,,ITO/PEDOT:PSS (40 nm)/active layer/LiF/Al,conventional,LiF,LiF,PEDOT:PSS,PEDOT:PSS,,chloroform,chloroform,,-5.56,-3.62,,-5.9,-3.9,
107162,10.1016/j.orgel.2016.04.011,10.1016/j.orgel.2016.04.011,PTP8,PC71BM,PTP8,PC71BM,CCCCCCCCc1ccc(N2C(=O)c3csc(-c4cc5c(-c6ccc(CC(CC)CCCC)s6)c6sccc6c(-c6ccc(CC(CC)CCCC)s6)c5s4)c3C2=O)cc1,COC(=O)CCCC1(c2ccccc2)C23c4c5ccc6c7cc8c9c%10c(cc%11cc%12c%13c%14c(cc%15c%16ccc-5c2c%16c2c5c%16c%17c(c(c46)c7c9c%17c4c%10c%11c%13c4c%16c%14c%152)C513)C%12)C8,0.93,10.5,55.7,5.44,5.4391050000000005,0.0164522058823505,,,1:1.0,,,,ITO/PEDOT:PSS (40 nm)/active layer/LiF/Al,conventional,LiF,LiF,PEDOT:PSS,PEDOT:PSS,,chloroform,chloroform,,-5.56,-3.62,,-5.9,-3.9,
107163,10.1016/j.orgel.2016.04.014,10.1016/j.orgel.2016.04.014,PTB7-Th,PC71BM,PTB7-Th,PC71BM,CCCCC(CC)COC(=O)c1sc2csc(-c3cc4c(-c5ccc(CC(CC)CCCC)s5)c5sccc5c(-c5ccc(CC(CC)CCCC)s5)c4s3)c2c1F,COC(=O)CCCC1(c2ccccc2)C23c4c5ccc6c7cc8c9c%10c(cc%11cc%12c%13c%14c(cc%15c%16ccc-5c2c%16c2c5c%16c%17c(c(c46)c7c9c%17c4c%10c%11c%13c4c%16c%14c%152)C513)C%12)C8,0.8,11.55,48.29,4.46,4.461996,0.0447533632287019,4.44,4.46,,,,,ITO/PEDOT:PSS/active layer/PFN/Al,conventional,PFN,PFN,PEDOT:PSS,PEDOT:PSS,,CB,chlorobenzene,,-5.29,-3.72,,-5.9,-3.9,
107164,10.1016/j.orgel.2016.04.014,10.1016/j.orgel.2016.04.014,PTB7-Th,PC71BM,PTB7-Th,PC71BM,CCCCC(CC)COC(=O)c1sc2csc(-c3cc4c(-c5ccc(CC(CC)CCCC)s5)c5sccc5c(-c5ccc(CC(CC)CCCC)s5)c4s3)c2c1F,COC(=O)CCCC1(c2ccccc2)C23c4c5ccc6c7cc8c9c%10c(cc%11cc%12c%13c%14c(cc%15c%16ccc-5c2c%16c2c5c%16c%17c(c(c46)c7c9c%17c4c%10c%11c%13c4c%16c%14c%152)C513)C%12)C8,0.78,14.31,64.2,7.35,7.1658756000000015,2.505093877550996,7.33,7.35,,DIO,DIO,,ITO/PEDOT:PSS/active layer/PFN/Al,conventional,PFN,PFN,PEDOT:PSS,PEDOT:PSS,,CB,chlorobenzene,,-5.29,-3.72,,-5.9,-3.9,
107165,10.1016/j.orgel.2016.04.016,10.1016/j.orgel.2016.04.016,PIIDBT,,PiI2T,,CCCCCCCCCCC(CCCCCCCC)CN1C(=O)/C(=C2/C(=O)N(CC(CCCCCCCC)CCCCCCCCCC)c3cc(-c4ccc(-c5cccs5)s4)ccc32)c2ccccc21,,0.87,7.5,57.68,3.76,3.76362,0.0962765957446974,,,1:1.5,0% CN,,0%,ITO/ZnO/polymer:PC61BM/MoO3/Ag,inverted,ZnO,ZnO,MoO3,MoO3,,chloroform/o-dichlorobenzene (4:1 v/v),chloroform:o-DCB (4:1),,-5.54,-3.97,,,,
107166,10.1016/j.orgel.2016.04.016,10.1016/j.orgel.2016.04.016,PIIDBT,,PiI2T,,CCCCCCCCCCC(CCCCCCCC)CN1C(=O)/C(=C2/C(=O)N(CC(CCCCCCCC)CCCCCCCCCC)c3cc(-c4ccc(-c5cccs5)s4)ccc32)c2ccccc21,,0.87,8.51,61.91,4.58,4.58363067,0.079272270742352,,,1:1.5,2% CN,CN,2%,ITO/ZnO/polymer:PC61BM/MoO3/Ag,inverted,ZnO,ZnO,MoO3,MoO3,,chloroform/o-dichlorobenzene (4:1 v/v),chloroform:o-DCB (4:1),200.0,-5.54,-3.97,,,,
107167,10.1016/j.orgel.2016.04.016,10.1016/j.orgel.2016.04.016,PIIDFBT,,PIIDFBT,,CCCCCCCCCCC(CCCCCCCC)CN1C(=O)/C(=C2/C(=O)N(CC(CCCCCCCC)CCCCCCCCCC)c3cc(-c4cc(F)c(-c5sccc5F)s4)ccc32)c2ccccc21,,1.01,7.95,69.61,5.57,5.58933495,0.3471265709156067,,,1:1.5,0% CN,,0%,ITO/ZnO/polymer:PC61BM/MoO3/Ag,inverted,ZnO,ZnO,MoO3,MoO3,,chloroform/o-dichlorobenzene (4:1 v/v),chloroform:o-DCB (4:1),,-5.79,-4.18,,,,
107168,10.1016/j.orgel.2016.04.016,10.1016/j.orgel.2016.04.016,PIIDFBT,,PIIDFBT,,CCCCCCCCCCC(CCCCCCCC)CN1C(=O)/C(=C2/C(=O)N(CC(CCCCCCCC)CCCCCCCCCC)c3cc(-c4cc(F)c(-c5sccc5F)s4)ccc32)c2ccccc21,,1.01,9.11,67.22,6.21,6.18497942,0.4029078904992031,,,1:1.5,2% CN,CN,2%,ITO/ZnO/polymer:PC61BM/MoO3/Ag,inverted,ZnO,ZnO,MoO3,MoO3,,chloroform/o-dichlorobenzene (4:1 v/v),chloroform:o-DCB (4:1),200.0,-5.79,-4.18,,,,
107169,10.1016/j.orgel.2016.07.007,10.1016/j.orgel.2016.07.007,PffQx-m-fPO,PC71BM,PffQx-m-fPO,PC71BM,CCCCC(CC)COc1ccc(-c2nc3c(-c4cccs4)c(F)c(F)c(-c4ccc(-c5cc6c(-c7ccc(OCC(CC)CCCC)c(F)c7)c7sccc7c(-c7ccc(OCC(CC)CCCC)c(F)c7)c6s5)s4)c3nc2-c2ccc(OCC(CC)CCCC)c(F)c2)cc1F,COC(=O)CCCC1(c2ccccc2)C23c4c5ccc6c7cc8c9c%10c(cc%11cc%12c%13c%14c(cc%15c%16ccc-5c2c%16c2c5c%16c%17c(c(c46)c7c9c%17c4c%10c%11c%13c4c%16c%14c%152)C513)C%12)C8,0.95,11.9,58.0,6.6,6.5569,0.6530303030303019,6.4,6.6,1:2,3% DIO,DIO,3%,ITO/PEDOT:PSS/polymer:PC71BM/ZrAcac/Al,conventional,ZrAcac,ZrAcac,PEDOT:PSS,,,,,,-5.41,-3.57,,-5.9,-3.9,
107170,10.1016/j.orgel.2016.07.007,10.1016/j.orgel.2016.07.007,PffQx-m-fPO,PC71BM,PffQx-m-fPO,PC71BM,CCCCC(CC)COc1ccc(-c2nc3c(-c4cccs4)c(F)c(F)c(-c4ccc(-c5cc6c(-c7ccc(OCC(CC)CCCC)c(F)c7)c7sccc7c(-c7ccc(OCC(CC)CCCC)c(F)c7)c6s5)s4)c3nc2-c2ccc(OCC(CC)CCCC)c(F)c2)cc1F,COC(=O)CCCC1(c2ccccc2)C23c4c5ccc6c7cc8c9c%10c(cc%11cc%12c%13c%14c(cc%15c%16ccc-5c2c%16c2c5c%16c%17c(c(c46)c7c9c%17c4c%10c%11c%13c4c%16c%14c%152)C513)C%12)C8,0.94,11.6,60.0,6.5,6.5424,0.6523076923076887,6.3,6.5,1:2,3% DIO,DIO,3%,ITO/PEDOT:PSS/polymer:PC71BM/PDIN/Al,conventional,PDIN,PDIN,PEDOT:PSS,,,,,,-5.41,-3.57,,-5.9,-3.9,
107171,10.1016/j.orgel.2016.07.007,10.1016/j.orgel.2016.07.007,PffQx-m-fPO,PC71BM,PffQx-m-fPO,PC71BM,CCCCC(CC)COc1ccc(-c2nc3c(-c4cccs4)c(F)c(F)c(-c4ccc(-c5cc6c(-c7ccc(OCC(CC)CCCC)c(F)c7)c7sccc7c(-c7ccc(OCC(CC)CCCC)c(F)c7)c6s5)s4)c3nc2-c2ccc(OCC(CC)CCCC)c(F)c2)cc1F,COC(=O)CCCC1(c2ccccc2)C23c4c5ccc6c7cc8c9c%10c(cc%11cc%12c%13c%14c(cc%15c%16ccc-5c2c%16c2c5c%16c%17c(c(c46)c7c9c%17c4c%10c%11c%13c4c%16c%14c%152)C513)C%12)C8,0.95,12.2,61.0,7.0,7.069899999999999,0.9985714285714108,6.7,7.0,1:2,3% DIO,DIO,3%,ITO/PEDOT:PSS/polymer:PC71BM/ETLs/Al,conventional,PDINO,PDINO,PEDOT:PSS,,,,,,-5.41,-3.57,,-5.9,-3.9,
107172,10.1016/j.orgel.2016.07.007,10.1016/j.orgel.2016.07.007,PffQx-PO,PC71BM,PffQx-PO,PC71BM,CCCCC(CC)COc1ccc(-c2c3cc(-c4ccc(-c5c(F)c(F)c(-c6cccs6)c6nc(-c7ccc(OCC(CC)CCCC)c(F)c7)c(-c7ccc(OCC(CC)CCCC)c(F)c7)nc56)s4)sc3c(-c3ccc(OCC(CC)CCCC)cc3)c3ccsc23)cc1,COC(=O)CCCC1(c2ccccc2)C23c4c5ccc6c7cc8c9c%10c(cc%11cc%12c%13c%14c(cc%15c%16ccc-5c2c%16c2c5c%16c%17c(c(c46)c7c9c%17c4c%10c%11c%13c4c%16c%14c%152)C513)C%12)C8,0.91,12.4,63.0,7.1,7.10892,0.1256338028169113,7.0,7.1,1:1,1% DIO,DIO,1%,ITO/PEDOT:PSS/polymer:PC71BM/ZrAcac/Al,conventional,ZrAcac,ZrAcac,PEDOT:PSS,,,,,,-5.39,-3.55,,-5.9,-3.9,
107173,10.1016/j.orgel.2016.07.007,10.1016/j.orgel.2016.07.007,PffQx-PO,PC71BM,PffQx-PO,PC71BM,CCCCC(CC)COc1ccc(-c2c3cc(-c4ccc(-c5c(F)c(F)c(-c6cccs6)c6nc(-c7ccc(OCC(CC)CCCC)c(F)c7)c(-c7ccc(OCC(CC)CCCC)c(F)c7)nc56)s4)sc3c(-c3ccc(OCC(CC)CCCC)cc3)c3ccsc23)cc1,COC(=O)CCCC1(c2ccccc2)C23c4c5ccc6c7cc8c9c%10c(cc%11cc%12c%13c%14c(cc%15c%16ccc-5c2c%16c2c5c%16c%17c(c(c46)c7c9c%17c4c%10c%11c%13c4c%16c%14c%152)C513)C%12)C8,0.91,11.4,64.0,6.7,6.63936,0.9050746268656752,6.5,6.7,1:1,1% DIO,DIO,1%,ITO/PEDOT:PSS/polymer:PC71BM/PDIN/Al,conventional,PDIN,PDIN,PEDOT:PSS,,,,,,-5.39,-3.55,,-5.9,-3.9,
107174,10.1016/j.orgel.2016.07.007,10.1016/j.orgel.2016.07.007,PffQx-PO,PC71BM,PffQx-PO,PC71BM,CCCCC(CC)COc1ccc(-c2c3cc(-c4ccc(-c5c(F)c(F)c(-c6cccs6)c6nc(-c7ccc(OCC(CC)CCCC)c(F)c7)c(-c7ccc(OCC(CC)CCCC)c(F)c7)nc56)s4)sc3c(-c3ccc(OCC(CC)CCCC)cc3)c3ccsc23)cc1,COC(=O)CCCC1(c2ccccc2)C23c4c5ccc6c7cc8c9c%10c(cc%11cc%12c%13c%14c(cc%15c%16ccc-5c2c%16c2c5c%16c%17c(c(c46)c7c9c%17c4c%10c%11c%13c4c%16c%14c%152)C513)C%12)C8,0.92,12.4,65.0,7.4,7.415200000000001,0.2054054054054188,7.2,7.4,1:1,1% DIO,DIO,1%,ITO/PEDOT:PSS/polymer:PC71BM/PDINO/Al,conventional,PDINO,PDINO,PEDOT:PSS,,,,,,-5.39,-3.55,,-5.9,-3.9,
107175,10.1016/j.orgel.2016.07.007,10.1016/j.orgel.2016.07.007,PffQx-PS,PC71BM,PffQx-PS,PC71BM,CCCCC(CC)COc1ccc(-c2nc3c(-c4cccs4)c(F)c(F)c(-c4ccc(-c5cc6c(-c7ccc(SCC(CC)CCCC)cc7)c7sccc7c(-c7ccc(SCC(CC)CCCC)cc7)c6s5)s4)c3nc2-c2ccc(OCC(CC)CCCC)c(F)c2)cc1F,COC(=O)CCCC1(c2ccccc2)C23c4c5ccc6c7cc8c9c%10c(cc%11cc%12c%13c%14c(cc%15c%16ccc-5c2c%16c2c5c%16c%17c(c(c46)c7c9c%17c4c%10c%11c%13c4c%16c%14c%152)C513)C%12)C8,0.92,11.8,69.0,7.5,7.490640000000001,0.1247999999999886,7.4,7.5,1:2,3% DIO,DIO,3%,ITO/PEDOT:PSS/polymer:PC71BM/ZrAcac/Al,conventional,ZrAcac,ZrAcac,PEDOT:PSS,,,,,,-5.4,-3.55,,-5.9,-3.9,
107176,10.1016/j.orgel.2016.07.007,10.1016/j.orgel.2016.07.007,PffQx-PS,PC71BM,PffQx-PS,PC71BM,CCCCC(CC)COc1ccc(-c2nc3c(-c4cccs4)c(F)c(F)c(-c4ccc(-c5cc6c(-c7ccc(SCC(CC)CCCC)cc7)c7sccc7c(-c7ccc(SCC(CC)CCCC)cc7)c6s5)s4)c3nc2-c2ccc(OCC(CC)CCCC)c(F)c2)cc1F,COC(=O)CCCC1(c2ccccc2)C23c4c5ccc6c7cc8c9c%10c(cc%11cc%12c%13c%14c(cc%15c%16ccc-5c2c%16c2c5c%16c%17c(c(c46)c7c9c%17c4c%10c%11c%13c4c%16c%14c%152)C513)C%12)C8,0.92,11.6,67.0,7.1,7.15024,0.707605633802824,7.0,7.1,1:2,3% DIO,DIO,3%,ITO/PEDOT:PSS/polymer:PC71BM/PDIN/Al,conventional,PDIN,PDIN,PEDOT:PSS,,,,,,-5.4,-3.55,,-5.9,-3.9,
107177,10.1016/j.orgel.2016.07.007,10.1016/j.orgel.2016.07.007,PffQx-PS,PC71BM,PffQx-PS,PC71BM,CCCCC(CC)COc1ccc(-c2nc3c(-c4cccs4)c(F)c(F)c(-c4ccc(-c5cc6c(-c7ccc(SCC(CC)CCCC)cc7)c7sccc7c(-c7ccc(SCC(CC)CCCC)cc7)c6s5)s4)c3nc2-c2ccc(OCC(CC)CCCC)c(F)c2)cc1F,COC(=O)CCCC1(c2ccccc2)C23c4c5ccc6c7cc8c9c%10c(cc%11cc%12c%13c%14c(cc%15c%16ccc-5c2c%16c2c5c%16c%17c(c(c46)c7c9c%17c4c%10c%11c%13c4c%16c%14c%152)C513)C%12)C8,0.93,12.3,70.0,8.0,8.0073,0.0912500000000093,7.8,8.0,1:2,3% DIO,DIO,3%,ITO/PEDOT:PSS/polymer:PC71BM/PDINO/Al,conventional,PDINO,PDINO,PEDOT:PSS,,,,,,-5.4,-3.55,,-5.9,-3.9,
107178,10.1016/j.orgel.2016.07.013,10.1016/j.orgel.2016.07.013,PTB7,PC71BM,PTB7,PC71BM,CCCCC(CC)COC(=O)c1sc2c(-c3cc4c(OCC(CC)CCCC)c5sccc5c(OCC(CC)CCCC)c4s3)scc2c1F,COC(=O)CCCC1(c2ccccc2)C23c4c5ccc6c7cc8c9c%10c(cc%11cc%12c%13c%14c(cc%15c%16ccc-5c2c%16c2c5c%16c%17c(c(c46)c7c9c%17c4c%10c%11c%13c4c%16c%14c%152)C513)C%12)C8,0.783,8.12,36.4,2.31,2.31429744,0.1860363636363534,,,1:1.5,W/O,,,inverted,inverted,PEIE,PEIE,MoO3,MoO3,,chlorobenzene,chlorobenzene,,-5.19,-3.43,,-5.9,-3.9,
107179,10.1016/j.orgel.2016.07.013,10.1016/j.orgel.2016.07.013,PTB7,PC71BM,PTB7,PC71BM,CCCCC(CC)COC(=O)c1sc2c(-c3cc4c(OCC(CC)CCCC)c5sccc5c(OCC(CC)CCCC)c4s3)scc2c1F,COC(=O)CCCC1(c2ccccc2)C23c4c5ccc6c7cc8c9c%10c(cc%11cc%12c%13c%14c(cc%15c%16ccc-5c2c%16c2c5c%16c%17c(c(c46)c7c9c%17c4c%10c%11c%13c4c%16c%14c%152)C513)C%12)C8,0.767,15.19,61.9,7.21,7.211801869999999,0.0249912621359159,,,1:1.5,DIB,DIB,,inverted,inverted,PEIE,PEIE,MoO3,MoO3,,chlorobenzene,chlorobenzene,,-5.19,-3.43,,-5.9,-3.9,
107180,10.1016/j.orgel.2016.07.013,10.1016/j.orgel.2016.07.013,PTB7,PC71BM,PTB7,PC71BM,CCCCC(CC)COC(=O)c1sc2c(-c3cc4c(OCC(CC)CCCC)c5sccc5c(OCC(CC)CCCC)c4s3)scc2c1F,COC(=O)CCCC1(c2ccccc2)C23c4c5ccc6c7cc8c9c%10c(cc%11cc%12c%13c%14c(cc%15c%16ccc-5c2c%16c2c5c%16c%17c(c(c46)c7c9c%17c4c%10c%11c%13c4c%16c%14c%152)C513)C%12)C8,0.76,16.86,65.2,8.36,8.3544672,0.0661818181818089,,,1:1.5,DIH,DIH,,inverted,inverted,PEIE,PEIE,MoO3,MoO3,,chlorobenzene,chlorobenzene,,-5.19,-3.43,,-5.9,-3.9,
107181,10.1016/j.orgel.2016.07.013,10.1016/j.orgel.2016.07.013,PTB7,PC71BM,PTB7,PC71BM,CCCCC(CC)COC(=O)c1sc2c(-c3cc4c(OCC(CC)CCCC)c5sccc5c(OCC(CC)CCCC)c4s3)scc2c1F,COC(=O)CCCC1(c2ccccc2)C23c4c5ccc6c7cc8c9c%10c(cc%11cc%12c%13c%14c(cc%15c%16ccc-5c2c%16c2c5c%16c%17c(c(c46)c7c9c%17c4c%10c%11c%13c4c%16c%14c%152)C513)C%12)C8,0.764,17.49,66.1,8.84,8.832519959999999,0.0846158371040814,,,1:1.5,DIO,DIO,3 vol% (0.148 mmol),inverted,inverted,PEIE,PEIE,MoO3,MoO3,,chlorobenzene,chlorobenzene,,-5.19,-3.43,,-5.9,-3.9,
107182,10.1016/j.orgel.2016.07.013,10.1016/j.orgel.2016.07.013,PTB7,PC71BM,PTB7,PC71BM,CCCCC(CC)COC(=O)c1sc2c(-c3cc4c(OCC(CC)CCCC)c5sccc5c(OCC(CC)CCCC)c4s3)scc2c1F,COC(=O)CCCC1(c2ccccc2)C23c4c5ccc6c7cc8c9c%10c(cc%11cc%12c%13c%14c(cc%15c%16ccc-5c2c%16c2c5c%16c%17c(c(c46)c7c9c%17c4c%10c%11c%13c4c%16c%14c%152)C513)C%12)C8,0.769,16.38,62.8,7.91,7.910426159999998,0.0053876106194459,,,1:1.5,DID,DID,,inverted,inverted,PEIE,PEIE,MoO3,MoO3,,chlorobenzene,chlorobenzene,,-5.19,-3.43,,-5.9,-3.9,
107183,10.1016/j.orgel.2016.07.016,10.1016/j.orgel.2016.07.016,P1,PC71BM,P1,PC71BM,CCCCCCCCc1cc(-c2c(-c3cccs3)sc3c(-c4cc(CCCCCCCC)c(CCCCCCCC)s4)c(-c4ccc(-c5cccc6nsnc56)s4)sc23)sc1CCCCCCCC,COC(=O)CCCC1(c2ccccc2)C23c4c5ccc6c7cc8c9c%10c(cc%11cc%12c%13c%14c(cc%15c%16ccc-5c2c%16c2c5c%16c%17c(c(c46)c7c9c%17c4c%10c%11c%13c4c%16c%14c%152)C513)C%12)C8,0.72,9.66,58.0,4.03,4.034015999999999,0.0996526054590355,,,1:2,DIO,DIO,3 vol% DIO,ITO/PEDOT:PSS/active layer/with or without CIL/Al,conventional,,,PEDOT:PSS,PEDOT:PSS,,CF,chloroform,,-5.34,-3.53,,-5.9,-3.9,
107184,10.1016/j.orgel.2016.07.016,10.1016/j.orgel.2016.07.016,P2,PC71BM,P2,PC71BM,,COC(=O)CCCC1(c2ccccc2)C23c4c5ccc6c7cc8c9c%10c(cc%11cc%12c%13c%14c(cc%15c%16ccc-5c2c%16c2c5c%16c%17c(c(c46)c7c9c%17c4c%10c%11c%13c4c%16c%14c%152)C513)C%12)C8,0.61,13.88,64.0,5.42,5.4187520000000005,0.0230258302582928,,,1:2,DIO,DIO,3 vol% DIO,ITO/PEDOT:PSS/active layer/with or without CIL/Al,conventional,,,PEDOT:PSS,PEDOT:PSS,,CF,chloroform,,-5.34,-3.58,,-5.9,-3.9,
107185,10.1016/j.orgel.2016.07.016,10.1016/j.orgel.2016.07.016,P2,PC71BM,P2,PC71BM,,COC(=O)CCCC1(c2ccccc2)C23c4c5ccc6c7cc8c9c%10c(cc%11cc%12c%13c%14c(cc%15c%16ccc-5c2c%16c2c5c%16c%17c(c(c46)c7c9c%17c4c%10c%11c%13c4c%16c%14c%152)C513)C%12)C8,0.69,14.34,70.0,6.93,6.92622,0.054545454545453,,,1:2,MeoH treated,,3 vol% DIO,ITO/PEDOT:PSS/active layer/with or without CIL/Al,conventional,,,PEDOT:PSS,PEDOT:PSS,,CF,chloroform,,-5.34,-3.58,,-5.9,-3.9,
107186,10.1016/j.orgel.2016.08.008,10.1016/j.orgel.2016.08.008,PHBCDPPC20,PC71BM,PHBCDPPC20,PC71BM,CCCCCCCCCCC(CCCCCCCC)CN1C(=O)C2=C(c3ccc(-c4cc5c6cc(-c7c(C)cc(C)cc7C)cc7c8cc(-c9c(C)cc(C)cc9C)cc9c%10cccc%11c%12cc(-c%13c(C)cc(C)cc%13C)cc%13c%14cc(-c%15c(C)cc(C)cc%15C)cc%15c(c4)c5c4c(c67)c(c98)c(c%10%11)c(c%12%13)c4c%15%14)s3)N(CC(CCCCCCCC)CCCCCCCCCC)C(=O)C2=C1c1cccs1,COC(=O)CCCC1(c2ccccc2)C23c4c5ccc6c7cc8c9c%10c(cc%11cc%12c%13c%14c(cc%15c%16ccc-5c2c%16c2c5c%16c%17c(c(c46)c7c9c%17c4c%10c%11c%13c4c%16c%14c%152)C513)C%12)C8,0.92,6.53,35.3,2.12,2.1206828,0.0322075471698053,,,1:2,,,,ITO/PEDOT:PSS/polymer:PC71BM/Ca/Al,conventional,Ca,Ca,PEDOT:PSS,PEDOT:PSS,,,,,-5.32,-3.67,,-5.9,-3.9,
107187,10.1016/j.orgel.2016.08.008,10.1016/j.orgel.2016.08.008,PHBCDPPC8,PC71BM,PHBCDPPC8,PC71BM,CCCCC(CC)CN1C(=O)C2=C(c3ccc(-c4cc5c6cc(-c7c(C)cc(C)cc7C)cc7c8cc(-c9c(C)cc(C)cc9C)cc9c%10cccc%11c%12cc(-c%13c(C)cc(C)cc%13C)cc%13c%14cc(-c%15c(C)cc(C)cc%15C)cc%15c(c4)c5c4c(c67)c(c98)c(c%10%11)c(c%12%13)c4c%15%14)s3)N(CC(CC)CCCC)C(=O)C2=C1c1cccs1,COC(=O)CCCC1(c2ccccc2)C23c4c5ccc6c7cc8c9c%10c(cc%11cc%12c%13c%14c(cc%15c%16ccc-5c2c%16c2c5c%16c%17c(c(c46)c7c9c%17c4c%10c%11c%13c4c%16c%14c%152)C513)C%12)C8,0.88,7.67,34.4,2.32,2.3218624,0.0802758620689769,,,1:2,,,,ITO/PEDOT:PSS/polymer:PC71BM/Ca/Al,conventional,Ca,Ca,PEDOT:PSS,PEDOT:PSS,,,,,-5.28,-3.62,,-5.9,-3.9,
107188,10.1016/j.orgel.2016.08.008,10.1016/j.orgel.2016.08.008,PHBCDPPC8,PC71BM,PHBCDPPC8,PC71BM,CCCCC(CC)CN1C(=O)C2=C(c3ccc(-c4cc5c6cc(-c7c(C)cc(C)cc7C)cc7c8cc(-c9c(C)cc(C)cc9C)cc9c%10cccc%11c%12cc(-c%13c(C)cc(C)cc%13C)cc%13c%14cc(-c%15c(C)cc(C)cc%15C)cc%15c(c4)c5c4c(c67)c(c98)c(c%10%11)c(c%12%13)c4c%15%14)s3)N(CC(CC)CCCC)C(=O)C2=C1c1cccs1,COC(=O)CCCC1(c2ccccc2)C23c4c5ccc6c7cc8c9c%10c(cc%11cc%12c%13c%14c(cc%15c%16ccc-5c2c%16c2c5c%16c%17c(c(c46)c7c9c%17c4c%10c%11c%13c4c%16c%14c%152)C513)C%12)C8,0.86,10.38,31.8,2.85,2.8387224000000004,0.395705263157883,,,1:2,3% DIO,DIO,3%,ITO/PEDOT:PSS/polymer:PC71BM/Ca/Al,conventional,Ca,Ca,PEDOT:PSS,PEDOT:PSS,,,,,-5.28,-3.62,,-5.9,-3.9,
107189,10.1016/j.orgel.2016.08.008,10.1016/j.orgel.2016.08.008,PHBCDPPF,PC71BM,PHBCDPPF,PC71BM,CCCCCCCCCCC(CCCCCCCC)CN1C(=O)C2=C(c3ccc(-c4cc5c6cc(-c7c(C)cc(C)cc7C)cc7c8cc(-c9c(C)cc(C)cc9C)cc9c%10cccc%11c%12cc(-c%13c(C)cc(C)cc%13C)cc%13c%14cc(-c%15c(C)cc(C)cc%15C)cc%15c(c4)c5c4c(c67)c(c98)c(c%10%11)c(c%12%13)c4c%15%14)o3)N(CC(CCCCCCCC)CCCCCCCCCC)C(=O)C2=C1c1ccco1,COC(=O)CCCC1(c2ccccc2)C23c4c5ccc6c7cc8c9c%10c(cc%11cc%12c%13c%14c(cc%15c%16ccc-5c2c%16c2c5c%16c%17c(c(c46)c7c9c%17c4c%10c%11c%13c4c%16c%14c%152)C513)C%12)C8,0.88,6.39,33.6,1.89,1.8893952,0.0320000000000038,,,1:1.5,,,,ITO/PEDOT:PSS/polymer:PC71BM/Ca/Al,conventional,Ca,Ca,PEDOT:PSS,PEDOT:PSS,,,,,-5.3,-3.61,,-5.9,-3.9,
107190,10.1016/j.orgel.2016.08.008,10.1016/j.orgel.2016.08.008,PHBCDPPDT,PC71BM,PHBCDPPDT,PC71BM,CCCCCCCCCCC(CCCCCCCC)CN1C(=O)C2=C(c3ccc(-c4ccc(-c5cc6c7cc(-c8c(C)cc(C)cc8C)cc8c9cc(-c%10c(C)cc(C)cc%10C)cc%10c%11cccc%12c%13cc(-c%14c(C)cc(C)cc%14C)cc%14c%15cc(-c%16c(C)cc(C)cc%16C)cc%16c(c5)c6c5c(c78)c(c%109)c(c%11%12)c(c%13%14)c5c%16%15)s4)s3)N(CC(CCCCCCCC)CCCCCCCCCC)C(=O)C2=C1c1ccc(-c2cccs2)s1,COC(=O)CCCC1(c2ccccc2)C23c4c5ccc6c7cc8c9c%10c(cc%11cc%12c%13c%14c(cc%15c%16ccc-5c2c%16c2c5c%16c%17c(c(c46)c7c9c%17c4c%10c%11c%13c4c%16c%14c%152)C513)C%12)C8,0.84,8.49,38.6,2.74,2.7527976,0.4670656934306515,,,1:2,,,,ITO/PEDOT:PSS/polymer:PC71BM/Ca/Al,conventional,Ca,Ca,PEDOT:PSS,PEDOT:PSS,,,,,-5.19,-3.63,,-5.9,-3.9,
107191,10.1016/j.orgel.2016.08.008,10.1016/j.orgel.2016.08.008,PHBCDPPDT,PC71BM,PHBCDPPDT,PC71BM,CCCCCCCCCCC(CCCCCCCC)CN1C(=O)C2=C(c3ccc(-c4ccc(-c5cc6c7cc(-c8c(C)cc(C)cc8C)cc8c9cc(-c%10c(C)cc(C)cc%10C)cc%10c%11cccc%12c%13cc(-c%14c(C)cc(C)cc%14C)cc%14c%15cc(-c%16c(C)cc(C)cc%16C)cc%16c(c5)c6c5c(c78)c(c%109)c(c%11%12)c(c%13%14)c5c%16%15)s4)s3)N(CC(CCCCCCCC)CCCCCCCCCC)C(=O)C2=C1c1ccc(-c2cccs2)s1,COC(=O)CCCC1(c2ccccc2)C23c4c5ccc6c7cc8c9c%10c(cc%11cc%12c%13c%14c(cc%15c%16ccc-5c2c%16c2c5c%16c%17c(c(c46)c7c9c%17c4c%10c%11c%13c4c%16c%14c%152)C513)C%12)C8,0.79,10.5,33.1,2.74,2.745645,0.2060218978102153,,,1:2,3% DIO,DIO,3%,ITO/PEDOT:PSS/polymer:PC71BM/Ca/Al,conventional,Ca,Ca,PEDOT:PSS,PEDOT:PSS,,,,,-5.19,-3.63,,-5.9,-3.9,
107192,10.1016/j.orgel.2016.08.011,10.1016/j.orgel.2016.08.011,PDPP-T-IID,PC71BM,PDPP-T-IID,PC71BM,CCCCCCCCC(CCCCCC)CN1C(=O)C2=C(c3ccc(-c4ccc(-c5ccc6c(c5)N(CC(CCCCCC)CCCCCCCC)C(=O)/C6=C5/C(=O)N(CC(CCCCCC)CCCCCCCC)c6cc(-c7cccs7)ccc65)s4)s3)N(CC(CCCCCC)CCCCCCCC)C(=O)C2=C1c1cccs1,COC(=O)CCCC1(c2ccccc2)C23c4c5ccc6c7cc8c9c%10c(cc%11cc%12c%13c%14c(cc%15c%16ccc-5c2c%16c2c5c%16c%17c(c(c46)c7c9c%17c4c%10c%11c%13c4c%16c%14c%152)C513)C%12)C8,0.72,14.84,64.0,6.95,6.838272,1.607597122302162,,,1:2,DPE,,,conventional and inverted,inverted,ZnO (inverted) or LiF (conventional),ZnO or LiF,PEDOT:PSS (conventional) or MoO3 (inverted),PEDOT:PSS,,chloroform,chloroform,,-5.29,-3.85,,-5.9,-3.9,
107193,10.1016/j.orgel.2016.08.011,10.1016/j.orgel.2016.08.011,PDPP-T-TID,PC71BM,PDPP-T-TID,PC71BM,CCCCCCCCC(CCCCCC)CN1C(=O)C2=C(c3ccc(-c4ccc(-c5cc6c(s5)/C(=C5\C(=O)N(CC(CCCCCC)CCCCCCCC)c7cc(-c8cccs8)sc75)C(=O)N6CC(CCCCCC)CCCCCCCC)s4)s3)N(CC(CCCCCC)CCCCCCCC)C(=O)C2=C1c1cccs1,COC(=O)CCCC1(c2ccccc2)C23c4c5ccc6c7cc8c9c%10c(cc%11cc%12c%13c%14c(cc%15c%16ccc-5c2c%16c2c5c%16c%17c(c(c46)c7c9c%17c4c%10c%11c%13c4c%16c%14c%152)C513)C%12)C8,0.46,6.53,59.0,1.81,1.772242,2.086077348066308,,,1:2,DPE,,,conventional and inverted,inverted,ZnO (inverted) or LiF (conventional),ZnO or LiF,PEDOT:PSS (conventional) or MoO3 (inverted),PEDOT:PSS,,chloroform,chloroform,,-5.07,-3.93,,-5.9,-3.9,
107194,10.1016/j.orgel.2016.08.011,10.1016/j.orgel.2016.08.011,PIID-T-TID,PC71BM,PIID-T-TID,PC71BM,CCCCCCCCC(CCCCCC)CN1C(=O)/C(=C2/C(=O)N(CC(CCCCCC)CCCCCCCC)c3cc(-c4cccs4)sc32)C2=C1C=C(c1ccc(-c3ccc4c(c3)N(CC(CCCCCC)CCCCCCCC)C(=O)/C4=C3/C(=O)N(CC(CCCCCC)CCCCCCCC)c4ccccc43)s1)C2,COC(=O)CCCC1(c2ccccc2)C23c4c5ccc6c7cc8c9c%10c(cc%11cc%12c%13c%14c(cc%15c%16ccc-5c2c%16c2c5c%16c%17c(c(c46)c7c9c%17c4c%10c%11c%13c4c%16c%14c%152)C513)C%12)C8,0.47,9.38,58.0,2.63,2.556988,2.776121673003797,,,1:2,DPE,,,conventional and inverted,inverted,ZnO (inverted) or LiF (conventional),ZnO or LiF,PEDOT:PSS (conventional) or MoO3 (inverted),PEDOT:PSS,,chloroform,chloroform,,-5.08,-3.87,,-5.9,-3.9,
107195,10.1016/j.orgel.2016.08.028,10.1016/j.orgel.2016.08.028,P(BDTT-PDBT),PC70BM,P(BDTT-PDBT),PC70BM,CCCCCCCCCCC(CCCCCCCC)CN1C(=O)c2c(c(-c3ccc(-c4ccc(-c5ccc(-c6ccc(-c7ccc(-c8c9c(c(-c%10ccc(-c%11cc%12c(-c%13ccc(CC(CC)CCCC)s%13)c%13sccc%13c(-c%13ccc(CC(CC)CCCC)s%13)c%12s%11)s%10)n8CCCCCCCC)C(=O)N(CC(CCCCCCCC)CCCCCCCCCC)C9=O)s7)s6)c6nsnc56)s4)s3)n(CCCCCCCC)c2-c2cccs2)C1=O,CCCCC(=O)OCC1(C2=CC=CC=C2)C3=CC=CC4=CC=CC5=CC=CC6=CC=C7C=CC=CC8=CC=CC1=C8C7=C6C5=C4C3,0.9,9.13,66.0,5.41,5.42322,0.2443622920517479,,,1.0:1.00 wt%,3 vol% DIO,DIO,3 vol%,"ITO/PEDOT:PSS/P(BDTT-PDBT):PC70BM (35 mg/mL, different ratios)/Al",conventional,,,PEDOT:PSS,,,dichlorobenzene,,,-5.45,-3.62,,-6.1,-3.9,
107196,10.1016/j.orgel.2016.08.028,10.1016/j.orgel.2016.08.028,P(BDTT-PDBT),PC70BM,P(BDTT-PDBT),PC70BM,CCCCCCCCCCC(CCCCCCCC)CN1C(=O)c2c(c(-c3ccc(-c4ccc(-c5ccc(-c6ccc(-c7ccc(-c8c9c(c(-c%10ccc(-c%11cc%12c(-c%13ccc(CC(CC)CCCC)s%13)c%13sccc%13c(-c%13ccc(CC(CC)CCCC)s%13)c%12s%11)s%10)n8CCCCCCCC)C(=O)N(CC(CCCCCCCC)CCCCCCCCCC)C9=O)s7)s6)c6nsnc56)s4)s3)n(CCCCCCCC)c2-c2cccs2)C1=O,CCCCC(=O)OCC1(C2=CC=CC=C2)C3=CC=CC4=CC=CC5=CC=CC6=CC=C7C=CC=CC8=CC=CC1=C8C7=C6C5=C4C3,0.89,9.58,66.0,5.67,5.627292,0.7532275132275166,,,1.0:1.25 wt%,3 vol% DIO,DIO,3 vol%,"ITO/PEDOT:PSS/P(BDTT-PDBT):PC70BM (35 mg/mL, different ratios)/Al",conventional,,,PEDOT:PSS,,,dichlorobenzene,,,-5.45,-3.62,,-6.1,-3.9,
107197,10.1016/j.orgel.2016.08.028,10.1016/j.orgel.2016.08.028,P(BDTT-PDBT),PC70BM,P(BDTT-PDBT),PC70BM,CCCCCCCCCCC(CCCCCCCC)CN1C(=O)c2c(c(-c3ccc(-c4ccc(-c5ccc(-c6ccc(-c7ccc(-c8c9c(c(-c%10ccc(-c%11cc%12c(-c%13ccc(CC(CC)CCCC)s%13)c%13sccc%13c(-c%13ccc(CC(CC)CCCC)s%13)c%12s%11)s%10)n8CCCCCCCC)C(=O)N(CC(CCCCCCCC)CCCCCCCCCC)C9=O)s7)s6)c6nsnc56)s4)s3)n(CCCCCCCC)c2-c2cccs2)C1=O,CCCCC(=O)OCC1(C2=CC=CC=C2)C3=CC=CC4=CC=CC5=CC=CC6=CC=C7C=CC=CC8=CC=CC1=C8C7=C6C5=C4C3,0.9,9.73,66.0,5.73,5.779620000000001,0.86596858638745,,,1.0:1.50 wt%,3 vol% DIO,DIO,3 vol%,"ITO/PEDOT:PSS/P(BDTT-PDBT):PC70BM (35 mg/mL, different ratios)/Al",conventional,,,PEDOT:PSS,,,dichlorobenzene,,,-5.45,-3.62,,-6.1,-3.9,
107198,10.1016/j.orgel.2016.08.028,10.1016/j.orgel.2016.08.028,P(BDTT-PDBT),PC70BM,P(BDTT-PDBT),PC70BM,CCCCCCCCCCC(CCCCCCCC)CN1C(=O)c2c(c(-c3ccc(-c4ccc(-c5ccc(-c6ccc(-c7ccc(-c8c9c(c(-c%10ccc(-c%11cc%12c(-c%13ccc(CC(CC)CCCC)s%13)c%13sccc%13c(-c%13ccc(CC(CC)CCCC)s%13)c%12s%11)s%10)n8CCCCCCCC)C(=O)N(CC(CCCCCCCC)CCCCCCCCCC)C9=O)s7)s6)c6nsnc56)s4)s3)n(CCCCCCCC)c2-c2cccs2)C1=O,CCCCC(=O)OCC1(C2=CC=CC=C2)C3=CC=CC4=CC=CC5=CC=CC6=CC=C7C=CC=CC8=CC=CC1=C8C7=C6C5=C4C3,0.89,9.77,65.0,5.65,5.651945,0.0344247787610477,,,1.0:2.00 wt%,3 vol% DIO,DIO,3 vol%,"ITO/PEDOT:PSS/P(BDTT-PDBT):PC70BM (35 mg/mL, different ratios)/Al",conventional,,,PEDOT:PSS,,,dichlorobenzene,,,-5.45,-3.62,,-6.1,-3.9,
107199,10.1016/j.orgel.2016.08.028,10.1016/j.orgel.2016.08.028,P(BDTT-PDBT),PC70BM,P(BDTT-PDBT),PC70BM,CCCCCCCCCCC(CCCCCCCC)CN1C(=O)c2c(c(-c3ccc(-c4ccc(-c5ccc(-c6ccc(-c7ccc(-c8c9c(c(-c%10ccc(-c%11cc%12c(-c%13ccc(CC(CC)CCCC)s%13)c%13sccc%13c(-c%13ccc(CC(CC)CCCC)s%13)c%12s%11)s%10)n8CCCCCCCC)C(=O)N(CC(CCCCCCCC)CCCCCCCCCC)C9=O)s7)s6)c6nsnc56)s4)s3)n(CCCCCCCC)c2-c2cccs2)C1=O,CCCCC(=O)OCC1(C2=CC=CC=C2)C3=CC=CC4=CC=CC5=CC=CC6=CC=C7C=CC=CC8=CC=CC1=C8C7=C6C5=C4C3,0.92,7.38,56.0,3.78,3.802176,0.5866666666666778,,,1.0:1.00 wt%,,,,"ITO/PEDOT:PSS/P(BDTT-PDBT):PC70BM (35 mg/mL, different ratios)/Al",conventional,,,PEDOT:PSS,,,dichlorobenzene,,,-5.45,-3.62,,-6.1,-3.9,
107200,10.1016/j.orgel.2016.08.028,10.1016/j.orgel.2016.08.028,P(BDTT-PDBT),PC70BM,P(BDTT-PDBT),PC70BM,CCCCCCCCCCC(CCCCCCCC)CN1C(=O)c2c(c(-c3ccc(-c4ccc(-c5ccc(-c6ccc(-c7ccc(-c8c9c(c(-c%10ccc(-c%11cc%12c(-c%13ccc(CC(CC)CCCC)s%13)c%13sccc%13c(-c%13ccc(CC(CC)CCCC)s%13)c%12s%11)s%10)n8CCCCCCCC)C(=O)N(CC(CCCCCCCC)CCCCCCCCCC)C9=O)s7)s6)c6nsnc56)s4)s3)n(CCCCCCCC)c2-c2cccs2)C1=O,CCCCC(=O)OCC1(C2=CC=CC=C2)C3=CC=CC4=CC=CC5=CC=CC6=CC=C7C=CC=CC8=CC=CC1=C8C7=C6C5=C4C3,0.92,7.34,64.0,4.28,4.321792,0.9764485981308424,,,1.0:1.25 wt%,,,0 vol%,"ITO/PEDOT:PSS/P(BDTT-PDBT):PC70BM (35 mg/mL, different ratios)/Al",conventional,,,PEDOT:PSS,,,dichlorobenzene,,,-5.45,-3.62,,-6.1,-3.9,
107201,10.1016/j.orgel.2016.08.028,10.1016/j.orgel.2016.08.028,P(BDTT-PDBT),PC70BM,P(BDTT-PDBT),PC70BM,CCCCCCCCCCC(CCCCCCCC)CN1C(=O)c2c(c(-c3ccc(-c4ccc(-c5ccc(-c6ccc(-c7ccc(-c8c9c(c(-c%10ccc(-c%11cc%12c(-c%13ccc(CC(CC)CCCC)s%13)c%13sccc%13c(-c%13ccc(CC(CC)CCCC)s%13)c%12s%11)s%10)n8CCCCCCCC)C(=O)N(CC(CCCCCCCC)CCCCCCCCCC)C9=O)s7)s6)c6nsnc56)s4)s3)n(CCCCCCCC)c2-c2cccs2)C1=O,CCCCC(=O)OCC1(C2=CC=CC=C2)C3=CC=CC4=CC=CC5=CC=CC6=CC=C7C=CC=CC8=CC=CC1=C8C7=C6C5=C4C3,0.92,8.08,65.0,4.84,4.831840000000001,0.1685950413222991,,,1.0:1.50 wt%,,,,"ITO/PEDOT:PSS/P(BDTT-PDBT):PC70BM (35 mg/mL, different ratios)/Al",conventional,,,PEDOT:PSS,,,dichlorobenzene,,,-5.45,-3.62,,-6.1,-3.9,
107202,10.1016/j.orgel.2016.08.028,10.1016/j.orgel.2016.08.028,P(BDTT-PDBT),PC70BM,P(BDTT-PDBT),PC70BM,CCCCCCCCCCC(CCCCCCCC)CN1C(=O)c2c(c(-c3ccc(-c4ccc(-c5ccc(-c6ccc(-c7ccc(-c8c9c(c(-c%10ccc(-c%11cc%12c(-c%13ccc(CC(CC)CCCC)s%13)c%13sccc%13c(-c%13ccc(CC(CC)CCCC)s%13)c%12s%11)s%10)n8CCCCCCCC)C(=O)N(CC(CCCCCCCC)CCCCCCCCCC)C9=O)s7)s6)c6nsnc56)s4)s3)n(CCCCCCCC)c2-c2cccs2)C1=O,CCCCC(=O)OCC1(C2=CC=CC=C2)C3=CC=CC4=CC=CC5=CC=CC6=CC=C7C=CC=CC8=CC=CC1=C8C7=C6C5=C4C3,0.92,6.95,60.0,3.85,3.8364,0.3532467532467604,,,1.0:2.00 wt%,,,0 vol%,"ITO/PEDOT:PSS/P(BDTT-PDBT):PC70BM (35 mg/mL, different ratios)/Al",conventional,,,PEDOT:PSS,,,dichlorobenzene,,,-5.45,-3.62,,-6.1,-3.9,
107203,10.1016/j.orgel.2016.08.028,10.1016/j.orgel.2016.08.028,P(BDTT-PDBT),PC70BM,P(BDTT-PDBT),PC70BM,CCCCCCCCCCC(CCCCCCCC)CN1C(=O)c2c(c(-c3ccc(-c4ccc(-c5ccc(-c6ccc(-c7ccc(-c8c9c(c(-c%10ccc(-c%11cc%12c(-c%13ccc(CC(CC)CCCC)s%13)c%13sccc%13c(-c%13ccc(CC(CC)CCCC)s%13)c%12s%11)s%10)n8CCCCCCCC)C(=O)N(CC(CCCCCCCC)CCCCCCCCCC)C9=O)s7)s6)c6nsnc56)s4)s3)n(CCCCCCCC)c2-c2cccs2)C1=O,CCCCC(=O)OCC1(C2=CC=CC=C2)C3=CC=CC4=CC=CC5=CC=CC6=CC=C7C=CC=CC8=CC=CC1=C8C7=C6C5=C4C3,0.85,9.31,66.0,5.22,5.222910000000001,0.055747126436798,,,1:1.5 wt%,3 vol% DIO,DIO,3 vol%,"ITO/PEDOT:PSS/P(BDTT-PDBT):PC70BM (1:1.5 wt%, 1000 rpm) + 3 vol% DIO/Al",conventional,,,PEDOT:PSS,PEDOT:PSS,67.0,dichlorobenzene,,,-5.45,-3.62,,-6.1,-3.9,
107204,10.1016/j.orgel.2016.08.028,10.1016/j.orgel.2016.08.028,P(BDTT-PDBT),PC70BM,P(BDTT-PDBT),PC70BM,CCCCCCCCCCC(CCCCCCCC)CN1C(=O)c2c(c(-c3ccc(-c4ccc(-c5ccc(-c6ccc(-c7ccc(-c8c9c(c(-c%10ccc(-c%11cc%12c(-c%13ccc(CC(CC)CCCC)s%13)c%13sccc%13c(-c%13ccc(CC(CC)CCCC)s%13)c%12s%11)s%10)n8CCCCCCCC)C(=O)N(CC(CCCCCCCC)CCCCCCCCCC)C9=O)s7)s6)c6nsnc56)s4)s3)n(CCCCCCCC)c2-c2cccs2)C1=O,CCCCC(=O)OCC1(C2=CC=CC=C2)C3=CC=CC4=CC=CC5=CC=CC6=CC=C7C=CC=CC8=CC=CC1=C8C7=C6C5=C4C3,0.9,9.61,66.0,5.7,5.70834,0.1463157894736766,,,1:1.5 wt%,3 vol% DIO,DIO,3 vol%,"ITO/PEDOT:PSS/P(BDTT-PDBT):PC70BM (1:1.5 wt%, 1000 rpm) + 3 vol% DIO/Al",conventional,,,PEDOT:PSS,PEDOT:PSS,75.0,dichlorobenzene,,,-5.45,-3.62,,-6.1,-3.9,
107205,10.1016/j.orgel.2016.08.028,10.1016/j.orgel.2016.08.028,P(BDTT-PDBT),PC70BM,P(BDTT-PDBT),PC70BM,CCCCCCCCCCC(CCCCCCCC)CN1C(=O)c2c(c(-c3ccc(-c4ccc(-c5ccc(-c6ccc(-c7ccc(-c8c9c(c(-c%10ccc(-c%11cc%12c(-c%13ccc(CC(CC)CCCC)s%13)c%13sccc%13c(-c%13ccc(CC(CC)CCCC)s%13)c%12s%11)s%10)n8CCCCCCCC)C(=O)N(CC(CCCCCCCC)CCCCCCCCCC)C9=O)s7)s6)c6nsnc56)s4)s3)n(CCCCCCCC)c2-c2cccs2)C1=O,CCCCC(=O)OCC1(C2=CC=CC=C2)C3=CC=CC4=CC=CC5=CC=CC6=CC=C7C=CC=CC8=CC=CC1=C8C7=C6C5=C4C3,0.9,9.8,56.0,4.92,4.9392000000000005,0.3902439024390355,,,1:1.5 wt%,3 vol% DIO,DIO,3 vol%,"ITO/PEDOT:PSS/P(BDTT-PDBT):PC70BM (1:1.5 wt%, 1000 rpm) + 3 vol% DIO/Al",conventional,,,PEDOT:PSS,PEDOT:PSS,85.0,dichlorobenzene,,,-5.45,-3.62,,-6.1,-3.9,
107206,10.1016/j.orgel.2016.08.028,10.1016/j.orgel.2016.08.028,P(BDTT-PDBT),PC70BM,P(BDTT-PDBT),PC70BM,CCCCCCCCCCC(CCCCCCCC)CN1C(=O)c2c(c(-c3ccc(-c4ccc(-c5ccc(-c6ccc(-c7ccc(-c8c9c(c(-c%10ccc(-c%11cc%12c(-c%13ccc(CC(CC)CCCC)s%13)c%13sccc%13c(-c%13ccc(CC(CC)CCCC)s%13)c%12s%11)s%10)n8CCCCCCCC)C(=O)N(CC(CCCCCCCC)CCCCCCCCCC)C9=O)s7)s6)c6nsnc56)s4)s3)n(CCCCCCCC)c2-c2cccs2)C1=O,CCCCC(=O)OCC1(C2=CC=CC=C2)C3=CC=CC4=CC=CC5=CC=CC6=CC=C7C=CC=CC8=CC=CC1=C8C7=C6C5=C4C3,0.9,8.74,57.0,4.52,4.48362,0.8048672566371552,,,1:1.5 wt%,3 vol% DIO,DIO,3 vol%,"ITO/PEDOT:PSS/P(BDTT-PDBT):PC70BM (1:1.5 wt%, 1000 rpm) + 3 vol% DIO/Al",conventional,,,PEDOT:PSS,PEDOT:PSS,112.0,dichlorobenzene,,,-5.45,-3.62,,-6.1,-3.9,
107207,10.1016/j.orgel.2016.08.028,10.1016/j.orgel.2016.08.028,P(BDTT-PDBT),PC70BM,P(BDTT-PDBT),PC70BM,CCCCCCCCCCC(CCCCCCCC)CN1C(=O)c2c(c(-c3ccc(-c4ccc(-c5ccc(-c6ccc(-c7ccc(-c8c9c(c(-c%10ccc(-c%11cc%12c(-c%13ccc(CC(CC)CCCC)s%13)c%13sccc%13c(-c%13ccc(CC(CC)CCCC)s%13)c%12s%11)s%10)n8CCCCCCCC)C(=O)N(CC(CCCCCCCC)CCCCCCCCCC)C9=O)s7)s6)c6nsnc56)s4)s3)n(CCCCCCCC)c2-c2cccs2)C1=O,CCCCC(=O)OCC1(C2=CC=CC=C2)C3=CC=CC4=CC=CC5=CC=CC6=CC=C7C=CC=CC8=CC=CC1=C8C7=C6C5=C4C3,0.9,8.71,63.0,4.93,4.938570000000001,0.1738336713996251,,,1:1.5 wt%,3 vol% DIO,DIO,3 vol%,"ITO/PEDOT:PSS/P(BDTT-PDBT):PC70BM (1:1.5 wt%, 35 mg/mL) + 3 vol% DIO/Al",conventional,,,PEDOT:PSS,PEDOT:PSS,,dichlorobenzene,,,-5.45,-3.62,,-6.1,-3.9,
107209,10.1016/j.orgel.2016.08.028,10.1016/j.orgel.2016.08.028,P(BDTT-PDBT),PC70BM,P(BDTT-PDBT),PC70BM,CCCCCCCCCCC(CCCCCCCC)CN1C(=O)c2c(c(-c3ccc(-c4ccc(-c5ccc(-c6ccc(-c7ccc(-c8c9c(c(-c%10ccc(-c%11cc%12c(-c%13ccc(CC(CC)CCCC)s%13)c%13sccc%13c(-c%13ccc(CC(CC)CCCC)s%13)c%12s%11)s%10)n8CCCCCCCC)C(=O)N(CC(CCCCCCCC)CCCCCCCCCC)C9=O)s7)s6)c6nsnc56)s4)s3)n(CCCCCCCC)c2-c2cccs2)C1=O,CCCCC(=O)OCC1(C2=CC=CC=C2)C3=CC=CC4=CC=CC5=CC=CC6=CC=C7C=CC=CC8=CC=CC1=C8C7=C6C5=C4C3,0.9,8.91,68.0,5.27,5.452920000000001,3.4709677419355045,,,1:1.5 wt%,3 vol% DIO,DIO,3 vol%,"ITO/PEDOT:PSS/P(BDTT-PDBT):PC70BM (1:1.5 wt%, 35 mg/mL) + 3 vol% DIO/Al",conventional,,,PEDOT:PSS,PEDOT:PSS,75.0,dichlorobenzene,,,-5.45,-3.62,,-6.1,-3.9,
