Repository: JiYiqaq/PCE-KA-GNN

# Data directory

- `raw/Active_Database.csv` is the immutable source dataset bundled under CC BY 4.0. Do not overwrite it with processed data.
- `processed/` is created and populated by the training pipeline. Generated `.pt` and `.pth` caches are intentionally ignored by Git because they can exceed GitHub's normal single-file limit.

See `../DATA_LICENSE.md` for provenance, license and checksum information.

File: data/raw/Active_Database.csv (part 405 of 471)
id,doi,doi_norm,donor,acceptor,donor_canonical,acceptor_canonical,donor_smiles,acceptor_smiles,voc,jsc,ff,pce,pce_recomputed,pce_relative_error_percent,pce_avg,pce_best,d_a_ratio,additive,additive_canonical,additive_ratio,device_structure,device_type,etl,etl_canonical,htl,htl_canonical,active_layer_thickness,solvent,solvent_canonical,annealing_temp,homo_d,lumo_d,eg_d,homo_a,lumo_a,eg_a
107210,10.1016/j.orgel.2016.09.026,10.1016/j.orgel.2016.09.026,PIDT2FBT,PC71BM,PIDT2FBT,PC71BM,CCCCCCCCCCCCC(CCCCCCCCCC)CN1C(=O)/C(=C2/C(=O)N(CC(CCCCCCCCCC)CCCCCCCCCCCC)c3cc(-c4ccc(-c5c(F)c(F)c(-c6cccs6)c6nsnc56)s4)ccc32)c2ccccc21,COC(=O)CCCC1(c2ccccc2)C23c4c5ccc6c7cc8c9c%10c(cc%11cc%12c%13c%14c(cc%15c%16ccc-5c2c%16c2c5c%16c%17c(c(c46)c7c9c%17c4c%10c%11c%13c4c%16c%14c%152)C513)C%12)C8,1.1,8.65,43.0,4.1,4.09145,0.2085365853658442,4.0,4.1,1:1.2,"1,8-diiodooctane",DIO,,inverted,inverted,ZnO/PEIE,ZnO/PEIE,MoO3,MoO3,,"1,2-dichlorobenzene",o-DCB,,-5.56,-3.84,,-5.9,-3.9,
107211,10.1016/j.orgel.2016.09.026,10.1016/j.orgel.2016.09.026,PIDT4FBZ,PC71BM,PIDT4FBZ,PC71BM,CCCCCCCCCCCCC(CCCCCCCCCC)CN1C(=O)/C(=C2/C(=O)N(CC(CCCCCCCCCC)CCCCCCCCCCCC)c3cc(-c4ccc(-c5c(F)c(F)c(-c6cccs6)c(F)c5F)s4)ccc32)c2ccccc21,COC(=O)CCCC1(c2ccccc2)C23c4c5ccc6c7cc8c9c%10c(cc%11cc%12c%13c%14c(cc%15c%16ccc-5c2c%16c2c5c%16c%17c(c(c46)c7c9c%17c4c%10c%11c%13c4c%16c%14c%152)C513)C%12)C8,1.16,3.77,31.0,1.36,1.355692,0.3167647058823676,1.25,1.36,1:1.2,"1,8-diiodooctane",DIO,,inverted,inverted,ZnO/PEIE,ZnO/PEIE,MoO3,MoO3,,"1,2-dichlorobenzene",o-DCB,,-5.82,-4.19,,-5.9,-3.9,
107212,10.1016/j.orgel.2016.10.032,10.1016/j.orgel.2016.10.032,P1,PC71BM,P1,PC71BM,CCCCCCCCc1cc(-c2c(-c3cccs3)sc3c(-c4cc(CCCCCCCC)c(CCCCCCCC)s4)c(-c4ccc(-c5cccc6nsnc56)s4)sc23)sc1CCCCCCCC,COC(=O)CCCC1(c2ccccc2)C23c4c5ccc6c7cc8c9c%10c(cc%11cc%12c%13c%14c(cc%15c%16ccc-5c2c%16c2c5c%16c%17c(c(c46)c7c9c%17c4c%10c%11c%13c4c%16c%14c%152)C513)C%12)C8,0.69,11.3,67.0,5.22,5.22399,0.0764367816091942,5.01,5.22,1:1.2,,,,ITO/PEDOT:PSS/active layer/LiF/Al,conventional,LiF,LiF,PEDOT:PSS,PEDOT:PSS,,CB + DCB,chlorobenzene:o-DCB,80.0,-5.34,-3.53,,-5.9,-3.9,
107213,10.1016/j.orgel.2016.10.032,10.1016/j.orgel.2016.10.032,P1,PC71BM,P1,PC71BM,CCCCCCCCc1cc(-c2c(-c3cccs3)sc3c(-c4cc(CCCCCCCC)c(CCCCCCCC)s4)c(-c4ccc(-c5cccc6nsnc56)s4)sc23)sc1CCCCCCCC,COC(=O)CCCC1(c2ccccc2)C23c4c5ccc6c7cc8c9c%10c(cc%11cc%12c%13c%14c(cc%15c%16ccc-5c2c%16c2c5c%16c%17c(c(c46)c7c9c%17c4c%10c%11c%13c4c%16c%14c%152)C513)C%12)C8,0.69,16.3,69.0,7.76,7.76043,0.0055412371134097,7.61,7.76,1:1.2,DIO,DIO,,ITO/PEDOT:PSS/active layer/LiF/Al,conventional,LiF,LiF,PEDOT:PSS,PEDOT:PSS,136.0,CB + DCB,chlorobenzene:o-DCB,80.0,-5.34,-3.53,,-5.9,-3.9,
107214,10.1016/j.orgel.2016.10.032,10.1016/j.orgel.2016.10.032,P2,PC71BM,P2,PC71BM,,COC(=O)CCCC1(c2ccccc2)C23c4c5ccc6c7cc8c9c%10c(cc%11cc%12c%13c%14c(cc%15c%16ccc-5c2c%16c2c5c%16c%17c(c(c46)c7c9c%17c4c%10c%11c%13c4c%16c%14c%152)C513)C%12)C8,0.64,4.88,56.0,1.75,1.748992,0.0575999999999941,1.67,1.75,1:1.2,,,,ITO/PEDOT:PSS/active layer/LiF/Al,conventional,LiF,LiF,PEDOT:PSS,PEDOT:PSS,,CB + DCB,chlorobenzene:o-DCB,80.0,-5.34,-3.58,,-5.9,-3.9,
107215,10.1016/j.orgel.2016.10.032,10.1016/j.orgel.2016.10.032,P2,PC71BM,P2,PC71BM,,COC(=O)CCCC1(c2ccccc2)C23c4c5ccc6c7cc8c9c%10c(cc%11cc%12c%13c%14c(cc%15c%16ccc-5c2c%16c2c5c%16c%17c(c(c46)c7c9c%17c4c%10c%11c%13c4c%16c%14c%152)C513)C%12)C8,0.63,5.52,58.0,2.02,2.017008,0.1481188118812043,1.98,2.02,1:1.2,DIO,DIO,,ITO/PEDOT:PSS/active layer/LiF/Al,conventional,LiF,LiF,PEDOT:PSS,PEDOT:PSS,105.0,CB + DCB,chlorobenzene:o-DCB,80.0,-5.34,-3.58,,-5.9,-3.9,
107216,10.1016/j.orgel.2016.10.039,10.1016/j.orgel.2016.10.039,P2b,PC71BM,P2b,PC71BM,CCCCC(CC)CSC(SCC(CC)CCCC)=C1c2ccccc2-c2ccc(-c3ccc(-c4ccc(-c5cccs5)c5nsnc45)s3)cc21,COC(=O)CCCC1(c2ccccc2)C23c4c5ccc6c7cc8c9c%10c(cc%11cc%12c%13c%14c(cc%15c%16ccc-5c2c%16c2c5c%16c%17c(c(c46)c7c9c%17c4c%10c%11c%13c4c%16c%14c%152)C513)C%12)C8,0.48,4.3,28.9,0.6,0.596496,0.583999999999992,,,1:1,,,,ITO/PEDOT:PSS/active layer/Al,conventional,,,PEDOT:PSS,PEDOT:PSS,120.0,"1,2,4-trichlorobenzene","1,2,4-trichlorobenzene",120.0,-5.7,-3.7,,-5.9,-3.9,
107217,10.1016/j.orgel.2016.10.039,10.1016/j.orgel.2016.10.039,P2b,PC71BM,P2b,PC71BM,CCCCC(CC)CSC(SCC(CC)CCCC)=C1c2ccccc2-c2ccc(-c3ccc(-c4ccc(-c5cccs5)c5nsnc45)s3)cc21,COC(=O)CCCC1(c2ccccc2)C23c4c5ccc6c7cc8c9c%10c(cc%11cc%12c%13c%14c(cc%15c%16ccc-5c2c%16c2c5c%16c%17c(c(c46)c7c9c%17c4c%10c%11c%13c4c%16c%14c%152)C513)C%12)C8,0.49,9.6,29.3,1.4,1.378272,1.551999999999998,,,1:2,,,,ITO/PEDOT:PSS/active layer/Al,conventional,,,PEDOT:PSS,PEDOT:PSS,100.0,"1,2,4-trichlorobenzene","1,2,4-trichlorobenzene",120.0,-5.7,-3.7,,-5.9,-3.9,
107218,10.1016/j.orgel.2016.10.039,10.1016/j.orgel.2016.10.039,P2b,PC71BM,P2b,PC71BM,CCCCC(CC)CSC(SCC(CC)CCCC)=C1c2ccccc2-c2ccc(-c3ccc(-c4ccc(-c5cccs5)c5nsnc45)s3)cc21,COC(=O)CCCC1(c2ccccc2)C23c4c5ccc6c7cc8c9c%10c(cc%11cc%12c%13c%14c(cc%15c%16ccc-5c2c%16c2c5c%16c%17c(c(c46)c7c9c%17c4c%10c%11c%13c4c%16c%14c%152)C513)C%12)C8,0.53,5.4,28.9,0.8,0.8271180000000001,3.389750000000011,,,1:3,,,,ITO/PEDOT:PSS/active layer/Al,conventional,,,PEDOT:PSS,PEDOT:PSS,120.0,"1,2,4-trichlorobenzene","1,2,4-trichlorobenzene",120.0,-5.7,-3.7,,-5.9,-3.9,
107219,10.1016/j.orgel.2016.11.034,10.1016/j.orgel.2016.11.034,P2,PC71BM,P2,PC71BM,,COC(=O)CCCC1(c2ccccc2)C23c4c5ccc6c7cc8c9c%10c(cc%11cc%12c%13c%14c(cc%15c%16ccc-5c2c%16c2c5c%16c%17c(c(c46)c7c9c%17c4c%10c%11c%13c4c%16c%14c%152)C513)C%12)C8,0.78,10.86,55.0,4.66,4.65894,0.0227467811158763,,,,,,,ITO/PEDOT:PSS/active layer/PFN/Al,conventional,PFN,PFN,PEDOT:PSS,PEDOT:PSS,90.0,DCB,o-DCB,,-5.34,-3.58,,-5.9,-3.9,
107220,10.1016/j.orgel.2016.11.034,10.1016/j.orgel.2016.11.034,P2,PC71BM,P2,PC71BM,,COC(=O)CCCC1(c2ccccc2)C23c4c5ccc6c7cc8c9c%10c(cc%11cc%12c%13c%14c(cc%15c%16ccc-5c2c%16c2c5c%16c%17c(c(c46)c7c9c%17c4c%10c%11c%13c4c%16c%14c%152)C513)C%12)C8,0.72,14.12,71.0,7.22,7.218144,0.0257063711911368,,,1:2,DIO,,,ITO/PEDOT:PSS/active layer/PFN/Al,conventional,PFN,PFN,PEDOT:PSS,PEDOT:PSS,90.0,DCB,o-DCB,,-5.34,-3.58,,-5.9,-3.9,
107221,10.1016/j.orgel.2016.11.034,10.1016/j.orgel.2016.11.034,P1,PC71BM,P1,PC71BM,CCCCCCCCc1cc(-c2c(-c3cccs3)sc3c(-c4cc(CCCCCCCC)c(CCCCCCCC)s4)c(-c4ccc(-c5cccc6nsnc56)s4)sc23)sc1CCCCCCCC,COC(=O)CCCC1(c2ccccc2)C23c4c5ccc6c7cc8c9c%10c(cc%11cc%12c%13c%14c(cc%15c%16ccc-5c2c%16c2c5c%16c%17c(c(c46)c7c9c%17c4c%10c%11c%13c4c%16c%14c%152)C513)C%12)C8,0.88,9.26,54.0,4.4,4.400352,0.0079999999999878,,,,,,,ITO/PEDOT:PSS/active layer/PFN/Al,conventional,PFN,PFN,PEDOT:PSS,PEDOT:PSS,90.0,DCB,o-DCB,,-5.34,-3.53,,-5.9,-3.9,
107222,10.1016/j.orgel.2016.11.034,10.1016/j.orgel.2016.11.034,P1,PC71BM,P1,PC71BM,CCCCCCCCc1cc(-c2c(-c3cccs3)sc3c(-c4cc(CCCCCCCC)c(CCCCCCCC)s4)c(-c4ccc(-c5cccc6nsnc56)s4)sc23)sc1CCCCCCCC,COC(=O)CCCC1(c2ccccc2)C23c4c5ccc6c7cc8c9c%10c(cc%11cc%12c%13c%14c(cc%15c%16ccc-5c2c%16c2c5c%16c%17c(c(c46)c7c9c%17c4c%10c%11c%13c4c%16c%14c%152)C513)C%12)C8,0.86,11.92,64.0,6.56,6.560768,0.0117073170731689,,,,,,,ITO/PEDOT:PSS/active layer/PFN/Al,conventional,PFN,PFN,PEDOT:PSS,PEDOT:PSS,90.0,DCB,o-DCB,,-5.34,-3.53,,-5.9,-3.9,
107223,10.1016/j.orgel.2016.11.038,10.1016/j.orgel.2016.11.038,PTB7-Th,P(PDI-BDT-Th),PTB7-Th,P(PDI-BDT-Th),CCCCC(CC)COC(=O)c1sc2csc(-c3cc4c(-c5ccc(CC(CC)CCCC)s5)c5sccc5c(-c5ccc(CC(CC)CCCC)s5)c4s3)c2c1F,CCCCCCCCCCC(CCCCCCCC)CN1C(=O)c2ccc3c4ccc5c6c(cc(-c7cc8c(-c9ccc(OC(CC)CCCC)s9)c9sccc9c(-c9ccc(OC(CC)CCCC)s9)c8s7)c(c7ccc(c2c37)C1=O)c64)C(=O)N(CC(CCCCCCCC)CCCCCCCCCC)C5=O,0.76,5.07,49.01,1.91,1.88845332,1.1280984293193563,1.85,1.91,1.5:1,w/o,,,ITO/PEDOT:PSS/active layer/Ca/Al,conventional,Ca,Ca,PEDOT:PSS,PEDOT:PSS,87.0,dichlorobenzene,o-DCB,,-5.29,-3.72,,-5.5,-3.89,
107224,10.1016/j.orgel.2016.11.038,10.1016/j.orgel.2016.11.038,PTB7-Th,P(PDI-BDT-Th),PTB7-Th,P(PDI-BDT-Th),CCCCC(CC)COC(=O)c1sc2csc(-c3cc4c(-c5ccc(CC(CC)CCCC)s5)c5sccc5c(-c5ccc(CC(CC)CCCC)s5)c4s3)c2c1F,CCCCCCCCCCC(CCCCCCCC)CN1C(=O)c2ccc3c4ccc5c6c(cc(-c7cc8c(-c9ccc(OC(CC)CCCC)s9)c9sccc9c(-c9ccc(OC(CC)CCCC)s9)c8s7)c(c7ccc(c2c37)C1=O)c64)C(=O)N(CC(CCCCCCCC)CCCCCCCCCC)C5=O,0.79,11.28,39.97,3.58,3.56180664,0.5081944134078256,3.49,3.58,1.5:1,1% CN,CN,1%,ITO/PEDOT:PSS/active layer/Ca/Al,conventional,Ca,Ca,PEDOT:PSS,PEDOT:PSS,80.0,dichlorobenzene,o-DCB,,-5.29,-3.72,,-5.5,-3.89,
107225,10.1016/j.orgel.2016.11.038,10.1016/j.orgel.2016.11.038,PTB7-Th,P(PDI-BDT-Ph),PTB7-Th,P(PDI-BDT-Ph),CCCCC(CC)COC(=O)c1sc2csc(-c3cc4c(-c5ccc(CC(CC)CCCC)s5)c5sccc5c(-c5ccc(CC(CC)CCCC)s5)c4s3)c2c1F,CCCCCCCCCCC(CCCCCCCC)CN1C(=O)c2ccc3c4ccc5c6c(cc(-c7cc8c(-c9ccc(OC(CC)CCCC)cc9)c9sccc9c(-c9ccc(OC(CC)CCCC)cc9)c8s7)c(c7ccc(c2c37)C1=O)c64)C(=O)N(CC(CCCCCCCC)CCCCCCCCCC)C5=O,0.8,6.75,45.33,2.45,2.44782,0.0889795918367375,2.41,2.45,1:1,w/o,,,ITO/PEDOT:PSS/active layer/Ca/Al,conventional,Ca,Ca,PEDOT:PSS,PEDOT:PSS,103.0,dichlorobenzene,o-DCB,,-5.29,-3.72,,-5.67,-3.89,
107226,10.1016/j.orgel.2016.11.038,10.1016/j.orgel.2016.11.038,PTB7-Th,P(PDI-BDT-Ph),PTB7-Th,P(PDI-BDT-Ph),CCCCC(CC)COC(=O)c1sc2csc(-c3cc4c(-c5ccc(CC(CC)CCCC)s5)c5sccc5c(-c5ccc(CC(CC)CCCC)s5)c4s3)c2c1F,CCCCCCCCCCC(CCCCCCCC)CN1C(=O)c2ccc3c4ccc5c6c(cc(-c7cc8c(-c9ccc(OC(CC)CCCC)cc9)c9sccc9c(-c9ccc(OC(CC)CCCC)cc9)c8s7)c(c7ccc(c2c37)C1=O)c64)C(=O)N(CC(CCCCCCCC)CCCCCCCCCC)C5=O,0.81,11.83,44.45,4.31,4.25933235,1.1755835266821206,4.25,4.31,1:1,2% CN,CN,2%,ITO/PEDOT:PSS/active layer/Ca/Al,conventional,Ca,Ca,PEDOT:PSS,PEDOT:PSS,90.0,dichlorobenzene,o-DCB,,-5.29,-3.72,,-5.67,-3.89,
107227,10.1016/j.orgel.2016.12.012,10.1016/j.orgel.2016.12.012,P(BDTT-TBDPPD),PC70BM,P(BDTT-BDPPD),PC70BM,CCCCCCCCN1C(=O)c2c(c(-c3ccc(-c4c5c(c(-c6ccc(-c7cc8c(-c9ccc(CC(CC)CCCC)s9)c9sccc9c(-c9ccc(CC(CC)CCCC)s9)c8s7)s6)n4CCCCCCCC)C(=O)N(CCCCCCCC)C5=O)s3)n(CCCCCCCC)c2-c2cccs2)C1=O,CCCCC(=O)OCC1(C2=CC=CC=C2)C3=CC=CC4=CC=CC5=CC=CC6=CC=C7C=CC=CC8=CC=CC1=C8C7=C6C5=C4C3,0.87,8.64,48.0,3.63,3.6080640000000006,0.6042975206611375,3.39,3.63,1:1 wt%,DIO,,3 vol%,ITO/PEDOT:PSS/P(BDTT-TBDPPD) or P(BDTT-TTBDPPD):PC70BM (at different ratio)+ 3 vol% DIO/Al,conventional,,,PEDOT:PSS,,80.0,,,,-5.44,-3.36,,-6.1,-3.9,
107228,10.1016/j.orgel.2016.12.012,10.1016/j.orgel.2016.12.012,P(BDTT-TTBDPPD),PC70BM,P(BDTT-TTBDPPD),PC70BM,CCCCCCCCCCC(CCCCCCCC)CN1C(=O)c2c(c(-c3cc4sc(-c5c6c(c(-c7ccc(-c8cc9c(-c%10ccc(CC(CC)CCCC)s%10)c%10sccc%10c(-c%10ccc(CC(CC)CCCC)s%10)c9s8)s7)n5CCCCCCCC)C(=O)N(CC(CCCCCCCC)CCCCCCCCCC)C6=O)cc4s3)n(CCCCCCCC)c2-c2cccs2)C1=O,CCCCC(=O)OCC1(C2=CC=CC=C2)C3=CC=CC4=CC=CC5=CC=CC6=CC=C7C=CC=CC8=CC=CC1=C8C7=C6C5=C4C3,0.89,8.19,61.0,4.44,4.446351,0.1430405405405304,4.26,4.44,1:1 wt%,DIO,,3 vol%,ITO/PEDOT:PSS/P(BDTT-TBDPPD) or P(BDTT-TTBDPPD):PC70BM (at different ratio)+ 3 vol% DIO/Al,conventional,,,PEDOT:PSS,,85.0,chlorobenzene,,,-5.42,-3.36,,-6.1,-3.9,
107229,10.1016/j.orgel.2016.12.012,10.1016/j.orgel.2016.12.012,P(BDTT-TTBDPPD),PC70BM,P(BDTT-TTBDPPD),PC70BM,CCCCCCCCCCC(CCCCCCCC)CN1C(=O)c2c(c(-c3cc4sc(-c5c6c(c(-c7ccc(-c8cc9c(-c%10ccc(CC(CC)CCCC)s%10)c%10sccc%10c(-c%10ccc(CC(CC)CCCC)s%10)c9s8)s7)n5CCCCCCCC)C(=O)N(CC(CCCCCCCC)CCCCCCCCCC)C6=O)cc4s3)n(CCCCCCCC)c2-c2cccs2)C1=O,CCCCC(=O)OCC1(C2=CC=CC=C2)C3=CC=CC4=CC=CC5=CC=CC6=CC=C7C=CC=CC8=CC=CC1=C8C7=C6C5=C4C3,0.9,8.94,67.0,5.37,5.39082,0.3877094972066967,5.21,5.37,1:2 wt%,DIO,,3 vol%,ITO/PEDOT:PSS/P(BDTT-TBDPPD) or P(BDTT-TTBDPPD):PC70BM (at different ratio)+ 3 vol% DIO/Al,conventional,,,PEDOT:PSS,,83.0,chlorobenzene,,,-5.42,-3.36,,-6.1,-3.9,
107230,10.1016/j.orgel.2016.12.012,10.1016/j.orgel.2016.12.012,P(BDTT-TTBDPPD),PC70BM,P(BDTT-TTBDPPD),PC70BM,CCCCCCCCCCC(CCCCCCCC)CN1C(=O)c2c(c(-c3cc4sc(-c5c6c(c(-c7ccc(-c8cc9c(-c%10ccc(CC(CC)CCCC)s%10)c%10sccc%10c(-c%10ccc(CC(CC)CCCC)s%10)c9s8)s7)n5CCCCCCCC)C(=O)N(CC(CCCCCCCC)CCCCCCCCCC)C6=O)cc4s3)n(CCCCCCCC)c2-c2cccs2)C1=O,CCCCC(=O)OCC1(C2=CC=CC=C2)C3=CC=CC4=CC=CC5=CC=CC6=CC=C7C=CC=CC8=CC=CC1=C8C7=C6C5=C4C3,0.9,7.99,64.0,4.62,4.60224,0.3844155844155843,4.49,4.62,1:3 wt%,DIO,,3 vol%,ITO/PEDOT:PSS/P(BDTT-TBDPPD) or P(BDTT-TTBDPPD):PC70BM (at different ratio)+ 3 vol% DIO/Al,conventional,,,PEDOT:PSS,,82.0,chlorobenzene,,,-5.42,-3.36,,-6.1,-3.9,
107231,10.1016/j.orgel.2016.12.012,10.1016/j.orgel.2016.12.012,P(BDTT-TTBDPPD),PC70BM,P(BDTT-TTBDPPD),PC70BM,CCCCCCCCCCC(CCCCCCCC)CN1C(=O)c2c(c(-c3cc4sc(-c5c6c(c(-c7ccc(-c8cc9c(-c%10ccc(CC(CC)CCCC)s%10)c%10sccc%10c(-c%10ccc(CC(CC)CCCC)s%10)c9s8)s7)n5CCCCCCCC)C(=O)N(CC(CCCCCCCC)CCCCCCCCCC)C6=O)cc4s3)n(CCCCCCCC)c2-c2cccs2)C1=O,CCCCC(=O)OCC1(C2=CC=CC=C2)C3=CC=CC4=CC=CC5=CC=CC6=CC=C7C=CC=CC8=CC=CC1=C8C7=C6C5=C4C3,0.89,6.59,62.0,3.63,3.636362,0.175261707988974,3.51,3.63,1:4 wt%,DIO,,3 vol%,ITO/PEDOT:PSS/P(BDTT-TBDPPD) or P(BDTT-TTBDPPD):PC70BM (at different ratio)+ 3 vol% DIO/Al,conventional,,,PEDOT:PSS,,80.0,chlorobenzene,,,-5.42,-3.36,,-6.1,-3.9,
107232,10.1016/j.orgel.2016.12.035,10.1016/j.orgel.2016.12.035,PA,PC71BM,PA,PC71BM,CCCCCCc1ccsc1-c1ccc(-c2sc(-c3cc4c(-c5ccc(CC(CC)CCCC)s5)c5sccc5c(-c5ccc(CC(CC)CCCC)s5)c4s3)cc2CCCCCC)c2nsnc12,COC(=O)CCCC1(c2ccccc2)C23c4c5ccc6c7cc8c9c%10c(cc%11cc%12c%13c%14c(cc%15c%16ccc-5c2c%16c2c5c%16c%17c(c(c46)c7c9c%17c4c%10c%11c%13c4c%16c%14c%152)C513)C%12)C8,0.918,7.033,41.361,2.67,2.67038776134,0.0145228966292077,,,1:2,DIO 0%,,0%,ITO/PEDOT:PSS/active layer/Ca/Al,conventional,Ca,Ca,PEDOT:PSS,PEDOT:PSS,,chloroform,chloroform,,-5.76,-3.94,,-5.9,-3.9,
107233,10.1016/j.orgel.2016.12.035,10.1016/j.orgel.2016.12.035,PA,PC71BM,PA,PC71BM,CCCCCCc1ccsc1-c1ccc(-c2sc(-c3cc4c(-c5ccc(CC(CC)CCCC)s5)c5sccc5c(-c5ccc(CC(CC)CCCC)s5)c4s3)cc2CCCCCC)c2nsnc12,COC(=O)CCCC1(c2ccccc2)C23c4c5ccc6c7cc8c9c%10c(cc%11cc%12c%13c%14c(cc%15c%16ccc-5c2c%16c2c5c%16c%17c(c(c46)c7c9c%17c4c%10c%11c%13c4c%16c%14c%152)C513)C%12)C8,0.855,8.669,50.606,3.752,3.7509141897,0.0289395069296313,,,1:2,DIO 5%,DIO,5%,ITO/PEDOT:PSS/active layer/Ca/Al,conventional,Ca,Ca,PEDOT:PSS,PEDOT:PSS,,chloroform,chloroform,,-5.76,-3.94,,-5.9,-3.9,
107234,10.1016/j.orgel.2016.12.035,10.1016/j.orgel.2016.12.035,PB,PC71BM,PB,PC71BM,CCCCCCC(CCCC)COc1nc2cc(-c3cccs3)cc3c(=O)n(CC(CCCC)CCCCCC)c4cc(-c5ccc(-c6cc7c(OCC(CCCC)CCCCCC)c8sccc8c(OCC(CCCC)CCCCCC)c7s6)s5)cc1c4c23,COC(=O)CCCC1(c2ccccc2)C23c4c5ccc6c7cc8c9c%10c(cc%11cc%12c%13c%14c(cc%15c%16ccc-5c2c%16c2c5c%16c%17c(c(c46)c7c9c%17c4c%10c%11c%13c4c%16c%14c%152)C513)C%12)C8,0.759,6.722,41.256,2.104,2.10488029488,0.041839110266158,,,1:2,DIO 0%,,0%,ITO/PEDOT:PSS/active layer/Ca/Al,conventional,Ca,Ca,PEDOT:PSS,PEDOT:PSS,,chloroform,chloroform,,-5.34,-3.15,,-5.9,-3.9,
107235,10.1016/j.orgel.2016.12.035,10.1016/j.orgel.2016.12.035,PB,PC71BM,PB,PC71BM,CCCCCCC(CCCC)COc1nc2cc(-c3cccs3)cc3c(=O)n(CC(CCCC)CCCCCC)c4cc(-c5ccc(-c6cc7c(OCC(CCCC)CCCCCC)c8sccc8c(OCC(CCCC)CCCCCC)c7s6)s5)cc1c4c23,COC(=O)CCCC1(c2ccccc2)C23c4c5ccc6c7cc8c9c%10c(cc%11cc%12c%13c%14c(cc%15c%16ccc-5c2c%16c2c5c%16c%17c(c(c46)c7c9c%17c4c%10c%11c%13c4c%16c%14c%152)C513)C%12)C8,0.769,6.9,45.551,2.416,2.4169816110000006,0.0406295943708905,,,1:2,DIO 5%,DIO,5%,ITO/PEDOT:PSS/active layer/Ca/Al,conventional,Ca,Ca,PEDOT:PSS,PEDOT:PSS,,chloroform,chloroform,,-5.34,-3.15,,-5.9,-3.9,
107236,10.1016/j.orgel.2016.12.035,10.1016/j.orgel.2016.12.035,PC,PC71BM,PC,PC71BM,CCCCCCCC(CCCC)c1ccc(-c2c3cc(-c4cccc5nsnc45)sc3c(-c3ccc(C(CCCC)CCCCCCC)s3)c3ccsc23)s1,COC(=O)CCCC1(c2ccccc2)C23c4c5ccc6c7cc8c9c%10c(cc%11cc%12c%13c%14c(cc%15c%16ccc-5c2c%16c2c5c%16c%17c(c(c46)c7c9c%17c4c%10c%11c%13c4c%16c%14c%152)C513)C%12)C8,0.889,3.077,52.97,1.448,1.4489694541,0.066951250000003,,,1:2,DIO 0%,,0%,ITO/PEDOT:PSS/active layer/Ca/Al,conventional,Ca,Ca,PEDOT:PSS,PEDOT:PSS,,chloroform,chloroform,,-5.71,-3.93,,-5.9,-3.9,
107237,10.1016/j.orgel.2016.12.035,10.1016/j.orgel.2016.12.035,PC,PC71BM,PC,PC71BM,CCCCCCCC(CCCC)c1ccc(-c2c3cc(-c4cccc5nsnc45)sc3c(-c3ccc(C(CCCC)CCCCCCC)s3)c3ccsc23)s1,COC(=O)CCCC1(c2ccccc2)C23c4c5ccc6c7cc8c9c%10c(cc%11cc%12c%13c%14c(cc%15c%16ccc-5c2c%16c2c5c%16c%17c(c(c46)c7c9c%17c4c%10c%11c%13c4c%16c%14c%152)C513)C%12)C8,0.861,6.914,37.974,2.262,2.26057475196,0.0630083129973619,,,1:2,DIO 1%,DIO,1%,ITO/PEDOT:PSS/active layer/Ca/Al,conventional,Ca,Ca,PEDOT:PSS,PEDOT:PSS,,chloroform,chloroform,,-5.71,-3.93,,-5.9,-3.9,
107243,10.1016/j.orgel.2017.01.014,10.1016/j.orgel.2017.01.014,P3,PC61BM,P3,PC61BM,CCCCCCc1csc(-c2ccc(-c3cc(CCCCCC)c(/C=C/c4csc(-c5cc6c(OCC(CC)CCCC)c7sc(-c8ccc(C9=C%10C(=O)N(CC(CC)CCCC)C(c%11ccc(-c%12cc%13c(OCC(CC)CCCC)c%14sccc%14c(OCC(CC)CCCC)c%13s%12)s%11)=C%10C(=O)N9CC(CC)CCCC)s8)cc7c(OCC(CC)CCCC)c6s5)c4)s3)c3nsnc23)c1,COC(=O)CCCC1(c2ccccc2)C23c4c5c6c7c8c9c(c%10c%11c2c2c%12c4c4c%13c5c5c7c7c8c8c%14c9c%10c9c%10c%11c2c2c%11c%12c4c4c%12c%13c5c5c7c7c8c8c%14c9c9c%10c2c2c%11c4c4c%12c5c7c5c8c9c2c45)C613,0.78,2.29,57.0,1.02,1.018134,0.1829411764705807,,,,,,,ITO/PEDOT:PSS/active layer/Ca/Al,conventional,Ca,Ca,PEDOT:PSS,PEDOT:PSS,,CB,chlorobenzene,,-5.31,-3.6,,-6.1,-3.7,
107244,10.1016/j.orgel.2017.01.014,10.1016/j.orgel.2017.01.014,P3,PC61BM,P3,PC61BM,CCCCCCc1csc(-c2ccc(-c3cc(CCCCCC)c(/C=C/c4csc(-c5cc6c(OCC(CC)CCCC)c7sc(-c8ccc(C9=C%10C(=O)N(CC(CC)CCCC)C(c%11ccc(-c%12cc%13c(OCC(CC)CCCC)c%14sccc%14c(OCC(CC)CCCC)c%13s%12)s%11)=C%10C(=O)N9CC(CC)CCCC)s8)cc7c(OCC(CC)CCCC)c6s5)c4)s3)c3nsnc23)c1,COC(=O)CCCC1(c2ccccc2)C23c4c5c6c7c8c9c(c%10c%11c2c2c%12c4c4c%13c5c5c7c7c8c8c%14c9c%10c9c%10c%11c2c2c%11c%12c4c4c%12c%13c5c5c7c7c8c8c%14c9c9c%10c2c2c%11c4c4c%12c5c7c5c8c9c2c45)C613,0.77,2.66,58.0,1.2,1.187956,1.003666666666662,,,,1-chloronaphthalene (CN),,,ITO/PEDOT:PSS/active layer/Ca/Al,conventional,Ca,Ca,PEDOT:PSS,PEDOT:PSS,,CB:CN,chlorobenzene:1-chloronaphthalene,,-5.31,-3.6,,-6.1,-3.7,
107245,10.1016/j.orgel.2017.01.014,10.1016/j.orgel.2017.01.014,P4,PC61BM,P4,PC61BM,,COC(=O)CCCC1(c2ccccc2)C23c4c5c6c7c8c9c(c%10c%11c2c2c%12c4c4c%13c5c5c7c7c8c8c%14c9c%10c9c%10c%11c2c2c%11c%12c4c4c%12c%13c5c5c7c7c8c8c%14c9c9c%10c2c2c%11c4c4c%12c5c7c5c8c9c2c45)C613,0.79,4.02,61.0,1.9,1.937238,1.959894736842099,,,,,,,ITO/PEDOT:PSS/active layer/Ca/Al,conventional,Ca,Ca,PEDOT:PSS,PEDOT:PSS,,CB,chlorobenzene,,-5.35,-3.6,,-6.1,-3.7,
107246,10.1016/j.orgel.2017.01.014,10.1016/j.orgel.2017.01.014,P4,PC61BM,P4,PC61BM,,COC(=O)CCCC1(c2ccccc2)C23c4c5c6c7c8c9c(c%10c%11c2c2c%12c4c4c%13c5c5c7c7c8c8c%14c9c%10c9c%10c%11c2c2c%11c%12c4c4c%12c%13c5c5c7c7c8c8c%14c9c9c%10c2c2c%11c4c4c%12c5c7c5c8c9c2c45)C613,0.78,5.97,58.0,2.71,2.700828,0.3384501845018435,,,,1-chloronaphthalene (CN),,,ITO/PEDOT:PSS/active layer/Ca/Al,conventional,Ca,Ca,PEDOT:PSS,PEDOT:PSS,,CB:CN,chlorobenzene:1-chloronaphthalene,,-5.35,-3.6,,-6.1,-3.7,
107247,10.1016/j.orgel.2017.01.014,10.1016/j.orgel.2017.01.014,P5,PC61BM,P5,PC61BM,,COC(=O)CCCC1(c2ccccc2)C23c4c5c6c7c8c9c(c%10c%11c2c2c%12c4c4c%13c5c5c7c7c8c8c%14c9c%10c9c%10c%11c2c2c%11c%12c4c4c%12c%13c5c5c7c7c8c8c%14c9c9c%10c2c2c%11c4c4c%12c5c7c5c8c9c2c45)C613,0.74,2.45,53.0,0.96,0.96089,0.0927083333333508,,,1:2 w/w,,,,ITO/PEDOT:PSS/active layer/Ca/Al,conventional,Ca,Ca,PEDOT:PSS,PEDOT:PSS,,CB,chlorobenzene,,-5.4,-3.66,,-6.1,-3.7,
107248,10.1016/j.orgel.2017.01.014,10.1016/j.orgel.2017.01.014,P5,PC61BM,P5,PC61BM,,COC(=O)CCCC1(c2ccccc2)C23c4c5c6c7c8c9c(c%10c%11c2c2c%12c4c4c%13c5c5c7c7c8c8c%14c9c%10c9c%10c%11c2c2c%11c%12c4c4c%12c%13c5c5c7c7c8c8c%14c9c9c%10c2c2c%11c4c4c%12c5c7c5c8c9c2c45)C613,0.75,2.74,53.0,1.08,1.08915,0.8472222222222214,,,1:2 w/w,CN,,,ITO/PEDOT:PSS/active layer/Ca/Al,conventional,Ca,Ca,PEDOT:PSS,PEDOT:PSS,,CB:CN,chlorobenzene:1-chloronaphthalene,,-5.4,-3.66,,-6.1,-3.7,
107249,10.1016/j.orgel.2017.01.014,10.1016/j.orgel.2017.01.014,P6,PC61BM,P6,PC61BM,,COC(=O)CCCC1(c2ccccc2)C23c4c5c6c7c8c9c(c%10c%11c2c2c%12c4c4c%13c5c5c7c7c8c8c%14c9c%10c9c%10c%11c2c2c%11c%12c4c4c%12c%13c5c5c7c7c8c8c%14c9c9c%10c2c2c%11c4c4c%12c5c7c5c8c9c2c45)C613,0.75,4.78,50.0,1.79,1.7925,0.1396648044692707,,,1:2 w/w,,,,ITO/PEDOT:PSS/active layer/Ca/Al,conventional,Ca,Ca,PEDOT:PSS,PEDOT:PSS,,CB,chlorobenzene,,-5.37,-3.69,,-6.1,-3.7,
107250,10.1016/j.orgel.2017.01.014,10.1016/j.orgel.2017.01.014,P6,PC61BM,P6,PC61BM,,COC(=O)CCCC1(c2ccccc2)C23c4c5c6c7c8c9c(c%10c%11c2c2c%12c4c4c%13c5c5c7c7c8c8c%14c9c%10c9c%10c%11c2c2c%11c%12c4c4c%12c%13c5c5c7c7c8c8c%14c9c9c%10c2c2c%11c4c4c%12c5c7c5c8c9c2c45)C613,0.75,5.18,53.0,2.06,2.05905,0.0461165048543692,,,1:2 w/w,CN,,,ITO/PEDOT:PSS/active layer/Ca/Al,conventional,Ca,Ca,PEDOT:PSS,PEDOT:PSS,,CB:CN,chlorobenzene:1-chloronaphthalene,,-5.37,-3.69,,-6.1,-3.7,
107251,10.1016/j.orgel.2017.01.036,10.1016/j.orgel.2017.01.036,PBDD4T,PC71BM,PBDD4T,PC71BM,CCc1csc(-c2sc(-c3cc(CC)c(-c4ccc(-c5ccc(-c6sc(-c7sc(-c8cc(CC)c(-c9ccc(-c%10ccc(-c%11sc(-c%12sc(-c%13cc(CC)c(-c%14ccc(-c%15cccs%15)s%14)s%13)c%13c%12C(=O)c%12c(CC)sc(CC)c%12C%13=O)cc%11CC)s%10)s9)s8)c8c7C(=O)c7c(CC)sc(CC)c7C8=O)cc6CC)s5)s4)s3)c3c2C(=O)c2c(CC)sc(CC)c2C3=O)c1,COC(=O)CCCC1(c2ccccc2)C23c4c5ccc6c7cc8c9c%10c(cc%11cc%12c%13c%14c(cc%15c%16ccc-5c2c%16c2c5c%16c%17c(c(c46)c7c9c%17c4c%10c%11c%13c4c%16c%14c%152)C513)C%12)C8,0.882,11.5,68.0,6.9,6.89724,0.0400000000000046,,,1:1,diphenyl ether,,1 vol%,ITO/PEDOT:PSS/BHJ/Mg/Al,conventional,Mg,Mg,PEDOT:PSS,PEDOT:PSS,90.0,chlorobenzene,chlorobenzene,,-5.3,-3.535,,-5.9,-3.9,
107252,10.1016/j.orgel.2017.01.036,10.1016/j.orgel.2017.01.036,PBDD4T-2F,PC71BM,PBDD4T-2F,PC71BM,CCCCC(CC)Cc1csc(-c2sc(-c3cc(CC(CC)CCCC)c(-c4cc(F)c(-c5sccc5F)s4)s3)c3c2C(=O)c2c(CC(CC)CCCC)sc(CC(CC)CCCC)c2C3=O)c1,COC(=O)CCCC1(c2ccccc2)C23c4c5ccc6c7cc8c9c%10c(cc%11cc%12c%13c%14c(cc%15c%16ccc-5c2c%16c2c5c%16c%17c(c(c46)c7c9c%17c4c%10c%11c%13c4c%16c%14c%152)C513)C%12)C8,0.897,13.5,71.0,8.8,8.597745,2.298352272727284,,,1:1,diphenyl ether,,1 vol%,ITO/PEDOT:PSS/BHJ/Mg/Al,conventional,Mg,Mg,PEDOT:PSS,PEDOT:PSS,90.0,chlorobenzene,chlorobenzene,,-5.39,-3.61,,-5.9,-3.9,
107253,10.1016/j.orgel.2017.01.036,10.1016/j.orgel.2017.01.036,PBDD4T,ITIC,PBDD4T,ITIC,CCc1csc(-c2sc(-c3cc(CC)c(-c4ccc(-c5ccc(-c6sc(-c7sc(-c8cc(CC)c(-c9ccc(-c%10ccc(-c%11sc(-c%12sc(-c%13cc(CC)c(-c%14ccc(-c%15cccs%15)s%14)s%13)c%13c%12C(=O)c%12c(CC)sc(CC)c%12C%13=O)cc%11CC)s%10)s9)s8)c8c7C(=O)c7c(CC)sc(CC)c7C8=O)cc6CC)s5)s4)s3)c3c2C(=O)c2c(CC)sc(CC)c2C3=O)c1,CCCCCCc1ccc(C2(c3ccc(CCCCCC)cc3)c3cc4c(cc3-c3sc5cc(C=C6C(=O)c7ccccc7C6=C(C#N)C#N)sc5c32)C(c2ccc(CCCCCC)cc2)(c2ccc(CCCCCC)cc2)c2c-4sc3cc(C=C4C(=O)c5ccccc5C4=C(C#N)C#N)sc23)cc1,0.932,2.8,35.0,0.92,0.91336,0.7217391304347923,,,1:1,diphenyl ether,,1 vol%,ITO/PEDOT:PSS/BHJ/Mg/Al,conventional,Mg,Mg,PEDOT:PSS,PEDOT:PSS,90.0,chlorobenzene,chlorobenzene,,-5.3,-3.535,,-5.576,-3.916,
107254,10.1016/j.orgel.2017.01.036,10.1016/j.orgel.2017.01.036,PBDD4T-2F,ITIC,PBDD4T-2F,ITIC,CCCCC(CC)Cc1csc(-c2sc(-c3cc(CC(CC)CCCC)c(-c4cc(F)c(-c5sccc5F)s4)s3)c3c2C(=O)c2c(CC(CC)CCCC)sc(CC(CC)CCCC)c2C3=O)c1,CCCCCCc1ccc(C2(c3ccc(CCCCCC)cc3)c3cc4c(cc3-c3sc5cc(C=C6C(=O)c7ccccc7C6=C(C#N)C#N)sc5c32)C(c2ccc(CCCCCC)cc2)(c2ccc(CCCCCC)cc2)c2c-4sc3cc(C=C4C(=O)c5ccccc5C4=C(C#N)C#N)sc23)cc1,0.938,14.4,60.0,8.2,8.10432,1.1668292682926802,,,1:1,diphenyl ether,,1 vol%,ITO/PEDOT:PSS/BHJ/Mg/Al,conventional,Mg,Mg,PEDOT:PSS,PEDOT:PSS,90.0,chlorobenzene,chlorobenzene,,-5.39,-3.61,,-5.576,-3.916,
107259,10.1016/j.orgel.2017.02.021,10.1016/j.orgel.2017.02.021,P3HT,PCBM,P3HT,PCBM,CCCCCCc1ccsc1,CCCCC(=O)OCC1(C2=CC=CC=C2)C3=CC=CC4=CC=CC5=CC=CC6=CC=CC7=CC=CC1=C7C6=C5C4=C3,0.61,9.77,61.24,3.65,3.64972028,0.0076635616438229,3.63,3.65,1:0.8,,,,ITO/ZnO/active layer/MoO3/Ag,inverted,ZnO,ZnO,MoO3,MoO3,,o-dichlorobenzene,o-DCB,130.0,-5.01,-3.12,,-6.1,-3.7,
107261,10.1016/j.orgel.2017.03.022,10.1016/j.orgel.2017.03.022,PBDB-T,PPDI-F,PBDB-T,PPDI-F,CCCCC(CC)Cc1ccc(-c2c3cc(-c4ccc(-c5sc(-c6cccs6)c6c5C(=O)c5c(CC(CC)CCCC)sc(CC(CC)CCCC)c5C6=O)s4)sc3c(-c3ccc(CC(CC)CCCC)s3)c3ccsc23)s1,CCCCCCCCCCC(CCCCCCCC)CN1C(=O)c2ccc3c4ccc5c6c(cc(C#Cc7ccc8c(c7)C(CCCCCCCC)(CCCCCCCC)c7ccccc7-8)c(c7ccc(c2c37)C1=O)c64)C(=O)N(CC(CCCCCCCC)CCCCCCCCCC)C5=O,0.85,9.6,62.7,5.09,5.11632,0.5170923379174877,4.93,5.09,,"1,8-diiodooctane",DIO,,ITO/PEDOT:PSS/PBDB-T:PPDI-F/PFNBr/Ag,conventional,PFNBr,PFN-Br,PEDOT:PSS,PEDOT:PSS,90.0,chlorobenzene,chlorobenzene,120.0,-5.33,-3.48,,-6.12,-3.77,
107262,10.1016/j.orgel.2017.03.022,10.1016/j.orgel.2017.03.022,PBDB-T,PPDI-BDT,PBDB-T,PPDI-BDT,CCCCC(CC)Cc1ccc(-c2c3cc(-c4ccc(-c5sc(-c6cccs6)c6c5C(=O)c5c(CC(CC)CCCC)sc(CC(CC)CCCC)c5C6=O)s4)sc3c(-c3ccc(CC(CC)CCCC)s3)c3ccsc23)s1,CCCCCCC(CCCCCC)N1C(=O)c2ccc3c4ccc5c6c(cc(-c7cc8c(-c9ccc(CC(CC)CCCC)s9)c9sccc9c(-c9ccc(CC(CC)CCCC)s9)c8s7)c(c7ccc(c2c37)C1=O)c64)C(=O)N(C(CCCCCC)CCCCCC)C5=O,0.76,6.09,51.47,2.37,2.38223748,0.5163493670886086,2.27,2.37,,"1,8-diiodooctane",DIO,,ITO/PEDOT:PSS/PBDB-T:PPDI-BDT/PFNBr/Ag,conventional,PFNBr,PFN-Br,PEDOT:PSS,PEDOT:PSS,90.0,chlorobenzene,chlorobenzene,120.0,-5.33,-3.48,,-5.69,-3.84,
107263,10.1016/j.orgel.2017.03.029,10.1016/j.orgel.2017.03.029,PCDTBT,PC71BM,PCDTBT,PC71BM,CCCCCCCCC(CCCCCCCC)n1c2ccccc2c2ccc(-c3ccc(-c4ccc(-c5cccs5)c5nsnc45)s3)cc21,COC(=O)CCCC1(c2ccccc2)C23c4c5ccc6c7cc8c9c%10c(cc%11cc%12c%13c%14c(cc%15c%16ccc-5c2c%16c2c5c%16c%17c(c(c46)c7c9c%17c4c%10c%11c%13c4c%16c%14c%152)C513)C%12)C8,0.842,12.446,53.99,5.66,5.6578993268,0.0371143674911692,,,1:4 by weight,,,,inverted,inverted,TiO2,,MoO3,,,dichlorobenzene,,,-5.5,-3.6,,-5.9,-3.9,
107264,10.1016/j.orgel.2017.03.029,10.1016/j.orgel.2017.03.029,PCDTBT,PC71BM,PCDTBT,PC71BM,CCCCCCCCC(CCCCCCCC)n1c2ccccc2c2ccc(-c3ccc(-c4ccc(-c5cccs5)c5nsnc45)s3)cc21,COC(=O)CCCC1(c2ccccc2)C23c4c5ccc6c7cc8c9c%10c(cc%11cc%12c%13c%14c(cc%15c%16ccc-5c2c%16c2c5c%16c%17c(c(c46)c7c9c%17c4c%10c%11c%13c4c%16c%14c%152)C513)C%12)C8,0.838,13.488,53.84,6.084,6.085505049599999,0.0247378303747457,,,1:4 by weight,AGS NCs,,0.1 wt%,inverted,inverted,TiO2,,MoO3,,,dichlorobenzene,,,-5.5,-3.6,,-5.9,-3.9,
107265,10.1016/j.orgel.2017.03.029,10.1016/j.orgel.2017.03.029,PCDTBT,PC71BM,PCDTBT,PC71BM,CCCCCCCCC(CCCCCCCC)n1c2ccccc2c2ccc(-c3ccc(-c4ccc(-c5cccs5)c5nsnc45)s3)cc21,COC(=O)CCCC1(c2ccccc2)C23c4c5ccc6c7cc8c9c%10c(cc%11cc%12c%13c%14c(cc%15c%16ccc-5c2c%16c2c5c%16c%17c(c(c46)c7c9c%17c4c%10c%11c%13c4c%16c%14c%152)C513)C%12)C8,0.841,14.167,54.72,6.518,6.519585398399999,0.0243233875421847,,,1:4 by weight,AGS NCs,,0.4 wt%,inverted,inverted,TiO2,,MoO3,,,dichlorobenzene,,,-5.5,-3.6,,-5.9,-3.9,
107266,10.1016/j.orgel.2017.03.029,10.1016/j.orgel.2017.03.029,PCDTBT,PC71BM,PCDTBT,PC71BM,CCCCCCCCC(CCCCCCCC)n1c2ccccc2c2ccc(-c3ccc(-c4ccc(-c5cccs5)c5nsnc45)s3)cc21,COC(=O)CCCC1(c2ccccc2)C23c4c5ccc6c7cc8c9c%10c(cc%11cc%12c%13c%14c(cc%15c%16ccc-5c2c%16c2c5c%16c%17c(c(c46)c7c9c%17c4c%10c%11c%13c4c%16c%14c%152)C513)C%12)C8,0.848,14.637,56.51,6.975,7.0141206576,0.560869643010763,,,1:4,AGS NCs,,,inverted,inverted,TiO2,,MoO3,,150.0,dichlorobenzene,,70.0,-5.5,-3.6,,-5.9,-3.9,
107267,10.1016/j.orgel.2017.03.029,10.1016/j.orgel.2017.03.029,PCDTBT,PC71BM,PCDTBT,PC71BM,CCCCCCCCC(CCCCCCCC)n1c2ccccc2c2ccc(-c3ccc(-c4ccc(-c5cccs5)c5nsnc45)s3)cc21,COC(=O)CCCC1(c2ccccc2)C23c4c5ccc6c7cc8c9c%10c(cc%11cc%12c%13c%14c(cc%15c%16ccc-5c2c%16c2c5c%16c%17c(c(c46)c7c9c%17c4c%10c%11c%13c4c%16c%14c%152)C513)C%12)C8,0.841,13.661,54.4,6.247,6.249962143999999,0.0474170641907911,,,1:4 by weight,AGS NCs,,,inverted,inverted,TiO2,,MoO3,,,dichlorobenzene,,,-5.5,-3.6,,-5.9,-3.9,
107268,10.1016/j.orgel.2017.04.009,10.1016/j.orgel.2017.04.009,PHF,,PHF,,CCCCCCCCOc1cc(F)cc(-c2nc3c(-c4cccs4)ccc(-c4ccc(-c5cc6c(s5)-c5cc7c(cc5C6(c5ccc(CCCCC)cc5)c5ccc(CCCCC)cc5)-c5sccc5C7(c5ccc(CCCCC)cc5)c5ccc(CCCCC)cc5)s4)c3nc2-c2cc(F)cc(OCCCCCCCC)c2)c1,,0.84,12.46,69.0,7.2,7.221816,0.3030000000000039,6.95,7.2,1:4,1-chloronaphthalene,CN,,ITO/PEDOT:PSS/active layer/LiF/Al,conventional,LiF,LiF,PEDOT:PSS,PEDOT:PSS,215.0,DCB,o-DCB,,-5.36,-3.62,,,,
107269,10.1016/j.orgel.2017.04.009,10.1016/j.orgel.2017.04.009,PFH,,PFH,,CCCCCCCCOc1cccc(-c2nc3c(-c4cccs4)c(F)c(F)c(-c4ccc(-c5cc6c(s5)-c5cc7c(cc5C6(c5ccc(CCCCC)cc5)c5ccc(CCCCC)cc5)-c5sccc5C7(c5ccc(CCCCC)cc5)c5ccc(CCCCC)cc5)s4)c3nc2-c2cccc(OCCCCCCCC)c2)c1,,0.93,9.57,70.0,6.19,6.23007,0.6473344103392576,5.96,6.19,1:4,1-chloronaphthalene,CN,,ITO/PEDOT:PSS/active layer/LiF/Al,conventional,LiF,LiF,PEDOT:PSS,PEDOT:PSS,98.0,DCB,o-DCB,,-5.43,-3.61,,,,
107270,10.1016/j.orgel.2017.04.009,10.1016/j.orgel.2017.04.009,PFF,,PFF,,CCCCCCCCOc1cc(F)cc(-c2nc3c(-c4cccs4)c(F)c(F)c(-c4ccc(-c5cc6c(s5)-c5cc7c(cc5C6(c5ccc(CCCCC)cc5)c5ccc(CCCCC)cc5)-c5sccc5C7(c5ccc(CCCCC)cc5)c5ccc(CCCCC)cc5)s4)c3nc2-c2cc(F)cc(OCCCCCCCC)c2)c1,,0.92,4.61,68.0,2.9,2.8840160000000004,0.5511724137930881,2.79,2.9,1:4,1-chloronaphthalene,CN,,ITO/PEDOT:PSS/active layer/LiF/Al,conventional,LiF,LiF,PEDOT:PSS,PEDOT:PSS,105.0,DCB,o-DCB,,-5.43,-3.69,,,,
107271,10.1016/j.orgel.2017.04.010,10.1016/j.orgel.2017.04.010,PTB7-Th,PNDIT-20,PTB7-Th,PNDIT-20,CCCCC(CC)COC(=O)c1sc2csc(-c3cc4c(-c5ccc(CC(CC)CCCC)s5)c5sccc5c(-c5ccc(CC(CC)CCCC)s5)c4s3)c2c1F,CCCCCCCCCCC(CCCCCCCC)CN1C(=O)c2ccc3c4c(c(-c5cccs5)cc(c24)C1=O)C(=O)N(CC(CCCCCCCC)CCCCCCCCCC)C3=O,0.774,8.66,45.5,3.05,3.0497922,0.0068131147540867,2.95,3.05,1.5:1,,,,ITO/PEDOT:PSS/active layer/PDIN/Al,conventional,PDIN,PDIN,PEDOT:PSS,PEDOT:PSS,100.0,"1,2-DCB",o-DCB,,-5.29,-3.72,,-5.67,-3.92,
107272,10.1016/j.orgel.2017.04.010,10.1016/j.orgel.2017.04.010,PTB7-Th,PNDIT-20,PTB7-Th,PNDIT-20,CCCCC(CC)COC(=O)c1sc2csc(-c3cc4c(-c5ccc(CC(CC)CCCC)s5)c5sccc5c(-c5ccc(CC(CC)CCCC)s5)c4s3)c2c1F,CCCCCCCCCCC(CCCCCCCC)CN1C(=O)c2ccc3c4c(c(-c5cccs5)cc(c24)C1=O)C(=O)N(CC(CCCCCCCC)CCCCCCCCCC)C3=O,0.759,7.09,54.8,2.95,2.94895788,0.0353261016949202,2.83,2.95,1.5:1,,,,ITO/PEDOT:PSS/active layer/PDIN/Al,conventional,PDIN,PDIN,PEDOT:PSS,PEDOT:PSS,100.0,"1,3,5-TMB","1,3,5-trimethylbenzene",,-5.29,-3.72,,-5.67,-3.92,
107273,10.1016/j.orgel.2017.04.010,10.1016/j.orgel.2017.04.010,PTB7-Th,PNDIT-20,PTB7-Th,PNDIT-20,CCCCC(CC)COC(=O)c1sc2csc(-c3cc4c(-c5ccc(CC(CC)CCCC)s5)c5sccc5c(-c5ccc(CC(CC)CCCC)s5)c4s3)c2c1F,CCCCCCCCCCC(CCCCCCCC)CN1C(=O)c2ccc3c4c(c(-c5cccs5)cc(c24)C1=O)C(=O)N(CC(CCCCCCCC)CCCCCCCCCC)C3=O,0.775,9.14,51.8,3.67,3.669253,0.0203542234332439,3.54,3.67,1.5:1,,,,ITO/PEDOT:PSS/active layer/PDIN/Al,conventional,PDIN,PDIN,PEDOT:PSS,PEDOT:PSS,100.0,"1,2,4-TMB","1,2,4-trimethylbenzene",,-5.29,-3.72,,-5.67,-3.92,
107274,10.1016/j.orgel.2017.04.010,10.1016/j.orgel.2017.04.010,PTB7-Th,PNDIT-20,PTB7-Th,PNDIT-20,CCCCC(CC)COC(=O)c1sc2csc(-c3cc4c(-c5ccc(CC(CC)CCCC)s5)c5sccc5c(-c5ccc(CC(CC)CCCC)s5)c4s3)c2c1F,CCCCCCCCCCC(CCCCCCCC)CN1C(=O)c2ccc3c4c(c(-c5cccs5)cc(c24)C1=O)C(=O)N(CC(CCCCCCCC)CCCCCCCCCC)C3=O,0.781,9.37,53.0,3.88,3.8785241,0.0380386597938023,3.8,3.88,1.5:1,,,,ITO/PEDOT:PSS/active layer/PDIN/Al,conventional,PDIN,PDIN,PEDOT:PSS,PEDOT:PSS,100.0,"1,2-DMB","1,2-dimethylbenzene",,-5.29,-3.72,,-5.67,-3.92,
107275,10.1016/j.orgel.2017.04.010,10.1016/j.orgel.2017.04.010,PTB7-Th,PNDIT-16,PTB7-Th,P(NDI2HD-T),CCCCC(CC)COC(=O)c1sc2csc(-c3cc4c(-c5ccc(CC(CC)CCCC)s5)c5sccc5c(-c5ccc(CC(CC)CCCC)s5)c4s3)c2c1F,CCCCCCCCC(CCCCCC)CN1C(=O)c2ccc3c4c(c(-c5cccs5)cc(c24)C1=O)C(=O)N(CC(CCCCCC)CCCCCCCC)C3=O,0.765,7.05,45.7,2.47,2.46471525,0.2139574898785404,2.38,2.47,1.5:1,,,,ITO/PEDOT:PSS/active layer/PDIN/Al,conventional,PDIN,PDIN,PEDOT:PSS,PEDOT:PSS,100.0,"1,2-DCB",o-DCB,,-5.29,-3.72,,-5.66,-3.93,
107276,10.1016/j.orgel.2017.04.010,10.1016/j.orgel.2017.04.010,PTB7-Th,PNDIT-16,PTB7-Th,P(NDI2HD-T),CCCCC(CC)COC(=O)c1sc2csc(-c3cc4c(-c5ccc(CC(CC)CCCC)s5)c5sccc5c(-c5ccc(CC(CC)CCCC)s5)c4s3)c2c1F,CCCCCCCCC(CCCCCC)CN1C(=O)c2ccc3c4c(c(-c5cccs5)cc(c24)C1=O)C(=O)N(CC(CCCCCC)CCCCCCCC)C3=O,0.745,10.09,50.9,3.83,3.82617845,0.0997793733681478,3.77,3.83,1.5:1,,,,ITO/PEDOT:PSS/active layer/PDIN/Al,conventional,PDIN,PDIN,PEDOT:PSS,PEDOT:PSS,100.0,"1,3,5-TMB","1,3,5-trimethylbenzene",,-5.29,-3.72,,-5.66,-3.93,
107277,10.1016/j.orgel.2017.04.010,10.1016/j.orgel.2017.04.010,PTB7-Th,PNDIT-16,PTB7-Th,P(NDI2HD-T),CCCCC(CC)COC(=O)c1sc2csc(-c3cc4c(-c5ccc(CC(CC)CCCC)s5)c5sccc5c(-c5ccc(CC(CC)CCCC)s5)c4s3)c2c1F,CCCCCCCCC(CCCCCC)CN1C(=O)c2ccc3c4c(c(-c5cccs5)cc(c24)C1=O)C(=O)N(CC(CCCCCC)CCCCCCCC)C3=O,0.757,9.94,54.6,4.12,4.10842068,0.281051456310681,4.01,4.12,1.5:1,,,,ITO/PEDOT:PSS/active layer/PDIN/Al,conventional,PDIN,PDIN,PEDOT:PSS,PEDOT:PSS,100.0,"1,2,4-TMB","1,2,4-trimethylbenzene",,-5.29,-3.72,,-5.66,-3.93,
107278,10.1016/j.orgel.2017.04.010,10.1016/j.orgel.2017.04.010,PTB7-Th,PNDIT-16,PTB7-Th,P(NDI2HD-T),CCCCC(CC)COC(=O)c1sc2csc(-c3cc4c(-c5ccc(CC(CC)CCCC)s5)c5sccc5c(-c5ccc(CC(CC)CCCC)s5)c4s3)c2c1F,CCCCCCCCC(CCCCCC)CN1C(=O)c2ccc3c4c(c(-c5cccs5)cc(c24)C1=O)C(=O)N(CC(CCCCCC)CCCCCCCC)C3=O,0.774,12.26,52.1,4.94,4.943894040000001,0.0788267206477831,4.87,4.94,1.5:1,,,,ITO/PEDOT:PSS/active layer/PDIN/Al,conventional,PDIN,PDIN,PEDOT:PSS,PEDOT:PSS,100.0,"1,2-DMB","1,2-dimethylbenzene",,-5.29,-3.72,,-5.66,-3.93,
107279,10.1016/j.orgel.2017.04.015,10.1016/j.orgel.2017.04.015,P,PC71BM,P,PC71BM,,COC(=O)CCCC1(c2ccccc2)C23c4c5ccc6c7cc8c9c%10c(cc%11cc%12c%13c%14c(cc%15c%16ccc-5c2c%16c2c5c%16c%17c(c(c46)c7c9c%17c4c%10c%11c%13c4c%16c%14c%152)C513)C%12)C8,0.68,10.96,55.0,4.1,4.0990400000000005,0.0234146341463215,3.98,4.1,1:2,,,,ITO/PEDOT:PSS/P:PC71BM/PFN/Al,conventional,PFN,PFN,PEDOT:PSS,PEDOT:PSS,,chlorobenzene,chlorobenzene,,-5.255,-3.52,,-5.9,-3.9,
107280,10.1016/j.orgel.2017.04.015,10.1016/j.orgel.2017.04.015,P,PC71BM,P,PC71BM,,COC(=O)CCCC1(c2ccccc2)C23c4c5ccc6c7cc8c9c%10c(cc%11cc%12c%13c%14c(cc%15c%16ccc-5c2c%16c2c5c%16c%17c(c(c46)c7c9c%17c4c%10c%11c%13c4c%16c%14c%152)C513)C%12)C8,0.65,16.12,72.0,7.54,7.5441600000000015,0.0551724137931232,7.42,7.54,1:2,DIO,DIO,,ITO/PEDOT:PSS/P:PC71BM/PFN/Al,conventional,PFN,PFN,PEDOT:PSS,PEDOT:PSS,,chlorobenzene,chlorobenzene,120.0,-5.255,-3.52,,-5.9,-3.9,
107285,10.1016/j.orgel.2017.05.011,10.1016/j.orgel.2017.05.011,PTB7-Th,P1,PTB7-Th,P1,CCCCC(CC)COC(=O)c1sc2csc(-c3cc4c(-c5ccc(CC(CC)CCCC)s5)c5sccc5c(-c5ccc(CC(CC)CCCC)s5)c4s3)c2c1F,CCCCCCCCc1cc(-c2c(-c3cccs3)sc3c(-c4cc(CCCCCCCC)c(CCCCCCCC)s4)c(-c4ccc(-c5cccc6nsnc56)s4)sc23)sc1CCCCCCCC,0.71,0.66,29.0,0.14,0.135894,2.932857142857141,,0.14,,,,,,inverted,,,,,,,,,-5.29,-3.72,,-5.34,-3.53,
107286,10.1016/j.orgel.2017.05.011,10.1016/j.orgel.2017.05.011,PTB7-Th,P2,PTB7-Th,P2,CCCCC(CC)COC(=O)c1sc2csc(-c3cc4c(-c5ccc(CC(CC)CCCC)s5)c5sccc5c(-c5ccc(CC(CC)CCCC)s5)c4s3)c2c1F,,0.95,3.2,36.0,1.1,1.0944,0.5090909090909136,0.88,1.1,,,,,inverted,inverted,,,,,,,,,-5.29,-3.72,,-5.34,-3.58,
107287,10.1016/j.orgel.2017.05.011,10.1016/j.orgel.2017.05.011,PTB7-Th,P3,PTB7-Th,P3,CCCCC(CC)COC(=O)c1sc2csc(-c3cc4c(-c5ccc(CC(CC)CCCC)s5)c5sccc5c(-c5ccc(CC(CC)CCCC)s5)c4s3)c2c1F,CCCCCCc1csc(-c2ccc(-c3cc(CCCCCC)c(/C=C/c4csc(-c5cc6c(OCC(CC)CCCC)c7sc(-c8ccc(C9=C%10C(=O)N(CC(CC)CCCC)C(c%11ccc(-c%12cc%13c(OCC(CC)CCCC)c%14sccc%14c(OCC(CC)CCCC)c%13s%12)s%11)=C%10C(=O)N9CC(CC)CCCC)s8)cc7c(OCC(CC)CCCC)c6s5)c4)s3)c3nsnc23)c1,0.99,6.4,37.0,2.4,2.34432,2.3199999999999887,2.2,2.4,,,,,inverted,inverted,,,,,,,,,-5.29,-3.72,,-5.31,-3.6,
107288,10.1016/j.orgel.2017.05.011,10.1016/j.orgel.2017.05.011,PTB7-Th,P4,PTB7-Th,P4,CCCCC(CC)COC(=O)c1sc2csc(-c3cc4c(-c5ccc(CC(CC)CCCC)s5)c5sccc5c(-c5ccc(CC(CC)CCCC)s5)c4s3)c2c1F,,0.94,7.5,45.0,3.1,3.1725,2.338709677419348,3.0,3.1,,,,,inverted,inverted,,,,,,,,,-5.29,-3.72,,-5.35,-3.6,
107289,10.1016/j.orgel.2017.06.011,10.1016/j.orgel.2017.06.011,PSB-FTT,PC71BM,PSB-FTT,PC71BM,CCCCCCCCC(CCCCCC)CSc1ccc(-c2c3cc(-c4scc5c(F)c(C(=O)OCC(CC)CCCC)sc45)sc3c(-c3ccc(SCC(CCCCCC)CCCCCCCC)cc3)c3ccsc23)cc1,COC(=O)CCCC1(c2ccccc2)C23c4c5ccc6c7cc8c9c%10c(cc%11cc%12c%13c%14c(cc%15c%16ccc-5c2c%16c2c5c%16c%17c(c(c46)c7c9c%17c4c%10c%11c%13c4c%16c%14c%152)C513)C%12)C8,0.82,9.5,62.0,4.83,4.8298,0.0041407867494911,4.59,4.83,1:1.5,,,,ITO/PEDOT:PSS(30 nm)/polymer:PC71BM(110 nm)/LiF(0.4 nm)/Al(100 nm),conventional,LiF,LiF,PEDOT:PSS,PEDOT:PSS,110.0,chlorobenzene,chlorobenzene,,-5.225,-3.415,,-5.9,-3.9,
107290,10.1016/j.orgel.2017.06.011,10.1016/j.orgel.2017.06.011,PSBT-FTT,PC71BM,PSBT-FTT,PC71BM,CCCCCCCCC(CCCCCC)CSc1ccc(-c2ccc(-c3c4cc(-c5scc6c(F)c(C(=O)OCC(CC)CCCC)sc56)sc4c(-c4ccc(-c5ccc(SCC(CCCCCC)CCCCCCCC)cc5)s4)c4ccsc34)s2)cc1,COC(=O)CCCC1(c2ccccc2)C23c4c5ccc6c7cc8c9c%10c(cc%11cc%12c%13c%14c(cc%15c%16ccc-5c2c%16c2c5c%16c%17c(c(c46)c7c9c%17c4c%10c%11c%13c4c%16c%14c%152)C513)C%12)C8,0.8,12.6,70.0,7.06,7.056,0.0566572237960277,6.82,7.06,1:1.5,,,,ITO/PEDOT:PSS(30 nm)/polymer:PC71BM(110 nm)/LiF(0.4 nm)/Al(100 nm),conventional,LiF,LiF,PEDOT:PSS,PEDOT:PSS,110.0,chlorobenzene,chlorobenzene,,-5.26,-3.52,,-5.9,-3.9,
107291,10.1016/j.orgel.2017.06.049,10.1016/j.orgel.2017.06.049,PFEMD,PC61BM,PFEMD,PC61BM,CCCCC(CC)Cc1csc2c1c1cccc3c1c2c1cccc2c4c(CC(CC)CCCC)c(-c5ccc6c(c5)C(CC(CC)CCCC)(CC(CC)CCCC)c5ccccc5-6)sc4c3c21,COC(=O)CCCC1(c2ccccc2)C23c4c5c6c7c8c9c(c%10c%11c2c2c%12c4c4c%13c5c5c7c7c8c8c%14c9c%10c9c%10c%11c2c2c%11c%12c4c4c%12c%13c5c5c7c7c8c8c%14c9c9c%10c2c2c%11c4c4c%12c5c7c5c8c9c2c45)C613,0.81,2.57,35.0,0.73,0.728595,0.1924657534246561,0.71,0.73,1:3,Non,,,ITO/PEDOT:PSS/active layer/Ca/Al,conventional,Ca,Ca,PEDOT:PSS,PEDOT:PSS,,,,,-5.3,-3.76,,-6.1,-3.7,
107292,10.1016/j.orgel.2017.06.049,10.1016/j.orgel.2017.06.049,PFEMD,PC61BM,PFEMD,PC61BM,CCCCC(CC)Cc1csc2c1c1cccc3c1c2c1cccc2c4c(CC(CC)CCCC)c(-c5ccc6c(c5)C(CC(CC)CCCC)(CC(CC)CCCC)c5ccccc5-6)sc4c3c21,COC(=O)CCCC1(c2ccccc2)C23c4c5c6c7c8c9c(c%10c%11c2c2c%12c4c4c%13c5c5c7c7c8c8c%14c9c%10c9c%10c%11c2c2c%11c%12c4c4c%12c%13c5c5c7c7c8c8c%14c9c9c%10c2c2c%11c4c4c%12c5c7c5c8c9c2c45)C613,0.79,4.29,57.0,1.93,1.931787,0.0925906735751286,1.92,1.93,1:3,DIO,,3 vol%,ITO/PEDOT:PSS/active layer/Ca/Al,conventional,Ca,Ca,PEDOT:PSS,PEDOT:PSS,,,,,-5.3,-3.76,,-6.1,-3.7,
107293,10.1016/j.orgel.2017.06.049,10.1016/j.orgel.2017.06.049,PFEMD,PC71BM,PFEMD,PC71BM,CCCCC(CC)Cc1csc2c1c1cccc3c1c2c1cccc2c4c(CC(CC)CCCC)c(-c5ccc6c(c5)C(CC(CC)CCCC)(CC(CC)CCCC)c5ccccc5-6)sc4c3c21,COC(=O)CCCC1(c2ccccc2)C23c4c5ccc6c7cc8c9c%10c(cc%11cc%12c%13c%14c(cc%15c%16ccc-5c2c%16c2c5c%16c%17c(c(c46)c7c9c%17c4c%10c%11c%13c4c%16c%14c%152)C513)C%12)C8,0.82,3.32,34.0,0.93,0.925616,0.4713978494623834,0.92,0.93,1:3,Non,,,ITO/PEDOT:PSS/active layer/Ca/Al,conventional,Ca,Ca,PEDOT:PSS,PEDOT:PSS,,,,,-5.3,-3.76,,-5.9,-3.9,
107294,10.1016/j.orgel.2017.06.049,10.1016/j.orgel.2017.06.049,PFEMD,PC71BM,PFEMD,PC71BM,CCCCC(CC)Cc1csc2c1c1cccc3c1c2c1cccc2c4c(CC(CC)CCCC)c(-c5ccc6c(c5)C(CC(CC)CCCC)(CC(CC)CCCC)c5ccccc5-6)sc4c3c21,COC(=O)CCCC1(c2ccccc2)C23c4c5ccc6c7cc8c9c%10c(cc%11cc%12c%13c%14c(cc%15c%16ccc-5c2c%16c2c5c%16c%17c(c(c46)c7c9c%17c4c%10c%11c%13c4c%16c%14c%152)C513)C%12)C8,0.81,6.25,49.0,2.48,2.480625,0.0252016129032207,2.45,2.48,1:3,DIO,,3 vol%,ITO/PEDOT:PSS/active layer/Ca/Al,conventional,Ca,Ca,PEDOT:PSS,PEDOT:PSS,,,,,-5.3,-3.76,,-5.9,-3.9,
107295,10.1016/j.orgel.2017.06.049,10.1016/j.orgel.2017.06.049,PBTEMD,PC61BM,PBTEMD,PC61BM,CCCCC(CC)Cc1csc2c1c1cccc3c1c2c1cccc2c4c(CC(CC)CCCC)c(-c5ccc(-c6ccc(-c7cccs7)c7nsnc67)s5)sc4c3c21,COC(=O)CCCC1(c2ccccc2)C23c4c5c6c7c8c9c(c%10c%11c2c2c%12c4c4c%13c5c5c7c7c8c8c%14c9c%10c9c%10c%11c2c2c%11c%12c4c4c%12c%13c5c5c7c7c8c8c%14c9c9c%10c2c2c%11c4c4c%12c5c7c5c8c9c2c45)C613,0.61,0.36,28.0,0.06,0.0614879999999999,2.479999999999994,0.06,0.06,1:3,Non,,,ITO/PEDOT:PSS/active layer/Ca/Al,conventional,Ca,Ca,PEDOT:PSS,PEDOT:PSS,,,,,-5.04,-3.43,,-6.1,-3.7,
107296,10.1016/j.orgel.2017.06.049,10.1016/j.orgel.2017.06.049,PBTEMD,PC61BM,PBTEMD,PC61BM,CCCCC(CC)Cc1csc2c1c1cccc3c1c2c1cccc2c4c(CC(CC)CCCC)c(-c5ccc(-c6ccc(-c7cccs7)c7nsnc67)s5)sc4c3c21,COC(=O)CCCC1(c2ccccc2)C23c4c5c6c7c8c9c(c%10c%11c2c2c%12c4c4c%13c5c5c7c7c8c8c%14c9c%10c9c%10c%11c2c2c%11c%12c4c4c%12c%13c5c5c7c7c8c8c%14c9c9c%10c2c2c%11c4c4c%12c5c7c5c8c9c2c45)C613,0.66,0.37,27.0,0.07,0.0659339999999999,5.808571428571448,0.06,0.07,1:3,With,,3 vol%,ITO/PEDOT:PSS/active layer/Ca/Al,conventional,Ca,Ca,PEDOT:PSS,PEDOT:PSS,,,,,-5.04,-3.43,,-6.1,-3.7,
107297,10.1016/j.orgel.2017.06.049,10.1016/j.orgel.2017.06.049,PBTEMD,PC71BM,PBTEMD,PC71BM,CCCCC(CC)Cc1csc2c1c1cccc3c1c2c1cccc2c4c(CC(CC)CCCC)c(-c5ccc(-c6ccc(-c7cccs7)c7nsnc67)s5)sc4c3c21,COC(=O)CCCC1(c2ccccc2)C23c4c5ccc6c7cc8c9c%10c(cc%11cc%12c%13c%14c(cc%15c%16ccc-5c2c%16c2c5c%16c%17c(c(c46)c7c9c%17c4c%10c%11c%13c4c%16c%14c%152)C513)C%12)C8,0.58,0.86,23.0,0.12,0.1147239999999999,4.396666666666669,0.11,0.12,1:3,Non,,,ITO/PEDOT:PSS/active layer/Ca/Al,conventional,Ca,Ca,PEDOT:PSS,PEDOT:PSS,,,,,-5.04,-3.43,,-5.9,-3.9,
107298,10.1016/j.orgel.2017.06.049,10.1016/j.orgel.2017.06.049,PBTEMD,PC71BM,PBTEMD,PC71BM,CCCCC(CC)Cc1csc2c1c1cccc3c1c2c1cccc2c4c(CC(CC)CCCC)c(-c5ccc(-c6ccc(-c7cccs7)c7nsnc67)s5)sc4c3c21,COC(=O)CCCC1(c2ccccc2)C23c4c5ccc6c7cc8c9c%10c(cc%11cc%12c%13c%14c(cc%15c%16ccc-5c2c%16c2c5c%16c%17c(c(c46)c7c9c%17c4c%10c%11c%13c4c%16c%14c%152)C513)C%12)C8,0.56,0.86,27.0,0.13,0.130032,0.0246153846153878,0.13,0.13,1:3,With,,3 vol%,ITO/PEDOT:PSS/active layer/Ca/Al,conventional,Ca,Ca,PEDOT:PSS,PEDOT:PSS,,,,,-5.04,-3.43,,-5.9,-3.9,
107299,10.1016/j.orgel.2017.07.005,10.1016/j.orgel.2017.07.005,OFQx-T,PC71BM,OFQx-T,PC71BM,CCCCCCCCOc1cc(-c2nc3c(-c4cccs4)c(F)c(F)c(-c4ccc(-c5cc6c(-c7ccc(CC(CC)CCCC)s7)c7sccc7c(-c7ccc(CC(CC)CCCC)s7)c6s5)s4)c3nc2-c2ccc(F)c(OCCCCCCCC)c2)ccc1F,COC(=O)CCCC1(c2ccccc2)C23c4c5ccc6c7cc8c9c%10c(cc%11cc%12c%13c%14c(cc%15c%16ccc-5c2c%16c2c5c%16c%17c(c(c46)c7c9c%17c4c%10c%11c%13c4c%16c%14c%152)C513)C%12)C8,0.9,6.13,53.24,2.91,2.9372508000000006,0.9364536082474386,2.85,2.91,1:1.5,,,,ITO/PEDOT:PSS/active layer/ZrAcac/Al,conventional,ZrAcac,ZrAcac,PEDOT:PSS,PEDOT:PSS,,,,,-5.36,-3.63,,-5.9,-3.9,
