Repository: JiYiqaq/PCE-KA-GNN

# Data directory

- `raw/Active_Database.csv` is the immutable source dataset bundled under CC BY 4.0. Do not overwrite it with processed data.
- `processed/` is created and populated by the training pipeline. Generated `.pt` and `.pth` caches are intentionally ignored by Git because they can exceed GitHub's normal single-file limit.

See `../DATA_LICENSE.md` for provenance, license and checksum information.

File: data/raw/Active_Database.csv (part 406 of 471)
id,doi,doi_norm,donor,acceptor,donor_canonical,acceptor_canonical,donor_smiles,acceptor_smiles,voc,jsc,ff,pce,pce_recomputed,pce_relative_error_percent,pce_avg,pce_best,d_a_ratio,additive,additive_canonical,additive_ratio,device_structure,device_type,etl,etl_canonical,htl,htl_canonical,active_layer_thickness,solvent,solvent_canonical,annealing_temp,homo_d,lumo_d,eg_d,homo_a,lumo_a,eg_a
107300,10.1016/j.orgel.2017.07.005,10.1016/j.orgel.2017.07.005,OFQx-T,PC71BM,OFQx-T,PC71BM,CCCCCCCCOc1cc(-c2nc3c(-c4cccs4)c(F)c(F)c(-c4ccc(-c5cc6c(-c7ccc(CC(CC)CCCC)s7)c7sccc7c(-c7ccc(CC(CC)CCCC)s7)c6s5)s4)c3nc2-c2ccc(F)c(OCCCCCCCC)c2)ccc1F,COC(=O)CCCC1(c2ccccc2)C23c4c5ccc6c7cc8c9c%10c(cc%11cc%12c%13c%14c(cc%15c%16ccc-5c2c%16c2c5c%16c%17c(c(c46)c7c9c%17c4c%10c%11c%13c4c%16c%14c%152)C513)C%12)C8,0.86,12.43,70.7,7.59,7.5576886,0.4257101449275273,7.34,7.59,1:1.5,1.0,,1.0 vol%,ITO/PEDOT:PSS/active layer/ZrAcac/Al,conventional,ZrAcac,ZrAcac,PEDOT:PSS,PEDOT:PSS,,,,,-5.36,-3.63,,-5.9,-3.9,
107301,10.1016/j.orgel.2017.07.005,10.1016/j.orgel.2017.07.005,EHFQx-T,PC71BM,EHFQx-T,PC71BM,CCCCC(CC)COc1cc(-c2nc3c(-c4cccs4)c(F)c(F)c(-c4ccc(-c5cc6c(-c7ccc(CC(CC)CCCC)s7)c7sccc7c(-c7ccc(CC(CC)CCCC)s7)c6s5)s4)c3nc2-c2ccc(F)c(OCC(CC)CCCC)c2)ccc1F,COC(=O)CCCC1(c2ccccc2)C23c4c5ccc6c7cc8c9c%10c(cc%11cc%12c%13c%14c(cc%15c%16ccc-5c2c%16c2c5c%16c%17c(c(c46)c7c9c%17c4c%10c%11c%13c4c%16c%14c%152)C513)C%12)C8,0.94,8.13,47.88,3.64,3.65908536,0.5243230769230783,3.47,3.64,1:1.5,,,,ITO/PEDOT:PSS/active layer/ZrAcac/Al,conventional,ZrAcac,ZrAcac,PEDOT:PSS,PEDOT:PSS,,,,,-5.45,-3.7,,-5.9,-3.9,
107302,10.1016/j.orgel.2017.07.005,10.1016/j.orgel.2017.07.005,EHFQx-T,PC71BM,EHFQx-T,PC71BM,CCCCC(CC)COc1cc(-c2nc3c(-c4cccs4)c(F)c(F)c(-c4ccc(-c5cc6c(-c7ccc(CC(CC)CCCC)s7)c7sccc7c(-c7ccc(CC(CC)CCCC)s7)c6s5)s4)c3nc2-c2ccc(F)c(OCC(CC)CCCC)c2)ccc1F,COC(=O)CCCC1(c2ccccc2)C23c4c5ccc6c7cc8c9c%10c(cc%11cc%12c%13c%14c(cc%15c%16ccc-5c2c%16c2c5c%16c%17c(c(c46)c7c9c%17c4c%10c%11c%13c4c%16c%14c%152)C513)C%12)C8,0.91,13.31,69.7,8.44,8.442133700000001,0.0252808056872237,8.27,8.44,1:1.5,0.8,,0.8 vol%,ITO/PEDOT:PSS/active layer/ZrAcac/Al,conventional,ZrAcac,ZrAcac,PEDOT:PSS,PEDOT:PSS,,,,,-5.45,-3.7,,-5.9,-3.9,
107303,10.1016/j.orgel.2017.08.005,10.1016/j.orgel.2017.08.005,PDBT-T1,PF-PDI,PDBT-T1,PF-PDI,CCCCCCCCc1ccc(-c2c3sc4cc(-c5ccc(-c6sc(-c7cccs7)c7c6C(=O)c6c(CC(CC)CCCC)sc(CC(CC)CCCC)c6C7=O)s5)sc4c3c(-c3ccc(CCCCCCCC)s3)c3sc4ccsc4c23)s1,CCCCCCCCC1(CCCCCCCC)c2ccccc2-c2ccc(-c3cc4c5c(ccc6c7ccc8c9c(ccc(c3c56)c97)C(=O)N(CC(CC)CCCC)C8=O)C(=O)N(CC(CC)CCCC)C4=O)cc21,0.95,4.13,47.8,1.86,1.875433,0.8297311827956886,,,1:1,0,,,ITO/PEDOT:PSS/active layer/Ca/Al,conventional,Ca,Ca,PEDOT:PSS,PEDOT:PSS,,chloroform,chloroform,90.0,-5.36,-3.43,,-5.89,-3.85,
107304,10.1016/j.orgel.2017.08.005,10.1016/j.orgel.2017.08.005,PDBT-T1,PF-PDI,PDBT-T1,PF-PDI,CCCCCCCCc1ccc(-c2c3sc4cc(-c5ccc(-c6sc(-c7cccs7)c7c6C(=O)c6c(CC(CC)CCCC)sc(CC(CC)CCCC)c6C7=O)s5)sc4c3c(-c3ccc(CCCCCCCC)s3)c3sc4ccsc4c23)s1,CCCCCCCCC1(CCCCCCCC)c2ccccc2-c2ccc(-c3cc4c5c(ccc6c7ccc8c9c(ccc(c3c56)c97)C(=O)N(CC(CC)CCCC)C8=O)C(=O)N(CC(CC)CCCC)C4=O)cc21,0.95,7.09,66.3,4.47,4.4656365,0.0976174496644337,,,1:1,1%,,1%,ITO/PEDOT:PSS/active layer/Ca/Al,conventional,Ca,Ca,PEDOT:PSS,PEDOT:PSS,,chloroform,chloroform,90.0,-5.36,-3.43,,-5.89,-3.85,
107305,10.1016/j.orgel.2017.08.005,10.1016/j.orgel.2017.08.005,PDBT-T1,PBDT-PDI,PDBT-T1,PBDT-PDI,CCCCCCCCc1ccc(-c2c3sc4cc(-c5ccc(-c6sc(-c7cccs7)c7c6C(=O)c6c(CC(CC)CCCC)sc(CC(CC)CCCC)c6C7=O)s5)sc4c3c(-c3ccc(CCCCCCCC)s3)c3sc4ccsc4c23)s1,CCCCCCCCCCCCC(CCCCCCCCCC)CN1C(=O)c2ccc3c4ccc5c6c(cc(-c7cc8cc9sccc9cc8s7)c(c7ccc(c2c37)C1=O)c64)C(=O)N(CC(CCCCCCCCCC)CCCCCCCCCCCC)C5=O,0.79,5.02,37.0,1.47,1.467346,0.1805442176870703,,,1:1,0,,,ITO/PEDOT:PSS/active layer/Ca/Al,conventional,Ca,Ca,PEDOT:PSS,PEDOT:PSS,,chloroform,chloroform,90.0,-5.36,-3.43,,-5.55,-3.7,
107306,10.1016/j.orgel.2017.08.005,10.1016/j.orgel.2017.08.005,PDBT-T1,PBDT-PDI,PDBT-T1,PBDT-PDI,CCCCCCCCc1ccc(-c2c3sc4cc(-c5ccc(-c6sc(-c7cccs7)c7c6C(=O)c6c(CC(CC)CCCC)sc(CC(CC)CCCC)c6C7=O)s5)sc4c3c(-c3ccc(CCCCCCCC)s3)c3sc4ccsc4c23)s1,CCCCCCCCCCCCC(CCCCCCCCCC)CN1C(=O)c2ccc3c4ccc5c6c(cc(-c7cc8cc9sccc9cc8s7)c(c7ccc(c2c37)C1=O)c64)C(=O)N(CC(CCCCCCCCCC)CCCCCCCCCCCC)C5=O,0.81,6.29,52.9,2.7,2.6952021000000004,0.1776999999999925,,,1:1,1%,,1%,ITO/PEDOT:PSS/active layer/Ca/Al,conventional,Ca,Ca,PEDOT:PSS,PEDOT:PSS,,chloroform,chloroform,90.0,-5.36,-3.43,,-5.55,-3.7,
107307,10.1016/j.orgel.2017.08.031,10.1016/j.orgel.2017.08.031,PBDDIDT,PC71BM,PBDDIDT,PC71BM,CCCCCCc1ccc(C2(c3ccc(CCCCCC)cc3)c3cc4c(cc3-c3sccc32)C(c2ccc(CCCCCC)cc2)(c2ccc(CCCCCC)cc2)c2cc(-c3ccc(-c5sc(-c6cccs6)c6c5C(=O)c5c(CC(CC)CCCC)sc(CC(CC)CCCC)c5C6=O)s3)sc2-4)cc1,COC(=O)CCCC1(c2ccccc2)C23c4c5ccc6c7cc8c9c%10c(cc%11cc%12c%13c%14c(cc%15c%16ccc-5c2c%16c2c5c%16c%17c(c(c46)c7c9c%17c4c%10c%11c%13c4c%16c%14c%152)C513)C%12)C8,0.895,8.11,44.0,3.19,3.193718,0.1165517241379344,,,1:1,,,,ITO/PEDOT:PSS/active layer/PFN/Al,conventional,PFN,PFN,PEDOT:PSS,PEDOT:PSS,,o-dichlorobenzene,,,-5.62,-3.77,,-5.9,-3.9,
107308,10.1016/j.orgel.2017.08.031,10.1016/j.orgel.2017.08.031,PBDDIDT,PC71BM,PBDDIDT,PC71BM,CCCCCCc1ccc(C2(c3ccc(CCCCCC)cc3)c3cc4c(cc3-c3sccc32)C(c2ccc(CCCCCC)cc2)(c2ccc(CCCCCC)cc2)c2cc(-c3ccc(-c5sc(-c6cccs6)c6c5C(=O)c5c(CC(CC)CCCC)sc(CC(CC)CCCC)c5C6=O)s3)sc2-4)cc1,COC(=O)CCCC1(c2ccccc2)C23c4c5ccc6c7cc8c9c%10c(cc%11cc%12c%13c%14c(cc%15c%16ccc-5c2c%16c2c5c%16c%17c(c(c46)c7c9c%17c4c%10c%11c%13c4c%16c%14c%152)C513)C%12)C8,0.901,10.31,61.0,5.67,5.6664791,0.0620970017636653,,,1:2,,,,ITO/PEDOT:PSS/active layer/PFN/Al,conventional,PFN,PFN,PEDOT:PSS,PEDOT:PSS,,o-dichlorobenzene,,,-5.62,-3.77,,-5.9,-3.9,
107309,10.1016/j.orgel.2017.08.031,10.1016/j.orgel.2017.08.031,PBDDIDT,PC71BM,PBDDIDT,PC71BM,CCCCCCc1ccc(C2(c3ccc(CCCCCC)cc3)c3cc4c(cc3-c3sccc32)C(c2ccc(CCCCCC)cc2)(c2ccc(CCCCCC)cc2)c2cc(-c3ccc(-c5sc(-c6cccs6)c6c5C(=O)c5c(CC(CC)CCCC)sc(CC(CC)CCCC)c5C6=O)s3)sc2-4)cc1,COC(=O)CCCC1(c2ccccc2)C23c4c5ccc6c7cc8c9c%10c(cc%11cc%12c%13c%14c(cc%15c%16ccc-5c2c%16c2c5c%16c%17c(c(c46)c7c9c%17c4c%10c%11c%13c4c%16c%14c%152)C513)C%12)C8,0.914,10.38,64.0,6.07,6.0718848,0.031051070840198,,,1:3,,,,ITO/PEDOT:PSS/active layer/PFN/Al,conventional,PFN,PFN,PEDOT:PSS,PEDOT:PSS,,o-dichlorobenzene,,,-5.62,-3.77,,-5.9,-3.9,
107310,10.1016/j.orgel.2017.08.031,10.1016/j.orgel.2017.08.031,PBDDIDT,PC71BM,PBDDIDT,PC71BM,CCCCCCc1ccc(C2(c3ccc(CCCCCC)cc3)c3cc4c(cc3-c3sccc32)C(c2ccc(CCCCCC)cc2)(c2ccc(CCCCCC)cc2)c2cc(-c3ccc(-c5sc(-c6cccs6)c6c5C(=O)c5c(CC(CC)CCCC)sc(CC(CC)CCCC)c5C6=O)s3)sc2-4)cc1,COC(=O)CCCC1(c2ccccc2)C23c4c5ccc6c7cc8c9c%10c(cc%11cc%12c%13c%14c(cc%15c%16ccc-5c2c%16c2c5c%16c%17c(c(c46)c7c9c%17c4c%10c%11c%13c4c%16c%14c%152)C513)C%12)C8,0.91,11.38,68.0,7.04,7.041944,0.0276136363636355,,,1:4,,,,ITO/PEDOT:PSS/active layer/PFN/Al,conventional,PFN,PFN,PEDOT:PSS,PEDOT:PSS,,o-dichlorobenzene,,,-5.62,-3.77,,-5.9,-3.9,
107311,10.1016/j.orgel.2017.08.031,10.1016/j.orgel.2017.08.031,PBDDIDT,PC71BM,PBDDIDT,PC71BM,CCCCCCc1ccc(C2(c3ccc(CCCCCC)cc3)c3cc4c(cc3-c3sccc32)C(c2ccc(CCCCCC)cc2)(c2ccc(CCCCCC)cc2)c2cc(-c3ccc(-c5sc(-c6cccs6)c6c5C(=O)c5c(CC(CC)CCCC)sc(CC(CC)CCCC)c5C6=O)s3)sc2-4)cc1,COC(=O)CCCC1(c2ccccc2)C23c4c5ccc6c7cc8c9c%10c(cc%11cc%12c%13c%14c(cc%15c%16ccc-5c2c%16c2c5c%16c%17c(c(c46)c7c9c%17c4c%10c%11c%13c4c%16c%14c%152)C513)C%12)C8,0.913,9.25,62.0,5.24,5.236055,0.0752862595419821,,,1:5,,,,ITO/PEDOT:PSS/active layer/PFN/Al,conventional,PFN,PFN,PEDOT:PSS,PEDOT:PSS,,o-dichlorobenzene,,,-5.62,-3.77,,-5.9,-3.9,
107312,10.1016/j.orgel.2017.08.031,10.1016/j.orgel.2017.08.031,PBDDIDTT,PC71BM,PBDDIDTT,PC71BM,CCCCCCc1ccc(C2(c3ccc(CCCCCC)cc3)c3cc4c(cc3-c3sc5ccsc5c32)C(c2ccc(CCCCCC)cc2)(c2ccc(CCCCCC)cc2)c2c-4sc3cc(-c4ccc(-c5sc(-c6cccs6)c6c5C(=O)c5c(CC(CC)CCCC)sc(CC(CC)CCCC)c5C6=O)s4)sc23)cc1,COC(=O)CCCC1(c2ccccc2)C23c4c5ccc6c7cc8c9c%10c(cc%11cc%12c%13c%14c(cc%15c%16ccc-5c2c%16c2c5c%16c%17c(c(c46)c7c9c%17c4c%10c%11c%13c4c%16c%14c%152)C513)C%12)C8,0.888,7.85,41.0,2.86,2.858028,0.0689510489510441,,,1:1,,,,ITO/PEDOT:PSS/active layer/PFN/Al,conventional,PFN,PFN,PEDOT:PSS,PEDOT:PSS,,o-dichlorobenzene,,,-5.65,-3.79,,-5.9,-3.9,
107313,10.1016/j.orgel.2017.08.031,10.1016/j.orgel.2017.08.031,PBDDIDTT,PC71BM,PBDDIDTT,PC71BM,CCCCCCc1ccc(C2(c3ccc(CCCCCC)cc3)c3cc4c(cc3-c3sc5ccsc5c32)C(c2ccc(CCCCCC)cc2)(c2ccc(CCCCCC)cc2)c2c-4sc3cc(-c4ccc(-c5sc(-c6cccs6)c6c5C(=O)c5c(CC(CC)CCCC)sc(CC(CC)CCCC)c5C6=O)s4)sc23)cc1,COC(=O)CCCC1(c2ccccc2)C23c4c5ccc6c7cc8c9c%10c(cc%11cc%12c%13c%14c(cc%15c%16ccc-5c2c%16c2c5c%16c%17c(c(c46)c7c9c%17c4c%10c%11c%13c4c%16c%14c%152)C513)C%12)C8,0.877,10.45,55.0,5.04,5.0405575,0.0110615079365121,,,1:2,,,,ITO/PEDOT:PSS/active layer/PFN/Al,conventional,PFN,PFN,PEDOT:PSS,PEDOT:PSS,,o-dichlorobenzene,,,-5.65,-3.79,,-5.9,-3.9,
107314,10.1016/j.orgel.2017.08.031,10.1016/j.orgel.2017.08.031,PBDDIDTT,PC71BM,PBDDIDTT,PC71BM,CCCCCCc1ccc(C2(c3ccc(CCCCCC)cc3)c3cc4c(cc3-c3sc5ccsc5c32)C(c2ccc(CCCCCC)cc2)(c2ccc(CCCCCC)cc2)c2c-4sc3cc(-c4ccc(-c5sc(-c6cccs6)c6c5C(=O)c5c(CC(CC)CCCC)sc(CC(CC)CCCC)c5C6=O)s4)sc23)cc1,COC(=O)CCCC1(c2ccccc2)C23c4c5ccc6c7cc8c9c%10c(cc%11cc%12c%13c%14c(cc%15c%16ccc-5c2c%16c2c5c%16c%17c(c(c46)c7c9c%17c4c%10c%11c%13c4c%16c%14c%152)C513)C%12)C8,0.898,10.68,60.0,5.75,5.754384,0.0762434782608685,,,1:3,,,,ITO/PEDOT:PSS/active layer/PFN/Al,conventional,PFN,PFN,PEDOT:PSS,PEDOT:PSS,,o-dichlorobenzene,,,-5.65,-3.79,,-5.9,-3.9,
107315,10.1016/j.orgel.2017.08.031,10.1016/j.orgel.2017.08.031,PBDDIDTT,PC71BM,PBDDIDTT,PC71BM,CCCCCCc1ccc(C2(c3ccc(CCCCCC)cc3)c3cc4c(cc3-c3sc5ccsc5c32)C(c2ccc(CCCCCC)cc2)(c2ccc(CCCCCC)cc2)c2c-4sc3cc(-c4ccc(-c5sc(-c6cccs6)c6c5C(=O)c5c(CC(CC)CCCC)sc(CC(CC)CCCC)c5C6=O)s4)sc23)cc1,COC(=O)CCCC1(c2ccccc2)C23c4c5ccc6c7cc8c9c%10c(cc%11cc%12c%13c%14c(cc%15c%16ccc-5c2c%16c2c5c%16c%17c(c(c46)c7c9c%17c4c%10c%11c%13c4c%16c%14c%152)C513)C%12)C8,0.895,11.52,62.0,6.4,6.392447999999999,0.1180000000000208,,,1:4,,,,ITO/PEDOT:PSS/active layer/PFN/Al,conventional,PFN,PFN,PEDOT:PSS,PEDOT:PSS,,o-dichlorobenzene,,,-5.65,-3.79,,-5.9,-3.9,
107316,10.1016/j.orgel.2017.08.031,10.1016/j.orgel.2017.08.031,PBDDIDTT,PC71BM,PBDDIDTT,PC71BM,CCCCCCc1ccc(C2(c3ccc(CCCCCC)cc3)c3cc4c(cc3-c3sc5ccsc5c32)C(c2ccc(CCCCCC)cc2)(c2ccc(CCCCCC)cc2)c2c-4sc3cc(-c4ccc(-c5sc(-c6cccs6)c6c5C(=O)c5c(CC(CC)CCCC)sc(CC(CC)CCCC)c5C6=O)s4)sc23)cc1,COC(=O)CCCC1(c2ccccc2)C23c4c5ccc6c7cc8c9c%10c(cc%11cc%12c%13c%14c(cc%15c%16ccc-5c2c%16c2c5c%16c%17c(c(c46)c7c9c%17c4c%10c%11c%13c4c%16c%14c%152)C513)C%12)C8,0.889,10.75,61.0,5.83,5.8296175,0.0065608919382458,,,1:5,,,,ITO/PEDOT:PSS/active layer/PFN/Al,conventional,PFN,PFN,PEDOT:PSS,PEDOT:PSS,,o-dichlorobenzene,,,-5.65,-3.79,,-5.9,-3.9,
107317,10.1016/j.orgel.2017.11.031,10.1016/j.orgel.2017.11.031,3MT-Th-S,ITIC,3MT-Th-S,ITIC,CCCCC(CC)CSc1ccc(-c2c3cc(-c4cc(C(=O)OC)cs4)sc3c(-c3ccc(SCC(CC)CCCC)s3)c3ccsc23)s1,CCCCCCc1ccc(C2(c3ccc(CCCCCC)cc3)c3cc4c(cc3-c3sc5cc(C=C6C(=O)c7ccccc7C6=C(C#N)C#N)sc5c32)C(c2ccc(CCCCCC)cc2)(c2ccc(CCCCCC)cc2)c2c-4sc3cc(C=C4C(=O)c5ccccc5C4=C(C#N)C#N)sc23)cc1,0.96,16.11,50.89,7.86,7.870443839999999,0.1328732824427337,7.47,7.86,1:1,,,,inverted,inverted,ZnO,ZnO,MoO3,MoO3,93.0,chlorobenzene,chlorobenzene,,-5.43,-3.33,,-5.576,-3.916,
107318,10.1016/j.orgel.2017.11.031,10.1016/j.orgel.2017.11.031,3MT-Th-S,ITIC-Me,3MT-Th-S,ITIC-Me,CCCCC(CC)CSc1ccc(-c2c3cc(-c4cc(C(=O)OC)cs4)sc3c(-c3ccc(SCC(CC)CCCC)s3)c3ccsc23)s1,CCCCCCc1ccc(C2(c3ccc(CCCCCC)cc3)c3cc4c(cc3-c3sc5cc(/C=C6/C(=O)c7cc(C)ccc7C6=C(C#N)C#N)sc5c32)C(c2ccc(CCCCCC)cc2)(c2ccc(CCCCCC)cc2)c2c-4sc3cc(/C=C4/C(=O)c5cc(C)ccc5C4=C(C#N)C#N)sc23)cc1,0.98,13.97,50.88,6.98,6.96577728,0.203763896848141,6.85,6.98,1:1,,,,inverted,inverted,ZnO,ZnO,MoO3,MoO3,88.0,chlorobenzene,chlorobenzene,,-5.43,-3.33,,-5.67,-3.63,
107319,10.1016/j.orgel.2017.11.031,10.1016/j.orgel.2017.11.031,3MT-Th-S,IMIDT,3MT-Th-S,IDT-IC,CCCCC(CC)CSc1ccc(-c2c3cc(-c4cc(C(=O)OC)cs4)sc3c(-c3ccc(SCC(CC)CCCC)s3)c3ccsc23)s1,CCCCCCc1ccc(C2(c3ccc(CCCCCC)cc3)c3cc4c(cc3-c3sc(/C=C5\C(=O)c6ccccc6C5=C(C#N)C#N)cc32)C(c2ccc(CCCCCC)cc2)(c2ccc(CCCCCC)cc2)c2cc(/C=C3\C(=O)c5ccccc5C3=C(C#N)C#N)sc2-4)cc1,0.97,9.98,49.13,4.82,4.75607878,1.326166390041496,4.58,4.82,1:1,,,,inverted,inverted,ZnO,ZnO,MoO3,MoO3,94.0,chlorobenzene,chlorobenzene,,-5.43,-3.33,,-5.79,-3.64,
107320,10.1016/j.orgel.2018.01.018,10.1016/j.orgel.2018.01.018,J41,ITIC,J41,ITIC,CCCCCCCCCCC(CCCCCCCC)COc1c2cc(-c3cc4sc(-c5c(F)c(F)c(-c6cc7sccc7s6)c6nn(CC(CCCC)CCCCCC)nc56)cc4s3)sc2c(OCC(CCCCCCCC)CCCCCCCCCC)c2ccsc12,CCCCCCc1ccc(C2(c3ccc(CCCCCC)cc3)c3cc4c(cc3-c3sc5cc(C=C6C(=O)c7ccccc7C6=C(C#N)C#N)sc5c32)C(c2ccc(CCCCCC)cc2)(c2ccc(CCCCCC)cc2)c2c-4sc3cc(C=C4C(=O)c5ccccc5C4=C(C#N)C#N)sc23)cc1,0.92,11.36,58.2,6.04,6.0825984,0.7052715231788104,5.97,6.04,1.5:1,,,,ITO/PEDOT:PSS/active layer/PDINO/Al,conventional,PDINO,PDINO,PEDOT:PSS,PEDOT:PSS,110.0,chloroform,chloroform,,-5.39,-3.69,,-5.576,-3.916,
107321,10.1016/j.orgel.2018.01.018,10.1016/j.orgel.2018.01.018,J41,ITIC,J41,ITIC,CCCCCCCCCCC(CCCCCCCC)COc1c2cc(-c3cc4sc(-c5c(F)c(F)c(-c6cc7sccc7s6)c6nn(CC(CCCC)CCCCCC)nc56)cc4s3)sc2c(OCC(CCCCCCCC)CCCCCCCCCC)c2ccsc12,CCCCCCc1ccc(C2(c3ccc(CCCCCC)cc3)c3cc4c(cc3-c3sc5cc(C=C6C(=O)c7ccccc7C6=C(C#N)C#N)sc5c32)C(c2ccc(CCCCCC)cc2)(c2ccc(CCCCCC)cc2)c2c-4sc3cc(C=C4C(=O)c5ccccc5C4=C(C#N)C#N)sc23)cc1,0.92,12.58,62.5,7.18,7.2335,0.7451253481894228,7.0,7.18,1:1,,,,ITO/PEDOT:PSS/active layer/PDINO/Al,conventional,PDINO,PDINO,PEDOT:PSS,PEDOT:PSS,110.0,chloroform,chloroform,,-5.39,-3.69,,-5.576,-3.916,
107322,10.1016/j.orgel.2018.01.018,10.1016/j.orgel.2018.01.018,J41,ITIC,J41,ITIC,CCCCCCCCCCC(CCCCCCCC)COc1c2cc(-c3cc4sc(-c5c(F)c(F)c(-c6cc7sccc7s6)c6nn(CC(CCCC)CCCCCC)nc56)cc4s3)sc2c(OCC(CCCCCCCC)CCCCCCCCCC)c2ccsc12,CCCCCCc1ccc(C2(c3ccc(CCCCCC)cc3)c3cc4c(cc3-c3sc5cc(C=C6C(=O)c7ccccc7C6=C(C#N)C#N)sc5c32)C(c2ccc(CCCCCC)cc2)(c2ccc(CCCCCC)cc2)c2c-4sc3cc(C=C4C(=O)c5ccccc5C4=C(C#N)C#N)sc23)cc1,0.93,13.69,68.6,8.74,8.733946199999998,0.0692654462242778,8.36,8.74,1:1,,,,ITO/PEDOT:PSS/active layer/PDINO/Al,conventional,PDINO,PDINO,PEDOT:PSS,PEDOT:PSS,110.0,chloroform,chloroform,160.0,-5.39,-3.69,,-5.576,-3.916,
107323,10.1016/j.orgel.2018.01.018,10.1016/j.orgel.2018.01.018,J41,ITIC,J41,ITIC,CCCCCCCCCCC(CCCCCCCC)COc1c2cc(-c3cc4sc(-c5c(F)c(F)c(-c6cc7sccc7s6)c6nn(CC(CCCC)CCCCCC)nc56)cc4s3)sc2c(OCC(CCCCCCCC)CCCCCCCCCC)c2ccsc12,CCCCCCc1ccc(C2(c3ccc(CCCCCC)cc3)c3cc4c(cc3-c3sc5cc(C=C6C(=O)c7ccccc7C6=C(C#N)C#N)sc5c32)C(c2ccc(CCCCCC)cc2)(c2ccc(CCCCCC)cc2)c2c-4sc3cc(C=C4C(=O)c5ccccc5C4=C(C#N)C#N)sc23)cc1,0.93,11.92,64.5,7.13,7.150212000000002,0.2834782608695886,6.98,7.13,1:1.5,,,,ITO/PEDOT:PSS/active layer/PDINO/Al,conventional,PDINO,PDINO,PEDOT:PSS,PEDOT:PSS,110.0,chloroform,chloroform,,-5.39,-3.69,,-5.576,-3.916,
107324,10.1016/j.orgel.2018.02.015,10.1016/j.orgel.2018.02.015,PPDT2FBT,PTTPDI,,PTTPDI,,CCCCCCCCCCCCC(CCCCCCCCCC)CN1C(=O)c2ccc3c4ccc5c6c(cc(-c7cc8sccc8s7)c(c7ccc(c2c37)C1=O)c64)C(=O)N(CC(CCCCCCCCCC)CCCCCCCCCCCC)C5=O,0.79,5.93,45.8,2.23,2.1455926,3.7850852017937178,2.15,2.23,,,,,inverted,inverted,ZnO,ZnO,V2O5,V2O5,,chlorobenzene,chlorobenzene,,,,,-5.49,-3.78,
107325,10.1016/j.orgel.2018.02.015,10.1016/j.orgel.2018.02.015,PPDT2FBT,PTTPDI,,PTTPDI,,CCCCCCCCCCCCC(CCCCCCCCCC)CN1C(=O)c2ccc3c4ccc5c6c(cc(-c7cc8sccc8s7)c(c7ccc(c2c37)C1=O)c64)C(=O)N(CC(CCCCCCCCCC)CCCCCCCCCCCC)C5=O,0.78,6.78,53.6,2.96,2.8345824000000004,4.237081081081067,2.86,2.96,,1-chloronaphthalene,CN,,inverted,inverted,ZnO,ZnO,V2O5,V2O5,,chlorobenzene,chlorobenzene,,,,,-5.49,-3.78,
107326,10.1016/j.orgel.2018.02.015,10.1016/j.orgel.2018.02.015,PPDT2FBT,PBDTPDI,,PBDT-PDI,,CCCCCCCCCCCCC(CCCCCCCCCC)CN1C(=O)c2ccc3c4ccc5c6c(cc(-c7cc8cc9sccc9cc8s7)c(c7ccc(c2c37)C1=O)c64)C(=O)N(CC(CCCCCCCCCC)CCCCCCCCCCCC)C5=O,0.84,7.36,47.6,3.12,2.9428224,5.678769230769239,2.96,3.12,,,,,inverted,inverted,ZnO,ZnO,V2O5,V2O5,,chlorobenzene,chlorobenzene,,,,,-5.55,-3.7,
107327,10.1016/j.orgel.2018.02.015,10.1016/j.orgel.2018.02.015,PPDT2FBT,PBDTPDI,,PBDT-PDI,,CCCCCCCCCCCCC(CCCCCCCCCC)CN1C(=O)c2ccc3c4ccc5c6c(cc(-c7cc8cc9sccc9cc8s7)c(c7ccc(c2c37)C1=O)c64)C(=O)N(CC(CCCCCCCCCC)CCCCCCCCCCCC)C5=O,0.84,7.83,59.3,3.93,3.9002795999999993,0.7562442748091823,3.86,3.93,,1-chloronaphthalene,CN,,inverted,inverted,ZnO,ZnO,V2O5,V2O5,,chlorobenzene,chlorobenzene,,,,,-5.55,-3.7,
107328,10.1016/j.orgel.2018.02.015,10.1016/j.orgel.2018.02.015,PPDT2FBT,PNDTPDI,,PNDTPDI,,CCCCCCCCCCCCC(CCCCCCCCCC)CN1C(=O)c2ccc3c4ccc5c6c(cc(-c7cc8ccc9c(ccc%10ccsc%109)c8s7)c(c7ccc(c2c37)C1=O)c64)C(=O)N(CC(CCCCCCCCCC)CCCCCCCCCCCC)C5=O,0.92,3.14,38.9,1.21,1.1237432,7.128661157024786,1.14,1.21,,,,,inverted,inverted,ZnO,ZnO,V2O5,V2O5,,chlorobenzene,chlorobenzene,,,,,-5.4,-3.62,
107329,10.1016/j.orgel.2018.02.015,10.1016/j.orgel.2018.02.015,PPDT2FBT,PNDTPDI,,PNDTPDI,,CCCCCCCCCCCCC(CCCCCCCCCC)CN1C(=O)c2ccc3c4ccc5c6c(cc(-c7cc8ccc9c(ccc%10ccsc%109)c8s7)c(c7ccc(c2c37)C1=O)c64)C(=O)N(CC(CCCCCCCCCC)CCCCCCCCCCCC)C5=O,0.9,3.43,39.6,1.33,1.222452,8.086315789473682,1.23,1.33,,1-chloronaphthalene,CN,,inverted,inverted,ZnO,ZnO,V2O5,V2O5,,chlorobenzene,chlorobenzene,,,,,-5.4,-3.62,
107330,10.1016/j.orgel.2018.03.028,10.1016/j.orgel.2018.03.028,J46,ITIC,J46,ITIC,CCc1cc2sc(-c3c4cc(-c5ccc(-c6c(F)c(F)c(-c7ccc(-c8cc9c(-c%10cc%11sc(CC)cc%11s%10)c%10sc(-c%11ccc(-c%12c(F)c(F)c(-c%13ccc(-c%14cc%15c(-c%16cc%17sc(CC)cc%17s%16)c%16sc(-c%17ccc(-c%18c(F)c(F)c(-c%19cccs%19)c%19nn(CC)nc%18%19)s%17)cc%16c(-c%16cc%17sc(CC)cc%17s%16)c%15s%14)s%13)c%13nn(CC)nc%12%13)s%11)cc%10c(-c%10cc%11sc(CC)cc%11s%10)c9s8)s7)c7nn(CC)nc67)s5)sc4c(-c4cc5sc(CC)cc5s4)c4ccsc34)cc2s1,CCCCCCc1ccc(C2(c3ccc(CCCCCC)cc3)c3cc4c(cc3-c3sc5cc(C=C6C(=O)c7ccccc7C6=C(C#N)C#N)sc5c32)C(c2ccc(CCCCCC)cc2)(c2ccc(CCCCCC)cc2)c2c-4sc3cc(C=C4C(=O)c5ccccc5C4=C(C#N)C#N)sc23)cc1,0.75,7.22,42.6,2.3,2.30679,0.295217391304351,2.26,2.3,1:1,,,,ITO/PEDOT:PSS/active layer/PDINO/Al,conventional,PDINO,PDINO,PEDOT:PSS,PEDOT:PSS,95.0,chloroform,chloroform,,,,,-5.576,-3.916,
107331,10.1016/j.orgel.2018.03.028,10.1016/j.orgel.2018.03.028,J46,ITIC,J46,ITIC,CCc1cc2sc(-c3c4cc(-c5ccc(-c6c(F)c(F)c(-c7ccc(-c8cc9c(-c%10cc%11sc(CC)cc%11s%10)c%10sc(-c%11ccc(-c%12c(F)c(F)c(-c%13ccc(-c%14cc%15c(-c%16cc%17sc(CC)cc%17s%16)c%16sc(-c%17ccc(-c%18c(F)c(F)c(-c%19cccs%19)c%19nn(CC)nc%18%19)s%17)cc%16c(-c%16cc%17sc(CC)cc%17s%16)c%15s%14)s%13)c%13nn(CC)nc%12%13)s%11)cc%10c(-c%10cc%11sc(CC)cc%11s%10)c9s8)s7)c7nn(CC)nc67)s5)sc4c(-c4cc5sc(CC)cc5s4)c4ccsc34)cc2s1,CCCCCCc1ccc(C2(c3ccc(CCCCCC)cc3)c3cc4c(cc3-c3sc5cc(C=C6C(=O)c7ccccc7C6=C(C#N)C#N)sc5c32)C(c2ccc(CCCCCC)cc2)(c2ccc(CCCCCC)cc2)c2c-4sc3cc(C=C4C(=O)c5ccccc5C4=C(C#N)C#N)sc23)cc1,0.74,7.38,42.7,2.34,2.3319324,0.3447692307692288,2.33,2.34,1:1,,,,ITO/PEDOT:PSS/active layer/PDINO/Al,conventional,PDINO,PDINO,PEDOT:PSS,PEDOT:PSS,95.0,chloroform,chloroform,,,,,-5.576,-3.916,
107332,10.1016/j.orgel.2018.03.028,10.1016/j.orgel.2018.03.028,J47,ITIC,J47,ITIC,CCn1nc2c(-c3cccs3)c(F)c(F)c(-c3ccc(-c4cc5c(-c6cc7sc([Si](CC)(CC)CC)cc7s6)c6sc(-c7ccc(-c8c(F)c(F)c(-c9ccc(-c%10cc%11c(-c%12cc%13sc([Si](CC)(CC)CC)cc%13s%12)c%12sc(-c%13ccc(-c%14c(F)c(F)c(-c%15ccc(-c%16cc%17c(-c%18cc%19sc([Si](CC)(CC)CC)cc%19s%18)c%18sccc%18c(-c%18cc%19sc([Si](CC)(CC)CC)cc%19s%18)c%17s%16)s%15)c%15nn(CC)nc%14%15)s%13)cc%12c(-c%12cc%13sc([Si](CC)(CC)CC)cc%13s%12)c%11s%10)s9)c9nn(CC)nc89)s7)cc6c(-c6cc7sc([Si](CC)(CC)CC)cc7s6)c5s4)s3)c2n1,CCCCCCc1ccc(C2(c3ccc(CCCCCC)cc3)c3cc4c(cc3-c3sc5cc(C=C6C(=O)c7ccccc7C6=C(C#N)C#N)sc5c32)C(c2ccc(CCCCCC)cc2)(c2ccc(CCCCCC)cc2)c2c-4sc3cc(C=C4C(=O)c5ccccc5C4=C(C#N)C#N)sc23)cc1,0.96,15.54,44.1,6.61,6.5790144,0.4687685325264775,6.54,6.61,1:1,,,,ITO/PEDOT:PSS/active layer/PDINO/Al,conventional,PDINO,PDINO,PEDOT:PSS,PEDOT:PSS,110.0,chloroform,chloroform,,,,,-5.576,-3.916,
107333,10.1016/j.orgel.2018.03.028,10.1016/j.orgel.2018.03.028,J47,ITIC,J47,ITIC,CCn1nc2c(-c3cccs3)c(F)c(F)c(-c3ccc(-c4cc5c(-c6cc7sc([Si](CC)(CC)CC)cc7s6)c6sc(-c7ccc(-c8c(F)c(F)c(-c9ccc(-c%10cc%11c(-c%12cc%13sc([Si](CC)(CC)CC)cc%13s%12)c%12sc(-c%13ccc(-c%14c(F)c(F)c(-c%15ccc(-c%16cc%17c(-c%18cc%19sc([Si](CC)(CC)CC)cc%19s%18)c%18sccc%18c(-c%18cc%19sc([Si](CC)(CC)CC)cc%19s%18)c%17s%16)s%15)c%15nn(CC)nc%14%15)s%13)cc%12c(-c%12cc%13sc([Si](CC)(CC)CC)cc%13s%12)c%11s%10)s9)c9nn(CC)nc89)s7)cc6c(-c6cc7sc([Si](CC)(CC)CC)cc7s6)c5s4)s3)c2n1,CCCCCCc1ccc(C2(c3ccc(CCCCCC)cc3)c3cc4c(cc3-c3sc5cc(C=C6C(=O)c7ccccc7C6=C(C#N)C#N)sc5c32)C(c2ccc(CCCCCC)cc2)(c2ccc(CCCCCC)cc2)c2c-4sc3cc(C=C4C(=O)c5ccccc5C4=C(C#N)C#N)sc23)cc1,0.96,16.22,47.3,7.36,7.365177599999998,0.0703478260869279,7.32,7.36,1:1,,,,ITO/PEDOT:PSS/active layer/PDINO/Al,conventional,PDINO,PDINO,PEDOT:PSS,PEDOT:PSS,110.0,chloroform,chloroform,150.0,,,,-5.576,-3.916,
107334,10.1016/j.orgel.2018.03.028,10.1016/j.orgel.2018.03.028,J47,ITIC,J47,ITIC,CCn1nc2c(-c3cccs3)c(F)c(F)c(-c3ccc(-c4cc5c(-c6cc7sc([Si](CC)(CC)CC)cc7s6)c6sc(-c7ccc(-c8c(F)c(F)c(-c9ccc(-c%10cc%11c(-c%12cc%13sc([Si](CC)(CC)CC)cc%13s%12)c%12sc(-c%13ccc(-c%14c(F)c(F)c(-c%15ccc(-c%16cc%17c(-c%18cc%19sc([Si](CC)(CC)CC)cc%19s%18)c%18sccc%18c(-c%18cc%19sc([Si](CC)(CC)CC)cc%19s%18)c%17s%16)s%15)c%15nn(CC)nc%14%15)s%13)cc%12c(-c%12cc%13sc([Si](CC)(CC)CC)cc%13s%12)c%11s%10)s9)c9nn(CC)nc89)s7)cc6c(-c6cc7sc([Si](CC)(CC)CC)cc7s6)c5s4)s3)c2n1,CCCCCCc1ccc(C2(c3ccc(CCCCCC)cc3)c3cc4c(cc3-c3sc5cc(C=C6C(=O)c7ccccc7C6=C(C#N)C#N)sc5c32)C(c2ccc(CCCCCC)cc2)(c2ccc(CCCCCC)cc2)c2c-4sc3cc(C=C4C(=O)c5ccccc5C4=C(C#N)C#N)sc23)cc1,0.97,15.18,59.9,8.78,8.8200354,0.4559840546697121,8.62,8.78,1:1,0.5% DIO,DIO,0.5%,ITO/PEDOT:PSS/active layer/PDINO/Al,conventional,PDINO,PDINO,PEDOT:PSS,PEDOT:PSS,110.0,chloroform,chloroform,,,,,-5.576,-3.916,
107335,10.1016/j.orgel.2018.03.028,10.1016/j.orgel.2018.03.028,J47,ITIC,J47,ITIC,CCn1nc2c(-c3cccs3)c(F)c(F)c(-c3ccc(-c4cc5c(-c6cc7sc([Si](CC)(CC)CC)cc7s6)c6sc(-c7ccc(-c8c(F)c(F)c(-c9ccc(-c%10cc%11c(-c%12cc%13sc([Si](CC)(CC)CC)cc%13s%12)c%12sc(-c%13ccc(-c%14c(F)c(F)c(-c%15ccc(-c%16cc%17c(-c%18cc%19sc([Si](CC)(CC)CC)cc%19s%18)c%18sccc%18c(-c%18cc%19sc([Si](CC)(CC)CC)cc%19s%18)c%17s%16)s%15)c%15nn(CC)nc%14%15)s%13)cc%12c(-c%12cc%13sc([Si](CC)(CC)CC)cc%13s%12)c%11s%10)s9)c9nn(CC)nc89)s7)cc6c(-c6cc7sc([Si](CC)(CC)CC)cc7s6)c5s4)s3)c2n1,CCCCCCc1ccc(C2(c3ccc(CCCCCC)cc3)c3cc4c(cc3-c3sc5cc(C=C6C(=O)c7ccccc7C6=C(C#N)C#N)sc5c32)C(c2ccc(CCCCCC)cc2)(c2ccc(CCCCCC)cc2)c2c-4sc3cc(C=C4C(=O)c5ccccc5C4=C(C#N)C#N)sc23)cc1,0.96,15.59,60.0,9.01,8.979840000000001,0.3347391786903289,8.8,9.01,1:1,0.5% DIO,DIO,0.5%,ITO/PEDOT:PSS/active layer/PDINO/Al,conventional,PDINO,PDINO,PEDOT:PSS,PEDOT:PSS,110.0,chloroform,chloroform,150.0,,,,-5.576,-3.916,
107336,10.1016/j.orgel.2018.04.002,10.1016/j.orgel.2018.04.002,PffBT4T-2OD,PC71BM,PffBT4T-2OD,PC71BM,CCCCCCCCCCC(CCCCCCCC)Cc1csc(-c2c(F)c(F)c(-c3cc(CC(CCCCCCCC)CCCCCCCCCC)c(-c4ccc(-c5cccs5)s4)s3)c3nsnc23)c1,COC(=O)CCCC1(c2ccccc2)C23c4c5ccc6c7cc8c9c%10c(cc%11cc%12c%13c%14c(cc%15c%16ccc-5c2c%16c2c5c%16c%17c(c(c46)c7c9c%17c4c%10c%11c%13c4c%16c%14c%152)C513)C%12)C8,0.77,18.42,63.0,9.05,8.935542000000002,1.2647292817679452,8.83,9.05,1:1.3,,,,ITO/PEDOT:PSS/PffBT4T-2OD:PC71BM/PFN/Al,conventional,PFN,PFN,PEDOT:PSS,PEDOT:PSS,270.0,"chlorobenzene/1,2-dichlorobenzene (1:1, v%)",chlorobenzene:o-DCB (1:1),,-5.32,-3.7,,-5.9,-3.9,
107337,10.1016/j.orgel.2018.04.002,10.1016/j.orgel.2018.04.002,PffBT4T-2OD,PC71BM,PffBT4T-2OD,PC71BM,CCCCCCCCCCC(CCCCCCCC)Cc1csc(-c2c(F)c(F)c(-c3cc(CC(CCCCCCCC)CCCCCCCCCC)c(-c4ccc(-c5cccs5)s4)s3)c3nsnc23)c1,COC(=O)CCCC1(c2ccccc2)C23c4c5ccc6c7cc8c9c%10c(cc%11cc%12c%13c%14c(cc%15c%16ccc-5c2c%16c2c5c%16c%17c(c(c46)c7c9c%17c4c%10c%11c%13c4c%16c%14c%152)C513)C%12)C8,0.78,18.89,68.0,10.03,10.019256,0.1071186440677864,9.87,10.03,1:1.3,DPE,DPE,,ITO/PEDOT:PSS/PffBT4T-2OD:PC71BM/PFN/Al,conventional,PFN,PFN,PEDOT:PSS,PEDOT:PSS,270.0,"chlorobenzene/1,2-dichlorobenzene (1:1, v%)",chlorobenzene:o-DCB (1:1),,-5.32,-3.7,,-5.9,-3.9,
107338,10.1016/j.orgel.2018.04.002,10.1016/j.orgel.2018.04.002,PffBT4T-2OD,PC71BM,PffBT4T-2OD,PC71BM,CCCCCCCCCCC(CCCCCCCC)Cc1csc(-c2c(F)c(F)c(-c3cc(CC(CCCCCCCC)CCCCCCCCCC)c(-c4ccc(-c5cccs5)s4)s3)c3nsnc23)c1,COC(=O)CCCC1(c2ccccc2)C23c4c5ccc6c7cc8c9c%10c(cc%11cc%12c%13c%14c(cc%15c%16ccc-5c2c%16c2c5c%16c%17c(c(c46)c7c9c%17c4c%10c%11c%13c4c%16c%14c%152)C513)C%12)C8,0.78,18.85,71.0,10.5,10.43913,0.5797142857142813,10.12,10.5,1:1.3,CN,CN,,ITO/PEDOT:PSS/PffBT4T-2OD:PC71BM/PFN/Al,conventional,PFN,PFN,PEDOT:PSS,PEDOT:PSS,270.0,"chlorobenzene/1,2-dichlorobenzene (1:1, v%)",chlorobenzene:o-DCB (1:1),,-5.32,-3.7,,-5.9,-3.9,
107339,10.1016/j.orgel.2018.04.002,10.1016/j.orgel.2018.04.002,PffBT4T-2OD,PC71BM,PffBT4T-2OD,PC71BM,CCCCCCCCCCC(CCCCCCCC)Cc1csc(-c2c(F)c(F)c(-c3cc(CC(CCCCCCCC)CCCCCCCCCC)c(-c4ccc(-c5cccs5)s4)s3)c3nsnc23)c1,COC(=O)CCCC1(c2ccccc2)C23c4c5ccc6c7cc8c9c%10c(cc%11cc%12c%13c%14c(cc%15c%16ccc-5c2c%16c2c5c%16c%17c(c(c46)c7c9c%17c4c%10c%11c%13c4c%16c%14c%152)C513)C%12)C8,0.78,20.07,69.0,10.93,10.801674,1.174071363220489,10.36,10.93,1:1.3,DPE + CN,DPE+CN,,ITO/PEDOT:PSS/PffBT4T-2OD:PC71BM/PFN/Al,conventional,PFN,PFN,PEDOT:PSS,PEDOT:PSS,270.0,"chlorobenzene/1,2-dichlorobenzene (1:1, v%)",chlorobenzene:o-DCB (1:1),,-5.32,-3.7,,-5.9,-3.9,
107340,10.1016/j.orgel.2018.05.047,10.1016/j.orgel.2018.05.047,PNDT-QX,PC71BM,PNDT-QX,PC71BM,CCCCCCCCCCCCc1ccsc1-c1cc2ccc3c(ccc4cc(-c5sc(-c6c(F)c(F)cc7nc(-c8ccc(CC(CC)CCCC)s8)c(-c8ccc(CC(CC)CCCC)s8)nc67)cc5CCCCCCCCCCCC)sc43)c2s1,COC(=O)CCCC1(c2ccccc2)C23c4c5ccc6c7cc8c9c%10c(cc%11cc%12c%13c%14c(cc%15c%16ccc-5c2c%16c2c5c%16c%17c(c(c46)c7c9c%17c4c%10c%11c%13c4c%16c%14c%152)C513)C%12)C8,0.59,7.27,45.01,1.93,1.93061393,0.0318098445595789,1.9,1.93,1:1.2,,,,ITO/PEDOT:PSS/active layer/ZrAcac/Al,conventional,ZrAcac,ZrAcac,PEDOT:PSS,PEDOT:PSS,110.0,,,,-5.11,-3.56,,-5.9,-3.9,
107341,10.1016/j.orgel.2018.05.047,10.1016/j.orgel.2018.05.047,PNDT-QXS,PC71BM,PNDT-QXS,PC71BM,CCCCCCCCCCCCc1ccsc1-c1cc2ccc3c(ccc4cc(-c5sc(-c6c(F)c(F)cc7nc(-c8ccc(SCC(CC)CCCC)s8)c(-c8ccc(SCC(CC)CCCC)s8)nc67)cc5CCCCCCCCCCCC)sc43)c2s1,COC(=O)CCCC1(c2ccccc2)C23c4c5ccc6c7cc8c9c%10c(cc%11cc%12c%13c%14c(cc%15c%16ccc-5c2c%16c2c5c%16c%17c(c(c46)c7c9c%17c4c%10c%11c%13c4c%16c%14c%152)C513)C%12)C8,0.62,12.57,64.75,5.03,5.0462265,0.3225944333996052,4.58,5.03,1:1.2,,,,ITO/PEDOT:PSS/active layer/ZrAcac/Al,conventional,ZrAcac,ZrAcac,PEDOT:PSS,PEDOT:PSS,110.0,,,,-5.22,-3.59,,-5.9,-3.9,
107347,10.1016/j.orgel.2018.07.017,10.1016/j.orgel.2018.07.017,PTPDBTO-T,PC71BM,PTPDBTO-T,PC71BM,CCCCCCCCCCCCOc1c(OCCCCCCCCCCCC)c(-c2ccc(-c3scc4c3C(=O)N(CC(CCCCCCCC)CCCCCCCCCC)C4=O)s2)c2nsnc2c1-c1cccs1,COC(=O)CCCC1(c2ccccc2)C23c4c5ccc6c7cc8c9c%10c(cc%11cc%12c%13c%14c(cc%15c%16ccc-5c2c%16c2c5c%16c%17c(c(c46)c7c9c%17c4c%10c%11c%13c4c%16c%14c%152)C513)C%12)C8,0.93,10.32,63.0,6.05,6.046487999999999,0.0580495867768698,,,1:2 wt ratio,DIO,,3% DIO,ITO/PEDOT:PSS/active layer/LiF/Al,conventional,LiF,LiF,PEDOT:PSS,PEDOT:PSS,116.0,CB/CF,,,-5.35,-3.84,,-5.9,-3.9,
107348,10.1016/j.orgel.2018.07.017,10.1016/j.orgel.2018.07.017,PTPDBTO-T,PC71BM,PTPDBTO-T,PC71BM,CCCCCCCCCCCCOc1c(OCCCCCCCCCCCC)c(-c2ccc(-c3scc4c3C(=O)N(CC(CCCCCCCC)CCCCCCCCCC)C4=O)s2)c2nsnc2c1-c1cccs1,COC(=O)CCCC1(c2ccccc2)C23c4c5ccc6c7cc8c9c%10c(cc%11cc%12c%13c%14c(cc%15c%16ccc-5c2c%16c2c5c%16c%17c(c(c46)c7c9c%17c4c%10c%11c%13c4c%16c%14c%152)C513)C%12)C8,0.93,11.05,62.0,6.37,6.37143,0.0224489795918374,,,1:2 wt ratio,DIO,,3% DIO,ITO/PEDOT:PSS/active layer/LiF/Al,conventional,LiF,LiF,PEDOT:PSS,PEDOT:PSS,183.0,CB/CF,,,-5.35,-3.84,,-5.9,-3.9,
107349,10.1016/j.orgel.2018.07.017,10.1016/j.orgel.2018.07.017,PTPDBTO-T,PC71BM,PTPDBTO-T,PC71BM,CCCCCCCCCCCCOc1c(OCCCCCCCCCCCC)c(-c2ccc(-c3scc4c3C(=O)N(CC(CCCCCCCC)CCCCCCCCCC)C4=O)s2)c2nsnc2c1-c1cccs1,COC(=O)CCCC1(c2ccccc2)C23c4c5ccc6c7cc8c9c%10c(cc%11cc%12c%13c%14c(cc%15c%16ccc-5c2c%16c2c5c%16c%17c(c(c46)c7c9c%17c4c%10c%11c%13c4c%16c%14c%152)C513)C%12)C8,0.92,10.65,62.0,6.21,6.07476,2.177777777777772,,,1:2 wt ratio,DIO,,3% DIO,ITO/PEDOT:PSS/active layer/LiF/Al,conventional,LiF,LiF,PEDOT:PSS,PEDOT:PSS,274.0,CB/CF,,,-5.35,-3.84,,-5.9,-3.9,
107350,10.1016/j.orgel.2018.07.017,10.1016/j.orgel.2018.07.017,PTPDBTO-T,PC71BM,PTPDBTO-T,PC71BM,CCCCCCCCCCCCOc1c(OCCCCCCCCCCCC)c(-c2ccc(-c3scc4c3C(=O)N(CC(CCCCCCCC)CCCCCCCCCC)C4=O)s2)c2nsnc2c1-c1cccs1,COC(=O)CCCC1(c2ccccc2)C23c4c5ccc6c7cc8c9c%10c(cc%11cc%12c%13c%14c(cc%15c%16ccc-5c2c%16c2c5c%16c%17c(c(c46)c7c9c%17c4c%10c%11c%13c4c%16c%14c%152)C513)C%12)C8,0.93,9.27,56.0,4.82,4.827816,0.1621576763485486,,,1:2 wt ratio,DIO,,3% DIO,ITO/PEDOT:PSS/active layer/LiF/Al,conventional,LiF,LiF,PEDOT:PSS,PEDOT:PSS,312.0,CB/CF,,,-5.35,-3.84,,-5.9,-3.9,
107351,10.1016/j.orgel.2018.07.017,10.1016/j.orgel.2018.07.017,PTPDBTO-TT,PC71BM,PTPDBTO-TT,PC71BM,CCCCCCCCCCCCOc1c(OCCCCCCCCCCCC)c(-c2cc3sc(-c4scc5c4C(=O)N(CC(CCCCCCCC)CCCCCCCCCC)C5=O)cc3s2)c2nsnc2c1-c1cc2sccc2s1,COC(=O)CCCC1(c2ccccc2)C23c4c5ccc6c7cc8c9c%10c(cc%11cc%12c%13c%14c(cc%15c%16ccc-5c2c%16c2c5c%16c%17c(c(c46)c7c9c%17c4c%10c%11c%13c4c%16c%14c%152)C513)C%12)C8,0.91,11.14,62.0,6.26,6.285188000000001,0.4023642172524102,,,1:2,DIO,,3%,ITO/PEDOT:PSS/active layer/LiF/Al,conventional,LiF,LiF,PEDOT:PSS,PEDOT:PSS,118.0,CB/CF,,,-5.29,-3.76,,-5.9,-3.9,
107352,10.1016/j.orgel.2018.07.017,10.1016/j.orgel.2018.07.017,PTPDBTO-TT,PC71BM,PTPDBTO-TT,PC71BM,CCCCCCCCCCCCOc1c(OCCCCCCCCCCCC)c(-c2cc3sc(-c4scc5c4C(=O)N(CC(CCCCCCCC)CCCCCCCCCC)C5=O)cc3s2)c2nsnc2c1-c1cc2sccc2s1,COC(=O)CCCC1(c2ccccc2)C23c4c5ccc6c7cc8c9c%10c(cc%11cc%12c%13c%14c(cc%15c%16ccc-5c2c%16c2c5c%16c%17c(c(c46)c7c9c%17c4c%10c%11c%13c4c%16c%14c%152)C513)C%12)C8,0.91,12.36,61.0,6.79,6.861036,1.046185567010314,,,1:2,DIO,,3%,ITO/PEDOT:PSS/active layer/LiF/Al,conventional,LiF,LiF,PEDOT:PSS,PEDOT:PSS,197.0,CB/CF,,,-5.29,-3.76,,-5.9,-3.9,
107353,10.1016/j.orgel.2018.07.017,10.1016/j.orgel.2018.07.017,PTPDBTO-TT,PC71BM,PTPDBTO-TT,PC71BM,CCCCCCCCCCCCOc1c(OCCCCCCCCCCCC)c(-c2cc3sc(-c4scc5c4C(=O)N(CC(CCCCCCCC)CCCCCCCCCC)C5=O)cc3s2)c2nsnc2c1-c1cc2sccc2s1,COC(=O)CCCC1(c2ccccc2)C23c4c5ccc6c7cc8c9c%10c(cc%11cc%12c%13c%14c(cc%15c%16ccc-5c2c%16c2c5c%16c%17c(c(c46)c7c9c%17c4c%10c%11c%13c4c%16c%14c%152)C513)C%12)C8,0.9,12.53,61.0,6.92,6.878969999999999,0.5929190751445232,,,1:2,DIO,,3%,ITO/PEDOT:PSS/active layer/LiF/Al,conventional,LiF,LiF,PEDOT:PSS,PEDOT:PSS,285.0,CB/CF,,,-5.29,-3.76,,-5.9,-3.9,
107354,10.1016/j.orgel.2018.07.017,10.1016/j.orgel.2018.07.017,PTPDBTO-TT,PC71BM,PTPDBTO-TT,PC71BM,CCCCCCCCCCCCOc1c(OCCCCCCCCCCCC)c(-c2cc3sc(-c4scc5c4C(=O)N(CC(CCCCCCCC)CCCCCCCCCC)C5=O)cc3s2)c2nsnc2c1-c1cc2sccc2s1,COC(=O)CCCC1(c2ccccc2)C23c4c5ccc6c7cc8c9c%10c(cc%11cc%12c%13c%14c(cc%15c%16ccc-5c2c%16c2c5c%16c%17c(c(c46)c7c9c%17c4c%10c%11c%13c4c%16c%14c%152)C513)C%12)C8,0.9,9.95,58.0,5.13,5.1939,1.245614035087725,,,1:2 wt ratio,DIO,,3% DIO,ITO/PEDOT:PSS/active layer/LiF/Al,conventional,LiF,LiF,PEDOT:PSS,PEDOT:PSS,328.0,CB/CF,,,-5.29,-3.76,,-5.9,-3.9,
107355,10.1016/j.orgel.2018.07.017,10.1016/j.orgel.2018.07.017,PTPDBTO-3T,PC71BM,PTPDBTO-3T,PC71BM,CCCCCCCCCCCCOc1c(OCCCCCCCCCCCC)c(-c2ccc(-c3ccc(-c4ccc(-c5scc6c5C(=O)N(CC(CCCCCCCC)CCCCCCCCCC)C6=O)s4)s3)s2)c2nsnc2c1-c1ccc(-c2ccc(-c3cccs3)s2)s1,COC(=O)CCCC1(c2ccccc2)C23c4c5ccc6c7cc8c9c%10c(cc%11cc%12c%13c%14c(cc%15c%16ccc-5c2c%16c2c5c%16c%17c(c(c46)c7c9c%17c4c%10c%11c%13c4c%16c%14c%152)C513)C%12)C8,0.87,9.33,50.0,4.06,4.05855,0.0357142857142681,,,1:2 wt ratio,DIO,,3% DIO,ITO/PEDOT:PSS/active layer/LiF/Al,conventional,LiF,LiF,PEDOT:PSS,PEDOT:PSS,104.0,CB/CF,,,-5.25,-3.73,,-5.9,-3.9,
107356,10.1016/j.orgel.2018.07.017,10.1016/j.orgel.2018.07.017,PTPDBTO-3T,PC71BM,PTPDBTO-3T,PC71BM,CCCCCCCCCCCCOc1c(OCCCCCCCCCCCC)c(-c2ccc(-c3ccc(-c4ccc(-c5scc6c5C(=O)N(CC(CCCCCCCC)CCCCCCCCCC)C6=O)s4)s3)s2)c2nsnc2c1-c1ccc(-c2ccc(-c3cccs3)s2)s1,COC(=O)CCCC1(c2ccccc2)C23c4c5ccc6c7cc8c9c%10c(cc%11cc%12c%13c%14c(cc%15c%16ccc-5c2c%16c2c5c%16c%17c(c(c46)c7c9c%17c4c%10c%11c%13c4c%16c%14c%152)C513)C%12)C8,0.87,7.43,50.0,3.23,3.23205,0.0634674922600515,,,1:2 wt ratio,DIO,,3% DIO,ITO/PEDOT:PSS/active layer/LiF/Al,conventional,LiF,LiF,PEDOT:PSS,PEDOT:PSS,143.0,CB/CF,,,-5.25,-3.73,,-5.9,-3.9,
107357,10.1016/j.orgel.2018.07.017,10.1016/j.orgel.2018.07.017,PTPDBTO-3T,PC71BM,PTPDBTO-3T,PC71BM,CCCCCCCCCCCCOc1c(OCCCCCCCCCCCC)c(-c2ccc(-c3ccc(-c4ccc(-c5scc6c5C(=O)N(CC(CCCCCCCC)CCCCCCCCCC)C6=O)s4)s3)s2)c2nsnc2c1-c1ccc(-c2ccc(-c3cccs3)s2)s1,COC(=O)CCCC1(c2ccccc2)C23c4c5ccc6c7cc8c9c%10c(cc%11cc%12c%13c%14c(cc%15c%16ccc-5c2c%16c2c5c%16c%17c(c(c46)c7c9c%17c4c%10c%11c%13c4c%16c%14c%152)C513)C%12)C8,0.87,6.86,48.0,2.88,2.864736,0.5299999999999904,,,1:2 wt ratio,DIO,,3% DIO,ITO/PEDOT:PSS/active layer/LiF/Al,conventional,LiF,LiF,PEDOT:PSS,PEDOT:PSS,220.0,CB/CF,,,-5.25,-3.73,,-5.9,-3.9,
107360,10.1016/j.orgel.2018.10.019,10.1016/j.orgel.2018.10.019,PBDTBTz,IDIC,PBDTBTZ,IDIC,CCCCCCCCOc1c(OCCCCCCCC)c2sc(-c3ccc(-c4sc(-c5nc(CCCCCC)c(-c6cccs6)s5)nc4CCCCCC)s3)cc2c2ccsc12,CCCCCCC1(CCCCCC)c2cc3c(cc2-c2sc(/C=C4\C(=O)c5ccccc5C4=C(C#N)C#N)cc21)C(CCCCCC)(CCCCCC)c1cc(/C=C2\C(=O)c4ccccc4C2=C(C#N)C#N)sc1-3,0.95,8.94,61.6,5.22,5.231687999999999,0.2239080459770014,5.21,5.22,,,,,ITO/ZnO/active layer/MoO3/Ag,inverted,ZnO,ZnO,MoO3,MoO3,,CB,chlorobenzene,,-5.6,-3.61,,-5.69,-3.91,
107361,10.1016/j.orgel.2018.10.019,10.1016/j.orgel.2018.10.019,PBDTBTz,IDIC,PBDTBTZ,IDIC,CCCCCCCCOc1c(OCCCCCCCC)c2sc(-c3ccc(-c4sc(-c5nc(CCCCCC)c(-c6cccs6)s5)nc4CCCCCC)s3)cc2c2ccsc12,CCCCCCC1(CCCCCC)c2cc3c(cc2-c2sc(/C=C4\C(=O)c5ccccc5C4=C(C#N)C#N)cc21)C(CCCCCC)(CCCCCC)c1cc(/C=C2\C(=O)c4ccccc4C2=C(C#N)C#N)sc1-3,0.93,12.08,64.19,7.24,7.211361360000001,0.3955613259668453,7.25,,,0.25%,,0.25%,ITO/ZnO/active layer/MoO3/Ag,inverted,ZnO,ZnO,MoO3,MoO3,,CB,chlorobenzene,,-5.6,-3.61,,-5.69,-3.91,
107362,10.1016/j.orgel.2018.10.019,10.1016/j.orgel.2018.10.019,PBDTBTz,IT-4F,PBDTBTZ,IT-4F,CCCCCCCCOc1c(OCCCCCCCC)c2sc(-c3ccc(-c4sc(-c5nc(CCCCCC)c(-c6cccs6)s5)nc4CCCCCC)s3)cc2c2ccsc12,CCCCCCc1ccc(C2(c3ccc(CCCCCC)cc3)c3cc4c(cc3-c3sc5cc(/C=C6\C(=O)c7cc(F)c(F)cc7C6=C(C#N)C#N)sc5c32)C(c2ccc(CCCCCC)cc2)(c2ccc(CCCCCC)cc2)c2c-4sc3cc(/C=C4\C(=O)c5cc(F)c(F)cc5C4=C(C#N)C#N)sc23)cc1,0.92,11.56,63.42,6.71,6.744843840000001,0.5192822652757172,6.72,,,,,,ITO/ZnO/active layer/MoO3/Ag,inverted,ZnO,ZnO,MoO3,MoO3,,CB,chlorobenzene,,-5.6,-3.61,,-5.66,-4.14,
107363,10.1016/j.orgel.2018.10.019,10.1016/j.orgel.2018.10.019,PBDTBTz,IT-4F,PBDTBTZ,IT-4F,CCCCCCCCOc1c(OCCCCCCCC)c2sc(-c3ccc(-c4sc(-c5nc(CCCCCC)c(-c6cccs6)s5)nc4CCCCCC)s3)cc2c2ccsc12,CCCCCCc1ccc(C2(c3ccc(CCCCCC)cc3)c3cc4c(cc3-c3sc5cc(/C=C6\C(=O)c7cc(F)c(F)cc7C6=C(C#N)C#N)sc5c32)C(c2ccc(CCCCCC)cc2)(c2ccc(CCCCCC)cc2)c2c-4sc3cc(/C=C4\C(=O)c5cc(F)c(F)cc5C4=C(C#N)C#N)sc23)cc1,0.89,13.35,64.8,7.73,7.699211999999999,0.3982923673997561,7.74,,,0.25%,,0.25%,ITO/ZnO/active layer/MoO3/Ag,inverted,ZnO,ZnO,MoO3,MoO3,,CB,chlorobenzene,,-5.6,-3.61,,-5.66,-4.14,
107364,10.1016/j.orgel.2018.10.021,10.1016/j.orgel.2018.10.021,PTEI-S,PC61BM,PTEI-S,PC61BM,CCCCCCCCCCC(CCCCCCCC)CN1C(=O)/C(=C\c2ccc(-c3ccc[se]3)s2)c2ccccc21,COC(=O)CCCC1(c2ccccc2)C23c4c5c6c7c8c9c(c%10c%11c2c2c%12c4c4c%13c5c5c7c7c8c8c%14c9c%10c9c%10c%11c2c2c%11c%12c4c4c%12c%13c5c5c7c7c8c8c%14c9c9c%10c2c2c%11c4c4c%12c5c7c5c8c9c2c45)C613,0.87,7.82,52.0,3.56,3.537768,0.624494382022479,,,1:1,,,,inverted,inverted,ZnO,ZnO,MoO3,MoO3,,o-dichlorobenzene,o-DCB,,-5.29,-3.7,,-6.1,-3.7,
107365,10.1016/j.orgel.2018.10.021,10.1016/j.orgel.2018.10.021,PTEI-S,PC61BM,PTEI-S,PC61BM,CCCCCCCCCCC(CCCCCCCC)CN1C(=O)/C(=C\c2ccc(-c3ccc[se]3)s2)c2ccccc21,COC(=O)CCCC1(c2ccccc2)C23c4c5c6c7c8c9c(c%10c%11c2c2c%12c4c4c%13c5c5c7c7c8c8c%14c9c%10c9c%10c%11c2c2c%11c%12c4c4c%12c%13c5c5c7c7c8c8c%14c9c9c%10c2c2c%11c4c4c%12c5c7c5c8c9c2c45)C613,0.87,8.94,55.0,4.28,4.27779,0.0516355140187082,,,1:1.5,,,,inverted,inverted,ZnO,ZnO,MoO3,MoO3,,o-dichlorobenzene,o-DCB,,-5.29,-3.7,,-6.1,-3.7,
107366,10.1016/j.orgel.2018.10.021,10.1016/j.orgel.2018.10.021,PTEI-S,PC61BM,PTEI-S,PC61BM,CCCCCCCCCCC(CCCCCCCC)CN1C(=O)/C(=C\c2ccc(-c3ccc[se]3)s2)c2ccccc21,COC(=O)CCCC1(c2ccccc2)C23c4c5c6c7c8c9c(c%10c%11c2c2c%12c4c4c%13c5c5c7c7c8c8c%14c9c%10c9c%10c%11c2c2c%11c%12c4c4c%12c%13c5c5c7c7c8c8c%14c9c9c%10c2c2c%11c4c4c%12c5c7c5c8c9c2c45)C613,0.87,8.31,51.0,3.75,3.687147,1.6760800000000011,,,1:2,,,,inverted,inverted,ZnO,ZnO,MoO3,MoO3,,o-dichlorobenzene,o-DCB,,-5.29,-3.7,,-6.1,-3.7,
107367,10.1016/j.orgel.2018.10.021,10.1016/j.orgel.2018.10.021,PSEI-T,PC61BM,PSEI-T,PC61BM,CCCCCCCCCCC(CCCCCCCC)CN1C(=O)/C(=C\c2ccc(-c3cccs3)[se]2)c2ccccc21,COC(=O)CCCC1(c2ccccc2)C23c4c5c6c7c8c9c(c%10c%11c2c2c%12c4c4c%13c5c5c7c7c8c8c%14c9c%10c9c%10c%11c2c2c%11c%12c4c4c%12c%13c5c5c7c7c8c8c%14c9c9c%10c2c2c%11c4c4c%12c5c7c5c8c9c2c45)C613,0.85,6.58,54.0,3.02,3.02022,0.0072847682119241,,,1:1,,,,inverted,inverted,ZnO,ZnO,MoO3,MoO3,,o-dichlorobenzene,o-DCB,,-5.23,-3.66,,-6.1,-3.7,
107368,10.1016/j.orgel.2018.10.021,10.1016/j.orgel.2018.10.021,PSEI-T,PC61BM,PSEI-T,PC61BM,CCCCCCCCCCC(CCCCCCCC)CN1C(=O)/C(=C\c2ccc(-c3cccs3)[se]2)c2ccccc21,COC(=O)CCCC1(c2ccccc2)C23c4c5c6c7c8c9c(c%10c%11c2c2c%12c4c4c%13c5c5c7c7c8c8c%14c9c%10c9c%10c%11c2c2c%11c%12c4c4c%12c%13c5c5c7c7c8c8c%14c9c9c%10c2c2c%11c4c4c%12c5c7c5c8c9c2c45)C613,0.84,6.59,61.0,3.36,3.376716,0.497499999999992,,,1:1.5,,,,inverted,inverted,ZnO,ZnO,MoO3,MoO3,,o-dichlorobenzene,o-DCB,,-5.23,-3.66,,-6.1,-3.7,
107369,10.1016/j.orgel.2018.10.021,10.1016/j.orgel.2018.10.021,PSEI-T,PC61BM,PSEI-T,PC61BM,CCCCCCCCCCC(CCCCCCCC)CN1C(=O)/C(=C\c2ccc(-c3cccs3)[se]2)c2ccccc21,COC(=O)CCCC1(c2ccccc2)C23c4c5c6c7c8c9c(c%10c%11c2c2c%12c4c4c%13c5c5c7c7c8c8c%14c9c%10c9c%10c%11c2c2c%11c%12c4c4c%12c%13c5c5c7c7c8c8c%14c9c9c%10c2c2c%11c4c4c%12c5c7c5c8c9c2c45)C613,0.85,5.8,54.0,3.0,2.6622,11.260000000000003,,,1:2,,,,inverted,inverted,ZnO,ZnO,MoO3,MoO3,,o-dichlorobenzene,o-DCB,,-5.23,-3.66,,-6.1,-3.7,
107370,10.1016/j.orgel.2018.10.034,10.1016/j.orgel.2018.10.034,P-diF2T,ITIC-Th,P-diF2T,,CCCCCCCCCCCCC(CCCCCCCCCC)Cc1ccc(-c2csc(-c3c(F)c(F)c(-c4cc(-c5ccc(CC(CCCCCCCCCC)CCCCCCCCCCCC)s5)c(-c5cc(F)c(-c6sccc6F)s5)s4)c4nn(CCC)nc34)c2)s1,,0.91,14.95,74.1,10.08,10.0809345,0.0092708333333295,9.66,10.08,1/1.2,DIO (0.3 v/v %),DIO,0.3 v/v,conventional,conventional,,,,,105.0,,,160.0,-5.41,-3.0,,,,
107371,10.1016/j.orgel.2018.10.034,10.1016/j.orgel.2018.10.034,P-TT,ITIC-Th,P-TT,,CCCCCCCCCCCCC(CCCCCCCCCC)Cc1ccc(-c2csc(-c3c(F)c(F)c(-c4cc(-c5ccc(CC(CCCCCCCCCC)CCCCCCCCCCCC)s5)c(-c5cc6sccc6s5)s4)c4nsnc34)c2)s1,,0.83,12.95,67.3,7.23,7.233740499999999,0.0517358229598668,6.89,7.23,1/1.2,DIO (0.3 v/v %),DIO,0.3 v/v,conventional,conventional,,,,,75.0,,,160.0,-5.3,-3.13,,,,
107372,10.1016/j.orgel.2018.10.034,10.1016/j.orgel.2018.10.034,P-BDT,ITIC-Th,P-BDT,,CCCCCCCCCCCCC(CCCCCCCCCC)Cc1ccc(-c2csc(-c3c(F)c(F)c(-c4cc(-c5ccc(CC(CCCCCCCCCC)CCCCCCCCCCCC)s5)c(-c5cc6cc7sccc7cc6s5)s4)c4nn(CCC)nc34)c2)s1,,0.86,14.98,67.4,8.68,8.6830072,0.0346451612903313,8.25,8.68,1/1.2,DIO (0.2 v/v %),DIO,0.2 v/v,conventional,conventional,,,,,110.0,,,160.0,-5.39,-2.87,,,,
107373,10.1016/j.orgel.2018.10.034,10.1016/j.orgel.2018.10.034,P-NDT,ITIC-Th,P-NDT,,CCCCCCCCCCCCC(CCCCCCCCCC)Cc1ccc(-c2csc(-c3c(F)c(F)c(-c4cc(-c5ccc(CC(CCCCCCCCCC)CCCCCCCCCCCC)s5)c(-c5cc6ccc7c(ccc8ccsc87)c6s5)s4)c4nn(CCC)nc34)c2)s1,,0.83,14.71,58.3,7.12,7.1180219,0.027782303370794,6.81,7.12,1/1.2,DIO (0.3 v/v %),DIO,0.3 v/v,conventional,conventional,,,,,100.0,,,160.0,-5.41,-2.73,,,,
107374,10.1016/j.orgel.2018.11.022,10.1016/j.orgel.2018.11.022,PTBDT-Qx,PC71BM,PTBDT-Qx,,CCCCCCCCc1cc(-c2c3cc(-c4ccc(-c5ccc(-c6cccs6)c6nc(-c7ccccc7)c(-c7ccccc7)nc56)s4)sc3c(-c3cc(CCCCCCCC)c(CCCCCCCC)s3)c3ccsc23)sc1CCCCCCCC,COC(=O)CCCC1(c2ccccc2)C23c4c5ccc6c7cc8c9c%10c(cc%11cc%12c%13c%14c(cc%15c%16ccc-5c2c%16c2c5c%16c%17c(c(c46)c7c9c%17c4c%10c%11c%13c4c%16c%14c%152)C513)C%12)C8,0.71,9.13,40.3,2.61,2.6123669,0.0906858237547958,2.55,2.61,3:3,,,,inverted,inverted,ZnO,ZnO,MoO3,MoO3,80.0,chloroform,chloroform,,-5.19,-3.55,,,,
107375,10.1016/j.orgel.2018.11.022,10.1016/j.orgel.2018.11.022,PTBDT-QxCF3,PC71BM,PTBDT-QxCF3,,CCCCCCCCc1cc(-c2c3cc(-c4ccc(-c5ccc(-c6cccs6)c6nc(-c7ccc(C(F)(F)F)cc7)c(-c7ccc(C(F)(F)F)cc7)nc56)s4)sc3c(-c3cc(CCCCCCCC)c(CCCCCCCC)s3)c3ccsc23)sc1CCCCCCCC,COC(=O)CCCC1(c2ccccc2)C23c4c5ccc6c7cc8c9c%10c(cc%11cc%12c%13c%14c(cc%15c%16ccc-5c2c%16c2c5c%16c%17c(c(c46)c7c9c%17c4c%10c%11c%13c4c%16c%14c%152)C513)C%12)C8,0.91,8.38,60.5,4.61,4.613609,0.0782863340563985,4.47,4.61,3:5,,,,inverted,inverted,ZnO,ZnO,MoO3,MoO3,80.0,chloroform,chloroform,,-5.47,-3.78,,,,
107376,10.1016/j.orgel.2018.11.022,10.1016/j.orgel.2018.11.022,PTBDT-FQxCF3,PC71BM,PTBDT-FQxCF3,,CCCCCCCCc1cc(-c2c3cc(-c4ccc(-c5c(F)c(F)c(-c6cccs6)c6nc(-c7ccc(C(F)(F)F)cc7)c(-c7ccc(C(F)(F)F)cc7)nc56)s4)sc3c(-c3cc(CCCCCCCC)c(CCCCCCCC)s3)c3ccsc23)sc1CCCCCCCC,COC(=O)CCCC1(c2ccccc2)C23c4c5ccc6c7cc8c9c%10c(cc%11cc%12c%13c%14c(cc%15c%16ccc-5c2c%16c2c5c%16c%17c(c(c46)c7c9c%17c4c%10c%11c%13c4c%16c%14c%152)C513)C%12)C8,0.99,10.03,65.1,6.47,6.464234699999999,0.0891081916538034,6.46,6.47,3:5,,,,inverted,inverted,ZnO,ZnO,MoO3,MoO3,80.0,chloroform,chloroform,,-5.57,-3.86,,,,
