Repository: JiYiqaq/PCE-KA-GNN

# Data directory

- `raw/Active_Database.csv` is the immutable source dataset bundled under CC BY 4.0. Do not overwrite it with processed data.
- `processed/` is created and populated by the training pipeline. Generated `.pt` and `.pth` caches are intentionally ignored by Git because they can exceed GitHub's normal single-file limit.

See `../DATA_LICENSE.md` for provenance, license and checksum information.

File: data/raw/Active_Database.csv (part 407 of 471)
id,doi,doi_norm,donor,acceptor,donor_canonical,acceptor_canonical,donor_smiles,acceptor_smiles,voc,jsc,ff,pce,pce_recomputed,pce_relative_error_percent,pce_avg,pce_best,d_a_ratio,additive,additive_canonical,additive_ratio,device_structure,device_type,etl,etl_canonical,htl,htl_canonical,active_layer_thickness,solvent,solvent_canonical,annealing_temp,homo_d,lumo_d,eg_d,homo_a,lumo_a,eg_a
107377,10.1016/j.orgel.2018.12.014,10.1016/j.orgel.2018.12.014,FTQ,ITIC-Th,FTQ,ITIC-Th,CCCCCCCCOc1cccc(-c2nc3cc(F)cc(-c4cccs4)c3nc2-c2cccc(OCCCCCCCC)c2)c1,CCCCCCc1ccc(C2(c3ccc(CCCCCC)s3)c3cc4c(cc3-c3sc5cc(/C=C6\C(=O)c7ccccc7C6=C(C#N)C#N)sc5c32)C(c2ccc(CCCCCC)s2)(c2ccc(CCCCCC)s2)c2c-4sc3cc(/C=C4\C(=O)c5ccccc5C4=C(C#N)C#N)sc23)s1,0.916,11.62,39.4,4.19,4.193704479999999,0.0884124105011644,3.94,4.19,"1:1, w/w",,,,inverted,inverted,ZnO,,MoO3,,100.0,ortho-dichlorobenzene,,,-5.51,-3.08,,-5.673,-3.909,
107378,10.1016/j.orgel.2018.12.014,10.1016/j.orgel.2018.12.014,FTQ,ITIC-Th,FTQ,ITIC-Th,CCCCCCCCOc1cccc(-c2nc3cc(F)cc(-c4cccs4)c3nc2-c2cccc(OCCCCCCCC)c2)c1,CCCCCCc1ccc(C2(c3ccc(CCCCCC)s3)c3cc4c(cc3-c3sc5cc(/C=C6\C(=O)c7ccccc7C6=C(C#N)C#N)sc5c32)C(c2ccc(CCCCCC)s2)(c2ccc(CCCCCC)s2)c2c-4sc3cc(/C=C4\C(=O)c5ccccc5C4=C(C#N)C#N)sc23)s1,0.908,13.02,43.2,5.1,5.107173120000001,0.1406494117647239,4.89,5.1,"1:1, w/w",,,,inverted,inverted,ZnO,,MoO3,,100.0,ortho-dichlorobenzene,,80.0,-5.51,-3.08,,-5.673,-3.909,
107379,10.1016/j.orgel.2018.12.014,10.1016/j.orgel.2018.12.014,FTQ,ITIC-Th,FTQ,ITIC-Th,CCCCCCCCOc1cccc(-c2nc3cc(F)cc(-c4cccs4)c3nc2-c2cccc(OCCCCCCCC)c2)c1,CCCCCCc1ccc(C2(c3ccc(CCCCCC)s3)c3cc4c(cc3-c3sc5cc(/C=C6\C(=O)c7ccccc7C6=C(C#N)C#N)sc5c32)C(c2ccc(CCCCCC)s2)(c2ccc(CCCCCC)s2)c2c-4sc3cc(/C=C4\C(=O)c5ccccc5C4=C(C#N)C#N)sc23)s1,0.842,16.33,59.6,8.19,8.19491656,0.0600312576312557,7.84,8.19,"1:1, w/w",,,,inverted,inverted,ZnO,,MoO3,,100.0,ortho-dichlorobenzene,,110.0,-5.51,-3.08,,-5.673,-3.909,
107380,10.1016/j.orgel.2018.12.014,10.1016/j.orgel.2018.12.014,FTQ,ITIC-Th,FTQ,ITIC-Th,CCCCCCCCOc1cccc(-c2nc3cc(F)cc(-c4cccs4)c3nc2-c2cccc(OCCCCCCCC)c2)c1,CCCCCCc1ccc(C2(c3ccc(CCCCCC)s3)c3cc4c(cc3-c3sc5cc(/C=C6\C(=O)c7ccccc7C6=C(C#N)C#N)sc5c32)C(c2ccc(CCCCCC)s2)(c2ccc(CCCCCC)s2)c2c-4sc3cc(/C=C4\C(=O)c5ccccc5C4=C(C#N)C#N)sc23)s1,0.832,15.77,59.8,7.85,7.84614272,0.0491373248407652,7.51,7.85,"1:1, w/w",,,,inverted,inverted,ZnO,,MoO3,,100.0,ortho-dichlorobenzene,,130.0,-5.51,-3.08,,-5.673,-3.909,
107389,10.1016/j.orgel.2019.01.051,10.1016/j.orgel.2019.01.051,P1,PC71BM,P1,PC71BM,CCCCCCCCc1cc(-c2c(-c3cccs3)sc3c(-c4cc(CCCCCCCC)c(CCCCCCCC)s4)c(-c4ccc(-c5cccc6nsnc56)s4)sc23)sc1CCCCCCCC,COC(=O)CCCC1(c2ccccc2)C23c4c5ccc6c7cc8c9c%10c(cc%11cc%12c%13c%14c(cc%15c%16ccc-5c2c%16c2c5c%16c%17c(c(c46)c7c9c%17c4c%10c%11c%13c4c%16c%14c%152)C513)C%12)C8,0.86,7.58,43.4,2.83,2.8291592,0.0297102473498302,,,1:1.5,,,,ITO/PEDOT:PSS/active layer/PFN/Al,conventional,PFN,PFN,PEDOT:PSS,PEDOT:PSS,,,,,-5.34,-3.53,,-5.9,-3.9,
107390,10.1016/j.orgel.2019.01.051,10.1016/j.orgel.2019.01.051,P2,PC71BM,P2,PC71BM,,COC(=O)CCCC1(c2ccccc2)C23c4c5ccc6c7cc8c9c%10c(cc%11cc%12c%13c%14c(cc%15c%16ccc-5c2c%16c2c5c%16c%17c(c(c46)c7c9c%17c4c%10c%11c%13c4c%16c%14c%152)C513)C%12)C8,0.71,14.55,59.5,6.15,6.1466475,0.0545121951219527,,,1:1.5,,,,ITO/PEDOT:PSS/active layer/PFN/Al,conventional,PFN,PFN,PEDOT:PSS,PEDOT:PSS,,,,,-5.34,-3.58,,-5.9,-3.9,
107391,10.1016/j.orgel.2019.02.012,10.1016/j.orgel.2019.02.012,ffBT-TRTRy,PC71BM,ffBT-TRTRy,PC71BM,CCCCCCC(C#Cc1cc(-c2c(F)c(F)cc3nsnc23)sc1-c1sccc1CC(CCCC)CCCCCC)CCCC,COC(=O)CCCC1(c2ccccc2)C23c4c5ccc6c7cc8c9c%10c(cc%11cc%12c%13c%14c(cc%15c%16ccc-5c2c%16c2c5c%16c%17c(c(c46)c7c9c%17c4c%10c%11c%13c4c%16c%14c%152)C513)C%12)C8,0.93,7.46,44.0,2.34,3.052632,30.454358974358986,2.23,2.34,1:1.5,DPE,,3%,ITO/PEDOT:PSS/ffBT-TRTRy:PC71BM/Ca/Al,conventional,Ca,,PEDOT:PSS,,,,,,-5.5,-3.87,,-5.9,-3.9,
107392,10.1016/j.orgel.2019.02.012,10.1016/j.orgel.2019.02.012,ffBT-TORTRy,PC71BM,ffBT-TORTRy,PC71BM,CCCCCCC(C#Cc1cc(-c2c(F)c(F)cc3nsnc23)sc1-c1sccc1OCC(CCCC)CCCCCC)CCCC,COC(=O)CCCC1(c2ccccc2)C23c4c5ccc6c7cc8c9c%10c(cc%11cc%12c%13c%14c(cc%15c%16ccc-5c2c%16c2c5c%16c%17c(c(c46)c7c9c%17c4c%10c%11c%13c4c%16c%14c%152)C513)C%12)C8,0.75,15.08,58.3,6.6,6.593730000000001,0.0949999999999831,6.54,6.6,1:1.5,DPE,,3%,ITO/PEDOT:PSS/ffBT-TORTRy:PC71BM/Ca/Al,conventional,Ca,,PEDOT:PSS,,,,,,-5.21,-3.73,,-5.9,-3.9,
107393,10.1016/j.orgel.2019.03.039,10.1016/j.orgel.2019.03.039,PM6,IT-4F,PM6,IT-4F,COC(=O)C(C)(C)c1cc(C)cc(-c2sc3c4sc5cc(/C=C6/C(=O)c7cc(F)cc(c7)C(=O)/C6=C\c6cc(C(C)(C)C(=O)OC)c(-c7cc(C)cc(C(C)(C)C(=O)OC)c7)s6)sc5c4c(C(C)(C)C(=O)OC)ccc2-3)c1,CCCCCCc1ccc(C2(c3ccc(CCCCCC)cc3)c3cc4c(cc3-c3sc5cc(/C=C6\C(=O)c7cc(F)c(F)cc7C6=C(C#N)C#N)sc5c32)C(c2ccc(CCCCCC)cc2)(c2ccc(CCCCCC)cc2)c2c-4sc3cc(/C=C4\C(=O)c5cc(F)c(F)cc5C4=C(C#N)C#N)sc23)cc1,0.84,21.3,72.1,12.9,12.900132,0.001023255813945,12.7,12.9,1:1,"1,8-diiodooctane",,0.75%,ITO/ETL/PM6:IT-4F/MoO3/Al inverted,inverted,ZnO,ZnO,MoO3,,,chlorobenzene,,100.0,-5.56,-3.65,,-5.66,-4.14,
107394,10.1016/j.orgel.2019.03.039,10.1016/j.orgel.2019.03.039,PM6,IT-4F,PM6,IT-4F,COC(=O)C(C)(C)c1cc(C)cc(-c2sc3c4sc5cc(/C=C6/C(=O)c7cc(F)cc(c7)C(=O)/C6=C\c6cc(C(C)(C)C(=O)OC)c(-c7cc(C)cc(C(C)(C)C(=O)OC)c7)s6)sc5c4c(C(C)(C)C(=O)OC)ccc2-3)c1,CCCCCCc1ccc(C2(c3ccc(CCCCCC)cc3)c3cc4c(cc3-c3sc5cc(/C=C6\C(=O)c7cc(F)c(F)cc7C6=C(C#N)C#N)sc5c32)C(c2ccc(CCCCCC)cc2)(c2ccc(CCCCCC)cc2)c2c-4sc3cc(/C=C4\C(=O)c5cc(F)c(F)cc5C4=C(C#N)C#N)sc23)cc1,0.85,22.0,75.0,14.0,14.025,0.1785714285714311,13.8,14.0,1:1,"1,8-diiodooctane",,0.75%,ITO/ETL/PM6:IT-4F/MoO3/Al inverted,inverted,ZnO/Gly,ZnO/Gly,MoO3,,,chlorobenzene,,100.0,-5.56,-3.65,,-5.66,-4.14,
107395,10.1016/j.orgel.2019.04.004,10.1016/j.orgel.2019.04.004,PTB7-Th,PNDIT2,PTB7-Th,PNDIT2,CCCCC(CC)COC(=O)c1sc2csc(-c3cc4c(-c5ccc(CC(CC)CCCC)s5)c5sccc5c(-c5ccc(CC(CC)CCCC)s5)c4s3)c2c1F,CCCCCCCCCCC(CCCCCCCCCC)CN1C(=O)c2ccc3c4c(c(-c5ccc(-c6cccs6)s5)cc(c24)C1=O)C(=O)N(CC(CCCCCCCCCC)CCCCCCCCCC)C3=O,0.77,9.09,36.83,2.58,2.57784219,0.083636046511625,2.54,2.58,1.5:1,,,,ITO/PEDOT:PSS/active layer/PDINO/Al,conventional,PDINO,PDINO,PEDOT:PSS,PEDOT:PSS,,chlorobenzene,chlorobenzene,,-5.29,-3.72,,-5.8,-3.8,
107396,10.1016/j.orgel.2019.04.004,10.1016/j.orgel.2019.04.004,PTB7-Th,PPyTPAPt1,PTB7-Th,PPyTPAPt1,CCCCC(CC)COC(=O)c1sc2csc(-c3cc4c(-c5ccc(CC(CC)CCCC)s5)c5sccc5c(-c5ccc(CC(CC)CCCC)s5)c4s3)c2c1F,,0.77,8.95,36.94,2.55,2.5457201,0.1678392156862833,2.49,2.55,1.5:1,,,,ITO/PEDOT:PSS/active layer/PDINO/Al,conventional,PDINO,PDINO,PEDOT:PSS,PEDOT:PSS,,chlorobenzene,chlorobenzene,,-5.29,-3.72,,,,
107397,10.1016/j.orgel.2019.04.004,10.1016/j.orgel.2019.04.004,PTB7-Th,PPyTPAPt5,PTB7-Th,PPyTPAPt5,CCCCC(CC)COC(=O)c1sc2csc(-c3cc4c(-c5ccc(CC(CC)CCCC)s5)c5sccc5c(-c5ccc(CC(CC)CCCC)s5)c4s3)c2c1F,,0.78,9.37,40.01,2.89,2.92417086,1.1823826989619268,2.85,2.89,1.5:1,,,,ITO/PEDOT:PSS/active layer/PDINO/Al,conventional,PDINO,PDINO,PEDOT:PSS,PEDOT:PSS,,chlorobenzene,chlorobenzene,,-5.29,-3.72,,,,
107398,10.1016/j.orgel.2019.04.004,10.1016/j.orgel.2019.04.004,PTB7-Th,PPyTPAPt10,PTB7-Th,PPyTPAPt10,CCCCC(CC)COC(=O)c1sc2csc(-c3cc4c(-c5ccc(CC(CC)CCCC)s5)c5sccc5c(-c5ccc(CC(CC)CCCC)s5)c4s3)c2c1F,,0.78,10.28,41.14,3.26,3.2987697600000003,1.1892564417178082,3.16,3.26,1.5:1,,,,ITO/PEDOT:PSS/active layer/PDINO/Al,conventional,PDINO,PDINO,PEDOT:PSS,PEDOT:PSS,,chlorobenzene,chlorobenzene,,-5.29,-3.72,,,,
107399,10.1016/j.orgel.2019.04.004,10.1016/j.orgel.2019.04.004,PTB7-Th,PPyTPA1,PTB7-Th,PPyTPA1,CCCCC(CC)COC(=O)c1sc2csc(-c3cc4c(-c5ccc(CC(CC)CCCC)s5)c5sccc5c(-c5ccc(CC(CC)CCCC)s5)c4s3)c2c1F,CCCCCCCCCCC(CCCCCCCC)CN1C(=O)c2ccc3c4c(c(-c5ccc(-c6ccc(-c7ccc(N(c8ccc(-c9ccccn9)cc8)c8ccc(-c9ccc(-c%10cccs%10)s9)cc8)cc7)s6)s5)cc(c24)C1=O)C(=O)N(CC(CCCCCCCC)CCCCCCCCCC)C3=O,0.77,8.48,38.61,2.52,2.52107856,0.0427999999999936,2.47,2.52,1.5:1,,,,ITO/PEDOT:PSS/active layer/PDINO/Al,conventional,PDINO,PDINO,PEDOT:PSS,PEDOT:PSS,,chlorobenzene,chlorobenzene,,-5.29,-3.72,,-5.81,-3.84,
107400,10.1016/j.orgel.2019.04.004,10.1016/j.orgel.2019.04.004,PTB7-Th,PPyTPA5,PTB7-Th,PPyTPA1,CCCCC(CC)COC(=O)c1sc2csc(-c3cc4c(-c5ccc(CC(CC)CCCC)s5)c5sccc5c(-c5ccc(CC(CC)CCCC)s5)c4s3)c2c1F,CCCCCCCCCCC(CCCCCCCC)CN1C(=O)c2ccc3c4c(c(-c5ccc(-c6ccc(-c7ccc(N(c8ccc(-c9ccccn9)cc8)c8ccc(-c9ccc(-c%10cccs%10)s9)cc8)cc7)s6)s5)cc(c24)C1=O)C(=O)N(CC(CCCCCCCC)CCCCCCCCCC)C3=O,0.75,8.76,35.2,2.31,2.3126400000000005,0.1142857142857324,2.24,2.31,1.5:1,,,,ITO/PEDOT:PSS/active layer/PDINO/Al,conventional,PDINO,PDINO,PEDOT:PSS,PEDOT:PSS,,chlorobenzene,chlorobenzene,,-5.29,-3.72,,-5.84,-3.82,
107401,10.1016/j.orgel.2019.04.004,10.1016/j.orgel.2019.04.004,PTB7-Th,PPyTPA10,PTB7-Th,PPyTPA1,CCCCC(CC)COC(=O)c1sc2csc(-c3cc4c(-c5ccc(CC(CC)CCCC)s5)c5sccc5c(-c5ccc(CC(CC)CCCC)s5)c4s3)c2c1F,CCCCCCCCCCC(CCCCCCCC)CN1C(=O)c2ccc3c4c(c(-c5ccc(-c6ccc(-c7ccc(N(c8ccc(-c9ccccn9)cc8)c8ccc(-c9ccc(-c%10cccs%10)s9)cc8)cc7)s6)s5)cc(c24)C1=O)C(=O)N(CC(CCCCCCCC)CCCCCCCCCC)C3=O,0.73,8.69,29.61,1.88,1.87836957,0.0867250000000038,1.85,1.88,1.5:1,,,,ITO/PEDOT:PSS/active layer/PDINO/Al,conventional,PDINO,PDINO,PEDOT:PSS,PEDOT:PSS,,chlorobenzene,chlorobenzene,,-5.29,-3.72,,-5.79,-3.82,
107402,10.1016/j.orgel.2019.04.011,10.1016/j.orgel.2019.04.011,PBDT-F-3T2C,IT-4F,PBDT-F-3T2C,IT-4F,CCCCCCCCCCOC(=O)c1ccsc1-c1ccc(-c2sc(-c3cc4c(-c5cc(F)c(CC(CC)CCCC)s5)c5sccc5c(-c5cc(F)c(CC(CC)CCCC)s5)c4s3)cc2C(=O)OCCCCCCCCCC)s1,CCCCCCc1ccc(C2(c3ccc(CCCCCC)cc3)c3cc4c(cc3-c3sc5cc(/C=C6\C(=O)c7cc(F)c(F)cc7C6=C(C#N)C#N)sc5c32)C(c2ccc(CCCCCC)cc2)(c2ccc(CCCCCC)cc2)c2c-4sc3cc(/C=C4\C(=O)c5cc(F)c(F)cc5C4=C(C#N)C#N)sc23)cc1,0.898,18.98,59.23,10.09,10.095184892,0.0513864420218119,10.09,10.09,,,,,inverted,inverted,ZnO,ZnO,MoO3,MoO3,,chlorobenzene,chlorobenzene,,-5.53,-3.56,,-5.66,-4.14,
107403,10.1016/j.orgel.2019.04.011,10.1016/j.orgel.2019.04.011,PBDT-F-3T2C,IT-4F,PBDT-F-3T2C,IT-4F,CCCCCCCCCCOC(=O)c1ccsc1-c1ccc(-c2sc(-c3cc4c(-c5cc(F)c(CC(CC)CCCC)s5)c5sccc5c(-c5cc(F)c(CC(CC)CCCC)s5)c4s3)cc2C(=O)OCCCCCCCCCC)s1,CCCCCCc1ccc(C2(c3ccc(CCCCCC)cc3)c3cc4c(cc3-c3sc5cc(/C=C6\C(=O)c7cc(F)c(F)cc7C6=C(C#N)C#N)sc5c32)C(c2ccc(CCCCCC)cc2)(c2ccc(CCCCCC)cc2)c2c-4sc3cc(/C=C4\C(=O)c5cc(F)c(F)cc5C4=C(C#N)C#N)sc23)cc1,0.852,20.12,68.09,11.67,11.672151216,0.0184337275064392,11.67,11.67,,,,,inverted,inverted,ZnO,ZnO,MoO3,MoO3,,chlorobenzene,chlorobenzene,150.0,-5.53,-3.56,,-5.66,-4.14,
107404,10.1016/j.orgel.2019.04.011,10.1016/j.orgel.2019.04.011,PBDT-Cl-3T2C,IT-4F,PBDT-Cl-3T2C,IT-4F,CCCCCCCCCCOC(=O)c1ccsc1-c1ccc(-c2sc(-c3cc4c(-c5cc(Cl)c(CC(CC)CCCC)s5)c5sccc5c(-c5cc(Cl)c(CC(CC)CCCC)s5)c4s3)cc2C(=O)OCCCCCCCCCC)s1,CCCCCCc1ccc(C2(c3ccc(CCCCCC)cc3)c3cc4c(cc3-c3sc5cc(/C=C6\C(=O)c7cc(F)c(F)cc7C6=C(C#N)C#N)sc5c32)C(c2ccc(CCCCCC)cc2)(c2ccc(CCCCCC)cc2)c2c-4sc3cc(/C=C4\C(=O)c5cc(F)c(F)cc5C4=C(C#N)C#N)sc23)cc1,0.9,17.08,48.03,7.38,7.3831716,0.0429756097560967,7.38,7.38,,,,,inverted,inverted,ZnO,ZnO,MoO3,MoO3,,chlorobenzene,chlorobenzene,,-5.56,-3.58,,-5.66,-4.14,
107405,10.1016/j.orgel.2019.04.011,10.1016/j.orgel.2019.04.011,PBDT-Cl-3T2C,IT-4F,PBDT-Cl-3T2C,IT-4F,CCCCCCCCCCOC(=O)c1ccsc1-c1ccc(-c2sc(-c3cc4c(-c5cc(Cl)c(CC(CC)CCCC)s5)c5sccc5c(-c5cc(Cl)c(CC(CC)CCCC)s5)c4s3)cc2C(=O)OCCCCCCCCCC)s1,CCCCCCc1ccc(C2(c3ccc(CCCCCC)cc3)c3cc4c(cc3-c3sc5cc(/C=C6\C(=O)c7cc(F)c(F)cc7C6=C(C#N)C#N)sc5c32)C(c2ccc(CCCCCC)cc2)(c2ccc(CCCCCC)cc2)c2c-4sc3cc(/C=C4\C(=O)c5cc(F)c(F)cc5C4=C(C#N)C#N)sc23)cc1,0.871,18.63,62.8,10.18,10.19038644,0.1020278978388954,10.18,10.18,,,,,inverted,inverted,ZnO,ZnO,MoO3,MoO3,,chlorobenzene,chlorobenzene,150.0,-5.56,-3.58,,-5.66,-4.14,
107406,10.1016/j.orgel.2019.04.011,10.1016/j.orgel.2019.04.011,PBDT-F-3T2C,IT-4F,PBDT-F-3T2C,IT-4F,CCCCCCCCCCOC(=O)c1ccsc1-c1ccc(-c2sc(-c3cc4c(-c5cc(F)c(CC(CC)CCCC)s5)c5sccc5c(-c5cc(F)c(CC(CC)CCCC)s5)c4s3)cc2C(=O)OCCCCCCCCCC)s1,CCCCCCc1ccc(C2(c3ccc(CCCCCC)cc3)c3cc4c(cc3-c3sc5cc(/C=C6\C(=O)c7cc(F)c(F)cc7C6=C(C#N)C#N)sc5c32)C(c2ccc(CCCCCC)cc2)(c2ccc(CCCCCC)cc2)c2c-4sc3cc(/C=C4\C(=O)c5cc(F)c(F)cc5C4=C(C#N)C#N)sc23)cc1,0.847,18.2,64.91,10.04,10.00613614,0.3372894422310787,10.04,10.04,,,,,inverted,inverted,ZnO,ZnO,MoO3,MoO3,,TMB,TMB,,-5.53,-3.56,,-5.66,-4.14,
107407,10.1016/j.orgel.2019.04.011,10.1016/j.orgel.2019.04.011,PBDT-Cl-3T2C,IT-4F,PBDT-Cl-3T2C,IT-4F,CCCCCCCCCCOC(=O)c1ccsc1-c1ccc(-c2sc(-c3cc4c(-c5cc(Cl)c(CC(CC)CCCC)s5)c5sccc5c(-c5cc(Cl)c(CC(CC)CCCC)s5)c4s3)cc2C(=O)OCCCCCCCCCC)s1,CCCCCCc1ccc(C2(c3ccc(CCCCCC)cc3)c3cc4c(cc3-c3sc5cc(/C=C6\C(=O)c7cc(F)c(F)cc7C6=C(C#N)C#N)sc5c32)C(c2ccc(CCCCCC)cc2)(c2ccc(CCCCCC)cc2)c2c-4sc3cc(/C=C4\C(=O)c5cc(F)c(F)cc5C4=C(C#N)C#N)sc23)cc1,0.846,10.85,63.59,5.83,5.83698969,0.1198917667238449,5.83,5.83,,,,,inverted,inverted,ZnO,ZnO,MoO3,MoO3,,TMB,TMB,,-5.56,-3.58,,-5.66,-4.14,
107408,10.1016/j.orgel.2019.105502,10.1016/j.orgel.2019.105502,PTB7-Th,PC71BM,PTB7-Th,PC71BM,CCCCC(CC)COC(=O)c1sc2csc(-c3cc4c(-c5ccc(CC(CC)CCCC)s5)c5sccc5c(-c5ccc(CC(CC)CCCC)s5)c4s3)c2c1F,COC(=O)CCCC1(c2ccccc2)C23c4c5ccc6c7cc8c9c%10c(cc%11cc%12c%13c%14c(cc%15c%16ccc-5c2c%16c2c5c%16c%17c(c(c46)c7c9c%17c4c%10c%11c%13c4c%16c%14c%152)C513)C%12)C8,0.41,15.78,50.71,3.51,3.28083558,6.528900854700856,3.25,3.51,,,,,ITO/ETLs/Active layer/MoO3/Ag,,w/o,,,,,,,,-5.29,-3.72,,-5.9,-3.9,
107409,10.1016/j.orgel.2019.105502,10.1016/j.orgel.2019.105502,PTB7-Th,PC71BM,PTB7-Th,PC71BM,CCCCC(CC)COC(=O)c1sc2csc(-c3cc4c(-c5ccc(CC(CC)CCCC)s5)c5sccc5c(-c5ccc(CC(CC)CCCC)s5)c4s3)c2c1F,COC(=O)CCCC1(c2ccccc2)C23c4c5ccc6c7cc8c9c%10c(cc%11cc%12c%13c%14c(cc%15c%16ccc-5c2c%16c2c5c%16c%17c(c(c46)c7c9c%17c4c%10c%11c%13c4c%16c%14c%152)C513)C%12)C8,0.76,16.0,68.37,8.61,8.313792000000001,3.44027874564458,8.32,8.61,1:1.5,"1,8-diiodooctane",,3% v/v,ITO/ETLs/Active layer/MoO3/Ag,inverted,ZnO,ZnO,MoO3,,100.0,chlorobenzene,,200.0,-5.29,-3.72,,-5.9,-3.9,
107410,10.1016/j.orgel.2019.105502,10.1016/j.orgel.2019.105502,PTB7-Th,PC71BM,PTB7-Th,PC71BM,CCCCC(CC)COC(=O)c1sc2csc(-c3cc4c(-c5ccc(CC(CC)CCCC)s5)c5sccc5c(-c5ccc(CC(CC)CCCC)s5)c4s3)c2c1F,COC(=O)CCCC1(c2ccccc2)C23c4c5ccc6c7cc8c9c%10c(cc%11cc%12c%13c%14c(cc%15c%16ccc-5c2c%16c2c5c%16c%17c(c(c46)c7c9c%17c4c%10c%11c%13c4c%16c%14c%152)C513)C%12)C8,0.76,17.21,69.35,9.25,9.0707026,1.9383502702702824,9.01,9.25,1:1.5,"1,8-diiodooctane",,3 vol%,ITO/ETLs/Active layer/MoO3/Ag,inverted,C60-PEGA,C60-PEGA,MoO3,,100.0,chlorobenzene,,,-5.29,-3.72,,-5.9,-3.9,
107411,10.1016/j.orgel.2019.105530,10.1016/j.orgel.2019.105530,PTB7-Th,PC71BM,PTB7-Th,PC71BM,CCCCC(CC)COC(=O)c1sc2csc(-c3cc4c(-c5ccc(CC(CC)CCCC)s5)c5sccc5c(-c5ccc(CC(CC)CCCC)s5)c4s3)c2c1F,COC(=O)CCCC1(c2ccccc2)C23c4c5ccc6c7cc8c9c%10c(cc%11cc%12c%13c%14c(cc%15c%16ccc-5c2c%16c2c5c%16c%17c(c(c46)c7c9c%17c4c%10c%11c%13c4c%16c%14c%152)C513)C%12)C8,0.778,16.21,60.1,7.58,7.57943938,0.0073960422163575,,,1:1.5,,,,inverted device structure,inverted,ZnO,,MoO3,,,,,,-5.29,-3.72,,-5.9,-3.9,
107412,10.1016/j.orgel.2019.105530,10.1016/j.orgel.2019.105530,PTB7-Th,ITIC,PTB7-Th,ITIC,CCCCC(CC)COC(=O)c1sc2csc(-c3cc4c(-c5ccc(CC(CC)CCCC)s5)c5sccc5c(-c5ccc(CC(CC)CCCC)s5)c4s3)c2c1F,CCCCCCc1ccc(C2(c3ccc(CCCCCC)cc3)c3cc4c(cc3-c3sc5cc(C=C6C(=O)c7ccccc7C6=C(C#N)C#N)sc5c32)C(c2ccc(CCCCCC)cc2)(c2ccc(CCCCCC)cc2)c2c-4sc3cc(C=C4C(=O)c5ccccc5C4=C(C#N)C#N)sc23)cc1,0.819,16.28,50.1,6.67,6.679993320000001,0.1498248875562414,,,1:1.5,,,,inverted device structure,inverted,ZnO,,MoO3,,,,,,-5.29,-3.72,,-5.576,-3.916,
107413,10.1016/j.orgel.2019.105530,10.1016/j.orgel.2019.105530,PTB7-Th,CPDT-(TIC)2,PTB7-Th,CPDT-(TIC)2,CCCCC(CC)COC(=O)c1sc2csc(-c3cc4c(-c5ccc(CC(CC)CCCC)s5)c5sccc5c(-c5ccc(CC(CC)CCCC)s5)c4s3)c2c1F,,0.838,14.81,46.4,5.76,5.75860192,0.0242722222222139,,,1:1.2,,,,inverted device structure,inverted,ZnO,,MoO3,,,,,80.0,-5.29,-3.72,,,,
107422,10.1016/j.orgel.2019.105541,10.1016/j.orgel.2019.105541,PffBX-2T,,PffBX-2T,,CCCCCCCCCCCCC(CCCCCCCCCC)Cc1ccc(-c2csc(-c3c(F)c(F)c(-c4cc(-c5ccc(CC(CCCCCCCCCC)CCCCCCCCCCCC)s5)c(-c5ccc(-c6cccs6)s5)s4)c4nonc34)c2)s1,,0.73,14.54,54.68,5.81,5.803844559999999,0.1059456110155003,5.76,5.81,,,,,ITO/PEDOT:PSS/active layer/PDINO/Al,conventional,PDINO,PDINO,PEDOT:PSS,PEDOT:PSS,,o-DCB,o-DCB,,-5.4,-2.91,,,,
107423,10.1016/j.orgel.2019.105541,10.1016/j.orgel.2019.105541,PffBX-2T,,PffBX-2T,,CCCCCCCCCCCCC(CCCCCCCCCC)Cc1ccc(-c2csc(-c3c(F)c(F)c(-c4cc(-c5ccc(CC(CCCCCCCCCC)CCCCCCCCCCCC)s5)c(-c5ccc(-c6cccs6)s5)s4)c4nonc34)c2)s1,,0.74,16.8,56.74,7.07,7.0539168000000005,0.2274851485148478,6.94,7.07,,,,,ITO/PEDOT:PSS/active layer/PDINO/Al,conventional,PDINO,PDINO,PEDOT:PSS,PEDOT:PSS,,o-DCB,o-DCB,110.0,-5.4,-2.91,,,,
107424,10.1016/j.orgel.2019.105541,10.1016/j.orgel.2019.105541,PffBX-2T,,PffBX-2T,,CCCCCCCCCCCCC(CCCCCCCCCC)Cc1ccc(-c2csc(-c3c(F)c(F)c(-c4cc(-c5ccc(CC(CCCCCCCCCC)CCCCCCCCCCCC)s5)c(-c5ccc(-c6cccs6)s5)s4)c4nonc34)c2)s1,,0.75,18.86,51.29,7.23,7.2549705,0.3453734439833933,6.99,7.23,,,,,ITO/PEDOT:PSS/active layer/PDINO/Al,conventional,PDINO,PDINO,PEDOT:PSS,PEDOT:PSS,,CB,chlorobenzene,,-5.4,-2.91,,,,
107425,10.1016/j.orgel.2019.105541,10.1016/j.orgel.2019.105541,PffBX-2T,,PffBX-2T,,CCCCCCCCCCCCC(CCCCCCCCCC)Cc1ccc(-c2csc(-c3c(F)c(F)c(-c4cc(-c5ccc(CC(CCCCCCCCCC)CCCCCCCCCCCC)s5)c(-c5ccc(-c6cccs6)s5)s4)c4nonc34)c2)s1,,0.74,19.6,59.59,8.72,8.642933600000001,0.883788990825684,8.53,8.72,,,,,ITO/PEDOT:PSS/active layer/PDINO/Al,conventional,PDINO,PDINO,PEDOT:PSS,PEDOT:PSS,,CB,chlorobenzene,110.0,-5.4,-2.91,,,,
107426,10.1016/j.orgel.2019.105541,10.1016/j.orgel.2019.105541,PffBX-TT,,PffBX-TT,,CCCCCCCCCCCCC(CCCCCCCCCC)Cc1csc(-c2c(F)c(F)c(-c3cc(CC(CCCCCCCCCC)CCCCCCCCCCCC)c(-c4cc5sccc5s4)s3)c3nonc23)c1,,0.76,18.42,58.68,8.29,8.214730560000001,0.9079546441495512,8.11,8.29,,,,,ITO/PEDOT:PSS/active layer/PDINO/Al,conventional,PDINO,PDINO,PEDOT:PSS,PEDOT:PSS,,o-DCB,o-DCB,,-5.46,-3.395,,,,
107427,10.1016/j.orgel.2019.105541,10.1016/j.orgel.2019.105541,PffBX-TT,,PffBX-TT,,CCCCCCCCCCCCC(CCCCCCCCCC)Cc1csc(-c2c(F)c(F)c(-c3cc(CC(CCCCCCCCCC)CCCCCCCCCCCC)c(-c4cc5sccc5s4)s3)c3nonc23)c1,,0.76,20.02,60.32,9.25,9.17780864,0.7804471351351319,9.08,9.25,,,,,ITO/PEDOT:PSS/active layer/PDINO/Al,conventional,PDINO,PDINO,PEDOT:PSS,PEDOT:PSS,,o-DCB,o-DCB,110.0,-5.46,-3.395,,,,
107428,10.1016/j.orgel.2019.105541,10.1016/j.orgel.2019.105541,PffBX-TT,,PffBX-TT,,CCCCCCCCCCCCC(CCCCCCCCCC)Cc1csc(-c2c(F)c(F)c(-c3cc(CC(CCCCCCCCCC)CCCCCCCCCCCC)c(-c4cc5sccc5s4)s3)c3nonc23)c1,,0.77,19.11,61.07,9.05,8.98626729,0.7042288397790057,8.86,9.05,,,,,ITO/PEDOT:PSS/active layer/PDINO/Al,conventional,PDINO,PDINO,PEDOT:PSS,PEDOT:PSS,,CB,chlorobenzene,,-5.46,-3.395,,,,
107429,10.1016/j.orgel.2019.105541,10.1016/j.orgel.2019.105541,PffBX-TT,,PffBX-TT,,CCCCCCCCCCCCC(CCCCCCCCCC)Cc1csc(-c2c(F)c(F)c(-c3cc(CC(CCCCCCCCCC)CCCCCCCCCCCC)c(-c4cc5sccc5s4)s3)c3nonc23)c1,,0.76,20.42,65.48,10.12,10.16197216,0.4147446640316407,9.91,10.12,,,,,ITO/PEDOT:PSS/active layer/PDINO/Al,conventional,PDINO,PDINO,PEDOT:PSS,PEDOT:PSS,,CB,chlorobenzene,110.0,-5.46,-3.395,,,,
107430,10.1016/j.orgel.2019.105541,10.1016/j.orgel.2019.105541,PffBT-2T,,PffBT-2T,,CCCCCCCCCCCCC(CCCCCCCCCC)Cc1ccc(-c2csc(-c3c(F)c(F)c(-c4cc(-c5ccc(CC(CCCCCCCCCC)CCCCCCCCCCCC)s5)c(-c5ccc(-c6cccs6)s5)s4)c4nsnc34)c2)s1,,0.67,19.12,52.36,6.7,6.70752544,0.1123200000000032,6.53,6.7,,,,,ITO/PEDOT:PSS/active layer/PDINO/Al,conventional,PDINO,PDINO,PEDOT:PSS,PEDOT:PSS,,CB,chlorobenzene,,-5.27,-3.1,,,,
107431,10.1016/j.orgel.2019.105541,10.1016/j.orgel.2019.105541,PffBT-2T,,PffBT-2T,,CCCCCCCCCCCCC(CCCCCCCCCC)Cc1ccc(-c2csc(-c3c(F)c(F)c(-c4cc(-c5ccc(CC(CCCCCCCCCC)CCCCCCCCCCCC)s5)c(-c5ccc(-c6cccs6)s5)s4)c4nsnc34)c2)s1,,0.66,20.38,60.5,8.13,8.137734,0.0951291512915035,7.93,8.13,,,,,ITO/PEDOT:PSS/active layer/PDINO/Al,conventional,PDINO,PDINO,PEDOT:PSS,PEDOT:PSS,,CB,chlorobenzene,110.0,-5.27,-3.1,,,,
107432,10.1016/j.orgel.2019.105572,10.1016/j.orgel.2019.105572,PBDTTSi-TzBI,PC71BM,PBDTTSi-TzBI,PC71BM,CCCCCCCCN1C(=O)c2c(c(-c3ccc(-c4cc5c(-c6ccc([Si](CCCC)(CCCC)CCCC)s6)c6sccc6c(-c6ccc([Si](CCCC)(CCCC)CCCC)s6)c5s4)s3)c3nn(CC(CC)CCCC)nc3c2-c2cccs2)C1=O,COC(=O)CCCC1(c2ccccc2)C23c4c5ccc6c7cc8c9c%10c(cc%11cc%12c%13c%14c(cc%15c%16ccc-5c2c%16c2c5c%16c%17c(c(c46)c7c9c%17c4c%10c%11c%13c4c%16c%14c%152)C513)C%12)C8,1.02,7.57,38.0,2.93,2.934132,0.1410238907849761,2.68,2.93,,-,,,inverted,inverted,ZnO,ZnO,MoO3,MoO3,130.0,,,,-5.46,-3.33,,-5.9,-3.9,
107433,10.1016/j.orgel.2019.105572,10.1016/j.orgel.2019.105572,PBDTTSi-TzBI,PC71BM,PBDTTSi-TzBI,PC71BM,CCCCCCCCN1C(=O)c2c(c(-c3ccc(-c4cc5c(-c6ccc([Si](CCCC)(CCCC)CCCC)s6)c6sccc6c(-c6ccc([Si](CCCC)(CCCC)CCCC)s6)c5s4)s3)c3nn(CC(CC)CCCC)nc3c2-c2cccs2)C1=O,COC(=O)CCCC1(c2ccccc2)C23c4c5ccc6c7cc8c9c%10c(cc%11cc%12c%13c%14c(cc%15c%16ccc-5c2c%16c2c5c%16c%17c(c(c46)c7c9c%17c4c%10c%11c%13c4c%16c%14c%152)C513)C%12)C8,0.99,8.75,46.0,3.98,3.98475,0.1193467336683313,3.85,3.98,,DPE,,3%,inverted,inverted,ZnO,ZnO,MoO3,MoO3,128.0,,,,-5.46,-3.33,,-5.9,-3.9,
107434,10.1016/j.orgel.2019.105572,10.1016/j.orgel.2019.105572,PBDTTS-TzBI,PC71BM,PBDTTS-TzBI,PC71BM,CCCCCCCCCCCCSc1ccc(-c2c3cc(-c4ccc(-c5c6c(c(-c7cccs7)c7nn(CC(CC)CCCC)nc57)C(=O)N(CCCCCCCC)C6=O)s4)sc3c(-c3ccc(SCCCCCCCCCCCC)s3)c3ccsc23)s1,COC(=O)CCCC1(c2ccccc2)C23c4c5ccc6c7cc8c9c%10c(cc%11cc%12c%13c%14c(cc%15c%16ccc-5c2c%16c2c5c%16c%17c(c(c46)c7c9c%17c4c%10c%11c%13c4c%16c%14c%152)C513)C%12)C8,0.86,11.11,63.0,6.02,6.019397999999999,0.0100000000000109,5.88,6.02,,-,,,inverted,inverted,ZnO,ZnO,MoO3,MoO3,145.0,,,,-5.38,-3.32,,-5.9,-3.9,
107435,10.1016/j.orgel.2019.105572,10.1016/j.orgel.2019.105572,PBDTTS-TzBI,PC71BM,PBDTTS-TzBI,PC71BM,CCCCCCCCCCCCSc1ccc(-c2c3cc(-c4ccc(-c5c6c(c(-c7cccs7)c7nn(CC(CC)CCCC)nc57)C(=O)N(CCCCCCCC)C6=O)s4)sc3c(-c3ccc(SCCCCCCCCCCCC)s3)c3ccsc23)s1,COC(=O)CCCC1(c2ccccc2)C23c4c5ccc6c7cc8c9c%10c(cc%11cc%12c%13c%14c(cc%15c%16ccc-5c2c%16c2c5c%16c%17c(c(c46)c7c9c%17c4c%10c%11c%13c4c%16c%14c%152)C513)C%12)C8,0.84,12.28,71.0,7.32,7.323792,0.0518032786885217,7.26,7.32,,DPE,,3%,inverted,inverted,ZnO,ZnO,MoO3,MoO3,142.0,,,,-5.38,-3.32,,-5.9,-3.9,
107436,10.1016/j.orgel.2019.105572,10.1016/j.orgel.2019.105572,PBDTTSi-TzBI,ITIC,PBDTTSi-TzBI,ITIC,CCCCCCCCN1C(=O)c2c(c(-c3ccc(-c4cc5c(-c6ccc([Si](CCCC)(CCCC)CCCC)s6)c6sccc6c(-c6ccc([Si](CCCC)(CCCC)CCCC)s6)c5s4)s3)c3nn(CC(CC)CCCC)nc3c2-c2cccs2)C1=O,CCCCCCc1ccc(C2(c3ccc(CCCCCC)cc3)c3cc4c(cc3-c3sc5cc(C=C6C(=O)c7ccccc7C6=C(C#N)C#N)sc5c32)C(c2ccc(CCCCCC)cc2)(c2ccc(CCCCCC)cc2)c2c-4sc3cc(C=C4C(=O)c5ccccc5C4=C(C#N)C#N)sc23)cc1,1.03,10.8,44.0,4.9,4.89456,0.1110204081632675,4.74,4.9,,-,,,inverted,inverted,ZnO,ZnO,MoO3,MoO3,116.0,,,,-5.46,-3.33,,-5.576,-3.916,
107437,10.1016/j.orgel.2019.105572,10.1016/j.orgel.2019.105572,PBDTTSi-TzBI,ITIC,PBDTTSi-TzBI,ITIC,CCCCCCCCN1C(=O)c2c(c(-c3ccc(-c4cc5c(-c6ccc([Si](CCCC)(CCCC)CCCC)s6)c6sccc6c(-c6ccc([Si](CCCC)(CCCC)CCCC)s6)c5s4)s3)c3nn(CC(CC)CCCC)nc3c2-c2cccs2)C1=O,CCCCCCc1ccc(C2(c3ccc(CCCCCC)cc3)c3cc4c(cc3-c3sc5cc(C=C6C(=O)c7ccccc7C6=C(C#N)C#N)sc5c32)C(c2ccc(CCCCCC)cc2)(c2ccc(CCCCCC)cc2)c2c-4sc3cc(C=C4C(=O)c5ccccc5C4=C(C#N)C#N)sc23)cc1,1.0,12.66,50.0,6.33,6.33,0.0,6.05,6.33,,DPE,,0.2%,inverted,inverted,ZnO,ZnO,MoO3,MoO3,112.0,,,,-5.46,-3.33,,-5.576,-3.916,
107438,10.1016/j.orgel.2019.105572,10.1016/j.orgel.2019.105572,PBDTTSi-TzBI,ITIC,PBDTTSi-TzBI,ITIC,CCCCCCCCN1C(=O)c2c(c(-c3ccc(-c4cc5c(-c6ccc([Si](CCCC)(CCCC)CCCC)s6)c6sccc6c(-c6ccc([Si](CCCC)(CCCC)CCCC)s6)c5s4)s3)c3nn(CC(CC)CCCC)nc3c2-c2cccs2)C1=O,CCCCCCc1ccc(C2(c3ccc(CCCCCC)cc3)c3cc4c(cc3-c3sc5cc(C=C6C(=O)c7ccccc7C6=C(C#N)C#N)sc5c32)C(c2ccc(CCCCCC)cc2)(c2ccc(CCCCCC)cc2)c2c-4sc3cc(C=C4C(=O)c5ccccc5C4=C(C#N)C#N)sc23)cc1,0.98,12.7,55.0,6.85,6.8453,0.068613138686127,6.63,6.85,,DPE,,0.2%,inverted,inverted,ZnO,ZnO,MoO3,MoO3,112.0,,,130.0,-5.46,-3.33,,-5.576,-3.916,
107439,10.1016/j.orgel.2019.105572,10.1016/j.orgel.2019.105572,PBDTTSi-TzBI,ITIC,PBDTTSi-TzBI,ITIC,CCCCCCCCN1C(=O)c2c(c(-c3ccc(-c4cc5c(-c6ccc([Si](CCCC)(CCCC)CCCC)s6)c6sccc6c(-c6ccc([Si](CCCC)(CCCC)CCCC)s6)c5s4)s3)c3nn(CC(CC)CCCC)nc3c2-c2cccs2)C1=O,CCCCCCc1ccc(C2(c3ccc(CCCCCC)cc3)c3cc4c(cc3-c3sc5cc(C=C6C(=O)c7ccccc7C6=C(C#N)C#N)sc5c32)C(c2ccc(CCCCCC)cc2)(c2ccc(CCCCCC)cc2)c2c-4sc3cc(C=C4C(=O)c5ccccc5C4=C(C#N)C#N)sc23)cc1,1.0,12.05,50.0,6.03,6.025,0.0829187396351557,5.92,6.03,,DPE,,0.2%,conventional,conventional,Ca,Ca,PEDOT:PSS,PEDOT:PSS,105.0,,,130.0,-5.46,-3.33,,-5.576,-3.916,
107440,10.1016/j.orgel.2019.105572,10.1016/j.orgel.2019.105572,PBDTTS-TzBI,ITIC,PBDTTS-TzBI,ITIC,CCCCCCCCCCCCSc1ccc(-c2c3cc(-c4ccc(-c5c6c(c(-c7cccs7)c7nn(CC(CC)CCCC)nc57)C(=O)N(CCCCCCCC)C6=O)s4)sc3c(-c3ccc(SCCCCCCCCCCCC)s3)c3ccsc23)s1,CCCCCCc1ccc(C2(c3ccc(CCCCCC)cc3)c3cc4c(cc3-c3sc5cc(C=C6C(=O)c7ccccc7C6=C(C#N)C#N)sc5c32)C(c2ccc(CCCCCC)cc2)(c2ccc(CCCCCC)cc2)c2c-4sc3cc(C=C4C(=O)c5ccccc5C4=C(C#N)C#N)sc23)cc1,0.86,15.51,61.0,8.14,8.136546,0.0424324324324496,8.03,8.14,,-,,,inverted,inverted,ZnO,ZnO,MoO3,MoO3,115.0,,,,-5.38,-3.32,,-5.576,-3.916,
107441,10.1016/j.orgel.2019.105572,10.1016/j.orgel.2019.105572,PBDTTS-TzBI,ITIC,PBDTTS-TzBI,ITIC,CCCCCCCCCCCCSc1ccc(-c2c3cc(-c4ccc(-c5c6c(c(-c7cccs7)c7nn(CC(CC)CCCC)nc57)C(=O)N(CCCCCCCC)C6=O)s4)sc3c(-c3ccc(SCCCCCCCCCCCC)s3)c3ccsc23)s1,CCCCCCc1ccc(C2(c3ccc(CCCCCC)cc3)c3cc4c(cc3-c3sc5cc(C=C6C(=O)c7ccccc7C6=C(C#N)C#N)sc5c32)C(c2ccc(CCCCCC)cc2)(c2ccc(CCCCCC)cc2)c2c-4sc3cc(C=C4C(=O)c5ccccc5C4=C(C#N)C#N)sc23)cc1,0.86,16.22,65.0,9.07,9.06698,0.033296582138932,8.91,9.07,,0.2%,,0.2%,inverted,inverted,ZnO,ZnO,MoO3,MoO3,114.0,,,,-5.38,-3.32,,-5.576,-3.916,
107442,10.1016/j.orgel.2019.105572,10.1016/j.orgel.2019.105572,PBDTTS-TzBI,ITIC,PBDTTS-TzBI,ITIC,CCCCCCCCCCCCSc1ccc(-c2c3cc(-c4ccc(-c5c6c(c(-c7cccs7)c7nn(CC(CC)CCCC)nc57)C(=O)N(CCCCCCCC)C6=O)s4)sc3c(-c3ccc(SCCCCCCCCCCCC)s3)c3ccsc23)s1,CCCCCCc1ccc(C2(c3ccc(CCCCCC)cc3)c3cc4c(cc3-c3sc5cc(C=C6C(=O)c7ccccc7C6=C(C#N)C#N)sc5c32)C(c2ccc(CCCCCC)cc2)(c2ccc(CCCCCC)cc2)c2c-4sc3cc(C=C4C(=O)c5ccccc5C4=C(C#N)C#N)sc23)cc1,0.85,16.36,69.0,9.6,9.59514,0.0506250000000078,9.3,9.6,,0.2% + TA,,0.2%,inverted,inverted,ZnO,ZnO,MoO3,MoO3,112.0,,,130.0,-5.38,-3.32,,-5.576,-3.916,
107443,10.1016/j.orgel.2019.105572,10.1016/j.orgel.2019.105572,PBDTTS-TzBI,ITIC,PBDTTS-TzBI,ITIC,CCCCCCCCCCCCSc1ccc(-c2c3cc(-c4ccc(-c5c6c(c(-c7cccs7)c7nn(CC(CC)CCCC)nc57)C(=O)N(CCCCCCCC)C6=O)s4)sc3c(-c3ccc(SCCCCCCCCCCCC)s3)c3ccsc23)s1,CCCCCCc1ccc(C2(c3ccc(CCCCCC)cc3)c3cc4c(cc3-c3sc5cc(C=C6C(=O)c7ccccc7C6=C(C#N)C#N)sc5c32)C(c2ccc(CCCCCC)cc2)(c2ccc(CCCCCC)cc2)c2c-4sc3cc(C=C4C(=O)c5ccccc5C4=C(C#N)C#N)sc23)cc1,0.86,15.81,65.0,8.84,8.83779,0.024999999999998,8.76,8.84,,0.2% +TA,TA,0.2%,conventional,conventional,Ca,Ca,PEDOT:PSS,PEDOT:PSS,107.0,,,130.0,-5.38,-3.32,,-5.576,-3.916,
107444,10.1016/j.orgel.2019.105603,10.1016/j.orgel.2019.105603,J55,ITIC,J55,ITIC,CCCCC(CC)Cc1ccc(-c2c3cc(-c4ccc(-c5c(F)c(F)c(-c6cccs6)c6nn(CCCCCC[Si](C)(O[Si](C)(C)C)O[Si](C)(C)C)nc56)s4)sc3c(-c3ccc(CC(CC)CCCC)s3)c3ccsc23)s1,CCCCCCc1ccc(C2(c3ccc(CCCCCC)cc3)c3cc4c(cc3-c3sc5cc(C=C6C(=O)c7ccccc7C6=C(C#N)C#N)sc5c32)C(c2ccc(CCCCCC)cc2)(c2ccc(CCCCCC)cc2)c2c-4sc3cc(C=C4C(=O)c5ccccc5C4=C(C#N)C#N)sc23)cc1,0.82,12.47,39.59,4.05,4.04823586,0.0435590123456714,3.58,4.05,1.3:1,,,,ITO/PEDOT:PSS/active layer/Ca/Al,conventional,Ca,Ca,PEDOT:PSS,PEDOT:PSS,,chloroform,chloroform,,-5.325,-3.535,,-5.576,-3.916,
107445,10.1016/j.orgel.2019.105603,10.1016/j.orgel.2019.105603,J55,ITIC,J55,ITIC,CCCCC(CC)Cc1ccc(-c2c3cc(-c4ccc(-c5c(F)c(F)c(-c6cccs6)c6nn(CCCCCC[Si](C)(O[Si](C)(C)C)O[Si](C)(C)C)nc56)s4)sc3c(-c3ccc(CC(CC)CCCC)s3)c3ccsc23)s1,CCCCCCc1ccc(C2(c3ccc(CCCCCC)cc3)c3cc4c(cc3-c3sc5cc(C=C6C(=O)c7ccccc7C6=C(C#N)C#N)sc5c32)C(c2ccc(CCCCCC)cc2)(c2ccc(CCCCCC)cc2)c2c-4sc3cc(C=C4C(=O)c5ccccc5C4=C(C#N)C#N)sc23)cc1,0.81,12.84,58.02,6.03,6.034312080000001,0.0715104477612096,5.62,6.03,1.3:1,,,,ITO/PEDOT:PSS/active layer/Ca/Al,conventional,Ca,Ca,PEDOT:PSS,PEDOT:PSS,,chloroform,chloroform,170.0,-5.325,-3.535,,-5.576,-3.916,
107446,10.1016/j.orgel.2019.105603,10.1016/j.orgel.2019.105603,J65,ITIC,J65,ITIC,CCCCC(CC)CSc1ccc(-c2c3cc(-c4ccc(-c5c(F)c(F)c(-c6cccs6)c6nn(CCCCCC[Si](C)(O[Si](C)(C)C)O[Si](C)(C)C)nc56)s4)sc3c(-c3ccc(SCC(CC)CCCC)s3)c3ccsc23)s1,CCCCCCc1ccc(C2(c3ccc(CCCCCC)cc3)c3cc4c(cc3-c3sc5cc(C=C6C(=O)c7ccccc7C6=C(C#N)C#N)sc5c32)C(c2ccc(CCCCCC)cc2)(c2ccc(CCCCCC)cc2)c2c-4sc3cc(C=C4C(=O)c5ccccc5C4=C(C#N)C#N)sc23)cc1,0.88,12.93,43.21,4.92,4.91660664,0.0689707317073082,4.58,4.92,1.3:1,,,,ITO/PEDOT:PSS/active layer/Ca/Al,conventional,Ca,Ca,PEDOT:PSS,PEDOT:PSS,,chloroform,chloroform,,-5.38,-3.6,,-5.576,-3.916,
107447,10.1016/j.orgel.2019.105603,10.1016/j.orgel.2019.105603,J65,ITIC,J65,ITIC,CCCCC(CC)CSc1ccc(-c2c3cc(-c4ccc(-c5c(F)c(F)c(-c6cccs6)c6nn(CCCCCC[Si](C)(O[Si](C)(C)C)O[Si](C)(C)C)nc56)s4)sc3c(-c3ccc(SCC(CC)CCCC)s3)c3ccsc23)s1,CCCCCCc1ccc(C2(c3ccc(CCCCCC)cc3)c3cc4c(cc3-c3sc5cc(C=C6C(=O)c7ccccc7C6=C(C#N)C#N)sc5c32)C(c2ccc(CCCCCC)cc2)(c2ccc(CCCCCC)cc2)c2c-4sc3cc(C=C4C(=O)c5ccccc5C4=C(C#N)C#N)sc23)cc1,0.93,13.28,55.99,6.91,6.9149889600000005,0.0721991316932036,6.01,6.91,1.3:1,,,,ITO/PEDOT:PSS/active layer/Ca/Al,conventional,Ca,Ca,PEDOT:PSS,PEDOT:PSS,,chloroform,chloroform,170.0,-5.38,-3.6,,-5.576,-3.916,
107448,10.1016/j.orgel.2019.105603,10.1016/j.orgel.2019.105603,J75,ITIC,J75,ITIC,CCCCCCCCC(CCCCCC)Cn1nc2c(-c3cccs3)c(F)c(F)c(-c3ccc(-c4cc5c(-c6ccc([Si](CCC)(CCC)CCC)[se]6)c6sccc6c(-c6ccc([Si](CCC)(CCC)CCC)[se]6)c5s4)s3)c2n1,CCCCCCc1ccc(C2(c3ccc(CCCCCC)cc3)c3cc4c(cc3-c3sc5cc(C=C6C(=O)c7ccccc7C6=C(C#N)C#N)sc5c32)C(c2ccc(CCCCCC)cc2)(c2ccc(CCCCCC)cc2)c2c-4sc3cc(C=C4C(=O)c5ccccc5C4=C(C#N)C#N)sc23)cc1,0.92,13.22,38.82,4.72,4.72144368,0.0305864406779743,4.3,4.72,1.3:1,,,,ITO/PEDOT:PSS/active layer/Ca/Al,conventional,Ca,Ca,PEDOT:PSS,PEDOT:PSS,,chloroform,chloroform,,-5.49,-3.66,,-5.576,-3.916,
107449,10.1016/j.orgel.2019.105603,10.1016/j.orgel.2019.105603,J75,ITIC,J75,ITIC,CCCCCCCCC(CCCCCC)Cn1nc2c(-c3cccs3)c(F)c(F)c(-c3ccc(-c4cc5c(-c6ccc([Si](CCC)(CCC)CCC)[se]6)c6sccc6c(-c6ccc([Si](CCC)(CCC)CCC)[se]6)c5s4)s3)c2n1,CCCCCCc1ccc(C2(c3ccc(CCCCCC)cc3)c3cc4c(cc3-c3sc5cc(C=C6C(=O)c7ccccc7C6=C(C#N)C#N)sc5c32)C(c2ccc(CCCCCC)cc2)(c2ccc(CCCCCC)cc2)c2c-4sc3cc(C=C4C(=O)c5ccccc5C4=C(C#N)C#N)sc23)cc1,0.94,16.99,69.29,11.07,11.06602874,0.0358740740740753,10.6,11.07,1.3:1,,,,ITO/PEDOT:PSS/active layer/Ca/Al,conventional,Ca,Ca,PEDOT:PSS,PEDOT:PSS,,chloroform,chloroform,170.0,-5.49,-3.66,,-5.576,-3.916,
107450,10.1016/j.orgel.2020.105616,10.1016/j.orgel.2020.105616,PTB7-Th,P(1/0),PTB7-Th,PPDIODT,CCCCC(CC)COC(=O)c1sc2csc(-c3cc4c(-c5ccc(CC(CC)CCCC)s5)c5sccc5c(-c5ccc(CC(CC)CCCC)s5)c4s3)c2c1F,CCCCCCCCCCC(CCCCCCCC)CN1C(=O)c2ccc3c4ccc5c6c(cc(-c7cccs7)c(c7ccc(c2c37)C1=O)c64)C(=O)N(CC(CCCCCCCC)CCCCCCCCCC)C5=O,0.72,12.11,49.0,3.19,4.272408,33.931285266457664,3.17,3.19,1.5:1,6 vol% CN,CN,6 vol%,ITO/ZnO/PTB7-Th:polymer acceptor/MoO3/Ag,inverted,ZnO,ZnO,MoO3,MoO3,,,,,-5.29,-3.72,,-5.66,-3.9,
107451,10.1016/j.orgel.2020.105616,10.1016/j.orgel.2020.105616,PTB7-Th,P(2/1),PTB7-Th,P(2/1),CCCCC(CC)COC(=O)c1sc2csc(-c3cc4c(-c5ccc(CC(CC)CCCC)s5)c5sccc5c(-c5ccc(CC(CC)CCCC)s5)c4s3)c2c1F,CCCCCCCCCCC(CCCCCCCC)CN1C(=O)c2ccc3c4ccc5c6c(cc(-c7ccc(-c8cc9c%10c(ccc%11c%12c(-c%13cccs%13)cc%13c%14c(ccc(c8c%10%11)c%14%12)C(=O)N(CC(CC)CCCC)C%13=O)C(=O)N(CC(CC)CCCC)C9=O)s7)c(c7ccc(c2c37)C1=O)c64)C(=O)N(CC(CCCCCCCC)CCCCCCCCCC)C5=O,0.72,12.03,50.0,4.37,4.3308,0.8970251716247167,4.26,4.37,1.5:1,6 vol% CN,CN,6 vol%,ITO/ZnO/PTB7-Th:polymer acceptor/MoO3/Ag,inverted,ZnO,ZnO,MoO3,MoO3,,,,,-5.29,-3.72,,-5.69,-3.93,
107452,10.1016/j.orgel.2020.105616,10.1016/j.orgel.2020.105616,PTB7-Th,P(1/1),PTB7-Th,P(1/1),CCCCC(CC)COC(=O)c1sc2csc(-c3cc4c(-c5ccc(CC(CC)CCCC)s5)c5sccc5c(-c5ccc(CC(CC)CCCC)s5)c4s3)c2c1F,,0.74,14.71,57.0,6.18,6.204678,0.399320388349525,5.66,6.18,1.5:1,6 vol% CN,CN,6 vol%,ITO/ZnO/PTB7-Th:polymer acceptor/MoO3/Ag,inverted,ZnO,ZnO,MoO3,MoO3,,,,,-5.29,-3.72,,,,
107453,10.1016/j.orgel.2020.105616,10.1016/j.orgel.2020.105616,PTB7-Th,P(1/2),PTB7-Th,P(1/2),CCCCC(CC)COC(=O)c1sc2csc(-c3cc4c(-c5ccc(CC(CC)CCCC)s5)c5sccc5c(-c5ccc(CC(CC)CCCC)s5)c4s3)c2c1F,,0.73,11.12,51.0,4.17,4.139976,0.7200000000000012,4.02,4.17,1.5:1,6 vol% CN,CN,6 vol%,ITO/ZnO/PTB7-Th:polymer acceptor/MoO3/Ag,inverted,ZnO,ZnO,MoO3,MoO3,,,,,-5.29,-3.72,,,,
107454,10.1016/j.orgel.2020.105630,10.1016/j.orgel.2020.105630,PTB7-Th,PC71BM,PTB7-Th,PC71BM,CCCCC(CC)COC(=O)c1sc2csc(-c3cc4c(-c5ccc(CC(CC)CCCC)s5)c5sccc5c(-c5ccc(CC(CC)CCCC)s5)c4s3)c2c1F,COC(=O)CCCC1(c2ccccc2)C23c4c5ccc6c7cc8c9c%10c(cc%11cc%12c%13c%14c(cc%15c%16ccc-5c2c%16c2c5c%16c%17c(c(c46)c7c9c%17c4c%10c%11c%13c4c%16c%14c%152)C513)C%12)C8,0.778,16.9,63.1,8.27,8.296514199999999,0.3206070133010807,7.79,8.27,1:1.5,DIO,DIO,3 vol% DIO (CB/DIO 97/3 v/v),inverted,inverted,ZnO,ZnO,MoO3,MoO3,100.0,CB,chlorobenzene,,-5.29,-3.72,,-5.9,-3.9,
107455,10.1016/j.orgel.2020.105630,10.1016/j.orgel.2020.105630,PTB7-Th,PC71BM,PTB7-Th,PC71BM,CCCCC(CC)COC(=O)c1sc2csc(-c3cc4c(-c5ccc(CC(CC)CCCC)s5)c5sccc5c(-c5ccc(CC(CC)CCCC)s5)c4s3)c2c1F,COC(=O)CCCC1(c2ccccc2)C23c4c5ccc6c7cc8c9c%10c(cc%11cc%12c%13c%14c(cc%15c%16ccc-5c2c%16c2c5c%16c%17c(c(c46)c7c9c%17c4c%10c%11c%13c4c%16c%14c%152)C513)C%12)C8,0.783,17.1,63.4,8.48,8.4888162,0.10396462264151,8.14,8.48,1:1.5,0.1 PTBOT-FBT,PTBOT-FBT,10 wt%,inverted,inverted,ZnO,ZnO,MoO3,MoO3,100.0,CB,chlorobenzene,,-5.29,-3.72,,-5.9,-3.9,
107456,10.1016/j.orgel.2020.105630,10.1016/j.orgel.2020.105630,PTB7-Th,PC71BM,PTB7-Th,PC71BM,CCCCC(CC)COC(=O)c1sc2csc(-c3cc4c(-c5ccc(CC(CC)CCCC)s5)c5sccc5c(-c5ccc(CC(CC)CCCC)s5)c4s3)c2c1F,COC(=O)CCCC1(c2ccccc2)C23c4c5ccc6c7cc8c9c%10c(cc%11cc%12c%13c%14c(cc%15c%16ccc-5c2c%16c2c5c%16c%17c(c(c46)c7c9c%17c4c%10c%11c%13c4c%16c%14c%152)C513)C%12)C8,0.791,15.6,62.5,7.71,7.71225,0.029182879377433,7.31,7.71,1:1.5,0.2 PTBOT-FBT,PTBOT-FBT,,inverted,inverted,ZnO,ZnO,MoO3,MoO3,100.0,CB,chlorobenzene,,-5.29,-3.72,,-5.9,-3.9,
107457,10.1016/j.orgel.2020.105630,10.1016/j.orgel.2020.105630,PTB7-Th,ITIC-4F,PTB7-Th,ITIC-4F,CCCCC(CC)COC(=O)c1sc2csc(-c3cc4c(-c5ccc(CC(CC)CCCC)s5)c5sccc5c(-c5ccc(CC(CC)CCCC)s5)c4s3)c2c1F,CCCCCCc1ccc(C2(c3ccc(CCCCCC)cc3)c3cc4c(cc3-c3sc5cc(/C=C6/C(=O)c7cc(F)c(F)cc7C6=C(C#N)C#N)sc5c32)C(c2ccc(CCCCCC)cc2)(c2ccc(CCCCCC)cc2)c2c-4sc3cc(/C=C4/C(=O)c5cc(F)c(F)cc5C4=C(C#N)C#N)sc23)cc1,0.669,16.6,64.8,7.18,7.196299200000001,0.2270083565459821,6.9,7.18,1:1,,,,inverted,inverted,ZnO,ZnO,MoO3,MoO3,100.0,CB,chlorobenzene,,-5.29,-3.72,,-5.82,-4.24,
107458,10.1016/j.orgel.2020.105630,10.1016/j.orgel.2020.105630,PTB7-Th,ITIC-4F,PTB7-Th,ITIC-4F,CCCCC(CC)COC(=O)c1sc2csc(-c3cc4c(-c5ccc(CC(CC)CCCC)s5)c5sccc5c(-c5ccc(CC(CC)CCCC)s5)c4s3)c2c1F,CCCCCCc1ccc(C2(c3ccc(CCCCCC)cc3)c3cc4c(cc3-c3sc5cc(/C=C6/C(=O)c7cc(F)c(F)cc7C6=C(C#N)C#N)sc5c32)C(c2ccc(CCCCCC)cc2)(c2ccc(CCCCCC)cc2)c2c-4sc3cc(/C=C4/C(=O)c5cc(F)c(F)cc5C4=C(C#N)C#N)sc23)cc1,0.681,16.5,64.9,7.28,7.292488500000002,0.1715453296703527,6.91,7.28,1:1,0.1 PTBOT-FBT,PTBOT-FBT,,inverted,inverted,ZnO,ZnO,MoO3,MoO3,100.0,CB,chlorobenzene,,-5.29,-3.72,,-5.82,-4.24,
107459,10.1016/j.orgel.2020.105630,10.1016/j.orgel.2020.105630,PTB7-Th,ITIC-4F,PTB7-Th,ITIC-4F,CCCCC(CC)COC(=O)c1sc2csc(-c3cc4c(-c5ccc(CC(CC)CCCC)s5)c5sccc5c(-c5ccc(CC(CC)CCCC)s5)c4s3)c2c1F,CCCCCCc1ccc(C2(c3ccc(CCCCCC)cc3)c3cc4c(cc3-c3sc5cc(/C=C6/C(=O)c7cc(F)c(F)cc7C6=C(C#N)C#N)sc5c32)C(c2ccc(CCCCCC)cc2)(c2ccc(CCCCCC)cc2)c2c-4sc3cc(/C=C4/C(=O)c5cc(F)c(F)cc5C4=C(C#N)C#N)sc23)cc1,0.69,17.3,66.7,7.94,7.961979,0.2768136020151129,7.52,7.94,1:1,0.2 PTBOT-FBT,PTBOT-FBT,0.2 relative to host polymer,inverted,inverted,ZnO,ZnO,MoO3,MoO3,100.0,CB,chlorobenzene,,-5.29,-3.72,,-5.82,-4.24,
107460,10.1016/j.orgel.2020.105701,10.1016/j.orgel.2020.105701,P3HT,O-IDTBR,P3HT,O-IDTBR,CCCCCCc1ccsc1,CCCCCCCCC1(CCCCCCCC)c2cc3c(cc2-c2sc(-c4ccc(/C=C5\SC(=S)N(CC)C5=O)c5nsnc45)cc21)C(CCCCCCCC)(CCCCCCCC)c1cc(-c2ccc(/C=C4\SC(=S)N(CC)C4=O)c4nsnc24)sc1-3,0.78,12.06,53.53,5.03,5.03546004,0.1085495029821073,4.95,5.03,1:1,,,,ITO/PEDOT:PSS/active layer/PFN-Br/Ag,conventional,PFN-Br,PFN-Br,PEDOT:PSS,PEDOT:PSS,,CB,chlorobenzene,100.0,-5.01,-3.12,,-5.52,-3.89,
107461,10.1016/j.orgel.2020.105701,10.1016/j.orgel.2020.105701,P3HT,O-IDTBR,P3HT,O-IDTBR,CCCCCCc1ccsc1,CCCCCCCCC1(CCCCCCCC)c2cc3c(cc2-c2sc(-c4ccc(/C=C5\SC(=S)N(CC)C5=O)c5nsnc45)cc21)C(CCCCCCCC)(CCCCCCCC)c1cc(-c2ccc(/C=C4\SC(=S)N(CC)C4=O)c4nsnc24)sc1-3,0.78,12.27,58.35,5.61,5.5844451,0.4555240641711297,5.42,5.61,1:1,,,,ITO/PEDOT:PSS/active layer/PFN-Br/Ag,conventional,PFN-Br,PFN-Br,PEDOT:PSS,PEDOT:PSS,,o-xylene,o-xylene,100.0,-5.01,-3.12,,-5.52,-3.89,
107462,10.1016/j.orgel.2020.105701,10.1016/j.orgel.2020.105701,P3HT,O-IDTBR,P3HT,O-IDTBR,CCCCCCc1ccsc1,CCCCCCCCC1(CCCCCCCC)c2cc3c(cc2-c2sc(-c4ccc(/C=C5\SC(=S)N(CC)C5=O)c5nsnc45)cc21)C(CCCCCCCC)(CCCCCCCC)c1cc(-c2ccc(/C=C4\SC(=S)N(CC)C4=O)c4nsnc24)sc1-3,0.72,12.61,72.12,6.56,6.547919039999999,0.1841609756097633,6.31,6.56,1:1,,,,ITO/PEDOT:PSS/active layer/PFN-Br/Ag,conventional,PFN-Br,PFN-Br,PEDOT:PSS,PEDOT:PSS,,o-MA,o-methylanisole,100.0,-5.01,-3.12,,-5.52,-3.89,
107463,10.1016/j.orgel.2020.105701,10.1016/j.orgel.2020.105701,P3HT,O-IDTBR,P3HT,O-IDTBR,CCCCCCc1ccsc1,CCCCCCCCC1(CCCCCCCC)c2cc3c(cc2-c2sc(-c4ccc(/C=C5\SC(=S)N(CC)C5=O)c5nsnc45)cc21)C(CCCCCCCC)(CCCCCCCC)c1cc(-c2ccc(/C=C4\SC(=S)N(CC)C4=O)c4nsnc24)sc1-3,0.73,12.91,75.09,7.1,7.076706870000001,0.3280722535211126,6.95,7.1,1:1,1-MN,1-MN,0.5 vol%,ITO/PEDOT:PSS/active layer/PFN-Br/Ag,conventional,PFN-Br,PFN-Br,PEDOT:PSS,PEDOT:PSS,,o-MA/1-MN,o-MA:1-MN,100.0,-5.01,-3.12,,-5.52,-3.89,
107464,10.1016/j.orgel.2020.105701,10.1016/j.orgel.2020.105701,P3HT,O-IDTBR,P3HT,O-IDTBR,CCCCCCc1ccsc1,CCCCCCCCC1(CCCCCCCC)c2cc3c(cc2-c2sc(-c4ccc(/C=C5\SC(=S)N(CC)C5=O)c5nsnc45)cc21)C(CCCCCCCC)(CCCCCCCC)c1cc(-c2ccc(/C=C4\SC(=S)N(CC)C4=O)c4nsnc24)sc1-3,0.74,13.88,67.39,6.89,6.92176168,0.4609822931785295,6.67,6.89,1:1,1-MN,1-MN,0.5 vol%,ITO/PEDOT:PSS/active layer/PFN-Br/Ag,conventional,PFN-Br,PFN-Br,PEDOT:PSS,PEDOT:PSS,,o-MA/1-MN,o-MA:1-MN,100.0,-5.01,-3.12,,-5.52,-3.89,
107465,10.1016/j.orgel.2020.105874,10.1016/j.orgel.2020.105874,2TRA,O-IDTBR,2TRA,O-IDTBR,CCCCCCCCCCCCC(CCCCCCCCCC)Cc1cc(-c2cc(F)cc3nsnc23)sc1-c1cccs1,CCCCCCCCC1(CCCCCCCC)c2cc3c(cc2-c2sc(-c4ccc(/C=C5\SC(=S)N(CC)C5=O)c5nsnc45)cc21)C(CCCCCCCC)(CCCCCCCC)c1cc(-c2ccc(/C=C4\SC(=S)N(CC)C4=O)c4nsnc24)sc1-3,1.06,14.59,65.4,10.08,10.114371600000002,0.3409880952381134,9.81,10.08,1:2,,,,ITO/PEDOT:PSS/active layer/PFN-Br/Ag,conventional,PFN-Br,PFN-Br,PEDOT:PSS,PEDOT:PSS,170.0,,,90.0,-5.27,-3.65,,-5.52,-3.89,
107466,10.1016/j.orgel.2020.105874,10.1016/j.orgel.2020.105874,2TRR,O-IDTBR,2TRR,O-IDTBR,,CCCCCCCCC1(CCCCCCCC)c2cc3c(cc2-c2sc(-c4ccc(/C=C5\SC(=S)N(CC)C5=O)c5nsnc45)cc21)C(CCCCCCCC)(CCCCCCCC)c1cc(-c2ccc(/C=C4\SC(=S)N(CC)C4=O)c4nsnc24)sc1-3,1.05,1.74,38.81,0.71,0.7090587,0.1325774647887215,0.7,0.71,1:2,,,,ITO/PEDOT:PSS/active layer/PFN-Br/Ag,conventional,PFN-Br,PFN-Br,PEDOT:PSS,PEDOT:PSS,,,,90.0,,,,-5.52,-3.89,
107467,10.1016/j.orgel.2020.105874,10.1016/j.orgel.2020.105874,2TRA,IEICO-4F,2TRA,IEICO-4F,CCCCCCCCCCCCC(CCCCCCCCCC)Cc1cc(-c2cc(F)cc3nsnc23)sc1-c1cccs1,CCCCCCc1ccc(C2(c3ccc(CCCCCC)cc3)c3cc4c(cc3-c3sc(-c5sc(/C=C6\C(=O)c7cc(F)c(F)cc7C6=C(C#N)C#N)cc5OCC(CC)CCCC)cc32)C(c2ccc(CCCCCC)cc2)(c2ccc(CCCCCC)cc2)c2cc(-c3scc(/C=C5/C(=O)c6cc(F)c(F)cc6C5=C(C#N)C#N)c3OCC(CC)CCCC)sc2-4)cc1,0.73,23.74,70.04,12.1,12.13807208,0.3146452892561915,11.76,12.1,1:2,,,,ITO/PEDOT:PSS/active layer/PFN-Br/Ag,conventional,PFN-Br,PFN-Br,PEDOT:PSS,PEDOT:PSS,,,,90.0,-5.27,-3.65,,-5.44,-4.19,
107468,10.1016/j.orgel.2020.105874,10.1016/j.orgel.2020.105874,2TRR,IEICO-4F,2TRR,IEICO-4F,,CCCCCCc1ccc(C2(c3ccc(CCCCCC)cc3)c3cc4c(cc3-c3sc(-c5sc(/C=C6\C(=O)c7cc(F)c(F)cc7C6=C(C#N)C#N)cc5OCC(CC)CCCC)cc32)C(c2ccc(CCCCCC)cc2)(c2ccc(CCCCCC)cc2)c2cc(-c3scc(/C=C5/C(=O)c6cc(F)c(F)cc6C5=C(C#N)C#N)c3OCC(CC)CCCC)sc2-4)cc1,0.76,7.53,49.95,2.85,2.8585386000000006,0.2996000000000178,2.66,2.85,1:2,,,,ITO/PEDOT:PSS/active layer/PFN-Br/Ag,conventional,PFN-Br,PFN-Br,PEDOT:PSS,PEDOT:PSS,,,,90.0,,,,-5.44,-4.19,
107469,10.1016/j.orgel.2020.105929,10.1016/j.orgel.2020.105929,PBDTBD-0,IT-4F,PBDTBD-0,,CCCCCCCCCCc1cc(-c2c3cc(-c4ccc(-c5sc(-c6cccs6)c6c5C(=O)c5c(CC(CC)CCCC)sc(CC(CC)CCCC)c5C6=O)s4)sc3c(-c3cc(CCCCCCCCCC)c(CCCCCCCCCC)s3)c3ccsc23)sc1CCCCCCCCCC,CCCCCCc1ccc(C2(c3ccc(CCCCCC)cc3)c3cc4c(cc3-c3sc5cc(/C=C6\C(=O)c7cc(F)c(F)cc7C6=C(C#N)C#N)sc5c32)C(c2ccc(CCCCCC)cc2)(c2ccc(CCCCCC)cc2)c2c-4sc3cc(/C=C4\C(=O)c5cc(F)c(F)cc5C4=C(C#N)C#N)sc23)cc1,0.88,7.3,30.93,1.98,1.9869432,0.3506666666666573,1.71,1.98,1:1.5,DPE,DPE,,ITO/ZnO (50 nm)/Polymer:IT-4F (100 nm)/MoO3 (10 nm)/Ag (120 nm),inverted,ZnO,ZnO,MoO3,MoO3,100.0,o-xylene,o-xylene,100.0,-5.54,-3.72,,,,
107470,10.1016/j.orgel.2020.105929,10.1016/j.orgel.2020.105929,PBDTBD-25,IT-4F,PBDTBD-25,,CCCCCCCCCCc1cc(-c2c3cc(-c4ccc(-c5c(F)c(F)c(-c6ccc(-c7cc8c(-c9cc(CCCCCCCCCC)c(CCCCCCCCCC)s9)c9sc(-c%10ccc(-c%11sc(-c%12cccs%12)c%12c%11C(=O)c%11c(CC(CC)CCCC)sc(CC(CC)CCCC)c%11C%12=O)s%10)cc9c(-c9cc(CCCCCCCCCC)c(CCCCCCCCCC)s9)c8s7)s6)c6nsnc56)s4)sc3c(-c3cc(CCCCCCCCCC)c(CCCCCCCCCC)s3)c3ccsc23)sc1CCCCCCCCCC,CCCCCCc1ccc(C2(c3ccc(CCCCCC)cc3)c3cc4c(cc3-c3sc5cc(/C=C6\C(=O)c7cc(F)c(F)cc7C6=C(C#N)C#N)sc5c32)C(c2ccc(CCCCCC)cc2)(c2ccc(CCCCCC)cc2)c2c-4sc3cc(/C=C4\C(=O)c5cc(F)c(F)cc5C4=C(C#N)C#N)sc23)cc1,0.83,11.96,42.16,4.18,4.185138879999999,0.1229397129186513,3.99,4.18,1:1.5,DPE,DPE,,ITO/ZnO (50 nm)/Polymer:IT-4F (100 nm)/MoO3 (10 nm)/Ag (120 nm),inverted,ZnO,ZnO,MoO3,MoO3,100.0,o-xylene,o-xylene,100.0,-5.53,-3.74,,,,
