Repository: JiYiqaq/PCE-KA-GNN

# Data directory

- `raw/Active_Database.csv` is the immutable source dataset bundled under CC BY 4.0. Do not overwrite it with processed data.
- `processed/` is created and populated by the training pipeline. Generated `.pt` and `.pth` caches are intentionally ignored by Git because they can exceed GitHub's normal single-file limit.

See `../DATA_LICENSE.md` for provenance, license and checksum information.

File: data/raw/Active_Database.csv (part 408 of 471)
id,doi,doi_norm,donor,acceptor,donor_canonical,acceptor_canonical,donor_smiles,acceptor_smiles,voc,jsc,ff,pce,pce_recomputed,pce_relative_error_percent,pce_avg,pce_best,d_a_ratio,additive,additive_canonical,additive_ratio,device_structure,device_type,etl,etl_canonical,htl,htl_canonical,active_layer_thickness,solvent,solvent_canonical,annealing_temp,homo_d,lumo_d,eg_d,homo_a,lumo_a,eg_a
107471,10.1016/j.orgel.2020.105929,10.1016/j.orgel.2020.105929,PBDTBD-50,IT-4F,PBDTBD-25,,CCCCCCCCCCc1cc(-c2c3cc(-c4ccc(-c5c(F)c(F)c(-c6ccc(-c7cc8c(-c9cc(CCCCCCCCCC)c(CCCCCCCCCC)s9)c9sc(-c%10ccc(-c%11sc(-c%12cccs%12)c%12c%11C(=O)c%11c(CC(CC)CCCC)sc(CC(CC)CCCC)c%11C%12=O)s%10)cc9c(-c9cc(CCCCCCCCCC)c(CCCCCCCCCC)s9)c8s7)s6)c6nsnc56)s4)sc3c(-c3cc(CCCCCCCCCC)c(CCCCCCCCCC)s3)c3ccsc23)sc1CCCCCCCCCC,CCCCCCc1ccc(C2(c3ccc(CCCCCC)cc3)c3cc4c(cc3-c3sc5cc(/C=C6\C(=O)c7cc(F)c(F)cc7C6=C(C#N)C#N)sc5c32)C(c2ccc(CCCCCC)cc2)(c2ccc(CCCCCC)cc2)c2c-4sc3cc(/C=C4\C(=O)c5cc(F)c(F)cc5C4=C(C#N)C#N)sc23)cc1,0.8,17.16,73.1,10.03,10.035168,0.0515254237288252,9.7,10.03,1:1.5,DPE,DPE,,ITO/ZnO (50 nm)/Polymer:IT-4F (100 nm)/MoO3 (10 nm)/Ag (120 nm),inverted,ZnO,ZnO,MoO3,MoO3,100.0,o-xylene,o-xylene,100.0,-5.51,-3.77,,,,
107472,10.1016/j.orgel.2020.105929,10.1016/j.orgel.2020.105929,PBDTBD-75,,PBDTBD-25,,CCCCCCCCCCc1cc(-c2c3cc(-c4ccc(-c5c(F)c(F)c(-c6ccc(-c7cc8c(-c9cc(CCCCCCCCCC)c(CCCCCCCCCC)s9)c9sc(-c%10ccc(-c%11sc(-c%12cccs%12)c%12c%11C(=O)c%11c(CC(CC)CCCC)sc(CC(CC)CCCC)c%11C%12=O)s%10)cc9c(-c9cc(CCCCCCCCCC)c(CCCCCCCCCC)s9)c8s7)s6)c6nsnc56)s4)sc3c(-c3cc(CCCCCCCCCC)c(CCCCCCCCCC)s3)c3ccsc23)sc1CCCCCCCCCC,,0.75,17.89,70.7,9.54,9.4861725,0.5642295597484152,9.14,9.54,1:1.5,DPE,DPE,,ITO/ZnO (50 nm)/Polymer:IT-4F (100 nm)/MoO3 (10 nm)/Ag (120 nm),inverted,ZnO,ZnO,MoO3,MoO3,100.0,o-xylene,o-xylene,100.0,-5.49,-3.77,,,,
107473,10.1016/j.orgel.2020.105929,10.1016/j.orgel.2020.105929,PBDTBD-100,IT-4F,BDT-FBT-2T,,CCCCCCCCCCc1cc(-c2c3cc(-c4ccc(-c5c(F)c(F)c(-c6cccs6)c6nsnc56)s4)sc3c(-c3cc(CCCCCCCCCC)c(CCCCCCCCCC)s3)c3ccsc23)sc1CCCCCCCCCC,CCCCCCc1ccc(C2(c3ccc(CCCCCC)cc3)c3cc4c(cc3-c3sc5cc(/C=C6\C(=O)c7cc(F)c(F)cc7C6=C(C#N)C#N)sc5c32)C(c2ccc(CCCCCC)cc2)(c2ccc(CCCCCC)cc2)c2c-4sc3cc(/C=C4\C(=O)c5cc(F)c(F)cc5C4=C(C#N)C#N)sc23)cc1,0.73,17.03,67.96,8.48,8.448719239999999,0.3688768867924687,8.19,8.48,1:1.5,DPE,DPE,,ITO/ZnO (50 nm)/Polymer:IT-4F (100 nm)/MoO3 (10 nm)/Ag (120 nm),inverted,ZnO,ZnO,MoO3,MoO3,100.0,o-xylene,o-xylene,100.0,-5.44,-3.73,,,,
107474,10.1016/j.orgel.2020.106015,10.1016/j.orgel.2020.106015,PBDB-T,IDT-Py-IC,PBDB-T,IDT-Py-IC,CCCCC(CC)Cc1ccc(-c2c3cc(-c4ccc(-c5sc(-c6cccs6)c6c5C(=O)c5c(CC(CC)CCCC)sc(CC(CC)CCCC)c5C6=O)s4)sc3c(-c3ccc(CC(CC)CCCC)s3)c3ccsc23)s1,CCCCCCOc1ccc(C2(c3ccc(OCCCCCC)cc3)c3cc4c(cc3-c3sc(-c5ccc(/C=C6\C(=O)c7ccccc7C6=C(C#N)C#N)n5CC)cc32)C(c2ccc(OCCCCCC)cc2)(c2ccc(OCCCCCC)cc2)c2cc(-c3ccc(/C=C5\C(=O)c6ccccc6C5=C(C#N)C#N)n3CC)sc2-4)cc1,1.09,3.46,43.58,1.64,1.64357612,0.2180560975609867,1.62,1.64,,,,,,,,,,,96.0,chloroform,,150.0,-5.33,-3.48,,-5.31,-3.67,
107475,10.1016/j.orgel.2020.106015,10.1016/j.orgel.2020.106015,PBDB-T,IDT-Fu-IC,PBDB-T,IDT-Fu-IC,CCCCC(CC)Cc1ccc(-c2c3cc(-c4ccc(-c5sc(-c6cccs6)c6c5C(=O)c5c(CC(CC)CCCC)sc(CC(CC)CCCC)c5C6=O)s4)sc3c(-c3ccc(CC(CC)CCCC)s3)c3ccsc23)s1,CCCCCCOc1ccc(C2(c3ccc(OCCCCCC)cc3)c3cc4c(cc3-c3sc(-c5ccc(/C=C6\C(=O)c7ccccc7C6=C(C#N)C#N)o5)cc32)C(c2ccc(OCCCCCC)cc2)(c2ccc(OCCCCCC)cc2)c2cc(-c3ccc(/C=C5\C(=O)c6ccccc6C5=C(C#N)C#N)o3)sc2-4)cc1,0.95,10.87,51.51,5.32,5.319180149999999,0.0154107142857322,5.26,5.32,,,,,,,,,,,103.0,chloroform,,150.0,-5.33,-3.48,,-5.35,-3.86,
107476,10.1016/j.orgel.2020.106015,10.1016/j.orgel.2020.106015,PBDB-T,IDT-Th-IC,PBDB-T,IDT-Th-IC,CCCCC(CC)Cc1ccc(-c2c3cc(-c4ccc(-c5sc(-c6cccs6)c6c5C(=O)c5c(CC(CC)CCCC)sc(CC(CC)CCCC)c5C6=O)s4)sc3c(-c3ccc(CC(CC)CCCC)s3)c3ccsc23)s1,CCCCCCOc1ccc(C2(c3ccc(OCCCCCC)cc3)c3cc4c(cc3-c3sc(-c5ccc(/C=C6\C(=O)c7ccccc7C6=C(C#N)C#N)s5)cc32)C(c2ccc(OCCCCCC)cc2)(c2ccc(OCCCCCC)cc2)c2cc(-c3ccc(/C=C5\C(=O)c6ccccc6C5=C(C#N)C#N)s3)sc2-4)cc1,0.93,15.48,60.56,8.72,8.718459840000001,0.0176623853210934,8.55,8.72,,1-chloronaphthalene,,0.5 vol%,,,,,,,105.0,chlorobenzene,,150.0,-5.33,-3.48,,-5.37,-3.88,
107477,10.1016/j.orgel.2020.106015,10.1016/j.orgel.2020.106015,PBDB-T,IDT-Ph-IC,PBDB-T,IDT-Ph-IC,CCCCC(CC)Cc1ccc(-c2c3cc(-c4ccc(-c5sc(-c6cccs6)c6c5C(=O)c5c(CC(CC)CCCC)sc(CC(CC)CCCC)c5C6=O)s4)sc3c(-c3ccc(CC(CC)CCCC)s3)c3ccsc23)s1,CCCCCCOc1ccc(C2(c3ccc(OCCCCCC)cc3)c3cc4c(cc3-c3sc(-c5ccc(/C=C6\C(=O)c7ccccc7C6=C(C#N)C#N)cc5)cc32)C(c2ccc(OCCCCCC)cc2)(c2ccc(OCCCCCC)cc2)c2cc(-c3ccc(/C=C5\C(=O)c6ccccc6C5=C(C#N)C#N)cc3)sc2-4)cc1,0.96,10.11,43.9,4.26,4.260758399999999,0.0178028169013991,4.25,4.26,,,,,,,,,,,98.0,chloroform,,150.0,-5.33,-3.48,,-5.4,-3.72,
107478,10.1016/j.orgel.2020.106029,10.1016/j.orgel.2020.106029,PBDB-T,SM1,PBDB-T,SM1,CCCCC(CC)Cc1ccc(-c2c3cc(-c4ccc(-c5sc(-c6cccs6)c6c5C(=O)c5c(CC(CC)CCCC)sc(CC(CC)CCCC)c5C6=O)s4)sc3c(-c3ccc(CC(CC)CCCC)s3)c3ccsc23)s1,CCCCCCCCc1cc(/C=C(/C#N)C(=O)OCC(CC)CCCC)sc1-c1ccc(-c2sc(-c3cc4c(-c5ccc(CC(CC)CCCC)s5)c5sc(-c6cc(CCCCCCCC)c(-c7ccc(-c8sc(/C=C(\C#N)C(=O)OCC(CC)CCCC)cc8CCCCCCCC)s7)s6)cc5c(-c5ccc(CC(CC)CCCC)s5)c4s3)cc2CCCCCCCC)s1,0.91,10.84,60.38,5.96,5.95612472,0.0650214765100658,5.64,5.96,1:1.2,,,,inverted,inverted,ZnO,ZnO,MoO3,MoO3,100.0,o-DCB,o-DCB,,-5.33,-3.48,,-5.25,-2.8,
107479,10.1016/j.orgel.2020.106029,10.1016/j.orgel.2020.106029,PBDB-T,SM2,PBDB-T,SM2,CCCCC(CC)Cc1ccc(-c2c3cc(-c4ccc(-c5sc(-c6cccs6)c6c5C(=O)c5c(CC(CC)CCCC)sc(CC(CC)CCCC)c5C6=O)s4)sc3c(-c3ccc(CC(CC)CCCC)s3)c3ccsc23)s1,CCCCCCCCCCCCN1C(=O)c2cccc3c(-c4ccc(-c5ccc(-c6ccc(-c7ccc8c9c(cccc79)C(=O)N(CCCCCCCCCCCC)C8=O)s6)c(F)c5)s4)ccc(c23)C1=O,0.9,12.27,58.21,6.43,6.428130299999999,0.0290777604976719,6.38,6.43,1:1.2,,,,inverted,inverted,ZnO,ZnO,MoO3,MoO3,100.0,o-DCB,o-DCB,,-5.33,-3.48,,-5.98,-3.62,
107480,10.1016/j.orgel.2020.106029,10.1016/j.orgel.2020.106029,PBDB-T,SM3,PBDB-T,SM3,CCCCC(CC)Cc1ccc(-c2c3cc(-c4ccc(-c5sc(-c6cccs6)c6c5C(=O)c5c(CC(CC)CCCC)sc(CC(CC)CCCC)c5C6=O)s4)sc3c(-c3ccc(CC(CC)CCCC)s3)c3ccsc23)s1,CCCCCCCCOc1cc(-c2ccc(-c3ccc4c5c(cccc35)C(=O)N(CCCCCCCC)C4=O)s2)c(F)cc1-c1ccc(-c2ccc3c4c(cccc24)C(=O)N(CCCCCCCC)C3=O)s1,0.96,11.35,62.18,6.8,6.775132799999999,0.3656941176470732,6.68,6.8,1:2,,,,inverted,inverted,ZnO,ZnO,MoO3,MoO3,100.0,o-DCB,o-DCB,,-5.33,-3.48,,-5.95,-3.68,
107481,10.1016/j.orgel.2020.106051,10.1016/j.orgel.2020.106051,PBDB-T,PNB2F,PBDB-T,PNB2F,CCCCC(CC)Cc1ccc(-c2c3cc(-c4ccc(-c5sc(-c6cccs6)c6c5C(=O)c5c(CC(CC)CCCC)sc(CC(CC)CCCC)c5C6=O)s4)sc3c(-c3ccc(CC(CC)CCCC)s3)c3ccsc23)s1,CCCCCCCCCCCCC(CCCCCCCC)CN1C(=O)c2ccc3c4c(c(-c5ccc(-c6cc(F)c(-c7cccs7)cc6F)s5)cc(c24)C1=O)C(=O)N(CC(CCCCCCCC)CCCCCCCCCCCC)C3=O,0.82,8.04,54.0,3.59,3.560112,0.8325348189415204,,,1.5:1(w/w),,,,ITO/ZnO/PBDB-T:PNB2F/PFN-Br/Ag,inverted,ZnO,ZnO,,,,,,,-5.33,-3.48,,-5.55,-3.88,
107482,10.1016/j.orgel.2020.106051,10.1016/j.orgel.2020.106051,PBDB-T,PNB2F,PBDB-T,PNB2F,CCCCC(CC)Cc1ccc(-c2c3cc(-c4ccc(-c5sc(-c6cccs6)c6c5C(=O)c5c(CC(CC)CCCC)sc(CC(CC)CCCC)c5C6=O)s4)sc3c(-c3ccc(CC(CC)CCCC)s3)c3ccsc23)s1,CCCCCCCCCCCCC(CCCCCCCC)CN1C(=O)c2ccc3c4c(c(-c5ccc(-c6cc(F)c(-c7cccs7)cc6F)s5)cc(c24)C1=O)C(=O)N(CC(CCCCCCCC)CCCCCCCCCCCC)C3=O,0.8,8.28,57.0,3.84,3.77568,1.6749999999999985,,,1.5:1(w/w),,,,ITO/ZnO/PBDB-T:PNB2F/PFN-Br/Ag,inverted,ZnO,ZnO,,,,,,100.0,-5.33,-3.48,,-5.55,-3.88,
107483,10.1016/j.orgel.2020.106051,10.1016/j.orgel.2020.106051,PBDB-T,PNB2F,PBDB-T,PNB2F,CCCCC(CC)Cc1ccc(-c2c3cc(-c4ccc(-c5sc(-c6cccs6)c6c5C(=O)c5c(CC(CC)CCCC)sc(CC(CC)CCCC)c5C6=O)s4)sc3c(-c3ccc(CC(CC)CCCC)s3)c3ccsc23)s1,CCCCCCCCCCCCC(CCCCCCCC)CN1C(=O)c2ccc3c4c(c(-c5ccc(-c6cc(F)c(-c7cccs7)cc6F)s5)cc(c24)C1=O)C(=O)N(CC(CCCCCCCC)CCCCCCCCCCCC)C3=O,0.86,8.03,65.0,4.49,4.48877,0.0273942093541315,,,1.5:1(w/w),DIO 1%,DIO,1%,ITO/ZnO/PBDB-T:PNB2F/PFN-Br/Ag,inverted,ZnO,ZnO,,,,,,100.0,-5.33,-3.48,,-5.55,-3.88,
107484,10.1016/j.orgel.2021.106087,10.1016/j.orgel.2021.106087,J52,i-IEOSi-4F,J52,i-IEOSi-4F,CCCCCCCCC(CCCCCC)Cn1nc2c(-c3cccs3)c(F)c(F)c(-c3ccc(-c4cc5c(-c6ccc(CC(CC)CCCC)s6)c6sccc6c(-c6ccc(CC(CC)CCCC)s6)c5s4)s3)c2n1,CCCCCCc1ccc(C2(c3ccc(CCCCCC)cc3)c3cc4c(cc3-c3sc(-c5cc(OCCCCC[Si](C)(O[Si](C)(C)C)O[Si](C)(C)C)c(/C=C6\C(=O)c7cc(F)c(F)cc7C6=C(C#N)C#N)s5)cc32)C(c2ccc(CCCCCC)cc2)(c2ccc(CCCCCC)cc2)c2cc(-c3cc(OCCCCC[Si](C)(O[Si](C)(C)C)O[Si](C)(C)C)c(/C=C5\C(=O)c6cc(F)c(F)cc6C5=C(C#N)C#N)s3)sc2-4)cc1,0.89,18.54,61.5,10.16,10.147869,0.1193996062992137,10.13,10.16,,,,,inverted,inverted,ZnO,ZnO,MoO3,MoO3,100.0,,,,-5.2,-3.05,,-5.6,-3.78,
107485,10.1016/j.orgel.2021.106087,10.1016/j.orgel.2021.106087,J52,i-IEOSi-4F,J52,i-IEOSi-4F,CCCCCCCCC(CCCCCC)Cn1nc2c(-c3cccs3)c(F)c(F)c(-c3ccc(-c4cc5c(-c6ccc(CC(CC)CCCC)s6)c6sccc6c(-c6ccc(CC(CC)CCCC)s6)c5s4)s3)c2n1,CCCCCCc1ccc(C2(c3ccc(CCCCCC)cc3)c3cc4c(cc3-c3sc(-c5cc(OCCCCC[Si](C)(O[Si](C)(C)C)O[Si](C)(C)C)c(/C=C6\C(=O)c7cc(F)c(F)cc7C6=C(C#N)C#N)s5)cc32)C(c2ccc(CCCCCC)cc2)(c2ccc(CCCCCC)cc2)c2cc(-c3cc(OCCCCC[Si](C)(O[Si](C)(C)C)O[Si](C)(C)C)c(/C=C5\C(=O)c6cc(F)c(F)cc6C5=C(C#N)C#N)s3)sc2-4)cc1,0.88,19.15,62.03,10.46,10.4532956,0.0640956022944577,10.4,10.46,,,,,inverted,inverted,ZnO,ZnO,MoO3,MoO3,100.0,,,160.0,-5.2,-3.05,,-5.6,-3.78,
107486,10.1016/j.orgel.2021.106087,10.1016/j.orgel.2021.106087,PBZ-2Si,i-IEOSi-4F,PBZ-2Si,i-IEOSi-4F,CCCCCCCCC(CCCCCC)Cn1nc2c(-c3cccs3)c(F)c(F)c(-c3ccc(-c4cc5c(-c6ccc(CCCCCC[Si](C)(O[Si](C)(C)C)O[Si](C)(C)C)s6)c6sccc6c(-c6ccc(CCCCCC[Si](C)(O[Si](C)(C)C)O[Si](C)(C)C)s6)c5s4)s3)c2n1,CCCCCCc1ccc(C2(c3ccc(CCCCCC)cc3)c3cc4c(cc3-c3sc(-c5cc(OCCCCC[Si](C)(O[Si](C)(C)C)O[Si](C)(C)C)c(/C=C6\C(=O)c7cc(F)c(F)cc7C6=C(C#N)C#N)s5)cc32)C(c2ccc(CCCCCC)cc2)(c2ccc(CCCCCC)cc2)c2cc(-c3cc(OCCCCC[Si](C)(O[Si](C)(C)C)O[Si](C)(C)C)c(/C=C5\C(=O)c6cc(F)c(F)cc6C5=C(C#N)C#N)s3)sc2-4)cc1,0.92,17.34,65.2,10.41,10.4012256,0.084288184438041,10.37,10.41,,,,,inverted,inverted,ZnO,ZnO,MoO3,MoO3,100.0,,,,-5.26,-3.32,,-5.6,-3.78,
107487,10.1016/j.orgel.2021.106087,10.1016/j.orgel.2021.106087,PBZ-2Si,i-IEOSi-4F,PBZ-2Si,i-IEOSi-4F,CCCCCCCCC(CCCCCC)Cn1nc2c(-c3cccs3)c(F)c(F)c(-c3ccc(-c4cc5c(-c6ccc(CCCCCC[Si](C)(O[Si](C)(C)C)O[Si](C)(C)C)s6)c6sccc6c(-c6ccc(CCCCCC[Si](C)(O[Si](C)(C)C)O[Si](C)(C)C)s6)c5s4)s3)c2n1,CCCCCCc1ccc(C2(c3ccc(CCCCCC)cc3)c3cc4c(cc3-c3sc(-c5cc(OCCCCC[Si](C)(O[Si](C)(C)C)O[Si](C)(C)C)c(/C=C6\C(=O)c7cc(F)c(F)cc7C6=C(C#N)C#N)s5)cc32)C(c2ccc(CCCCCC)cc2)(c2ccc(CCCCCC)cc2)c2cc(-c3cc(OCCCCC[Si](C)(O[Si](C)(C)C)O[Si](C)(C)C)c(/C=C5\C(=O)c6cc(F)c(F)cc6C5=C(C#N)C#N)s3)sc2-4)cc1,0.9,19.67,71.45,12.66,12.648793500000002,0.0885189573459584,12.62,12.66,,,,,inverted,inverted,ZnO,ZnO,MoO3,MoO3,100.0,,,160.0,-5.26,-3.32,,-5.6,-3.78,
107488,10.1016/j.orgel.2021.106120,10.1016/j.orgel.2021.106120,J71,TSFX-2F,J71,TSFX-2F,CCCCCCCCC(CCCCCC)Cn1nc2c(-c3cccs3)c(F)c(F)c(-c3ccc(-c4cc5c(-c6ccc([Si](CCC)(CCC)CCC)s6)c6sccc6c(-c6ccc([Si](CCC)(CCC)CCC)s6)c5s4)s3)c2n1,CCCCCCc1cccc(C2(c3cccc(CCCCCC)c3)c3cc4c(cc3-c3sc(/C=C5\C(=O)c6cc(F)ccc6C5=C(C#N)C#N)cc32)C2(c3ccccc3Oc3ccccc32)c2cc3c(cc2-4)C(c2cccc(CCCCCC)c2)(c2cccc(CCCCCC)c2)c2cc(/C=C4\C(=O)c5cc(F)ccc5C4=C(C#N)C#N)sc2-3)c1,0.89,15.27,69.3,9.42,9.4180779,0.0204044585987241,9.41,9.42,1:1.2,0.3% CN,CN,0.3%,ITO/PEDOT:PSS/J71:TSFX-2F/PDINO/Al,conventional,PDINO,PDINO,PEDOT:PSS,PEDOT:PSS,,chloroform,chloroform,150.0,-5.4,-3.24,,-5.82,-3.94,
107489,10.1016/j.orgel.2021.106120,10.1016/j.orgel.2021.106120,J71,TSFX-4F,J71,TSFX-4F,CCCCCCCCC(CCCCCC)Cn1nc2c(-c3cccs3)c(F)c(F)c(-c3ccc(-c4cc5c(-c6ccc([Si](CCC)(CCC)CCC)s6)c6sccc6c(-c6ccc([Si](CCC)(CCC)CCC)s6)c5s4)s3)c2n1,CCCCCCc1cccc(C2(c3cccc(CCCCCC)c3)c3cc4c(cc3-c3sc(/C=C5\C(=O)c6cc(F)c(F)cc6C5=C(C#N)C#N)cc32)C2(c3ccccc3Oc3ccccc32)c2cc3c(cc2-4)C(c2cccc(CCCCCC)c2)(c2cccc(CCCCCC)c2)c2cc(/C=C4\C(=O)c5cc(F)c(F)cc5C4=C(C#N)C#N)sc2-3)c1,0.83,15.48,66.16,8.47,8.500501439999999,0.3601114521841597,8.42,8.47,1:1.2,0.3% CN,CN,0.3%,ITO/PEDOT:PSS/J71:TSFX-4F/PDINO/Al,conventional,PDINO,PDINO,PEDOT:PSS,PEDOT:PSS,,chloroform,chloroform,150.0,-5.4,-3.24,,-5.82,-4.04,
107490,10.1016/j.orgel.2021.106130,10.1016/j.orgel.2021.106130,PBBT-TSi,m-ITIC,PBBT-TSi,m-ITIC,CCCCCCCCCc1csc(-c2nc(CCCCCCCCC)c(-c3cc4c(-c5ccc([Si](CCC)(CCC)CCC)s5)c5sccc5c(-c5ccc([Si](CCC)(CCC)CCC)s5)c4s3)s2)n1,CCCCCCc1cccc(C2(c3cccc(CCCCCC)c3)c3cc4c(cc3-c3sc5cc(C=C6C(=O)c7ccccc7C6=C(C#N)C#N)sc5c32)C(c2cccc(CCCCCC)c2)(c2cccc(CCCCCC)c2)c2c-4sc3cc(C=C4C(=O)c5ccccc5C4=C(C#N)C#N)sc23)c1,1.052,2.26,40.33,0.96,0.958853816,0.1193941666666661,0.92,0.96,1:1.2,,,,ITO/PEDOT:PSS/active layer/PDINO/Al,conventional,PDINO,PDINO,PEDOT:PSS,PEDOT:PSS,,chloroform,chloroform,150.0,-5.5,-3.5,,-5.527,-3.854,
107491,10.1016/j.orgel.2021.106130,10.1016/j.orgel.2021.106130,PBDTBT-TSi,m-ITIC,PBDTBT-TSi,m-ITIC,CCCCCCCCCc1nc(-c2nc(CCCCCCCCC)c(-c3ccc(-c4cc5c(-c6ccc([Si](CCC)(CCC)CCC)s6)c6sccc6c(-c6ccc([Si](CCC)(CCC)CCC)s6)c5s4)s3)s2)sc1-c1cccs1,CCCCCCc1cccc(C2(c3cccc(CCCCCC)c3)c3cc4c(cc3-c3sc5cc(C=C6C(=O)c7ccccc7C6=C(C#N)C#N)sc5c32)C(c2cccc(CCCCCC)c2)(c2cccc(CCCCCC)c2)c2c-4sc3cc(C=C4C(=O)c5ccccc5C4=C(C#N)C#N)sc23)c1,0.947,17.17,65.57,10.66,10.661675443,0.0157171013133197,10.59,10.66,1:1.2,,,,ITO/PEDOT:PSS/active layer/PDINO/Al,conventional,PDINO,PDINO,PEDOT:PSS,PEDOT:PSS,,chloroform,chloroform,150.0,-5.33,-3.54,,-5.527,-3.854,
107492,10.1016/j.orgel.2021.106132,10.1016/j.orgel.2021.106132,PTQ-10,BT-F,PTQ-10,BT-F,CCOc1cnc2c(-c3ccc(-c4c(F)c(F)c(-c5ccc(-c6c(F)c(F)c(-c7cccs7)c7ncc(OCC)nc67)s5)c5ncc(OCC)nc45)s3)c(F)c(F)cc2n1,CCCCCCc1ccc(C2(c3ccc(CCCCCC)cc3)c3cc(/C=C4\C(=O)c5cc(F)ccc5C4=C(C#N)C#N)sc3-c3sc4c(OCC(CC)CCCC)c5c6c(sc5c(OCC(CC)CCCC)c4c32)-c2sc(/C=C3\C(=O)c4cc(F)ccc4C3=C(C#N)C#N)cc2C6(c2ccc(CCCCCC)cc2)c2ccc(CCCCCC)cc2)cc1,0.82,16.99,59.3,8.26,8.261557399999997,0.0188547215496077,,,1:1.2,"1,8-octanedithiol (ODT)",ODT,,ITO/PEDOT:PSS/active layer/PDINO/Ag,conventional,PDINO,PDINO,PEDOT:PSS,PEDOT:PSS,100.0,chloroform,chloroform,100.0,-5.54,-2.92,,-5.515,-4.005,
107493,10.1016/j.orgel.2021.106132,10.1016/j.orgel.2021.106132,PTQ-10,BT-Cl,PTQ-10,BT-Cl,CCOc1cnc2c(-c3ccc(-c4c(F)c(F)c(-c5ccc(-c6c(F)c(F)c(-c7cccs7)c7ncc(OCC)nc67)s5)c5ncc(OCC)nc45)s3)c(F)c(F)cc2n1,CCC1(CC)c2cc(/C=C3\C(=O)c4cc(Cl)c(Cl)cc4C3=C(C#N)C#N)sc2-c2sc(-c3ccc(-c4cc5c(s4)-c4sc(/C=C6\C(=O)c7cc(Cl)c(Cl)cc7C6=C(C#N)C#N)cc4C5(CC)CC)c4nsnc34)cc21,0.79,17.85,61.05,8.65,8.608965750000001,0.4743843930635741,,,1:0.8,"1,8-diiodooctane (DIO)",DIO,,ITO/PEDOT:PSS/active layer/PDINO/Ag,conventional,PDINO,PDINO,PEDOT:PSS,PEDOT:PSS,100.0,chloroform,chloroform,100.0,-5.54,-2.92,,-5.42,-3.71,
107494,10.1016/j.orgel.2021.106194,10.1016/j.orgel.2021.106194,PBDTTS-IQ,,PBDTTS-IQ,,CCCCCCCCC(CCCCCC)Cn1c2ccccc2c2nc3c(-c4ccc(-c5cc6c(-c7ccc(SCC(CC)CCCC)s7)c7sccc7c(-c7ccc(SCC(CC)CCCC)s7)c6s5)s4)ccc(-c4cccs4)c3nc21,,0.73,11.82,57.45,4.96,4.9571307,0.0578487903225709,4.42,4.96,1.1:5,DIO,DIO,,ITO/PEDOT:PSS (40 nm)/active layer/PDINO (5 nm)/Al (100 nm),conventional,PDINO,PDINO,PEDOT:PSS,PEDOT:PSS,,chlorobenzene,chlorobenzene,,-5.11,-3.65,,,,
107495,10.1016/j.orgel.2021.106194,10.1016/j.orgel.2021.106194,PBDTTS-DFIQ,,PBDTTS-DFIQ,,CCCCCCCCC(CCCCCC)Cn1c2ccccc2c2nc3c(-c4ccc(-c5cc6c(-c7ccc(SCC(CC)CCCC)s7)c7sccc7c(-c7ccc(SCC(CC)CCCC)s7)c6s5)s4)c(F)c(F)c(-c4cccs4)c3nc21,,0.84,13.26,66.0,7.4,7.351343999999999,0.6575135135135289,7.16,7.4,1.1:5,DIO,DIO,,ITO/PEDOT:PSS (40 nm)/active layer/PDINO (5 nm)/Al (100 nm),conventional,PDINO,PDINO,PEDOT:PSS,PEDOT:PSS,,chlorobenzene,chlorobenzene,,-5.3,-3.64,,,,
107496,10.1016/j.orgel.2021.106282,10.1016/j.orgel.2021.106282,PM6,TFQ-F,PM6,TFQ-F,COC(=O)C(C)(C)c1cc(C)cc(-c2sc3c4sc5cc(/C=C6/C(=O)c7cc(F)cc(c7)C(=O)/C6=C\c6cc(C(C)(C)C(=O)OC)c(-c7cc(C)cc(C(C)(C)C(=O)OC)c7)s6)sc5c4c(C(C)(C)C(=O)OC)ccc2-3)c1,,0.857,23.7,66.5,13.51,13.5067485,0.0240673575129481,,,,,,,ITO/MoO3/active layer/Al,,,,MoO3,MoO3,,,,,-5.56,-3.65,,,,
107497,10.1016/j.orgel.2021.106282,10.1016/j.orgel.2021.106282,PM6,TFQ-Cl,PM6,TFQ-Cl,COC(=O)C(C)(C)c1cc(C)cc(-c2sc3c4sc5cc(/C=C6/C(=O)c7cc(F)cc(c7)C(=O)/C6=C\c6cc(C(C)(C)C(=O)OC)c(-c7cc(C)cc(C(C)(C)C(=O)OC)c7)s6)sc5c4c(C(C)(C)C(=O)OC)ccc2-3)c1,,0.837,25.19,62.99,13.28,13.280830497,0.0062537424698856,,,,,,,ITO/MoO3/active layer/Al,,,,MoO3,MoO3,,,,,-5.56,-3.65,,,,
107498,10.1016/j.orgel.2021.106329,10.1016/j.orgel.2021.106329,PBDB-T,IDT2-IC,PBDB-T,IDT2-IC,CCCCC(CC)Cc1ccc(-c2c3cc(-c4ccc(-c5sc(-c6cccs6)c6c5C(=O)c5c(CC(CC)CCCC)sc(CC(CC)CCCC)c5C6=O)s4)sc3c(-c3ccc(CC(CC)CCCC)s3)c3ccsc23)s1,CCCCCCC1(CCCCCC)c2cc3c(cc2-c2sc(/C=C4\C(=O)c5ccccc5C4=C(C#N)C#N)cc21)C(CCCCCC)(CCCCCC)c1cc(-c2cc4c(s2)-c2cc5c(cc2C4(CCCCCC)CCCCCC)-c2sc(/C=C4\C(=O)c6ccccc6C4=C(C#N)C#N)cc2C5(CCCCCC)CCCCCC)sc1-3,0.98,12.14,60.24,7.17,7.16687328,0.0436083682008372,6.91,7.17,,,,,ITO/PEDOT:PSS/PBDB-T:IDT2-IC/PDINO/Al,conventional,PDINO,PDINO,PEDOT:PSS,PEDOT:PSS,,,,,-5.33,-3.48,,-5.28,-3.91,
107499,10.1016/j.orgel.2021.106329,10.1016/j.orgel.2021.106329,PBDB-T,IDT2-IC,PBDB-T,IDT2-IC,CCCCC(CC)Cc1ccc(-c2c3cc(-c4ccc(-c5sc(-c6cccs6)c6c5C(=O)c5c(CC(CC)CCCC)sc(CC(CC)CCCC)c5C6=O)s4)sc3c(-c3ccc(CC(CC)CCCC)s3)c3ccsc23)s1,CCCCCCC1(CCCCCC)c2cc3c(cc2-c2sc(/C=C4\C(=O)c5ccccc5C4=C(C#N)C#N)cc21)C(CCCCCC)(CCCCCC)c1cc(-c2cc4c(s2)-c2cc5c(cc2C4(CCCCCC)CCCCCC)-c2sc(/C=C4\C(=O)c6ccccc6C4=C(C#N)C#N)cc2C5(CCCCCC)CCCCCC)sc1-3,0.94,13.23,65.71,8.18,8.171827019999998,0.0999141809291102,7.84,8.18,,,,,ITO/PEDOT:PSS/PBDB-T:IDT2-IC/PDINO/Al,conventional,PDINO,PDINO,PEDOT:PSS,PEDOT:PSS,,,,,-5.33,-3.48,,-5.28,-3.91,
107500,10.1016/j.orgel.2021.106329,10.1016/j.orgel.2021.106329,PBDB-T,IDT2-IC-4Cl,PBDB-T,IDT2-IC-4Cl,CCCCC(CC)Cc1ccc(-c2c3cc(-c4ccc(-c5sc(-c6cccs6)c6c5C(=O)c5c(CC(CC)CCCC)sc(CC(CC)CCCC)c5C6=O)s4)sc3c(-c3ccc(CC(CC)CCCC)s3)c3ccsc23)s1,CCCCCCC1(CCCCCC)c2cc3c(cc2-c2sc(/C=C4\C(=O)c5cc(Cl)c(Cl)cc5C4=C(C#N)C#N)cc21)C(CCCCCC)(CCCCCC)c1cc(-c2cc4c(s2)-c2cc5c(cc2C4(CCCCCC)CCCCCC)-c2sc(/C=C4\C(=O)c6cc(Cl)c(Cl)cc6C4=C(C#N)C#N)cc2C5(CCCCCC)CCCCCC)sc1-3,0.84,17.76,56.22,8.68,8.38712448,3.3741419354838604,8.61,8.68,,,,,ITO/PEDOT:PSS/PBDB-T:IDT2-IC-4Cl/PDINO/Al,conventional,PDINO,PDINO,PEDOT:PSS,PEDOT:PSS,,,,,-5.33,-3.48,,-5.34,-3.95,
107501,10.1016/j.orgel.2021.106329,10.1016/j.orgel.2021.106329,PBDB-T,IDT2-IC-4Cl,PBDB-T,IDT2-IC-4Cl,CCCCC(CC)Cc1ccc(-c2c3cc(-c4ccc(-c5sc(-c6cccs6)c6c5C(=O)c5c(CC(CC)CCCC)sc(CC(CC)CCCC)c5C6=O)s4)sc3c(-c3ccc(CC(CC)CCCC)s3)c3ccsc23)s1,CCCCCCC1(CCCCCC)c2cc3c(cc2-c2sc(/C=C4\C(=O)c5cc(Cl)c(Cl)cc5C4=C(C#N)C#N)cc21)C(CCCCCC)(CCCCCC)c1cc(-c2cc4c(s2)-c2cc5c(cc2C4(CCCCCC)CCCCCC)-c2sc(/C=C4\C(=O)c6cc(Cl)c(Cl)cc6C4=C(C#N)C#N)cc2C5(CCCCCC)CCCCCC)sc1-3,0.81,22.22,69.81,12.53,12.56454342,0.2756857142857169,12.2,12.53,,,,,ITO/PEDOT:PSS/PBDB-T:IDT2-IC-4Cl/PDINO/Al,conventional,PDINO,PDINO,PEDOT:PSS,PEDOT:PSS,,,,,-5.33,-3.48,,-5.34,-3.95,
107502,10.1016/j.orgel.2022.106446,10.1016/j.orgel.2022.106446,PBDB-T,IDTT-BOA,PBDB-T,IDTT-BOA,CCCCC(CC)Cc1ccc(-c2c3cc(-c4ccc(-c5sc(-c6cccs6)c6c5C(=O)c5c(CC(CC)CCCC)sc(CC(CC)CCCC)c5C6=O)s4)sc3c(-c3ccc(CC(CC)CCCC)s3)c3ccsc23)s1,CCCCCCc1ccc(C2(c3ccc(CCCCCC)cc3)c3cc4c(cc3-c3sc5cc(/C=C(\C#N)c6nc7ccccc7o6)sc5c32)C(c2ccc(CCCCCC)cc2)(c2ccc(CCCCCC)cc2)c2c-4sc3cc(/C=C(\C#N)c4nc5ccccc5o4)sc23)cc1,1.19,4.95,36.6,2.16,2.155923,0.188750000000005,1.95,2.16,1:1,,,,ITO/ZnO/PBDB-T:IDTT-BOA/MoO3/Al,inverted,ZnO,PFN-Br,MoO3,PEDOT:PSS,,chloroform,chloroform,110.0,-5.33,-3.48,,-5.41,-3.41,
107503,10.1016/j.orgel.2022.106446,10.1016/j.orgel.2022.106446,PBDB-T,IDTT-BOACl,PBDB-T,IDTT-BOACl,CCCCC(CC)Cc1ccc(-c2c3cc(-c4ccc(-c5sc(-c6cccs6)c6c5C(=O)c5c(CC(CC)CCCC)sc(CC(CC)CCCC)c5C6=O)s4)sc3c(-c3ccc(CC(CC)CCCC)s3)c3ccsc23)s1,CCCCCCc1ccc(C2(c3ccc(CCCCCC)cc3)c3cc4c(cc3-c3sc5cc(/C=C(\C#N)c6nc7cc(Cl)ccc7o6)sc5c32)C(c2ccc(CCCCCC)cc2)(c2ccc(CCCCCC)cc2)c2c-4sc3cc(/C=C(\C#N)c4nc5cc(Cl)ccc5o4)sc23)cc1,1.16,8.07,36.9,3.45,3.4542828,0.1241391304347674,3.24,3.45,1:1.2,,,,ITO/ZnO/PBDB-T:IDTT-BOACl/MoO3/Al,inverted,ZnO,PFN-Br,MoO3,PEDOT:PSS,,chloroform,chloroform,110.0,-5.33,-3.48,,-5.44,-3.62,
107504,10.1016/j.orgel.2022.106446,10.1016/j.orgel.2022.106446,PBDB-T,ICCl-IDTT-BOACl,PBDB-T,ICCl-IDTT-BOACl,CCCCC(CC)Cc1ccc(-c2c3cc(-c4ccc(-c5sc(-c6cccs6)c6c5C(=O)c5c(CC(CC)CCCC)sc(CC(CC)CCCC)c5C6=O)s4)sc3c(-c3ccc(CC(CC)CCCC)s3)c3ccsc23)s1,,0.87,15.98,56.3,7.83,7.827163799999999,0.0362222222222329,7.63,7.83,1:1.5,DIO,,0.5 vol%,ITO/ZnO/PBDB-T:ICCl-IDTT-BOACl/MoO3/Al,inverted,ZnO,PFN-Br,MoO3,PEDOT:PSS,,chloroform,chloroform,,-5.33,-3.48,,,,
107505,10.1016/j.orgel.2022.106446,10.1016/j.orgel.2022.106446,PM6,ICCl-IDTT-BOACl,PM6,ICCl-IDTT-BOACl,COC(=O)C(C)(C)c1cc(C)cc(-c2sc3c4sc5cc(/C=C6/C(=O)c7cc(F)cc(c7)C(=O)/C6=C\c6cc(C(C)(C)C(=O)OC)c(-c7cc(C)cc(C(C)(C)C(=O)OC)c7)s6)sc5c4c(C(C)(C)C(=O)OC)ccc2-3)c1,,0.99,18.37,56.1,10.2,10.2025143,0.0246500000000138,10.03,10.2,1:1.5,,,,conventional,conventional,PFN-Br,PFN-Br,PEDOT:PSS,PEDOT:PSS,,chloroform,chloroform,,-5.56,-3.65,,,,
107506,10.1016/j.orgel.2022.106562,10.1016/j.orgel.2022.106562,PM6,BDDEH-4F,PM6,BDDEH-4F,COC(=O)C(C)(C)c1cc(C)cc(-c2sc3c4sc5cc(/C=C6/C(=O)c7cc(F)cc(c7)C(=O)/C6=C\c6cc(C(C)(C)C(=O)OC)c(-c7cc(C)cc(C(C)(C)C(=O)OC)c7)s6)sc5c4c(C(C)(C)C(=O)OC)ccc2-3)c1,CCCCC(CC)Cc1sc(CC(CC)CCCC)c2c1C(=O)c1c(-c3cc4c(s3)-c3sc(/C=C5\C(=O)c6cc(F)c(F)cc6C5=C(C#N)C#N)cc3C4(CC(CC)CCCC)CC(CC)CCCC)sc(-c3cc4c(s3)-c3sc(/C=C5\C(=O)c6cc(F)c(F)cc6C5=C(C#N)C#N)cc3C4(CC(CC)CCCC)CC(CC)CCCC)c1C2=O,0.871,23.27,59.98,12.16,12.156848365999997,0.0259180427631867,11.68,12.16,1:1,,,,ITO/ZnO/active layer/MoO3/Al,inverted,ZnO,,MoO3,,,,,160.0,-5.56,-3.65,,-5.57,-3.94,
107508,10.1016/j.orgel.2022.106562,10.1016/j.orgel.2022.106562,PTQ10,BDDEH-4F,PTQ10,BDDEH-4F,CCCCCCCCC(CCCCCC)COc1cnc2c(-c3cccs3)c(F)c(F)cc2n1,CCCCC(CC)Cc1sc(CC(CC)CCCC)c2c1C(=O)c1c(-c3cc4c(s3)-c3sc(/C=C5\C(=O)c6cc(F)c(F)cc6C5=C(C#N)C#N)cc3C4(CC(CC)CCCC)CC(CC)CCCC)sc(-c3cc4c(s3)-c3sc(/C=C5\C(=O)c6cc(F)c(F)cc6C5=C(C#N)C#N)cc3C4(CC(CC)CCCC)CC(CC)CCCC)c1C2=O,0.906,18.0,51.06,8.28,8.326864800000001,0.5660000000000193,7.65,8.28,1:1,,,,ITO/ZnO/active layer/MoO3/Al,inverted,ZnO,,MoO3,,,,,160.0,-5.54,-2.92,,-5.57,-3.94,
107509,10.1016/j.orgel.2022.106611,10.1016/j.orgel.2022.106611,J52-FTh,ITIC,J52-FTh,ITIC,CCCCCCCCC(CCCCCC)Cn1nc2c(-c3cc(F)cs3)c(F)c(F)c(-c3cc(F)c(-c4cc5c(-c6ccc(CC(CC)CCCC)s6)c6sccc6c(-c6ccc(CC(CC)CCCC)s6)c5s4)s3)c2n1,CCCCCCc1ccc(C2(c3ccc(CCCCCC)cc3)c3cc4c(cc3-c3sc5cc(C=C6C(=O)c7ccccc7C6=C(C#N)C#N)sc5c32)C(c2ccc(CCCCCC)cc2)(c2ccc(CCCCCC)cc2)c2c-4sc3cc(C=C4C(=O)c5ccccc5C4=C(C#N)C#N)sc23)cc1,0.95,20.33,64.0,12.23,12.360639999999998,1.0681929681111846,,,1:0.8,,,,inverted,inverted,ZnO,ZnO,MoO3,MoO3,110.0,chloroform,chloroform,,-5.51,-3.68,,-5.576,-3.916,
107510,10.1016/j.orgel.2022.106611,10.1016/j.orgel.2022.106611,J52-FTh,ITIC,J52-FTh,ITIC,CCCCCCCCC(CCCCCC)Cn1nc2c(-c3cc(F)cs3)c(F)c(F)c(-c3cc(F)c(-c4cc5c(-c6ccc(CC(CC)CCCC)s6)c6sccc6c(-c6ccc(CC(CC)CCCC)s6)c5s4)s3)c2n1,CCCCCCc1ccc(C2(c3ccc(CCCCCC)cc3)c3cc4c(cc3-c3sc5cc(C=C6C(=O)c7ccccc7C6=C(C#N)C#N)sc5c32)C(c2ccc(CCCCCC)cc2)(c2ccc(CCCCCC)cc2)c2c-4sc3cc(C=C4C(=O)c5ccccc5C4=C(C#N)C#N)sc23)cc1,0.92,21.29,68.0,13.32,13.319024,0.0073273273273379,,,1:0.8,,,,inverted,inverted,ZnO,ZnO,MoO3,MoO3,110.0,chloroform,chloroform,150.0,-5.51,-3.68,,-5.576,-3.916,
107511,10.1016/j.orgel.2022.106611,10.1016/j.orgel.2022.106611,J52,ITIC,J52,ITIC,CCCCCCCCC(CCCCCC)Cn1nc2c(-c3cccs3)c(F)c(F)c(-c3ccc(-c4cc5c(-c6ccc(CC(CC)CCCC)s6)c6sccc6c(-c6ccc(CC(CC)CCCC)s6)c5s4)s3)c2n1,CCCCCCc1ccc(C2(c3ccc(CCCCCC)cc3)c3cc4c(cc3-c3sc5cc(C=C6C(=O)c7ccccc7C6=C(C#N)C#N)sc5c32)C(c2ccc(CCCCCC)cc2)(c2ccc(CCCCCC)cc2)c2c-4sc3cc(C=C4C(=O)c5ccccc5C4=C(C#N)C#N)sc23)cc1,0.73,13.11,57.0,5.51,5.455070999999999,0.9968965517241462,,,1:1,,,,inverted,inverted,ZnO,ZnO,MoO3,MoO3,,chloroform,chloroform,,-5.2,-3.05,,-5.576,-3.916,
107512,10.1016/j.polymer.2011.03.057,10.1016/j.polymer.2011.03.057,PDTPTPD,PCBM,PDTPTPD,PCBM,CCCCC(CC)CN1C(=O)c2csc(-c3cc4c(s3)c3sccc3n4CC(CC)CCCC)c2C1=O,CCCCC(=O)OCC1(C2=CC=CC=C2)C3=CC=CC4=CC=CC5=CC=CC6=CC=CC7=CC=CC1=C7C6=C5C4=C3,0.7,6.97,39.0,1.9,1.90281,0.1478947368420924,,,1:1,,,,ITO/PEDOT:PSS/active layer/Al,conventional,,,PEDOT:PSS,PEDOT:PSS,,ortho-dichlorobenzene,o-DCB,,-5.09,-3.42,,-6.1,-3.7,
107513,10.1016/j.polymer.2011.03.057,10.1016/j.polymer.2011.03.057,PDTPTPD,PCBM,PDTPTPD,PCBM,CCCCC(CC)CN1C(=O)c2csc(-c3cc4c(s3)c3sccc3n4CC(CC)CCCC)c2C1=O,CCCCC(=O)OCC1(C2=CC=CC=C2)C3=CC=CC4=CC=CC5=CC=CC6=CC=CC7=CC=CC1=C7C6=C5C4=C3,0.74,5.66,42.0,1.76,1.7591279999999998,0.0495454545454662,,,1:2,,,,ITO/PEDOT:PSS/active layer/Al,conventional,,,PEDOT:PSS,PEDOT:PSS,,ortho-dichlorobenzene,o-DCB,,-5.09,-3.42,,-6.1,-3.7,
107514,10.1016/j.polymer.2011.03.057,10.1016/j.polymer.2011.03.057,PDTPTPD,PCBM,PDTPTPD,PCBM,CCCCC(CC)CN1C(=O)c2csc(-c3cc4c(s3)c3sccc3n4CC(CC)CCCC)c2C1=O,CCCCC(=O)OCC1(C2=CC=CC=C2)C3=CC=CC4=CC=CC5=CC=CC6=CC=CC7=CC=CC1=C7C6=C5C4=C3,0.66,3.3,48.1,1.05,1.047618,0.226857142857153,,,1:3,,,,ITO/PEDOT:PSS/active layer/Al,conventional,,,PEDOT:PSS,PEDOT:PSS,,ortho-dichlorobenzene,o-DCB,,-5.09,-3.42,,-6.1,-3.7,
107515,10.1016/j.polymer.2011.03.057,10.1016/j.polymer.2011.03.057,PDTPTPD,PCBM,PDTPTPD,PCBM,CCCCC(CC)CN1C(=O)c2csc(-c3cc4c(s3)c3sccc3n4CC(CC)CCCC)c2C1=O,CCCCC(=O)OCC1(C2=CC=CC=C2)C3=CC=CC4=CC=CC5=CC=CC6=CC=CC7=CC=CC1=C7C6=C5C4=C3,0.66,1.75,52.1,0.6,0.601755,0.2925000000000103,,,1:4,,,,ITO/PEDOT:PSS/active layer/Al,conventional,,,PEDOT:PSS,PEDOT:PSS,,ortho-dichlorobenzene,o-DCB,,-5.09,-3.42,,-6.1,-3.7,
107516,10.1016/j.polymer.2011.07.053,10.1016/j.polymer.2011.07.053,P3HT,Poly[4TBB4T-vinylene],P3HT,Poly[4TBB4T-vinylene],CCCCCCc1ccsc1,C=Cc1sc(-c2ccc(-c3ccc(-c4cc(CCCCCCCC)cs4)c4nsnc34)c3nsnc23)cc1CCCCCCCC,0.226,0.13,43.0,0.01,0.0126334,26.334000000000007,,,1:1,,,,ITO/PEDOT:PSS/active layer/Al,conventional,,,PEDOT:PSS,PEDOT:PSS,120.0,o-dichlorobenzene,o-DCB,,-5.01,-3.12,,-5.25,-4.0,
107517,10.1016/j.polymer.2011.07.053,10.1016/j.polymer.2011.07.053,P3HT,Poly[4TBB4T-vinylene],P3HT,Poly[4TBB4T-vinylene],CCCCCCc1ccsc1,C=Cc1sc(-c2ccc(-c3ccc(-c4cc(CCCCCCCC)cs4)c4nsnc34)c3nsnc23)cc1CCCCCCCC,0.336,0.25,45.0,0.04,0.0378,5.500000000000002,,,1:1,,,,ITO/PEDOT:PSS/active layer/Al,conventional,,,PEDOT:PSS,PEDOT:PSS,120.0,o-dichlorobenzene,o-DCB,130.0,-5.01,-3.12,,-5.25,-4.0,
107518,10.1016/j.polymer.2011.07.053,10.1016/j.polymer.2011.07.053,P3HT,Poly[4TBB4T],P3HT,Poly[4TBB4T],CCCCCCc1ccsc1,CCCCCCCCc1csc(-c2ccc(-c3ccc(-c4cc(CCCCCCCC)cs4)c4nsnc34)c3nsnc23)c1,0.383,1.32,38.0,0.22,0.1921128,12.675999999999988,,,1:1,,,,ITO/PEDOT:PSS/active layer/Al,conventional,,,PEDOT:PSS,PEDOT:PSS,120.0,o-dichlorobenzene,o-DCB,,-5.01,-3.12,,-5.2,-4.0,
107519,10.1016/j.polymer.2011.07.053,10.1016/j.polymer.2011.07.053,P3HT,Poly[4TBB4T],P3HT,Poly[4TBB4T],CCCCCCc1ccsc1,CCCCCCCCc1csc(-c2ccc(-c3ccc(-c4cc(CCCCCCCC)cs4)c4nsnc34)c3nsnc23)c1,0.346,1.77,37.0,0.27,0.2265954,16.075777777777784,,,1:1,,,,ITO/PEDOT:PSS/active layer/Al,conventional,,,PEDOT:PSS,PEDOT:PSS,120.0,o-dichlorobenzene,o-DCB,130.0,-5.01,-3.12,,-5.2,-4.0,
107520,10.1016/j.polymer.2011.10.007,10.1016/j.polymer.2011.10.007,PDTSPh,PC70BM,PDTSPh,PC70BM,CCCCCCCC[Si]1(CCCCCCCC)c2ccsc2-c2sc(-c3cccc4c3C(=O)N(CC(CC)CCCC)C4=O)cc21,CCCCC(=O)OCC1(C2=CC=CC=C2)C3=CC=CC4=CC=CC5=CC=CC6=CC=C7C=CC=CC8=CC=CC1=C8C7=C6C5=C4C3,0.65,2.4,28.8,0.45,0.44928,0.1599999999999873,,,1:1,,,,ITO/PEDOT:PSS/active layer/Al,conventional,,,PEDOT:PSS,PEDOT:PSS,60.0,o-dichlorobenzene,o-DCB,,-5.25,-3.0,,-6.1,-3.9,
107521,10.1016/j.polymer.2011.10.007,10.1016/j.polymer.2011.10.007,PDTSPh,PC70BM,PDTSPh,PC70BM,CCCCCCCC[Si]1(CCCCCCCC)c2ccsc2-c2sc(-c3cccc4c3C(=O)N(CC(CC)CCCC)C4=O)cc21,CCCCC(=O)OCC1(C2=CC=CC=C2)C3=CC=CC4=CC=CC5=CC=CC6=CC=C7C=CC=CC8=CC=CC1=C8C7=C6C5=C4C3,0.73,2.39,33.0,0.58,0.575751,0.7325862068965427,,,1:2,,,,ITO/PEDOT:PSS/active layer/Al,conventional,,,PEDOT:PSS,PEDOT:PSS,60.0,o-dichlorobenzene,o-DCB,,-5.25,-3.0,,-6.1,-3.9,
107522,10.1016/j.polymer.2011.10.007,10.1016/j.polymer.2011.10.007,PDTSBTPh,PC70BM,PDTSBTPh,PC70BM,CCCCCCCC[Si]1(CCCCCCCC)c2ccsc2-c2sc(-c3ccc(-c4ccc(-c5cccs5)c5c4C(=O)N(CC(CC)CCCC)C5=O)s3)cc21,CCCCC(=O)OCC1(C2=CC=CC=C2)C3=CC=CC4=CC=CC5=CC=CC6=CC=C7C=CC=CC8=CC=CC1=C8C7=C6C5=C4C3,0.75,5.23,33.0,1.3,1.2944250000000002,0.428846153846145,,,1:1,,,,ITO/PEDOT:PSS/active layer/Al,conventional,,,PEDOT:PSS,PEDOT:PSS,60.0,o-dichlorobenzene,o-DCB,,-5.19,-3.01,,-6.1,-3.9,
107523,10.1016/j.polymer.2011.10.007,10.1016/j.polymer.2011.10.007,PDTSBTPh,PC70BM,PDTSBTPh,PC70BM,CCCCCCCC[Si]1(CCCCCCCC)c2ccsc2-c2sc(-c3ccc(-c4ccc(-c5cccs5)c5c4C(=O)N(CC(CC)CCCC)C5=O)s3)cc21,CCCCC(=O)OCC1(C2=CC=CC=C2)C3=CC=CC4=CC=CC5=CC=CC6=CC=C7C=CC=CC8=CC=CC1=C8C7=C6C5=C4C3,0.83,6.27,40.4,2.1,2.1024564,0.1169714285714191,,,1:2,,,,ITO/PEDOT:PSS/active layer/Al,conventional,,,PEDOT:PSS,PEDOT:PSS,60.0,o-dichlorobenzene,o-DCB,,-5.19,-3.01,,-6.1,-3.9,
107524,10.1016/j.polymer.2011.10.007,10.1016/j.polymer.2011.10.007,PDTSBTPh,PC70BM,PDTSBTPh,PC70BM,CCCCCCCC[Si]1(CCCCCCCC)c2ccsc2-c2sc(-c3ccc(-c4ccc(-c5cccs5)c5c4C(=O)N(CC(CC)CCCC)C5=O)s3)cc21,CCCCC(=O)OCC1(C2=CC=CC=C2)C3=CC=CC4=CC=CC5=CC=CC6=CC=C7C=CC=CC8=CC=CC1=C8C7=C6C5=C4C3,0.82,6.06,38.6,1.92,1.9181112,0.0983750000000185,,,1:3,,,,ITO/PEDOT:PSS/active layer/Al,conventional,,,PEDOT:PSS,PEDOT:PSS,60.0,o-dichlorobenzene,o-DCB,,-5.19,-3.01,,-6.1,-3.9,
107525,10.1016/j.polymer.2011.12.026,10.1016/j.polymer.2011.12.026,P1,PC71BM,P1,PC71BM,CCCCCCCCc1cc(-c2c(-c3cccs3)sc3c(-c4cc(CCCCCCCC)c(CCCCCCCC)s4)c(-c4ccc(-c5cccc6nsnc56)s4)sc23)sc1CCCCCCCC,COC(=O)CCCC1(c2ccccc2)C23c4c5ccc6c7cc8c9c%10c(cc%11cc%12c%13c%14c(cc%15c%16ccc-5c2c%16c2c5c%16c%17c(c(c46)c7c9c%17c4c%10c%11c%13c4c%16c%14c%152)C513)C%12)C8,0.76,5.7,46.0,2.1,1.99272,5.108571428571441,,,1:3,,,,ITO/PEDOT:PSS/active layer/LiF/Al,conventional,LiF,LiF,PEDOT:PSS,PEDOT:PSS,90.0,CB,chlorobenzene,,-5.34,-3.53,,-5.9,-3.9,
107526,10.1016/j.polymer.2011.12.026,10.1016/j.polymer.2011.12.026,P1,PC71BM,P1,PC71BM,CCCCCCCCc1cc(-c2c(-c3cccs3)sc3c(-c4cc(CCCCCCCC)c(CCCCCCCC)s4)c(-c4ccc(-c5cccc6nsnc56)s4)sc23)sc1CCCCCCCC,COC(=O)CCCC1(c2ccccc2)C23c4c5ccc6c7cc8c9c%10c(cc%11cc%12c%13c%14c(cc%15c%16ccc-5c2c%16c2c5c%16c%17c(c(c46)c7c9c%17c4c%10c%11c%13c4c%16c%14c%152)C513)C%12)C8,0.77,6.9,43.0,2.3,2.28459,0.669999999999987,,,1:3,,,,ITO/PEDOT:PSS/active layer/LiF/Al,conventional,LiF,LiF,PEDOT:PSS,PEDOT:PSS,75.0,DCB,o-DCB,,-5.34,-3.53,,-5.9,-3.9,
107527,10.1016/j.polymer.2011.12.026,10.1016/j.polymer.2011.12.026,P1,PC71BM,P1,PC71BM,CCCCCCCCc1cc(-c2c(-c3cccs3)sc3c(-c4cc(CCCCCCCC)c(CCCCCCCC)s4)c(-c4ccc(-c5cccc6nsnc56)s4)sc23)sc1CCCCCCCC,COC(=O)CCCC1(c2ccccc2)C23c4c5ccc6c7cc8c9c%10c(cc%11cc%12c%13c%14c(cc%15c%16ccc-5c2c%16c2c5c%16c%17c(c(c46)c7c9c%17c4c%10c%11c%13c4c%16c%14c%152)C513)C%12)C8,0.77,5.4,50.0,2.1,2.079,0.9999999999999956,,,1:3,,,,ITO/PEDOT:PSS/active layer/LiF/Al,conventional,LiF,LiF,PEDOT:PSS,PEDOT:PSS,50.0,TCB,TCB,,-5.34,-3.53,,-5.9,-3.9,
107528,10.1016/j.polymer.2011.12.026,10.1016/j.polymer.2011.12.026,P1,PC71BM,P1,PC71BM,CCCCCCCCc1cc(-c2c(-c3cccs3)sc3c(-c4cc(CCCCCCCC)c(CCCCCCCC)s4)c(-c4ccc(-c5cccc6nsnc56)s4)sc23)sc1CCCCCCCC,COC(=O)CCCC1(c2ccccc2)C23c4c5ccc6c7cc8c9c%10c(cc%11cc%12c%13c%14c(cc%15c%16ccc-5c2c%16c2c5c%16c%17c(c(c46)c7c9c%17c4c%10c%11c%13c4c%16c%14c%152)C513)C%12)C8,0.68,7.8,53.0,2.8,2.8111200000000003,0.3971428571428737,,,1:3,DIO,DIO,1%,ITO/PEDOT:PSS/active layer/LiF/Al,conventional,LiF,LiF,PEDOT:PSS,PEDOT:PSS,70.0,DCB,o-DCB,,-5.34,-3.53,,-5.9,-3.9,
107529,10.1016/j.polymer.2011.12.026,10.1016/j.polymer.2011.12.026,P2,PC71BM,P2,PC71BM,,COC(=O)CCCC1(c2ccccc2)C23c4c5ccc6c7cc8c9c%10c(cc%11cc%12c%13c%14c(cc%15c%16ccc-5c2c%16c2c5c%16c%17c(c(c46)c7c9c%17c4c%10c%11c%13c4c%16c%14c%152)C513)C%12)C8,0.83,5.3,46.0,2.1,2.02354,3.6409523809523794,,,1:3,,,,ITO/PEDOT:PSS/active layer/LiF/Al,conventional,LiF,LiF,PEDOT:PSS,PEDOT:PSS,100.0,CB,chlorobenzene,,-5.34,-3.58,,-5.9,-3.9,
107530,10.1016/j.polymer.2011.12.026,10.1016/j.polymer.2011.12.026,P2,PC71BM,P2,PC71BM,,COC(=O)CCCC1(c2ccccc2)C23c4c5ccc6c7cc8c9c%10c(cc%11cc%12c%13c%14c(cc%15c%16ccc-5c2c%16c2c5c%16c%17c(c(c46)c7c9c%17c4c%10c%11c%13c4c%16c%14c%152)C513)C%12)C8,0.8,5.5,48.0,2.1,2.112,0.571428571428572,,,1:3,,,,ITO/PEDOT:PSS/active layer/LiF/Al,conventional,LiF,LiF,PEDOT:PSS,PEDOT:PSS,85.0,DCB,o-DCB,,-5.34,-3.58,,-5.9,-3.9,
107531,10.1016/j.polymer.2011.12.026,10.1016/j.polymer.2011.12.026,P2,PC71BM,P2,PC71BM,,COC(=O)CCCC1(c2ccccc2)C23c4c5ccc6c7cc8c9c%10c(cc%11cc%12c%13c%14c(cc%15c%16ccc-5c2c%16c2c5c%16c%17c(c(c46)c7c9c%17c4c%10c%11c%13c4c%16c%14c%152)C513)C%12)C8,0.82,4.7,52.0,2.0,2.00408,0.2040000000000041,,,1:3,,,,ITO/PEDOT:PSS/active layer/LiF/Al,conventional,LiF,LiF,PEDOT:PSS,PEDOT:PSS,60.0,TCB,TCB,,-5.34,-3.58,,-5.9,-3.9,
107532,10.1016/j.polymer.2011.12.026,10.1016/j.polymer.2011.12.026,P2,PC71BM,P2,PC71BM,,COC(=O)CCCC1(c2ccccc2)C23c4c5ccc6c7cc8c9c%10c(cc%11cc%12c%13c%14c(cc%15c%16ccc-5c2c%16c2c5c%16c%17c(c(c46)c7c9c%17c4c%10c%11c%13c4c%16c%14c%152)C513)C%12)C8,0.71,5.8,61.0,2.5,2.51198,0.4791999999999952,,,1:3,DIO,DIO,2%,ITO/PEDOT:PSS/active layer/LiF/Al,conventional,LiF,LiF,PEDOT:PSS,PEDOT:PSS,75.0,DCB,o-DCB,,-5.34,-3.58,,-5.9,-3.9,
107533,10.1016/j.polymer.2011.12.026,10.1016/j.polymer.2011.12.026,P3,PC71BM,P3,PC71BM,CCCCCCc1csc(-c2ccc(-c3cc(CCCCCC)c(/C=C/c4csc(-c5cc6c(OCC(CC)CCCC)c7sc(-c8ccc(C9=C%10C(=O)N(CC(CC)CCCC)C(c%11ccc(-c%12cc%13c(OCC(CC)CCCC)c%14sccc%14c(OCC(CC)CCCC)c%13s%12)s%11)=C%10C(=O)N9CC(CC)CCCC)s8)cc7c(OCC(CC)CCCC)c6s5)c4)s3)c3nsnc23)c1,COC(=O)CCCC1(c2ccccc2)C23c4c5ccc6c7cc8c9c%10c(cc%11cc%12c%13c%14c(cc%15c%16ccc-5c2c%16c2c5c%16c%17c(c(c46)c7c9c%17c4c%10c%11c%13c4c%16c%14c%152)C513)C%12)C8,0.68,5.3,48.0,1.7,1.72992,1.7600000000000098,,,1:3 wt/wt,,,,ITO/PEDOT:PSS/active layer/LiF/Al,conventional,LiF,LiF,PEDOT:PSS,PEDOT:PSS,80.0,CB,chlorobenzene,,-5.31,-3.6,,-5.9,-3.9,
107534,10.1016/j.polymer.2011.12.026,10.1016/j.polymer.2011.12.026,P3,PC71BM,P3,PC71BM,CCCCCCc1csc(-c2ccc(-c3cc(CCCCCC)c(/C=C/c4csc(-c5cc6c(OCC(CC)CCCC)c7sc(-c8ccc(C9=C%10C(=O)N(CC(CC)CCCC)C(c%11ccc(-c%12cc%13c(OCC(CC)CCCC)c%14sccc%14c(OCC(CC)CCCC)c%13s%12)s%11)=C%10C(=O)N9CC(CC)CCCC)s8)cc7c(OCC(CC)CCCC)c6s5)c4)s3)c3nsnc23)c1,COC(=O)CCCC1(c2ccccc2)C23c4c5ccc6c7cc8c9c%10c(cc%11cc%12c%13c%14c(cc%15c%16ccc-5c2c%16c2c5c%16c%17c(c(c46)c7c9c%17c4c%10c%11c%13c4c%16c%14c%152)C513)C%12)C8,0.71,4.9,52.0,1.8,1.80908,0.5044444444444556,,,1:3 wt/wt,,,,ITO/PEDOT:PSS/active layer/LiF/Al,conventional,LiF,LiF,PEDOT:PSS,PEDOT:PSS,65.0,DCB,o-DCB,,-5.31,-3.6,,-5.9,-3.9,
107535,10.1016/j.polymer.2011.12.026,10.1016/j.polymer.2011.12.026,P3,PC71BM,P3,PC71BM,CCCCCCc1csc(-c2ccc(-c3cc(CCCCCC)c(/C=C/c4csc(-c5cc6c(OCC(CC)CCCC)c7sc(-c8ccc(C9=C%10C(=O)N(CC(CC)CCCC)C(c%11ccc(-c%12cc%13c(OCC(CC)CCCC)c%14sccc%14c(OCC(CC)CCCC)c%13s%12)s%11)=C%10C(=O)N9CC(CC)CCCC)s8)cc7c(OCC(CC)CCCC)c6s5)c4)s3)c3nsnc23)c1,COC(=O)CCCC1(c2ccccc2)C23c4c5ccc6c7cc8c9c%10c(cc%11cc%12c%13c%14c(cc%15c%16ccc-5c2c%16c2c5c%16c%17c(c(c46)c7c9c%17c4c%10c%11c%13c4c%16c%14c%152)C513)C%12)C8,0.68,4.6,63.0,2.0,1.97064,1.4679999999999915,,,1:3 wt/wt,DIO,DIO,2%,ITO/PEDOT:PSS/active layer/LiF/Al,conventional,LiF,LiF,PEDOT:PSS,PEDOT:PSS,65.0,DCB,o-DCB,,-5.31,-3.6,,-5.9,-3.9,
107536,10.1016/j.polymer.2012.02.007,10.1016/j.polymer.2012.02.007,PCTBTC8,PC71BM,PCTBTC8,PC71BM,CCCCCCCCOc1c(OCCCCCCCC)c(-c2ccc(-c3ccc4c5ccccc5n(C(CCCCCCCC)CCCCCCCC)c4c3)s2)c2nsnc2c1-c1cccs1,COC(=O)CCCC1(c2ccccc2)C23c4c5ccc6c7cc8c9c%10c(cc%11cc%12c%13c%14c(cc%15c%16ccc-5c2c%16c2c5c%16c%17c(c(c46)c7c9c%17c4c%10c%11c%13c4c%16c%14c%152)C513)C%12)C8,0.79,5.91,39.4,1.83,1.8395466000000005,0.521672131147551,,,1:2,DIO,DIO,CB:DIO 30/1 v/v,ITO/PEDOT:PSS/active layer/Ca/Al,conventional,Ca,Ca,PEDOT:PSS,PEDOT:PSS,,CB/DIO (30/1),chlorobenzene,150.0,-5.46,-3.3,,-5.9,-3.9,
107537,10.1016/j.polymer.2012.02.007,10.1016/j.polymer.2012.02.007,PCTBTC8,PC71BM,PCTBTC8,PC71BM,CCCCCCCCOc1c(OCCCCCCCC)c(-c2ccc(-c3ccc4c5ccccc5n(C(CCCCCCCC)CCCCCCCC)c4c3)s2)c2nsnc2c1-c1cccs1,COC(=O)CCCC1(c2ccccc2)C23c4c5ccc6c7cc8c9c%10c(cc%11cc%12c%13c%14c(cc%15c%16ccc-5c2c%16c2c5c%16c%17c(c(c46)c7c9c%17c4c%10c%11c%13c4c%16c%14c%152)C513)C%12)C8,0.82,6.22,39.1,1.99,1.9942564,0.2138894472361722,,,1:3,DIO,DIO,CB:DIO 30/1 v/v,ITO/PEDOT:PSS/active layer/Ca/Al,conventional,Ca,Ca,PEDOT:PSS,PEDOT:PSS,,CB/DIO (30/1),chlorobenzene,150.0,-5.46,-3.3,,-5.9,-3.9,
107538,10.1016/j.polymer.2012.02.007,10.1016/j.polymer.2012.02.007,PCTBTC8,PC71BM,PCTBTC8,PC71BM,CCCCCCCCOc1c(OCCCCCCCC)c(-c2ccc(-c3ccc4c5ccccc5n(C(CCCCCCCC)CCCCCCCC)c4c3)s2)c2nsnc2c1-c1cccs1,COC(=O)CCCC1(c2ccccc2)C23c4c5ccc6c7cc8c9c%10c(cc%11cc%12c%13c%14c(cc%15c%16ccc-5c2c%16c2c5c%16c%17c(c(c46)c7c9c%17c4c%10c%11c%13c4c%16c%14c%152)C513)C%12)C8,0.84,4.54,52.0,1.97,1.983072,0.6635532994923844,,,1:4,,,,ITO/PEDOT:PSS/active layer/Ca/Al,conventional,Ca,Ca,PEDOT:PSS,PEDOT:PSS,,CB,chlorobenzene,150.0,-5.46,-3.3,,-5.9,-3.9,
107539,10.1016/j.polymer.2012.02.007,10.1016/j.polymer.2012.02.007,PCTBTC8,PC71BM,PCTBTC8,PC71BM,CCCCCCCCOc1c(OCCCCCCCC)c(-c2ccc(-c3ccc4c5ccccc5n(C(CCCCCCCC)CCCCCCCC)c4c3)s2)c2nsnc2c1-c1cccs1,COC(=O)CCCC1(c2ccccc2)C23c4c5ccc6c7cc8c9c%10c(cc%11cc%12c%13c%14c(cc%15c%16ccc-5c2c%16c2c5c%16c%17c(c(c46)c7c9c%17c4c%10c%11c%13c4c%16c%14c%152)C513)C%12)C8,0.89,5.99,51.0,2.72,2.718861,0.0418750000000082,,,1:4,DIO,DIO,CB:DIO 30/1 v/v,ITO/PEDOT:PSS/active layer/Ca/Al,conventional,Ca,Ca,PEDOT:PSS,PEDOT:PSS,67.0,CB/DIO (30/1),chlorobenzene,150.0,-5.46,-3.3,,-5.9,-3.9,
107540,10.1016/j.polymer.2012.02.007,10.1016/j.polymer.2012.02.007,PCTTBTC12,PC71BM,PCTTBTC12,PC71BM,CCCCCCCCOc1c(OCCCCCCCC)c(-c2cc3sc(-c4ccc5c6ccccc6n(C(CCCCCCCC)CCCCCCCC)c5c4)cc3s2)c2nsnc2c1-c1cc2sccc2s1,COC(=O)CCCC1(c2ccccc2)C23c4c5ccc6c7cc8c9c%10c(cc%11cc%12c%13c%14c(cc%15c%16ccc-5c2c%16c2c5c%16c%17c(c(c46)c7c9c%17c4c%10c%11c%13c4c%16c%14c%152)C513)C%12)C8,0.78,5.77,40.0,1.8,1.8002399999999996,0.0133333333333096,,,1:2,DIO,DIO,CB:DIO 20/1 v/v,ITO/PEDOT:PSS/active layer/Ca/Al,conventional,Ca,Ca,PEDOT:PSS,PEDOT:PSS,,CB/DIO (20/1),chlorobenzene,150.0,-5.47,-3.39,,-5.9,-3.9,
107541,10.1016/j.polymer.2012.02.007,10.1016/j.polymer.2012.02.007,PCTTBTC12,PC71BM,PCTTBTC12,PC71BM,CCCCCCCCOc1c(OCCCCCCCC)c(-c2cc3sc(-c4ccc5c6ccccc6n(C(CCCCCCCC)CCCCCCCC)c5c4)cc3s2)c2nsnc2c1-c1cc2sccc2s1,COC(=O)CCCC1(c2ccccc2)C23c4c5ccc6c7cc8c9c%10c(cc%11cc%12c%13c%14c(cc%15c%16ccc-5c2c%16c2c5c%16c%17c(c(c46)c7c9c%17c4c%10c%11c%13c4c%16c%14c%152)C513)C%12)C8,0.8,8.84,37.0,2.64,2.61664,0.8848484848484951,,,1:3,DIO,DIO,CB:DIO 20/1 v/v,ITO/PEDOT:PSS/active layer/Ca/Al,conventional,Ca,Ca,PEDOT:PSS,PEDOT:PSS,,CB/DIO (20/1),chlorobenzene,150.0,-5.47,-3.39,,-5.9,-3.9,
107542,10.1016/j.polymer.2012.02.007,10.1016/j.polymer.2012.02.007,PCTTBTC12,PC71BM,PCTTBTC12,PC71BM,CCCCCCCCOc1c(OCCCCCCCC)c(-c2cc3sc(-c4ccc5c6ccccc6n(C(CCCCCCCC)CCCCCCCC)c5c4)cc3s2)c2nsnc2c1-c1cc2sccc2s1,COC(=O)CCCC1(c2ccccc2)C23c4c5ccc6c7cc8c9c%10c(cc%11cc%12c%13c%14c(cc%15c%16ccc-5c2c%16c2c5c%16c%17c(c(c46)c7c9c%17c4c%10c%11c%13c4c%16c%14c%152)C513)C%12)C8,0.81,6.25,39.0,1.97,1.974375,0.2220812182741126,,,1:4,,,,ITO/PEDOT:PSS/active layer/Ca/Al,conventional,Ca,Ca,PEDOT:PSS,PEDOT:PSS,,CB,chlorobenzene,150.0,-5.47,-3.39,,-5.9,-3.9,
107543,10.1016/j.polymer.2012.02.007,10.1016/j.polymer.2012.02.007,PCTTBTC12,PC71BM,PCTTBTC12,PC71BM,CCCCCCCCOc1c(OCCCCCCCC)c(-c2cc3sc(-c4ccc5c6ccccc6n(C(CCCCCCCC)CCCCCCCC)c5c4)cc3s2)c2nsnc2c1-c1cc2sccc2s1,COC(=O)CCCC1(c2ccccc2)C23c4c5ccc6c7cc8c9c%10c(cc%11cc%12c%13c%14c(cc%15c%16ccc-5c2c%16c2c5c%16c%17c(c(c46)c7c9c%17c4c%10c%11c%13c4c%16c%14c%152)C513)C%12)C8,0.83,9.44,43.0,3.4,3.369136,0.9077647058823596,,,1:4,DIO,DIO,CB:DIO 20/1 v/v,ITO/PEDOT:PSS/active layer/Ca/Al,conventional,Ca,Ca,PEDOT:PSS,PEDOT:PSS,115.0,CB/DIO (20/1),chlorobenzene,150.0,-5.47,-3.39,,-5.9,-3.9,
107544,10.1016/j.polymer.2012.02.014,10.1016/j.polymer.2012.02.014,PF-TZBTTT,,PF-TZBTTT,,CCCCCCCCC1(CCCCCCCC)c2ccccc2-c2ccc(-c3ccc(-c4c5c(c(-c6cccs6)c6nn(CC(CC)CCCC)nc46)N=S=N5)s3)cc21,,0.65,2.98,34.0,0.85,0.65858,22.519999999999992,,,1:2,,,,,bulk heterojunction polymer solar cell,Ca/Al,Ca/Al,PEDOT:PSS,,,o-DCB,,,-5.16,-3.83,,,,
107545,10.1016/j.polymer.2012.02.014,10.1016/j.polymer.2012.02.014,PF-TZBTTT,,PF-TZBTTT,,CCCCCCCCC1(CCCCCCCC)c2ccccc2-c2ccc(-c3ccc(-c4c5c(c(-c6cccs6)c6nn(CC(CC)CCCC)nc46)N=S=N5)s3)cc21,,0.6,4.73,37.0,1.36,1.05006,22.789705882352948,,,1:2,,,,,bulk heterojunction polymer solar cell,Ca/Al,Ca/Al,PEDOT:PSS,,,o-DCB,,,-5.16,-3.83,,,,
107546,10.1016/j.polymer.2012.02.014,10.1016/j.polymer.2012.02.014,PF-TZBTTT,,PF-TZBTTT,,CCCCCCCCC1(CCCCCCCC)c2ccccc2-c2ccc(-c3ccc(-c4c5c(c(-c6cccs6)c6nn(CC(CC)CCCC)nc46)N=S=N5)s3)cc21,,0.65,5.3,39.0,1.74,1.3435499999999998,22.7844827586207,,,1:2,,,,,bulk heterojunction polymer solar cell,PFN/Al,PFN/Al,PEDOT:PSS,,,o-DCB,,,-5.16,-3.83,,,,
107547,10.1016/j.polymer.2012.02.014,10.1016/j.polymer.2012.02.014,PF-TZBTTT,,PF-TZBTTT,,CCCCCCCCC1(CCCCCCCC)c2ccccc2-c2ccc(-c3ccc(-c4c5c(c(-c6cccs6)c6nn(CC(CC)CCCC)nc46)N=S=N5)s3)cc21,,0.65,6.9,44.0,2.56,1.9734,22.9140625,,,1:4,,,,,bulk heterojunction polymer solar cell,PFN/Al,PFN/Al,PEDOT:PSS,,,o-DCB,,,-5.16,-3.83,,,,
107548,10.1016/j.polymer.2012.02.014,10.1016/j.polymer.2012.02.014,PCZ-TZBTTT,,PCZ-TZBTTT,,CCCCCCCCC(CCCCCCCC)n1c2ccccc2c2ccc(-c3ccc(-c4c5c(c(-c6cccs6)c6nn(CC(CC)CCCC)nc46)N=S=N5)s3)cc21,,0.7,5.62,38.0,1.94,1.4949199999999998,22.94226804123712,,,1:2,,,,,bulk heterojunction polymer solar cell,Ca/Al,Ca/Al,PEDOT:PSS,,,o-DCB,,,-5.18,-3.83,,,,
