Repository: JiYiqaq/PCE-KA-GNN

# Data directory

- `raw/Active_Database.csv` is the immutable source dataset bundled under CC BY 4.0. Do not overwrite it with processed data.
- `processed/` is created and populated by the training pipeline. Generated `.pt` and `.pth` caches are intentionally ignored by Git because they can exceed GitHub's normal single-file limit.

See `../DATA_LICENSE.md` for provenance, license and checksum information.

File: data/raw/Active_Database.csv (part 409 of 471)
id,doi,doi_norm,donor,acceptor,donor_canonical,acceptor_canonical,donor_smiles,acceptor_smiles,voc,jsc,ff,pce,pce_recomputed,pce_relative_error_percent,pce_avg,pce_best,d_a_ratio,additive,additive_canonical,additive_ratio,device_structure,device_type,etl,etl_canonical,htl,htl_canonical,active_layer_thickness,solvent,solvent_canonical,annealing_temp,homo_d,lumo_d,eg_d,homo_a,lumo_a,eg_a
107549,10.1016/j.polymer.2012.02.014,10.1016/j.polymer.2012.02.014,PCZ-TZBTTT,,PCZ-TZBTTT,,CCCCCCCCC(CCCCCCCC)n1c2ccccc2c2ccc(-c3ccc(-c4c5c(c(-c6cccs6)c6nn(CC(CC)CCCC)nc46)N=S=N5)s3)cc21,,0.65,6.48,39.0,2.13,1.6426800000000004,22.8788732394366,,,1:2,,,,,bulk heterojunction polymer solar cell,Ca/Al,Ca/Al,PEDOT:PSS,,,o-DCB,,,-5.18,-3.83,,,,
107550,10.1016/j.polymer.2012.02.014,10.1016/j.polymer.2012.02.014,PCZ-TZBTTT,,PCZ-TZBTTT,,CCCCCCCCC(CCCCCCCC)n1c2ccccc2c2ccc(-c3ccc(-c4c5c(c(-c6cccs6)c6nn(CC(CC)CCCC)nc46)N=S=N5)s3)cc21,,0.7,6.81,39.0,2.41,1.85913,22.85767634854773,,,1:2,,,,,bulk heterojunction polymer solar cell,PFN/Al,PFN/Al,PEDOT:PSS,,,o-DCB,,,-5.18,-3.83,,,,
107551,10.1016/j.polymer.2012.02.014,10.1016/j.polymer.2012.02.014,PCZ-TZBTTT,,PCZ-TZBTTT,,CCCCCCCCC(CCCCCCCC)n1c2ccccc2c2ccc(-c3ccc(-c4c5c(c(-c6cccs6)c6nn(CC(CC)CCCC)nc46)N=S=N5)s3)cc21,,0.7,8.5,41.0,3.17,2.4395,23.04416403785489,,,1:4,,,,,bulk heterojunction polymer solar cell,PFN/Al,PFN/Al,PEDOT:PSS,,,o-DCB,,,-5.18,-3.83,,,,
107552,10.1016/j.polymer.2012.04.014,10.1016/j.polymer.2012.04.014,PMLTQT,PC61BM,PMLTQT,PC61BM,CCCCCCCCc1ccsc1-c1sc(-c2ccc(-c3ccc(-c4cc(CCCCCCCC)c(-c5sc(-c6ccc(C7=C(c8ccccc8)C(=O)N(CC(CC)CCCC)C7=O)cc6)cc5CCCCCCCC)s4)s3)s2)cc1CCCCCCCC,COC(=O)CCCC1(c2ccccc2)C23c4c5c6c7c8c9c(c%10c%11c2c2c%12c4c4c%13c5c5c7c7c8c8c%14c9c%10c9c%10c%11c2c2c%11c%12c4c4c%12c%13c5c5c7c7c8c8c%14c9c9c%10c2c2c%11c4c4c%12c5c7c5c8c9c2c45)C613,0.76,4.7,16.0,0.57,0.57152,0.2666666666666802,,,1:3,,,,ITO/PEDOT:PSS/active layer/Ca/Al,conventional,Ca,Ca,PEDOT:PSS,PEDOT:PSS,,o-dichlorobenzene,o-DCB,,-5.63,-3.55,,-6.1,-3.7,
107553,10.1016/j.polymer.2012.04.014,10.1016/j.polymer.2012.04.014,PMLT2T,PC61BM,PMLT2T,PC61BM,CCCCCCCCc1ccsc1-c1ccc(C2=C(c3ccc(-c4sc(-c5ccc(-c6cc7sc(-c8cccs8)cc7s6)s5)cc4CCCCCCCC)cc3)C(=O)N(CC(CC)CCCC)C2=O)cc1,COC(=O)CCCC1(c2ccccc2)C23c4c5c6c7c8c9c(c%10c%11c2c2c%12c4c4c%13c5c5c7c7c8c8c%14c9c%10c9c%10c%11c2c2c%11c%12c4c4c%12c%13c5c5c7c7c8c8c%14c9c9c%10c2c2c%11c4c4c%12c5c7c5c8c9c2c45)C613,0.78,2.7,18.0,0.38,0.3790800000000001,0.2421052631578739,,,1:3,,,,ITO/PEDOT:PSS/active layer/Ca/Al,conventional,Ca,Ca,PEDOT:PSS,PEDOT:PSS,,o-dichlorobenzene,o-DCB,,-5.67,-3.58,,-6.1,-3.7,
107554,10.1016/j.polymer.2012.04.014,10.1016/j.polymer.2012.04.014,PMLT3T,PC61BM,PMLT3T,PC61BM,CCCCCCCCc1ccsc1-c1ccc(C2=C(c3ccc(-c4sc(-c5ccc(-c6cc7sc8cc(-c9cccs9)sc8c7s6)s5)cc4CCCCCCCC)cc3)C(=O)N(CC(CC)CCCC)C2=O)cc1,COC(=O)CCCC1(c2ccccc2)C23c4c5c6c7c8c9c(c%10c%11c2c2c%12c4c4c%13c5c5c7c7c8c8c%14c9c%10c9c%10c%11c2c2c%11c%12c4c4c%12c%13c5c5c7c7c8c8c%14c9c9c%10c2c2c%11c4c4c%12c5c7c5c8c9c2c45)C613,0.8,4.9,21.0,0.82,0.8232,0.3902439024390355,,,1:3,,,,ITO/PEDOT:PSS/active layer/Ca/Al,conventional,Ca,Ca,PEDOT:PSS,PEDOT:PSS,,o-dichlorobenzene,o-DCB,,-5.73,-3.65,,-6.1,-3.7,
107556,10.1016/j.polymer.2012.04.014,10.1016/j.polymer.2012.04.014,PMLT2T,PC71BM,PMLT2T,PC71BM,CCCCCCCCc1ccsc1-c1ccc(C2=C(c3ccc(-c4sc(-c5ccc(-c6cc7sc(-c8cccs8)cc7s6)s5)cc4CCCCCCCC)cc3)C(=O)N(CC(CC)CCCC)C2=O)cc1,COC(=O)CCCC1(c2ccccc2)C23c4c5ccc6c7cc8c9c%10c(cc%11cc%12c%13c%14c(cc%15c%16ccc-5c2c%16c2c5c%16c%17c(c(c46)c7c9c%17c4c%10c%11c%13c4c%16c%14c%152)C513)C%12)C8,0.7,7.98,20.0,1.08,1.1172,3.444444444444435,7.9,7.98,1:3,,,,ITO/PEDOT:PSS/active layer/Ca/Al,conventional,Ca,Ca,PEDOT:PSS,PEDOT:PSS,,o-dichlorobenzene,o-DCB,,-5.67,-3.58,,-5.9,-3.9,
107557,10.1016/j.polymer.2012.04.014,10.1016/j.polymer.2012.04.014,PMLT3T,PC71BM,PMLT3T,PC71BM,CCCCCCCCc1ccsc1-c1ccc(C2=C(c3ccc(-c4sc(-c5ccc(-c6cc7sc8cc(-c9cccs9)sc8c7s6)s5)cc4CCCCCCCC)cc3)C(=O)N(CC(CC)CCCC)C2=O)cc1,COC(=O)CCCC1(c2ccccc2)C23c4c5ccc6c7cc8c9c%10c(cc%11cc%12c%13c%14c(cc%15c%16ccc-5c2c%16c2c5c%16c%17c(c(c46)c7c9c%17c4c%10c%11c%13c4c%16c%14c%152)C513)C%12)C8,0.74,7.38,22.0,1.2,1.201464,0.1220000000000109,,,1:3,,,,ITO/PEDOT:PSS/active layer/Ca/Al,conventional,Ca,Ca,PEDOT:PSS,PEDOT:PSS,,o-dichlorobenzene,o-DCB,,-5.73,-3.65,,-5.9,-3.9,
107558,10.1016/j.polymer.2012.07.007,10.1016/j.polymer.2012.07.007,PC1,PC71BM,PBDT[2H]T,PC71BM,CCCCC(CC)COc1c2cc(-c3cccs3)sc2c(OCC(CC)CCCC)c2ccsc12,COC(=O)CCCC1(c2ccccc2)C23c4c5ccc6c7cc8c9c%10c(cc%11cc%12c%13c%14c(cc%15c%16ccc-5c2c%16c2c5c%16c%17c(c(c46)c7c9c%17c4c%10c%11c%13c4c%16c%14c%152)C513)C%12)C8,0.75,5.16,57.0,2.2,2.2059,0.2681818181818189,,,1:1,,,,ITO/PEDOT:PSS/active layer/LiF/Al,conventional,LiF,LiF,PEDOT:PSS,PEDOT:PSS,,o-dichlorobenzene,o-DCB,90.0,-5.365,-3.455,,-5.9,-3.9,
107559,10.1016/j.polymer.2012.07.007,10.1016/j.polymer.2012.07.007,PC2,PC71BM,PC2,PC71BM,CCCCCCC1(CCCCCC)c2ccccc2-c2cc3c(cc21)c1cc2c(cc1n3CC)-c1ccc(-c3ccc(-c4c(OCCCC)c(OCCCC)c(-c5cccs5)c5nsnc45)s3)cc1C2(CCCCCC)CCCCCC,COC(=O)CCCC1(c2ccccc2)C23c4c5ccc6c7cc8c9c%10c(cc%11cc%12c%13c%14c(cc%15c%16ccc-5c2c%16c2c5c%16c%17c(c(c46)c7c9c%17c4c%10c%11c%13c4c%16c%14c%152)C513)C%12)C8,0.86,10.5,50.0,4.52,4.515,0.1106194690265463,,,1:1,,,,ITO/PEDOT:PSS/active layer/LiF/Al,conventional,LiF,LiF,PEDOT:PSS,PEDOT:PSS,,o-dichlorobenzene,o-DCB,90.0,-5.43,-3.56,,-5.9,-3.9,
107560,10.1016/j.polymer.2012.07.007,10.1016/j.polymer.2012.07.007,PC3,PC71BM,PC3,PC71BM,CCCCOC(=O)c1csc(-c2cc3c(OCC(CC)CCCC)c4sccc4c(OCC(CC)CCCC)c3s2)c1,COC(=O)CCCC1(c2ccccc2)C23c4c5ccc6c7cc8c9c%10c(cc%11cc%12c%13c%14c(cc%15c%16ccc-5c2c%16c2c5c%16c%17c(c(c46)c7c9c%17c4c%10c%11c%13c4c%16c%14c%152)C513)C%12)C8,0.91,6.08,33.0,1.8,1.825824,1.4346666666666703,,,1:1,,,,ITO/PEDOT:PSS/active layer/LiF/Al,conventional,LiF,LiF,PEDOT:PSS,PEDOT:PSS,,o-dichlorobenzene,o-DCB,90.0,-5.43,-3.48,,-5.9,-3.9,
107561,10.1016/j.polymer.2012.07.007,10.1016/j.polymer.2012.07.007,PC4,PC71BM,PC4,PC71BM,CCCCCCCCOC(=O)c1csc(-c2cc3c(OCC(CC)CCCC)c4sccc4c(OCC(CC)CCCC)c3s2)c1,COC(=O)CCCC1(c2ccccc2)C23c4c5ccc6c7cc8c9c%10c(cc%11cc%12c%13c%14c(cc%15c%16ccc-5c2c%16c2c5c%16c%17c(c(c46)c7c9c%17c4c%10c%11c%13c4c%16c%14c%152)C513)C%12)C8,0.96,3.42,43.0,1.4,1.411776,0.8411428571428579,,,1:1,,,,ITO/PEDOT:PSS/active layer/LiF/Al,conventional,LiF,LiF,PEDOT:PSS,PEDOT:PSS,,o-dichlorobenzene,o-DCB,90.0,-5.44,-3.36,,-5.9,-3.9,
107562,10.1016/j.polymer.2012.07.007,10.1016/j.polymer.2012.07.007,PC5,PC71BM,PC5,PC71BM,CCCCC(CC)COC(=O)c1csc(-c2cc3c(OCC(CC)CCCC)c4sccc4c(OCC(CC)CCCC)c3s2)c1,COC(=O)CCCC1(c2ccccc2)C23c4c5ccc6c7cc8c9c%10c(cc%11cc%12c%13c%14c(cc%15c%16ccc-5c2c%16c2c5c%16c%17c(c(c46)c7c9c%17c4c%10c%11c%13c4c%16c%14c%152)C513)C%12)C8,0.96,2.97,32.0,0.92,0.912384,0.827826086956529,,,1:1,,,,ITO/PEDOT:PSS/active layer/LiF/Al,conventional,LiF,LiF,PEDOT:PSS,PEDOT:PSS,,o-dichlorobenzene,o-DCB,90.0,-5.5,-3.38,,-5.9,-3.9,
107563,10.1016/j.polymer.2012.07.010,10.1016/j.polymer.2012.07.010,PTBP,PC61BM,PTBP,PC61BM,CCCCCCCCCCCCc1csc(-c2ccc(-c3ccccc3)cc2)c1,COC(=O)CCCC1(c2ccccc2)C23c4c5c6c7c8c9c(c%10c%11c2c2c%12c4c4c%13c5c5c7c7c8c8c%14c9c%10c9c%10c%11c2c2c%11c%12c4c4c%12c%13c5c5c7c7c8c8c%14c9c9c%10c2c2c%11c4c4c%12c5c7c5c8c9c2c45)C613,0.68,0.69,26.0,0.12,0.1219919999999999,1.6599999999999948,,,"1:1, w/w",,,,ITO/PEDOT:PSS/active layer/LiF/Al,conventional,LiF,LiF,PEDOT:PSS,PEDOT:PSS,110.0,o-dichlorobenzene,o-DCB,,-5.61,-2.96,,-6.1,-3.7,
107564,10.1016/j.polymer.2012.07.010,10.1016/j.polymer.2012.07.010,PTSt,PC61BM,PTST,PC61BM,CCCCCCCCCCCCc1csc(-c2ccc(/C=C/c3ccccc3)cc2)c1,COC(=O)CCCC1(c2ccccc2)C23c4c5c6c7c8c9c(c%10c%11c2c2c%12c4c4c%13c5c5c7c7c8c8c%14c9c%10c9c%10c%11c2c2c%11c%12c4c4c%12c%13c5c5c7c7c8c8c%14c9c9c%10c2c2c%11c4c4c%12c5c7c5c8c9c2c45)C613,0.83,0.04,,0.01,,,,,"1:1, w/w",,,,ITO/PEDOT:PSS/active layer/LiF/Al,conventional,LiF,LiF,PEDOT:PSS,PEDOT:PSS,110.0,o-dichlorobenzene,o-DCB,,-5.41,-2.94,,-6.1,-3.7,
107565,10.1016/j.polymer.2012.07.010,10.1016/j.polymer.2012.07.010,PTCNSt,PC61BM,PTCNSt,PC61BM,CCCCCCCCCCCCc1csc(-c2ccc(/C=C(\C#N)c3ccccc3)cc2)c1,COC(=O)CCCC1(c2ccccc2)C23c4c5c6c7c8c9c(c%10c%11c2c2c%12c4c4c%13c5c5c7c7c8c8c%14c9c%10c9c%10c%11c2c2c%11c%12c4c4c%12c%13c5c5c7c7c8c8c%14c9c9c%10c2c2c%11c4c4c%12c5c7c5c8c9c2c45)C613,0.83,0.17,28.0,0.04,0.039508,1.2299999999999984,,,"1:1, w/w",,,,ITO/PEDOT:PSS/active layer/LiF/Al,conventional,LiF,LiF,PEDOT:PSS,PEDOT:PSS,110.0,o-dichlorobenzene,o-DCB,,-5.61,-3.31,,-6.1,-3.7,
107566,10.1016/j.polymer.2012.07.010,10.1016/j.polymer.2012.07.010,PTBPTPA,PC61BM,PTBPTPA,PC61BM,CCCCCCCCCCCCc1cc(-c2ccc(-c3ccccc3)cc2)sc1-c1ccc(-c2ccc(-c3cc(/C=C/c4ccc(-c5ccc(N(c6ccccc6)c6ccccc6)cc5)s4)cs3)cc2)cc1,COC(=O)CCCC1(c2ccccc2)C23c4c5c6c7c8c9c(c%10c%11c2c2c%12c4c4c%13c5c5c7c7c8c8c%14c9c%10c9c%10c%11c2c2c%11c%12c4c4c%12c%13c5c5c7c7c8c8c%14c9c9c%10c2c2c%11c4c4c%12c5c7c5c8c9c2c45)C613,0.86,1.38,32.0,0.38,0.3797759999999999,0.0589473684210677,,,"1:1, w/w",,,,ITO/PEDOT:PSS/active layer/LiF/Al,conventional,LiF,LiF,PEDOT:PSS,PEDOT:PSS,110.0,o-dichlorobenzene,o-DCB,,-5.35,-2.9,,-6.1,-3.7,
107567,10.1016/j.polymer.2012.07.010,10.1016/j.polymer.2012.07.010,PTStTPA,PC61BM,PTStTPA,PC61BM,CCCCCCCCCCCCc1cc(-c2ccc(/C=C/c3ccccc3)cc2)sc1-c1ccc(/C=C/c2ccc(-c3cc(/C=C/c4ccc(-c5ccc(N(c6ccccc6)c6ccccc6)cc5)s4)cs3)cc2)cc1,COC(=O)CCCC1(c2ccccc2)C23c4c5c6c7c8c9c(c%10c%11c2c2c%12c4c4c%13c5c5c7c7c8c8c%14c9c%10c9c%10c%11c2c2c%11c%12c4c4c%12c%13c5c5c7c7c8c8c%14c9c9c%10c2c2c%11c4c4c%12c5c7c5c8c9c2c45)C613,0.86,0.9,31.0,0.24,0.23994,0.0250000000000018,,,"1:1, w/w",,,,ITO/PEDOT:PSS/active layer/LiF/Al,conventional,LiF,LiF,PEDOT:PSS,PEDOT:PSS,110.0,o-dichlorobenzene,o-DCB,,-5.37,-3.01,,-6.1,-3.7,
107568,10.1016/j.polymer.2012.07.010,10.1016/j.polymer.2012.07.010,PTCNStTPA,PC61BM,PTCNStTPA,PC61BM,CCCCCCCCCCCCc1cc(-c2ccc(/C=C(\C#N)c3ccccc3)cc2)sc1-c1ccc(/C(C#N)=C/c2ccc(-c3cc(/C=C/c4ccc(-c5ccc(N(c6ccccc6)c6ccccc6)cc5)s4)cs3)cc2)cc1,COC(=O)CCCC1(c2ccccc2)C23c4c5c6c7c8c9c(c%10c%11c2c2c%12c4c4c%13c5c5c7c7c8c8c%14c9c%10c9c%10c%11c2c2c%11c%12c4c4c%12c%13c5c5c7c7c8c8c%14c9c9c%10c2c2c%11c4c4c%12c5c7c5c8c9c2c45)C613,0.65,1.99,27.0,0.36,0.349245,2.9874999999999887,,,"1:1, w/w",,,,ITO/PEDOT:PSS/active layer/LiF/Al,conventional,LiF,LiF,PEDOT:PSS,PEDOT:PSS,110.0,o-dichlorobenzene,o-DCB,,-5.16,-2.96,,-6.1,-3.7,
107569,10.1016/j.polymer.2012.07.010,10.1016/j.polymer.2012.07.010,PTStTPA,PC61BM,PTStTPA,PC61BM,CCCCCCCCCCCCc1cc(-c2ccc(/C=C/c3ccccc3)cc2)sc1-c1ccc(/C=C/c2ccc(-c3cc(/C=C/c4ccc(-c5ccc(N(c6ccccc6)c6ccccc6)cc5)s4)cs3)cc2)cc1,COC(=O)CCCC1(c2ccccc2)C23c4c5c6c7c8c9c(c%10c%11c2c2c%12c4c4c%13c5c5c7c7c8c8c%14c9c%10c9c%10c%11c2c2c%11c%12c4c4c%12c%13c5c5c7c7c8c8c%14c9c9c%10c2c2c%11c4c4c%12c5c7c5c8c9c2c45)C613,0.83,1.73,33.0,0.49,0.4738469999999999,3.296530612244904,,,"1:1, w/w",,,,ITO/PEDOT:PSS/active layer/LiF/Al,conventional,LiF,LiF,PEDOT:PSS,PEDOT:PSS,110.0,o-dichlorobenzene,o-DCB,,-5.37,-3.01,,-6.1,-3.7,
107573,10.1016/j.polymer.2012.08.011,10.1016/j.polymer.2012.08.011,PBDT-TPD-DPP40%,PC71BM,PBDT-TPD-DPP40%,PC71BM,CCCCCCCCCCCCOc1c2cc(-c3sc(-c4cc5c(OCCCCCCCCCCCC)c6sc(-c7ccc(C8=C9C(=O)N(CCCCCCCCCCCC)C(c%10cccs%10)=C9C(=O)N8CCCCCCCCCCCC)s7)cc6c(OCCCCCCCCCCCC)c5s4)c4c3C(=O)N(CC(CCCCCCCC)CCCCCCCCCC)C4=O)sc2c(OCCCCCCCCCCCC)c2ccsc12,COC(=O)CCCC1(c2ccccc2)C23c4c5ccc6c7cc8c9c%10c(cc%11cc%12c%13c%14c(cc%15c%16ccc-5c2c%16c2c5c%16c%17c(c(c46)c7c9c%17c4c%10c%11c%13c4c%16c%14c%152)C513)C%12)C8,0.74,2.61,64.0,1.24,1.236096,0.3148387096774298,,,1:2,,,,ITO/PEDOT:PSS/active layer/Ca/Al,conventional,Ca,Ca,PEDOT:PSS,PEDOT:PSS,70.0,CB,chlorobenzene,,-5.25,-3.91,,-5.9,-3.9,
107574,10.1016/j.polymer.2012.08.011,10.1016/j.polymer.2012.08.011,PBDT-TPD-DPP40%,PC71BM,PBDT-TPD-DPP40%,PC71BM,CCCCCCCCCCCCOc1c2cc(-c3sc(-c4cc5c(OCCCCCCCCCCCC)c6sc(-c7ccc(C8=C9C(=O)N(CCCCCCCCCCCC)C(c%10cccs%10)=C9C(=O)N8CCCCCCCCCCCC)s7)cc6c(OCCCCCCCCCCCC)c5s4)c4c3C(=O)N(CC(CCCCCCCC)CCCCCCCCCC)C4=O)sc2c(OCCCCCCCCCCCC)c2ccsc12,COC(=O)CCCC1(c2ccccc2)C23c4c5ccc6c7cc8c9c%10c(cc%11cc%12c%13c%14c(cc%15c%16ccc-5c2c%16c2c5c%16c%17c(c(c46)c7c9c%17c4c%10c%11c%13c4c%16c%14c%152)C513)C%12)C8,0.71,3.51,53.0,1.32,1.320813,0.0615909090909055,,,1:2,1.5 vol% DIO,DIO,1.5 vol%,ITO/PEDOT:PSS/active layer/Ca/Al,conventional,Ca,Ca,PEDOT:PSS,PEDOT:PSS,,CB,chlorobenzene,,-5.25,-3.91,,-5.9,-3.9,
107575,10.1016/j.polymer.2012.08.011,10.1016/j.polymer.2012.08.011,PBDT-TPD-DPP40%,PC71BM,PBDT-TPD-DPP40%,PC71BM,CCCCCCCCCCCCOc1c2cc(-c3sc(-c4cc5c(OCCCCCCCCCCCC)c6sc(-c7ccc(C8=C9C(=O)N(CCCCCCCCCCCC)C(c%10cccs%10)=C9C(=O)N8CCCCCCCCCCCC)s7)cc6c(OCCCCCCCCCCCC)c5s4)c4c3C(=O)N(CC(CCCCCCCC)CCCCCCCCCC)C4=O)sc2c(OCCCCCCCCCCCC)c2ccsc12,COC(=O)CCCC1(c2ccccc2)C23c4c5ccc6c7cc8c9c%10c(cc%11cc%12c%13c%14c(cc%15c%16ccc-5c2c%16c2c5c%16c%17c(c(c46)c7c9c%17c4c%10c%11c%13c4c%16c%14c%152)C513)C%12)C8,0.71,1.59,65.0,0.73,0.733785,0.5184931506849367,,,1:2,,,,ITO/PEDOT:PSS/active layer/Ca/Al,conventional,Ca,Ca,PEDOT:PSS,PEDOT:PSS,,CF,chloroform,,-5.25,-3.91,,-5.9,-3.9,
107576,10.1016/j.polymer.2012.08.011,10.1016/j.polymer.2012.08.011,PBDT-TPD-DPP40%,PC71BM,PBDT-TPD-DPP40%,PC71BM,CCCCCCCCCCCCOc1c2cc(-c3sc(-c4cc5c(OCCCCCCCCCCCC)c6sc(-c7ccc(C8=C9C(=O)N(CCCCCCCCCCCC)C(c%10cccs%10)=C9C(=O)N8CCCCCCCCCCCC)s7)cc6c(OCCCCCCCCCCCC)c5s4)c4c3C(=O)N(CC(CCCCCCCC)CCCCCCCCCC)C4=O)sc2c(OCCCCCCCCCCCC)c2ccsc12,COC(=O)CCCC1(c2ccccc2)C23c4c5ccc6c7cc8c9c%10c(cc%11cc%12c%13c%14c(cc%15c%16ccc-5c2c%16c2c5c%16c%17c(c(c46)c7c9c%17c4c%10c%11c%13c4c%16c%14c%152)C513)C%12)C8,0.68,2.25,50.0,0.76,0.765,0.6578947368421059,,,1:2,1.5 vol% DIO,DIO,1.5 vol%,ITO/PEDOT:PSS/active layer/Ca/Al,conventional,Ca,Ca,PEDOT:PSS,PEDOT:PSS,,CF,chloroform,,-5.25,-3.91,,-5.9,-3.9,
107577,10.1016/j.polymer.2012.08.011,10.1016/j.polymer.2012.08.011,PBDT-TPD-DPP40%,PC71BM,PBDT-TPD-DPP40%,PC71BM,CCCCCCCCCCCCOc1c2cc(-c3sc(-c4cc5c(OCCCCCCCCCCCC)c6sc(-c7ccc(C8=C9C(=O)N(CCCCCCCCCCCC)C(c%10cccs%10)=C9C(=O)N8CCCCCCCCCCCC)s7)cc6c(OCCCCCCCCCCCC)c5s4)c4c3C(=O)N(CC(CCCCCCCC)CCCCCCCCCC)C4=O)sc2c(OCCCCCCCCCCCC)c2ccsc12,COC(=O)CCCC1(c2ccccc2)C23c4c5ccc6c7cc8c9c%10c(cc%11cc%12c%13c%14c(cc%15c%16ccc-5c2c%16c2c5c%16c%17c(c(c46)c7c9c%17c4c%10c%11c%13c4c%16c%14c%152)C513)C%12)C8,0.7,4.07,63.0,1.8,1.7948700000000002,0.284999999999992,,,1:2,,,,ITO/PEDOT:PSS/active layer/Ca/Al,conventional,Ca,Ca,PEDOT:PSS,PEDOT:PSS,,oDCB,o-DCB,,-5.25,-3.91,,-5.9,-3.9,
107578,10.1016/j.polymer.2012.08.011,10.1016/j.polymer.2012.08.011,PBDT-TPD-DPP40%,PC71BM,PBDT-TPD-DPP40%,PC71BM,CCCCCCCCCCCCOc1c2cc(-c3sc(-c4cc5c(OCCCCCCCCCCCC)c6sc(-c7ccc(C8=C9C(=O)N(CCCCCCCCCCCC)C(c%10cccs%10)=C9C(=O)N8CCCCCCCCCCCC)s7)cc6c(OCCCCCCCCCCCC)c5s4)c4c3C(=O)N(CC(CCCCCCCC)CCCCCCCCCC)C4=O)sc2c(OCCCCCCCCCCCC)c2ccsc12,COC(=O)CCCC1(c2ccccc2)C23c4c5ccc6c7cc8c9c%10c(cc%11cc%12c%13c%14c(cc%15c%16ccc-5c2c%16c2c5c%16c%17c(c(c46)c7c9c%17c4c%10c%11c%13c4c%16c%14c%152)C513)C%12)C8,0.67,5.02,53.0,1.78,1.782602,0.1461797752808985,,,1:2,1.5 vol% DIO,DIO,1.5 vol%,ITO/PEDOT:PSS/active layer/Ca/Al,conventional,Ca,Ca,PEDOT:PSS,PEDOT:PSS,,oDCB,o-DCB,,-5.25,-3.91,,-5.9,-3.9,
107579,10.1016/j.polymer.2012.09.013,10.1016/j.polymer.2012.09.013,PDTPDBF,PC61BM,PDTPDBF,PC61BM,CCCCCCCCC1(CCCCCCCC)c2cc(-c3cccc4nsnc34)ccc2-c2ccc(-c3ccc(-c4cc5c(s4)c4sccc4n5C(CCCCC)CCCCC)c4nsnc34)cc21,COC(=O)CCCC1(c2ccccc2)C23c4c5c6c7c8c9c(c%10c%11c2c2c%12c4c4c%13c5c5c7c7c8c8c%14c9c%10c9c%10c%11c2c2c%11c%12c4c4c%12c%13c5c5c7c7c8c8c%14c9c9c%10c2c2c%11c4c4c%12c5c7c5c8c9c2c45)C613,0.83,5.44,52.0,2.4,2.347904,2.170666666666654,,,1:1,,,,ITO/PEDOT:PSS/active layer/LiF/Al,conventional,LiF,LiF,PEDOT:PSS,PEDOT:PSS,,chlorobenzene,chlorobenzene,,-5.47,-3.07,,-6.1,-3.7,
107580,10.1016/j.polymer.2012.09.013,10.1016/j.polymer.2012.09.013,PDTPDBF,PC61BM,PDTPDBF,PC61BM,CCCCCCCCC1(CCCCCCCC)c2cc(-c3cccc4nsnc34)ccc2-c2ccc(-c3ccc(-c4cc5c(s4)c4sccc4n5C(CCCCC)CCCCC)c4nsnc34)cc21,COC(=O)CCCC1(c2ccccc2)C23c4c5c6c7c8c9c(c%10c%11c2c2c%12c4c4c%13c5c5c7c7c8c8c%14c9c%10c9c%10c%11c2c2c%11c%12c4c4c%12c%13c5c5c7c7c8c8c%14c9c9c%10c2c2c%11c4c4c%12c5c7c5c8c9c2c45)C613,0.82,5.56,58.0,2.7,2.644336,2.061629629629652,,,1:2,,,,ITO/PEDOT:PSS/active layer/LiF/Al,conventional,LiF,LiF,PEDOT:PSS,PEDOT:PSS,,chlorobenzene,chlorobenzene,,-5.47,-3.07,,-6.1,-3.7,
107581,10.1016/j.polymer.2012.09.013,10.1016/j.polymer.2012.09.013,PDTPDBF,PC61BM,PDTPDBF,PC61BM,CCCCCCCCC1(CCCCCCCC)c2cc(-c3cccc4nsnc34)ccc2-c2ccc(-c3ccc(-c4cc5c(s4)c4sccc4n5C(CCCCC)CCCCC)c4nsnc34)cc21,COC(=O)CCCC1(c2ccccc2)C23c4c5c6c7c8c9c(c%10c%11c2c2c%12c4c4c%13c5c5c7c7c8c8c%14c9c%10c9c%10c%11c2c2c%11c%12c4c4c%12c%13c5c5c7c7c8c8c%14c9c9c%10c2c2c%11c4c4c%12c5c7c5c8c9c2c45)C613,0.82,5.24,60.0,2.6,2.57808,0.8430769230769292,,,1:3,,,,ITO/PEDOT:PSS/active layer/LiF/Al,conventional,LiF,LiF,PEDOT:PSS,PEDOT:PSS,,chlorobenzene,chlorobenzene,,-5.47,-3.07,,-6.1,-3.7,
107582,10.1016/j.polymer.2012.09.013,10.1016/j.polymer.2012.09.013,PDTPDBF,PC61BM,PDTPDBF,PC61BM,CCCCCCCCC1(CCCCCCCC)c2cc(-c3cccc4nsnc34)ccc2-c2ccc(-c3ccc(-c4cc5c(s4)c4sccc4n5C(CCCCC)CCCCC)c4nsnc34)cc21,COC(=O)CCCC1(c2ccccc2)C23c4c5c6c7c8c9c(c%10c%11c2c2c%12c4c4c%13c5c5c7c7c8c8c%14c9c%10c9c%10c%11c2c2c%11c%12c4c4c%12c%13c5c5c7c7c8c8c%14c9c9c%10c2c2c%11c4c4c%12c5c7c5c8c9c2c45)C613,0.86,4.31,62.0,2.3,2.298092,0.082956521739141,,,1:4,,,,ITO/PEDOT:PSS/active layer/LiF/Al,conventional,LiF,LiF,PEDOT:PSS,PEDOT:PSS,,chlorobenzene,chlorobenzene,,-5.47,-3.07,,-6.1,-3.7,
107584,10.1016/j.polymer.2012.09.013,10.1016/j.polymer.2012.09.013,PDTPDBF,PC61BM,PDTPDBF,PC61BM,CCCCCCCCC1(CCCCCCCC)c2cc(-c3cccc4nsnc34)ccc2-c2ccc(-c3ccc(-c4cc5c(s4)c4sccc4n5C(CCCCC)CCCCC)c4nsnc34)cc21,COC(=O)CCCC1(c2ccccc2)C23c4c5c6c7c8c9c(c%10c%11c2c2c%12c4c4c%13c5c5c7c7c8c8c%14c9c%10c9c%10c%11c2c2c%11c%12c4c4c%12c%13c5c5c7c7c8c8c%14c9c9c%10c2c2c%11c4c4c%12c5c7c5c8c9c2c45)C613,0.8,7.66,46.0,2.8,2.8188800000000005,0.6742857142857384,,,1:2,DIO,DIO,,ITO/PEDOT:PSS/active layer/LiF/Al,conventional,LiF,LiF,PEDOT:PSS,PEDOT:PSS,,chlorobenzene,chlorobenzene,,-5.47,-3.07,,-6.1,-3.7,
107585,10.1016/j.polymer.2012.09.013,10.1016/j.polymer.2012.09.013,PDTPDBF,PC61BM,PDTPDBF,PC61BM,CCCCCCCCC1(CCCCCCCC)c2cc(-c3cccc4nsnc34)ccc2-c2ccc(-c3ccc(-c4cc5c(s4)c4sccc4n5C(CCCCC)CCCCC)c4nsnc34)cc21,COC(=O)CCCC1(c2ccccc2)C23c4c5c6c7c8c9c(c%10c%11c2c2c%12c4c4c%13c5c5c7c7c8c8c%14c9c%10c9c%10c%11c2c2c%11c%12c4c4c%12c%13c5c5c7c7c8c8c%14c9c9c%10c2c2c%11c4c4c%12c5c7c5c8c9c2c45)C613,0.82,7.84,48.0,3.1,3.085824,0.4572903225806441,,,1:2,DIO,DIO,1.0 vol%,ITO/PEDOT:PSS/active layer/LiF/Al,conventional,LiF,LiF,PEDOT:PSS,PEDOT:PSS,,chlorobenzene,chlorobenzene,,-5.47,-3.07,,-6.1,-3.7,
107586,10.1016/j.polymer.2012.09.013,10.1016/j.polymer.2012.09.013,PDTPDBF,PC61BM,PDTPDBF,PC61BM,CCCCCCCCC1(CCCCCCCC)c2cc(-c3cccc4nsnc34)ccc2-c2ccc(-c3ccc(-c4cc5c(s4)c4sccc4n5C(CCCCC)CCCCC)c4nsnc34)cc21,COC(=O)CCCC1(c2ccccc2)C23c4c5c6c7c8c9c(c%10c%11c2c2c%12c4c4c%13c5c5c7c7c8c8c%14c9c%10c9c%10c%11c2c2c%11c%12c4c4c%12c%13c5c5c7c7c8c8c%14c9c9c%10c2c2c%11c4c4c%12c5c7c5c8c9c2c45)C613,0.83,7.52,43.0,2.7,2.683888,0.5967407407407618,,,1:2,DIO,DIO,,ITO/PEDOT:PSS/active layer/LiF/Al,conventional,LiF,LiF,PEDOT:PSS,PEDOT:PSS,,chlorobenzene,chlorobenzene,,-5.47,-3.07,,-6.1,-3.7,
107587,10.1016/j.polymer.2012.09.013,10.1016/j.polymer.2012.09.013,PDTPDBF,PC71BM,PDTPDBF,PC71BM,CCCCCCCCC1(CCCCCCCC)c2cc(-c3cccc4nsnc34)ccc2-c2ccc(-c3ccc(-c4cc5c(s4)c4sccc4n5C(CCCCC)CCCCC)c4nsnc34)cc21,COC(=O)CCCC1(c2ccccc2)C23c4c5ccc6c7cc8c9c%10c(cc%11cc%12c%13c%14c(cc%15c%16ccc-5c2c%16c2c5c%16c%17c(c(c46)c7c9c%17c4c%10c%11c%13c4c%16c%14c%152)C513)C%12)C8,0.84,9.78,50.0,4.2,4.1076,2.200000000000012,,,1:2,DIO,DIO,1.0 vol%,ITO/PEDOT:PSS/active layer/LiF/Al,conventional,LiF,LiF,PEDOT:PSS,PEDOT:PSS,,chlorobenzene,chlorobenzene,,-5.47,-3.07,,-5.9,-3.9,
107588,10.1016/j.polymer.2012.09.023,10.1016/j.polymer.2012.09.023,PSiF-DBT,PCBM,PSiF-DBT,PCBM,CCCCCCCC[Si]1(CCCCCCCC)c2ccccc2-c2cc(-c3ccc(-c4ccc(-c5cccs5)c5nsnc45)s3)ccc21,CCCCC(=O)OCC1(C2=CC=CC=C2)C3=CC=CC4=CC=CC5=CC=CC6=CC=CC7=CC=CC1=C7C6=C5C4=C3,0.9,5.03,60.0,3.8,2.7162,28.521052631578943,,,,,,,inverted,inverted,ZnO,ZnO,MoO3,MoO3,,,,,-5.4,-3.6,,-6.1,-3.7,
107589,10.1016/j.polymer.2012.09.023,10.1016/j.polymer.2012.09.023,PSiF-DBT,PCBM,PSiF-DBT,PCBM,CCCCCCCC[Si]1(CCCCCCCC)c2ccccc2-c2cc(-c3ccc(-c4ccc(-c5cccs5)c5nsnc45)s3)ccc21,CCCCC(=O)OCC1(C2=CC=CC=C2)C3=CC=CC4=CC=CC5=CC=CC6=CC=CC7=CC=CC1=C7C6=C5C4=C3,0.81,4.23,39.0,1.67,1.3362570000000005,19.98461077844309,,,,,,,inverted,inverted,ZnO,ZnO,MoO3,MoO3,,,,,-5.4,-3.6,,-6.1,-3.7,
107592,10.1016/j.polymer.2012.10.008,10.1016/j.polymer.2012.10.008,P27CZSDCN,PC71BM,P27CZSDCN,PC71BM,CCCCCCCCC(CCCCCCCC)n1c2ccccc2c2ccc(-c3ccc(N(c4ccccc4)c4ccc(-c5ccc(C=C(C#N)C#N)s5)cc4)cc3)cc21,COC(=O)CCCC1(c2ccccc2)C23c4c5ccc6c7cc8c9c%10c(cc%11cc%12c%13c%14c(cc%15c%16ccc-5c2c%16c2c5c%16c%17c(c(c46)c7c9c%17c4c%10c%11c%13c4c%16c%14c%152)C513)C%12)C8,0.8,4.68,42.61,2.22,1.5953183999999998,28.138810810810828,,,1:4,,,,ITO/PEDOT:PSS/polymer:PC71BM (1:4)/Ca/Al,conventional,Ca/Al,Ca/Al,PEDOT:PSS,PEDOT:PSS,,,,,-5.32,-3.35,,-5.9,-3.9,
107593,10.1016/j.polymer.2012.10.008,10.1016/j.polymer.2012.10.008,P27CZSDTA,PC71BM,P27CZSDTA,PC71BM,CCCCCCCCC(CCCCCCCC)n1c2ccccc2c2ccc(-c3ccc(N(c4ccccc4)c4ccc(-c5ccc(C=C6C(=O)N(CC)C(=S)N(CC)C6=O)s5)cc4)cc3)cc21,COC(=O)CCCC1(c2ccccc2)C23c4c5ccc6c7cc8c9c%10c(cc%11cc%12c%13c%14c(cc%15c%16ccc-5c2c%16c2c5c%16c%17c(c(c46)c7c9c%17c4c%10c%11c%13c4c%16c%14c%152)C513)C%12)C8,0.8,5.06,43.82,2.47,1.7738336,28.18487449392713,,,1:4,,,,ITO/PEDOT:PSS/polymer:PC71BM (1:4)/Ca/Al,conventional,Ca/Al,Ca/Al,PEDOT:PSS,PEDOT:PSS,,,,,-5.32,-3.45,,-5.9,-3.9,
107594,10.1016/j.polymer.2012.10.008,10.1016/j.polymer.2012.10.008,P36CZSDCN,PC71BM,P36CZSDCN,PC71BM,CCCCCCCCC(CCCCCCCC)n1c2ccccc2c2cc(-c3ccc(N(c4ccccc4)c4ccc(-c5ccc(C=C(C#N)C#N)s5)cc4)cc3)ccc21,COC(=O)CCCC1(c2ccccc2)C23c4c5ccc6c7cc8c9c%10c(cc%11cc%12c%13c%14c(cc%15c%16ccc-5c2c%16c2c5c%16c%17c(c(c46)c7c9c%17c4c%10c%11c%13c4c%16c%14c%152)C513)C%12)C8,0.75,4.13,36.36,1.57,1.126251,28.264267515923564,,,1:4,,,,ITO/PEDOT:PSS/polymer:PC71BM (1:4)/Ca/Al,conventional,Ca/Al,Ca/Al,PEDOT:PSS,PEDOT:PSS,,,,,-5.27,-3.27,,-5.9,-3.9,
107595,10.1016/j.polymer.2012.10.008,10.1016/j.polymer.2012.10.008,P36CZSDTA,PC71BM,P36CZSDTA,PC71BM,CCCCCCCCC(CCCCCCCC)n1c2ccccc2c2cc(-c3ccc(N(c4ccccc4)c4ccc(-c5ccc(C=C6C(=O)N(CC)C(=S)N(CC)C6=O)s5)cc4)cc3)ccc21,COC(=O)CCCC1(c2ccccc2)C23c4c5ccc6c7cc8c9c%10c(cc%11cc%12c%13c%14c(cc%15c%16ccc-5c2c%16c2c5c%16c%17c(c(c46)c7c9c%17c4c%10c%11c%13c4c%16c%14c%152)C513)C%12)C8,0.75,4.45,36.32,1.69,1.2121800000000005,28.27337278106507,,,1:4,,,,ITO/PEDOT:PSS/polymer:PC71BM (1:4)/Ca/Al,conventional,Ca/Al,Ca/Al,PEDOT:PSS,PEDOT:PSS,,,,,-5.29,-3.48,,-5.9,-3.9,
107596,10.1016/j.polymer.2012.10.025,10.1016/j.polymer.2012.10.025,PBDTODFTT,PC61BM,PBDTODFTT,PC61BM,CCCCCCCCCCC(CCCCCCCC)COc1c2cc(-c3ccc(-c4nc5sc(-c6ccco6)nc5s4)o3)sc2c(OCC(CCCCCCCC)CCCCCCCCCC)c2ccsc12,COC(=O)CCCC1(c2ccccc2)C23c4c5c6c7c8c9c(c%10c%11c2c2c%12c4c4c%13c5c5c7c7c8c8c%14c9c%10c9c%10c%11c2c2c%11c%12c4c4c%12c%13c5c5c7c7c8c8c%14c9c9c%10c2c2c%11c4c4c%12c5c7c5c8c9c2c45)C613,0.84,1.4,46.0,0.54,0.54096,0.1777777777777705,,,1:1,,,,ITO/PEDOT:PSS/active layer/LiF/Al,conventional,LiF,LiF,PEDOT:PSS,PEDOT:PSS,65.0,CF,chloroform,,-5.46,-2.86,,-6.1,-3.7,
107597,10.1016/j.polymer.2012.10.025,10.1016/j.polymer.2012.10.025,PBDTODFTT,PC61BM,PBDTODFTT,PC61BM,CCCCCCCCCCC(CCCCCCCC)COc1c2cc(-c3ccc(-c4nc5sc(-c6ccco6)nc5s4)o3)sc2c(OCC(CCCCCCCC)CCCCCCCCCC)c2ccsc12,COC(=O)CCCC1(c2ccccc2)C23c4c5c6c7c8c9c(c%10c%11c2c2c%12c4c4c%13c5c5c7c7c8c8c%14c9c%10c9c%10c%11c2c2c%11c%12c4c4c%12c%13c5c5c7c7c8c8c%14c9c9c%10c2c2c%11c4c4c%12c5c7c5c8c9c2c45)C613,0.75,5.2,48.0,1.87,1.872,0.1069518716577541,,,1:1,,,,ITO/PEDOT:PSS/active layer/LiF/Al,conventional,LiF,LiF,PEDOT:PSS,PEDOT:PSS,65.0,CF,chloroform,,-5.46,-2.86,,-6.1,-3.7,
107598,10.1016/j.polymer.2012.10.025,10.1016/j.polymer.2012.10.025,PBDTODFTT,PC61BM,PBDTODFTT,PC61BM,CCCCCCCCCCC(CCCCCCCC)COc1c2cc(-c3ccc(-c4nc5sc(-c6ccco6)nc5s4)o3)sc2c(OCC(CCCCCCCC)CCCCCCCCCC)c2ccsc12,COC(=O)CCCC1(c2ccccc2)C23c4c5c6c7c8c9c(c%10c%11c2c2c%12c4c4c%13c5c5c7c7c8c8c%14c9c%10c9c%10c%11c2c2c%11c%12c4c4c%12c%13c5c5c7c7c8c8c%14c9c9c%10c2c2c%11c4c4c%12c5c7c5c8c9c2c45)C613,0.74,4.93,43.0,1.57,1.5687259999999998,0.0811464968153005,,,1:1,,,,ITO/PEDOT:PSS/active layer/LiF/Al,conventional,LiF,LiF,PEDOT:PSS,PEDOT:PSS,65.0,CF,chloroform,,-5.46,-2.86,,-6.1,-3.7,
107599,10.1016/j.polymer.2012.10.025,10.1016/j.polymer.2012.10.025,PBDTTDFTT,PC61BM,PBDTTDFTT,PC61BM,CCCCCCc1cc(-c2c3cc(-c4ccc(-c5nc6sc(-c7ccco7)nc6s5)o4)sc3c(-c3cc(CCCCCC)c(CCCCCC)s3)c3ccsc23)sc1CCCCCC,COC(=O)CCCC1(c2ccccc2)C23c4c5c6c7c8c9c(c%10c%11c2c2c%12c4c4c%13c5c5c7c7c8c8c%14c9c%10c9c%10c%11c2c2c%11c%12c4c4c%12c%13c5c5c7c7c8c8c%14c9c9c%10c2c2c%11c4c4c%12c5c7c5c8c9c2c45)C613,0.86,5.13,35.0,1.54,1.5441299999999998,0.2681818181818016,,,1:0.6,,,,ITO/PEDOT:PSS/active layer/LiF/Al,conventional,LiF,LiF,PEDOT:PSS,PEDOT:PSS,65.0,CF,chloroform,,-5.36,-2.91,,-6.1,-3.7,
107600,10.1016/j.polymer.2012.10.025,10.1016/j.polymer.2012.10.025,PBDTTDFTT,PC61BM,PBDTTDFTT,PC61BM,CCCCCCc1cc(-c2c3cc(-c4ccc(-c5nc6sc(-c7ccco7)nc6s5)o4)sc3c(-c3cc(CCCCCC)c(CCCCCC)s3)c3ccsc23)sc1CCCCCC,COC(=O)CCCC1(c2ccccc2)C23c4c5c6c7c8c9c(c%10c%11c2c2c%12c4c4c%13c5c5c7c7c8c8c%14c9c%10c9c%10c%11c2c2c%11c%12c4c4c%12c%13c5c5c7c7c8c8c%14c9c9c%10c2c2c%11c4c4c%12c5c7c5c8c9c2c45)C613,0.86,6.97,42.0,2.52,2.517564,0.0966666666666796,,,1:1,,,,ITO/PEDOT:PSS/active layer/LiF/Al,conventional,LiF,LiF,PEDOT:PSS,PEDOT:PSS,65.0,CF,chloroform,,-5.36,-2.91,,-6.1,-3.7,
107601,10.1016/j.polymer.2012.10.025,10.1016/j.polymer.2012.10.025,PBDTTDFTT,PC61BM,PBDTTDFTT,PC61BM,CCCCCCc1cc(-c2c3cc(-c4ccc(-c5nc6sc(-c7ccco7)nc6s5)o4)sc3c(-c3cc(CCCCCC)c(CCCCCC)s3)c3ccsc23)sc1CCCCCC,COC(=O)CCCC1(c2ccccc2)C23c4c5c6c7c8c9c(c%10c%11c2c2c%12c4c4c%13c5c5c7c7c8c8c%14c9c%10c9c%10c%11c2c2c%11c%12c4c4c%12c%13c5c5c7c7c8c8c%14c9c9c%10c2c2c%11c4c4c%12c5c7c5c8c9c2c45)C613,0.73,6.51,40.0,1.9,1.90092,0.0484210526315806,,,1:2,,,,ITO/PEDOT:PSS/active layer/LiF/Al,conventional,LiF,LiF,PEDOT:PSS,PEDOT:PSS,65.0,CF,chloroform,,-5.36,-2.91,,-6.1,-3.7,
107602,10.1016/j.polymer.2012.10.025,10.1016/j.polymer.2012.10.025,PBDTTDFTT,PC61BM,PBDTTDFTT,PC61BM,CCCCCCc1cc(-c2c3cc(-c4ccc(-c5nc6sc(-c7ccco7)nc6s5)o4)sc3c(-c3cc(CCCCCC)c(CCCCCC)s3)c3ccsc23)sc1CCCCCC,COC(=O)CCCC1(c2ccccc2)C23c4c5c6c7c8c9c(c%10c%11c2c2c%12c4c4c%13c5c5c7c7c8c8c%14c9c%10c9c%10c%11c2c2c%11c%12c4c4c%12c%13c5c5c7c7c8c8c%14c9c9c%10c2c2c%11c4c4c%12c5c7c5c8c9c2c45)C613,0.83,7.67,48.0,3.06,3.055728,0.1396078431372639,,,1:1,,,,ITO/PEDOT:PSS/active layer/LiF/Al,conventional,LiF,LiF,PEDOT:PSS,PEDOT:PSS,65.0,CF,chloroform,,-5.36,-2.91,,-6.1,-3.7,
107603,10.1016/j.polymer.2013.04.049,10.1016/j.polymer.2013.04.049,PDTPTBT,PC60BM,PDTPTBT,PCBM,CCCCCCCCc1ccc(-n2c3ccsc3c3sc(-c4cc(CCCCCCCC)c(-c5ccc(-c6sccc6CCCCCCCC)c6nsnc56)s4)cc32)cc1,CCCCC(=O)OCC1(C2=CC=CC=C2)C3=CC=CC4=CC=CC5=CC=CC6=CC=CC7=CC=CC1=C7C6=C5C4=C3,0.52,5.47,36.67,1.04,1.04304148,0.2924500000000039,,,1:1 wt/wt,,,,ITO/PEDOT:PSS/Polymer:PC60BM/LiF/Al,conventional,LiF,,PEDOT:PSS,,80.0,"1,2-dichlorobenzene",,,-5.27,-3.57,,-6.1,-3.7,
107604,10.1016/j.polymer.2013.04.049,10.1016/j.polymer.2013.04.049,PDTPTBT,PC60BM,PDTPTBT,PCBM,CCCCCCCCc1ccc(-n2c3ccsc3c3sc(-c4cc(CCCCCCCC)c(-c5ccc(-c6sccc6CCCCCCCC)c6nsnc56)s4)cc32)cc1,CCCCC(=O)OCC1(C2=CC=CC=C2)C3=CC=CC4=CC=CC5=CC=CC6=CC=CC7=CC=CC1=C7C6=C5C4=C3,0.53,7.16,36.57,1.38,1.3877583600000003,0.5622000000000296,,,1:2 wt/wt,,,,ITO/PEDOT:PSS/Polymer:PC60BM/LiF/Al,conventional,LiF,,PEDOT:PSS,,80.0,"1,2-dichlorobenzene",,,-5.27,-3.57,,-6.1,-3.7,
107605,10.1016/j.polymer.2013.04.049,10.1016/j.polymer.2013.04.049,PDTPTBT,PC60BM,PDTPTBT,PCBM,CCCCCCCCc1ccc(-n2c3ccsc3c3sc(-c4cc(CCCCCCCC)c(-c5ccc(-c6sccc6CCCCCCCC)c6nsnc56)s4)cc32)cc1,CCCCC(=O)OCC1(C2=CC=CC=C2)C3=CC=CC4=CC=CC5=CC=CC6=CC=CC7=CC=CC1=C7C6=C5C4=C3,0.55,8.91,42.09,2.04,2.0626204500000003,1.1088455882353057,,,1:3 wt/wt,,,,ITO/PEDOT:PSS/Polymer:PC60BM/LiF/Al,conventional,LiF,,PEDOT:PSS,,80.0,"1,2-dichlorobenzene",,,-5.27,-3.57,,-6.1,-3.7,
107606,10.1016/j.polymer.2013.04.049,10.1016/j.polymer.2013.04.049,PDTPTBTB,PC60BM,PDTPTBTB,PCBM,CCCCCCCCc1ccc(-n2c3ccsc3c3sc(-c4cc(CCCCCCCC)c(-c5ccc(-c6sc(-c7cc8c(s7)c7sc(-c9cccc%10nsnc9%10)cc7n8-c7ccc(CCCCCCCC)cc7)cc6CCCCCCCC)c6nsnc56)s4)cc32)cc1,CCCCC(=O)OCC1(C2=CC=CC=C2)C3=CC=CC4=CC=CC5=CC=CC6=CC=CC7=CC=CC1=C7C6=C5C4=C3,0.44,5.06,26.3,0.58,0.5855431999999999,0.9557241379310294,,,1:1 wt/wt,,,,ITO/PEDOT:PSS/Polymer:PC60BM/LiF/Al,conventional,LiF,,PEDOT:PSS,,80.0,"1,2-dichlorobenzene",,,-5.01,-3.66,,-6.1,-3.7,
107607,10.1016/j.polymer.2013.04.049,10.1016/j.polymer.2013.04.049,PDTPTBTB,PC60BM,PDTPTBTB,PCBM,CCCCCCCCc1ccc(-n2c3ccsc3c3sc(-c4cc(CCCCCCCC)c(-c5ccc(-c6sc(-c7cc8c(s7)c7sc(-c9cccc%10nsnc9%10)cc7n8-c7ccc(CCCCCCCC)cc7)cc6CCCCCCCC)c6nsnc56)s4)cc32)cc1,CCCCC(=O)OCC1(C2=CC=CC=C2)C3=CC=CC4=CC=CC5=CC=CC6=CC=CC7=CC=CC1=C7C6=C5C4=C3,0.47,6.0,27.46,0.77,0.7743720000000001,0.5677922077922133,,,1:2 wt/wt,,,,ITO/PEDOT:PSS/Polymer:PC60BM/LiF/Al,conventional,LiF,,PEDOT:PSS,,80.0,"1,2-dichlorobenzene",,,-5.01,-3.66,,-6.1,-3.7,
107608,10.1016/j.polymer.2013.04.049,10.1016/j.polymer.2013.04.049,PDTPTBTB,PC60BM,PDTPTBTB,PCBM,CCCCCCCCc1ccc(-n2c3ccsc3c3sc(-c4cc(CCCCCCCC)c(-c5ccc(-c6sc(-c7cc8c(s7)c7sc(-c9cccc%10nsnc9%10)cc7n8-c7ccc(CCCCCCCC)cc7)cc6CCCCCCCC)c6nsnc56)s4)cc32)cc1,CCCCC(=O)OCC1(C2=CC=CC=C2)C3=CC=CC4=CC=CC5=CC=CC6=CC=CC7=CC=CC1=C7C6=C5C4=C3,0.48,6.48,32.73,1.01,1.01803392,0.795437623762368,,,1:3 wt/wt,,,,ITO/PEDOT:PSS/Polymer:PC60BM/LiF/Al,conventional,LiF,,PEDOT:PSS,,80.0,"1,2-dichlorobenzene",,,-5.01,-3.66,,-6.1,-3.7,
107609,10.1016/j.polymer.2013.04.049,10.1016/j.polymer.2013.04.049,PDTPTBTBI,PC60BM,PDTPTBTBI,PCBM,CCCCCCCCc1ccc(-n2c3ccsc3c3sc(-c4cc(CCCCCCCC)c(-c5ccc(-c6sc(-c7cc8c(s7)c7sc(-c9cccc%10c9=NC(C)(C)N=%10)cc7n8-c7ccc(CCCCCCCC)cc7)cc6CCCCCCCC)c6nsnc56)s4)cc32)cc1,CCCCC(=O)OCC1(C2=CC=CC=C2)C3=CC=CC4=CC=CC5=CC=CC6=CC=CC7=CC=CC1=C7C6=C5C4=C3,0.19,3.74,26.8,0.19,0.1904408,0.2320000000000099,,,1:1 wt/wt,,,,ITO/PEDOT:PSS/Polymer:PC60BM/LiF/Al,conventional,LiF,,PEDOT:PSS,,80.0,"1,2-dichlorobenzene",,,-4.94,-3.76,,-6.1,-3.7,
107610,10.1016/j.polymer.2013.04.049,10.1016/j.polymer.2013.04.049,PDTPTBTBI,PC60BM,PDTPTBTBI,PCBM,CCCCCCCCc1ccc(-n2c3ccsc3c3sc(-c4cc(CCCCCCCC)c(-c5ccc(-c6sc(-c7cc8c(s7)c7sc(-c9cccc%10c9=NC(C)(C)N=%10)cc7n8-c7ccc(CCCCCCCC)cc7)cc6CCCCCCCC)c6nsnc56)s4)cc32)cc1,CCCCC(=O)OCC1(C2=CC=CC=C2)C3=CC=CC4=CC=CC5=CC=CC6=CC=CC7=CC=CC1=C7C6=C5C4=C3,0.44,4.97,26.8,0.59,0.5860624,0.6673898305084721,,,1:2 wt/wt,,,,ITO/PEDOT:PSS/Polymer:PC60BM/LiF/Al,conventional,LiF,,PEDOT:PSS,,80.0,"1,2-dichlorobenzene",,,-4.94,-3.76,,-6.1,-3.7,
107611,10.1016/j.polymer.2013.04.049,10.1016/j.polymer.2013.04.049,PDTPTBTBI,PC60BM,PDTPTBTBI,PCBM,CCCCCCCCc1ccc(-n2c3ccsc3c3sc(-c4cc(CCCCCCCC)c(-c5ccc(-c6sc(-c7cc8c(s7)c7sc(-c9cccc%10c9=NC(C)(C)N=%10)cc7n8-c7ccc(CCCCCCCC)cc7)cc6CCCCCCCC)c6nsnc56)s4)cc32)cc1,CCCCC(=O)OCC1(C2=CC=CC=C2)C3=CC=CC4=CC=CC5=CC=CC6=CC=CC7=CC=CC1=C7C6=C5C4=C3,0.44,5.62,28.2,0.7,0.6973295999999999,0.3814857142857247,,,1:3 wt/wt,,,,ITO/PEDOT:PSS/Polymer:PC60BM/LiF/Al,conventional,LiF,,PEDOT:PSS,,80.0,"1,2-dichlorobenzene",,,-4.94,-3.76,,-6.1,-3.7,
107612,10.1016/j.polymer.2013.07.001,10.1016/j.polymer.2013.07.001,PFTDTBTzQ,PC61BM,PFTDTBTzQ,PC61BM,CCCCCCCCCCCCOc1ccc(-c2nc3c(-c4cc(CC(CC)CCCC)cs4)c4nn(CCCCCCCCCCCC)nc4c(-c4cc(CC(CC)CCCC)c(-c5ccc6c(c5)/C(=C/c5ccc(CCCCCCCCCCCC)s5)c5ccccc5-6)s4)c3nc2-c2ccc(OCCCCCCCCCCCC)c(OCCCCCCCCCCCC)c2)cc1OCCCCCCCCCCCC,COC(=O)CCCC1(c2ccccc2)C23c4c5c6c7c8c9c(c%10c%11c2c2c%12c4c4c%13c5c5c7c7c8c8c%14c9c%10c9c%10c%11c2c2c%11c%12c4c4c%12c%13c5c5c7c7c8c8c%14c9c9c%10c2c2c%11c4c4c%12c5c7c5c8c9c2c45)C613,0.79,1.59,39.8,0.5,0.4999278,0.0144399999999933,,,1:1,,,,ITO/PEDOT:PSS/active layer/PFN/Al,conventional,PFN,PFN,PEDOT:PSS,PEDOT:PSS,80.0,o-dichlorobenzene,o-DCB,,-5.32,-3.66,,-6.1,-3.7,
107613,10.1016/j.polymer.2013.07.001,10.1016/j.polymer.2013.07.001,PFTDTBTzQ,PC61BM,PFTDTBTzQ,PC61BM,CCCCCCCCCCCCOc1ccc(-c2nc3c(-c4cc(CC(CC)CCCC)cs4)c4nn(CCCCCCCCCCCC)nc4c(-c4cc(CC(CC)CCCC)c(-c5ccc6c(c5)/C(=C/c5ccc(CCCCCCCCCCCC)s5)c5ccccc5-6)s4)c3nc2-c2ccc(OCCCCCCCCCCCC)c(OCCCCCCCCCCCC)c2)cc1OCCCCCCCCCCCC,COC(=O)CCCC1(c2ccccc2)C23c4c5c6c7c8c9c(c%10c%11c2c2c%12c4c4c%13c5c5c7c7c8c8c%14c9c%10c9c%10c%11c2c2c%11c%12c4c4c%12c%13c5c5c7c7c8c8c%14c9c9c%10c2c2c%11c4c4c%12c5c7c5c8c9c2c45)C613,0.76,1.73,43.3,0.57,0.5693083999999999,0.1213333333333358,,,1:2,,,,ITO/PEDOT:PSS/active layer/PFN/Al,conventional,PFN,PFN,PEDOT:PSS,PEDOT:PSS,80.0,o-dichlorobenzene,o-DCB,,-5.32,-3.66,,-6.1,-3.7,
107614,10.1016/j.polymer.2013.07.001,10.1016/j.polymer.2013.07.001,PFTDTBTzQ,PC61BM,PFTDTBTzQ,PC61BM,CCCCCCCCCCCCOc1ccc(-c2nc3c(-c4cc(CC(CC)CCCC)cs4)c4nn(CCCCCCCCCCCC)nc4c(-c4cc(CC(CC)CCCC)c(-c5ccc6c(c5)/C(=C/c5ccc(CCCCCCCCCCCC)s5)c5ccccc5-6)s4)c3nc2-c2ccc(OCCCCCCCCCCCC)c(OCCCCCCCCCCCC)c2)cc1OCCCCCCCCCCCC,COC(=O)CCCC1(c2ccccc2)C23c4c5c6c7c8c9c(c%10c%11c2c2c%12c4c4c%13c5c5c7c7c8c8c%14c9c%10c9c%10c%11c2c2c%11c%12c4c4c%12c%13c5c5c7c7c8c8c%14c9c9c%10c2c2c%11c4c4c%12c5c7c5c8c9c2c45)C613,0.74,1.54,46.2,0.53,0.5264952,0.6612830188679197,,,1.3,,,,ITO/PEDOT:PSS/active layer/PFN/Al,conventional,PFN,PFN,PEDOT:PSS,PEDOT:PSS,80.0,o-dichlorobenzene,o-DCB,,-5.32,-3.66,,-6.1,-3.7,
107615,10.1016/j.polymer.2013.07.001,10.1016/j.polymer.2013.07.001,PFTDTBTzQ,PC71BM,PFTDTBTzQ,PC71BM,CCCCCCCCCCCCOc1ccc(-c2nc3c(-c4cc(CC(CC)CCCC)cs4)c4nn(CCCCCCCCCCCC)nc4c(-c4cc(CC(CC)CCCC)c(-c5ccc6c(c5)/C(=C/c5ccc(CCCCCCCCCCCC)s5)c5ccccc5-6)s4)c3nc2-c2ccc(OCCCCCCCCCCCC)c(OCCCCCCCCCCCC)c2)cc1OCCCCCCCCCCCC,COC(=O)CCCC1(c2ccccc2)C23c4c5ccc6c7cc8c9c%10c(cc%11cc%12c%13c%14c(cc%15c%16ccc-5c2c%16c2c5c%16c%17c(c(c46)c7c9c%17c4c%10c%11c%13c4c%16c%14c%152)C513)C%12)C8,0.79,1.59,39.8,0.5,0.4999278,0.0144399999999933,,,1:2,,,,ITO/PEDOT:PSS/active layer/PFN/Al,conventional,PFN,PFN,PEDOT:PSS,PEDOT:PSS,,o-dichlorobenzene,o-DCB,,-5.32,-3.66,,-5.9,-3.9,
107616,10.1016/j.polymer.2013.07.001,10.1016/j.polymer.2013.07.001,PFTDTBTzQ,PC71BM,PFTDTBTzQ,PC71BM,CCCCCCCCCCCCOc1ccc(-c2nc3c(-c4cc(CC(CC)CCCC)cs4)c4nn(CCCCCCCCCCCC)nc4c(-c4cc(CC(CC)CCCC)c(-c5ccc6c(c5)/C(=C/c5ccc(CCCCCCCCCCCC)s5)c5ccccc5-6)s4)c3nc2-c2ccc(OCCCCCCCCCCCC)c(OCCCCCCCCCCCC)c2)cc1OCCCCCCCCCCCC,COC(=O)CCCC1(c2ccccc2)C23c4c5ccc6c7cc8c9c%10c(cc%11cc%12c%13c%14c(cc%15c%16ccc-5c2c%16c2c5c%16c%17c(c(c46)c7c9c%17c4c%10c%11c%13c4c%16c%14c%152)C513)C%12)C8,0.81,1.81,40.7,0.6,0.5967027000000001,0.5495499999999728,,,1:2,,,,ITO/PEDOT:PSS/active layer/PFN/Al,conventional,PFN,PFN,PEDOT:PSS,PEDOT:PSS,,o-dichlorobenzene,o-DCB,90.0,-5.32,-3.66,,-5.9,-3.9,
107617,10.1016/j.polymer.2013.07.001,10.1016/j.polymer.2013.07.001,PFTODTBT,PC71BM,PFTODTBT,PC71BM,CCCCCCCCCCCCOc1c(OCCCCCCCCCCCC)c(-c2ccc(-c3ccc4c(c3)/C(=C/c3ccc(CCCCCCCCCCCC)s3)c3ccccc3-4)s2)c2nsnc2c1-c1cccs1,COC(=O)CCCC1(c2ccccc2)C23c4c5ccc6c7cc8c9c%10c(cc%11cc%12c%13c%14c(cc%15c%16ccc-5c2c%16c2c5c%16c%17c(c(c46)c7c9c%17c4c%10c%11c%13c4c%16c%14c%152)C513)C%12)C8,0.76,5.17,33.1,1.3,1.3005652,0.0434769230769264,,,1:1,,,,ITO/PEDOT:PSS/active layer/PFN/Al,conventional,PFN,PFN,PEDOT:PSS,PEDOT:PSS,,o-dichlorobenzene,o-DCB,,-5.43,-3.51,,-5.9,-3.9,
107618,10.1016/j.polymer.2013.07.001,10.1016/j.polymer.2013.07.001,PFTODTBT,PC71BM,PFTODTBT,PC71BM,CCCCCCCCCCCCOc1c(OCCCCCCCCCCCC)c(-c2ccc(-c3ccc4c(c3)/C(=C/c3ccc(CCCCCCCCCCCC)s3)c3ccccc3-4)s2)c2nsnc2c1-c1cccs1,COC(=O)CCCC1(c2ccccc2)C23c4c5ccc6c7cc8c9c%10c(cc%11cc%12c%13c%14c(cc%15c%16ccc-5c2c%16c2c5c%16c%17c(c(c46)c7c9c%17c4c%10c%11c%13c4c%16c%14c%152)C513)C%12)C8,0.67,4.54,31.8,0.97,0.9672924,0.2791340206185486,,,1:2,,,,ITO/PEDOT:PSS/active layer/PFN/Al,conventional,PFN,PFN,PEDOT:PSS,PEDOT:PSS,,o-dichlorobenzene,o-DCB,,-5.43,-3.51,,-5.9,-3.9,
107625,10.1016/j.polymer.2013.07.004,10.1016/j.polymer.2013.07.004,PIIBT,PC71BM,PIIBT,PC71BM,CCCCCCCCC1(CCCCCCCC)c2cc(-c3cccc4nsnc34)ccc2-c2c1c1ccccc1n2CC,COC(=O)CCCC1(c2ccccc2)C23c4c5ccc6c7cc8c9c%10c(cc%11cc%12c%13c%14c(cc%15c%16ccc-5c2c%16c2c5c%16c%17c(c(c46)c7c9c%17c4c%10c%11c%13c4c%16c%14c%152)C513)C%12)C8,0.75,5.1,32.31,1.23,1.2358575,0.4762195121951277,,,1:3,,,,ITO/PEDOT:PSS/active layer/LiF/Al,conventional,LiF,LiF,PEDOT:PSS,PEDOT:PSS,120.0,CB,chlorobenzene,,-5.37,-3.38,,-5.9,-3.9,
107626,10.1016/j.polymer.2013.07.004,10.1016/j.polymer.2013.07.004,PIIDTBT,PC71BM,PIIDTBT,PC71BM,CCCCCCCCC1(CCCCCCCC)c2cc(-c3ccc(-c4cccc5nsnc45)s3)ccc2-c2c1c1ccc(-c3cccs3)cc1n2CC,COC(=O)CCCC1(c2ccccc2)C23c4c5ccc6c7cc8c9c%10c(cc%11cc%12c%13c%14c(cc%15c%16ccc-5c2c%16c2c5c%16c%17c(c(c46)c7c9c%17c4c%10c%11c%13c4c%16c%14c%152)C513)C%12)C8,0.77,9.46,47.91,3.51,3.4898602200000006,0.5737829059828822,,,1:3,,,,ITO/PEDOT:PSS/active layer/LiF/Al,conventional,LiF,LiF,PEDOT:PSS,PEDOT:PSS,100.0,CB,chlorobenzene,,-5.37,-3.62,,-5.9,-3.9,
107627,10.1016/j.polymer.2013.07.004,10.1016/j.polymer.2013.07.004,PIIDTBT,PC71BM,PIIDTBT,PC71BM,CCCCCCCCC1(CCCCCCCC)c2cc(-c3ccc(-c4cccc5nsnc45)s3)ccc2-c2c1c1ccc(-c3cccs3)cc1n2CC,COC(=O)CCCC1(c2ccccc2)C23c4c5ccc6c7cc8c9c%10c(cc%11cc%12c%13c%14c(cc%15c%16ccc-5c2c%16c2c5c%16c%17c(c(c46)c7c9c%17c4c%10c%11c%13c4c%16c%14c%152)C513)C%12)C8,0.78,9.21,51.36,3.72,3.68959968,0.8172129032258073,,,1:3,DIO,,4 vol%,ITO/PEDOT:PSS/active layer/LiF/Al,conventional,LiF,LiF,PEDOT:PSS,PEDOT:PSS,100.0,CB,chlorobenzene,,-5.37,-3.62,,-5.9,-3.9,
107628,10.1016/j.polymer.2013.09.012,10.1016/j.polymer.2013.09.012,P(TPT-DPPD),PC71BM,P(TPT-DPPD),PC71BM,CCCCCCCCCCCCn1c(-c2cccs2)ccc1-c1ccc(-c2c3c(cn2CCCCCCCC)C(=O)N(CCCCCCCC)C3=O)s1,COC(=O)CCCC1(c2ccccc2)C23c4c5ccc6c7cc8c9c%10c(cc%11cc%12c%13c%14c(cc%15c%16ccc-5c2c%16c2c5c%16c%17c(c(c46)c7c9c%17c4c%10c%11c%13c4c%16c%14c%152)C513)C%12)C8,0.58,0.77,25.0,0.11,0.1116499999999999,1.4999999999999862,,,1:1 wt%,,,,ITO/PEDOT:PSS/P(TPT-DPPD) or P(DTP-DPPD):PC71BM(1:1 or 1:2 wt% with and without 1% DIO)/LiF/Al,conventional,LiF,,PEDOT:PSS,,,dichlorobenzene,,80.0,-5.55,-3.46,,-5.9,-3.9,
107629,10.1016/j.polymer.2013.09.012,10.1016/j.polymer.2013.09.012,P(TPT-DPPD),PC71BM,P(TPT-DPPD),PC71BM,CCCCCCCCCCCCn1c(-c2cccs2)ccc1-c1ccc(-c2c3c(cn2CCCCCCCC)C(=O)N(CCCCCCCC)C3=O)s1,COC(=O)CCCC1(c2ccccc2)C23c4c5ccc6c7cc8c9c%10c(cc%11cc%12c%13c%14c(cc%15c%16ccc-5c2c%16c2c5c%16c%17c(c(c46)c7c9c%17c4c%10c%11c%13c4c%16c%14c%152)C513)C%12)C8,0.59,2.14,32.0,0.41,0.404032,1.4556097560975545,,,1:2 wt%,,,,ITO/PEDOT:PSS/P(TPT-DPPD) or P(DTP-DPPD):PC71BM(1:1 or 1:2 wt% with and without 1% DIO)/LiF/Al,conventional,LiF,,PEDOT:PSS,,,dichlorobenzene,,80.0,-5.55,-3.46,,-5.9,-3.9,
107630,10.1016/j.polymer.2013.09.012,10.1016/j.polymer.2013.09.012,P(TPT-DPPD),PC71BM,P(TPT-DPPD),PC71BM,CCCCCCCCCCCCn1c(-c2cccs2)ccc1-c1ccc(-c2c3c(cn2CCCCCCCC)C(=O)N(CCCCCCCC)C3=O)s1,COC(=O)CCCC1(c2ccccc2)C23c4c5ccc6c7cc8c9c%10c(cc%11cc%12c%13c%14c(cc%15c%16ccc-5c2c%16c2c5c%16c%17c(c(c46)c7c9c%17c4c%10c%11c%13c4c%16c%14c%152)C513)C%12)C8,0.59,3.28,38.0,0.73,0.735376,0.7364383561643901,,,1:2 wt%,DIO,DIO,1%,ITO/PEDOT:PSS/P(TPT-DPPD) or P(DTP-DPPD):PC71BM(1:1 or 1:2 wt% with and without 1% DIO)/LiF/Al,conventional,LiF,,PEDOT:PSS,,,dichlorobenzene,,80.0,-5.55,-3.46,,-5.9,-3.9,
107631,10.1016/j.polymer.2013.09.012,10.1016/j.polymer.2013.09.012,P(DTP-DPPD),PC71BM,P(DTP-DPPD),PC71BM,CCCCCCCCN1C(=O)c2cn(CCCCCCCC)c(-c3cc4c(s3)c3sccc3n4CC(CC)CCCC)c2C1=O,COC(=O)CCCC1(c2ccccc2)C23c4c5ccc6c7cc8c9c%10c(cc%11cc%12c%13c%14c(cc%15c%16ccc-5c2c%16c2c5c%16c%17c(c(c46)c7c9c%17c4c%10c%11c%13c4c%16c%14c%152)C513)C%12)C8,0.56,1.68,36.0,0.34,0.338688,0.3858823529411868,,,1:1 wt%,,,,ITO/PEDOT:PSS/P(TPT-DPPD) or P(DTP-DPPD):PC71BM(1:1 or 1:2 wt% with and without 1% DIO)/LiF/Al,conventional,LiF,,PEDOT:PSS,,,dichlorobenzene,,80.0,-5.24,-3.35,,-5.9,-3.9,
107632,10.1016/j.polymer.2013.09.012,10.1016/j.polymer.2013.09.012,P(DTP-DPPD),PC71BM,P(DTP-DPPD),PC71BM,CCCCCCCCN1C(=O)c2cn(CCCCCCCC)c(-c3cc4c(s3)c3sccc3n4CC(CC)CCCC)c2C1=O,COC(=O)CCCC1(c2ccccc2)C23c4c5ccc6c7cc8c9c%10c(cc%11cc%12c%13c%14c(cc%15c%16ccc-5c2c%16c2c5c%16c%17c(c(c46)c7c9c%17c4c%10c%11c%13c4c%16c%14c%152)C513)C%12)C8,0.56,4.24,35.0,0.84,0.8310400000000001,1.0666666666666496,,,1:2 wt%,,,,ITO/PEDOT:PSS/P(TPT-DPPD) or P(DTP-DPPD):PC71BM(1:1 or 1:2 wt% with and without 1% DIO)/LiF/Al,conventional,LiF,,PEDOT:PSS,,,dichlorobenzene,,80.0,-5.24,-3.35,,-5.9,-3.9,
107633,10.1016/j.polymer.2013.09.012,10.1016/j.polymer.2013.09.012,P(DTP-DPPD),PC71BM,P(DTP-DPPD),PC71BM,CCCCCCCCN1C(=O)c2cn(CCCCCCCC)c(-c3cc4c(s3)c3sccc3n4CC(CC)CCCC)c2C1=O,COC(=O)CCCC1(c2ccccc2)C23c4c5ccc6c7cc8c9c%10c(cc%11cc%12c%13c%14c(cc%15c%16ccc-5c2c%16c2c5c%16c%17c(c(c46)c7c9c%17c4c%10c%11c%13c4c%16c%14c%152)C513)C%12)C8,0.56,6.24,46.0,1.64,1.6074240000000004,1.9863414634146035,,,1:2 wt%,DIO,DIO,1%,ITO/PEDOT:PSS/P(TPT-DPPD) or P(DTP-DPPD):PC71BM(1:1 or 1:2 wt% with and without 1% DIO)/LiF/Al,conventional,LiF,,PEDOT:PSS,,,dichlorobenzene,,80.0,-5.24,-3.35,,-5.9,-3.9,
107634,10.1016/j.polymer.2014.02.046,10.1016/j.polymer.2014.02.046,PFBTA-3T,,PFBTA-3T,,CCCCC(CC)Cc1csc(-c2c(F)c(F)c(-c3cc(CC(CC)CCCC)c(-c4cccs4)s3)c3nn(C(CC(CC)CCCC)CC(CC)CCCC)nc23)c1,,0.81,6.73,55.0,3.0,2.998215,0.0594999999999975,,,1:1.5,,,,ITO/PEDOT:PSS/polymer:PC61BM/PCP-EP/Al,conventional,PCP-EP,PCP-EP,PEDOT:PSS,PEDOT:PSS,75.0,chlorobenzene,chlorobenzene,120.0,-5.48,-3.65,,,,
