Repository: JiYiqaq/PCE-KA-GNN

# Data directory

- `raw/Active_Database.csv` is the immutable source dataset bundled under CC BY 4.0. Do not overwrite it with processed data.
- `processed/` is created and populated by the training pipeline. Generated `.pt` and `.pth` caches are intentionally ignored by Git because they can exceed GitHub's normal single-file limit.

See `../DATA_LICENSE.md` for provenance, license and checksum information.

File: data/raw/Active_Database.csv (part 410 of 471)
id,doi,doi_norm,donor,acceptor,donor_canonical,acceptor_canonical,donor_smiles,acceptor_smiles,voc,jsc,ff,pce,pce_recomputed,pce_relative_error_percent,pce_avg,pce_best,d_a_ratio,additive,additive_canonical,additive_ratio,device_structure,device_type,etl,etl_canonical,htl,htl_canonical,active_layer_thickness,solvent,solvent_canonical,annealing_temp,homo_d,lumo_d,eg_d,homo_a,lumo_a,eg_a
107635,10.1016/j.polymer.2014.02.046,10.1016/j.polymer.2014.02.046,PFBTA-4T,,PFBTA-4T,,CCCCC(CC)Cc1csc(-c2c(F)c(F)c(-c3cc(CC(CC)CCCC)c(-c4ccc(-c5cccs5)s4)s3)c3nn(C(CC(CC)CCCC)CC(CC)CCCC)nc23)c1,,0.74,5.46,62.1,2.51,2.5090884,0.0363187250995932,,,1:1.5,,,,ITO/PEDOT:PSS/polymer:PC61BM/PCP-EP/Al,conventional,PCP-EP,PCP-EP,PEDOT:PSS,PEDOT:PSS,75.0,chlorobenzene,chlorobenzene,120.0,-5.3,-3.9,,,,
107636,10.1016/j.polymer.2014.07.055,10.1016/j.polymer.2014.07.055,POBDTDPPs,PC61BM,POBDTDPPs,PC61BM,CCCCC(CC)COc1c2cc(-c3cc4c(-c5ccc(C)s5)c5sccc5c(-c5ccc(/C=C/c6ccc(-c7ccc(C8=C9C(=O)N(CC(CC)CCCC)C(c%10cccs%10)=C9C(=O)N8CC(CC)CCCC)s7)s6)s5)c4s3)sc2c(OCC(CC)CCCC)c2ccsc12,COC(=O)CCCC1(c2ccccc2)C23c4c5c6c7c8c9c(c%10c%11c2c2c%12c4c4c%13c5c5c7c7c8c8c%14c9c%10c9c%10c%11c2c2c%11c%12c4c4c%12c%13c5c5c7c7c8c8c%14c9c9c%10c2c2c%11c4c4c%12c5c7c5c8c9c2c45)C613,0.81,5.47,41.13,1.81,1.82234691,0.6821497237569054,,,1:3.5,,,,ITO/PEDOT:PSS/active layer/Ca/Al,conventional,,,PEDOT:PSS,PEDOT:PSS,105.0,ODCB,o-DCB,110.0,-5.09,-3.45,,-6.1,-3.7,
107637,10.1016/j.polymer.2014.07.055,10.1016/j.polymer.2014.07.055,POBDTDPPs,PC71BM,POBDTDPPs,PC71BM,CCCCC(CC)COc1c2cc(-c3cc4c(-c5ccc(C)s5)c5sccc5c(-c5ccc(/C=C/c6ccc(-c7ccc(C8=C9C(=O)N(CC(CC)CCCC)C(c%10cccs%10)=C9C(=O)N8CC(CC)CCCC)s7)s6)s5)c4s3)sc2c(OCC(CC)CCCC)c2ccsc12,COC(=O)CCCC1(c2ccccc2)C23c4c5ccc6c7cc8c9c%10c(cc%11cc%12c%13c%14c(cc%15c%16ccc-5c2c%16c2c5c%16c%17c(c(c46)c7c9c%17c4c%10c%11c%13c4c%16c%14c%152)C513)C%12)C8,0.8,8.24,38.87,2.56,2.5623104,0.0902499999999931,,,1:3.5,,,,ITO/PEDOT:PSS/active layer/Ca/Al,conventional,,,PEDOT:PSS,PEDOT:PSS,105.0,ODCB,o-DCB,110.0,-5.09,-3.45,,-5.9,-3.9,
107638,10.1016/j.polymer.2014.07.055,10.1016/j.polymer.2014.07.055,PTBDTDPPs,PC61BM,PTBDTDPPs,PC61BM,CCCCC(CC)Cc1ccc(-c2c3cc(-c4cc5c(-c6ccc(C)s6)c6sccc6c(-c6ccc(/C=C/c7ccc(-c8ccc(C9=C%10C(=O)N(CC(CC)CCCC)C(c%11cccs%11)=C%10C(=O)N9CC(CC)CCCC)s8)s7)s6)c5s4)sc3c(-c3ccc(CC(CC)CCCC)s3)c3ccsc23)s1,COC(=O)CCCC1(c2ccccc2)C23c4c5c6c7c8c9c(c%10c%11c2c2c%12c4c4c%13c5c5c7c7c8c8c%14c9c%10c9c%10c%11c2c2c%11c%12c4c4c%12c%13c5c5c7c7c8c8c%14c9c9c%10c2c2c%11c4c4c%12c5c7c5c8c9c2c45)C613,0.93,4.97,39.53,1.83,1.82711613,0.1575885245901645,,,1:3.5,,,,ITO/PEDOT:PSS/active layer/Ca/Al,conventional,,,PEDOT:PSS,PEDOT:PSS,105.0,ODCB,o-DCB,110.0,-5.18,-3.44,,-6.1,-3.7,
107639,10.1016/j.polymer.2014.07.055,10.1016/j.polymer.2014.07.055,PTBDTDPPs,PC71BM,PTBDTDPPs,PC71BM,CCCCC(CC)Cc1ccc(-c2c3cc(-c4cc5c(-c6ccc(C)s6)c6sccc6c(-c6ccc(/C=C/c7ccc(-c8ccc(C9=C%10C(=O)N(CC(CC)CCCC)C(c%11cccs%11)=C%10C(=O)N9CC(CC)CCCC)s8)s7)s6)c5s4)sc3c(-c3ccc(CC(CC)CCCC)s3)c3ccsc23)s1,COC(=O)CCCC1(c2ccccc2)C23c4c5ccc6c7cc8c9c%10c(cc%11cc%12c%13c%14c(cc%15c%16ccc-5c2c%16c2c5c%16c%17c(c(c46)c7c9c%17c4c%10c%11c%13c4c%16c%14c%152)C513)C%12)C8,0.94,7.8,39.82,2.92,2.9196024,0.0136164383561605,,,1:3.5,,,,ITO/PEDOT:PSS/active layer/Ca/Al,conventional,,,PEDOT:PSS,PEDOT:PSS,105.0,ODCB,o-DCB,110.0,-5.18,-3.44,,-5.9,-3.9,
107640,10.1016/j.polymer.2014.07.055,10.1016/j.polymer.2014.07.055,PBDT-DPP-Ref,PC71BM,PBDT-DPP-Ref,PC71BM,,COC(=O)CCCC1(c2ccccc2)C23c4c5ccc6c7cc8c9c%10c(cc%11cc%12c%13c%14c(cc%15c%16ccc-5c2c%16c2c5c%16c%17c(c(c46)c7c9c%17c4c%10c%11c%13c4c%16c%14c%152)C513)C%12)C8,0.58,2.21,43.8,0.6,0.5614283999999998,6.428600000000026,,,1:2,,,,ITO/PEDOT:PSS/active layer/Ca/Al,conventional,,,PEDOT:PSS,PEDOT:PSS,105.0,ODCB,o-DCB,110.0,,,,-5.9,-3.9,
107641,10.1016/j.polymer.2014.09.046,10.1016/j.polymer.2014.09.046,P3HT,,P3HT,,CCCCCCc1ccsc1,,0.62,2.54,33.8,0.54,0.5322823999999999,1.429185185185204,,,1:2,,,,ITO/PEDOT:PSS/active layer/LiF/Al,conventional,LiF,LiF,PEDOT:PSS,PEDOT:PSS,95.0,dichlorobenzene,o-DCB,110.0,-5.01,-3.12,,,,
107642,10.1016/j.polymer.2014.09.046,10.1016/j.polymer.2014.09.046,P1,,P1,,CCCCCCCCc1cc(-c2c(-c3cccs3)sc3c(-c4cc(CCCCCCCC)c(CCCCCCCC)s4)c(-c4ccc(-c5cccc6nsnc56)s4)sc23)sc1CCCCCCCC,,0.7,2.03,32.04,0.45,0.4552883999999999,1.1751999999999811,,,1:2,,,,ITO/PEDOT:PSS/active layer/LiF/Al,conventional,LiF,LiF,PEDOT:PSS,PEDOT:PSS,95.0,dichlorobenzene,o-DCB,110.0,-5.34,-3.53,,,,
107643,10.1016/j.polymer.2014.09.046,10.1016/j.polymer.2014.09.046,P2,,P2,,,,0.72,3.17,37.12,0.84,0.8472268799999999,0.8603428571428494,,,1:2,,,,ITO/PEDOT:PSS/active layer/LiF/Al,conventional,LiF,LiF,PEDOT:PSS,PEDOT:PSS,95.0,dichlorobenzene,o-DCB,110.0,-5.34,-3.58,,,,
107644,10.1016/j.polymer.2014.09.046,10.1016/j.polymer.2014.09.046,P3,,P3,,CCCCCCc1csc(-c2ccc(-c3cc(CCCCCC)c(/C=C/c4csc(-c5cc6c(OCC(CC)CCCC)c7sc(-c8ccc(C9=C%10C(=O)N(CC(CC)CCCC)C(c%11ccc(-c%12cc%13c(OCC(CC)CCCC)c%14sccc%14c(OCC(CC)CCCC)c%13s%12)s%11)=C%10C(=O)N9CC(CC)CCCC)s8)cc7c(OCC(CC)CCCC)c6s5)c4)s3)c3nsnc23)c1,,0.64,2.57,32.02,0.52,0.5266649600000001,1.281723076923087,,,1:2,,,,ITO/PEDOT:PSS/active layer/LiF/Al,conventional,LiF,LiF,PEDOT:PSS,PEDOT:PSS,95.0,dichlorobenzene,o-DCB,110.0,-5.31,-3.6,,,,
107645,10.1016/j.polymer.2014.09.046,10.1016/j.polymer.2014.09.046,P4,,P4,,,,0.72,2.72,31.44,0.61,0.6157209600000001,0.9378622950819848,,,1:2,,,,ITO/PEDOT:PSS/active layer/LiF/Al,conventional,LiF,LiF,PEDOT:PSS,PEDOT:PSS,95.0,dichlorobenzene,o-DCB,110.0,-5.35,-3.6,,,,
107646,10.1016/j.polymer.2014.10.067,10.1016/j.polymer.2014.10.067,PBTFT,PC71BM,PBTFT,PC71BM,CCCCCCCCCCCCc1ccsc1-c1cc2c(s1)c1sc3c(sc4c5sc(-c6sccc6CCCCCCCCCCCC)cc5c5c(CCCCCCCC)c(CCCCCCCC)sc5c43)c1c1sc(CCCCCCCC)c(CCCCCCCC)c21,COC(=O)CCCC1(c2ccccc2)C23c4c5ccc6c7cc8c9c%10c(cc%11cc%12c%13c%14c(cc%15c%16ccc-5c2c%16c2c5c%16c%17c(c(c46)c7c9c%17c4c%10c%11c%13c4c%16c%14c%152)C513)C%12)C8,0.69,5.44,43.37,1.64,1.62793632,0.7355902439024269,,,1:1,,,,ITO/PEDOT:PSS/active layer/Ca/Al,conventional,Ca,Ca,PEDOT:PSS,PEDOT:PSS,,o-dichlorobenzene (ODCB),o-DCB,,-5.25,-3.1,,-5.9,-3.9,
107647,10.1016/j.polymer.2014.10.067,10.1016/j.polymer.2014.10.067,PBTFT,PC71BM,PBTFT,PC71BM,CCCCCCCCCCCCc1ccsc1-c1cc2c(s1)c1sc3c(sc4c5sc(-c6sccc6CCCCCCCCCCCC)cc5c5c(CCCCCCCC)c(CCCCCCCC)sc5c43)c1c1sc(CCCCCCCC)c(CCCCCCCC)c21,COC(=O)CCCC1(c2ccccc2)C23c4c5ccc6c7cc8c9c%10c(cc%11cc%12c%13c%14c(cc%15c%16ccc-5c2c%16c2c5c%16c%17c(c(c46)c7c9c%17c4c%10c%11c%13c4c%16c%14c%152)C513)C%12)C8,0.7,7.51,47.87,2.52,2.5165258999999995,0.1378611111111301,,,1:2,,,,ITO/PEDOT:PSS/active layer/Ca/Al,conventional,Ca,Ca,PEDOT:PSS,PEDOT:PSS,,o-dichlorobenzene (ODCB),o-DCB,,-5.25,-3.1,,-5.9,-3.9,
107648,10.1016/j.polymer.2014.10.067,10.1016/j.polymer.2014.10.067,PBTFT,PC71BM,PBTFT,PC71BM,CCCCCCCCCCCCc1ccsc1-c1cc2c(s1)c1sc3c(sc4c5sc(-c6sccc6CCCCCCCCCCCC)cc5c5c(CCCCCCCC)c(CCCCCCCC)sc5c43)c1c1sc(CCCCCCCC)c(CCCCCCCC)c21,COC(=O)CCCC1(c2ccccc2)C23c4c5ccc6c7cc8c9c%10c(cc%11cc%12c%13c%14c(cc%15c%16ccc-5c2c%16c2c5c%16c%17c(c(c46)c7c9c%17c4c%10c%11c%13c4c%16c%14c%152)C513)C%12)C8,0.7,7.54,49.26,2.55,2.5999428,1.9585411764705776,,,1:2,,,,ITO/PEDOT:PSS/active layer/Ca/Al,conventional,Ca,Ca,PEDOT:PSS,PEDOT:PSS,,o-dichlorobenzene (ODCB),o-DCB,130.0,-5.25,-3.1,,-5.9,-3.9,
107649,10.1016/j.polymer.2014.10.067,10.1016/j.polymer.2014.10.067,PBTFT,PC71BM,PBTFT,PC71BM,CCCCCCCCCCCCc1ccsc1-c1cc2c(s1)c1sc3c(sc4c5sc(-c6sccc6CCCCCCCCCCCC)cc5c5c(CCCCCCCC)c(CCCCCCCC)sc5c43)c1c1sc(CCCCCCCC)c(CCCCCCCC)c21,COC(=O)CCCC1(c2ccccc2)C23c4c5ccc6c7cc8c9c%10c(cc%11cc%12c%13c%14c(cc%15c%16ccc-5c2c%16c2c5c%16c%17c(c(c46)c7c9c%17c4c%10c%11c%13c4c%16c%14c%152)C513)C%12)C8,0.7,7.94,53.98,3.0,3.0002084,0.0069466666666517,,,1:2,,,,ITO/PEDOT:PSS/active layer/Ca/Al,conventional,Ca,Ca,PEDOT:PSS,PEDOT:PSS,,o-dichlorobenzene (ODCB),o-DCB,150.0,-5.25,-3.1,,-5.9,-3.9,
107650,10.1016/j.polymer.2014.10.067,10.1016/j.polymer.2014.10.067,PBTFT,PC71BM,PBTFT,PC71BM,CCCCCCCCCCCCc1ccsc1-c1cc2c(s1)c1sc3c(sc4c5sc(-c6sccc6CCCCCCCCCCCC)cc5c5c(CCCCCCCC)c(CCCCCCCC)sc5c43)c1c1sc(CCCCCCCC)c(CCCCCCCC)c21,COC(=O)CCCC1(c2ccccc2)C23c4c5ccc6c7cc8c9c%10c(cc%11cc%12c%13c%14c(cc%15c%16ccc-5c2c%16c2c5c%16c%17c(c(c46)c7c9c%17c4c%10c%11c%13c4c%16c%14c%152)C513)C%12)C8,0.69,5.72,45.18,1.8,1.7831642399999998,0.935320000000011,,,1:3,,,,ITO/PEDOT:PSS/active layer/Ca/Al,conventional,Ca,Ca,PEDOT:PSS,PEDOT:PSS,,o-dichlorobenzene (ODCB),o-DCB,,-5.25,-3.1,,-5.9,-3.9,
107651,10.1016/j.polymer.2015.03.010,10.1016/j.polymer.2015.03.010,PT1,PDTS-NDI,PT1,PDTS-NDI,CCCCCCc1ccc(/C=C/c2ccc(/C=C/c3ccc(/C=C/c4ccsc4-c4ccc(-c5cc(CCCCCC)c(-c6cccs6)s5)s4)s3)s2)s1,CCCCCCCC[Si]1(CCCCCCCC)c2ccsc2-c2sc(-c3cc4c5c(ccc6c5c3C(=O)N(CCCCCC)C6=O)C(=O)N(CCCCCC)C4=O)cc21,0.7,0.54,36.0,0.13,0.13608,4.676923076923078,,,1:2,,,,ITO/PEDOT:PSS/active layer/Ca/Al,conventional,Ca,Ca,PEDOT:PSS,PEDOT:PSS,,,,80.0,-5.08,-2.83,,-5.59,-3.78,
107652,10.1016/j.polymer.2015.03.010,10.1016/j.polymer.2015.03.010,PT1,PDTS-NDI,PT1,PDTS-NDI,CCCCCCc1ccc(/C=C/c2ccc(/C=C/c3ccc(/C=C/c4ccsc4-c4ccc(-c5cc(CCCCCC)c(-c6cccs6)s5)s4)s3)s2)s1,CCCCCCCC[Si]1(CCCCCCCC)c2ccsc2-c2sc(-c3cc4c5c(ccc6c5c3C(=O)N(CCCCCC)C6=O)C(=O)N(CCCCCC)C4=O)cc21,0.7,1.0,38.0,0.27,0.2659999999999999,1.4814814814815032,,,1:1,,,,ITO/PEDOT:PSS/active layer/Ca/Al,conventional,Ca,Ca,PEDOT:PSS,PEDOT:PSS,,,,80.0,-5.08,-2.83,,-5.59,-3.78,
107653,10.1016/j.polymer.2015.03.010,10.1016/j.polymer.2015.03.010,PT1,PDTS-NDI,PT1,PDTS-NDI,CCCCCCc1ccc(/C=C/c2ccc(/C=C/c3ccc(/C=C/c4ccsc4-c4ccc(-c5cc(CCCCCC)c(-c6cccs6)s5)s4)s3)s2)s1,CCCCCCCC[Si]1(CCCCCCCC)c2ccsc2-c2sc(-c3cc4c5c(ccc6c5c3C(=O)N(CCCCCC)C6=O)C(=O)N(CCCCCC)C4=O)cc21,0.7,0.62,38.0,0.16,0.16492,3.0750000000000046,,,2:1,,,,ITO/PEDOT:PSS/active layer/Ca/Al,conventional,Ca,Ca,PEDOT:PSS,PEDOT:PSS,,,,80.0,-5.08,-2.83,,-5.59,-3.78,
107654,10.1016/j.polymer.2015.03.010,10.1016/j.polymer.2015.03.010,TTV2,PDTS-NDI,TTV2,PDTS-NDI,CCCCCCc1ccc(/C=C/c2ccc(/C=C/c3ccc(/C=C/c4cc(-c5cc6c(s5)-c5sccc5[SiH]6C(CC(CC)CCCC)CC(CC)CCCC)sc4-c4cc5c(s4)-c4sc(-c6ccc(C7=C8C(=O)N(CCCC)C(c9cccs9)=C8C(=O)N7CCCC)s6)cc4[SiH]5C(CC(CC)CCCC)CC(CC)CCCC)s3)s2)s1,CCCCCCCC[Si]1(CCCCCCCC)c2ccsc2-c2sc(-c3cc4c5c(ccc6c5c3C(=O)N(CCCCCC)C6=O)C(=O)N(CCCCCC)C4=O)cc21,0.44,3.23,40.0,0.57,0.56848,0.2666666666666606,,,1:2,,,,ITO/PEDOT:PSS/active layer/Ca/Al,conventional,Ca,Ca,PEDOT:PSS,PEDOT:PSS,,,,80.0,-4.86,-3.56,,-5.59,-3.78,
107655,10.1016/j.polymer.2015.03.010,10.1016/j.polymer.2015.03.010,TTV2,PDTS-NDI,TTV2,PDTS-NDI,CCCCCCc1ccc(/C=C/c2ccc(/C=C/c3ccc(/C=C/c4cc(-c5cc6c(s5)-c5sccc5[SiH]6C(CC(CC)CCCC)CC(CC)CCCC)sc4-c4cc5c(s4)-c4sc(-c6ccc(C7=C8C(=O)N(CCCC)C(c9cccs9)=C8C(=O)N7CCCC)s6)cc4[SiH]5C(CC(CC)CCCC)CC(CC)CCCC)s3)s2)s1,CCCCCCCC[Si]1(CCCCCCCC)c2ccsc2-c2sc(-c3cc4c5c(ccc6c5c3C(=O)N(CCCCCC)C6=O)C(=O)N(CCCCCC)C4=O)cc21,0.44,3.86,41.0,0.7,0.696344,0.5222857142857132,,,1:1,,,,ITO/PEDOT:PSS/active layer/Ca/Al,conventional,Ca,Ca,PEDOT:PSS,PEDOT:PSS,,,,80.0,-4.86,-3.56,,-5.59,-3.78,
107656,10.1016/j.polymer.2015.03.010,10.1016/j.polymer.2015.03.010,TTV2,PDTS-NDI,TTV2,PDTS-NDI,CCCCCCc1ccc(/C=C/c2ccc(/C=C/c3ccc(/C=C/c4cc(-c5cc6c(s5)-c5sccc5[SiH]6C(CC(CC)CCCC)CC(CC)CCCC)sc4-c4cc5c(s4)-c4sc(-c6ccc(C7=C8C(=O)N(CCCC)C(c9cccs9)=C8C(=O)N7CCCC)s6)cc4[SiH]5C(CC(CC)CCCC)CC(CC)CCCC)s3)s2)s1,CCCCCCCC[Si]1(CCCCCCCC)c2ccsc2-c2sc(-c3cc4c5c(ccc6c5c3C(=O)N(CCCCCC)C6=O)C(=O)N(CCCCCC)C4=O)cc21,0.44,3.4,42.0,0.63,0.62832,0.266666666666669,,,2:1,,,,ITO/PEDOT:PSS/active layer/Ca/Al,conventional,Ca,Ca,PEDOT:PSS,PEDOT:PSS,,,,80.0,-4.86,-3.56,,-5.59,-3.78,
107657,10.1016/j.polymer.2015.03.058,10.1016/j.polymer.2015.03.058,P1,PC71BM,P1,PC71BM,CCCCCCCCc1cc(-c2c(-c3cccs3)sc3c(-c4cc(CCCCCCCC)c(CCCCCCCC)s4)c(-c4ccc(-c5cccc6nsnc56)s4)sc23)sc1CCCCCCCC,COC(=O)CCCC1(c2ccccc2)C23c4c5ccc6c7cc8c9c%10c(cc%11cc%12c%13c%14c(cc%15c%16ccc-5c2c%16c2c5c%16c%17c(c(c46)c7c9c%17c4c%10c%11c%13c4c%16c%14c%152)C513)C%12)C8,0.74,10.96,56.0,4.54,4.541824,0.0401762114537455,,,1:2,,,,ITO/PEDOT:PSS/active layer/Al,conventional,,,PEDOT:PSS,PEDOT:PSS,90.0,chloroform,chloroform,,-5.34,-3.53,,-5.9,-3.9,
107658,10.1016/j.polymer.2015.03.058,10.1016/j.polymer.2015.03.058,P2,PC71BM,P2,PC71BM,,COC(=O)CCCC1(c2ccccc2)C23c4c5ccc6c7cc8c9c%10c(cc%11cc%12c%13c%14c(cc%15c%16ccc-5c2c%16c2c5c%16c%17c(c(c46)c7c9c%17c4c%10c%11c%13c4c%16c%14c%152)C513)C%12)C8,0.92,9.12,52.0,4.36,4.363008,0.0689908256880609,,,1:2,,,,ITO/PEDOT:PSS/active layer/Al,conventional,,,PEDOT:PSS,PEDOT:PSS,90.0,chloroform,chloroform,,-5.34,-3.58,,-5.9,-3.9,
107659,10.1016/j.polymer.2015.03.058,10.1016/j.polymer.2015.03.058,P1,PC71BM,P1,PC71BM,CCCCCCCCc1cc(-c2c(-c3cccs3)sc3c(-c4cc(CCCCCCCC)c(CCCCCCCC)s4)c(-c4ccc(-c5cccc6nsnc56)s4)sc23)sc1CCCCCCCC,COC(=O)CCCC1(c2ccccc2)C23c4c5ccc6c7cc8c9c%10c(cc%11cc%12c%13c%14c(cc%15c%16ccc-5c2c%16c2c5c%16c%17c(c(c46)c7c9c%17c4c%10c%11c%13c4c%16c%14c%152)C513)C%12)C8,0.7,12.95,62.0,5.62,5.620299999999999,0.0053380782918025,,,1:2,DIO,DIO,4 vol%,ITO/PEDOT:PSS/active layer/Al,conventional,,,PEDOT:PSS,PEDOT:PSS,90.0,chloroform,chloroform,,-5.34,-3.53,,-5.9,-3.9,
107660,10.1016/j.polymer.2015.03.058,10.1016/j.polymer.2015.03.058,P2,PC71BM,P2,PC71BM,,COC(=O)CCCC1(c2ccccc2)C23c4c5ccc6c7cc8c9c%10c(cc%11cc%12c%13c%14c(cc%15c%16ccc-5c2c%16c2c5c%16c%17c(c(c46)c7c9c%17c4c%10c%11c%13c4c%16c%14c%152)C513)C%12)C8,0.86,10.88,56.0,5.24,5.239808,0.0036641221374082,,,1:2,DIO,DIO,4 vol%,ITO/PEDOT:PSS/active layer/Al,conventional,,,PEDOT:PSS,PEDOT:PSS,90.0,chloroform,chloroform,,-5.34,-3.58,,-5.9,-3.9,
107661,10.1016/j.polymer.2015.03.078,10.1016/j.polymer.2015.03.078,P1,PC70BM,P1,PC70BM,CCCCCCCCc1cc(-c2c(-c3cccs3)sc3c(-c4cc(CCCCCCCC)c(CCCCCCCC)s4)c(-c4ccc(-c5cccc6nsnc56)s4)sc23)sc1CCCCCCCC,CCCCC(=O)OCC1(C2=CC=CC=C2)C3=CC=CC4=CC=CC5=CC=CC6=CC=C7C=CC=CC8=CC=CC1=C8C7=C6C5=C4C3,0.79,4.52,39.0,1.37,1.392612,1.6505109489050989,,,1:0.5 wt%,,,,ITO/PEDOT:PSS/polymer:PC70BM/Al,conventional,,,PEDOT:PSS,PEDOT:PSS,80.0,chlorobenzene,,,-5.34,-3.53,,-6.1,-3.9,
107662,10.1016/j.polymer.2015.03.078,10.1016/j.polymer.2015.03.078,P1,PC70BM,P1,PC70BM,CCCCCCCCc1cc(-c2c(-c3cccs3)sc3c(-c4cc(CCCCCCCC)c(CCCCCCCC)s4)c(-c4ccc(-c5cccc6nsnc56)s4)sc23)sc1CCCCCCCC,CCCCC(=O)OCC1(C2=CC=CC=C2)C3=CC=CC4=CC=CC5=CC=CC6=CC=C7C=CC=CC8=CC=CC1=C8C7=C6C5=C4C3,0.8,6.7,56.0,3.02,3.0016000000000003,0.6092715231787996,,,1:1 wt%,,,,ITO/PEDOT:PSS/polymer:PC70BM/Al,conventional,,,PEDOT:PSS,PEDOT:PSS,80.0,chlorobenzene,,,-5.34,-3.53,,-6.1,-3.9,
107663,10.1016/j.polymer.2015.03.078,10.1016/j.polymer.2015.03.078,P1,PC70BM,P1,PC70BM,CCCCCCCCc1cc(-c2c(-c3cccs3)sc3c(-c4cc(CCCCCCCC)c(CCCCCCCC)s4)c(-c4ccc(-c5cccc6nsnc56)s4)sc23)sc1CCCCCCCC,CCCCC(=O)OCC1(C2=CC=CC=C2)C3=CC=CC4=CC=CC5=CC=CC6=CC=C7C=CC=CC8=CC=CC1=C8C7=C6C5=C4C3,0.8,5.13,50.0,2.04,2.052,0.5882352941176475,,,1:2 wt%,,,,ITO/PEDOT:PSS/polymer:PC70BM/Al,conventional,,,PEDOT:PSS,PEDOT:PSS,80.0,chlorobenzene,,,-5.34,-3.53,,-6.1,-3.9,
107664,10.1016/j.polymer.2015.03.078,10.1016/j.polymer.2015.03.078,P1,PC70BM,P1,PC70BM,CCCCCCCCc1cc(-c2c(-c3cccs3)sc3c(-c4cc(CCCCCCCC)c(CCCCCCCC)s4)c(-c4ccc(-c5cccc6nsnc56)s4)sc23)sc1CCCCCCCC,CCCCC(=O)OCC1(C2=CC=CC=C2)C3=CC=CC4=CC=CC5=CC=CC6=CC=C7C=CC=CC8=CC=CC1=C8C7=C6C5=C4C3,0.8,4.53,48.0,1.75,1.7395200000000002,0.5988571428571328,,,1:3 wt%,,,,ITO/PEDOT:PSS/polymer:PC70BM/Al,conventional,,,PEDOT:PSS,PEDOT:PSS,80.0,chlorobenzene,,,-5.34,-3.53,,-6.1,-3.9,
107665,10.1016/j.polymer.2015.03.078,10.1016/j.polymer.2015.03.078,P2,PC70BM,P2,PC70BM,,CCCCC(=O)OCC1(C2=CC=CC=C2)C3=CC=CC4=CC=CC5=CC=CC6=CC=C7C=CC=CC8=CC=CC1=C8C7=C6C5=C4C3,0.64,2.94,46.0,0.86,0.8655360000000001,0.6437209302325694,,,1:1 wt%,,,,ITO/PEDOT:PSS/polymer:PC70BM/Al,conventional,,,PEDOT:PSS,PEDOT:PSS,80.0,chlorobenzene,,,-5.34,-3.58,,-6.1,-3.9,
107666,10.1016/j.polymer.2015.03.078,10.1016/j.polymer.2015.03.078,P2,PC70BM,P2,PC70BM,,CCCCC(=O)OCC1(C2=CC=CC=C2)C3=CC=CC4=CC=CC5=CC=CC6=CC=C7C=CC=CC8=CC=CC1=C8C7=C6C5=C4C3,0.64,3.09,53.0,1.04,1.048128,0.7815384615384532,,,1:2 wt%,,,,ITO/PEDOT:PSS/polymer:PC70BM/Al,conventional,,,PEDOT:PSS,PEDOT:PSS,80.0,chlorobenzene,,,-5.34,-3.58,,-6.1,-3.9,
107667,10.1016/j.polymer.2015.03.078,10.1016/j.polymer.2015.03.078,P2,PC70BM,P2,PC70BM,,CCCCC(=O)OCC1(C2=CC=CC=C2)C3=CC=CC4=CC=CC5=CC=CC6=CC=C7C=CC=CC8=CC=CC1=C8C7=C6C5=C4C3,0.6,1.56,48.0,0.45,0.4492799999999999,0.1600000000000119,,,1:3 wt%,,,,ITO/PEDOT:PSS/polymer:PC70BM/Al,conventional,,,PEDOT:PSS,PEDOT:PSS,80.0,chlorobenzene,,,-5.34,-3.58,,-6.1,-3.9,
107668,10.1016/j.polymer.2015.03.078,10.1016/j.polymer.2015.03.078,P3,PC70BM,P3,PC70BM,CCCCCCc1csc(-c2ccc(-c3cc(CCCCCC)c(/C=C/c4csc(-c5cc6c(OCC(CC)CCCC)c7sc(-c8ccc(C9=C%10C(=O)N(CC(CC)CCCC)C(c%11ccc(-c%12cc%13c(OCC(CC)CCCC)c%14sccc%14c(OCC(CC)CCCC)c%13s%12)s%11)=C%10C(=O)N9CC(CC)CCCC)s8)cc7c(OCC(CC)CCCC)c6s5)c4)s3)c3nsnc23)c1,CCCCC(=O)OCC1(C2=CC=CC=C2)C3=CC=CC4=CC=CC5=CC=CC6=CC=C7C=CC=CC8=CC=CC1=C8C7=C6C5=C4C3,0.62,1.56,33.0,0.32,0.319176,0.2574999999999973,,,1:0.5 wt%,,,,ITO/PEDOT:PSS/polymer:PC70BM/Al,conventional,,,PEDOT:PSS,PEDOT:PSS,80.0,chlorobenzene,,,-5.31,-3.6,,-6.1,-3.9,
107669,10.1016/j.polymer.2015.03.078,10.1016/j.polymer.2015.03.078,P3,PC70BM,P3,PC70BM,CCCCCCc1csc(-c2ccc(-c3cc(CCCCCC)c(/C=C/c4csc(-c5cc6c(OCC(CC)CCCC)c7sc(-c8ccc(C9=C%10C(=O)N(CC(CC)CCCC)C(c%11ccc(-c%12cc%13c(OCC(CC)CCCC)c%14sccc%14c(OCC(CC)CCCC)c%13s%12)s%11)=C%10C(=O)N9CC(CC)CCCC)s8)cc7c(OCC(CC)CCCC)c6s5)c4)s3)c3nsnc23)c1,CCCCC(=O)OCC1(C2=CC=CC=C2)C3=CC=CC4=CC=CC5=CC=CC6=CC=C7C=CC=CC8=CC=CC1=C8C7=C6C5=C4C3,0.65,2.35,44.0,0.67,0.6721,0.3134328358208941,,,1:1 wt%,,,,ITO/PEDOT:PSS/polymer:PC70BM/Al,conventional,,,PEDOT:PSS,PEDOT:PSS,80.0,chlorobenzene,,,-5.31,-3.6,,-6.1,-3.9,
107670,10.1016/j.polymer.2015.03.078,10.1016/j.polymer.2015.03.078,P3,PC70BM,P3,PC70BM,CCCCCCc1csc(-c2ccc(-c3cc(CCCCCC)c(/C=C/c4csc(-c5cc6c(OCC(CC)CCCC)c7sc(-c8ccc(C9=C%10C(=O)N(CC(CC)CCCC)C(c%11ccc(-c%12cc%13c(OCC(CC)CCCC)c%14sccc%14c(OCC(CC)CCCC)c%13s%12)s%11)=C%10C(=O)N9CC(CC)CCCC)s8)cc7c(OCC(CC)CCCC)c6s5)c4)s3)c3nsnc23)c1,CCCCC(=O)OCC1(C2=CC=CC=C2)C3=CC=CC4=CC=CC5=CC=CC6=CC=C7C=CC=CC8=CC=CC1=C8C7=C6C5=C4C3,0.62,2.63,52.0,0.85,0.8479119999999999,0.2456470588235399,,,1:2 wt%,,,,ITO/PEDOT:PSS/polymer:PC70BM/Al,conventional,,,PEDOT:PSS,PEDOT:PSS,80.0,chlorobenzene,,,-5.31,-3.6,,-6.1,-3.9,
107671,10.1016/j.polymer.2015.03.078,10.1016/j.polymer.2015.03.078,P3,PC70BM,P3,PC70BM,CCCCCCc1csc(-c2ccc(-c3cc(CCCCCC)c(/C=C/c4csc(-c5cc6c(OCC(CC)CCCC)c7sc(-c8ccc(C9=C%10C(=O)N(CC(CC)CCCC)C(c%11ccc(-c%12cc%13c(OCC(CC)CCCC)c%14sccc%14c(OCC(CC)CCCC)c%13s%12)s%11)=C%10C(=O)N9CC(CC)CCCC)s8)cc7c(OCC(CC)CCCC)c6s5)c4)s3)c3nsnc23)c1,CCCCC(=O)OCC1(C2=CC=CC=C2)C3=CC=CC4=CC=CC5=CC=CC6=CC=C7C=CC=CC8=CC=CC1=C8C7=C6C5=C4C3,0.62,2.45,56.0,0.84,0.8506400000000001,1.266666666666678,,,1:3 wt%,,,,ITO/PEDOT:PSS/polymer:PC70BM/Al,conventional,,,PEDOT:PSS,PEDOT:PSS,80.0,chlorobenzene,,,-5.31,-3.6,,-6.1,-3.9,
107672,10.1016/j.polymer.2015.03.078,10.1016/j.polymer.2015.03.078,P1,PC70BM,P1,PC70BM,CCCCCCCCc1cc(-c2c(-c3cccs3)sc3c(-c4cc(CCCCCCCC)c(CCCCCCCC)s4)c(-c4ccc(-c5cccc6nsnc56)s4)sc23)sc1CCCCCCCC,CCCCC(=O)OCC1(C2=CC=CC=C2)C3=CC=CC4=CC=CC5=CC=CC6=CC=C7C=CC=CC8=CC=CC1=C8C7=C6C5=C4C3,0.79,6.0,54.0,2.55,2.5596,0.3764705882353049,,,1:1 wt%,DIO 0 vol%,,0 vol%,ITO/PEDOT:PSS/polymer:PC70BM + DIO(x vol%)/Al,conventional,,,PEDOT:PSS,PEDOT:PSS,80.0,chlorobenzene,,,-5.34,-3.53,,-6.1,-3.9,
107673,10.1016/j.polymer.2015.03.078,10.1016/j.polymer.2015.03.078,P1,PC70BM,P1,PC70BM,CCCCCCCCc1cc(-c2c(-c3cccs3)sc3c(-c4cc(CCCCCCCC)c(CCCCCCCC)s4)c(-c4ccc(-c5cccc6nsnc56)s4)sc23)sc1CCCCCCCC,CCCCC(=O)OCC1(C2=CC=CC=C2)C3=CC=CC4=CC=CC5=CC=CC6=CC=C7C=CC=CC8=CC=CC1=C8C7=C6C5=C4C3,0.74,7.66,59.0,3.3,3.3443560000000003,1.3441212121212276,,,1:1 wt%,DIO 1 vol%,DIO,1 vol%,ITO/PEDOT:PSS/polymer:PC70BM + DIO(x vol%)/Al,conventional,,,PEDOT:PSS,PEDOT:PSS,80.0,chlorobenzene,,,-5.34,-3.53,,-6.1,-3.9,
107674,10.1016/j.polymer.2015.03.078,10.1016/j.polymer.2015.03.078,P1,PC70BM,P1,PC70BM,CCCCCCCCc1cc(-c2c(-c3cccs3)sc3c(-c4cc(CCCCCCCC)c(CCCCCCCC)s4)c(-c4ccc(-c5cccc6nsnc56)s4)sc23)sc1CCCCCCCC,CCCCC(=O)OCC1(C2=CC=CC=C2)C3=CC=CC4=CC=CC5=CC=CC6=CC=C7C=CC=CC8=CC=CC1=C8C7=C6C5=C4C3,0.74,7.66,61.0,3.46,3.457724,0.0657803468208012,,,1:1 wt%,DIO 3 vol%,DIO,3 vol%,ITO/PEDOT:PSS/polymer:PC70BM + DIO(x vol%)/Al,conventional,,,PEDOT:PSS,PEDOT:PSS,80.0,chlorobenzene,,,-5.34,-3.53,,-6.1,-3.9,
107675,10.1016/j.polymer.2015.03.078,10.1016/j.polymer.2015.03.078,P1,PC70BM,P1,PC70BM,CCCCCCCCc1cc(-c2c(-c3cccs3)sc3c(-c4cc(CCCCCCCC)c(CCCCCCCC)s4)c(-c4ccc(-c5cccc6nsnc56)s4)sc23)sc1CCCCCCCC,CCCCC(=O)OCC1(C2=CC=CC=C2)C3=CC=CC4=CC=CC5=CC=CC6=CC=C7C=CC=CC8=CC=CC1=C8C7=C6C5=C4C3,0.72,5.06,65.0,2.36,2.36808,0.3423728813559359,,,1:1 wt%,DIO 6 vol%,DIO,6 vol%,ITO/PEDOT:PSS/polymer:PC70BM + DIO(x vol%)/Al,conventional,,,PEDOT:PSS,PEDOT:PSS,80.0,chlorobenzene,,,-5.34,-3.53,,-6.1,-3.9,
107676,10.1016/j.polymer.2015.03.078,10.1016/j.polymer.2015.03.078,P2,PC70BM,P2,PC70BM,,CCCCC(=O)OCC1(C2=CC=CC=C2)C3=CC=CC4=CC=CC5=CC=CC6=CC=C7C=CC=CC8=CC=CC1=C8C7=C6C5=C4C3,0.64,3.4,42.0,0.91,0.91392,0.4307692307692345,,,1:2 wt%,DIO 0 vol%,,0 vol%,ITO/PEDOT:PSS/polymer:PC70BM + DIO(x vol%)/Al,conventional,,,PEDOT:PSS,PEDOT:PSS,80.0,chlorobenzene,,,-5.34,-3.58,,-6.1,-3.9,
107677,10.1016/j.polymer.2015.03.078,10.1016/j.polymer.2015.03.078,P2,PC70BM,P2,PC70BM,,CCCCC(=O)OCC1(C2=CC=CC=C2)C3=CC=CC4=CC=CC5=CC=CC6=CC=C7C=CC=CC8=CC=CC1=C8C7=C6C5=C4C3,0.59,6.84,49.0,1.98,1.977444,0.1290909090909204,,,1:2 wt%,DIO 1 vol%,DIO,1 vol%,ITO/PEDOT:PSS/polymer:PC70BM + DIO(x vol%)/Al,conventional,,,PEDOT:PSS,PEDOT:PSS,80.0,chlorobenzene,,,-5.34,-3.58,,-6.1,-3.9,
107678,10.1016/j.polymer.2015.03.078,10.1016/j.polymer.2015.03.078,P2,PC70BM,P2,PC70BM,,CCCCC(=O)OCC1(C2=CC=CC=C2)C3=CC=CC4=CC=CC5=CC=CC6=CC=C7C=CC=CC8=CC=CC1=C8C7=C6C5=C4C3,0.6,11.18,54.0,3.6,3.62232,0.6199999999999909,,,1:2 wt%,DIO 3 vol%,DIO,3 vol%,ITO/PEDOT:PSS/polymer:PC70BM + DIO(x vol%)/Al,conventional,,,PEDOT:PSS,PEDOT:PSS,80.0,chlorobenzene,,,-5.34,-3.58,,-6.1,-3.9,
107679,10.1016/j.polymer.2015.03.078,10.1016/j.polymer.2015.03.078,P2,PC70BM,P2,PC70BM,,CCCCC(=O)OCC1(C2=CC=CC=C2)C3=CC=CC4=CC=CC5=CC=CC6=CC=C7C=CC=CC8=CC=CC1=C8C7=C6C5=C4C3,0.61,7.55,49.0,2.24,2.256695,0.7453124999999956,,,1:2 wt%,DIO 6 vol%,DIO,6 vol%,ITO/PEDOT:PSS/polymer:PC70BM + DIO(x vol%)/Al,conventional,,,PEDOT:PSS,PEDOT:PSS,80.0,chlorobenzene,,,-5.34,-3.58,,-6.1,-3.9,
107680,10.1016/j.polymer.2015.03.078,10.1016/j.polymer.2015.03.078,P3,PC70BM,P3,PC70BM,CCCCCCc1csc(-c2ccc(-c3cc(CCCCCC)c(/C=C/c4csc(-c5cc6c(OCC(CC)CCCC)c7sc(-c8ccc(C9=C%10C(=O)N(CC(CC)CCCC)C(c%11ccc(-c%12cc%13c(OCC(CC)CCCC)c%14sccc%14c(OCC(CC)CCCC)c%13s%12)s%11)=C%10C(=O)N9CC(CC)CCCC)s8)cc7c(OCC(CC)CCCC)c6s5)c4)s3)c3nsnc23)c1,CCCCC(=O)OCC1(C2=CC=CC=C2)C3=CC=CC4=CC=CC5=CC=CC6=CC=C7C=CC=CC8=CC=CC1=C8C7=C6C5=C4C3,0.64,2.86,40.0,0.74,0.73216,1.0594594594594535,,,1:2 wt%,DIO 0 vol%,,0 vol%,ITO/PEDOT:PSS/polymer:PC70BM + DIO(x vol%)/Al,conventional,,,PEDOT:PSS,PEDOT:PSS,80.0,chlorobenzene,,,-5.31,-3.6,,-6.1,-3.9,
107681,10.1016/j.polymer.2015.03.078,10.1016/j.polymer.2015.03.078,P3,PC70BM,P3,PC70BM,CCCCCCc1csc(-c2ccc(-c3cc(CCCCCC)c(/C=C/c4csc(-c5cc6c(OCC(CC)CCCC)c7sc(-c8ccc(C9=C%10C(=O)N(CC(CC)CCCC)C(c%11ccc(-c%12cc%13c(OCC(CC)CCCC)c%14sccc%14c(OCC(CC)CCCC)c%13s%12)s%11)=C%10C(=O)N9CC(CC)CCCC)s8)cc7c(OCC(CC)CCCC)c6s5)c4)s3)c3nsnc23)c1,CCCCC(=O)OCC1(C2=CC=CC=C2)C3=CC=CC4=CC=CC5=CC=CC6=CC=C7C=CC=CC8=CC=CC1=C8C7=C6C5=C4C3,0.59,3.54,35.0,0.75,0.7310099999999999,2.532000000000008,,,1:2 wt%,DIO 1 vol%,DIO,1 vol%,ITO/PEDOT:PSS/polymer:PC70BM + DIO(x vol%)/Al,conventional,,,PEDOT:PSS,PEDOT:PSS,80.0,chlorobenzene,,,-5.31,-3.6,,-6.1,-3.9,
107682,10.1016/j.polymer.2015.03.078,10.1016/j.polymer.2015.03.078,P3,PC70BM,P3,PC70BM,CCCCCCc1csc(-c2ccc(-c3cc(CCCCCC)c(/C=C/c4csc(-c5cc6c(OCC(CC)CCCC)c7sc(-c8ccc(C9=C%10C(=O)N(CC(CC)CCCC)C(c%11ccc(-c%12cc%13c(OCC(CC)CCCC)c%14sccc%14c(OCC(CC)CCCC)c%13s%12)s%11)=C%10C(=O)N9CC(CC)CCCC)s8)cc7c(OCC(CC)CCCC)c6s5)c4)s3)c3nsnc23)c1,CCCCC(=O)OCC1(C2=CC=CC=C2)C3=CC=CC4=CC=CC5=CC=CC6=CC=C7C=CC=CC8=CC=CC1=C8C7=C6C5=C4C3,0.61,4.66,33.0,0.93,0.938058,0.8664516129032268,,,1:2 wt%,DIO 3 vol%,DIO,3 vol%,ITO/PEDOT:PSS/polymer:PC70BM + DIO(x vol%)/Al,conventional,,,PEDOT:PSS,PEDOT:PSS,80.0,chlorobenzene,,,-5.31,-3.6,,-6.1,-3.9,
107683,10.1016/j.polymer.2015.03.078,10.1016/j.polymer.2015.03.078,P3,PC70BM,P3,PC70BM,CCCCCCc1csc(-c2ccc(-c3cc(CCCCCC)c(/C=C/c4csc(-c5cc6c(OCC(CC)CCCC)c7sc(-c8ccc(C9=C%10C(=O)N(CC(CC)CCCC)C(c%11ccc(-c%12cc%13c(OCC(CC)CCCC)c%14sccc%14c(OCC(CC)CCCC)c%13s%12)s%11)=C%10C(=O)N9CC(CC)CCCC)s8)cc7c(OCC(CC)CCCC)c6s5)c4)s3)c3nsnc23)c1,CCCCC(=O)OCC1(C2=CC=CC=C2)C3=CC=CC4=CC=CC5=CC=CC6=CC=C7C=CC=CC8=CC=CC1=C8C7=C6C5=C4C3,0.62,1.82,38.0,0.43,0.428792,0.2809302325581235,,,1:2 wt%,DIO 6 vol%,DIO,6 vol%,ITO/PEDOT:PSS/polymer:PC70BM + DIO(x vol%)/Al,conventional,,,PEDOT:PSS,PEDOT:PSS,80.0,chlorobenzene,,,-5.31,-3.6,,-6.1,-3.9,
107684,10.1016/j.polymer.2015.04.058,10.1016/j.polymer.2015.04.058,P1,PC71BM,P1,PC71BM,CCCCCCCCc1cc(-c2c(-c3cccs3)sc3c(-c4cc(CCCCCCCC)c(CCCCCCCC)s4)c(-c4ccc(-c5cccc6nsnc56)s4)sc23)sc1CCCCCCCC,COC(=O)CCCC1(c2ccccc2)C23c4c5ccc6c7cc8c9c%10c(cc%11cc%12c%13c%14c(cc%15c%16ccc-5c2c%16c2c5c%16c%17c(c(c46)c7c9c%17c4c%10c%11c%13c4c%16c%14c%152)C513)C%12)C8,0.78,5.21,52.2,2.13,2.1213036000000005,0.4082816901408161,,,1:1,,,,ITO/PEDOT:PSS/polymer:PC71BM/PFN/Al,conventional,PFN,PFN,PEDOT:PSS,PEDOT:PSS,,oDCB,o-DCB,80.0,-5.34,-3.53,,-5.9,-3.9,
107685,10.1016/j.polymer.2015.04.058,10.1016/j.polymer.2015.04.058,P1,PC71BM,P1,PC71BM,CCCCCCCCc1cc(-c2c(-c3cccs3)sc3c(-c4cc(CCCCCCCC)c(CCCCCCCC)s4)c(-c4ccc(-c5cccc6nsnc56)s4)sc23)sc1CCCCCCCC,COC(=O)CCCC1(c2ccccc2)C23c4c5ccc6c7cc8c9c%10c(cc%11cc%12c%13c%14c(cc%15c%16ccc-5c2c%16c2c5c%16c%17c(c(c46)c7c9c%17c4c%10c%11c%13c4c%16c%14c%152)C513)C%12)C8,0.83,5.28,51.0,2.22,2.235024,0.6767567567567534,,,1:1,DIO,DIO,3 vol%,ITO/PEDOT:PSS/polymer:PC71BM/PFN/Al,conventional,PFN,PFN,PEDOT:PSS,PEDOT:PSS,,oDCB,o-DCB,80.0,-5.34,-3.53,,-5.9,-3.9,
107686,10.1016/j.polymer.2015.04.058,10.1016/j.polymer.2015.04.058,P2,PC71BM,P2,PC71BM,,COC(=O)CCCC1(c2ccccc2)C23c4c5ccc6c7cc8c9c%10c(cc%11cc%12c%13c%14c(cc%15c%16ccc-5c2c%16c2c5c%16c%17c(c(c46)c7c9c%17c4c%10c%11c%13c4c%16c%14c%152)C513)C%12)C8,0.76,6.4,49.2,2.4,2.3930880000000005,0.2879999999999735,,,1:1,,,,ITO/PEDOT:PSS/polymer:PC71BM/PFN/Al,conventional,PFN,PFN,PEDOT:PSS,PEDOT:PSS,,oDCB,o-DCB,80.0,-5.34,-3.58,,-5.9,-3.9,
107687,10.1016/j.polymer.2015.04.058,10.1016/j.polymer.2015.04.058,P2,PC71BM,P2,PC71BM,,COC(=O)CCCC1(c2ccccc2)C23c4c5ccc6c7cc8c9c%10c(cc%11cc%12c%13c%14c(cc%15c%16ccc-5c2c%16c2c5c%16c%17c(c(c46)c7c9c%17c4c%10c%11c%13c4c%16c%14c%152)C513)C%12)C8,0.83,8.74,61.2,4.44,4.4395704,0.0096756756756838,,,1:1,DIO,DIO,3 vol%,ITO/PEDOT:PSS/polymer:PC71BM/PFN/Al,conventional,PFN,PFN,PEDOT:PSS,PEDOT:PSS,,oDCB,o-DCB,80.0,-5.34,-3.58,,-5.9,-3.9,
107688,10.1016/j.polymer.2015.04.061,10.1016/j.polymer.2015.04.061,P1,PC61BM,P1,PC61BM,CCCCCCCCc1cc(-c2c(-c3cccs3)sc3c(-c4cc(CCCCCCCC)c(CCCCCCCC)s4)c(-c4ccc(-c5cccc6nsnc56)s4)sc23)sc1CCCCCCCC,COC(=O)CCCC1(c2ccccc2)C23c4c5c6c7c8c9c(c%10c%11c2c2c%12c4c4c%13c5c5c7c7c8c8c%14c9c%10c9c%10c%11c2c2c%11c%12c4c4c%12c%13c5c5c7c7c8c8c%14c9c9c%10c2c2c%11c4c4c%12c5c7c5c8c9c2c45)C613,0.86,6.49,44.8,2.5,2.5004672,0.0186880000000044,,,1:1,,,,ITO/PFN-OX/active layer/MoO3/Al,inverted bulk heterojunction,PFN-OX,PFN-OX,,,90.0,o-DCB:chloroform (1:1),o-DCB:chloroform (1:1),,-5.34,-3.53,,-6.1,-3.7,
107689,10.1016/j.polymer.2015.04.061,10.1016/j.polymer.2015.04.061,P1,PC61BM,P1,PC61BM,CCCCCCCCc1cc(-c2c(-c3cccs3)sc3c(-c4cc(CCCCCCCC)c(CCCCCCCC)s4)c(-c4ccc(-c5cccc6nsnc56)s4)sc23)sc1CCCCCCCC,COC(=O)CCCC1(c2ccccc2)C23c4c5c6c7c8c9c(c%10c%11c2c2c%12c4c4c%13c5c5c7c7c8c8c%14c9c%10c9c%10c%11c2c2c%11c%12c4c4c%12c%13c5c5c7c7c8c8c%14c9c9c%10c2c2c%11c4c4c%12c5c7c5c8c9c2c45)C613,0.83,5.53,56.13,2.58,2.5763108700000004,0.1429895348837095,,,1:2,,,,ITO/PFN-OX/active layer/MoO3/Al,inverted bulk heterojunction,PFN-OX,PFN-OX,,,90.0,o-DCB:chloroform (1:1),o-DCB:chloroform (1:1),,-5.34,-3.53,,-6.1,-3.7,
107690,10.1016/j.polymer.2015.04.061,10.1016/j.polymer.2015.04.061,P1,PC61BM,P1,PC61BM,CCCCCCCCc1cc(-c2c(-c3cccs3)sc3c(-c4cc(CCCCCCCC)c(CCCCCCCC)s4)c(-c4ccc(-c5cccc6nsnc56)s4)sc23)sc1CCCCCCCC,COC(=O)CCCC1(c2ccccc2)C23c4c5c6c7c8c9c(c%10c%11c2c2c%12c4c4c%13c5c5c7c7c8c8c%14c9c%10c9c%10c%11c2c2c%11c%12c4c4c%12c%13c5c5c7c7c8c8c%14c9c9c%10c2c2c%11c4c4c%12c5c7c5c8c9c2c45)C613,0.79,2.78,44.15,0.97,0.9696223,0.0389381443298892,,,1:2,DIO,DIO,2% v/v,ITO/PFN-OX/active layer/MoO3/Al,inverted bulk heterojunction,PFN-OX,PFN-OX,,,90.0,o-DCB:chloroform (1:1),o-DCB:chloroform (1:1),,-5.34,-3.53,,-6.1,-3.7,
107691,10.1016/j.polymer.2015.04.061,10.1016/j.polymer.2015.04.061,P1,PC61BM,P1,PC61BM,CCCCCCCCc1cc(-c2c(-c3cccs3)sc3c(-c4cc(CCCCCCCC)c(CCCCCCCC)s4)c(-c4ccc(-c5cccc6nsnc56)s4)sc23)sc1CCCCCCCC,COC(=O)CCCC1(c2ccccc2)C23c4c5c6c7c8c9c(c%10c%11c2c2c%12c4c4c%13c5c5c7c7c8c8c%14c9c%10c9c%10c%11c2c2c%11c%12c4c4c%12c%13c5c5c7c7c8c8c%14c9c9c%10c2c2c%11c4c4c%12c5c7c5c8c9c2c45)C613,0.82,4.98,59.75,2.44,2.439951,0.0020081967213191,,,1:3,,,,ITO/PFN-OX/active layer/MoO3/Al,inverted bulk heterojunction,PFN-OX,PFN-OX,,,90.0,o-DCB:chloroform (1:1),o-DCB:chloroform (1:1),,-5.34,-3.53,,-6.1,-3.7,
107692,10.1016/j.polymer.2015.04.061,10.1016/j.polymer.2015.04.061,P2,PC61BM,P2,PC61BM,,COC(=O)CCCC1(c2ccccc2)C23c4c5c6c7c8c9c(c%10c%11c2c2c%12c4c4c%13c5c5c7c7c8c8c%14c9c%10c9c%10c%11c2c2c%11c%12c4c4c%12c%13c5c5c7c7c8c8c%14c9c9c%10c2c2c%11c4c4c%12c5c7c5c8c9c2c45)C613,0.6,3.29,26.3,0.52,0.519162,0.1611538461538472,,,1:1,,,,ITO/PFN-OX/active layer/MoO3/Al,inverted bulk heterojunction,PFN-OX,PFN-OX,,,90.0,o-DCB:chloroform (1:1),o-DCB:chloroform (1:1),,-5.34,-3.58,,-6.1,-3.7,
107693,10.1016/j.polymer.2015.04.061,10.1016/j.polymer.2015.04.061,P2,PC61BM,P2,PC61BM,,COC(=O)CCCC1(c2ccccc2)C23c4c5c6c7c8c9c(c%10c%11c2c2c%12c4c4c%13c5c5c7c7c8c8c%14c9c%10c9c%10c%11c2c2c%11c%12c4c4c%12c%13c5c5c7c7c8c8c%14c9c9c%10c2c2c%11c4c4c%12c5c7c5c8c9c2c45)C613,0.64,4.8,31.56,0.97,0.9695232,0.0491546391752519,,,1:2,,,,ITO/PFN-OX/active layer/MoO3/Al,inverted bulk heterojunction,PFN-OX,PFN-OX,,,90.0,o-DCB:chloroform (1:1),o-DCB:chloroform (1:1),,-5.34,-3.58,,-6.1,-3.7,
107694,10.1016/j.polymer.2015.04.061,10.1016/j.polymer.2015.04.061,P2,PC61BM,P2,PC61BM,,COC(=O)CCCC1(c2ccccc2)C23c4c5c6c7c8c9c(c%10c%11c2c2c%12c4c4c%13c5c5c7c7c8c8c%14c9c%10c9c%10c%11c2c2c%11c%12c4c4c%12c%13c5c5c7c7c8c8c%14c9c9c%10c2c2c%11c4c4c%12c5c7c5c8c9c2c45)C613,0.52,6.67,53.2,1.84,1.8451888,0.2819999999999875,,,1:2,DIO,DIO,2% v/v,ITO/PFN-OX/active layer/MoO3/Al,inverted bulk heterojunction,PFN-OX,PFN-OX,,,90.0,o-DCB:chloroform (1:1),o-DCB:chloroform (1:1),,-5.34,-3.58,,-6.1,-3.7,
107695,10.1016/j.polymer.2015.04.061,10.1016/j.polymer.2015.04.061,P2,PC61BM,P2,PC61BM,,COC(=O)CCCC1(c2ccccc2)C23c4c5c6c7c8c9c(c%10c%11c2c2c%12c4c4c%13c5c5c7c7c8c8c%14c9c%10c9c%10c%11c2c2c%11c%12c4c4c%12c%13c5c5c7c7c8c8c%14c9c9c%10c2c2c%11c4c4c%12c5c7c5c8c9c2c45)C613,0.63,2.47,56.79,0.89,0.88370919,0.7068325842696607,,,1:3,,,,ITO/PFN-OX/active layer/MoO3/Al,inverted bulk heterojunction,PFN-OX,PFN-OX,,,90.0,o-DCB:chloroform (1:1),o-DCB:chloroform (1:1),,-5.34,-3.58,,-6.1,-3.7,
107696,10.1016/j.polymer.2015.04.079,10.1016/j.polymer.2015.04.079,PNDTBT,,PNDTBT,,CCCCCCCCCCCCC(CCCCCCCCCC)COc1c(-c2cccs2)ccc2c(OCC(CCCCCCCCCC)CCCCCCCCCCCC)c(-c3ccc(-c4ccc(-c5c(OCCCCCC)c(OCCCCCC)c(-c6cccs6)c6nsnc56)s4)s3)ccc12,,0.94,10.76,61.84,6.24,6.25474496,0.2362974358974328,5.85,6.24,1:1.5,diphenyl ether,DPE,,ITO/PEDOT:PSS/polymer:PC71BM/PIFB/Al,conventional,PIFB,PIFB,PEDOT:PSS,PEDOT:PSS,,chlorobenzene,chlorobenzene,,-5.44,-3.58,,,,
107697,10.1016/j.polymer.2015.04.079,10.1016/j.polymer.2015.04.079,PNT2FTBT,,PNT2FTBT,,CCCCCCCCCCCCC(CCCCCCCCCC)COc1c(-c2cccs2)ccc2c(OCC(CCCCCCCCCC)CCCCCCCCCCCC)c(-c3ccc(-c4ccc(-c5c(F)c(F)c(-c6cccs6)c6nsnc56)s4)s3)ccc12,,0.82,9.62,64.25,5.09,5.068296999999999,0.4263850687622882,4.91,5.09,1:1.5,diphenyl ether,DPE,,ITO/PEDOT:PSS/polymer:PC71BM/PIFB/Al,conventional,PIFB,PIFB,PEDOT:PSS,PEDOT:PSS,,chlorobenzene,chlorobenzene,,-5.52,-3.79,,,,
107698,10.1016/j.polymer.2015.04.079,10.1016/j.polymer.2015.04.079,PN2FTBT,,PN2FTBT,,CCCCCCCCCCCCC(CCCCCCCCCC)COc1cccc2c(OCC(CCCCCCCCCC)CCCCCCCCCCCC)c(-c3ccc(-c4c(F)c(F)c(-c5cccs5)c5nsnc45)s3)ccc12,,0.78,4.88,52.03,1.97,1.98046992,0.5314680203045808,1.92,1.97,1:1.5,diphenyl ether,DPE,,ITO/PEDOT:PSS/polymer:PC71BM/PIFB/Al,conventional,PIFB,PIFB,PEDOT:PSS,PEDOT:PSS,,chlorobenzene,chlorobenzene,,-5.61,-3.8,,,,
107699,10.1016/j.polymer.2015.06.049,10.1016/j.polymer.2015.06.049,P1,PC71BM,P1,PC71BM,CCCCCCCCc1cc(-c2c(-c3cccs3)sc3c(-c4cc(CCCCCCCC)c(CCCCCCCC)s4)c(-c4ccc(-c5cccc6nsnc56)s4)sc23)sc1CCCCCCCC,COC(=O)CCCC1(c2ccccc2)C23c4c5ccc6c7cc8c9c%10c(cc%11cc%12c%13c%14c(cc%15c%16ccc-5c2c%16c2c5c%16c%17c(c(c46)c7c9c%17c4c%10c%11c%13c4c%16c%14c%152)C513)C%12)C8,0.77,10.75,57.0,4.72,4.718175,0.0386652542372921,4.64,4.72,1:3,,,,ITO/PEDOT:PSS/P1:PC71BM/LiF/Al,conventional,LiF,LiF,PEDOT:PSS,PEDOT:PSS,,DCB,o-DCB,,-5.34,-3.53,,-5.9,-3.9,
107700,10.1016/j.polymer.2015.06.049,10.1016/j.polymer.2015.06.049,P2,PC71BM,P2,PC71BM,,COC(=O)CCCC1(c2ccccc2)C23c4c5ccc6c7cc8c9c%10c(cc%11cc%12c%13c%14c(cc%15c%16ccc-5c2c%16c2c5c%16c%17c(c(c46)c7c9c%17c4c%10c%11c%13c4c%16c%14c%152)C513)C%12)C8,0.75,4.41,50.0,1.65,1.65375,0.2272727272727359,1.54,1.65,1:3,,,,ITO/PEDOT:PSS/P2:PC71BM/LiF/Al,conventional,LiF,LiF,PEDOT:PSS,PEDOT:PSS,,DCB,o-DCB,,-5.34,-3.58,,-5.9,-3.9,
107701,10.1016/j.polymer.2015.08.003,10.1016/j.polymer.2015.08.003,P4TI,PC70BM,P4TI,PC70BM,CCCCCCCCc1ccsc1-c1ccc(-c2ccc(-c3sc(-c4ccc5c(c4)N(CC(CCCCCC)CCCCCCCC)C(=O)/C5=C4/C(=O)N(CC(CCCCCC)CCCCCCCC)c5ccccc54)cc3CCCCCCCC)s2)s1,CCCCC(=O)OCC1(C2=CC=CC=C2)C3=CC=CC4=CC=CC5=CC=CC6=CC=C7C=CC=CC8=CC=CC1=C8C7=C6C5=C4C3,0.82,6.7,48.9,2.8,2.686566,4.051214285714296,,,1: 1,,,,conventional,conventional,,,PEDOT:PSS,,,ODCB,o-DCB,,-5.405,-3.805,,-6.1,-3.9,
107702,10.1016/j.polymer.2015.08.003,10.1016/j.polymer.2015.08.003,P4TI-3,PC70BM,P4TI-3,PC70BM,CCCCCCCCCCCCc1ccsc1-c1sc(-c2ccc(-c3ccc4c(c3)N(CC(CCCCCCCC)CCCCCCCCCC)C(=O)/C4=C3/C(=O)N(CC(CCCCCCCC)CCCCCCCCCC)c4cc(-c5cccs5)ccc43)s2)cc1CCCCCCCCCCCC,CCCCC(=O)OCC1(C2=CC=CC=C2)C3=CC=CC4=CC=CC5=CC=CC6=CC=C7C=CC=CC8=CC=CC1=C8C7=C6C5=C4C3,0.92,1.3,38.9,0.48,0.465244,3.0741666666666534,,,1: 2,,,,conventional,conventional,,,PEDOT:PSS,,,ODCB,o-DCB,,-5.67,-4.01,,-6.1,-3.9,
107703,10.1016/j.polymer.2015.08.003,10.1016/j.polymer.2015.08.003,P4TI-4,PC70BM,P4TI-4,PC70BM,CCCCCCCCCCCCc1csc(-c2cc(CCCCCCCCCCCC)c(-c3ccc(-c4ccc5c(c4)N(CC(CCCCCCCC)CCCCCCCCCC)C(=O)/C5=C4/C(=O)N(CC(CCCCCCCC)CCCCCCCCCC)c5cc(-c6cccs6)ccc54)s3)s2)c1,CCCCC(=O)OCC1(C2=CC=CC=C2)C3=CC=CC4=CC=CC5=CC=CC6=CC=C7C=CC=CC8=CC=CC1=C8C7=C6C5=C4C3,0.82,1.6,46.4,0.61,0.608768,0.2019672131147558,,,1: 1,,,,conventional,conventional,,,PEDOT:PSS,,,ODCB,o-DCB,,-5.23,-3.66,,-6.1,-3.9,
107704,10.1016/j.polymer.2015.08.003,10.1016/j.polymer.2015.08.003,P6TI-3,PC70BM,P6TI-3,PC70BM,CCCCCCCCCCCCc1ccsc1-c1sc(-c2ccc(-c3ccc(-c4ccc5c(c4)N(CC(CCCCCCCC)CCCCCCCCCC)C(=O)/C5=C4/C(=O)N(CC(CCCCCCCC)CCCCCCCCCC)c5cc(-c6ccc(-c7cccs7)s6)ccc54)s3)s2)cc1CCCCCCCCCCCC,CCCCC(=O)OCC1(C2=CC=CC=C2)C3=CC=CC4=CC=CC5=CC=CC6=CC=C7C=CC=CC8=CC=CC1=C8C7=C6C5=C4C3,0.82,5.6,39.7,1.8,1.823024,1.2791111111111075,,,1: 2,,,,conventional,conventional,,,PEDOT:PSS,,,ODCB,o-DCB,,-5.33,-3.68,,-6.1,-3.9,
107705,10.1016/j.polymer.2015.08.003,10.1016/j.polymer.2015.08.003,P6TI-4,PC70BM,P6TI-4,PC70BM,CCCCCCCCCCCCc1csc(-c2cc(CCCCCCCCCCCC)c(-c3ccc(-c4ccc(-c5ccc6c(c5)N(CC(CCCCCCCC)CCCCCCCCCC)C(=O)/C6=C5/C(=O)N(CC(CCCCCCCC)CCCCCCCCCC)c6cc(-c7ccc(-c8cccs8)s7)ccc65)s4)s3)s2)c1,CCCCC(=O)OCC1(C2=CC=CC=C2)C3=CC=CC4=CC=CC5=CC=CC6=CC=C7C=CC=CC8=CC=CC1=C8C7=C6C5=C4C3,0.76,6.3,67.1,3.2,3.2127479999999995,0.3983749999999786,,,1: 0.5,,,,conventional,conventional,,,PEDOT:PSS,,,ODCB,o-DCB,,-5.14,-3.49,,-6.1,-3.9,
107706,10.1016/j.polymer.2015.08.003,10.1016/j.polymer.2015.08.003,P6TI-4,PC70BM,P6TI-4,PC70BM,CCCCCCCCCCCCc1csc(-c2cc(CCCCCCCCCCCC)c(-c3ccc(-c4ccc(-c5ccc6c(c5)N(CC(CCCCCCCC)CCCCCCCCCC)C(=O)/C6=C5/C(=O)N(CC(CCCCCCCC)CCCCCCCCCC)c6cc(-c7ccc(-c8cccs8)s7)ccc65)s4)s3)s2)c1,CCCCC(=O)OCC1(C2=CC=CC=C2)C3=CC=CC4=CC=CC5=CC=CC6=CC=C7C=CC=CC8=CC=CC1=C8C7=C6C5=C4C3,0.66,6.4,63.3,2.8,2.673792,4.50742857142856,,,1: 2,DIO,DIO,,conventional,conventional,,,PEDOT:PSS,,,CB,chlorobenzene,,-5.14,-3.49,,-6.1,-3.9,
107707,10.1016/j.polymer.2015.08.003,10.1016/j.polymer.2015.08.003,P6TI-4,PC70BM,P6TI-4,PC70BM,CCCCCCCCCCCCc1csc(-c2cc(CCCCCCCCCCCC)c(-c3ccc(-c4ccc(-c5ccc6c(c5)N(CC(CCCCCCCC)CCCCCCCCCC)C(=O)/C6=C5/C(=O)N(CC(CCCCCCCC)CCCCCCCCCC)c6cc(-c7ccc(-c8cccs8)s7)ccc65)s4)s3)s2)c1,CCCCC(=O)OCC1(C2=CC=CC=C2)C3=CC=CC4=CC=CC5=CC=CC6=CC=C7C=CC=CC8=CC=CC1=C8C7=C6C5=C4C3,0.7,7.2,66.0,3.5,3.3264,4.959999999999999,,,1: 2,DIO,DIO,,inverted,inverted,ZnO,,MoO3,,,CB,chlorobenzene,,-5.14,-3.49,,-6.1,-3.9,
107708,10.1016/j.polymer.2015.09.066,10.1016/j.polymer.2015.09.066,PTBDT-ffBT-FT12,PC61BM,PTBDT-ffBT-FT12,PC61BM,CCCCCCCCCCCCc1csc(-c2ccc(-c3c(F)c(F)c(-c4ccc(-c5cc(CCCCCCCCCCCC)c(-c6cc7c(-c8ccc(C(CC)CCCCC)s8)c8sccc8c(-c8ccc(C(CC)CCCCC)s8)c7s6)s5)o4)c4nsnc34)o2)c1,COC(=O)CCCC1(c2ccccc2)C23c4c5c6c7c8c9c(c%10c%11c2c2c%12c4c4c%13c5c5c7c7c8c8c%14c9c%10c9c%10c%11c2c2c%11c%12c4c4c%12c%13c5c5c7c7c8c8c%14c9c9c%10c2c2c%11c4c4c%12c5c7c5c8c9c2c45)C613,0.733,4.176,52.6,1.6,1.610090208,0.6306379999999889,,,1:2,,,,inverted,inverted,ZnO,ZnO,MoO3,MoO3,,,,,-5.57,-3.8,,-6.1,-3.7,
107709,10.1016/j.polymer.2015.09.066,10.1016/j.polymer.2015.09.066,PTBDT-ffBT-FT12,PC61BM,PTBDT-ffBT-FT12,PC61BM,CCCCCCCCCCCCc1csc(-c2ccc(-c3c(F)c(F)c(-c4ccc(-c5cc(CCCCCCCCCCCC)c(-c6cc7c(-c8ccc(C(CC)CCCCC)s8)c8sccc8c(-c8ccc(C(CC)CCCCC)s8)c7s6)s5)o4)c4nsnc34)o2)c1,COC(=O)CCCC1(c2ccccc2)C23c4c5c6c7c8c9c(c%10c%11c2c2c%12c4c4c%13c5c5c7c7c8c8c%14c9c%10c9c%10c%11c2c2c%11c%12c4c4c%12c%13c5c5c7c7c8c8c%14c9c9c%10c2c2c%11c4c4c%12c5c7c5c8c9c2c45)C613,0.734,4.325,50.9,1.6,1.61584595,0.9903718749999928,,,1:2 annealed,,,,inverted,inverted,ZnO,ZnO,MoO3,MoO3,,,,,-5.57,-3.8,,-6.1,-3.7,
107710,10.1016/j.polymer.2015.09.066,10.1016/j.polymer.2015.09.066,PTBDT-ffBT-TT12,PC61BM,PTBDT-ffBT-TT12,PC61BM,CCCCCCCCCCCCc1csc(-c2ccc(-c3c(F)c(F)c(-c4ccc(-c5cc(CCCCCCCCCCCC)c(-c6cc7c(-c8ccc(C(CC)CCCCC)s8)c8sccc8c(-c8ccc(C(CC)CCCCC)s8)c7s6)s5)s4)c4nsnc34)s2)c1,COC(=O)CCCC1(c2ccccc2)C23c4c5c6c7c8c9c(c%10c%11c2c2c%12c4c4c%13c5c5c7c7c8c8c%14c9c%10c9c%10c%11c2c2c%11c%12c4c4c%12c%13c5c5c7c7c8c8c%14c9c9c%10c2c2c%11c4c4c%12c5c7c5c8c9c2c45)C613,0.564,5.784,54.0,1.8,1.76157504,2.13472000000001,,,1:2,,,,inverted,inverted,ZnO,ZnO,MoO3,MoO3,,,,,-5.38,-3.73,,-6.1,-3.7,
107711,10.1016/j.polymer.2015.09.066,10.1016/j.polymer.2015.09.066,PTBDT-ffBT-TT12,PC61BM,PTBDT-ffBT-TT12,PC61BM,CCCCCCCCCCCCc1csc(-c2ccc(-c3c(F)c(F)c(-c4ccc(-c5cc(CCCCCCCCCCCC)c(-c6cc7c(-c8ccc(C(CC)CCCCC)s8)c8sccc8c(-c8ccc(C(CC)CCCCC)s8)c7s6)s5)s4)c4nsnc34)s2)c1,COC(=O)CCCC1(c2ccccc2)C23c4c5c6c7c8c9c(c%10c%11c2c2c%12c4c4c%13c5c5c7c7c8c8c%14c9c%10c9c%10c%11c2c2c%11c%12c4c4c%12c%13c5c5c7c7c8c8c%14c9c9c%10c2c2c%11c4c4c%12c5c7c5c8c9c2c45)C613,0.596,5.481,50.9,1.7,1.662738084,2.1918774117647097,,,1:2 annealed,,,,inverted,inverted,ZnO,ZnO,MoO3,MoO3,,,,,-5.38,-3.73,,-6.1,-3.7,
107712,10.1016/j.polymer.2015.09.066,10.1016/j.polymer.2015.09.066,PTBDT-ffBT-T12T,PC61BM,PTBDT-ffBT-T12T,PC61BM,CCCCCCCCCCCCc1cc(-c2c(F)c(F)c(-c3cc(CCCCCCCCCCCC)c(-c4ccc(-c5cc6c(-c7ccc(C(CC)CCCCC)s7)c7sccc7c(-c7ccc(C(CC)CCCCC)s7)c6s5)s4)s3)c3nsnc23)sc1-c1cccs1,COC(=O)CCCC1(c2ccccc2)C23c4c5c6c7c8c9c(c%10c%11c2c2c%12c4c4c%13c5c5c7c7c8c8c%14c9c%10c9c%10c%11c2c2c%11c%12c4c4c%12c%13c5c5c7c7c8c8c%14c9c9c%10c2c2c%11c4c4c%12c5c7c5c8c9c2c45)C613,0.661,5.373,58.0,2.1,2.05990074,1.9094885714285648,,,1:2,,,,inverted,inverted,ZnO,ZnO,MoO3,MoO3,,,,,-5.43,-3.76,,-6.1,-3.7,
107713,10.1016/j.polymer.2015.09.066,10.1016/j.polymer.2015.09.066,PTBDT-ffBT-T12T,PC61BM,PTBDT-ffBT-T12T,PC61BM,CCCCCCCCCCCCc1cc(-c2c(F)c(F)c(-c3cc(CCCCCCCCCCCC)c(-c4ccc(-c5cc6c(-c7ccc(C(CC)CCCCC)s7)c7sccc7c(-c7ccc(C(CC)CCCCC)s7)c6s5)s4)s3)c3nsnc23)sc1-c1cccs1,COC(=O)CCCC1(c2ccccc2)C23c4c5c6c7c8c9c(c%10c%11c2c2c%12c4c4c%13c5c5c7c7c8c8c%14c9c%10c9c%10c%11c2c2c%11c%12c4c4c%12c%13c5c5c7c7c8c8c%14c9c9c%10c2c2c%11c4c4c%12c5c7c5c8c9c2c45)C613,0.661,5.852,53.4,2.1,2.0656038480000003,1.63791199999999,,,1:2 annealed,,,,inverted,inverted,ZnO,ZnO,MoO3,MoO3,,,,,-5.43,-3.76,,-6.1,-3.7,
107714,10.1016/j.polymer.2015.10.021,10.1016/j.polymer.2015.10.021,PBDTNT,PC70BM,PBDTNT,PC70BM,CCCCCCc1csc(-c2c3ccccc3c(-c3cc(CCCCCC)c(-c4cc5c(-c6ccc(CC(CC)CCCC)s6)c6sccc6c(-c6ccc(CC(CC)CCCC)s6)c5s4)s3)c3nsnc23)c1,CCCCC(=O)OCC1(C2=CC=CC=C2)C3=CC=CC4=CC=CC5=CC=CC6=CC=C7C=CC=CC8=CC=CC1=C8C7=C6C5=C4C3,0.82,6.01,35.2,1.73,1.7347263999999998,0.2732023121387166,,,1:3,,,,ITO/PEDOT:PSS/polymer:PC70BM/Ca/Al,conventional,Ca,Ca,PEDOT:PSS,PEDOT:PSS,,"1,2-dichlorobenzene",,,-5.47,-3.78,,-6.1,-3.9,
