Repository: JiYiqaq/PCE-KA-GNN

# Data directory

- `raw/Active_Database.csv` is the immutable source dataset bundled under CC BY 4.0. Do not overwrite it with processed data.
- `processed/` is created and populated by the training pipeline. Generated `.pt` and `.pth` caches are intentionally ignored by Git because they can exceed GitHub's normal single-file limit.

See `../DATA_LICENSE.md` for provenance, license and checksum information.

File: data/raw/Active_Database.csv (part 411 of 471)
id,doi,doi_norm,donor,acceptor,donor_canonical,acceptor_canonical,donor_smiles,acceptor_smiles,voc,jsc,ff,pce,pce_recomputed,pce_relative_error_percent,pce_avg,pce_best,d_a_ratio,additive,additive_canonical,additive_ratio,device_structure,device_type,etl,etl_canonical,htl,htl_canonical,active_layer_thickness,solvent,solvent_canonical,annealing_temp,homo_d,lumo_d,eg_d,homo_a,lumo_a,eg_a
107715,10.1016/j.polymer.2015.10.021,10.1016/j.polymer.2015.10.021,PBDTNT,PC70BM,PBDTNT,PC70BM,CCCCCCc1csc(-c2c3ccccc3c(-c3cc(CCCCCC)c(-c4cc5c(-c6ccc(CC(CC)CCCC)s6)c6sccc6c(-c6ccc(CC(CC)CCCC)s6)c5s4)s3)c3nsnc23)c1,CCCCC(=O)OCC1(C2=CC=CC=C2)C3=CC=CC4=CC=CC5=CC=CC6=CC=C7C=CC=CC8=CC=CC1=C8C7=C6C5=C4C3,0.86,6.54,33.4,1.88,1.8785496,0.0771489361702226,,,1:3,1-chloronaphthalene,,3 vol%,ITO/PEDOT:PSS/polymer:PC70BM/Ca/Al,conventional,Ca,Ca,PEDOT:PSS,PEDOT:PSS,,"1,2-dichlorobenzene",,,-5.47,-3.78,,-6.1,-3.9,
107716,10.1016/j.polymer.2015.10.021,10.1016/j.polymer.2015.10.021,PBDTNT,PC70BM,PBDTNT,PC70BM,CCCCCCc1csc(-c2c3ccccc3c(-c3cc(CCCCCC)c(-c4cc5c(-c6ccc(CC(CC)CCCC)s6)c6sccc6c(-c6ccc(CC(CC)CCCC)s6)c5s4)s3)c3nsnc23)c1,CCCCC(=O)OCC1(C2=CC=CC=C2)C3=CC=CC4=CC=CC5=CC=CC6=CC=C7C=CC=CC8=CC=CC1=C8C7=C6C5=C4C3,0.94,7.06,33.1,2.2,2.1966483999999995,0.1523454545454853,,,1:3,,,,ITO/PEDOT:PSS/polymer:PC70BM/Ca/Al,conventional,Ca,Ca,PEDOT:PSS,PEDOT:PSS,,"1,2-dichlorobenzene",,,-5.47,-3.78,,-6.1,-3.9,
107717,10.1016/j.polymer.2015.10.021,10.1016/j.polymer.2015.10.021,PBDTNT,PC70BM,PBDTNT,PC70BM,CCCCCCc1csc(-c2c3ccccc3c(-c3cc(CCCCCC)c(-c4cc5c(-c6ccc(CC(CC)CCCC)s6)c6sccc6c(-c6ccc(CC(CC)CCCC)s6)c5s4)s3)c3nsnc23)c1,CCCCC(=O)OCC1(C2=CC=CC=C2)C3=CC=CC4=CC=CC5=CC=CC6=CC=C7C=CC=CC8=CC=CC1=C8C7=C6C5=C4C3,0.96,8.06,32.2,2.49,2.4915072000000005,0.0605301204819383,,,1:3,,,,ITO/PEDOT:PSS/polymer:PC70BM/Ca/Al,conventional,Ca,Ca,PEDOT:PSS,PEDOT:PSS,,"1,2-dichlorobenzene",,,-5.47,-3.78,,-6.1,-3.9,
107718,10.1016/j.polymer.2015.10.021,10.1016/j.polymer.2015.10.021,PBDTNT,PC70BM,PBDTNT,PC70BM,CCCCCCc1csc(-c2c3ccccc3c(-c3cc(CCCCCC)c(-c4cc5c(-c6ccc(CC(CC)CCCC)s6)c6sccc6c(-c6ccc(CC(CC)CCCC)s6)c5s4)s3)c3nsnc23)c1,CCCCC(=O)OCC1(C2=CC=CC=C2)C3=CC=CC4=CC=CC5=CC=CC6=CC=C7C=CC=CC8=CC=CC1=C8C7=C6C5=C4C3,0.76,6.84,34.3,1.78,1.7830511999999998,0.1714157303370679,,,1:4,,,,ITO/PEDOT:PSS/polymer:PC70BM/Ca/Al,conventional,Ca,Ca,PEDOT:PSS,PEDOT:PSS,,"1,2-dichlorobenzene",,,-5.47,-3.78,,-6.1,-3.9,
107719,10.1016/j.polymer.2015.10.021,10.1016/j.polymer.2015.10.021,PBDTNT,PC70BM,PBDTNT,PC70BM,CCCCCCc1csc(-c2c3ccccc3c(-c3cc(CCCCCC)c(-c4cc5c(-c6ccc(CC(CC)CCCC)s6)c6sccc6c(-c6ccc(CC(CC)CCCC)s6)c5s4)s3)c3nsnc23)c1,CCCCC(=O)OCC1(C2=CC=CC=C2)C3=CC=CC4=CC=CC5=CC=CC6=CC=C7C=CC=CC8=CC=CC1=C8C7=C6C5=C4C3,0.82,7.27,34.0,2.02,2.026876,0.3403960396039436,,,1:4,1-chloronaphthalene,,3 vol%,ITO/PEDOT:PSS/polymer:PC70BM/Ca/Al,conventional,Ca,Ca,PEDOT:PSS,PEDOT:PSS,,"1,2-dichlorobenzene",,,-5.47,-3.78,,-6.1,-3.9,
107720,10.1016/j.polymer.2015.10.021,10.1016/j.polymer.2015.10.021,PBDTNT,PC70BM,PBDTNT,PC70BM,CCCCCCc1csc(-c2c3ccccc3c(-c3cc(CCCCCC)c(-c4cc5c(-c6ccc(CC(CC)CCCC)s6)c6sccc6c(-c6ccc(CC(CC)CCCC)s6)c5s4)s3)c3nsnc23)c1,CCCCC(=O)OCC1(C2=CC=CC=C2)C3=CC=CC4=CC=CC5=CC=CC6=CC=C7C=CC=CC8=CC=CC1=C8C7=C6C5=C4C3,0.92,7.26,34.1,2.28,2.2776072,0.1049473684210514,,,1:4,,,,ITO/PEDOT:PSS/polymer:PC70BM/Ca/Al,conventional,Ca,Ca,PEDOT:PSS,PEDOT:PSS,,"1,2-dichlorobenzene",,,-5.47,-3.78,,-6.1,-3.9,
107721,10.1016/j.polymer.2015.10.021,10.1016/j.polymer.2015.10.021,PBDTNT,PC70BM,PBDTNT,PC70BM,CCCCCCc1csc(-c2c3ccccc3c(-c3cc(CCCCCC)c(-c4cc5c(-c6ccc(CC(CC)CCCC)s6)c6sccc6c(-c6ccc(CC(CC)CCCC)s6)c5s4)s3)c3nsnc23)c1,CCCCC(=O)OCC1(C2=CC=CC=C2)C3=CC=CC4=CC=CC5=CC=CC6=CC=C7C=CC=CC8=CC=CC1=C8C7=C6C5=C4C3,0.9,9.45,32.1,2.73,2.730105,0.0038461538461546,,,1:4,1-chloronaphthalene,,3 vol%,ITO/PEDOT:PSS/polymer:PC70BM/Ca/Al,conventional,Ca,Ca,PEDOT:PSS,PEDOT:PSS,,"1,2-dichlorobenzene",,,-5.47,-3.78,,-6.1,-3.9,
107722,10.1016/j.polymer.2015.10.021,10.1016/j.polymer.2015.10.021,PCDTNT,PC70BM,PCDTNT,PC70BM,CCCCCCCCC(CCCCCCCC)n1c2ccccc2c2ccc(-c3sc(-c4c5ccccc5c(-c5cc(CCCCCC)cs5)c5nsnc45)cc3CCCCCC)cc21,CCCCC(=O)OCC1(C2=CC=CC=C2)C3=CC=CC4=CC=CC5=CC=CC6=CC=C7C=CC=CC8=CC=CC1=C8C7=C6C5=C4C3,0.8,5.59,32.6,1.46,1.457872,0.1457534246575279,,,1:3,,,,ITO/PEDOT:PSS/polymer:PC70BM/Ca/Al,conventional,Ca,Ca,PEDOT:PSS,PEDOT:PSS,,"1,2-dichlorobenzene",,,-5.415,-3.585,,-6.1,-3.9,
107723,10.1016/j.polymer.2015.10.021,10.1016/j.polymer.2015.10.021,PCDTNT,PC70BM,PCDTNT,PC70BM,CCCCCCCCC(CCCCCCCC)n1c2ccccc2c2ccc(-c3sc(-c4c5ccccc5c(-c5cc(CCCCCC)cs5)c5nsnc45)cc3CCCCCC)cc21,CCCCC(=O)OCC1(C2=CC=CC=C2)C3=CC=CC4=CC=CC5=CC=CC6=CC=C7C=CC=CC8=CC=CC1=C8C7=C6C5=C4C3,0.9,7.65,32.8,2.26,2.25828,0.0761061946902531,,,1:3,1-chloronaphthalene,,,ITO/PEDOT:PSS/polymer:PC70BM/Ca/Al,conventional,Ca,Ca,PEDOT:PSS,PEDOT:PSS,,"1,2-dichlorobenzene",,,-5.415,-3.585,,-6.1,-3.9,
107724,10.1016/j.polymer.2015.10.021,10.1016/j.polymer.2015.10.021,PFDTNT,PC70BM,PFDTNT,PC70BM,CCCCCCCCCCCCC1(CCCCCCCCCCCC)c2ccccc2-c2ccc(-c3sc(-c4c5ccccc5c(-c5cc(CCCCCC)cs5)c5nsnc45)cc3CCCCCC)cc21,CCCCC(=O)OCC1(C2=CC=CC=C2)C3=CC=CC4=CC=CC5=CC=CC6=CC=C7C=CC=CC8=CC=CC1=C8C7=C6C5=C4C3,0.82,4.75,31.7,1.23,1.2347149999999998,0.3833333333333173,,,1:3,,,,ITO/PEDOT:PSS/polymer:PC70BM/Ca/Al,conventional,Ca,Ca,PEDOT:PSS,PEDOT:PSS,,"1,2-dichlorobenzene",,,-5.49,-3.56,,-6.1,-3.9,
107725,10.1016/j.polymer.2015.10.021,10.1016/j.polymer.2015.10.021,PFDTNT,PC70BM,PFDTNT,PC70BM,CCCCCCCCCCCCC1(CCCCCCCCCCCC)c2ccccc2-c2ccc(-c3sc(-c4c5ccccc5c(-c5cc(CCCCCC)cs5)c5nsnc45)cc3CCCCCC)cc21,CCCCC(=O)OCC1(C2=CC=CC=C2)C3=CC=CC4=CC=CC5=CC=CC6=CC=C7C=CC=CC8=CC=CC1=C8C7=C6C5=C4C3,0.92,5.68,30.1,1.57,1.5729056,0.1850700636942574,,,1:3,1-chloronaphthalene,,,ITO/PEDOT:PSS/polymer:PC70BM/Ca/Al,conventional,Ca,Ca,PEDOT:PSS,PEDOT:PSS,,"1,2-dichlorobenzene",,,-5.49,-3.56,,-6.1,-3.9,
107726,10.1016/j.polymer.2015.10.021,10.1016/j.polymer.2015.10.021,PNDTNT,PC70BM,PNDTNT,PC70BM,CCCCCCCCOc1cccc2c(OCCCCCCCC)c(-c3sc(-c4c5ccccc5c(-c5cc(CCCCCC)cs5)c5nsnc45)cc3CCCCCC)ccc12,CCCCC(=O)OCC1(C2=CC=CC=C2)C3=CC=CC4=CC=CC5=CC=CC6=CC=C7C=CC=CC8=CC=CC1=C8C7=C6C5=C4C3,0.8,4.62,30.9,1.14,1.142064,0.1810526315789531,,,1:3,,,,ITO/PEDOT:PSS/polymer:PC70BM/Ca/Al,conventional,Ca,Ca,PEDOT:PSS,PEDOT:PSS,,"1,2-dichlorobenzene",,,-5.51,-3.55,,-6.1,-3.9,
107727,10.1016/j.polymer.2015.10.021,10.1016/j.polymer.2015.10.021,PNDTNT,PC70BM,PNDTNT,PC70BM,CCCCCCCCOc1cccc2c(OCCCCCCCC)c(-c3sc(-c4c5ccccc5c(-c5cc(CCCCCC)cs5)c5nsnc45)cc3CCCCCC)ccc12,CCCCC(=O)OCC1(C2=CC=CC=C2)C3=CC=CC4=CC=CC5=CC=CC6=CC=C7C=CC=CC8=CC=CC1=C8C7=C6C5=C4C3,0.92,5.38,29.3,1.45,1.4502328,0.0160551724137953,,,1:3,1-chloronaphthalene,,,ITO/PEDOT:PSS/polymer:PC70BM/Ca/Al,conventional,Ca,Ca,PEDOT:PSS,PEDOT:PSS,,"1,2-dichlorobenzene",,,-5.51,-3.55,,-6.1,-3.9,
107728,10.1016/j.polymer.2015.10.033,10.1016/j.polymer.2015.10.033,PBDTT-C-BO,PC71BM,PBDTT-C-BO,PC71BM,CCCCCCCCOc1c(OCCCCCCCC)c(-c2ccc(-c3cc4c(-c5ccc(CCCCCCCC)s5)c5sccc5c(-c5ccc(CCCCCCCC)s5)c4s3)s2)c2nonc2c1-c1cccs1,COC(=O)CCCC1(c2ccccc2)C23c4c5ccc6c7cc8c9c%10c(cc%11cc%12c%13c%14c(cc%15c%16ccc-5c2c%16c2c5c%16c%17c(c(c46)c7c9c%17c4c%10c%11c%13c4c%16c%14c%152)C513)C%12)C8,0.74,15.7,64.0,7.5,7.435519999999999,0.8597333333333405,7.2,7.5,1:2,,,,ITO/PEDOT:PSS/active layer/Ca/Al,conventional,Ca,Ca,PEDOT:PSS,PEDOT:PSS,111.0,DCB,o-DCB,,-5.42,-3.65,,-5.9,-3.9,
107729,10.1016/j.polymer.2015.10.033,10.1016/j.polymer.2015.10.033,PBDTT-O-BO,PC71BM,PBDTT-O-BO,PC71BM,CCCCCCCCOc1ccc(-c2c3cc(-c4ccc(-c5c(OCCCCCCCC)c(OCCCCCCCC)c(-c6cccs6)c6nonc56)s4)sc3c(-c3ccc(OCCCCCCCC)s3)c3ccsc23)s1,COC(=O)CCCC1(c2ccccc2)C23c4c5ccc6c7cc8c9c%10c(cc%11cc%12c%13c%14c(cc%15c%16ccc-5c2c%16c2c5c%16c%17c(c(c46)c7c9c%17c4c%10c%11c%13c4c%16c%14c%152)C513)C%12)C8,0.71,13.0,58.0,5.4,5.353400000000001,0.8629629629629583,5.3,5.4,1:2,,,,ITO/PEDOT:PSS/active layer/Ca/Al,conventional,Ca,Ca,PEDOT:PSS,PEDOT:PSS,113.0,DCB,o-DCB,,-5.37,-3.63,,-5.9,-3.9,
107730,10.1016/j.polymer.2015.10.033,10.1016/j.polymer.2015.10.033,PBDTT-S-BO,PC71BM,PBDTT-S-BO,PC71BM,CCCCCCCCOc1c(OCCCCCCCC)c(-c2ccc(-c3cc4c(-c5ccc(SCCCCCCCC)s5)c5sccc5c(-c5ccc(SCCCCCCCC)s5)c4s3)s2)c2nonc2c1-c1cccs1,COC(=O)CCCC1(c2ccccc2)C23c4c5ccc6c7cc8c9c%10c(cc%11cc%12c%13c%14c(cc%15c%16ccc-5c2c%16c2c5c%16c%17c(c(c46)c7c9c%17c4c%10c%11c%13c4c%16c%14c%152)C513)C%12)C8,0.86,13.2,58.0,6.6,6.58416,0.2399999999999978,6.4,6.6,1:2,,,,ITO/PEDOT:PSS/active layer/Ca/Al,conventional,Ca,Ca,PEDOT:PSS,PEDOT:PSS,117.0,DCB,o-DCB,,-5.46,-3.69,,-5.9,-3.9,
107731,10.1016/j.polymer.2015.10.054,10.1016/j.polymer.2015.10.054,RP2,PC70BM,RP2,PC70BM,CCCCCCCCN1C(=O)c2c(c(-c3ccc(-c4cc5c(-c6ccc(CC(CC)CCCC)s6)c6sc(-c7scc8c(F)c(C(=O)OCC(CC)CCCC)sc78)cc6c(-c6ccc(CC(CC)CCCC)s6)c5s4)s3)n(CCCCCCCC)c2-c2ccc(-c3cc4c(-c5ccc(CC(CC)CCCC)s5)c5sccc5c(-c5ccc(CC(CC)CCCC)s5)c4s3)s2)C1=O,CCCCC(=O)OCC1(C2=CC=CC=C2)C3=CC=CC4=CC=CC5=CC=CC6=CC=C7C=CC=CC8=CC=CC1=C8C7=C6C5=C4C3,0.82,3.8,29.0,0.89,0.90364,1.532584269662907,,,1:0.5 wt%,No,,0 vol%,ITO/PEDOT:PSS/RP2:PC70BM (with or without DIO)/Al,conventional,,,PEDOT:PSS,PEDOT:PSS,,chlorobenzene,,,-5.33,-3.68,,-6.1,-3.9,
107732,10.1016/j.polymer.2015.10.054,10.1016/j.polymer.2015.10.054,RP2,PC70BM,RP2,PC70BM,CCCCCCCCN1C(=O)c2c(c(-c3ccc(-c4cc5c(-c6ccc(CC(CC)CCCC)s6)c6sc(-c7scc8c(F)c(C(=O)OCC(CC)CCCC)sc78)cc6c(-c6ccc(CC(CC)CCCC)s6)c5s4)s3)n(CCCCCCCC)c2-c2ccc(-c3cc4c(-c5ccc(CC(CC)CCCC)s5)c5sccc5c(-c5ccc(CC(CC)CCCC)s5)c4s3)s2)C1=O,CCCCC(=O)OCC1(C2=CC=CC=C2)C3=CC=CC4=CC=CC5=CC=CC6=CC=C7C=CC=CC8=CC=CC1=C8C7=C6C5=C4C3,0.83,4.19,40.0,1.38,1.39108,0.8028985507246523,,,1:1.0 wt%,No,,0 vol%,ITO/PEDOT:PSS/RP2:PC70BM (with or without DIO)/Al,conventional,,,PEDOT:PSS,PEDOT:PSS,,chlorobenzene,,,-5.33,-3.68,,-6.1,-3.9,
107733,10.1016/j.polymer.2015.10.054,10.1016/j.polymer.2015.10.054,RP2,PC70BM,RP2,PC70BM,CCCCCCCCN1C(=O)c2c(c(-c3ccc(-c4cc5c(-c6ccc(CC(CC)CCCC)s6)c6sc(-c7scc8c(F)c(C(=O)OCC(CC)CCCC)sc78)cc6c(-c6ccc(CC(CC)CCCC)s6)c5s4)s3)n(CCCCCCCC)c2-c2ccc(-c3cc4c(-c5ccc(CC(CC)CCCC)s5)c5sccc5c(-c5ccc(CC(CC)CCCC)s5)c4s3)s2)C1=O,CCCCC(=O)OCC1(C2=CC=CC=C2)C3=CC=CC4=CC=CC5=CC=CC6=CC=C7C=CC=CC8=CC=CC1=C8C7=C6C5=C4C3,0.79,4.59,45.0,1.64,1.631745,0.5033536585365794,,1.64,1:2.0 wt%,No,,0 vol%,ITO/PEDOT:PSS/RP2:PC70BM (with or without DIO)/Al,conventional,,,PEDOT:PSS,PEDOT:PSS,,chlorobenzene,,,-5.33,-3.68,,-6.1,-3.9,
107734,10.1016/j.polymer.2015.10.054,10.1016/j.polymer.2015.10.054,RP2,PC70BM,RP2,PC70BM,CCCCCCCCN1C(=O)c2c(c(-c3ccc(-c4cc5c(-c6ccc(CC(CC)CCCC)s6)c6sc(-c7scc8c(F)c(C(=O)OCC(CC)CCCC)sc78)cc6c(-c6ccc(CC(CC)CCCC)s6)c5s4)s3)n(CCCCCCCC)c2-c2ccc(-c3cc4c(-c5ccc(CC(CC)CCCC)s5)c5sccc5c(-c5ccc(CC(CC)CCCC)s5)c4s3)s2)C1=O,CCCCC(=O)OCC1(C2=CC=CC=C2)C3=CC=CC4=CC=CC5=CC=CC6=CC=C7C=CC=CC8=CC=CC1=C8C7=C6C5=C4C3,0.76,4.61,45.0,1.56,1.5766200000000004,1.0653846153846347,,,1:3.0 wt%,,,,ITO/PEDOT:PSS/RP2:PC70BM (with or without DIO)/Al,conventional,,,PEDOT:PSS,PEDOT:PSS,,chlorobenzene,,,-5.33,-3.68,,-6.1,-3.9,
107735,10.1016/j.polymer.2015.10.054,10.1016/j.polymer.2015.10.054,RP2,PC70BM,RP2,PC70BM,CCCCCCCCN1C(=O)c2c(c(-c3ccc(-c4cc5c(-c6ccc(CC(CC)CCCC)s6)c6sc(-c7scc8c(F)c(C(=O)OCC(CC)CCCC)sc78)cc6c(-c6ccc(CC(CC)CCCC)s6)c5s4)s3)n(CCCCCCCC)c2-c2ccc(-c3cc4c(-c5ccc(CC(CC)CCCC)s5)c5sccc5c(-c5ccc(CC(CC)CCCC)s5)c4s3)s2)C1=O,CCCCC(=O)OCC1(C2=CC=CC=C2)C3=CC=CC4=CC=CC5=CC=CC6=CC=C7C=CC=CC8=CC=CC1=C8C7=C6C5=C4C3,0.79,7.87,45.0,2.81,2.797785,0.4346975088967924,,,1:0.5 wt%,3 vol% DIO,,3 vol%,ITO/PEDOT:PSS/RP2:PC70BM (with or without DIO)/Al,conventional,,,PEDOT:PSS,PEDOT:PSS,,chlorobenzene,,,-5.33,-3.68,,-6.1,-3.9,
107736,10.1016/j.polymer.2015.10.054,10.1016/j.polymer.2015.10.054,RP2,PC70BM,RP2,PC70BM,CCCCCCCCN1C(=O)c2c(c(-c3ccc(-c4cc5c(-c6ccc(CC(CC)CCCC)s6)c6sc(-c7scc8c(F)c(C(=O)OCC(CC)CCCC)sc78)cc6c(-c6ccc(CC(CC)CCCC)s6)c5s4)s3)n(CCCCCCCC)c2-c2ccc(-c3cc4c(-c5ccc(CC(CC)CCCC)s5)c5sccc5c(-c5ccc(CC(CC)CCCC)s5)c4s3)s2)C1=O,CCCCC(=O)OCC1(C2=CC=CC=C2)C3=CC=CC4=CC=CC5=CC=CC6=CC=C7C=CC=CC8=CC=CC1=C8C7=C6C5=C4C3,0.74,9.82,53.0,3.87,3.851404,0.4805167958656345,,,1:1.0 wt%,3 vol%,,3 vol%,ITO/PEDOT:PSS/RP2:PC70BM (with or without DIO)/Al,conventional,,,PEDOT:PSS,PEDOT:PSS,,chlorobenzene,,,-5.33,-3.68,,-6.1,-3.9,
107737,10.1016/j.polymer.2015.10.054,10.1016/j.polymer.2015.10.054,RP2,PC70BM,RP2,PC70BM,CCCCCCCCN1C(=O)c2c(c(-c3ccc(-c4cc5c(-c6ccc(CC(CC)CCCC)s6)c6sc(-c7scc8c(F)c(C(=O)OCC(CC)CCCC)sc78)cc6c(-c6ccc(CC(CC)CCCC)s6)c5s4)s3)n(CCCCCCCC)c2-c2ccc(-c3cc4c(-c5ccc(CC(CC)CCCC)s5)c5sccc5c(-c5ccc(CC(CC)CCCC)s5)c4s3)s2)C1=O,CCCCC(=O)OCC1(C2=CC=CC=C2)C3=CC=CC4=CC=CC5=CC=CC6=CC=C7C=CC=CC8=CC=CC1=C8C7=C6C5=C4C3,0.74,10.01,55.0,4.12,4.07407,1.1148058252427244,,,1:2.0 wt%,3 vol%,,3 vol%,ITO/PEDOT:PSS/RP2:PC70BM (with or without DIO)/Al,conventional,,,PEDOT:PSS,PEDOT:PSS,,chlorobenzene,,,-5.33,-3.68,,-6.1,-3.9,
107738,10.1016/j.polymer.2015.10.054,10.1016/j.polymer.2015.10.054,RP2,PC70BM,RP2,PC70BM,CCCCCCCCN1C(=O)c2c(c(-c3ccc(-c4cc5c(-c6ccc(CC(CC)CCCC)s6)c6sc(-c7scc8c(F)c(C(=O)OCC(CC)CCCC)sc78)cc6c(-c6ccc(CC(CC)CCCC)s6)c5s4)s3)n(CCCCCCCC)c2-c2ccc(-c3cc4c(-c5ccc(CC(CC)CCCC)s5)c5sccc5c(-c5ccc(CC(CC)CCCC)s5)c4s3)s2)C1=O,CCCCC(=O)OCC1(C2=CC=CC=C2)C3=CC=CC4=CC=CC5=CC=CC6=CC=C7C=CC=CC8=CC=CC1=C8C7=C6C5=C4C3,0.76,7.44,55.0,3.13,3.10992,0.6415335463258676,,,1:3.0 wt%,3 vol%,,3 vol%,ITO/PEDOT:PSS/RP2:PC70BM (with or without DIO)/Al,conventional,,,PEDOT:PSS,PEDOT:PSS,,chlorobenzene,,,-5.33,-3.68,,-6.1,-3.9,
107739,10.1016/j.polymer.2015.10.054,10.1016/j.polymer.2015.10.054,RP2,PC70BM,RP2,PC70BM,CCCCCCCCN1C(=O)c2c(c(-c3ccc(-c4cc5c(-c6ccc(CC(CC)CCCC)s6)c6sc(-c7scc8c(F)c(C(=O)OCC(CC)CCCC)sc78)cc6c(-c6ccc(CC(CC)CCCC)s6)c5s4)s3)n(CCCCCCCC)c2-c2ccc(-c3cc4c(-c5ccc(CC(CC)CCCC)s5)c5sccc5c(-c5ccc(CC(CC)CCCC)s5)c4s3)s2)C1=O,CCCCC(=O)OCC1(C2=CC=CC=C2)C3=CC=CC4=CC=CC5=CC=CC6=CC=C7C=CC=CC8=CC=CC1=C8C7=C6C5=C4C3,0.71,8.88,56.0,3.54,3.530688,0.2630508474576267,,,1:1.5 wt%,3 vol% DIO,DIO,3 vol%,ITO/PEDOT:PSS/RP2:PC70BM(1:1.5 wt%) + 3 vol% DIO/Al,conventional,,,PEDOT:PSS,PEDOT:PSS,,chlorobenzene,,,-5.33,-3.68,,-6.1,-3.9,
107740,10.1016/j.polymer.2015.10.054,10.1016/j.polymer.2015.10.054,RP2,PC70BM,RP2,PC70BM,CCCCCCCCN1C(=O)c2c(c(-c3ccc(-c4cc5c(-c6ccc(CC(CC)CCCC)s6)c6sc(-c7scc8c(F)c(C(=O)OCC(CC)CCCC)sc78)cc6c(-c6ccc(CC(CC)CCCC)s6)c5s4)s3)n(CCCCCCCC)c2-c2ccc(-c3cc4c(-c5ccc(CC(CC)CCCC)s5)c5sccc5c(-c5ccc(CC(CC)CCCC)s5)c4s3)s2)C1=O,CCCCC(=O)OCC1(C2=CC=CC=C2)C3=CC=CC4=CC=CC5=CC=CC6=CC=C7C=CC=CC8=CC=CC1=C8C7=C6C5=C4C3,0.75,10.38,55.0,4.26,4.28175,0.5105633802816887,,4.26,1:1.5 wt%,3 vol% DIO,DIO,3 vol%,ITO/PEDOT:PSS/RP2:PC70BM(1:1.5 wt%) + 3 vol% DIO/Al,conventional,,,PEDOT:PSS,PEDOT:PSS,,chlorobenzene,,,-5.33,-3.68,,-6.1,-3.9,
107741,10.1016/j.polymer.2015.10.054,10.1016/j.polymer.2015.10.054,RP2,PC70BM,RP2,PC70BM,CCCCCCCCN1C(=O)c2c(c(-c3ccc(-c4cc5c(-c6ccc(CC(CC)CCCC)s6)c6sc(-c7scc8c(F)c(C(=O)OCC(CC)CCCC)sc78)cc6c(-c6ccc(CC(CC)CCCC)s6)c5s4)s3)n(CCCCCCCC)c2-c2ccc(-c3cc4c(-c5ccc(CC(CC)CCCC)s5)c5sccc5c(-c5ccc(CC(CC)CCCC)s5)c4s3)s2)C1=O,CCCCC(=O)OCC1(C2=CC=CC=C2)C3=CC=CC4=CC=CC5=CC=CC6=CC=C7C=CC=CC8=CC=CC1=C8C7=C6C5=C4C3,0.71,8.68,33.0,2.03,2.033724,0.1834482758620719,,,1:1.5 wt%,3 vol% DIO,DIO,3 vol%,ITO/PEDOT:PSS/RP2:PC70BM(1:1.5 wt%) + 3 vol% DIO/Al,conventional,,,PEDOT:PSS,PEDOT:PSS,,chlorobenzene,,,-5.33,-3.68,,-6.1,-3.9,
107742,10.1016/j.polymer.2015.10.054,10.1016/j.polymer.2015.10.054,RP2,PC70BM,RP2,PC70BM,CCCCCCCCN1C(=O)c2c(c(-c3ccc(-c4cc5c(-c6ccc(CC(CC)CCCC)s6)c6sc(-c7scc8c(F)c(C(=O)OCC(CC)CCCC)sc78)cc6c(-c6ccc(CC(CC)CCCC)s6)c5s4)s3)n(CCCCCCCC)c2-c2ccc(-c3cc4c(-c5ccc(CC(CC)CCCC)s5)c5sccc5c(-c5ccc(CC(CC)CCCC)s5)c4s3)s2)C1=O,CCCCC(=O)OCC1(C2=CC=CC=C2)C3=CC=CC4=CC=CC5=CC=CC6=CC=C7C=CC=CC8=CC=CC1=C8C7=C6C5=C4C3,0.72,10.43,47.0,3.54,3.5295119999999995,0.296271186440692,,,1:1.5 wt%,3 vol% DIO,DIO,3 vol%,ITO/PEDOT:PSS/RP2:PC70BM(1:1.5 wt%) + 3 vol% DIO/Al,conventional,,,PEDOT:PSS,PEDOT:PSS,,chlorobenzene,,,-5.33,-3.68,,-6.1,-3.9,
107743,10.1016/j.polymer.2015.10.054,10.1016/j.polymer.2015.10.054,RP2,PC70BM,RP2,PC70BM,CCCCCCCCN1C(=O)c2c(c(-c3ccc(-c4cc5c(-c6ccc(CC(CC)CCCC)s6)c6sc(-c7scc8c(F)c(C(=O)OCC(CC)CCCC)sc78)cc6c(-c6ccc(CC(CC)CCCC)s6)c5s4)s3)n(CCCCCCCC)c2-c2ccc(-c3cc4c(-c5ccc(CC(CC)CCCC)s5)c5sccc5c(-c5ccc(CC(CC)CCCC)s5)c4s3)s2)C1=O,CCCCC(=O)OCC1(C2=CC=CC=C2)C3=CC=CC4=CC=CC5=CC=CC6=CC=C7C=CC=CC8=CC=CC1=C8C7=C6C5=C4C3,0.74,9.12,56.0,3.79,3.779327999999999,0.2815831134564882,,,1:1.5 wt%,3 vol% DIO,DIO,3 vol%,ITO/PEDOT:PSS/RP2:PC70BM(1:1.5 wt%) + 3 vol% DIO/Al,conventional,,,PEDOT:PSS,PEDOT:PSS,,chlorobenzene,,,-5.33,-3.68,,-6.1,-3.9,
107744,10.1016/j.polymer.2015.10.054,10.1016/j.polymer.2015.10.054,RP2,PC70BM,RP2,PC70BM,CCCCCCCCN1C(=O)c2c(c(-c3ccc(-c4cc5c(-c6ccc(CC(CC)CCCC)s6)c6sc(-c7scc8c(F)c(C(=O)OCC(CC)CCCC)sc78)cc6c(-c6ccc(CC(CC)CCCC)s6)c5s4)s3)n(CCCCCCCC)c2-c2ccc(-c3cc4c(-c5ccc(CC(CC)CCCC)s5)c5sccc5c(-c5ccc(CC(CC)CCCC)s5)c4s3)s2)C1=O,CCCCC(=O)OCC1(C2=CC=CC=C2)C3=CC=CC4=CC=CC5=CC=CC6=CC=C7C=CC=CC8=CC=CC1=C8C7=C6C5=C4C3,0.77,5.53,58.0,3.07,2.4696980000000006,19.553811074918546,,,1:1.5 wt%,3 vol% DIO,DIO,3 vol%,ITO/PEDOT:PSS/RP2:PC70BM(1:1.5 wt%) + 3 vol% DIO/Al,conventional,,,PEDOT:PSS,PEDOT:PSS,,chlorobenzene,,,-5.33,-3.68,,-6.1,-3.9,
107745,10.1016/j.polymer.2015.10.054,10.1016/j.polymer.2015.10.054,RP2,PC70BM,RP2,PC70BM,CCCCCCCCN1C(=O)c2c(c(-c3ccc(-c4cc5c(-c6ccc(CC(CC)CCCC)s6)c6sc(-c7scc8c(F)c(C(=O)OCC(CC)CCCC)sc78)cc6c(-c6ccc(CC(CC)CCCC)s6)c5s4)s3)n(CCCCCCCC)c2-c2ccc(-c3cc4c(-c5ccc(CC(CC)CCCC)s5)c5sccc5c(-c5ccc(CC(CC)CCCC)s5)c4s3)s2)C1=O,CCCCC(=O)OCC1(C2=CC=CC=C2)C3=CC=CC4=CC=CC5=CC=CC6=CC=C7C=CC=CC8=CC=CC1=C8C7=C6C5=C4C3,0.77,4.15,43.0,1.37,1.3740650000000003,0.2967153284671684,,,1:1.5 wt%,No,,0 vol%,ITO/PEDOT:PSS/RP2:PC70BM(1:1.5 wt%) + different vol % DIO or different additives/Al,conventional,,,PEDOT:PSS,PEDOT:PSS,,,,,-5.33,-3.68,,-6.1,-3.9,
107746,10.1016/j.polymer.2015.10.054,10.1016/j.polymer.2015.10.054,RP2,PC70BM,RP2,PC70BM,CCCCCCCCN1C(=O)c2c(c(-c3ccc(-c4cc5c(-c6ccc(CC(CC)CCCC)s6)c6sc(-c7scc8c(F)c(C(=O)OCC(CC)CCCC)sc78)cc6c(-c6ccc(CC(CC)CCCC)s6)c5s4)s3)n(CCCCCCCC)c2-c2ccc(-c3cc4c(-c5ccc(CC(CC)CCCC)s5)c5sccc5c(-c5ccc(CC(CC)CCCC)s5)c4s3)s2)C1=O,CCCCC(=O)OCC1(C2=CC=CC=C2)C3=CC=CC4=CC=CC5=CC=CC6=CC=C7C=CC=CC8=CC=CC1=C8C7=C6C5=C4C3,0.74,8.44,52.0,3.25,3.2477119999999995,0.0704000000000157,,,1:1.5 wt%,1 vol% DIO,DIO,1 vol%,ITO/PEDOT:PSS/RP2:PC70BM(1:1.5 wt%) + different vol % DIO or different additives/Al,conventional,,,PEDOT:PSS,PEDOT:PSS,,chlorobenzene,,,-5.33,-3.68,,-6.1,-3.9,
107747,10.1016/j.polymer.2015.10.054,10.1016/j.polymer.2015.10.054,RP2,PC70BM,RP2,PC70BM,CCCCCCCCN1C(=O)c2c(c(-c3ccc(-c4cc5c(-c6ccc(CC(CC)CCCC)s6)c6sc(-c7scc8c(F)c(C(=O)OCC(CC)CCCC)sc78)cc6c(-c6ccc(CC(CC)CCCC)s6)c5s4)s3)n(CCCCCCCC)c2-c2ccc(-c3cc4c(-c5ccc(CC(CC)CCCC)s5)c5sccc5c(-c5ccc(CC(CC)CCCC)s5)c4s3)s2)C1=O,CCCCC(=O)OCC1(C2=CC=CC=C2)C3=CC=CC4=CC=CC5=CC=CC6=CC=C7C=CC=CC8=CC=CC1=C8C7=C6C5=C4C3,0.75,10.57,54.0,4.29,4.28085,0.2132867132867131,,4.29,1:1.5 wt%,3 vol% DIO,DIO,3 vol%,ITO/PEDOT:PSS/RP2:PC70BM(1:1.5 wt%) + different vol % DIO or different additives/Al,conventional,,,PEDOT:PSS,PEDOT:PSS,,chlorobenzene,,,-5.33,-3.68,,-6.1,-3.9,
107748,10.1016/j.polymer.2015.10.054,10.1016/j.polymer.2015.10.054,RP2,PC70BM,RP2,PC70BM,CCCCCCCCN1C(=O)c2c(c(-c3ccc(-c4cc5c(-c6ccc(CC(CC)CCCC)s6)c6sc(-c7scc8c(F)c(C(=O)OCC(CC)CCCC)sc78)cc6c(-c6ccc(CC(CC)CCCC)s6)c5s4)s3)n(CCCCCCCC)c2-c2ccc(-c3cc4c(-c5ccc(CC(CC)CCCC)s5)c5sccc5c(-c5ccc(CC(CC)CCCC)s5)c4s3)s2)C1=O,CCCCC(=O)OCC1(C2=CC=CC=C2)C3=CC=CC4=CC=CC5=CC=CC6=CC=C7C=CC=CC8=CC=CC1=C8C7=C6C5=C4C3,0.67,9.63,53.0,3.41,3.4196130000000005,0.2819061583577805,,,1:1.5 wt%,6 vol% DIO,DIO,6 vol%,ITO/PEDOT:PSS/RP2:PC70BM(1:1.5 wt%) + different vol % DIO or different additives/Al,conventional,,,PEDOT:PSS,PEDOT:PSS,,chlorobenzene,,,-5.33,-3.68,,-6.1,-3.9,
107749,10.1016/j.polymer.2015.10.054,10.1016/j.polymer.2015.10.054,RP2,PC70BM,RP2,PC70BM,CCCCCCCCN1C(=O)c2c(c(-c3ccc(-c4cc5c(-c6ccc(CC(CC)CCCC)s6)c6sc(-c7scc8c(F)c(C(=O)OCC(CC)CCCC)sc78)cc6c(-c6ccc(CC(CC)CCCC)s6)c5s4)s3)n(CCCCCCCC)c2-c2ccc(-c3cc4c(-c5ccc(CC(CC)CCCC)s5)c5sccc5c(-c5ccc(CC(CC)CCCC)s5)c4s3)s2)C1=O,CCCCC(=O)OCC1(C2=CC=CC=C2)C3=CC=CC4=CC=CC5=CC=CC6=CC=C7C=CC=CC8=CC=CC1=C8C7=C6C5=C4C3,0.7,10.23,50.0,3.58,3.5805,0.0139664804469072,,,1:1.5 wt%,8 vol% DIO,DIO,8 vol%,ITO/PEDOT:PSS/RP2:PC70BM(1:1.5 wt%) + different vol % DIO or different additives/Al,conventional,,,PEDOT:PSS,PEDOT:PSS,,chlorobenzene,,,-5.33,-3.68,,-6.1,-3.9,
107750,10.1016/j.polymer.2015.10.054,10.1016/j.polymer.2015.10.054,RP2,PC70BM,RP2,PC70BM,CCCCCCCCN1C(=O)c2c(c(-c3ccc(-c4cc5c(-c6ccc(CC(CC)CCCC)s6)c6sc(-c7scc8c(F)c(C(=O)OCC(CC)CCCC)sc78)cc6c(-c6ccc(CC(CC)CCCC)s6)c5s4)s3)n(CCCCCCCC)c2-c2ccc(-c3cc4c(-c5ccc(CC(CC)CCCC)s5)c5sccc5c(-c5ccc(CC(CC)CCCC)s5)c4s3)s2)C1=O,CCCCC(=O)OCC1(C2=CC=CC=C2)C3=CC=CC4=CC=CC5=CC=CC6=CC=C7C=CC=CC8=CC=CC1=C8C7=C6C5=C4C3,0.71,9.45,46.0,3.1,3.08637,0.439677419354854,,,1:1.5 wt%,10 vol% DIO,DIO,10 vol%,ITO/PEDOT:PSS/RP2:PC70BM(1:1.5 wt%) + different vol % DIO or different additives/Al,conventional,,,PEDOT:PSS,PEDOT:PSS,,chlorobenzene,,,-5.33,-3.68,,-6.1,-3.9,
107751,10.1016/j.polymer.2015.10.054,10.1016/j.polymer.2015.10.054,RP2,PC70BM,RP2,PC70BM,CCCCCCCCN1C(=O)c2c(c(-c3ccc(-c4cc5c(-c6ccc(CC(CC)CCCC)s6)c6sc(-c7scc8c(F)c(C(=O)OCC(CC)CCCC)sc78)cc6c(-c6ccc(CC(CC)CCCC)s6)c5s4)s3)n(CCCCCCCC)c2-c2ccc(-c3cc4c(-c5ccc(CC(CC)CCCC)s5)c5sccc5c(-c5ccc(CC(CC)CCCC)s5)c4s3)s2)C1=O,CCCCC(=O)OCC1(C2=CC=CC=C2)C3=CC=CC4=CC=CC5=CC=CC6=CC=C7C=CC=CC8=CC=CC1=C8C7=C6C5=C4C3,0.77,11.0,56.0,4.72,4.743200000000001,0.4915254237288347,,,1:1.5 wt%,3 vol% DPE,DPE,3 vol%,ITO/PEDOT:PSS/RP2:PC70BM(1:1.5 wt%) + different vol % DIO or different additives/Al,conventional,,,PEDOT:PSS,PEDOT:PSS,,,,,-5.33,-3.68,,-6.1,-3.9,
107752,10.1016/j.polymer.2015.10.054,10.1016/j.polymer.2015.10.054,RP2,PC70BM,RP2,PC70BM,CCCCCCCCN1C(=O)c2c(c(-c3ccc(-c4cc5c(-c6ccc(CC(CC)CCCC)s6)c6sc(-c7scc8c(F)c(C(=O)OCC(CC)CCCC)sc78)cc6c(-c6ccc(CC(CC)CCCC)s6)c5s4)s3)n(CCCCCCCC)c2-c2ccc(-c3cc4c(-c5ccc(CC(CC)CCCC)s5)c5sccc5c(-c5ccc(CC(CC)CCCC)s5)c4s3)s2)C1=O,CCCCC(=O)OCC1(C2=CC=CC=C2)C3=CC=CC4=CC=CC5=CC=CC6=CC=C7C=CC=CC8=CC=CC1=C8C7=C6C5=C4C3,0.78,6.67,46.0,2.41,2.393196,0.6972614107883834,,,1:1.5 wt%,3 vol% CN,CN,3 vol%,ITO/PEDOT:PSS/RP2:PC70BM(1:1.5 wt%) + different vol % DIO or different additives/Al,conventional,,,PEDOT:PSS,PEDOT:PSS,,,,,-5.33,-3.68,,-6.1,-3.9,
107753,10.1016/j.polymer.2015.10.054,10.1016/j.polymer.2015.10.054,RP2,PC70BM,RP2,PC70BM,CCCCCCCCN1C(=O)c2c(c(-c3ccc(-c4cc5c(-c6ccc(CC(CC)CCCC)s6)c6sc(-c7scc8c(F)c(C(=O)OCC(CC)CCCC)sc78)cc6c(-c6ccc(CC(CC)CCCC)s6)c5s4)s3)n(CCCCCCCC)c2-c2ccc(-c3cc4c(-c5ccc(CC(CC)CCCC)s5)c5sccc5c(-c5ccc(CC(CC)CCCC)s5)c4s3)s2)C1=O,CCCCC(=O)OCC1(C2=CC=CC=C2)C3=CC=CC4=CC=CC5=CC=CC6=CC=C7C=CC=CC8=CC=CC1=C8C7=C6C5=C4C3,0.75,11.95,54.0,4.85,4.839749999999999,0.2113402061855872,,,1:1.5 wt%,3 vol% DIO + MeOH,DIO+MeOH,3 vol%,ITO/PEDOT:PSS/RP2:PC70BM(1:1.5 wt%) + different vol % DIO or different additives/Al,conventional,,,PEDOT:PSS,PEDOT:PSS,,chlorobenzene,,,-5.33,-3.68,,-6.1,-3.9,
107754,10.1016/j.polymer.2015.10.054,10.1016/j.polymer.2015.10.054,RP2,PC70BM,RP2,PC70BM,CCCCCCCCN1C(=O)c2c(c(-c3ccc(-c4cc5c(-c6ccc(CC(CC)CCCC)s6)c6sc(-c7scc8c(F)c(C(=O)OCC(CC)CCCC)sc78)cc6c(-c6ccc(CC(CC)CCCC)s6)c5s4)s3)n(CCCCCCCC)c2-c2ccc(-c3cc4c(-c5ccc(CC(CC)CCCC)s5)c5sccc5c(-c5ccc(CC(CC)CCCC)s5)c4s3)s2)C1=O,CCCCC(=O)OCC1(C2=CC=CC=C2)C3=CC=CC4=CC=CC5=CC=CC6=CC=C7C=CC=CC8=CC=CC1=C8C7=C6C5=C4C3,0.75,12.99,53.0,5.12,5.163525,0.8500976562499963,,,1:1.5 wt%,3 vol% DPE + MeOH,DPE+MeOH,3 vol%,ITO/PEDOT:PSS/RP2:PC70BM(1:1.5 wt%) + different vol % DIO or different additives/Al,conventional,,,PEDOT:PSS,PEDOT:PSS,,chlorobenzene,,,-5.33,-3.68,,-6.1,-3.9,
107755,10.1016/j.polymer.2015.11.052,10.1016/j.polymer.2015.11.052,PBDT86-TQ,PC71BM,PBDT86-TQ,PC71BM,,COC(=O)CCCC1(c2ccccc2)C23c4c5ccc6c7cc8c9c%10c(cc%11cc%12c%13c%14c(cc%15c%16ccc-5c2c%16c2c5c%16c%17c(c(c46)c7c9c%17c4c%10c%11c%13c4c%16c%14c%152)C513)C%12)C8,0.64,2.85,44.0,0.8,0.80256,0.3200000000000008,,,1:3,,,,ITO/PEDOT:PSS/active layer/Ca/Al,conventional,Ca,Ca,PEDOT:PSS,PEDOT:PSS,90.0,o-dichlorobenzene,o-DCB,,,,,-5.9,-3.9,
107756,10.1016/j.polymer.2015.11.052,10.1016/j.polymer.2015.11.052,PBDT86-TQ,PC71BM,PBDT86-TQ,PC71BM,,COC(=O)CCCC1(c2ccccc2)C23c4c5ccc6c7cc8c9c%10c(cc%11cc%12c%13c%14c(cc%15c%16ccc-5c2c%16c2c5c%16c%17c(c(c46)c7c9c%17c4c%10c%11c%13c4c%16c%14c%152)C513)C%12)C8,0.67,2.51,41.0,0.69,0.6894969999999999,0.0728985507246422,,,1:3,,,,ITO/PEDOT:PSS/active layer/Ca/Al,conventional,Ca,Ca,PEDOT:PSS,PEDOT:PSS,90.0,o-dichlorobenzene,o-DCB,,,,,-5.9,-3.9,
107757,10.1016/j.polymer.2015.11.052,10.1016/j.polymer.2015.11.052,PBDT88-TQ,PC71BM,PBDT88-TQ,PC71BM,CCCCCCCCc1cc(-c2c3cc(-c4cccc5nc6c7ccsc7c7sccc7c6nc45)sc3c(-c3cc(CCCCCCCC)c(CCCCCCCC)s3)c3ccsc23)sc1CCCCCCCC,COC(=O)CCCC1(c2ccccc2)C23c4c5ccc6c7cc8c9c%10c(cc%11cc%12c%13c%14c(cc%15c%16ccc-5c2c%16c2c5c%16c%17c(c(c46)c7c9c%17c4c%10c%11c%13c4c%16c%14c%152)C513)C%12)C8,0.98,8.53,44.0,3.7,3.678136,0.5909189189189398,,,1:3,,,,ITO/PEDOT:PSS/active layer/Ca/Al,conventional,Ca,Ca,PEDOT:PSS,PEDOT:PSS,90.0,o-dichlorobenzene,o-DCB,,-5.54,-3.67,,-5.9,-3.9,
107758,10.1016/j.polymer.2015.11.052,10.1016/j.polymer.2015.11.052,PBDT88-TQ,PC71BM,PBDT88-TQ,PC71BM,CCCCCCCCc1cc(-c2c3cc(-c4cccc5nc6c7ccsc7c7sccc7c6nc45)sc3c(-c3cc(CCCCCCCC)c(CCCCCCCC)s3)c3ccsc23)sc1CCCCCCCC,COC(=O)CCCC1(c2ccccc2)C23c4c5ccc6c7cc8c9c%10c(cc%11cc%12c%13c%14c(cc%15c%16ccc-5c2c%16c2c5c%16c%17c(c(c46)c7c9c%17c4c%10c%11c%13c4c%16c%14c%152)C513)C%12)C8,0.94,9.33,52.0,4.54,4.560504,0.4516299559471333,,,1:3,,,,ITO/PEDOT:PSS/active layer/Ca/Al,conventional,Ca,Ca,PEDOT:PSS,PEDOT:PSS,90.0,o-dichlorobenzene,o-DCB,,-5.54,-3.67,,-5.9,-3.9,
107759,10.1016/j.polymer.2016.03.062,10.1016/j.polymer.2016.03.062,PQcOx-T,PC70BM,PQcOx-T,PC70BM,CCCCCCCCCCC(CCCCCCCC)Cn1c2ccccc2c(=O)c2cc3c(cc21)c(=O)c1cc(-c2ccc(-c4c(OCCCCCCCC)c(OCCCCCCCC)c(-c5cccs5)c5nonc45)s2)ccc1n3CC(CCCCCCCC)CCCCCCCCCC,CCCCC(=O)OCC1(C2=CC=CC=C2)C3=CC=CC4=CC=CC5=CC=CC6=CC=C7C=CC=CC8=CC=CC1=C8C7=C6C5=C4C3,0.8,6.3,47.7,2.4,2.40408,0.1700000000000034,,,1:1,,,,Conventional,conventional,,,PEDOT:PSS,,,,,,-5.34,-3.27,,-6.1,-3.9,
107760,10.1016/j.polymer.2016.03.062,10.1016/j.polymer.2016.03.062,PQcOx-T,PC70BM,PQcOx-T,PC70BM,CCCCCCCCCCC(CCCCCCCC)Cn1c2ccccc2c(=O)c2cc3c(cc21)c(=O)c1cc(-c2ccc(-c4c(OCCCCCCCC)c(OCCCCCCCC)c(-c5cccs5)c5nonc45)s2)ccc1n3CC(CCCCCCCC)CCCCCCCCCC,CCCCC(=O)OCC1(C2=CC=CC=C2)C3=CC=CC4=CC=CC5=CC=CC6=CC=C7C=CC=CC8=CC=CC1=C8C7=C6C5=C4C3,0.82,7.2,50.0,2.9,2.952,1.7931034482758637,,,1:1,PFN,PFN,,Conventional,conventional,PFN,,PEDOT:PSS,,,,,,-5.34,-3.27,,-6.1,-3.9,
107761,10.1016/j.polymer.2016.03.062,10.1016/j.polymer.2016.03.062,PQcOx-TT,PC70BM,PQcOx-TT,PC70BM,CCCCCCCCCCC(CCCCCCCC)Cn1c2ccccc2c(=O)c2cc3c(cc21)c(=O)c1cc(-c2cc4sc(-c5c(OCCCCCCCC)c(OCCCCCCCC)c(-c6cc7sccc7s6)c6nonc56)cc4s2)ccc1n3CC(CCCCCCCC)CCCCCCCCCC,CCCCC(=O)OCC1(C2=CC=CC=C2)C3=CC=CC4=CC=CC5=CC=CC6=CC=C7C=CC=CC8=CC=CC1=C8C7=C6C5=C4C3,0.72,7.8,43.5,2.5,2.44296,2.281600000000008,,,1:2,,,,Conventional,conventional,,,PEDOT:PSS,,,,,,-5.3,-3.43,,-6.1,-3.9,
107762,10.1016/j.polymer.2016.03.062,10.1016/j.polymer.2016.03.062,PQcOx-TT,PC70BM,PQcOx-TT,PC70BM,CCCCCCCCCCC(CCCCCCCC)Cn1c2ccccc2c(=O)c2cc3c(cc21)c(=O)c1cc(-c2cc4sc(-c5c(OCCCCCCCC)c(OCCCCCCCC)c(-c6cc7sccc7s6)c6nonc56)cc4s2)ccc1n3CC(CCCCCCCC)CCCCCCCCCC,CCCCC(=O)OCC1(C2=CC=CC=C2)C3=CC=CC4=CC=CC5=CC=CC6=CC=C7C=CC=CC8=CC=CC1=C8C7=C6C5=C4C3,0.76,8.1,51.9,3.4,3.194964,6.030470588235288,,,1:2,PFN,PFN,,Conventional,conventional,PFN,,PEDOT:PSS,,,,,,-5.3,-3.43,,-6.1,-3.9,
107763,10.1016/j.polymer.2016.03.062,10.1016/j.polymer.2016.03.062,PQcOx-biT,PC70BM,PQcOx-biT,PC70BM,CCCCCCCCCCC(CCCCCCCC)Cn1c2ccccc2c(=O)c2cc3c(cc21)c(=O)c1cc(-c2ccc(-c4ccc(-c5c(OCCCCCCCC)c(OCCCCCCCC)c(-c6ccc(-c7cccs7)s6)c6nonc56)s4)s2)ccc1n3CC(CCCCCCCC)CCCCCCCCCC,CCCCC(=O)OCC1(C2=CC=CC=C2)C3=CC=CC4=CC=CC5=CC=CC6=CC=C7C=CC=CC8=CC=CC1=C8C7=C6C5=C4C3,0.72,4.6,46.7,1.4,1.546704,10.478857142857157,,,1:1,,,,Conventional,conventional,,,PEDOT:PSS,,,,,,-5.26,-3.49,,-6.1,-3.9,
107764,10.1016/j.polymer.2016.03.062,10.1016/j.polymer.2016.03.062,PQcOx-biT,PC70BM,PQcOx-biT,PC70BM,CCCCCCCCCCC(CCCCCCCC)Cn1c2ccccc2c(=O)c2cc3c(cc21)c(=O)c1cc(-c2ccc(-c4ccc(-c5c(OCCCCCCCC)c(OCCCCCCCC)c(-c6ccc(-c7cccs7)s6)c6nonc56)s4)s2)ccc1n3CC(CCCCCCCC)CCCCCCCCCC,CCCCC(=O)OCC1(C2=CC=CC=C2)C3=CC=CC4=CC=CC5=CC=CC6=CC=C7C=CC=CC8=CC=CC1=C8C7=C6C5=C4C3,0.74,5.8,54.8,2.4,2.352016,1.9993333333333343,,,1:1,PFN,PFN,,Conventional,conventional,PFN,,PEDOT:PSS,,,,,120.0,-5.26,-3.49,,-6.1,-3.9,
107765,10.1016/j.polymer.2016.03.062,10.1016/j.polymer.2016.03.062,PQcOx-T,PC70BM,PQcOx-T,PC70BM,CCCCCCCCCCC(CCCCCCCC)Cn1c2ccccc2c(=O)c2cc3c(cc21)c(=O)c1cc(-c2ccc(-c4c(OCCCCCCCC)c(OCCCCCCCC)c(-c5cccs5)c5nonc45)s2)ccc1n3CC(CCCCCCCC)CCCCCCCCCC,CCCCC(=O)OCC1(C2=CC=CC=C2)C3=CC=CC4=CC=CC5=CC=CC6=CC=C7C=CC=CC8=CC=CC1=C8C7=C6C5=C4C3,0.86,6.5,57.6,3.4,3.21984,5.298823529411775,,,1:1,,,,Inverted,inverted,ZnO,,MoO3,,,,,,-5.34,-3.27,,-6.1,-3.9,
107766,10.1016/j.polymer.2016.03.062,10.1016/j.polymer.2016.03.062,PQcOx-TT,PC70BM,PQcOx-TT,PC70BM,CCCCCCCCCCC(CCCCCCCC)Cn1c2ccccc2c(=O)c2cc3c(cc21)c(=O)c1cc(-c2cc4sc(-c5c(OCCCCCCCC)c(OCCCCCCCC)c(-c6cc7sccc7s6)c6nonc56)cc4s2)ccc1n3CC(CCCCCCCC)CCCCCCCCCC,CCCCC(=O)OCC1(C2=CC=CC=C2)C3=CC=CC4=CC=CC5=CC=CC6=CC=C7C=CC=CC8=CC=CC1=C8C7=C6C5=C4C3,0.78,7.8,59.1,3.6,3.595644,0.121000000000013,,,1:2,,,,Inverted,inverted,ZnO,,MoO3,,,,,,-5.3,-3.43,,-6.1,-3.9,
107767,10.1016/j.polymer.2016.03.062,10.1016/j.polymer.2016.03.062,PQcOx-biT,PC70BM,PQcOx-biT,PC70BM,CCCCCCCCCCC(CCCCCCCC)Cn1c2ccccc2c(=O)c2cc3c(cc21)c(=O)c1cc(-c2ccc(-c4ccc(-c5c(OCCCCCCCC)c(OCCCCCCCC)c(-c6ccc(-c7cccs7)s6)c6nonc56)s4)s2)ccc1n3CC(CCCCCCCC)CCCCCCCCCC,CCCCC(=O)OCC1(C2=CC=CC=C2)C3=CC=CC4=CC=CC5=CC=CC6=CC=C7C=CC=CC8=CC=CC1=C8C7=C6C5=C4C3,0.72,5.9,53.4,2.4,2.268432,5.4820000000000055,,,1:1,,,,Inverted,inverted,ZnO,,MoO3,,,,,,-5.26,-3.49,,-6.1,-3.9,
107768,10.1016/j.polymer.2016.04.011,10.1016/j.polymer.2016.04.011,P1,PC61BM,P1,PC61BM,CCCCCCCCc1cc(-c2c(-c3cccs3)sc3c(-c4cc(CCCCCCCC)c(CCCCCCCC)s4)c(-c4ccc(-c5cccc6nsnc56)s4)sc23)sc1CCCCCCCC,COC(=O)CCCC1(c2ccccc2)C23c4c5c6c7c8c9c(c%10c%11c2c2c%12c4c4c%13c5c5c7c7c8c8c%14c9c%10c9c%10c%11c2c2c%11c%12c4c4c%12c%13c5c5c7c7c8c8c%14c9c9c%10c2c2c%11c4c4c%12c5c7c5c8c9c2c45)C613,0.6,5.23,36.0,1.13,1.1296800000000002,0.0283185840707658,,,1:2,1%DO,DO,1% DO,ITO/PEDOT-PSS/polymer:PCBM/LiF/Al,BHJ solar cell,LiF,LiF,PEDOT:PSS,PEDOT:PSS,,chloroform,chloroform,,-5.34,-3.53,,-6.1,-3.7,
107769,10.1016/j.polymer.2016.04.011,10.1016/j.polymer.2016.04.011,P1,PC61BM,P1,PC61BM,CCCCCCCCc1cc(-c2c(-c3cccs3)sc3c(-c4cc(CCCCCCCC)c(CCCCCCCC)s4)c(-c4ccc(-c5cccc6nsnc56)s4)sc23)sc1CCCCCCCC,COC(=O)CCCC1(c2ccccc2)C23c4c5c6c7c8c9c(c%10c%11c2c2c%12c4c4c%13c5c5c7c7c8c8c%14c9c%10c9c%10c%11c2c2c%11c%12c4c4c%12c%13c5c5c7c7c8c8c%14c9c9c%10c2c2c%11c4c4c%12c5c7c5c8c9c2c45)C613,0.81,3.59,56.0,1.63,1.628424,0.0966871165644185,,,1:2,2%DIO,DIO,2% DIO,ITO/PEDOT-PSS/polymer:PCBM/LiF/Al,BHJ solar cell,LiF,LiF,PEDOT:PSS,PEDOT:PSS,,chloroform,chloroform,,-5.34,-3.53,,-6.1,-3.7,
107770,10.1016/j.polymer.2016.04.011,10.1016/j.polymer.2016.04.011,P1,PC61BM,P1,PC61BM,CCCCCCCCc1cc(-c2c(-c3cccs3)sc3c(-c4cc(CCCCCCCC)c(CCCCCCCC)s4)c(-c4ccc(-c5cccc6nsnc56)s4)sc23)sc1CCCCCCCC,COC(=O)CCCC1(c2ccccc2)C23c4c5c6c7c8c9c(c%10c%11c2c2c%12c4c4c%13c5c5c7c7c8c8c%14c9c%10c9c%10c%11c2c2c%11c%12c4c4c%12c%13c5c5c7c7c8c8c%14c9c9c%10c2c2c%11c4c4c%12c5c7c5c8c9c2c45)C613,0.81,3.66,58.0,1.73,1.7194680000000002,0.6087861271676164,,,1:2,3% DIO,DIO,3% DIO,ITO/PEDOT-PSS/polymer:PCBM/LiF/Al,BHJ solar cell,LiF,LiF,PEDOT:PSS,PEDOT:PSS,,chloroform,chloroform,,-5.34,-3.53,,-6.1,-3.7,
107771,10.1016/j.polymer.2016.04.011,10.1016/j.polymer.2016.04.011,P1,PC61BM,P1,PC61BM,CCCCCCCCc1cc(-c2c(-c3cccs3)sc3c(-c4cc(CCCCCCCC)c(CCCCCCCC)s4)c(-c4ccc(-c5cccc6nsnc56)s4)sc23)sc1CCCCCCCC,COC(=O)CCCC1(c2ccccc2)C23c4c5c6c7c8c9c(c%10c%11c2c2c%12c4c4c%13c5c5c7c7c8c8c%14c9c%10c9c%10c%11c2c2c%11c%12c4c4c%12c%13c5c5c7c7c8c8c%14c9c9c%10c2c2c%11c4c4c%12c5c7c5c8c9c2c45)C613,0.81,3.55,55.0,1.61,1.581525,1.7686335403726725,,,1:2,4%DIO,DIO,4% DIO,ITO/PEDOT-PSS/polymer:PCBM/LiF/Al,BHJ solar cell,LiF,LiF,PEDOT:PSS,PEDOT:PSS,,chloroform,chloroform,,-5.34,-3.53,,-6.1,-3.7,
107772,10.1016/j.polymer.2016.04.011,10.1016/j.polymer.2016.04.011,P2,PC61BM,P2,PC61BM,,COC(=O)CCCC1(c2ccccc2)C23c4c5c6c7c8c9c(c%10c%11c2c2c%12c4c4c%13c5c5c7c7c8c8c%14c9c%10c9c%10c%11c2c2c%11c%12c4c4c%12c%13c5c5c7c7c8c8c%14c9c9c%10c2c2c%11c4c4c%12c5c7c5c8c9c2c45)C613,0.8,3.43,57.0,1.58,1.56408,1.0075949367088566,,,1:2,1% DIO,DIO,1%,ITO/PEDOT:PSS (40 nm)/active layer/LiF (0.6 nm)/Al (100 nm),conventional,LiF,LiF,PEDOT:PSS,PEDOT:PSS,,chloroform,chloroform,,-5.34,-3.58,,-6.1,-3.7,
107773,10.1016/j.polymer.2016.04.011,10.1016/j.polymer.2016.04.011,P2,PC61BM,P2,PC61BM,,COC(=O)CCCC1(c2ccccc2)C23c4c5c6c7c8c9c(c%10c%11c2c2c%12c4c4c%13c5c5c7c7c8c8c%14c9c%10c9c%10c%11c2c2c%11c%12c4c4c%12c%13c5c5c7c7c8c8c%14c9c9c%10c2c2c%11c4c4c%12c5c7c5c8c9c2c45)C613,0.74,3.73,57.0,1.57,1.5733139999999997,0.2110828025477449,,,1:2,2% DIO,DIO,2%,ITO/PEDOT:PSS (40 nm)/active layer/LiF (0.6 nm)/Al (100 nm),conventional,LiF,LiF,PEDOT:PSS,PEDOT:PSS,,chloroform,chloroform,,-5.34,-3.58,,-6.1,-3.7,
107774,10.1016/j.polymer.2016.04.011,10.1016/j.polymer.2016.04.011,P2,PC61BM,P2,PC61BM,,COC(=O)CCCC1(c2ccccc2)C23c4c5c6c7c8c9c(c%10c%11c2c2c%12c4c4c%13c5c5c7c7c8c8c%14c9c%10c9c%10c%11c2c2c%11c%12c4c4c%12c%13c5c5c7c7c8c8c%14c9c9c%10c2c2c%11c4c4c%12c5c7c5c8c9c2c45)C613,0.77,3.74,63.0,1.84,1.8142740000000004,1.3981521739130267,,,1:2,3% DIO,DIO,3%,ITO/PEDOT:PSS (40 nm)/active layer/LiF (0.6 nm)/Al (100 nm),conventional,LiF,LiF,PEDOT:PSS,PEDOT:PSS,,chloroform,chloroform,,-5.34,-3.58,,-6.1,-3.7,
107775,10.1016/j.polymer.2016.04.011,10.1016/j.polymer.2016.04.011,P2,PC61BM,P2,PC61BM,,COC(=O)CCCC1(c2ccccc2)C23c4c5c6c7c8c9c(c%10c%11c2c2c%12c4c4c%13c5c5c7c7c8c8c%14c9c%10c9c%10c%11c2c2c%11c%12c4c4c%12c%13c5c5c7c7c8c8c%14c9c9c%10c2c2c%11c4c4c%12c5c7c5c8c9c2c45)C613,0.79,3.64,63.0,1.82,1.811628,0.4599999999999903,,,1:2,4% DIO,DIO,4%,ITO/PEDOT:PSS (40 nm)/active layer/LiF (0.6 nm)/Al (100 nm),conventional,LiF,LiF,PEDOT:PSS,PEDOT:PSS,,chloroform,chloroform,,-5.34,-3.58,,-6.1,-3.7,
107776,10.1016/j.polymer.2016.04.011,10.1016/j.polymer.2016.04.011,P1,PC71BM,P1,PC71BM,CCCCCCCCc1cc(-c2c(-c3cccs3)sc3c(-c4cc(CCCCCCCC)c(CCCCCCCC)s4)c(-c4ccc(-c5cccc6nsnc56)s4)sc23)sc1CCCCCCCC,COC(=O)CCCC1(c2ccccc2)C23c4c5ccc6c7cc8c9c%10c(cc%11cc%12c%13c%14c(cc%15c%16ccc-5c2c%16c2c5c%16c%17c(c(c46)c7c9c%17c4c%10c%11c%13c4c%16c%14c%152)C513)C%12)C8,0.86,4.76,55.0,2.29,2.2514799999999995,1.68209606986902,,,1:2,1% DIO,DIO,1% DIO,ITO/PEDOT-PSS/polymer:PCBM/LiF/Al,BHJ solar cell,LiF,LiF,PEDOT:PSS,PEDOT:PSS,,chloroform,chloroform,,-5.34,-3.53,,-5.9,-3.9,
107777,10.1016/j.polymer.2016.04.011,10.1016/j.polymer.2016.04.011,P1,PC71BM,P1,PC71BM,CCCCCCCCc1cc(-c2c(-c3cccs3)sc3c(-c4cc(CCCCCCCC)c(CCCCCCCC)s4)c(-c4ccc(-c5cccc6nsnc56)s4)sc23)sc1CCCCCCCC,COC(=O)CCCC1(c2ccccc2)C23c4c5ccc6c7cc8c9c%10c(cc%11cc%12c%13c%14c(cc%15c%16ccc-5c2c%16c2c5c%16c%17c(c(c46)c7c9c%17c4c%10c%11c%13c4c%16c%14c%152)C513)C%12)C8,0.85,5.69,52.0,2.53,2.51498,0.5936758893280558,,,1:2,2% DIO,DIO,2% DIO,ITO/PEDOT-PSS/polymer:PCBM/LiF/Al,BHJ solar cell,LiF,LiF,PEDOT:PSS,PEDOT:PSS,,chloroform,chloroform,,-5.34,-3.53,,-5.9,-3.9,
107778,10.1016/j.polymer.2016.04.011,10.1016/j.polymer.2016.04.011,P1,PC71BM,P1,PC71BM,CCCCCCCCc1cc(-c2c(-c3cccs3)sc3c(-c4cc(CCCCCCCC)c(CCCCCCCC)s4)c(-c4ccc(-c5cccc6nsnc56)s4)sc23)sc1CCCCCCCC,COC(=O)CCCC1(c2ccccc2)C23c4c5ccc6c7cc8c9c%10c(cc%11cc%12c%13c%14c(cc%15c%16ccc-5c2c%16c2c5c%16c%17c(c(c46)c7c9c%17c4c%10c%11c%13c4c%16c%14c%152)C513)C%12)C8,0.86,5.96,53.0,2.71,2.716568,0.2423616236162245,,,1:2,3% DIO,DIO,3% DIO,ITO/PEDOT-PSS/polymer:PCBM/LiF/Al,BHJ solar cell,LiF,LiF,PEDOT:PSS,PEDOT:PSS,,chloroform,chloroform,,-5.34,-3.53,,-5.9,-3.9,
107779,10.1016/j.polymer.2016.04.011,10.1016/j.polymer.2016.04.011,P1,PC71BM,P1,PC71BM,CCCCCCCCc1cc(-c2c(-c3cccs3)sc3c(-c4cc(CCCCCCCC)c(CCCCCCCC)s4)c(-c4ccc(-c5cccc6nsnc56)s4)sc23)sc1CCCCCCCC,COC(=O)CCCC1(c2ccccc2)C23c4c5ccc6c7cc8c9c%10c(cc%11cc%12c%13c%14c(cc%15c%16ccc-5c2c%16c2c5c%16c%17c(c(c46)c7c9c%17c4c%10c%11c%13c4c%16c%14c%152)C513)C%12)C8,0.86,5.95,48.0,2.47,2.45616,0.560323886639697,,,1:2,4% DIO,DIO,4% DIO,ITO/PEDOT-PSS/polymer:PCBM/LiF/Al,BHJ solar cell,LiF,LiF,PEDOT:PSS,PEDOT:PSS,,chloroform,chloroform,,-5.34,-3.53,,-5.9,-3.9,
107780,10.1016/j.polymer.2016.04.011,10.1016/j.polymer.2016.04.011,P2,PC71BM,P2,PC71BM,,COC(=O)CCCC1(c2ccccc2)C23c4c5ccc6c7cc8c9c%10c(cc%11cc%12c%13c%14c(cc%15c%16ccc-5c2c%16c2c5c%16c%17c(c(c46)c7c9c%17c4c%10c%11c%13c4c%16c%14c%152)C513)C%12)C8,0.91,4.41,61.0,2.46,2.4479910000000005,0.4881707317072964,,,1:2,1% DIO,DIO,1%,ITO/PEDOT:PSS (40 nm)/active layer/LiF (0.6 nm)/Al (100 nm),conventional,LiF,LiF,PEDOT:PSS,PEDOT:PSS,,chloroform,chloroform,,-5.34,-3.58,,-5.9,-3.9,
107781,10.1016/j.polymer.2016.04.011,10.1016/j.polymer.2016.04.011,P2,PC71BM,P2,PC71BM,,COC(=O)CCCC1(c2ccccc2)C23c4c5ccc6c7cc8c9c%10c(cc%11cc%12c%13c%14c(cc%15c%16ccc-5c2c%16c2c5c%16c%17c(c(c46)c7c9c%17c4c%10c%11c%13c4c%16c%14c%152)C513)C%12)C8,0.91,5.08,66.0,3.05,3.051048,0.0343606557377174,,,1:2,2% DIO,DIO,2%,ITO/PEDOT:PSS (40 nm)/active layer/LiF (0.6 nm)/Al (100 nm),conventional,LiF,LiF,PEDOT:PSS,PEDOT:PSS,,chloroform,chloroform,,-5.34,-3.58,,-5.9,-3.9,
107782,10.1016/j.polymer.2016.04.011,10.1016/j.polymer.2016.04.011,P2,PC71BM,P2,PC71BM,,COC(=O)CCCC1(c2ccccc2)C23c4c5ccc6c7cc8c9c%10c(cc%11cc%12c%13c%14c(cc%15c%16ccc-5c2c%16c2c5c%16c%17c(c(c46)c7c9c%17c4c%10c%11c%13c4c%16c%14c%152)C513)C%12)C8,0.91,5.97,67.0,3.63,3.639909,0.2729752066115565,,,1:2,3% DIO,DIO,3%,ITO/PEDOT:PSS (40 nm)/active layer/LiF (0.6 nm)/Al (100 nm),conventional,LiF,LiF,PEDOT:PSS,PEDOT:PSS,,chloroform,chloroform,,-5.34,-3.58,,-5.9,-3.9,
107783,10.1016/j.polymer.2016.04.011,10.1016/j.polymer.2016.04.011,P2,PC71BM,P2,PC71BM,,COC(=O)CCCC1(c2ccccc2)C23c4c5ccc6c7cc8c9c%10c(cc%11cc%12c%13c%14c(cc%15c%16ccc-5c2c%16c2c5c%16c%17c(c(c46)c7c9c%17c4c%10c%11c%13c4c%16c%14c%152)C513)C%12)C8,0.91,6.04,66.0,3.66,3.627624,0.8845901639344311,,,1:2,4% DIO,DIO,4%,ITO/PEDOT:PSS (40 nm)/active layer/LiF (0.6 nm)/Al (100 nm),conventional,LiF,LiF,PEDOT:PSS,PEDOT:PSS,,chloroform,chloroform,,-5.34,-3.58,,-5.9,-3.9,
107784,10.1016/j.polymer.2016.04.011,10.1016/j.polymer.2016.04.011,P2,PC71BM,P2,PC71BM,,COC(=O)CCCC1(c2ccccc2)C23c4c5ccc6c7cc8c9c%10c(cc%11cc%12c%13c%14c(cc%15c%16ccc-5c2c%16c2c5c%16c%17c(c(c46)c7c9c%17c4c%10c%11c%13c4c%16c%14c%152)C513)C%12)C8,0.9,6.16,62.0,3.48,3.43728,1.2275862068965544,,,1:2,5% DIO,DIO,5%,ITO/PEDOT:PSS (40 nm)/active layer/LiF (0.6 nm)/Al (100 nm),conventional,LiF,LiF,PEDOT:PSS,PEDOT:PSS,,chloroform,chloroform,,-5.34,-3.58,,-5.9,-3.9,
107785,10.1016/j.polymer.2016.04.037,10.1016/j.polymer.2016.04.037,PDPP-SS,,PDPP-SS,,CCCCCCCCCCCCC(CCCCCCCCCC)CN1C(=O)C2=C(c3ccc(-c4ccc(-c5ccc[se]5)[se]4)s3)N(CC(CCCCCCCCCC)CCCCCCCCCCCC)C(=O)C2=C1c1cccs1,,0.66,2.04,51.0,0.69,0.6866639999999999,0.4834782608695661,0.66,0.69,,,,,ITO/PEDOT:PSS (30 nm)/polymer:PC71BM/LiF (1 nm)/Al (100 nm),conventional,LiF,LiF,PEDOT:PSS,PEDOT:PSS,,,,,-5.25,-3.97,,,,
107786,10.1016/j.polymer.2016.04.037,10.1016/j.polymer.2016.04.037,PDPP-SS,,PDPP-SS,,CCCCCCCCCCCCC(CCCCCCCCCC)CN1C(=O)C2=C(c3ccc(-c4ccc(-c5ccc[se]5)[se]4)s3)N(CC(CCCCCCCCCC)CCCCCCCCCCCC)C(=O)C2=C1c1cccs1,,0.6,6.46,65.0,2.51,2.5194,0.3745019920318844,2.47,2.51,,DIO 2%,DIO,2%,ITO/PEDOT:PSS (30 nm)/polymer:PC71BM/LiF (1 nm)/Al (100 nm),conventional,LiF,LiF,PEDOT:PSS,PEDOT:PSS,,,,200.0,-5.25,-3.97,,,,
107787,10.1016/j.polymer.2016.04.037,10.1016/j.polymer.2016.04.037,PDPP-TT,,PDPP-TT,,CCCCCCCCCCCCC(CCCCCCCCCC)CN1C(=O)C2=C(c3ccc(-c4ccc(-c5cccs5)s4)s3)N(CC(CCCCCCCCCC)CCCCCCCCCCCC)C(=O)C2=C1c1cccs1,,0.65,5.24,75.0,2.87,2.5545,10.99303135888502,2.82,2.87,,,,,ITO/PEDOT:PSS (30 nm)/polymer:PC71BM/LiF (1 nm)/Al (100 nm),conventional,LiF,LiF,PEDOT:PSS,PEDOT:PSS,,,,,-5.31,-3.9,,,,
107788,10.1016/j.polymer.2016.04.037,10.1016/j.polymer.2016.04.037,PDPP-TT,,PDPP-TT,,CCCCCCCCCCCCC(CCCCCCCCCC)CN1C(=O)C2=C(c3ccc(-c4ccc(-c5cccs5)s4)s3)N(CC(CCCCCCCCCC)CCCCCCCCCCCC)C(=O)C2=C1c1cccs1,,0.64,7.26,73.0,3.43,3.391872,1.1116034985422851,3.35,3.43,,DIO 2%,DIO,2%,ITO/PEDOT:PSS (30 nm)/polymer:PC71BM/LiF (1 nm)/Al (100 nm),conventional,LiF,LiF,PEDOT:PSS,PEDOT:PSS,,,,200.0,-5.31,-3.9,,,,
107789,10.1016/j.polymer.2016.04.037,10.1016/j.polymer.2016.04.037,PDPP-TTS,,PDPP-TTS,,CCCCCCCCCCCCC(CCCCCCCCCC)CN1C(=O)C2=C(c3ccc(-c4ccc(-c5ccc(-c6ccc(C7=C8C(=O)N(CC(CCCCCCCCCC)CCCCCCCCCCCC)C(c9ccc(-c%10ccc[se]%10)s9)=C8C(=O)N7CC(CCCCCCCCCC)CCCCCCCCCCCC)s6)s5)s4)s3)N(CC(CCCCCCCCCC)CCCCCCCCCCCC)C(=O)C2=C1c1cccs1,,0.67,2.32,68.0,1.06,1.0569920000000002,0.2837735849056508,1.03,1.06,,,,,ITO/PEDOT:PSS (30 nm)/polymer:PC71BM/LiF (1 nm)/Al (100 nm),conventional,LiF,LiF,PEDOT:PSS,PEDOT:PSS,,,,,-5.33,-3.95,,,,
