Repository: JiYiqaq/PCE-KA-GNN

# Data directory

- `raw/Active_Database.csv` is the immutable source dataset bundled under CC BY 4.0. Do not overwrite it with processed data.
- `processed/` is created and populated by the training pipeline. Generated `.pt` and `.pth` caches are intentionally ignored by Git because they can exceed GitHub's normal single-file limit.

See `../DATA_LICENSE.md` for provenance, license and checksum information.

File: data/raw/Active_Database.csv (part 412 of 471)
id,doi,doi_norm,donor,acceptor,donor_canonical,acceptor_canonical,donor_smiles,acceptor_smiles,voc,jsc,ff,pce,pce_recomputed,pce_relative_error_percent,pce_avg,pce_best,d_a_ratio,additive,additive_canonical,additive_ratio,device_structure,device_type,etl,etl_canonical,htl,htl_canonical,active_layer_thickness,solvent,solvent_canonical,annealing_temp,homo_d,lumo_d,eg_d,homo_a,lumo_a,eg_a
107790,10.1016/j.polymer.2016.04.037,10.1016/j.polymer.2016.04.037,PDPP-TTS,,PDPP-TTS,,CCCCCCCCCCCCC(CCCCCCCCCC)CN1C(=O)C2=C(c3ccc(-c4ccc(-c5ccc(-c6ccc(C7=C8C(=O)N(CC(CCCCCCCCCC)CCCCCCCCCCCC)C(c9ccc(-c%10ccc[se]%10)s9)=C8C(=O)N7CC(CCCCCCCCCC)CCCCCCCCCCCC)s6)s5)s4)s3)N(CC(CCCCCCCCCC)CCCCCCCCCCCC)C(=O)C2=C1c1cccs1,,0.65,6.16,70.0,2.82,2.8028000000000004,0.6099290780141645,2.76,2.82,,DIO 2%,DIO,2%,ITO/PEDOT:PSS (30 nm)/polymer:PC71BM/LiF (1 nm)/Al (100 nm),conventional,LiF,LiF,PEDOT:PSS,PEDOT:PSS,,,,200.0,-5.33,-3.95,,,,
107791,10.1016/j.polymer.2016.04.037,10.1016/j.polymer.2016.04.037,PDPP-TSS,,PDPP-TSS,,CCCCCCCCCCCCC(CCCCCCCCCC)CN1C(=O)C2=C(c3ccc(-c4ccc(-c5ccc(C6=C7C(=O)N(CC(CCCCCCCCCC)CCCCCCCCCCCC)C(c8ccc(-c9ccc(-c%10ccc[se]%10)[se]9)s8)=C7C(=O)N6CC(CCCCCCCCCC)CCCCCCCCCCCC)s5)s4)s3)N(CC(CCCCCCCCCC)CCCCCCCCCCCC)C(=O)C2=C1c1cccs1,,0.67,2.77,59.0,1.11,1.094981,1.3530630630630731,1.04,1.11,,,,,ITO/PEDOT:PSS (30 nm)/polymer:PC71BM/LiF (1 nm)/Al (100 nm),conventional,LiF,LiF,PEDOT:PSS,PEDOT:PSS,,,,,-5.28,-3.95,,,,
107792,10.1016/j.polymer.2016.04.037,10.1016/j.polymer.2016.04.037,PDPP-TSS,,PDPP-TSS,,CCCCCCCCCCCCC(CCCCCCCCCC)CN1C(=O)C2=C(c3ccc(-c4ccc(-c5ccc(C6=C7C(=O)N(CC(CCCCCCCCCC)CCCCCCCCCCCC)C(c8ccc(-c9ccc(-c%10ccc[se]%10)[se]9)s8)=C7C(=O)N6CC(CCCCCCCCCC)CCCCCCCCCCCC)s5)s4)s3)N(CC(CCCCCCCCCC)CCCCCCCCCCCC)C(=O)C2=C1c1cccs1,,0.62,9.96,68.0,4.18,4.199136,0.4577990430622126,4.13,4.18,,DIO 2%,DIO,2%,ITO/PEDOT:PSS (30 nm)/polymer:PC71BM/LiF (1 nm)/Al (100 nm),conventional,LiF,LiF,PEDOT:PSS,PEDOT:PSS,,,,200.0,-5.28,-3.95,,,,
107793,10.1016/j.polymer.2016.04.037,10.1016/j.polymer.2016.04.037,PDPP-TTSS,,PDPP-TTSS,,CCCCCCCCCCCCC(CCCCCCCCCC)CN1C(=O)C2=C(c3ccc(-c4ccc(-c5ccc(-c6ccc(C7=C8C(=O)N(CC(CCCCCCCCCC)CCCCCCCCCCCC)C(c9ccc(-c%10ccc(-c%11ccc[se]%11)[se]%10)s9)=C8C(=O)N7CC(CCCCCCCCCC)CCCCCCCCCCCC)s6)s5)s4)s3)N(CC(CCCCCCCCCC)CCCCCCCCCCCC)C(=O)C2=C1c1cccs1,,0.61,11.3,67.0,4.61,4.61831,0.1802603036876316,4.53,4.61,,,,,ITO/PEDOT:PSS (30 nm)/polymer:PC71BM/LiF (1 nm)/Al (100 nm),conventional,LiF,LiF,PEDOT:PSS,PEDOT:PSS,,,,,-5.29,-3.89,,,,
107794,10.1016/j.polymer.2016.04.037,10.1016/j.polymer.2016.04.037,PDPP-TTSS,,PDPP-TTSS,,CCCCCCCCCCCCC(CCCCCCCCCC)CN1C(=O)C2=C(c3ccc(-c4ccc(-c5ccc(-c6ccc(C7=C8C(=O)N(CC(CCCCCCCCCC)CCCCCCCCCCCC)C(c9ccc(-c%10ccc(-c%11ccc[se]%11)[se]%10)s9)=C8C(=O)N7CC(CCCCCCCCCC)CCCCCCCCCCCC)s6)s5)s4)s3)N(CC(CCCCCCCCCC)CCCCCCCCCCCC)C(=O)C2=C1c1cccs1,,0.58,12.2,67.0,4.76,4.740919999999999,0.4008403361344675,4.71,4.76,,DIO 2%,DIO,2%,ITO/PEDOT:PSS (30 nm)/polymer:PC71BM/LiF (1 nm)/Al (100 nm),conventional,LiF,LiF,PEDOT:PSS,PEDOT:PSS,,,,200.0,-5.29,-3.89,,,,
107795,10.1016/j.polymer.2016.04.061,10.1016/j.polymer.2016.04.061,PTTIID,,PTTIID,,CCCCCCCCCCCCN1C(=O)/C(=C2/C(=O)N(CCCCCCCCCCCC)c3cc(-c4cc5c(s4)c4ccc(-c6cccs6)cc4n5C(CCCCCCCC)CCCCCCCC)ccc32)c2ccccc21,,0.78,8.63,38.0,2.57,2.557932,0.4695719844357878,,,1:2,x,,,ITO/PEDOT:PSS/active layer/Al,conventional,,,PEDOT:PSS,PEDOT:PSS,,dichlorobenzene,o-DCB,,-5.45,-3.69,,,,
107796,10.1016/j.polymer.2016.04.061,10.1016/j.polymer.2016.04.061,PTTIID,,PTTIID,,CCCCCCCCCCCCN1C(=O)/C(=C2/C(=O)N(CCCCCCCCCCCC)c3cc(-c4cc5c(s4)c4ccc(-c6cccs6)cc4n5C(CCCCCCCC)CCCCCCCC)ccc32)c2ccccc21,,0.77,8.88,44.0,3.02,3.008544000000001,0.3793377483443532,,,1:2,with 1% CN,CN,1%,ITO/PEDOT:PSS/active layer/Al,conventional,,,PEDOT:PSS,PEDOT:PSS,,dichlorobenzene,o-DCB,,-5.45,-3.69,,,,
107797,10.1016/j.polymer.2016.04.061,10.1016/j.polymer.2016.04.061,PTTIID-3,,PTTIID,,CCCCCCCCCCCCN1C(=O)/C(=C2/C(=O)N(CCCCCCCCCCCC)c3cc(-c4cc5c(s4)c4ccc(-c6cccs6)cc4n5C(CCCCCCCC)CCCCCCCC)ccc32)c2ccccc21,,0.65,7.13,40.0,1.88,1.8538,1.393617021276596,,,1:2,x,,,ITO/PEDOT:PSS/active layer/Al,conventional,,,PEDOT:PSS,PEDOT:PSS,,dichlorobenzene,o-DCB,,-5.32,-3.72,,,,
107798,10.1016/j.polymer.2016.04.061,10.1016/j.polymer.2016.04.061,PTTIID-3,,PTTIID,,CCCCCCCCCCCCN1C(=O)/C(=C2/C(=O)N(CCCCCCCCCCCC)c3cc(-c4cc5c(s4)c4ccc(-c6cccs6)cc4n5C(CCCCCCCC)CCCCCCCC)ccc32)c2ccccc21,,0.65,8.05,46.0,2.43,2.4069500000000006,0.9485596707818752,,,1:2,with 2% CN,CN,2%,ITO/PEDOT:PSS/active layer/Al,conventional,,,PEDOT:PSS,PEDOT:PSS,,dichlorobenzene,o-DCB,,-5.32,-3.72,,,,
107799,10.1016/j.polymer.2016.04.061,10.1016/j.polymer.2016.04.061,PTTIID-5,,PTTIID,,CCCCCCCCCCCCN1C(=O)/C(=C2/C(=O)N(CCCCCCCCCCCC)c3cc(-c4cc5c(s4)c4ccc(-c6cccs6)cc4n5C(CCCCCCCC)CCCCCCCC)ccc32)c2ccccc21,,0.67,6.67,38.0,1.68,1.698182,1.0822619047619133,,,1:2,x,,,ITO/PEDOT:PSS/active layer/Al,conventional,,,PEDOT:PSS,PEDOT:PSS,,dichlorobenzene,o-DCB,,-5.43,-3.86,,,,
107800,10.1016/j.polymer.2016.04.061,10.1016/j.polymer.2016.04.061,PTTIID-5,,PTTIID,,CCCCCCCCCCCCN1C(=O)/C(=C2/C(=O)N(CCCCCCCCCCCC)c3cc(-c4cc5c(s4)c4ccc(-c6cccs6)cc4n5C(CCCCCCCC)CCCCCCCC)ccc32)c2ccccc21,,0.66,8.39,41.0,2.31,2.270334,1.7171428571428564,,,1:2,with 2% CN,CN,2%,ITO/PEDOT:PSS/active layer/Al,conventional,,,PEDOT:PSS,PEDOT:PSS,,dichlorobenzene,o-DCB,,-5.43,-3.86,,,,
107801,10.1016/j.polymer.2016.04.061,10.1016/j.polymer.2016.04.061,PTTIID-7,,PTTIID,,CCCCCCCCCCCCN1C(=O)/C(=C2/C(=O)N(CCCCCCCCCCCC)c3cc(-c4cc5c(s4)c4ccc(-c6cccs6)cc4n5C(CCCCCCCC)CCCCCCCC)ccc32)c2ccccc21,,0.64,10.8,48.0,3.32,3.3177600000000007,0.0674698795180461,,,1:2,x,,,ITO/PEDOT:PSS/active layer/Al,conventional,,,PEDOT:PSS,PEDOT:PSS,,dichlorobenzene,o-DCB,,-5.5,-3.9,,,,
107802,10.1016/j.polymer.2016.04.061,10.1016/j.polymer.2016.04.061,PTTIID-7,,PTTIID,,CCCCCCCCCCCCN1C(=O)/C(=C2/C(=O)N(CCCCCCCCCCCC)c3cc(-c4cc5c(s4)c4ccc(-c6cccs6)cc4n5C(CCCCCCCC)CCCCCCCC)ccc32)c2ccccc21,,0.63,12.3,52.0,4.03,4.02948,0.0129032258064479,,,1:2,with 1% CN,CN,1%,ITO/PEDOT:PSS/active layer/Al,conventional,,,PEDOT:PSS,PEDOT:PSS,,dichlorobenzene,o-DCB,,-5.5,-3.9,,,,
107812,10.1016/j.polymer.2016.04.061,10.1016/j.polymer.2016.04.061,PTTIID,,PTTIID,,CCCCCCCCCCCCN1C(=O)/C(=C2/C(=O)N(CCCCCCCCCCCC)c3cc(-c4cc5c(s4)c4ccc(-c6cccs6)cc4n5C(CCCCCCCC)CCCCCCCC)ccc32)c2ccccc21,,0.7,9.75,40.0,2.71,2.73,0.7380073800738014,,,1:2,w/o,,,ITO/PEDOT:PSS/active layer/Al,conventional,,,PEDOT:PSS,PEDOT:PSS,,dichlorobenzene,o-DCB,,-5.45,-3.69,,,,
107813,10.1016/j.polymer.2016.04.061,10.1016/j.polymer.2016.04.061,PTTIID-3,,PTTIID,,CCCCCCCCCCCCN1C(=O)/C(=C2/C(=O)N(CCCCCCCCCCCC)c3cc(-c4cc5c(s4)c4ccc(-c6cccs6)cc4n5C(CCCCCCCC)CCCCCCCC)ccc32)c2ccccc21,,0.58,9.47,48.0,2.66,2.636448,0.8854135338345871,,,1:2,with 2% CN,CN,2%,ITO/PEDOT:PSS/active layer/Al,conventional,,,PEDOT:PSS,PEDOT:PSS,,dichlorobenzene,o-DCB,,-5.32,-3.72,,,,
107814,10.1016/j.polymer.2016.04.061,10.1016/j.polymer.2016.04.061,PTTIID-5,,PTTIID,,CCCCCCCCCCCCN1C(=O)/C(=C2/C(=O)N(CCCCCCCCCCCC)c3cc(-c4cc5c(s4)c4ccc(-c6cccs6)cc4n5C(CCCCCCCC)CCCCCCCC)ccc32)c2ccccc21,,0.59,9.81,48.0,2.78,2.778192,0.0650359712230227,,,1:2,with 2% CN,CN,2%,ITO/PEDOT:PSS/active layer/Al,conventional,,,PEDOT:PSS,PEDOT:PSS,,dichlorobenzene,o-DCB,,-5.43,-3.86,,,,
107815,10.1016/j.polymer.2016.04.061,10.1016/j.polymer.2016.04.061,PTTIID-7,,PTTIID,,CCCCCCCCCCCCN1C(=O)/C(=C2/C(=O)N(CCCCCCCCCCCC)c3cc(-c4cc5c(s4)c4ccc(-c6cccs6)cc4n5C(CCCCCCCC)CCCCCCCC)ccc32)c2ccccc21,,0.6,12.4,53.0,3.93,3.9432,0.3358778625954167,,,1:2,with 1% CN,CN,1%,ITO/PEDOT:PSS/active layer/Al,conventional,,,PEDOT:PSS,PEDOT:PSS,,dichlorobenzene,o-DCB,,-5.5,-3.9,,,,
107816,10.1016/j.polymer.2016.07.082,10.1016/j.polymer.2016.07.082,PBDPBT-T,PC70BM,PBDPBT-T,PC70BM,CCCCCCCOc1c(OCCCCCCC)c(-c2ccc(-c3cc4c(OCC(CC)CCCC)c(OCC(CC)CCCC)c5ccsc5c4s3)s2)c2nsnc2c1-c1cccs1,CCCCC(=O)OCC1(C2=CC=CC=C2)C3=CC=CC4=CC=CC5=CC=CC6=CC=C7C=CC=CC8=CC=CC1=C8C7=C6C5=C4C3,0.8,7.1,56.2,3.19,3.19216,0.0677115987460796,,,1:2,,,,Conventional,conventional,BaF2/Ba,,PEDOT:PSS,,,,,,-5.31,-3.48,,-6.1,-3.9,
107817,10.1016/j.polymer.2016.07.082,10.1016/j.polymer.2016.07.082,PBDPBT-T,PC70BM,PBDPBT-T,PC70BM,CCCCCCCOc1c(OCCCCCCC)c(-c2ccc(-c3cc4c(OCC(CC)CCCC)c(OCC(CC)CCCC)c5ccsc5c4s3)s2)c2nsnc2c1-c1cccs1,CCCCC(=O)OCC1(C2=CC=CC=C2)C3=CC=CC4=CC=CC5=CC=CC6=CC=C7C=CC=CC8=CC=CC1=C8C7=C6C5=C4C3,0.88,8.5,57.7,4.32,4.3159600000000005,0.0935185185185143,,,1:1.5,,,,Inverted,inverted,ZnO,,MoO3,,,,,,-5.31,-3.48,,-6.1,-3.9,
107818,10.1016/j.polymer.2016.07.082,10.1016/j.polymer.2016.07.082,PBDPBT-TT,PC70BM,PBDPBT-TT,PC70BM,CCCCCCCOc1c(OCCCCCCC)c(-c2cc3sc(-c4cc5c(OCC(CC)CCCC)c(OCC(CC)CCCC)c6ccsc6c5s4)cc3s2)c2nsnc2c1-c1cc2sccc2s1,CCCCC(=O)OCC1(C2=CC=CC=C2)C3=CC=CC4=CC=CC5=CC=CC6=CC=C7C=CC=CC8=CC=CC1=C8C7=C6C5=C4C3,0.8,5.6,47.6,2.13,2.13248,0.1164319248826204,,,1:2,,,,Conventional,conventional,BaF2/Ba,,PEDOT:PSS,,,,,,-5.29,-3.32,,-6.1,-3.9,
107819,10.1016/j.polymer.2016.07.082,10.1016/j.polymer.2016.07.082,PBDPBT-biT,PC70BM,PBDPBT-biT,PC70BM,CCCCCCCOc1c(OCCCCCCC)c(-c2ccc(-c3ccc(-c4cc5c(OCC(CC)CCCC)c(OCC(CC)CCCC)c6ccsc6c5s4)s3)s2)c2nsnc2c1-c1ccc(-c2cccs2)s1,CCCCC(=O)OCC1(C2=CC=CC=C2)C3=CC=CC4=CC=CC5=CC=CC6=CC=C7C=CC=CC8=CC=CC1=C8C7=C6C5=C4C3,0.8,8.3,51.7,3.43,3.432880000000001,0.0839650145772787,,,1:2,,,,Conventional,conventional,BaF2/Ba,,PEDOT:PSS,,,,,,-5.35,-3.5,,-6.1,-3.9,
107820,10.1016/j.polymer.2016.07.082,10.1016/j.polymer.2016.07.082,PBDPBT-biT,PC70BM,PBDPBT-biT,PC70BM,CCCCCCCOc1c(OCCCCCCC)c(-c2ccc(-c3ccc(-c4cc5c(OCC(CC)CCCC)c(OCC(CC)CCCC)c6ccsc6c5s4)s3)s2)c2nsnc2c1-c1ccc(-c2cccs2)s1,CCCCC(=O)OCC1(C2=CC=CC=C2)C3=CC=CC4=CC=CC5=CC=CC6=CC=C7C=CC=CC8=CC=CC1=C8C7=C6C5=C4C3,0.88,8.6,59.4,4.5,4.495392,0.1024000000000037,,,1:1.5,,,,Inverted,inverted,ZnO,,MoO3,,,,,,-5.35,-3.5,,-6.1,-3.9,
107821,10.1016/j.polymer.2016.08.076,10.1016/j.polymer.2016.08.076,CoP1,PC71BM,CoP1,PC71BM,CCCCCCCCCCC(CCCCCCCC)Cn1nc2cccc(-c3ccc(-c4ccc(-c5cccs5)c5nc(-c6cccs6)c(-c6cccs6)nc45)s3)c2n1,COC(=O)CCCC1(c2ccccc2)C23c4c5ccc6c7cc8c9c%10c(cc%11cc%12c%13c%14c(cc%15c%16ccc-5c2c%16c2c5c%16c%17c(c(c46)c7c9c%17c4c%10c%11c%13c4c%16c%14c%152)C513)C%12)C8,0.53,8.05,50.0,2.13,2.1332500000000003,0.1525821596244328,,,1:2,,,,ITO/PEDOT:PSS/Polymer:PC71BM/LiF/Al,conventional,LiF,LiF,PEDOT:PSS,PEDOT:PSS,,,,,-5.19,-3.74,,-5.9,-3.9,
107822,10.1016/j.polymer.2016.08.076,10.1016/j.polymer.2016.08.076,CoP2,PC71BM,CoP2,PC71BM,CCCCCCCCCCC(CCCCCCCC)Cn1nc2cccc(-c3ccc(-c4ccc(-c5cccs5)c5nc(-c6ccccc6)c(-c6ccccc6)nc45)s3)c2n1,COC(=O)CCCC1(c2ccccc2)C23c4c5ccc6c7cc8c9c%10c(cc%11cc%12c%13c%14c(cc%15c%16ccc-5c2c%16c2c5c%16c%17c(c(c46)c7c9c%17c4c%10c%11c%13c4c%16c%14c%152)C513)C%12)C8,0.57,5.7,53.0,1.72,1.7219699999999998,0.1145348837209189,,,1:3,,,,ITO/PEDOT:PSS/Polymer:PC71BM/LiF/Al,conventional,LiF,LiF,PEDOT:PSS,PEDOT:PSS,,,,,-5.1,-3.5,,-5.9,-3.9,
107823,10.1016/j.polymer.2016.08.076,10.1016/j.polymer.2016.08.076,CoP3,PC71BM,CoP3,PC71BM,CCCCCCCCCCC(CCCCCCCC)Cn1nc2cccc(-c3ccc(-c4ccc(-c5cccs5)c5nc6c7ccccc7c7ccccc7c6nc45)s3)c2n1,COC(=O)CCCC1(c2ccccc2)C23c4c5ccc6c7cc8c9c%10c(cc%11cc%12c%13c%14c(cc%15c%16ccc-5c2c%16c2c5c%16c%17c(c(c46)c7c9c%17c4c%10c%11c%13c4c%16c%14c%152)C513)C%12)C8,0.57,4.36,62.0,1.54,1.5408239999999995,0.0535064935064749,,,1:3,,,,ITO/PEDOT:PSS/Polymer:PC71BM/LiF/Al,conventional,LiF,LiF,PEDOT:PSS,PEDOT:PSS,,,,,-5.29,-3.81,,-5.9,-3.9,
107824,10.1016/j.polymer.2016.10.011,10.1016/j.polymer.2016.10.011,PBTFT,,PBTFT,,CCCCCCCCCCCCc1ccsc1-c1cc2c(s1)c1sc3c(sc4c5sc(-c6sccc6CCCCCCCCCCCC)cc5c5c(CCCCCCCC)c(CCCCCCCC)sc5c43)c1c1sc(CCCCCCCC)c(CCCCCCCC)c21,,0.7,7.94,53.98,3.0,3.0002084,0.0069466666666517,,,1:2,,,,ITO/PEDOT:PSS/active layer/Ca/Al,conventional,Ca,Ca,PEDOT:PSS,PEDOT:PSS,,o-DCB,o-DCB,150.0,-5.25,-3.1,,,,
107825,10.1016/j.polymer.2016.10.011,10.1016/j.polymer.2016.10.011,PFT1,PC71BM,PFT1,,CCCCCCCCCCCCc1ccsc1-c1cc2c(s1)c1sc3c(sc4c5sc(-c6sccc6CCCCCCCCCCCC)cc5c5sc(CCCCCCCC)c(CCCCCCCC)c5c43)c1c1c(CCCCCCCC)c(CCCCCCCC)sc21,COC(=O)CCCC1(c2ccccc2)C23c4c5ccc6c7cc8c9c%10c(cc%11cc%12c%13c%14c(cc%15c%16ccc-5c2c%16c2c5c%16c%17c(c(c46)c7c9c%17c4c%10c%11c%13c4c%16c%14c%152)C513)C%12)C8,0.68,5.92,48.45,1.95,1.9504032,0.0206769230769255,,,1:1.5,,,,ITO/PEDOT:PSS/active layer/Ca/Al,conventional,Ca,Ca,PEDOT:PSS,PEDOT:PSS,,o-DCB,o-DCB,150.0,-5.19,-3.12,,,,
107826,10.1016/j.polymer.2016.10.011,10.1016/j.polymer.2016.10.011,PFT2,PC71BM,PFT2,,CCCCCCCCCCCCc1ccsc1-c1cc2c(s1)c1sc(-c3cc4c(s3)c3sc(-c5sccc5CCCCCCCCCCCC)cc3c3sc(CCCCCCCC)c(CCCCCCCC)c43)cc1c1c(CCCCCCCC)c(CCCCCCCC)sc21,COC(=O)CCCC1(c2ccccc2)C23c4c5ccc6c7cc8c9c%10c(cc%11cc%12c%13c%14c(cc%15c%16ccc-5c2c%16c2c5c%16c%17c(c(c46)c7c9c%17c4c%10c%11c%13c4c%16c%14c%152)C513)C%12)C8,0.73,8.58,53.54,3.34,3.3534243599999995,0.4019269461077752,,,1:2.0,,,,ITO/PEDOT:PSS/active layer/Ca/Al,conventional,Ca,Ca,PEDOT:PSS,PEDOT:PSS,,o-DCB,o-DCB,150.0,-5.18,-3.13,,,,
107827,10.1016/j.polymer.2016.10.024,10.1016/j.polymer.2016.10.024,pDPPTTi-OD,PC71BM,pDPPTTi-OD,PC71BM,CCCCCCCCCCC(CCCCCCCC)CN1C(=O)C2=C(c3ccc(-c4cc5ccsc5s4)s3)N(CC(CCCCCCCC)CCCCCCCCCC)C(=O)C2=C1c1cccs1,COC(=O)CCCC1(c2ccccc2)C23c4c5ccc6c7cc8c9c%10c(cc%11cc%12c%13c%14c(cc%15c%16ccc-5c2c%16c2c5c%16c%17c(c(c46)c7c9c%17c4c%10c%11c%13c4c%16c%14c%152)C513)C%12)C8,0.75,5.83,43.0,1.9,1.880175,1.0434210526315664,,,1:1.5,"1,8-diiodooctane",,,ITO/PEDOT:PSS/active layer/Al,conventional,,,PEDOT:PSS,PEDOT:PSS,100.0,chlorobenzene,chlorobenzene,25.0,-5.4,-3.74,,-5.9,-3.9,
107828,10.1016/j.polymer.2016.10.024,10.1016/j.polymer.2016.10.024,pDPPTTi-OD,PC71BM,pDPPTTi-OD,PC71BM,CCCCCCCCCCC(CCCCCCCC)CN1C(=O)C2=C(c3ccc(-c4cc5ccsc5s4)s3)N(CC(CCCCCCCC)CCCCCCCCCC)C(=O)C2=C1c1cccs1,COC(=O)CCCC1(c2ccccc2)C23c4c5ccc6c7cc8c9c%10c(cc%11cc%12c%13c%14c(cc%15c%16ccc-5c2c%16c2c5c%16c%17c(c(c46)c7c9c%17c4c%10c%11c%13c4c%16c%14c%152)C513)C%12)C8,0.76,6.78,44.0,2.27,2.267232,0.1219383259911939,,,1:1.5,"1,8-diiodooctane",,,ITO/PEDOT:PSS/active layer/Al,conventional,,,PEDOT:PSS,PEDOT:PSS,100.0,chlorobenzene,chlorobenzene,70.0,-5.4,-3.74,,-5.9,-3.9,
107829,10.1016/j.polymer.2016.10.024,10.1016/j.polymer.2016.10.024,pDPPTTi-OD,PC71BM,pDPPTTi-OD,PC71BM,CCCCCCCCCCC(CCCCCCCC)CN1C(=O)C2=C(c3ccc(-c4cc5ccsc5s4)s3)N(CC(CCCCCCCC)CCCCCCCCCC)C(=O)C2=C1c1cccs1,COC(=O)CCCC1(c2ccccc2)C23c4c5ccc6c7cc8c9c%10c(cc%11cc%12c%13c%14c(cc%15c%16ccc-5c2c%16c2c5c%16c%17c(c(c46)c7c9c%17c4c%10c%11c%13c4c%16c%14c%152)C513)C%12)C8,0.75,6.93,45.0,2.35,2.338875,0.4734042553191605,,,1:1.5,"1,8-diiodooctane",,,ITO/PEDOT:PSS/active layer/Al,conventional,,,PEDOT:PSS,PEDOT:PSS,100.0,chlorobenzene,chlorobenzene,90.0,-5.4,-3.74,,-5.9,-3.9,
107830,10.1016/j.polymer.2016.10.024,10.1016/j.polymer.2016.10.024,pDPPTTi-OD,PC71BM,pDPPTTi-OD,PC71BM,CCCCCCCCCCC(CCCCCCCC)CN1C(=O)C2=C(c3ccc(-c4cc5ccsc5s4)s3)N(CC(CCCCCCCC)CCCCCCCCCC)C(=O)C2=C1c1cccs1,COC(=O)CCCC1(c2ccccc2)C23c4c5ccc6c7cc8c9c%10c(cc%11cc%12c%13c%14c(cc%15c%16ccc-5c2c%16c2c5c%16c%17c(c(c46)c7c9c%17c4c%10c%11c%13c4c%16c%14c%152)C513)C%12)C8,0.77,5.65,47.0,2.05,2.044735,0.2568292682926649,,,1:1.5,DIO,,3 vol% DIO,ITO/PEDOT:PSS/active layer/TiO2/Al,conventional,TiO2,,PEDOT:PSS,PEDOT:PSS,100.0,chlorobenzene,chlorobenzene,25.0,-5.4,-3.74,,-5.9,-3.9,
107831,10.1016/j.polymer.2016.10.024,10.1016/j.polymer.2016.10.024,pDPPTTi-OD,PC71BM,pDPPTTi-OD,PC71BM,CCCCCCCCCCC(CCCCCCCC)CN1C(=O)C2=C(c3ccc(-c4cc5ccsc5s4)s3)N(CC(CCCCCCCC)CCCCCCCCCC)C(=O)C2=C1c1cccs1,COC(=O)CCCC1(c2ccccc2)C23c4c5ccc6c7cc8c9c%10c(cc%11cc%12c%13c%14c(cc%15c%16ccc-5c2c%16c2c5c%16c%17c(c(c46)c7c9c%17c4c%10c%11c%13c4c%16c%14c%152)C513)C%12)C8,0.76,6.55,46.0,2.3,2.28988,0.4399999999999863,,,1:1.5,"1,8-diiodooctane",,,ITO/PEDOT:PSS/active layer/Al,conventional,TiO2,,PEDOT:PSS,PEDOT:PSS,100.0,chlorobenzene,chlorobenzene,70.0,-5.4,-3.74,,-5.9,-3.9,
107832,10.1016/j.polymer.2016.10.024,10.1016/j.polymer.2016.10.024,pDPPTTi-OD,PC71BM,pDPPTTi-OD,PC71BM,CCCCCCCCCCC(CCCCCCCC)CN1C(=O)C2=C(c3ccc(-c4cc5ccsc5s4)s3)N(CC(CCCCCCCC)CCCCCCCCCC)C(=O)C2=C1c1cccs1,COC(=O)CCCC1(c2ccccc2)C23c4c5ccc6c7cc8c9c%10c(cc%11cc%12c%13c%14c(cc%15c%16ccc-5c2c%16c2c5c%16c%17c(c(c46)c7c9c%17c4c%10c%11c%13c4c%16c%14c%152)C513)C%12)C8,0.79,7.17,51.0,2.9,2.888793,0.3864482758620602,,,1:1.5,DIO,,3 vol% DIO,ITO/PEDOT:PSS/active layer/TiO2/Al,conventional,TiO2,,PEDOT:PSS,PEDOT:PSS,100.0,chlorobenzene,chlorobenzene,90.0,-5.4,-3.74,,-5.9,-3.9,
107833,10.1016/j.polymer.2017.06.023,10.1016/j.polymer.2017.06.023,PT-DTNT-DT,PC71BM,PT-DTNT-DT,PC71BM,CCCCCCCCCCCCC(CCCCCCCCCC)Cc1csc(-c2cc3c(cc(-c4cc(CC(CCCCCCCCCC)CCCCCCCCCCCC)c(-c5cccs5)s4)c4nsnc43)c3nsnc23)c1,COC(=O)CCCC1(c2ccccc2)C23c4c5ccc6c7cc8c9c%10c(cc%11cc%12c%13c%14c(cc%15c%16ccc-5c2c%16c2c5c%16c%17c(c(c46)c7c9c%17c4c%10c%11c%13c4c%16c%14c%152)C513)C%12)C8,0.76,11.24,59.88,5.1,5.11518912,0.297825882352951,,,1:2,3%DIO,DIO,3%,inverted,inverted,PFN,PFN,MoO3,MoO3,,chlorobenzene,chlorobenzene,,-5.36,-3.87,,-5.9,-3.9,
107834,10.1016/j.polymer.2017.06.023,10.1016/j.polymer.2017.06.023,PTT-DTNT-DT,PC71BM,PTT-DTNT-DT,PC71BM,CCCCCCCCCCCCC(CCCCCCCCCC)Cc1csc(-c2cc3c(cc(-c4cc(CC(CCCCCCCCCC)CCCCCCCCCCCC)c(-c5cc6sccc6s5)s4)c4nsnc43)c3nsnc23)c1,COC(=O)CCCC1(c2ccccc2)C23c4c5ccc6c7cc8c9c%10c(cc%11cc%12c%13c%14c(cc%15c%16ccc-5c2c%16c2c5c%16c%17c(c(c46)c7c9c%17c4c%10c%11c%13c4c%16c%14c%152)C513)C%12)C8,0.73,14.74,64.0,6.88,6.886527999999999,0.0948837209302241,,,1:1,3%DIO,DIO,3%,inverted,inverted,PFN,PFN,MoO3,MoO3,,chlorobenzene,chlorobenzene,,-5.38,-3.9,,-5.9,-3.9,
107835,10.1016/j.polymer.2017.06.023,10.1016/j.polymer.2017.06.023,PNTz4T,PC71BM,PNTz4T,PC71BM,CCCCCCCCCCCCC(CCCCCCCCCC)Cc1csc(-c2cc3c(cc(-c4cc(CC(CCCCCCCCCC)CCCCCCCCCCCC)c(-c5ccc(-c6cccs6)s5)s4)c4nsnc43)c3nsnc23)c1,COC(=O)CCCC1(c2ccccc2)C23c4c5ccc6c7cc8c9c%10c(cc%11cc%12c%13c%14c(cc%15c%16ccc-5c2c%16c2c5c%16c%17c(c(c46)c7c9c%17c4c%10c%11c%13c4c%16c%14c%152)C513)C%12)C8,0.75,13.84,64.7,6.72,6.71586,0.0616071428571367,,,1:2,3%DIO,DIO,3%,inverted,inverted,PFN,PFN,MoO3,MoO3,,chlorobenzene,chlorobenzene,,-5.19,-3.67,,-5.9,-3.9,
107836,10.1016/j.polymer.2017.06.047,10.1016/j.polymer.2017.06.047,PBDTSDPP-1,PC71BM,PBDTSDPP-1,PC71BM,CCCCCCCCSc1ccc(-c2c3cc(-c4ccc(C5=C6C(=O)N(CC(CCCCCC)CCCCCCCC)C(c7cccs7)=C6C(=O)N5CC(CCCCCC)CCCCCCCC)s4)sc3c(-c3ccc(SCCCCCCCC)s3)c3ccsc23)s1,COC(=O)CCCC1(c2ccccc2)C23c4c5ccc6c7cc8c9c%10c(cc%11cc%12c%13c%14c(cc%15c%16ccc-5c2c%16c2c5c%16c%17c(c(c46)c7c9c%17c4c%10c%11c%13c4c%16c%14c%152)C513)C%12)C8,0.73,9.99,57.0,4.18,4.156839,0.5540909090909089,,,1:1,DIO,,3 vol% DIO,ITO/PEIE/polymer:PC71BM/MoO3/Ag,inverted,PEIE,,,,90.0,o-DCB,,,-5.42,-4.09,,-5.9,-3.9,
107837,10.1016/j.polymer.2017.06.047,10.1016/j.polymer.2017.06.047,PBDTSDPP-1,PC71BM,PBDTSDPP-1,PC71BM,CCCCCCCCSc1ccc(-c2c3cc(-c4ccc(C5=C6C(=O)N(CC(CCCCCC)CCCCCCCC)C(c7cccs7)=C6C(=O)N5CC(CCCCCC)CCCCCCCC)s4)sc3c(-c3ccc(SCCCCCCCC)s3)c3ccsc23)s1,COC(=O)CCCC1(c2ccccc2)C23c4c5ccc6c7cc8c9c%10c(cc%11cc%12c%13c%14c(cc%15c%16ccc-5c2c%16c2c5c%16c%17c(c(c46)c7c9c%17c4c%10c%11c%13c4c%16c%14c%152)C513)C%12)C8,0.74,11.9,53.6,4.75,4.720016,0.6312421052631534,,,1.2,DIO,,3 vol% DIO,ITO/PEIE/polymer:PC71BM/MoO3/Ag,inverted,PEIE,,,,90.0,o-DCB,,,-5.42,-4.09,,-5.9,-3.9,
107838,10.1016/j.polymer.2017.06.047,10.1016/j.polymer.2017.06.047,PBDTSDPP-2,PC71BM,PBDTSDPP-2,PC71BM,CCCCCCCCCCCCC(CCCCCCCCCC)CN1C(=O)C2=C(c3ccc(-c4cc5c(-c6ccc(SCCCCCCCC)s6)c6sccc6c(-c6ccc(SCCCCCCCC)s6)c5s4)s3)N(CC(CCCCCCCCCC)CCCCCCCCCCCC)C(=O)C2=C1c1cccs1,COC(=O)CCCC1(c2ccccc2)C23c4c5ccc6c7cc8c9c%10c(cc%11cc%12c%13c%14c(cc%15c%16ccc-5c2c%16c2c5c%16c%17c(c(c46)c7c9c%17c4c%10c%11c%13c4c%16c%14c%152)C513)C%12)C8,0.77,5.43,59.0,2.47,2.466849,0.1275708502024432,,,1:1,DIO,,3 vol% DIO,ITO/PEIE/polymer:PC71BM/MoO3/Ag,inverted,PEIE,,,,90.0,o-DCB,,,-5.44,-4.08,,-5.9,-3.9,
107839,10.1016/j.polymer.2017.06.047,10.1016/j.polymer.2017.06.047,PBDTSDPP-2,PC71BM,PBDTSDPP-2,PC71BM,CCCCCCCCCCCCC(CCCCCCCCCC)CN1C(=O)C2=C(c3ccc(-c4cc5c(-c6ccc(SCCCCCCCC)s6)c6sccc6c(-c6ccc(SCCCCCCCC)s6)c5s4)s3)N(CC(CCCCCCCCCC)CCCCCCCCCCCC)C(=O)C2=C1c1cccs1,COC(=O)CCCC1(c2ccccc2)C23c4c5ccc6c7cc8c9c%10c(cc%11cc%12c%13c%14c(cc%15c%16ccc-5c2c%16c2c5c%16c%17c(c(c46)c7c9c%17c4c%10c%11c%13c4c%16c%14c%152)C513)C%12)C8,0.74,7.98,61.0,3.56,3.6021720000000004,1.1846067415730428,,,1:2,DIO,,3 vol% DIO,ITO/PEIE/polymer:PC71BM/MoO3/Ag,inverted,PEIE,,,,90.0,o-DCB,,,-5.44,-4.08,,-5.9,-3.9,
107840,10.1016/j.polymer.2017.06.047,10.1016/j.polymer.2017.06.047,PBDTSDPP-3,PC71BM,PBDTSDPP-3,PC71BM,CCCCCCCCC(CCCCCC)CN1C(=O)C2=C(c3ccc(-c4cc5c(-c6ccc(SCC(CC)CCCC)s6)c6sccc6c(-c6ccc(SCC(CC)CCCC)s6)c5s4)s3)N(CC(CCCCCC)CCCCCCCC)C(=O)C2=C1c1cccs1,COC(=O)CCCC1(c2ccccc2)C23c4c5ccc6c7cc8c9c%10c(cc%11cc%12c%13c%14c(cc%15c%16ccc-5c2c%16c2c5c%16c%17c(c(c46)c7c9c%17c4c%10c%11c%13c4c%16c%14c%152)C513)C%12)C8,0.73,12.23,51.7,4.59,4.6157243,0.5604422657952125,,,1:1,DIO,,3 vol%,ITO/PEIE/polymer:PC71BM/MoO3/Ag,inverted,PEIE,,,,90.0,o-dichlorobenzene (o-DCB),,,-5.39,-4.03,,-5.9,-3.9,
107841,10.1016/j.polymer.2017.06.047,10.1016/j.polymer.2017.06.047,PBDTSDPP-3,PC71BM,PBDTSDPP-3,PC71BM,CCCCCCCCC(CCCCCC)CN1C(=O)C2=C(c3ccc(-c4cc5c(-c6ccc(SCC(CC)CCCC)s6)c6sccc6c(-c6ccc(SCC(CC)CCCC)s6)c5s4)s3)N(CC(CCCCCC)CCCCCCCC)C(=O)C2=C1c1cccs1,COC(=O)CCCC1(c2ccccc2)C23c4c5ccc6c7cc8c9c%10c(cc%11cc%12c%13c%14c(cc%15c%16ccc-5c2c%16c2c5c%16c%17c(c(c46)c7c9c%17c4c%10c%11c%13c4c%16c%14c%152)C513)C%12)C8,0.73,13.43,53.9,5.28,5.284302099999999,0.0814791666666388,,,1:2,DIO,,3 vol%,ITO/PEIE/polymer:PC71BM/MoO3/Ag,inverted,PEIE,,,,90.0,o-dichlorobenzene (o-DCB),,,-5.39,-4.03,,-5.9,-3.9,
107842,10.1016/j.polymer.2017.08.001,10.1016/j.polymer.2017.08.001,P(BDTT-PPD),PC70BM,P(BDTT-PPD),PC70BM,CCCCCCCCN1C(=O)c2c(c(-c3ccc(-c4cc5c(-c6ccc(CC(CC)CCCC)s6)c6sccc6c(-c6ccc(CC(CC)CCCC)s6)c5s4)s3)n(CCCCCCCC)c2-c2cccs2)C1=O,CCCCC(=O)OCC1(C2=CC=CC=C2)C3=CC=CC4=CC=CC5=CC=CC6=CC=C7C=CC=CC8=CC=CC1=C8C7=C6C5=C4C3,0.9,9.66,69.0,6.0,5.9988600000000005,0.0189999999999912,5.91,6.0,1.0:2.5,3 vol% DIO,DIO,3 vol%,ITO/PEDOT:PSS/P(BDTT-PPD):PC70BM (1.0:2.5)+ 3 vol% DIO/Al,conventional,,,PEDOT:PSS,PEDOT:PSS,,,,,-5.44,-3.4,,-6.1,-3.9,
107843,10.1016/j.polymer.2017.08.001,10.1016/j.polymer.2017.08.001,P(BDTT-ttPPD),PC70BM,P(BDTT-ttPPD),PC70BM,CCCCCCCCCCC(CCCCCCCC)CN1C(=O)c2c(c(-c3cc4sc(-c5cc6c(-c7ccc(CC(CC)CCCC)s7)c7sccc7c(-c7ccc(CC(CC)CCCC)s7)c6s5)cc4s3)n(CCCCCCCC)c2-c2cc3sccc3s2)C1=O,CCCCC(=O)OCC1(C2=CC=CC=C2)C3=CC=CC4=CC=CC5=CC=CC6=CC=C7C=CC=CC8=CC=CC1=C8C7=C6C5=C4C3,0.87,11.38,70.0,6.93,6.930420000000001,0.0060606060606201,6.85,6.93,1.0:2.5,3 vol% DIO,DIO,3 vol%,ITO/PEDOT:PSS/P(BDTT-ttPPD):PC70BM (1.0:2.5)+ 3 vol% DIO/Al,conventional,,,PEDOT:PSS,PEDOT:PSS,,,,,-5.41,-3.37,,-6.1,-3.9,
107847,10.1016/j.polymer.2017.08.018,10.1016/j.polymer.2017.08.018,PB-DPP,PC61BM,PB-DPP,PC61BM,CCCCCCCCCCCCc1csc(-c2ccc(-c3cc(CCCCCCCCCCCC)c(-c4ccc(C5=C6C(=O)N(CC(CCCCCCCCCC)CCCCCCCCCCCC)C(c7cccs7)=C6C(=O)N5CC(CCCCCCCCCC)CCCCCCCCCCCC)s4)s3)cc2)c1,COC(=O)CCCC1(c2ccccc2)C23c4c5c6c7c8c9c(c%10c%11c2c2c%12c4c4c%13c5c5c7c7c8c8c%14c9c%10c9c%10c%11c2c2c%11c%12c4c4c%12c%13c5c5c7c7c8c8c%14c9c9c%10c2c2c%11c4c4c%12c5c7c5c8c9c2c45)C613,0.61,6.26,48.0,1.82,1.832928,0.7103296703296609,,,1:1,,,,ITO/PEDOT:PSS/active layer/LiF/Al,conventional,LiF,LiF,PEDOT:PSS,PEDOT:PSS,,o-dichlorobenzene,o-DCB,,-5.37,-3.79,,-6.1,-3.7,
107848,10.1016/j.polymer.2017.08.018,10.1016/j.polymer.2017.08.018,PB-DPP,PC61BM,PB-DPP,PC61BM,CCCCCCCCCCCCc1csc(-c2ccc(-c3cc(CCCCCCCCCCCC)c(-c4ccc(C5=C6C(=O)N(CC(CCCCCCCCCC)CCCCCCCCCCCC)C(c7cccs7)=C6C(=O)N5CC(CCCCCCCCCC)CCCCCCCCCCCC)s4)s3)cc2)c1,COC(=O)CCCC1(c2ccccc2)C23c4c5c6c7c8c9c(c%10c%11c2c2c%12c4c4c%13c5c5c7c7c8c8c%14c9c%10c9c%10c%11c2c2c%11c%12c4c4c%12c%13c5c5c7c7c8c8c%14c9c9c%10c2c2c%11c4c4c%12c5c7c5c8c9c2c45)C613,0.61,6.84,44.0,1.83,1.835856,0.3199999999999924,,,1:2,,,,ITO/PEDOT:PSS/active layer/LiF/Al,conventional,LiF,LiF,PEDOT:PSS,PEDOT:PSS,,o-dichlorobenzene,o-DCB,,-5.37,-3.79,,-6.1,-3.7,
107849,10.1016/j.polymer.2017.08.018,10.1016/j.polymer.2017.08.018,PB-DPP,PC61BM,PB-DPP,PC61BM,CCCCCCCCCCCCc1csc(-c2ccc(-c3cc(CCCCCCCCCCCC)c(-c4ccc(C5=C6C(=O)N(CC(CCCCCCCCCC)CCCCCCCCCCCC)C(c7cccs7)=C6C(=O)N5CC(CCCCCCCCCC)CCCCCCCCCCCC)s4)s3)cc2)c1,COC(=O)CCCC1(c2ccccc2)C23c4c5c6c7c8c9c(c%10c%11c2c2c%12c4c4c%13c5c5c7c7c8c8c%14c9c%10c9c%10c%11c2c2c%11c%12c4c4c%12c%13c5c5c7c7c8c8c%14c9c9c%10c2c2c%11c4c4c%12c5c7c5c8c9c2c45)C613,0.62,6.13,55.0,2.1,2.09033,0.4604761904762043,,,1:3,,,,ITO/PEDOT:PSS/active layer/LiF/Al,conventional,LiF,LiF,PEDOT:PSS,PEDOT:PSS,,o-dichlorobenzene,o-DCB,,-5.37,-3.79,,-6.1,-3.7,
107850,10.1016/j.polymer.2017.08.018,10.1016/j.polymer.2017.08.018,PB-DPP,PC61BM,PB-DPP,PC61BM,CCCCCCCCCCCCc1csc(-c2ccc(-c3cc(CCCCCCCCCCCC)c(-c4ccc(C5=C6C(=O)N(CC(CCCCCCCCCC)CCCCCCCCCCCC)C(c7cccs7)=C6C(=O)N5CC(CCCCCCCCCC)CCCCCCCCCCCC)s4)s3)cc2)c1,COC(=O)CCCC1(c2ccccc2)C23c4c5c6c7c8c9c(c%10c%11c2c2c%12c4c4c%13c5c5c7c7c8c8c%14c9c%10c9c%10c%11c2c2c%11c%12c4c4c%12c%13c5c5c7c7c8c8c%14c9c9c%10c2c2c%11c4c4c%12c5c7c5c8c9c2c45)C613,0.6,10.06,56.0,3.38,3.38016,0.0047337278106556,,,1:3,DIO,,,ITO/PEDOT:PSS/active layer/LiF/Al,conventional,LiF,LiF,PEDOT:PSS,PEDOT:PSS,,o-dichlorobenzene,o-DCB,,-5.37,-3.79,,-6.1,-3.7,
107851,10.1016/j.polymer.2017.08.018,10.1016/j.polymer.2017.08.018,PB-DPP,PC71BM,PB-DPP,PC71BM,CCCCCCCCCCCCc1csc(-c2ccc(-c3cc(CCCCCCCCCCCC)c(-c4ccc(C5=C6C(=O)N(CC(CCCCCCCCCC)CCCCCCCCCCCC)C(c7cccs7)=C6C(=O)N5CC(CCCCCCCCCC)CCCCCCCCCCCC)s4)s3)cc2)c1,COC(=O)CCCC1(c2ccccc2)C23c4c5ccc6c7cc8c9c%10c(cc%11cc%12c%13c%14c(cc%15c%16ccc-5c2c%16c2c5c%16c%17c(c(c46)c7c9c%17c4c%10c%11c%13c4c%16c%14c%152)C513)C%12)C8,0.59,12.79,54.0,4.13,4.074894,1.334285714285722,,,1:3,DIO,,3 vol%,ITO/PEDOT:PSS/active layer/LiF/Al,conventional,LiF,LiF,PEDOT:PSS,PEDOT:PSS,,o-dichlorobenzene,o-DCB,,-5.37,-3.79,,-5.9,-3.9,
107852,10.1016/j.polymer.2017.08.018,10.1016/j.polymer.2017.08.018,PDFB-DPP,PC61BM,PDFB-DPP,PC61BM,CCCCCCCCCCCCc1csc(-c2cc(F)c(-c3cc(CCCCCCCCCCCC)c(-c4ccc(C5=C6C(=O)N(CC(CCCCCCCCCC)CCCCCCCCCCCC)C(c7cccs7)=C6C(=O)N5CC(CCCCCCCCCC)CCCCCCCCCCCC)s4)s3)cc2F)c1,COC(=O)CCCC1(c2ccccc2)C23c4c5c6c7c8c9c(c%10c%11c2c2c%12c4c4c%13c5c5c7c7c8c8c%14c9c%10c9c%10c%11c2c2c%11c%12c4c4c%12c%13c5c5c7c7c8c8c%14c9c9c%10c2c2c%11c4c4c%12c5c7c5c8c9c2c45)C613,0.62,6.29,40.0,1.56,1.55992,0.0051282051282102,,,1:1,,,,ITO/PEDOT:PSS/active layer/LiF/Al,conventional,LiF,LiF,PEDOT:PSS,PEDOT:PSS,,o-dichlorobenzene,o-DCB,,-5.47,-3.86,,-6.1,-3.7,
107853,10.1016/j.polymer.2017.08.018,10.1016/j.polymer.2017.08.018,PDFB-DPP,PC61BM,PDFB-DPP,PC61BM,CCCCCCCCCCCCc1csc(-c2cc(F)c(-c3cc(CCCCCCCCCCCC)c(-c4ccc(C5=C6C(=O)N(CC(CCCCCCCCCC)CCCCCCCCCCCC)C(c7cccs7)=C6C(=O)N5CC(CCCCCCCCCC)CCCCCCCCCCCC)s4)s3)cc2F)c1,COC(=O)CCCC1(c2ccccc2)C23c4c5c6c7c8c9c(c%10c%11c2c2c%12c4c4c%13c5c5c7c7c8c8c%14c9c%10c9c%10c%11c2c2c%11c%12c4c4c%12c%13c5c5c7c7c8c8c%14c9c9c%10c2c2c%11c4c4c%12c5c7c5c8c9c2c45)C613,0.66,7.68,46.0,2.36,2.331648,1.201355932203387,,,1:2,,,,ITO/PEDOT:PSS/active layer/LiF/Al,conventional,LiF,LiF,PEDOT:PSS,PEDOT:PSS,,o-dichlorobenzene,o-DCB,,-5.47,-3.86,,-6.1,-3.7,
107854,10.1016/j.polymer.2017.08.018,10.1016/j.polymer.2017.08.018,PDFB-DPP,PC61BM,PDFB-DPP,PC61BM,CCCCCCCCCCCCc1csc(-c2cc(F)c(-c3cc(CCCCCCCCCCCC)c(-c4ccc(C5=C6C(=O)N(CC(CCCCCCCCCC)CCCCCCCCCCCC)C(c7cccs7)=C6C(=O)N5CC(CCCCCCCCCC)CCCCCCCCCCCC)s4)s3)cc2F)c1,COC(=O)CCCC1(c2ccccc2)C23c4c5c6c7c8c9c(c%10c%11c2c2c%12c4c4c%13c5c5c7c7c8c8c%14c9c%10c9c%10c%11c2c2c%11c%12c4c4c%12c%13c5c5c7c7c8c8c%14c9c9c%10c2c2c%11c4c4c%12c5c7c5c8c9c2c45)C613,0.69,7.55,47.0,2.47,2.448465,0.8718623481781589,,,1:3,,,,ITO/PEDOT:PSS/active layer/LiF/Al,conventional,LiF,LiF,PEDOT:PSS,PEDOT:PSS,,o-dichlorobenzene,o-DCB,,-5.47,-3.86,,-6.1,-3.7,
107855,10.1016/j.polymer.2017.08.018,10.1016/j.polymer.2017.08.018,PDFB-DPP,PC61BM,PDFB-DPP,PC61BM,CCCCCCCCCCCCc1csc(-c2cc(F)c(-c3cc(CCCCCCCCCCCC)c(-c4ccc(C5=C6C(=O)N(CC(CCCCCCCCCC)CCCCCCCCCCCC)C(c7cccs7)=C6C(=O)N5CC(CCCCCCCCCC)CCCCCCCCCCCC)s4)s3)cc2F)c1,COC(=O)CCCC1(c2ccccc2)C23c4c5c6c7c8c9c(c%10c%11c2c2c%12c4c4c%13c5c5c7c7c8c8c%14c9c%10c9c%10c%11c2c2c%11c%12c4c4c%12c%13c5c5c7c7c8c8c%14c9c9c%10c2c2c%11c4c4c%12c5c7c5c8c9c2c45)C613,0.69,11.36,52.0,4.07,4.075968,0.1466339066338896,,,1:3,DIO,,3 vol%,ITO/PEDOT:PSS/active layer/LiF/Al,conventional,LiF,LiF,PEDOT:PSS,PEDOT:PSS,,o-dichlorobenzene,o-DCB,,-5.47,-3.86,,-6.1,-3.7,
107856,10.1016/j.polymer.2017.08.018,10.1016/j.polymer.2017.08.018,PDFB-DPP,PC71BM,PDFB-DPP,PC71BM,CCCCCCCCCCCCc1csc(-c2cc(F)c(-c3cc(CCCCCCCCCCCC)c(-c4ccc(C5=C6C(=O)N(CC(CCCCCCCCCC)CCCCCCCCCCCC)C(c7cccs7)=C6C(=O)N5CC(CCCCCCCCCC)CCCCCCCCCCCC)s4)s3)cc2F)c1,COC(=O)CCCC1(c2ccccc2)C23c4c5ccc6c7cc8c9c%10c(cc%11cc%12c%13c%14c(cc%15c%16ccc-5c2c%16c2c5c%16c%17c(c(c46)c7c9c%17c4c%10c%11c%13c4c%16c%14c%152)C513)C%12)C8,0.68,14.84,53.0,5.31,5.348336000000001,0.7219585687382494,,,1:3,DIO,,3 vol%,ITO/PEDOT:PSS/active layer/LiF/Al,conventional,LiF,LiF,PEDOT:PSS,PEDOT:PSS,,o-dichlorobenzene,o-DCB,,-5.47,-3.86,,-5.9,-3.9,
107857,10.1016/j.polymer.2017.08.018,10.1016/j.polymer.2017.08.018,PTFB-DPP,PC61BM,PTFB-DPP,PC61BM,CCCCCCCCCCCCc1csc(-c2c(F)c(F)c(-c3cc(CCCCCCCCCCCC)c(-c4ccc(C5=C6C(=O)N(CC(CCCCCCCCCC)CCCCCCCCCCCC)C(c7cccs7)=C6C(=O)N5CC(CCCCCCCCCC)CCCCCCCCCCCC)s4)s3)c(F)c2F)c1,COC(=O)CCCC1(c2ccccc2)C23c4c5c6c7c8c9c(c%10c%11c2c2c%12c4c4c%13c5c5c7c7c8c8c%14c9c%10c9c%10c%11c2c2c%11c%12c4c4c%12c%13c5c5c7c7c8c8c%14c9c9c%10c2c2c%11c4c4c%12c5c7c5c8c9c2c45)C613,0.8,5.13,59.0,2.42,2.42136,0.0561983471074391,,,1:1,,,,ITO/PEDOT:PSS/active layer/LiF/Al,conventional,LiF,LiF,PEDOT:PSS,PEDOT:PSS,,o-dichlorobenzene,o-DCB,,-5.58,-3.9,,-6.1,-3.7,
107858,10.1016/j.polymer.2017.08.018,10.1016/j.polymer.2017.08.018,PTFB-DPP,PC61BM,PTFB-DPP,PC61BM,CCCCCCCCCCCCc1csc(-c2c(F)c(F)c(-c3cc(CCCCCCCCCCCC)c(-c4ccc(C5=C6C(=O)N(CC(CCCCCCCCCC)CCCCCCCCCCCC)C(c7cccs7)=C6C(=O)N5CC(CCCCCCCCCC)CCCCCCCCCCCC)s4)s3)c(F)c2F)c1,COC(=O)CCCC1(c2ccccc2)C23c4c5c6c7c8c9c(c%10c%11c2c2c%12c4c4c%13c5c5c7c7c8c8c%14c9c%10c9c%10c%11c2c2c%11c%12c4c4c%12c%13c5c5c7c7c8c8c%14c9c9c%10c2c2c%11c4c4c%12c5c7c5c8c9c2c45)C613,0.8,5.87,67.0,3.12,3.1463200000000007,0.8435897435897616,,,1:2,,,,ITO/PEDOT:PSS/active layer/LiF/Al,conventional,LiF,LiF,PEDOT:PSS,PEDOT:PSS,,o-dichlorobenzene,o-DCB,,-5.58,-3.9,,-6.1,-3.7,
107859,10.1016/j.polymer.2017.08.018,10.1016/j.polymer.2017.08.018,PTFB-DPP,PC61BM,PTFB-DPP,PC61BM,CCCCCCCCCCCCc1csc(-c2c(F)c(F)c(-c3cc(CCCCCCCCCCCC)c(-c4ccc(C5=C6C(=O)N(CC(CCCCCCCCCC)CCCCCCCCCCCC)C(c7cccs7)=C6C(=O)N5CC(CCCCCCCCCC)CCCCCCCCCCCC)s4)s3)c(F)c2F)c1,COC(=O)CCCC1(c2ccccc2)C23c4c5c6c7c8c9c(c%10c%11c2c2c%12c4c4c%13c5c5c7c7c8c8c%14c9c%10c9c%10c%11c2c2c%11c%12c4c4c%12c%13c5c5c7c7c8c8c%14c9c9c%10c2c2c%11c4c4c%12c5c7c5c8c9c2c45)C613,0.79,5.47,66.0,2.85,2.852058,0.0722105263157857,,,1:3,,,,ITO/PEDOT:PSS/active layer/LiF/Al,conventional,LiF,LiF,PEDOT:PSS,PEDOT:PSS,,o-dichlorobenzene,o-DCB,,-5.58,-3.9,,-6.1,-3.7,
107860,10.1016/j.polymer.2017.08.018,10.1016/j.polymer.2017.08.018,PTFB-DPP,PC61BM,PTFB-DPP,PC61BM,CCCCCCCCCCCCc1csc(-c2c(F)c(F)c(-c3cc(CCCCCCCCCCCC)c(-c4ccc(C5=C6C(=O)N(CC(CCCCCCCCCC)CCCCCCCCCCCC)C(c7cccs7)=C6C(=O)N5CC(CCCCCCCCCC)CCCCCCCCCCCC)s4)s3)c(F)c2F)c1,COC(=O)CCCC1(c2ccccc2)C23c4c5c6c7c8c9c(c%10c%11c2c2c%12c4c4c%13c5c5c7c7c8c8c%14c9c%10c9c%10c%11c2c2c%11c%12c4c4c%12c%13c5c5c7c7c8c8c%14c9c9c%10c2c2c%11c4c4c%12c5c7c5c8c9c2c45)C613,0.74,9.87,55.0,4.06,4.01709,1.0568965517241382,,,1:2,DIO,,3 vol%,ITO/PEDOT:PSS/active layer/LiF/Al,conventional,LiF,LiF,PEDOT:PSS,PEDOT:PSS,,o-dichlorobenzene,o-DCB,,-5.58,-3.9,,-6.1,-3.7,
107861,10.1016/j.polymer.2017.08.018,10.1016/j.polymer.2017.08.018,PTFB-DPP,PC71BM,PTFB-DPP,PC71BM,CCCCCCCCCCCCc1csc(-c2c(F)c(F)c(-c3cc(CCCCCCCCCCCC)c(-c4ccc(C5=C6C(=O)N(CC(CCCCCCCCCC)CCCCCCCCCCCC)C(c7cccs7)=C6C(=O)N5CC(CCCCCCCCCC)CCCCCCCCCCCC)s4)s3)c(F)c2F)c1,COC(=O)CCCC1(c2ccccc2)C23c4c5ccc6c7cc8c9c%10c(cc%11cc%12c%13c%14c(cc%15c%16ccc-5c2c%16c2c5c%16c%17c(c(c46)c7c9c%17c4c%10c%11c%13c4c%16c%14c%152)C513)C%12)C8,0.74,13.05,51.0,4.93,4.92507,0.0999999999999975,,,1:2,"1,8-diiodooctane (DIO)",,3 vol%,ITO/PEDOT:PSS/active layer/LiF/Al,conventional,LiF,LiF,PEDOT:PSS,PEDOT:PSS,,o-dichlorobenzene,o-DCB,,-5.58,-3.9,,-5.9,-3.9,
107866,10.1016/j.polymer.2018.02.035,10.1016/j.polymer.2018.02.035,PBT,PC71BM,PBT,PC71BM,CCCCCCCCCCCCOc1c(OCCCCCCCCCCCC)c(-c2ccc(-c3cc4c(-c5ccc(SCC(CC)CCCC)cc5)c5sccc5c(-c5ccc(SCC(CC)CCCC)cc5)c4s3)s2)c2nsnc2c1-c1cccs1,COC(=O)CCCC1(c2ccccc2)C23c4c5ccc6c7cc8c9c%10c(cc%11cc%12c%13c%14c(cc%15c%16ccc-5c2c%16c2c5c%16c%17c(c(c46)c7c9c%17c4c%10c%11c%13c4c%16c%14c%152)C513)C%12)C8,0.81,10.92,60.2,5.34,5.3248104000000005,0.2844494382022352,5.25,5.34,1:1,0,,,ITO/PEDOT:PSS (40 nm)/active layer (~70 nm)/Ca (20 nm)/Al (100 nm),conventional,Ca,Ca,PEDOT:PSS,PEDOT:PSS,70.0,,,,-5.43,-3.65,,-5.9,-3.9,
107867,10.1016/j.polymer.2018.02.035,10.1016/j.polymer.2018.02.035,PBT,PC71BM,PBT,PC71BM,CCCCCCCCCCCCOc1c(OCCCCCCCCCCCC)c(-c2ccc(-c3cc4c(-c5ccc(SCC(CC)CCCC)cc5)c5sccc5c(-c5ccc(SCC(CC)CCCC)cc5)c4s3)s2)c2nsnc2c1-c1cccs1,COC(=O)CCCC1(c2ccccc2)C23c4c5ccc6c7cc8c9c%10c(cc%11cc%12c%13c%14c(cc%15c%16ccc-5c2c%16c2c5c%16c%17c(c(c46)c7c9c%17c4c%10c%11c%13c4c%16c%14c%152)C513)C%12)C8,0.83,11.21,67.0,6.25,6.233881,0.2579039999999963,6.14,6.25,1:1,1,,1%,ITO/PEDOT:PSS (40 nm)/active layer (~70 nm)/Ca (20 nm)/Al (100 nm),conventional,Ca,Ca,PEDOT:PSS,PEDOT:PSS,70.0,,,,-5.43,-3.65,,-5.9,-3.9,
107868,10.1016/j.polymer.2018.02.035,10.1016/j.polymer.2018.02.035,PTT,PC71BM,PTT,PC71BM,CCCCCCCCC(CCCCCC)COC(=O)c1ccsc1/C=C/c1sc(-c2cc3sccc3s2)cc1C(=O)OCC(CCCCCC)CCCCCCCC,COC(=O)CCCC1(c2ccccc2)C23c4c5ccc6c7cc8c9c%10c(cc%11cc%12c%13c%14c(cc%15c%16ccc-5c2c%16c2c5c%16c%17c(c(c46)c7c9c%17c4c%10c%11c%13c4c%16c%14c%152)C513)C%12)C8,0.81,7.83,49.2,3.1,3.1204116000000006,0.6584387096774365,2.9,3.1,1:1,0,,,ITO/PEDOT:PSS (40 nm)/active layer (~70 nm)/Ca (20 nm)/Al (100 nm),conventional,Ca,Ca,PEDOT:PSS,PEDOT:PSS,70.0,,,,-5.31,-3.425,,-5.9,-3.9,
107869,10.1016/j.polymer.2018.02.035,10.1016/j.polymer.2018.02.035,PTT,PC71BM,PTT,PC71BM,CCCCCCCCC(CCCCCC)COC(=O)c1ccsc1/C=C/c1sc(-c2cc3sccc3s2)cc1C(=O)OCC(CCCCCC)CCCCCCCC,COC(=O)CCCC1(c2ccccc2)C23c4c5ccc6c7cc8c9c%10c(cc%11cc%12c%13c%14c(cc%15c%16ccc-5c2c%16c2c5c%16c%17c(c(c46)c7c9c%17c4c%10c%11c%13c4c%16c%14c%152)C513)C%12)C8,0.84,10.6,62.4,5.53,5.556096,0.4718987341772133,5.43,5.53,1:1,3,,3%,ITO/PEDOT:PSS (40 nm)/active layer (~70 nm)/Ca (20 nm)/Al (100 nm),conventional,Ca,Ca,PEDOT:PSS,PEDOT:PSS,70.0,,,,-5.31,-3.425,,-5.9,-3.9,
107870,10.1016/j.polymer.2018.04.032,10.1016/j.polymer.2018.04.032,P(DTPz-ID),PC71BM,P(DTPz-ID),PC71BM,CCCCCCCCCCC(CCCCCCCC)CN1C(=O)/C(=C2/C(=O)N(CC(CCCCCCCC)CCCCCCCCCC)c3cc(-c4ccc(-c5c(OCCCCCCCC)c(OCCCCCCCC)c(-c6cccs6)c6nc7c8ccccc8c8ccccc8c7nc56)s4)ccc32)c2ccccc21,COC(=O)CCCC1(c2ccccc2)C23c4c5ccc6c7cc8c9c%10c(cc%11cc%12c%13c%14c(cc%15c%16ccc-5c2c%16c2c5c%16c%17c(c(c46)c7c9c%17c4c%10c%11c%13c4c%16c%14c%152)C513)C%12)C8,0.859,1.2,30.4,0.3,0.3133631999999999,4.454399999999988,,,1:1.5,"1,8-diiodooctane",,1%,inverted,inverted,ZnO,ZnO,MoO3,MoO3,80.0,chlorobenzene,chlorobenzene,,-5.65,-4.02,,-5.9,-3.9,
107871,10.1016/j.polymer.2018.04.032,10.1016/j.polymer.2018.04.032,P(dDTPz-ID),PC71BM,P(dDTPz-ID),PC71BM,CCCCCCCCCCC(CCCCCCCC)CN1C(=O)/C(=C2/C(=O)N(CC(CCCCCCCC)CCCCCCCCCC)c3cc(-c4sccc4/C=C/c4ccc(-c5c(OCCCCCCCC)c(OCCCCCCCC)c(-c6cccs6)c6nc7c8ccccc8c8ccccc8c7nc56)s4)ccc32)c2ccccc21,COC(=O)CCCC1(c2ccccc2)C23c4c5ccc6c7cc8c9c%10c(cc%11cc%12c%13c%14c(cc%15c%16ccc-5c2c%16c2c5c%16c%17c(c(c46)c7c9c%17c4c%10c%11c%13c4c%16c%14c%152)C513)C%12)C8,0.955,1.2,38.0,0.4,0.4354799999999999,8.869999999999974,,,1:3,"1,8-diiodooctane",,1%,inverted,inverted,ZnO,ZnO,MoO3,MoO3,80.0,chlorobenzene,chlorobenzene,,-5.86,-4.19,,-5.9,-3.9,
107872,10.1016/j.polymer.2018.04.032,10.1016/j.polymer.2018.04.032,P(DTPz-DTBT),PC71BM,P(DTPz-DTBT),PC71BM,CCCCCCCCOc1c(OCCCCCCCC)c(-c2ccc(-c3ccc(-c4c(OCCCCCCCC)c(OCCCCCCCC)c(-c5cccs5)c5nc6c7ccccc7c7ccccc7c6nc45)s3)s2)c2nsnc2c1-c1cccs1,COC(=O)CCCC1(c2ccccc2)C23c4c5ccc6c7cc8c9c%10c(cc%11cc%12c%13c%14c(cc%15c%16ccc-5c2c%16c2c5c%16c%17c(c(c46)c7c9c%17c4c%10c%11c%13c4c%16c%14c%152)C513)C%12)C8,0.596,7.1,43.1,1.8,1.8238196,1.3233111111111078,,,1:1.5,"1,8-diiodooctane",,1%,inverted,inverted,ZnO,ZnO,MoO3,MoO3,100.0,chlorobenzene,chlorobenzene,,-5.15,-3.5,,-5.9,-3.9,
107873,10.1016/j.polymer.2018.04.032,10.1016/j.polymer.2018.04.032,P(dDTPz-DTBT),PC71BM,P(dDTPz-DTBT),PC71BM,CCCCCCCCOc1c(OCCCCCCCC)c(-c2ccc(/C=C/c3ccsc3-c3ccc(-c4c(OCCCCCCCC)c(OCCCCCCCC)c(-c5cccs5)c5nsnc45)s3)s2)c2nc3c4ccccc4c4ccccc4c3nc2c1-c1cccs1,COC(=O)CCCC1(c2ccccc2)C23c4c5ccc6c7cc8c9c%10c(cc%11cc%12c%13c%14c(cc%15c%16ccc-5c2c%16c2c5c%16c%17c(c(c46)c7c9c%17c4c%10c%11c%13c4c%16c%14c%152)C513)C%12)C8,1.0,11.4,43.2,5.0,4.924800000000001,1.5039999999999765,,,1:3,"1,8-diiodooctane",,1%,inverted,inverted,ZnO,ZnO,MoO3,MoO3,100.0,chlorobenzene,chlorobenzene,,-5.71,-3.93,,-5.9,-3.9,
107874,10.1016/j.polymer.2018.04.069,10.1016/j.polymer.2018.04.069,PBDTNS-TPD,PC71BM,PBDTNS-TPD,PC71BM,CCCCCCCCCCCCN1C(=O)c2c(-c3cccs3)sc(-c3ccc(-c4cc5c(-c6ccc7cc(SCC(CCCCCC)CCCCCCCC)ccc7c6)c6sccc6c(-c6ccc7cc(SCC(CCCCCC)CCCCCCCC)ccc7c6)c5s4)s3)c2C1=O,COC(=O)CCCC1(c2ccccc2)C23c4c5ccc6c7cc8c9c%10c(cc%11cc%12c%13c%14c(cc%15c%16ccc-5c2c%16c2c5c%16c%17c(c(c46)c7c9c%17c4c%10c%11c%13c4c%16c%14c%152)C513)C%12)C8,0.91,14.59,68.5,9.09,9.094676499999998,0.0514466446644514,,9.09,1:2.5,,,,ITO/PEDOT:PSS/Donor:Acceptor/PFN/Al,conventional,PFN,PFN,PEDOT:PSS,PEDOT:PSS,,o-DCB,o-DCB,,-5.34,-3.45,,-5.9,-3.9,
107875,10.1016/j.polymer.2018.04.069,10.1016/j.polymer.2018.04.069,PBDTBS-TPD,PC71BM,PBDTBS-TPD,PC71BM,CCCCCCCCCCCCN1C(=O)c2c(-c3cccs3)sc(-c3ccc(-c4cc5c(-c6ccc(SCC(CCCCCC)CCCCCCCC)cc6)c6sccc6c(-c6ccc(SCC(CCCCCC)CCCCCCCC)cc6)c5s4)s3)c2C1=O,COC(=O)CCCC1(c2ccccc2)C23c4c5ccc6c7cc8c9c%10c(cc%11cc%12c%13c%14c(cc%15c%16ccc-5c2c%16c2c5c%16c%17c(c(c46)c7c9c%17c4c%10c%11c%13c4c%16c%14c%152)C513)C%12)C8,0.92,12.0,63.26,7.02,6.983904,0.5141880341880297,,7.02,1:2.5,,,,ITO/PEDOT:PSS/Donor:Acceptor/PFN/Al,conventional,PFN,PFN,PEDOT:PSS,PEDOT:PSS,,o-DCB,o-DCB,,-5.31,-3.41,,-5.9,-3.9,
107876,10.1016/j.polymer.2018.04.069,10.1016/j.polymer.2018.04.069,PBDTNS-TPD,ITIC,PBDTNS-TPD,ITIC,CCCCCCCCCCCCN1C(=O)c2c(-c3cccs3)sc(-c3ccc(-c4cc5c(-c6ccc7cc(SCC(CCCCCC)CCCCCCCC)ccc7c6)c6sccc6c(-c6ccc7cc(SCC(CCCCCC)CCCCCCCC)ccc7c6)c5s4)s3)c2C1=O,CCCCCCc1ccc(C2(c3ccc(CCCCCC)cc3)c3cc4c(cc3-c3sc5cc(C=C6C(=O)c7ccccc7C6=C(C#N)C#N)sc5c32)C(c2ccc(CCCCCC)cc2)(c2ccc(CCCCCC)cc2)c2c-4sc3cc(C=C4C(=O)c5ccccc5C4=C(C#N)C#N)sc23)cc1,0.98,15.54,54.02,8.19,8.22681384,0.4494974358974439,,8.19,1:1,,,,ITO/PEDOT:PSS/Donor:Acceptor/PFN/Al,conventional,PFN,PFN,PEDOT:PSS,PEDOT:PSS,,o-DCB,o-DCB,,-5.34,-3.45,,-5.576,-3.916,
107877,10.1016/j.polymer.2018.04.069,10.1016/j.polymer.2018.04.069,PBDTBS-TPD,ITIC,PBDTBS-TPD,ITIC,CCCCCCCCCCCCN1C(=O)c2c(-c3cccs3)sc(-c3ccc(-c4cc5c(-c6ccc(SCC(CCCCCC)CCCCCCCC)cc6)c6sccc6c(-c6ccc(SCC(CCCCCC)CCCCCCCC)cc6)c5s4)s3)c2C1=O,CCCCCCc1ccc(C2(c3ccc(CCCCCC)cc3)c3cc4c(cc3-c3sc5cc(C=C6C(=O)c7ccccc7C6=C(C#N)C#N)sc5c32)C(c2ccc(CCCCCC)cc2)(c2ccc(CCCCCC)cc2)c2c-4sc3cc(C=C4C(=O)c5ccccc5C4=C(C#N)C#N)sc23)cc1,0.95,13.31,46.86,5.93,5.9252127,0.0807301854974601,,5.93,1:1,,,,ITO/PEDOT:PSS/Donor:Acceptor/PFN/Al,conventional,PFN,PFN,PEDOT:PSS,PEDOT:PSS,,o-DCB,o-DCB,,-5.31,-3.41,,-5.576,-3.916,
107878,10.1016/j.polymer.2018.05.027,10.1016/j.polymer.2018.05.027,Ran-BT,ITIC,PT-C3,ITIC,CCCCCCCCC(CCCCCC)COC(=O)c1ccsc1-c1ccc(-c2cccs2)s1,CCCCCCc1ccc(C2(c3ccc(CCCCCC)cc3)c3cc4c(cc3-c3sc5cc(C=C6C(=O)c7ccccc7C6=C(C#N)C#N)sc5c32)C(c2ccc(CCCCCC)cc2)(c2ccc(CCCCCC)cc2)c2c-4sc3cc(C=C4C(=O)c5ccccc5C4=C(C#N)C#N)sc23)cc1,0.71,6.98,56.5,2.75,2.800027,1.8191636363636376,2.65,2.75,1:1,,,,"ITO/ZnO/polymer:ITIC (1:1, w/w)/MoO3/Ag",inverted,ZnO,,MoO3,,,chloroform,chloroform,100.0,-5.23,-3.33,,-5.576,-3.916,
107879,10.1016/j.polymer.2018.05.027,10.1016/j.polymer.2018.05.027,Reg-BT,ITIC,Reg-BT,ITIC,CCCCCCCCC(CCCCCC)COC(=O)c1ccsc1-c1ccc(-c2ccc(-c3cc(C(=O)OCC(CCCCCC)CCCCCCCC)c(-c4ccc(-c5cccs5)s4)s3)s2)s1,CCCCCCc1ccc(C2(c3ccc(CCCCCC)cc3)c3cc4c(cc3-c3sc5cc(C=C6C(=O)c7ccccc7C6=C(C#N)C#N)sc5c32)C(c2ccc(CCCCCC)cc2)(c2ccc(CCCCCC)cc2)c2c-4sc3cc(C=C4C(=O)c5ccccc5C4=C(C#N)C#N)sc23)cc1,0.73,8.57,43.7,2.7,2.7339157,1.2561370370370244,2.44,2.7,1:1,,,,"ITO/ZnO/polymer:ITIC (1:1, w/w)/MoO3/Ag",inverted,ZnO,,MoO3,,,chloroform,chloroform,100.0,-5.27,-3.34,,-5.576,-3.916,
107880,10.1016/j.polymer.2018.05.027,10.1016/j.polymer.2018.05.027,Ran-TT,ITIC,Ran-TT,ITIC,,CCCCCCc1ccc(C2(c3ccc(CCCCCC)cc3)c3cc4c(cc3-c3sc5cc(C=C6C(=O)c7ccccc7C6=C(C#N)C#N)sc5c32)C(c2ccc(CCCCCC)cc2)(c2ccc(CCCCCC)cc2)c2c-4sc3cc(C=C4C(=O)c5ccccc5C4=C(C#N)C#N)sc23)cc1,0.81,12.63,55.3,5.65,5.6573559,0.1301929203539719,4.98,5.65,1:1,,,,"ITO/ZnO/polymer:ITIC (1:1, w/w)/MoO3/Ag",inverted,ZnO,,MoO3,,,chloroform,chloroform,100.0,,,,-5.576,-3.916,
