Repository: JiYiqaq/PCE-KA-GNN

# Data directory

- `raw/Active_Database.csv` is the immutable source dataset bundled under CC BY 4.0. Do not overwrite it with processed data.
- `processed/` is created and populated by the training pipeline. Generated `.pt` and `.pth` caches are intentionally ignored by Git because they can exceed GitHub's normal single-file limit.

See `../DATA_LICENSE.md` for provenance, license and checksum information.

File: data/raw/Active_Database.csv (part 413 of 471)
id,doi,doi_norm,donor,acceptor,donor_canonical,acceptor_canonical,donor_smiles,acceptor_smiles,voc,jsc,ff,pce,pce_recomputed,pce_relative_error_percent,pce_avg,pce_best,d_a_ratio,additive,additive_canonical,additive_ratio,device_structure,device_type,etl,etl_canonical,htl,htl_canonical,active_layer_thickness,solvent,solvent_canonical,annealing_temp,homo_d,lumo_d,eg_d,homo_a,lumo_a,eg_a
107881,10.1016/j.polymer.2018.05.027,10.1016/j.polymer.2018.05.027,Reg-TT,ITIC,Reg-TT,ITIC,CCCCCCCCC(CCCCCC)COC(=O)c1ccsc1-c1ccc(-c2ccc(-c3cc(C(=O)OCC(CCCCCC)CCCCCCCC)c(-c4cc5sccc5s4)s3)s2)s1,CCCCCCc1ccc(C2(c3ccc(CCCCCC)cc3)c3cc4c(cc3-c3sc5cc(C=C6C(=O)c7ccccc7C6=C(C#N)C#N)sc5c32)C(c2ccc(CCCCCC)cc2)(c2ccc(CCCCCC)cc2)c2c-4sc3cc(C=C4C(=O)c5ccccc5C4=C(C#N)C#N)sc23)cc1,0.75,7.62,42.6,2.43,2.43459,0.1888888888888836,2.15,2.43,1:1,,,,"ITO/ZnO/polymer:ITIC (1:1, w/w)/MoO3/Ag",inverted,ZnO,,MoO3,,,chloroform,chloroform,100.0,-5.29,-3.38,,-5.576,-3.916,
107882,10.1016/j.polymer.2018.06.007,10.1016/j.polymer.2018.06.007,PBTAPDPP,PC61BM,PBTAPDPP,PC61BM,CCCCCCCCOc1cc2c(cc1OCCCCCCCC)-c1sc(-c3ccc(C4=C5C(=O)N(CC(CC)CCCC)C(c6cccs6)=C5C(=O)N4CC(CC)CCCC)s3)cc1N(c1ccc(C)cc1)c1ccsc1-2,COC(=O)CCCC1(c2ccccc2)C23c4c5c6c7c8c9c(c%10c%11c2c2c%12c4c4c%13c5c5c7c7c8c8c%14c9c%10c9c%10c%11c2c2c%11c%12c4c4c%12c%13c5c5c7c7c8c8c%14c9c9c%10c2c2c%11c4c4c%12c5c7c5c8c9c2c45)C613,0.78,2.37,27.7,0.51,0.5120622000000001,0.404352941176495,0.5,0.51,1:2,,,,ITO/PEDOT:PSS/active layer/Ca/Al,conventional,Ca,Ca,PEDOT:PSS,PEDOT:PSS,,"1,2-dichlorobenzene",o-DCB,,-5.21,-3.52,,-6.1,-3.7,
107883,10.1016/j.polymer.2018.06.007,10.1016/j.polymer.2018.06.007,PBTAPBT,PC61BM,PBTAPBT,PC61BM,CCCCCCCCOc1cc2c(cc1OCCCCCCCC)-c1sc(-c3cccc4nsnc34)cc1N(c1ccc(C)cc1)c1ccsc1-2,COC(=O)CCCC1(c2ccccc2)C23c4c5c6c7c8c9c(c%10c%11c2c2c%12c4c4c%13c5c5c7c7c8c8c%14c9c%10c9c%10c%11c2c2c%11c%12c4c4c%12c%13c5c5c7c7c8c8c%14c9c9c%10c2c2c%11c4c4c%12c5c7c5c8c9c2c45)C613,0.75,1.7,27.0,0.34,0.3442499999999999,1.2499999999999765,0.31,0.34,1:2,,,,ITO/PEDOT:PSS/active layer/Ca/Al,conventional,Ca,Ca,PEDOT:PSS,PEDOT:PSS,,"1,2-dichlorobenzene",o-DCB,,-5.23,-3.47,,-6.1,-3.7,
107884,10.1016/j.polymer.2018.06.007,10.1016/j.polymer.2018.06.007,PBTAPTh,PC61BM,PBTAPTh,PC61BM,CCCCCCCCOc1cc2c(cc1OCCCCCCCC)-c1sc(-c3cccs3)cc1N(c1ccc(C)cc1)c1ccsc1-2,COC(=O)CCCC1(c2ccccc2)C23c4c5c6c7c8c9c(c%10c%11c2c2c%12c4c4c%13c5c5c7c7c8c8c%14c9c%10c9c%10c%11c2c2c%11c%12c4c4c%12c%13c5c5c7c7c8c8c%14c9c9c%10c2c2c%11c4c4c%12c5c7c5c8c9c2c45)C613,0.62,1.35,29.4,0.25,0.246078,1.5687999999999924,0.24,0.25,1:2,,,,ITO/PEDOT:PSS/active layer/Ca/Al,conventional,Ca,Ca,PEDOT:PSS,PEDOT:PSS,,"1,2-dichlorobenzene",o-DCB,,-5.21,-2.82,,-6.1,-3.7,
107885,10.1016/j.polymer.2018.06.007,10.1016/j.polymer.2018.06.007,PBTAPDTh,PC61BM,PBTAPDTh,PC61BM,CCCCCCCCOc1cc2c(cc1OCCCCCCCC)-c1sc(-c3ccc(-c4cccs4)s3)cc1N(c1ccc(C)cc1)c1ccsc1-2,COC(=O)CCCC1(c2ccccc2)C23c4c5c6c7c8c9c(c%10c%11c2c2c%12c4c4c%13c5c5c7c7c8c8c%14c9c%10c9c%10c%11c2c2c%11c%12c4c4c%12c%13c5c5c7c7c8c8c%14c9c9c%10c2c2c%11c4c4c%12c5c7c5c8c9c2c45)C613,0.75,1.78,28.5,0.38,0.380475,0.1250000000000008,0.35,0.38,1:2,,,,ITO/PEDOT:PSS/active layer/Ca/Al,conventional,Ca,Ca,PEDOT:PSS,PEDOT:PSS,,"1,2-dichlorobenzene",o-DCB,,-5.2,-2.88,,-6.1,-3.7,
107886,10.1016/j.polymer.2018.06.007,10.1016/j.polymer.2018.06.007,PBTAPBDT,PC61BM,PBTAPBDT,PC61BM,CCCCCCCCOc1cc2c(cc1OCCCCCCCC)-c1sc(-c3cc4c(OCC(CC)CCCC)c5sccc5c(OCC(CC)CCCC)c4s3)cc1N(c1ccc(C)cc1)c1ccsc1-2,COC(=O)CCCC1(c2ccccc2)C23c4c5c6c7c8c9c(c%10c%11c2c2c%12c4c4c%13c5c5c7c7c8c8c%14c9c%10c9c%10c%11c2c2c%11c%12c4c4c%12c%13c5c5c7c7c8c8c%14c9c9c%10c2c2c%11c4c4c%12c5c7c5c8c9c2c45)C613,0.79,1.65,28.8,0.37,0.3754079999999999,1.4616216216216131,0.36,0.37,1:2,,,,ITO/PEDOT:PSS/active layer/Ca/Al,conventional,Ca,Ca,PEDOT:PSS,PEDOT:PSS,,"1,2-dichlorobenzene",o-DCB,,-5.37,-2.95,,-6.1,-3.7,
107887,10.1016/j.polymer.2018.06.007,10.1016/j.polymer.2018.06.007,PBTAPDPP,PC71BM,PBTAPDPP,PC71BM,CCCCCCCCOc1cc2c(cc1OCCCCCCCC)-c1sc(-c3ccc(C4=C5C(=O)N(CC(CC)CCCC)C(c6cccs6)=C5C(=O)N4CC(CC)CCCC)s3)cc1N(c1ccc(C)cc1)c1ccsc1-2,COC(=O)CCCC1(c2ccccc2)C23c4c5ccc6c7cc8c9c%10c(cc%11cc%12c%13c%14c(cc%15c%16ccc-5c2c%16c2c5c%16c%17c(c(c46)c7c9c%17c4c%10c%11c%13c4c%16c%14c%152)C513)C%12)C8,0.66,4.57,29.0,0.87,0.8746980000000001,0.5400000000000105,0.86,0.87,,,,,ITO/PEDOT:PSS/active layer/Ca/Al,conventional,Ca,Ca,PEDOT:PSS,PEDOT:PSS,,"1,2-dichlorobenzene",o-DCB,,-5.21,-3.52,,-5.9,-3.9,
107888,10.1016/j.polymer.2018.06.007,10.1016/j.polymer.2018.06.007,PBTAPBT,PC71BM,PBTAPBT,PC71BM,CCCCCCCCOc1cc2c(cc1OCCCCCCCC)-c1sc(-c3cccc4nsnc34)cc1N(c1ccc(C)cc1)c1ccsc1-2,COC(=O)CCCC1(c2ccccc2)C23c4c5ccc6c7cc8c9c%10c(cc%11cc%12c%13c%14c(cc%15c%16ccc-5c2c%16c2c5c%16c%17c(c(c46)c7c9c%17c4c%10c%11c%13c4c%16c%14c%152)C513)C%12)C8,0.72,4.3,29.8,0.93,0.922608,0.7948387096774383,0.92,0.93,,,,,ITO/PEDOT:PSS/active layer/Ca/Al,conventional,Ca,Ca,PEDOT:PSS,PEDOT:PSS,,"1,2-dichlorobenzene",o-DCB,,-5.23,-3.47,,-5.9,-3.9,
107889,10.1016/j.polymer.2018.06.007,10.1016/j.polymer.2018.06.007,PBTAPTh,PC71BM,PBTAPTh,PC71BM,CCCCCCCCOc1cc2c(cc1OCCCCCCCC)-c1sc(-c3cccs3)cc1N(c1ccc(C)cc1)c1ccsc1-2,COC(=O)CCCC1(c2ccccc2)C23c4c5ccc6c7cc8c9c%10c(cc%11cc%12c%13c%14c(cc%15c%16ccc-5c2c%16c2c5c%16c%17c(c(c46)c7c9c%17c4c%10c%11c%13c4c%16c%14c%152)C513)C%12)C8,0.69,2.96,28.5,0.58,0.5820839999999999,0.3593103448275818,0.57,0.58,,,,,ITO/PEDOT:PSS/active layer/Ca/Al,conventional,Ca,Ca,PEDOT:PSS,PEDOT:PSS,,"1,2-dichlorobenzene",o-DCB,,-5.21,-2.82,,-5.9,-3.9,
107890,10.1016/j.polymer.2018.06.007,10.1016/j.polymer.2018.06.007,PBTAPDTh,PC71BM,PBTAPDTh,PC71BM,CCCCCCCCOc1cc2c(cc1OCCCCCCCC)-c1sc(-c3ccc(-c4cccs4)s3)cc1N(c1ccc(C)cc1)c1ccsc1-2,COC(=O)CCCC1(c2ccccc2)C23c4c5ccc6c7cc8c9c%10c(cc%11cc%12c%13c%14c(cc%15c%16ccc-5c2c%16c2c5c%16c%17c(c(c46)c7c9c%17c4c%10c%11c%13c4c%16c%14c%152)C513)C%12)C8,0.68,4.0,30.1,0.82,0.8187200000000001,0.1560975609755898,0.8,0.82,,,,,ITO/PEDOT:PSS/active layer/Ca/Al,conventional,Ca,Ca,PEDOT:PSS,PEDOT:PSS,,"1,2-dichlorobenzene",o-DCB,,-5.2,-2.88,,-5.9,-3.9,
107891,10.1016/j.polymer.2018.06.007,10.1016/j.polymer.2018.06.007,PBTAPBDT,PC71BM,PBTAPBDT,PC71BM,CCCCCCCCOc1cc2c(cc1OCCCCCCCC)-c1sc(-c3cc4c(OCC(CC)CCCC)c5sccc5c(OCC(CC)CCCC)c4s3)cc1N(c1ccc(C)cc1)c1ccsc1-2,COC(=O)CCCC1(c2ccccc2)C23c4c5ccc6c7cc8c9c%10c(cc%11cc%12c%13c%14c(cc%15c%16ccc-5c2c%16c2c5c%16c%17c(c(c46)c7c9c%17c4c%10c%11c%13c4c%16c%14c%152)C513)C%12)C8,0.74,4.39,30.7,1.0,0.9973202,0.2679800000000121,0.98,1.0,,,,,ITO/PEDOT:PSS/active layer/Ca/Al,conventional,Ca,Ca,PEDOT:PSS,PEDOT:PSS,,"1,2-dichlorobenzene",o-DCB,,-5.37,-2.95,,-5.9,-3.9,
107892,10.1016/j.polymer.2018.06.007,10.1016/j.polymer.2018.06.007,PBTAPBDT,PC71BM,PBTAPBDT,PC71BM,CCCCCCCCOc1cc2c(cc1OCCCCCCCC)-c1sc(-c3cc4c(OCC(CC)CCCC)c5sccc5c(OCC(CC)CCCC)c4s3)cc1N(c1ccc(C)cc1)c1ccsc1-2,COC(=O)CCCC1(c2ccccc2)C23c4c5ccc6c7cc8c9c%10c(cc%11cc%12c%13c%14c(cc%15c%16ccc-5c2c%16c2c5c%16c%17c(c(c46)c7c9c%17c4c%10c%11c%13c4c%16c%14c%152)C513)C%12)C8,0.84,5.2,29.4,1.28,1.284192,0.3274999999999979,1.26,1.28,,,,,ITO/PEDOT:PSS/active layer/Ca/Al,conventional,Ca,Ca,PEDOT:PSS,PEDOT:PSS,,"1,2-dichlorobenzene",o-DCB,,-5.37,-2.95,,-5.9,-3.9,
107893,10.1016/j.polymer.2018.06.038,10.1016/j.polymer.2018.06.038,P1,PC71BM,P1,PC71BM,CCCCCCCCc1cc(-c2c(-c3cccs3)sc3c(-c4cc(CCCCCCCC)c(CCCCCCCC)s4)c(-c4ccc(-c5cccc6nsnc56)s4)sc23)sc1CCCCCCCC,COC(=O)CCCC1(c2ccccc2)C23c4c5ccc6c7cc8c9c%10c(cc%11cc%12c%13c%14c(cc%15c%16ccc-5c2c%16c2c5c%16c%17c(c(c46)c7c9c%17c4c%10c%11c%13c4c%16c%14c%152)C513)C%12)C8,0.86,2.55,60.3,1.4,1.3223789999999995,5.544357142857155,1.33,1.4,1:1,DIO,DIO,,inverted,inverted,ZnO,ZnO,MoO3,MoO3,80.0,CB/3 vol% DIO,chlorobenzene,,-5.34,-3.53,,-5.9,-3.9,
107894,10.1016/j.polymer.2018.06.038,10.1016/j.polymer.2018.06.038,P2,PC71BM,P2,PC71BM,,COC(=O)CCCC1(c2ccccc2)C23c4c5ccc6c7cc8c9c%10c(cc%11cc%12c%13c%14c(cc%15c%16ccc-5c2c%16c2c5c%16c%17c(c(c46)c7c9c%17c4c%10c%11c%13c4c%16c%14c%152)C513)C%12)C8,0.93,2.96,57.8,1.7,1.5911184,6.404799999999995,1.55,1.7,1:1,DIO,DIO,,inverted,inverted,ZnO,ZnO,MoO3,MoO3,80.0,CB/3 vol% DIO,chlorobenzene,,-5.34,-3.58,,-5.9,-3.9,
107895,10.1016/j.polymer.2018.06.038,10.1016/j.polymer.2018.06.038,P3,PC71BM,P3,PC71BM,CCCCCCc1csc(-c2ccc(-c3cc(CCCCCC)c(/C=C/c4csc(-c5cc6c(OCC(CC)CCCC)c7sc(-c8ccc(C9=C%10C(=O)N(CC(CC)CCCC)C(c%11ccc(-c%12cc%13c(OCC(CC)CCCC)c%14sccc%14c(OCC(CC)CCCC)c%13s%12)s%11)=C%10C(=O)N9CC(CC)CCCC)s8)cc7c(OCC(CC)CCCC)c6s5)c4)s3)c3nsnc23)c1,COC(=O)CCCC1(c2ccccc2)C23c4c5ccc6c7cc8c9c%10c(cc%11cc%12c%13c%14c(cc%15c%16ccc-5c2c%16c2c5c%16c%17c(c(c46)c7c9c%17c4c%10c%11c%13c4c%16c%14c%152)C513)C%12)C8,0.99,8.96,67.6,6.2,5.996390399999999,3.284025806451628,5.97,6.2,1:0.8,DIO,DIO,,inverted,inverted,ZnO,ZnO,MoO3,MoO3,100.0,CB/3 vol% DIO,chlorobenzene,,-5.31,-3.6,,-5.9,-3.9,
107896,10.1016/j.polymer.2018.10.062,10.1016/j.polymer.2018.10.062,PTB7-Th,PNDI-TT,PTB7-Th,P(NDI-TT),CCCCC(CC)COC(=O)c1sc2csc(-c3cc4c(-c5ccc(CC(CC)CCCC)s5)c5sccc5c(-c5ccc(CC(CC)CCCC)s5)c4s3)c2c1F,CCCCCCCCCCC(CCCCCCCC)CN1C(=O)c2ccc3c4c(c(-c5cc6sccc6s5)cc(c24)C1=O)C(=O)N(CC(CCCCCCCC)CCCCCCCCCC)C3=O,0.64,6.15,31.6,1.25,1.2437760000000002,0.4979199999999827,,,,,,,ITO/PEDOT:PSS/PTB7-Th:acceptor/PFNBr/Ag,conventional,PFNBr,PFN-Br,PEDOT:PSS,PEDOT:PSS,,,,,-5.29,-3.72,,-5.945,-3.935,
107897,10.1016/j.polymer.2018.10.062,10.1016/j.polymer.2018.10.062,PTB7-Th,PNDI-TT-Q10,PTB7-Th,PNDI-TT-Q10,CCCCC(CC)COC(=O)c1sc2csc(-c3cc4c(-c5ccc(CC(CC)CCCC)s5)c5sccc5c(-c5ccc(CC(CC)CCCC)s5)c4s3)c2c1F,CCCCCCCCCCC(CCCCCCCC)CN1C(=O)c2ccc3c4c(c(-c5cc6sc(-c7ccc(-c8cc9sccc9s8)c8nc(-c9ccc(-c%10cc%11c%12c(ccc%13c%14ccc%15c%16c(ccc(c%10c%12%13)c%16%14)C(=O)N(CC(CCCCCC)CCCCCCCC)C%15=O)C(=O)N(CCC(CCCCCC)CCCCCCC)C%11=O)cc9)c(-c9cc%10c%11c(ccc%12c%13ccc%14c%15c(ccc(c9c%11%12)c%15%13)C(=O)N(CC(CCCCCC)CCCCCCCC)C%14=O)C(=O)N(CC(CCCCCC)CCCCCCCC)C%10=O)nc78)cc6s5)cc(c24)C1=O)C(=O)N(CC(CCCCCCCC)CCCCCCCCCC)C3=O,0.8,10.58,50.5,4.27,4.27432,0.1011709601873716,,,,,,,ITO/PEDOT:PSS/PTB7-Th:acceptor/PFNBr/Ag,conventional,PFNBr,PFN-Br,PEDOT:PSS,PEDOT:PSS,,,,,-5.29,-3.72,,-6.22,-3.92,
107898,10.1016/j.polymer.2018.10.062,10.1016/j.polymer.2018.10.062,PTB7-Th,PNDI-TT-Q20,PTB7-Th,PNDI-TT-Q10,CCCCC(CC)COC(=O)c1sc2csc(-c3cc4c(-c5ccc(CC(CC)CCCC)s5)c5sccc5c(-c5ccc(CC(CC)CCCC)s5)c4s3)c2c1F,CCCCCCCCCCC(CCCCCCCC)CN1C(=O)c2ccc3c4c(c(-c5cc6sc(-c7ccc(-c8cc9sccc9s8)c8nc(-c9ccc(-c%10cc%11c%12c(ccc%13c%14ccc%15c%16c(ccc(c%10c%12%13)c%16%14)C(=O)N(CC(CCCCCC)CCCCCCCC)C%15=O)C(=O)N(CCC(CCCCCC)CCCCCCC)C%11=O)cc9)c(-c9cc%10c%11c(ccc%12c%13ccc%14c%15c(ccc(c9c%11%12)c%15%13)C(=O)N(CC(CCCCCC)CCCCCCCC)C%14=O)C(=O)N(CC(CCCCCC)CCCCCCCC)C%10=O)nc78)cc6s5)cc(c24)C1=O)C(=O)N(CC(CCCCCCCC)CCCCCCCCCC)C3=O,0.81,11.11,51.28,4.61,4.614738480000001,0.1027869848156252,,,,,,,ITO/PEDOT:PSS/PTB7-Th:acceptor/PFNBr/Ag,conventional,PFNBr,PFN-Br,PEDOT:PSS,PEDOT:PSS,,,,,-5.29,-3.72,,-6.15,-3.91,
107899,10.1016/j.polymer.2018.10.062,10.1016/j.polymer.2018.10.062,PTB7-Th,PNDI-TT-Q30,PTB7-Th,PNDI-TT-Q10,CCCCC(CC)COC(=O)c1sc2csc(-c3cc4c(-c5ccc(CC(CC)CCCC)s5)c5sccc5c(-c5ccc(CC(CC)CCCC)s5)c4s3)c2c1F,CCCCCCCCCCC(CCCCCCCC)CN1C(=O)c2ccc3c4c(c(-c5cc6sc(-c7ccc(-c8cc9sccc9s8)c8nc(-c9ccc(-c%10cc%11c%12c(ccc%13c%14ccc%15c%16c(ccc(c%10c%12%13)c%16%14)C(=O)N(CC(CCCCCC)CCCCCCCC)C%15=O)C(=O)N(CCC(CCCCCC)CCCCCCC)C%11=O)cc9)c(-c9cc%10c%11c(ccc%12c%13ccc%14c%15c(ccc(c9c%11%12)c%15%13)C(=O)N(CC(CCCCCC)CCCCCCCC)C%14=O)C(=O)N(CC(CCCCCC)CCCCCCCC)C%10=O)nc78)cc6s5)cc(c24)C1=O)C(=O)N(CC(CCCCCCCC)CCCCCCCCCC)C3=O,0.82,11.72,50.27,4.81,4.83114808,0.4396690228690347,,,,,,,ITO/PEDOT:PSS/PTB7-Th:acceptor/PFNBr/Ag,conventional,PFNBr,PFN-Br,PEDOT:PSS,PEDOT:PSS,,,,,-5.29,-3.72,,-5.98,-3.87,
107900,10.1016/j.polymer.2019.01.062,10.1016/j.polymer.2019.01.062,PTV-H,PCBM,PTV-,PCBM,CCCCCCCCCCc1cc(C)sc1C,CCCCC(=O)OCC1(C2=CC=CC=C2)C3=CC=CC4=CC=CC5=CC=CC6=CC=CC7=CC=CC1=C7C6=C5C4=C3,0.5,2.86,39.0,0.55,0.5577,1.399999999999987,0.51,0.55,1:2,,,,ITO/MoO3/active layer/Al,conventional,,,MoO3,MoO3,100.0,chlorobenzene,,,,,,-6.1,-3.7,
107901,10.1016/j.polymer.2019.01.062,10.1016/j.polymer.2019.01.062,PTV-Br,PCBM,PTV-,PCBM,CCCCCCCCCCc1c(C)sc(C)c1Br,CCCCC(=O)OCC1(C2=CC=CC=C2)C3=CC=CC4=CC=CC5=CC=CC6=CC=CC7=CC=CC1=C7C6=C5C4=C3,0.7,3.4,55.0,1.17,1.3090000000000002,11.8803418803419,1.0,1.17,1:2,,,,ITO/MoO3/active layer/Al,,,,MoO3,MoO3,100.0,chlorobenzene,,,,,,-6.1,-3.7,
107902,10.1016/j.polymer.2019.01.062,10.1016/j.polymer.2019.01.062,PTV-A-Ph,PCBM,PTV-,PCBM,CCCCCCCCCCc1c(C)sc(C)c1C#Cc1ccccc1,CCCCC(=O)OCC1(C2=CC=CC=C2)C3=CC=CC4=CC=CC5=CC=CC6=CC=CC7=CC=CC1=C7C6=C5C4=C3,0.64,1.96,52.0,0.63,0.652288,3.537777777777774,0.5,0.63,1:3,,,,ITO/MoO3/active layer/Al,conventional,,,MoO3,MoO3,100.0,chlorobenzene,,,,,,-6.1,-3.7,
107903,10.1016/j.polymer.2019.01.062,10.1016/j.polymer.2019.01.062,PTV-A-PhCHO,PCBM,PTV-,PCBM,CCCCCCCCCCc1c(C)sc(C)c1C#Cc1ccc(C=O)cc1,CCCCC(=O)OCC1(C2=CC=CC=C2)C3=CC=CC4=CC=CC5=CC=CC6=CC=CC7=CC=CC1=C7C6=C5C4=C3,0.63,2.05,46.0,0.47,0.5940899999999999,26.40212765957445,0.39,0.47,1:3,,,,ITO/MoO3/active layer/Al,conventional,,,MoO3,MoO3,100.0,chlorobenzene,,,,,,-6.1,-3.7,
107904,10.1016/j.polymer.2019.01.062,10.1016/j.polymer.2019.01.062,PTV-A-PhCN,PCBM,PTV-,PCBM,CCCCCCCCCCc1c(C)sc(C)c1C#Cc1ccc(/C=C(/C#N)C(=O)OC)cc1,CCCCC(=O)OCC1(C2=CC=CC=C2)C3=CC=CC4=CC=CC5=CC=CC6=CC=CC7=CC=CC1=C7C6=C5C4=C3,0.64,2.03,44.0,0.56,0.571648,2.0799999999999983,0.44,0.56,1:3,,,,ITO/MoO3/active layer/Al,conventional,,,MoO3,MoO3,100.0,chlorobenzene,,,,,,-6.1,-3.7,
107905,10.1016/j.polymer.2019.01.062,10.1016/j.polymer.2019.01.062,PTV-A-ThCHO,PCBM,PTV-,PCBM,CCCCCCCCCCc1c(C)sc(C)c1C#Cc1ccc(C=O)s1,CCCCC(=O)OCC1(C2=CC=CC=C2)C3=CC=CC4=CC=CC5=CC=CC6=CC=CC7=CC=CC1=C7C6=C5C4=C3,0.74,3.2,51.0,1.17,1.20768,3.2205128205128344,0.81,1.17,1:2,,,,ITO/MoO3/active layer/Al,,,,MoO3,MoO3,100.0,chlorobenzene,,,,,,-6.1,-3.7,
107906,10.1016/j.polymer.2019.01.062,10.1016/j.polymer.2019.01.062,PTV-A-ThCN,PCBM,PTV-,PCBM,CCCCCCCCCCc1c(C)sc(C)c1C#Cc1ccc(/C=C(/C#N)C(=O)OC)s1,CCCCC(=O)OCC1(C2=CC=CC=C2)C3=CC=CC4=CC=CC5=CC=CC6=CC=CC7=CC=CC1=C7C6=C5C4=C3,0.76,3.09,56.0,1.28,1.315104,2.742500000000002,1.08,1.28,1:3,,,,ITO/MoO3/active layer/Al,,,,MoO3,MoO3,100.0,chlorobenzene,,,,,,-6.1,-3.7,
107907,10.1016/j.polymer.2019.05.043,10.1016/j.polymer.2019.05.043,PBDT-TBID,,PBDT-TBID,,CCCCC(CC)COc1c2cc(-c3cc(/C=C/C4=CC5=C(C4)/C(=C4\C(=O)N(CC(CC)CCCC)c6ccccc64)C(=O)N5CC(CC)CCCC)cs3)sc2c(OCC(CC)CCCC)c2ccsc12,,0.85,11.81,58.0,5.87,5.822330000000001,0.812095400340702,,,1:3,,,,ITO/ZnO/polymer:PC71BM/MoO3/Al,inverted,ZnO,ZnO,MoO3,MoO3,100.0,chlorobenzene,chlorobenzene,,-5.32,-3.52,,,,
107908,10.1016/j.polymer.2019.05.043,10.1016/j.polymer.2019.05.043,PBDTT-TBID,,PBDTT-TBID,,CCCCC(CC)Cc1ccc(-c2c3cc(-c4cc(/C=C/C5=CC6=C(C5)/C(=C5\C(=O)N(CC(CC)CCCC)c7ccccc75)C(=O)N6CC(CC)CCCC)cs4)sc3c(-c3ccc(CC(CC)CCCC)s3)c3ccsc23)s1,,0.96,9.77,51.0,4.83,4.783391999999999,0.9649689440993968,,,1:3,,,,ITO/ZnO/polymer:PC71BM/MoO3/Al,inverted,ZnO,ZnO,MoO3,MoO3,100.0,chlorobenzene,chlorobenzene,,-5.38,-3.64,,,,
107909,10.1016/j.polymer.2019.121906,10.1016/j.polymer.2019.121906,PIDTT-Phz,PC71BM,PIDTT-Phz,,CCCCCCCCOc1ccc2c(c1)c1cc(OCCCCCCCC)ccc1c1nc3c(-c4cc5sc6c(c5s4)C(c4ccc(CCCCCC)cc4)(c4ccc(CCCCCC)cc4)c4cc5c(cc4-6)C(c4ccc(CCCCCC)cc4)(c4ccc(CCCCCC)cc4)c4c-5sc5ccsc45)cccc3nc21,COC(=O)CCCC1(c2ccccc2)C23c4c5ccc6c7cc8c9c%10c(cc%11cc%12c%13c%14c(cc%15c%16ccc-5c2c%16c2c5c%16c%17c(c(c46)c7c9c%17c4c%10c%11c%13c4c%16c%14c%152)C513)C%12)C8,0.86,12.9,57.6,6.4,6.390144,0.1540000000000013,,,,,,,Inverted,inverted,,,,,,,,,-5.28,-3.4,,,,
107910,10.1016/j.polymer.2019.121906,10.1016/j.polymer.2019.121906,PIDTT-Phz,PC71BM,PIDTT-Phz,,CCCCCCCCOc1ccc2c(c1)c1cc(OCCCCCCCC)ccc1c1nc3c(-c4cc5sc6c(c5s4)C(c4ccc(CCCCCC)cc4)(c4ccc(CCCCCC)cc4)c4cc5c(cc4-6)C(c4ccc(CCCCCC)cc4)(c4ccc(CCCCCC)cc4)c4c-5sc5ccsc45)cccc3nc21,COC(=O)CCCC1(c2ccccc2)C23c4c5ccc6c7cc8c9c%10c(cc%11cc%12c%13c%14c(cc%15c%16ccc-5c2c%16c2c5c%16c%17c(c(c46)c7c9c%17c4c%10c%11c%13c4c%16c%14c%152)C513)C%12)C8,0.86,13.6,57.6,6.7,6.736896000000001,0.5506865671641863,,,,,,,Inverted (PFN),inverted,,,,,,,,,-5.28,-3.4,,,,
107911,10.1016/j.polymer.2019.121906,10.1016/j.polymer.2019.121906,PIDTT-Qx,PC71BM,PIDTT-Qx,,CCCCCCC(CCCC)COc1ccc(C2(c3ccc(OCC(CCCC)CCCCCC)cc3)c3cc4c(cc3-c3sc5ccsc5c32)C(c2ccc(OCC(CCCC)CCCCCC)cc2)(c2ccc(OCC(CCCC)CCCCCC)cc2)c2c-4sc3cc(-c4cccc5nc(-c6ccccc6)c(-c6ccccc6)nc45)sc23)cc1,COC(=O)CCCC1(c2ccccc2)C23c4c5ccc6c7cc8c9c%10c(cc%11cc%12c%13c%14c(cc%15c%16ccc-5c2c%16c2c5c%16c%17c(c(c46)c7c9c%17c4c%10c%11c%13c4c%16c%14c%152)C513)C%12)C8,0.82,13.6,58.4,6.5,6.512768,0.1964307692307607,,,1:3,"1,8-diiodooctane",,5 vol%,Inverted,inverted,ZnO,,MoO3,,,chlorobenzene,,,-5.39,-3.73,,,,
107912,10.1016/j.polymer.2019.121906,10.1016/j.polymer.2019.121906,PIDTT-Qx,PC71BM,PIDTT-Qx,,CCCCCCC(CCCC)COc1ccc(C2(c3ccc(OCC(CCCC)CCCCCC)cc3)c3cc4c(cc3-c3sc5ccsc5c32)C(c2ccc(OCC(CCCC)CCCCCC)cc2)(c2ccc(OCC(CCCC)CCCCCC)cc2)c2c-4sc3cc(-c4cccc5nc(-c6ccccc6)c(-c6ccccc6)nc45)sc23)cc1,COC(=O)CCCC1(c2ccccc2)C23c4c5ccc6c7cc8c9c%10c(cc%11cc%12c%13c%14c(cc%15c%16ccc-5c2c%16c2c5c%16c%17c(c(c46)c7c9c%17c4c%10c%11c%13c4c%16c%14c%152)C513)C%12)C8,0.84,15.1,57.1,7.2,7.242564,0.5911666666666611,,,1:3,"1,8-diiodooctane",,5 vol%,Inverted (PFN),inverted,ZnO/PFN,,MoO3,,,chlorobenzene,,,-5.39,-3.73,,,,
107913,10.1016/j.polymer.2020.123184,10.1016/j.polymer.2020.123184,PBNO,PC71BM,PBNO,PC71BM,CCCCCCCCC(CCCCCC)COC1c2ccsc2C(c2ccc(-c3ccc(OCC(CC)CCCC)cc3)cc2)c2cc(-c3ccc(-c4sc(-c5cccs5)c5c4C(=O)c4cc(OCC(CC)CCCC)c(OCC(CC)CCCC)cc4C5=O)s3)sc21,COC(=O)CCCC1(c2ccccc2)C23c4c5ccc6c7cc8c9c%10c(cc%11cc%12c%13c%14c(cc%15c%16ccc-5c2c%16c2c5c%16c%17c(c(c46)c7c9c%17c4c%10c%11c%13c4c%16c%14c%152)C513)C%12)C8,0.784,9.85,60.98,4.71,4.70911952,0.0186938428874773,,,1:2,,,,ITO/PEDOT:PSS/active layer/MoO3/Al,conventional,,,PEDOT:PSS,PEDOT:PSS,,,,,-5.25,-3.59,,-5.9,-3.9,
107914,10.1016/j.polymer.2020.123184,10.1016/j.polymer.2020.123184,PBNS,PC71BM,PBNS,PC71BM,CCCCCCCCC(CCCCCC)COC1c2ccsc2C(c2ccc(-c3ccc(OCC(CC)CCCC)cc3)cc2)c2cc(-c3ccc(-c4sc(-c5cccs5)c5c4C(=O)c4cc(SCC(CC)CCCC)c(SCC(CC)CCCC)cc4C5=O)s3)sc21,COC(=O)CCCC1(c2ccccc2)C23c4c5ccc6c7cc8c9c%10c(cc%11cc%12c%13c%14c(cc%15c%16ccc-5c2c%16c2c5c%16c%17c(c(c46)c7c9c%17c4c%10c%11c%13c4c%16c%14c%152)C513)C%12)C8,0.865,12.4,70.83,7.58,7.5972258,0.2272532981530381,,,1:1.5,,,,ITO/PEDOT:PSS/active layer/MoO3/Al,conventional,,,PEDOT:PSS,PEDOT:PSS,,,,,-5.37,-3.63,,-5.9,-3.9,
107915,10.1016/j.polymer.2020.123184,10.1016/j.polymer.2020.123184,asy-BDTBP-BDD,PC71BM,asy-BDTBP-BDD,PC71BM,,COC(=O)CCCC1(c2ccccc2)C23c4c5ccc6c7cc8c9c%10c(cc%11cc%12c%13c%14c(cc%15c%16ccc-5c2c%16c2c5c%16c%17c(c(c46)c7c9c%17c4c%10c%11c%13c4c%16c%14c%152)C513)C%12)C8,0.842,7.94,69.44,4.64,4.642397312,0.0516662068965573,,,,,,,ITO/PEDOT:PSS/active layer/MoO3/Al,conventional,,,PEDOT:PSS,PEDOT:PSS,,,,,,,,-5.9,-3.9,
107916,10.1016/j.polymer.2021.123475,10.1016/j.polymer.2021.123475,P3TCO-D,IT-4F,P3TCO-D,IT-4F,CCCCCCCCCCC(=O)c1ccsc1-c1ccc(-c2sc(-c3cc4c(-c5cc(F)c(CC(CC)CCCC)s5)c5sccc5c(-c5cc(F)c(CC(CC)CCCC)s5)c4s3)cc2C(=O)CCCCCCCCCC)s1,CCCCCCc1ccc(C2(c3ccc(CCCCCC)cc3)c3cc4c(cc3-c3sc5cc(/C=C6\C(=O)c7cc(F)c(F)cc7C6=C(C#N)C#N)sc5c32)C(c2ccc(CCCCCC)cc2)(c2ccc(CCCCCC)cc2)c2c-4sc3cc(/C=C4\C(=O)c5cc(F)c(F)cc5C4=C(C#N)C#N)sc23)cc1,0.84,19.34,62.1,10.1,10.0885176,0.1136871287128735,9.9,10.1,,DIO,DIO,,ITO/PEDOT:PSS/active layer/PFN-Br/Al,conventional,PFN-Br,PFN-Br,PEDOT:PSS,PEDOT:PSS,,chlorobenzene,chlorobenzene,,-5.55,-3.67,,-5.66,-4.14,
107917,10.1016/j.polymer.2021.123475,10.1016/j.polymer.2021.123475,P3TCO-DMO,IT-4F,P3TCO-DMO,IT-4F,CCCCC(CC)Cc1sc(-c2c3cc(-c4cc(C(=O)CCC(C)CCCC(C)C)c(-c5ccc(-c6sccc6C(=O)CCC(C)CCCC(C)C)s5)s4)sc3c(-c3cc(F)c(CC(CC)CCCC)s3)c3ccsc23)cc1F,CCCCCCc1ccc(C2(c3ccc(CCCCCC)cc3)c3cc4c(cc3-c3sc5cc(/C=C6\C(=O)c7cc(F)c(F)cc7C6=C(C#N)C#N)sc5c32)C(c2ccc(CCCCCC)cc2)(c2ccc(CCCCCC)cc2)c2c-4sc3cc(/C=C4\C(=O)c5cc(F)c(F)cc5C4=C(C#N)C#N)sc23)cc1,0.87,20.89,70.6,12.8,12.8310558,0.2426234374999919,12.5,12.8,,DIO,DIO,,ITO/PEDOT:PSS/active layer/PFN-Br/Al,conventional,PFN-Br,PFN-Br,PEDOT:PSS,PEDOT:PSS,,chlorobenzene,chlorobenzene,,-5.59,-3.7,,-5.66,-4.14,
107918,10.1016/j.polymer.2021.124104,10.1016/j.polymer.2021.124104,PBDB-T,PYV,PBDB-T,PY-V,CCCCC(CC)Cc1ccc(-c2c3cc(-c4ccc(-c5sc(-c6cccs6)c6c5C(=O)c5c(CC(CC)CCCC)sc(CC(CC)CCCC)c5C6=O)s4)sc3c(-c3ccc(CC(CC)CCCC)s3)c3ccsc23)s1,C=Cc1ccc2c(c1)C(=O)/C(=C\c1sc3c(sc4c5c6nsnc6c6c7sc8c(CCCCCCCCCCC)c(/C=C9\C(=O)c%10ccccc%10C9=C(C#N)C#N)sc8c7n(CC(CCCCCCCC)CCCCCCCCCC)c6c5n(CC(CCCCCCCC)CCCCCCCCCC)c34)c1CCCCCCCCCCC)C2=C(C#N)C#N,0.84,20.67,66.26,11.51,11.50459128,0.0469914856646252,11.23,11.51,,1-chloronaphthalene (CN),CN,4,ITO/PEDOT:PSS/active layer/PFN-Br/Ag,conventional,PFN-Br,PFN-Br,PEDOT:PSS,PEDOT:PSS,,,,,-5.33,-3.48,,-5.61,-3.89,
107919,10.1016/j.polymer.2021.124104,10.1016/j.polymer.2021.124104,PBDB-T,PYV-Tz,PBDB-T,PYV-Tz,CCCCC(CC)Cc1ccc(-c2c3cc(-c4ccc(-c5sc(-c6cccs6)c6c5C(=O)c5c(CC(CC)CCCC)sc(CC(CC)CCCC)c5C6=O)s4)sc3c(-c3ccc(CC(CC)CCCC)s3)c3ccsc23)s1,C=Cc1ccc2c(c1)C(=O)/C(=C\c1sc3c(sc4c5c6nn(CC(CC)CCCC)nc6c6c7sc8c(CCCCCCCCC)c(/C=C9\C(=O)c%10ccccc%10C9=C(C#N)C#N)sc8c7n(CC(CCCCCCCC)CCCCCCCCCC)c6c5n(CC(CCCCCCCC)CCCCCCCCCC)c34)c1CCCCCCCCC)C2=C(C#N)C#N,0.886,21.73,67.62,13.02,13.018729836000002,0.0097554838709482,12.78,13.02,,1-chloronaphthalene (CN),CN,2,ITO/PEDOT:PSS/active layer/PFN-Br/Ag,conventional,PFN-Br,PFN-Br,PEDOT:PSS,PEDOT:PSS,,,,,-5.33,-3.48,,-5.52,-3.87,
107920,10.1016/j.polymer.2022.124547,10.1016/j.polymer.2022.124547,CD1,P-Se,CD1,P-Se,CCCCCCCC(CCCCC)CCn1nc2c(-c3cccs3)c(F)c(F)c(-c3ccc(-c4cc5c(-c6ccc(SCC(CCCC)CCCCCC)s6)c6sccc6c(-c6ccc(SCC(CCCC)CCCCCC)s6)c5s4)s3)c2n1,,1.11,9.33,45.1,4.68,4.6706913000000005,0.1989038461538284,4.36,4.68,1.5:1,,,,ITO/PEDOT:PSS/CD1:P-Se/LiF/Al,conventional,LiF,LiF,PEDOT:PSS,PEDOT:PSS,85.0,CB,chlorobenzene,100.0,-5.28,-2.91,,,,
107921,10.1016/j.polymer.2022.124547,10.1016/j.polymer.2022.124547,CD1,P-2Se,CD1,P-2Se,CCCCCCCC(CCCCC)CCn1nc2c(-c3cccs3)c(F)c(F)c(-c3ccc(-c4cc5c(-c6ccc(SCC(CCCC)CCCCCC)s6)c6sccc6c(-c6ccc(SCC(CCCC)CCCCCC)s6)c5s4)s3)c2n1,,1.08,9.81,50.7,5.37,5.371563600000001,0.0291173184357686,5.03,5.37,1.5:1,,,,ITO/PEDOT:PSS/CD1:P-2Se/LiF/Al,conventional,LiF,LiF,PEDOT:PSS,PEDOT:PSS,85.0,CB,chlorobenzene,100.0,-5.28,-2.91,,,,
107922,10.1016/j.polymer.2022.124547,10.1016/j.polymer.2022.124547,CD1,P-3Se,CD1,P-3Se,CCCCCCCC(CCCCC)CCn1nc2c(-c3cccs3)c(F)c(F)c(-c3ccc(-c4cc5c(-c6ccc(SCC(CCCC)CCCCCC)s6)c6sccc6c(-c6ccc(SCC(CCCC)CCCCCC)s6)c5s4)s3)c2n1,,1.04,3.46,37.2,1.34,1.3386048000000002,0.1041194029850693,1.19,1.34,1.5:1,,,,ITO/PEDOT:PSS/CD1:P-3Se/LiF/Al,conventional,LiF,LiF,PEDOT:PSS,PEDOT:PSS,85.0,CB,chlorobenzene,100.0,-5.28,-2.91,,,,
107923,10.1016/j.polymer.2022.124867,10.1016/j.polymer.2022.124867,PIDT-phanQ,Y6,PIDT-PhanQ,Y6,CCCCCCc1ccc(C2(c3ccc(CCCCCC)cc3)c3cc4c(cc3-c3sccc32)C(c2ccc(CCCCCC)cc2)(c2ccc(CCCCCC)cc2)c2cc(-c3cccc5nc6c7ccccc7c7ccccc7c6nc35)sc2-4)cc1,CCCCCCCCCCCc1c(/C=C2\C(=O)c3cc(F)c(F)cc3C2=C(C#N)C#N)sc2c1sc1c3c4nsnc4c4c5sc6c(CCCCCCCCCCC)c(/C=C7\C(=O)c8cc(F)c(F)cc8C7=C(C#N)C#N)sc6c5n(CC(CC)CCCC)c4c3n(CC(CC)CCCC)c21,0.73,18.5,67.2,9.07,9.07536,0.0590959206174155,8.72,9.07,1:2,,,,inverted,inverted,ZnO,ZnO,MoO3,MoO3,,chloroform,chloroform,150.0,-5.28,-3.61,,-5.65,-4.09,
107924,10.1016/j.polymer.2022.124867,10.1016/j.polymer.2022.124867,PIDT-FphanQ,Y6,PIDT-FphanQ,Y6,CCCCCCc1ccc(C2(c3ccc(CCCCCC)cc3)c3cc4c(cc3-c3sccc32)C(c2ccc(CCCCCC)cc2)(c2ccc(CCCCCC)cc2)c2cc(-c3cc(F)cc5nc6c7ccccc7c7ccccc7c6nc35)sc2-4)cc1,CCCCCCCCCCCc1c(/C=C2\C(=O)c3cc(F)c(F)cc3C2=C(C#N)C#N)sc2c1sc1c3c4nsnc4c4c5sc6c(CCCCCCCCCCC)c(/C=C7\C(=O)c8cc(F)c(F)cc8C7=C(C#N)C#N)sc6c5n(CC(CC)CCCC)c4c3n(CC(CC)CCCC)c21,0.79,21.4,68.7,11.6,11.614422,0.124327586206894,11.3,11.6,1:2,,,,inverted,inverted,ZnO,ZnO,MoO3,MoO3,,chloroform,chloroform,150.0,-5.33,-3.47,,-5.65,-4.09,
107925,10.1016/j.polymer.2022.124867,10.1016/j.polymer.2022.124867,PIDT-2FphanQ,Y6,PIDT-2FphanQ,Y6,CCCCCCc1ccc(C2(c3ccc(CCCCCC)cc3)c3cc4c(cc3-c3sccc32)C(c2ccc(CCCCCC)cc2)(c2ccc(CCCCCC)cc2)c2cc(-c3c(F)c(F)cc5nc6c7ccccc7c7ccccc7c6nc35)sc2-4)cc1,CCCCCCCCCCCc1c(/C=C2\C(=O)c3cc(F)c(F)cc3C2=C(C#N)C#N)sc2c1sc1c3c4nsnc4c4c5sc6c(CCCCCCCCCCC)c(/C=C7\C(=O)c8cc(F)c(F)cc8C7=C(C#N)C#N)sc6c5n(CC(CC)CCCC)c4c3n(CC(CC)CCCC)c21,0.84,19.7,65.9,10.9,10.905131999999998,0.0470825688073203,10.5,10.9,1:2,,,,inverted,inverted,ZnO,ZnO,MoO3,MoO3,,chloroform,chloroform,150.0,-5.41,-3.53,,-5.65,-4.09,
107926,10.1016/j.polymer.2022.124892,10.1016/j.polymer.2022.124892,P126,Y6,P126,Y6,CCCCCCCCCCCCc1csc2c3cc4c(cc3c3sc(-c5cc6c(-c7nc(CCCCCCCCCCC)c(CCCCCCCCCCC)s7)c7sccc7c(-c7nc(CCCCCCCCCCC)c(CCCCCCCCCCC)s7)c6s5)c(CCCCCCCCCCCC)c3c12)C(=O)c1c(CC(CC)CCCC)sc(CC(CC)CCCC)c1C4=O,CCCCCCCCCCCc1c(/C=C2\C(=O)c3cc(F)c(F)cc3C2=C(C#N)C#N)sc2c1sc1c3c4nsnc4c4c5sc6c(CCCCCCCCCCC)c(/C=C7\C(=O)c8cc(F)c(F)cc8C7=C(C#N)C#N)sc6c5n(CC(CC)CCCC)c4c3n(CC(CC)CCCC)c21,0.89,23.52,72.0,15.07,15.071616,0.010723291307223,14.83,15.07,1:1.2,,,,ITO/PEDOT:PSS/active layer/PFN,conventional,PFN,PFN,PEDOT:PSS,PEDOT:PSS,,chloroform,chloroform,,-5.53,-3.35,,-5.65,-4.09,
107927,10.1016/j.polymer.2022.124892,10.1016/j.polymer.2022.124892,P127,Y6,P127,Y6,CCCCCCCCCCCCc1csc2c3cc4c(cc3c3sc(-c5cc6c(-c7ccc(CC(CC)CCCC)s7)c7sccc7c(-c7ccc(CC(CC)CCCC)s7)c6s5)c(CCCCCCCCCCCC)c3c12)C(=O)c1c(CC(CC)CCCC)sc(CC(CC)CCCC)c1C4=O,CCCCCCCCCCCc1c(/C=C2\C(=O)c3cc(F)c(F)cc3C2=C(C#N)C#N)sc2c1sc1c3c4nsnc4c4c5sc6c(CCCCCCCCCCC)c(/C=C7\C(=O)c8cc(F)c(F)cc8C7=C(C#N)C#N)sc6c5n(CC(CC)CCCC)c4c3n(CC(CC)CCCC)c21,0.82,22.24,67.0,12.27,12.218656,0.4184515077424636,12.04,12.27,1:1.2,,,,ITO/PEDOT:PSS/active layer/PFN,conventional,PFN,PFN,PEDOT:PSS,PEDOT:PSS,,chloroform,chloroform,,-5.47,-3.34,,-5.65,-4.09,
107928,10.1016/j.polymer.2022.125114,10.1016/j.polymer.2022.125114,PffBT4T-2OD,P(4CF8CH-PDI-TT),,P(4CF8CH-PDI-TT),CCCCCCCCCCC(CCCCCCCC)Cc1csc(-c2c(F)c(F)c(-c3cc(CC(CCCCCCCC)CCCCCCCCCC)c(-c4ccc(-c5cccs5)s4)s3)c3nsnc23)c1,CCCCCCC(CC(F)(F)C(F)(F)C(F)(F)C(F)(F)F)N1C(=O)c2ccc3c4ccc5c6c(cc(-c7ccc(-c8cccs8)s7)c(c7ccc(c2c37)C1=O)c64)C(=O)N(C(CCCCCC)CC(F)(F)C(F)(F)C(F)(F)C(F)(F)F)C5=O,0.724,5.54,42.71,1.71,1.7130810159999998,0.1801763742689989,1.58,1.71,,,,,BHJ,,,,,,,,,,,,,-5.65,-4.06,
107929,10.1016/j.polymer.2022.125114,10.1016/j.polymer.2022.125114,PffBT4T-2OD,P(4CF8CH-PDI-TT),,P(4CF8CH-PDI-TT),CCCCCCCCCCC(CCCCCCCC)Cc1csc(-c2c(F)c(F)c(-c3cc(CC(CCCCCCCC)CCCCCCCCCC)c(-c4ccc(-c5cccs5)s4)s3)c3nsnc23)c1,CCCCCCC(CC(F)(F)C(F)(F)C(F)(F)C(F)(F)F)N1C(=O)c2ccc3c4ccc5c6c(cc(-c7ccc(-c8cccs8)s7)c(c7ccc(c2c37)C1=O)c64)C(=O)N(C(CCCCCC)CC(F)(F)C(F)(F)C(F)(F)C(F)(F)F)C5=O,0.743,8.72,52.99,3.43,3.4332009040000004,0.0933208163265388,3.22,3.43,,,,,PPHJ,,,,,,95.0,,,100.0,,,,-5.65,-4.06,
107930,10.1016/j.polymer.2022.125114,10.1016/j.polymer.2022.125114,PffBT4T-2OD,P(20CH-PDI-TT),,P(20CH-PDI-TT),CCCCCCCCCCC(CCCCCCCC)Cc1csc(-c2c(F)c(F)c(-c3cc(CC(CCCCCCCC)CCCCCCCCCC)c(-c4ccc(-c5cccs5)s4)s3)c3nsnc23)c1,CCCCCCCCCCC(CCCCCCCC)CN1C(=O)c2ccc3c4ccc5c6c(cc(-c7ccc(-c8cccs8)s7)c(c7ccc(c2c37)C1=O)c64)C(=O)N(CC(CCCCCCCC)CCCCCCCCCC)C5=O,0.78,3.57,39.61,1.1,1.10298006,0.2709145454545309,0.98,1.1,,,,,BHJ,,,,,,95.0,,,100.0,,,,-6.1,-3.9,
107931,10.1016/j.polymer.2022.125114,10.1016/j.polymer.2022.125114,PffBT4T-2OD,P(20CH-PDI-TT),,P(20CH-PDI-TT),CCCCCCCCCCC(CCCCCCCC)Cc1csc(-c2c(F)c(F)c(-c3cc(CC(CCCCCCCC)CCCCCCCCCC)c(-c4ccc(-c5cccs5)s4)s3)c3nsnc23)c1,CCCCCCCCCCC(CCCCCCCC)CN1C(=O)c2ccc3c4ccc5c6c(cc(-c7ccc(-c8cccs8)s7)c(c7ccc(c2c37)C1=O)c64)C(=O)N(CC(CCCCCCCC)CCCCCCCCCC)C5=O,0.793,7.52,52.93,3.15,3.156406448,0.2033793015872983,2.96,3.15,,,,,PPHJ,,,,,,95.0,,,100.0,,,,-6.1,-3.9,
107932,10.1016/j.solener.2015.03.051,10.1016/j.solener.2015.03.051,PAZ,PCBM,PAZ,PCBM,,CCCCC(=O)OCC1(C2=CC=CC=C2)C3=CC=CC4=CC=CC5=CC=CC6=CC=CC7=CC=CC1=C7C6=C5C4=C3,,,,0.02,,,,,1:3,,,,ITO/PEDOT:PSS/PAZ:PCBM/Al,conventional,,,PEDOT:PSS,PEDOT:PSS,,,,,,,,-6.1,-3.7,
107933,10.1016/j.solener.2015.03.051,10.1016/j.solener.2015.03.051,PAZ,PCBM,PAZ,PCBM,,CCCCC(=O)OCC1(C2=CC=CC=C2)C3=CC=CC4=CC=CC5=CC=CC6=CC=CC7=CC=CC1=C7C6=C5C4=C3,,,,0.12,,,,,1:1,,,,ITO/PEDOT:PSS/PAZ:PCBM/Al,conventional,,,PEDOT:PSS,PEDOT:PSS,,,,,,,,-6.1,-3.7,
107934,10.1016/j.solener.2015.03.051,10.1016/j.solener.2015.03.051,PAZ,PCBM,PAZ,PCBM,,CCCCC(=O)OCC1(C2=CC=CC=C2)C3=CC=CC4=CC=CC5=CC=CC6=CC=CC7=CC=CC1=C7C6=C5C4=C3,,,,0.04,,,,,1:3,,,,ITO/PEDOT:PSS/PAZ:PCBM/Al,conventional,,,PEDOT:PSS,PEDOT:PSS,,,,,,,,-6.1,-3.7,
107936,10.1016/j.solener.2015.03.051,10.1016/j.solener.2015.03.051,PAZ,PCBM,PAZ,PCBM,,CCCCC(=O)OCC1(C2=CC=CC=C2)C3=CC=CC4=CC=CC5=CC=CC6=CC=CC7=CC=CC1=C7C6=C5C4=C3,,,,0.31,,,,,1:1,,,,ITO/PEDOT:PSS/PAZ:PCBM/Al,conventional,,,PEDOT:PSS,PEDOT:PSS,,,,,,,,-6.1,-3.7,
107937,10.1016/j.solener.2015.03.051,10.1016/j.solener.2015.03.051,PAZ,PCBM,PAZ,PCBM,,CCCCC(=O)OCC1(C2=CC=CC=C2)C3=CC=CC4=CC=CC5=CC=CC6=CC=CC7=CC=CC1=C7C6=C5C4=C3,,,,0.0001,,,,,1:2,,,,ITO/PEDOT:PSS/PAZ:PCBM/Al,conventional,,,PEDOT:PSS,PEDOT:PSS,,,,,,,,-6.1,-3.7,
107938,10.1016/j.solener.2015.03.051,10.1016/j.solener.2015.03.051,PAZ,PCBM,PAZ,PCBM,,CCCCC(=O)OCC1(C2=CC=CC=C2)C3=CC=CC4=CC=CC5=CC=CC6=CC=CC7=CC=CC1=C7C6=C5C4=C3,,,,0.15,,,,,1:1,,,,ITO/PEDOT:PSS/PAZ:PCBM/Al,conventional,,,PEDOT:PSS,PEDOT:PSS,,,,,,,,-6.1,-3.7,
107940,10.1016/j.solener.2015.03.051,10.1016/j.solener.2015.03.051,PAZ,PCBM,PAZ,PCBM,,CCCCC(=O)OCC1(C2=CC=CC=C2)C3=CC=CC4=CC=CC5=CC=CC6=CC=CC7=CC=CC1=C7C6=C5C4=C3,,,,0.05,,,,,1:2,,,,ITO/PEDOT:PSS/PAZ:PCBM/Al,conventional,,,PEDOT:PSS,PEDOT:PSS,,,,,,,,-6.1,-3.7,
107941,10.1016/j.solener.2015.03.051,10.1016/j.solener.2015.03.051,PAZ,PCBM,PAZ,PCBM,,CCCCC(=O)OCC1(C2=CC=CC=C2)C3=CC=CC4=CC=CC5=CC=CC6=CC=CC7=CC=CC1=C7C6=C5C4=C3,,,,0.56,,,,,1:2,,,,ITO/PEDOT:PSS/PAZ:PCBM/Al,conventional,,,PEDOT:PSS,PEDOT:PSS,,,,,,,,-6.1,-3.7,
107942,10.1016/j.solener.2015.03.051,10.1016/j.solener.2015.03.051,PAZ,PCBM,PAZ,PCBM,,CCCCC(=O)OCC1(C2=CC=CC=C2)C3=CC=CC4=CC=CC5=CC=CC6=CC=CC7=CC=CC1=C7C6=C5C4=C3,,,,0.001,,,,,1:2,,,,ITO/PEDOT:PSS/PAZ:PCBM/Al,conventional,,,PEDOT:PSS,PEDOT:PSS,,,,,,,,-6.1,-3.7,
107944,10.1016/j.solener.2015.03.051,10.1016/j.solener.2015.03.051,PAZ,PCBM,PAZ,PCBM,,CCCCC(=O)OCC1(C2=CC=CC=C2)C3=CC=CC4=CC=CC5=CC=CC6=CC=CC7=CC=CC1=C7C6=C5C4=C3,,,,0.01,,,,,1:2,,,,ITO/PEDOT:PSS/PAZ:PCBM/Al,conventional,,,PEDOT:PSS,PEDOT:PSS,,,,,,,,-6.1,-3.7,
107945,10.1016/j.solener.2015.03.051,10.1016/j.solener.2015.03.051,2252Th-DMB,PCBM,2252Th-DMB,PCBM,CC(=O)c1cccc(-c2ccc(/N=C/c3ccc(-c4ccc(-c5ccc(C=N)s5)s4)s3)c(C(C)=O)c2)c1,CCCCC(=O)OCC1(C2=CC=CC=C2)C3=CC=CC4=CC=CC5=CC=CC6=CC=CC7=CC=CC1=C7C6=C5C4=C3,0.3,0.36,44.0,0.06,0.04752,20.8,0.05,0.06,1:4,,,,ITO/PEDOT:PSS (5-12 cP)/active layer/Al,conventional,,,PEDOT:PSS,PEDOT:PSS,80.0,chloroform,,130.0,-5.46,-3.45,,-6.1,-3.7,
107946,10.1016/j.solener.2015.03.051,10.1016/j.solener.2015.03.051,2252Th-DMB,PC71BM,2252Th-DMB,PC71BM,CC(=O)c1cccc(-c2ccc(/N=C/c3ccc(-c4ccc(-c5ccc(C=N)s5)s4)s3)c(C(C)=O)c2)c1,COC(=O)CCCC1(c2ccccc2)C23c4c5ccc6c7cc8c9c%10c(cc%11cc%12c%13c%14c(cc%15c%16ccc-5c2c%16c2c5c%16c%17c(c(c46)c7c9c%17c4c%10c%11c%13c4c%16c%14c%152)C513)C%12)C8,0.28,0.54,36.0,0.06,0.054432,9.279999999999983,0.05,0.06,1:2,,,,ITO/PEDOT:PSS (5-12 cP)/active layer/Al,conventional,,,PEDOT:PSS,PEDOT:PSS,,,,,-5.46,-3.45,,-5.9,-3.9,
107947,10.1016/j.solener.2015.03.051,10.1016/j.solener.2015.03.051,25Th-DMB,PCBM,25Th-DMB,PCBM,CC(=O)c1cccc(-c2ccc(/N=C/c3ccc(C=N)s3)c(C(C)=O)c2)c1,CCCCC(=O)OCC1(C2=CC=CC=C2)C3=CC=CC4=CC=CC5=CC=CC6=CC=CC7=CC=CC1=C7C6=C5C4=C3,0.28,0.12,31.0,0.01,0.010416,4.160000000000014,0.01,0.01,1:4,,,,ITO/PEDOT:PSS (5-12 cP)/active layer/Al,conventional,,,PEDOT:PSS,PEDOT:PSS,,chloroform,,130.0,-6.0,-3.45,,-6.1,-3.7,
107948,10.1016/j.solener.2015.03.051,10.1016/j.solener.2015.03.051,2252Th-DMB,PCBM,2252Th-DMB,PCBM,CC(=O)c1cccc(-c2ccc(/N=C/c3ccc(-c4ccc(-c5ccc(C=N)s5)s4)s3)c(C(C)=O)c2)c1,CCCCC(=O)OCC1(C2=CC=CC=C2)C3=CC=CC4=CC=CC5=CC=CC6=CC=CC7=CC=CC1=C7C6=C5C4=C3,0.31,3.2,31.0,0.36,0.30752,14.57777777777777,0.31,0.36,1:4,,,,ITO/PEDOT:PSS (100 cP)/active layer/Al,conventional,,,PEDOT:PSS,PEDOT:PSS,80.0,chloroform,,130.0,-5.46,-3.45,,-6.1,-3.7,
107949,10.1016/j.solener.2015.03.051,10.1016/j.solener.2015.03.051,2252Th-DMB,PC71BM,2252Th-DMB,PC71BM,CC(=O)c1cccc(-c2ccc(/N=C/c3ccc(-c4ccc(-c5ccc(C=N)s5)s4)s3)c(C(C)=O)c2)c1,COC(=O)CCCC1(c2ccccc2)C23c4c5ccc6c7cc8c9c%10c(cc%11cc%12c%13c%14c(cc%15c%16ccc-5c2c%16c2c5c%16c%17c(c(c46)c7c9c%17c4c%10c%11c%13c4c%16c%14c%152)C513)C%12)C8,0.32,4.27,30.0,0.52,0.4099199999999999,21.169230769230783,0.42,0.52,1:2,,,,ITO/PEDOT:PSS (100 cP)/active layer/Al,conventional,,,PEDOT:PSS,PEDOT:PSS,,,,,-5.46,-3.45,,-5.9,-3.9,
107950,10.1016/j.solener.2015.03.051,10.1016/j.solener.2015.03.051,2252Th-DMB,PC71BM,2252Th-DMB,PC71BM,CC(=O)c1cccc(-c2ccc(/N=C/c3ccc(-c4ccc(-c5ccc(C=N)s5)s4)s3)c(C(C)=O)c2)c1,COC(=O)CCCC1(c2ccccc2)C23c4c5ccc6c7cc8c9c%10c(cc%11cc%12c%13c%14c(cc%15c%16ccc-5c2c%16c2c5c%16c%17c(c(c46)c7c9c%17c4c%10c%11c%13c4c%16c%14c%152)C513)C%12)C8,0.34,0.73,19.0,0.07,0.047158,32.63142857142858,0.05,0.07,1:4,,,,ITO/PEDOT:PSS (100 cP)/active layer/Al,conventional,,,PEDOT:PSS,PEDOT:PSS,,,,,-5.46,-3.45,,-5.9,-3.9,
107951,10.1016/j.solener.2015.03.051,10.1016/j.solener.2015.03.051,25Th-DMB,PCBM,25Th-DMB,PCBM,CC(=O)c1cccc(-c2ccc(/N=C/c3ccc(C=N)s3)c(C(C)=O)c2)c1,CCCCC(=O)OCC1(C2=CC=CC=C2)C3=CC=CC4=CC=CC5=CC=CC6=CC=CC7=CC=CC1=C7C6=C5C4=C3,0.28,1.93,27.0,0.16,0.145908,8.807499999999996,0.14,0.16,1:4,,,,ITO/PEDOT:PSS (100 cP)/active layer/Al,conventional,,,PEDOT:PSS,PEDOT:PSS,,chloroform,,130.0,-6.0,-3.45,,-6.1,-3.7,
107952,10.1016/j.solener.2015.03.051,10.1016/j.solener.2015.03.051,2252Th-DMB,PCBM,2252Th-DMB,PCBM,CC(=O)c1cccc(-c2ccc(/N=C/c3ccc(-c4ccc(-c5ccc(C=N)s5)s4)s3)c(C(C)=O)c2)c1,CCCCC(=O)OCC1(C2=CC=CC=C2)C3=CC=CC4=CC=CC5=CC=CC6=CC=CC7=CC=CC1=C7C6=C5C4=C3,0.06,0.56,25.0,0.01,0.0084,15.99999999999999,0.01,0.01,1:4,,,,ITO/PEDOT:PSS (100 cP)/active layer/Al,conventional,,,PEDOT:PSS,PEDOT:PSS,,,,,-5.46,-3.45,,-6.1,-3.7,
107954,10.1016/j.solener.2015.03.051,10.1016/j.solener.2015.03.051,25Th-DMB,PCBM,25Th-DMB,PCBM,CC(=O)c1cccc(-c2ccc(/N=C/c3ccc(C=N)s3)c(C(C)=O)c2)c1,CCCCC(=O)OCC1(C2=CC=CC=C2)C3=CC=CC4=CC=CC5=CC=CC6=CC=CC7=CC=CC1=C7C6=C5C4=C3,0.11,0.29,26.0,0.01,0.008294,17.06000000000001,0.01,0.01,1:4,,,,ITO/PEDOT:PSS (100 cP)/active layer/Al,conventional,,,PEDOT:PSS,PEDOT:PSS,,chloroform,,130.0,-6.0,-3.45,,-6.1,-3.7,
107956,10.1016/j.solener.2015.03.051,10.1016/j.solener.2015.03.051,2252Th-DMB,PCBM,2252Th-DMB,PCBM,CC(=O)c1cccc(-c2ccc(/N=C/c3ccc(-c4ccc(-c5ccc(C=N)s5)s4)s3)c(C(C)=O)c2)c1,CCCCC(=O)OCC1(C2=CC=CC=C2)C3=CC=CC4=CC=CC5=CC=CC6=CC=CC7=CC=CC1=C7C6=C5C4=C3,0.01,0.41,17.0,0.001,0.0006969999999999,30.300000000000026,0.001,0.001,1:4,,,,ITO/x/PEDOT:PSS (100 cP)/2252Th-DMB:PCBM (1:4)/Al,,TiO2,TiO2,PEDOT:PSS,PEDOT:PSS,,,,500.0,-5.46,-3.45,,-6.1,-3.7,
107957,10.1016/j.solener.2015.03.051,10.1016/j.solener.2015.03.051,2252Th-DMB,PCBM,2252Th-DMB,PCBM,CC(=O)c1cccc(-c2ccc(/N=C/c3ccc(-c4ccc(-c5ccc(C=N)s5)s4)s3)c(C(C)=O)c2)c1,CCCCC(=O)OCC1(C2=CC=CC=C2)C3=CC=CC4=CC=CC5=CC=CC6=CC=CC7=CC=CC1=C7C6=C5C4=C3,0.11,1.91,26.0,0.08,0.0546259999999999,31.71750000000001,0.06,0.08,1:4,,,,ITO/x/PEDOT:PSS (100 cP)/2252Th-DMB:PCBM (1:4)/Al,,TiO2:Ag 3%,TiO2:Ag,PEDOT:PSS,PEDOT:PSS,80.0,chloroform,,130.0,-5.46,-3.45,,-6.1,-3.7,
107958,10.1016/j.solener.2015.03.051,10.1016/j.solener.2015.03.051,2252Th-DMB,PCBM,2252Th-DMB,PCBM,CC(=O)c1cccc(-c2ccc(/N=C/c3ccc(-c4ccc(-c5ccc(C=N)s5)s4)s3)c(C(C)=O)c2)c1,CCCCC(=O)OCC1(C2=CC=CC=C2)C3=CC=CC4=CC=CC5=CC=CC6=CC=CC7=CC=CC1=C7C6=C5C4=C3,0.08,1.19,25.0,0.03,0.0237999999999999,20.666666666666668,0.02,0.03,1:4,,,,ITO/x/PEDOT:PSS (100 cP)/2252Th-DMB:PCBM (1:4)/Al,,TiO2:Ag 5%,TiO2:Ag,PEDOT:PSS,PEDOT:PSS,,,,500.0,-5.46,-3.45,,-6.1,-3.7,
107959,10.1016/j.solener.2015.03.051,10.1016/j.solener.2015.03.051,2252Th-DMB,PCBM,2252Th-DMB,PCBM,CC(=O)c1cccc(-c2ccc(/N=C/c3ccc(-c4ccc(-c5ccc(C=N)s5)s4)s3)c(C(C)=O)c2)c1,CCCCC(=O)OCC1(C2=CC=CC=C2)C3=CC=CC4=CC=CC5=CC=CC6=CC=CC7=CC=CC1=C7C6=C5C4=C3,0.29,1.0,25.0,0.08,0.0725,9.375000000000009,0.07,0.08,1:4,,,,ITO/x/PEDOT:PSS (100 cP)/2252Th-DMB:PCBM (1:4)/Al,,TiO2,TiO2,PEDOT:PSS,PEDOT:PSS,80.0,chloroform,,130.0,-5.46,-3.45,,-6.1,-3.7,
107960,10.1016/j.solener.2015.03.051,10.1016/j.solener.2015.03.051,2252Th-DMB,PCBM,2252Th-DMB,PCBM,CC(=O)c1cccc(-c2ccc(/N=C/c3ccc(-c4ccc(-c5ccc(C=N)s5)s4)s3)c(C(C)=O)c2)c1,CCCCC(=O)OCC1(C2=CC=CC=C2)C3=CC=CC4=CC=CC5=CC=CC6=CC=CC7=CC=CC1=C7C6=C5C4=C3,0.27,2.23,26.0,0.2,0.156546,21.727,0.16,0.2,1:4,,,,ITO/x/PEDOT:PSS (100 cP)/2252Th-DMB:PCBM (1:4)/Al,,TiO2:Ag 3%,TiO2:Ag,PEDOT:PSS,PEDOT:PSS,80.0,chloroform,,130.0,-5.46,-3.45,,-6.1,-3.7,
107961,10.1016/j.solener.2015.03.051,10.1016/j.solener.2015.03.051,2252Th-DMB,PCBM,2252Th-DMB,PCBM,CC(=O)c1cccc(-c2ccc(/N=C/c3ccc(-c4ccc(-c5ccc(C=N)s5)s4)s3)c(C(C)=O)c2)c1,CCCCC(=O)OCC1(C2=CC=CC=C2)C3=CC=CC4=CC=CC5=CC=CC6=CC=CC7=CC=CC1=C7C6=C5C4=C3,0.09,1.23,26.0,0.05,0.0287819999999999,42.436000000000014,0.03,0.05,1:4,,,,ITO/x/PEDOT:PSS (100 cP)/2252Th-DMB:PCBM (1:4)/Al,,TiO2:Ag 5%,TiO2:Ag,PEDOT:PSS,PEDOT:PSS,80.0,chloroform,,130.0,-5.46,-3.45,,-6.1,-3.7,
107962,10.1016/j.solener.2015.03.051,10.1016/j.solener.2015.03.051,2252Th-DMB,PCBM,2252Th-DMB,PCBM,CC(=O)c1cccc(-c2ccc(/N=C/c3ccc(-c4ccc(-c5ccc(C=N)s5)s4)s3)c(C(C)=O)c2)c1,CCCCC(=O)OCC1(C2=CC=CC=C2)C3=CC=CC4=CC=CC5=CC=CC6=CC=CC7=CC=CC1=C7C6=C5C4=C3,0.3,0.14,39.0,0.02,0.01638,18.09999999999999,0.02,0.02,1:4,,,,ITO/PEDOT:PSS/active layer/Al,conventional,,,PEDOT:PSS,PEDOT:PSS,80.0,chloroform,,,-5.46,-3.45,,-6.1,-3.7,
107963,10.1016/j.solener.2015.03.051,10.1016/j.solener.2015.03.051,2252Th-DMB,PC71BM,2252Th-DMB,PC71BM,CC(=O)c1cccc(-c2ccc(/N=C/c3ccc(-c4ccc(-c5ccc(C=N)s5)s4)s3)c(C(C)=O)c2)c1,COC(=O)CCCC1(c2ccccc2)C23c4c5ccc6c7cc8c9c%10c(cc%11cc%12c%13c%14c(cc%15c%16ccc-5c2c%16c2c5c%16c%17c(c(c46)c7c9c%17c4c%10c%11c%13c4c%16c%14c%152)C513)C%12)C8,0.18,0.32,33.0,0.02,0.019008,4.959999999999999,0.02,0.02,1:2,,,,ITO/PEDOT:PSS/active layer/Al,conventional,,,PEDOT:PSS,PEDOT:PSS,,,,,-5.46,-3.45,,-5.9,-3.9,
107964,10.1016/j.solener.2015.03.051,10.1016/j.solener.2015.03.051,25Th-DMB,PCBM,25Th-DMB,PCBM,CC(=O)c1cccc(-c2ccc(/N=C/c3ccc(C=N)s3)c(C(C)=O)c2)c1,CCCCC(=O)OCC1(C2=CC=CC=C2)C3=CC=CC4=CC=CC5=CC=CC6=CC=CC7=CC=CC1=C7C6=C5C4=C3,0.2,0.06,35.0,0.005,0.0042,16.000000000000007,0.005,0.005,1:4,,,,ITO/PEDOT:PSS/active layer/Al,conventional,,,PEDOT:PSS,PEDOT:PSS,,chloroform,,130.0,-6.0,-3.45,,-6.1,-3.7,
107965,10.1016/j.solener.2015.03.051,10.1016/j.solener.2015.03.051,2252Th-DMB,PCBM,2252Th-DMB,PCBM,CC(=O)c1cccc(-c2ccc(/N=C/c3ccc(-c4ccc(-c5ccc(C=N)s5)s4)s3)c(C(C)=O)c2)c1,CCCCC(=O)OCC1(C2=CC=CC=C2)C3=CC=CC4=CC=CC5=CC=CC6=CC=CC7=CC=CC1=C7C6=C5C4=C3,0.26,0.21,41.0,0.02,0.022386,11.929999999999996,0.02,0.02,1:4,,,,ITO/PEDOT:PSS/active layer/LiF/Al,conventional,LiF,LiF,PEDOT:PSS,PEDOT:PSS,80.0,chloroform,,,-5.46,-3.45,,-6.1,-3.7,
107966,10.1016/j.solener.2015.03.051,10.1016/j.solener.2015.03.051,2252Th-DMB,PC71BM,2252Th-DMB,PC71BM,CC(=O)c1cccc(-c2ccc(/N=C/c3ccc(-c4ccc(-c5ccc(C=N)s5)s4)s3)c(C(C)=O)c2)c1,COC(=O)CCCC1(c2ccccc2)C23c4c5ccc6c7cc8c9c%10c(cc%11cc%12c%13c%14c(cc%15c%16ccc-5c2c%16c2c5c%16c%17c(c(c46)c7c9c%17c4c%10c%11c%13c4c%16c%14c%152)C513)C%12)C8,0.14,0.36,35.0,0.02,0.01764,11.800000000000004,0.02,0.02,1:2,,,,ITO/PEDOT:PSS/active layer/LiF/Al,conventional,LiF,LiF,PEDOT:PSS,PEDOT:PSS,,,,,-5.46,-3.45,,-5.9,-3.9,
107967,10.1016/j.solener.2015.03.051,10.1016/j.solener.2015.03.051,25Th-DMB,PCBM,25Th-DMB,PCBM,CC(=O)c1cccc(-c2ccc(/N=C/c3ccc(C=N)s3)c(C(C)=O)c2)c1,CCCCC(=O)OCC1(C2=CC=CC=C2)C3=CC=CC4=CC=CC5=CC=CC6=CC=CC7=CC=CC1=C7C6=C5C4=C3,0.16,0.08,37.0,0.005,0.004736,5.27999999999999,0.005,0.005,1:4,,,,ITO/PEDOT:PSS/active layer/LiF/Al,conventional,LiF,LiF,PEDOT:PSS,PEDOT:PSS,,chloroform,,130.0,-6.0,-3.45,,-6.1,-3.7,
107968,10.1016/j.solener.2015.03.051,10.1016/j.solener.2015.03.051,25Th-DMB,PC71BM,25Th-DMB,PC71BM,CC(=O)c1cccc(-c2ccc(/N=C/c3ccc(C=N)s3)c(C(C)=O)c2)c1,COC(=O)CCCC1(c2ccccc2)C23c4c5ccc6c7cc8c9c%10c(cc%11cc%12c%13c%14c(cc%15c%16ccc-5c2c%16c2c5c%16c%17c(c(c46)c7c9c%17c4c%10c%11c%13c4c%16c%14c%152)C513)C%12)C8,0.1,0.07,32.0,0.002,0.00224,12.000000000000009,0.002,0.002,1:2,,,,ITO/PEDOT:PSS/active layer/LiF/Al,conventional,LiF,LiF,PEDOT:PSS,PEDOT:PSS,,chloroform,,130.0,-6.0,-3.45,,-5.9,-3.9,
107969,10.1016/j.solener.2017.03.034,10.1016/j.solener.2017.03.034,PffBT4T-2OD,PC71BM,PffBT4T-2OD,PC71BM,CCCCCCCCCCC(CCCCCCCC)Cc1csc(-c2c(F)c(F)c(-c3cc(CC(CCCCCCCC)CCCCCCCCCC)c(-c4ccc(-c5cccs5)s4)s3)c3nsnc23)c1,COC(=O)CCCC1(c2ccccc2)C23c4c5ccc6c7cc8c9c%10c(cc%11cc%12c%13c%14c(cc%15c%16ccc-5c2c%16c2c5c%16c%17c(c(c46)c7c9c%17c4c%10c%11c%13c4c%16c%14c%152)C513)C%12)C8,0.76,12.16,65.3,6.01,6.0347648,0.4120599001663861,5.93,6.01,1:1.2,DIO,DIO,3%,ITO/ZnO (40 nm)/active layer/MoO3 (15 nm)/Ag (100 nm),inverted,ZnO,ZnO,MoO3,MoO3,,DCB:CB,o-DCB:chlorobenzene,80.0,-5.32,-3.7,,-5.9,-3.9,
