Repository: JiYiqaq/PCE-KA-GNN

# Data directory

- `raw/Active_Database.csv` is the immutable source dataset bundled under CC BY 4.0. Do not overwrite it with processed data.
- `processed/` is created and populated by the training pipeline. Generated `.pt` and `.pth` caches are intentionally ignored by Git because they can exceed GitHub's normal single-file limit.

See `../DATA_LICENSE.md` for provenance, license and checksum information.

File: data/raw/Active_Database.csv (part 414 of 471)
id,doi,doi_norm,donor,acceptor,donor_canonical,acceptor_canonical,donor_smiles,acceptor_smiles,voc,jsc,ff,pce,pce_recomputed,pce_relative_error_percent,pce_avg,pce_best,d_a_ratio,additive,additive_canonical,additive_ratio,device_structure,device_type,etl,etl_canonical,htl,htl_canonical,active_layer_thickness,solvent,solvent_canonical,annealing_temp,homo_d,lumo_d,eg_d,homo_a,lumo_a,eg_a
107970,10.1016/j.solener.2017.03.034,10.1016/j.solener.2017.03.034,PffBT4T-2OD,PC71BM,PffBT4T-2OD,PC71BM,CCCCCCCCCCC(CCCCCCCC)Cc1csc(-c2c(F)c(F)c(-c3cc(CC(CCCCCCCC)CCCCCCCCCC)c(-c4ccc(-c5cccs5)s4)s3)c3nsnc23)c1,COC(=O)CCCC1(c2ccccc2)C23c4c5ccc6c7cc8c9c%10c(cc%11cc%12c%13c%14c(cc%15c%16ccc-5c2c%16c2c5c%16c%17c(c(c46)c7c9c%17c4c%10c%11c%13c4c%16c%14c%152)C513)C%12)C8,0.76,12.58,58.9,5.64,5.6313112,0.1540567375886494,5.42,5.64,1:1.2,DIO,DIO,3%,ITO/ZnO (40 nm)/active layer/MoO3 (15 nm)/Ag (100 nm),inverted,ZnO,ZnO,MoO3,MoO3,,CB,chlorobenzene,80.0,-5.32,-3.7,,-5.9,-3.9,
107971,10.1016/j.solener.2017.03.034,10.1016/j.solener.2017.03.034,PffBT4T-2OD,PC71BM,PffBT4T-2OD,PC71BM,CCCCCCCCCCC(CCCCCCCC)Cc1csc(-c2c(F)c(F)c(-c3cc(CC(CCCCCCCC)CCCCCCCCCC)c(-c4ccc(-c5cccs5)s4)s3)c3nsnc23)c1,COC(=O)CCCC1(c2ccccc2)C23c4c5ccc6c7cc8c9c%10c(cc%11cc%12c%13c%14c(cc%15c%16ccc-5c2c%16c2c5c%16c%17c(c(c46)c7c9c%17c4c%10c%11c%13c4c%16c%14c%152)C513)C%12)C8,0.76,11.98,46.1,4.2,4.197312800000001,0.0639809523809418,4.15,4.2,1:1.2,DIO,DIO,3%,ITO/ZnO (40 nm)/active layer/MoO3 (15 nm)/Ag (100 nm),inverted,ZnO,ZnO,MoO3,MoO3,,DCB,o-DCB,80.0,-5.32,-3.7,,-5.9,-3.9,
107972,10.1016/j.solener.2017.03.034,10.1016/j.solener.2017.03.034,PffBT4T-2OD,PC71BM,PffBT4T-2OD,PC71BM,CCCCCCCCCCC(CCCCCCCC)Cc1csc(-c2c(F)c(F)c(-c3cc(CC(CCCCCCCC)CCCCCCCCCC)c(-c4ccc(-c5cccs5)s4)s3)c3nsnc23)c1,COC(=O)CCCC1(c2ccccc2)C23c4c5ccc6c7cc8c9c%10c(cc%11cc%12c%13c%14c(cc%15c%16ccc-5c2c%16c2c5c%16c%17c(c(c46)c7c9c%17c4c%10c%11c%13c4c%16c%14c%152)C513)C%12)C8,0.75,10.09,53.4,4.04,4.041045,0.0258663366336514,4.01,4.04,1:1.2,AA,AA,1%,ITO/ZnO (40 nm)/active layer/MoO3 (15 nm)/Ag (100 nm),inverted,ZnO,ZnO,MoO3,MoO3,,o-xylene,o-xylene,80.0,-5.32,-3.7,,-5.9,-3.9,
107973,10.1016/j.solener.2017.03.034,10.1016/j.solener.2017.03.034,PffBT4T-2OD,PC71BM,PffBT4T-2OD,PC71BM,CCCCCCCCCCC(CCCCCCCC)Cc1csc(-c2c(F)c(F)c(-c3cc(CC(CCCCCCCC)CCCCCCCCCC)c(-c4ccc(-c5cccs5)s4)s3)c3nsnc23)c1,COC(=O)CCCC1(c2ccccc2)C23c4c5ccc6c7cc8c9c%10c(cc%11cc%12c%13c%14c(cc%15c%16ccc-5c2c%16c2c5c%16c%17c(c(c46)c7c9c%17c4c%10c%11c%13c4c%16c%14c%152)C513)C%12)C8,0.73,17.41,52.5,6.83,6.6723825,2.3077232796486054,6.67,6.83,1:1.2,DIO,DIO,3%,ITO/ZnO (40 nm)/active layer/MoO3 (15 nm)/Ag (100 nm),inverted,ZnO,ZnO,MoO3,MoO3,300.0,CB:DCB:DIO,"chlorobenzene:o-DCB:1,8-diiodooctane",80.0,-5.32,-3.7,,-5.9,-3.9,
107974,10.1016/j.solener.2017.03.034,10.1016/j.solener.2017.03.034,PffBT4T-2OD,PC71BM,PffBT4T-2OD,PC71BM,CCCCCCCCCCC(CCCCCCCC)Cc1csc(-c2c(F)c(F)c(-c3cc(CC(CCCCCCCC)CCCCCCCCCC)c(-c4ccc(-c5cccs5)s4)s3)c3nsnc23)c1,COC(=O)CCCC1(c2ccccc2)C23c4c5ccc6c7cc8c9c%10c(cc%11cc%12c%13c%14c(cc%15c%16ccc-5c2c%16c2c5c%16c%17c(c(c46)c7c9c%17c4c%10c%11c%13c4c%16c%14c%152)C513)C%12)C8,0.76,18.19,66.6,9.16,9.2070504,0.5136506550218322,9.07,9.16,1:1.2,DIO,DIO,3%,ITO/ZnO (40 nm)/active layer/MoO3 (15 nm)/Ag (100 nm),inverted,ZnO,ZnO,MoO3,MoO3,250.0,CB:DCB:DIO,"chlorobenzene:o-DCB:1,8-diiodooctane",80.0,-5.32,-3.7,,-5.9,-3.9,
107975,10.1016/j.solener.2017.03.034,10.1016/j.solener.2017.03.034,PffBT4T-2OD,PC71BM,PffBT4T-2OD,PC71BM,CCCCCCCCCCC(CCCCCCCC)Cc1csc(-c2c(F)c(F)c(-c3cc(CC(CCCCCCCC)CCCCCCCCCC)c(-c4ccc(-c5cccs5)s4)s3)c3nsnc23)c1,COC(=O)CCCC1(c2ccccc2)C23c4c5ccc6c7cc8c9c%10c(cc%11cc%12c%13c%14c(cc%15c%16ccc-5c2c%16c2c5c%16c%17c(c(c46)c7c9c%17c4c%10c%11c%13c4c%16c%14c%152)C513)C%12)C8,0.74,17.01,55.3,7.32,6.9608322,4.90666393442624,7.0,7.32,1:1.2,DIO,DIO,3%,ITO/ZnO (40 nm)/active layer/MoO3 (15 nm)/Ag (100 nm),inverted,ZnO,ZnO,MoO3,MoO3,240.0,CB:DCB:DIO,"chlorobenzene:o-DCB:1,8-diiodooctane",80.0,-5.32,-3.7,,-5.9,-3.9,
107976,10.1016/j.solener.2017.03.034,10.1016/j.solener.2017.03.034,PffBT4T-2OD,PC71BM,PffBT4T-2OD,PC71BM,CCCCCCCCCCC(CCCCCCCC)Cc1csc(-c2c(F)c(F)c(-c3cc(CC(CCCCCCCC)CCCCCCCCCC)c(-c4ccc(-c5cccs5)s4)s3)c3nsnc23)c1,COC(=O)CCCC1(c2ccccc2)C23c4c5ccc6c7cc8c9c%10c(cc%11cc%12c%13c%14c(cc%15c%16ccc-5c2c%16c2c5c%16c%17c(c(c46)c7c9c%17c4c%10c%11c%13c4c%16c%14c%152)C513)C%12)C8,0.75,16.35,64.1,8.02,7.8602625,1.991739401496252,7.82,8.02,1:1.2,DIO,DIO,3%,ITO/ZnO (40 nm)/active layer/MoO3 (15 nm)/Ag (100 nm),inverted,ZnO,ZnO,MoO3,MoO3,220.0,CB:DCB:DIO,"chlorobenzene:o-DCB:1,8-diiodooctane",80.0,-5.32,-3.7,,-5.9,-3.9,
107977,10.1016/j.solener.2017.03.034,10.1016/j.solener.2017.03.034,PffBT4T-2OD,PC71BM,PffBT4T-2OD,PC71BM,CCCCCCCCCCC(CCCCCCCC)Cc1csc(-c2c(F)c(F)c(-c3cc(CC(CCCCCCCC)CCCCCCCCCC)c(-c4ccc(-c5cccs5)s4)s3)c3nsnc23)c1,COC(=O)CCCC1(c2ccccc2)C23c4c5ccc6c7cc8c9c%10c(cc%11cc%12c%13c%14c(cc%15c%16ccc-5c2c%16c2c5c%16c%17c(c(c46)c7c9c%17c4c%10c%11c%13c4c%16c%14c%152)C513)C%12)C8,0.75,15.36,60.9,7.41,7.01568,5.321457489878548,7.04,7.41,1:1.2,DIO,DIO,3%,ITO/ZnO (40 nm)/active layer/MoO3 (15 nm)/Ag (100 nm),inverted,ZnO,ZnO,MoO3,MoO3,200.0,CB:DCB:DIO,"chlorobenzene:o-DCB:1,8-diiodooctane",80.0,-5.32,-3.7,,-5.9,-3.9,
107978,10.1016/j.solener.2018.03.076,10.1016/j.solener.2018.03.076,P1,PC71BM,P1,PC71BM,CCCCCCCCc1cc(-c2c(-c3cccs3)sc3c(-c4cc(CCCCCCCC)c(CCCCCCCC)s4)c(-c4ccc(-c5cccc6nsnc56)s4)sc23)sc1CCCCCCCC,COC(=O)CCCC1(c2ccccc2)C23c4c5ccc6c7cc8c9c%10c(cc%11cc%12c%13c%14c(cc%15c%16ccc-5c2c%16c2c5c%16c%17c(c(c46)c7c9c%17c4c%10c%11c%13c4c%16c%14c%152)C513)C%12)C8,0.7,15.85,61.5,7.1,6.823424999999999,3.895422535211271,6.81,7.1,1:1.2,,,,ITO/PEDOT:PSS/polymer:PC71BM/Ca/Al,conventional,Ca,Ca,PEDOT:PSS,PEDOT:PSS,,o-DCB,o-DCB,,-5.34,-3.53,,-5.9,-3.9,
107979,10.1016/j.solener.2018.03.076,10.1016/j.solener.2018.03.076,P2,PC71BM,P2,PC71BM,,COC(=O)CCCC1(c2ccccc2)C23c4c5ccc6c7cc8c9c%10c(cc%11cc%12c%13c%14c(cc%15c%16ccc-5c2c%16c2c5c%16c%17c(c(c46)c7c9c%17c4c%10c%11c%13c4c%16c%14c%152)C513)C%12)C8,0.77,13.25,50.5,5.12,5.152262500000001,0.6301269531250147,4.71,5.12,1:1.2,,,,ITO/PEDOT:PSS/polymer:PC71BM/Ca/Al,conventional,Ca,Ca,PEDOT:PSS,PEDOT:PSS,,o-DCB,o-DCB,,-5.34,-3.58,,-5.9,-3.9,
107980,10.1016/j.solener.2018.03.076,10.1016/j.solener.2018.03.076,P3,PC71BM,P3,PC71BM,CCCCCCc1csc(-c2ccc(-c3cc(CCCCCC)c(/C=C/c4csc(-c5cc6c(OCC(CC)CCCC)c7sc(-c8ccc(C9=C%10C(=O)N(CC(CC)CCCC)C(c%11ccc(-c%12cc%13c(OCC(CC)CCCC)c%14sccc%14c(OCC(CC)CCCC)c%13s%12)s%11)=C%10C(=O)N9CC(CC)CCCC)s8)cc7c(OCC(CC)CCCC)c6s5)c4)s3)c3nsnc23)c1,COC(=O)CCCC1(c2ccccc2)C23c4c5ccc6c7cc8c9c%10c(cc%11cc%12c%13c%14c(cc%15c%16ccc-5c2c%16c2c5c%16c%17c(c(c46)c7c9c%17c4c%10c%11c%13c4c%16c%14c%152)C513)C%12)C8,0.64,9.02,48.0,2.82,2.770944,1.7395744680850982,2.52,2.82,1:1.2,,,,ITO/PEDOT:PSS/polymer:PC71BM/Ca/Al,conventional,Ca,Ca,PEDOT:PSS,PEDOT:PSS,,o-DCB,o-DCB,,-5.31,-3.6,,-5.9,-3.9,
107981,10.1016/j.solener.2018.03.076,10.1016/j.solener.2018.03.076,P4,PC71BM,P4,PC71BM,,COC(=O)CCCC1(c2ccccc2)C23c4c5ccc6c7cc8c9c%10c(cc%11cc%12c%13c%14c(cc%15c%16ccc-5c2c%16c2c5c%16c%17c(c(c46)c7c9c%17c4c%10c%11c%13c4c%16c%14c%152)C513)C%12)C8,0.65,13.87,52.5,4.8,4.7331375,1.392968750000001,4.35,4.8,1:1.2,,,,ITO/PEDOT:PSS/polymer:PC71BM/Ca/Al,conventional,Ca,Ca,PEDOT:PSS,PEDOT:PSS,,o-DCB,o-DCB,,-5.35,-3.6,,-5.9,-3.9,
107982,10.1016/j.solener.2018.03.076,10.1016/j.solener.2018.03.076,P5,PC71BM,P5,PC71BM,,COC(=O)CCCC1(c2ccccc2)C23c4c5ccc6c7cc8c9c%10c(cc%11cc%12c%13c%14c(cc%15c%16ccc-5c2c%16c2c5c%16c%17c(c(c46)c7c9c%17c4c%10c%11c%13c4c%16c%14c%152)C513)C%12)C8,0.74,12.41,51.9,4.65,4.7661846,2.4985935483870865,4.32,4.65,1:1.2,,,,ITO/PEDOT:PSS/polymer:PC71BM/Ca/Al,conventional,Ca,Ca,PEDOT:PSS,PEDOT:PSS,,o-DCB,o-DCB,,-5.4,-3.66,,-5.9,-3.9,
107983,10.1016/j.solener.2018.03.076,10.1016/j.solener.2018.03.076,P6,PC71BM,P6,PC71BM,,COC(=O)CCCC1(c2ccccc2)C23c4c5ccc6c7cc8c9c%10c(cc%11cc%12c%13c%14c(cc%15c%16ccc-5c2c%16c2c5c%16c%17c(c(c46)c7c9c%17c4c%10c%11c%13c4c%16c%14c%152)C513)C%12)C8,0.58,9.24,46.6,2.47,2.4973872,1.1087935222671952,2.27,2.47,1:1.2,,,,ITO/PEDOT:PSS/polymer:PC71BM/Ca/Al,conventional,Ca,Ca,PEDOT:PSS,PEDOT:PSS,,o-DCB,o-DCB,,-5.37,-3.69,,-5.9,-3.9,
107984,10.1016/j.solener.2018.08.036,10.1016/j.solener.2018.08.036,PBTF,,PBTF,,CCCCCCCCCCC(CCCCCCCC)Cc1csc(-c2c(F)c(F)c(-c3cc(CC(CCCCCCCC)CCCCCCCCCC)c(-c4cc5c(-c6ccc(CC(CC)CCCC)s6)c6sccc6c(-c6ccc(CC(CC)CCCC)s6)c5s4)s3)c3nsnc23)c1,,0.96,8.0,76.1,4.92,5.84448,18.790243902439023,4.81,4.92,1:1.5,DIO,DIO,,ITO/PEDOT:PSS/polymer:PC71BM/LiF/Al,conventional,LiF,LiF,PEDOT:PSS,PEDOT:PSS,115.0,O-DCB,o-DCB,,-5.53,-3.73,,,,
107985,10.1016/j.solener.2018.08.036,10.1016/j.solener.2018.08.036,PBTF,,PBTF,,CCCCCCCCCCC(CCCCCCCC)Cc1csc(-c2c(F)c(F)c(-c3cc(CC(CCCCCCCC)CCCCCCCCCC)c(-c4cc5c(-c6ccc(CC(CC)CCCC)s6)c6sccc6c(-c6ccc(CC(CC)CCCC)s6)c5s4)s3)c3nsnc23)c1,,0.94,9.43,48.4,4.27,4.290272799999999,0.4747728337236504,4.08,4.27,1:1.5,DPE,DPE,,ITO/PEDOT:PSS/polymer:PC71BM/LiF/Al,conventional,LiF,LiF,PEDOT:PSS,PEDOT:PSS,115.0,TMB,TMB,,-5.53,-3.73,,,,
107986,10.1016/j.solener.2018.08.036,10.1016/j.solener.2018.08.036,PBTTF-C6,,PBTTF-C6,,CCCCCCCCCCC(CCCCCCCC)Cc1cc(-c2c(F)c(F)c(-c3cc(CC(CCCCCCCC)CCCCCCCCCC)c(-c4cc(CCCCCC)c(-c5cc6c(-c7ccc(CC(CC)CCCC)s7)c7sccc7c(-c7ccc(CC(CC)CCCC)s7)c6s5)s4)s3)c3nsnc23)sc1-c1cc(CCCCCC)cs1,,0.97,2.6,50.9,1.28,1.283698,0.2889062499999983,1.15,1.28,1:1.5,DIO,DIO,,ITO/PEDOT:PSS/polymer:PC71BM/LiF/Al,conventional,LiF,LiF,PEDOT:PSS,PEDOT:PSS,115.0,O-DCB,o-DCB,,-5.53,-3.91,,,,
107987,10.1016/j.solener.2018.08.036,10.1016/j.solener.2018.08.036,PBTTF-C6,,PBTTF-C6,,CCCCCCCCCCC(CCCCCCCC)Cc1cc(-c2c(F)c(F)c(-c3cc(CC(CCCCCCCC)CCCCCCCCCC)c(-c4cc(CCCCCC)c(-c5cc6c(-c7ccc(CC(CC)CCCC)s7)c7sccc7c(-c7ccc(CC(CC)CCCC)s7)c6s5)s4)s3)c3nsnc23)sc1-c1cc(CCCCCC)cs1,,0.88,2.54,37.6,0.84,0.8404352,0.0518095238095333,0.79,0.84,1:1.5,DPE,DPE,,ITO/PEDOT:PSS/polymer:PC71BM/LiF/Al,conventional,LiF,LiF,PEDOT:PSS,PEDOT:PSS,115.0,TMB,TMB,,-5.53,-3.91,,,,
107988,10.1016/j.solener.2018.08.036,10.1016/j.solener.2018.08.036,PBTTF-H,,PBTTF-H,,CCCCCCCCCCC(CCCCCCCC)Cc1cc(-c2c(F)c(F)c(-c3cc(CC(CCCCCCCC)CCCCCCCCCC)c(-c4ccc(-c5cc6c(-c7ccc(CC(CC)CCCC)s7)c7sccc7c(-c7ccc(CC(CC)CCCC)s7)c6s5)s4)s3)c3nsnc23)sc1-c1cccs1,,0.7,13.67,61.2,5.85,5.856228,0.1064615384615405,5.62,5.85,1:1.5,DIO,DIO,,ITO/PEDOT:PSS/polymer:PC71BM/LiF/Al,conventional,LiF,LiF,PEDOT:PSS,PEDOT:PSS,115.0,O-DCB,o-DCB,,-5.41,-3.59,,,,
107989,10.1016/j.solener.2018.08.036,10.1016/j.solener.2018.08.036,PBTTF-H,,PBTTF-H,,CCCCCCCCCCC(CCCCCCCC)Cc1cc(-c2c(F)c(F)c(-c3cc(CC(CCCCCCCC)CCCCCCCCCC)c(-c4ccc(-c5cc6c(-c7ccc(CC(CC)CCCC)s7)c7sccc7c(-c7ccc(CC(CC)CCCC)s7)c6s5)s4)s3)c3nsnc23)sc1-c1cccs1,,0.72,12.91,68.6,6.45,6.376507199999999,1.1394232558139727,6.39,6.45,1:1.5,DPE,DPE,,ITO/PEDOT:PSS/polymer:PC71BM/LiF/Al,conventional,LiF,LiF,PEDOT:PSS,PEDOT:PSS,115.0,TMB,TMB,,-5.41,-3.59,,,,
107990,10.1016/j.solener.2018.08.036,10.1016/j.solener.2018.08.036,PBTTF-H,,PBTTF-H,,CCCCCCCCCCC(CCCCCCCC)Cc1cc(-c2c(F)c(F)c(-c3cc(CC(CCCCCCCC)CCCCCCCCCC)c(-c4ccc(-c5cc6c(-c7ccc(CC(CC)CCCC)s7)c7sccc7c(-c7ccc(CC(CC)CCCC)s7)c6s5)s4)s3)c3nsnc23)sc1-c1cccs1,,0.77,13.67,64.2,6.8,6.7576278,0.6231205882352937,6.63,6.8,1:1.5,DPE,DPE,,ITO/PEDOT:PSS/polymer:PC71BM/LiF/Al,conventional,LiF,LiF,PEDOT:PSS,PEDOT:PSS,115.0,TMB,TMB,,-5.41,-3.59,,,,
107991,10.1016/j.solener.2019.01.066,10.1016/j.solener.2019.01.066,P3HT,PC61BM,P3HT,PC61BM,CCCCCCc1ccsc1,COC(=O)CCCC1(c2ccccc2)C23c4c5c6c7c8c9c(c%10c%11c2c2c%12c4c4c%13c5c5c7c7c8c8c%14c9c%10c9c%10c%11c2c2c%11c%12c4c4c%12c%13c5c5c7c7c8c8c%14c9c9c%10c2c2c%11c4c4c%12c5c7c5c8c9c2c45)C613,0.417,7.85,36.95,1.21,1.209539775,0.0380351239669497,,,1:0.8,0,,,ITO/D:A: x% PCBDCU/MoO3/Ag,inverted,,,MoO3,,210.0,o-dichlorobenzene,,150.0,-5.01,-3.12,,-6.1,-3.7,
107992,10.1016/j.solener.2019.01.066,10.1016/j.solener.2019.01.066,P3HT,PC61BM,P3HT,PC61BM,CCCCCCc1ccsc1,COC(=O)CCCC1(c2ccccc2)C23c4c5c6c7c8c9c(c%10c%11c2c2c%12c4c4c%13c5c5c7c7c8c8c%14c9c%10c9c%10c%11c2c2c%11c%12c4c4c%12c%13c5c5c7c7c8c8c%14c9c9c%10c2c2c%11c4c4c%12c5c7c5c8c9c2c45)C613,0.483,9.31,46.69,2.1,2.099523237,0.0227029999999995,,,1:0.8,PCBDCU,,,ITO/D:A: x% PCBDCU/MoO3/Ag,inverted,,,MoO3,,210.0,o-dichlorobenzene,,150.0,-5.01,-3.12,,-6.1,-3.7,
107993,10.1016/j.solener.2019.01.066,10.1016/j.solener.2019.01.066,P3HT,PC61BM,P3HT,PC61BM,CCCCCCc1ccsc1,COC(=O)CCCC1(c2ccccc2)C23c4c5c6c7c8c9c(c%10c%11c2c2c%12c4c4c%13c5c5c7c7c8c8c%14c9c%10c9c%10c%11c2c2c%11c%12c4c4c%12c%13c5c5c7c7c8c8c%14c9c9c%10c2c2c%11c4c4c%12c5c7c5c8c9c2c45)C613,0.57,9.63,55.74,3.06,3.05962434,0.0122764705882498,,,1:0.8,10,,,ITO/D:A: x% PCBDCU/MoO3/Ag,inverted,,,MoO3,,210.0,o-dichlorobenzene,,150.0,-5.01,-3.12,,-6.1,-3.7,
107994,10.1016/j.solener.2019.01.066,10.1016/j.solener.2019.01.066,P3HT,PC61BM,P3HT,PC61BM,CCCCCCc1ccsc1,COC(=O)CCCC1(c2ccccc2)C23c4c5c6c7c8c9c(c%10c%11c2c2c%12c4c4c%13c5c5c7c7c8c8c%14c9c%10c9c%10c%11c2c2c%11c%12c4c4c%12c%13c5c5c7c7c8c8c%14c9c9c%10c2c2c%11c4c4c%12c5c7c5c8c9c2c45)C613,0.549,9.42,52.66,2.72,2.723354028,0.1233098529411747,,,1:0.8,PCBDCU,,,ITO/D:A: x% PCBDCU/MoO3/Ag,inverted,,,MoO3,,210.0,o-dichlorobenzene,,150.0,-5.01,-3.12,,-6.1,-3.7,
107995,10.1016/j.solener.2019.01.066,10.1016/j.solener.2019.01.066,P3HT,PC61BM,P3HT,PC61BM,CCCCCCc1ccsc1,COC(=O)CCCC1(c2ccccc2)C23c4c5c6c7c8c9c(c%10c%11c2c2c%12c4c4c%13c5c5c7c7c8c8c%14c9c%10c9c%10c%11c2c2c%11c%12c4c4c%12c%13c5c5c7c7c8c8c%14c9c9c%10c2c2c%11c4c4c%12c5c7c5c8c9c2c45)C613,0.545,9.28,52.35,2.65,2.6476536,0.088543396226414,,,1:0.8,PCBDCU,,,ITO/D:A: x% PCBDCU/MoO3/Ag,inverted,,,MoO3,,210.0,o-dichlorobenzene,,150.0,-5.01,-3.12,,-6.1,-3.7,
107996,10.1016/j.solener.2019.01.066,10.1016/j.solener.2019.01.066,PTB7-Th,PC71BM,PTB7-Th,PC71BM,CCCCC(CC)COC(=O)c1sc2csc(-c3cc4c(-c5ccc(CC(CC)CCCC)s5)c5sccc5c(-c5ccc(CC(CC)CCCC)s5)c4s3)c2c1F,COC(=O)CCCC1(c2ccccc2)C23c4c5ccc6c7cc8c9c%10c(cc%11cc%12c%13c%14c(cc%15c%16ccc-5c2c%16c2c5c%16c%17c(c(c46)c7c9c%17c4c%10c%11c%13c4c%16c%14c%152)C513)C%12)C8,0.415,16.04,48.08,3.2,3.2004932799999994,0.0154149999999769,,,1:1.5,0,,,ITO/D:A: x% PCBDCU/MoO3/Ag,inverted,,,MoO3,,100.0,chlorobenzene,,,-5.29,-3.72,,-5.9,-3.9,
107997,10.1016/j.solener.2019.01.066,10.1016/j.solener.2019.01.066,PTB7-Th,PC71BM,PTB7-Th,PC71BM,CCCCC(CC)COC(=O)c1sc2csc(-c3cc4c(-c5ccc(CC(CC)CCCC)s5)c5sccc5c(-c5ccc(CC(CC)CCCC)s5)c4s3)c2c1F,COC(=O)CCCC1(c2ccccc2)C23c4c5ccc6c7cc8c9c%10c(cc%11cc%12c%13c%14c(cc%15c%16ccc-5c2c%16c2c5c%16c%17c(c(c46)c7c9c%17c4c%10c%11c%13c4c%16c%14c%152)C513)C%12)C8,0.617,16.88,58.04,6.04,6.044842783999999,0.0801785430463436,,,1:1.5,5,,5%,ITO/D:A: x% PCBDCU/MoO3/Ag,inverted,,,MoO3,,100.0,chlorobenzene,,,-5.29,-3.72,,-5.9,-3.9,
107998,10.1016/j.solener.2019.01.066,10.1016/j.solener.2019.01.066,PTB7-Th,PC71BM,PTB7-Th,PC71BM,CCCCC(CC)COC(=O)c1sc2csc(-c3cc4c(-c5ccc(CC(CC)CCCC)s5)c5sccc5c(-c5ccc(CC(CC)CCCC)s5)c4s3)c2c1F,COC(=O)CCCC1(c2ccccc2)C23c4c5ccc6c7cc8c9c%10c(cc%11cc%12c%13c%14c(cc%15c%16ccc-5c2c%16c2c5c%16c%17c(c(c46)c7c9c%17c4c%10c%11c%13c4c%16c%14c%152)C513)C%12)C8,0.656,16.78,57.89,6.37,6.372345952000001,0.036828131868142,,,1:1.5,10,,10%,ITO/D:A: x% PCBDCU/MoO3/Ag,inverted,,,MoO3,,100.0,chlorobenzene,,,-5.29,-3.72,,-5.9,-3.9,
107999,10.1016/j.solener.2019.01.066,10.1016/j.solener.2019.01.066,PTB7-Th,PC71BM,PTB7-Th,PC71BM,CCCCC(CC)COC(=O)c1sc2csc(-c3cc4c(-c5ccc(CC(CC)CCCC)s5)c5sccc5c(-c5ccc(CC(CC)CCCC)s5)c4s3)c2c1F,COC(=O)CCCC1(c2ccccc2)C23c4c5ccc6c7cc8c9c%10c(cc%11cc%12c%13c%14c(cc%15c%16ccc-5c2c%16c2c5c%16c%17c(c(c46)c7c9c%17c4c%10c%11c%13c4c%16c%14c%152)C513)C%12)C8,0.657,16.41,55.13,5.94,5.943769281000001,0.0634559090909139,,,1:1.5,15,,15%,ITO/D:A: x% PCBDCU/MoO3/Ag,inverted,,,MoO3,,100.0,chlorobenzene,,,-5.29,-3.72,,-5.9,-3.9,
108001,10.1016/j.solener.2019.01.066,10.1016/j.solener.2019.01.066,P3HT,PC61BM,P3HT,PC61BM,CCCCCCc1ccsc1,COC(=O)CCCC1(c2ccccc2)C23c4c5c6c7c8c9c(c%10c%11c2c2c%12c4c4c%13c5c5c7c7c8c8c%14c9c%10c9c%10c%11c2c2c%11c%12c4c4c%12c%13c5c5c7c7c8c8c%14c9c9c%10c2c2c%11c4c4c%12c5c7c5c8c9c2c45)C613,0.59,11.02,54.31,3.53,3.53112758,0.0319427762039633,,,1:0.8,,,,ZnO,inverted,,,MoO3,,210.0,o-dichlorobenzene,,150.0,-5.01,-3.12,,-6.1,-3.7,
108002,10.1016/j.solener.2019.01.066,10.1016/j.solener.2019.01.066,P3HT,PC61BM,P3HT,PC61BM,CCCCCCc1ccsc1,COC(=O)CCCC1(c2ccccc2)C23c4c5c6c7c8c9c(c%10c%11c2c2c%12c4c4c%13c5c5c7c7c8c8c%14c9c%10c9c%10c%11c2c2c%11c%12c4c4c%12c%13c5c5c7c7c8c8c%14c9c9c%10c2c2c%11c4c4c%12c5c7c5c8c9c2c45)C613,0.559,11.12,48.74,3.03,3.029717392,0.0093269966996558,,,1:0.8,,,,ITO + 2 mg/ml,inverted,,,MoO3,,210.0,o-dichlorobenzene,,150.0,-5.01,-3.12,,-6.1,-3.7,
108003,10.1016/j.solener.2019.01.066,10.1016/j.solener.2019.01.066,P3HT,PC61BM,P3HT,PC61BM,CCCCCCc1ccsc1,COC(=O)CCCC1(c2ccccc2)C23c4c5c6c7c8c9c(c%10c%11c2c2c%12c4c4c%13c5c5c7c7c8c8c%14c9c%10c9c%10c%11c2c2c%11c%12c4c4c%12c%13c5c5c7c7c8c8c%14c9c9c%10c2c2c%11c4c4c%12c5c7c5c8c9c2c45)C613,0.563,11.21,55.06,3.47,3.4749632380000004,0.1430327953890548,,,1:0.8,,,,ITO + 6 mg/ml,inverted,,,MoO3,,210.0,o-dichlorobenzene,,150.0,-5.01,-3.12,,-6.1,-3.7,
108004,10.1016/j.solener.2019.01.066,10.1016/j.solener.2019.01.066,P3HT,PC61BM,P3HT,PC61BM,CCCCCCc1ccsc1,COC(=O)CCCC1(c2ccccc2)C23c4c5c6c7c8c9c(c%10c%11c2c2c%12c4c4c%13c5c5c7c7c8c8c%14c9c%10c9c%10c%11c2c2c%11c%12c4c4c%12c%13c5c5c7c7c8c8c%14c9c9c%10c2c2c%11c4c4c%12c5c7c5c8c9c2c45)C613,0.57,11.24,55.05,3.52,3.5269433999999995,0.1972556818181673,,,1:0.8,,,,ITO + 10 mg/ml,inverted,,,MoO3,,210.0,o-dichlorobenzene,,150.0,-5.01,-3.12,,-6.1,-3.7,
108005,10.1016/j.solener.2019.01.066,10.1016/j.solener.2019.01.066,P3HT,PC61BM,P3HT,PC61BM,CCCCCCc1ccsc1,COC(=O)CCCC1(c2ccccc2)C23c4c5c6c7c8c9c(c%10c%11c2c2c%12c4c4c%13c5c5c7c7c8c8c%14c9c%10c9c%10c%11c2c2c%11c%12c4c4c%12c%13c5c5c7c7c8c8c%14c9c9c%10c2c2c%11c4c4c%12c5c7c5c8c9c2c45)C613,0.566,10.81,56.26,3.44,3.442245596,0.0652789534883677,,,1:0.8,,,,ITO + 14 mg/ml,inverted,,,MoO3,,210.0,o-dichlorobenzene,,150.0,-5.01,-3.12,,-6.1,-3.7,
108006,10.1016/j.solener.2019.01.066,10.1016/j.solener.2019.01.066,P3HT,PC61BM,P3HT,PC61BM,CCCCCCc1ccsc1,COC(=O)CCCC1(c2ccccc2)C23c4c5c6c7c8c9c(c%10c%11c2c2c%12c4c4c%13c5c5c7c7c8c8c%14c9c%10c9c%10c%11c2c2c%11c%12c4c4c%12c%13c5c5c7c7c8c8c%14c9c9c%10c2c2c%11c4c4c%12c5c7c5c8c9c2c45)C613,0.568,10.61,53.48,3.22,3.222961504,0.0919721739130142,,,1:0.8,,,,ITO + 18 mg/ml,inverted,,,MoO3,,210.0,o-dichlorobenzene,,150.0,-5.01,-3.12,,-6.1,-3.7,
108007,10.1016/j.solener.2019.03.029,10.1016/j.solener.2019.03.029,POBDFBT,ITIC,POBDFBT,ITIC,CCCCCCCCCCC(CCCCCCCCCC)Cc1cc(-c2c(F)c(F)c(-c3cc(CC(CCCCCCCCCC)CCCCCCCCCC)c(-c4ccc(-c5cc6c(OCC(CC)CCCC)c7sccc7c(OCC(CC)CCCC)c6s5)s4)s3)c3nsnc23)sc1-c1cccs1,CCCCCCc1ccc(C2(c3ccc(CCCCCC)cc3)c3cc4c(cc3-c3sc5cc(C=C6C(=O)c7ccccc7C6=C(C#N)C#N)sc5c32)C(c2ccc(CCCCCC)cc2)(c2ccc(CCCCCC)cc2)c2c-4sc3cc(C=C4C(=O)c5ccccc5C4=C(C#N)C#N)sc23)cc1,0.82,16.59,46.5,6.16,6.325767,2.691022727272724,5.95,6.16,1:1:0,DIO,DIO,,ITO/PEDOT:PSS/active layer/Al,conventional,,,PEDOT:PSS,PEDOT:PSS,115.0,o-DCB,o-DCB,100.0,-5.43,-3.66,,-5.576,-3.916,
108012,10.1016/j.solener.2019.03.029,10.1016/j.solener.2019.03.029,POBDFBT,PC71BM,POBDFBT,PC71BM,CCCCCCCCCCC(CCCCCCCCCC)Cc1cc(-c2c(F)c(F)c(-c3cc(CC(CCCCCCCCCC)CCCCCCCCCC)c(-c4ccc(-c5cc6c(OCC(CC)CCCC)c7sccc7c(OCC(CC)CCCC)c6s5)s4)s3)c3nsnc23)sc1-c1cccs1,COC(=O)CCCC1(c2ccccc2)C23c4c5ccc6c7cc8c9c%10c(cc%11cc%12c%13c%14c(cc%15c%16ccc-5c2c%16c2c5c%16c%17c(c(c46)c7c9c%17c4c%10c%11c%13c4c%16c%14c%152)C513)C%12)C8,0.71,13.67,64.0,6.23,6.211648,0.294574638844304,6.02,6.23,1:0:1.5,DIO,DIO,,ITO/PEDOT:PSS/active layer/Al,conventional,,,PEDOT:PSS,PEDOT:PSS,115.0,o-DCB,o-DCB,100.0,-5.43,-3.66,,-5.9,-3.9,
108013,10.1016/j.solener.2019.04.093,10.1016/j.solener.2019.04.093,P3HT,PC61BM,P3HT,PC61BM,CCCCCCc1ccsc1,COC(=O)CCCC1(c2ccccc2)C23c4c5c6c7c8c9c(c%10c%11c2c2c%12c4c4c%13c5c5c7c7c8c8c%14c9c%10c9c%10c%11c2c2c%11c%12c4c4c%12c%13c5c5c7c7c8c8c%14c9c9c%10c2c2c%11c4c4c%12c5c7c5c8c9c2c45)C613,0.42,7.0,42.0,1.54,1.2348,19.818181818181813,1.54,,,,,,,,,,,,,,,,-5.01,-3.12,,-6.1,-3.7,
108014,10.1016/j.solener.2019.04.093,10.1016/j.solener.2019.04.093,P3HT,P1,P3HT,P1,CCCCCCc1ccsc1,CCCCCCCCc1cc(-c2c(-c3cccs3)sc3c(-c4cc(CCCCCCCC)c(CCCCCCCC)s4)c(-c4ccc(-c5cccc6nsnc56)s4)sc23)sc1CCCCCCCC,0.45,2.29,32.0,0.33,0.32976,0.0727272727272781,0.33,,,,,,ITO/ZnO/P3HT:P1/MoO3/Ag,inverted,ZnO,,MoO3,,,chlorobenzene,,,-5.01,-3.12,,-5.34,-3.53,
108015,10.1016/j.solener.2019.04.093,10.1016/j.solener.2019.04.093,P3HT,P2,P3HT,P2,CCCCCCc1ccsc1,,0.56,0.12,23.0,0.02,0.015456,22.719999999999988,0.02,,,,,,ITO/ZnO/P3HT:P2/MoO3/Ag,inverted,ZnO,,MoO3,,,chlorobenzene,,,-5.01,-3.12,,-5.34,-3.58,
108016,10.1016/j.solener.2019.04.093,10.1016/j.solener.2019.04.093,P3HT,P3,P3HT,P3,CCCCCCc1ccsc1,CCCCCCc1csc(-c2ccc(-c3cc(CCCCCC)c(/C=C/c4csc(-c5cc6c(OCC(CC)CCCC)c7sc(-c8ccc(C9=C%10C(=O)N(CC(CC)CCCC)C(c%11ccc(-c%12cc%13c(OCC(CC)CCCC)c%14sccc%14c(OCC(CC)CCCC)c%13s%12)s%11)=C%10C(=O)N9CC(CC)CCCC)s8)cc7c(OCC(CC)CCCC)c6s5)c4)s3)c3nsnc23)c1,0.66,0.58,28.0,0.11,0.1071839999999999,2.560000000000012,0.11,,,,,,ITO/ZnO/P3HT:P3/MoO3/Ag,inverted,ZnO,,MoO3,,,chlorobenzene,,,-5.01,-3.12,,-5.31,-3.6,
108021,10.1016/j.solener.2019.11.074,10.1016/j.solener.2019.11.074,PBDB-T,IT-2F,PBDB-T,ITIC-4F,CCCCC(CC)Cc1ccc(-c2c3cc(-c4ccc(-c5sc(-c6cccs6)c6c5C(=O)c5c(CC(CC)CCCC)sc(CC(CC)CCCC)c5C6=O)s4)sc3c(-c3ccc(CC(CC)CCCC)s3)c3ccsc23)s1,CCc1ccc(C2(c3ccc(CC)cc3)c3cc4c(cc3-c3sc5cc(/C=C6\C(=O)c7cc(F)c(F)cc7C6=C(C#N)C#N)sc5c32)C(c2ccc(CC)cc2)(c2ccc(CC)cc2)c2c-4sc3cc(/C=C4\C(=O)c5cc(F)c(F)cc5C4=C(C#N)C#N)sc23)cc1,0.83,18.62,71.0,12.08,10.972766,9.165844370860928,,,1:1.5,,,,ITO/PEDOT:PSS/active layer/PDINO/Al,conventional,PDINO,PDINO,PEDOT:PSS,PEDOT:PSS,,chlorobenzene,chlorobenzene,80.0,-5.33,-3.48,,-5.64,-4.05,
108022,10.1016/j.solener.2019.11.074,10.1016/j.solener.2019.11.074,PBDB-T,IT-2Cl,PBDB-T,IT-2Cl,CCCCC(CC)Cc1ccc(-c2c3cc(-c4ccc(-c5sc(-c6cccs6)c6c5C(=O)c5c(CC(CC)CCCC)sc(CC(CC)CCCC)c5C6=O)s4)sc3c(-c3ccc(CC(CC)CCCC)s3)c3ccsc23)s1,CCCCCCc1ccc(C2(c3ccc(CCCCCC)cc3)c3cc4c(cc3-c3sc5cc(/C=C6\C(=O)c7cc(Cl)ccc7C6=C(C#N)C#N)sc5c32)C(c2ccc(CCCCCC)cc2)(c2ccc(CCCCCC)cc2)c2c-4sc3cc(/C=C4\C(=O)c5cc(Cl)ccc5C4=C(C#N)C#N)sc23)cc1,0.81,18.07,70.0,10.77,10.245690000000002,4.868245125348172,,,1:1.5,,,,ITO/PEDOT:PSS/active layer/PDINO/Al,conventional,PDINO,PDINO,PEDOT:PSS,PEDOT:PSS,,chlorobenzene,chlorobenzene,80.0,-5.33,-3.48,,-5.42,-3.9,
108023,10.1016/j.solener.2019.11.074,10.1016/j.solener.2019.11.074,PBDB-T,IT-2Br,PBDB-T,IT-2Br,CCCCC(CC)Cc1ccc(-c2c3cc(-c4ccc(-c5sc(-c6cccs6)c6c5C(=O)c5c(CC(CC)CCCC)sc(CC(CC)CCCC)c5C6=O)s4)sc3c(-c3ccc(CC(CC)CCCC)s3)c3ccsc23)s1,CCCCCCc1ccc(C2(c3ccc(CCCCCC)cc3)c3cc4c(cc3-c3sc5cc(/C=C6\C(=O)c7cc(Br)ccc7C6=C(C#N)C#N)sc5c32)C(c2ccc(CCCCCC)cc2)(c2ccc(CCCCCC)cc2)c2c-4sc3cc(/C=C4\C(=O)c5cc(Br)ccc5C4=C(C#N)C#N)sc23)cc1,0.83,17.93,71.0,10.66,10.566149,0.880403377110685,,,1:1.5,,,,ITO/PEDOT:PSS/active layer/PDINO/Al,conventional,PDINO,PDINO,PEDOT:PSS,PEDOT:PSS,,chlorobenzene,chlorobenzene,80.0,-5.33,-3.48,,-5.51,-3.98,
108024,10.1016/j.solener.2020.01.032,10.1016/j.solener.2020.01.032,PBDB-T,DFB-dIDT,PBDB-T,DFB-dIDT,CCCCC(CC)Cc1ccc(-c2c3cc(-c4ccc(-c5sc(-c6cccs6)c6c5C(=O)c5c(CC(CC)CCCC)sc(CC(CC)CCCC)c5C6=O)s4)sc3c(-c3ccc(CC(CC)CCCC)s3)c3ccsc23)s1,,0.9,12.91,42.0,4.9,4.87998,0.4085714285714407,4.49,4.9,1:1,0,,,ITO/ZnO/active layer/MoO3/Al,inverted,ZnO,ZnO,MoO3,MoO3,,chlorobenzene,chlorobenzene,,-5.33,-3.48,,,,
108025,10.1016/j.solener.2020.01.032,10.1016/j.solener.2020.01.032,PBDB-T,DFB-dIDT,PBDB-T,DFB-dIDT,CCCCC(CC)Cc1ccc(-c2c3cc(-c4ccc(-c5sc(-c6cccs6)c6c5C(=O)c5c(CC(CC)CCCC)sc(CC(CC)CCCC)c5C6=O)s4)sc3c(-c3ccc(CC(CC)CCCC)s3)c3ccsc23)s1,,0.86,15.58,49.87,6.71,6.68198156,0.4175624441132684,6.37,6.71,1:1,1.0,,,ITO/ZnO/active layer/MoO3/Al,inverted,ZnO,ZnO,MoO3,MoO3,,chlorobenzene,chlorobenzene,100.0,-5.33,-3.48,,,,
108026,10.1016/j.solener.2020.01.032,10.1016/j.solener.2020.01.032,PBDB-T,BT-dIDT,PBDB-T,BT-dIDT,CCCCC(CC)Cc1ccc(-c2c3cc(-c4ccc(-c5sc(-c6cccs6)c6c5C(=O)c5c(CC(CC)CCCC)sc(CC(CC)CCCC)c5C6=O)s4)sc3c(-c3ccc(CC(CC)CCCC)s3)c3ccsc23)s1,CCc1ccc(C2(c3ccc(CC)cc3)c3cc4c(cc3-c3sc(/C=C5\C(=O)c6cc(F)c(F)cc6C5=C(C#N)C#N)cc32)C(c2ccc(CC)cc2)(c2ccc(CC)cc2)c2cc(-c3ccc(-c5cc6c(s5)-c5cc7c(cc5C6(c5ccc(CC)cc5)c5ccc(CC)cc5)-c5sc(/C=C6\C(=O)c8cc(F)c(F)cc8C6=C(C#N)C#N)cc5C7(c5ccc(CC)cc5)c5cccc(CC)c5)c5nsnc35)sc2-4)cc1,0.87,16.68,57.91,8.45,8.403667559999999,0.5483128994082898,8.15,8.45,1:1,0,,,ITO/ZnO/active layer/MoO3/Al,inverted,ZnO,ZnO,MoO3,MoO3,,chlorobenzene,chlorobenzene,,-5.33,-3.48,,-5.34,-3.87,
108027,10.1016/j.solener.2020.01.032,10.1016/j.solener.2020.01.032,PBDB-T,BT-dIDT,PBDB-T,BT-dIDT,CCCCC(CC)Cc1ccc(-c2c3cc(-c4ccc(-c5sc(-c6cccs6)c6c5C(=O)c5c(CC(CC)CCCC)sc(CC(CC)CCCC)c5C6=O)s4)sc3c(-c3ccc(CC(CC)CCCC)s3)c3ccsc23)s1,CCc1ccc(C2(c3ccc(CC)cc3)c3cc4c(cc3-c3sc(/C=C5\C(=O)c6cc(F)c(F)cc6C5=C(C#N)C#N)cc32)C(c2ccc(CC)cc2)(c2ccc(CC)cc2)c2cc(-c3ccc(-c5cc6c(s5)-c5cc7c(cc5C6(c5ccc(CC)cc5)c5ccc(CC)cc5)-c5sc(/C=C6\C(=O)c8cc(F)c(F)cc8C6=C(C#N)C#N)cc5C7(c5ccc(CC)cc5)c5cccc(CC)c5)c5nsnc35)sc2-4)cc1,0.87,18.59,64.83,10.52,10.48515039,0.3312700570342055,10.12,10.52,1:1,1.2,,,ITO/ZnO/active layer/MoO3/Al,inverted,ZnO,ZnO,MoO3,MoO3,,chlorobenzene,chlorobenzene,100.0,-5.33,-3.48,,-5.34,-3.87,
108028,10.1016/j.solener.2020.03.021,10.1016/j.solener.2020.03.021,PTB7,PC71BM,PTB7,PC71BM,CCCCC(CC)COC(=O)c1sc2c(-c3cc4c(OCC(CC)CCCC)c5sccc5c(OCC(CC)CCCC)c4s3)scc2c1F,COC(=O)CCCC1(c2ccccc2)C23c4c5ccc6c7cc8c9c%10c(cc%11cc%12c%13c%14c(cc%15c%16ccc-5c2c%16c2c5c%16c%17c(c(c46)c7c9c%17c4c%10c%11c%13c4c%16c%14c%152)C513)C%12)C8,0.67,8.31,44.0,2.45,2.449788,0.0086530612245029,2.21,2.45,1:1.5,,,,ITO/PEDOT:PSS/active layer/Al,conventional,,,PEDOT:PSS,PEDOT:PSS,100.0,chlorobenzene,chlorobenzene,,-5.19,-3.43,,-5.9,-3.9,
108029,10.1016/j.solener.2020.03.021,10.1016/j.solener.2020.03.021,PTB7,PC71BM,PTB7,PC71BM,CCCCC(CC)COC(=O)c1sc2c(-c3cc4c(OCC(CC)CCCC)c5sccc5c(OCC(CC)CCCC)c4s3)scc2c1F,COC(=O)CCCC1(c2ccccc2)C23c4c5ccc6c7cc8c9c%10c(cc%11cc%12c%13c%14c(cc%15c%16ccc-5c2c%16c2c5c%16c%17c(c(c46)c7c9c%17c4c%10c%11c%13c4c%16c%14c%152)C513)C%12)C8,0.71,14.77,53.0,5.56,5.557950999999999,0.0368525179856189,5.41,5.56,1:1.5,DIO,DIO,3% v/v DIO,ITO/PEDOT:PSS/active layer/Al,conventional,,,PEDOT:PSS,PEDOT:PSS,100.0,chlorobenzene,chlorobenzene,,-5.19,-3.43,,-5.9,-3.9,
108030,10.1016/j.solener.2020.03.021,10.1016/j.solener.2020.03.021,PTB7,PC71BM,PTB7,PC71BM,CCCCC(CC)COC(=O)c1sc2c(-c3cc4c(OCC(CC)CCCC)c5sccc5c(OCC(CC)CCCC)c4s3)scc2c1F,COC(=O)CCCC1(c2ccccc2)C23c4c5ccc6c7cc8c9c%10c(cc%11cc%12c%13c%14c(cc%15c%16ccc-5c2c%16c2c5c%16c%17c(c(c46)c7c9c%17c4c%10c%11c%13c4c%16c%14c%152)C513)C%12)C8,0.69,11.74,37.0,3.0,2.997222,0.0926000000000056,2.97,3.0,1:1.5,PEG,PEG,0.75% v/v PEG,ITO/PEDOT:PSS/active layer/Al,conventional,,,PEDOT:PSS,PEDOT:PSS,100.0,chlorobenzene,chlorobenzene,,-5.19,-3.43,,-5.9,-3.9,
108031,10.1016/j.solener.2020.03.021,10.1016/j.solener.2020.03.021,PTB7,PC71BM,PTB7,PC71BM,CCCCC(CC)COC(=O)c1sc2c(-c3cc4c(OCC(CC)CCCC)c5sccc5c(OCC(CC)CCCC)c4s3)scc2c1F,COC(=O)CCCC1(c2ccccc2)C23c4c5ccc6c7cc8c9c%10c(cc%11cc%12c%13c%14c(cc%15c%16ccc-5c2c%16c2c5c%16c%17c(c(c46)c7c9c%17c4c%10c%11c%13c4c%16c%14c%152)C513)C%12)C8,0.76,20.03,53.0,8.07,8.068084,0.0237422552664136,8.03,8.07,1:1.5,DIO + PEG,DIO+PEG,,ITO/PEDOT:PSS/active layer/Al,conventional,,,PEDOT:PSS,PEDOT:PSS,100.0,chlorobenzene,chlorobenzene,,-5.19,-3.43,,-5.9,-3.9,
108032,10.1016/j.solener.2020.05.059,10.1016/j.solener.2020.05.059,P1,PC71BM,P1,PC71BM,CCCCCCCCc1cc(-c2c(-c3cccs3)sc3c(-c4cc(CCCCCCCC)c(CCCCCCCC)s4)c(-c4ccc(-c5cccc6nsnc56)s4)sc23)sc1CCCCCCCC,COC(=O)CCCC1(c2ccccc2)C23c4c5ccc6c7cc8c9c%10c(cc%11cc%12c%13c%14c(cc%15c%16ccc-5c2c%16c2c5c%16c%17c(c(c46)c7c9c%17c4c%10c%11c%13c4c%16c%14c%152)C513)C%12)C8,0.82,15.72,65.0,8.38,8.37876,0.0147971360381983,8.25,8.38,1:2,,,,ITO/PEDOT:PSS/active layer/PFN/Al,conventional,PFN,PFN,PEDOT:PSS,PEDOT:PSS,,chloroform,chloroform,,-5.34,-3.53,,-5.9,-3.9,
108033,10.1016/j.solener.2020.05.059,10.1016/j.solener.2020.05.059,P2,PC71BM,P2,PC71BM,,COC(=O)CCCC1(c2ccccc2)C23c4c5ccc6c7cc8c9c%10c(cc%11cc%12c%13c%14c(cc%15c%16ccc-5c2c%16c2c5c%16c%17c(c(c46)c7c9c%17c4c%10c%11c%13c4c%16c%14c%152)C513)C%12)C8,0.73,17.96,69.0,9.05,9.046452,0.0392044198895063,8.94,9.05,1:2,,,,ITO/PEDOT:PSS/active layer/PFN/Al,conventional,PFN,PFN,PEDOT:PSS,PEDOT:PSS,,chloroform,chloroform,,-5.34,-3.58,,-5.9,-3.9,
108034,10.1016/j.solener.2020.05.059,10.1016/j.solener.2020.05.059,P1,PDIF,P1,PDIF,CCCCCCCCc1cc(-c2c(-c3cccs3)sc3c(-c4cc(CCCCCCCC)c(CCCCCCCC)s4)c(-c4ccc(-c5cccc6nsnc56)s4)sc23)sc1CCCCCCCC,,0.93,16.68,63.0,9.77,9.772812000000002,0.0287819856704427,9.63,9.77,1:1.5,,,,ITO/PEDOT:PSS/active layer/PFN/Al,conventional,PFN,PFN,PEDOT:PSS,PEDOT:PSS,,chloroform,chloroform,,-5.34,-3.53,,,,
108035,10.1016/j.solener.2020.05.059,10.1016/j.solener.2020.05.059,P2,PDIF,P2,PDIF,,,0.85,19.27,67.0,10.97,10.974265,0.0388787602552432,10.84,10.97,1:1.5,,,,ITO/PEDOT:PSS/active layer/PFN/Al,conventional,PFN,PFN,PEDOT:PSS,PEDOT:PSS,,chloroform,chloroform,,-5.34,-3.58,,,,
108036,10.1016/j.solener.2020.06.090,10.1016/j.solener.2020.06.090,PBDT-2FBnT,ITIC,PBDT-2FBnT,ITIC,CCCCC(CC)Cc1ccc(-c2c3cc(-c4sc(-c5cc(F)c(-c6cccs6)cc5F)cc4CC(CC)CCCC)sc3c(-c3ccc(CC(CC)CCCC)s3)c3ccsc23)s1,CCCCCCc1ccc(C2(c3ccc(CCCCCC)cc3)c3cc4c(cc3-c3sc5cc(C=C6C(=O)c7ccccc7C6=C(C#N)C#N)sc5c32)C(c2ccc(CCCCCC)cc2)(c2ccc(CCCCCC)cc2)c2c-4sc3cc(C=C4C(=O)c5ccccc5C4=C(C#N)C#N)sc23)cc1,0.899,15.5,51.7,7.2,7.204136500000001,0.0574513888888948,6.95,7.2,1:1,,,,ITO/ZnO/active layer/MoO3/Ag,inverted,ZnO,ZnO,MoO3,MoO3,,chlorobenzene,chlorobenzene,110.0,-5.48,-3.45,,-5.576,-3.916,
108037,10.1016/j.solener.2020.06.090,10.1016/j.solener.2020.06.090,PBDT-2FBnT,ITIC,PBDT-2FBnT,ITIC,CCCCC(CC)Cc1ccc(-c2c3cc(-c4sc(-c5cc(F)c(-c6cccs6)cc5F)cc4CC(CC)CCCC)sc3c(-c3ccc(CC(CC)CCCC)s3)c3ccsc23)s1,CCCCCCc1ccc(C2(c3ccc(CCCCCC)cc3)c3cc4c(cc3-c3sc5cc(C=C6C(=O)c7ccccc7C6=C(C#N)C#N)sc5c32)C(c2ccc(CCCCCC)cc2)(c2ccc(CCCCCC)cc2)c2c-4sc3cc(C=C4C(=O)c5ccccc5C4=C(C#N)C#N)sc23)cc1,0.919,16.1,64.1,9.5,9.4841719,0.1666115789473709,9.25,9.5,1:1,,,,ITO/ZnO/active layer/MoO3/Ag,inverted,ZnO,ZnO,MoO3,MoO3,,chlorobenzene,chlorobenzene,140.0,-5.48,-3.45,,-5.576,-3.916,
108038,10.1016/j.solener.2020.06.090,10.1016/j.solener.2020.06.090,PBDT-2FBnT,ITIC,PBDT-2FBnT,ITIC,CCCCC(CC)Cc1ccc(-c2c3cc(-c4sc(-c5cc(F)c(-c6cccs6)cc5F)cc4CC(CC)CCCC)sc3c(-c3ccc(CC(CC)CCCC)s3)c3ccsc23)s1,CCCCCCc1ccc(C2(c3ccc(CCCCCC)cc3)c3cc4c(cc3-c3sc5cc(C=C6C(=O)c7ccccc7C6=C(C#N)C#N)sc5c32)C(c2ccc(CCCCCC)cc2)(c2ccc(CCCCCC)cc2)c2c-4sc3cc(C=C4C(=O)c5ccccc5C4=C(C#N)C#N)sc23)cc1,0.939,13.7,64.9,8.3,8.3489307,0.5895265060240923,7.9,8.3,1:1,,,,ITO/ZnO/active layer/MoO3/Ag,inverted,ZnO,ZnO,MoO3,MoO3,,chlorobenzene,chlorobenzene,160.0,-5.48,-3.45,,-5.576,-3.916,
108039,10.1016/j.solener.2021.03.004,10.1016/j.solener.2021.03.004,PTT-EFQX,PC71BM,PTT-EFQX,PC71BM,CCCCCCCCC(CCCCCC)COC(=O)c1nc2c(-c3cccs3)c(F)c(F)c(-c3ccc(-c4cc5sccc5s4)s3)c2nc1C(=O)OCC(CCCCCC)CCCCCCCC,COC(=O)CCCC1(c2ccccc2)C23c4c5ccc6c7cc8c9c%10c(cc%11cc%12c%13c%14c(cc%15c%16ccc-5c2c%16c2c5c%16c%17c(c(c46)c7c9c%17c4c%10c%11c%13c4c%16c%14c%152)C513)C%12)C8,0.69,11.19,68.5,5.37,5.288953499999999,1.509245810055887,,,1:1.5,DIO,DIO,,ITO/PEDOT:PSS/Active layer/PFN-Br/Ag,conventional,PFN-Br,PFN-Br,PEDOT:PSS,PEDOT:PSS,80.0,DCB:DIO (100:2 vol/vol),"o-DCB:1,8-diiodooctane (100:2 vol/vol)",80.0,-5.32,-3.52,,-5.9,-3.9,
108040,10.1016/j.solener.2021.03.004,10.1016/j.solener.2021.03.004,PT-DFBT-T-EFQX,PC71BM,PT-DFBT-T-EFQX,PC71BM,CCCCCCCCCCC(CCCCCCCC)COC(=O)c1nc2c(-c3cccs3)c(F)c(F)c(-c3ccc(-c4ccc(-c5c(F)c(F)c(-c6cccs6)c6nsnc56)s4)s3)c2nc1C(=O)OCC(CCCCCCCC)CCCCCCCCCC,COC(=O)CCCC1(c2ccccc2)C23c4c5ccc6c7cc8c9c%10c(cc%11cc%12c%13c%14c(cc%15c%16ccc-5c2c%16c2c5c%16c%17c(c(c46)c7c9c%17c4c%10c%11c%13c4c%16c%14c%152)C513)C%12)C8,0.87,5.62,54.8,2.69,2.6793912,0.3943791821561329,,,1:1.5,DIO,DIO,,ITO/PEDOT:PSS/Active layer/PFN-Br/Ag,conventional,PFN-Br,PFN-Br,PEDOT:PSS,PEDOT:PSS,80.0,DCB:DIO (100:2 vol/vol),"o-DCB:1,8-diiodooctane (100:2 vol/vol)",80.0,-5.54,-3.54,,-5.9,-3.9,
108041,10.1016/j.solener.2021.03.012,10.1016/j.solener.2021.03.012,PTB7-Th,PC71BM,PTB7-Th,PC71BM,CCCCC(CC)COC(=O)c1sc2csc(-c3cc4c(-c5ccc(CC(CC)CCCC)s5)c5sccc5c(-c5ccc(CC(CC)CCCC)s5)c4s3)c2c1F,COC(=O)CCCC1(c2ccccc2)C23c4c5ccc6c7cc8c9c%10c(cc%11cc%12c%13c%14c(cc%15c%16ccc-5c2c%16c2c5c%16c%17c(c(c46)c7c9c%17c4c%10c%11c%13c4c%16c%14c%152)C513)C%12)C8,0.79,12.87,45.7,4.7,4.6464561,1.1392319148936212,4.7,4.7,,w/o,,,inverted,inverted,ZnO,ZnO,MoO3,MoO3,,chlorobenzene,chlorobenzene,,-5.29,-3.72,,-5.9,-3.9,
108042,10.1016/j.solener.2021.03.012,10.1016/j.solener.2021.03.012,PTB7-Th,PC71BM,PTB7-Th,PC71BM,CCCCC(CC)COC(=O)c1sc2csc(-c3cc4c(-c5ccc(CC(CC)CCCC)s5)c5sccc5c(-c5ccc(CC(CC)CCCC)s5)c4s3)c2c1F,COC(=O)CCCC1(c2ccccc2)C23c4c5ccc6c7cc8c9c%10c(cc%11cc%12c%13c%14c(cc%15c%16ccc-5c2c%16c2c5c%16c%17c(c(c46)c7c9c%17c4c%10c%11c%13c4c%16c%14c%152)C513)C%12)C8,0.79,16.88,70.41,9.53,9.38931432,1.4762400839454242,9.53,9.53,,4% DE,DE,4%,inverted,inverted,ZnO,ZnO,MoO3,MoO3,,chlorobenzene,chlorobenzene,,-5.29,-3.72,,-5.9,-3.9,
108043,10.1016/j.solener.2021.03.030,10.1016/j.solener.2021.03.030,PB-BT,PC71BM,PB-BT,PC71BM,CCCCCCCCCCC(CCCCCCCC)COc1c2cc(-c3sc(-c4ccc(-c5cc(CCCCCC)cs5)c5nsnc45)cc3CCCCCC)sc2c(OCC(CCCCCCCC)CCCCCCCCCC)c2ccsc12,COC(=O)CCCC1(c2ccccc2)C23c4c5ccc6c7cc8c9c%10c(cc%11cc%12c%13c%14c(cc%15c%16ccc-5c2c%16c2c5c%16c%17c(c(c46)c7c9c%17c4c%10c%11c%13c4c%16c%14c%152)C513)C%12)C8,0.77,3.63,65.35,1.82,1.82659785,0.3625192307692255,1.67,1.82,,0,,,ITO/PEDOT:PSS/Polymer:PC71BM/Ca/Al,conventional,,,,,,DCB,,,-5.36,-3.67,,-5.9,-3.9,
108044,10.1016/j.solener.2021.03.030,10.1016/j.solener.2021.03.030,PB-BT,PC71BM,PB-BT,PC71BM,CCCCCCCCCCC(CCCCCCCC)COc1c2cc(-c3sc(-c4ccc(-c5cc(CCCCCC)cs5)c5nsnc45)cc3CCCCCC)sc2c(OCC(CCCCCCCC)CCCCCCCCCC)c2ccsc12,COC(=O)CCCC1(c2ccccc2)C23c4c5ccc6c7cc8c9c%10c(cc%11cc%12c%13c%14c(cc%15c%16ccc-5c2c%16c2c5c%16c%17c(c(c46)c7c9c%17c4c%10c%11c%13c4c%16c%14c%152)C513)C%12)C8,0.75,13.5,61.66,6.25,6.243075,0.1107999999999975,6.09,6.25,,DIO,,2.5%,ITO/PEDOT:PSS/Polymer:PC71BM/Ca/Al,conventional,,,,,,DCB,,,-5.36,-3.67,,-5.9,-3.9,
108045,10.1016/j.solener.2021.03.030,10.1016/j.solener.2021.03.030,PB-BTf,PC71BM,PB-BTf,PC71BM,CCCCCCCCCCC(CCCCCCCC)COc1c2cc(-c3sc(-c4c(F)c(F)c(-c5cc(CCCCCC)cs5)c5nsnc45)cc3CCCCCC)sc2c(OCC(CCCCCCCC)CCCCCCCCCC)c2ccsc12,COC(=O)CCCC1(c2ccccc2)C23c4c5ccc6c7cc8c9c%10c(cc%11cc%12c%13c%14c(cc%15c%16ccc-5c2c%16c2c5c%16c%17c(c(c46)c7c9c%17c4c%10c%11c%13c4c%16c%14c%152)C513)C%12)C8,0.81,2.97,56.85,1.37,1.3676404500000003,0.1722299270072821,1.23,1.37,,0,,,ITO/PEDOT:PSS/Polymer:PC71BM/Ca/Al,conventional,,,,,,DCB,,,-5.42,-3.72,,-5.9,-3.9,
108046,10.1016/j.solener.2021.03.030,10.1016/j.solener.2021.03.030,PB-BTf,PC71BM,PB-BTf,PC71BM,CCCCCCCCCCC(CCCCCCCC)COc1c2cc(-c3sc(-c4c(F)c(F)c(-c5cc(CCCCCC)cs5)c5nsnc45)cc3CCCCCC)sc2c(OCC(CCCCCCCC)CCCCCCCCCC)c2ccsc12,COC(=O)CCCC1(c2ccccc2)C23c4c5ccc6c7cc8c9c%10c(cc%11cc%12c%13c%14c(cc%15c%16ccc-5c2c%16c2c5c%16c%17c(c(c46)c7c9c%17c4c%10c%11c%13c4c%16c%14c%152)C513)C%12)C8,0.79,16.47,65.29,8.43,8.495077770000002,0.7719782918149708,8.28,8.43,,DIO,,1.5%,ITO/PEDOT:PSS/Polymer:PC71BM/Ca/Al,conventional,,,,,,DCB,,,-5.42,-3.72,,-5.9,-3.9,
108047,10.1016/j.solener.2021.03.030,10.1016/j.solener.2021.03.030,PB-BTPf,PC71BM,PB-BTPf,PC71BM,CCCCCCCCCCC(CCCCCCCC)COc1c2cc(-c3sc(-c4c(-c5ccc(F)cc5)c(-c5ccc(F)cc5)c(-c5cc(CCCCCC)cs5)c5nsnc45)cc3CCCCCC)sc2c(OCC(CCCCCCCC)CCCCCCCCCC)c2ccsc12,COC(=O)CCCC1(c2ccccc2)C23c4c5ccc6c7cc8c9c%10c(cc%11cc%12c%13c%14c(cc%15c%16ccc-5c2c%16c2c5c%16c%17c(c(c46)c7c9c%17c4c%10c%11c%13c4c%16c%14c%152)C513)C%12)C8,0.99,1.75,28.86,0.5,0.4999995,0.0001000000000028,0.37,0.5,,0,,,ITO/PEDOT:PSS/Polymer:PC71BM/Ca/Al,conventional,,,,,,DCB,,,-5.47,-3.62,,-5.9,-3.9,
108048,10.1016/j.solener.2021.03.030,10.1016/j.solener.2021.03.030,PB-BTPf,PC71BM,PB-BTPf,PC71BM,CCCCCCCCCCC(CCCCCCCC)COc1c2cc(-c3sc(-c4c(-c5ccc(F)cc5)c(-c5ccc(F)cc5)c(-c5cc(CCCCCC)cs5)c5nsnc45)cc3CCCCCC)sc2c(OCC(CCCCCCCC)CCCCCCCCCC)c2ccsc12,COC(=O)CCCC1(c2ccccc2)C23c4c5ccc6c7cc8c9c%10c(cc%11cc%12c%13c%14c(cc%15c%16ccc-5c2c%16c2c5c%16c%17c(c(c46)c7c9c%17c4c%10c%11c%13c4c%16c%14c%152)C513)C%12)C8,0.95,9.19,47.58,4.14,4.153971899999999,0.337485507246367,4.02,4.14,,DIO,,2.0%,ITO/PEDOT:PSS/Polymer:PC71BM/Ca/Al,conventional,,,,,,DCB,,,-5.47,-3.62,,-5.9,-3.9,
108049,10.1016/j.solener.2021.04.049,10.1016/j.solener.2021.04.049,PCDTBT,MPU2,PCDTBT,MPU2,CCCCCCCCC(CCCCCCCC)n1c2ccccc2c2ccc(-c3ccc(-c4ccc(-c5cccs5)c5nsnc45)s3)cc21,CCCCC(CC)CN1C(=O)C2=C(c3ccc(/C=c4\sc(=C(C#N)C#N)n(CC)c4=O)s3)N(CC(CC)CCCC)C(=O)C2=C1c1ccc(/C=c2\sc(=C(C#N)C#N)n(CC)c2=O)s1,0.88,10.36,52.0,4.74,4.740736,0.0155274261603343,4.74,,1:1.5,,,,ITO/PEDOT:PSS/active layer/PFN/Al,conventional,PFN,PFN,PEDOT:PSS,PEDOT:PSS,,chloroform,chloroform,,-5.5,-3.6,,-5.72,-4.15,
108050,10.1016/j.solener.2021.04.049,10.1016/j.solener.2021.04.049,PCDTBT,MPU5,PCDTBT,MPU5,CCCCCCCCC(CCCCCCCC)n1c2ccccc2c2ccc(-c3ccc(-c4ccc(-c5cccs5)c5nsnc45)s3)cc21,CCCCC(CC)CN1C(=O)C2=C(c3ccc(/C=c4\sc(=C(C#N)C#N)n(CC)c4=O)[se]3)N(CC(CC)CCCC)C(=O)C2=C1c1ccc(/C=c2\sc(=C(C#N)C#N)n(CC)c2=O)[se]1,0.98,11.48,53.6,5.86,6.030214400000001,2.904682593856668,5.86,,1:1.5,,,,ITO/PEDOT:PSS/active layer/PFN/Al,conventional,PFN,PFN,PEDOT:PSS,PEDOT:PSS,,chloroform,chloroform,,-5.5,-3.6,,-5.75,-4.0,
108051,10.1016/j.solener.2021.04.049,10.1016/j.solener.2021.04.049,PCDTBT,MPU2,PCDTBT,MPU2,CCCCCCCCC(CCCCCCCC)n1c2ccccc2c2ccc(-c3ccc(-c4ccc(-c5cccs5)c5nsnc45)s3)cc21,CCCCC(CC)CN1C(=O)C2=C(c3ccc(/C=c4\sc(=C(C#N)C#N)n(CC)c4=O)s3)N(CC(CC)CCCC)C(=O)C2=C1c1ccc(/C=c2\sc(=C(C#N)C#N)n(CC)c2=O)s1,0.85,14.73,64.2,8.04,8.038161,0.0228731343283406,8.04,,1:1.5,,,,ITO/PEDOT:PSS/active layer/PFN/Al,conventional,PFN,PFN,PEDOT:PSS,PEDOT:PSS,,chloroform,chloroform,,-5.5,-3.6,,-5.72,-4.15,
108052,10.1016/j.solener.2021.04.049,10.1016/j.solener.2021.04.049,PCDTBT,MPU5,PCDTBT,MPU5,CCCCCCCCC(CCCCCCCC)n1c2ccccc2c2ccc(-c3ccc(-c4ccc(-c5cccs5)c5nsnc45)s3)cc21,CCCCC(CC)CN1C(=O)C2=C(c3ccc(/C=c4\sc(=C(C#N)C#N)n(CC)c4=O)[se]3)N(CC(CC)CCCC)C(=O)C2=C1c1ccc(/C=c2\sc(=C(C#N)C#N)n(CC)c2=O)[se]1,0.94,16.32,66.0,10.12,10.124928,0.0486956521739266,10.12,,1:1.5,,,,ITO/PEDOT:PSS/active layer/PFN/Al,conventional,PFN,PFN,PEDOT:PSS,PEDOT:PSS,,chloroform,chloroform,,-5.5,-3.6,,-5.75,-4.0,
108053,10.1016/j.solener.2021.06.049,10.1016/j.solener.2021.06.049,PTB2T-F,IT-4F,PTB2T-F,IT-4F,CCCCCCc1cc(-c2ccc(-c3sc(-c4cccs4)c4c3C(=O)c3c(CC(CC)CCCC)sc(CC(CC)CCCC)c3C4=O)s2)sc1-c1cc2c(-c3cc(F)c(CC(CC)CCCC)s3)c3sccc3c(-c3cc(F)c(CC(CC)CCCC)s3)c2s1,CCCCCCc1ccc(C2(c3ccc(CCCCCC)cc3)c3cc4c(cc3-c3sc5cc(/C=C6\C(=O)c7cc(F)c(F)cc7C6=C(C#N)C#N)sc5c32)C(c2ccc(CCCCCC)cc2)(c2ccc(CCCCCC)cc2)c2c-4sc3cc(/C=C4\C(=O)c5cc(F)c(F)cc5C4=C(C#N)C#N)sc23)cc1,0.82,17.21,63.86,9.01,9.01205092,0.0227627081021119,8.91,9.01,1:1,,,,ITO/ZnO/active layer/MoO3/Ag,inverted,ZnO,ZnO,MoO3,MoO3,,chloroform,chloroform,,-5.67,-3.88,,-5.66,-4.14,
108054,10.1016/j.solener.2021.06.049,10.1016/j.solener.2021.06.049,PTB2T-F,IT-4F,PTB2T-F,IT-4F,CCCCCCc1cc(-c2ccc(-c3sc(-c4cccs4)c4c3C(=O)c3c(CC(CC)CCCC)sc(CC(CC)CCCC)c3C4=O)s2)sc1-c1cc2c(-c3cc(F)c(CC(CC)CCCC)s3)c3sccc3c(-c3cc(F)c(CC(CC)CCCC)s3)c2s1,CCCCCCc1ccc(C2(c3ccc(CCCCCC)cc3)c3cc4c(cc3-c3sc5cc(/C=C6\C(=O)c7cc(F)c(F)cc7C6=C(C#N)C#N)sc5c32)C(c2ccc(CCCCCC)cc2)(c2ccc(CCCCCC)cc2)c2c-4sc3cc(/C=C4\C(=O)c5cc(F)c(F)cc5C4=C(C#N)C#N)sc23)cc1,0.81,20.54,65.23,10.79,10.85257602,0.5799445783132681,10.43,10.79,1:1,,,,ITO/PEDOT:PSS/active layer/PDINN/Ag,conventional,PDINN,PDINN,PEDOT:PSS,PEDOT:PSS,,chloroform,chloroform,,-5.67,-3.88,,-5.66,-4.14,
108055,10.1016/j.solener.2021.06.049,10.1016/j.solener.2021.06.049,PTB2T-Cl,IT-4F,PTB2T-Cl,IT-4F,CCCCCCc1cc(-c2ccc(-c3sc(-c4cccs4)c4c3C(=O)c3c(CC(CC)CCCC)sc(CC(CC)CCCC)c3C4=O)s2)sc1-c1cc2c(-c3cc(Cl)c(CC(CC)CCCC)s3)c3sccc3c(-c3cc(Cl)c(CC(CC)CCCC)s3)c2s1,CCCCCCc1ccc(C2(c3ccc(CCCCCC)cc3)c3cc4c(cc3-c3sc5cc(/C=C6\C(=O)c7cc(F)c(F)cc7C6=C(C#N)C#N)sc5c32)C(c2ccc(CCCCCC)cc2)(c2ccc(CCCCCC)cc2)c2c-4sc3cc(/C=C4\C(=O)c5cc(F)c(F)cc5C4=C(C#N)C#N)sc23)cc1,0.87,14.06,60.86,7.47,7.44451692,0.3411389558232916,6.89,7.47,1:1,,,,ITO/ZnO/active layer/MoO3/Ag,inverted,ZnO,ZnO,MoO3,MoO3,,chloroform,chloroform,,-5.57,-3.77,,-5.66,-4.14,
108056,10.1016/j.solener.2021.06.049,10.1016/j.solener.2021.06.049,PTB2T-Cl,IT-4F,PTB2T-Cl,IT-4F,CCCCCCc1cc(-c2ccc(-c3sc(-c4cccs4)c4c3C(=O)c3c(CC(CC)CCCC)sc(CC(CC)CCCC)c3C4=O)s2)sc1-c1cc2c(-c3cc(Cl)c(CC(CC)CCCC)s3)c3sccc3c(-c3cc(Cl)c(CC(CC)CCCC)s3)c2s1,CCCCCCc1ccc(C2(c3ccc(CCCCCC)cc3)c3cc4c(cc3-c3sc5cc(/C=C6\C(=O)c7cc(F)c(F)cc7C6=C(C#N)C#N)sc5c32)C(c2ccc(CCCCCC)cc2)(c2ccc(CCCCCC)cc2)c2c-4sc3cc(/C=C4\C(=O)c5cc(F)c(F)cc5C4=C(C#N)C#N)sc23)cc1,0.84,16.02,54.85,7.4,7.381054799999999,0.2560162162162296,7.1,7.4,1:1,,,,ITO/PEDOT:PSS/active layer/PDINN/Ag,conventional,PDINN,PDINN,PEDOT:PSS,PEDOT:PSS,,chloroform,chloroform,,-5.57,-3.77,,-5.66,-4.14,
