Repository: JiYiqaq/PCE-KA-GNN

# Data directory

- `raw/Active_Database.csv` is the immutable source dataset bundled under CC BY 4.0. Do not overwrite it with processed data.
- `processed/` is created and populated by the training pipeline. Generated `.pt` and `.pth` caches are intentionally ignored by Git because they can exceed GitHub's normal single-file limit.

See `../DATA_LICENSE.md` for provenance, license and checksum information.

File: data/raw/Active_Database.csv (part 415 of 471)
id,doi,doi_norm,donor,acceptor,donor_canonical,acceptor_canonical,donor_smiles,acceptor_smiles,voc,jsc,ff,pce,pce_recomputed,pce_relative_error_percent,pce_avg,pce_best,d_a_ratio,additive,additive_canonical,additive_ratio,device_structure,device_type,etl,etl_canonical,htl,htl_canonical,active_layer_thickness,solvent,solvent_canonical,annealing_temp,homo_d,lumo_d,eg_d,homo_a,lumo_a,eg_a
108057,10.1016/j.solener.2021.06.049,10.1016/j.solener.2021.06.049,P2TB2T-F,IT-4F,P2TB2T-F,IT-4F,CCCCCCc1csc(-c2ccc(-c3sc(-c4ccc(-c5cc(CCCCCC)c(-c6cc7c(-c8cc(F)c(CC(CC)CCCC)s8)c8sccc8c(-c8cc(F)c(CC(CC)CCCC)s8)c7s6)s5)s4)c4c3C(=O)c3c(CC(CC)CCCC)sc(CC(CC)CCCC)c3C4=O)s2)c1,CCCCCCc1ccc(C2(c3ccc(CCCCCC)cc3)c3cc4c(cc3-c3sc5cc(/C=C6\C(=O)c7cc(F)c(F)cc7C6=C(C#N)C#N)sc5c32)C(c2ccc(CCCCCC)cc2)(c2ccc(CCCCCC)cc2)c2c-4sc3cc(/C=C4\C(=O)c5cc(F)c(F)cc5C4=C(C#N)C#N)sc23)cc1,0.81,10.25,44.31,3.69,3.67883775,0.3024999999999981,3.53,3.69,1:1,,,,ITO/ZnO/active layer/MoO3/Ag,inverted,ZnO,ZnO,MoO3,MoO3,,chloroform,chloroform,,-5.54,-3.83,,-5.66,-4.14,
108058,10.1016/j.solener.2021.06.049,10.1016/j.solener.2021.06.049,P2TB2T-F,IT-4F,P2TB2T-F,IT-4F,CCCCCCc1csc(-c2ccc(-c3sc(-c4ccc(-c5cc(CCCCCC)c(-c6cc7c(-c8cc(F)c(CC(CC)CCCC)s8)c8sccc8c(-c8cc(F)c(CC(CC)CCCC)s8)c7s6)s5)s4)c4c3C(=O)c3c(CC(CC)CCCC)sc(CC(CC)CCCC)c3C4=O)s2)c1,CCCCCCc1ccc(C2(c3ccc(CCCCCC)cc3)c3cc4c(cc3-c3sc5cc(/C=C6\C(=O)c7cc(F)c(F)cc7C6=C(C#N)C#N)sc5c32)C(c2ccc(CCCCCC)cc2)(c2ccc(CCCCCC)cc2)c2c-4sc3cc(/C=C4\C(=O)c5cc(F)c(F)cc5C4=C(C#N)C#N)sc23)cc1,0.76,11.63,36.53,3.21,3.2288136400000003,0.5860947040498535,2.89,3.21,1:1,,,,ITO/PEDOT:PSS/active layer/PDINN/Ag,conventional,PDINN,PDINN,PEDOT:PSS,PEDOT:PSS,,chloroform,chloroform,,-5.54,-3.83,,-5.66,-4.14,
108059,10.1016/j.solener.2021.06.049,10.1016/j.solener.2021.06.049,P2TB2T-Cl,IT-4F,P2TB2T-Cl,IT-4F,CCCCCCc1csc(-c2ccc(-c3sc(-c4ccc(-c5cc(CCCCCC)c(-c6cc7c(-c8cc(Cl)c(CC(CC)CCCC)s8)c8sccc8c(-c8cc(Cl)c(CC(CC)CCCC)s8)c7s6)s5)s4)c4c3C(=O)c3c(CC(CC)CCCC)sc(CC(CC)CCCC)c3C4=O)s2)c1,CCCCCCc1ccc(C2(c3ccc(CCCCCC)cc3)c3cc4c(cc3-c3sc5cc(/C=C6\C(=O)c7cc(F)c(F)cc7C6=C(C#N)C#N)sc5c32)C(c2ccc(CCCCCC)cc2)(c2ccc(CCCCCC)cc2)c2c-4sc3cc(/C=C4\C(=O)c5cc(F)c(F)cc5C4=C(C#N)C#N)sc23)cc1,0.81,11.17,47.88,4.35,4.3320387600000005,0.4129020689654966,3.82,4.35,1:1,,,,ITO/ZnO/active layer/MoO3/Ag,inverted,ZnO,ZnO,MoO3,MoO3,,chloroform,chloroform,,-5.55,-3.81,,-5.66,-4.14,
108060,10.1016/j.solener.2021.06.049,10.1016/j.solener.2021.06.049,P2TB2T-Cl,IT-4F,P2TB2T-Cl,IT-4F,CCCCCCc1csc(-c2ccc(-c3sc(-c4ccc(-c5cc(CCCCCC)c(-c6cc7c(-c8cc(Cl)c(CC(CC)CCCC)s8)c8sccc8c(-c8cc(Cl)c(CC(CC)CCCC)s8)c7s6)s5)s4)c4c3C(=O)c3c(CC(CC)CCCC)sc(CC(CC)CCCC)c3C4=O)s2)c1,CCCCCCc1ccc(C2(c3ccc(CCCCCC)cc3)c3cc4c(cc3-c3sc5cc(/C=C6\C(=O)c7cc(F)c(F)cc7C6=C(C#N)C#N)sc5c32)C(c2ccc(CCCCCC)cc2)(c2ccc(CCCCCC)cc2)c2c-4sc3cc(/C=C4\C(=O)c5cc(F)c(F)cc5C4=C(C#N)C#N)sc23)cc1,0.63,7.72,33.28,1.62,1.6186060800000002,0.0860444444444405,1.47,1.62,1:1,,,,ITO/PEDOT:PSS/active layer/PDINN/Ag,conventional,PDINN,PDINN,PEDOT:PSS,PEDOT:PSS,,chloroform,chloroform,,-5.55,-3.81,,-5.66,-4.14,
108061,10.1016/j.solener.2021.06.049,10.1016/j.solener.2021.06.049,PM6,IT-4F,PM6,IT-4F,COC(=O)C(C)(C)c1cc(C)cc(-c2sc3c4sc5cc(/C=C6/C(=O)c7cc(F)cc(c7)C(=O)/C6=C\c6cc(C(C)(C)C(=O)OC)c(-c7cc(C)cc(C(C)(C)C(=O)OC)c7)s6)sc5c4c(C(C)(C)C(=O)OC)ccc2-3)c1,CCCCCCc1ccc(C2(c3ccc(CCCCCC)cc3)c3cc4c(cc3-c3sc5cc(/C=C6\C(=O)c7cc(F)c(F)cc7C6=C(C#N)C#N)sc5c32)C(c2ccc(CCCCCC)cc2)(c2ccc(CCCCCC)cc2)c2c-4sc3cc(/C=C4\C(=O)c5cc(F)c(F)cc5C4=C(C#N)C#N)sc23)cc1,0.88,15.19,61.46,8.21,8.21548112,0.0667615103532143,8.06,8.21,1:1,,,,ITO/ZnO/active layer/MoO3/Ag,inverted,ZnO,ZnO,MoO3,MoO3,,chloroform,chloroform,,-5.56,-3.65,,-5.66,-4.14,
108062,10.1016/j.solener.2021.06.049,10.1016/j.solener.2021.06.049,PM6,IT-4F,PM6,IT-4F,COC(=O)C(C)(C)c1cc(C)cc(-c2sc3c4sc5cc(/C=C6/C(=O)c7cc(F)cc(c7)C(=O)/C6=C\c6cc(C(C)(C)C(=O)OC)c(-c7cc(C)cc(C(C)(C)C(=O)OC)c7)s6)sc5c4c(C(C)(C)C(=O)OC)ccc2-3)c1,CCCCCCc1ccc(C2(c3ccc(CCCCCC)cc3)c3cc4c(cc3-c3sc5cc(/C=C6\C(=O)c7cc(F)c(F)cc7C6=C(C#N)C#N)sc5c32)C(c2ccc(CCCCCC)cc2)(c2ccc(CCCCCC)cc2)c2c-4sc3cc(/C=C4\C(=O)c5cc(F)c(F)cc5C4=C(C#N)C#N)sc23)cc1,0.83,20.19,61.86,10.31,10.36631322,0.5461999999999984,10.04,10.31,1:1,,,,ITO/PEDOT:PSS/active layer/PDINN/Ag,conventional,PDINN,PDINN,PEDOT:PSS,PEDOT:PSS,,chloroform,chloroform,,-5.56,-3.65,,-5.66,-4.14,
108063,10.1016/j.solener.2021.11.077,10.1016/j.solener.2021.11.077,PBDB-T,6TIC-2Cl,PBDB-T,6TIC-2Cl,CCCCC(CC)Cc1ccc(-c2c3cc(-c4ccc(-c5sc(-c6cccs6)c6c5C(=O)c5c(CC(CC)CCCC)sc(CC(CC)CCCC)c5C6=O)s4)sc3c(-c3ccc(CC(CC)CCCC)s3)c3ccsc23)s1,CCCCCCc1ccc(C2(c3ccc(CCCCCC)cc3)c3c(sc4cc(/C=C5\C(=O)c6cc(Cl)ccc6C5=C(C#N)C#N)sc34)-c3sc4c5c(sc4c32)-c2sc3cc(/C=C4\C(=O)c6cc(Cl)ccc6C4=C(C#N)C#N)sc3c2C5(c2ccc(CCCCCC)cc2)c2ccc(CCCCCC)cc2)cc1,0.73,23.83,63.7,11.07,11.0811883,0.1010686540198628,10.87,11.07,,,,,ITO/PEDOT:PSS/active layer/PDINO/Al,conventional,PDINO,PDINO,PEDOT:PSS,PEDOT:PSS,,chloroform,chloroform,,-5.33,-3.48,,-5.45,-4.13,
108064,10.1016/j.solener.2021.11.077,10.1016/j.solener.2021.11.077,PBDB-T,6TIC-2Br,PBDB-T,6TIC-2Br,CCCCC(CC)Cc1ccc(-c2c3cc(-c4ccc(-c5sc(-c6cccs6)c6c5C(=O)c5c(CC(CC)CCCC)sc(CC(CC)CCCC)c5C6=O)s4)sc3c(-c3ccc(CC(CC)CCCC)s3)c3ccsc23)s1,CCCCCCc1ccc(C2(c3ccc(CCCCCC)cc3)c3c(sc4cc(/C=C5\C(=O)c6cc(Br)ccc6C5=C(C#N)C#N)sc34)-c3sc4c5c(sc4c32)-c2sc3cc(/C=C4\C(=O)c6cc(Br)ccc6C4=C(C#N)C#N)sc3c2C5(c2ccc(CCCCCC)cc2)c2ccc(CCCCCC)cc2)cc1,0.76,22.74,68.27,11.77,11.79869448,0.2437933729821615,11.47,11.77,,,,,ITO/PEDOT:PSS/active layer/PDINO/Al,conventional,PDINO,PDINO,PEDOT:PSS,PEDOT:PSS,,chloroform,chloroform,,-5.33,-3.48,,-5.42,-4.1,
108065,10.1016/j.solener.2022.02.049,10.1016/j.solener.2022.02.049,PM6,ITOR-IC,PM6,ITOR-IC,COC(=O)C(C)(C)c1cc(C)cc(-c2sc3c4sc5cc(/C=C6/C(=O)c7cc(F)cc(c7)C(=O)/C6=C\c6cc(C(C)(C)C(=O)OC)c(-c7cc(C)cc(C(C)(C)C(=O)OC)c7)s6)sc5c4c(C(C)(C)C(=O)OC)ccc2-3)c1,CCCCCCCCOc1ccc(C2(c3ccc(OCCCCCCCC)cc3)c3cc4c(cc3-c3sc5cc(/C=C6\C(=O)c7ccccc7C6=C(C#N)C#N)sc5c32)C(c2ccc(OCCCCCCCC)cc2)(c2ccc(OCCCCCCCC)cc2)c2c-4sc3cc(/C=C4\C(=O)c5ccccc5C4=C(C#N)C#N)sc23)cc1,0.991,15.41,62.28,9.51,9.510971868,0.0102194321766624,9.1,9.51,1:1,,,,ITO/PEDOT:PSS/active layer/PDINO/Al,conventional,PDINO,PDINO,PEDOT:PSS,PEDOT:PSS,,,,,-5.56,-3.65,,-5.53,-3.95,
108066,10.1016/j.solener.2022.02.049,10.1016/j.solener.2022.02.049,PM6,ITOR4F-IC,PM6,ITOR4F-IC,COC(=O)C(C)(C)c1cc(C)cc(-c2sc3c4sc5cc(/C=C6/C(=O)c7cc(F)cc(c7)C(=O)/C6=C\c6cc(C(C)(C)C(=O)OC)c(-c7cc(C)cc(C(C)(C)C(=O)OC)c7)s6)sc5c4c(C(C)(C)C(=O)OC)ccc2-3)c1,CCCCCCCCOc1ccc(C2(c3ccc(OCCCCCCCC)c(F)c3)c3cc4c(cc3-c3sc5cc(/C=C6\C(=O)c7ccccc7C6=C(C#N)C#N)sc5c32)C(c2ccc(OCCCCCCCC)c(F)c2)(c2ccc(OCCCCCCCC)c(F)c2)c2c-4sc3cc(/C=C4\C(=O)c5ccccc5C4=C(C#N)C#N)sc23)cc1F,0.964,13.98,60.05,8.09,8.09277036,0.0342442521631585,7.68,8.09,1:1,,,,ITO/PEDOT:PSS/active layer/PDINO/Al,conventional,PDINO,PDINO,PEDOT:PSS,PEDOT:PSS,,,,,-5.56,-3.65,,-5.62,-4.02,
108067,10.1016/j.solener.2022.02.049,10.1016/j.solener.2022.02.049,PM6,ITOR-IC4F,PM6,ITOR-IC4F,COC(=O)C(C)(C)c1cc(C)cc(-c2sc3c4sc5cc(/C=C6/C(=O)c7cc(F)cc(c7)C(=O)/C6=C\c6cc(C(C)(C)C(=O)OC)c(-c7cc(C)cc(C(C)(C)C(=O)OC)c7)s6)sc5c4c(C(C)(C)C(=O)OC)ccc2-3)c1,CCCCCCCCOc1ccc(C2(c3ccc(OCCCCCCCC)cc3)c3cc4c(cc3-c3sc5cc(/C=C6\C(=O)c7cc(F)c(F)cc7C6=C(C#N)C#N)sc5c32)C(c2ccc(OCCCCCCCC)cc2)(c2ccc(OCCCCCCCC)cc2)c2c-4sc3cc(/C=C4\C(=O)c5cc(F)c(F)cc5C4=C(C#N)C#N)sc23)cc1,0.899,18.05,68.37,11.1,11.094365715000002,0.0507593243243019,10.85,11.1,1:1,,,,ITO/PEDOT:PSS/active layer/PDINO/Al,conventional,PDINO,PDINO,PEDOT:PSS,PEDOT:PSS,,,,,-5.56,-3.65,,-5.62,-4.09,
108068,10.1016/j.solmat.2010.10.007,10.1016/j.solmat.2010.10.007,PBTTbT,PC70BM,PBTTbT,PC70BM,CCCCCCc1ccsc1-c1ccc(-c2cc(C)c(-c3cccs3)c3nsnc23)s1,CCCCC(=O)OCC1(C2=CC=CC=C2)C3=CC=CC4=CC=CC5=CC=CC6=CC=C7C=CC=CC8=CC=CC1=C8C7=C6C5=C4C3,0.69,3.16,26.9,0.59,0.5865276,0.5885423728813443,,,2:1,,,,ITO/PEDOT:PSS/PBTTbT:PC70BM/Ca/Al,conventional,Ca,Ca,PEDOT:PSS,PEDOT:PSS,80.0,o-dichlorobenzene,o-DCB,,-5.58,-3.54,,-6.1,-3.9,
108069,10.1016/j.solmat.2010.10.007,10.1016/j.solmat.2010.10.007,PBTTbT,PC70BM,PBTTbT,PC70BM,CCCCCCc1ccsc1-c1ccc(-c2cc(C)c(-c3cccs3)c3nsnc23)s1,CCCCC(=O)OCC1(C2=CC=CC=C2)C3=CC=CC4=CC=CC5=CC=CC6=CC=C7C=CC=CC8=CC=CC1=C8C7=C6C5=C4C3,0.8,2.92,26.3,0.61,0.614368,0.7160655737704982,,,2:1,,,,ITO/PEDOT:PSS/PBTTbT:PC70BM/Ca/Al,conventional,Ca,Ca,PEDOT:PSS,PEDOT:PSS,80.0,o-dichlorobenzene,o-DCB,130.0,-5.58,-3.54,,-6.1,-3.9,
108070,10.1016/j.solmat.2010.10.007,10.1016/j.solmat.2010.10.007,PBTTbT,PC70BM,PBTTbT,PC70BM,CCCCCCc1ccsc1-c1ccc(-c2cc(C)c(-c3cccs3)c3nsnc23)s1,CCCCC(=O)OCC1(C2=CC=CC=C2)C3=CC=CC4=CC=CC5=CC=CC6=CC=C7C=CC=CC8=CC=CC1=C8C7=C6C5=C4C3,0.57,4.36,28.8,0.72,0.7157376,0.592,,,1:1,,,,ITO/PEDOT:PSS/PBTTbT:PC70BM/Ca/Al,conventional,Ca,Ca,PEDOT:PSS,PEDOT:PSS,80.0,o-dichlorobenzene,o-DCB,,-5.58,-3.54,,-6.1,-3.9,
108071,10.1016/j.solmat.2010.10.007,10.1016/j.solmat.2010.10.007,PBTTbT,PC70BM,PBTTbT,PC70BM,CCCCCCc1ccsc1-c1ccc(-c2cc(C)c(-c3cccs3)c3nsnc23)s1,CCCCC(=O)OCC1(C2=CC=CC=C2)C3=CC=CC4=CC=CC5=CC=CC6=CC=C7C=CC=CC8=CC=CC1=C8C7=C6C5=C4C3,0.78,4.17,28.1,0.92,0.9139806,0.654282608695641,,,1:1,,,,ITO/PEDOT:PSS/PBTTbT:PC70BM/Ca/Al,conventional,Ca,Ca,PEDOT:PSS,PEDOT:PSS,80.0,o-dichlorobenzene,o-DCB,130.0,-5.58,-3.54,,-6.1,-3.9,
108072,10.1016/j.solmat.2010.10.007,10.1016/j.solmat.2010.10.007,PBTTbT,PC70BM,PBTTbT,PC70BM,CCCCCCc1ccsc1-c1ccc(-c2cc(C)c(-c3cccs3)c3nsnc23)s1,CCCCC(=O)OCC1(C2=CC=CC=C2)C3=CC=CC4=CC=CC5=CC=CC6=CC=C7C=CC=CC8=CC=CC1=C8C7=C6C5=C4C3,0.54,4.79,31.3,0.81,0.8096058,0.048666666666668,,,1:2,,,,ITO/PEDOT:PSS/PBTTbT:PC70BM/Ca/Al,conventional,Ca,Ca,PEDOT:PSS,PEDOT:PSS,80.0,o-dichlorobenzene,o-DCB,,-5.58,-3.54,,-6.1,-3.9,
108073,10.1016/j.solmat.2010.10.007,10.1016/j.solmat.2010.10.007,PBTTbT,PC70BM,PBTTbT,PC70BM,CCCCCCc1ccsc1-c1ccc(-c2cc(C)c(-c3cccs3)c3nsnc23)s1,CCCCC(=O)OCC1(C2=CC=CC=C2)C3=CC=CC4=CC=CC5=CC=CC6=CC=C7C=CC=CC8=CC=CC1=C8C7=C6C5=C4C3,0.72,5.51,31.7,1.26,1.2576024,0.190285714285723,,,1:2,,,,ITO/PEDOT:PSS/PBTTbT:PC70BM/Ca/Al,conventional,Ca,Ca,PEDOT:PSS,PEDOT:PSS,80.0,o-dichlorobenzene,o-DCB,130.0,-5.58,-3.54,,-6.1,-3.9,
108074,10.1016/j.solmat.2010.10.007,10.1016/j.solmat.2010.10.007,PBTTbT,PC70BM,PBTTbT,PC70BM,CCCCCCc1ccsc1-c1ccc(-c2cc(C)c(-c3cccs3)c3nsnc23)s1,CCCCC(=O)OCC1(C2=CC=CC=C2)C3=CC=CC4=CC=CC5=CC=CC6=CC=C7C=CC=CC8=CC=CC1=C8C7=C6C5=C4C3,0.49,5.67,31.2,0.87,0.8668296,0.3644137931034503,,,1:3,,,,ITO/PEDOT:PSS/PBTTbT:PC70BM/Ca/Al,conventional,Ca,Ca,PEDOT:PSS,PEDOT:PSS,80.0,o-dichlorobenzene,o-DCB,,-5.58,-3.54,,-6.1,-3.9,
108075,10.1016/j.solmat.2010.10.007,10.1016/j.solmat.2010.10.007,PBTTbT,PC70BM,PBTTbT,PC70BM,CCCCCCc1ccsc1-c1ccc(-c2cc(C)c(-c3cccs3)c3nsnc23)s1,CCCCC(=O)OCC1(C2=CC=CC=C2)C3=CC=CC4=CC=CC5=CC=CC6=CC=C7C=CC=CC8=CC=CC1=C8C7=C6C5=C4C3,0.69,6.35,31.4,1.37,1.3757909999999995,0.422700729926966,,,1:3,,,,ITO/PEDOT:PSS/PBTTbT:PC70BM/Ca/Al,conventional,Ca,Ca,PEDOT:PSS,PEDOT:PSS,80.0,o-dichlorobenzene,o-DCB,130.0,-5.58,-3.54,,-6.1,-3.9,
108076,10.1016/j.solmat.2010.10.007,10.1016/j.solmat.2010.10.007,PBTTbT,PC70BM,PBTTbT,PC70BM,CCCCCCc1ccsc1-c1ccc(-c2cc(C)c(-c3cccs3)c3nsnc23)s1,CCCCC(=O)OCC1(C2=CC=CC=C2)C3=CC=CC4=CC=CC5=CC=CC6=CC=C7C=CC=CC8=CC=CC1=C8C7=C6C5=C4C3,0.38,5.38,31.4,0.64,0.6419416,0.303374999999998,,,1:4,,,,ITO/PEDOT:PSS/PBTTbT:PC70BM/Ca/Al,conventional,Ca,Ca,PEDOT:PSS,PEDOT:PSS,80.0,o-dichlorobenzene,o-DCB,,-5.58,-3.54,,-6.1,-3.9,
108077,10.1016/j.solmat.2010.10.007,10.1016/j.solmat.2010.10.007,PBTTbT,PC70BM,PBTTbT,PC70BM,CCCCCCc1ccsc1-c1ccc(-c2cc(C)c(-c3cccs3)c3nsnc23)s1,CCCCC(=O)OCC1(C2=CC=CC=C2)C3=CC=CC4=CC=CC5=CC=CC6=CC=C7C=CC=CC8=CC=CC1=C8C7=C6C5=C4C3,0.65,6.11,31.1,1.23,1.2351365,0.4176016260162682,,,1:4,,,,ITO/PEDOT:PSS/PBTTbT:PC70BM/Ca/Al,conventional,Ca,Ca,PEDOT:PSS,PEDOT:PSS,80.0,o-dichlorobenzene,o-DCB,130.0,-5.58,-3.54,,-6.1,-3.9,
108080,10.1016/j.solmat.2010.10.007,10.1016/j.solmat.2010.10.007,PBTTbT,PC70BM,PBTTbT,PC70BM,CCCCCCc1ccsc1-c1ccc(-c2cc(C)c(-c3cccs3)c3nsnc23)s1,CCCCC(=O)OCC1(C2=CC=CC=C2)C3=CC=CC4=CC=CC5=CC=CC6=CC=C7C=CC=CC8=CC=CC1=C8C7=C6C5=C4C3,0.56,6.66,32.6,1.22,1.2158496000000003,0.340196721311448,,,1:3 w/w,HS-C8H16-SH,HS-C8H16-SH,1,ITO/PEDOT:PSS/PBTTbT:PC70BM/Ca/Al,conventional,Ca,Ca,PEDOT:PSS,PEDOT:PSS,80.0,o-dichlorobenzene,o-DCB,,-5.58,-3.54,,-6.1,-3.9,
108081,10.1016/j.solmat.2010.10.007,10.1016/j.solmat.2010.10.007,PBTTbT,PC70BM,PBTTbT,PC70BM,CCCCCCc1ccsc1-c1ccc(-c2cc(C)c(-c3cccs3)c3nsnc23)s1,CCCCC(=O)OCC1(C2=CC=CC=C2)C3=CC=CC4=CC=CC5=CC=CC6=CC=C7C=CC=CC8=CC=CC1=C8C7=C6C5=C4C3,0.72,8.26,33.4,1.98,1.9863648,0.3214545454545372,,,1:3 w/w,HS-C8H16-SH,HS-C8H16-SH,1% v/v,ITO/PEDOT:PSS/PBTTbT:PC70BM/Ca/Al,conventional,Ca,Ca,PEDOT:PSS,PEDOT:PSS,80.0,o-dichlorobenzene,o-DCB,130.0,-5.58,-3.54,,-6.1,-3.9,
108082,10.1016/j.solmat.2010.10.007,10.1016/j.solmat.2010.10.007,PBTTbT,PC70BM,PBTTbT,PC70BM,CCCCCCc1ccsc1-c1ccc(-c2cc(C)c(-c3cccs3)c3nsnc23)s1,CCCCC(=O)OCC1(C2=CC=CC=C2)C3=CC=CC4=CC=CC5=CC=CC6=CC=C7C=CC=CC8=CC=CC1=C8C7=C6C5=C4C3,0.66,5.88,32.4,1.26,1.2573792,0.2080000000000071,,,1:3 w/w,Br-C8H16-Br,Br-C8H16-Br,1,ITO/PEDOT:PSS/PBTTbT:PC70BM/Ca/Al,conventional,Ca,Ca,PEDOT:PSS,PEDOT:PSS,80.0,o-dichlorobenzene,o-DCB,,-5.58,-3.54,,-6.1,-3.9,
108083,10.1016/j.solmat.2010.10.007,10.1016/j.solmat.2010.10.007,PBTTbT,PC70BM,PBTTbT,PC70BM,CCCCCCc1ccsc1-c1ccc(-c2cc(C)c(-c3cccs3)c3nsnc23)s1,CCCCC(=O)OCC1(C2=CC=CC=C2)C3=CC=CC4=CC=CC5=CC=CC6=CC=C7C=CC=CC8=CC=CC1=C8C7=C6C5=C4C3,0.74,6.14,33.9,1.54,1.5402803999999997,0.0182077922077678,,,1:3 w/w,Br-C8H16-Br,Br-C8H16-Br,1% v/v,ITO/PEDOT:PSS/PBTTbT:PC70BM/Ca/Al,conventional,Ca,Ca,PEDOT:PSS,PEDOT:PSS,80.0,o-dichlorobenzene,o-DCB,130.0,-5.58,-3.54,,-6.1,-3.9,
108084,10.1016/j.solmat.2010.10.007,10.1016/j.solmat.2010.10.007,PBTTbT,PC70BM,PBTTbT,PC70BM,CCCCCCc1ccsc1-c1ccc(-c2cc(C)c(-c3cccs3)c3nsnc23)s1,CCCCC(=O)OCC1(C2=CC=CC=C2)C3=CC=CC4=CC=CC5=CC=CC6=CC=C7C=CC=CC8=CC=CC1=C8C7=C6C5=C4C3,0.32,5.32,30.3,0.52,0.5158272,0.8024615384615339,,,1:3 w/w,I-C8H16-I,I-C8H16-I,1.0 vol%,ITO/PEDOT:PSS/PBTTbT:PC70BM/Ca/Al,conventional,Ca,Ca,PEDOT:PSS,PEDOT:PSS,80.0,o-dichlorobenzene,o-DCB,,-5.58,-3.54,,-6.1,-3.9,
108085,10.1016/j.solmat.2010.10.007,10.1016/j.solmat.2010.10.007,PBTTbT,PC70BM,PBTTbT,PC70BM,CCCCCCc1ccsc1-c1ccc(-c2cc(C)c(-c3cccs3)c3nsnc23)s1,CCCCC(=O)OCC1(C2=CC=CC=C2)C3=CC=CC4=CC=CC5=CC=CC6=CC=C7C=CC=CC8=CC=CC1=C8C7=C6C5=C4C3,0.57,5.56,29.8,0.95,0.9444216,0.5872000000000099,,,1:3 w/w,I-C8H16-I,I-C8H16-I,1,ITO/PEDOT:PSS/PBTTbT:PC70BM/Ca/Al,conventional,Ca,Ca,PEDOT:PSS,PEDOT:PSS,80.0,o-dichlorobenzene,o-DCB,130.0,-5.58,-3.54,,-6.1,-3.9,
108086,10.1016/j.solmat.2010.11.016,10.1016/j.solmat.2010.11.016,P3HT,BC60MA,P3HT,BC60MA,CCCCCCc1ccsc1,,0.68,5.41,60.0,2.21,2.20728,0.1230769230769256,,,1:1,,,,ITO/PEDOT:PSS/P3HT:fullerene/Ca/Al,conventional,,,PEDOT:PSS,PEDOT:PSS,210.0,dichlorobenzene,o-DCB,140.0,-5.01,-3.12,,,,
108087,10.1016/j.solmat.2010.11.016,10.1016/j.solmat.2010.11.016,P3HT,BC60BA,P3HT,BC60BA,CCCCCCc1ccsc1,,0.82,1.92,43.0,0.67,0.6769919999999999,1.043582089552222,,,1:1,,,,ITO/PEDOT:PSS/P3HT:fullerene/Ca/Al,conventional,,,PEDOT:PSS,PEDOT:PSS,210.0,dichlorobenzene,o-DCB,140.0,-5.01,-3.12,,,,
108088,10.1016/j.solmat.2010.11.016,10.1016/j.solmat.2010.11.016,P3HT,PC60BM,P3HT,PCBM,CCCCCCc1ccsc1,CCCCC(=O)OCC1(C2=CC=CC=C2)C3=CC=CC4=CC=CC5=CC=CC6=CC=CC7=CC=CC1=C7C6=C5C4=C3,0.58,10.8,62.0,3.88,3.88368,0.0948453608247455,,,1:1,,,,ITO/PEDOT:PSS/P3HT:fullerene/Ca/Al,conventional,,,PEDOT:PSS,PEDOT:PSS,210.0,dichlorobenzene,o-DCB,140.0,-5.01,-3.12,,-6.1,-3.7,
108089,10.1016/j.solmat.2010.12.038,10.1016/j.solmat.2010.12.038,P3HT,PCBM,P3HT,PCBM,CCCCCCc1ccsc1,CCCCC(=O)OCC1(C2=CC=CC=C2)C3=CC=CC4=CC=CC5=CC=CC6=CC=CC7=CC=CC1=C7C6=C5C4=C3,0.64,8.51,49.33,2.65,2.68670912,1.385249811320748,2.65,,1.2:0.88,,,,ITO/PEDOT:PSS/P3HT:PCBM/Al:Li/Al,conventional,,,PEDOT:PSS,PEDOT:PSS,90.0,"1,2-dichlorobenzene",o-DCB,150.0,-5.01,-3.12,,-6.1,-3.7,
108090,10.1016/j.solmat.2010.12.038,10.1016/j.solmat.2010.12.038,P3HT,PCBM,P3HT,PCBM,CCCCCCc1ccsc1,CCCCC(=O)OCC1(C2=CC=CC=C2)C3=CC=CC4=CC=CC5=CC=CC6=CC=CC7=CC=CC1=C7C6=C5C4=C3,0.65,9.15,56.37,3.32,3.3526057500000004,0.9821009036144742,3.32,,1.2:0.88,,,,ITO/PEDOT:PSS/P3HT:PCBM/Al:Li/Al,conventional,,,PEDOT:PSS,PEDOT:PSS,90.0,"1,2-dichlorobenzene",o-DCB,150.0,-5.01,-3.12,,-6.1,-3.7,
108091,10.1016/j.solmat.2011.01.028,10.1016/j.solmat.2011.01.028,PENTBT,PC70BM,PENTBT,PC70BM,CCCCC(CC)COc1cccc2c(OCC(CC)CCCC)c(-c3ccc(-c4ccc(-c5cccs5)c5nsnc45)s3)ccc12,CCCCC(=O)OCC1(C2=CC=CC=C2)C3=CC=CC4=CC=CC5=CC=CC6=CC=C7C=CC=CC8=CC=CC1=C8C7=C6C5=C4C3,0.82,6.6,37.9,2.04,2.0511479999999995,0.5464705882352692,,,1:4,,,,ITO/PEDOT:PSS/active layer/LiF/Al,conventional,LiF,LiF,PEDOT:PSS,PEDOT:PSS,100.0,dichlorobenzene,,,-5.42,-3.65,,-6.1,-3.9,
108092,10.1016/j.solmat.2011.01.028,10.1016/j.solmat.2011.01.028,PENTBT,PC70BM,PENTBT,PC70BM,CCCCC(CC)COc1cccc2c(OCC(CC)CCCC)c(-c3ccc(-c4ccc(-c5cccs5)c5nsnc45)s3)ccc12,CCCCC(=O)OCC1(C2=CC=CC=C2)C3=CC=CC4=CC=CC5=CC=CC6=CC=C7C=CC=CC8=CC=CC1=C8C7=C6C5=C4C3,0.82,6.4,38.4,2.01,2.015232,0.2602985074627039,,,1:4,,,,ITO/PEDOT:PSS/active layer/LiF/Al,conventional,LiF,LiF,PEDOT:PSS,PEDOT:PSS,100.0,dichlorobenzene,,150.0,-5.42,-3.65,,-6.1,-3.9,
108093,10.1016/j.solmat.2011.01.028,10.1016/j.solmat.2011.01.028,PDNTBT,PC70BM,PDNTBT,PC70BM,CCCCCCCCCCOc1cccc2c(OCCCCCCCCCC)c(-c3ccc(-c4ccc(-c5cccs5)c5nsnc45)s3)ccc12,CCCCC(=O)OCC1(C2=CC=CC=C2)C3=CC=CC4=CC=CC5=CC=CC6=CC=C7C=CC=CC8=CC=CC1=C8C7=C6C5=C4C3,0.83,10.0,50.4,4.15,4.183199999999999,0.7999999999999761,,,1:4,,,,ITO/PEDOT:PSS/active layer/LiF/Al,conventional,LiF,LiF,PEDOT:PSS,PEDOT:PSS,100.0,dichlorobenzene,,,-5.43,-3.66,,-6.1,-3.9,
108094,10.1016/j.solmat.2011.01.028,10.1016/j.solmat.2011.01.028,PDNTBT,PC70BM,PDNTBT,PC70BM,CCCCCCCCCCOc1cccc2c(OCCCCCCCCCC)c(-c3ccc(-c4ccc(-c5cccs5)c5nsnc45)s3)ccc12,CCCCC(=O)OCC1(C2=CC=CC=C2)C3=CC=CC4=CC=CC5=CC=CC6=CC=C7C=CC=CC8=CC=CC1=C8C7=C6C5=C4C3,0.83,9.5,51.4,4.01,4.05289,1.069576059850371,,,1:4,,,,ITO/PEDOT:PSS/active layer/LiF/Al,conventional,LiF,LiF,PEDOT:PSS,PEDOT:PSS,100.0,dichlorobenzene,,150.0,-5.43,-3.66,,-6.1,-3.9,
108095,10.1016/j.solmat.2011.01.028,10.1016/j.solmat.2011.01.028,PTDNTBT,PC70BM,PTDNTBT,PC70BM,CCCCCCCCCCCCCCOc1cccc2c(OCCCCCCCCCCCCCC)c(-c3ccc(-c4ccc(-c5cccs5)c5nsnc45)s3)ccc12,CCCCC(=O)OCC1(C2=CC=CC=C2)C3=CC=CC4=CC=CC5=CC=CC6=CC=C7C=CC=CC8=CC=CC1=C8C7=C6C5=C4C3,0.82,9.8,50.3,4.02,4.042108,0.5499502487562249,,,1:4,,,,ITO/PEDOT:PSS/active layer/LiF/Al,conventional,LiF,LiF,PEDOT:PSS,PEDOT:PSS,100.0,dichlorobenzene,,,-5.38,-3.68,,-6.1,-3.9,
108096,10.1016/j.solmat.2011.01.028,10.1016/j.solmat.2011.01.028,PTDNTBT,PC70BM,PTDNTBT,PC70BM,CCCCCCCCCCCCCCOc1cccc2c(OCCCCCCCCCCCCCC)c(-c3ccc(-c4ccc(-c5cccs5)c5nsnc45)s3)ccc12,CCCCC(=O)OCC1(C2=CC=CC=C2)C3=CC=CC4=CC=CC5=CC=CC6=CC=C7C=CC=CC8=CC=CC1=C8C7=C6C5=C4C3,0.81,8.5,34.4,2.35,2.36844,0.7846808510638302,,,1:4,,,,ITO/PEDOT:PSS/active layer/LiF/Al,conventional,LiF,LiF,PEDOT:PSS,PEDOT:PSS,100.0,dichlorobenzene,,150.0,-5.38,-3.68,,-6.1,-3.9,
108097,10.1016/j.solmat.2011.01.044,10.1016/j.solmat.2011.01.044,PFC6TpBt,PC61BM,PFC6TpBt,PC61BM,CCCCCCCCC1(CCCCCCCC)c2ccccc2-c2ccc(-c3cc(CCCCCC)c(-c4ccc5c(c4)C(CCCCCCCC)(CCCCCCCC)c4cc(-c6ccc(-c7ccc(-c8cccs8)c8nsnc78)s6)ccc4-5)s3)cc21,COC(=O)CCCC1(c2ccccc2)C23c4c5c6c7c8c9c(c%10c%11c2c2c%12c4c4c%13c5c5c7c7c8c8c%14c9c%10c9c%10c%11c2c2c%11c%12c4c4c%12c%13c5c5c7c7c8c8c%14c9c9c%10c2c2c%11c4c4c%12c5c7c5c8c9c2c45)C613,0.9,4.56,40.5,1.66,1.6621200000000005,0.1277108433735146,,,1:4,,,,ITO/PEDOT:PSS/active layer/Ca/Al,conventional,Ca,Ca,PEDOT:PSS,PEDOT:PSS,,dichlorobenzene,o-DCB,,-5.43,-3.34,,-6.1,-3.7,
108098,10.1016/j.solmat.2011.01.044,10.1016/j.solmat.2011.01.044,PFTpBt,PC61BM,PFTpBt,PC61BM,CCCCCCCCC1(CCCCCCCC)c2ccccc2-c2ccc(-c3ccc(-c4ccc5c(c4)C(CCCCCCCC)(CCCCCCCC)c4cc(-c6ccc(-c7ccc(-c8cccs8)c8nsnc78)s6)ccc4-5)s3)cc21,COC(=O)CCCC1(c2ccccc2)C23c4c5c6c7c8c9c(c%10c%11c2c2c%12c4c4c%13c5c5c7c7c8c8c%14c9c%10c9c%10c%11c2c2c%11c%12c4c4c%12c%13c5c5c7c7c8c8c%14c9c9c%10c2c2c%11c4c4c%12c5c7c5c8c9c2c45)C613,1.0,4.96,43.8,2.17,2.17248,0.1142857142857057,,,1:4,,,,ITO/PEDOT:PSS/active layer/Ca/Al,conventional,Ca,Ca,PEDOT:PSS,PEDOT:PSS,,dichlorobenzene,o-DCB,,-5.4,-3.36,,-6.1,-3.7,
108099,10.1016/j.solmat.2011.01.044,10.1016/j.solmat.2011.01.044,PFbCNTpBt,PC61BM,PFbCNTpBt,PC61BM,CCCCCCCCC1(CCCCCCCC)c2ccccc2-c2ccc(-c3cc(-c4ccc(C#N)cc4)c(-c4ccc5c(c4)C(CCCCCCCC)(CCCCCCCC)c4cc(-c6ccc(-c7ccc(-c8cccs8)c8nsnc78)s6)ccc4-5)s3)cc21,COC(=O)CCCC1(c2ccccc2)C23c4c5c6c7c8c9c(c%10c%11c2c2c%12c4c4c%13c5c5c7c7c8c8c%14c9c%10c9c%10c%11c2c2c%11c%12c4c4c%12c%13c5c5c7c7c8c8c%14c9c9c%10c2c2c%11c4c4c%12c5c7c5c8c9c2c45)C613,0.9,3.86,34.9,1.21,1.2124259999999998,0.2004958677685799,,,1:4,,,,ITO/PEDOT:PSS/active layer/Ca/Al,conventional,Ca,Ca,PEDOT:PSS,PEDOT:PSS,,dichlorobenzene,o-DCB,,-5.48,-3.24,,-6.1,-3.7,
108100,10.1016/j.solmat.2011.01.045,10.1016/j.solmat.2011.01.045,P3HT,PC60BM,P3HT,PCBM,CCCCCCc1ccsc1,CCCCC(=O)OCC1(C2=CC=CC=C2)C3=CC=CC4=CC=CC5=CC=CC6=CC=CC7=CC=CC1=C7C6=C5C4=C3,0.62,9.19,59.0,3.36,3.361702,0.0506547619047712,,,1:1,Without OT,,,ITO/PEDOT:PSS/active layer/Ca/Al,conventional,Ca,Ca,PEDOT:PSS,PEDOT:PSS,210.0,o-dichlorobenzene,o-DCB,110.0,-5.01,-3.12,,-6.1,-3.7,
108101,10.1016/j.solmat.2011.01.045,10.1016/j.solmat.2011.01.045,P3HT,PC60BM,P3HT,PCBM,CCCCCCc1ccsc1,CCCCC(=O)OCC1(C2=CC=CC=C2)C3=CC=CC4=CC=CC5=CC=CC6=CC=CC7=CC=CC1=C7C6=C5C4=C3,0.62,8.95,63.0,3.49,3.49587,0.1681948424068716,,,1:1,With 3% OT,OT,3%,ITO/PEDOT:PSS/active layer/Ca/Al,conventional,Ca,Ca,PEDOT:PSS,PEDOT:PSS,210.0,o-dichlorobenzene,o-DCB,110.0,-5.01,-3.12,,-6.1,-3.7,
108102,10.1016/j.solmat.2011.01.045,10.1016/j.solmat.2011.01.045,P3HT,BC70MA,P3HT,BC70MA,CCCCCCc1ccsc1,,0.68,6.39,55.0,2.39,2.38986,0.0058577405857752,,,1:1,Without OT,,,ITO/PEDOT:PSS/active layer/Ca/Al,conventional,Ca,Ca,PEDOT:PSS,PEDOT:PSS,210.0,o-dichlorobenzene,o-DCB,110.0,-5.01,-3.12,,,,
108103,10.1016/j.solmat.2011.01.045,10.1016/j.solmat.2011.01.045,P3HT,BC70MA,P3HT,BC70MA,CCCCCCc1ccsc1,,0.64,8.02,67.0,3.44,3.438976,0.0297674418604819,,,1:1,With 3% OT,OT,3%,ITO/PEDOT:PSS/active layer/Ca/Al,conventional,Ca,Ca,PEDOT:PSS,PEDOT:PSS,210.0,o-dichlorobenzene,o-DCB,110.0,-5.01,-3.12,,,,
108104,10.1016/j.solmat.2011.05.029,10.1016/j.solmat.2011.05.029,PF-CARB,PC61BM,PC-CARB,PC61BM,CCCCCCCCc1ccc(-n2c3ccccc3c3ccc(-c4ccc5c(c4)c4ccccc4n5-c4ccc5c6c4cccc6c(=O)n4c6cccc7cccc(nc54)c76)cc32)cc1,COC(=O)CCCC1(c2ccccc2)C23c4c5c6c7c8c9c(c%10c%11c2c2c%12c4c4c%13c5c5c7c7c8c8c%14c9c%10c9c%10c%11c2c2c%11c%12c4c4c%12c%13c5c5c7c7c8c8c%14c9c9c%10c2c2c%11c4c4c%12c5c7c5c8c9c2c45)C613,0.65,1.26,28.2,0.231,0.230958,0.0181818181818243,,,1:5,,,,ITO/PEDOT:PSS/copolymer:PC61BM/Al,conventional,,,PEDOT:PSS,PEDOT:PSS,90.0,dichlorobenzene,,,-5.14,-3.24,,-6.1,-3.7,
108105,10.1016/j.solmat.2011.05.029,10.1016/j.solmat.2011.05.029,PC-CARB,PC61BM,PC-CARB,PC61BM,CCCCCCCCc1ccc(-n2c3ccccc3c3ccc(-c4ccc5c(c4)c4ccccc4n5-c4ccc5c6c4cccc6c(=O)n4c6cccc7cccc(nc54)c76)cc32)cc1,COC(=O)CCCC1(c2ccccc2)C23c4c5c6c7c8c9c(c%10c%11c2c2c%12c4c4c%13c5c5c7c7c8c8c%14c9c%10c9c%10c%11c2c2c%11c%12c4c4c%12c%13c5c5c7c7c8c8c%14c9c9c%10c2c2c%11c4c4c%12c5c7c5c8c9c2c45)C613,0.8,3.1,40.5,1.005,1.0044000000000002,0.0597014925372847,,,1:5,,,,ITO/PEDOT:PSS/copolymer:PC61BM/Al,conventional,,,PEDOT:PSS,PEDOT:PSS,90.0,"1,2-dichlorobenzene",,,-5.34,-3.46,,-6.1,-3.7,
108106,10.1016/j.solmat.2011.05.029,10.1016/j.solmat.2011.05.029,PC-CARB-ENE,PC61BM,PC-CARB-ENE,PC61BM,C=Cc1ccc2c(c1)c1cc(/C=C/c3ccc4c5ccccc5n(-c5ccc6c7c5cccc7c(=O)n5c7cccc8cccc(nc65)c87)c4c3)ccc1n2-c1ccc(CCCCCCCC)cc1,COC(=O)CCCC1(c2ccccc2)C23c4c5c6c7c8c9c(c%10c%11c2c2c%12c4c4c%13c5c5c7c7c8c8c%14c9c%10c9c%10c%11c2c2c%11c%12c4c4c%12c%13c5c5c7c7c8c8c%14c9c9c%10c2c2c%11c4c4c%12c5c7c5c8c9c2c45)C613,0.4,0.86,32.8,0.114,0.112832,1.024561403508774,,,1:4,,,,ITO/PEDOT:PSS/copolymer:PC61BM/Al,conventional,,,PEDOT:PSS,PEDOT:PSS,90.0,dichlorobenzene,,,-4.94,-3.54,,-6.1,-3.7,
108107,10.1016/j.solmat.2011.05.029,10.1016/j.solmat.2011.05.029,PT-CARB,PC61BM,PC-CARB,PC61BM,CCCCCCCCc1ccc(-n2c3ccccc3c3ccc(-c4ccc5c(c4)c4ccccc4n5-c4ccc5c6c4cccc6c(=O)n4c6cccc7cccc(nc54)c76)cc32)cc1,COC(=O)CCCC1(c2ccccc2)C23c4c5c6c7c8c9c(c%10c%11c2c2c%12c4c4c%13c5c5c7c7c8c8c%14c9c%10c9c%10c%11c2c2c%11c%12c4c4c%12c%13c5c5c7c7c8c8c%14c9c9c%10c2c2c%11c4c4c%12c5c7c5c8c9c2c45)C613,0.5,0.87,23.7,0.104,0.1030949999999999,0.8701923076923107,,,1:4,,,,ITO/PEDOT:PSS/copolymer:PC61BM/Al,conventional,,,PEDOT:PSS,PEDOT:PSS,90.0,dichlorobenzene,,,-5.11,-3.63,,-6.1,-3.7,
108108,10.1016/j.solmat.2011.05.029,10.1016/j.solmat.2011.05.029,PT-CARB-ENE,PC61BM,PC-CARB-ENE,PC61BM,C=Cc1ccc2c(c1)c1cc(/C=C/c3ccc4c5ccccc5n(-c5ccc6c7c5cccc7c(=O)n5c7cccc8cccc(nc65)c87)c4c3)ccc1n2-c1ccc(CCCCCCCC)cc1,COC(=O)CCCC1(c2ccccc2)C23c4c5c6c7c8c9c(c%10c%11c2c2c%12c4c4c%13c5c5c7c7c8c8c%14c9c%10c9c%10c%11c2c2c%11c%12c4c4c%12c%13c5c5c7c7c8c8c%14c9c9c%10c2c2c%11c4c4c%12c5c7c5c8c9c2c45)C613,0.35,1.22,23.8,0.101,0.101626,0.6198019801980076,,,1:4,,,,ITO/PEDOT:PSS/copolymer:PC61BM/Al,conventional,,,PEDOT:PSS,PEDOT:PSS,90.0,dichlorobenzene,,,-4.8,-3.64,,-6.1,-3.7,
108109,10.1016/j.solmat.2011.05.029,10.1016/j.solmat.2011.05.029,PC-CARB,PC61BM,PC-CARB,PC61BM,CCCCCCCCc1ccc(-n2c3ccccc3c3ccc(-c4ccc5c(c4)c4ccccc4n5-c4ccc5c6c4cccc6c(=O)n4c6cccc7cccc(nc54)c76)cc32)cc1,COC(=O)CCCC1(c2ccccc2)C23c4c5c6c7c8c9c(c%10c%11c2c2c%12c4c4c%13c5c5c7c7c8c8c%14c9c%10c9c%10c%11c2c2c%11c%12c4c4c%12c%13c5c5c7c7c8c8c%14c9c9c%10c2c2c%11c4c4c%12c5c7c5c8c9c2c45)C613,0.5,0.53,29.4,0.078,0.07791,0.1153846153846062,,,1:1,,,,ITO/PEDOT:PSS/PC-CARB:PCBM/Al,conventional,,,PEDOT:PSS,PEDOT:PSS,90.0,"1,2-dichlorobenzene",,,-5.34,-3.46,,-6.1,-3.7,
108110,10.1016/j.solmat.2011.05.029,10.1016/j.solmat.2011.05.029,PC-CARB,PC61BM,PC-CARB,PC61BM,CCCCCCCCc1ccc(-n2c3ccccc3c3ccc(-c4ccc5c(c4)c4ccccc4n5-c4ccc5c6c4cccc6c(=O)n4c6cccc7cccc(nc54)c76)cc32)cc1,COC(=O)CCCC1(c2ccccc2)C23c4c5c6c7c8c9c(c%10c%11c2c2c%12c4c4c%13c5c5c7c7c8c8c%14c9c%10c9c%10c%11c2c2c%11c%12c4c4c%12c%13c5c5c7c7c8c8c%14c9c9c%10c2c2c%11c4c4c%12c5c7c5c8c9c2c45)C613,0.6,0.64,29.4,0.114,0.112896,0.9684210526315856,,,1:2,,,,ITO/PEDOT:PSS/PC-CARB:PCBM/Al,conventional,,,PEDOT:PSS,PEDOT:PSS,90.0,"1,2-dichlorobenzene",,,-5.34,-3.46,,-6.1,-3.7,
108111,10.1016/j.solmat.2011.05.029,10.1016/j.solmat.2011.05.029,PC-CARB,PC61BM,PC-CARB,PC61BM,CCCCCCCCc1ccc(-n2c3ccccc3c3ccc(-c4ccc5c(c4)c4ccccc4n5-c4ccc5c6c4cccc6c(=O)n4c6cccc7cccc(nc54)c76)cc32)cc1,COC(=O)CCCC1(c2ccccc2)C23c4c5c6c7c8c9c(c%10c%11c2c2c%12c4c4c%13c5c5c7c7c8c8c%14c9c%10c9c%10c%11c2c2c%11c%12c4c4c%12c%13c5c5c7c7c8c8c%14c9c9c%10c2c2c%11c4c4c%12c5c7c5c8c9c2c45)C613,0.7,1.92,28.4,0.384,0.381696,0.6000000000000074,,,1:3,,,,ITO/PEDOT:PSS/PC-CARB:PCBM/Al,conventional,,,PEDOT:PSS,PEDOT:PSS,90.0,"1,2-dichlorobenzene",,,-5.34,-3.46,,-6.1,-3.7,
108112,10.1016/j.solmat.2011.05.029,10.1016/j.solmat.2011.05.029,PC-CARB,PC61BM,PC-CARB,PC61BM,CCCCCCCCc1ccc(-n2c3ccccc3c3ccc(-c4ccc5c(c4)c4ccccc4n5-c4ccc5c6c4cccc6c(=O)n4c6cccc7cccc(nc54)c76)cc32)cc1,COC(=O)CCCC1(c2ccccc2)C23c4c5c6c7c8c9c(c%10c%11c2c2c%12c4c4c%13c5c5c7c7c8c8c%14c9c%10c9c%10c%11c2c2c%11c%12c4c4c%12c%13c5c5c7c7c8c8c%14c9c9c%10c2c2c%11c4c4c%12c5c7c5c8c9c2c45)C613,0.8,2.59,37.7,0.781,0.7811440000000001,0.0184379001280451,,,1:4,,,,ITO/PEDOT:PSS/PC-CARB:PCBM/Al,conventional,,,PEDOT:PSS,PEDOT:PSS,90.0,"1,2-dichlorobenzene",,,-5.34,-3.46,,-6.1,-3.7,
108114,10.1016/j.solmat.2011.05.029,10.1016/j.solmat.2011.05.029,PC-CARB,PC61BM,PC-CARB,PC61BM,CCCCCCCCc1ccc(-n2c3ccccc3c3ccc(-c4ccc5c(c4)c4ccccc4n5-c4ccc5c6c4cccc6c(=O)n4c6cccc7cccc(nc54)c76)cc32)cc1,COC(=O)CCCC1(c2ccccc2)C23c4c5c6c7c8c9c(c%10c%11c2c2c%12c4c4c%13c5c5c7c7c8c8c%14c9c%10c9c%10c%11c2c2c%11c%12c4c4c%12c%13c5c5c7c7c8c8c%14c9c9c%10c2c2c%11c4c4c%12c5c7c5c8c9c2c45)C613,0.65,3.99,24.7,0.641,0.6405945,0.0632605304212259,,,1:6,,,,ITO/PEDOT:PSS/PC-CARB:PCBM/Al,conventional,,,PEDOT:PSS,PEDOT:PSS,90.0,"1,2-dichlorobenzene",,,-5.34,-3.46,,-6.1,-3.7,
108115,10.1016/j.solmat.2011.05.029,10.1016/j.solmat.2011.05.029,PC-CARB,PC71BM,PC-CARB,PC71BM,CCCCCCCCc1ccc(-n2c3ccccc3c3ccc(-c4ccc5c(c4)c4ccccc4n5-c4ccc5c6c4cccc6c(=O)n4c6cccc7cccc(nc54)c76)cc32)cc1,COC(=O)CCCC1(c2ccccc2)C23c4c5ccc6c7cc8c9c%10c(cc%11cc%12c%13c%14c(cc%15c%16ccc-5c2c%16c2c5c%16c%17c(c(c46)c7c9c%17c4c%10c%11c%13c4c%16c%14c%152)C513)C%12)C8,0.65,6.69,29.1,1.27,1.2654135000000002,0.3611417322834509,,,1:4,,,,ITO/PEDOT:PSS/PC-CARB:PCBM/Al,conventional,,,PEDOT:PSS,PEDOT:PSS,90.0,"1,2-dichlorobenzene",,,-5.34,-3.46,,-5.9,-3.9,
108116,10.1016/j.solmat.2011.05.029,10.1016/j.solmat.2011.05.029,PC-CARB,PC71BM,PC-CARB,PC71BM,CCCCCCCCc1ccc(-n2c3ccccc3c3ccc(-c4ccc5c(c4)c4ccccc4n5-c4ccc5c6c4cccc6c(=O)n4c6cccc7cccc(nc54)c76)cc32)cc1,COC(=O)CCCC1(c2ccccc2)C23c4c5ccc6c7cc8c9c%10c(cc%11cc%12c%13c%14c(cc%15c%16ccc-5c2c%16c2c5c%16c%17c(c(c46)c7c9c%17c4c%10c%11c%13c4c%16c%14c%152)C513)C%12)C8,0.65,6.22,28.4,1.149,1.148212,0.0685813751087912,,,1:5,,,,ITO/PEDOT:PSS/PC-CARB:PCBM/Al,conventional,,,PEDOT:PSS,PEDOT:PSS,90.0,"1,2-dichlorobenzene",,,-5.34,-3.46,,-5.9,-3.9,
108117,10.1016/j.solmat.2011.07.021,10.1016/j.solmat.2011.07.021,PDTTBT,PCBM,PDTTBT,,CCCCCCCCCCCCCCOc1cc2nsnc2c(-c2cc3sc4ccsc4c3s2)c1OCCCCCCCCCCCCCC,,0.316,1.255,28.46,0.113,0.112866668,0.1179929203539822,,,,,,,ITO/PEDOT:PSS/PDTTBT:PCBM/Al,conventional,,,PEDOT:PSS,PEDOT:PSS,,"1,2-dichlorobenzene",o-DCB,,-5.15,-3.32,,,,
108118,10.1016/j.solmat.2011.07.021,10.1016/j.solmat.2011.07.021,PDTTBT,PCBM,PDTTBT,,CCCCCCCCCCCCCCOc1cc2nsnc2c(-c2cc3sc4ccsc4c3s2)c1OCCCCCCCCCCCCCC,,0.272,1.549,30.15,0.127,0.127030392,0.0239307086614314,,,,,,,ITO/PEDOT:PSS/PDTTBT:PCBM/Al,conventional,,,PEDOT:PSS,PEDOT:PSS,,"1,2-dichlorobenzene",o-DCB,100.0,-5.15,-3.32,,,,
108119,10.1016/j.solmat.2011.07.021,10.1016/j.solmat.2011.07.021,PDTTBT,PCBM,PDTTBT,,CCCCCCCCCCCCCCOc1cc2nsnc2c(-c2cc3sc4ccsc4c3s2)c1OCCCCCCCCCCCCCC,,0.265,1.617,30.28,0.13,0.129751314,0.1912969230769215,,,,,,,ITO/PEDOT:PSS/PDTTBT:PCBM/Al,conventional,,,PEDOT:PSS,PEDOT:PSS,,"1,2-dichlorobenzene",o-DCB,125.0,-5.15,-3.32,,,,
108120,10.1016/j.solmat.2011.07.021,10.1016/j.solmat.2011.07.021,PDTTBT,,PDTTBT,,CCCCCCCCCCCCCCOc1cc2nsnc2c(-c2cc3sc4ccsc4c3s2)c1OCCCCCCCCCCCCCC,,0.336,2.898,30.87,0.301,0.3005898336000001,0.1362679069767148,,,,,,,ITO/PEDOT:PSS/PDTTBT:PCBM/Al,conventional,,,PEDOT:PSS,PEDOT:PSS,,"1,2-dichlorobenzene",o-DCB,150.0,-5.15,-3.32,,,,
108121,10.1016/j.solmat.2011.07.021,10.1016/j.solmat.2011.07.021,PDTTBT,,PDTTBT,,CCCCCCCCCCCCCCOc1cc2nsnc2c(-c2cc3sc4ccsc4c3s2)c1OCCCCCCCCCCCCCC,,0.593,1.551,29.42,0.271,0.2705883905999999,0.1518853874538996,,,,,,,ITO/PEDOT:PSS/PDTTBT:PCBM/Al,conventional,,,PEDOT:PSS,PEDOT:PSS,,"1,2-dichlorobenzene",o-DCB,175.0,-5.15,-3.32,,,,
108122,10.1016/j.solmat.2011.07.021,10.1016/j.solmat.2011.07.021,PDTTBT,PCBM,PDTTBT,,CCCCCCCCCCCCCCOc1cc2nsnc2c(-c2cc3sc4ccsc4c3s2)c1OCCCCCCCCCCCCCC,,0.235,2.008,28.77,0.136,0.135759876,0.1765617647058883,,,,,,,ITO/PEDOT:PSS/PDTTBT:PCBM/Al,conventional,,,PEDOT:PSS,PEDOT:PSS,,"1,2-dichlorobenzene",o-DCB,200.0,-5.15,-3.32,,,,
108124,10.1016/j.solmat.2011.07.021,10.1016/j.solmat.2011.07.021,PDTTBT,,PDTTBT,,CCCCCCCCCCCCCCOc1cc2nsnc2c(-c2cc3sc4ccsc4c3s2)c1OCCCCCCCCCCCCCC,,0.47,1.037,26.95,0.131,0.1313516049999999,0.2684007633587611,,,,OT,OT,,ITO/PEDOT:PSS/PDTTBT:PCBM/Al,conventional,,,PEDOT:PSS,PEDOT:PSS,,DCB,o-DCB,,-5.15,-3.32,,,,
108125,10.1016/j.solmat.2011.07.021,10.1016/j.solmat.2011.07.021,PDTTBT,,PDTTBT,,CCCCCCCCCCCCCCOc1cc2nsnc2c(-c2cc3sc4ccsc4c3s2)c1OCCCCCCCCCCCCCC,,0.471,1.029,26.87,0.13,0.1302278733,0.1752871538461435,,,,,,,TiO_x optical spacer,,,,,,,,,,-5.15,-3.32,,,,
108126,10.1016/j.solmat.2011.08.007,10.1016/j.solmat.2011.08.007,P1,PCBM,P1,PCBM,CCCCCCCCc1cc(-c2c(-c3cccs3)sc3c(-c4cc(CCCCCCCC)c(CCCCCCCC)s4)c(-c4ccc(-c5cccc6nsnc56)s4)sc23)sc1CCCCCCCC,CCCCC(=O)OCC1(C2=CC=CC=C2)C3=CC=CC4=CC=CC5=CC=CC6=CC=CC7=CC=CC1=C7C6=C5C4=C3,0.85,2.28,35.0,0.67,0.6782999999999998,1.238805970149217,,,1:1,,,,ITO/PEDOT:PSS/active layer/LiF/Al,conventional,LiF,LiF,PEDOT:PSS,PEDOT:PSS,100.0,chloroform,chloroform,,-5.34,-3.53,,-6.1,-3.7,
108127,10.1016/j.solmat.2011.08.007,10.1016/j.solmat.2011.08.007,P1,PCBM,P1,PCBM,CCCCCCCCc1cc(-c2c(-c3cccs3)sc3c(-c4cc(CCCCCCCC)c(CCCCCCCC)s4)c(-c4ccc(-c5cccc6nsnc56)s4)sc23)sc1CCCCCCCC,CCCCC(=O)OCC1(C2=CC=CC=C2)C3=CC=CC4=CC=CC5=CC=CC6=CC=CC7=CC=CC1=C7C6=C5C4=C3,0.87,3.3,41.0,1.16,1.17711,1.4749999999999963,,,1:2,,,,ITO/PEDOT:PSS/active layer/LiF/Al,conventional,LiF,LiF,PEDOT:PSS,PEDOT:PSS,100.0,chloroform,chloroform,,-5.34,-3.53,,-6.1,-3.7,
108128,10.1016/j.solmat.2011.08.007,10.1016/j.solmat.2011.08.007,P1,PCBM,P1,PCBM,CCCCCCCCc1cc(-c2c(-c3cccs3)sc3c(-c4cc(CCCCCCCC)c(CCCCCCCC)s4)c(-c4ccc(-c5cccc6nsnc56)s4)sc23)sc1CCCCCCCC,CCCCC(=O)OCC1(C2=CC=CC=C2)C3=CC=CC4=CC=CC5=CC=CC6=CC=CC7=CC=CC1=C7C6=C5C4=C3,0.83,3.2,42.0,1.11,1.11552,0.4972972972972945,,,1:4,,,,ITO/PEDOT:PSS/active layer/LiF/Al,conventional,LiF,LiF,PEDOT:PSS,PEDOT:PSS,100.0,chloroform,chloroform,,-5.34,-3.53,,-6.1,-3.7,
108130,10.1016/j.solmat.2011.08.007,10.1016/j.solmat.2011.08.007,P2,PCBM,P2,PCBM,,CCCCC(=O)OCC1(C2=CC=CC=C2)C3=CC=CC4=CC=CC5=CC=CC6=CC=CC7=CC=CC1=C7C6=C5C4=C3,0.6,2.95,33.0,0.58,0.5841000000000001,0.7068965517241559,,,1:2,,,,ITO/PEDOT:PSS/active layer/LiF/Al,conventional,LiF,LiF,PEDOT:PSS,PEDOT:PSS,100.0,chloroform,chloroform,,-5.34,-3.58,,-6.1,-3.7,
108139,10.1016/j.solmat.2011.09.060,10.1016/j.solmat.2011.09.060,PFTTDIONE,PCBM,PFTTDIONE,PCBM,,CCCCC(=O)OCC1(C2=CC=CC=C2)C3=CC=CC4=CC=CC5=CC=CC6=CC=CC7=CC=CC1=C7C6=C5C4=C3,0.76,2.73,30.3,0.63,0.6286644,0.2119999999999987,,,1:1,,,,ITO/PEDOT:PSS/PFTTDIONE:PCBM/LiF/Al,conventional,LiF,,PEDOT:PSS,,,o-dichlorobenzene,,110.0,,,,-6.1,-3.7,
108140,10.1016/j.solmat.2011.09.060,10.1016/j.solmat.2011.09.060,PFTTDIONE,PCBM,PFTTDIONE,PCBM,,CCCCC(=O)OCC1(C2=CC=CC=C2)C3=CC=CC4=CC=CC5=CC=CC6=CC=CC7=CC=CC1=C7C6=C5C4=C3,0.74,3.66,32.2,0.87,0.8721048000000002,0.2419310344827862,,,1:1.5,,,,ITO/PEDOT:PSS/PFTTDIONE:PCBM/LiF/Al,conventional,LiF,,PEDOT:PSS,,,o-dichlorobenzene,,110.0,,,,-6.1,-3.7,
108141,10.1016/j.solmat.2011.09.060,10.1016/j.solmat.2011.09.060,PFTTDIONE,PCBM,PFTTDIONE,PCBM,,CCCCC(=O)OCC1(C2=CC=CC=C2)C3=CC=CC4=CC=CC5=CC=CC6=CC=CC7=CC=CC1=C7C6=C5C4=C3,0.74,5.99,35.7,1.58,1.5824382,0.154316455696192,,,1:2,,,,ITO/PEDOT:PSS/PFTTDIONE:PCBM/LiF/Al,conventional,LiF,,PEDOT:PSS,,,o-dichlorobenzene,,110.0,,,,-6.1,-3.7,
108142,10.1016/j.solmat.2011.09.060,10.1016/j.solmat.2011.09.060,PFTTDIONE,PCBM,PFTTDIONE,PCBM,,CCCCC(=O)OCC1(C2=CC=CC=C2)C3=CC=CC4=CC=CC5=CC=CC6=CC=CC7=CC=CC1=C7C6=C5C4=C3,0.74,4.61,35.5,1.21,1.211047,0.0865289256198363,,,1:3,,,,ITO/PEDOT:PSS/PFTTDIONE:PCBM/LiF/Al,conventional,LiF,,PEDOT:PSS,,,o-dichlorobenzene,,110.0,,,,-6.1,-3.7,
108143,10.1016/j.solmat.2011.09.060,10.1016/j.solmat.2011.09.060,PFTTDIONE,PCBM,PFTTDIONE,PCBM,,CCCCC(=O)OCC1(C2=CC=CC=C2)C3=CC=CC4=CC=CC5=CC=CC6=CC=CC7=CC=CC1=C7C6=C5C4=C3,0.72,4.27,37.5,1.15,1.1528999999999998,0.2521739130434698,,,1:4,,,,ITO/PEDOT:PSS/PFTTDIONE:PCBM/LiF/Al,conventional,LiF,,PEDOT:PSS,,,o-dichlorobenzene,,110.0,,,,-6.1,-3.7,
108144,10.1016/j.solmat.2011.11.010,10.1016/j.solmat.2011.11.010,N-P7,[70]PCBM,N-P11,PC70BM,CCCCCCCCC1(CCCCCCCC)c2ccccc2-c2ccc(-c3ccc(-c4ccc(-c5cccs5)c5nc(-c6ccccc6)c(-c6ccccc6)nc45)s3)cc21,CCCCC(=O)OCC1(C2=CC=CC=C2)C3=CC=CC4=CC=CC5=CC=CC6=CC=C7C=CC=CC8=CC=CC1=C8C7=C6C5=C4C3,0.99,9.28,53.0,4.86,4.869216,0.1896296296296182,,,1:4 w/w,,,,ITO/PEDOT:PSS/active layer/Al,conventional,,,PEDOT:PSS,PEDOT:PSS,100.0,chlorobenzene,chlorobenzene,,-5.37,-3.42,,-6.1,-3.9,
108145,10.1016/j.solmat.2011.11.010,10.1016/j.solmat.2011.11.010,N-P8,[70]PCBM,N-P8,PC70BM,CCCCCCCCC1(CCCCCCCC)c2ccccc2-c2ccc(-c3ccc(-c4ccc(-c5cccs5)c5nc(-c6ccc(F)cc6)c(-c6ccc(F)cc6)nc45)s3)cc21,CCCCC(=O)OCC1(C2=CC=CC=C2)C3=CC=CC4=CC=CC5=CC=CC6=CC=C7C=CC=CC8=CC=CC1=C8C7=C6C5=C4C3,1.01,6.2,43.0,2.7,2.69266,0.2718518518518564,,,1:4 w/w,,,,ITO/PEDOT:PSS/active layer/Al,conventional,,,PEDOT:PSS,PEDOT:PSS,100.0,chlorobenzene,chlorobenzene,,-5.51,-3.6,,-6.1,-3.9,
108146,10.1016/j.solmat.2011.11.010,10.1016/j.solmat.2011.11.010,N-P9,[70]PCBM,N-P9,PC70BM,CCCCCCCCC1(CCCCCCCC)c2ccccc2-c2ccc(-c3ccc(-c4ccc(-c5cccs5)c5nc(-c6ccc(OC)cc6)c(-c6ccc(OC)cc6)nc45)s3)cc21,CCCCC(=O)OCC1(C2=CC=CC=C2)C3=CC=CC4=CC=CC5=CC=CC6=CC=C7C=CC=CC8=CC=CC1=C8C7=C6C5=C4C3,0.96,8.76,50.0,4.2,4.2048,0.1142857142857017,,,1:4 w/w,,,,ITO/PEDOT:PSS/active layer/Al,conventional,,,PEDOT:PSS,PEDOT:PSS,100.0,chlorobenzene,chlorobenzene,,-5.32,-3.35,,-6.1,-3.9,
108147,10.1016/j.solmat.2011.11.010,10.1016/j.solmat.2011.11.010,N-P10,[70]PCBM,N-P10,PC70BM,CCCCCCCCC1(CCCCCCCC)c2ccccc2-c2ccc(-c3ccc(-c4ccc(-c5cccs5)c5nc(-c6ccc(C)cc6)c(-c6ccc(C)cc6)nc45)s3)cc21,CCCCC(=O)OCC1(C2=CC=CC=C2)C3=CC=CC4=CC=CC5=CC=CC6=CC=C7C=CC=CC8=CC=CC1=C8C7=C6C5=C4C3,0.99,6.5,46.0,2.97,2.9601,0.3333333333333489,,,1:4 w/w,,,,ITO/PEDOT:PSS/active layer/Al,conventional,,,PEDOT:PSS,PEDOT:PSS,100.0,chlorobenzene,chlorobenzene,,-5.3,-3.2,,-6.1,-3.9,
108148,10.1016/j.solmat.2011.11.010,10.1016/j.solmat.2011.11.010,N-P11,[70]PCBM,N-P11,PC70BM,CCCCCCCCC1(CCCCCCCC)c2ccccc2-c2ccc(-c3ccc(-c4ccc(-c5cccs5)c5nc(-c6ccccc6)c(-c6ccccc6)nc45)s3)cc21,CCCCC(=O)OCC1(C2=CC=CC=C2)C3=CC=CC4=CC=CC5=CC=CC6=CC=C7C=CC=CC8=CC=CC1=C8C7=C6C5=C4C3,1.02,5.2,44.0,2.33,2.33376,0.1613733905579297,,,1:4 w/w,,,,ITO/PEDOT:PSS/active layer/Al,conventional,,,PEDOT:PSS,PEDOT:PSS,100.0,chlorobenzene,chlorobenzene,,-5.4,-3.39,,-6.1,-3.9,
108154,10.1016/j.solmat.2012.01.025,10.1016/j.solmat.2012.01.025,PBDT-TTz,PC71BM,PBDT-TTz,PC71BM,CCCCC(CC)COc1c2cc(-c3sc(-c4nnc(-c5cc(CC(CC)CCCC)cs5)nn4)cc3CC(CC)CCCC)sc2c(OCC(CC)CCCC)c2ccsc12,COC(=O)CCCC1(c2ccccc2)C23c4c5ccc6c7cc8c9c%10c(cc%11cc%12c%13c%14c(cc%15c%16ccc-5c2c%16c2c5c%16c%17c(c(c46)c7c9c%17c4c%10c%11c%13c4c%16c%14c%152)C513)C%12)C8,0.92,4.34,42.0,1.65,1.676976,1.6349090909090975,,,1:1,,,,ITO/PEDOT:PSS/active layer/LiF/Al,conventional,LiF,LiF,PEDOT:PSS,PEDOT:PSS,90.0,chlorobenzene,chlorobenzene,,-5.42,-3.58,,-5.9,-3.9,
108155,10.1016/j.solmat.2012.01.025,10.1016/j.solmat.2012.01.025,PBDT-TTz,PC71BM,PBDT-TTz,PC71BM,CCCCC(CC)COc1c2cc(-c3sc(-c4nnc(-c5cc(CC(CC)CCCC)cs5)nn4)cc3CC(CC)CCCC)sc2c(OCC(CC)CCCC)c2ccsc12,COC(=O)CCCC1(c2ccccc2)C23c4c5ccc6c7cc8c9c%10c(cc%11cc%12c%13c%14c(cc%15c%16ccc-5c2c%16c2c5c%16c%17c(c(c46)c7c9c%17c4c%10c%11c%13c4c%16c%14c%152)C513)C%12)C8,0.91,5.0,50.0,2.31,2.275,1.5151515151515214,,,1:2,,,,ITO/PEDOT:PSS/active layer/LiF/Al,conventional,LiF,LiF,PEDOT:PSS,PEDOT:PSS,90.0,chlorobenzene,chlorobenzene,,-5.42,-3.58,,-5.9,-3.9,
108156,10.1016/j.solmat.2012.01.025,10.1016/j.solmat.2012.01.025,PBDT-TTz,PC71BM,PBDT-TTz,PC71BM,CCCCC(CC)COc1c2cc(-c3sc(-c4nnc(-c5cc(CC(CC)CCCC)cs5)nn4)cc3CC(CC)CCCC)sc2c(OCC(CC)CCCC)c2ccsc12,COC(=O)CCCC1(c2ccccc2)C23c4c5ccc6c7cc8c9c%10c(cc%11cc%12c%13c%14c(cc%15c%16ccc-5c2c%16c2c5c%16c%17c(c(c46)c7c9c%17c4c%10c%11c%13c4c%16c%14c%152)C513)C%12)C8,0.92,6.21,58.0,3.32,3.3136560000000004,0.1910843373493813,,,1:3,,,,ITO/PEDOT:PSS/active layer/LiF/Al,conventional,LiF,LiF,PEDOT:PSS,PEDOT:PSS,90.0,chlorobenzene,chlorobenzene,,-5.42,-3.58,,-5.9,-3.9,
108157,10.1016/j.solmat.2012.01.025,10.1016/j.solmat.2012.01.025,PBDT-TTz,PC71BM,PBDT-TTz,PC71BM,CCCCC(CC)COc1c2cc(-c3sc(-c4nnc(-c5cc(CC(CC)CCCC)cs5)nn4)cc3CC(CC)CCCC)sc2c(OCC(CC)CCCC)c2ccsc12,COC(=O)CCCC1(c2ccccc2)C23c4c5ccc6c7cc8c9c%10c(cc%11cc%12c%13c%14c(cc%15c%16ccc-5c2c%16c2c5c%16c%17c(c(c46)c7c9c%17c4c%10c%11c%13c4c%16c%14c%152)C513)C%12)C8,0.9,4.91,59.0,2.6,2.60721,0.2773076923076985,,,1:4,,,,ITO/PEDOT:PSS/active layer/LiF/Al,conventional,LiF,LiF,PEDOT:PSS,PEDOT:PSS,90.0,chlorobenzene,chlorobenzene,,-5.42,-3.58,,-5.9,-3.9,
108158,10.1016/j.solmat.2012.04.037,10.1016/j.solmat.2012.04.037,P3HT,PCBM,P3HT,PCBM,CCCCCCc1ccsc1,CCCCC(=O)OCC1(C2=CC=CC=C2)C3=CC=CC4=CC=CC5=CC=CC6=CC=CC7=CC=CC1=C7C6=C5C4=C3,0.59,9.63,57.2,3.25,3.2499324,0.0020799999999983,3.15,3.25,1:1,,,,ITO/PEDOT:PSS/P3HT:fullerene/Ca/Al,conventional,Ca,Ca,PEDOT:PSS,PEDOT:PSS,180.0,o-DCB,o-DCB,150.0,-5.01,-3.12,,-6.1,-3.7,
108159,10.1016/j.solmat.2012.04.037,10.1016/j.solmat.2012.04.037,P3HT,MDNC,P3HT,MDNC,CCCCCCc1ccsc1,,0.63,9.04,56.7,3.23,3.2291784000000003,0.0254365325077289,3.05,3.23,1:1,,,,ITO/PEDOT:PSS/P3HT:fullerene/Ca/Al,conventional,Ca,Ca,PEDOT:PSS,PEDOT:PSS,180.0,o-DCB,o-DCB,150.0,-5.01,-3.12,,,,
108160,10.1016/j.solmat.2012.04.037,10.1016/j.solmat.2012.04.037,P3HT,Bis-MDNC,P3HT,Bis-MDNC,CCCCCCc1ccsc1,,0.83,8.67,63.6,4.58,4.5767196,0.0716244541484804,4.4,4.58,1:1,,,,ITO/PEDOT:PSS/P3HT:fullerene/Ca/Al,conventional,Ca,Ca,PEDOT:PSS,PEDOT:PSS,180.0,o-DCB,o-DCB,150.0,-5.01,-3.12,,,,
108161,10.1016/j.solmat.2012.04.037,10.1016/j.solmat.2012.04.037,P3HT,BDNC,P3HT,BDNC,CCCCCCc1ccsc1,,0.62,9.03,53.1,2.97,2.9728566,0.096181818181799,2.79,2.97,1:1,,,,ITO/PEDOT:PSS/P3HT:fullerene/Ca/Al,conventional,Ca,Ca,PEDOT:PSS,PEDOT:PSS,180.0,o-DCB,o-DCB,150.0,-5.01,-3.12,,,,
108162,10.1016/j.solmat.2012.04.037,10.1016/j.solmat.2012.04.037,P3HT,BoDNC,P3HT,BoDNC,CCCCCCc1ccsc1,,0.61,7.44,55.5,2.52,2.518812,0.0471428571428558,2.39,2.52,1:1,,,,ITO/PEDOT:PSS/P3HT:fullerene/Ca/Al,conventional,Ca,Ca,PEDOT:PSS,PEDOT:PSS,180.0,o-DCB,o-DCB,150.0,-5.01,-3.12,,,,
