Repository: JiYiqaq/PCE-KA-GNN

# Data directory

- `raw/Active_Database.csv` is the immutable source dataset bundled under CC BY 4.0. Do not overwrite it with processed data.
- `processed/` is created and populated by the training pipeline. Generated `.pt` and `.pth` caches are intentionally ignored by Git because they can exceed GitHub's normal single-file limit.

See `../DATA_LICENSE.md` for provenance, license and checksum information.

File: data/raw/Active_Database.csv (part 416 of 471)
id,doi,doi_norm,donor,acceptor,donor_canonical,acceptor_canonical,donor_smiles,acceptor_smiles,voc,jsc,ff,pce,pce_recomputed,pce_relative_error_percent,pce_avg,pce_best,d_a_ratio,additive,additive_canonical,additive_ratio,device_structure,device_type,etl,etl_canonical,htl,htl_canonical,active_layer_thickness,solvent,solvent_canonical,annealing_temp,homo_d,lumo_d,eg_d,homo_a,lumo_a,eg_a
108163,10.1016/j.solmat.2012.04.037,10.1016/j.solmat.2012.04.037,P3HT,HDNC,P3HT,HDNC,CCCCCCc1ccsc1,,0.64,6.59,53.8,2.27,2.2690688,0.0410220264317238,2.07,2.27,1:1,,,,ITO/PEDOT:PSS/P3HT:fullerene/Ca/Al,conventional,Ca,Ca,PEDOT:PSS,PEDOT:PSS,180.0,o-DCB,o-DCB,150.0,-5.01,-3.12,,,,
108164,10.1016/j.solmat.2012.04.037,10.1016/j.solmat.2012.04.037,P3HT,EDNC,P3HT,EDNC,CCCCCCc1ccsc1,,0.6,6.92,48.4,2.01,2.009568,0.0214925373134322,1.86,2.01,1:1,,,,ITO/PEDOT:PSS/P3HT:fullerene/Ca/Al,conventional,Ca,Ca,PEDOT:PSS,PEDOT:PSS,180.0,o-DCB,o-DCB,150.0,-5.01,-3.12,,,,
108165,10.1016/j.solmat.2012.04.040,10.1016/j.solmat.2012.04.040,AnE-PVstat,PCBM,AnE-PVstat,PCBM,CCCCCCCCOc1ccc(OCCCCCCCC)c(C#Cc2c3ccccc3c(C#Cc3cc(OCCCCCCCC)c(/C=C/c4cc(OCCCCCCCC)ccc4OCCCCCCCC)cc3OCCCCCCCC)c3ccccc23)c1,CCCCC(=O)OCC1(C2=CC=CC=C2)C3=CC=CC4=CC=CC5=CC=CC6=CC=CC7=CC=CC1=C7C6=C5C4=C3,0.774,4.78,48.0,1.78,1.7758656000000002,0.2322696629213411,,,1:1,,,,ITO/PEDOT:PSS/active layer/Ca/Ag,conventional,,,PEDOT:PSS,PEDOT:PSS,292.0,"1,2-dichlorobenzene",o-DCB,120.0,-5.2,-3.3,,-6.1,-3.7,
108166,10.1016/j.solmat.2012.04.040,10.1016/j.solmat.2012.04.040,AnE-PVstat,PCBM,AnE-PVstat,PCBM,CCCCCCCCOc1ccc(OCCCCCCCC)c(C#Cc2c3ccccc3c(C#Cc3cc(OCCCCCCCC)c(/C=C/c4cc(OCCCCCCCC)ccc4OCCCCCCCC)cc3OCCCCCCCC)c3ccccc23)c1,CCCCC(=O)OCC1(C2=CC=CC=C2)C3=CC=CC4=CC=CC5=CC=CC6=CC=CC7=CC=CC1=C7C6=C5C4=C3,0.762,5.19,49.0,1.93,1.9378422000000004,0.4063316062176407,,,1:2,,,,ITO/PEDOT:PSS/active layer/Ca/Ag,conventional,,,PEDOT:PSS,PEDOT:PSS,245.0,"1,2-dichlorobenzene",o-DCB,120.0,-5.2,-3.3,,-6.1,-3.7,
108167,10.1016/j.solmat.2012.04.040,10.1016/j.solmat.2012.04.040,AnE-PVstat,PCBM,AnE-PVstat,PCBM,CCCCCCCCOc1ccc(OCCCCCCCC)c(C#Cc2c3ccccc3c(C#Cc3cc(OCCCCCCCC)c(/C=C/c4cc(OCCCCCCCC)ccc4OCCCCCCCC)cc3OCCCCCCCC)c3ccccc23)c1,CCCCC(=O)OCC1(C2=CC=CC=C2)C3=CC=CC4=CC=CC5=CC=CC6=CC=CC7=CC=CC1=C7C6=C5C4=C3,0.778,5.04,54.0,2.13,2.1174048,0.5913239436619627,,,1:3,,,,ITO/PEDOT:PSS/active layer/Ca/Ag,conventional,,,PEDOT:PSS,PEDOT:PSS,170.0,"1,2-dichlorobenzene",o-DCB,120.0,-5.2,-3.3,,-6.1,-3.7,
108168,10.1016/j.solmat.2012.04.040,10.1016/j.solmat.2012.04.040,AnE-PVstat,PCBM,AnE-PVstat,PCBM,CCCCCCCCOc1ccc(OCCCCCCCC)c(C#Cc2c3ccccc3c(C#Cc3cc(OCCCCCCCC)c(/C=C/c4cc(OCCCCCCCC)ccc4OCCCCCCCC)cc3OCCCCCCCC)c3ccccc23)c1,CCCCC(=O)OCC1(C2=CC=CC=C2)C3=CC=CC4=CC=CC5=CC=CC6=CC=CC7=CC=CC1=C7C6=C5C4=C3,0.774,4.33,57.0,1.93,1.9103094,1.0202383419689065,,,1:4,,,,ITO/PEDOT:PSS/active layer/Ca/Ag,conventional,,,PEDOT:PSS,PEDOT:PSS,135.0,"1,2-dichlorobenzene",o-DCB,120.0,-5.2,-3.3,,-6.1,-3.7,
108169,10.1016/j.solmat.2012.04.041,10.1016/j.solmat.2012.04.041,P3HT,PCNDI,P3HT,PCNDI,CCCCCCc1ccsc1,CCCCC(CC)CN1C(=O)c2ccc3c4c(c(-c5ccc6c7ccccc7n(CC(CC)CCCC)c6c5)cc(c24)C1=O)C(=O)N(CC(CC)CCCC)C3=O,0.32,0.11,28.4,0.009,0.0099968,11.075555555555566,,,1:1,,,,ITO/PEDOT:PSS/P3HT:PCNDI/Al,conventional,,,PEDOT:PSS,PEDOT:PSS,,O-DCB,o-DCB,,-5.01,-3.12,,-5.78,-3.92,
108170,10.1016/j.solmat.2012.04.041,10.1016/j.solmat.2012.04.041,P3HT,PCDTNDI,P3HT,PCDTNDI,CCCCCCc1ccsc1,CCCCC(CC)CN1C(=O)c2cc(-c3ccc(-c4ccc5c6ccccc6n(CC(CC)CCCC)c5c4)s3)c3c4c(cc(-c5cccs5)c(c24)C1=O)C(=O)N(CC(CC)CCCC)C3=O,0.14,0.14,25.4,0.005,0.0049784,0.4319999999999845,,,1:1,,,,ITO/PEDOT:PSS/P3HT:PCDTNDI/Al,conventional,,,PEDOT:PSS,PEDOT:PSS,,O-DCB,o-DCB,,-5.01,-3.12,,-5.21,-3.62,
108171,10.1016/j.solmat.2012.04.041,10.1016/j.solmat.2012.04.041,P3HT,PCPDI,P3HT,PCPDI,CCCCCCc1ccsc1,CCCCC(CC)CN1C(=O)c2ccc3c4ccc5c6c(cc(-c7ccc8c9ccccc9n(CC(CC)CCCC)c8c7)c(c7ccc(c2c37)C1=O)c64)C(=O)N(CC(CC)CCCC)C5=O,0.67,0.4,37.0,0.1,0.09916,0.8400000000000074,,,1:1,,,,ITO/PEDOT:PSS/P3HT:PCPDI/Al,conventional,,,PEDOT:PSS,PEDOT:PSS,,O-DCB,o-DCB,,-5.01,-3.12,,-5.6,-3.78,
108172,10.1016/j.solmat.2012.04.041,10.1016/j.solmat.2012.04.041,P3HT,PCDTPDI,P3HT,PCDTPDI,CCCCCCc1ccsc1,CCCCC(CC)CN1C(=O)c2ccc3c4c(-c5ccc(-c6ccc7c8ccccc8n(CC(CC)CCCC)c7c6)s5)cc5c6c(ccc(c7c(-c8cccs8)cc(c2c37)C1=O)c64)C(=O)N(CC(CC)CCCC)C5=O,0.42,1.04,33.8,0.15,0.1476384,1.5743999999999945,,,1:1,,,,ITO/PEDOT:PSS/P3HT:PCDTPDI/Al,conventional,,,PEDOT:PSS,PEDOT:PSS,,O-DCB,o-DCB,,-5.01,-3.12,,-5.43,-3.82,
108173,10.1016/j.solmat.2012.04.041,10.1016/j.solmat.2012.04.041,P3HT,PCDTPDI,P3HT,PCDTPDI,CCCCCCc1ccsc1,CCCCC(CC)CN1C(=O)c2ccc3c4c(-c5ccc(-c6ccc7c8ccccc8n(CC(CC)CCCC)c7c6)s5)cc5c6c(ccc(c7c(-c8cccs8)cc(c2c37)C1=O)c64)C(=O)N(CC(CC)CCCC)C5=O,0.66,1.44,44.0,0.42,0.418176,0.4342857142857125,,,1:1,,,,ITO/PEDOT:PSS/P3HT:PCDTPDI/Al,conventional,,,PEDOT:PSS,PEDOT:PSS,,CHCl3,chloroform,,-5.01,-3.12,,-5.43,-3.82,
108174,10.1016/j.solmat.2012.04.041,10.1016/j.solmat.2012.04.041,P3HT,PCDTPDI,P3HT,PCDTPDI,CCCCCCc1ccsc1,CCCCC(CC)CN1C(=O)c2ccc3c4c(-c5ccc(-c6ccc7c8ccccc8n(CC(CC)CCCC)c7c6)s5)cc5c6c(ccc(c7c(-c8cccs8)cc(c2c37)C1=O)c64)C(=O)N(CC(CC)CCCC)C5=O,0.68,0.34,32.0,0.07,0.073984,5.691428571428573,,,1:2,,,,ITO/PEDOT:PSS/P3HT:PCDTPDI/Al,conventional,,,PEDOT:PSS,PEDOT:PSS,,CHCl3,chloroform,,-5.01,-3.12,,-5.43,-3.82,
108175,10.1016/j.solmat.2012.04.041,10.1016/j.solmat.2012.04.041,P3HT,PCDTPDI,P3HT,PCDTPDI,CCCCCCc1ccsc1,CCCCC(CC)CN1C(=O)c2ccc3c4c(-c5ccc(-c6ccc7c8ccccc8n(CC(CC)CCCC)c7c6)s5)cc5c6c(ccc(c7c(-c8cccs8)cc(c2c37)C1=O)c64)C(=O)N(CC(CC)CCCC)C5=O,0.64,1.97,42.0,0.53,0.5295359999999999,0.0875471698113454,,,2:1,,,,ITO/PEDOT:PSS/P3HT:PCDTPDI/Al,conventional,,,PEDOT:PSS,PEDOT:PSS,,CHCl3,chloroform,,-5.01,-3.12,,-5.43,-3.82,
108176,10.1016/j.solmat.2012.04.041,10.1016/j.solmat.2012.04.041,P3HT,PCDTPDI,P3HT,PCDTPDI,CCCCCCc1ccsc1,CCCCC(CC)CN1C(=O)c2ccc3c4c(-c5ccc(-c6ccc7c8ccccc8n(CC(CC)CCCC)c7c6)s5)cc5c6c(ccc(c7c(-c8cccs8)cc(c2c37)C1=O)c64)C(=O)N(CC(CC)CCCC)C5=O,0.48,3.4,42.0,0.68,0.6854399999999999,0.7999999999999837,,,2:1,,,,ITO/PEDOT:PSS/P3HT:PCDTPDI/Al,conventional,,,PEDOT:PSS,PEDOT:PSS,,CHCl3,chloroform,120.0,-5.01,-3.12,,-5.43,-3.82,
108177,10.1016/j.solmat.2012.04.041,10.1016/j.solmat.2012.04.041,P3HT,PCDTPDI,P3HT,PCDTPDI,CCCCCCc1ccsc1,CCCCC(CC)CN1C(=O)c2ccc3c4c(-c5ccc(-c6ccc7c8ccccc8n(CC(CC)CCCC)c7c6)s5)cc5c6c(ccc(c7c(-c8cccs8)cc(c2c37)C1=O)c64)C(=O)N(CC(CC)CCCC)C5=O,0.46,1.16,40.0,0.21,0.2134399999999999,1.6380952380952245,,,2:1,"1,8-octanedithiol",ODT,3%,ITO/PEDOT:PSS/P3HT:PCDTPDI/Al,conventional,,,PEDOT:PSS,PEDOT:PSS,,CHCl3/ODT,chloroform,,-5.01,-3.12,,-5.43,-3.82,
108178,10.1016/j.solmat.2012.04.044,10.1016/j.solmat.2012.04.044,PolyS,[60]PCBM,PolyS,PCBM,CCCCCCCCSc1csc(-c2cc(SCCCCCCCC)c(-c3cc4c(OCC(CC)CCCC)c5sccc5c(OCC(CC)CCCC)c4s3)s2)c1,CCCCC(=O)OCC1(C2=CC=CC=C2)C3=CC=CC4=CC=CC5=CC=CC6=CC=CC7=CC=CC1=C7C6=C5C4=C3,0.653,5.7,47.0,1.7,1.749387,2.905117647058828,,,1:1 wt,"1,8-diiodooctane",DIO,,glass/ITO/PEDOT:PSS/PolyS:[60]PCBM/Ca/Al,,,,PEDOT:PSS,PEDOT:PSS,80.0,"1,2-dichlorobenzene",o-DCB,,-5.23,-3.01,,-6.1,-3.7,
108179,10.1016/j.solmat.2012.04.044,10.1016/j.solmat.2012.04.044,PolyS,[70]PCBM,PolyS,PC70BM,CCCCCCCCSc1csc(-c2cc(SCCCCCCCC)c(-c3cc4c(OCC(CC)CCCC)c5sccc5c(OCC(CC)CCCC)c4s3)s2)c1,CCCCC(=O)OCC1(C2=CC=CC=C2)C3=CC=CC4=CC=CC5=CC=CC6=CC=C7C=CC=CC8=CC=CC1=C8C7=C6C5=C4C3,0.672,7.0,48.0,2.3,2.2579200000000004,1.8295652173912809,,,1:1 wt,"1,8-diiodooctane",DIO,,glass/ITO/PEDOT:PSS/PolyS:[70]PCBM/Ca/Al,,,,PEDOT:PSS,PEDOT:PSS,80.0,"1,2-dichlorobenzene",o-DCB,,-5.23,-3.01,,-6.1,-3.9,
108180,10.1016/j.solmat.2012.09.021,10.1016/j.solmat.2012.09.021,PNDTTT-C,PC71BM,PNDTTT-C,PC71BM,CCCCCCC(CCCC)COc1c2ccsc2cc2c(OCC(CCCC)CCCCCC)c3cc(-c4scc5cc(C(=O)C(CC)CCCC)sc45)sc3cc12,COC(=O)CCCC1(c2ccccc2)C23c4c5ccc6c7cc8c9c%10c(cc%11cc%12c%13c%14c(cc%15c%16ccc-5c2c%16c2c5c%16c%17c(c(c46)c7c9c%17c4c%10c%11c%13c4c%16c%14c%152)C513)C%12)C8,0.74,6.68,43.0,2.13,2.125576,0.2076995305164207,,,1:1.5,,,,ITO/PEDOT:PSS/polymer:PC71BM/Ca/Al,conventional,Ca,Ca,PEDOT:PSS,PEDOT:PSS,85.0,oDCB,o-DCB,,-5.44,-3.79,,-5.9,-3.9,
108181,10.1016/j.solmat.2012.09.021,10.1016/j.solmat.2012.09.021,PNDTTT-C,PC71BM,PNDTTT-C,PC71BM,CCCCCCC(CCCC)COc1c2ccsc2cc2c(OCC(CCCC)CCCCCC)c3cc(-c4scc5cc(C(=O)C(CC)CCCC)sc45)sc3cc12,COC(=O)CCCC1(c2ccccc2)C23c4c5ccc6c7cc8c9c%10c(cc%11cc%12c%13c%14c(cc%15c%16ccc-5c2c%16c2c5c%16c%17c(c(c46)c7c9c%17c4c%10c%11c%13c4c%16c%14c%152)C513)C%12)C8,0.69,7.35,51.0,2.28,2.586465,13.441447368421043,,,1:1.5,DIO,DIO,3 vol%,ITO/PEDOT:PSS/polymer:PC71BM/Ca/Al,conventional,Ca,Ca,PEDOT:PSS,PEDOT:PSS,85.0,oDCB,o-DCB,,-5.44,-3.79,,-5.9,-3.9,
108182,10.1016/j.solmat.2012.09.021,10.1016/j.solmat.2012.09.021,PNDTTT-C,PC71BM,PNDTTT-C,PC71BM,CCCCCCC(CCCC)COc1c2ccsc2cc2c(OCC(CCCC)CCCCCC)c3cc(-c4scc5cc(C(=O)C(CC)CCCC)sc45)sc3cc12,COC(=O)CCCC1(c2ccccc2)C23c4c5ccc6c7cc8c9c%10c(cc%11cc%12c%13c%14c(cc%15c%16ccc-5c2c%16c2c5c%16c%17c(c(c46)c7c9c%17c4c%10c%11c%13c4c%16c%14c%152)C513)C%12)C8,0.75,5.1,44.0,1.7,1.6829999999999998,1.0000000000000075,,,1:1.5,,,,ITO/PEDOT:PSS/polymer:PC71BM/Ca/Al,conventional,Ca,Ca,PEDOT:PSS,PEDOT:PSS,85.0,CB,chlorobenzene,,-5.44,-3.79,,-5.9,-3.9,
108183,10.1016/j.solmat.2012.09.021,10.1016/j.solmat.2012.09.021,PNDTTT-C,PC71BM,PNDTTT-C,PC71BM,CCCCCCC(CCCC)COc1c2ccsc2cc2c(OCC(CCCC)CCCCCC)c3cc(-c4scc5cc(C(=O)C(CC)CCCC)sc45)sc3cc12,COC(=O)CCCC1(c2ccccc2)C23c4c5ccc6c7cc8c9c%10c(cc%11cc%12c%13c%14c(cc%15c%16ccc-5c2c%16c2c5c%16c%17c(c(c46)c7c9c%17c4c%10c%11c%13c4c%16c%14c%152)C513)C%12)C8,0.7,10.42,56.0,4.05,4.08464,0.8553086419753198,,,1:1.5,DIO,DIO,3 vol%,ITO/PEDOT:PSS/polymer:PC71BM/Ca/Al,conventional,Ca,Ca,PEDOT:PSS,PEDOT:PSS,85.0,CB,chlorobenzene,,-5.44,-3.79,,-5.9,-3.9,
108184,10.1016/j.solmat.2012.09.021,10.1016/j.solmat.2012.09.021,PNDTTT-C,PC71BM,PNDTTT-C,PC71BM,CCCCCCC(CCCC)COc1c2ccsc2cc2c(OCC(CCCC)CCCCCC)c3cc(-c4scc5cc(C(=O)C(CC)CCCC)sc45)sc3cc12,COC(=O)CCCC1(c2ccccc2)C23c4c5ccc6c7cc8c9c%10c(cc%11cc%12c%13c%14c(cc%15c%16ccc-5c2c%16c2c5c%16c%17c(c(c46)c7c9c%17c4c%10c%11c%13c4c%16c%14c%152)C513)C%12)C8,0.71,11.68,54.0,4.49,4.478111999999999,0.264766146993336,,4.49,1:1,DIO,DIO,3 vol%,ITO/PEDOT:PSS/polymer:PC71BM/Ca/Al,conventional,Ca,Ca,PEDOT:PSS,PEDOT:PSS,85.0,CB,chlorobenzene,,-5.44,-3.79,,-5.9,-3.9,
108185,10.1016/j.solmat.2012.09.021,10.1016/j.solmat.2012.09.021,PNDTTT-C,PC71BM,PNDTTT-C,PC71BM,CCCCCCC(CCCC)COc1c2ccsc2cc2c(OCC(CCCC)CCCCCC)c3cc(-c4scc5cc(C(=O)C(CC)CCCC)sc45)sc3cc12,COC(=O)CCCC1(c2ccccc2)C23c4c5ccc6c7cc8c9c%10c(cc%11cc%12c%13c%14c(cc%15c%16ccc-5c2c%16c2c5c%16c%17c(c(c46)c7c9c%17c4c%10c%11c%13c4c%16c%14c%152)C513)C%12)C8,0.7,10.0,51.0,3.54,3.57,0.8474576271186385,,,1:2,DIO,DIO,3 vol%,ITO/PEDOT:PSS/polymer:PC71BM/Ca/Al,conventional,Ca,Ca,PEDOT:PSS,PEDOT:PSS,85.0,CB,chlorobenzene,,-5.44,-3.79,,-5.9,-3.9,
108186,10.1016/j.solmat.2012.09.021,10.1016/j.solmat.2012.09.021,PNDTTT-C,PC71BM,PNDTTT-C,PC71BM,CCCCCCC(CCCC)COc1c2ccsc2cc2c(OCC(CCCC)CCCCCC)c3cc(-c4scc5cc(C(=O)C(CC)CCCC)sc45)sc3cc12,COC(=O)CCCC1(c2ccccc2)C23c4c5ccc6c7cc8c9c%10c(cc%11cc%12c%13c%14c(cc%15c%16ccc-5c2c%16c2c5c%16c%17c(c(c46)c7c9c%17c4c%10c%11c%13c4c%16c%14c%152)C513)C%12)C8,0.7,8.92,52.0,3.25,3.24688,0.0960000000000003,,,1:3,DIO,DIO,3 vol%,ITO/PEDOT:PSS/polymer:PC71BM/Ca/Al,conventional,Ca,Ca,PEDOT:PSS,PEDOT:PSS,85.0,CB,chlorobenzene,,-5.44,-3.79,,-5.9,-3.9,
108187,10.1016/j.solmat.2012.09.021,10.1016/j.solmat.2012.09.021,PNDTTT-CF,PC71BM,PNDTTT-CF,PC71BM,CCCCCCC(CCCC)COc1c2ccsc2cc2c(OCC(CCCC)CCCCCC)c3cc(-c4scc5c(F)c(C(=O)C(CC)CCCC)sc45)sc3cc12,COC(=O)CCCC1(c2ccccc2)C23c4c5ccc6c7cc8c9c%10c(cc%11cc%12c%13c%14c(cc%15c%16ccc-5c2c%16c2c5c%16c%17c(c(c46)c7c9c%17c4c%10c%11c%13c4c%16c%14c%152)C513)C%12)C8,0.79,8.42,39.0,2.61,2.594202,0.6052873563218297,,,1:1.5,,,,ITO/PEDOT:PSS/polymer:PC71BM/Ca/Al,conventional,Ca,Ca,PEDOT:PSS,PEDOT:PSS,85.0,oDCB,o-DCB,,-5.51,-3.87,,-5.9,-3.9,
108188,10.1016/j.solmat.2012.09.021,10.1016/j.solmat.2012.09.021,PNDTTT-CF,PC71BM,PNDTTT-CF,PC71BM,CCCCCCC(CCCC)COc1c2ccsc2cc2c(OCC(CCCC)CCCCCC)c3cc(-c4scc5c(F)c(C(=O)C(CC)CCCC)sc45)sc3cc12,COC(=O)CCCC1(c2ccccc2)C23c4c5ccc6c7cc8c9c%10c(cc%11cc%12c%13c%14c(cc%15c%16ccc-5c2c%16c2c5c%16c%17c(c(c46)c7c9c%17c4c%10c%11c%13c4c%16c%14c%152)C513)C%12)C8,0.75,11.24,48.0,4.06,4.0464,0.334975369458113,,,1:1.5,DIO,DIO,3 vol%,ITO/PEDOT:PSS/polymer:PC71BM/Ca/Al,conventional,Ca,Ca,PEDOT:PSS,PEDOT:PSS,85.0,oDCB,o-DCB,,-5.51,-3.87,,-5.9,-3.9,
108189,10.1016/j.solmat.2012.09.021,10.1016/j.solmat.2012.09.021,PNDTTT-CF,PC71BM,PNDTTT-CF,PC71BM,CCCCCCC(CCCC)COc1c2ccsc2cc2c(OCC(CCCC)CCCCCC)c3cc(-c4scc5c(F)c(C(=O)C(CC)CCCC)sc45)sc3cc12,COC(=O)CCCC1(c2ccccc2)C23c4c5ccc6c7cc8c9c%10c(cc%11cc%12c%13c%14c(cc%15c%16ccc-5c2c%16c2c5c%16c%17c(c(c46)c7c9c%17c4c%10c%11c%13c4c%16c%14c%152)C513)C%12)C8,0.79,5.31,42.0,1.75,1.7618579999999997,0.677599999999983,,,1:1.5,,,,ITO/PEDOT:PSS/polymer:PC71BM/Ca/Al,conventional,Ca,Ca,PEDOT:PSS,PEDOT:PSS,85.0,CB,chlorobenzene,,-5.51,-3.87,,-5.9,-3.9,
108190,10.1016/j.solmat.2012.09.021,10.1016/j.solmat.2012.09.021,PNDTTT-CF,PC71BM,PNDTTT-CF,PC71BM,CCCCCCC(CCCC)COc1c2ccsc2cc2c(OCC(CCCC)CCCCCC)c3cc(-c4scc5c(F)c(C(=O)C(CC)CCCC)sc45)sc3cc12,COC(=O)CCCC1(c2ccccc2)C23c4c5ccc6c7cc8c9c%10c(cc%11cc%12c%13c%14c(cc%15c%16ccc-5c2c%16c2c5c%16c%17c(c(c46)c7c9c%17c4c%10c%11c%13c4c%16c%14c%152)C513)C%12)C8,0.72,13.5,53.0,5.16,5.151599999999999,0.1627906976744351,,5.16,1:1.5,DIO,DIO,3 vol%,ITO/PEDOT:PSS/polymer:PC71BM/Ca/Al,conventional,Ca,Ca,PEDOT:PSS,PEDOT:PSS,85.0,CB,chlorobenzene,,-5.51,-3.87,,-5.9,-3.9,
108191,10.1016/j.solmat.2012.09.021,10.1016/j.solmat.2012.09.021,PNDTTT-CF,PC71BM,PNDTTT-CF,PC71BM,CCCCCCC(CCCC)COc1c2ccsc2cc2c(OCC(CCCC)CCCCCC)c3cc(-c4scc5c(F)c(C(=O)C(CC)CCCC)sc45)sc3cc12,COC(=O)CCCC1(c2ccccc2)C23c4c5ccc6c7cc8c9c%10c(cc%11cc%12c%13c%14c(cc%15c%16ccc-5c2c%16c2c5c%16c%17c(c(c46)c7c9c%17c4c%10c%11c%13c4c%16c%14c%152)C513)C%12)C8,0.74,10.88,45.0,3.6,3.62304,0.6399999999999862,,,1:1,DIO,DIO,3 vol%,ITO/PEDOT:PSS/polymer:PC71BM/Ca/Al,conventional,Ca,Ca,PEDOT:PSS,PEDOT:PSS,85.0,CB,chlorobenzene,,-5.51,-3.87,,-5.9,-3.9,
108192,10.1016/j.solmat.2012.09.021,10.1016/j.solmat.2012.09.021,PNDTTT-CF,PC71BM,PNDTTT-CF,PC71BM,CCCCCCC(CCCC)COc1c2ccsc2cc2c(OCC(CCCC)CCCCCC)c3cc(-c4scc5c(F)c(C(=O)C(CC)CCCC)sc45)sc3cc12,COC(=O)CCCC1(c2ccccc2)C23c4c5ccc6c7cc8c9c%10c(cc%11cc%12c%13c%14c(cc%15c%16ccc-5c2c%16c2c5c%16c%17c(c(c46)c7c9c%17c4c%10c%11c%13c4c%16c%14c%152)C513)C%12)C8,0.74,10.57,47.0,3.71,3.676246,0.9098113207547066,,,1:2,DIO,DIO,3 vol%,ITO/PEDOT:PSS/polymer:PC71BM/Ca/Al,conventional,Ca,Ca,PEDOT:PSS,PEDOT:PSS,85.0,CB,chlorobenzene,,-5.51,-3.87,,-5.9,-3.9,
108193,10.1016/j.solmat.2012.09.021,10.1016/j.solmat.2012.09.021,PNDTTT-CF,PC71BM,PNDTTT-CF,PC71BM,CCCCCCC(CCCC)COc1c2ccsc2cc2c(OCC(CCCC)CCCCCC)c3cc(-c4scc5c(F)c(C(=O)C(CC)CCCC)sc45)sc3cc12,COC(=O)CCCC1(c2ccccc2)C23c4c5ccc6c7cc8c9c%10c(cc%11cc%12c%13c%14c(cc%15c%16ccc-5c2c%16c2c5c%16c%17c(c(c46)c7c9c%17c4c%10c%11c%13c4c%16c%14c%152)C513)C%12)C8,0.73,7.53,51.0,2.79,2.803419,0.4809677419354784,,,1:3,DIO,DIO,3 vol%,ITO/PEDOT:PSS/polymer:PC71BM/Ca/Al,conventional,Ca,Ca,PEDOT:PSS,PEDOT:PSS,85.0,CB,chlorobenzene,,-5.51,-3.87,,-5.9,-3.9,
108194,10.1016/j.solmat.2012.12.026,10.1016/j.solmat.2012.12.026,P3HT,PCBM,P3HT,PCBM,CCCCCCc1ccsc1,CCCCC(=O)OCC1(C2=CC=CC=C2)C3=CC=CC4=CC=CC5=CC=CC6=CC=CC7=CC=CC1=C7C6=C5C4=C3,0.58,9.56,58.7,3.25,3.2547976,0.1476184615384568,,,1:1,,,,ITO/PEDOT:PSS/P3HT:fullerene/Ca/Al,conventional,Ca,Ca,PEDOT:PSS,PEDOT:PSS,180.0,o-dichlorobenzene,o-DCB,,-5.01,-3.12,,-6.1,-3.7,
108195,10.1016/j.solmat.2012.12.026,10.1016/j.solmat.2012.12.026,P3HT,C60(OCH3)4-PCBM,P3HT,C60(OCH3)4-PCBM,CCCCCCc1ccsc1,,0.72,6.86,45.3,2.24,2.2374576000000004,0.1134999999999925,,,1:1,,,,ITO/PEDOT:PSS/P3HT:fullerene/Ca/Al,conventional,Ca,Ca,PEDOT:PSS,PEDOT:PSS,180.0,o-dichlorobenzene,o-DCB,,-5.01,-3.12,,,,
108196,10.1016/j.solmat.2012.12.026,10.1016/j.solmat.2012.12.026,P3HT,C60(OCH3)4-APCBM,P3HT,C60(OCH3)4-APCBM,CCCCCCc1ccsc1,,0.63,4.3,42.2,1.14,1.1431980000000002,0.2805263157894962,,,1:1,,,,ITO/PEDOT:PSS/P3HT:fullerene/Ca/Al,conventional,Ca,Ca,PEDOT:PSS,PEDOT:PSS,180.0,o-dichlorobenzene,o-DCB,,-5.01,-3.12,,,,
108197,10.1016/j.solmat.2012.12.032,10.1016/j.solmat.2012.12.032,P5Se,,P5Se,,CCCCCCCCCCCCc1cc[se]c1-c1cc(CCCCCCCCCCCC)c(-c2ccc(-c3[se]c(-c4[se]ccc4CCCCCCCCCCCC)cc3CCCCCCCCCCCC)[se]2)[se]1,,0.67,3.79,33.0,0.84,0.8379690000000001,0.2417857142857016,,,1:1,,,,ITO/PEDOT:PSS(50 nm)/polymer:PCBM/LiF(0.6 nm)/Al(130 nm),conventional,LiF,LiF,PEDOT:PSS,PEDOT:PSS,,,,,-5.19,-3.53,,,,
108198,10.1016/j.solmat.2012.12.032,10.1016/j.solmat.2012.12.032,P5Se,,P5Se,,CCCCCCCCCCCCc1cc[se]c1-c1cc(CCCCCCCCCCCC)c(-c2ccc(-c3[se]c(-c4[se]ccc4CCCCCCCCCCCC)cc3CCCCCCCCCCCC)[se]2)[se]1,,0.75,6.72,35.0,1.75,1.764,0.8000000000000007,,,1:3,,,,ITO/PEDOT:PSS(50 nm)/polymer:PCBM/LiF(0.6 nm)/Al(130 nm),conventional,LiF,LiF,PEDOT:PSS,PEDOT:PSS,,,,,-5.19,-3.53,,,,
108199,10.1016/j.solmat.2012.12.032,10.1016/j.solmat.2012.12.032,P5SeDTDPP,PC71BM,P5SeDTDPP,,CCCCCCCCCCCCc1cc[se]c1-c1cc(CCCCCCCCCCCC)c(-c2ccc(-c3[se]c(-c4[se]c(-c5ccc(C6=C7C(=O)N(CC(CC)CCCC)C(c8cccs8)=C7C(=O)N6CC(CC)CCCC)s5)cc4CCCCCCCCCCCC)cc3CCCCCCCCCCCC)[se]2)[se]1,COC(=O)CCCC1(c2ccccc2)C23c4c5ccc6c7cc8c9c%10c(cc%11cc%12c%13c%14c(cc%15c%16ccc-5c2c%16c2c5c%16c%17c(c(c46)c7c9c%17c4c%10c%11c%13c4c%16c%14c%152)C513)C%12)C8,0.49,8.04,49.0,1.92,1.930404,0.5418749999999927,,,1:1,,,,ITO/PEDOT:PSS(50 nm)/polymer:PCBM/LiF(0.6 nm)/Al(130 nm),conventional,LiF,LiF,PEDOT:PSS,PEDOT:PSS,,,,,-5.11,-3.84,,,,
108200,10.1016/j.solmat.2012.12.032,10.1016/j.solmat.2012.12.032,P5SeDTDPP,,P5SeDTDPP,,CCCCCCCCCCCCc1cc[se]c1-c1cc(CCCCCCCCCCCC)c(-c2ccc(-c3[se]c(-c4[se]c(-c5ccc(C6=C7C(=O)N(CC(CC)CCCC)C(c8cccs8)=C7C(=O)N6CC(CC)CCCC)s5)cc4CCCCCCCCCCCC)cc3CCCCCCCCCCCC)[se]2)[se]1,,0.44,10.67,51.0,2.4,2.394348,0.2354999999999996,,,1:1,,,,ITO/PEDOT:PSS(50 nm)/polymer:PCBM/LiF(0.6 nm)/Al(130 nm),conventional,LiF,LiF,PEDOT:PSS,PEDOT:PSS,,,,,-5.11,-3.84,,,,
108201,10.1016/j.solmat.2012.12.032,10.1016/j.solmat.2012.12.032,P5SeDTDPP,,P5SeDTDPP,,CCCCCCCCCCCCc1cc[se]c1-c1cc(CCCCCCCCCCCC)c(-c2ccc(-c3[se]c(-c4[se]c(-c5ccc(C6=C7C(=O)N(CC(CC)CCCC)C(c8cccs8)=C7C(=O)N6CC(CC)CCCC)s5)cc4CCCCCCCCCCCC)cc3CCCCCCCCCCCC)[se]2)[se]1,,0.49,5.09,53.0,1.31,1.321873,0.9063358778625802,,,1:3,,,,ITO/PEDOT:PSS(50 nm)/polymer:PCBM/LiF(0.6 nm)/Al(130 nm),conventional,LiF,LiF,PEDOT:PSS,PEDOT:PSS,,,,,-5.11,-3.84,,,,
108202,10.1016/j.solmat.2013.01.005,10.1016/j.solmat.2013.01.005,PT5TPA,P1,PT5TPA,P1,CCCCC(CC)COc1ccc(N(c2ccc(/C=C/c3cc(-c4cccs4)sc3-c3ccc(-c4ccc(-c5cccs5)s4)s3)cc2)c2ccc(OCC(CC)CCCC)cc2)cc1,CCCCCCCCc1cc(-c2c(-c3cccs3)sc3c(-c4cc(CCCCCCCC)c(CCCCCCCC)s4)c(-c4ccc(-c5cccc6nsnc56)s4)sc23)sc1CCCCCCCC,0.87,1.07,33.0,0.31,0.307197,0.9041935483870788,,,1:1,,,,ITO/PEDOT:PSS/active layer/Ca/Al,all-polymer BHJ,Ca,Ca,PEDOT:PSS,PEDOT:PSS,,,,,-5.1,-3.08,,-5.34,-3.53,
108203,10.1016/j.solmat.2013.01.005,10.1016/j.solmat.2013.01.005,PT5TPA,P2,PT5TPA,P2,CCCCC(CC)COc1ccc(N(c2ccc(/C=C/c3cc(-c4cccs4)sc3-c3ccc(-c4ccc(-c5cccs5)s4)s3)cc2)c2ccc(OCC(CC)CCCC)cc2)cc1,,0.87,1.4,33.3,0.41,0.4055939999999999,1.0746341463414686,,,1:1,,,,ITO/PEDOT:PSS/active layer/Ca/Al,all-polymer BHJ,Ca,Ca,PEDOT:PSS,PEDOT:PSS,,,,,-5.1,-3.08,,-5.34,-3.58,
108204,10.1016/j.solmat.2013.01.005,10.1016/j.solmat.2013.01.005,PT5TPA,P3,PT5TPA,P3,CCCCC(CC)COc1ccc(N(c2ccc(/C=C/c3cc(-c4cccs4)sc3-c3ccc(-c4ccc(-c5cccs5)s4)s3)cc2)c2ccc(OCC(CC)CCCC)cc2)cc1,CCCCCCc1csc(-c2ccc(-c3cc(CCCCCC)c(/C=C/c4csc(-c5cc6c(OCC(CC)CCCC)c7sc(-c8ccc(C9=C%10C(=O)N(CC(CC)CCCC)C(c%11ccc(-c%12cc%13c(OCC(CC)CCCC)c%14sccc%14c(OCC(CC)CCCC)c%13s%12)s%11)=C%10C(=O)N9CC(CC)CCCC)s8)cc7c(OCC(CC)CCCC)c6s5)c4)s3)c3nsnc23)c1,0.92,2.14,42.6,0.84,0.8387088000000001,0.153714285714265,,,1:1,,,,ITO/PEDOT:PSS/active layer/Ca/Al,all-polymer BHJ,Ca,Ca,PEDOT:PSS,PEDOT:PSS,,,,,-5.1,-3.08,,-5.31,-3.6,
108205,10.1016/j.solmat.2013.01.040,10.1016/j.solmat.2013.01.040,P3HT,PC61BM,P3HT,PC61BM,CCCCCCc1ccsc1,COC(=O)CCCC1(c2ccccc2)C23c4c5c6c7c8c9c(c%10c%11c2c2c%12c4c4c%13c5c5c7c7c8c8c%14c9c%10c9c%10c%11c2c2c%11c%12c4c4c%12c%13c5c5c7c7c8c8c%14c9c9c%10c2c2c%11c4c4c%12c5c7c5c8c9c2c45)C613,0.62,8.61,63.36,3.42,3.38228352,1.102821052631587,,,1:0.8,,,,ITO/PEDOT:PSS/active layer/LiF/Al,conventional,LiF,LiF,PEDOT:PSS,PEDOT:PSS,,o-dichlorobenzene,o-DCB,150.0,-5.01,-3.12,,-6.1,-3.7,
108206,10.1016/j.solmat.2013.01.040,10.1016/j.solmat.2013.01.040,P3HT,METFMA,P3HT,METFMA,CCCCCCc1ccsc1,,0.51,3.52,47.82,0.87,0.8584646400000001,1.3259034482758487,,,1:0.5,,,,ITO/PEDOT:PSS/active layer/LiF/Al,conventional,LiF,LiF,PEDOT:PSS,PEDOT:PSS,,o-dichlorobenzene,o-DCB,150.0,-5.01,-3.12,,,,
108207,10.1016/j.solmat.2013.01.040,10.1016/j.solmat.2013.01.040,P3HT,METFBA,P3HT,METFBA,CCCCCCc1ccsc1,,0.71,6.88,61.75,3.0,3.016364,0.5454666666666608,,,1:0.8,,,,ITO/PEDOT:PSS/active layer/LiF/Al,conventional,LiF,LiF,PEDOT:PSS,PEDOT:PSS,,o-dichlorobenzene,o-DCB,150.0,-5.01,-3.12,,,,
108208,10.1016/j.solmat.2013.01.040,10.1016/j.solmat.2013.01.040,P3HT,METFTA,P3HT,METFTA,CCCCCCc1ccsc1,,0.71,6.79,60.34,2.93,2.90893106,0.7190764505119505,,,1:0.8,,,,ITO/PEDOT:PSS/active layer/LiF/Al,conventional,LiF,LiF,PEDOT:PSS,PEDOT:PSS,,o-dichlorobenzene,o-DCB,150.0,-5.01,-3.12,,,,
108209,10.1016/j.solmat.2013.05.008,10.1016/j.solmat.2013.05.008,P3HT,TFBF,P3HT,TFBF,CCCCCCc1ccsc1,CCC1(CC)c2ccccc2-c2ccc(-c3ccc4c(c3)C(=C3c5cc(-c6ccc7c(c6)C(CC)(CC)c6ccccc6-7)ccc5-c5ccc(-c6ccc7c(c6)C(CC)(CC)c6ccccc6-7)cc53)c3cc(-c5ccc6c(c5)C(CC)(CC)c5ccccc5-6)ccc3-4)cc21,0.7,1.05,30.0,0.22,0.2205,0.2272727272727275,,,1:0.3,,,,ITO/PEDOT:PSS/P3HT:TFBF/LiF/Al,conventional,LiF,LiF,PEDOT:PSS,PEDOT:PSS,,,,,-5.01,-3.12,,-5.81,-3.49,
108210,10.1016/j.solmat.2013.05.008,10.1016/j.solmat.2013.05.008,P3HT,TFBF,P3HT,TFBF,CCCCCCc1ccsc1,CCC1(CC)c2ccccc2-c2ccc(-c3ccc4c(c3)C(=C3c5cc(-c6ccc7c(c6)C(CC)(CC)c6ccccc6-7)ccc5-c5ccc(-c6ccc7c(c6)C(CC)(CC)c6ccccc6-7)cc53)c3cc(-c5ccc6c(c5)C(CC)(CC)c5ccccc5-6)ccc3-4)cc21,0.7,1.2,30.0,0.26,0.252,3.07692307692308,0.26,,1:0.4,,,,ITO/PEDOT:PSS/P3HT:TFBF/LiF/Al,conventional,LiF,LiF,PEDOT:PSS,PEDOT:PSS,,,,,-5.01,-3.12,,-5.81,-3.49,
108211,10.1016/j.solmat.2013.05.008,10.1016/j.solmat.2013.05.008,P3HT,TFBF,P3HT,TFBF,CCCCCCc1ccsc1,CCC1(CC)c2ccccc2-c2ccc(-c3ccc4c(c3)C(=C3c5cc(-c6ccc7c(c6)C(CC)(CC)c6ccccc6-7)ccc5-c5ccc(-c6ccc7c(c6)C(CC)(CC)c6ccccc6-7)cc53)c3cc(-c5ccc6c(c5)C(CC)(CC)c5ccccc5-6)ccc3-4)cc21,0.72,1.11,30.0,0.24,0.23976,0.0999999999999959,,,1:0.5,,,,ITO/PEDOT:PSS/P3HT:TFBF/LiF/Al,conventional,LiF,LiF,PEDOT:PSS,PEDOT:PSS,,,,,-5.01,-3.12,,-5.81,-3.49,
108212,10.1016/j.solmat.2013.05.008,10.1016/j.solmat.2013.05.008,P3HT,TFBF,P3HT,TFBF,CCCCCCc1ccsc1,CCC1(CC)c2ccccc2-c2ccc(-c3ccc4c(c3)C(=C3c5cc(-c6ccc7c(c6)C(CC)(CC)c6ccccc6-7)ccc5-c5ccc(-c6ccc7c(c6)C(CC)(CC)c6ccccc6-7)cc53)c3cc(-c5ccc6c(c5)C(CC)(CC)c5ccccc5-6)ccc3-4)cc21,0.71,1.01,31.0,0.23,0.222301,3.3473913043478314,,,1:0.6,,,,ITO/PEDOT:PSS/P3HT:TFBF/LiF/Al,conventional,LiF,LiF,PEDOT:PSS,PEDOT:PSS,,,,,-5.01,-3.12,,-5.81,-3.49,
108213,10.1016/j.solmat.2013.05.008,10.1016/j.solmat.2013.05.008,P3HT,TFBF,P3HT,TFBF,CCCCCCc1ccsc1,CCC1(CC)c2ccccc2-c2ccc(-c3ccc4c(c3)C(=C3c5cc(-c6ccc7c(c6)C(CC)(CC)c6ccccc6-7)ccc5-c5ccc(-c6ccc7c(c6)C(CC)(CC)c6ccccc6-7)cc53)c3cc(-c5ccc6c(c5)C(CC)(CC)c5ccccc5-6)ccc3-4)cc21,0.69,1.05,32.0,0.24,0.2318399999999999,3.400000000000012,,,1:0.7,,,,ITO/PEDOT:PSS/P3HT:TFBF/LiF/Al,conventional,LiF,LiF,PEDOT:PSS,PEDOT:PSS,,,,,-5.01,-3.12,,-5.81,-3.49,
108214,10.1016/j.solmat.2013.05.008,10.1016/j.solmat.2013.05.008,P3HT,TFBF,P3HT,TFBF,CCCCCCc1ccsc1,CCC1(CC)c2ccccc2-c2ccc(-c3ccc4c(c3)C(=C3c5cc(-c6ccc7c(c6)C(CC)(CC)c6ccccc6-7)ccc5-c5ccc(-c6ccc7c(c6)C(CC)(CC)c6ccccc6-7)cc53)c3cc(-c5ccc6c(c5)C(CC)(CC)c5ccccc5-6)ccc3-4)cc21,0.69,0.8,32.0,0.19,0.17664,7.031578947368426,,,1:1.0,,,,ITO/PEDOT:PSS/P3HT:TFBF/LiF/Al,conventional,LiF,LiF,PEDOT:PSS,PEDOT:PSS,,,,,-5.01,-3.12,,-5.81,-3.49,
108215,10.1016/j.solmat.2013.05.008,10.1016/j.solmat.2013.05.008,P3HT,TFBF,P3HT,TFBF,CCCCCCc1ccsc1,CCC1(CC)c2ccccc2-c2ccc(-c3ccc4c(c3)C(=C3c5cc(-c6ccc7c(c6)C(CC)(CC)c6ccccc6-7)ccc5-c5ccc(-c6ccc7c(c6)C(CC)(CC)c6ccccc6-7)cc53)c3cc(-c5ccc6c(c5)C(CC)(CC)c5ccccc5-6)ccc3-4)cc21,0.67,0.83,32.0,0.19,0.177952,6.341052631578949,,,1:1.2,,,,ITO/PEDOT:PSS/P3HT:TFBF/LiF/Al,conventional,LiF,LiF,PEDOT:PSS,PEDOT:PSS,,,,,-5.01,-3.12,,-5.81,-3.49,
108216,10.1016/j.solmat.2013.05.008,10.1016/j.solmat.2013.05.008,P3HT,TFBF,P3HT,TFBF,CCCCCCc1ccsc1,CCC1(CC)c2ccccc2-c2ccc(-c3ccc4c(c3)C(=C3c5cc(-c6ccc7c(c6)C(CC)(CC)c6ccccc6-7)ccc5-c5ccc(-c6ccc7c(c6)C(CC)(CC)c6ccccc6-7)cc53)c3cc(-c5ccc6c(c5)C(CC)(CC)c5ccccc5-6)ccc3-4)cc21,0.67,0.79,33.0,0.19,0.174669,8.068947368421044,,,1:1.5,,,,ITO/PEDOT:PSS/P3HT:TFBF/LiF/Al,conventional,LiF,LiF,PEDOT:PSS,PEDOT:PSS,,,,,-5.01,-3.12,,-5.81,-3.49,
108217,10.1016/j.solmat.2013.05.057,10.1016/j.solmat.2013.05.057,PQCQT,PC71BM,PQCQT,PC71BM,CCCCCCCCCCCCc1ccsc1-c1ccc(-c2ccc(-c3sc(-c4ccc5c(c4)c(=O)c4cc6c(cc4n5CC(CCCCCCCC)CCCCCCCCCC)c(=O)c4ccccc4n6CC(CCCCCCCC)CCCCCCCCCC)cc3CCCCCCCCCCCC)s2)s1,COC(=O)CCCC1(c2ccccc2)C23c4c5ccc6c7cc8c9c%10c(cc%11cc%12c%13c%14c(cc%15c%16ccc-5c2c%16c2c5c%16c%17c(c(c46)c7c9c%17c4c%10c%11c%13c4c%16c%14c%152)C513)C%12)C8,0.59,5.4,34.5,1.1,1.09917,0.0754545454545553,,,1:1,DIO,DIO,,ITO/PEDOT:PSS/active layer/BaF2/Ba/Al,conventional,BaF2/Ba,BaF2/Ba,PEDOT:PSS,PEDOT:PSS,50.0,ODCB:CHCl3 (8:2),o-DCB:chloroform (8:2),,-5.1,-2.98,,-5.9,-3.9,
108218,10.1016/j.solmat.2013.05.057,10.1016/j.solmat.2013.05.057,PQCQT,PC71BM,PQCQT,PC71BM,CCCCCCCCCCCCc1ccsc1-c1ccc(-c2ccc(-c3sc(-c4ccc5c(c4)c(=O)c4cc6c(cc4n5CC(CCCCCCCC)CCCCCCCCCC)c(=O)c4ccccc4n6CC(CCCCCCCC)CCCCCCCCCC)cc3CCCCCCCCCCCC)s2)s1,COC(=O)CCCC1(c2ccccc2)C23c4c5ccc6c7cc8c9c%10c(cc%11cc%12c%13c%14c(cc%15c%16ccc-5c2c%16c2c5c%16c%17c(c(c46)c7c9c%17c4c%10c%11c%13c4c%16c%14c%152)C513)C%12)C8,0.59,7.7,43.0,2.0,1.95349,2.3254999999999915,,,1:2,DIO,DIO,,ITO/PEDOT:PSS/active layer/BaF2/Ba/Al,conventional,BaF2/Ba,BaF2/Ba,PEDOT:PSS,PEDOT:PSS,50.0,ODCB:CHCl3 (8:2),o-DCB:chloroform (8:2),,-5.1,-2.98,,-5.9,-3.9,
108219,10.1016/j.solmat.2013.05.057,10.1016/j.solmat.2013.05.057,PQCQT,PC71BM,PQCQT,PC71BM,CCCCCCCCCCCCc1ccsc1-c1ccc(-c2ccc(-c3sc(-c4ccc5c(c4)c(=O)c4cc6c(cc4n5CC(CCCCCCCC)CCCCCCCCCC)c(=O)c4ccccc4n6CC(CCCCCCCC)CCCCCCCCCC)cc3CCCCCCCCCCCC)s2)s1,COC(=O)CCCC1(c2ccccc2)C23c4c5ccc6c7cc8c9c%10c(cc%11cc%12c%13c%14c(cc%15c%16ccc-5c2c%16c2c5c%16c%17c(c(c46)c7c9c%17c4c%10c%11c%13c4c%16c%14c%152)C513)C%12)C8,0.59,7.0,43.8,1.8,1.80894,0.4966666666666514,,,1:1 with PFN,DIO,DIO,,ITO/PEDOT:PSS/active layer/PFN/Al,conventional,PFN,PFN,PEDOT:PSS,PEDOT:PSS,50.0,ODCB:CHCl3 (8:2),o-DCB:chloroform (8:2),,-5.1,-2.98,,-5.9,-3.9,
108220,10.1016/j.solmat.2013.05.057,10.1016/j.solmat.2013.05.057,PQCQT,PC71BM,PQCQT,PC71BM,CCCCCCCCCCCCc1ccsc1-c1ccc(-c2ccc(-c3sc(-c4ccc5c(c4)c(=O)c4cc6c(cc4n5CC(CCCCCCCC)CCCCCCCCCC)c(=O)c4ccccc4n6CC(CCCCCCCC)CCCCCCCCCC)cc3CCCCCCCCCCCC)s2)s1,COC(=O)CCCC1(c2ccccc2)C23c4c5ccc6c7cc8c9c%10c(cc%11cc%12c%13c%14c(cc%15c%16ccc-5c2c%16c2c5c%16c%17c(c(c46)c7c9c%17c4c%10c%11c%13c4c%16c%14c%152)C513)C%12)C8,0.59,7.9,49.3,2.3,2.297873,0.0924782608695744,,,1:2 with PFN,DIO,DIO,,ITO/PEDOT:PSS/active layer/PFN/Al,conventional,PFN,PFN,PEDOT:PSS,PEDOT:PSS,50.0,ODCB:CHCl3 (8:2),o-DCB:chloroform (8:2),,-5.1,-2.98,,-5.9,-3.9,
108221,10.1016/j.solmat.2013.06.035,10.1016/j.solmat.2013.06.035,PT4TV,PPDI-DTT,PT4TV,PPDI-DTT,CCCCCCCCC(CCCCCC)Cc1ccc(/C=C/c2cc(-c3cccs3)sc2-c2ccc(-c3cccs3)s2)s1,CCCCCCCCCCCCC(CCCCCCCCCC)CN1C(=O)c2ccc3c4ccc5c6c(cc(-c7cc8sc9ccsc9c8s7)c(c7ccc(c2c37)C1=O)c64)C(=O)N(CC(CCCCCCCCCC)CCCCCCCCCCCC)C5=O,0.66,2.19,56.3,0.85,0.8137601999999999,4.263505882352947,,,1:1,,,,ITO/PEDOT:PSS/active layer/Ca/Al,conventional,Ca,,PEDOT:PSS,PEDOT:PSS,55.0,dichlorobenzene,o-DCB,,-5.21,-3.15,,-5.7,-3.8,
108222,10.1016/j.solmat.2013.06.035,10.1016/j.solmat.2013.06.035,PT4TV,PPDI-DTT,PT4TV,PPDI-DTT,CCCCCCCCC(CCCCCC)Cc1ccc(/C=C/c2cc(-c3cccs3)sc2-c2ccc(-c3cccs3)s2)s1,CCCCCCCCCCCCC(CCCCCCCCCC)CN1C(=O)c2ccc3c4ccc5c6c(cc(-c7cc8sc9ccsc9c8s7)c(c7ccc(c2c37)C1=O)c64)C(=O)N(CC(CCCCCCCCCC)CCCCCCCCCCCC)C5=O,0.66,2.79,51.3,0.99,0.9446382,4.582000000000001,,,2:1,,,,ITO/PEDOT:PSS/active layer/Ca/Al,conventional,Ca,,PEDOT:PSS,PEDOT:PSS,55.0,dichlorobenzene,o-DCB,,-5.21,-3.15,,-5.7,-3.8,
108223,10.1016/j.solmat.2013.06.035,10.1016/j.solmat.2013.06.035,PT4TV,PPDI-DTT,PT4TV,PPDI-DTT,CCCCCCCCC(CCCCCC)Cc1ccc(/C=C/c2cc(-c3cccs3)sc2-c2ccc(-c3cccs3)s2)s1,CCCCCCCCCCCCC(CCCCCCCCCC)CN1C(=O)c2ccc3c4ccc5c6c(cc(-c7cc8sc9ccsc9c8s7)c(c7ccc(c2c37)C1=O)c64)C(=O)N(CC(CCCCCCCCCC)CCCCCCCCCCCC)C5=O,0.66,2.3,51.4,0.81,0.780252,3.672592592592606,,,3:1,,,,ITO/PEDOT:PSS/active layer/Ca/Al,conventional,Ca,,PEDOT:PSS,PEDOT:PSS,55.0,dichlorobenzene,o-DCB,,-5.21,-3.15,,-5.7,-3.8,
108224,10.1016/j.solmat.2013.06.035,10.1016/j.solmat.2013.06.035,PT4TV-C,PPDI-DTT,PT4TV-C,PPDI-DTT,CCCCCCCCC(CCCCCC)C(=O)c1ccc(/C=C/c2cc(-c3cccs3)sc2-c2ccc(-c3cccs3)s2)s1,CCCCCCCCCCCCC(CCCCCCCCCC)CN1C(=O)c2ccc3c4ccc5c6c(cc(-c7cc8sc9ccsc9c8s7)c(c7ccc(c2c37)C1=O)c64)C(=O)N(CC(CCCCCCCCCC)CCCCCCCCCCCC)C5=O,0.77,1.1,47.9,0.43,0.405713,5.648139534883722,,,1:1,,,,ITO/PEDOT:PSS/active layer/Ca/Al,conventional,,,PEDOT:PSS,PEDOT:PSS,55.0,dichlorobenzene,o-DCB,,-5.26,-3.35,,-5.7,-3.8,
108225,10.1016/j.solmat.2013.06.035,10.1016/j.solmat.2013.06.035,PT4TV-C,PPDI-DTT,PT4TV-C,PPDI-DTT,CCCCCCCCC(CCCCCC)C(=O)c1ccc(/C=C/c2cc(-c3cccs3)sc2-c2ccc(-c3cccs3)s2)s1,CCCCCCCCCCCCC(CCCCCCCCCC)CN1C(=O)c2ccc3c4ccc5c6c(cc(-c7cc8sc9ccsc9c8s7)c(c7ccc(c2c37)C1=O)c64)C(=O)N(CC(CCCCCCCCCC)CCCCCCCCCCCC)C5=O,0.76,1.26,41.8,0.42,0.4002768,4.696,,,2:1,,,,ITO/PEDOT:PSS/active layer/Ca/Al,conventional,Ca,,PEDOT:PSS,PEDOT:PSS,55.0,dichlorobenzene,o-DCB,,-5.26,-3.35,,-5.7,-3.8,
108226,10.1016/j.solmat.2013.06.035,10.1016/j.solmat.2013.06.035,PT4TV-C,PPDI-DTT,PT4TV-C,PPDI-DTT,CCCCCCCCC(CCCCCC)C(=O)c1ccc(/C=C/c2cc(-c3cccs3)sc2-c2ccc(-c3cccs3)s2)s1,CCCCCCCCCCCCC(CCCCCCCCCC)CN1C(=O)c2ccc3c4ccc5c6c(cc(-c7cc8sc9ccsc9c8s7)c(c7ccc(c2c37)C1=O)c64)C(=O)N(CC(CCCCCCCCCC)CCCCCCCCCCCC)C5=O,0.75,1.6,45.0,0.57,0.54,5.263157894736828,,,3:1,,,,ITO/PEDOT:PSS/active layer/Ca/Al,conventional,Ca,,PEDOT:PSS,PEDOT:PSS,55.0,dichlorobenzene,o-DCB,,-5.26,-3.35,,-5.7,-3.8,
108228,10.1016/j.solmat.2013.06.035,10.1016/j.solmat.2013.06.035,PT4TV,PPDI-DTT,PT4TV,PPDI-DTT,CCCCCCCCC(CCCCCC)Cc1ccc(/C=C/c2cc(-c3cccs3)sc2-c2ccc(-c3cccs3)s2)s1,CCCCCCCCCCCCC(CCCCCCCCCC)CN1C(=O)c2ccc3c4ccc5c6c(cc(-c7cc8sc9ccsc9c8s7)c(c7ccc(c2c37)C1=O)c64)C(=O)N(CC(CCCCCCCCCC)CCCCCCCCCCCC)C5=O,0.67,3.24,51.2,1.17,1.1114496000000005,5.004307692307664,,,2:1,CN,CN,10%,ITO/PEDOT:PSS/active layer/Ca/Al,conventional,Ca,,PEDOT:PSS,PEDOT:PSS,55.0,dichlorobenzene,o-DCB,,-5.21,-3.15,,-5.7,-3.8,
108230,10.1016/j.solmat.2013.06.035,10.1016/j.solmat.2013.06.035,PT4TV,PPDI-DTT,PT4TV,PPDI-DTT,CCCCCCCCC(CCCCCC)Cc1ccc(/C=C/c2cc(-c3cccs3)sc2-c2ccc(-c3cccs3)s2)s1,CCCCCCCCCCCCC(CCCCCCCCCC)CN1C(=O)c2ccc3c4ccc5c6c(cc(-c7cc8sc9ccsc9c8s7)c(c7ccc(c2c37)C1=O)c64)C(=O)N(CC(CCCCCCCCCC)CCCCCCCCCCCC)C5=O,0.67,2.59,52.2,0.95,0.9058266,4.64983157894736,,,3:1,CN,CN,10%,ITO/PEDOT:PSS/active layer/Ca/Al,conventional,Ca,,PEDOT:PSS,PEDOT:PSS,55.0,dichlorobenzene,o-DCB,,-5.21,-3.15,,-5.7,-3.8,
108234,10.1016/j.solmat.2013.06.035,10.1016/j.solmat.2013.06.035,PT4TV (10% CN),PPDI-DTT,PT4TV (10% CN),PPDI-DTT,,CCCCCCCCCCCCC(CCCCCCCCCC)CN1C(=O)c2ccc3c4ccc5c6c(cc(-c7cc8sc9ccsc9c8s7)c(c7ccc(c2c37)C1=O)c64)C(=O)N(CC(CCCCCCCCCC)CCCCCCCCCCCC)C5=O,0.67,3.24,51.2,1.17,1.1114496000000005,5.004307692307664,,,2:1,CN,CN,10%,ITO/PEDOT:PSS/active layer/Ca/Al,conventional,Ca,,PEDOT:PSS,PEDOT:PSS,55.0,dichlorobenzene,o-DCB,,,,,-5.7,-3.8,
108235,10.1016/j.solmat.2013.08.021,10.1016/j.solmat.2013.08.021,PC-TBT-TQ,PC71BM,PC-TBT-TQ,PC71BM,CCCCCCCCCCCCc1csc(-c2ccc(-c3cc(CCCCCCCCCCCC)c(-c4cc5c(s4)-c4sccc4C5(CCCCCCCC)CCCCCCCC)s3)c3nn(CCCCCCCCCCCC)nc23)c1,COC(=O)CCCC1(c2ccccc2)C23c4c5ccc6c7cc8c9c%10c(cc%11cc%12c%13c%14c(cc%15c%16ccc-5c2c%16c2c5c%16c%17c(c(c46)c7c9c%17c4c%10c%11c%13c4c%16c%14c%152)C513)C%12)C8,0.89,6.8,36.8,2.3,2.227136,3.168000000000002,,,1:08,,,,ITO/PEDOT:PSS/active layer/BaF2/Ba/Al,conventional,BaF2/Ba,BaF2/Ba,PEDOT:PSS,PEDOT:PSS,,o-dichlorobenzene,o-DCB,,-5.45,-3.56,,-5.9,-3.9,
108236,10.1016/j.solmat.2013.08.021,10.1016/j.solmat.2013.08.021,PC-TBT-TQ,PC71BM,PC-TBT-TQ,PC71BM,CCCCCCCCCCCCc1csc(-c2ccc(-c3cc(CCCCCCCCCCCC)c(-c4cc5c(s4)-c4sccc4C5(CCCCCCCC)CCCCCCCC)s3)c3nn(CCCCCCCCCCCC)nc23)c1,COC(=O)CCCC1(c2ccccc2)C23c4c5ccc6c7cc8c9c%10c(cc%11cc%12c%13c%14c(cc%15c%16ccc-5c2c%16c2c5c%16c%17c(c(c46)c7c9c%17c4c%10c%11c%13c4c%16c%14c%152)C513)C%12)C8,0.87,7.7,41.4,2.8,2.773386,0.950499999999997,,,1:1,,,,ITO/PEDOT:PSS/active layer/BaF2/Ba/Al,conventional,BaF2/Ba,BaF2/Ba,PEDOT:PSS,PEDOT:PSS,,o-dichlorobenzene,o-DCB,,-5.45,-3.56,,-5.9,-3.9,
108237,10.1016/j.solmat.2013.08.021,10.1016/j.solmat.2013.08.021,PC-TBT-TQ,PC71BM,PC-TBT-TQ,PC71BM,CCCCCCCCCCCCc1csc(-c2ccc(-c3cc(CCCCCCCCCCCC)c(-c4cc5c(s4)-c4sccc4C5(CCCCCCCC)CCCCCCCC)s3)c3nn(CCCCCCCCCCCC)nc23)c1,COC(=O)CCCC1(c2ccccc2)C23c4c5ccc6c7cc8c9c%10c(cc%11cc%12c%13c%14c(cc%15c%16ccc-5c2c%16c2c5c%16c%17c(c(c46)c7c9c%17c4c%10c%11c%13c4c%16c%14c%152)C513)C%12)C8,0.87,9.0,44.0,3.5,3.4452,1.5657142857142907,,,1:2,,,,ITO/PEDOT:PSS/active layer/BaF2/Ba/Al,conventional,BaF2/Ba,BaF2/Ba,PEDOT:PSS,PEDOT:PSS,,o-dichlorobenzene,o-DCB,,-5.45,-3.56,,-5.9,-3.9,
108238,10.1016/j.solmat.2013.08.021,10.1016/j.solmat.2013.08.021,PC-TBT-TQ,PC71BM,PC-TBT-TQ,PC71BM,CCCCCCCCCCCCc1csc(-c2ccc(-c3cc(CCCCCCCCCCCC)c(-c4cc5c(s4)-c4sccc4C5(CCCCCCCC)CCCCCCCC)s3)c3nn(CCCCCCCCCCCC)nc23)c1,COC(=O)CCCC1(c2ccccc2)C23c4c5ccc6c7cc8c9c%10c(cc%11cc%12c%13c%14c(cc%15c%16ccc-5c2c%16c2c5c%16c%17c(c(c46)c7c9c%17c4c%10c%11c%13c4c%16c%14c%152)C513)C%12)C8,0.83,9.5,43.3,3.5,3.4142049999999995,2.4512857142857287,,,1:4,,,,ITO/PEDOT:PSS/active layer/BaF2/Ba/Al,conventional,BaF2/Ba,BaF2/Ba,PEDOT:PSS,PEDOT:PSS,,o-dichlorobenzene,o-DCB,,-5.45,-3.56,,-5.9,-3.9,
108239,10.1016/j.solmat.2013.08.021,10.1016/j.solmat.2013.08.021,PCDTBT,PC71BM,PCDTBT,PC71BM,CCCCCCCCC(CCCCCCCC)n1c2ccccc2c2ccc(-c3ccc(-c4ccc(-c5cccs5)c5nsnc45)s3)cc21,COC(=O)CCCC1(c2ccccc2)C23c4c5ccc6c7cc8c9c%10c(cc%11cc%12c%13c%14c(cc%15c%16ccc-5c2c%16c2c5c%16c%17c(c(c46)c7c9c%17c4c%10c%11c%13c4c%16c%14c%152)C513)C%12)C8,0.89,7.8,47.5,3.3,3.29745,0.0772727272727221,,,1:4,,,,ITO/PEDOT:PSS/active layer/BaF2/Ba/Al,conventional,BaF2/Ba,BaF2/Ba,PEDOT:PSS,PEDOT:PSS,,o-dichlorobenzene,o-DCB,,-5.5,-3.6,,-5.9,-3.9,
108240,10.1016/j.solmat.2013.09.023,10.1016/j.solmat.2013.09.023,PQT12oBT,PC71BM,PQT12oBT,PC71BM,CCCCCCCCCCCCc1ccsc1-c1ccc(-c2ccc(-c3sc(-c4c(OCCCCCCCC)c(OCCCCCCCC)cc5nsnc45)cc3CCCCCCCCCCCC)s2)s1,COC(=O)CCCC1(c2ccccc2)C23c4c5ccc6c7cc8c9c%10c(cc%11cc%12c%13c%14c(cc%15c%16ccc-5c2c%16c2c5c%16c%17c(c(c46)c7c9c%17c4c%10c%11c%13c4c%16c%14c%152)C513)C%12)C8,0.77,8.7,62.4,4.2,4.180176,0.4720000000000173,,,1:1,,,,ITO/PEDOT:PSS/PQT12oBT:PC71BM/LiF/Al,conventional,LiF,LiF,PEDOT:PSS,PEDOT:PSS,,o-DCB,o-DCB,120.0,-5.18,-3.44,,-5.9,-3.9,
108241,10.1016/j.solmat.2013.09.023,10.1016/j.solmat.2013.09.023,PQT12oBT,PC71BM,PQT12oBT,PC71BM,CCCCCCCCCCCCc1ccsc1-c1ccc(-c2ccc(-c3sc(-c4c(OCCCCCCCC)c(OCCCCCCCC)cc5nsnc45)cc3CCCCCCCCCCCC)s2)s1,COC(=O)CCCC1(c2ccccc2)C23c4c5ccc6c7cc8c9c%10c(cc%11cc%12c%13c%14c(cc%15c%16ccc-5c2c%16c2c5c%16c%17c(c(c46)c7c9c%17c4c%10c%11c%13c4c%16c%14c%152)C513)C%12)C8,0.82,9.2,58.2,4.4,4.390607999999999,0.2134545454545671,,,1:1,5 wt% 1-BrNT,1-BrNT,5 wt%,ITO/PEDOT:PSS/PQT12oBT:PC71BM/LiF/Al,conventional,LiF,LiF,PEDOT:PSS,PEDOT:PSS,,o-DCB,o-DCB,120.0,-5.18,-3.44,,-5.9,-3.9,
108242,10.1016/j.solmat.2013.11.019,10.1016/j.solmat.2013.11.019,P1,PC71BM,P1,PC71BM,CCCCCCCCc1cc(-c2c(-c3cccs3)sc3c(-c4cc(CCCCCCCC)c(CCCCCCCC)s4)c(-c4ccc(-c5cccc6nsnc56)s4)sc23)sc1CCCCCCCC,COC(=O)CCCC1(c2ccccc2)C23c4c5ccc6c7cc8c9c%10c(cc%11cc%12c%13c%14c(cc%15c%16ccc-5c2c%16c2c5c%16c%17c(c(c46)c7c9c%17c4c%10c%11c%13c4c%16c%14c%152)C513)C%12)C8,0.63,6.68,33.34,1.41,1.4030805600000005,0.4907404255318912,,,1:1,,,,ITO/PEDOT:PSS/active layer/LiF/Al,conventional,LiF,LiF,PEDOT:PSS,PEDOT:PSS,90.0,ODCB,o-DCB,,-5.34,-3.53,,-5.9,-3.9,
108243,10.1016/j.solmat.2013.11.019,10.1016/j.solmat.2013.11.019,P1,PC71BM,P1,PC71BM,CCCCCCCCc1cc(-c2c(-c3cccs3)sc3c(-c4cc(CCCCCCCC)c(CCCCCCCC)s4)c(-c4ccc(-c5cccc6nsnc56)s4)sc23)sc1CCCCCCCC,COC(=O)CCCC1(c2ccccc2)C23c4c5ccc6c7cc8c9c%10c(cc%11cc%12c%13c%14c(cc%15c%16ccc-5c2c%16c2c5c%16c%17c(c(c46)c7c9c%17c4c%10c%11c%13c4c%16c%14c%152)C513)C%12)C8,0.63,8.47,40.79,2.19,2.17659519,0.6120917808219148,,,1:2,,,,ITO/PEDOT:PSS/active layer/LiF/Al,conventional,LiF,LiF,PEDOT:PSS,PEDOT:PSS,90.0,ODCB,o-DCB,,-5.34,-3.53,,-5.9,-3.9,
108244,10.1016/j.solmat.2013.11.019,10.1016/j.solmat.2013.11.019,P1,PC71BM,P1,PC71BM,CCCCCCCCc1cc(-c2c(-c3cccs3)sc3c(-c4cc(CCCCCCCC)c(CCCCCCCC)s4)c(-c4ccc(-c5cccc6nsnc56)s4)sc23)sc1CCCCCCCC,COC(=O)CCCC1(c2ccccc2)C23c4c5ccc6c7cc8c9c%10c(cc%11cc%12c%13c%14c(cc%15c%16ccc-5c2c%16c2c5c%16c%17c(c(c46)c7c9c%17c4c%10c%11c%13c4c%16c%14c%152)C513)C%12)C8,0.63,7.78,40.2,1.97,1.9703628,0.0184162436548221,,,1:2.5,,,,ITO/PEDOT:PSS/active layer/LiF/Al,conventional,LiF,LiF,PEDOT:PSS,PEDOT:PSS,90.0,ODCB,o-DCB,,-5.34,-3.53,,-5.9,-3.9,
108245,10.1016/j.solmat.2013.11.019,10.1016/j.solmat.2013.11.019,P1,PC71BM,P1,PC71BM,CCCCCCCCc1cc(-c2c(-c3cccs3)sc3c(-c4cc(CCCCCCCC)c(CCCCCCCC)s4)c(-c4ccc(-c5cccc6nsnc56)s4)sc23)sc1CCCCCCCC,COC(=O)CCCC1(c2ccccc2)C23c4c5ccc6c7cc8c9c%10c(cc%11cc%12c%13c%14c(cc%15c%16ccc-5c2c%16c2c5c%16c%17c(c(c46)c7c9c%17c4c%10c%11c%13c4c%16c%14c%152)C513)C%12)C8,0.62,6.68,32.19,1.34,1.3331810399999997,0.5088776119403264,,,1:3,,,,ITO/PEDOT:PSS/active layer/LiF/Al,conventional,LiF,LiF,PEDOT:PSS,PEDOT:PSS,90.0,ODCB,o-DCB,,-5.34,-3.53,,-5.9,-3.9,
108246,10.1016/j.solmat.2013.11.019,10.1016/j.solmat.2013.11.019,P1,PC71BM,P1,PC71BM,CCCCCCCCc1cc(-c2c(-c3cccs3)sc3c(-c4cc(CCCCCCCC)c(CCCCCCCC)s4)c(-c4ccc(-c5cccc6nsnc56)s4)sc23)sc1CCCCCCCC,COC(=O)CCCC1(c2ccccc2)C23c4c5ccc6c7cc8c9c%10c(cc%11cc%12c%13c%14c(cc%15c%16ccc-5c2c%16c2c5c%16c%17c(c(c46)c7c9c%17c4c%10c%11c%13c4c%16c%14c%152)C513)C%12)C8,0.65,11.72,58.69,4.51,4.471004199999999,0.8646518847006731,,,1:2,1%-DIO,DIO,1%,ITO/PEDOT:PSS/active layer/LiF/Al,conventional,LiF,LiF,PEDOT:PSS,PEDOT:PSS,90.0,ODCB,o-DCB,,-5.34,-3.53,,-5.9,-3.9,
108247,10.1016/j.solmat.2013.11.019,10.1016/j.solmat.2013.11.019,P1,PC71BM,P1,PC71BM,CCCCCCCCc1cc(-c2c(-c3cccs3)sc3c(-c4cc(CCCCCCCC)c(CCCCCCCC)s4)c(-c4ccc(-c5cccc6nsnc56)s4)sc23)sc1CCCCCCCC,COC(=O)CCCC1(c2ccccc2)C23c4c5ccc6c7cc8c9c%10c(cc%11cc%12c%13c%14c(cc%15c%16ccc-5c2c%16c2c5c%16c%17c(c(c46)c7c9c%17c4c%10c%11c%13c4c%16c%14c%152)C513)C%12)C8,0.65,11.69,56.92,4.37,4.3250662,1.028233409610982,,,1:2,2%-DIO,DIO,2%,ITO/PEDOT:PSS/active layer/LiF/Al,conventional,LiF,LiF,PEDOT:PSS,PEDOT:PSS,90.0,ODCB,o-DCB,,-5.34,-3.53,,-5.9,-3.9,
108248,10.1016/j.solmat.2013.11.019,10.1016/j.solmat.2013.11.019,P1,PC71BM,P1,PC71BM,CCCCCCCCc1cc(-c2c(-c3cccs3)sc3c(-c4cc(CCCCCCCC)c(CCCCCCCC)s4)c(-c4ccc(-c5cccc6nsnc56)s4)sc23)sc1CCCCCCCC,COC(=O)CCCC1(c2ccccc2)C23c4c5ccc6c7cc8c9c%10c(cc%11cc%12c%13c%14c(cc%15c%16ccc-5c2c%16c2c5c%16c%17c(c(c46)c7c9c%17c4c%10c%11c%13c4c%16c%14c%152)C513)C%12)C8,0.65,11.5,54.08,4.05,4.04248,0.1856790123456673,,,1:2,3%-DIO,DIO,3%,ITO/PEDOT:PSS/active layer/LiF/Al,conventional,LiF,LiF,PEDOT:PSS,PEDOT:PSS,90.0,ODCB,o-DCB,,-5.34,-3.53,,-5.9,-3.9,
108249,10.1016/j.solmat.2013.11.019,10.1016/j.solmat.2013.11.019,P1,PC71BM,P1,PC71BM,CCCCCCCCc1cc(-c2c(-c3cccs3)sc3c(-c4cc(CCCCCCCC)c(CCCCCCCC)s4)c(-c4ccc(-c5cccc6nsnc56)s4)sc23)sc1CCCCCCCC,COC(=O)CCCC1(c2ccccc2)C23c4c5ccc6c7cc8c9c%10c(cc%11cc%12c%13c%14c(cc%15c%16ccc-5c2c%16c2c5c%16c%17c(c(c46)c7c9c%17c4c%10c%11c%13c4c%16c%14c%152)C513)C%12)C8,0.65,10.96,58.13,4.16,4.1411812,0.4523750000000006,,,1:2,1%-CN,CN,1%,ITO/PEDOT:PSS/active layer/LiF/Al,conventional,LiF,LiF,PEDOT:PSS,PEDOT:PSS,90.0,ODCB,o-DCB,,-5.34,-3.53,,-5.9,-3.9,
108250,10.1016/j.solmat.2013.11.019,10.1016/j.solmat.2013.11.019,P1,PC71BM,P1,PC71BM,CCCCCCCCc1cc(-c2c(-c3cccs3)sc3c(-c4cc(CCCCCCCC)c(CCCCCCCC)s4)c(-c4ccc(-c5cccc6nsnc56)s4)sc23)sc1CCCCCCCC,COC(=O)CCCC1(c2ccccc2)C23c4c5ccc6c7cc8c9c%10c(cc%11cc%12c%13c%14c(cc%15c%16ccc-5c2c%16c2c5c%16c%17c(c(c46)c7c9c%17c4c%10c%11c%13c4c%16c%14c%152)C513)C%12)C8,0.65,10.86,42.47,2.99,2.9979573,0.2661304347825994,,,1:2,2%-CN,CN,2%,ITO/PEDOT:PSS/active layer/LiF/Al,conventional,LiF,LiF,PEDOT:PSS,PEDOT:PSS,90.0,ODCB,o-DCB,,-5.34,-3.53,,-5.9,-3.9,
108251,10.1016/j.solmat.2013.11.019,10.1016/j.solmat.2013.11.019,P1,PC71BM,P1,PC71BM,CCCCCCCCc1cc(-c2c(-c3cccs3)sc3c(-c4cc(CCCCCCCC)c(CCCCCCCC)s4)c(-c4ccc(-c5cccc6nsnc56)s4)sc23)sc1CCCCCCCC,COC(=O)CCCC1(c2ccccc2)C23c4c5ccc6c7cc8c9c%10c(cc%11cc%12c%13c%14c(cc%15c%16ccc-5c2c%16c2c5c%16c%17c(c(c46)c7c9c%17c4c%10c%11c%13c4c%16c%14c%152)C513)C%12)C8,0.65,9.91,38.34,2.48,2.4696711000000007,0.4164879032257785,,,1:2,3%-CN,CN,3%,ITO/PEDOT:PSS/active layer/LiF/Al,conventional,LiF,LiF,PEDOT:PSS,PEDOT:PSS,90.0,ODCB,o-DCB,,-5.34,-3.53,,-5.9,-3.9,
