Repository: JiYiqaq/PCE-KA-GNN

# Data directory

- `raw/Active_Database.csv` is the immutable source dataset bundled under CC BY 4.0. Do not overwrite it with processed data.
- `processed/` is created and populated by the training pipeline. Generated `.pt` and `.pth` caches are intentionally ignored by Git because they can exceed GitHub's normal single-file limit.

See `../DATA_LICENSE.md` for provenance, license and checksum information.

File: data/raw/Active_Database.csv (part 417 of 471)
id,doi,doi_norm,donor,acceptor,donor_canonical,acceptor_canonical,donor_smiles,acceptor_smiles,voc,jsc,ff,pce,pce_recomputed,pce_relative_error_percent,pce_avg,pce_best,d_a_ratio,additive,additive_canonical,additive_ratio,device_structure,device_type,etl,etl_canonical,htl,htl_canonical,active_layer_thickness,solvent,solvent_canonical,annealing_temp,homo_d,lumo_d,eg_d,homo_a,lumo_a,eg_a
108252,10.1016/j.solmat.2013.11.019,10.1016/j.solmat.2013.11.019,P2,PC71BM,P2,PC71BM,,COC(=O)CCCC1(c2ccccc2)C23c4c5ccc6c7cc8c9c%10c(cc%11cc%12c%13c%14c(cc%15c%16ccc-5c2c%16c2c5c%16c%17c(c(c46)c7c9c%17c4c%10c%11c%13c4c%16c%14c%152)C513)C%12)C8,0.62,6.58,31.65,1.3,1.2911934,0.6774307692307691,,,1:1,,,,ITO/PEDOT:PSS/active layer/LiF/Al,conventional,LiF,LiF,PEDOT:PSS,PEDOT:PSS,90.0,ODCB,o-DCB,,-5.34,-3.58,,-5.9,-3.9,
108253,10.1016/j.solmat.2013.11.019,10.1016/j.solmat.2013.11.019,P2,PC71BM,P2,PC71BM,,COC(=O)CCCC1(c2ccccc2)C23c4c5ccc6c7cc8c9c%10c(cc%11cc%12c%13c%14c(cc%15c%16ccc-5c2c%16c2c5c%16c%17c(c(c46)c7c9c%17c4c%10c%11c%13c4c%16c%14c%152)C513)C%12)C8,0.62,7.74,40.41,1.94,1.93919508,0.0414907216494953,,,1:2,,,,ITO/PEDOT:PSS/active layer/LiF/Al,conventional,LiF,LiF,PEDOT:PSS,PEDOT:PSS,90.0,ODCB,o-DCB,,-5.34,-3.58,,-5.9,-3.9,
108254,10.1016/j.solmat.2013.11.019,10.1016/j.solmat.2013.11.019,P2,PC71BM,P2,PC71BM,,COC(=O)CCCC1(c2ccccc2)C23c4c5ccc6c7cc8c9c%10c(cc%11cc%12c%13c%14c(cc%15c%16ccc-5c2c%16c2c5c%16c%17c(c(c46)c7c9c%17c4c%10c%11c%13c4c%16c%14c%152)C513)C%12)C8,0.62,5.03,35.36,1.11,1.10273696,0.6543279279279277,,,1:2.5,,,,ITO/PEDOT:PSS/active layer/LiF/Al,conventional,LiF,LiF,PEDOT:PSS,PEDOT:PSS,90.0,ODCB,o-DCB,,-5.34,-3.58,,-5.9,-3.9,
108255,10.1016/j.solmat.2013.11.019,10.1016/j.solmat.2013.11.019,P2,PC71BM,P2,PC71BM,,COC(=O)CCCC1(c2ccccc2)C23c4c5ccc6c7cc8c9c%10c(cc%11cc%12c%13c%14c(cc%15c%16ccc-5c2c%16c2c5c%16c%17c(c(c46)c7c9c%17c4c%10c%11c%13c4c%16c%14c%152)C513)C%12)C8,0.62,4.62,30.87,0.9,0.8842402799999999,1.751080000000016,,,1:3,,,,ITO/PEDOT:PSS/active layer/LiF/Al,conventional,LiF,LiF,PEDOT:PSS,PEDOT:PSS,90.0,ODCB,o-DCB,,-5.34,-3.58,,-5.9,-3.9,
108256,10.1016/j.solmat.2013.11.019,10.1016/j.solmat.2013.11.019,P2,PC71BM,P2,PC71BM,,COC(=O)CCCC1(c2ccccc2)C23c4c5ccc6c7cc8c9c%10c(cc%11cc%12c%13c%14c(cc%15c%16ccc-5c2c%16c2c5c%16c%17c(c(c46)c7c9c%17c4c%10c%11c%13c4c%16c%14c%152)C513)C%12)C8,0.68,9.94,52.76,3.58,3.56615392,0.3867620111731962,,,1:2,1%-DIO,DIO,1%,ITO/PEDOT:PSS/active layer/LiF/Al,conventional,LiF,LiF,PEDOT:PSS,PEDOT:PSS,90.0,ODCB,o-DCB,,-5.34,-3.58,,-5.9,-3.9,
108257,10.1016/j.solmat.2013.11.019,10.1016/j.solmat.2013.11.019,P2,PC71BM,P2,PC71BM,,COC(=O)CCCC1(c2ccccc2)C23c4c5ccc6c7cc8c9c%10c(cc%11cc%12c%13c%14c(cc%15c%16ccc-5c2c%16c2c5c%16c%17c(c(c46)c7c9c%17c4c%10c%11c%13c4c%16c%14c%152)C513)C%12)C8,0.68,9.42,52.2,3.35,3.343723200000001,0.1873671641790837,,,1:2,2%-DIO,DIO,2%,ITO/PEDOT:PSS/active layer/LiF/Al,conventional,LiF,LiF,PEDOT:PSS,PEDOT:PSS,90.0,ODCB,o-DCB,,-5.34,-3.58,,-5.9,-3.9,
108258,10.1016/j.solmat.2013.11.019,10.1016/j.solmat.2013.11.019,P2,PC71BM,P2,PC71BM,,COC(=O)CCCC1(c2ccccc2)C23c4c5ccc6c7cc8c9c%10c(cc%11cc%12c%13c%14c(cc%15c%16ccc-5c2c%16c2c5c%16c%17c(c(c46)c7c9c%17c4c%10c%11c%13c4c%16c%14c%152)C513)C%12)C8,0.68,8.78,48.74,2.9,2.90997296,0.3438951724138018,,,1:2,3%-DIO,DIO,3%,ITO/PEDOT:PSS/active layer/LiF/Al,conventional,LiF,LiF,PEDOT:PSS,PEDOT:PSS,90.0,ODCB,o-DCB,,-5.34,-3.58,,-5.9,-3.9,
108259,10.1016/j.solmat.2013.11.019,10.1016/j.solmat.2013.11.019,xP2,PC71BM,xP2,PC71BM,,COC(=O)CCCC1(c2ccccc2)C23c4c5ccc6c7cc8c9c%10c(cc%11cc%12c%13c%14c(cc%15c%16ccc-5c2c%16c2c5c%16c%17c(c(c46)c7c9c%17c4c%10c%11c%13c4c%16c%14c%152)C513)C%12)C8,0.68,9.41,51.76,3.34,3.31201888,0.8377580838323277,,,1:2,1%-CN,CN,1%,ITO/PEDOT:PSS/active layer/LiF/Al,conventional,LiF,LiF,PEDOT:PSS,PEDOT:PSS,90.0,ODCB,o-DCB,,,,,-5.9,-3.9,
108260,10.1016/j.solmat.2013.11.019,10.1016/j.solmat.2013.11.019,P2,PC71BM,P2,PC71BM,,COC(=O)CCCC1(c2ccccc2)C23c4c5ccc6c7cc8c9c%10c(cc%11cc%12c%13c%14c(cc%15c%16ccc-5c2c%16c2c5c%16c%17c(c(c46)c7c9c%17c4c%10c%11c%13c4c%16c%14c%152)C513)C%12)C8,0.68,8.92,50.08,3.03,3.03765248,0.2525570957095843,,,1:2,2%-CN,CN,2%,ITO/PEDOT:PSS/active layer/LiF/Al,conventional,LiF,LiF,PEDOT:PSS,PEDOT:PSS,90.0,ODCB,o-DCB,,-5.34,-3.58,,-5.9,-3.9,
108261,10.1016/j.solmat.2013.11.019,10.1016/j.solmat.2013.11.019,P2,PC71BM,P2,PC71BM,,COC(=O)CCCC1(c2ccccc2)C23c4c5ccc6c7cc8c9c%10c(cc%11cc%12c%13c%14c(cc%15c%16ccc-5c2c%16c2c5c%16c%17c(c(c46)c7c9c%17c4c%10c%11c%13c4c%16c%14c%152)C513)C%12)C8,0.68,8.47,49.18,2.83,2.83257128,0.0908579505300415,,,1:2,3%-CN,CN,3%,ITO/PEDOT:PSS/active layer/LiF/Al,conventional,LiF,LiF,PEDOT:PSS,PEDOT:PSS,90.0,ODCB,o-DCB,,-5.34,-3.58,,-5.9,-3.9,
108262,10.1016/j.solmat.2013.12.016,10.1016/j.solmat.2013.12.016,PDTTPDT,PC71BM,PDTTPDT,PC71BM,CCCCCCCCCCC(CCCCCCCC)CN1C(=O)C2=C(c3cccs3)CC(c3ccc(-c4cccs4)s3)=C2C1=O,COC(=O)CCCC1(c2ccccc2)C23c4c5ccc6c7cc8c9c%10c(cc%11cc%12c%13c%14c(cc%15c%16ccc-5c2c%16c2c5c%16c%17c(c(c46)c7c9c%17c4c%10c%11c%13c4c%16c%14c%152)C513)C%12)C8,0.7,1.44,48.0,0.48,0.48384,0.800000000000002,,,1:1,,,,ITO/PEDOT:PSS/active layer/LiF/Al,conventional,LiF,LiF,PEDOT:PSS,PEDOT:PSS,,chlorobenzene,,,-5.54,-3.82,,-5.9,-3.9,
108263,10.1016/j.solmat.2013.12.016,10.1016/j.solmat.2013.12.016,PDTTPDT,PC71BM,PDTTPDT,PC71BM,CCCCCCCCCCC(CCCCCCCC)CN1C(=O)C2=C(c3cccs3)CC(c3ccc(-c4cccs4)s3)=C2C1=O,COC(=O)CCCC1(c2ccccc2)C23c4c5ccc6c7cc8c9c%10c(cc%11cc%12c%13c%14c(cc%15c%16ccc-5c2c%16c2c5c%16c%17c(c(c46)c7c9c%17c4c%10c%11c%13c4c%16c%14c%152)C513)C%12)C8,0.62,1.84,46.0,0.53,0.524768,0.9871698113207572,,,1:3,,,,ITO/PEDOT:PSS/active layer/LiF/Al,conventional,LiF,LiF,PEDOT:PSS,PEDOT:PSS,,chlorobenzene,,,-5.54,-3.82,,-5.9,-3.9,
108264,10.1016/j.solmat.2013.12.016,10.1016/j.solmat.2013.12.016,PDTTPDA,PC71BM,PDTTPDA,PC71BM,CCCCCCCCCCC(CCCCCCCC)CN1C(=O)C2=C(c3cccs3)CC(c3ccc(-c4scc5c4-c4cccc6cccc-5c46)s3)=C2C1=O,COC(=O)CCCC1(c2ccccc2)C23c4c5ccc6c7cc8c9c%10c(cc%11cc%12c%13c%14c(cc%15c%16ccc-5c2c%16c2c5c%16c%17c(c(c46)c7c9c%17c4c%10c%11c%13c4c%16c%14c%152)C513)C%12)C8,0.94,3.17,34.0,1.01,1.0131319999999997,0.3100990099009594,,,1:1,,,,ITO/PEDOT:PSS/active layer/LiF/Al,conventional,LiF,LiF,PEDOT:PSS,PEDOT:PSS,,chlorobenzene,,,-5.66,-3.89,,-5.9,-3.9,
108265,10.1016/j.solmat.2013.12.016,10.1016/j.solmat.2013.12.016,PDTTPDA,PC71BM,PDTTPDA,PC71BM,CCCCCCCCCCC(CCCCCCCC)CN1C(=O)C2=C(c3cccs3)CC(c3ccc(-c4scc5c4-c4cccc6cccc-5c46)s3)=C2C1=O,COC(=O)CCCC1(c2ccccc2)C23c4c5ccc6c7cc8c9c%10c(cc%11cc%12c%13c%14c(cc%15c%16ccc-5c2c%16c2c5c%16c%17c(c(c46)c7c9c%17c4c%10c%11c%13c4c%16c%14c%152)C513)C%12)C8,0.87,3.3,42.0,1.22,1.20582,1.1622950819672198,,,1:3,,,,ITO/PEDOT:PSS/active layer/LiF/Al,conventional,LiF,LiF,PEDOT:PSS,PEDOT:PSS,,chlorobenzene,,,-5.66,-3.89,,-5.9,-3.9,
108266,10.1016/j.solmat.2013.12.016,10.1016/j.solmat.2013.12.016,PDTTPDA,PC71BM,PDTTPDA,PC71BM,CCCCCCCCCCC(CCCCCCCC)CN1C(=O)C2=C(c3cccs3)CC(c3ccc(-c4scc5c4-c4cccc6cccc-5c46)s3)=C2C1=O,COC(=O)CCCC1(c2ccccc2)C23c4c5ccc6c7cc8c9c%10c(cc%11cc%12c%13c%14c(cc%15c%16ccc-5c2c%16c2c5c%16c%17c(c(c46)c7c9c%17c4c%10c%11c%13c4c%16c%14c%152)C513)C%12)C8,0.94,8.72,40.0,3.28,3.2787199999999994,0.0390243902439143,,,1:1,,,,ITO/PEDOT:PSS/active layer/LiF/Al,conventional,LiF,LiF,PEDOT:PSS,PEDOT:PSS,,chlorobenzene,,,-5.66,-3.89,,-5.9,-3.9,
108267,10.1016/j.solmat.2014.02.038,10.1016/j.solmat.2014.02.038,PTVPhI-Eh,PC71BM,PTVPhI-Eh,PC71BM,CCCCCCCCCCCCc1ccsc1/C=C/c1sc(-c2cccc3c2C(=O)N(CC(CC)CCCC)C3=O)cc1CCCCCCCCCCCC,COC(=O)CCCC1(c2ccccc2)C23c4c5ccc6c7cc8c9c%10c(cc%11cc%12c%13c%14c(cc%15c%16ccc-5c2c%16c2c5c%16c%17c(c(c46)c7c9c%17c4c%10c%11c%13c4c%16c%14c%152)C513)C%12)C8,0.84,6.62,58.0,3.23,3.225264,0.1466253869969131,,,1:1,,,0 vol%,ITO/PEDOT:PSS/active layer/Ca/Al,conventional,Ca,Ca,PEDOT:PSS,PEDOT:PSS,85.0,ODCB,o-DCB,,-5.2,-3.4,,-5.9,-3.9,
108268,10.1016/j.solmat.2014.02.038,10.1016/j.solmat.2014.02.038,PTVPhI-Eh,PC71BM,PTVPhI-Eh,PC71BM,CCCCCCCCCCCCc1ccsc1/C=C/c1sc(-c2cccc3c2C(=O)N(CC(CC)CCCC)C3=O)cc1CCCCCCCCCCCC,COC(=O)CCCC1(c2ccccc2)C23c4c5ccc6c7cc8c9c%10c(cc%11cc%12c%13c%14c(cc%15c%16ccc-5c2c%16c2c5c%16c%17c(c(c46)c7c9c%17c4c%10c%11c%13c4c%16c%14c%152)C513)C%12)C8,0.84,4.61,54.0,2.09,2.0910960000000003,0.0524401913875803,,,1:2,,,,ITO/PEDOT:PSS/active layer/Ca/Al,conventional,Ca,Ca,PEDOT:PSS,PEDOT:PSS,85.0,ODCB,o-DCB,,-5.2,-3.4,,-5.9,-3.9,
108269,10.1016/j.solmat.2014.02.038,10.1016/j.solmat.2014.02.038,PTVPhI-Eh,PC71BM,PTVPhI-Eh,PC71BM,CCCCCCCCCCCCc1ccsc1/C=C/c1sc(-c2cccc3c2C(=O)N(CC(CC)CCCC)C3=O)cc1CCCCCCCCCCCC,COC(=O)CCCC1(c2ccccc2)C23c4c5ccc6c7cc8c9c%10c(cc%11cc%12c%13c%14c(cc%15c%16ccc-5c2c%16c2c5c%16c%17c(c(c46)c7c9c%17c4c%10c%11c%13c4c%16c%14c%152)C513)C%12)C8,0.73,3.62,31.0,0.82,0.8192059999999999,0.0968292682926917,,,1:3,,,,ITO/PEDOT:PSS/active layer/Ca/Al,conventional,Ca,Ca,PEDOT:PSS,PEDOT:PSS,85.0,ODCB,o-DCB,,-5.2,-3.4,,-5.9,-3.9,
108270,10.1016/j.solmat.2014.02.038,10.1016/j.solmat.2014.02.038,PTVPhI-Eh,PC71BM,PTVPhI-Eh,PC71BM,CCCCCCCCCCCCc1ccsc1/C=C/c1sc(-c2cccc3c2C(=O)N(CC(CC)CCCC)C3=O)cc1CCCCCCCCCCCC,COC(=O)CCCC1(c2ccccc2)C23c4c5ccc6c7cc8c9c%10c(cc%11cc%12c%13c%14c(cc%15c%16ccc-5c2c%16c2c5c%16c%17c(c(c46)c7c9c%17c4c%10c%11c%13c4c%16c%14c%152)C513)C%12)C8,0.5,3.63,30.0,0.54,0.5445,0.8333333333333238,,,1:4,,,,ITO/PEDOT:PSS/active layer/Ca/Al,conventional,Ca,Ca,PEDOT:PSS,PEDOT:PSS,85.0,ODCB,o-DCB,,-5.2,-3.4,,-5.9,-3.9,
108272,10.1016/j.solmat.2014.02.038,10.1016/j.solmat.2014.02.038,PTVPhI-Eh,PC71BM,PTVPhI-Eh,PC71BM,CCCCCCCCCCCCc1ccsc1/C=C/c1sc(-c2cccc3c2C(=O)N(CC(CC)CCCC)C3=O)cc1CCCCCCCCCCCC,COC(=O)CCCC1(c2ccccc2)C23c4c5ccc6c7cc8c9c%10c(cc%11cc%12c%13c%14c(cc%15c%16ccc-5c2c%16c2c5c%16c%17c(c(c46)c7c9c%17c4c%10c%11c%13c4c%16c%14c%152)C513)C%12)C8,0.87,7.32,65.0,4.14,4.139460000000001,0.0130434782608477,,,1:1,2 vol% CN,CN,2 vol%,ITO/PEDOT:PSS/active layer/Ca/Al,conventional,Ca,Ca,PEDOT:PSS,PEDOT:PSS,85.0,ODCB,o-DCB,,-5.2,-3.4,,-5.9,-3.9,
108273,10.1016/j.solmat.2014.02.038,10.1016/j.solmat.2014.02.038,PTVPhI-Eh,PC71BM,PTVPhI-Eh,PC71BM,CCCCCCCCCCCCc1ccsc1/C=C/c1sc(-c2cccc3c2C(=O)N(CC(CC)CCCC)C3=O)cc1CCCCCCCCCCCC,COC(=O)CCCC1(c2ccccc2)C23c4c5ccc6c7cc8c9c%10c(cc%11cc%12c%13c%14c(cc%15c%16ccc-5c2c%16c2c5c%16c%17c(c(c46)c7c9c%17c4c%10c%11c%13c4c%16c%14c%152)C513)C%12)C8,0.77,7.65,60.0,3.53,3.5343,0.1218130311614785,,,1:1,5 vol% CN,CN,5 vol%,ITO/PEDOT:PSS/active layer/Ca/Al,conventional,Ca,Ca,PEDOT:PSS,PEDOT:PSS,85.0,ODCB,o-DCB,,-5.2,-3.4,,-5.9,-3.9,
108274,10.1016/j.solmat.2014.02.038,10.1016/j.solmat.2014.02.038,PTVPhI-Eh,PC71BM,PTVPhI-Eh,PC71BM,CCCCCCCCCCCCc1ccsc1/C=C/c1sc(-c2cccc3c2C(=O)N(CC(CC)CCCC)C3=O)cc1CCCCCCCCCCCC,COC(=O)CCCC1(c2ccccc2)C23c4c5ccc6c7cc8c9c%10c(cc%11cc%12c%13c%14c(cc%15c%16ccc-5c2c%16c2c5c%16c%17c(c(c46)c7c9c%17c4c%10c%11c%13c4c%16c%14c%152)C513)C%12)C8,0.84,6.71,63.0,3.55,3.5509320000000004,0.0262535211267774,,,1:1,1 vol% ODT,ODT,1 vol%,ITO/PEDOT:PSS/active layer/Ca/Al,conventional,Ca,Ca,PEDOT:PSS,PEDOT:PSS,85.0,ODCB,o-DCB,,-5.2,-3.4,,-5.9,-3.9,
108275,10.1016/j.solmat.2014.02.038,10.1016/j.solmat.2014.02.038,PTVPhI-Eh,PC71BM,PTVPhI-Eh,PC71BM,CCCCCCCCCCCCc1ccsc1/C=C/c1sc(-c2cccc3c2C(=O)N(CC(CC)CCCC)C3=O)cc1CCCCCCCCCCCC,COC(=O)CCCC1(c2ccccc2)C23c4c5ccc6c7cc8c9c%10c(cc%11cc%12c%13c%14c(cc%15c%16ccc-5c2c%16c2c5c%16c%17c(c(c46)c7c9c%17c4c%10c%11c%13c4c%16c%14c%152)C513)C%12)C8,0.77,6.96,64.0,3.43,3.429888,0.0032653061224522,,,1:1,2 vol% ODT,ODT,2 vol%,ITO/PEDOT:PSS/active layer/Ca/Al,conventional,Ca,Ca,PEDOT:PSS,PEDOT:PSS,85.0,ODCB,o-DCB,,-5.2,-3.4,,-5.9,-3.9,
108276,10.1016/j.solmat.2014.03.015,10.1016/j.solmat.2014.03.015,P3HT,PCBM,P3HT,PCBM,CCCCCCc1ccsc1,CCCCC(=O)OCC1(C2=CC=CC=C2)C3=CC=CC4=CC=CC5=CC=CC6=CC=CC7=CC=CC1=C7C6=C5C4=C3,0.6,9.69,57.0,3.31,3.3139799999999995,0.120241691842883,,,1:1,,,,ITO/PEDOT:PSS/P3HT:acceptor/Ca/Al,conventional,Ca,Ca,PEDOT:PSS,PEDOT:PSS,180.0,o-DCB,o-DCB,150.0,-5.01,-3.12,,-6.1,-3.7,
108277,10.1016/j.solmat.2014.03.015,10.1016/j.solmat.2014.03.015,P3HT,ACMA,P3HT,ACMA,CCCCCCc1ccsc1,,0.45,0.77,42.3,0.15,0.1465695,2.287000000000002,,,1:1,,,,ITO/PEDOT:PSS/P3HT:acceptor/Ca/Al,conventional,Ca,Ca,PEDOT:PSS,PEDOT:PSS,180.0,o-DCB,o-DCB,150.0,-5.01,-3.12,,,,
108278,10.1016/j.solmat.2014.03.015,10.1016/j.solmat.2014.03.015,P3HT,BPCMA,P3HT,BPCMA,CCCCCCc1ccsc1,,0.45,0.97,43.9,0.19,0.1916235,0.8544736842105263,,,1:1,,,,ITO/PEDOT:PSS/P3HT:acceptor/Ca/Al,conventional,Ca,Ca,PEDOT:PSS,PEDOT:PSS,180.0,o-DCB,o-DCB,150.0,-5.01,-3.12,,,,
108279,10.1016/j.solmat.2014.03.015,10.1016/j.solmat.2014.03.015,P3HT,ACBA,P3HT,ACBA,CCCCCCc1ccsc1,,0.68,5.59,50.7,1.93,1.9272084,0.1446424870466266,,,1:1,,,,ITO/PEDOT:PSS/P3HT:acceptor/Ca/Al,conventional,Ca,Ca,PEDOT:PSS,PEDOT:PSS,180.0,o-DCB,o-DCB,150.0,-5.01,-3.12,,,,
108280,10.1016/j.solmat.2014.03.015,10.1016/j.solmat.2014.03.015,P3HT,BPCBA,P3HT,BPCBA,CCCCCCc1ccsc1,,0.67,6.69,51.3,2.3,2.2994199,0.0252217391304191,,,1:1,,,,ITO/PEDOT:PSS/P3HT:acceptor/Ca/Al,conventional,Ca,Ca,PEDOT:PSS,PEDOT:PSS,180.0,o-DCB,o-DCB,150.0,-5.01,-3.12,,,,
108281,10.1016/j.solmat.2014.04.007,10.1016/j.solmat.2014.04.007,PCDTBT,PC70BM,PCDTBT,PC70BM,CCCCCCCCC(CCCCCCCC)n1c2ccccc2c2ccc(-c3ccc(-c4ccc(-c5cccs5)c5nsnc45)s3)cc21,CCCCC(=O)OCC1(C2=CC=CC=C2)C3=CC=CC4=CC=CC5=CC=CC6=CC=C7C=CC=CC8=CC=CC1=C8C7=C6C5=C4C3,0.85,8.12,61.4,4.24,4.237828,0.0512264150943568,,,1:4,,,,Glass/ITO/TiO2/PCDTBT:PC70BM/WO3/Ag,semitransparent polymer solar cell,TiO2,TiO2,WO3,WO3,80.0,"1,2-dichlorobenzene",o-DCB,70.0,-5.5,-3.6,,-6.1,-3.9,
108282,10.1016/j.solmat.2014.04.007,10.1016/j.solmat.2014.04.007,PCDTBT,PC70BM,PCDTBT,PC70BM,CCCCCCCCC(CCCCCCCC)n1c2ccccc2c2ccc(-c3ccc(-c4ccc(-c5cccs5)c5nsnc45)s3)cc21,CCCCC(=O)OCC1(C2=CC=CC=C2)C3=CC=CC4=CC=CC5=CC=CC6=CC=C7C=CC=CC8=CC=CC1=C8C7=C6C5=C4C3,0.85,8.4,61.5,4.39,4.3911,0.0250569476082027,,,1:4,,,,Glass/ITO/TiO2/PCDTBT:PC70BM/WO3/Ag/[WO3/LiF]2,semitransparent polymer solar cell,TiO2,TiO2,WO3,WO3,80.0,"1,2-dichlorobenzene",o-DCB,70.0,-5.5,-3.6,,-6.1,-3.9,
108283,10.1016/j.solmat.2014.04.007,10.1016/j.solmat.2014.04.007,PCDTBT,PC70BM,PCDTBT,PC70BM,CCCCCCCCC(CCCCCCCC)n1c2ccccc2c2ccc(-c3ccc(-c4ccc(-c5cccs5)c5nsnc45)s3)cc21,CCCCC(=O)OCC1(C2=CC=CC=C2)C3=CC=CC4=CC=CC5=CC=CC6=CC=C7C=CC=CC8=CC=CC1=C8C7=C6C5=C4C3,0.85,8.67,61.3,4.52,4.5175035,0.0552323008849437,,,1:4,,,,Glass/ITO/TiO2/PCDTBT:PC70BM/WO3/Ag/[WO3/LiF]4,semitransparent polymer solar cell,TiO2,TiO2,WO3,WO3,80.0,"1,2-dichlorobenzene",o-DCB,70.0,-5.5,-3.6,,-6.1,-3.9,
108284,10.1016/j.solmat.2014.04.007,10.1016/j.solmat.2014.04.007,PCDTBT,PC70BM,PCDTBT,PC70BM,CCCCCCCCC(CCCCCCCC)n1c2ccccc2c2ccc(-c3ccc(-c4ccc(-c5cccs5)c5nsnc45)s3)cc21,CCCCC(=O)OCC1(C2=CC=CC=C2)C3=CC=CC4=CC=CC5=CC=CC6=CC=C7C=CC=CC8=CC=CC1=C8C7=C6C5=C4C3,0.85,9.06,61.3,4.72,4.720713,0.0151059322033937,,,1:4,,,,Glass/ITO/TiO2/PCDTBT:PC70BM/WO3/Ag/[WO3/LiF]6,semitransparent polymer solar cell,TiO2,TiO2,WO3,WO3,80.0,"1,2-dichlorobenzene",o-DCB,70.0,-5.5,-3.6,,-6.1,-3.9,
108285,10.1016/j.solmat.2014.04.007,10.1016/j.solmat.2014.04.007,PCDTBT,PC70BM,PCDTBT,PC70BM,CCCCCCCCC(CCCCCCCC)n1c2ccccc2c2ccc(-c3ccc(-c4ccc(-c5cccs5)c5nsnc45)s3)cc21,CCCCC(=O)OCC1(C2=CC=CC=C2)C3=CC=CC4=CC=CC5=CC=CC6=CC=C7C=CC=CC8=CC=CC1=C8C7=C6C5=C4C3,0.85,9.25,61.6,4.84,4.8433,0.0681818181818244,,,1:4,,,,Glass/ITO/TiO2/PCDTBT:PC70BM/WO3/Ag/[WO3/LiF]8,semitransparent polymer solar cell,TiO2,TiO2,WO3,WO3,80.0,"1,2-dichlorobenzene",o-DCB,70.0,-5.5,-3.6,,-6.1,-3.9,
108294,10.1016/j.solmat.2014.10.006,10.1016/j.solmat.2014.10.006,PIDTDTQx,PC71BM,PIDTDTQx,PC71BM,CCCCCCCCOc1cccc(-c2nc3c(-c4cccs4)ccc(-c4ccc(-c5cc6c(s5)-c5cc7c(cc5C6(c5ccc(CCCCCC)cc5)c5ccc(CCCCCC)cc5)-c5sccc5C7(c5ccc(CCCCCC)cc5)c5ccc(CCCCCC)cc5)s4)c3nc2-c2cccc(OCCCCCCCC)c2)c1,COC(=O)CCCC1(c2ccccc2)C23c4c5ccc6c7cc8c9c%10c(cc%11cc%12c%13c%14c(cc%15c%16ccc-5c2c%16c2c5c%16c%17c(c(c46)c7c9c%17c4c%10c%11c%13c4c%16c%14c%152)C513)C%12)C8,0.86,8.28,64.0,4.57,4.557312,0.2776367614879803,4.48,4.57,1:4,DIO 0 vol%,,0 vol%,ITO/PEDOT:PSS/active layer/LiF/Al,conventional,LiF,LiF,PEDOT:PSS,PEDOT:PSS,,DCB,o-DCB,,-5.1,-3.2,,-5.9,-3.9,
108295,10.1016/j.solmat.2014.10.006,10.1016/j.solmat.2014.10.006,PIDTDTQx,PC71BM,PIDTDTQx,PC71BM,CCCCCCCCOc1cccc(-c2nc3c(-c4cccs4)ccc(-c4ccc(-c5cc6c(s5)-c5cc7c(cc5C6(c5ccc(CCCCCC)cc5)c5ccc(CCCCCC)cc5)-c5sccc5C7(c5ccc(CCCCCC)cc5)c5ccc(CCCCCC)cc5)s4)c3nc2-c2cccc(OCCCCCCCC)c2)c1,COC(=O)CCCC1(c2ccccc2)C23c4c5ccc6c7cc8c9c%10c(cc%11cc%12c%13c%14c(cc%15c%16ccc-5c2c%16c2c5c%16c%17c(c(c46)c7c9c%17c4c%10c%11c%13c4c%16c%14c%152)C513)C%12)C8,0.85,3.67,56.0,1.76,1.74692,0.743181818181817,1.63,1.76,1:4,DIO 2 vol%,DIO,2 vol%,ITO/PEDOT:PSS/active layer/LiF/Al,conventional,LiF,LiF,PEDOT:PSS,PEDOT:PSS,,DCB,o-DCB,,-5.1,-3.2,,-5.9,-3.9,
108296,10.1016/j.solmat.2014.10.006,10.1016/j.solmat.2014.10.006,PIDTDTQx,PC71BM,PIDTDTQx,PC71BM,CCCCCCCCOc1cccc(-c2nc3c(-c4cccs4)ccc(-c4ccc(-c5cc6c(s5)-c5cc7c(cc5C6(c5ccc(CCCCCC)cc5)c5ccc(CCCCCC)cc5)-c5sccc5C7(c5ccc(CCCCCC)cc5)c5ccc(CCCCCC)cc5)s4)c3nc2-c2cccc(OCCCCCCCC)c2)c1,COC(=O)CCCC1(c2ccccc2)C23c4c5ccc6c7cc8c9c%10c(cc%11cc%12c%13c%14c(cc%15c%16ccc-5c2c%16c2c5c%16c%17c(c(c46)c7c9c%17c4c%10c%11c%13c4c%16c%14c%152)C513)C%12)C8,0.86,3.73,61.0,1.96,1.956758,0.1654081632653157,1.94,1.96,1:4,DIO 4 vol%,DIO,4 vol%,ITO/PEDOT:PSS/active layer/LiF/Al,conventional,LiF,LiF,PEDOT:PSS,PEDOT:PSS,,DCB,o-DCB,,-5.1,-3.2,,-5.9,-3.9,
108298,10.1016/j.solmat.2014.10.006,10.1016/j.solmat.2014.10.006,PIDTDTQx,PC71BM,PIDTDTQx,PC71BM,CCCCCCCCOc1cccc(-c2nc3c(-c4cccs4)ccc(-c4ccc(-c5cc6c(s5)-c5cc7c(cc5C6(c5ccc(CCCCCC)cc5)c5ccc(CCCCCC)cc5)-c5sccc5C7(c5ccc(CCCCCC)cc5)c5ccc(CCCCCC)cc5)s4)c3nc2-c2cccc(OCCCCCCCC)c2)c1,COC(=O)CCCC1(c2ccccc2)C23c4c5ccc6c7cc8c9c%10c(cc%11cc%12c%13c%14c(cc%15c%16ccc-5c2c%16c2c5c%16c%17c(c(c46)c7c9c%17c4c%10c%11c%13c4c%16c%14c%152)C513)C%12)C8,0.86,8.46,65.0,4.72,4.72914,0.193644067796618,4.62,4.72,1:4,,,,ITO/PEDOT:PSS/active layer/LiF/Al,conventional,LiF,LiF,PEDOT:PSS,PEDOT:PSS,,DCB+ethanol,o-DCB,,-5.1,-3.2,,-5.9,-3.9,
108300,10.1016/j.solmat.2014.10.006,10.1016/j.solmat.2014.10.006,PIDTDTQx,PC71BM,PIDTDTQx,PC71BM,CCCCCCCCOc1cccc(-c2nc3c(-c4cccs4)ccc(-c4ccc(-c5cc6c(s5)-c5cc7c(cc5C6(c5ccc(CCCCCC)cc5)c5ccc(CCCCCC)cc5)-c5sccc5C7(c5ccc(CCCCCC)cc5)c5ccc(CCCCCC)cc5)s4)c3nc2-c2cccc(OCCCCCCCC)c2)c1,COC(=O)CCCC1(c2ccccc2)C23c4c5ccc6c7cc8c9c%10c(cc%11cc%12c%13c%14c(cc%15c%16ccc-5c2c%16c2c5c%16c%17c(c(c46)c7c9c%17c4c%10c%11c%13c4c%16c%14c%152)C513)C%12)C8,0.84,6.92,65.0,3.71,3.77832,1.8415094339622504,3.6,3.71,1:4,DIO,DIO,4 vol%,ITO/PEDOT:PSS/active layer/LiF/Al,conventional,LiF,LiF,PEDOT:PSS,PEDOT:PSS,,DCB,o-DCB,,-5.1,-3.2,,-5.9,-3.9,
108305,10.1016/j.solmat.2014.11.042,10.1016/j.solmat.2014.11.042,PTB7,[70]PCBM,PTB7,PC70BM,CCCCC(CC)COC(=O)c1sc2c(-c3cc4c(OCC(CC)CCCC)c5sccc5c(OCC(CC)CCCC)c4s3)scc2c1F,CCCCC(=O)OCC1(C2=CC=CC=C2)C3=CC=CC4=CC=CC5=CC=CC6=CC=C7C=CC=CC8=CC=CC1=C8C7=C6C5=C4C3,0.716,17.72,58.5,7.87,7.4221992,5.689972045743335,7.43,7.87,1:1.5,DIO,DIO,,inverted,inverted,PEIE,PEIE,MoO3,MoO3,100.0,Cb,chlorobenzene,,-5.19,-3.43,,-6.1,-3.9,
108306,10.1016/j.solmat.2014.11.042,10.1016/j.solmat.2014.11.042,PTB7,[70]PCBM,PTB7,PC70BM,CCCCC(CC)COC(=O)c1sc2c(-c3cc4c(OCC(CC)CCCC)c5sccc5c(OCC(CC)CCCC)c4s3)scc2c1F,CCCCC(=O)OCC1(C2=CC=CC=C2)C3=CC=CC4=CC=CC5=CC=CC6=CC=C7C=CC=CC8=CC=CC1=C8C7=C6C5=C4C3,0.719,18.58,61.9,8.74,8.269233379999998,5.38634576659042,8.22,8.74,1:1.5,DIO,DIO,,inverted,inverted,PEIE,PEIE,MoO3,MoO3,80.0,o-Xy,o-xylene,,-5.19,-3.43,,-6.1,-3.9,
108307,10.1016/j.solmat.2014.11.042,10.1016/j.solmat.2014.11.042,PTB7,[70]PCBM,PTB7,PC70BM,CCCCC(CC)COC(=O)c1sc2c(-c3cc4c(OCC(CC)CCCC)c5sccc5c(OCC(CC)CCCC)c4s3)scc2c1F,CCCCC(=O)OCC1(C2=CC=CC=C2)C3=CC=CC4=CC=CC5=CC=CC6=CC=C7C=CC=CC8=CC=CC1=C8C7=C6C5=C4C3,0.725,17.34,63.6,8.22,7.995474000000001,2.7314598540145982,8.0,8.22,1:1.5,DIO,DIO,,inverted,inverted,PEIE,PEIE,MoO3,MoO3,80.0,mix-Xy,mixed xylenes,,-5.19,-3.43,,-6.1,-3.9,
108308,10.1016/j.solmat.2014.11.042,10.1016/j.solmat.2014.11.042,PTB7,[70]PCBM,PTB7,PC70BM,CCCCC(CC)COC(=O)c1sc2c(-c3cc4c(OCC(CC)CCCC)c5sccc5c(OCC(CC)CCCC)c4s3)scc2c1F,CCCCC(=O)OCC1(C2=CC=CC=C2)C3=CC=CC4=CC=CC5=CC=CC6=CC=C7C=CC=CC8=CC=CC1=C8C7=C6C5=C4C3,0.715,17.54,56.1,7.48,7.0355571,5.941750000000004,6.73,7.48,1:1.5,DIO,DIO,,inverted,inverted,PEIE,PEIE,MoO3,MoO3,80.0,p-Xy,p-xylene,,-5.19,-3.43,,-6.1,-3.9,
108309,10.1016/j.solmat.2014.11.045,10.1016/j.solmat.2014.11.045,D1A,PC71BM,PCE10,PC71BM,CCCCC(CC)COC(=O)c1sc2c(-c3cc4c(-c5ccc(CC(CC)CCCC)s5)c5sccc5c(-c5ccc(CC(CC)CCCC)s5)c4s3)scc2c1F,COC(=O)CCCC1(c2ccccc2)C23c4c5ccc6c7cc8c9c%10c(cc%11cc%12c%13c%14c(cc%15c%16ccc-5c2c%16c2c5c%16c%17c(c(c46)c7c9c%17c4c%10c%11c%13c4c%16c%14c%152)C513)C%12)C8,0.82,13.47,69.0,7.63,7.621325999999999,0.1136828309305499,7.33,7.63,1:1.5,"1,8-diiodooctane",,3%,ITO/PEDOT:PSS/polymer:PC71BM/Ca/Al,conventional,Ca,Ca,PEDOT:PSS,PEDOT:PSS,95.0,chlorobenzene,chloroform,,-5.26,-3.68,,-5.9,-3.9,
108310,10.1016/j.solmat.2014.11.045,10.1016/j.solmat.2014.11.045,D2A,PC71BM,PCE10,PC71BM,CCCCC(CC)COC(=O)c1sc2c(-c3cc4c(-c5ccc(CC(CC)CCCC)s5)c5sccc5c(-c5ccc(CC(CC)CCCC)s5)c4s3)scc2c1F,COC(=O)CCCC1(c2ccccc2)C23c4c5ccc6c7cc8c9c%10c(cc%11cc%12c%13c%14c(cc%15c%16ccc-5c2c%16c2c5c%16c%17c(c(c46)c7c9c%17c4c%10c%11c%13c4c%16c%14c%152)C513)C%12)C8,0.86,11.69,70.0,7.04,7.03738,0.0372159090909131,6.74,7.04,1:1.5,"1,8-diiodooctane",,3%,ITO/PEDOT:PSS/polymer:PC71BM/Ca/Al,conventional,Ca,Ca,PEDOT:PSS,PEDOT:PSS,95.0,chlorobenzene,chloroform,,-5.34,-3.69,,-5.9,-3.9,
108311,10.1016/j.solmat.2014.11.045,10.1016/j.solmat.2014.11.045,D3A,PC71BM,PCE10,PC71BM,CCCCC(CC)COC(=O)c1sc2c(-c3cc4c(-c5ccc(CC(CC)CCCC)s5)c5sccc5c(-c5ccc(CC(CC)CCCC)s5)c4s3)scc2c1F,COC(=O)CCCC1(c2ccccc2)C23c4c5ccc6c7cc8c9c%10c(cc%11cc%12c%13c%14c(cc%15c%16ccc-5c2c%16c2c5c%16c%17c(c(c46)c7c9c%17c4c%10c%11c%13c4c%16c%14c%152)C513)C%12)C8,0.88,11.22,71.0,7.02,7.010256000000001,0.1388034188033995,6.88,7.02,1:1.5,"1,8-diiodooctane",,3%,ITO/PEDOT:PSS/polymer:PC71BM/Ca/Al,conventional,Ca,Ca,PEDOT:PSS,PEDOT:PSS,100.0,chlorobenzene,chloroform,,-5.36,-3.68,,-5.9,-3.9,
108312,10.1016/j.solmat.2014.11.045,10.1016/j.solmat.2014.11.045,D5A,PC71BM,PCE10,PC71BM,CCCCC(CC)COC(=O)c1sc2c(-c3cc4c(-c5ccc(CC(CC)CCCC)s5)c5sccc5c(-c5ccc(CC(CC)CCCC)s5)c4s3)scc2c1F,COC(=O)CCCC1(c2ccccc2)C23c4c5ccc6c7cc8c9c%10c(cc%11cc%12c%13c%14c(cc%15c%16ccc-5c2c%16c2c5c%16c%17c(c(c46)c7c9c%17c4c%10c%11c%13c4c%16c%14c%152)C513)C%12)C8,0.89,10.95,71.0,6.92,6.919305,0.0100433526011608,6.82,6.92,1:1.5,"1,8-diiodooctane",,3%,ITO/PEDOT:PSS/polymer:PC71BM/Ca/Al,conventional,Ca,Ca,PEDOT:PSS,PEDOT:PSS,95.0,chlorobenzene,chloroform,,-5.37,-3.63,,-5.9,-3.9,
108313,10.1016/j.solmat.2014.11.045,10.1016/j.solmat.2014.11.045,D7A,PC71BM,PCE10,PC71BM,CCCCC(CC)COC(=O)c1sc2c(-c3cc4c(-c5ccc(CC(CC)CCCC)s5)c5sccc5c(-c5ccc(CC(CC)CCCC)s5)c4s3)scc2c1F,COC(=O)CCCC1(c2ccccc2)C23c4c5ccc6c7cc8c9c%10c(cc%11cc%12c%13c%14c(cc%15c%16ccc-5c2c%16c2c5c%16c%17c(c(c46)c7c9c%17c4c%10c%11c%13c4c%16c%14c%152)C513)C%12)C8,0.89,10.12,71.0,6.45,6.394828,0.8553798449612368,6.34,6.45,1:1.5,DIO,,3%,ITO/PEDOT:PSS/polymer:PC71BM/Ca/Al,conventional,Ca,Ca,PEDOT:PSS,PEDOT:PSS,90.0,chlorobenzene,chloroform,,-5.37,-3.59,,-5.9,-3.9,
108320,10.1016/j.solmat.2014.12.037,10.1016/j.solmat.2014.12.037,PDTPQx,PC71BM,PDTPQx,PC71BM,CCCCC(CC)Cc1ccc(-c2nc3cccc(-c4cc5c(s4)c4sccc4n5C(=O)C(CCC)CCC)c3nc2-c2ccc(CC(CC)CCCC)s2)s1,COC(=O)CCCC1(c2ccccc2)C23c4c5ccc6c7cc8c9c%10c(cc%11cc%12c%13c%14c(cc%15c%16ccc-5c2c%16c2c5c%16c%17c(c(c46)c7c9c%17c4c%10c%11c%13c4c%16c%14c%152)C513)C%12)C8,0.67,12.57,54.0,4.81,4.547826000000001,5.450602910602891,4.53,4.81,1:3,,,,glass/ITO/PEDOT:PSS/active layer/Ca/Al,conventional,Ca,Ca,PEDOT:PSS,PEDOT:PSS,,CB,chlorobenzene,,-5.18,-3.34,,-5.9,-3.9,
108321,10.1016/j.solmat.2014.12.037,10.1016/j.solmat.2014.12.037,PDTPQx(1F)-a,PC71BM,PDTPQx(1F)-a,PC71BM,CCCCC(CC)Cc1ccc(-c2nc3cc(F)cc(-c4cc5c(s4)c4sccc4n5C(=O)C(CCC)CCC)c3nc2-c2ccc(CC(CC)CCCC)s2)s1,COC(=O)CCCC1(c2ccccc2)C23c4c5ccc6c7cc8c9c%10c(cc%11cc%12c%13c%14c(cc%15c%16ccc-5c2c%16c2c5c%16c%17c(c(c46)c7c9c%17c4c%10c%11c%13c4c%16c%14c%152)C513)C%12)C8,0.76,6.66,47.0,2.78,2.378952,14.426187050359706,2.39,2.78,1:3,,,,glass/ITO/PEDOT:PSS/active layer/Ca/Al,conventional,Ca,Ca,PEDOT:PSS,PEDOT:PSS,,CB,chlorobenzene,,-5.31,-3.4,,-5.9,-3.9,
108322,10.1016/j.solmat.2014.12.037,10.1016/j.solmat.2014.12.037,PDTPQx(2F),PC71BM,PDTPQx(2F),PC71BM,CCCCC(CC)Cc1ccc(-c2nc3cc(F)c(F)c(-c4cc5c(s4)c4sccc4n5C(=O)C(CCC)CCC)c3nc2-c2ccc(CC(CC)CCCC)s2)s1,COC(=O)CCCC1(c2ccccc2)C23c4c5ccc6c7cc8c9c%10c(cc%11cc%12c%13c%14c(cc%15c%16ccc-5c2c%16c2c5c%16c%17c(c(c46)c7c9c%17c4c%10c%11c%13c4c%16c%14c%152)C513)C%12)C8,0.75,4.25,49.0,1.74,1.561875,10.237068965517246,1.56,1.74,1:3,,,,glass/ITO/PEDOT:PSS/active layer/Ca/Al,conventional,Ca,Ca,PEDOT:PSS,PEDOT:PSS,,CB,chlorobenzene,,-5.5,-3.45,,-5.9,-3.9,
108323,10.1016/j.solmat.2014.12.037,10.1016/j.solmat.2014.12.037,PDTPQx(2F),PC71BM,PDTPQx(2F),PC71BM,CCCCC(CC)Cc1ccc(-c2nc3cc(F)c(F)c(-c4cc5c(s4)c4sccc4n5C(=O)C(CCC)CCC)c3nc2-c2ccc(CC(CC)CCCC)s2)s1,COC(=O)CCCC1(c2ccccc2)C23c4c5ccc6c7cc8c9c%10c(cc%11cc%12c%13c%14c(cc%15c%16ccc-5c2c%16c2c5c%16c%17c(c(c46)c7c9c%17c4c%10c%11c%13c4c%16c%14c%152)C513)C%12)C8,0.64,7.19,51.0,2.5,2.3468160000000005,6.127359999999982,2.34,2.5,1:3,3% DIO,DIO,3%,glass/ITO/PEDOT:PSS/active layer/Ca/Al,conventional,Ca,Ca,PEDOT:PSS,PEDOT:PSS,,CB,chlorobenzene,,-5.5,-3.45,,-5.9,-3.9,
108324,10.1016/j.solmat.2015.02.022,10.1016/j.solmat.2015.02.022,PQ1,,PQ1,,CCCCCCCCCCCCc1ccc(-c2cc(-c3c4cc(-c5ccc(-c6nnc(-c7cccs7)nn6)s5)sc4c(-c4cc(-c5ccc(CCCCCCCCCCCC)s5)c(-c5ccc(CCCCCCCCCCCC)s5)s4)c4ccsc34)sc2-c2ccc(CCCCCCCCCCCC)s2)s1,,0.98,2.18,42.03,0.9,0.8979289200000001,0.2301199999999879,,,1:2,,,,ITO/PEDOT:PSS/Polymer:PCBM/Ca/Al,conventional,Ca,Ca,PEDOT:PSS,PEDOT:PSS,133.0,o-DCB,o-DCB,,-5.61,-3.65,,,,
108325,10.1016/j.solmat.2015.02.022,10.1016/j.solmat.2015.02.022,PQ1,,PQ1,,CCCCCCCCCCCCc1ccc(-c2cc(-c3c4cc(-c5ccc(-c6nnc(-c7cccs7)nn6)s5)sc4c(-c4cc(-c5ccc(CCCCCCCCCCCC)s5)c(-c5ccc(CCCCCCCCCCCC)s5)s4)c4ccsc34)sc2-c2ccc(CCCCCCCCCCCC)s2)s1,,1.01,2.12,50.68,1.08,1.08516016,0.4777925925925897,,,1:3,,,,ITO/PEDOT:PSS/Polymer:PCBM/Ca/Al,conventional,Ca,Ca,PEDOT:PSS,PEDOT:PSS,75.0,o-DCB,o-DCB,,-5.61,-3.65,,,,
108326,10.1016/j.solmat.2015.02.022,10.1016/j.solmat.2015.02.022,PQ1,,PQ1,,CCCCCCCCCCCCc1ccc(-c2cc(-c3c4cc(-c5ccc(-c6nnc(-c7cccs7)nn6)s5)sc4c(-c4cc(-c5ccc(CCCCCCCCCCCC)s5)c(-c5ccc(CCCCCCCCCCCC)s5)s4)c4ccsc34)sc2-c2ccc(CCCCCCCCCCCC)s2)s1,,0.98,1.98,53.36,1.03,1.03539744,0.5240233009708606,,,1:4,,,,ITO/PEDOT:PSS/Polymer:PCBM/Ca/Al,conventional,Ca,Ca,PEDOT:PSS,PEDOT:PSS,96.0,o-DCB,o-DCB,,-5.61,-3.65,,,,
108327,10.1016/j.solmat.2015.02.022,10.1016/j.solmat.2015.02.022,PQ1,,PQ1,,CCCCCCCCCCCCc1ccc(-c2cc(-c3c4cc(-c5ccc(-c6nnc(-c7cccs7)nn6)s5)sc4c(-c4cc(-c5ccc(CCCCCCCCCCCC)s5)c(-c5ccc(CCCCCCCCCCCC)s5)s4)c4ccsc34)sc2-c2ccc(CCCCCCCCCCCC)s2)s1,,0.86,2.37,37.47,0.77,0.7637135400000001,0.8164233766233613,,,1:3,,,,ITO/PEDOT:PSS/Polymer:PCBM/Ca/Al,conventional,Ca,Ca,PEDOT:PSS,PEDOT:PSS,81.0,o-DCB,o-DCB,,-5.61,-3.65,,,,
108328,10.1016/j.solmat.2015.02.022,10.1016/j.solmat.2015.02.022,PQ1,,PQ1,,CCCCCCCCCCCCc1ccc(-c2cc(-c3c4cc(-c5ccc(-c6nnc(-c7cccs7)nn6)s5)sc4c(-c4cc(-c5ccc(CCCCCCCCCCCC)s5)c(-c5ccc(CCCCCCCCCCCC)s5)s4)c4ccsc34)sc2-c2ccc(CCCCCCCCCCCC)s2)s1,,0.87,2.36,39.04,0.8,0.8015692799999999,0.1961599999999869,,,1:3,,,,ITO/PEDOT:PSS/Polymer:PCBM/Ca/Al,conventional,Ca,Ca,PEDOT:PSS,PEDOT:PSS,81.0,o-DCB,o-DCB,90.0,-5.61,-3.65,,,,
108329,10.1016/j.solmat.2015.02.022,10.1016/j.solmat.2015.02.022,PQ2,,PQ2,,CCCCCCCCCCCCc1ccc(-c2cc(-c3c4cc(-c5ccc(-c6ccc(-c7cccs7)s6)s5)sc4c(-c4cc(-c5ccc(CCCCCCCCCCCC)s5)c(-c5ccc(CCCCCCCCCCCC)s5)s4)c4ccsc34)sc2-c2ccc(CCCCCCCCCCCC)s2)s1,,0.74,5.31,41.82,1.64,1.64327508,0.1997000000000059,,,1:1,,,,ITO/PEDOT:PSS/Polymer:PCBM/Ca/Al,conventional,Ca,Ca,PEDOT:PSS,PEDOT:PSS,107.0,o-DCB,o-DCB,,-5.28,-3.31,,,,
108330,10.1016/j.solmat.2015.02.022,10.1016/j.solmat.2015.02.022,PQ2,,PQ2,,CCCCCCCCCCCCc1ccc(-c2cc(-c3c4cc(-c5ccc(-c6ccc(-c7cccs7)s6)s5)sc4c(-c4cc(-c5ccc(CCCCCCCCCCCC)s5)c(-c5ccc(CCCCCCCCCCCC)s5)s4)c4ccsc34)sc2-c2ccc(CCCCCCCCCCCC)s2)s1,,0.83,7.06,58.43,3.41,3.42388114,0.4070715542521754,,,1:1.5,,,,ITO/PEDOT:PSS/Polymer:PCBM/Ca/Al,conventional,Ca,Ca,PEDOT:PSS,PEDOT:PSS,81.0,o-DCB,o-DCB,,-5.28,-3.31,,,,
108331,10.1016/j.solmat.2015.02.022,10.1016/j.solmat.2015.02.022,PQ2,,PQ2,,CCCCCCCCCCCCc1ccc(-c2cc(-c3c4cc(-c5ccc(-c6ccc(-c7cccs7)s6)s5)sc4c(-c4cc(-c5ccc(CCCCCCCCCCCC)s5)c(-c5ccc(CCCCCCCCCCCC)s5)s4)c4ccsc34)sc2-c2ccc(CCCCCCCCCCCC)s2)s1,,0.81,5.75,66.47,3.08,3.0958402500000006,0.5142938311688492,,,1:2,,,,ITO/PEDOT:PSS/Polymer:PCBM/Ca/Al,conventional,Ca,Ca,PEDOT:PSS,PEDOT:PSS,113.0,o-DCB,o-DCB,,-5.28,-3.31,,,,
108332,10.1016/j.solmat.2015.02.022,10.1016/j.solmat.2015.02.022,PQ2,,PQ2,,CCCCCCCCCCCCc1ccc(-c2cc(-c3c4cc(-c5ccc(-c6ccc(-c7cccs7)s6)s5)sc4c(-c4cc(-c5ccc(CCCCCCCCCCCC)s5)c(-c5ccc(CCCCCCCCCCCC)s5)s4)c4ccsc34)sc2-c2ccc(CCCCCCCCCCCC)s2)s1,,0.82,7.72,56.1,3.54,3.5513544,0.3207457627118546,,,1:1.5,,,,ITO/PEDOT:PSS/Polymer:PCBM/Ca/Al,conventional,Ca,Ca,PEDOT:PSS,PEDOT:PSS,85.0,o-DCB,o-DCB,,-5.28,-3.31,,,,
108333,10.1016/j.solmat.2015.02.022,10.1016/j.solmat.2015.02.022,PQ2,,PQ2,,CCCCCCCCCCCCc1ccc(-c2cc(-c3c4cc(-c5ccc(-c6ccc(-c7cccs7)s6)s5)sc4c(-c4cc(-c5ccc(CCCCCCCCCCCC)s5)c(-c5ccc(CCCCCCCCCCCC)s5)s4)c4ccsc34)sc2-c2ccc(CCCCCCCCCCCC)s2)s1,,0.8,7.68,62.05,3.8,3.812352,0.3250526315789452,,,1:1.5,,,,ITO/PEDOT:PSS/Polymer:PCBM/Ca/Al,conventional,Ca,Ca,PEDOT:PSS,PEDOT:PSS,85.0,o-DCB,o-DCB,,-5.28,-3.31,,,,
108334,10.1016/j.solmat.2015.02.022,10.1016/j.solmat.2015.02.022,PQ3,,PQ3,,CCCCCCCCCCCCc1ccc(-c2cc(-c3c4cc(-c5ccc(C6=C7C(=O)N(CC(CC)CCCC)C(c8cccs8)=C7C(=O)N6CC(CC)CCCC)s5)sc4c(-c4cc(-c5ccc(CCCCCCCCCCCC)s5)c(-c5ccc(CCCCCCCCCCCC)s5)s4)c4ccsc34)sc2-c2ccc(CCCCCCCCCCCC)s2)s1,,0.75,1.47,48.74,0.54,0.5373585000000001,0.4891666666666598,,,1:1.5,,,,ITO/PEDOT:PSS/Polymer:PCBM/Ca/Al,conventional,Ca,Ca,PEDOT:PSS,PEDOT:PSS,89.0,o-DCB,o-DCB,,-5.31,-4.02,,,,
108335,10.1016/j.solmat.2015.02.022,10.1016/j.solmat.2015.02.022,PQ3,,PQ3,,CCCCCCCCCCCCc1ccc(-c2cc(-c3c4cc(-c5ccc(C6=C7C(=O)N(CC(CC)CCCC)C(c8cccs8)=C7C(=O)N6CC(CC)CCCC)s5)sc4c(-c4cc(-c5ccc(CCCCCCCCCCCC)s5)c(-c5ccc(CCCCCCCCCCCC)s5)s4)c4ccsc34)sc2-c2ccc(CCCCCCCCCCCC)s2)s1,,0.75,1.47,53.67,0.59,0.5917117500000001,0.2901271186440886,,,1:2,,,,ITO/PEDOT:PSS/Polymer:PCBM/Ca/Al,conventional,Ca,Ca,PEDOT:PSS,PEDOT:PSS,93.0,o-DCB,o-DCB,,-5.31,-4.02,,,,
108336,10.1016/j.solmat.2015.02.022,10.1016/j.solmat.2015.02.022,PQ3,,PQ3,,CCCCCCCCCCCCc1ccc(-c2cc(-c3c4cc(-c5ccc(C6=C7C(=O)N(CC(CC)CCCC)C(c8cccs8)=C7C(=O)N6CC(CC)CCCC)s5)sc4c(-c4cc(-c5ccc(CCCCCCCCCCCC)s5)c(-c5ccc(CCCCCCCCCCCC)s5)s4)c4ccsc34)sc2-c2ccc(CCCCCCCCCCCC)s2)s1,,0.76,1.19,58.15,0.53,0.5259086,0.7719622641509581,,,1:2.5,,,,ITO/PEDOT:PSS/Polymer:PCBM/Ca/Al,conventional,Ca,Ca,PEDOT:PSS,PEDOT:PSS,103.0,o-DCB,o-DCB,,-5.31,-4.02,,,,
108337,10.1016/j.solmat.2015.02.022,10.1016/j.solmat.2015.02.022,PQ3,,PQ3,,CCCCCCCCCCCCc1ccc(-c2cc(-c3c4cc(-c5ccc(C6=C7C(=O)N(CC(CC)CCCC)C(c8cccs8)=C7C(=O)N6CC(CC)CCCC)s5)sc4c(-c4cc(-c5ccc(CCCCCCCCCCCC)s5)c(-c5ccc(CCCCCCCCCCCC)s5)s4)c4ccsc34)sc2-c2ccc(CCCCCCCCCCCC)s2)s1,,0.77,2.35,56.55,1.02,1.02327225,0.3208088235294094,,,1:2,,,,ITO/PEDOT:PSS/Polymer:PCBM/Ca/Al,conventional,Ca,Ca,PEDOT:PSS,PEDOT:PSS,96.0,o-DCB,o-DCB,,-5.31,-4.02,,,,
108338,10.1016/j.solmat.2015.02.022,10.1016/j.solmat.2015.02.022,PQ3,PC71BM,PQ3,,CCCCCCCCCCCCc1ccc(-c2cc(-c3c4cc(-c5ccc(C6=C7C(=O)N(CC(CC)CCCC)C(c8cccs8)=C7C(=O)N6CC(CC)CCCC)s5)sc4c(-c4cc(-c5ccc(CCCCCCCCCCCC)s5)c(-c5ccc(CCCCCCCCCCCC)s5)s4)c4ccsc34)sc2-c2ccc(CCCCCCCCCCCC)s2)s1,COC(=O)CCCC1(c2ccccc2)C23c4c5ccc6c7cc8c9c%10c(cc%11cc%12c%13c%14c(cc%15c%16ccc-5c2c%16c2c5c%16c%17c(c(c46)c7c9c%17c4c%10c%11c%13c4c%16c%14c%152)C513)C%12)C8,0.78,2.67,52.36,1.09,1.09044936,0.0412256880733903,,,1:2,,,,ITO/PEDOT:PSS/Polymer:PCBM/Ca/Al,conventional,Ca,Ca,PEDOT:PSS,PEDOT:PSS,96.0,o-DCB,o-DCB,90.0,-5.31,-4.02,,,,
108339,10.1016/j.solmat.2015.02.022,10.1016/j.solmat.2015.02.022,PQ4,,PQ4,,CCCCCCCCCCCCc1ccc(-c2cc(-c3c4cc(-c5sc(-c6c(F)c(F)c(-c7cc(CCCCCC)cs7)c7nsnc67)cc5CCCCCC)sc4c(-c4cc(-c5ccc(CCCCCCCCCCCC)s5)c(-c5ccc(CCCCCCCCCCCC)s5)s4)c4ccsc34)sc2-c2ccc(CCCCCCCCCCCC)s2)s1,,0.83,4.2,43.22,1.52,1.5066492,0.8783421052631576,,,1.5:1,,,,ITO/PEDOT:PSS/Polymer:PCBM/Ca/Al,conventional,Ca,Ca,PEDOT:PSS,PEDOT:PSS,82.0,o-DCB,o-DCB,,-5.59,-3.86,,,,
108340,10.1016/j.solmat.2015.02.022,10.1016/j.solmat.2015.02.022,PQ4,,PQ4,,CCCCCCCCCCCCc1ccc(-c2cc(-c3c4cc(-c5sc(-c6c(F)c(F)c(-c7cc(CCCCCC)cs7)c7nsnc67)cc5CCCCCC)sc4c(-c4cc(-c5ccc(CCCCCCCCCCCC)s5)c(-c5ccc(CCCCCCCCCCCC)s5)s4)c4ccsc34)sc2-c2ccc(CCCCCCCCCCCC)s2)s1,,0.9,4.57,49.63,2.04,2.0412819000000004,0.0628382352941368,,,1:1,,,,ITO/PEDOT:PSS/Polymer:PCBM/Ca/Al,conventional,Ca,Ca,PEDOT:PSS,PEDOT:PSS,106.0,o-DCB,o-DCB,,-5.59,-3.86,,,,
108341,10.1016/j.solmat.2015.02.022,10.1016/j.solmat.2015.02.022,PQ4,PC71BM,PQ4,,CCCCCCCCCCCCc1ccc(-c2cc(-c3c4cc(-c5sc(-c6c(F)c(F)c(-c7cc(CCCCCC)cs7)c7nsnc67)cc5CCCCCC)sc4c(-c4cc(-c5ccc(CCCCCCCCCCCC)s5)c(-c5ccc(CCCCCCCCCCCC)s5)s4)c4ccsc34)sc2-c2ccc(CCCCCCCCCCCC)s2)s1,COC(=O)CCCC1(c2ccccc2)C23c4c5ccc6c7cc8c9c%10c(cc%11cc%12c%13c%14c(cc%15c%16ccc-5c2c%16c2c5c%16c%17c(c(c46)c7c9c%17c4c%10c%11c%13c4c%16c%14c%152)C513)C%12)C8,0.89,3.96,47.48,1.67,1.6733851199999998,0.2027017964071801,,,1:1.5,,,,ITO/PEDOT:PSS/Polymer:PCBM/Ca/Al,conventional,Ca,Ca,PEDOT:PSS,PEDOT:PSS,152.0,o-DCB,o-DCB,,-5.59,-3.86,,,,
108342,10.1016/j.solmat.2015.02.022,10.1016/j.solmat.2015.02.022,PQ4,,PQ4,,CCCCCCCCCCCCc1ccc(-c2cc(-c3c4cc(-c5sc(-c6c(F)c(F)c(-c7cc(CCCCCC)cs7)c7nsnc67)cc5CCCCCC)sc4c(-c4cc(-c5ccc(CCCCCCCCCCCC)s5)c(-c5ccc(CCCCCCCCCCCC)s5)s4)c4ccsc34)sc2-c2ccc(CCCCCCCCCCCC)s2)s1,,0.94,6.17,48.8,2.83,2.8303023999999994,0.0106855123674688,,2.83,1:1,,,,ITO/PEDOT:PSS/Polymer:PCBM/Ca/Al,BHJ polymer solar cell,Ca,Ca,PEDOT:PSS,PEDOT:PSS,112.0,o-DCB,o-DCB,,-5.59,-3.86,,,,
108343,10.1016/j.solmat.2015.02.022,10.1016/j.solmat.2015.02.022,PQ4,,PQ4,,CCCCCCCCCCCCc1ccc(-c2cc(-c3c4cc(-c5sc(-c6c(F)c(F)c(-c7cc(CCCCCC)cs7)c7nsnc67)cc5CCCCCC)sc4c(-c4cc(-c5ccc(CCCCCCCCCCCC)s5)c(-c5ccc(CCCCCCCCCCCC)s5)s4)c4ccsc34)sc2-c2ccc(CCCCCCCCCCCC)s2)s1,,0.92,5.84,50.38,2.7,2.70681664,0.2524681481481414,,,1:1,,,,ITO/PEDOT:PSS/Polymer:PCBM/Ca/Al,BHJ polymer solar cell,Ca,Ca,PEDOT:PSS,PEDOT:PSS,112.0,o-DCB,o-DCB,90.0,-5.59,-3.86,,,,
108344,10.1016/j.solmat.2015.02.022,10.1016/j.solmat.2015.02.022,PQ1,PC61BM,PQ1,PC61BM,CCCCCCCCCCCCc1ccc(-c2cc(-c3c4cc(-c5ccc(-c6nnc(-c7cccs7)nn6)s5)sc4c(-c4cc(-c5ccc(CCCCCCCCCCCC)s5)c(-c5ccc(CCCCCCCCCCCC)s5)s4)c4ccsc34)sc2-c2ccc(CCCCCCCCCCCC)s2)s1,COC(=O)CCCC1(c2ccccc2)C23c4c5c6c7c8c9c(c%10c%11c2c2c%12c4c4c%13c5c5c7c7c8c8c%14c9c%10c9c%10c%11c2c2c%11c%12c4c4c%12c%13c5c5c7c7c8c8c%14c9c9c%10c2c2c%11c4c4c%12c5c7c5c8c9c2c45)C613,1.01,2.12,50.68,1.08,1.08516016,0.4777925925925897,,,1:3,,,,ITO/PEDOT:PSS/Polymer:PCBM/Ca/Al,conventional,Ca,Ca,PEDOT:PSS,PEDOT:PSS,75.0,o-DCB,o-DCB,,-5.61,-3.65,,-6.1,-3.7,
108345,10.1016/j.solmat.2015.02.022,10.1016/j.solmat.2015.02.022,PQ1,PC71BM,PQ1,PC71BM,CCCCCCCCCCCCc1ccc(-c2cc(-c3c4cc(-c5ccc(-c6nnc(-c7cccs7)nn6)s5)sc4c(-c4cc(-c5ccc(CCCCCCCCCCCC)s5)c(-c5ccc(CCCCCCCCCCCC)s5)s4)c4ccsc34)sc2-c2ccc(CCCCCCCCCCCC)s2)s1,COC(=O)CCCC1(c2ccccc2)C23c4c5ccc6c7cc8c9c%10c(cc%11cc%12c%13c%14c(cc%15c%16ccc-5c2c%16c2c5c%16c%17c(c(c46)c7c9c%17c4c%10c%11c%13c4c%16c%14c%152)C513)C%12)C8,0.87,2.36,39.04,0.8,0.8015692799999999,0.1961599999999869,,,1:3,,,,ITO/PEDOT:PSS/Polymer:PCBM/Ca/Al,conventional,Ca,Ca,PEDOT:PSS,PEDOT:PSS,81.0,o-DCB,o-DCB,90.0,-5.61,-3.65,,-5.9,-3.9,
108346,10.1016/j.solmat.2015.02.022,10.1016/j.solmat.2015.02.022,PBDT-TTz,PC71BM,PBDT-TTz,PC71BM,CCCCC(CC)COc1c2cc(-c3sc(-c4nnc(-c5cc(CC(CC)CCCC)cs5)nn4)cc3CC(CC)CCCC)sc2c(OCC(CC)CCCC)c2ccsc12,COC(=O)CCCC1(c2ccccc2)C23c4c5ccc6c7cc8c9c%10c(cc%11cc%12c%13c%14c(cc%15c%16ccc-5c2c%16c2c5c%16c%17c(c(c46)c7c9c%17c4c%10c%11c%13c4c%16c%14c%152)C513)C%12)C8,0.92,6.21,58.0,3.32,3.3136560000000004,0.1910843373493813,,,1:3,,,,ITO/PEDOT:PSS/Polymer:PCBM/Ca/Al,conventional,Ca,Ca,PEDOT:PSS,PEDOT:PSS,,o-DCB,o-DCB,,-5.42,-3.58,,-5.9,-3.9,
108347,10.1016/j.solmat.2015.02.022,10.1016/j.solmat.2015.02.022,PBDT-1T-TTz,PC71BM,PBDT-1T-TTz,PC71BM,CCCCCCc1csc(-c2nnc(-c3cc(CCCCCC)c(-c4cc5c(-c6ccc(CC(CC)CCCC)s6)c6sccc6c(-c6ccc(CC(CC)CCCC)s6)c5s4)s3)nn2)c1,COC(=O)CCCC1(c2ccccc2)C23c4c5ccc6c7cc8c9c%10c(cc%11cc%12c%13c%14c(cc%15c%16ccc-5c2c%16c2c5c%16c%17c(c(c46)c7c9c%17c4c%10c%11c%13c4c%16c%14c%152)C513)C%12)C8,0.92,8.02,40.9,3.0,3.0177656,0.592186666666672,,,1:1,,,,ITO/PEDOT:PSS/Polymer:PCBM/Ca/Al,conventional,Ca,Ca,PEDOT:PSS,PEDOT:PSS,,o-DCB,o-DCB,,-5.39,-3.58,,-5.9,-3.9,
108348,10.1016/j.solmat.2015.02.022,10.1016/j.solmat.2015.02.022,PQ2,PC61BM,PQ2,PC61BM,CCCCCCCCCCCCc1ccc(-c2cc(-c3c4cc(-c5ccc(-c6ccc(-c7cccs7)s6)s5)sc4c(-c4cc(-c5ccc(CCCCCCCCCCCC)s5)c(-c5ccc(CCCCCCCCCCCC)s5)s4)c4ccsc34)sc2-c2ccc(CCCCCCCCCCCC)s2)s1,COC(=O)CCCC1(c2ccccc2)C23c4c5c6c7c8c9c(c%10c%11c2c2c%12c4c4c%13c5c5c7c7c8c8c%14c9c%10c9c%10c%11c2c2c%11c%12c4c4c%12c%13c5c5c7c7c8c8c%14c9c9c%10c2c2c%11c4c4c%12c5c7c5c8c9c2c45)C613,0.81,5.75,66.47,3.08,3.0958402500000006,0.5142938311688492,,,1:2,,,,ITO/PEDOT:PSS/Polymer:PCBM/Ca/Al,conventional,Ca,Ca,PEDOT:PSS,PEDOT:PSS,113.0,o-DCB,o-DCB,,-5.28,-3.31,,-6.1,-3.7,
108349,10.1016/j.solmat.2015.02.022,10.1016/j.solmat.2015.02.022,PBT-3T,PC61BM,PBT-3T,PC61BM,,COC(=O)CCCC1(c2ccccc2)C23c4c5c6c7c8c9c(c%10c%11c2c2c%12c4c4c%13c5c5c7c7c8c8c%14c9c%10c9c%10c%11c2c2c%11c%12c4c4c%12c%13c5c5c7c7c8c8c%14c9c9c%10c2c2c%11c4c4c%12c5c7c5c8c9c2c45)C613,0.47,2.15,34.0,0.34,0.34357,1.0499999999999887,,,1:3,,,,ITO/PEDOT:PSS/Polymer:PCBM/Ca/Al,conventional,Ca,Ca,PEDOT:PSS,PEDOT:PSS,,o-DCB,o-DCB,,,,,-6.1,-3.7,
108350,10.1016/j.solmat.2015.02.022,10.1016/j.solmat.2015.02.022,PQ3,PC71BM,PQ3,PC71BM,CCCCCCCCCCCCc1ccc(-c2cc(-c3c4cc(-c5ccc(C6=C7C(=O)N(CC(CC)CCCC)C(c8cccs8)=C7C(=O)N6CC(CC)CCCC)s5)sc4c(-c4cc(-c5ccc(CCCCCCCCCCCC)s5)c(-c5ccc(CCCCCCCCCCCC)s5)s4)c4ccsc34)sc2-c2ccc(CCCCCCCCCCCC)s2)s1,COC(=O)CCCC1(c2ccccc2)C23c4c5ccc6c7cc8c9c%10c(cc%11cc%12c%13c%14c(cc%15c%16ccc-5c2c%16c2c5c%16c%17c(c(c46)c7c9c%17c4c%10c%11c%13c4c%16c%14c%152)C513)C%12)C8,0.78,2.67,52.36,1.09,1.09044936,0.0412256880733903,,,1:2,,,,ITO/PEDOT:PSS/Polymer:PCBM/Ca/Al,conventional,Ca,Ca,PEDOT:PSS,PEDOT:PSS,96.0,o-DCB,o-DCB,,-5.31,-4.02,,-5.9,-3.9,
108351,10.1016/j.solmat.2015.02.022,10.1016/j.solmat.2015.02.022,PDPP-BDT,PC71BM,PDPP-BDT,PC71BM,CCCCCCC(CCCC)CN1C(=O)C2=C(c3cccs3)N(CC(CCCC)CCCCCC)C(=O)C2=C1C1=CC=C(c2cc3c(-c4ccc(CC(CC)CCCC)s4)c4sccc4c(-c4ccc(CC(CC)CCCC)s4)c3s2)C1,COC(=O)CCCC1(c2ccccc2)C23c4c5ccc6c7cc8c9c%10c(cc%11cc%12c%13c%14c(cc%15c%16ccc-5c2c%16c2c5c%16c%17c(c(c46)c7c9c%17c4c%10c%11c%13c4c%16c%14c%152)C513)C%12)C8,0.68,8.4,44.3,2.53,2.530416,0.016442687747052,,,1:2,,,,ITO/PEDOT:PSS/Polymer:PCBM/Ca/Al,conventional,Ca,Ca,PEDOT:PSS,PEDOT:PSS,,o-DCB,o-DCB,,-5.16,-3.6,,-5.9,-3.9,
108352,10.1016/j.solmat.2015.02.022,10.1016/j.solmat.2015.02.022,PQ4,PC71BM,PQ4,PC71BM,CCCCCCCCCCCCc1ccc(-c2cc(-c3c4cc(-c5sc(-c6c(F)c(F)c(-c7cc(CCCCCC)cs7)c7nsnc67)cc5CCCCCC)sc4c(-c4cc(-c5ccc(CCCCCCCCCCCC)s5)c(-c5ccc(CCCCCCCCCCCC)s5)s4)c4ccsc34)sc2-c2ccc(CCCCCCCCCCCC)s2)s1,COC(=O)CCCC1(c2ccccc2)C23c4c5ccc6c7cc8c9c%10c(cc%11cc%12c%13c%14c(cc%15c%16ccc-5c2c%16c2c5c%16c%17c(c(c46)c7c9c%17c4c%10c%11c%13c4c%16c%14c%152)C513)C%12)C8,0.89,3.96,47.48,1.67,1.6733851199999998,0.2027017964071801,,,1:1.5,,,,ITO/PEDOT:PSS/Polymer:PCBM/Ca/Al,conventional,Ca,Ca,PEDOT:PSS,PEDOT:PSS,,o-DCB,o-DCB,,-5.59,-3.86,,-5.9,-3.9,
108353,10.1016/j.solmat.2015.02.022,10.1016/j.solmat.2015.02.022,PBDT<sub>TEH</sub>-DT<sub>H</sub>BTff,PC71BM,PBDT<sub>TEH</sub>-DT<sub>H</sub>BTff,PC71BM,,COC(=O)CCCC1(c2ccccc2)C23c4c5ccc6c7cc8c9c%10c(cc%11cc%12c%13c%14c(cc%15c%16ccc-5c2c%16c2c5c%16c%17c(c(c46)c7c9c%17c4c%10c%11c%13c4c%16c%14c%152)C513)C%12)C8,0.68,11.87,55.2,4.46,4.4555232,0.1003766816143486,,,1:1.5,,,,ITO/PEDOT:PSS/Polymer:PCBM/Ca/Al,conventional,Ca,Ca,PEDOT:PSS,PEDOT:PSS,,o-DCB,o-DCB,,,,,-5.9,-3.9,
108364,10.1016/j.solmat.2016.01.017,10.1016/j.solmat.2016.01.017,PBDTT-OS-TT-EF,PC70BM,PBDTT-OS-TT-EF,PC70BM,CCCCCCCCSc1sc(-c2c3cc(-c4scc5c(F)c(C(=O)OCC(CC)CCCC)sc45)sc3c(-c3cc(OC)c(SCCCCCCCC)s3)c3ccsc23)cc1OC,CCCCC(=O)OCC1(C2=CC=CC=C2)C3=CC=CC4=CC=CC5=CC=CC6=CC=C7C=CC=CC8=CC=CC1=C8C7=C6C5=C4C3,0.87,6.45,38.4,2.15,2.1548160000000003,0.2240000000000174,,,1:1.5,0,,,ITO/PEDOT:PSS/polymer:PC70BM/Ca/Al,conventional,,,PEDOT:PSS,,,o-dichlorobenzene,,,-5.34,-3.27,,-6.1,-3.9,
108365,10.1016/j.solmat.2016.01.017,10.1016/j.solmat.2016.01.017,PBDTT-OS-TT-EF,PC70BM,PBDTT-OS-TT-EF,PC70BM,CCCCCCCCSc1sc(-c2c3cc(-c4scc5c(F)c(C(=O)OCC(CC)CCCC)sc45)sc3c(-c3cc(OC)c(SCCCCCCCC)s3)c3ccsc23)cc1OC,CCCCC(=O)OCC1(C2=CC=CC=C2)C3=CC=CC4=CC=CC5=CC=CC6=CC=C7C=CC=CC8=CC=CC1=C8C7=C6C5=C4C3,0.92,7.06,36.9,2.56,2.3967287999999995,6.37778125000002,,,1:1.5,0,,,"ITO/PEDOT:PSS/polymers/PC70BM (1:1.5, w/w)/Ca/Al",conventional,,,,,,o-dichlorobenzene (DCB),,,-5.34,-3.27,,-6.1,-3.9,
