Repository: JiYiqaq/PCE-KA-GNN

# Data directory

- `raw/Active_Database.csv` is the immutable source dataset bundled under CC BY 4.0. Do not overwrite it with processed data.
- `processed/` is created and populated by the training pipeline. Generated `.pt` and `.pth` caches are intentionally ignored by Git because they can exceed GitHub's normal single-file limit.

See `../DATA_LICENSE.md` for provenance, license and checksum information.

File: data/raw/Active_Database.csv (part 418 of 471)
id,doi,doi_norm,donor,acceptor,donor_canonical,acceptor_canonical,donor_smiles,acceptor_smiles,voc,jsc,ff,pce,pce_recomputed,pce_relative_error_percent,pce_avg,pce_best,d_a_ratio,additive,additive_canonical,additive_ratio,device_structure,device_type,etl,etl_canonical,htl,htl_canonical,active_layer_thickness,solvent,solvent_canonical,annealing_temp,homo_d,lumo_d,eg_d,homo_a,lumo_a,eg_a
108366,10.1016/j.solmat.2016.01.017,10.1016/j.solmat.2016.01.017,PBDTT-OS-TT-EF,PC70BM,PBDTT-OS-TT-EF,PC70BM,CCCCCCCCSc1sc(-c2c3cc(-c4scc5c(F)c(C(=O)OCC(CC)CCCC)sc45)sc3c(-c3cc(OC)c(SCCCCCCCC)s3)c3ccsc23)cc1OC,CCCCC(=O)OCC1(C2=CC=CC=C2)C3=CC=CC4=CC=CC5=CC=CC6=CC=C7C=CC=CC8=CC=CC1=C8C7=C6C5=C4C3,0.88,10.73,45.0,4.24,4.249080000000001,0.2141509433962468,,,1:1.5,3,,3% DIO,"ITO/PEDOT:PSS/polymers/PC70BM (1:1.5, w/w)/Ca/Al",conventional,,,,,,o-dichlorobenzene (DCB),,,-5.34,-3.27,,-6.1,-3.9,
108367,10.1016/j.solmat.2016.01.017,10.1016/j.solmat.2016.01.017,PBDTT-OS-TT-CF,PC70BM,PBDTT-OS-TT-CF,PC70BM,CCCCCCCCSc1sc(-c2c3cc(-c4scc5c(F)c(C(=O)C(CC)CCCC)sc45)sc3c(-c3cc(OC)c(SCCCCCCCC)s3)c3ccsc23)cc1OC,CCCCC(=O)OCC1(C2=CC=CC=C2)C3=CC=CC4=CC=CC5=CC=CC6=CC=C7C=CC=CC8=CC=CC1=C8C7=C6C5=C4C3,0.91,6.52,40.0,2.37,2.37328,0.1383966244725623,,,1:1.5,0,,,ITO/PEDOT:PSS/polymer:PC70BM/Ca/Al,conventional,,,PEDOT:PSS,,,o-dichlorobenzene,,,-5.46,-3.35,,-6.1,-3.9,
108368,10.1016/j.solmat.2016.01.017,10.1016/j.solmat.2016.01.017,PBDTT-OS-TT-CF,PC70BM,PBDTT-OS-TT-CF,PC70BM,CCCCCCCCSc1sc(-c2c3cc(-c4scc5c(F)c(C(=O)C(CC)CCCC)sc45)sc3c(-c3cc(OC)c(SCCCCCCCC)s3)c3ccsc23)cc1OC,CCCCC(=O)OCC1(C2=CC=CC=C2)C3=CC=CC4=CC=CC5=CC=CC6=CC=C7C=CC=CC8=CC=CC1=C8C7=C6C5=C4C3,1.0,7.61,41.4,3.15,3.1505400000000003,0.0171428571428707,,,1:1.5,0,,,ITO/PEDOT:PSS/polymer:PC70BM/Ca/Al,conventional,,,PEDOT:PSS,,,o-dichlorobenzene,,,-5.46,-3.35,,-6.1,-3.9,
108369,10.1016/j.solmat.2016.01.017,10.1016/j.solmat.2016.01.017,PBDTT-OS-TT-CF,PC70BM,PBDTT-OS-TT-CF,PC70BM,CCCCCCCCSc1sc(-c2c3cc(-c4scc5c(F)c(C(=O)C(CC)CCCC)sc45)sc3c(-c3cc(OC)c(SCCCCCCCC)s3)c3ccsc23)cc1OC,CCCCC(=O)OCC1(C2=CC=CC=C2)C3=CC=CC4=CC=CC5=CC=CC6=CC=C7C=CC=CC8=CC=CC1=C8C7=C6C5=C4C3,0.96,11.28,43.1,4.68,4.6672128,0.2732307692307692,,,1:1.5,3,,3,ITO/PEDOT:PSS/polymer:PC70BM/Ca/Al,conventional,,,PEDOT:PSS,,,o-dichlorobenzene,,,-5.46,-3.35,,-6.1,-3.9,
108372,10.1016/j.solmat.2016.03.027,10.1016/j.solmat.2016.03.027,PBDTTT-C,[70]PCBM,PBDTTT-C,PC70BM,CCCCC(CC)COc1c2cc(-c3scc4sc(C(=O)C(CC)CCCC)cc34)sc2c(OCC(CC)CCCC)c2ccsc12,CCCCC(=O)OCC1(C2=CC=CC=C2)C3=CC=CC4=CC=CC5=CC=CC6=CC=C7C=CC=CC8=CC=CC1=C8C7=C6C5=C4C3,0.719,14.1,60.5,6.13,6.1334295,0.0559461663947829,6.02,6.13,1:1.5,"1,8-diiodoctane",,3 vol%,Standard,standard,,,,,80.0,"1,2-dichlorobenzene",,,-5.12,-3.35,,-6.1,-3.9,
108373,10.1016/j.solmat.2016.03.027,10.1016/j.solmat.2016.03.027,PBDTTT-C,[70]PCBM,PBDTTT-C,PC70BM,CCCCC(CC)COc1c2cc(-c3scc4sc(C(=O)C(CC)CCCC)cc34)sc2c(OCC(CC)CCCC)c2ccsc12,CCCCC(=O)OCC1(C2=CC=CC=C2)C3=CC=CC4=CC=CC5=CC=CC6=CC=C7C=CC=CC8=CC=CC1=C8C7=C6C5=C4C3,0.705,15.3,60.5,6.52,6.5258325,0.089455521472398,6.46,6.52,1:1.5,"1,8-diiodoctane",,3 vol%,Inverted,inverted,,,,,80.0,"1,2-dichlorobenzene",,,-5.12,-3.35,,-6.1,-3.9,
108380,10.1016/j.solmat.2018.03.031,10.1016/j.solmat.2018.03.031,PDPP3T,PCBM,PDPP3T,PCBM,CCCCCCCCC(CCCCCC)CN1C(=O)C2=C(c3ccc(-c4cccs4)s3)N(CC(CCCCCC)CCCCCCCC)C(=O)C2=C1c1cccs1,CCCCC(=O)OCC1(C2=CC=CC=C2)C3=CC=CC4=CC=CC5=CC=CC6=CC=CC7=CC=CC1=C7C6=C5C4=C3,0.67,9.2,61.0,3.75,3.76004,0.2677333333333228,,,1:2,,,,inverted,inverted,ZnO,ZnO,MoO3,MoO3,,DCB,o-DCB,,-5.17,-3.67,,-6.1,-3.7,
108381,10.1016/j.solmat.2018.03.031,10.1016/j.solmat.2018.03.031,PDPP3T,PCBM,PDPP3T,PCBM,CCCCCCCCC(CCCCCC)CN1C(=O)C2=C(c3ccc(-c4cccs4)s3)N(CC(CCCCCC)CCCCCCCC)C(=O)C2=C1c1cccs1,CCCCC(=O)OCC1(C2=CC=CC=C2)C3=CC=CC4=CC=CC5=CC=CC6=CC=CC7=CC=CC1=C7C6=C5C4=C3,0.65,10.77,68.0,4.75,4.76034,0.2176842105263207,,,1:2,DIO,DIO,3%,inverted,inverted,ZnO,ZnO,MoO3,MoO3,,DCB,o-DCB,,-5.17,-3.67,,-6.1,-3.7,
108382,10.1016/j.solmat.2018.03.031,10.1016/j.solmat.2018.03.031,PDPP3T,PCBM,PDPP3T,PCBM,CCCCCCCCC(CCCCCC)CN1C(=O)C2=C(c3ccc(-c4cccs4)s3)N(CC(CCCCCC)CCCCCCCC)C(=O)C2=C1c1cccs1,CCCCC(=O)OCC1(C2=CC=CC=C2)C3=CC=CC4=CC=CC5=CC=CC6=CC=CC7=CC=CC1=C7C6=C5C4=C3,0.69,13.35,69.0,6.36,6.355935,0.0639150943396328,,,1:2,DOH,DOH,0.5 wt%,inverted,inverted,ZnO,ZnO,MoO3,MoO3,,DCB,o-DCB,,-5.17,-3.67,,-6.1,-3.7,
108383,10.1016/j.solmat.2019.03.044,10.1016/j.solmat.2019.03.044,PTB7-Th,PTbPDI,PTB7-Th,PTbPDI,CCCCC(CC)COC(=O)c1sc2csc(-c3cc4c(-c5ccc(CC(CC)CCCC)s5)c5sccc5c(-c5ccc(CC(CC)CCCC)s5)c4s3)c2c1F,CCCCCC(CCCCC)N1C(=O)c2ccc3c4ccc5c6c(cc(-c7cc8c9c(cc(-c%10cccs%10)c%10c%11ccc%12c%13c(ccc(c7c9%10)c%13%11)C(=O)N(C(CCCCC)CCCCC)C%12=O)C(=O)N(C(CCCCC)CCCCC)C8=O)c(c7ccc(c2c37)C1=O)c64)C(=O)N(C(CCCCC)CCCCC)C5=O,0.65,10.97,43.0,3.14,3.0661150000000004,2.3530254777069985,3.04,3.14,1:1,,,,conventional,conventional,Ca,Ca,PEDOT:PSS,PEDOT:PSS,,chloroform,chloroform,,-5.29,-3.72,,-6.03,-4.22,
108384,10.1016/j.solmat.2019.03.044,10.1016/j.solmat.2019.03.044,PTB7-Th,PTTbPDI,PTB7-Th,PTTbPDI,CCCCC(CC)COC(=O)c1sc2csc(-c3cc4c(-c5ccc(CC(CC)CCCC)s5)c5sccc5c(-c5ccc(CC(CC)CCCC)s5)c4s3)c2c1F,CCCCCC(CCCCC)N1C(=O)c2ccc3c4ccc5c6c(cc(-c7cc8c9c(cc(-c%10ccc(-c%11cccs%11)s%10)c%10c%11ccc%12c%13c(ccc(c7c9%10)c%13%11)C(=O)N(C(CCCCC)CCCCC)C%12=O)C(=O)N(C(CCCCC)CCCCC)C8=O)c(c7ccc(c2c37)C1=O)c64)C(=O)N(C(CCCCC)CCCCC)C5=O,0.68,8.75,46.0,2.81,2.737,2.597864768683272,2.75,2.81,1:1,,,,conventional,conventional,Ca,Ca,PEDOT:PSS,PEDOT:PSS,,chloroform,chloroform,,-5.29,-3.72,,-5.96,-4.23,
108385,10.1016/j.solmat.2019.03.044,10.1016/j.solmat.2019.03.044,PTB7-Th,PTTTbPDI,PTB7-Th,PTTTbPDI,CCCCC(CC)COC(=O)c1sc2csc(-c3cc4c(-c5ccc(CC(CC)CCCC)s5)c5sccc5c(-c5ccc(CC(CC)CCCC)s5)c4s3)c2c1F,CCCCCC(CCCCC)N1C(=O)c2ccc3c4ccc5c6c(cc(-c7cc8c9c(cc(-c%10ccc(-c%11ccc(-c%12cccs%12)s%11)s%10)c%10c%11ccc%12c%13c(ccc(c7c9%10)c%13%11)C(=O)N(C(CCCCC)CCCCC)C%12=O)C(=O)N(C(CCCCC)CCCCC)C8=O)c(c7ccc(c2c37)C1=O)c64)C(=O)N(C(CCCCC)CCCCC)C5=O,0.72,7.75,53.0,3.09,2.9574000000000003,4.2912621359223175,2.96,3.09,1:1,,,,conventional,conventional,Ca,Ca,PEDOT:PSS,PEDOT:PSS,,chloroform,chloroform,,-5.29,-3.72,,-5.68,-4.23,
108386,10.1016/j.solmat.2019.03.044,10.1016/j.solmat.2019.03.044,PTB7-Th,PBDTbPDI,PTB7-Th,PBDTbPDI,CCCCC(CC)COC(=O)c1sc2csc(-c3cc4c(-c5ccc(CC(CC)CCCC)s5)c5sccc5c(-c5ccc(CC(CC)CCCC)s5)c4s3)c2c1F,CCCCCC(CCCCC)N1C(=O)c2ccc3c4ccc5c6c(cc(-c7cc8c9c(cc(-c%10cc%11c(OCC(CC)CCCC)c%12sccc%12c(OCC(CC)CCCC)c%11s%10)c%10c%11ccc%12c%13c(ccc(c7c9%10)c%13%11)C(=O)N(C(CCCCC)CCCCC)C%12=O)C(=O)N(C(CCCCC)CCCCC)C8=O)c(c7ccc(c2c37)C1=O)c64)C(=O)N(C(CCCCC)CCCCC)C5=O,0.7,10.13,50.0,3.6,3.5455,1.5138888888888886,3.56,3.6,1:1,,,,conventional,conventional,Ca,Ca,PEDOT:PSS,PEDOT:PSS,,chloroform,chloroform,,-5.29,-3.72,,-6.05,-4.25,
108387,10.1016/j.solmat.2019.03.044,10.1016/j.solmat.2019.03.044,PTB7-Th,PTbPDI,PTB7-Th,PTbPDI,CCCCC(CC)COC(=O)c1sc2csc(-c3cc4c(-c5ccc(CC(CC)CCCC)s5)c5sccc5c(-c5ccc(CC(CC)CCCC)s5)c4s3)c2c1F,CCCCCC(CCCCC)N1C(=O)c2ccc3c4ccc5c6c(cc(-c7cc8c9c(cc(-c%10cccs%10)c%10c%11ccc%12c%13c(ccc(c7c9%10)c%13%11)C(=O)N(C(CCCCC)CCCCC)C%12=O)C(=O)N(C(CCCCC)CCCCC)C8=O)c(c7ccc(c2c37)C1=O)c64)C(=O)N(C(CCCCC)CCCCC)C5=O,0.71,11.73,54.0,4.65,4.497282,3.2842580645161314,4.51,4.65,1:1,,,,inverted,inverted,ZnO,ZnO,MoOx,MoO3,,chloroform,chloroform,,-5.29,-3.72,,-6.03,-4.22,
108388,10.1016/j.solmat.2019.03.044,10.1016/j.solmat.2019.03.044,PTB7-Th,PTTbPDI,PTB7-Th,PTTbPDI,CCCCC(CC)COC(=O)c1sc2csc(-c3cc4c(-c5ccc(CC(CC)CCCC)s5)c5sccc5c(-c5ccc(CC(CC)CCCC)s5)c4s3)c2c1F,CCCCCC(CCCCC)N1C(=O)c2ccc3c4ccc5c6c(cc(-c7cc8c9c(cc(-c%10ccc(-c%11cccs%11)s%10)c%10c%11ccc%12c%13c(ccc(c7c9%10)c%13%11)C(=O)N(C(CCCCC)CCCCC)C%12=O)C(=O)N(C(CCCCC)CCCCC)C8=O)c(c7ccc(c2c37)C1=O)c64)C(=O)N(C(CCCCC)CCCCC)C5=O,0.72,9.8,55.0,4.03,3.8808,3.7022332506203584,3.92,4.03,1:1,,,,inverted,inverted,ZnO,ZnO,MoOx,MoO3,,chloroform,chloroform,,-5.29,-3.72,,-5.96,-4.23,
108389,10.1016/j.solmat.2019.03.044,10.1016/j.solmat.2019.03.044,PTB7-Th,PTTTbPDI,PTB7-Th,PTTTbPDI,CCCCC(CC)COC(=O)c1sc2csc(-c3cc4c(-c5ccc(CC(CC)CCCC)s5)c5sccc5c(-c5ccc(CC(CC)CCCC)s5)c4s3)c2c1F,CCCCCC(CCCCC)N1C(=O)c2ccc3c4ccc5c6c(cc(-c7cc8c9c(cc(-c%10ccc(-c%11ccc(-c%12cccs%12)s%11)s%10)c%10c%11ccc%12c%13c(ccc(c7c9%10)c%13%11)C(=O)N(C(CCCCC)CCCCC)C%12=O)C(=O)N(C(CCCCC)CCCCC)C8=O)c(c7ccc(c2c37)C1=O)c64)C(=O)N(C(CCCCC)CCCCC)C5=O,0.73,8.6,52.0,3.39,3.2645599999999995,3.700294985250757,3.25,3.39,1:1,,,,inverted,inverted,ZnO,ZnO,MoOx,MoO3,,chloroform,chloroform,,-5.29,-3.72,,-5.68,-4.23,
108390,10.1016/j.solmat.2019.03.044,10.1016/j.solmat.2019.03.044,PTB7-Th,PBDTbPDI,PTB7-Th,PBDTbPDI,CCCCC(CC)COC(=O)c1sc2csc(-c3cc4c(-c5ccc(CC(CC)CCCC)s5)c5sccc5c(-c5ccc(CC(CC)CCCC)s5)c4s3)c2c1F,CCCCCC(CCCCC)N1C(=O)c2ccc3c4ccc5c6c(cc(-c7cc8c9c(cc(-c%10cc%11c(OCC(CC)CCCC)c%12sccc%12c(OCC(CC)CCCC)c%11s%10)c%10c%11ccc%12c%13c(ccc(c7c9%10)c%13%11)C(=O)N(C(CCCCC)CCCCC)C%12=O)C(=O)N(C(CCCCC)CCCCC)C8=O)c(c7ccc(c2c37)C1=O)c64)C(=O)N(C(CCCCC)CCCCC)C5=O,0.71,10.11,56.0,4.16,4.019735999999999,3.371730769230794,4.07,4.16,1:1,,,,inverted,inverted,ZnO,ZnO,MoOx,MoO3,,chloroform,chloroform,,-5.29,-3.72,,-6.05,-4.25,
108391,10.1016/j.solmat.2019.109982,10.1016/j.solmat.2019.109982,PBDT-TPD-5,PNDI-T-3,PBDT-TPD-8,P(NDI2HD-T),C=CCCCCCCCCCN1C(=O)c2c(-c3cc4c(-c5ccc(CC(CC)CCCC)s5)c5sccc5c(-c5ccc(CC(CC)CCCC)s5)c4s3)sc(-c3cc4c(-c5ccc(CC(CC)CCCC)s5)c5sc(-c6sc(-c7sc(-c8cc(CCCCCC)cs8)c8c7C(=O)N(CCCCCCCC)C8=O)cc6CCCCCC)cc5c(-c5ccc(CC(CC)CCCC)s5)c4s3)c2C1=O,CCCCCCCCC(CCCCCC)CN1C(=O)c2ccc3c4c(c(-c5cccs5)cc(c24)C1=O)C(=O)N(CC(CCCCCC)CCCCCCCC)C3=O,0.91,1.5,40.0,0.55,0.546,0.7272727272727278,,,1.5:1,,,,ITO/PEDOT:PSS/donor:acceptor/Al,conventional,,,PEDOT:PSS,PEDOT:PSS,,chloroform,chloroform,,-5.32,-3.46,,-5.71,-3.88,
108392,10.1016/j.solmat.2019.109982,10.1016/j.solmat.2019.109982,PBDT-TPD-5,PNDI-T-3,PBDT-TPD-8,P(NDI2HD-T),C=CCCCCCCCCCN1C(=O)c2c(-c3cc4c(-c5ccc(CC(CC)CCCC)s5)c5sccc5c(-c5ccc(CC(CC)CCCC)s5)c4s3)sc(-c3cc4c(-c5ccc(CC(CC)CCCC)s5)c5sc(-c6sc(-c7sc(-c8cc(CCCCCC)cs8)c8c7C(=O)N(CCCCCCCC)C8=O)cc6CCCCCC)cc5c(-c5ccc(CC(CC)CCCC)s5)c4s3)c2C1=O,CCCCCCCCC(CCCCCC)CN1C(=O)c2ccc3c4c(c(-c5cccs5)cc(c24)C1=O)C(=O)N(CC(CCCCCC)CCCCCCCC)C3=O,0.79,2.0,40.5,0.64,0.6399,0.0156249999999982,,,1.5:1,,,,ITO/PEDOT:PSS/donor:acceptor/Al,conventional,,,PEDOT:PSS,PEDOT:PSS,,chloroform,chloroform,150.0,-5.32,-3.46,,-5.71,-3.88,
108393,10.1016/j.solmat.2019.109982,10.1016/j.solmat.2019.109982,PBDT-TPD-5,PNDI-T-5,PBDT-TPD-8,PNDI-T-5,C=CCCCCCCCCCN1C(=O)c2c(-c3cc4c(-c5ccc(CC(CC)CCCC)s5)c5sccc5c(-c5ccc(CC(CC)CCCC)s5)c4s3)sc(-c3cc4c(-c5ccc(CC(CC)CCCC)s5)c5sc(-c6sc(-c7sc(-c8cc(CCCCCC)cs8)c8c7C(=O)N(CCCCCCCC)C8=O)cc6CCCCCC)cc5c(-c5ccc(CC(CC)CCCC)s5)c4s3)c2C1=O,C=CCCCCCCCCCN1C(=O)c2ccc3c4c(c(-c5ccc(-c6cc7c8c(c(-c9cccs9)cc9c8c6C(=O)N(CC(CCCCCC)CCCCCCCC)C9=O)C(=O)N(CC(CCCCCC)CCCCCCCC)C7=O)s5)cc(c24)C1=O)C(=O)N(CCCCCCCCCC=C)C3=O,0.9,2.3,45.7,0.95,0.94599,0.4221052631578903,,,1.5:1,,,,ITO/PEDOT:PSS/donor:acceptor/Al,conventional,,,PEDOT:PSS,PEDOT:PSS,,chloroform,chloroform,,-5.32,-3.46,,-5.72,-3.89,
108394,10.1016/j.solmat.2019.109982,10.1016/j.solmat.2019.109982,PBDT-TPD-5,PNDI-T-5,PBDT-TPD-8,PNDI-T-5,C=CCCCCCCCCCN1C(=O)c2c(-c3cc4c(-c5ccc(CC(CC)CCCC)s5)c5sccc5c(-c5ccc(CC(CC)CCCC)s5)c4s3)sc(-c3cc4c(-c5ccc(CC(CC)CCCC)s5)c5sc(-c6sc(-c7sc(-c8cc(CCCCCC)cs8)c8c7C(=O)N(CCCCCCCC)C8=O)cc6CCCCCC)cc5c(-c5ccc(CC(CC)CCCC)s5)c4s3)c2C1=O,C=CCCCCCCCCCN1C(=O)c2ccc3c4c(c(-c5ccc(-c6cc7c8c(c(-c9cccs9)cc9c8c6C(=O)N(CC(CCCCCC)CCCCCCCC)C9=O)C(=O)N(CC(CCCCCC)CCCCCCCC)C7=O)s5)cc(c24)C1=O)C(=O)N(CCCCCCCCCC=C)C3=O,0.79,2.7,46.1,0.98,0.9833130000000004,0.338061224489831,,,1.5:1,,,,ITO/PEDOT:PSS/donor:acceptor/Al,conventional,,,PEDOT:PSS,PEDOT:PSS,,chloroform,chloroform,150.0,-5.32,-3.46,,-5.72,-3.89,
108395,10.1016/j.solmat.2019.109982,10.1016/j.solmat.2019.109982,PBDT-TPD-8,PNDI-T-3,PBDT-TPD-8,P(NDI2HD-T),C=CCCCCCCCCCN1C(=O)c2c(-c3cc4c(-c5ccc(CC(CC)CCCC)s5)c5sccc5c(-c5ccc(CC(CC)CCCC)s5)c4s3)sc(-c3cc4c(-c5ccc(CC(CC)CCCC)s5)c5sc(-c6sc(-c7sc(-c8cc(CCCCCC)cs8)c8c7C(=O)N(CCCCCCCC)C8=O)cc6CCCCCC)cc5c(-c5ccc(CC(CC)CCCC)s5)c4s3)c2C1=O,CCCCCCCCC(CCCCCC)CN1C(=O)c2ccc3c4c(c(-c5cccs5)cc(c24)C1=O)C(=O)N(CC(CCCCCC)CCCCCCCC)C3=O,0.93,4.1,51.3,1.96,1.956069,0.2005612244898138,,,1.5:1,,,,ITO/PEDOT:PSS/donor:acceptor/Al,conventional,,,PEDOT:PSS,PEDOT:PSS,,chloroform,chloroform,,-5.31,-3.47,,-5.71,-3.88,
108396,10.1016/j.solmat.2019.109982,10.1016/j.solmat.2019.109982,PBDT-TPD-8,PNDI-T-3,PBDT-TPD-8,P(NDI2HD-T),C=CCCCCCCCCCN1C(=O)c2c(-c3cc4c(-c5ccc(CC(CC)CCCC)s5)c5sccc5c(-c5ccc(CC(CC)CCCC)s5)c4s3)sc(-c3cc4c(-c5ccc(CC(CC)CCCC)s5)c5sc(-c6sc(-c7sc(-c8cc(CCCCCC)cs8)c8c7C(=O)N(CCCCCCCC)C8=O)cc6CCCCCC)cc5c(-c5ccc(CC(CC)CCCC)s5)c4s3)c2C1=O,CCCCCCCCC(CCCCCC)CN1C(=O)c2ccc3c4c(c(-c5cccs5)cc(c24)C1=O)C(=O)N(CC(CCCCCC)CCCCCCCC)C3=O,0.81,5.2,51.8,2.18,2.1818160000000004,0.0833027522935899,,,1.5:1,,,,ITO/PEDOT:PSS/donor:acceptor/Al,conventional,,,PEDOT:PSS,PEDOT:PSS,,chloroform,chloroform,150.0,-5.31,-3.47,,-5.71,-3.88,
108397,10.1016/j.solmat.2019.109982,10.1016/j.solmat.2019.109982,PBDT-TPD-8,PNDI-T-5,PBDT-TPD-8,PNDI-T-5,C=CCCCCCCCCCN1C(=O)c2c(-c3cc4c(-c5ccc(CC(CC)CCCC)s5)c5sccc5c(-c5ccc(CC(CC)CCCC)s5)c4s3)sc(-c3cc4c(-c5ccc(CC(CC)CCCC)s5)c5sc(-c6sc(-c7sc(-c8cc(CCCCCC)cs8)c8c7C(=O)N(CCCCCCCC)C8=O)cc6CCCCCC)cc5c(-c5ccc(CC(CC)CCCC)s5)c4s3)c2C1=O,C=CCCCCCCCCCN1C(=O)c2ccc3c4c(c(-c5ccc(-c6cc7c8c(c(-c9cccs9)cc9c8c6C(=O)N(CC(CCCCCC)CCCCCCCC)C9=O)C(=O)N(CC(CCCCCC)CCCCCCCC)C7=O)s5)cc(c24)C1=O)C(=O)N(CCCCCCCCCC=C)C3=O,0.94,5.3,53.9,2.69,2.6852979999999995,0.1747955390334731,,,1.5:1,,,,ITO/PEDOT:PSS/donor:acceptor/Al,conventional,,,PEDOT:PSS,PEDOT:PSS,,chloroform,chloroform,,-5.31,-3.47,,-5.72,-3.89,
108398,10.1016/j.solmat.2019.109982,10.1016/j.solmat.2019.109982,PBDT-TPD-8,PNDI-T-5,PBDT-TPD-8,PNDI-T-5,C=CCCCCCCCCCN1C(=O)c2c(-c3cc4c(-c5ccc(CC(CC)CCCC)s5)c5sccc5c(-c5ccc(CC(CC)CCCC)s5)c4s3)sc(-c3cc4c(-c5ccc(CC(CC)CCCC)s5)c5sc(-c6sc(-c7sc(-c8cc(CCCCCC)cs8)c8c7C(=O)N(CCCCCCCC)C8=O)cc6CCCCCC)cc5c(-c5ccc(CC(CC)CCCC)s5)c4s3)c2C1=O,C=CCCCCCCCCCN1C(=O)c2ccc3c4c(c(-c5ccc(-c6cc7c8c(c(-c9cccs9)cc9c8c6C(=O)N(CC(CCCCCC)CCCCCCCC)C9=O)C(=O)N(CC(CCCCCC)CCCCCCCC)C7=O)s5)cc(c24)C1=O)C(=O)N(CCCCCCCCCC=C)C3=O,0.81,7.6,54.3,3.34,3.342708,0.0810778443113686,,,1.5:1,,,,ITO/PEDOT:PSS/donor:acceptor/Al,conventional,,,PEDOT:PSS,PEDOT:PSS,,chloroform,chloroform,1.5,-5.31,-3.47,,-5.72,-3.89,
108399,10.1016/j.solmat.2019.109982,10.1016/j.solmat.2019.109982,PBDT-TPD-10,PNDI-T-3,PBDT-TPD-8,P(NDI2HD-T),C=CCCCCCCCCCN1C(=O)c2c(-c3cc4c(-c5ccc(CC(CC)CCCC)s5)c5sccc5c(-c5ccc(CC(CC)CCCC)s5)c4s3)sc(-c3cc4c(-c5ccc(CC(CC)CCCC)s5)c5sc(-c6sc(-c7sc(-c8cc(CCCCCC)cs8)c8c7C(=O)N(CCCCCCCC)C8=O)cc6CCCCCC)cc5c(-c5ccc(CC(CC)CCCC)s5)c4s3)c2C1=O,CCCCCCCCC(CCCCCC)CN1C(=O)c2ccc3c4c(c(-c5cccs5)cc(c24)C1=O)C(=O)N(CC(CCCCCC)CCCCCCCC)C3=O,0.9,3.6,46.4,1.5,1.50336,0.2240000000000019,,,1.5:1,,,,ITO/PEDOT:PSS/donor:acceptor/Al,conventional,,,PEDOT:PSS,PEDOT:PSS,,chloroform,chloroform,,-5.31,-3.47,,-5.71,-3.88,
108400,10.1016/j.solmat.2019.109982,10.1016/j.solmat.2019.109982,PBDT-TPD-10,PNDI-T-3,PBDT-TPD-8,P(NDI2HD-T),C=CCCCCCCCCCN1C(=O)c2c(-c3cc4c(-c5ccc(CC(CC)CCCC)s5)c5sccc5c(-c5ccc(CC(CC)CCCC)s5)c4s3)sc(-c3cc4c(-c5ccc(CC(CC)CCCC)s5)c5sc(-c6sc(-c7sc(-c8cc(CCCCCC)cs8)c8c7C(=O)N(CCCCCCCC)C8=O)cc6CCCCCC)cc5c(-c5ccc(CC(CC)CCCC)s5)c4s3)c2C1=O,CCCCCCCCC(CCCCCC)CN1C(=O)c2ccc3c4c(c(-c5cccs5)cc(c24)C1=O)C(=O)N(CC(CCCCCC)CCCCCCCC)C3=O,0.79,4.6,46.8,1.7,1.7007119999999998,0.0418823529411661,,,1.5:1,,,,ITO/PEDOT:PSS/donor:acceptor/Al,conventional,,,PEDOT:PSS,PEDOT:PSS,,chloroform,chloroform,150.0,-5.31,-3.47,,-5.71,-3.88,
108401,10.1016/j.solmat.2019.109982,10.1016/j.solmat.2019.109982,PBDT-TPD-10,PNDI-T-5,PBDT-TPD-8,PNDI-T-5,C=CCCCCCCCCCN1C(=O)c2c(-c3cc4c(-c5ccc(CC(CC)CCCC)s5)c5sccc5c(-c5ccc(CC(CC)CCCC)s5)c4s3)sc(-c3cc4c(-c5ccc(CC(CC)CCCC)s5)c5sc(-c6sc(-c7sc(-c8cc(CCCCCC)cs8)c8c7C(=O)N(CCCCCCCC)C8=O)cc6CCCCCC)cc5c(-c5ccc(CC(CC)CCCC)s5)c4s3)c2C1=O,C=CCCCCCCCCCN1C(=O)c2ccc3c4c(c(-c5ccc(-c6cc7c8c(c(-c9cccs9)cc9c8c6C(=O)N(CC(CCCCCC)CCCCCCCC)C9=O)C(=O)N(CC(CCCCCC)CCCCCCCC)C7=O)s5)cc(c24)C1=O)C(=O)N(CCCCCCCCCC=C)C3=O,0.91,4.5,50.1,2.05,2.051595,0.0778048780487811,,,1.5:1,,,,ITO/PEDOT:PSS/donor:acceptor/Al,conventional,,,PEDOT:PSS,PEDOT:PSS,,chloroform,chloroform,,-5.31,-3.47,,-5.72,-3.89,
108402,10.1016/j.solmat.2019.109982,10.1016/j.solmat.2019.109982,PBDT-TPD-10,PNDI-T-5,PBDT-TPD-8,PNDI-T-5,C=CCCCCCCCCCN1C(=O)c2c(-c3cc4c(-c5ccc(CC(CC)CCCC)s5)c5sccc5c(-c5ccc(CC(CC)CCCC)s5)c4s3)sc(-c3cc4c(-c5ccc(CC(CC)CCCC)s5)c5sc(-c6sc(-c7sc(-c8cc(CCCCCC)cs8)c8c7C(=O)N(CCCCCCCC)C8=O)cc6CCCCCC)cc5c(-c5ccc(CC(CC)CCCC)s5)c4s3)c2C1=O,C=CCCCCCCCCCN1C(=O)c2ccc3c4c(c(-c5ccc(-c6cc7c8c(c(-c9cccs9)cc9c8c6C(=O)N(CC(CCCCCC)CCCCCCCC)C9=O)C(=O)N(CC(CCCCCC)CCCCCCCC)C7=O)s5)cc(c24)C1=O)C(=O)N(CCCCCCCCCC=C)C3=O,0.8,5.5,51.3,2.26,2.2572,0.1238938053097208,,,1.5:1,,,,ITO/PEDOT:PSS/donor:acceptor/Al,conventional,,,PEDOT:PSS,PEDOT:PSS,,chloroform,chloroform,150.0,-5.31,-3.47,,-5.72,-3.89,
108403,10.1016/j.solmat.2019.109982,10.1016/j.solmat.2019.109982,PBDT-TPD-0,PNDI-T-0,PBDTTPD-HT,PNDI-T10,CCCCCCCCN1C(=O)c2c(-c3cc(CCCCCC)cs3)sc(-c3cc(CCCCCC)c(-c4cc5c(-c6ccc(CC(CC)CCCC)s6)c6sccc6c(-c6ccc(CC(CC)CCCC)s6)c5s4)s3)c2C1=O,CCCCCCCCCCC(CCCCCCCC)CN1C(=O)c2ccc3c4c(c(-c5ccc(-c6ccc(-c7cc8c9c(c(-c%10cccs%10)cc%10c9c7C(=O)N(CC(CCCCCCCC)CCCCCCCCCC)C%10=O)C(=O)N(CC(CCCCCCCC)CCCCCCCCCC)C8=O)s6)s5)cc(c24)C1=O)C(=O)N(CC(CCCCCCCC)CCCCCCCCCC)C3=O,0.93,4.3,48.3,1.93,1.931517,0.078601036269441,,,1.5:1,,,,ITO/PEDOT:PSS/donor:acceptor/Al,conventional,,,PEDOT:PSS,PEDOT:PSS,,chloroform,chloroform,,-5.3,-3.45,,-5.69,-3.87,
108404,10.1016/j.solmat.2019.109982,10.1016/j.solmat.2019.109982,PBDT-TPD-0,PNDI-T-0,PBDTTPD-HT,PNDI-T10,CCCCCCCCN1C(=O)c2c(-c3cc(CCCCCC)cs3)sc(-c3cc(CCCCCC)c(-c4cc5c(-c6ccc(CC(CC)CCCC)s6)c6sccc6c(-c6ccc(CC(CC)CCCC)s6)c5s4)s3)c2C1=O,CCCCCCCCCCC(CCCCCCCC)CN1C(=O)c2ccc3c4c(c(-c5ccc(-c6ccc(-c7cc8c9c(c(-c%10cccs%10)cc%10c9c7C(=O)N(CC(CCCCCCCC)CCCCCCCCCC)C%10=O)C(=O)N(CC(CCCCCCCC)CCCCCCCCCC)C8=O)s6)s5)cc(c24)C1=O)C(=O)N(CC(CCCCCCCC)CCCCCCCCCC)C3=O,0.79,6.4,48.4,2.45,2.4471040000000004,0.1182040816326443,,,1.5:1,,,,ITO/PEDOT:PSS/donor:acceptor/Al,all-polymer solar cell,,,PEDOT:PSS,PEDOT:PSS,,chloroform,chloroform,1.5,-5.3,-3.45,,-5.69,-3.87,
108407,10.1016/j.solmat.2019.109982,10.1016/j.solmat.2019.109982,PBDT-TPD-8,PNDI-T-5,PBDT-TPD-8,PNDI-T-5,C=CCCCCCCCCCN1C(=O)c2c(-c3cc4c(-c5ccc(CC(CC)CCCC)s5)c5sccc5c(-c5ccc(CC(CC)CCCC)s5)c4s3)sc(-c3cc4c(-c5ccc(CC(CC)CCCC)s5)c5sc(-c6sc(-c7sc(-c8cc(CCCCCC)cs8)c8c7C(=O)N(CCCCCCCC)C8=O)cc6CCCCCC)cc5c(-c5ccc(CC(CC)CCCC)s5)c4s3)c2C1=O,C=CCCCCCCCCCN1C(=O)c2ccc3c4c(c(-c5ccc(-c6cc7c8c(c(-c9cccs9)cc9c8c6C(=O)N(CC(CCCCCC)CCCCCCCC)C9=O)C(=O)N(CC(CCCCCC)CCCCCCCC)C7=O)s5)cc(c24)C1=O)C(=O)N(CCCCCCCCCC=C)C3=O,0.81,7.1,52.8,3.04,3.036528,0.1142105263157868,,,1.5:1,,,,ITO/PEDOT:PSS/donor:acceptor/Al,conventional,,,PEDOT:PSS,PEDOT:PSS,,chloroform,chloroform,90.0,-5.31,-3.47,,-5.72,-3.89,
108408,10.1016/j.solmat.2019.109982,10.1016/j.solmat.2019.109982,PBDT-TPD-8,PNDI-T-5,PBDT-TPD-8,PNDI-T-5,C=CCCCCCCCCCN1C(=O)c2c(-c3cc4c(-c5ccc(CC(CC)CCCC)s5)c5sccc5c(-c5ccc(CC(CC)CCCC)s5)c4s3)sc(-c3cc4c(-c5ccc(CC(CC)CCCC)s5)c5sc(-c6sc(-c7sc(-c8cc(CCCCCC)cs8)c8c7C(=O)N(CCCCCCCC)C8=O)cc6CCCCCC)cc5c(-c5ccc(CC(CC)CCCC)s5)c4s3)c2C1=O,C=CCCCCCCCCCN1C(=O)c2ccc3c4c(c(-c5ccc(-c6cc7c8c(c(-c9cccs9)cc9c8c6C(=O)N(CC(CCCCCC)CCCCCCCC)C9=O)C(=O)N(CC(CCCCCC)CCCCCCCC)C7=O)s5)cc(c24)C1=O)C(=O)N(CCCCCCCCCC=C)C3=O,0.84,4.8,47.3,1.91,1.907136,0.1499476439790564,,,1.5:1,,,,ITO/PEDOT:PSS/donor:acceptor/Al,conventional,,,PEDOT:PSS,PEDOT:PSS,,chloroform,chloroform,90.0,-5.31,-3.47,,-5.72,-3.89,
108409,10.1016/j.solmat.2019.109982,10.1016/j.solmat.2019.109982,PBDT-TPD-8,PNDI-T-5,PBDT-TPD-8,PNDI-T-5,C=CCCCCCCCCCN1C(=O)c2c(-c3cc4c(-c5ccc(CC(CC)CCCC)s5)c5sccc5c(-c5ccc(CC(CC)CCCC)s5)c4s3)sc(-c3cc4c(-c5ccc(CC(CC)CCCC)s5)c5sc(-c6sc(-c7sc(-c8cc(CCCCCC)cs8)c8c7C(=O)N(CCCCCCCC)C8=O)cc6CCCCCC)cc5c(-c5ccc(CC(CC)CCCC)s5)c4s3)c2C1=O,C=CCCCCCCCCCN1C(=O)c2ccc3c4c(c(-c5ccc(-c6cc7c8c(c(-c9cccs9)cc9c8c6C(=O)N(CC(CCCCCC)CCCCCCCC)C9=O)C(=O)N(CC(CCCCCC)CCCCCCCC)C7=O)s5)cc(c24)C1=O)C(=O)N(CCCCCCCCCC=C)C3=O,0.81,6.8,50.5,2.78,2.78154,0.0553956834532488,,,1.5:1,,,,ITO/PEDOT:PSS/donor:acceptor/Al,conventional,,,PEDOT:PSS,PEDOT:PSS,,chloroform,chloroform,90.0,-5.31,-3.47,,-5.72,-3.89,
108410,10.1016/j.solmat.2019.109982,10.1016/j.solmat.2019.109982,PBDT-TPD-8,PNDI-T-5,PBDT-TPD-8,PNDI-T-5,C=CCCCCCCCCCN1C(=O)c2c(-c3cc4c(-c5ccc(CC(CC)CCCC)s5)c5sccc5c(-c5ccc(CC(CC)CCCC)s5)c4s3)sc(-c3cc4c(-c5ccc(CC(CC)CCCC)s5)c5sc(-c6sc(-c7sc(-c8cc(CCCCCC)cs8)c8c7C(=O)N(CCCCCCCC)C8=O)cc6CCCCCC)cc5c(-c5ccc(CC(CC)CCCC)s5)c4s3)c2C1=O,C=CCCCCCCCCCN1C(=O)c2ccc3c4c(c(-c5ccc(-c6cc7c8c(c(-c9cccs9)cc9c8c6C(=O)N(CC(CCCCCC)CCCCCCCC)C9=O)C(=O)N(CC(CCCCCC)CCCCCCCC)C7=O)s5)cc(c24)C1=O)C(=O)N(CCCCCCCCCC=C)C3=O,0.81,4.6,47.6,1.77,1.7735759999999998,0.2020338983050735,,,1.5:1,,,,ITO/PEDOT:PSS/donor:acceptor/Al,conventional,,,PEDOT:PSS,PEDOT:PSS,,chloroform,chloroform,90.0,-5.31,-3.47,,-5.72,-3.89,
108411,10.1016/j.solmat.2019.109982,10.1016/j.solmat.2019.109982,PBDT-TPD-8,PNDI-T-5,PBDT-TPD-8,PNDI-T-5,C=CCCCCCCCCCN1C(=O)c2c(-c3cc4c(-c5ccc(CC(CC)CCCC)s5)c5sccc5c(-c5ccc(CC(CC)CCCC)s5)c4s3)sc(-c3cc4c(-c5ccc(CC(CC)CCCC)s5)c5sc(-c6sc(-c7sc(-c8cc(CCCCCC)cs8)c8c7C(=O)N(CCCCCCCC)C8=O)cc6CCCCCC)cc5c(-c5ccc(CC(CC)CCCC)s5)c4s3)c2C1=O,C=CCCCCCCCCCN1C(=O)c2ccc3c4c(c(-c5ccc(-c6cc7c8c(c(-c9cccs9)cc9c8c6C(=O)N(CC(CCCCCC)CCCCCCCC)C9=O)C(=O)N(CC(CCCCCC)CCCCCCCC)C7=O)s5)cc(c24)C1=O)C(=O)N(CCCCCCCCCC=C)C3=O,0.8,6.7,48.7,2.61,2.61032,0.0122605363984796,,,1.5:1,,,,ITO/PEDOT:PSS/donor:acceptor/Al,conventional,,,PEDOT:PSS,PEDOT:PSS,,chloroform,chloroform,90.0,-5.31,-3.47,,-5.72,-3.89,
108412,10.1016/j.solmat.2019.109982,10.1016/j.solmat.2019.109982,PBDT-TPD-8,PNDI-T-5,PBDT-TPD-8,PNDI-T-5,C=CCCCCCCCCCN1C(=O)c2c(-c3cc4c(-c5ccc(CC(CC)CCCC)s5)c5sccc5c(-c5ccc(CC(CC)CCCC)s5)c4s3)sc(-c3cc4c(-c5ccc(CC(CC)CCCC)s5)c5sc(-c6sc(-c7sc(-c8cc(CCCCCC)cs8)c8c7C(=O)N(CCCCCCCC)C8=O)cc6CCCCCC)cc5c(-c5ccc(CC(CC)CCCC)s5)c4s3)c2C1=O,C=CCCCCCCCCCN1C(=O)c2ccc3c4c(c(-c5ccc(-c6cc7c8c(c(-c9cccs9)cc9c8c6C(=O)N(CC(CCCCCC)CCCCCCCC)C9=O)C(=O)N(CC(CCCCCC)CCCCCCCC)C7=O)s5)cc(c24)C1=O)C(=O)N(CCCCCCCCCC=C)C3=O,0.8,4.0,46.3,1.48,1.4816,0.1081081081081112,,,1.5:1,,,,ITO/PEDOT:PSS/donor:acceptor/Al,conventional,,,PEDOT:PSS,PEDOT:PSS,,chloroform,chloroform,90.0,-5.31,-3.47,,-5.72,-3.89,
108413,10.1016/j.solmat.2019.109982,10.1016/j.solmat.2019.109982,PBDT-TPD-8,PNDI-T-5,PBDT-TPD-8,PNDI-T-5,C=CCCCCCCCCCN1C(=O)c2c(-c3cc4c(-c5ccc(CC(CC)CCCC)s5)c5sccc5c(-c5ccc(CC(CC)CCCC)s5)c4s3)sc(-c3cc4c(-c5ccc(CC(CC)CCCC)s5)c5sc(-c6sc(-c7sc(-c8cc(CCCCCC)cs8)c8c7C(=O)N(CCCCCCCC)C8=O)cc6CCCCCC)cc5c(-c5ccc(CC(CC)CCCC)s5)c4s3)c2C1=O,C=CCCCCCCCCCN1C(=O)c2ccc3c4c(c(-c5ccc(-c6cc7c8c(c(-c9cccs9)cc9c8c6C(=O)N(CC(CCCCCC)CCCCCCCC)C9=O)C(=O)N(CC(CCCCCC)CCCCCCCC)C7=O)s5)cc(c24)C1=O)C(=O)N(CCCCCCCCCC=C)C3=O,0.8,5.9,47.0,2.22,2.2184000000000004,0.0720720720720641,,,1.5:1,,,,ITO/PEDOT:PSS/donor:acceptor/Al,conventional,,,PEDOT:PSS,PEDOT:PSS,,chloroform,chloroform,90.0,-5.31,-3.47,,-5.72,-3.89,
108414,10.1016/j.solmat.2019.109982,10.1016/j.solmat.2019.109982,PBDT-TPD-8,PNDI-T-5,PBDT-TPD-8,PNDI-T-5,C=CCCCCCCCCCN1C(=O)c2c(-c3cc4c(-c5ccc(CC(CC)CCCC)s5)c5sccc5c(-c5ccc(CC(CC)CCCC)s5)c4s3)sc(-c3cc4c(-c5ccc(CC(CC)CCCC)s5)c5sc(-c6sc(-c7sc(-c8cc(CCCCCC)cs8)c8c7C(=O)N(CCCCCCCC)C8=O)cc6CCCCCC)cc5c(-c5ccc(CC(CC)CCCC)s5)c4s3)c2C1=O,C=CCCCCCCCCCN1C(=O)c2ccc3c4c(c(-c5ccc(-c6cc7c8c(c(-c9cccs9)cc9c8c6C(=O)N(CC(CCCCCC)CCCCCCCC)C9=O)C(=O)N(CC(CCCCCC)CCCCCCCC)C7=O)s5)cc(c24)C1=O)C(=O)N(CCCCCCCCCC=C)C3=O,0.79,1.8,44.9,0.64,0.6384780000000001,0.2378124999999863,,,1.5:1,,,,ITO/PEDOT:PSS/donor:acceptor/Al,conventional,,,PEDOT:PSS,PEDOT:PSS,,chloroform,chloroform,90.0,-5.31,-3.47,,-5.72,-3.89,
108415,10.1016/j.solmat.2019.109982,10.1016/j.solmat.2019.109982,PBDT-TPD-8,PNDI-T-5,PBDT-TPD-8,PNDI-T-5,C=CCCCCCCCCCN1C(=O)c2c(-c3cc4c(-c5ccc(CC(CC)CCCC)s5)c5sccc5c(-c5ccc(CC(CC)CCCC)s5)c4s3)sc(-c3cc4c(-c5ccc(CC(CC)CCCC)s5)c5sc(-c6sc(-c7sc(-c8cc(CCCCCC)cs8)c8c7C(=O)N(CCCCCCCC)C8=O)cc6CCCCCC)cc5c(-c5ccc(CC(CC)CCCC)s5)c4s3)c2C1=O,C=CCCCCCCCCCN1C(=O)c2ccc3c4c(c(-c5ccc(-c6cc7c8c(c(-c9cccs9)cc9c8c6C(=O)N(CC(CCCCCC)CCCCCCCC)C9=O)C(=O)N(CC(CCCCCC)CCCCCCCC)C7=O)s5)cc(c24)C1=O)C(=O)N(CCCCCCCCCC=C)C3=O,0.79,6.0,49.0,2.32,2.3226,0.1120689655172481,,,1.5:1,,,,ITO/PEDOT:PSS/donor:acceptor/Al,conventional,,,PEDOT:PSS,PEDOT:PSS,,chloroform,chloroform,90.0,-5.31,-3.47,,-5.72,-3.89,
108416,10.1016/j.solmat.2019.109982,10.1016/j.solmat.2019.109982,PBDT-TPD-8,PNDI-T-5,PBDT-TPD-8,PNDI-T-5,C=CCCCCCCCCCN1C(=O)c2c(-c3cc4c(-c5ccc(CC(CC)CCCC)s5)c5sccc5c(-c5ccc(CC(CC)CCCC)s5)c4s3)sc(-c3cc4c(-c5ccc(CC(CC)CCCC)s5)c5sc(-c6sc(-c7sc(-c8cc(CCCCCC)cs8)c8c7C(=O)N(CCCCCCCC)C8=O)cc6CCCCCC)cc5c(-c5ccc(CC(CC)CCCC)s5)c4s3)c2C1=O,C=CCCCCCCCCCN1C(=O)c2ccc3c4c(c(-c5ccc(-c6cc7c8c(c(-c9cccs9)cc9c8c6C(=O)N(CC(CCCCCC)CCCCCCCC)C9=O)C(=O)N(CC(CCCCCC)CCCCCCCC)C7=O)s5)cc(c24)C1=O)C(=O)N(CCCCCCCCCC=C)C3=O,0.77,1.6,43.2,0.53,0.5322240000000001,0.4196226415094556,,,1.5:1,,,,ITO/PEDOT:PSS/donor:acceptor/Al,conventional,,,PEDOT:PSS,PEDOT:PSS,,chloroform,chloroform,90.0,-5.31,-3.47,,-5.72,-3.89,
108417,10.1016/j.solmat.2019.109982,10.1016/j.solmat.2019.109982,PBDT-TPD-8,PNDI-T-5,PBDT-TPD-8,PNDI-T-5,C=CCCCCCCCCCN1C(=O)c2c(-c3cc4c(-c5ccc(CC(CC)CCCC)s5)c5sccc5c(-c5ccc(CC(CC)CCCC)s5)c4s3)sc(-c3cc4c(-c5ccc(CC(CC)CCCC)s5)c5sc(-c6sc(-c7sc(-c8cc(CCCCCC)cs8)c8c7C(=O)N(CCCCCCCC)C8=O)cc6CCCCCC)cc5c(-c5ccc(CC(CC)CCCC)s5)c4s3)c2C1=O,C=CCCCCCCCCCN1C(=O)c2ccc3c4c(c(-c5ccc(-c6cc7c8c(c(-c9cccs9)cc9c8c6C(=O)N(CC(CCCCCC)CCCCCCCC)C9=O)C(=O)N(CC(CCCCCC)CCCCCCCC)C7=O)s5)cc(c24)C1=O)C(=O)N(CCCCCCCCCC=C)C3=O,0.78,5.9,49.5,2.28,2.27799,0.0881578947368353,,,1.5:1,,,,ITO/PEDOT:PSS/donor:acceptor/Al,conventional,,,PEDOT:PSS,PEDOT:PSS,,chloroform,chloroform,90.0,-5.31,-3.47,,-5.72,-3.89,
108418,10.1016/j.solmat.2019.109982,10.1016/j.solmat.2019.109982,PBDT-TPD-8,PNDI-T-5,PBDT-TPD-8,PNDI-T-5,C=CCCCCCCCCCN1C(=O)c2c(-c3cc4c(-c5ccc(CC(CC)CCCC)s5)c5sccc5c(-c5ccc(CC(CC)CCCC)s5)c4s3)sc(-c3cc4c(-c5ccc(CC(CC)CCCC)s5)c5sc(-c6sc(-c7sc(-c8cc(CCCCCC)cs8)c8c7C(=O)N(CCCCCCCC)C8=O)cc6CCCCCC)cc5c(-c5ccc(CC(CC)CCCC)s5)c4s3)c2C1=O,C=CCCCCCCCCCN1C(=O)c2ccc3c4c(c(-c5ccc(-c6cc7c8c(c(-c9cccs9)cc9c8c6C(=O)N(CC(CCCCCC)CCCCCCCC)C9=O)C(=O)N(CC(CCCCCC)CCCCCCCC)C7=O)s5)cc(c24)C1=O)C(=O)N(CCCCCCCCCC=C)C3=O,0.77,1.6,37.2,0.46,0.4583040000000001,0.3686956521738955,,,1.5:1,,,,ITO/PEDOT:PSS/donor:acceptor/Al,conventional,,,PEDOT:PSS,PEDOT:PSS,,chloroform,chloroform,90.0,-5.31,-3.47,,-5.72,-3.89,
108419,10.1016/j.solmat.2019.109982,10.1016/j.solmat.2019.109982,PBDT-TPD-8,PNDI-T-5,PBDT-TPD-8,PNDI-T-5,C=CCCCCCCCCCN1C(=O)c2c(-c3cc4c(-c5ccc(CC(CC)CCCC)s5)c5sccc5c(-c5ccc(CC(CC)CCCC)s5)c4s3)sc(-c3cc4c(-c5ccc(CC(CC)CCCC)s5)c5sc(-c6sc(-c7sc(-c8cc(CCCCCC)cs8)c8c7C(=O)N(CCCCCCCC)C8=O)cc6CCCCCC)cc5c(-c5ccc(CC(CC)CCCC)s5)c4s3)c2C1=O,C=CCCCCCCCCCN1C(=O)c2ccc3c4c(c(-c5ccc(-c6cc7c8c(c(-c9cccs9)cc9c8c6C(=O)N(CC(CCCCCC)CCCCCCCC)C9=O)C(=O)N(CC(CCCCCC)CCCCCCCC)C7=O)s5)cc(c24)C1=O)C(=O)N(CCCCCCCCCC=C)C3=O,0.78,5.7,48.7,2.17,2.1652020000000003,0.2211059907833933,,,1.5:1,,,,ITO/PEDOT:PSS/donor:acceptor/Al,conventional,,,PEDOT:PSS,PEDOT:PSS,,chloroform,chloroform,90.0,-5.31,-3.47,,-5.72,-3.89,
108420,10.1016/j.solmat.2019.109982,10.1016/j.solmat.2019.109982,PBDT-TPD-8,PNDI-T-5,PBDT-TPD-8,PNDI-T-5,C=CCCCCCCCCCN1C(=O)c2c(-c3cc4c(-c5ccc(CC(CC)CCCC)s5)c5sccc5c(-c5ccc(CC(CC)CCCC)s5)c4s3)sc(-c3cc4c(-c5ccc(CC(CC)CCCC)s5)c5sc(-c6sc(-c7sc(-c8cc(CCCCCC)cs8)c8c7C(=O)N(CCCCCCCC)C8=O)cc6CCCCCC)cc5c(-c5ccc(CC(CC)CCCC)s5)c4s3)c2C1=O,C=CCCCCCCCCCN1C(=O)c2ccc3c4c(c(-c5ccc(-c6cc7c8c(c(-c9cccs9)cc9c8c6C(=O)N(CC(CCCCCC)CCCCCCCC)C9=O)C(=O)N(CC(CCCCCC)CCCCCCCC)C7=O)s5)cc(c24)C1=O)C(=O)N(CCCCCCCCCC=C)C3=O,0.76,1.4,36.7,0.39,0.390488,0.1251282051282021,,,1.5:1,,,,ITO/PEDOT:PSS/donor:acceptor/Al,conventional,,,PEDOT:PSS,PEDOT:PSS,,chloroform,chloroform,90.0,-5.31,-3.47,,-5.72,-3.89,
108425,10.1016/j.solmat.2019.109982,10.1016/j.solmat.2019.109982,PBDT-TPD-8,PNDI-T-5,PBDT-TPD-8,PNDI-T-5,C=CCCCCCCCCCN1C(=O)c2c(-c3cc4c(-c5ccc(CC(CC)CCCC)s5)c5sccc5c(-c5ccc(CC(CC)CCCC)s5)c4s3)sc(-c3cc4c(-c5ccc(CC(CC)CCCC)s5)c5sc(-c6sc(-c7sc(-c8cc(CCCCCC)cs8)c8c7C(=O)N(CCCCCCCC)C8=O)cc6CCCCCC)cc5c(-c5ccc(CC(CC)CCCC)s5)c4s3)c2C1=O,C=CCCCCCCCCCN1C(=O)c2ccc3c4c(c(-c5ccc(-c6cc7c8c(c(-c9cccs9)cc9c8c6C(=O)N(CC(CCCCCC)CCCCCCCC)C9=O)C(=O)N(CC(CCCCCC)CCCCCCCC)C7=O)s5)cc(c24)C1=O)C(=O)N(CCCCCCCCCC=C)C3=O,0.76,7.0,55.4,3.07,2.94728,3.997394136807809,,,1.5:1,,,,ITO/PEDOT:PSS/donor:acceptor/Al,conventional,,,PEDOT:PSS,PEDOT:PSS,,chloroform,chloroform,,-5.31,-3.47,,-5.72,-3.89,
108426,10.1016/j.solmat.2019.109982,10.1016/j.solmat.2019.109982,PBDT-TPD-0,PNDI-T-0,PBDTTPD-HT,PNDI-T10,CCCCCCCCN1C(=O)c2c(-c3cc(CCCCCC)cs3)sc(-c3cc(CCCCCC)c(-c4cc5c(-c6ccc(CC(CC)CCCC)s6)c6sccc6c(-c6ccc(CC(CC)CCCC)s6)c5s4)s3)c2C1=O,CCCCCCCCCCC(CCCCCCCC)CN1C(=O)c2ccc3c4c(c(-c5ccc(-c6ccc(-c7cc8c9c(c(-c%10cccs%10)cc%10c9c7C(=O)N(CC(CCCCCCCC)CCCCCCCCCC)C%10=O)C(=O)N(CC(CCCCCCCC)CCCCCCCCCC)C8=O)s6)s5)cc(c24)C1=O)C(=O)N(CC(CCCCCCCC)CCCCCCCCCC)C3=O,0.74,4.4,46.4,1.51,1.510784,0.0519205298013323,,,1.5:1,,,,ITO/PEDOT:PSS/donor:acceptor/Al,all-polymer solar cell,,,PEDOT:PSS,PEDOT:PSS,,chloroform,chloroform,,-5.3,-3.45,,-5.69,-3.87,
108427,10.1016/j.solmat.2019.109982,10.1016/j.solmat.2019.109982,PBDT-TPD-8,PNDI-T-5,PBDT-TPD-8,PNDI-T-5,C=CCCCCCCCCCN1C(=O)c2c(-c3cc4c(-c5ccc(CC(CC)CCCC)s5)c5sccc5c(-c5ccc(CC(CC)CCCC)s5)c4s3)sc(-c3cc4c(-c5ccc(CC(CC)CCCC)s5)c5sc(-c6sc(-c7sc(-c8cc(CCCCCC)cs8)c8c7C(=O)N(CCCCCCCC)C8=O)cc6CCCCCC)cc5c(-c5ccc(CC(CC)CCCC)s5)c4s3)c2C1=O,C=CCCCCCCCCCN1C(=O)c2ccc3c4c(c(-c5ccc(-c6cc7c8c(c(-c9cccs9)cc9c8c6C(=O)N(CC(CCCCCC)CCCCCCCC)C9=O)C(=O)N(CC(CCCCCC)CCCCCCCC)C7=O)s5)cc(c24)C1=O)C(=O)N(CCCCCCCCCC=C)C3=O,0.74,7.0,55.4,2.87,2.86972,0.0097560975609931,,,1.5:1,,,,ITO/PEDOT:PSS/donor:acceptor/Al,conventional,,,PEDOT:PSS,PEDOT:PSS,,chloroform,chloroform,,-5.31,-3.47,,-5.72,-3.89,
108428,10.1016/j.solmat.2019.109982,10.1016/j.solmat.2019.109982,PBDT-TPD-0,PNDI-T-0,PBDTTPD-HT,PNDI-T10,CCCCCCCCN1C(=O)c2c(-c3cc(CCCCCC)cs3)sc(-c3cc(CCCCCC)c(-c4cc5c(-c6ccc(CC(CC)CCCC)s6)c6sccc6c(-c6ccc(CC(CC)CCCC)s6)c5s4)s3)c2C1=O,CCCCCCCCCCC(CCCCCCCC)CN1C(=O)c2ccc3c4c(c(-c5ccc(-c6ccc(-c7cc8c9c(c(-c%10cccs%10)cc%10c9c7C(=O)N(CC(CCCCCCCC)CCCCCCCCCC)C%10=O)C(=O)N(CC(CCCCCCCC)CCCCCCCCCC)C8=O)s6)s5)cc(c24)C1=O)C(=O)N(CC(CCCCCCCC)CCCCCCCCCC)C3=O,0.72,3.4,49.2,1.2,1.2044160000000002,0.3680000000000165,,,1.5:1,,,,ITO/PEDOT:PSS/donor:acceptor/Al,all-polymer solar cell,,,PEDOT:PSS,PEDOT:PSS,,chloroform,chloroform,,-5.3,-3.45,,-5.69,-3.87,
108429,10.1016/j.solmat.2019.109982,10.1016/j.solmat.2019.109982,PBDT-TPD-8,PNDI-T-5,PBDT-TPD-8,PNDI-T-5,C=CCCCCCCCCCN1C(=O)c2c(-c3cc4c(-c5ccc(CC(CC)CCCC)s5)c5sccc5c(-c5ccc(CC(CC)CCCC)s5)c4s3)sc(-c3cc4c(-c5ccc(CC(CC)CCCC)s5)c5sc(-c6sc(-c7sc(-c8cc(CCCCCC)cs8)c8c7C(=O)N(CCCCCCCC)C8=O)cc6CCCCCC)cc5c(-c5ccc(CC(CC)CCCC)s5)c4s3)c2C1=O,C=CCCCCCCCCCN1C(=O)c2ccc3c4c(c(-c5ccc(-c6cc7c8c(c(-c9cccs9)cc9c8c6C(=O)N(CC(CCCCCC)CCCCCCCC)C9=O)C(=O)N(CC(CCCCCC)CCCCCCCC)C7=O)s5)cc(c24)C1=O)C(=O)N(CCCCCCCCCC=C)C3=O,0.76,7.0,53.8,2.86,2.8621600000000003,0.0755244755244889,,,1.5:1,,,,ITO/PEDOT:PSS/donor:acceptor/Al,conventional,,,PEDOT:PSS,PEDOT:PSS,,chloroform,chloroform,,-5.31,-3.47,,-5.72,-3.89,
108430,10.1016/j.solmat.2019.109982,10.1016/j.solmat.2019.109982,PBDT-TPD-0,PNDI-T-0,PBDTTPD-HT,PNDI-T10,CCCCCCCCN1C(=O)c2c(-c3cc(CCCCCC)cs3)sc(-c3cc(CCCCCC)c(-c4cc5c(-c6ccc(CC(CC)CCCC)s6)c6sccc6c(-c6ccc(CC(CC)CCCC)s6)c5s4)s3)c2C1=O,CCCCCCCCCCC(CCCCCCCC)CN1C(=O)c2ccc3c4c(c(-c5ccc(-c6ccc(-c7cc8c9c(c(-c%10cccs%10)cc%10c9c7C(=O)N(CC(CCCCCCCC)CCCCCCCCCC)C%10=O)C(=O)N(CC(CCCCCCCC)CCCCCCCCCC)C8=O)s6)s5)cc(c24)C1=O)C(=O)N(CC(CCCCCCCC)CCCCCCCCCC)C3=O,0.64,3.1,49.3,0.98,0.978112,0.1926530612244898,,,1.5:1,,,,ITO/PEDOT:PSS/donor:acceptor/Al,all-polymer solar cell,,,PEDOT:PSS,PEDOT:PSS,,chloroform,chloroform,,-5.3,-3.45,,-5.69,-3.87,
108431,10.1016/j.synthmet.2011.02.014,10.1016/j.synthmet.2011.02.014,PEHOPVTh-Th,PC61BM,PEHOPVTh-Th,PC61BM,CCCCC(CC)COc1ccc(/C=C/c2ccsc2-c2cccs2)cc1,COC(=O)CCCC1(c2ccccc2)C23c4c5c6c7c8c9c(c%10c%11c2c2c%12c4c4c%13c5c5c7c7c8c8c%14c9c%10c9c%10c%11c2c2c%11c%12c4c4c%12c%13c5c5c7c7c8c8c%14c9c9c%10c2c2c%11c4c4c%12c5c7c5c8c9c2c45)C613,0.53,1.49,27.0,0.21,0.213219,1.532857142857156,,,1:2,,,,ITO/PEDOT:PSS/active layer/LiF/Al,conventional,LiF,LiF,PEDOT:PSS,PEDOT:PSS,80.0,o-dichlorobenzene,o-DCB,150.0,-5.11,-2.81,,-6.1,-3.7,
108432,10.1016/j.synthmet.2011.02.014,10.1016/j.synthmet.2011.02.014,PEHOPVTh-Th,PC61BM,PEHOPVTh-Th,PC61BM,CCCCC(CC)COc1ccc(/C=C/c2ccsc2-c2cccs2)cc1,COC(=O)CCCC1(c2ccccc2)C23c4c5c6c7c8c9c(c%10c%11c2c2c%12c4c4c%13c5c5c7c7c8c8c%14c9c%10c9c%10c%11c2c2c%11c%12c4c4c%12c%13c5c5c7c7c8c8c%14c9c9c%10c2c2c%11c4c4c%12c5c7c5c8c9c2c45)C613,0.55,1.78,26.0,0.27,0.25454,5.725925925925936,,,1:2.5,,,,ITO/PEDOT:PSS/active layer/LiF/Al,conventional,LiF,LiF,PEDOT:PSS,PEDOT:PSS,80.0,o-dichlorobenzene,o-DCB,150.0,-5.11,-2.81,,-6.1,-3.7,
108433,10.1016/j.synthmet.2011.02.014,10.1016/j.synthmet.2011.02.014,PEHOPVTh-Th,PC61BM,PEHOPVTh-Th,PC61BM,CCCCC(CC)COc1ccc(/C=C/c2ccsc2-c2cccs2)cc1,COC(=O)CCCC1(c2ccccc2)C23c4c5c6c7c8c9c(c%10c%11c2c2c%12c4c4c%13c5c5c7c7c8c8c%14c9c%10c9c%10c%11c2c2c%11c%12c4c4c%12c%13c5c5c7c7c8c8c%14c9c9c%10c2c2c%11c4c4c%12c5c7c5c8c9c2c45)C613,0.56,2.31,29.0,0.37,0.375144,1.3902702702702805,,,1:3,,,,ITO/PEDOT:PSS/active layer/LiF/Al,conventional,LiF,LiF,PEDOT:PSS,PEDOT:PSS,80.0,o-dichlorobenzene,o-DCB,150.0,-5.11,-2.81,,-6.1,-3.7,
108434,10.1016/j.synthmet.2011.02.014,10.1016/j.synthmet.2011.02.014,PEHOPVTh-Th,PC61BM,PEHOPVTh-Th,PC61BM,CCCCC(CC)COc1ccc(/C=C/c2ccsc2-c2cccs2)cc1,COC(=O)CCCC1(c2ccccc2)C23c4c5c6c7c8c9c(c%10c%11c2c2c%12c4c4c%13c5c5c7c7c8c8c%14c9c%10c9c%10c%11c2c2c%11c%12c4c4c%12c%13c5c5c7c7c8c8c%14c9c9c%10c2c2c%11c4c4c%12c5c7c5c8c9c2c45)C613,0.47,1.99,29.0,0.26,0.2712369999999999,4.321923076923055,,,1:3.5,,,,ITO/PEDOT:PSS/active layer/LiF/Al,conventional,LiF,LiF,PEDOT:PSS,PEDOT:PSS,80.0,o-dichlorobenzene,o-DCB,150.0,-5.11,-2.81,,-6.1,-3.7,
108435,10.1016/j.synthmet.2011.02.014,10.1016/j.synthmet.2011.02.014,PEHOPVTh-Th,PC61BM,PEHOPVTh-Th,PC61BM,CCCCC(CC)COc1ccc(/C=C/c2ccsc2-c2cccs2)cc1,COC(=O)CCCC1(c2ccccc2)C23c4c5c6c7c8c9c(c%10c%11c2c2c%12c4c4c%13c5c5c7c7c8c8c%14c9c%10c9c%10c%11c2c2c%11c%12c4c4c%12c%13c5c5c7c7c8c8c%14c9c9c%10c2c2c%11c4c4c%12c5c7c5c8c9c2c45)C613,0.44,1.37,28.0,0.17,0.168784,0.7152941176470721,,,1:4,,,,ITO/PEDOT:PSS/active layer/LiF/Al,conventional,LiF,LiF,PEDOT:PSS,PEDOT:PSS,80.0,o-dichlorobenzene,o-DCB,150.0,-5.11,-2.81,,-6.1,-3.7,
108436,10.1016/j.synthmet.2011.02.014,10.1016/j.synthmet.2011.02.014,PEHOPVTh,C60,PEHOPVTh,C60,,c12c3c4c5c1c1c6c7c2c2c8c3c3c9c4c4c%10c5c5c1c1c6c6c%11c7c2c2c7c8c3c3c8c9c4c4c9c%10c5c5c1c1c6c6c%11c2c2c7c3c3c8c4c4c9c5c1c1c6c2c3c41,0.63,1.52,37.0,0.54,0.3543119999999999,34.38666666666668,,,1:2,,,,ITO/PEDOT:PSS/active layer/LiF/Al,conventional,LiF,LiF,PEDOT:PSS,PEDOT:PSS,80.0,o-dichlorobenzene,o-DCB,150.0,,,,,,
108437,10.1016/j.synthmet.2011.02.014,10.1016/j.synthmet.2011.02.014,PEHOPVTh-Th,PC61BM,PEHOPVTh-Th,PC61BM,CCCCC(CC)COc1ccc(/C=C/c2ccsc2-c2cccs2)cc1,COC(=O)CCCC1(c2ccccc2)C23c4c5c6c7c8c9c(c%10c%11c2c2c%12c4c4c%13c5c5c7c7c8c8c%14c9c%10c9c%10c%11c2c2c%11c%12c4c4c%12c%13c5c5c7c7c8c8c%14c9c9c%10c2c2c%11c4c4c%12c5c7c5c8c9c2c45)C613,0.56,2.3,29.0,0.37,0.37352,0.9513513513513576,,,1:3,,,,ITO/PEDOT:PSS/active layer/LiF/Al,conventional,LiF,LiF,PEDOT:PSS,PEDOT:PSS,80.0,o-dichlorobenzene,o-DCB,150.0,-5.11,-2.81,,-6.1,-3.7,
108438,10.1016/j.synthmet.2011.05.005,10.1016/j.synthmet.2011.05.005,PCzTPA-CHO,PC70BM,PCzTPA-CHO,PC70BM,CCCCCCCCC(CCCCCCCC)n1c2ccccc2c2ccc(-c3ccc(N(c4ccccc4)c4ccc(C=O)cc4)cc3)cc21,CCCCC(=O)OCC1(C2=CC=CC=C2)C3=CC=CC4=CC=CC5=CC=CC6=CC=C7C=CC=CC8=CC=CC1=C8C7=C6C5=C4C3,0.83,1.55,25.0,0.32,0.321625,0.5078124999999961,,,1:1,,,,ITO/PEDOT:PSS/active layer/Al,conventional,,,PEDOT:PSS,PEDOT:PSS,56.0,,,,-5.43,-2.6,,-6.1,-3.9,
108439,10.1016/j.synthmet.2011.05.005,10.1016/j.synthmet.2011.05.005,PCzTPA-CN,PC70BM,PCzTPA-CN,PC70BM,CCCCCCCCC(CCCCCCCC)n1c2ccccc2c2ccc(-c3ccc(N(c4ccccc4)c4ccc(/C=C(/C#N)C(=O)OCC)cc4)cc3)cc21,CCCCC(=O)OCC1(C2=CC=CC=C2)C3=CC=CC4=CC=CC5=CC=CC6=CC=C7C=CC=CC8=CC=CC1=C8C7=C6C5=C4C3,0.93,3.0,29.1,0.81,0.8118900000000001,0.2333333333333405,,,1:1,,,,ITO/PEDOT:PSS/active layer/Al,conventional,,,PEDOT:PSS,PEDOT:PSS,52.0,,,,-5.42,-3.07,,-6.1,-3.9,
108440,10.1016/j.synthmet.2011.05.005,10.1016/j.synthmet.2011.05.005,PCzTPA-DCN,PC70BM,PCzTPA-DCN,PC70BM,CCCCCCCCC(CCCCCCCC)n1c2ccccc2c2ccc(-c3ccc(N(c4ccccc4)c4ccc(C=C(C#N)C#N)cc4)cc3)cc21,CCCCC(=O)OCC1(C2=CC=CC=C2)C3=CC=CC4=CC=CC5=CC=CC6=CC=C7C=CC=CC8=CC=CC1=C8C7=C6C5=C4C3,0.83,1.98,29.9,0.49,0.4913765999999999,0.2809387755101938,,,1:1,,,,ITO/PEDOT:PSS/active layer/Al,conventional,,,PEDOT:PSS,PEDOT:PSS,54.0,,,,-5.44,-3.19,,-6.1,-3.9,
108441,10.1016/j.synthmet.2011.05.022,10.1016/j.synthmet.2011.05.022,PNTzTz,PC61BM,PNTzTz,PC61BM,CCCCCCCCCCOc1cccc2c(OCCCCCCCCCC)c(-c3cc(CCCCCCCCCC)c(-c4nc5sc(-c6sccc6CCCCCCCCCC)nc5s4)s3)ccc12,COC(=O)CCCC1(c2ccccc2)C23c4c5c6c7c8c9c(c%10c%11c2c2c%12c4c4c%13c5c5c7c7c8c8c%14c9c%10c9c%10c%11c2c2c%11c%12c4c4c%12c%13c5c5c7c7c8c8c%14c9c9c%10c2c2c%11c4c4c%12c5c7c5c8c9c2c45)C613,0.96,3.29,31.0,0.97,0.979104,0.938556701030928,,,1:1,,,,ITO/PEDOT:PSS/PNTzTz:PCBM/LiF/Al,conventional,LiF,LiF,PEDOT:PSS,PEDOT:PSS,68.0,ODCB,o-DCB,,-5.4,-3.19,,-6.1,-3.7,
108442,10.1016/j.synthmet.2011.05.022,10.1016/j.synthmet.2011.05.022,PNTzTz,PC61BM,PNTzTz,PC61BM,CCCCCCCCCCOc1cccc2c(OCCCCCCCCCC)c(-c3cc(CCCCCCCCCC)c(-c4nc5sc(-c6sccc6CCCCCCCCCC)nc5s4)s3)ccc12,COC(=O)CCCC1(c2ccccc2)C23c4c5c6c7c8c9c(c%10c%11c2c2c%12c4c4c%13c5c5c7c7c8c8c%14c9c%10c9c%10c%11c2c2c%11c%12c4c4c%12c%13c5c5c7c7c8c8c%14c9c9c%10c2c2c%11c4c4c%12c5c7c5c8c9c2c45)C613,0.92,3.2,34.0,0.99,1.00096,1.1070707070707153,,,1:2,,,,ITO/PEDOT:PSS/PNTzTz:PCBM/LiF/Al,conventional,LiF,LiF,PEDOT:PSS,PEDOT:PSS,64.0,ODCB,o-DCB,,-5.4,-3.19,,-6.1,-3.7,
108443,10.1016/j.synthmet.2011.05.022,10.1016/j.synthmet.2011.05.022,PNTzTz,PC61BM,PNTzTz,PC61BM,CCCCCCCCCCOc1cccc2c(OCCCCCCCCCC)c(-c3cc(CCCCCCCCCC)c(-c4nc5sc(-c6sccc6CCCCCCCCCC)nc5s4)s3)ccc12,COC(=O)CCCC1(c2ccccc2)C23c4c5c6c7c8c9c(c%10c%11c2c2c%12c4c4c%13c5c5c7c7c8c8c%14c9c%10c9c%10c%11c2c2c%11c%12c4c4c%12c%13c5c5c7c7c8c8c%14c9c9c%10c2c2c%11c4c4c%12c5c7c5c8c9c2c45)C613,0.85,1.64,30.0,0.43,0.4182,2.7441860465116226,,,1:1,,,,ITO/PEDOT:PSS/PNTzTz:PCBM/LiF/Al,conventional,LiF,LiF,PEDOT:PSS,PEDOT:PSS,72.0,ODCB,o-DCB,120.0,-5.4,-3.19,,-6.1,-3.7,
108444,10.1016/j.synthmet.2011.05.022,10.1016/j.synthmet.2011.05.022,PNTzTz,PC61BM,PNTzTz,PC61BM,CCCCCCCCCCOc1cccc2c(OCCCCCCCCCC)c(-c3cc(CCCCCCCCCC)c(-c4nc5sc(-c6sccc6CCCCCCCCCC)nc5s4)s3)ccc12,COC(=O)CCCC1(c2ccccc2)C23c4c5c6c7c8c9c(c%10c%11c2c2c%12c4c4c%13c5c5c7c7c8c8c%14c9c%10c9c%10c%11c2c2c%11c%12c4c4c%12c%13c5c5c7c7c8c8c%14c9c9c%10c2c2c%11c4c4c%12c5c7c5c8c9c2c45)C613,0.85,2.16,34.0,0.62,0.62424,0.683870967741939,,,1:2,,,,ITO/PEDOT:PSS/PNTzTz:PCBM/LiF/Al,conventional,LiF,LiF,PEDOT:PSS,PEDOT:PSS,63.0,ODCB,o-DCB,120.0,-5.4,-3.19,,-6.1,-3.7,
108445,10.1016/j.synthmet.2011.06.015,10.1016/j.synthmet.2011.06.015,DH-PTTDPP,PC70BM,DH-PTTDPP,PC70BM,CCCCCCc1csc2c(CCCCCC)c(-c3ccc(C4=C5C(=O)N(CC(CC)CCCC)C(c6cccs6)=C5C(=O)N4CC(CC)CCCC)s3)sc12,CCCCC(=O)OCC1(C2=CC=CC=C2)C3=CC=CC4=CC=CC5=CC=CC6=CC=C7C=CC=CC8=CC=CC1=C8C7=C6C5=C4C3,0.71,7.64,35.1,1.9,1.9039644,0.2086526315789404,,,1:1.5,,,,ITO/PEDOT:PSS/DH-PTTDPP:PC70BM/Ca/Al,conventional,Ca,Ca,PEDOT:PSS,PEDOT:PSS,79.0,o-dichlorobenzene,o-DCB,,-5.24,-3.5,,-6.1,-3.9,
108446,10.1016/j.synthmet.2011.06.015,10.1016/j.synthmet.2011.06.015,DH-PTTDPP,PC70BM,DH-PTTDPP,PC70BM,CCCCCCc1csc2c(CCCCCC)c(-c3ccc(C4=C5C(=O)N(CC(CC)CCCC)C(c6cccs6)=C5C(=O)N4CC(CC)CCCC)s3)sc12,CCCCC(=O)OCC1(C2=CC=CC=C2)C3=CC=CC4=CC=CC5=CC=CC6=CC=C7C=CC=CC8=CC=CC1=C8C7=C6C5=C4C3,0.73,6.83,37.3,1.86,1.8597407,0.0139408602150636,,,1:2,,,,ITO/PEDOT:PSS/DH-PTTDPP:PC70BM/Ca/Al,conventional,Ca,Ca,PEDOT:PSS,PEDOT:PSS,66.0,o-dichlorobenzene,o-DCB,,-5.24,-3.5,,-6.1,-3.9,
108452,10.1016/j.synthmet.2012.07.003,10.1016/j.synthmet.2012.07.003,PSePDBDT2,PC61BM,PSePDBDT2,PC61BM,CCCCCCCCCCC(CCCCCCCC)CN1C(=O)c2c[se]c(-c3cc4c(OCC(CC)CCCC)c5sccc5c(OCC(CC)CCCC)c4s3)c2C1=O,COC(=O)CCCC1(c2ccccc2)C23c4c5c6c7c8c9c(c%10c%11c2c2c%12c4c4c%13c5c5c7c7c8c8c%14c9c%10c9c%10c%11c2c2c%11c%12c4c4c%12c%13c5c5c7c7c8c8c%14c9c9c%10c2c2c%11c4c4c%12c5c7c5c8c9c2c45)C613,0.9,0.61,41.0,0.28,0.22509,19.61071428571429,,,1:2,nitrobenzene,nitrobenzene,,ITO/TiOx/active layer/PEDOT:PSS/Au,,TiOx,TiOx,PEDOT:PSS,PEDOT:PSS,140.0,"chloroform/nitrobenzene (96:4, v/v)","chloroform:nitrobenzene (96:4, v/v)",70.0,-5.45,-3.61,,-6.1,-3.7,
