Repository: JiYiqaq/PCE-KA-GNN

# Data directory

- `raw/Active_Database.csv` is the immutable source dataset bundled under CC BY 4.0. Do not overwrite it with processed data.
- `processed/` is created and populated by the training pipeline. Generated `.pt` and `.pth` caches are intentionally ignored by Git because they can exceed GitHub's normal single-file limit.

See `../DATA_LICENSE.md` for provenance, license and checksum information.

File: data/raw/Active_Database.csv (part 419 of 471)
id,doi,doi_norm,donor,acceptor,donor_canonical,acceptor_canonical,donor_smiles,acceptor_smiles,voc,jsc,ff,pce,pce_recomputed,pce_relative_error_percent,pce_avg,pce_best,d_a_ratio,additive,additive_canonical,additive_ratio,device_structure,device_type,etl,etl_canonical,htl,htl_canonical,active_layer_thickness,solvent,solvent_canonical,annealing_temp,homo_d,lumo_d,eg_d,homo_a,lumo_a,eg_a
108453,10.1016/j.synthmet.2012.07.003,10.1016/j.synthmet.2012.07.003,PTPDBDT2,PC61BM,PTPDBDT2,PC61BM,CCCCCCCCCCC(CCCCCCCC)CN1C(=O)c2csc(-c3cc4c(OCC(CC)CCCC)c5sccc5c(OCC(CC)CCCC)c4s3)c2C1=O,COC(=O)CCCC1(c2ccccc2)C23c4c5c6c7c8c9c(c%10c%11c2c2c%12c4c4c%13c5c5c7c7c8c8c%14c9c%10c9c%10c%11c2c2c%11c%12c4c4c%12c%13c5c5c7c7c8c8c%14c9c9c%10c2c2c%11c4c4c%12c5c7c5c8c9c2c45)C613,0.87,3.09,44.0,1.54,1.182852,23.19142857142857,,,1:2,nitrobenzene,nitrobenzene,,ITO/TiOx/active layer/PEDOT:PSS/Au,,TiOx,TiOx,PEDOT:PSS,PEDOT:PSS,120.0,"chloroform/nitrobenzene (96:4, v/v)","chloroform:nitrobenzene (96:4, v/v)",70.0,-5.45,-3.53,,-6.1,-3.7,
108454,10.1016/j.synthmet.2012.09.009,10.1016/j.synthmet.2012.09.009,PBDTC10DBT,PC61BM,PBDTC10DBT,PC61BM,CCCCCCCCCCc1csc(-c2ccc(-c3cc(CCCCCCCCCC)c(-c4cc5c(OCC(CC)CCCC)c6sccc6c(OCC(CC)CCCC)c5s4)s3)c3nsnc23)c1,COC(=O)CCCC1(c2ccccc2)C23c4c5c6c7c8c9c(c%10c%11c2c2c%12c4c4c%13c5c5c7c7c8c8c%14c9c%10c9c%10c%11c2c2c%11c%12c4c4c%12c%13c5c5c7c7c8c8c%14c9c9c%10c2c2c%11c4c4c%12c5c7c5c8c9c2c45)C613,0.49,2.84,58.0,0.8,0.8071280000000001,0.8910000000000029,,,1:1,,,,ITO/PEDOT:PSS/active layer/LiF/Al,conventional,LiF,LiF,PEDOT:PSS,PEDOT:PSS,77.0,chlorobenzene,chlorobenzene,,-5.2,-3.51,,-6.1,-3.7,
108455,10.1016/j.synthmet.2012.09.009,10.1016/j.synthmet.2012.09.009,PBDTC10DBT,PC61BM,PBDTC10DBT,PC61BM,CCCCCCCCCCc1csc(-c2ccc(-c3cc(CCCCCCCCCC)c(-c4cc5c(OCC(CC)CCCC)c6sccc6c(OCC(CC)CCCC)c5s4)s3)c3nsnc23)c1,COC(=O)CCCC1(c2ccccc2)C23c4c5c6c7c8c9c(c%10c%11c2c2c%12c4c4c%13c5c5c7c7c8c8c%14c9c%10c9c%10c%11c2c2c%11c%12c4c4c%12c%13c5c5c7c7c8c8c%14c9c9c%10c2c2c%11c4c4c%12c5c7c5c8c9c2c45)C613,0.53,3.5,54.0,0.99,1.0017,1.1818181818181863,,,1:2,,,,ITO/PEDOT:PSS/active layer/LiF/Al,conventional,LiF,LiF,PEDOT:PSS,PEDOT:PSS,77.0,chlorobenzene,chlorobenzene,,-5.2,-3.51,,-6.1,-3.7,
108456,10.1016/j.synthmet.2012.09.009,10.1016/j.synthmet.2012.09.009,PBDTC10DBT,PC61BM,PBDTC10DBT,PC61BM,CCCCCCCCCCc1csc(-c2ccc(-c3cc(CCCCCCCCCC)c(-c4cc5c(OCC(CC)CCCC)c6sccc6c(OCC(CC)CCCC)c5s4)s3)c3nsnc23)c1,COC(=O)CCCC1(c2ccccc2)C23c4c5c6c7c8c9c(c%10c%11c2c2c%12c4c4c%13c5c5c7c7c8c8c%14c9c%10c9c%10c%11c2c2c%11c%12c4c4c%12c%13c5c5c7c7c8c8c%14c9c9c%10c2c2c%11c4c4c%12c5c7c5c8c9c2c45)C613,0.44,2.43,59.0,0.63,0.630828,0.1314285714285795,,,1:3,,,,ITO/PEDOT:PSS/active layer/LiF/Al,conventional,LiF,LiF,PEDOT:PSS,PEDOT:PSS,77.0,chlorobenzene,chlorobenzene,,-5.2,-3.51,,-6.1,-3.7,
108457,10.1016/j.synthmet.2012.09.009,10.1016/j.synthmet.2012.09.009,PBDTC6DBT,PC61BM,PBDTC6DBT,PC61BM,CCCCCCc1csc(-c2ccc(-c3cc(CCCCCC)c(-c4cc5c(OCC(CC)CCCC)c6sccc6c(OCC(CC)CCCC)c5s4)s3)c3nsnc23)c1,COC(=O)CCCC1(c2ccccc2)C23c4c5c6c7c8c9c(c%10c%11c2c2c%12c4c4c%13c5c5c7c7c8c8c%14c9c%10c9c%10c%11c2c2c%11c%12c4c4c%12c%13c5c5c7c7c8c8c%14c9c9c%10c2c2c%11c4c4c%12c5c7c5c8c9c2c45)C613,0.57,4.65,52.0,1.36,1.37826,1.342647058823525,,,1:1,,,,ITO/PEDOT:PSS/active layer/LiF/Al,conventional,LiF,LiF,PEDOT:PSS,PEDOT:PSS,77.0,chlorobenzene,chlorobenzene,,-5.21,-3.53,,-6.1,-3.7,
108458,10.1016/j.synthmet.2012.09.009,10.1016/j.synthmet.2012.09.009,PBDTC6DBT,PC61BM,PBDTC6DBT,PC61BM,CCCCCCc1csc(-c2ccc(-c3cc(CCCCCC)c(-c4cc5c(OCC(CC)CCCC)c6sccc6c(OCC(CC)CCCC)c5s4)s3)c3nsnc23)c1,COC(=O)CCCC1(c2ccccc2)C23c4c5c6c7c8c9c(c%10c%11c2c2c%12c4c4c%13c5c5c7c7c8c8c%14c9c%10c9c%10c%11c2c2c%11c%12c4c4c%12c%13c5c5c7c7c8c8c%14c9c9c%10c2c2c%11c4c4c%12c5c7c5c8c9c2c45)C613,0.63,6.18,48.0,1.86,1.868832,0.4748387096774047,,,1:2,,,,ITO/PEDOT:PSS/active layer/LiF/Al,conventional,LiF,LiF,PEDOT:PSS,PEDOT:PSS,77.0,chlorobenzene,chlorobenzene,,-5.21,-3.53,,-6.1,-3.7,
108459,10.1016/j.synthmet.2012.09.009,10.1016/j.synthmet.2012.09.009,PBDTC6DBT,PC61BM,PBDTC6DBT,PC61BM,CCCCCCc1csc(-c2ccc(-c3cc(CCCCCC)c(-c4cc5c(OCC(CC)CCCC)c6sccc6c(OCC(CC)CCCC)c5s4)s3)c3nsnc23)c1,COC(=O)CCCC1(c2ccccc2)C23c4c5c6c7c8c9c(c%10c%11c2c2c%12c4c4c%13c5c5c7c7c8c8c%14c9c%10c9c%10c%11c2c2c%11c%12c4c4c%12c%13c5c5c7c7c8c8c%14c9c9c%10c2c2c%11c4c4c%12c5c7c5c8c9c2c45)C613,0.44,2.74,53.0,0.64,0.638968,0.1612500000000051,,,1:3,,,,ITO/PEDOT:PSS/active layer/LiF/Al,conventional,LiF,LiF,PEDOT:PSS,PEDOT:PSS,77.0,chlorobenzene,chlorobenzene,,-5.21,-3.53,,-6.1,-3.7,
108460,10.1016/j.synthmet.2012.12.016,10.1016/j.synthmet.2012.12.016,PBDT-DTNT,PC71BM,PBDT-DTNT,PC71BM,CCCCCCCCCCc1cc(-c2c3cc(-c4sc(-c5cc6c(cc(-c7cc(CCCCCC)cs7)c7nsnc76)c6nsnc56)cc4CCCCCC)sc3c(-c3cc(CCCCCCCCCC)c(CCCCCCCCCC)s3)c3ccsc23)sc1CCCCCCCCCC,COC(=O)CCCC1(c2ccccc2)C23c4c5ccc6c7cc8c9c%10c(cc%11cc%12c%13c%14c(cc%15c%16ccc-5c2c%16c2c5c%16c%17c(c(c46)c7c9c%17c4c%10c%11c%13c4c%16c%14c%152)C513)C%12)C8,0.8,8.16,58.0,5.33,3.78624,28.963602251407128,,,1:1,,,,ITO/PEDOT:PSS/PBDT-DTNT:PC71BM/Ca/Al,conventional,Ca,Ca,PEDOT:PSS,PEDOT:PSS,80.0,o-DCB,o-DCB,130.0,-5.19,-3.26,,-5.9,-3.9,
108461,10.1016/j.synthmet.2012.12.016,10.1016/j.synthmet.2012.12.016,PBDT-DTNT,PC71BM,PBDT-DTNT,PC71BM,CCCCCCCCCCc1cc(-c2c3cc(-c4sc(-c5cc6c(cc(-c7cc(CCCCCC)cs7)c7nsnc76)c6nsnc56)cc4CCCCCC)sc3c(-c3cc(CCCCCCCCCC)c(CCCCCCCCCC)s3)c3ccsc23)sc1CCCCCCCCCC,COC(=O)CCCC1(c2ccccc2)C23c4c5ccc6c7cc8c9c%10c(cc%11cc%12c%13c%14c(cc%15c%16ccc-5c2c%16c2c5c%16c%17c(c(c46)c7c9c%17c4c%10c%11c%13c4c%16c%14c%152)C513)C%12)C8,0.8,8.77,61.0,6.03,4.27976,29.02553897180764,,,1:1,CN,CN,,ITO/PEDOT:PSS/PBDT-DTNT:PC71BM/Ca/Al,conventional,Ca,Ca,PEDOT:PSS,PEDOT:PSS,80.0,o-DCB,o-DCB,130.0,-5.19,-3.26,,-5.9,-3.9,
108462,10.1016/j.synthmet.2012.12.016,10.1016/j.synthmet.2012.12.016,PBDT-DTNT,PC71BM,PBDT-DTNT,PC71BM,CCCCCCCCCCc1cc(-c2c3cc(-c4sc(-c5cc6c(cc(-c7cc(CCCCCC)cs7)c7nsnc76)c6nsnc56)cc4CCCCCC)sc3c(-c3cc(CCCCCCCCCC)c(CCCCCCCCCC)s3)c3ccsc23)sc1CCCCCCCCCC,COC(=O)CCCC1(c2ccccc2)C23c4c5ccc6c7cc8c9c%10c(cc%11cc%12c%13c%14c(cc%15c%16ccc-5c2c%16c2c5c%16c%17c(c(c46)c7c9c%17c4c%10c%11c%13c4c%16c%14c%152)C513)C%12)C8,0.8,9.26,63.0,6.57,4.66704,28.964383561643835,,,1:1,CN,CN,,ITO/PEDOT:PSS/PBDT-DTNT:PC71BM/Ca/Al,conventional,Ca,Ca,PEDOT:PSS,PEDOT:PSS,80.0,o-DCB,o-DCB,130.0,-5.19,-3.26,,-5.9,-3.9,
108463,10.1016/j.synthmet.2012.12.016,10.1016/j.synthmet.2012.12.016,PBDT-DTNT,PC71BM,PBDT-DTNT,PC71BM,CCCCCCCCCCc1cc(-c2c3cc(-c4sc(-c5cc6c(cc(-c7cc(CCCCCC)cs7)c7nsnc76)c6nsnc56)cc4CCCCCC)sc3c(-c3cc(CCCCCCCCCC)c(CCCCCCCCCC)s3)c3ccsc23)sc1CCCCCCCCCC,COC(=O)CCCC1(c2ccccc2)C23c4c5ccc6c7cc8c9c%10c(cc%11cc%12c%13c%14c(cc%15c%16ccc-5c2c%16c2c5c%16c%17c(c(c46)c7c9c%17c4c%10c%11c%13c4c%16c%14c%152)C513)C%12)C8,0.8,8.87,61.0,6.1,4.32856,29.040000000000006,,,1:1,CN,CN,,ITO/PEDOT:PSS/PBDT-DTNT:PC71BM/Ca/Al,conventional,Ca,Ca,PEDOT:PSS,PEDOT:PSS,80.0,o-DCB,o-DCB,130.0,-5.19,-3.26,,-5.9,-3.9,
108464,10.1016/j.synthmet.2012.12.016,10.1016/j.synthmet.2012.12.016,PBDT-DTNT,PC71BM,PBDT-DTNT,PC71BM,CCCCCCCCCCc1cc(-c2c3cc(-c4sc(-c5cc6c(cc(-c7cc(CCCCCC)cs7)c7nsnc76)c6nsnc56)cc4CCCCCC)sc3c(-c3cc(CCCCCCCCCC)c(CCCCCCCCCC)s3)c3ccsc23)sc1CCCCCCCCCC,COC(=O)CCCC1(c2ccccc2)C23c4c5ccc6c7cc8c9c%10c(cc%11cc%12c%13c%14c(cc%15c%16ccc-5c2c%16c2c5c%16c%17c(c(c46)c7c9c%17c4c%10c%11c%13c4c%16c%14c%152)C513)C%12)C8,0.8,8.5,60.0,5.75,4.080000000000001,29.04347826086955,,,1:1,CN,CN,,ITO/PEDOT:PSS/PBDT-DTNT:PC71BM/Ca/Al,conventional,Ca,Ca,PEDOT:PSS,PEDOT:PSS,80.0,o-DCB,o-DCB,130.0,-5.19,-3.26,,-5.9,-3.9,
108465,10.1016/j.synthmet.2012.12.028,10.1016/j.synthmet.2012.12.028,PDTDPP-Oct,PCBM,PDTDPP-Oct,PCBM,CCCCCCCCN1C(=O)C2=C(c3ccc(-c4cc5sc6ccsc6c5s4)s3)N(CCCCCCCC)C(=O)C2=C1c1cccs1,CCCCC(=O)OCC1(C2=CC=CC=C2)C3=CC=CC4=CC=CC5=CC=CC6=CC=CC7=CC=CC1=C7C6=C5C4=C3,0.56,,44.0,0.2,,,,,1:4,,,,ITO/PEDOT:PSS/PDTDPP-Oct:PCBM/Al,conventional,,,PEDOT:PSS,PEDOT:PSS,,o-dichlorobenzene,o-DCB,,-5.01,-3.7,,-6.1,-3.7,
108466,10.1016/j.synthmet.2012.12.028,10.1016/j.synthmet.2012.12.028,PDTDPP-Oct,PCBM,PDTDPP-Oct,PCBM,CCCCCCCCN1C(=O)C2=C(c3ccc(-c4cc5sc6ccsc6c5s4)s3)N(CCCCCCCC)C(=O)C2=C1c1cccs1,CCCCC(=O)OCC1(C2=CC=CC=C2)C3=CC=CC4=CC=CC5=CC=CC6=CC=CC7=CC=CC1=C7C6=C5C4=C3,0.59,,52.0,0.55,,,,,1:4,ODT,ODT,,ITO/PEDOT:PSS/PDTDPP-Oct:PCBM/Al,conventional,,,PEDOT:PSS,PEDOT:PSS,,o-dichlorobenzene,o-DCB,,-5.01,-3.7,,-6.1,-3.7,
108467,10.1016/j.synthmet.2013.04.024,10.1016/j.synthmet.2013.04.024,P3HT,PCBM,P3HT,PCBM,CCCCCCc1ccsc1,CCCCC(=O)OCC1(C2=CC=CC=C2)C3=CC=CC4=CC=CC5=CC=CC6=CC=CC7=CC=CC1=C7C6=C5C4=C3,0.6,7.1,57.0,2.43,2.4282,0.0740740740740841,,,1:1,,,,ITO/PEDOT:PSS/active layer/LiF/Al,conventional,LiF,LiF,PEDOT:PSS,PEDOT:PSS,80.0,chlorobenzene,chlorobenzene,,-5.01,-3.12,,-6.1,-3.7,
108468,10.1016/j.synthmet.2013.04.024,10.1016/j.synthmet.2013.04.024,PB,PCBM,PB,PCBM,CCCCCCC(CCCC)COc1nc2cc(-c3cccs3)cc3c(=O)n(CC(CCCC)CCCCCC)c4cc(-c5ccc(-c6cc7c(OCC(CCCC)CCCCCC)c8sccc8c(OCC(CCCC)CCCCCC)c7s6)s5)cc1c4c23,CCCCC(=O)OCC1(C2=CC=CC=C2)C3=CC=CC4=CC=CC5=CC=CC6=CC=CC7=CC=CC1=C7C6=C5C4=C3,0.74,3.53,42.0,1.1,1.097124,0.2614545454545546,,,1:1,,,,ITO/PEDOT:PSS/active layer/LiF/Al,conventional,LiF,LiF,PEDOT:PSS,PEDOT:PSS,80.0,chlorobenzene,chlorobenzene,,-5.34,-3.15,,-6.1,-3.7,
108469,10.1016/j.synthmet.2013.04.024,10.1016/j.synthmet.2013.04.024,PB,PCBM,PB,PCBM,CCCCCCC(CCCC)COc1nc2cc(-c3cccs3)cc3c(=O)n(CC(CCCC)CCCCCC)c4cc(-c5ccc(-c6cc7c(OCC(CCCC)CCCCCC)c8sccc8c(OCC(CCCC)CCCCCC)c7s6)s5)cc1c4c23,CCCCC(=O)OCC1(C2=CC=CC=C2)C3=CC=CC4=CC=CC5=CC=CC6=CC=CC7=CC=CC1=C7C6=C5C4=C3,0.78,3.58,43.0,1.2,1.200732,0.0610000000000147,,,1:2,,,,ITO/PEDOT:PSS/active layer/LiF/Al,conventional,LiF,LiF,PEDOT:PSS,PEDOT:PSS,80.0,chlorobenzene,chlorobenzene,,-5.34,-3.15,,-6.1,-3.7,
108470,10.1016/j.synthmet.2013.04.024,10.1016/j.synthmet.2013.04.024,PB,PCBM,PB,PCBM,CCCCCCC(CCCC)COc1nc2cc(-c3cccs3)cc3c(=O)n(CC(CCCC)CCCCCC)c4cc(-c5ccc(-c6cc7c(OCC(CCCC)CCCCCC)c8sccc8c(OCC(CCCC)CCCCCC)c7s6)s5)cc1c4c23,CCCCC(=O)OCC1(C2=CC=CC=C2)C3=CC=CC4=CC=CC5=CC=CC6=CC=CC7=CC=CC1=C7C6=C5C4=C3,0.82,1.9,47.0,0.73,0.73226,0.3095890410958958,,,1:3,,,,ITO/PEDOT:PSS/active layer/LiF/Al,conventional,LiF,LiF,PEDOT:PSS,PEDOT:PSS,80.0,chlorobenzene,chlorobenzene,,-5.34,-3.15,,-6.1,-3.7,
108471,10.1016/j.synthmet.2013.04.024,10.1016/j.synthmet.2013.04.024,PB,PCBM,PB,PCBM,CCCCCCC(CCCC)COc1nc2cc(-c3cccs3)cc3c(=O)n(CC(CCCC)CCCCCC)c4cc(-c5ccc(-c6cc7c(OCC(CCCC)CCCCCC)c8sccc8c(OCC(CCCC)CCCCCC)c7s6)s5)cc1c4c23,CCCCC(=O)OCC1(C2=CC=CC=C2)C3=CC=CC4=CC=CC5=CC=CC6=CC=CC7=CC=CC1=C7C6=C5C4=C3,0.7,1.97,51.0,0.71,0.70329,0.9450704225352105,,,1:4,,,,ITO/PEDOT:PSS/active layer/LiF/Al,conventional,LiF,LiF,PEDOT:PSS,PEDOT:PSS,80.0,chlorobenzene,chlorobenzene,,-5.34,-3.15,,-6.1,-3.7,
108472,10.1016/j.synthmet.2013.04.024,10.1016/j.synthmet.2013.04.024,PB,PCBM,PB,PCBM,CCCCCCC(CCCC)COc1nc2cc(-c3cccs3)cc3c(=O)n(CC(CCCC)CCCCCC)c4cc(-c5ccc(-c6cc7c(OCC(CCCC)CCCCCC)c8sccc8c(OCC(CCCC)CCCCCC)c7s6)s5)cc1c4c23,CCCCC(=O)OCC1(C2=CC=CC=C2)C3=CC=CC4=CC=CC5=CC=CC6=CC=CC7=CC=CC1=C7C6=C5C4=C3,0.78,0.78,32.0,0.21,0.194688,7.291428571428554,,,1:2,,,,ITO/PEDOT:PSS/active layer/LiF/Al,conventional,LiF,LiF,PEDOT:PSS,PEDOT:PSS,80.0,chlorobenzene,chlorobenzene,120.0,-5.34,-3.15,,-6.1,-3.7,
108473,10.1016/j.synthmet.2013.04.024,10.1016/j.synthmet.2013.04.024,PT,PCBM,PT,PCBM,CCCCCCCCCCCCc1csc(-c2c(OCCCCCCCC)c(OCCCCCCCC)c(-c3cc(CCCCCCCCCCCC)c(-c4cccs4)s3)c3nc4c(nc23)-c2cccc3cccc-4c23)c1,CCCCC(=O)OCC1(C2=CC=CC=C2)C3=CC=CC4=CC=CC5=CC=CC6=CC=CC7=CC=CC1=C7C6=C5C4=C3,0.71,1.31,45.0,0.42,0.418545,0.3464285714285676,,,1:3,,,,ITO/PEDOT:PSS/active layer/LiF/Al,conventional,LiF,LiF,PEDOT:PSS,PEDOT:PSS,80.0,chlorobenzene,chlorobenzene,,-5.4,-3.35,,-6.1,-3.7,
108474,10.1016/j.synthmet.2013.04.024,10.1016/j.synthmet.2013.04.024,PT,PCBM,PT,PCBM,CCCCCCCCCCCCc1csc(-c2c(OCCCCCCCC)c(OCCCCCCCC)c(-c3cc(CCCCCCCCCCCC)c(-c4cccs4)s3)c3nc4c(nc23)-c2cccc3cccc-4c23)c1,CCCCC(=O)OCC1(C2=CC=CC=C2)C3=CC=CC4=CC=CC5=CC=CC6=CC=CC7=CC=CC1=C7C6=C5C4=C3,0.71,1.44,49.0,0.5,0.500976,0.1951999999999953,,,1:4,,,,ITO/PEDOT:PSS/active layer/LiF/Al,conventional,LiF,LiF,PEDOT:PSS,PEDOT:PSS,80.0,chlorobenzene,chlorobenzene,,-5.4,-3.35,,-6.1,-3.7,
108475,10.1016/j.synthmet.2013.04.024,10.1016/j.synthmet.2013.04.024,PT,PCBM,PT,PCBM,CCCCCCCCCCCCc1csc(-c2c(OCCCCCCCC)c(OCCCCCCCC)c(-c3cc(CCCCCCCCCCCC)c(-c4cccs4)s3)c3nc4c(nc23)-c2cccc3cccc-4c23)c1,CCCCC(=O)OCC1(C2=CC=CC=C2)C3=CC=CC4=CC=CC5=CC=CC6=CC=CC7=CC=CC1=C7C6=C5C4=C3,0.73,0.87,42.0,0.27,0.266742,1.2066666666666808,,,1:4,,,,ITO/PEDOT:PSS/active layer/LiF/Al,conventional,LiF,LiF,PEDOT:PSS,PEDOT:PSS,80.0,chlorobenzene,chlorobenzene,120.0,-5.4,-3.35,,-6.1,-3.7,
108476,10.1016/j.synthmet.2013.05.022,10.1016/j.synthmet.2013.05.022,PN40DPP,PCBM,PN40DPP,PCBM,CCCCCCCCCCC(CCCCCCCC)COc1c(OCC(CCCCCCCC)CCCCCCCCCC)c2cc(-c3ccc(C4=C5C(=O)N(CCCCCCCC)C(c6cccs6)=C5C(=O)N4CCCCCCCC)s3)ccc2c2ccccc12,CCCCC(=O)OCC1(C2=CC=CC=C2)C3=CC=CC4=CC=CC5=CC=CC6=CC=CC7=CC=CC1=C7C6=C5C4=C3,0.72,1.06,53.9,0.41,0.4113648,0.3328780487804876,0.35,0.41,1:2,,,,ITO/PEDOT:PSS/active layer/Al,conventional,,,PEDOT:PSS,PEDOT:PSS,60.0,CF:DCB 1:0,chloroform,,-5.13,-3.33,,-6.1,-3.7,
108477,10.1016/j.synthmet.2013.05.022,10.1016/j.synthmet.2013.05.022,PN40DPP,PCBM,PN40DPP,PCBM,CCCCCCCCCCC(CCCCCCCC)COc1c(OCC(CCCCCCCC)CCCCCCCCCC)c2cc(-c3ccc(C4=C5C(=O)N(CCCCCCCC)C(c6cccs6)=C5C(=O)N4CCCCCCCC)s3)ccc2c2ccccc12,CCCCC(=O)OCC1(C2=CC=CC=C2)C3=CC=CC4=CC=CC5=CC=CC6=CC=CC7=CC=CC1=C7C6=C5C4=C3,0.69,3.08,56.0,1.19,1.190112,0.0094117647058917,1.09,1.19,1:2,,,,ITO/PEDOT:PSS/active layer/Al,conventional,,,PEDOT:PSS,PEDOT:PSS,60.0,CF:DCB 4:1,chloroform:o-DCB (4:1),,-5.13,-3.33,,-6.1,-3.7,
108478,10.1016/j.synthmet.2013.05.022,10.1016/j.synthmet.2013.05.022,PN40DPP,PCBM,PN40DPP,PCBM,CCCCCCCCCCC(CCCCCCCC)COc1c(OCC(CCCCCCCC)CCCCCCCCCC)c2cc(-c3ccc(C4=C5C(=O)N(CCCCCCCC)C(c6cccs6)=C5C(=O)N4CCCCCCCC)s3)ccc2c2ccccc12,CCCCC(=O)OCC1(C2=CC=CC=C2)C3=CC=CC4=CC=CC5=CC=CC6=CC=CC7=CC=CC1=C7C6=C5C4=C3,0.68,2.73,54.4,1.01,1.0098816,0.011722772277235,0.98,1.01,1:2,,,,ITO/PEDOT:PSS/active layer/Al,conventional,,,PEDOT:PSS,PEDOT:PSS,60.0,CF:DCB 0:1,o-DCB,,-5.13,-3.33,,-6.1,-3.7,
108479,10.1016/j.synthmet.2013.05.022,10.1016/j.synthmet.2013.05.022,PN40DPP,PCBM,PN40DPP,PCBM,CCCCCCCCCCC(CCCCCCCC)COc1c(OCC(CCCCCCCC)CCCCCCCCCC)c2cc(-c3ccc(C4=C5C(=O)N(CCCCCCCC)C(c6cccs6)=C5C(=O)N4CCCCCCCC)s3)ccc2c2ccccc12,CCCCC(=O)OCC1(C2=CC=CC=C2)C3=CC=CC4=CC=CC5=CC=CC6=CC=CC7=CC=CC1=C7C6=C5C4=C3,0.67,2.83,38.7,0.73,0.7337907000000001,0.5192739726027599,0.71,0.73,1:3,,,,ITO/PEDOT:PSS/active layer/Al,conventional,,,PEDOT:PSS,PEDOT:PSS,60.0,CF:DCB 4:1,chloroform:o-DCB (4:1),,-5.13,-3.33,,-6.1,-3.7,
108480,10.1016/j.synthmet.2013.06.021,10.1016/j.synthmet.2013.06.021,MEH-PPV,TAPFCN,MEH-PPV,TAPFCN,C=Cc1cc(OCC(CC)CCCC)c(C=C)cc1OC,,1.0,0.016,34.0,0.0054,0.00544,0.7407407407407427,,,1:0,,,,ITO/PEDOT: PSS/Active layer/Al,conventional,,,PEDOT:PSS,,,,,,-5.07,-2.9,,,,
108481,10.1016/j.synthmet.2013.06.021,10.1016/j.synthmet.2013.06.021,MEH-PPV,TAPFCN,MEH-PPV,TAPFCN,C=Cc1cc(OCC(CC)CCCC)c(C=C)cc1OC,,1.05,0.13,25.0,0.034,0.034125,0.3676470588235297,,,3:1,,,,ITO/PEDOT: PSS/Active layer/Al,conventional,,,PEDOT:PSS,,,,,,-5.07,-2.9,,,,
108482,10.1016/j.synthmet.2013.06.021,10.1016/j.synthmet.2013.06.021,MEH-PPV,TAPFCN,MEH-PPV,TAPFCN,C=Cc1cc(OCC(CC)CCCC)c(C=C)cc1OC,,1.02,0.2,24.5,0.05,0.04998,0.0399999999999983,,,1:1,,,,ITO/PEDOT: PSS/Active layer/Al,conventional,,,PEDOT:PSS,,,,,,-5.07,-2.9,,,,
108483,10.1016/j.synthmet.2013.06.021,10.1016/j.synthmet.2013.06.021,MEH-PPV,TAPFCN,MEH-PPV,TAPFCN,C=Cc1cc(OCC(CC)CCCC)c(C=C)cc1OC,,0.99,0.23,24.0,0.055,0.054648,0.6399999999999967,,,1:3,,,,ITO/PEDOT: PSS/Active layer/Al,conventional,,,PEDOT:PSS,,,,,,-5.07,-2.9,,,,
108484,10.1016/j.synthmet.2013.06.021,10.1016/j.synthmet.2013.06.021,MEH-PPV,TAPFCN,MEH-PPV,TAPFCN,C=Cc1cc(OCC(CC)CCCC)c(C=C)cc1OC,,1.02,0.23,23.0,0.054,0.053958,0.0777777777777656,,,1:5,,,,ITO/PEDOT: PSS/Active layer/Al,conventional,,,PEDOT:PSS,,,,,,-5.07,-2.9,,,,
108485,10.1016/j.synthmet.2013.06.021,10.1016/j.synthmet.2013.06.021,MEH-PPV,TAPFCN,MEH-PPV,TAPFCN,C=Cc1cc(OCC(CC)CCCC)c(C=C)cc1OC,,1.11,0.04,25.0,0.011,0.0111,0.9090909090909196,,,0:1,,,,ITO/PEDOT: PSS/Active layer/Al,conventional,,,PEDOT:PSS,,,,,,-5.07,-2.9,,,,
108486,10.1016/j.synthmet.2013.08.023,10.1016/j.synthmet.2013.08.023,PDTPMT-C11,PC71BM,PDTPMT-C11,PC71BM,CCCCCC(CCCCC)n1c2ccsc2c2sc(-c3sccc3C(=O)OC)cc21,COC(=O)CCCC1(c2ccccc2)C23c4c5ccc6c7cc8c9c%10c(cc%11cc%12c%13c%14c(cc%15c%16ccc-5c2c%16c2c5c%16c%17c(c(c46)c7c9c%17c4c%10c%11c%13c4c%16c%14c%152)C513)C%12)C8,0.73,4.39,37.0,1.18,1.185739,0.4863559322033846,,,1:1,,,,ITO/PEDOT:PSS/active layer/LiF/Al,conventional,LiF,LiF,PEDOT:PSS,PEDOT:PSS,,o-dichlorobenzene,o-DCB,90.0,-5.22,-3.44,,-5.9,-3.9,
108487,10.1016/j.synthmet.2013.08.023,10.1016/j.synthmet.2013.08.023,PDTPMT-C11,PC71BM,PDTPMT-C11,PC71BM,CCCCCC(CCCCC)n1c2ccsc2c2sc(-c3sccc3C(=O)OC)cc21,COC(=O)CCCC1(c2ccccc2)C23c4c5ccc6c7cc8c9c%10c(cc%11cc%12c%13c%14c(cc%15c%16ccc-5c2c%16c2c5c%16c%17c(c(c46)c7c9c%17c4c%10c%11c%13c4c%16c%14c%152)C513)C%12)C8,0.73,6.68,37.0,1.85,1.804268,2.4720000000000177,,,1:2,,,,ITO/PEDOT:PSS/active layer/LiF/Al,conventional,LiF,LiF,PEDOT:PSS,PEDOT:PSS,,o-dichlorobenzene,o-DCB,90.0,-5.22,-3.44,,-5.9,-3.9,
108488,10.1016/j.synthmet.2013.08.023,10.1016/j.synthmet.2013.08.023,PDTPMT-C12,PC71BM,PDTPMT-C12,PC71BM,CCCCCCCCCCCCn1c2ccsc2c2sc(-c3sccc3C(=O)OC)cc21,COC(=O)CCCC1(c2ccccc2)C23c4c5ccc6c7cc8c9c%10c(cc%11cc%12c%13c%14c(cc%15c%16ccc-5c2c%16c2c5c%16c%17c(c(c46)c7c9c%17c4c%10c%11c%13c4c%16c%14c%152)C513)C%12)C8,0.27,2.25,30.0,0.18,0.18225,1.2500000000000169,,,1:1,,,,ITO/PEDOT:PSS/active layer/LiF/Al,conventional,LiF,LiF,PEDOT:PSS,PEDOT:PSS,,o-dichlorobenzene,o-DCB,90.0,-4.69,-3.03,,-5.9,-3.9,
108489,10.1016/j.synthmet.2013.08.023,10.1016/j.synthmet.2013.08.023,PDTPMT-C12,PC71BM,PDTPMT-C12,PC71BM,CCCCCCCCCCCCn1c2ccsc2c2sc(-c3sccc3C(=O)OC)cc21,COC(=O)CCCC1(c2ccccc2)C23c4c5ccc6c7cc8c9c%10c(cc%11cc%12c%13c%14c(cc%15c%16ccc-5c2c%16c2c5c%16c%17c(c(c46)c7c9c%17c4c%10c%11c%13c4c%16c%14c%152)C513)C%12)C8,0.26,2.74,32.0,0.23,0.227968,0.8834782608695678,,,1:2,,,,ITO/PEDOT:PSS/active layer/LiF/Al,conventional,LiF,LiF,PEDOT:PSS,PEDOT:PSS,,o-dichlorobenzene,o-DCB,90.0,-4.69,-3.03,,-5.9,-3.9,
108490,10.1016/j.synthmet.2013.10.007,10.1016/j.synthmet.2013.10.007,PTTOT,PC71BM,PTTOT,,CCCCCCCCc1c(-c2cccs2)sc(-c2ccc(-c3cc4sccc4s3)s2)c1CCCCCCCC,COC(=O)CCCC1(c2ccccc2)C23c4c5ccc6c7cc8c9c%10c(cc%11cc%12c%13c%14c(cc%15c%16ccc-5c2c%16c2c5c%16c%17c(c(c46)c7c9c%17c4c%10c%11c%13c4c%16c%14c%152)C513)C%12)C8,1.0,0.1,69.6,0.076,0.0696,8.421052631578952,,,1:4,,,,ITO/PEDOT:PSS/active layer/LiF/Al,conventional,LiF,LiF,PEDOT:PSS,PEDOT:PSS,100.0,"1,2-dichlorobenzene",o-DCB,,-5.24,-3.61,,,,
108491,10.1016/j.synthmet.2013.10.007,10.1016/j.synthmet.2013.10.007,PTTOT,PC71BM,PTTOT,,CCCCCCCCc1c(-c2cccs2)sc(-c2ccc(-c3cc4sccc4s3)s2)c1CCCCCCCC,COC(=O)CCCC1(c2ccccc2)C23c4c5ccc6c7cc8c9c%10c(cc%11cc%12c%13c%14c(cc%15c%16ccc-5c2c%16c2c5c%16c%17c(c(c46)c7c9c%17c4c%10c%11c%13c4c%16c%14c%152)C513)C%12)C8,1.0,0.1,83.4,0.096,0.0834,13.124999999999986,,,1:4,,,,ITO/PEDOT:PSS/active layer/LiF/Al,conventional,LiF,LiF,PEDOT:PSS,PEDOT:PSS,100.0,"1,2-dichlorobenzene",o-DCB,120.0,-5.24,-3.61,,,,
108492,10.1016/j.synthmet.2013.10.007,10.1016/j.synthmet.2013.10.007,PBTOT,PC71BM,PBTOT,,CCCCCCCCc1c(-c2cccs2)sc(-c2ccc(-c3ccc(-c4cccs4)s3)s2)c1CCCCCCCC,COC(=O)CCCC1(c2ccccc2)C23c4c5ccc6c7cc8c9c%10c(cc%11cc%12c%13c%14c(cc%15c%16ccc-5c2c%16c2c5c%16c%17c(c(c46)c7c9c%17c4c%10c%11c%13c4c%16c%14c%152)C513)C%12)C8,0.62,8.7,37.4,2.0,2.017356,0.8677999999999964,,,1:4,,,,ITO/PEDOT:PSS/active layer/LiF/Al,conventional,LiF,LiF,PEDOT:PSS,PEDOT:PSS,100.0,"1,2-dichlorobenzene",o-DCB,,-5.27,-3.57,,,,
108493,10.1016/j.synthmet.2013.10.007,10.1016/j.synthmet.2013.10.007,PBTOT,PC71BM,PBTOT,,CCCCCCCCc1c(-c2cccs2)sc(-c2ccc(-c3ccc(-c4cccs4)s3)s2)c1CCCCCCCC,COC(=O)CCCC1(c2ccccc2)C23c4c5ccc6c7cc8c9c%10c(cc%11cc%12c%13c%14c(cc%15c%16ccc-5c2c%16c2c5c%16c%17c(c(c46)c7c9c%17c4c%10c%11c%13c4c%16c%14c%152)C513)C%12)C8,0.68,8.9,51.9,3.2,3.140988000000001,1.844124999999988,,3.2,1:4,,,,ITO/PEDOT:PSS/active layer/LiF/Al,conventional,LiF,LiF,PEDOT:PSS,PEDOT:PSS,100.0,"1,2-dichlorobenzene",o-DCB,120.0,-5.27,-3.57,,,,
108494,10.1016/j.synthmet.2013.11.009,10.1016/j.synthmet.2013.11.009,PBDTPO-FBT,PC71BM,PBDTPO-FBT,PC71BM,CCCCCCCCCCCCc1csc(-c2cc(F)c(-c3cc(CCCCCCCCCCCC)c(-c4cc5c(-c6ccc(OCC(CC)CCCC)cc6)c6sccc6c(-c6ccc(OCC(CC)CCCC)cc6)c5s4)s3)c3nsnc23)c1,COC(=O)CCCC1(c2ccccc2)C23c4c5ccc6c7cc8c9c%10c(cc%11cc%12c%13c%14c(cc%15c%16ccc-5c2c%16c2c5c%16c%17c(c(c46)c7c9c%17c4c%10c%11c%13c4c%16c%14c%152)C513)C%12)C8,0.82,5.62,42.48,1.96,1.95764832,0.119983673469403,,,1:1,,,,ITO/PEDOT:PSS/active layer/Ca/Al,conventional,Ca,Ca,PEDOT:PSS,PEDOT:PSS,120.0,ODCB,o-DCB,,-5.43,-3.72,,-5.9,-3.9,
108495,10.1016/j.synthmet.2013.11.009,10.1016/j.synthmet.2013.11.009,PBDTPO-FBT,PC71BM,PBDTPO-FBT,PC71BM,CCCCCCCCCCCCc1csc(-c2cc(F)c(-c3cc(CCCCCCCCCCCC)c(-c4cc5c(-c6ccc(OCC(CC)CCCC)cc6)c6sccc6c(-c6ccc(OCC(CC)CCCC)cc6)c5s4)s3)c3nsnc23)c1,COC(=O)CCCC1(c2ccccc2)C23c4c5ccc6c7cc8c9c%10c(cc%11cc%12c%13c%14c(cc%15c%16ccc-5c2c%16c2c5c%16c%17c(c(c46)c7c9c%17c4c%10c%11c%13c4c%16c%14c%152)C513)C%12)C8,0.81,5.8,40.29,1.89,1.8928242,0.1494285714285743,,,1:1.5,,,,ITO/PEDOT:PSS/active layer/Ca/Al,conventional,Ca,Ca,PEDOT:PSS,PEDOT:PSS,120.0,ODCB,o-DCB,,-5.43,-3.72,,-5.9,-3.9,
108496,10.1016/j.synthmet.2013.11.009,10.1016/j.synthmet.2013.11.009,PBDTPO-FBT,PC71BM,PBDTPO-FBT,PC71BM,CCCCCCCCCCCCc1csc(-c2cc(F)c(-c3cc(CCCCCCCCCCCC)c(-c4cc5c(-c6ccc(OCC(CC)CCCC)cc6)c6sccc6c(-c6ccc(OCC(CC)CCCC)cc6)c5s4)s3)c3nsnc23)c1,COC(=O)CCCC1(c2ccccc2)C23c4c5ccc6c7cc8c9c%10c(cc%11cc%12c%13c%14c(cc%15c%16ccc-5c2c%16c2c5c%16c%17c(c(c46)c7c9c%17c4c%10c%11c%13c4c%16c%14c%152)C513)C%12)C8,0.77,5.63,36.64,1.59,1.58838064,0.1018465408805075,,,1:2,,,,ITO/PEDOT:PSS/active layer/Ca/Al,conventional,Ca,Ca,PEDOT:PSS,PEDOT:PSS,120.0,ODCB,o-DCB,,-5.43,-3.72,,-5.9,-3.9,
108497,10.1016/j.synthmet.2013.11.009,10.1016/j.synthmet.2013.11.009,PBDTPO-FBT,PC71BM,PBDTPO-FBT,PC71BM,CCCCCCCCCCCCc1csc(-c2cc(F)c(-c3cc(CCCCCCCCCCCC)c(-c4cc5c(-c6ccc(OCC(CC)CCCC)cc6)c6sccc6c(-c6ccc(OCC(CC)CCCC)cc6)c5s4)s3)c3nsnc23)c1,COC(=O)CCCC1(c2ccccc2)C23c4c5ccc6c7cc8c9c%10c(cc%11cc%12c%13c%14c(cc%15c%16ccc-5c2c%16c2c5c%16c%17c(c(c46)c7c9c%17c4c%10c%11c%13c4c%16c%14c%152)C513)C%12)C8,0.81,6.72,45.72,2.49,2.48863104,0.0549783132530199,,,1:1,DIO,DIO,,ITO/PEDOT:PSS/active layer/Ca/Al,conventional,Ca,Ca,PEDOT:PSS,PEDOT:PSS,120.0,ODCB,o-DCB,,-5.43,-3.72,,-5.9,-3.9,
108498,10.1016/j.synthmet.2013.11.009,10.1016/j.synthmet.2013.11.009,PBDTPO-FBT,PC71BM,PBDTPO-FBT,PC71BM,CCCCCCCCCCCCc1csc(-c2cc(F)c(-c3cc(CCCCCCCCCCCC)c(-c4cc5c(-c6ccc(OCC(CC)CCCC)cc6)c6sccc6c(-c6ccc(OCC(CC)CCCC)cc6)c5s4)s3)c3nsnc23)c1,COC(=O)CCCC1(c2ccccc2)C23c4c5ccc6c7cc8c9c%10c(cc%11cc%12c%13c%14c(cc%15c%16ccc-5c2c%16c2c5c%16c%17c(c(c46)c7c9c%17c4c%10c%11c%13c4c%16c%14c%152)C513)C%12)C8,0.79,7.23,47.08,2.7,2.68906836,0.4048755555555686,,,1:1,DIO,DIO,,ITO/PEDOT:PSS/active layer/Ca/Al,conventional,Ca,Ca,PEDOT:PSS,PEDOT:PSS,120.0,ODCB,o-DCB,,-5.43,-3.72,,-5.9,-3.9,
108499,10.1016/j.synthmet.2013.11.009,10.1016/j.synthmet.2013.11.009,PBDTPO-FBT,PC71BM,PBDTPO-FBT,PC71BM,CCCCCCCCCCCCc1csc(-c2cc(F)c(-c3cc(CCCCCCCCCCCC)c(-c4cc5c(-c6ccc(OCC(CC)CCCC)cc6)c6sccc6c(-c6ccc(OCC(CC)CCCC)cc6)c5s4)s3)c3nsnc23)c1,COC(=O)CCCC1(c2ccccc2)C23c4c5ccc6c7cc8c9c%10c(cc%11cc%12c%13c%14c(cc%15c%16ccc-5c2c%16c2c5c%16c%17c(c(c46)c7c9c%17c4c%10c%11c%13c4c%16c%14c%152)C513)C%12)C8,0.8,6.48,42.72,2.22,2.2146048000000005,0.243027027027014,,,1:1.5,DIO,DIO,,ITO/PEDOT:PSS/active layer/Ca/Al,conventional,Ca,Ca,PEDOT:PSS,PEDOT:PSS,120.0,ODCB,o-DCB,,-5.43,-3.72,,-5.9,-3.9,
108500,10.1016/j.synthmet.2013.11.009,10.1016/j.synthmet.2013.11.009,PBDTPO-FBT,PC71BM,PBDTPO-FBT,PC71BM,CCCCCCCCCCCCc1csc(-c2cc(F)c(-c3cc(CCCCCCCCCCCC)c(-c4cc5c(-c6ccc(OCC(CC)CCCC)cc6)c6sccc6c(-c6ccc(OCC(CC)CCCC)cc6)c5s4)s3)c3nsnc23)c1,COC(=O)CCCC1(c2ccccc2)C23c4c5ccc6c7cc8c9c%10c(cc%11cc%12c%13c%14c(cc%15c%16ccc-5c2c%16c2c5c%16c%17c(c(c46)c7c9c%17c4c%10c%11c%13c4c%16c%14c%152)C513)C%12)C8,0.76,6.4,40.13,1.95,1.9519232000000004,0.0986256410256645,,,1:2,DIO,DIO,,ITO/PEDOT:PSS/active layer/Ca/Al,conventional,Ca,Ca,PEDOT:PSS,PEDOT:PSS,120.0,ODCB,o-DCB,,-5.43,-3.72,,-5.9,-3.9,
108501,10.1016/j.synthmet.2013.11.019,10.1016/j.synthmet.2013.11.019,POP,PC61BM,POP,PC61BM,CCCCCCCCCN1C(=O)c2csc(-c3sc(-c4sc(-c5cc6c(-c7ccc(CC(CC)CCCC)s7)c7sccc7c(-c7ccc(CC(CC)CCCC)s7)c6s5)c5c4C(=O)N(CCCCCCCCC)C5=O)c(OCCCCC)c3OCCCCC)c2C1=O,COC(=O)CCCC1(c2ccccc2)C23c4c5c6c7c8c9c(c%10c%11c2c2c%12c4c4c%13c5c5c7c7c8c8c%14c9c%10c9c%10c%11c2c2c%11c%12c4c4c%12c%13c5c5c7c7c8c8c%14c9c9c%10c2c2c%11c4c4c%12c5c7c5c8c9c2c45)C613,0.85,0.626,38.29,0.21,0.20374109,2.980433333333324,,,1:1,DIO,DIO,2% v/v,ITO/PEDOT:PSS/polymer:PCBM/LiF/Al,conventional,LiF,LiF,PEDOT:PSS,PEDOT:PSS,115.0,chloroform,chloroform,,-5.425,-3.505,,-6.1,-3.7,
108502,10.1016/j.synthmet.2013.11.019,10.1016/j.synthmet.2013.11.019,POT,PC61BM,POT,PC61BM,CCCCCCCCCCC(CCCCCCCC)COc1c2cc(-c3ccc(/C(C#N)=C(\C#N)c4cccs4)s3)sc2c(OCC(CCCCCCCC)CCCCCCCCCC)c2ccsc12,COC(=O)CCCC1(c2ccccc2)C23c4c5c6c7c8c9c(c%10c%11c2c2c%12c4c4c%13c5c5c7c7c8c8c%14c9c%10c9c%10c%11c2c2c%11c%12c4c4c%12c%13c5c5c7c7c8c8c%14c9c9c%10c2c2c%11c4c4c%12c5c7c5c8c9c2c45)C613,0.795,0.138,28.83,0.03,0.031629393,5.43131,,,1:1.5,DIO,DIO,2% v/v,ITO/PEDOT:PSS/polymer:PCBM/LiF/Al,conventional,LiF,LiF,PEDOT:PSS,PEDOT:PSS,100.0,chloroform,chloroform,,-5.45,-3.82,,-6.1,-3.7,
108503,10.1016/j.synthmet.2013.11.019,10.1016/j.synthmet.2013.11.019,PTP,PC61BM,PTP,PC61BM,CCCCC(CC)Cc1ccc(-c2c3cc(-c4ccc(/C(C#N)=C(\C#N)c5ccccc5)cc4)sc3c(-c3ccc(CC(CC)CCCC)s3)c3ccsc23)s1,COC(=O)CCCC1(c2ccccc2)C23c4c5c6c7c8c9c(c%10c%11c2c2c%12c4c4c%13c5c5c7c7c8c8c%14c9c%10c9c%10c%11c2c2c%11c%12c4c4c%12c%13c5c5c7c7c8c8c%14c9c9c%10c2c2c%11c4c4c%12c5c7c5c8c9c2c45)C613,0.975,0.473,28.37,0.13,0.1308353474999999,0.6425749999999786,,,1:1,DIO,DIO,2% v/v,ITO/PEDOT:PSS/polymer:PCBM/LiF/Al,conventional,LiF,LiF,PEDOT:PSS,PEDOT:PSS,120.0,chloroform,chloroform,,-5.47,-3.61,,-6.1,-3.7,
108504,10.1016/j.synthmet.2013.11.019,10.1016/j.synthmet.2013.11.019,PTT,PC61BM,PTT,PC61BM,CCCCCCCCC(CCCCCC)COC(=O)c1ccsc1/C=C/c1sc(-c2cc3sccc3s2)cc1C(=O)OCC(CCCCCC)CCCCCCCC,COC(=O)CCCC1(c2ccccc2)C23c4c5c6c7c8c9c(c%10c%11c2c2c%12c4c4c%13c5c5c7c7c8c8c%14c9c%10c9c%10c%11c2c2c%11c%12c4c4c%12c%13c5c5c7c7c8c8c%14c9c9c%10c2c2c%11c4c4c%12c5c7c5c8c9c2c45)C613,0.75,0.15,25.65,0.03,0.0288562499999999,3.812500000000008,,,1:1.5,DIO,DIO,2% v/v,ITO/PEDOT:PSS/polymer:PCBM/LiF/Al,conventional,LiF,LiF,PEDOT:PSS,PEDOT:PSS,95.0,chloroform,chloroform,,-5.31,-3.425,,-6.1,-3.7,
108505,10.1016/j.synthmet.2014.03.022,10.1016/j.synthmet.2014.03.022,PBDTC10DBT,,PBDTC10DBT,,CCCCCCCCCCc1csc(-c2ccc(-c3cc(CCCCCCCCCC)c(-c4cc5c(OCC(CC)CCCC)c6sccc6c(OCC(CC)CCCC)c5s4)s3)c3nsnc23)c1,,0.53,3.5,54.0,0.99,1.0017,1.1818181818181863,,,1:4,,,,ITO/PEDOT:PSS/polymer:PC61BM/LiF/Al,conventional,LiF,LiF,PEDOT:PSS,PEDOT:PSS,80.0,o-dichlorobenzene (o-DCB),o-DCB,,-5.2,-3.51,,,,
108506,10.1016/j.synthmet.2014.03.022,10.1016/j.synthmet.2014.03.022,PBDTFC10DBT,,PBDTFC10DBT,,CCCCCCCCCCc1csc(-c2cc(F)c(-c3cc(CCCCCCCCCC)c(-c4cc5c(OCC(CC)CCCC)c6sccc6c(OCC(CC)CCCC)c5s4)s3)c3nsnc23)c1,,0.62,3.31,58.0,1.19,1.190276,0.0231932773109382,,,1:4,,,,ITO/PEDOT:PSS/polymer:PC61BM/LiF/Al,conventional,LiF,LiF,PEDOT:PSS,PEDOT:PSS,80.0,o-dichlorobenzene (o-DCB),o-DCB,,-5.42,-3.74,,,,
108507,10.1016/j.synthmet.2014.07.002,10.1016/j.synthmet.2014.07.002,P1,PC61BM,P1,,CCCCCCCCc1cc(-c2c(-c3cccs3)sc3c(-c4cc(CCCCCCCC)c(CCCCCCCC)s4)c(-c4ccc(-c5cccc6nsnc56)s4)sc23)sc1CCCCCCCC,COC(=O)CCCC1(c2ccccc2)C23c4c5c6c7c8c9c(c%10c%11c2c2c%12c4c4c%13c5c5c7c7c8c8c%14c9c%10c9c%10c%11c2c2c%11c%12c4c4c%12c%13c5c5c7c7c8c8c%14c9c9c%10c2c2c%11c4c4c%12c5c7c5c8c9c2c45)C613,0.8,4.97,31.0,1.22,1.23256,1.0295081967213218,,,,,,,ITO/PEDOT:PSS/polymer:PC61BM/LiF/Al,BHJ,LiF,,PEDOT:PSS,,120.0,DCB,,120.0,-5.34,-3.53,,,,
108508,10.1016/j.synthmet.2014.07.002,10.1016/j.synthmet.2014.07.002,P1,,P1,,CCCCCCCCc1cc(-c2c(-c3cccs3)sc3c(-c4cc(CCCCCCCC)c(CCCCCCCC)s4)c(-c4ccc(-c5cccc6nsnc56)s4)sc23)sc1CCCCCCCC,,0.86,5.02,29.0,1.24,1.251988,0.966774193548378,,,1:1,,,,ITO/PEDOT:PSS/polymer:PC61BM/LiF/Al,bulk heterojunction,LiF,,PEDOT:PSS,,120.0,DCB,,140.0,-5.34,-3.53,,,,
108509,10.1016/j.synthmet.2014.07.002,10.1016/j.synthmet.2014.07.002,P1,PC61BM,P1,,CCCCCCCCc1cc(-c2c(-c3cccs3)sc3c(-c4cc(CCCCCCCC)c(CCCCCCCC)s4)c(-c4ccc(-c5cccc6nsnc56)s4)sc23)sc1CCCCCCCC,COC(=O)CCCC1(c2ccccc2)C23c4c5c6c7c8c9c(c%10c%11c2c2c%12c4c4c%13c5c5c7c7c8c8c%14c9c%10c9c%10c%11c2c2c%11c%12c4c4c%12c%13c5c5c7c7c8c8c%14c9c9c%10c2c2c%11c4c4c%12c5c7c5c8c9c2c45)C613,0.79,1.65,19.0,0.25,0.2476649999999999,0.9340000000000126,,,,,,,ITO/PEDOT:PSS/polymer:PC61BM/LiF/Al,BHJ,LiF,,PEDOT:PSS,,120.0,DCB,,160.0,-5.34,-3.53,,,,
108510,10.1016/j.synthmet.2014.07.002,10.1016/j.synthmet.2014.07.002,P1,PC61BM,P1,,CCCCCCCCc1cc(-c2c(-c3cccs3)sc3c(-c4cc(CCCCCCCC)c(CCCCCCCC)s4)c(-c4ccc(-c5cccc6nsnc56)s4)sc23)sc1CCCCCCCC,COC(=O)CCCC1(c2ccccc2)C23c4c5c6c7c8c9c(c%10c%11c2c2c%12c4c4c%13c5c5c7c7c8c8c%14c9c%10c9c%10c%11c2c2c%11c%12c4c4c%12c%13c5c5c7c7c8c8c%14c9c9c%10c2c2c%11c4c4c%12c5c7c5c8c9c2c45)C613,0.81,4.39,27.0,0.95,0.960093,1.062421052631581,,,,,,,ITO/PEDOT:PSS/polymer:PC61BM/LiF/Al,BHJ,LiF,,PEDOT:PSS,,110.0,DCB,,110.0,-5.34,-3.53,,,,
108511,10.1016/j.synthmet.2014.07.002,10.1016/j.synthmet.2014.07.002,P1,,P1,,CCCCCCCCc1cc(-c2c(-c3cccs3)sc3c(-c4cc(CCCCCCCC)c(CCCCCCCC)s4)c(-c4ccc(-c5cccc6nsnc56)s4)sc23)sc1CCCCCCCC,,0.87,4.21,27.0,0.97,0.988929,1.951443298969069,,,,,,,ITO/PEDOT:PSS/polymer:PC61BM/LiF/Al,bulk heterojunction,LiF,,PEDOT:PSS,,120.0,DCB,,110.0,-5.34,-3.53,,,,
108512,10.1016/j.synthmet.2014.07.002,10.1016/j.synthmet.2014.07.002,P1,,P1,,CCCCCCCCc1cc(-c2c(-c3cccs3)sc3c(-c4cc(CCCCCCCC)c(CCCCCCCC)s4)c(-c4ccc(-c5cccc6nsnc56)s4)sc23)sc1CCCCCCCC,,0.88,4.22,26.0,0.96,0.965536,0.5766666666666767,,,,,,,ITO/PEDOT:PSS/polymer:PC61BM/LiF/Al,bulk heterojunction,LiF,,PEDOT:PSS,,130.0,DCB,,110.0,-5.34,-3.53,,,,
108513,10.1016/j.synthmet.2014.07.002,10.1016/j.synthmet.2014.07.002,P1,PC61BM,P1,,CCCCCCCCc1cc(-c2c(-c3cccs3)sc3c(-c4cc(CCCCCCCC)c(CCCCCCCC)s4)c(-c4ccc(-c5cccc6nsnc56)s4)sc23)sc1CCCCCCCC,COC(=O)CCCC1(c2ccccc2)C23c4c5c6c7c8c9c(c%10c%11c2c2c%12c4c4c%13c5c5c7c7c8c8c%14c9c%10c9c%10c%11c2c2c%11c%12c4c4c%12c%13c5c5c7c7c8c8c%14c9c9c%10c2c2c%11c4c4c%12c5c7c5c8c9c2c45)C613,0.59,1.98,27.0,0.32,0.3154139999999999,1.4331250000000109,,,,,,,ITO/PEDOT:PSS/polymer:PC61BM/LiF/Al,BHJ,LiF,,PEDOT:PSS,,60.0,DCB,,140.0,-5.34,-3.53,,,,
108514,10.1016/j.synthmet.2014.07.002,10.1016/j.synthmet.2014.07.002,P2,,P2,,,,0.71,1.63,20.0,0.23,0.2314599999999999,0.6347826086956233,,,,,,,ITO/PEDOT:PSS/polymer:PC61BM/LiF/Al,bulk heterojunction,LiF,,PEDOT:PSS,,70.0,DCB,,130.0,-5.34,-3.58,,,,
108515,10.1016/j.synthmet.2014.07.004,10.1016/j.synthmet.2014.07.004,TPA-3B,PCBM,TPA-3B,PCBM,N=Cc1ccc(N(c2ccccc2)c2ccc(/C=N/c3ccc(-c4ccc(-c5ccccc5)cc4)cc3)cc2)cc1,CCCCC(=O)OCC1(C2=CC=CC=C2)C3=CC=CC4=CC=CC5=CC=CC6=CC=CC7=CC=CC1=C7C6=C5C4=C3,0.36,0.47,29.0,0.05,0.0490679999999999,1.8640000000000183,0.045,0.05,1:2,DBO,,,ITO/PEDOT:PSS/active layer/Al,conventional,,,PEDOT:PSS,PEDOT:PSS,,chloroform,,,-5.62,-3.56,,-6.1,-3.7,
108516,10.1016/j.synthmet.2014.07.004,10.1016/j.synthmet.2014.07.004,TPA-3B,PC71BM,TPA-3B,PC71BM,N=Cc1ccc(N(c2ccccc2)c2ccc(/C=N/c3ccc(-c4ccc(-c5ccccc5)cc4)cc3)cc2)cc1,COC(=O)CCCC1(c2ccccc2)C23c4c5ccc6c7cc8c9c%10c(cc%11cc%12c%13c%14c(cc%15c%16ccc-5c2c%16c2c5c%16c%17c(c(c46)c7c9c%17c4c%10c%11c%13c4c%16c%14c%152)C513)C%12)C8,0.35,5.33,27.0,0.56,0.5036849999999999,10.05625000000002,0.49,0.56,1:2,DBO,,,ITO/PEDOT:PSS/active layer/Al,conventional,,,PEDOT:PSS,PEDOT:PSS,,chloroform,,,-5.62,-3.56,,-5.9,-3.9,
108517,10.1016/j.synthmet.2014.07.004,10.1016/j.synthmet.2014.07.004,PPV-3B,PCBM,PPV-3B,PCBM,CCCCCCOc1cc(/C=C/c2cc(OCCCCCC)c(/C=C/c3cc(OCCCCCC)c(/C=N/c4ccc(-c5ccc(-c6ccccc6)cc5)cc4)cc3OCCCCCC)cc2OCCCCCC)c(OCCCCCC)cc1C=N,CCCCC(=O)OCC1(C2=CC=CC=C2)C3=CC=CC4=CC=CC5=CC=CC6=CC=CC7=CC=CC1=C7C6=C5C4=C3,0.24,0.02,21.0,0.0009,0.0010079999999999,11.99999999999998,0.0008,0.0009,1:2,DBO,,,ITO/PEDOT:PSS/active layer/Al,conventional,,,PEDOT:PSS,PEDOT:PSS,,chloroform,,,-5.4,-3.61,,-6.1,-3.7,
108518,10.1016/j.synthmet.2014.07.004,10.1016/j.synthmet.2014.07.004,PPV-3B,PC71BM,PPV-3B,PC71BM,CCCCCCOc1cc(/C=C/c2cc(OCCCCCC)c(/C=C/c3cc(OCCCCCC)c(/C=N/c4ccc(-c5ccc(-c6ccccc6)cc5)cc4)cc3OCCCCCC)cc2OCCCCCC)c(OCCCCCC)cc1C=N,COC(=O)CCCC1(c2ccccc2)C23c4c5ccc6c7cc8c9c%10c(cc%11cc%12c%13c%14c(cc%15c%16ccc-5c2c%16c2c5c%16c%17c(c(c46)c7c9c%17c4c%10c%11c%13c4c%16c%14c%152)C513)C%12)C8,0.14,0.68,24.0,0.02,0.022848,14.240000000000034,0.02,0.02,1:2,DBO,,,ITO/PEDOT:PSS/active layer/Al,conventional,,,PEDOT:PSS,PEDOT:PSS,,chloroform,,,-5.4,-3.61,,-5.9,-3.9,
108519,10.1016/j.synthmet.2014.07.016,10.1016/j.synthmet.2014.07.016,P3HT,P1,P3HT,P1,CCCCCCc1ccsc1,CCCCCCCCc1cc(-c2c(-c3cccs3)sc3c(-c4cc(CCCCCCCC)c(CCCCCCCC)s4)c(-c4ccc(-c5cccc6nsnc56)s4)sc23)sc1CCCCCCCC,0.54,0.763,26.0,0.1,0.1071252,7.125200000000012,,,2:1,,,,ITO/PEDOT:PSS/P3HT:acceptor/Ca/Al,conventional,Ca,Ca,PEDOT:PSS,PEDOT:PSS,,,,,-5.01,-3.12,,-5.34,-3.53,
108520,10.1016/j.synthmet.2014.07.016,10.1016/j.synthmet.2014.07.016,P3HT,P1,P3HT,P1,CCCCCCc1ccsc1,CCCCCCCCc1cc(-c2c(-c3cccs3)sc3c(-c4cc(CCCCCCCC)c(CCCCCCCC)s4)c(-c4ccc(-c5cccc6nsnc56)s4)sc23)sc1CCCCCCCC,0.61,0.738,27.0,0.12,0.1215485999999999,1.2904999999999978,,,1:1,,,,ITO/PEDOT:PSS/P3HT:acceptor/Ca/Al,conventional,Ca,Ca,PEDOT:PSS,PEDOT:PSS,,,,,-5.01,-3.12,,-5.34,-3.53,
108521,10.1016/j.synthmet.2014.07.016,10.1016/j.synthmet.2014.07.016,P3HT,P1,P3HT,P1,CCCCCCc1ccsc1,CCCCCCCCc1cc(-c2c(-c3cccs3)sc3c(-c4cc(CCCCCCCC)c(CCCCCCCC)s4)c(-c4ccc(-c5cccc6nsnc56)s4)sc23)sc1CCCCCCCC,0.52,0.665,27.0,0.09,0.093366,3.7400000000000087,,,1:1,,,,ITO/PEDOT:PSS/P3HT:acceptor/Ca/Al,conventional,Ca,Ca,PEDOT:PSS,PEDOT:PSS,,,,110.0,-5.01,-3.12,,-5.34,-3.53,
108522,10.1016/j.synthmet.2014.07.016,10.1016/j.synthmet.2014.07.016,P3HT,P1,P3HT,P1,CCCCCCc1ccsc1,CCCCCCCCc1cc(-c2c(-c3cccs3)sc3c(-c4cc(CCCCCCCC)c(CCCCCCCC)s4)c(-c4ccc(-c5cccc6nsnc56)s4)sc23)sc1CCCCCCCC,0.6,0.639,27.0,0.1,0.103518,3.518000000000008,,,1:2,,,,ITO/PEDOT:PSS/P3HT:acceptor/Ca/Al,conventional,Ca,Ca,PEDOT:PSS,PEDOT:PSS,,,,,-5.01,-3.12,,-5.34,-3.53,
108523,10.1016/j.synthmet.2014.07.016,10.1016/j.synthmet.2014.07.016,P3HT,P1,P3HT,P1,CCCCCCc1ccsc1,CCCCCCCCc1cc(-c2c(-c3cccs3)sc3c(-c4cc(CCCCCCCC)c(CCCCCCCC)s4)c(-c4ccc(-c5cccc6nsnc56)s4)sc23)sc1CCCCCCCC,0.41,0.601,25.0,0.06,0.0616025,2.670833333333333,,,1:3,,,,ITO/PEDOT:PSS/P3HT:acceptor/Ca/Al,conventional,Ca,Ca,PEDOT:PSS,PEDOT:PSS,,,,,-5.01,-3.12,,-5.34,-3.53,
108524,10.1016/j.synthmet.2014.07.016,10.1016/j.synthmet.2014.07.016,P3HT,P2,P3HT,P2,CCCCCCc1ccsc1,,0.82,1.61,27.0,0.36,0.356454,0.9849999999999828,,,2:1,,,,ITO/PEDOT:PSS/P3HT:acceptor/Ca/Al,conventional,Ca,Ca,PEDOT:PSS,PEDOT:PSS,,,,,-5.01,-3.12,,-5.34,-3.58,
108525,10.1016/j.synthmet.2014.07.016,10.1016/j.synthmet.2014.07.016,P3HT,P2,P3HT,P2,CCCCCCc1ccsc1,,0.96,1.54,32.0,0.47,0.4730879999999999,0.6570212765957404,,,1:1,,,,ITO/PEDOT:PSS/P3HT:acceptor/Ca/Al,conventional,Ca,Ca,PEDOT:PSS,PEDOT:PSS,,,,,-5.01,-3.12,,-5.34,-3.58,
108526,10.1016/j.synthmet.2014.07.016,10.1016/j.synthmet.2014.07.016,P3HT,P2,P3HT,P2,CCCCCCc1ccsc1,,0.87,1.11,31.0,0.3,0.299367,0.2109999999999982,,,1:1,,,,ITO/PEDOT:PSS/P3HT:acceptor/Ca/Al,conventional,Ca,Ca,PEDOT:PSS,PEDOT:PSS,,,,110.0,-5.01,-3.12,,-5.34,-3.58,
108527,10.1016/j.synthmet.2014.07.016,10.1016/j.synthmet.2014.07.016,P3HT,P2,P3HT,P2,CCCCCCc1ccsc1,,0.95,1.24,32.0,0.38,0.3769599999999999,0.8000000000000113,,,1:2,,,,ITO/PEDOT:PSS/P3HT:acceptor/Ca/Al,conventional,Ca,Ca,PEDOT:PSS,PEDOT:PSS,,,,,-5.01,-3.12,,-5.34,-3.58,
108528,10.1016/j.synthmet.2014.07.016,10.1016/j.synthmet.2014.07.016,P3HT,P2,P3HT,P2,CCCCCCc1ccsc1,,0.97,0.93,28.0,0.25,0.252588,1.035200000000014,,,1:3,,,,ITO/PEDOT:PSS/P3HT:acceptor/Ca/Al,conventional,Ca,Ca,PEDOT:PSS,PEDOT:PSS,,,,,-5.01,-3.12,,-5.34,-3.58,
108529,10.1016/j.synthmet.2014.09.036,10.1016/j.synthmet.2014.09.036,CO-BDT-DTBT,PC71BM,CO-BDT-DTBT,PC71BM,CCCCCCC(CCCCCC)C(=O)Oc1c2cc(-c3ccc(-c4ccc(-c5cccs5)c5nsnc45)s3)sc2c(OC(=O)C(CCCCCC)CCCCCC)c2ccsc12,COC(=O)CCCC1(c2ccccc2)C23c4c5ccc6c7cc8c9c%10c(cc%11cc%12c%13c%14c(cc%15c%16ccc-5c2c%16c2c5c%16c%17c(c(c46)c7c9c%17c4c%10c%11c%13c4c%16c%14c%152)C513)C%12)C8,0.9,2.5,31.0,0.72,0.6975,3.124999999999995,,,1:1,,,,ITO/PEDOT:PSS/active layer/LiF/Al,conventional,LiF,LiF,PEDOT:PSS,PEDOT:PSS,100.0,"1,2-dichlorobenzene",o-DCB,,-5.62,-3.64,,-5.9,-3.9,
108530,10.1016/j.synthmet.2014.09.036,10.1016/j.synthmet.2014.09.036,CO-BDT-DTBT,PC71BM,CO-BDT-DTBT,PC71BM,CCCCCCC(CCCCCC)C(=O)Oc1c2cc(-c3ccc(-c4ccc(-c5cccs5)c5nsnc45)s3)sc2c(OC(=O)C(CCCCCC)CCCCCC)c2ccsc12,COC(=O)CCCC1(c2ccccc2)C23c4c5ccc6c7cc8c9c%10c(cc%11cc%12c%13c%14c(cc%15c%16ccc-5c2c%16c2c5c%16c%17c(c(c46)c7c9c%17c4c%10c%11c%13c4c%16c%14c%152)C513)C%12)C8,0.87,3.0,30.4,0.81,0.7934399999999999,2.0444444444444607,,,1:2,,,,ITO/PEDOT:PSS/active layer/LiF/Al,conventional,LiF,LiF,PEDOT:PSS,PEDOT:PSS,100.0,"1,2-dichlorobenzene",o-DCB,,-5.62,-3.64,,-5.9,-3.9,
108531,10.1016/j.synthmet.2014.09.036,10.1016/j.synthmet.2014.09.036,CO-BDT-DTBT,PC71BM,CO-BDT-DTBT,PC71BM,CCCCCCC(CCCCCC)C(=O)Oc1c2cc(-c3ccc(-c4ccc(-c5cccs5)c5nsnc45)s3)sc2c(OC(=O)C(CCCCCC)CCCCCC)c2ccsc12,COC(=O)CCCC1(c2ccccc2)C23c4c5ccc6c7cc8c9c%10c(cc%11cc%12c%13c%14c(cc%15c%16ccc-5c2c%16c2c5c%16c%17c(c(c46)c7c9c%17c4c%10c%11c%13c4c%16c%14c%152)C513)C%12)C8,0.89,3.6,31.6,1.0,1.012464,1.246400000000003,,,1:3,,,,ITO/PEDOT:PSS/active layer/LiF/Al,conventional,LiF,LiF,PEDOT:PSS,PEDOT:PSS,100.0,"1,2-dichlorobenzene",o-DCB,,-5.62,-3.64,,-5.9,-3.9,
108532,10.1016/j.synthmet.2014.09.036,10.1016/j.synthmet.2014.09.036,CO-BDT-DTBT,PC71BM,CO-BDT-DTBT,PC71BM,CCCCCCC(CCCCCC)C(=O)Oc1c2cc(-c3ccc(-c4ccc(-c5cccs5)c5nsnc45)s3)sc2c(OC(=O)C(CCCCCC)CCCCCC)c2ccsc12,COC(=O)CCCC1(c2ccccc2)C23c4c5ccc6c7cc8c9c%10c(cc%11cc%12c%13c%14c(cc%15c%16ccc-5c2c%16c2c5c%16c%17c(c(c46)c7c9c%17c4c%10c%11c%13c4c%16c%14c%152)C513)C%12)C8,0.87,2.7,29.8,0.71,0.700002,1.4081690140845002,,,1:4,,,,ITO/PEDOT:PSS/active layer/LiF/Al,conventional,LiF,LiF,PEDOT:PSS,PEDOT:PSS,100.0,"1,2-dichlorobenzene",o-DCB,,-5.62,-3.64,,-5.9,-3.9,
108533,10.1016/j.synthmet.2014.10.023,10.1016/j.synthmet.2014.10.023,P(BDT-SDPPDS),PC70BM,P(BDT-SDPPDS),PC70BM,CCCCCCCCN1C(=O)c2c(c(-c3ccc(-c4cc5c(OCC(CC)CCCC)c6sccc6c(OCC(CC)CCCC)c5s4)[se]3)n(CCCCCCCC)c2-c2ccc[se]2)C1=O,CCCCC(=O)OCC1(C2=CC=CC=C2)C3=CC=CC4=CC=CC5=CC=CC6=CC=C7C=CC=CC8=CC=CC1=C8C7=C6C5=C4C3,0.62,0.89,24.0,0.13,0.132432,1.8707692307692227,,,1:1.0 wt%,DIO,DIO,3 vol%,ITO/PEDOT:PSS/active layer/Ca/Al,conventional,Ca,,PEDOT:PSS,PEDOT:PSS,85.0,chlorobenzene,chlorobenzene,,-5.43,-3.43,,-6.1,-3.9,
108534,10.1016/j.synthmet.2014.10.023,10.1016/j.synthmet.2014.10.023,P(BDT-SDPPDS),PC70BM,P(BDT-SDPPDS),PC70BM,CCCCCCCCN1C(=O)c2c(c(-c3ccc(-c4cc5c(OCC(CC)CCCC)c6sccc6c(OCC(CC)CCCC)c5s4)[se]3)n(CCCCCCCC)c2-c2ccc[se]2)C1=O,CCCCC(=O)OCC1(C2=CC=CC=C2)C3=CC=CC4=CC=CC5=CC=CC6=CC=C7C=CC=CC8=CC=CC1=C8C7=C6C5=C4C3,0.7,6.97,35.0,1.7,1.70765,0.4499999999999961,,,1:1.5 wt%,DIO,DIO,3 vol%,ITO/PEDOT:PSS/active layer/Ca/Al,conventional,Ca,,PEDOT:PSS,PEDOT:PSS,85.0,chlorobenzene,chlorobenzene,,-5.43,-3.43,,-6.1,-3.9,
108535,10.1016/j.synthmet.2014.10.023,10.1016/j.synthmet.2014.10.023,P(BDT-SDPPDS),PC70BM,P(BDT-SDPPDS),PC70BM,CCCCCCCCN1C(=O)c2c(c(-c3ccc(-c4cc5c(OCC(CC)CCCC)c6sccc6c(OCC(CC)CCCC)c5s4)[se]3)n(CCCCCCCC)c2-c2ccc[se]2)C1=O,CCCCC(=O)OCC1(C2=CC=CC=C2)C3=CC=CC4=CC=CC5=CC=CC6=CC=C7C=CC=CC8=CC=CC1=C8C7=C6C5=C4C3,0.74,7.42,39.0,2.26,2.141412,5.247256637168139,,,1:2.0 wt%,DIO,DIO,3 vol%,ITO/PEDOT:PSS/active layer/Ca/Al,conventional,Ca,,PEDOT:PSS,PEDOT:PSS,85.0,chlorobenzene,chlorobenzene,,-5.43,-3.43,,-6.1,-3.9,
108536,10.1016/j.synthmet.2014.10.023,10.1016/j.synthmet.2014.10.023,P(BDTT-SDPPDS),PC70BM,P(BDTT-SDPPDS),PC70BM,CCCCCCCCN1C(=O)c2c(c(-c3ccc(-c4cc5c(-c6ccc(CC(CC)CCCC)s6)c6sccc6c(-c6ccc(CC(CC)CCCC)s6)c5s4)[se]3)n(CCCCCCCC)c2-c2ccc[se]2)C1=O,CCCCC(=O)OCC1(C2=CC=CC=C2)C3=CC=CC4=CC=CC5=CC=CC6=CC=C7C=CC=CC8=CC=CC1=C8C7=C6C5=C4C3,0.79,12.08,45.0,4.27,4.29444,0.57236533957846,,,1:1.0 wt%,DIO,DIO,3 vol%,ITO/PEDOT:PSS/active layer/Ca/Al,conventional,Ca,,PEDOT:PSS,PEDOT:PSS,85.0,chlorobenzene,chlorobenzene,,-5.49,-3.53,,-6.1,-3.9,
108537,10.1016/j.synthmet.2014.10.023,10.1016/j.synthmet.2014.10.023,P(BDTT-SDPPDS),PC70BM,P(BDTT-SDPPDS),PC70BM,CCCCCCCCN1C(=O)c2c(c(-c3ccc(-c4cc5c(-c6ccc(CC(CC)CCCC)s6)c6sccc6c(-c6ccc(CC(CC)CCCC)s6)c5s4)[se]3)n(CCCCCCCC)c2-c2ccc[se]2)C1=O,CCCCC(=O)OCC1(C2=CC=CC=C2)C3=CC=CC4=CC=CC5=CC=CC6=CC=C7C=CC=CC8=CC=CC1=C8C7=C6C5=C4C3,0.79,10.85,52.0,4.45,4.45718,0.1613483146067407,,,1:1.5 wt%,DIO,DIO,3 vol%,ITO/PEDOT:PSS/active layer/Ca/Al,conventional,Ca,,PEDOT:PSS,PEDOT:PSS,85.0,chlorobenzene,chlorobenzene,,-5.49,-3.53,,-6.1,-3.9,
