Repository: JiYiqaq/PCE-KA-GNN

# Data directory

- `raw/Active_Database.csv` is the immutable source dataset bundled under CC BY 4.0. Do not overwrite it with processed data.
- `processed/` is created and populated by the training pipeline. Generated `.pt` and `.pth` caches are intentionally ignored by Git because they can exceed GitHub's normal single-file limit.

See `../DATA_LICENSE.md` for provenance, license and checksum information.

File: data/raw/Active_Database.csv (part 420 of 471)
id,doi,doi_norm,donor,acceptor,donor_canonical,acceptor_canonical,donor_smiles,acceptor_smiles,voc,jsc,ff,pce,pce_recomputed,pce_relative_error_percent,pce_avg,pce_best,d_a_ratio,additive,additive_canonical,additive_ratio,device_structure,device_type,etl,etl_canonical,htl,htl_canonical,active_layer_thickness,solvent,solvent_canonical,annealing_temp,homo_d,lumo_d,eg_d,homo_a,lumo_a,eg_a
108538,10.1016/j.synthmet.2014.10.023,10.1016/j.synthmet.2014.10.023,P(BDTT-SDPPDS),PC70BM,P(BDTT-SDPPDS),PC70BM,CCCCCCCCN1C(=O)c2c(c(-c3ccc(-c4cc5c(-c6ccc(CC(CC)CCCC)s6)c6sccc6c(-c6ccc(CC(CC)CCCC)s6)c5s4)[se]3)n(CCCCCCCC)c2-c2ccc[se]2)C1=O,CCCCC(=O)OCC1(C2=CC=CC=C2)C3=CC=CC4=CC=CC5=CC=CC6=CC=C7C=CC=CC8=CC=CC1=C8C7=C6C5=C4C3,0.78,10.47,49.0,4.01,4.001634,0.2086284289276721,,,1:2.0 wt%,DIO,DIO,3 vol%,ITO/PEDOT:PSS/active layer/Ca/Al,conventional,Ca,,PEDOT:PSS,PEDOT:PSS,85.0,chlorobenzene,chlorobenzene,,-5.49,-3.53,,-6.1,-3.9,
108539,10.1016/j.synthmet.2015.04.012,10.1016/j.synthmet.2015.04.012,CNTT,PC71BM,CNTT,PC71BM,CCCCCCCCCCC(CCCCCCCC)COC(=O)/C(C#N)=C\c1cc2c(-c3cccs3)scc2s1,COC(=O)CCCC1(c2ccccc2)C23c4c5ccc6c7cc8c9c%10c(cc%11cc%12c%13c%14c(cc%15c%16ccc-5c2c%16c2c5c%16c%17c(c(c46)c7c9c%17c4c%10c%11c%13c4c%16c%14c%152)C513)C%12)C8,0.38,2.55,45.2,0.44,0.437988,0.4572727272727304,,,1:1,,,,ITO/PEDOT:PSS/CNTT:PC71BM/Al,conventional,,,PEDOT:PSS,PEDOT:PSS,,dichlorobenzene,o-DCB,,-5.32,-3.43,,-5.9,-3.9,
108540,10.1016/j.synthmet.2015.04.012,10.1016/j.synthmet.2015.04.012,CNTT,PC71BM,CNTT,PC71BM,CCCCCCCCCCC(CCCCCCCC)COC(=O)/C(C#N)=C\c1cc2c(-c3cccs3)scc2s1,COC(=O)CCCC1(c2ccccc2)C23c4c5ccc6c7cc8c9c%10c(cc%11cc%12c%13c%14c(cc%15c%16ccc-5c2c%16c2c5c%16c%17c(c(c46)c7c9c%17c4c%10c%11c%13c4c%16c%14c%152)C513)C%12)C8,0.39,4.4,48.1,0.83,0.825396,0.5546987951807159,,,1:2,,,,ITO/PEDOT:PSS/CNTT:PC71BM/Al,conventional,,,PEDOT:PSS,PEDOT:PSS,,dichlorobenzene,o-DCB,,-5.32,-3.43,,-5.9,-3.9,
108541,10.1016/j.synthmet.2015.04.012,10.1016/j.synthmet.2015.04.012,CNTT,PC71BM,CNTT,PC71BM,CCCCCCCCCCC(CCCCCCCC)COC(=O)/C(C#N)=C\c1cc2c(-c3cccs3)scc2s1,COC(=O)CCCC1(c2ccccc2)C23c4c5ccc6c7cc8c9c%10c(cc%11cc%12c%13c%14c(cc%15c%16ccc-5c2c%16c2c5c%16c%17c(c(c46)c7c9c%17c4c%10c%11c%13c4c%16c%14c%152)C513)C%12)C8,0.38,6.51,49.0,1.21,1.212162,0.178677685950413,,,1:3,,,,ITO/PEDOT:PSS/CNTT:PC71BM/Al,conventional,,,PEDOT:PSS,PEDOT:PSS,,dichlorobenzene,o-DCB,,-5.32,-3.43,,-5.9,-3.9,
108542,10.1016/j.synthmet.2015.04.012,10.1016/j.synthmet.2015.04.012,CNTT,PC71BM,CNTT,PC71BM,CCCCCCCCCCC(CCCCCCCC)COC(=O)/C(C#N)=C\c1cc2c(-c3cccs3)scc2s1,COC(=O)CCCC1(c2ccccc2)C23c4c5ccc6c7cc8c9c%10c(cc%11cc%12c%13c%14c(cc%15c%16ccc-5c2c%16c2c5c%16c%17c(c(c46)c7c9c%17c4c%10c%11c%13c4c%16c%14c%152)C513)C%12)C8,0.38,4.46,53.3,0.9,0.9033284,0.3698222222222232,,,1:4,,,,ITO/PEDOT:PSS/CNTT:PC71BM/Al,conventional,,,PEDOT:PSS,PEDOT:PSS,,dichlorobenzene,o-DCB,,-5.32,-3.43,,-5.9,-3.9,
108543,10.1016/j.synthmet.2015.05.014,10.1016/j.synthmet.2015.05.014,TTFQ,PC71BM,TTFQ,PC71BM,CCCCCCCCOc1cccc(-c2nc3cc(F)cc(-c4cc5sccc5s4)c3nc2-c2cccc(OCCCCCCCC)c2)c1,COC(=O)CCCC1(c2ccccc2)C23c4c5ccc6c7cc8c9c%10c(cc%11cc%12c%13c%14c(cc%15c%16ccc-5c2c%16c2c5c%16c%17c(c(c46)c7c9c%17c4c%10c%11c%13c4c%16c%14c%152)C513)C%12)C8,0.75,6.44,48.2,2.33,2.32806,0.0832618025751,,,1:1,,,,ITO/PEDOT:PSS/TTFQ:PC71BM/PFN/Al,conventional,PFN,PFN,PEDOT:PSS,PEDOT:PSS,80.0,o-dichlorobenzene,o-DCB,80.0,-5.34,-3.41,,-5.9,-3.9,
108544,10.1016/j.synthmet.2015.05.014,10.1016/j.synthmet.2015.05.014,TTFQ,PC71BM,TTFQ,PC71BM,CCCCCCCCOc1cccc(-c2nc3cc(F)cc(-c4cc5sccc5s4)c3nc2-c2cccc(OCCCCCCCC)c2)c1,COC(=O)CCCC1(c2ccccc2)C23c4c5ccc6c7cc8c9c%10c(cc%11cc%12c%13c%14c(cc%15c%16ccc-5c2c%16c2c5c%16c%17c(c(c46)c7c9c%17c4c%10c%11c%13c4c%16c%14c%152)C513)C%12)C8,0.78,4.86,56.9,2.16,2.1569652,0.1405000000000001,,,1:2,,,,ITO/PEDOT:PSS/TTFQ:PC71BM/PFN/Al,conventional,PFN,PFN,PEDOT:PSS,PEDOT:PSS,80.0,o-dichlorobenzene,o-DCB,80.0,-5.34,-3.41,,-5.9,-3.9,
108545,10.1016/j.synthmet.2015.05.014,10.1016/j.synthmet.2015.05.014,TTFQ,PC71BM,TTFQ,PC71BM,CCCCCCCCOc1cccc(-c2nc3cc(F)cc(-c4cc5sccc5s4)c3nc2-c2cccc(OCCCCCCCC)c2)c1,COC(=O)CCCC1(c2ccccc2)C23c4c5ccc6c7cc8c9c%10c(cc%11cc%12c%13c%14c(cc%15c%16ccc-5c2c%16c2c5c%16c%17c(c(c46)c7c9c%17c4c%10c%11c%13c4c%16c%14c%152)C513)C%12)C8,0.76,4.8,61.1,2.23,2.228928,0.048071748878932,,,1:3,,,,ITO/PEDOT:PSS/TTFQ:PC71BM/PFN/Al,conventional,PFN,PFN,PEDOT:PSS,PEDOT:PSS,80.0,o-dichlorobenzene,o-DCB,80.0,-5.34,-3.41,,-5.9,-3.9,
108546,10.1016/j.synthmet.2015.10.013,10.1016/j.synthmet.2015.10.013,PBDTT-ttTPD,PC71BM,PBDTT-tt-TPD,PC71BM,CCCCCCCCCCC(CCCCCCCC)CN1C(=O)c2c(-c3cc4sccc4s3)sc(-c3cc4sc(-c5cc6c(-c7ccc(CC(CC)CCCC)s7)c7sccc7c(-c7ccc(CC(CC)CCCC)s7)c6s5)cc4s3)c2C1=O,COC(=O)CCCC1(c2ccccc2)C23c4c5ccc6c7cc8c9c%10c(cc%11cc%12c%13c%14c(cc%15c%16ccc-5c2c%16c2c5c%16c%17c(c(c46)c7c9c%17c4c%10c%11c%13c4c%16c%14c%152)C513)C%12)C8,0.71,7.88,49.0,2.74,2.741452,0.0529927007299111,,,1:2,"1,8-diiodoctane (DIO)",DIO,,ITO/PEDOT:PSS(50 nm)/polymer:PC71BM (70-80 nm)/Ca/Al (100 nm),conventional,Ca,Ca,PEDOT:PSS,PEDOT:PSS,,chlorobenzene (CB),chlorobenzene,,-5.68,-3.81,,-5.9,-3.9,
108547,10.1016/j.synthmet.2015.10.013,10.1016/j.synthmet.2015.10.013,PBDTFT-ttTPD,PC71BM,PBDTFT-ttTPD,PC71BM,CCCCCCCCCCC(CCCCCCCC)CN1C(=O)c2c(-c3cc4sccc4s3)sc(-c3cc4sc(-c5cc6c(-c7sc(CC(CC)CCCC)c(F)c7F)c7sccc7c(-c7sc(CC(CC)CCCC)c(F)c7F)c6s5)cc4s3)c2C1=O,COC(=O)CCCC1(c2ccccc2)C23c4c5ccc6c7cc8c9c%10c(cc%11cc%12c%13c%14c(cc%15c%16ccc-5c2c%16c2c5c%16c%17c(c(c46)c7c9c%17c4c%10c%11c%13c4c%16c%14c%152)C513)C%12)C8,0.79,8.57,48.0,3.27,3.2497440000000006,0.6194495412843849,,,1:2,"1,8-diiodoctane (DIO)",DIO,,ITO/PEDOT:PSS(50 nm)/polymer:PC71BM (70-80 nm)/Ca/Al (100 nm),conventional,Ca,Ca,PEDOT:PSS,PEDOT:PSS,,chlorobenzene (CB),chlorobenzene,,-5.78,-3.89,,-5.9,-3.9,
108548,10.1016/j.synthmet.2015.11.017,10.1016/j.synthmet.2015.11.017,PBDTS-FBT,PC70BM,PBDTS-FBT,PC70BM,CCCCCCCCc1csc(-c2c(F)c(F)c(-c3cc(CCCCCCCC)c(C4=CC5=C(c6ccc(SCC(CCCC)CCCCCC)s6)c6sccc6C(c6ccc(SCC(CCCC)CCCCCC)s6)C5S4)s3)c3nsnc23)c1,CCCCC(=O)OCC1(C2=CC=CC=C2)C3=CC=CC4=CC=CC5=CC=CC6=CC=C7C=CC=CC8=CC=CC1=C8C7=C6C5=C4C3,0.65,4.48,29.43,0.86,0.8570016000000001,0.3486511627906797,,,1:1,,,,ITO/PEDOT:PSS/polymer:PC70BM/Ca/Al,conventional,Ca,Ca,PEDOT:PSS,PEDOT:PSS,,,,,-5.2,-3.4,,-6.1,-3.9,
108549,10.1016/j.synthmet.2015.11.017,10.1016/j.synthmet.2015.11.017,PBDTS-FBT,PC70BM,PBDTS-FBT,PC70BM,CCCCCCCCc1csc(-c2c(F)c(F)c(-c3cc(CCCCCCCC)c(C4=CC5=C(c6ccc(SCC(CCCC)CCCCCC)s6)c6sccc6C(c6ccc(SCC(CCCC)CCCCCC)s6)C5S4)s3)c3nsnc23)c1,CCCCC(=O)OCC1(C2=CC=CC=C2)C3=CC=CC4=CC=CC5=CC=CC6=CC=C7C=CC=CC8=CC=CC1=C8C7=C6C5=C4C3,0.69,3.78,30.92,0.81,0.8064554399999999,0.4376000000000174,,,1:1,"1,8-diiodooctane",,3%,ITO/PEDOT:PSS/polymer:PC70BM/Ca/Al,conventional,Ca,Ca,PEDOT:PSS,PEDOT:PSS,,,,,-5.2,-3.4,,-6.1,-3.9,
108550,10.1016/j.synthmet.2015.11.017,10.1016/j.synthmet.2015.11.017,PBDTS-FBT,PC70BM,PBDTS-FBT,PC70BM,CCCCCCCCc1csc(-c2c(F)c(F)c(-c3cc(CCCCCCCC)c(C4=CC5=C(c6ccc(SCC(CCCC)CCCCCC)s6)c6sccc6C(c6ccc(SCC(CCCC)CCCCCC)s6)C5S4)s3)c3nsnc23)c1,CCCCC(=O)OCC1(C2=CC=CC=C2)C3=CC=CC4=CC=CC5=CC=CC6=CC=C7C=CC=CC8=CC=CC1=C8C7=C6C5=C4C3,0.8,6.65,30.3,1.42,1.6119600000000005,13.518309859154956,,,1:1,,,,ITO/PEDOT:PSS/polymer:PC70BM/Ca/Al,conventional,Ca,Ca,PEDOT:PSS,PEDOT:PSS,,,,,-5.2,-3.4,,-6.1,-3.9,
108551,10.1016/j.synthmet.2015.11.017,10.1016/j.synthmet.2015.11.017,PBDTS-FBT,PC70BM,PBDTS-FBT,PC70BM,CCCCCCCCc1csc(-c2c(F)c(F)c(-c3cc(CCCCCCCC)c(C4=CC5=C(c6ccc(SCC(CCCC)CCCCCC)s6)c6sccc6C(c6ccc(SCC(CCCC)CCCCCC)s6)C5S4)s3)c3nsnc23)c1,CCCCC(=O)OCC1(C2=CC=CC=C2)C3=CC=CC4=CC=CC5=CC=CC6=CC=C7C=CC=CC8=CC=CC1=C8C7=C6C5=C4C3,0.83,4.56,28.2,1.07,1.0673136,0.2510654205607663,,,1:1,"1,8-diiodooctane",,3%,ITO/PEDOT:PSS/polymer:PC70BM/Ca/Al,conventional,Ca,Ca,PEDOT:PSS,PEDOT:PSS,,,,,-5.2,-3.4,,-6.1,-3.9,
108552,10.1016/j.synthmet.2015.11.017,10.1016/j.synthmet.2015.11.017,PBDTS-FBT,PC70BM,PBDTS-FBT,PC70BM,CCCCCCCCc1csc(-c2c(F)c(F)c(-c3cc(CCCCCCCC)c(C4=CC5=C(c6ccc(SCC(CCCC)CCCCCC)s6)c6sccc6C(c6ccc(SCC(CCCC)CCCCCC)s6)C5S4)s3)c3nsnc23)c1,CCCCC(=O)OCC1(C2=CC=CC=C2)C3=CC=CC4=CC=CC5=CC=CC6=CC=C7C=CC=CC8=CC=CC1=C8C7=C6C5=C4C3,0.6,3.09,30.94,0.57,0.5736276,0.6364210526315903,,,1:2,,,,ITO/PEDOT:PSS/polymer:PC70BM/Ca/Al,conventional,Ca,Ca,PEDOT:PSS,PEDOT:PSS,,,,,-5.2,-3.4,,-6.1,-3.9,
108553,10.1016/j.synthmet.2015.11.017,10.1016/j.synthmet.2015.11.017,PBDTS-DTFBT,PC70BM,PBDTS-DTFBT,PC70BM,CCCCCCc1csc(-c2c(F)c(F)c(-c3cc(CCCCCC)c(-c4cc5c(-c6ccc(SCC(CC)CCCC)s6)c6sccc6c(-c6ccc(SCC(CC)CCCC)s6)c5s4)s3)c3nsnc23)c1,CCCCC(=O)OCC1(C2=CC=CC=C2)C3=CC=CC4=CC=CC5=CC=CC6=CC=C7C=CC=CC8=CC=CC1=C8C7=C6C5=C4C3,0.74,6.46,38.72,1.85,1.85097088,0.0524800000000064,,,1:1,,,,ITO/PEDOT:PSS/polymer:PC70BM/Ca/Al,conventional,Ca,Ca,PEDOT:PSS,PEDOT:PSS,,,,,-5.47,-3.54,,-6.1,-3.9,
108554,10.1016/j.synthmet.2015.11.017,10.1016/j.synthmet.2015.11.017,PBDTS-DTFBT,PC70BM,PBDTS-DTFBT,PC70BM,CCCCCCc1csc(-c2c(F)c(F)c(-c3cc(CCCCCC)c(-c4cc5c(-c6ccc(SCC(CC)CCCC)s6)c6sccc6c(-c6ccc(SCC(CC)CCCC)s6)c5s4)s3)c3nsnc23)c1,CCCCC(=O)OCC1(C2=CC=CC=C2)C3=CC=CC4=CC=CC5=CC=CC6=CC=C7C=CC=CC8=CC=CC1=C8C7=C6C5=C4C3,0.75,6.9,37.91,1.96,1.9618425,0.094005102040826,,,1:1,"1,8-diiodooctane",,3%,ITO/PEDOT:PSS/polymer:PC70BM/Ca/Al,conventional,Ca,Ca,PEDOT:PSS,PEDOT:PSS,,,,,-5.47,-3.54,,-6.1,-3.9,
108555,10.1016/j.synthmet.2015.11.017,10.1016/j.synthmet.2015.11.017,PBDTS-DTFBT,PC70BM,PBDTS-DTFBT,PC70BM,CCCCCCc1csc(-c2c(F)c(F)c(-c3cc(CCCCCC)c(-c4cc5c(-c6ccc(SCC(CC)CCCC)s6)c6sccc6c(-c6ccc(SCC(CC)CCCC)s6)c5s4)s3)c3nsnc23)c1,CCCCC(=O)OCC1(C2=CC=CC=C2)C3=CC=CC4=CC=CC5=CC=CC6=CC=C7C=CC=CC8=CC=CC1=C8C7=C6C5=C4C3,0.83,8.27,46.42,3.19,3.18631522,0.1155103448275844,,,1:1,,,,ITO/PEDOT:PSS/polymer:PC70BM/Ca/Al,conventional,Ca,Ca,PEDOT:PSS,PEDOT:PSS,,,,,-5.47,-3.54,,-6.1,-3.9,
108556,10.1016/j.synthmet.2015.11.017,10.1016/j.synthmet.2015.11.017,PBDTS-DTFBT,PC70BM,PBDTS-DTFBT,PC70BM,CCCCCCc1csc(-c2c(F)c(F)c(-c3cc(CCCCCC)c(-c4cc5c(-c6ccc(SCC(CC)CCCC)s6)c6sccc6c(-c6ccc(SCC(CC)CCCC)s6)c5s4)s3)c3nsnc23)c1,CCCCC(=O)OCC1(C2=CC=CC=C2)C3=CC=CC4=CC=CC5=CC=CC6=CC=C7C=CC=CC8=CC=CC1=C8C7=C6C5=C4C3,0.84,6.55,50.2,2.76,2.762004,0.0726086956521862,,,1:1,"1,8-diiodooctane",,3%,ITO/PEDOT:PSS/polymer:PC70BM/Ca/Al,conventional,Ca,Ca,PEDOT:PSS,PEDOT:PSS,,,,,-5.47,-3.54,,-6.1,-3.9,
108557,10.1016/j.synthmet.2015.11.017,10.1016/j.synthmet.2015.11.017,PBDTS-DTFBT,PC70BM,PBDTS-DTFBT,PC70BM,CCCCCCc1csc(-c2c(F)c(F)c(-c3cc(CCCCCC)c(-c4cc5c(-c6ccc(SCC(CC)CCCC)s6)c6sccc6c(-c6ccc(SCC(CC)CCCC)s6)c5s4)s3)c3nsnc23)c1,CCCCC(=O)OCC1(C2=CC=CC=C2)C3=CC=CC4=CC=CC5=CC=CC6=CC=C7C=CC=CC8=CC=CC1=C8C7=C6C5=C4C3,0.71,5.69,43.97,1.78,1.7763440300000002,0.2053915730336989,,,1:2,,,,ITO/PEDOT:PSS/polymer:PC70BM/Ca/Al,conventional,Ca,Ca,PEDOT:PSS,PEDOT:PSS,,,,,-5.47,-3.54,,-6.1,-3.9,
108558,10.1016/j.synthmet.2015.11.017,10.1016/j.synthmet.2015.11.017,PBDTS-DTFBT,PC70BM,PBDTS-DTFBT,PC70BM,CCCCCCc1csc(-c2c(F)c(F)c(-c3cc(CCCCCC)c(-c4cc5c(-c6ccc(SCC(CC)CCCC)s6)c6sccc6c(-c6ccc(SCC(CC)CCCC)s6)c5s4)s3)c3nsnc23)c1,CCCCC(=O)OCC1(C2=CC=CC=C2)C3=CC=CC4=CC=CC5=CC=CC6=CC=C7C=CC=CC8=CC=CC1=C8C7=C6C5=C4C3,0.62,3.07,40.06,0.92,0.76250204,17.119343478260873,,,1:3,,,,ITO/PEDOT:PSS/polymer:PC70BM/Ca/Al,conventional,Ca,Ca,PEDOT:PSS,PEDOT:PSS,,,,,-5.47,-3.54,,-6.1,-3.9,
108559,10.1016/j.synthmet.2015.11.017,10.1016/j.synthmet.2015.11.017,PBDTS-TPD,PC70BM,PBDTS-TPD,PC70BM,CCCCC(CC)CSc1ccc(-c2c3cc(-c4scc5c4C(=O)N(CC(CC)CCCC)C5=O)sc3c(-c3ccc(SCC(CC)CCCC)s3)c3ccsc23)s1,CCCCC(=O)OCC1(C2=CC=CC=C2)C3=CC=CC4=CC=CC5=CC=CC6=CC=C7C=CC=CC8=CC=CC1=C8C7=C6C5=C4C3,0.66,2.93,29.65,0.57,0.5733717,0.5915263157894893,,,1:1,,,,ITO/PEDOT:PSS/polymer:PC70BM/Ca/Al,conventional,Ca,Ca,PEDOT:PSS,PEDOT:PSS,100.0,o-dichlorobenzene,,,-5.51,-3.34,,-6.1,-3.9,
108560,10.1016/j.synthmet.2015.11.017,10.1016/j.synthmet.2015.11.017,PBDTS-TPD,PC70BM,PBDTS-TPD,PC70BM,CCCCC(CC)CSc1ccc(-c2c3cc(-c4scc5c4C(=O)N(CC(CC)CCCC)C5=O)sc3c(-c3ccc(SCC(CC)CCCC)s3)c3ccsc23)s1,CCCCC(=O)OCC1(C2=CC=CC=C2)C3=CC=CC4=CC=CC5=CC=CC6=CC=C7C=CC=CC8=CC=CC1=C8C7=C6C5=C4C3,0.63,4.88,37.92,1.17,1.16581248,0.3579076923076829,,,1:2,,,,ITO/PEDOT:PSS/polymer:PC70BM/Ca/Al,conventional,Ca,Ca,PEDOT:PSS,PEDOT:PSS,100.0,o-dichlorobenzene,,,-5.51,-3.34,,-6.1,-3.9,
108561,10.1016/j.synthmet.2015.11.017,10.1016/j.synthmet.2015.11.017,PBDTS-TPD,PC70BM,PBDTS-TPD,PC70BM,CCCCC(CC)CSc1ccc(-c2c3cc(-c4scc5c4C(=O)N(CC(CC)CCCC)C5=O)sc3c(-c3ccc(SCC(CC)CCCC)s3)c3ccsc23)s1,CCCCC(=O)OCC1(C2=CC=CC=C2)C3=CC=CC4=CC=CC5=CC=CC6=CC=C7C=CC=CC8=CC=CC1=C8C7=C6C5=C4C3,0.81,4.14,43.22,1.45,1.44933948,0.0455531034482642,,,1:2,DIO,,3%,ITO/PEDOT:PSS/polymer:PC70BM/Ca/Al,conventional,Ca,Ca,PEDOT:PSS,PEDOT:PSS,100.0,o-dichlorobenzene,,,-5.51,-3.34,,-6.1,-3.9,
108562,10.1016/j.synthmet.2015.11.017,10.1016/j.synthmet.2015.11.017,PBDTS-TPD,PC70BM,PBDTS-TPD,PC70BM,CCCCC(CC)CSc1ccc(-c2c3cc(-c4scc5c4C(=O)N(CC(CC)CCCC)C5=O)sc3c(-c3ccc(SCC(CC)CCCC)s3)c3ccsc23)s1,CCCCC(=O)OCC1(C2=CC=CC=C2)C3=CC=CC4=CC=CC5=CC=CC6=CC=C7C=CC=CC8=CC=CC1=C8C7=C6C5=C4C3,0.93,5.23,41.61,2.14,2.0238687900000003,5.426692056074757,,,1:2,,,,ITO/PEDOT:PSS/polymer:PC70BM/Ca/Al,conventional,Ca,Ca,PEDOT:PSS,PEDOT:PSS,100.0,o-dichlorobenzene,,,-5.51,-3.34,,-6.1,-3.9,
108563,10.1016/j.synthmet.2015.11.017,10.1016/j.synthmet.2015.11.017,PBDTS-TPD,PC70BM,PBDTS-TPD,PC70BM,CCCCC(CC)CSc1ccc(-c2c3cc(-c4scc5c4C(=O)N(CC(CC)CCCC)C5=O)sc3c(-c3ccc(SCC(CC)CCCC)s3)c3ccsc23)s1,CCCCC(=O)OCC1(C2=CC=CC=C2)C3=CC=CC4=CC=CC5=CC=CC6=CC=C7C=CC=CC8=CC=CC1=C8C7=C6C5=C4C3,0.68,3.48,41.32,0.98,0.97779648,0.2248489795918268,,,1:3,,,,ITO/PEDOT:PSS/polymer:PC70BM/Ca/Al,conventional,Ca,Ca,PEDOT:PSS,PEDOT:PSS,100.0,o-dichlorobenzene,,,-5.51,-3.34,,-6.1,-3.9,
108564,10.1016/j.synthmet.2015.11.017,10.1016/j.synthmet.2015.11.017,PBDTS-DPP,PC70BM,PBDTS-DPP,PC70BM,CCCCCCc1csc(C2=C3C(=O)N(CC(CC)CCCC)C(c4cc(CCCCCC)c(-c5cc6c(-c7ccc(SCC(CC)CCCC)s7)c7sccc7c(-c7ccc(SCC(CC)CCCC)s7)c6s5)s4)=C3C(=O)N2CC(CC)CCCC)c1,CCCCC(=O)OCC1(C2=CC=CC=C2)C3=CC=CC4=CC=CC5=CC=CC6=CC=C7C=CC=CC8=CC=CC1=C8C7=C6C5=C4C3,0.75,5.76,34.78,1.48,1.502496,1.520000000000005,,,1:1,,,,ITO/PEDOT:PSS/polymer:PC70BM/Ca/Al,conventional,Ca,Ca,PEDOT:PSS,PEDOT:PSS,,,,,-5.3,-3.45,,-6.1,-3.9,
108565,10.1016/j.synthmet.2015.11.017,10.1016/j.synthmet.2015.11.017,PBDTS-DPP,PC70BM,PBDTS-DPP,PC70BM,CCCCCCc1csc(C2=C3C(=O)N(CC(CC)CCCC)C(c4cc(CCCCCC)c(-c5cc6c(-c7ccc(SCC(CC)CCCC)s7)c7sccc7c(-c7ccc(SCC(CC)CCCC)s7)c6s5)s4)=C3C(=O)N2CC(CC)CCCC)c1,CCCCC(=O)OCC1(C2=CC=CC=C2)C3=CC=CC4=CC=CC5=CC=CC6=CC=C7C=CC=CC8=CC=CC1=C8C7=C6C5=C4C3,0.72,6.72,37.69,1.82,1.82359296,0.1974153846153834,,,1:2,,,,ITO/PEDOT:PSS/polymer:PC70BM/Ca/Al,conventional,Ca,Ca,PEDOT:PSS,PEDOT:PSS,,,,,-5.3,-3.45,,-6.1,-3.9,
108566,10.1016/j.synthmet.2015.11.017,10.1016/j.synthmet.2015.11.017,PBDTS-DPP,PC70BM,PBDTS-DPP,PC70BM,CCCCCCc1csc(C2=C3C(=O)N(CC(CC)CCCC)C(c4cc(CCCCCC)c(-c5cc6c(-c7ccc(SCC(CC)CCCC)s7)c7sccc7c(-c7ccc(SCC(CC)CCCC)s7)c6s5)s4)=C3C(=O)N2CC(CC)CCCC)c1,CCCCC(=O)OCC1(C2=CC=CC=C2)C3=CC=CC4=CC=CC5=CC=CC6=CC=C7C=CC=CC8=CC=CC1=C8C7=C6C5=C4C3,0.66,6.27,35.3,1.46,1.4607846,0.0537397260273989,,,1:2,DIO,,3%,ITO/PEDOT:PSS/polymer:PC70BM/Ca/Al,conventional,Ca,Ca,PEDOT:PSS,PEDOT:PSS,,,,,-5.3,-3.45,,-6.1,-3.9,
108567,10.1016/j.synthmet.2015.11.017,10.1016/j.synthmet.2015.11.017,PBDTS-DPP,PC70BM,PBDTS-DPP,PC70BM,CCCCCCc1csc(C2=C3C(=O)N(CC(CC)CCCC)C(c4cc(CCCCCC)c(-c5cc6c(-c7ccc(SCC(CC)CCCC)s7)c7sccc7c(-c7ccc(SCC(CC)CCCC)s7)c6s5)s4)=C3C(=O)N2CC(CC)CCCC)c1,CCCCC(=O)OCC1(C2=CC=CC=C2)C3=CC=CC4=CC=CC5=CC=CC6=CC=C7C=CC=CC8=CC=CC1=C8C7=C6C5=C4C3,0.78,7.79,39.62,2.41,2.40739044,0.1082804979253208,,,1:2,,,,ITO/PEDOT:PSS/polymer:PC70BM/Ca/Al,conventional,Ca,Ca,PEDOT:PSS,PEDOT:PSS,,,,,-5.3,-3.45,,-6.1,-3.9,
108568,10.1016/j.synthmet.2015.11.017,10.1016/j.synthmet.2015.11.017,PBDTS-DPP,PC70BM,PBDTS-DPP,PC70BM,CCCCCCc1csc(C2=C3C(=O)N(CC(CC)CCCC)C(c4cc(CCCCCC)c(-c5cc6c(-c7ccc(SCC(CC)CCCC)s7)c7sccc7c(-c7ccc(SCC(CC)CCCC)s7)c6s5)s4)=C3C(=O)N2CC(CC)CCCC)c1,CCCCC(=O)OCC1(C2=CC=CC=C2)C3=CC=CC4=CC=CC5=CC=CC6=CC=C7C=CC=CC8=CC=CC1=C8C7=C6C5=C4C3,0.72,5.99,37.66,1.63,1.6242004799999998,0.3557987730061385,,,1:3,,,,ITO/PEDOT:PSS/polymer:PC70BM/Ca/Al,conventional,Ca,Ca,PEDOT:PSS,PEDOT:PSS,,,,,-5.3,-3.45,,-6.1,-3.9,
108569,10.1016/j.synthmet.2015.11.022,10.1016/j.synthmet.2015.11.022,P3HT,PCBM,P3HT,PCBM,CCCCCCc1ccsc1,CCCCC(=O)OCC1(C2=CC=CC=C2)C3=CC=CC4=CC=CC5=CC=CC6=CC=CC7=CC=CC1=C7C6=C5C4=C3,0.54,8.4,56.0,3.09,2.54016,17.794174757281546,,,,,,,ITO/PEIE/P3HT:PCBM-like/MoO3/Ag,,PEIE,PEIE,MoO3,MoO3,,chlorobenzene,chlorobenzene,,-5.01,-3.12,,-6.1,-3.7,
108570,10.1016/j.synthmet.2015.11.022,10.1016/j.synthmet.2015.11.022,P3HT,F1,P3HT,F1,CCCCCCc1ccsc1,CCOC(=O)c1ccsc1-c1cc2c(-c3ccc(CC)s3)c3sc(-c4cc(C(=O)OCC)c(-c5cc6c(-c7ccc(CC)s7)c7sc(-c8cc(C(=O)OCC)c(-c9cc%10c(-c%11ccc(CC)s%11)c%11sccc%11c(-c%11ccc(CC)s%11)c%10s9)s8)cc7c(-c7ccc(CC)s7)c6s5)s4)cc3c(-c3ccc(CC)s3)c2s1,0.58,8.02,52.0,2.94,2.418832,17.726802721088447,,,,,,,ITO/PEIE/P3HT:PCBM-like/MoO3/Ag,,PEIE,PEIE,MoO3,MoO3,,chlorobenzene,chlorobenzene,,-5.01,-3.12,,-5.5,-3.53,
108571,10.1016/j.synthmet.2015.11.022,10.1016/j.synthmet.2015.11.022,P3HT,F2,P3HT,F2,CCCCCCc1ccsc1,CCCCCCCCCCCCCCCCC(CC)c1nc2c3nc4c(-c5cc(CCCCCCCCCCCC)cs5)c5nsnc5c(-c5cc(CCCCCCCCCCCC)c(-c6cc7c(CCCCCCCCCCC)c(CCCCCCCCCCC)c8ccsc8c7s6)s5)c4nc3c3nc(C(CC)CCCCCCCCCCCCCCCC)sc3c2s1,0.6,6.82,64.0,3.19,2.61888,17.903448275862072,,,,,,,ITO/PEIE/P3HT:PCBM-like/MoO3/Ag,,PEIE,PEIE,MoO3,MoO3,,chlorobenzene,chlorobenzene,,-5.01,-3.12,,-5.4,-3.96,
108572,10.1016/j.synthmet.2015.11.022,10.1016/j.synthmet.2015.11.022,P3HT,F3,P3HT,F3,CCCCCCc1ccsc1,,0.56,7.64,64.0,3.33,2.738176,17.77249249249249,,,,,,,ITO/PEIE/P3HT:PCBM-like/MoO3/Ag,,PEIE,PEIE,MoO3,MoO3,,chlorobenzene,chlorobenzene,,-5.01,-3.12,,,,
108573,10.1016/j.synthmet.2015.11.022,10.1016/j.synthmet.2015.11.022,P3HT,F4,P3HT,F4,CCCCCCc1ccsc1,,0.48,4.43,48.0,1.24,1.0206719999999998,17.687741935483885,,,,,,,ITO/PEIE/P3HT:PCBM-like/MoO3/Ag,,PEIE,PEIE,MoO3,MoO3,,chlorobenzene,chlorobenzene,,-5.01,-3.12,,,,
108574,10.1016/j.synthmet.2015.11.022,10.1016/j.synthmet.2015.11.022,P3HT,F5,P3HT,F5,CCCCCCc1ccsc1,,0.53,3.91,38.0,0.96,0.7874740000000001,17.971458333333317,,,,,,,ITO/PEIE/P3HT:PCBM-like/MoO3/Ag,,PEIE,PEIE,MoO3,MoO3,,chlorobenzene,chlorobenzene,,-5.01,-3.12,,,,
108575,10.1016/j.synthmet.2015.11.022,10.1016/j.synthmet.2015.11.022,P3HT,F6,P3HT,F6,CCCCCCc1ccsc1,,0.54,6.66,45.0,1.97,1.6183800000000002,17.848730964466995,,,,,,,ITO/PEIE/P3HT:PCBM-like/MoO3/Ag,,PEIE,PEIE,MoO3,MoO3,,chlorobenzene,chlorobenzene,,-5.01,-3.12,,,,
108576,10.1016/j.synthmet.2015.12.013,10.1016/j.synthmet.2015.12.013,PDTTDPP-EH,,PDTTDPP-EH,,CCCCCCCCCCCCc1ccsc1-c1cc2sc3cc(-c4sc(-c5ccc(C6=C7C(=O)N(CC(CC)CCCC)C(c8cccs8)=C7C(=O)N6CC(CC)CCCC)s5)cc4CCCCCCCCCCCC)sc3c2s1,,0.54,8.0,51.0,2.22,2.2032000000000003,0.7567567567567534,,,1:1.5,-,,,ITO/PEDOT:PSS/active layer/LiF/Al,conventional,LiF,LiF,PEDOT:PSS,PEDOT:PSS,,"chloroform:1,2-dichlorobenzene (4:1 v/v)",chloroform:o-DCB (4:1),,-5.11,-3.69,,,,
108577,10.1016/j.synthmet.2015.12.013,10.1016/j.synthmet.2015.12.013,PDTTDPP-EH,,PDTTDPP-EH,,CCCCCCCCCCCCc1ccsc1-c1cc2sc3cc(-c4sc(-c5ccc(C6=C7C(=O)N(CC(CC)CCCC)C(c8cccs8)=C7C(=O)N6CC(CC)CCCC)s5)cc4CCCCCCCCCCCC)sc3c2s1,,0.54,7.01,59.0,2.21,2.2333860000000003,1.0581900452488846,,,1:1.5,DIO 1%,DIO,1%,ITO/PEDOT:PSS/active layer/LiF/Al,conventional,LiF,LiF,PEDOT:PSS,PEDOT:PSS,,"chloroform:1,2-dichlorobenzene (4:1 v/v)",chloroform:o-DCB (4:1),,-5.11,-3.69,,,,
108578,10.1016/j.synthmet.2015.12.013,10.1016/j.synthmet.2015.12.013,PDTTDPP-BO,,PDTTDPP-BO,,CCCCCCCCCCCCc1ccsc1-c1cc2sc3cc(-c4sc(-c5ccc(C6=C7C(=O)N(CC(CCCC)CCCCCC)C(c8cccs8)=C7C(=O)N6CC(CCCC)CCCCCC)s5)cc4CCCCCCCCCCCC)sc3c2s1,,0.56,9.25,51.0,2.68,2.6418,1.4253731343283669,,,1:1.5,-,,,ITO/PEDOT:PSS/active layer/LiF/Al,conventional,LiF,LiF,PEDOT:PSS,PEDOT:PSS,,"chloroform:1,2-dichlorobenzene (4:1 v/v)",chloroform:o-DCB (4:1),,-5.16,-3.77,,,,
108579,10.1016/j.synthmet.2015.12.013,10.1016/j.synthmet.2015.12.013,PDTTDPP-BO,,PDTTDPP-BO,,CCCCCCCCCCCCc1ccsc1-c1cc2sc3cc(-c4sc(-c5ccc(C6=C7C(=O)N(CC(CCCC)CCCCCC)C(c8cccs8)=C7C(=O)N6CC(CCCC)CCCCCC)s5)cc4CCCCCCCCCCCC)sc3c2s1,,0.55,10.01,54.0,2.93,2.97297,1.4665529010238891,,,1:1.5,DIO 1%,DIO,1%,ITO/PEDOT:PSS/active layer/LiF/Al,conventional,LiF,LiF,PEDOT:PSS,PEDOT:PSS,,"chloroform:1,2-dichlorobenzene (4:1 v/v)",chloroform:o-DCB (4:1),,-5.16,-3.77,,,,
108580,10.1016/j.synthmet.2015.12.013,10.1016/j.synthmet.2015.12.013,PDTTDPP-DT,,PDTTDPP-DT,,CCCCCCCCCCCCc1ccsc1-c1cc2sc3cc(-c4sc(-c5ccc(C6=C7C(=O)N(CC(CCCCCCCCCC)CCCCCCCCCCCC)C(c8cccs8)=C7C(=O)N6CC(CCCCCCCCCC)CCCCCCCCCCCC)s5)cc4CCCCCCCCCCCC)sc3c2s1,,0.59,7.1,63.0,2.66,2.63907,0.7868421052631871,,,1:1.5,-,,,ITO/PEDOT:PSS/active layer/LiF/Al,conventional,LiF,LiF,PEDOT:PSS,PEDOT:PSS,,"chloroform:1,2-dichlorobenzene (4:1 v/v)",chloroform:o-DCB (4:1),,-5.18,-3.79,,,,
108581,10.1016/j.synthmet.2015.12.013,10.1016/j.synthmet.2015.12.013,PDTTDPP-DT,,PDTTDPP-DT,,CCCCCCCCCCCCc1ccsc1-c1cc2sc3cc(-c4sc(-c5ccc(C6=C7C(=O)N(CC(CCCCCCCCCC)CCCCCCCCCCCC)C(c8cccs8)=C7C(=O)N6CC(CCCCCCCCCC)CCCCCCCCCCCC)s5)cc4CCCCCCCCCCCC)sc3c2s1,,0.58,10.25,58.0,3.44,3.4481,0.2354651162790503,,,1:1.5,DIO 1%,DIO,1%,ITO/PEDOT:PSS/active layer/LiF/Al,conventional,LiF,LiF,PEDOT:PSS,PEDOT:PSS,,"chloroform:1,2-dichlorobenzene (4:1 v/v)",chloroform:o-DCB (4:1),,-5.18,-3.79,,,,
108582,10.1016/j.synthmet.2015.12.016,10.1016/j.synthmet.2015.12.016,PTTIBT,,PTTIBT,,CCCCCCCCC(CCCCCCCC)n1c2cc(-c3cccs3)ccc2c2sc(-c3cccc4nsnc34)cc21,,0.61,2.26,39.0,0.54,0.537654,0.4344444444444574,,,1:1.5,,,,ITO/PEDOT:PSS/active layer/Al,conventional,,,PEDOT:PSS,PEDOT:PSS,,o-dichlorobenzene,o-DCB,70.0,-5.32,-3.5,,,,
108583,10.1016/j.synthmet.2015.12.016,10.1016/j.synthmet.2015.12.016,PTTIBT,,PTTIBT,,CCCCCCCCC(CCCCCCCC)n1c2cc(-c3cccs3)ccc2c2sc(-c3cccc4nsnc34)cc21,,0.62,3.28,42.0,0.85,0.854112,0.4837647058823535,,,1:1.5,DIO (3vol%),DIO,3vol%,ITO/PEDOT:PSS/active layer/Al,conventional,,,PEDOT:PSS,PEDOT:PSS,,o-dichlorobenzene,o-DCB,70.0,-5.32,-3.5,,,,
108584,10.1016/j.synthmet.2015.12.016,10.1016/j.synthmet.2015.12.016,PTTIMBI,,PTTIMBI,,CCCCCCCCC(CCCCCCCC)n1c2cc(-c3cccs3)ccc2c2sc(-c3cccc4c3=NC(C)(C)N=4)cc21,,0.69,4.82,50.0,1.67,1.6628999999999998,0.4251497005988087,,,1:1.5,,,,ITO/PEDOT:PSS/active layer/Al,conventional,,,PEDOT:PSS,PEDOT:PSS,,o-dichlorobenzene,o-DCB,70.0,-5.29,-3.61,,,,
108585,10.1016/j.synthmet.2015.12.016,10.1016/j.synthmet.2015.12.016,PTTIMBI,,PTTIMBI,,CCCCCCCCC(CCCCCCCC)n1c2cc(-c3cccs3)ccc2c2sc(-c3cccc4c3=NC(C)(C)N=4)cc21,,0.69,7.1,53.0,2.6,2.596469999999999,0.1357692307692662,,,1:1.5,DIO (3vol%),DIO,3vol%,ITO/PEDOT:PSS/active layer/Al,conventional,,,PEDOT:PSS,PEDOT:PSS,,o-dichlorobenzene,o-DCB,70.0,-5.29,-3.61,,,,
108586,10.1016/j.synthmet.2016.01.026,10.1016/j.synthmet.2016.01.026,P3HT,PC61BM,P3HT,PC61BM,CCCCCCc1ccsc1,COC(=O)CCCC1(c2ccccc2)C23c4c5c6c7c8c9c(c%10c%11c2c2c%12c4c4c%13c5c5c7c7c8c8c%14c9c%10c9c%10c%11c2c2c%11c%12c4c4c%12c%13c5c5c7c7c8c8c%14c9c9c%10c2c2c%11c4c4c%12c5c7c5c8c9c2c45)C613,0.63,8.09,67.0,3.44,3.4147890000000003,0.732877906976734,,,1:1,,,,ITO/PEDOT:PSS/P3HT:fullerene/Ca/Al,conventional,Ca,Ca,PEDOT:PSS,PEDOT:PSS,,o-DCB,o-DCB,150.0,-5.01,-3.12,,-6.1,-3.7,
108587,10.1016/j.synthmet.2016.01.026,10.1016/j.synthmet.2016.01.026,P3HT,C4-BFCMA,P3HT,C4-BFCMA,CCCCCCc1ccsc1,,0.54,3.52,53.0,1.0,1.007424,0.7424000000000097,,,1:1,,,,ITO/PEDOT:PSS/P3HT:fullerene/Ca/Al,conventional,Ca,Ca,PEDOT:PSS,PEDOT:PSS,,o-DCB,o-DCB,150.0,-5.01,-3.12,,,,
108588,10.1016/j.synthmet.2016.01.026,10.1016/j.synthmet.2016.01.026,P3HT,BFCBA,P3HT,BFCBA,CCCCCCc1ccsc1,,0.24,0.14,43.0,0.02,0.014448,27.75999999999999,,,1:1,,,,ITO/PEDOT:PSS/P3HT:fullerene/Ca/Al,conventional,Ca,Ca,PEDOT:PSS,PEDOT:PSS,,o-DCB,o-DCB,150.0,-5.01,-3.12,,,,
108589,10.1016/j.synthmet.2016.01.026,10.1016/j.synthmet.2016.01.026,P3HT,C1-BFCBA,P3HT,C1-BFCBA,CCCCCCc1ccsc1,,0.64,0.96,49.0,0.3,0.301056,0.3520000000000005,,,1:1,,,,ITO/PEDOT:PSS/P3HT:fullerene/Ca/Al,conventional,Ca,Ca,PEDOT:PSS,PEDOT:PSS,,o-DCB,o-DCB,150.0,-5.01,-3.12,,,,
108590,10.1016/j.synthmet.2016.01.026,10.1016/j.synthmet.2016.01.026,P3HT,C2-BFCBA,P3HT,C2-BFCBA,CCCCCCc1ccsc1,,0.64,1.58,52.0,0.53,0.5258240000000001,0.7879245283018788,,,1:1,,,,ITO/PEDOT:PSS/P3HT:fullerene/Ca/Al,conventional,Ca,Ca,PEDOT:PSS,PEDOT:PSS,,o-DCB,o-DCB,150.0,-5.01,-3.12,,,,
108591,10.1016/j.synthmet.2016.01.026,10.1016/j.synthmet.2016.01.026,P3HT,C3-BFCBA,P3HT,C3-BFCBA,CCCCCCc1ccsc1,,0.68,5.69,63.0,2.42,2.4375960000000005,0.7271074380165542,,,1:1,,,,ITO/PEDOT:PSS/P3HT:fullerene/Ca/Al,conventional,Ca,Ca,PEDOT:PSS,PEDOT:PSS,,o-DCB,o-DCB,150.0,-5.01,-3.12,,,,
108592,10.1016/j.synthmet.2016.01.026,10.1016/j.synthmet.2016.01.026,P3HT,C4-BFCBA,P3HT,C4-BFCBA,CCCCCCc1ccsc1,,0.69,7.44,67.0,3.4,3.439512,1.1621176470588168,,,1:1,,,,ITO/PEDOT:PSS/P3HT:fullerene/Ca/Al,conventional,Ca,Ca,PEDOT:PSS,PEDOT:PSS,,o-DCB,o-DCB,150.0,-5.01,-3.12,,,,
108593,10.1016/j.synthmet.2016.01.026,10.1016/j.synthmet.2016.01.026,P3HT,C5-BFCBA,P3HT,C5-BFCBA,CCCCCCc1ccsc1,,0.69,6.21,59.0,2.54,2.528091,0.4688582677165421,,,1:1,,,,ITO/PEDOT:PSS/P3HT:fullerene/Ca/Al,conventional,Ca,Ca,PEDOT:PSS,PEDOT:PSS,,o-DCB,o-DCB,150.0,-5.01,-3.12,,,,
108594,10.1016/j.synthmet.2016.01.026,10.1016/j.synthmet.2016.01.026,P3HT,C4-BFCTA,P3HT,C4-BFCTA,CCCCCCc1ccsc1,,0.76,3.46,46.0,1.22,1.209616,0.8511475409836023,,,1:1,,,,ITO/PEDOT:PSS/P3HT:fullerene/Ca/Al,conventional,Ca,Ca,PEDOT:PSS,PEDOT:PSS,,o-DCB,o-DCB,150.0,-5.01,-3.12,,,,
108595,10.1016/j.synthmet.2016.02.012,10.1016/j.synthmet.2016.02.012,pDSBT-BHTBT,PC71BM,pDSBT-BHTBT,PC71BM,CCCCCCc1csc(-c2ccc(-c3cc(CCCCCC)c(-c4cc5c(s4)-c4sccc4[Si](CCCC)(CCCC)[Si]5(CCCC)CCCC)s3)c3nsnc23)c1,COC(=O)CCCC1(c2ccccc2)C23c4c5ccc6c7cc8c9c%10c(cc%11cc%12c%13c%14c(cc%15c%16ccc-5c2c%16c2c5c%16c%17c(c(c46)c7c9c%17c4c%10c%11c%13c4c%16c%14c%152)C513)C%12)C8,0.76,8.64,38.0,2.49,2.495232,0.2101204819277069,,,,,,,ITO/PEDOT:PSS/active layer/Ca/Al,conventional,Ca,Ca,PEDOT:PSS,PEDOT:PSS,,chlorobenzene,chlorobenzene,,-5.2,-3.4,,-5.9,-3.9,
108596,10.1016/j.synthmet.2016.02.012,10.1016/j.synthmet.2016.02.012,pDSBT-BHTBT,PC71BM,pDSBT-BHTBT,PC71BM,CCCCCCc1csc(-c2ccc(-c3cc(CCCCCC)c(-c4cc5c(s4)-c4sccc4[Si](CCCC)(CCCC)[Si]5(CCCC)CCCC)s3)c3nsnc23)c1,COC(=O)CCCC1(c2ccccc2)C23c4c5ccc6c7cc8c9c%10c(cc%11cc%12c%13c%14c(cc%15c%16ccc-5c2c%16c2c5c%16c%17c(c(c46)c7c9c%17c4c%10c%11c%13c4c%16c%14c%152)C513)C%12)C8,0.89,8.64,49.0,3.76,3.767904,0.2102127659574562,,,1:3.5,,,,ITO/PEDOT:PSS/active layer/Ca/Al,conventional,Ca,Ca,PEDOT:PSS,PEDOT:PSS,50.0,chlorobenzene,chlorobenzene,,-5.2,-3.4,,-5.9,-3.9,
108597,10.1016/j.synthmet.2016.05.019,10.1016/j.synthmet.2016.05.019,P(BDT-C7-DPPD),PC70BM,P(BDT-C7-DPPD),PC70BM,CCCCCCCCn1c(-c2cccs2)c2c(c1-c1ccc(-c3cc4c(OCC(CC)CCCC)c5sccc5c(OCC(CC)CCCC)c4s3)s1)C(=O)N(CCCCCCC)C2=O,CCCCC(=O)OCC1(C2=CC=CC=C2)C3=CC=CC4=CC=CC5=CC=CC6=CC=C7C=CC=CC8=CC=CC1=C8C7=C6C5=C4C3,0.91,3.54,51.0,1.65,1.6429140000000002,0.4294545454545275,,,1:1.5,No,,0 vol%,ITO/PEDOT:PSS/polymer:PC70BM/Al,conventional,,,PEDOT:PSS,,,chlorobenzene,,,-5.39,-3.28,,-6.1,-3.9,
108598,10.1016/j.synthmet.2016.05.019,10.1016/j.synthmet.2016.05.019,P(BDT-C8-DPPD),PC70BM,P(BDT-C8-DPPD),PC70BM,CCCCCCCCN1C(=O)c2c(c(-c3ccc(-c4cc5c(OCC(CC)CCCC)c6sccc6c(OCC(CC)CCCC)c5s4)s3)n(CCCCCCCC)c2-c2cccs2)C1=O,CCCCC(=O)OCC1(C2=CC=CC=C2)C3=CC=CC4=CC=CC5=CC=CC6=CC=C7C=CC=CC8=CC=CC1=C8C7=C6C5=C4C3,0.89,3.45,48.0,1.49,1.47384,1.0845637583892584,,,1:1.5,No,,0 vol%,ITO/PEDOT:PSS/polymer:PC70BM/Al,conventional,,,PEDOT:PSS,,,chlorobenzene,,,-5.39,-3.28,,-6.1,-3.9,
108599,10.1016/j.synthmet.2016.05.019,10.1016/j.synthmet.2016.05.019,P(BDT-C10-DPPD),PC70BM,P(BDT-C10-DPPD),PC70BM,CCCCCCCCCCN1C(=O)c2c(c(-c3ccc(-c4cc5c(OCC(CC)CCCC)c6sccc6c(OCC(CC)CCCC)c5s4)s3)n(CCCCCCCC)c2-c2cccs2)C1=O,CCCCC(=O)OCC1(C2=CC=CC=C2)C3=CC=CC4=CC=CC5=CC=CC6=CC=C7C=CC=CC8=CC=CC1=C8C7=C6C5=C4C3,0.87,2.68,53.0,1.24,1.2357480000000003,0.3429032258064274,,,1:1.5,No,,0 vol%,ITO/PEDOT:PSS/polymer:PC70BM/Al,conventional,,,PEDOT:PSS,,,chlorobenzene,,,-5.39,-3.28,,-6.1,-3.9,
108600,10.1016/j.synthmet.2016.05.019,10.1016/j.synthmet.2016.05.019,P(BDT-C12-DPPD),PC70BM,P(BDT-C12-DPPD),PC70BM,CCCCCCCCCCCCN1C(=O)c2c(c(-c3ccc(-c4cc5c(OCC(CC)CCCC)c6sccc6c(OCC(CC)CCCC)c5s4)s3)n(CCCCCCCC)c2-c2cccs2)C1=O,CCCCC(=O)OCC1(C2=CC=CC=C2)C3=CC=CC4=CC=CC5=CC=CC6=CC=C7C=CC=CC8=CC=CC1=C8C7=C6C5=C4C3,0.74,2.22,53.0,0.87,0.870684,0.0786206896551744,,,1:1.5,No,,0 vol%,ITO/PEDOT:PSS/polymer:PC70BM/Al,conventional,,,PEDOT:PSS,,,chlorobenzene,,,-5.39,-3.28,,-6.1,-3.9,
108601,10.1016/j.synthmet.2016.05.019,10.1016/j.synthmet.2016.05.019,P(BDT-C7-DPPD),PC70BM,P(BDT-C7-DPPD),PC70BM,CCCCCCCCn1c(-c2cccs2)c2c(c1-c1ccc(-c3cc4c(OCC(CC)CCCC)c5sccc5c(OCC(CC)CCCC)c4s3)s1)C(=O)N(CCCCCCC)C2=O,CCCCC(=O)OCC1(C2=CC=CC=C2)C3=CC=CC4=CC=CC5=CC=CC6=CC=C7C=CC=CC8=CC=CC1=C8C7=C6C5=C4C3,0.91,9.15,68.0,5.67,5.662020000000001,0.1407407407407229,,,1:1.5,DIO,,3 vol%,ITO/PEDOT:PSS/polymer:PC70BM/Al,conventional,,,PEDOT:PSS,,,chlorobenzene,,,-5.39,-3.28,,-6.1,-3.9,
108602,10.1016/j.synthmet.2016.05.019,10.1016/j.synthmet.2016.05.019,P(BDT-C8-DPPD),PC70BM,P(BDT-C8-DPPD),PC70BM,CCCCCCCCN1C(=O)c2c(c(-c3ccc(-c4cc5c(OCC(CC)CCCC)c6sccc6c(OCC(CC)CCCC)c5s4)s3)n(CCCCCCCC)c2-c2cccs2)C1=O,CCCCC(=O)OCC1(C2=CC=CC=C2)C3=CC=CC4=CC=CC5=CC=CC6=CC=C7C=CC=CC8=CC=CC1=C8C7=C6C5=C4C3,0.86,9.07,68.0,5.29,5.304136,0.2672211720226787,,,1:1.5,DIO,,3 vol%,ITO/PEDOT:PSS/polymer:PC70BM/Al,conventional,,,PEDOT:PSS,,,chlorobenzene,,,-5.39,-3.28,,-6.1,-3.9,
108603,10.1016/j.synthmet.2016.05.019,10.1016/j.synthmet.2016.05.019,P(BDT-C10-DPPD),PC70BM,P(BDT-C10-DPPD),PC70BM,CCCCCCCCCCN1C(=O)c2c(c(-c3ccc(-c4cc5c(OCC(CC)CCCC)c6sccc6c(OCC(CC)CCCC)c5s4)s3)n(CCCCCCCC)c2-c2cccs2)C1=O,CCCCC(=O)OCC1(C2=CC=CC=C2)C3=CC=CC4=CC=CC5=CC=CC6=CC=C7C=CC=CC8=CC=CC1=C8C7=C6C5=C4C3,0.95,7.09,60.0,4.06,4.0413,0.4605911330049246,,,1:1.5,DIO,,3 vol%,ITO/PEDOT:PSS/polymer:PC70BM/Al,conventional,,,PEDOT:PSS,,,chlorobenzene,,,-5.39,-3.28,,-6.1,-3.9,
108604,10.1016/j.synthmet.2016.05.019,10.1016/j.synthmet.2016.05.019,P(BDT-C12-DPPD),PC70BM,P(BDT-C12-DPPD),PC70BM,CCCCCCCCCCCCN1C(=O)c2c(c(-c3ccc(-c4cc5c(OCC(CC)CCCC)c6sccc6c(OCC(CC)CCCC)c5s4)s3)n(CCCCCCCC)c2-c2cccs2)C1=O,CCCCC(=O)OCC1(C2=CC=CC=C2)C3=CC=CC4=CC=CC5=CC=CC6=CC=C7C=CC=CC8=CC=CC1=C8C7=C6C5=C4C3,0.91,5.66,48.0,2.46,2.4722880000000003,0.4995121951219633,,,1:1.5,DIO,,3 vol%,ITO/PEDOT:PSS/polymer:PC70BM/Al,conventional,,,PEDOT:PSS,,,chlorobenzene,,,-5.39,-3.28,,-6.1,-3.9,
108605,10.1016/j.synthmet.2016.06.004,10.1016/j.synthmet.2016.06.004,PBDTT-TIID,PC71BM,PBDTT-TIID,PC71BM,CCCCC(CC)Cc1ccc(-c2c3cc(-c4cc5c(s4)/C(=C4\C(=O)N(CC(CC)CCCC)C6C=CSC46)C(=O)N5CC(CC)CCCC)sc3c(-c3ccc(CC(CC)CCCC)s3)c3ccsc23)s1,COC(=O)CCCC1(c2ccccc2)C23c4c5ccc6c7cc8c9c%10c(cc%11cc%12c%13c%14c(cc%15c%16ccc-5c2c%16c2c5c%16c%17c(c(c46)c7c9c%17c4c%10c%11c%13c4c%16c%14c%152)C513)C%12)C8,0.59,6.33,44.0,1.68,1.643268,2.186428571428571,,,1:1,,,,ITO/PEDOT:PSS/active layer/Ca/Al,conventional,Ca,Ca,PEDOT:PSS,PEDOT:PSS,80.0,o-DCB,o-DCB,,-5.06,-3.68,,-5.9,-3.9,
108606,10.1016/j.synthmet.2016.06.004,10.1016/j.synthmet.2016.06.004,PBDTT-TIID,PC71BM,PBDTT-TIID,PC71BM,CCCCC(CC)Cc1ccc(-c2c3cc(-c4cc5c(s4)/C(=C4\C(=O)N(CC(CC)CCCC)C6C=CSC46)C(=O)N5CC(CC)CCCC)sc3c(-c3ccc(CC(CC)CCCC)s3)c3ccsc23)s1,COC(=O)CCCC1(c2ccccc2)C23c4c5ccc6c7cc8c9c%10c(cc%11cc%12c%13c%14c(cc%15c%16ccc-5c2c%16c2c5c%16c%17c(c(c46)c7c9c%17c4c%10c%11c%13c4c%16c%14c%152)C513)C%12)C8,0.57,7.56,52.0,2.24,2.240784,0.0349999999999755,,,1:2,,,,ITO/PEDOT:PSS/active layer/Ca/Al,conventional,Ca,Ca,PEDOT:PSS,PEDOT:PSS,75.0,o-DCB,o-DCB,,-5.06,-3.68,,-5.9,-3.9,
108607,10.1016/j.synthmet.2016.06.004,10.1016/j.synthmet.2016.06.004,PBDTT-TIID,PC71BM,PBDTT-TIID,PC71BM,CCCCC(CC)Cc1ccc(-c2c3cc(-c4cc5c(s4)/C(=C4\C(=O)N(CC(CC)CCCC)C6C=CSC46)C(=O)N5CC(CC)CCCC)sc3c(-c3ccc(CC(CC)CCCC)s3)c3ccsc23)s1,COC(=O)CCCC1(c2ccccc2)C23c4c5ccc6c7cc8c9c%10c(cc%11cc%12c%13c%14c(cc%15c%16ccc-5c2c%16c2c5c%16c%17c(c(c46)c7c9c%17c4c%10c%11c%13c4c%16c%14c%152)C513)C%12)C8,0.39,6.92,47.0,1.27,1.268436,0.1231496062992221,,,1:3,,,,ITO/PEDOT:PSS/active layer/Ca/Al,conventional,Ca,Ca,PEDOT:PSS,PEDOT:PSS,75.0,o-DCB,o-DCB,,-5.06,-3.68,,-5.9,-3.9,
108608,10.1016/j.synthmet.2016.06.004,10.1016/j.synthmet.2016.06.004,PBDTT-TIID,PC71BM,PBDTT-TIID,PC71BM,CCCCC(CC)Cc1ccc(-c2c3cc(-c4cc5c(s4)/C(=C4\C(=O)N(CC(CC)CCCC)C6C=CSC46)C(=O)N5CC(CC)CCCC)sc3c(-c3ccc(CC(CC)CCCC)s3)c3ccsc23)s1,COC(=O)CCCC1(c2ccccc2)C23c4c5ccc6c7cc8c9c%10c(cc%11cc%12c%13c%14c(cc%15c%16ccc-5c2c%16c2c5c%16c%17c(c(c46)c7c9c%17c4c%10c%11c%13c4c%16c%14c%152)C513)C%12)C8,0.42,10.34,54.0,2.4,2.345112,2.287000000000002,,,1:2,DIO,DIO,1%,ITO/PEDOT:PSS/active layer/Ca/Al,conventional,Ca,Ca,PEDOT:PSS,PEDOT:PSS,70.0,o-DCB,o-DCB,,-5.06,-3.68,,-5.9,-3.9,
108609,10.1016/j.synthmet.2016.06.009,10.1016/j.synthmet.2016.06.009,P3HT,PCBM,P3HT,PCBM,CCCCCCc1ccsc1,CCCCC(=O)OCC1(C2=CC=CC=C2)C3=CC=CC4=CC=CC5=CC=CC6=CC=CC7=CC=CC1=C7C6=C5C4=C3,0.54,8.4,56.0,3.09,2.54016,17.794174757281546,3.01,3.09,1:1,,,,ITO/PEIE/P3HT:PCBM/MoO3/Ag,,PEIE,PEIE,MoO3,MoO3,,chlorobenzene,chlorobenzene,150.0,-5.01,-3.12,,-6.1,-3.7,
108610,10.1016/j.synthmet.2016.06.009,10.1016/j.synthmet.2016.06.009,P3HT,MDN-PCBM,P3HT,MDN-PCBM,CCCCCCc1ccsc1,,0.58,8.8,59.0,3.67,3.0113600000000003,17.946594005449583,3.58,3.67,1:1,,,,ITO/PEIE/P3HT:MDN-PCBM/MoO3/Ag,,PEIE,PEIE,MoO3,MoO3,,chlorobenzene,chlorobenzene,150.0,-5.01,-3.12,,,,
108611,10.1016/j.synthmet.2016.07.004,10.1016/j.synthmet.2016.07.004,P1,PC71BM,P1,PC71BM,CCCCCCCCc1cc(-c2c(-c3cccs3)sc3c(-c4cc(CCCCCCCC)c(CCCCCCCC)s4)c(-c4ccc(-c5cccc6nsnc56)s4)sc23)sc1CCCCCCCC,COC(=O)CCCC1(c2ccccc2)C23c4c5ccc6c7cc8c9c%10c(cc%11cc%12c%13c%14c(cc%15c%16ccc-5c2c%16c2c5c%16c%17c(c(c46)c7c9c%17c4c%10c%11c%13c4c%16c%14c%152)C513)C%12)C8,0.88,3.42,28.0,0.85,0.842688,0.8602352941176453,0.81,0.85,1:3,,,,ITO/PEDOT:PSS (35 nm)/active layer/LiF (0.5 nm)/Al (100 nm),conventional,LiF,LiF,PEDOT:PSS,PEDOT:PSS,95.0,DCB,o-DCB,,-5.34,-3.53,,-5.9,-3.9,
108612,10.1016/j.synthmet.2016.07.004,10.1016/j.synthmet.2016.07.004,P1,PC71BM,P1,PC71BM,CCCCCCCCc1cc(-c2c(-c3cccs3)sc3c(-c4cc(CCCCCCCC)c(CCCCCCCC)s4)c(-c4ccc(-c5cccc6nsnc56)s4)sc23)sc1CCCCCCCC,COC(=O)CCCC1(c2ccccc2)C23c4c5ccc6c7cc8c9c%10c(cc%11cc%12c%13c%14c(cc%15c%16ccc-5c2c%16c2c5c%16c%17c(c(c46)c7c9c%17c4c%10c%11c%13c4c%16c%14c%152)C513)C%12)C8,0.87,3.77,46.0,1.51,1.5087540000000002,0.0825165562913813,1.44,1.51,1:3,DIO,DIO,0.5%,ITO/PEDOT:PSS (35 nm)/active layer/LiF (0.5 nm)/Al (100 nm),conventional,LiF,LiF,PEDOT:PSS,PEDOT:PSS,90.0,DCB,o-DCB,,-5.34,-3.53,,-5.9,-3.9,
108613,10.1016/j.synthmet.2016.07.004,10.1016/j.synthmet.2016.07.004,P2,PC71BM,P2,PC71BM,,COC(=O)CCCC1(c2ccccc2)C23c4c5ccc6c7cc8c9c%10c(cc%11cc%12c%13c%14c(cc%15c%16ccc-5c2c%16c2c5c%16c%17c(c(c46)c7c9c%17c4c%10c%11c%13c4c%16c%14c%152)C513)C%12)C8,0.84,4.54,29.0,1.12,1.105944,1.255000000000006,1.07,1.12,1:3,,,,ITO/PEDOT:PSS (35 nm)/active layer/LiF (0.5 nm)/Al (100 nm),conventional,LiF,LiF,PEDOT:PSS,PEDOT:PSS,98.0,DCB,o-DCB,,-5.34,-3.58,,-5.9,-3.9,
108614,10.1016/j.synthmet.2016.07.004,10.1016/j.synthmet.2016.07.004,P2,PC71BM,P2,PC71BM,,COC(=O)CCCC1(c2ccccc2)C23c4c5ccc6c7cc8c9c%10c(cc%11cc%12c%13c%14c(cc%15c%16ccc-5c2c%16c2c5c%16c%17c(c(c46)c7c9c%17c4c%10c%11c%13c4c%16c%14c%152)C513)C%12)C8,0.86,7.48,52.0,3.33,3.345056,0.4521321321321309,3.21,3.33,1:3,DIO,DIO,0.5%,ITO/PEDOT:PSS (35 nm)/active layer/LiF (0.5 nm)/Al (100 nm),conventional,LiF,LiF,PEDOT:PSS,PEDOT:PSS,93.0,DCB,o-DCB,,-5.34,-3.58,,-5.9,-3.9,
108615,10.1016/j.synthmet.2016.07.016,10.1016/j.synthmet.2016.07.016,PBDT-HSTBT,PC61BM,PBDT-HSTBT,PC61BM,CCCCCCCCc1cc(-c2c3cc(-c4ccc(-c5ccc(-c6ccc(C7=C(c8ccccc8)C(c8ccccc8)=C(c8ccc(-c9ccc(-c%10cccs%10)c%10nsnc9%10)s8)[Si]7(CCCCCCC)CCCCCCC)s6)c6nsnc56)s4)sc3c(-c3cc(CCCCCCCC)c(CCCCCCCC)s3)c3ccsc23)sc1CCCCCCCC,COC(=O)CCCC1(c2ccccc2)C23c4c5c6c7c8c9c(c%10c%11c2c2c%12c4c4c%13c5c5c7c7c8c8c%14c9c%10c9c%10c%11c2c2c%11c%12c4c4c%12c%13c5c5c7c7c8c8c%14c9c9c%10c2c2c%11c4c4c%12c5c7c5c8c9c2c45)C613,0.66,3.93,26.2,0.68,0.6795756000000001,0.062411764705881,,,1:2,,,,ITO/PEDOT:PSS/polymer:PC61BM/Ca/Al,traditional,,,PEDOT:PSS,,,,,,-5.12,-3.63,,-6.1,-3.7,
108616,10.1016/j.synthmet.2016.07.016,10.1016/j.synthmet.2016.07.016,PBDT-HSTBT,PC61BM,PBDT-HSTBT,PC61BM,CCCCCCCCc1cc(-c2c3cc(-c4ccc(-c5ccc(-c6ccc(C7=C(c8ccccc8)C(c8ccccc8)=C(c8ccc(-c9ccc(-c%10cccs%10)c%10nsnc9%10)s8)[Si]7(CCCCCCC)CCCCCCC)s6)c6nsnc56)s4)sc3c(-c3cc(CCCCCCCC)c(CCCCCCCC)s3)c3ccsc23)sc1CCCCCCCC,COC(=O)CCCC1(c2ccccc2)C23c4c5c6c7c8c9c(c%10c%11c2c2c%12c4c4c%13c5c5c7c7c8c8c%14c9c%10c9c%10c%11c2c2c%11c%12c4c4c%12c%13c5c5c7c7c8c8c%14c9c9c%10c2c2c%11c4c4c%12c5c7c5c8c9c2c45)C613,0.67,6.56,38.0,1.68,1.670176,0.584761904761908,,,1:2,,,,ITO/PFN/polymer:PC61BM/MoO3/Ag,inverted,PFN,,MoO3,,,chlorobenzene,,,-5.12,-3.63,,-6.1,-3.7,
108617,10.1016/j.synthmet.2016.07.016,10.1016/j.synthmet.2016.07.016,PDTBDT-HSTBT,PC61BM,PDTBDT-HSTBT,PC61BM,CCCCCCCCCCc1cc(-c2c3cc(-c4ccc(-c5ccc(-c6ccc(C7=C(c8ccccc8)C(c8ccccc8)=C(c8ccc(-c9ccc(-c%10cccs%10)c%10nsnc9%10)s8)[Si]7(CCCCCCC)CCCCCCC)s6)c6nsnc56)s4)sc3c(-c3cc(CCCCCCCCCC)c(CCCCCCCCCC)s3)c3ccsc23)sc1CCCCCCCCCC,COC(=O)CCCC1(c2ccccc2)C23c4c5c6c7c8c9c(c%10c%11c2c2c%12c4c4c%13c5c5c7c7c8c8c%14c9c%10c9c%10c%11c2c2c%11c%12c4c4c%12c%13c5c5c7c7c8c8c%14c9c9c%10c2c2c%11c4c4c%12c5c7c5c8c9c2c45)C613,0.78,7.69,46.7,2.81,2.8011594000000004,0.3146120996441154,,,1:2,,,,ITO/PEDOT:PSS/polymer:PC61BM/Ca/Al,traditional,,,PEDOT:PSS,,,,,,-5.14,-3.66,,-6.1,-3.7,
108618,10.1016/j.synthmet.2016.07.016,10.1016/j.synthmet.2016.07.016,PDTBDT-HSTBT,PC61BM,PDTBDT-HSTBT,PC61BM,CCCCCCCCCCc1cc(-c2c3cc(-c4ccc(-c5ccc(-c6ccc(C7=C(c8ccccc8)C(c8ccccc8)=C(c8ccc(-c9ccc(-c%10cccs%10)c%10nsnc9%10)s8)[Si]7(CCCCCCC)CCCCCCC)s6)c6nsnc56)s4)sc3c(-c3cc(CCCCCCCCCC)c(CCCCCCCCCC)s3)c3ccsc23)sc1CCCCCCCCCC,COC(=O)CCCC1(c2ccccc2)C23c4c5c6c7c8c9c(c%10c%11c2c2c%12c4c4c%13c5c5c7c7c8c8c%14c9c%10c9c%10c%11c2c2c%11c%12c4c4c%12c%13c5c5c7c7c8c8c%14c9c9c%10c2c2c%11c4c4c%12c5c7c5c8c9c2c45)C613,0.79,8.35,49.3,3.24,3.2520745,0.3726697530864125,,,1:2,,,,ITO/PFN/polymer:PC61BM/MoO3/Ag,inverted,PFN,,MoO3,,,chlorobenzene,,,-5.14,-3.66,,-6.1,-3.7,
108619,10.1016/j.synthmet.2016.07.016,10.1016/j.synthmet.2016.07.016,PIDT-HSTBT,PC61BM,PIDT-HSTBT,PC61BM,CCCCCCCCc1ccc(C2(c3ccc(CCCCCCCC)cc3)c3cc4c(cc3-c3sccc32)C(c2ccc(CCCCCCCC)cc2)(c2ccc(CCCCCCCC)cc2)c2cc(-c3ccc(-c5ccc(-c6ccc(C7=C(c8ccccc8)C(c8ccccc8)=C(c8ccc(-c9ccc(-c%10cccs%10)c%10nsnc9%10)s8)[Si]7(CCCCCCC)CCCCCCC)s6)c6nsnc56)s3)sc2-4)cc1,COC(=O)CCCC1(c2ccccc2)C23c4c5c6c7c8c9c(c%10c%11c2c2c%12c4c4c%13c5c5c7c7c8c8c%14c9c%10c9c%10c%11c2c2c%11c%12c4c4c%12c%13c5c5c7c7c8c8c%14c9c9c%10c2c2c%11c4c4c%12c5c7c5c8c9c2c45)C613,0.78,4.21,35.0,1.16,1.14933,0.9198275862068928,,,1:2,,,,ITO/PEDOT:PSS/polymer:PC61BM/Ca/Al,traditional,,,PEDOT:PSS,,,,,,-5.21,-3.71,,-6.1,-3.7,
108620,10.1016/j.synthmet.2016.07.016,10.1016/j.synthmet.2016.07.016,PIDT-HSTBT,PC61BM,PIDT-HSTBT,PC61BM,CCCCCCCCc1ccc(C2(c3ccc(CCCCCCCC)cc3)c3cc4c(cc3-c3sccc32)C(c2ccc(CCCCCCCC)cc2)(c2ccc(CCCCCCCC)cc2)c2cc(-c3ccc(-c5ccc(-c6ccc(C7=C(c8ccccc8)C(c8ccccc8)=C(c8ccc(-c9ccc(-c%10cccs%10)c%10nsnc9%10)s8)[Si]7(CCCCCCC)CCCCCCC)s6)c6nsnc56)s3)sc2-4)cc1,COC(=O)CCCC1(c2ccccc2)C23c4c5c6c7c8c9c(c%10c%11c2c2c%12c4c4c%13c5c5c7c7c8c8c%14c9c%10c9c%10c%11c2c2c%11c%12c4c4c%12c%13c5c5c7c7c8c8c%14c9c9c%10c2c2c%11c4c4c%12c5c7c5c8c9c2c45)C613,0.82,6.16,45.1,2.27,2.2780912,0.3564405286343597,,,1:2,,,,ITO/PFN/polymer:PC61BM/MoO3/Ag,inverted,PFN,,MoO3,,,chlorobenzene,,,-5.21,-3.71,,-6.1,-3.7,
108621,10.1016/j.synthmet.2016.07.019,10.1016/j.synthmet.2016.07.019,PBCDTBT,PC70BM,PBCDTBT,,CCCCCCCCC1(CCCCCCCC)Oc2ccccc2-c2ccc(-c3ccc(-c4ccc(-c5cccs5)c5nsnc45)s3)cc21,,0.67,6.41,33.0,1.42,1.4172510000000005,0.1935915492957513,,,,,,,ITO/PEDOT:PSS/active layer/LiF/Al,conventional,LiF,LiF,PEDOT:PSS,PEDOT:PSS,61.0,CHCl3,chloroform,110.0,-5.265,-3.36,,,,
108622,10.1016/j.synthmet.2016.07.019,10.1016/j.synthmet.2016.07.019,PBCDTTPD,,PBCDTTPD,,CCCCCCCCCCC(CCCCCCCCCC)n1c2cccc3ccc4cc(-c5ccc(-c6sc(-c7cccs7)c7c6C(=O)N(CC(CC)CCCC)C7=O)s5)cc1c4c32,,0.77,2.52,50.0,0.98,0.9702,0.999999999999992,,,,,,,ITO/PEDOT:PSS/active layer/LiF/Al,conventional,LiF,LiF,PEDOT:PSS,PEDOT:PSS,64.0,CHCl3,chloroform,110.0,-5.35,-3.29,,,,
108623,10.1016/j.synthmet.2016.07.019,10.1016/j.synthmet.2016.07.019,PBCBTDPP,PC70BM,PBCBTDPP,,CCCCCCCCCCC(CCCCCCCCCC)n1c2cccc3ccc4cc(-c5ccc(C6=C7C(=O)N(CCCCCCCCCC)C(c8cccs8)=C7C(=O)N6CCCCCCCCCC)s5)cc1c4c32,,0.69,2.17,48.0,0.72,0.7187039999999999,0.1800000000000104,,,,,,,ITO/PEDOT:PSS/active layer/LiF/Al,conventional,LiF,LiF,PEDOT:PSS,PEDOT:PSS,65.0,CHCl3,chloroform,110.0,-5.16,-3.75,,,,
108624,10.1016/j.synthmet.2016.07.019,10.1016/j.synthmet.2016.07.019,PBCDTTPD,PC70BM,PBCDTTPD,,CCCCCCCCCCC(CCCCCCCCCC)n1c2cccc3ccc4cc(-c5ccc(-c6sc(-c7cccs7)c7c6C(=O)N(CC(CC)CCCC)C7=O)s5)cc1c4c32,,0.75,5.48,41.0,1.68,1.6851000000000005,0.303571428571448,,,,,,,ITO/PEDOT:PSS/active layer/LiF/Al,conventional,LiF,LiF,PEDOT:PSS,PEDOT:PSS,64.0,CHCl3:oDCB 10 vol%,chloroform:o-DCB (10 vol%),110.0,-5.35,-3.29,,,,
