Repository: JiYiqaq/PCE-KA-GNN

# Data directory

- `raw/Active_Database.csv` is the immutable source dataset bundled under CC BY 4.0. Do not overwrite it with processed data.
- `processed/` is created and populated by the training pipeline. Generated `.pt` and `.pth` caches are intentionally ignored by Git because they can exceed GitHub's normal single-file limit.

See `../DATA_LICENSE.md` for provenance, license and checksum information.

File: data/raw/Active_Database.csv (part 421 of 471)
id,doi,doi_norm,donor,acceptor,donor_canonical,acceptor_canonical,donor_smiles,acceptor_smiles,voc,jsc,ff,pce,pce_recomputed,pce_relative_error_percent,pce_avg,pce_best,d_a_ratio,additive,additive_canonical,additive_ratio,device_structure,device_type,etl,etl_canonical,htl,htl_canonical,active_layer_thickness,solvent,solvent_canonical,annealing_temp,homo_d,lumo_d,eg_d,homo_a,lumo_a,eg_a
108625,10.1016/j.synthmet.2016.07.019,10.1016/j.synthmet.2016.07.019,PBCBTDPP,PC70BM,PBCBTDPP,,CCCCCCCCCCC(CCCCCCCCCC)n1c2cccc3ccc4cc(-c5ccc(C6=C7C(=O)N(CCCCCCCCCC)C(c8cccs8)=C7C(=O)N6CCCCCCCCCC)s5)cc1c4c32,,0.73,5.3,46.0,1.8,1.77974,1.125555555555565,,,,,,,ITO/PEDOT:PSS/active layer/LiF/Al,conventional,LiF,LiF,PEDOT:PSS,PEDOT:PSS,61.0,CHCl3:oDCB 10 vol%,chloroform:o-DCB (10 vol%),110.0,-5.16,-3.75,,,,
108626,10.1016/j.synthmet.2016.11.018,10.1016/j.synthmet.2016.11.018,P1 (S),PC71BM,P1 (S),,CCCCCCCCc1csc(-c2sc(-c3cc(CCCCCCCC)c(-c4cc5c(-c6ccc(-c7ccc(OCC(CC)CCCC)cc7)s6)c6sccc6c(-c6ccc(-c7ccc(OCC(CC)CCCC)cc7)s6)c5s4)s3)c3c2C(=O)N(CC(CC)CCCC)C3=O)c1,COC(=O)CCCC1(c2ccccc2)C23c4c5ccc6c7cc8c9c%10c(cc%11cc%12c%13c%14c(cc%15c%16ccc-5c2c%16c2c5c%16c%17c(c(c46)c7c9c%17c4c%10c%11c%13c4c%16c%14c%152)C513)C%12)C8,0.92,8.9,41.11,3.37,3.3660868,0.1161186943620295,,3.37,1:2,,,,ITO/MoO3/active layer/TiOx/Al,,TiOx,TiOx,MoO3,MoO3,,chlorobenzene,chlorobenzene,,-5.44,-3.59,,,,
108627,10.1016/j.synthmet.2016.11.018,10.1016/j.synthmet.2016.11.018,P2 (Se),PC71BM,P2 (Se),,CCCCCCCCc1csc(-c2sc(-c3cc(CCCCCCCC)c(-c4cc5c(-c6ccc(-c7ccc(OCC(CC)CCCC)cc7)[se]6)c6sccc6c(-c6ccc(-c7ccc(OCC(CC)CCCC)cc7)[se]6)c5s4)s3)c3c2C(=O)N(CC(CC)CCCC)C3=O)c1,COC(=O)CCCC1(c2ccccc2)C23c4c5ccc6c7cc8c9c%10c(cc%11cc%12c%13c%14c(cc%15c%16ccc-5c2c%16c2c5c%16c%17c(c(c46)c7c9c%17c4c%10c%11c%13c4c%16c%14c%152)C513)C%12)C8,0.96,7.84,46.69,3.53,3.51407616,0.4511002832861228,,3.53,1:2,,,,ITO/MoO3/active layer/TiOx/Al,,TiOx,TiOx,MoO3,MoO3,,chlorobenzene,chlorobenzene,,-5.48,-3.67,,,,
108628,10.1016/j.synthmet.2016.11.018,10.1016/j.synthmet.2016.11.018,P3 (O),PC71BM,P3 (O),,CCCCCCCCc1csc(-c2sc(-c3cc(CCCCCCCC)c(-c4cc5c(-c6ccc(-c7ccc(OCC(CC)CCCC)cc7)o6)c6sccc6c(-c6ccc(-c7ccc(OCC(CC)CCCC)cc7)o6)c5s4)s3)c3c2C(=O)N(CC(CC)CCCC)C3=O)c1,COC(=O)CCCC1(c2ccccc2)C23c4c5ccc6c7cc8c9c%10c(cc%11cc%12c%13c%14c(cc%15c%16ccc-5c2c%16c2c5c%16c%17c(c(c46)c7c9c%17c4c%10c%11c%13c4c%16c%14c%152)C513)C%12)C8,0.8,5.29,36.33,1.54,1.5374856,0.1632727272727362,,1.54,1:2,,,,ITO/MoO3/active layer/TiOx/Al,,TiOx,TiOx,MoO3,MoO3,,chlorobenzene,chlorobenzene,,-5.35,-3.58,,,,
108629,10.1016/j.synthmet.2017.02.002,10.1016/j.synthmet.2017.02.002,PCPDTTBT,PC71BM,PCPDTTBT,PC71BM,CCCCC(CC)CC1(CC(CC)CCCC)c2ccsc2-c2sc(-c3ccc(-c4ccc(-c5cccs5)c5nsnc45)s3)cc21,COC(=O)CCCC1(c2ccccc2)C23c4c5ccc6c7cc8c9c%10c(cc%11cc%12c%13c%14c(cc%15c%16ccc-5c2c%16c2c5c%16c%17c(c(c46)c7c9c%17c4c%10c%11c%13c4c%16c%14c%152)C513)C%12)C8,0.598,5.69,34.97,1.19,1.189896214,0.0087215126050369,,,1:1,,,,ITO/PEDOT:PSS/PCPDTTBT:PC71BM/Ca/Al,conventional,Ca,Ca,PEDOT:PSS,PEDOT:PSS,,dichlorobenzene,o-DCB,140.0,-5.2,-3.57,,-5.9,-3.9,
108630,10.1016/j.synthmet.2017.02.002,10.1016/j.synthmet.2017.02.002,PCPDTTBT,PC71BM,PCPDTTBT,PC71BM,CCCCC(CC)CC1(CC(CC)CCCC)c2ccsc2-c2sc(-c3ccc(-c4ccc(-c5cccs5)c5nsnc45)s3)cc21,COC(=O)CCCC1(c2ccccc2)C23c4c5ccc6c7cc8c9c%10c(cc%11cc%12c%13c%14c(cc%15c%16ccc-5c2c%16c2c5c%16c%17c(c(c46)c7c9c%17c4c%10c%11c%13c4c%16c%14c%152)C513)C%12)C8,0.567,10.03,32.71,1.86,1.860220971,0.0118801612903024,,,1:2,,,,ITO/PEDOT:PSS/PCPDTTBT:PC71BM/Ca/Al,conventional,Ca,Ca,PEDOT:PSS,PEDOT:PSS,,dichlorobenzene,o-DCB,140.0,-5.2,-3.57,,-5.9,-3.9,
108631,10.1016/j.synthmet.2017.02.002,10.1016/j.synthmet.2017.02.002,PCPDTTBT,PC71BM,PCPDTTBT,PC71BM,CCCCC(CC)CC1(CC(CC)CCCC)c2ccsc2-c2sc(-c3ccc(-c4ccc(-c5cccs5)c5nsnc45)s3)cc21,COC(=O)CCCC1(c2ccccc2)C23c4c5ccc6c7cc8c9c%10c(cc%11cc%12c%13c%14c(cc%15c%16ccc-5c2c%16c2c5c%16c%17c(c(c46)c7c9c%17c4c%10c%11c%13c4c%16c%14c%152)C513)C%12)C8,0.56,9.32,32.96,1.72,1.7202483200000005,0.0144372093023431,,,1:3,,,,ITO/PEDOT:PSS/PCPDTTBT:PC71BM/Ca/Al,conventional,Ca,Ca,PEDOT:PSS,PEDOT:PSS,,dichlorobenzene,o-DCB,140.0,-5.2,-3.57,,-5.9,-3.9,
108632,10.1016/j.synthmet.2017.02.002,10.1016/j.synthmet.2017.02.002,PCPDTTBT,PC71BM,PCPDTTBT,PC71BM,CCCCC(CC)CC1(CC(CC)CCCC)c2ccsc2-c2sc(-c3ccc(-c4ccc(-c5cccs5)c5nsnc45)s3)cc21,COC(=O)CCCC1(c2ccccc2)C23c4c5ccc6c7cc8c9c%10c(cc%11cc%12c%13c%14c(cc%15c%16ccc-5c2c%16c2c5c%16c%17c(c(c46)c7c9c%17c4c%10c%11c%13c4c%16c%14c%152)C513)C%12)C8,0.497,9.04,32.94,1.48,1.479954672,0.0030627027027109,,,1:2,CN-2.5%,CN,2.5%,ITO/PEDOT:PSS/PCPDTTBT:PC71BM/Ca/Al,conventional,Ca,Ca,PEDOT:PSS,PEDOT:PSS,,dichlorobenzene,o-DCB,140.0,-5.2,-3.57,,-5.9,-3.9,
108633,10.1016/j.synthmet.2017.02.002,10.1016/j.synthmet.2017.02.002,PCPDTTBT,PC71BM,PCPDTTBT,PC71BM,CCCCC(CC)CC1(CC(CC)CCCC)c2ccsc2-c2sc(-c3ccc(-c4ccc(-c5cccs5)c5nsnc45)s3)cc21,COC(=O)CCCC1(c2ccccc2)C23c4c5ccc6c7cc8c9c%10c(cc%11cc%12c%13c%14c(cc%15c%16ccc-5c2c%16c2c5c%16c%17c(c(c46)c7c9c%17c4c%10c%11c%13c4c%16c%14c%152)C513)C%12)C8,0.534,7.47,33.59,1.34,1.339898382,0.0075834328358186,,,1:2,MT,MT,,ITO/PEDOT:PSS/PCPDTTBT:PC71BM/Ca/Al,conventional,Ca,Ca,PEDOT:PSS,PEDOT:PSS,,dichlorobenzene,o-DCB,140.0,-5.2,-3.57,,-5.9,-3.9,
108634,10.1016/j.synthmet.2017.03.013,10.1016/j.synthmet.2017.03.013,PTB7-Th,BTT-3PDI,PTB7-Th,BTT-3PDI,CCCCC(CC)COC(=O)c1sc2csc(-c3cc4c(-c5ccc(CC(CC)CCCC)s5)c5sccc5c(-c5ccc(CC(CC)CCCC)s5)c4s3)c2c1F,CCCCCC(CCCCC)N1C(=O)c2ccc3c4ccc5c6c(cc(-c7cc8c(s7)c7cc(-c9cc%10c%11c(ccc%12c%13ccc%14c%15c(ccc(c9c%11%12)c%15%13)C(=O)N(C(CCCCC)CCCCC)C%14=O)C(=O)N(C(CCCCC)CCCCC)C%10=O)sc7c7cc(-c9cc%10c%11c(ccc%12c%13ccc%14c%15c(ccc(c9c%11%12)c%15%13)C(=O)N(C(CCCCC)CCCCC)C%14=O)C(=O)N(C(CCCCC)CCCCC)C%10=O)sc87)c(c7ccc(c2c37)C1=O)c64)C(=O)N(C(CCCCC)CCCCC)C5=O,0.76,3.88,29.0,0.86,0.8551519999999999,0.5637209302325668,,,1:0.5,,,,ITO/PEDOT:PSS(30 nm)/active layer/LiF(0.4 nm)/Al(100 nm),conventional,LiF,LiF,PEDOT:PSS,PEDOT:PSS,110.0,CB,chlorobenzene,,-5.29,-3.72,,-5.81,-3.95,
108635,10.1016/j.synthmet.2017.03.013,10.1016/j.synthmet.2017.03.013,PTB7-Th,BTT-3PDI,PTB7-Th,BTT-3PDI,CCCCC(CC)COC(=O)c1sc2csc(-c3cc4c(-c5ccc(CC(CC)CCCC)s5)c5sccc5c(-c5ccc(CC(CC)CCCC)s5)c4s3)c2c1F,CCCCCC(CCCCC)N1C(=O)c2ccc3c4ccc5c6c(cc(-c7cc8c(s7)c7cc(-c9cc%10c%11c(ccc%12c%13ccc%14c%15c(ccc(c9c%11%12)c%15%13)C(=O)N(C(CCCCC)CCCCC)C%14=O)C(=O)N(C(CCCCC)CCCCC)C%10=O)sc7c7cc(-c9cc%10c%11c(ccc%12c%13ccc%14c%15c(ccc(c9c%11%12)c%15%13)C(=O)N(C(CCCCC)CCCCC)C%14=O)C(=O)N(C(CCCCC)CCCCC)C%10=O)sc87)c(c7ccc(c2c37)C1=O)c64)C(=O)N(C(CCCCC)CCCCC)C5=O,0.76,5.2,27.0,1.06,1.06704,0.6641509433962203,,,1:1,,,,ITO/PEDOT:PSS(30 nm)/active layer/LiF(0.4 nm)/Al(100 nm),conventional,LiF,LiF,PEDOT:PSS,PEDOT:PSS,110.0,CB,chlorobenzene,,-5.29,-3.72,,-5.81,-3.95,
108636,10.1016/j.synthmet.2017.03.013,10.1016/j.synthmet.2017.03.013,PTB7-Th,BTT-3PDI,PTB7-Th,BTT-3PDI,CCCCC(CC)COC(=O)c1sc2csc(-c3cc4c(-c5ccc(CC(CC)CCCC)s5)c5sccc5c(-c5ccc(CC(CC)CCCC)s5)c4s3)c2c1F,CCCCCC(CCCCC)N1C(=O)c2ccc3c4ccc5c6c(cc(-c7cc8c(s7)c7cc(-c9cc%10c%11c(ccc%12c%13ccc%14c%15c(ccc(c9c%11%12)c%15%13)C(=O)N(C(CCCCC)CCCCC)C%14=O)C(=O)N(C(CCCCC)CCCCC)C%10=O)sc7c7cc(-c9cc%10c%11c(ccc%12c%13ccc%14c%15c(ccc(c9c%11%12)c%15%13)C(=O)N(C(CCCCC)CCCCC)C%14=O)C(=O)N(C(CCCCC)CCCCC)C%10=O)sc87)c(c7ccc(c2c37)C1=O)c64)C(=O)N(C(CCCCC)CCCCC)C5=O,0.75,4.47,28.0,0.94,0.9387,0.1382978723404103,,,1:1.5,,,,ITO/PEDOT:PSS(30 nm)/active layer/LiF(0.4 nm)/Al(100 nm),conventional,LiF,LiF,PEDOT:PSS,PEDOT:PSS,110.0,CB,chlorobenzene,,-5.29,-3.72,,-5.81,-3.95,
108637,10.1016/j.synthmet.2017.03.013,10.1016/j.synthmet.2017.03.013,PTB7-Th,BTT-3PDI,PTB7-Th,BTT-3PDI,CCCCC(CC)COC(=O)c1sc2csc(-c3cc4c(-c5ccc(CC(CC)CCCC)s5)c5sccc5c(-c5ccc(CC(CC)CCCC)s5)c4s3)c2c1F,CCCCCC(CCCCC)N1C(=O)c2ccc3c4ccc5c6c(cc(-c7cc8c(s7)c7cc(-c9cc%10c%11c(ccc%12c%13ccc%14c%15c(ccc(c9c%11%12)c%15%13)C(=O)N(C(CCCCC)CCCCC)C%14=O)C(=O)N(C(CCCCC)CCCCC)C%10=O)sc7c7cc(-c9cc%10c%11c(ccc%12c%13ccc%14c%15c(ccc(c9c%11%12)c%15%13)C(=O)N(C(CCCCC)CCCCC)C%14=O)C(=O)N(C(CCCCC)CCCCC)C%10=O)sc87)c(c7ccc(c2c37)C1=O)c64)C(=O)N(C(CCCCC)CCCCC)C5=O,0.78,6.16,28.0,1.35,1.345344,0.3448888888888883,,,1:1,,,,ITO/PEDOT:PSS(30 nm)/active layer/LiF(0.4 nm)/Al(100 nm),conventional,LiF,LiF,PEDOT:PSS,PEDOT:PSS,110.0,CF,chloroform,,-5.29,-3.72,,-5.81,-3.95,
108638,10.1016/j.synthmet.2018.01.002,10.1016/j.synthmet.2018.01.002,PDPPPYBDT,PC71BM,PDPPPYBDT,,CCCCCCCCCCCCC(CCCCCCCCCC)CN1C(=O)C2=C(c3ccc(C4=CC5=CC=C6CC(c7ccc(C8=C9C(=O)N(CC(CCCCCCCCCC)CCCCCCCCCCCC)C(c%10ccc(-c%11cc%12cc%13sccc%13cc%12s%11)s%10)=C9C(=O)N8CC(CCCCCCCCCC)CCCCCCCCCCCC)s7)=CC7=C6C5C(=C4)C=C7)s3)N(CC(CCCCCCCCCC)CCCCCCCCCCCC)C(=O)C2=C1c1cccs1,COC(=O)CCCC1(c2ccccc2)C23c4c5ccc6c7cc8c9c%10c(cc%11cc%12c%13c%14c(cc%15c%16ccc-5c2c%16c2c5c%16c%17c(c(c46)c7c9c%17c4c%10c%11c%13c4c%16c%14c%152)C513)C%12)C8,0.76,6.0,58.5,2.68,2.6676000000000006,0.4626865671641613,2.65,2.68,1:2,,,,ITO/PEDOT:PSS/active layer/LiF/Al,conventional,LiF,LiF,PEDOT:PSS,PEDOT:PSS,90.0,"chloroform:1,2-dichlorobenzene (2:1 v/v)",chloroform:o-DCB (2:1),,-5.4,-3.82,,,,
108639,10.1016/j.synthmet.2018.01.002,10.1016/j.synthmet.2018.01.002,PDPPPYBDT,PC71BM,PDPPPYBDT,,CCCCCCCCCCCCC(CCCCCCCCCC)CN1C(=O)C2=C(c3ccc(C4=CC5=CC=C6CC(c7ccc(C8=C9C(=O)N(CC(CCCCCCCCCC)CCCCCCCCCCCC)C(c%10ccc(-c%11cc%12cc%13sccc%13cc%12s%11)s%10)=C9C(=O)N8CC(CCCCCCCCCC)CCCCCCCCCCCC)s7)=CC7=C6C5C(=C4)C=C7)s3)N(CC(CCCCCCCCCC)CCCCCCCCCCCC)C(=O)C2=C1c1cccs1,COC(=O)CCCC1(c2ccccc2)C23c4c5ccc6c7cc8c9c%10c(cc%11cc%12c%13c%14c(cc%15c%16ccc-5c2c%16c2c5c%16c%17c(c(c46)c7c9c%17c4c%10c%11c%13c4c%16c%14c%152)C513)C%12)C8,0.72,12.01,51.51,4.46,4.45417272,0.1306565022421547,4.36,4.46,1:2,DIO 3% (v/v),DIO,3%,ITO/PEDOT:PSS/active layer/LiF/Al,conventional,LiF,LiF,PEDOT:PSS,PEDOT:PSS,90.0,"chloroform:1,2-dichlorobenzene (2:1 v/v)",chloroform:o-DCB (2:1),180.0,-5.4,-3.82,,,,
108640,10.1016/j.synthmet.2018.01.002,10.1016/j.synthmet.2018.01.002,PDPPBTBDT,,PDPPBTBDT,,CCCCCCCCCCCCC(CCCCCCCCCC)CN1C(=O)C2=C(c3ccc(-c4ccc(-c5ccc(-c6ccc(C7=C8C(=O)N(CC(CCCCCCCCCC)CCCCCCCCCCCC)C(c9ccc(-c%10cc%11cc%12sccc%12cc%11s%10)s9)=C8C(=O)N7CC(CCCCCCCCCC)CCCCCCCCCCCC)s6)s5)s4)s3)N(CC(CCCCCCCCCC)CCCCCCCCCCCC)C(=O)C2=C1c1cccs1,,0.59,7.52,52.04,2.31,2.30891072,0.0471549783549962,2.32,,1:2,,,,ITO/PEDOT:PSS/active layer/LiF/Al,conventional,LiF,LiF,PEDOT:PSS,PEDOT:PSS,90.0,"chloroform:1,2-dichlorobenzene (2:1 v/v)",chloroform:o-DCB (2:1),,-5.33,-3.86,,,,
108641,10.1016/j.synthmet.2018.01.002,10.1016/j.synthmet.2018.01.002,PDPPBTBDT,,PDPPBTBDT,,CCCCCCCCCCCCC(CCCCCCCCCC)CN1C(=O)C2=C(c3ccc(-c4ccc(-c5ccc(-c6ccc(C7=C8C(=O)N(CC(CCCCCCCCCC)CCCCCCCCCCCC)C(c9ccc(-c%10cc%11cc%12sccc%12cc%11s%10)s9)=C8C(=O)N7CC(CCCCCCCCCC)CCCCCCCCCCCC)s6)s5)s4)s3)N(CC(CCCCCCCCCC)CCCCCCCCCCCC)C(=O)C2=C1c1cccs1,,0.6,9.31,53.79,3.02,3.0047094,0.5063112582781508,2.98,3.02,1:2,DIO 3% (v/v),DIO,3%,ITO/PEDOT:PSS/active layer/LiF/Al,conventional,LiF,LiF,PEDOT:PSS,PEDOT:PSS,90.0,"chloroform:1,2-dichlorobenzene (2:1 v/v)",chloroform:o-DCB (2:1),180.0,-5.33,-3.86,,,,
108642,10.1016/j.synthmet.2018.01.002,10.1016/j.synthmet.2018.01.002,PDPPBDT,,PDPPBDT,,CCCCCCCCCCCCC(CCCCCCCCCC)CN1C(=O)C2=C(c3ccc(-c4cc5cc6sccc6cc5s4)s3)N(CC(CCCCCCCCCC)CCCCCCCCCCCC)C(=O)C2=C1c1cccs1,,0.67,6.19,50.82,2.11,2.10765786,0.111001895734581,2.08,2.11,1:2,,,,ITO/PEDOT:PSS/active layer/LiF/Al,conventional,LiF,LiF,PEDOT:PSS,PEDOT:PSS,90.0,"chloroform:1,2-dichlorobenzene (2:1 v/v)",chloroform:o-DCB (2:1),,-5.35,-3.86,,,,
108643,10.1016/j.synthmet.2018.01.002,10.1016/j.synthmet.2018.01.002,PDPPBDT,,PDPPBDT,,CCCCCCCCCCCCC(CCCCCCCCCC)CN1C(=O)C2=C(c3ccc(-c4cc5cc6sccc6cc5s4)s3)N(CC(CCCCCCCCCC)CCCCCCCCCCCC)C(=O)C2=C1c1cccs1,,0.66,7.25,49.01,2.36,2.3451285,0.6301483050847427,2.24,2.36,1:2,DIO 3% (v/v),DIO,3%,ITO/PEDOT:PSS/active layer/LiF/Al,conventional,LiF,LiF,PEDOT:PSS,PEDOT:PSS,90.0,"chloroform:1,2-dichlorobenzene (2:1 v/v)",chloroform:o-DCB (2:1),180.0,-5.35,-3.86,,,,
108644,10.1016/j.synthmet.2018.03.011,10.1016/j.synthmet.2018.03.011,PTB7-Th,1CIC,PTB7-Th,1CIC,CCCCC(CC)COC(=O)c1sc2csc(-c3cc4c(-c5ccc(CC(CC)CCCC)s5)c5sccc5c(-c5ccc(CC(CC)CCCC)s5)c4s3)c2c1F,CCCCCCC1(CCCCCC)c2cc(/C=C3\C(=O)c4ccccc4C3=C(C#N)C#N)sc2-c2sc(/C=C3\C(=O)c4ccccc4C3=C(C#N)C#N)cc21,0.6,1.05,41.33,0.26,0.260379,0.1457692307692377,0.24,0.26,,,,,ITO/ZnO/PTB7-Th:1CIC/MoO3/Ag,inverted,ZnO,ZnO,MoO3,MoO3,,,,,-5.29,-3.72,,-5.82,-3.99,
108645,10.1016/j.synthmet.2018.03.011,10.1016/j.synthmet.2018.03.011,PTB7-Th,2CIC,PTB7-Th,2CIC,CCCCC(CC)COC(=O)c1sc2csc(-c3cc4c(-c5ccc(CC(CC)CCCC)s5)c5sccc5c(-c5ccc(CC(CC)CCCC)s5)c4s3)c2c1F,CCCCCCC1(CCCCCC)c2cc(/C=C3\C(=O)c4ccccc4C3=C(C#N)C#N)sc2-c2sc(-c3cc4c(s3)-c3sc(/C=C5\C(=O)c6ccccc6C5=C(C#N)C#N)cc3C4(CCCCCC)CCCCCC)cc21,0.75,10.97,43.0,3.53,3.537825,0.2216713881019948,3.21,3.53,,,,,ITO/ZnO/PTB7-Th:2CIC/MoO3/Ag,inverted,ZnO,ZnO,MoO3,MoO3,,,,,-5.29,-3.72,,-5.35,-3.83,
108646,10.1016/j.synthmet.2018.03.012,10.1016/j.synthmet.2018.03.012,PDPP-PT,PC60BM,PDPP-PT,PCBM,CCCCCCCCCCC(CCCCCCCC)CN1C(=O)C2=C(c3ccc(-c4ccc(-c5cccs5)cc4)s3)N(CC(CCCCCCCC)CCCCCCCCCC)C(=O)C2=C1c1cccs1,CCCCC(=O)OCC1(C2=CC=CC=C2)C3=CC=CC4=CC=CC5=CC=CC6=CC=CC7=CC=CC1=C7C6=C5C4=C3,0.69,3.27,44.0,1.05,0.992772,5.45028571428572,1.01,1.05,1:2 (w/w),W/O,,,ITO/PEDOT:PSS/active layer/LiF/Al,conventional,LiF,LiF,PEDOT:PSS,PEDOT:PSS,,cosolvents,,120.0,-5.3,-3.8,,-6.1,-3.7,
108647,10.1016/j.synthmet.2018.03.012,10.1016/j.synthmet.2018.03.012,PDPP-PT,PC60BM,PDPP-PT,PCBM,CCCCCCCCCCC(CCCCCCCC)CN1C(=O)C2=C(c3ccc(-c4ccc(-c5cccs5)cc4)s3)N(CC(CCCCCCCC)CCCCCCCCCC)C(=O)C2=C1c1cccs1,CCCCC(=O)OCC1(C2=CC=CC=C2)C3=CC=CC4=CC=CC5=CC=CC6=CC=CC7=CC=CC1=C7C6=C5C4=C3,0.68,5.34,40.0,1.51,1.4524800000000002,3.8092715231787935,1.37,1.51,1:2 (w/w),5% CN,CN,5%,ITO/PEDOT:PSS/active layer/LiF/Al,conventional,LiF,LiF,PEDOT:PSS,PEDOT:PSS,,cosolvents,,120.0,-5.3,-3.8,,-6.1,-3.7,
108648,10.1016/j.synthmet.2018.03.012,10.1016/j.synthmet.2018.03.012,PDPP-PT,PC70BM,PDPP-PT,PC70BM,CCCCCCCCCCC(CCCCCCCC)CN1C(=O)C2=C(c3ccc(-c4ccc(-c5cccs5)cc4)s3)N(CC(CCCCCCCC)CCCCCCCCCC)C(=O)C2=C1c1cccs1,CCCCC(=O)OCC1(C2=CC=CC=C2)C3=CC=CC4=CC=CC5=CC=CC6=CC=C7C=CC=CC8=CC=CC1=C8C7=C6C5=C4C3,0.72,5.69,47.0,1.97,1.925496,2.2590862944162486,1.75,1.97,1:2 (w/w),5% CN,CN,5%,ITO/PEDOT:PSS/active layer/LiF/Al,conventional,LiF,LiF,PEDOT:PSS,PEDOT:PSS,,cosolvents,,120.0,-5.3,-3.8,,-6.1,-3.9,
108649,10.1016/j.synthmet.2018.03.012,10.1016/j.synthmet.2018.03.012,PDPP-PTF2,PC60BM,PDPP-PTF2,PCBM,CCCCCCCCCCC(CCCCCCCC)CN1C(=O)C2=C(c3ccc(-c4cc(F)c(-c5cccs5)cc4F)s3)N(CC(CCCCCCCC)CCCCCCCCCC)C(=O)C2=C1c1cccs1,CCCCC(=O)OCC1(C2=CC=CC=C2)C3=CC=CC4=CC=CC5=CC=CC6=CC=CC7=CC=CC1=C7C6=C5C4=C3,0.7,4.14,41.0,1.18,1.1881799999999998,0.6932203389830386,1.08,1.18,1:2 (w/w),W/O,,,ITO/PEDOT:PSS/active layer/LiF/Al,conventional,LiF,LiF,PEDOT:PSS,PEDOT:PSS,,cosolvents,,120.0,-5.4,-4.0,,-6.1,-3.7,
108650,10.1016/j.synthmet.2018.03.012,10.1016/j.synthmet.2018.03.012,PDPP-PTF2,PC60BM,PDPP-PTF2,PCBM,CCCCCCCCCCC(CCCCCCCC)CN1C(=O)C2=C(c3ccc(-c4cc(F)c(-c5cccs5)cc4F)s3)N(CC(CCCCCCCC)CCCCCCCCCC)C(=O)C2=C1c1cccs1,CCCCC(=O)OCC1(C2=CC=CC=C2)C3=CC=CC4=CC=CC5=CC=CC6=CC=CC7=CC=CC1=C7C6=C5C4=C3,0.67,7.18,59.0,2.81,2.838254,1.0054804270462634,2.57,2.81,1:2 (w/w),5% CN,CN,5%,ITO/PEDOT:PSS/active layer/LiF/Al,conventional,LiF,LiF,PEDOT:PSS,PEDOT:PSS,,cosolvents,,120.0,-5.4,-4.0,,-6.1,-3.7,
108651,10.1016/j.synthmet.2018.03.012,10.1016/j.synthmet.2018.03.012,PDPP-PTF2,PC70BM,PDPP-PTF2,PC70BM,CCCCCCCCCCC(CCCCCCCC)CN1C(=O)C2=C(c3ccc(-c4cc(F)c(-c5cccs5)cc4F)s3)N(CC(CCCCCCCC)CCCCCCCCCC)C(=O)C2=C1c1cccs1,CCCCC(=O)OCC1(C2=CC=CC=C2)C3=CC=CC4=CC=CC5=CC=CC6=CC=C7C=CC=CC8=CC=CC1=C8C7=C6C5=C4C3,0.68,7.24,59.0,3.0,2.9046880000000006,3.1770666666666467,2.89,3.0,1:2 (w/w),5% CN,CN,5%,ITO/PEDOT:PSS/active layer/LiF/Al,conventional,LiF,LiF,PEDOT:PSS,PEDOT:PSS,,cosolvents,,120.0,-5.4,-4.0,,-6.1,-3.9,
108652,10.1016/j.synthmet.2018.07.015,10.1016/j.synthmet.2018.07.015,PBDTBT-1FB,PC71BM,PBDTBT-1FB,PC71BM,CCCCCCc1csc(-c2ccc(-c3cc(CCCCCC)c(-c4ccc(-c5cc6c(OCC(CC)CCCC)c7sc(-c8ccccc8F)cc7c(OCC(CC)CCCC)c6s5)c(F)c4)s3)c3nsnc23)c1,COC(=O)CCCC1(c2ccccc2)C23c4c5ccc6c7cc8c9c%10c(cc%11cc%12c%13c%14c(cc%15c%16ccc-5c2c%16c2c5c%16c%17c(c(c46)c7c9c%17c4c%10c%11c%13c4c%16c%14c%152)C513)C%12)C8,0.95,3.61,30.0,1.03,1.0288499999999998,0.1116504854369132,,,1:2,,,,ITO/PEDOT:PSS/polymer:PC71BM/LiF/Al,conventional,LiF,LiF,PEDOT:PSS,PEDOT:PSS,99.0,chlorobenzene,chlorobenzene,,-5.43,-3.45,,-5.9,-3.9,
108653,10.1016/j.synthmet.2018.07.015,10.1016/j.synthmet.2018.07.015,PBDTBT-1FB,PC71BM,PBDTBT-1FB,PC71BM,CCCCCCc1csc(-c2ccc(-c3cc(CCCCCC)c(-c4ccc(-c5cc6c(OCC(CC)CCCC)c7sc(-c8ccccc8F)cc7c(OCC(CC)CCCC)c6s5)c(F)c4)s3)c3nsnc23)c1,COC(=O)CCCC1(c2ccccc2)C23c4c5ccc6c7cc8c9c%10c(cc%11cc%12c%13c%14c(cc%15c%16ccc-5c2c%16c2c5c%16c%17c(c(c46)c7c9c%17c4c%10c%11c%13c4c%16c%14c%152)C513)C%12)C8,0.96,3.83,33.0,1.21,1.213344,0.2763636363636375,,,1:2,DIO,,,ITO/PEDOT:PSS/polymer:PC71BM/LiF/Al,conventional,LiF,LiF,PEDOT:PSS,PEDOT:PSS,115.0,chlorobenzene,chlorobenzene,,-5.43,-3.45,,-5.9,-3.9,
108654,10.1016/j.synthmet.2018.07.015,10.1016/j.synthmet.2018.07.015,PBDTBT-1FB,PC71BM,PBDTBT-1FB,PC71BM,CCCCCCc1csc(-c2ccc(-c3cc(CCCCCC)c(-c4ccc(-c5cc6c(OCC(CC)CCCC)c7sc(-c8ccccc8F)cc7c(OCC(CC)CCCC)c6s5)c(F)c4)s3)c3nsnc23)c1,COC(=O)CCCC1(c2ccccc2)C23c4c5ccc6c7cc8c9c%10c(cc%11cc%12c%13c%14c(cc%15c%16ccc-5c2c%16c2c5c%16c%17c(c(c46)c7c9c%17c4c%10c%11c%13c4c%16c%14c%152)C513)C%12)C8,0.95,5.42,42.0,2.16,2.16258,0.1194444444444456,,,1:2,DIO,,,ITO/PEDOT:PSS/polymer:PC71BM/LiF/Al,conventional,LiF,LiF,PEDOT:PSS,PEDOT:PSS,101.0,chlorobenzene,chlorobenzene,,-5.43,-3.45,,-5.9,-3.9,
108655,10.1016/j.synthmet.2018.07.015,10.1016/j.synthmet.2018.07.015,PBDTBT-2FB,PC71BM,PBDTBT-2FB,PC71BM,CCCCCCc1csc(-c2ccc(-c3cc(CCCCCC)c(-c4cc(F)c(-c5cc6c(OCC(CC)CCCC)c7sc(-c8cc(F)ccc8F)cc7c(OCC(CC)CCCC)c6s5)cc4F)s3)c3nsnc23)c1,COC(=O)CCCC1(c2ccccc2)C23c4c5ccc6c7cc8c9c%10c(cc%11cc%12c%13c%14c(cc%15c%16ccc-5c2c%16c2c5c%16c%17c(c(c46)c7c9c%17c4c%10c%11c%13c4c%16c%14c%152)C513)C%12)C8,1.01,3.63,39.0,1.42,1.4298570000000002,0.6941549295774808,,,1:2,,,,ITO/PEDOT:PSS/polymer:PC71BM/LiF/Al,conventional,LiF,LiF,PEDOT:PSS,PEDOT:PSS,99.0,chlorobenzene,chlorobenzene,,-5.47,-3.5,,-5.9,-3.9,
108656,10.1016/j.synthmet.2018.07.015,10.1016/j.synthmet.2018.07.015,PBDTBT-2FB,PC71BM,PBDTBT-2FB,PC71BM,CCCCCCc1csc(-c2ccc(-c3cc(CCCCCC)c(-c4cc(F)c(-c5cc6c(OCC(CC)CCCC)c7sc(-c8cc(F)ccc8F)cc7c(OCC(CC)CCCC)c6s5)cc4F)s3)c3nsnc23)c1,COC(=O)CCCC1(c2ccccc2)C23c4c5ccc6c7cc8c9c%10c(cc%11cc%12c%13c%14c(cc%15c%16ccc-5c2c%16c2c5c%16c%17c(c(c46)c7c9c%17c4c%10c%11c%13c4c%16c%14c%152)C513)C%12)C8,1.0,5.87,44.0,2.53,2.5828,2.0869565217391464,,,1:2,DIO,,,ITO/PEDOT:PSS/polymer:PC71BM/LiF/Al,conventional,LiF,LiF,PEDOT:PSS,PEDOT:PSS,99.0,chlorobenzene,chlorobenzene,,-5.47,-3.5,,-5.9,-3.9,
108657,10.1016/j.synthmet.2018.07.015,10.1016/j.synthmet.2018.07.015,PBDTBT-2FB,PC71BM,PBDTBT-2FB,PC71BM,CCCCCCc1csc(-c2ccc(-c3cc(CCCCCC)c(-c4cc(F)c(-c5cc6c(OCC(CC)CCCC)c7sc(-c8cc(F)ccc8F)cc7c(OCC(CC)CCCC)c6s5)cc4F)s3)c3nsnc23)c1,COC(=O)CCCC1(c2ccccc2)C23c4c5ccc6c7cc8c9c%10c(cc%11cc%12c%13c%14c(cc%15c%16ccc-5c2c%16c2c5c%16c%17c(c(c46)c7c9c%17c4c%10c%11c%13c4c%16c%14c%152)C513)C%12)C8,1.0,6.31,53.0,3.34,3.3443,0.1287425149700656,,,1:2,DIO,,,ITO/PEDOT:PSS/polymer:PC71BM/LiF/Al,conventional,LiF,LiF,PEDOT:PSS,PEDOT:PSS,103.0,chlorobenzene,chlorobenzene,,-5.47,-3.5,,-5.9,-3.9,
108658,10.1016/j.synthmet.2018.10.014,10.1016/j.synthmet.2018.10.014,PBDB-T,PhITBD,PBDB-T,PhITBD,CCCCC(CC)Cc1ccc(-c2c3cc(-c4ccc(-c5sc(-c6cccs6)c6c5C(=O)c5c(CC(CC)CCCC)sc(CC(CC)CCCC)c5C6=O)s4)sc3c(-c3ccc(CC(CC)CCCC)s3)c3ccsc23)s1,CCCCCCc1ccc(C2(c3ccc(CCCCCC)cc3)c3cc(-c4ccc(-c5ccc(C=C(C#N)C#N)c6nsnc56)s4)ccc3-c3sc(-c4ccc(C=C(C#N)C#N)c5nsnc45)cc32)cc1,0.89,4.56,44.0,1.79,1.7856959999999995,0.2404469273743188,,,1:1.5,,,,ITO/ZnO/active layer/MoO3/Ag,inverted,ZnO,ZnO,MoO3,MoO3,,chlorobenzene,chlorobenzene,,-5.33,-3.48,,-5.5,-3.78,
108659,10.1016/j.synthmet.2018.10.014,10.1016/j.synthmet.2018.10.014,PBDB-T,PhITBD,PBDB-T,PhITBD,CCCCC(CC)Cc1ccc(-c2c3cc(-c4ccc(-c5sc(-c6cccs6)c6c5C(=O)c5c(CC(CC)CCCC)sc(CC(CC)CCCC)c5C6=O)s4)sc3c(-c3ccc(CC(CC)CCCC)s3)c3ccsc23)s1,CCCCCCc1ccc(C2(c3ccc(CCCCCC)cc3)c3cc(-c4ccc(-c5ccc(C=C(C#N)C#N)c6nsnc56)s4)ccc3-c3sc(-c4ccc(C=C(C#N)C#N)c5nsnc45)cc32)cc1,0.75,2.14,31.0,0.49,0.49755,1.5408163265306238,,,1:1.5,DPE 1.0 vol%,DPE,1.0 vol%,ITO/ZnO/active layer/MoO3/Ag,inverted,ZnO,ZnO,MoO3,MoO3,,chlorobenzene,chlorobenzene,,-5.33,-3.48,,-5.5,-3.78,
108660,10.1016/j.synthmet.2018.10.014,10.1016/j.synthmet.2018.10.014,PBDB-T,PhITBD,PBDB-T,PhITBD,CCCCC(CC)Cc1ccc(-c2c3cc(-c4ccc(-c5sc(-c6cccs6)c6c5C(=O)c5c(CC(CC)CCCC)sc(CC(CC)CCCC)c5C6=O)s4)sc3c(-c3ccc(CC(CC)CCCC)s3)c3ccsc23)s1,CCCCCCc1ccc(C2(c3ccc(CCCCCC)cc3)c3cc(-c4ccc(-c5ccc(C=C(C#N)C#N)c6nsnc56)s4)ccc3-c3sc(-c4ccc(C=C(C#N)C#N)c5nsnc45)cc32)cc1,0.67,1.62,37.0,0.4,0.401598,0.3995000000000109,,,1:1.5,CN 1.0 vol%,CN,1.0 vol%,ITO/ZnO/Active layer/MoO3/Ag,inverted,ZnO,ZnO,MoO3,MoO3,,chlorobenzene,chlorobenzene,,-5.33,-3.48,,-5.5,-3.78,
108661,10.1016/j.synthmet.2018.10.014,10.1016/j.synthmet.2018.10.014,PBDB-T,PhITBD,PBDB-T,PhITBD,CCCCC(CC)Cc1ccc(-c2c3cc(-c4ccc(-c5sc(-c6cccs6)c6c5C(=O)c5c(CC(CC)CCCC)sc(CC(CC)CCCC)c5C6=O)s4)sc3c(-c3ccc(CC(CC)CCCC)s3)c3ccsc23)s1,CCCCCCc1ccc(C2(c3ccc(CCCCCC)cc3)c3cc(-c4ccc(-c5ccc(C=C(C#N)C#N)c6nsnc56)s4)ccc3-c3sc(-c4ccc(C=C(C#N)C#N)c5nsnc45)cc32)cc1,0.82,1.86,29.0,0.44,0.4423079999999999,0.5245454545454367,,,1:1.5,DIO 1.0 vol%,DIO,1.0 vol%,ITO/ZnO/active layer/MoO3/Ag,inverted,ZnO,ZnO,MoO3,MoO3,,chlorobenzene,chlorobenzene,,-5.33,-3.48,,-5.5,-3.78,
108662,10.1016/j.synthmet.2018.10.014,10.1016/j.synthmet.2018.10.014,PBDB-T,Me-ITBD,PBDB-T,Me-ITBD,CCCCC(CC)Cc1ccc(-c2c3cc(-c4ccc(-c5sc(-c6cccs6)c6c5C(=O)c5c(CC(CC)CCCC)sc(CC(CC)CCCC)c5C6=O)s4)sc3c(-c3ccc(CC(CC)CCCC)s3)c3ccsc23)s1,CCCCCCc1ccc(C2(c3ccc(CCCCCC)cc3)c3cc(-c4ccc(-c5ccc(C=C(C#N)C#N)c6nsnc56)s4)c(C)cc3-c3sc(-c4ccc(C=C(C#N)C#N)c5nsnc45)cc32)cc1,0.89,11.1,58.0,5.75,5.72982,0.350956521739128,,,1:1.5,,,,ITO/ZnO/Active layer/MoO3/Ag,inverted,ZnO,ZnO,MoO3,MoO3,,chlorobenzene,chlorobenzene,,-5.33,-3.48,,-5.74,-3.95,
108663,10.1016/j.synthmet.2018.10.014,10.1016/j.synthmet.2018.10.014,PBDB-T,Me-ITBD,PBDB-T,Me-ITBD,CCCCC(CC)Cc1ccc(-c2c3cc(-c4ccc(-c5sc(-c6cccs6)c6c5C(=O)c5c(CC(CC)CCCC)sc(CC(CC)CCCC)c5C6=O)s4)sc3c(-c3ccc(CC(CC)CCCC)s3)c3ccsc23)s1,CCCCCCc1ccc(C2(c3ccc(CCCCCC)cc3)c3cc(-c4ccc(-c5ccc(C=C(C#N)C#N)c6nsnc56)s4)c(C)cc3-c3sc(-c4ccc(C=C(C#N)C#N)c5nsnc45)cc32)cc1,0.89,10.27,54.0,4.94,4.935762,0.0857894736842277,,,1:1.5,DPE 1.0 vol%,DPE,1.0 vol%,ITO/ZnO/Active layer/MoO3/Ag,inverted,ZnO,ZnO,MoO3,MoO3,,chlorobenzene,chlorobenzene,,-5.33,-3.48,,-5.74,-3.95,
108664,10.1016/j.synthmet.2018.10.014,10.1016/j.synthmet.2018.10.014,PBDB-T,Me-ITBD,PBDB-T,Me-ITBD,CCCCC(CC)Cc1ccc(-c2c3cc(-c4ccc(-c5sc(-c6cccs6)c6c5C(=O)c5c(CC(CC)CCCC)sc(CC(CC)CCCC)c5C6=O)s4)sc3c(-c3ccc(CC(CC)CCCC)s3)c3ccsc23)s1,CCCCCCc1ccc(C2(c3ccc(CCCCCC)cc3)c3cc(-c4ccc(-c5ccc(C=C(C#N)C#N)c6nsnc56)s4)c(C)cc3-c3sc(-c4ccc(C=C(C#N)C#N)c5nsnc45)cc32)cc1,0.88,10.03,64.0,5.68,5.648896,0.5476056338028173,,,1:1.5,CN 1.0 vol%,CN,1.0 vol%,ITO/ZnO/Active layer/MoO3/Ag,inverted,ZnO,ZnO,MoO3,MoO3,,chlorobenzene,chlorobenzene,,-5.33,-3.48,,-5.74,-3.95,
108665,10.1016/j.synthmet.2018.10.014,10.1016/j.synthmet.2018.10.014,PBDB-T,Me-ITBD,PBDB-T,Me-ITBD,CCCCC(CC)Cc1ccc(-c2c3cc(-c4ccc(-c5sc(-c6cccs6)c6c5C(=O)c5c(CC(CC)CCCC)sc(CC(CC)CCCC)c5C6=O)s4)sc3c(-c3ccc(CC(CC)CCCC)s3)c3ccsc23)s1,CCCCCCc1ccc(C2(c3ccc(CCCCCC)cc3)c3cc(-c4ccc(-c5ccc(C=C(C#N)C#N)c6nsnc56)s4)c(C)cc3-c3sc(-c4ccc(C=C(C#N)C#N)c5nsnc45)cc32)cc1,0.82,11.2,61.0,5.57,5.602239999999999,0.5788150807899269,,,1:1.5,DIO 1.0 vol%,DIO,1.0 vol%,ITO/ZnO/Active layer/MoO3/Ag,inverted,ZnO,ZnO,MoO3,MoO3,,chlorobenzene,chlorobenzene,,-5.33,-3.48,,-5.74,-3.95,
108666,10.1016/j.synthmet.2018.10.014,10.1016/j.synthmet.2018.10.014,PBDB-T,PhITBD,PBDB-T,PhITBD,CCCCC(CC)Cc1ccc(-c2c3cc(-c4ccc(-c5sc(-c6cccs6)c6c5C(=O)c5c(CC(CC)CCCC)sc(CC(CC)CCCC)c5C6=O)s4)sc3c(-c3ccc(CC(CC)CCCC)s3)c3ccsc23)s1,CCCCCCc1ccc(C2(c3ccc(CCCCCC)cc3)c3cc(-c4ccc(-c5ccc(C=C(C#N)C#N)c6nsnc56)s4)ccc3-c3sc(-c4ccc(C=C(C#N)C#N)c5nsnc45)cc32)cc1,0.89,3.0,35.0,0.94,0.9345,0.5851063829787181,,,2:1,,,,ITO/ZnO/active layer/MoO3/Ag,inverted,ZnO,ZnO,MoO3,MoO3,,chlorobenzene,chlorobenzene,,-5.33,-3.48,,-5.5,-3.78,
108667,10.1016/j.synthmet.2018.10.014,10.1016/j.synthmet.2018.10.014,PBDB-T,PhITBD,PBDB-T,PhITBD,CCCCC(CC)Cc1ccc(-c2c3cc(-c4ccc(-c5sc(-c6cccs6)c6c5C(=O)c5c(CC(CC)CCCC)sc(CC(CC)CCCC)c5C6=O)s4)sc3c(-c3ccc(CC(CC)CCCC)s3)c3ccsc23)s1,CCCCCCc1ccc(C2(c3ccc(CCCCCC)cc3)c3cc(-c4ccc(-c5ccc(C=C(C#N)C#N)c6nsnc56)s4)ccc3-c3sc(-c4ccc(C=C(C#N)C#N)c5nsnc45)cc32)cc1,0.87,3.28,37.0,1.06,1.055832,0.3932075471698275,,,1:1,,,,ITO/ZnO/active layer/MoO3/Ag,inverted,ZnO,ZnO,MoO3,MoO3,,chlorobenzene,chlorobenzene,,-5.33,-3.48,,-5.5,-3.78,
108669,10.1016/j.synthmet.2018.10.014,10.1016/j.synthmet.2018.10.014,PBDB-T,PhITBD,PBDB-T,PhITBD,CCCCC(CC)Cc1ccc(-c2c3cc(-c4ccc(-c5sc(-c6cccs6)c6c5C(=O)c5c(CC(CC)CCCC)sc(CC(CC)CCCC)c5C6=O)s4)sc3c(-c3ccc(CC(CC)CCCC)s3)c3ccsc23)s1,CCCCCCc1ccc(C2(c3ccc(CCCCCC)cc3)c3cc(-c4ccc(-c5ccc(C=C(C#N)C#N)c6nsnc56)s4)ccc3-c3sc(-c4ccc(C=C(C#N)C#N)c5nsnc45)cc32)cc1,0.87,3.83,37.0,1.23,1.232877,0.2339024390243917,,,1:2,,,,ITO/ZnO/active layer/MoO3/Ag,inverted,ZnO,ZnO,MoO3,MoO3,,chlorobenzene,chlorobenzene,,-5.33,-3.48,,-5.5,-3.78,
108670,10.1016/j.synthmet.2018.10.014,10.1016/j.synthmet.2018.10.014,PBDB-T,Me-ITBD,PBDB-T,Me-ITBD,CCCCC(CC)Cc1ccc(-c2c3cc(-c4ccc(-c5sc(-c6cccs6)c6c5C(=O)c5c(CC(CC)CCCC)sc(CC(CC)CCCC)c5C6=O)s4)sc3c(-c3ccc(CC(CC)CCCC)s3)c3ccsc23)s1,CCCCCCc1ccc(C2(c3ccc(CCCCCC)cc3)c3cc(-c4ccc(-c5ccc(C=C(C#N)C#N)c6nsnc56)s4)c(C)cc3-c3sc(-c4ccc(C=C(C#N)C#N)c5nsnc45)cc32)cc1,0.83,3.06,33.0,0.84,0.838134,0.222142857142848,,,2:1,,,,ITO/ZnO/Active layer/MoO3/Ag,inverted,ZnO,ZnO,MoO3,MoO3,,chlorobenzene,chlorobenzene,,-5.33,-3.48,,-5.74,-3.95,
108671,10.1016/j.synthmet.2018.10.014,10.1016/j.synthmet.2018.10.014,PBDB-T,Me-ITBD,PBDB-T,Me-ITBD,CCCCC(CC)Cc1ccc(-c2c3cc(-c4ccc(-c5sc(-c6cccs6)c6c5C(=O)c5c(CC(CC)CCCC)sc(CC(CC)CCCC)c5C6=O)s4)sc3c(-c3ccc(CC(CC)CCCC)s3)c3ccsc23)s1,CCCCCCc1ccc(C2(c3ccc(CCCCCC)cc3)c3cc(-c4ccc(-c5ccc(C=C(C#N)C#N)c6nsnc56)s4)c(C)cc3-c3sc(-c4ccc(C=C(C#N)C#N)c5nsnc45)cc32)cc1,0.9,9.55,41.0,3.54,3.5239500000000006,0.4533898305084591,,,1:1,,,,ITO/ZnO/Active layer/MoO3/Ag,inverted,ZnO,ZnO,MoO3,MoO3,,chlorobenzene,chlorobenzene,,-5.33,-3.48,,-5.74,-3.95,
108673,10.1016/j.synthmet.2018.10.014,10.1016/j.synthmet.2018.10.014,PBDB-T,Me-ITBD,PBDB-T,Me-ITBD,CCCCC(CC)Cc1ccc(-c2c3cc(-c4ccc(-c5sc(-c6cccs6)c6c5C(=O)c5c(CC(CC)CCCC)sc(CC(CC)CCCC)c5C6=O)s4)sc3c(-c3ccc(CC(CC)CCCC)s3)c3ccsc23)s1,CCCCCCc1ccc(C2(c3ccc(CCCCCC)cc3)c3cc(-c4ccc(-c5ccc(C=C(C#N)C#N)c6nsnc56)s4)c(C)cc3-c3sc(-c4ccc(C=C(C#N)C#N)c5nsnc45)cc32)cc1,0.88,8.39,63.0,4.66,4.651416,0.1842060085836893,,,1:2,,,,ITO/ZnO/Active layer/MoO3/Ag,inverted,ZnO,ZnO,MoO3,MoO3,,chlorobenzene,chlorobenzene,,-5.33,-3.48,,-5.74,-3.95,
108674,10.1016/j.synthmet.2018.11.007,10.1016/j.synthmet.2018.11.007,P1,PC71BM,P1,PC71BM,CCCCCCCCc1cc(-c2c(-c3cccs3)sc3c(-c4cc(CCCCCCCC)c(CCCCCCCC)s4)c(-c4ccc(-c5cccc6nsnc56)s4)sc23)sc1CCCCCCCC,COC(=O)CCCC1(c2ccccc2)C23c4c5ccc6c7cc8c9c%10c(cc%11cc%12c%13c%14c(cc%15c%16ccc-5c2c%16c2c5c%16c%17c(c(c46)c7c9c%17c4c%10c%11c%13c4c%16c%14c%152)C513)C%12)C8,0.68,7.85,49.0,2.64,2.6156200000000003,0.9234848484848426,2.54,2.64,1:1.5,,,,ITO/PEDOT:PSS/active layer/LiF/Al,conventional,LiF,LiF,PEDOT:PSS,PEDOT:PSS,100.0,W/O,,,-5.34,-3.53,,-5.9,-3.9,
108675,10.1016/j.synthmet.2018.11.007,10.1016/j.synthmet.2018.11.007,P1,PC71BM,P1,PC71BM,CCCCCCCCc1cc(-c2c(-c3cccs3)sc3c(-c4cc(CCCCCCCC)c(CCCCCCCC)s4)c(-c4ccc(-c5cccc6nsnc56)s4)sc23)sc1CCCCCCCC,COC(=O)CCCC1(c2ccccc2)C23c4c5ccc6c7cc8c9c%10c(cc%11cc%12c%13c%14c(cc%15c%16ccc-5c2c%16c2c5c%16c%17c(c(c46)c7c9c%17c4c%10c%11c%13c4c%16c%14c%152)C513)C%12)C8,0.62,8.22,59.0,3.0,3.006876,0.2291999999999886,2.98,3.0,1:1.5,4%DIO,DIO,4%,ITO/PEDOT:PSS/active layer/LiF/Al,conventional,LiF,LiF,PEDOT:PSS,PEDOT:PSS,100.0,CB,chlorobenzene,,-5.34,-3.53,,-5.9,-3.9,
108676,10.1016/j.synthmet.2018.11.007,10.1016/j.synthmet.2018.11.007,PR1,PC71BM,PR1,PC71BM,CCCCCCCCCCC(CCCCCCCC)Cc1csc(-c2cc(F)c(-c3cc(CC(CCCCCCCC)CCCCCCCCCC)c(-c4ccc(-c5ccc(-c6sc(-c7cc(F)c(-c8cc(CC(CCCCCCCC)CCCCCCCCCC)c(-c9cc%10sc%11ccsc%11c%10s9)s8)c8nsnc78)cc6CC(CCCCCCCC)CCCCCCCCCC)s5)s4)s3)c3nsnc23)c1,COC(=O)CCCC1(c2ccccc2)C23c4c5ccc6c7cc8c9c%10c(cc%11cc%12c%13c%14c(cc%15c%16ccc-5c2c%16c2c5c%16c%17c(c(c46)c7c9c%17c4c%10c%11c%13c4c%16c%14c%152)C513)C%12)C8,0.65,7.05,54.0,2.52,2.47455,1.8035714285714195,2.43,2.52,1:1.5,,,,ITO/PEDOT:PSS/active layer/LiF/Al,conventional,LiF,LiF,PEDOT:PSS,PEDOT:PSS,100.0,W/O,,,-5.25,-3.685,,-5.9,-3.9,
108677,10.1016/j.synthmet.2018.11.007,10.1016/j.synthmet.2018.11.007,PR1,PC71BM,PR1,PC71BM,CCCCCCCCCCC(CCCCCCCC)Cc1csc(-c2cc(F)c(-c3cc(CC(CCCCCCCC)CCCCCCCCCC)c(-c4ccc(-c5ccc(-c6sc(-c7cc(F)c(-c8cc(CC(CCCCCCCC)CCCCCCCCCC)c(-c9cc%10sc%11ccsc%11c%10s9)s8)c8nsnc78)cc6CC(CCCCCCCC)CCCCCCCCCC)s5)s4)s3)c3nsnc23)c1,COC(=O)CCCC1(c2ccccc2)C23c4c5ccc6c7cc8c9c%10c(cc%11cc%12c%13c%14c(cc%15c%16ccc-5c2c%16c2c5c%16c%17c(c(c46)c7c9c%17c4c%10c%11c%13c4c%16c%14c%152)C513)C%12)C8,0.62,8.53,60.0,3.4,3.17316,6.6717647058823575,3.3,3.4,1:1.5,3%DIO,DIO,3%,ITO/PEDOT:PSS/active layer/LiF/Al,conventional,LiF,LiF,PEDOT:PSS,PEDOT:PSS,100.0,CB,chlorobenzene,,-5.25,-3.685,,-5.9,-3.9,
108678,10.1016/j.synthmet.2019.04.013,10.1016/j.synthmet.2019.04.013,P(BDT-NTTh),PC71BM,P(BDT-NTTh),PC71BM,CCCCC(CC)COc1c2cc(-c3c4cc(-c5cccs5)c(-c5cccs5)cc4cc4nsnc34)sc2c(OCC(CC)CCCC)c2ccsc12,COC(=O)CCCC1(c2ccccc2)C23c4c5ccc6c7cc8c9c%10c(cc%11cc%12c%13c%14c(cc%15c%16ccc-5c2c%16c2c5c%16c%17c(c(c46)c7c9c%17c4c%10c%11c%13c4c%16c%14c%152)C513)C%12)C8,0.67,2.04,25.2,0.34,0.3444336,1.3039999999999945,,0.34,1:1,,,,ITO/PEDOT:PSS/active layer/LiF/Al,conventional,LiF,LiF,PEDOT:PSS,PEDOT:PSS,,chlorobenzene,chlorobenzene,,-5.34,-3.5,,-5.9,-3.9,
108679,10.1016/j.synthmet.2019.04.013,10.1016/j.synthmet.2019.04.013,P(BDT-ThNTTh),PC71BM,P(BDT-ThNTTh),PC71BM,CCCCC(CC)COc1c2cc(-c3ccc(-c4c5cc(-c6cccs6)c(-c6cccs6)cc5c(-c5cccs5)c5nsnc45)s3)sc2c(OCC(CC)CCCC)c2ccsc12,COC(=O)CCCC1(c2ccccc2)C23c4c5ccc6c7cc8c9c%10c(cc%11cc%12c%13c%14c(cc%15c%16ccc-5c2c%16c2c5c%16c%17c(c(c46)c7c9c%17c4c%10c%11c%13c4c%16c%14c%152)C513)C%12)C8,0.59,4.49,26.7,0.7,0.7073097,1.0442428571428697,0.64,0.7,1:1,,,,ITO/PEDOT:PSS/active layer/LiF/Al,conventional,LiF,LiF,PEDOT:PSS,PEDOT:PSS,,chlorobenzene,chlorobenzene,,-5.33,-3.54,,-5.9,-3.9,
108680,10.1016/j.synthmet.2019.04.013,10.1016/j.synthmet.2019.04.013,P(BDT-ThNTTh),PC71BM,P(BDT-ThNTTh),PC71BM,CCCCC(CC)COc1c2cc(-c3ccc(-c4c5cc(-c6cccs6)c(-c6cccs6)cc5c(-c5cccs5)c5nsnc45)s3)sc2c(OCC(CC)CCCC)c2ccsc12,COC(=O)CCCC1(c2ccccc2)C23c4c5ccc6c7cc8c9c%10c(cc%11cc%12c%13c%14c(cc%15c%16ccc-5c2c%16c2c5c%16c%17c(c(c46)c7c9c%17c4c%10c%11c%13c4c%16c%14c%152)C513)C%12)C8,0.51,9.81,26.3,1.31,1.3158153,0.4439160305343572,1.1,1.31,1:1.5,,,,ITO/PEDOT:PSS/active layer/LiF/Al,conventional,LiF,LiF,PEDOT:PSS,PEDOT:PSS,,chlorobenzene,chlorobenzene,,-5.33,-3.54,,-5.9,-3.9,
108681,10.1016/j.synthmet.2019.04.013,10.1016/j.synthmet.2019.04.013,P(BDT-ThNTTh),PC71BM,P(BDT-ThNTTh),PC71BM,CCCCC(CC)COc1c2cc(-c3ccc(-c4c5cc(-c6cccs6)c(-c6cccs6)cc5c(-c5cccs5)c5nsnc45)s3)sc2c(OCC(CC)CCCC)c2ccsc12,COC(=O)CCCC1(c2ccccc2)C23c4c5ccc6c7cc8c9c%10c(cc%11cc%12c%13c%14c(cc%15c%16ccc-5c2c%16c2c5c%16c%17c(c(c46)c7c9c%17c4c%10c%11c%13c4c%16c%14c%152)C513)C%12)C8,0.48,10.49,26.2,1.31,1.3192224,0.7039999999999887,1.19,1.31,1:2,,,,ITO/PEDOT:PSS/active layer/LiF/Al,conventional,LiF,LiF,PEDOT:PSS,PEDOT:PSS,,chlorobenzene,chlorobenzene,,-5.33,-3.54,,-5.9,-3.9,
108682,10.1016/j.synthmet.2019.06.009,10.1016/j.synthmet.2019.06.009,PBDTT-TT,,PBDTT-TT,,CCCCC(CC)COC(=O)c1cc2c(-c3cc4c(-c5ccc(CC(CC)CCCC)s5)c5sccc5c(-c5ccc(CC(CC)CCCC)s5)c4s3)scc2s1,,0.77,15.0,64.0,7.4,7.392,0.1081081081081082,,,,,,,ITO/PEDOT:PSS/active layer/PFNBr/Ag,conventional,PFNBr,PFN-Br,PEDOT:PSS,PEDOT:PSS,,,,,-5.09,-3.22,,,,
108683,10.1016/j.synthmet.2019.06.009,10.1016/j.synthmet.2019.06.009,PBDTT-4S-TT,[70]PCBM,PBDTT-4S-TT,,CCCCC(CC)COC(=O)c1sc2csc(-c3cc4c(-c5cc(SC)c(CC(CC)CCCC)s5)c5sccc5c(-c5cc(SC)c(CC(CC)CCCC)s5)c4s3)c2c1F,,0.94,12.3,57.0,6.6,6.59034,0.1463636363636263,6.4,6.6,,,,,ITO/PEDOT:PSS/active layer/PFNBr/Ag,conventional,PFNBr,PFN-Br,PEDOT:PSS,PEDOT:PSS,,,,,-5.55,-3.22,,,,
108684,10.1016/j.synthmet.2019.06.009,10.1016/j.synthmet.2019.06.009,PBDTT-BDD,,PBDTT-BDD,,,,0.85,12.8,68.0,7.5,7.3984,1.3546666666666596,,,,,,,ITO/PEDOT:PSS/active layer/PFNBr/Ag,conventional,PFNBr,PFN-Br,PEDOT:PSS,PEDOT:PSS,,,,,,,,,,
108685,10.1016/j.synthmet.2019.06.009,10.1016/j.synthmet.2019.06.009,PBDTT-4S-BDD,[70]PCBM,PBDTT-4S-BDD,,CCCCC(CC)Cc1sc(-c2c3cc(-c4ccc(-c5sc(-c6cccs6)c6c5C(=O)c5c(CC(CC)CCCC)sc(CC(CC)CCCC)c5C6=O)s4)sc3c(-c3cc(SC)c(CC(CC)CCCC)s3)c3ccsc23)cc1SC,,0.98,11.9,67.0,7.8,7.813540000000001,0.1735897435897535,7.5,7.8,,,,,ITO/PEDOT:PSS/active layer/PFNBr/Ag,conventional,PFNBr,PFN-Br,PEDOT:PSS,PEDOT:PSS,,,,,-5.61,-3.1,,,,
108686,10.1016/j.synthmet.2019.116116,10.1016/j.synthmet.2019.116116,CY1,PC71BM,CY1,PC71BM,CCCCC(CC)Cc1sc(CC(CC)CCCC)c2c1C(=O)c1c(-c3cccs3)sc(-c3ccc(-c4cc5c(-c6ccc(SCCCCCC[Si](C)(O[Si](C)(C)C)O[Si](C)(C)C)s6)c6sccc6c(-c6ccc(SCCCCCC[Si](C)(O[Si](C)(C)C)O[Si](C)(C)C)s6)c5s4)s3)c1C2=O,COC(=O)CCCC1(c2ccccc2)C23c4c5ccc6c7cc8c9c%10c(cc%11cc%12c%13c%14c(cc%15c%16ccc-5c2c%16c2c5c%16c%17c(c(c46)c7c9c%17c4c%10c%11c%13c4c%16c%14c%152)C513)C%12)C8,0.86,3.37,61.4,1.78,1.7794948,0.0283820224719154,1.48,1.78,,,,,ITO/ZnO/PFN/active layer/MoO3/Ag,inverted,ZnO/PFN,ZnO/PFN,MoO3,MoO3,100.0,chlorobenzene,,,-5.39,-3.55,,-5.9,-3.9,
108687,10.1016/j.synthmet.2019.116116,10.1016/j.synthmet.2019.116116,CY1,PC71BM,CY1,PC71BM,CCCCC(CC)Cc1sc(CC(CC)CCCC)c2c1C(=O)c1c(-c3cccs3)sc(-c3ccc(-c4cc5c(-c6ccc(SCCCCCC[Si](C)(O[Si](C)(C)C)O[Si](C)(C)C)s6)c6sccc6c(-c6ccc(SCCCCCC[Si](C)(O[Si](C)(C)C)O[Si](C)(C)C)s6)c5s4)s3)c1C2=O,COC(=O)CCCC1(c2ccccc2)C23c4c5ccc6c7cc8c9c%10c(cc%11cc%12c%13c%14c(cc%15c%16ccc-5c2c%16c2c5c%16c%17c(c(c46)c7c9c%17c4c%10c%11c%13c4c%16c%14c%152)C513)C%12)C8,0.85,3.58,60.7,1.85,1.847101,0.1567027027027018,1.51,1.85,,DIO,DIO,,ITO/ZnO/PFN/active layer/MoO3/Ag,inverted,ZnO/PFN,ZnO/PFN,MoO3,MoO3,100.0,chlorobenzene,,,-5.39,-3.55,,-5.9,-3.9,
108688,10.1016/j.synthmet.2019.116116,10.1016/j.synthmet.2019.116116,CY1,IDIC,CY1,IDIC,CCCCC(CC)Cc1sc(CC(CC)CCCC)c2c1C(=O)c1c(-c3cccs3)sc(-c3ccc(-c4cc5c(-c6ccc(SCCCCCC[Si](C)(O[Si](C)(C)C)O[Si](C)(C)C)s6)c6sccc6c(-c6ccc(SCCCCCC[Si](C)(O[Si](C)(C)C)O[Si](C)(C)C)s6)c5s4)s3)c1C2=O,CCCCCCC1(CCCCCC)c2cc3c(cc2-c2sc(/C=C4\C(=O)c5ccccc5C4=C(C#N)C#N)cc21)C(CCCCCC)(CCCCCC)c1cc(/C=C2\C(=O)c4ccccc4C2=C(C#N)C#N)sc1-3,0.87,14.88,64.5,8.36,8.349912,0.1206698564593259,7.97,8.36,,,,,ITO/ZnO/PFN/active layer/MoO3/Ag,inverted,ZnO/PFN,ZnO/PFN,MoO3,MoO3,100.0,chlorobenzene,,,-5.39,-3.55,,-5.69,-3.91,
108689,10.1016/j.synthmet.2019.116116,10.1016/j.synthmet.2019.116116,CY1,IDIC,CY1,IDIC,CCCCC(CC)Cc1sc(CC(CC)CCCC)c2c1C(=O)c1c(-c3cccs3)sc(-c3ccc(-c4cc5c(-c6ccc(SCCCCCC[Si](C)(O[Si](C)(C)C)O[Si](C)(C)C)s6)c6sccc6c(-c6ccc(SCCCCCC[Si](C)(O[Si](C)(C)C)O[Si](C)(C)C)s6)c5s4)s3)c1C2=O,CCCCCCC1(CCCCCC)c2cc3c(cc2-c2sc(/C=C4\C(=O)c5ccccc5C4=C(C#N)C#N)cc21)C(CCCCCC)(CCCCCC)c1cc(/C=C2\C(=O)c4ccccc4C2=C(C#N)C#N)sc1-3,0.89,15.56,70.7,9.79,9.7908188,0.0083636363636477,9.35,9.79,,DIO,DIO,,ITO/ZnO/PFN/active layer/MoO3/Ag,inverted,ZnO/PFN,ZnO/PFN,MoO3,MoO3,100.0,chlorobenzene,,,-5.39,-3.55,,-5.69,-3.91,
108690,10.1016/j.synthmet.2019.116182,10.1016/j.synthmet.2019.116182,P1,ITIC,P1,ITIC,CCCCCCCCc1cc(-c2c(-c3cccs3)sc3c(-c4cc(CCCCCCCC)c(CCCCCCCC)s4)c(-c4ccc(-c5cccc6nsnc56)s4)sc23)sc1CCCCCCCC,CCCCCCc1ccc(C2(c3ccc(CCCCCC)cc3)c3cc4c(cc3-c3sc5cc(C=C6C(=O)c7ccccc7C6=C(C#N)C#N)sc5c32)C(c2ccc(CCCCCC)cc2)(c2ccc(CCCCCC)cc2)c2c-4sc3cc(C=C4C(=O)c5ccccc5C4=C(C#N)C#N)sc23)cc1,0.98,9.78,39.02,3.74,3.73983288,0.0044684491978719,,,1:1,,,,ITO/PEDOT:PSS/active layer/PDINO/Al,conventional,PDINO,PDINO,PEDOT:PSS,PEDOT:PSS,,chlorobenzene,chlorobenzene,,-5.34,-3.53,,-5.576,-3.916,
108691,10.1016/j.synthmet.2019.116182,10.1016/j.synthmet.2019.116182,P1,ITIC,P1,ITIC,CCCCCCCCc1cc(-c2c(-c3cccs3)sc3c(-c4cc(CCCCCCCC)c(CCCCCCCC)s4)c(-c4ccc(-c5cccc6nsnc56)s4)sc23)sc1CCCCCCCC,CCCCCCc1ccc(C2(c3ccc(CCCCCC)cc3)c3cc4c(cc3-c3sc5cc(C=C6C(=O)c7ccccc7C6=C(C#N)C#N)sc5c32)C(c2ccc(CCCCCC)cc2)(c2ccc(CCCCCC)cc2)c2c-4sc3cc(C=C4C(=O)c5ccccc5C4=C(C#N)C#N)sc23)cc1,0.97,10.21,42.0,4.16,4.159554000000001,0.0107211538461365,,,1:1.5,,,,ITO/PEDOT:PSS/active layer/PDINO/Al,conventional,PDINO,PDINO,PEDOT:PSS,PEDOT:PSS,,chlorobenzene,chlorobenzene,120.0,-5.34,-3.53,,-5.576,-3.916,
108692,10.1016/j.synthmet.2019.116182,10.1016/j.synthmet.2019.116182,P1,PC71BM,P1,PC71BM,CCCCCCCCc1cc(-c2c(-c3cccs3)sc3c(-c4cc(CCCCCCCC)c(CCCCCCCC)s4)c(-c4ccc(-c5cccc6nsnc56)s4)sc23)sc1CCCCCCCC,COC(=O)CCCC1(c2ccccc2)C23c4c5ccc6c7cc8c9c%10c(cc%11cc%12c%13c%14c(cc%15c%16ccc-5c2c%16c2c5c%16c%17c(c(c46)c7c9c%17c4c%10c%11c%13c4c%16c%14c%152)C513)C%12)C8,0.91,9.91,48.01,4.33,4.32958981,0.0094732101616674,,,1:1.5,,,,ITO/PEDOT:PSS/active layer/PDINO/Al,conventional,PDINO,PDINO,PEDOT:PSS,PEDOT:PSS,,o-dichlorobenzene,o-DCB,,-5.34,-3.53,,-5.9,-3.9,
108693,10.1016/j.synthmet.2019.116182,10.1016/j.synthmet.2019.116182,P1,PC71BM,P1,PC71BM,CCCCCCCCc1cc(-c2c(-c3cccs3)sc3c(-c4cc(CCCCCCCC)c(CCCCCCCC)s4)c(-c4ccc(-c5cccc6nsnc56)s4)sc23)sc1CCCCCCCC,COC(=O)CCCC1(c2ccccc2)C23c4c5ccc6c7cc8c9c%10c(cc%11cc%12c%13c%14c(cc%15c%16ccc-5c2c%16c2c5c%16c%17c(c(c46)c7c9c%17c4c%10c%11c%13c4c%16c%14c%152)C513)C%12)C8,0.93,9.83,50.97,4.66,4.659626429999999,0.0080165236051654,,,1:1.5,,,,ITO/PEDOT:PSS/active layer/PDINO/Al,conventional,PDINO,PDINO,PEDOT:PSS,PEDOT:PSS,,o-dichlorobenzene,o-DCB,120.0,-5.34,-3.53,,-5.9,-3.9,
108694,10.1016/j.synthmet.2019.116182,10.1016/j.synthmet.2019.116182,P2,ITIC,P2,ITIC,,CCCCCCc1ccc(C2(c3ccc(CCCCCC)cc3)c3cc4c(cc3-c3sc5cc(C=C6C(=O)c7ccccc7C6=C(C#N)C#N)sc5c32)C(c2ccc(CCCCCC)cc2)(c2ccc(CCCCCC)cc2)c2c-4sc3cc(C=C4C(=O)c5ccccc5C4=C(C#N)C#N)sc23)cc1,0.99,13.72,43.51,5.91,5.90987628,0.0020934010152348,,,1:1.5,,,,ITO/PEDOT:PSS/active layer/PDINO/Al,conventional,PDINO,PDINO,PEDOT:PSS,PEDOT:PSS,,chlorobenzene,chlorobenzene,,-5.34,-3.58,,-5.576,-3.916,
108695,10.1016/j.synthmet.2019.116182,10.1016/j.synthmet.2019.116182,P2,ITIC,P2,ITIC,,CCCCCCc1ccc(C2(c3ccc(CCCCCC)cc3)c3cc4c(cc3-c3sc5cc(C=C6C(=O)c7ccccc7C6=C(C#N)C#N)sc5c32)C(c2ccc(CCCCCC)cc2)(c2ccc(CCCCCC)cc2)c2c-4sc3cc(C=C4C(=O)c5ccccc5C4=C(C#N)C#N)sc23)cc1,0.99,14.37,46.32,6.59,6.589622159999999,0.0057335356600989,,,1:1.5,,,,ITO/PEDOT:PSS/active layer/PDINO/Al,conventional,PDINO,PDINO,PEDOT:PSS,PEDOT:PSS,,chlorobenzene,chlorobenzene,90.0,-5.34,-3.58,,-5.576,-3.916,
108696,10.1016/j.synthmet.2020.116413,10.1016/j.synthmet.2020.116413,PBDTO-TPTI,PC71BM,PBDTO-TPTI,PC71BM,CCCCCCCCCCC(CCCCCCCC)Cn1c(=O)c2cc3c(cc2c2sccc21)c(=O)n(CC(CCCCCCCC)CCCCCCCCCC)c1cc(-c2cc4c(OCC(CC)CCCC)c5sccc5c(OCC(CC)CCCC)c4s2)sc31,COC(=O)CCCC1(c2ccccc2)C23c4c5ccc6c7cc8c9c%10c(cc%11cc%12c%13c%14c(cc%15c%16ccc-5c2c%16c2c5c%16c%17c(c(c46)c7c9c%17c4c%10c%11c%13c4c%16c%14c%152)C513)C%12)C8,0.93,11.73,45.7,5.01,4.985367300000001,0.4916706586826116,,,1:1,3,,,conventional,conventional,LiF,LiF,PEDOT:PSS,PEDOT:PSS,,chloroform,chloroform,,-5.43,-3.47,,-5.9,-3.9,
108697,10.1016/j.synthmet.2020.116413,10.1016/j.synthmet.2020.116413,PBDTT-TPTI,PC71BM,PBDTT-TPTI,PC71BM,CCCCCCCCCCC(CCCCCCCC)Cn1c(=O)c2cc3c(cc2c2sccc21)c(=O)n(CC(CCCCCCCC)CCCCCCCCCC)c1cc(-c2cc4c(-c5ccc(CC(CC)CCCC)s5)c5sccc5c(-c5ccc(CC(CC)CCCC)s5)c4s2)sc31,COC(=O)CCCC1(c2ccccc2)C23c4c5ccc6c7cc8c9c%10c(cc%11cc%12c%13c%14c(cc%15c%16ccc-5c2c%16c2c5c%16c%17c(c(c46)c7c9c%17c4c%10c%11c%13c4c%16c%14c%152)C513)C%12)C8,0.97,12.35,42.0,5.03,5.03139,0.0276341948310095,,,1:1,DIO,,,conventional,conventional,LiF,LiF,PEDOT:PSS,PEDOT:PSS,,DCB,chloroform,,-5.54,-3.53,,-5.9,-3.9,
108698,10.1016/j.synthmet.2020.116413,10.1016/j.synthmet.2020.116413,PBDTS-TPTI,PC71BM,PBDTS-TPTI,PC71BM,CCCCCCCCCCC(CCCCCCCC)Cn1c(=O)c2cc3c(cc2c2sccc21)c(=O)n(CC(CCCCCCCC)CCCCCCCCCC)c1cc(-c2cc4c(-c5ccc(SCC(CC)CCCC)s5)c5sccc5c(-c5ccc(SCC(CC)CCCC)s5)c4s2)sc31,COC(=O)CCCC1(c2ccccc2)C23c4c5ccc6c7cc8c9c%10c(cc%11cc%12c%13c%14c(cc%15c%16ccc-5c2c%16c2c5c%16c%17c(c(c46)c7c9c%17c4c%10c%11c%13c4c%16c%14c%152)C513)C%12)C8,0.99,7.92,48.2,3.79,3.7792656,0.2832295514511882,,,1:0.8,DIO,,,conventional,conventional,LiF,LiF,PEDOT:PSS,PEDOT:PSS,,chloroform,chloroform,,-5.56,-3.76,,-5.9,-3.9,
108699,10.1016/j.synthmet.2020.116413,10.1016/j.synthmet.2020.116413,PBDTS-TPTI,PC71BM,PBDTS-TPTI,PC71BM,CCCCCCCCCCC(CCCCCCCC)Cn1c(=O)c2cc3c(cc2c2sccc21)c(=O)n(CC(CCCCCCCC)CCCCCCCCCC)c1cc(-c2cc4c(-c5ccc(SCC(CC)CCCC)s5)c5sccc5c(-c5ccc(SCC(CC)CCCC)s5)c4s2)sc31,COC(=O)CCCC1(c2ccccc2)C23c4c5ccc6c7cc8c9c%10c(cc%11cc%12c%13c%14c(cc%15c%16ccc-5c2c%16c2c5c%16c%17c(c(c46)c7c9c%17c4c%10c%11c%13c4c%16c%14c%152)C513)C%12)C8,0.99,12.6,42.7,5.35,5.326398,0.4411588785046628,,,1:1,DIO,,,conventional,conventional,LiF,LiF,PEDOT:PSS,PEDOT:PSS,,DCB,chloroform,,-5.56,-3.76,,-5.9,-3.9,
