Repository: JiYiqaq/PCE-KA-GNN

# Data directory

- `raw/Active_Database.csv` is the immutable source dataset bundled under CC BY 4.0. Do not overwrite it with processed data.
- `processed/` is created and populated by the training pipeline. Generated `.pt` and `.pth` caches are intentionally ignored by Git because they can exceed GitHub's normal single-file limit.

See `../DATA_LICENSE.md` for provenance, license and checksum information.

File: data/raw/Active_Database.csv (part 422 of 471)
id,doi,doi_norm,donor,acceptor,donor_canonical,acceptor_canonical,donor_smiles,acceptor_smiles,voc,jsc,ff,pce,pce_recomputed,pce_relative_error_percent,pce_avg,pce_best,d_a_ratio,additive,additive_canonical,additive_ratio,device_structure,device_type,etl,etl_canonical,htl,htl_canonical,active_layer_thickness,solvent,solvent_canonical,annealing_temp,homo_d,lumo_d,eg_d,homo_a,lumo_a,eg_a
108700,10.1016/j.synthmet.2020.116413,10.1016/j.synthmet.2020.116413,PBDTS-TPTI,PC71BM,PBDTS-TPTI,PC71BM,CCCCCCCCCCC(CCCCCCCC)Cn1c(=O)c2cc3c(cc2c2sccc21)c(=O)n(CC(CCCCCCCC)CCCCCCCCCC)c1cc(-c2cc4c(-c5ccc(SCC(CC)CCCC)s5)c5sccc5c(-c5ccc(SCC(CC)CCCC)s5)c4s2)sc31,COC(=O)CCCC1(c2ccccc2)C23c4c5ccc6c7cc8c9c%10c(cc%11cc%12c%13c%14c(cc%15c%16ccc-5c2c%16c2c5c%16c%17c(c(c46)c7c9c%17c4c%10c%11c%13c4c%16c%14c%152)C513)C%12)C8,1.0,8.3,47.1,3.92,3.9093,0.2729591836734563,,,1:1.5,DIO,,,conventional,conventional,LiF,LiF,PEDOT:PSS,PEDOT:PSS,,chloroform,chloroform,,-5.56,-3.76,,-5.9,-3.9,
108701,10.1016/j.synthmet.2020.116413,10.1016/j.synthmet.2020.116413,PBDTS-TPTI,PC71BM,PBDTS-TPTI,PC71BM,CCCCCCCCCCC(CCCCCCCC)Cn1c(=O)c2cc3c(cc2c2sccc21)c(=O)n(CC(CCCCCCCC)CCCCCCCCCC)c1cc(-c2cc4c(-c5ccc(SCC(CC)CCCC)s5)c5sccc5c(-c5ccc(SCC(CC)CCCC)s5)c4s2)sc31,COC(=O)CCCC1(c2ccccc2)C23c4c5ccc6c7cc8c9c%10c(cc%11cc%12c%13c%14c(cc%15c%16ccc-5c2c%16c2c5c%16c%17c(c(c46)c7c9c%17c4c%10c%11c%13c4c%16c%14c%152)C513)C%12)C8,0.99,11.98,40.8,4.86,4.8389616,0.4328888888888914,,,1:1,DIO,,,conventional,conventional,LiF,LiF,PEDOT:PSS,PEDOT:PSS,,chloroform,chloroform,,-5.56,-3.76,,-5.9,-3.9,
108702,10.1016/j.synthmet.2020.116413,10.1016/j.synthmet.2020.116413,PBDTS-TPTI,PC71BM,PBDTS-TPTI,PC71BM,CCCCCCCCCCC(CCCCCCCC)Cn1c(=O)c2cc3c(cc2c2sccc21)c(=O)n(CC(CCCCCCCC)CCCCCCCCCC)c1cc(-c2cc4c(-c5ccc(SCC(CC)CCCC)s5)c5sccc5c(-c5ccc(SCC(CC)CCCC)s5)c4s2)sc31,COC(=O)CCCC1(c2ccccc2)C23c4c5ccc6c7cc8c9c%10c(cc%11cc%12c%13c%14c(cc%15c%16ccc-5c2c%16c2c5c%16c%17c(c(c46)c7c9c%17c4c%10c%11c%13c4c%16c%14c%152)C513)C%12)C8,0.99,12.17,40.7,5.15,4.9036581,4.78333786407767,,,1:1,DIO,,,conventional,conventional,LiF,LiF,PEDOT:PSS,PEDOT:PSS,,chloroform,chloroform,,-5.56,-3.76,,-5.9,-3.9,
108703,10.1016/j.synthmet.2020.116413,10.1016/j.synthmet.2020.116413,PBDTS-TPTI,PC71BM,PBDTS-TPTI,PC71BM,CCCCCCCCCCC(CCCCCCCC)Cn1c(=O)c2cc3c(cc2c2sccc21)c(=O)n(CC(CCCCCCCC)CCCCCCCCCC)c1cc(-c2cc4c(-c5ccc(SCC(CC)CCCC)s5)c5sccc5c(-c5ccc(SCC(CC)CCCC)s5)c4s2)sc31,COC(=O)CCCC1(c2ccccc2)C23c4c5ccc6c7cc8c9c%10c(cc%11cc%12c%13c%14c(cc%15c%16ccc-5c2c%16c2c5c%16c%17c(c(c46)c7c9c%17c4c%10c%11c%13c4c%16c%14c%152)C513)C%12)C8,0.92,3.23,48.6,1.47,1.4441976,1.7552653061224568,,,1:1,3,,,conventional,conventional,LiF,LiF,PEDOT:PSS,PEDOT:PSS,,chloroform,chloroform,,-5.56,-3.76,,-5.9,-3.9,
108704,10.1016/j.synthmet.2020.116413,10.1016/j.synthmet.2020.116413,PBDTS-TPTI,PC71BM,PBDTS-TPTI,PC71BM,CCCCCCCCCCC(CCCCCCCC)Cn1c(=O)c2cc3c(cc2c2sccc21)c(=O)n(CC(CCCCCCCC)CCCCCCCCCC)c1cc(-c2cc4c(-c5ccc(SCC(CC)CCCC)s5)c5sccc5c(-c5ccc(SCC(CC)CCCC)s5)c4s2)sc31,COC(=O)CCCC1(c2ccccc2)C23c4c5ccc6c7cc8c9c%10c(cc%11cc%12c%13c%14c(cc%15c%16ccc-5c2c%16c2c5c%16c%17c(c(c46)c7c9c%17c4c%10c%11c%13c4c%16c%14c%152)C513)C%12)C8,0.99,11.73,41.3,4.83,4.7960451,0.7030000000000071,,,1:1,DIO,,,conventional,conventional,LiF,LiF,PEDOT:PSS,PEDOT:PSS,,chloroform,chloroform,,-5.56,-3.76,,-5.9,-3.9,
108705,10.1016/j.synthmet.2020.116413,10.1016/j.synthmet.2020.116413,PBDTS-TPTI,PC71BM,PBDTS-TPTI,PC71BM,CCCCCCCCCCC(CCCCCCCC)Cn1c(=O)c2cc3c(cc2c2sccc21)c(=O)n(CC(CCCCCCCC)CCCCCCCCCC)c1cc(-c2cc4c(-c5ccc(SCC(CC)CCCC)s5)c5sccc5c(-c5ccc(SCC(CC)CCCC)s5)c4s2)sc31,COC(=O)CCCC1(c2ccccc2)C23c4c5ccc6c7cc8c9c%10c(cc%11cc%12c%13c%14c(cc%15c%16ccc-5c2c%16c2c5c%16c%17c(c(c46)c7c9c%17c4c%10c%11c%13c4c%16c%14c%152)C513)C%12)C8,0.98,12.47,42.6,5.18,5.2059756,0.5014594594594721,,,1:1,DIO,,,conventional,conventional,LiF,LiF,PEDOT:PSS,PEDOT:PSS,,chlorobenzene,chloroform,,-5.56,-3.76,,-5.9,-3.9,
108706,10.1016/j.synthmet.2020.116413,10.1016/j.synthmet.2020.116413,PBDTS-TPTI,PC71BM,PBDTS-TPTI,PC71BM,CCCCCCCCCCC(CCCCCCCC)Cn1c(=O)c2cc3c(cc2c2sccc21)c(=O)n(CC(CCCCCCCC)CCCCCCCCCC)c1cc(-c2cc4c(-c5ccc(SCC(CC)CCCC)s5)c5sccc5c(-c5ccc(SCC(CC)CCCC)s5)c4s2)sc31,COC(=O)CCCC1(c2ccccc2)C23c4c5ccc6c7cc8c9c%10c(cc%11cc%12c%13c%14c(cc%15c%16ccc-5c2c%16c2c5c%16c%17c(c(c46)c7c9c%17c4c%10c%11c%13c4c%16c%14c%152)C513)C%12)C8,0.87,4.65,36.4,1.46,1.472562,0.8604109589041222,,,1:1,3,,,conventional,conventional,LiF,LiF,PEDOT:PSS,PEDOT:PSS,,chloroform,chloroform,130.0,-5.56,-3.76,,-5.9,-3.9,
108707,10.1016/j.synthmet.2020.116509,10.1016/j.synthmet.2020.116509,PBDBT-0,PC71BM,PBDBT,PC71BM,CCCCC(CC)Cc1sc(-c2c3cc(-c4cccc5nsnc45)sc3c(-c3cc(Cl)c(CC(CC)CCCC)s3)c3ccsc23)cc1Cl,COC(=O)CCCC1(c2ccccc2)C23c4c5ccc6c7cc8c9c%10c(cc%11cc%12c%13c%14c(cc%15c%16ccc-5c2c%16c2c5c%16c%17c(c(c46)c7c9c%17c4c%10c%11c%13c4c%16c%14c%152)C513)C%12)C8,0.02,3.25,18.1,0.01,0.011765,17.65000000000001,,,1:1,"1,8-diiodooctane",,1 v/v%,ITO/ZnO/active layer/MoO3/Ag,inverted,ZnO,ZnO,MoO3,MoO3,,chlorobenzene,chlorobenzene,130.0,-5.14,-3.51,,-5.9,-3.9,
108708,10.1016/j.synthmet.2020.116509,10.1016/j.synthmet.2020.116509,PBDBT-1,PC71BM,PBDB-T-1,PC71BM,CCCCCCc1csc(-c2ccc(-c3cc4c(-c5cc(Cl)c(CC(CC)CCCC)s5)c5sccc5c(-c5cc(Cl)c(CC(CC)CCCC)s5)c4s3)c3nsnc23)c1,COC(=O)CCCC1(c2ccccc2)C23c4c5ccc6c7cc8c9c%10c(cc%11cc%12c%13c%14c(cc%15c%16ccc-5c2c%16c2c5c%16c%17c(c(c46)c7c9c%17c4c%10c%11c%13c4c%16c%14c%152)C513)C%12)C8,0.85,13.07,51.6,5.73,5.732502,0.0436649214659647,,,1:1,"1,8-diiodooctane",,1 v/v%,ITO/ZnO/active layer/MoO3/Ag,inverted,ZnO,ZnO,MoO3,MoO3,,chlorobenzene,chlorobenzene,130.0,-5.18,-3.56,,-5.9,-3.9,
108709,10.1016/j.synthmet.2020.116509,10.1016/j.synthmet.2020.116509,PBDBT-2,PC71BM,PBDBT-2,PC71BM,CCCCCCc1csc(-c2ccc(-c3cc(CCCCCC)c(-c4cc5c(-c6cc(Cl)c(CC(CC)CCCC)s6)c6sccc6c(-c6cc(Cl)c(CC(CC)CCCC)s6)c5s4)s3)c3nsnc23)c1,COC(=O)CCCC1(c2ccccc2)C23c4c5ccc6c7cc8c9c%10c(cc%11cc%12c%13c%14c(cc%15c%16ccc-5c2c%16c2c5c%16c%17c(c(c46)c7c9c%17c4c%10c%11c%13c4c%16c%14c%152)C513)C%12)C8,0.76,11.88,58.3,5.26,5.2637904,0.0720608365019132,,,1:1,"1,8-diiodooctane",,1 v/v%,ITO/ZnO/active layer/MoO3/Ag,inverted,ZnO,ZnO,MoO3,MoO3,,chlorobenzene,chlorobenzene,130.0,-5.16,-3.57,,-5.9,-3.9,
108710,10.1016/j.synthmet.2020.116625,10.1016/j.synthmet.2020.116625,,IDIC-4 F,,IDIC-4F,,CCCCCCc1ccc(C2(c3ccc(CCCCCC)cc3)c3cc4c(cc3-c3sc(/C=C5\C(=O)c6cc(F)c(F)cc6C5=C(C#N)C#N)cc32)C(c2ccc(CCCCCC)cc2)(c2ccc(CCCCCC)cc2)c2cc(/C=C3\C(=O)c5cc(F)c(F)cc5C3=C(C#N)C#N)sc2-4)cc1,0.88,13.93,66.76,8.18,8.18370784,0.0453281173594202,,,,,,,ITO/PEDOT:PSS/PM6:IDIC-4F/PDINO/Al,conventional,PDINO,PDINO,PEDOT:PSS,PEDOT:PSS,,,,,,,,-5.73,-3.93,
108711,10.1016/j.synthmet.2020.116625,10.1016/j.synthmet.2020.116625,,IDIC-4 F,,IDIC-4F,,CCCCCCc1ccc(C2(c3ccc(CCCCCC)cc3)c3cc4c(cc3-c3sc(/C=C5\C(=O)c6cc(F)c(F)cc6C5=C(C#N)C#N)cc32)C(c2ccc(CCCCCC)cc2)(c2ccc(CCCCCC)cc2)c2cc(/C=C3\C(=O)c5cc(F)c(F)cc5C3=C(C#N)C#N)sc2-4)cc1,0.84,15.18,72.37,9.26,9.22804344,0.3451032397408138,,,,,,,ITO/PEDOT:PSS/PM6:IDIC-4F/PDINO/Al,conventional,PDINO,PDINO,PEDOT:PSS,PEDOT:PSS,,,,,,,,-5.73,-3.93,
108712,10.1016/j.synthmet.2020.116625,10.1016/j.synthmet.2020.116625,,C4Ph-IDT-DFIC,,C4Ph-IDT-DFIC,,N#CC(C#N)=C1/C(=C/c2cc3c(s2)-c2cc4c(cc2C3(CCCCc2ccccc2)CCCCc2ccccc2)-c2sc(/C=C3\C(=O)c5cc(F)c(F)cc5C3=C(C#N)C#N)cc2C4(CCCCc2ccccc2)CCCCc2ccccc2)C(=O)c2cc(F)c(F)cc21,0.81,15.39,75.15,9.41,9.368123850000002,0.4450175345377093,,,,,,,ITO/PEDOT:PSS/PM6:C4Ph-IDT-DFIC/PDINO/Al,conventional,PDINO,PDINO,PEDOT:PSS,PEDOT:PSS,,,,,,,,-5.76,-4.08,
108713,10.1016/j.synthmet.2020.116625,10.1016/j.synthmet.2020.116625,,C4Ph-IDT-DFIC,,C4Ph-IDT-DFIC,,N#CC(C#N)=C1/C(=C/c2cc3c(s2)-c2cc4c(cc2C3(CCCCc2ccccc2)CCCCc2ccccc2)-c2sc(/C=C3\C(=O)c5cc(F)c(F)cc5C3=C(C#N)C#N)cc2C4(CCCCc2ccccc2)CCCCc2ccccc2)C(=O)c2cc(F)c(F)cc21,0.8,17.78,73.49,10.47,10.4532176,0.1602903533906428,,,,,,,ITO/PEDOT:PSS/PM6:C4Ph-IDT-DFIC/PDINO/Al,conventional,PDINO,PDINO,PEDOT:PSS,PEDOT:PSS,,,,,,,,-5.76,-4.08,
108714,10.1016/j.synthmet.2020.116655,10.1016/j.synthmet.2020.116655,PB-FQx,ITIC,PB-FQx,,CCCCCCCCCCCCc1nc2cc(F)cc(-c3cc4c(-c5ccc(CC(CC)CCCC)s5)c5sccc5c(-c5ccc(CC(CC)CCCC)s5)c4s3)c2nc1CCCCCCCCCCCC,CCCCCCc1ccc(C2(c3ccc(CCCCCC)cc3)c3cc4c(cc3-c3sc5cc(C=C6C(=O)c7ccccc7C6=C(C#N)C#N)sc5c32)C(c2ccc(CCCCCC)cc2)(c2ccc(CCCCCC)cc2)c2c-4sc3cc(C=C4C(=O)c5ccccc5C4=C(C#N)C#N)sc23)cc1,0.89,7.28,50.0,3.25,3.2396000000000003,0.319999999999992,,,1:1,,,,ITO/PEDOT:PSS/polymer:ITIC/ZnO nanoparticles/Al,conventional,ZnO nanoparticles,ZnO,PEDOT:PSS,PEDOT:PSS,,chlorobenzene,chlorobenzene,,-5.62,-3.64,,,,
108715,10.1016/j.synthmet.2020.116655,10.1016/j.synthmet.2020.116655,PB-FQx,ITIC,PB-FQx,,CCCCCCCCCCCCc1nc2cc(F)cc(-c3cc4c(-c5ccc(CC(CC)CCCC)s5)c5sccc5c(-c5ccc(CC(CC)CCCC)s5)c4s3)c2nc1CCCCCCCCCCCC,CCCCCCc1ccc(C2(c3ccc(CCCCCC)cc3)c3cc4c(cc3-c3sc5cc(C=C6C(=O)c7ccccc7C6=C(C#N)C#N)sc5c32)C(c2ccc(CCCCCC)cc2)(c2ccc(CCCCCC)cc2)c2c-4sc3cc(C=C4C(=O)c5ccccc5C4=C(C#N)C#N)sc23)cc1,0.94,8.99,51.0,4.29,4.309806,0.4616783216783214,,,1:1,,,,ITO/PEDOT:PSS/polymer:ITIC/ZnO nanoparticles/Al,conventional,ZnO nanoparticles,ZnO,PEDOT:PSS,PEDOT:PSS,,chlorobenzene,chlorobenzene,100.0,-5.62,-3.64,,,,
108716,10.1016/j.synthmet.2020.116655,10.1016/j.synthmet.2020.116655,PB-FQx,ITIC,PB-FQx,,CCCCCCCCCCCCc1nc2cc(F)cc(-c3cc4c(-c5ccc(CC(CC)CCCC)s5)c5sccc5c(-c5ccc(CC(CC)CCCC)s5)c4s3)c2nc1CCCCCCCCCCCC,CCCCCCc1ccc(C2(c3ccc(CCCCCC)cc3)c3cc4c(cc3-c3sc5cc(C=C6C(=O)c7ccccc7C6=C(C#N)C#N)sc5c32)C(c2ccc(CCCCCC)cc2)(c2ccc(CCCCCC)cc2)c2c-4sc3cc(C=C4C(=O)c5ccccc5C4=C(C#N)C#N)sc23)cc1,0.98,10.3,58.0,5.83,5.854520000000001,0.4205831903945242,,,1:1,1% CN,CN,1%,ITO/PEDOT:PSS/polymer:ITIC/ZnO nanoparticles/Al,conventional,ZnO nanoparticles,ZnO,PEDOT:PSS,PEDOT:PSS,,chlorobenzene,chlorobenzene,,-5.62,-3.64,,,,
108717,10.1016/j.synthmet.2020.116655,10.1016/j.synthmet.2020.116655,PB-FQx,,PB-FQx,,CCCCCCCCCCCCc1nc2cc(F)cc(-c3cc4c(-c5ccc(CC(CC)CCCC)s5)c5sccc5c(-c5ccc(CC(CC)CCCC)s5)c4s3)c2nc1CCCCCCCCCCCC,,0.98,8.52,50.0,4.14,4.174799999999999,0.8405797101449208,,,1:1,1% CN,CN,1%,ITO/PEDOT:PSS/polymer:ITIC/ZnO nanoparticles/Al,conventional,ZnO nanoparticles,ZnO,PEDOT:PSS,PEDOT:PSS,,chlorobenzene,chlorobenzene,100.0,-5.62,-3.64,,,,
108718,10.1016/j.synthmet.2020.116655,10.1016/j.synthmet.2020.116655,PB-DFQx,ITIC,PB-DFQx,,CCCCCCCCCCCCc1nc2cc(F)c(F)c(-c3cc4c(-c5ccc(CC(CC)CCCC)s5)c5sccc5c(-c5ccc(CC(CC)CCCC)s5)c4s3)c2nc1CCCCCCCCCCCC,CCCCCCc1ccc(C2(c3ccc(CCCCCC)cc3)c3cc4c(cc3-c3sc5cc(C=C6C(=O)c7ccccc7C6=C(C#N)C#N)sc5c32)C(c2ccc(CCCCCC)cc2)(c2ccc(CCCCCC)cc2)c2c-4sc3cc(C=C4C(=O)c5ccccc5C4=C(C#N)C#N)sc23)cc1,0.99,10.14,59.0,5.91,5.922774,0.2161421319797002,,,1:1,,,,ITO/PEDOT:PSS/polymer:ITIC/ZnO nanoparticles/Al,conventional,ZnO nanoparticles,ZnO,PEDOT:PSS,PEDOT:PSS,,chlorobenzene,chlorobenzene,,-5.7,-3.67,,,,
108719,10.1016/j.synthmet.2020.116655,10.1016/j.synthmet.2020.116655,PB-DFQx,ITIC,PB-DFQx,,CCCCCCCCCCCCc1nc2cc(F)c(F)c(-c3cc4c(-c5ccc(CC(CC)CCCC)s5)c5sccc5c(-c5ccc(CC(CC)CCCC)s5)c4s3)c2nc1CCCCCCCCCCCC,CCCCCCc1ccc(C2(c3ccc(CCCCCC)cc3)c3cc4c(cc3-c3sc5cc(C=C6C(=O)c7ccccc7C6=C(C#N)C#N)sc5c32)C(c2ccc(CCCCCC)cc2)(c2ccc(CCCCCC)cc2)c2c-4sc3cc(C=C4C(=O)c5ccccc5C4=C(C#N)C#N)sc23)cc1,0.99,10.61,60.0,6.31,6.30234,0.1213946117274097,,,1:1,,,,ITO/PEDOT:PSS/polymer:ITIC/ZnO nanoparticles/Al,conventional,ZnO nanoparticles,ZnO,PEDOT:PSS,PEDOT:PSS,,chlorobenzene,chlorobenzene,80.0,-5.7,-3.67,,,,
108720,10.1016/j.synthmet.2020.116655,10.1016/j.synthmet.2020.116655,PB-DFQx,ITIC,PB-DFQx,,CCCCCCCCCCCCc1nc2cc(F)c(F)c(-c3cc4c(-c5ccc(CC(CC)CCCC)s5)c5sccc5c(-c5ccc(CC(CC)CCCC)s5)c4s3)c2nc1CCCCCCCCCCCC,CCCCCCc1ccc(C2(c3ccc(CCCCCC)cc3)c3cc4c(cc3-c3sc5cc(C=C6C(=O)c7ccccc7C6=C(C#N)C#N)sc5c32)C(c2ccc(CCCCCC)cc2)(c2ccc(CCCCCC)cc2)c2c-4sc3cc(C=C4C(=O)c5ccccc5C4=C(C#N)C#N)sc23)cc1,0.99,9.28,53.0,4.84,4.869216,0.6036363636363618,,,1:1,1% CN,CN,1%,ITO/PEDOT:PSS/polymer:ITIC/ZnO nanoparticles/Al,conventional,ZnO nanoparticles,ZnO,PEDOT:PSS,PEDOT:PSS,,chlorobenzene,chlorobenzene,,-5.7,-3.67,,,,
108721,10.1016/j.synthmet.2020.116655,10.1016/j.synthmet.2020.116655,PB-DFQx,ITIC,PB-DFQx,,CCCCCCCCCCCCc1nc2cc(F)c(F)c(-c3cc4c(-c5ccc(CC(CC)CCCC)s5)c5sccc5c(-c5ccc(CC(CC)CCCC)s5)c4s3)c2nc1CCCCCCCCCCCC,CCCCCCc1ccc(C2(c3ccc(CCCCCC)cc3)c3cc4c(cc3-c3sc5cc(C=C6C(=O)c7ccccc7C6=C(C#N)C#N)sc5c32)C(c2ccc(CCCCCC)cc2)(c2ccc(CCCCCC)cc2)c2c-4sc3cc(C=C4C(=O)c5ccccc5C4=C(C#N)C#N)sc23)cc1,0.99,9.55,56.0,5.32,5.294520000000001,0.4789473684210348,,,1:1,1% CN,CN,1%,ITO/PEDOT:PSS/polymer:ITIC/ZnO nanoparticles/Al,conventional,ZnO nanoparticles,ZnO,PEDOT:PSS,PEDOT:PSS,,chlorobenzene,chlorobenzene,130.0,-5.7,-3.67,,,,
108722,10.1016/j.synthmet.2020.116667,10.1016/j.synthmet.2020.116667,PTB7-Th,DTIF-IC,PTB7-Th,DTIF-IC,CCCCC(CC)COC(=O)c1sc2csc(-c3cc4c(-c5ccc(CC(CC)CCCC)s5)c5sccc5c(-c5ccc(CC(CC)CCCC)s5)c4s3)c2c1F,CCCCCCCCC1(CCCCCCCC)c2cc3c(cc2-c2cc4c(cc21)-c1sc(/C=C2\C(=O)c5ccccc5C2=C(C#N)C#N)cc1C4(c1ccc(CCCCCC)cc1)c1ccc(CCCCCC)cc1)C(CCCCCCCC)(CCCCCCCC)c1cc2c(cc1-3)C(c1ccc(CCCCCC)cc1)(c1ccc(CCCCCC)cc1)c1cc(/C=C3\C(=O)c4ccccc4C3=C(C#N)C#N)sc1-2,0.94,12.26,52.8,6.11,6.084883199999999,0.4110769230769402,6.09,6.11,1:1.3,,,,ITO/ZnO/PFN/active layer/MoO3/Al,inverted,ZnO (40 nm) + PFN (10 nm),ZnO/PFN,MoO3 (10 nm),MoO3,,CF,chloroform,,-5.29,-3.72,,-5.47,-3.86,
108723,10.1016/j.synthmet.2020.116667,10.1016/j.synthmet.2020.116667,PTB7-Th,DTIF-IC,PTB7-Th,DTIF-IC,CCCCC(CC)COC(=O)c1sc2csc(-c3cc4c(-c5ccc(CC(CC)CCCC)s5)c5sccc5c(-c5ccc(CC(CC)CCCC)s5)c4s3)c2c1F,CCCCCCCCC1(CCCCCCCC)c2cc3c(cc2-c2cc4c(cc21)-c1sc(/C=C2\C(=O)c5ccccc5C2=C(C#N)C#N)cc1C4(c1ccc(CCCCCC)cc1)c1ccc(CCCCCC)cc1)C(CCCCCCCC)(CCCCCCCC)c1cc2c(cc1-3)C(c1ccc(CCCCCC)cc1)(c1ccc(CCCCCC)cc1)c1cc(/C=C3\C(=O)c4ccccc4C3=C(C#N)C#N)sc1-2,0.95,13.99,58.5,7.84,7.7749425,0.8298150510204081,7.75,7.84,1:1.3,,,,ITO/ZnO/PFN/active layer/MoO3/Al,inverted,ZnO (40 nm) + PFN (10 nm),ZnO/PFN,MoO3 (10 nm),MoO3,,CF,chloroform,,-5.29,-3.72,,-5.47,-3.86,
108731,10.1016/j.synthmet.2021.116768,10.1016/j.synthmet.2021.116768,P1,PC61BM,P1,PC61BM,CCCCCCCCc1cc(-c2c(-c3cccs3)sc3c(-c4cc(CCCCCCCC)c(CCCCCCCC)s4)c(-c4ccc(-c5cccc6nsnc56)s4)sc23)sc1CCCCCCCC,COC(=O)CCCC1(c2ccccc2)C23c4c5c6c7c8c9c(c%10c%11c2c2c%12c4c4c%13c5c5c7c7c8c8c%14c9c%10c9c%10c%11c2c2c%11c%12c4c4c%12c%13c5c5c7c7c8c8c%14c9c9c%10c2c2c%11c4c4c%12c5c7c5c8c9c2c45)C613,0.9,3.25,46.9,1.46,1.371825,6.039383561643828,,,1:1,,,,conventional,conventional,PFN,PFN,PEDOT:PSS,PEDOT:PSS,,o-dichlorobenzene,o-DCB,,-5.34,-3.53,,-6.1,-3.7,
108732,10.1016/j.synthmet.2021.116768,10.1016/j.synthmet.2021.116768,P1,PC61BM,P1,PC61BM,CCCCCCCCc1cc(-c2c(-c3cccs3)sc3c(-c4cc(CCCCCCCC)c(CCCCCCCC)s4)c(-c4ccc(-c5cccc6nsnc56)s4)sc23)sc1CCCCCCCC,COC(=O)CCCC1(c2ccccc2)C23c4c5c6c7c8c9c(c%10c%11c2c2c%12c4c4c%13c5c5c7c7c8c8c%14c9c%10c9c%10c%11c2c2c%11c%12c4c4c%12c%13c5c5c7c7c8c8c%14c9c9c%10c2c2c%11c4c4c%12c5c7c5c8c9c2c45)C613,0.9,4.16,56.6,2.24,2.119104,5.397142857142861,,,1:2,,,,conventional,conventional,PFN,PFN,PEDOT:PSS,PEDOT:PSS,,o-dichlorobenzene,o-DCB,,-5.34,-3.53,,-6.1,-3.7,
108733,10.1016/j.synthmet.2021.116768,10.1016/j.synthmet.2021.116768,P1,PC61BM,P1,PC61BM,CCCCCCCCc1cc(-c2c(-c3cccs3)sc3c(-c4cc(CCCCCCCC)c(CCCCCCCC)s4)c(-c4ccc(-c5cccc6nsnc56)s4)sc23)sc1CCCCCCCC,COC(=O)CCCC1(c2ccccc2)C23c4c5c6c7c8c9c(c%10c%11c2c2c%12c4c4c%13c5c5c7c7c8c8c%14c9c%10c9c%10c%11c2c2c%11c%12c4c4c%12c%13c5c5c7c7c8c8c%14c9c9c%10c2c2c%11c4c4c%12c5c7c5c8c9c2c45)C613,0.9,4.11,55.2,2.16,2.0418480000000003,5.469999999999991,,,1:3,,,,conventional,conventional,PFN,PFN,PEDOT:PSS,PEDOT:PSS,,o-dichlorobenzene,o-DCB,,-5.34,-3.53,,-6.1,-3.7,
108734,10.1016/j.synthmet.2021.116768,10.1016/j.synthmet.2021.116768,P2,PC61BM,P2,PC61BM,,COC(=O)CCCC1(c2ccccc2)C23c4c5c6c7c8c9c(c%10c%11c2c2c%12c4c4c%13c5c5c7c7c8c8c%14c9c%10c9c%10c%11c2c2c%11c%12c4c4c%12c%13c5c5c7c7c8c8c%14c9c9c%10c2c2c%11c4c4c%12c5c7c5c8c9c2c45)C613,0.9,6.34,44.2,2.68,2.5220520000000004,5.893582089552229,,,1:1,,,,conventional,conventional,PFN,PFN,PEDOT:PSS,PEDOT:PSS,,o-dichlorobenzene,o-DCB,,-5.34,-3.58,,-6.1,-3.7,
108735,10.1016/j.synthmet.2021.116768,10.1016/j.synthmet.2021.116768,P2,PC61BM,P2,PC61BM,,COC(=O)CCCC1(c2ccccc2)C23c4c5c6c7c8c9c(c%10c%11c2c2c%12c4c4c%13c5c5c7c7c8c8c%14c9c%10c9c%10c%11c2c2c%11c%12c4c4c%12c%13c5c5c7c7c8c8c%14c9c9c%10c2c2c%11c4c4c%12c5c7c5c8c9c2c45)C613,0.86,7.76,52.2,3.68,3.4836192,5.336434782608697,,,1:2,,,,conventional,conventional,PFN,PFN,PEDOT:PSS,PEDOT:PSS,,o-dichlorobenzene,o-DCB,,-5.34,-3.58,,-6.1,-3.7,
108736,10.1016/j.synthmet.2021.116768,10.1016/j.synthmet.2021.116768,P2,PC61BM,P2,PC61BM,,COC(=O)CCCC1(c2ccccc2)C23c4c5c6c7c8c9c(c%10c%11c2c2c%12c4c4c%13c5c5c7c7c8c8c%14c9c%10c9c%10c%11c2c2c%11c%12c4c4c%12c%13c5c5c7c7c8c8c%14c9c9c%10c2c2c%11c4c4c%12c5c7c5c8c9c2c45)C613,0.86,6.16,53.4,3.01,2.8289184,6.015999999999991,,,1:3,,,,conventional,conventional,PFN,PFN,PEDOT:PSS,PEDOT:PSS,,o-dichlorobenzene,o-DCB,,-5.34,-3.58,,-6.1,-3.7,
108737,10.1016/j.synthmet.2021.116768,10.1016/j.synthmet.2021.116768,P1,PC71BM,P1,PC71BM,CCCCCCCCc1cc(-c2c(-c3cccs3)sc3c(-c4cc(CCCCCCCC)c(CCCCCCCC)s4)c(-c4ccc(-c5cccc6nsnc56)s4)sc23)sc1CCCCCCCC,COC(=O)CCCC1(c2ccccc2)C23c4c5ccc6c7cc8c9c%10c(cc%11cc%12c%13c%14c(cc%15c%16ccc-5c2c%16c2c5c%16c%17c(c(c46)c7c9c%17c4c%10c%11c%13c4c%16c%14c%152)C513)C%12)C8,0.9,5.8,55.7,2.91,2.90754,0.0845360824742312,,,1:2,,,,conventional,conventional,PFN,PFN,PEDOT:PSS,PEDOT:PSS,70.0,o-dichlorobenzene,o-DCB,,-5.34,-3.53,,-5.9,-3.9,
108738,10.1016/j.synthmet.2021.116768,10.1016/j.synthmet.2021.116768,P2,PC71BM,P2,PC71BM,,COC(=O)CCCC1(c2ccccc2)C23c4c5ccc6c7cc8c9c%10c(cc%11cc%12c%13c%14c(cc%15c%16ccc-5c2c%16c2c5c%16c%17c(c(c46)c7c9c%17c4c%10c%11c%13c4c%16c%14c%152)C513)C%12)C8,0.88,8.27,57.8,4.23,4.206452799999999,0.556671394799083,,,1:2,,,,conventional,conventional,PFN,PFN,PEDOT:PSS,PEDOT:PSS,72.0,o-dichlorobenzene,o-DCB,,-5.34,-3.58,,-5.9,-3.9,
108739,10.1016/j.synthmet.2021.116812,10.1016/j.synthmet.2021.116812,PBDB-T,dIDTT,,dIDTT,CCCCC(CC)Cc1ccc(-c2c3cc(-c4ccc(-c5sc(-c6cccs6)c6c5C(=O)c5c(CC(CC)CCCC)sc(CC(CC)CCCC)c5C6=O)s4)sc3c(-c3ccc(CC(CC)CCCC)s3)c3ccsc23)s1,CCCCCCc1ccc(C2(c3ccc(CCCCCC)cc3)c3cc4c(cc3-c3sc5cc(/C=C6\C(=O)c7cc(F)c(F)cc7C6=C(C#N)C#N)sc5c32)C(c2ccc(CCCCCC)cc2)(c2ccc(CCCCCC)cc2)c2c-4sc3cc(-c4cc5sc6c(c5s4)C(c4ccc(CCCCCC)cc4)(c4ccc(CCCCCC)cc4)c4cc5c(cc4-6)C(c4ccc(CCCCCC)cc4)(c4ccc(CCCCCC)cc4)c4c-5sc5cc(/C=C6\C(=O)c7cc(F)c(F)cc7C6=C(C#N)C#N)sc45)sc23)cc1,0.84,11.25,63.7,6.01,6.01965,0.1605657237936872,5.7,6.01,1:2,"1,8-diiodineoctane",DIO,,ITO/PEDOT:PSS/PBDB-T:IDTT dimer/PFN/Al,conventional,PFN,PFN,PEDOT:PSS,PEDOT:PSS,100.0,chloroform,chloroform,100.0,,,,-5.39,-3.99,
108740,10.1016/j.synthmet.2021.116812,10.1016/j.synthmet.2021.116812,PBDB-T,dIDTT-DT,,dIDTT-DT,CCCCC(CC)Cc1ccc(-c2c3cc(-c4ccc(-c5sc(-c6cccs6)c6c5C(=O)c5c(CC(CC)CCCC)sc(CC(CC)CCCC)c5C6=O)s4)sc3c(-c3ccc(CC(CC)CCCC)s3)c3ccsc23)s1,CCCCCCc1ccc(C2(c3ccc(CCCCCC)cc3)c3cc4c(cc3-c3sc5cc(/C=C6\C(=O)c7cc(F)c(F)cc7C6=C(C#N)C#N)sc5c32)C(c2ccc(CCCCCC)cc2)(c2ccc(CCCCCC)cc2)c2c-4sc3cc(-c4ccc(-c5ccc(-c6cc7sc8c(c7s6)C(c6ccc(CCCCCC)cc6)(c6ccc(CCCCCC)cc6)c6cc7c(cc6-8)C(c6ccc(CCCCCC)cc6)(c6ccc(CCCCCC)cc6)c6c-7sc7cc(/C=C8\C(=O)c9cc(F)c(F)cc9C8=C(C#N)C#N)sc67)s5)s4)sc23)cc1,0.86,7.0,61.3,3.67,3.69026,0.5520435967302316,3.41,3.67,1:2,"1,8-diiodineoctane",DIO,,ITO/PEDOT:PSS/PBDB-T:IDTT dimer/PFN/Al,conventional,PFN,PFN,PEDOT:PSS,PEDOT:PSS,100.0,chloroform,chloroform,100.0,,,,-5.36,-3.96,
108741,10.1016/j.synthmet.2021.116812,10.1016/j.synthmet.2021.116812,PBDB-T,dIDTT-TT,,dIDTT-TT,CCCCC(CC)Cc1ccc(-c2c3cc(-c4ccc(-c5sc(-c6cccs6)c6c5C(=O)c5c(CC(CC)CCCC)sc(CC(CC)CCCC)c5C6=O)s4)sc3c(-c3ccc(CC(CC)CCCC)s3)c3ccsc23)s1,CCCCCCc1ccc(C2(c3ccc(CCCCCC)cc3)c3cc4c(cc3-c3sc5cc(/C=C6\C(=O)c7cc(F)c(F)cc7C6=C(C#N)C#N)sc5c32)C(c2ccc(CCCCCC)cc2)(c2ccc(CCCCCC)cc2)c2c-4sc3cc(-c4cc5sc(-c6cc7sc8c(c7s6)C(c6ccc(CCCCCC)cc6)(c6ccc(CCCCCC)cc6)c6cc7c(cc6-8)C(c6ccc(CCCCCC)cc6)(c6ccc(CCCCCC)cc6)c6c-7sc7cc(/C=C8\C(=O)c9cc(F)c(F)cc9C8=C(C#N)C#N)sc67)cc5s4)sc23)cc1,0.84,7.94,61.7,4.12,4.1151432,0.1178834951456255,3.88,4.12,1:2,"1,8-diiodineoctane",DIO,,ITO/PEDOT:PSS/PBDB-T:IDTT dimer/PFN/Al,conventional,PFN,PFN,PEDOT:PSS,PEDOT:PSS,100.0,chloroform,chloroform,100.0,,,,-5.35,-3.98,
108742,10.1016/j.synthmet.2021.116922,10.1016/j.synthmet.2021.116922,PBDB-T,IDBDT-O,PBDB-T,IDBDT-O,CCCCC(CC)Cc1ccc(-c2c3cc(-c4ccc(-c5sc(-c6cccs6)c6c5C(=O)c5c(CC(CC)CCCC)sc(CC(CC)CCCC)c5C6=O)s4)sc3c(-c3ccc(CC(CC)CCCC)s3)c3ccsc23)s1,CCOc1c2cc(/C=C3\C(=O)c4ccccc4C3=C(C#N)C#N)sc2c(OCC)c2c3c(sc12)-c1cc2c(cc1C3(c1ccc(CC)cc1)c1ccc(CC)cc1)-c1sc3c(OCC)c4cc(/C=C5\C(=O)c6ccccc6C5=C(C#N)C#N)sc4c(OCC)c3c1C2(c1ccc(CC)cc1)c1ccc(CC)cc1,0.89,5.21,39.3,1.83,1.8223017,0.4206721311475496,1.82,1.83,1:1,,,,ITO/ZnO/PBDB-T:IDBDT-O/MoO3/Al,inverted,ZnO,ZnO,MoO3,MoO3,,,,90.0,-5.33,-3.48,,-5.68,-3.68,
108743,10.1016/j.synthmet.2021.116922,10.1016/j.synthmet.2021.116922,PBDB-T,IDBDT-T,PBDB-T,IDBDT-T,CCCCC(CC)Cc1ccc(-c2c3cc(-c4ccc(-c5sc(-c6cccs6)c6c5C(=O)c5c(CC(CC)CCCC)sc(CC(CC)CCCC)c5C6=O)s4)sc3c(-c3ccc(CC(CC)CCCC)s3)c3ccsc23)s1,CCc1ccc(C2(c3ccc(CC)cc3)c3cc4c(cc3-c3sc5c(-c6ccc(CC)s6)c6cc(/C=C7\C(=O)c8ccccc8C7=C(C#N)C#N)sc6c(-c6ccc(CC)s6)c5c32)C(c2ccc(CC)cc2)(c2ccc(CC)cc2)c2c-4sc3c(-c4ccc(CC)s4)c4cc(/C=C5\C(=O)c6ccccc6C5=C(C#N)C#N)sc4c(-c4ccc(CC)s4)c23)cc1,0.96,15.2,48.6,7.14,7.091712,0.6763025210083956,7.12,7.14,1:1.2,,,,ITO/ZnO/PBDB-T:IDBDT-T/MoO3/Al,inverted,ZnO,ZnO,MoO3,MoO3,,,,150.0,-5.33,-3.48,,-5.78,-3.66,
108746,10.1016/j.synthmet.2022.117038,10.1016/j.synthmet.2022.117038,P3,i-IEICO-4 F,P3,i-IEICO-4F,CCCCCCc1csc(-c2ccc(-c3cc(CCCCCC)c(/C=C/c4csc(-c5cc6c(OCC(CC)CCCC)c7sc(-c8ccc(C9=C%10C(=O)N(CC(CC)CCCC)C(c%11ccc(-c%12cc%13c(OCC(CC)CCCC)c%14sccc%14c(OCC(CC)CCCC)c%13s%12)s%11)=C%10C(=O)N9CC(CC)CCCC)s8)cc7c(OCC(CC)CCCC)c6s5)c4)s3)c3nsnc23)c1,CCCCCCc1ccc(C2(c3ccc(CCCCCC)cc3)c3cc4c(cc3-c3sc(-c5scc(/C=C6\C(=O)c7cc(F)c(F)cc7C6=C(C#N)C#N)c5OCC(CC)CCCC)cc32)C(c2ccc(CCCCCC)cc2)(c2ccc(CCCCCC)cc2)c2cc(-c3scc(/C=C5\C(=O)c6cc(F)c(F)cc6C5=C(C#N)C#N)c3OCC(CC)CCCC)sc2-4)cc1,0.887,17.44,69.0,10.67,10.6738032,0.0356438612933469,10.35,10.67,1:1.5,DPE,DPE,,inverted,inverted,ZnO/PFN,ZnO/PFN,MoO3,MoO3,,chlorobenzene,chlorobenzene,130.0,-5.31,-3.6,,-5.018,-3.331,
108747,10.1016/j.synthmet.2022.117038,10.1016/j.synthmet.2022.117038,P4,i-IEICO-4 F,P4,i-IEICO-4F,,CCCCCCc1ccc(C2(c3ccc(CCCCCC)cc3)c3cc4c(cc3-c3sc(-c5scc(/C=C6\C(=O)c7cc(F)c(F)cc7C6=C(C#N)C#N)c5OCC(CC)CCCC)cc32)C(c2ccc(CCCCCC)cc2)(c2ccc(CCCCCC)cc2)c2cc(-c3scc(/C=C5\C(=O)c6cc(F)c(F)cc6C5=C(C#N)C#N)c3OCC(CC)CCCC)sc2-4)cc1,0.91,17.1,65.5,10.19,10.192455,0.0240922473012876,9.81,10.19,1:1,DPE,DPE,,inverted,inverted,ZnO/PFN,ZnO/PFN,MoO3,MoO3,,chlorobenzene,chlorobenzene,150.0,-5.35,-3.6,,-5.018,-3.331,
108748,10.1021/acs.chemmater.0c00459,10.1021/acs.chemmater.0c00459,PBQ7,Y6,PBQ-4,Y6,CCCCCCCCOc1cccc(-c2nc3c(-c4cccs4)c(F)c(F)c(-c4ccc(-c5cc6c(-c7cc(F)c(CC(CC)CCCC)s7)c7sccc7c(-c7cc(F)c(CC(CC)CCCC)s7)c6s5)s4)c3nc2-c2cccc(OCCCCCCCC)c2)c1,CCCCCCCCCCCC(CC)CN1C(=O)C2=CC3=C(C=C2C4=CC5=C(S4)C6=C(N5CC(CC)CCCCCCCCCC)C(=O)/C6=C\C7=CC(=CC(=C7)F)C(F)(F)F)/C(=C\C8=CC(=CC(=C8)F)C(F)(F)F)C9=C(S3)C1=C9,0.81,25.83,64.3,13.45,13.4530389,0.0225940520446093,13.32,13.45,1:1.2,1-chloronaphthalene,CN,,ITO/PEDOT:PSS/active layer/PDINO/Al,conventional,PDINO,PDINO,PEDOT:PSS,PEDOT:PSS,130.0,chloroform,chloroform,110.0,-5.38,-3.14,,-5.65,-4.1,
108749,10.1021/acs.chemmater.0c00459,10.1021/acs.chemmater.0c00459,PBQ10,Y6,PBQ10,Y6,CCCCCCCCC(CCCCCC)COc1cnc2c(-c3ccc(-c4cc5c(-c6cc(F)c(CC(CC)CCCC)s6)c6sccc6c(-c6cc(F)c(CC(CC)CCCC)s6)c5s4)s3)c(F)c(F)c(-c3cccs3)c2n1,CCCCCCCCCCCC(CC)CN1C(=O)C2=CC3=C(C=C2C4=CC5=C(S4)C6=C(N5CC(CC)CCCCCCCCCC)C(=O)/C6=C\C7=CC(=CC(=C7)F)C(F)(F)F)/C(=C\C8=CC(=CC(=C8)F)C(F)(F)F)C9=C(S3)C1=C9,0.85,25.77,74.6,16.34,16.340757,0.0046328029375772,16.15,16.34,1:1.2,1-chloronaphthalene,CN,,ITO/PEDOT:PSS/active layer/PDINO/Al,conventional,PDINO,PDINO,PEDOT:PSS,PEDOT:PSS,130.0,chloroform,chloroform,110.0,-5.455,-3.12,,-5.65,-4.1,
108750,10.1021/acs.chemmater.0c00783,10.1021/acs.chemmater.0c00783,P-EH,P(NDI2OD-T2),P-EH,P(NDI2OD-T2),CCCCCCCCc1csc2cc(-c3sc(-c4cc5sc(-c6cc7c(-c8ccc(CC(CC)CCCC)s8)c8sccc8c(-c8ccc(CC(CC)CCCC)s8)c7s6)c(CCCCCCCC)c5s4)c4c3C(=O)N(CC(CCCCCC)CCCCCCCC)C4=O)sc12,CCCCCCCCCCC(CCCCCCCC)CN1C(=O)c2ccc3c4c(c(-c5ccc(-c6cccs6)s5)cc(c24)C1=O)C(=O)N(C(CCCCCCCC)CCCCCCCCCC)C3=O,0.94,12.37,64.0,7.47,7.441791999999999,0.3776171352074998,7.4,7.47,2:1,DPE,,,ITO/PEDOT:PSS/active layer/PNDIT-F3N-Br/Ag,conventional,PNDIT-F3N-Br,PNDIT-F3N-Br,PEDOT:PSS,PEDOT:PSS,,chlorobenzene,chlorobenzene,,-5.35,-3.48,,-5.49,-4.05,
108751,10.1021/acs.chemmater.0c00783,10.1021/acs.chemmater.0c00783,P-SEH,P(NDI2OD-T2),P-SEH,P(NDI2OD-T2),CCCCCCCCc1csc2cc(-c3sc(-c4cc5sc(-c6cc7c(-c8ccc(SCC(CC)CCCC)s8)c8sccc8c(-c8ccc(SCC(CC)CCCC)s8)c7s6)c(CCCCCCCC)c5s4)c4c3C(=O)N(CC(CCCCCC)CCCCCCCC)C4=O)sc12,CCCCCCCCCCC(CCCCCCCC)CN1C(=O)c2ccc3c4c(c(-c5ccc(-c6cccs6)s5)cc(c24)C1=O)C(=O)N(C(CCCCCCCC)CCCCCCCCCC)C3=O,0.98,9.07,55.0,4.9,4.88873,0.2300000000000113,4.59,4.9,2:1,DPE,,,ITO/PEDOT:PSS/active layer/PNDIT-F3N-Br/Ag,conventional,PNDIT-F3N-Br,PNDIT-F3N-Br,PEDOT:PSS,PEDOT:PSS,,chlorobenzene,chlorobenzene,,-5.48,-3.6,,-5.49,-4.05,
108753,10.1021/acs.chemmater.0c00783,10.1021/acs.chemmater.0c00783,P-EH,Y6,P-EH,Y6,CCCCCCCCc1csc2cc(-c3sc(-c4cc5sc(-c6cc7c(-c8ccc(CC(CC)CCCC)s8)c8sccc8c(-c8ccc(CC(CC)CCCC)s8)c7s6)c(CCCCCCCC)c5s4)c4c3C(=O)N(CC(CCCCCC)CCCCCCCC)C4=O)sc12,CCCCCCCCCCCC(CC)CN1C(=O)C2=CC3=C(C=C2C4=CC5=C(S4)C6=C(N5CC(CC)CCCCCCCCCC)C(=O)/C6=C\C7=CC(=CC(=C7)F)C(F)(F)F)/C(=C\C8=CC(=CC(=C8)F)C(F)(F)F)C9=C(S3)C1=C9,0.73,22.89,53.0,8.85,8.856141000000001,0.0693898305084891,8.55,8.85,1:1.5,,,,ITO/PEDOT:PSS/active layer/PNDIT-F3N-Br/Ag,conventional,PNDIT-F3N-Br,PNDIT-F3N-Br,PEDOT:PSS,PEDOT:PSS,,chloroform,chlorobenzene,,-5.35,-3.48,,-5.65,-4.1,
108754,10.1021/acs.chemmater.0c00783,10.1021/acs.chemmater.0c00783,P-SEH,Y6,P-SEH,Y6,CCCCCCCCc1csc2cc(-c3sc(-c4cc5sc(-c6cc7c(-c8ccc(SCC(CC)CCCC)s8)c8sccc8c(-c8ccc(SCC(CC)CCCC)s8)c7s6)c(CCCCCCCC)c5s4)c4c3C(=O)N(CC(CCCCCC)CCCCCCCC)C4=O)sc12,CCCCCCCCCCCC(CC)CN1C(=O)C2=CC3=C(C=C2C4=CC5=C(S4)C6=C(N5CC(CC)CCCCCCCCCC)C(=O)/C6=C\C7=CC(=CC(=C7)F)C(F)(F)F)/C(=C\C8=CC(=CC(=C8)F)C(F)(F)F)C9=C(S3)C1=C9,0.78,21.93,49.0,8.38,8.381646,0.0196420047732595,8.18,8.38,1:1.5,,,,ITO/PEDOT:PSS/active layer/PNDIT-F3N-Br/Ag,conventional,PNDIT-F3N-Br,PNDIT-F3N-Br,PEDOT:PSS,PEDOT:PSS,,chloroform,chlorobenzene,,-5.48,-3.6,,-5.65,-4.1,
108761,10.1021/acs.chemmater.0c04253,10.1021/acs.chemmater.0c04253,PBDB-T,PYTT-1,PBDB-T,PYTT-1,CC1=CC(=CC(=C1)C2=C3C=CC(=C4C5=C(C=C(S5)/C=C\6/C(=O)C7=CC=CC(=C7)C(=O)/C6=C\C8=CC(=C(S8)C9=CC(=CC(=C9)C)C)C)SC4=C3S2)C)C,CCCCCCCCCCCc1c(/C=C2\C(=O)c3sccc3C2=C(C#N)C#N)sc2c1sc1c3c4nsnc4c4c5sc6c(CCCCCCCCCCC)c(/C=C7\C(=O)c8sc(-c9cccs9)cc8C7=C(C#N)C#N)sc6c5n(CC(CCCCCCCC)CCCCCCCCCC)c4c3n(CC(CCCCCCCC)CCCCCCCCCC)c21,0.93,20.66,70.35,13.54,13.5169083,0.1705443131462214,13.28,13.54,1:1.5,1-chloronaphthalene (CN),CN,,ITO/PEDOT:PSS/PBDB-T:PYTT-1/PNDIT-F3N-Br/Ag,conventional,PNDIT-F3N-Br,PNDIT-F3N-Br,PEDOT:PSS,PEDOT:PSS,,,,,-5.33,-3.53,,-5.66,-3.82,
108762,10.1021/acs.chemmater.0c04253,10.1021/acs.chemmater.0c04253,PBDB-T,PYTT-2,PBDB-T,PYTT-2,CC1=CC(=CC(=C1)C2=C3C=CC(=C4C5=C(C=C(S5)/C=C\6/C(=O)C7=CC=CC(=C7)C(=O)/C6=C\C8=CC(=C(S8)C9=CC(=CC(=C9)C)C)C)SC4=C3S2)C)C,CCCCCCCCCCCc1c(/C=C2/C(=O)c3ccsc3C2=C(C#N)C#N)sc2c1sc1c3c4nsnc4c4c5sc6c(CCCCCCCCCCC)c(/C=C7/C(=O)c8c(-c9cccs9)csc8C7=C(C#N)C#N)sc6c5n(CC(CCCCCCCC)CCCCCCCCCC)c4c3n(CC(CCCCCCCC)CCCCCCCCCC)c21,0.91,22.0,71.53,14.32,14.320306,0.0021368715083808,14.14,14.32,1:1.5,1-chloronaphthalene (CN),CN,,ITO/PEDOT:PSS/PBDB-T:PYTT-2/PNDIT-F3N-Br/Ag,conventional,PNDIT-F3N-Br,PNDIT-F3N-Br,PEDOT:PSS,PEDOT:PSS,,,,,-5.33,-3.53,,-5.73,-3.83,
108763,10.1021/acs.chemmater.0c04253,10.1021/acs.chemmater.0c04253,PBDB-T,PYTT-3,PBDB-T,PYTT-3,CC1=CC(=CC(=C1)C2=C3C=CC(=C4C5=C(C=C(S5)/C=C\6/C(=O)C7=CC=CC(=C7)C(=O)/C6=C\C8=CC(=C(S8)C9=CC(=CC(=C9)C)C)C)SC4=C3S2)C)C,CCCCCCCCCCCc1c(/C=C2/C(=O)c3cscc3C2=C(C#N)C#N)sc2c1sc1c3c4nsnc4c4c5sc6c(CCCCCCCCCCC)c(/C=C7/C(=O)c8c(csc8-c8cccs8)C7=C(C#N)C#N)sc6c5n(CC(CCCCCCCC)CCCCCCCCCC)c4c3n(CC(CCCCCCCC)CCCCCCCCCC)c21,0.82,21.99,68.47,12.41,12.346373459999995,0.5127037872683571,12.2,12.41,1:1.5,1-chloronaphthalene (CN),CN,,ITO/PEDOT:PSS/PBDB-T:PYTT-3/PNDIT-F3N-Br/Ag,conventional,PNDIT-F3N-Br,PNDIT-F3N-Br,PEDOT:PSS,PEDOT:PSS,,,,,-5.33,-3.53,,-5.76,-3.88,
108764,10.1021/acs.chemmater.0c04721,10.1021/acs.chemmater.0c04721,PBDB-T,PNDIHD/DT-0,PBDB-T,P(NDI2HD-T2),CC1=CC(=CC(=C1)C2=C3C=CC(=C4C5=C(C=C(S5)/C=C\6/C(=O)C7=CC=CC(=C7)C(=O)/C6=C\C8=CC(=C(S8)C9=CC(=CC(=C9)C)C)C)SC4=C3S2)C)C,CCCCCCCCC(CCCCCC)CN1C(=O)c2ccc3c4c(c(-c5ccc(-c6cccs6)s5)cc(c24)C1=O)C(=O)N(CC(CCCCCC)CCCCCCCC)C3=O,0.86,13.25,57.0,6.46,6.49515,0.5441176470588203,6.2,6.46,2:1,,,,ITO/PEDOT:PSS/active layer/PNDIT-F3N-Br/Ag,normal-type all-PSCs,PNDIT-F3N-Br,,PEDOT:PSS,,,CB,,150.0,-5.33,-3.53,,-5.53,-4.02,
108765,10.1021/acs.chemmater.0c04721,10.1021/acs.chemmater.0c04721,PBDB-T,PNDIHD/DT-0.27,PBDB-T,PNDIHD/DT-0.27,CC1=CC(=CC(=C1)C2=C3C=CC(=C4C5=C(C=C(S5)/C=C\6/C(=O)C7=CC=CC(=C7)C(=O)/C6=C\C8=CC(=C(S8)C9=CC(=CC(=C9)C)C)C)SC4=C3S2)C)C,CCCCCCCCCCCCC(CCCCCCCCCC)CN1C(=O)c2cc(-c3ccc(-c4ccc(-c5cc6c7c(ccc8c7c5C(=O)N(CC(CCCCCC)CCCCCCCC)C8=O)C(=O)N(CC(CCCCCC)CCCCCCCC)C6=O)s4)s3)c3c4c(cc(-c5ccc(-c6cccs6)s5)c(c24)C1=O)C(=O)N(CC(CCCCCCCCCC)CCCCCCCCCCCC)C3=O,0.87,13.32,64.0,7.45,7.416576,0.448644295302015,7.17,7.45,2:1,,,,ITO/PEDOT:PSS/active layer/PNDIT-F3N-Br/Ag,normal-type all-PSCs,PNDIT-F3N-Br,,PEDOT:PSS,,,CB,,150.0,-5.33,-3.53,,-5.53,-4.02,
108766,10.1021/acs.chemmater.0c04721,10.1021/acs.chemmater.0c04721,PBDB-T,PNDIHD/DT-0.41,PBDB-T,PNDIHD/DT-0.27,CC1=CC(=CC(=C1)C2=C3C=CC(=C4C5=C(C=C(S5)/C=C\6/C(=O)C7=CC=CC(=C7)C(=O)/C6=C\C8=CC(=C(S8)C9=CC(=CC(=C9)C)C)C)SC4=C3S2)C)C,CCCCCCCCCCCCC(CCCCCCCCCC)CN1C(=O)c2cc(-c3ccc(-c4ccc(-c5cc6c7c(ccc8c7c5C(=O)N(CC(CCCCCC)CCCCCCCC)C8=O)C(=O)N(CC(CCCCCC)CCCCCCCC)C6=O)s4)s3)c3c4c(cc(-c5ccc(-c6cccs6)s5)c(c24)C1=O)C(=O)N(CC(CCCCCCCCCC)CCCCCCCCCCCC)C3=O,0.89,15.83,66.0,9.31,9.298542,0.1230719656283491,9.14,9.31,2:1,,,,ITO/PEDOT:PSS/active layer/PNDIT-F3N-Br/Ag,normal-type all-PSCs,PNDIT-F3N-Br,,PEDOT:PSS,,,CB,,150.0,-5.33,-3.53,,-5.53,-4.02,
108767,10.1021/acs.chemmater.0c04721,10.1021/acs.chemmater.0c04721,PBDB-T,PNDIHD/DT-0.67,PBDB-T,PNDIHD/DT-0.27,CC1=CC(=CC(=C1)C2=C3C=CC(=C4C5=C(C=C(S5)/C=C\6/C(=O)C7=CC=CC(=C7)C(=O)/C6=C\C8=CC(=C(S8)C9=CC(=CC(=C9)C)C)C)SC4=C3S2)C)C,CCCCCCCCCCCCC(CCCCCCCCCC)CN1C(=O)c2cc(-c3ccc(-c4ccc(-c5cc6c7c(ccc8c7c5C(=O)N(CC(CCCCCC)CCCCCCCC)C8=O)C(=O)N(CC(CCCCCC)CCCCCCCC)C6=O)s4)s3)c3c4c(cc(-c5ccc(-c6cccs6)s5)c(c24)C1=O)C(=O)N(CC(CCCCCCCCCC)CCCCCCCCCCCC)C3=O,0.89,12.8,65.0,7.38,7.404800000000002,0.3360433604336275,7.29,7.38,2:1,,,,ITO/PEDOT:PSS/active layer/PNDIT-F3N-Br/Ag,normal,PNDIT-F3N-Br,,PEDOT:PSS,,,chlorobenzene,,150.0,-5.33,-3.53,,-5.53,-4.02,
108768,10.1021/acs.chemmater.0c04721,10.1021/acs.chemmater.0c04721,PBDB-T,PNDIHD/DT-1,PBDB-T,P(NDI2DT-T2),CC1=CC(=CC(=C1)C2=C3C=CC(=C4C5=C(C=C(S5)/C=C\6/C(=O)C7=CC=CC(=C7)C(=O)/C6=C\C8=CC(=C(S8)C9=CC(=CC(=C9)C)C)C)SC4=C3S2)C)C,CCCCCCCCCCCCC(CCCCCCCCCC)CN1C(=O)c2ccc3c4c(c(-c5ccc(-c6cccs6)s5)cc(c24)C1=O)C(=O)N(CC(CCCCCCCCCC)CCCCCCCCCCCC)C3=O,0.87,11.04,62.0,6.01,5.954975999999999,0.9155407653910218,5.8,6.01,2:1,,,,ITO/PEDOT:PSS/active layer/PNDIT-F3N-Br/Ag,normal,PNDIT-F3N-Br,,PEDOT:PSS,,,chlorobenzene,,150.0,-5.33,-3.53,,-5.53,-4.02,
108769,10.1021/acs.chemmater.0c04721,10.1021/acs.chemmater.0c04721,PBDB-T,N2200,PBDB-T,N2200,CC1=CC(=CC(=C1)C2=C3C=CC(=C4C5=C(C=C(S5)/C=C\6/C(=O)C7=CC=CC(=C7)C(=O)/C6=C\C8=CC(=C(S8)C9=CC(=CC(=C9)C)C)C)SC4=C3S2)C)C,CCCCCCCCCCC(CCCCCCCC)CN1C(=O)c2ccc3c4c(c(-c5ccc(-c6cccs6)s5)cc(c24)C1=O)C(=O)N(CC(CCCCCCCC)CCCCCCCCCC)C3=O,0.87,14.01,63.0,7.71,7.678880999999999,0.4036186770428175,7.56,7.71,2:1,,,,ITO/PEDOT:PSS/active layer/PNDIT-F3N-Br/Ag,normal-type all-PSCs,PNDIT-F3N-Br,,PEDOT:PSS,,,CB,,150.0,-5.33,-3.53,,-5.71,-4.02,
108770,10.1021/acs.chemmater.1c02302,10.1021/acs.chemmater.1c02302,PBDB-T,PY5-BTZ,PBDB-T,PY5-BTZ,CC1=CC(=CC(=C1)C2=C3C=CC(=C4C5=C(C=C(S5)/C=C\6/C(=O)C7=CC=CC(=C7)C(=O)/C6=C\C8=CC(=C(S8)C9=CC(=CC(=C9)C)C)C)SC4=C3S2)C)C,CCCCCCCCCCCc1c(/C=C2\C(=O)c3ccccc3C2=C(C#N)C#N)sc2c1sc1c3c4nsnc4c4c5sc6c(CCCCCCCCCCC)c(/C=C7\C(=O)c8cc(-c9ccc(-c%10c(F)c(F)c(-c%11cccs%11)c%11nn(CC(CCCCCC)CCCCCCCC)nc%10%11)s9)ccc8C7=C(C#N)C#N)sc6c5n(CC(CCCCCCCC)CCCCCCCCCC)c4c3n(CC(CCCCCCCC)CCCCCCCCCC)c21,0.922,22.61,71.1,14.82,14.82180462,0.012176923076921,14.65,14.82,1:1.2,2% chloronaphthalene (CN),CN,2%,ITO/PEDOT:PSS/PBDB-T:PSMA/PDINN/Ag,conventional,PDINN,PDINN,PEDOT:PSS,PEDOT:PSS,,CHCl3,chloroform,110.0,-5.33,-3.53,,-5.67,-3.72,
108771,10.1021/acs.chemmater.1c02302,10.1021/acs.chemmater.1c02302,PBDB-T,PY5-2TZ,PBDB-T,PY5-2TZ,CC1=CC(=CC(=C1)C2=C3C=CC(=C4C5=C(C=C(S5)/C=C\6/C(=O)C7=CC=CC(=C7)C(=O)/C6=C\C8=CC(=C(S8)C9=CC(=CC(=C9)C)C)C)SC4=C3S2)C)C,CCCCCCCCCCCc1c(/C=C2\C(=O)c3ccccc3C2=C(C#N)C#N)sc2c1sc1c3c4nsnc4c4c5sc6c(CCCCCCCCCCC)c(/C=C7\C(=O)c8cc(-c9sc(-c%10nc%11sc(-c%12cc(CC(CC)CCCC)cs%12)nc%11s%10)cc9CC(CC)CCCC)ccc8C7=C(C#N)C#N)sc6c5n(CC(CCCCCCCC)CCCCCCCCCC)c4c3n(CC(CCCCCCCC)CCCCCCCCCC)c21,0.894,20.82,68.4,12.73,12.73134672,0.0105791044776182,12.51,12.73,1:1.2,2% chloronaphthalene (CN),CN,2%,ITO/PEDOT:PSS/PBDB-T:PSMA/PDINN/Ag,conventional,PDINN,PDINN,PEDOT:PSS,PEDOT:PSS,,CHCl3,chloroform,130.0,-5.33,-3.53,,-5.7,-3.76,
108772,10.1021/acs.chemmater.1c02302,10.1021/acs.chemmater.1c02302,PBDB-T,PY5-PZ,PBDB-T,PY5-PZ,CC1=CC(=CC(=C1)C2=C3C=CC(=C4C5=C(C=C(S5)/C=C\6/C(=O)C7=CC=CC(=C7)C(=O)/C6=C\C8=CC(=C(S8)C9=CC(=CC(=C9)C)C)C)SC4=C3S2)C)C,CCCCCCCCCCCc1c(/C=C2\C(=O)c3ccccc3C2=C(C#N)C#N)sc2c1sc1c3c4nsnc4c4c5sc6c(CCCCCCCCCCC)c(/C=C7\C(=O)c8cc(-c9sc(-c%10cnc(-c%11cc(CC(CC)CCCC)cs%11)cn%10)cc9CC(CC)CCCC)ccc8C7=C(C#N)C#N)sc6c5n(CC(CCCCCCCC)CCCCCCCCCC)c4c3n(CC(CCCCCCCC)CCCCCCCCCC)c21,0.893,19.91,68.2,12.1,12.12570766,0.212460000000001,11.85,12.1,1:1,2% chloronaphthalene (CN),CN,2%,ITO/PEDOT:PSS/PBDB-T:PSMA/PDINN/Ag,conventional,PDINN,PDINN,PEDOT:PSS,PEDOT:PSS,,CHCl3,chloroform,110.0,-5.33,-3.53,,-5.71,-3.75,
108773,10.1021/acs.chemmater.1c02302,10.1021/acs.chemmater.1c02302,PBDB-T,PY5-BT,PBDB-T,PY5-BT,CC1=CC(=CC(=C1)C2=C3C=CC(=C4C5=C(C=C(S5)/C=C\6/C(=O)C7=CC=CC(=C7)C(=O)/C6=C\C8=CC(=C(S8)C9=CC(=CC(=C9)C)C)C)SC4=C3S2)C)C,CCCCCCCCCCCc1c(/C=C2\C(=O)c3ccccc3C2=C(C#N)C#N)sc2c1sc1c3c4nsnc4c4c5sc6c(CCCCCCCCCCC)c(/C=C7\C(=O)c8cc(-c9sc(-c%10ccc(-c%11cc(CCCCCC)cs%11)c%11nsnc%10%11)cc9CCCCCC)ccc8C7=C(C#N)C#N)sc6c5n(CC(CCCCCCCC)CCCCCCCCCC)c4c3n(CC(CCCCCCCC)CCCCCCCCCC)c21,0.891,15.05,60.4,8.12,8.0993682,0.2540862068965337,7.92,8.12,1:1.2,2% chloronaphthalene (CN),CN,2%,ITO/PEDOT:PSS/PBDB-T:PSMA/PDINN/Ag,conventional,PDINN,PDINN,PEDOT:PSS,PEDOT:PSS,,CHCl3,chloroform,110.0,-5.33,-3.53,,-5.73,-3.78,
108774,10.1021/acs.chemmater.2c00065,10.1021/acs.chemmater.2c00065,PBDB-T,PNIT,PBDB-T,PNIT,CC1=CC(=CC(=C1)C2=C3C=CC(=C4C5=C(C=C(S5)/C=C\6/C(=O)C7=CC=CC(=C7)C(=O)/C6=C\C8=CC(=C(S8)C9=CC(=CC(=C9)C)C)C)SC4=C3S2)C)C,CCCCCCCCCCCCC(CCCCCCCCCC)CN1C(=O)c2ccc3c4c(c(-c5ccc(-c6ccc7c(c6)N(CC(CCCCCC)CCCCCCCC)C(=O)/C7=C6/C(=O)N(CC(CCCCCC)CCCCCCCC)c7cc(-c8cccs8)ccc76)s5)cc(c24)C1=O)C(=O)N(CC(CCCCCCCCCC)CCCCCCCCCCCC)C3=O,0.866,10.36,57.7,5.32,5.1767055200000005,2.69350526315789,5.18,5.32,2:1,,,,ITO/PEDOT:PSS/active layer/PDINN/Ag,conventional,PDINN,PDINN,PEDOT:PSS,PEDOT:PSS,,,,,-5.33,-3.53,,-5.94,-3.99,
108775,10.1021/acs.chemmater.2c00065,10.1021/acs.chemmater.2c00065,PBDB-T,r-PNIT,PBDB-T,PNIT,CC1=CC(=CC(=C1)C2=C3C=CC(=C4C5=C(C=C(S5)/C=C\6/C(=O)C7=CC=CC(=C7)C(=O)/C6=C\C8=CC(=C(S8)C9=CC(=CC(=C9)C)C)C)SC4=C3S2)C)C,CCCCCCCCCCCCC(CCCCCCCCCC)CN1C(=O)c2ccc3c4c(c(-c5ccc(-c6ccc7c(c6)N(CC(CCCCCC)CCCCCCCC)C(=O)/C7=C6/C(=O)N(CC(CCCCCC)CCCCCCCC)c7cc(-c8cccs8)ccc76)s5)cc(c24)C1=O)C(=O)N(CC(CCCCCCCCCC)CCCCCCCCCCCC)C3=O,0.88,5.45,49.7,2.57,2.3836120000000003,7.252451361867688,2.38,2.57,2:1,,,,ITO/PEDOT:PSS/active layer/PDINN/Ag,conventional,PDINN,PDINN,PEDOT:PSS,PEDOT:PSS,,,,,-5.33,-3.53,,-5.77,-3.9,
108776,10.1021/acs.chemmater.2c00533,10.1021/acs.chemmater.2c00533,PIDT-T8BT,Y6,PIDT-T8BT,Y6,CCCCCCCCc1csc(-c2c(F)c(F)c(-c3cc(CCCCCCCC)c(-c4cc5c(s4)-c4cc6c(cc4C5(c4ccc(CCCCCC)cc4)c4ccc(CCCCCC)cc4)-c4sccc4C6(c4ccc(CCCCCC)cc4)c4ccc(CCCCCC)cc4)s3)c3nsnc23)c1,CCCCCCCCCCCC(CC)CN1C(=O)C2=CC3=C(C=C2C4=CC5=C(S4)C6=C(N5CC(CC)CCCCCCCCCC)C(=O)/C6=C\C7=CC(=CC(=C7)F)C(F)(F)F)/C(=C\C8=CC(=CC(=C8)F)C(F)(F)F)C9=C(S3)C1=C9,0.83,16.0,45.0,5.95,5.976,0.436974789915963,5.8,5.95,1:1.2,,,,ITO/ZnO/BHJ/MoO3/Ag,inverted,ZnO,ZnO,MoO3,MoO3,100.0,chloroform,chloroform,,-5.63,-3.61,,-5.65,-4.1,
108777,10.1021/acs.chemmater.2c00533,10.1021/acs.chemmater.2c00533,PIDT-T8BT,Y6,PIDT-T8BT,Y6,CCCCCCCCc1csc(-c2c(F)c(F)c(-c3cc(CCCCCCCC)c(-c4cc5c(s4)-c4cc6c(cc4C5(c4ccc(CCCCCC)cc4)c4ccc(CCCCCC)cc4)-c4sccc4C6(c4ccc(CCCCCC)cc4)c4ccc(CCCCCC)cc4)s3)c3nsnc23)c1,CCCCCCCCCCCC(CC)CN1C(=O)C2=CC3=C(C=C2C4=CC5=C(S4)C6=C(N5CC(CC)CCCCCCCCCC)C(=O)/C6=C\C7=CC(=CC(=C7)F)C(F)(F)F)/C(=C\C8=CC(=CC(=C8)F)C(F)(F)F)C9=C(S3)C1=C9,0.69,17.6,50.0,6.04,6.072,0.5298013245033117,5.87,6.04,1:1.2,,,,ITO/ZnO/BHJ/MoO3/Ag,inverted,ZnO,ZnO,MoO3,MoO3,100.0,chloroform,chloroform,180.0,-5.63,-3.61,,-5.65,-4.1,
108778,10.1021/acs.chemmater.2c00533,10.1021/acs.chemmater.2c00533,PIDT-T8BT,Y6,PIDT-T8BT,Y6,CCCCCCCCc1csc(-c2c(F)c(F)c(-c3cc(CCCCCCCC)c(-c4cc5c(s4)-c4cc6c(cc4C5(c4ccc(CCCCCC)cc4)c4ccc(CCCCCC)cc4)-c4sccc4C6(c4ccc(CCCCCC)cc4)c4ccc(CCCCCC)cc4)s3)c3nsnc23)c1,CCCCCCCCCCCC(CC)CN1C(=O)C2=CC3=C(C=C2C4=CC5=C(S4)C6=C(N5CC(CC)CCCCCCCCCC)C(=O)/C6=C\C7=CC(=CC(=C7)F)C(F)(F)F)/C(=C\C8=CC(=CC(=C8)F)C(F)(F)F)C9=C(S3)C1=C9,0.7,15.5,47.0,5.09,5.0995,0.1866404715127713,4.71,5.09,1:1.2,,,,ITO/ZnO/BHJ/MoO3/Ag,inverted,ZnO,ZnO,MoO3,MoO3,100.0,chloroform,chloroform,190.0,-5.63,-3.61,,-5.65,-4.1,
108779,10.1021/acs.chemmater.2c00533,10.1021/acs.chemmater.2c00533,PIDT-T8BT,Y6,PIDT-T8BT,Y6,CCCCCCCCc1csc(-c2c(F)c(F)c(-c3cc(CCCCCCCC)c(-c4cc5c(s4)-c4cc6c(cc4C5(c4ccc(CCCCCC)cc4)c4ccc(CCCCCC)cc4)-c4sccc4C6(c4ccc(CCCCCC)cc4)c4ccc(CCCCCC)cc4)s3)c3nsnc23)c1,CCCCCCCCCCCC(CC)CN1C(=O)C2=CC3=C(C=C2C4=CC5=C(S4)C6=C(N5CC(CC)CCCCCCCCCC)C(=O)/C6=C\C7=CC(=CC(=C7)F)C(F)(F)F)/C(=C\C8=CC(=CC(=C8)F)C(F)(F)F)C9=C(S3)C1=C9,0.54,12.6,42.0,2.86,2.85768,0.081118881118869,2.76,2.86,1:1.2,,,,ITO/ZnO/BHJ/MoO3/Ag,inverted,ZnO,ZnO,MoO3,MoO3,100.0,chloroform,chloroform,200.0,-5.63,-3.61,,-5.65,-4.1,
108780,10.1021/acs.chemmater.2c00533,10.1021/acs.chemmater.2c00533,PIDT-T12BT,Y6,PIDT-T12BT,Y6,CCCCCCCCCCCc1csc(-c2c(F)c(F)c(-c3cc(CCCCCCCCCCC)c(-c4cc5c(s4)-c4cc6c(cc4C5(c4ccc(CCCCCC)cc4)c4ccc(CCCCCC)cc4)-c4sccc4C6(c4ccc(CCCCCC)cc4)c4ccc(CCCCCC)cc4)s3)c3nsnc23)c1,CCCCCCCCCCCC(CC)CN1C(=O)C2=CC3=C(C=C2C4=CC5=C(S4)C6=C(N5CC(CC)CCCCCCCCCC)C(=O)/C6=C\C7=CC(=CC(=C7)F)C(F)(F)F)/C(=C\C8=CC(=CC(=C8)F)C(F)(F)F)C9=C(S3)C1=C9,0.84,18.5,48.0,7.45,7.459199999999999,0.1234899328858924,6.67,7.45,,,,,ITO/ZnO/BHJ/MoO3/Ag,inverted,ZnO,ZnO,MoO3,MoO3,100.0,chloroform,chloroform,,-5.71,-3.7,,-5.65,-4.1,
108781,10.1021/acs.chemmater.2c00533,10.1021/acs.chemmater.2c00533,PIDT-T12BT,Y6,PIDT-T12BT,Y6,CCCCCCCCCCCc1csc(-c2c(F)c(F)c(-c3cc(CCCCCCCCCCC)c(-c4cc5c(s4)-c4cc6c(cc4C5(c4ccc(CCCCCC)cc4)c4ccc(CCCCCC)cc4)-c4sccc4C6(c4ccc(CCCCCC)cc4)c4ccc(CCCCCC)cc4)s3)c3nsnc23)c1,CCCCCCCCCCCC(CC)CN1C(=O)C2=CC3=C(C=C2C4=CC5=C(S4)C6=C(N5CC(CC)CCCCCCCCCC)C(=O)/C6=C\C7=CC(=CC(=C7)F)C(F)(F)F)/C(=C\C8=CC(=CC(=C8)F)C(F)(F)F)C9=C(S3)C1=C9,0.84,21.5,62.0,11.2,11.1972,0.0249999999999893,10.6,11.2,,,,,ITO/ZnO/BHJ/MoO3/Ag,inverted,ZnO,ZnO,MoO3,MoO3,100.0,chloroform,chloroform,130.0,-5.71,-3.7,,-5.65,-4.1,
108782,10.1021/acs.chemmater.2c00533,10.1021/acs.chemmater.2c00533,PIDT-T12BT,Y6,PIDT-T12BT,Y6,CCCCCCCCCCCc1csc(-c2c(F)c(F)c(-c3cc(CCCCCCCCCCC)c(-c4cc5c(s4)-c4cc6c(cc4C5(c4ccc(CCCCCC)cc4)c4ccc(CCCCCC)cc4)-c4sccc4C6(c4ccc(CCCCCC)cc4)c4ccc(CCCCCC)cc4)s3)c3nsnc23)c1,CCCCCCCCCCCC(CC)CN1C(=O)C2=CC3=C(C=C2C4=CC5=C(S4)C6=C(N5CC(CC)CCCCCCCCCC)C(=O)/C6=C\C7=CC(=CC(=C7)F)C(F)(F)F)/C(=C\C8=CC(=CC(=C8)F)C(F)(F)F)C9=C(S3)C1=C9,0.79,24.0,61.0,11.5,11.5656,0.5704347826086946,11.1,11.5,,,,,ITO/ZnO/BHJ/MoO3/Ag,inverted,ZnO,ZnO,MoO3,MoO3,100.0,chloroform,chloroform,150.0,-5.71,-3.7,,-5.65,-4.1,
108783,10.1021/acs.chemmater.2c00533,10.1021/acs.chemmater.2c00533,PIDT-T12BT,Y6,PIDT-T12BT,Y6,CCCCCCCCCCCc1csc(-c2c(F)c(F)c(-c3cc(CCCCCCCCCCC)c(-c4cc5c(s4)-c4cc6c(cc4C5(c4ccc(CCCCCC)cc4)c4ccc(CCCCCC)cc4)-c4sccc4C6(c4ccc(CCCCCC)cc4)c4ccc(CCCCCC)cc4)s3)c3nsnc23)c1,CCCCCCCCCCCC(CC)CN1C(=O)C2=CC3=C(C=C2C4=CC5=C(S4)C6=C(N5CC(CC)CCCCCCCCCC)C(=O)/C6=C\C7=CC(=CC(=C7)F)C(F)(F)F)/C(=C\C8=CC(=CC(=C8)F)C(F)(F)F)C9=C(S3)C1=C9,0.75,24.5,69.0,12.7,12.67875,0.167322834645657,12.5,12.7,,,,,ITO/ZnO/BHJ/MoO3/Ag,inverted,ZnO,ZnO,MoO3,MoO3,100.0,chloroform,chloroform,170.0,-5.71,-3.7,,-5.65,-4.1,
