Repository: JiYiqaq/PCE-KA-GNN

# Data directory

- `raw/Active_Database.csv` is the immutable source dataset bundled under CC BY 4.0. Do not overwrite it with processed data.
- `processed/` is created and populated by the training pipeline. Generated `.pt` and `.pth` caches are intentionally ignored by Git because they can exceed GitHub's normal single-file limit.

See `../DATA_LICENSE.md` for provenance, license and checksum information.

File: data/raw/Active_Database.csv (part 423 of 471)
id,doi,doi_norm,donor,acceptor,donor_canonical,acceptor_canonical,donor_smiles,acceptor_smiles,voc,jsc,ff,pce,pce_recomputed,pce_relative_error_percent,pce_avg,pce_best,d_a_ratio,additive,additive_canonical,additive_ratio,device_structure,device_type,etl,etl_canonical,htl,htl_canonical,active_layer_thickness,solvent,solvent_canonical,annealing_temp,homo_d,lumo_d,eg_d,homo_a,lumo_a,eg_a
108784,10.1021/acs.chemmater.2c00533,10.1021/acs.chemmater.2c00533,PIDT-T12BT,Y6,PIDT-T12BT,Y6,CCCCCCCCCCCc1csc(-c2c(F)c(F)c(-c3cc(CCCCCCCCCCC)c(-c4cc5c(s4)-c4cc6c(cc4C5(c4ccc(CCCCCC)cc4)c4ccc(CCCCCC)cc4)-c4sccc4C6(c4ccc(CCCCCC)cc4)c4ccc(CCCCCC)cc4)s3)c3nsnc23)c1,CCCCCCCCCCCC(CC)CN1C(=O)C2=CC3=C(C=C2C4=CC5=C(S4)C6=C(N5CC(CC)CCCCCCCCCC)C(=O)/C6=C\C7=CC(=CC(=C7)F)C(F)(F)F)/C(=C\C8=CC(=CC(=C8)F)C(F)(F)F)C9=C(S3)C1=C9,0.68,23.5,65.0,10.5,10.387,1.076190476190472,9.9,10.5,,,,,ITO/ZnO/BHJ/MoO3/Ag,inverted,ZnO,ZnO,MoO3,MoO3,100.0,chloroform,chloroform,190.0,-5.71,-3.7,,-5.65,-4.1,
108785,10.1021/acs.chemmater.5b00481,10.1021/acs.chemmater.5b00481,PBDTT,PC71BM,PBDTT,PC70BM,CCCCC(CC)Cc1ccc(-c2c3ccsc3c(-c3ccc(CC(CC)CCCC)s3)c3ccsc23)s1,CCCCC(=O)OCC1(C2=CC=CC=C2)C3=CC=CC4=CC=CC5=CC=CC6=CC=C7C=CC=CC8=CC=CC1=C8C7=C6C5=C4C3,1.0,8.01,49.0,3.92,3.9249,0.1250000000000032,3.86,3.92,1:1,,,,ITO/PEDOT:PSS/PBDTT:PC71BM/LiF/Al,conventional,LiF,LiF,PEDOT:PSS,PEDOT:PSS,75.0,DCB,o-DCB,,-5.44,-3.46,,-6.1,-3.9,
108786,10.1021/acs.chemmater.5b00481,10.1021/acs.chemmater.5b00481,PBDTT,PC71BM,PBDTT,PC70BM,CCCCC(CC)Cc1ccc(-c2c3ccsc3c(-c3ccc(CC(CC)CCCC)s3)c3ccsc23)s1,CCCCC(=O)OCC1(C2=CC=CC=C2)C3=CC=CC4=CC=CC5=CC=CC6=CC=C7C=CC=CC8=CC=CC1=C8C7=C6C5=C4C3,0.96,10.64,53.0,5.41,5.413632,0.067134935304984,5.25,5.41,1:1.5,,,,ITO/PEDOT:PSS/PBDTT:PC71BM/LiF/Al,conventional,LiF,LiF,PEDOT:PSS,PEDOT:PSS,85.0,DCB,o-DCB,,-5.44,-3.46,,-6.1,-3.9,
108787,10.1021/acs.chemmater.5b00481,10.1021/acs.chemmater.5b00481,PBDTT,PC71BM,PBDTT,PC70BM,CCCCC(CC)Cc1ccc(-c2c3ccsc3c(-c3ccc(CC(CC)CCCC)s3)c3ccsc23)s1,CCCCC(=O)OCC1(C2=CC=CC=C2)C3=CC=CC4=CC=CC5=CC=CC6=CC=C7C=CC=CC8=CC=CC1=C8C7=C6C5=C4C3,0.93,11.95,55.0,6.12,6.112425000000001,0.1237745098039088,6.06,6.12,1:2,,,,ITO/PEDOT:PSS/PBDTT:PC71BM/LiF/Al,conventional,LiF,LiF,PEDOT:PSS,PEDOT:PSS,95.0,DCB,o-DCB,,-5.44,-3.46,,-6.1,-3.9,
108788,10.1021/acs.chemmater.5b00481,10.1021/acs.chemmater.5b00481,PBDTT,PC71BM,PBDTT,PC70BM,CCCCC(CC)Cc1ccc(-c2c3ccsc3c(-c3ccc(CC(CC)CCCC)s3)c3ccsc23)s1,CCCCC(=O)OCC1(C2=CC=CC=C2)C3=CC=CC4=CC=CC5=CC=CC6=CC=C7C=CC=CC8=CC=CC1=C8C7=C6C5=C4C3,0.9,9.15,44.0,3.63,3.6234,0.181818181818174,3.56,3.63,1:3,,,,ITO/PEDOT:PSS/PBDTT:PC71BM/LiF/Al,conventional,LiF,LiF,PEDOT:PSS,PEDOT:PSS,110.0,DCB,o-DCB,,-5.44,-3.46,,-6.1,-3.9,
108789,10.1021/acs.chemmater.5b00481,10.1021/acs.chemmater.5b00481,PBDTT,PC71BM,PBDTT,PC70BM,CCCCC(CC)Cc1ccc(-c2c3ccsc3c(-c3ccc(CC(CC)CCCC)s3)c3ccsc23)s1,CCCCC(=O)OCC1(C2=CC=CC=C2)C3=CC=CC4=CC=CC5=CC=CC6=CC=C7C=CC=CC8=CC=CC1=C8C7=C6C5=C4C3,0.9,11.2,53.0,5.39,5.3424000000000005,0.8831168831168683,5.31,5.39,1:2,1% DIO,DIO,1%,ITO/PEDOT:PSS/PBDTT:PC71BM/LiF/Al,conventional,LiF,LiF,PEDOT:PSS,PEDOT:PSS,90.0,DCB,o-DCB,,-5.44,-3.46,,-6.1,-3.9,
108790,10.1021/acs.chemmater.5b00481,10.1021/acs.chemmater.5b00481,PBDTT,PC71BM,PBDTT,PC70BM,CCCCC(CC)Cc1ccc(-c2c3ccsc3c(-c3ccc(CC(CC)CCCC)s3)c3ccsc23)s1,CCCCC(=O)OCC1(C2=CC=CC=C2)C3=CC=CC4=CC=CC5=CC=CC6=CC=C7C=CC=CC8=CC=CC1=C8C7=C6C5=C4C3,0.94,11.83,50.0,5.57,5.5601,0.1777378815080793,5.4,5.57,1:2,1% DPE,DPE,1%,ITO/PEDOT:PSS/PBDTT:PC71BM/LiF/Al,conventional,LiF,LiF,PEDOT:PSS,PEDOT:PSS,95.0,DCB,o-DCB,,-5.44,-3.46,,-6.1,-3.9,
108791,10.1021/acs.chemmater.5b00632,10.1021/acs.chemmater.5b00632,regioregular PBDTTT-C-T,,PBDTTT-C-T,,CCCCC(CC)CC(=O)c1cc2c(-c3cc4c(-c5ccc(CC(CC)CCCC)s5)c5sccc5c(-c5ccc(CC(CC)CCCC)s5)c4s3)scc2s1,,0.77,15.68,64.97,7.79,7.84421792,0.6959938382541738,7.5,7.79,1:1.5,DIO,DIO,,ITO/ZnO/polymer:PC71BM/MoO3/Ag,inverted,ZnO,ZnO,MoO3,MoO3,80.0,chlorobenzene,chlorobenzene,,-5.28,-3.6,,,,
108792,10.1021/acs.chemmater.5b00632,10.1021/acs.chemmater.5b00632,random PBDTTT-C-T,,PBDTTT-C-T,,CCCCC(CC)CC(=O)c1cc2c(-c3cc4c(-c5ccc(CC(CC)CCCC)s5)c5sccc5c(-c5ccc(CC(CC)CCCC)s5)c4s3)scc2s1,,0.75,14.39,61.53,6.6,6.64062525,0.6155340909091003,6.3,6.6,1:1.5,DIO,DIO,,ITO/ZnO/polymer:PC71BM/MoO3/Ag,inverted,ZnO,ZnO,MoO3,MoO3,80.0,chlorobenzene,chlorobenzene,,-5.28,-3.6,,,,
108793,10.1021/acs.chemmater.5b01520,10.1021/acs.chemmater.5b01520,P3HT,PC71BM,P3HT,PC70BM,CCCCCCC1=CC=C(S1)C2=CC=C(S2)CCCCCC,CCCCC(=O)OCC1(C2=CC=CC=C2)C3=CC=CC4=CC=CC5=CC=CC6=CC=C7C=CC=CC8=CC=CC1=C8C7=C6C5=C4C3,0.6,10.0,64.0,4.0,3.84,4.000000000000004,3.8,4.0,1:1,,,,,BHJ,,,,,,DCB,o-DCB,100.0,-5.0,-3.0,,-6.1,-3.9,
108794,10.1021/acs.chemmater.5b01520,10.1021/acs.chemmater.5b01520,PBDT[2H]T,PC71BM,PBDT[2H]T,PC70BM,CCCCC(CC)COc1c2cc(-c3cccs3)sc2c(OCC(CC)CCCC)c2ccsc12,CCCCC(=O)OCC1(C2=CC=CC=C2)C3=CC=CC4=CC=CC5=CC=CC6=CC=C7C=CC=CC8=CC=CC1=C8C7=C6C5=C4C3,0.79,4.3,66.0,2.2,2.24202,1.9099999999999973,2.1,2.2,1:1.5,,,,,BHJ,,,,,,CB,chlorobenzene,,-5.03,-2.93,,-6.1,-3.9,
108795,10.1021/acs.chemmater.5b01520,10.1021/acs.chemmater.5b01520,PBDT[2H]T,PC71BM,PBDT[2H]T,PC70BM,CCCCC(CC)COc1c2cc(-c3cccs3)sc2c(OCC(CC)CCCC)c2ccsc12,CCCCC(=O)OCC1(C2=CC=CC=C2)C3=CC=CC4=CC=CC5=CC=CC6=CC=C7C=CC=CC8=CC=CC1=C8C7=C6C5=C4C3,0.79,4.6,64.0,2.3,2.32576,1.1200000000000003,2.2,2.3,1:1.5,,,,,BHJ,,,,,,CB,chlorobenzene,100.0,-5.03,-2.93,,-6.1,-3.9,
108796,10.1021/acs.chemmater.5b01520,10.1021/acs.chemmater.5b01520,PBDT[2H]T,PC71BM,PBDT[2H]T,PC70BM,CCCCC(CC)COc1c2cc(-c3cccs3)sc2c(OCC(CC)CCCC)c2ccsc12,CCCCC(=O)OCC1(C2=CC=CC=C2)C3=CC=CC4=CC=CC5=CC=CC6=CC=C7C=CC=CC8=CC=CC1=C8C7=C6C5=C4C3,0.79,5.7,60.0,2.7,2.7018,0.0666666666666593,2.3,2.7,1:1.5,CN,CN,5% v/v,,BHJ,,,,,,CB,chlorobenzene,,-5.03,-2.93,,-6.1,-3.9,
108797,10.1021/acs.chemmater.5b01520,10.1021/acs.chemmater.5b01520,PBDT[2H]T,PC71BM,PBDT[2H]T,PC70BM,CCCCC(CC)COc1c2cc(-c3cccs3)sc2c(OCC(CC)CCCC)c2ccsc12,CCCCC(=O)OCC1(C2=CC=CC=C2)C3=CC=CC4=CC=CC5=CC=CC6=CC=C7C=CC=CC8=CC=CC1=C8C7=C6C5=C4C3,0.8,6.3,58.0,2.9,2.9232,0.8000000000000038,2.8,2.9,1:1.5,CN,CN,5% v/v,,,,,,,,CB,chlorobenzene,,-5.03,-2.93,,-6.1,-3.9,
108798,10.1021/acs.chemmater.5b01520,10.1021/acs.chemmater.5b01520,PBDT[2F]T,PC71BM,PBDT[2F]T,PC70BM,CCCCC(CC)COc1c2cc(-c3scc(F)c3F)sc2c(OCC(CC)CCCC)c2ccsc12,CCCCC(=O)OCC1(C2=CC=CC=C2)C3=CC=CC4=CC=CC5=CC=CC6=CC=C7C=CC=CC8=CC=CC1=C8C7=C6C5=C4C3,0.9,8.6,69.0,5.4,5.3406,1.100000000000002,5.2,5.4,1:1.5,,,,,BHJ,,,,,,CB,chlorobenzene,,-5.29,-3.19,,-6.1,-3.9,
108799,10.1021/acs.chemmater.5b01520,10.1021/acs.chemmater.5b01520,PBDT[2F]T,PC71BM,PBDT[2F]T,PC70BM,CCCCC(CC)COc1c2cc(-c3scc(F)c3F)sc2c(OCC(CC)CCCC)c2ccsc12,CCCCC(=O)OCC1(C2=CC=CC=C2)C3=CC=CC4=CC=CC5=CC=CC6=CC=C7C=CC=CC8=CC=CC1=C8C7=C6C5=C4C3,0.9,8.4,69.0,5.3,5.2164,1.5773584905660318,5.2,5.3,1:1.5,,,,,BHJ,,,,,,CB,chlorobenzene,100.0,-5.29,-3.19,,-6.1,-3.9,
108800,10.1021/acs.chemmater.5b01520,10.1021/acs.chemmater.5b01520,PBDT[2F]T,PC71BM,PBDT[2F]T,PC70BM,CCCCC(CC)COc1c2cc(-c3scc(F)c3F)sc2c(OCC(CC)CCCC)c2ccsc12,CCCCC(=O)OCC1(C2=CC=CC=C2)C3=CC=CC4=CC=CC5=CC=CC6=CC=C7C=CC=CC8=CC=CC1=C8C7=C6C5=C4C3,0.9,10.7,72.0,7.0,6.933599999999999,0.9485714285714384,6.8,7.0,1:1.5,CN,CN,5% v/v,,BHJ,,,,,,CB,chlorobenzene,,-5.29,-3.19,,-6.1,-3.9,
108801,10.1021/acs.chemmater.5b01520,10.1021/acs.chemmater.5b01520,PBDT[2F]T,PC71BM,PBDT[2F]T,PC70BM,CCCCC(CC)COc1c2cc(-c3scc(F)c3F)sc2c(OCC(CC)CCCC)c2ccsc12,CCCCC(=O)OCC1(C2=CC=CC=C2)C3=CC=CC4=CC=CC5=CC=CC6=CC=C7C=CC=CC8=CC=CC1=C8C7=C6C5=C4C3,0.91,9.9,74.0,6.7,6.66666,0.4976119402985063,6.3,6.7,1:1.5,CN,CN,5% v/v,,BHJ,,,,,,CB,chlorobenzene,100.0,-5.29,-3.19,,-6.1,-3.9,
108802,10.1021/acs.chemmater.5b03256,10.1021/acs.chemmater.5b03256,PBDT-BT,PC71BM,PBDTDT-O,,CCCCCCCCCCCCc1csc(-c2cc(CCCCCCCCCCCC)c(-c3cc4c(OCC(CC)CCCC)c5sccc5c(OCC(CC)CCCC)c4s3)s2)c1,COC(=O)CCCC1(c2ccccc2)C23c4c5ccc6c7cc8c9c%10c(cc%11cc%12c%13c%14c(cc%15c%16ccc-5c2c%16c2c5c%16c%17c(c(c46)c7c9c%17c4c%10c%11c%13c4c%16c%14c%152)C513)C%12)C8,0.82,5.86,45.8,2.2,2.2007816,0.0355272727272648,2.01,2.2,1:2,without,,,ITO/MoO3/active layer/LiF/Al,,LiF,LiF,MoO3,MoO3,93.0,o-DCB,o-DCB,,-5.37,-3.25,,,,
108803,10.1021/acs.chemmater.5b03256,10.1021/acs.chemmater.5b03256,PBDT-BT,PC71BM,PBDTDT-O,,CCCCCCCCCCCCc1csc(-c2cc(CCCCCCCCCCCC)c(-c3cc4c(OCC(CC)CCCC)c5sccc5c(OCC(CC)CCCC)c4s3)s2)c1,COC(=O)CCCC1(c2ccccc2)C23c4c5ccc6c7cc8c9c%10c(cc%11cc%12c%13c%14c(cc%15c%16ccc-5c2c%16c2c5c%16c%17c(c(c46)c7c9c%17c4c%10c%11c%13c4c%16c%14c%152)C513)C%12)C8,0.89,1.7,46.4,0.77,0.702032,8.82701298701299,0.71,0.77,1:2,DIO 1.5v%,DIO,,ITO/MoO3/active layer/LiF/Al,,LiF,LiF,MoO3,MoO3,91.0,o-DCB,o-DCB,,-5.37,-3.25,,,,
108804,10.1021/acs.chemmater.5b03256,10.1021/acs.chemmater.5b03256,PBDT-BTC,PC71BM,PBDT-BTC,,CCCCCCCCCCCCc1csc(-c2sc(-c3cc4c(OCC(CC)CCCC)c5sccc5c(OCC(CC)CCCC)c4s3)c(CCCCCCCCCCCC)c2C#N)c1C#N,COC(=O)CCCC1(c2ccccc2)C23c4c5ccc6c7cc8c9c%10c(cc%11cc%12c%13c%14c(cc%15c%16ccc-5c2c%16c2c5c%16c%17c(c(c46)c7c9c%17c4c%10c%11c%13c4c%16c%14c%152)C513)C%12)C8,0.9,1.3,40.0,0.48,0.468,2.4999999999999907,0.46,0.48,1:2,without,,,ITO/MoO3/active layer/LiF/Al,,LiF,LiF,MoO3,MoO3,92.0,o-DCB,o-DCB,,-5.58,-3.53,,,,
108805,10.1021/acs.chemmater.5b03256,10.1021/acs.chemmater.5b03256,PBDT-BTC,PC71BM,PBDT-BTC,,CCCCCCCCCCCCc1csc(-c2sc(-c3cc4c(OCC(CC)CCCC)c5sccc5c(OCC(CC)CCCC)c4s3)c(CCCCCCCCCCCC)c2C#N)c1C#N,COC(=O)CCCC1(c2ccccc2)C23c4c5ccc6c7cc8c9c%10c(cc%11cc%12c%13c%14c(cc%15c%16ccc-5c2c%16c2c5c%16c%17c(c(c46)c7c9c%17c4c%10c%11c%13c4c%16c%14c%152)C513)C%12)C8,0.98,1.27,41.4,0.55,0.5152644,6.3155636363636525,0.52,0.55,1:2,DIO 1.5v%,DIO,,ITO/MoO3/active layer/LiF/Al,,LiF,LiF,MoO3,MoO3,94.0,o-DCB,o-DCB,,-5.58,-3.53,,,,
108806,10.1021/acs.chemmater.5b03256,10.1021/acs.chemmater.5b03256,PBDT-BTCox,PC71BM,PBDT-BTCox,,CCCCCCCCCCC(CCCCCCCC)Cc1csc(-c2sc(-c3cc4c(OCC(CC)CCCC)c5sccc5c(OCC(CC)CCCC)c4s3)c(CC(CCCCCCCC)CCCCCCCCCC)c2C#N)c1C#N,COC(=O)CCCC1(c2ccccc2)C23c4c5ccc6c7cc8c9c%10c(cc%11cc%12c%13c%14c(cc%15c%16ccc-5c2c%16c2c5c%16c%17c(c(c46)c7c9c%17c4c%10c%11c%13c4c%16c%14c%152)C513)C%12)C8,0.86,9.97,50.1,4.3,4.2956742000000006,0.100599999999983,4.27,4.3,1:2,without,,,ITO/MoO3/active layer/LiF/Al,,LiF,LiF,MoO3,MoO3,111.0,o-DCB,o-DCB,,-5.5,-3.51,,,,
108807,10.1021/acs.chemmater.5b03256,10.1021/acs.chemmater.5b03256,PBDT-BTCox,PC71BM,PBDT-BTCox,,CCCCCCCCCCC(CCCCCCCC)Cc1csc(-c2sc(-c3cc4c(OCC(CC)CCCC)c5sccc5c(OCC(CC)CCCC)c4s3)c(CC(CCCCCCCC)CCCCCCCCCC)c2C#N)c1C#N,COC(=O)CCCC1(c2ccccc2)C23c4c5ccc6c7cc8c9c%10c(cc%11cc%12c%13c%14c(cc%15c%16ccc-5c2c%16c2c5c%16c%17c(c(c46)c7c9c%17c4c%10c%11c%13c4c%16c%14c%152)C513)C%12)C8,0.86,10.1,58.4,5.06,5.072623999999999,0.2494861660079001,4.9,5.06,1:2,DIO 1.5v%,DIO,,ITO/MoO3/active layer/LiF/Al,,LiF,LiF,MoO3,MoO3,114.0,o-DCB,o-DCB,,-5.5,-3.51,,,,
108808,10.1021/acs.chemmater.6b02381,10.1021/acs.chemmater.6b02381,PMOT5,,PMOT5,,CCCCC(CC)CC1=C2C(=O)c3c(-c4cccs4)sc(-c4ccc(-c5cc6c(-c7cc(OC)c(CC(CC)CCCC)s7)c7sccc7c(-c7cc(OC)c(CC(CC)CCCC)s7)c6s5)s4)c3C(=O)C2=C(CC(CC)CCCC)C1,,0.96,13.45,71.0,9.25,9.16752,0.8916756756756792,9.11,9.25,1:1.2,DIO,DIO,,ITO/PEDOT:PSS/active layer/PDINO/Al,conventional,PDINO,PDINO,PEDOT:PSS,PEDOT:PSS,,DCB,o-DCB,,-5.28,-3.22,,,,
108809,10.1021/acs.chemmater.6b02381,10.1021/acs.chemmater.6b02381,PMOT5,,PMOT5,,CCCCC(CC)CC1=C2C(=O)c3c(-c4cccs4)sc(-c4ccc(-c5cc6c(-c7cc(OC)c(CC(CC)CCCC)s7)c7sccc7c(-c7cc(OC)c(CC(CC)CCCC)s7)c6s5)s4)c3C(=O)C2=C(CC(CC)CCCC)C1,,0.95,13.36,69.0,8.77,8.75748,0.1427594070695588,8.63,8.77,1:1.2,DIO,DIO,,ITO/PEDOT:PSS/active layer/PDINO/Al,conventional,PDINO,PDINO,PEDOT:PSS,PEDOT:PSS,,o-xylene,o-xylene,,-5.28,-3.22,,,,
108810,10.1021/acs.chemmater.6b02381,10.1021/acs.chemmater.6b02381,PMOT5,,PMOT5,,CCCCC(CC)CC1=C2C(=O)c3c(-c4cccs4)sc(-c4ccc(-c5cc6c(-c7cc(OC)c(CC(CC)CCCC)s7)c7sccc7c(-c7cc(OC)c(CC(CC)CCCC)s7)c6s5)s4)c3C(=O)C2=C(CC(CC)CCCC)C1,,0.98,13.41,61.0,8.02,8.016498,0.0436658354114617,7.87,8.02,1:1.2,,,,ITO/PEDOT:PSS/active layer/PDINO/Al,conventional,PDINO,PDINO,PEDOT:PSS,PEDOT:PSS,,o-xylene,o-xylene,,-5.28,-3.22,,,,
108811,10.1021/acs.chemmater.6b02381,10.1021/acs.chemmater.6b02381,PBDTBDD,PC71BM,PBDTBDD,,CCCCC(CC)CC1=C2C(=O)c3c(-c4cccs4)sc(-c4ccc(-c5cc6c(-c7ccc(CC(CC)CCCC)s7)c7sccc7c(-c7ccc(CC(CC)CCCC)s7)c6s5)s4)c3C(=O)C2=C(CC(CC)CCCC)C1,COC(=O)CCCC1(c2ccccc2)C23c4c5ccc6c7cc8c9c%10c(cc%11cc%12c%13c%14c(cc%15c%16ccc-5c2c%16c2c5c%16c%17c(c(c46)c7c9c%17c4c%10c%11c%13c4c%16c%14c%152)C513)C%12)C8,0.84,12.45,65.0,6.77,6.797699999999999,0.4091580502215567,6.65,6.77,1:1.2,DIO,DIO,,ITO/PEDOT:PSS/active layer/PDINO/Al,conventional,PDINO,PDINO,PEDOT:PSS,PEDOT:PSS,,DCB,o-DCB,,-5.16,-3.11,,,,
108812,10.1021/acs.chemmater.6b02381,10.1021/acs.chemmater.6b02381,PMOT2,PC71BM,PMOT2,,CCCCCCCCC1=C2C(=O)c3c(-c4cccs4)sc(-c4ccc(-c5cc6c(-c7cc(OC)c(CC(CC)CCCC)s7)c7sccc7c(-c7cc(OC)c(CC(CC)CCCC)s7)c6s5)s4)c3C(=O)C2=C(CCCCCCCC)C1,COC(=O)CCCC1(c2ccccc2)C23c4c5ccc6c7cc8c9c%10c(cc%11cc%12c%13c%14c(cc%15c%16ccc-5c2c%16c2c5c%16c%17c(c(c46)c7c9c%17c4c%10c%11c%13c4c%16c%14c%152)C513)C%12)C8,0.88,12.2,72.0,7.73,7.72992,0.0010349288486484,7.62,7.73,1:1.2,DPE,DPE,,ITO/PEDOT:PSS/active layer/PDINO/Al,conventional,PDINO,PDINO,PEDOT:PSS,PEDOT:PSS,,CB,chlorobenzene,,-5.22,-3.21,,,,
108813,10.1021/acs.chemmater.6b02381,10.1021/acs.chemmater.6b02381,PMOT2,PC71BM,PMOT2,,CCCCCCCCC1=C2C(=O)c3c(-c4cccs4)sc(-c4ccc(-c5cc6c(-c7cc(OC)c(CC(CC)CCCC)s7)c7sccc7c(-c7cc(OC)c(CC(CC)CCCC)s7)c6s5)s4)c3C(=O)C2=C(CCCCCCCC)C1,COC(=O)CCCC1(c2ccccc2)C23c4c5ccc6c7cc8c9c%10c(cc%11cc%12c%13c%14c(cc%15c%16ccc-5c2c%16c2c5c%16c%17c(c(c46)c7c9c%17c4c%10c%11c%13c4c%16c%14c%152)C513)C%12)C8,0.88,13.18,69.0,8.01,8.002896,0.088689138576779,7.91,8.01,1:1.2,DPE,DPE,,ITO/PEDOT:PSS/active layer/PDINO/Al,conventional,PDINO,PDINO,PEDOT:PSS,PEDOT:PSS,,o-xylene,o-xylene,,-5.22,-3.21,,,,
108814,10.1021/acs.chemmater.6b02381,10.1021/acs.chemmater.6b02381,PBQ-3,PC71BM,PBDTT-TQ,,CCCCCCCCOc1cccc(-c2nc3c(-c4cccs4)c(F)c(F)c(-c4ccc(-c5cc6c(-c7ccc(CC(CC)CCCC)s7)c7sccc7c(-c7ccc(CC(CC)CCCC)s7)c6s5)s4)c3nc2-c2cccc(OCCCCCCCC)c2)c1,COC(=O)CCCC1(c2ccccc2)C23c4c5ccc6c7cc8c9c%10c(cc%11cc%12c%13c%14c(cc%15c%16ccc-5c2c%16c2c5c%16c%17c(c(c46)c7c9c%17c4c%10c%11c%13c4c%16c%14c%152)C513)C%12)C8,0.81,11.73,68.0,6.48,6.460884000000001,0.2949999999999917,6.32,6.48,1:1.2,DPE,DPE,,ITO/PEDOT:PSS/active layer/PDINO/Al,conventional,PDINO,PDINO,PEDOT:PSS,PEDOT:PSS,,CB,chlorobenzene,,-5.145,-3.29,,,,
108815,10.1021/acs.chemmater.6b04791,10.1021/acs.chemmater.6b04791,PTB7,P(NDI2OD-T2),PTB7,P(NDI2OD-T2),CCCCC(CC)COC(=O)C1=CC(=C2C(=C1)C(=O)C3=C(S2)C=CS3)F,CCCCCCCCCCC(CCCCCCCC)CN1C(=O)c2ccc3c4c(c(-c5ccc(-c6cccs6)s5)cc(c24)C1=O)C(=O)N(C(CCCCCCCC)CCCCCCCCCC)C3=O,0.78,5.8,43.0,2.1,1.94532,7.365714285714282,2.1,,1:1.5,,,,ITO/ZnO/PEIE/active layer/MoOx/Ag,inverted,ZnO/PEIE,ZnO/PEIE,MoOx,MoO3,,p-xylene,p-xylene,,-5.15,-3.31,,-5.49,-4.05,
108816,10.1021/acs.chemmater.6b04791,10.1021/acs.chemmater.6b04791,PTB7-Th,P(NDI2OD-T2),PTB7-Th,P(NDI2OD-T2),CC(CC)CCCC(=O)OCC1=C(SC(=C1)C2=CC3=C(S2)C(=O)C4=C(C3=O)C5=CC(=CC(=C5S4)F)C(CC)CCCC)C(=O)OCCCC(CC)C,CCCCCCCCCCC(CCCCCCCC)CN1C(=O)c2ccc3c4c(c(-c5ccc(-c6cccs6)s5)cc(c24)C1=O)C(=O)N(C(CCCCCCCC)CCCCCCCCCC)C3=O,0.8,10.8,50.0,4.4,4.32,1.81818181818182,4.4,,1:1,,,,ITO/ZnO/PEIE/active layer/MoOx/Ag,inverted,ZnO/PEIE,ZnO/PEIE,MoOx,MoO3,,chlorobenzene,chlorobenzene,,-5.24,-3.64,,-5.49,-4.05,
108817,10.1021/acs.chemmater.6b04828,10.1021/acs.chemmater.6b04828,PBDTHD-ClBTDD,PC71BM,PBDTHD-ClBTDD,,CCCCCCCCCCCCc1csc(-c2c(Cl)cc(-c3ccc(-c4cc5c(-c6ccc(CC(CCCC)CCCCCC)s6)c6sccc6c(-c6ccc(CC(CCCC)CCCCCC)s6)c5s4)s3)c3nsnc23)c1,COC(=O)CCCC1(c2ccccc2)C23c4c5ccc6c7cc8c9c%10c(cc%11cc%12c%13c%14c(cc%15c%16ccc-5c2c%16c2c5c%16c%17c(c(c46)c7c9c%17c4c%10c%11c%13c4c%16c%14c%152)C513)C%12)C8,0.76,16.79,71.69,9.11,9.14793076,0.4163639956092213,9.01,9.11,1:1.5 w/w,DIO,,3% v/v,ITO/ZnO/polymer:PC71BM/MoO3/Ag,inverted,ZnO,ZnO,MoO3,MoO3,250.0,chlorobenzene,chlorobenzene,,-5.47,-3.7,,,,
108818,10.1021/acs.chemmater.6b04828,10.1021/acs.chemmater.6b04828,PBDTHD-ClBTEH,,PBDTBO-ClBTEH,,CCCCCCC(CCCC)Cc1ccc(-c2c3cc(-c4ccc(-c5cc(Cl)c(-c6cc(CC(CC)CCCC)cs6)c6nsnc56)s4)sc3c(-c3ccc(CC(CCCC)CCCCCC)s3)c3ccsc23)s1,,0.79,13.33,63.12,6.88,6.646977840000001,3.3869499999999864,6.51,6.88,1:1.5 w/w,DIO,,3% v/v,ITO/ZnO/polymer:PC71BM/MoO3/Ag,inverted,ZnO,ZnO,MoO3,MoO3,160.0,chlorobenzene,chlorobenzene,,-5.5,-3.73,,,,
108819,10.1021/acs.chemmater.6b04828,10.1021/acs.chemmater.6b04828,PBDTBO-ClBTEH,,PBDTBO-ClBTEH,,CCCCCCC(CCCC)Cc1ccc(-c2c3cc(-c4ccc(-c5cc(Cl)c(-c6cc(CC(CC)CCCC)cs6)c6nsnc56)s4)sc3c(-c3ccc(CC(CCCC)CCCCCC)s3)c3ccsc23)s1,,0.78,10.94,64.36,5.46,5.49196752,0.5854857142857188,5.29,5.46,1:1.5,"1,8-diiodooctane (DIO)",,3% v/v,ITO/ZnO/polymer:PC71BM/MoO3/Ag,inverted,ZnO,ZnO,MoO3,MoO3,140.0,chlorobenzene,chlorobenzene,,-5.53,-3.71,,,,
108820,10.1021/acs.chemmater.6b04828,10.1021/acs.chemmater.6b04828,PBDTBO-ClBTDD,,PBDTHD-ClBTDD,,CCCCCCCCCCCCc1csc(-c2c(Cl)cc(-c3ccc(-c4cc5c(-c6ccc(CC(CCCC)CCCCCC)s6)c6sccc6c(-c6ccc(CC(CCCC)CCCCCC)s6)c5s4)s3)c3nsnc23)c1,,0.68,11.69,62.3,4.95,4.9523516,0.0475070707070686,4.72,4.95,1:1.5,"1,8-diiodooctane (DIO)",,3% v/v,ITO/ZnO/polymer:PC71BM/MoO3/Ag,inverted,ZnO,ZnO,MoO3,MoO3,120.0,chlorobenzene,chlorobenzene,,-5.53,-3.71,,,,
108821,10.1021/acs.chemmater.6b04828,10.1021/acs.chemmater.6b04828,PBDTHD-ClBTDD,PC71BM,PBDTHD-ClBTDD,PC70BM,CCCCCCCCCCCCc1csc(-c2c(Cl)cc(-c3ccc(-c4cc5c(-c6ccc(CC(CCCC)CCCCCC)s6)c6sccc6c(-c6ccc(CC(CCCC)CCCCCC)s6)c5s4)s3)c3nsnc23)c1,CCCCC(=O)OCC1(C2=CC=CC=C2)C3=CC=CC4=CC=CC5=CC=CC6=CC=C7C=CC=CC8=CC=CC1=C8C7=C6C5=C4C3,0.77,12.58,74.37,7.26,7.203924420000001,0.7723909090908955,7.01,7.26,1:1.5 w/w,DIO,,3% v/v,ITO/ZnO/polymer:PC71BM/MoO3/Ag,inverted,ZnO,ZnO,MoO3,MoO3,100.0,chlorobenzene,chlorobenzene,,-5.47,-3.7,,-6.1,-3.9,
108822,10.1021/acs.chemmater.6b04828,10.1021/acs.chemmater.6b04828,PBDTHD-ClBTDD,PC71BM,PBDTHD-ClBTDD,PC70BM,CCCCCCCCCCCCc1csc(-c2c(Cl)cc(-c3ccc(-c4cc5c(-c6ccc(CC(CCCC)CCCCCC)s6)c6sccc6c(-c6ccc(CC(CCCC)CCCCCC)s6)c5s4)s3)c3nsnc23)c1,CCCCC(=O)OCC1(C2=CC=CC=C2)C3=CC=CC4=CC=CC5=CC=CC6=CC=C7C=CC=CC8=CC=CC1=C8C7=C6C5=C4C3,0.77,14.67,71.68,7.95,8.09690112,1.8478128301886776,7.89,7.95,1:1.5 w/w,DIO,,3% v/v,ITO/ZnO/polymer:PC71BM/MoO3/Ag,inverted,ZnO,ZnO,MoO3,MoO3,140.0,chlorobenzene,chlorobenzene,,-5.47,-3.7,,-6.1,-3.9,
108823,10.1021/acs.chemmater.6b04828,10.1021/acs.chemmater.6b04828,PBDTHD-ClBTDD,PC71BM,PBDTHD-ClBTDD,PC70BM,CCCCCCCCCCCCc1csc(-c2c(Cl)cc(-c3ccc(-c4cc5c(-c6ccc(CC(CCCC)CCCCCC)s6)c6sccc6c(-c6ccc(CC(CCCC)CCCCCC)s6)c5s4)s3)c3nsnc23)c1,CCCCC(=O)OCC1(C2=CC=CC=C2)C3=CC=CC4=CC=CC5=CC=CC6=CC=C7C=CC=CC8=CC=CC1=C8C7=C6C5=C4C3,0.76,15.14,71.9,8.32,8.2731016,0.563682692307691,8.22,8.32,1:1.5,"1,8-diiodooctane (DIO)",,3% v/v,ITO/ZnO/polymer:PC71BM/MoO3/Ag,inverted,ZnO,ZnO,MoO3,MoO3,180.0,chlorobenzene,chlorobenzene,,-5.47,-3.7,,-6.1,-3.9,
108824,10.1021/acs.chemmater.6b04828,10.1021/acs.chemmater.6b04828,PBDTHD-ClBTDD,PC71BM,PBDTHD-ClBTDD,PC70BM,CCCCCCCCCCCCc1csc(-c2c(Cl)cc(-c3ccc(-c4cc5c(-c6ccc(CC(CCCC)CCCCCC)s6)c6sccc6c(-c6ccc(CC(CCCC)CCCCCC)s6)c5s4)s3)c3nsnc23)c1,CCCCC(=O)OCC1(C2=CC=CC=C2)C3=CC=CC4=CC=CC5=CC=CC6=CC=C7C=CC=CC8=CC=CC1=C8C7=C6C5=C4C3,0.76,16.33,70.53,8.77,8.753337239999999,0.1899972633979576,8.59,8.77,1:1.5,"1,8-diiodooctane (DIO)",,3% v/v,ITO/ZnO/polymer:PC71BM/MoO3/Ag,inverted,ZnO,ZnO,MoO3,MoO3,220.0,chlorobenzene,chlorobenzene,,-5.47,-3.7,,-6.1,-3.9,
108825,10.1021/acs.chemmater.6b04828,10.1021/acs.chemmater.6b04828,PBDTHD-ClBTDD,PC71BM,PBDTHD-ClBTDD,PC70BM,CCCCCCCCCCCCc1csc(-c2c(Cl)cc(-c3ccc(-c4cc5c(-c6ccc(CC(CCCC)CCCCCC)s6)c6sccc6c(-c6ccc(CC(CCCC)CCCCCC)s6)c5s4)s3)c3nsnc23)c1,CCCCC(=O)OCC1(C2=CC=CC=C2)C3=CC=CC4=CC=CC5=CC=CC6=CC=C7C=CC=CC8=CC=CC1=C8C7=C6C5=C4C3,0.76,16.79,71.69,9.11,9.14793076,0.4163639956092213,9.01,9.11,1:1.5 w/w,DIO,,3% v/v,ITO/ZnO/polymer:PC71BM/MoO3/Ag,inverted,ZnO,ZnO,MoO3,MoO3,250.0,chlorobenzene,chlorobenzene,,-5.47,-3.7,,-6.1,-3.9,
108826,10.1021/acs.chemmater.6b04828,10.1021/acs.chemmater.6b04828,PBDTHD-ClBTDD,PC71BM,PBDTHD-ClBTDD,PC70BM,CCCCCCCCCCCCc1csc(-c2c(Cl)cc(-c3ccc(-c4cc5c(-c6ccc(CC(CCCC)CCCCCC)s6)c6sccc6c(-c6ccc(CC(CCCC)CCCCCC)s6)c5s4)s3)c3nsnc23)c1,CCCCC(=O)OCC1(C2=CC=CC=C2)C3=CC=CC4=CC=CC5=CC=CC6=CC=C7C=CC=CC8=CC=CC1=C8C7=C6C5=C4C3,0.76,17.19,68.22,8.94,8.912533680000001,0.3072295302013254,8.77,8.94,1:1.5 w/w,DIO,,3% v/v,ITO/ZnO/polymer:PC71BM/MoO3/Ag,inverted,ZnO,ZnO,MoO3,MoO3,280.0,chlorobenzene,chlorobenzene,,-5.47,-3.7,,-6.1,-3.9,
108827,10.1021/acs.chemmater.6b04828,10.1021/acs.chemmater.6b04828,PBDTHD-ClBTDD,PC71BM,PBDTHD-ClBTDD,PC70BM,CCCCCCCCCCCCc1csc(-c2c(Cl)cc(-c3ccc(-c4cc5c(-c6ccc(CC(CCCC)CCCCCC)s6)c6sccc6c(-c6ccc(CC(CCCC)CCCCCC)s6)c5s4)s3)c3nsnc23)c1,CCCCC(=O)OCC1(C2=CC=CC=C2)C3=CC=CC4=CC=CC5=CC=CC6=CC=C7C=CC=CC8=CC=CC1=C8C7=C6C5=C4C3,0.76,17.68,64.08,8.69,8.610301439999999,0.9171295742232524,8.53,8.69,1:1.5 w/w,DIO,,3% v/v,ITO/ZnO/polymer:PC71BM/MoO3/Ag,inverted,ZnO,ZnO,MoO3,MoO3,320.0,chlorobenzene,chlorobenzene,,-5.47,-3.7,,-6.1,-3.9,
108828,10.1021/acs.chemmater.7b00964,10.1021/acs.chemmater.7b00964,D1,A1,D1,A1,,C1=CN(C(=O)NC1=O)C2C(C(C(O2)COP(=O)(O)OC3C(OC(C3O)N4C=NC5=C4N=C(NC5=O)N)COP(=O)(O)OC6C(OC(C6O)N7C=CC(=O)NC7=O)COP(=O)(O)OC8C(OC(C8O)N9C=NC1=C(N=CN=C19)N)CO[P+](=O)O)O)O,0.954,4.48,61.9,2.64,2.64555648,0.2104727272727305,2.6,2.64,,DPE,,,inverted,inverted,ZnO,ZnO,MoO3,MoO3,90.0,chloroform,chloroform,,,,,-5.66,-3.7,
108829,10.1021/acs.chemmater.7b00964,10.1021/acs.chemmater.7b00964,D1,A1,D1,A1,,C1=CN(C(=O)NC1=O)C2C(C(C(O2)COP(=O)(O)OC3C(OC(C3O)N4C=NC5=C4N=C(NC5=O)N)COP(=O)(O)OC6C(OC(C6O)N7C=CC(=O)NC7=O)COP(=O)(O)OC8C(OC(C8O)N9C=NC1=C(N=CN=C19)N)CO[P+](=O)O)O)O,0.958,4.38,62.4,2.62,2.61832896,0.0637801526717625,2.55,2.62,,DPE,,,inverted,inverted,ZnO,ZnO,MoO3,MoO3,90.0,chloroform,chloroform,,,,,-5.66,-3.7,
108830,10.1021/acs.chemmater.7b00964,10.1021/acs.chemmater.7b00964,D1,A1,D1,A1,,C1=CN(C(=O)NC1=O)C2C(C(C(O2)COP(=O)(O)OC3C(OC(C3O)N4C=NC5=C4N=C(NC5=O)N)COP(=O)(O)OC6C(OC(C6O)N7C=CC(=O)NC7=O)COP(=O)(O)OC8C(OC(C8O)N9C=NC1=C(N=CN=C19)N)CO[P+](=O)O)O)O,0.939,4.68,63.0,2.77,2.7685476,0.0524332129964146,2.67,2.77,,DPE,,,inverted,inverted,ZnO,ZnO,MoO3,MoO3,90.0,chloroform,chloroform,,,,,-5.66,-3.7,
108831,10.1021/acs.chemmater.7b00964,10.1021/acs.chemmater.7b00964,D1,A1,D1,A1,,C1=CN(C(=O)NC1=O)C2C(C(C(O2)COP(=O)(O)OC3C(OC(C3O)N4C=NC5=C4N=C(NC5=O)N)COP(=O)(O)OC6C(OC(C6O)N7C=CC(=O)NC7=O)COP(=O)(O)OC8C(OC(C8O)N9C=NC1=C(N=CN=C19)N)CO[P+](=O)O)O)O,0.959,5.53,52.2,2.77,2.7683069400000004,0.061121299638974,2.69,2.77,,diphenyl ether,,,inverted,inverted,ZnO,ZnO,MoO3,MoO3,90.0,chloroform,chloroform,,,,,-5.66,-3.7,
108832,10.1021/acs.chemmater.7b00964,10.1021/acs.chemmater.7b00964,D1,A1,D1,A1,,C1=CN(C(=O)NC1=O)C2C(C(C(O2)COP(=O)(O)OC3C(OC(C3O)N4C=NC5=C4N=C(NC5=O)N)COP(=O)(O)OC6C(OC(C6O)N7C=CC(=O)NC7=O)COP(=O)(O)OC8C(OC(C8O)N9C=NC1=C(N=CN=C19)N)CO[P+](=O)O)O)O,0.945,5.28,54.7,2.73,2.7293112,0.0252307692307627,2.64,2.73,,DPE,,,inverted,inverted,ZnO,ZnO,MoO3,MoO3,90.0,chloroform,chloroform,,,,,-5.66,-3.7,
108833,10.1021/acs.chemmater.7b00964,10.1021/acs.chemmater.7b00964,D1,A2,D1,A2,,C1=CC(=CC(=C1)C=O)C=NNC(=O)NN2C(=O)C3=CC(=CC4=C3C(=CC(=C4N)S(=O)(=O)O)C2=O)S(=O)(=O)O,0.986,1.81,35.7,0.64,0.6371236200000001,0.4494343749999845,0.53,0.64,,diphenyl ether,,,inverted,inverted,ZnO,ZnO,MoO3,MoO3,90.0,chloroform,chloroform,,,,,-5.7,-3.78,
108834,10.1021/acs.chemmater.7b00964,10.1021/acs.chemmater.7b00964,D1,A2,D1,A2,,C1=CC(=CC(=C1)C=O)C=NNC(=O)NN2C(=O)C3=CC(=CC4=C3C(=CC(=C4N)S(=O)(=O)O)C2=O)S(=O)(=O)O,0.965,5.62,35.4,1.92,1.9198482,0.0079062499999902,1.73,1.92,,diphenyl ether,,,inverted,inverted,ZnO,ZnO,MoO3,MoO3,90.0,chloroform,chloroform,,,,,-5.7,-3.78,
108835,10.1021/acs.chemmater.7b00964,10.1021/acs.chemmater.7b00964,D1,A2,D1,A2,,C1=CC(=CC(=C1)C=O)C=NNC(=O)NN2C(=O)C3=CC(=CC4=C3C(=CC(=C4N)S(=O)(=O)O)C2=O)S(=O)(=O)O,0.971,6.43,38.7,2.41,2.4162461100000003,0.2591746887966885,2.36,2.41,,diphenyl ether,,,inverted,inverted,ZnO,ZnO,MoO3,MoO3,90.0,chloroform,chloroform,,,,,-5.7,-3.78,
108836,10.1021/acs.chemmater.7b00964,10.1021/acs.chemmater.7b00964,D1,A2,D1,A2,,C1=CC(=CC(=C1)C=O)C=NNC(=O)NN2C(=O)C3=CC(=CC4=C3C(=CC(=C4N)S(=O)(=O)O)C2=O)S(=O)(=O)O,1.0,6.68,50.6,3.38,3.38008,0.0023668639053278,3.34,3.38,,diphenyl ether,,,inverted,inverted,ZnO,ZnO,MoO3,MoO3,90.0,chloroform,chloroform,,,,,-5.7,-3.78,
108837,10.1021/acs.chemmater.7b00964,10.1021/acs.chemmater.7b00964,D1,A2,D1,A2,,C1=CC(=CC(=C1)C=O)C=NNC(=O)NN2C(=O)C3=CC(=CC4=C3C(=CC(=C4N)S(=O)(=O)O)C2=O)S(=O)(=O)O,0.981,7.0,49.9,3.42,3.426633,0.1939473684210494,3.36,3.42,,diphenyl ether,,,inverted,inverted,ZnO,ZnO,MoO3,MoO3,90.0,chloroform,chloroform,,,,,-5.7,-3.78,
108838,10.1021/acs.chemmater.7b00964,10.1021/acs.chemmater.7b00964,D1,A3,D1,A3,,,0.861,7.59,52.2,3.41,3.41126478,0.0370903225806474,3.35,3.41,,diphenyl ether,,,inverted,inverted,ZnO,ZnO,MoO3,MoO3,90.0,chloroform,chloroform,,,,,-6.05,-3.97,
108839,10.1021/acs.chemmater.7b00964,10.1021/acs.chemmater.7b00964,D1,A3,D1,A3,,,0.856,7.14,54.2,3.31,3.31261728,0.0790719033232611,3.23,3.31,,diphenyl ether,,,inverted,inverted,ZnO,ZnO,MoO3,MoO3,90.0,chloroform,chloroform,,,,,-6.05,-3.97,
108840,10.1021/acs.chemmater.7b00964,10.1021/acs.chemmater.7b00964,D1,A3,D1,A3,,,0.846,7.34,51.9,3.22,3.22280316,0.0870546583850802,3.18,3.22,,diphenyl ether,,,inverted,inverted,ZnO,ZnO,MoO3,MoO3,90.0,chloroform,chloroform,,,,,-6.05,-3.97,
108841,10.1021/acs.chemmater.7b00964,10.1021/acs.chemmater.7b00964,D1,A3,D1,A3,,,0.834,7.51,43.0,2.69,2.6932362,0.1203048327137513,2.61,2.69,,diphenyl ether,,,inverted,inverted,ZnO,ZnO,MoO3,MoO3,90.0,chloroform,chloroform,,,,,-6.05,-3.97,
108842,10.1021/acs.chemmater.7b00964,10.1021/acs.chemmater.7b00964,D1,A3,D1,A3,,,0.849,5.62,47.6,2.27,2.27117688,0.0518449339207069,2.18,2.27,,diphenyl ether,,,inverted,inverted,ZnO,ZnO,MoO3,MoO3,90.0,chloroform,chloroform,,,,,-6.05,-3.97,
108843,10.1021/acs.chemmater.7b00964,10.1021/acs.chemmater.7b00964,D2,A1,D2,A1,,C1=CN(C(=O)NC1=O)C2C(C(C(O2)COP(=O)(O)OC3C(OC(C3O)N4C=NC5=C4N=C(NC5=O)N)COP(=O)(O)OC6C(OC(C6O)N7C=CC(=O)NC7=O)COP(=O)(O)OC8C(OC(C8O)N9C=NC1=C(N=CN=C19)N)CO[P+](=O)O)O)O,0.879,4.7,57.1,2.36,2.3589723000000005,0.0435466101694665,2.2,2.36,,diphenyl ether,,1.0 vol%,inverted,inverted,ZnO,ZnO,MoO3,MoO3,90.0,chloroform,chloroform,,,,,-5.66,-3.7,
108844,10.1021/acs.chemmater.7b00964,10.1021/acs.chemmater.7b00964,D2,A1,D2,A1,,C1=CN(C(=O)NC1=O)C2C(C(C(O2)COP(=O)(O)OC3C(OC(C3O)N4C=NC5=C4N=C(NC5=O)N)COP(=O)(O)OC6C(OC(C6O)N7C=CC(=O)NC7=O)COP(=O)(O)OC8C(OC(C8O)N9C=NC1=C(N=CN=C19)N)CO[P+](=O)O)O)O,0.867,4.35,59.6,2.24,2.2477842,0.3475089285714145,2.15,2.24,,diphenyl ether,,1.0 vol%,inverted,inverted,ZnO,ZnO,MoO3,MoO3,90.0,chloroform,chloroform,,,,,-5.66,-3.7,
108845,10.1021/acs.chemmater.7b00964,10.1021/acs.chemmater.7b00964,D2,A1,D2,A1,,C1=CN(C(=O)NC1=O)C2C(C(C(O2)COP(=O)(O)OC3C(OC(C3O)N4C=NC5=C4N=C(NC5=O)N)COP(=O)(O)OC6C(OC(C6O)N7C=CC(=O)NC7=O)COP(=O)(O)OC8C(OC(C8O)N9C=NC1=C(N=CN=C19)N)CO[P+](=O)O)O)O,0.874,5.34,51.9,2.42,2.42225604,0.0932247933884395,2.21,2.42,,diphenyl ether,,1.0 vol%,inverted,inverted,ZnO,ZnO,MoO3,MoO3,90.0,chloroform,chloroform,,,,,-5.66,-3.7,
108846,10.1021/acs.chemmater.7b00964,10.1021/acs.chemmater.7b00964,D2,A2,D2,A2,,C1=CC(=CC(=C1)C=O)C=NNC(=O)NN2C(=O)C3=CC(=CC4=C3C(=CC(=C4N)S(=O)(=O)O)C2=O)S(=O)(=O)O,0.895,8.76,42.4,3.33,3.3242448,0.1728288288288243,3.25,3.33,,diphenyl ether,,1.0 vol%,inverted,inverted,ZnO,ZnO,MoO3,MoO3,90.0,chloroform,chloroform,,,,,-5.7,-3.78,
108847,10.1021/acs.chemmater.7b00964,10.1021/acs.chemmater.7b00964,D2,A2,D2,A2,,C1=CC(=CC(=C1)C=O)C=NNC(=O)NN2C(=O)C3=CC(=CC4=C3C(=CC(=C4N)S(=O)(=O)O)C2=O)S(=O)(=O)O,0.925,11.81,47.7,5.21,5.2108672500000015,0.0166458733205669,5.1,5.21,,DPE,,1.0 vol%,inverted,BHJ solar cell,ZnO,ZnO,MoO3,MoO3,90.0,chloroform,chloroform,,,,,-5.7,-3.78,
108848,10.1021/acs.chemmater.7b00964,10.1021/acs.chemmater.7b00964,D2,A2,D2,A2,,C1=CC(=CC(=C1)C=O)C=NNC(=O)NN2C(=O)C3=CC(=CC4=C3C(=CC(=C4N)S(=O)(=O)O)C2=O)S(=O)(=O)O,0.889,10.73,35.5,3.38,3.3863343500000003,0.1874068047337389,3.33,3.38,,diphenyl ether,,1.0 vol%,inverted,inverted,ZnO,ZnO,MoO3,MoO3,90.0,chloroform,chloroform,,,,,-5.7,-3.78,
108849,10.1021/acs.chemmater.7b00964,10.1021/acs.chemmater.7b00964,D2,A3,D2,A3,,,0.728,8.03,51.3,3.0,2.9989159199999995,0.0361360000000162,2.92,3.0,,DPE,,1.0 vol%,inverted,BHJ solar cell,ZnO,ZnO,MoO3,MoO3,90.0,chloroform,chloroform,,,,,-6.05,-3.97,
108850,10.1021/acs.chemmater.7b00964,10.1021/acs.chemmater.7b00964,D2,A3,D2,A3,,,0.705,9.36,51.1,3.37,3.3719868,0.0589554896142321,3.3,3.37,,DPE,,1.0 vol%,inverted,BHJ solar cell,ZnO,ZnO,MoO3,MoO3,90.0,chloroform,chloroform,,,,,-6.05,-3.97,
108851,10.1021/acs.chemmater.7b00964,10.1021/acs.chemmater.7b00964,D2,A3,D2,A3,,,0.699,9.41,43.9,2.88,2.88756201,0.2625697916666669,2.78,2.88,,DPE,,1.0 vol%,inverted,BHJ solar cell,ZnO,ZnO,MoO3,MoO3,90.0,chloroform,chloroform,,,,,-6.05,-3.97,
108852,10.1021/acs.chemmater.7b01650,10.1021/acs.chemmater.7b01650,PTBTz-2,ITIC,PTBTz-2,ITIC,CCOC(=O)c1cc2c(-c3nccs3)sc(-c3ncc(-c4cc5c(-c6ccc(CC)s6)c6sc(-c7cnc(-c8sc(-c9ncc(-c%10cc%11c(-c%12ccc(CC)s%12)c%12sc(-c%13cnc(-c%14sc(-c%15ncc(-c%16cc%17c(-c%18ccc(CC)s%18)c%18sccc%18c(-c%18ccc(CC)s%18)c%17s%16)s%15)c%15sc(C(=O)OCC)cc%14%15)s%13)cc%12c(-c%12ccc(CC)s%12)c%11s%10)s9)c9sc(C(=O)OCC)cc89)s7)cc6c(-c6ccc(CC)s6)c5s4)s3)c2s1,CCCCCCc1ccc(C2(c3ccc(CCCCCC)cc3)c3cc4c(cc3-c3sc5cc(C=C6C(=O)c7ccccc7C6=C(C#N)C#N)sc5c32)C(c2ccc(CCCCCC)cc2)(c2ccc(CCCCCC)cc2)c2c-4sc3cc(C=C4C(=O)c5ccccc5C4=C(C#N)C#N)sc23)cc1,0.9,18.51,52.0,8.71,8.662680000000002,0.5432835820895423,8.16,8.71,1:1,,,,ITO/PEDOT:PSS/active layer/PFN/Al,conventional,PFN,PFN,PEDOT:PSS,PEDOT:PSS,100.0,,,,-5.48,-3.52,,-5.48,-3.83,
108853,10.1021/acs.chemmater.7b01650,10.1021/acs.chemmater.7b01650,PTBTz-2,ITIC,PTBTz-2,ITIC,CCOC(=O)c1cc2c(-c3nccs3)sc(-c3ncc(-c4cc5c(-c6ccc(CC)s6)c6sc(-c7cnc(-c8sc(-c9ncc(-c%10cc%11c(-c%12ccc(CC)s%12)c%12sc(-c%13cnc(-c%14sc(-c%15ncc(-c%16cc%17c(-c%18ccc(CC)s%18)c%18sccc%18c(-c%18ccc(CC)s%18)c%17s%16)s%15)c%15sc(C(=O)OCC)cc%14%15)s%13)cc%12c(-c%12ccc(CC)s%12)c%11s%10)s9)c9sc(C(=O)OCC)cc89)s7)cc6c(-c6ccc(CC)s6)c5s4)s3)c2s1,CCCCCCc1ccc(C2(c3ccc(CCCCCC)cc3)c3cc4c(cc3-c3sc5cc(C=C6C(=O)c7ccccc7C6=C(C#N)C#N)sc5c32)C(c2ccc(CCCCCC)cc2)(c2ccc(CCCCCC)cc2)c2c-4sc3cc(C=C4C(=O)c5ccccc5C4=C(C#N)C#N)sc23)cc1,0.883,19.0,56.7,9.49,9.512559,0.2377133825079146,9.18,9.49,1:1,,,,ITO/PEDOT:PSS/active layer/PFN/Al,conventional,PFN,PFN,PEDOT:PSS,PEDOT:PSS,100.0,,,130.0,-5.48,-3.52,,-5.48,-3.83,
108854,10.1021/acs.chemmater.7b01650,10.1021/acs.chemmater.7b01650,PTBTz-2,ITIC,PTBTz-2,ITIC,CCOC(=O)c1cc2c(-c3nccs3)sc(-c3ncc(-c4cc5c(-c6ccc(CC)s6)c6sc(-c7cnc(-c8sc(-c9ncc(-c%10cc%11c(-c%12ccc(CC)s%12)c%12sc(-c%13cnc(-c%14sc(-c%15ncc(-c%16cc%17c(-c%18ccc(CC)s%18)c%18sccc%18c(-c%18ccc(CC)s%18)c%17s%16)s%15)c%15sc(C(=O)OCC)cc%14%15)s%13)cc%12c(-c%12ccc(CC)s%12)c%11s%10)s9)c9sc(C(=O)OCC)cc89)s7)cc6c(-c6ccc(CC)s6)c5s4)s3)c2s1,CCCCCCc1ccc(C2(c3ccc(CCCCCC)cc3)c3cc4c(cc3-c3sc5cc(C=C6C(=O)c7ccccc7C6=C(C#N)C#N)sc5c32)C(c2ccc(CCCCCC)cc2)(c2ccc(CCCCCC)cc2)c2c-4sc3cc(C=C4C(=O)c5ccccc5C4=C(C#N)C#N)sc23)cc1,0.9,18.52,57.9,9.62,9.650772,0.319875259875267,9.35,9.62,1:1,0.5 vol % DIO,DIO,0.5 vol %,ITO/PEDOT:PSS/active layer/PFN/Al,conventional,PFN,PFN,PEDOT:PSS,PEDOT:PSS,100.0,,,,-5.48,-3.52,,-5.48,-3.83,
108855,10.1021/acs.chemmater.7b01650,10.1021/acs.chemmater.7b01650,PTBTz-2,ITIC,PTBTz-2,ITIC,CCOC(=O)c1cc2c(-c3nccs3)sc(-c3ncc(-c4cc5c(-c6ccc(CC)s6)c6sc(-c7cnc(-c8sc(-c9ncc(-c%10cc%11c(-c%12ccc(CC)s%12)c%12sc(-c%13cnc(-c%14sc(-c%15ncc(-c%16cc%17c(-c%18ccc(CC)s%18)c%18sccc%18c(-c%18ccc(CC)s%18)c%17s%16)s%15)c%15sc(C(=O)OCC)cc%14%15)s%13)cc%12c(-c%12ccc(CC)s%12)c%11s%10)s9)c9sc(C(=O)OCC)cc89)s7)cc6c(-c6ccc(CC)s6)c5s4)s3)c2s1,CCCCCCc1ccc(C2(c3ccc(CCCCCC)cc3)c3cc4c(cc3-c3sc5cc(C=C6C(=O)c7ccccc7C6=C(C#N)C#N)sc5c32)C(c2ccc(CCCCCC)cc2)(c2ccc(CCCCCC)cc2)c2c-4sc3cc(C=C4C(=O)c5ccccc5C4=C(C#N)C#N)sc23)cc1,0.888,20.34,60.5,10.92,10.9274616,0.068329670329679,10.26,10.92,1:1,0.5 vol % DIO,DIO,0.5 vol %,ITO/PEDOT:PSS/active layer/PFN/Al,conventional,PFN,PFN,PEDOT:PSS,PEDOT:PSS,100.0,,,150.0,-5.48,-3.52,,-5.48,-3.83,
108856,10.1021/acs.chemmater.7b01718,10.1021/acs.chemmater.7b01718,PTB7-Th,P(NDI2OD-T2),PTB7-Th,P(NDI2OD-T2),CC(CC)CCCC(=O)OCC1=C(SC(=C1)C2=CC3=C(S2)C(=O)C4=C(C3=O)C5=CC(=CC(=C5S4)F)C(CC)CCCC)C(=O)OCCCC(CC)C,CCCCCCCCCCC(CCCCCCCC)CN1C(=O)c2ccc3c4c(c(-c5ccc(-c6cccs6)s5)cc(c24)C1=O)C(=O)N(C(CCCCCCCC)CCCCCCCCCC)C3=O,0.8,7.3,49.3,2.9,2.87912,0.7200000000000003,2.7,2.9,1:1,,,,ITO/ZnO/active layer/MoO3/Ag,inverted,ZnO,ZnO,MoO3,MoO3,100.0,CB,chlorobenzene,,-5.24,-3.64,,-5.49,-4.05,
108857,10.1021/acs.chemmater.7b01718,10.1021/acs.chemmater.7b01718,PTB7-Th,P(NDI2OD-T2),PTB7-Th,P(NDI2OD-T2),CC(CC)CCCC(=O)OCC1=C(SC(=C1)C2=CC3=C(S2)C(=O)C4=C(C3=O)C5=CC(=CC(=C5S4)F)C(CC)CCCC)C(=O)OCCCC(CC)C,CCCCCCCCCCC(CCCCCCCC)CN1C(=O)c2ccc3c4c(c(-c5ccc(-c6cccs6)s5)cc(c24)C1=O)C(=O)N(C(CCCCCCCC)CCCCCCCCCC)C3=O,0.8,8.8,56.8,4.0,3.99872,0.0319999999999986,3.9,4.0,1:1,DIO,DIO,,ITO/ZnO/active layer/MoO3/Ag,inverted,ZnO,ZnO,MoO3,MoO3,100.0,CB,chlorobenzene,,-5.24,-3.64,,-5.49,-4.05,
108858,10.1021/acs.chemmater.7b01718,10.1021/acs.chemmater.7b01718,PTB7-Th,P(NDI2OD-T2),PTB7-Th,P(NDI2OD-T2),CC(CC)CCCC(=O)OCC1=C(SC(=C1)C2=CC3=C(S2)C(=O)C4=C(C3=O)C5=CC(=CC(=C5S4)F)C(CC)CCCC)C(=O)OCCCC(CC)C,CCCCCCCCCCC(CCCCCCCC)CN1C(=O)c2ccc3c4c(c(-c5ccc(-c6cccs6)s5)cc(c24)C1=O)C(=O)N(C(CCCCCCCC)CCCCCCCCCC)C3=O,0.8,9.5,58.8,4.5,4.4688,0.6933333333333359,4.4,4.5,1:1,FPE,FPE,,ITO/ZnO/active layer/MoO3/Ag,inverted,ZnO,ZnO,MoO3,MoO3,100.0,CB,chlorobenzene,,-5.24,-3.64,,-5.49,-4.05,
108859,10.1021/acs.chemmater.7b02495,10.1021/acs.chemmater.7b02495,asy-PBDBTN,PC71BM,asy-PBDBTN,PC70BM,CCOc1c2ccsc2c(-c2ccc3ccccc3c2)c2cc(-c3ccc(-c4sc(-c5ccc(-c6cc7c(OCC)c8sc(-c9ccc(-c%10sc(-c%11ccc(-c%12cc%13c(OCC)c%14sc(-c%15ccc(-c%16sc(-c%17cccs%17)c%17c%16C(=O)c%16c(CC)sc(CC)c%16C%17=O)s%15)cc%14c(-c%14ccc%15ccccc%15c%14)c%13s%12)s%11)c%11c%10C(=O)c%10c(CC)sc(CC)c%10C%11=O)s9)cc8c(-c8ccc9ccccc9c8)c7s6)s5)c5c4C(=O)c4c(CC)sc(CC)c4C5=O)s3)sc12,CCCCC(=O)OCC1(C2=CC=CC=C2)C3=CC=CC4=CC=CC5=CC=CC6=CC=C7C=CC=CC8=CC=CC1=C8C7=C6C5=C4C3,0.93,12.65,69.2,8.14,8.141034000000001,0.0127027027027106,7.9,8.14,1:1,,,,ITO/PEDOT:PSS/asy-PBDBTN:PC71BM/PDINO/Al,conventional,PDINO,PDINO,PEDOT:PSS,PEDOT:PSS,115.0,o-DCB,o-DCB,,-5.41,-3.58,,-6.1,-3.9,
108860,10.1021/acs.chemmater.7b02495,10.1021/acs.chemmater.7b02495,asy-PBDBTN,PC71BM,asy-PBDBTN,PC70BM,CCOc1c2ccsc2c(-c2ccc3ccccc3c2)c2cc(-c3ccc(-c4sc(-c5ccc(-c6cc7c(OCC)c8sc(-c9ccc(-c%10sc(-c%11ccc(-c%12cc%13c(OCC)c%14sc(-c%15ccc(-c%16sc(-c%17cccs%17)c%17c%16C(=O)c%16c(CC)sc(CC)c%16C%17=O)s%15)cc%14c(-c%14ccc%15ccccc%15c%14)c%13s%12)s%11)c%11c%10C(=O)c%10c(CC)sc(CC)c%10C%11=O)s9)cc8c(-c8ccc9ccccc9c8)c7s6)s5)c5c4C(=O)c4c(CC)sc(CC)c4C5=O)s3)sc12,CCCCC(=O)OCC1(C2=CC=CC=C2)C3=CC=CC4=CC=CC5=CC=CC6=CC=C7C=CC=CC8=CC=CC1=C8C7=C6C5=C4C3,0.893,13.98,71.1,8.88,8.87622354,0.0425277027027137,8.59,8.88,1:1,DIO,DIO,,ITO/PEDOT:PSS/asy-PBDBTN:PC71BM/PDINO/Al,conventional,PDINO,PDINO,PEDOT:PSS,PEDOT:PSS,115.0,o-DCB,o-DCB,,-5.41,-3.58,,-6.1,-3.9,
108861,10.1021/acs.chemmater.7b02495,10.1021/acs.chemmater.7b02495,asy-PBDBTN,ITIC,asy-PBDBTN,ITIC,CCOc1c2ccsc2c(-c2ccc3ccccc3c2)c2cc(-c3ccc(-c4sc(-c5ccc(-c6cc7c(OCC)c8sc(-c9ccc(-c%10sc(-c%11ccc(-c%12cc%13c(OCC)c%14sc(-c%15ccc(-c%16sc(-c%17cccs%17)c%17c%16C(=O)c%16c(CC)sc(CC)c%16C%17=O)s%15)cc%14c(-c%14ccc%15ccccc%15c%14)c%13s%12)s%11)c%11c%10C(=O)c%10c(CC)sc(CC)c%10C%11=O)s9)cc8c(-c8ccc9ccccc9c8)c7s6)s5)c5c4C(=O)c4c(CC)sc(CC)c4C5=O)s3)sc12,CCCCCCc1ccc(C2(c3ccc(CCCCCC)cc3)c3cc4c(cc3-c3sc5cc(C=C6C(=O)c7ccccc7C6=C(C#N)C#N)sc5c32)C(c2ccc(CCCCCC)cc2)(c2ccc(CCCCCC)cc2)c2c-4sc3cc(C=C4C(=O)c5ccccc5C4=C(C#N)C#N)sc23)cc1,0.951,15.69,64.0,9.55,9.5495616,0.0045905759162507,9.28,9.55,1:1,,,,ITO/PEDOT:PSS/asy-PBDBTN:ITIC/PDINO/Al,conventional,PDINO,PDINO,PEDOT:PSS,PEDOT:PSS,115.0,CB,chlorobenzene,,-5.41,-3.58,,-5.48,-3.83,
108862,10.1021/acs.chemmater.7b02495,10.1021/acs.chemmater.7b02495,asy-PBDBTN,ITIC,asy-PBDBTN,ITIC,CCOc1c2ccsc2c(-c2ccc3ccccc3c2)c2cc(-c3ccc(-c4sc(-c5ccc(-c6cc7c(OCC)c8sc(-c9ccc(-c%10sc(-c%11ccc(-c%12cc%13c(OCC)c%14sc(-c%15ccc(-c%16sc(-c%17cccs%17)c%17c%16C(=O)c%16c(CC)sc(CC)c%16C%17=O)s%15)cc%14c(-c%14ccc%15ccccc%15c%14)c%13s%12)s%11)c%11c%10C(=O)c%10c(CC)sc(CC)c%10C%11=O)s9)cc8c(-c8ccc9ccccc9c8)c7s6)s5)c5c4C(=O)c4c(CC)sc(CC)c4C5=O)s3)sc12,CCCCCCc1ccc(C2(c3ccc(CCCCCC)cc3)c3cc4c(cc3-c3sc5cc(C=C6C(=O)c7ccccc7C6=C(C#N)C#N)sc5c32)C(c2ccc(CCCCCC)cc2)(c2ccc(CCCCCC)cc2)c2c-4sc3cc(C=C4C(=O)c5ccccc5C4=C(C#N)C#N)sc23)cc1,0.942,16.81,66.3,10.5,10.49861826,0.0131594285714393,10.22,10.5,1:1,DIO,DIO,,ITO/PEDOT:PSS/asy-PBDBTN:ITIC/PDINO/Al,conventional,PDINO,PDINO,PEDOT:PSS,PEDOT:PSS,115.0,CB,chlorobenzene,150.0,-5.41,-3.58,,-5.48,-3.83,
108863,10.1021/acs.chemmater.7b02495,10.1021/acs.chemmater.7b02495,PBDB-T,ITIC,PBDB-T,ITIC,CC1=CC(=CC(=C1)C2=C3C=CC(=C4C5=C(C=C(S5)/C=C\6/C(=O)C7=CC=CC(=C7)C(=O)/C6=C\C8=CC(=C(S8)C9=CC(=CC(=C9)C)C)C)SC4=C3S2)C)C,CCCCCCc1ccc(C2(c3ccc(CCCCCC)cc3)c3cc4c(cc3-c3sc5cc(C=C6C(=O)c7ccccc7C6=C(C#N)C#N)sc5c32)C(c2ccc(CCCCCC)cc2)(c2ccc(CCCCCC)cc2)c2c-4sc3cc(C=C4C(=O)c5ccccc5C4=C(C#N)C#N)sc23)cc1,0.898,16.9,65.4,9.93,9.9252348,0.0479879154078507,9.72,9.93,1:1,DIO,DIO,,ITO/PEDOT:PSS/PBDB-T:ITIC/PDINO/Al,conventional,PDINO,PDINO,PEDOT:PSS,PEDOT:PSS,115.0,CB,chlorobenzene,,-5.33,-3.53,,-5.48,-3.83,
108864,10.1021/acs.chemmater.7b03733,10.1021/acs.chemmater.7b03733,PBDB-T,IDT-NTI-2EH,PBDB-T,IDT-NTI-2EH,CC1=CC(=CC(=C1)C2=C3C=CC(=C4C5=C(C=C(S5)/C=C\6/C(=O)C7=CC=CC(=C7)C(=O)/C6=C\C8=CC(=C(S8)C9=CC(=CC(=C9)C)C)C)SC4=C3S2)C)C,CCc1ccc(C2(c3ccc(CC)cc3)c3cc4c(cc3-c3sc(-c5cc6c7c8c(ccc9c8c(c6s5)C(=O)N(CC)C9=O)C(=O)N(CC)C7=O)cc32)C(c2ccc(CC)cc2)(c2ccc(CC)cc2)c2cc(-c3cc5c6c7c(ccc8c7c(c5s3)C(=O)N(CC)C8=O)C(=O)N(CC)C6=O)sc2-4)cc1,0.91,11.71,58.0,6.26,6.180538,1.2693610223642091,6.21,6.26,,,,,,,,,,,,,,,-5.33,-3.53,,-5.4,-3.9,
108865,10.1021/acs.chemmater.7b03733,10.1021/acs.chemmater.7b03733,PBDB-T,IDT-NTI-2EH,PBDB-T,IDT-NTI-2EH,CC1=CC(=CC(=C1)C2=C3C=CC(=C4C5=C(C=C(S5)/C=C\6/C(=O)C7=CC=CC(=C7)C(=O)/C6=C\C8=CC(=C(S8)C9=CC(=CC(=C9)C)C)C)SC4=C3S2)C)C,CCc1ccc(C2(c3ccc(CC)cc3)c3cc4c(cc3-c3sc(-c5cc6c7c8c(ccc9c8c(c6s5)C(=O)N(CC)C9=O)C(=O)N(CC)C7=O)cc32)C(c2ccc(CC)cc2)(c2ccc(CC)cc2)c2cc(-c3cc5c6c7c(ccc8c7c(c5s3)C(=O)N(CC)C8=O)C(=O)N(CC)C6=O)sc2-4)cc1,0.92,14.43,69.0,9.07,9.160164000000002,0.994090407938274,9.01,9.07,1.3:1.0,,,,,,,,,,,,,210.0,-5.33,-3.53,,-5.4,-3.9,
108866,10.1021/acs.chemmater.7b03733,10.1021/acs.chemmater.7b03733,PBDB-T,IDT-NTI-1HH,PBDB-T,IDT-NTI-1HH,CC1=CC(=CC(=C1)C2=C3C=CC(=C4C5=C(C=C(S5)/C=C\6/C(=O)C7=CC=CC(=C7)C(=O)/C6=C\C8=CC(=C(S8)C9=CC(=CC(=C9)C)C)C)SC4=C3S2)C)C,,1.01,8.07,59.0,5.05,4.808913,4.773999999999988,4.83,5.05,1.0:1.0,,,,,,,,,,,,,,-5.33,-3.53,,,,
108867,10.1021/acs.chemmater.7b04251,10.1021/acs.chemmater.7b04251,PTB7-Th,IUIC,PTB7-Th,IUIC,CC(CC)CCCC(=O)OCC1=C(SC(=C1)C2=CC3=C(S2)C(=O)C4=C(C3=O)C5=CC(=CC(=C5S4)F)C(CC)CCCC)C(=O)OCCCC(CC)C,CCc1ccc(C2(c3ccc(CC)cc3)c3cc4c(cc3-c3sc5c6c(sc5c32)-c2sc(/C=C3\C(=O)c5cc(F)c(F)cc5C3=C(C#N)C#N)cc2C6(c2ccc(CC)cc2)c2ccc(CC)cc2)C(c2ccc(CC)cc2)(c2ccc(CC)cc2)c2c-4sc3c4c(sc23)-c2sc(/C=C3\C(=O)c5cc(F)c(F)cc5C3=C(C#N)C#N)cc2C4(c2ccc(CC)cc2)c2ccc(CC)cc2)cc1,0.796,21.74,64.9,11.2,11.23097096,0.2765264285714394,11.0,11.2,1:1.5,,,,ITO/ZnO/PTB7-Th:IUIC/MoOx/Ag(90 nm),inverted,ZnO,ZnO,MoOx,MoO3,,,,,-5.24,-3.64,,-5.45,-3.87,
108868,10.1021/acs.chemmater.7b04251,10.1021/acs.chemmater.7b04251,PTB7-Th,IUIC,PTB7-Th,IUIC,CC(CC)CCCC(=O)OCC1=C(SC(=C1)C2=CC3=C(S2)C(=O)C4=C(C3=O)C5=CC(=CC(=C5S4)F)C(CC)CCCC)C(=O)OCCCC(CC)C,CCc1ccc(C2(c3ccc(CC)cc3)c3cc4c(cc3-c3sc5c6c(sc5c32)-c2sc(/C=C3\C(=O)c5cc(F)c(F)cc5C3=C(C#N)C#N)cc2C6(c2ccc(CC)cc2)c2ccc(CC)cc2)C(c2ccc(CC)cc2)(c2ccc(CC)cc2)c2c-4sc3c4c(sc23)-c2sc(/C=C3\C(=O)c5cc(F)c(F)cc5C3=C(C#N)C#N)cc2C4(c2ccc(CC)cc2)c2ccc(CC)cc2)cc1,0.794,18.31,70.3,10.2,10.22031242,0.1991413725490348,9.91,10.2,1:1.5,,,,ITO/ZnO/PTB7-Th:IUIC/MoOx/Au(1 nm)/Ag(15 nm),inverted,ZnO,ZnO,MoOx,MoO3,,,,,-5.24,-3.64,,-5.45,-3.87,
108869,10.1021/acs.chemmater.7b04251,10.1021/acs.chemmater.7b04251,PTB7-Th,ITIC4,PTB7-Th,ITIC4,CC(CC)CCCC(=O)OCC1=C(SC(=C1)C2=CC3=C(S2)C(=O)C4=C(C3=O)C5=CC(=CC(=C5S4)F)C(CC)CCCC)C(=O)OCCCC(CC)C,,0.687,16.66,71.5,8.18,8.1834753,0.0424853300733477,7.91,8.18,1:1.5,,,,ITO/ZnO/PTB7-Th:ITIC4/MoOx/Ag(90 nm),inverted,ZnO,ZnO,MoOx,MoO3,,,,,-5.24,-3.64,,,,
108870,10.1021/acs.chemmater.7b04251,10.1021/acs.chemmater.7b04251,PTB7-Th,ITIC4,PTB7-Th,ITIC4,CC(CC)CCCC(=O)OCC1=C(SC(=C1)C2=CC3=C(S2)C(=O)C4=C(C3=O)C5=CC(=CC(=C5S4)F)C(CC)CCCC)C(=O)OCCCC(CC)C,,0.68,13.2,71.6,6.42,6.426816,0.1061682242990609,6.31,6.42,1:1.5,,,,ITO/ZnO/PTB7-Th:ITIC4/MoOx/Au(1 nm)/Ag(15 nm),inverted,ZnO,ZnO,MoOx,MoO3,,,,,-5.24,-3.64,,,,
