Repository: JiYiqaq/PCE-KA-GNN

# Data directory

- `raw/Active_Database.csv` is the immutable source dataset bundled under CC BY 4.0. Do not overwrite it with processed data.
- `processed/` is created and populated by the training pipeline. Generated `.pt` and `.pth` caches are intentionally ignored by Git because they can exceed GitHub's normal single-file limit.

See `../DATA_LICENSE.md` for provenance, license and checksum information.

File: data/raw/Active_Database.csv (part 424 of 471)
id,doi,doi_norm,donor,acceptor,donor_canonical,acceptor_canonical,donor_smiles,acceptor_smiles,voc,jsc,ff,pce,pce_recomputed,pce_relative_error_percent,pce_avg,pce_best,d_a_ratio,additive,additive_canonical,additive_ratio,device_structure,device_type,etl,etl_canonical,htl,htl_canonical,active_layer_thickness,solvent,solvent_canonical,annealing_temp,homo_d,lumo_d,eg_d,homo_a,lumo_a,eg_a
108871,10.1021/acs.chemmater.7b04616,10.1021/acs.chemmater.7b04616,PBDB-T,ITIC-C3,PBDB-T,ITIC-C3,CC1=CC(=CC(=C1)C2=C3C=CC(=C4C5=C(C=C(S5)/C=C\6/C(=O)C7=CC=CC(=C7)C(=O)/C6=C\C8=CC(=C(S8)C9=CC(=CC(=C9)C)C)C)SC4=C3S2)C)C,CCCc1ccc(C2(c3ccc(CCC)cc3)c3cc4c(cc3-c3sc5cc(/C=C6\C(=O)c7ccccc7C6=C(C#N)C#N)sc5c32)C(c2ccc(CCC)cc2)(c2ccc(CCC)cc2)c2c-4sc3cc(/C=C4\C(=O)c5ccccc5C4=C(C#N)C#N)sc23)cc1,0.31,0.7,29.1,0.12,0.063147,47.37749999999999,0.1,0.12,,,,,,,,,,,,,,,-5.33,-3.53,,-5.86,-4.05,
108873,10.1021/acs.chemmater.7b04616,10.1021/acs.chemmater.7b04616,PBDB-T,ITIC-C6,PBDB-T,ITIC,CC1=CC(=CC(=C1)C2=C3C=CC(=C4C5=C(C=C(S5)/C=C\6/C(=O)C7=CC=CC(=C7)C(=O)/C6=C\C8=CC(=C(S8)C9=CC(=CC(=C9)C)C)C)SC4=C3S2)C)C,CCCCCCc1ccc(C2(c3ccc(CCCCCC)cc3)c3cc4c(cc3-c3sc5cc(C=C6C(=O)c7ccccc7C6=C(C#N)C#N)sc5c32)C(c2ccc(CCCCCC)cc2)(c2ccc(CCCCCC)cc2)c2c-4sc3cc(C=C4C(=O)c5ccccc5C4=C(C#N)C#N)sc23)cc1,0.87,15.6,65.0,9.18,8.8218,3.901960784313727,8.77,9.18,,,,,,,,,,,,,,,-5.33,-3.53,,-5.7,-4.0,
108874,10.1021/acs.chemmater.7b04616,10.1021/acs.chemmater.7b04616,PBDB-TF,ITIC-C6,PM6,ITIC,CC1=CC(=CC(=C1)C2=C3C=CC(=C4C5=C(C=C(S5)/C=C\6/C(=O)C7=CC(=CC(=C7)F)C(=O)/C6=C\C8=CC(=C(S8)C9=CC(=CC(=C9)C)C(C)(C)C(=O)OC)C(C)(C)C(=O)OC)SC4=C3S2)C(C)(C)C(=O)OC)C(C)(C)C(=O)OC,CCCCCCc1ccc(C2(c3ccc(CCCCCC)cc3)c3cc4c(cc3-c3sc5cc(C=C6C(=O)c7ccccc7C6=C(C#N)C#N)sc5c32)C(c2ccc(CCCCCC)cc2)(c2ccc(CCCCCC)cc2)c2c-4sc3cc(C=C4C(=O)c5ccccc5C4=C(C#N)C#N)sc23)cc1,0.98,14.4,63.9,9.31,9.017568,3.1410526315789453,9.05,9.31,,,,,,,,,,,,,,,-5.56,-3.65,,-5.7,-4.0,
108875,10.1021/acs.chemmater.7b04616,10.1021/acs.chemmater.7b04616,PBDB-T,ITIC-C9,PBDB-T,ITIC-C9,CC1=CC(=CC(=C1)C2=C3C=CC(=C4C5=C(C=C(S5)/C=C\6/C(=O)C7=CC=CC(=C7)C(=O)/C6=C\C8=CC(=C(S8)C9=CC(=CC(=C9)C)C)C)SC4=C3S2)C)C,CCCCCCCCCc1ccc(C2(c3ccc(CCCCCCCCC)cc3)c3cc4c(cc3-c3sc5cc(/C=C6\C(=O)c7ccccc7C6=C(C#N)C#N)sc5c32)C(c2ccc(CCCCCCCCC)cc2)(c2ccc(CCCCCCCCC)cc2)c2c-4sc3cc(/C=C4\C(=O)c5ccccc5C4=C(C#N)C#N)sc23)cc1,0.87,15.1,68.7,9.53,9.025119,5.297806925498418,9.01,9.53,,,,,,,,,,,,,,,-5.33,-3.53,,-5.78,-3.97,
108876,10.1021/acs.chemmater.7b04616,10.1021/acs.chemmater.7b04616,PBDB-TF,ITIC-C9,PM6,ITIC-C9,CC1=CC(=CC(=C1)C2=C3C=CC(=C4C5=C(C=C(S5)/C=C\6/C(=O)C7=CC(=CC(=C7)F)C(=O)/C6=C\C8=CC(=C(S8)C9=CC(=CC(=C9)C)C(C)(C)C(=O)OC)C(C)(C)C(=O)OC)SC4=C3S2)C(C)(C)C(=O)OC)C(C)(C)C(=O)OC,CCCCCCCCCc1ccc(C2(c3ccc(CCCCCCCCC)cc3)c3cc4c(cc3-c3sc5cc(/C=C6\C(=O)c7ccccc7C6=C(C#N)C#N)sc5c32)C(c2ccc(CCCCCCCCC)cc2)(c2ccc(CCCCCCCCC)cc2)c2c-4sc3cc(/C=C4\C(=O)c5ccccc5C4=C(C#N)C#N)sc23)cc1,0.99,14.5,66.6,10.24,9.560429999999998,6.636425781250018,9.53,10.24,,,,,,,,,,,,,,,-5.56,-3.65,,-5.78,-3.97,
108877,10.1021/acs.chemmater.8b00287,10.1021/acs.chemmater.8b00287,C2,IT-4F,C2,IT-4F,,CCCCCCc1ccc(C2(c3ccc(CCCCCC)cc3)c3cc4c(cc3-c3sc5cc(/C=C6\C(=O)c7cc(F)c(F)cc7C6=C(C#N)C#N)sc5c32)C(c2ccc(CCCCCC)cc2)(c2ccc(CCCCCC)cc2)c2c-4sc3cc(/C=C4\C(=O)c5cc(F)c(F)cc5C4=C(C#N)C#N)sc23)cc1,0.893,16.66,64.0,9.52,9.5215232,0.0160000000000122,9.5,9.52,,,,,inverted,inverted,ZnO,ZnO,MoO3,MoO3,,chloroform,chloroform,,-5.1,-3.4,,-5.66,-4.14,
108878,10.1021/acs.chemmater.8b00287,10.1021/acs.chemmater.8b00287,C4,IT-4F,C4,IT-4F,,CCCCCCc1ccc(C2(c3ccc(CCCCCC)cc3)c3cc4c(cc3-c3sc5cc(/C=C6\C(=O)c7cc(F)c(F)cc7C6=C(C#N)C#N)sc5c32)C(c2ccc(CCCCCC)cc2)(c2ccc(CCCCCC)cc2)c2c-4sc3cc(/C=C4\C(=O)c5cc(F)c(F)cc5C4=C(C#N)C#N)sc23)cc1,0.909,18.27,68.0,11.24,11.2930524,0.4719964412811417,11.06,11.24,,,,,inverted,inverted,ZnO,ZnO,MoO3,MoO3,,chloroform,chloroform,,,,,-5.66,-4.14,
108879,10.1021/acs.chemmater.8b00287,10.1021/acs.chemmater.8b00287,C6,IT-4F,C6,IT-4F,,CCCCCCc1ccc(C2(c3ccc(CCCCCC)cc3)c3cc4c(cc3-c3sc5cc(/C=C6\C(=O)c7cc(F)c(F)cc7C6=C(C#N)C#N)sc5c32)C(c2ccc(CCCCCC)cc2)(c2ccc(CCCCCC)cc2)c2c-4sc3cc(/C=C4\C(=O)c5cc(F)c(F)cc5C4=C(C#N)C#N)sc23)cc1,0.929,17.92,63.0,10.52,10.4880384,0.3038174904942863,10.33,10.52,,,,,inverted,inverted,ZnO,ZnO,MoO3,MoO3,,chloroform,chloroform,,,,,-5.66,-4.14,
108880,10.1021/acs.chemmater.8b00287,10.1021/acs.chemmater.8b00287,C8,IT-4F,C8,IT-4F,,CCCCCCc1ccc(C2(c3ccc(CCCCCC)cc3)c3cc4c(cc3-c3sc5cc(/C=C6\C(=O)c7cc(F)c(F)cc7C6=C(C#N)C#N)sc5c32)C(c2ccc(CCCCCC)cc2)(c2ccc(CCCCCC)cc2)c2c-4sc3cc(/C=C4\C(=O)c5cc(F)c(F)cc5C4=C(C#N)C#N)sc23)cc1,0.928,16.15,61.0,9.14,9.142192,0.0239824945295304,9.09,9.14,,,,,inverted,inverted,ZnO,ZnO,MoO3,MoO3,,chloroform,chloroform,,,,,-5.66,-4.14,
108881,10.1021/acs.chemmater.8b01491,10.1021/acs.chemmater.8b01491,PTB7-Th,PDIBDT-RDN,PTB7-Th,PDIBDT-RDN,CC(CC)CCCC(=O)OCC1=C(SC(=C1)C2=CC3=C(S2)C(=O)C4=C(C3=O)C5=CC(=CC(=C5S4)F)C(CC)CCCC)C(=O)OCCCC(CC)C,CCCCCC(CC)c1cc(/C=C2\SC(=S)N(CC)C2=O)sc1-c1cc2c(C#Cc3cc4c5c(ccc6c7ccc8c9c(ccc(c3c56)c97)C(=O)N(C(CCCCC)CCCCC)C8=O)C(=O)N(C(CCCCC)CCCCC)C4=O)c3sc(-c4sc(/C=C5\SC(=S)N(CC)C5=O)cc4CC(CC)CCCC)cc3c(C#Cc3cc4c5c(ccc6c7ccc8c9c(ccc(c3c56)c97)C(=O)N(C(CCCCC)CCCCC)C8=O)C(=O)N(C(CCCCC)CCCCC)C4=O)c2s1,0.76,9.28,47.33,3.34,3.33809024,0.0571784431137785,3.3,3.34,1:1 (w/w),,,,ITO/PEDOT:PSS/active layer/PFN-Br/Ag,conventional,PFN-Br,PFN-Br,PEDOT:PSS,PEDOT:PSS,,chlorobenzene,chlorobenzene,80.0,-5.24,-3.64,,-5.86,-3.81,
108882,10.1021/acs.chemmater.8b01491,10.1021/acs.chemmater.8b01491,PTB7-Th,PDIBDT-IT,PTB7-Th,PDIBDT-IT,CC(CC)CCCC(=O)OCC1=C(SC(=C1)C2=CC3=C(S2)C(=O)C4=C(C3=O)C5=CC(=CC(=C5S4)F)C(CC)CCCC)C(=O)OCCCC(CC)C,CCCCCC(CC)c1cc(/C=C2\C(=O)c3ccccc3C2=C(C#N)C#N)sc1-c1cc2c(C#Cc3cc4c5c(ccc6c7ccc8c9c(ccc(c3c56)c97)C(=O)N(C(CCCCC)CCCCC)C8=O)C(=O)N(C(CCCCC)CCCCC)C4=O)c3sc(-c4sc(/C=C5\C(=O)c6ccccc6C5=C(C#N)C#N)cc4CC(CC)CCCC)cc3c(C#Cc3cc4c5c(ccc6c7ccc8c9c(ccc(c3c56)c97)C(=O)N(C(CCCCC)CCCCC)C8=O)C(=O)N(C(CCCCC)CCCCC)C4=O)c2s1,0.74,13.6,60.45,6.06,6.083688,0.3908910891089244,5.87,6.06,1:1 (w/w),,,,ITO/PEDOT:PSS/active layer/PFN-Br/Ag,conventional,PFN-Br,PFN-Br,PEDOT:PSS,PEDOT:PSS,,chlorobenzene,chlorobenzene,80.0,-5.24,-3.64,,-5.95,-3.97,
108883,10.1021/acs.chemmater.8b01491,10.1021/acs.chemmater.8b01491,PTB7-Th,PDIBDT-ITF,PTB7-Th,PDIBDT-ITF,CC(CC)CCCC(=O)OCC1=C(SC(=C1)C2=CC3=C(S2)C(=O)C4=C(C3=O)C5=CC(=CC(=C5S4)F)C(CC)CCCC)C(=O)OCCCC(CC)C,CCCCCC(CC)c1cc(/C=C2\C(=O)c3cc(F)ccc3C2=C(C#N)C#N)sc1-c1cc2c(C#Cc3cc4c5c(ccc6c7ccc8c9c(ccc(c3c56)c97)C(=O)N(C(CCCCC)CCCCC)C8=O)C(=O)N(C(CCCCC)CCCCC)C4=O)c3sc(-c4sc(/C=C5\C(=O)c6cc(F)ccc6C5=C(C#N)C#N)cc4CC(CC)CCCC)cc3c(C#Cc3cc4c5c(ccc6c7ccc8c9c(ccc(c3c56)c97)C(=O)N(C(CCCCC)CCCCC)C8=O)C(=O)N(C(CCCCC)CCCCC)C4=O)c2s1,0.71,12.78,51.45,4.67,4.6684701,0.0327601713062187,4.54,4.67,1:1 (w/w),,,,ITO/PEDOT:PSS/active layer/PFN-Br/Ag,conventional,PFN-Br,PFN-Br,PEDOT:PSS,PEDOT:PSS,,chlorobenzene,chlorobenzene,80.0,-5.24,-3.64,,-5.92,-3.99,
108884,10.1021/acs.chemmater.8b02152,10.1021/acs.chemmater.8b02152,MEH-PPV,PCBM,MEH-PPV,PCBM,C=Cc1cc(OCC(CC)CCCC)c(C=C)cc1OC,CCCCC(=O)OCC1(C2=CC=CC=C2)C3=CC=CC4=CC=CC5=CC=CC6=CC=CC7=CC=CC1=C7C6=C5C4=C3,0.8,4.0,48.0,1.5,1.5360000000000005,2.400000000000017,1.5,,1:4,,,,ITO/PEDOT:PSS/active layer/LiF/Al,conventional,LiF,,PEDOT:PSS,PEDOT:PSS,72.0,chlorobenzene,chlorobenzene,,-5.07,-2.9,,-6.1,-3.7,
108885,10.1021/acs.chemmater.8b02152,10.1021/acs.chemmater.8b02152,MEH-PPV,PCBM,MEH-PPV,PCBM,C=Cc1cc(OCC(CC)CCCC)c(C=C)cc1OC,CCCCC(=O)OCC1(C2=CC=CC=C2)C3=CC=CC4=CC=CC5=CC=CC6=CC=CC7=CC=CC1=C7C6=C5C4=C3,0.9,4.6,51.0,2.0,2.1114,5.569999999999986,2.0,,1:4,Hg3,,,ITO/PEDOT:PSS/active layer/LiF/Al,conventional,LiF,,PEDOT:PSS,PEDOT:PSS,71.0,chlorobenzene,chlorobenzene,,-5.07,-2.9,,-6.1,-3.7,
108886,10.1021/acs.chemmater.8b02152,10.1021/acs.chemmater.8b02152,MEH-PPV,PCBM,MEH-PPV,PCBM,C=Cc1cc(OCC(CC)CCCC)c(C=C)cc1OC,CCCCC(=O)OCC1(C2=CC=CC=C2)C3=CC=CC4=CC=CC5=CC=CC6=CC=CC7=CC=CC1=C7C6=C5C4=C3,0.9,4.5,51.0,1.9,2.0655,8.710526315789462,1.9,,1:4,Hg3,,,ITO/PEDOT:PSS/active layer/LiF/Al,conventional,LiF,,PEDOT:PSS,PEDOT:PSS,,chlorobenzene,chlorobenzene,,-5.07,-2.9,,-6.1,-3.7,
108887,10.1021/acs.chemmater.8b02152,10.1021/acs.chemmater.8b02152,MEH-PPV,PCBM,MEH-PPV,PCBM,C=Cc1cc(OCC(CC)CCCC)c(C=C)cc1OC,CCCCC(=O)OCC1(C2=CC=CC=C2)C3=CC=CC4=CC=CC5=CC=CC6=CC=CC7=CC=CC1=C7C6=C5C4=C3,0.8,2.5,49.0,1.0,0.98,2.0000000000000018,1.0,,1:4,Hg3,,,ITO/PEDOT:PSS/active layer/LiF/Al,conventional,LiF,,PEDOT:PSS,PEDOT:PSS,,chlorobenzene,chlorobenzene,,-5.07,-2.9,,-6.1,-3.7,
108888,10.1021/acs.chemmater.8b03229,10.1021/acs.chemmater.8b03229,PBDB-T,PNDIBS (LP),PBDB-T,PNDIBS (LP),CC1=CC(=CC(=C1)C2=C3C=CC(=C4C5=C(C=C(S5)/C=C\6/C(=O)C7=CC=CC(=C7)C(=O)/C6=C\C8=CC(=C(S8)C9=CC(=CC(=C9)C)C)C)SC4=C3S2)C)C,,0.83,16.1,44.0,6.04,5.879720000000001,2.653642384105949,5.92,6.04,1:0.4 wt/wt,,,,inverted,inverted,ZnO/PEI,ZnO/PEI,MoO3,MoO3,90.0,chlorobenzene,chlorobenzene,130.0,-5.33,-3.53,,,,
108889,10.1021/acs.chemmater.8b03229,10.1021/acs.chemmater.8b03229,PBDB-T,PNDIBS (LP),PBDB-T,PNDIBS (LP),CC1=CC(=CC(=C1)C2=C3C=CC(=C4C5=C(C=C(S5)/C=C\6/C(=O)C7=CC=CC(=C7)C(=O)/C6=C\C8=CC(=C(S8)C9=CC(=CC(=C9)C)C)C)SC4=C3S2)C)C,,0.85,16.16,48.0,7.12,6.59328,7.397752808988765,6.63,7.12,1:0.4 wt/wt,,,,inverted,inverted,ZnO/PEI,ZnO/PEI,MoO3,MoO3,90.0,chlorobenzene,chlorobenzene,,-5.33,-3.53,,,,
108890,10.1021/acs.chemmater.8b03229,10.1021/acs.chemmater.8b03229,PBDB-T,PNDIBS (LP),PBDB-T,PNDIBS (LP),CC1=CC(=CC(=C1)C2=C3C=CC(=C4C5=C(C=C(S5)/C=C\6/C(=O)C7=CC=CC(=C7)C(=O)/C6=C\C8=CC(=C(S8)C9=CC(=CC(=C9)C)C)C)SC4=C3S2)C)C,,0.84,15.61,53.0,6.98,6.949572,0.4359312320916986,6.87,6.98,1:0.4 wt/wt,DPE (0.5 vol %),DPE,0.5 vol %,inverted,inverted,ZnO/PEI,ZnO/PEI,MoO3,MoO3,90.0,chlorobenzene,chlorobenzene,130.0,-5.33,-3.53,,,,
108891,10.1021/acs.chemmater.8b03229,10.1021/acs.chemmater.8b03229,PBDB-T,PNDIBS (LP),PBDB-T,PNDIBS (LP),CC1=CC(=CC(=C1)C2=C3C=CC(=C4C5=C(C=C(S5)/C=C\6/C(=O)C7=CC=CC(=C7)C(=O)/C6=C\C8=CC(=C(S8)C9=CC(=CC(=C9)C)C)C)SC4=C3S2)C)C,,0.84,16.91,52.0,7.86,7.386287999999999,6.026870229007644,7.39,7.86,1:0.4 wt/wt,DPE (0.5 vol %),DPE,0.5 vol %,inverted,inverted,ZnO/PEI,ZnO/PEI,MoO3,MoO3,90.0,chlorobenzene,chlorobenzene,,-5.33,-3.53,,,,
108892,10.1021/acs.chemmater.8b03229,10.1021/acs.chemmater.8b03229,PBDB-T,PNDIBS (HP),PBDB-T,PNDIBS (HP),CC1=CC(=CC(=C1)C2=C3C=CC(=C4C5=C(C=C(S5)/C=C\6/C(=O)C7=CC=CC(=C7)C(=O)/C6=C\C8=CC(=C(S8)C9=CC(=CC(=C9)C)C)C)SC4=C3S2)C)C,,0.87,18.09,55.0,8.67,8.656065,0.1607266435986162,8.55,8.67,1:0.4 wt/wt,,,,inverted,inverted,ZnO/PEI,ZnO/PEI,MoO3,MoO3,90.0,chlorobenzene,chlorobenzene,130.0,-5.33,-3.53,,,,
108893,10.1021/acs.chemmater.8b03229,10.1021/acs.chemmater.8b03229,PBDB-T,PNDIBS (HP),PBDB-T,PNDIBS (HP),CC1=CC(=CC(=C1)C2=C3C=CC(=C4C5=C(C=C(S5)/C=C\6/C(=O)C7=CC=CC(=C7)C(=O)/C6=C\C8=CC(=C(S8)C9=CC(=CC(=C9)C)C)C)SC4=C3S2)C)C,,0.87,17.42,52.0,8.02,7.880808000000001,1.7355610972568412,7.89,8.02,1:0.4 wt/wt,,,,inverted,inverted,ZnO/PEI,ZnO/PEI,MoO3,MoO3,90.0,chlorobenzene,chlorobenzene,,-5.33,-3.53,,,,
108894,10.1021/acs.chemmater.8b03229,10.1021/acs.chemmater.8b03229,PBDB-T,PNDIBS (HP),PBDB-T,PNDIBS (HP),CC1=CC(=CC(=C1)C2=C3C=CC(=C4C5=C(C=C(S5)/C=C\6/C(=O)C7=CC=CC(=C7)C(=O)/C6=C\C8=CC(=C(S8)C9=CC(=CC(=C9)C)C)C)SC4=C3S2)C)C,,0.85,18.32,57.0,9.38,8.87604,5.37270788912581,8.92,9.38,1:0.4 wt/wt,DPE (0.5 vol %),DPE,0.5 vol %,inverted,inverted,ZnO/PEI,ZnO/PEI,MoO3,MoO3,90.0,chlorobenzene,chlorobenzene,130.0,-5.33,-3.53,,,,
108895,10.1021/acs.chemmater.8b03229,10.1021/acs.chemmater.8b03229,PBDB-T,PNDIBS (HP),PBDB-T,PNDIBS (HP),CC1=CC(=CC(=C1)C2=C3C=CC(=C4C5=C(C=C(S5)/C=C\6/C(=O)C7=CC=CC(=C7)C(=O)/C6=C\C8=CC(=C(S8)C9=CC(=CC(=C9)C)C)C)SC4=C3S2)C)C,,0.86,16.47,54.0,8.08,7.648668,5.338267326732677,7.6,8.08,1:0.4 wt/wt,DPE (0.5 vol %),DPE,0.5 vol %,inverted,inverted,ZnO/PEI,ZnO/PEI,MoO3,MoO3,90.0,chlorobenzene,chlorobenzene,,-5.33,-3.53,,,,
108896,10.1021/acs.chemmater.8b05352,10.1021/acs.chemmater.8b05352,J11,m-ITTC,J11,m-ITTC,CC1=CC(=NC(=C1)N)CC2CNCC2NCCNCCC3=CC(=CC=C3)F,CCCCCCc1cccc(C2(c3cccc(CCCCCC)c3)c3cc4c(cc3-c3sc5cc(/C=C6/C(=O)c7cscc7C6=C(C#N)C#N)sc5c32)C(c2cccc(CCCCCC)c2)(c2cccc(CCCCCC)c2)c2c-4sc3cc(/C=C4/C(=O)c5cscc5C4=C(C#N)C#N)sc23)c1,0.944,15.74,68.4,10.16,10.16325504,0.0320377952755991,10.01,10.16,"1:1, w/w",,,,ITO/PEDOT:PSS/active layer/PDINO/Al,conventional,PDINO,PDINO,PEDOT:PSS,PEDOT:PSS,,,,,-5.48,-3.23,,-5.62,-3.89,
108897,10.1021/acs.chemmater.8b05352,10.1021/acs.chemmater.8b05352,J11,m-ITTC,J11,m-ITTC,CC1=CC(=NC(=C1)N)CC2CNCC2NCCNCCC3=CC(=CC=C3)F,CCCCCCc1cccc(C2(c3cccc(CCCCCC)c3)c3cc4c(cc3-c3sc5cc(/C=C6/C(=O)c7cscc7C6=C(C#N)C#N)sc5c32)C(c2cccc(CCCCCC)c2)(c2cccc(CCCCCC)c2)c2c-4sc3cc(/C=C4/C(=O)c5cscc5C4=C(C#N)C#N)sc23)c1,0.935,18.05,73.0,12.32,12.320027500000002,0.0002232142857274,11.81,12.32,"1:1, w/w",,,,ITO/PEDOT:PSS/active layer/PDINO/Al,conventional,PDINO,PDINO,PEDOT:PSS,PEDOT:PSS,,,,150.0,-5.48,-3.23,,-5.62,-3.89,
108898,10.1021/acs.chemmater.8b05352,10.1021/acs.chemmater.8b05352,J12,m-ITTC,J12,m-ITTC,CCOc1cc(-c2c3cc(-c4ccc(-c5c(F)c(F)c(-c6ccc(-c7cc8c(-c9cc(OCC)c(Cl)s9)c9sc(-c%10ccc(-c%11c(F)c(F)c(-c%12ccc(-c%13cc%14c(-c%15cc(OCC)c(Cl)s%15)c%15sc(-c%16ccc(-c%17c(F)c(F)c(-c%18cccs%18)c%18nn(CC)nc%17%18)s%16)cc%15c(-c%15cc(OCC)c(Cl)s%15)c%14s%13)s%12)c%12nn(CC)nc%11%12)s%10)cc9c(-c9cc(OCC)c(Cl)s9)c8s7)s6)c6nn(CC)nc56)s4)sc3c(-c3cc(OCC)c(Cl)s3)c3ccsc23)sc1Cl,CCCCCCc1cccc(C2(c3cccc(CCCCCC)c3)c3cc4c(cc3-c3sc5cc(/C=C6/C(=O)c7cscc7C6=C(C#N)C#N)sc5c32)C(c2cccc(CCCCCC)c2)(c2cccc(CCCCCC)c2)c2c-4sc3cc(/C=C4/C(=O)c5cscc5C4=C(C#N)C#N)sc23)c1,0.955,15.56,55.9,8.31,8.3066282,0.0405752105896514,7.99,8.31,"1:1, w/w",,,,ITO/PEDOT:PSS/active layer/PDINO/Al,conventional,PDINO,PDINO,PEDOT:PSS,PEDOT:PSS,,,,,-5.51,-3.26,,-5.62,-3.89,
108899,10.1021/acs.chemmater.8b05352,10.1021/acs.chemmater.8b05352,J12,m-ITTC,J12,m-ITTC,CCOc1cc(-c2c3cc(-c4ccc(-c5c(F)c(F)c(-c6ccc(-c7cc8c(-c9cc(OCC)c(Cl)s9)c9sc(-c%10ccc(-c%11c(F)c(F)c(-c%12ccc(-c%13cc%14c(-c%15cc(OCC)c(Cl)s%15)c%15sc(-c%16ccc(-c%17c(F)c(F)c(-c%18cccs%18)c%18nn(CC)nc%17%18)s%16)cc%15c(-c%15cc(OCC)c(Cl)s%15)c%14s%13)s%12)c%12nn(CC)nc%11%12)s%10)cc9c(-c9cc(OCC)c(Cl)s9)c8s7)s6)c6nn(CC)nc56)s4)sc3c(-c3cc(OCC)c(Cl)s3)c3ccsc23)sc1Cl,CCCCCCc1cccc(C2(c3cccc(CCCCCC)c3)c3cc4c(cc3-c3sc5cc(/C=C6/C(=O)c7cscc7C6=C(C#N)C#N)sc5c32)C(c2cccc(CCCCCC)c2)(c2cccc(CCCCCC)c2)c2c-4sc3cc(/C=C4/C(=O)c5cscc5C4=C(C#N)C#N)sc23)c1,0.943,16.64,55.7,8.74,8.740176640000001,0.0020210526315923,8.31,8.74,"1:1, w/w",,,,ITO/PEDOT:PSS/active layer/PDINO/Al,conventional,PDINO,PDINO,PEDOT:PSS,PEDOT:PSS,,,,150.0,-5.51,-3.26,,-5.62,-3.89,
108900,10.1021/acs.chemmater.9b01957,10.1021/acs.chemmater.9b01957,J52-TBF0,,J52,,CCCCCCCCC(CCCCCC)Cn1nc2c(-c3cccs3)c(F)c(F)c(-c3ccc(-c4cc5c(-c6ccc(CC(CC)CCCC)s6)c6sccc6c(-c6ccc(CC(CC)CCCC)s6)c5s4)s3)c2n1,,0.832,11.5,58.6,5.61,5.606848,0.0561853832442075,5.49,5.61,1:1,,,,ITO/PEDOT:PSS/active layer/PDINO/Al,conventional,PDINO,PDINO,PEDOT:PSS,PEDOT:PSS,120.0,CB,chlorobenzene,140.0,-5.34,-2.93,,,,
108901,10.1021/acs.chemmater.9b01957,10.1021/acs.chemmater.9b01957,J52-TBF20,,J52-TBF20,,CCCCCCC(CCCC)Cn1nc2c(-c3cccs3)c(F)c(F)c(-c3ccc(-c4cc5c(-c6ccc(CC(CC)CCCC)s6)c6sc(-c7ccc(-c8c(F)c(F)c(-c9ccc(-c%10cc%11c(-c%12ccc(CC(CC)CCCC)s%12)c%12sccc%12c(-c%12ccc(CC(CC)CCCC)s%12)c%11s%10)s9)c9nn(CC(CCCC)CCCCCC)nc89)s7)cc6c(-c6ccc(CC(CC)CCCC)s6)c5o4)s3)c2n1,,0.803,17.68,70.5,10.0,10.0089132,0.0891320000000028,9.92,10.0,1:1,,,,ITO/PEDOT:PSS/active layer/PDINO/Al,conventional,PDINO,PDINO,PEDOT:PSS,PEDOT:PSS,120.0,CB,chlorobenzene,140.0,-5.29,-2.89,,,,
108902,10.1021/acs.chemmater.9b01957,10.1021/acs.chemmater.9b01957,J52-TBF50,,J52-TBF20,,CCCCCCC(CCCC)Cn1nc2c(-c3cccs3)c(F)c(F)c(-c3ccc(-c4cc5c(-c6ccc(CC(CC)CCCC)s6)c6sc(-c7ccc(-c8c(F)c(F)c(-c9ccc(-c%10cc%11c(-c%12ccc(CC(CC)CCCC)s%12)c%12sccc%12c(-c%12ccc(CC(CC)CCCC)s%12)c%11s%10)s9)c9nn(CC(CCCC)CCCCCC)nc89)s7)cc6c(-c6ccc(CC(CC)CCCC)s6)c5o4)s3)c2n1,,0.79,17.93,72.8,10.32,10.3119016,0.0784728682170688,10.18,10.32,1:1,,,,ITO/PEDOT:PSS/active layer/PDINO/Al,conventional,PDINO,PDINO,PEDOT:PSS,PEDOT:PSS,120.0,CB,chlorobenzene,140.0,-5.27,-2.87,,,,
108903,10.1021/acs.chemmater.9b01957,10.1021/acs.chemmater.9b01957,J52-TBF80,,J52-TBF20,,CCCCCCC(CCCC)Cn1nc2c(-c3cccs3)c(F)c(F)c(-c3ccc(-c4cc5c(-c6ccc(CC(CC)CCCC)s6)c6sc(-c7ccc(-c8c(F)c(F)c(-c9ccc(-c%10cc%11c(-c%12ccc(CC(CC)CCCC)s%12)c%12sccc%12c(-c%12ccc(CC(CC)CCCC)s%12)c%11s%10)s9)c9nn(CC(CCCC)CCCCCC)nc89)s7)cc6c(-c6ccc(CC(CC)CCCC)s6)c5o4)s3)c2n1,,0.756,16.76,66.6,8.44,8.438592960000001,0.0166710900473739,8.3,8.44,1:1,,,,ITO/PEDOT:PSS/active layer/PDINO/Al,conventional,PDINO,PDINO,PEDOT:PSS,PEDOT:PSS,120.0,CB,chlorobenzene,140.0,-5.24,-2.86,,,,
108904,10.1021/acs.chemmater.9b01957,10.1021/acs.chemmater.9b01957,TBF100,,TBF100,,CCCCCCC(CCCC)Cn1nc2c(-c3cccs3)c(F)c(F)c(-c3ccc(-c4cc5c(-c6ccc(CC(CC)CCCC)s6)c6sccc6c(-c6ccc(CC(CC)CCCC)s6)c5o4)s3)c2n1,,0.745,15.57,66.2,7.68,7.6789683,0.0134335937499938,7.52,7.68,1:1,,,,ITO/PEDOT:PSS/active layer/PDINO/Al,conventional,PDINO,PDINO,PEDOT:PSS,PEDOT:PSS,120.0,CB,chlorobenzene,140.0,-5.22,-2.84,,,,
108905,10.1021/acs.chemmater.9b01957,10.1021/acs.chemmater.9b01957,TBFCl50-FTAZ,ITIC,TBFCl50-FTAZ,ITIC,CCCCCCC(CCCC)Cn1nc2c(-c3cccs3)c(F)c(F)c(-c3ccc(-c4cc5c(-c6cc(Cl)c(CC(CC)CCCC)s6)c6sc(-c7ccc(-c8c(F)c(F)c(-c9ccc(-c%10cc%11c(-c%12ccc(CC(CC)CCCC)s%12)c%12sccc%12c(-c%12ccc(CC(CC)CCCC)s%12)c%11s%10)s9)c9nn(CC(CCCC)CCCCCC)nc89)s7)cc6c(-c6cc(Cl)c(CC(CC)CCCC)s6)c5o4)s3)c2n1,CCCCCCc1ccc(C2(c3ccc(CCCCCC)cc3)c3cc4c(cc3-c3sc5cc(C=C6C(=O)c7ccccc7C6=C(C#N)C#N)sc5c32)C(c2ccc(CCCCCC)cc2)(c2ccc(CCCCCC)cc2)c2c-4sc3cc(C=C4C(=O)c5ccccc5C4=C(C#N)C#N)sc23)cc1,0.876,18.45,73.8,11.94,11.927703599999996,0.1029849246231331,11.78,11.94,1:0.8,,,,ITO/PEDOT:PSS/active layer/PDINO/Al,conventional,PDINO,PDINO,PEDOT:PSS,PEDOT:PSS,,CB,chlorobenzene,140.0,-5.39,-2.93,,-5.48,-3.83,
108906,10.1021/acs.chemmater.9b01957,10.1021/acs.chemmater.9b01957,TBFCl50-BDD,ITIC,TBFCl50-BDD,ITIC,CCCCC(CC)Cc1ccc(-c2c3cc(-c4ccc(-c5sc(-c6ccc(-c7cc8c(-c9cc(Cl)c(CC(CC)CCCC)s9)c9oc(-c%10ccc(-c%11sc(-c%12cccs%12)c%12c%11C(=O)c%11c(CC(CC)CCCC)sc(CC(CC)CCCC)c%11C%12=O)s%10)cc9c(-c9cc(Cl)c(CC(CC)CCCC)s9)c8s7)s6)c6c5C(=O)c5c(CC(CC)CCCC)sc(CC(CC)CCCC)c5C6=O)s4)sc3c(-c3ccc(CC(CC)CCCC)s3)c3ccsc23)s1,CCCCCCc1ccc(C2(c3ccc(CCCCCC)cc3)c3cc4c(cc3-c3sc5cc(C=C6C(=O)c7ccccc7C6=C(C#N)C#N)sc5c32)C(c2ccc(CCCCCC)cc2)(c2ccc(CCCCCC)cc2)c2c-4sc3cc(C=C4C(=O)c5ccccc5C4=C(C#N)C#N)sc23)cc1,0.961,18.17,71.3,12.46,12.449956810000002,0.0806034510433331,12.25,12.46,1:1.25,,,,ITO/PEDOT:PSS/active layer/PDINO/Al,conventional,PDINO,PDINO,PEDOT:PSS,PEDOT:PSS,,CB,chlorobenzene,140.0,-5.45,-3.26,,-5.48,-3.83,
108907,10.1021/acs.chemmater.9b01957,10.1021/acs.chemmater.9b01957,TBFCl50-BDD,IDIC-C4Ph,TBFCl50-BDD,IDIC-C4Ph,CCCCC(CC)Cc1ccc(-c2c3cc(-c4ccc(-c5sc(-c6ccc(-c7cc8c(-c9cc(Cl)c(CC(CC)CCCC)s9)c9oc(-c%10ccc(-c%11sc(-c%12cccs%12)c%12c%11C(=O)c%11c(CC(CC)CCCC)sc(CC(CC)CCCC)c%11C%12=O)s%10)cc9c(-c9cc(Cl)c(CC(CC)CCCC)s9)c8s7)s6)c6c5C(=O)c5c(CC(CC)CCCC)sc(CC(CC)CCCC)c5C6=O)s4)sc3c(-c3ccc(CC(CC)CCCC)s3)c3ccsc23)s1,,0.908,17.66,76.6,12.29,12.28302448,0.0567576891781874,12.16,12.29,1:1,,,,ITO/PEDOT:PSS/active layer/PDINO/Al,conventional,PDINO,PDINO,PEDOT:PSS,PEDOT:PSS,,CB,chlorobenzene,90.0,-5.45,-3.26,,,,
108908,10.1021/acs.chemmater.9b01957,10.1021/acs.chemmater.9b01957,TBFCl50-FTAZ,ITIC,TBFCl50-FTAZ,ITIC,CCCCCCC(CCCC)Cn1nc2c(-c3cccs3)c(F)c(F)c(-c3ccc(-c4cc5c(-c6cc(Cl)c(CC(CC)CCCC)s6)c6sc(-c7ccc(-c8c(F)c(F)c(-c9ccc(-c%10cc%11c(-c%12ccc(CC(CC)CCCC)s%12)c%12sccc%12c(-c%12ccc(CC(CC)CCCC)s%12)c%11s%10)s9)c9nn(CC(CCCC)CCCCCC)nc89)s7)cc6c(-c6cc(Cl)c(CC(CC)CCCC)s6)c5o4)s3)c2n1,CCCCCCc1ccc(C2(c3ccc(CCCCCC)cc3)c3cc4c(cc3-c3sc5cc(C=C6C(=O)c7ccccc7C6=C(C#N)C#N)sc5c32)C(c2ccc(CCCCCC)cc2)(c2ccc(CCCCCC)cc2)c2c-4sc3cc(C=C4C(=O)c5ccccc5C4=C(C#N)C#N)sc23)cc1,0.873,17.94,64.0,10.02,10.0234368,0.034299401197616,9.85,10.02,1:0.8,,,,ITO/PEDOT:PSS/active layer/PDINO/Al,conventional,PDINO,PDINO,PEDOT:PSS,PEDOT:PSS,,CB,chlorobenzene,140.0,-5.39,-2.93,,-5.48,-3.83,
108909,10.1021/acs.chemmater.9b01957,10.1021/acs.chemmater.9b01957,TBFCl50-BDD,ITIC,TBFCl50-BDD,ITIC,CCCCC(CC)Cc1ccc(-c2c3cc(-c4ccc(-c5sc(-c6ccc(-c7cc8c(-c9cc(Cl)c(CC(CC)CCCC)s9)c9oc(-c%10ccc(-c%11sc(-c%12cccs%12)c%12c%11C(=O)c%11c(CC(CC)CCCC)sc(CC(CC)CCCC)c%11C%12=O)s%10)cc9c(-c9cc(Cl)c(CC(CC)CCCC)s9)c8s7)s6)c6c5C(=O)c5c(CC(CC)CCCC)sc(CC(CC)CCCC)c5C6=O)s4)sc3c(-c3ccc(CC(CC)CCCC)s3)c3ccsc23)s1,CCCCCCc1ccc(C2(c3ccc(CCCCCC)cc3)c3cc4c(cc3-c3sc5cc(C=C6C(=O)c7ccccc7C6=C(C#N)C#N)sc5c32)C(c2ccc(CCCCCC)cc2)(c2ccc(CCCCCC)cc2)c2c-4sc3cc(C=C4C(=O)c5ccccc5C4=C(C#N)C#N)sc23)cc1,0.964,17.85,61.9,10.66,10.6513806,0.0808574108818068,10.38,10.66,1:1.25,,,,ITO/PEDOT:PSS/active layer/PDINO/Al,conventional,PDINO,PDINO,PEDOT:PSS,PEDOT:PSS,,CB,chlorobenzene,140.0,-5.45,-3.26,,-5.48,-3.83,
108910,10.1021/acs.chemmater.9b01957,10.1021/acs.chemmater.9b01957,TBFCl50-BDD,IDIC-C4Ph,TBFCl50-BDD,IDIC-C4Ph,CCCCC(CC)Cc1ccc(-c2c3cc(-c4ccc(-c5sc(-c6ccc(-c7cc8c(-c9cc(Cl)c(CC(CC)CCCC)s9)c9oc(-c%10ccc(-c%11sc(-c%12cccs%12)c%12c%11C(=O)c%11c(CC(CC)CCCC)sc(CC(CC)CCCC)c%11C%12=O)s%10)cc9c(-c9cc(Cl)c(CC(CC)CCCC)s9)c8s7)s6)c6c5C(=O)c5c(CC(CC)CCCC)sc(CC(CC)CCCC)c5C6=O)s4)sc3c(-c3ccc(CC(CC)CCCC)s3)c3ccsc23)s1,,0.9,16.78,68.3,10.31,10.314666000000004,0.0452570320077794,10.08,10.31,1:1,,,,ITO/PEDOT:PSS/active layer/PDINO/Al,conventional,PDINO,PDINO,PEDOT:PSS,PEDOT:PSS,,CB,chlorobenzene,90.0,-5.45,-3.26,,,,
108911,10.1021/acs.chemmater.9b03329,10.1021/acs.chemmater.9b03329,PBDB-T,NITV,PBDB-T,NITV,CC1=CC(=CC(=C1)C2=C3C=CC(=C4C5=C(C=C(S5)/C=C\6/C(=O)C7=CC=CC(=C7)C(=O)/C6=C\C8=CC(=C(S8)C9=CC(=CC(=C9)C)C)C)SC4=C3S2)C)C,CC(C)Cc1cc(/C=c2\c(=O)c3ccc4c5c(ccc2c53)C(=O)N(CC(C)C)C4=O)sc1/C=C/c1sc(/C=c2\c(=O)c3ccc4c5c(ccc2c53)C(=O)N(CC(C)C)C4=O)cc1CC(C)C,1.12,8.08,53.0,4.8,4.7962880000000006,0.0773333333333181,4.3,4.8,2.5:1,,,,inverted,inverted,ZnO/PEI,ZnO/PEI,MoO3,MoO3,,chlorobenzene,chlorobenzene,160.0,-5.33,-3.53,,-5.4,-3.62,
108912,10.1021/acs.chemmater.9b03329,10.1021/acs.chemmater.9b03329,PBDB-T,NIDT,PBDB-T,NIDT,CC1=CC(=CC(=C1)C2=C3C=CC(=C4C5=C(C=C(S5)/C=C\6/C(=O)C7=CC=CC(=C7)C(=O)/C6=C\C8=CC(=C(S8)C9=CC(=CC(=C9)C)C)C)SC4=C3S2)C)C,CCc1ccc(C2(c3ccc(CC)cc3)c3cc4c(cc3-c3sc5cc(/C=c6\c(=O)c7ccc8c9c(ccc6c97)C(=O)N(CC(C)C)C8=O)sc5c32)C(c2ccc(CC)cc2)(c2ccc(CC)cc2)c2c-4sc3cc(/C=c4\c(=O)c5ccc6c7c(ccc4c75)C(=O)N(CC(C)C)C6=O)sc23)cc1,1.14,13.28,66.0,10.0,9.991872,0.0812800000000102,9.5,10.0,1.2:1,DIO,DIO,,inverted,inverted,ZnO/PEI,ZnO/PEI,MoO3,MoO3,,chlorobenzene,chlorobenzene,120.0,-5.33,-3.53,,-5.34,-3.58,
108913,10.1021/acs.chemmater.9b03329,10.1021/acs.chemmater.9b03329,PBDB-T,NIBT,PBDB-T,NI-BT,CC1=CC(=CC(=C1)C2=C3C=CC(=C4C5=C(C=C(S5)/C=C\6/C(=O)C7=CC=CC(=C7)C(=O)/C6=C\C8=CC(=C(S8)C9=CC(=CC(=C9)C)C)C)SC4=C3S2)C)C,CCc1ccc(C2(c3ccc(CC)cc3)c3cc4c(cc3-c3sc(-c5ccc(/C=c6\c(=O)c7ccc8c9c(ccc6c97)C(=O)N(CC(C)C)C8=O)c6nsnc56)cc32)C(c2ccc(CC)cc2)(c2ccc(CC)cc2)c2cc(-c3ccc(/C=c5\c(=O)c6ccc7c8c(ccc5c86)C(=O)N(CC(C)C)C7=O)c5nsnc35)sc2-4)cc1,1.04,17.34,60.0,10.8,10.82016,0.1866666666666724,10.4,10.8,1.2:1,DIO,DIO,,inverted,inverted,ZnO/PEI,ZnO/PEI,MoO3,MoO3,,chlorobenzene,chlorobenzene,140.0,-5.33,-3.53,,-5.38,-3.68,
108914,10.1021/acs.chemmater.9b03570,10.1021/acs.chemmater.9b03570,PBDT-TT,N2200,PBDT-TT,N2200,CCCCC(CC)COC(=O)c1c(-c2cccs2)sc2c(C(=O)OCC(CC)CCCC)c(-c3ccc(-c4cc5c(-c6ccc(CC(CC)CCCC)s6)c6sccc6c(-c6ccc(CC(CC)CCCC)s6)c5s4)s3)sc12,CCCCCCCCCCC(CCCCCCCC)CN1C(=O)c2ccc3c4c(c(-c5ccc(-c6cccs6)s5)cc(c24)C1=O)C(=O)N(CC(CCCCCCCC)CCCCCCCCCC)C3=O,0.75,2.0,46.0,0.7,0.69,1.42857142857143,,,1.5:1,,,,ITO/PEDOT:PSS/active layer/PFN-Br/Ag,conventional,PFN-Br,PFN-Br,PEDOT:PSS,PEDOT:PSS,90.0,chlorobenzene,chlorobenzene,,-5.23,-3.34,,-5.71,-4.02,
108915,10.1021/acs.chemmater.9b03570,10.1021/acs.chemmater.9b03570,PBDT-TTz,N2200,PBDT-TTz,N2200,CCCCC(CC)COc1c2cc(-c3sc(-c4nnc(-c5cc(CC(CC)CCCC)cs5)nn4)cc3CC(CC)CCCC)sc2c(OCC(CC)CCCC)c2ccsc12,CCCCCCCCCCC(CCCCCCCC)CN1C(=O)c2ccc3c4c(c(-c5ccc(-c6cccs6)s5)cc(c24)C1=O)C(=O)N(CC(CCCCCCCC)CCCCCCCCCC)C3=O,0.88,11.6,62.0,6.3,6.32896,0.4596825396825342,,,1.5:1,"1,8-diiodooctane (DIO)",,0.5 vol %,ITO/PEDOT:PSS/active layer/PFN-Br/Ag,conventional,PFN-Br,PFN-Br,PEDOT:PSS,PEDOT:PSS,90.0,chlorobenzene,chlorobenzene,,-5.42,-3.58,,-5.71,-4.02,
108916,10.1021/acs.chemmater.9b03570,10.1021/acs.chemmater.9b03570,PBDT-TTz,N2200,PBDT-TTz,N2200,CCCCC(CC)COc1c2cc(-c3sc(-c4nnc(-c5cc(CC(CC)CCCC)cs5)nn4)cc3CC(CC)CCCC)sc2c(OCC(CC)CCCC)c2ccsc12,CCCCCCCCCCC(CCCCCCCC)CN1C(=O)c2ccc3c4c(c(-c5ccc(-c6cccs6)s5)cc(c24)C1=O)C(=O)N(CC(CCCCCCCC)CCCCCCCCCC)C3=O,0.87,14.4,67.0,8.4,8.39376,0.0742857142857145,,,1.5:1,"1,8-diiodooctane (DIO)",,0.5 vol %,ITO/PEDOT:PSS/active layer/PFN-Br/Ag,conventional,PFN-Br,PFN-Br,PEDOT:PSS,PEDOT:PSS,90.0,chlorobenzene,chlorobenzene,170.0,-5.42,-3.58,,-5.71,-4.02,
108917,10.1021/acs.chemmater.9b03570,10.1021/acs.chemmater.9b03570,PBDT-TTz,PC61BM,PBDT-TTz,PCBM,CCCCC(CC)COc1c2cc(-c3sc(-c4nnc(-c5cc(CC(CC)CCCC)cs5)nn4)cc3CC(CC)CCCC)sc2c(OCC(CC)CCCC)c2ccsc12,CCCCC(=O)OCC1(C2=CC=CC=C2)C3=CC=CC4=CC=CC5=CC=CC6=CC=CC7=CC=CC1=C7C6=C5C4=C3,0.89,10.3,73.0,6.7,6.691910000000002,0.1207462686566921,,,1.5:1,,,,ITO/PEDOT:PSS/active layer/PFN-Br/Ag,conventional,PFN-Br,PFN-Br,PEDOT:PSS,PEDOT:PSS,90.0,chlorobenzene,chlorobenzene,100.0,-5.42,-3.58,,-6.1,-3.7,
108918,10.1021/acs.chemmater.9b03694,10.1021/acs.chemmater.9b03694,PM7,TfIF-4F,PM7,TfIF-4FIC,CC1=CC(=CC(=C1)C2=C3C=CC(=C4C5=C(C=C(S5)/C=C\6/C(=O)C7=CC(=CC(=C7)Cl)C(=O)/C6=C\C8=CC(=C(S8)C9=CC(=CC(=C9)C)C)C)SC4=C3S2)C)C,CCCCCCCCC1(CCCCCCCC)c2cc3c(cc2-c2cc4c(cc21)-c1sc(/C=C2\C(=O)c5cc(F)c(F)cc5C2=C(C#N)C#N)cc1C4(CCCCCCCC)CCCCCCCC)C(CCCCCCCC)(CCCCCCCC)c1cc2c(cc1-3)C(CCCCCCCC)(CCCCCCCC)c1cc(/C=C3\C(=O)c4cc(F)c(F)cc4C3=C(C#N)C#N)sc1-2,0.98,17.6,77.0,13.3,13.28096,0.143157894736845,13.0,13.3,1:1,DIO,DIO,"0.3 vol% 1,8-diiodooctane (DIO)",ITO/PEDOT:PSS/active layer/PF3N-2TNDI/Ag,conventional,PF3N-2TNDI,PF3N-2TNDI,PEDOT:PSS,PEDOT:PSS,110.0,CB:CF:DIO (74.7:25.0:0.3 v/v),chlorobenzene:chloroform (74.7:25.0),100.0,-5.63,-3.67,,-5.67,-3.98,
108919,10.1021/acs.chemmater.9b03694,10.1021/acs.chemmater.9b03694,PM7,TfIF-4F,PM7,TfIF-4FIC,CC1=CC(=CC(=C1)C2=C3C=CC(=C4C5=C(C=C(S5)/C=C\6/C(=O)C7=CC(=CC(=C7)Cl)C(=O)/C6=C\C8=CC(=C(S8)C9=CC(=CC(=C9)C)C)C)SC4=C3S2)C)C,CCCCCCCCC1(CCCCCCCC)c2cc3c(cc2-c2cc4c(cc21)-c1sc(/C=C2\C(=O)c5cc(F)c(F)cc5C2=C(C#N)C#N)cc1C4(CCCCCCCC)CCCCCCCC)C(CCCCCCCC)(CCCCCCCC)c1cc2c(cc1-3)C(CCCCCCCC)(CCCCCCCC)c1cc(/C=C3\C(=O)c4cc(F)c(F)cc4C3=C(C#N)C#N)sc1-2,0.97,17.7,80.0,13.6,13.7352,0.9941176470588186,13.4,13.6,1:1,DIO,DIO,"0.3 vol% 1,8-diiodooctane (DIO)",ITO/PEDOT:PSS/active layer/PF3N-2TNDI/Ag,conventional,PF3N-2TNDI,PF3N-2TNDI,PEDOT:PSS,PEDOT:PSS,85.0,CB:CF:DIO (74.7:25.0:0.3 v/v),chlorobenzene:chloroform (74.7:25.0),100.0,-5.63,-3.67,,-5.67,-3.98,
108920,10.1021/acs.chemmater.9b03694,10.1021/acs.chemmater.9b03694,PM7,TfIF-4F,PM7,TfIF-4FIC,CC1=CC(=CC(=C1)C2=C3C=CC(=C4C5=C(C=C(S5)/C=C\6/C(=O)C7=CC(=CC(=C7)Cl)C(=O)/C6=C\C8=CC(=C(S8)C9=CC(=CC(=C9)C)C)C)SC4=C3S2)C)C,CCCCCCCCC1(CCCCCCCC)c2cc3c(cc2-c2cc4c(cc21)-c1sc(/C=C2\C(=O)c5cc(F)c(F)cc5C2=C(C#N)C#N)cc1C4(CCCCCCCC)CCCCCCCC)C(CCCCCCCC)(CCCCCCCC)c1cc2c(cc1-3)C(CCCCCCCC)(CCCCCCCC)c1cc(/C=C3\C(=O)c4cc(F)c(F)cc4C3=C(C#N)C#N)sc1-2,0.96,18.2,79.0,13.9,13.802879999999998,0.698705035971238,13.6,13.9,1:1,DIO,DIO,"0.3 vol% 1,8-diiodooctane (DIO)",ITO/PEDOT:PSS/active layer/PF3N-2TNDI/Ag,conventional,PF3N-2TNDI,PF3N-2TNDI,PEDOT:PSS,PEDOT:PSS,100.0,CB:CF:DIO (74.7:25.0:0.3 v/v),chlorobenzene:chloroform (74.7:25.0),100.0,-5.63,-3.67,,-5.67,-3.98,
108921,10.1021/acs.chemmater.9b03694,10.1021/acs.chemmater.9b03694,PM7,TfIF-4F,PM7,TfIF-4FIC,CC1=CC(=CC(=C1)C2=C3C=CC(=C4C5=C(C=C(S5)/C=C\6/C(=O)C7=CC(=CC(=C7)Cl)C(=O)/C6=C\C8=CC(=C(S8)C9=CC(=CC(=C9)C)C)C)SC4=C3S2)C)C,CCCCCCCCC1(CCCCCCCC)c2cc3c(cc2-c2cc4c(cc21)-c1sc(/C=C2\C(=O)c5cc(F)c(F)cc5C2=C(C#N)C#N)cc1C4(CCCCCCCC)CCCCCCCC)C(CCCCCCCC)(CCCCCCCC)c1cc2c(cc1-3)C(CCCCCCCC)(CCCCCCCC)c1cc(/C=C3\C(=O)c4cc(F)c(F)cc4C3=C(C#N)C#N)sc1-2,0.97,18.5,78.0,14.0,13.9971,0.0207142857142881,13.8,14.0,1:1,DIO,DIO,"0.3 vol% 1,8-diiodooctane (DIO)",ITO/PEDOT:PSS/active layer/PF3N-2TNDI/Ag,conventional,PF3N-2TNDI,PF3N-2TNDI,PEDOT:PSS,PEDOT:PSS,110.0,CB:CF:DIO (74.7:25.0:0.3 v/v),chlorobenzene:chloroform (74.7:25.0),100.0,-5.63,-3.67,,-5.67,-3.98,
108922,10.1021/acs.chemmater.9b03694,10.1021/acs.chemmater.9b03694,PM7,TfIF-4Cl,PM7,TfIF-4Cl,CC1=CC(=CC(=C1)C2=C3C=CC(=C4C5=C(C=C(S5)/C=C\6/C(=O)C7=CC(=CC(=C7)Cl)C(=O)/C6=C\C8=CC(=C(S8)C9=CC(=CC(=C9)C)C)C)SC4=C3S2)C)C,CCCCCCCCC1(CCCCCCCC)c2cc3c(cc2-c2cc4c(cc21)-c1sc(/C=C2\C(=O)c5cc(F)c(F)cc5C2=C(Cl)Cl)cc1C4(CCCCCCCC)CCCCCCCC)C(CCCCCCCC)(CCCCCCCC)c1cc2c(cc1-3)C(CCCCCCCC)(CCCCCCCC)c1cc(/C=C3\C(=O)c4cc(Cl)c(Cl)cc4C3=C(C#N)C#N)sc1-2,0.97,18.5,76.0,13.7,13.6382,0.4510948905109478,13.5,13.7,1:1,DIO,DIO,0.3 v/v,ITO/PEDOT:PSS/active layer/PF3N-2TNDI/Ag,conventional,PF3N-2TNDI,PF3N-2TNDI,PEDOT:PSS,PEDOT:PSS,151.0,CB:CF:DIO (74.7:25.0:0.3 v/v),chlorobenzene:chloroform (74.7:25.0),100.0,-5.63,-3.67,,-5.71,-4.09,
108923,10.1021/acs.chemmater.9b03694,10.1021/acs.chemmater.9b03694,PM7,TfIF-4Cl,PM7,TfIF-4Cl,CC1=CC(=CC(=C1)C2=C3C=CC(=C4C5=C(C=C(S5)/C=C\6/C(=O)C7=CC(=CC(=C7)Cl)C(=O)/C6=C\C8=CC(=C(S8)C9=CC(=CC(=C9)C)C)C)SC4=C3S2)C)C,CCCCCCCCC1(CCCCCCCC)c2cc3c(cc2-c2cc4c(cc21)-c1sc(/C=C2\C(=O)c5cc(F)c(F)cc5C2=C(Cl)Cl)cc1C4(CCCCCCCC)CCCCCCCC)C(CCCCCCCC)(CCCCCCCC)c1cc2c(cc1-3)C(CCCCCCCC)(CCCCCCCC)c1cc(/C=C3\C(=O)c4cc(Cl)c(Cl)cc4C3=C(C#N)C#N)sc1-2,0.96,18.1,73.0,12.7,12.68448,0.1222047244094381,12.4,12.7,1:1,DIO,DIO,0.3 v/v,ITO/PEDOT:PSS/active layer/PF3N-2TNDI/Ag,conventional,PF3N-2TNDI,PF3N-2TNDI,PEDOT:PSS,PEDOT:PSS,202.0,CB:CF:DIO (74.7:25.0:0.3 v/v),chlorobenzene:chloroform (74.7:25.0),100.0,-5.63,-3.67,,-5.71,-4.09,
108924,10.1021/acs.chemmater.9b03694,10.1021/acs.chemmater.9b03694,PM7,TfIF-4Cl,PM7,TfIF-4Cl,CC1=CC(=CC(=C1)C2=C3C=CC(=C4C5=C(C=C(S5)/C=C\6/C(=O)C7=CC(=CC(=C7)Cl)C(=O)/C6=C\C8=CC(=C(S8)C9=CC(=CC(=C9)C)C)C)SC4=C3S2)C)C,CCCCCCCCC1(CCCCCCCC)c2cc3c(cc2-c2cc4c(cc21)-c1sc(/C=C2\C(=O)c5cc(F)c(F)cc5C2=C(Cl)Cl)cc1C4(CCCCCCCC)CCCCCCCC)C(CCCCCCCC)(CCCCCCCC)c1cc2c(cc1-3)C(CCCCCCCC)(CCCCCCCC)c1cc(/C=C3\C(=O)c4cc(Cl)c(Cl)cc4C3=C(C#N)C#N)sc1-2,0.96,17.5,72.0,12.2,12.096000000000002,0.8524590163934216,12.0,12.2,1:1,DIO,DIO,0.3 v/v,ITO/PEDOT:PSS/active layer/PF3N-2TNDI/Ag,conventional,PF3N-2TNDI,PF3N-2TNDI,PEDOT:PSS,PEDOT:PSS,251.0,CB:CF:DIO (74.7:25.0:0.3 v/v),chlorobenzene:chloroform (74.7:25.0),100.0,-5.63,-3.67,,-5.71,-4.09,
108925,10.1021/acs.chemmater.9b03694,10.1021/acs.chemmater.9b03694,PM7,TfIF-4Cl,PM7,TfIF-4Cl,CC1=CC(=CC(=C1)C2=C3C=CC(=C4C5=C(C=C(S5)/C=C\6/C(=O)C7=CC(=CC(=C7)Cl)C(=O)/C6=C\C8=CC(=C(S8)C9=CC(=CC(=C9)C)C)C)SC4=C3S2)C)C,CCCCCCCCC1(CCCCCCCC)c2cc3c(cc2-c2cc4c(cc21)-c1sc(/C=C2\C(=O)c5cc(F)c(F)cc5C2=C(Cl)Cl)cc1C4(CCCCCCCC)CCCCCCCC)C(CCCCCCCC)(CCCCCCCC)c1cc2c(cc1-3)C(CCCCCCCC)(CCCCCCCC)c1cc(/C=C3\C(=O)c4cc(Cl)c(Cl)cc4C3=C(C#N)C#N)sc1-2,0.97,18.4,74.0,13.3,13.20752,0.6953383458646758,13.0,13.3,1:1,DIO,DIO,0.3 v/v,ITO/PEDOT:PSS/active layer/PF3N-2TNDI/Ag,conventional,PF3N-2TNDI,PF3N-2TNDI,PEDOT:PSS,PEDOT:PSS,110.0,CB:CF:DIO (74.7:25.0:0.3 v/v),chlorobenzene:chloroform (74.7:25.0),100.0,-5.63,-3.67,,-5.71,-4.09,
108926,10.1021/acs.chemmater.9b04464,10.1021/acs.chemmater.9b04464,PBDB-T,PL,PBDB-T,PL,CC1=CC(=CC(=C1)C2=C3C=CC(=C4C5=C(C=C(S5)/C=C\6/C(=O)C7=CC=CC(=C7)C(=O)/C6=C\C8=CC(=C(S8)C9=CC(=CC(=C9)C)C)C)SC4=C3S2)C)C,,0.89,9.61,60.0,5.3,5.13174,3.174716981132077,5.13,5.3,1:1,,,,ITO/ZnO/active layer/MoO3/Ag,inverted,ZnO,ZnO,MoO3,MoO3,100.0,chlorobenzene,chlorobenzene,,-5.33,-3.53,,,,
108927,10.1021/acs.chemmater.9b04464,10.1021/acs.chemmater.9b04464,PBDB-T,PL,PBDB-T,PL,CC1=CC(=CC(=C1)C2=C3C=CC(=C4C5=C(C=C(S5)/C=C\6/C(=O)C7=CC=CC(=C7)C(=O)/C6=C\C8=CC(=C(S8)C9=CC(=CC(=C9)C)C)C)SC4=C3S2)C)C,,0.89,3.06,42.0,1.32,1.143828,13.346363636363638,1.14,1.32,5:1,,,,ITO/ZnO/active layer/MoO3/Ag,inverted,ZnO,ZnO,MoO3,MoO3,100.0,chlorobenzene,chlorobenzene,,-5.33,-3.53,,,,
108928,10.1021/acs.chemmater.9b04464,10.1021/acs.chemmater.9b04464,PBDB-T,PL,PBDB-T,PL,CC1=CC(=CC(=C1)C2=C3C=CC(=C4C5=C(C=C(S5)/C=C\6/C(=O)C7=CC=CC(=C7)C(=O)/C6=C\C8=CC(=C(S8)C9=CC(=CC(=C9)C)C)C)SC4=C3S2)C)C,,0.9,0.89,31.0,0.38,0.24831,34.65526315789473,0.25,0.38,15:1,,,,ITO/ZnO/active layer/MoO3/Ag,inverted,ZnO,ZnO,MoO3,MoO3,100.0,chlorobenzene,chlorobenzene,,-5.33,-3.53,,,,
108929,10.1021/acs.chemmater.9b04464,10.1021/acs.chemmater.9b04464,PBDB-T,PM,PBDB-T,PM,CC1=CC(=CC(=C1)C2=C3C=CC(=C4C5=C(C=C(S5)/C=C\6/C(=O)C7=CC=CC(=C7)C(=O)/C6=C\C8=CC(=C(S8)C9=CC(=CC(=C9)C)C)C)SC4=C3S2)C)C,,0.89,13.09,56.0,6.68,6.524056000000001,2.334491017964057,6.52,6.68,1:1,,,,ITO/ZnO/active layer/MoO3/Ag,inverted,ZnO,ZnO,MoO3,MoO3,100.0,chlorobenzene,chlorobenzene,,-5.33,-3.53,,,,
108930,10.1021/acs.chemmater.9b04464,10.1021/acs.chemmater.9b04464,PBDB-T,PM,PBDB-T,PM,CC1=CC(=CC(=C1)C2=C3C=CC(=C4C5=C(C=C(S5)/C=C\6/C(=O)C7=CC=CC(=C7)C(=O)/C6=C\C8=CC(=C(S8)C9=CC(=CC(=C9)C)C)C)SC4=C3S2)C)C,,0.88,9.58,48.0,4.21,4.046592,3.8814251781472575,4.05,4.21,5:1,,,,ITO/ZnO/active layer/MoO3/Ag,inverted,ZnO,ZnO,MoO3,MoO3,100.0,chlorobenzene,chlorobenzene,,-5.33,-3.53,,,,
108931,10.1021/acs.chemmater.9b04464,10.1021/acs.chemmater.9b04464,PBDB-T,PM,PBDB-T,PM,CC1=CC(=CC(=C1)C2=C3C=CC(=C4C5=C(C=C(S5)/C=C\6/C(=O)C7=CC=CC(=C7)C(=O)/C6=C\C8=CC(=C(S8)C9=CC(=CC(=C9)C)C)C)SC4=C3S2)C)C,,0.91,6.91,33.0,2.14,2.075073,3.033971962616841,2.07,2.14,15:1,,,,ITO/ZnO/active layer/MoO3/Ag,inverted,ZnO,ZnO,MoO3,MoO3,100.0,chlorobenzene,chlorobenzene,,-5.33,-3.53,,,,
108932,10.1021/acs.chemmater.9b04464,10.1021/acs.chemmater.9b04464,PBDB-T,PH,PBDB-T,PH,CC1=CC(=CC(=C1)C2=C3C=CC(=C4C5=C(C=C(S5)/C=C\6/C(=O)C7=CC=CC(=C7)C(=O)/C6=C\C8=CC(=C(S8)C9=CC(=CC(=C9)C)C)C)SC4=C3S2)C)C,CCCCCCCCCN1C(=O)c2csc(-c3sc(-c4sc(-c5cc6c(-c7ccc(CC(CC)CCCC)s7)c7sccc7c(-c7ccc(CC(CC)CCCC)s7)c6s5)c5c4C(=O)N(CCCCCCCCC)C5=O)c(CCCCCC)c3CCCCCC)c2C1=O,0.89,13.34,58.0,7.02,6.886108,1.9072934472934395,6.89,7.02,1:1,,,,ITO/ZnO/active layer/MoO3/Ag,inverted,ZnO,ZnO,MoO3,MoO3,100.0,chlorobenzene,chlorobenzene,,-5.33,-3.53,,-5.62,-3.43,
108933,10.1021/acs.chemmater.9b04464,10.1021/acs.chemmater.9b04464,PBDB-T,PH,PBDB-T,PH,CC1=CC(=CC(=C1)C2=C3C=CC(=C4C5=C(C=C(S5)/C=C\6/C(=O)C7=CC=CC(=C7)C(=O)/C6=C\C8=CC(=C(S8)C9=CC(=CC(=C9)C)C)C)SC4=C3S2)C)C,CCCCCCCCCN1C(=O)c2csc(-c3sc(-c4sc(-c5cc6c(-c7ccc(CC(CC)CCCC)s7)c7sccc7c(-c7ccc(CC(CC)CCCC)s7)c6s5)c5c4C(=O)N(CCCCCCCCC)C5=O)c(CCCCCC)c3CCCCCC)c2C1=O,0.9,12.53,54.0,6.2,6.08958,1.7809677419354903,6.09,6.2,5:1,,,,ITO/ZnO/active layer/MoO3/Ag,inverted,ZnO,ZnO,MoO3,MoO3,100.0,chlorobenzene,chlorobenzene,,-5.33,-3.53,,-5.62,-3.43,
108934,10.1021/acs.chemmater.9b04464,10.1021/acs.chemmater.9b04464,PBDB-T,PH,PBDB-T,PH,CC1=CC(=CC(=C1)C2=C3C=CC(=C4C5=C(C=C(S5)/C=C\6/C(=O)C7=CC=CC(=C7)C(=O)/C6=C\C8=CC(=C(S8)C9=CC(=CC(=C9)C)C)C)SC4=C3S2)C)C,CCCCCCCCCN1C(=O)c2csc(-c3sc(-c4sc(-c5cc6c(-c7ccc(CC(CC)CCCC)s7)c7sccc7c(-c7ccc(CC(CC)CCCC)s7)c6s5)c5c4C(=O)N(CCCCCCCCC)C5=O)c(CCCCCC)c3CCCCCC)c2C1=O,0.91,10.73,46.0,4.66,4.4915780000000005,3.614206008583683,4.49,4.66,15:1,,,,ITO/ZnO/active layer/MoO3/Ag,inverted,ZnO,ZnO,MoO3,MoO3,100.0,chlorobenzene,chlorobenzene,,-5.33,-3.53,,-5.62,-3.43,
108935,10.1021/acs.chemmater.9b04464,10.1021/acs.chemmater.9b04464,PBDB-T,ITIC,PBDB-T,ITIC,CC1=CC(=CC(=C1)C2=C3C=CC(=C4C5=C(C=C(S5)/C=C\6/C(=O)C7=CC=CC(=C7)C(=O)/C6=C\C8=CC(=C(S8)C9=CC(=CC(=C9)C)C)C)SC4=C3S2)C)C,CCCCCCc1ccc(C2(c3ccc(CCCCCC)cc3)c3cc4c(cc3-c3sc5cc(C=C6C(=O)c7ccccc7C6=C(C#N)C#N)sc5c32)C(c2ccc(CCCCCC)cc2)(c2ccc(CCCCCC)cc2)c2c-4sc3cc(C=C4C(=O)c5ccccc5C4=C(C#N)C#N)sc23)cc1,0.88,17.2,56.0,8.61,8.47616,1.5544715447154391,8.48,8.61,1:1,,,,ITO/ZnO/active layer/MoO3/Ag,inverted,ZnO,ZnO,MoO3,MoO3,100.0,chlorobenzene,chlorobenzene,,-5.33,-3.53,,-5.48,-3.83,
108936,10.1021/acs.chemmater.9b04464,10.1021/acs.chemmater.9b04464,PBDB-T,ITIC,PBDB-T,ITIC,CC1=CC(=CC(=C1)C2=C3C=CC(=C4C5=C(C=C(S5)/C=C\6/C(=O)C7=CC=CC(=C7)C(=O)/C6=C\C8=CC(=C(S8)C9=CC(=CC(=C9)C)C)C)SC4=C3S2)C)C,CCCCCCc1ccc(C2(c3ccc(CCCCCC)cc3)c3cc4c(cc3-c3sc5cc(C=C6C(=O)c7ccccc7C6=C(C#N)C#N)sc5c32)C(c2ccc(CCCCCC)cc2)(c2ccc(CCCCCC)cc2)c2c-4sc3cc(C=C4C(=O)c5ccccc5C4=C(C#N)C#N)sc23)cc1,0.88,2.77,42.0,1.05,1.023792,2.4960000000000004,1.02,1.05,5:1,,,,ITO/ZnO/active layer/MoO3/Ag,inverted,ZnO,ZnO,MoO3,MoO3,100.0,chlorobenzene,chlorobenzene,,-5.33,-3.53,,-5.48,-3.83,
108937,10.1021/acs.chemmater.9b04464,10.1021/acs.chemmater.9b04464,PBDB-T,ITIC,PBDB-T,ITIC,CC1=CC(=CC(=C1)C2=C3C=CC(=C4C5=C(C=C(S5)/C=C\6/C(=O)C7=CC=CC(=C7)C(=O)/C6=C\C8=CC(=C(S8)C9=CC(=CC(=C9)C)C)C)SC4=C3S2)C)C,CCCCCCc1ccc(C2(c3ccc(CCCCCC)cc3)c3cc4c(cc3-c3sc5cc(C=C6C(=O)c7ccccc7C6=C(C#N)C#N)sc5c32)C(c2ccc(CCCCCC)cc2)(c2ccc(CCCCCC)cc2)c2c-4sc3cc(C=C4C(=O)c5ccccc5C4=C(C#N)C#N)sc23)cc1,0.87,0.85,38.0,0.33,0.28101,14.845454545454556,0.27,0.33,15:1,,,,ITO/ZnO/active layer/MoO3/Ag,inverted,ZnO,ZnO,MoO3,MoO3,100.0,chlorobenzene,chlorobenzene,,-5.33,-3.53,,-5.48,-3.83,
108938,10.1021/acs.chemmater.9b04464,10.1021/acs.chemmater.9b04464,PBDB-T,PC71BM,PBDB-T,PC70BM,CC1=CC(=CC(=C1)C2=C3C=CC(=C4C5=C(C=C(S5)/C=C\6/C(=O)C7=CC=CC(=C7)C(=O)/C6=C\C8=CC(=C(S8)C9=CC(=CC(=C9)C)C)C)SC4=C3S2)C)C,CCCCC(=O)OCC1(C2=CC=CC=C2)C3=CC=CC4=CC=CC5=CC=CC6=CC=C7C=CC=CC8=CC=CC1=C8C7=C6C5=C4C3,0.82,13.63,67.0,7.55,7.488322,0.8169271523178765,7.49,7.55,1:1,,,,ITO/ZnO/active layer/MoO3/Ag,inverted,ZnO,ZnO,MoO3,MoO3,100.0,chlorobenzene,chlorobenzene,,-5.33,-3.53,,-6.1,-3.9,
108939,10.1021/acs.chemmater.9b04464,10.1021/acs.chemmater.9b04464,PBDB-T,PC71BM,PBDB-T,PC70BM,CC1=CC(=CC(=C1)C2=C3C=CC(=C4C5=C(C=C(S5)/C=C\6/C(=O)C7=CC=CC(=C7)C(=O)/C6=C\C8=CC(=C(S8)C9=CC(=CC(=C9)C)C)C)SC4=C3S2)C)C,CCCCC(=O)OCC1(C2=CC=CC=C2)C3=CC=CC4=CC=CC5=CC=CC6=CC=C7C=CC=CC8=CC=CC1=C8C7=C6C5=C4C3,0.9,2.57,34.0,0.83,0.78642,5.250602409638549,0.79,0.83,5:1,,,,ITO/ZnO/active layer/MoO3/Ag,inverted,ZnO,ZnO,MoO3,MoO3,100.0,chlorobenzene,chlorobenzene,,-5.33,-3.53,,-6.1,-3.9,
108940,10.1021/acs.chemmater.9b04464,10.1021/acs.chemmater.9b04464,PBDB-T,PC71BM,PBDB-T,PC70BM,CC1=CC(=CC(=C1)C2=C3C=CC(=C4C5=C(C=C(S5)/C=C\6/C(=O)C7=CC=CC(=C7)C(=O)/C6=C\C8=CC(=C(S8)C9=CC(=CC(=C9)C)C)C)SC4=C3S2)C)C,CCCCC(=O)OCC1(C2=CC=CC=C2)C3=CC=CC4=CC=CC5=CC=CC6=CC=C7C=CC=CC8=CC=CC1=C8C7=C6C5=C4C3,0.93,1.16,30.0,0.36,0.32364,10.1,0.32,0.36,15:1,,,,ITO/ZnO/active layer/MoO3/Ag,inverted,ZnO,ZnO,MoO3,MoO3,100.0,chlorobenzene,chlorobenzene,,-5.33,-3.53,,-6.1,-3.9,
108941,10.1021/acs.chemmater.9b04971,10.1021/acs.chemmater.9b04971,PBDE-TT,IT-4F,PBDE-TT,IT-4F,CCOC(=O)c1ccsc1-c1cc2sc(-c3sc(-c4cc5c(-c6ccc(CC)s6)c6sc(-c7cc(C(=O)OCC)c(-c8cc9sc(-c%10sc(-c%11cc%12c(-c%13ccc(CC)s%13)c%13sc(-c%14cc(C(=O)OCC)c(-c%15cc%16sc(-c%17sc(-c%18cc%19c(-c%20ccc(CC)s%20)c%20sccc%20c(-c%20ccc(CC)s%20)c%19s%18)cc%17C(=O)OCC)cc%16s%15)s%14)cc%13c(-c%13ccc(CC)s%13)c%12s%11)cc%10C(=O)OCC)cc9s8)s7)cc6c(-c6ccc(CC)s6)c5s4)cc3C(=O)OCC)cc2s1,CCCCCCc1ccc(C2(c3ccc(CCCCCC)cc3)c3cc4c(cc3-c3sc5cc(/C=C6\C(=O)c7cc(F)c(F)cc7C6=C(C#N)C#N)sc5c32)C(c2ccc(CCCCCC)cc2)(c2ccc(CCCCCC)cc2)c2c-4sc3cc(/C=C4\C(=O)c5cc(F)c(F)cc5C4=C(C#N)C#N)sc23)cc1,0.883,19.34,65.0,11.1,11.100193,0.0017387387387337,10.94,11.1,,,,,ITO/PEDOT:PSS/active layer/PFN-Br/Al,conventional,PFN-Br,PFN-Br,PEDOT:PSS,PEDOT:PSS,,,,,-5.49,-3.52,,-5.66,-4.14,
108942,10.1021/acs.chemmater.9b04971,10.1021/acs.chemmater.9b04971,PBDE-DFDT,IT-4F,PBDE-DFDT,IT-4F,CCOC(=O)c1ccsc1-c1cc(F)c(-c2sc(-c3sc(-c4cc5c(-c6ccc(CC)s6)c6sc(-c7cc(C(=O)OCC)c(-c8cc(F)c(-c9sc(-c%10sc(-c%11cc%12c(-c%13ccc(CC)s%13)c%13sc(-c%14cc(C(=O)OCC)c(-c%15cc(F)c(-c%16sc(-c%17sc(-c%18cc%19c(-c%20ccc(CC)s%20)c%20sccc%20c(-c%20ccc(CC)s%20)c%19s%18)cc%17C(=O)OC)cc%16F)s%15)s%14)cc%13c(-c%13ccc(CC)s%13)c%12s%11)cc%10C(=O)OC)cc9F)s8)s7)cc6c(-c6ccc(CC)s6)c5s4)cc3C(=O)OC)cc2F)s1,CCCCCCc1ccc(C2(c3ccc(CCCCCC)cc3)c3cc4c(cc3-c3sc5cc(/C=C6\C(=O)c7cc(F)c(F)cc7C6=C(C#N)C#N)sc5c32)C(c2ccc(CCCCCC)cc2)(c2ccc(CCCCCC)cc2)c2c-4sc3cc(/C=C4\C(=O)c5cc(F)c(F)cc5C4=C(C#N)C#N)sc23)cc1,0.865,21.83,75.0,14.16,14.1622125,0.0156249999999918,13.97,14.16,,,,,ITO/PEDOT:PSS/active layer/PFN-Br/Al,conventional,PFN-Br,PFN-Br,PEDOT:PSS,PEDOT:PSS,,,,,-5.5,-3.56,,-5.66,-4.14,
108943,10.1021/acs.jpcc.0c05914,10.1021/acs.jpcc.0c05914,P2F-EHp,BTA3,P2F-EHp,BTA3,CCc1c(F)cc(-c2c3cc(-c4ccc(-c5c6c(c(-c7ccc(-c8cc9c(-c%10cc(F)c(CC)c(F)c%10)c%10sc(-c%11ccc(-c%12c%13c(c(-c%14ccc(-c%15cc%16c(-c%17cc(F)c(CC)c(F)c%17)c%17sc(-c%18ccc(-c%19c%20c(c(-c%21cccs%21)c%21nn(CC)nc%19%21)C(=O)N(CC)C%20=O)s%18)cc%17c(-c%17cc(F)c(CC)c(F)c%17)c%16s%15)s%14)c%14nn(CC)nc%12%14)C(=O)N(CC)C%13=O)s%11)cc%10c(-c%10cc(F)c(CC)c(F)c%10)c9s8)s7)c7nn(CC)nc57)C(=O)N(CC)C6=O)s4)sc3c(-c3cc(F)c(CC)c(F)c3)c3ccsc23)cc1F,CCCCCCCCn1nc2c(/C=c3\sc(=C(C#N)C#N)n(CC)c3=O)ccc(-c3cc4c(s3)-c3cc5c(cc3C4(c3ccc(CCCCCC)cc3)c3ccc(CCCCCC)cc3)-c3sc(-c4ccc(/C=c6\sc(=C(C#N)C#N)n(CC)c6=O)c6nn(CCCCCCCC)nc46)cc3C5(c3ccc(CCCCCC)cc3)c3ccc(CCCCCC)cc3)c2n1,1.29,6.61,54.09,4.62,4.612200210000001,0.1688266233766035,4.45,4.62,,,,,ITO/PEDOT:PSS/active layer/PFN-Br/Al,conventional,PFN-Br,PFN-Br,PEDOT:PSS,PEDOT:PSS,,,,,-5.38,-3.06,,-5.49,-3.72,
