Repository: JiYiqaq/PCE-KA-GNN

# Data directory

- `raw/Active_Database.csv` is the immutable source dataset bundled under CC BY 4.0. Do not overwrite it with processed data.
- `processed/` is created and populated by the training pipeline. Generated `.pt` and `.pth` caches are intentionally ignored by Git because they can exceed GitHub's normal single-file limit.

See `../DATA_LICENSE.md` for provenance, license and checksum information.

File: data/raw/Active_Database.csv (part 425 of 471)
id,doi,doi_norm,donor,acceptor,donor_canonical,acceptor_canonical,donor_smiles,acceptor_smiles,voc,jsc,ff,pce,pce_recomputed,pce_relative_error_percent,pce_avg,pce_best,d_a_ratio,additive,additive_canonical,additive_ratio,device_structure,device_type,etl,etl_canonical,htl,htl_canonical,active_layer_thickness,solvent,solvent_canonical,annealing_temp,homo_d,lumo_d,eg_d,homo_a,lumo_a,eg_a
108944,10.1021/acs.jpcc.0c05914,10.1021/acs.jpcc.0c05914,P2F-EHp,BTA3,P2F-EHp,BTA3,CCc1c(F)cc(-c2c3cc(-c4ccc(-c5c6c(c(-c7ccc(-c8cc9c(-c%10cc(F)c(CC)c(F)c%10)c%10sc(-c%11ccc(-c%12c%13c(c(-c%14ccc(-c%15cc%16c(-c%17cc(F)c(CC)c(F)c%17)c%17sc(-c%18ccc(-c%19c%20c(c(-c%21cccs%21)c%21nn(CC)nc%19%21)C(=O)N(CC)C%20=O)s%18)cc%17c(-c%17cc(F)c(CC)c(F)c%17)c%16s%15)s%14)c%14nn(CC)nc%12%14)C(=O)N(CC)C%13=O)s%11)cc%10c(-c%10cc(F)c(CC)c(F)c%10)c9s8)s7)c7nn(CC)nc57)C(=O)N(CC)C6=O)s4)sc3c(-c3cc(F)c(CC)c(F)c3)c3ccsc23)cc1F,CCCCCCCCn1nc2c(/C=c3\sc(=C(C#N)C#N)n(CC)c3=O)ccc(-c3cc4c(s3)-c3cc5c(cc3C4(c3ccc(CCCCCC)cc3)c3ccc(CCCCCC)cc3)-c3sc(-c4ccc(/C=c6\sc(=C(C#N)C#N)n(CC)c6=O)c6nn(CCCCCCCC)nc46)cc3C5(c3ccc(CCCCCC)cc3)c3ccc(CCCCCC)cc3)c2n1,1.29,6.53,53.0,4.45,4.464561,0.3272134831460584,4.45,4.45,,,,,ITO/PEDOT:PSS/active layer/PFN-Br/Al,conventional,PFN-Br,PFN-Br,PEDOT:PSS,PEDOT:PSS,,,,,-5.38,-3.06,,-5.49,-3.72,
108945,10.1021/acs.jpcc.0c05914,10.1021/acs.jpcc.0c05914,P2F-EHp,F-BTA3,P2F-EHp,F-BTA3,CCc1c(F)cc(-c2c3cc(-c4ccc(-c5c6c(c(-c7ccc(-c8cc9c(-c%10cc(F)c(CC)c(F)c%10)c%10sc(-c%11ccc(-c%12c%13c(c(-c%14ccc(-c%15cc%16c(-c%17cc(F)c(CC)c(F)c%17)c%17sc(-c%18ccc(-c%19c%20c(c(-c%21cccs%21)c%21nn(CC)nc%19%21)C(=O)N(CC)C%20=O)s%18)cc%17c(-c%17cc(F)c(CC)c(F)c%17)c%16s%15)s%14)c%14nn(CC)nc%12%14)C(=O)N(CC)C%13=O)s%11)cc%10c(-c%10cc(F)c(CC)c(F)c%10)c9s8)s7)c7nn(CC)nc57)C(=O)N(CC)C6=O)s4)sc3c(-c3cc(F)c(CC)c(F)c3)c3ccsc23)cc1F,CCCCCCCCn1nc2c(C=c3sc(=C(C#N)C#N)n(CC)c3=O)cc(F)c(-c3cc4c(s3)-c3cc5c(cc3C4(c3ccc(CCCCCC)cc3)c3ccc(CCCCCC)cc3)-c3sc(-c4c(F)cc(C=c6sc(=C(C#N)C#N)n(CC)c6=O)c6nn(CCCCCCCC)nc46)cc3C5(c3ccc(CCCCCC)cc3)c3ccc(CCCCCC)cc3)c2n1,1.25,11.31,59.36,8.38,8.39202,0.1434367541766073,8.25,8.38,,,,,ITO/PEDOT:PSS/active layer/PFN-Br/Al,conventional,PFN-Br,PFN-Br,PEDOT:PSS,PEDOT:PSS,,,,,-5.38,-3.06,,-5.52,-3.39,
108946,10.1021/acs.jpcc.0c05914,10.1021/acs.jpcc.0c05914,P2F-EHp,F-BTA3,P2F-EHp,F-BTA3,CCc1c(F)cc(-c2c3cc(-c4ccc(-c5c6c(c(-c7ccc(-c8cc9c(-c%10cc(F)c(CC)c(F)c%10)c%10sc(-c%11ccc(-c%12c%13c(c(-c%14ccc(-c%15cc%16c(-c%17cc(F)c(CC)c(F)c%17)c%17sc(-c%18ccc(-c%19c%20c(c(-c%21cccs%21)c%21nn(CC)nc%19%21)C(=O)N(CC)C%20=O)s%18)cc%17c(-c%17cc(F)c(CC)c(F)c%17)c%16s%15)s%14)c%14nn(CC)nc%12%14)C(=O)N(CC)C%13=O)s%11)cc%10c(-c%10cc(F)c(CC)c(F)c%10)c9s8)s7)c7nn(CC)nc57)C(=O)N(CC)C6=O)s4)sc3c(-c3cc(F)c(CC)c(F)c3)c3ccsc23)cc1F,CCCCCCCCn1nc2c(C=c3sc(=C(C#N)C#N)n(CC)c3=O)cc(F)c(-c3cc4c(s3)-c3cc5c(cc3C4(c3ccc(CCCCCC)cc3)c3ccc(CCCCCC)cc3)-c3sc(-c4c(F)cc(C=c6sc(=C(C#N)C#N)n(CC)c6=O)c6nn(CCCCCCCC)nc46)cc3C5(c3ccc(CCCCCC)cc3)c3ccc(CCCCCC)cc3)c2n1,1.25,11.45,57.87,8.25,8.28264375,0.3956818181818191,8.25,8.25,,,,,ITO/PEDOT:PSS/active layer/PFN-Br/Al,conventional,PFN-Br,PFN-Br,PEDOT:PSS,PEDOT:PSS,,,,,-5.38,-3.06,,-5.52,-3.39,
108947,10.1021/acs.jpcc.0c09663,10.1021/acs.jpcc.0c09663,PBDB-T,ICPDT-4F,PBDB-T,ICPDT-4F,CC1=CC(=CC(=C1)C2=C3C=CC(=C4C5=C(C=C(S5)/C=C\6/C(=O)C7=CC=CC(=C7)C(=O)/C6=C\C8=CC(=C(S8)C9=CC(=CC(=C9)C)C)C)SC4=C3S2)C)C,CCc1ccc(C2(c3ccc(CC)cc3)c3cc4c(cc3-c3sc5c(c32)C(CC)(CC)c2cc(/C=C3\C(=O)c6cc(F)c(F)cc6C3=C(C#N)C#N)sc2-5)C(c2ccc(CC)cc2)(c2ccc(CC)cc2)c2c-4sc3c2C(CC)(CC)c2cc(/C=C4\C(=O)c5cc(F)c(F)cc5C4=C(C#N)C#N)sc2-3)cc1,0.78,19.87,63.3,9.8,9.8106138,0.1083040816326508,9.8,,1:1.2,DIO,DIO,,ITO/PEDOT:PSS/active layer/PNDIT-F3N/Ag,conventional,PNDIT-F3N,PNDIT-F3N,PEDOT:PSS,PEDOT:PSS,100.0,chloroform,chloroform,100.0,-5.33,-3.53,,-5.33,-3.91,
108948,10.1021/acs.jpcc.0c09663,10.1021/acs.jpcc.0c09663,PBDB-T-2Cl,ICPDT-4F,PM7,ICPDT-4F,CC1=CC(=CC(=C1)C2=C3C=CC(=C4C5=C(C=C(S5)/C=C\6/C(=O)C7=CC(=CC(=C7)Cl)C(=O)/C6=C\C8=CC(=C(S8)C9=CC(=CC(=C9)C)C)C)SC4=C3S2)C)C,CCc1ccc(C2(c3ccc(CC)cc3)c3cc4c(cc3-c3sc5c(c32)C(CC)(CC)c2cc(/C=C3\C(=O)c6cc(F)c(F)cc6C3=C(C#N)C#N)sc2-5)C(c2ccc(CC)cc2)(c2ccc(CC)cc2)c2c-4sc3c2C(CC)(CC)c2cc(/C=C4\C(=O)c5cc(F)c(F)cc5C4=C(C#N)C#N)sc2-3)cc1,0.88,9.96,61.4,5.39,5.3815872,0.1560816326530509,5.39,,1:1.2,DIO,DIO,,ITO/PEDOT:PSS/active layer/PNDIT-F3N/Ag,conventional,PNDIT-F3N,PNDIT-F3N,PEDOT:PSS,PEDOT:PSS,100.0,chloroform,chloroform,100.0,-5.63,-3.67,,-5.33,-3.91,
108949,10.1021/acs.jpcc.0c09663,10.1021/acs.jpcc.0c09663,PBDB-T-4Cl,ICPDT-4F,PBDB-T-4Cl,ICPDT-4F,CCc1sc(-c2c3cc(-c4sc(-c5sc(-c6cc(Cl)c(-c7cc8c(-c9cc(Cl)c(CC)s9)c9sc(-c%10sc(-c%11sc(-c%12cc(Cl)c(-c%13cc%14c(-c%15cc(Cl)c(CC)s%15)c%15sc(-c%16sc(-c%17sc(-c%18cc(Cl)cs%18)c%18c%17C(=O)c%17c(CC)sc(CC)c%17C%18=O)cc%16Cl)cc%15c(-c%15cc(Cl)c(CC)s%15)c%14s%13)s%12)c%12c%11C(=O)c%11c(CC)sc(CC)c%11C%12=O)cc%10Cl)cc9c(-c9cc(Cl)c(CC)s9)c8s7)s6)c6c5C(=O)c5c(CC)sc(CC)c5C6=O)cc4Cl)sc3c(-c3cc(Cl)c(CC)s3)c3ccsc23)cc1Cl,CCc1ccc(C2(c3ccc(CC)cc3)c3cc4c(cc3-c3sc5c(c32)C(CC)(CC)c2cc(/C=C3\C(=O)c6cc(F)c(F)cc6C3=C(C#N)C#N)sc2-5)C(c2ccc(CC)cc2)(c2ccc(CC)cc2)c2c-4sc3c2C(CC)(CC)c2cc(/C=C4\C(=O)c5cc(F)c(F)cc5C4=C(C#N)C#N)sc2-3)cc1,0.91,2.36,48.4,1.04,1.0394384,0.0539999999999942,1.04,,1:1.2,DIO,DIO,,ITO/PEDOT:PSS/active layer/PNDIT-F3N/Ag,conventional,PNDIT-F3N,PNDIT-F3N,PEDOT:PSS,PEDOT:PSS,100.0,chloroform,chloroform,100.0,-5.38,-3.47,,-5.33,-3.91,
108950,10.1021/acs.jpcc.0c11530,10.1021/acs.jpcc.0c11530,PBDB-T,COTh-αPDI,PBDB-T,COTh-αPDI,CC1=CC(=CC(=C1)C2=C3C=CC(=C4C5=C(C=C(S5)/C=C\6/C(=O)C7=CC=CC(=C7)C(=O)/C6=C\C8=CC(=C(S8)C9=CC(=CC(=C9)C)C)C)SC4=C3S2)C)C,CCCCCC(CCCCC)N1C(=O)c2ccc3c4ccc5c6c(c(-c7cc8c(s7)-c7sc(-c9cc%10c%11ccc%12c%13c(ccc(c%14ccc%15c(c9C(=O)N(C(CCCCC)CCCCC)C%15=O)c%14%10)c%13%11)C(=O)N(C(CCCCC)CCCCC)C%12=O)cc7-c7cc(-c9cc%10c%11ccc%12c%13c(ccc(c%14ccc%15c(c9C(=O)N(C(CCCCC)CCCCC)C%15=O)c%14%10)c%13%11)C(=O)N(C(CCCCC)CCCCC)C%12=O)sc7-c7sc(-c9cc%10c%11ccc%12c%13c(ccc(c%14ccc%15c(c9C(=O)N(C(CCCCC)CCCCC)C%15=O)c%14%10)c%13%11)C(=O)N(C(CCCCC)CCCCC)C%12=O)cc7-8)cc(c7ccc(c2c37)C1=O)c64)C(=O)N(C(CCCCC)CCCCC)C5=O,0.86,10.89,58.95,5.39,5.520903300000001,2.4286326530612565,5.51,,1:1,,,,ITO/ZnO/active layer/MoO3/Ag,inverted,ZnO,ZnO,MoO3,MoO3,,o-DCB,o-DCB,,-5.33,-3.53,,-6.0,-3.94,
108951,10.1021/acs.jpcc.0c11530,10.1021/acs.jpcc.0c11530,PBDB-T,COTh-PDI,PBDB-T,COTh-PDI,CC1=CC(=CC(=C1)C2=C3C=CC(=C4C5=C(C=C(S5)/C=C\6/C(=O)C7=CC=CC(=C7)C(=O)/C6=C\C8=CC(=C(S8)C9=CC(=CC(=C9)C)C)C)SC4=C3S2)C)C,CCCCCC(CCCCC)N1C(=O)c2ccc3c4ccc5c6c(cc(-c7cc8c(s7)-c7sc(-c9cc%10c%11c(ccc%12c%13ccc%14c%15c(ccc(c9c%11%12)c%15%13)C(=O)N(C(CCCCC)CCCCC)C%14=O)C(=O)N(C(CCCCC)CCCCC)C%10=O)cc7-c7cc(-c9cc%10c%11c(ccc%12c%13ccc%14c%15c(ccc(c9c%11%12)c%15%13)C(=O)N(C(CCCCC)CCCCC)C%14=O)C(=O)N(C(CCCCC)CCCCC)C%10=O)sc7-c7sc(-c9cc%10c%11c(ccc%12c%13ccc%14c%15c(ccc(c9c%11%12)c%15%13)C(=O)N(C(CCCCC)CCCCC)C%14=O)C(=O)N(C(CCCCC)CCCCC)C%10=O)cc7-8)c(c7ccc(c2c37)C1=O)c64)C(=O)N(C(CCCCC)CCCCC)C5=O,0.88,11.45,55.57,5.41,5.599233199999999,3.497841035120121,5.58,,1:1,,,,ITO/ZnO/active layer/MoO3/Ag,inverted,ZnO,ZnO,MoO3,MoO3,,o-DCB,o-DCB,,-5.33,-3.53,,-5.9,-4.03,
108952,10.1021/acs.jpcc.0c11530,10.1021/acs.jpcc.0c11530,PBDB-T,COTh-FPDI,PBDB-T,COTh-FPDI,CC1=CC(=CC(=C1)C2=C3C=CC(=C4C5=C(C=C(S5)/C=C\6/C(=O)C7=CC=CC(=C7)C(=O)/C6=C\C8=CC(=C(S8)C9=CC(=CC(=C9)C)C)C)SC4=C3S2)C)C,,0.98,12.68,67.52,8.13,8.39030528,3.201786961869605,8.37,,1:1,,,,ITO/ZnO/active layer/MoO3/Ag,inverted,ZnO,ZnO,MoO3,MoO3,,o-DCB,o-DCB,,-5.33,-3.53,,,,
108953,10.1021/acs.jpcc.5b12307,10.1021/acs.jpcc.5b12307,P,DPP5,P,DPP5,,CCCCCCCCCCN1C(=O)C2=C(c3ccc(C(=C(C#N)C#N)C(=C(C#N)C#N)c4ccc(N(c5ccccc5)c5ccccc5)cc4)s3)N(CCCCCCCCCC)C(=O)C2=C1c1cccs1,0.88,3.88,34.0,1.16,1.1608960000000002,0.0772413793103646,,,1:2,,,,ITO/PEDOT:PSS/active layer/Al,conventional,,,PEDOT:PSS,PEDOT:PSS,85.0,THF,THF,,-5.255,-3.52,,-5.54,-4.22,
108954,10.1021/acs.jpcc.5b12307,10.1021/acs.jpcc.5b12307,P,DPP5,P,DPP5,,CCCCCCCCCCN1C(=O)C2=C(c3ccc(C(=C(C#N)C#N)C(=C(C#N)C#N)c4ccc(N(c5ccccc5)c5ccccc5)cc4)s3)N(CCCCCCCCCC)C(=O)C2=C1c1cccs1,0.92,8.15,52.0,3.9,3.89896,0.0266666666666591,,,1:2,,,,ITO/PEDOT:PSS/active layer/Al,conventional,,,PEDOT:PSS,PEDOT:PSS,85.0,THF,THF,,-5.255,-3.52,,-5.54,-4.22,
108955,10.1021/acs.jpcc.5b12307,10.1021/acs.jpcc.5b12307,P,DPP6,P,DPP6,,CCCCCCCCCCN1C(=O)C2=C(c3ccc(C(=C(C#N)C#N)C(=C(C#N)C#N)c4ccc(N(c5ccccc5)c5ccccc5)cc4)s3)N(CCCCCCCCCC)C(=O)C2=C1c1ccc(C(=C(C#N)C#N)C(=C(C#N)C#N)c2ccc(N(c3ccccc3)c3ccccc3)cc2)s1,0.82,5.82,38.0,1.57,1.813512,15.510318471337577,,,1:2,,,,ITO/PEDOT:PSS/active layer/Al,conventional,,,PEDOT:PSS,PEDOT:PSS,85.0,THF,THF,,-5.255,-3.52,,-5.64,-4.36,
108956,10.1021/acs.jpcc.5b12307,10.1021/acs.jpcc.5b12307,P,DPP6,P,DPP6,,CCCCCCCCCCN1C(=O)C2=C(c3ccc(C(=C(C#N)C#N)C(=C(C#N)C#N)c4ccc(N(c5ccccc5)c5ccccc5)cc4)s3)N(CCCCCCCCCC)C(=O)C2=C1c1ccc(C(=C(C#N)C#N)C(=C(C#N)C#N)c2ccc(N(c3ccccc3)c3ccccc3)cc2)s1,0.86,10.28,56.0,4.95,4.950848,0.0171313131313033,,,1:2,,,,ITO/PEDOT:PSS/active layer/Al,conventional,,,PEDOT:PSS,PEDOT:PSS,85.0,THF,THF,,-5.255,-3.52,,-5.64,-4.36,
108957,10.1021/acs.jpcc.6b00890,10.1021/acs.jpcc.6b00890,PDVF-10,PC71BM,PDVF-10,PC70BM,CCCCCCCCCCCCC(CCCCCCCCCC)CN1C(=O)C2=C(c3ccc(-c4ccc(/C=C/c5cccs5)s4)o3)N(CC(CCCCCCCCCC)CCCCCCCCCCCC)C(=O)C2=C1c1ccco1,CCCCC(=O)OCC1(C2=CC=CC=C2)C3=CC=CC4=CC=CC5=CC=CC6=CC=C7C=CC=CC8=CC=CC1=C8C7=C6C5=C4C3,0.65,8.58,64.1,3.57,3.574857,0.1360504201680641,3.52,3.57,,,,,ITO/PEDOT:PSS/PDVF/PC71BM/LiF/Al,conventional,,,,,,,,,-5.23,-3.67,,-6.1,-3.9,
108958,10.1021/acs.jpcc.6b00890,10.1021/acs.jpcc.6b00890,PDVF-8,PC71BM,PDVF-8,PC70BM,CCCCCCCCCCC(CCCCCCCC)CN1C(=O)C2=C(c3ccc(-c4ccc(/C=C/c5cccs5)s4)o3)N(CC(CCCCCCCC)CCCCCCCCCC)C(=O)C2=C1c1ccco1,CCCCC(=O)OCC1(C2=CC=CC=C2)C3=CC=CC4=CC=CC5=CC=CC6=CC=C7C=CC=CC8=CC=CC1=C8C7=C6C5=C4C3,0.65,10.56,66.6,4.56,4.571424,0.2505263157894905,4.49,4.56,1:4,,,,ITO/PEDOT:PSS/PDVF/PC71BM/LiF/Al,conventional,LiF,,PEDOT/PSS,,90.0,"1,2-dichlorobenzene",,,-5.245,-3.815,,-6.1,-3.9,
108959,10.1021/acs.jpcc.6b03124,10.1021/acs.jpcc.6b03124,P3HT,PC60BM,P3HT,PCBM,CCCCCCC1=CC=C(S1)C2=CC=C(S2)CCCCCC,CCCCC(=O)OCC1(C2=CC=CC=C2)C3=CC=CC4=CC=CC5=CC=CC6=CC=CC7=CC=CC1=C7C6=C5C4=C3,0.62,7.8,46.0,2.22,2.2245600000000003,0.2054054054054107,,,1:2,,,,ITO/PEDOT:PSS/active layer/Al,conventional,,,PEDOT:PSS,PEDOT:PSS,,THF,THF,,-5.0,-3.0,,-6.1,-3.7,
108960,10.1021/acs.jpcc.6b03124,10.1021/acs.jpcc.6b03124,P3HT,C60DAM,P3HT,C60DAM,CCCCCCC1=CC=C(S1)C2=CC=C(S2)CCCCCC,,0.8,8.08,50.0,3.23,3.2320000000000007,0.0619195046439835,,,1:2,,,,ITO/PEDOT:PSS/active layer/Al,conventional,,,PEDOT:PSS,PEDOT:PSS,,THF,THF,,-5.0,-3.0,,,,
108961,10.1021/acs.jpcc.6b03124,10.1021/acs.jpcc.6b03124,P3HT,PC70BM,P3HT,PC70BM,CCCCCCC1=CC=C(S1)C2=CC=C(S2)CCCCCC,CCCCC(=O)OCC1(C2=CC=CC=C2)C3=CC=CC4=CC=CC5=CC=CC6=CC=C7C=CC=CC8=CC=CC1=C8C7=C6C5=C4C3,0.64,9.42,52.0,3.13,3.1349760000000004,0.1589776357827647,,,1:2,,,,ITO/PEDOT:PSS/active layer/Al,conventional,,,PEDOT:PSS,PEDOT:PSS,,THF,THF,,-5.0,-3.0,,-6.1,-3.9,
108962,10.1021/acs.jpcc.6b03124,10.1021/acs.jpcc.6b03124,P3HT,C70DAM,P3HT,C70DAM,CCCCCCC1=CC=C(S1)C2=CC=C(S2)CCCCCC,,0.82,9.86,55.0,4.45,4.446859999999999,0.0705617977528321,,,1:2,,,,ITO/PEDOT:PSS/active layer/Al,conventional,,,PEDOT:PSS,PEDOT:PSS,,THF,THF,,-5.0,-3.0,,,,
108963,10.1021/acs.jpcc.6b03124,10.1021/acs.jpcc.6b03124,P3HT,C70DAM,P3HT,C70DAM,CCCCCCC1=CC=C(S1)C2=CC=C(S2)CCCCCC,,0.8,10.24,58.0,4.75,4.75136,0.028631578947369,,,1:2,DIO,DIO,,ITO/PEDOT:PSS/active layer/Al,conventional,,,PEDOT:PSS,PEDOT:PSS,,THF,THF,,-5.0,-3.0,,,,
108964,10.1021/acs.jpcc.6b03124,10.1021/acs.jpcc.6b03124,P3HT,C70DAM,P3HT,C70DAM,CCCCCCC1=CC=C(S1)C2=CC=C(S2)CCCCCC,,0.8,10.68,58.0,4.95,4.95552,0.1115151515151464,,,1:2,OT,OT,,ITO/PEDOT:PSS/active layer/Al,conventional,,,PEDOT:PSS,PEDOT:PSS,,THF,THF,,-5.0,-3.0,,,,
108965,10.1021/acs.jpcc.6b03124,10.1021/acs.jpcc.6b03124,P3HT,C70DAM,P3HT,C70DAM,CCCCCCC1=CC=C(S1)C2=CC=C(S2)CCCCCC,,0.78,11.65,62.0,5.63,5.63394,0.0699822380106581,,,1:2,CN,CN,,ITO/PEDOT:PSS/active layer/Al,conventional,,,PEDOT:PSS,PEDOT:PSS,,THF,THF,,-5.0,-3.0,,,,
108966,10.1021/acs.jpcc.6b03768,10.1021/acs.jpcc.6b03768,PBDTTT-C-T,N3,PBDTTT-C-T,N3,CCCCC(CC)CC(=O)c1cc2c(-c3cc4c(-c5ccc(CC(CC)CCCC)s5)c5sccc5c(-c5ccc(CC(CC)CCCC)s5)c4s3)scc2s1,CCCCCCCCCCCC1=C(/C=C2\C(=O)C3=CC(F)=C(F)C=C3C2=C(C#N)C#N)SC2=C1SC1=C2N(CCC(CC)CCCC)C2=C1C1=NSN=C1C1=C2N(CCC(CC)CCCC)C2=C1SC1=C2SC(/C=C2\C(=O)C3=CC(F)=C(F)C=C3C2=C(C#N)C#N)=C1CCCCCCCCCCC,0.868,3.98,29.7,1.03,1.02602808,0.3856233009708862,,,1:1,,,,ITO/PEDOT:PSS/PBDTTT-C-T:N3/Mg/Al,conventional,,,PEDOT:PSS,,,o-DCB,,150.0,-5.13,-3.27,,-5.64,-3.86,
108967,10.1021/acs.jpcc.6b03768,10.1021/acs.jpcc.6b03768,PBDTTT-C-T,N3,PBDTTT-C-T,N3,CCCCC(CC)CC(=O)c1cc2c(-c3cc4c(-c5ccc(CC(CC)CCCC)s5)c5sccc5c(-c5ccc(CC(CC)CCCC)s5)c4s3)scc2s1,CCCCCCCCCCCC1=C(/C=C2\C(=O)C3=CC(F)=C(F)C=C3C2=C(C#N)C#N)SC2=C1SC1=C2N(CCC(CC)CCCC)C2=C1C1=NSN=C1C1=C2N(CCC(CC)CCCC)C2=C1SC1=C2SC(/C=C2\C(=O)C3=CC(F)=C(F)C=C3C2=C(C#N)C#N)=C1CCCCCCCCCCC,0.878,3.79,31.3,1.04,1.04154506,0.1485634615384602,,,1:2,w/o,,,conventional,conventional,,,PEDOT:PSS,,,o-DCB,,150.0,-5.13,-3.27,,-5.64,-3.86,
108968,10.1021/acs.jpcc.6b03768,10.1021/acs.jpcc.6b03768,PBDTTT-C-T,N3,PBDTTT-C-T,N3,CCCCC(CC)CC(=O)c1cc2c(-c3cc4c(-c5ccc(CC(CC)CCCC)s5)c5sccc5c(-c5ccc(CC(CC)CCCC)s5)c4s3)scc2s1,CCCCCCCCCCCC1=C(/C=C2\C(=O)C3=CC(F)=C(F)C=C3C2=C(C#N)C#N)SC2=C1SC1=C2N(CCC(CC)CCCC)C2=C1C1=NSN=C1C1=C2N(CCC(CC)CCCC)C2=C1SC1=C2SC(/C=C2\C(=O)C3=CC(F)=C(F)C=C3C2=C(C#N)C#N)=C1CCCCCCCCCCC,0.899,3.68,32.0,0.99,1.0586624,6.935595959595961,,,1:3,,,,conventional,conventional,,,PEDOT:PSS,,,o-DCB,,150.0,-5.13,-3.27,,-5.64,-3.86,
108969,10.1021/acs.jpcc.6b03768,10.1021/acs.jpcc.6b03768,PBDTTT-C-T,N3,PBDTTT-C-T,N3,CCCCC(CC)CC(=O)c1cc2c(-c3cc4c(-c5ccc(CC(CC)CCCC)s5)c5sccc5c(-c5ccc(CC(CC)CCCC)s5)c4s3)scc2s1,CCCCCCCCCCCC1=C(/C=C2\C(=O)C3=CC(F)=C(F)C=C3C2=C(C#N)C#N)SC2=C1SC1=C2N(CCC(CC)CCCC)C2=C1C1=NSN=C1C1=C2N(CCC(CC)CCCC)C2=C1SC1=C2SC(/C=C2\C(=O)C3=CC(F)=C(F)C=C3C2=C(C#N)C#N)=C1CCCCCCCCCCC,0.876,6.41,41.1,2.3,2.3078307600000003,0.3404678260869779,,,1:2,DIO,,1%,ITO/PEDOT:PSS/PBDTTT-C-T:N3/Mg/Al,conventional,,,PEDOT:PSS,,,o-DCB,,150.0,-5.13,-3.27,,-5.64,-3.86,
108970,10.1021/acs.jpcc.6b03768,10.1021/acs.jpcc.6b03768,PBDTTT-C-T,N3,PBDTTT-C-T,N3,CCCCC(CC)CC(=O)c1cc2c(-c3cc4c(-c5ccc(CC(CC)CCCC)s5)c5sccc5c(-c5ccc(CC(CC)CCCC)s5)c4s3)scc2s1,CCCCCCCCCCCC1=C(/C=C2\C(=O)C3=CC(F)=C(F)C=C3C2=C(C#N)C#N)SC2=C1SC1=C2N(CCC(CC)CCCC)C2=C1C1=NSN=C1C1=C2N(CCC(CC)CCCC)C2=C1SC1=C2SC(/C=C2\C(=O)C3=CC(F)=C(F)C=C3C2=C(C#N)C#N)=C1CCCCCCCCCCC,0.875,5.53,44.4,2.15,2.148405,0.0741860465116285,,,1:2,DIO,,3%,ITO/PEDOT:PSS/PBDTTT-C-T:N3/Mg/Al,conventional,,,PEDOT:PSS,,,o-DCB,,150.0,-5.13,-3.27,,-5.64,-3.86,
108971,10.1021/acs.jpcc.6b03768,10.1021/acs.jpcc.6b03768,PBDTTT-C-T,N3,PBDTTT-C-T,N3,CCCCC(CC)CC(=O)c1cc2c(-c3cc4c(-c5ccc(CC(CC)CCCC)s5)c5sccc5c(-c5ccc(CC(CC)CCCC)s5)c4s3)scc2s1,CCCCCCCCCCCC1=C(/C=C2\C(=O)C3=CC(F)=C(F)C=C3C2=C(C#N)C#N)SC2=C1SC1=C2N(CCC(CC)CCCC)C2=C1C1=NSN=C1C1=C2N(CCC(CC)CCCC)C2=C1SC1=C2SC(/C=C2\C(=O)C3=CC(F)=C(F)C=C3C2=C(C#N)C#N)=C1CCCCCCCCCCC,0.876,5.45,43.7,2.09,2.0863254,0.1758181818181645,,,1:2,DIO,,5%,ITO/PEDOT:PSS/PBDTTT-C-T:N3/Mg/Al,conventional,,,PEDOT:PSS,,,o-DCB,,150.0,-5.13,-3.27,,-5.64,-3.86,
108972,10.1021/acs.jpcc.6b03768,10.1021/acs.jpcc.6b03768,PBDTTT-C-T,N6,PBDTTT-C-T,N6,CCCCC(CC)CC(=O)c1cc2c(-c3cc4c(-c5ccc(CC(CC)CCCC)s5)c5sccc5c(-c5ccc(CC(CC)CCCC)s5)c4s3)scc2s1,CCCCCCCCN1C(=O)C(C#N)=C(C)/C(=C\c2ccc(-c3cc4c5c(c(-c6ccc(/C=C7/C(=O)N(CCCCCCCC)C(=O)C(C#N)=C7C)s6)cc6c5c3C(=O)N(CCCCCCCC)C6=O)C(=O)N(CCCCCCCC)C4=O)s2)C1=O,0.738,2.46,26.6,0.48,0.48291768,0.6078500000000187,,,1:1,,,,conventional,conventional,,,PEDOT:PSS,,99.0,o-DCB,,150.0,-5.13,-3.27,,-6.38,-3.98,
108973,10.1021/acs.jpcc.6b03768,10.1021/acs.jpcc.6b03768,PBDTTT-C-T,N6,PBDTTT-C-T,N6,CCCCC(CC)CC(=O)c1cc2c(-c3cc4c(-c5ccc(CC(CC)CCCC)s5)c5sccc5c(-c5ccc(CC(CC)CCCC)s5)c4s3)scc2s1,CCCCCCCCN1C(=O)C(C#N)=C(C)/C(=C\c2ccc(-c3cc4c5c(c(-c6ccc(/C=C7/C(=O)N(CCCCCCCC)C(=O)C(C#N)=C7C)s6)cc6c5c3C(=O)N(CCCCCCCC)C6=O)C(=O)N(CCCCCCCC)C4=O)s2)C1=O,0.617,2.42,26.5,0.4,0.3956821,1.0794750000000102,,,1:2,w/o,,,conventional,conventional,,,PEDOT:PSS,,99.0,o-DCB,,150.0,-5.13,-3.27,,-6.38,-3.98,
108974,10.1021/acs.jpcc.6b03768,10.1021/acs.jpcc.6b03768,PBDTTT-C-T,N6,PBDTTT-C-T,N6,CCCCC(CC)CC(=O)c1cc2c(-c3cc4c(-c5ccc(CC(CC)CCCC)s5)c5sccc5c(-c5ccc(CC(CC)CCCC)s5)c4s3)scc2s1,CCCCCCCCN1C(=O)C(C#N)=C(C)/C(=C\c2ccc(-c3cc4c5c(c(-c6ccc(/C=C7/C(=O)N(CCCCCCCC)C(=O)C(C#N)=C7C)s6)cc6c5c3C(=O)N(CCCCCCCC)C6=O)C(=O)N(CCCCCCCC)C4=O)s2)C1=O,0.5,1.62,23.3,0.18,0.18873,4.8500000000000085,,,1:3,,,,conventional,conventional,,,PEDOT:PSS,,99.0,o-DCB,,150.0,-5.13,-3.27,,-6.38,-3.98,
108975,10.1021/acs.jpcc.6b03768,10.1021/acs.jpcc.6b03768,PBDTTT-C-T,N6,PBDTTT-C-T,N6,CCCCC(CC)CC(=O)c1cc2c(-c3cc4c(-c5ccc(CC(CC)CCCC)s5)c5sccc5c(-c5ccc(CC(CC)CCCC)s5)c4s3)scc2s1,CCCCCCCCN1C(=O)C(C#N)=C(C)/C(=C\c2ccc(-c3cc4c5c(c(-c6ccc(/C=C7/C(=O)N(CCCCCCCC)C(=O)C(C#N)=C7C)s6)cc6c5c3C(=O)N(CCCCCCCC)C6=O)C(=O)N(CCCCCCCC)C4=O)s2)C1=O,0.837,3.99,43.1,1.14,1.43938053,26.261450000000007,,,1:1,DIO,,1%,conventional,conventional,,,PEDOT:PSS,,99.0,o-DCB,,150.0,-5.13,-3.27,,-6.38,-3.98,
108976,10.1021/acs.jpcc.6b03768,10.1021/acs.jpcc.6b03768,PBDTTT-C-T,N6,PBDTTT-C-T,N6,CCCCC(CC)CC(=O)c1cc2c(-c3cc4c(-c5ccc(CC(CC)CCCC)s5)c5sccc5c(-c5ccc(CC(CC)CCCC)s5)c4s3)scc2s1,CCCCCCCCN1C(=O)C(C#N)=C(C)/C(=C\c2ccc(-c3cc4c5c(c(-c6ccc(/C=C7/C(=O)N(CCCCCCCC)C(=O)C(C#N)=C7C)s6)cc6c5c3C(=O)N(CCCCCCCC)C6=O)C(=O)N(CCCCCCCC)C4=O)s2)C1=O,0.831,4.14,36.8,1.27,1.2660451199999998,0.311407874015765,,,1:1,DIO,,3%,conventional,conventional,,,PEDOT:PSS,,99.0,o-DCB,,150.0,-5.13,-3.27,,-6.38,-3.98,
108977,10.1021/acs.jpcc.6b03768,10.1021/acs.jpcc.6b03768,PBDTTT-C-T,N6,PBDTTT-C-T,N6,CCCCC(CC)CC(=O)c1cc2c(-c3cc4c(-c5ccc(CC(CC)CCCC)s5)c5sccc5c(-c5ccc(CC(CC)CCCC)s5)c4s3)scc2s1,CCCCCCCCN1C(=O)C(C#N)=C(C)/C(=C\c2ccc(-c3cc4c5c(c(-c6ccc(/C=C7/C(=O)N(CCCCCCCC)C(=O)C(C#N)=C7C)s6)cc6c5c3C(=O)N(CCCCCCCC)C6=O)C(=O)N(CCCCCCCC)C4=O)s2)C1=O,0.835,5.0,33.9,1.41,1.415325,0.3776595744680868,,,1:1,DIO,,5%,conventional,conventional,,,PEDOT:PSS,,99.0,o-DCB,,150.0,-5.13,-3.27,,-6.38,-3.98,
108978,10.1021/acs.jpcc.6b03768,10.1021/acs.jpcc.6b03768,PTB7,N3,PTB7,N3,CCCCC(CC)COC(=O)C1=CC(=C2C(=C1)C(=O)C3=C(S2)C=CS3)F,CCCCCCCCCCCC1=C(/C=C2\C(=O)C3=CC(F)=C(F)C=C3C2=C(C#N)C#N)SC2=C1SC1=C2N(CCC(CC)CCCC)C2=C1C1=NSN=C1C1=C2N(CCC(CC)CCCC)C2=C1SC1=C2SC(/C=C2\C(=O)C3=CC(F)=C(F)C=C3C2=C(C#N)C#N)=C1CCCCCCCCCCC,0.812,9.73,52.1,4.12,4.11629596,0.089903883495138,,,2:3,3%,,3%,inverted,inverted,ZnO,,,,85.0,o-DCB,o-DCB,,-5.15,-3.31,,-5.64,-3.86,
108979,10.1021/acs.jpcc.6b03768,10.1021/acs.jpcc.6b03768,PTB7,N6,PTB7,N6,CCCCC(CC)COC(=O)C1=CC(=C2C(=C1)C(=O)C3=C(S2)C=CS3)F,CCCCCCCCN1C(=O)C(C#N)=C(C)/C(=C\c2ccc(-c3cc4c5c(c(-c6ccc(/C=C7/C(=O)N(CCCCCCCC)C(=O)C(C#N)=C7C)s6)cc6c5c3C(=O)N(CCCCCCCC)C6=O)C(=O)N(CCCCCCCC)C4=O)s2)C1=O,0.805,9.06,50.2,3.64,3.661236600000001,0.5834230769230996,,,2:3,3%,,3%,inverted,inverted,ZnO,,,,70.0,o-DCB,o-DCB,,-5.15,-3.31,,-6.38,-3.98,
108980,10.1021/acs.jpcc.6b07479,10.1021/acs.jpcc.6b07479,P4TFDPP,PC71BM,P4TFDPP,PC70BM,CCCCCCCCC(CCCCCC)CN1C(=O)C2=C(c3ccc(-c4ccc5c(c4)C(CCCCCC)(CCCCCC)c4cc(-c6cc(CCCCCC)c(-c7ccc(-c8ccc(-c9sccc9CCCCCC)s8)s7)s6)ccc4-5)s3)N(CC(CCCCCC)CCCCCCCC)C(=O)C2=C1c1ccc(-c2ccc3c(c2)C(CCCCCC)(CCCCCC)c2ccccc2-3)s1,CCCCC(=O)OCC1(C2=CC=CC=C2)C3=CC=CC4=CC=CC5=CC=CC6=CC=C7C=CC=CC8=CC=CC1=C8C7=C6C5=C4C3,0.88,9.4,59.0,4.9,4.88048,0.398367346938775,,,1:2,,,,ITO/MoOx/active layer/Al,conventional,,,MoOx,MoO3,130.0,CF/O-DCB (94:6),chloroform:o-DCB (94:6),,-5.46,-3.75,,-6.1,-3.9,
108981,10.1021/acs.jpcc.6b07479,10.1021/acs.jpcc.6b07479,P4TPDPP,PC71BM,P4TPDPP,PC70BM,CCCCCCCCC(CCCCCC)CN1C(=O)C2=C(c3ccc(-c4ccc(-c5cc(CCCCCC)c(-c6ccc(-c7ccc(-c8sccc8CCCCCC)s7)s6)s5)cc4)s3)N(CC(CCCCCC)CCCCCCCC)C(=O)C2=C1c1ccc(-c2ccccc2)s1,CCCCC(=O)OCC1(C2=CC=CC=C2)C3=CC=CC4=CC=CC5=CC=CC6=CC=C7C=CC=CC8=CC=CC1=C8C7=C6C5=C4C3,0.72,10.05,50.0,3.8,3.618,4.789473684210513,,,1:2,,,,ITO/MoOx/active layer/Al,conventional,,,MoOx,MoO3,130.0,CF/O-DCB (94:6),chloroform:o-DCB (94:6),,-5.25,-3.79,,-6.1,-3.9,
108982,10.1021/acs.jpcc.6b07479,10.1021/acs.jpcc.6b07479,P5TDPP,PC71BM,P5TDPP,PC70BM,CCCCCCCCC(CCCCCC)CN1C(=O)C2=C(c3ccc(-c4ccc(-c5cc(CCCCCC)c(-c6ccc(-c7ccc(-c8sccc8CCCCCC)s7)s6)s5)s4)s3)N(CC(CCCCCC)CCCCCCCC)C(=O)C2=C1c1ccc(-c2cccs2)s1,CCCCC(=O)OCC1(C2=CC=CC=C2)C3=CC=CC4=CC=CC5=CC=CC6=CC=C7C=CC=CC8=CC=CC1=C8C7=C6C5=C4C3,0.77,8.57,61.0,4.1,4.025329,1.821243902439012,,,1:2,,,,ITO/MoOx/active layer/Al,conventional,,,MoOx,MoO3,130.0,CF/O-DCB (94:6),chloroform:o-DCB (94:6),,-5.11,-3.85,,-6.1,-3.9,
108983,10.1021/acs.jpcc.6b07479,10.1021/acs.jpcc.6b07479,P4TVDPP,PC71BM,P4TVDPP,PC70BM,C=Cc1ccc(C2=C3C(=O)N(CC(CCCCCC)CCCCCCCC)C(c4ccc(/C=C/c5cc(CCCCCC)c(-c6ccc(-c7ccc(-c8sccc8CCCCCC)s7)s6)s5)s4)=C3C(=O)N2CC(CCCCCC)CCCCCCCC)s1,CCCCC(=O)OCC1(C2=CC=CC=C2)C3=CC=CC4=CC=CC5=CC=CC6=CC=C7C=CC=CC8=CC=CC1=C8C7=C6C5=C4C3,0.69,9.43,44.0,2.9,2.8629479999999994,1.2776551724138114,,,1:2,,,,ITO/MoOx/active layer/Al,conventional,,,MoOx,MoO3,130.0,CF/O-DCB (94:6),chloroform:o-DCB (94:6),,-5.04,-3.82,,-6.1,-3.9,
108989,10.1021/acs.jpcc.7b08167,10.1021/acs.jpcc.7b08167,PTB7,DIF-full-C60,PTB7,DIF-full-C60,CCCCC(CC)COC(=O)C1=CC(=C2C(=C1)C(=O)C3=C(S2)C=CS3)F,,0.82,15.97,51.0,6.8,6.678654,1.7844999999999993,6.5,6.8,1:1.5,DIO,DIO,,inverted,inverted,ZnO,ZnO,MoO3,MoO3,,o-DCB,o-DCB,40.0,-5.15,-3.31,,,,
108990,10.1021/acs.jpcc.7b08167,10.1021/acs.jpcc.7b08167,PTB7,PC61BM,PTB7,PCBM,CCCCC(CC)COC(=O)C1=CC(=C2C(=C1)C(=O)C3=C(S2)C=CS3)F,CCCCC(=O)OCC1(C2=CC=CC=C2)C3=CC=CC4=CC=CC5=CC=CC6=CC=CC7=CC=CC1=C7C6=C5C4=C3,0.7,15.4,58.0,6.2,6.2524,0.8451612903225735,5.9,6.2,1:1.5,DIO,DIO,,inverted,inverted,ZnO,ZnO,MoO3,MoO3,,o-DCB,o-DCB,40.0,-5.15,-3.31,,-6.1,-3.7,
108991,10.1021/acs.jpcc.7b08167,10.1021/acs.jpcc.7b08167,PTB7-Th,DIF-full-C60,PTB7-Th,DIF-full-C60,CC(CC)CCCC(=O)OCC1=C(SC(=C1)C2=CC3=C(S2)C(=O)C4=C(C3=O)C5=CC(=CC(=C5S4)F)C(CC)CCCC)C(=O)OCCCC(CC)C,,0.82,16.01,65.0,8.6,8.53333,0.7752325581395375,8.4,8.6,1:1.5,DIO,DIO,,inverted,inverted,ZnO,ZnO,MoO3,MoO3,,o-DCB,o-DCB,40.0,-5.24,-3.64,,,,
108992,10.1021/acs.jpcc.7b08167,10.1021/acs.jpcc.7b08167,PTB7-Th,PC61BM,PTB7-Th,PCBM,CC(CC)CCCC(=O)OCC1=C(SC(=C1)C2=CC3=C(S2)C(=O)C4=C(C3=O)C5=CC(=CC(=C5S4)F)C(CC)CCCC)C(=O)OCCCC(CC)C,CCCCC(=O)OCC1(C2=CC=CC=C2)C3=CC=CC4=CC=CC5=CC=CC6=CC=CC7=CC=CC1=C7C6=C5C4=C3,0.84,15.14,62.0,7.9,7.884911999999999,0.1909873417721686,7.7,7.9,1:1.5,DIO,DIO,,inverted,inverted,ZnO,ZnO,MoO3,MoO3,,o-DCB,o-DCB,40.0,-5.24,-3.64,,-6.1,-3.7,
108993,10.1021/acs.jpcc.8b03132,10.1021/acs.jpcc.8b03132,PTB7-Th,PC71BM,PTB7-Th,PC70BM,CC(CC)CCCC(=O)OCC1=C(SC(=C1)C2=CC3=C(S2)C(=O)C4=C(C3=O)C5=CC(=CC(=C5S4)F)C(CC)CCCC)C(=O)OCCCC(CC)C,CCCCC(=O)OCC1(C2=CC=CC=C2)C3=CC=CC4=CC=CC5=CC=CC6=CC=C7C=CC=CC8=CC=CC1=C8C7=C6C5=C4C3,0.8,16.01,71.0,9.44,9.09368,3.668644067796596,9.13,9.44,1:1.5,"1,8-diiodooctane (DIO)",,3 vol%,ITO/ZnO/active layer/MoO3/Ag,inverted,ZnO,ZnO,MoO3,MoO3,70.0,o-dichlorobenzene (DCB),o-DCB,,-5.24,-3.64,,-6.1,-3.9,
108994,10.1021/acs.jpcc.8b03132,10.1021/acs.jpcc.8b03132,PTB7-Th,PC71BM,PTB7-Th,PC70BM,CC(CC)CCCC(=O)OCC1=C(SC(=C1)C2=CC3=C(S2)C(=O)C4=C(C3=O)C5=CC(=CC(=C5S4)F)C(CC)CCCC)C(=O)OCCCC(CC)C,CCCCC(=O)OCC1(C2=CC=CC=C2)C3=CC=CC4=CC=CC5=CC=CC6=CC=C7C=CC=CC8=CC=CC1=C8C7=C6C5=C4C3,0.8,16.55,71.0,9.68,9.4004,2.8884297520661004,9.42,9.68,1:1.5,"1,8-diiodooctane (DIO)",,3 vol%,ITO/ZnO/active layer/MoO3/Ag,inverted,ZnO,ZnO,MoO3,MoO3,90.0,o-dichlorobenzene (DCB),o-DCB,,-5.24,-3.64,,-6.1,-3.9,
108995,10.1021/acs.jpcc.8b03132,10.1021/acs.jpcc.8b03132,PTB7-Th,PC71BM,PTB7-Th,PC70BM,CC(CC)CCCC(=O)OCC1=C(SC(=C1)C2=CC3=C(S2)C(=O)C4=C(C3=O)C5=CC(=CC(=C5S4)F)C(CC)CCCC)C(=O)OCCCC(CC)C,CCCCC(=O)OCC1(C2=CC=CC=C2)C3=CC=CC4=CC=CC5=CC=CC6=CC=C7C=CC=CC8=CC=CC1=C8C7=C6C5=C4C3,0.8,15.62,70.0,8.94,8.7472,2.156599552572708,8.76,8.94,1:1.5,"1,8-diiodooctane (DIO)",,3 vol%,ITO/ZnO/active layer/MoO3/Ag,inverted,ZnO,ZnO,MoO3,MoO3,120.0,o-dichlorobenzene (DCB),o-DCB,,-5.24,-3.64,,-6.1,-3.9,
108996,10.1021/acs.jpcc.8b03132,10.1021/acs.jpcc.8b03132,PTB7-Th,PC71BM,PTB7-Th,PC70BM,CC(CC)CCCC(=O)OCC1=C(SC(=C1)C2=CC3=C(S2)C(=O)C4=C(C3=O)C5=CC(=CC(=C5S4)F)C(CC)CCCC)C(=O)OCCCC(CC)C,CCCCC(=O)OCC1(C2=CC=CC=C2)C3=CC=CC4=CC=CC5=CC=CC6=CC=C7C=CC=CC8=CC=CC1=C8C7=C6C5=C4C3,0.79,17.67,64.0,9.22,8.933952000000001,3.102472885032529,8.96,9.22,1:1.5,"1,8-diiodooctane (DIO)",,3 vol% DIO,ITO/ZnO/active layer/MoO3/Ag,inverted,ZnO,ZnO,MoO3,MoO3,180.0,o-dichlorobenzene (DCB),o-DCB,,-5.24,-3.64,,-6.1,-3.9,
108997,10.1021/acs.jpcc.8b03132,10.1021/acs.jpcc.8b03132,PTB7-Th,PC71BM,PTB7-Th,PC70BM,CC(CC)CCCC(=O)OCC1=C(SC(=C1)C2=CC3=C(S2)C(=O)C4=C(C3=O)C5=CC(=CC(=C5S4)F)C(CC)CCCC)C(=O)OCCCC(CC)C,CCCCC(=O)OCC1(C2=CC=CC=C2)C3=CC=CC4=CC=CC5=CC=CC6=CC=C7C=CC=CC8=CC=CC1=C8C7=C6C5=C4C3,0.78,19.7,50.0,7.79,7.683,1.373555840821569,7.68,7.79,1:1.5,"1,8-diiodooctane (DIO)",,3 vol% DIO,ITO/ZnO/active layer/MoO3/Ag,inverted,ZnO,ZnO,MoO3,MoO3,270.0,o-dichlorobenzene (DCB),o-DCB,,-5.24,-3.64,,-6.1,-3.9,
108998,10.1021/acs.jpcc.8b03132,10.1021/acs.jpcc.8b03132,PTB7-Th,PC71BM,PTB7-Th,PC70BM,CC(CC)CCCC(=O)OCC1=C(SC(=C1)C2=CC3=C(S2)C(=O)C4=C(C3=O)C5=CC(=CC(=C5S4)F)C(CC)CCCC)C(=O)OCCCC(CC)C,CCCCC(=O)OCC1(C2=CC=CC=C2)C3=CC=CC4=CC=CC5=CC=CC6=CC=C7C=CC=CC8=CC=CC1=C8C7=C6C5=C4C3,0.8,14.53,73.0,8.73,8.485520000000001,2.8004581901489045,8.51,8.73,1:3,"1,8-diiodooctane (DIO)",,3 vol% DIO,ITO/ZnO/active layer/MoO3/Ag,inverted,ZnO,ZnO,MoO3,MoO3,120.0,o-dichlorobenzene (DCB),o-DCB,,-5.24,-3.64,,-6.1,-3.9,
108999,10.1021/acs.jpcc.8b03132,10.1021/acs.jpcc.8b03132,PTB7-Th,PC71BM,PTB7-Th,PC70BM,CC(CC)CCCC(=O)OCC1=C(SC(=C1)C2=CC3=C(S2)C(=O)C4=C(C3=O)C5=CC(=CC(=C5S4)F)C(CC)CCCC)C(=O)OCCCC(CC)C,CCCCC(=O)OCC1(C2=CC=CC=C2)C3=CC=CC4=CC=CC5=CC=CC6=CC=C7C=CC=CC8=CC=CC1=C8C7=C6C5=C4C3,0.8,14.27,71.0,8.34,8.105360000000001,2.8134292565947105,8.15,8.34,1:3,"1,8-diiodooctane (DIO)",,3 vol% DIO,ITO/ZnO/active layer/MoO3/Ag,inverted,ZnO,ZnO,MoO3,MoO3,180.0,o-dichlorobenzene (DCB),o-DCB,,-5.24,-3.64,,-6.1,-3.9,
109000,10.1021/acs.jpcc.8b03132,10.1021/acs.jpcc.8b03132,PTB7-Th,PC71BM,PTB7-Th,PC70BM,CC(CC)CCCC(=O)OCC1=C(SC(=C1)C2=CC3=C(S2)C(=O)C4=C(C3=O)C5=CC(=CC(=C5S4)F)C(CC)CCCC)C(=O)OCCCC(CC)C,CCCCC(=O)OCC1(C2=CC=CC=C2)C3=CC=CC4=CC=CC5=CC=CC6=CC=C7C=CC=CC8=CC=CC1=C8C7=C6C5=C4C3,0.8,16.96,59.0,8.15,8.00512,1.777668711656449,8.01,8.15,1:3,"1,8-diiodooctane (DIO)",,3 vol%,ITO/ZnO/active layer/MoO3/Ag,inverted,ZnO,ZnO,MoO3,MoO3,270.0,o-dichlorobenzene (DCB),o-DCB,,-5.24,-3.64,,-6.1,-3.9,
109001,10.1021/acs.jpclett.1c01077,10.1021/acs.jpclett.1c01077,PBDB-TF,BTIC-OCOMe,PM6,BTIC-OCOMe,CC1=CC(=CC(=C1)C2=C3C=CC(=C4C5=C(C=C(S5)/C=C\6/C(=O)C7=CC(=CC(=C7)F)C(=O)/C6=C\C8=CC(=C(S8)C9=CC(=CC(=C9)C)C(C)(C)C(=O)OC)C(C)(C)C(=O)OC)SC4=C3S2)C(C)(C)C(=O)OC)C(C)(C)C(=O)OC,CCc1c(/C=C2\C(=O)c3cc(OC(C)=O)ccc3C2=C(C#N)C#N)sc2c1sc1c3c4nsnc4c4c5sc6c(CC)c(/C=C7\C(=O)c8cc(OC(C)=O)ccc8C7=C(C#N)C#N)sc6c5n(CC)c4c3n(CC)c21,0.95,15.55,56.2,8.32,8.302145000000001,0.2146033653846041,8.1,8.32,,,,,,,,,,,,CF,chloroform,100.0,-5.56,-3.65,,-5.35,-3.83,
109002,10.1021/acs.jpclett.1c01077,10.1021/acs.jpclett.1c01077,PBDB-TF,BTIC-COOMe,PM6,BTIC-COOMe,CC1=CC(=CC(=C1)C2=C3C=CC(=C4C5=C(C=C(S5)/C=C\6/C(=O)C7=CC(=CC(=C7)F)C(=O)/C6=C\C8=CC(=C(S8)C9=CC(=CC(=C9)C)C(C)(C)C(=O)OC)C(C)(C)C(=O)OC)SC4=C3S2)C(C)(C)C(=O)OC)C(C)(C)C(=O)OC,CCc1c(/C=C2\C(=O)c3cc(C(=O)OC)ccc3C2=C(C#N)C#N)sc2c1sc1c3c4nsnc4c4c5sc6c(CC)c(/C=C7\C(=O)c8cc(C(=O)OC)ccc8C7=C(C#N)C#N)sc6c5n(CC)c4c3n(CC)c21,0.9,22.13,66.71,13.25,13.286630699999998,0.276458113207533,13.0,13.25,,,,,,,,,,,,CF,chloroform,100.0,-5.56,-3.65,,-5.41,-3.89,
109006,10.1021/acs.macromol.0c01405,10.1021/acs.macromol.0c01405,PM6,PBI-α,PM6,PBI-α,CC1=CC(=CC(=C1)C2=C3C=CC(=C4C5=C(C=C(S5)/C=C\6/C(=O)C7=CC(=CC(=C7)F)C(=O)/C6=C\C8=CC(=C(S8)C9=CC(=CC(=C9)C)C(C)(C)C(=O)OC)C(C)(C)C(=O)OC)SC4=C3S2)C(C)(C)C(=O)OC)C(C)(C)C(=O)OC,CCCCCCCCCCCCCCCCC1(CCCCCCCCCCCCCCC)c2cc3c(cc2-c2sc(/C=C4\C(=O)c5cc(-c6cc7c(-c8cc(F)c(CC(CC)CCCC)s8)c8sccc8c(-c8cc(F)c(CC(CC)CCCC)s8)c7s6)sc5C4=C(C#N)C#N)cc21)C(CCCCCCCCCCCCCCCC)(CCCCCCCCCCCCCCCC)c1cc(/C=C2\C(=O)c4ccsc4C2=C(C#N)C#N)sc1-3,0.93,19.0,64.6,11.4,11.41482,0.1299999999999868,11.1,11.4,1.5:1,PN,PN,,ITO/PEDOT:PSS/active layer/PDINO/Al,conventional,PDINO,PDINO,PEDOT:PSS,PEDOT:PSS,,,,140.0,-5.56,-3.65,,-5.8,-3.7,
109007,10.1021/acs.macromol.0c01405,10.1021/acs.macromol.0c01405,PM6,PBI-β,PM6,PBI-β,CC1=CC(=CC(=C1)C2=C3C=CC(=C4C5=C(C=C(S5)/C=C\6/C(=O)C7=CC(=CC(=C7)F)C(=O)/C6=C\C8=CC(=C(S8)C9=CC(=CC(=C9)C)C(C)(C)C(=O)OC)C(C)(C)C(=O)OC)SC4=C3S2)C(C)(C)C(=O)OC)C(C)(C)C(=O)OC,,1.03,16.1,68.4,11.3,11.342772000000002,0.3785132743362933,11.1,11.3,1.5:1,PN,PN,,ITO/PEDOT:PSS/active layer/PDINO/Al,conventional,PDINO,PDINO,PEDOT:PSS,PEDOT:PSS,,,,140.0,-5.56,-3.65,,,,
109008,10.1021/acs.macromol.0c01462,10.1021/acs.macromol.0c01462,PM6,Y6,PM6,Y6,CC1=CC(=CC(=C1)C2=C3C=CC(=C4C5=C(C=C(S5)/C=C\6/C(=O)C7=CC(=CC(=C7)F)C(=O)/C6=C\C8=CC(=C(S8)C9=CC(=CC(=C9)C)C(C)(C)C(=O)OC)C(C)(C)C(=O)OC)SC4=C3S2)C(C)(C)C(=O)OC)C(C)(C)C(=O)OC,CCCCCCCCCCCC(CC)CN1C(=O)C2=CC3=C(C=C2C4=CC5=C(S4)C6=C(N5CC(CC)CCCCCCCCCC)C(=O)/C6=C\C7=CC(=CC(=C7)F)C(F)(F)F)/C(=C\C8=CC(=CC(=C8)F)C(F)(F)F)C9=C(S3)C1=C9,0.839,25.13,72.8,15.35,15.349202959999998,0.0051924429967551,15.02,15.35,1:1.3,CN,CN,,ITO/PEDOT:PSS/active layer/DPO/Ag,conventional,DPO,DPO,PEDOT:PSS,PEDOT:PSS,152.0,CF,chloroform,100.0,-5.56,-3.65,,-5.65,-4.1,
109009,10.1021/acs.macromol.0c01462,10.1021/acs.macromol.0c01462,OPz1,Y6,OPz1,Y6,CCCCC(CC)Cc1sc(-c2c3cc(-c4ccc(-c5sc(-c6ccc(-c7cc8c(-c9cc(F)c(CC(CC)CCCC)s9)c9sc(-c%10nc(C(=O)OCC)cs%10)cc9c(-c9cc(F)c(CC(CC)CCCC)s9)c8s7)s6)c6c5C(=O)c5c(CC(CC)CCCC)sc(CC(CC)CCCC)c5C6=O)s4)sc3c(-c3cc(F)c(CC(CC)CCCC)s3)c3ccsc23)cc1F,CCCCCCCCCCCC(CC)CN1C(=O)C2=CC3=C(C=C2C4=CC5=C(S4)C6=C(N5CC(CC)CCCCCCCCCC)C(=O)/C6=C\C7=CC(=CC(=C7)F)C(F)(F)F)/C(=C\C8=CC(=CC(=C8)F)C(F)(F)F)C9=C(S3)C1=C9,0.871,25.34,73.7,16.28,16.26643018,0.0833527027027071,15.92,16.28,1:1.3,CN,CN,,ITO/PEDOT:PSS/active layer/DPO/Ag,conventional,DPO,DPO,PEDOT:PSS,PEDOT:PSS,148.0,CF,chloroform,100.0,-5.52,-3.62,,-5.65,-4.1,
109010,10.1021/acs.macromol.0c01462,10.1021/acs.macromol.0c01462,OPz2,Y6,OPz1,Y6,CCCCC(CC)Cc1sc(-c2c3cc(-c4ccc(-c5sc(-c6ccc(-c7cc8c(-c9cc(F)c(CC(CC)CCCC)s9)c9sc(-c%10nc(C(=O)OCC)cs%10)cc9c(-c9cc(F)c(CC(CC)CCCC)s9)c8s7)s6)c6c5C(=O)c5c(CC(CC)CCCC)sc(CC(CC)CCCC)c5C6=O)s4)sc3c(-c3cc(F)c(CC(CC)CCCC)s3)c3ccsc23)cc1F,CCCCCCCCCCCC(CC)CN1C(=O)C2=CC3=C(C=C2C4=CC5=C(S4)C6=C(N5CC(CC)CCCCCCCCCC)C(=O)/C6=C\C7=CC(=CC(=C7)F)C(F)(F)F)/C(=C\C8=CC(=CC(=C8)F)C(F)(F)F)C9=C(S3)C1=C9,0.871,24.81,67.1,14.54,14.499981209999998,0.275232393397533,14.21,14.54,1:1.3,CN,CN,,ITO/PEDOT:PSS/active layer/DPO/Ag,conventional,DPO,DPO,PEDOT:PSS,PEDOT:PSS,143.0,CF,chloroform,100.0,-5.59,-3.64,,-5.65,-4.1,
109011,10.1021/acs.macromol.0c01462,10.1021/acs.macromol.0c01462,OPz3,Y6,OPz1,Y6,CCCCC(CC)Cc1sc(-c2c3cc(-c4ccc(-c5sc(-c6ccc(-c7cc8c(-c9cc(F)c(CC(CC)CCCC)s9)c9sc(-c%10nc(C(=O)OCC)cs%10)cc9c(-c9cc(F)c(CC(CC)CCCC)s9)c8s7)s6)c6c5C(=O)c5c(CC(CC)CCCC)sc(CC(CC)CCCC)c5C6=O)s4)sc3c(-c3cc(F)c(CC(CC)CCCC)s3)c3ccsc23)cc1F,CCCCCCCCCCCC(CC)CN1C(=O)C2=CC3=C(C=C2C4=CC5=C(S4)C6=C(N5CC(CC)CCCCCCCCCC)C(=O)/C6=C\C7=CC(=CC(=C7)F)C(F)(F)F)/C(=C\C8=CC(=CC(=C8)F)C(F)(F)F)C9=C(S3)C1=C9,0.881,18.68,43.1,7.09,7.093001480000001,0.0423339915373891,6.6,7.09,1:1.3,CN,CN,,ITO/PEDOT:PSS/active layer/DPO/Ag,conventional,DPO,DPO,PEDOT:PSS,PEDOT:PSS,140.0,CF,chloroform,100.0,-5.62,-3.66,,-5.65,-4.1,
109012,10.1021/acs.macromol.0c01462,10.1021/acs.macromol.0c01462,OPz4,Y6,OPz4,Y6,CCCCC(CC)Cc1sc(-c2c3cc(-c4nc(C(=O)OCC)cs4)sc3c(-c3cc(F)c(CC(CC)CCCC)s3)c3ccsc23)cc1F,CCCCCCCCCCCC(CC)CN1C(=O)C2=CC3=C(C=C2C4=CC5=C(S4)C6=C(N5CC(CC)CCCCCCCCCC)C(=O)/C6=C\C7=CC(=CC(=C7)F)C(F)(F)F)/C(=C\C8=CC(=CC(=C8)F)C(F)(F)F)C9=C(S3)C1=C9,0.25,1.48,27.5,0.1,0.10175,1.7500000000000016,0.0,0.1,1:1.3,CN,CN,,ITO/PEDOT:PSS/active layer/DPO/Ag,conventional,DPO,DPO,PEDOT:PSS,PEDOT:PSS,140.0,CF,chloroform,100.0,-5.84,-3.68,,-5.65,-4.1,
109013,10.1021/acs.macromol.0c01787,10.1021/acs.macromol.0c01787,PTzBT,PC71BM,PTzBT,PC70BM,CCCCCCCCC(CCCCCC)Cc1ccsc1-c1nc2sc(-c3sc(-c4cc(CC(CCCC)CCCCCC)c(-c5nc6sc(-c7sccc7CC(CCCC)CCCCCC)nc6s5)s4)cc3CC(CCCCCC)CCCCCCCC)nc2s1,CCCCC(=O)OCC1(C2=CC=CC=C2)C3=CC=CC4=CC=CC5=CC=CC6=CC=C7C=CC=CC8=CC=CC1=C8C7=C6C5=C4C3,0.88,11.8,71.0,7.4,7.37264,0.3697297297297274,,,1:2,,,,inverted,inverted,ZnO,ZnO,MoOx,MoO3,340.0,chlorobenzene,chlorobenzene,,-5.12,-2.76,,-6.1,-3.9,
109014,10.1021/acs.macromol.0c01787,10.1021/acs.macromol.0c01787,PTzBT,ITIC,PTzBT,ITIC,CCCCCCCCC(CCCCCC)Cc1ccsc1-c1nc2sc(-c3sc(-c4cc(CC(CCCC)CCCCCC)c(-c5nc6sc(-c7sccc7CC(CCCC)CCCCCC)nc6s5)s4)cc3CC(CCCCCC)CCCCCCCC)nc2s1,CCCCCCc1ccc(C2(c3ccc(CCCCCC)cc3)c3cc4c(cc3-c3sc5cc(C=C6C(=O)c7ccccc7C6=C(C#N)C#N)sc5c32)C(c2ccc(CCCCCC)cc2)(c2ccc(CCCCCC)cc2)c2c-4sc3cc(C=C4C(=O)c5ccccc5C4=C(C#N)C#N)sc23)cc1,0.97,11.7,61.0,7.1,6.922889999999999,2.494507042253532,,,1:1.5,,,,inverted,inverted,ZnO,ZnO,MoOx,MoO3,120.0,chlorobenzene,chlorobenzene,,-5.12,-2.76,,-5.48,-3.83,
109016,10.1021/acs.macromol.0c01787,10.1021/acs.macromol.0c01787,PTzBT,IT-4F,PTzBT,IT-4F,CCCCCCCCC(CCCCCC)Cc1ccsc1-c1nc2sc(-c3sc(-c4cc(CC(CCCC)CCCCCC)c(-c5nc6sc(-c7sccc7CC(CCCC)CCCCCC)nc6s5)s4)cc3CC(CCCCCC)CCCCCCCC)nc2s1,CCCCCCc1ccc(C2(c3ccc(CCCCCC)cc3)c3cc4c(cc3-c3sc5cc(/C=C6\C(=O)c7cc(F)c(F)cc7C6=C(C#N)C#N)sc5c32)C(c2ccc(CCCCCC)cc2)(c2ccc(CCCCCC)cc2)c2c-4sc3cc(/C=C4\C(=O)c5cc(F)c(F)cc5C4=C(C#N)C#N)sc23)cc1,0.9,10.0,72.0,6.4,6.48,1.250000000000001,,,,,,,inverted,inverted,ZnO,ZnO,MoOx,MoO3,140.0,chlorobenzene,chlorobenzene,,-5.12,-2.76,,-5.66,-4.14,
109018,10.1021/acs.macromol.0c01787,10.1021/acs.macromol.0c01787,PTzBT,IT-M,PTzBT,IT-M,CCCCCCCCC(CCCCCC)Cc1ccsc1-c1nc2sc(-c3sc(-c4cc(CC(CCCC)CCCCCC)c(-c5nc6sc(-c7sccc7CC(CCCC)CCCCCC)nc6s5)s4)cc3CC(CCCCCC)CCCCCCCC)nc2s1,CCCCCCc1ccc(C2(c3ccc(CCCCCC)cc3)c3cc4c(cc3-c3sc5cc(/C=C6\C(=O)c7ccc(C)cc7C6=C(C#N)C#N)sc5c32)C(c2ccc(CCCCCC)cc2)(c2ccc(CCCCCC)cc2)c2c-4sc3cc(/C=C4\C(=O)c5ccc(C)cc5C4=C(C#N)C#N)sc23)cc1,1.0,11.8,64.0,7.6,7.552,0.6315789473684099,,,,,,,inverted,inverted,ZnO,ZnO,MoOx,MoO3,110.0,chlorobenzene,chlorobenzene,,-5.12,-2.76,,-5.514,-3.808,
109020,10.1021/acs.macromol.0c01787,10.1021/acs.macromol.0c01787,PTzBT,IEICO-4F,PTzBT,IEICO-4F,CCCCCCCCC(CCCCCC)Cc1ccsc1-c1nc2sc(-c3sc(-c4cc(CC(CCCC)CCCCCC)c(-c5nc6sc(-c7sccc7CC(CCCC)CCCCCC)nc6s5)s4)cc3CC(CCCCCC)CCCCCCCC)nc2s1,CCCCCCc1ccc(C2(c3ccc(CCCCCC)cc3)c3cc4c(cc3-c3sc(-c5sc(/C=C6\C(=O)c7cc(F)c(F)cc7C6=C(C#N)C#N)cc5OCC(CC)CCCC)cc32)C(c2ccc(CCCCCC)cc2)(c2ccc(CCCCCC)cc2)c2cc(-c3scc(/C=C5/C(=O)c6cc(F)c(F)cc6C5=C(C#N)C#N)c3OCC(CC)CCCC)sc2-4)cc1,0.78,7.0,40.0,2.2,2.184,0.7272727272727278,,,,,,,inverted,inverted,ZnO,ZnO,MoOx,MoO3,120.0,chlorobenzene,chlorobenzene,,-5.12,-2.76,,-5.44,-4.19,
109034,10.1021/acs.macromol.0c02496,10.1021/acs.macromol.0c02496,PBDB-T,,PBDB-T,,CC1=CC(=CC(=C1)C2=C3C=CC(=C4C5=C(C=C(S5)/C=C\6/C(=O)C7=CC=CC(=C7)C(=O)/C6=C\C8=CC(=C(S8)C9=CC(=CC(=C9)C)C)C)SC4=C3S2)C)C,,0.87,13.51,58.0,7.1,6.817146,3.9838591549295694,6.83,7.1,,,,,ITO/PEDOT:PSS/active layer/PNDIT-F3N-Br/Ag,conventional,PNDIT-F3N-Br,PNDIT-F3N-Br,PEDOT:PSS,PEDOT:PSS,,chlorobenzene,chlorobenzene,,-5.33,-3.53,,,,
109035,10.1021/acs.macromol.0c02496,10.1021/acs.macromol.0c02496,PBDB-T,P(NDI2OD-T2),PBDB-T,,CC1=CC(=CC(=C1)C2=C3C=CC(=C4C5=C(C=C(S5)/C=C\6/C(=O)C7=CC=CC(=C7)C(=O)/C6=C\C8=CC(=C(S8)C9=CC(=CC(=C9)C)C)C)SC4=C3S2)C)C,CCCCCCCCCCC(CCCCCCCC)CN1C(=O)c2ccc3c4c(c(-c5ccc(-c6cccs6)s5)cc(c24)C1=O)C(=O)N(C(CCCCCCCC)CCCCCCCCCC)C3=O,0.87,13.24,58.0,7.03,6.680904000000001,4.965803698435269,6.7,7.03,,,,,ITO/PEDOT:PSS/active layer/PNDIT-F3N-Br/Ag,conventional,PNDIT-F3N-Br,PNDIT-F3N-Br,PEDOT:PSS,PEDOT:PSS,,chlorobenzene,chlorobenzene,,-5.33,-3.53,,,,
109036,10.1021/acs.macromol.0c02496,10.1021/acs.macromol.0c02496,PBDB-T,,PBDB-T,,CC1=CC(=CC(=C1)C2=C3C=CC(=C4C5=C(C=C(S5)/C=C\6/C(=O)C7=CC=CC(=C7)C(=O)/C6=C\C8=CC(=C(S8)C9=CC(=CC(=C9)C)C)C)SC4=C3S2)C)C,,0.87,13.08,51.0,6.29,5.803596,7.732972972972978,5.89,6.29,,,,,ITO/PEDOT:PSS/active layer/PNDIT-F3N-Br/Ag,conventional,PNDIT-F3N-Br,PNDIT-F3N-Br,PEDOT:PSS,PEDOT:PSS,,chlorobenzene,chlorobenzene,,-5.33,-3.53,,,,
109037,10.1021/acs.macromol.0c02496,10.1021/acs.macromol.0c02496,PBDB-Bz,,PBDB-Bz,,CCCCCCC(CCCC)Cc1ccc2sc(-c3c4cc(-c5ccc(-c6sc(-c7cccs7)c7c6C(=O)c6c(CC(CC)CCCC)sc(CC(CC)CCCC)c6C7=O)s5)sc4c(-c4cc5cc(CC(CCCC)CCCCCC)ccc5s4)c4ccsc34)cc2c1,,0.93,13.85,66.0,8.83,8.50113,3.724462061155155,8.6,8.83,,,,,ITO/PEDOT:PSS/active layer/PNDIT-F3N-Br/Ag,conventional,PNDIT-F3N-Br,PNDIT-F3N-Br,PEDOT:PSS,PEDOT:PSS,,chlorobenzene,chlorobenzene,,-5.43,-3.6,,,,
109038,10.1021/acs.macromol.0c02496,10.1021/acs.macromol.0c02496,PBDB-Bz,,PBDB-Bz,,CCCCCCC(CCCC)Cc1ccc2sc(-c3c4cc(-c5ccc(-c6sc(-c7cccs7)c7c6C(=O)c6c(CC(CC)CCCC)sc(CC(CC)CCCC)c6C7=O)s5)sc4c(-c4cc5cc(CC(CCCC)CCCCCC)ccc5s4)c4ccsc34)cc2c1,,0.94,14.1,67.0,9.02,8.88018,1.550110864745014,8.78,9.02,,,,,ITO/PEDOT:PSS/active layer/PNDIT-F3N-Br/Ag,conventional,PNDIT-F3N-Br,PNDIT-F3N-Br,PEDOT:PSS,PEDOT:PSS,,chlorobenzene,chlorobenzene,,-5.43,-3.6,,,,
109039,10.1021/acs.macromol.0c02496,10.1021/acs.macromol.0c02496,PBDB-Bz,,PBDB-Bz,,CCCCCCC(CCCC)Cc1ccc2sc(-c3c4cc(-c5ccc(-c6sc(-c7cccs7)c7c6C(=O)c6c(CC(CC)CCCC)sc(CC(CC)CCCC)c6C7=O)s5)sc4c(-c4cc5cc(CC(CCCC)CCCCCC)ccc5s4)c4ccsc34)cc2c1,,0.94,13.86,66.0,8.98,8.598744,4.245612472160362,8.69,8.98,,,,,ITO/PEDOT:PSS/active layer/PNDIT-F3N-Br/Ag,conventional,PNDIT-F3N-Br,PNDIT-F3N-Br,PEDOT:PSS,PEDOT:PSS,,chlorobenzene,chlorobenzene,,-5.43,-3.6,,,,
109040,10.1021/acs.macromol.0c02558,10.1021/acs.macromol.0c02558,PTB7-Th,PTP-Th,,PTP-Th,,CCCCCCCCC(CCCCCCC)Cn1c(=O)c2ccc3c4ccc5c(=O)n(C(CCCCCCCC)CCCCCCCC)c(=O)c6cc7c8c(sc9c%10cc%11c(=O)n(CC(CCCCCCC)CCCCCCCC)c(=O)c%12cc(-c%13cccs%13)c%13c%14ccc%15c(=O)n(C(CCCCCCCC)CCCCCCCC)c(=O)c%16cc(c98)c(c%14c%15%16)c%10c%13c%12%11)c8cc(c1=O)c2c3c8c7c4c56,0.89,11.32,40.86,4.25,4.116563279999999,3.139687529411779,3.86,4.25,,,,,ITO/PEDOT:PSS/active layer/PNDIT-F3N/Al,conventional,PNDIT-F3N,PNDIT-F3N,PEDOT:PSS,PEDOT:PSS,,,,,,,,-5.81,-3.81,
109041,10.1021/acs.macromol.0c02558,10.1021/acs.macromol.0c02558,PTB7-Th,PTP-TT,,PTP-TT,,CCCCCCCCC(CCCCCCC)Cn1c(=O)c2ccc3c4ccc5c(=O)n(C(CCCCCCCC)CCCCCCCC)c(=O)c6cc7c8c(sc9c%10cc%11c(=O)n(CC(CCCCCCC)CCCCCCCC)c(=O)c%12cc(-c%13cc%14sccc%14s%13)c%13c%14ccc%15c(=O)n(C(CCCCCCCC)CCCCCCCC)c(=O)c%16cc(c98)c(c%14c%15%16)c%10c%13c%12%11)c8cc(c1=O)c2c3c8c7c4c56,0.87,13.45,45.07,5.53,5.273866049999999,4.631716998191709,5.14,5.53,,,,,ITO/PEDOT:PSS/active layer/PNDIT-F3N/Al,conventional,PNDIT-F3N,PNDIT-F3N,PEDOT:PSS,PEDOT:PSS,,,,,,,,-5.65,-3.81,
109042,10.1021/acs.macromol.0c02558,10.1021/acs.macromol.0c02558,PTB7-Th,PTP-Th (2% CN),,PTP-Th (2% CN),,,0.86,12.25,49.01,5.36,5.1632035,3.671576492537322,4.96,5.36,,CN,CN,,ITO/PEDOT:PSS/active layer/PNDIT-F3N/Al,conventional,PNDIT-F3N,PNDIT-F3N,PEDOT:PSS,PEDOT:PSS,,,,,,,,,,
109043,10.1021/acs.macromol.0c02558,10.1021/acs.macromol.0c02558,PTB7-Th,PTP-TT (2% CN),,PTP-TT (2% CN),,,0.86,14.53,54.01,7.04,6.74898158,4.133784375000005,6.78,7.04,,CN,CN,,ITO/PEDOT:PSS/active layer/PNDIT-F3N/Al,conventional,PNDIT-F3N,PNDIT-F3N,PEDOT:PSS,PEDOT:PSS,,,,,,,,,,
109046,10.1021/acs.macromol.2c00837,10.1021/acs.macromol.2c00837,PAB-α,,PAB-α,,,,0.897,23.23,72.29,15.05,15.063291399000002,0.0883149435216056,14.89,15.05,,,,,ITO/PEDOT:PSS/PAB-α:Y6/PNDIT-F3N/Ag,conventional,PNDIT-F3N,PNDIT-F3N,PEDOT:PSS,PEDOT:PSS,,,,,,,,,,
109047,10.1021/acs.macromol.2c00837,10.1021/acs.macromol.2c00837,PAB-γ,,PAB-γ,,,,0.183,0.74,26.33,0.04,0.035656086,10.859785000000011,0.015,0.04,,,,,ITO/PEDOT:PSS/PAB-γ:Y6/PNDIT-F3N/Ag,conventional,PNDIT-F3N,PNDIT-F3N,PEDOT:PSS,PEDOT:PSS,,,,,,,,,,
109048,10.1021/acs.macromol.2c01276,10.1021/acs.macromol.2c01276,PM6,PY-IT,PM6,PY-IT,CC1=CC(=CC(=C1)C2=C3C=CC(=C4C5=C(C=C(S5)/C=C\6/C(=O)C7=CC(=CC(=C7)F)C(=O)/C6=C\C8=CC(=C(S8)C9=CC(=CC(=C9)C)C(C)(C)C(=O)OC)C(C)(C)C(=O)OC)SC4=C3S2)C(C)(C)C(=O)OC)C(C)(C)C(=O)OC,CCCCCCCCCCCc1c(/C=C2\C(=O)c3ccccc3C2=C(C#N)C#N)sc2c1sc1c3c4nsnc4c4c5sc6c(CCCCCCCCCCC)c(/C=C7\C(=O)c8cc(-c9cccs9)ccc8C7=C(C#N)C#N)sc6c5n(CC(CCCCCCCC)CCCCCCCCCC)c4c3n(CC(CCCCCCCC)CCCCCCCCCC)c21,0.935,22.51,71.7,15.1,15.090591450000002,0.0623082781456826,14.9,15.1,1:1 w/w,CN,CN,1.5 vol %,ITO/PEDOT:PSS/PM6:PSMA/PDINN/Ag,conventional,PDINN,PDINN,PEDOT:PSS,PEDOT:PSS,,,,120.0,-5.56,-3.65,,-5.68,-3.94,
