Repository: JiYiqaq/PCE-KA-GNN

# Data directory

- `raw/Active_Database.csv` is the immutable source dataset bundled under CC BY 4.0. Do not overwrite it with processed data.
- `processed/` is created and populated by the training pipeline. Generated `.pt` and `.pth` caches are intentionally ignored by Git because they can exceed GitHub's normal single-file limit.

See `../DATA_LICENSE.md` for provenance, license and checksum information.

File: data/raw/Active_Database.csv (part 426 of 471)
id,doi,doi_norm,donor,acceptor,donor_canonical,acceptor_canonical,donor_smiles,acceptor_smiles,voc,jsc,ff,pce,pce_recomputed,pce_relative_error_percent,pce_avg,pce_best,d_a_ratio,additive,additive_canonical,additive_ratio,device_structure,device_type,etl,etl_canonical,htl,htl_canonical,active_layer_thickness,solvent,solvent_canonical,annealing_temp,homo_d,lumo_d,eg_d,homo_a,lumo_a,eg_a
109049,10.1021/acs.macromol.2c01276,10.1021/acs.macromol.2c01276,PM6,PA1-o,PM6,PA1-o,CC1=CC(=CC(=C1)C2=C3C=CC(=C4C5=C(C=C(S5)/C=C\6/C(=O)C7=CC(=CC(=C7)F)C(=O)/C6=C\C8=CC(=C(S8)C9=CC(=CC(=C9)C)C(C)(C)C(=O)OC)C(C)(C)C(=O)OC)SC4=C3S2)C(C)(C)C(=O)OC)C(C)(C)C(=O)OC,CCCCCCCCCCCCC(CCCCCCCCCC)Cn1c2c3sc(/C=C4\C(=O)c5ccccc5C4=C(C#N)C#N)c(CCCCCCCCCCC)c3sc2c2c3nsnc3c3c4sc5c(CCCCCCCCCCC)c(/C=C6\C(=O)c7cc(-c8ccc(-c9ccc%10c(c9F)C(=O)/C(=C\c9sc%11c(sc%12c%13c%14nsnc%14c%14c%15sc%16c(CCCCCCCCCCC)c(/C=C%17\C(=O)c%18c(ccc(-c%19cccs%19)c%18F)C%17=C(C#N)C#N)sc%16c%15n(CC(CCCCCCCCCC)CCCCCCCCCCCC)c%14c%13n(CC(CCCCCCCCCC)CCCCCCCCCCCC)c%11%12)c9CCCCCCCCCCC)C%10=C(C#N)C#N)s8)ccc7C6=C(C#N)C#N)sc5c4n(CC(CCCCCCCCCC)CCCCCCCCCCCC)c3c21,0.925,23.99,72.2,16.0,16.0217215,0.1357593750000107,15.8,16.0,1:1 w/w,CN,CN,1.5 vol %,ITO/PEDOT:PSS/PM6:PSMA/PDINN/Ag,conventional,PDINN,PDINN,PEDOT:PSS,PEDOT:PSS,,,,120.0,-5.56,-3.65,,-5.74,-3.83,
109050,10.1021/acs.macromol.2c01276,10.1021/acs.macromol.2c01276,PM6,PYF-T-o,PM6,PYF-T-o,CC1=CC(=CC(=C1)C2=C3C=CC(=C4C5=C(C=C(S5)/C=C\6/C(=O)C7=CC(=CC(=C7)F)C(=O)/C6=C\C8=CC(=C(S8)C9=CC(=CC(=C9)C)C(C)(C)C(=O)OC)C(C)(C)C(=O)OC)SC4=C3S2)C(C)(C)C(=O)OC)C(C)(C)C(=O)OC,CCCCCCCCCCCCC(CCCCCCCCCC)Cn1c2c3sc(/C=C4\C(=O)c5c(F)cccc5C4=C(C#N)C#N)c(CCCCCCCCCCC)c3sc2c2c3nsnc3c3c4sc5c(CCCCCCCCCCC)c(/C=C6\C(=O)c7c(ccc(-c8cccs8)c7F)C6=C(C#N)C#N)sc5c4n(CC(CCCCCCCCCC)CCCCCCCCCCCC)c3c21,0.892,24.15,71.8,15.4,15.467012399999998,0.4351454545454392,15.2,15.4,1:1 w/w,CN,CN,1.5 vol %,ITO/PEDOT:PSS/PM6:PSMA/PDINN/Ag,conventional,PDINN,PDINN,PEDOT:PSS,PEDOT:PSS,,,,120.0,-5.56,-3.65,,-5.715,-3.805,
109051,10.1021/acs.macromol.2c01276,10.1021/acs.macromol.2c01276,PM6,PY-IT,PM6,PY-IT,CC1=CC(=CC(=C1)C2=C3C=CC(=C4C5=C(C=C(S5)/C=C\6/C(=O)C7=CC(=CC(=C7)F)C(=O)/C6=C\C8=CC(=C(S8)C9=CC(=CC(=C9)C)C(C)(C)C(=O)OC)C(C)(C)C(=O)OC)SC4=C3S2)C(C)(C)C(=O)OC)C(C)(C)C(=O)OC,CCCCCCCCCCCc1c(/C=C2\C(=O)c3ccccc3C2=C(C#N)C#N)sc2c1sc1c3c4nsnc4c4c5sc6c(CCCCCCCCCCC)c(/C=C7\C(=O)c8cc(-c9cccs9)ccc8C7=C(C#N)C#N)sc6c5n(CC(CCCCCCCC)CCCCCCCCCC)c4c3n(CC(CCCCCCCC)CCCCCCCCCC)c21,0.933,22.3,72.3,15.05,15.0426657,0.0487328903654493,,15.05,1:1 w/w,CN,CN,1.5 vol %,ITO/PEDOT:PSS/PM6:PSMA/PDINN/Ag,conventional,PDINN,PDINN,PEDOT:PSS,PEDOT:PSS,,,,120.0,-5.56,-3.65,,-5.68,-3.94,
109052,10.1021/acs.macromol.2c01276,10.1021/acs.macromol.2c01276,PM6,PYF-T-o,PM6,PYF-T-o,CC1=CC(=CC(=C1)C2=C3C=CC(=C4C5=C(C=C(S5)/C=C\6/C(=O)C7=CC(=CC(=C7)F)C(=O)/C6=C\C8=CC(=C(S8)C9=CC(=CC(=C9)C)C(C)(C)C(=O)OC)C(C)(C)C(=O)OC)SC4=C3S2)C(C)(C)C(=O)OC)C(C)(C)C(=O)OC,CCCCCCCCCCCCC(CCCCCCCCCC)Cn1c2c3sc(/C=C4\C(=O)c5c(F)cccc5C4=C(C#N)C#N)c(CCCCCCCCCCC)c3sc2c2c3nsnc3c3c4sc5c(CCCCCCCCCCC)c(/C=C6\C(=O)c7c(ccc(-c8cccs8)c7F)C6=C(C#N)C#N)sc5c4n(CC(CCCCCCCCCC)CCCCCCCCCCCC)c3c21,0.901,23.3,72.4,15.2,15.1991492,0.0055973684210426,,15.2,1:1 w/w,CN,CN,1.5 vol %,ITO/PEDOT:PSS/PM6:PSMA/PDINN/Ag,conventional,PDINN,PDINN,PEDOT:PSS,PEDOT:PSS,,,,120.0,-5.56,-3.65,,-5.715,-3.805,
109053,10.1021/acs.macromol.2c01974,10.1021/acs.macromol.2c01974,DTTz-10,BTP-eC9,DTTz-10,BTP-eC9,,CCCCCCCCCc1c(C=C2C(=O)c3cc(Cl)c(Cl)cc3C2=C(C#N)C#N)sc2c1sc1c3c4nsnc4c4c5sc6c(CCCCCCCCC)c(C=C7C(=O)c8cc(Cl)c(Cl)cc8C7=C(C#N)C#N)sc6c5n(CC(CCCC)CCCCCC)c4c3n(CC(CCCC)CCCCCC)c21,0.86,24.31,70.7,15.16,14.780966199999998,2.500222955145132,14.75,15.16,,,,,ITO/PEDOT:PSS/active layer/PDINN/Ag,conventional,PDINN,PDINN,PEDOT:PSS,PEDOT:PSS,,toluene,toluene,,,,,-5.665,-4.165,
109054,10.1021/acs.macromol.2c01974,10.1021/acs.macromol.2c01974,DTTz-20,BTP-eC9,DTTz-20,BTP-eC9,,CCCCCCCCCc1c(C=C2C(=O)c3cc(Cl)c(Cl)cc3C2=C(C#N)C#N)sc2c1sc1c3c4nsnc4c4c5sc6c(CCCCCCCCC)c(C=C7C(=O)c8cc(Cl)c(Cl)cc8C7=C(C#N)C#N)sc6c5n(CC(CCCC)CCCCCC)c4c3n(CC(CCCC)CCCCCC)c21,0.86,25.21,73.2,16.37,15.870199200000002,3.053150885766641,15.91,16.37,,,,,ITO/PEDOT:PSS/active layer/PDINN/Ag,conventional,PDINN,PDINN,PEDOT:PSS,PEDOT:PSS,,toluene,toluene,,,,,-5.665,-4.165,
109055,10.1021/acs.macromol.2c01974,10.1021/acs.macromol.2c01974,DTTz-30,BTP-eC9,DTTz-30,BTP-eC9,,CCCCCCCCCc1c(C=C2C(=O)c3cc(Cl)c(Cl)cc3C2=C(C#N)C#N)sc2c1sc1c3c4nsnc4c4c5sc6c(CCCCCCCCC)c(C=C7C(=O)c8cc(Cl)c(Cl)cc8C7=C(C#N)C#N)sc6c5n(CC(CCCC)CCCCCC)c4c3n(CC(CCCC)CCCCCC)c21,0.86,25.12,71.5,15.87,15.446288000000004,2.669892879647111,15.4,15.87,,,,,ITO/PEDOT:PSS/active layer/PDINN/Ag,conventional,PDINN,PDINN,PEDOT:PSS,PEDOT:PSS,,toluene,toluene,,,,,-5.665,-4.165,
109056,10.1021/acs.macromol.2c01974,10.1021/acs.macromol.2c01974,DTTz-40,BTP-eC9,DTTz-40,BTP-eC9,CCCCCCC(CCCC)Cc1csc(-c2cc3c4nn(CC(CC)CCCC)nc4c4cc(-c5cc(CC(CCCC)CCCCCC)c(-c6cc7c(-c8cc(F)c(CC(CC)CCCC)s8)c8sc(-c9sc(-c%10cc%11c%12nsnc%12c%12cc(-c%13cc(CC(CCCC)CCCCCC)c(-c%14cc%15c(-c%16cc(F)c(CC(CC)CCCC)s%16)c%16sccc%16c(-c%16cc(F)c(CC(CC)CCCC)s%16)c%15s%14)s%13)sc%12c%11s%10)cc9CC(CCCC)CCCCCC)cc8c(-c8cc(F)c(CC(CC)CCCC)s8)c7s6)s5)sc4c3s2)c1,CCCCCCCCCc1c(C=C2C(=O)c3cc(Cl)c(Cl)cc3C2=C(C#N)C#N)sc2c1sc1c3c4nsnc4c4c5sc6c(CCCCCCCCC)c(C=C7C(=O)c8cc(Cl)c(Cl)cc8C7=C(C#N)C#N)sc6c5n(CC(CCCC)CCCCCC)c4c3n(CC(CCCC)CCCCCC)c21,0.86,24.63,71.3,15.57,15.102623399999995,3.001776493256283,15.12,15.57,,,,,ITO/PEDOT:PSS/active layer/PDINN/Ag,conventional,PDINN,PDINN,PEDOT:PSS,PEDOT:PSS,,toluene,toluene,,-5.5,-3.52,,-5.665,-4.165,
109057,10.1021/acs.macromol.2c01974,10.1021/acs.macromol.2c01974,DTTz-60,BTP-eC9,DTTz-60,BTP-eC9,,CCCCCCCCCc1c(C=C2C(=O)c3cc(Cl)c(Cl)cc3C2=C(C#N)C#N)sc2c1sc1c3c4nsnc4c4c5sc6c(CCCCCCCCC)c(C=C7C(=O)c8cc(Cl)c(Cl)cc8C7=C(C#N)C#N)sc6c5n(CC(CCCC)CCCCCC)c4c3n(CC(CCCC)CCCCCC)c21,0.85,23.34,67.9,13.81,13.470681,2.4570528602462094,13.46,13.81,,,,,ITO/PEDOT:PSS/active layer/PDINN/Ag,conventional,PDINN,PDINN,PEDOT:PSS,PEDOT:PSS,,toluene,toluene,,,,,-5.665,-4.165,
109058,10.1021/acs.macromol.5b00056,10.1021/acs.macromol.5b00056,PBDT2FBT-T1,PC71BM,PBDT2FBT-T,PC70BM,CCCCCCC(CCCC)Cc1ccc(-c2c3cc(-c4sc(-c5c(F)c(F)c(-c6cc(CC(CC)CCCC)cs6)c6nsnc56)cc4CC(CC)CCCC)sc3c(-c3ccc(CC(CCCC)CCCCCC)s3)c3ccsc23)s1,CCCCC(=O)OCC1(C2=CC=CC=C2)C3=CC=CC4=CC=CC5=CC=CC6=CC=C7C=CC=CC8=CC=CC1=C8C7=C6C5=C4C3,0.98,9.62,59.7,5.46,5.628277199999999,3.081999999999974,5.36,5.46,1:1.2,,,,ITO/MoO3/polymer:PC71BM/LiF/Al,conventional,LiF,LiF,MoO3,MoO3,91.0,DCB,o-DCB,,-5.47,-3.58,,-6.1,-3.9,
109059,10.1021/acs.macromol.5b00056,10.1021/acs.macromol.5b00056,PBDT2FBT-T2,PC71BM,PBDT2FBT-T2,PC70BM,CCCCCCC(CCCC)Cc1ccc(-c2ccc(-c3c4cc(-c5sc(-c6c(F)c(F)c(-c7cc(CC(CC)CCCC)cs7)c7nsnc67)cc5CC(CC)CCCC)sc4c(-c4ccc(-c5ccc(CC(CCCC)CCCCCC)s5)s4)c4ccsc34)s2)s1,CCCCC(=O)OCC1(C2=CC=CC=C2)C3=CC=CC4=CC=CC5=CC=CC6=CC=C7C=CC=CC8=CC=CC1=C8C7=C6C5=C4C3,0.9,10.6,54.7,5.22,5.21838,0.0310344827586198,5.11,5.22,1:0.8,,,,ITO/MoO3/polymer:PC71BM/LiF/Al,conventional,LiF,LiF,MoO3,MoO3,118.0,DCB,o-DCB,,-5.37,-3.61,,-6.1,-3.9,
109060,10.1021/acs.macromol.5b00056,10.1021/acs.macromol.5b00056,PBDT2FBT-T3,PC71BM,PBDT2FBT-T3,PC70BM,CCCCCCC(CCCC)Cc1ccc(-c2ccc(-c3ccc(-c4c5cc(-c6sc(-c7c(F)c(F)c(-c8cc(CC(CC)CCCC)cs8)c8nsnc78)cc6CC(CC)CCCC)sc5c(-c5ccc(-c6ccc(-c7ccc(CC(CCCC)CCCCCC)s7)s6)s5)c5ccsc45)s3)s2)s1,CCCCC(=O)OCC1(C2=CC=CC=C2)C3=CC=CC4=CC=CC5=CC=CC6=CC=C7C=CC=CC8=CC=CC1=C8C7=C6C5=C4C3,0.86,12.3,61.4,6.48,6.494892000000001,0.2298148148148236,6.45,6.48,1:0.8,,,,ITO/MoO3/polymer:PC71BM/LiF/Al,conventional,LiF,LiF,MoO3,MoO3,140.0,DCB,o-DCB,,-5.31,-3.62,,-6.1,-3.9,
109061,10.1021/acs.macromol.5b00056,10.1021/acs.macromol.5b00056,PBDT2FBT-T4,PC71BM,PBDT2FBT-T4,PC70BM,CCCCCCC(CCCC)Cc1ccc(-c2ccc(-c3ccc(-c4ccc(-c5c6cc(-c7sc(-c8c(F)c(F)c(-c9cc(CC(CC)CCCC)cs9)c9nsnc89)cc7CC(CC)CCCC)sc6c(-c6ccc(-c7ccc(-c8ccc(-c9ccc(CC(CCCC)CCCCCC)s9)s8)s7)s6)c6ccsc56)s4)s3)s2)s1,CCCCC(=O)OCC1(C2=CC=CC=C2)C3=CC=CC4=CC=CC5=CC=CC6=CC=C7C=CC=CC8=CC=CC1=C8C7=C6C5=C4C3,0.84,6.35,40.5,2.17,2.16027,0.4483870967742045,2.15,2.17,1:1,,,,ITO/MoO3/polymer:PC71BM/LiF/Al,conventional,LiF,LiF,MoO3,MoO3,95.0,DCB,o-DCB,,-5.3,-3.63,,-6.1,-3.9,
109062,10.1021/acs.macromol.5b00098,10.1021/acs.macromol.5b00098,PaNDTDPP,PCBM,PaNDTDPP,PCBM,CCCCCCC(CCCC)Cc1cc2cc(-c3ccc(C4=C5C(=O)N(CC(CC)CCCC)C(c6cccs6)=C5C(=O)N4CC(CC)CCCC)s3)sc2c2c(CC(CCCC)CCCCCC)cc3ccsc3c12,CCCCC(=O)OCC1(C2=CC=CC=C2)C3=CC=CC4=CC=CC5=CC=CC6=CC=CC7=CC=CC1=C7C6=C5C4=C3,0.72,6.9,62.6,3.11,3.1099680000000003,0.0010289389067391,,,1:2,,,,ITO/PEDOT:PSS/active layer/Ca/Al,conventional,Ca,Ca,PEDOT:PSS,PEDOT:PSS,,o-dichlorobenzene,o-DCB,,-5.47,-3.5,,-6.1,-3.7,
109063,10.1021/acs.macromol.5b00098,10.1021/acs.macromol.5b00098,PaNDTDTFBT,PCBM,PaNDTDTFBT,PCBM,CCCCCCCCCCC(CCCCCCCC)Cc1cc2cc(-c3sc(-c4c(F)c(F)c(-c5cc(CCCCCCCC)cs5)c5nsnc45)cc3CCCCCCCC)sc2c2c(CC(CCCCCCCC)CCCCCCCCCC)cc3ccsc3c12,CCCCC(=O)OCC1(C2=CC=CC=C2)C3=CC=CC4=CC=CC5=CC=CC6=CC=CC7=CC=CC1=C7C6=C5C4=C3,0.86,10.03,69.8,6.02,6.0208084,0.0134285714285776,,,1:1,,,,ITO/PEDOT:PSS/active layer/Ca/Al,conventional,Ca,Ca,PEDOT:PSS,PEDOT:PSS,,o-dichlorobenzene,o-DCB,,-5.34,-3.64,,-6.1,-3.7,
109064,10.1021/acs.macromol.5b00098,10.1021/acs.macromol.5b00098,PaNDTDTFBT,PCBM,PaNDTDTFBT,PCBM,CCCCCCCCCCC(CCCCCCCC)Cc1cc2cc(-c3sc(-c4c(F)c(F)c(-c5cc(CCCCCCCC)cs5)c5nsnc45)cc3CCCCCCCC)sc2c2c(CC(CCCCCCCC)CCCCCCCCCC)cc3ccsc3c12,CCCCC(=O)OCC1(C2=CC=CC=C2)C3=CC=CC4=CC=CC5=CC=CC6=CC=CC7=CC=CC1=C7C6=C5C4=C3,0.86,10.25,69.9,6.16,6.161685,0.0273538961038986,,,1:1,1-chloronaphthalene,CN,5 vol%,ITO/PEDOT:PSS/active layer/Ca/Al,conventional,Ca,Ca,PEDOT:PSS,PEDOT:PSS,,o-dichlorobenzene,o-DCB,,-5.34,-3.64,,-6.1,-3.7,
109065,10.1021/acs.macromol.5b00098,10.1021/acs.macromol.5b00098,PaNDTDTFBT,PCBM,PaNDTDTFBT,PCBM,CCCCCCCCCCC(CCCCCCCC)Cc1cc2cc(-c3sc(-c4c(F)c(F)c(-c5cc(CCCCCCCC)cs5)c5nsnc45)cc3CCCCCCCC)sc2c2c(CC(CCCCCCCC)CCCCCCCCCC)cc3ccsc3c12,CCCCC(=O)OCC1(C2=CC=CC=C2)C3=CC=CC4=CC=CC5=CC=CC6=CC=CC7=CC=CC1=C7C6=C5C4=C3,0.84,11.28,68.8,6.52,6.518937599999999,0.0162944785276127,,,1:1,1-chloronaphthalene,CN,5 vol %,ITO/PEDOT:PSS/active layer/Ca/Al,conventional,Ca,Ca,PEDOT:PSS,PEDOT:PSS,,o-dichlorobenzene,o-DCB,,-5.34,-3.64,,-6.1,-3.7,
109066,10.1021/acs.macromol.5b00098,10.1021/acs.macromol.5b00098,PaNDTDTFBT,PCBM,PaNDTDTFBT,PCBM,CCCCCCCCCCC(CCCCCCCC)Cc1cc2cc(-c3sc(-c4c(F)c(F)c(-c5cc(CCCCCCCC)cs5)c5nsnc45)cc3CCCCCCCC)sc2c2c(CC(CCCCCCCC)CCCCCCCCCC)cc3ccsc3c12,CCCCC(=O)OCC1(C2=CC=CC=C2)C3=CC=CC4=CC=CC5=CC=CC6=CC=CC7=CC=CC1=C7C6=C5C4=C3,0.84,10.9,71.0,6.5,6.5007600000000005,0.0116923076923159,,,1:1.2,1-chloronaphthalene,CN,5 vol %,ITO/ZnO/active layer/MoO3/Ag,inverted,ZnO,ZnO,MoO3,MoO3,,o-dichlorobenzene,o-DCB,,-5.34,-3.64,,-6.1,-3.7,
109067,10.1021/acs.macromol.5b00098,10.1021/acs.macromol.5b00098,PaNDTDTFBT,PCBM,PaNDTDTFBT,PCBM,CCCCCCCCCCC(CCCCCCCC)Cc1cc2cc(-c3sc(-c4c(F)c(F)c(-c5cc(CCCCCCCC)cs5)c5nsnc45)cc3CCCCCCCC)sc2c2c(CC(CCCCCCCC)CCCCCCCCCC)cc3ccsc3c12,CCCCC(=O)OCC1(C2=CC=CC=C2)C3=CC=CC4=CC=CC5=CC=CC6=CC=CC7=CC=CC1=C7C6=C5C4=C3,0.84,11.38,71.8,6.86,6.8635056,0.05110204081632,,,1:1.2,1-chloronaphthalene,CN,5 vol %,ITO/ZnO/PFN/active layer/MoO3/Ag,inverted,ZnO/PFN,ZnO/PFN,MoO3,MoO3,,o-dichlorobenzene,o-DCB,,-5.34,-3.64,,-6.1,-3.7,
109068,10.1021/acs.macromol.5b00251,10.1021/acs.macromol.5b00251,P1,PC71BM,P1,,CCCCCCCCc1cc(-c2c(-c3cccs3)sc3c(-c4cc(CCCCCCCC)c(CCCCCCCC)s4)c(-c4ccc(-c5cccc6nsnc56)s4)sc23)sc1CCCCCCCC,COC(=O)CCCC1(c2ccccc2)C23c4c5ccc6c7cc8c9c%10c(cc%11cc%12c%13c%14c(cc%15c%16ccc-5c2c%16c2c5c%16c%17c(c(c46)c7c9c%17c4c%10c%11c%13c4c%16c%14c%152)C513)C%12)C8,0.86,3.53,60.0,1.82,1.82148,0.081318681318665,,,1:1,,,,ITO/PEDOT:PSS/active layer/Ca/Al,conventional,Ca,Ca,PEDOT:PSS,PEDOT:PSS,103.0,o-DCB,o-DCB,,-5.34,-3.53,,,,
109069,10.1021/acs.macromol.5b00251,10.1021/acs.macromol.5b00251,P1,PC71BM,P1,,CCCCCCCCc1cc(-c2c(-c3cccs3)sc3c(-c4cc(CCCCCCCC)c(CCCCCCCC)s4)c(-c4ccc(-c5cccc6nsnc56)s4)sc23)sc1CCCCCCCC,COC(=O)CCCC1(c2ccccc2)C23c4c5ccc6c7cc8c9c%10c(cc%11cc%12c%13c%14c(cc%15c%16ccc-5c2c%16c2c5c%16c%17c(c(c46)c7c9c%17c4c%10c%11c%13c4c%16c%14c%152)C513)C%12)C8,0.81,6.11,67.0,3.3,3.3158970000000005,0.4817272727272944,,,1:1,DIO,DIO,,ITO/PEDOT:PSS/active layer/Ca/Al,conventional,Ca,Ca,PEDOT:PSS,PEDOT:PSS,98.0,o-DCB,o-DCB,,-5.34,-3.53,,,,
109070,10.1021/acs.macromol.5b00251,10.1021/acs.macromol.5b00251,P2,PC71BM,P2,,,COC(=O)CCCC1(c2ccccc2)C23c4c5ccc6c7cc8c9c%10c(cc%11cc%12c%13c%14c(cc%15c%16ccc-5c2c%16c2c5c%16c%17c(c(c46)c7c9c%17c4c%10c%11c%13c4c%16c%14c%152)C513)C%12)C8,0.8,4.06,65.0,2.32,2.1112,9.000000000000005,,,1:1,,,,ITO/PEDOT:PSS/active layer/Ca/Al,conventional,Ca,Ca,PEDOT:PSS,PEDOT:PSS,95.0,o-DCB,o-DCB,,-5.34,-3.58,,,,
109071,10.1021/acs.macromol.5b00251,10.1021/acs.macromol.5b00251,P2,,P2,,,,0.88,9.3,68.0,5.55,5.56512,0.2724324324324408,,,1:1,DIO,DIO,,ITO/PEDOT:PSS/active layer/Ca/Al,conventional,Ca,Ca,PEDOT:PSS,PEDOT:PSS,107.0,o-DCB,o-DCB,,-5.34,-3.58,,,,
109072,10.1021/acs.macromol.5b00251,10.1021/acs.macromol.5b00251,P3,,P3,,CCCCCCc1csc(-c2ccc(-c3cc(CCCCCC)c(/C=C/c4csc(-c5cc6c(OCC(CC)CCCC)c7sc(-c8ccc(C9=C%10C(=O)N(CC(CC)CCCC)C(c%11ccc(-c%12cc%13c(OCC(CC)CCCC)c%14sccc%14c(OCC(CC)CCCC)c%13s%12)s%11)=C%10C(=O)N9CC(CC)CCCC)s8)cc7c(OCC(CC)CCCC)c6s5)c4)s3)c3nsnc23)c1,,0.84,9.73,59.0,4.81,4.822188,0.2533887733887752,,,1:1,,,,ITO/PEDOT:PSS/active layer/Ca/Al,conventional,Ca,Ca,PEDOT:PSS,PEDOT:PSS,100.0,o-DCB,o-DCB,,-5.31,-3.6,,,,
109073,10.1021/acs.macromol.5b00251,10.1021/acs.macromol.5b00251,P3,,P3,,CCCCCCc1csc(-c2ccc(-c3cc(CCCCCC)c(/C=C/c4csc(-c5cc6c(OCC(CC)CCCC)c7sc(-c8ccc(C9=C%10C(=O)N(CC(CC)CCCC)C(c%11ccc(-c%12cc%13c(OCC(CC)CCCC)c%14sccc%14c(OCC(CC)CCCC)c%13s%12)s%11)=C%10C(=O)N9CC(CC)CCCC)s8)cc7c(OCC(CC)CCCC)c6s5)c4)s3)c3nsnc23)c1,,0.83,10.6,65.0,5.77,5.7187,0.8890814558058833,,,1:1,DIO,DIO,,ITO/PEDOT:PSS/active layer/Ca/Al,conventional,Ca,Ca,PEDOT:PSS,PEDOT:PSS,94.0,o-DCB,o-DCB,,-5.31,-3.6,,,,
109074,10.1021/acs.macromol.5b00251,10.1021/acs.macromol.5b00251,P4,,P4,,,,0.88,6.12,57.0,3.08,3.069792,0.3314285714285712,,,1:1,,,,ITO/PEDOT:PSS/active layer/Ca/Al,conventional,Ca,Ca,PEDOT:PSS,PEDOT:PSS,94.0,o-DCB,o-DCB,,-5.35,-3.6,,,,
109075,10.1021/acs.macromol.5b00251,10.1021/acs.macromol.5b00251,P4,,P4,,,,0.86,13.7,66.0,7.71,7.77612,0.8575875486381288,,,1:1,DIO,DIO,3 vol%,ITO/PEDOT:PSS/active layer/Ca/Al,conventional,Ca,Ca,PEDOT:PSS,PEDOT:PSS,104.0,o-DCB,o-DCB,,-5.35,-3.6,,,,
109076,10.1021/acs.macromol.5b00251,10.1021/acs.macromol.5b00251,P5,PC61BM,P5,PCBM,,CCCCC(=O)OCC1(C2=CC=CC=C2)C3=CC=CC4=CC=CC5=CC=CC6=CC=CC7=CC=CC1=C7C6=C5C4=C3,0.76,2.9,43.0,0.95,0.94772,0.2400000000000063,,,,,,,ITO/PEDOT:PSS/active layer/Ca/Al,conventional,Ca,Ca,PEDOT:PSS,PEDOT:PSS,,o-DCB,o-DCB,,-5.4,-3.66,,-6.1,-3.7,
109077,10.1021/acs.macromol.5b00251,10.1021/acs.macromol.5b00251,P7,PC61BM,P7,PCBM,CCCCCCCCC(CCCCCC)Cn1c2ccccc2c2ccc(-c3c4cc(-c5ccc(-c6sc(-c7cccs7)c7c6C(=O)c6c(CC(CC)CCCC)sc(CC(CC)CCCC)c6C7=O)s5)sc4c(-c4ccc5c6ccccc6n(CC(CCCCCC)CCCCCCCC)c5c4)c4ccsc34)cc21,CCCCC(=O)OCC1(C2=CC=CC=C2)C3=CC=CC4=CC=CC5=CC=CC6=CC=CC7=CC=CC1=C7C6=C5C4=C3,0.89,7.6,57.0,3.9,3.85548,1.1415384615384705,,,,,,,ITO/PEDOT:PSS/active layer/Ca/Al,conventional,Ca,Ca,PEDOT:PSS,PEDOT:PSS,,o-DCB,o-DCB,,-5.47,-3.62,,-6.1,-3.7,
109078,10.1021/acs.macromol.5b00251,10.1021/acs.macromol.5b00251,P11,PC61BM,P11,PCBM,CC1=CC=C(C=C1)C2CC=C(C(N2S(=O)(=O)C3=CC=C(C=C3)C)C4=CC=C(C=C4)C(C)(C)C)C(=O)O,CCCCC(=O)OCC1(C2=CC=CC=C2)C3=CC=CC4=CC=CC5=CC=CC6=CC=CC7=CC=CC1=C7C6=C5C4=C3,0.92,2.3,34.0,0.7,0.7194400000000001,2.777142857142875,,,,,,,ITO/PEDOT:PSS/active layer/Ca/Al,conventional,Ca,Ca,PEDOT:PSS,PEDOT:PSS,,o-DCB,o-DCB,,-5.23,-3.6,,-6.1,-3.7,
109079,10.1021/acs.macromol.5b00251,10.1021/acs.macromol.5b00251,PBDTPD-HT,PC71BM,PBDTPD-HT,PC70BM,,CCCCC(=O)OCC1(C2=CC=CC=C2)C3=CC=CC4=CC=CC5=CC=CC6=CC=C7C=CC=CC8=CC=CC1=C8C7=C6C5=C4C3,0.92,10.94,60.4,6.08,6.079139199999999,0.0141578947368548,,,,,,,ITO/PEDOT:PSS/active layer/Ca/Al,conventional,Ca,Ca,PEDOT:PSS,PEDOT:PSS,,o-DCB,o-DCB,,,,,-6.1,-3.9,
109080,10.1021/acs.macromol.5b00251,10.1021/acs.macromol.5b00251,PBDTTPT2,PC71BM,PBDTTPT2,PC70BM,,CCCCC(=O)OCC1(C2=CC=CC=C2)C3=CC=CC4=CC=CC5=CC=CC6=CC=C7C=CC=CC8=CC=CC1=C8C7=C6C5=C4C3,0.83,5.28,61.0,2.68,2.673264,0.2513432835821089,,,,,,,ITO/PEDOT:PSS/active layer/Ca/Al,conventional,Ca,Ca,PEDOT:PSS,PEDOT:PSS,,o-DCB,o-DCB,,,,,-6.1,-3.9,
109081,10.1021/acs.macromol.5b00251,10.1021/acs.macromol.5b00251,PBDTT-tt-TPD,PC71BM,PBDTT-tt-TPD,PC70BM,CCCCCCCCCCC(CCCCCCCC)CN1C(=O)c2c(-c3cc4sccc4s3)sc(-c3cc4sc(-c5cc6c(-c7ccc(CC(CC)CCCC)s7)c7sccc7c(-c7ccc(CC(CC)CCCC)s7)c6s5)cc4s3)c2C1=O,CCCCC(=O)OCC1(C2=CC=CC=C2)C3=CC=CC4=CC=CC5=CC=CC6=CC=C7C=CC=CC8=CC=CC1=C8C7=C6C5=C4C3,0.84,11.05,73.0,6.76,6.77586,0.2346153846153844,,,,,,,ITO/ZnO NPs/active layer/MoO3/Ag,inverted,ZnO NPs,ZnO,MoO3,MoO3,,o-DCB,o-DCB,,-5.68,-3.81,,-6.1,-3.9,
109082,10.1021/acs.macromol.5b00251,10.1021/acs.macromol.5b00251,P4,PC71BM,P4,PC70BM,,CCCCC(=O)OCC1(C2=CC=CC=C2)C3=CC=CC4=CC=CC5=CC=CC6=CC=C7C=CC=CC8=CC=CC1=C8C7=C6C5=C4C3,0.86,13.7,66.0,7.71,7.77612,0.8575875486381288,,,1:1,DIO,DIO,,ITO/PEDOT:PSS/active layer/Ca/Al,conventional,Ca,Ca,PEDOT:PSS,PEDOT:PSS,,o-DCB,o-DCB,,-5.35,-3.6,,-6.1,-3.9,
109083,10.1021/acs.macromol.5b00514,10.1021/acs.macromol.5b00514,pDTBDT-TTEH,PC71BM,pDTBDT-TTEH,PC70BM,CCCCCCCCCCc1cc(-c2c3sc4cc(-c5scc6cc(C(=O)C(CC)CCCC)sc56)sc4c3c(-c3cc(CCCCCCCCCC)c(CCCCCCCCCC)s3)c3sc4ccsc4c23)sc1CCCCCCCCCC,CCCCC(=O)OCC1(C2=CC=CC=C2)C3=CC=CC4=CC=CC5=CC=CC6=CC=C7C=CC=CC8=CC=CC1=C8C7=C6C5=C4C3,0.72,15.77,59.4,6.74,6.7445136,0.0669673590504468,6.5,6.74,1:1.5,DIO,DIO,3 vol %,ITO/PEDOT:PSS/polymer:PC71BM/TiO2/Al,conventional,TiO2,TiO2,PEDOT:PSS,PEDOT:PSS,,chlorobenzene,chlorobenzene,70.0,-5.29,-3.66,,-6.1,-3.9,
109084,10.1021/acs.macromol.5b00514,10.1021/acs.macromol.5b00514,pDTBDT-DTPD,PC71BM,pDTBDT-DTPD,PC70BM,CCCCCCCCCCc1cc(-c2c3sc4cc(-c5scc6c7c(sc56)C(=O)N(CCCCCCCC)C7=O)sc4c3c(-c3cc(CCCCCCCCCC)c(CCCCCCCCCC)s3)c3sc4ccsc4c23)sc1CCCCCCCCCC,CCCCC(=O)OCC1(C2=CC=CC=C2)C3=CC=CC4=CC=CC5=CC=CC6=CC=C7C=CC=CC8=CC=CC1=C8C7=C6C5=C4C3,0.79,6.64,53.9,2.83,2.8273784,0.0926360424028543,2.7,2.83,1:1.5,DIO,DIO,3 vol%,ITO/PEDOT:PSS/polymer:PC71BM/TiO2/Al,conventional,TiO2,TiO2,PEDOT:PSS,PEDOT:PSS,,chlorobenzene,chlorobenzene,70.0,-5.53,-3.87,,-6.1,-3.9,
109085,10.1021/acs.macromol.5b00514,10.1021/acs.macromol.5b00514,pDTBDT-TTEH,PC71BM,pDTBDT-TTEH,PC70BM,CCCCCCCCCCc1cc(-c2c3sc4cc(-c5scc6cc(C(=O)C(CC)CCCC)sc56)sc4c3c(-c3cc(CCCCCCCCCC)c(CCCCCCCCCC)s3)c3sc4ccsc4c23)sc1CCCCCCCCCC,CCCCC(=O)OCC1(C2=CC=CC=C2)C3=CC=CC4=CC=CC5=CC=CC6=CC=C7C=CC=CC8=CC=CC1=C8C7=C6C5=C4C3,0.71,15.75,55.35,6.16,6.18951375,0.479119318181811,6.0,6.16,,,,,ITO/TiO2/polymer:PC71BM/MoO3/Ag,inverted,TiO2,TiO2,MoO3,,,,,,-5.29,-3.66,,-6.1,-3.9,
109086,10.1021/acs.macromol.5b00514,10.1021/acs.macromol.5b00514,pDTBDT-TTEH,PC71BM,pDTBDT-TTEH,PC70BM,CCCCCCCCCCc1cc(-c2c3sc4cc(-c5scc6cc(C(=O)C(CC)CCCC)sc56)sc4c3c(-c3cc(CCCCCCCCCC)c(CCCCCCCCCC)s3)c3sc4ccsc4c23)sc1CCCCCCCCCC,CCCCC(=O)OCC1(C2=CC=CC=C2)C3=CC=CC4=CC=CC5=CC=CC6=CC=C7C=CC=CC8=CC=CC1=C8C7=C6C5=C4C3,0.72,15.51,56.1,6.24,6.2647992,0.3974230769230684,6.03,6.24,,,,,,inverted,PEIE,PEIE,MoO3,,,,,,-5.29,-3.66,,-6.1,-3.9,
109087,10.1021/acs.macromol.5b00514,10.1021/acs.macromol.5b00514,pDTBDT-DTPD,PC71BM,pDTBDT-DTPD,PC70BM,CCCCCCCCCCc1cc(-c2c3sc4cc(-c5scc6c7c(sc56)C(=O)N(CCCCCCCC)C7=O)sc4c3c(-c3cc(CCCCCCCCCC)c(CCCCCCCCCC)s3)c3sc4ccsc4c23)sc1CCCCCCCCCC,CCCCC(=O)OCC1(C2=CC=CC=C2)C3=CC=CC4=CC=CC5=CC=CC6=CC=C7C=CC=CC8=CC=CC1=C8C7=C6C5=C4C3,0.67,12.29,54.33,4.44,4.47369519,0.7589006756756653,4.36,4.44,,,,,ITO/TiO2/polymer:PC71BM/MoO3/Ag,inverted,TiO2,TiO2,MoO3,,,,,,-5.53,-3.87,,-6.1,-3.9,
109088,10.1021/acs.macromol.5b00589,10.1021/acs.macromol.5b00589,P1,,P1,,CCCCCCCCc1cc(-c2c(-c3cccs3)sc3c(-c4cc(CCCCCCCC)c(CCCCCCCC)s4)c(-c4ccc(-c5cccc6nsnc56)s4)sc23)sc1CCCCCCCC,,0.74,,36.0,0.61,,,0.55,0.61,1:1.5,,,,PET/Ag-grid/PEDOT:PSS/ZnO/active layer/PEDOT:PSS/Ag,,ZnO,ZnO,PEDOT:PSS,PEDOT:PSS,420.0,"1,2-dichlorobenzene",o-DCB,110.0,-5.34,-3.53,,,,
109089,10.1021/acs.macromol.5b00589,10.1021/acs.macromol.5b00589,P2,,P2,,,,0.6,,26.0,0.041,,,0.038,0.041,1:1.5,,,,PET/Ag-grid/PEDOT:PSS/ZnO/active layer/PEDOT:PSS/Ag,,ZnO,ZnO,PEDOT:PSS,PEDOT:PSS,420.0,"1,2-dichlorobenzene",o-DCB,110.0,-5.34,-3.58,,,,
109090,10.1021/acs.macromol.5b00589,10.1021/acs.macromol.5b00589,P3,,P3,,CCCCCCc1csc(-c2ccc(-c3cc(CCCCCC)c(/C=C/c4csc(-c5cc6c(OCC(CC)CCCC)c7sc(-c8ccc(C9=C%10C(=O)N(CC(CC)CCCC)C(c%11ccc(-c%12cc%13c(OCC(CC)CCCC)c%14sccc%14c(OCC(CC)CCCC)c%13s%12)s%11)=C%10C(=O)N9CC(CC)CCCC)s8)cc7c(OCC(CC)CCCC)c6s5)c4)s3)c3nsnc23)c1,,0.53,,31.0,0.1,,,0.091,0.1,1:1.5,,,,PET/Ag-grid/PEDOT:PSS/ZnO/active layer/PEDOT:PSS/Ag,,ZnO,ZnO,PEDOT:PSS,PEDOT:PSS,420.0,"1,2-dichlorobenzene",o-DCB,110.0,-5.31,-3.6,,,,
109091,10.1021/acs.macromol.5b00589,10.1021/acs.macromol.5b00589,P4,,P4,,,,0.31,,25.0,0.003,,,0.0026,0.003,1:1.5,,,,PET/Ag-grid/PEDOT:PSS/ZnO/active layer/PEDOT:PSS/Ag,,ZnO,ZnO,PEDOT:PSS,PEDOT:PSS,420.0,"1,2-dichlorobenzene",o-DCB,110.0,-5.35,-3.6,,,,
109092,10.1021/acs.macromol.5b00589,10.1021/acs.macromol.5b00589,P5,,P5,,,,0.74,9.59,51.0,3.6,3.619266,0.5351666666666545,3.3,3.6,1:1.5,,,,PET/Ag-grid/PEDOT:PSS/ZnO/active layer/PEDOT:PSS/Ag,,ZnO,ZnO,PEDOT:PSS,PEDOT:PSS,420.0,"1,2-dichlorobenzene",o-DCB,110.0,-5.4,-3.66,,,,
109093,10.1021/acs.macromol.5b00589,10.1021/acs.macromol.5b00589,P5,,P5,,,,0.7,8.57,43.0,2.6,2.57957,0.7857692307692373,2.5,2.6,1:1.5,,,,PET/Ag-grid/PEDOT:PSS/ZnO/active layer/PEDOT:PSS/Ag,,ZnO,ZnO,PEDOT:PSS,PEDOT:PSS,420.0,"1,2-dichlorobenzene",o-DCB,110.0,-5.4,-3.66,,,,
109094,10.1021/acs.macromol.5b00589,10.1021/acs.macromol.5b00589,P5,,P5,,,,0.74,6.48,41.0,1.9,1.966032,3.4753684210526483,1.8,1.9,1:1.5,,,,PET/Ag-grid/PEDOT:PSS/ZnO/active layer/PEDOT:PSS/Ag,,ZnO,ZnO,PEDOT:PSS,PEDOT:PSS,420.0,"1,2-dichlorobenzene",o-DCB,110.0,-5.4,-3.66,,,,
109095,10.1021/acs.macromol.5b00589,10.1021/acs.macromol.5b00589,P7,,P7,,CCCCCCCCC(CCCCCC)Cn1c2ccccc2c2ccc(-c3c4cc(-c5ccc(-c6sc(-c7cccs7)c7c6C(=O)c6c(CC(CC)CCCC)sc(CC(CC)CCCC)c6C7=O)s5)sc4c(-c4ccc5c6ccccc6n(CC(CCCCCC)CCCCCCCC)c5c4)c4ccsc34)cc21,,0.72,5.61,55.0,2.2,2.22156,0.980000000000001,1.9,2.2,1:1.5,,,,PET/Ag-grid/PEDOT:PSS/ZnO/active layer/PEDOT:PSS/Ag,,ZnO,ZnO,PEDOT:PSS,PEDOT:PSS,420.0,"1,2-dichlorobenzene",o-DCB,110.0,-5.47,-3.62,,,,
109096,10.1021/acs.macromol.5b00589,10.1021/acs.macromol.5b00589,P7,,P7,,CCCCCCCCC(CCCCCC)Cn1c2ccccc2c2ccc(-c3c4cc(-c5ccc(-c6sc(-c7cccs7)c7c6C(=O)c6c(CC(CC)CCCC)sc(CC(CC)CCCC)c6C7=O)s5)sc4c(-c4ccc5c6ccccc6n(CC(CCCCCC)CCCCCCCC)c5c4)c4ccsc34)cc21,,0.74,4.75,57.0,2.0,2.00355,0.1775000000000082,1.9,2.0,1:1.5,,,,PET/Ag-grid/PEDOT:PSS/ZnO/active layer/PEDOT:PSS/Ag,,ZnO,ZnO,PEDOT:PSS,PEDOT:PSS,420.0,"1,2-dichlorobenzene",o-DCB,110.0,-5.47,-3.62,,,,
109097,10.1021/acs.macromol.5b00589,10.1021/acs.macromol.5b00589,P8,,P8,,CCCCCCCCC(CCCCCC)COc1cc(-c2ccc(-c3sc(-c4ccc(-c5cc(CCCCCC)cs5)c5nsnc45)cc3CCCCCC)s2)c(OCC(CCCCCC)CCCCCCCC)cc1-c1cccs1,,0.63,5.13,37.0,1.2,1.195803,0.3497500000000005,1.1,1.2,1:1.5,,,,PET/Ag-grid/PEDOT:PSS/ZnO/active layer/PEDOT:PSS/Ag,,ZnO,ZnO,PEDOT:PSS,PEDOT:PSS,420.0,"1,2-dichlorobenzene",o-DCB,110.0,-5.39,-3.63,,,,
109098,10.1021/acs.macromol.5b00684,10.1021/acs.macromol.5b00684,P1,PC71BM,P1,PC70BM,CCCCCCCCc1cc(-c2c(-c3cccs3)sc3c(-c4cc(CCCCCCCC)c(CCCCCCCC)s4)c(-c4ccc(-c5cccc6nsnc56)s4)sc23)sc1CCCCCCCC,CCCCC(=O)OCC1(C2=CC=CC=C2)C3=CC=CC4=CC=CC5=CC=CC6=CC=C7C=CC=CC8=CC=CC1=C8C7=C6C5=C4C3,0.66,16.29,67.0,7.18,7.203438,0.3264345403899793,7.01,7.18,1:1.5,"1,8-diiodooctane (DIO)",,3 vol %,"ITO/PEDOT:PSS/polymer:PC71BM(1.0:1.5, w/w)/Ca/Al",conventional,Ca,,PEDOT:PSS,,100.0,chlorobenzene,,,-5.34,-3.53,,-6.1,-3.9,
109099,10.1021/acs.macromol.5b00684,10.1021/acs.macromol.5b00684,P2,PC71BM,P2,PC70BM,,CCCCC(=O)OCC1(C2=CC=CC=C2)C3=CC=CC4=CC=CC5=CC=CC6=CC=C7C=CC=CC8=CC=CC1=C8C7=C6C5=C4C3,0.73,15.23,69.0,7.64,7.671351,0.4103534031413717,7.52,7.64,1:1.5,"1,8-diiodooctane (DIO)",,3 vol %,"ITO/PEDOT:PSS/polymer:PC71BM(1.0:1.5, w/w)/Ca/Al",conventional,Ca,,PEDOT:PSS,,110.0,chlorobenzene,,,-5.34,-3.58,,-6.1,-3.9,
109100,10.1021/acs.macromol.5b00684,10.1021/acs.macromol.5b00684,P3,PC71BM,P3,PC70BM,CCCCCCc1csc(-c2ccc(-c3cc(CCCCCC)c(/C=C/c4csc(-c5cc6c(OCC(CC)CCCC)c7sc(-c8ccc(C9=C%10C(=O)N(CC(CC)CCCC)C(c%11ccc(-c%12cc%13c(OCC(CC)CCCC)c%14sccc%14c(OCC(CC)CCCC)c%13s%12)s%11)=C%10C(=O)N9CC(CC)CCCC)s8)cc7c(OCC(CC)CCCC)c6s5)c4)s3)c3nsnc23)c1,CCCCC(=O)OCC1(C2=CC=CC=C2)C3=CC=CC4=CC=CC5=CC=CC6=CC=C7C=CC=CC8=CC=CC1=C8C7=C6C5=C4C3,0.78,12.48,66.0,6.48,6.424704,0.8533333333333368,6.31,6.48,1:1.5,"1,8-diiodooctane (DIO)",,3 vol %,"ITO/PEDOT:PSS/polymer:PC71BM(1.0:1.5, w/w)/Ca/Al",conventional,Ca,,PEDOT:PSS,,95.0,chlorobenzene,,,-5.31,-3.6,,-6.1,-3.9,
109101,10.1021/acs.macromol.5b00684,10.1021/acs.macromol.5b00684,P4,PC71BM,P4,PC70BM,,CCCCC(=O)OCC1(C2=CC=CC=C2)C3=CC=CC4=CC=CC5=CC=CC6=CC=C7C=CC=CC8=CC=CC1=C8C7=C6C5=C4C3,0.73,15.78,71.0,8.12,8.178773999999999,0.7238177339901437,8.04,8.12,1:1.5,"1,8-diiodooctane (DIO)",,3 vol %,"ITO/PEDOT:PSS/polymer:PC71BM(1.0:1.5, w/w)/Ca/Al",conventional,Ca,,PEDOT:PSS,,105.0,chlorobenzene,,,-5.35,-3.6,,-6.1,-3.9,
109102,10.1021/acs.macromol.5b00702,10.1021/acs.macromol.5b00702,PFDTOBT,,PFDTOBT,,CCCCCCCCC1(CCCCCCCC)c2ccccc2-c2ccc(-c3ccc(-c4c(OCCCCCC)c(OCCCCCC)c(-c5cccs5)c5nsnc45)s3)cc21,,0.99,6.2,36.0,2.28,2.20968,3.0842105263157773,2.28,,,,,,,,,,,,,CB,chlorobenzene,,-5.56,-3.03,,,,
109103,10.1021/acs.macromol.5b00702,10.1021/acs.macromol.5b00702,PFDTOBT-O2,,PFDTOBT-O2,,CCCCCCOc1c(OCCCCCC)c(-c2ccc(-c3ccc4c(c3)C(CCOCCOC)(CCOCCOC)c3ccccc3-4)s2)c2nsnc2c1-c1cccs1,,0.94,6.4,42.0,2.58,2.52672,2.065116279069767,2.58,,1:4,,,,ITO/PEDOT:PSS/polymer:PC61BM/LiF/Al,,LiF,,PEDOT:PSS,,,CB,chlorobenzene,,-5.4,-3.1,,,,
109104,10.1021/acs.macromol.5b00702,10.1021/acs.macromol.5b00702,PFDTOBT-O3,,PFDTOBT-O3,,CCCCCCOc1c(OCCCCCC)c(-c2ccc(-c3ccc4c(c3)C(CCOCCOCCOC)(CCOCCOCCOC)c3ccccc3-4)s2)c2nsnc2c1-c1cccs1,,0.9,6.61,40.0,2.35,2.3796000000000004,1.2595744680851189,2.35,,1:4,,,,ITO/PEDOT:PSS/polymer:PC61BM/LiF/Al,,LiF,,PEDOT:PSS,,,CB,chlorobenzene,,-5.36,-3.14,,,,
109105,10.1021/acs.macromol.5b00702,10.1021/acs.macromol.5b00702,PFDTOBT-O4,,PFDTOBT-O4,,CCCCCCOc1c(OCCCCCC)c(-c2ccc(-c3ccc4c(c3)C(CCOCCOCCOCCOC)(CCOCCOCCOCCOC)c3ccccc3-4)s2)c2nsnc2c1-c1cccs1,,0.82,4.4,34.0,1.2,1.22672,2.226666666666673,1.2,,1:4,,,,ITO/PEDOT:PSS/polymer:PC61BM/LiF/Al,,LiF,,PEDOT:PSS,,,CB,chlorobenzene,,-5.32,-3.2,,,,
109106,10.1021/acs.macromol.5b00702,10.1021/acs.macromol.5b00702,PFDTOBT,,PFDTOBT,,CCCCCCCCC1(CCCCCCCC)c2ccccc2-c2ccc(-c3ccc(-c4c(OCCCCCC)c(OCCCCCC)c(-c5cccs5)c5nsnc45)s3)cc21,,1.04,4.69,41.0,2.0,1.999816,0.009199999999998,2.0,,1:4,,,,ITO/PEDOT:PSS/polymer:PC61BM/LiF/Al,,LiF,,PEDOT:PSS,,,MOB,MOB,,-5.56,-3.03,,,,
109107,10.1021/acs.macromol.5b00702,10.1021/acs.macromol.5b00702,PFDTOBT-O2,,PFDTOBT-O2,,CCCCCCOc1c(OCCCCCC)c(-c2ccc(-c3ccc4c(c3)C(CCOCCOC)(CCOCCOC)c3ccccc3-4)s2)c2nsnc2c1-c1cccs1,,1.03,6.79,47.0,3.29,3.2870390000000005,0.0899999999999862,3.29,,1:4,,,,ITO/PEDOT:PSS/polymer:PC61BM/LiF/Al,,LiF,,PEDOT:PSS,,,MOB,MOB,,-5.4,-3.1,,,,
109108,10.1021/acs.macromol.5b00702,10.1021/acs.macromol.5b00702,PFDTOBT-O3,,PFDTOBT-O3,,CCCCCCOc1c(OCCCCCC)c(-c2ccc(-c3ccc4c(c3)C(CCOCCOCCOC)(CCOCCOCCOC)c3ccccc3-4)s2)c2nsnc2c1-c1cccs1,,0.96,5.36,45.0,2.3,2.31552,0.6747826086956512,2.3,,1:4,,,,ITO/PEDOT:PSS/polymer:PC61BM/LiF/Al,,LiF,,PEDOT:PSS,,,MOB,MOB,,-5.36,-3.14,,,,
109109,10.1021/acs.macromol.5b00702,10.1021/acs.macromol.5b00702,PFDTOBT-O4,PC61BM,PFDTOBT-O4,,CCCCCCOc1c(OCCCCCC)c(-c2ccc(-c3ccc4c(c3)C(CCOCCOCCOCCOC)(CCOCCOCCOCCOC)c3ccccc3-4)s2)c2nsnc2c1-c1cccs1,COC(=O)CCCC1(c2ccccc2)C23c4c5c6c7c8c9c(c%10c%11c2c2c%12c4c4c%13c5c5c7c7c8c8c%14c9c%10c9c%10c%11c2c2c%11c%12c4c4c%12c%13c5c5c7c7c8c8c%14c9c9c%10c2c2c%11c4c4c%12c5c7c5c8c9c2c45)C613,0.87,5.02,40.0,1.72,1.74696,1.5674418604651217,1.72,,1:4,,,,ITO/PEDOT:PSS/polymer:PC61BM/LiF/Al,,LiF,,PEDOT:PSS,,,MOB,MOB,,-5.32,-3.2,,,,
109110,10.1021/acs.macromol.5b00702,10.1021/acs.macromol.5b00702,PFDTOBT-O2,,PFDTOBT-O2,,CCCCCCOc1c(OCCCCCC)c(-c2ccc(-c3ccc4c(c3)C(CCOCCOC)(CCOCCOC)c3ccccc3-4)s2)c2nsnc2c1-c1cccs1,,1.02,7.48,52.0,4.0,3.967392,0.8151999999999937,4.0,,1:4,DIO,DIO,,ITO/PEDOT:PSS/polymer:PC61BM/LiF/Al,,LiF,,PEDOT:PSS,,,MOB,MOB,,-5.4,-3.1,,,,
109119,10.1021/acs.macromol.5b00829,10.1021/acs.macromol.5b00829,PBQ-1,PC71BM,PBQ-1,PC70BM,CCCCCCCCOc1cccc(-c2nc3c(-c4cccs4)ccc(-c4ccc(-c5cc6c(-c7ccc(CC(CC)CCCC)s7)c7sccc7c(-c7ccc(CC(CC)CCCC)s7)c6s5)s4)c3nc2-c2cccc(OCCCCCCCC)c2)c1,CCCCC(=O)OCC1(C2=CC=CC=C2)C3=CC=CC4=CC=CC5=CC=CC6=CC=C7C=CC=CC8=CC=CC1=C8C7=C6C5=C4C3,0.75,12.07,55.57,5.14,5.03047425,2.130851167315166,5.03,5.14,1:1,,,,ITO/PEDOT:PSS/active layer/Ca/Al,conventional,Ca,Ca,PEDOT:PSS,PEDOT:PSS,80.0,DCB,o-DCB,,-5.05,-3.29,,-6.1,-3.9,
109120,10.1021/acs.macromol.5b00829,10.1021/acs.macromol.5b00829,PBQ-1,PC71BM,PBQ-1,PC70BM,CCCCCCCCOc1cccc(-c2nc3c(-c4cccs4)ccc(-c4ccc(-c5cc6c(-c7ccc(CC(CC)CCCC)s7)c7sccc7c(-c7ccc(CC(CC)CCCC)s7)c6s5)s4)c3nc2-c2cccc(OCCCCCCCC)c2)c1,CCCCC(=O)OCC1(C2=CC=CC=C2)C3=CC=CC4=CC=CC5=CC=CC6=CC=C7C=CC=CC8=CC=CC1=C8C7=C6C5=C4C3,0.73,12.14,58.65,5.24,5.197680299999999,0.8076278625954402,5.2,5.24,1:1.5,,,,ITO/PEDOT:PSS/active layer/Ca/Al,conventional,Ca,Ca,PEDOT:PSS,PEDOT:PSS,82.0,DCB,o-DCB,,-5.05,-3.29,,-6.1,-3.9,
109121,10.1021/acs.macromol.5b00829,10.1021/acs.macromol.5b00829,PBQ-1,PC71BM,PBQ-1,PC70BM,CCCCCCCCOc1cccc(-c2nc3c(-c4cccs4)ccc(-c4ccc(-c5cc6c(-c7ccc(CC(CC)CCCC)s7)c7sccc7c(-c7ccc(CC(CC)CCCC)s7)c6s5)s4)c3nc2-c2cccc(OCCCCCCCC)c2)c1,CCCCC(=O)OCC1(C2=CC=CC=C2)C3=CC=CC4=CC=CC5=CC=CC6=CC=C7C=CC=CC8=CC=CC1=C8C7=C6C5=C4C3,0.71,9.63,63.17,4.53,4.31912241,4.655134437086091,4.32,4.53,1:2,,,,ITO/PEDOT:PSS/active layer/Ca/Al,conventional,Ca,Ca,PEDOT:PSS,PEDOT:PSS,85.0,DCB,o-DCB,,-5.05,-3.29,,-6.1,-3.9,
109122,10.1021/acs.macromol.5b00829,10.1021/acs.macromol.5b00829,PBQ-1,PC71BM,PBQ-1,PC70BM,CCCCCCCCOc1cccc(-c2nc3c(-c4cccs4)ccc(-c4ccc(-c5cc6c(-c7ccc(CC(CC)CCCC)s7)c7sccc7c(-c7ccc(CC(CC)CCCC)s7)c6s5)s4)c3nc2-c2cccc(OCCCCCCCC)c2)c1,CCCCC(=O)OCC1(C2=CC=CC=C2)C3=CC=CC4=CC=CC5=CC=CC6=CC=C7C=CC=CC8=CC=CC1=C8C7=C6C5=C4C3,0.69,8.35,56.92,3.28,3.2794457999999995,0.0168963414634232,3.26,3.28,1:1.5,1% DIO,DIO,1%,ITO/PEDOT:PSS/active layer/Ca/Al,conventional,Ca,Ca,PEDOT:PSS,PEDOT:PSS,80.0,DCB,o-DCB,,-5.05,-3.29,,-6.1,-3.9,
109123,10.1021/acs.macromol.5b00829,10.1021/acs.macromol.5b00829,PBQ-1,PC71BM,PBQ-1,PC70BM,CCCCCCCCOc1cccc(-c2nc3c(-c4cccs4)ccc(-c4ccc(-c5cc6c(-c7ccc(CC(CC)CCCC)s7)c7sccc7c(-c7ccc(CC(CC)CCCC)s7)c6s5)s4)c3nc2-c2cccc(OCCCCCCCC)c2)c1,CCCCC(=O)OCC1(C2=CC=CC=C2)C3=CC=CC4=CC=CC5=CC=CC6=CC=C7C=CC=CC8=CC=CC1=C8C7=C6C5=C4C3,0.65,11.02,65.3,4.79,4.677439,2.349916492693118,4.67,4.79,1:1.5,3% DIO,DIO,3%,ITO/PEDOT:PSS/active layer/Ca/Al,conventional,Ca,Ca,PEDOT:PSS,PEDOT:PSS,85.0,DCB,o-DCB,,-5.05,-3.29,,-6.1,-3.9,
109124,10.1021/acs.macromol.5b00829,10.1021/acs.macromol.5b00829,PBQ-1,PC71BM,PBQ-1,PC70BM,CCCCCCCCOc1cccc(-c2nc3c(-c4cccs4)ccc(-c4ccc(-c5cc6c(-c7ccc(CC(CC)CCCC)s7)c7sccc7c(-c7ccc(CC(CC)CCCC)s7)c6s5)s4)c3nc2-c2cccc(OCCCCCCCC)c2)c1,CCCCC(=O)OCC1(C2=CC=CC=C2)C3=CC=CC4=CC=CC5=CC=CC6=CC=C7C=CC=CC8=CC=CC1=C8C7=C6C5=C4C3,0.63,12.39,69.81,5.63,5.449159170000001,3.21209289520425,5.4,5.63,1:1.5,5% DIO,DIO,5%,ITO/PEDOT:PSS/active layer/Ca/Al,conventional,Ca,Ca,PEDOT:PSS,PEDOT:PSS,80.0,DCB,o-DCB,,-5.05,-3.29,,-6.1,-3.9,
109125,10.1021/acs.macromol.5b00829,10.1021/acs.macromol.5b00829,PBQ-1,PC71BM,PBQ-1,PC70BM,CCCCCCCCOc1cccc(-c2nc3c(-c4cccs4)ccc(-c4ccc(-c5cc6c(-c7ccc(CC(CC)CCCC)s7)c7sccc7c(-c7ccc(CC(CC)CCCC)s7)c6s5)s4)c3nc2-c2cccc(OCCCCCCCC)c2)c1,CCCCC(=O)OCC1(C2=CC=CC=C2)C3=CC=CC4=CC=CC5=CC=CC6=CC=C7C=CC=CC8=CC=CC1=C8C7=C6C5=C4C3,0.63,12.55,66.37,5.44,5.24754405,3.5377931985294166,5.25,5.44,1:1.5,8% DIO,DIO,8%,ITO/PEDOT:PSS/active layer/Ca/Al,conventional,Ca,Ca,PEDOT:PSS,PEDOT:PSS,82.0,DCB,o-DCB,,-5.05,-3.29,,-6.1,-3.9,
109127,10.1021/acs.macromol.5b00829,10.1021/acs.macromol.5b00829,PBQ-2,PC71BM,PBQ-2,PC70BM,CCCCCCCCOc1cccc(-c2nc3c(-c4cccs4)ccc(-c4ccc(-c5cc6c(-c7cc(F)c(CC(CC)CCCC)s7)c7sccc7c(-c7cc(F)c(CC(CC)CCCC)s7)c6s5)s4)c3nc2-c2cccc(OCCCCCCCC)c2)c1,CCCCC(=O)OCC1(C2=CC=CC=C2)C3=CC=CC4=CC=CC5=CC=CC6=CC=C7C=CC=CC8=CC=CC1=C8C7=C6C5=C4C3,0.75,12.96,63.14,6.25,6.137208,1.8046719999999965,6.13,6.25,1:1.5,5% DIO,DIO,5%,ITO/PEDOT:PSS/active layer/Ca/Al,conventional,Ca,Ca,PEDOT:PSS,PEDOT:PSS,80.0,o-DCB,o-DCB,,-5.19,-3.46,,-6.1,-3.9,
109128,10.1021/acs.macromol.5b00829,10.1021/acs.macromol.5b00829,PBQ-3,PC71BM,PBDTT-TQ,PC70BM,CCCCCCCCOc1cccc(-c2nc3c(-c4cccs4)c(F)c(F)c(-c4ccc(-c5cc6c(-c7ccc(CC(CC)CCCC)s7)c7sccc7c(-c7ccc(CC(CC)CCCC)s7)c6s5)s4)c3nc2-c2cccc(OCCCCCCCC)c2)c1,CCCCC(=O)OCC1(C2=CC=CC=C2)C3=CC=CC4=CC=CC5=CC=CC6=CC=C7C=CC=CC8=CC=CC1=C8C7=C6C5=C4C3,0.79,13.46,67.58,7.39,7.186051720000002,2.7597872801082257,7.19,7.39,1:1.5,5% DIO,DIO,5%,ITO/PEDOT:PSS/active layer/Ca/Al,conventional,Ca,Ca,PEDOT:PSS,PEDOT:PSS,82.0,o-DCB,o-DCB,,-5.145,-3.29,,-6.1,-3.9,
109129,10.1021/acs.macromol.5b00829,10.1021/acs.macromol.5b00829,PBQ-4,PC71BM,PBQ-4,PC70BM,CCCCCCCCOc1cccc(-c2nc3c(-c4cccs4)c(F)c(F)c(-c4ccc(-c5cc6c(-c7cc(F)c(CC(CC)CCCC)s7)c7sccc7c(-c7cc(F)c(CC(CC)CCCC)s7)c6s5)s4)c3nc2-c2cccc(OCCCCCCCC)c2)c1,CCCCC(=O)OCC1(C2=CC=CC=C2)C3=CC=CC4=CC=CC5=CC=CC6=CC=C7C=CC=CC8=CC=CC1=C8C7=C6C5=C4C3,0.9,13.52,70.02,8.55,8.5200336,0.3504842105263281,8.52,8.55,1:1.5,5% DIO,DIO,5%,ITO/PEDOT:PSS/active layer/Ca/Al,conventional,Ca,Ca,PEDOT:PSS,PEDOT:PSS,85.0,o-DCB,o-DCB,,-5.35,-3.55,,-6.1,-3.9,
109130,10.1021/acs.macromol.5b01541,10.1021/acs.macromol.5b01541,PaADSDTFBT-C4,PC71BM,PaADSDTFBT-C4,PC70BM,CCCCCCCCCCC(CCCCCCCC)Cc1cc2cc3c(cc(CC(CCCCCCCC)CCCCCCCCCC)c4cc(-c5sc(-c6c(F)c(F)c(-c7cc(CCCC)cs7)c7nsnc67)cc5CCCC)[se]c43)cc2c2[se]ccc12,CCCCC(=O)OCC1(C2=CC=CC=C2)C3=CC=CC4=CC=CC5=CC=CC6=CC=C7C=CC=CC8=CC=CC1=C8C7=C6C5=C4C3,0.84,8.19,66.0,4.4,4.540536,3.1939999999999795,,,1:2,,,,ITO/PEDOT:PSS/polymer:PC71BM/Ca/Al,conventional,Ca,Ca,PEDOT:PSS,PEDOT:PSS,,o-dichlorobenzene,o-DCB,,-5.58,-3.6,,-6.1,-3.9,
109131,10.1021/acs.macromol.5b01541,10.1021/acs.macromol.5b01541,PaADSDTFBT-C8,PC71BM,PaADSDTFBT-C8,PC70BM,CCCCCCCCCCC(CCCCCCCC)Cc1cc2cc3c(cc(CC(CCCCCCCC)CCCCCCCCCC)c4cc(-c5sc(-c6c(F)c(F)c(-c7cc(CCCCCCCC)cs7)c7nsnc67)cc5CCCCCCCC)[se]c43)cc2c2[se]ccc12,CCCCC(=O)OCC1(C2=CC=CC=C2)C3=CC=CC4=CC=CC5=CC=CC6=CC=C7C=CC=CC8=CC=CC1=C8C7=C6C5=C4C3,0.78,6.37,67.0,3.5,3.328962,4.886799999999995,,,1:2,,,,ITO/PEDOT:PSS/polymer:PC71BM/Ca/Al,conventional,Ca,Ca,PEDOT:PSS,PEDOT:PSS,,o-dichlorobenzene,o-DCB,,-5.63,-3.65,,-6.1,-3.9,
109132,10.1021/acs.macromol.5b01541,10.1021/acs.macromol.5b01541,PaADSDTFBT-C8C12,PC71BM,PaADSDTFBT-C8C12,PC70BM,CCCCCCCCCCC(CCCCCCCC)Cc1csc(-c2c(F)c(F)c(-c3cc(CC(CCCCCCCC)CCCCCCCCCC)c(-c4cc5c(CC(CCCCCCCC)CCCCCCCCCC)cc6cc7c(cc(CC(CCCCCCCC)CCCCCCCCCC)c8cc[se]c87)cc6c5[se]4)s3)c3nsnc23)c1,CCCCC(=O)OCC1(C2=CC=CC=C2)C3=CC=CC4=CC=CC5=CC=CC6=CC=C7C=CC=CC8=CC=CC1=C8C7=C6C5=C4C3,0.84,0.84,46.0,0.3,0.3245759999999999,8.191999999999977,,,1:1,,,,ITO/PEDOT:PSS/polymer:PC71BM/Ca/Al,conventional,Ca,Ca,PEDOT:PSS,PEDOT:PSS,,o-dichlorobenzene,o-DCB,,-5.85,-3.75,,-6.1,-3.9,
109133,10.1021/acs.macromol.5b01541,10.1021/acs.macromol.5b01541,PaADSDPP,PC71BM,PaADSDPP,PC70BM,CCCCCCCCCCC(CCCCCCCC)Cc1cc2cc3c(cc(CC(CCCCCCCC)CCCCCCCCCC)c4cc(-c5ccc(C6=C7C(=O)N(CC(CC)CCCC)C(c8cccs8)=C7C(=O)N6CC(CC)CCCC)s5)[se]c43)cc2c2[se]ccc12,CCCCC(=O)OCC1(C2=CC=CC=C2)C3=CC=CC4=CC=CC5=CC=CC6=CC=C7C=CC=CC8=CC=CC1=C8C7=C6C5=C4C3,0.7,2.95,58.0,1.2,1.1977,0.191666666666664,,,1:2,,,,ITO/PEDOT:PSS/polymer:PC71BM/Ca/Al,conventional,Ca,Ca,PEDOT:PSS,PEDOT:PSS,,o-dichlorobenzene,o-DCB,,-5.31,-3.5,,-6.1,-3.9,
109134,10.1021/acs.macromol.5b01826,10.1021/acs.macromol.5b01826,PTDPP2T,,PDPP-TT,,CCCCCCCCCCCCC(CCCCCCCCCC)CN1C(=O)C2=C(c3ccc(-c4ccc(-c5cccs5)s4)s3)N(CC(CCCCCCCCCC)CCCCCCCCCCCC)C(=O)C2=C1c1cccs1,,0.63,15.05,70.0,6.7,6.63705,0.9395522388059678,6.44,6.7,1:2,,,,ITO/PEDOT:PSS/active layer/Ca/Al,conventional,Ca,Ca,PEDOT:PSS,PEDOT:PSS,120.0,,,,-5.2,-3.67,,,,
109135,10.1021/acs.macromol.5b01826,10.1021/acs.macromol.5b01826,PR1,PC71BM,PR1,,CC(C)CC(C(=O)NC(CC(=O)N)C(=O)NC(C(C)C)C(=O)NC(C(C)O)C(=O)NC(C(C)C)C(=O)O)NC(=O)C(CCC(=O)O)NC(=O)C(CCC(=O)N)NC(=O)C(CC(C)C)NC(=O)C(C(C)C)N,COC(=O)CCCC1(c2ccccc2)C23c4c5ccc6c7cc8c9c%10c(cc%11cc%12c%13c%14c(cc%15c%16ccc-5c2c%16c2c5c%16c%17c(c(c46)c7c9c%17c4c%10c%11c%13c4c%16c%14c%152)C513)C%12)C8,0.67,15.91,71.0,7.59,7.568387,0.2847562582345117,7.32,7.59,1:2,,,,ITO/PEDOT:PSS/active layer/Ca/Al,conventional,Ca,Ca,PEDOT:PSS,PEDOT:PSS,120.0,,,,-5.25,-3.685,,,,
109136,10.1021/acs.macromol.5b01826,10.1021/acs.macromol.5b01826,PR2,PC71BM,PR2,,C1CN(C(=O)C1NS(=O)(=O)C2=CC3=C(S2)C=CC=N3)CC4=CC5=C(N4)C=NC=C5,COC(=O)CCCC1(c2ccccc2)C23c4c5ccc6c7cc8c9c%10c(cc%11cc%12c%13c%14c(cc%15c%16ccc-5c2c%16c2c5c%16c%17c(c(c46)c7c9c%17c4c%10c%11c%13c4c%16c%14c%152)C513)C%12)C8,0.69,16.44,71.0,8.11,8.053956000000001,0.6910480887792627,7.81,8.11,1:2,,,,ITO/PEDOT:PSS/active layer/Ca/Al,conventional,Ca,Ca,PEDOT:PSS,PEDOT:PSS,120.0,,,,-5.27,-3.695,,,,
109137,10.1021/acs.macromol.5b01826,10.1021/acs.macromol.5b01826,PR3,PC71BM,PR3,,CCCCCCCCCCC(CCCCCCCC)Cc1csc(-c2cc(F)c(-c3cc(CC(CCCCCCCC)CCCCCCCCCC)c(-c4ccc(-c5ccc(-c6sc(-c7cc(F)c(-c8cc(CC(CCCCCCCC)CCCCCCCCCC)c(-c9cc%10sc%11ccsc%11c%10s9)s8)c8nsnc78)cc6CC(CCCCCCCC)CCCCCCCCCC)s5)s4)s3)c3nsnc23)c1,COC(=O)CCCC1(c2ccccc2)C23c4c5ccc6c7cc8c9c%10c(cc%11cc%12c%13c%14c(cc%15c%16ccc-5c2c%16c2c5c%16c%17c(c(c46)c7c9c%17c4c%10c%11c%13c4c%16c%14c%152)C513)C%12)C8,0.72,13.51,64.0,6.29,6.225408,1.0268998410174912,5.83,6.29,1:2,,,,ITO/PEDOT:PSS/active layer/Ca/Al,conventional,Ca,Ca,PEDOT:PSS,PEDOT:PSS,115.0,,,,-5.26,-3.72,,,,
109138,10.1021/acs.macromol.5b01826,10.1021/acs.macromol.5b01826,PPyDPP2T,PC71BM,PPyDPP2T,,CCCCCCCCCCCCC(CCCCCCCCCC)CN1C(=O)C2=C(c3ccc(-c4ccc(-c5cccs5)s4)cn3)N(CC(CCCCCCCCCC)CCCCCCCCCCCC)C(=O)C2=C1c1ccccn1,COC(=O)CCCC1(c2ccccc2)C23c4c5ccc6c7cc8c9c%10c(cc%11cc%12c%13c%14c(cc%15c%16ccc-5c2c%16c2c5c%16c%17c(c(c46)c7c9c%17c4c%10c%11c%13c4c%16c%14c%152)C513)C%12)C8,0.83,8.38,59.0,4.14,4.103686,0.8771497584541053,3.92,4.14,1:2,,,,ITO/PEDOT:PSS/active layer/Ca/Al,conventional,Ca,Ca,PEDOT:PSS,PEDOT:PSS,90.0,,,,-5.63,-3.78,,,,
109139,10.1021/acs.macromol.5b02754,10.1021/acs.macromol.5b02754,ran-P1,PC71BM,ran-P1,PC70BM,CCCCCCCCCCC(CCCCCCCC)CCc1c(-c2cccs2)sc2c(CCC(CCCCCCCC)CCCCCCCCCC)c(-c3ccc(-c4c(F)c(F)cc5nsnc45)s3)sc12,CCCCC(=O)OCC1(C2=CC=CC=C2)C3=CC=CC4=CC=CC5=CC=CC6=CC=C7C=CC=CC8=CC=CC1=C8C7=C6C5=C4C3,0.77,5.6,59.58,2.6,2.5690896,1.188861538461547,2.45,2.6,1:2,DIO,DIO,3 vol%,ITO/ZnO/active layer/MoO3/Ag,inverted,ZnO,ZnO,MoO3,MoO3,,chlorobenzene,chlorobenzene,,-5.39,-3.75,,-6.1,-3.9,
109140,10.1021/acs.macromol.5b02754,10.1021/acs.macromol.5b02754,ran-P2,PC71BM,ran-P1,PC70BM,CCCCCCCCCCC(CCCCCCCC)CCc1c(-c2cccs2)sc2c(CCC(CCCCCCCC)CCCCCCCCCC)c(-c3ccc(-c4c(F)c(F)cc5nsnc45)s3)sc12,CCCCC(=O)OCC1(C2=CC=CC=C2)C3=CC=CC4=CC=CC5=CC=CC6=CC=C7C=CC=CC8=CC=CC1=C8C7=C6C5=C4C3,0.79,9.68,64.52,4.96,4.93397344,0.5247290322580651,4.59,4.96,1:2,DIO,DIO,3 vol%,ITO/ZnO/active layer/MoO3/Ag,inverted,ZnO,ZnO,MoO3,MoO3,,chlorobenzene,chlorobenzene,,-5.39,-3.74,,-6.1,-3.9,
109141,10.1021/acs.macromol.5b02754,10.1021/acs.macromol.5b02754,reg-P1,PC71BM,ran-P1,PC70BM,CCCCCCCCCCC(CCCCCCCC)CCc1c(-c2cccs2)sc2c(CCC(CCCCCCCC)CCCCCCCCCC)c(-c3ccc(-c4c(F)c(F)cc5nsnc45)s3)sc12,CCCCC(=O)OCC1(C2=CC=CC=C2)C3=CC=CC4=CC=CC5=CC=CC6=CC=C7C=CC=CC8=CC=CC1=C8C7=C6C5=C4C3,0.76,6.75,66.87,3.59,3.4304310000000005,4.4448189415041615,3.32,3.59,1:2,DIO,DIO,3 vol%,ITO/ZnO/active layer/MoO3/Ag,inverted,ZnO,ZnO,MoO3,MoO3,,chlorobenzene,chlorobenzene,,-5.4,-3.75,,-6.1,-3.9,
109142,10.1021/acs.macromol.5b02754,10.1021/acs.macromol.5b02754,reg-P2,PC71BM,ran-P1,PC70BM,CCCCCCCCCCC(CCCCCCCC)CCc1c(-c2cccs2)sc2c(CCC(CCCCCCCC)CCCCCCCCCC)c(-c3ccc(-c4c(F)c(F)cc5nsnc45)s3)sc12,CCCCC(=O)OCC1(C2=CC=CC=C2)C3=CC=CC4=CC=CC5=CC=CC6=CC=C7C=CC=CC8=CC=CC1=C8C7=C6C5=C4C3,0.78,14.56,66.45,7.57,7.546593600000001,0.3091994715984008,7.11,7.57,1:2,DIO,DIO,3 vol%,ITO/ZnO/active layer/MoO3/Ag,inverted,ZnO,ZnO,MoO3,MoO3,,chlorobenzene,chlorobenzene,,-5.4,-3.75,,-6.1,-3.9,
109143,10.1021/acs.macromol.5b02780,10.1021/acs.macromol.5b02780,PTEI-T,PC61BM,PTEI-T,PCBM,CCCCCCCCCCC(CCCCCCCC)CN1C(=O)/C(=C\c2ccc(-c3cccs3)s2)c2ccccc21,CCCCC(=O)OCC1(C2=CC=CC=C2)C3=CC=CC4=CC=CC5=CC=CC6=CC=CC7=CC=CC1=C7C6=C5C4=C3,0.83,9.28,62.0,4.86,4.775487999999999,1.7389300411522843,4.82,4.86,"1:2, w/w",DIO 0%,,0%,ITO/ZnO/polymer:PC61BM/MoO3/Ag,inverted,ZnO,ZnO,MoO3,MoO3,,chlorobenzene,chlorobenzene,,-5.33,-3.65,,-6.1,-3.7,
109144,10.1021/acs.macromol.5b02780,10.1021/acs.macromol.5b02780,PTEI-T,PC61BM,PTEI-T,PCBM,CCCCCCCCCCC(CCCCCCCC)CN1C(=O)/C(=C\c2ccc(-c3cccs3)s2)c2ccccc21,CCCCC(=O)OCC1(C2=CC=CC=C2)C3=CC=CC4=CC=CC5=CC=CC6=CC=CC7=CC=CC1=C7C6=C5C4=C3,0.83,12.53,66.0,6.96,6.863934,1.3802586206896612,6.87,6.96,"1:2, w/w",DIO 2%,DIO,2%,ITO/ZnO/polymer:PC61BM/MoO3/Ag,inverted,ZnO,ZnO,MoO3,MoO3,,chlorobenzene,chlorobenzene,,-5.33,-3.65,,-6.1,-3.7,
