Repository: JiYiqaq/PCE-KA-GNN

# Data directory

- `raw/Active_Database.csv` is the immutable source dataset bundled under CC BY 4.0. Do not overwrite it with processed data.
- `processed/` is created and populated by the training pipeline. Generated `.pt` and `.pth` caches are intentionally ignored by Git because they can exceed GitHub's normal single-file limit.

See `../DATA_LICENSE.md` for provenance, license and checksum information.

File: data/raw/Active_Database.csv (part 427 of 471)
id,doi,doi_norm,donor,acceptor,donor_canonical,acceptor_canonical,donor_smiles,acceptor_smiles,voc,jsc,ff,pce,pce_recomputed,pce_relative_error_percent,pce_avg,pce_best,d_a_ratio,additive,additive_canonical,additive_ratio,device_structure,device_type,etl,etl_canonical,htl,htl_canonical,active_layer_thickness,solvent,solvent_canonical,annealing_temp,homo_d,lumo_d,eg_d,homo_a,lumo_a,eg_a
109145,10.1021/acs.macromol.5b02780,10.1021/acs.macromol.5b02780,PTEI-BDTO,PC61BM,PTEI-BDTO,PCBM,CCCCCCCCCCC(CCCCCCCC)CN1C(=O)/C(=C\c2ccc(-c3cc4c(OCC(CC)CCCC)c5sccc5c(OCC(CC)CCCC)c4s3)s2)c2ccccc21,CCCCC(=O)OCC1(C2=CC=CC=C2)C3=CC=CC4=CC=CC5=CC=CC6=CC=CC7=CC=CC1=C7C6=C5C4=C3,0.83,4.77,50.0,2.01,1.97955,1.5149253731343215,1.98,2.01,"1:2, w/w",DIO 0%,,0%,ITO/ZnO/polymer:PC61BM/MoO3/Ag,inverted,ZnO,ZnO,MoO3,MoO3,,chlorobenzene,chlorobenzene,,-5.26,-3.66,,-6.1,-3.7,
109146,10.1021/acs.macromol.5b02780,10.1021/acs.macromol.5b02780,PTEI-BDTO,PC61BM,PTEI-BDTO,PCBM,CCCCCCCCCCC(CCCCCCCC)CN1C(=O)/C(=C\c2ccc(-c3cc4c(OCC(CC)CCCC)c5sccc5c(OCC(CC)CCCC)c4s3)s2)c2ccccc21,CCCCC(=O)OCC1(C2=CC=CC=C2)C3=CC=CC4=CC=CC5=CC=CC6=CC=CC7=CC=CC1=C7C6=C5C4=C3,0.81,8.63,70.0,4.9,4.893210000000001,0.138571428571421,4.82,4.9,"1:2, w/w",DIO 2%,DIO,2%,ITO/ZnO/polymer:PC61BM/MoO3/Ag,inverted,ZnO,ZnO,MoO3,MoO3,,chlorobenzene,chlorobenzene,,-5.26,-3.66,,-6.1,-3.7,
109147,10.1021/acs.macromol.5b02780,10.1021/acs.macromol.5b02780,PTEI-BDTT,PC61BM,PTEI-BDTT,PCBM,CCCCCCCCCCC(CCCCCCCC)CN1C(=O)/C(=C\c2ccc(-c3cc4c(-c5ccc(CC(CC)CCCC)s5)c5sccc5c(-c5ccc(CC(CC)CCCC)s5)c4s3)s2)c2ccccc21,CCCCC(=O)OCC1(C2=CC=CC=C2)C3=CC=CC4=CC=CC5=CC=CC6=CC=CC7=CC=CC1=C7C6=C5C4=C3,0.84,7.07,51.0,3.05,3.028788,0.6954754098360731,3.04,3.05,"1:2, w/w",DIO 0%,,0%,ITO/ZnO/polymer:PC61BM/MoO3/Ag,inverted,ZnO,ZnO,MoO3,MoO3,,chlorobenzene,chlorobenzene,,-5.42,-3.63,,-6.1,-3.7,
109148,10.1021/acs.macromol.5b02780,10.1021/acs.macromol.5b02780,PTEI-BDTT,PC61BM,PTEI-BDTT,PCBM,CCCCCCCCCCC(CCCCCCCC)CN1C(=O)/C(=C\c2ccc(-c3cc4c(-c5ccc(CC(CC)CCCC)s5)c5sccc5c(-c5ccc(CC(CC)CCCC)s5)c4s3)s2)c2ccccc21,CCCCC(=O)OCC1(C2=CC=CC=C2)C3=CC=CC4=CC=CC5=CC=CC6=CC=CC7=CC=CC1=C7C6=C5C4=C3,0.84,8.27,60.0,4.22,4.16808,1.2303317535545015,4.12,4.22,"1:2, w/w",DIO 2%,DIO,2%,ITO/ZnO/polymer:PC61BM/MoO3/Ag,inverted,ZnO,ZnO,MoO3,MoO3,,chlorobenzene,chlorobenzene,,-5.42,-3.63,,-6.1,-3.7,
109149,10.1021/acs.macromol.5b02780,10.1021/acs.macromol.5b02780,PTEI-T,PC61BM,PTEI-T,PCBM,CCCCCCCCCCC(CCCCCCCC)CN1C(=O)/C(=C\c2ccc(-c3cccs3)s2)c2ccccc21,CCCCC(=O)OCC1(C2=CC=CC=C2)C3=CC=CC4=CC=CC5=CC=CC6=CC=CC7=CC=CC1=C7C6=C5C4=C3,0.84,12.61,67.0,7.02,7.096908,1.0955555555555616,6.97,7.02,"1:1.5,w/w",DIO,DIO,,ITO/ZnO/polymer:PC61BM/MoO3/Ag,inverted,ZnO,ZnO,MoO3,MoO3,,chlorobenzene,chlorobenzene,,-5.33,-3.65,,-6.1,-3.7,
109150,10.1021/acs.macromol.5b02780,10.1021/acs.macromol.5b02780,PTEI-T,PC61BM,PTEI-T,PCBM,CCCCCCCCCCC(CCCCCCCC)CN1C(=O)/C(=C\c2ccc(-c3cccs3)s2)c2ccccc21,CCCCC(=O)OCC1(C2=CC=CC=C2)C3=CC=CC4=CC=CC5=CC=CC6=CC=CC7=CC=CC1=C7C6=C5C4=C3,0.85,13.38,65.0,7.32,7.392450000000001,0.9897540983606664,7.22,7.32,"1:1.5,w/w",DIO,DIO,,ITO/ZnO/polymer:PC61BM/MoO3/Ag,inverted,ZnO,ZnO,MoO3,MoO3,,chlorobenzene,chlorobenzene,,-5.33,-3.65,,-6.1,-3.7,
109151,10.1021/acs.macromol.5b02780,10.1021/acs.macromol.5b02780,PTEI-T,PC61BM,PTEI-T,PCBM,CCCCCCCCCCC(CCCCCCCC)CN1C(=O)/C(=C\c2ccc(-c3cccs3)s2)c2ccccc21,CCCCC(=O)OCC1(C2=CC=CC=C2)C3=CC=CC4=CC=CC5=CC=CC6=CC=CC7=CC=CC1=C7C6=C5C4=C3,0.85,12.88,65.0,7.04,7.1162,1.0823863636363644,6.96,7.04,"1:1.5,w/w",DIO,DIO,,ITO/ZnO/polymer:PC61BM/MoO3/Ag,inverted,ZnO,ZnO,MoO3,MoO3,,chlorobenzene,chlorobenzene,,-5.33,-3.65,,-6.1,-3.7,
109152,10.1021/acs.macromol.6b01069,10.1021/acs.macromol.6b01069,PDFQx3T,P(NDI2OD-T2),PDFQx3T,P(NDI2OD-T2),CCCCCCCCOc1ccc(-c2nc3cc(F)c(F)c(-c4ccc(-c5ccc(-c6cccs6)s5)s4)c3nc2-c2ccc(OCCCCCCCC)c(OCCCCCCCC)c2)cc1OCCCCCCCC,CCCCCCCCCCC(CCCCCCCC)CN1C(=O)c2ccc3c4c(c(-c5ccc(-c6cccs6)s5)cc(c24)C1=O)C(=O)N(C(CCCCCCCC)CCCCCCCCCC)C3=O,0.8,10.58,60.0,5.11,5.0784,0.6183953033268116,5.08,5.11,1:1,DPE,DPE,,inverted,inverted,ZnO,ZnO,MoO3,MoO3,105.0,CF,chloroform,,-5.39,-3.66,,-5.49,-4.05,
109153,10.1021/acs.macromol.6b01069,10.1021/acs.macromol.6b01069,PDFQx3T,P(NDI2OD-T2),PDFQx3T,P(NDI2OD-T2),CCCCCCCCOc1ccc(-c2nc3cc(F)c(F)c(-c4ccc(-c5ccc(-c6cccs6)s5)s4)c3nc2-c2ccc(OCCCCCCCC)c(OCCCCCCCC)c2)cc1OCCCCCCCC,CCCCCCCCCCC(CCCCCCCC)CN1C(=O)c2ccc3c4c(c(-c5ccc(-c6cccs6)s5)cc(c24)C1=O)C(=O)N(C(CCCCCCCC)CCCCCCCCCC)C3=O,0.79,9.12,61.0,4.43,4.394928,0.7916930022573262,4.36,4.43,1:1,DPE,DPE,,inverted,inverted,ZnO,ZnO,MoO3,MoO3,105.0,CB,chlorobenzene,,-5.39,-3.66,,-5.49,-4.05,
109154,10.1021/acs.macromol.6b01069,10.1021/acs.macromol.6b01069,PDFQx3T,P(NDI2OD-T2),PDFQx3T,P(NDI2OD-T2),CCCCCCCCOc1ccc(-c2nc3cc(F)c(F)c(-c4ccc(-c5ccc(-c6cccs6)s5)s4)c3nc2-c2ccc(OCCCCCCCC)c(OCCCCCCCC)c2)cc1OCCCCCCCC,CCCCCCCCCCC(CCCCCCCC)CN1C(=O)c2ccc3c4c(c(-c5ccc(-c6cccs6)s5)cc(c24)C1=O)C(=O)N(C(CCCCCCCC)CCCCCCCCCC)C3=O,0.8,8.44,60.0,4.04,4.0512,0.2772277227722686,3.88,4.04,1:1,DPE,DPE,,inverted,inverted,ZnO,ZnO,MoO3,MoO3,105.0,DCB,o-DCB,,-5.39,-3.66,,-5.49,-4.05,
109155,10.1021/acs.macromol.6b01069,10.1021/acs.macromol.6b01069,PDFQx3T,P(NDI2OD-T2),PDFQx3T,P(NDI2OD-T2),CCCCCCCCOc1ccc(-c2nc3cc(F)c(F)c(-c4ccc(-c5ccc(-c6cccs6)s5)s4)c3nc2-c2ccc(OCCCCCCCC)c(OCCCCCCCC)c2)cc1OCCCCCCCC,CCCCCCCCCCC(CCCCCCCC)CN1C(=O)c2ccc3c4c(c(-c5ccc(-c6cccs6)s5)cc(c24)C1=O)C(=O)N(C(CCCCCCCC)CCCCCCCCCC)C3=O,0.79,7.91,61.0,3.83,3.811829000000001,0.4744386422976311,3.78,3.83,1:1,DPE,DPE,,inverted,inverted,ZnO,ZnO,MoO3,MoO3,105.0,XY,o-xylene,,-5.39,-3.66,,-5.49,-4.05,
109160,10.1021/acs.macromol.6b01069,10.1021/acs.macromol.6b01069,PDFQx3T,PC71BM,PDFQx3T,PC70BM,CCCCCCCCOc1ccc(-c2nc3cc(F)c(F)c(-c4ccc(-c5ccc(-c6cccs6)s5)s4)c3nc2-c2ccc(OCCCCCCCC)c(OCCCCCCCC)c2)cc1OCCCCCCCC,CCCCC(=O)OCC1(C2=CC=CC=C2)C3=CC=CC4=CC=CC5=CC=CC6=CC=C7C=CC=CC8=CC=CC1=C8C7=C6C5=C4C3,0.72,12.59,69.0,6.3,6.254712,0.7188571428571463,6.15,6.3,,,,,inverted,inverted,ZnO,ZnO,MoO3,MoO3,,,,,-5.39,-3.66,,-6.1,-3.9,
109161,10.1021/acs.macromol.6b01414,10.1021/acs.macromol.6b01414,PBDTTTPD,P(NDI2OD-T2),PBDTTTPD,P(NDI2OD-T2),CCCCCCCCN1C(=O)c2csc(-c3cc4c(-c5ccc(CC(CC)CCCC)s5)c5sccc5c(-c5ccc(CC(CC)CCCC)s5)c4s3)c2C1=O,CCCCCCCCCCC(CCCCCCCC)CN1C(=O)c2ccc3c4c(c(-c5ccc(-c6cccs6)s5)cc(c24)C1=O)C(=O)N(C(CCCCCCCC)CCCCCCCCCC)C3=O,1.03,4.37,42.0,1.88,1.890462,0.556489361702138,1.87,1.88,1.4:1.0,0,,,ITO/PEDOT:PSS/active layer/LiF/Al,conventional,LiF,LiF,PEDOT:PSS,PEDOT:PSS,95.0,chloroform,chloroform,,-5.49,-3.64,,-5.49,-4.05,
109162,10.1021/acs.macromol.6b01414,10.1021/acs.macromol.6b01414,PBDTTTPD,P(NDI2OD-T2),PBDTTTPD,P(NDI2OD-T2),CCCCCCCCN1C(=O)c2csc(-c3cc4c(-c5ccc(CC(CC)CCCC)s5)c5sccc5c(-c5ccc(CC(CC)CCCC)s5)c4s3)c2C1=O,CCCCCCCCCCC(CCCCCCCC)CN1C(=O)c2ccc3c4c(c(-c5ccc(-c6cccs6)s5)cc(c24)C1=O)C(=O)N(C(CCCCCCCC)CCCCCCCCCC)C3=O,1.03,4.45,44.0,2.02,2.01674,0.1613861386138634,1.98,2.02,1.4:1.0,1,,,ITO/PEDOT:PSS/active layer/LiF/Al,conventional,LiF,LiF,PEDOT:PSS,PEDOT:PSS,95.0,chloroform,chloroform,,-5.49,-3.64,,-5.49,-4.05,
109163,10.1021/acs.macromol.6b01414,10.1021/acs.macromol.6b01414,PBDTTTPD,P(NDI2OD-T2F),PBDTTTPD,F-N2200,CCCCCCCCN1C(=O)c2csc(-c3cc4c(-c5ccc(CC(CC)CCCC)s5)c5sccc5c(-c5ccc(CC(CC)CCCC)s5)c4s3)c2C1=O,CCCCCCCCCCC(CCCCCCCC)CN1C(=O)c2ccc3c4c(c(-c5cc(F)c(-c6sccc6F)s5)cc(c24)C1=O)C(=O)N(CC(CCCCCCCC)CCCCCCCCCC)C3=O,0.99,9.38,46.0,4.26,4.271652,0.2735211267605789,4.22,4.26,1.4:1.0,0,,,ITO/PEDOT:PSS/active layer/LiF/Al,conventional,LiF,LiF,PEDOT:PSS,PEDOT:PSS,95.0,chloroform,chloroform,,-5.49,-3.64,,-5.99,-3.9,
109164,10.1021/acs.macromol.6b01414,10.1021/acs.macromol.6b01414,PBDTTTPD,P(NDI2OD-T2F),PBDTTTPD,F-N2200,CCCCCCCCN1C(=O)c2csc(-c3cc4c(-c5ccc(CC(CC)CCCC)s5)c5sccc5c(-c5ccc(CC(CC)CCCC)s5)c4s3)c2C1=O,CCCCCCCCCCC(CCCCCCCC)CN1C(=O)c2ccc3c4c(c(-c5cc(F)c(-c6sccc6F)s5)cc(c24)C1=O)C(=O)N(CC(CCCCCCCC)CCCCCCCCCC)C3=O,1.0,11.68,52.0,6.09,6.0736,0.2692939244663377,5.88,6.09,1.4:1.0,1,,,ITO/PEDOT:PSS/active layer/LiF/Al,conventional,LiF,LiF,PEDOT:PSS,PEDOT:PSS,95.0,chloroform,chloroform,,-5.49,-3.64,,-5.99,-3.9,
109165,10.1021/acs.macromol.6b01566,10.1021/acs.macromol.6b01566,PTB7,P(NDI2OD-T2),PTB7,P(NDI2OD-T2),CCCCC(CC)COC(=O)C1=CC(=C2C(=C1)C(=O)C3=C(S2)C=CS3)F,CCCCCCCCCCC(CCCCCCCC)CN1C(=O)c2ccc3c4c(c(-c5ccc(-c6cccs6)s5)cc(c24)C1=O)C(=O)N(C(CCCCCCCC)CCCCCCCCCC)C3=O,0.807,6.19,40.1,2.0,2.0031273300000003,0.1563665000000158,2.0,2.0,1.3:1,DIO,DIO,1.25 vol%,ITO/ZnO/PFN/active layer/MoOx/Al,inverted,ZnO/PFN,ZnO/PFN,MoOx,MoO3,105.0,chloroform,chloroform,,-5.15,-3.31,,-5.49,-4.05,
109166,10.1021/acs.macromol.6b01566,10.1021/acs.macromol.6b01566,PTB7,NDI-Th-PDI15,PTB7,NDI-Th-PDI15,CCCCC(CC)COC(=O)C1=CC(=C2C(=C1)C(=O)C3=C(S2)C=CS3)F,CCCCCCCCCCC(CCCCCCCC)CN1C(=O)c2ccc3c4c(c(-c5ccc(-c6ccc(-c7cc8c9c(ccc%10c%11c(-c%12ccc(-c%13cccs%13)s%12)cc%12c%13c(ccc(c7c9%10)c%13%11)C(=O)N(CC(CC)CCC)C%12=O)C(=O)N(CC(CC)CCCC)C8=O)s6)s5)cc(c24)C1=O)C(=O)N(CC(CCCCCCCC)CCCCCCCCCC)C3=O,0.777,7.66,52.1,3.1,3.1008982200000004,0.0289748387096865,3.1,3.1,1.3:1,DIO,DIO,1.25 vol%,ITO/ZnO/PFN/active layer/MoOx/Al,inverted,ZnO/PFN,ZnO/PFN,MoOx,MoO3,105.0,chloroform,chloroform,,-5.15,-3.31,,-5.49,-3.94,
109167,10.1021/acs.macromol.6b01566,10.1021/acs.macromol.6b01566,PTB7,NDI-Th-PDI30,PTB7,NDI-Th-PDI15,CCCCC(CC)COC(=O)C1=CC(=C2C(=C1)C(=O)C3=C(S2)C=CS3)F,CCCCCCCCCCC(CCCCCCCC)CN1C(=O)c2ccc3c4c(c(-c5ccc(-c6ccc(-c7cc8c9c(ccc%10c%11c(-c%12ccc(-c%13cccs%13)s%12)cc%12c%13c(ccc(c7c9%10)c%13%11)C(=O)N(CC(CC)CCC)C%12=O)C(=O)N(CC(CC)CCCC)C8=O)s6)s5)cc(c24)C1=O)C(=O)N(CC(CCCCCCCC)CCCCCCCCCC)C3=O,0.78,9.41,47.8,3.5,3.5084244,0.2406971428571428,3.5,3.5,1.3:1,DIO,DIO,1.25 vol%,ITO/ZnO/PFN/active layer/MoOx/Al,inverted,ZnO/PFN,ZnO/PFN,MoOx,MoO3,105.0,chloroform,chloroform,,-5.15,-3.31,,-5.51,-3.94,
109168,10.1021/acs.macromol.6b01566,10.1021/acs.macromol.6b01566,PTB7,NDI-Th-PDI50,PTB7,NDI-Th-PDI15,CCCCC(CC)COC(=O)C1=CC(=C2C(=C1)C(=O)C3=C(S2)C=CS3)F,CCCCCCCCCCC(CCCCCCCC)CN1C(=O)c2ccc3c4c(c(-c5ccc(-c6ccc(-c7cc8c9c(ccc%10c%11c(-c%12ccc(-c%13cccs%13)s%12)cc%12c%13c(ccc(c7c9%10)c%13%11)C(=O)N(CC(CC)CCC)C%12=O)C(=O)N(CC(CC)CCCC)C8=O)s6)s5)cc(c24)C1=O)C(=O)N(CC(CCCCCCCC)CCCCCCCCCC)C3=O,0.774,7.55,45.5,2.65,2.6588835,0.3352264150943413,2.65,2.65,1.3:1,DIO,DIO,1.25 vol%,ITO/ZnO/PFN/active layer/MoOx/Al,inverted,ZnO/PFN,ZnO/PFN,MoOx,MoO3,105.0,chloroform,chloroform,,-5.15,-3.31,,-5.6,-4.0,
109169,10.1021/acs.macromol.6b01566,10.1021/acs.macromol.6b01566,PTB7-Th,P(NDI2OD-T2),PTB7-Th,P(NDI2OD-T2),CC(CC)CCCC(=O)OCC1=C(SC(=C1)C2=CC3=C(S2)C(=O)C4=C(C3=O)C5=CC(=CC(=C5S4)F)C(CC)CCCC)C(=O)OCCCC(CC)C,CCCCCCCCCCC(CCCCCCCC)CN1C(=O)c2ccc3c4c(c(-c5ccc(-c6cccs6)s5)cc(c24)C1=O)C(=O)N(C(CCCCCCCC)CCCCCCCCCC)C3=O,0.793,8.96,41.0,2.91,2.913164800000001,0.1087560137457186,2.91,2.91,1.3:1,DIO,DIO,1.25 vol%,ITO/ZnO/PFN/active layer/MoOx/Al,inverted,ZnO/PFN,ZnO/PFN,MoOx,MoO3,105.0,chloroform,chloroform,,-5.24,-3.64,,-5.49,-4.05,
109170,10.1021/acs.macromol.6b01566,10.1021/acs.macromol.6b01566,PTB7-Th,NDI-Th-PDI15,PTB7-Th,NDI-Th-PDI15,CC(CC)CCCC(=O)OCC1=C(SC(=C1)C2=CC3=C(S2)C(=O)C4=C(C3=O)C5=CC(=CC(=C5S4)F)C(CC)CCCC)C(=O)OCCCC(CC)C,CCCCCCCCCCC(CCCCCCCC)CN1C(=O)c2ccc3c4c(c(-c5ccc(-c6ccc(-c7cc8c9c(ccc%10c%11c(-c%12ccc(-c%13cccs%13)s%12)cc%12c%13c(ccc(c7c9%10)c%13%11)C(=O)N(CC(CC)CCC)C%12=O)C(=O)N(CC(CC)CCCC)C8=O)s6)s5)cc(c24)C1=O)C(=O)N(CC(CCCCCCCC)CCCCCCCCCC)C3=O,0.787,10.65,49.3,4.13,4.13210415,0.0509479418886218,4.13,4.13,1.3:1,DIO,DIO,1.25 vol%,ITO/ZnO/PFN/active layer/MoOx/Al,inverted,ZnO/PFN,ZnO/PFN,MoOx,MoO3,105.0,chloroform,chloroform,,-5.24,-3.64,,-5.49,-3.94,
109171,10.1021/acs.macromol.6b01566,10.1021/acs.macromol.6b01566,PTB7-Th,NDI-Th-PDI30,PTB7-Th,NDI-Th-PDI15,CC(CC)CCCC(=O)OCC1=C(SC(=C1)C2=CC3=C(S2)C(=O)C4=C(C3=O)C5=CC(=CC(=C5S4)F)C(CC)CCCC)C(=O)OCCCC(CC)C,CCCCCCCCCCC(CCCCCCCC)CN1C(=O)c2ccc3c4c(c(-c5ccc(-c6ccc(-c7cc8c9c(ccc%10c%11c(-c%12ccc(-c%13cccs%13)s%12)cc%12c%13c(ccc(c7c9%10)c%13%11)C(=O)N(CC(CC)CCC)C%12=O)C(=O)N(CC(CC)CCCC)C8=O)s6)s5)cc(c24)C1=O)C(=O)N(CC(CCCCCCCC)CCCCCCCCCC)C3=O,0.792,11.39,55.2,4.98,4.9795257600000005,0.0095228915662642,4.98,4.98,1.3:1,DIO,DIO,1.25 vol%,ITO/ZnO/PFN/active layer/MoOx/Al,inverted,ZnO/PFN,ZnO/PFN,MoOx,MoO3,105.0,chloroform,chloroform,,-5.24,-3.64,,-5.51,-3.94,
109172,10.1021/acs.macromol.6b01566,10.1021/acs.macromol.6b01566,PTB7-Th,NDI-Th-PDI50,PTB7-Th,NDI-Th-PDI15,CC(CC)CCCC(=O)OCC1=C(SC(=C1)C2=CC3=C(S2)C(=O)C4=C(C3=O)C5=CC(=CC(=C5S4)F)C(CC)CCCC)C(=O)OCCCC(CC)C,CCCCCCCCCCC(CCCCCCCC)CN1C(=O)c2ccc3c4c(c(-c5ccc(-c6ccc(-c7cc8c9c(ccc%10c%11c(-c%12ccc(-c%13cccs%13)s%12)cc%12c%13c(ccc(c7c9%10)c%13%11)C(=O)N(CC(CC)CCC)C%12=O)C(=O)N(CC(CC)CCCC)C8=O)s6)s5)cc(c24)C1=O)C(=O)N(CC(CCCCCCCC)CCCCCCCCCC)C3=O,0.793,10.1,40.7,3.26,3.2597851,0.0065920245398642,3.26,3.26,1.3:1,DIO,DIO,1.25 vol%,ITO/ZnO/PFN/active layer/MoOx/Al,inverted,ZnO/PFN,ZnO/PFN,MoOx,MoO3,105.0,chloroform,chloroform,,-5.24,-3.64,,-5.6,-4.0,
109173,10.1021/acs.macromol.6b02275,10.1021/acs.macromol.6b02275,P1,PC71BM,P1,PC70BM,CCCCCCCCc1cc(-c2c(-c3cccs3)sc3c(-c4cc(CCCCCCCC)c(CCCCCCCC)s4)c(-c4ccc(-c5cccc6nsnc56)s4)sc23)sc1CCCCCCCC,CCCCC(=O)OCC1(C2=CC=CC=C2)C3=CC=CC4=CC=CC5=CC=CC6=CC=C7C=CC=CC8=CC=CC1=C8C7=C6C5=C4C3,1.0,8.68,56.0,4.84,4.8608,0.4297520661157102,4.76,4.84,1:2,,,,ITO/MoO3/polymer:PC71BM/Ca/Al,BHJ,,,MoO3,MoO3,90.0,o-dichlorobenzene,o-DCB,,-5.34,-3.53,,-6.1,-3.9,
109174,10.1021/acs.macromol.6b02275,10.1021/acs.macromol.6b02275,P1,PC71BM,P1,PC70BM,CCCCCCCCc1cc(-c2c(-c3cccs3)sc3c(-c4cc(CCCCCCCC)c(CCCCCCCC)s4)c(-c4ccc(-c5cccc6nsnc56)s4)sc23)sc1CCCCCCCC,CCCCC(=O)OCC1(C2=CC=CC=C2)C3=CC=CC4=CC=CC5=CC=CC6=CC=C7C=CC=CC8=CC=CC1=C8C7=C6C5=C4C3,1.0,8.76,58.0,5.06,5.0808,0.4110671936758967,4.98,5.06,1:2,2% (v/v) 1-chloronaphthalene,CN,2%,ITO/MoO3/polymer:PC71BM/Ca/Al,BHJ,,,MoO3,MoO3,90.0,o-dichlorobenzene,o-DCB,,-5.34,-3.53,,-6.1,-3.9,
109175,10.1021/acs.macromol.6b02275,10.1021/acs.macromol.6b02275,P2,PC71BM,P2,PC70BM,,CCCCC(=O)OCC1(C2=CC=CC=C2)C3=CC=CC4=CC=CC5=CC=CC6=CC=C7C=CC=CC8=CC=CC1=C8C7=C6C5=C4C3,0.9,10.54,52.0,4.89,4.93272,0.8736196319018424,4.79,4.89,1:2,,,,ITO/MoO3/polymer:PC71BM/Ca/Al,BHJ,,,MoO3,MoO3,90.0,o-dichlorobenzene,o-DCB,,-5.34,-3.58,,-6.1,-3.9,
109176,10.1021/acs.macromol.6b02275,10.1021/acs.macromol.6b02275,P2,PC71BM,P2,PC70BM,,CCCCC(=O)OCC1(C2=CC=CC=C2)C3=CC=CC4=CC=CC5=CC=CC6=CC=C7C=CC=CC8=CC=CC1=C8C7=C6C5=C4C3,0.9,10.31,54.0,5.0,5.01066,0.2131999999999934,4.93,5.0,1:2,2% (v/v) 1-chloronaphthalene,CN,2%,ITO/MoO3/polymer:PC71BM/Ca/Al,BHJ,,,MoO3,MoO3,90.0,o-dichlorobenzene,o-DCB,,-5.34,-3.58,,-6.1,-3.9,
109177,10.1021/acs.macromol.6b02275,10.1021/acs.macromol.6b02275,P3,PC71BM,P3,PC70BM,CCCCCCc1csc(-c2ccc(-c3cc(CCCCCC)c(/C=C/c4csc(-c5cc6c(OCC(CC)CCCC)c7sc(-c8ccc(C9=C%10C(=O)N(CC(CC)CCCC)C(c%11ccc(-c%12cc%13c(OCC(CC)CCCC)c%14sccc%14c(OCC(CC)CCCC)c%13s%12)s%11)=C%10C(=O)N9CC(CC)CCCC)s8)cc7c(OCC(CC)CCCC)c6s5)c4)s3)c3nsnc23)c1,CCCCC(=O)OCC1(C2=CC=CC=C2)C3=CC=CC4=CC=CC5=CC=CC6=CC=C7C=CC=CC8=CC=CC1=C8C7=C6C5=C4C3,0.92,10.94,62.0,6.28,6.240176,0.6341401273885399,6.22,6.28,1:2,,,,ITO/MoO3/polymer:PC71BM/Ca/Al,BHJ,,,MoO3,MoO3,90.0,o-dichlorobenzene,o-DCB,,-5.31,-3.6,,-6.1,-3.9,
109178,10.1021/acs.macromol.6b02275,10.1021/acs.macromol.6b02275,P3,PC71BM,P3,PC70BM,CCCCCCc1csc(-c2ccc(-c3cc(CCCCCC)c(/C=C/c4csc(-c5cc6c(OCC(CC)CCCC)c7sc(-c8ccc(C9=C%10C(=O)N(CC(CC)CCCC)C(c%11ccc(-c%12cc%13c(OCC(CC)CCCC)c%14sccc%14c(OCC(CC)CCCC)c%13s%12)s%11)=C%10C(=O)N9CC(CC)CCCC)s8)cc7c(OCC(CC)CCCC)c6s5)c4)s3)c3nsnc23)c1,CCCCC(=O)OCC1(C2=CC=CC=C2)C3=CC=CC4=CC=CC5=CC=CC6=CC=C7C=CC=CC8=CC=CC1=C8C7=C6C5=C4C3,0.92,12.21,64.0,7.13,7.189248000000001,0.8309677419354989,7.06,7.13,1:2,2% (v/v) 1-chloronaphthalene,CN,2%,ITO/MoO3/polymer:PC71BM/Ca/Al,BHJ,,,MoO3,MoO3,90.0,o-dichlorobenzene,o-DCB,,-5.31,-3.6,,-6.1,-3.9,
109179,10.1021/acs.macromol.7b00414,10.1021/acs.macromol.7b00414,BDDT,PPDI-DTT,PBDB-T,PPDI-DTT,CCCCC(CC)Cc1ccc(-c2c3cc(-c4ccc(-c5sc(-c6cccs6)c6c5C(=O)c5c(CC(CC)CCCC)sc(CC(CC)CCCC)c5C6=O)s4)sc3c(-c3ccc(CC(CC)CCCC)s3)c3ccsc23)s1,CCCCCCCCCCCCC(CCCCCCCCCC)CN1C(=O)c2ccc3c4ccc5c6c(cc(-c7cc8sc9ccsc9c8s7)c(c7ccc(c2c37)C1=O)c64)C(=O)N(CC(CCCCCCCCCC)CCCCCCCCCCCC)C5=O,0.77,8.24,55.0,3.49,3.48964,0.0103151862464222,3.4,3.49,1:1,,,,ITO/PEDOT:PSS/active layer/Ca/Al,conventional,,,PEDOT:PSS,PEDOT:PSS,,chlorobenzene,chlorobenzene,120.0,-5.33,-3.53,,-5.7,-3.8,
109180,10.1021/acs.macromol.7b00414,10.1021/acs.macromol.7b00414,BDDT,PNDI-DTT,PBDB-T,PNDI-DTT,CCCCC(CC)Cc1ccc(-c2c3cc(-c4ccc(-c5sc(-c6cccs6)c6c5C(=O)c5c(CC(CC)CCCC)sc(CC(CC)CCCC)c5C6=O)s4)sc3c(-c3ccc(CC(CC)CCCC)s3)c3ccsc23)s1,CCCCCCCCCCCCC(CCCCCCCCCC)CN1C(=O)c2ccc3c4c(c(-c5cc6sc7ccsc7c6s5)cc(c24)C1=O)C(=O)N(CC(CCCCCCCCCC)CCCCCCCCCCCC)C3=O,0.76,6.09,54.0,2.5,2.499336,0.0265599999999999,2.31,2.5,1:1,,,,ITO/PEDOT:PSS/active layer/Ca/Al,conventional,,,PEDOT:PSS,PEDOT:PSS,,chlorobenzene,chlorobenzene,120.0,-5.33,-3.53,,-5.6,-3.9,
109181,10.1021/acs.macromol.7b00414,10.1021/acs.macromol.7b00414,BDDT,PNDTI-DTT,PBDB-T,PNDTI-DTT,CCCCC(CC)Cc1ccc(-c2c3cc(-c4ccc(-c5sc(-c6cccs6)c6c5C(=O)c5c(CC(CC)CCCC)sc(CC(CC)CCCC)c5C6=O)s4)sc3c(-c3ccc(CC(CC)CCCC)s3)c3ccsc23)s1,CCCCCCCCCCCCC(CCCCCCCCCC)CN1C(=O)c2c3ccsc3c3c4c(c5cc(-c6cc7sc8ccsc8c7s6)sc5c(c24)C1=O)C(=O)N(CC(CCCCCCCCCC)CCCCCCCCCCCC)C3=O,0.69,13.68,59.0,5.57,5.569127999999999,0.0156552962298221,5.5,5.57,1.5:1,,,,ITO/PEDOT:PSS/active layer/Ca/Al,conventional,,,PEDOT:PSS,PEDOT:PSS,,chlorobenzene,chlorobenzene,120.0,-5.33,-3.53,,-5.6,-4.0,
109182,10.1021/acs.macromol.7b00439,10.1021/acs.macromol.7b00439,P1,PC71BM,P1,PC70BM,CCCCCCCCc1cc(-c2c(-c3cccs3)sc3c(-c4cc(CCCCCCCC)c(CCCCCCCC)s4)c(-c4ccc(-c5cccc6nsnc56)s4)sc23)sc1CCCCCCCC,CCCCC(=O)OCC1(C2=CC=CC=C2)C3=CC=CC4=CC=CC5=CC=CC6=CC=C7C=CC=CC8=CC=CC1=C8C7=C6C5=C4C3,0.9,10.22,56.0,5.11,5.15088,0.7999999999999918,5.11,,1:1.5,1-chloronaphthalene (CN),,5%,ITO/PEDOT:PSS/active layer/Ca/Al,conventional,Ca,Ca,PEDOT:PSS,PEDOT:PSS,85.0,chlorobenzene,chlorobenzene,,-5.34,-3.53,,-6.1,-3.9,
109183,10.1021/acs.macromol.7b00439,10.1021/acs.macromol.7b00439,P2,PC71BM,P2,PC70BM,,CCCCC(=O)OCC1(C2=CC=CC=C2)C3=CC=CC4=CC=CC5=CC=CC6=CC=C7C=CC=CC8=CC=CC1=C8C7=C6C5=C4C3,0.84,11.19,67.0,6.21,6.297732,1.4127536231884044,6.21,,1:1.5,1-chloronaphthalene (CN),,5%,ITO/PEDOT:PSS/active layer/Ca/Al,conventional,Ca,Ca,PEDOT:PSS,PEDOT:PSS,92.0,chlorobenzene,chlorobenzene,,-5.34,-3.58,,-6.1,-3.9,
109184,10.1021/acs.macromol.7b00439,10.1021/acs.macromol.7b00439,P2NC,PC71BM,P2NC,PC70BM,CCCCCCCCN1C(=O)c2csc(-c3cc4c(OCC(CC)CCCC)c5sc(-c6sc(-c7cc8c(OCC(CC)CCCC)c9sccc9c(OCC(CC)CCCC)c8s7)cc6CCc6ccc(CCc7ccc(CCCCCC)s7)s6)cc5c(OCC(CC)CCCC)c4s3)c2C1=O,CCCCC(=O)OCC1(C2=CC=CC=C2)C3=CC=CC4=CC=CC5=CC=CC6=CC=C7C=CC=CC8=CC=CC1=C8C7=C6C5=C4C3,0.85,10.23,53.0,4.61,4.608615,0.0300433839479386,4.61,,1:1.5,1-chloronaphthalene (CN),,5%,ITO/PEDOT:PSS/active layer/Ca/Al,conventional,Ca,Ca,PEDOT:PSS,PEDOT:PSS,90.0,chlorobenzene,chlorobenzene,,-5.31,-3.52,,-6.1,-3.9,
109185,10.1021/acs.macromol.7b00439,10.1021/acs.macromol.7b00439,P3,PC71BM,P3,PC70BM,CCCCCCc1csc(-c2ccc(-c3cc(CCCCCC)c(/C=C/c4csc(-c5cc6c(OCC(CC)CCCC)c7sc(-c8ccc(C9=C%10C(=O)N(CC(CC)CCCC)C(c%11ccc(-c%12cc%13c(OCC(CC)CCCC)c%14sccc%14c(OCC(CC)CCCC)c%13s%12)s%11)=C%10C(=O)N9CC(CC)CCCC)s8)cc7c(OCC(CC)CCCC)c6s5)c4)s3)c3nsnc23)c1,CCCCC(=O)OCC1(C2=CC=CC=C2)C3=CC=CC4=CC=CC5=CC=CC6=CC=C7C=CC=CC8=CC=CC1=C8C7=C6C5=C4C3,0.8,10.6,67.0,5.64,5.6816,0.7375886524822828,5.64,,1:1.5,1-chloronaphthalene (CN),,5%,ITO/PEDOT:PSS/active layer/Ca/Al,conventional,Ca,Ca,PEDOT:PSS,PEDOT:PSS,85.0,chlorobenzene,chlorobenzene,,-5.31,-3.6,,-6.1,-3.9,
109186,10.1021/acs.macromol.7b00785,10.1021/acs.macromol.7b00785,PBTCl,PC71BM,PBTCl,PC70BM,CCCCC(CC)COC(=O)c1sc2c(-c3cc4c(-c5ccc(CC(CC)CCCC)s5)c5sccc5c(-c5ccc(CC(CC)CCCC)s5)c4s3)scc2c1Cl,CCCCC(=O)OCC1(C2=CC=CC=C2)C3=CC=CC4=CC=CC5=CC=CC6=CC=C7C=CC=CC8=CC=CC1=C8C7=C6C5=C4C3,0.92,10.24,50.23,4.75,4.73206784,0.3775191578947363,4.6,4.75,1:1.5,"1,8-diiodooctane (DIO)",,3%,ITO/ZnO/PBTClx:PC71BM/MoO3/Ag,inverted,ZnO,ZnO,MoO3,MoO3,93.0,chlorobenzene,chlorobenzene,,-5.43,-3.55,,-6.1,-3.9,
109187,10.1021/acs.macromol.7b00785,10.1021/acs.macromol.7b00785,PBTCl75,PC71BM,P(BT-C2),PC70BM,CCCCCCCCCCCCOc1c(OCCCCCCCCCCCC)c(-c2ccc(-c3cc4cc5c(cc4s3)c3cc4sccc4cc3n5C(CCCCCCCC)CCCCCCCC)s2)c2nsnc2c1-c1cccs1,CCCCC(=O)OCC1(C2=CC=CC=C2)C3=CC=CC4=CC=CC5=CC=CC6=CC=C7C=CC=CC8=CC=CC1=C8C7=C6C5=C4C3,0.89,11.55,57.86,5.9,5.9477187,0.8087915254237269,5.76,5.9,1:1.5,"1,8-diiodooctane (DIO)",,3%,ITO/ZnO/PBTClx:PC71BM/MoO3/Ag,inverted,ZnO,ZnO,MoO3,MoO3,127.0,chlorobenzene,chlorobenzene,,-5.5,-3.7,,-6.1,-3.9,
109188,10.1021/acs.macromol.7b00785,10.1021/acs.macromol.7b00785,PBTCl50,PC71BM,P(BT-C2),PC70BM,CCCCCCCCCCCCOc1c(OCCCCCCCCCCCC)c(-c2ccc(-c3cc4cc5c(cc4s3)c3cc4sccc4cc3n5C(CCCCCCCC)CCCCCCCC)s2)c2nsnc2c1-c1cccs1,CCCCC(=O)OCC1(C2=CC=CC=C2)C3=CC=CC4=CC=CC5=CC=CC6=CC=C7C=CC=CC8=CC=CC1=C8C7=C6C5=C4C3,0.85,13.02,61.03,6.79,6.754190100000001,0.5273917525773106,6.6,6.79,1:1.5,"1,8-diiodooctane (DIO)",,3%,ITO/ZnO/PBTClx:PC71BM/MoO3/Ag,inverted,ZnO,ZnO,MoO3,MoO3,111.0,chlorobenzene,chlorobenzene,,-5.36,-3.71,,-6.1,-3.9,
109189,10.1021/acs.macromol.7b00785,10.1021/acs.macromol.7b00785,PBTCl25,PC71BM,P(BT-C2),PC70BM,CCCCCCCCCCCCOc1c(OCCCCCCCCCCCC)c(-c2ccc(-c3cc4cc5c(cc4s3)c3cc4sccc4cc3n5C(CCCCCCCC)CCCCCCCC)s2)c2nsnc2c1-c1cccs1,CCCCC(=O)OCC1(C2=CC=CC=C2)C3=CC=CC4=CC=CC5=CC=CC6=CC=C7C=CC=CC8=CC=CC1=C8C7=C6C5=C4C3,0.82,15.31,66.19,8.31,8.30962498,0.0045128760529469,8.17,8.31,1:1.5,"1,8-diiodooctane (DIO)",,3%,ITO/ZnO/PBTClx:PC71BM/MoO3/Ag,inverted,ZnO,ZnO,MoO3,MoO3,165.0,chlorobenzene,chlorobenzene,,-5.36,-3.71,,-6.1,-3.9,
109190,10.1021/acs.macromol.7b00785,10.1021/acs.macromol.7b00785,PBTCl20,PC71BM,P(BT-C2),PC70BM,CCCCCCCCCCCCOc1c(OCCCCCCCCCCCC)c(-c2ccc(-c3cc4cc5c(cc4s3)c3cc4sccc4cc3n5C(CCCCCCCC)CCCCCCCC)s2)c2nsnc2c1-c1cccs1,CCCCC(=O)OCC1(C2=CC=CC=C2)C3=CC=CC4=CC=CC5=CC=CC6=CC=C7C=CC=CC8=CC=CC1=C8C7=C6C5=C4C3,0.81,13.94,66.0,7.47,7.452324000000001,0.2366265060240818,7.33,7.47,1:1.5,"1,8-diiodooctane (DIO)",,3%,ITO/ZnO/PBTClx:PC71BM/MoO3/Ag,inverted,ZnO,ZnO,MoO3,MoO3,110.0,chlorobenzene,chlorobenzene,,-5.35,-3.72,,-6.1,-3.9,
109191,10.1021/acs.macromol.7b00785,10.1021/acs.macromol.7b00785,PBTCl10,PC71BM,P(BT-C2),PC70BM,CCCCCCCCCCCCOc1c(OCCCCCCCCCCCC)c(-c2ccc(-c3cc4cc5c(cc4s3)c3cc4sccc4cc3n5C(CCCCCCCC)CCCCCCCC)s2)c2nsnc2c1-c1cccs1,CCCCC(=O)OCC1(C2=CC=CC=C2)C3=CC=CC4=CC=CC5=CC=CC6=CC=C7C=CC=CC8=CC=CC1=C8C7=C6C5=C4C3,0.8,14.07,69.28,7.79,7.7981568,0.1047086007702191,7.6,7.79,1:1.5,"1,8-diiodooctane (DIO)",,3%,ITO/ZnO/PBTClx:PC71BM/MoO3/Ag,inverted,ZnO,ZnO,MoO3,MoO3,99.0,chlorobenzene,chlorobenzene,,-5.35,-3.73,,-6.1,-3.9,
109192,10.1021/acs.macromol.7b00785,10.1021/acs.macromol.7b00785,PTB7-Th,PC71BM,PTB7-Th,PC70BM,CC(CC)CCCC(=O)OCC1=C(SC(=C1)C2=CC3=C(S2)C(=O)C4=C(C3=O)C5=CC(=CC(=C5S4)F)C(CC)CCCC)C(=O)OCCCC(CC)C,CCCCC(=O)OCC1(C2=CC=CC=C2)C3=CC=CC4=CC=CC5=CC=CC6=CC=C7C=CC=CC8=CC=CC1=C8C7=C6C5=C4C3,0.79,14.98,66.44,7.91,7.862642480000001,0.5987044247787532,7.77,7.91,1:1.5,"1,8-diiodooctane (DIO)",,3%,ITO/ZnO/PBTClx:PC71BM/MoO3/Ag,inverted,ZnO,ZnO,MoO3,MoO3,110.0,chlorobenzene,chlorobenzene,,-5.24,-3.64,,-6.1,-3.9,
109193,10.1021/acs.macromol.7b00998,10.1021/acs.macromol.7b00998,PFBDT-DTBT,PC71BM,PFBDT-DTBT,PC70BM,CCCCC(CC)CC1(CC(CC)CCCC)c2ccccc2-c2ccc(-c3c4cc(-c5ccc(-c6ccc(-c7cccs7)c7nsnc67)s5)sc4c(-c4ccc5c(c4)C(CC(CC)CCCC)(CC(CC)CCCC)c4ccccc4-5)c4ccsc34)cc21,CCCCC(=O)OCC1(C2=CC=CC=C2)C3=CC=CC4=CC=CC5=CC=CC6=CC=C7C=CC=CC8=CC=CC1=C8C7=C6C5=C4C3,0.91,10.63,44.4,4.29,4.2949452,0.1152727272727242,3.86,4.29,1:1,,,,ITO/PEDOT:PSS/polymers:PC71BM/Ca/Al,BHJ,Ca,,PEDOT:PSS,,,,,,-5.41,-3.6,,-6.1,-3.9,
109194,10.1021/acs.macromol.7b00998,10.1021/acs.macromol.7b00998,PFBDT-DTBT,PC71BM,PFBDT-DTBT,PC70BM,CCCCC(CC)CC1(CC(CC)CCCC)c2ccccc2-c2ccc(-c3c4cc(-c5ccc(-c6ccc(-c7cccs7)c7nsnc67)s5)sc4c(-c4ccc5c(c4)C(CC(CC)CCCC)(CC(CC)CCCC)c4ccccc4-5)c4ccsc34)cc21,CCCCC(=O)OCC1(C2=CC=CC=C2)C3=CC=CC4=CC=CC5=CC=CC6=CC=C7C=CC=CC8=CC=CC1=C8C7=C6C5=C4C3,0.88,13.69,56.6,6.82,6.818715200000001,0.0188387096774141,6.22,6.82,1:2,,,,ITO/PEDOT:PSS/polymers:PC71BM/Ca/Al,BHJ,Ca,,PEDOT:PSS,,,,,,-5.41,-3.6,,-6.1,-3.9,
109195,10.1021/acs.macromol.7b00998,10.1021/acs.macromol.7b00998,PFBDT-DTBT,PC71BM,PFBDT-DTBT,PC70BM,CCCCC(CC)CC1(CC(CC)CCCC)c2ccccc2-c2ccc(-c3c4cc(-c5ccc(-c6ccc(-c7cccs7)c7nsnc67)s5)sc4c(-c4ccc5c(c4)C(CC(CC)CCCC)(CC(CC)CCCC)c4ccccc4-5)c4ccsc34)cc21,CCCCC(=O)OCC1(C2=CC=CC=C2)C3=CC=CC4=CC=CC5=CC=CC6=CC=C7C=CC=CC8=CC=CC1=C8C7=C6C5=C4C3,0.9,13.26,59.8,7.13,7.136532,0.0916129032258062,7.07,7.13,1:2.5,,,,ITO/PEDOT:PSS/polymers:PC71BM/Ca/Al,BHJ,Ca,,PEDOT:PSS,,,,,,-5.41,-3.6,,-6.1,-3.9,
109196,10.1021/acs.macromol.7b00998,10.1021/acs.macromol.7b00998,PFBDT-DTBT,PC71BM,PFBDT-DTBT,PC70BM,CCCCC(CC)CC1(CC(CC)CCCC)c2ccccc2-c2ccc(-c3c4cc(-c5ccc(-c6ccc(-c7cccs7)c7nsnc67)s5)sc4c(-c4ccc5c(c4)C(CC(CC)CCCC)(CC(CC)CCCC)c4ccccc4-5)c4ccsc34)cc21,CCCCC(=O)OCC1(C2=CC=CC=C2)C3=CC=CC4=CC=CC5=CC=CC6=CC=C7C=CC=CC8=CC=CC1=C8C7=C6C5=C4C3,0.9,11.85,61.7,6.58,6.580304999999999,0.0046352583586491,6.14,6.58,1:3,,,,ITO/PEDOT:PSS/polymers:PC71BM/Ca/Al,BHJ,Ca,,PEDOT:PSS,,,,,,-5.41,-3.6,,-6.1,-3.9,
109197,10.1021/acs.macromol.7b00998,10.1021/acs.macromol.7b00998,PFBDT-DTffBT,PC71BM,PFBDT-DTffBT,PC70BM,CCCCC(CC)CC1(CC(CC)CCCC)c2ccccc2-c2ccc(-c3c4cc(-c5ccc(-c6c(F)c(F)c(-c7cccs7)c7nsnc67)s5)sc4c(-c4ccc5c(c4)C(CC(CC)CCCC)(CC(CC)CCCC)c4ccccc4-5)c4ccsc34)cc21,CCCCC(=O)OCC1(C2=CC=CC=C2)C3=CC=CC4=CC=CC5=CC=CC6=CC=C7C=CC=CC8=CC=CC1=C8C7=C6C5=C4C3,0.98,11.69,47.8,5.47,5.476063599999999,0.1108519195612279,5.37,5.47,1:1,,,,ITO/PEDOT:PSS/PFBDT-DTffBT:PC71BM/Ca/Al,BHJ,Ca,,PEDOT:PSS,,,,,,-5.82,-3.7,,-6.1,-3.9,
109198,10.1021/acs.macromol.7b00998,10.1021/acs.macromol.7b00998,PFBDT-DTffBT,PC71BM,PFBDT-DTffBT,PC70BM,CCCCC(CC)CC1(CC(CC)CCCC)c2ccccc2-c2ccc(-c3c4cc(-c5ccc(-c6c(F)c(F)c(-c7cccs7)c7nsnc67)s5)sc4c(-c4ccc5c(c4)C(CC(CC)CCCC)(CC(CC)CCCC)c4ccccc4-5)c4ccsc34)cc21,CCCCC(=O)OCC1(C2=CC=CC=C2)C3=CC=CC4=CC=CC5=CC=CC6=CC=C7C=CC=CC8=CC=CC1=C8C7=C6C5=C4C3,0.96,13.24,57.7,7.33,7.3339008,0.0532169167803582,7.15,7.33,1:1.5,,,,ITO/PEDOT:PSS/polymers:PC71BM/Ca/Al,BHJ,Ca,,PEDOT:PSS,,,,,,-5.82,-3.7,,-6.1,-3.9,
109199,10.1021/acs.macromol.7b00998,10.1021/acs.macromol.7b00998,PFBDT-DTffBT,PC71BM,PFBDT-DTffBT,PC70BM,CCCCC(CC)CC1(CC(CC)CCCC)c2ccccc2-c2ccc(-c3c4cc(-c5ccc(-c6c(F)c(F)c(-c7cccs7)c7nsnc67)s5)sc4c(-c4ccc5c(c4)C(CC(CC)CCCC)(CC(CC)CCCC)c4ccccc4-5)c4ccsc34)cc21,CCCCC(=O)OCC1(C2=CC=CC=C2)C3=CC=CC4=CC=CC5=CC=CC6=CC=C7C=CC=CC8=CC=CC1=C8C7=C6C5=C4C3,0.97,11.51,52.1,5.81,5.8168087,0.1171893287435552,5.54,5.81,1:2,,,,ITO/PEDOT:PSS/polymers:PC71BM/Ca/Al,BHJ,Ca,,PEDOT:PSS,,,,,,-5.82,-3.7,,-6.1,-3.9,
109202,10.1021/acs.macromol.7b00998,10.1021/acs.macromol.7b00998,PBDTB-DTffBT,PC71BM,PBDTB-DTffBT,PC70BM,,CCCCC(=O)OCC1(C2=CC=CC=C2)C3=CC=CC4=CC=CC5=CC=CC6=CC=C7C=CC=CC8=CC=CC1=C8C7=C6C5=C4C3,0.85,12.72,62.1,6.71,6.714252,0.0633681073025356,6.58,6.71,,,,,,,,,,,,,,,,,,-6.1,-3.9,
109203,10.1021/acs.macromol.7b00998,10.1021/acs.macromol.7b00998,P3TBDT-DTBT,PC71BM,P3TBDTDTBT,PC70BM,CCCCCCCCCCCCc1ccc(-c2cc(-c3c4cc(-c5ccc(-c6ccc(-c7cccs7)c7nsnc67)s5)sc4c(-c4cc(-c5ccc(CCCCCCCCCCCC)s5)c(-c5ccc(CCCCCCCCCCCC)s5)s4)c4ccsc34)sc2-c2ccc(CCCCCCCCCCCC)s2)s1,CCCCC(=O)OCC1(C2=CC=CC=C2)C3=CC=CC4=CC=CC5=CC=CC6=CC=C7C=CC=CC8=CC=CC1=C8C7=C6C5=C4C3,0.78,8.83,52.0,3.57,3.5814480000000004,0.320672268907579,3.51,3.57,,,,,,,,,,,,,,,-5.26,-3.56,,-6.1,-3.9,
109204,10.1021/acs.macromol.7b00998,10.1021/acs.macromol.7b00998,PBDTODO-DTBT,PC71BM,PBDTODO-DTBT,PC70BM,,CCCCC(=O)OCC1(C2=CC=CC=C2)C3=CC=CC4=CC=CC5=CC=CC6=CC=C7C=CC=CC8=CC=CC1=C8C7=C6C5=C4C3,0.72,11.16,62.0,4.98,4.981824,0.0366265060240795,4.9,4.98,,,,,,,,,,,,,,,,,,-6.1,-3.9,
109205,10.1021/acs.macromol.7b00998,10.1021/acs.macromol.7b00998,PBDTTHO-DTBT,PC71BM,PBDTTHO-DTBT,PC70BM,,CCCCC(=O)OCC1(C2=CC=CC=C2)C3=CC=CC4=CC=CC5=CC=CC6=CC=C7C=CC=CC8=CC=CC1=C8C7=C6C5=C4C3,0.68,8.45,56.5,3.24,3.24649,0.200308641975305,3.1,3.24,,,,,,,,,,,,,,,,,,-6.1,-3.9,
109206,10.1021/acs.macromol.7b00998,10.1021/acs.macromol.7b00998,PBDTTEH-DHffBT,PC71BM,PBDTTEH-DHffBT,PC70BM,,CCCCC(=O)OCC1(C2=CC=CC=C2)C3=CC=CC4=CC=CC5=CC=CC6=CC=C7C=CC=CC8=CC=CC1=C8C7=C6C5=C4C3,0.68,11.87,55.2,4.46,4.4555232,0.1003766816143486,4.35,4.46,,,,,,,,,,,,,,,,,,-6.1,-3.9,
109207,10.1021/acs.macromol.7b00998,10.1021/acs.macromol.7b00998,PBDTTTEH-DTEHffBT,PC71BM,PBDTTTEH-DTEHffBT,PC70BM,,CCCCC(=O)OCC1(C2=CC=CC=C2)C3=CC=CC4=CC=CC5=CC=CC6=CC=C7C=CC=CC8=CC=CC1=C8C7=C6C5=C4C3,0.76,13.17,61.9,6.2,6.1956948,0.0694387096774212,6.03,6.2,,,,,,,,,,,,,,,,,,-6.1,-3.9,
109208,10.1021/acs.macromol.7b01198,10.1021/acs.macromol.7b01198,P3,,P3,,CCCCCCc1csc(-c2ccc(-c3cc(CCCCCC)c(/C=C/c4csc(-c5cc6c(OCC(CC)CCCC)c7sc(-c8ccc(C9=C%10C(=O)N(CC(CC)CCCC)C(c%11ccc(-c%12cc%13c(OCC(CC)CCCC)c%14sccc%14c(OCC(CC)CCCC)c%13s%12)s%11)=C%10C(=O)N9CC(CC)CCCC)s8)cc7c(OCC(CC)CCCC)c6s5)c4)s3)c3nsnc23)c1,,0.807,8.63,44.1,3.07,3.0713048100000004,0.0425019543974136,3.0,3.07,,DIO,DIO,,inverted,inverted,ZnO,ZnO,MoO3,MoO3,,o-DCB,o-DCB,,-5.31,-3.6,,,,
109209,10.1021/acs.macromol.7b01198,10.1021/acs.macromol.7b01198,P4,,P4,,,,0.854,8.57,57.7,4.23,4.22293606,0.1669962174940922,4.1,4.23,,DIO,DIO,,inverted,inverted,ZnO,ZnO,MoO3,MoO3,,o-DCB,o-DCB,,-5.35,-3.6,,,,
109210,10.1021/acs.macromol.7b01198,10.1021/acs.macromol.7b01198,P5,,P5,,,,0.845,11.4,65.9,6.37,6.348147,0.3430612244897978,6.2,6.37,,DIO,DIO,,inverted,inverted,ZnO,ZnO,MoO3,MoO3,,o-DCB,o-DCB,,-5.4,-3.66,,,,
109211,10.1021/acs.macromol.7b01198,10.1021/acs.macromol.7b01198,P5,,P5,,,,0.828,13.6,65.8,7.47,7.409606399999999,0.8084819277108589,7.3,7.47,,DPE,DPE,,inverted,inverted,ZnO,ZnO,MoO3,MoO3,,o-DCB,o-DCB,,-5.4,-3.66,,,,
109215,10.1021/acs.macromol.7b02676,10.1021/acs.macromol.7b02676,PBDFS-Bz,ITIC,PBDFS-Bz,ITIC,CCCCCCCCC(CCCCCC)Cn1nc2c(-c3cccs3)ccc(-c3ccc(-c4cc5c(-c6ccc(SCC(CC)CCCC)s6)c6sccc6c(-c6ccc(SCC(CC)CCCC)s6)c5s4)s3)c2n1,CCCCCCc1ccc(C2(c3ccc(CCCCCC)cc3)c3cc4c(cc3-c3sc5cc(C=C6C(=O)c7ccccc7C6=C(C#N)C#N)sc5c32)C(c2ccc(CCCCCC)cc2)(c2ccc(CCCCCC)cc2)c2c-4sc3cc(C=C4C(=O)c5ccccc5C4=C(C#N)C#N)sc23)cc1,0.82,15.14,65.0,8.07,8.06962,0.004708798017346,,,1:1.5,,,,ITO/PEDOT:PSS/active layer/PFN/Al,conventional,PFN,PFN,PEDOT:PSS,PEDOT:PSS,,chlorobenzene,chlorobenzene,130.0,-5.3,-3.33,,-5.48,-3.83,
109216,10.1021/acs.macromol.7b02676,10.1021/acs.macromol.7b02676,PBDFS-fBz,ITIC,J60,ITIC,CCCCCCCCC(CCCCCC)Cn1nc2c(-c3cccs3)c(F)c(F)c(-c3ccc(-c4cc5c(-c6ccc(SCC(CC)CCCC)s6)c6sccc6c(-c6ccc(SCC(CC)CCCC)s6)c5s4)s3)c2n1,CCCCCCc1ccc(C2(c3ccc(CCCCCC)cc3)c3cc4c(cc3-c3sc5cc(C=C6C(=O)c7ccccc7C6=C(C#N)C#N)sc5c32)C(c2ccc(CCCCCC)cc2)(c2ccc(CCCCCC)cc2)c2c-4sc3cc(C=C4C(=O)c5ccccc5C4=C(C#N)C#N)sc23)cc1,0.88,15.26,67.0,9.0,8.997296,0.0300444444444399,,,1:1.5,,,,ITO/PEDOT:PSS/active layer/PFN/Al,conventional,PFN,PFN,PEDOT:PSS,PEDOT:PSS,,chlorobenzene,chlorobenzene,130.0,-5.45,-3.44,,-5.48,-3.83,
109217,10.1021/acs.macromol.8b00805,10.1021/acs.macromol.8b00805,PTVTTBT,PC71BM,PTVTTBT,PC70BM,CCCCCCCCCCC(CCCCCCCC)Cc1csc(-c2c(F)c(F)c(-c3cc(CC(CCCCCCCC)CCCCCCCCCC)c(-c4ccc(/C=C/c5cccs5)s4)s3)c3nsnc23)c1,CCCCC(=O)OCC1(C2=CC=CC=C2)C3=CC=CC4=CC=CC5=CC=CC6=CC=C7C=CC=CC8=CC=CC1=C8C7=C6C5=C4C3,0.66,13.42,68.94,6.1,6.10615368,0.1008800000000099,6.04,6.1,1:1,,,,ITO/PEDOT:PSS/active layer/Ca/Al,conventional,Ca,Ca,PEDOT:PSS,PEDOT:PSS,100.0,chlorobenzene,chlorobenzene,,-5.15,-3.44,,-6.1,-3.9,
109218,10.1021/acs.macromol.8b00805,10.1021/acs.macromol.8b00805,PETVTTBT,PC71BM,PETVTTBT,PC70BM,CCCCCCCCCCC(CCCCCCCC)Cc1csc(-c2c(F)c(F)c(-c3cc(CC(CCCCCCCC)CCCCCCCCCC)c(-c4cc5ccc(-c6cccs6)cc5s4)s3)c3nsnc23)c1,CCCCC(=O)OCC1(C2=CC=CC=C2)C3=CC=CC4=CC=CC5=CC=CC6=CC=C7C=CC=CC8=CC=CC1=C8C7=C6C5=C4C3,0.76,13.07,68.07,6.76,6.76152924,0.022621893491124,6.63,6.76,1:1,,,,ITO/PEDOT:PSS/active layer/Ca/Al,conventional,Ca,Ca,PEDOT:PSS,PEDOT:PSS,100.0,chlorobenzene,chlorobenzene,,-5.25,-3.44,,-6.1,-3.9,
109219,10.1021/acs.macromol.8b00805,10.1021/acs.macromol.8b00805,PTVTTBT,ITIC,PTVTTBT,ITIC,CCCCCCCCCCC(CCCCCCCC)Cc1csc(-c2c(F)c(F)c(-c3cc(CC(CCCCCCCC)CCCCCCCCCC)c(-c4ccc(/C=C/c5cccs5)s4)s3)c3nsnc23)c1,CCCCCCc1ccc(C2(c3ccc(CCCCCC)cc3)c3cc4c(cc3-c3sc5cc(C=C6C(=O)c7ccccc7C6=C(C#N)C#N)sc5c32)C(c2ccc(CCCCCC)cc2)(c2ccc(CCCCCC)cc2)c2c-4sc3cc(C=C4C(=O)c5ccccc5C4=C(C#N)C#N)sc23)cc1,0.78,9.01,52.46,3.69,3.68678388,0.087157723577243,3.58,3.69,1.5:1,,,,ITO/PEDOT:PSS/active layer/Ca/Al,conventional,Ca,Ca,PEDOT:PSS,PEDOT:PSS,100.0,chlorobenzene,chlorobenzene,,-5.15,-3.44,,-5.48,-3.83,
109220,10.1021/acs.macromol.8b00805,10.1021/acs.macromol.8b00805,PETVTTBT,ITIC,PETVTTBT,ITIC,CCCCCCCCCCC(CCCCCCCC)Cc1csc(-c2c(F)c(F)c(-c3cc(CC(CCCCCCCC)CCCCCCCCCC)c(-c4cc5ccc(-c6cccs6)cc5s4)s3)c3nsnc23)c1,CCCCCCc1ccc(C2(c3ccc(CCCCCC)cc3)c3cc4c(cc3-c3sc5cc(C=C6C(=O)c7ccccc7C6=C(C#N)C#N)sc5c32)C(c2ccc(CCCCCC)cc2)(c2ccc(CCCCCC)cc2)c2c-4sc3cc(C=C4C(=O)c5ccccc5C4=C(C#N)C#N)sc23)cc1,0.91,15.02,59.84,8.18,8.17905088,0.0116029339853249,8.09,8.18,1:1,,,,ITO/PEDOT:PSS/active layer/Ca/Al,conventional,Ca,Ca,PEDOT:PSS,PEDOT:PSS,100.0,chlorobenzene,chlorobenzene,,-5.25,-3.44,,-5.48,-3.83,
109221,10.1021/acs.macromol.8b02445,10.1021/acs.macromol.8b02445,PBT3TClSe,PC71BM,PBT3TClSe,PC70BM,CCCCCCCCCCC(CCCCCCCC)Cc1csc(-c2c(F)c(F)c(-c3cc(CC(CCCCCCCC)CCCCCCCCCC)c(-c4cc(Cl)c(-c5ccc[se]5)s4)s3)c3nsnc23)c1,CCCCC(=O)OCC1(C2=CC=CC=C2)C3=CC=CC4=CC=CC5=CC=CC6=CC=C7C=CC=CC8=CC=CC1=C8C7=C6C5=C4C3,0.77,18.93,67.83,9.89,9.88696863,0.0306508594539981,9.68,9.89,1:1.2,DIO,DIO,,inverted,inverted,ZnO,ZnO,MoO3,MoO3,,chlorobenzene,chlorobenzene,,-5.32,-3.62,,-6.1,-3.9,
109222,10.1021/acs.macromol.8b02445,10.1021/acs.macromol.8b02445,PBT3TSe,PC71BM,PBT3TSe,PC70BM,CCCCCCCCCCC(CCCCCCCC)Cc1csc(-c2c(F)c(F)c(-c3cc(CC(CCCCCCCC)CCCCCCCCCC)c(-c4ccc(-c5ccc[se]5)s4)s3)c3nsnc23)c1,CCCCC(=O)OCC1(C2=CC=CC=C2)C3=CC=CC4=CC=CC5=CC=CC6=CC=C7C=CC=CC8=CC=CC1=C8C7=C6C5=C4C3,0.69,18.7,70.26,9.07,9.0656478,0.0479845644983611,8.91,9.07,1:1.2,DIO,DIO,,inverted,inverted,ZnO,ZnO,MoO3,MoO3,,chlorobenzene,chlorobenzene,,-5.38,-3.63,,-6.1,-3.9,
109223,10.1021/acs.macromol.9b00682,10.1021/acs.macromol.9b00682,PffBB-10,,PffBB-10,,CCCCCCCCCCc1csc(-c2c(F)c(F)c(-c3cc(CCCCCCCCCC)c(-c4cc5c(OCC(CC)CCCC)c(OCC(CC)CCCC)c6ccsc6c5s4)s3)c3nsnc23)c1,,0.93,14.21,55.69,7.26,7.35960057,1.3719086776859597,7.26,7.26,1:2,1-chloronaphthalene,CN,,inverted,inverted,ZnO,ZnO,MoO3,MoO3,,chlorobenzene,chlorobenzene,60.0,-5.66,-4.01,,,,
109224,10.1021/acs.macromol.9b00682,10.1021/acs.macromol.9b00682,PffBB-10,,PffBB-10,,CCCCCCCCCCc1csc(-c2c(F)c(F)c(-c3cc(CCCCCCCCCC)c(-c4cc5c(OCC(CC)CCCC)c(OCC(CC)CCCC)c6ccsc6c5s4)s3)c3nsnc23)c1,,0.93,14.62,60.44,8.04,8.21778504,2.211256716417931,8.04,8.04,1:2,1-chloronaphthalene,CN,,inverted,inverted,ZnO,ZnO,MoO3,MoO3,,chlorobenzene,chlorobenzene,80.0,-5.66,-4.01,,,,
109225,10.1021/acs.macromol.9b00682,10.1021/acs.macromol.9b00682,PffBB-10,,PffBB-10,,CCCCCCCCCCc1csc(-c2c(F)c(F)c(-c3cc(CCCCCCCCCC)c(-c4cc5c(OCC(CC)CCCC)c(OCC(CC)CCCC)c6ccsc6c5s4)s3)c3nsnc23)c1,,0.93,14.22,56.63,7.15,7.489090980000001,4.7425311888112,7.15,7.15,1:2,1-chloronaphthalene,CN,,inverted,inverted,ZnO,ZnO,MoO3,MoO3,,chlorobenzene,chlorobenzene,100.0,-5.66,-4.01,,,,
109226,10.1021/acs.macromol.9b00682,10.1021/acs.macromol.9b00682,PffBB-12,,PffBB-12,,CCCCCCCCCCCCc1csc(-c2c(F)c(F)c(-c3cc(CCCCCCCCCCCC)c(-c4cc5c(OCC(CC)CCCC)c(OCC(CC)CCCC)c6ccsc6c5s4)s3)c3nsnc23)c1,,0.94,14.62,60.46,8.14,8.308896879999999,2.074900245700225,8.14,8.14,1:2,1-chloronaphthalene,CN,,inverted,inverted,ZnO,ZnO,MoO3,MoO3,,chlorobenzene,chlorobenzene,60.0,-5.73,-4.11,,,,
109227,10.1021/acs.macromol.9b00682,10.1021/acs.macromol.9b00682,PffBB-12,PC71BM,PffBB-12,,CCCCCCCCCCCCc1csc(-c2c(F)c(F)c(-c3cc(CCCCCCCCCCCC)c(-c4cc5c(OCC(CC)CCCC)c(OCC(CC)CCCC)c6ccsc6c5s4)s3)c3nsnc23)c1,COC(=O)CCCC1(c2ccccc2)C23c4c5ccc6c7cc8c9c%10c(cc%11cc%12c%13c%14c(cc%15c%16ccc-5c2c%16c2c5c%16c%17c(c(c46)c7c9c%17c4c%10c%11c%13c4c%16c%14c%152)C513)C%12)C8,0.94,14.98,62.13,8.71,8.74864956,0.4437377726750819,8.71,8.71,1:2,1-chloronaphthalene,CN,,inverted,inverted,ZnO,ZnO,MoO3,MoO3,,chlorobenzene,chlorobenzene,80.0,-5.73,-4.11,,,,
109228,10.1021/acs.macromol.9b00682,10.1021/acs.macromol.9b00682,PffBB-12,PC71BM,PffBB-12,,CCCCCCCCCCCCc1csc(-c2c(F)c(F)c(-c3cc(CCCCCCCCCCCC)c(-c4cc5c(OCC(CC)CCCC)c(OCC(CC)CCCC)c6ccsc6c5s4)s3)c3nsnc23)c1,COC(=O)CCCC1(c2ccccc2)C23c4c5ccc6c7cc8c9c%10c(cc%11cc%12c%13c%14c(cc%15c%16ccc-5c2c%16c2c5c%16c%17c(c(c46)c7c9c%17c4c%10c%11c%13c4c%16c%14c%152)C513)C%12)C8,0.94,14.85,61.18,8.2,8.5401162,4.147758536585374,8.2,8.2,1:2,1-chloronaphthalene,CN,,inverted,inverted,ZnO,ZnO,MoO3,MoO3,,chlorobenzene,chlorobenzene,100.0,-5.73,-4.11,,,,
109229,10.1021/acs.macromol.9b00682,10.1021/acs.macromol.9b00682,PffBB-14,PC71BM,PffBB-14,,CCCCCCCCCCCCCCc1csc(-c2c(F)c(F)c(-c3cc(CCCCCCCCCCCCCC)c(-c4cc5c(OCC(CC)CCCC)c(OCC(CC)CCCC)c6ccsc6c5s4)s3)c3nsnc23)c1,COC(=O)CCCC1(c2ccccc2)C23c4c5ccc6c7cc8c9c%10c(cc%11cc%12c%13c%14c(cc%15c%16ccc-5c2c%16c2c5c%16c%17c(c(c46)c7c9c%17c4c%10c%11c%13c4c%16c%14c%152)C513)C%12)C8,0.92,15.23,61.98,8.52,8.68438968,1.929456338028182,8.52,8.52,1:2,1-chloronaphthalene,CN,,inverted,inverted,ZnO,ZnO,MoO3,MoO3,,chlorobenzene,chlorobenzene,60.0,-5.72,-4.11,,,,
109230,10.1021/acs.macromol.9b00682,10.1021/acs.macromol.9b00682,PffBB-14,PC71BM,PffBB-14,,CCCCCCCCCCCCCCc1csc(-c2c(F)c(F)c(-c3cc(CCCCCCCCCCCCCC)c(-c4cc5c(OCC(CC)CCCC)c(OCC(CC)CCCC)c6ccsc6c5s4)s3)c3nsnc23)c1,COC(=O)CCCC1(c2ccccc2)C23c4c5ccc6c7cc8c9c%10c(cc%11cc%12c%13c%14c(cc%15c%16ccc-5c2c%16c2c5c%16c%17c(c(c46)c7c9c%17c4c%10c%11c%13c4c%16c%14c%152)C513)C%12)C8,0.92,16.77,64.36,9.91,9.92971824,0.198973158425828,9.91,9.93,1:2,1-chloronaphthalene,CN,,inverted,inverted,ZnO,ZnO,MoO3,MoO3,,chlorobenzene,chlorobenzene,80.0,-5.72,-4.11,,,,
109231,10.1021/acs.macromol.9b00682,10.1021/acs.macromol.9b00682,PffBB-14,PC71BM,PffBB-14,,CCCCCCCCCCCCCCc1csc(-c2c(F)c(F)c(-c3cc(CCCCCCCCCCCCCC)c(-c4cc5c(OCC(CC)CCCC)c(OCC(CC)CCCC)c6ccsc6c5s4)s3)c3nsnc23)c1,COC(=O)CCCC1(c2ccccc2)C23c4c5ccc6c7cc8c9c%10c(cc%11cc%12c%13c%14c(cc%15c%16ccc-5c2c%16c2c5c%16c%17c(c(c46)c7c9c%17c4c%10c%11c%13c4c%16c%14c%152)C513)C%12)C8,0.92,15.92,62.94,9.08,9.21844416,1.5247154185021896,9.08,9.08,1:2,1-chloronaphthalene,CN,,inverted,inverted,ZnO,ZnO,MoO3,MoO3,,chlorobenzene,chlorobenzene,100.0,-5.72,-4.11,,,,
109232,10.1021/acs.macromol.9b00682,10.1021/acs.macromol.9b00682,PffBB-16,PC71BM,PffBB-16,,CCCCCCCCCCCCCCCCc1csc(-c2c(F)c(F)c(-c3cc(CCCCCCCCCCCCCCCC)c(-c4cc5c(OCC(CC)CCCC)c(OCC(CC)CCCC)c6ccsc6c5s4)s3)c3nsnc23)c1,COC(=O)CCCC1(c2ccccc2)C23c4c5ccc6c7cc8c9c%10c(cc%11cc%12c%13c%14c(cc%15c%16ccc-5c2c%16c2c5c%16c%17c(c(c46)c7c9c%17c4c%10c%11c%13c4c%16c%14c%152)C513)C%12)C8,0.95,14.42,58.67,8.01,8.0372033,0.3396167290886397,8.01,8.01,1:2,1-chloronaphthalene,CN,,inverted,inverted,ZnO,ZnO,MoO3,MoO3,,chlorobenzene,chlorobenzene,60.0,-5.78,-4.16,,,,
109233,10.1021/acs.macromol.9b00682,10.1021/acs.macromol.9b00682,PffBB-16,PC71BM,PffBB-16,,CCCCCCCCCCCCCCCCc1csc(-c2c(F)c(F)c(-c3cc(CCCCCCCCCCCCCCCC)c(-c4cc5c(OCC(CC)CCCC)c(OCC(CC)CCCC)c6ccsc6c5s4)s3)c3nsnc23)c1,COC(=O)CCCC1(c2ccccc2)C23c4c5ccc6c7cc8c9c%10c(cc%11cc%12c%13c%14c(cc%15c%16ccc-5c2c%16c2c5c%16c%17c(c(c46)c7c9c%17c4c%10c%11c%13c4c%16c%14c%152)C513)C%12)C8,0.95,14.88,61.15,8.48,8.644164,1.9358962264150883,8.48,8.48,1:2,1-chloronaphthalene,CN,,inverted,inverted,ZnO,ZnO,MoO3,MoO3,,chlorobenzene,chlorobenzene,80.0,-5.78,-4.16,,,,
109234,10.1021/acs.macromol.9b00682,10.1021/acs.macromol.9b00682,PffBB-16,PC71BM,PffBB-16,,CCCCCCCCCCCCCCCCc1csc(-c2c(F)c(F)c(-c3cc(CCCCCCCCCCCCCCCC)c(-c4cc5c(OCC(CC)CCCC)c(OCC(CC)CCCC)c6ccsc6c5s4)s3)c3nsnc23)c1,COC(=O)CCCC1(c2ccccc2)C23c4c5ccc6c7cc8c9c%10c(cc%11cc%12c%13c%14c(cc%15c%16ccc-5c2c%16c2c5c%16c%17c(c(c46)c7c9c%17c4c%10c%11c%13c4c%16c%14c%152)C513)C%12)C8,0.95,14.56,60.82,8.26,8.412622399999998,1.847728813559304,8.26,8.26,1:2,1-chloronaphthalene,CN,,inverted,inverted,ZnO,ZnO,MoO3,MoO3,,chlorobenzene,chlorobenzene,100.0,-5.78,-4.16,,,,
109235,10.1021/acs.macromol.9b01168,10.1021/acs.macromol.9b01168,HTAZ,PCBM,HTAZ,PCBM,CCCCCCC(CCCC)CCc1c2cc(-c3ccc(-c4ccc(-c5cccs5)c5nn(CC(CCCC)CCCCCC)nc45)s3)sc2c(CCC(CCCC)CCCCCC)c2ccsc12,CCCCC(=O)OCC1(C2=CC=CC=C2)C3=CC=CC4=CC=CC5=CC=CC6=CC=CC7=CC=CC1=C7C6=C5C4=C3,0.741,11.1,53.3,4.4,4.383978299999999,0.3641295454545763,4.39,4.4,1:2,,,,ITO/PEDOT:PSS/active layer/Ca/Al,conventional,Ca,Ca,PEDOT:PSS,PEDOT:PSS,250.0,,,,-5.42,-3.44,,-6.1,-3.7,
109236,10.1021/acs.macromol.9b01168,10.1021/acs.macromol.9b01168,HTAZ,ITIC,HTAZ,ITIC,CCCCCCC(CCCC)CCc1c2cc(-c3ccc(-c4ccc(-c5cccs5)c5nn(CC(CCCC)CCCCCC)nc45)s3)sc2c(CCC(CCCC)CCCCCC)c2ccsc12,CCCCCCc1ccc(C2(c3ccc(CCCCCC)cc3)c3cc4c(cc3-c3sc5cc(C=C6C(=O)c7ccccc7C6=C(C#N)C#N)sc5c32)C(c2ccc(CCCCCC)cc2)(c2ccc(CCCCCC)cc2)c2c-4sc3cc(C=C4C(=O)c5ccccc5C4=C(C#N)C#N)sc23)cc1,0.851,12.54,39.9,4.26,4.257944459999999,0.0482521126760712,4.26,4.26,1:1,,,,ITO/ZnO/active layer/MoO3/Al,inverted,ZnO,ZnO,MoO3,MoO3,,,,,-5.42,-3.44,,-5.48,-3.83,
