Repository: JiYiqaq/PCE-KA-GNN

# Data directory

- `raw/Active_Database.csv` is the immutable source dataset bundled under CC BY 4.0. Do not overwrite it with processed data.
- `processed/` is created and populated by the training pipeline. Generated `.pt` and `.pth` caches are intentionally ignored by Git because they can exceed GitHub's normal single-file limit.

See `../DATA_LICENSE.md` for provenance, license and checksum information.

File: data/raw/Active_Database.csv (part 428 of 471)
id,doi,doi_norm,donor,acceptor,donor_canonical,acceptor_canonical,donor_smiles,acceptor_smiles,voc,jsc,ff,pce,pce_recomputed,pce_relative_error_percent,pce_avg,pce_best,d_a_ratio,additive,additive_canonical,additive_ratio,device_structure,device_type,etl,etl_canonical,htl,htl_canonical,active_layer_thickness,solvent,solvent_canonical,annealing_temp,homo_d,lumo_d,eg_d,homo_a,lumo_a,eg_a
109237,10.1021/acs.macromol.9b01168,10.1021/acs.macromol.9b01168,HTAZ,ITIC-Th1,HTAZ,ITIC-Th1,CCCCCCC(CCCC)CCc1c2cc(-c3ccc(-c4ccc(-c5cccs5)c5nn(CC(CCCC)CCCCCC)nc45)s3)sc2c(CCC(CCCC)CCCCCC)c2ccsc12,CCCCCCc1ccc(C2(c3ccc(CCCCCC)s3)c3cc4c(cc3-c3sc5cc(C=C6C(=O)c7cc(F)ccc7C6=C(C#N)C#N)sc5c32)C(c2ccc(CCCCCC)s2)(c2ccc(CCCCCC)s2)c2c-4sc3cc(C=C4C(=O)c5cc(F)ccc5C4=C(C#N)C#N)sc23)s1,0.749,11.77,35.8,3.54,3.15603134,10.846572316384176,3.16,3.54,1:1,,,,ITO/ZnO/active layer/MoO3/Al,inverted,ZnO,ZnO,MoO3,MoO3,,,,,-5.42,-3.44,,-5.74,-4.01,
109238,10.1021/acs.macromol.9b01168,10.1021/acs.macromol.9b01168,dFT-HTAZ,PCBM,dFT-HTAZ,PCBM,CCCCCCC(CCCC)CCc1c2cc(-c3sc(-c4ccc(-c5scc(F)c5F)c5nn(CC(CCCC)CCCCCC)nc45)c(F)c3F)sc2c(CCC(CCCC)CCCCCC)c2ccsc12,CCCCC(=O)OCC1(C2=CC=CC=C2)C3=CC=CC4=CC=CC5=CC=CC6=CC=CC7=CC=CC1=C7C6=C5C4=C3,0.99,9.74,61.9,6.41,5.9687694,6.883472698907955,5.97,6.41,1:2,DIO,DIO,,ITO/CuSCN/active layer/Ca/Al,conventional,Ca,Ca,CuSCN,CuSCN,250.0,chlorobenzene,chlorobenzene,,-5.78,-3.77,,-6.1,-3.7,
109239,10.1021/acs.macromol.9b01168,10.1021/acs.macromol.9b01168,dFT-HTAZ,ITIC,dFT-HTAZ,ITIC,CCCCCCC(CCCC)CCc1c2cc(-c3sc(-c4ccc(-c5scc(F)c5F)c5nn(CC(CCCC)CCCCCC)nc45)c(F)c3F)sc2c(CCC(CCCC)CCCCCC)c2ccsc12,CCCCCCc1ccc(C2(c3ccc(CCCCCC)cc3)c3cc4c(cc3-c3sc5cc(C=C6C(=O)c7ccccc7C6=C(C#N)C#N)sc5c32)C(c2ccc(CCCCCC)cc2)(c2ccc(CCCCCC)cc2)c2c-4sc3cc(C=C4C(=O)c5ccccc5C4=C(C#N)C#N)sc23)cc1,0.973,6.39,42.7,2.92,2.6548596900000003,9.080147602739713,2.66,2.92,1:1,,,,ITO/ZnO/active layer/MoO3/Al,inverted,ZnO,ZnO,MoO3,MoO3,,,,,-5.78,-3.77,,-5.48,-3.83,
109240,10.1021/acs.macromol.9b01168,10.1021/acs.macromol.9b01168,dFT-HTAZ,ITIC-Th1,dFT-HTAZ,ITIC-Th1,CCCCCCC(CCCC)CCc1c2cc(-c3sc(-c4ccc(-c5scc(F)c5F)c5nn(CC(CCCC)CCCCCC)nc45)c(F)c3F)sc2c(CCC(CCCC)CCCCCC)c2ccsc12,CCCCCCc1ccc(C2(c3ccc(CCCCCC)s3)c3cc4c(cc3-c3sc5cc(C=C6C(=O)c7cc(F)ccc7C6=C(C#N)C#N)sc5c32)C(c2ccc(CCCCCC)s2)(c2ccc(CCCCCC)s2)c2c-4sc3cc(C=C4C(=O)c5cc(F)ccc5C4=C(C#N)C#N)sc23)s1,0.991,16.12,57.1,9.76,9.12167932,6.54017090163934,9.12,9.76,1:1,,,,ITO/ZnO/active layer/MoO3/Al,inverted,ZnO,ZnO,MoO3,MoO3,,toluene,toluene,,-5.78,-3.77,,-5.74,-4.01,
109241,10.1021/acs.macromol.9b02395,10.1021/acs.macromol.9b02395,PTBT,,PTBT,,CC1=CC=C(C=C1)C(C)(C)C,,0.89,13.95,30.85,3.88,3.83018175,1.2839755154639163,3.65,3.88,,,,,inverted,inverted,ZnO,ZnO,MoO3,MoO3,,chloroform,chloroform,,-5.25,-3.38,,,,
109242,10.1021/acs.macromol.9b02395,10.1021/acs.macromol.9b02395,PTBT-Cl,,PTBT-Cl,,CCCCC(CC)Cc1cc(-c2c3cc(-c4ccc(-c5sc(-c6cccs6)c6c5C(=O)c5c(CC(CC)CCCC)sc(CC(CC)CCCC)c5C6=O)s4)sc3c(-c3cc(CC(CC)CCCC)c(Cl)s3)c3ccsc23)sc1Cl,,0.83,23.55,61.97,12.31,12.112966049999995,1.600600731112943,12.02,12.31,,,,,inverted,inverted,ZnO,ZnO,MoO3,MoO3,,chloroform,chloroform,,-5.46,-3.63,,,,
109243,10.1021/acsaelm.5c02164,10.1021/acsaelm.5c02164,PM6,L8-BO,PM6,L8-BO,COC(=O)C(C)(C)c1cc(C)cc(-c2sc3c4sc5cc(/C=C6/C(=O)c7cc(F)cc(c7)C(=O)/C6=C\c6cc(C(C)(C)C(=O)OC)c(-c7cc(C)cc(C(C)(C)C(=O)OC)c7)s6)sc5c4c(C(C)(C)C(=O)OC)ccc2-3)c1,CCCCCCC(CCCC)Cc1c(/C=C2\C(=O)c3cc(F)c(F)cc3C2=C(C#N)C#N)sc2c1SC1c3c(c4c(c5nsnc35)c3sc5c(CC(CCCC)CCCCCC)c(/C=C6\C(=O)c7cc(F)c(F)cc7C6=C(C#N)C#N)sc5c3n4CC(CC)CCCC)N(CC(CC)CCCC)C21,0.876,26.38,80.2,18.53,18.53332176,0.0179263896384167,17.61,18.53,1:1.2 w/w,"1,3-dibromo-5-chlorobenzene",,12 mg/mL,,,PNDIT-F3N,,2PACz,2PACz,100.0,chloroform,,100.0,-5.56,-3.65,,-5.68,-3.9,
109244,10.1021/acsaelm.5c02164,10.1021/acsaelm.5c02164,PM6,L8-BO,PM6,L8-BO,COC(=O)C(C)(C)c1cc(C)cc(-c2sc3c4sc5cc(/C=C6/C(=O)c7cc(F)cc(c7)C(=O)/C6=C\c6cc(C(C)(C)C(=O)OC)c(-c7cc(C)cc(C(C)(C)C(=O)OC)c7)s6)sc5c4c(C(C)(C)C(=O)OC)ccc2-3)c1,CCCCCCC(CCCC)Cc1c(/C=C2\C(=O)c3cc(F)c(F)cc3C2=C(C#N)C#N)sc2c1SC1c3c(c4c(c5nsnc35)c3sc5c(CC(CCCC)CCCCCC)c(/C=C6\C(=O)c7cc(F)c(F)cc7C6=C(C#N)C#N)sc5c3n4CC(CC)CCCC)N(CC(CC)CCCC)C21,0.887,26.66,78.4,18.54,18.53957728,0.0022800431499436,18.21,18.54,1:1.2 w/w,"1,3-dibromo-5-chlorobenzene",,12 mg/mL,,,PNDIT-F3N,,Ph-2PACz,Ph-2PACz,100.0,chloroform,,150.0,-5.56,-3.65,,-5.68,-3.9,
109245,10.1021/acsaelm.5c02164,10.1021/acsaelm.5c02164,PM6,L8-BO,PM6,L8-BO,COC(=O)C(C)(C)c1cc(C)cc(-c2sc3c4sc5cc(/C=C6/C(=O)c7cc(F)cc(c7)C(=O)/C6=C\c6cc(C(C)(C)C(=O)OC)c(-c7cc(C)cc(C(C)(C)C(=O)OC)c7)s6)sc5c4c(C(C)(C)C(=O)OC)ccc2-3)c1,CCCCCCC(CCCC)Cc1c(/C=C2\C(=O)c3cc(F)c(F)cc3C2=C(C#N)C#N)sc2c1SC1c3c(c4c(c5nsnc35)c3sc5c(CC(CCCC)CCCCCC)c(/C=C6\C(=O)c7cc(F)c(F)cc7C6=C(C#N)C#N)sc5c3n4CC(CC)CCCC)N(CC(CC)CCCC)C21,0.888,27.03,80.7,19.37,19.370130480000004,0.0006736189984657,18.94,19.37,1:1.2 w/w,"1,3-dibromo-5-chlorobenzene",,,ITO/FPh-2PACz/PM6:L8-BO/PNDIT-F3N/Ag,,PNDIT-F3N,,FPh-2PACz,FPh-2PACz,100.0,chloroform,,,-5.56,-3.65,,-5.68,-3.9,
109246,10.1021/acsaelm.5c02164,10.1021/acsaelm.5c02164,PM6,L8-BO,PM6,L8-BO,COC(=O)C(C)(C)c1cc(C)cc(-c2sc3c4sc5cc(/C=C6/C(=O)c7cc(F)cc(c7)C(=O)/C6=C\c6cc(C(C)(C)C(=O)OC)c(-c7cc(C)cc(C(C)(C)C(=O)OC)c7)s6)sc5c4c(C(C)(C)C(=O)OC)ccc2-3)c1,CCCCCCC(CCCC)Cc1c(/C=C2\C(=O)c3cc(F)c(F)cc3C2=C(C#N)C#N)sc2c1SC1c3c(c4c(c5nsnc35)c3sc5c(CC(CCCC)CCCCCC)c(/C=C6\C(=O)c7cc(F)c(F)cc7C6=C(C#N)C#N)sc5c3n4CC(CC)CCCC)N(CC(CC)CCCC)C21,0.887,26.66,76.4,18.07,18.06662888,0.0186558937465446,17.7,18.07,1:1.2 w/w,"1,3-dibromo-5-chlorobenzene",,12 mg/mL,,,PNDIT-F3N,,2FPh-2PACz,2FPh-2PACz,100.0,chloroform,,150.0,-5.56,-3.65,,-5.68,-3.9,
109247,10.1021/acsaelm.5c02164,10.1021/acsaelm.5c02164,PM6,L8-BO,PM6,L8-BO,COC(=O)C(C)(C)c1cc(C)cc(-c2sc3c4sc5cc(/C=C6/C(=O)c7cc(F)cc(c7)C(=O)/C6=C\c6cc(C(C)(C)C(=O)OC)c(-c7cc(C)cc(C(C)(C)C(=O)OC)c7)s6)sc5c4c(C(C)(C)C(=O)OC)ccc2-3)c1,CCCCCCC(CCCC)Cc1c(/C=C2\C(=O)c3cc(F)c(F)cc3C2=C(C#N)C#N)sc2c1SC1c3c(c4c(c5nsnc35)c3sc5c(CC(CCCC)CCCCCC)c(/C=C6\C(=O)c7cc(F)c(F)cc7C6=C(C#N)C#N)sc5c3n4CC(CC)CCCC)N(CC(CC)CCCC)C21,0.886,26.56,72.1,16.97,16.966687359999995,0.0195205657042092,16.88,16.97,1:1.2 w/w,"1,3-dibromo-5-chlorobenzene",,12 mg/mL,,,PNDIT-F3N,,3FPh-2PACz,3FPh-2PACz,100.0,chloroform,,150.0,-5.56,-3.65,,-5.68,-3.9,
109248,10.1021/acsaem.0c01000,10.1021/acsaem.0c01000,PBDTTPD-HT,PC71BM,PBDTTPD-HT,PC70BM,CCCCCCCCN1C(=O)c2c(-c3cc(CCCCCC)cs3)sc(-c3cc(CCCCCC)c(-c4cc5c(-c6ccc(CC(CC)CCCC)s6)c6sccc6c(-c6ccc(CC(CC)CCCC)s6)c5s4)s3)c2C1=O,CCCCC(=O)OCC1(C2=CC=CC=C2)C3=CC=CC4=CC=CC5=CC=CC6=CC=C7C=CC=CC8=CC=CC1=C8C7=C6C5=C4C3,0.869,12.4,71.4,7.72,7.693778400000001,0.3396580310880651,,,,,,,ITO/PEDOT:PSS/active layer/MoO3/Ag,conventional,,,PEDOT:PSS,PEDOT:PSS,,,,,-5.33,-3.545,,-6.1,-3.9,
109250,10.1021/acsaem.0c01097,10.1021/acsaem.0c01097,PTB7-Th,DTG-IW,PTB7-Th,DTG-IW,CC(CC)CCCC(=O)OCC1=C(SC(=C1)C2=CC3=C(S2)C(=O)C4=C(C3=O)C5=CC(=CC(=C5S4)F)C(CC)CCCC)C(=O)OCCCC(CC)C,CCc1cc(/C=C2\C(=O)c3cc(F)c(F)cc3C2=C(C#N)C#N)sc1-c1cc2c(s1)-c1sc(-c3sc(/C=C4\C(=O)c5cc(F)c(F)cc5C4=C(C#N)C#N)cc3CC)cc1[Ge]2(CC)CC,0.72,19.2,66.0,9.16,9.12384,0.3947598253275178,9.08,9.16,1.5:1,1% CN,CN,1%,ITO/PEDOT:PSS/active layer/ZnO/Al,conventional,ZnO,ZnO,PEDOT:PSS,PEDOT:PSS,,CB,chlorobenzene,,-5.24,-3.64,,-5.63,-4.07,
109251,10.1021/acsaem.0c01097,10.1021/acsaem.0c01097,PTB7-Th,DTG-OW,PTB7-Th,DTG-OW,CC(CC)CCCC(=O)OCC1=C(SC(=C1)C2=CC3=C(S2)C(=O)C4=C(C3=O)C5=CC(=CC(=C5S4)F)C(CC)CCCC)C(=O)OCCCC(CC)C,,0.69,16.2,66.0,7.45,7.377479999999999,0.9734228187919572,7.37,7.45,2:1,1% CN,CN,1%,ITO/PEDOT:PSS/active layer/ZnO/Al,conventional,ZnO,ZnO,PEDOT:PSS,PEDOT:PSS,,CB,chlorobenzene,,-5.24,-3.64,,,,
109252,10.1021/acsaem.0c01247,10.1021/acsaem.0c01247,PM6,IDF-IC,PM6,IDF-IC,CC1=CC(=CC(=C1)C2=C3C=CC(=C4C5=C(C=C(S5)/C=C\6/C(=O)C7=CC(=CC(=C7)F)C(=O)/C6=C\C8=CC(=C(S8)C9=CC(=CC(=C9)C)C(C)(C)C(=O)OC)C(C)(C)C(=O)OC)SC4=C3S2)C(C)(C)C(=O)OC)C(C)(C)C(=O)OC,CCCCCCc1ccc(C2(c3ccc(CCCCCC)cc3)c3cc4c(cc3-c3oc(/C=C5\C(=O)c6ccccc6C5=C(C#N)C#N)cc32)C(c2ccc(CCCCCC)cc2)(c2ccc(CCCCCC)cc2)c2cc(/C=C3\C(=O)c5ccccc5C3=C(C#N)C#N)oc2-4)cc1,0.905,14.55,59.0,7.8,7.768972500000001,0.3977884615384443,,,,,,,,,,,,,,,,,-5.56,-3.65,,-5.75,-4.13,
109253,10.1021/acsaem.0c01247,10.1021/acsaem.0c01247,PM6,IDF-4F,PM6,IDF-4F,CC1=CC(=CC(=C1)C2=C3C=CC(=C4C5=C(C=C(S5)/C=C\6/C(=O)C7=CC(=CC(=C7)F)C(=O)/C6=C\C8=CC(=C(S8)C9=CC(=CC(=C9)C)C(C)(C)C(=O)OC)C(C)(C)C(=O)OC)SC4=C3S2)C(C)(C)C(=O)OC)C(C)(C)C(=O)OC,CCCCCCc1ccc(C2(c3ccc(CCCCCC)cc3)c3cc4c(cc3-c3oc(/C=C5\C(=O)c6cc(F)c(F)cc6C5=C(C#N)C#N)cc32)C(c2ccc(CCCCCC)cc2)(c2ccc(CCCCCC)cc2)c2cc(/C=C3\C(=O)c5cc(F)c(F)cc5C3=C(C#N)C#N)oc2-4)cc1,0.736,17.49,61.0,7.81,7.852310399999999,0.5417464788732262,,,,,,,,,,,,,,,,,-5.56,-3.65,,-5.83,-4.27,
109254,10.1021/acsaem.0c01247,10.1021/acsaem.0c01247,PTB7-Th,IDT-IC,PTB7-Th,IDT-IC,CC(CC)CCCC(=O)OCC1=C(SC(=C1)C2=CC3=C(S2)C(=O)C4=C(C3=O)C5=CC(=CC(=C5S4)F)C(CC)CCCC)C(=O)OCCCC(CC)C,CCCCCCc1ccc(C2(c3ccc(CCCCCC)cc3)c3cc4c(cc3-c3sc(/C=C5\C(=O)c6ccccc6C5=C(C#N)C#N)cc32)C(c2ccc(CCCCCC)cc2)(c2ccc(CCCCCC)cc2)c2cc(/C=C3\C(=O)c5ccccc5C3=C(C#N)C#N)sc2-4)cc1,0.83,9.53,40.0,3.16,3.1639599999999994,0.1253164556961802,,,,,,,,,,,,,,,,,-5.24,-3.64,,-5.658,-3.856,
109255,10.1021/acsaem.0c01247,10.1021/acsaem.0c01247,PDBT-T1,C6IDT-IC,PDBT-T1,C6IDT-IC,CCCCCCCCc1ccc(-c2c3sc4cc(-c5ccc(-c6sc(-c7cccs7)c7c6C(=O)c6c(CC(CC)CCCC)sc(CC(CC)CCCC)c6C7=O)s5)sc4c3c(-c3ccc(CCCCCCCC)s3)c3sc4ccsc4c23)s1,,0.9,14.21,61.0,7.8,7.801290000000002,0.0165384615384844,,,,,,,,,,,,,,,,,-5.36,-3.43,,,,
109256,10.1021/acsaem.0c01247,10.1021/acsaem.0c01247,PTB7-Th,ITIC,PTB7-Th,ITIC,CC(CC)CCCC(=O)OCC1=C(SC(=C1)C2=CC3=C(S2)C(=O)C4=C(C3=O)C5=CC(=CC(=C5S4)F)C(CC)CCCC)C(=O)OCCCC(CC)C,CCCCCCc1ccc(C2(c3ccc(CCCCCC)cc3)c3cc4c(cc3-c3sc5cc(C=C6C(=O)c7ccccc7C6=C(C#N)C#N)sc5c32)C(c2ccc(CCCCCC)cc2)(c2ccc(CCCCCC)cc2)c2c-4sc3cc(C=C4C(=O)c5ccccc5C4=C(C#N)C#N)sc23)cc1,0.81,14.31,57.0,6.59,6.606927000000001,0.2568588770865068,,,,,,,,,,,,,,,,,-5.24,-3.64,,-5.48,-3.83,
109257,10.1021/acsaem.1c00369,10.1021/acsaem.1c00369,PM6,F8IDT-Br,PM6,F8IDT-Br,CC1=CC(=CC(=C1)C2=C3C=CC(=C4C5=C(C=C(S5)/C=C\6/C(=O)C7=CC(=CC(=C7)F)C(=O)/C6=C\C8=CC(=C(S8)C9=CC(=CC(=C9)C)C(C)(C)C(=O)OC)C(C)(C)C(=O)OC)SC4=C3S2)C(C)(C)C(=O)OC)C(C)(C)C(=O)OC,CCC1(CC)c2cc(-c3ccc(/C=C4\C(=O)c5cc(Br)ccc5C4=C(C#N)C#N)s3)ccc2-c2ccc(-c3ccc(/C=C4\C(=O)c5cc(Br)ccc5C4=C(C#N)C#N)s3)cc21,0.98,14.6,67.76,9.7,9.6951008,0.0505072164948326,9.32,9.7,1:1.8,,,,ITO/PEDOT:PSS/PM6/F8IDT-Br/PDINN/Ag,conventional,PDINN,PDINN,PEDOT:PSS,,89.0,chloroform,,100.0,-5.56,-3.65,,-5.82,-3.87,
109258,10.1021/acsaem.1c00369,10.1021/acsaem.1c00369,PM6,F8IDT-Br,PM6,F8IDT-Br,CC1=CC(=CC(=C1)C2=C3C=CC(=C4C5=C(C=C(S5)/C=C\6/C(=O)C7=CC(=CC(=C7)F)C(=O)/C6=C\C8=CC(=C(S8)C9=CC(=CC(=C9)C)C(C)(C)C(=O)OC)C(C)(C)C(=O)OC)SC4=C3S2)C(C)(C)C(=O)OC)C(C)(C)C(=O)OC,CCC1(CC)c2cc(-c3ccc(/C=C4\C(=O)c5cc(Br)ccc5C4=C(C#N)C#N)s3)ccc2-c2ccc(-c3ccc(/C=C4\C(=O)c5cc(Br)ccc5C4=C(C#N)C#N)s3)cc21,0.97,13.8,60.86,8.15,8.1467196,0.0402503067484603,7.89,8.15,1:1.8,,,,ITO/PEDOT:PSS/PM6/F8IDT-Br/PFN-Br/Ag,conventional,PFN-Br,PFN-Br,PEDOT:PSS,,89.0,chloroform,,100.0,-5.56,-3.65,,-5.82,-3.87,
109259,10.1021/acsaem.1c00369,10.1021/acsaem.1c00369,PM6,C8IDT-Br,PM6,C8IDT-Br,CC1=CC(=CC(=C1)C2=C3C=CC(=C4C5=C(C=C(S5)/C=C\6/C(=O)C7=CC(=CC(=C7)F)C(=O)/C6=C\C8=CC(=C(S8)C9=CC(=CC(=C9)C)C(C)(C)C(=O)OC)C(C)(C)C(=O)OC)SC4=C3S2)C(C)(C)C(=O)OC)C(C)(C)C(=O)OC,CCn1c2cc(-c3ccc(/C=C4\C(=O)c5cc(Br)ccc5C4=C(C#N)C#N)s3)ccc2c2ccc(-c3ccc(/C=C4\C(=O)c5cc(Br)ccc5C4=C(C#N)C#N)s3)cc21,0.97,15.66,64.81,9.85,9.84476862,0.0531104568527885,9.4,9.85,1:1.8,,,,ITO/PEDOT:PSS/PM6/C8IDT-Br/PDINN/Ag,conventional,PDINN,PDINN,PEDOT:PSS,,90.0,chloroform,,100.0,-5.56,-3.65,,-5.73,-3.86,
109260,10.1021/acsaem.1c00369,10.1021/acsaem.1c00369,PM6,C8IDT-Br,PM6,C8IDT-Br,CC1=CC(=CC(=C1)C2=C3C=CC(=C4C5=C(C=C(S5)/C=C\6/C(=O)C7=CC(=CC(=C7)F)C(=O)/C6=C\C8=CC(=C(S8)C9=CC(=CC(=C9)C)C(C)(C)C(=O)OC)C(C)(C)C(=O)OC)SC4=C3S2)C(C)(C)C(=O)OC)C(C)(C)C(=O)OC,CCn1c2cc(-c3ccc(/C=C4\C(=O)c5cc(Br)ccc5C4=C(C#N)C#N)s3)ccc2c2ccc(-c3ccc(/C=C4\C(=O)c5cc(Br)ccc5C4=C(C#N)C#N)s3)cc21,0.95,15.15,58.21,8.38,8.37787425,0.0253669451074122,8.1,8.38,1:1.8,,,,ITO/PEDOT:PSS/PM6/C8IDT-Br/PFN-Br/Ag,conventional,PFN-Br,PFN-Br,PEDOT:PSS,,90.0,chloroform,,100.0,-5.56,-3.65,,-5.73,-3.86,
109261,10.1021/acsaem.1c00584,10.1021/acsaem.1c00584,PM6,A702,PM6,A702,CC1=CC(=CC(=C1)C2=C3C=CC(=C4C5=C(C=C(S5)/C=C\6/C(=O)C7=CC(=CC(=C7)F)C(=O)/C6=C\C8=CC(=C(S8)C9=CC(=CC(=C9)C)C(C)(C)C(=O)OC)C(C)(C)C(=O)OC)SC4=C3S2)C(C)(C)C(=O)OC)C(C)(C)C(=O)OC,CCCCCCCCCCC(CCCCCCCC)Cn1c2c3sc(/C=C4\C(=O)c5ccccc5C4=C(C#N)C#N)c(CCCCCC)c3sc2c2c3nn(CC(CC)CCCC)nc3c3c4sc5c(CCCCCC)c(/C=C6\C(=O)c7cc(-c8cccs8)ccc7C6=C(C#N)C#N)sc5c4n(CC(CCCCCCCC)CCCCCCCCCC)c3c21,0.94,5.16,36.0,1.75,1.746144,0.2203428571428617,1.72,1.75,,NO,,,ITO/PEDOT:PSS/donor:A702/PDINO/Al,conventional,PDINO,,PEDOT:PSS,,,,,,-5.56,-3.65,,-5.41,-3.74,
109262,10.1021/acsaem.1c00584,10.1021/acsaem.1c00584,PM6,A702,PM6,A702,CC1=CC(=CC(=C1)C2=C3C=CC(=C4C5=C(C=C(S5)/C=C\6/C(=O)C7=CC(=CC(=C7)F)C(=O)/C6=C\C8=CC(=C(S8)C9=CC(=CC(=C9)C)C(C)(C)C(=O)OC)C(C)(C)C(=O)OC)SC4=C3S2)C(C)(C)C(=O)OC)C(C)(C)C(=O)OC,CCCCCCCCCCC(CCCCCCCC)Cn1c2c3sc(/C=C4\C(=O)c5ccccc5C4=C(C#N)C#N)c(CCCCCC)c3sc2c2c3nn(CC(CC)CCCC)nc3c3c4sc5c(CCCCCC)c(/C=C6\C(=O)c7cc(-c8cccs8)ccc7C6=C(C#N)C#N)sc5c4n(CC(CCCCCCCC)CCCCCCCCCC)c3c21,0.95,6.74,43.0,2.73,2.75329,0.8531135531135624,2.56,2.73,,3%DIO,DIO,3%,ITO/PEDOT:PSS/donor:A702/PDINO/Al,conventional,PDINO,,PEDOT:PSS,,128.0,,,,-5.56,-3.65,,-5.41,-3.74,
109263,10.1021/acsaem.1c00584,10.1021/acsaem.1c00584,PBDB-T,A702,PBDB-T,A702,CC1=CC(=CC(=C1)C2=C3C=CC(=C4C5=C(C=C(S5)/C=C\6/C(=O)C7=CC=CC(=C7)C(=O)/C6=C\C8=CC(=C(S8)C9=CC(=CC(=C9)C)C)C)SC4=C3S2)C)C,CCCCCCCCCCC(CCCCCCCC)Cn1c2c3sc(/C=C4\C(=O)c5ccccc5C4=C(C#N)C#N)c(CCCCCC)c3sc2c2c3nn(CC(CC)CCCC)nc3c3c4sc5c(CCCCCC)c(/C=C6\C(=O)c7cc(-c8cccs8)ccc7C6=C(C#N)C#N)sc5c4n(CC(CCCCCCCC)CCCCCCCCCC)c3c21,0.89,19.17,52.0,8.93,8.871876000000002,0.6508846584546206,8.33,8.93,,NO,,,ITO/PEDOT:PSS/donor:A702/PDINO/Al,conventional,PDINO,,PEDOT:PSS,,,,,,-5.33,-3.53,,-5.41,-3.74,
109264,10.1021/acsaem.1c00584,10.1021/acsaem.1c00584,PBDB-T,A702,PBDB-T,A702,CC1=CC(=CC(=C1)C2=C3C=CC(=C4C5=C(C=C(S5)/C=C\6/C(=O)C7=CC=CC(=C7)C(=O)/C6=C\C8=CC(=C(S8)C9=CC(=CC(=C9)C)C)C)SC4=C3S2)C)C,CCCCCCCCCCC(CCCCCCCC)Cn1c2c3sc(/C=C4\C(=O)c5ccccc5C4=C(C#N)C#N)c(CCCCCC)c3sc2c2c3nn(CC(CC)CCCC)nc3c3c4sc5c(CCCCCC)c(/C=C6\C(=O)c7cc(-c8cccs8)ccc7C6=C(C#N)C#N)sc5c4n(CC(CCCCCCCC)CCCCCCCCCC)c3c21,0.9,21.93,60.0,11.84,11.8422,0.0185810810810827,11.68,11.84,,3%DIO,DIO,3%,ITO/PEDOT:PSS/donor:A702/PDINO/Al,conventional,PDINO,,PEDOT:PSS,,112.0,,,,-5.33,-3.53,,-5.41,-3.74,
109268,10.1021/acsaem.1c01872,10.1021/acsaem.1c01872,,IT-BT-CN,,IT-BT-CN,,CCc1ccc(C2(c3ccc(CC)cc3)c3cc4c(cc3-c3sc5cc(-c6ccc(C=C(C#N)C#N)c7nsnc67)sc5c32)C(c2ccc(CC)cc2)(c2ccc(CC)cc2)c2c-4sc3cc(-c4ccc(C=C(C#N)C#N)c5nsnc45)sc23)cc1,1.0,16.38,62.47,10.2,10.232586,0.3194705882352963,9.95,10.2,1:0.8,,,,ITO/PEDOT:PSS/active layer/PDINO/Al,conventional,PDINO,PDINO,PEDOT:PSS,PEDOT:PSS,,chloroform,chloroform,,,,,-5.53,-3.96,
109269,10.1021/acsaem.1c01872,10.1021/acsaem.1c01872,,IT-BT-ICN,,IT-BT-ICN,,CCc1ccc(C2(c3ccc(CC)cc3)c3cc4c(cc3-c3sc5cc(-c6ccc(/C=C7\C(=O)c8ccccc8C7=C(C#N)C#N)c7nsnc67)sc5c32)C(c2ccc(CC)cc2)(c2ccc(CC)cc2)c2c-4sc3cc(-c4ccc(/C=C5/C(=O)c6ccccc6C5=C(C#N)C#N)c5nsnc45)sc23)cc1,0.87,17.54,73.23,11.14,11.17475154,0.3119527827647977,10.98,11.14,1:1,,,,ITO/PEDOT:PSS/active layer/PDINO/Al,conventional,PDINO,PDINO,PEDOT:PSS,PEDOT:PSS,,chloroform,chloroform,,,,,,,
109270,10.1021/acsaem.1c03817,10.1021/acsaem.1c03817,PBDB-T,i-IDSe,PBDB-T,i-IDSe,CC1=CC(=CC(=C1)C2=C3C=CC(=C4C5=C(C=C(S5)/C=C\6/C(=O)C7=CC=CC(=C7)C(=O)/C6=C\C8=CC(=C(S8)C9=CC(=CC(=C9)C)C)C)SC4=C3S2)C)C,CCCCCCc1ccc(C2(c3ccc(CCCCCC)cc3)c3cc4c(cc3-c3[se]c(-c5scc(/C=C6\C(=O)c7ccccc7C6=C(C#N)C#N)c5CC(CC)CCCCC)cc32)C(c2ccc(CCCCCC)cc2)(c2ccc(CCCCCC)cc2)c2cc(-c3scc(/C=C5\C(=O)c6ccccc6C5=C(C#N)C#N)c3CC(CC)CCCCC)[se]c2-4)cc1,0.957,14.63,58.4,8.16,8.17653144,0.2025911764705835,8.26,8.16,1:1,,,,inverted,inverted,ZnO,ZnO,MoO3,MoO3,,chlorobenzene,chlorobenzene,150.0,-5.33,-3.53,,-4.92,-3.18,
109271,10.1021/acsaem.1c03817,10.1021/acsaem.1c03817,PBDB-T,i-IDSe-4F,PBDB-T,i-IDSe-4F,CC1=CC(=CC(=C1)C2=C3C=CC(=C4C5=C(C=C(S5)/C=C\6/C(=O)C7=CC=CC(=C7)C(=O)/C6=C\C8=CC(=C(S8)C9=CC(=CC(=C9)C)C)C)SC4=C3S2)C)C,CCCCCCc1ccc(C2(c3ccc(CCCCCC)cc3)c3cc4c(cc3-c3[se]c(-c5scc(/C=C6\C(=O)c7cc(F)c(F)cc7C6=C(C#N)C#N)c5CC(CC)CCCCC)cc32)C(c2ccc(CCCCCC)cc2)(c2ccc(CCCCCC)cc2)c2cc(-c3scc(/C=C5\C(=O)c6cc(F)c(F)cc6C5=C(C#N)C#N)c3CC(CC)CCCCC)[se]c2-4)cc1,0.869,19.52,70.6,11.99,11.975793279999998,0.1184880733945158,11.66,11.99,1:1,,,,inverted,inverted,ZnO,ZnO,MoO3,MoO3,,chlorobenzene,chlorobenzene,150.0,-5.33,-3.53,,-4.99,-3.35,
109272,10.1021/acsaem.1c03817,10.1021/acsaem.1c03817,PBDB-T,i-IDSe-4Cl,PBDB-T,i-IDSe-4Cl,CC1=CC(=CC(=C1)C2=C3C=CC(=C4C5=C(C=C(S5)/C=C\6/C(=O)C7=CC=CC(=C7)C(=O)/C6=C\C8=CC(=C(S8)C9=CC(=CC(=C9)C)C)C)SC4=C3S2)C)C,CCCCCCc1ccc(C2(c3ccc(CCCCCC)cc3)c3cc4c(cc3-c3[se]c(-c5scc(/C=C6\C(=O)c7cc(Cl)c(Cl)cc7C6=C(C#N)C#N)c5CC(CC)CCCCC)cc32)C(c2ccc(CCCCCC)cc2)(c2ccc(CCCCCC)cc2)c2cc(-c3scc(/C=C5\C(=O)c6cc(Cl)c(Cl)cc6C5=C(C#N)C#N)c3CC(CC)CCCCC)[se]c2-4)cc1,0.873,20.22,70.1,12.39,12.374094059999996,0.1283772397094691,12.05,12.39,1:1,,,,inverted,inverted,ZnO,ZnO,MoO3,MoO3,,chlorobenzene,chlorobenzene,150.0,-5.33,-3.53,,-5.05,-3.44,
109273,10.1021/acsaem.2c00186,10.1021/acsaem.2c00186,PBDB-TF,Y6,PM6,Y6,CC1=CC(=CC(=C1)C2=C3C=CC(=C4C5=C(C=C(S5)/C=C\6/C(=O)C7=CC(=CC(=C7)F)C(=O)/C6=C\C8=CC(=C(S8)C9=CC(=CC(=C9)C)C(C)(C)C(=O)OC)C(C)(C)C(=O)OC)SC4=C3S2)C(C)(C)C(=O)OC)C(C)(C)C(=O)OC,CCCCCCCCCCCC(CC)CN1C(=O)C2=CC3=C(C=C2C4=CC5=C(S4)C6=C(N5CC(CC)CCCCCCCCCC)C(=O)/C6=C\C7=CC(=CC(=C7)F)C(F)(F)F)/C(=C\C8=CC(=CC(=C8)F)C(F)(F)F)C9=C(S3)C1=C9,,,,15.5,,,,,,,,,ITO/ZnO/photoactive layer/MoO3/Ag,inverted,ZnO,ZnO,MoO3,MoO3,,,,,-5.56,-3.65,,-5.65,-4.1,
109274,10.1021/acsaem.2c00186,10.1021/acsaem.2c00186,PM6,Y6,PM6,Y6,CC1=CC(=CC(=C1)C2=C3C=CC(=C4C5=C(C=C(S5)/C=C\6/C(=O)C7=CC(=CC(=C7)F)C(=O)/C6=C\C8=CC(=C(S8)C9=CC(=CC(=C9)C)C(C)(C)C(=O)OC)C(C)(C)C(=O)OC)SC4=C3S2)C(C)(C)C(=O)OC)C(C)(C)C(=O)OC,CCCCCCCCCCCC(CC)CN1C(=O)C2=CC3=C(C=C2C4=CC5=C(S4)C6=C(N5CC(CC)CCCCCCCCCC)C(=O)/C6=C\C7=CC(=CC(=C7)F)C(F)(F)F)/C(=C\C8=CC(=CC(=C8)F)C(F)(F)F)C9=C(S3)C1=C9,,,,15.75,,,,,,,,,ITO/ZnO/photoactive layer/MoO3/Ag,inverted,ZnO,ZnO,MoO3,MoO3,,,,,-5.56,-3.65,,-5.65,-4.1,
109275,10.1021/acsaem.2c00186,10.1021/acsaem.2c00186,PM6,Y6,PM6,Y6,CC1=CC(=CC(=C1)C2=C3C=CC(=C4C5=C(C=C(S5)/C=C\6/C(=O)C7=CC(=CC(=C7)F)C(=O)/C6=C\C8=CC(=C(S8)C9=CC(=CC(=C9)C)C(C)(C)C(=O)OC)C(C)(C)C(=O)OC)SC4=C3S2)C(C)(C)C(=O)OC)C(C)(C)C(=O)OC,CCCCCCCCCCCC(CC)CN1C(=O)C2=CC3=C(C=C2C4=CC5=C(S4)C6=C(N5CC(CC)CCCCCCCCCC)C(=O)/C6=C\C7=CC(=CC(=C7)F)C(F)(F)F)/C(=C\C8=CC(=CC(=C8)F)C(F)(F)F)C9=C(S3)C1=C9,,,,15.6,,,,,,,,,ITO/ZnO/photoactive layer/MoO3/Ag,inverted,ZnO,ZnO,MoO3,MoO3,,,,,-5.56,-3.65,,-5.65,-4.1,
109276,10.1021/acsaem.2c00186,10.1021/acsaem.2c00186,PM6,Y6,PM6,Y6,CC1=CC(=CC(=C1)C2=C3C=CC(=C4C5=C(C=C(S5)/C=C\6/C(=O)C7=CC(=CC(=C7)F)C(=O)/C6=C\C8=CC(=C(S8)C9=CC(=CC(=C9)C)C(C)(C)C(=O)OC)C(C)(C)C(=O)OC)SC4=C3S2)C(C)(C)C(=O)OC)C(C)(C)C(=O)OC,CCCCCCCCCCCC(CC)CN1C(=O)C2=CC3=C(C=C2C4=CC5=C(S4)C6=C(N5CC(CC)CCCCCCCCCC)C(=O)/C6=C\C7=CC(=CC(=C7)F)C(F)(F)F)/C(=C\C8=CC(=CC(=C8)F)C(F)(F)F)C9=C(S3)C1=C9,,,,15.84,,,,,,,,,ITO/ZnO/photoactive layer/MoO3/Ag,inverted,ZnO,ZnO,MoO3,MoO3,,,,,-5.56,-3.65,,-5.65,-4.1,
109277,10.1021/acsaem.2c00186,10.1021/acsaem.2c00186,PM6,Y6,PM6,Y6,CC1=CC(=CC(=C1)C2=C3C=CC(=C4C5=C(C=C(S5)/C=C\6/C(=O)C7=CC(=CC(=C7)F)C(=O)/C6=C\C8=CC(=C(S8)C9=CC(=CC(=C9)C)C(C)(C)C(=O)OC)C(C)(C)C(=O)OC)SC4=C3S2)C(C)(C)C(=O)OC)C(C)(C)C(=O)OC,CCCCCCCCCCCC(CC)CN1C(=O)C2=CC3=C(C=C2C4=CC5=C(S4)C6=C(N5CC(CC)CCCCCCCCCC)C(=O)/C6=C\C7=CC(=CC(=C7)F)C(F)(F)F)/C(=C\C8=CC(=CC(=C8)F)C(F)(F)F)C9=C(S3)C1=C9,,,,15.31,,,,,,,,,ITO/ZnO/photoactive layer/MoO3/Ag,inverted,ZnO,ZnO,MoO3,MoO3,,,,,-5.56,-3.65,,-5.65,-4.1,
109278,10.1021/acsaem.2c00186,10.1021/acsaem.2c00186,PM6,Y6,PM6,Y6,CC1=CC(=CC(=C1)C2=C3C=CC(=C4C5=C(C=C(S5)/C=C\6/C(=O)C7=CC(=CC(=C7)F)C(=O)/C6=C\C8=CC(=C(S8)C9=CC(=CC(=C9)C)C(C)(C)C(=O)OC)C(C)(C)C(=O)OC)SC4=C3S2)C(C)(C)C(=O)OC)C(C)(C)C(=O)OC,CCCCCCCCCCCC(CC)CN1C(=O)C2=CC3=C(C=C2C4=CC5=C(S4)C6=C(N5CC(CC)CCCCCCCCCC)C(=O)/C6=C\C7=CC(=CC(=C7)F)C(F)(F)F)/C(=C\C8=CC(=CC(=C8)F)C(F)(F)F)C9=C(S3)C1=C9,,,,16.08,,,,,,,,,ITO/ZnO/photoactive layer/MoO3/Ag,inverted,ZnO,ZnO,MoO3,MoO3,,,,,-5.56,-3.65,,-5.65,-4.1,
109279,10.1021/acsaem.2c00186,10.1021/acsaem.2c00186,D18-Cl,Y6,D18-Cl,Y6,CCCCCCC(CCCC)Cc1csc(-c2cc3c4nsnc4c4cc(-c5cc(CC(CCCC)CCCCCC)c(-c6cc7c(-c8cc(Cl)c(CC(CC)CCCC)s8)c8sccc8c(-c8cc(Cl)c(CC(CC)CCCC)s8)c7s6)s5)sc4c3s2)c1,CCCCCCCCCCCC(CC)CN1C(=O)C2=CC3=C(C=C2C4=CC5=C(S4)C6=C(N5CC(CC)CCCCCCCCCC)C(=O)/C6=C\C7=CC(=CC(=C7)F)C(F)(F)F)/C(=C\C8=CC(=CC(=C8)F)C(F)(F)F)C9=C(S3)C1=C9,,,,16.89,,,,,,,,,ITO/ZnO/photoactive layer/MoO3/Ag,inverted,ZnO,ZnO,MoO3,MoO3,,,,,-5.48,-2.75,,-5.65,-4.1,
109280,10.1021/acsaem.2c00186,10.1021/acsaem.2c00186,PM6,C9,PM6,C9,CC1=CC(=CC(=C1)C2=C3C=CC(=C4C5=C(C=C(S5)/C=C\6/C(=O)C7=CC(=CC(=C7)F)C(=O)/C6=C\C8=CC(=C(S8)C9=CC(=CC(=C9)C)C(C)(C)C(=O)OC)C(C)(C)C(=O)OC)SC4=C3S2)C(C)(C)C(=O)OC)C(C)(C)C(=O)OC,,,,,17.38,,,,,,,,,ITO/ZnO/photoactive layer/MoO3/Ag,inverted,ZnO,ZnO,MoO3,MoO3,,,,,-5.56,-3.65,,,,
109288,10.1021/acsaem.2c00186,10.1021/acsaem.2c00186,PTB7-Th,N3,PTB7-Th,N3,CC(CC)CCCC(=O)OCC1=C(SC(=C1)C2=CC3=C(S2)C(=O)C4=C(C3=O)C5=CC(=CC(=C5S4)F)C(CC)CCCC)C(=O)OCCCC(CC)C,CCCCCCCCCCCC1=C(/C=C2\C(=O)C3=CC(F)=C(F)C=C3C2=C(C#N)C#N)SC2=C1SC1=C2N(CCC(CC)CCCC)C2=C1C1=NSN=C1C1=C2N(CCC(CC)CCCC)C2=C1SC1=C2SC(/C=C2\C(=O)C3=CC(F)=C(F)C=C3C2=C(C#N)C#N)=C1CCCCCCCCCCC,0.81,15.15,58.5,7.18,7.178827500000001,0.0163300835654475,7.18,7.18,0:1:1.3,,,,ITO/ZnO/photoactive layer/MoO3/Ag,inverted,ZnO,ZnO,MoO3,MoO3,,,,,-5.24,-3.64,,-5.64,-3.86,
109289,10.1021/acsaem.2c01249,10.1021/acsaem.2c01249,PM6,IT-ClBr,PM6,IT-ClBr,CC1=CC(=CC(=C1)C2=C3C=CC(=C4C5=C(C=C(S5)/C=C\6/C(=O)C7=CC(=CC(=C7)F)C(=O)/C6=C\C8=CC(=C(S8)C9=CC(=CC(=C9)C)C(C)(C)C(=O)OC)C(C)(C)C(=O)OC)SC4=C3S2)C(C)(C)C(=O)OC)C(C)(C)C(=O)OC,CCCCCCc1ccc(C2(c3ccc(CCCCCC)cc3)c3cc4c(cc3-c3sc5cc(/C=C6\C(=O)c7cc(Br)c(Cl)cc7C6=C(C#N)C#N)sc5c32)C(c2ccc(CCCCCC)cc2)(c2ccc(CCCCCC)cc2)c2c-4sc3cc(/C=C4\C(=O)c5cc(Br)c(Cl)cc5C4=C(C#N)C#N)sc23)cc1,0.76,20.67,68.7,10.79,10.7922204,0.0205783132530337,10.62,10.79,1:1,0.5 DIO,DIO,0.5 vol%,inverted,inverted,ZnO,ZnO,MoO3,MoO3,,o-XY,o-xylene,,-5.56,-3.65,,-5.65,-3.67,
109290,10.1021/acsaem.2c01249,10.1021/acsaem.2c01249,PM6,IT-FBr,PM6,IT-FBr,CC1=CC(=CC(=C1)C2=C3C=CC(=C4C5=C(C=C(S5)/C=C\6/C(=O)C7=CC(=CC(=C7)F)C(=O)/C6=C\C8=CC(=C(S8)C9=CC(=CC(=C9)C)C(C)(C)C(=O)OC)C(C)(C)C(=O)OC)SC4=C3S2)C(C)(C)C(=O)OC)C(C)(C)C(=O)OC,CCCCCCc1ccc(C2(c3ccc(CCCCCC)cc3)c3cc4c(cc3-c3sc5cc(/C=C6\C(=O)c7cc(Br)c(F)cc7C6=C(C#N)C#N)sc5c32)C(c2ccc(CCCCCC)cc2)(c2ccc(CCCCCC)cc2)c2c-4sc3cc(/C=C4\C(=O)c5cc(Br)c(F)cc5C4=C(C#N)C#N)sc23)cc1,0.82,20.8,70.5,12.02,12.02448,0.0372712146422706,11.8,12.02,1:1,0.5 DIO,DIO,0.5 vol%,inverted,inverted,ZnO,ZnO,MoO3,MoO3,,o-XY,o-xylene,,-5.56,-3.65,,-5.66,-3.65,
109291,10.1021/acsaem.2c01249,10.1021/acsaem.2c01249,PM6,IT-FBr,PM6,IT-FBr,CC1=CC(=CC(=C1)C2=C3C=CC(=C4C5=C(C=C(S5)/C=C\6/C(=O)C7=CC(=CC(=C7)F)C(=O)/C6=C\C8=CC(=C(S8)C9=CC(=CC(=C9)C)C(C)(C)C(=O)OC)C(C)(C)C(=O)OC)SC4=C3S2)C(C)(C)C(=O)OC)C(C)(C)C(=O)OC,CCCCCCc1ccc(C2(c3ccc(CCCCCC)cc3)c3cc4c(cc3-c3sc5cc(/C=C6\C(=O)c7cc(Br)c(F)cc7C6=C(C#N)C#N)sc5c32)C(c2ccc(CCCCCC)cc2)(c2ccc(CCCCCC)cc2)c2c-4sc3cc(/C=C4\C(=O)c5cc(Br)c(F)cc5C4=C(C#N)C#N)sc23)cc1,0.89,20.84,66.6,12.35,12.352701599999998,0.02187530364371,11.95,12.35,1:1,1.0 2-MN,2-MN,1.0 vol %,inverted,inverted,ZnO,ZnO,MoO3,MoO3,,o-XY,o-xylene,,-5.56,-3.65,,-5.66,-3.65,
109292,10.1021/acsaem.2c01249,10.1021/acsaem.2c01249,PM6,IT-4Cl,PM6,IT-4Cl,CC1=CC(=CC(=C1)C2=C3C=CC(=C4C5=C(C=C(S5)/C=C\6/C(=O)C7=CC(=CC(=C7)F)C(=O)/C6=C\C8=CC(=C(S8)C9=CC(=CC(=C9)C)C(C)(C)C(=O)OC)C(C)(C)C(=O)OC)SC4=C3S2)C(C)(C)C(=O)OC)C(C)(C)C(=O)OC,CCCCCCc1ccc(C2(c3ccc(CCCCCC)cc3)c3cc4c(cc3-c3sc5cc(/C=C6\C(=O)c7cc(Cl)c(Cl)cc7C6=C(C#N)C#N)sc5c32)C(c2ccc(CCCCCC)cc2)(c2ccc(CCCCCC)cc2)c2c-4sc3cc(/C=C4\C(=O)c5cc(Cl)c(Cl)cc5C4=C(C#N)C#N)sc23)cc1,0.83,20.77,70.4,12.14,12.1363264,0.0302602965403692,11.74,12.14,1:1,0.5 DIO,DIO,0.5 vol%,inverted,inverted,ZnO,ZnO,MoO3,MoO3,,o-XY,o-xylene,,-5.56,-3.65,,-5.75,-4.09,
109293,10.1021/acsaem.2c01249,10.1021/acsaem.2c01249,PM6,IT-4F,PM6,IT-4F,CC1=CC(=CC(=C1)C2=C3C=CC(=C4C5=C(C=C(S5)/C=C\6/C(=O)C7=CC(=CC(=C7)F)C(=O)/C6=C\C8=CC(=C(S8)C9=CC(=CC(=C9)C)C(C)(C)C(=O)OC)C(C)(C)C(=O)OC)SC4=C3S2)C(C)(C)C(=O)OC)C(C)(C)C(=O)OC,CCCCCCc1ccc(C2(c3ccc(CCCCCC)cc3)c3cc4c(cc3-c3sc5cc(/C=C6\C(=O)c7cc(F)c(F)cc7C6=C(C#N)C#N)sc5c32)C(c2ccc(CCCCCC)cc2)(c2ccc(CCCCCC)cc2)c2c-4sc3cc(/C=C4\C(=O)c5cc(F)c(F)cc5C4=C(C#N)C#N)sc23)cc1,0.86,17.5,67.2,10.11,10.1136,0.0356083086053461,9.86,10.11,1:1,1.0 2-MN,2-MN,1.0 vol%,inverted,inverted,ZnO,ZnO,MoO3,MoO3,,o-XY,o-xylene,,-5.56,-3.65,,-5.66,-4.14,
109294,10.1021/acsaem.2c01320,10.1021/acsaem.2c01320,P,Y6,P,Y6,,CCCCCCCCCCCC(CC)CN1C(=O)C2=CC3=C(C=C2C4=CC5=C(S4)C6=C(N5CC(CC)CCCCCCCCCC)C(=O)/C6=C\C7=CC(=CC(=C7)F)C(F)(F)F)/C(=C\C8=CC(=CC(=C8)F)C(F)(F)F)C9=C(S3)C1=C9,0.84,23.71,69.0,13.84,13.742316,0.7058092485549076,13.68,13.84,1:1.2,,,,ITO/PEDOT:PSS/active layer/PFN/Al,conventional,PFN,PFN,PEDOT:PSS,PEDOT:PSS,,chloroform,chloroform,,-5.255,-3.52,,-5.65,-4.1,
109296,10.1021/acsaem.2c01320,10.1021/acsaem.2c01320,P,3a,P,3a,,,1.02,19.92,66.0,13.41,13.410144,0.00107382550336,,13.41,1:1.2,,,,ITO/PEDOT:PSS/active layer/PFN/Al,conventional,PFN,PFN,PEDOT:PSS,PEDOT:PSS,,chloroform,chloroform,,-5.255,-3.52,,,,
109297,10.1021/acsaem.2c02025,10.1021/acsaem.2c02025,PM6,Y6,PM6,Y6,COC(=O)C(C)(C)c1cc(C)cc(-c2sc3c4sc5cc(/C=C6/C(=O)c7cc(F)cc(c7)C(=O)/C6=C\c6cc(C(C)(C)C(=O)OC)c(-c7cc(C)cc(C(C)(C)C(=O)OC)c7)s6)sc5c4c(C(C)(C)C(=O)OC)ccc2-3)c1,CCCCCCCCCCCc1c(/C=C2\C(=O)c3cc(F)c(F)cc3C2=C(C#N)C#N)sc2c1sc1c3c4nsnc4c4c5sc6c(CCCCCCCCCCC)c(/C=C7\C(=O)c8cc(F)c(F)cc8C7=C(C#N)C#N)sc6c5n(CC(CC)CCCC)c4c3n(CC(CC)CCCC)c21,,,,17.03,,,,,,,,,,,,,,,,,,,-5.56,-3.65,,-5.65,-4.09,
109298,10.1021/acsaem.2c02025,10.1021/acsaem.2c02025,PM6,Y6,PM6,Y6,COC(=O)C(C)(C)c1cc(C)cc(-c2sc3c4sc5cc(/C=C6/C(=O)c7cc(F)cc(c7)C(=O)/C6=C\c6cc(C(C)(C)C(=O)OC)c(-c7cc(C)cc(C(C)(C)C(=O)OC)c7)s6)sc5c4c(C(C)(C)C(=O)OC)ccc2-3)c1,CCCCCCCCCCCc1c(/C=C2\C(=O)c3cc(F)c(F)cc3C2=C(C#N)C#N)sc2c1sc1c3c4nsnc4c4c5sc6c(CCCCCCCCCCC)c(/C=C7\C(=O)c8cc(F)c(F)cc8C7=C(C#N)C#N)sc6c5n(CC(CC)CCCC)c4c3n(CC(CC)CCCC)c21,,,,17.21,,,,,,,,,,,,,,,,,,,-5.56,-3.65,,-5.65,-4.09,
109299,10.1021/acsaem.2c02025,10.1021/acsaem.2c02025,PM6,Y6,PM6,Y6,COC(=O)C(C)(C)c1cc(C)cc(-c2sc3c4sc5cc(/C=C6/C(=O)c7cc(F)cc(c7)C(=O)/C6=C\c6cc(C(C)(C)C(=O)OC)c(-c7cc(C)cc(C(C)(C)C(=O)OC)c7)s6)sc5c4c(C(C)(C)C(=O)OC)ccc2-3)c1,CCCCCCCCCCCc1c(/C=C2\C(=O)c3cc(F)c(F)cc3C2=C(C#N)C#N)sc2c1sc1c3c4nsnc4c4c5sc6c(CCCCCCCCCCC)c(/C=C7\C(=O)c8cc(F)c(F)cc8C7=C(C#N)C#N)sc6c5n(CC(CC)CCCC)c4c3n(CC(CC)CCCC)c21,,,,17.92,,,,,,,,,,,,,,,,,,,-5.56,-3.65,,-5.65,-4.09,
109300,10.1021/acsaem.2c02025,10.1021/acsaem.2c02025,PBDB-TF,eC9,PM6,BTP-eC9,COC(=O)C(C)(C)c1cc(C)cc(-c2sc3c4sc5cc(/C=C6/C(=O)c7cc(F)cc(c7)C(=O)/C6=C\c6cc(C(C)(C)C(=O)OC)c(-c7cc(C)cc(C(C)(C)C(=O)OC)c7)s6)sc5c4c(C(C)(C)C(=O)OC)ccc2-3)c1,CCCCCCCCCc1c(C=C2C(=O)c3cc(Cl)c(Cl)cc3C2=C(C#N)C#N)sc2c1sc1c3c4nsnc4c4c5sc6c(CCCCCCCCC)c(C=C7C(=O)c8cc(Cl)c(Cl)cc8C7=C(C#N)C#N)sc6c5n(CC(CCCC)CCCCCC)c4c3n(CC(CCCC)CCCCCC)c21,,,,18.66,,,,,,BTP-S2,,25%,,ternary polymer solar cell,,,,,,,,,-5.49,-3.64,,-5.68,-3.9,
109301,10.1021/acsaem.2c02025,10.1021/acsaem.2c02025,PM6,BTP-eC9,PM6,BTP-eC9,COC(=O)C(C)(C)c1cc(C)cc(-c2sc3c4sc5cc(/C=C6/C(=O)c7cc(F)cc(c7)C(=O)/C6=C\c6cc(C(C)(C)C(=O)OC)c(-c7cc(C)cc(C(C)(C)C(=O)OC)c7)s6)sc5c4c(C(C)(C)C(=O)OC)ccc2-3)c1,CCCCCCCCCc1c(C=C2C(=O)c3cc(Cl)c(Cl)cc3C2=C(C#N)C#N)sc2c1sc1c3c4nsnc4c4c5sc6c(CCCCCCCCC)c(C=C7C(=O)c8cc(Cl)c(Cl)cc8C7=C(C#N)C#N)sc6c5n(CC(CCCC)CCCCCC)c4c3n(CC(CCCC)CCCCCC)c21,,,,18.71,,,,,,BTP-S9,,50%,,ternary polymer solar cell,,,,,,,,,-5.56,-3.65,,-5.665,-4.165,
109302,10.1021/acsaem.2c02025,10.1021/acsaem.2c02025,PBDB-TF,eC9,PM6,BTP-eC9,COC(=O)C(C)(C)c1cc(C)cc(-c2sc3c4sc5cc(/C=C6/C(=O)c7cc(F)cc(c7)C(=O)/C6=C\c6cc(C(C)(C)C(=O)OC)c(-c7cc(C)cc(C(C)(C)C(=O)OC)c7)s6)sc5c4c(C(C)(C)C(=O)OC)ccc2-3)c1,CCCCCCCCCc1c(C=C2C(=O)c3cc(Cl)c(Cl)cc3C2=C(C#N)C#N)sc2c1sc1c3c4nsnc4c4c5sc6c(CCCCCCCCC)c(C=C7C(=O)c8cc(Cl)c(Cl)cc8C7=C(C#N)C#N)sc6c5n(CC(CCCC)CCCCCC)c4c3n(CC(CCCC)CCCCCC)c21,,,,18.86,,,,,,HDO-4Cl,,20%,,ternary polymer solar cell,,,,,,,,,-5.49,-3.64,,-5.68,-3.9,
109303,10.1021/acsaem.2c02025,10.1021/acsaem.2c02025,PBQx-TF,eC9-2Cl,PBQx-TF,eC9-2Cl,CCCCCCC(CCCC)Cc1csc(-c2cc3c(s2)-c2sc(-c4cc(CC(CCCC)CCCCCC)c(-c5cc6c(-c7cc(F)c(CC(CC)CCCC)s7)c7sccc7c(-c7cc(F)c(CC(CC)CCCC)s7)c6s5)s4)cc2[C@H]2N=CC=N[C@H]32)c1,CCCCCCCCCc1c(/C=C2\C(=O)c3ccc(Cl)cc3C2=C(C#N)C#N)sc2c1sc1c3c4nsnc4c4c5sc6c(CCCCCCCCC)c(/C=C7\C(=O)c8ccc(Cl)cc8C7=C(C#N)C#N)sc6c5n(CC(CCCC)CCCCCC)c4c3n(CC(CCCC)CCCCCC)c21,,,,19.0,,,,,,F-BTA3,,15%,,ternary polymer solar cell,,,,,,,,,-5.41,-2.82,,-5.57,-3.74,
109304,10.1021/acsaem.2c02025,10.1021/acsaem.2c02025,PM6,Y6,PM6,Y6,COC(=O)C(C)(C)c1cc(C)cc(-c2sc3c4sc5cc(/C=C6/C(=O)c7cc(F)cc(c7)C(=O)/C6=C\c6cc(C(C)(C)C(=O)OC)c(-c7cc(C)cc(C(C)(C)C(=O)OC)c7)s6)sc5c4c(C(C)(C)C(=O)OC)ccc2-3)c1,CCCCCCCCCCCc1c(/C=C2\C(=O)c3cc(F)c(F)cc3C2=C(C#N)C#N)sc2c1sc1c3c4nsnc4c4c5sc6c(CCCCCCCCCCC)c(/C=C7\C(=O)c8cc(F)c(F)cc8C7=C(C#N)C#N)sc6c5n(CC(CC)CCCC)c4c3n(CC(CC)CCCC)c21,,,,17.02,,,,,,PM7,,15%,,ternary polymer solar cell,,,,,,,,,-5.56,-3.65,,-5.65,-4.09,
109305,10.1021/acsaem.2c02025,10.1021/acsaem.2c02025,PM6,Y6,PM6,Y6,COC(=O)C(C)(C)c1cc(C)cc(-c2sc3c4sc5cc(/C=C6/C(=O)c7cc(F)cc(c7)C(=O)/C6=C\c6cc(C(C)(C)C(=O)OC)c(-c7cc(C)cc(C(C)(C)C(=O)OC)c7)s6)sc5c4c(C(C)(C)C(=O)OC)ccc2-3)c1,CCCCCCCCCCCc1c(/C=C2\C(=O)c3cc(F)c(F)cc3C2=C(C#N)C#N)sc2c1sc1c3c4nsnc4c4c5sc6c(CCCCCCCCCCC)c(/C=C7\C(=O)c8cc(F)c(F)cc8C7=C(C#N)C#N)sc6c5n(CC(CC)CCCC)c4c3n(CC(CC)CCCC)c21,,,,17.13,,,,,,,,,,,,,,,,,,,-5.56,-3.65,,-5.65,-4.09,
109306,10.1021/acsaem.2c02025,10.1021/acsaem.2c02025,PM6,Y6,PM6,Y6,COC(=O)C(C)(C)c1cc(C)cc(-c2sc3c4sc5cc(/C=C6/C(=O)c7cc(F)cc(c7)C(=O)/C6=C\c6cc(C(C)(C)C(=O)OC)c(-c7cc(C)cc(C(C)(C)C(=O)OC)c7)s6)sc5c4c(C(C)(C)C(=O)OC)ccc2-3)c1,CCCCCCCCCCCc1c(/C=C2\C(=O)c3cc(F)c(F)cc3C2=C(C#N)C#N)sc2c1sc1c3c4nsnc4c4c5sc6c(CCCCCCCCCCC)c(/C=C7\C(=O)c8cc(F)c(F)cc8C7=C(C#N)C#N)sc6c5n(CC(CC)CCCC)c4c3n(CC(CC)CCCC)c21,,,,17.53,,,,,,,,,,,,,,,,,,,-5.56,-3.65,,-5.65,-4.09,
109307,10.1021/acsaem.2c02025,10.1021/acsaem.2c02025,D18-Cl,Y6,D18-Cl,Y6,CCCCCCC(CCCC)Cc1csc(-c2cc3c4nsnc4c4cc(-c5cc(CC(CCCC)CCCCCC)c(-c6cc7c(-c8cc(Cl)c(CC(CC)CCCC)s8)c8sccc8c(-c8cc(Cl)c(CC(CC)CCCC)s8)c7s6)s5)sc4c3s2)c1,CCCCCCCCCCCc1c(/C=C2\C(=O)c3cc(F)c(F)cc3C2=C(C#N)C#N)sc2c1sc1c3c4nsnc4c4c5sc6c(CCCCCCCCCCC)c(/C=C7\C(=O)c8cc(F)c(F)cc8C7=C(C#N)C#N)sc6c5n(CC(CC)CCCC)c4c3n(CC(CC)CCCC)c21,,,,17.61,,,,,,PM6,,30%,,ternary polymer solar cell,,,,,,,,,-5.48,-2.75,,-5.65,-4.09,
109308,10.1021/acsaem.2c02025,10.1021/acsaem.2c02025,PM6,C9,PM6,C9,COC(=O)C(C)(C)c1cc(C)cc(-c2sc3c4sc5cc(/C=C6/C(=O)c7cc(F)cc(c7)C(=O)/C6=C\c6cc(C(C)(C)C(=O)OC)c(-c7cc(C)cc(C(C)(C)C(=O)OC)c7)s6)sc5c4c(C(C)(C)C(=O)OC)ccc2-3)c1,,,,,18.27,,,,,,PM6-Si30,,25%,,ternary polymer solar cell,,,,,,,,,-5.56,-3.65,,,,
109309,10.1021/acsaem.2c02025,10.1021/acsaem.2c02025,PM6,L8-BO,PM6,L8-BO,COC(=O)C(C)(C)c1cc(C)cc(-c2sc3c4sc5cc(/C=C6/C(=O)c7cc(F)cc(c7)C(=O)/C6=C\c6cc(C(C)(C)C(=O)OC)c(-c7cc(C)cc(C(C)(C)C(=O)OC)c7)s6)sc5c4c(C(C)(C)C(=O)OC)ccc2-3)c1,CCCCCCC(CCCC)Cc1c(/C=C2\C(=O)c3cc(F)c(F)cc3C2=C(C#N)C#N)sc2c1SC1c3c(c4c(c5nsnc35)c3sc5c(CC(CCCC)CCCCCC)c(/C=C6\C(=O)c7cc(F)c(F)cc7C6=C(C#N)C#N)sc5c3n4CC(CC)CCCC)N(CC(CC)CCCC)C21,,,,19.6,,,,,,D18,,30%,,ternary polymer solar cell,,,,,,,,,-5.56,-3.65,,-5.68,-3.9,
109317,10.1021/acsaem.2c02453,10.1021/acsaem.2c02453,PFBT4T,Y14,PffBT4T-2DT,,CCCCCCCCCCCCC(CCCCCCCCCC)Cc1csc(-c2c(F)c(F)c(-c3cc(CC(CCCCCCCCCC)CCCCCCCCCCCC)c(-c4ccc(-c5cccs5)s4)s3)c3nsnc23)c1,CCCCCCCCCCCc1c(/C=C2\C(=O)c3cc(F)ccc3C2=C(C#N)C#N)sc2c1sc1c3c4nn(CC(CC)CCCC)nc4c4c5sc6c(CCCCCCCCCCC)c(/C=C7\C(=O)c8cc(F)ccc8C7=C(C#N)C#N)sc6c5n(CC(CC)CCCC)c4c3n(CC(CC)CCCC)c21,0.81,23.03,74.06,13.81,13.815374580000002,0.0389180304127557,,,,,,,ITO/PEDOT:PSS/polymer:Y14/PFN-Br/Al,conventional,PFN-Br,PFN-Br,PEDOT:PSS,PEDOT:PSS,,,,,-5.32,-3.68,,,,
109318,10.1021/acsaem.2c02453,10.1021/acsaem.2c02453,PFBT4T,Y14,PffBT4T-2DT,,CCCCCCCCCCCCC(CCCCCCCCCC)Cc1csc(-c2c(F)c(F)c(-c3cc(CC(CCCCCCCCCC)CCCCCCCCCCCC)c(-c4ccc(-c5cccs5)s4)s3)c3nsnc23)c1,CCCCCCCCCCCc1c(/C=C2\C(=O)c3cc(F)ccc3C2=C(C#N)C#N)sc2c1sc1c3c4nn(CC(CC)CCCC)nc4c4c5sc6c(CCCCCCCCCCC)c(/C=C7\C(=O)c8cc(F)ccc8C7=C(C#N)C#N)sc6c5n(CC(CC)CCCC)c4c3n(CC(CC)CCCC)c21,0.8,23.48,71.79,13.53,13.485033600000005,0.3323458980044072,13.53,,,,,,ITO/PEDOT:PSS/polymer:Y14/PFN-Br/Al,conventional,PFN-Br,PFN-Br,PEDOT:PSS,PEDOT:PSS,,,,,-5.32,-3.68,,,,
109319,10.1021/acsaem.2c02453,10.1021/acsaem.2c02453,PFBT4T-T20,,PFBT4T-T20,,CCCCCCCCCCCCC(CCCCCCCCCC)Cc1csc(-c2c(F)c(F)c(-c3cc(CC(CCCCCCCCCC)CCCCCCCCCCCC)c(-c4ccc(-c5ccc(-c6ccc(-c7sc(-c8ccc(-c9ccc(-c%10cccs%10)s9)s8)c8c7C(=O)c7c(CC(CC)CCCC)sc(CC(CC)CCCC)c7C8=O)s6)s5)s4)s3)c3nsnc23)c1,,0.79,26.56,74.34,15.6,15.59831616,0.0107938461538468,,,,,,,ITO/PEDOT:PSS/polymer:Y14/PFN-Br/Al,conventional,PFN-Br,PFN-Br,PEDOT:PSS,PEDOT:PSS,,,,,-5.33,-3.69,,,,
109320,10.1021/acsaem.2c02453,10.1021/acsaem.2c02453,PFBT4T-T20,,PFBT4T-T20,,CCCCCCCCCCCCC(CCCCCCCCCC)Cc1csc(-c2c(F)c(F)c(-c3cc(CC(CCCCCCCCCC)CCCCCCCCCCCC)c(-c4ccc(-c5ccc(-c6ccc(-c7sc(-c8ccc(-c9ccc(-c%10cccs%10)s9)s8)c8c7C(=O)c7c(CC(CC)CCCC)sc(CC(CC)CCCC)c7C8=O)s6)s5)s4)s3)c3nsnc23)c1,,0.79,26.39,72.94,15.11,15.20660414,0.639339113170099,15.11,,,,,,ITO/PEDOT:PSS/polymer:Y14/PFN-Br/Al,conventional,PFN-Br,PFN-Br,PEDOT:PSS,PEDOT:PSS,,,,,-5.33,-3.69,,,,
109321,10.1021/acsaem.7b00217,10.1021/acsaem.7b00217,PBDTTT-C-T,PC71BM,PBDTTT-C-T,PC70BM,CCCCC(CC)CC(=O)c1cc2c(-c3cc4c(-c5ccc(CC(CC)CCCC)s5)c5sccc5c(-c5ccc(CC(CC)CCCC)s5)c4s3)scc2s1,CCCCC(=O)OCC1(C2=CC=CC=C2)C3=CC=CC4=CC=CC5=CC=CC6=CC=C7C=CC=CC8=CC=CC1=C8C7=C6C5=C4C3,0.76,15.93,60.64,7.25,7.341563519999999,1.2629451034482668,7.13,7.25,,,,,ITO/PEDOT:PSS/active layer/.../Al,conventional,,,PEDOT:PSS,PEDOT:PSS,,o-dichlorobenzene,o-DCB,,-5.13,-3.27,,-6.1,-3.9,
109322,10.1021/acsaem.7b00217,10.1021/acsaem.7b00217,PBDTTT-C-T,PC71BM,PBDTTT-C-T,PC70BM,CCCCC(CC)CC(=O)c1cc2c(-c3cc4c(-c5ccc(CC(CC)CCCC)s5)c5sccc5c(-c5ccc(CC(CC)CCCC)s5)c4s3)scc2s1,CCCCC(=O)OCC1(C2=CC=CC=C2)C3=CC=CC4=CC=CC5=CC=CC6=CC=C7C=CC=CC8=CC=CC1=C8C7=C6C5=C4C3,0.76,15.89,61.0,7.38,7.366604000000001,0.1815176151761422,7.27,7.38,,ENSM,,2.5,ITO/PEDOT:PSS/active layer/.../Al,conventional,,,PEDOT:PSS,PEDOT:PSS,,o-dichlorobenzene,o-DCB,,-5.13,-3.27,,-6.1,-3.9,
109323,10.1021/acsaem.7b00217,10.1021/acsaem.7b00217,PBDTTT-C-T,PC71BM,PBDTTT-C-T,PC70BM,CCCCC(CC)CC(=O)c1cc2c(-c3cc4c(-c5ccc(CC(CC)CCCC)s5)c5sccc5c(-c5ccc(CC(CC)CCCC)s5)c4s3)scc2s1,CCCCC(=O)OCC1(C2=CC=CC=C2)C3=CC=CC4=CC=CC5=CC=CC6=CC=C7C=CC=CC8=CC=CC1=C8C7=C6C5=C4C3,0.77,16.48,61.72,7.84,7.83202112,0.1017714285714231,7.56,7.84,,ENSM,,1.5,ITO/PEDOT:PSS/active layer/.../Al,conventional,,,PEDOT:PSS,PEDOT:PSS,,o-dichlorobenzene,o-DCB,,-5.13,-3.27,,-6.1,-3.9,
109324,10.1021/acsaem.7b00217,10.1021/acsaem.7b00217,PBDTTT-C-T,PC71BM,PBDTTT-C-T,PC70BM,CCCCC(CC)CC(=O)c1cc2c(-c3cc4c(-c5ccc(CC(CC)CCCC)s5)c5sccc5c(-c5ccc(CC(CC)CCCC)s5)c4s3)scc2s1,CCCCC(=O)OCC1(C2=CC=CC=C2)C3=CC=CC4=CC=CC5=CC=CC6=CC=C7C=CC=CC8=CC=CC1=C8C7=C6C5=C4C3,0.76,16.41,60.63,7.56,7.561531080000001,0.0202523809523973,7.34,7.56,,ENSM,,0.75,ITO/PEDOT:PSS/active layer/.../Al,conventional,,,PEDOT:PSS,PEDOT:PSS,,o-dichlorobenzene,o-DCB,,-5.13,-3.27,,-6.1,-3.9,
109325,10.1021/acsaem.7b00217,10.1021/acsaem.7b00217,PBDTTT-C-T,PC71BM,PBDTTT-C-T,PC70BM,CCCCC(CC)CC(=O)c1cc2c(-c3cc4c(-c5ccc(CC(CC)CCCC)s5)c5sccc5c(-c5ccc(CC(CC)CCCC)s5)c4s3)scc2s1,CCCCC(=O)OCC1(C2=CC=CC=C2)C3=CC=CC4=CC=CC5=CC=CC6=CC=C7C=CC=CC8=CC=CC1=C8C7=C6C5=C4C3,0.76,16.93,61.62,8.26,7.928522159999999,4.01304891041163,8.03,8.26,,ETNSM,,2.5,ITO/PEDOT:PSS/active layer/.../Al,conventional,,,PEDOT:PSS,PEDOT:PSS,,o-dichlorobenzene,o-DCB,,-5.13,-3.27,,-6.1,-3.9,
109326,10.1021/acsaem.7b00217,10.1021/acsaem.7b00217,PBDTTT-C-T,PC71BM,PBDTTT-C-T,PC70BM,CCCCC(CC)CC(=O)c1cc2c(-c3cc4c(-c5ccc(CC(CC)CCCC)s5)c5sccc5c(-c5ccc(CC(CC)CCCC)s5)c4s3)scc2s1,CCCCC(=O)OCC1(C2=CC=CC=C2)C3=CC=CC4=CC=CC5=CC=CC6=CC=C7C=CC=CC8=CC=CC1=C8C7=C6C5=C4C3,0.76,17.27,62.93,8.41,8.25968836,1.7872965517241377,8.27,8.41,,ETNSM,,1.5,ITO/PEDOT:PSS/active layer/.../Al,conventional,,,PEDOT:PSS,PEDOT:PSS,,o-dichlorobenzene,o-DCB,,-5.13,-3.27,,-6.1,-3.9,
109327,10.1021/acsaem.7b00217,10.1021/acsaem.7b00217,PBDTTT-C-T,PC71BM,PBDTTT-C-T,PC70BM,CCCCC(CC)CC(=O)c1cc2c(-c3cc4c(-c5ccc(CC(CC)CCCC)s5)c5sccc5c(-c5ccc(CC(CC)CCCC)s5)c4s3)scc2s1,CCCCC(=O)OCC1(C2=CC=CC=C2)C3=CC=CC4=CC=CC5=CC=CC6=CC=C7C=CC=CC8=CC=CC1=C8C7=C6C5=C4C3,0.75,16.94,61.56,7.95,7.821198000000002,1.6201509433962078,7.76,7.95,,ETNSM,,0.75,ITO/PEDOT:PSS/active layer/.../Al,conventional,,,PEDOT:PSS,PEDOT:PSS,,o-dichlorobenzene,o-DCB,,-5.13,-3.27,,-6.1,-3.9,
109328,10.1021/acsaem.7b00217,10.1021/acsaem.7b00217,PTB7-Th,PC71BM,PTB7-Th,PC70BM,CC(CC)CCCC(=O)OCC1=C(SC(=C1)C2=CC3=C(S2)C(=O)C4=C(C3=O)C5=CC(=CC(=C5S4)F)C(CC)CCCC)C(=O)OCCCC(CC)C,CCCCC(=O)OCC1(C2=CC=CC=C2)C3=CC=CC4=CC=CC5=CC=CC6=CC=C7C=CC=CC8=CC=CC1=C8C7=C6C5=C4C3,0.8,16.23,66.83,8.68,8.677207200000002,0.0321751152073519,,,,,,,ITO/PEDOT:PSS/active layer/.../Al,conventional,,,PEDOT:PSS,PEDOT:PSS,,o-dichlorobenzene,o-DCB,,-5.24,-3.64,,-6.1,-3.9,
109329,10.1021/acsaem.7b00217,10.1021/acsaem.7b00217,PTB7-Th,PC71BM,PTB7-Th,PC70BM,CC(CC)CCCC(=O)OCC1=C(SC(=C1)C2=CC3=C(S2)C(=O)C4=C(C3=O)C5=CC(=CC(=C5S4)F)C(CC)CCCC)C(=O)OCCCC(CC)C,CCCCC(=O)OCC1(C2=CC=CC=C2)C3=CC=CC4=CC=CC5=CC=CC6=CC=C7C=CC=CC8=CC=CC1=C8C7=C6C5=C4C3,0.8,16.98,66.61,9.05,9.0483024,0.0187580110497233,,,,ENSM,,,ITO/PEDOT:PSS/active layer/.../Al,conventional,,,PEDOT:PSS,PEDOT:PSS,,o-dichlorobenzene,o-DCB,,-5.24,-3.64,,-6.1,-3.9,
109330,10.1021/acsaem.7b00217,10.1021/acsaem.7b00217,PTB7-Th,PC71BM,PTB7-Th,PC70BM,CC(CC)CCCC(=O)OCC1=C(SC(=C1)C2=CC3=C(S2)C(=O)C4=C(C3=O)C5=CC(=CC(=C5S4)F)C(CC)CCCC)C(=O)OCCCC(CC)C,CCCCC(=O)OCC1(C2=CC=CC=C2)C3=CC=CC4=CC=CC5=CC=CC6=CC=C7C=CC=CC8=CC=CC1=C8C7=C6C5=C4C3,0.8,18.29,65.66,9.61,9.6073712,0.0273548387096784,,,,ETNSM,,,ITO/PEDOT:PSS/active layer/.../Al,conventional,,,PEDOT:PSS,PEDOT:PSS,,o-dichlorobenzene,o-DCB,,-5.24,-3.64,,-6.1,-3.9,
109331,10.1021/acsaem.7b00312,10.1021/acsaem.7b00312,PBDTNS-DTBO,PC71BM,PBDTNS-DTBO,PC70BM,CCCCCCCCOc1c(OCCCCCCCC)c(-c2ccc(-c3cc4c(-c5ccc6cc(SCC(CCCCCC)CCCCCCCC)ccc6c5)c5sccc5c(-c5ccc6cc(SCC(CCCCCC)CCCCCCCC)ccc6c5)c4s3)s2)c2nonc2c1-c1cccs1,CCCCC(=O)OCC1(C2=CC=CC=C2)C3=CC=CC4=CC=CC5=CC=CC6=CC=C7C=CC=CC8=CC=CC1=C8C7=C6C5=C4C3,0.86,13.05,71.5,8.02,8.024445,0.0554239401496318,7.95,8.02,1:2,,,,ITO/PEDOT:PSS/polymer:PC71BM/PFN/Al,conventional,PFN,PFN,PEDOT:PSS,PEDOT:PSS,,,,,-5.31,-3.52,,-6.1,-3.9,
109332,10.1021/acsaem.7b00312,10.1021/acsaem.7b00312,PBDTNS-DTBT,PC71BM,PBDTNS-DTBT,PC70BM,CCCCCCCCC(CCCCCC)CSc1ccc2cc(-c3c4cc(-c5sc(-c6c(F)c(F)c(-c7cc(CC(CC)CCCC)cs7)c7nsnc67)cc5CC(CC)CCCC)sc4c(-c4ccc5cc(SCC(CCCCCC)CCCCCCCC)ccc5c4)c4ccsc34)ccc2c1,CCCCC(=O)OCC1(C2=CC=CC=C2)C3=CC=CC4=CC=CC5=CC=CC6=CC=C7C=CC=CC8=CC=CC1=C8C7=C6C5=C4C3,0.94,10.93,56.1,5.78,5.7638262,0.2798235294117765,5.69,5.78,1:1,,,,ITO/PEDOT:PSS/polymer:PC71BM/PFN/Al,conventional,PFN,PFN,PEDOT:PSS,PEDOT:PSS,,,,,-5.38,-3.62,,-6.1,-3.9,
109333,10.1021/acsaem.7b00312,10.1021/acsaem.7b00312,PBDTNS-DTBT,PC71BM,PBDTNS-DTBT,PC70BM,CCCCCCCCC(CCCCCC)CSc1ccc2cc(-c3c4cc(-c5sc(-c6c(F)c(F)c(-c7cc(CC(CC)CCCC)cs7)c7nsnc67)cc5CC(CC)CCCC)sc4c(-c4ccc5cc(SCC(CCCCCC)CCCCCCCC)ccc5c4)c4ccsc34)ccc2c1,CCCCC(=O)OCC1(C2=CC=CC=C2)C3=CC=CC4=CC=CC5=CC=CC6=CC=C7C=CC=CC8=CC=CC1=C8C7=C6C5=C4C3,0.9,12.34,62.2,6.89,6.907932000000001,0.2602612481857902,6.77,6.89,1:1,,,,ITO/PEDOT:PSS/polymer:PC71BM/PFN/Al,conventional,PFN,PFN,PEDOT:PSS,PEDOT:PSS,,,,,-5.38,-3.62,,-6.1,-3.9,
109334,10.1021/acsaem.8b00238,10.1021/acsaem.8b00238,PSDTBT-DFDT,PC71BM,PSDTBT-DFDT,PC71BM,CCCCCCCCCCC(CCCCCCCC)CSc1csc(-c2ccc(-c3cc(SCC(CCCCCCCC)CCCCCCCCCC)c(-c4cc(F)c(-c5sccc5F)s4)s3)c3nsnc23)c1,COC(=O)CCCC1(c2ccccc2)C23c4c5ccc6c7cc8c9c%10c(cc%11cc%12c%13c%14c(cc%15c%16ccc-5c2c%16c2c5c%16c%17c(c(c46)c7c9c%17c4c%10c%11c%13c4c%16c%14c%152)C513)C%12)C8,0.71,5.65,61.45,2.48,2.46506675,0.6021471774193508,1.97,2.48,"1:1, w/w",,,,ITO/PEDOT:PSS/active layer/PFN-Br/Al,conventional,PFN-Br,PFN-Br,PEDOT:PSS,PEDOT:PSS,,chlorobenzene/o-dichlorobenzene (1:1 v:v),chlorobenzene:o-DCB (1:1),,-5.22,-3.63,,-5.9,-3.9,
