Repository: JiYiqaq/PCE-KA-GNN

# Data directory

- `raw/Active_Database.csv` is the immutable source dataset bundled under CC BY 4.0. Do not overwrite it with processed data.
- `processed/` is created and populated by the training pipeline. Generated `.pt` and `.pth` caches are intentionally ignored by Git because they can exceed GitHub's normal single-file limit.

See `../DATA_LICENSE.md` for provenance, license and checksum information.

File: data/raw/Active_Database.csv (part 429 of 471)
id,doi,doi_norm,donor,acceptor,donor_canonical,acceptor_canonical,donor_smiles,acceptor_smiles,voc,jsc,ff,pce,pce_recomputed,pce_relative_error_percent,pce_avg,pce_best,d_a_ratio,additive,additive_canonical,additive_ratio,device_structure,device_type,etl,etl_canonical,htl,htl_canonical,active_layer_thickness,solvent,solvent_canonical,annealing_temp,homo_d,lumo_d,eg_d,homo_a,lumo_a,eg_a
109335,10.1021/acsaem.8b00238,10.1021/acsaem.8b00238,PSDTBT-DFDT,PC71BM,PSDTBT-DFDT,PC71BM,CCCCCCCCCCC(CCCCCCCC)CSc1csc(-c2ccc(-c3cc(SCC(CCCCCCCC)CCCCCCCCCC)c(-c4cc(F)c(-c5sccc5F)s4)s3)c3nsnc23)c1,COC(=O)CCCC1(c2ccccc2)C23c4c5ccc6c7cc8c9c%10c(cc%11cc%12c%13c%14c(cc%15c%16ccc-5c2c%16c2c5c%16c%17c(c(c46)c7c9c%17c4c%10c%11c%13c4c%16c%14c%152)C513)C%12)C8,0.69,10.42,62.1,4.48,4.464865799999999,0.3378169642857412,3.95,4.48,"1:1, w/w",chloronaphthalene (CN),,2.5%,ITO/PEDOT:PSS/active layer/PFN-Br/Al,conventional,PFN-Br,PFN-Br,PEDOT:PSS,PEDOT:PSS,,chlorobenzene/o-dichlorobenzene (1:1 v:v),chlorobenzene:o-DCB (1:1),,-5.22,-3.63,,-5.9,-3.9,
109336,10.1021/acsaem.8b00238,10.1021/acsaem.8b00238,PSDTfBT-DFDT,PC71BM,PSDTfBT-DFDT,PC71BM,CCCCCCCCCCC(CCCCCCCC)CSc1csc(-c2c(F)cc(-c3cc(SCC(CCCCCCCC)CCCCCCCCCC)c(-c4cc(F)c(-c5sccc5F)s4)s3)c3nsnc23)c1,COC(=O)CCCC1(c2ccccc2)C23c4c5ccc6c7cc8c9c%10c(cc%11cc%12c%13c%14c(cc%15c%16ccc-5c2c%16c2c5c%16c%17c(c(c46)c7c9c%17c4c%10c%11c%13c4c%16c%14c%152)C513)C%12)C8,0.72,12.35,68.33,6.06,6.075903599999999,0.2624356435643513,5.69,6.06,"1:1, w/w",,,,ITO/PEDOT:PSS/active layer/PFN-Br/Al,conventional,PFN-Br,PFN-Br,PEDOT:PSS,PEDOT:PSS,,chlorobenzene/o-dichlorobenzene (1:1 v:v),chlorobenzene:o-DCB (1:1),,-5.35,-3.76,,-5.9,-3.9,
109337,10.1021/acsaem.8b00238,10.1021/acsaem.8b00238,PSDTfBT-DFDT,PC71BM,PSDTfBT-DFDT,PC71BM,CCCCCCCCCCC(CCCCCCCC)CSc1csc(-c2c(F)cc(-c3cc(SCC(CCCCCCCC)CCCCCCCCCC)c(-c4cc(F)c(-c5sccc5F)s4)s3)c3nsnc23)c1,COC(=O)CCCC1(c2ccccc2)C23c4c5ccc6c7cc8c9c%10c(cc%11cc%12c%13c%14c(cc%15c%16ccc-5c2c%16c2c5c%16c%17c(c(c46)c7c9c%17c4c%10c%11c%13c4c%16c%14c%152)C513)C%12)C8,0.74,13.56,69.17,6.94,6.940794479999999,0.0114478386166977,6.55,6.94,"1:1, w/w",chloronaphthalene (CN),,2.5%,ITO/PEDOT:PSS/active layer/PFN-Br/Al,conventional,PFN-Br,PFN-Br,PEDOT:PSS,PEDOT:PSS,,chlorobenzene/o-dichlorobenzene (1:1 v:v),chlorobenzene:o-DCB (1:1),,-5.35,-3.76,,-5.9,-3.9,
109338,10.1021/acsaem.8b00238,10.1021/acsaem.8b00238,PSDTffBT-DFDT,PC71BM,PSDTffBT-DFDT,PC71BM,CCCCCCCCCCC(CCCCCCCC)CSc1csc(-c2c(F)c(F)c(-c3cc(SCC(CCCCCCCC)CCCCCCCCCC)c(-c4cc(F)c(-c5sccc5F)s4)s3)c3nsnc23)c1,COC(=O)CCCC1(c2ccccc2)C23c4c5ccc6c7cc8c9c%10c(cc%11cc%12c%13c%14c(cc%15c%16ccc-5c2c%16c2c5c%16c%17c(c(c46)c7c9c%17c4c%10c%11c%13c4c%16c%14c%152)C513)C%12)C8,0.78,13.05,67.35,6.81,6.8555565000000005,0.6689647577092642,6.38,6.81,"1:1, w/w",,,,ITO/PEDOT:PSS/active layer/PFN-Br/Al,conventional,PFN-Br,PFN-Br,PEDOT:PSS,PEDOT:PSS,,chlorobenzene/o-dichlorobenzene (1:1 v:v),chlorobenzene:o-DCB (1:1),,-5.44,-3.83,,-5.9,-3.9,
109339,10.1021/acsaem.8b00238,10.1021/acsaem.8b00238,PSDTffBT-DFDT,PC71BM,PSDTffBT-DFDT,PC71BM,CCCCCCCCCCC(CCCCCCCC)CSc1csc(-c2c(F)c(F)c(-c3cc(SCC(CCCCCCCC)CCCCCCCCCC)c(-c4cc(F)c(-c5sccc5F)s4)s3)c3nsnc23)c1,COC(=O)CCCC1(c2ccccc2)C23c4c5ccc6c7cc8c9c%10c(cc%11cc%12c%13c%14c(cc%15c%16ccc-5c2c%16c2c5c%16c%17c(c(c46)c7c9c%17c4c%10c%11c%13c4c%16c%14c%152)C513)C%12)C8,0.8,13.72,68.73,7.5,7.543804800000001,0.5840640000000145,7.08,7.5,"1:1, w/w",chloronaphthalene (CN),,2.5%,ITO/PEDOT:PSS/active layer/PFN-Br/Al,conventional,PFN-Br,PFN-Br,PEDOT:PSS,PEDOT:PSS,,chlorobenzene/o-dichlorobenzene (1:1 v:v),chlorobenzene:o-DCB (1:1),,-5.44,-3.83,,-5.9,-3.9,
109340,10.1021/acsaem.8b00562,10.1021/acsaem.8b00562,PBDT-BDD,PNDI-T10,PBDTBDD,PNDI-T10,CCCCC(CC)CC1=C2C(=O)c3c(-c4cccs4)sc(-c4ccc(-c5cc6c(-c7ccc(CC(CC)CCCC)s7)c7sccc7c(-c7ccc(CC(CC)CCCC)s7)c6s5)s4)c3C(=O)C2=C(CC(CC)CCCC)C1,CCCCCCCCCCC(CCCCCCCC)CN1C(=O)c2ccc3c4c(c(-c5ccc(-c6ccc(-c7cc8c9c(c(-c%10cccs%10)cc%10c9c7C(=O)N(CC(CCCCCCCC)CCCCCCCCCC)C%10=O)C(=O)N(CC(CCCCCCCC)CCCCCCCCCC)C8=O)s6)s5)cc(c24)C1=O)C(=O)N(CC(CCCCCCCC)CCCCCCCCCC)C3=O,0.9,10.5,59.0,5.6,5.575500000000001,0.4374999999999795,,,,,,,ITO/PEDOT:PSS/active layer/LiF/Al,conventional,LiF,LiF,PEDOT:PSS,PEDOT:PSS,84.0,o-dichlorobenzene,o-DCB,,-5.9,-3.06,,-6.36,-4.05,
109341,10.1021/acsaem.8b00562,10.1021/acsaem.8b00562,PBDTS-BDD,PNDI-T10,PBDB-ST,PNDI-T10,CCCCC(CC)CSc1ccc(-c2c3cc(-c4ccc(-c5sc(-c6cccs6)c6c5C(=O)c5c(CC(CC)CCCC)sc(CC(CC)CCCC)c5C6=O)s4)sc3c(-c3ccc(SCC(CC)CCCC)s3)c3ccsc23)s1,CCCCCCCCCCC(CCCCCCCC)CN1C(=O)c2ccc3c4c(c(-c5ccc(-c6ccc(-c7cc8c9c(c(-c%10cccs%10)cc%10c9c7C(=O)N(CC(CCCCCCCC)CCCCCCCCCC)C%10=O)C(=O)N(CC(CCCCCCCC)CCCCCCCCCC)C8=O)s6)s5)cc(c24)C1=O)C(=O)N(CC(CCCCCCCC)CCCCCCCCCC)C3=O,0.97,7.2,56.0,3.9,3.91104,0.2830769230769215,,,,,,,ITO/PEDOT:PSS/active layer/LiF/Al,conventional,LiF,LiF,PEDOT:PSS,PEDOT:PSS,78.0,o-dichlorobenzene,o-DCB,,-5.95,-3.02,,-6.36,-4.05,
109342,10.1021/acsaem.8b00562,10.1021/acsaem.8b00562,PBDTSi-BDD,PNDI-T10,PBDTSi-BDD,PNDI-T10,CCCCC(CC)Cc1sc(CC(CC)CCCC)c2c1C(=O)c1c(-c3cccs3)sc(-c3ccc(-c4cc5c(-c6ccc([Si](CCCC)(CCCC)CCCC)s6)c6sccc6c(-c6ccc([Si](CCCC)(CCCC)CCCC)s6)c5s4)s3)c1C2=O,CCCCCCCCCCC(CCCCCCCC)CN1C(=O)c2ccc3c4c(c(-c5ccc(-c6ccc(-c7cc8c9c(c(-c%10cccs%10)cc%10c9c7C(=O)N(CC(CCCCCCCC)CCCCCCCCCC)C%10=O)C(=O)N(CC(CCCCCCCC)CCCCCCCCCC)C8=O)s6)s5)cc(c24)C1=O)C(=O)N(CC(CCCCCCCC)CCCCCCCCCC)C3=O,0.98,6.1,62.0,3.7,3.70636,0.1718918918918777,,,,,,,ITO/PEDOT:PSS/active layer/LiF/Al,conventional,LiF,LiF,PEDOT:PSS,PEDOT:PSS,76.0,o-dichlorobenzene,o-DCB,,-6.0,-3.03,,-6.36,-4.05,
109343,10.1021/acsaem.8b00562,10.1021/acsaem.8b00562,PBDT-TBT,PNDI-T10,PBDT-TBT,PNDI-T10,CCCCCCCCCCCCOc1c(OCCCCCCCCCCCC)c(-c2ccc(-c3cc4c(-c5ccc(CC(CCCC)CCCCCC)s5)c5sccc5c(-c5ccc(CC(CCCC)CCCCCC)s5)c4s3)s2)c2nsnc2c1-c1cccs1,CCCCCCCCCCC(CCCCCCCC)CN1C(=O)c2ccc3c4c(c(-c5ccc(-c6ccc(-c7cc8c9c(c(-c%10cccs%10)cc%10c9c7C(=O)N(CC(CCCCCCCC)CCCCCCCCCC)C%10=O)C(=O)N(CC(CCCCCCCC)CCCCCCCCCC)C8=O)s6)s5)cc(c24)C1=O)C(=O)N(CC(CCCCCCCC)CCCCCCCCCC)C3=O,0.77,11.7,53.0,4.8,4.77477,0.5256249999999926,,,,,,,ITO/PEDOT:PSS/active layer/LiF/Al,conventional,LiF,LiF,PEDOT:PSS,PEDOT:PSS,74.0,o-dichlorobenzene,o-DCB,,-5.54,-3.31,,-6.36,-4.05,
109344,10.1021/acsaem.8b00562,10.1021/acsaem.8b00562,PBDTS-TBT,PNDI-T10,PBDTS-TBT,PNDI-T10,CCCCCCCCCCCCOc1c(OCCCCCCCCCCCC)c(-c2ccc(-c3cc4c(-c5ccc(SCC(CCCC)CCCCCC)s5)c5sccc5c(-c5ccc(SCC(CCCC)CCCCCC)s5)c4s3)s2)c2nsnc2c1-c1cccs1,CCCCCCCCCCC(CCCCCCCC)CN1C(=O)c2ccc3c4c(c(-c5ccc(-c6ccc(-c7cc8c9c(c(-c%10cccs%10)cc%10c9c7C(=O)N(CC(CCCCCCCC)CCCCCCCCCC)C%10=O)C(=O)N(CC(CCCCCCCC)CCCCCCCCCC)C8=O)s6)s5)cc(c24)C1=O)C(=O)N(CC(CCCCCCCC)CCCCCCCCCC)C3=O,0.86,9.0,55.0,4.3,4.257,1.0000000000000036,,,,,,,ITO/PEDOT:PSS/active layer/LiF/Al,conventional,LiF,LiF,PEDOT:PSS,PEDOT:PSS,81.0,o-dichlorobenzene,o-DCB,,-5.83,-3.22,,-6.36,-4.05,
109345,10.1021/acsaem.8b00562,10.1021/acsaem.8b00562,PBDTSi-TBT,PNDI-T10,PBDTSi-TBT,PNDI-T10,CCCCCCCCCCCCOc1c(OCCCCCCCCCCCC)c(-c2ccc(-c3cc4c(-c5ccc([Si](CCCC)(CCCC)CCCC)s5)c5sccc5c(-c5ccc([Si](CCCC)(CCCC)CCCC)s5)c4s3)s2)c2nsnc2c1-c1cccs1,CCCCCCCCCCC(CCCCCCCC)CN1C(=O)c2ccc3c4c(c(-c5ccc(-c6ccc(-c7cc8c9c(c(-c%10cccs%10)cc%10c9c7C(=O)N(CC(CCCCCCCC)CCCCCCCCCC)C%10=O)C(=O)N(CC(CCCCCCCC)CCCCCCCCCC)C8=O)s6)s5)cc(c24)C1=O)C(=O)N(CC(CCCCCCCC)CCCCCCCCCC)C3=O,0.9,6.9,48.0,3.0,2.9808000000000003,0.6399999999999888,,,,,,,ITO/PEDOT:PSS/active layer/LiF/Al,conventional,LiF,LiF,PEDOT:PSS,PEDOT:PSS,79.0,o-dichlorobenzene,o-DCB,,-5.87,-3.19,,-6.36,-4.05,
109346,10.1021/acsaem.8b00727,10.1021/acsaem.8b00727,PffBT4T-2OD,PC71BM,PffBT4T-2OD,PC71BM,CCCCCCCCCCC(CCCCCCCC)Cc1csc(-c2c(F)c(F)c(-c3cc(CC(CCCCCCCC)CCCCCCCCCC)c(-c4ccc(-c5cccs5)s4)s3)c3nsnc23)c1,COC(=O)CCCC1(c2ccccc2)C23c4c5ccc6c7cc8c9c%10c(cc%11cc%12c%13c%14c(cc%15c%16ccc-5c2c%16c2c5c%16c%17c(c(c46)c7c9c%17c4c%10c%11c%13c4c%16c%14c%152)C513)C%12)C8,0.715,19.45,64.6,9.0,8.983760499999999,0.1804388888889008,8.6,9.0,1:1.2,DIO,,3%,direct,direct,,,PEDOT:PSS,,,CB/DCB (1:1 v/v),,,-5.32,-3.7,,-5.9,-3.9,
109347,10.1021/acsaem.8b00727,10.1021/acsaem.8b00727,PffBT4T-2OD,PC71BM,PffBT4T-2OD,PC71BM,CCCCCCCCCCC(CCCCCCCC)Cc1csc(-c2c(F)c(F)c(-c3cc(CC(CCCCCCCC)CCCCCCCCCC)c(-c4ccc(-c5cccs5)s4)s3)c3nsnc23)c1,COC(=O)CCCC1(c2ccccc2)C23c4c5ccc6c7cc8c9c%10c(cc%11cc%12c%13c%14c(cc%15c%16ccc-5c2c%16c2c5c%16c%17c(c(c46)c7c9c%17c4c%10c%11c%13c4c%16c%14c%152)C513)C%12)C8,0.753,18.58,66.6,9.3,9.31783284,0.1917509677419219,9.1,9.3,1:1.2,DIO,,3%,direct,direct,,,PEDOT:PSS,,,CB/DCB (1:1 v/v),,,-5.32,-3.7,,-5.9,-3.9,
109348,10.1021/acsaem.8b00727,10.1021/acsaem.8b00727,PffBT4T-2OD,PC71BM,PffBT4T-2OD,PC71BM,CCCCCCCCCCC(CCCCCCCC)Cc1csc(-c2c(F)c(F)c(-c3cc(CC(CCCCCCCC)CCCCCCCCCC)c(-c4ccc(-c5cccs5)s4)s3)c3nsnc23)c1,COC(=O)CCCC1(c2ccccc2)C23c4c5ccc6c7cc8c9c%10c(cc%11cc%12c%13c%14c(cc%15c%16ccc-5c2c%16c2c5c%16c%17c(c(c46)c7c9c%17c4c%10c%11c%13c4c%16c%14c%152)C513)C%12)C8,0.746,18.9,72.7,10.3,10.2502638,0.4828757281553387,9.6,10.3,1:1.2,DIO,,3%,direct,direct,,,PEDOT:PSS,,,CB/DCB (1:1 v/v),,,-5.32,-3.7,,-5.9,-3.9,
109349,10.1021/acsaem.8b00727,10.1021/acsaem.8b00727,PffBT4T-2OD,PC71BM,PffBT4T-2OD,PC71BM,CCCCCCCCCCC(CCCCCCCC)Cc1csc(-c2c(F)c(F)c(-c3cc(CC(CCCCCCCC)CCCCCCCCCC)c(-c4ccc(-c5cccs5)s4)s3)c3nsnc23)c1,COC(=O)CCCC1(c2ccccc2)C23c4c5ccc6c7cc8c9c%10c(cc%11cc%12c%13c%14c(cc%15c%16ccc-5c2c%16c2c5c%16c%17c(c(c46)c7c9c%17c4c%10c%11c%13c4c%16c%14c%152)C513)C%12)C8,0.733,19.26,75.7,10.7,10.68700806,0.121419999999992,10.4,10.7,1:1.2,DIO,,3%,inverted,inverted,TiO2:TOPD,,,,250.0,CB/DCB (1:1 v/v),,,-5.32,-3.7,,-5.9,-3.9,
109350,10.1021/acsaem.8b00727,10.1021/acsaem.8b00727,PffBT4T-2OD,PC71BM,PffBT4T-2OD,PC71BM,CCCCCCCCCCC(CCCCCCCC)Cc1csc(-c2c(F)c(F)c(-c3cc(CC(CCCCCCCC)CCCCCCCCCC)c(-c4ccc(-c5cccs5)s4)s3)c3nsnc23)c1,COC(=O)CCCC1(c2ccccc2)C23c4c5ccc6c7cc8c9c%10c(cc%11cc%12c%13c%14c(cc%15c%16ccc-5c2c%16c2c5c%16c%17c(c(c46)c7c9c%17c4c%10c%11c%13c4c%16c%14c%152)C513)C%12)C8,0.741,18.27,75.0,10.2,10.1535525,0.4553676470588167,9.7,10.2,1:1.2,DIO,,3%,inverted,inverted,TiO2:TOPD,,,,250.0,CB/DCB (1:1 v/v),,,-5.32,-3.7,,-5.9,-3.9,
109351,10.1021/acsaem.8b00727,10.1021/acsaem.8b00727,PffBT4T-2OD,PC71BM,PffBT4T-2OD,PC71BM,CCCCCCCCCCC(CCCCCCCC)Cc1csc(-c2c(F)c(F)c(-c3cc(CC(CCCCCCCC)CCCCCCCCCC)c(-c4ccc(-c5cccs5)s4)s3)c3nsnc23)c1,COC(=O)CCCC1(c2ccccc2)C23c4c5ccc6c7cc8c9c%10c(cc%11cc%12c%13c%14c(cc%15c%16ccc-5c2c%16c2c5c%16c%17c(c(c46)c7c9c%17c4c%10c%11c%13c4c%16c%14c%152)C513)C%12)C8,0.736,19.54,74.6,10.7,10.72855424,0.266862056074767,10.4,10.7,1:1.2,DIO,,3%,inverted,inverted,TiO2:TOPD,,,,250.0,CB/DCB (1:1 v/v),,,-5.32,-3.7,,-5.9,-3.9,
109352,10.1021/acsaem.8b00948,10.1021/acsaem.8b00948,PTDTffBT(EH/C6),,PTDTffBT(EH/C6),,CCCCCCc1csc(-c2c(F)c(F)c(-c3cc(CCCCCC)c(-c4ccc(-c5sc(-c6cccs6)c(CC(CC)CCCC)c5CC(CC)CCCC)s4)s3)c3nsnc23)c1,,0.793,14.63,53.4,6.13,6.195249060000001,1.0644218597063797,6.04,6.13,1:1,,,,ITO/PEDOT:PSS/active layer/Ca/Al,conventional,Ca,Ca,PEDOT:PSS,PEDOT:PSS,102.0,o-dichlorobenzene,o-DCB,,-5.28,-3.6,,,,
109353,10.1021/acsaem.8b00948,10.1021/acsaem.8b00948,PTDTffBT(C6/EH),,PTDTffBT(C6/EH),,CCCCCCc1c(-c2cccs2)sc(-c2ccc(-c3sc(-c4c(F)c(F)c(-c5cc(CC(CC)CCCC)cs5)c5nsnc45)cc3CC(CC)CCCC)s2)c1CCCCCC,,0.789,17.36,60.2,8.24,8.24561808,0.0681805825242674,8.1,8.24,1:1,,,,ITO/PEDOT:PSS/active layer/Ca/Al,conventional,Ca,Ca,PEDOT:PSS,PEDOT:PSS,106.0,o-dichlorobenzene,o-DCB,,-5.23,-3.56,,,,
109354,10.1021/acsaem.9b01624,10.1021/acsaem.9b01624,PBDB-T,N2200,PBDB-T,N2200,CCCCC(CC)Cc1ccc(-c2c3cc(-c4ccc(-c5sc(-c6cccs6)c6c5C(=O)c5c(CC(CC)CCCC)sc(CC(CC)CCCC)c5C6=O)s4)sc3c(-c3ccc(CC(CC)CCCC)s3)c3ccsc23)s1,CCCCCCCCCCC(CCCCCCCC)CN1C(=O)c2ccc3c4c(c(-c5ccc(-c6cccs6)s5)cc(c24)C1=O)C(=O)N(CC(CCCCCCCC)CCCCCCCCCC)C3=O,0.874,11.47,62.72,6.29,6.287542016,0.0390776470588283,6.19,6.29,,,,,ITO/PEDOT:PSS/active layer/PDINO/Al,conventional,PDINO,PDINO,PEDOT:PSS,PEDOT:PSS,,chlorobenzene,chlorobenzene,,-5.33,-3.48,,-5.71,-4.02,
109355,10.1021/acsaem.9b01624,10.1021/acsaem.9b01624,PBDB-T,N2200,PBDB-T,N2200,CCCCC(CC)Cc1ccc(-c2c3cc(-c4ccc(-c5sc(-c6cccs6)c6c5C(=O)c5c(CC(CC)CCCC)sc(CC(CC)CCCC)c5C6=O)s4)sc3c(-c3ccc(CC(CC)CCCC)s3)c3ccsc23)s1,CCCCCCCCCCC(CCCCCCCC)CN1C(=O)c2ccc3c4c(c(-c5ccc(-c6cccs6)s5)cc(c24)C1=O)C(=O)N(CC(CCCCCCCC)CCCCCCCCCC)C3=O,0.892,11.45,68.47,6.99,6.9931149800000005,0.0445633762517928,6.82,6.99,,0.25% AA,AA,0.25%,ITO/PEDOT:PSS/active layer/PDINO/Al,conventional,PDINO,PDINO,PEDOT:PSS,PEDOT:PSS,,chlorobenzene,chlorobenzene,,-5.33,-3.48,,-5.71,-4.02,
109356,10.1021/acsaem.9b01624,10.1021/acsaem.9b01624,PBDB-T,N2200,PBDB-T,N2200,CCCCC(CC)Cc1ccc(-c2c3cc(-c4ccc(-c5sc(-c6cccs6)c6c5C(=O)c5c(CC(CC)CCCC)sc(CC(CC)CCCC)c5C6=O)s4)sc3c(-c3ccc(CC(CC)CCCC)s3)c3ccsc23)s1,CCCCCCCCCCC(CCCCCCCC)CN1C(=O)c2ccc3c4c(c(-c5ccc(-c6cccs6)s5)cc(c24)C1=O)C(=O)N(CC(CCCCCCCC)CCCCCCCCCC)C3=O,0.898,11.47,70.31,7.24,7.241972186000001,0.0272401381215552,7.2,7.24,,0.5% AA,AA,0.5%,ITO/PEDOT:PSS/active layer/PDINO/Al,conventional,PDINO,PDINO,PEDOT:PSS,PEDOT:PSS,,chlorobenzene,chlorobenzene,,-5.33,-3.48,,-5.71,-4.02,
109357,10.1021/acsaem.9b01624,10.1021/acsaem.9b01624,PBDB-T,N2200,PBDB-T,N2200,CCCCC(CC)Cc1ccc(-c2c3cc(-c4ccc(-c5sc(-c6cccs6)c6c5C(=O)c5c(CC(CC)CCCC)sc(CC(CC)CCCC)c5C6=O)s4)sc3c(-c3ccc(CC(CC)CCCC)s3)c3ccsc23)s1,CCCCCCCCCCC(CCCCCCCC)CN1C(=O)c2ccc3c4c(c(-c5ccc(-c6cccs6)s5)cc(c24)C1=O)C(=O)N(CC(CCCCCCCC)CCCCCCCCCC)C3=O,0.904,10.5,70.74,6.72,6.7146408,0.0797500000000001,6.7,6.72,,0.75% AA,AA,0.75%,ITO/PEDOT:PSS/active layer/PDINO/Al,conventional,PDINO,PDINO,PEDOT:PSS,PEDOT:PSS,,chlorobenzene,chlorobenzene,,-5.33,-3.48,,-5.71,-4.02,
109358,10.1021/acsaem.9b02005,10.1021/acsaem.9b02005,PFTzTT-3TC,ITIC,PFTzTT-3TC,ITIC,CCCCC(CC)COC(=O)c1ccsc1-c1ccc(-c2sc(-c3ccc(-c4c(F)c(F)c(-c5cccs5)c5nn(CC(CC)CCCC)nc45)s3)cc2C(=O)OCC(CC)CCCC)s1,CCCCCCc1ccc(C2(c3ccc(CCCCCC)cc3)c3cc4c(cc3-c3sc5cc(C=C6C(=O)c7ccccc7C6=C(C#N)C#N)sc5c32)C(c2ccc(CCCCCC)cc2)(c2ccc(CCCCCC)cc2)c2c-4sc3cc(C=C4C(=O)c5ccccc5C4=C(C#N)C#N)sc23)cc1,0.9,15.72,58.11,8.21,8.2214028,0.1388891595614987,8.13,8.21,1.0:1.0,,,,ITO/PEDOT:PSS/PFTzTT-3TC:ITIC/PDINO/Ag,conventional,PDINO,PDINO,PEDOT:PSS,PEDOT:PSS,100.0,,,,-5.39,-3.59,,-5.576,-3.916,
109359,10.1021/acsaem.9b02005,10.1021/acsaem.9b02005,PT5T,ITIC-Th,PT5T,ITIC-Th,,CCCCCCc1ccc(C2(c3ccc(CCCCCC)s3)c3cc4c(cc3-c3sc5cc(/C=C6\C(=O)c7ccccc7C6=C(C#N)C#N)sc5c32)C(c2ccc(CCCCCC)s2)(c2ccc(CCCCCC)s2)c2c-4sc3cc(/C=C4\C(=O)c5ccccc5C4=C(C#N)C#N)sc23)s1,0.81,1.39,32.7,0.37,0.3681693,0.4947837837837888,0.33,0.37,,,,,ITO/PEDOT:PSS/active layer/PDINO/Ag,conventional,PDINO,PDINO,PEDOT:PSS,PEDOT:PSS,,,,,,,,-5.673,-3.909,
109360,10.1021/acsaem.9b02005,10.1021/acsaem.9b02005,PFTzTT-3TC,ITIC,PFTzTT-3TC,ITIC,CCCCC(CC)COC(=O)c1ccsc1-c1ccc(-c2sc(-c3ccc(-c4c(F)c(F)c(-c5cccs5)c5nn(CC(CC)CCCC)nc45)s3)cc2C(=O)OCC(CC)CCCC)s1,CCCCCCc1ccc(C2(c3ccc(CCCCCC)cc3)c3cc4c(cc3-c3sc5cc(C=C6C(=O)c7ccccc7C6=C(C#N)C#N)sc5c32)C(c2ccc(CCCCCC)cc2)(c2ccc(CCCCCC)cc2)c2c-4sc3cc(C=C4C(=O)c5ccccc5C4=C(C#N)C#N)sc23)cc1,0.89,13.69,51.77,6.28,6.30770857,0.4412192675159189,6.13,6.28,1.0:1.0,,,,ITO/PEDOT:PSS/PFTzTT-3TC:ITIC (1.0:1.0)/PDINO/Ag,conventional,PDINO,PDINO,PEDOT:PSS,PEDOT:PSS,,,,,-5.39,-3.59,,-5.576,-3.916,
109361,10.1021/acsaem.9b02005,10.1021/acsaem.9b02005,PFTzTT-3TC,ITIC,PFTzTT-3TC,ITIC,CCCCC(CC)COC(=O)c1ccsc1-c1ccc(-c2sc(-c3ccc(-c4c(F)c(F)c(-c5cccs5)c5nn(CC(CC)CCCC)nc45)s3)cc2C(=O)OCC(CC)CCCC)s1,CCCCCCc1ccc(C2(c3ccc(CCCCCC)cc3)c3cc4c(cc3-c3sc5cc(C=C6C(=O)c7ccccc7C6=C(C#N)C#N)sc5c32)C(c2ccc(CCCCCC)cc2)(c2ccc(CCCCCC)cc2)c2c-4sc3cc(C=C4C(=O)c5ccccc5C4=C(C#N)C#N)sc23)cc1,0.89,13.13,54.88,6.43,6.413112160000001,0.2626413685847432,6.38,6.43,1.0:1.0,,,,ITO/PEDOT:PSS/PFTzTT-3TC:ITIC (1.0:1.0)/PDINO/Ag,conventional,PDINO,PDINO,PEDOT:PSS,PEDOT:PSS,,,,,-5.39,-3.59,,-5.576,-3.916,
109362,10.1021/acsaem.9b02005,10.1021/acsaem.9b02005,PFTzTT-3TC,ITIC,PFTzTT-3TC,ITIC,CCCCC(CC)COC(=O)c1ccsc1-c1ccc(-c2sc(-c3ccc(-c4c(F)c(F)c(-c5cccs5)c5nn(CC(CC)CCCC)nc45)s3)cc2C(=O)OCC(CC)CCCC)s1,CCCCCCc1ccc(C2(c3ccc(CCCCCC)cc3)c3cc4c(cc3-c3sc5cc(C=C6C(=O)c7ccccc7C6=C(C#N)C#N)sc5c32)C(c2ccc(CCCCCC)cc2)(c2ccc(CCCCCC)cc2)c2c-4sc3cc(C=C4C(=O)c5ccccc5C4=C(C#N)C#N)sc23)cc1,0.89,14.4,50.03,6.4,6.4118448,0.1850749999999928,6.33,6.4,1.0:1.0,,,,ITO/PEDOT:PSS/PFTzTT-3TC:ITIC (1.0:1.0)/PDINO/Ag,conventional,PDINO,PDINO,PEDOT:PSS,PEDOT:PSS,,,,,-5.39,-3.59,,-5.576,-3.916,
109363,10.1021/acsaem.9b02005,10.1021/acsaem.9b02005,PFTzTT-3TC,ITIC,PFTzTT-3TC,ITIC,CCCCC(CC)COC(=O)c1ccsc1-c1ccc(-c2sc(-c3ccc(-c4c(F)c(F)c(-c5cccs5)c5nn(CC(CC)CCCC)nc45)s3)cc2C(=O)OCC(CC)CCCC)s1,CCCCCCc1ccc(C2(c3ccc(CCCCCC)cc3)c3cc4c(cc3-c3sc5cc(C=C6C(=O)c7ccccc7C6=C(C#N)C#N)sc5c32)C(c2ccc(CCCCCC)cc2)(c2ccc(CCCCCC)cc2)c2c-4sc3cc(C=C4C(=O)c5ccccc5C4=C(C#N)C#N)sc23)cc1,0.76,8.2,66.2,4.13,4.125584,0.1069249394673117,4.04,4.13,1.0:1.0,,,,ITO/PEDOT:PSS/active layer/PDINO/Ag,conventional,PDINO,PDINO,PEDOT:PSS,PEDOT:PSS,,,,,-5.39,-3.59,,-5.576,-3.916,
109364,10.1021/acsaem.9b02005,10.1021/acsaem.9b02005,PFTzTT-3TC,ITIC,PFTzTT-3TC,ITIC,CCCCC(CC)COC(=O)c1ccsc1-c1ccc(-c2sc(-c3ccc(-c4c(F)c(F)c(-c5cccs5)c5nn(CC(CC)CCCC)nc45)s3)cc2C(=O)OCC(CC)CCCC)s1,CCCCCCc1ccc(C2(c3ccc(CCCCCC)cc3)c3cc4c(cc3-c3sc5cc(C=C6C(=O)c7ccccc7C6=C(C#N)C#N)sc5c32)C(c2ccc(CCCCCC)cc2)(c2ccc(CCCCCC)cc2)c2c-4sc3cc(C=C4C(=O)c5ccccc5C4=C(C#N)C#N)sc23)cc1,0.76,11.62,68.3,6.05,6.031709599999999,0.3023206611570346,5.93,6.05,1.0:1.0,,,,ITO/PEDOT:PSS/active layer/PDINO/Ag,conventional,PDINO,PDINO,PEDOT:PSS,PEDOT:PSS,,,,,-5.39,-3.59,,-5.576,-3.916,
109365,10.1021/acsami.0c01382,10.1021/acsami.0c01382,PM6,PNDIS,PM6,PNDIS,COC(=O)C(C)(C)c1cc(C)cc(-c2sc3c4sc5cc(/C=C6/C(=O)c7cc(F)cc(c7)C(=O)/C6=C\c6cc(C(C)(C)C(=O)OC)c(-c7cc(C)cc(C(C)(C)C(=O)OC)c7)s6)sc5c4c(C(C)(C)C(=O)OC)ccc2-3)c1,CCCCCCCCCCCCC(CCCCCCCCCC)CN1C(=O)c2ccc3c4c(c(-c5ccc[se]5)cc(c24)C1=O)C(=O)N(CC(CCCCCCCCCC)CCCCCCCCCCCC)C3=O,0.967,13.45,70.0,9.07,9.104304999999998,0.3782249173097908,8.63,9.07,1:0.6 wt:wt,ODT; DIO,,,inverted,inverted,ZnO/PEI,ZnO/PEI,MoO3,MoO3,,chlorobenzene,chlorobenzene,110.0,-5.56,-3.65,,-5.905,-3.935,
109366,10.1021/acsami.0c01382,10.1021/acsami.0c01382,PM6,PNDIBS,PM6,PNDIBS,COC(=O)C(C)(C)c1cc(C)cc(-c2sc3c4sc5cc(/C=C6/C(=O)c7cc(F)cc(c7)C(=O)/C6=C\c6cc(C(C)(C)C(=O)OC)c(-c7cc(C)cc(C(C)(C)C(=O)OC)c7)s6)sc5c4c(C(C)(C)C(=O)OC)ccc2-3)c1,CCCCCCCCCCCCC(CCCCCCCCCC)CN1C(=O)c2ccc3c4c(c(-c5ccc(-c6ccc[se]6)[se]5)cc(c24)C1=O)C(=O)N(CC(CCCCCCCCCC)CCCCCCCCCCCC)C3=O,0.925,6.72,50.0,3.11,3.108,0.0643086816720186,2.93,3.11,1:0.4 wt:wt,DPE,,0.5% v/v,inverted,inverted,ZnO/PEI,ZnO/PEI,MoO3,MoO3,,chlorobenzene,chlorobenzene,110.0,-5.56,-3.65,,-5.94,-3.91,
109367,10.1021/acsami.0c01382,10.1021/acsami.0c01382,PM6,PNDIS,PM6,PNDIS,COC(=O)C(C)(C)c1cc(C)cc(-c2sc3c4sc5cc(/C=C6/C(=O)c7cc(F)cc(c7)C(=O)/C6=C\c6cc(C(C)(C)C(=O)OC)c(-c7cc(C)cc(C(C)(C)C(=O)OC)c7)s6)sc5c4c(C(C)(C)C(=O)OC)ccc2-3)c1,CCCCCCCCCCCCC(CCCCCCCCCC)CN1C(=O)c2ccc3c4c(c(-c5ccc[se]5)cc(c24)C1=O)C(=O)N(CC(CCCCCCCCCC)CCCCCCCCCCCC)C3=O,0.973,13.1,62.6,7.98,7.979183799999999,0.0102280701754502,7.9,7.98,1:0.6,,,,inverted,inverted,ZnO/PEI,ZnO/PEI,MoO3,MoO3,100.0,CB:2-MeTHF,chlorobenzene:2-MeTHF,110.0,-5.56,-3.65,,-5.905,-3.935,
109368,10.1021/acsami.0c01382,10.1021/acsami.0c01382,PM6,PNDIS,PM6,PNDIS,COC(=O)C(C)(C)c1cc(C)cc(-c2sc3c4sc5cc(/C=C6/C(=O)c7cc(F)cc(c7)C(=O)/C6=C\c6cc(C(C)(C)C(=O)OC)c(-c7cc(C)cc(C(C)(C)C(=O)OC)c7)s6)sc5c4c(C(C)(C)C(=O)OC)ccc2-3)c1,CCCCCCCCCCCCC(CCCCCCCCCC)CN1C(=O)c2ccc3c4c(c(-c5ccc[se]5)cc(c24)C1=O)C(=O)N(CC(CCCCCCCCCC)CCCCCCCCCCCC)C3=O,0.964,14.72,61.4,8.71,8.71270912,0.0311035591274245,8.41,8.71,1:0.6 wt/wt,,,,inverted,inverted,ZnO/PEI,ZnO/PEI,MoO3,MoO3,200.0,CB:2-MeTHF,chlorobenzene:2-MeTHF,110.0,-5.56,-3.65,,-5.905,-3.935,
109369,10.1021/acsami.0c01382,10.1021/acsami.0c01382,PM6,PNDIS,PM6,PNDIS,COC(=O)C(C)(C)c1cc(C)cc(-c2sc3c4sc5cc(/C=C6/C(=O)c7cc(F)cc(c7)C(=O)/C6=C\c6cc(C(C)(C)C(=O)OC)c(-c7cc(C)cc(C(C)(C)C(=O)OC)c7)s6)sc5c4c(C(C)(C)C(=O)OC)ccc2-3)c1,CCCCCCCCCCCCC(CCCCCCCCCC)CN1C(=O)c2ccc3c4c(c(-c5ccc[se]5)cc(c24)C1=O)C(=O)N(CC(CCCCCCCCCC)CCCCCCCCCCCC)C3=O,0.965,14.2,59.2,8.11,8.112176,0.0268310727496966,8.04,8.11,1:0.6 wt/wt,,,,inverted,inverted,ZnO/PEI,ZnO/PEI,MoO3,MoO3,250.0,CB:2-MeTHF,chlorobenzene:2-MeTHF,110.0,-5.56,-3.65,,-5.905,-3.935,
109370,10.1021/acsami.0c01382,10.1021/acsami.0c01382,PM6,PNDIS,PM6,PNDIS,COC(=O)C(C)(C)c1cc(C)cc(-c2sc3c4sc5cc(/C=C6/C(=O)c7cc(F)cc(c7)C(=O)/C6=C\c6cc(C(C)(C)C(=O)OC)c(-c7cc(C)cc(C(C)(C)C(=O)OC)c7)s6)sc5c4c(C(C)(C)C(=O)OC)ccc2-3)c1,CCCCCCCCCCCCC(CCCCCCCCCC)CN1C(=O)c2ccc3c4c(c(-c5ccc[se]5)cc(c24)C1=O)C(=O)N(CC(CCCCCCCCCC)CCCCCCCCCCCC)C3=O,0.972,14.6,57.8,8.2,8.202513599999998,0.0306536585365678,7.82,8.2,1:0.6,,,,inverted,inverted,ZnO/PEI,ZnO/PEI,MoO3,MoO3,300.0,CB:2-MeTHF,chlorobenzene:2-MeTHF,110.0,-5.56,-3.65,,-5.905,-3.935,
109371,10.1021/acsami.0c02843,10.1021/acsami.0c02843,PBDB-T,ITIC,PBDB-T,ITIC,CCCCC(CC)Cc1ccc(-c2c3cc(-c4ccc(-c5sc(-c6cccs6)c6c5C(=O)c5c(CC(CC)CCCC)sc(CC(CC)CCCC)c5C6=O)s4)sc3c(-c3ccc(CC(CC)CCCC)s3)c3ccsc23)s1,CCCCCCc1ccc(C2(c3ccc(CCCCCC)cc3)c3cc4c(cc3-c3sc5cc(C=C6C(=O)c7ccccc7C6=C(C#N)C#N)sc5c32)C(c2ccc(CCCCCC)cc2)(c2ccc(CCCCCC)cc2)c2c-4sc3cc(C=C4C(=O)c5ccccc5C4=C(C#N)C#N)sc23)cc1,0.892,15.88,61.7,8.74,8.739780320000001,0.0025135011441526,8.74,,1:1,DIO 0%,,0%,inverted,inverted,ZnO,ZnO,MoO3,MoO3,100.0,chlorobenzene,chlorobenzene,,-5.33,-3.48,,-5.576,-3.916,
109372,10.1021/acsami.0c02843,10.1021/acsami.0c02843,PBDB-T,ITIC,PBDB-T,ITIC,CCCCC(CC)Cc1ccc(-c2c3cc(-c4ccc(-c5sc(-c6cccs6)c6c5C(=O)c5c(CC(CC)CCCC)sc(CC(CC)CCCC)c5C6=O)s4)sc3c(-c3ccc(CC(CC)CCCC)s3)c3ccsc23)s1,CCCCCCc1ccc(C2(c3ccc(CCCCCC)cc3)c3cc4c(cc3-c3sc5cc(C=C6C(=O)c7ccccc7C6=C(C#N)C#N)sc5c32)C(c2ccc(CCCCCC)cc2)(c2ccc(CCCCCC)cc2)c2c-4sc3cc(C=C4C(=O)c5ccccc5C4=C(C#N)C#N)sc23)cc1,0.901,17.23,69.3,10.75,10.75829139,0.0771292093023267,10.75,,1:1,DIO 0.5%,DIO,0.5%,inverted,inverted,ZnO,ZnO,MoO3,MoO3,100.0,chlorobenzene,chlorobenzene,,-5.33,-3.48,,-5.576,-3.916,
109373,10.1021/acsami.0c02843,10.1021/acsami.0c02843,PBDB-T,ITIC,PBDB-T,ITIC,CCCCC(CC)Cc1ccc(-c2c3cc(-c4ccc(-c5sc(-c6cccs6)c6c5C(=O)c5c(CC(CC)CCCC)sc(CC(CC)CCCC)c5C6=O)s4)sc3c(-c3ccc(CC(CC)CCCC)s3)c3ccsc23)s1,CCCCCCc1ccc(C2(c3ccc(CCCCCC)cc3)c3cc4c(cc3-c3sc5cc(C=C6C(=O)c7ccccc7C6=C(C#N)C#N)sc5c32)C(c2ccc(CCCCCC)cc2)(c2ccc(CCCCCC)cc2)c2c-4sc3cc(C=C4C(=O)c5ccccc5C4=C(C#N)C#N)sc23)cc1,0.912,15.23,66.8,9.27,9.27835968,0.0901799352750795,9.27,,1:1,DIO 1%,DIO,1%,inverted,inverted,ZnO,ZnO,MoO3,MoO3,100.0,chlorobenzene,chlorobenzene,,-5.33,-3.48,,-5.576,-3.916,
109374,10.1021/acsami.0c02843,10.1021/acsami.0c02843,PBDB-T,ITIC,PBDB-T,ITIC,CCCCC(CC)Cc1ccc(-c2c3cc(-c4ccc(-c5sc(-c6cccs6)c6c5C(=O)c5c(CC(CC)CCCC)sc(CC(CC)CCCC)c5C6=O)s4)sc3c(-c3ccc(CC(CC)CCCC)s3)c3ccsc23)s1,CCCCCCc1ccc(C2(c3ccc(CCCCCC)cc3)c3cc4c(cc3-c3sc5cc(C=C6C(=O)c7ccccc7C6=C(C#N)C#N)sc5c32)C(c2ccc(CCCCCC)cc2)(c2ccc(CCCCCC)cc2)c2c-4sc3cc(C=C4C(=O)c5ccccc5C4=C(C#N)C#N)sc23)cc1,0.905,14.23,66.7,8.59,8.589726050000001,0.0031891734574928,8.59,,1:1,DIO 2%,DIO,2%,inverted,inverted,ZnO,ZnO,MoO3,MoO3,100.0,chlorobenzene,chlorobenzene,,-5.33,-3.48,,-5.576,-3.916,
109375,10.1021/acsami.0c02843,10.1021/acsami.0c02843,PBDB-T,ITIC,PBDB-T,ITIC,CCCCC(CC)Cc1ccc(-c2c3cc(-c4ccc(-c5sc(-c6cccs6)c6c5C(=O)c5c(CC(CC)CCCC)sc(CC(CC)CCCC)c5C6=O)s4)sc3c(-c3ccc(CC(CC)CCCC)s3)c3ccsc23)s1,CCCCCCc1ccc(C2(c3ccc(CCCCCC)cc3)c3cc4c(cc3-c3sc5cc(C=C6C(=O)c7ccccc7C6=C(C#N)C#N)sc5c32)C(c2ccc(CCCCCC)cc2)(c2ccc(CCCCCC)cc2)c2c-4sc3cc(C=C4C(=O)c5ccccc5C4=C(C#N)C#N)sc23)cc1,0.914,13.51,64.3,7.93,7.93985402,0.124262547288784,7.93,,1:1,DIO 3%,DIO,3%,inverted,inverted,ZnO,ZnO,MoO3,MoO3,100.0,chlorobenzene,chlorobenzene,,-5.33,-3.48,,-5.576,-3.916,
109376,10.1021/acsami.0c03508,10.1021/acsami.0c03508,J71,ITIC,J71,ITIC,CCCCCCCCC(CCCCCC)Cn1nc2c(-c3cccs3)c(F)c(F)c(-c3ccc(-c4cc5c(-c6ccc([Si](CCC)(CCC)CCC)s6)c6sccc6c(-c6ccc([Si](CCC)(CCC)CCC)s6)c5s4)s3)c2n1,CCCCCCc1ccc(C2(c3ccc(CCCCCC)cc3)c3cc4c(cc3-c3sc5cc(C=C6C(=O)c7ccccc7C6=C(C#N)C#N)sc5c32)C(c2ccc(CCCCCC)cc2)(c2ccc(CCCCCC)cc2)c2c-4sc3cc(C=C4C(=O)c5ccccc5C4=C(C#N)C#N)sc23)cc1,0.88,12.89,57.43,6.65,6.514399760000001,2.0391013533834523,6.34,6.65,1:1,"1,8-diiodooctane",,3 vol%,PET/PFN/Ag/ZnO/J71:ITIC/PEDOT:PSS,inverted,ZnO,ZnO,PEDOT:PSS,PEDOT:PSS,90.0,chloroform,,180.0,-5.4,-3.24,,-5.576,-3.916,
109377,10.1021/acsami.0c03508,10.1021/acsami.0c03508,J71,ITIC,J71,ITIC,CCCCCCCCC(CCCCCC)Cn1nc2c(-c3cccs3)c(F)c(F)c(-c3ccc(-c4cc5c(-c6ccc([Si](CCC)(CCC)CCC)s6)c6sccc6c(-c6ccc([Si](CCC)(CCC)CCC)s6)c5s4)s3)c2n1,CCCCCCc1ccc(C2(c3ccc(CCCCCC)cc3)c3cc4c(cc3-c3sc5cc(C=C6C(=O)c7ccccc7C6=C(C#N)C#N)sc5c32)C(c2ccc(CCCCCC)cc2)(c2ccc(CCCCCC)cc2)c2c-4sc3cc(C=C4C(=O)c5ccccc5C4=C(C#N)C#N)sc23)cc1,0.88,13.96,60.62,7.81,7.44704576,4.6473014084507,7.58,7.81,1:1,"1,8-diiodooctane",,3 vol%,F-1DPC1/PET/PFN/Ag/ZnO/J71:ITIC/PEDOT:PSS,inverted,ZnO,ZnO,PEDOT:PSS,PEDOT:PSS,90.0,chloroform,,180.0,-5.4,-3.24,,-5.576,-3.916,
109378,10.1021/acsami.0c03508,10.1021/acsami.0c03508,J71,ITIC,J71,ITIC,CCCCCCCCC(CCCCCC)Cn1nc2c(-c3cccs3)c(F)c(F)c(-c3ccc(-c4cc5c(-c6ccc([Si](CCC)(CCC)CCC)s6)c6sccc6c(-c6ccc([Si](CCC)(CCC)CCC)s6)c5s4)s3)c2n1,CCCCCCc1ccc(C2(c3ccc(CCCCCC)cc3)c3cc4c(cc3-c3sc5cc(C=C6C(=O)c7ccccc7C6=C(C#N)C#N)sc5c32)C(c2ccc(CCCCCC)cc2)(c2ccc(CCCCCC)cc2)c2c-4sc3cc(C=C4C(=O)c5ccccc5C4=C(C#N)C#N)sc23)cc1,0.88,13.83,59.88,7.49,7.287635520000001,2.70179546061414,7.17,7.49,1:1,"1,8-diiodooctane",,3 vol%,F-1DPC2/PET/PFN/Ag/ZnO/J71:ITIC/PEDOT:PSS,inverted,ZnO,ZnO,PEDOT:PSS,PEDOT:PSS,90.0,chloroform,,180.0,-5.4,-3.24,,-5.576,-3.916,
109379,10.1021/acsami.0c03508,10.1021/acsami.0c03508,J71,ITIC,J71,ITIC,CCCCCCCCC(CCCCCC)Cn1nc2c(-c3cccs3)c(F)c(F)c(-c3ccc(-c4cc5c(-c6ccc([Si](CCC)(CCC)CCC)s6)c6sccc6c(-c6ccc([Si](CCC)(CCC)CCC)s6)c5s4)s3)c2n1,CCCCCCc1ccc(C2(c3ccc(CCCCCC)cc3)c3cc4c(cc3-c3sc5cc(C=C6C(=O)c7ccccc7C6=C(C#N)C#N)sc5c32)C(c2ccc(CCCCCC)cc2)(c2ccc(CCCCCC)cc2)c2c-4sc3cc(C=C4C(=O)c5ccccc5C4=C(C#N)C#N)sc23)cc1,0.88,14.86,61.1,8.2,7.9899248,2.561892682926823,8.05,8.2,1:1,"1,8-diiodooctane",,3 vol%,F-1DPC3/PET/PFN/Ag/ZnO/J71:ITIC/PEDOT:PSS,inverted,ZnO,ZnO,PEDOT:PSS,PEDOT:PSS,90.0,chloroform,,180.0,-5.4,-3.24,,-5.576,-3.916,
109380,10.1021/acsami.0c03508,10.1021/acsami.0c03508,PTB7,PCBM[70],PTB7,PCBM[70],CCCCC(CC)COC(=O)c1sc2c(-c3cc4c(OCC(CC)CCCC)c5sccc5c(OCC(CC)CCCC)c4s3)scc2c1F,COC(=O)CCCC1(c2ccccc2)C23c4c5ccc6c7cc8c9c%10c(cc%11cc%12c%13c%14c(cc%15c%16ccc-5c2c%16c2c5c%16c%17c(c(c46)c7c9c%17c4c%10c%11c%13c4c%16c%14c%152)C513)C%12)C8,0.73,8.89,65.5,4.28,4.2507535,0.6833294392523405,4.19,4.28,1:1.5,"1,8-diiodooctane; 1-chloronaphthalene",,"1,8-diiodooctane 3 vol%; 1-chloronaphthalene 3 vol%",PET/PFN/Ag/PFN/PTB7:PCBM[70]/PEDOT:PSS,inverted,PFN,PFN,PEDOT:PSS,PEDOT:PSS,100.0,chlorobenzene,,,-5.19,-3.43,,-5.9,-3.9,
109381,10.1021/acsami.0c03508,10.1021/acsami.0c03508,PTB7,PCBM[70],PTB7,PCBM[70],CCCCC(CC)COC(=O)c1sc2c(-c3cc4c(OCC(CC)CCCC)c5sccc5c(OCC(CC)CCCC)c4s3)scc2c1F,COC(=O)CCCC1(c2ccccc2)C23c4c5ccc6c7cc8c9c%10c(cc%11cc%12c%13c%14c(cc%15c%16ccc-5c2c%16c2c5c%16c%17c(c(c46)c7c9c%17c4c%10c%11c%13c4c%16c%14c%152)C513)C%12)C8,0.73,10.64,65.63,5.12,5.09761336,0.4372390625000111,5.04,5.12,1:1.5,"1,8-diiodooctane; 1-chloronaphthalene",,"1,8-diiodooctane 3 vol%; 1-chloronaphthalene 3 vol%",F-1DPC1/PET/PFN/Ag/PFN/PTB7:PCBM[70]/PEDOT:PSS,inverted,PFN,PFN,PEDOT:PSS,PEDOT:PSS,100.0,chlorobenzene,,,-5.19,-3.43,,-5.9,-3.9,
109382,10.1021/acsami.0c03508,10.1021/acsami.0c03508,PTB7,PCBM[70],PTB7,PCBM[70],CCCCC(CC)COC(=O)c1sc2c(-c3cc4c(OCC(CC)CCCC)c5sccc5c(OCC(CC)CCCC)c4s3)scc2c1F,COC(=O)CCCC1(c2ccccc2)C23c4c5ccc6c7cc8c9c%10c(cc%11cc%12c%13c%14c(cc%15c%16ccc-5c2c%16c2c5c%16c%17c(c(c46)c7c9c%17c4c%10c%11c%13c4c%16c%14c%152)C513)C%12)C8,0.73,10.53,65.21,5.05,5.012627489999999,0.740049702970314,4.98,5.05,1:1.5,"1,8-diiodooctane; 1-chloronaphthalene",,"1,8-diiodooctane 3 vol%; 1-chloronaphthalene 3 vol%",F-1DPC2/PET/PFN/Ag/PFN/PTB7:PCBM[70]/PEDOT:PSS,inverted,PFN,PFN,PEDOT:PSS,PEDOT:PSS,100.0,chlorobenzene,,,-5.19,-3.43,,-5.9,-3.9,
109383,10.1021/acsami.0c03508,10.1021/acsami.0c03508,PTB7,PCBM[70],PTB7,PCBM[70],CCCCC(CC)COC(=O)c1sc2c(-c3cc4c(OCC(CC)CCCC)c5sccc5c(OCC(CC)CCCC)c4s3)scc2c1F,COC(=O)CCCC1(c2ccccc2)C23c4c5ccc6c7cc8c9c%10c(cc%11cc%12c%13c%14c(cc%15c%16ccc-5c2c%16c2c5c%16c%17c(c(c46)c7c9c%17c4c%10c%11c%13c4c%16c%14c%152)C513)C%12)C8,0.73,11.19,65.69,5.41,5.36601903,0.8129569316081291,5.34,5.41,1:1.5,"1,8-diiodooctane; 1-chloronaphthalene",,"1,8-diiodooctane 3 vol%; 1-chloronaphthalene 3 vol%",F-1DPC3/PET/PFN/Ag/PFN/PTB7:PCBM[70]/PEDOT:PSS,inverted,PFN,PFN,PEDOT:PSS,PEDOT:PSS,100.0,chlorobenzene,,,-5.19,-3.43,,-5.9,-3.9,
109384,10.1021/acsami.0c07720,10.1021/acsami.0c07720,PE40,Y6,PE40,Y6,CCCCCCCCC(CCCCCC)Cn1nc2c(-c3cc4scc(CCCCCC)c4s3)c(F)c(F)c(-c3cc4sc(-c5cc6c(-c7ccc(OCC(CCCC)CCCCCC)cc7)c7sccc7c(-c7ccc(OCC(CCCC)CCCCCC)cc7)c6s5)c(CCCCCC)c4s3)c2n1,CCCCCCCCCCCc1c(/C=C2\C(=O)c3cc(F)c(F)cc3C2=C(C#N)C#N)sc2c1sc1c3c4nsnc4c4c5sc6c(CCCCCCCCCCC)c(/C=C7\C(=O)c8cc(F)c(F)cc8C7=C(C#N)C#N)sc6c5n(CC(CC)CCCC)c4c3n(CC(CC)CCCC)c21,0.65,21.36,51.0,7.07,7.08084,0.1533239038189527,6.29,7.07,,,,,ITO/PEDOT:PSS/active layer/PDINO/Al,conventional,PDINO,PDINO,PEDOT:PSS,PEDOT:PSS,,,,,-5.24,-3.25,,-5.65,-4.09,
109385,10.1021/acsami.0c07720,10.1021/acsami.0c07720,PE42,Y6,PE42,Y6,CCCCCCCCC(CCCCCC)Cn1nc2c(-c3cc4scc(CCCCCC)c4s3)c(F)c(F)c(-c3cc4sc(-c5cc6c(-c7ccc(OCC(CCCC)CCCCCC)c(F)c7)c7sccc7c(-c7ccc(OCC(CCCC)CCCCCC)c(F)c7)c6s5)c(CCCCCC)c4s3)c2n1,CCCCCCCCCCCc1c(/C=C2\C(=O)c3cc(F)c(F)cc3C2=C(C#N)C#N)sc2c1sc1c3c4nsnc4c4c5sc6c(CCCCCCCCCCC)c(/C=C7\C(=O)c8cc(F)c(F)cc8C7=C(C#N)C#N)sc6c5n(CC(CC)CCCC)c4c3n(CC(CC)CCCC)c21,0.74,23.25,59.0,10.11,10.15095,0.4050445103857615,9.93,10.11,,,,,ITO/PEDOT:PSS/active layer/PDINO/Al,conventional,PDINO,PDINO,PEDOT:PSS,PEDOT:PSS,,,,,-5.4,-3.42,,-5.65,-4.09,
109386,10.1021/acsami.0c07720,10.1021/acsami.0c07720,PE44,Y6,PE44,Y6,CCCCCCCCC(CCCCCC)Cn1nc2c(-c3cc4scc(CCCCCC)c4s3)c(F)c(F)c(-c3cc4sc(-c5cc6c(-c7cc(F)c(OCC(CCCC)CCCCCC)c(F)c7)c7sccc7c(-c7cc(F)c(OCC(CCCC)CCCCCC)c(F)c7)c6s5)c(CCCCCC)c4s3)c2n1,CCCCCCCCCCCc1c(/C=C2\C(=O)c3cc(F)c(F)cc3C2=C(C#N)C#N)sc2c1sc1c3c4nsnc4c4c5sc6c(CCCCCCCCCCC)c(/C=C7\C(=O)c8cc(F)c(F)cc8C7=C(C#N)C#N)sc6c5n(CC(CC)CCCC)c4c3n(CC(CC)CCCC)c21,0.82,25.29,66.0,13.62,13.686947999999996,0.4915418502202513,12.81,13.62,,,,,ITO/PEDOT:PSS/active layer/PDINO/Al,conventional,PDINO,PDINO,PEDOT:PSS,PEDOT:PSS,,,,,-5.49,-3.49,,-5.65,-4.09,
109387,10.1021/acsami.0c07856,10.1021/acsami.0c07856,PBDB-TF,BT6IC-BO-4Cl,,BT6IC-BO-4Cl,,CCCCCCc1c(/C=C2\C(=O)c3cc(Cl)c(Cl)cc3C2=C(C#N)C#N)sc2c1sc1c3c4nsnc4c4c5sc6c(CCCCCC)c(/C=C7\C(=O)c8cc(Cl)c(Cl)cc8C7=C(C#N)C#N)sc6c5n(CC(CCCC)CCCCCC)c4c3n(CC(CCCC)CCCCCC)c21,0.84,23.55,72.57,14.41,14.355797399999998,0.3761457321304772,14.06,14.41,,,,,inverted,inverted,ZnO,ZnO,MoO3,MoO3,,,,100.0,,,,-5.54,-4.05,
109388,10.1021/acsami.0c07856,10.1021/acsami.0c07856,PBDB-TF,BT6IC-HD-4Cl,,BT6IC-HD-4Cl,,CCCCCCCCC(CCCCCC)Cn1c2c3sc(/C=C4\C(=O)c5cc(Cl)c(Cl)cc5C4=C(C#N)C#N)c(CCCCCC)c3sc2c2c3nsnc3c3c4sc5c(CCCCCC)c(/C=C6\C(=O)c7cc(Cl)c(Cl)cc7C6=C(C#N)C#N)sc5c4n(CC(CCCCCC)CCCCCCCC)c3c21,0.88,23.43,72.65,14.9,14.979267600000004,0.5319973154362632,14.47,14.9,,,,,inverted,inverted,ZnO,ZnO,MoO3,MoO3,,,,100.0,,,,-5.57,-4.1,
109389,10.1021/acsami.0c07856,10.1021/acsami.0c07856,PBDB-TF,BT6IC-OD-4Cl,,BT6IC-OD-4Cl,,CCCCCCCCCCC(CCCCCCCC)Cn1c2c3sc(/C=C4\C(=O)c5cc(Cl)c(Cl)cc5C4=C(C#N)C#N)c(CCCCCC)c3sc2c2c3nsnc3c3c4sc5c(CCCCCC)c(/C=C6\C(=O)c7cc(Cl)c(Cl)cc7C6=C(C#N)C#N)sc5c4n(CC(CCCCCCCC)CCCCCCCCCC)c3c21,0.89,18.56,57.87,9.6,9.55919808,0.4250199999999982,9.36,9.6,,,,,inverted,inverted,ZnO,ZnO,MoO3,MoO3,,,,100.0,,,,-5.55,-4.11,
109390,10.1021/acsami.0c09123,10.1021/acsami.0c09123,PBDBT-2F,IT-4F,PM6,IT-4F,COC(=O)C(C)(C)c1cc(C)cc(-c2sc3c4sc5cc(/C=C6/C(=O)c7cc(F)cc(c7)C(=O)/C6=C\c6cc(C(C)(C)C(=O)OC)c(-c7cc(C)cc(C(C)(C)C(=O)OC)c7)s6)sc5c4c(C(C)(C)C(=O)OC)ccc2-3)c1,CCCCCCc1ccc(C2(c3ccc(CCCCCC)cc3)c3cc4c(cc3-c3sc5cc(/C=C6\C(=O)c7cc(F)c(F)cc7C6=C(C#N)C#N)sc5c32)C(c2ccc(CCCCCC)cc2)(c2ccc(CCCCCC)cc2)c2c-4sc3cc(/C=C4\C(=O)c5cc(F)c(F)cc5C4=C(C#N)C#N)sc23)cc1,0.86,20.54,77.66,13.72,13.71817304,0.0133160349854279,,,,,,,glass/ITO/PEDOT:PSS/active layer/PFN-Br/Al,conventional,PFN-Br,,PEDOT:PSS,,100.0,,,,-5.45,-3.65,,-5.66,-4.14,
109391,10.1021/acsami.0c09123,10.1021/acsami.0c09123,PBDBT-2Cl,IT-4F,PBDB-T2Cl,IT-4F,CCCCC(CC)Cc1sc(-c2c3cc(-c4ccc(-c5sc(-c6cccs6)c6c5C(=O)c5c(CC(CC)CCCC)sc(CC(CC)CCCC)c5C6=O)s4)sc3c(-c3cc(Cl)c(CC(CC)CCCC)s3)c3ccsc23)cc1Cl,CCCCCCc1ccc(C2(c3ccc(CCCCCC)cc3)c3cc4c(cc3-c3sc5cc(/C=C6\C(=O)c7cc(F)c(F)cc7C6=C(C#N)C#N)sc5c32)C(c2ccc(CCCCCC)cc2)(c2ccc(CCCCCC)cc2)c2c-4sc3cc(/C=C4\C(=O)c5cc(F)c(F)cc5C4=C(C#N)C#N)sc23)cc1,0.86,21.52,75.91,14.05,14.04881552,0.0084304626334585,,,,,,,glass/ITO/PEDOT:PSS/active layer/PFN-Br/Al,conventional,PFN-Br,,PEDOT:PSS,,100.0,,,,-5.51,-3.63,,-5.66,-4.14,
109392,10.1021/acsami.0c09123,10.1021/acsami.0c09123,PBDBT-2F,Y6,PM6,Y6,COC(=O)C(C)(C)c1cc(C)cc(-c2sc3c4sc5cc(/C=C6/C(=O)c7cc(F)cc(c7)C(=O)/C6=C\c6cc(C(C)(C)C(=O)OC)c(-c7cc(C)cc(C(C)(C)C(=O)OC)c7)s6)sc5c4c(C(C)(C)C(=O)OC)ccc2-3)c1,CCCCCCCCCCCc1c(/C=C2\C(=O)c3cc(F)c(F)cc3C2=C(C#N)C#N)sc2c1sc1c3c4nsnc4c4c5sc6c(CCCCCCCCCCC)c(/C=C7\C(=O)c8cc(F)c(F)cc8C7=C(C#N)C#N)sc6c5n(CC(CC)CCCC)c4c3n(CC(CC)CCCC)c21,0.82,26.22,74.86,16.09,16.09519944,0.0323147296457326,,,,,,,glass/ITO/PEDOT:PSS/active layer/PFN-Br/Al,conventional,PFN-Br,,PEDOT:PSS,,100.0,,,,-5.45,-3.65,,-5.65,-4.09,
109393,10.1021/acsami.0c09123,10.1021/acsami.0c09123,PBDBT-SF,IT-4F,PBDBT-SF,IT-4F,CCCCC(CC)Cc1sc(CC(CC)CCCC)c2c1C(=O)c1c(-c3cccs3)sc(-c3ccc(-c4cc5c(-c6cc(F)c(SC(CC)CCCC)s6)c6sccc6c(-c6cc(F)c(SC(CC)CCCC)s6)c5s4)s3)c1C2=O,CCCCCCc1ccc(C2(c3ccc(CCCCCC)cc3)c3cc4c(cc3-c3sc5cc(/C=C6\C(=O)c7cc(F)c(F)cc7C6=C(C#N)C#N)sc5c32)C(c2ccc(CCCCCC)cc2)(c2ccc(CCCCCC)cc2)c2c-4sc3cc(/C=C4\C(=O)c5cc(F)c(F)cc5C4=C(C#N)C#N)sc23)cc1,0.88,20.32,72.34,12.94,12.93554944,0.0343938176197869,,,,,,,glass/ITO/PEDOT:PSS/active layer/PFN-Br/Al,conventional,PFN-Br,,PEDOT:PSS,,100.0,,,,-5.4,-3.6,,-5.66,-4.14,
109394,10.1021/acsami.0c09123,10.1021/acsami.0c09123,PBDBT,ITIC,PBDBT,ITIC,CCCCC(CC)Cc1sc(-c2c3cc(-c4cccc5nsnc45)sc3c(-c3cc(Cl)c(CC(CC)CCCC)s3)c3ccsc23)cc1Cl,CCCCCCc1ccc(C2(c3ccc(CCCCCC)cc3)c3cc4c(cc3-c3sc5cc(C=C6C(=O)c7ccccc7C6=C(C#N)C#N)sc5c32)C(c2ccc(CCCCCC)cc2)(c2ccc(CCCCCC)cc2)c2c-4sc3cc(C=C4C(=O)c5ccccc5C4=C(C#N)C#N)sc23)cc1,0.89,16.39,70.38,10.27,10.26640098,0.0350440116845116,,,,,,,glass/ITO/PEDOT:PSS/active layer/PFN-Br/Al,conventional,PFN-Br,,PEDOT:PSS,,100.0,,,,-5.33,-3.48,,-5.576,-3.916,
109395,10.1021/acsami.0c09123,10.1021/acsami.0c09123,PBDBT-2F,ITIC,PM6,ITIC,COC(=O)C(C)(C)c1cc(C)cc(-c2sc3c4sc5cc(/C=C6/C(=O)c7cc(F)cc(c7)C(=O)/C6=C\c6cc(C(C)(C)C(=O)OC)c(-c7cc(C)cc(C(C)(C)C(=O)OC)c7)s6)sc5c4c(C(C)(C)C(=O)OC)ccc2-3)c1,CCCCCCc1ccc(C2(c3ccc(CCCCCC)cc3)c3cc4c(cc3-c3sc5cc(C=C6C(=O)c7ccccc7C6=C(C#N)C#N)sc5c32)C(c2ccc(CCCCCC)cc2)(c2ccc(CCCCCC)cc2)c2c-4sc3cc(C=C4C(=O)c5ccccc5C4=C(C#N)C#N)sc23)cc1,1.0,15.92,66.24,10.55,10.545408,0.0435260663507165,,,,,,,glass/ITO/PEDOT:PSS/active layer/PFN-Br/Al,conventional,PFN-Br,,PEDOT:PSS,,100.0,,,,-5.45,-3.65,,-5.576,-3.916,
109396,10.1021/acsami.0c09123,10.1021/acsami.0c09123,PTB7-Th,IEICO-4F,PTB7-Th,IEICO-4F,CCCCC(CC)COC(=O)c1sc2csc(-c3cc4c(-c5ccc(CC(CC)CCCC)s5)c5sccc5c(-c5ccc(CC(CC)CCCC)s5)c4s3)c2c1F,CCCCCCc1ccc(C2(c3ccc(CCCCCC)cc3)c3cc4c(cc3-c3sc(-c5sc(/C=C6\C(=O)c7cc(F)c(F)cc7C6=C(C#N)C#N)cc5OCC(CC)CCCC)cc32)C(c2ccc(CCCCCC)cc2)(c2ccc(CCCCCC)cc2)c2cc(-c3scc(/C=C5/C(=O)c6cc(F)c(F)cc6C5=C(C#N)C#N)c3OCC(CC)CCCC)sc2-4)cc1,0.72,25.22,60.13,10.91,10.91864592,0.079247662694769,,,,,,,glass/ITO/PEDOT:PSS/active layer/PFN-Br/Al,conventional,PFN-Br,,PEDOT:PSS,,100.0,,,,-5.29,-3.72,,-5.44,-4.19,
109397,10.1021/acsami.0c10658,10.1021/acsami.0c10658,PBDB-PS2F,IT-4F,PBDB-PS2F,IT-4F,CCCCCCCCC(CCCCCC)CSc1c(F)cc(-c2c3cc(-c4ccc(-c5sc(-c6cccs6)c6c5C(=O)c5c(CC(CC)CCCC)sc(CC(CC)CCCC)c5C6=O)s4)sc3c(-c3cc(F)c(SCC(CCCCCC)CCCCCCCC)c(F)c3)c3ccsc23)cc1F,CCCCCCc1ccc(C2(c3ccc(CCCCCC)cc3)c3cc4c(cc3-c3sc5cc(/C=C6\C(=O)c7cc(F)c(F)cc7C6=C(C#N)C#N)sc5c32)C(c2ccc(CCCCCC)cc2)(c2ccc(CCCCCC)cc2)c2c-4sc3cc(/C=C4\C(=O)c5cc(F)c(F)cc5C4=C(C#N)C#N)sc23)cc1,0.92,19.67,62.92,11.37,11.38625488,0.142962884784536,10.92,11.37,1:1 (w/w),,,,conventional,conventional,PFN-Br,PFN-Br,PEDOT:PSS,PEDOT:PSS,,chlorobenzene,chlorobenzene,,-5.72,-3.83,,-5.66,-4.14,
109398,10.1021/acsami.0c10658,10.1021/acsami.0c10658,PBDB-PS2F,IT-4F,PBDB-PS2F,IT-4F,CCCCCCCCC(CCCCCC)CSc1c(F)cc(-c2c3cc(-c4ccc(-c5sc(-c6cccs6)c6c5C(=O)c5c(CC(CC)CCCC)sc(CC(CC)CCCC)c5C6=O)s4)sc3c(-c3cc(F)c(SCC(CCCCCC)CCCCCCCC)c(F)c3)c3ccsc23)cc1F,CCCCCCc1ccc(C2(c3ccc(CCCCCC)cc3)c3cc4c(cc3-c3sc5cc(/C=C6\C(=O)c7cc(F)c(F)cc7C6=C(C#N)C#N)sc5c32)C(c2ccc(CCCCCC)cc2)(c2ccc(CCCCCC)cc2)c2c-4sc3cc(/C=C4\C(=O)c5cc(F)c(F)cc5C4=C(C#N)C#N)sc23)cc1,0.9,21.53,69.68,13.56,13.501893600000002,0.4285132743362684,13.02,13.56,1:1 (w/w),,,,conventional,conventional,PFN-Br,PFN-Br,PEDOT:PSS,PEDOT:PSS,,chlorobenzene,chlorobenzene,,-5.72,-3.83,,-5.66,-4.14,
109399,10.1021/acsami.0c10658,10.1021/acsami.0c10658,PBDB-PS,IT-4F,PBDB-PS,IT-4F,CCCCCCCCC(CCCCCC)CSc1ccc(-c2c3cc(-c4ccc(-c5sc(-c6cccs6)c6c5C(=O)c5c(CC(CC)CCCC)sc(CC(CC)CCCC)c5C6=O)s4)sc3c(-c3ccc(SCC(CCCCCC)CCCCCCCC)cc3)c3ccsc23)cc1,CCCCCCc1ccc(C2(c3ccc(CCCCCC)cc3)c3cc4c(cc3-c3sc5cc(/C=C6\C(=O)c7cc(F)c(F)cc7C6=C(C#N)C#N)sc5c32)C(c2ccc(CCCCCC)cc2)(c2ccc(CCCCCC)cc2)c2c-4sc3cc(/C=C4\C(=O)c5cc(F)c(F)cc5C4=C(C#N)C#N)sc23)cc1,0.81,18.93,66.04,10.08,10.12611132,0.4574535714285853,9.75,10.08,1:1 (w/w),,,,conventional,conventional,PFN-Br,PFN-Br,PEDOT:PSS,PEDOT:PSS,,chlorobenzene,chlorobenzene,,-5.56,-3.69,,-5.66,-4.14,
109400,10.1021/acsami.0c10658,10.1021/acsami.0c10658,PBDB-PS,IT-4F,PBDB-PS,IT-4F,CCCCCCCCC(CCCCCC)CSc1ccc(-c2c3cc(-c4ccc(-c5sc(-c6cccs6)c6c5C(=O)c5c(CC(CC)CCCC)sc(CC(CC)CCCC)c5C6=O)s4)sc3c(-c3ccc(SCC(CCCCCC)CCCCCCCC)cc3)c3ccsc23)cc1,CCCCCCc1ccc(C2(c3ccc(CCCCCC)cc3)c3cc4c(cc3-c3sc5cc(/C=C6\C(=O)c7cc(F)c(F)cc7C6=C(C#N)C#N)sc5c32)C(c2ccc(CCCCCC)cc2)(c2ccc(CCCCCC)cc2)c2c-4sc3cc(/C=C4\C(=O)c5cc(F)c(F)cc5C4=C(C#N)C#N)sc23)cc1,0.78,19.72,67.41,10.36,10.368736559999997,0.084329729729704,10.05,10.36,1:1 (w/w),,,,conventional,conventional,PFN-Br,PFN-Br,PEDOT:PSS,PEDOT:PSS,,chlorobenzene,chlorobenzene,,-5.56,-3.69,,-5.66,-4.14,
109401,10.1021/acsami.0c22014,10.1021/acsami.0c22014,PTB7-Th,PC71BM,PTB7-Th,PC71BM,CCCCC(CC)COC(=O)c1sc2csc(-c3cc4c(-c5ccc(CC(CC)CCCC)s5)c5sccc5c(-c5ccc(CC(CC)CCCC)s5)c4s3)c2c1F,COC(=O)CCCC1(c2ccccc2)C23c4c5ccc6c7cc8c9c%10c(cc%11cc%12c%13c%14c(cc%15c%16ccc-5c2c%16c2c5c%16c%17c(c(c46)c7c9c%17c4c%10c%11c%13c4c%16c%14c%152)C513)C%12)C8,0.79,13.17,45.66,4.83,4.75060338,1.6438223602484432,4.83,4.83,,without,,,,,,,,,,,,,-5.29,-3.72,,-5.9,-3.9,
109402,10.1021/acsami.0c22014,10.1021/acsami.0c22014,PTB7-Th,PC71BM,PTB7-Th,PC71BM,CCCCC(CC)COC(=O)c1sc2csc(-c3cc4c(-c5ccc(CC(CC)CCCC)s5)c5sccc5c(-c5ccc(CC(CC)CCCC)s5)c4s3)c2c1F,COC(=O)CCCC1(c2ccccc2)C23c4c5ccc6c7cc8c9c%10c(cc%11cc%12c%13c%14c(cc%15c%16ccc-5c2c%16c2c5c%16c%17c(c(c46)c7c9c%17c4c%10c%11c%13c4c%16c%14c%152)C513)C%12)C8,0.8,16.15,65.58,8.61,8.472935999999999,1.5919163763066262,8.61,8.61,,BB 0.5%,BB,0.5%,,,,,,,,,,,-5.29,-3.72,,-5.9,-3.9,
109403,10.1021/acsami.0c22014,10.1021/acsami.0c22014,PTB7-Th,PC71BM,PTB7-Th,PC71BM,CCCCC(CC)COC(=O)c1sc2csc(-c3cc4c(-c5ccc(CC(CC)CCCC)s5)c5sccc5c(-c5ccc(CC(CC)CCCC)s5)c4s3)c2c1F,COC(=O)CCCC1(c2ccccc2)C23c4c5ccc6c7cc8c9c%10c(cc%11cc%12c%13c%14c(cc%15c%16ccc-5c2c%16c2c5c%16c%17c(c(c46)c7c9c%17c4c%10c%11c%13c4c%16c%14c%152)C513)C%12)C8,0.8,16.48,70.42,9.43,9.2841728,1.546417815482496,9.43,9.43,,BB 1%,BB,1%,,,,,,,,,,,-5.29,-3.72,,-5.9,-3.9,
109404,10.1021/acsami.0c22014,10.1021/acsami.0c22014,PTB7-Th,PC71BM,PTB7-Th,PC71BM,CCCCC(CC)COC(=O)c1sc2csc(-c3cc4c(-c5ccc(CC(CC)CCCC)s5)c5sccc5c(-c5ccc(CC(CC)CCCC)s5)c4s3)c2c1F,COC(=O)CCCC1(c2ccccc2)C23c4c5ccc6c7cc8c9c%10c(cc%11cc%12c%13c%14c(cc%15c%16ccc-5c2c%16c2c5c%16c%17c(c(c46)c7c9c%17c4c%10c%11c%13c4c%16c%14c%152)C513)C%12)C8,0.79,16.03,67.72,8.7,8.575857640000002,1.426923678160884,8.7,8.7,,BB 2%,BB,2%,,,,,,,,,,,-5.29,-3.72,,-5.9,-3.9,
109405,10.1021/acsami.0c22014,10.1021/acsami.0c22014,PTB7-Th,PC71BM,PTB7-Th,PC71BM,CCCCC(CC)COC(=O)c1sc2csc(-c3cc4c(-c5ccc(CC(CC)CCCC)s5)c5sccc5c(-c5ccc(CC(CC)CCCC)s5)c4s3)c2c1F,COC(=O)CCCC1(c2ccccc2)C23c4c5ccc6c7cc8c9c%10c(cc%11cc%12c%13c%14c(cc%15c%16ccc-5c2c%16c2c5c%16c%17c(c(c46)c7c9c%17c4c%10c%11c%13c4c%16c%14c%152)C513)C%12)C8,0.79,15.68,64.91,8.2,8.04053152,1.9447375609756008,8.2,8.2,,BB 3%,BB,3%,,,,,,,,,,,-5.29,-3.72,,-5.9,-3.9,
109406,10.1021/acsami.0c22946,10.1021/acsami.0c22946,PM7,IT-4F,PM7,IT-4F,CCCCC(CC)Cc1sc(-c2c3ccsc3c(-c3cc(Cl)c(CC(CC)CCCC)s3)c3sc(-c4ccc(-c5sc(-c6cccs6)c6c5C(=O)c5c(CC(CC)CCCC)sc(CC(CC)CCCC)c5C6=O)s4)cc23)cc1Cl,CCCCCCc1ccc(C2(c3ccc(CCCCCC)cc3)c3cc4c(cc3-c3sc5cc(/C=C6\C(=O)c7cc(F)c(F)cc7C6=C(C#N)C#N)sc5c32)C(c2ccc(CCCCCC)cc2)(c2ccc(CCCCCC)cc2)c2c-4sc3cc(/C=C4\C(=O)c5cc(F)c(F)cc5C4=C(C#N)C#N)sc23)cc1,0.9,16.39,58.0,8.65,8.55558,1.091560693641613,8.23,8.65,1:1 wt,,,,ITO/ZnO/Active Layer/MoO3/Ag,inverted,ZnO,ZnO,MoO3,MoO3,,toluene,toluene,,-5.575,-3.67,,-5.66,-4.14,
