Repository: JiYiqaq/PCE-KA-GNN

# Data directory

- `raw/Active_Database.csv` is the immutable source dataset bundled under CC BY 4.0. Do not overwrite it with processed data.
- `processed/` is created and populated by the training pipeline. Generated `.pt` and `.pth` caches are intentionally ignored by Git because they can exceed GitHub's normal single-file limit.

See `../DATA_LICENSE.md` for provenance, license and checksum information.

File: data/raw/Active_Database.csv (part 430 of 471)
id,doi,doi_norm,donor,acceptor,donor_canonical,acceptor_canonical,donor_smiles,acceptor_smiles,voc,jsc,ff,pce,pce_recomputed,pce_relative_error_percent,pce_avg,pce_best,d_a_ratio,additive,additive_canonical,additive_ratio,device_structure,device_type,etl,etl_canonical,htl,htl_canonical,active_layer_thickness,solvent,solvent_canonical,annealing_temp,homo_d,lumo_d,eg_d,homo_a,lumo_a,eg_a
109407,10.1021/acsami.0c22946,10.1021/acsami.0c22946,PJ-25,IT-4F,PJ-25,IT-4F,CCCCCCCCC(CCCCCC)Cn1nc2c(-c3ccc(-c4cc5c(-c6cc(Cl)c(CC(CC)CCCC)s6)c6sccc6c(-c6cc(Cl)c(CC(CC)CCCC)s6)c5s4)s3)c(F)c(F)c(-c3ccc(-c4cc5c(-c6cc(Cl)c(CC(CC)CCCC)s6)c6sc(-c7ccc(-c8sc(-c9cccs9)c9c8C(=O)c8c(CC(CC)CCCC)sc(CC(CC)CCCC)c8C9=O)s7)cc6c(-c6cc(Cl)c(CC(CC)CCCC)s6)c5s4)s3)c2n1,CCCCCCc1ccc(C2(c3ccc(CCCCCC)cc3)c3cc4c(cc3-c3sc5cc(/C=C6\C(=O)c7cc(F)c(F)cc7C6=C(C#N)C#N)sc5c32)C(c2ccc(CCCCCC)cc2)(c2ccc(CCCCCC)cc2)c2c-4sc3cc(/C=C4\C(=O)c5cc(F)c(F)cc5C4=C(C#N)C#N)sc23)cc1,0.87,17.91,51.0,8.03,7.946667,1.0377708592777044,7.25,8.03,1:1 wt,,,,ITO/ZnO/Active Layer/MoO3/Ag,inverted,ZnO,ZnO,MoO3,MoO3,,toluene,toluene,,-5.51,-3.65,,-5.66,-4.14,
109408,10.1021/acsami.0c22946,10.1021/acsami.0c22946,PJ-50,IT-4F,PJ-25,IT-4F,CCCCCCCCC(CCCCCC)Cn1nc2c(-c3ccc(-c4cc5c(-c6cc(Cl)c(CC(CC)CCCC)s6)c6sccc6c(-c6cc(Cl)c(CC(CC)CCCC)s6)c5s4)s3)c(F)c(F)c(-c3ccc(-c4cc5c(-c6cc(Cl)c(CC(CC)CCCC)s6)c6sc(-c7ccc(-c8sc(-c9cccs9)c9c8C(=O)c8c(CC(CC)CCCC)sc(CC(CC)CCCC)c8C9=O)s7)cc6c(-c6cc(Cl)c(CC(CC)CCCC)s6)c5s4)s3)c2n1,CCCCCCc1ccc(C2(c3ccc(CCCCCC)cc3)c3cc4c(cc3-c3sc5cc(/C=C6\C(=O)c7cc(F)c(F)cc7C6=C(C#N)C#N)sc5c32)C(c2ccc(CCCCCC)cc2)(c2ccc(CCCCCC)cc2)c2c-4sc3cc(/C=C4\C(=O)c5cc(F)c(F)cc5C4=C(C#N)C#N)sc23)cc1,0.86,19.68,67.0,11.34,11.339616,0.0033862433862311,11.01,11.34,1:1 wt,,,,ITO/ZnO/Active Layer/MoO3/Ag,inverted,ZnO,ZnO,MoO3,MoO3,,toluene,toluene,,-5.5,-3.59,,-5.66,-4.14,
109409,10.1021/acsami.0c22946,10.1021/acsami.0c22946,PJ-75,IT-4F,PJ-25,IT-4F,CCCCCCCCC(CCCCCC)Cn1nc2c(-c3ccc(-c4cc5c(-c6cc(Cl)c(CC(CC)CCCC)s6)c6sccc6c(-c6cc(Cl)c(CC(CC)CCCC)s6)c5s4)s3)c(F)c(F)c(-c3ccc(-c4cc5c(-c6cc(Cl)c(CC(CC)CCCC)s6)c6sc(-c7ccc(-c8sc(-c9cccs9)c9c8C(=O)c8c(CC(CC)CCCC)sc(CC(CC)CCCC)c8C9=O)s7)cc6c(-c6cc(Cl)c(CC(CC)CCCC)s6)c5s4)s3)c2n1,CCCCCCc1ccc(C2(c3ccc(CCCCCC)cc3)c3cc4c(cc3-c3sc5cc(/C=C6\C(=O)c7cc(F)c(F)cc7C6=C(C#N)C#N)sc5c32)C(c2ccc(CCCCCC)cc2)(c2ccc(CCCCCC)cc2)c2c-4sc3cc(/C=C4\C(=O)c5cc(F)c(F)cc5C4=C(C#N)C#N)sc23)cc1,0.81,18.85,60.0,9.07,9.1611,1.0044101433296675,8.87,9.07,1:1 wt,,,,ITO/ZnO/Active Layer/MoO3/Ag,inverted,ZnO,ZnO,MoO3,MoO3,,toluene,toluene,,-5.48,-3.55,,-5.66,-4.14,
109410,10.1021/acsami.0c22946,10.1021/acsami.0c22946,J52-Cl,IT-4F,J52-Cl,IT-4F,CCCCCCCCC(CCCCCC)Cn1nc2c(-c3cccs3)c(F)c(F)c(-c3ccc(-c4cc5c(-c6cc(Cl)c(CC(CC)CCCC)s6)c6sccc6c(-c6cc(Cl)c(CC(CC)CCCC)s6)c5s4)s3)c2n1,CCCCCCc1ccc(C2(c3ccc(CCCCCC)cc3)c3cc4c(cc3-c3sc5cc(/C=C6\C(=O)c7cc(F)c(F)cc7C6=C(C#N)C#N)sc5c32)C(c2ccc(CCCCCC)cc2)(c2ccc(CCCCCC)cc2)c2c-4sc3cc(/C=C4\C(=O)c5cc(F)c(F)cc5C4=C(C#N)C#N)sc23)cc1,0.77,19.04,60.0,8.77,8.79648,0.3019384264538332,8.38,8.77,1:1 wt,,,,ITO/ZnO/Active Layer/MoO3/Ag,inverted,ZnO,ZnO,MoO3,MoO3,,toluene,toluene,,-5.39,-3.45,,-5.66,-4.14,
109420,10.1021/acsami.1c03739,10.1021/acsami.1c03739,PM6,PNDI-2FT,PM6,F-N2200,COC(=O)C(C)(C)c1cc(C)cc(-c2sc3c4sc5cc(/C=C6/C(=O)c7cc(F)cc(c7)C(=O)/C6=C\c6cc(C(C)(C)C(=O)OC)c(-c7cc(C)cc(C(C)(C)C(=O)OC)c7)s6)sc5c4c(C(C)(C)C(=O)OC)ccc2-3)c1,CCCCCCCCCCC(CCCCCCCC)CN1C(=O)c2ccc3c4c(c(-c5cc(F)c(-c6sccc6F)s5)cc(c24)C1=O)C(=O)N(CC(CCCCCCCC)CCCCCCCCCC)C3=O,0.926,12.52,58.0,6.72,6.7242416,0.0631190476190519,6.62,6.72,,,,,ITO/PEDOT:PSS/PM6:PNDI-2FT/PDINO/Al,conventional,PDINO,PDINO,PEDOT:PSS,PEDOT:PSS,,,,,-5.56,-3.65,,-5.93,-4.02,
109421,10.1021/acsami.1c03739,10.1021/acsami.1c03739,PM6,PNDI-2FT-TR10,PM6,PNDI-2FT-TR10,COC(=O)C(C)(C)c1cc(C)cc(-c2sc3c4sc5cc(/C=C6/C(=O)c7cc(F)cc(c7)C(=O)/C6=C\c6cc(C(C)(C)C(=O)OC)c(-c7cc(C)cc(C(C)(C)C(=O)OC)c7)s6)sc5c4c(C(C)(C)C(=O)OC)ccc2-3)c1,CCCCCCCCCCC(CCCCCCCC)CN1C(=O)c2ccc3c4c(c(-c5cc(F)c(-c6sc(-c7cc(/C=c8/sc(=C(C#N)C#N)n(CC)c8=O)c(-c8cc(F)c(-c9sccc9F)s8)s7)cc6F)s5)cc(c24)C1=O)C(=O)N(CC(CCCCCCCC)CCCCCCCCCC)C3=O,0.921,17.32,67.0,10.71,10.6876524,0.2086610644257684,10.63,10.71,,,,,ITO/PEDOT:PSS/PM6:PNDI-2FT-TR10/PDINO/Al,conventional,PDINO,PDINO,PEDOT:PSS,PEDOT:PSS,,,,,-5.56,-3.65,,-5.95,-4.03,
109422,10.1021/acsami.1c03739,10.1021/acsami.1c03739,PM6,PNDI-2FT-TR20,PM6,PNDI-2FT-TR10,COC(=O)C(C)(C)c1cc(C)cc(-c2sc3c4sc5cc(/C=C6/C(=O)c7cc(F)cc(c7)C(=O)/C6=C\c6cc(C(C)(C)C(=O)OC)c(-c7cc(C)cc(C(C)(C)C(=O)OC)c7)s6)sc5c4c(C(C)(C)C(=O)OC)ccc2-3)c1,CCCCCCCCCCC(CCCCCCCC)CN1C(=O)c2ccc3c4c(c(-c5cc(F)c(-c6sc(-c7cc(/C=c8/sc(=C(C#N)C#N)n(CC)c8=O)c(-c8cc(F)c(-c9sccc9F)s8)s7)cc6F)s5)cc(c24)C1=O)C(=O)N(CC(CCCCCCCC)CCCCCCCCCC)C3=O,0.913,14.25,62.0,8.07,8.066355000000001,0.0451672862453381,7.98,8.07,,,,,ITO/PEDOT:PSS/PM6:PNDI-2FT-TR20/PDINO/Al,conventional,PDINO,PDINO,PEDOT:PSS,PEDOT:PSS,,,,,-5.56,-3.65,,-5.98,-4.05,
109423,10.1021/acsami.1c03794,10.1021/acsami.1c03794,PBDB-TF,Y6,PM6,Y6,COC(=O)C(C)(C)c1cc(C)cc(-c2sc3c4sc5cc(/C=C6/C(=O)c7cc(F)cc(c7)C(=O)/C6=C\c6cc(C(C)(C)C(=O)OC)c(-c7cc(C)cc(C(C)(C)C(=O)OC)c7)s6)sc5c4c(C(C)(C)C(=O)OC)ccc2-3)c1,CCCCCCCCCCCc1c(/C=C2\C(=O)c3cc(F)c(F)cc3C2=C(C#N)C#N)sc2c1sc1c3c4nsnc4c4c5sc6c(CCCCCCCCCCC)c(/C=C7\C(=O)c8cc(F)c(F)cc8C7=C(C#N)C#N)sc6c5n(CC(CC)CCCC)c4c3n(CC(CC)CCCC)c21,0.82,26.5,69.0,15.0,14.9937,0.0419999999999968,14.7,15.0,,1-chloronaphthalene,CN,,ITO/PEDOT:PSS/polymer/Y6/PDINO/Ag,conventional,PDINO,PDINO,PEDOT:PSS,PEDOT:PSS,,,,110.0,-5.49,-3.64,,-5.65,-4.09,
109424,10.1021/acsami.1c03794,10.1021/acsami.1c03794,PBDB-TF-TT10,Y6,PBDB-TF-TT10,Y6,CCCCC(CC)Cc1sc(-c2c3c(c(-c4cc(F)c(CC(CC)CCCC)s4)c4sc(-c5ccc(-c6sc(-c7ccc(-c8cc9c(-c%10cc(F)c(CC(CC)CCCC)s%10)c%10sccc%10c(-c%10cc(F)c(CC(CC)CCCC)s%10)c9s8)s7)c7c6C(=O)c6c(CC(CC)CCCC)sc(CC(CC)CCCC)c6C7=O)s5)cc24)C=C(c2sc4c(C(=O)OCC)csc4c2C(=O)OCC)C3)cc1F,CCCCCCCCCCCc1c(/C=C2\C(=O)c3cc(F)c(F)cc3C2=C(C#N)C#N)sc2c1sc1c3c4nsnc4c4c5sc6c(CCCCCCCCCCC)c(/C=C7\C(=O)c8cc(F)c(F)cc8C7=C(C#N)C#N)sc6c5n(CC(CC)CCCC)c4c3n(CC(CC)CCCC)c21,0.8,25.1,66.0,13.3,13.252800000000002,0.3548872180451003,12.9,13.3,,1-chloronaphthalene,CN,,ITO/PEDOT:PSS/polymer/Y6/PDINO/Ag,conventional,PDINO,PDINO,PEDOT:PSS,PEDOT:PSS,,,,110.0,-5.44,-3.75,,-5.65,-4.09,
109425,10.1021/acsami.1c03794,10.1021/acsami.1c03794,PBDB-TF-TT20,Y6,PBDB-TF-TT10,Y6,CCCCC(CC)Cc1sc(-c2c3c(c(-c4cc(F)c(CC(CC)CCCC)s4)c4sc(-c5ccc(-c6sc(-c7ccc(-c8cc9c(-c%10cc(F)c(CC(CC)CCCC)s%10)c%10sccc%10c(-c%10cc(F)c(CC(CC)CCCC)s%10)c9s8)s7)c7c6C(=O)c6c(CC(CC)CCCC)sc(CC(CC)CCCC)c6C7=O)s5)cc24)C=C(c2sc4c(C(=O)OCC)csc4c2C(=O)OCC)C3)cc1F,CCCCCCCCCCCc1c(/C=C2\C(=O)c3cc(F)c(F)cc3C2=C(C#N)C#N)sc2c1sc1c3c4nsnc4c4c5sc6c(CCCCCCCCCCC)c(/C=C7\C(=O)c8cc(F)c(F)cc8C7=C(C#N)C#N)sc6c5n(CC(CC)CCCC)c4c3n(CC(CC)CCCC)c21,0.82,25.8,61.0,12.9,12.90516,0.0399999999999866,12.4,12.9,,1-chloronaphthalene,CN,,ITO/PEDOT:PSS/polymer/Y6/PDINO/Ag,conventional,PDINO,PDINO,PEDOT:PSS,PEDOT:PSS,,,,110.0,-5.46,-3.76,,-5.65,-4.09,
109426,10.1021/acsami.1c03794,10.1021/acsami.1c03794,PBDB-TF-TT50,Y6,PBDB-TF-TT10,Y6,CCCCC(CC)Cc1sc(-c2c3c(c(-c4cc(F)c(CC(CC)CCCC)s4)c4sc(-c5ccc(-c6sc(-c7ccc(-c8cc9c(-c%10cc(F)c(CC(CC)CCCC)s%10)c%10sccc%10c(-c%10cc(F)c(CC(CC)CCCC)s%10)c9s8)s7)c7c6C(=O)c6c(CC(CC)CCCC)sc(CC(CC)CCCC)c6C7=O)s5)cc24)C=C(c2sc4c(C(=O)OCC)csc4c2C(=O)OCC)C3)cc1F,CCCCCCCCCCCc1c(/C=C2\C(=O)c3cc(F)c(F)cc3C2=C(C#N)C#N)sc2c1sc1c3c4nsnc4c4c5sc6c(CCCCCCCCCCC)c(/C=C7\C(=O)c8cc(F)c(F)cc8C7=C(C#N)C#N)sc6c5n(CC(CC)CCCC)c4c3n(CC(CC)CCCC)c21,0.82,24.4,62.0,12.4,12.40496,0.0399999999999898,11.9,12.4,,1-chloronaphthalene,CN,,ITO/PEDOT:PSS/polymer/Y6/PDINO/Ag,conventional,PDINO,PDINO,PEDOT:PSS,PEDOT:PSS,,,,110.0,-5.47,-3.75,,-5.65,-4.09,
109427,10.1021/acsami.1c03794,10.1021/acsami.1c03794,PBDB-TF-T10,Y6,PBDB-TF-T10,Y6,CCCCC(CC)Cc1sc(-c2c3c(c(-c4cc(F)c(CC(CC)CCCC)s4)c4sc(-c5ccc(-c6sc(-c7ccc(-c8cc9c(-c%10cc(F)c(CC(CC)CCCC)s%10)c%10sccc%10c(-c%10cc(F)c(CC(CC)CCCC)s%10)c9s8)s7)c7c6C(=O)c6c(CC(CC)CCCC)sc(CC(CC)CCCC)c6C7=O)s5)cc24)C=C(c2scc(C(=O)OCC)c2C(=O)OCC)C3)cc1F,CCCCCCCCCCCc1c(/C=C2\C(=O)c3cc(F)c(F)cc3C2=C(C#N)C#N)sc2c1sc1c3c4nsnc4c4c5sc6c(CCCCCCCCCCC)c(/C=C7\C(=O)c8cc(F)c(F)cc8C7=C(C#N)C#N)sc6c5n(CC(CC)CCCC)c4c3n(CC(CC)CCCC)c21,0.84,27.9,70.0,16.4,16.405199999999997,0.0317073170731618,16.1,16.4,,1-chloronaphthalene,CN,,ITO/PEDOT:PSS/polymer/Y6/PDINO/Ag,conventional,PDINO,PDINO,PEDOT:PSS,PEDOT:PSS,,,,110.0,-5.5,-3.74,,-5.65,-4.09,
109428,10.1021/acsami.1c03794,10.1021/acsami.1c03794,PBDB-TF-T20,Y6,PBDB-TF-T10,Y6,CCCCC(CC)Cc1sc(-c2c3c(c(-c4cc(F)c(CC(CC)CCCC)s4)c4sc(-c5ccc(-c6sc(-c7ccc(-c8cc9c(-c%10cc(F)c(CC(CC)CCCC)s%10)c%10sccc%10c(-c%10cc(F)c(CC(CC)CCCC)s%10)c9s8)s7)c7c6C(=O)c6c(CC(CC)CCCC)sc(CC(CC)CCCC)c6C7=O)s5)cc24)C=C(c2scc(C(=O)OCC)c2C(=O)OCC)C3)cc1F,CCCCCCCCCCCc1c(/C=C2\C(=O)c3cc(F)c(F)cc3C2=C(C#N)C#N)sc2c1sc1c3c4nsnc4c4c5sc6c(CCCCCCCCCCC)c(/C=C7\C(=O)c8cc(F)c(F)cc8C7=C(C#N)C#N)sc6c5n(CC(CC)CCCC)c4c3n(CC(CC)CCCC)c21,0.85,26.5,58.0,13.1,13.0645,0.2709923664122195,12.9,13.1,,1-chloronaphthalene,CN,,ITO/PEDOT:PSS/polymer/Y6/PDINO/Ag,conventional,PDINO,PDINO,PEDOT:PSS,PEDOT:PSS,,,,110.0,-5.52,-3.74,,-5.65,-4.09,
109429,10.1021/acsami.1c03794,10.1021/acsami.1c03794,PBDB-TF-T50,Y6,PBDB-TF-T10,Y6,CCCCC(CC)Cc1sc(-c2c3c(c(-c4cc(F)c(CC(CC)CCCC)s4)c4sc(-c5ccc(-c6sc(-c7ccc(-c8cc9c(-c%10cc(F)c(CC(CC)CCCC)s%10)c%10sccc%10c(-c%10cc(F)c(CC(CC)CCCC)s%10)c9s8)s7)c7c6C(=O)c6c(CC(CC)CCCC)sc(CC(CC)CCCC)c6C7=O)s5)cc24)C=C(c2scc(C(=O)OCC)c2C(=O)OCC)C3)cc1F,CCCCCCCCCCCc1c(/C=C2\C(=O)c3cc(F)c(F)cc3C2=C(C#N)C#N)sc2c1sc1c3c4nsnc4c4c5sc6c(CCCCCCCCCCC)c(/C=C7\C(=O)c8cc(F)c(F)cc8C7=C(C#N)C#N)sc6c5n(CC(CC)CCCC)c4c3n(CC(CC)CCCC)c21,0.85,23.5,43.0,8.6,8.58925,0.1249999999999978,8.1,8.6,,1-chloronaphthalene,CN,,ITO/PEDOT:PSS/polymer/Y6/PDINO/Ag,conventional,PDINO,PDINO,PEDOT:PSS,PEDOT:PSS,,,,110.0,-5.53,-3.75,,-5.65,-4.09,
109430,10.1021/acsami.1c03794,10.1021/acsami.1c03794,PBDB-TF,Y6,PM6,Y6,COC(=O)C(C)(C)c1cc(C)cc(-c2sc3c4sc5cc(/C=C6/C(=O)c7cc(F)cc(c7)C(=O)/C6=C\c6cc(C(C)(C)C(=O)OC)c(-c7cc(C)cc(C(C)(C)C(=O)OC)c7)s6)sc5c4c(C(C)(C)C(=O)OC)ccc2-3)c1,CCCCCCCCCCCc1c(/C=C2\C(=O)c3cc(F)c(F)cc3C2=C(C#N)C#N)sc2c1sc1c3c4nsnc4c4c5sc6c(CCCCCCCCCCC)c(/C=C7\C(=O)c8cc(F)c(F)cc8C7=C(C#N)C#N)sc6c5n(CC(CC)CCCC)c4c3n(CC(CC)CCCC)c21,0.8,21.2,60.0,10.2,10.176,0.2352941176470503,9.9,10.2,,1-chloronaphthalene,CN,,ITO/PEDOT:PSS/polymer/Y6/PDINO/Ag,conventional,PDINO,PDINO,PEDOT:PSS,PEDOT:PSS,,,,110.0,-5.49,-3.64,,-5.65,-4.09,
109431,10.1021/acsami.1c03794,10.1021/acsami.1c03794,PBDB-TF-T10,Y6,PBDB-TF-T10,Y6,CCCCC(CC)Cc1sc(-c2c3c(c(-c4cc(F)c(CC(CC)CCCC)s4)c4sc(-c5ccc(-c6sc(-c7ccc(-c8cc9c(-c%10cc(F)c(CC(CC)CCCC)s%10)c%10sccc%10c(-c%10cc(F)c(CC(CC)CCCC)s%10)c9s8)s7)c7c6C(=O)c6c(CC(CC)CCCC)sc(CC(CC)CCCC)c6C7=O)s5)cc24)C=C(c2scc(C(=O)OCC)c2C(=O)OCC)C3)cc1F,CCCCCCCCCCCc1c(/C=C2\C(=O)c3cc(F)c(F)cc3C2=C(C#N)C#N)sc2c1sc1c3c4nsnc4c4c5sc6c(CCCCCCCCCCC)c(/C=C7\C(=O)c8cc(F)c(F)cc8C7=C(C#N)C#N)sc6c5n(CC(CC)CCCC)c4c3n(CC(CC)CCCC)c21,0.82,21.6,57.0,10.1,10.09584,0.0411881188118872,9.9,10.1,,1-chloronaphthalene,CN,,ITO/PEDOT:PSS/polymer/Y6/PDINO/Ag,conventional,PDINO,PDINO,PEDOT:PSS,PEDOT:PSS,,,,110.0,-5.5,-3.74,,-5.65,-4.09,
109432,10.1021/acsami.1c05921,10.1021/acsami.1c05921,Nap-SiBTz,N2200,Nap-SiBTz,N2200,CCCCCCCCC(CCCCCC)COc1ccc2cc(-c3ccc(-c4c5cc(-c6ccc(-c7c(F)c(F)c(-c8cccs8)c8nn(CCCCCC[Si](C)(O[Si](C)(C)C)O[Si](C)(C)C)nc78)s6)sc5c(-c5ccc(-c6ccc7cc(OCC(CCCCCC)CCCCCCCC)ccc7c6)s5)c5ccsc45)s3)ccc2c1,CCCCCCCCCCC(CCCCCCCC)CN1C(=O)c2ccc3c4c(c(-c5ccc(-c6cccs6)s5)cc(c24)C1=O)C(=O)N(CC(CCCCCCCC)CCCCCCCCCC)C3=O,0.84,19.21,70.08,11.66,11.30838912,3.0155307032589973,11.44,11.66,1:0.5 wt/wt,1-PN,,0.5 vol%,inverted,inverted,ZnO,ZnO,MoO3,MoO3,200.0,toluene,toluene,120.0,-5.21,-3.34,,-5.71,-4.02,
109433,10.1021/acsami.1c05921,10.1021/acsami.1c05921,Nap-SiBTz,N2200,Nap-SiBTz,N2200,CCCCCCCCC(CCCCCC)COc1ccc2cc(-c3ccc(-c4c5cc(-c6ccc(-c7c(F)c(F)c(-c8cccs8)c8nn(CCCCCC[Si](C)(O[Si](C)(C)C)O[Si](C)(C)C)nc78)s6)sc5c(-c5ccc(-c6ccc7cc(OCC(CCCCCC)CCCCCCCC)ccc7c6)s5)c5ccsc45)s3)ccc2c1,CCCCCCCCCCC(CCCCCCCC)CN1C(=O)c2ccc3c4c(c(-c5ccc(-c6cccs6)s5)cc(c24)C1=O)C(=O)N(CC(CCCCCCCC)CCCCCCCCCC)C3=O,0.81,19.02,60.15,9.7,9.2668293,4.465677319587627,9.47,9.7,1:0.5 wt/wt,,,,inverted,inverted,ZnO,ZnO,MoO3,MoO3,200.0,toluene,toluene,120.0,-5.21,-3.34,,-5.71,-4.02,
109434,10.1021/acsami.1c05921,10.1021/acsami.1c05921,Nap-SiBTz,N2200,Nap-SiBTz,N2200,CCCCCCCCC(CCCCCC)COc1ccc2cc(-c3ccc(-c4c5cc(-c6ccc(-c7c(F)c(F)c(-c8cccs8)c8nn(CCCCCC[Si](C)(O[Si](C)(C)C)O[Si](C)(C)C)nc78)s6)sc5c(-c5ccc(-c6ccc7cc(OCC(CCCCCC)CCCCCCCC)ccc7c6)s5)c5ccsc45)s3)ccc2c1,CCCCCCCCCCC(CCCCCCCC)CN1C(=O)c2ccc3c4c(c(-c5ccc(-c6cccs6)s5)cc(c24)C1=O)C(=O)N(CC(CCCCCCCC)CCCCCCCCCC)C3=O,0.82,18.12,59.77,9.17,8.880865680000001,3.153046019629212,9.02,9.17,1:0.5 wt/wt,,,,inverted,inverted,ZnO,ZnO,MoO3,MoO3,200.0,toluene,toluene,,-5.21,-3.34,,-5.71,-4.02,
109435,10.1021/acsami.1c13245,10.1021/acsami.1c13245,PHT3,IT-4Cl,PHT3,IT-4Cl,CCCCCCCCC(CCCCCC)COc1cnc2cc(F)c(F)c(-c3cccs3)c2n1,CCCCCCc1ccc(C2(c3ccc(CCCCCC)cc3)c3cc4c(cc3-c3sc5cc(/C=C6\C(=O)c7cc(Cl)c(Cl)cc7C6=C(C#N)C#N)sc5c32)C(c2ccc(CCCCCC)cc2)(c2ccc(CCCCCC)cc2)c2c-4sc3cc(/C=C4\C(=O)c5cc(Cl)c(Cl)cc5C4=C(C#N)C#N)sc23)cc1,0.881,20.8,66.41,12.17,12.16949968,0.0041110928512772,11.86,12.17,1:1,,,,ITO/ZnO/polymer:IT-4Cl/MoO3/Al,inverted,ZnO,ZnO,MoO3,MoO3,,O-XY,o-xylene,110.0,-5.55,-3.63,,-5.75,-4.09,
109436,10.1021/acsami.1c13245,10.1021/acsami.1c13245,PHT4,IT-4Cl,PHT4,IT-4Cl,CCCCCCCCC(CCCCCC)CCOc1cnc2cc(F)c(F)c(-c3cccs3)c2n1,CCCCCCc1ccc(C2(c3ccc(CCCCCC)cc3)c3cc4c(cc3-c3sc5cc(/C=C6\C(=O)c7cc(Cl)c(Cl)cc7C6=C(C#N)C#N)sc5c32)C(c2ccc(CCCCCC)cc2)(c2ccc(CCCCCC)cc2)c2c-4sc3cc(/C=C4\C(=O)c5cc(Cl)c(Cl)cc5C4=C(C#N)C#N)sc23)cc1,0.881,20.94,72.65,13.4,13.402573710000004,0.019206791044803,12.97,13.4,1:1,,,,ITO/ZnO/polymer:IT-4Cl/MoO3/Al,inverted,ZnO,ZnO,MoO3,MoO3,,O-XY,o-xylene,110.0,-5.55,-3.63,,-5.75,-4.09,
109437,10.1021/acsami.1c13245,10.1021/acsami.1c13245,PHT5,IT-4Cl,PHT5,IT-4Cl,CCCCCCCCC(CCCCCC)CCCOc1cnc2cc(F)c(F)c(-c3cccs3)c2n1,CCCCCCc1ccc(C2(c3ccc(CCCCCC)cc3)c3cc4c(cc3-c3sc5cc(/C=C6\C(=O)c7cc(Cl)c(Cl)cc7C6=C(C#N)C#N)sc5c32)C(c2ccc(CCCCCC)cc2)(c2ccc(CCCCCC)cc2)c2c-4sc3cc(/C=C4\C(=O)c5cc(Cl)c(Cl)cc5C4=C(C#N)C#N)sc23)cc1,0.881,20.83,68.97,12.66,12.656843330999996,0.0249341943128172,12.27,12.66,1:1,,,,ITO/ZnO/polymer:IT-4Cl/MoO3/Al,inverted,ZnO,ZnO,MoO3,MoO3,,O-XY,o-xylene,110.0,-5.56,-3.64,,-5.75,-4.09,
109438,10.1021/acsami.1c15278,10.1021/acsami.1c15278,PBQ10,Y6,PBQ10,Y6,CCCCCCCCC(CCCCCC)COc1cnc2c(-c3ccc(-c4cc5c(-c6cc(F)c(CC(CC)CCCC)s6)c6sccc6c(-c6cc(F)c(CC(CC)CCCC)s6)c5s4)s3)c(F)c(F)c(-c3cccs3)c2n1,CCCCCCCCCCCc1c(/C=C2\C(=O)c3cc(F)c(F)cc3C2=C(C#N)C#N)sc2c1sc1c3c4nsnc4c4c5sc6c(CCCCCCCCCCC)c(/C=C7\C(=O)c8cc(F)c(F)cc8C7=C(C#N)C#N)sc6c5n(CC(CC)CCCC)c4c3n(CC(CC)CCCC)c21,0.846,25.93,73.99,16.23,16.231023521999997,0.0063063585951756,16.03,16.23,1:1.2,1-chloronaphthalene,CN,,ITO/PEDOT:PSS/PBQ10:Y6/PDINN/Ag,conventional,PDINN,PDINN,PEDOT:PSS,PEDOT:PSS,,chloroform,chloroform,85.0,-5.455,-3.12,,-5.65,-4.09,
109439,10.1021/acsami.1c15278,10.1021/acsami.1c15278,α-PBQ10,Y6,α-PBQ10,Y6,CCCCCCCCC(CCCCCC)COc1cnc2c(-c3ccc(-c4cc5c(-c6cc(CC(CC)CCCC)c(F)s6)c6sccc6c(-c6cc(CC(CC)CCCC)c(F)s6)c5s4)s3)c(F)c(F)c(-c3cccs3)c2n1,CCCCCCCCCCCc1c(/C=C2\C(=O)c3cc(F)c(F)cc3C2=C(C#N)C#N)sc2c1sc1c3c4nsnc4c4c5sc6c(CCCCCCCCCCC)c(/C=C7\C(=O)c8cc(F)c(F)cc8C7=C(C#N)C#N)sc6c5n(CC(CC)CCCC)c4c3n(CC(CC)CCCC)c21,0.845,26.12,73.65,16.26,16.255586100000002,0.0271457564575609,16.05,16.26,1:1.2,1-chloronaphthalene,CN,,ITO/PEDOT:PSS/α-PBQ10:Y6/PDINN/Ag,conventional,PDINN,PDINN,PEDOT:PSS,PEDOT:PSS,,chloroform,chloroform,85.0,-5.42,-3.45,,-5.65,-4.09,
109447,10.1021/acsami.1c20813,10.1021/acsami.1c20813,D18,BTSe-IC2F,D18,BTSe-IC2F,CCCCCCC(CCCC)Cc1csc(-c2cc3c4nsnc4c4cc(-c5cc(CC(CCCC)CCCCCC)c(-c6cc7c(-c8cc(F)c(CC(CC)CCCC)s8)c8sccc8c(-c8cc(F)c(CC(CC)CCCC)s8)c7s6)s5)sc4c3s2)c1,CCCCCCCCCCCc1c(/C=C2\C(=O)c3cc(F)c(F)cc3C2=C(C#N)C#N)sc2c1sc1c3c4n[se]nc4c4c5sc6c(CCCCCCCCCCC)c(/C=C7\C(=O)c8cc(F)c(F)cc8C7=C(C#N)C#N)sc6c5n(CCCCCCCCc5ccccc5)c4c3n(CCCCCCCCc3ccccc3)c21,0.863,24.38,71.77,15.1,15.100364937999998,0.002416807947012,14.7,15.1,1:1.5,1-chloronaphthalene,CN,,ITO/PEDOT:PSS/Active layer/PDINN/Ag,conventional,PDINN,PDINN,PEDOT:PSS,PEDOT:PSS,,,,,-5.51,-2.77,,-5.64,-3.95,
109448,10.1021/acsami.1c20813,10.1021/acsami.1c20813,D18,BTSe-IC2F,D18,BTSe-IC2F,CCCCCCC(CCCC)Cc1csc(-c2cc3c4nsnc4c4cc(-c5cc(CC(CCCC)CCCCCC)c(-c6cc7c(-c8cc(F)c(CC(CC)CCCC)s8)c8sccc8c(-c8cc(F)c(CC(CC)CCCC)s8)c7s6)s5)sc4c3s2)c1,CCCCCCCCCCCc1c(/C=C2\C(=O)c3cc(F)c(F)cc3C2=C(C#N)C#N)sc2c1sc1c3c4n[se]nc4c4c5sc6c(CCCCCCCCCCC)c(/C=C7\C(=O)c8cc(F)c(F)cc8C7=C(C#N)C#N)sc6c5n(CCCCCCCCc5ccccc5)c4c3n(CCCCCCCCc3ccccc3)c21,0.831,26.96,77.22,17.3,17.300183472,0.0010605317919063,17.1,17.3,1:1.5,CN,CN,,ITO/PEDOT:PSS/Active layer/PDINN/Ag,conventional,PDINN,PDINN,PEDOT:PSS,PEDOT:PSS,,,,80.0,-5.51,-2.77,,-5.64,-3.95,
109449,10.1021/acsami.1c20813,10.1021/acsami.1c20813,D18,BTSe-IC2Cl,D18,BTSe-IC2Cl,CCCCCCC(CCCC)Cc1csc(-c2cc3c4nsnc4c4cc(-c5cc(CC(CCCC)CCCCCC)c(-c6cc7c(-c8cc(F)c(CC(CC)CCCC)s8)c8sccc8c(-c8cc(F)c(CC(CC)CCCC)s8)c7s6)s5)sc4c3s2)c1,CCCCCCCCCCCc1c(/C=C2\C(=O)c3cc(Cl)c(Cl)cc3C2=C(C#N)C#N)sc2c1sc1c3c4n[se]nc4c4c5sc6c(CCCCCCCCCCC)c(/C=C7\C(=O)c8cc(Cl)c(Cl)cc8C7=C(C#N)C#N)sc6c5n(CCCCCCCCc5ccccc5)c4c3n(CCCCCCCCc3ccccc3)c21,0.823,24.37,70.81,14.2,14.202014730999998,0.0141882464788673,13.8,14.2,1:1.5,1-chloronaphthalene,CN,,ITO/PEDOT:PSS/Active layer/PDINN/Ag,conventional,PDINN,PDINN,PEDOT:PSS,PEDOT:PSS,,,,,-5.51,-2.77,,-5.6,-4.01,
109450,10.1021/acsami.1c20813,10.1021/acsami.1c20813,D18,BTSe-IC2Cl,D18,BTSe-IC2Cl,CCCCCCC(CCCC)Cc1csc(-c2cc3c4nsnc4c4cc(-c5cc(CC(CCCC)CCCCCC)c(-c6cc7c(-c8cc(F)c(CC(CC)CCCC)s8)c8sccc8c(-c8cc(F)c(CC(CC)CCCC)s8)c7s6)s5)sc4c3s2)c1,CCCCCCCCCCCc1c(/C=C2\C(=O)c3cc(Cl)c(Cl)cc3C2=C(C#N)C#N)sc2c1sc1c3c4n[se]nc4c4c5sc6c(CCCCCCCCCCC)c(/C=C7\C(=O)c8cc(Cl)c(Cl)cc8C7=C(C#N)C#N)sc6c5n(CCCCCCCCc5ccccc5)c4c3n(CCCCCCCCc3ccccc3)c21,0.809,25.81,73.27,15.3,15.298988483,0.0066112222222353,15.0,15.3,1:1.5,CN,CN,,ITO/PEDOT:PSS/Active layer/PDINN/Ag,conventional,PDINN,PDINN,PEDOT:PSS,PEDOT:PSS,,,,80.0,-5.51,-2.77,,-5.6,-4.01,
109451,10.1021/acsami.1c22135,10.1021/acsami.1c22135,L-MD,N3,L-MD,N3,CCCCCCCCc1cc(/C=C2\SC(=S)N(CC)C2=O)sc1-c1ccc(-c2sc(-c3cc4c(-c5ccc(CC(CC)CCCC)s5)c5sc(-c6cc(CCCCCCCC)c(-c7ccc(-c8sc(/C=C9\SC(=S)N(CC)C9=O)cc8CCCCCCCC)s7)s6)cc5c(-c5ccc(CC(CC)CCCC)s5)c4s3)cc2CCCCCCCC)s1,CCCCCCCCCCCC1=C(/C=C2\C(=O)C3=CC(F)=C(F)C=C3C2=C(C#N)C#N)SC2=C1SC1=C2N(CCC(CC)CCCC)C2=C1C1=NSN=C1C1=C2N(CCC(CC)CCCC)C2=C1SC1=C2SC(/C=C2\C(=O)C3=CC(F)=C(F)C=C3C2=C(C#N)C#N)=C1CCCCCCCCCCC,0.9,1.61,20.0,0.29,0.2898,0.0689655172413717,0.27,0.29,,,,,Conventional Device Configuration,conventional,PDINO,,PEDOT:PSS,,,chloroform,,,-5.24,-3.49,,-5.64,-3.86,
109452,10.1021/acsami.1c22135,10.1021/acsami.1c22135,L-MD,N3,L-MD,N3,CCCCCCCCc1cc(/C=C2\SC(=S)N(CC)C2=O)sc1-c1ccc(-c2sc(-c3cc4c(-c5ccc(CC(CC)CCCC)s5)c5sc(-c6cc(CCCCCCCC)c(-c7ccc(-c8sc(/C=C9\SC(=S)N(CC)C9=O)cc8CCCCCCCC)s7)s6)cc5c(-c5ccc(CC(CC)CCCC)s5)c4s3)cc2CCCCCCCC)s1,CCCCCCCCCCCC1=C(/C=C2\C(=O)C3=CC(F)=C(F)C=C3C2=C(C#N)C#N)SC2=C1SC1=C2N(CCC(CC)CCCC)C2=C1C1=NSN=C1C1=C2N(CCC(CC)CCCC)C2=C1SC1=C2SC(/C=C2\C(=O)C3=CC(F)=C(F)C=C3C2=C(C#N)C#N)=C1CCCCCCCCCCC,0.8,19.89,52.0,8.05,8.27424,2.785590062111801,7.97,8.05,,,,,Conventional Device Configuration,conventional,PDINO,,PEDOT:PSS,,,chloroform,,100.0,-5.24,-3.49,,-5.64,-3.86,
109453,10.1021/acsami.1c22135,10.1021/acsami.1c22135,F-MD,N3,F-MD,N3,CCCCCCCCC1(CCCCCCCC)c2cc(/C=C3\SC(=S)N(CC)C3=O)sc2-c2sc(-c3cc4c(-c5ccc(CC(CC)CCCC)s5)c5sc(C6=CC7C(S6)c6sc(/C=C8\SC(=S)N(CC)C8=O)cc6C7(CCCCCCCC)CCCCCCCC)cc5c(-c5ccc(CC(CC)CCCC)s5)c4s3)cc21,CCCCCCCCCCCC1=C(/C=C2\C(=O)C3=CC(F)=C(F)C=C3C2=C(C#N)C#N)SC2=C1SC1=C2N(CCC(CC)CCCC)C2=C1C1=NSN=C1C1=C2N(CCC(CC)CCCC)C2=C1SC1=C2SC(/C=C2\C(=O)C3=CC(F)=C(F)C=C3C2=C(C#N)C#N)=C1CCCCCCCCCCC,0.83,20.9,51.0,8.78,8.846969999999999,0.7627562642368967,8.21,8.78,,,,,Conventional Device Configuration,conventional,PDINO,,PEDOT:PSS,,,chloroform,,,-5.3,-3.51,,-5.64,-3.86,
109454,10.1021/acsami.1c22135,10.1021/acsami.1c22135,F-MD,N3,F-MD,N3,CCCCCCCCC1(CCCCCCCC)c2cc(/C=C3\SC(=S)N(CC)C3=O)sc2-c2sc(-c3cc4c(-c5ccc(CC(CC)CCCC)s5)c5sc(C6=CC7C(S6)c6sc(/C=C8\SC(=S)N(CC)C8=O)cc6C7(CCCCCCCC)CCCCCCCC)cc5c(-c5ccc(CC(CC)CCCC)s5)c4s3)cc21,CCCCCCCCCCCC1=C(/C=C2\C(=O)C3=CC(F)=C(F)C=C3C2=C(C#N)C#N)SC2=C1SC1=C2N(CCC(CC)CCCC)C2=C1C1=NSN=C1C1=C2N(CCC(CC)CCCC)C2=C1SC1=C2SC(/C=C2\C(=O)C3=CC(F)=C(F)C=C3C2=C(C#N)C#N)=C1CCCCCCCCCCC,0.82,23.65,68.0,13.25,13.187239999999996,0.4736603773585101,13.01,13.25,,,,,Conventional Device Configuration,conventional,PDINO,,PEDOT:PSS,,,chloroform,,100.0,-5.3,-3.51,,-5.64,-3.86,
109458,10.1021/acsami.1c24348,10.1021/acsami.1c24348,PBTA-PS,IT4Cl,PBTA-PS,IT-4Cl,CCCCCCCCC(CCCCCC)CSc1ccc(-c2c3cc(-c4ccc(-c5c(F)c(F)c(-c6cccs6)c6nn(CC(CCCCCC)CCCCCCCC)nc56)s4)sc3c(-c3ccc(SCC(CCCCCC)CCCCCCCC)cc3)c3ccsc23)cc1,CCCCCCc1ccc(C2(c3ccc(CCCCCC)cc3)c3cc4c(cc3-c3sc5cc(/C=C6\C(=O)c7cc(Cl)c(Cl)cc7C6=C(C#N)C#N)sc5c32)C(c2ccc(CCCCCC)cc2)(c2ccc(CCCCCC)cc2)c2c-4sc3cc(/C=C4\C(=O)c5cc(Cl)c(Cl)cc5C4=C(C#N)C#N)sc23)cc1,0.76,19.08,52.45,7.63,7.6056696,0.3188781127129776,7.46,7.63,1:1,,,,ITO/PEDOT:PSS/active layer/PDINO/Al,conventional,PDINO,PDINO,PEDOT:PSS,PEDOT:PSS,,,,,-5.34,-3.4,,-5.75,-4.09,
109459,10.1021/acsami.1c24348,10.1021/acsami.1c24348,PClBTA-PS,IT4Cl,PClBTA-PS,IT-4Cl,CCCCCCCCC(CCCCCC)CSc1ccc(-c2c3cc(-c4sc(-c5c(F)c(F)c(-c6cc(Cl)cs6)c6nn(CC(CCCCCC)CCCCCCCC)nc56)cc4Cl)sc3c(-c3ccc(SCC(CCCCCC)CCCCCCCC)cc3)c3ccsc23)cc1,CCCCCCc1ccc(C2(c3ccc(CCCCCC)cc3)c3cc4c(cc3-c3sc5cc(/C=C6\C(=O)c7cc(Cl)c(Cl)cc7C6=C(C#N)C#N)sc5c32)C(c2ccc(CCCCCC)cc2)(c2ccc(CCCCCC)cc2)c2c-4sc3cc(/C=C4\C(=O)c5cc(Cl)c(Cl)cc5C4=C(C#N)C#N)sc23)cc1,0.82,21.13,76.2,13.2,13.2028692,0.0217363636363713,12.94,13.2,1:1,,,,ITO/PEDOT:PSS/active layer/PDINO/Al,conventional,PDINO,PDINO,PEDOT:PSS,PEDOT:PSS,,,,,-5.63,-3.68,,-5.75,-4.09,
109460,10.1021/acsami.2c02485,10.1021/acsami.2c02485,PBDB-T,PY3Se-1V,PBDB-T,PY3Se-1V,CCCCC(CC)Cc1ccc(-c2c3cc(-c4ccc(-c5sc(-c6cccs6)c6c5C(=O)c5c(CC(CC)CCCC)sc(CC(CC)CCCC)c5C6=O)s4)sc3c(-c3ccc(CC(CC)CCCC)s3)c3ccsc23)s1,CCCCCCCCCCCCC(CCCCCCCCCC)Cn1c2c(sc3c(CCCCCCCCCCC)c(/C=C4\C(=O)c5ccccc5C4=C(C#N)C#N)[se]c32)c2c3nsnc3c3c4sc5c(CCCCCCCCCCC)c(/C=C/C=C6\C(=O)c7cc(-c8ccc[se]8)ccc7C6=C(C#N)C#N)[se]c5c4n(CC(CCCCCCCCCC)CCCCCCCCCCCC)c3c21,0.81,24.7,65.9,13.2,13.184613000000002,0.1165681818181585,12.9,13.2,,1-chloronaphthalene,CN,,ITO/PEDOT:PSS/active layer/Al,conventional,,,PEDOT:PSS,PEDOT:PSS,,,,,-5.33,-3.48,,-5.51,-3.9,
109461,10.1021/acsami.2c02485,10.1021/acsami.2c02485,PBDB-T,PY3Se-1V,PBDB-T,PY3Se-1V,CCCCC(CC)Cc1ccc(-c2c3cc(-c4ccc(-c5sc(-c6cccs6)c6c5C(=O)c5c(CC(CC)CCCC)sc(CC(CC)CCCC)c5C6=O)s4)sc3c(-c3ccc(CC(CC)CCCC)s3)c3ccsc23)s1,CCCCCCCCCCCCC(CCCCCCCCCC)Cn1c2c(sc3c(CCCCCCCCCCC)c(/C=C4\C(=O)c5ccccc5C4=C(C#N)C#N)[se]c32)c2c3nsnc3c3c4sc5c(CCCCCCCCCCC)c(/C=C/C=C6\C(=O)c7cc(-c8ccc[se]8)ccc7C6=C(C#N)C#N)[se]c5c4n(CC(CCCCCCCCCC)CCCCCCCCCCCC)c3c21,0.799,25.9,59.2,12.2,12.2509072,0.417272131147535,12.0,12.2,,"1,8-diiooctane",DIO,,ITO/PEDOT:PSS/active layer/Al,conventional,,,PEDOT:PSS,PEDOT:PSS,,,,,-5.33,-3.48,,-5.51,-3.9,
109462,10.1021/acsami.5b00026,10.1021/acsami.5b00026,P1,PC71BM,P1,PC71BM,CCCCCCCCc1cc(-c2c(-c3cccs3)sc3c(-c4cc(CCCCCCCC)c(CCCCCCCC)s4)c(-c4ccc(-c5cccc6nsnc56)s4)sc23)sc1CCCCCCCC,COC(=O)CCCC1(c2ccccc2)C23c4c5ccc6c7cc8c9c%10c(cc%11cc%12c%13c%14c(cc%15c%16ccc-5c2c%16c2c5c%16c%17c(c(c46)c7c9c%17c4c%10c%11c%13c4c%16c%14c%152)C513)C%12)C8,0.79,11.03,64.0,5.54,5.576768,0.6636823104693045,5.35,5.54,1:2,,,,ITO/PEDOT:PSS/polymer:PC71BM/LiF/Al,conventional,LiF,,PEDOT:PSS,,110.0,,,,-5.34,-3.53,,-5.9,-3.9,
109463,10.1021/acsami.5b00026,10.1021/acsami.5b00026,P2,PC71BM,P2,PC71BM,,COC(=O)CCCC1(c2ccccc2)C23c4c5ccc6c7cc8c9c%10c(cc%11cc%12c%13c%14c(cc%15c%16ccc-5c2c%16c2c5c%16c%17c(c(c46)c7c9c%17c4c%10c%11c%13c4c%16c%14c%152)C513)C%12)C8,0.78,13.5,61.0,6.43,6.4233,0.1041990668740199,6.34,6.43,1:2,,,,ITO/PEDOT:PSS/polymer:PC71BM/LiF/Al,,LiF,,PEDOT:PSS,,105.0,,,,-5.34,-3.58,,-5.9,-3.9,
109464,10.1021/acsami.5b00026,10.1021/acsami.5b00026,P2,PC71BM,P2,PC71BM,,COC(=O)CCCC1(c2ccccc2)C23c4c5ccc6c7cc8c9c%10c(cc%11cc%12c%13c%14c(cc%15c%16ccc-5c2c%16c2c5c%16c%17c(c(c46)c7c9c%17c4c%10c%11c%13c4c%16c%14c%152)C513)C%12)C8,0.76,14.67,62.0,6.88,6.912504,0.4724418604651207,6.74,6.88,1:2,,,,ITO/PFN/polymer:PC71BM/MoO3/Al,inverted,PFN,,MoO3,,107.0,,,,-5.34,-3.58,,-5.9,-3.9,
109465,10.1021/acsami.5b00026,10.1021/acsami.5b00026,P3,PC71BM,P3,PC71BM,CCCCCCc1csc(-c2ccc(-c3cc(CCCCCC)c(/C=C/c4csc(-c5cc6c(OCC(CC)CCCC)c7sc(-c8ccc(C9=C%10C(=O)N(CC(CC)CCCC)C(c%11ccc(-c%12cc%13c(OCC(CC)CCCC)c%14sccc%14c(OCC(CC)CCCC)c%13s%12)s%11)=C%10C(=O)N9CC(CC)CCCC)s8)cc7c(OCC(CC)CCCC)c6s5)c4)s3)c3nsnc23)c1,COC(=O)CCCC1(c2ccccc2)C23c4c5ccc6c7cc8c9c%10c(cc%11cc%12c%13c%14c(cc%15c%16ccc-5c2c%16c2c5c%16c%17c(c(c46)c7c9c%17c4c%10c%11c%13c4c%16c%14c%152)C513)C%12)C8,0.89,6.08,57.0,3.07,3.084384,0.4685342019544031,2.87,3.07,1:2,,,,ITO/PEDOT:PSS/polymer:PC71BM/LiF/Al,conventional,LiF,,PEDOT:PSS,,82.0,,,,-5.31,-3.6,,-5.9,-3.9,
109466,10.1021/acsami.5b02012,10.1021/acsami.5b02012,PBDTTT-C-T,SDIPBI-1,PBDTTT-C-T,SDIPBI-1,CCCCC(CC)CC(=O)c1cc2c(-c3cc4c(-c5ccc(CC(CC)CCCC)s5)c5sccc5c(-c5ccc(CC(CC)CCCC)s5)c4s3)scc2s1,,0.72,8.86,40.0,2.54,2.55168,0.4598425196850096,,,1:1,,,,conventional,conventional,PFN,PFN,PEDOT:PSS,PEDOT:PSS,,,,,-5.13,-3.27,,,,
109467,10.1021/acsami.5b02012,10.1021/acsami.5b02012,PBDTTT-C-T,SDIPBI,PBDTTT-C-T,SDIPBI,CCCCC(CC)CC(=O)c1cc2c(-c3cc4c(-c5ccc(CC(CC)CCCC)s5)c5sccc5c(-c5ccc(CC(CC)CCCC)s5)c4s3)scc2s1,CCCCCCCC(CCCCCCC)N1C(=O)c2ccc3c4ccc5c6c(cc(-c7cc8c9c(ccc%10c%11ccc%12c%13c(ccc(c7c9%10)c%13%11)C(=O)N(C(CCCCCCC)CCCCCCC)C%12=O)C(=O)N(C(CCCCCCC)CCCCCCC)C8=O)c(c7ccc(c2c37)C1=O)c64)C(=O)N(C(CCCCCCC)CCCCCCC)C5=O,0.73,10.58,47.0,3.63,3.629998,5.5096418728249776e-05,,,1:1,,,,conventional,conventional,PFN,PFN,PEDOT:PSS,PEDOT:PSS,,,,,-5.13,-3.27,,-5.95,-3.87,
109468,10.1021/acsami.5b02012,10.1021/acsami.5b02012,PBDTTT-C-T,PPDI-1,PBDTTT-C-T,PPDI-1,CCCCC(CC)CC(=O)c1cc2c(-c3cc4c(-c5ccc(CC(CC)CCCC)s5)c5sccc5c(-c5ccc(CC(CC)CCCC)s5)c4s3)scc2s1,,0.77,9.0,46.0,3.2,3.1878,0.3812500000000135,,,1:1,,,,conventional,conventional,PFN,PFN,PEDOT:PSS,PEDOT:PSS,,,,,-5.13,-3.27,,,,
109469,10.1021/acsami.5b02012,10.1021/acsami.5b02012,PBDT-TS1,PPDI,PBDT-TS1,PPDI,CCCCCCCCSc1ccc(-c2c3cc(-c4scc5sc(C(=O)OCC(CC)CCCC)c(F)c45)sc3c(-c3ccc(SCCCCCCCC)s3)c3ccsc23)s1,CCCCCC(CCCCC)N1C(=O)c2ccc3c4ccc5c6c(ccc(c7ccc(c2c37)C1=O)c64)C(=O)N(N1C(=O)c2ccc3c4ccc6c7c(ccc(c8ccc(c2c38)C1=O)c74)C(=O)N(C(CCCCC)CCCCC)C6=O)C5=O,0.82,12.51,53.0,5.4,5.436845999999999,0.6823333333333116,,,1:1,,,,conventional,conventional,PFN,PFN,PEDOT:PSS,PEDOT:PSS,,,,,-5.33,-3.52,,-5.9,-3.86,
109470,10.1021/acsami.5b02012,10.1021/acsami.5b02012,PBDTTT-C-T,SDIPBI,PBDTTT-C-T,SDIPBI,CCCCC(CC)CC(=O)c1cc2c(-c3cc4c(-c5ccc(CC(CC)CCCC)s5)c5sccc5c(-c5ccc(CC(CC)CCCC)s5)c4s3)scc2s1,CCCCCCCC(CCCCCCC)N1C(=O)c2ccc3c4ccc5c6c(cc(-c7cc8c9c(ccc%10c%11ccc%12c%13c(ccc(c7c9%10)c%13%11)C(=O)N(C(CCCCCCC)CCCCCCC)C%12=O)C(=O)N(C(CCCCCCC)CCCCCCC)C8=O)c(c7ccc(c2c37)C1=O)c64)C(=O)N(C(CCCCCCC)CCCCCCC)C5=O,0.72,10.29,45.0,3.45,3.33396,3.363478260869589,3.25,3.45,1:1,,,,conventional,conventional,PFN,PFN,PEDOT:PSS,PEDOT:PSS,,,,,-5.13,-3.27,,-5.95,-3.87,
109471,10.1021/acsami.5b02012,10.1021/acsami.5b02012,PBDTTT-C-T,PPDI,PBDTTT-C-T,PPDI,CCCCC(CC)CC(=O)c1cc2c(-c3cc4c(-c5ccc(CC(CC)CCCC)s5)c5sccc5c(-c5ccc(CC(CC)CCCC)s5)c4s3)scc2s1,CCCCCC(CCCCC)N1C(=O)c2ccc3c4ccc5c6c(ccc(c7ccc(c2c37)C1=O)c64)C(=O)N(N1C(=O)c2ccc3c4ccc6c7c(ccc(c8ccc(c2c38)C1=O)c74)C(=O)N(C(CCCCC)CCCCC)C6=O)C5=O,0.76,10.46,49.0,3.94,3.895304,1.1344162436548129,3.78,3.94,1:1,,,,conventional,conventional,PFN,PFN,PEDOT:PSS,PEDOT:PSS,,,,,-5.13,-3.27,,-5.9,-3.86,
109472,10.1021/acsami.5b02012,10.1021/acsami.5b02012,PBDT-TS1,PPDI,PBDT-TS1,PPDI,CCCCCCCCSc1ccc(-c2c3cc(-c4scc5sc(C(=O)OCC(CC)CCCC)c(F)c45)sc3c(-c3ccc(SCCCCCCCC)s3)c3ccsc23)s1,CCCCCC(CCCCC)N1C(=O)c2ccc3c4ccc5c6c(ccc(c7ccc(c2c37)C1=O)c64)C(=O)N(N1C(=O)c2ccc3c4ccc6c7c(ccc(c8ccc(c2c38)C1=O)c74)C(=O)N(C(CCCCC)CCCCC)C6=O)C5=O,0.8,12.85,53.0,5.58,5.4484,2.358422939068096,5.45,5.58,1:1,,,,conventional,conventional,PFN,PFN,PEDOT:PSS,PEDOT:PSS,,,,,-5.33,-3.52,,-5.9,-3.86,
109473,10.1021/acsami.5b02012,10.1021/acsami.5b02012,PBDT-TS1,PPDI,PBDT-TS1,PPDI,CCCCCCCCSc1ccc(-c2c3cc(-c4scc5sc(C(=O)OCC(CC)CCCC)c(F)c45)sc3c(-c3ccc(SCCCCCCCC)s3)c3ccsc23)s1,CCCCCC(CCCCC)N1C(=O)c2ccc3c4ccc5c6c(ccc(c7ccc(c2c37)C1=O)c64)C(=O)N(N1C(=O)c2ccc3c4ccc6c7c(ccc(c8ccc(c2c38)C1=O)c74)C(=O)N(C(CCCCC)CCCCC)C6=O)C5=O,0.78,13.14,51.0,5.31,5.227092,1.5613559322033854,5.09,5.31,1:1,,,,inverted,inverted,PFN,PFN,MoO3,MoO3,,,,,-5.33,-3.52,,-5.9,-3.86,
109474,10.1021/acsami.5b03213,10.1021/acsami.5b03213,P3HT-end-H/Br,PCBM,P3HT,PCBM,CCCCCCc1ccsc1,CCCCC(=O)OCC1(C2=CC=CC=C2)C3=CC=CC4=CC=CC5=CC=CC6=CC=CC7=CC=CC1=C7C6=C5C4=C3,0.59,9.5,59.02,3.28,3.308071,0.8558231707317128,3.17,3.28,1:0.8,,,,ITO/PEDOT:PSS/P3HT:PCBM/Ca/Al,conventional,Ca,Ca,PEDOT:PSS,PEDOT:PSS,200.0,o-DCB,o-DCB,110.0,-5.32,-3.39,,-6.1,-3.7,
109475,10.1021/acsami.5b03213,10.1021/acsami.5b03213,P3HT-end-OXD,PCBM,P3HT,PCBM,CCCCCCc1ccsc1,CCCCC(=O)OCC1(C2=CC=CC=C2)C3=CC=CC4=CC=CC5=CC=CC6=CC=CC7=CC=CC1=C7C6=C5C4=C3,0.61,10.45,67.16,4.24,4.281114199999999,0.9696745283018656,4.1,4.24,1:0.8,,,,ITO/PEDOT:PSS/P3HT:PCBM/Ca/Al,conventional,Ca,Ca,PEDOT:PSS,PEDOT:PSS,200.0,o-DCB,o-DCB,110.0,-5.47,-3.54,,-6.1,-3.7,
109476,10.1021/acsami.5b03213,10.1021/acsami.5b03213,P3HT-end-TAZ,PCBM,P3HT,PCBM,CCCCCCc1ccsc1,CCCCC(=O)OCC1(C2=CC=CC=C2)C3=CC=CC4=CC=CC5=CC=CC6=CC=CC7=CC=CC1=C7C6=C5C4=C3,0.6,4.39,19.18,0.5,0.5052012,1.0402400000000034,0.45,0.5,1:0.8,,,,ITO/PEDOT:PSS/P3HT:PCBM/Ca/Al,conventional,Ca,Ca,PEDOT:PSS,PEDOT:PSS,200.0,o-DCB,o-DCB,110.0,-5.4,-3.45,,-6.1,-3.7,
109477,10.1021/acsami.5b03446,10.1021/acsami.5b03446,PBTTPD,PC71BM,PBTTPD,PC71BM,CCCCCCCCC(CCCCCCCC)N1C(=O)c2csc(-c3ccc(-c4cccs4)s3)c2C1=O,COC(=O)CCCC1(c2ccccc2)C23c4c5ccc6c7cc8c9c%10c(cc%11cc%12c%13c%14c(cc%15c%16ccc-5c2c%16c2c5c%16c%17c(c(c46)c7c9c%17c4c%10c%11c%13c4c%16c%14c%152)C513)C%12)C8,0.9,10.38,64.0,5.98,5.97888,0.0187290969899704,5.75,5.98,,DIO,,3 vol%,inverted,inverted,ZnO,ZnO,MoO3,MoO3,,o-dichlorobenzene,o-DCB,,-5.48,-3.32,,-5.9,-3.9,
109478,10.1021/acsami.5b03446,10.1021/acsami.5b03446,PTVTPD,PC71BM,PTVTPD,PC71BM,CCCCCCCCC(CCCCCCCC)N1C(=O)c2csc(-c3ccc(/C=C/c4cccs4)s3)c2C1=O,COC(=O)CCCC1(c2ccccc2)C23c4c5ccc6c7cc8c9c%10c(cc%11cc%12c%13c%14c(cc%15c%16ccc-5c2c%16c2c5c%16c%17c(c(c46)c7c9c%17c4c%10c%11c%13c4c%16c%14c%152)C513)C%12)C8,0.88,12.32,66.0,7.16,7.155455999999999,0.0634636871508518,6.97,7.16,,DIO,,3 vol%,inverted,inverted,ZnO,ZnO,MoO3,MoO3,140.0,o-dichlorobenzene,o-DCB,,-5.51,-3.36,,-5.9,-3.9,
109480,10.1021/acsami.5b03446,10.1021/acsami.5b03446,PTVTPD,PC71BM,PTVTPD,PC71BM,CCCCCCCCC(CCCCCCCC)N1C(=O)c2csc(-c3ccc(/C=C/c4cccs4)s3)c2C1=O,COC(=O)CCCC1(c2ccccc2)C23c4c5ccc6c7cc8c9c%10c(cc%11cc%12c%13c%14c(cc%15c%16ccc-5c2c%16c2c5c%16c%17c(c(c46)c7c9c%17c4c%10c%11c%13c4c%16c%14c%152)C513)C%12)C8,0.88,12.83,63.0,7.11,7.112952,0.0415189873417668,6.83,7.11,,DIO,,3 vol%,inverted,inverted,ZnO,ZnO,MoO3,MoO3,250.0,o-dichlorobenzene,o-DCB,,-5.51,-3.36,,-5.9,-3.9,
109481,10.1021/acsami.5b03446,10.1021/acsami.5b03446,PTVTPD,PC71BM,PTVTPD,PC71BM,CCCCCCCCC(CCCCCCCC)N1C(=O)c2csc(-c3ccc(/C=C/c4cccs4)s3)c2C1=O,COC(=O)CCCC1(c2ccccc2)C23c4c5ccc6c7cc8c9c%10c(cc%11cc%12c%13c%14c(cc%15c%16ccc-5c2c%16c2c5c%16c%17c(c(c46)c7c9c%17c4c%10c%11c%13c4c%16c%14c%152)C513)C%12)C8,0.87,13.46,59.0,6.91,6.909018,0.0142112879884295,6.41,6.91,,DIO,,3 vol%,inverted,inverted,ZnO,ZnO,MoO3,MoO3,380.0,o-dichlorobenzene,o-DCB,,-5.51,-3.36,,-5.9,-3.9,
109482,10.1021/acsami.5b03446,10.1021/acsami.5b03446,PTVTPD,PC71BM,PTVTPD,PC71BM,CCCCCCCCC(CCCCCCCC)N1C(=O)c2csc(-c3ccc(/C=C/c4cccs4)s3)c2C1=O,COC(=O)CCCC1(c2ccccc2)C23c4c5ccc6c7cc8c9c%10c(cc%11cc%12c%13c%14c(cc%15c%16ccc-5c2c%16c2c5c%16c%17c(c(c46)c7c9c%17c4c%10c%11c%13c4c%16c%14c%152)C513)C%12)C8,0.87,13.94,55.0,6.67,6.670289999999999,0.0043478260869383,6.35,6.67,,DIO,,3 vol%,inverted,inverted,ZnO,ZnO,MoO3,MoO3,410.0,o-dichlorobenzene,o-DCB,,-5.51,-3.36,,-5.9,-3.9,
109483,10.1021/acsami.5b03446,10.1021/acsami.5b03446,PTVTPD,PC71BM,PTVTPD,PC71BM,CCCCCCCCC(CCCCCCCC)N1C(=O)c2csc(-c3ccc(/C=C/c4cccs4)s3)c2C1=O,COC(=O)CCCC1(c2ccccc2)C23c4c5ccc6c7cc8c9c%10c(cc%11cc%12c%13c%14c(cc%15c%16ccc-5c2c%16c2c5c%16c%17c(c(c46)c7c9c%17c4c%10c%11c%13c4c%16c%14c%152)C513)C%12)C8,0.87,13.78,52.0,6.23,6.234072,0.065361155698232,6.03,6.23,,DIO,,3 vol%,inverted,inverted,ZnO,ZnO,MoO3,MoO3,450.0,o-dichlorobenzene,o-DCB,,-5.51,-3.36,,-5.9,-3.9,
109484,10.1021/acsami.5b04351,10.1021/acsami.5b04351,,cis-2-[70]BIEC,,cis-2-[70]BIEC,,,0.79,7.95,67.0,4.2,4.207935000000001,0.1889285714285878,4.2,,1:0.6,,,,ITO/PEDOT:PSS/active layer/Ca/Al,conventional,Ca,Ca,PEDOT:PSS,PEDOT:PSS,90.0,o-dichlorobenzene,o-DCB,150.0,,,,,,
109485,10.1021/acsami.5b04351,10.1021/acsami.5b04351,,bis-[70]BIEC,,bis-[70]BIEC,,,0.72,6.66,46.0,2.2,2.205792,0.2632727272727281,2.2,,1:0.6,,,,ITO/PEDOT:PSS/active layer/Ca/Al,conventional,Ca,Ca,PEDOT:PSS,PEDOT:PSS,90.0,o-dichlorobenzene,o-DCB,150.0,,,,,,
109486,10.1021/acsami.5b04351,10.1021/acsami.5b04351,,α-mono-[70]BIEC,,α-mono-[70]BIEC,,,0.64,5.9,57.0,2.2,2.1523200000000005,2.1672727272727146,2.2,,1:0.6,,,,ITO/PEDOT:PSS/active layer/Ca/Al,conventional,Ca,Ca,PEDOT:PSS,PEDOT:PSS,90.0,o-dichlorobenzene,o-DCB,150.0,,,,,,
109487,10.1021/acsami.5b04351,10.1021/acsami.5b04351,,[70]PCBM,,PC70BM,,CCCCC(=O)OCC1(C2=CC=CC=C2)C3=CC=CC4=CC=CC5=CC=CC6=CC=C7C=CC=CC8=CC=CC1=C8C7=C6C5=C4C3,0.6,8.6,73.0,3.8,3.7668,0.8736842105263247,3.8,,1:0.6,,,,ITO/PEDOT:PSS/active layer/Ca/Al,conventional,Ca,Ca,PEDOT:PSS,PEDOT:PSS,90.0,o-dichlorobenzene,o-DCB,150.0,,,,-6.1,-3.9,
109488,10.1021/acsami.5b04351,10.1021/acsami.5b04351,,[70]ICBA,,[70]ICBA,,,0.85,9.3,61.0,4.8,4.822050000000001,0.4593750000000211,4.8,,1:0.6,,,,ITO/PEDOT:PSS/active layer/Ca/Al,conventional,Ca,Ca,PEDOT:PSS,PEDOT:PSS,90.0,o-dichlorobenzene,o-DCB,150.0,,,,,,
109489,10.1021/acsami.5b07311,10.1021/acsami.5b07311,PDST-BDD,PC71BM,PDST-BDD,PC71BM,CCCCCCSc1sc(-c2c3cc(-c4ccc(-c5sc(-c6cccs6)c6c5C(=O)c5c(CC(CC)CCCC)sc(CC(CC)CCCC)c5C6=O)s4)sc3c(-c3cc(SCCCC)c(SCCCCCC)s3)c3ccsc23)cc1SCCCC,COC(=O)CCCC1(c2ccccc2)C23c4c5ccc6c7cc8c9c%10c(cc%11cc%12c%13c%14c(cc%15c%16ccc-5c2c%16c2c5c%16c%17c(c(c46)c7c9c%17c4c%10c%11c%13c4c%16c%14c%152)C513)C%12)C8,1.0,10.8,55.1,5.95,5.9508,0.013445378151259,,,1:1,"1,8-diiodooctane (DIO)",,3% v/v,ITO/PEDOT:PSS/active layer/Mg/Al,conventional,Mg,,PEDOT:PSS,PEDOT:PSS,,chlorobenzene,chlorobenzene,,-5.52,-3.69,,-5.9,-3.9,
109490,10.1021/acsami.5b07311,10.1021/acsami.5b07311,PBDT-BDD,PC71BM,PBDTBDD,PC71BM,CCCCC(CC)CC1=C2C(=O)c3c(-c4cccs4)sc(-c4ccc(-c5cc6c(-c7ccc(CC(CC)CCCC)s7)c7sccc7c(-c7ccc(CC(CC)CCCC)s7)c6s5)s4)c3C(=O)C2=C(CC(CC)CCCC)C1,COC(=O)CCCC1(c2ccccc2)C23c4c5ccc6c7cc8c9c%10c(cc%11cc%12c%13c%14c(cc%15c%16ccc-5c2c%16c2c5c%16c%17c(c(c46)c7c9c%17c4c%10c%11c%13c4c%16c%14c%152)C513)C%12)C8,0.86,10.68,72.3,6.67,6.640610399999999,0.4406236881559356,,,,,,,ITO/PEDOT:PSS/active layer/Mg/Al,conventional,,,PEDOT:PSS,PEDOT:PSS,,chlorobenzene,chlorobenzene,,-5.9,-3.06,,-5.9,-3.9,
109491,10.1021/acsami.5b07311,10.1021/acsami.5b07311,PDST-TT,PC71BM,PDST-TT,PC71BM,CCCCCCSc1sc(-c2c3cc(-c4scc5c(F)c(C(=O)OCC(CC)CCCC)sc45)sc3c(-c3cc(SCCCC)c(SCCCCCC)s3)c3ccsc23)cc1SCCCC,COC(=O)CCCC1(c2ccccc2)C23c4c5ccc6c7cc8c9c%10c(cc%11cc%12c%13c%14c(cc%15c%16ccc-5c2c%16c2c5c%16c%17c(c(c46)c7c9c%17c4c%10c%11c%13c4c%16c%14c%152)C513)C%12)C8,0.98,10.15,45.0,4.48,4.4761500000000005,0.0859374999999979,,,1:1.5,"1,8-diiodooctane (DIO)",,3% v/v,ITO/PEDOT:PSS/active layer/Mg/Al,conventional,,,PEDOT:PSS,PEDOT:PSS,,chlorobenzene,chlorobenzene,,-5.5,-3.87,,-5.9,-3.9,
109492,10.1021/acsami.5b07311,10.1021/acsami.5b07311,PBDT-TT,PC71BM,PBDT-TT,PC71BM,CCCCC(CC)COC(=O)c1c(-c2cccs2)sc2c(C(=O)OCC(CC)CCCC)c(-c3ccc(-c4cc5c(-c6ccc(CC(CC)CCCC)s6)c6sccc6c(-c6ccc(CC(CC)CCCC)s6)c5s4)s3)sc12,COC(=O)CCCC1(c2ccccc2)C23c4c5ccc6c7cc8c9c%10c(cc%11cc%12c%13c%14c(cc%15c%16ccc-5c2c%16c2c5c%16c%17c(c(c46)c7c9c%17c4c%10c%11c%13c4c%16c%14c%152)C513)C%12)C8,0.78,16.86,68.2,9.0,8.968845600000002,0.3461599999999817,,,,,,,ITO/PEDOT:PSS/active layer/Mg/Al,conventional,,,PEDOT:PSS,PEDOT:PSS,,chlorobenzene,chlorobenzene,,-5.23,-3.34,,-5.9,-3.9,
109493,10.1021/acsami.5b07311,10.1021/acsami.5b07311,PDST-DPP,PC71BM,PDST-DPP,PC71BM,CCCCCCCCC(CCCCCC)CN1C(=O)C2=C(c3ccc(-c4cc5c(-c6cc(SCCCC)c(SCCCCCC)s6)c6sccc6c(-c6cc(SCCCC)c(SCCCCCC)s6)c5s4)s3)N(CC(CCCCCC)CCCCCCCC)C(=O)C2=C1c1cccs1,COC(=O)CCCC1(c2ccccc2)C23c4c5ccc6c7cc8c9c%10c(cc%11cc%12c%13c%14c(cc%15c%16ccc-5c2c%16c2c5c%16c%17c(c(c46)c7c9c%17c4c%10c%11c%13c4c%16c%14c%152)C513)C%12)C8,0.88,6.59,54.1,3.14,3.1373672,0.0838471337579685,,,1:2,"1,8-diiodooctane (DIO)",,3% v/v,ITO/PEDOT:PSS/active layer/Mg/Al,conventional,,,PEDOT:PSS,PEDOT:PSS,,chlorobenzene,chlorobenzene,,-5.47,-4.01,,-5.9,-3.9,
109494,10.1021/acsami.5b07311,10.1021/acsami.5b07311,PBDT-DPP,PC71BM,PBDT-DPP,PC71BM,CCCCCC(CC)Oc1c2cc(-c3ccc(C4=C5C(=O)N(CC(CC)CCCC)C(c6cccs6)=C5C(=O)N4CC(CC)CCCC)s3)sc2c(OCC(CC)CCCC)c2ccsc12,COC(=O)CCCC1(c2ccccc2)C23c4c5ccc6c7cc8c9c%10c(cc%11cc%12c%13c%14c(cc%15c%16ccc-5c2c%16c2c5c%16c%17c(c(c46)c7c9c%17c4c%10c%11c%13c4c%16c%14c%152)C513)C%12)C8,0.73,8.44,68.0,4.23,4.189615999999999,0.9547044917257992,,,,,,,ITO/PEDOT:PSS/active layer/Mg/Al,conventional,,,PEDOT:PSS,PEDOT:PSS,,chlorobenzene,chlorobenzene,,-5.13,-3.44,,-5.9,-3.9,
109495,10.1021/acsami.5b07605,10.1021/acsami.5b07605,PTB7-th,P(NDI2OD-T2),PTB7-Th,P(NDI2OD-T2),CCCCC(CC)COC(=O)c1sc2csc(-c3cc4c(-c5ccc(CC(CC)CCCC)s5)c5sccc5c(-c5ccc(CC(CC)CCCC)s5)c4s3)c2c1F,CCCCCCCCCCC(CCCCCCCC)CN1C(=O)c2ccc3c4c(c(-c5ccc(-c6cccs6)s5)cc(c24)C1=O)C(=O)N(C(CCCCCCCC)CCCCCCCCCC)C3=O,0.79,1.24,55.0,0.53,0.53878,1.6566037735849075,0.53,,1:1,,,,ITO/PEDOT:PSS/active layer/Ca/Al,conventional,Ca,Ca,PEDOT:PSS,PEDOT:PSS,100.0,CN,1-chloronaphthalene,,-5.29,-3.72,,-5.49,-4.05,
109496,10.1021/acsami.5b07605,10.1021/acsami.5b07605,PTB7-th,P(NDI2OD-T2),PTB7-Th,P(NDI2OD-T2),CCCCC(CC)COC(=O)c1sc2csc(-c3cc4c(-c5ccc(CC(CC)CCCC)s5)c5sccc5c(-c5ccc(CC(CC)CCCC)s5)c4s3)c2c1F,CCCCCCCCCCC(CCCCCCCC)CN1C(=O)c2ccc3c4c(c(-c5ccc(-c6cccs6)s5)cc(c24)C1=O)C(=O)N(C(CCCCCCCC)CCCCCCCCCC)C3=O,0.77,6.82,51.0,2.73,2.6782140000000005,1.8969230769230565,2.73,,1:1,,,,ITO/PEDOT:PSS/active layer/Ca/Al,conventional,Ca,Ca,PEDOT:PSS,PEDOT:PSS,100.0,oDCB,o-DCB,,-5.29,-3.72,,-5.49,-4.05,
109497,10.1021/acsami.5b07605,10.1021/acsami.5b07605,PTB7-th,P(NDI2OD-T2),PTB7-Th,P(NDI2OD-T2),CCCCC(CC)COC(=O)c1sc2csc(-c3cc4c(-c5ccc(CC(CC)CCCC)s5)c5sccc5c(-c5ccc(CC(CC)CCCC)s5)c4s3)c2c1F,CCCCCCCCCCC(CCCCCCCC)CN1C(=O)c2ccc3c4c(c(-c5ccc(-c6cccs6)s5)cc(c24)C1=O)C(=O)N(C(CCCCCCCC)CCCCCCCCCC)C3=O,0.78,8.86,50.0,3.52,3.4554,1.8352272727272725,3.52,,1:1,,,,ITO/PEDOT:PSS/active layer/Ca/Al,conventional,Ca,Ca,PEDOT:PSS,PEDOT:PSS,100.0,CB,chlorobenzene,,-5.29,-3.72,,-5.49,-4.05,
109498,10.1021/acsami.5b08769,10.1021/acsami.5b08769,PTFBDT-BZS,PC71BM,PTFBDT-BZS,PC71BM,CCCCCCCCCCCCOc1c(OCCCCCCCCCCCC)c(-c2ccc(-c3cc4c(-c5cc(F)c(CC(CC)CCCC)c(F)c5)c5sccc5c(-c5cc(F)c(CC(CC)CCCC)c(F)c5)c4s3)s2)c2nsnc2c1-c1cccs1,COC(=O)CCCC1(c2ccccc2)C23c4c5ccc6c7cc8c9c%10c(cc%11cc%12c%13c%14c(cc%15c%16ccc-5c2c%16c2c5c%16c%17c(c(c46)c7c9c%17c4c%10c%11c%13c4c%16c%14c%152)C513)C%12)C8,0.89,12.67,73.0,8.24,8.231699,0.1007402912621292,8.03,8.24,1:2,,,,ITO/PEDOT:PSS/active layer/LiF/Al,conventional,LiF,LiF,PEDOT:PSS,PEDOT:PSS,85.0,DCB,o-DCB,,-5.43,-3.58,,-5.9,-3.9,
109499,10.1021/acsami.5b08769,10.1021/acsami.5b08769,PTFBDT-BZS,PC71BM,PTFBDT-BZS,PC71BM,CCCCCCCCCCCCOc1c(OCCCCCCCCCCCC)c(-c2ccc(-c3cc4c(-c5cc(F)c(CC(CC)CCCC)c(F)c5)c5sccc5c(-c5cc(F)c(CC(CC)CCCC)c(F)c5)c4s3)s2)c2nsnc2c1-c1cccs1,COC(=O)CCCC1(c2ccccc2)C23c4c5ccc6c7cc8c9c%10c(cc%11cc%12c%13c%14c(cc%15c%16ccc-5c2c%16c2c5c%16c%17c(c(c46)c7c9c%17c4c%10c%11c%13c4c%16c%14c%152)C513)C%12)C8,0.89,11.99,68.0,7.26,7.256348,0.050303030303027,7.06,7.26,1:2,DIO,DIO,1.0 vol%,ITO/PEDOT:PSS/active layer/LiF/Al,conventional,LiF,LiF,PEDOT:PSS,PEDOT:PSS,80.0,DCB,o-DCB,,-5.43,-3.58,,-5.9,-3.9,
109500,10.1021/acsami.5b08769,10.1021/acsami.5b08769,PTFBDT-BZO,PC71BM,PTFBDT-BZO,PC71BM,CCCCCCCCCCCCOc1c(OCCCCCCCCCCCC)c(-c2ccc(-c3cc4c(-c5cc(F)c(CC(CC)CCCC)c(F)c5)c5sccc5c(-c5cc(F)c(CC(CC)CCCC)c(F)c5)c4s3)s2)c2nonc2c1-c1cccs1,COC(=O)CCCC1(c2ccccc2)C23c4c5ccc6c7cc8c9c%10c(cc%11cc%12c%13c%14c(cc%15c%16ccc-5c2c%16c2c5c%16c%17c(c(c46)c7c9c%17c4c%10c%11c%13c4c%16c%14c%152)C513)C%12)C8,0.95,9.04,58.0,4.98,4.981039999999999,0.0208835341365224,4.83,4.98,1:1.5,,,,ITO/PEDOT:PSS/active layer/LiF/Al,conventional,LiF,LiF,PEDOT:PSS,PEDOT:PSS,80.0,DCB,o-DCB,,-5.62,-3.8,,-5.9,-3.9,
