Repository: JiYiqaq/PCE-KA-GNN

# Data directory

- `raw/Active_Database.csv` is the immutable source dataset bundled under CC BY 4.0. Do not overwrite it with processed data.
- `processed/` is created and populated by the training pipeline. Generated `.pt` and `.pth` caches are intentionally ignored by Git because they can exceed GitHub's normal single-file limit.

See `../DATA_LICENSE.md` for provenance, license and checksum information.

File: data/raw/Active_Database.csv (part 431 of 471)
id,doi,doi_norm,donor,acceptor,donor_canonical,acceptor_canonical,donor_smiles,acceptor_smiles,voc,jsc,ff,pce,pce_recomputed,pce_relative_error_percent,pce_avg,pce_best,d_a_ratio,additive,additive_canonical,additive_ratio,device_structure,device_type,etl,etl_canonical,htl,htl_canonical,active_layer_thickness,solvent,solvent_canonical,annealing_temp,homo_d,lumo_d,eg_d,homo_a,lumo_a,eg_a
109501,10.1021/acsami.5b08769,10.1021/acsami.5b08769,PTFBDT-BZO,PC71BM,PTFBDT-BZO,PC71BM,CCCCCCCCCCCCOc1c(OCCCCCCCCCCCC)c(-c2ccc(-c3cc4c(-c5cc(F)c(CC(CC)CCCC)c(F)c5)c5sccc5c(-c5cc(F)c(CC(CC)CCCC)c(F)c5)c4s3)s2)c2nonc2c1-c1cccs1,COC(=O)CCCC1(c2ccccc2)C23c4c5ccc6c7cc8c9c%10c(cc%11cc%12c%13c%14c(cc%15c%16ccc-5c2c%16c2c5c%16c%17c(c(c46)c7c9c%17c4c%10c%11c%13c4c%16c%14c%152)C513)C%12)C8,0.96,9.24,64.0,5.67,5.677056,0.1244444444444514,5.54,5.67,1:1.5,DIO,DIO,1.0 vol%,ITO/PEDOT:PSS/active layer/LiF/Al,conventional,LiF,LiF,PEDOT:PSS,PEDOT:PSS,90.0,DCB,o-DCB,,-5.62,-3.8,,-5.9,-3.9,
109502,10.1021/acsami.5b09460,10.1021/acsami.5b09460,TQ5,PC71BM,TQ5,PC71BM,CCCCCCCCOc1cccc(-c2nc3c(-c4ccc(/C=C5\SC(=S)N(CC)C5=O)s4)ccc(-c4ccc(-c5ccc(-c6ccc(/C=C7/SC(=O)N(CC)C7=O)s6)c6nc(-c7cccc(OCCCCCCCC)c7)c(-c7cccc(OCCCCCCCC)c7)nc56)s4)c3nc2-c2cccc(OCCCCCCCC)c2)c1,COC(=O)CCCC1(c2ccccc2)C23c4c5ccc6c7cc8c9c%10c(cc%11cc%12c%13c%14c(cc%15c%16ccc-5c2c%16c2c5c%16c%17c(c(c46)c7c9c%17c4c%10c%11c%13c4c%16c%14c%152)C513)C%12)C8,0.83,0.79,26.0,0.17,0.1704819999999999,0.2835294117646792,,,1:2,,,,ITO/PEDOT:PSS/active layer/LiF/Al,conventional,LiF,,PEDOT:PSS,,,chloroform,chloroform,,-5.69,-3.64,,-5.9,-3.9,
109503,10.1021/acsami.5b09460,10.1021/acsami.5b09460,TQ7,PC71BM,TQ7,PC71BM,CCCCCCCCOc1cccc(-c2nc3c(-c4cccs4)ccc(-c4ccc(-c5ccc(-c6ccc(-c7ccc(-c8cccs8)c8nc(-c9cccc(OCCCCCCCC)c9)c(-c9cccc(OCCCCCCCC)c9)nc78)s6)c6nc(-c7cccc(OCCCCCCCC)c7)c(-c7cccc(OCCCCCCCC)c7)nc56)s4)c3nc2-c2cccc(OCCCCCCCC)c2)c1,COC(=O)CCCC1(c2ccccc2)C23c4c5ccc6c7cc8c9c%10c(cc%11cc%12c%13c%14c(cc%15c%16ccc-5c2c%16c2c5c%16c%17c(c(c46)c7c9c%17c4c%10c%11c%13c4c%16c%14c%152)C513)C%12)C8,0.83,4.89,29.0,1.18,1.177023,0.252288135593221,,,1:2,,,,ITO/PEDOT:PSS/active layer/LiF/Al,conventional,LiF,,PEDOT:PSS,,,chloroform,chloroform,,-5.64,-3.6,,-5.9,-3.9,
109504,10.1021/acsami.5b09460,10.1021/acsami.5b09460,TQ9,PC71BM,TQ9,PC71BM,CCCCCCCCOc1cccc(-c2nc3c(-c4cccs4)ccc(-c4ccc(-c5ccc(-c6ccc(-c7ccc(-c8ccc(-c9ccc(-c%10cccs%10)c%10nc(-c%11cccc(OCCCCCCCC)c%11)c(-c%11cccc(OCCCCCCCC)c%11)nc9%10)s8)c8nc(-c9cccc(OCCCCCCCC)c9)c(-c9cccc(OCCCCCCCC)c9)nc78)s6)c6nc(-c7cccc(OCCCCCCCC)c7)c(-c7cccc(OCCCCCCCC)c7)nc56)s4)c3nc2-c2cccc(OCCCCCCCC)c2)c1,COC(=O)CCCC1(c2ccccc2)C23c4c5ccc6c7cc8c9c%10c(cc%11cc%12c%13c%14c(cc%15c%16ccc-5c2c%16c2c5c%16c%17c(c(c46)c7c9c%17c4c%10c%11c%13c4c%16c%14c%152)C513)C%12)C8,0.81,6.28,37.0,1.86,1.882116,1.1890322580645174,,,1:2,,,,ITO/PEDOT:PSS/active layer/LiF/Al,conventional,LiF,,PEDOT:PSS,,,o-dichlorobenzene,chloroform,,-5.57,-3.57,,-5.9,-3.9,
109505,10.1021/acsami.5b09460,10.1021/acsami.5b09460,TQ5-DR,PC71BM,TQ5-DR,PC71BM,CCCCCCCCOc1cccc(-c2nc3c(-c4cccs4)ccc(-c4ccc(-c5ccc(-c6cccs6)c6nc(-c7cccc(OCCCCCCCC)c7)c(-c7cccc(OCCCCCCCC)c7)nc56)s4)c3nc2-c2cccc(OCCCCCCCC)c2)c1,COC(=O)CCCC1(c2ccccc2)C23c4c5ccc6c7cc8c9c%10c(cc%11cc%12c%13c%14c(cc%15c%16ccc-5c2c%16c2c5c%16c%17c(c(c46)c7c9c%17c4c%10c%11c%13c4c%16c%14c%152)C513)C%12)C8,0.9,6.85,51.0,3.14,3.14415,0.1321656050955445,,,1:1,,,,ITO/PEDOT:PSS/active layer/LiF/Al,conventional,LiF,,PEDOT:PSS,,,chloroform,chloroform,,-5.64,-3.77,,-5.9,-3.9,
109506,10.1021/acsami.5b09460,10.1021/acsami.5b09460,TQ5-DR,PC71BM,TQ5-DR,PC71BM,CCCCCCCCOc1cccc(-c2nc3c(-c4cccs4)ccc(-c4ccc(-c5ccc(-c6cccs6)c6nc(-c7cccc(OCCCCCCCC)c7)c(-c7cccc(OCCCCCCCC)c7)nc56)s4)c3nc2-c2cccc(OCCCCCCCC)c2)c1,COC(=O)CCCC1(c2ccccc2)C23c4c5ccc6c7cc8c9c%10c(cc%11cc%12c%13c%14c(cc%15c%16ccc-5c2c%16c2c5c%16c%17c(c(c46)c7c9c%17c4c%10c%11c%13c4c%16c%14c%152)C513)C%12)C8,0.96,6.02,49.0,2.83,2.831808,0.0638869257950384,,,1:1,,,,ITO/PEDOT:PSS/active layer/LiF/Al,conventional,LiF,,PEDOT:PSS,,,chloroform,chloroform,,-5.64,-3.77,,-5.9,-3.9,
109507,10.1021/acsami.5b09460,10.1021/acsami.5b09460,TQ7-DR,PC71BM,TQ7-DR,PC71BM,CCCCCCCCOc1cccc(-c2nc3c(-c4ccc(/C=C5\SC(=S)N(CC)C5=O)s4)ccc(-c4ccc(-c5ccc(-c6ccc(-c7ccc(-c8ccc(/C=C9/SC(=S)N(CC)C9=O)s8)c8nc(-c9cccc(OCCCCCCCC)c9)c(-c9cccc(OCCCCCCCC)c9)nc78)s6)c6nc(-c7cccc(OCCCCCCCC)c7)c(-c7cccc(OCCCCCCCC)c7)nc56)s4)c3nc2-c2cccc(OCCCCCCCC)c2)c1,COC(=O)CCCC1(c2ccccc2)C23c4c5ccc6c7cc8c9c%10c(cc%11cc%12c%13c%14c(cc%15c%16ccc-5c2c%16c2c5c%16c%17c(c(c46)c7c9c%17c4c%10c%11c%13c4c%16c%14c%152)C513)C%12)C8,0.92,7.05,47.0,3.05,3.04842,0.051803278688529,,,3:2,,,,ITO/PEDOT:PSS/active layer/LiF/Al,conventional,LiF,,PEDOT:PSS,,,o-dichlorobenzene,chloroform,,-5.6,-3.75,,-5.9,-3.9,
109508,10.1021/acsami.5b09460,10.1021/acsami.5b09460,TQ9-DR,PC71BM,TQ9-DR,PC71BM,CCCCCCCCOc1cccc(-c2nc3c(-c4ccc(/C=C5\SC(=S)N(CC)C5=O)s4)ccc(-c4ccc(-c5ccc(-c6ccc(-c7ccc(-c8ccc(-c9ccc(-c%10ccc(/C=C%11/SC(=O)N(CC)C%11=O)s%10)c%10nc(-c%11cccc(OCCCCCCCC)c%11)c(-c%11cccc(OCCCCCCCC)c%11)nc9%10)s8)c8nc(-c9cccc(OCCCCCCCC)c9)c(-c9cccc(OCCCCCCCC)c9)nc78)s6)c6nc(-c7cccc(OCCCCCCCC)c7)c(-c7cccc(OCCCCCCCC)c7)nc56)s4)c3nc2-c2cccc(OCCCCCCCC)c2)c1,COC(=O)CCCC1(c2ccccc2)C23c4c5ccc6c7cc8c9c%10c(cc%11cc%12c%13c%14c(cc%15c%16ccc-5c2c%16c2c5c%16c%17c(c(c46)c7c9c%17c4c%10c%11c%13c4c%16c%14c%152)C513)C%12)C8,0.85,5.25,49.0,2.19,2.186625,0.1541095890411017,,,1:1,,,,ITO/PEDOT:PSS/active layer/LiF/Al,conventional,LiF,,PEDOT:PSS,,,o-dichlorobenzene:chloroform = 1:1,chloroform,,-5.54,-3.75,,-5.9,-3.9,
109509,10.1021/acsami.6b02671,10.1021/acsami.6b02671,PffBT4T-2OD,PC71BM,PffBT4T-2OD,PC71BM,CCCCCCCCCCC(CCCCCCCC)Cc1csc(-c2c(F)c(F)c(-c3cc(CC(CCCCCCCC)CCCCCCCCCC)c(-c4ccc(-c5cccs5)s4)s3)c3nsnc23)c1,COC(=O)CCCC1(c2ccccc2)C23c4c5ccc6c7cc8c9c%10c(cc%11cc%12c%13c%14c(cc%15c%16ccc-5c2c%16c2c5c%16c%17c(c(c46)c7c9c%17c4c%10c%11c%13c4c%16c%14c%152)C513)C%12)C8,0.78,15.896,64.4,8.08,7.984878720000001,1.177243564356423,7.89,8.08,1:1.3,NO,,0 vol %,ITO/PEDOT:PSS/PffBT4T-2OD:PC71BM/LiF/Al,conventional,LiF,LiF,PEDOT:PSS,PEDOT:PSS,,DCB:CB (1:1),o-DCB:chlorobenzene (1:1),80.0,-5.32,-3.7,,-5.9,-3.9,
109510,10.1021/acsami.6b02671,10.1021/acsami.6b02671,PffBT4T-2OD,PC71BM,PffBT4T-2OD,PC71BM,CCCCCCCCCCC(CCCCCCCC)Cc1csc(-c2c(F)c(F)c(-c3cc(CC(CCCCCCCC)CCCCCCCCCC)c(-c4ccc(-c5cccs5)s4)s3)c3nsnc23)c1,COC(=O)CCCC1(c2ccccc2)C23c4c5ccc6c7cc8c9c%10c(cc%11cc%12c%13c%14c(cc%15c%16ccc-5c2c%16c2c5c%16c%17c(c(c46)c7c9c%17c4c%10c%11c%13c4c%16c%14c%152)C513)C%12)C8,0.78,15.993,61.9,7.72,7.721740260000001,0.0225422279792867,7.62,7.72,1:1.3,ODT (3 vol %),ODT,3 vol %,ITO/PEDOT:PSS/PffBT4T-2OD:PC71BM/LiF/Al,conventional,LiF,LiF,PEDOT:PSS,PEDOT:PSS,,DCB:CB (1:1),o-DCB:chlorobenzene (1:1),80.0,-5.32,-3.7,,-5.9,-3.9,
109511,10.1021/acsami.6b02671,10.1021/acsami.6b02671,PffBT4T-2OD,PC71BM,PffBT4T-2OD,PC71BM,CCCCCCCCCCC(CCCCCCCC)Cc1csc(-c2c(F)c(F)c(-c3cc(CC(CCCCCCCC)CCCCCCCCCC)c(-c4ccc(-c5cccs5)s4)s3)c3nsnc23)c1,COC(=O)CCCC1(c2ccccc2)C23c4c5ccc6c7cc8c9c%10c(cc%11cc%12c%13c%14c(cc%15c%16ccc-5c2c%16c2c5c%16c%17c(c(c46)c7c9c%17c4c%10c%11c%13c4c%16c%14c%152)C513)C%12)C8,0.79,16.785,66.4,8.91,8.804739600000001,1.181373737373724,8.82,8.91,1:1.3,DIO (3 vol %),DIO,3 vol %,ITO/PEDOT:PSS/PffBT4T-2OD:PC71BM/LiF/Al,conventional,LiF,LiF,PEDOT:PSS,PEDOT:PSS,,DCB:CB (1:1),o-DCB:chlorobenzene (1:1),80.0,-5.32,-3.7,,-5.9,-3.9,
109512,10.1021/acsami.6b02671,10.1021/acsami.6b02671,PffBT4T-2OD,PC71BM,PffBT4T-2OD,PC71BM,CCCCCCCCCCC(CCCCCCCC)Cc1csc(-c2c(F)c(F)c(-c3cc(CC(CCCCCCCC)CCCCCCCCCC)c(-c4ccc(-c5cccs5)s4)s3)c3nsnc23)c1,COC(=O)CCCC1(c2ccccc2)C23c4c5ccc6c7cc8c9c%10c(cc%11cc%12c%13c%14c(cc%15c%16ccc-5c2c%16c2c5c%16c%17c(c(c46)c7c9c%17c4c%10c%11c%13c4c%16c%14c%152)C513)C%12)C8,0.78,17.304,69.0,9.31,9.3130128,0.0323609022556251,9.1,9.31,1:1.3,DPE (3 vol %),DPE,3 vol %,ITO/PEDOT:PSS/PffBT4T-2OD:PC71BM/LiF/Al,conventional,LiF,LiF,PEDOT:PSS,PEDOT:PSS,,DCB:CB (1:1),o-DCB:chlorobenzene (1:1),80.0,-5.32,-3.7,,-5.9,-3.9,
109513,10.1021/acsami.6b02671,10.1021/acsami.6b02671,PffBT4T-2OD,PC71BM,PffBT4T-2OD,PC71BM,CCCCCCCCCCC(CCCCCCCC)Cc1csc(-c2c(F)c(F)c(-c3cc(CC(CCCCCCCC)CCCCCCCCCC)c(-c4ccc(-c5cccs5)s4)s3)c3nsnc23)c1,COC(=O)CCCC1(c2ccccc2)C23c4c5ccc6c7cc8c9c%10c(cc%11cc%12c%13c%14c(cc%15c%16ccc-5c2c%16c2c5c%16c%17c(c(c46)c7c9c%17c4c%10c%11c%13c4c%16c%14c%152)C513)C%12)C8,0.79,17.752,73.1,10.23,10.25160248,0.2111679374388908,10.01,10.23,1:1.3,CN (3 vol %),CN,3 vol %,ITO/PEDOT:PSS/PffBT4T-2OD:PC71BM/LiF/Al,conventional,LiF,LiF,PEDOT:PSS,PEDOT:PSS,,DCB:CB (1:1),o-DCB:chlorobenzene (1:1),80.0,-5.32,-3.7,,-5.9,-3.9,
109514,10.1021/acsami.6b06967,10.1021/acsami.6b06967,PDPP1,[70]PCBM,PDPP1,PC70BM,CCCCCCCCCCC(CCCCCCCC)CN1C(=O)C2=C(c3ccc(-c4ccc(-c5cccs5)s4)s3)NC(=O)C2=C1c1nccs1,CCCCC(=O)OCC1(C2=CC=CC=C2)C3=CC=CC4=CC=CC5=CC=CC6=CC=C7C=CC=CC8=CC=CC1=C8C7=C6C5=C4C3,0.76,12.0,65.0,5.9,5.928000000000001,0.4745762711864486,,,1:2,DIO (2.5%),DIO,2.5%,inverted,inverted,ZnO,ZnO,MoO3,MoO3,75.0,CHCl3,chloroform,,-5.48,-4.03,,-6.1,-3.9,
109515,10.1021/acsami.6b06967,10.1021/acsami.6b06967,PDPP2,[70]PCBM,PDPP2,PC70BM,CCCCCCCCCCC(CCCCCCCC)CN1C(=O)C2=C(c3ccc(-c4ccc(-c5ccc(-c6cnc(C7=C8C(=O)NC(c9ncc(-c%10ccc(-c%11cccs%11)s%10)s9)=C8C(=O)N7CC(CCCCCCCC)CCCCCCCCCC)s6)s5)s4)s3)NC(=O)C2=C1c1cccs1,CCCCC(=O)OCC1(C2=CC=CC=C2)C3=CC=CC4=CC=CC5=CC=CC6=CC=C7C=CC=CC8=CC=CC1=C8C7=C6C5=C4C3,0.7,13.7,59.0,5.7,5.658099999999998,0.7350877192982777,,,1:2,o-DCB (10%),o-DCB,10%,inverted,inverted,ZnO,ZnO,MoO3,MoO3,90.0,CHCl3,chloroform,,-5.36,-3.93,,-6.1,-3.9,
109516,10.1021/acsami.6b08802,10.1021/acsami.6b08802,P1,PC71BM,P1,PC71BM,CCCCCCCCc1cc(-c2c(-c3cccs3)sc3c(-c4cc(CCCCCCCC)c(CCCCCCCC)s4)c(-c4ccc(-c5cccc6nsnc56)s4)sc23)sc1CCCCCCCC,COC(=O)CCCC1(c2ccccc2)C23c4c5ccc6c7cc8c9c%10c(cc%11cc%12c%13c%14c(cc%15c%16ccc-5c2c%16c2c5c%16c%17c(c(c46)c7c9c%17c4c%10c%11c%13c4c%16c%14c%152)C513)C%12)C8,0.96,8.82,46.0,3.89,3.894912,0.126272493573254,3.83,3.89,1:2,,,,ITO/PEDOT:PSS/active layer/Al,conventional,,,PEDOT:PSS,PEDOT:PSS,90.0,CF,chloroform,,-5.34,-3.53,,-5.9,-3.9,
109517,10.1021/acsami.6b08802,10.1021/acsami.6b08802,P2,PC71BM,P2,PC71BM,,COC(=O)CCCC1(c2ccccc2)C23c4c5ccc6c7cc8c9c%10c(cc%11cc%12c%13c%14c(cc%15c%16ccc-5c2c%16c2c5c%16c%17c(c(c46)c7c9c%17c4c%10c%11c%13c4c%16c%14c%152)C513)C%12)C8,1.04,7.53,43.0,3.37,3.3674160000000004,0.0766765578634925,3.27,3.37,1:2,,,,ITO/PEDOT:PSS/active layer/Al,conventional,,,PEDOT:PSS,PEDOT:PSS,90.0,CF,chloroform,,-5.34,-3.58,,-5.9,-3.9,
109518,10.1021/acsami.6b08802,10.1021/acsami.6b08802,P1,PC71BM,P1,PC71BM,CCCCCCCCc1cc(-c2c(-c3cccs3)sc3c(-c4cc(CCCCCCCC)c(CCCCCCCC)s4)c(-c4ccc(-c5cccc6nsnc56)s4)sc23)sc1CCCCCCCC,COC(=O)CCCC1(c2ccccc2)C23c4c5ccc6c7cc8c9c%10c(cc%11cc%12c%13c%14c(cc%15c%16ccc-5c2c%16c2c5c%16c%17c(c(c46)c7c9c%17c4c%10c%11c%13c4c%16c%14c%152)C513)C%12)C8,0.92,12.6,62.0,7.19,7.1870400000000005,0.0411682892906794,7.1,7.19,1:2,DIO,DIO,3 vol%,ITO/PEDOT:PSS/active layer/Al,conventional,,,PEDOT:PSS,PEDOT:PSS,90.0,CF,chloroform,,-5.34,-3.53,,-5.9,-3.9,
109519,10.1021/acsami.6b08802,10.1021/acsami.6b08802,P2,PC71BM,P2,PC71BM,,COC(=O)CCCC1(c2ccccc2)C23c4c5ccc6c7cc8c9c%10c(cc%11cc%12c%13c%14c(cc%15c%16ccc-5c2c%16c2c5c%16c%17c(c(c46)c7c9c%17c4c%10c%11c%13c4c%16c%14c%152)C513)C%12)C8,0.96,11.64,57.0,6.34,6.369408,0.463848580441642,6.23,6.34,1:2,DIO,DIO,3 vol%,ITO/PEDOT:PSS/active layer/Al,conventional,,,PEDOT:PSS,PEDOT:PSS,90.0,CF,chloroform,,-5.34,-3.58,,-5.9,-3.9,
109520,10.1021/acsami.6b11041,10.1021/acsami.6b11041,PTB7-Th,PTe-PDI(OD),PTB7-Th,PTe-PDI(OD),CCCCC(CC)COC(=O)c1sc2csc(-c3cc4c(-c5ccc(CC(CC)CCCC)s5)c5sccc5c(-c5ccc(CC(CC)CCCC)s5)c4s3)c2c1F,CCCCCCCCCCC(CCCCCCCC)CN1C(=O)c2ccc3c4ccc5c6c(cc(-c7ccc[te]7)c(c7ccc(c2c37)C1=O)c64)C(=O)N(CC(CCCCCCCC)CCCCCCCCCC)C5=O,0.68,8.11,41.3,2.81,2.2776124,18.94617793594307,2.61,2.81,1:1,,,,ITO/ZnO/active layer/MoO3/Ag,inverted,ZnO,ZnO,MoO3,MoO3,,,,,-5.29,-3.72,,-5.69,-4.01,
109521,10.1021/acsami.6b11041,10.1021/acsami.6b11041,PTB7-Th,PTe-NDI(OD),PTB7-Th,PTe-NDI(OD),CCCCC(CC)COC(=O)c1sc2csc(-c3cc4c(-c5ccc(CC(CC)CCCC)s5)c5sccc5c(-c5ccc(CC(CC)CCCC)s5)c4s3)c2c1F,CCCCCCCCCCC(CCCCCCCC)CN1C(=O)c2ccc3c4c(c(-c5ccc[te]5)cc(c24)C1=O)C(=O)N(CC(CCCCCCCC)CCCCCCCCCC)C3=O,0.71,8.32,47.4,3.21,2.8000128,12.77218691588787,3.18,3.21,1:1,,,,ITO/ZnO/active layer/MoO3/Ag,inverted,ZnO,ZnO,MoO3,MoO3,,,,,-5.29,-3.72,,-5.49,-3.98,
109522,10.1021/acsami.6b11041,10.1021/acsami.6b11041,PTB7-Th,PTe-NDI(HD),PTB7-Th,PTe-NDI(HD),CCCCC(CC)COC(=O)c1sc2csc(-c3cc4c(-c5ccc(CC(CC)CCCC)s5)c5sccc5c(-c5ccc(CC(CC)CCCC)s5)c4s3)c2c1F,CCCCCCCCC(CCCCCC)CN1C(=O)c2ccc3c4c(c(-c5ccc[te]5)cc(c24)C1=O)C(=O)N(CC(CCCCCC)CCCCCCCC)C3=O,0.71,9.61,47.2,3.54,3.2205032,9.025333333333334,3.36,3.54,1:1,,,,ITO/ZnO/active layer/MoO3/Ag,inverted,ZnO,ZnO,MoO3,MoO3,,,,,-5.29,-3.72,,-5.43,-3.9,
109523,10.1021/acsami.6b11041,10.1021/acsami.6b11041,PTB7-Th,PTe-NDI(HD),PTB7-Th,PTe-NDI(HD),CCCCC(CC)COC(=O)c1sc2csc(-c3cc4c(-c5ccc(CC(CC)CCCC)s5)c5sccc5c(-c5ccc(CC(CC)CCCC)s5)c4s3)c2c1F,CCCCCCCCC(CCCCCC)CN1C(=O)c2ccc3c4c(c(-c5ccc[te]5)cc(c24)C1=O)C(=O)N(CC(CCCCCC)CCCCCCCC)C3=O,0.72,10.15,51.0,4.29,3.72708,13.121678321678337,4.09,4.29,1:1.2,,,,ITO/ZnO/active layer/MoO3/Ag,inverted,ZnO,ZnO,MoO3,MoO3,,,,,-5.29,-3.72,,-5.43,-3.9,
109524,10.1021/acsami.6b11041,10.1021/acsami.6b11041,PTB7-Th,PTe-NDI(HD),PTB7-Th,PTe-NDI(HD),CCCCC(CC)COC(=O)c1sc2csc(-c3cc4c(-c5ccc(CC(CC)CCCC)s5)c5sccc5c(-c5ccc(CC(CC)CCCC)s5)c4s3)c2c1F,CCCCCCCCC(CCCCCC)CN1C(=O)c2ccc3c4c(c(-c5ccc[te]5)cc(c24)C1=O)C(=O)N(CC(CCCCCC)CCCCCCCC)C3=O,0.71,10.33,47.9,4.0,3.5131297,12.171757500000002,3.84,4.0,1:1.4,,,,ITO/ZnO/active layer/MoO3/Ag,inverted,ZnO,ZnO,MoO3,MoO3,,,,,-5.29,-3.72,,-5.43,-3.9,
109525,10.1021/acsami.6b11348,10.1021/acsami.6b11348,PDBPTBT-2,PC71BM,PDBPTBT-2,PC71BM,CCCCCCCCC1(CCCCCCCC)Oc2ccccc2-c2ccc(-c3ccc(-c4c(OCC(CC)CCCC)c(OCC(CC)CCCC)c(-c5cccs5)c5nsnc45)s3)cc21,COC(=O)CCCC1(c2ccccc2)C23c4c5ccc6c7cc8c9c%10c(cc%11cc%12c%13c%14c(cc%15c%16ccc-5c2c%16c2c5c%16c%17c(c(c46)c7c9c%17c4c%10c%11c%13c4c%16c%14c%152)C513)C%12)C8,0.96,5.51,38.0,2.02,2.0100479999999994,0.4926732673267637,,,1:3,w/o,,,ITO/PEDOT:PSS/active layer/LiF/Al,conventional,LiF,LiF,PEDOT:PSS,PEDOT:PSS,,DCB,,,-5.555,-3.52,,-5.9,-3.9,
109526,10.1021/acsami.6b11348,10.1021/acsami.6b11348,PDBPTBT-2,PC71BM,PDBPTBT-2,PC71BM,CCCCCCCCC1(CCCCCCCC)Oc2ccccc2-c2ccc(-c3ccc(-c4c(OCC(CC)CCCC)c(OCC(CC)CCCC)c(-c5cccs5)c5nsnc45)s3)cc21,COC(=O)CCCC1(c2ccccc2)C23c4c5ccc6c7cc8c9c%10c(cc%11cc%12c%13c%14c(cc%15c%16ccc-5c2c%16c2c5c%16c%17c(c(c46)c7c9c%17c4c%10c%11c%13c4c%16c%14c%152)C513)C%12)C8,0.9,6.1,59.0,3.28,3.2391,1.2469512195121866,,,1:3,2% DIO,DIO,2%,ITO/PEDOT:PSS/active layer/LiF/Al,conventional,LiF,LiF,PEDOT:PSS,PEDOT:PSS,,DCB,,,-5.555,-3.52,,-5.9,-3.9,
109527,10.1021/acsami.6b11348,10.1021/acsami.6b11348,PDBPTBT-3,PC71BM,PDBPTBT-3,PC71BM,CCCCCCCCOc1c(OCCCCCCCC)c(-c2ccc(-c3ccc4c(c3)C(CCCCCCCC)(CCCCCCCC)Oc3ccccc3-4)s2)c2nsnc2c1-c1cccs1,COC(=O)CCCC1(c2ccccc2)C23c4c5ccc6c7cc8c9c%10c(cc%11cc%12c%13c%14c(cc%15c%16ccc-5c2c%16c2c5c%16c%17c(c(c46)c7c9c%17c4c%10c%11c%13c4c%16c%14c%152)C513)C%12)C8,0.86,6.98,54.0,3.23,3.241512,0.356408668730656,,,1:3,w/o,,,ITO/PEDOT:PSS/active layer/LiF/Al,conventional,LiF,LiF,PEDOT:PSS,PEDOT:PSS,,DCB,,,-5.44,-3.46,,-5.9,-3.9,
109528,10.1021/acsami.6b11348,10.1021/acsami.6b11348,PDBPTBT-3,PC71BM,PDBPTBT-3,PC71BM,CCCCCCCCOc1c(OCCCCCCCC)c(-c2ccc(-c3ccc4c(c3)C(CCCCCCCC)(CCCCCCCC)Oc3ccccc3-4)s2)c2nsnc2c1-c1cccs1,COC(=O)CCCC1(c2ccccc2)C23c4c5ccc6c7cc8c9c%10c(cc%11cc%12c%13c%14c(cc%15c%16ccc-5c2c%16c2c5c%16c%17c(c(c46)c7c9c%17c4c%10c%11c%13c4c%16c%14c%152)C513)C%12)C8,0.8,8.03,62.0,3.99,3.98288,0.178446115288232,,,1:3,2% DIO,DIO,2%,ITO/PEDOT:PSS/active layer/LiF/Al,conventional,LiF,LiF,PEDOT:PSS,PEDOT:PSS,,DCB,,,-5.44,-3.46,,-5.9,-3.9,
109529,10.1021/acsami.6b11348,10.1021/acsami.6b11348,PDBPTBT-4,PC71BM,PDBPTBT-4,PC71BM,CCCCCCCCOc1cc(-c2cccs2)c2nsnc2c1-c1ccc(-c2ccc3c(c2)C(CCCCCCCC)(CCCCCCCC)Oc2ccccc2-3)s1,COC(=O)CCCC1(c2ccccc2)C23c4c5ccc6c7cc8c9c%10c(cc%11cc%12c%13c%14c(cc%15c%16ccc-5c2c%16c2c5c%16c%17c(c(c46)c7c9c%17c4c%10c%11c%13c4c%16c%14c%152)C513)C%12)C8,0.79,8.4,58.0,3.87,3.84888,0.5457364341085221,,,1:3,w/o,,,ITO/PEDOT:PSS/active layer/LiF/Al,conventional,LiF,LiF,PEDOT:PSS,PEDOT:PSS,,DCB,,,-5.32,-3.5,,-5.9,-3.9,
109530,10.1021/acsami.6b11348,10.1021/acsami.6b11348,PDBPTBT-4,PC71BM,PDBPTBT-4,PC71BM,CCCCCCCCOc1cc(-c2cccs2)c2nsnc2c1-c1ccc(-c2ccc3c(c2)C(CCCCCCCC)(CCCCCCCC)Oc2ccccc2-3)s1,COC(=O)CCCC1(c2ccccc2)C23c4c5ccc6c7cc8c9c%10c(cc%11cc%12c%13c%14c(cc%15c%16ccc-5c2c%16c2c5c%16c%17c(c(c46)c7c9c%17c4c%10c%11c%13c4c%16c%14c%152)C513)C%12)C8,0.75,9.42,58.0,4.1,4.0977,0.056097560975609,,,1:3,2% DIO,DIO,2%,ITO/PEDOT:PSS/active layer/LiF/Al,conventional,LiF,LiF,PEDOT:PSS,PEDOT:PSS,,DCB,,,-5.32,-3.5,,-5.9,-3.9,
109531,10.1021/acsami.6b11348,10.1021/acsami.6b11348,PDBPTBT-5,PC71BM,PDBPTBT-5,PC71BM,CCCCCCCCOc1c(F)c(-c2cccs2)c2nsnc2c1-c1ccc(-c2ccc3c(c2)C(CCCCCCCC)(CCCCCCCC)Oc2ccccc2-3)s1,COC(=O)CCCC1(c2ccccc2)C23c4c5ccc6c7cc8c9c%10c(cc%11cc%12c%13c%14c(cc%15c%16ccc-5c2c%16c2c5c%16c%17c(c(c46)c7c9c%17c4c%10c%11c%13c4c%16c%14c%152)C513)C%12)C8,0.9,10.6,56.0,5.32,5.3424000000000005,0.421052631578951,,,1:1.5,w/o,,,ITO/PEDOT:PSS/active layer/LiF/Al,conventional,LiF,LiF,PEDOT:PSS,PEDOT:PSS,,DCB,,,-5.57,-3.63,,-5.9,-3.9,
109532,10.1021/acsami.6b11348,10.1021/acsami.6b11348,PDBPTBT-5,PC71BM,PDBPTBT-5,PC71BM,CCCCCCCCOc1c(F)c(-c2cccs2)c2nsnc2c1-c1ccc(-c2ccc3c(c2)C(CCCCCCCC)(CCCCCCCC)Oc2ccccc2-3)s1,COC(=O)CCCC1(c2ccccc2)C23c4c5ccc6c7cc8c9c%10c(cc%11cc%12c%13c%14c(cc%15c%16ccc-5c2c%16c2c5c%16c%17c(c(c46)c7c9c%17c4c%10c%11c%13c4c%16c%14c%152)C513)C%12)C8,0.91,10.8,58.0,5.66,5.700240000000001,0.710954063604253,,,1:1.5,2% DIO,DIO,2%,ITO/PEDOT:PSS/active layer/LiF/Al,conventional,LiF,LiF,PEDOT:PSS,PEDOT:PSS,,DCB,,,-5.57,-3.63,,-5.9,-3.9,
109533,10.1021/acsami.6b11348,10.1021/acsami.6b11348,PDBPTBT-5,PC71BM,PDBPTBT-5,PC71BM,CCCCCCCCOc1c(F)c(-c2cccs2)c2nsnc2c1-c1ccc(-c2ccc3c(c2)C(CCCCCCCC)(CCCCCCCC)Oc2ccccc2-3)s1,COC(=O)CCCC1(c2ccccc2)C23c4c5ccc6c7cc8c9c%10c(cc%11cc%12c%13c%14c(cc%15c%16ccc-5c2c%16c2c5c%16c%17c(c(c46)c7c9c%17c4c%10c%11c%13c4c%16c%14c%152)C513)C%12)C8,0.92,9.67,55.0,4.95,4.89302,1.151111111111116,,,1:1.5,2% CN,CN,2%,ITO/PEDOT:PSS/active layer/LiF/Al,conventional,LiF,LiF,PEDOT:PSS,PEDOT:PSS,,DCB,,,-5.57,-3.63,,-5.9,-3.9,
109534,10.1021/acsami.6b11348,10.1021/acsami.6b11348,PDBPTBT-5,PC71BM,PDBPTBT-5,PC71BM,CCCCCCCCOc1c(F)c(-c2cccs2)c2nsnc2c1-c1ccc(-c2ccc3c(c2)C(CCCCCCCC)(CCCCCCCC)Oc2ccccc2-3)s1,COC(=O)CCCC1(c2ccccc2)C23c4c5ccc6c7cc8c9c%10c(cc%11cc%12c%13c%14c(cc%15c%16ccc-5c2c%16c2c5c%16c%17c(c(c46)c7c9c%17c4c%10c%11c%13c4c%16c%14c%152)C513)C%12)C8,0.91,10.5,58.0,5.5,5.541899999999999,0.7618181818181665,,,1:1.5,2% DPE,DPE,2%,ITO/PEDOT:PSS/active layer/LiF/Al,conventional,LiF,LiF,PEDOT:PSS,PEDOT:PSS,,DCB,,,-5.57,-3.63,,-5.9,-3.9,
109535,10.1021/acsami.6b11348,10.1021/acsami.6b11348,PDBPTBT-5,PC71BM,PDBPTBT-5,PC71BM,CCCCCCCCOc1c(F)c(-c2cccs2)c2nsnc2c1-c1ccc(-c2ccc3c(c2)C(CCCCCCCC)(CCCCCCCC)Oc2ccccc2-3)s1,COC(=O)CCCC1(c2ccccc2)C23c4c5ccc6c7cc8c9c%10c(cc%11cc%12c%13c%14c(cc%15c%16ccc-5c2c%16c2c5c%16c%17c(c(c46)c7c9c%17c4c%10c%11c%13c4c%16c%14c%152)C513)C%12)C8,0.94,10.8,60.0,6.08,6.0912,0.1842105263157838,,,1:1.5,2% DIO,DIO,2%,ITO/PEDOT:PSS/active layer/LiF/Al,conventional,LiF,LiF,PEDOT:PSS,PEDOT:PSS,,DCB,,,-5.57,-3.63,,-5.9,-3.9,
109536,10.1021/acsami.6b11348,10.1021/acsami.6b11348,PDBPTBT-5,PC71BM,PDBPTBT-5,PC71BM,CCCCCCCCOc1c(F)c(-c2cccs2)c2nsnc2c1-c1ccc(-c2ccc3c(c2)C(CCCCCCCC)(CCCCCCCC)Oc2ccccc2-3)s1,COC(=O)CCCC1(c2ccccc2)C23c4c5ccc6c7cc8c9c%10c(cc%11cc%12c%13c%14c(cc%15c%16ccc-5c2c%16c2c5c%16c%17c(c(c46)c7c9c%17c4c%10c%11c%13c4c%16c%14c%152)C513)C%12)C8,0.95,10.71,66.0,6.72,6.7151700000000005,0.0718749999999884,,,1:1.5,2% DIO,DIO,2%,ITO/PEDOT:PSS/active layer/PFN/Al,conventional,PFN,PFN,PEDOT:PSS,PEDOT:PSS,,DCB,,,-5.57,-3.63,,-5.9,-3.9,
109537,10.1021/acsami.6b11348,10.1021/acsami.6b11348,PDBPTBT-5,PC71BM,PDBPTBT-5,PC71BM,CCCCCCCCOc1c(F)c(-c2cccs2)c2nsnc2c1-c1ccc(-c2ccc3c(c2)C(CCCCCCCC)(CCCCCCCC)Oc2ccccc2-3)s1,COC(=O)CCCC1(c2ccccc2)C23c4c5ccc6c7cc8c9c%10c(cc%11cc%12c%13c%14c(cc%15c%16ccc-5c2c%16c2c5c%16c%17c(c(c46)c7c9c%17c4c%10c%11c%13c4c%16c%14c%152)C513)C%12)C8,0.96,11.09,67.0,7.06,7.133088,1.035240793201137,,,1:1.5,2% DIO,DIO,2%,ITO/PEDOT:PSS/active layer/PFN-OX/Al,conventional,PFN-OX,PFN-OX,PEDOT:PSS,PEDOT:PSS,,DCB,,,-5.57,-3.63,,-5.9,-3.9,
109538,10.1021/acsami.6b12670,10.1021/acsami.6b12670,P1,PC71BM,P1,PC71BM,CCCCCCCCc1cc(-c2c(-c3cccs3)sc3c(-c4cc(CCCCCCCC)c(CCCCCCCC)s4)c(-c4ccc(-c5cccc6nsnc56)s4)sc23)sc1CCCCCCCC,COC(=O)CCCC1(c2ccccc2)C23c4c5ccc6c7cc8c9c%10c(cc%11cc%12c%13c%14c(cc%15c%16ccc-5c2c%16c2c5c%16c%17c(c(c46)c7c9c%17c4c%10c%11c%13c4c%16c%14c%152)C513)C%12)C8,0.9,11.37,61.0,6.25,6.24213,0.1259200000000078,6.1,6.25,1:1.5,DIO,,,ITO/PEDOT:PSS/polymer:PC71BM/Ca/Al,conventional,Ca,,PEDOT:PSS,,95.0,CF,,,-5.34,-3.53,,-5.9,-3.9,
109539,10.1021/acsami.6b12670,10.1021/acsami.6b12670,P2,PC71BM,P2,PC71BM,,COC(=O)CCCC1(c2ccccc2)C23c4c5ccc6c7cc8c9c%10c(cc%11cc%12c%13c%14c(cc%15c%16ccc-5c2c%16c2c5c%16c%17c(c(c46)c7c9c%17c4c%10c%11c%13c4c%16c%14c%152)C513)C%12)C8,0.81,15.04,74.0,9.02,9.014976,0.0556984478935763,8.89,9.02,1:1.5,DIO,,,ITO/PEDOT:PSS/polymer:PC71BM/Ca/Al,conventional,Ca,,PEDOT:PSS,,110.0,CF,,,-5.34,-3.58,,-5.9,-3.9,
109540,10.1021/acsami.6b12670,10.1021/acsami.6b12670,P3,PC71BM,P3,PC71BM,CCCCCCc1csc(-c2ccc(-c3cc(CCCCCC)c(/C=C/c4csc(-c5cc6c(OCC(CC)CCCC)c7sc(-c8ccc(C9=C%10C(=O)N(CC(CC)CCCC)C(c%11ccc(-c%12cc%13c(OCC(CC)CCCC)c%14sccc%14c(OCC(CC)CCCC)c%13s%12)s%11)=C%10C(=O)N9CC(CC)CCCC)s8)cc7c(OCC(CC)CCCC)c6s5)c4)s3)c3nsnc23)c1,COC(=O)CCCC1(c2ccccc2)C23c4c5ccc6c7cc8c9c%10c(cc%11cc%12c%13c%14c(cc%15c%16ccc-5c2c%16c2c5c%16c%17c(c(c46)c7c9c%17c4c%10c%11c%13c4c%16c%14c%152)C513)C%12)C8,1.01,8.97,70.0,6.34,6.3417900000000005,0.0282334384858142,6.19,6.34,1:1.5,DIO,,,ITO/PEDOT:PSS/polymer:PC71BM/Ca/Al,conventional,Ca,,PEDOT:PSS,,105.0,CF,,,-5.31,-3.6,,-5.9,-3.9,
109541,10.1021/acsami.6b12670,10.1021/acsami.6b12670,P4,PC71BM,P4,PC71BM,,COC(=O)CCCC1(c2ccccc2)C23c4c5ccc6c7cc8c9c%10c(cc%11cc%12c%13c%14c(cc%15c%16ccc-5c2c%16c2c5c%16c%17c(c(c46)c7c9c%17c4c%10c%11c%13c4c%16c%14c%152)C513)C%12)C8,1.0,4.35,53.0,2.29,2.3055,0.6768558951964999,2.15,2.29,1:1.5,DIO,,,ITO/PEDOT:PSS/polymer:PC71BM/Ca/Al,conventional,Ca,,PEDOT:PSS,,100.0,CF,,,-5.35,-3.6,,-5.9,-3.9,
109542,10.1021/acsami.6b15796,10.1021/acsami.6b15796,PCDTBT,PC71BM,PCDTBT,PC71BM,CCCCCCCCC(CCCCCCCC)n1c2ccccc2c2ccc(-c3ccc(-c4ccc(-c5cccs5)c5nsnc45)s3)cc21,COC(=O)CCCC1(c2ccccc2)C23c4c5ccc6c7cc8c9c%10c(cc%11cc%12c%13c%14c(cc%15c%16ccc-5c2c%16c2c5c%16c%17c(c(c46)c7c9c%17c4c%10c%11c%13c4c%16c%14c%152)C513)C%12)C8,0.88,10.73,57.9,5.47,5.4671496,0.0521096892138904,5.35,5.47,,,,,ITO/PEDOT:PSS/PCDTBT:PC71BM/Al,conventional,,,PEDOT:PSS,PEDOT:PSS,,,,,-5.5,-3.6,,-5.9,-3.9,
109543,10.1021/acsami.6b15796,10.1021/acsami.6b15796,PCDTBT,PC71BM,PCDTBT,PC71BM,CCCCCCCCC(CCCCCCCC)n1c2ccccc2c2ccc(-c3ccc(-c4ccc(-c5cccs5)c5nsnc45)s3)cc21,COC(=O)CCCC1(c2ccccc2)C23c4c5ccc6c7cc8c9c%10c(cc%11cc%12c%13c%14c(cc%15c%16ccc-5c2c%16c2c5c%16c%17c(c(c46)c7c9c%17c4c%10c%11c%13c4c%16c%14c%152)C513)C%12)C8,0.9,10.1,62.4,5.67,5.67216,0.038095238095237,5.55,5.67,,,,,ITO/PEDOT:PSS/PCDTBT:PC71BM/Al,conventional,,,PEDOT:PSS,PEDOT:PSS,,,,,-5.5,-3.6,,-5.9,-3.9,
109544,10.1021/acsami.6b15796,10.1021/acsami.6b15796,PCDTBT,PC71BM,PCDTBT,PC71BM,CCCCCCCCC(CCCCCCCC)n1c2ccccc2c2ccc(-c3ccc(-c4ccc(-c5cccs5)c5nsnc45)s3)cc21,COC(=O)CCCC1(c2ccccc2)C23c4c5ccc6c7cc8c9c%10c(cc%11cc%12c%13c%14c(cc%15c%16ccc-5c2c%16c2c5c%16c%17c(c(c46)c7c9c%17c4c%10c%11c%13c4c%16c%14c%152)C513)C%12)C8,0.92,11.52,64.0,6.79,6.782976,0.1034462444771776,6.55,6.79,,,,,ITO/PEDOT:PSS/PCDTBT:PC71BM/PFSOPyCl/Al,conventional,PFSOPyCl,PFSOPyCl,PEDOT:PSS,PEDOT:PSS,,,,,-5.5,-3.6,,-5.9,-3.9,
109545,10.1021/acsami.6b15796,10.1021/acsami.6b15796,PCDTBT,PC71BM,PCDTBT,PC71BM,CCCCCCCCC(CCCCCCCC)n1c2ccccc2c2ccc(-c3ccc(-c4ccc(-c5cccs5)c5nsnc45)s3)cc21,COC(=O)CCCC1(c2ccccc2)C23c4c5ccc6c7cc8c9c%10c(cc%11cc%12c%13c%14c(cc%15c%16ccc-5c2c%16c2c5c%16c%17c(c(c46)c7c9c%17c4c%10c%11c%13c4c%16c%14c%152)C513)C%12)C8,0.93,10.54,65.2,6.39,6.3910344,0.0161877934272299,6.35,6.39,,,,,ITO/PEDOT:PSS/PCDTBT:PC71BM/PFN/Al,conventional,PFN,PFN,PEDOT:PSS,PEDOT:PSS,,,,,-5.5,-3.6,,-5.9,-3.9,
109546,10.1021/acsami.6b15796,10.1021/acsami.6b15796,PTB7,PC71BM,PTB7,PC71BM,CCCCC(CC)COC(=O)c1sc2c(-c3cc4c(OCC(CC)CCCC)c5sccc5c(OCC(CC)CCCC)c4s3)scc2c1F,COC(=O)CCCC1(c2ccccc2)C23c4c5ccc6c7cc8c9c%10c(cc%11cc%12c%13c%14c(cc%15c%16ccc-5c2c%16c2c5c%16c%17c(c(c46)c7c9c%17c4c%10c%11c%13c4c%16c%14c%152)C513)C%12)C8,0.74,15.5,73.6,8.43,8.44192,0.1413997627520751,,,,,,,ITO/PEDOT:PSS/PTB7:PC71BM/PFSOPyCl/Al,conventional,PFSOPyCl,PFSOPyCl,PEDOT:PSS,PEDOT:PSS,,,,,-5.19,-3.43,,-5.9,-3.9,
109547,10.1021/acsami.6b15796,10.1021/acsami.6b15796,PTB7,PC71BM,PTB7,PC71BM,CCCCC(CC)COC(=O)c1sc2c(-c3cc4c(OCC(CC)CCCC)c5sccc5c(OCC(CC)CCCC)c4s3)scc2c1F,COC(=O)CCCC1(c2ccccc2)C23c4c5ccc6c7cc8c9c%10c(cc%11cc%12c%13c%14c(cc%15c%16ccc-5c2c%16c2c5c%16c%17c(c(c46)c7c9c%17c4c%10c%11c%13c4c%16c%14c%152)C513)C%12)C8,0.74,15.42,72.7,8.3,8.2956516,0.0523903614457995,,,,,,,ITO/PEDOT:PSS/PTB7:PC71BM/PFN/Al,conventional,PFN,PFN,PEDOT:PSS,PEDOT:PSS,,,,,-5.19,-3.43,,-5.9,-3.9,
109548,10.1021/acsami.7b00510,10.1021/acsami.7b00510,PTB7-Th,PC71BM,PTB7-Th,PC71BM,CCCCC(CC)COC(=O)c1sc2csc(-c3cc4c(-c5ccc(CC(CC)CCCC)s5)c5sccc5c(-c5ccc(CC(CC)CCCC)s5)c4s3)c2c1F,COC(=O)CCCC1(c2ccccc2)C23c4c5ccc6c7cc8c9c%10c(cc%11cc%12c%13c%14c(cc%15c%16ccc-5c2c%16c2c5c%16c%17c(c(c46)c7c9c%17c4c%10c%11c%13c4c%16c%14c%152)C513)C%12)C8,0.83,17.34,59.59,8.58,8.57631198,0.0429839160839188,8.51,8.58,1:1.5,,,,ITO/PEDOT:PSS/active layer/MoO3/Ag,conventional,,,PEDOT:PSS,PEDOT:PSS,100.0,chlorobenzene,chlorobenzene,,-5.29,-3.72,,-5.9,-3.9,
109549,10.1021/acsami.7b00510,10.1021/acsami.7b00510,PTB7-Th,PC71BM,PTB7-Th,PC71BM,CCCCC(CC)COC(=O)c1sc2csc(-c3cc4c(-c5ccc(CC(CC)CCCC)s5)c5sccc5c(-c5ccc(CC(CC)CCCC)s5)c4s3)c2c1F,COC(=O)CCCC1(c2ccccc2)C23c4c5ccc6c7cc8c9c%10c(cc%11cc%12c%13c%14c(cc%15c%16ccc-5c2c%16c2c5c%16c%17c(c(c46)c7c9c%17c4c%10c%11c%13c4c%16c%14c%152)C513)C%12)C8,0.8,17.91,67.29,9.64,9.6413112,0.0136016597510368,9.59,9.64,1:1.5,3 vol % DIO,DIO,3 vol %,ITO/PEDOT:PSS/active layer/MoO3/Ag,conventional,,,PEDOT:PSS,PEDOT:PSS,100.0,chlorobenzene,chlorobenzene,,-5.29,-3.72,,-5.9,-3.9,
109550,10.1021/acsami.7b00510,10.1021/acsami.7b00510,PTB7-Th,PC71BM,PTB7-Th,PC71BM,CCCCC(CC)COC(=O)c1sc2csc(-c3cc4c(-c5ccc(CC(CC)CCCC)s5)c5sccc5c(-c5ccc(CC(CC)CCCC)s5)c4s3)c2c1F,COC(=O)CCCC1(c2ccccc2)C23c4c5ccc6c7cc8c9c%10c(cc%11cc%12c%13c%14c(cc%15c%16ccc-5c2c%16c2c5c%16c%17c(c(c46)c7c9c%17c4c%10c%11c%13c4c%16c%14c%152)C513)C%12)C8,0.8,17.92,67.13,9.62,9.6237568,0.0390519750519901,9.56,9.62,1:1.5,1 vol % AA,AA,1 vol %,ITO/PEDOT:PSS/active layer/MoO3/Ag,conventional,,,PEDOT:PSS,PEDOT:PSS,100.0,chlorobenzene,chlorobenzene,,-5.29,-3.72,,-5.9,-3.9,
109551,10.1021/acsami.7b00510,10.1021/acsami.7b00510,PTB7-Th,PC71BM,PTB7-Th,PC71BM,CCCCC(CC)COC(=O)c1sc2csc(-c3cc4c(-c5ccc(CC(CC)CCCC)s5)c5sccc5c(-c5ccc(CC(CC)CCCC)s5)c4s3)c2c1F,COC(=O)CCCC1(c2ccccc2)C23c4c5ccc6c7cc8c9c%10c(cc%11cc%12c%13c%14c(cc%15c%16ccc-5c2c%16c2c5c%16c%17c(c(c46)c7c9c%17c4c%10c%11c%13c4c%16c%14c%152)C513)C%12)C8,0.79,18.15,65.43,9.38,9.38168055,0.0179163113006361,9.28,9.38,1:1.5,3 vol % NMP,NMP,3 vol %,ITO/PEDOT:PSS/active layer/MoO3/Ag,conventional,,,PEDOT:PSS,PEDOT:PSS,100.0,chlorobenzene,chlorobenzene,,-5.29,-3.72,,-5.9,-3.9,
109552,10.1021/acsami.7b00510,10.1021/acsami.7b00510,PTB7-Th,PC71BM,PTB7-Th,PC71BM,CCCCC(CC)COC(=O)c1sc2csc(-c3cc4c(-c5ccc(CC(CC)CCCC)s5)c5sccc5c(-c5ccc(CC(CC)CCCC)s5)c4s3)c2c1F,COC(=O)CCCC1(c2ccccc2)C23c4c5ccc6c7cc8c9c%10c(cc%11cc%12c%13c%14c(cc%15c%16ccc-5c2c%16c2c5c%16c%17c(c(c46)c7c9c%17c4c%10c%11c%13c4c%16c%14c%152)C513)C%12)C8,0.83,17.69,60.93,8.95,8.946169110000001,0.0428032402234404,8.86,8.95,1:1.5,,,,ITO/PEDOT:PSS/active layer/MoO3/Ag,conventional,,,PEDOT:PSS,PEDOT:PSS,100.0,chlorobenzene,chlorobenzene,,-5.29,-3.72,,-5.9,-3.9,
109553,10.1021/acsami.7b00510,10.1021/acsami.7b00510,PTB7-Th,PC71BM,PTB7-Th,PC71BM,CCCCC(CC)COC(=O)c1sc2csc(-c3cc4c(-c5ccc(CC(CC)CCCC)s5)c5sccc5c(-c5ccc(CC(CC)CCCC)s5)c4s3)c2c1F,COC(=O)CCCC1(c2ccccc2)C23c4c5ccc6c7cc8c9c%10c(cc%11cc%12c%13c%14c(cc%15c%16ccc-5c2c%16c2c5c%16c%17c(c(c46)c7c9c%17c4c%10c%11c%13c4c%16c%14c%152)C513)C%12)C8,0.8,18.87,68.21,10.3,10.296981600000002,0.0293048543689167,10.17,10.3,1:1.5,3 vol % DIO,DIO,3 vol %,ITO/PEDOT:PSS/active layer/MoO3/Ag,conventional,,,PEDOT:PSS,PEDOT:PSS,100.0,chlorobenzene,chlorobenzene,,-5.29,-3.72,,-5.9,-3.9,
109554,10.1021/acsami.7b00510,10.1021/acsami.7b00510,PTB7-Th,PC71BM,PTB7-Th,PC71BM,CCCCC(CC)COC(=O)c1sc2csc(-c3cc4c(-c5ccc(CC(CC)CCCC)s5)c5sccc5c(-c5ccc(CC(CC)CCCC)s5)c4s3)c2c1F,COC(=O)CCCC1(c2ccccc2)C23c4c5ccc6c7cc8c9c%10c(cc%11cc%12c%13c%14c(cc%15c%16ccc-5c2c%16c2c5c%16c%17c(c(c46)c7c9c%17c4c%10c%11c%13c4c%16c%14c%152)C513)C%12)C8,0.8,18.47,67.73,10.01,10.0077848,0.0221298701298543,9.95,10.01,1:1.5,1 vol % AA,AA,1 vol %,ITO/PEDOT:PSS/active layer/MoO3/Ag,conventional,,,PEDOT:PSS,PEDOT:PSS,100.0,chlorobenzene,chlorobenzene,,-5.29,-3.72,,-5.9,-3.9,
109555,10.1021/acsami.7b00510,10.1021/acsami.7b00510,PTB7-Th,PC71BM,PTB7-Th,PC71BM,CCCCC(CC)COC(=O)c1sc2csc(-c3cc4c(-c5ccc(CC(CC)CCCC)s5)c5sccc5c(-c5ccc(CC(CC)CCCC)s5)c4s3)c2c1F,COC(=O)CCCC1(c2ccccc2)C23c4c5ccc6c7cc8c9c%10c(cc%11cc%12c%13c%14c(cc%15c%16ccc-5c2c%16c2c5c%16c%17c(c(c46)c7c9c%17c4c%10c%11c%13c4c%16c%14c%152)C513)C%12)C8,0.8,18.4,66.42,9.77,9.777024,0.071893551688838,9.57,9.77,1:1.5,3 vol % NMP,NMP,3 vol %,ITO/PEDOT:PSS/active layer/MoO3/Ag,conventional,,,PEDOT:PSS,PEDOT:PSS,100.0,chlorobenzene,chlorobenzene,,-5.29,-3.72,,-5.9,-3.9,
109556,10.1021/acsami.7b00510,10.1021/acsami.7b00510,PTB7,PC71BM,PTB7,PC71BM,CCCCC(CC)COC(=O)c1sc2c(-c3cc4c(OCC(CC)CCCC)c5sccc5c(OCC(CC)CCCC)c4s3)scc2c1F,COC(=O)CCCC1(c2ccccc2)C23c4c5ccc6c7cc8c9c%10c(cc%11cc%12c%13c%14c(cc%15c%16ccc-5c2c%16c2c5c%16c%17c(c(c46)c7c9c%17c4c%10c%11c%13c4c%16c%14c%152)C513)C%12)C8,0.74,15.37,61.72,7.01,7.019909359999999,0.1413603423680327,6.88,7.01,1:1.5,3 vol % DIO,DIO,3 vol %,ITO/PEDOT:PSS/active layer/MoO3/Ag,conventional,,,PEDOT:PSS,PEDOT:PSS,100.0,chlorobenzene,chlorobenzene,,-5.19,-3.43,,-5.9,-3.9,
109557,10.1021/acsami.7b00510,10.1021/acsami.7b00510,PTB7,PC71BM,PTB7,PC71BM,CCCCC(CC)COC(=O)c1sc2c(-c3cc4c(OCC(CC)CCCC)c5sccc5c(OCC(CC)CCCC)c4s3)scc2c1F,COC(=O)CCCC1(c2ccccc2)C23c4c5ccc6c7cc8c9c%10c(cc%11cc%12c%13c%14c(cc%15c%16ccc-5c2c%16c2c5c%16c%17c(c(c46)c7c9c%17c4c%10c%11c%13c4c%16c%14c%152)C513)C%12)C8,0.74,15.95,62.98,7.44,7.4335293999999985,0.0869704301075521,7.29,7.44,1:1.5,3 vol % DIO,DIO,3 vol %,ITO/PEDOT:PSS/active layer/MoO3/Ag,conventional,,,PEDOT:PSS,PEDOT:PSS,100.0,chlorobenzene,chlorobenzene,,-5.19,-3.43,,-5.9,-3.9,
109558,10.1021/acsami.7b00510,10.1021/acsami.7b00510,PffBT4T-2OD,PC71BM,PffBT4T-2OD,PC71BM,CCCCCCCCCCC(CCCCCCCC)Cc1csc(-c2c(F)c(F)c(-c3cc(CC(CCCCCCCC)CCCCCCCCCC)c(-c4ccc(-c5cccs5)s4)s3)c3nsnc23)c1,COC(=O)CCCC1(c2ccccc2)C23c4c5ccc6c7cc8c9c%10c(cc%11cc%12c%13c%14c(cc%15c%16ccc-5c2c%16c2c5c%16c%17c(c(c46)c7c9c%17c4c%10c%11c%13c4c%16c%14c%152)C513)C%12)C8,0.75,18.89,68.15,9.66,9.65515125,0.0501940993788712,9.54,9.66,1:1.5,without,,,ITO/PEDOT:PSS/active layer/MoO3/Ag,conventional,,,PEDOT:PSS,PEDOT:PSS,100.0,chlorobenzene,chlorobenzene,,-5.32,-3.7,,-5.9,-3.9,
109559,10.1021/acsami.7b00510,10.1021/acsami.7b00510,PffBT4T-2OD,PC71BM,PffBT4T-2OD,PC71BM,CCCCCCCCCCC(CCCCCCCC)Cc1csc(-c2c(F)c(F)c(-c3cc(CC(CCCCCCCC)CCCCCCCCCC)c(-c4ccc(-c5cccs5)s4)s3)c3nsnc23)c1,COC(=O)CCCC1(c2ccccc2)C23c4c5ccc6c7cc8c9c%10c(cc%11cc%12c%13c%14c(cc%15c%16ccc-5c2c%16c2c5c%16c%17c(c(c46)c7c9c%17c4c%10c%11c%13c4c%16c%14c%152)C513)C%12)C8,0.76,19.23,71.32,10.42,10.42327536,0.0314333973128594,10.27,10.42,1:1.5,without,,,ITO/PEDOT:PSS/active layer/MoO3/Ag,conventional,,,PEDOT:PSS,PEDOT:PSS,100.0,chlorobenzene,chlorobenzene,,-5.32,-3.7,,-5.9,-3.9,
109560,10.1021/acsami.7b00510,10.1021/acsami.7b00510,PBDT-TS1,PC71BM,PBDT-TS1,PC71BM,CCCCCCCCSc1ccc(-c2c3cc(-c4scc5sc(C(=O)OCC(CC)CCCC)c(F)c45)sc3c(-c3ccc(SCCCCCCCC)s3)c3ccsc23)s1,COC(=O)CCCC1(c2ccccc2)C23c4c5ccc6c7cc8c9c%10c(cc%11cc%12c%13c%14c(cc%15c%16ccc-5c2c%16c2c5c%16c%17c(c(c46)c7c9c%17c4c%10c%11c%13c4c%16c%14c%152)C513)C%12)C8,0.83,18.16,62.64,9.44,9.44160192,0.0169694915254299,9.25,9.44,1:1.5,without,,,ITO/PEDOT:PSS/active layer/MoO3/Ag,conventional,,,PEDOT:PSS,PEDOT:PSS,100.0,chlorobenzene,chlorobenzene,,-5.33,-3.52,,-5.9,-3.9,
109561,10.1021/acsami.7b00510,10.1021/acsami.7b00510,PBDT-TS1,PC71BM,PBDT-TS1,PC71BM,CCCCCCCCSc1ccc(-c2c3cc(-c4scc5sc(C(=O)OCC(CC)CCCC)c(F)c45)sc3c(-c3ccc(SCCCCCCCC)s3)c3ccsc23)s1,COC(=O)CCCC1(c2ccccc2)C23c4c5ccc6c7cc8c9c%10c(cc%11cc%12c%13c%14c(cc%15c%16ccc-5c2c%16c2c5c%16c%17c(c(c46)c7c9c%17c4c%10c%11c%13c4c%16c%14c%152)C513)C%12)C8,0.81,19.35,65.06,10.2,10.1971791,0.0276558823529206,10.09,10.2,1:1.5,without,,,ITO/PEDOT:PSS/active layer/MoO3/Ag,conventional,,,PEDOT:PSS,PEDOT:PSS,100.0,chlorobenzene,chlorobenzene,,-5.33,-3.52,,-5.9,-3.9,
109562,10.1021/acsami.7b00979,10.1021/acsami.7b00979,P3HT,PF12TBT,P3HT,PF12TBT,CCCCCCc1ccsc1,CCCCCCCCCCCCC1(CCCCCCCCCCCC)c2ccccc2-c2ccc(-c3ccc(-c4ccc(-c5cccs5)c5nsnc45)s3)cc21,1.31,2.02,35.0,0.91,0.9261700000000002,1.7769230769230908,0.91,,1:1,,,,ITO/PEDOT:PSS/P3HT:PF12TBT/Ca/Al,conventional,Ca,Ca,PEDOT:PSS,PEDOT:PSS,65.0,CB,chlorobenzene,,-5.01,-3.12,,-5.5,-3.5,
109563,10.1021/acsami.7b00979,10.1021/acsami.7b00979,P3HT,PF12TBT,P3HT,PF12TBT,CCCCCCc1ccsc1,CCCCCCCCCCCCC1(CCCCCCCCCCCC)c2ccccc2-c2ccc(-c3ccc(-c4ccc(-c5cccs5)c5nsnc45)s3)cc21,1.27,2.38,40.0,1.19,1.20904,1.5999999999999954,1.19,,1:1,,,,ITO/PEDOT:PSS/P3HT:PF12TBT/Ca/Al,conventional,Ca,Ca,PEDOT:PSS,PEDOT:PSS,65.0,CB,chlorobenzene,80.0,-5.01,-3.12,,-5.5,-3.5,
109564,10.1021/acsami.7b00979,10.1021/acsami.7b00979,P3HT,PF12TBT,P3HT,PF12TBT,CCCCCCc1ccsc1,CCCCCCCCCCCCC1(CCCCCCCCCCCC)c2ccccc2-c2ccc(-c3ccc(-c4ccc(-c5cccs5)c5nsnc45)s3)cc21,1.35,1.52,29.0,0.59,0.59508,0.8610169491525568,0.59,,1:1,,,,ITO/PEDOT:PSS/P3HT:PF12TBT/Ca/Al,conventional,Ca,Ca,PEDOT:PSS,PEDOT:PSS,65.0,CF,chloroform,,-5.01,-3.12,,-5.5,-3.5,
109565,10.1021/acsami.7b00979,10.1021/acsami.7b00979,P3HT,PF12TBT,P3HT,PF12TBT,CCCCCCc1ccsc1,CCCCCCCCCCCCC1(CCCCCCCCCCCC)c2ccccc2-c2ccc(-c3ccc(-c4ccc(-c5cccs5)c5nsnc45)s3)cc21,1.29,4.87,55.0,3.49,3.455265,0.9952722063037364,3.49,,1:1,,,,ITO/PEDOT:PSS/P3HT:PF12TBT/Ca/Al,conventional,Ca,Ca,PEDOT:PSS,PEDOT:PSS,65.0,CF,chloroform,120.0,-5.01,-3.12,,-5.5,-3.5,
109566,10.1021/acsami.7b02075,10.1021/acsami.7b02075,PTP8,P(NDI2HD-T),PTP8,P(NDI2HD-T),CCCCCCCCc1ccc(N2C(=O)c3csc(-c4cc5c(-c6ccc(CC(CC)CCCC)s6)c6sccc6c(-c6ccc(CC(CC)CCCC)s6)c5s4)c3C2=O)cc1,CCCCCCCCC(CCCCCC)CN1C(=O)c2ccc3c4c(c(-c5cccs5)cc(c24)C1=O)C(=O)N(CC(CCCCCC)CCCCCCCC)C3=O,0.99,7.8,48.0,3.71,3.70656,0.0927223719676639,3.5,3.71,1.5:1,,,,ITO/PEDOT:PSS/active layer/Al,conventional,,,PEDOT:PSS,PEDOT:PSS,70.0,chloroform,chloroform,,-5.56,-3.62,,-5.64,-3.82,
109567,10.1021/acsami.7b02075,10.1021/acsami.7b02075,PTP8,P(NDI2HD-T),PTP8,P(NDI2HD-T),CCCCCCCCc1ccc(N2C(=O)c3csc(-c4cc5c(-c6ccc(CC(CC)CCCC)s6)c6sccc6c(-c6ccc(CC(CC)CCCC)s6)c5s4)c3C2=O)cc1,CCCCCCCCC(CCCCCC)CN1C(=O)c2ccc3c4c(c(-c5cccs5)cc(c24)C1=O)C(=O)N(CC(CCCCCC)CCCCCCCC)C3=O,0.91,9.4,54.4,4.65,4.653376,0.072602150537621,4.47,4.65,1.5:1,CA-6,CA-6,0.5% v/v,ITO/PEDOT:PSS/active layer/Al,conventional,,,PEDOT:PSS,PEDOT:PSS,70.0,chloroform,chloroform,,-5.56,-3.62,,-5.64,-3.82,
109568,10.1021/acsami.7b02075,10.1021/acsami.7b02075,PTP8,P(NDI2HD-T),PTP8,P(NDI2HD-T),CCCCCCCCc1ccc(N2C(=O)c3csc(-c4cc5c(-c6ccc(CC(CC)CCCC)s6)c6sccc6c(-c6ccc(CC(CC)CCCC)s6)c5s4)c3C2=O)cc1,CCCCCCCCC(CCCCCC)CN1C(=O)c2ccc3c4c(c(-c5cccs5)cc(c24)C1=O)C(=O)N(CC(CCCCCC)CCCCCCCC)C3=O,0.96,10.3,57.7,5.71,5.705376,0.0809807355516591,5.41,5.71,1.5:1,CA-10,CA-10,0.5% v/v,ITO/PEDOT:PSS/active layer/Al,conventional,,,PEDOT:PSS,PEDOT:PSS,70.0,chloroform,chloroform,,-5.56,-3.62,,-5.64,-3.82,
109569,10.1021/acsami.7b02075,10.1021/acsami.7b02075,PTP8,P(NDI2HD-T),PTP8,P(NDI2HD-T),CCCCCCCCc1ccc(N2C(=O)c3csc(-c4cc5c(-c6ccc(CC(CC)CCCC)s6)c6sccc6c(-c6ccc(CC(CC)CCCC)s6)c5s4)c3C2=O)cc1,CCCCCCCCC(CCCCCC)CN1C(=O)c2ccc3c4c(c(-c5cccs5)cc(c24)C1=O)C(=O)N(CC(CCCCCC)CCCCCCCC)C3=O,0.87,9.6,51.6,4.31,4.309632000000001,0.0085382830626226,4.07,4.31,1.5:1,CA-14,CA-14,0.5% v/v,ITO/PEDOT:PSS/active layer/Al,conventional,,,PEDOT:PSS,PEDOT:PSS,70.0,chloroform,chloroform,,-5.56,-3.62,,-5.64,-3.82,
109570,10.1021/acsami.7b02075,10.1021/acsami.7b02075,PTP8,P(NDI2HD-T),PTP8,P(NDI2HD-T),CCCCCCCCc1ccc(N2C(=O)c3csc(-c4cc5c(-c6ccc(CC(CC)CCCC)s6)c6sccc6c(-c6ccc(CC(CC)CCCC)s6)c5s4)c3C2=O)cc1,CCCCCCCCC(CCCCCC)CN1C(=O)c2ccc3c4c(c(-c5cccs5)cc(c24)C1=O)C(=O)N(CC(CCCCCC)CCCCCCCC)C3=O,0.96,10.1,58.6,5.68,5.681856,0.0326760563380295,5.35,5.68,1.5:1,DIO,DIO,0.5% v/v,ITO/PEDOT:PSS/active layer/Al,conventional,,,PEDOT:PSS,PEDOT:PSS,70.0,chloroform,chloroform,,-5.56,-3.62,,-5.64,-3.82,
109571,10.1021/acsami.7b04214,10.1021/acsami.7b04214,PBT,PC71BM,PBT,PC71BM,CCCCCCCCCCCCOc1c(OCCCCCCCCCCCC)c(-c2ccc(-c3cc4c(-c5ccc(SCC(CC)CCCC)cc5)c5sccc5c(-c5ccc(SCC(CC)CCCC)cc5)c4s3)s2)c2nsnc2c1-c1cccs1,COC(=O)CCCC1(c2ccccc2)C23c4c5ccc6c7cc8c9c%10c(cc%11cc%12c%13c%14c(cc%15c%16ccc-5c2c%16c2c5c%16c%17c(c(c46)c7c9c%17c4c%10c%11c%13c4c%16c%14c%152)C513)C%12)C8,0.57,4.23,40.0,1.0,0.9644400000000002,3.5559999999999814,0.96,1.0,1:1 w/w,,,,ITO/ZnO/polymer:PC71BM/MoO3/Ag,inverted,ZnO,ZnO,MoO3,MoO3,90.0,CB:o-DCB (1:1 v/v),chlorobenzene:o-DCB (1:1),,-5.43,-3.65,,-5.9,-3.9,
109572,10.1021/acsami.7b04214,10.1021/acsami.7b04214,PFBT,PC71BM,PFBT,PC71BM,CCCCCCCCCCC(CCCCCCCC)Cc1csc(-c2c(F)cc(-c3cc(CC(CCCCCCCC)CCCCCCCCCC)c(-c4cc5sc6ccsc6c5s4)s3)c3nsnc23)c1,COC(=O)CCCC1(c2ccccc2)C23c4c5ccc6c7cc8c9c%10c(cc%11cc%12c%13c%14c(cc%15c%16ccc-5c2c%16c2c5c%16c%17c(c(c46)c7c9c%17c4c%10c%11c%13c4c%16c%14c%152)C513)C%12)C8,0.67,12.15,67.0,6.0,5.454135000000001,9.097749999999987,5.53,6.0,1:1 w/w,,,,ITO/ZnO/polymer:PC71BM/MoO3/Ag,inverted,ZnO,ZnO,MoO3,MoO3,120.0,CB:o-DCB (1:1 v/v),chlorobenzene:o-DCB (1:1),,-4.91,-3.35,,-5.9,-3.9,
109573,10.1021/acsami.7b04214,10.1021/acsami.7b04214,PDFBT,PC71BM,PDFBT,PC71BM,CCCCCCCCCCC(CCCCCCCC)Cc1csc(-c2c(F)c(F)c(-c3cc(CC(CCCCCCCC)CCCCCCCCCC)c(-c4cc5sc6ccsc6c5s4)s3)c3nsnc23)c1,COC(=O)CCCC1(c2ccccc2)C23c4c5ccc6c7cc8c9c%10c(cc%11cc%12c%13c%14c(cc%15c%16ccc-5c2c%16c2c5c%16c%17c(c(c46)c7c9c%17c4c%10c%11c%13c4c%16c%14c%152)C513)C%12)C8,0.73,14.32,69.0,7.3,7.212984,1.1919999999999906,7.15,7.3,1:1 w/w,,,,ITO/ZnO/polymer:PC71BM/MoO3/Ag,inverted,ZnO,ZnO,MoO3,MoO3,150.0,CB:o-DCB (1:1 v/v),chlorobenzene:o-DCB (1:1),,-5.11,-3.52,,-5.9,-3.9,
109574,10.1021/acsami.7b04496,10.1021/acsami.7b04496,PBDTA-NPz,PC71BM,PBDTA-NPz,PC71BM,CCCCCCCCOc1cccc(-c2nc3c(-c4cccs4)cc4c(cc(-c5ccc(-c6cc7c(OCC(CC)CCCCCC)c8sccc8c(OCC(CC)CCCCCC)c7s6)s5)c5nc(-c6cccc(OCCCCCCCC)c6)c(-c6cccc(OCCCCCCCC)c6)nc54)c3nc2-c2cccc(OCCCCCCCC)c2)c1,COC(=O)CCCC1(c2ccccc2)C23c4c5ccc6c7cc8c9c%10c(cc%11cc%12c%13c%14c(cc%15c%16ccc-5c2c%16c2c5c%16c%17c(c(c46)c7c9c%17c4c%10c%11c%13c4c%16c%14c%152)C513)C%12)C8,0.8,11.07,51.2,4.53,4.5342720000000005,0.0943046357615954,4.01,4.53,1:1.5,no,,,ITO/PEDOT:PSS/copolymer:PC71BM/Ca/Al,regular,Ca,,PEDOT:PSS,,110.0,o-dichlorobenzene,,,-5.25,-3.08,,-5.9,-3.9,
109575,10.1021/acsami.7b04496,10.1021/acsami.7b04496,PBDTA-NPz,PC71BM,PBDTA-NPz,PC71BM,CCCCCCCCOc1cccc(-c2nc3c(-c4cccs4)cc4c(cc(-c5ccc(-c6cc7c(OCC(CC)CCCCCC)c8sccc8c(OCC(CC)CCCCCC)c7s6)s5)c5nc(-c6cccc(OCCCCCCCC)c6)c(-c6cccc(OCCCCCCCC)c6)nc54)c3nc2-c2cccc(OCCCCCCCC)c2)c1,COC(=O)CCCC1(c2ccccc2)C23c4c5ccc6c7cc8c9c%10c(cc%11cc%12c%13c%14c(cc%15c%16ccc-5c2c%16c2c5c%16c%17c(c(c46)c7c9c%17c4c%10c%11c%13c4c%16c%14c%152)C513)C%12)C8,0.78,13.44,56.0,5.87,5.870592,0.0100851788756413,5.45,5.87,1:1.5,DIO,,3% v/v,ITO/PEDOT:PSS/copolymer:PC71BM/Ca/Al,regular,Ca,,PEDOT:PSS,,100.0,o-dichlorobenzene,,,-5.25,-3.08,,-5.9,-3.9,
109576,10.1021/acsami.7b04496,10.1021/acsami.7b04496,PBDTT-NPz,PC71BM,PBDTT-NPz,PC71BM,CCCCCCCCOc1cccc(-c2nc3c(-c4cccs4)cc4c(cc(-c5ccc(-c6cc7c(-c8ccc(CC(CC)CCCCCC)s8)c8sccc8c(-c8ccc(CC(CC)CCCCCC)s8)c7s6)s5)c5nc(-c6cccc(OCCCCCCCC)c6)c(-c6cccc(OCCCCCCCC)c6)nc54)c3nc2-c2cccc(OCCCCCCCC)c2)c1,COC(=O)CCCC1(c2ccccc2)C23c4c5ccc6c7cc8c9c%10c(cc%11cc%12c%13c%14c(cc%15c%16ccc-5c2c%16c2c5c%16c%17c(c(c46)c7c9c%17c4c%10c%11c%13c4c%16c%14c%152)C513)C%12)C8,0.83,13.57,54.0,6.09,6.082074,0.1301477832512222,5.53,6.09,1:1.5,no,,,ITO/PEDOT:PSS/copolymer:PC71BM/Ca/Al,regular,Ca,,PEDOT:PSS,,113.0,o-dichlorobenzene,,,-5.32,-3.38,,-5.9,-3.9,
