Repository: JiYiqaq/PCE-KA-GNN

# Data directory

- `raw/Active_Database.csv` is the immutable source dataset bundled under CC BY 4.0. Do not overwrite it with processed data.
- `processed/` is created and populated by the training pipeline. Generated `.pt` and `.pth` caches are intentionally ignored by Git because they can exceed GitHub's normal single-file limit.

See `../DATA_LICENSE.md` for provenance, license and checksum information.

File: data/raw/Active_Database.csv (part 432 of 471)
id,doi,doi_norm,donor,acceptor,donor_canonical,acceptor_canonical,donor_smiles,acceptor_smiles,voc,jsc,ff,pce,pce_recomputed,pce_relative_error_percent,pce_avg,pce_best,d_a_ratio,additive,additive_canonical,additive_ratio,device_structure,device_type,etl,etl_canonical,htl,htl_canonical,active_layer_thickness,solvent,solvent_canonical,annealing_temp,homo_d,lumo_d,eg_d,homo_a,lumo_a,eg_a
109577,10.1021/acsami.7b04496,10.1021/acsami.7b04496,PBDTT-NPz,PC71BM,PBDTT-NPz,PC71BM,CCCCCCCCOc1cccc(-c2nc3c(-c4cccs4)cc4c(cc(-c5ccc(-c6cc7c(-c8ccc(CC(CC)CCCCCC)s8)c8sccc8c(-c8ccc(CC(CC)CCCCCC)s8)c7s6)s5)c5nc(-c6cccc(OCCCCCCCC)c6)c(-c6cccc(OCCCCCCCC)c6)nc54)c3nc2-c2cccc(OCCCCCCCC)c2)c1,COC(=O)CCCC1(c2ccccc2)C23c4c5ccc6c7cc8c9c%10c(cc%11cc%12c%13c%14c(cc%15c%16ccc-5c2c%16c2c5c%16c%17c(c(c46)c7c9c%17c4c%10c%11c%13c4c%16c%14c%152)C513)C%12)C8,0.82,14.24,60.1,7.02,7.0177568,0.0319544159544112,6.67,7.02,1:1.5,DIO,,3% v/v,ITO/PEDOT:PSS/copolymer:PC71BM/Ca/Al,regular,Ca,,PEDOT:PSS,,108.0,o-dichlorobenzene,,,-5.32,-3.38,,-5.9,-3.9,
109578,10.1021/acsami.7b04496,10.1021/acsami.7b04496,PBDTF-NPz,PC71BM,PBDTF-NPz,PC71BM,CCCCCCCCOc1cccc(-c2nc3c(-c4cccs4)cc4c(cc(-c5ccc(-c6cc7c(-c8ccc(CC(CC)CCCCCC)o8)c8sccc8c(-c8ccc(CC(CC)CCCCCC)o8)c7s6)s5)c5nc(-c6cccc(OCCCCCCCC)c6)c(-c6cccc(OCCCCCCCC)c6)nc54)c3nc2-c2cccc(OCCCCCCCC)c2)c1,COC(=O)CCCC1(c2ccccc2)C23c4c5ccc6c7cc8c9c%10c(cc%11cc%12c%13c%14c(cc%15c%16ccc-5c2c%16c2c5c%16c%17c(c(c46)c7c9c%17c4c%10c%11c%13c4c%16c%14c%152)C513)C%12)C8,0.86,13.89,59.1,7.06,7.0597314,0.0038045325778919,6.66,7.06,1:1.5,no,,,ITO/PEDOT:PSS/copolymer:PC71BM/Ca/Al,regular,Ca,,PEDOT:PSS,,116.0,o-dichlorobenzene,,,-5.36,-3.38,,-5.9,-3.9,
109579,10.1021/acsami.7b04496,10.1021/acsami.7b04496,PBDTF-NPz,PC71BM,PBDTF-NPz,PC71BM,CCCCCCCCOc1cccc(-c2nc3c(-c4cccs4)cc4c(cc(-c5ccc(-c6cc7c(-c8ccc(CC(CC)CCCCCC)o8)c8sccc8c(-c8ccc(CC(CC)CCCCCC)o8)c7s6)s5)c5nc(-c6cccc(OCCCCCCCC)c6)c(-c6cccc(OCCCCCCCC)c6)nc54)c3nc2-c2cccc(OCCCCCCCC)c2)c1,COC(=O)CCCC1(c2ccccc2)C23c4c5ccc6c7cc8c9c%10c(cc%11cc%12c%13c%14c(cc%15c%16ccc-5c2c%16c2c5c%16c%17c(c(c46)c7c9c%17c4c%10c%11c%13c4c%16c%14c%152)C513)C%12)C8,0.85,15.33,66.2,8.63,8.626191,0.0441367323290891,8.42,8.63,1:1.5,DIO,,3% v/v,ITO/PEDOT:PSS/copolymer:PC71BM/Ca/Al,regular,Ca,,PEDOT:PSS,,102.0,o-dichlorobenzene,,,-5.36,-3.38,,-5.9,-3.9,
109580,10.1021/acsami.7b04496,10.1021/acsami.7b04496,PBDTP-NPz,PC71BM,PBDTP-NPz,PC71BM,CCCCCCCCOc1cccc(-c2nc3c(-c4cccs4)cc4c(cc(-c5ccc(-c6cc7c(-c8ccc(OCC(CC)CCCCCC)cc8)c8sccc8c(-c8ccc(OCC(CC)CCCCCC)cc8)c7s6)s5)c5nc(-c6cccc(OCCCCCCCC)c6)c(-c6cccc(OCCCCCCCC)c6)nc54)c3nc2-c2cccc(OCCCCCCCC)c2)c1,COC(=O)CCCC1(c2ccccc2)C23c4c5ccc6c7cc8c9c%10c(cc%11cc%12c%13c%14c(cc%15c%16ccc-5c2c%16c2c5c%16c%17c(c(c46)c7c9c%17c4c%10c%11c%13c4c%16c%14c%152)C513)C%12)C8,0.82,8.91,47.8,3.49,3.492363599999999,0.0677249283667309,2.91,3.49,1:1.5,no,,,ITO/PEDOT:PSS/copolymer:PC71BM/Ca/Al,regular,Ca,,PEDOT:PSS,,120.0,o-dichlorobenzene,,,-5.28,-3.28,,-5.9,-3.9,
109581,10.1021/acsami.7b04496,10.1021/acsami.7b04496,PBDTP-NPz,PC71BM,PBDTP-NPz,PC71BM,CCCCCCCCOc1cccc(-c2nc3c(-c4cccs4)cc4c(cc(-c5ccc(-c6cc7c(-c8ccc(OCC(CC)CCCCCC)cc8)c8sccc8c(-c8ccc(OCC(CC)CCCCCC)cc8)c7s6)s5)c5nc(-c6cccc(OCCCCCCCC)c6)c(-c6cccc(OCCCCCCCC)c6)nc54)c3nc2-c2cccc(OCCCCCCCC)c2)c1,COC(=O)CCCC1(c2ccccc2)C23c4c5ccc6c7cc8c9c%10c(cc%11cc%12c%13c%14c(cc%15c%16ccc-5c2c%16c2c5c%16c%17c(c(c46)c7c9c%17c4c%10c%11c%13c4c%16c%14c%152)C513)C%12)C8,0.79,11.68,53.2,4.91,4.9088704000000005,0.0230061099796256,4.45,4.91,1:1.5,DIO,,3% v/v,ITO/PEDOT:PSS/copolymer:PC71BM/Ca/Al,regular,Ca,,PEDOT:PSS,,105.0,o-dichlorobenzene,,,-5.28,-3.28,,-5.9,-3.9,
109582,10.1021/acsami.7b07694,10.1021/acsami.7b07694,J61,ITIC,J61,ITIC,CCCCCCCCCCCCSc1ccc(-c2c3cc(-c4ccc(-c5c(F)c(F)c(-c6cccs6)c6nn(CC(CCCCCC)CCCCCCCC)nc56)s4)sc3c(-c3ccc(SCCCCCCCCCCCC)s3)c3ccsc23)s1,CCCCCCc1ccc(C2(c3ccc(CCCCCC)cc3)c3cc4c(cc3-c3sc5cc(C=C6C(=O)c7ccccc7C6=C(C#N)C#N)sc5c32)C(c2ccc(CCCCCC)cc2)(c2ccc(CCCCCC)cc2)c2c-4sc3cc(C=C4C(=O)c5ccccc5C4=C(C#N)C#N)sc23)cc1,0.92,13.07,65.2,7.8,7.839908800000001,0.5116512820512944,,,3:7,,,,,,,,,,,,,,-5.3,-3.15,,-5.576,-3.916,
109583,10.1021/acsami.7b07694,10.1021/acsami.7b07694,J61,ITIC,J61,ITIC,CCCCCCCCCCCCSc1ccc(-c2c3cc(-c4ccc(-c5c(F)c(F)c(-c6cccs6)c6nn(CC(CCCCCC)CCCCCCCC)nc56)s4)sc3c(-c3ccc(SCCCCCCCCCCCC)s3)c3ccsc23)s1,CCCCCCc1ccc(C2(c3ccc(CCCCCC)cc3)c3cc4c(cc3-c3sc5cc(C=C6C(=O)c7ccccc7C6=C(C#N)C#N)sc5c32)C(c2ccc(CCCCCC)cc2)(c2ccc(CCCCCC)cc2)c2c-4sc3cc(C=C4C(=O)c5ccccc5C4=C(C#N)C#N)sc23)cc1,0.92,15.9,63.85,9.32,9.339978,0.2143562231759662,,,5:5,,,,,,,,,,,,,,-5.3,-3.15,,-5.576,-3.916,
109584,10.1021/acsami.7b07694,10.1021/acsami.7b07694,J61,ITIC,J61,ITIC,CCCCCCCCCCCCSc1ccc(-c2c3cc(-c4ccc(-c5c(F)c(F)c(-c6cccs6)c6nn(CC(CCCCCC)CCCCCCCC)nc56)s4)sc3c(-c3ccc(SCCCCCCCCCCCC)s3)c3ccsc23)s1,CCCCCCc1ccc(C2(c3ccc(CCCCCC)cc3)c3cc4c(cc3-c3sc5cc(C=C6C(=O)c7ccccc7C6=C(C#N)C#N)sc5c32)C(c2ccc(CCCCCC)cc2)(c2ccc(CCCCCC)cc2)c2c-4sc3cc(C=C4C(=O)c5ccccc5C4=C(C#N)C#N)sc23)cc1,0.93,15.43,60.94,8.75,8.744829059999999,0.0590964571428693,,,7:3,,,,,,,,,,,,,,-5.3,-3.15,,-5.576,-3.916,
109585,10.1021/acsami.7b11863,10.1021/acsami.7b11863,P1,PC71BM,P1,PC71BM,CCCCCCCCc1cc(-c2c(-c3cccs3)sc3c(-c4cc(CCCCCCCC)c(CCCCCCCC)s4)c(-c4ccc(-c5cccc6nsnc56)s4)sc23)sc1CCCCCCCC,COC(=O)CCCC1(c2ccccc2)C23c4c5ccc6c7cc8c9c%10c(cc%11cc%12c%13c%14c(cc%15c%16ccc-5c2c%16c2c5c%16c%17c(c(c46)c7c9c%17c4c%10c%11c%13c4c%16c%14c%152)C513)C%12)C8,0.69,11.11,54.15,4.15,4.151084849999999,0.0261409638553955,,,1:2.5,,,,ITO/PEDOT:PSS/active layer/Ca/Al,conventional,Ca,Ca,PEDOT:PSS,PEDOT:PSS,,o-dichlorobenzene,o-DCB,,-5.34,-3.53,,-5.9,-3.9,
109586,10.1021/acsami.7b11863,10.1021/acsami.7b11863,P2,PC71BM,P2,PC71BM,,COC(=O)CCCC1(c2ccccc2)C23c4c5ccc6c7cc8c9c%10c(cc%11cc%12c%13c%14c(cc%15c%16ccc-5c2c%16c2c5c%16c%17c(c(c46)c7c9c%17c4c%10c%11c%13c4c%16c%14c%152)C513)C%12)C8,0.5,7.69,55.17,2.1,2.1212865,1.0136428571428564,,,1:2.5,,,,ITO/PEDOT:PSS/active layer/Ca/Al,conventional,Ca,Ca,PEDOT:PSS,PEDOT:PSS,,o-dichlorobenzene,o-DCB,,-5.34,-3.58,,-5.9,-3.9,
109587,10.1021/acsami.7b11863,10.1021/acsami.7b11863,P3,PC71BM,P3,PC71BM,CCCCCCc1csc(-c2ccc(-c3cc(CCCCCC)c(/C=C/c4csc(-c5cc6c(OCC(CC)CCCC)c7sc(-c8ccc(C9=C%10C(=O)N(CC(CC)CCCC)C(c%11ccc(-c%12cc%13c(OCC(CC)CCCC)c%14sccc%14c(OCC(CC)CCCC)c%13s%12)s%11)=C%10C(=O)N9CC(CC)CCCC)s8)cc7c(OCC(CC)CCCC)c6s5)c4)s3)c3nsnc23)c1,COC(=O)CCCC1(c2ccccc2)C23c4c5ccc6c7cc8c9c%10c(cc%11cc%12c%13c%14c(cc%15c%16ccc-5c2c%16c2c5c%16c%17c(c(c46)c7c9c%17c4c%10c%11c%13c4c%16c%14c%152)C513)C%12)C8,0.52,0.5,44.48,0.12,0.115648,3.626666666666663,,,1:2.5,,,,ITO/PEDOT:PSS/active layer/Ca/Al,conventional,Ca,Ca,PEDOT:PSS,PEDOT:PSS,,o-dichlorobenzene,o-DCB,,-5.31,-3.6,,-5.9,-3.9,
109590,10.1021/acsami.7b12550,10.1021/acsami.7b12550,PBDB-T,PDTNDI-T,PBDB-T,PDTNDI-T,CCCCC(CC)Cc1ccc(-c2c3cc(-c4ccc(-c5sc(-c6cccs6)c6c5C(=O)c5c(CC(CC)CCCC)sc(CC(CC)CCCC)c5C6=O)s4)sc3c(-c3ccc(CC(CC)CCCC)s3)c3ccsc23)s1,CCCCCCCCCCCCC(CCCCCCCCCC)CN1C(=O)c2cc(-c3ccc(-c4cccs4)s3)c3c4c(cc(-c5cccs5)c(c24)C1=O)C(=O)N(CC(CCCCCCCCCC)CCCCCCCCCCCC)C3=O,0.85,6.95,64.0,3.78,3.7808,0.0211640211640188,3.69,3.78,2:1,,,,ITO/PEDOT:PSS/active layer/Ca/Al,conventional,Ca,Ca,PEDOT:PSS,PEDOT:PSS,,chlorobenzene,chlorobenzene,100.0,-5.33,-3.48,,-5.71,-3.77,
109591,10.1021/acsami.7b12550,10.1021/acsami.7b12550,PBDB-T,PDTNDI-TT,PBDB-T,PDTNDI-TT,CCCCC(CC)Cc1ccc(-c2c3cc(-c4ccc(-c5sc(-c6cccs6)c6c5C(=O)c5c(CC(CC)CCCC)sc(CC(CC)CCCC)c5C6=O)s4)sc3c(-c3ccc(CC(CC)CCCC)s3)c3ccsc23)s1,CCCCCCCCCCCCC(CCCCCCCCCC)CN1C(=O)c2cc(-c3ccc(-c4cc5sccc5s4)s3)c3c4c(cc(-c5cccs5)c(c24)C1=O)C(=O)N(CC(CCCCCCCCCC)CCCCCCCCCCCC)C3=O,0.85,2.48,54.0,1.14,1.13832,0.1473684210526231,0.96,1.14,1:1,,,,ITO/PEDOT:PSS/active layer/Ca/Al,conventional,Ca,Ca,PEDOT:PSS,PEDOT:PSS,,chlorobenzene,chlorobenzene,80.0,-5.33,-3.48,,-5.58,-3.76,
109592,10.1021/acsami.7b12550,10.1021/acsami.7b12550,PBDB-T,PDTNDI-DTT,PBDB-T,PDTNDI-DTT,CCCCC(CC)Cc1ccc(-c2c3cc(-c4ccc(-c5sc(-c6cccs6)c6c5C(=O)c5c(CC(CC)CCCC)sc(CC(CC)CCCC)c5C6=O)s4)sc3c(-c3ccc(CC(CC)CCCC)s3)c3ccsc23)s1,CCCCCCCCCCCCC(CCCCCCCCCC)CN1C(=O)c2cc(-c3ccc(-c4cc5sc6ccsc6c5s4)s3)c3c4c(cc(-c5cccs5)c(c24)C1=O)C(=O)N(CC(CCCCCCCCCC)CCCCCCCCCCCC)C3=O,0.78,1.76,51.0,0.7,0.700128,0.0182857142857167,0.64,0.7,7:3,,,,ITO/PEDOT:PSS/active layer/Ca/Al,conventional,Ca,Ca,PEDOT:PSS,PEDOT:PSS,,chlorobenzene,chlorobenzene,100.0,-5.33,-3.48,,-5.49,-3.84,
109593,10.1021/acsami.7b12550,10.1021/acsami.7b12550,PTB7,PDTNDI-T,PTB7,PDTNDI-T,CCCCC(CC)COC(=O)c1sc2c(-c3cc4c(OCC(CC)CCCC)c5sccc5c(OCC(CC)CCCC)c4s3)scc2c1F,CCCCCCCCCCCCC(CCCCCCCCCC)CN1C(=O)c2cc(-c3ccc(-c4cccs4)s3)c3c4c(cc(-c5cccs5)c(c24)C1=O)C(=O)N(CC(CCCCCCCCCC)CCCCCCCCCCCC)C3=O,0.78,5.05,39.0,1.53,1.53621,0.4058823529411796,1.44,1.53,,,,,ITO/ZnO/active layer/MoO3/Ag,inverted,ZnO,ZnO,MoO3,MoO3,,,,,-5.19,-3.43,,-5.71,-3.77,
109594,10.1021/acsami.7b12550,10.1021/acsami.7b12550,PTB7,PDTNDI-TT,PTB7,PDTNDI-TT,CCCCC(CC)COC(=O)c1sc2c(-c3cc4c(OCC(CC)CCCC)c5sccc5c(OCC(CC)CCCC)c4s3)scc2c1F,CCCCCCCCCCCCC(CCCCCCCCCC)CN1C(=O)c2cc(-c3ccc(-c4cc5sccc5s4)s3)c3c4c(cc(-c5cccs5)c(c24)C1=O)C(=O)N(CC(CCCCCCCCCC)CCCCCCCCCCCC)C3=O,0.78,2.22,39.0,0.68,0.6753240000000001,0.687647058823515,0.66,0.68,,,,,ITO/ZnO/active layer/MoO3/Ag,inverted,ZnO,ZnO,MoO3,MoO3,,,,,-5.19,-3.43,,-5.58,-3.76,
109595,10.1021/acsami.7b12550,10.1021/acsami.7b12550,PTB7,PDTNDI-DTT,PTB7,PDTNDI-DTT,CCCCC(CC)COC(=O)c1sc2c(-c3cc4c(OCC(CC)CCCC)c5sccc5c(OCC(CC)CCCC)c4s3)scc2c1F,CCCCCCCCCCCCC(CCCCCCCCCC)CN1C(=O)c2cc(-c3ccc(-c4cc5sc6ccsc6c5s4)s3)c3c4c(cc(-c5cccs5)c(c24)C1=O)C(=O)N(CC(CCCCCCCCCC)CCCCCCCCCCCC)C3=O,0.76,0.92,38.0,0.27,0.265696,1.5940740740740853,0.26,0.27,,,,,ITO/ZnO/active layer/MoO3/Ag,inverted,ZnO,ZnO,MoO3,MoO3,,,,,-5.19,-3.43,,-5.49,-3.84,
109596,10.1021/acsami.7b14582,10.1021/acsami.7b14582,PTB7-Th,PNDITPhT,PTB7-Th,PNDITPhT,CCCCC(CC)COC(=O)c1sc2csc(-c3cc4c(-c5ccc(CC(CC)CCCC)s5)c5sccc5c(-c5ccc(CC(CC)CCCC)s5)c4s3)c2c1F,CCCCCCCCCCCCC(CCCCCCCCCC)CN1C(=O)c2ccc3c4c(c(-c5ccc(-c6ccc(-c7cccs7)cc6)s5)cc(c24)C1=O)C(=O)N(CC(CCCCCCCCCC)CCCCCCCCCCCC)C3=O,0.86,7.7,45.0,3.1,2.9799,3.8741935483870926,3.1,,1:1,,,,inverted,inverted,ZnO/PEIE,ZnO/PEIE,MoOx,MoO3,100.0,chlorobenzene,chlorobenzene,,-5.29,-3.72,,-5.7,-3.76,
109597,10.1021/acsami.7b14582,10.1021/acsami.7b14582,PTB7-Th,PNDITF2T,PTB7-Th,PNDITF2T,CCCCC(CC)COC(=O)c1sc2csc(-c3cc4c(-c5ccc(CC(CC)CCCC)s5)c5sccc5c(-c5ccc(CC(CC)CCCC)s5)c4s3)c2c1F,CCCCCCCCCCCCC(CCCCCCCCCC)CN1C(=O)c2ccc3c4c(c(-c5ccc(-c6cc(F)c(-c7cccs7)cc6F)s5)cc(c24)C1=O)C(=O)N(CC(CCCCCCCCCC)CCCCCCCCCCCC)C3=O,0.8,9.8,50.0,3.8,3.92,3.15789473684212,3.8,,1:1,,,,inverted,inverted,ZnO/PEIE,ZnO/PEIE,MoOx,MoO3,100.0,chlorobenzene,chlorobenzene,,-5.29,-3.72,,-5.9,-3.81,
109598,10.1021/acsami.7b14582,10.1021/acsami.7b14582,PTB7-Th,PNDITF2T,PTB7-Th,PNDITF2T,CCCCC(CC)COC(=O)c1sc2csc(-c3cc4c(-c5ccc(CC(CC)CCCC)s5)c5sccc5c(-c5ccc(CC(CC)CCCC)s5)c4s3)c2c1F,CCCCCCCCCCCCC(CCCCCCCCCC)CN1C(=O)c2ccc3c4c(c(-c5ccc(-c6cc(F)c(-c7cccs7)cc6F)s5)cc(c24)C1=O)C(=O)N(CC(CCCCCCCCCC)CCCCCCCCCCCC)C3=O,0.78,11.7,52.0,4.6,4.74552,3.1634782608695726,4.6,,1:1,,,,inverted,inverted,ZnO/PEIE,ZnO/PEIE,MoOx,MoO3,100.0,chlorobenzene,chlorobenzene,,-5.29,-3.72,,-5.9,-3.81,
109604,10.1021/acsami.7b15113,10.1021/acsami.7b15113,PCE10,PC71BM,PCE10,PC71BM,CCCCC(CC)COC(=O)c1sc2c(-c3cc4c(-c5ccc(CC(CC)CCCC)s5)c5sccc5c(-c5ccc(CC(CC)CCCC)s5)c4s3)scc2c1F,COC(=O)CCCC1(c2ccccc2)C23c4c5ccc6c7cc8c9c%10c(cc%11cc%12c%13c%14c(cc%15c%16ccc-5c2c%16c2c5c%16c%17c(c(c46)c7c9c%17c4c%10c%11c%13c4c%16c%14c%152)C513)C%12)C8,0.8,17.1,66.81,9.1,9.139608000000004,0.4352527472527799,8.9,9.1,,,,,inverted,inverted,,,,,,chlorobenzene,chlorobenzene,40.0,-5.21,-3.6,,-5.9,-3.9,
109605,10.1021/acsami.7b15113,10.1021/acsami.7b15113,PCE10,PC71BM,PCE10,PC71BM,CCCCC(CC)COC(=O)c1sc2c(-c3cc4c(-c5ccc(CC(CC)CCCC)s5)c5sccc5c(-c5ccc(CC(CC)CCCC)s5)c4s3)scc2c1F,COC(=O)CCCC1(c2ccccc2)C23c4c5ccc6c7cc8c9c%10c(cc%11cc%12c%13c%14c(cc%15c%16ccc-5c2c%16c2c5c%16c%17c(c(c46)c7c9c%17c4c%10c%11c%13c4c%16c%14c%152)C513)C%12)C8,0.8,17.21,57.74,8.0,7.949643200000001,0.6294599999999928,7.8,8.0,,,,,inverted,inverted,,,,,,chlorobenzene,chlorobenzene,60.0,-5.21,-3.6,,-5.9,-3.9,
109606,10.1021/acsami.7b15113,10.1021/acsami.7b15113,PCE10,PC71BM,PCE10,PC71BM,CCCCC(CC)COC(=O)c1sc2c(-c3cc4c(-c5ccc(CC(CC)CCCC)s5)c5sccc5c(-c5ccc(CC(CC)CCCC)s5)c4s3)scc2c1F,COC(=O)CCCC1(c2ccccc2)C23c4c5ccc6c7cc8c9c%10c(cc%11cc%12c%13c%14c(cc%15c%16ccc-5c2c%16c2c5c%16c%17c(c(c46)c7c9c%17c4c%10c%11c%13c4c%16c%14c%152)C513)C%12)C8,0.8,17.42,62.64,8.7,8.729510400000002,0.339200000000035,8.4,8.7,,,,,inverted,inverted,,,,,,chlorobenzene,chlorobenzene,,-5.21,-3.6,,-5.9,-3.9,
109607,10.1021/acsami.7b15113,10.1021/acsami.7b15113,PCE10,PC71BM,PCE10,PC71BM,CCCCC(CC)COC(=O)c1sc2c(-c3cc4c(-c5ccc(CC(CC)CCCC)s5)c5sccc5c(-c5ccc(CC(CC)CCCC)s5)c4s3)scc2c1F,COC(=O)CCCC1(c2ccccc2)C23c4c5ccc6c7cc8c9c%10c(cc%11cc%12c%13c%14c(cc%15c%16ccc-5c2c%16c2c5c%16c%17c(c(c46)c7c9c%17c4c%10c%11c%13c4c%16c%14c%152)C513)C%12)C8,0.8,16.7,57.56,7.7,7.690016000000001,0.1296623376623289,7.5,7.7,,,,,inverted,inverted,,,,,,chlorobenzene,chlorobenzene,80.0,-5.21,-3.6,,-5.9,-3.9,
109608,10.1021/acsami.7b15113,10.1021/acsami.7b15113,PCE10,PC71BM,PCE10,PC71BM,CCCCC(CC)COC(=O)c1sc2c(-c3cc4c(-c5ccc(CC(CC)CCCC)s5)c5sccc5c(-c5ccc(CC(CC)CCCC)s5)c4s3)scc2c1F,COC(=O)CCCC1(c2ccccc2)C23c4c5ccc6c7cc8c9c%10c(cc%11cc%12c%13c%14c(cc%15c%16ccc-5c2c%16c2c5c%16c%17c(c(c46)c7c9c%17c4c%10c%11c%13c4c%16c%14c%152)C513)C%12)C8,0.8,17.24,61.92,8.5,8.5400064,0.4706635294117569,8.3,8.5,,,,,inverted,inverted,,,,,,chlorobenzene,chlorobenzene,,-5.21,-3.6,,-5.9,-3.9,
109609,10.1021/acsami.7b15584,10.1021/acsami.7b15584,PBo,PC71BM,P-BO,PC71BM,CCCCCCCCC(CCCCCCCC)n1c2c3ccccc3sc2c2sc3cc(-c4c(F)c(F)cc5nn(CCCCCCCC)nc45)ccc3c21,COC(=O)CCCC1(c2ccccc2)C23c4c5ccc6c7cc8c9c%10c(cc%11cc%12c%13c%14c(cc%15c%16ccc-5c2c%16c2c5c%16c%17c(c(c46)c7c9c%17c4c%10c%11c%13c4c%16c%14c%152)C513)C%12)C8,0.91,5.0,43.1,1.96,1.96105,0.0535714285714283,1.86,1.96,1:2,,,0 wt %,"ITO/ZnO/PEIE/polymer:PC71BM (1:2, w/w)/MoOx/Ag",inverted,ZnO/PEIE,ZnO/PEIE,MoOx,MoO3,,o-DCB,,120.0,-5.69,-3.36,,-5.9,-3.9,
109610,10.1021/acsami.7b15584,10.1021/acsami.7b15584,PBi,PC71BM,PBi,PC71BM,CCCCCCCCC(CCCCCCCC)n1c2cc3sccc3cc2c2cc3cc(-c4c(F)c(F)cc5nn(CCCCCCCC)nc45)sc3cc21,COC(=O)CCCC1(c2ccccc2)C23c4c5ccc6c7cc8c9c%10c(cc%11cc%12c%13c%14c(cc%15c%16ccc-5c2c%16c2c5c%16c%17c(c(c46)c7c9c%17c4c%10c%11c%13c4c%16c%14c%152)C513)C%12)C8,0.74,3.79,45.5,1.28,1.276093,0.3052343749999908,1.21,1.28,1:2,,,0 wt %,"ITO/ZnO/PEIE/polymer:PC71BM (1:2, w/w)/MoOx/Ag",inverted,ZnO/PEIE,ZnO/PEIE,MoOx,MoO3,,o-DCB,,120.0,-5.43,-3.46,,-5.9,-3.9,
109611,10.1021/acsami.7b15584,10.1021/acsami.7b15584,PT,PC71BM,PT,PC71BM,CCCCCCCCCCCCc1csc(-c2c(OCCCCCCCC)c(OCCCCCCCC)c(-c3cc(CCCCCCCCCCCC)c(-c4cccs4)s3)c3nc4c(nc23)-c2cccc3cccc-4c23)c1,COC(=O)CCCC1(c2ccccc2)C23c4c5ccc6c7cc8c9c%10c(cc%11cc%12c%13c%14c(cc%15c%16ccc-5c2c%16c2c5c%16c%17c(c(c46)c7c9c%17c4c%10c%11c%13c4c%16c%14c%152)C513)C%12)C8,0.63,14.28,67.1,6.04,6.036584399999999,0.0565496688741917,5.9,6.04,1:2,,,0 wt %,"ITO/ZnO/PEIE/polymer:PC71BM (1:2, w/w)/MoOx/Ag",inverted,ZnO/PEIE,ZnO/PEIE,MoOx,MoO3,,o-DCB,,120.0,-5.4,-3.35,,-5.9,-3.9,
109612,10.1021/acsami.7b17870,10.1021/acsami.7b17870,PTB7-Th,PC71BM,PTB7-Th,PC71BM,CCCCC(CC)COC(=O)c1sc2csc(-c3cc4c(-c5ccc(CC(CC)CCCC)s5)c5sccc5c(-c5ccc(CC(CC)CCCC)s5)c4s3)c2c1F,COC(=O)CCCC1(c2ccccc2)C23c4c5ccc6c7cc8c9c%10c(cc%11cc%12c%13c%14c(cc%15c%16ccc-5c2c%16c2c5c%16c%17c(c(c46)c7c9c%17c4c%10c%11c%13c4c%16c%14c%152)C513)C%12)C8,0.71,14.66,51.61,5.37,5.3718784600000005,0.0349806331471202,4.96,5.37,1:1.5,,,,ITO/PEDOT:PSS/active layer/Al,,bare Al,bare Al,,,,,,,-5.29,-3.72,,-5.9,-3.9,
109613,10.1021/acsami.7b17870,10.1021/acsami.7b17870,PTB7-Th,PC71BM,PTB7-Th,PC71BM,CCCCC(CC)COC(=O)c1sc2csc(-c3cc4c(-c5ccc(CC(CC)CCCC)s5)c5sccc5c(-c5ccc(CC(CC)CCCC)s5)c4s3)c2c1F,COC(=O)CCCC1(c2ccccc2)C23c4c5ccc6c7cc8c9c%10c(cc%11cc%12c%13c%14c(cc%15c%16ccc-5c2c%16c2c5c%16c%17c(c(c46)c7c9c%17c4c%10c%11c%13c4c%16c%14c%152)C513)C%12)C8,0.78,15.36,59.75,7.15,7.158528,0.1192727272727285,6.84,7.15,1:1.5,,,,ITO/PEDOT:PSS/active layer/methanol/Al,,methanol,methanol,PEDOT:PSS,,,,,,-5.29,-3.72,,-5.9,-3.9,
109614,10.1021/acsami.7b17870,10.1021/acsami.7b17870,PTB7-Th,PC71BM,PTB7-Th,PC71BM,CCCCC(CC)COC(=O)c1sc2csc(-c3cc4c(-c5ccc(CC(CC)CCCC)s5)c5sccc5c(-c5ccc(CC(CC)CCCC)s5)c4s3)c2c1F,COC(=O)CCCC1(c2ccccc2)C23c4c5ccc6c7cc8c9c%10c(cc%11cc%12c%13c%14c(cc%15c%16ccc-5c2c%16c2c5c%16c%17c(c(c46)c7c9c%17c4c%10c%11c%13c4c%16c%14c%152)C513)C%12)C8,0.803,16.34,65.41,8.58,8.582459182000001,0.0286617948718046,8.27,8.58,1:1.5,,,,ITO/PEDOT:PSS/active layer/N719/Al,,N719,N719,PEDOT:PSS,,,,,,-5.29,-3.72,,-5.9,-3.9,
109615,10.1021/acsami.7b17870,10.1021/acsami.7b17870,PTB7-Th,PC71BM,PTB7-Th,PC71BM,CCCCC(CC)COC(=O)c1sc2csc(-c3cc4c(-c5ccc(CC(CC)CCCC)s5)c5sccc5c(-c5ccc(CC(CC)CCCC)s5)c4s3)c2c1F,COC(=O)CCCC1(c2ccccc2)C23c4c5ccc6c7cc8c9c%10c(cc%11cc%12c%13c%14c(cc%15c%16ccc-5c2c%16c2c5c%16c%17c(c(c46)c7c9c%17c4c%10c%11c%13c4c%16c%14c%152)C513)C%12)C8,0.815,16.78,67.12,9.18,9.179129840000002,0.0094788671023754,8.66,9.18,1:1.5,,,,ITO/PEDOT:PSS/active layer/QPhPBr/Al,,QPhPBr,QPhPBr,PEDOT:PSS,,,,,,-5.29,-3.72,,-5.9,-3.9,
109616,10.1021/acsami.7b17870,10.1021/acsami.7b17870,PTB7-Th,PC71BM,PTB7-Th,PC71BM,CCCCC(CC)COC(=O)c1sc2csc(-c3cc4c(-c5ccc(CC(CC)CCCC)s5)c5sccc5c(-c5ccc(CC(CC)CCCC)s5)c4s3)c2c1F,COC(=O)CCCC1(c2ccccc2)C23c4c5ccc6c7cc8c9c%10c(cc%11cc%12c%13c%14c(cc%15c%16ccc-5c2c%16c2c5c%16c%17c(c(c46)c7c9c%17c4c%10c%11c%13c4c%16c%14c%152)C513)C%12)C8,0.814,17.26,69.96,9.83,9.829128143999998,0.0088693387589177,9.4,9.83,1:1.5,,,,ITO/PEDOT:PSS/active layer/N719:QPhPBr/Al,,N719:QPhPBr,N719,PEDOT:PSS,,,,,,-5.29,-3.72,,-5.9,-3.9,
109617,10.1021/acsami.7b17870,10.1021/acsami.7b17870,PBDTTT-CT,PC71BM,PBDTTT-C-T,PC71BM,CCCCC(CC)CC(=O)c1cc2c(-c3cc4c(-c5ccc(CC(CC)CCCC)s5)c5sccc5c(-c5ccc(CC(CC)CCCC)s5)c4s3)scc2s1,COC(=O)CCCC1(c2ccccc2)C23c4c5ccc6c7cc8c9c%10c(cc%11cc%12c%13c%14c(cc%15c%16ccc-5c2c%16c2c5c%16c%17c(c(c46)c7c9c%17c4c%10c%11c%13c4c%16c%14c%152)C513)C%12)C8,0.646,15.05,48.89,4.75,4.75323247,0.0680520000000079,4.23,4.75,1:1.5 w/w,,,,ITO/PEDOT:PSS/active layer/Al,conventional,bare Al,bare Al,PEDOT:PSS,,,,,,-5.11,-3.25,,-5.9,-3.9,
109618,10.1021/acsami.7b17870,10.1021/acsami.7b17870,PBDTTT-CT,PC71BM,PBDTTT-C-T,PC71BM,CCCCC(CC)CC(=O)c1cc2c(-c3cc4c(-c5ccc(CC(CC)CCCC)s5)c5sccc5c(-c5ccc(CC(CC)CCCC)s5)c4s3)scc2s1,COC(=O)CCCC1(c2ccccc2)C23c4c5ccc6c7cc8c9c%10c(cc%11cc%12c%13c%14c(cc%15c%16ccc-5c2c%16c2c5c%16c%17c(c(c46)c7c9c%17c4c%10c%11c%13c4c%16c%14c%152)C513)C%12)C8,0.682,15.11,51.66,5.32,5.323573332,0.0671678947368293,4.94,5.32,1:1.5 w/w,,,,ITO/PEDOT:PSS/active layer/methanol/Al,conventional,methanol,methanol,PEDOT:PSS,,,,,,-5.11,-3.25,,-5.9,-3.9,
109619,10.1021/acsami.7b17870,10.1021/acsami.7b17870,PBDTTT-CT,PC71BM,PBDTTT-C-T,PC71BM,CCCCC(CC)CC(=O)c1cc2c(-c3cc4c(-c5ccc(CC(CC)CCCC)s5)c5sccc5c(-c5ccc(CC(CC)CCCC)s5)c4s3)scc2s1,COC(=O)CCCC1(c2ccccc2)C23c4c5ccc6c7cc8c9c%10c(cc%11cc%12c%13c%14c(cc%15c%16ccc-5c2c%16c2c5c%16c%17c(c(c46)c7c9c%17c4c%10c%11c%13c4c%16c%14c%152)C513)C%12)C8,0.752,15.52,65.23,7.61,7.613019392,0.0396766360052519,7.21,7.61,1:1.5 w/w,,,,ITO/PEDOT:PSS/active layer/N719/Al,conventional,N719,N719,PEDOT:PSS,,,,,,-5.11,-3.25,,-5.9,-3.9,
109620,10.1021/acsami.7b17870,10.1021/acsami.7b17870,PBDTTT-CT,PC71BM,PBDTTT-C-T,PC71BM,CCCCC(CC)CC(=O)c1cc2c(-c3cc4c(-c5ccc(CC(CC)CCCC)s5)c5sccc5c(-c5ccc(CC(CC)CCCC)s5)c4s3)scc2s1,COC(=O)CCCC1(c2ccccc2)C23c4c5ccc6c7cc8c9c%10c(cc%11cc%12c%13c%14c(cc%15c%16ccc-5c2c%16c2c5c%16c%17c(c(c46)c7c9c%17c4c%10c%11c%13c4c%16c%14c%152)C513)C%12)C8,0.771,16.64,65.68,8.42,8.426376192000001,0.0757267458432442,7.92,8.42,1:1.5,,,,ITO/PEDOT:PSS/active layer/QPhPBr/Al,,QPhPBr,QPhPBr,,,,,,,-5.11,-3.25,,-5.9,-3.9,
109621,10.1021/acsami.7b17870,10.1021/acsami.7b17870,PBDTTT-CT,PC71BM,PBDTTT-C-T,PC71BM,CCCCC(CC)CC(=O)c1cc2c(-c3cc4c(-c5ccc(CC(CC)CCCC)s5)c5sccc5c(-c5ccc(CC(CC)CCCC)s5)c4s3)scc2s1,COC(=O)CCCC1(c2ccccc2)C23c4c5ccc6c7cc8c9c%10c(cc%11cc%12c%13c%14c(cc%15c%16ccc-5c2c%16c2c5c%16c%17c(c(c46)c7c9c%17c4c%10c%11c%13c4c%16c%14c%152)C513)C%12)C8,0.77,17.01,66.22,8.69,8.673296940000002,0.1922101265822502,8.45,8.69,1:1.5,,,,ITO/PEDOT:PSS/active layer/N719:QPhPBr/Al,,N719:QPhPBr,N719,,,,,,,-5.11,-3.25,,-5.9,-3.9,
109622,10.1021/acsami.7b17870,10.1021/acsami.7b17870,P3HT,PC71BM,P3HT,PC71BM,CCCCCCc1ccsc1,COC(=O)CCCC1(c2ccccc2)C23c4c5ccc6c7cc8c9c%10c(cc%11cc%12c%13c%14c(cc%15c%16ccc-5c2c%16c2c5c%16c%17c(c(c46)c7c9c%17c4c%10c%11c%13c4c%16c%14c%152)C513)C%12)C8,0.581,9.05,57.42,3.01,3.01917231,0.304727906976754,2.63,3.01,,,,,ITO/PEDOT:PSS/active layer/Al,conventional,bare Al,bare Al,PEDOT:PSS,,,,,,-5.01,-3.12,,-5.9,-3.9,
109623,10.1021/acsami.7b17870,10.1021/acsami.7b17870,P3HT,PC71BM,P3HT,PC71BM,CCCCCCc1ccsc1,COC(=O)CCCC1(c2ccccc2)C23c4c5ccc6c7cc8c9c%10c(cc%11cc%12c%13c%14c(cc%15c%16ccc-5c2c%16c2c5c%16c%17c(c(c46)c7c9c%17c4c%10c%11c%13c4c%16c%14c%152)C513)C%12)C8,0.601,9.51,59.49,3.4,3.4001568990000006,0.0046146764706091,3.17,3.4,,,,,ITO/PEDOT:PSS/active layer/methanol/Al,conventional,methanol,methanol,PEDOT:PSS,,,,,,-5.01,-3.12,,-5.9,-3.9,
109624,10.1021/acsami.7b17870,10.1021/acsami.7b17870,P3HT,PC71BM,P3HT,PC71BM,CCCCCCc1ccsc1,COC(=O)CCCC1(c2ccccc2)C23c4c5ccc6c7cc8c9c%10c(cc%11cc%12c%13c%14c(cc%15c%16ccc-5c2c%16c2c5c%16c%17c(c(c46)c7c9c%17c4c%10c%11c%13c4c%16c%14c%152)C513)C%12)C8,0.64,10.48,62.86,4.21,4.21614592,0.1459838479809929,3.89,4.21,,,,,ITO/PEDOT:PSS/active layer/N719/Al,conventional,N719,N719,PEDOT:PSS,,,,,,-5.01,-3.12,,-5.9,-3.9,
109625,10.1021/acsami.7b17870,10.1021/acsami.7b17870,P3HT,PC71BM,P3HT,PC71BM,CCCCCCc1ccsc1,COC(=O)CCCC1(c2ccccc2)C23c4c5ccc6c7cc8c9c%10c(cc%11cc%12c%13c%14c(cc%15c%16ccc-5c2c%16c2c5c%16c%17c(c(c46)c7c9c%17c4c%10c%11c%13c4c%16c%14c%152)C513)C%12)C8,0.661,11.52,63.25,4.81,4.8163104,0.1311933471933528,4.29,4.81,,,,,ITO/PEDOT:PSS/active layer/QPhPBr/Al,conventional,QPhPBr,QPhPBr,PEDOT:PSS,,,,,,-5.01,-3.12,,-5.9,-3.9,
109626,10.1021/acsami.7b17870,10.1021/acsami.7b17870,P3HT,PC71BM,P3HT,PC71BM,CCCCCCc1ccsc1,COC(=O)CCCC1(c2ccccc2)C23c4c5ccc6c7cc8c9c%10c(cc%11cc%12c%13c%14c(cc%15c%16ccc-5c2c%16c2c5c%16c%17c(c(c46)c7c9c%17c4c%10c%11c%13c4c%16c%14c%152)C513)C%12)C8,0.662,12.47,65.01,5.35,5.366666514000001,0.3115236261682527,5.0,5.35,,,,,ITO/PEDOT:PSS/active layer/N719:QPhPBr/Al,conventional,N719:QPhPBr,N719,PEDOT:PSS,,,,,,-5.01,-3.12,,-5.9,-3.9,
109627,10.1021/acsami.7b18637,10.1021/acsami.7b18637,PT4Si-FTAZ,ITIC,PT4Si-FTAZ,ITIC,CCCCCCCCC(CCCCCC)Cn1nc2c(-c3cccs3)c(F)c(F)c(-c3ccc(-c4cc(C#C[Si](C(C)C)(C(C)C)C(C)C)c(-c5sccc5C#C[Si](C(C)C)(C(C)C)C(C)C)s4)s3)c2n1,CCCCCCc1ccc(C2(c3ccc(CCCCCC)cc3)c3cc4c(cc3-c3sc5cc(C=C6C(=O)c7ccccc7C6=C(C#N)C#N)sc5c32)C(c2ccc(CCCCCC)cc2)(c2ccc(CCCCCC)cc2)c2c-4sc3cc(C=C4C(=O)c5ccccc5C4=C(C#N)C#N)sc23)cc1,0.928,8.52,67.9,5.37,5.368554240000001,0.0269229050279198,5.29,5.37,1:1,,,,ITO/PEDOT:PSS/active layer/PDIN/Al,conventional,PDIN,,PEDOT:PSS,,,,,,-5.45,-2.82,,-5.576,-3.916,
109628,10.1021/acsami.7b18637,10.1021/acsami.7b18637,PT4Si-FTAZ,ITIC,PT4Si-FTAZ,ITIC,CCCCCCCCC(CCCCCC)Cn1nc2c(-c3cccs3)c(F)c(F)c(-c3ccc(-c4cc(C#C[Si](C(C)C)(C(C)C)C(C)C)c(-c5sccc5C#C[Si](C(C)C)(C(C)C)C(C)C)s4)s3)c2n1,CCCCCCc1ccc(C2(c3ccc(CCCCCC)cc3)c3cc4c(cc3-c3sc5cc(C=C6C(=O)c7ccccc7C6=C(C#N)C#N)sc5c32)C(c2ccc(CCCCCC)cc2)(c2ccc(CCCCCC)cc2)c2c-4sc3cc(C=C4C(=O)c5ccccc5C4=C(C#N)C#N)sc23)cc1,0.922,9.23,66.7,5.68,5.676210020000001,0.0667249999999779,5.58,5.68,1:1.4,,,,ITO/PEDOT:PSS/active layer/PDIN/Al,conventional,PDIN,,PEDOT:PSS,,,,,,-5.45,-2.82,,-5.576,-3.916,
109629,10.1021/acsami.7b18637,10.1021/acsami.7b18637,PT4Si-FTAZ,ITIC,PT4Si-FTAZ,ITIC,CCCCCCCCC(CCCCCC)Cn1nc2c(-c3cccs3)c(F)c(F)c(-c3ccc(-c4cc(C#C[Si](C(C)C)(C(C)C)C(C)C)c(-c5sccc5C#C[Si](C(C)C)(C(C)C)C(C)C)s4)s3)c2n1,CCCCCCc1ccc(C2(c3ccc(CCCCCC)cc3)c3cc4c(cc3-c3sc5cc(C=C6C(=O)c7ccccc7C6=C(C#N)C#N)sc5c32)C(c2ccc(CCCCCC)cc2)(c2ccc(CCCCCC)cc2)c2c-4sc3cc(C=C4C(=O)c5ccccc5C4=C(C#N)C#N)sc23)cc1,0.928,9.54,66.6,5.9,5.89617792,0.0647810169491517,5.84,5.9,1:1.5,,,,ITO/PEDOT:PSS/active layer/PDIN/Al,conventional,PDIN,,PEDOT:PSS,,98.0,"1,3,5-trimethylbenzene",,,-5.45,-2.82,,-5.576,-3.916,
109630,10.1021/acsami.7b18637,10.1021/acsami.7b18637,PT4Si-FTAZ,ITIC,PT4Si-FTAZ,ITIC,CCCCCCCCC(CCCCCC)Cn1nc2c(-c3cccs3)c(F)c(F)c(-c3ccc(-c4cc(C#C[Si](C(C)C)(C(C)C)C(C)C)c(-c5sccc5C#C[Si](C(C)C)(C(C)C)C(C)C)s4)s3)c2n1,CCCCCCc1ccc(C2(c3ccc(CCCCCC)cc3)c3cc4c(cc3-c3sc5cc(C=C6C(=O)c7ccccc7C6=C(C#N)C#N)sc5c32)C(c2ccc(CCCCCC)cc2)(c2ccc(CCCCCC)cc2)c2c-4sc3cc(C=C4C(=O)c5ccccc5C4=C(C#N)C#N)sc23)cc1,0.94,8.84,62.7,5.21,5.2101192,0.0022879078694878,5.11,5.21,1:1.5,,,,ITO/PEDOT:PSS/active layer/PDIN/Al,conventional,PDIN,,PEDOT:PSS,,,,,,-5.45,-2.82,,-5.576,-3.916,
109631,10.1021/acsami.7b18637,10.1021/acsami.7b18637,PT4Si-FTAZ,ITIC,PT4Si-FTAZ,ITIC,CCCCCCCCC(CCCCCC)Cn1nc2c(-c3cccs3)c(F)c(F)c(-c3ccc(-c4cc(C#C[Si](C(C)C)(C(C)C)C(C)C)c(-c5sccc5C#C[Si](C(C)C)(C(C)C)C(C)C)s4)s3)c2n1,CCCCCCc1ccc(C2(c3ccc(CCCCCC)cc3)c3cc4c(cc3-c3sc5cc(C=C6C(=O)c7ccccc7C6=C(C#N)C#N)sc5c32)C(c2ccc(CCCCCC)cc2)(c2ccc(CCCCCC)cc2)c2c-4sc3cc(C=C4C(=O)c5ccccc5C4=C(C#N)C#N)sc23)cc1,0.922,11.2,65.9,6.79,6.8050976,0.2223505154639148,6.61,6.79,1:1.5,,,,ITO/PEDOT:PSS/active layer/PDIN/BCP/Ag,conventional,,,PEDOT:PSS,,98.0,"1,3,5-trimethylbenzene",,,-5.45,-2.82,,-5.576,-3.916,
109632,10.1021/acsami.7b18637,10.1021/acsami.7b18637,PT4Si-FTAZ,ITIC,PT4Si-FTAZ,ITIC,CCCCCCCCC(CCCCCC)Cn1nc2c(-c3cccs3)c(F)c(F)c(-c3ccc(-c4cc(C#C[Si](C(C)C)(C(C)C)C(C)C)c(-c5sccc5C#C[Si](C(C)C)(C(C)C)C(C)C)s4)s3)c2n1,CCCCCCc1ccc(C2(c3ccc(CCCCCC)cc3)c3cc4c(cc3-c3sc5cc(C=C6C(=O)c7ccccc7C6=C(C#N)C#N)sc5c32)C(c2ccc(CCCCCC)cc2)(c2ccc(CCCCCC)cc2)c2c-4sc3cc(C=C4C(=O)c5ccccc5C4=C(C#N)C#N)sc23)cc1,0.916,7.44,65.3,4.45,4.45022112,0.0049689887640441,4.37,4.45,1:1.6,,,,ITO/PEDOT:PSS/active layer/PDIN/Al,conventional,PDIN,,PEDOT:PSS,,,,,,-5.45,-2.82,,-5.576,-3.916,
109633,10.1021/acsami.7b18637,10.1021/acsami.7b18637,PT4Si-BDD,ITIC,PT4Si-BDD,ITIC,CCCCC(CC)Cc1sc(CC(CC)CCCC)c2c1C(=O)c1c(-c3cccs3)sc(-c3ccc(-c4cc(C#C[Si](C(C)C)(C(C)C)C(C)C)c(-c5sccc5C#C[Si](C(C)C)(C(C)C)C(C)C)s4)s3)c1C2=O,CCCCCCc1ccc(C2(c3ccc(CCCCCC)cc3)c3cc4c(cc3-c3sc5cc(C=C6C(=O)c7ccccc7C6=C(C#N)C#N)sc5c32)C(c2ccc(CCCCCC)cc2)(c2ccc(CCCCCC)cc2)c2c-4sc3cc(C=C4C(=O)c5ccccc5C4=C(C#N)C#N)sc23)cc1,1.003,8.25,53.9,4.46,4.46009025,0.0020235426008859,4.37,4.46,1:1.5,,,,ITO/PEDOT:PSS/active layer/PDIN/Al,conventional,PDIN,,PEDOT:PSS,,70.0,chlorobenzene,,,-5.5,-3.0,,-5.576,-3.916,
109634,10.1021/acsami.7b18637,10.1021/acsami.7b18637,PT4Si-BDD,ITIC,PT4Si-BDD,ITIC,CCCCC(CC)Cc1sc(CC(CC)CCCC)c2c1C(=O)c1c(-c3cccs3)sc(-c3ccc(-c4cc(C#C[Si](C(C)C)(C(C)C)C(C)C)c(-c5sccc5C#C[Si](C(C)C)(C(C)C)C(C)C)s4)s3)c1C2=O,CCCCCCc1ccc(C2(c3ccc(CCCCCC)cc3)c3cc4c(cc3-c3sc5cc(C=C6C(=O)c7ccccc7C6=C(C#N)C#N)sc5c32)C(c2ccc(CCCCCC)cc2)(c2ccc(CCCCCC)cc2)c2c-4sc3cc(C=C4C(=O)c5ccccc5C4=C(C#N)C#N)sc23)cc1,1.009,8.98,53.8,4.88,4.87472116,0.10817295081967,4.77,4.88,1:1.5,,,,ITO/PEDOT:PSS/active layer/PDIN/BCP/Ag,conventional,,,PEDOT:PSS,,70.0,chlorobenzene,,,-5.5,-3.0,,-5.576,-3.916,
109635,10.1021/acsami.7b19351,10.1021/acsami.7b19351,PDTDP-1,PC71BM,PDTDP-1,PC71BM,CCCCCCCCC1(CCCCCCCC)Oc2ccsc2-c2cc3c(cc21)-c1sc(-c2cccc4nsnc24)cc1OC3(CCCCCCCC)CCCCCCCC,COC(=O)CCCC1(c2ccccc2)C23c4c5ccc6c7cc8c9c%10c(cc%11cc%12c%13c%14c(cc%15c%16ccc-5c2c%16c2c5c%16c%17c(c(c46)c7c9c%17c4c%10c%11c%13c4c%16c%14c%152)C513)C%12)C8,0.68,11.42,52.22,4.07,4.05519632,0.3637267813267809,3.78,4.07,1:3,1% DIO,DIO,1%,conventional,conventional,LiF,LiF,PEDOT:PSS,PEDOT:PSS,,,,,-5.24,-3.61,,-5.9,-3.9,
109636,10.1021/acsami.7b19351,10.1021/acsami.7b19351,PDTDP-2,PC71BM,PDTDP-2,PC71BM,CCCCCCCCC1(CCCCCCCC)Oc2ccsc2-c2cc3c(cc21)-c1sc(-c2ccc(-c4ccc(-c5cccs5)c5nsnc45)s2)cc1OC3(CCCCCCCC)CCCCCCCC,COC(=O)CCCC1(c2ccccc2)C23c4c5ccc6c7cc8c9c%10c(cc%11cc%12c%13c%14c(cc%15c%16ccc-5c2c%16c2c5c%16c%17c(c(c46)c7c9c%17c4c%10c%11c%13c4c%16c%14c%152)C513)C%12)C8,0.65,11.16,63.05,4.59,4.573647,0.3562745098039132,4.47,4.59,1:3,1% DIO,DIO,1%,conventional,conventional,LiF,LiF,PEDOT:PSS,PEDOT:PSS,,,,,-5.2,-3.55,,-5.9,-3.9,
109637,10.1021/acsami.7b19351,10.1021/acsami.7b19351,PDTDP-3,PC71BM,PDTDP-3,PC71BM,CCCCCCCCC1(CCCCCCCC)Oc2ccsc2-c2cc3c(cc21)-c1sc(-c2ccc(-c4cc(F)c(-c5cccs5)c5nsnc45)s2)cc1OC3(CCCCCCCC)CCCCCCCC,COC(=O)CCCC1(c2ccccc2)C23c4c5ccc6c7cc8c9c%10c(cc%11cc%12c%13c%14c(cc%15c%16ccc-5c2c%16c2c5c%16c%17c(c(c46)c7c9c%17c4c%10c%11c%13c4c%16c%14c%152)C513)C%12)C8,0.68,15.1,64.88,6.68,6.661878400000001,0.2712814371257313,6.37,6.68,1:2,1% DIO,DIO,1%,conventional,conventional,LiF,LiF,PEDOT:PSS,PEDOT:PSS,,,,,-5.25,-3.62,,-5.9,-3.9,
109638,10.1021/acsami.7b19351,10.1021/acsami.7b19351,PDTDP-4,PC71BM,PDTDP-4,PC71BM,CCCCCCCCC1(CCCCCCCC)Oc2ccsc2-c2cc3c(cc21)-c1sc(-c2ccc(-c4c(F)c(F)c(-c5cccs5)c5nsnc45)s2)cc1OC3(CCCCCCCC)CCCCCCCC,COC(=O)CCCC1(c2ccccc2)C23c4c5ccc6c7cc8c9c%10c(cc%11cc%12c%13c%14c(cc%15c%16ccc-5c2c%16c2c5c%16c%17c(c(c46)c7c9c%17c4c%10c%11c%13c4c%16c%14c%152)C513)C%12)C8,0.72,15.3,66.12,7.26,7.283779200000001,0.3275371900826553,6.94,7.26,1:2,1% DIO,DIO,1%,conventional,conventional,LiF,LiF,PEDOT:PSS,PEDOT:PSS,,,,,-5.31,-3.65,,-5.9,-3.9,
109639,10.1021/acsami.7b19351,10.1021/acsami.7b19351,PDTDP-4,PC71BM,PDTDP-4,PC71BM,CCCCCCCCC1(CCCCCCCC)Oc2ccsc2-c2cc3c(cc21)-c1sc(-c2ccc(-c4c(F)c(F)c(-c5cccs5)c5nsnc45)s2)cc1OC3(CCCCCCCC)CCCCCCCC,COC(=O)CCCC1(c2ccccc2)C23c4c5ccc6c7cc8c9c%10c(cc%11cc%12c%13c%14c(cc%15c%16ccc-5c2c%16c2c5c%16c%17c(c(c46)c7c9c%17c4c%10c%11c%13c4c%16c%14c%152)C513)C%12)C8,0.71,15.4,64.54,7.08,7.0568036,0.3276327683615789,,7.08,1:2,1% DIO,DIO,1%,conventional,conventional,LiF,LiF,PEDOT:PSS,PEDOT:PSS,,,,,-5.31,-3.65,,-5.9,-3.9,
109640,10.1021/acsami.8b05231,10.1021/acsami.8b05231,PffBX-T,PC71BM,PffBX-T,PC71BM,CCCCCCCCCCCCC(CCCCCCCCCC)Cc1csc(-c2c(F)c(F)c(-c3cc(CC(CCCCCCCCCC)CCCCCCCCCCCC)c(-c4cccs4)s3)c3nonc23)c1,COC(=O)CCCC1(c2ccccc2)C23c4c5ccc6c7cc8c9c%10c(cc%11cc%12c%13c%14c(cc%15c%16ccc-5c2c%16c2c5c%16c%17c(c(c46)c7c9c%17c4c%10c%11c%13c4c%16c%14c%152)C513)C%12)C8,0.99,2.0,69.2,1.48,1.3701599999999998,7.421621621621632,1.33,1.48,1:1.5 w/w,"1,8-diiodooctane (DIO)",,1 vol%,ITO/ZnO/active layer/MoO3/Ag,inverted,ZnO,,MoO3,,200.0,chloroform,,,-5.69,-4.0,,-5.9,-3.9,
109641,10.1021/acsami.8b05231,10.1021/acsami.8b05231,PffBX-TT,PC71BM,PffBX-TT,PC71BM,CCCCCCCCCCCCC(CCCCCCCCCC)Cc1csc(-c2c(F)c(F)c(-c3cc(CC(CCCCCCCCCC)CCCCCCCCCCCC)c(-c4cc5sccc5s4)s3)c3nonc23)c1,COC(=O)CCCC1(c2ccccc2)C23c4c5ccc6c7cc8c9c%10c(cc%11cc%12c%13c%14c(cc%15c%16ccc-5c2c%16c2c5c%16c%17c(c(c46)c7c9c%17c4c%10c%11c%13c4c%16c%14c%152)C513)C%12)C8,0.85,15.3,66.2,9.1,8.60931,5.392197802197791,8.91,9.1,1:1.5 w/w,"1,8-diiodooctane (DIO)",,1 vol%,ITO/ZnO/active layer/MoO3/Ag,inverted,ZnO,,MoO3,,250.0,chlorobenzene:o-DCB 1:1 v/v,,,-5.46,-3.395,,-5.9,-3.9,
109642,10.1021/acsami.8b05231,10.1021/acsami.8b05231,PffBX-DTT,PC71BM,PffBX-DTT,PC71BM,CCCCCCCCCCCCC(CCCCCCCCCC)Cc1csc(-c2c(F)c(F)c(-c3cc(CC(CCCCCCCCCC)CCCCCCCCCCCC)c(-c4cc5sc6ccsc6c5s4)s3)c3nonc23)c1,COC(=O)CCCC1(c2ccccc2)C23c4c5ccc6c7cc8c9c%10c(cc%11cc%12c%13c%14c(cc%15c%16ccc-5c2c%16c2c5c%16c%17c(c(c46)c7c9c%17c4c%10c%11c%13c4c%16c%14c%152)C513)C%12)C8,0.82,12.8,62.2,6.66,6.528512000000001,1.9742942942942816,6.54,6.66,1:1.5 w/w,"1,8-diiodooctane (DIO)",,1 vol%,ITO/ZnO/active layer/MoO3/Ag,inverted,ZnO,,MoO3,,260.0,chlorobenzene:o-DCB 1:1 v/v,,,-5.43,-3.81,,-5.9,-3.9,
109643,10.1021/acsami.8b05700,10.1021/acsami.8b05700,PTzBI-S,PC71BM,PTzBI-S,PC71BM,CCCCCCCCN1C(=O)c2c(c(-c3ccc(-c4cc5c(-c6ccc(SCC(CC)CCCC)s6)c6sccc6c(-c6ccc(SCC(CC)CCCC)s6)c5s4)s3)c3nn(CCCCCCCC)nc3c2-c2cccs2)C1=O,COC(=O)CCCC1(c2ccccc2)C23c4c5ccc6c7cc8c9c%10c(cc%11cc%12c%13c%14c(cc%15c%16ccc-5c2c%16c2c5c%16c%17c(c(c46)c7c9c%17c4c%10c%11c%13c4c%16c%14c%152)C513)C%12)C8,0.923,13.1,70.95,8.58,8.578777350000001,0.0142499999999882,8.42,8.58,1:1,,,,ITO/PEDOT:PSS/active layer/PFNDI-Br/Al,conventional,PFNDI-Br,,PEDOT:PSS,,,"1,2-dichlorobenzene",,120.0,-5.38,-3.54,,-5.9,-3.9,
109644,10.1021/acsami.8b05700,10.1021/acsami.8b05700,PTzBI-Ph,PC71BM,PTzBI,PC71BM,CCCCCCCCN1C(=O)c2c(c(-c3ccc(-c4cc5c(-c6ccc(CC(CC)CCCC)s6)c6sccc6c(-c6ccc(CC(CC)CCCC)s6)c5s4)s3)c3nn(CCCCCCCC)nc3c2-c2cccs2)C1=O,COC(=O)CCCC1(c2ccccc2)C23c4c5ccc6c7cc8c9c%10c(cc%11cc%12c%13c%14c(cc%15c%16ccc-5c2c%16c2c5c%16c%17c(c(c46)c7c9c%17c4c%10c%11c%13c4c%16c%14c%152)C513)C%12)C8,0.943,12.7,73.8,8.84,8.8383618,0.0185316742081489,8.72,8.84,1:1,,,,ITO/PEDOT:PSS/active layer/PFNDI-Br/Al,conventional,PFNDI-Br,,PEDOT:PSS,,,"1,2-dichlorobenzene",,120.0,-5.43,-3.58,,-5.9,-3.9,
109645,10.1021/acsami.8b05700,10.1021/acsami.8b05700,PTzBI-S,ITIC,PTzBI-S,ITIC,CCCCCCCCN1C(=O)c2c(c(-c3ccc(-c4cc5c(-c6ccc(SCC(CC)CCCC)s6)c6sccc6c(-c6ccc(SCC(CC)CCCC)s6)c5s4)s3)c3nn(CCCCCCCC)nc3c2-c2cccs2)C1=O,CCCCCCc1ccc(C2(c3ccc(CCCCCC)cc3)c3cc4c(cc3-c3sc5cc(C=C6C(=O)c7ccccc7C6=C(C#N)C#N)sc5c32)C(c2ccc(CCCCCC)cc2)(c2ccc(CCCCCC)cc2)c2c-4sc3cc(C=C4C(=O)c5ccccc5C4=C(C#N)C#N)sc23)cc1,0.915,16.62,60.01,9.12,9.12590073,0.0647009868421298,9.03,9.12,1:1.5,,,,ITO/PEDOT:PSS/active layer/PFNDI-Br/Al,conventional,PFNDI-Br,,PEDOT:PSS,,,,,,-5.38,-3.54,,-5.576,-3.916,
109646,10.1021/acsami.8b05700,10.1021/acsami.8b05700,PTzBI-Ph,ITIC,PTzBI,ITIC,CCCCCCCCN1C(=O)c2c(c(-c3ccc(-c4cc5c(-c6ccc(CC(CC)CCCC)s6)c6sccc6c(-c6ccc(CC(CC)CCCC)s6)c5s4)s3)c3nn(CCCCCCCC)nc3c2-c2cccs2)C1=O,CCCCCCc1ccc(C2(c3ccc(CCCCCC)cc3)c3cc4c(cc3-c3sc5cc(C=C6C(=O)c7ccccc7C6=C(C#N)C#N)sc5c32)C(c2ccc(CCCCCC)cc2)(c2ccc(CCCCCC)cc2)c2c-4sc3cc(C=C4C(=O)c5ccccc5C4=C(C#N)C#N)sc23)cc1,0.918,16.39,67.72,10.19,10.189164744,0.008196820412171,10.05,10.19,1:1,,,,ITO/PEDOT:PSS/active layer/PFNDI-Br/Al,conventional,PFNDI-Br,,PEDOT:PSS,,,,,,-5.43,-3.58,,-5.576,-3.916,
109647,10.1021/acsami.8b05875,10.1021/acsami.8b05875,DPP-DTT,PNNT,DPP-DTT,PNNT,CCCCCCCCCCC(CCCCCCCC)CN1C=C2C(=O)N(CC(CCCCCCCC)CCCCCCCCCC)C(c3ccc(-c4cc5sc(-c6cccs6)cc5s4)s3)=C2C1=O,C=Cc1cnc(-c2cc3c4c(c(-c5ncc(-c6ccc(-c7cnc(-c8cc9c%10c(c(-c%11nccs%11)cc%11c%10c8C(=O)N(CC(CCCCCCCCCC)CCCCCCCCCCCC)C%11=O)C(=O)N(CC(CCCCCCCCCC)CCCCCCCCCCCC)C9=O)s7)s6)s5)cc5c4c2C(=O)N(CC(CCCCCCCCCC)CCCCCCCCCCCC)C5=O)C(=O)N(CC(CCCCCCCCCC)CCCCCCCCCCCC)C3=O)s1,0.36,0.4,33.0,0.06,0.04752,20.8,0.05,0.06,1:1,,,,BHJ,inverted,PFN-OX,,MoOx,,,DCB,o-DCB,,-5.2,-3.5,,-5.9,-4.2,
109648,10.1021/acsami.8b05875,10.1021/acsami.8b05875,PTB7,PNNT,PTB7,PNNT,CCCCC(CC)COC(=O)c1sc2c(-c3cc4c(OCC(CC)CCCC)c5sccc5c(OCC(CC)CCCC)c4s3)scc2c1F,C=Cc1cnc(-c2cc3c4c(c(-c5ncc(-c6ccc(-c7cnc(-c8cc9c%10c(c(-c%11nccs%11)cc%11c%10c8C(=O)N(CC(CCCCCCCCCC)CCCCCCCCCCCC)C%11=O)C(=O)N(CC(CCCCCCCCCC)CCCCCCCCCCCC)C9=O)s7)s6)s5)cc5c4c2C(=O)N(CC(CCCCCCCCCC)CCCCCCCCCCCC)C5=O)C(=O)N(CC(CCCCCCCCCC)CCCCCCCCCCCC)C3=O)s1,0.66,1.1,35.0,0.3,0.2541,15.29999999999998,0.3,0.3,1:1,,,,BHJ,inverted,PFN-OX,,MoOx,,,DCB,o-DCB,,-5.19,-3.43,,-5.9,-4.2,
109649,10.1021/acsami.8b05875,10.1021/acsami.8b05875,PBDT-DTNT,PNNT,PBDT-DTNT,PNNT,CCCCCCCCCCc1cc(-c2c3cc(-c4sc(-c5cc6c(cc(-c7cc(CCCCCC)cs7)c7nsnc76)c6nsnc56)cc4CCCCCC)sc3c(-c3cc(CCCCCCCCCC)c(CCCCCCCCCC)s3)c3ccsc23)sc1CCCCCCCCCC,C=Cc1cnc(-c2cc3c4c(c(-c5ncc(-c6ccc(-c7cnc(-c8cc9c%10c(c(-c%11nccs%11)cc%11c%10c8C(=O)N(CC(CCCCCCCCCC)CCCCCCCCCCCC)C%11=O)C(=O)N(CC(CCCCCCCCCC)CCCCCCCCCCCC)C9=O)s7)s6)s5)cc5c4c2C(=O)N(CC(CCCCCCCCCC)CCCCCCCCCCCC)C5=O)C(=O)N(CC(CCCCCCCCCC)CCCCCCCCCCCC)C3=O)s1,0.75,1.2,36.0,0.4,0.324,19.000000000000004,0.3,0.4,1:1,,,,BHJ,inverted,PFN-OX,,MoOx,,,DCB,o-DCB,,-5.19,-3.26,,-5.9,-4.2,
109650,10.1021/acsami.8b05875,10.1021/acsami.8b05875,PBDTT-FTTE,PNNT,PBDTT-FTTE,PNNT,CCCCCC(CC)OC(=O)c1sc2c(-c3cc4c(-c5ccc(CC(CC)CCCC)s5)c5sccc5c(-c5ccc(CC(CC)CCCC)s5)c4s3)scc2c1F,C=Cc1cnc(-c2cc3c4c(c(-c5ncc(-c6ccc(-c7cnc(-c8cc9c%10c(c(-c%11nccs%11)cc%11c%10c8C(=O)N(CC(CCCCCCCCCC)CCCCCCCCCCCC)C%11=O)C(=O)N(CC(CCCCCCCCCC)CCCCCCCCCCCC)C9=O)s7)s6)s5)cc5c4c2C(=O)N(CC(CCCCCCCCCC)CCCCCCCCCCCC)C5=O)C(=O)N(CC(CCCCCCCCCC)CCCCCCCCCCCC)C3=O)s1,0.65,7.3,37.0,1.9,1.75565,7.59736842105263,1.8,1.9,1:1,,,,BHJ,inverted,PFN-OX,,MoOx,,,DCB,o-DCB,,-5.24,-3.45,,-5.9,-4.2,
109651,10.1021/acsami.8b05875,10.1021/acsami.8b05875,PBDTT-FTTE,PNNT,PBDTT-FTTE,PNNT,CCCCCC(CC)OC(=O)c1sc2c(-c3cc4c(-c5ccc(CC(CC)CCCC)s5)c5sccc5c(-c5ccc(CC(CC)CCCC)s5)c4s3)scc2c1F,C=Cc1cnc(-c2cc3c4c(c(-c5ncc(-c6ccc(-c7cnc(-c8cc9c%10c(c(-c%11nccs%11)cc%11c%10c8C(=O)N(CC(CCCCCCCCCC)CCCCCCCCCCCC)C%11=O)C(=O)N(CC(CCCCCCCCCC)CCCCCCCCCCCC)C9=O)s7)s6)s5)cc5c4c2C(=O)N(CC(CCCCCCCCCC)CCCCCCCCCCCC)C5=O)C(=O)N(CC(CCCCCCCCCC)CCCCCCCCCCCC)C3=O)s1,0.7,5.2,45.0,1.7,1.638,3.6470588235294152,1.6,1.7,1:1,,,,BHJ,inverted,PFN-OX,,MoOx,,,DCB,o-DCB,175.0,-5.24,-3.45,,-5.9,-4.2,
109652,10.1021/acsami.8b05875,10.1021/acsami.8b05875,PBDTT-FTTE,PNNT,PBDTT-FTTE,PNNT,CCCCCC(CC)OC(=O)c1sc2c(-c3cc4c(-c5ccc(CC(CC)CCCC)s5)c5sccc5c(-c5ccc(CC(CC)CCCC)s5)c4s3)scc2c1F,C=Cc1cnc(-c2cc3c4c(c(-c5ncc(-c6ccc(-c7cnc(-c8cc9c%10c(c(-c%11nccs%11)cc%11c%10c8C(=O)N(CC(CCCCCCCCCC)CCCCCCCCCCCC)C%11=O)C(=O)N(CC(CCCCCCCCCC)CCCCCCCCCCCC)C9=O)s7)s6)s5)cc5c4c2C(=O)N(CC(CCCCCCCCCC)CCCCCCCCCCCC)C5=O)C(=O)N(CC(CCCCCCCCCC)CCCCCCCCCCCC)C3=O)s1,0.74,8.7,54.0,3.8,3.47652,8.512631578947369,3.5,3.8,,,,,BHJ,,,,,,,DCB*,o-DCB,,-5.24,-3.45,,-5.9,-4.2,
109653,10.1021/acsami.8b05875,10.1021/acsami.8b05875,PBDTT-FTTE,PNNT,PBDTT-FTTE,PNNT,CCCCCC(CC)OC(=O)c1sc2c(-c3cc4c(-c5ccc(CC(CC)CCCC)s5)c5sccc5c(-c5ccc(CC(CC)CCCC)s5)c4s3)scc2c1F,C=Cc1cnc(-c2cc3c4c(c(-c5ncc(-c6ccc(-c7cnc(-c8cc9c%10c(c(-c%11nccs%11)cc%11c%10c8C(=O)N(CC(CCCCCCCCCC)CCCCCCCCCCCC)C%11=O)C(=O)N(CC(CCCCCCCCCC)CCCCCCCCCCCC)C9=O)s7)s6)s5)cc5c4c2C(=O)N(CC(CCCCCCCCCC)CCCCCCCCCCCC)C5=O)C(=O)N(CC(CCCCCCCCCC)CCCCCCCCCCCC)C3=O)s1,0.73,10.1,45.0,3.5,3.3178499999999995,5.204285714285728,3.3,3.5,,,,,SD,inverted,PFN-OX,,MoOx,,75.0,"DCB, DCB",o-DCB,,-5.24,-3.45,,-5.9,-4.2,
109654,10.1021/acsami.8b05875,10.1021/acsami.8b05875,PBDTT-FTTE,PNNT,PBDTT-FTTE,PNNT,CCCCCC(CC)OC(=O)c1sc2c(-c3cc4c(-c5ccc(CC(CC)CCCC)s5)c5sccc5c(-c5ccc(CC(CC)CCCC)s5)c4s3)scc2c1F,C=Cc1cnc(-c2cc3c4c(c(-c5ncc(-c6ccc(-c7cnc(-c8cc9c%10c(c(-c%11nccs%11)cc%11c%10c8C(=O)N(CC(CCCCCCCCCC)CCCCCCCCCCCC)C%11=O)C(=O)N(CC(CCCCCCCCCC)CCCCCCCCCCCC)C9=O)s7)s6)s5)cc5c4c2C(=O)N(CC(CCCCCCCCCC)CCCCCCCCCCCC)C5=O)C(=O)N(CC(CCCCCCCCCC)CCCCCCCCCCCC)C3=O)s1,0.74,10.7,52.0,4.5,4.11736,8.503111111111119,4.1,4.5,,,,,SD,inverted,PFN-OX,,MoOx,,,"DCB, DCB*",o-DCB,,-5.24,-3.45,,-5.9,-4.2,
109655,10.1021/acsami.8b07342,10.1021/acsami.8b07342,PffBT4T-2OD,PC71BM,PffBT4T-2OD,PC71BM,CCCCCCCCCCC(CCCCCCCC)Cc1csc(-c2c(F)c(F)c(-c3cc(CC(CCCCCCCC)CCCCCCCCCC)c(-c4ccc(-c5cccs5)s4)s3)c3nsnc23)c1,COC(=O)CCCC1(c2ccccc2)C23c4c5ccc6c7cc8c9c%10c(cc%11cc%12c%13c%14c(cc%15c%16ccc-5c2c%16c2c5c%16c%17c(c(c46)c7c9c%17c4c%10c%11c%13c4c%16c%14c%152)C513)C%12)C8,0.75,14.95,62.5,6.91,7.007812499999999,1.415520984081027,6.87,6.91,1:1.3,,,,ITO/ZnO/active layer/MoO3/Al,inverted,ZnO,ZnO,MoO3,MoO3,,CB,chlorobenzene,80.0,-5.32,-3.7,,-5.9,-3.9,
109656,10.1021/acsami.8b07342,10.1021/acsami.8b07342,PffBT4T-2OD,PC71BM,PffBT4T-2OD,PC71BM,CCCCCCCCCCC(CCCCCCCC)Cc1csc(-c2c(F)c(F)c(-c3cc(CC(CCCCCCCC)CCCCCCCCCC)c(-c4ccc(-c5cccs5)s4)s3)c3nsnc23)c1,COC(=O)CCCC1(c2ccccc2)C23c4c5ccc6c7cc8c9c%10c(cc%11cc%12c%13c%14c(cc%15c%16ccc-5c2c%16c2c5c%16c%17c(c(c46)c7c9c%17c4c%10c%11c%13c4c%16c%14c%152)C513)C%12)C8,0.75,16.23,67.2,8.18,8.17992,0.0009779951100308,8.09,8.18,1:1.3,DIO,DIO,,ITO/ZnO/active layer/MoO3/Al,inverted,ZnO,ZnO,MoO3,MoO3,,CB,chlorobenzene,80.0,-5.32,-3.7,,-5.9,-3.9,
109657,10.1021/acsami.8b07342,10.1021/acsami.8b07342,PffBT4T-2OD,PC71BM,PffBT4T-2OD,PC71BM,CCCCCCCCCCC(CCCCCCCC)Cc1csc(-c2c(F)c(F)c(-c3cc(CC(CCCCCCCC)CCCCCCCCCC)c(-c4ccc(-c5cccs5)s4)s3)c3nsnc23)c1,COC(=O)CCCC1(c2ccccc2)C23c4c5ccc6c7cc8c9c%10c(cc%11cc%12c%13c%14c(cc%15c%16ccc-5c2c%16c2c5c%16c%17c(c(c46)c7c9c%17c4c%10c%11c%13c4c%16c%14c%152)C513)C%12)C8,0.76,5.28,45.6,1.83,1.8298368000000005,0.0089180327868747,1.78,1.83,1:1.3,,,,ITO/ZnO/active layer/MoO3/Al,inverted,ZnO,ZnO,MoO3,MoO3,,o-XY,o-xylene,80.0,-5.32,-3.7,,-5.9,-3.9,
109658,10.1021/acsami.8b07342,10.1021/acsami.8b07342,PffBT4T-2OD,PC71BM,PffBT4T-2OD,PC71BM,CCCCCCCCCCC(CCCCCCCC)Cc1csc(-c2c(F)c(F)c(-c3cc(CC(CCCCCCCC)CCCCCCCCCC)c(-c4ccc(-c5cccs5)s4)s3)c3nsnc23)c1,COC(=O)CCCC1(c2ccccc2)C23c4c5ccc6c7cc8c9c%10c(cc%11cc%12c%13c%14c(cc%15c%16ccc-5c2c%16c2c5c%16c%17c(c(c46)c7c9c%17c4c%10c%11c%13c4c%16c%14c%152)C513)C%12)C8,0.75,18.61,72.6,10.13,10.133145,0.0310463968410481,9.89,10.13,1:1.3,Me,,,ITO/ZnO/active layer/MoO3/Al,inverted,ZnO,ZnO,MoO3,MoO3,,o-XY,o-xylene,80.0,-5.32,-3.7,,-5.9,-3.9,
109659,10.1021/acsami.8b09061,10.1021/acsami.8b09061,PTB7-Th,RI-P(SePDI),PTB7-Th,RI-P(SePDI),CCCCC(CC)COC(=O)c1sc2csc(-c3cc4c(-c5ccc(CC(CC)CCCC)s5)c5sccc5c(-c5ccc(CC(CC)CCCC)s5)c4s3)c2c1F,CCCCCCCCCCC(CCCCCCCC)CN1C(=O)c2ccc3c4ccc5c6c(cc(-c7ccc[se]7)c(c7ccc(c2c37)C1=O)c64)C(=O)N(CC(CCCCCCCC)CCCCCCCCCC)C5=O,0.8,8.2,60.0,3.9,3.936,0.9230769230769126,3.9,,1:1,1-chloronaphthalene,CN,,ITO/PEDOT:PSS/active layer/PFN/Al,conventional,PFN,PFN,PEDOT:PSS,PEDOT:PSS,,,,,-5.29,-3.72,,-5.65,-3.88,
