Repository: JiYiqaq/PCE-KA-GNN

# Data directory

- `raw/Active_Database.csv` is the immutable source dataset bundled under CC BY 4.0. Do not overwrite it with processed data.
- `processed/` is created and populated by the training pipeline. Generated `.pt` and `.pth` caches are intentionally ignored by Git because they can exceed GitHub's normal single-file limit.

See `../DATA_LICENSE.md` for provenance, license and checksum information.

File: data/raw/Active_Database.csv (part 433 of 471)
id,doi,doi_norm,donor,acceptor,donor_canonical,acceptor_canonical,donor_smiles,acceptor_smiles,voc,jsc,ff,pce,pce_recomputed,pce_relative_error_percent,pce_avg,pce_best,d_a_ratio,additive,additive_canonical,additive_ratio,device_structure,device_type,etl,etl_canonical,htl,htl_canonical,active_layer_thickness,solvent,solvent_canonical,annealing_temp,homo_d,lumo_d,eg_d,homo_a,lumo_a,eg_a
109660,10.1021/acsami.8b09061,10.1021/acsami.8b09061,PTB7-Th,RR-P(SePDI),PTB7-Th,RI-P(SePDI),CCCCC(CC)COC(=O)c1sc2csc(-c3cc4c(-c5ccc(CC(CC)CCCC)s5)c5sccc5c(-c5ccc(CC(CC)CCCC)s5)c4s3)c2c1F,CCCCCCCCCCC(CCCCCCCC)CN1C(=O)c2ccc3c4ccc5c6c(cc(-c7ccc[se]7)c(c7ccc(c2c37)C1=O)c64)C(=O)N(CC(CCCCCCCC)CCCCCCCCCC)C5=O,0.81,9.6,62.0,4.8,4.82112,0.4399999999999959,4.8,,1:1,1-chloronaphthalene,CN,,ITO/PEDOT:PSS/active layer/PFN/Al,conventional,PFN,PFN,PEDOT:PSS,PEDOT:PSS,,,,,-5.29,-3.72,,-5.63,-3.87,
109661,10.1021/acsami.8b09061,10.1021/acsami.8b09061,PTB7-Th,RI-P(SePDI),PTB7-Th,RI-P(SePDI),CCCCC(CC)COC(=O)c1sc2csc(-c3cc4c(-c5ccc(CC(CC)CCCC)s5)c5sccc5c(-c5ccc(CC(CC)CCCC)s5)c4s3)c2c1F,CCCCCCCCCCC(CCCCCCCC)CN1C(=O)c2ccc3c4ccc5c6c(cc(-c7ccc[se]7)c(c7ccc(c2c37)C1=O)c64)C(=O)N(CC(CCCCCCCC)CCCCCCCCCC)C5=O,0.8,10.6,63.0,5.3,5.3424000000000005,0.8000000000000125,5.3,,1:1,1-chloronaphthalene,CN,,ITO/PEDOT:PSS/active layer/PFN/Al,conventional,PFN,PFN,PEDOT:PSS,PEDOT:PSS,,,,,-5.29,-3.72,,-5.65,-3.88,
109662,10.1021/acsami.8b09061,10.1021/acsami.8b09061,PTB7-Th,RR-P(SePDI),PTB7-Th,RI-P(SePDI),CCCCC(CC)COC(=O)c1sc2csc(-c3cc4c(-c5ccc(CC(CC)CCCC)s5)c5sccc5c(-c5ccc(CC(CC)CCCC)s5)c4s3)c2c1F,CCCCCCCCCCC(CCCCCCCC)CN1C(=O)c2ccc3c4ccc5c6c(cc(-c7ccc[se]7)c(c7ccc(c2c37)C1=O)c64)C(=O)N(CC(CCCCCCCC)CCCCCCCCCC)C5=O,0.81,11.8,65.0,6.2,6.212700000000001,0.204838709677429,6.2,,1:1,1-chloronaphthalene,CN,,ITO/PEDOT:PSS/active layer/PFN/Al,conventional,PFN,PFN,PEDOT:PSS,PEDOT:PSS,,,,,-5.29,-3.72,,-5.63,-3.87,
109663,10.1021/acsami.8b13274,10.1021/acsami.8b13274,PfBB-8,PC71BM,PfBB-8,PC71BM,CCCCC(CC)COc1c(OCC(CC)CCCC)c2cc(-c3sc(-c4c(F)cc(-c5cc(CC(CC)CCCC)cs5)c5nsnc45)cc3CC(CC)CCCC)sc2c2sccc12,COC(=O)CCCC1(c2ccccc2)C23c4c5ccc6c7cc8c9c%10c(cc%11cc%12c%13c%14c(cc%15c%16ccc-5c2c%16c2c5c%16c%17c(c(c46)c7c9c%17c4c%10c%11c%13c4c%16c%14c%152)C513)C%12)C8,0.88,14.64,60.36,7.78,7.77629952,0.0475640102827764,7.43,7.78,1:2,1-chloronaphthalene (CN),,3%,inverted,inverted,ZnO,ZnO,MoO3,MoO3,100.0,CB,chlorobenzene,80.0,-5.43,-3.68,,-5.9,-3.9,
109664,10.1021/acsami.8b13274,10.1021/acsami.8b13274,PfBB-10,PC71BM,PfBB-10,PC71BM,CCCCCCCCCCc1csc(-c2cc(F)c(-c3cc(CCCCCCCCCC)c(-c4cc5c(OCC(CC)CCCC)c(OCC(CC)CCCC)c6ccsc6c5s4)s3)c3nsnc23)c1,COC(=O)CCCC1(c2ccccc2)C23c4c5ccc6c7cc8c9c%10c(cc%11cc%12c%13c%14c(cc%15c%16ccc-5c2c%16c2c5c%16c%17c(c(c46)c7c9c%17c4c%10c%11c%13c4c%16c%14c%152)C513)C%12)C8,0.91,15.47,60.55,8.52,8.52404735,0.0475041079812259,8.27,8.52,1:2,1-chloronaphthalene (CN),,3%,inverted,inverted,ZnO,ZnO,MoO3,MoO3,100.0,CB,chlorobenzene,80.0,-5.46,-3.85,,-5.9,-3.9,
109665,10.1021/acsami.8b13274,10.1021/acsami.8b13274,PfBB-12,PC71BM,PfBB-12,PC71BM,CCCCCCCCCCCCc1csc(-c2cc(F)c(-c3cc(CCCCCCCCCCCC)c(-c4cc5c(OCC(CC)CCCC)c(OCC(CC)CCCC)c6ccsc6c5s4)s3)c3nsnc23)c1,COC(=O)CCCC1(c2ccccc2)C23c4c5ccc6c7cc8c9c%10c(cc%11cc%12c%13c%14c(cc%15c%16ccc-5c2c%16c2c5c%16c%17c(c(c46)c7c9c%17c4c%10c%11c%13c4c%16c%14c%152)C513)C%12)C8,0.92,16.6,63.49,9.7,9.6961928,0.0392494845360711,9.48,9.7,1:2,1-chloronaphthalene (CN),,3%,inverted,inverted,ZnO,ZnO,MoO3,MoO3,100.0,CB,chlorobenzene,80.0,-5.53,-3.93,,-5.9,-3.9,
109666,10.1021/acsami.8b13274,10.1021/acsami.8b13274,PfBB-14,PC71BM,PfBB-14,PC71BM,CCCCCCCCCCCCCCc1csc(-c2cc(F)c(-c3cc(CCCCCCCCCCCCCC)c(-c4cc5c(OCC(CC)CCCC)c(OCC(CC)CCCC)c6ccsc6c5s4)s3)c3nsnc23)c1,COC(=O)CCCC1(c2ccccc2)C23c4c5ccc6c7cc8c9c%10c(cc%11cc%12c%13c%14c(cc%15c%16ccc-5c2c%16c2c5c%16c%17c(c(c46)c7c9c%17c4c%10c%11c%13c4c%16c%14c%152)C513)C%12)C8,0.91,14.23,62.09,8.04,8.04022037,0.002740920398022,7.73,8.04,1:2,1-chloronaphthalene (CN),,3%,inverted,inverted,ZnO,ZnO,MoO3,MoO3,100.0,CB,chlorobenzene,80.0,-5.5,-3.9,,-5.9,-3.9,
109667,10.1021/acsami.8b13274,10.1021/acsami.8b13274,PfBB-16,PC71BM,PfBB-16,PC71BM,CCCCCCCCCCCCCCCCc1csc(-c2cc(F)c(-c3cc(CCCCCCCCCCCCCCCC)c(-c4cc5c(OCC(CC)CCCC)c(OCC(CC)CCCC)c6ccsc6c5s4)s3)c3nsnc23)c1,COC(=O)CCCC1(c2ccccc2)C23c4c5ccc6c7cc8c9c%10c(cc%11cc%12c%13c%14c(cc%15c%16ccc-5c2c%16c2c5c%16c%17c(c(c46)c7c9c%17c4c%10c%11c%13c4c%16c%14c%152)C513)C%12)C8,0.9,14.21,61.81,7.9,7.904880900000002,0.0617835443038181,7.63,7.9,1:2,1-chloronaphthalene (CN),,3%,inverted,inverted,ZnO,ZnO,MoO3,MoO3,100.0,CB,chlorobenzene,80.0,-5.63,-4.02,,-5.9,-3.9,
109668,10.1021/acsami.8b13949,10.1021/acsami.8b13949,HFAQx-T,N2200(THF),HFAQx-T,N2200(THF),CCCCC(CC)Cc1ccc(-c2c3cc(-c4ccc(-c5c(F)c(F)c(-c6cccs6)c6nc(-c7cc(F)c(CC(CC)CCCC)c(F)c7)c(-c7cc(F)c(CC(CC)CCCC)c(F)c7)nc56)s4)sc3c(-c3ccc(CC(CC)CCCC)s3)c3ccsc23)s1,,0.92,12.47,65.0,7.45,7.45706,0.0947651006711418,7.4,7.45,2:1,,,,ITO/PEDOT:PSS/active layer/PDINO/Al,conventional,PDINO,PDINO,PEDOT:PSS,PEDOT:PSS,,THF,THF,130.0,-5.53,-3.55,,,,
109669,10.1021/acsami.8b13949,10.1021/acsami.8b13949,HFAQx-T,N2200(THF),HFAQx-T,N2200(THF),CCCCC(CC)Cc1ccc(-c2c3cc(-c4ccc(-c5c(F)c(F)c(-c6cccs6)c6nc(-c7cc(F)c(CC(CC)CCCC)c(F)c7)c(-c7cc(F)c(CC(CC)CCCC)c(F)c7)nc56)s4)sc3c(-c3ccc(CC(CC)CCCC)s3)c3ccsc23)s1,,0.91,12.18,59.0,6.51,6.539442,0.4522580645161354,6.44,6.51,2:1,,,,ITO/PEDOT:PSS/active layer/PDINO/Al,conventional,PDINO,PDINO,PEDOT:PSS,PEDOT:PSS,,THF,THF,,-5.53,-3.55,,,,
109670,10.1021/acsami.8b13949,10.1021/acsami.8b13949,HFAQx-T,N2200(CHCl3),HFAQx-T,N2200(CHCl3),CCCCC(CC)Cc1ccc(-c2c3cc(-c4ccc(-c5c(F)c(F)c(-c6cccs6)c6nc(-c7cc(F)c(CC(CC)CCCC)c(F)c7)c(-c7cc(F)c(CC(CC)CCCC)c(F)c7)nc56)s4)sc3c(-c3ccc(CC(CC)CCCC)s3)c3ccsc23)s1,,0.92,11.8,62.0,6.71,6.730720000000002,0.3087928464977887,6.63,6.71,2:1,,,,ITO/PEDOT:PSS/active layer/PDINO/Al,conventional,PDINO,PDINO,PEDOT:PSS,PEDOT:PSS,,CHCl3,chloroform,130.0,-5.53,-3.55,,,,
109671,10.1021/acsami.8b13949,10.1021/acsami.8b13949,HFQx-T,N2200(THF),HFQx-T,N2200(THF),CCCCC(CC)COc1c(F)cc(-c2nc3c(-c4cccs4)c(F)c(F)c(-c4ccc(-c5cc6c(-c7ccc(CC(CC)CCCC)s7)c7sccc7c(-c7ccc(CC(CC)CCCC)s7)c6s5)s4)c3nc2-c2cc(F)c(OCC(CC)CCCC)c(F)c2)cc1F,,0.9,11.69,59.0,6.2,6.207389999999999,0.1191935483870825,6.14,6.2,2:1,,,,ITO/PEDOT:PSS/active layer/PDINO/Al,conventional,PDINO,PDINO,PEDOT:PSS,PEDOT:PSS,,THF,THF,130.0,-5.44,-3.5,,,,
109672,10.1021/acsami.8b15028,10.1021/acsami.8b15028,PBDB-T,N2200,PBDB-T,N2200,CCCCC(CC)Cc1ccc(-c2c3cc(-c4ccc(-c5sc(-c6cccs6)c6c5C(=O)c5c(CC(CC)CCCC)sc(CC(CC)CCCC)c5C6=O)s4)sc3c(-c3ccc(CC(CC)CCCC)s3)c3ccsc23)s1,CCCCCCCCCCC(CCCCCCCC)CN1C(=O)c2ccc3c4c(c(-c5ccc(-c6cccs6)s5)cc(c24)C1=O)C(=O)N(CC(CCCCCCCC)CCCCCCCCCC)C3=O,0.885,10.85,66.5,6.38,6.38549625,0.0861481191222602,6.16,6.38,1:1.5,,,,ITO/PEDOT:PSS/active layer/AZO/Al,conventional,AZO,AZO,PEDOT:PSS,PEDOT:PSS,,"2,2,2-trifluoroethanol","2,2,2-trifluoroethanol",,-5.33,-3.48,,-5.71,-4.02,
109673,10.1021/acsami.8b15028,10.1021/acsami.8b15028,PBDB-T,N2200,PBDB-T,N2200,CCCCC(CC)Cc1ccc(-c2c3cc(-c4ccc(-c5sc(-c6cccs6)c6c5C(=O)c5c(CC(CC)CCCC)sc(CC(CC)CCCC)c5C6=O)s4)sc3c(-c3ccc(CC(CC)CCCC)s3)c3ccsc23)s1,CCCCCCCCCCC(CCCCCCCC)CN1C(=O)c2ccc3c4c(c(-c5ccc(-c6cccs6)s5)cc(c24)C1=O)C(=O)N(CC(CCCCCCCC)CCCCCCCCCC)C3=O,0.883,12.15,73.2,7.85,7.853225400000001,0.0410878980891923,7.48,7.85,1:1,,,,ITO/PEDOT:PSS/active layer/AZO/Al,conventional,AZO,AZO,PEDOT:PSS,PEDOT:PSS,,"2,2,2-trifluoroethanol","2,2,2-trifluoroethanol",,-5.33,-3.48,,-5.71,-4.02,
109674,10.1021/acsami.8b15028,10.1021/acsami.8b15028,PBDB-T,N2200,PBDB-T,N2200,CCCCC(CC)Cc1ccc(-c2c3cc(-c4ccc(-c5sc(-c6cccs6)c6c5C(=O)c5c(CC(CC)CCCC)sc(CC(CC)CCCC)c5C6=O)s4)sc3c(-c3ccc(CC(CC)CCCC)s3)c3ccsc23)s1,CCCCCCCCCCC(CCCCCCCC)CN1C(=O)c2ccc3c4c(c(-c5ccc(-c6cccs6)s5)cc(c24)C1=O)C(=O)N(CC(CCCCCCCC)CCCCCCCCCC)C3=O,0.884,12.91,75.4,8.61,8.60497976,0.0583070847851169,8.3,8.61,2:1,,,,ITO/PEDOT:PSS/active layer/AZO/Al,conventional,AZO,AZO,PEDOT:PSS,PEDOT:PSS,,"2,2,2-trifluoroethanol","2,2,2-trifluoroethanol",,-5.33,-3.48,,-5.71,-4.02,
109675,10.1021/acsami.8b15028,10.1021/acsami.8b15028,PBDB-T,N2200,PBDB-T,N2200,CCCCC(CC)Cc1ccc(-c2c3cc(-c4ccc(-c5sc(-c6cccs6)c6c5C(=O)c5c(CC(CC)CCCC)sc(CC(CC)CCCC)c5C6=O)s4)sc3c(-c3ccc(CC(CC)CCCC)s3)c3ccsc23)s1,CCCCCCCCCCC(CCCCCCCC)CN1C(=O)c2ccc3c4c(c(-c5ccc(-c6cccs6)s5)cc(c24)C1=O)C(=O)N(CC(CCCCCCCC)CCCCCCCCCC)C3=O,0.882,12.78,74.7,8.42,8.420154120000001,0.0018304038004899,8.07,8.42,3:1,,,,ITO/PEDOT:PSS/active layer/AZO/Al,conventional,AZO,AZO,PEDOT:PSS,PEDOT:PSS,,"2,2,2-trifluoroethanol","2,2,2-trifluoroethanol",,-5.33,-3.48,,-5.71,-4.02,
109676,10.1021/acsami.8b15028,10.1021/acsami.8b15028,PBDB-T,N2200,PBDB-T,N2200,CCCCC(CC)Cc1ccc(-c2c3cc(-c4ccc(-c5sc(-c6cccs6)c6c5C(=O)c5c(CC(CC)CCCC)sc(CC(CC)CCCC)c5C6=O)s4)sc3c(-c3ccc(CC(CC)CCCC)s3)c3ccsc23)s1,CCCCCCCCCCC(CCCCCCCC)CN1C(=O)c2ccc3c4c(c(-c5ccc(-c6cccs6)s5)cc(c24)C1=O)C(=O)N(CC(CCCCCCCC)CCCCCCCCCC)C3=O,0.882,12.36,74.5,8.12,8.1216324,0.0201034482758631,7.83,8.12,4:1,,,,ITO/PEDOT:PSS/active layer/AZO/Al,conventional,AZO,AZO,PEDOT:PSS,PEDOT:PSS,,"2,2,2-trifluoroethanol","2,2,2-trifluoroethanol",,-5.33,-3.48,,-5.71,-4.02,
109677,10.1021/acsami.8b15028,10.1021/acsami.8b15028,PBDB-T,N2200,PBDB-T,N2200,CCCCC(CC)Cc1ccc(-c2c3cc(-c4ccc(-c5sc(-c6cccs6)c6c5C(=O)c5c(CC(CC)CCCC)sc(CC(CC)CCCC)c5C6=O)s4)sc3c(-c3ccc(CC(CC)CCCC)s3)c3ccsc23)s1,CCCCCCCCCCC(CCCCCCCC)CN1C(=O)c2ccc3c4c(c(-c5ccc(-c6cccs6)s5)cc(c24)C1=O)C(=O)N(CC(CCCCCCCC)CCCCCCCCCC)C3=O,0.883,12.29,72.4,7.86,7.85689868,0.0394569974554688,7.55,7.86,9:1,,,,ITO/PEDOT:PSS/active layer/AZO/Al,conventional,AZO,AZO,PEDOT:PSS,PEDOT:PSS,,"2,2,2-trifluoroethanol","2,2,2-trifluoroethanol",,-5.33,-3.48,,-5.71,-4.02,
109678,10.1021/acsami.8b15551,10.1021/acsami.8b15551,PTB7-Th,PC71BM,PTB7-Th,PC71BM,CCCCC(CC)COC(=O)c1sc2csc(-c3cc4c(-c5ccc(CC(CC)CCCC)s5)c5sccc5c(-c5ccc(CC(CC)CCCC)s5)c4s3)c2c1F,COC(=O)CCCC1(c2ccccc2)C23c4c5ccc6c7cc8c9c%10c(cc%11cc%12c%13c%14c(cc%15c%16ccc-5c2c%16c2c5c%16c%17c(c(c46)c7c9c%17c4c%10c%11c%13c4c%16c%14c%152)C513)C%12)C8,0.782,15.6,65.4,7.98,7.9782768,0.0215939849624148,7.87,7.98,1:1.5,DIO,,3%,,BHJ,ZnO,,PEDOT:PSS,PEDOT:PSS,,chlorobenzene,,80.0,-5.29,-3.72,,-5.9,-3.9,
109679,10.1021/acsami.8b15551,10.1021/acsami.8b15551,PTB7-Th,PC71BM,PTB7-Th,PC71BM,CCCCC(CC)COC(=O)c1sc2csc(-c3cc4c(-c5ccc(CC(CC)CCCC)s5)c5sccc5c(-c5ccc(CC(CC)CCCC)s5)c4s3)c2c1F,COC(=O)CCCC1(c2ccccc2)C23c4c5ccc6c7cc8c9c%10c(cc%11cc%12c%13c%14c(cc%15c%16ccc-5c2c%16c2c5c%16c%17c(c(c46)c7c9c%17c4c%10c%11c%13c4c%16c%14c%152)C513)C%12)C8,0.798,16.8,65.8,8.82,8.8214112,0.0159999999999968,8.63,8.82,1:1.5,DIO,,3%,,BHJ,ZnO,,PEDOT:PSS,PEDOT:PSS,,chlorobenzene,,80.0,-5.29,-3.72,,-5.9,-3.9,
109680,10.1021/acsami.8b15551,10.1021/acsami.8b15551,PTB7-Th,PC71BM,PTB7-Th,PC71BM,CCCCC(CC)COC(=O)c1sc2csc(-c3cc4c(-c5ccc(CC(CC)CCCC)s5)c5sccc5c(-c5ccc(CC(CC)CCCC)s5)c4s3)c2c1F,COC(=O)CCCC1(c2ccccc2)C23c4c5ccc6c7cc8c9c%10c(cc%11cc%12c%13c%14c(cc%15c%16ccc-5c2c%16c2c5c%16c%17c(c(c46)c7c9c%17c4c%10c%11c%13c4c%16c%14c%152)C513)C%12)C8,0.795,17.6,65.7,9.19,9.192744000000005,0.0298585418933994,9.06,9.19,1:1.5,DIO,,3%,,BHJ,ZnO,,PEDOT:PSS,PEDOT:PSS,,chlorobenzene,,80.0,-5.29,-3.72,,-5.9,-3.9,
109681,10.1021/acsami.8b15551,10.1021/acsami.8b15551,PTB7-Th,PC71BM,PTB7-Th,PC71BM,CCCCC(CC)COC(=O)c1sc2csc(-c3cc4c(-c5ccc(CC(CC)CCCC)s5)c5sccc5c(-c5ccc(CC(CC)CCCC)s5)c4s3)c2c1F,COC(=O)CCCC1(c2ccccc2)C23c4c5ccc6c7cc8c9c%10c(cc%11cc%12c%13c%14c(cc%15c%16ccc-5c2c%16c2c5c%16c%17c(c(c46)c7c9c%17c4c%10c%11c%13c4c%16c%14c%152)C513)C%12)C8,0.792,18.1,64.9,9.3,9.303544800000004,0.0381161290322797,9.23,9.3,1:1.5,DIO,,3%,,BHJ,ZnO,,PEDOT:PSS,PEDOT:PSS,,chlorobenzene,,80.0,-5.29,-3.72,,-5.9,-3.9,
109682,10.1021/acsami.8b15551,10.1021/acsami.8b15551,PTB7-Th,PC71BM,PTB7-Th,PC71BM,CCCCC(CC)COC(=O)c1sc2csc(-c3cc4c(-c5ccc(CC(CC)CCCC)s5)c5sccc5c(-c5ccc(CC(CC)CCCC)s5)c4s3)c2c1F,COC(=O)CCCC1(c2ccccc2)C23c4c5ccc6c7cc8c9c%10c(cc%11cc%12c%13c%14c(cc%15c%16ccc-5c2c%16c2c5c%16c%17c(c(c46)c7c9c%17c4c%10c%11c%13c4c%16c%14c%152)C513)C%12)C8,0.796,18.6,68.1,10.1,10.0826136,0.1721425742574205,9.95,10.1,1:1.5,DIO,,3%,,BHJ,ZnO,,PEDOT:PSS,PEDOT:PSS,,chlorobenzene,,80.0,-5.29,-3.72,,-5.9,-3.9,
109683,10.1021/acsami.8b15551,10.1021/acsami.8b15551,PTB7-Th,PC71BM,PTB7-Th,PC71BM,CCCCC(CC)COC(=O)c1sc2csc(-c3cc4c(-c5ccc(CC(CC)CCCC)s5)c5sccc5c(-c5ccc(CC(CC)CCCC)s5)c4s3)c2c1F,COC(=O)CCCC1(c2ccccc2)C23c4c5ccc6c7cc8c9c%10c(cc%11cc%12c%13c%14c(cc%15c%16ccc-5c2c%16c2c5c%16c%17c(c(c46)c7c9c%17c4c%10c%11c%13c4c%16c%14c%152)C513)C%12)C8,0.793,18.9,68.0,10.2,10.191636,0.0820000000000025,10.1,10.2,1:1.5,DIO,,3%,,BHJ,ZnO,,PEDOT:PSS,PEDOT:PSS,,chlorobenzene,,80.0,-5.29,-3.72,,-5.9,-3.9,
109684,10.1021/acsami.8b15551,10.1021/acsami.8b15551,PTB7-Th,PC71BM,PTB7-Th,PC71BM,CCCCC(CC)COC(=O)c1sc2csc(-c3cc4c(-c5ccc(CC(CC)CCCC)s5)c5sccc5c(-c5ccc(CC(CC)CCCC)s5)c4s3)c2c1F,COC(=O)CCCC1(c2ccccc2)C23c4c5ccc6c7cc8c9c%10c(cc%11cc%12c%13c%14c(cc%15c%16ccc-5c2c%16c2c5c%16c%17c(c(c46)c7c9c%17c4c%10c%11c%13c4c%16c%14c%152)C513)C%12)C8,0.779,18.5,63.9,9.21,9.2089485,0.0114169381107586,9.16,9.21,1:1.5,DIO,,3%,,BHJ,ZnO,,PEDOT:PSS,PEDOT:PSS,,chlorobenzene,,80.0,-5.29,-3.72,,-5.9,-3.9,
109685,10.1021/acsami.8b15551,10.1021/acsami.8b15551,PTB7-Th,PC71BM,PTB7-Th,PC71BM,CCCCC(CC)COC(=O)c1sc2csc(-c3cc4c(-c5ccc(CC(CC)CCCC)s5)c5sccc5c(-c5ccc(CC(CC)CCCC)s5)c4s3)c2c1F,COC(=O)CCCC1(c2ccccc2)C23c4c5ccc6c7cc8c9c%10c(cc%11cc%12c%13c%14c(cc%15c%16ccc-5c2c%16c2c5c%16c%17c(c(c46)c7c9c%17c4c%10c%11c%13c4c%16c%14c%152)C513)C%12)C8,0.781,17.9,61.1,8.54,8.5417189,0.0201276346604237,8.48,8.54,1:1.5,DIO,,3%,conventional,BHJ,ZnO,,PEDOT:PSS,PEDOT:PSS,,chlorobenzene,,80.0,-5.29,-3.72,,-5.9,-3.9,
109686,10.1021/acsami.8b16490,10.1021/acsami.8b16490,PTB7-Th,PC71BM,PTB7-Th,PC71BM,CCCCC(CC)COC(=O)c1sc2csc(-c3cc4c(-c5ccc(CC(CC)CCCC)s5)c5sccc5c(-c5ccc(CC(CC)CCCC)s5)c4s3)c2c1F,COC(=O)CCCC1(c2ccccc2)C23c4c5ccc6c7cc8c9c%10c(cc%11cc%12c%13c%14c(cc%15c%16ccc-5c2c%16c2c5c%16c%17c(c(c46)c7c9c%17c4c%10c%11c%13c4c%16c%14c%152)C513)C%12)C8,0.76,14.65,53.0,5.93,5.90102,0.488701517706573,5.54,5.93,,,,,,,,,,,,pure CB,chlorobenzene,,-5.29,-3.72,,-5.9,-3.9,
109687,10.1021/acsami.8b16490,10.1021/acsami.8b16490,PTB7-Th,PC71BM,PTB7-Th,PC71BM,CCCCC(CC)COC(=O)c1sc2csc(-c3cc4c(-c5ccc(CC(CC)CCCC)s5)c5sccc5c(-c5ccc(CC(CC)CCCC)s5)c4s3)c2c1F,COC(=O)CCCC1(c2ccccc2)C23c4c5ccc6c7cc8c9c%10c(cc%11cc%12c%13c%14c(cc%15c%16ccc-5c2c%16c2c5c%16c%17c(c(c46)c7c9c%17c4c%10c%11c%13c4c%16c%14c%152)C513)C%12)C8,0.76,14.69,58.0,6.47,6.475352,0.0827202472952124,6.21,6.47,,ODT,,,,,,,,,,CB/ODT,chlorobenzene:ODT,,-5.29,-3.72,,-5.9,-3.9,
109688,10.1021/acsami.8b16490,10.1021/acsami.8b16490,PTB7-Th,PC71BM,PTB7-Th,PC71BM,CCCCC(CC)COC(=O)c1sc2csc(-c3cc4c(-c5ccc(CC(CC)CCCC)s5)c5sccc5c(-c5ccc(CC(CC)CCCC)s5)c4s3)c2c1F,COC(=O)CCCC1(c2ccccc2)C23c4c5ccc6c7cc8c9c%10c(cc%11cc%12c%13c%14c(cc%15c%16ccc-5c2c%16c2c5c%16c%17c(c(c46)c7c9c%17c4c%10c%11c%13c4c%16c%14c%152)C513)C%12)C8,0.8,16.6,63.0,8.27,8.3664,1.16565900846434,7.99,8.27,,CN,,,,,,,,,,CB/CN,chlorobenzene,,-5.29,-3.72,,-5.9,-3.9,
109689,10.1021/acsami.8b16490,10.1021/acsami.8b16490,PTB7-Th,PC71BM,PTB7-Th,PC71BM,CCCCC(CC)COC(=O)c1sc2csc(-c3cc4c(-c5ccc(CC(CC)CCCC)s5)c5sccc5c(-c5ccc(CC(CC)CCCC)s5)c4s3)c2c1F,COC(=O)CCCC1(c2ccccc2)C23c4c5ccc6c7cc8c9c%10c(cc%11cc%12c%13c%14c(cc%15c%16ccc-5c2c%16c2c5c%16c%17c(c(c46)c7c9c%17c4c%10c%11c%13c4c%16c%14c%152)C513)C%12)C8,0.77,16.61,66.0,8.41,8.441201999999999,0.3710107015457624,8.18,8.41,,DIO,,,,,,,,,,CB/DIO,"chlorobenzene:1,8-diiodooctane",,-5.29,-3.72,,-5.9,-3.9,
109690,10.1021/acsami.8b16490,10.1021/acsami.8b16490,PTB7-Th,PC71BM,PTB7-Th,PC71BM,CCCCC(CC)COC(=O)c1sc2csc(-c3cc4c(-c5ccc(CC(CC)CCCC)s5)c5sccc5c(-c5ccc(CC(CC)CCCC)s5)c4s3)c2c1F,COC(=O)CCCC1(c2ccccc2)C23c4c5ccc6c7cc8c9c%10c(cc%11cc%12c%13c%14c(cc%15c%16ccc-5c2c%16c2c5c%16c%17c(c(c46)c7c9c%17c4c%10c%11c%13c4c%16c%14c%152)C513)C%12)C8,0.8,18.04,71.0,10.22,10.24672,0.2614481409001877,10.05,10.22,,DPE,,,,,,,,,190.0,CB/DPE,chlorobenzene:DPE,,-5.29,-3.72,,-5.9,-3.9,
109695,10.1021/acsami.8b22337,10.1021/acsami.8b22337,PCDTBT,PC71BM,PCDTBT,PC71BM,CCCCCCCCC(CCCCCCCC)n1c2ccccc2c2ccc(-c3ccc(-c4ccc(-c5cccs5)c5nsnc45)s3)cc21,COC(=O)CCCC1(c2ccccc2)C23c4c5ccc6c7cc8c9c%10c(cc%11cc%12c%13c%14c(cc%15c%16ccc-5c2c%16c2c5c%16c%17c(c(c46)c7c9c%17c4c%10c%11c%13c4c%16c%14c%152)C513)C%12)C8,0.89,11.8,53.7,5.67,5.639574000000001,0.5366137566137303,5.59,5.67,1:4 PCDTBT:PC71BM,,,,inverted,inverted,ZnO,ZnO,MoO3,MoO3,,DCB,o-DCB,,-5.5,-3.6,,-5.9,-3.9,
109696,10.1021/acsami.8b22337,10.1021/acsami.8b22337,PCDTBT,PC71BM,PCDTBT,PC71BM,CCCCCCCCC(CCCCCCCC)n1c2ccccc2c2ccc(-c3ccc(-c4ccc(-c5cccs5)c5nsnc45)s3)cc21,COC(=O)CCCC1(c2ccccc2)C23c4c5ccc6c7cc8c9c%10c(cc%11cc%12c%13c%14c(cc%15c%16ccc-5c2c%16c2c5c%16c%17c(c(c46)c7c9c%17c4c%10c%11c%13c4c%16c%14c%152)C513)C%12)C8,0.89,11.6,55.8,5.99,5.760792,3.826510851419029,5.77,5.99,1:4 PCDTBT:PC71BM,,,,inverted,inverted,ZnO,ZnO,MoO3,MoO3,,DCB,o-DCB,,-5.5,-3.6,,-5.9,-3.9,
109697,10.1021/acsami.8b22337,10.1021/acsami.8b22337,PCDTBT,PC71BM,PCDTBT,PC71BM,CCCCCCCCC(CCCCCCCC)n1c2ccccc2c2ccc(-c3ccc(-c4ccc(-c5cccs5)c5nsnc45)s3)cc21,COC(=O)CCCC1(c2ccccc2)C23c4c5ccc6c7cc8c9c%10c(cc%11cc%12c%13c%14c(cc%15c%16ccc-5c2c%16c2c5c%16c%17c(c(c46)c7c9c%17c4c%10c%11c%13c4c%16c%14c%152)C513)C%12)C8,0.88,10.2,53.8,5.48,4.829088,11.877956204379576,4.81,5.48,1:4 PCDTBT:PC71BM,,,,inverted,inverted,ZnO,ZnO,MoO3,MoO3,,DCB,o-DCB,,-5.5,-3.6,,-5.9,-3.9,
109698,10.1021/acsami.8b22337,10.1021/acsami.8b22337,PCDTBT,PC71BM,PCDTBT,PC71BM,CCCCCCCCC(CCCCCCCC)n1c2ccccc2c2ccc(-c3ccc(-c4ccc(-c5cccs5)c5nsnc45)s3)cc21,COC(=O)CCCC1(c2ccccc2)C23c4c5ccc6c7cc8c9c%10c(cc%11cc%12c%13c%14c(cc%15c%16ccc-5c2c%16c2c5c%16c%17c(c(c46)c7c9c%17c4c%10c%11c%13c4c%16c%14c%152)C513)C%12)C8,0.89,11.2,51.9,5.55,5.173392,6.785729729729731,5.27,5.55,1:4 PCDTBT:PC71BM,,,,inverted,inverted,ZnO,ZnO,MoO3,MoO3,,DCB,o-DCB,,-5.5,-3.6,,-5.9,-3.9,
109699,10.1021/acsami.8b22337,10.1021/acsami.8b22337,PCDTBT,PC71BM,PCDTBT,PC71BM,CCCCCCCCC(CCCCCCCC)n1c2ccccc2c2ccc(-c3ccc(-c4ccc(-c5cccs5)c5nsnc45)s3)cc21,COC(=O)CCCC1(c2ccccc2)C23c4c5ccc6c7cc8c9c%10c(cc%11cc%12c%13c%14c(cc%15c%16ccc-5c2c%16c2c5c%16c%17c(c(c46)c7c9c%17c4c%10c%11c%13c4c%16c%14c%152)C513)C%12)C8,0.86,11.8,51.8,5.35,5.256664,1.7445981308411191,5.25,5.35,1:4 PCDTBT:PC71BM,,,,inverted,inverted,ZnO,ZnO,MoO3,MoO3,80.0,DCB,o-DCB,,-5.5,-3.6,,-5.9,-3.9,
109700,10.1021/acsami.8b22337,10.1021/acsami.8b22337,PCDTBT,PC71BM,PCDTBT,PC71BM,CCCCCCCCC(CCCCCCCC)n1c2ccccc2c2ccc(-c3ccc(-c4ccc(-c5cccs5)c5nsnc45)s3)cc21,COC(=O)CCCC1(c2ccccc2)C23c4c5ccc6c7cc8c9c%10c(cc%11cc%12c%13c%14c(cc%15c%16ccc-5c2c%16c2c5c%16c%17c(c(c46)c7c9c%17c4c%10c%11c%13c4c%16c%14c%152)C513)C%12)C8,0.86,11.9,56.4,5.85,5.771976,1.3337435897435914,5.77,5.85,1:4 PCDTBT:PC71BM,,,,inverted,inverted,ZnO,ZnO,MoO3,MoO3,80.0,DCB,o-DCB,70.0,-5.5,-3.6,,-5.9,-3.9,
109701,10.1021/acsami.9b00337,10.1021/acsami.9b00337,PTB7-Th,[70]PCBM,PTB7-Th,PC70BM,CCCCC(CC)COC(=O)c1sc2csc(-c3cc4c(-c5ccc(CC(CC)CCCC)s5)c5sccc5c(-c5ccc(CC(CC)CCCC)s5)c4s3)c2c1F,CCCCC(=O)OCC1(C2=CC=CC=C2)C3=CC=CC4=CC=CC5=CC=CC6=CC=C7C=CC=CC8=CC=CC1=C8C7=C6C5=C4C3,0.8,15.3,66.0,8.1,8.078400000000002,0.2666666666666373,,,1:1.5,DIO,DIO,3 vol%,ITO/PEDOT:PSS/active layer/LiF/Al,conventional,LiF,LiF,PEDOT:PSS,PEDOT:PSS,105.0,chlorobenzene,chlorobenzene,,-5.29,-3.72,,-6.1,-3.9,
109702,10.1021/acsami.9b00337,10.1021/acsami.9b00337,PTB7-Th,[70]PCBM,PTB7-Th,PC70BM,CCCCC(CC)COC(=O)c1sc2csc(-c3cc4c(-c5ccc(CC(CC)CCCC)s5)c5sccc5c(-c5ccc(CC(CC)CCCC)s5)c4s3)c2c1F,CCCCC(=O)OCC1(C2=CC=CC=C2)C3=CC=CC4=CC=CC5=CC=CC6=CC=C7C=CC=CC8=CC=CC1=C8C7=C6C5=C4C3,0.8,16.5,54.0,7.1,7.128000000000001,0.3943661971831177,,,1:1.5,DIO,DIO,3 vol %,ITO/PEDOT:PSS/active layer/LiF/Al,conventional,LiF,LiF,PEDOT:PSS,PEDOT:PSS,217.0,chlorobenzene,chlorobenzene,,-5.29,-3.72,,-6.1,-3.9,
109703,10.1021/acsami.9b00337,10.1021/acsami.9b00337,PTB7-Th,[70]PCBM,PTB7-Th,PC70BM,CCCCC(CC)COC(=O)c1sc2csc(-c3cc4c(-c5ccc(CC(CC)CCCC)s5)c5sccc5c(-c5ccc(CC(CC)CCCC)s5)c4s3)c2c1F,CCCCC(=O)OCC1(C2=CC=CC=C2)C3=CC=CC4=CC=CC5=CC=CC6=CC=C7C=CC=CC8=CC=CC1=C8C7=C6C5=C4C3,0.79,16.4,57.0,7.5,7.384919999999999,1.53440000000001,,,1:2,DIO,DIO,3 vol%,ITO/PEDOT:PSS/active layer/LiF/Al,conventional,LiF,LiF,PEDOT:PSS,PEDOT:PSS,219.0,chlorobenzene,chlorobenzene,,-5.29,-3.72,,-6.1,-3.9,
109704,10.1021/acsami.9b00337,10.1021/acsami.9b00337,PTB7-Th,[70]PCBM,PTB7-Th,PC70BM,CCCCC(CC)COC(=O)c1sc2csc(-c3cc4c(-c5ccc(CC(CC)CCCC)s5)c5sccc5c(-c5ccc(CC(CC)CCCC)s5)c4s3)c2c1F,CCCCC(=O)OCC1(C2=CC=CC=C2)C3=CC=CC4=CC=CC5=CC=CC6=CC=C7C=CC=CC8=CC=CC1=C8C7=C6C5=C4C3,0.8,16.4,60.0,7.9,7.871999999999999,0.3544303797468526,,,1:3,DIO,DIO,3 vol%,ITO/PEDOT:PSS/active layer/LiF/Al,conventional,LiF,LiF,PEDOT:PSS,PEDOT:PSS,225.0,chlorobenzene,chlorobenzene,,-5.29,-3.72,,-6.1,-3.9,
109705,10.1021/acsami.9b00337,10.1021/acsami.9b00337,PTB7-Th,[70]PCBM,PTB7-Th,PC70BM,CCCCC(CC)COC(=O)c1sc2csc(-c3cc4c(-c5ccc(CC(CC)CCCC)s5)c5sccc5c(-c5ccc(CC(CC)CCCC)s5)c4s3)c2c1F,CCCCC(=O)OCC1(C2=CC=CC=C2)C3=CC=CC4=CC=CC5=CC=CC6=CC=C7C=CC=CC8=CC=CC1=C8C7=C6C5=C4C3,0.8,14.2,62.0,7.0,7.0432,0.6171428571428527,,,1:4,DIO,DIO,3 vol%,ITO/PEDOT:PSS/active layer/LiF/Al,conventional,LiF,LiF,PEDOT:PSS,PEDOT:PSS,210.0,chlorobenzene,chlorobenzene,,-5.29,-3.72,,-6.1,-3.9,
109706,10.1021/acsami.9b05537,10.1021/acsami.9b05537,PBDTTTPD,PNT-DT,PBDTTTPD,PNT-DT,CCCCCCCCN1C(=O)c2csc(-c3cc4c(-c5ccc(CC(CC)CCCC)s5)c5sccc5c(-c5ccc(CC(CC)CCCC)s5)c4s3)c2C1=O,CCCCCCCCCCCCC(CCCCCCCCCC)CN1C(=O)c2ccc3c4c(c(-c5ccc(-c6sc(-c7cccs7)c7c6C(=O)N(CCCCCCCC)C7=O)s5)cc(c24)C1=O)C(=O)N(CC(CCCCCCCCCC)CCCCCCCCCCCC)C3=O,1.01,7.67,59.0,4.55,4.570553,0.4517142857142964,4.37,4.55,1.3:1.0,DPE,DPE,1.5 vol %,ITO/PEDOT:PSS/active layer/PNDIT-F3N-Br/Ag,conventional,PNDIT-F3N-Br,PNDIT-F3N-Br,PEDOT:PSS,PEDOT:PSS,,CF,chloroform,,-5.49,-3.64,,-6.06,-3.94,
109707,10.1021/acsami.9b05537,10.1021/acsami.9b05537,PBDTTTPD,PNT-OD,PBDTTTPD,PNT-OD,CCCCCCCCN1C(=O)c2csc(-c3cc4c(-c5ccc(CC(CC)CCCC)s5)c5sccc5c(-c5ccc(CC(CC)CCCC)s5)c4s3)c2C1=O,CCCCCCCCCCC(CCCCCCCC)CN1C(=O)c2ccc3c4c(c(-c5ccc(-c6sc(-c7cccs7)c7c6C(=O)N(CCCCCCCC)C7=O)s5)cc(c24)C1=O)C(=O)N(CC(CCCCCCCC)CCCCCCCCCC)C3=O,1.0,10.19,57.0,5.78,5.808299999999999,0.4896193771626104,5.57,5.78,1.3:1.0,DPE,DPE,1.5 vol %,ITO/PEDOT:PSS/active layer/PNDIT-F3N-Br/Ag,conventional,PNDIT-F3N-Br,PNDIT-F3N-Br,PEDOT:PSS,PEDOT:PSS,,CF,chloroform,,-5.49,-3.64,,-6.03,-3.95,
109708,10.1021/acsami.9b05537,10.1021/acsami.9b05537,PBDTTTPD,PNT-HD,PBDTTTPD,PNT-HD,CCCCCCCCN1C(=O)c2csc(-c3cc4c(-c5ccc(CC(CC)CCCC)s5)c5sccc5c(-c5ccc(CC(CC)CCCC)s5)c4s3)c2C1=O,CCCCCCCCC(CCCCCC)CN1C(=O)c2ccc3c4c(c(-c5ccc(-c6sc(-c7cccs7)c7c6C(=O)N(CCCCCCCC)C7=O)s5)cc(c24)C1=O)C(=O)N(CC(CCCCCC)CCCCCCCC)C3=O,1.0,12.07,55.0,6.62,6.6385000000000005,0.2794561933534804,6.45,6.62,1.3:1.0,DPE,DPE,1.5 vol %,ITO/PEDOT:PSS/active layer/PNDIT-F3N-Br/Ag,conventional,PNDIT-F3N-Br,PNDIT-F3N-Br,PEDOT:PSS,PEDOT:PSS,,CF,chloroform,,-5.49,-3.64,,-5.97,-4.01,
109709,10.1021/acsami.9b12037,10.1021/acsami.9b12037,P_D,P(NDI2DT-BTT),PD,PNDI-DTBT,,CCCCCCCCCCCCC(CCCCCCCCCC)CN1C(=O)c2ccc3c4c(c(-c5ccc(-c6ccc(-c7cccs7)c7nsnc67)s5)cc(c24)C1=O)C(=O)N(CC(CCCCCCCCCC)CCCCCCCCCCCC)C3=O,0.9,11.98,56.0,6.02,6.037920000000001,0.2976744186046686,5.89,6.02,,,,,conventional,conventional,,,,,,chlorobenzene,chlorobenzene,,,,,-5.77,-3.78,
109710,10.1021/acsami.9b12037,10.1021/acsami.9b12037,P_D,P(NDI2DT-PTT),PD,P(NDI2DT-PTT),,CCCCCCCCCCCCC(CCCCCCCCCC)CN1C(=O)c2ccc3c4c(c(-c5ccc(-c6cnc(-c7cccs7)c7nsnc67)s5)cc(c24)C1=O)C(=O)N(CC(CCCCCCCCCC)CCCCCCCCCCCC)C3=O,0.88,13.85,57.0,6.95,6.94716,0.0408633093525173,6.73,6.95,,,,,conventional,conventional,,,,,,chlorobenzene,chlorobenzene,,,,,-5.87,-3.81,
109711,10.1021/acsami.9b12037,10.1021/acsami.9b12037,P_D,P(NDI2DT-BTTz),PD,P(NDI2DT-BTTz),,CCCCCCCCCCCCC(CCCCCCCCCC)CN1C(=O)c2ccc3c4c(c(-c5cnc(-c6ccc(-c7nccs7)c7nsnc67)s5)cc(c24)C1=O)C(=O)N(CC(CCCCCCCCCC)CCCCCCCCCCCC)C3=O,0.68,6.26,34.0,1.43,1.447312,1.2106293706293705,1.39,1.43,,,,,conventional,conventional,,,,,,chlorobenzene,chlorobenzene,,,,,-6.01,-3.86,
109712,10.1021/acsami.9b12814,10.1021/acsami.9b12814,PBDB-T,PNDI-T-TT,PBDB-T,PNDI-T-TT,CCCCC(CC)Cc1ccc(-c2c3cc(-c4ccc(-c5sc(-c6cccs6)c6c5C(=O)c5c(CC(CC)CCCC)sc(CC(CC)CCCC)c5C6=O)s4)sc3c(-c3ccc(CC(CC)CCCC)s3)c3ccsc23)s1,CCCCCCCCCCC(CCCCCCCC)CN1C(=O)c2ccc3c4c(c(-c5ccc(-c6cc7sccc7s6)s5)cc(c24)C1=O)C(=O)N(CC(CCCCCCCC)CCCCCCCCCC)C3=O,0.84,11.72,62.0,6.09,6.103775999999999,0.2262068965517097,,,2:1,,,,ITO/ZnO/PBDB-T:PNDI-T-TT/MoO3/Ag,inverted,ZnO,ZnO,MoO3,MoO3,,,,120.0,-5.33,-3.48,,-5.81,-3.76,
109713,10.1021/acsami.9b12814,10.1021/acsami.9b12814,PBDB-T,PNDI-TVT,PBDB-T,PNDI-TVT,CCCCC(CC)Cc1ccc(-c2c3cc(-c4ccc(-c5sc(-c6cccs6)c6c5C(=O)c5c(CC(CC)CCCC)sc(CC(CC)CCCC)c5C6=O)s4)sc3c(-c3ccc(CC(CC)CCCC)s3)c3ccsc23)s1,CCCCCCCCCCC(CCCCCCCC)CN1C(=O)c2ccc3c4c(c(-c5ccc(/C=C/c6cccs6)s5)cc(c24)C1=O)C(=O)N(CC(CCCCCCCC)CCCCCCCCCC)C3=O,0.85,8.7,57.0,4.24,4.21515,0.586084905660394,,,1.5:1,,,,ITO/ZnO/PBDB-T:PNDI-TVT/MoO3/Ag,inverted,ZnO,ZnO,MoO3,MoO3,,,,120.0,-5.33,-3.48,,-5.575,-3.815,
109714,10.1021/acsami.9b12814,10.1021/acsami.9b12814,J71,PNDI-T-TT,J71,PNDI-T-TT,CCCCCCCCC(CCCCCC)Cn1nc2c(-c3cccs3)c(F)c(F)c(-c3ccc(-c4cc5c(-c6ccc([Si](CCC)(CCC)CCC)s6)c6sccc6c(-c6ccc([Si](CCC)(CCC)CCC)s6)c5s4)s3)c2n1,CCCCCCCCCCC(CCCCCCCC)CN1C(=O)c2ccc3c4c(c(-c5ccc(-c6cc7sccc7s6)s5)cc(c24)C1=O)C(=O)N(CC(CCCCCCCC)CCCCCCCCCC)C3=O,0.88,8.21,62.0,4.47,4.479376000000001,0.2097539149888452,,,1.5:1,,,,ITO/ZnO/J71:PNDI-T-TT/MoO3/Ag,inverted,ZnO,ZnO,MoO3,MoO3,,,,120.0,-5.4,-3.24,,-5.81,-3.76,
109715,10.1021/acsami.9b12814,10.1021/acsami.9b12814,J71,PNDI-TVT,J71,PNDI-TVT,CCCCCCCCC(CCCCCC)Cn1nc2c(-c3cccs3)c(F)c(F)c(-c3ccc(-c4cc5c(-c6ccc([Si](CCC)(CCC)CCC)s6)c6sccc6c(-c6ccc([Si](CCC)(CCC)CCC)s6)c5s4)s3)c2n1,CCCCCCCCCCC(CCCCCCCC)CN1C(=O)c2ccc3c4c(c(-c5ccc(/C=C/c6cccs6)s5)cc(c24)C1=O)C(=O)N(CC(CCCCCCCC)CCCCCCCCCC)C3=O,0.88,5.28,50.0,2.32,2.3232,0.1379310344827626,,,2:1,,,,ITO/ZnO/J71:PNDI-TVT/MoO3/Ag,inverted,ZnO,ZnO,MoO3,MoO3,,,,120.0,-5.4,-3.24,,-5.575,-3.815,
109716,10.1021/acsami.9b13812,10.1021/acsami.9b13812,PPDT2FBT-A,P(NDIDEG-T),PPDT2FBT-A,P(NDIDEG-T),COCCOCCOCCOCC(COCCOCCOCCOC)Oc1cc(-c2ccc(-c3c(F)c(F)cc4nsnc34)s2)c(OC(COCCOCCOCCOC)COCCOCCOCCOC)cc1-c1cccs1,COCCOCCOCC(COCCOCCOC)CN1C(=O)c2ccc3c4c(c(-c5cccs5)cc(c24)C1=O)C(=O)N(CC(COCCOCCOC)COCCOCCOC)C3=O,0.66,6.43,44.0,2.15,1.867272,13.150139534883715,1.89,2.15,,,,,ITO/PEDOT:PSS/active layer/PNDIT-F3N/Ag,conventional,PNDIT-F3N,PNDIT-F3N,PEDOT:PSS,PEDOT:PSS,,water/ethanol (15:85 v/v),water:ethanol (15:85),,-5.19,-3.46,,-5.74,-4.01,
109717,10.1021/acsami.9b13812,10.1021/acsami.9b13812,PPDT2FBT-A,P(NDITEG-T),PPDT2FBT-A,P(NDITEG-T),COCCOCCOCCOCC(COCCOCCOCCOC)Oc1cc(-c2ccc(-c3c(F)c(F)cc4nsnc34)s2)c(OC(COCCOCCOCCOC)COCCOCCOCCOC)cc1-c1cccs1,COCCOCCOCCOCC(COCCOCCOCCOC)CN1C(=O)c2ccc3c4c(c(-c5cccs5)cc(c24)C1=O)C(=O)N(CC(COCCOCCOCCOC)COCCOCCOCCOC)C3=O,0.68,4.11,43.0,1.43,1.201764,15.960559440559432,1.22,1.43,,,,,ITO/PEDOT:PSS/active layer/PNDIT-F3N/Ag,conventional,PNDIT-F3N,PNDIT-F3N,PEDOT:PSS,PEDOT:PSS,,water/ethanol (15:85 v/v),water:ethanol (15:85),,-5.19,-3.46,,-5.72,-3.96,
109718,10.1021/acsami.9b13812,10.1021/acsami.9b13812,PPDT2FBT-A,P(NDITEG-T2),PPDT2FBT-A,P(NDITEG-T2),COCCOCCOCCOCC(COCCOCCOCCOC)Oc1cc(-c2ccc(-c3c(F)c(F)cc4nsnc34)s2)c(OC(COCCOCCOCCOC)COCCOCCOCCOC)cc1-c1cccs1,COCCOCCOCCOCC(COCCOCCOCCOC)CN1C(=O)c2ccc3c4c(c(-c5ccc(-c6cccs6)s5)cc(c24)C1=O)C(=O)N(CC(COCCOCCOCCOC)COCCOCCOCCOC)C3=O,0.71,4.53,43.0,1.56,1.383009,11.34557692307693,1.38,1.56,,,,,ITO/PEDOT:PSS/active layer/PNDIT-F3N/Ag,conventional,PNDIT-F3N,PNDIT-F3N,PEDOT:PSS,PEDOT:PSS,,water/ethanol (15:85 v/v),water:ethanol (15:85),,-5.19,-3.46,,-5.44,-3.93,
109719,10.1021/acsami.9b15672,10.1021/acsami.9b15672,J61,N2200,J61,N2200,CCCCCCCCCCCCSc1ccc(-c2c3cc(-c4ccc(-c5c(F)c(F)c(-c6cccs6)c6nn(CC(CCCCCC)CCCCCCCC)nc56)s4)sc3c(-c3ccc(SCCCCCCCCCCCC)s3)c3ccsc23)s1,CCCCCCCCCCC(CCCCCCCC)CN1C(=O)c2ccc3c4c(c(-c5ccc(-c6cccs6)s5)cc(c24)C1=O)C(=O)N(CC(CCCCCCCC)CCCCCCCCCC)C3=O,0.901,12.14,60.18,6.58,6.582572652,0.0390980547112395,6.27,6.58,2:1,DIO,DIO,,ITO/PEDOT:PSS/active layer/AZO/Al,conventional,AZO,AZO,PEDOT:PSS,PEDOT:PSS,,chloroform,chloroform,100.0,-5.3,-3.15,,-5.71,-4.02,
109720,10.1021/acsami.9b15672,10.1021/acsami.9b15672,J71,N2200,J71,N2200,CCCCCCCCC(CCCCCC)Cn1nc2c(-c3cccs3)c(F)c(F)c(-c3ccc(-c4cc5c(-c6ccc([Si](CCC)(CCC)CCC)s6)c6sccc6c(-c6ccc([Si](CCC)(CCC)CCC)s6)c5s4)s3)c2n1,CCCCCCCCCCC(CCCCCCCC)CN1C(=O)c2ccc3c4c(c(-c5ccc(-c6cccs6)s5)cc(c24)C1=O)C(=O)N(CC(CCCCCCCC)CCCCCCCCCC)C3=O,0.91,13.12,78.0,9.31,9.312576,0.0276691729323251,9.09,9.31,2:1,DIO,DIO,,ITO/PEDOT:PSS/active layer/AZO/Al,conventional,AZO,AZO,PEDOT:PSS,PEDOT:PSS,,chloroform,chloroform,100.0,-5.4,-3.24,,-5.71,-4.02,
109721,10.1021/acsami.9b15936,10.1021/acsami.9b15936,PBDT-TPD,P(NDI2HD-T),PBDTTPD,P(NDI2HD-T),CCCCC(CC)Cc1ccc(-c2c3cc(-c4scc5c4C(=O)N(CC(CC)CCCC)C5=O)sc3c(-c3ccc(CC(CC)CCCC)s3)c3ccsc23)s1,CCCCCCCCC(CCCCCC)CN1C(=O)c2ccc3c4c(c(-c5cccs5)cc(c24)C1=O)C(=O)N(CC(CCCCCC)CCCCCCCC)C3=O,1.04,11.48,53.69,6.41,6.41015648,0.0024411856474295,,,1.5:1,,,,ITO/PEDOT:PSS/active layer/PFN-Br/Al,conventional,PFN-Br,PFN-Br,PEDOT:PSS,PEDOT:PSS,120.0,2-MeTHF,2-MeTHF,,-5.84,-3.76,,-5.64,-3.82,
109722,10.1021/acsami.9b15936,10.1021/acsami.9b15936,PBDT8-TPD7,P(NDI2HD-T),PBDT-TPD-8,P(NDI2HD-T),C=CCCCCCCCCCN1C(=O)c2c(-c3cc4c(-c5ccc(CC(CC)CCCC)s5)c5sccc5c(-c5ccc(CC(CC)CCCC)s5)c4s3)sc(-c3cc4c(-c5ccc(CC(CC)CCCC)s5)c5sc(-c6sc(-c7sc(-c8cc(CCCCCC)cs8)c8c7C(=O)N(CCCCCCCC)C8=O)cc6CCCCCC)cc5c(-c5ccc(CC(CC)CCCC)s5)c4s3)c2C1=O,CCCCCCCCC(CCCCCC)CN1C(=O)c2ccc3c4c(c(-c5cccs5)cc(c24)C1=O)C(=O)N(CC(CCCCCC)CCCCCCCC)C3=O,1.03,11.97,48.23,5.95,5.946324929999999,0.0617658823529542,,,1.5:1,,,,ITO/PEDOT:PSS/active layer/PFN-Br/Al,conventional,PFN-Br,PFN-Br,PEDOT:PSS,PEDOT:PSS,120.0,2-MeTHF,2-MeTHF,,-5.58,-3.59,,-5.64,-3.82,
109723,10.1021/acsami.9b15936,10.1021/acsami.9b15936,PBDT5-TPD4,P(NDI2HD-T),PBDT-TPD-8,P(NDI2HD-T),C=CCCCCCCCCCN1C(=O)c2c(-c3cc4c(-c5ccc(CC(CC)CCCC)s5)c5sccc5c(-c5ccc(CC(CC)CCCC)s5)c4s3)sc(-c3cc4c(-c5ccc(CC(CC)CCCC)s5)c5sc(-c6sc(-c7sc(-c8cc(CCCCCC)cs8)c8c7C(=O)N(CCCCCCCC)C8=O)cc6CCCCCC)cc5c(-c5ccc(CC(CC)CCCC)s5)c4s3)c2C1=O,CCCCCCCCC(CCCCCC)CN1C(=O)c2ccc3c4c(c(-c5cccs5)cc(c24)C1=O)C(=O)N(CC(CCCCCC)CCCCCCCC)C3=O,1.02,14.42,55.75,8.2,8.199933000000001,0.0008170731707051,,,1.5:1,,,,ITO/PEDOT:PSS/active layer/PFN-Br/Al,conventional,PFN-Br,PFN-Br,PEDOT:PSS,PEDOT:PSS,120.0,2-MeTHF,2-MeTHF,,-5.57,-3.56,,-5.64,-3.82,
109724,10.1021/acsami.9b15936,10.1021/acsami.9b15936,PBDT3-TPD2,P(NDI2HD-T),PBDT-TPD-8,P(NDI2HD-T),C=CCCCCCCCCCN1C(=O)c2c(-c3cc4c(-c5ccc(CC(CC)CCCC)s5)c5sccc5c(-c5ccc(CC(CC)CCCC)s5)c4s3)sc(-c3cc4c(-c5ccc(CC(CC)CCCC)s5)c5sc(-c6sc(-c7sc(-c8cc(CCCCCC)cs8)c8c7C(=O)N(CCCCCCCC)C8=O)cc6CCCCCC)cc5c(-c5ccc(CC(CC)CCCC)s5)c4s3)c2C1=O,CCCCCCCCC(CCCCCC)CN1C(=O)c2ccc3c4c(c(-c5cccs5)cc(c24)C1=O)C(=O)N(CC(CCCCCC)CCCCCCCC)C3=O,1.0,11.49,55.96,6.43,6.429804000000001,0.0030482115085377,,,1.5:1,,,,ITO/PEDOT:PSS/active layer/PFN-Br/Al,conventional,PFN-Br,PFN-Br,PEDOT:PSS,PEDOT:PSS,120.0,2-MeTHF,2-MeTHF,,-5.56,-3.54,,-5.64,-3.82,
109725,10.1021/acsami.9b15936,10.1021/acsami.9b15936,PBDT2-TPD1,P(NDI2HD-T),PBDT-TPD-8,P(NDI2HD-T),C=CCCCCCCCCCN1C(=O)c2c(-c3cc4c(-c5ccc(CC(CC)CCCC)s5)c5sccc5c(-c5ccc(CC(CC)CCCC)s5)c4s3)sc(-c3cc4c(-c5ccc(CC(CC)CCCC)s5)c5sc(-c6sc(-c7sc(-c8cc(CCCCCC)cs8)c8c7C(=O)N(CCCCCCCC)C8=O)cc6CCCCCC)cc5c(-c5ccc(CC(CC)CCCC)s5)c4s3)c2C1=O,CCCCCCCCC(CCCCCC)CN1C(=O)c2ccc3c4c(c(-c5cccs5)cc(c24)C1=O)C(=O)N(CC(CCCCCC)CCCCCCCC)C3=O,0.96,9.85,44.07,4.17,4.1672592,0.0657266187050303,,,1.5:1,,,,ITO/PEDOT:PSS/active layer/PFN-Br/Al,conventional,PFN-Br,PFN-Br,PEDOT:PSS,PEDOT:PSS,120.0,2-MeTHF,2-MeTHF,,-5.54,-3.5,,-5.64,-3.82,
109726,10.1021/acsami.9b15936,10.1021/acsami.9b15936,PBDT4-TPD1,P(NDI2HD-T),PBDT-TPD-8,P(NDI2HD-T),C=CCCCCCCCCCN1C(=O)c2c(-c3cc4c(-c5ccc(CC(CC)CCCC)s5)c5sccc5c(-c5ccc(CC(CC)CCCC)s5)c4s3)sc(-c3cc4c(-c5ccc(CC(CC)CCCC)s5)c5sc(-c6sc(-c7sc(-c8cc(CCCCCC)cs8)c8c7C(=O)N(CCCCCCCC)C8=O)cc6CCCCCC)cc5c(-c5ccc(CC(CC)CCCC)s5)c4s3)c2C1=O,CCCCCCCCC(CCCCCC)CN1C(=O)c2ccc3c4c(c(-c5cccs5)cc(c24)C1=O)C(=O)N(CC(CCCCCC)CCCCCCCC)C3=O,0.91,6.87,36.63,2.29,2.28999771,9.99999999934217e-05,,,1.5:1,,,,ITO/PEDOT:PSS/active layer/PFN-Br/Al,conventional,PFN-Br,PFN-Br,PEDOT:PSS,PEDOT:PSS,120.0,2-MeTHF,2-MeTHF,,-5.51,-3.44,,-5.64,-3.82,
109727,10.1021/acsami.9b17185,10.1021/acsami.9b17185,PTB7-Th,IPY-T-IC,PTB7-Th,IPY-T-IC,CCCCC(CC)COC(=O)c1sc2csc(-c3cc4c(-c5ccc(CC(CC)CCCC)s5)c5sccc5c(-c5ccc(CC(CC)CCCC)s5)c4s3)c2c1F,CCCCCCCCC1(CCCCCCCC)c2cc(-c3ccc(/C=C4\C(=O)c5ccccc5C4=C(C#N)C#N)s3)ccc2-c2nc3c(nc21)-c1ccc(-c2ccc(/C=C4\C(=O)c5ccccc5C4=C(C#N)C#N)s2)cc1C3(CCCCCCCC)CCCCCCCC,0.86,14.8,57.4,7.32,7.305871999999999,0.1930054644808914,7.08,7.32,1:2,CN 1,CN,1%,ITO/ZnO/active layer/MoO3/Al,inverted,ZnO,,MoO3,,,CB,chlorobenzene,100.0,-5.29,-3.72,,-5.69,-3.5,
109728,10.1021/acsami.9b17185,10.1021/acsami.9b17185,PTB7-Th,IPY-T-ICCl,PTB7-Th,IPY-T-ICCl,CCCCC(CC)COC(=O)c1sc2csc(-c3cc4c(-c5ccc(CC(CC)CCCC)s5)c5sccc5c(-c5ccc(CC(CC)CCCC)s5)c4s3)c2c1F,CCCCCCCCC1(CCCCCCCC)c2cc(-c3ccc(/C=C4\C(=O)c5cc(Cl)c(Cl)cc5C4=C(C#N)C#N)s3)ccc2-c2nc3c(nc21)-c1ccc(-c2ccc(/C=C4\C(=O)c5cc(Cl)c(Cl)cc5C4=C(C#N)C#N)s2)cc1C3(CCCCCCCC)CCCCCCCC,0.69,14.06,63.5,6.2,6.160389,0.638887096774191,5.71,6.2,1:1.5,0,,,ITO/ZnO/active layer/MoO3/Al,inverted,ZnO,,MoO3,,,CB,chlorobenzene,100.0,-5.29,-3.72,,-5.72,-3.56,
109729,10.1021/acsami.9b17185,10.1021/acsami.9b17185,PTB7-Th,IPY-T-ICF,PTB7-Th,IPY-T-ICF,CCCCC(CC)COC(=O)c1sc2csc(-c3cc4c(-c5ccc(CC(CC)CCCC)s5)c5sccc5c(-c5ccc(CC(CC)CCCC)s5)c4s3)c2c1F,CCCCCCCCC1(CCCCCCCC)c2cc(-c3ccc(/C=C4\C(=O)c5cc(F)c(F)cc5C4=C(C#N)C#N)s3)ccc2-c2nc3c(nc21)-c1ccc(-c2ccc(/C=C4\C(=O)c5cc(F)c(F)cc5C4=C(C#N)C#N)s2)cc1C3(CCCCCCCC)CCCCCCCC,0.71,13.54,60.1,5.81,5.777653399999999,0.5567401032702295,5.57,5.81,1:1.5,0,,,conventional,inverted,ZnO,,MoO3,,,CB,chlorobenzene,100.0,-5.29,-3.72,,-5.71,-3.53,
109730,10.1021/acsami.9b17185,10.1021/acsami.9b17185,PTB7-Th,IPY-T-IC,PTB7-Th,IPY-T-IC,CCCCC(CC)COC(=O)c1sc2csc(-c3cc4c(-c5ccc(CC(CC)CCCC)s5)c5sccc5c(-c5ccc(CC(CC)CCCC)s5)c4s3)c2c1F,CCCCCCCCC1(CCCCCCCC)c2cc(-c3ccc(/C=C4\C(=O)c5ccccc5C4=C(C#N)C#N)s3)ccc2-c2nc3c(nc21)-c1ccc(-c2ccc(/C=C4\C(=O)c5ccccc5C4=C(C#N)C#N)s2)cc1C3(CCCCCCCC)CCCCCCCC,0.83,16.51,55.5,7.68,7.6053315,0.9722460937499946,7.43,7.68,1:2,MN 0.8,MN,0.8%,ITO/ZnO/active layer/MoO3/Al,inverted,ZnO,,MoO3,,,XY,o-xylene,100.0,-5.29,-3.72,,-5.69,-3.5,
109731,10.1021/acsami.9b17185,10.1021/acsami.9b17185,PTB7-Th,IPY-T-ICCl,PTB7-Th,IPY-T-ICCl,CCCCC(CC)COC(=O)c1sc2csc(-c3cc4c(-c5ccc(CC(CC)CCCC)s5)c5sccc5c(-c5ccc(CC(CC)CCCC)s5)c4s3)c2c1F,CCCCCCCCC1(CCCCCCCC)c2cc(-c3ccc(/C=C4\C(=O)c5cc(Cl)c(Cl)cc5C4=C(C#N)C#N)s3)ccc2-c2nc3c(nc21)-c1ccc(-c2ccc(/C=C4\C(=O)c5cc(Cl)c(Cl)cc5C4=C(C#N)C#N)s2)cc1C3(CCCCCCCC)CCCCCCCC,0.64,15.85,52.3,5.32,5.305312,0.2760902255639187,5.04,5.32,1:1.5,MN 0.8,MN,0.8%,ITO/ZnO/active layer/MoO3/Al,inverted,ZnO,,MoO3,,,XY,o-xylene,100.0,-5.29,-3.72,,-5.72,-3.56,
109732,10.1021/acsami.9b17185,10.1021/acsami.9b17185,PTB7-Th,IPY-T-ICF,PTB7-Th,IPY-T-ICF,CCCCC(CC)COC(=O)c1sc2csc(-c3cc4c(-c5ccc(CC(CC)CCCC)s5)c5sccc5c(-c5ccc(CC(CC)CCCC)s5)c4s3)c2c1F,CCCCCCCCC1(CCCCCCCC)c2cc(-c3ccc(/C=C4\C(=O)c5cc(F)c(F)cc5C4=C(C#N)C#N)s3)ccc2-c2nc3c(nc21)-c1ccc(-c2ccc(/C=C4\C(=O)c5cc(F)c(F)cc5C4=C(C#N)C#N)s2)cc1C3(CCCCCCCC)CCCCCCCC,0.68,10.01,55.0,3.81,3.74374,1.7391076115485502,3.63,3.81,1:1.5,MN 0.8,MN,0.8%,conventional,inverted,ZnO,,MoO3,,,XY,o-xylene,100.0,-5.29,-3.72,,-5.71,-3.53,
109733,10.1021/acsami.9b18278,10.1021/acsami.9b18278,PTBTz-Me,PC71BM,PTBTz-Me,PC71BM,CCCCCCCCCCC(CCCCCCCC)COC(=O)c1cc2c(-c3nc(C)cs3)sc(-c3nc(C)c(-c4cc5c(-c6ccc(CC(CC)CCCC)s6)c6sccc6c(-c6ccc(CC(CC)CCCC)s6)c5s4)s3)c2s1,COC(=O)CCCC1(c2ccccc2)C23c4c5ccc6c7cc8c9c%10c(cc%11cc%12c%13c%14c(cc%15c%16ccc-5c2c%16c2c5c%16c%17c(c(c46)c7c9c%17c4c%10c%11c%13c4c%16c%14c%152)C513)C%12)C8,0.81,8.09,46.7,3.05,3.0602043000000005,0.3345672131147778,2.84,3.05,1:1.5,0,,,ITO/PEDOT:PSS/active layer/PFN-Br/Al,conventional,PFN-Br,PFN-Br,PEDOT:PSS,PEDOT:PSS,,,,,-5.36,-3.75,,-5.9,-3.9,
109734,10.1021/acsami.9b18278,10.1021/acsami.9b18278,PTBTz-Me,PC71BM,PTBTz-Me,PC71BM,CCCCCCCCCCC(CCCCCCCC)COC(=O)c1cc2c(-c3nc(C)cs3)sc(-c3nc(C)c(-c4cc5c(-c6ccc(CC(CC)CCCC)s6)c6sccc6c(-c6ccc(CC(CC)CCCC)s6)c5s4)s3)c2s1,COC(=O)CCCC1(c2ccccc2)C23c4c5ccc6c7cc8c9c%10c(cc%11cc%12c%13c%14c(cc%15c%16ccc-5c2c%16c2c5c%16c%17c(c(c46)c7c9c%17c4c%10c%11c%13c4c%16c%14c%152)C513)C%12)C8,0.78,16.6,70.9,9.12,9.180132000000002,0.6593421052631905,9.02,9.12,1:1.5,3%,,3%,ITO/PEDOT:PSS/active layer/PFN-Br/Al,conventional,PFN-Br,PFN-Br,PEDOT:PSS,PEDOT:PSS,,,,,-5.36,-3.75,,-5.9,-3.9,
109735,10.1021/acsami.9b18278,10.1021/acsami.9b18278,PTBTz-Cl,PC71BM,PTBTz-Cl,PC71BM,CCCCCCCCCCC(CCCCCCCC)COC(=O)c1cc2c(-c3nc(Cl)cs3)sc(-c3nc(Cl)c(-c4cc5c(-c6ccc(CC(CC)CCCC)s6)c6sccc6c(-c6ccc(CC(CC)CCCC)s6)c5s4)s3)c2s1,COC(=O)CCCC1(c2ccccc2)C23c4c5ccc6c7cc8c9c%10c(cc%11cc%12c%13c%14c(cc%15c%16ccc-5c2c%16c2c5c%16c%17c(c(c46)c7c9c%17c4c%10c%11c%13c4c%16c%14c%152)C513)C%12)C8,0.95,5.79,48.1,2.64,2.6457405,0.217443181818179,2.58,2.64,1:1.5,0,,,ITO/PEDOT:PSS/active layer/PFN-Br/Al,conventional,PFN-Br,PFN-Br,PEDOT:PSS,PEDOT:PSS,,,,,-5.56,-3.97,,-5.9,-3.9,
109736,10.1021/acsami.9b18278,10.1021/acsami.9b18278,PTBTz-Cl,PC71BM,PTBTz-Cl,PC71BM,CCCCCCCCCCC(CCCCCCCC)COC(=O)c1cc2c(-c3nc(Cl)cs3)sc(-c3nc(Cl)c(-c4cc5c(-c6ccc(CC(CC)CCCC)s6)c6sccc6c(-c6ccc(CC(CC)CCCC)s6)c5s4)s3)c2s1,COC(=O)CCCC1(c2ccccc2)C23c4c5ccc6c7cc8c9c%10c(cc%11cc%12c%13c%14c(cc%15c%16ccc-5c2c%16c2c5c%16c%17c(c(c46)c7c9c%17c4c%10c%11c%13c4c%16c%14c%152)C513)C%12)C8,0.94,15.81,70.0,10.35,10.40298,0.5118840579710127,10.2,10.35,1:1.5,3%,,3%,ITO/PEDOT:PSS/active layer/PFN-Br/Al,conventional,PFN-Br,PFN-Br,PEDOT:PSS,PEDOT:PSS,,,,,-5.56,-3.97,,-5.9,-3.9,
109737,10.1021/acsami.9b18301,10.1021/acsami.9b18301,J52,i-IEICO-F3,J52,i-IEICO-F3,CCCCCCCCC(CCCCCC)Cn1nc2c(-c3cccs3)c(F)c(F)c(-c3ccc(-c4cc5c(-c6ccc(CC(CC)CCCC)s6)c6sccc6c(-c6ccc(CC(CC)CCCC)s6)c5s4)s3)c2n1,CCCCCCc1ccc(C2(c3ccc(CCCCCC)cc3)c3cc4c(cc3-c3sc(-c5scc(/C=C6\C(=O)c7c(F)cccc7C6=C(C#N)C#N)c5OCC(CC)CCCC)cc32)C(c2ccc(CCCCCC)cc2)(c2ccc(CCCCCC)cc2)c2cc(-c3scc(/C=C5\C(=O)c6c(F)cccc6C5=C(C#N)C#N)c3OCC(CC)CCCC)sc2-4)cc1,0.897,16.21,52.6,7.65,7.64823462,0.0230768627450999,7.55,7.65,1:1,,,,,inverted,,,,,,,,150.0,-5.2,-3.05,,-5.34,-3.74,
109738,10.1021/acsami.9b18301,10.1021/acsami.9b18301,J52,i-IEICO-2F,J52,i-IEICO-2F,CCCCCCCCC(CCCCCC)Cn1nc2c(-c3cccs3)c(F)c(F)c(-c3ccc(-c4cc5c(-c6ccc(CC(CC)CCCC)s6)c6sccc6c(-c6ccc(CC(CC)CCCC)s6)c5s4)s3)c2n1,CCCCCCc1ccc(C2(c3ccc(CCCCCC)cc3)c3cc4c(cc3-c3sc(-c5scc(/C=C6\C(=O)c7cc(F)ccc7C6=C(C#N)C#N)c5OCC(CC)CCCC)cc32)C(c2ccc(CCCCCC)cc2)(c2ccc(CCCCCC)cc2)c2cc(-c3scc(/C=C5\C(=O)c6cc(F)ccc6C5=C(C#N)C#N)c3OCC(CC)CCCC)sc2-4)cc1,0.909,20.9,67.7,12.86,12.8617137,0.0133258164852379,12.62,12.86,1:1,,,,inverted,inverted,,,,,,chlorobenzene,,150.0,-5.2,-3.05,,-5.29,-3.73,
109739,10.1021/acsami.9b19676,10.1021/acsami.9b19676,PBDB-T,Ph-DTDPo-OT,PBDB-T,Ph-DTDPo-OT,CCCCC(CC)Cc1ccc(-c2c3cc(-c4ccc(-c5sc(-c6cccs6)c6c5C(=O)c5c(CC(CC)CCCC)sc(CC(CC)CCCC)c5C6=O)s4)sc3c(-c3ccc(CC(CC)CCCC)s3)c3ccsc23)s1,CCCCCCOc1cc(-c2cc3c(s2)-c2cc4c(cc2C(c2ccc(CCCCCC)cc2)(c2ccc(CCCCCC)cc2)O3)-c2sc(-c3cc(OCCCCCC)c(/C=C5\C(=O)c6cc(F)c(F)cc6C5=C(C#N)C#N)s3)cc2OC4(c2ccc(CCCCCC)cc2)c2ccc(CCCCCC)cc2)sc1/C=C1\C(=O)c2cc(F)c(F)cc2C1=C(C#N)C#N,0.89,13.74,49.9,6.13,6.1020714,0.4556052202283863,6.02,6.13,1:1,,,,ITO/PEDOT:PSS/active layer/ZnO/Al,conventional,ZnO,ZnO,PEDOT:PSS,PEDOT:PSS,100.0,,,,-5.33,-3.48,,-5.5,-3.87,
109740,10.1021/acsami.9b19676,10.1021/acsami.9b19676,PBDB-T,Ph-DTDPo-OT,PBDB-T,Ph-DTDPo-OT,CCCCC(CC)Cc1ccc(-c2c3cc(-c4ccc(-c5sc(-c6cccs6)c6c5C(=O)c5c(CC(CC)CCCC)sc(CC(CC)CCCC)c5C6=O)s4)sc3c(-c3ccc(CC(CC)CCCC)s3)c3ccsc23)s1,CCCCCCOc1cc(-c2cc3c(s2)-c2cc4c(cc2C(c2ccc(CCCCCC)cc2)(c2ccc(CCCCCC)cc2)O3)-c2sc(-c3cc(OCCCCCC)c(/C=C5\C(=O)c6cc(F)c(F)cc6C5=C(C#N)C#N)s3)cc2OC4(c2ccc(CCCCCC)cc2)c2ccc(CCCCCC)cc2)sc1/C=C1\C(=O)c2cc(F)c(F)cc2C1=C(C#N)C#N,0.87,14.75,59.0,7.6,7.571174999999999,0.3792763157894779,7.33,7.6,1:1,0.2% 1-CN,CN,0.2%,ITO/PEDOT:PSS/active layer/ZnO/Al,conventional,ZnO,ZnO,PEDOT:PSS,PEDOT:PSS,100.0,,,120.0,-5.33,-3.48,,-5.5,-3.87,
109741,10.1021/acsami.9b19676,10.1021/acsami.9b19676,PBDB-T,Ph-DTDPi-OT,PBDB-T,Ph-DTDPi-OT,CCCCC(CC)Cc1ccc(-c2c3cc(-c4ccc(-c5sc(-c6cccs6)c6c5C(=O)c5c(CC(CC)CCCC)sc(CC(CC)CCCC)c5C6=O)s4)sc3c(-c3ccc(CC(CC)CCCC)s3)c3ccsc23)s1,CCCCCCOc1cc(-c2cc3c(s2)-c2cc4c(cc2OC3(c2ccc(CCCCCC)cc2)c2ccc(CCCCCC)cc2)-c2sc(-c3cc(OCCCCCC)c(/C=C5\C(=O)c6cc(F)c(F)cc6C5=C(C#N)C#N)s3)cc2C(c2ccc(CCCCCC)cc2)(c2ccc(CCCCCC)cc2)O4)sc1/C=C1\C(=O)c2cc(F)c(F)cc2C1=C(C#N)C#N,0.9,16.83,61.4,9.28,9.300258,0.2182974137931046,9.04,9.28,1:1,,,,ITO/PEDOT:PSS/active layer/ZnO/Al,conventional,ZnO,ZnO,PEDOT:PSS,PEDOT:PSS,100.0,,,,-5.33,-3.48,,-5.55,-3.9,
