Repository: JiYiqaq/PCE-KA-GNN

# Data directory

- `raw/Active_Database.csv` is the immutable source dataset bundled under CC BY 4.0. Do not overwrite it with processed data.
- `processed/` is created and populated by the training pipeline. Generated `.pt` and `.pth` caches are intentionally ignored by Git because they can exceed GitHub's normal single-file limit.

See `../DATA_LICENSE.md` for provenance, license and checksum information.

File: data/raw/Active_Database.csv (part 434 of 471)
id,doi,doi_norm,donor,acceptor,donor_canonical,acceptor_canonical,donor_smiles,acceptor_smiles,voc,jsc,ff,pce,pce_recomputed,pce_relative_error_percent,pce_avg,pce_best,d_a_ratio,additive,additive_canonical,additive_ratio,device_structure,device_type,etl,etl_canonical,htl,htl_canonical,active_layer_thickness,solvent,solvent_canonical,annealing_temp,homo_d,lumo_d,eg_d,homo_a,lumo_a,eg_a
109742,10.1021/acsami.9b19676,10.1021/acsami.9b19676,PBDB-T,Ph-DTDPi-OT,PBDB-T,Ph-DTDPi-OT,CCCCC(CC)Cc1ccc(-c2c3cc(-c4ccc(-c5sc(-c6cccs6)c6c5C(=O)c5c(CC(CC)CCCC)sc(CC(CC)CCCC)c5C6=O)s4)sc3c(-c3ccc(CC(CC)CCCC)s3)c3ccsc23)s1,CCCCCCOc1cc(-c2cc3c(s2)-c2cc4c(cc2OC3(c2ccc(CCCCCC)cc2)c2ccc(CCCCCC)cc2)-c2sc(-c3cc(OCCCCCC)c(/C=C5\C(=O)c6cc(F)c(F)cc6C5=C(C#N)C#N)s3)cc2C(c2ccc(CCCCCC)cc2)(c2ccc(CCCCCC)cc2)O4)sc1/C=C1\C(=O)c2cc(F)c(F)cc2C1=C(C#N)C#N,0.9,18.67,67.5,11.38,11.342025,0.3336994727592216,11.05,11.38,1:1,0.2% 1-CN,CN,0.2%,ITO/PEDOT:PSS/active layer/ZnO/Al,conventional,ZnO,ZnO,PEDOT:PSS,PEDOT:PSS,100.0,,,120.0,-5.33,-3.48,,-5.55,-3.9,
109743,10.1021/acsami.9b20204,10.1021/acsami.9b20204,PBDTFBTA-2T,,PBDTFBTA-2T,,CCCCCCC(CCCC)CSc1ccc(-c2c3cc(-c4ccc(-c5c(F)c(F)c(-c6cccs6)c6nn(CC(CCCC)CCCCCC)nc56)s4)sc3c(-c3ccc(SCC(CCCC)CCCCCC)s3)c3ccsc23)s1,,0.78,22.73,66.4,11.76,11.772321600000003,0.1047755102041112,11.37,11.76,,,,,ITO/PEDOT:PSS/active layer/ZrAcac/Al,conventional,ZrAcac,ZrAcac,PEDOT:PSS,PEDOT:PSS,,chloroform,chloroform,,-5.35,-3.3,,,,
109744,10.1021/acsami.9b20204,10.1021/acsami.9b20204,PBDTFTBA-TSi,,PBDTFTBA-TSi,,CCCCCCC(CCCC)CSc1ccc(-c2c3cc(-c4ccc(-c5c(F)c(F)c(-c6cccs6)c6nn(CC(CCCC)CCCCCC)nc56)s4)sc3c(-c3ccc(SCCCCCC[Si](C)(O[Si](C)(C)C)O[Si](C)(C)C)s3)c3ccsc23)s1,,0.77,24.63,74.8,14.18,14.185894799999998,0.041571227080383,13.76,14.18,,,,,ITO/PEDOT:PSS/active layer/ZrAcac/Al,conventional,ZrAcac,ZrAcac,PEDOT:PSS,PEDOT:PSS,,chloroform,chloroform,,-5.3,-3.25,,,,
109745,10.1021/acsami.9b20204,10.1021/acsami.9b20204,PBDTFTBA-2Si,,PBDTFTBA-2Si,,CCCCCCC(CCCC)Cn1nc2c(-c3cccs3)c(F)c(F)c(-c3ccc(-c4cc5c(-c6ccc(SCCCCCC[Si](C)(O[Si](C)(C)C)O[Si](C)(C)C)s6)c6sccc6c(-c6ccc(SCCCCCC[Si](C)(O[Si](C)(C)C)O[Si](C)(C)C)s6)c5s4)s3)c2n1,,0.75,23.41,67.9,11.92,11.921542500000005,0.0129404362416349,11.45,11.92,,,,,ITO/PEDOT:PSS/active layer/ZrAcac/Al,conventional,ZrAcac,ZrAcac,PEDOT:PSS,PEDOT:PSS,,chloroform,chloroform,,-5.27,-3.21,,,,
109746,10.1021/acsami.9b20364,10.1021/acsami.9b20364,P1,ITIC,P1,ITIC,CCCCCCCCc1cc(-c2c(-c3cccs3)sc3c(-c4cc(CCCCCCCC)c(CCCCCCCC)s4)c(-c4ccc(-c5cccc6nsnc56)s4)sc23)sc1CCCCCCCC,CCCCCCc1ccc(C2(c3ccc(CCCCCC)cc3)c3cc4c(cc3-c3sc5cc(C=C6C(=O)c7ccccc7C6=C(C#N)C#N)sc5c32)C(c2ccc(CCCCCC)cc2)(c2ccc(CCCCCC)cc2)c2c-4sc3cc(C=C4C(=O)c5ccccc5C4=C(C#N)C#N)sc23)cc1,0.94,14.99,63.12,8.89,8.893986720000001,0.0448449943757067,8.89,,,,,,,,,,,,,,,,-5.34,-3.53,,-5.576,-3.916,
109747,10.1021/acsami.9b20364,10.1021/acsami.9b20364,T1,ITIC,T1,ITIC,CCCCCCCCC(CCCCCC)Sc1ccc2cc(-c3c4cc(-c5ccc(-c6c(F)c(F)c(-c7ccc(-c8cc9c(-c%10ccc%11cc(SC(CCCCCC)CCCCCCCC)ccc%11c%10)c%10sc(-c%11ccc(-c%12sc(-c%13cccs%13)c%13c%12C(=O)c%12c(C(CC)CCCC)sc(C(CC)CCCC)c%12C%13=O)s%11)cc%10c(-c%10ccc%11cc(SC(CCCCCC)CCCCCCCC)ccc%11c%10)c9s8)s7)c7nn(C(CCCCCC)CCCCCCCC)nc67)s5)sc4c(-c4ccc5cc(SC(CCCCCC)CCCCCCCC)ccc5c4)c4ccsc34)ccc2c1,CCCCCCc1ccc(C2(c3ccc(CCCCCC)cc3)c3cc4c(cc3-c3sc5cc(C=C6C(=O)c7ccccc7C6=C(C#N)C#N)sc5c32)C(c2ccc(CCCCCC)cc2)(c2ccc(CCCCCC)cc2)c2c-4sc3cc(C=C4C(=O)c5ccccc5C4=C(C#N)C#N)sc23)cc1,0.952,16.8,71.91,11.5,11.50099776,0.0086761739130489,11.5,,1:1,,,,,,,,,,,,,,-5.4,-3.54,,-5.576,-3.916,
109748,10.1021/acsami.9b23366,10.1021/acsami.9b23366,P3HT,PC61BM,P3HT,PC61BM,CCCCCCc1ccsc1,COC(=O)CCCC1(c2ccccc2)C23c4c5c6c7c8c9c(c%10c%11c2c2c%12c4c4c%13c5c5c7c7c8c8c%14c9c%10c9c%10c%11c2c2c%11c%12c4c4c%12c%13c5c5c7c7c8c8c%14c9c9c%10c2c2c%11c4c4c%12c5c7c5c8c9c2c45)C613,0.6,10.34,56.0,3.57,3.47424,2.6823529411764664,3.57,3.57,,standard,,,ITO/ZnO/active layer/MoO3/Al,inverted,ZnO,ZnO,MoO3,MoO3,,ODCB,o-DCB,124.0,-5.01,-3.12,,-6.1,-3.7,
109749,10.1021/acsami.9b23366,10.1021/acsami.9b23366,P3HT,PC61BM,P3HT,PC61BM,CCCCCCc1ccsc1,COC(=O)CCCC1(c2ccccc2)C23c4c5c6c7c8c9c(c%10c%11c2c2c%12c4c4c%13c5c5c7c7c8c8c%14c9c%10c9c%10c%11c2c2c%11c%12c4c4c%12c%13c5c5c7c7c8c8c%14c9c9c%10c2c2c%11c4c4c%12c5c7c5c8c9c2c45)C613,0.62,10.41,57.0,3.67,3.678894,0.2423433242506861,3.67,3.67,,piperazine,piperazine,1 wt%,ITO/ZnO/active layer/MoO3/Al,inverted,ZnO,ZnO,MoO3,MoO3,,ODCB,o-DCB,124.0,-5.01,-3.12,,-6.1,-3.7,
109750,10.1021/acsami.9b23366,10.1021/acsami.9b23366,P3HT,PC61BM,P3HT,PC61BM,CCCCCCc1ccsc1,COC(=O)CCCC1(c2ccccc2)C23c4c5c6c7c8c9c(c%10c%11c2c2c%12c4c4c%13c5c5c7c7c8c8c%14c9c%10c9c%10c%11c2c2c%11c%12c4c4c%12c%13c5c5c7c7c8c8c%14c9c9c%10c2c2c%11c4c4c%12c5c7c5c8c9c2c45)C613,0.62,10.55,54.0,3.52,3.53214,0.3448863636363647,3.52,3.52,,N-EP,N-EP,1 wt%,ITO/ZnO/active layer/MoO3/Al,inverted,ZnO,ZnO,MoO3,MoO3,,ODCB,o-DCB,124.0,-5.01,-3.12,,-6.1,-3.7,
109751,10.1021/acsami.9b23366,10.1021/acsami.9b23366,P3HT,PC61BM,P3HT,PC61BM,CCCCCCc1ccsc1,COC(=O)CCCC1(c2ccccc2)C23c4c5c6c7c8c9c(c%10c%11c2c2c%12c4c4c%13c5c5c7c7c8c8c%14c9c%10c9c%10c%11c2c2c%11c%12c4c4c%12c%13c5c5c7c7c8c8c%14c9c9c%10c2c2c%11c4c4c%12c5c7c5c8c9c2c45)C613,0.61,10.38,57.0,3.59,3.609126,0.5327576601671302,3.59,3.59,,Bis-EP,Bis-EP,1 wt%,ITO/ZnO/active layer/MoO3/Al,inverted,ZnO,ZnO,MoO3,MoO3,,ODCB,o-DCB,124.0,-5.01,-3.12,,-6.1,-3.7,
109752,10.1021/acsami.9b23366,10.1021/acsami.9b23366,P3HT,PC61BM,P3HT,PC61BM,CCCCCCc1ccsc1,COC(=O)CCCC1(c2ccccc2)C23c4c5c6c7c8c9c(c%10c%11c2c2c%12c4c4c%13c5c5c7c7c8c8c%14c9c%10c9c%10c%11c2c2c%11c%12c4c4c%12c%13c5c5c7c7c8c8c%14c9c9c%10c2c2c%11c4c4c%12c5c7c5c8c9c2c45)C613,0.6,10.49,54.0,3.4,3.39876,0.0364705882352979,3.4,3.4,,DABCO,DABCO,1 wt%,ITO/ZnO/active layer/MoO3/Al,inverted,ZnO,ZnO,MoO3,MoO3,,ODCB,o-DCB,124.0,-5.01,-3.12,,-6.1,-3.7,
109753,10.1021/acsami.9b23366,10.1021/acsami.9b23366,P3HT,PC61BM,P3HT,PC61BM,CCCCCCc1ccsc1,COC(=O)CCCC1(c2ccccc2)C23c4c5c6c7c8c9c(c%10c%11c2c2c%12c4c4c%13c5c5c7c7c8c8c%14c9c%10c9c%10c%11c2c2c%11c%12c4c4c%12c%13c5c5c7c7c8c8c%14c9c9c%10c2c2c%11c4c4c%12c5c7c5c8c9c2c45)C613,0.6,10.28,58.0,3.55,3.57744,0.7729577464788707,3.55,3.55,,N-AEP,N-AEP,1 wt%,ITO/ZnO/active layer/MoO3/Al,inverted,ZnO,ZnO,MoO3,MoO3,,ODCB,o-DCB,124.0,-5.01,-3.12,,-6.1,-3.7,
109754,10.1021/acsami.9b23366,10.1021/acsami.9b23366,P3HT,PC61BM,P3HT,PC61BM,CCCCCCc1ccsc1,COC(=O)CCCC1(c2ccccc2)C23c4c5c6c7c8c9c(c%10c%11c2c2c%12c4c4c%13c5c5c7c7c8c8c%14c9c%10c9c%10c%11c2c2c%11c%12c4c4c%12c%13c5c5c7c7c8c8c%14c9c9c%10c2c2c%11c4c4c%12c5c7c5c8c9c2c45)C613,0.6,10.16,57.0,3.5,3.47472,0.7222857142857261,3.5,3.5,,M-AEP,M-AEP,1 wt%,ITO/ZnO/active layer/MoO3/Al,inverted,ZnO,ZnO,MoO3,MoO3,,ODCB,o-DCB,124.0,-5.01,-3.12,,-6.1,-3.7,
109755,10.1021/acsami.9b23366,10.1021/acsami.9b23366,P3HT,PC61BM,P3HT,PC61BM,CCCCCCc1ccsc1,COC(=O)CCCC1(c2ccccc2)C23c4c5c6c7c8c9c(c%10c%11c2c2c%12c4c4c%13c5c5c7c7c8c8c%14c9c%10c9c%10c%11c2c2c%11c%12c4c4c%12c%13c5c5c7c7c8c8c%14c9c9c%10c2c2c%11c4c4c%12c5c7c5c8c9c2c45)C613,0.6,10.37,55.0,3.46,3.4221,1.095375722543354,3.46,3.46,,Bis-AEP,Bis-AEP,1 wt%,ITO/ZnO/active layer/MoO3/Al,inverted,ZnO,ZnO,MoO3,MoO3,,ODCB,o-DCB,124.0,-5.01,-3.12,,-6.1,-3.7,
109756,10.1021/acsenergylett.0c00691,10.1021/acsenergylett.0c00691,PBTATBT-4f,Y6,PBTATBT-4f,Y6,CCCCCCCCC(CCCCCC)Cc1csc(-c2c(F)c(F)c(-c3cc(CC(CCCCCC)CCCCCCCC)c(-c4ccc(-c5c(F)c(F)c(-c6cccs6)c6nsnc56)s4)s3)c3nc(CC(CCCCCC)CCCCCCCC)sc23)c1,CCCCCCCCCCCc1c(/C=C2\C(=O)c3cc(F)c(F)cc3C2=C(C#N)C#N)sc2c1sc1c3c4nsnc4c4c5sc6c(CCCCCCCCCCC)c(/C=C7\C(=O)c8cc(F)c(F)cc8C7=C(C#N)C#N)sc6c5n(CC(CC)CCCC)c4c3n(CC(CC)CCCC)c21,0.81,26.92,72.3,15.72,15.765159600000002,0.2872748091603156,15.42,15.72,,,,,,,,,,,,,,,-5.55,-3.82,,-5.65,-4.09,
109757,10.1021/acsenergylett.0c00691,10.1021/acsenergylett.0c00691,PBTATBT-4f,Y6,PBTATBT-4f,Y6,CCCCCCCCC(CCCCCC)Cc1csc(-c2c(F)c(F)c(-c3cc(CC(CCCCCC)CCCCCCCC)c(-c4ccc(-c5c(F)c(F)c(-c6cccs6)c6nsnc56)s4)s3)c3nc(CC(CCCCCC)CCCCCCCC)sc23)c1,CCCCCCCCCCCc1c(/C=C2\C(=O)c3cc(F)c(F)cc3C2=C(C#N)C#N)sc2c1sc1c3c4nsnc4c4c5sc6c(CCCCCCCCCCC)c(/C=C7\C(=O)c8cc(F)c(F)cc8C7=C(C#N)C#N)sc6c5n(CC(CC)CCCC)c4c3n(CC(CC)CCCC)c21,0.81,27.25,72.7,16.08,16.046707500000004,0.2070429104477277,15.67,16.08,,,,,,,,,,,,,,,-5.55,-3.82,,-5.65,-4.09,
109758,10.1021/acsenergylett.0c00691,10.1021/acsenergylett.0c00691,PBTATBT-2f,Y6,PBTATBT-2f,Y6,CCCCCCCCC(CCCCCC)Cc1csc(-c2c(F)c(F)c(-c3cc(CC(CCCCCC)CCCCCCCC)c(-c4ccc(-c5ccc(-c6cccs6)c6nsnc56)s4)s3)c3nc(CC(CCCCCC)CCCCCCCC)sc23)c1,CCCCCCCCCCCc1c(/C=C2\C(=O)c3cc(F)c(F)cc3C2=C(C#N)C#N)sc2c1sc1c3c4nsnc4c4c5sc6c(CCCCCCCCCCC)c(/C=C7\C(=O)c8cc(F)c(F)cc8C7=C(C#N)C#N)sc6c5n(CC(CC)CCCC)c4c3n(CC(CC)CCCC)c21,0.9,10.07,28.9,2.61,2.6192070000000003,0.3527586206896708,2.51,2.61,,,,,,,,,,,,,,,-5.45,-3.76,,-5.65,-4.09,
109759,10.1021/acsenergylett.0c00939,10.1021/acsenergylett.0c00939,PTzBI-pF,Y6,PTzBI-pF,Y6,CCCCCCCCN1C(=O)c2c(c(-c3sc(-c4cc5c(-c6cc(F)c(CC(CC)CCCC)s6)c6sccc6c(-c6cc(F)c(CC(CC)CCCC)s6)c5s4)cc3F)c3nn(CCC(CC)CCCC)nc3c2-c2sccc2F)C1=O,CCCCCCCCCCCc1c(/C=C2\C(=O)c3cc(F)c(F)cc3C2=C(C#N)C#N)sc2c1sc1c3c4nsnc4c4c5sc6c(CCCCCCCCCCC)c(/C=C7\C(=O)c8cc(F)c(F)cc8C7=C(C#N)C#N)sc6c5n(CC(CC)CCCC)c4c3n(CC(CC)CCCC)c21,0.8,4.88,36.5,1.4,1.42496,1.7828571428571496,1.4,1.4,,,,,,,,,,,,,,,-5.67,-3.58,,-5.65,-4.09,
109760,10.1021/acsenergylett.0c00939,10.1021/acsenergylett.0c00939,PTzBI-dF,Y6,PTzBI-dF,Y6,CCCCCCCCN1C(=O)c2c(c(-c3cc(F)c(-c4cc5c(-c6cc(F)c(CC(CC)CCCC)s6)c6sccc6c(-c6cc(F)c(CC(CC)CCCC)s6)c5s4)s3)c3nn(CCC(CC)CCCC)nc3c2-c2cc(F)cs2)C1=O,CCCCCCCCCCCc1c(/C=C2\C(=O)c3cc(F)c(F)cc3C2=C(C#N)C#N)sc2c1sc1c3c4nsnc4c4c5sc6c(CCCCCCCCCCC)c(/C=C7\C(=O)c8cc(F)c(F)cc8C7=C(C#N)C#N)sc6c5n(CC(CC)CCCC)c4c3n(CC(CC)CCCC)c21,0.85,26.33,75.5,16.8,16.897277499999998,0.5790327380952204,16.7,16.8,,,,,,,,,,,,,,,-5.55,-3.83,,-5.65,-4.09,
109761,10.1021/acsenergylett.0c01010,10.1021/acsenergylett.0c01010,PBDB-T,,PBDB-T,,CCCCC(CC)Cc1ccc(-c2c3cc(-c4ccc(-c5sc(-c6cccs6)c6c5C(=O)c5c(CC(CC)CCCC)sc(CC(CC)CCCC)c5C6=O)s4)sc3c(-c3ccc(CC(CC)CCCC)s3)c3ccsc23)s1,,0.9,14.12,66.9,8.5,8.501652000000002,0.0194352941176678,8.22,8.5,,,,,,,,,,,,,,,-5.33,-3.48,,,,
109762,10.1021/acsenergylett.0c01010,10.1021/acsenergylett.0c01010,PBDB-T,,PBDB-T,,CCCCC(CC)Cc1ccc(-c2c3cc(-c4ccc(-c5sc(-c6cccs6)c6c5C(=O)c5c(CC(CC)CCCC)sc(CC(CC)CCCC)c5C6=O)s4)sc3c(-c3ccc(CC(CC)CCCC)s3)c3ccsc23)s1,,0.91,15.35,68.8,9.61,9.610328,0.0034131113423481,9.25,9.61,,,,,,,,,,,,,,,-5.33,-3.48,,,,
109763,10.1021/acsenergylett.0c01010,10.1021/acsenergylett.0c01010,PNDT-T,,PNDT-T,,CCCCCCC(CCCC)Cc1ccc(-c2c3cc4cc(-c5ccc(-c6sc(-c7cccs7)c7c6C(=O)c6c(CC(CC)CCCC)sc(CC(CC)CCCC)c6C7=O)s5)sc4c(-c4ccc(CC(CCCC)CCCCCC)s4)c3cc3ccsc23)s1,,0.89,15.77,68.2,9.57,9.5720746,0.0216781609195429,9.18,9.57,,,,,,,,,,,,,,,-5.28,-3.37,,,,
109764,10.1021/acsenergylett.0c01010,10.1021/acsenergylett.0c01010,PNDT-T,,PNDT-T,,CCCCCCC(CCCC)Cc1ccc(-c2c3cc4cc(-c5ccc(-c6sc(-c7cccs7)c7c6C(=O)c6c(CC(CC)CCCC)sc(CC(CC)CCCC)c6C7=O)s5)sc4c(-c4ccc(CC(CCCC)CCCCCC)s4)c3cc3ccsc23)s1,,0.91,17.04,71.5,11.09,11.087076,0.0263660955816063,10.7,11.09,,,,,,,,,,,,,,,-5.28,-3.37,,,,
109773,10.1021/acsenergylett.1c00009,10.1021/acsenergylett.1c00009,PBDB-T,PYN-BDT,PBDB-T,PYN-BDT,CCCCC(CC)Cc1ccc(-c2c3cc(-c4ccc(-c5sc(-c6cccs6)c6c5C(=O)c5c(CC(CC)CCCC)sc(CC(CC)CCCC)c5C6=O)s4)sc3c(-c3ccc(CC(CC)CCCC)s3)c3ccsc23)s1,CCCCCCCCCCCc1c(/C=C2\C(=O)c3cc4ccccc4cc3C2=C(C#N)C#N)sc2c1sc1c3c4nsnc4c4c5sc6c(CCCCCCCCCCC)c(/C=C7\C(=O)c8cc9cc(-c%10cc%11c(-c%12ccc(CC(CCCCCC)CCCCCCCC)s%12)c%12sccc%12c(-c%12ccc(CC(CCCCCC)CCCCCCCC)s%12)c%11s%10)ccc9cc8C7=C(C#N)C#N)sc6c5n(CC(CCCCCCCC)CCCCCCCCCC)c4c3n(CC(CCCCCCCC)CCCCCCCCCC)c21,0.87,21.33,65.0,12.06,12.062115,0.0175373134328199,,,1:1,,,,conv,all-polymer solar cell,,,,,,,,,-5.33,-3.48,,-5.6,-3.76,
109774,10.1021/acsenergylett.1c00009,10.1021/acsenergylett.1c00009,PBDB-T,PYN-BDTF,PBDB-T,PYN-BDTF,CCCCC(CC)Cc1ccc(-c2c3cc(-c4ccc(-c5sc(-c6cccs6)c6c5C(=O)c5c(CC(CC)CCCC)sc(CC(CC)CCCC)c5C6=O)s4)sc3c(-c3ccc(CC(CC)CCCC)s3)c3ccsc23)s1,CCCCCCCCCCCc1c(/C=C2\C(=O)c3cc4ccccc4cc3C2=C(C#N)C#N)sc2c1sc1c3c4nsnc4c4c5sc6c(CCCCCCCCCCC)c(/C=C7\C(=O)c8cc9cc(-c%10cc%11c(-c%12cc(F)c(CC(CCCCCC)CCCCCCCC)s%12)c%12sccc%12c(-c%12cc(F)c(CC(CCCCCC)CCCCCCCC)s%12)c%11s%10)ccc9cc8C7=C(C#N)C#N)sc6c5n(CC(CCCCCCCC)CCCCCCCCCC)c4c3n(CC(CCCCCCCC)CCCCCCCCCC)c21,0.86,22.28,69.0,13.22,13.220952000000002,0.0072012102874555,,,1:1,,,,conv,all-polymer solar cell,,,,,,,,,-5.33,-3.48,,-5.67,-3.77,
109775,10.1021/acsenergylett.1c00009,10.1021/acsenergylett.1c00009,PM6,PYN-BDT,PM6,PYN-BDT,COC(=O)C(C)(C)c1cc(C)cc(-c2sc3c4sc5cc(/C=C6/C(=O)c7cc(F)cc(c7)C(=O)/C6=C\c6cc(C(C)(C)C(=O)OC)c(-c7cc(C)cc(C(C)(C)C(=O)OC)c7)s6)sc5c4c(C(C)(C)C(=O)OC)ccc2-3)c1,CCCCCCCCCCCc1c(/C=C2\C(=O)c3cc4ccccc4cc3C2=C(C#N)C#N)sc2c1sc1c3c4nsnc4c4c5sc6c(CCCCCCCCCCC)c(/C=C7\C(=O)c8cc9cc(-c%10cc%11c(-c%12ccc(CC(CCCCCC)CCCCCCCC)s%12)c%12sccc%12c(-c%12ccc(CC(CCCCCC)CCCCCCCC)s%12)c%11s%10)ccc9cc8C7=C(C#N)C#N)sc6c5n(CC(CCCCCCCC)CCCCCCCCCC)c4c3n(CC(CCCCCCCC)CCCCCCCCCC)c21,0.97,14.36,52.0,7.24,7.243184,0.0439779005524872,,,1:1,,,,conv,all-polymer solar cell,,,,,,,,,-5.56,-3.65,,-5.6,-3.76,
109776,10.1021/acsenergylett.1c00009,10.1021/acsenergylett.1c00009,PM6,PYN-BDTF,PM6,PYN-BDTF,COC(=O)C(C)(C)c1cc(C)cc(-c2sc3c4sc5cc(/C=C6/C(=O)c7cc(F)cc(c7)C(=O)/C6=C\c6cc(C(C)(C)C(=O)OC)c(-c7cc(C)cc(C(C)(C)C(=O)OC)c7)s6)sc5c4c(C(C)(C)C(=O)OC)ccc2-3)c1,CCCCCCCCCCCc1c(/C=C2\C(=O)c3cc4ccccc4cc3C2=C(C#N)C#N)sc2c1sc1c3c4nsnc4c4c5sc6c(CCCCCCCCCCC)c(/C=C7\C(=O)c8cc9cc(-c%10cc%11c(-c%12cc(F)c(CC(CCCCCC)CCCCCCCC)s%12)c%12sccc%12c(-c%12cc(F)c(CC(CCCCCC)CCCCCCCC)s%12)c%11s%10)ccc9cc8C7=C(C#N)C#N)sc6c5n(CC(CCCCCCCC)CCCCCCCCCC)c4c3n(CC(CCCCCCCC)CCCCCCCCCC)c21,0.96,16.6,57.0,9.08,9.08352,0.0387665198237881,,,1:1,,,,conv,conventional,,,,,,,,,-5.56,-3.65,,-5.67,-3.77,
109777,10.1021/acsenergylett.1c00009,10.1021/acsenergylett.1c00009,PBDB-T,PYN-BDTF,PBDB-T,PYN-BDTF,CCCCC(CC)Cc1ccc(-c2c3cc(-c4ccc(-c5sc(-c6cccs6)c6c5C(=O)c5c(CC(CC)CCCC)sc(CC(CC)CCCC)c5C6=O)s4)sc3c(-c3ccc(CC(CC)CCCC)s3)c3ccsc23)s1,CCCCCCCCCCCc1c(/C=C2\C(=O)c3cc4ccccc4cc3C2=C(C#N)C#N)sc2c1sc1c3c4nsnc4c4c5sc6c(CCCCCCCCCCC)c(/C=C7\C(=O)c8cc9cc(-c%10cc%11c(-c%12cc(F)c(CC(CCCCCC)CCCCCCCC)s%12)c%12sccc%12c(-c%12cc(F)c(CC(CCCCCC)CCCCCCCC)s%12)c%11s%10)ccc9cc8C7=C(C#N)C#N)sc6c5n(CC(CCCCCCCC)CCCCCCCCCC)c4c3n(CC(CCCCCCCC)CCCCCCCCCC)c21,0.86,22.27,61.0,11.68,11.682842,0.0243321917808315,,,1:1,,,,inv,all-polymer solar cell,,,,,,,,,-5.33,-3.48,,-5.67,-3.77,
109778,10.1021/acsenergylett.1c00009,10.1021/acsenergylett.1c00009,PM6,PYN-BDTF,PM6,PYN-BDTF,COC(=O)C(C)(C)c1cc(C)cc(-c2sc3c4sc5cc(/C=C6/C(=O)c7cc(F)cc(c7)C(=O)/C6=C\c6cc(C(C)(C)C(=O)OC)c(-c7cc(C)cc(C(C)(C)C(=O)OC)c7)s6)sc5c4c(C(C)(C)C(=O)OC)ccc2-3)c1,CCCCCCCCCCCc1c(/C=C2\C(=O)c3cc4ccccc4cc3C2=C(C#N)C#N)sc2c1sc1c3c4nsnc4c4c5sc6c(CCCCCCCCCCC)c(/C=C7\C(=O)c8cc9cc(-c%10cc%11c(-c%12cc(F)c(CC(CCCCCC)CCCCCCCC)s%12)c%12sccc%12c(-c%12cc(F)c(CC(CCCCCC)CCCCCCCC)s%12)c%11s%10)ccc9cc8C7=C(C#N)C#N)sc6c5n(CC(CCCCCCCC)CCCCCCCCCC)c4c3n(CC(CCCCCCCC)CCCCCCCCCC)c21,0.89,13.07,45.0,5.23,5.234535000000001,0.0867112810707575,,,1:1,,,,inv,inverted,,,,,,,,,-5.56,-3.65,,-5.67,-3.77,
109779,10.1021/acsenergylett.6b00192,10.1021/acsenergylett.6b00192,PTB7,PC70BM,PTB7,PC70BM,CCCCC(CC)COC(=O)c1sc2c(-c3cc4c(OCC(CC)CCCC)c5sccc5c(OCC(CC)CCCC)c4s3)scc2c1F,CCCCC(=O)OCC1(C2=CC=CC=C2)C3=CC=CC4=CC=CC5=CC=CC6=CC=C7C=CC=CC8=CC=CC1=C8C7=C6C5=C4C3,0.391,11.97,49.0,2.29,2.2933323000000003,0.1455152838428073,2.29,,,,,,ITO/DNA/PTB7:PC70BM/MoO3/Ag,polymer solar cell,none (ITO only),,MoO3,MoO3,,,,,-5.19,-3.43,,-6.1,-3.9,
109780,10.1021/acsenergylett.6b00192,10.1021/acsenergylett.6b00192,PTB7,PC70BM,PTB7,PC70BM,CCCCC(CC)COC(=O)c1sc2c(-c3cc4c(OCC(CC)CCCC)c5sccc5c(OCC(CC)CCCC)c4s3)scc2c1F,CCCCC(=O)OCC1(C2=CC=CC=C2)C3=CC=CC4=CC=CC5=CC=CC6=CC=C7C=CC=CC8=CC=CC1=C8C7=C6C5=C4C3,0.604,13.26,39.8,3.18,3.1875979199999995,0.2389283018867726,3.18,,,,,,ITO/DNA/PTB7:PC70BM/MoO3/Ag,polymer solar cell,DNA (1000 rpm),DNA,MoO3,MoO3,,,,,-5.19,-3.43,,-6.1,-3.9,
109781,10.1021/acsenergylett.6b00192,10.1021/acsenergylett.6b00192,PTB7,PC70BM,PTB7,PC70BM,CCCCC(CC)COC(=O)c1sc2c(-c3cc4c(OCC(CC)CCCC)c5sccc5c(OCC(CC)CCCC)c4s3)scc2c1F,CCCCC(=O)OCC1(C2=CC=CC=C2)C3=CC=CC4=CC=CC5=CC=CC6=CC=C7C=CC=CC8=CC=CC1=C8C7=C6C5=C4C3,0.594,14.01,43.0,3.58,3.5784342,0.0437374301676056,3.58,,,,,,ITO/DNA/PTB7:PC70BM/MoO3/Ag,polymer solar cell,DNA (2000 rpm),DNA,MoO3,MoO3,,,,,-5.19,-3.43,,-6.1,-3.9,
109782,10.1021/acsenergylett.6b00192,10.1021/acsenergylett.6b00192,PTB7,PC70BM,PTB7,PC70BM,CCCCC(CC)COC(=O)c1sc2c(-c3cc4c(OCC(CC)CCCC)c5sccc5c(OCC(CC)CCCC)c4s3)scc2c1F,CCCCC(=O)OCC1(C2=CC=CC=C2)C3=CC=CC4=CC=CC5=CC=CC6=CC=C7C=CC=CC8=CC=CC1=C8C7=C6C5=C4C3,0.71,14.07,48.8,4.88,4.8749736,0.1030000000000042,4.88,,,,,,ITO/DNA/PTB7:PC70BM/MoO3/Ag,polymer solar cell,DNA (3000 rpm),DNA,MoO3,MoO3,,,,,-5.19,-3.43,,-6.1,-3.9,
109783,10.1021/acsenergylett.6b00192,10.1021/acsenergylett.6b00192,PTB7,PC70BM,PTB7,PC70BM,CCCCC(CC)COC(=O)c1sc2c(-c3cc4c(OCC(CC)CCCC)c5sccc5c(OCC(CC)CCCC)c4s3)scc2c1F,CCCCC(=O)OCC1(C2=CC=CC=C2)C3=CC=CC4=CC=CC5=CC=CC6=CC=C7C=CC=CC8=CC=CC1=C8C7=C6C5=C4C3,0.727,13.52,45.4,4.46,4.46238416,0.0534565022421542,4.46,,,,,,ITO/DNA/PTB7:PC70BM/MoO3/Ag,polymer solar cell,DNA (4000 rpm),DNA,MoO3,MoO3,,,,,-5.19,-3.43,,-6.1,-3.9,
109784,10.1021/acsenergylett.7b00092,10.1021/acsenergylett.7b00092,PBT4T-2OD,PC71BM,HH,,CCCCCCCCCCC(CCCCCCCC)Cc1csc(-c2ccc(-c3cc(CC(CCCCCCCC)CCCCCCCCCC)c(-c4ccc(-c5cccs5)s4)s3)c3nsnc23)c1,COC(=O)CCCC1(c2ccccc2)C23c4c5ccc6c7cc8c9c%10c(cc%11cc%12c%13c%14c(cc%15c%16ccc-5c2c%16c2c5c%16c%17c(c(c46)c7c9c%17c4c%10c%11c%13c4c%16c%14c%152)C513)C%12)C8,0.7,10.58,65.45,4.89,4.847227,0.8747034764826075,4.57,4.89,,,,,,,,,,,,,,,-5.12,-3.63,,,,
109785,10.1021/acsenergylett.7b00092,10.1021/acsenergylett.7b00092,PCBT4T-2OD,PC71BM,PCBT4T-2OD,,CCCCCCCCCCC(CCCCCCCC)Cc1csc(-c2cc(Cl)c(-c3cc(CC(CCCCCCCC)CCCCCCCCCC)c(-c4ccc(-c5cccs5)s4)s3)c3nsnc23)c1,COC(=O)CCCC1(c2ccccc2)C23c4c5ccc6c7cc8c9c%10c(cc%11cc%12c%13c%14c(cc%15c%16ccc-5c2c%16c2c5c%16c%17c(c(c46)c7c9c%17c4c%10c%11c%13c4c%16c%14c%152)C513)C%12)C8,0.73,16.18,68.97,8.21,8.146322579999998,0.7756080389768937,8.03,8.21,,,,,,,,,,,,,,,-5.26,-3.59,,,,
109786,10.1021/acsenergylett.7b00092,10.1021/acsenergylett.7b00092,PCCBT4T-2OD,PC71BM,PCCBT4T-2OD,,CCCCCCCCCCC(CCCCCCCC)Cc1csc(-c2c(Cl)c(Cl)c(-c3cc(CC(CCCCCCCC)CCCCCCCCCC)c(-c4ccc(-c5cccs5)s4)s3)c3nsnc23)c1,COC(=O)CCCC1(c2ccccc2)C23c4c5ccc6c7cc8c9c%10c(cc%11cc%12c%13c%14c(cc%15c%16ccc-5c2c%16c2c5c%16c%17c(c(c46)c7c9c%17c4c%10c%11c%13c4c%16c%14c%152)C513)C%12)C8,0.85,11.93,60.14,6.12,6.098496699999999,0.3513611111111256,6.02,6.12,,,,,,,,,,,,,,,-5.32,-3.62,,,,
109787,10.1021/acsenergylett.9b00460,10.1021/acsenergylett.9b00460,PBDB-T,BSS0,PBDB-T,P(NDI2OD-Se2),CCCCC(CC)Cc1ccc(-c2c3cc(-c4ccc(-c5sc(-c6cccs6)c6c5C(=O)c5c(CC(CC)CCCC)sc(CC(CC)CCCC)c5C6=O)s4)sc3c(-c3ccc(CC(CC)CCCC)s3)c3ccsc23)s1,CCCCCCCCCCC(CCCCCCCC)CN1C(=O)c2ccc3c4c(c(-c5ccc(-c6ccc[se]6)[se]5)cc(c24)C1=O)C(=O)N(CC(CCCCCCCC)CCCCCCCCCC)C3=O,0.82,15.74,57.0,7.38,7.356876,0.3133333333333353,6.71,7.38,0.6:1 wt/wt,,,,,all-polymer solar cell,,,,,,,,175.0,-5.33,-3.48,,-5.82,-3.95,
109788,10.1021/acsenergylett.9b00460,10.1021/acsenergylett.9b00460,PBDB-T,BSS10,PBDB-T,BSS10,CCCCC(CC)Cc1ccc(-c2c3cc(-c4ccc(-c5sc(-c6cccs6)c6c5C(=O)c5c(CC(CC)CCCC)sc(CC(CC)CCCC)c5C6=O)s4)sc3c(-c3ccc(CC(CC)CCCC)s3)c3ccsc23)s1,CCCCCCCCCCC(CCCCCCCC)CN1C(=O)c2ccc3c4c(c(-c5ccc(-c6ccc(-c7cc8c9c(c(-c%10ccc[se]%10)cc%10c9c7C(=O)N(CC(CCCCCCCC)CCCCCCCCCC)C%10=O)C(=O)N(CC(CCCCCCCC)CCCCCCCCCC)C8=O)[se]6)[se]5)cc(c24)C1=O)C(=O)N(CC(CCCCCCCC)CCCCCCCCCC)C3=O,0.86,18.55,64.0,10.1,10.20992,1.088316831683175,9.59,10.1,0.6:1 wt/wt,,,,,all-polymer solar cell,,,,,,,,175.0,-5.33,-3.48,,-5.83,-3.9,
109789,10.1021/acsenergylett.9b00460,10.1021/acsenergylett.9b00460,PBDB-T,BSS20,PBDB-T,BSS10,CCCCC(CC)Cc1ccc(-c2c3cc(-c4ccc(-c5sc(-c6cccs6)c6c5C(=O)c5c(CC(CC)CCCC)sc(CC(CC)CCCC)c5C6=O)s4)sc3c(-c3ccc(CC(CC)CCCC)s3)c3ccsc23)s1,CCCCCCCCCCC(CCCCCCCC)CN1C(=O)c2ccc3c4c(c(-c5ccc(-c6ccc(-c7cc8c9c(c(-c%10ccc[se]%10)cc%10c9c7C(=O)N(CC(CCCCCCCC)CCCCCCCCCC)C%10=O)C(=O)N(CC(CCCCCCCC)CCCCCCCCCC)C8=O)[se]6)[se]5)cc(c24)C1=O)C(=O)N(CC(CCCCCCCC)CCCCCCCCCC)C3=O,0.86,17.07,65.0,9.58,9.54213,0.3953027139874723,9.35,9.58,0.6:1 wt/wt,,,,,all-polymer solar cell,,,,,,,,175.0,-5.33,-3.48,,-5.83,-3.91,
109790,10.1021/acsenergylett.9b00460,10.1021/acsenergylett.9b00460,PBDB-T,BSS50,PBDB-T,BSS10,CCCCC(CC)Cc1ccc(-c2c3cc(-c4ccc(-c5sc(-c6cccs6)c6c5C(=O)c5c(CC(CC)CCCC)sc(CC(CC)CCCC)c5C6=O)s4)sc3c(-c3ccc(CC(CC)CCCC)s3)c3ccsc23)s1,CCCCCCCCCCC(CCCCCCCC)CN1C(=O)c2ccc3c4c(c(-c5ccc(-c6ccc(-c7cc8c9c(c(-c%10ccc[se]%10)cc%10c9c7C(=O)N(CC(CCCCCCCC)CCCCCCCCCC)C%10=O)C(=O)N(CC(CCCCCCCC)CCCCCCCCCC)C8=O)[se]6)[se]5)cc(c24)C1=O)C(=O)N(CC(CCCCCCCC)CCCCCCCCCC)C3=O,0.86,17.5,65.0,9.69,9.7825,0.9545923632610872,8.97,9.69,0.6:1 wt/wt,,,,,all-polymer solar cell,,,,,,,,175.0,-5.33,-3.48,,-6.0,-3.98,
109793,10.1021/acsenergylett.9b02146,10.1021/acsenergylett.9b02146,PBDTT-FTTE,Ph(PDI)3,PBDTT-FTTE,Ph(PDI)3,CCCCCC(CC)OC(=O)c1sc2c(-c3cc4c(-c5ccc(CC(CC)CCCC)s5)c5sccc5c(-c5ccc(CC(CC)CCCC)s5)c4s3)scc2c1F,CCCCCC(CCCCC)n1c(=O)c2ccc3c4ccc5c(=O)n(C(CCCCC)CCCCC)c(=O)c6cc7c(c4c56)c4c(cc(c1=O)c2c34)c1c2c3cc4c(=O)n(C(CCCCC)CCCCC)c(=O)c5ccc6c8ccc9c(=O)n(C(CCCCC)CCCCC)c(=O)c%10cc(c(c8c9%10)c3c6c54)c2c2c3cc4c(=O)n(C(CCCCC)CCCCC)c(=O)c5ccc6c8ccc9c(=O)n(C(CCCCC)CCCCC)c(=O)c%10cc(c(c8c9%10)c3c6c54)c2c71,0.853,14.31,48.59,5.93,5.931104337000001,0.0186228836425128,5.5,5.93,,,,,,BHJ,,,,,,,,,-5.24,-3.45,,-5.92,-3.85,
109794,10.1021/acsenergylett.9b02146,10.1021/acsenergylett.9b02146,PBDTTF-FTTE,Ph(PDI)3,PBDTTF-FTTE,Ph(PDI)3,CCCCC(CC)COC(=O)c1sc2c(-c3cc4c(-c5cc(F)c(CC(CC)CCCC)s5)c5sccc5c(-c5cc(F)c(CC(CC)CCCC)s5)c4s3)scc2c1F,CCCCCC(CCCCC)n1c(=O)c2ccc3c4ccc5c(=O)n(C(CCCCC)CCCCC)c(=O)c6cc7c(c4c56)c4c(cc(c1=O)c2c34)c1c2c3cc4c(=O)n(C(CCCCC)CCCCC)c(=O)c5ccc6c8ccc9c(=O)n(C(CCCCC)CCCCC)c(=O)c%10cc(c(c8c9%10)c3c6c54)c2c2c3cc4c(=O)n(C(CCCCC)CCCCC)c(=O)c5ccc6c8ccc9c(=O)n(C(CCCCC)CCCCC)c(=O)c%10cc(c(c8c9%10)c3c6c54)c2c71,1.058,15.31,56.18,9.1,9.100025164000002,0.000276527472549,8.74,9.1,,,,,,BHJ,,,,,,,,,-5.485,-3.835,,-5.92,-3.85,
109795,10.1021/acssuschemeng.7b03074,10.1021/acssuschemeng.7b03074,PTB7,PC71BM,PTB7,PC71BM,CCCCC(CC)COC(=O)c1sc2c(-c3cc4c(OCC(CC)CCCC)c5sccc5c(OCC(CC)CCCC)c4s3)scc2c1F,COC(=O)CCCC1(c2ccccc2)C23c4c5ccc6c7cc8c9c%10c(cc%11cc%12c%13c%14c(cc%15c%16ccc-5c2c%16c2c5c%16c%17c(c(c46)c7c9c%17c4c%10c%11c%13c4c%16c%14c%152)C513)C%12)C8,0.75,9.1,51.0,3.57,3.48075,2.499999999999995,,,,W/O additive,,,ITO/PEDOT:PSS/PTB7:PC71BM/LiF/Al,conventional,LiF,LiF,PEDOT:PSS,PEDOT:PSS,100.0,chlorobenzene,chlorobenzene,,-5.19,-3.43,,-5.9,-3.9,
109796,10.1021/acssuschemeng.7b03074,10.1021/acssuschemeng.7b03074,PTB7,PC71BM,PTB7,PC71BM,CCCCC(CC)COC(=O)c1sc2c(-c3cc4c(OCC(CC)CCCC)c5sccc5c(OCC(CC)CCCC)c4s3)scc2c1F,COC(=O)CCCC1(c2ccccc2)C23c4c5ccc6c7cc8c9c%10c(cc%11cc%12c%13c%14c(cc%15c%16ccc-5c2c%16c2c5c%16c%17c(c(c46)c7c9c%17c4c%10c%11c%13c4c%16c%14c%152)C513)C%12)C8,0.79,7.33,44.0,2.6,2.547908,2.0035384615384624,,,1:1.5,DBE,DBE,3.0 vol%,ITO/PEDOT:PSS/PTB7:PC71BM/LiF/Al,conventional,LiF,LiF,PEDOT:PSS,PEDOT:PSS,100.0,chlorobenzene,chlorobenzene,,-5.19,-3.43,,-5.9,-3.9,
109797,10.1021/acssuschemeng.7b03074,10.1021/acssuschemeng.7b03074,PTB7,PC71BM,PTB7,PC71BM,CCCCC(CC)COC(=O)c1sc2c(-c3cc4c(OCC(CC)CCCC)c5sccc5c(OCC(CC)CCCC)c4s3)scc2c1F,COC(=O)CCCC1(c2ccccc2)C23c4c5ccc6c7cc8c9c%10c(cc%11cc%12c%13c%14c(cc%15c%16ccc-5c2c%16c2c5c%16c%17c(c(c46)c7c9c%17c4c%10c%11c%13c4c%16c%14c%152)C513)C%12)C8,0.76,12.67,56.0,5.53,5.392352000000001,2.4891139240506246,,,1:1.5,DBB,DBB,3.0 vol%,ITO/PEDOT:PSS/PTB7:PC71BM/LiF/Al,conventional,LiF,LiF,PEDOT:PSS,PEDOT:PSS,100.0,chlorobenzene,chlorobenzene,,-5.19,-3.43,,-5.9,-3.9,
109798,10.1021/acssuschemeng.7b03074,10.1021/acssuschemeng.7b03074,PTB7,PC71BM,PTB7,PC71BM,CCCCC(CC)COC(=O)c1sc2c(-c3cc4c(OCC(CC)CCCC)c5sccc5c(OCC(CC)CCCC)c4s3)scc2c1F,COC(=O)CCCC1(c2ccccc2)C23c4c5ccc6c7cc8c9c%10c(cc%11cc%12c%13c%14c(cc%15c%16ccc-5c2c%16c2c5c%16c%17c(c(c46)c7c9c%17c4c%10c%11c%13c4c%16c%14c%152)C513)C%12)C8,0.76,11.81,55.0,4.93,4.93658,0.1334685598377378,,,1:1.5,DBH,DBH,3.0 vol%,ITO/PEDOT:PSS/PTB7:PC71BM/LiF/Al,conventional,LiF,LiF,PEDOT:PSS,PEDOT:PSS,100.0,chlorobenzene,chlorobenzene,,-5.19,-3.43,,-5.9,-3.9,
109799,10.1021/acssuschemeng.7b03074,10.1021/acssuschemeng.7b03074,PTB7,PC71BM,PTB7,PC71BM,CCCCC(CC)COC(=O)c1sc2c(-c3cc4c(OCC(CC)CCCC)c5sccc5c(OCC(CC)CCCC)c4s3)scc2c1F,COC(=O)CCCC1(c2ccccc2)C23c4c5ccc6c7cc8c9c%10c(cc%11cc%12c%13c%14c(cc%15c%16ccc-5c2c%16c2c5c%16c%17c(c(c46)c7c9c%17c4c%10c%11c%13c4c%16c%14c%152)C513)C%12)C8,0.76,11.09,49.0,4.18,4.129916,1.198181818181819,,,1:1.5,DBO,DBO,3.0 vol%,ITO/PEDOT:PSS/PTB7:PC71BM/LiF/Al,conventional,LiF,LiF,PEDOT:PSS,PEDOT:PSS,100.0,chlorobenzene,chlorobenzene,,-5.19,-3.43,,-5.9,-3.9,
109800,10.1021/acssuschemeng.7b03606,10.1021/acssuschemeng.7b03606,PTB7-Th,pO-ITIC,PTB7-Th,pO-ITIC,CCCCC(CC)COC(=O)c1sc2csc(-c3cc4c(-c5ccc(CC(CC)CCCC)s5)c5sccc5c(-c5ccc(CC(CC)CCCC)s5)c4s3)c2c1F,CCCCCCOc1ccc(C2(c3ccc(OCCCCCC)cc3)c3cc4c(cc3-c3sc5cc(/C=C6\C(=O)c7ccccc7C6=C(C#N)C#N)sc5c32)C(c2ccc(OCCCCCC)cc2)(c2ccc(OCCCCCC)cc2)c2c-4sc3cc(/C=C4\C(=O)c5ccccc5C4=C(C#N)C#N)sc23)cc1,0.8,14.79,59.1,7.51,6.992712,6.887989347536615,7.47,7.51,1:1,,,,ITO/ZnO/PFN/active layer/MoO3/Al,inverted,ZnO/PFN,ZnO/PFN,MoO3,MoO3,,oDCB,o-DCB,,-5.29,-3.72,,-5.49,-3.71,
109801,10.1021/acssuschemeng.7b03606,10.1021/acssuschemeng.7b03606,PTB7-Th,mO-ITIC,PTB7-Th,mO-ITIC,CCCCC(CC)COC(=O)c1sc2csc(-c3cc4c(-c5ccc(CC(CC)CCCC)s5)c5sccc5c(-c5ccc(CC(CC)CCCC)s5)c4s3)c2c1F,CCCCCCOc1cccc(C2(c3cccc(OCCCCCC)c3)c3cc4c(cc3-c3sc5cc(/C=C6\C(=O)c7ccccc7C6=C(C#N)C#N)sc5c32)C(c2cccc(OCCCCCC)c2)(c2cccc(OCCCCCC)c2)c2c-4sc3cc(/C=C4\C(=O)c5ccccc5C4=C(C#N)C#N)sc23)c1,0.8,14.19,60.1,7.33,6.822552000000001,6.922892223738051,7.24,7.33,1:1,,,,ITO/ZnO/PFN/active layer/MoO3/Al,inverted,ZnO/PFN,ZnO/PFN,MoO3,MoO3,,oDCB,o-DCB,,-5.29,-3.72,,-5.5,-3.74,
109802,10.1021/acssuschemeng.7b03606,10.1021/acssuschemeng.7b03606,PTB7-Th,FpO-ITIC,PTB7-Th,ITIC-FOR,CCCCC(CC)COC(=O)c1sc2csc(-c3cc4c(-c5ccc(CC(CC)CCCC)s5)c5sccc5c(-c5ccc(CC(CC)CCCC)s5)c4s3)c2c1F,CCCCCCOc1ccc(C2(c3ccc(OCCCCCC)c(F)c3)c3cc4c(cc3-c3sc5cc(/C=C6\C(=O)c7ccccc7C6=C(C#N)C#N)sc5c32)C(c2ccc(OCCCCCC)c(F)c2)(c2ccc(OCCCCCC)c(F)c2)c2c-4sc3cc(/C=C4\C(=O)c5ccccc5C4=C(C#N)C#N)sc23)cc1F,0.78,12.99,56.7,6.17,5.7449574000000005,6.8888589951377535,6.1,6.17,1:1,,,,ITO/ZnO/PFN/active layer/MoO3/Al,inverted,ZnO/PFN,ZnO/PFN,MoO3,MoO3,,oDCB,o-DCB,,-5.29,-3.72,,-5.61,-3.72,
109803,10.1021/acssuschemeng.7b03606,10.1021/acssuschemeng.7b03606,PTB7-Th,ITIC,PTB7-Th,ITIC,CCCCC(CC)COC(=O)c1sc2csc(-c3cc4c(-c5ccc(CC(CC)CCCC)s5)c5sccc5c(-c5ccc(CC(CC)CCCC)s5)c4s3)c2c1F,CCCCCCc1ccc(C2(c3ccc(CCCCCC)cc3)c3cc4c(cc3-c3sc5cc(C=C6C(=O)c7ccccc7C6=C(C#N)C#N)sc5c32)C(c2ccc(CCCCCC)cc2)(c2ccc(CCCCCC)cc2)c2c-4sc3cc(C=C4C(=O)c5ccccc5C4=C(C#N)C#N)sc23)cc1,0.8,13.82,61.6,7.31,6.8104960000000005,6.83316005471955,7.25,7.31,1:1.3,,,,ITO/ZnO/PFN/active layer/MoO3/Al,inverted,ZnO/PFN,ZnO/PFN,MoO3,MoO3,,oDCB,o-DCB,,-5.29,-3.72,,-5.576,-3.916,
109804,10.1021/acssuschemeng.7b03606,10.1021/acssuschemeng.7b03606,PTZ-DO,pO-ITIC,PTZ-DO,pO-ITIC,,CCCCCCOc1ccc(C2(c3ccc(OCCCCCC)cc3)c3cc4c(cc3-c3sc5cc(/C=C6\C(=O)c7ccccc7C6=C(C#N)C#N)sc5c32)C(c2ccc(OCCCCCC)cc2)(c2ccc(OCCCCCC)cc2)c2c-4sc3cc(/C=C4\C(=O)c5ccccc5C4=C(C#N)C#N)sc23)cc1,0.92,14.56,67.4,9.03,9.028364800000002,0.0181085271317528,8.84,9.03,1:1,,,,ITO/ZnO/PFN/active layer/MoO3/Al,inverted,ZnO/PFN,ZnO/PFN,MoO3,MoO3,,oDCB,o-DCB,,,,,-5.49,-3.71,
109805,10.1021/acssuschemeng.7b03606,10.1021/acssuschemeng.7b03606,PTZ-DO,mO-ITIC,PTZ-DO,mO-ITIC,,CCCCCCOc1cccc(C2(c3cccc(OCCCCCC)c3)c3cc4c(cc3-c3sc5cc(/C=C6\C(=O)c7ccccc7C6=C(C#N)C#N)sc5c32)C(c2cccc(OCCCCCC)c2)(c2cccc(OCCCCCC)c2)c2c-4sc3cc(/C=C4\C(=O)c5ccccc5C4=C(C#N)C#N)sc23)c1,0.92,15.18,66.4,9.28,9.273158400000002,0.0737241379310106,8.96,9.28,1:1,,,,ITO/ZnO/PFN/active layer/MoO3/Al,inverted,ZnO/PFN,ZnO/PFN,MoO3,MoO3,,oDCB,o-DCB,,,,,-5.5,-3.74,
109806,10.1021/acssuschemeng.7b03606,10.1021/acssuschemeng.7b03606,PTZ-DO,FpO-ITIC,PTZ-DO,ITIC-FOR,,CCCCCCOc1ccc(C2(c3ccc(OCCCCCC)c(F)c3)c3cc4c(cc3-c3sc5cc(/C=C6\C(=O)c7ccccc7C6=C(C#N)C#N)sc5c32)C(c2ccc(OCCCCCC)c(F)c2)(c2ccc(OCCCCCC)c(F)c2)c2c-4sc3cc(/C=C4\C(=O)c5ccccc5C4=C(C#N)C#N)sc23)cc1F,0.88,12.55,60.6,6.69,6.692664000000001,0.0398206278026938,6.59,6.69,1:1,,,,ITO/ZnO/PFN/active layer/MoO3/Al,inverted,ZnO/PFN,ZnO/PFN,MoO3,MoO3,,oDCB,o-DCB,,,,,-5.61,-3.72,
109807,10.1021/acssuschemeng.7b03606,10.1021/acssuschemeng.7b03606,PTZ-DO,ITIC,PTZ-DO,ITIC,,CCCCCCc1ccc(C2(c3ccc(CCCCCC)cc3)c3cc4c(cc3-c3sc5cc(C=C6C(=O)c7ccccc7C6=C(C#N)C#N)sc5c32)C(c2ccc(CCCCCC)cc2)(c2ccc(CCCCCC)cc2)c2c-4sc3cc(C=C4C(=O)c5ccccc5C4=C(C#N)C#N)sc23)cc1,0.92,14.3,61.2,8.05,8.051472,0.0182857142857105,7.83,8.05,1:1,,,,ITO/ZnO/PFN/active layer/MoO3/Al,inverted,ZnO/PFN,ZnO/PFN,MoO3,MoO3,,oDCB,o-DCB,,,,,-5.576,-3.916,
109808,10.1021/acssuschemeng.8b05021,10.1021/acssuschemeng.8b05021,PTB7-Th,P1,PTB7-Th,P1,CCCCC(CC)COC(=O)c1sc2csc(-c3cc4c(-c5ccc(CC(CC)CCCC)s5)c5sccc5c(-c5ccc(CC(CC)CCCC)s5)c4s3)c2c1F,CCCCCCCCc1cc(-c2c(-c3cccs3)sc3c(-c4cc(CCCCCCCC)c(CCCCCCCC)s4)c(-c4ccc(-c5cccc6nsnc56)s4)sc23)sc1CCCCCCCC,0.79,7.99,51.0,3.24,3.219171,0.64287037037037,3.24,3.24,1:3,,,,inverted,inverted,ZnO,ZnO,MoO3,MoO3,,,,,-5.29,-3.72,,-5.34,-3.53,
109809,10.1021/acssuschemeng.8b05021,10.1021/acssuschemeng.8b05021,PTB7-Th,P2,PTB7-Th,P2,CCCCC(CC)COC(=O)c1sc2csc(-c3cc4c(-c5ccc(CC(CC)CCCC)s5)c5sccc5c(-c5ccc(CC(CC)CCCC)s5)c4s3)c2c1F,,0.8,6.6,51.0,2.93,2.6928,8.095563139931743,2.93,2.93,,,,,inverted,inverted,ZnO,ZnO,MoO3,MoO3,,,,,-5.29,-3.72,,-5.34,-3.58,
109810,10.1021/acssuschemeng.8b05021,10.1021/acssuschemeng.8b05021,PTB7-Th,P3,PTB7-Th,P3,CCCCC(CC)COC(=O)c1sc2csc(-c3cc4c(-c5ccc(CC(CC)CCCC)s5)c5sccc5c(-c5ccc(CC(CC)CCCC)s5)c4s3)c2c1F,CCCCCCc1csc(-c2ccc(-c3cc(CCCCCC)c(/C=C/c4csc(-c5cc6c(OCC(CC)CCCC)c7sc(-c8ccc(C9=C%10C(=O)N(CC(CC)CCCC)C(c%11ccc(-c%12cc%13c(OCC(CC)CCCC)c%14sccc%14c(OCC(CC)CCCC)c%13s%12)s%11)=C%10C(=O)N9CC(CC)CCCC)s8)cc7c(OCC(CC)CCCC)c6s5)c4)s3)c3nsnc23)c1,0.86,3.78,43.0,1.52,1.397844,8.036578947368417,1.52,1.52,,,,,inverted,inverted,ZnO,ZnO,MoO3,MoO3,,,,,-5.29,-3.72,,-5.31,-3.6,
109811,10.1021/am101067x,10.1021/am101067x,PVTT,PCBM[70],PVTT,PCBM[70],CCCCCCCCOc1ccc(OCCCCCCCC)c(/C=C/c2cc3sccc3s2)c1,COC(=O)CCCC1(c2ccccc2)C23c4c5ccc6c7cc8c9c%10c(cc%11cc%12c%13c%14c(cc%15c%16ccc-5c2c%16c2c5c%16c%17c(c(c46)c7c9c%17c4c%10c%11c%13c4c%16c%14c%152)C513)C%12)C8,0.57,4.92,53.0,1.49,1.486332,0.2461744966442956,,,1:4,,,,ITO/PEDOT:PSS/active layer/LiF/Al,conventional,LiF,LiF,PEDOT:PSS,PEDOT:PSS,100.0,o-dichlorobenzene,o-DCB,,-4.85,-2.89,,-5.9,-3.9,
109812,10.1021/am101067x,10.1021/am101067x,PVTT,PCBM[70],PVTT,PCBM[70],CCCCCCCCOc1ccc(OCCCCCCCC)c(/C=C/c2cc3sccc3s2)c1,COC(=O)CCCC1(c2ccccc2)C23c4c5ccc6c7cc8c9c%10c(cc%11cc%12c%13c%14c(cc%15c%16ccc-5c2c%16c2c5c%16c%17c(c(c46)c7c9c%17c4c%10c%11c%13c4c%16c%14c%152)C513)C%12)C8,0.54,5.91,46.0,1.46,1.468044,0.5509589041096001,,,1:4,,,,ITO/PEDOT:PSS/active layer/LiF/Al,conventional,LiF,LiF,PEDOT:PSS,PEDOT:PSS,100.0,o-dichlorobenzene,o-DCB,150.0,-4.85,-2.89,,-5.9,-3.9,
109813,10.1021/am101067x,10.1021/am101067x,PVTT,PCBM[70],PVTT,PCBM[70],CCCCCCCCOc1ccc(OCCCCCCCC)c(/C=C/c2cc3sccc3s2)c1,COC(=O)CCCC1(c2ccccc2)C23c4c5ccc6c7cc8c9c%10c(cc%11cc%12c%13c%14c(cc%15c%16ccc-5c2c%16c2c5c%16c%17c(c(c46)c7c9c%17c4c%10c%11c%13c4c%16c%14c%152)C513)C%12)C8,0.57,5.55,55.0,1.76,1.7399249999999995,1.1406250000000162,,,1:4,,,,ITO/PEDOT:PSS/active layer/LiF/Al,conventional,LiF,LiF,PEDOT:PSS,PEDOT:PSS,100.0,o-dichlorobenzene,o-DCB,,-4.85,-2.89,,-5.9,-3.9,
109814,10.1021/am101067x,10.1021/am101067x,CN-PVTT,PCBM[70],CN-PVTT,PCBM[70],CCCCCCCCOc1ccc(OCCCCCCCC)c(/C(C#N)=C/c2cc3sccc3s2)c1,COC(=O)CCCC1(c2ccccc2)C23c4c5ccc6c7cc8c9c%10c(cc%11cc%12c%13c%14c(cc%15c%16ccc-5c2c%16c2c5c%16c%17c(c(c46)c7c9c%17c4c%10c%11c%13c4c%16c%14c%152)C513)C%12)C8,0.61,0.09,21.0,0.01,0.011529,15.29000000000001,,,1:4,,,,ITO/PEDOT:PSS/active layer/LiF/Al,conventional,LiF,LiF,PEDOT:PSS,PEDOT:PSS,100.0,o-dichlorobenzene,o-DCB,150.0,-5.49,-3.65,,-5.9,-3.9,
109815,10.1021/am200842y,10.1021/am200842y,PBDTBTZ,PC71BM,PBDTBTZ,PC71BM,CCCCCCCCOc1c(OCCCCCCCC)c2sc(-c3ccc(-c4sc(-c5nc(CCCCCC)c(-c6cccs6)s5)nc4CCCCCC)s3)cc2c2ccsc12,COC(=O)CCCC1(c2ccccc2)C23c4c5ccc6c7cc8c9c%10c(cc%11cc%12c%13c%14c(cc%15c%16ccc-5c2c%16c2c5c%16c%17c(c(c46)c7c9c%17c4c%10c%11c%13c4c%16c%14c%152)C513)C%12)C8,0.79,6.61,42.4,2.21,2.2140856,0.184868778280554,,,1:1,,,,ITO/PEDOT:PSS/active layer/Ca/Al,conventional,Ca,Ca,PEDOT:PSS,PEDOT:PSS,,dichlorobenzene,o-DCB,,-5.6,-3.61,,-5.9,-3.9,
109816,10.1021/am200842y,10.1021/am200842y,PBDTBTZ,PC71BM,PBDTBTZ,PC71BM,CCCCCCCCOc1c(OCCCCCCCC)c2sc(-c3ccc(-c4sc(-c5nc(CCCCCC)c(-c6cccs6)s5)nc4CCCCCC)s3)cc2c2ccsc12,COC(=O)CCCC1(c2ccccc2)C23c4c5ccc6c7cc8c9c%10c(cc%11cc%12c%13c%14c(cc%15c%16ccc-5c2c%16c2c5c%16c%17c(c(c46)c7c9c%17c4c%10c%11c%13c4c%16c%14c%152)C513)C%12)C8,0.75,7.06,48.2,2.55,2.5521900000000004,0.0858823529411992,,,1:2,,,,ITO/PEDOT:PSS/active layer/Ca/Al,conventional,Ca,Ca,PEDOT:PSS,PEDOT:PSS,,dichlorobenzene,o-DCB,,-5.6,-3.61,,-5.9,-3.9,
109817,10.1021/am200842y,10.1021/am200842y,PBDTBTZ,PC71BM,PBDTBTZ,PC71BM,CCCCCCCCOc1c(OCCCCCCCC)c2sc(-c3ccc(-c4sc(-c5nc(CCCCCC)c(-c6cccs6)s5)nc4CCCCCC)s3)cc2c2ccsc12,COC(=O)CCCC1(c2ccccc2)C23c4c5ccc6c7cc8c9c%10c(cc%11cc%12c%13c%14c(cc%15c%16ccc-5c2c%16c2c5c%16c%17c(c(c46)c7c9c%17c4c%10c%11c%13c4c%16c%14c%152)C513)C%12)C8,0.71,6.11,53.0,2.3,2.299193,0.0350869565217392,,,1:3,,,,ITO/PEDOT:PSS/active layer/Ca/Al,conventional,Ca,Ca,PEDOT:PSS,PEDOT:PSS,,dichlorobenzene,o-DCB,,-5.6,-3.61,,-5.9,-3.9,
109818,10.1021/am200842y,10.1021/am200842y,PBDTBTZ,PC71BM,PBDTBTZ,PC71BM,CCCCCCCCOc1c(OCCCCCCCC)c2sc(-c3ccc(-c4sc(-c5nc(CCCCCC)c(-c6cccs6)s5)nc4CCCCCC)s3)cc2c2ccsc12,COC(=O)CCCC1(c2ccccc2)C23c4c5ccc6c7cc8c9c%10c(cc%11cc%12c%13c%14c(cc%15c%16ccc-5c2c%16c2c5c%16c%17c(c(c46)c7c9c%17c4c%10c%11c%13c4c%16c%14c%152)C513)C%12)C8,0.74,8.71,49.6,3.2,3.1969184,0.0963000000000074,,,1:2,1% DIO,DIO,1%,ITO/PEDOT:PSS/active layer/Ca/Al,conventional,Ca,Ca,PEDOT:PSS,PEDOT:PSS,,dichlorobenzene,o-DCB,,-5.6,-3.61,,-5.9,-3.9,
109819,10.1021/am200842y,10.1021/am200842y,PBDTBTZ,PC71BM,PBDTBTZ,PC71BM,CCCCCCCCOc1c(OCCCCCCCC)c2sc(-c3ccc(-c4sc(-c5nc(CCCCCC)c(-c6cccs6)s5)nc4CCCCCC)s3)cc2c2ccsc12,COC(=O)CCCC1(c2ccccc2)C23c4c5ccc6c7cc8c9c%10c(cc%11cc%12c%13c%14c(cc%15c%16ccc-5c2c%16c2c5c%16c%17c(c(c46)c7c9c%17c4c%10c%11c%13c4c%16c%14c%152)C513)C%12)C8,0.71,7.51,45.0,2.4,2.399445,0.0231250000000127,,,1:2,2% DIO,DIO,2%,ITO/PEDOT:PSS/active layer/Ca/Al,conventional,Ca,Ca,PEDOT:PSS,PEDOT:PSS,,dichlorobenzene,o-DCB,,-5.6,-3.61,,-5.9,-3.9,
109820,10.1021/am401175v,10.1021/am401175v,P-C8C8,PC71BM,P-C8C8,PC71BM,CCCCCCCCCCC(CCCCCCCC)CN1C(=O)C2=C(c3ccc(-c4cc5cc6c7cc8ccsc8cc7n(C(CCCCCCCC)CCCCCCCC)c6cc5s4)s3)N(CC(CCCCCCCC)CCCCCCCCCC)C(=O)C2=C1c1cccs1,COC(=O)CCCC1(c2ccccc2)C23c4c5ccc6c7cc8c9c%10c(cc%11cc%12c%13c%14c(cc%15c%16ccc-5c2c%16c2c5c%16c%17c(c(c46)c7c9c%17c4c%10c%11c%13c4c%16c%14c%152)C513)C%12)C8,0.69,2.32,61.0,0.97,0.9764879999999998,0.6688659793814256,,,1:3 w/w,,,0 vol %,ITO/PEDOT:PSS (40 nm)/polymer:PC71BM (90 nm)/LiF (1 nm)/Al (100 nm),conventional,LiF,LiF,PEDOT:PSS,PEDOT:PSS,90.0,o-DCB,o-DCB,,-5.13,-3.41,,-5.9,-3.9,
109821,10.1021/am401175v,10.1021/am401175v,P-C8C8,PC71BM,P-C8C8,PC71BM,CCCCCCCCCCC(CCCCCCCC)CN1C(=O)C2=C(c3ccc(-c4cc5cc6c7cc8ccsc8cc7n(C(CCCCCCCC)CCCCCCCC)c6cc5s4)s3)N(CC(CCCCCCCC)CCCCCCCCCC)C(=O)C2=C1c1cccs1,COC(=O)CCCC1(c2ccccc2)C23c4c5ccc6c7cc8c9c%10c(cc%11cc%12c%13c%14c(cc%15c%16ccc-5c2c%16c2c5c%16c%17c(c(c46)c7c9c%17c4c%10c%11c%13c4c%16c%14c%152)C513)C%12)C8,0.69,10.5,62.0,4.5,4.491899999999999,0.1800000000000147,4.3,4.5,1:3 w/w,DIO,DIO,2 vol %,ITO/PEDOT:PSS (40 nm)/polymer:PC71BM (90 nm)/LiF (1 nm)/Al (100 nm),conventional,LiF,LiF,PEDOT:PSS,PEDOT:PSS,90.0,o-DCB,o-DCB,,-5.13,-3.41,,-5.9,-3.9,
109822,10.1021/am401175v,10.1021/am401175v,P-C5C5,PC71BM,P-C5C5,PC71BM,CCCCCCCCCCC(CCCCCCCC)CN1C(=O)C2=C(c3ccc(-c4cc5cc6c7cc8ccsc8cc7n(C(CCCCC)CCCCC)c6cc5s4)s3)N(CC(CCCCCCCC)CCCCCCCCCC)C(=O)C2=C1c1cccs1,COC(=O)CCCC1(c2ccccc2)C23c4c5ccc6c7cc8c9c%10c(cc%11cc%12c%13c%14c(cc%15c%16ccc-5c2c%16c2c5c%16c%17c(c(c46)c7c9c%17c4c%10c%11c%13c4c%16c%14c%152)C513)C%12)C8,0.68,2.51,65.0,1.1,1.10942,0.8563636363636147,,,1:3 w/w,,,0 vol %,ITO/PEDOT:PSS (40 nm)/polymer:PC71BM (90 nm)/LiF (1 nm)/Al (100 nm),conventional,LiF,LiF,PEDOT:PSS,PEDOT:PSS,90.0,o-DCB,o-DCB,,-5.09,-3.4,,-5.9,-3.9,
109823,10.1021/am401175v,10.1021/am401175v,P-C5C5,PC71BM,P-C5C5,PC71BM,CCCCCCCCCCC(CCCCCCCC)CN1C(=O)C2=C(c3ccc(-c4cc5cc6c7cc8ccsc8cc7n(C(CCCCC)CCCCC)c6cc5s4)s3)N(CC(CCCCCCCC)CCCCCCCCCC)C(=O)C2=C1c1cccs1,COC(=O)CCCC1(c2ccccc2)C23c4c5ccc6c7cc8c9c%10c(cc%11cc%12c%13c%14c(cc%15c%16ccc-5c2c%16c2c5c%16c%17c(c(c46)c7c9c%17c4c%10c%11c%13c4c%16c%14c%152)C513)C%12)C8,0.7,11.0,64.0,4.9,4.928,0.5714285714285628,4.6,4.9,1:3 w/w,DIO,DIO,2 vol %,ITO/PEDOT:PSS (40 nm)/polymer:PC71BM (90 nm)/LiF (1 nm)/Al (100 nm),conventional,LiF,LiF,PEDOT:PSS,PEDOT:PSS,90.0,o-DCB,o-DCB,,-5.09,-3.4,,-5.9,-3.9,
109824,10.1021/am401175v,10.1021/am401175v,P-C12,PC71BM,P-C12,PC71BM,CCCCCCCCCCCCn1c2cc3sccc3cc2c2cc3cc(-c4ccc(C5=C6C(=O)N(CC(CCCCCCCC)CCCCCCCCCC)C(c7cccs7)=C6C(=O)N5CC(CCCCCCCC)CCCCCCCCCC)s4)sc3cc21,COC(=O)CCCC1(c2ccccc2)C23c4c5ccc6c7cc8c9c%10c(cc%11cc%12c%13c%14c(cc%15c%16ccc-5c2c%16c2c5c%16c%17c(c(c46)c7c9c%17c4c%10c%11c%13c4c%16c%14c%152)C513)C%12)C8,0.7,12.1,64.0,5.4,5.420799999999999,0.3851851851851591,5.3,5.4,1:3 w/w,,,0 vol %,ITO/PEDOT:PSS (40 nm)/polymer:PC71BM (90 nm)/LiF (1 nm)/Al (100 nm),conventional,LiF,LiF,PEDOT:PSS,PEDOT:PSS,90.0,o-DCB,o-DCB,,-5.12,-3.41,,-5.9,-3.9,
109825,10.1021/am401175v,10.1021/am401175v,P-C10,PC71BM,P-C10,PC71BM,CCCCCCCCCCC(CCCCCCCC)CN1C(=O)C2=C(c3ccc(-c4cc5cc6c7cc8ccsc8cc7n(CCCCCCCCCC)c6cc5s4)s3)N(CC(CCCCCCCC)CCCCCCCCCC)C(=O)C2=C1c1cccs1,COC(=O)CCCC1(c2ccccc2)C23c4c5ccc6c7cc8c9c%10c(cc%11cc%12c%13c%14c(cc%15c%16ccc-5c2c%16c2c5c%16c%17c(c(c46)c7c9c%17c4c%10c%11c%13c4c%16c%14c%152)C513)C%12)C8,0.72,13.4,62.0,5.9,5.98176,1.3857627118643925,5.7,5.9,1:3 w/w,,,0 vol %,ITO/PEDOT:PSS (40 nm)/polymer:PC71BM (90 nm)/LiF (1 nm)/Al (100 nm),conventional,LiF,LiF,PEDOT:PSS,PEDOT:PSS,90.0,o-DCB,o-DCB,,-5.1,-3.41,,-5.9,-3.9,
109826,10.1021/am402100f,10.1021/am402100f,P3HT,PC71BM,P3HT,PC71BM,CCCCCCc1ccsc1,COC(=O)CCCC1(c2ccccc2)C23c4c5ccc6c7cc8c9c%10c(cc%11cc%12c%13c%14c(cc%15c%16ccc-5c2c%16c2c5c%16c%17c(c(c46)c7c9c%17c4c%10c%11c%13c4c%16c%14c%152)C513)C%12)C8,0.6,9.3,62.78,3.5,3.503124,0.0892571428571464,3.5,,1:1,,,,ITO/PEDOT:PSS/active layer/LiF/Al,conventional,LiF,LiF,PEDOT:PSS,PEDOT:PSS,110.0,"1,2-dichlorobenzene",o-DCB,,-5.01,-3.12,,-5.9,-3.9,
109827,10.1021/am402100f,10.1021/am402100f,P3HT,PC71BM,P3HT,PC71BM,CCCCCCc1ccsc1,COC(=O)CCCC1(c2ccccc2)C23c4c5ccc6c7cc8c9c%10c(cc%11cc%12c%13c%14c(cc%15c%16ccc-5c2c%16c2c5c%16c%17c(c(c46)c7c9c%17c4c%10c%11c%13c4c%16c%14c%152)C513)C%12)C8,0.6,8.91,59.26,3.17,3.1680396,0.0618422712933675,3.17,,1:1,,,,ITO/PEDOT:PSS/active layer/LiF/Al,conventional,LiF,LiF,PEDOT:PSS,PEDOT:PSS,110.0,"1,2-dichlorobenzene",o-DCB,,-5.01,-3.12,,-5.9,-3.9,
109828,10.1021/am402100f,10.1021/am402100f,P3HT,PC71BM,P3HT,PC71BM,CCCCCCc1ccsc1,COC(=O)CCCC1(c2ccccc2)C23c4c5ccc6c7cc8c9c%10c(cc%11cc%12c%13c%14c(cc%15c%16ccc-5c2c%16c2c5c%16c%17c(c(c46)c7c9c%17c4c%10c%11c%13c4c%16c%14c%152)C513)C%12)C8,0.6,6.37,59.41,2.27,2.2706502,0.0286431718061644,2.27,,1:1,,,,ITO/PEDOT:PSS/active layer/LiF/Al,conventional,LiF,LiF,PEDOT:PSS,PEDOT:PSS,110.0,"1,2-dichlorobenzene",o-DCB,,-5.01,-3.12,,-5.9,-3.9,
109829,10.1021/am402100f,10.1021/am402100f,P3HT,PC71BM,P3HT,PC71BM,CCCCCCc1ccsc1,COC(=O)CCCC1(c2ccccc2)C23c4c5ccc6c7cc8c9c%10c(cc%11cc%12c%13c%14c(cc%15c%16ccc-5c2c%16c2c5c%16c%17c(c(c46)c7c9c%17c4c%10c%11c%13c4c%16c%14c%152)C513)C%12)C8,0.56,6.21,56.07,1.96,1.94989032,0.5157999999999892,1.96,,1:1,,,,ITO/PEDOT:PSS/active layer/LiF/Al,conventional,LiF,LiF,PEDOT:PSS,PEDOT:PSS,110.0,"1,2-dichlorobenzene",o-DCB,,-5.01,-3.12,,-5.9,-3.9,
109830,10.1021/am402100f,10.1021/am402100f,P3HT,ICBA,P3HT,ICBA,CCCCCCc1ccsc1,c1ccc2c(c1)C1CC2C23c4c5c6c7c8c9c(c%10c%11c2c2c4c4c%12c5c5c6c6c8c8c%13c%14c%15c%16c%17c%18c%19c%20c%21c%22c%23c(c%14c%14c%24c%23c%23c%22c%22c%20c(c2c%22c%11c%23c%10c%24c9c%148)c4c%19c%12c%17c5c%16c%136)C%152C4CC(c5ccccc54)C%18%212)C713,0.74,8.22,54.4,3.32,3.3090432000000005,0.3300240963855217,3.32,,20:20,,,,ITO/PEDOT:PSS/active layer/LiF/Al,conventional,LiF,LiF,PEDOT:PSS,PEDOT:PSS,110.0,"1,2-dichlorobenzene",o-DCB,,-5.01,-3.12,,,,
109831,10.1021/am402100f,10.1021/am402100f,P3HT,ICBA,P3HT,ICBA,CCCCCCc1ccsc1,c1ccc2c(c1)C1CC2C23c4c5c6c7c8c9c(c%10c%11c2c2c4c4c%12c5c5c6c6c8c8c%13c%14c%15c%16c%17c%18c%19c%20c%21c%22c%23c(c%14c%14c%24c%23c%23c%22c%22c%20c(c2c%22c%11c%23c%10c%24c9c%148)c4c%19c%12c%17c5c%16c%136)C%152C4CC(c5ccccc54)C%18%212)C713,0.8,8.73,56.82,3.97,3.9683088,0.0425994962216569,3.97,,20:20,,,,ITO/PEDOT:PSS/active layer/LiF/Al,conventional,LiF,LiF,PEDOT:PSS,PEDOT:PSS,110.0,"1,2-dichlorobenzene",o-DCB,,-5.01,-3.12,,,,
