Repository: JiYiqaq/PCE-KA-GNN

# Data directory

- `raw/Active_Database.csv` is the immutable source dataset bundled under CC BY 4.0. Do not overwrite it with processed data.
- `processed/` is created and populated by the training pipeline. Generated `.pt` and `.pth` caches are intentionally ignored by Git because they can exceed GitHub's normal single-file limit.

See `../DATA_LICENSE.md` for provenance, license and checksum information.

File: data/raw/Active_Database.csv (part 435 of 471)
id,doi,doi_norm,donor,acceptor,donor_canonical,acceptor_canonical,donor_smiles,acceptor_smiles,voc,jsc,ff,pce,pce_recomputed,pce_relative_error_percent,pce_avg,pce_best,d_a_ratio,additive,additive_canonical,additive_ratio,device_structure,device_type,etl,etl_canonical,htl,htl_canonical,active_layer_thickness,solvent,solvent_canonical,annealing_temp,homo_d,lumo_d,eg_d,homo_a,lumo_a,eg_a
109832,10.1021/am402100f,10.1021/am402100f,P3HT,ICBA,P3HT,ICBA,CCCCCCc1ccsc1,c1ccc2c(c1)C1CC2C23c4c5c6c7c8c9c(c%10c%11c2c2c4c4c%12c5c5c6c6c8c8c%13c%14c%15c%16c%17c%18c%19c%20c%21c%22c%23c(c%14c%14c%24c%23c%23c%22c%22c%20c(c2c%22c%11c%23c%10c%24c9c%148)c4c%19c%12c%17c5c%16c%136)C%152C4CC(c5ccccc54)C%18%212)C713,0.81,8.3,52.85,3.55,3.5531055000000005,0.0874788732394549,3.55,,20:20,,,,ITO/PEDOT:PSS/active layer/LiF/Al,conventional,LiF,LiF,PEDOT:PSS,PEDOT:PSS,110.0,"1,2-dichlorobenzene",o-DCB,,-5.01,-3.12,,,,
109833,10.1021/am402100f,10.1021/am402100f,P3HT,ICBA,P3HT,ICBA,CCCCCCc1ccsc1,c1ccc2c(c1)C1CC2C23c4c5c6c7c8c9c(c%10c%11c2c2c4c4c%12c5c5c6c6c8c8c%13c%14c%15c%16c%17c%18c%19c%20c%21c%22c%23c(c%14c%14c%24c%23c%23c%22c%22c%20c(c2c%22c%11c%23c%10c%24c9c%148)c4c%19c%12c%17c5c%16c%136)C%152C4CC(c5ccccc54)C%18%212)C713,0.79,5.61,46.99,2.08,2.0825498100000006,0.1225870192307952,2.08,,20:20,,,,ITO/PEDOT:PSS/active layer/LiF/Al,conventional,LiF,LiF,PEDOT:PSS,PEDOT:PSS,110.0,"1,2-dichlorobenzene",o-DCB,,-5.01,-3.12,,,,
109834,10.1021/am404437y,10.1021/am404437y,LMW-P1,PC71BM,LMW-P1,PC71BM,,COC(=O)CCCC1(c2ccccc2)C23c4c5ccc6c7cc8c9c%10c(cc%11cc%12c%13c%14c(cc%15c%16ccc-5c2c%16c2c5c%16c%17c(c(c46)c7c9c%17c4c%10c%11c%13c4c%16c%14c%152)C513)C%12)C8,0.86,5.1,44.0,1.95,1.92984,1.033846153846163,,,1:2,,,,ITO/PEDOT:PSS/active layer/LiF/Al,conventional,LiF,LiF,PEDOT:PSS,PEDOT:PSS,100.0,DCB,o-DCB,,,,,-5.9,-3.9,
109835,10.1021/am404437y,10.1021/am404437y,LMW-P1,PC71BM,LMW-P1,PC71BM,,COC(=O)CCCC1(c2ccccc2)C23c4c5ccc6c7cc8c9c%10c(cc%11cc%12c%13c%14c(cc%15c%16ccc-5c2c%16c2c5c%16c%17c(c(c46)c7c9c%17c4c%10c%11c%13c4c%16c%14c%152)C513)C%12)C8,0.89,5.03,62.0,2.75,2.775554,0.9292363636363664,,,1:2,,,,ITO/PEDOT:PSS/active layer/LiF/Al,conventional,LiF,LiF,PEDOT:PSS,PEDOT:PSS,102.0,DCB,o-DCB,,,,,-5.9,-3.9,
109836,10.1021/am404437y,10.1021/am404437y,HMW-P1,PC71BM,HMW-P1,PC71BM,,COC(=O)CCCC1(c2ccccc2)C23c4c5ccc6c7cc8c9c%10c(cc%11cc%12c%13c%14c(cc%15c%16ccc-5c2c%16c2c5c%16c%17c(c(c46)c7c9c%17c4c%10c%11c%13c4c%16c%14c%152)C513)C%12)C8,0.94,11.28,59.0,6.26,6.255888,0.0656869009584683,,,1:3,,,,ITO/PEDOT:PSS/active layer/LiF/Al,conventional,LiF,LiF,PEDOT:PSS,PEDOT:PSS,100.0,DCB,o-DCB,,,,,-5.9,-3.9,
109837,10.1021/am404437y,10.1021/am404437y,HMW-P1,PC71BM,HMW-P1,PC71BM,,COC(=O)CCCC1(c2ccccc2)C23c4c5ccc6c7cc8c9c%10c(cc%11cc%12c%13c%14c(cc%15c%16ccc-5c2c%16c2c5c%16c%17c(c(c46)c7c9c%17c4c%10c%11c%13c4c%16c%14c%152)C513)C%12)C8,0.9,12.72,57.0,6.52,6.525360000000001,0.0822085889570761,,,1:3,,,,ITO/PEDOT:PSS/active layer/LiF/Al,conventional,LiF,LiF,PEDOT:PSS,PEDOT:PSS,104.0,DCB,o-DCB,,,,,-5.9,-3.9,
109838,10.1021/am404437y,10.1021/am404437y,P2,PC71BM,P2,PC71BM,,COC(=O)CCCC1(c2ccccc2)C23c4c5ccc6c7cc8c9c%10c(cc%11cc%12c%13c%14c(cc%15c%16ccc-5c2c%16c2c5c%16c%17c(c(c46)c7c9c%17c4c%10c%11c%13c4c%16c%14c%152)C513)C%12)C8,0.83,6.88,44.0,2.51,2.512576,0.1026294820717273,,,1:3,,,,ITO/PEDOT:PSS/active layer/LiF/Al,conventional,LiF,LiF,PEDOT:PSS,PEDOT:PSS,102.0,DCB,o-DCB,,-5.34,-3.58,,-5.9,-3.9,
109839,10.1021/am404437y,10.1021/am404437y,P2,PC71BM,P2,PC71BM,,COC(=O)CCCC1(c2ccccc2)C23c4c5ccc6c7cc8c9c%10c(cc%11cc%12c%13c%14c(cc%15c%16ccc-5c2c%16c2c5c%16c%17c(c(c46)c7c9c%17c4c%10c%11c%13c4c%16c%14c%152)C513)C%12)C8,0.82,4.0,51.0,1.67,1.6728,0.1676646706586907,,,1:3,,,,ITO/PEDOT:PSS/active layer/LiF/Al,conventional,LiF,LiF,PEDOT:PSS,PEDOT:PSS,100.0,DCB,o-DCB,,-5.34,-3.58,,-5.9,-3.9,
109840,10.1021/am5007047,10.1021/am5007047,P3HT,PCBM,P3HT,PCBM,CCCCCCc1ccsc1,CCCCC(=O)OCC1(C2=CC=CC=C2)C3=CC=CC4=CC=CC5=CC=CC6=CC=CC7=CC=CC1=C7C6=C5C4=C3,0.56,9.37,66.6,3.49,3.4946352000000003,0.1328137535816636,3.4,3.49,1:1,,,,ITO/ZnO/P3HT:PCBM/MoO3/Ag,inverted,ZnO,ZnO,MoO3,MoO3,110.0,,,,-5.01,-3.12,,-6.1,-3.7,
109841,10.1021/am5007047,10.1021/am5007047,P3HT,PCBDAN,P3HT,PCBDAN,CCCCCCc1ccsc1,,0.55,9.02,58.5,2.9,2.902185,0.0753448275862181,2.77,2.9,1:0.8,,,,ITO/ZnO/P3HT:PCBDAN/MoO3/Ag,inverted,ZnO,ZnO,MoO3,MoO3,120.0,,,120.0,-5.01,-3.12,,,,
109842,10.1021/am5007047,10.1021/am5007047,P3HT,PCBDAN,P3HT,PCBDAN,CCCCCCc1ccsc1,,0.55,9.41,59.1,3.06,3.0587205000000006,0.0418137254901775,3.01,3.06,1:0.8,,,,ITO/P3HT:PCBDAN/MoO3/Ag,inverted,,,MoO3,MoO3,120.0,,,120.0,-5.01,-3.12,,,,
109844,10.1021/am5007047,10.1021/am5007047,P3HT,PCBDAN,P3HT,PCBDAN,CCCCCCc1ccsc1,,0.48,8.24,50.3,1.99,1.9894656,0.0268542713567862,1.87,1.99,1:0.8,1.0% DIO,DIO,1.0%,ITO/P3HT:PCBDAN/MoO3/Ag,inverted,,,MoO3,,120.0,,,120.0,-5.01,-3.12,,,,
109845,10.1021/am5007047,10.1021/am5007047,P3HT,PCBDAN,P3HT,PCBDAN,CCCCCCc1ccsc1,,0.52,9.89,58.5,3.01,3.008538,0.0485714285714162,2.96,3.01,1:0.8,3.0% 3MT,3MT,3.0%,ITO/P3HT:PCBDAN/MoO3/Ag,inverted,,,MoO3,,120.0,,,120.0,-5.01,-3.12,,,,
109846,10.1021/am503284b,10.1021/am503284b,BTD-F-DKPP,PCBM,BTD-F-DKPP,PCBM,CCCCCCCCN1C(=O)C2=C(c3ccc(-c4ccc5c(c4)C(CCCCCCCC)(CCCCCCCC)c4cc(-c6sc(-c7ccc(-c8cc(CCCCCC)c(-c9ccc%10c(c9)C(CCCCCCCC)(CCCCCCCC)c9ccccc9-%10)s8)c8nsnc78)cc6CCCCCC)ccc4-5)s3)N(CCCCCCCC)C(=O)C2=C1c1cccs1,CCCCC(=O)OCC1(C2=CC=CC=C2)C3=CC=CC4=CC=CC5=CC=CC6=CC=CC7=CC=CC1=C7C6=C5C4=C3,0.541,3.4,41.8,0.78,0.7688692,1.4270256410256406,0.77,0.78,1:4,chlorobenzene (host),,,ITO/PEDOT:PSS/active layer/Mg/Al,conventional,,,PEDOT:PSS,PEDOT:PSS,,chlorobenzene,chlorobenzene,,-5.12,-3.35,,-6.1,-3.7,
109847,10.1021/am503284b,10.1021/am503284b,BTD-F-DKPP,PCBM,BTD-F-DKPP,PCBM,CCCCCCCCN1C(=O)C2=C(c3ccc(-c4ccc5c(c4)C(CCCCCCCC)(CCCCCCCC)c4cc(-c6sc(-c7ccc(-c8cc(CCCCCC)c(-c9ccc%10c(c9)C(CCCCCCCC)(CCCCCCCC)c9ccccc9-%10)s8)c8nsnc78)cc6CCCCCC)ccc4-5)s3)N(CCCCCCCC)C(=O)C2=C1c1cccs1,CCCCC(=O)OCC1(C2=CC=CC=C2)C3=CC=CC4=CC=CC5=CC=CC6=CC=CC7=CC=CC1=C7C6=C5C4=C3,0.558,4.1,46.4,0.98,1.0615392,8.320326530612238,0.92,0.98,1:4,hexane,hexane,,ITO/PEDOT:PSS/active layer/Mg/Al,conventional,,,PEDOT:PSS,PEDOT:PSS,,chlorobenzene,chlorobenzene,,-5.12,-3.35,,-6.1,-3.7,
109848,10.1021/am503284b,10.1021/am503284b,BTD-F-DKPP,PCBM,BTD-F-DKPP,PCBM,CCCCCCCCN1C(=O)C2=C(c3ccc(-c4ccc5c(c4)C(CCCCCCCC)(CCCCCCCC)c4cc(-c6sc(-c7ccc(-c8cc(CCCCCC)c(-c9ccc%10c(c9)C(CCCCCCCC)(CCCCCCCC)c9ccccc9-%10)s8)c8nsnc78)cc6CCCCCC)ccc4-5)s3)N(CCCCCCCC)C(=O)C2=C1c1cccs1,CCCCC(=O)OCC1(C2=CC=CC=C2)C3=CC=CC4=CC=CC5=CC=CC6=CC=CC7=CC=CC1=C7C6=C5C4=C3,0.575,4.1,46.6,1.13,1.0985949999999998,2.7792035398230204,1.0,1.13,1:4,thiophene,thiophene,1,ITO/PEDOT:PSS/active layer/Mg/Al,conventional,,,PEDOT:PSS,PEDOT:PSS,,chlorobenzene,chlorobenzene,,-5.12,-3.35,,-6.1,-3.7,
109849,10.1021/am503284b,10.1021/am503284b,BTD-F-DKPP,PCBM,BTD-F-DKPP,PCBM,CCCCCCCCN1C(=O)C2=C(c3ccc(-c4ccc5c(c4)C(CCCCCCCC)(CCCCCCCC)c4cc(-c6sc(-c7ccc(-c8cc(CCCCCC)c(-c9ccc%10c(c9)C(CCCCCCCC)(CCCCCCCC)c9ccccc9-%10)s8)c8nsnc78)cc6CCCCCC)ccc4-5)s3)N(CCCCCCCC)C(=O)C2=C1c1cccs1,CCCCC(=O)OCC1(C2=CC=CC=C2)C3=CC=CC4=CC=CC5=CC=CC6=CC=CC7=CC=CC1=C7C6=C5C4=C3,0.843,4.7,50.7,1.73,2.0087847,16.11472254335261,1.67,1.73,1:4,methanol,methanol,,ITO/PEDOT:PSS/active layer/Mg/Al,conventional,,,PEDOT:PSS,PEDOT:PSS,,chlorobenzene,chlorobenzene,,-5.12,-3.35,,-6.1,-3.7,
109850,10.1021/am503284b,10.1021/am503284b,BTD-F-DKPP,PCBM,BTD-F-DKPP,PCBM,CCCCCCCCN1C(=O)C2=C(c3ccc(-c4ccc5c(c4)C(CCCCCCCC)(CCCCCCCC)c4cc(-c6sc(-c7ccc(-c8cc(CCCCCC)c(-c9ccc%10c(c9)C(CCCCCCCC)(CCCCCCCC)c9ccccc9-%10)s8)c8nsnc78)cc6CCCCCC)ccc4-5)s3)N(CCCCCCCC)C(=O)C2=C1c1cccs1,CCCCC(=O)OCC1(C2=CC=CC=C2)C3=CC=CC4=CC=CC5=CC=CC6=CC=CC7=CC=CC1=C7C6=C5C4=C3,0.837,4.8,42.9,1.7,1.7235503999999997,1.3853176470588089,1.62,1.7,1:4,DMSO,DMSO,,ITO/PEDOT:PSS/active layer/Mg/Al,conventional,,,PEDOT:PSS,PEDOT:PSS,,chlorobenzene,chlorobenzene,,-5.12,-3.35,,-6.1,-3.7,
109851,10.1021/am503284b,10.1021/am503284b,BTD-F-DKPP,PCBM,BTD-F-DKPP,PCBM,CCCCCCCCN1C(=O)C2=C(c3ccc(-c4ccc5c(c4)C(CCCCCCCC)(CCCCCCCC)c4cc(-c6sc(-c7ccc(-c8cc(CCCCCC)c(-c9ccc%10c(c9)C(CCCCCCCC)(CCCCCCCC)c9ccccc9-%10)s8)c8nsnc78)cc6CCCCCC)ccc4-5)s3)N(CCCCCCCC)C(=O)C2=C1c1cccs1,CCCCC(=O)OCC1(C2=CC=CC=C2)C3=CC=CC4=CC=CC5=CC=CC6=CC=CC7=CC=CC1=C7C6=C5C4=C3,0.551,3.3,41.8,0.78,0.7600493999999999,2.5577692307692503,0.77,0.78,,,,,ITO/PEDOT:PSS/active layer/Mg/Al,solar cell,,,PEDOT:PSS,PEDOT:PSS,,chlorobenzene,,,-5.12,-3.35,,-6.1,-3.7,
109852,10.1021/am503284b,10.1021/am503284b,BTD-F-DKPP,PCBM,BTD-F-DKPP,PCBM,CCCCCCCCN1C(=O)C2=C(c3ccc(-c4ccc5c(c4)C(CCCCCCCC)(CCCCCCCC)c4cc(-c6sc(-c7ccc(-c8cc(CCCCCC)c(-c9ccc%10c(c9)C(CCCCCCCC)(CCCCCCCC)c9ccccc9-%10)s8)c8nsnc78)cc6CCCCCC)ccc4-5)s3)N(CCCCCCCC)C(=O)C2=C1c1cccs1,CCCCC(=O)OCC1(C2=CC=CC=C2)C3=CC=CC4=CC=CC5=CC=CC6=CC=CC7=CC=CC1=C7C6=C5C4=C3,0.625,4.3,41.2,1.02,1.10725,8.553921568627455,1.01,1.02,,,,,ITO/PEDOT:PSS/active layer/Mg/Al,solar cell,,,PEDOT:PSS,PEDOT:PSS,,chlorobenzene,,,-5.12,-3.35,,-6.1,-3.7,
109853,10.1021/am503284b,10.1021/am503284b,BTD-F-DKPP,PCBM,BTD-F-DKPP,PCBM,CCCCCCCCN1C(=O)C2=C(c3ccc(-c4ccc5c(c4)C(CCCCCCCC)(CCCCCCCC)c4cc(-c6sc(-c7ccc(-c8cc(CCCCCC)c(-c9ccc%10c(c9)C(CCCCCCCC)(CCCCCCCC)c9ccccc9-%10)s8)c8nsnc78)cc6CCCCCC)ccc4-5)s3)N(CCCCCCCC)C(=O)C2=C1c1cccs1,CCCCC(=O)OCC1(C2=CC=CC=C2)C3=CC=CC4=CC=CC5=CC=CC6=CC=CC7=CC=CC1=C7C6=C5C4=C3,0.636,4.4,41.6,1.19,1.1641344000000002,2.173579831932749,1.17,1.19,,,,,ITO/PEDOT:PSS/active layer/Mg/Al,solar cell,,,PEDOT:PSS,PEDOT:PSS,,chlorobenzene,,,-5.12,-3.35,,-6.1,-3.7,
109854,10.1021/am503284b,10.1021/am503284b,BTD-F-DKPP,PCBM,BTD-F-DKPP,PCBM,CCCCCCCCN1C(=O)C2=C(c3ccc(-c4ccc5c(c4)C(CCCCCCCC)(CCCCCCCC)c4cc(-c6sc(-c7ccc(-c8cc(CCCCCC)c(-c9ccc%10c(c9)C(CCCCCCCC)(CCCCCCCC)c9ccccc9-%10)s8)c8nsnc78)cc6CCCCCC)ccc4-5)s3)N(CCCCCCCC)C(=O)C2=C1c1cccs1,CCCCC(=O)OCC1(C2=CC=CC=C2)C3=CC=CC4=CC=CC5=CC=CC6=CC=CC7=CC=CC1=C7C6=C5C4=C3,0.689,4.7,41.0,1.25,1.327703,6.216239999999988,1.23,1.25,,,,,ITO/PEDOT:PSS/active layer/Mg/Al,solar cell,,,PEDOT:PSS,PEDOT:PSS,,chlorobenzene,,,-5.12,-3.35,,-6.1,-3.7,
109855,10.1021/am503284b,10.1021/am503284b,BTD-F-DKPP,PCBM,BTD-F-DKPP,PCBM,CCCCCCCCN1C(=O)C2=C(c3ccc(-c4ccc5c(c4)C(CCCCCCCC)(CCCCCCCC)c4cc(-c6sc(-c7ccc(-c8cc(CCCCCC)c(-c9ccc%10c(c9)C(CCCCCCCC)(CCCCCCCC)c9ccccc9-%10)s8)c8nsnc78)cc6CCCCCC)ccc4-5)s3)N(CCCCCCCC)C(=O)C2=C1c1cccs1,CCCCC(=O)OCC1(C2=CC=CC=C2)C3=CC=CC4=CC=CC5=CC=CC6=CC=CC7=CC=CC1=C7C6=C5C4=C3,0.721,4.8,39.1,1.39,1.3531728,2.649438848920852,1.38,1.39,,,,,ITO/PEDOT:PSS/active layer/Mg/Al,solar cell,,,PEDOT:PSS,PEDOT:PSS,,chlorobenzene,,,-5.12,-3.35,,-6.1,-3.7,
109856,10.1021/am503284b,10.1021/am503284b,PCDTBT,PCBM,PCDTBT,PCBM,CCCCCCCCC(CCCCCCCC)n1c2ccccc2c2ccc(-c3ccc(-c4ccc(-c5cccs5)c5nsnc45)s3)cc21,CCCCC(=O)OCC1(C2=CC=CC=C2)C3=CC=CC4=CC=CC5=CC=CC6=CC=CC7=CC=CC1=C7C6=C5C4=C3,0.832,10.1,51.2,4.56,4.302438400000001,5.648280701754364,4.52,4.56,,chlorobenzene (host solvent),,,ITO/PEDOT:PSS/active layer/Mg/Al,conventional,,,PEDOT:PSS,PEDOT:PSS,,chlorobenzene,chlorobenzene,,-5.5,-3.6,,-6.1,-3.7,
109857,10.1021/am503284b,10.1021/am503284b,PCDTBT,PCBM,PCDTBT,PCBM,CCCCCCCCC(CCCCCCCC)n1c2ccccc2c2ccc(-c3ccc(-c4ccc(-c5cccs5)c5nsnc45)s3)cc21,CCCCC(=O)OCC1(C2=CC=CC=C2)C3=CC=CC4=CC=CC5=CC=CC6=CC=CC7=CC=CC1=C7C6=C5C4=C3,0.835,10.2,51.6,4.72,4.394772,6.890423728813561,4.67,4.72,,hexane,hexane,,ITO/PEDOT:PSS/active layer/Mg/Al,conventional,,,PEDOT:PSS,PEDOT:PSS,,chlorobenzene,chlorobenzene,,-5.5,-3.6,,-6.1,-3.7,
109858,10.1021/am503284b,10.1021/am503284b,PCDTBT,PCBM,PCDTBT,PCBM,CCCCCCCCC(CCCCCCCC)n1c2ccccc2c2ccc(-c3ccc(-c4ccc(-c5cccs5)c5nsnc45)s3)cc21,CCCCC(=O)OCC1(C2=CC=CC=C2)C3=CC=CC4=CC=CC5=CC=CC6=CC=CC7=CC=CC1=C7C6=C5C4=C3,0.859,10.5,50.0,4.69,4.50975,3.843283582089553,4.65,4.69,,thiophene,thiophene,,ITO/PEDOT:PSS/active layer/Mg/Al,conventional,,,PEDOT:PSS,PEDOT:PSS,,chlorobenzene,chlorobenzene,,-5.5,-3.6,,-6.1,-3.7,
109859,10.1021/am503284b,10.1021/am503284b,PCDTBT,PCBM,PCDTBT,PCBM,CCCCCCCCC(CCCCCCCC)n1c2ccccc2c2ccc(-c3ccc(-c4ccc(-c5cccs5)c5nsnc45)s3)cc21,CCCCC(=O)OCC1(C2=CC=CC=C2)C3=CC=CC4=CC=CC5=CC=CC6=CC=CC7=CC=CC1=C7C6=C5C4=C3,0.914,10.2,55.2,5.37,5.1461856,4.167865921787714,5.33,5.37,,methanol,methanol,,ITO/PEDOT:PSS/active layer/Mg/Al,conventional,,,PEDOT:PSS,PEDOT:PSS,,chlorobenzene,chlorobenzene,,-5.5,-3.6,,-6.1,-3.7,
109860,10.1021/am503284b,10.1021/am503284b,PCDTBT,PCBM,PCDTBT,PCBM,CCCCCCCCC(CCCCCCCC)n1c2ccccc2c2ccc(-c3ccc(-c4ccc(-c5cccs5)c5nsnc45)s3)cc21,CCCCC(=O)OCC1(C2=CC=CC=C2)C3=CC=CC4=CC=CC5=CC=CC6=CC=CC7=CC=CC1=C7C6=C5C4=C3,0.901,10.3,52.8,5.26,4.8999984,6.844136882129267,5.2,5.26,,DMSO,DMSO,,ITO/PEDOT:PSS/active layer/Mg/Al,conventional,,,PEDOT:PSS,PEDOT:PSS,,chlorobenzene,chlorobenzene,,-5.5,-3.6,,-6.1,-3.7,
109861,10.1021/am505616x,10.1021/am505616x,P3HT,MPC60BA,P3HT,MPC60BA,CCCCCCc1ccsc1,,0.76,5.53,60.1,2.55,2.5258828,0.9457725490196104,,,1:0.6,,,0 wt% CN,ITO/PEDOT:PSS/P3HT:Bis-Adduct Fullerene/Ca/Al,conventional,,,PEDOT:PSS,,,o-dichlorobenzene,,150.0,-5.01,-3.12,,,,
109862,10.1021/am505616x,10.1021/am505616x,P3HT,MPC60BA,P3HT,MPC60BA,CCCCCCc1ccsc1,,0.76,6.02,66.7,3.05,3.0516584,0.0543737704918088,,,1:0.6,5 wt % CN,CN,5 wt% CN,ITO/PEDOT:PSS/P3HT:Bis-Adduct Fullerene/Ca/Al,conventional,,,PEDOT:PSS,,,o-dichlorobenzene,,150.0,-5.01,-3.12,,,,
109863,10.1021/am505616x,10.1021/am505616x,P3HT,MTC60BA,P3HT,MTC60BA,CCCCCCc1ccsc1,,0.72,5.87,65.3,2.76,2.7598392,0.0058260869565122,,,1:1,,,0 wt% CN,ITO/PEDOT:PSS/P3HT:Bis-Adduct Fullerene/Ca/Al,conventional,,,PEDOT:PSS,,,o-dichlorobenzene,,150.0,-5.01,-3.12,,,,
109864,10.1021/am505616x,10.1021/am505616x,P3HT,MTC60BA,P3HT,MTC60BA,CCCCCCc1ccsc1,,0.78,9.04,69.8,4.92,4.921737599999999,0.0353170731707182,,,1:1,3 wt % CN,CN,3 wt% CN,ITO/PEDOT:PSS/P3HT:Bis-Adduct Fullerene/Ca/Al,conventional,,,PEDOT:PSS,,,o-dichlorobenzene,,150.0,-5.01,-3.12,,,,
109865,10.1021/am505616x,10.1021/am505616x,P3HT,MPC70BA,P3HT,MPC70BA,CCCCCCc1ccsc1,,0.78,6.04,60.4,2.84,2.8455648,0.1959436619718205,,,1:1,,,0 wt% CN,ITO/PEDOT:PSS/P3HT:Bis-Adduct Fullerene/Ca/Al,conventional,,,PEDOT:PSS,,,o-dichlorobenzene,,150.0,-5.01,-3.12,,,,
109866,10.1021/am505616x,10.1021/am505616x,P3HT,MPC70BA,P3HT,MPC70BA,CCCCCCc1ccsc1,,0.86,8.02,67.0,4.5,4.621124,2.691644444444445,,,1:1,5 wt % CN,CN,5 wt% CN,ITO/PEDOT:PSS/P3HT:Bis-Adduct Fullerene/Ca/Al,conventional,,,PEDOT:PSS,,,o-dichlorobenzene,,150.0,-5.01,-3.12,,,,
109867,10.1021/am505616x,10.1021/am505616x,P3HT,MTC70BA,P3HT,MTC70BA,CCCCCCc1ccsc1,,0.78,7.05,58.2,3.2,3.2004180000000004,0.0130625000000078,,,1:0.6,,,0 wt% CN,ITO/PEDOT:PSS/P3HT:Bis-Adduct Fullerene/Ca/Al,conventional,,,PEDOT:PSS,,,o-dichlorobenzene,,150.0,-5.01,-3.12,,,,
109868,10.1021/am505616x,10.1021/am505616x,P3HT,MTC70BA,P3HT,MTC70BA,CCCCCCc1ccsc1,,0.8,7.27,66.1,3.84,3.844376,0.1139583333333258,,,1:0.6,5 wt % CN,CN,5 wt% CN,ITO/PEDOT:PSS/P3HT:Bis-Adduct Fullerene/Ca/Al,conventional,,,PEDOT:PSS,,,o-dichlorobenzene,,150.0,-5.01,-3.12,,,,
109869,10.1021/am505616x,10.1021/am505616x,P3HT,PC61BM,P3HT,PC61BM,CCCCCCc1ccsc1,COC(=O)CCCC1(c2ccccc2)C23c4c5c6c7c8c9c(c%10c%11c2c2c%12c4c4c%13c5c5c7c7c8c8c%14c9c%10c9c%10c%11c2c2c%11c%12c4c4c%12c%13c5c5c7c7c8c8c%14c9c9c%10c2c2c%11c4c4c%12c5c7c5c8c9c2c45)C613,0.62,9.75,58.3,3.52,3.524235,0.1203124999999996,,,1:1,,,,ITO/PEDOT:PSS/P3HT:Bis-Adduct Fullerene/Ca/Al,conventional,,,PEDOT:PSS,,,o-dichlorobenzene,,150.0,-5.01,-3.12,,-6.1,-3.7,
109870,10.1021/am505916q,10.1021/am505916q,PBDTTT-C-T,PC71BM,PBDTTT-C-T,PC71BM,CCCCC(CC)CC(=O)c1cc2c(-c3cc4c(-c5ccc(CC(CC)CCCC)s5)c5sccc5c(-c5ccc(CC(CC)CCCC)s5)c4s3)scc2s1,COC(=O)CCCC1(c2ccccc2)C23c4c5ccc6c7cc8c9c%10c(cc%11cc%12c%13c%14c(cc%15c%16ccc-5c2c%16c2c5c%16c%17c(c(c46)c7c9c%17c4c%10c%11c%13c4c%16c%14c%152)C513)C%12)C8,0.758,14.97,58.0,6.58,6.5814108,0.0214407294832749,,,1:1.5,"1,8-diiodooctane",,3 vol%,ITO/PEDOT:PSS/PBDTTT-C-T:PC71BM/LiF/Al,conventional,LiF,LiF,PEDOT:PSS,PEDOT:PSS,,"1,2-dichlorobenzene",,,-5.13,-3.27,,-5.9,-3.9,
109871,10.1021/am505916q,10.1021/am505916q,PBDTTT-C-T,PC71BM,PBDTTT-C-T,PC71BM,CCCCC(CC)CC(=O)c1cc2c(-c3cc4c(-c5ccc(CC(CC)CCCC)s5)c5sccc5c(-c5ccc(CC(CC)CCCC)s5)c4s3)scc2s1,COC(=O)CCCC1(c2ccccc2)C23c4c5ccc6c7cc8c9c%10c(cc%11cc%12c%13c%14c(cc%15c%16ccc-5c2c%16c2c5c%16c%17c(c(c46)c7c9c%17c4c%10c%11c%13c4c%16c%14c%152)C513)C%12)C8,0.758,17.22,57.8,7.54,7.544495279999999,0.0596190981432182,,,1:1.5,"1,8-diiodooctane",,3 vol%,ITO/GO-Ag NPs/PEDOT:PSS/PBDTTT-C-T:PC71BM/LiF/Al,conventional,LiF,LiF,PEDOT:PSS,PEDOT:PSS,,"1,2-dichlorobenzene",,,-5.13,-3.27,,-5.9,-3.9,
109872,10.1021/am505916q,10.1021/am505916q,P3HT,PC61BM,P3HT,PC61BM,CCCCCCc1ccsc1,COC(=O)CCCC1(c2ccccc2)C23c4c5c6c7c8c9c(c%10c%11c2c2c%12c4c4c%13c5c5c7c7c8c8c%14c9c%10c9c%10c%11c2c2c%11c%12c4c4c%12c%13c5c5c7c7c8c8c%14c9c9c%10c2c2c%11c4c4c%12c5c7c5c8c9c2c45)C613,0.606,9.26,65.0,3.65,3.647514,0.0681095890411016,,,1:1,,,,ITO/PEDOT:PSS/P3HT:PC61BM/LiF/Al,conventional,LiF,LiF,PEDOT:PSS,PEDOT:PSS,,"1,2-dichlorobenzene",,,-5.01,-3.12,,-6.1,-3.7,
109873,10.1021/am505916q,10.1021/am505916q,P3HT,PC61BM,P3HT,PC61BM,CCCCCCc1ccsc1,COC(=O)CCCC1(c2ccccc2)C23c4c5c6c7c8c9c(c%10c%11c2c2c%12c4c4c%13c5c5c7c7c8c8c%14c9c%10c9c%10c%11c2c2c%11c%12c4c4c%12c%13c5c5c7c7c8c8c%14c9c9c%10c2c2c%11c4c4c%12c5c7c5c8c9c2c45)C613,0.606,10.33,64.6,4.04,4.043947079999999,0.0976999999999695,,,1:1,,,,ITO/GO-Ag NPs/PEDOT:PSS/P3HT:PC61BM/LiF/Al,conventional,LiF,LiF,PEDOT:PSS,PEDOT:PSS,,"1,2-dichlorobenzene",,,-5.01,-3.12,,-6.1,-3.7,
109874,10.1021/am5061189,10.1021/am5061189,PF8TTBT,PC71BM,PF8TTBT,PC71BM,CCCCCCCCOc1c(OCCCCCCCC)c(-c2cc3sc(-c4ccc5c(c4)C(CCCCCCCC)(CCCCCCCC)c4ccccc4-5)cc3s2)c2nsnc2c1-c1cc2sccc2s1,COC(=O)CCCC1(c2ccccc2)C23c4c5ccc6c7cc8c9c%10c(cc%11cc%12c%13c%14c(cc%15c%16ccc-5c2c%16c2c5c%16c%17c(c(c46)c7c9c%17c4c%10c%11c%13c4c%16c%14c%152)C513)C%12)C8,0.92,11.7,39.0,4.2,4.19796,0.0485714285714295,,,1:4,,,,ITO/PEDOT:PSS/active layer/LiF/Al,conventional,LiF,LiF,PEDOT:PSS,PEDOT:PSS,,o-dichlorobenzene,o-DCB,,-5.44,-3.6,,-5.9,-3.9,
109875,10.1021/am5061189,10.1021/am5061189,PF8TTBT,PC71BM,PF8TTBT,PC71BM,CCCCCCCCOc1c(OCCCCCCCC)c(-c2cc3sc(-c4ccc5c(c4)C(CCCCCCCC)(CCCCCCCC)c4ccccc4-5)cc3s2)c2nsnc2c1-c1cc2sccc2s1,COC(=O)CCCC1(c2ccccc2)C23c4c5ccc6c7cc8c9c%10c(cc%11cc%12c%13c%14c(cc%15c%16ccc-5c2c%16c2c5c%16c%17c(c(c46)c7c9c%17c4c%10c%11c%13c4c%16c%14c%152)C513)C%12)C8,0.91,12.8,39.0,4.5,4.54272,0.9493333333333354,,,1:4,DIO 2%,DIO,2%,ITO/PEDOT:PSS/active layer/LiF/Al,conventional,LiF,LiF,PEDOT:PSS,PEDOT:PSS,,o-dichlorobenzene,o-DCB,,-5.44,-3.6,,-5.9,-3.9,
109876,10.1021/am5061189,10.1021/am5061189,PF10TTBT,PC71BM,PF10TTBT,PC71BM,CCCCCCCCOc1c(OCCCCCCCC)c(-c2cc3sc(-c4ccc5c(c4)C(CCC(C)CCCC(C)C)(CCC(C)CCCC(C)C)c4ccccc4-5)cc3s2)c2nsnc2c1-c1cc2sccc2s1,COC(=O)CCCC1(c2ccccc2)C23c4c5ccc6c7cc8c9c%10c(cc%11cc%12c%13c%14c(cc%15c%16ccc-5c2c%16c2c5c%16c%17c(c(c46)c7c9c%17c4c%10c%11c%13c4c%16c%14c%152)C513)C%12)C8,0.94,12.3,41.0,4.7,4.740419999999999,0.8599999999999837,,,1:4,,,,ITO/PEDOT:PSS/active layer/LiF/Al,conventional,LiF,LiF,PEDOT:PSS,PEDOT:PSS,,o-dichlorobenzene,o-DCB,,-5.47,-3.6,,-5.9,-3.9,
109877,10.1021/am5061189,10.1021/am5061189,PF10TTBT,PC71BM,PF10TTBT,PC71BM,CCCCCCCCOc1c(OCCCCCCCC)c(-c2cc3sc(-c4ccc5c(c4)C(CCC(C)CCCC(C)C)(CCC(C)CCCC(C)C)c4ccccc4-5)cc3s2)c2nsnc2c1-c1cc2sccc2s1,COC(=O)CCCC1(c2ccccc2)C23c4c5ccc6c7cc8c9c%10c(cc%11cc%12c%13c%14c(cc%15c%16ccc-5c2c%16c2c5c%16c%17c(c(c46)c7c9c%17c4c%10c%11c%13c4c%16c%14c%152)C513)C%12)C8,0.94,13.1,45.0,5.5,5.541299999999999,0.7509090909090688,,,1:4,DIO 2%,DIO,2%,ITO/PEDOT:PSS/active layer/LiF/Al,conventional,LiF,LiF,PEDOT:PSS,PEDOT:PSS,,o-dichlorobenzene,o-DCB,,-5.47,-3.6,,-5.9,-3.9,
109878,10.1021/am5061189,10.1021/am5061189,PFehTTBT,PC71BM,PFehTTBT,PC71BM,CCCCCCCCOc1c(OCCCCCCCC)c(-c2cc3sc(-c4ccc5c(c4)C(CC(CC)CCCC)(CC(CC)CCCC)c4ccccc4-5)cc3s2)c2nsnc2c1-c1cc2sccc2s1,COC(=O)CCCC1(c2ccccc2)C23c4c5ccc6c7cc8c9c%10c(cc%11cc%12c%13c%14c(cc%15c%16ccc-5c2c%16c2c5c%16c%17c(c(c46)c7c9c%17c4c%10c%11c%13c4c%16c%14c%152)C513)C%12)C8,0.95,13.0,43.0,5.3,5.310499999999999,0.1981132075471605,,,1:4,,,,ITO/PEDOT:PSS/active layer/LiF/Al,conventional,LiF,LiF,PEDOT:PSS,PEDOT:PSS,,o-dichlorobenzene,o-DCB,,-5.44,-3.6,,-5.9,-3.9,
109879,10.1021/am5061189,10.1021/am5061189,PFehTTBT,PC71BM,PFehTTBT,PC71BM,CCCCCCCCOc1c(OCCCCCCCC)c(-c2cc3sc(-c4ccc5c(c4)C(CC(CC)CCCC)(CC(CC)CCCC)c4ccccc4-5)cc3s2)c2nsnc2c1-c1cc2sccc2s1,COC(=O)CCCC1(c2ccccc2)C23c4c5ccc6c7cc8c9c%10c(cc%11cc%12c%13c%14c(cc%15c%16ccc-5c2c%16c2c5c%16c%17c(c(c46)c7c9c%17c4c%10c%11c%13c4c%16c%14c%152)C513)C%12)C8,0.94,13.3,44.0,5.5,5.50088,0.0160000000000079,,,1:4,DIO 2%,DIO,2%,ITO/PEDOT:PSS/active layer/LiF/Al,conventional,LiF,LiF,PEDOT:PSS,PEDOT:PSS,,o-dichlorobenzene,o-DCB,,-5.44,-3.6,,-5.9,-3.9,
109880,10.1021/am5061189,10.1021/am5061189,PFehTTBT,PC71BM,PFehTTBT,PC71BM,CCCCCCCCOc1c(OCCCCCCCC)c(-c2cc3sc(-c4ccc5c(c4)C(CC(CC)CCCC)(CC(CC)CCCC)c4ccccc4-5)cc3s2)c2nsnc2c1-c1cc2sccc2s1,COC(=O)CCCC1(c2ccccc2)C23c4c5ccc6c7cc8c9c%10c(cc%11cc%12c%13c%14c(cc%15c%16ccc-5c2c%16c2c5c%16c%17c(c(c46)c7c9c%17c4c%10c%11c%13c4c%16c%14c%152)C513)C%12)C8,0.92,15.1,48.0,6.6,6.66816,1.032727272727283,,,1:4,DIO,DIO,,ITO/PEDOT:PSS/active layer/LiF/Al,conventional,LiF,LiF,PEDOT:PSS,PEDOT:PSS,,o-dichlorobenzene,o-DCB,,-5.44,-3.6,,-5.9,-3.9,
109881,10.1021/am5061189,10.1021/am5061189,PTTBT14,PC61BM,PTTBT14,PC61BM,,COC(=O)CCCC1(c2ccccc2)C23c4c5c6c7c8c9c(c%10c%11c2c2c%12c4c4c%13c5c5c7c7c8c8c%14c9c%10c9c%10c%11c2c2c%11c%12c4c4c%12c%13c5c5c7c7c8c8c%14c9c9c%10c2c2c%11c4c4c%12c5c7c5c8c9c2c45)C613,0.77,5.49,57.0,2.4,2.409561,0.3983750000000063,,,1:1,,,,ITO/PEDOT:PSS/active layer/LiF/Al,conventional,LiF,LiF,PEDOT:PSS,PEDOT:PSS,,o-dichlorobenzene,o-DCB,,,,,-6.1,-3.7,
109882,10.1021/am5061189,10.1021/am5061189,PTTBT14,PC61BM,PTTBT14,PC61BM,,COC(=O)CCCC1(c2ccccc2)C23c4c5c6c7c8c9c(c%10c%11c2c2c%12c4c4c%13c5c5c7c7c8c8c%14c9c%10c9c%10c%11c2c2c%11c%12c4c4c%12c%13c5c5c7c7c8c8c%14c9c9c%10c2c2c%11c4c4c%12c5c7c5c8c9c2c45)C613,0.74,7.0,51.0,2.6,2.6418,1.607692307692301,,,1:1,ODT 2%,ODT,2%,ITO/PEDOT:PSS/active layer/LiF/Al,conventional,LiF,LiF,PEDOT:PSS,PEDOT:PSS,,o-dichlorobenzene,o-DCB,,,,,-6.1,-3.7,
109883,10.1021/am506394m,10.1021/am506394m,PTB7,PC70BM,PTB7,PC70BM,CCCCC(CC)COC(=O)c1sc2c(-c3cc4c(OCC(CC)CCCC)c5sccc5c(OCC(CC)CCCC)c4s3)scc2c1F,CCCCC(=O)OCC1(C2=CC=CC=C2)C3=CC=CC4=CC=CC5=CC=CC6=CC=C7C=CC=CC8=CC=CC1=C8C7=C6C5=C4C3,0.71,13.34,59.0,5.73,5.588126,2.475986038394424,5.52,5.73,1:1.5,"1,8-diiodooctane",DIO,3 vol%,ITO/PEDOT:PSS/active layer/Ca/Al,conventional,,,PEDOT:PSS,PEDOT:PSS,100.0,"chlorobenzene/1,8-diiodooctane (97:3 vol%)",chlorobenzene:DIO (97:3),,-5.19,-3.43,,-6.1,-3.9,
109884,10.1021/am506394m,10.1021/am506394m,PTB7,C70,PTB7,C70,CCCCC(CC)COC(=O)c1sc2c(-c3cc4c(OCC(CC)CCCC)c5sccc5c(OCC(CC)CCCC)c4s3)scc2c1F,c12c3c4c5c1c1c6c7c2c2c8c3c3c9c4c4c%10c5c5c1c1c6c6c%11c%12c%13c%14c%15c%16c%17c%14c%14c%18c%13c%11c1c1c5c%10c5c(c%14c%10c%17c%11c%13c%16c%14c%16c%15c%12c%12c%16c(c2c7c%126)c2c8c3c(c%13c%142)c2c9c4c5c%10c%112)c%181,0.59,9.21,41.0,2.22,2.2278990000000003,0.3558108108108153,2.13,2.22,1:2,,,,ITO/PEDOT:PSS/active layer/Ca/Al,conventional,,,PEDOT:PSS,PEDOT:PSS,100.0,"1,2-dichlorobenzene",o-DCB,,-5.19,-3.43,,,,
109885,10.1021/am506394m,10.1021/am506394m,PTB7,C70,PTB7,C70,CCCCC(CC)COC(=O)c1sc2c(-c3cc4c(OCC(CC)CCCC)c5sccc5c(OCC(CC)CCCC)c4s3)scc2c1F,c12c3c4c5c1c1c6c7c2c2c8c3c3c9c4c4c%10c5c5c1c1c6c6c%11c%12c%13c%14c%15c%16c%17c%14c%14c%18c%13c%11c1c1c5c%10c5c(c%14c%10c%17c%11c%13c%16c%14c%16c%15c%12c%12c%16c(c2c7c%126)c2c8c3c(c%13c%142)c2c9c4c5c%10c%112)c%181,0.61,9.08,55.0,3.17,3.0463400000000003,3.900946372239737,2.8,3.17,1:3,,,,ITO/PEDOT:PSS/active layer/Ca/Al,conventional,,,PEDOT:PSS,PEDOT:PSS,100.0,"1,2-dichlorobenzene",o-DCB,,-5.19,-3.43,,,,
109886,10.1021/am506394m,10.1021/am506394m,PCDTBT,PC70BM,PCDTBT,PC70BM,CCCCCCCCC(CCCCCCCC)n1c2ccccc2c2ccc(-c3ccc(-c4ccc(-c5cccs5)c5nsnc45)s3)cc21,CCCCC(=O)OCC1(C2=CC=CC=C2)C3=CC=CC4=CC=CC5=CC=CC6=CC=C7C=CC=CC8=CC=CC1=C8C7=C6C5=C4C3,0.91,8.41,62.0,4.8,4.744922,1.1474583333333326,4.56,4.8,1:4,,,,ITO/PEDOT:PSS/active layer/Ca/Al,conventional,,,PEDOT:PSS,PEDOT:PSS,70.0,"1,2-dichlorobenzene",o-DCB,,-5.5,-3.6,,-6.1,-3.9,
109887,10.1021/am506394m,10.1021/am506394m,PCDTBT,C70,PCDTBT,C70,CCCCCCCCC(CCCCCCCC)n1c2ccccc2c2ccc(-c3ccc(-c4ccc(-c5cccs5)c5nsnc45)s3)cc21,c12c3c4c5c1c1c6c7c2c2c8c3c3c9c4c4c%10c5c5c1c1c6c6c%11c%12c%13c%14c%15c%16c%17c%14c%14c%18c%13c%11c1c1c5c%10c5c(c%14c%10c%17c%11c%13c%16c%14c%16c%15c%12c%12c%16c(c2c7c%126)c2c8c3c(c%13c%142)c2c9c4c5c%10c%112)c%181,0.67,8.5,40.0,2.3,2.278,0.956521739130426,2.04,2.3,1:1,,,,ITO/PEDOT:PSS/active layer/Ca/Al,conventional,,,PEDOT:PSS,PEDOT:PSS,70.0,"1,2-dichlorobenzene",o-DCB,,-5.5,-3.6,,,,
109888,10.1021/am506394m,10.1021/am506394m,PCDTBT,C70,PCDTBT,C70,CCCCCCCCC(CCCCCCCC)n1c2ccccc2c2ccc(-c3ccc(-c4ccc(-c5cccs5)c5nsnc45)s3)cc21,c12c3c4c5c1c1c6c7c2c2c8c3c3c9c4c4c%10c5c5c1c1c6c6c%11c%12c%13c%14c%15c%16c%17c%14c%14c%18c%13c%11c1c1c5c%10c5c(c%14c%10c%17c%11c%13c%16c%14c%16c%15c%12c%12c%16c(c2c7c%126)c2c8c3c(c%13c%142)c2c9c4c5c%10c%112)c%181,0.78,11.31,50.0,4.44,4.410900000000001,0.6554054054053982,4.13,4.44,1:2,,,,ITO/PEDOT:PSS/active layer/Ca/Al,conventional,,,PEDOT:PSS,PEDOT:PSS,70.0,"1,2-dichlorobenzene",o-DCB,,-5.5,-3.6,,,,
109889,10.1021/am506394m,10.1021/am506394m,PCDTBT,C70,PCDTBT,C70,CCCCCCCCC(CCCCCCCC)n1c2ccccc2c2ccc(-c3ccc(-c4ccc(-c5cccs5)c5nsnc45)s3)cc21,c12c3c4c5c1c1c6c7c2c2c8c3c3c9c4c4c%10c5c5c1c1c6c6c%11c%12c%13c%14c%15c%16c%17c%14c%14c%18c%13c%11c1c1c5c%10c5c(c%14c%10c%17c%11c%13c%16c%14c%16c%15c%12c%12c%16c(c2c7c%126)c2c8c3c(c%13c%142)c2c9c4c5c%10c%112)c%181,0.75,11.66,47.0,4.09,4.110150000000001,0.4926650366748411,3.88,4.09,1:3,,,,ITO/PEDOT:PSS/active layer/Ca/Al,conventional,,,PEDOT:PSS,PEDOT:PSS,70.0,"1,2-dichlorobenzene",o-DCB,,-5.5,-3.6,,,,
109890,10.1021/am506394m,10.1021/am506394m,PCDTBT,C70,PCDTBT,C70,CCCCCCCCC(CCCCCCCC)n1c2ccccc2c2ccc(-c3ccc(-c4ccc(-c5cccs5)c5nsnc45)s3)cc21,c12c3c4c5c1c1c6c7c2c2c8c3c3c9c4c4c%10c5c5c1c1c6c6c%11c%12c%13c%14c%15c%16c%17c%14c%14c%18c%13c%11c1c1c5c%10c5c(c%14c%10c%17c%11c%13c%16c%14c%16c%15c%12c%12c%16c(c2c7c%126)c2c8c3c(c%13c%142)c2c9c4c5c%10c%112)c%181,0.74,10.15,53.0,4.02,3.98083,0.9743781094527236,3.79,4.02,1:4,,,,ITO/PEDOT:PSS/active layer/Ca/Al,conventional,,,PEDOT:PSS,PEDOT:PSS,70.0,"1,2-dichlorobenzene",o-DCB,,-5.5,-3.6,,,,
109891,10.1021/am508026s,10.1021/am508026s,PDPPTT-T-10,PC71BM,C1,PC71BM,CCCCCCCCCCC(CCCCCCCC)CN1C(=O)C2=C(c3cc4sc(-c5cccs5)cc4s3)N(CC(CCCCCCCC)CCCCCCCCCC)C(=O)C2=C1c1cc2sccc2s1,COC(=O)CCCC1(c2ccccc2)C23c4c5ccc6c7cc8c9c%10c(cc%11cc%12c%13c%14c(cc%15c%16ccc-5c2c%16c2c5c%16c%17c(c(c46)c7c9c%17c4c%10c%11c%13c4c%16c%14c%152)C513)C%12)C8,0.6,17.26,56.0,5.79,5.79936,0.1616580310880835,5.6,5.79,1:2,DIO (1%),DIO,1%,ITO/PEDOT:PSS/PDPPTT-T:PC71BM/LiF/Al,conventional,LiF,LiF,PEDOT:PSS,PEDOT:PSS,171.0,"chloroform:1,2-dichlorobenzene (4:1, v/v)",chloroform:o-DCB (4:1),,-5.16,-3.77,,-5.9,-3.9,
109892,10.1021/am508026s,10.1021/am508026s,PDPPTT-T-12,PC71BM,PDPPTT-T-12,PC71BM,CCCCCCCCCCCCC(CCCCCCCCCC)CN1C(=O)C2=C(c3cc4sc(-c5cccs5)cc4s3)N(CC(CCCCCCCCCC)CCCCCCCCCCCC)C(=O)C2=C1c1cc2sccc2s1,COC(=O)CCCC1(c2ccccc2)C23c4c5ccc6c7cc8c9c%10c(cc%11cc%12c%13c%14c(cc%15c%16ccc-5c2c%16c2c5c%16c%17c(c(c46)c7c9c%17c4c%10c%11c%13c4c%16c%14c%152)C513)C%12)C8,0.62,15.02,53.0,4.93,4.9355720000000005,0.1130223123732413,4.71,4.93,1:2,DIO (1%),DIO,1%,ITO/PEDOT:PSS/PDPPTT-T:PC71BM/LiF/Al,conventional,LiF,LiF,PEDOT:PSS,PEDOT:PSS,168.0,"chloroform:1,2-dichlorobenzene (4:1, v/v)",chloroform:o-DCB (4:1),,-5.19,-3.81,,-5.9,-3.9,
109893,10.1021/am508026s,10.1021/am508026s,PDPPTT-T-14,PC71BM,PDPPTT-T-14,PC71BM,CCCCCCCCCCCCCCC(CCCCCCCCCCCC)CN1C(=O)C2=C(c3cc4sc(-c5cccs5)cc4s3)N(CC(CCCCCCCCCCCC)CCCCCCCCCCCCCC)C(=O)C2=C1c1cc2sccc2s1,COC(=O)CCCC1(c2ccccc2)C23c4c5ccc6c7cc8c9c%10c(cc%11cc%12c%13c%14c(cc%15c%16ccc-5c2c%16c2c5c%16c%17c(c(c46)c7c9c%17c4c%10c%11c%13c4c%16c%14c%152)C513)C%12)C8,0.6,7.2,50.0,2.16,2.16,0.0,2.14,2.16,1:2,DIO (1%),DIO,1%,ITO/PEDOT:PSS/PDPPTT-T:PC71BM/LiF/Al,conventional,LiF,LiF,PEDOT:PSS,PEDOT:PSS,166.0,"chloroform:1,2-dichlorobenzene (4:1, v/v)",chloroform:o-DCB (4:1),,-5.18,-3.79,,-5.9,-3.9,
109894,10.1021/am508026s,10.1021/am508026s,PDPPTT-T-16,PC71BM,PDPPTT-T-16,PC71BM,CCCCCCCCCCCCCCCCC(CCCCCCCCCCCCCC)CN1C(=O)C2=C(c3cc4sc(-c5cccs5)cc4s3)N(CC(CCCCCCCCCCCCCC)CCCCCCCCCCCCCCCC)C(=O)C2=C1c1cc2sccc2s1,COC(=O)CCCC1(c2ccccc2)C23c4c5ccc6c7cc8c9c%10c(cc%11cc%12c%13c%14c(cc%15c%16ccc-5c2c%16c2c5c%16c%17c(c(c46)c7c9c%17c4c%10c%11c%13c4c%16c%14c%152)C513)C%12)C8,0.6,4.68,45.0,1.26,1.2635999999999998,0.2857142857142719,1.2,1.26,1:2,DIO (1%),DIO,1%,ITO/PEDOT:PSS/PDPPTT-T:PC71BM/LiF/Al,conventional,LiF,LiF,PEDOT:PSS,PEDOT:PSS,161.0,"chloroform:1,2-dichlorobenzene (4:1, v/v)",chloroform:o-DCB (4:1),,-5.2,-3.8,,-5.9,-3.9,
109895,10.1021/am508026s,10.1021/am508026s,PDPPTT-T-18,PC71BM,PDPPTT-T-18,PC71BM,CCCCCCCCCCCCCCCCCCC(CCCCCCCCCCCCCCCC)CN1C(=O)C2=C(c3cc4sc(-c5cccs5)cc4s3)N(CC(CCCCCCCCCCCCCCCC)CCCCCCCCCCCCCCCCCC)C(=O)C2=C1c1cc2sccc2s1,COC(=O)CCCC1(c2ccccc2)C23c4c5ccc6c7cc8c9c%10c(cc%11cc%12c%13c%14c(cc%15c%16ccc-5c2c%16c2c5c%16c%17c(c(c46)c7c9c%17c4c%10c%11c%13c4c%16c%14c%152)C513)C%12)C8,0.6,3.81,34.0,0.78,0.77724,0.3538461538461518,0.71,0.78,1:2,DIO (1%),DIO,1%,ITO/PEDOT:PSS/PDPPTT-T:PC71BM/LiF/Al,conventional,LiF,LiF,PEDOT:PSS,PEDOT:PSS,157.0,"chloroform:1,2-dichlorobenzene (4:1, v/v)",chloroform:o-DCB (4:1),,-5.23,-3.84,,-5.9,-3.9,
109896,10.1021/am5089956,10.1021/am5089956,Boc-PBDT-I,PC71BM,Boc-PBDT-I,PC71BM,CCCCCCCCCCc1cc(-c2c3cc(-c4ccc(-c5ccc6c(c5)N(C(=O)OC(C)(C)C)/C(=C5\C(=O)c7ccc(-c8cccs8)cc7N5C(=O)OC(C)(C)C)C6=O)s4)sc3c(-c3cc(CCCCCCCCCC)c(CCCCCCCCCC)s3)c3ccsc23)sc1CCCCCCCCCC,COC(=O)CCCC1(c2ccccc2)C23c4c5ccc6c7cc8c9c%10c(cc%11cc%12c%13c%14c(cc%15c%16ccc-5c2c%16c2c5c%16c%17c(c(c46)c7c9c%17c4c%10c%11c%13c4c%16c%14c%152)C513)C%12)C8,0.77,2.84,34.5,0.75,0.754446,0.5927999999999933,,,1:4,,,,ITO/PFN-OX/active layer/MoO3/Al,inverted,PFN-OX,PFN-OX,MoO3,MoO3,90.0,"1,2-dichlorobenzene",o-DCB,,-5.65,-3.77,,-5.9,-3.9,
109897,10.1021/am5089956,10.1021/am5089956,Boc-PBDT-I,PC71BM,Boc-PBDT-I,PC71BM,CCCCCCCCCCc1cc(-c2c3cc(-c4ccc(-c5ccc6c(c5)N(C(=O)OC(C)(C)C)/C(=C5\C(=O)c7ccc(-c8cccs8)cc7N5C(=O)OC(C)(C)C)C6=O)s4)sc3c(-c3cc(CCCCCCCCCC)c(CCCCCCCCCC)s3)c3ccsc23)sc1CCCCCCCCCC,COC(=O)CCCC1(c2ccccc2)C23c4c5ccc6c7cc8c9c%10c(cc%11cc%12c%13c%14c(cc%15c%16ccc-5c2c%16c2c5c%16c%17c(c(c46)c7c9c%17c4c%10c%11c%13c4c%16c%14c%152)C513)C%12)C8,0.77,1.9,37.6,0.55,0.5500879999999999,0.0159999999999756,,,1:4,,,,ITO/PFN-OX/active layer/MoO3/Al,inverted,PFN-OX,PFN-OX,MoO3,MoO3,90.0,"1,2-dichlorobenzene",o-DCB,200.0,-5.65,-3.77,,-5.9,-3.9,
109898,10.1021/am5089956,10.1021/am5089956,Boc-PBDT-II,PC71BM,Boc-PBDT-II,PC71BM,CCCCCCCCCCc1cc(-c2c3cc(-c4sc(-c5ccc6c(c5)N(C(=O)OC(C)(C)C)/C(=C5\C(=O)c7ccc(-c8cc(CCCCCC)cs8)cc7N5C(=O)OC(C)(C)C)C6=O)cc4CCCCCC)sc3c(-c3cc(CCCCCCCCCC)c(CCCCCCCCCC)s3)c3ccsc23)sc1CCCCCCCCCC,COC(=O)CCCC1(c2ccccc2)C23c4c5ccc6c7cc8c9c%10c(cc%11cc%12c%13c%14c(cc%15c%16ccc-5c2c%16c2c5c%16c%17c(c(c46)c7c9c%17c4c%10c%11c%13c4c%16c%14c%152)C513)C%12)C8,0.79,2.22,32.6,0.57,0.5717388000000001,0.3050526315789739,,,1:3,,,,ITO/PFN-OX/active layer/MoO3/Al,inverted,PFN-OX,PFN-OX,MoO3,MoO3,90.0,"1,2-dichlorobenzene",o-DCB,,-5.43,-3.95,,-5.9,-3.9,
109899,10.1021/am5089956,10.1021/am5089956,Boc-PBDT-II,PC71BM,Boc-PBDT-II,PC71BM,CCCCCCCCCCc1cc(-c2c3cc(-c4sc(-c5ccc6c(c5)N(C(=O)OC(C)(C)C)/C(=C5\C(=O)c7ccc(-c8cc(CCCCCC)cs8)cc7N5C(=O)OC(C)(C)C)C6=O)cc4CCCCCC)sc3c(-c3cc(CCCCCCCCCC)c(CCCCCCCCCC)s3)c3ccsc23)sc1CCCCCCCCCC,COC(=O)CCCC1(c2ccccc2)C23c4c5ccc6c7cc8c9c%10c(cc%11cc%12c%13c%14c(cc%15c%16ccc-5c2c%16c2c5c%16c%17c(c(c46)c7c9c%17c4c%10c%11c%13c4c%16c%14c%152)C513)C%12)C8,0.76,3.34,32.9,0.83,0.8351335999999999,0.6185060240963808,,,1:3,,,,ITO/PFN-OX/active layer/MoO3/Al,inverted,PFN-OX,PFN-OX,MoO3,MoO3,90.0,"1,2-dichlorobenzene",o-DCB,200.0,-5.43,-3.95,,-5.9,-3.9,
109900,10.1021/am5089956,10.1021/am5089956,Boc-PBDT-DPP,PC71BM,Boc-PBDT-DPP,PC71BM,CCCCCCCCCCc1cc(-c2c3cc(-c4ccc(C5=C6C(=O)N(C(=O)OC(C)(C)C)C(c7cccs7)=C6C(=O)N5C(=O)OC(C)(C)C)s4)sc3c(-c3cc(CCCCCCCCCC)c(CCCCCCCCCC)s3)c3ccsc23)sc1CCCCCCCCCC,COC(=O)CCCC1(c2ccccc2)C23c4c5ccc6c7cc8c9c%10c(cc%11cc%12c%13c%14c(cc%15c%16ccc-5c2c%16c2c5c%16c%17c(c(c46)c7c9c%17c4c%10c%11c%13c4c%16c%14c%152)C513)C%12)C8,0.69,4.72,56.8,1.85,1.8498624,0.0074378378378476,,,1:3,,,,ITO/PFN-OX/active layer/MoO3/Al,inverted,PFN-OX,PFN-OX,MoO3,MoO3,90.0,"1,2-dichlorobenzene",o-DCB,,-5.38,-3.98,,-5.9,-3.9,
109901,10.1021/am5089956,10.1021/am5089956,Boc-PBDT-DPP,PC71BM,Boc-PBDT-DPP,PC71BM,CCCCCCCCCCc1cc(-c2c3cc(-c4ccc(C5=C6C(=O)N(C(=O)OC(C)(C)C)C(c7cccs7)=C6C(=O)N5C(=O)OC(C)(C)C)s4)sc3c(-c3cc(CCCCCCCCCC)c(CCCCCCCCCC)s3)c3ccsc23)sc1CCCCCCCCCC,COC(=O)CCCC1(c2ccccc2)C23c4c5ccc6c7cc8c9c%10c(cc%11cc%12c%13c%14c(cc%15c%16ccc-5c2c%16c2c5c%16c%17c(c(c46)c7c9c%17c4c%10c%11c%13c4c%16c%14c%152)C513)C%12)C8,0.57,2.09,33.7,0.4,0.4014680999999999,0.3670249999999792,,,1:3,,,,ITO/PFN-OX/active layer/MoO3/Al,inverted,PFN-OX,PFN-OX,MoO3,MoO3,90.0,"1,2-dichlorobenzene",o-DCB,200.0,-5.38,-3.98,,-5.9,-3.9,
109902,10.1021/cm1029744,10.1021/cm1029744,P-1,,PBSTBT,,CCCCCCCC[Si]1(CCCCCCCC)c2cc3c(cc2-c2sccc21)[Si](CCCCCCCC)(CCCCCCCC)c1cc(-c2cccc4nsnc24)sc1-3,,0.88,9.39,52.0,4.3,4.296864,0.0729302325581298,,,,,,,,,,,,,,,,,-5.5,-3.6,,,,
109903,10.1021/cm1029744,10.1021/cm1029744,P-2,,P-2,,CCCCCCCCCCCCN1C(=O)C2=C(c3ccc(-c4cc5c(s4)-c4cc6c(cc4[Si]5(CCCCCCCC)CCCCCCCC)-c4sccc4[Si]6(CCCCCCCC)CCCCCCCC)s3)N(CCCCCCCCCCCC)C(=O)C2=C1c1cccs1,,0.63,3.53,65.0,1.4,1.4455349999999998,3.2524999999999915,,,,,,,,,,,,,,,,,-5.1,-3.7,,,,
109904,10.1021/cm2019586,10.1021/cm2019586,PIDT-BTz,PC70BM,PIDT-BTz,PC70BM,CCCCCCCCCCCCC1(CCCCCCCCCCCC)c2cc3c(cc2-c2sccc21)C(CCCCCCCCCCCC)(CCCCCCCCCCCC)c1cc(-c2ccc(-c4sc(-c5nc(CCCCCC)c(-c6cccs6)s5)nc4CCCCCC)s2)sc1-3,CCCCC(=O)OCC1(C2=CC=CC=C2)C3=CC=CC4=CC=CC5=CC=CC6=CC=C7C=CC=CC8=CC=CC1=C8C7=C6C5=C4C3,0.9,7.43,41.4,2.77,2.768418,0.0571119133574157,,,1:2,,,,ITO/PEDOT:PSS/active layer/Ca/Al,conventional,Ca,Ca,PEDOT:PSS,PEDOT:PSS,,o-dichlorobenzene,chloroform,,-5.26,-2.8,,-6.1,-3.9,
109905,10.1021/cm2019586,10.1021/cm2019586,PIDT-TTz,PC70BM,PIDT-TTz,PC70BM,CCCCCCCCCCCCC1(CCCCCCCCCCCC)c2cc3c(cc2-c2sccc21)C(CCCCCCCCCCCC)(CCCCCCCCCCCC)c1cc(-c2ccc(Cc4nc5sc(-c6cccs6)nc5s4)s2)sc1-3,CCCCC(=O)OCC1(C2=CC=CC=C2)C3=CC=CC4=CC=CC5=CC=CC6=CC=C7C=CC=CC8=CC=CC1=C8C7=C6C5=C4C3,0.89,13.3,48.9,5.79,5.788293000000001,0.0294818652849532,,,1:2,,,,ITO/PEDOT:PSS/active layer/Ca/Al,conventional,Ca,Ca,PEDOT:PSS,PEDOT:PSS,,o-dichlorobenzene,chloroform,,-5.21,-2.94,,-6.1,-3.9,
109906,10.1021/cm2019586,10.1021/cm2019586,PIDT-TZ,PC70BM,PIDT-TZ,PC70BM,CCCCCCCCCCCCC1(CCCCCCCCCCCC)c2cc3c(cc2-c2sccc21)C(CCCCCCCCCCCC)(CCCCCCCCCCCC)c1cc(-c2ccc(-c4nnc(-c5cccs5)nn4)s2)sc1-3,CCCCC(=O)OCC1(C2=CC=CC=C2)C3=CC=CC4=CC=CC5=CC=CC6=CC=C7C=CC=CC8=CC=CC1=C8C7=C6C5=C4C3,0.9,8.85,38.1,3.04,3.034665,0.1754934210526345,,,1:2,,,,ITO/PEDOT:PSS/active layer/Ca/Al,conventional,Ca,Ca,PEDOT:PSS,PEDOT:PSS,,o-dichlorobenzene,chloroform,,-5.22,-2.97,,-6.1,-3.9,
109907,10.1021/cm2019586,10.1021/cm2019586,PIDT-DTBT,PC70BM,PIDT-DTBT,PC70BM,CCCCCCCCCCCCC1(CCCCCCCCCCCC)c2cc3c(cc2-c2sccc21)C(CCCCCCCCCCCC)(CCCCCCCCCCCC)c1cc(-c2ccc(-c4nnc(-c5cccs5)c5nsnc45)s2)sc1-3,CCCCC(=O)OCC1(C2=CC=CC=C2)C3=CC=CC4=CC=CC5=CC=CC6=CC=C7C=CC=CC8=CC=CC1=C8C7=C6C5=C4C3,0.82,13.27,56.7,6.17,6.1697538,0.0039902755267472,,,1:3,,,,ITO/PEDOT:PSS/active layer/Ca/Al,conventional,Ca,Ca,PEDOT:PSS,PEDOT:PSS,,o-dichlorobenzene,chloroform,,-5.24,-3.1,,-6.1,-3.9,
109908,10.1021/cm202885s,10.1021/cm202885s,P3HT,PCBM,P3HT,PCBM,CCCCCCc1ccsc1,CCCCC(=O)OCC1(C2=CC=CC=C2)C3=CC=CC4=CC=CC5=CC=CC6=CC=CC7=CC=CC1=C7C6=C5C4=C3,0.59,8.95,62.0,3.28,3.2739099999999994,0.1856707317073284,,,1:0.6,,,,ITO/PEDOT:PSS/P3HT:acceptor/LiF/Al,conventional,LiF,LiF,PEDOT:PSS,PEDOT:PSS,120.0,o-dichlorobenzene,o-DCB,,-5.01,-3.12,,-6.1,-3.7,
109909,10.1021/cm202885s,10.1021/cm202885s,P3HT,PCBM,P3HT,PCBM,CCCCCCc1ccsc1,CCCCC(=O)OCC1(C2=CC=CC=C2)C3=CC=CC4=CC=CC5=CC=CC6=CC=CC7=CC=CC1=C7C6=C5C4=C3,0.59,9.47,66.0,3.68,3.687618,0.2070108695652147,,,1:0.7,,,,ITO/PEDOT:PSS/P3HT:acceptor/LiF/Al,conventional,LiF,LiF,PEDOT:PSS,PEDOT:PSS,120.0,o-dichlorobenzene,o-DCB,,-5.01,-3.12,,-6.1,-3.7,
109910,10.1021/cm202885s,10.1021/cm202885s,P3HT,PCBM,P3HT,PCBM,CCCCCCc1ccsc1,CCCCC(=O)OCC1(C2=CC=CC=C2)C3=CC=CC4=CC=CC5=CC=CC6=CC=CC7=CC=CC1=C7C6=C5C4=C3,0.59,9.07,67.0,3.58,3.5853710000000003,0.1500279329609004,,,1:0.8,,,,ITO/PEDOT:PSS/P3HT:acceptor/LiF/Al,conventional,LiF,LiF,PEDOT:PSS,PEDOT:PSS,120.0,o-dichlorobenzene,o-DCB,,-5.01,-3.12,,-6.1,-3.7,
109911,10.1021/cm202885s,10.1021/cm202885s,P3HT,OXCMA,P3HT,OXCMA,CCCCCCc1ccsc1,,0.63,9.63,59.0,3.6,3.5794710000000003,0.5702499999999944,,,1:0.6,,,,ITO/PEDOT:PSS/P3HT:acceptor/LiF/Al,conventional,LiF,LiF,PEDOT:PSS,PEDOT:PSS,120.0,o-dichlorobenzene,o-DCB,,-5.01,-3.12,,,,
109912,10.1021/cm202885s,10.1021/cm202885s,P3HT,OXCMA,P3HT,OXCMA,CCCCCCc1ccsc1,,0.62,9.17,59.0,3.37,3.3543859999999994,0.4633234421365187,,,1:0.7,,,,ITO/PEDOT:PSS/P3HT:acceptor/LiF/Al,conventional,LiF,LiF,PEDOT:PSS,PEDOT:PSS,,o-dichlorobenzene,o-DCB,,-5.01,-3.12,,,,
109913,10.1021/cm202885s,10.1021/cm202885s,P3HT,OXCMA,P3HT,OXCMA,CCCCCCc1ccsc1,,0.64,8.93,57.0,3.22,3.257664,1.1696894409937864,,,1:0.8,,,,ITO/PEDOT:PSS/P3HT:acceptor/LiF/Al,conventional,LiF,LiF,PEDOT:PSS,PEDOT:PSS,120.0,o-dichlorobenzene,o-DCB,,-5.01,-3.12,,,,
109914,10.1021/cm202885s,10.1021/cm202885s,P3HT,OXCBA,P3HT,OXCBA,CCCCCCc1ccsc1,,0.83,10.3,62.0,5.31,5.3003800000000005,0.1811676082862349,,,1:0.6,,,,ITO/PEDOT:PSS/P3HT:acceptor/LiF/Al,conventional,LiF,LiF,PEDOT:PSS,PEDOT:PSS,,o-dichlorobenzene,o-DCB,,-5.01,-3.12,,,,
109915,10.1021/cm202885s,10.1021/cm202885s,P3HT,OXCBA,P3HT,OXCBA,CCCCCCc1ccsc1,,0.81,10.0,64.0,5.21,5.184000000000001,0.4990403071017065,,,1:0.7,,,,ITO/PEDOT:PSS/P3HT:acceptor/LiF/Al,conventional,LiF,LiF,PEDOT:PSS,PEDOT:PSS,,o-dichlorobenzene,o-DCB,,-5.01,-3.12,,,,
109916,10.1021/cm202885s,10.1021/cm202885s,P3HT,OXCBA,P3HT,OXCBA,CCCCCCc1ccsc1,,0.8,9.18,65.0,4.81,4.7736,0.7567567567567473,,,1:0.8,,,,ITO/PEDOT:PSS/P3HT:acceptor/LiF/Al,conventional,LiF,LiF,PEDOT:PSS,PEDOT:PSS,,o-dichlorobenzene,o-DCB,,-5.01,-3.12,,,,
109917,10.1021/cm202885s,10.1021/cm202885s,P3HT,OXCTA,P3HT,OXCTA,CCCCCCc1ccsc1,,0.95,6.95,36.0,2.37,2.3769,0.2911392405063251,,,1:0.6,,,,ITO/PEDOT:PSS/P3HT:acceptor/LiF/Al,conventional,LiF,LiF,PEDOT:PSS,PEDOT:PSS,120.0,o-dichlorobenzene,o-DCB,,-5.01,-3.12,,,,
109918,10.1021/cm202885s,10.1021/cm202885s,P3HT,OXCTA,P3HT,OXCTA,CCCCCCc1ccsc1,,0.95,6.84,38.0,2.47,2.46924,0.0307692307692525,,,1:0.7,,,,ITO/PEDOT:PSS/P3HT:acceptor/LiF/Al,conventional,LiF,LiF,PEDOT:PSS,PEDOT:PSS,120.0,o-dichlorobenzene,o-DCB,,-5.01,-3.12,,,,
109919,10.1021/cm202885s,10.1021/cm202885s,P3HT,OXCTA,P3HT,OXCTA,CCCCCCc1ccsc1,,0.98,6.79,40.0,2.63,2.66168,1.2045627376425914,,,1:0.8,,,,ITO/PEDOT:PSS/P3HT:acceptor/LiF/Al,conventional,LiF,LiF,PEDOT:PSS,PEDOT:PSS,120.0,o-dichlorobenzene,o-DCB,,-5.01,-3.12,,,,
109920,10.1021/cm3011056,10.1021/cm3011056,O-PBDT,PCBM,O-PBDT,PCBM,CCCCC(CC)COc1c2ccsc2c(OCC(CC)CCCC)c2ccsc12,CCCCC(=O)OCC1(C2=CC=CC=C2)C3=CC=CC4=CC=CC5=CC=CC6=CC=CC7=CC=CC1=C7C6=C5C4=C3,0.83,4.18,45.0,1.56,1.56123,0.0788461538461437,,,1:1,,,,ITO/PEDOT:PSS(30 nm)/active layer/Ca(10 nm)/Al(100 nm),conventional,Ca,Ca,PEDOT:PSS,PEDOT:PSS,55.0,o-Dichlorobenzene,o-DCB,,-5.31,-2.94,,-6.1,-3.7,
109921,10.1021/cm3011056,10.1021/cm3011056,SO-PBDT,PCBM,SO-PBDT,PCBM,CCCCC(CC)COc1c2cc(-c3cc4c(SCC(CC)CCCC)c5sccc5c(SCC(CC)CCCC)c4s3)sc2c(OCC(CC)CCCC)c2ccsc12,CCCCC(=O)OCC1(C2=CC=CC=C2)C3=CC=CC4=CC=CC5=CC=CC6=CC=CC7=CC=CC1=C7C6=C5C4=C3,0.91,4.4,43.0,1.73,1.7217200000000004,0.4786127167629839,,,1:1,,,,ITO/PEDOT:PSS(30 nm)/active layer/Ca(10 nm)/Al(100 nm),conventional,Ca,Ca,PEDOT:PSS,PEDOT:PSS,65.0,o-Dichlorobenzene,o-DCB,,-5.36,-3.11,,-6.1,-3.7,
109922,10.1021/cm3011056,10.1021/cm3011056,S-PBDT,PCBM,S-PBDT,PCBM,CCCCC(CC)CSc1c2ccsc2c(SCC(CC)CCCC)c2ccsc12,CCCCC(=O)OCC1(C2=CC=CC=C2)C3=CC=CC4=CC=CC5=CC=CC6=CC=CC7=CC=CC1=C7C6=C5C4=C3,0.99,7.66,53.0,4.0,4.019202,0.4800499999999985,,,1:1,,,,ITO/PEDOT:PSS(30 nm)/active layer/Ca(10 nm)/Al(100 nm),conventional,Ca,Ca,PEDOT:PSS,PEDOT:PSS,50.0,o-Dichlorobenzene,o-DCB,,-5.46,-3.06,,-6.1,-3.7,
109923,10.1021/cm3017006,10.1021/cm3017006,PBDT-HBTA,PC70BM,PBDT-HBTA,PC70BM,CCCCCCCCC(CCCCCC)Cc1ccc(-c2c3cc(-c4ccc(-c5ccc(-c6cccs6)c6nn(CCCCCCCC)nc56)s4)sc3c(-c3ccc(CC(CCCCCC)CCCCCCCC)s3)c3ccsc23)s1,CCCCC(=O)OCC1(C2=CC=CC=C2)C3=CC=CC4=CC=CC5=CC=CC6=CC=C7C=CC=CC8=CC=CC1=C8C7=C6C5=C4C3,0.6,5.38,52.8,1.7,1.7043839999999997,0.2578823529411601,,,1:1,no,,,ITO/PEDOT:PSS/active layer/Ca/Al,conventional,Ca,Ca,PEDOT:PSS,PEDOT:PSS,80.0,CB,chlorobenzene,110.0,-5.13,-3.16,,-6.1,-3.9,
