Repository: JiYiqaq/PCE-KA-GNN

# Data directory

- `raw/Active_Database.csv` is the immutable source dataset bundled under CC BY 4.0. Do not overwrite it with processed data.
- `processed/` is created and populated by the training pipeline. Generated `.pt` and `.pth` caches are intentionally ignored by Git because they can exceed GitHub's normal single-file limit.

See `../DATA_LICENSE.md` for provenance, license and checksum information.

File: data/raw/Active_Database.csv (part 436 of 471)
id,doi,doi_norm,donor,acceptor,donor_canonical,acceptor_canonical,donor_smiles,acceptor_smiles,voc,jsc,ff,pce,pce_recomputed,pce_relative_error_percent,pce_avg,pce_best,d_a_ratio,additive,additive_canonical,additive_ratio,device_structure,device_type,etl,etl_canonical,htl,htl_canonical,active_layer_thickness,solvent,solvent_canonical,annealing_temp,homo_d,lumo_d,eg_d,homo_a,lumo_a,eg_a
109924,10.1021/cm3017006,10.1021/cm3017006,PBDT-HBTA,PC70BM,PBDT-HBTA,PC70BM,CCCCCCCCC(CCCCCC)Cc1ccc(-c2c3cc(-c4ccc(-c5ccc(-c6cccs6)c6nn(CCCCCCCC)nc56)s4)sc3c(-c3ccc(CC(CCCCCC)CCCCCCCC)s3)c3ccsc23)s1,CCCCC(=O)OCC1(C2=CC=CC=C2)C3=CC=CC4=CC=CC5=CC=CC6=CC=C7C=CC=CC8=CC=CC1=C8C7=C6C5=C4C3,0.58,7.41,56.5,2.43,2.428257,0.0717283950617395,,,1:1,yes,,,ITO/PEDOT:PSS/active layer/Ca/Al,conventional,Ca,Ca,PEDOT:PSS,PEDOT:PSS,110.0,CB,chlorobenzene,110.0,-5.13,-3.16,,-6.1,-3.9,
109925,10.1021/cm3017006,10.1021/cm3017006,PBDT-FBTA,PC70BM,J50,PC70BM,CCCCCCCCC(CCCCCC)Cc1ccc(-c2c3cc(-c4ccc(-c5c(F)c(F)c(-c6cccs6)c6nn(CCCCCCCC)nc56)s4)sc3c(-c3ccc(CC(CCCCCC)CCCCCCCC)s3)c3ccsc23)s1,CCCCC(=O)OCC1(C2=CC=CC=C2)C3=CC=CC4=CC=CC5=CC=CC6=CC=C7C=CC=CC8=CC=CC1=C8C7=C6C5=C4C3,0.72,5.68,57.2,2.34,2.3392512,0.0319999999999902,,,1:1,no,,,ITO/PEDOT:PSS/active layer/Ca/Al,conventional,Ca,Ca,PEDOT:PSS,PEDOT:PSS,80.0,CB,chlorobenzene,110.0,-5.26,-3.08,,-6.1,-3.9,
109926,10.1021/cm3017006,10.1021/cm3017006,PBDT-FBTA,PC70BM,J50,PC70BM,CCCCCCCCC(CCCCCC)Cc1ccc(-c2c3cc(-c4ccc(-c5c(F)c(F)c(-c6cccs6)c6nn(CCCCCCCC)nc56)s4)sc3c(-c3ccc(CC(CCCCCC)CCCCCCCC)s3)c3ccsc23)s1,CCCCC(=O)OCC1(C2=CC=CC=C2)C3=CC=CC4=CC=CC5=CC=CC6=CC=C7C=CC=CC8=CC=CC1=C8C7=C6C5=C4C3,0.73,7.61,62.1,3.45,3.4498413,0.0046000000000019,,,1:1,yes,,,ITO/PEDOT:PSS/active layer/Ca/Al,conventional,Ca,Ca,PEDOT:PSS,PEDOT:PSS,86.0,CB,chlorobenzene,110.0,-5.26,-3.08,,-6.1,-3.9,
109927,10.1021/cm3017006,10.1021/cm3017006,PBDT-FBTA,PC70BM,J50,PC70BM,CCCCCCCCC(CCCCCC)Cc1ccc(-c2c3cc(-c4ccc(-c5c(F)c(F)c(-c6cccs6)c6nn(CCCCCCCC)nc56)s4)sc3c(-c3ccc(CC(CCCCCC)CCCCCCCC)s3)c3ccsc23)s1,CCCCC(=O)OCC1(C2=CC=CC=C2)C3=CC=CC4=CC=CC5=CC=CC6=CC=C7C=CC=CC8=CC=CC1=C8C7=C6C5=C4C3,0.76,10.94,53.8,4.47,4.473147199999999,0.070407158836667,,,1:1,yes,,5%,ITO/PEDOT:PSS/active layer/Ca/Al,conventional,Ca,Ca,PEDOT:PSS,PEDOT:PSS,202.0,CB,chlorobenzene,110.0,-5.26,-3.08,,-6.1,-3.9,
109928,10.1021/cm3017006,10.1021/cm3017006,PBDT-FBTA,PC70BM,J50,PC70BM,CCCCCCCCC(CCCCCC)Cc1ccc(-c2c3cc(-c4ccc(-c5c(F)c(F)c(-c6cccs6)c6nn(CCCCCCCC)nc56)s4)sc3c(-c3ccc(CC(CCCCCC)CCCCCCCC)s3)c3ccsc23)s1,CCCCC(=O)OCC1(C2=CC=CC=C2)C3=CC=CC4=CC=CC5=CC=CC6=CC=C7C=CC=CC8=CC=CC1=C8C7=C6C5=C4C3,0.75,10.82,58.4,4.74,4.73916,0.0177215189873454,,,"1:2, w/w",DIO,DIO,,ITO/PEDOT:PSS/active layer/Ca/Al,conventional,Ca,Ca,PEDOT:PSS,PEDOT:PSS,400.0,CB,chlorobenzene,110.0,-5.26,-3.08,,-6.1,-3.9,
109929,10.1021/cm3017006,10.1021/cm3017006,PBDT-FBTA,PC70BM,J50,PC70BM,CCCCCCCCC(CCCCCC)Cc1ccc(-c2c3cc(-c4ccc(-c5c(F)c(F)c(-c6cccs6)c6nn(CCCCCCCC)nc56)s4)sc3c(-c3ccc(CC(CCCCCC)CCCCCCCC)s3)c3ccsc23)s1,CCCCC(=O)OCC1(C2=CC=CC=C2)C3=CC=CC4=CC=CC5=CC=CC6=CC=C7C=CC=CC8=CC=CC1=C8C7=C6C5=C4C3,0.75,11.9,67.2,6.0,5.997600000000001,0.0399999999999807,,,"1:2, w/w",DIO,DIO,5%,ITO/PEDOT:PSS/active layer/Ca/Al,conventional,Ca,Ca,PEDOT:PSS,PEDOT:PSS,190.0,CB,chlorobenzene,110.0,-5.26,-3.08,,-6.1,-3.9,
109930,10.1021/cm3017006,10.1021/cm3017006,PBDT-FBTA,PC70BM,J50,PC70BM,CCCCCCCCC(CCCCCC)Cc1ccc(-c2c3cc(-c4ccc(-c5c(F)c(F)c(-c6cccs6)c6nn(CCCCCCCC)nc56)s4)sc3c(-c3ccc(CC(CCCCCC)CCCCCCCC)s3)c3ccsc23)s1,CCCCC(=O)OCC1(C2=CC=CC=C2)C3=CC=CC4=CC=CC5=CC=CC6=CC=C7C=CC=CC8=CC=CC1=C8C7=C6C5=C4C3,0.77,10.03,71.6,5.53,5.529739599999999,0.0047088607595126,,,"1:2, w/w",DIO,DIO,5%,ITO/PEDOT:PSS/active layer/Ca/Al,conventional,Ca,Ca,PEDOT:PSS,PEDOT:PSS,102.0,CB,chlorobenzene,110.0,-5.26,-3.08,,-6.1,-3.9,
109931,10.1021/cm401527b,10.1021/cm401527b,PTIPSBDT-DTQX,PC71BM,PTIPSBDT-DTQX,PC71BM,CCCCCCCCOc1ccc(-c2nc3c(-c4cccs4)ccc(-c4ccc(-c5cc6c(C#C[Si](C(C)C)(C(C)C)C(C)C)c7sccc7c(C#C[Si](C(C)C)(C(C)C)C(C)C)c6s5)s4)c3nc2-c2ccc(OCCCCCCCC)cc2)cc1,COC(=O)CCCC1(c2ccccc2)C23c4c5ccc6c7cc8c9c%10c(cc%11cc%12c%13c%14c(cc%15c%16ccc-5c2c%16c2c5c%16c%17c(c(c46)c7c9c%17c4c%10c%11c%13c4c%16c%14c%152)C513)C%12)C8,0.72,3.63,30.0,0.8,0.78408,1.990000000000005,0.79,0.8,1:2,,,,regular single cell,conventional,,,PEDOT:PSS,,,chloroform,,,-5.48,-3.66,,-5.9,-3.9,
109932,10.1021/cm401527b,10.1021/cm401527b,PTIPSBDT-DTQX,PC71BM,PTIPSBDT-DTQX,PC71BM,CCCCCCCCOc1ccc(-c2nc3c(-c4cccs4)ccc(-c4ccc(-c5cc6c(C#C[Si](C(C)C)(C(C)C)C(C)C)c7sccc7c(C#C[Si](C(C)C)(C(C)C)C(C)C)c6s5)s4)c3nc2-c2ccc(OCCCCCCCC)cc2)cc1,COC(=O)CCCC1(c2ccccc2)C23c4c5ccc6c7cc8c9c%10c(cc%11cc%12c%13c%14c(cc%15c%16ccc-5c2c%16c2c5c%16c%17c(c(c46)c7c9c%17c4c%10c%11c%13c4c%16c%14c%152)C513)C%12)C8,0.77,3.81,30.0,0.94,0.88011,6.371276595744681,0.9,0.94,1:2,DIO,DIO,3 vol%,regular single cell,conventional,,,PEDOT:PSS,,,chloroform,,,-5.48,-3.66,,-5.9,-3.9,
109933,10.1021/cm401527b,10.1021/cm401527b,PTIPSBDT-DTQX,PC71BM,PTIPSBDT-DTQX,PC71BM,CCCCCCCCOc1ccc(-c2nc3c(-c4cccs4)ccc(-c4ccc(-c5cc6c(C#C[Si](C(C)C)(C(C)C)C(C)C)c7sccc7c(C#C[Si](C(C)C)(C(C)C)C(C)C)c6s5)s4)c3nc2-c2ccc(OCCCCCCCC)cc2)cc1,COC(=O)CCCC1(c2ccccc2)C23c4c5ccc6c7cc8c9c%10c(cc%11cc%12c%13c%14c(cc%15c%16ccc-5c2c%16c2c5c%16c%17c(c(c46)c7c9c%17c4c%10c%11c%13c4c%16c%14c%152)C513)C%12)C8,0.81,4.74,42.0,1.59,1.612548,1.4181132075471703,1.55,1.59,1:2,DIO,DIO,3 vol%,regular single cell,regular,,,PEDOT:PSS,,,chloroform,,,-5.48,-3.66,,-5.9,-3.9,
109934,10.1021/cm401527b,10.1021/cm401527b,PTIPSBDT-DTQX,PC71BM,PTIPSBDT-DTQX,PC71BM,CCCCCCCCOc1ccc(-c2nc3c(-c4cccs4)ccc(-c4ccc(-c5cc6c(C#C[Si](C(C)C)(C(C)C)C(C)C)c7sccc7c(C#C[Si](C(C)C)(C(C)C)C(C)C)c6s5)s4)c3nc2-c2ccc(OCCCCCCCC)cc2)cc1,COC(=O)CCCC1(c2ccccc2)C23c4c5ccc6c7cc8c9c%10c(cc%11cc%12c%13c%14c(cc%15c%16ccc-5c2c%16c2c5c%16c%17c(c(c46)c7c9c%17c4c%10c%11c%13c4c%16c%14c%152)C513)C%12)C8,0.79,4.67,42.0,1.6,1.549506,3.1558750000000027,1.56,1.6,1:2,DIO,DIO,3 vol%,regular single cell,regular,,,PEDOT:PSS,,,chloroform,,,-5.48,-3.66,,-5.9,-3.9,
109935,10.1021/cm401527b,10.1021/cm401527b,PTIPSBDT-DFDTQX,PC71BM,PTIPSBDT-DFDTQX,PC71BM,CCCCCCCCOc1ccc(-c2nc3c(-c4cccs4)c(F)c(F)c(-c4ccc(-c5cc6c(C#C[Si](C(C)C)(C(C)C)C(C)C)c7sccc7c(C#C[Si](C(C)C)(C(C)C)C(C)C)c6s5)s4)c3nc2-c2ccc(OCCCCCCCC)cc2)cc1,COC(=O)CCCC1(c2ccccc2)C23c4c5ccc6c7cc8c9c%10c(cc%11cc%12c%13c%14c(cc%15c%16ccc-5c2c%16c2c5c%16c%17c(c(c46)c7c9c%17c4c%10c%11c%13c4c%16c%14c%152)C513)C%12)C8,0.89,5.49,37.0,1.87,1.807857,3.323155080213919,1.84,1.87,1:2,,,,regular single cell,conventional,,,PEDOT:PSS,,,chloroform,,,-5.62,-3.75,,-5.9,-3.9,
109936,10.1021/cm401527b,10.1021/cm401527b,PTIPSBDT-DFDTQX,PC71BM,PTIPSBDT-DFDTQX,PC71BM,CCCCCCCCOc1ccc(-c2nc3c(-c4cccs4)c(F)c(F)c(-c4ccc(-c5cc6c(C#C[Si](C(C)C)(C(C)C)C(C)C)c7sccc7c(C#C[Si](C(C)C)(C(C)C)C(C)C)c6s5)s4)c3nc2-c2ccc(OCCCCCCCC)cc2)cc1,COC(=O)CCCC1(c2ccccc2)C23c4c5ccc6c7cc8c9c%10c(cc%11cc%12c%13c%14c(cc%15c%16ccc-5c2c%16c2c5c%16c%17c(c(c46)c7c9c%17c4c%10c%11c%13c4c%16c%14c%152)C513)C%12)C8,0.88,10.03,50.0,4.55,4.4132,3.0065934065934075,4.52,4.55,1:2,DIO,DIO,3 vol%,regular single cell,conventional,,,PEDOT:PSS,,,chloroform,,,-5.62,-3.75,,-5.9,-3.9,
109937,10.1021/cm401527b,10.1021/cm401527b,PTIPSBDT-DFDTQX,PC71BM,PTIPSBDT-DFDTQX,PC71BM,CCCCCCCCOc1ccc(-c2nc3c(-c4cccs4)c(F)c(F)c(-c4ccc(-c5cc6c(C#C[Si](C(C)C)(C(C)C)C(C)C)c7sccc7c(C#C[Si](C(C)C)(C(C)C)C(C)C)c6s5)s4)c3nc2-c2ccc(OCCCCCCCC)cc2)cc1,COC(=O)CCCC1(c2ccccc2)C23c4c5ccc6c7cc8c9c%10c(cc%11cc%12c%13c%14c(cc%15c%16ccc-5c2c%16c2c5c%16c%17c(c(c46)c7c9c%17c4c%10c%11c%13c4c%16c%14c%152)C513)C%12)C8,0.91,10.18,54.0,5.12,5.002452,2.295859375000004,5.05,5.12,1:2,DIO,DIO,3 vol%,regular single cell,conventional,,,PEDOT:PSS,,,chloroform,,,-5.62,-3.75,,-5.9,-3.9,
109938,10.1021/cm401527b,10.1021/cm401527b,PTIPSBDT-DFDTQX,PC71BM,PTIPSBDT-DFDTQX,PC71BM,CCCCCCCCOc1ccc(-c2nc3c(-c4cccs4)c(F)c(F)c(-c4ccc(-c5cc6c(C#C[Si](C(C)C)(C(C)C)C(C)C)c7sccc7c(C#C[Si](C(C)C)(C(C)C)C(C)C)c6s5)s4)c3nc2-c2ccc(OCCCCCCCC)cc2)cc1,COC(=O)CCCC1(c2ccccc2)C23c4c5ccc6c7cc8c9c%10c(cc%11cc%12c%13c%14c(cc%15c%16ccc-5c2c%16c2c5c%16c%17c(c(c46)c7c9c%17c4c%10c%11c%13c4c%16c%14c%152)C513)C%12)C8,0.91,10.61,62.0,6.12,5.986161999999999,2.186895424836614,6.08,6.12,1:2,DIO,DIO,3 vol%,regular single cell,conventional,PFN,,PEDOT:PSS,,,chloroform,,,-5.62,-3.75,,-5.9,-3.9,
109939,10.1021/cm401527b,10.1021/cm401527b,PBPT-8,PC71BM,PBPT-8,PC71BM,CCCCC(CC)Cc1csc(-c2ncc(-c3cc(CC(CC)CCCC)c(-c4cc5c(-c6ccc(CC(CC)CCCC)s6)c6sccc6c(-c6ccc(CC(CC)CCCC)s6)c5s4)s3)c3nsnc23)c1,COC(=O)CCCC1(c2ccccc2)C23c4c5ccc6c7cc8c9c%10c(cc%11cc%12c%13c%14c(cc%15c%16ccc-5c2c%16c2c5c%16c%17c(c(c46)c7c9c%17c4c%10c%11c%13c4c%16c%14c%152)C513)C%12)C8,0.71,13.59,57.0,5.55,5.499873,0.9031891891891858,,,1:2,DIO,DIO,3 vol%,inverted,inverted,PEIE,PEIE,MoO3,MoO3,80.0,chloroform,chloroform,80.0,-5.41,-3.85,,-5.9,-3.9,
109940,10.1021/cm401527b,10.1021/cm401527b,PTIPSBDT-DFDTQX,PC71BM,PTIPSBDT-DFDTQX,PC71BM,CCCCCCCCOc1ccc(-c2nc3c(-c4cccs4)c(F)c(F)c(-c4ccc(-c5cc6c(C#C[Si](C(C)C)(C(C)C)C(C)C)c7sccc7c(C#C[Si](C(C)C)(C(C)C)C(C)C)c6s5)s4)c3nc2-c2ccc(OCCCCCCCC)cc2)cc1,COC(=O)CCCC1(c2ccccc2)C23c4c5ccc6c7cc8c9c%10c(cc%11cc%12c%13c%14c(cc%15c%16ccc-5c2c%16c2c5c%16c%17c(c(c46)c7c9c%17c4c%10c%11c%13c4c%16c%14c%152)C513)C%12)C8,0.81,9.34,68.0,5.2,5.144472,1.06784615384615,,,1:2,DIO,DIO,3 vol%,conventional,conventional,PFN,PFN,PEDOT:PSS,PEDOT:PSS,90.0,chloroform,chloroform,,-5.62,-3.75,,-5.9,-3.9,
109942,10.1021/cm401618h,10.1021/cm401618h,PBDT-DFBO,PC71BM,PBDT-DFBO,PC71BM,CCCCCCCCOc1c(OCCCCCCCC)c(-c2ccc(-c3cc4c(OCC(CC)CCCC)c5sccc5c(OCC(CC)CCCC)c4s3)o2)c2nonc2c1-c1ccco1,COC(=O)CCCC1(c2ccccc2)C23c4c5ccc6c7cc8c9c%10c(cc%11cc%12c%13c%14c(cc%15c%16ccc-5c2c%16c2c5c%16c%17c(c(c46)c7c9c%17c4c%10c%11c%13c4c%16c%14c%152)C513)C%12)C8,0.78,5.2,50.2,2.0,2.036112,1.8056000000000072,2.0,,1:2,1-chloronaphthalene (CN),,4 vol% CN,ITO/PEDOT:PSS/polymer:PC71BM/Ca/Al,conventional,Ca,Ca,PEDOT:PSS,PEDOT:PSS,100.0,dichlorobenzene (DCB),o-DCB,,-5.34,-3.43,,-5.9,-3.9,
109943,10.1021/cm401618h,10.1021/cm401618h,PBDT-DFBO,PC71BM,PBDT-DFBO,PC71BM,CCCCCCCCOc1c(OCCCCCCCC)c(-c2ccc(-c3cc4c(OCC(CC)CCCC)c5sccc5c(OCC(CC)CCCC)c4s3)o2)c2nonc2c1-c1ccco1,COC(=O)CCCC1(c2ccccc2)C23c4c5ccc6c7cc8c9c%10c(cc%11cc%12c%13c%14c(cc%15c%16ccc-5c2c%16c2c5c%16c%17c(c(c46)c7c9c%17c4c%10c%11c%13c4c%16c%14c%152)C513)C%12)C8,0.82,9.3,52.9,4.0,4.034154,0.8538500000000004,4.0,,1:2,1-chloronaphthalene (CN),,4 vol% CN,ITO/PEDOT:PSS/polymer:PC71BM/Ca/Al,conventional,Ca,Ca,PEDOT:PSS,PEDOT:PSS,100.0,dichlorobenzene (DCB),o-DCB,,-5.34,-3.43,,-5.9,-3.9,
109944,10.1021/cm401618h,10.1021/cm401618h,PBDT-DFBO,PC71BM,PBDT-DFBO,PC71BM,CCCCCCCCOc1c(OCCCCCCCC)c(-c2ccc(-c3cc4c(OCC(CC)CCCC)c5sccc5c(OCC(CC)CCCC)c4s3)o2)c2nonc2c1-c1ccco1,COC(=O)CCCC1(c2ccccc2)C23c4c5ccc6c7cc8c9c%10c(cc%11cc%12c%13c%14c(cc%15c%16ccc-5c2c%16c2c5c%16c%17c(c(c46)c7c9c%17c4c%10c%11c%13c4c%16c%14c%152)C513)C%12)C8,0.83,10.6,64.7,5.6,5.692305999999999,1.6483214285714247,5.6,,1:2,1-chloronaphthalene (CN),,4 vol% CN,ITO/PEDOT:PSS/polymer:PC71BM/Ca/Al,conventional,Ca,Ca,PEDOT:PSS,PEDOT:PSS,100.0,dichlorobenzene (DCB),o-DCB,,-5.34,-3.43,,-5.9,-3.9,
109945,10.1021/cm401618h,10.1021/cm401618h,PBDT-DFBO,PC71BM,PBDT-DFBO,PC71BM,CCCCCCCCOc1c(OCCCCCCCC)c(-c2ccc(-c3cc4c(OCC(CC)CCCC)c5sccc5c(OCC(CC)CCCC)c4s3)o2)c2nonc2c1-c1ccco1,COC(=O)CCCC1(c2ccccc2)C23c4c5ccc6c7cc8c9c%10c(cc%11cc%12c%13c%14c(cc%15c%16ccc-5c2c%16c2c5c%16c%17c(c(c46)c7c9c%17c4c%10c%11c%13c4c%16c%14c%152)C513)C%12)C8,0.8,9.0,48.7,3.7,3.5064000000000006,5.23243243243242,3.7,,1:2,1-chloronaphthalene (CN),,4 vol% CN,ITO/PEDOT:PSS/polymer:PC71BM/Ca/Al,conventional,Ca,Ca,PEDOT:PSS,PEDOT:PSS,100.0,dichlorobenzene (DCB),o-DCB,,-5.34,-3.43,,-5.9,-3.9,
109946,10.1021/cm401618h,10.1021/cm401618h,PBDTT-DFBO,PC71BM,PBDTT-DFBO,PC71BM,CCCCCCCCOc1c(OCCCCCCCC)c(-c2ccc(-c3cc4c(-c5ccc(CC(CC)CCCC)s5)c5sccc5c(-c5ccc(CC(CC)CCCC)s5)c4s3)o2)c2nonc2c1-c1ccco1,COC(=O)CCCC1(c2ccccc2)C23c4c5ccc6c7cc8c9c%10c(cc%11cc%12c%13c%14c(cc%15c%16ccc-5c2c%16c2c5c%16c%17c(c(c46)c7c9c%17c4c%10c%11c%13c4c%16c%14c%152)C513)C%12)C8,0.83,5.5,46.5,2.1,2.122725,1.0821428571428515,2.1,,,1-chloronaphthalene,,4 vol%,ITO/PEDOT:PSS/polymer:PC71BM/Ca/Al,conventional,Ca,Ca,PEDOT:PSS,PEDOT:PSS,100.0,dichlorobenzene (DCB),o-DCB,,-5.44,-3.59,,-5.9,-3.9,
109947,10.1021/cm401618h,10.1021/cm401618h,PBDTT-DFBO,PC71BM,PBDTT-DFBO,PC71BM,CCCCCCCCOc1c(OCCCCCCCC)c(-c2ccc(-c3cc4c(-c5ccc(CC(CC)CCCC)s5)c5sccc5c(-c5ccc(CC(CC)CCCC)s5)c4s3)o2)c2nonc2c1-c1ccco1,COC(=O)CCCC1(c2ccccc2)C23c4c5ccc6c7cc8c9c%10c(cc%11cc%12c%13c%14c(cc%15c%16ccc-5c2c%16c2c5c%16c%17c(c(c46)c7c9c%17c4c%10c%11c%13c4c%16c%14c%152)C513)C%12)C8,0.86,9.1,58.6,5.0,4.586036,8.27928,4.5,5.0,,1-chloronaphthalene,,4 vol%,ITO/PEDOT:PSS/polymer:PC71BM/Ca/Al,conventional,Ca,Ca,PEDOT:PSS,PEDOT:PSS,100.0,dichlorobenzene (DCB),o-DCB,,-5.44,-3.59,,-5.9,-3.9,
109948,10.1021/cm401618h,10.1021/cm401618h,PBDTT-DFBO,PC71BM,PBDTT-DFBO,PC71BM,CCCCCCCCOc1c(OCCCCCCCC)c(-c2ccc(-c3cc4c(-c5ccc(CC(CC)CCCC)s5)c5sccc5c(-c5ccc(CC(CC)CCCC)s5)c4s3)o2)c2nonc2c1-c1ccco1,COC(=O)CCCC1(c2ccccc2)C23c4c5ccc6c7cc8c9c%10c(cc%11cc%12c%13c%14c(cc%15c%16ccc-5c2c%16c2c5c%16c%17c(c(c46)c7c9c%17c4c%10c%11c%13c4c%16c%14c%152)C513)C%12)C8,0.83,7.3,39.4,2.6,2.387246,8.182846153846183,2.6,,,1-chloronaphthalene,,4 vol%,ITO/PEDOT:PSS/polymer:PC71BM/Ca/Al,conventional,Ca,Ca,PEDOT:PSS,PEDOT:PSS,100.0,dichlorobenzene (DCB),o-DCB,,-5.44,-3.59,,-5.9,-3.9,
109949,10.1021/cm401618h,10.1021/cm401618h,PBDTT-DFBO,PC71BM,PBDTT-DFBO,PC71BM,CCCCCCCCOc1c(OCCCCCCCC)c(-c2ccc(-c3cc4c(-c5ccc(CC(CC)CCCC)s5)c5sccc5c(-c5ccc(CC(CC)CCCC)s5)c4s3)o2)c2nonc2c1-c1ccco1,COC(=O)CCCC1(c2ccccc2)C23c4c5ccc6c7cc8c9c%10c(cc%11cc%12c%13c%14c(cc%15c%16ccc-5c2c%16c2c5c%16c%17c(c(c46)c7c9c%17c4c%10c%11c%13c4c%16c%14c%152)C513)C%12)C8,0.82,7.4,46.6,3.0,2.827688,5.743733333333326,3.0,,,1-chloronaphthalene,,4 vol%,ITO/PEDOT:PSS/polymer:PC71BM/Ca/Al,conventional,Ca,Ca,PEDOT:PSS,PEDOT:PSS,100.0,dichlorobenzene (DCB),o-DCB,,-5.44,-3.59,,-5.9,-3.9,
109950,10.1021/cm401618h,10.1021/cm401618h,PBDTF-DFBO,PC71BM,PBDTF-DFBO,PC71BM,CCCCCCCCOc1c(OCCCCCCCC)c(-c2ccc(-c3cc4c(-c5ccc(CC(CC)CCCC)o5)c5sccc5c(-c5ccc(CC(CC)CCCC)o5)c4s3)o2)c2nonc2c1-c1ccco1,COC(=O)CCCC1(c2ccccc2)C23c4c5ccc6c7cc8c9c%10c(cc%11cc%12c%13c%14c(cc%15c%16ccc-5c2c%16c2c5c%16c%17c(c(c46)c7c9c%17c4c%10c%11c%13c4c%16c%14c%152)C513)C%12)C8,0.79,6.9,53.4,2.8,2.9108340000000004,3.958357142857163,2.8,,,1-chloronaphthalene,,4 vol%,ITO/PEDOT:PSS/polymer:PC71BM/Ca/Al,conventional,Ca,Ca,PEDOT:PSS,PEDOT:PSS,100.0,dichlorobenzene (DCB),o-DCB,,-5.4,-3.61,,-5.9,-3.9,
109951,10.1021/cm401618h,10.1021/cm401618h,PBDTF-DFBO,PC71BM,PBDTF-DFBO,PC71BM,CCCCCCCCOc1c(OCCCCCCCC)c(-c2ccc(-c3cc4c(-c5ccc(CC(CC)CCCC)o5)c5sccc5c(-c5ccc(CC(CC)CCCC)o5)c4s3)o2)c2nonc2c1-c1ccco1,COC(=O)CCCC1(c2ccccc2)C23c4c5ccc6c7cc8c9c%10c(cc%11cc%12c%13c%14c(cc%15c%16ccc-5c2c%16c2c5c%16c%17c(c(c46)c7c9c%17c4c%10c%11c%13c4c%16c%14c%152)C513)C%12)C8,0.83,12.7,62.0,7.0,6.535419999999999,6.636857142857153,6.5,7.0,,1-chloronaphthalene,,4 vol%,ITO/PEDOT:PSS/polymer:PC71BM/Ca/Al,conventional,Ca,Ca,PEDOT:PSS,PEDOT:PSS,100.0,dichlorobenzene (DCB),o-DCB,,-5.4,-3.61,,-5.9,-3.9,
109952,10.1021/cm401618h,10.1021/cm401618h,PBDTF-DFBO,PC71BM,PBDTF-DFBO,PC71BM,CCCCCCCCOc1c(OCCCCCCCC)c(-c2ccc(-c3cc4c(-c5ccc(CC(CC)CCCC)o5)c5sccc5c(-c5ccc(CC(CC)CCCC)o5)c4s3)o2)c2nonc2c1-c1ccco1,COC(=O)CCCC1(c2ccccc2)C23c4c5ccc6c7cc8c9c%10c(cc%11cc%12c%13c%14c(cc%15c%16ccc-5c2c%16c2c5c%16c%17c(c(c46)c7c9c%17c4c%10c%11c%13c4c%16c%14c%152)C513)C%12)C8,0.81,11.0,53.0,4.7,4.722300000000001,0.4744680851063921,4.7,,,1-chloronaphthalene,,4 vol%,ITO/PEDOT:PSS/polymer:PC71BM/Ca/Al,conventional,Ca,Ca,PEDOT:PSS,PEDOT:PSS,100.0,dichlorobenzene (DCB),o-DCB,,-5.4,-3.61,,-5.9,-3.9,
109953,10.1021/cm401618h,10.1021/cm401618h,PBDTF-DFBO,PC71BM,PBDTF-DFBO,PC71BM,CCCCCCCCOc1c(OCCCCCCCC)c(-c2ccc(-c3cc4c(-c5ccc(CC(CC)CCCC)o5)c5sccc5c(-c5ccc(CC(CC)CCCC)o5)c4s3)o2)c2nonc2c1-c1ccco1,COC(=O)CCCC1(c2ccccc2)C23c4c5ccc6c7cc8c9c%10c(cc%11cc%12c%13c%14c(cc%15c%16ccc-5c2c%16c2c5c%16c%17c(c(c46)c7c9c%17c4c%10c%11c%13c4c%16c%14c%152)C513)C%12)C8,0.84,10.7,48.1,4.4,4.323227999999999,1.7448181818182034,4.4,,,1-chloronaphthalene,,4 vol%,ITO/PEDOT:PSS/polymer:PC71BM/Ca/Al,conventional,Ca,Ca,PEDOT:PSS,PEDOT:PSS,100.0,dichlorobenzene (DCB),o-DCB,,-5.4,-3.61,,-5.9,-3.9,
109954,10.1021/cm4035903,10.1021/cm4035903,PTTBDT-FTT,PC71BM,PTTBDT-FTT,PC71BM,CCCCC(CC)COC(=O)c1sc2csc(-c3cc4c(-c5cc6sc(CC(CC)CCCC)cc6s5)c5sccc5c(-c5cc6sc(CC(CC)CCCC)cc6s5)c4s3)c2c1F,COC(=O)CCCC1(c2ccccc2)C23c4c5ccc6c7cc8c9c%10c(cc%11cc%12c%13c%14c(cc%15c%16ccc-5c2c%16c2c5c%16c%17c(c(c46)c7c9c%17c4c%10c%11c%13c4c%16c%14c%152)C513)C%12)C8,0.78,14.05,62.0,7.14,6.794580000000001,4.837815126050406,6.96,7.14,1.0:1.0,3 vol % DIO,DIO,3 vol %,ITO/PEDOT:PSS/polymer:PC71BM/Ca/Al,conventional,,,PEDOT:PSS,,80.0,chloroform,chloroform,,-5.31,-3.76,,-5.9,-3.9,
109955,10.1021/cm4035903,10.1021/cm4035903,PTTBDT-FTT,PC71BM,PTTBDT-FTT,PC71BM,CCCCC(CC)COC(=O)c1sc2csc(-c3cc4c(-c5cc6sc(CC(CC)CCCC)cc6s5)c5sccc5c(-c5cc6sc(CC(CC)CCCC)cc6s5)c4s3)c2c1F,COC(=O)CCCC1(c2ccccc2)C23c4c5ccc6c7cc8c9c%10c(cc%11cc%12c%13c%14c(cc%15c%16ccc-5c2c%16c2c5c%16c%17c(c(c46)c7c9c%17c4c%10c%11c%13c4c%16c%14c%152)C513)C%12)C8,0.78,14.2,64.0,7.44,7.088640000000001,4.722580645161285,7.09,7.44,1.0:1.5,3 vol % DIO,DIO,3 vol %,ITO/PEDOT:PSS/polymer:PC71BM/Ca/Al,conventional,,,PEDOT:PSS,,80.0,chloroform,chloroform,,-5.31,-3.76,,-5.9,-3.9,
109956,10.1021/cm4035903,10.1021/cm4035903,PTTBDT-FTT,PC71BM,PTTBDT-FTT,PC71BM,CCCCC(CC)COC(=O)c1sc2csc(-c3cc4c(-c5cc6sc(CC(CC)CCCC)cc6s5)c5sccc5c(-c5cc6sc(CC(CC)CCCC)cc6s5)c4s3)c2c1F,COC(=O)CCCC1(c2ccccc2)C23c4c5ccc6c7cc8c9c%10c(cc%11cc%12c%13c%14c(cc%15c%16ccc-5c2c%16c2c5c%16c%17c(c(c46)c7c9c%17c4c%10c%11c%13c4c%16c%14c%152)C513)C%12)C8,0.79,13.1,63.0,6.97,6.51987,6.458106169296983,6.51,6.97,1.0:2.0,3 vol % DIO,DIO,,ITO/PEDOT:PSS/polymer:PC71BM/Ca/Al,conventional,,,,,,chloroform,chloroform,,-5.31,-3.76,,-5.9,-3.9,
109957,10.1021/cm4035903,10.1021/cm4035903,PTTBDT-FTT,PC71BM,PTTBDT-FTT,PC71BM,CCCCC(CC)COC(=O)c1sc2csc(-c3cc4c(-c5cc6sc(CC(CC)CCCC)cc6s5)c5sccc5c(-c5cc6sc(CC(CC)CCCC)cc6s5)c4s3)c2c1F,COC(=O)CCCC1(c2ccccc2)C23c4c5ccc6c7cc8c9c%10c(cc%11cc%12c%13c%14c(cc%15c%16ccc-5c2c%16c2c5c%16c%17c(c(c46)c7c9c%17c4c%10c%11c%13c4c%16c%14c%152)C513)C%12)C8,0.78,12.84,62.0,6.47,6.209424,4.027449768160734,6.36,6.47,1.0:3.0,3 vol % DIO,DIO,3 vol %,ITO/PEDOT:PSS/polymer:PC71BM/Ca/Al,conventional,,,PEDOT:PSS,,80.0,chloroform,chloroform,,-5.31,-3.76,,-5.9,-3.9,
109958,10.1021/cm4035903,10.1021/cm4035903,PTTBDT-FTT,PC71BM,PTTBDT-FTT,PC71BM,CCCCC(CC)COC(=O)c1sc2csc(-c3cc4c(-c5cc6sc(CC(CC)CCCC)cc6s5)c5sccc5c(-c5cc6sc(CC(CC)CCCC)cc6s5)c4s3)c2c1F,COC(=O)CCCC1(c2ccccc2)C23c4c5ccc6c7cc8c9c%10c(cc%11cc%12c%13c%14c(cc%15c%16ccc-5c2c%16c2c5c%16c%17c(c(c46)c7c9c%17c4c%10c%11c%13c4c%16c%14c%152)C513)C%12)C8,0.79,14.29,64.0,7.22,7.225023999999999,0.0695844875346218,6.96,7.22,1.0:1.0,3 vol % DIO,DIO,,ITO/PEIE/polymer:PC71BM/MoO3/Ag,,,,,,,chloroform,chloroform,,-5.31,-3.76,,-5.9,-3.9,
109959,10.1021/cm4035903,10.1021/cm4035903,PTTBDT-FTT,PC71BM,PTTBDT-FTT,PC71BM,CCCCC(CC)COC(=O)c1sc2csc(-c3cc4c(-c5cc6sc(CC(CC)CCCC)cc6s5)c5sccc5c(-c5cc6sc(CC(CC)CCCC)cc6s5)c4s3)c2c1F,COC(=O)CCCC1(c2ccccc2)C23c4c5ccc6c7cc8c9c%10c(cc%11cc%12c%13c%14c(cc%15c%16ccc-5c2c%16c2c5c%16c%17c(c(c46)c7c9c%17c4c%10c%11c%13c4c%16c%14c%152)C513)C%12)C8,0.76,14.3,68.0,7.71,7.39024,4.147341115434496,7.39,7.71,1.0:1.5,3 vol % DIO,DIO,3 vol %,ITO/PEIE/polymer:PC71BM/MoO3/Ag,inverted,PEIE,,MoO3,,80.0,chloroform,chloroform,,-5.31,-3.76,,-5.9,-3.9,
109960,10.1021/cm4035903,10.1021/cm4035903,PTTBDT-FTT,PC71BM,PTTBDT-FTT,PC71BM,CCCCC(CC)COC(=O)c1sc2csc(-c3cc4c(-c5cc6sc(CC(CC)CCCC)cc6s5)c5sccc5c(-c5cc6sc(CC(CC)CCCC)cc6s5)c4s3)c2c1F,COC(=O)CCCC1(c2ccccc2)C23c4c5ccc6c7cc8c9c%10c(cc%11cc%12c%13c%14c(cc%15c%16ccc-5c2c%16c2c5c%16c%17c(c(c46)c7c9c%17c4c%10c%11c%13c4c%16c%14c%152)C513)C%12)C8,0.75,13.89,63.0,6.83,6.563025,3.908857979502202,6.56,6.83,1.0:2.0,3 vol % DIO,DIO,3 vol %,ITO/PEIE/polymer:PC71BM/MoO3/Ag,inverted,PEIE,,MoO3,,80.0,chloroform,chloroform,,-5.31,-3.76,,-5.9,-3.9,
109961,10.1021/cm4035903,10.1021/cm4035903,PTTBDT-FTT,PC71BM,PTTBDT-FTT,PC71BM,CCCCC(CC)COC(=O)c1sc2csc(-c3cc4c(-c5cc6sc(CC(CC)CCCC)cc6s5)c5sccc5c(-c5cc6sc(CC(CC)CCCC)cc6s5)c4s3)c2c1F,COC(=O)CCCC1(c2ccccc2)C23c4c5ccc6c7cc8c9c%10c(cc%11cc%12c%13c%14c(cc%15c%16ccc-5c2c%16c2c5c%16c%17c(c(c46)c7c9c%17c4c%10c%11c%13c4c%16c%14c%152)C513)C%12)C8,0.73,12.03,61.0,5.48,5.356959,2.2452737226277484,5.35,5.48,1.0:3.0,3 vol % DIO,DIO,3 vol %,ITO/PEIE/polymer:PC71BM/MoO3/Ag,inverted,PEIE,,MoO3,,80.0,chloroform,chloroform,,-5.31,-3.76,,-5.9,-3.9,
109965,10.1021/cm500832h,10.1021/cm500832h,PTB7,PNSW,PTB7,PNSW,CCCCC(CC)COC(=O)c1sc2c(-c3cc4c(OCC(CC)CCCC)c5sccc5c(OCC(CC)CCCC)c4s3)scc2c1F,CCCCCCC(CCCC)Cn1c(=O)c2cc3c(cc2c2sccc21)c(=O)n(CC(CCCC)CCCCCC)c1cc(-c2scc4c2C(=O)N(CC(CC)CCCC)S4(=O)=O)sc31,0.93,1.46,26.0,0.37,0.353028,4.587027027027009,0.35,0.37,"1:1, w/w","1,8-diiodooctane",,"2 vol% 1,8-diiodooctane",BHJ,,Ca,,PEDOT:PSS,,,chloroform,,,-5.19,-3.43,,-5.65,-3.37,
109966,10.1021/cm500832h,10.1021/cm500832h,BP,PNSW,BP,PNSW,,CCCCCCC(CCCC)Cn1c(=O)c2cc3c(cc2c2sccc21)c(=O)n(CC(CCCC)CCCCCC)c1cc(-c2scc4c2C(=O)N(CC(CC)CCCC)S4(=O)=O)sc31,0.86,1.1,32.0,0.31,0.30272,2.3483870967741782,0.3,0.31,,,,,bilayer,,,,PEDOT:PSS,,,chloroform,,,,,,-5.65,-3.37,
109967,10.1021/cm500832h,10.1021/cm500832h,PTB7,PNCN,PTB7,PNCN,CCCCC(CC)COC(=O)c1sc2c(-c3cc4c(OCC(CC)CCCC)c5sccc5c(OCC(CC)CCCC)c4s3)scc2c1F,CCCCCCC(CCCC)Cn1c(=O)c2cc3c(cc2c2sccc21)c(=O)n(CC(CCCC)CCCCCC)c1cc(C2=CC4C(=C(C#N)C#N)c5cc6c(cc5C4S2)C(CC(CCCC)CCCCCC)(CC(CCCC)CCCCCC)c2cc4c(cc2-6)C(=C(C#N)C#N)c2ccsc2-4)sc31,0.76,0.42,32.0,0.11,0.102144,7.141818181818184,0.1,0.11,1:1.5 w/w,"1,8-diiodooctane",,2 vol%,BHJ,,,,PEDOT:PSS,,,"chloroform with 1,8-diiodooctane (98:2 v/v)",,,-5.19,-3.43,,-5.74,-3.91,
109968,10.1021/cm500832h,10.1021/cm500832h,P3HT,PNCN,P3HT,PNCN,CCCCCCc1ccsc1,CCCCCCC(CCCC)Cn1c(=O)c2cc3c(cc2c2sccc21)c(=O)n(CC(CCCC)CCCCCC)c1cc(C2=CC4C(=C(C#N)C#N)c5cc6c(cc5C4S2)C(CC(CCCC)CCCCCC)(CC(CCCC)CCCCCC)c2cc4c(cc2-6)C(=C(C#N)C#N)c2ccsc2-4)sc31,0.46,0.34,29.0,0.05,0.045356,9.287999999999991,0.04,0.05,"1:1.5, w/w",,,,BHJ,,,,PEDOT:PSS,,,chloroform:p-xylene (3:2 v/v),,150.0,-5.01,-3.12,,-5.74,-3.91,
109969,10.1021/cm500832h,10.1021/cm500832h,PTB7,PNNDI,PTB7,PNNDI,CCCCC(CC)COC(=O)c1sc2c(-c3cc4c(OCC(CC)CCCC)c5sccc5c(OCC(CC)CCCC)c4s3)scc2c1F,CCCCCCC(CCCC)Cn1c(=O)c2cc3c(cc2c2sccc21)c(=O)n(CC(CCCC)CCCCCC)c1cc(-c2cc4c5c(ccc6c5c2C(=O)N(CC(CC)CCCC)C6=O)C(=O)N(CC(CC)CCCC)C4=O)sc31,0.71,2.28,27.0,0.46,0.4370759999999999,4.983478260869589,0.43,0.46,"1:1, w/w","1,8-diiodooctane",,2 vol%,BHJ,,,,PEDOT:PSS,,,"chloroform with 1,8-diiodooctane (98:2 v/v)",,,-5.19,-3.43,,-5.72,-3.91,
109970,10.1021/cm500832h,10.1021/cm500832h,P3HT,PNNDI,P3HT,PNNDI,CCCCCCc1ccsc1,CCCCCCC(CCCC)Cn1c(=O)c2cc3c(cc2c2sccc21)c(=O)n(CC(CCCC)CCCCCC)c1cc(-c2cc4c5c(ccc6c5c2C(=O)N(CC(CC)CCCC)C6=O)C(=O)N(CC(CC)CCCC)C4=O)sc31,0.45,1.19,28.0,0.16,0.14994,6.2875000000000085,0.15,0.16,"1:1.5, w/w",,,,BHJ,,,,PEDOT:PSS,,,chloroform:p-xylene (3:2 v/v),,150.0,-5.01,-3.12,,-5.72,-3.91,
109971,10.1021/cm500832h,10.1021/cm500832h,BP,PNNDI,BP,PNNDI,,CCCCCCC(CCCC)Cn1c(=O)c2cc3c(cc2c2sccc21)c(=O)n(CC(CCCC)CCCCCC)c1cc(-c2cc4c5c(ccc6c5c2C(=O)N(CC(CC)CCCC)C6=O)C(=O)N(CC(CC)CCCC)C4=O)sc31,0.45,0.46,20.0,0.05,0.0414,17.199999999999992,0.04,0.05,,,,,bilayer,,,,PEDOT:PSS,,,chloroform,,,,,,-5.72,-3.91,
109972,10.1021/cm500832h,10.1021/cm500832h,PTB7,PNPDI,PTB7,PNPDI,CCCCC(CC)COC(=O)c1sc2c(-c3cc4c(OCC(CC)CCCC)c5sccc5c(OCC(CC)CCCC)c4s3)scc2c1F,CCCCCCCCCCCCC(CCCCCCCCCC)CN1C(=O)c2ccc3c4ccc5c6c(cc(-c7cc8c(s7)c7cc9c(=O)n(CC(CCCC)CCCCCC)c%10ccsc%10c9cc7c(=O)n8CC(CCCC)CCCCCC)c(c7ccc(c2c37)C1=O)c64)C(=O)N(CC(CCCCCCCCCC)CCCCCCCCCCCC)C5=O,0.69,4.13,36.0,1.06,1.0258919999999998,3.217735849056627,1.03,1.06,"1:1.8, w.w","1,8-diiodooctane",,"2 vol% 1,8-diiodooctane",BHJ,,Ca,,PEDOT:PSS,,,chloroform,,,-5.19,-3.43,,-5.73,-4.04,
109973,10.1021/cm500832h,10.1021/cm500832h,P3HT,PNPDI,P3HT,PNPDI,CCCCCCc1ccsc1,CCCCCCCCCCCCC(CCCCCCCCCC)CN1C(=O)c2ccc3c4ccc5c6c(cc(-c7cc8c(s7)c7cc9c(=O)n(CC(CCCC)CCCCCC)c%10ccsc%10c9cc7c(=O)n8CC(CCCC)CCCCCC)c(c7ccc(c2c37)C1=O)c64)C(=O)N(CC(CCCCCCCCCC)CCCCCCCCCCCC)C5=O,0.42,4.19,43.0,0.79,0.7567140000000001,4.213417721518978,0.75,0.79,"1:1.5, w.w",,,,BHJ,,,,PEDOT:PSS,,,chloroform:p-xylene (3:2 v/v),,150.0,-5.01,-3.12,,-5.73,-4.04,
109974,10.1021/cm500832h,10.1021/cm500832h,BP,PNPDI,BP,PNPDI,,CCCCCCCCCCCCC(CCCCCCCCCC)CN1C(=O)c2ccc3c4ccc5c6c(cc(-c7cc8c(s7)c7cc9c(=O)n(CC(CCCC)CCCCCC)c%10ccsc%10c9cc7c(=O)n8CC(CCCC)CCCCCC)c(c7ccc(c2c37)C1=O)c64)C(=O)N(CC(CCCCCCCCCC)CCCCCCCCCCCC)C5=O,0.43,1.63,57.0,0.41,0.3995129999999999,2.5578048780487865,0.4,0.41,,,,,bilayer,,,,PEDOT:PSS,,,chloroform,,,,,,-5.73,-4.04,
109975,10.1021/cm500953e,10.1021/cm500953e,PBF0,PC71BM,PBDTT-TT,PC71BM,CCCCC(CC)COC(=O)c1cc2c(-c3cc4c(-c5ccc(CC(CC)CCCC)s5)c5sccc5c(-c5ccc(CC(CC)CCCC)s5)c4s3)scc2s1,COC(=O)CCCC1(c2ccccc2)C23c4c5ccc6c7cc8c9c%10c(cc%11cc%12c%13c%14c(cc%15c%16ccc-5c2c%16c2c5c%16c%17c(c(c46)c7c9c%17c4c%10c%11c%13c4c%16c%14c%152)C513)C%12)C8,0.72,16.69,56.0,6.99,6.729407999999999,3.7280686695279086,6.69,6.99,1:1.5,"1,8-diiodoctane",DIO,"3 vol% 1,8-diiodoctane",inverted,inverted,PF3N-OX,PF3N-OX,MoO3,MoO3,110.0,"chlorobenzene:1,8-diiodoctane (97:3 v/v)","chlorobenzene:1,8-diiodooctane (97:3)",,-5.22,-3.65,,-5.9,-3.9,
109976,10.1021/cm500953e,10.1021/cm500953e,PBF25,PC71BM,PBF25,PC71BM,CCCCC(CC)COC(=O)c1cc2c(-c3cc4c(-c5ccc(CC(CC)CCCC)s5)c5sc(-c6sc(-c7cc8c(-c9ccc(CC(CC)CCCC)s9)c9sccc9c(-c9ccc(CC(CC)CCCC)s9)c8s7)c7c(F)c(C(=O)OCC(CC)CCCC)sc67)cc5c(-c5ccc(CC(CC)CCCC)s5)c4s3)scc2s1,COC(=O)CCCC1(c2ccccc2)C23c4c5ccc6c7cc8c9c%10c(cc%11cc%12c%13c%14c(cc%15c%16ccc-5c2c%16c2c5c%16c%17c(c(c46)c7c9c%17c4c%10c%11c%13c4c%16c%14c%152)C513)C%12)C8,0.73,16.19,54.0,6.48,6.382098,1.510833333333339,6.38,6.48,1:1.5,"1,8-diiodoctane",DIO,"3 vol% 1,8-diiodoctane",inverted,inverted,PF3N-OX,PF3N-OX,MoO3,MoO3,110.0,"chlorobenzene:1,8-diiodoctane (97:3 v/v)","chlorobenzene:1,8-diiodooctane (97:3)",,-5.26,-3.67,,-5.9,-3.9,
109977,10.1021/cm500953e,10.1021/cm500953e,PBF50,PC71BM,PBF25,PC71BM,CCCCC(CC)COC(=O)c1cc2c(-c3cc4c(-c5ccc(CC(CC)CCCC)s5)c5sc(-c6sc(-c7cc8c(-c9ccc(CC(CC)CCCC)s9)c9sccc9c(-c9ccc(CC(CC)CCCC)s9)c8s7)c7c(F)c(C(=O)OCC(CC)CCCC)sc67)cc5c(-c5ccc(CC(CC)CCCC)s5)c4s3)scc2s1,COC(=O)CCCC1(c2ccccc2)C23c4c5ccc6c7cc8c9c%10c(cc%11cc%12c%13c%14c(cc%15c%16ccc-5c2c%16c2c5c%16c%17c(c(c46)c7c9c%17c4c%10c%11c%13c4c%16c%14c%152)C513)C%12)C8,0.75,16.63,57.0,7.31,7.109325,2.7452120383036864,7.01,7.31,1:1.5,"1,8-diiodoctane",DIO,"3 vol% 1,8-diiodoctane",inverted,inverted,PF3N-OX,PF3N-OX,MoO3,MoO3,110.0,"chlorobenzene:1,8-diiodoctane (97:3 v/v)","chlorobenzene:1,8-diiodooctane (97:3)",,-5.26,-3.66,,-5.9,-3.9,
109978,10.1021/cm500953e,10.1021/cm500953e,PBF75,PC71BM,PBF25,PC71BM,CCCCC(CC)COC(=O)c1cc2c(-c3cc4c(-c5ccc(CC(CC)CCCC)s5)c5sc(-c6sc(-c7cc8c(-c9ccc(CC(CC)CCCC)s9)c9sccc9c(-c9ccc(CC(CC)CCCC)s9)c8s7)c7c(F)c(C(=O)OCC(CC)CCCC)sc67)cc5c(-c5ccc(CC(CC)CCCC)s5)c4s3)scc2s1,COC(=O)CCCC1(c2ccccc2)C23c4c5ccc6c7cc8c9c%10c(cc%11cc%12c%13c%14c(cc%15c%16ccc-5c2c%16c2c5c%16c%17c(c(c46)c7c9c%17c4c%10c%11c%13c4c%16c%14c%152)C513)C%12)C8,0.76,16.32,59.0,7.53,7.317888,2.816892430278888,7.28,7.53,1:1.5,"1,8-diiodoctane",DIO,"3 vol% 1,8-diiodoctane",inverted,inverted,PF3N-OX,PF3N-OX,MoO3,MoO3,110.0,"chlorobenzene:1,8-diiodoctane (97:3 v/v)","chlorobenzene:1,8-diiodooctane (97:3)",,-5.28,-3.68,,-5.9,-3.9,
109979,10.1021/cm500953e,10.1021/cm500953e,PBF100,PC71BM,PTB7-Th,PC71BM,CCCCC(CC)COC(=O)c1sc2csc(-c3cc4c(-c5ccc(CC(CC)CCCC)s5)c5sccc5c(-c5ccc(CC(CC)CCCC)s5)c4s3)c2c1F,COC(=O)CCCC1(c2ccccc2)C23c4c5ccc6c7cc8c9c%10c(cc%11cc%12c%13c%14c(cc%15c%16ccc-5c2c%16c2c5c%16c%17c(c(c46)c7c9c%17c4c%10c%11c%13c4c%16c%14c%152)C513)C%12)C8,0.79,16.74,63.0,8.75,8.331498,4.782880000000002,8.36,8.75,1:1.5,"1,8-diiodoctane",DIO,"3 vol% 1,8-diiodoctane",inverted,inverted,PF3N-OX,PF3N-OX,MoO3,MoO3,110.0,"chlorobenzene:1,8-diiodoctane (97:3 v/v)","chlorobenzene:1,8-diiodooctane (97:3)",,-5.28,-3.67,,-5.9,-3.9,
109980,10.1021/cm501052a,10.1021/cm501052a,PBT-TBDTT,,PBT-TBDTT,,CCCCCCCCC(CCCCCC)Cc1ccc(-c2c3cc(-c4ccc(-c5ccc(-c6cccs6)c6nsnc56)s4)sc3c(-c3ccc(CC(CCCCCC)CCCCCCCC)s3)c3ccsc23)s1,,0.68,8.25,54.0,3.24,3.0294,6.50000000000001,3.1,3.24,1:2,"1,8-diiodooctane",DIO,,ITO/PEDOT:PSS/active layer/Ca/Al,conventional,Ca,Ca,PEDOT:PSS,PEDOT:PSS,,o-dichlorobenzene,o-DCB,,-5.18,-3.03,,,,
109981,10.1021/cm501052a,10.1021/cm501052a,PBTT-TBDTT,,PBTT-TBDTT,,,,0.7,13.15,63.0,6.07,5.79915,4.462108731466231,5.9,6.07,1:2,"1,8-diiodooctane",DIO,,ITO/PEDOT:PSS/active layer/Ca/Al,conventional,Ca,Ca,PEDOT:PSS,PEDOT:PSS,,o-dichlorobenzene,o-DCB,,,,,,,
109982,10.1021/cm501513n,10.1021/cm501513n,PTB7-Th,,PTB7-Th,,CCCCC(CC)COC(=O)c1sc2csc(-c3cc4c(-c5ccc(CC(CC)CCCC)s5)c5sccc5c(-c5ccc(CC(CC)CCCC)s5)c4s3)c2c1F,,0.77,14.99,63.92,7.42,7.377838160000001,0.5682188679245089,,,,,,,,,,,,,,,,,-5.29,-3.72,,,,
109983,10.1021/cm501513n,10.1021/cm501513n,PBDTT-S-TT,,PBDTT-S-TT,,CCCCC(CC)CSc1ccc(-c2c3cc(-c4scc5cc(C(=O)C(CC)CCCC)sc45)sc3c(-c3ccc(SCC(CC)CCCC)s3)c3ccsc23)s1,,0.84,15.32,65.49,8.42,8.42777712,0.0923648456057016,,,,,,,,,,,,,,,,,-5.41,-3.27,,,,
109984,10.1021/cm501513n,10.1021/cm501513n,PBDT-TS1,PC71BM,PBDT-TS1,,CCCCCCCCSc1ccc(-c2c3cc(-c4scc5sc(C(=O)OCC(CC)CCCC)c(F)c45)sc3c(-c3ccc(SCCCCCCCC)s3)c3ccsc23)s1,COC(=O)CCCC1(c2ccccc2)C23c4c5ccc6c7cc8c9c%10c(cc%11cc%12c%13c%14c(cc%15c%16ccc-5c2c%16c2c5c%16c%17c(c(c46)c7c9c%17c4c%10c%11c%13c4c%16c%14c%152)C513)C%12)C8,0.8,17.46,67.9,9.48,9.484272000000002,0.0450632911392621,9.19,9.48,,,,,,,,,,,,,,,-5.33,-3.52,,,,
109985,10.1021/cm502991d,10.1021/cm502991d,P1,PC71BM,P1,PC71BM,CCCCCCCCc1cc(-c2c(-c3cccs3)sc3c(-c4cc(CCCCCCCC)c(CCCCCCCC)s4)c(-c4ccc(-c5cccc6nsnc56)s4)sc23)sc1CCCCCCCC,COC(=O)CCCC1(c2ccccc2)C23c4c5ccc6c7cc8c9c%10c(cc%11cc%12c%13c%14c(cc%15c%16ccc-5c2c%16c2c5c%16c%17c(c(c46)c7c9c%17c4c%10c%11c%13c4c%16c%14c%152)C513)C%12)C8,0.68,14.29,70.0,6.79,6.80204,0.1773195876288634,6.77,6.79,1:2,"1,8-diiodooctane (3 vol %)",DIO,3 vol%,inverted,inverted,ZnO,ZnO,MoO3,MoO3,,o-DCB/CF (v/v) = 4:1,o-DCB:chloroform (4:1),,-5.34,-3.53,,-5.9,-3.9,
109986,10.1021/cm502991d,10.1021/cm502991d,P2,PC71BM,P2,PC71BM,,COC(=O)CCCC1(c2ccccc2)C23c4c5ccc6c7cc8c9c%10c(cc%11cc%12c%13c%14c(cc%15c%16ccc-5c2c%16c2c5c%16c%17c(c(c46)c7c9c%17c4c%10c%11c%13c4c%16c%14c%152)C513)C%12)C8,0.67,16.22,66.0,7.2,7.172484,0.382166666666671,7.17,7.2,1:2,"1,8-diiodooctane (3 vol %)",DIO,3 vol%,inverted,inverted,ZnO,ZnO,MoO3,MoO3,,o-DCB/CF (v/v) = 4:1,o-DCB:chloroform (4:1),,-5.34,-3.58,,-5.9,-3.9,
109987,10.1021/cm502991d,10.1021/cm502991d,P3,PC71BM,P3,PC71BM,CCCCCCc1csc(-c2ccc(-c3cc(CCCCCC)c(/C=C/c4csc(-c5cc6c(OCC(CC)CCCC)c7sc(-c8ccc(C9=C%10C(=O)N(CC(CC)CCCC)C(c%11ccc(-c%12cc%13c(OCC(CC)CCCC)c%14sccc%14c(OCC(CC)CCCC)c%13s%12)s%11)=C%10C(=O)N9CC(CC)CCCC)s8)cc7c(OCC(CC)CCCC)c6s5)c4)s3)c3nsnc23)c1,COC(=O)CCCC1(c2ccccc2)C23c4c5ccc6c7cc8c9c%10c(cc%11cc%12c%13c%14c(cc%15c%16ccc-5c2c%16c2c5c%16c%17c(c(c46)c7c9c%17c4c%10c%11c%13c4c%16c%14c%152)C513)C%12)C8,0.67,15.45,67.0,6.91,6.935504999999999,0.369102749638191,6.86,6.91,1:2,"1,8-diiodooctane (3 vol %)",DIO,3 vol%,inverted,inverted,ZnO,ZnO,MoO3,MoO3,,o-DCB/CF (v/v) = 4:1,o-DCB:chloroform (4:1),,-5.31,-3.6,,-5.9,-3.9,
109988,10.1021/cm502991d,10.1021/cm502991d,P4,PC71BM,P4,PC71BM,,COC(=O)CCCC1(c2ccccc2)C23c4c5ccc6c7cc8c9c%10c(cc%11cc%12c%13c%14c(cc%15c%16ccc-5c2c%16c2c5c%16c%17c(c(c46)c7c9c%17c4c%10c%11c%13c4c%16c%14c%152)C513)C%12)C8,0.66,15.76,65.0,6.76,6.76104,0.0153846153846242,6.74,6.76,1:2,"1,8-diiodooctane (3 vol %)",DIO,3 vol%,inverted,inverted,ZnO,ZnO,MoO3,MoO3,,o-DCB/CF (v/v) = 4:1,o-DCB:chloroform (4:1),,-5.35,-3.6,,-5.9,-3.9,
109989,10.1021/cm502991d,10.1021/cm502991d,P5,PC71BM,P5,PC71BM,,COC(=O)CCCC1(c2ccccc2)C23c4c5ccc6c7cc8c9c%10c(cc%11cc%12c%13c%14c(cc%15c%16ccc-5c2c%16c2c5c%16c%17c(c(c46)c7c9c%17c4c%10c%11c%13c4c%16c%14c%152)C513)C%12)C8,0.65,13.44,64.0,5.59,5.5910400000000005,0.0186046511628013,5.5,5.59,1:2,"1,8-diiodooctane (3 vol %)",DIO,3 vol %,inverted,inverted,ZnO,ZnO,MoO3,MoO3,,o-DCB/CF (v/v) = 3:1,o-DCB:chloroform (3:1),,-5.4,-3.66,,-5.9,-3.9,
109990,10.1021/cm5033223,10.1021/cm5033223,PzNDTT-TPD1,PC71BM,PzNDTT-TPD1,PC71BM,CCCCCCCCCCc1ccsc1-c1sc(-c2sc(-c3cc4c(-c5ccc(CC(CC)CCCC)s5)cc5c(cc(-c6ccc(CC(CC)CCCC)s6)c6ccsc65)c4s3)cc2CCCCCCCCCC)c2c1C(=O)N(CC(CCCCCCCC)CCCCCCCCCC)C2=O,COC(=O)CCCC1(c2ccccc2)C23c4c5ccc6c7cc8c9c%10c(cc%11cc%12c%13c%14c(cc%15c%16ccc-5c2c%16c2c5c%16c%17c(c(c46)c7c9c%17c4c%10c%11c%13c4c%16c%14c%152)C513)C%12)C8,0.85,9.56,68.0,5.48,5.52568,0.8335766423357491,5.34,5.48,1:1,0.75% (v/v) DIO,DIO,0.75%,ITO/ZnO/polymer:PC71BM/MoOx/Ag,inverted,ZnO,ZnO,MoOx,MoO3,87.0,chloroform,chloroform,,-5.55,-3.52,,-5.9,-3.9,
109991,10.1021/cm5033223,10.1021/cm5033223,PzNDTT-TPD1,PC71BM,PzNDTT-TPD1,PC71BM,CCCCCCCCCCc1ccsc1-c1sc(-c2sc(-c3cc4c(-c5ccc(CC(CC)CCCC)s5)cc5c(cc(-c6ccc(CC(CC)CCCC)s6)c6ccsc65)c4s3)cc2CCCCCCCCCC)c2c1C(=O)N(CC(CCCCCCCC)CCCCCCCCCC)C2=O,COC(=O)CCCC1(c2ccccc2)C23c4c5ccc6c7cc8c9c%10c(cc%11cc%12c%13c%14c(cc%15c%16ccc-5c2c%16c2c5c%16c%17c(c(c46)c7c9c%17c4c%10c%11c%13c4c%16c%14c%152)C513)C%12)C8,0.84,9.54,70.0,5.61,5.609519999999999,0.0085561497326447,5.56,5.61,1:1,0.75% (v/v) DIO,DIO,0.75%,ITO/ZnO/polymer:PC71BM/MoOx/Ag,inverted,ZnO,ZnO,MoOx,MoO3,109.0,chloroform,chloroform,,-5.55,-3.52,,-5.9,-3.9,
109992,10.1021/cm5033223,10.1021/cm5033223,PzNDTT-TPD1,PC71BM,PzNDTT-TPD1,PC71BM,CCCCCCCCCCc1ccsc1-c1sc(-c2sc(-c3cc4c(-c5ccc(CC(CC)CCCC)s5)cc5c(cc(-c6ccc(CC(CC)CCCC)s6)c6ccsc65)c4s3)cc2CCCCCCCCCC)c2c1C(=O)N(CC(CCCCCCCC)CCCCCCCCCC)C2=O,COC(=O)CCCC1(c2ccccc2)C23c4c5ccc6c7cc8c9c%10c(cc%11cc%12c%13c%14c(cc%15c%16ccc-5c2c%16c2c5c%16c%17c(c(c46)c7c9c%17c4c%10c%11c%13c4c%16c%14c%152)C513)C%12)C8,0.85,11.92,66.0,6.76,6.68712,1.078106508875734,6.48,6.76,1:1,0.75% (v/v) DIO,DIO,0.75%,ITO/ZnO/polymer:PC71BM/MoOx/Ag,inverted,ZnO,ZnO,MoOx,MoO3,141.0,chloroform,chloroform,,-5.55,-3.52,,-5.9,-3.9,
109993,10.1021/cm5033223,10.1021/cm5033223,PzNDTT-TPD1,PC71BM,PzNDTT-TPD1,PC71BM,CCCCCCCCCCc1ccsc1-c1sc(-c2sc(-c3cc4c(-c5ccc(CC(CC)CCCC)s5)cc5c(cc(-c6ccc(CC(CC)CCCC)s6)c6ccsc65)c4s3)cc2CCCCCCCCCC)c2c1C(=O)N(CC(CCCCCCCC)CCCCCCCCCC)C2=O,COC(=O)CCCC1(c2ccccc2)C23c4c5ccc6c7cc8c9c%10c(cc%11cc%12c%13c%14c(cc%15c%16ccc-5c2c%16c2c5c%16c%17c(c(c46)c7c9c%17c4c%10c%11c%13c4c%16c%14c%152)C513)C%12)C8,0.86,12.15,68.0,7.04,7.105320000000001,0.9278409090909192,6.9,7.04,1:1,0.75% (v/v) DIO,DIO,0.75%,ITO/ZnO/polymer:PC71BM/MoOx/Ag,inverted,ZnO,ZnO,MoOx,MoO3,168.0,chloroform,chloroform,,-5.55,-3.52,,-5.9,-3.9,
109994,10.1021/cm5033223,10.1021/cm5033223,PzNDTT-TPD1,PC71BM,PzNDTT-TPD1,PC71BM,CCCCCCCCCCc1ccsc1-c1sc(-c2sc(-c3cc4c(-c5ccc(CC(CC)CCCC)s5)cc5c(cc(-c6ccc(CC(CC)CCCC)s6)c6ccsc65)c4s3)cc2CCCCCCCCCC)c2c1C(=O)N(CC(CCCCCCCC)CCCCCCCCCC)C2=O,COC(=O)CCCC1(c2ccccc2)C23c4c5ccc6c7cc8c9c%10c(cc%11cc%12c%13c%14c(cc%15c%16ccc-5c2c%16c2c5c%16c%17c(c(c46)c7c9c%17c4c%10c%11c%13c4c%16c%14c%152)C513)C%12)C8,0.86,12.73,68.0,7.5,7.444504,0.7399466666666635,7.4,7.5,1:1,0.75% (v/v) DIO,DIO,0.75%,ITO/ZnO/polymer:PC71BM/MoOx/Ag,inverted,ZnO,ZnO,MoOx,MoO3,203.0,chloroform,chloroform,,-5.55,-3.52,,-5.9,-3.9,
109995,10.1021/cm5033223,10.1021/cm5033223,PzNDTT-TPD1,PC71BM,PzNDTT-TPD1,PC71BM,CCCCCCCCCCc1ccsc1-c1sc(-c2sc(-c3cc4c(-c5ccc(CC(CC)CCCC)s5)cc5c(cc(-c6ccc(CC(CC)CCCC)s6)c6ccsc65)c4s3)cc2CCCCCCCCCC)c2c1C(=O)N(CC(CCCCCCCC)CCCCCCCCCC)C2=O,COC(=O)CCCC1(c2ccccc2)C23c4c5ccc6c7cc8c9c%10c(cc%11cc%12c%13c%14c(cc%15c%16ccc-5c2c%16c2c5c%16c%17c(c(c46)c7c9c%17c4c%10c%11c%13c4c%16c%14c%152)C513)C%12)C8,0.85,12.24,62.0,6.49,6.45048,0.6089368258859852,6.43,6.49,1:1,0.75% (v/v) DIO,DIO,0.75%,ITO/ZnO/polymer:PC71BM/MoOx/Ag,inverted,ZnO,ZnO,MoOx,MoO3,244.0,chloroform,chloroform,,-5.55,-3.52,,-5.9,-3.9,
109996,10.1021/cm5033223,10.1021/cm5033223,PzNDTT-TPD1,PC71BM,PzNDTT-TPD1,PC71BM,CCCCCCCCCCc1ccsc1-c1sc(-c2sc(-c3cc4c(-c5ccc(CC(CC)CCCC)s5)cc5c(cc(-c6ccc(CC(CC)CCCC)s6)c6ccsc65)c4s3)cc2CCCCCCCCCC)c2c1C(=O)N(CC(CCCCCCCC)CCCCCCCCCC)C2=O,COC(=O)CCCC1(c2ccccc2)C23c4c5ccc6c7cc8c9c%10c(cc%11cc%12c%13c%14c(cc%15c%16ccc-5c2c%16c2c5c%16c%17c(c(c46)c7c9c%17c4c%10c%11c%13c4c%16c%14c%152)C513)C%12)C8,0.85,12.45,55.0,5.8,5.820375,0.3512931034482841,5.73,5.8,1:1,0.75% (v/v) DIO,DIO,0.75%,ITO/ZnO/polymer:PC71BM/MoOx/Ag,inverted,ZnO,ZnO,MoOx,MoO3,284.0,chloroform,chloroform,,-5.55,-3.52,,-5.9,-3.9,
109997,10.1021/cm5033223,10.1021/cm5033223,PzNDTT-TPD2,PC71BM,PzNDTT-TPD2,PC71BM,CCCCCCCCCCc1csc(-c2sc(-c3cc(CCCCCCCCCC)c(-c4cc5c(-c6ccc(CC(CC)CCCC)s6)cc6c(cc(-c7ccc(CC(CC)CCCC)s7)c7ccsc76)c5s4)s3)c3c2C(=O)N(CC(CCCCCCCC)CCCCCCCCCC)C3=O)c1,COC(=O)CCCC1(c2ccccc2)C23c4c5ccc6c7cc8c9c%10c(cc%11cc%12c%13c%14c(cc%15c%16ccc-5c2c%16c2c5c%16c%17c(c(c46)c7c9c%17c4c%10c%11c%13c4c%16c%14c%152)C513)C%12)C8,0.88,6.09,69.0,3.68,3.697848,0.4849999999999842,3.46,3.68,1:1,3% (v/v) DIO,DIO,3%,ITO/ZnO/polymer:PC71BM/MoOx/Ag,inverted,ZnO,ZnO,MoOx,MoO3,84.0,chloroform,chloroform,,-5.58,-3.48,,-5.9,-3.9,
109998,10.1021/cm504391k,10.1021/cm504391k,P1,PC71BM,P1,,CCCCCCCCc1cc(-c2c(-c3cccs3)sc3c(-c4cc(CCCCCCCC)c(CCCCCCCC)s4)c(-c4ccc(-c5cccc6nsnc56)s4)sc23)sc1CCCCCCCC,COC(=O)CCCC1(c2ccccc2)C23c4c5ccc6c7cc8c9c%10c(cc%11cc%12c%13c%14c(cc%15c%16ccc-5c2c%16c2c5c%16c%17c(c(c46)c7c9c%17c4c%10c%11c%13c4c%16c%14c%152)C513)C%12)C8,0.59,9.49,44.0,2.76,2.463604,10.738985507246364,2.46,2.76,,,,,ITO/PEDOT:PSS/active layer/Ca/Al,conventional,Ca,Ca,PEDOT:PSS,PEDOT:PSS,,CF,chloroform,,-5.34,-3.53,,,,
109999,10.1021/cm504391k,10.1021/cm504391k,P2,,P2,,,,0.59,7.94,43.0,2.43,2.014378,17.10378600823047,2.05,2.43,,NMP,NMP,,ITO/PEDOT:PSS/active layer/Ca/Al,conventional,Ca,Ca,PEDOT:PSS,PEDOT:PSS,,oDCB,o-DCB,,-5.34,-3.58,,,,
110000,10.1021/cm504391k,10.1021/cm504391k,P3,,P3,,CCCCCCc1csc(-c2ccc(-c3cc(CCCCCC)c(/C=C/c4csc(-c5cc6c(OCC(CC)CCCC)c7sc(-c8ccc(C9=C%10C(=O)N(CC(CC)CCCC)C(c%11ccc(-c%12cc%13c(OCC(CC)CCCC)c%14sccc%14c(OCC(CC)CCCC)c%13s%12)s%11)=C%10C(=O)N9CC(CC)CCCC)s8)cc7c(OCC(CC)CCCC)c6s5)c4)s3)c3nsnc23)c1,,0.56,9.12,49.0,3.21,2.502528,22.039626168224306,2.5,3.21,,,,,ITO/PEDOT:PSS/active layer/Ca/Al,conventional,Ca,Ca,PEDOT:PSS,PEDOT:PSS,,CF,chloroform,,-5.31,-3.6,,,,
110001,10.1021/cm504391k,10.1021/cm504391k,P1,PC71BM,P1,,CCCCCCCCc1cc(-c2c(-c3cccs3)sc3c(-c4cc(CCCCCCCC)c(CCCCCCCC)s4)c(-c4ccc(-c5cccc6nsnc56)s4)sc23)sc1CCCCCCCC,COC(=O)CCCC1(c2ccccc2)C23c4c5ccc6c7cc8c9c%10c(cc%11cc%12c%13c%14c(cc%15c%16ccc-5c2c%16c2c5c%16c%17c(c(c46)c7c9c%17c4c%10c%11c%13c4c%16c%14c%152)C513)C%12)C8,0.59,9.26,44.0,2.38,2.403896,1.0040336134453651,2.38,,,,,,ITO/PEDOT:PSS/active layer/Ca/Al,conventional,Ca,Ca,PEDOT:PSS,PEDOT:PSS,,,,,-5.34,-3.53,,,,
110002,10.1021/cm504391k,10.1021/cm504391k,P1,PC71BM,P1,,CCCCCCCCc1cc(-c2c(-c3cccs3)sc3c(-c4cc(CCCCCCCC)c(CCCCCCCC)s4)c(-c4ccc(-c5cccc6nsnc56)s4)sc23)sc1CCCCCCCC,COC(=O)CCCC1(c2ccccc2)C23c4c5ccc6c7cc8c9c%10c(cc%11cc%12c%13c%14c(cc%15c%16ccc-5c2c%16c2c5c%16c%17c(c(c46)c7c9c%17c4c%10c%11c%13c4c%16c%14c%152)C513)C%12)C8,0.59,8.64,42.0,2.15,2.140992,0.4189767441860524,2.15,,,,,,ITO/PEDOT:PSS/active layer/Ca/Al,conventional,Ca,Ca,PEDOT:PSS,PEDOT:PSS,,,,,-5.34,-3.53,,,,
110003,10.1021/cm504391k,10.1021/cm504391k,P2,,P2,,,,0.59,7.83,43.0,1.98,1.986471,0.3268181818181764,1.98,,,,,,ITO/PEDOT:PSS/active layer/Ca/Al,conventional,Ca,Ca,PEDOT:PSS,PEDOT:PSS,,,,,-5.34,-3.58,,,,
110004,10.1021/cm504391k,10.1021/cm504391k,P2,PC71BM,P2,,,COC(=O)CCCC1(c2ccccc2)C23c4c5ccc6c7cc8c9c%10c(cc%11cc%12c%13c%14c(cc%15c%16ccc-5c2c%16c2c5c%16c%17c(c(c46)c7c9c%17c4c%10c%11c%13c4c%16c%14c%152)C513)C%12)C8,0.59,7.23,43.0,1.82,1.834251,0.7830219780219666,1.82,,,,,,ITO/PEDOT:PSS/active layer/Ca/Al,conventional,Ca,Ca,PEDOT:PSS,PEDOT:PSS,,,,,-5.34,-3.58,,,,
110005,10.1021/cm504391k,10.1021/cm504391k,P3,,P3,,CCCCCCc1csc(-c2ccc(-c3cc(CCCCCC)c(/C=C/c4csc(-c5cc6c(OCC(CC)CCCC)c7sc(-c8ccc(C9=C%10C(=O)N(CC(CC)CCCC)C(c%11ccc(-c%12cc%13c(OCC(CC)CCCC)c%14sccc%14c(OCC(CC)CCCC)c%13s%12)s%11)=C%10C(=O)N9CC(CC)CCCC)s8)cc7c(OCC(CC)CCCC)c6s5)c4)s3)c3nsnc23)c1,,0.56,8.98,47.0,2.38,2.3635360000000003,0.6917647058823357,2.38,,,,,,ITO/PEDOT:PSS/active layer/Ca/Al,conventional,Ca,Ca,PEDOT:PSS,PEDOT:PSS,,,,,-5.31,-3.6,,,,
110006,10.1021/cm504391k,10.1021/cm504391k,P3,,P3,,CCCCCCc1csc(-c2ccc(-c3cc(CCCCCC)c(/C=C/c4csc(-c5cc6c(OCC(CC)CCCC)c7sc(-c8ccc(C9=C%10C(=O)N(CC(CC)CCCC)C(c%11ccc(-c%12cc%13c(OCC(CC)CCCC)c%14sccc%14c(OCC(CC)CCCC)c%13s%12)s%11)=C%10C(=O)N9CC(CC)CCCC)s8)cc7c(OCC(CC)CCCC)c6s5)c4)s3)c3nsnc23)c1,,0.56,8.5,42.0,2.02,1.9992,1.0297029702970262,2.02,,,,,,ITO/PEDOT:PSS/active layer/Ca/Al,conventional,Ca,Ca,PEDOT:PSS,PEDOT:PSS,,,,,-5.31,-3.6,,,,
