Repository: JiYiqaq/PCE-KA-GNN

# Data directory

- `raw/Active_Database.csv` is the immutable source dataset bundled under CC BY 4.0. Do not overwrite it with processed data.
- `processed/` is created and populated by the training pipeline. Generated `.pt` and `.pth` caches are intentionally ignored by Git because they can exceed GitHub's normal single-file limit.

See `../DATA_LICENSE.md` for provenance, license and checksum information.

File: data/raw/Active_Database.csv (part 437 of 471)
id,doi,doi_norm,donor,acceptor,donor_canonical,acceptor_canonical,donor_smiles,acceptor_smiles,voc,jsc,ff,pce,pce_recomputed,pce_relative_error_percent,pce_avg,pce_best,d_a_ratio,additive,additive_canonical,additive_ratio,device_structure,device_type,etl,etl_canonical,htl,htl_canonical,active_layer_thickness,solvent,solvent_canonical,annealing_temp,homo_d,lumo_d,eg_d,homo_a,lumo_a,eg_a
110011,10.1021/ja305358z,10.1021/ja305358z,PDPP4TN,[70]PCBM,PDPP4TN,PC70BM,CCCCCCCCCCCCc1csc(-c2ccc(C3=C4C(=O)N(CC(CCCCCC)CCCCCCCC)C(c5ccc(-c6cc(CCCCCCCCCCCC)c(-c7ccc8ccccc8c7)s6)s5)=C4C(=O)N3CC(CCCCCC)CCCCCCCC)s2)c1,CCCCC(=O)OCC1(C2=CC=CC=C2)C3=CC=CC4=CC=CC5=CC=CC6=CC=C7C=CC=CC8=CC=CC1=C8C7=C6C5=C4C3,0.67,10.3,66.0,4.5,4.554660000000001,1.2146666666666897,,,1:2,,,,ITO/PEDOT:PSS/active layer/LiF/Al,conventional,LiF,LiF,PEDOT:PSS,PEDOT:PSS,98.0,chloroform,chloroform:o-DCB (10%),,-4.85,-3.11,,-6.1,-3.9,
110012,10.1021/ja305358z,10.1021/ja305358z,PDPP4TP,[70]PCBM,PDPP4TP,PC70BM,CCCCCCCCCCCCc1csc(-c2ccc(C3=C4C(=O)N(CC(CCCCCC)CCCCCCCC)C(c5ccc(-c6cc(CCCCCCCCCCCC)c(-c7ccccc7)s6)s5)=C4C(=O)N3CC(CCCCCC)CCCCCCCC)s2)c1,CCCCC(=O)OCC1(C2=CC=CC=C2)C3=CC=CC4=CC=CC5=CC=CC6=CC=C7C=CC=CC8=CC=CC1=C8C7=C6C5=C4C3,0.67,12.0,69.0,5.5,5.547600000000001,0.8654545454545631,,,1:2,,,,ITO/PEDOT:PSS/active layer/LiF/Al,conventional,LiF,LiF,PEDOT:PSS,PEDOT:PSS,86.0,chloroform,chloroform:o-DCB (10%),,-5.055,-3.315,,-6.1,-3.9,
110013,10.1021/ja305358z,10.1021/ja305358z,PDPP4TBDT,[70]PCBM,PDPP4TBDT,PC70BM,CCCCCCCCCCCCc1csc(-c2ccc(C3=C4C(=O)N(CC(CCCCCC)CCCCCCCC)C(c5ccc(-c6cc(CCCCCCCCCCCC)c(-c7cc8c(-c9ccc(CCCCCC)s9)c9sccc9c(-c9ccc(CCCCCC)s9)c8s7)s6)s5)=C4C(=O)N3CC(CCCCCC)CCCCCCCC)s2)c1,CCCCC(=O)OCC1(C2=CC=CC=C2)C3=CC=CC4=CC=CC5=CC=CC6=CC=C7C=CC=CC8=CC=CC1=C8C7=C6C5=C4C3,0.63,13.9,55.0,4.8,4.81635,0.3406250000000018,,,1:2,,,,ITO/PEDOT:PSS/active layer/LiF/Al,conventional,LiF,LiF,PEDOT:PSS,PEDOT:PSS,113.0,chloroform,"chloroform:1,8-diiodooctane (2.5%)",,-4.78,-3.14,,-6.1,-3.9,
110014,10.1021/ja305358z,10.1021/ja305358z,PDPP4TTT,[70]PCBM,PDPP4TTT,PC70BM,CCCCCCCCCCCCc1csc(-c2ccc(C3=C4C(=O)N(CC(CCCCCC)CCCCCCCC)C(c5ccc(-c6cc(CCCCCCCCCCCC)c(-c7cc8sccc8s7)s6)s5)=C4C(=O)N3CC(CCCCCC)CCCCCCCC)s2)c1,CCCCC(=O)OCC1(C2=CC=CC=C2)C3=CC=CC4=CC=CC5=CC=CC6=CC=C7C=CC=CC8=CC=CC1=C8C7=C6C5=C4C3,0.56,14.8,62.0,5.1,5.138560000000001,0.7560784313725738,,,1:2,,,,ITO/PEDOT:PSS/active layer/LiF/Al,conventional,LiF,LiF,PEDOT:PSS,PEDOT:PSS,104.0,CHCl3:o-DCB 10%,chloroform:o-DCB (10%),,-4.86,-3.15,,-6.1,-3.9,
110015,10.1021/ja305358z,10.1021/ja305358z,PDPP6T,[70]PCBM,PDPP6T,PC70BM,CCCCCCCCCCCCc1csc(-c2ccc(C3=C4C(=O)N(CC(CCCCCC)CCCCCCCC)C(c5ccc(-c6cc(CCCCCCCCCCCC)c(-c7ccc(-c8cccs8)s7)s6)s5)=C4C(=O)N3CC(CCCCCC)CCCCCCCC)s2)c1,CCCCC(=O)OCC1(C2=CC=CC=C2)C3=CC=CC4=CC=CC5=CC=CC6=CC=C7C=CC=CC8=CC=CC1=C8C7=C6C5=C4C3,0.56,14.3,65.0,5.2,5.205200000000001,0.1000000000000231,,,1:2,,,,ITO/PEDOT:PSS/active layer/LiF/Al,conventional,LiF,LiF,PEDOT:PSS,PEDOT:PSS,111.0,CHCl3:DIO 2.5%,"chloroform:1,8-diiodooctane (2.5%)",,-4.78,-3.12,,-6.1,-3.9,
110016,10.1021/ja305358z,10.1021/ja305358z,PDPP5T,[70]PCBM,PDPP5T,PC70BM,CCCCCCCCC(CCCCCC)CN1C(=O)C2=C(c3ccc(-c4cc(CCCCCC)c(-c5cccs5)s4)s3)N(CC(CCCCCC)CCCCCCCC)C(=O)C2=C1c1ccc(-c2cc(CCCCCC)cs2)s1,CCCCC(=O)OCC1(C2=CC=CC=C2)C3=CC=CC4=CC=CC5=CC=CC6=CC=C7C=CC=CC8=CC=CC1=C8C7=C6C5=C4C3,0.56,16.4,64.0,5.8,5.877759999999999,1.340689655172407,,,1:2,,,,ITO/PEDOT:PSS/active layer/LiF/Al,conventional,LiF,LiF,PEDOT:PSS,PEDOT:PSS,110.0,CHCl3:o-DCB 5%,chloroform:o-DCB (95:5),,-5.08,-3.63,,-6.1,-3.9,
110017,10.1021/ja305358z,10.1021/ja305358z,PDPPTPT,[70]PCBM,PDPPTPT,PC70BM,CCCCCCCCC(CCCCCC)CN1C(=O)C2=C(c3ccc(-c4ccccc4)s3)N(CC(CCCCCC)CCCCCCCC)C(=O)C2=C1c1cccs1,CCCCC(=O)OCC1(C2=CC=CC=C2)C3=CC=CC4=CC=CC5=CC=CC6=CC=C7C=CC=CC8=CC=CC1=C8C7=C6C5=C4C3,0.8,10.8,65.0,5.5,5.6160000000000005,2.109090909090919,,,1:2,,,,ITO/PEDOT:PSS/active layer/LiF/Al,conventional,LiF,LiF,PEDOT:PSS,PEDOT:PSS,90.0,CHCl3:DIO 1.4%,chloroform,,-5.335,-3.66,,-6.1,-3.9,
110018,10.1021/ja305358z,10.1021/ja305358z,PDPP3T,[70]PCBM,PDPP3T,PC70BM,CCCCCCCCC(CCCCCC)CN1C(=O)C2=C(c3ccc(-c4cccs4)s3)N(CC(CCCCCC)CCCCCCCC)C(=O)C2=C1c1cccs1,CCCCC(=O)OCC1(C2=CC=CC=C2)C3=CC=CC4=CC=CC5=CC=CC6=CC=C7C=CC=CC8=CC=CC1=C8C7=C6C5=C4C3,0.65,11.8,60.0,4.7,4.602,2.0851063829787204,,,1:2,,,,ITO/PEDOT:PSS/active layer/LiF/Al,conventional,LiF,LiF,PEDOT:PSS,PEDOT:PSS,90.0,chloroform,chloroform,,-5.17,-3.67,,-6.1,-3.9,
110019,10.1021/ja402971d,10.1021/ja402971d,PBT1,PC71BM,PBT1,PC71BM,CCCCC(CC)Cc1cc(-c2sc(-c3cc(CC(CC)CCCC)c(-c4cccs4)s3)c3c2C(=O)c2c(CC(CC)CCCC)sc(CC(CC)CCCC)c2C3=O)sc1-c1cccs1,COC(=O)CCCC1(c2ccccc2)C23c4c5ccc6c7cc8c9c%10c(cc%11cc%12c%13c%14c(cc%15c%16ccc-5c2c%16c2c5c%16c%17c(c(c46)c7c9c%17c4c%10c%11c%13c4c%16c%14c%152)C513)C%12)C8,0.95,0.05,41.0,0.02,0.019475,2.6250000000000058,,,1:0,DIO,DIO,1%,,,,,,,57.0,o-DCB,o-DCB,,-5.275,-3.385,,-5.9,-3.9,
110020,10.1021/ja402971d,10.1021/ja402971d,PBT1,PC71BM,PBT1,PC71BM,CCCCC(CC)Cc1cc(-c2sc(-c3cc(CC(CC)CCCC)c(-c4cccs4)s3)c3c2C(=O)c2c(CC(CC)CCCC)sc(CC(CC)CCCC)c2C3=O)sc1-c1cccs1,COC(=O)CCCC1(c2ccccc2)C23c4c5ccc6c7cc8c9c%10c(cc%11cc%12c%13c%14c(cc%15c%16ccc-5c2c%16c2c5c%16c%17c(c(c46)c7c9c%17c4c%10c%11c%13c4c%16c%14c%152)C513)C%12)C8,0.94,5.27,41.0,2.03,2.031058,0.0521182266009853,,,9:1,DIO,DIO,1%,,,,,,,74.0,o-DCB,o-DCB,,-5.275,-3.385,,-5.9,-3.9,
110021,10.1021/ja402971d,10.1021/ja402971d,PBT1,PC71BM,PBT1,PC71BM,CCCCC(CC)Cc1cc(-c2sc(-c3cc(CC(CC)CCCC)c(-c4cccs4)s3)c3c2C(=O)c2c(CC(CC)CCCC)sc(CC(CC)CCCC)c2C3=O)sc1-c1cccs1,COC(=O)CCCC1(c2ccccc2)C23c4c5ccc6c7cc8c9c%10c(cc%11cc%12c%13c%14c(cc%15c%16ccc-5c2c%16c2c5c%16c%17c(c(c46)c7c9c%17c4c%10c%11c%13c4c%16c%14c%152)C513)C%12)C8,0.86,9.85,65.0,5.44,5.50615,1.215992647058814,,,4:1,DIO,DIO,1%,,,,,,,77.0,o-DCB,o-DCB,,-5.275,-3.385,,-5.9,-3.9,
110022,10.1021/ja402971d,10.1021/ja402971d,PBT1,PC71BM,PBT1,PC71BM,CCCCC(CC)Cc1cc(-c2sc(-c3cc(CC(CC)CCCC)c(-c4cccs4)s3)c3c2C(=O)c2c(CC(CC)CCCC)sc(CC(CC)CCCC)c2C3=O)sc1-c1cccs1,COC(=O)CCCC1(c2ccccc2)C23c4c5ccc6c7cc8c9c%10c(cc%11cc%12c%13c%14c(cc%15c%16ccc-5c2c%16c2c5c%16c%17c(c(c46)c7c9c%17c4c%10c%11c%13c4c%16c%14c%152)C513)C%12)C8,0.83,10.53,70.0,6.11,6.117929999999999,0.1297872340425239,,,2.33:1,DIO,DIO,1%,,,,,,,86.0,o-DCB,o-DCB,,-5.275,-3.385,,-5.9,-3.9,
110023,10.1021/ja402971d,10.1021/ja402971d,PBT1,PC71BM,PBT1,PC71BM,CCCCC(CC)Cc1cc(-c2sc(-c3cc(CC(CC)CCCC)c(-c4cccs4)s3)c3c2C(=O)c2c(CC(CC)CCCC)sc(CC(CC)CCCC)c2C3=O)sc1-c1cccs1,COC(=O)CCCC1(c2ccccc2)C23c4c5ccc6c7cc8c9c%10c(cc%11cc%12c%13c%14c(cc%15c%16ccc-5c2c%16c2c5c%16c%17c(c(c46)c7c9c%17c4c%10c%11c%13c4c%16c%14c%152)C513)C%12)C8,0.83,11.57,71.0,6.88,6.818200999999999,0.8982412790697762,,,1.5:1,DIO,DIO,1%,,,,,,,75.0,o-DCB,o-DCB,,-5.275,-3.385,,-5.9,-3.9,
110024,10.1021/ja402971d,10.1021/ja402971d,PBT1,PC71BM,PBT1,PC71BM,CCCCC(CC)Cc1cc(-c2sc(-c3cc(CC(CC)CCCC)c(-c4cccs4)s3)c3c2C(=O)c2c(CC(CC)CCCC)sc(CC(CC)CCCC)c2C3=O)sc1-c1cccs1,COC(=O)CCCC1(c2ccccc2)C23c4c5ccc6c7cc8c9c%10c(cc%11cc%12c%13c%14c(cc%15c%16ccc-5c2c%16c2c5c%16c%17c(c(c46)c7c9c%17c4c%10c%11c%13c4c%16c%14c%152)C513)C%12)C8,0.82,10.98,71.0,6.41,6.392556000000001,0.2721372854914095,,,1:1,DIO,DIO,1%,,,,,,,83.0,o-DCB,o-DCB,,-5.275,-3.385,,-5.9,-3.9,
110025,10.1021/ja402971d,10.1021/ja402971d,PBT1,PC71BM,PBT1,PC71BM,CCCCC(CC)Cc1cc(-c2sc(-c3cc(CC(CC)CCCC)c(-c4cccs4)s3)c3c2C(=O)c2c(CC(CC)CCCC)sc(CC(CC)CCCC)c2C3=O)sc1-c1cccs1,COC(=O)CCCC1(c2ccccc2)C23c4c5ccc6c7cc8c9c%10c(cc%11cc%12c%13c%14c(cc%15c%16ccc-5c2c%16c2c5c%16c%17c(c(c46)c7c9c%17c4c%10c%11c%13c4c%16c%14c%152)C513)C%12)C8,0.81,10.01,69.0,5.6,5.594589,0.096624999999993,,,1:1.5,1% DIO,DIO,1%,,,,,,,87.0,o-DCB,o-DCB,,-5.275,-3.385,,-5.9,-3.9,
110026,10.1021/ja402971d,10.1021/ja402971d,PBT1,PC71BM,PBT1,PC71BM,CCCCC(CC)Cc1cc(-c2sc(-c3cc(CC(CC)CCCC)c(-c4cccs4)s3)c3c2C(=O)c2c(CC(CC)CCCC)sc(CC(CC)CCCC)c2C3=O)sc1-c1cccs1,COC(=O)CCCC1(c2ccccc2)C23c4c5ccc6c7cc8c9c%10c(cc%11cc%12c%13c%14c(cc%15c%16ccc-5c2c%16c2c5c%16c%17c(c(c46)c7c9c%17c4c%10c%11c%13c4c%16c%14c%152)C513)C%12)C8,0.81,7.04,71.0,4.06,4.048704000000001,0.2782266009851937,,,1:2.33,1% DIO,DIO,1%,,,,,,,124.0,o-DCB,o-DCB,,-5.275,-3.385,,-5.9,-3.9,
110027,10.1021/ja402971d,10.1021/ja402971d,PBT1,PC71BM,PBT1,PC71BM,CCCCC(CC)Cc1cc(-c2sc(-c3cc(CC(CC)CCCC)c(-c4cccs4)s3)c3c2C(=O)c2c(CC(CC)CCCC)sc(CC(CC)CCCC)c2C3=O)sc1-c1cccs1,COC(=O)CCCC1(c2ccccc2)C23c4c5ccc6c7cc8c9c%10c(cc%11cc%12c%13c%14c(cc%15c%16ccc-5c2c%16c2c5c%16c%17c(c(c46)c7c9c%17c4c%10c%11c%13c4c%16c%14c%152)C513)C%12)C8,0.8,6.94,68.0,3.81,3.775360000000001,0.9091863517060252,,,1:4,1% DIO,DIO,1%,,,,,,,137.0,o-DCB,o-DCB,,-5.275,-3.385,,-5.9,-3.9,
110028,10.1021/ja402971d,10.1021/ja402971d,PBT1,PC71BM,PBT1,PC71BM,CCCCC(CC)Cc1cc(-c2sc(-c3cc(CC(CC)CCCC)c(-c4cccs4)s3)c3c2C(=O)c2c(CC(CC)CCCC)sc(CC(CC)CCCC)c2C3=O)sc1-c1cccs1,COC(=O)CCCC1(c2ccccc2)C23c4c5ccc6c7cc8c9c%10c(cc%11cc%12c%13c%14c(cc%15c%16ccc-5c2c%16c2c5c%16c%17c(c(c46)c7c9c%17c4c%10c%11c%13c4c%16c%14c%152)C513)C%12)C8,0.81,2.21,66.0,1.19,1.181466,0.717142857142842,,,1:9,1% DIO,DIO,1%,,,,,,,180.0,o-DCB,o-DCB,,-5.275,-3.385,,-5.9,-3.9,
110029,10.1021/ja406220a,10.1021/ja406220a,PBnDTHTAZ,,PBnDTHTAZ,,,,0.7,11.14,55.2,4.3,4.304496,0.1045581395348953,,,,,,,ITO/PEDOT:PSS/active layer/Ca/Al,conventional,Ca,Ca,PEDOT:PSS,PEDOT:PSS,,,,,,,,,,
110030,10.1021/ja406220a,10.1021/ja406220a,PBnDTFTAZ,,FTAZ,,CCCCCCC(CCCC)CCc1c2cc(-c3ccc(-c4c(F)c(F)c(-c5cccs5)c5nn(CC(CCCC)CCCCCC)nc45)s3)sc2c(CCC(CCCC)CCCCCC)c2ccsc12,,0.79,11.83,72.9,7.1,6.813015300000001,4.042038028168997,,,,,,,ITO/PEDOT:PSS/active layer/Ca/Al,conventional,Ca,Ca,PEDOT:PSS,PEDOT:PSS,,,,,-5.45,-3.45,,,,
110031,10.1021/ja406220a,10.1021/ja406220a,PBDTHBTA,,PBDT-HBTA,,CCCCCCCCC(CCCCCC)Cc1ccc(-c2c3cc(-c4ccc(-c5ccc(-c6cccs6)c6nn(CCCCCCCC)nc56)s4)sc3c(-c3ccc(CC(CCCCCC)CCCCCCCC)s3)c3ccsc23)s1,,0.58,7.41,56.5,2.43,2.428257,0.0717283950617395,,,,,,,ITO/PEDOT:PSS/active layer/Ca/Al,conventional,Ca,Ca,PEDOT:PSS,PEDOT:PSS,,,,,-5.13,-3.16,,,,
110032,10.1021/ja406220a,10.1021/ja406220a,PBDTFBTA,,J50,,CCCCCCCCC(CCCCCC)Cc1ccc(-c2c3cc(-c4ccc(-c5c(F)c(F)c(-c6cccs6)c6nn(CCCCCCCC)nc56)s4)sc3c(-c3ccc(CC(CCCCCC)CCCCCCCC)s3)c3ccsc23)s1,,0.75,11.9,67.2,6.0,5.997600000000001,0.0399999999999807,,,,,,,ITO/PEDOT:PSS/active layer/Ca/Al,conventional,Ca,Ca,PEDOT:PSS,PEDOT:PSS,,,,,-5.26,-3.08,,,,
110033,10.1021/ja406220a,10.1021/ja406220a,PBDTTDTBTz,,PBDTTDTBTz,,CCCCCCCCn1nc2c(-c3cccs3)ccc(-c3ccc(-c4cc5c(-c6ccc(CC(CC)CCCC)s6)c6sccc6c(-c6ccc(CC(CC)CCCC)s6)c5s4)s3)c2n1,,0.54,9.47,60.6,3.1,3.0989628000000007,0.0334580645161098,,,,,,,ITO/PEDOT:PSS/active layer/Ca/Al,conventional,Ca,Ca,PEDOT:PSS,PEDOT:PSS,,,,,-4.92,-3.01,,,,
110034,10.1021/ja406220a,10.1021/ja406220a,PBDTFBZO,PC71BM,PBDTFBZO,,CCCCCCC(CCCC)CSc1c2cc(-c3ccc(-c4cc(F)c(-c5ccco5)c5nn(CC(CCCC)CCCCCC)nc45)o3)sc2c(SCC(CCCC)CCCCCC)c2ccsc12,COC(=O)CCCC1(c2ccccc2)C23c4c5ccc6c7cc8c9c%10c(cc%11cc%12c%13c%14c(cc%15c%16ccc-5c2c%16c2c5c%16c%17c(c(c46)c7c9c%17c4c%10c%11c%13c4c%16c%14c%152)C513)C%12)C8,0.91,11.81,58.2,6.25,6.254812200000001,0.0769952000000131,5.96,6.25,1:2,"1,8-diiodooctane",,,ITO/PEDOT:PSS/active layer/Ca/Al,conventional,Ca,Ca,PEDOT:PSS,PEDOT:PSS,190.0,o-dichlorobenzene,,,-5.38,-3.28,,,,
110035,10.1021/ja406220a,10.1021/ja406220a,PBDTFBZS,PC71BM,PBDTFBZS,,CCCCCCC(CCCC)CSc1c2cc(-c3ccc(-c4cc(F)c(-c5cccs5)c5nn(CC(CCCC)CCCCCC)nc45)s3)sc2c(SCC(CCCC)CCCCCC)c2ccsc12,COC(=O)CCCC1(c2ccccc2)C23c4c5ccc6c7cc8c9c%10c(cc%11cc%12c%13c%14c(cc%15c%16ccc-5c2c%16c2c5c%16c%17c(c(c46)c7c9c%17c4c%10c%11c%13c4c%16c%14c%152)C513)C%12)C8,0.88,12.36,71.2,7.74,7.744281599999999,0.0553178294573485,7.42,7.74,,DIO,,,ITO/PEDOT:PSS/active layer/Ca/Al,conventional,Ca,Ca,PEDOT:PSS,PEDOT:PSS,,o-dichlorobenzene,,,-5.32,-3.26,,,,
110036,10.1021/ja406220a,10.1021/ja406220a,PBDTFBZO,PC71BM,PBDTFBZO,PC71BM,CCCCCCC(CCCC)CSc1c2cc(-c3ccc(-c4cc(F)c(-c5ccco5)c5nn(CC(CCCC)CCCCCC)nc45)o3)sc2c(SCC(CCCC)CCCCCC)c2ccsc12,COC(=O)CCCC1(c2ccccc2)C23c4c5ccc6c7cc8c9c%10c(cc%11cc%12c%13c%14c(cc%15c%16ccc-5c2c%16c2c5c%16c%17c(c(c46)c7c9c%17c4c%10c%11c%13c4c%16c%14c%152)C513)C%12)C8,0.82,7.23,53.6,3.18,3.1777296,0.0713962264150945,2.92,3.18,1:2,no,,,ITO/PEDOT:PSS/active layer/Ca/Al,conventional,Ca,Ca,PEDOT:PSS,PEDOT:PSS,95.0,o-dichlorobenzene,,,-5.38,-3.28,,-5.9,-3.9,
110037,10.1021/ja406220a,10.1021/ja406220a,PBDTFBZO,PC71BM,PBDTFBZO,PC71BM,CCCCCCC(CCCC)CSc1c2cc(-c3ccc(-c4cc(F)c(-c5ccco5)c5nn(CC(CCCC)CCCCCC)nc45)o3)sc2c(SCC(CCCC)CCCCCC)c2ccsc12,COC(=O)CCCC1(c2ccccc2)C23c4c5ccc6c7cc8c9c%10c(cc%11cc%12c%13c%14c(cc%15c%16ccc-5c2c%16c2c5c%16c%17c(c(c46)c7c9c%17c4c%10c%11c%13c4c%16c%14c%152)C513)C%12)C8,0.85,9.55,57.4,4.66,4.659445,0.0119098712446417,4.31,4.66,1:2,DIO,,,ITO/PEDOT:PSS/active layer/Ca/Al,conventional,Ca,Ca,PEDOT:PSS,PEDOT:PSS,140.0,o-dichlorobenzene,,,-5.38,-3.28,,-5.9,-3.9,
110038,10.1021/ja406220a,10.1021/ja406220a,PBDTFBZO,PC71BM,PBDTFBZO,PC71BM,CCCCCCC(CCCC)CSc1c2cc(-c3ccc(-c4cc(F)c(-c5ccco5)c5nn(CC(CCCC)CCCCCC)nc45)o3)sc2c(SCC(CCCC)CCCCCC)c2ccsc12,COC(=O)CCCC1(c2ccccc2)C23c4c5ccc6c7cc8c9c%10c(cc%11cc%12c%13c%14c(cc%15c%16ccc-5c2c%16c2c5c%16c%17c(c(c46)c7c9c%17c4c%10c%11c%13c4c%16c%14c%152)C513)C%12)C8,0.91,11.81,58.2,6.25,6.254812200000001,0.0769952000000131,5.96,6.25,1:2,3,,,ITO/PEDOT:PSS/active layer/Ca/Al,conventional,Ca,Ca,PEDOT:PSS,PEDOT:PSS,190.0,o-dichlorobenzene,,,-5.38,-3.28,,-5.9,-3.9,
110039,10.1021/ja406220a,10.1021/ja406220a,PBDTFBZO,PC71BM,PBDTFBZO,PC71BM,CCCCCCC(CCCC)CSc1c2cc(-c3ccc(-c4cc(F)c(-c5ccco5)c5nn(CC(CCCC)CCCCCC)nc45)o3)sc2c(SCC(CCCC)CCCCCC)c2ccsc12,COC(=O)CCCC1(c2ccccc2)C23c4c5ccc6c7cc8c9c%10c(cc%11cc%12c%13c%14c(cc%15c%16ccc-5c2c%16c2c5c%16c%17c(c(c46)c7c9c%17c4c%10c%11c%13c4c%16c%14c%152)C513)C%12)C8,0.92,10.79,57.0,5.66,5.658276,0.0304593639576021,5.3,5.66,1:2,3,,,ITO/PEDOT:PSS/active layer/Ca/Al,conventional,Ca,Ca,PEDOT:PSS,PEDOT:PSS,230.0,o-dichlorobenzene,,,-5.38,-3.28,,-5.9,-3.9,
110040,10.1021/ja406220a,10.1021/ja406220a,PBDTFBZO,PC71BM,PBDTFBZO,PC71BM,CCCCCCC(CCCC)CSc1c2cc(-c3ccc(-c4cc(F)c(-c5ccco5)c5nn(CC(CCCC)CCCCCC)nc45)o3)sc2c(SCC(CCCC)CCCCCC)c2ccsc12,COC(=O)CCCC1(c2ccccc2)C23c4c5ccc6c7cc8c9c%10c(cc%11cc%12c%13c%14c(cc%15c%16ccc-5c2c%16c2c5c%16c%17c(c(c46)c7c9c%17c4c%10c%11c%13c4c%16c%14c%152)C513)C%12)C8,0.88,9.21,55.5,4.5,4.498164,0.0407999999999988,4.24,4.5,1:2,DIO,,,ITO/PEDOT:PSS/active layer/Ca/Al,conventional,Ca,Ca,PEDOT:PSS,PEDOT:PSS,310.0,o-dichlorobenzene,,,-5.38,-3.28,,-5.9,-3.9,
110041,10.1021/ja406220a,10.1021/ja406220a,PBDTFBZS,PC71BM,PBDTFBZS,PC71BM,CCCCCCC(CCCC)CSc1c2cc(-c3ccc(-c4cc(F)c(-c5cccs5)c5nn(CC(CCCC)CCCCCC)nc45)s3)sc2c(SCC(CCCC)CCCCCC)c2ccsc12,COC(=O)CCCC1(c2ccccc2)C23c4c5ccc6c7cc8c9c%10c(cc%11cc%12c%13c%14c(cc%15c%16ccc-5c2c%16c2c5c%16c%17c(c(c46)c7c9c%17c4c%10c%11c%13c4c%16c%14c%152)C513)C%12)C8,0.78,9.13,57.6,4.1,4.101926400000001,0.0469853658536882,3.76,4.1,1:2,no,,,ITO/PEDOT:PSS/active layer/Ca/Al,conventional,Ca,Ca,PEDOT:PSS,PEDOT:PSS,110.0,o-dichlorobenzene,,,-5.32,-3.26,,-5.9,-3.9,
110042,10.1021/ja406220a,10.1021/ja406220a,PBDTFBZS,PC71BM,PBDTFBZS,PC71BM,CCCCCCC(CCCC)CSc1c2cc(-c3ccc(-c4cc(F)c(-c5cccs5)c5nn(CC(CCCC)CCCCCC)nc45)s3)sc2c(SCC(CCCC)CCCCCC)c2ccsc12,COC(=O)CCCC1(c2ccccc2)C23c4c5ccc6c7cc8c9c%10c(cc%11cc%12c%13c%14c(cc%15c%16ccc-5c2c%16c2c5c%16c%17c(c(c46)c7c9c%17c4c%10c%11c%13c4c%16c%14c%152)C513)C%12)C8,0.83,11.54,62.7,6.01,6.0055314,0.0743527454242936,5.83,6.01,1:2,3,,,ITO/PEDOT:PSS/active layer/Ca/Al,conventional,Ca,Ca,PEDOT:PSS,PEDOT:PSS,130.0,o-dichlorobenzene,,,-5.32,-3.26,,-5.9,-3.9,
110043,10.1021/ja406220a,10.1021/ja406220a,PBDTFBZS,PC71BM,PBDTFBZS,PC71BM,CCCCCCC(CCCC)CSc1c2cc(-c3ccc(-c4cc(F)c(-c5cccs5)c5nn(CC(CCCC)CCCCCC)nc45)s3)sc2c(SCC(CCCC)CCCCCC)c2ccsc12,COC(=O)CCCC1(c2ccccc2)C23c4c5ccc6c7cc8c9c%10c(cc%11cc%12c%13c%14c(cc%15c%16ccc-5c2c%16c2c5c%16c%17c(c(c46)c7c9c%17c4c%10c%11c%13c4c%16c%14c%152)C513)C%12)C8,0.86,11.85,68.3,6.96,6.9604529999999984,0.0065086206896333,6.69,6.96,1:2,3,,,ITO/PEDOT:PSS/active layer/Ca/Al,conventional,Ca,Ca,PEDOT:PSS,PEDOT:PSS,200.0,o-dichlorobenzene,,,-5.32,-3.26,,-5.9,-3.9,
110044,10.1021/ja406220a,10.1021/ja406220a,PBDTFBZS,PC71BM,PBDTFBZS,PC71BM,CCCCCCC(CCCC)CSc1c2cc(-c3ccc(-c4cc(F)c(-c5cccs5)c5nn(CC(CCCC)CCCCCC)nc45)s3)sc2c(SCC(CCCC)CCCCCC)c2ccsc12,COC(=O)CCCC1(c2ccccc2)C23c4c5ccc6c7cc8c9c%10c(cc%11cc%12c%13c%14c(cc%15c%16ccc-5c2c%16c2c5c%16c%17c(c(c46)c7c9c%17c4c%10c%11c%13c4c%16c%14c%152)C513)C%12)C8,0.88,12.36,71.2,7.74,7.744281599999999,0.0553178294573485,7.42,7.74,1:2,3,,,ITO/PEDOT:PSS/active layer/Ca/Al,conventional,Ca,Ca,PEDOT:PSS,PEDOT:PSS,250.0,o-dichlorobenzene,,,-5.32,-3.26,,-5.9,-3.9,
110045,10.1021/ja406220a,10.1021/ja406220a,PBDTFBZS,PC71BM,PBDTFBZS,PC71BM,CCCCCCC(CCCC)CSc1c2cc(-c3ccc(-c4cc(F)c(-c5cccs5)c5nn(CC(CCCC)CCCCCC)nc45)s3)sc2c(SCC(CCCC)CCCCCC)c2ccsc12,COC(=O)CCCC1(c2ccccc2)C23c4c5ccc6c7cc8c9c%10c(cc%11cc%12c%13c%14c(cc%15c%16ccc-5c2c%16c2c5c%16c%17c(c(c46)c7c9c%17c4c%10c%11c%13c4c%16c%14c%152)C513)C%12)C8,0.85,12.03,65.6,6.71,6.707927999999998,0.030879284649804,6.54,6.71,1:2,3,,,ITO/PEDOT:PSS/active layer/Ca/Al,conventional,Ca,Ca,PEDOT:PSS,PEDOT:PSS,320.0,o-dichlorobenzene,,,-5.32,-3.26,,-5.9,-3.9,
110049,10.1021/ja406934j,10.1021/ja406934j,C1,,C1,,CCCCCCCCCCC(CCCCCCCC)CN1C(=O)C2=C(c3cc4sc(-c5cccs5)cc4s3)N(CC(CCCCCCCC)CCCCCCCCCC)C(=O)C2=C1c1cc2sccc2s1,,0.59,16.6,60.0,5.9,5.8764,0.400000000000001,,,,,,,,,,,,,,,,,-5.1,-3.6,,,,
110050,10.1021/ja406934j,10.1021/ja406934j,C2,,C2,,,,0.61,18.6,64.0,7.3,7.26144,0.5282191780821848,,,,,,,,,,,,,,,,,-5.1,-3.4,,,,
110051,10.1021/ja406934j,10.1021/ja406934j,C3,,C3,,CCCCCCCCCCC(CCCCCCCC)CCN1C(=O)C2=C(c3cc4sc(-c5cccs5)cc4s3)N(CCC(CCCCCCCC)CCCCCCCCCC)C(=O)C2=C1c1cc2sccc2s1,,0.6,18.7,62.0,6.9,6.956399999999999,0.8173913043478004,,,,,,,,,,,,,,,,,-5.1,-3.5,,,,
110052,10.1021/ja4085429,10.1021/ja4085429,PSEHTT,PNDIT,PSEHTT,PNDI-T10,CCCCC(CC)Cc1ccsc1-c1nc2sc(-c3sc(-c4cc5c(s4)-c4sccc4[Si]5(CC(CC)CCCC)CC(CC)CCCC)cc3CC(CC)CCCC)nc2s1,CCCCCCCCCCC(CCCCCCCC)CN1C(=O)c2ccc3c4c(c(-c5ccc(-c6ccc(-c7cc8c9c(c(-c%10cccs%10)cc%10c9c7C(=O)N(CC(CCCCCCCC)CCCCCCCCCC)C%10=O)C(=O)N(CC(CCCCCCCC)CCCCCCCCCC)C8=O)s6)s5)cc(c24)C1=O)C(=O)N(CC(CCCCCCCC)CCCCCCCCCC)C3=O,0.61,3.8,56.0,1.3,1.29808,0.1476923076923187,1.2,1.3,1:1 w/w,,,,,,,,,,,,,,-5.1,-3.3,,-5.77,-4.0,
110053,10.1021/ja4085429,10.1021/ja4085429,PSEHTT,PNDIS,PSEHTT,PNDIS,CCCCC(CC)Cc1ccsc1-c1nc2sc(-c3sc(-c4cc5c(s4)-c4sccc4[Si]5(CC(CC)CCCC)CC(CC)CCCC)cc3CC(CC)CCCC)nc2s1,CCCCCCCCCCCCC(CCCCCCCCCC)CN1C(=O)c2ccc3c4c(c(-c5ccc[se]5)cc(c24)C1=O)C(=O)N(CC(CCCCCCCCCC)CCCCCCCCCCCC)C3=O,0.75,6.53,60.0,2.96,2.9385000000000003,0.7263513513513389,2.84,2.96,1:1 w/w,,,,,,,,,,,,,,-5.1,-3.3,,-5.905,-3.935,
110054,10.1021/ja4085429,10.1021/ja4085429,PSEHTT,PNDIS-HD,PSEHTT,P(NDI2HD-Se),CCCCC(CC)Cc1ccsc1-c1nc2sc(-c3sc(-c4cc5c(s4)-c4sccc4[Si]5(CC(CC)CCCC)CC(CC)CCCC)cc3CC(CC)CCCC)nc2s1,CCCCCCCCC(CCCCCC)CN1C(=O)c2ccc3c4c(c(-c5ccc[se]5)cc(c24)C1=O)C(=O)N(CC(CCCCCC)CCCCCCCC)C3=O,0.76,7.78,55.0,3.26,3.25204,0.2441717791410965,3.16,3.26,1:1 w/w,,,,,,,,,,,,,,-5.1,-3.3,,-5.8,-3.92,
110055,10.1021/ja409881g,10.1021/ja409881g,P1,PC71BM,P1,PC71BM,CCCCCCCCc1cc(-c2c(-c3cccs3)sc3c(-c4cc(CCCCCCCC)c(CCCCCCCC)s4)c(-c4ccc(-c5cccc6nsnc56)s4)sc23)sc1CCCCCCCC,COC(=O)CCCC1(c2ccccc2)C23c4c5ccc6c7cc8c9c%10c(cc%11cc%12c%13c%14c(cc%15c%16ccc-5c2c%16c2c5c%16c%17c(c(c46)c7c9c%17c4c%10c%11c%13c4c%16c%14c%152)C513)C%12)C8,0.68,11.87,55.2,4.46,4.4555232,0.1003766816143486,4.35,4.46,1:1.5,,,,ITO/PEDOT:PSS/P1:PC71BM/Ca/Al,conventional,Ca,Ca,PEDOT:PSS,PEDOT:PSS,107.0,o-dichlorobenzene,o-DCB,,-5.34,-3.53,,-5.9,-3.9,
110056,10.1021/ja409881g,10.1021/ja409881g,P2,PC71BM,P2,PC71BM,,COC(=O)CCCC1(c2ccccc2)C23c4c5ccc6c7cc8c9c%10c(cc%11cc%12c%13c%14c(cc%15c%16ccc-5c2c%16c2c5c%16c%17c(c(c46)c7c9c%17c4c%10c%11c%13c4c%16c%14c%152)C513)C%12)C8,0.76,13.17,61.9,6.2,6.1956948,0.0694387096774212,6.03,6.2,1:1.5,,,,ITO/PEDOT:PSS/P2:PC71BM/Ca/Al,conventional,Ca,Ca,PEDOT:PSS,PEDOT:PSS,115.0,o-dichlorobenzene,o-DCB,,-5.34,-3.58,,-5.9,-3.9,
110057,10.1021/ja409881g,10.1021/ja409881g,P3,PC71BM,P3,PC71BM,CCCCCCc1csc(-c2ccc(-c3cc(CCCCCC)c(/C=C/c4csc(-c5cc6c(OCC(CC)CCCC)c7sc(-c8ccc(C9=C%10C(=O)N(CC(CC)CCCC)C(c%11ccc(-c%12cc%13c(OCC(CC)CCCC)c%14sccc%14c(OCC(CC)CCCC)c%13s%12)s%11)=C%10C(=O)N9CC(CC)CCCC)s8)cc7c(OCC(CC)CCCC)c6s5)c4)s3)c3nsnc23)c1,COC(=O)CCCC1(c2ccccc2)C23c4c5ccc6c7cc8c9c%10c(cc%11cc%12c%13c%14c(cc%15c%16ccc-5c2c%16c2c5c%16c%17c(c(c46)c7c9c%17c4c%10c%11c%13c4c%16c%14c%152)C513)C%12)C8,0.78,15.38,69.2,8.3,8.3015088,0.0181783132530104,8.13,8.3,1:1.5,,,,ITO/PEDOT:PSS/P3:PC71BM/Ca/Al,conventional,Ca,Ca,PEDOT:PSS,PEDOT:PSS,108.0,o-dichlorobenzene,o-DCB,,-5.31,-3.6,,-5.9,-3.9,
110058,10.1021/ja409881g,10.1021/ja409881g,P3,PC71BM,P3,PC71BM,CCCCCCc1csc(-c2ccc(-c3cc(CCCCCC)c(/C=C/c4csc(-c5cc6c(OCC(CC)CCCC)c7sc(-c8ccc(C9=C%10C(=O)N(CC(CC)CCCC)C(c%11ccc(-c%12cc%13c(OCC(CC)CCCC)c%14sccc%14c(OCC(CC)CCCC)c%13s%12)s%11)=C%10C(=O)N9CC(CC)CCCC)s8)cc7c(OCC(CC)CCCC)c6s5)c4)s3)c3nsnc23)c1,COC(=O)CCCC1(c2ccccc2)C23c4c5ccc6c7cc8c9c%10c(cc%11cc%12c%13c%14c(cc%15c%16ccc-5c2c%16c2c5c%16c%17c(c(c46)c7c9c%17c4c%10c%11c%13c4c%16c%14c%152)C513)C%12)C8,0.78,13.14,62.9,6.45,6.4467468,0.0504372093023335,6.32,6.45,1:1,,,,ITO/PEDOT:PSS/P3:PC71BM/Ca/Al,conventional,Ca,Ca,PEDOT:PSS,PEDOT:PSS,117.0,o-dichlorobenzene,o-DCB,,-5.31,-3.6,,-5.9,-3.9,
110060,10.1021/ja409881g,10.1021/ja409881g,P3,PC71BM,P3,PC71BM,CCCCCCc1csc(-c2ccc(-c3cc(CCCCCC)c(/C=C/c4csc(-c5cc6c(OCC(CC)CCCC)c7sc(-c8ccc(C9=C%10C(=O)N(CC(CC)CCCC)C(c%11ccc(-c%12cc%13c(OCC(CC)CCCC)c%14sccc%14c(OCC(CC)CCCC)c%13s%12)s%11)=C%10C(=O)N9CC(CC)CCCC)s8)cc7c(OCC(CC)CCCC)c6s5)c4)s3)c3nsnc23)c1,COC(=O)CCCC1(c2ccccc2)C23c4c5ccc6c7cc8c9c%10c(cc%11cc%12c%13c%14c(cc%15c%16ccc-5c2c%16c2c5c%16c%17c(c(c46)c7c9c%17c4c%10c%11c%13c4c%16c%14c%152)C513)C%12)C8,0.78,14.28,65.3,7.27,7.2733752,0.0464264099037233,7.11,7.27,1:1.5,,,,ITO/PEDOT:PSS/P3:PC71BM/Ca/Al,conventional,Ca,Ca,PEDOT:PSS,PEDOT:PSS,206.0,o-dichlorobenzene,o-DCB,,-5.31,-3.6,,-5.9,-3.9,
110061,10.1021/ja409881g,10.1021/ja409881g,P3,PC71BM,P3,PC71BM,CCCCCCc1csc(-c2ccc(-c3cc(CCCCCC)c(/C=C/c4csc(-c5cc6c(OCC(CC)CCCC)c7sc(-c8ccc(C9=C%10C(=O)N(CC(CC)CCCC)C(c%11ccc(-c%12cc%13c(OCC(CC)CCCC)c%14sccc%14c(OCC(CC)CCCC)c%13s%12)s%11)=C%10C(=O)N9CC(CC)CCCC)s8)cc7c(OCC(CC)CCCC)c6s5)c4)s3)c3nsnc23)c1,COC(=O)CCCC1(c2ccccc2)C23c4c5ccc6c7cc8c9c%10c(cc%11cc%12c%13c%14c(cc%15c%16ccc-5c2c%16c2c5c%16c%17c(c(c46)c7c9c%17c4c%10c%11c%13c4c%16c%14c%152)C513)C%12)C8,0.78,13.75,61.2,6.56,6.5637,0.0564024390243941,6.35,6.56,1:1.5,,,,ITO/PEDOT:PSS/P3:PC71BM/Ca/Al,conventional,Ca,Ca,PEDOT:PSS,PEDOT:PSS,330.0,o-dichlorobenzene,o-DCB,,-5.31,-3.6,,-5.9,-3.9,
110062,10.1021/ja409881g,10.1021/ja409881g,P3,PC71BM,P3,PC71BM,CCCCCCc1csc(-c2ccc(-c3cc(CCCCCC)c(/C=C/c4csc(-c5cc6c(OCC(CC)CCCC)c7sc(-c8ccc(C9=C%10C(=O)N(CC(CC)CCCC)C(c%11ccc(-c%12cc%13c(OCC(CC)CCCC)c%14sccc%14c(OCC(CC)CCCC)c%13s%12)s%11)=C%10C(=O)N9CC(CC)CCCC)s8)cc7c(OCC(CC)CCCC)c6s5)c4)s3)c3nsnc23)c1,COC(=O)CCCC1(c2ccccc2)C23c4c5ccc6c7cc8c9c%10c(cc%11cc%12c%13c%14c(cc%15c%16ccc-5c2c%16c2c5c%16c%17c(c(c46)c7c9c%17c4c%10c%11c%13c4c%16c%14c%152)C513)C%12)C8,0.76,12.74,55.6,5.38,5.3834144,0.0634646840148788,5.24,5.38,1:1.5,DIO,DIO,3% v/v,ITO/PEDOT:PSS/P3:PC71BM/Ca/Al,conventional,Ca,Ca,PEDOT:PSS,PEDOT:PSS,126.0,o-dichlorobenzene,o-DCB,,-5.31,-3.6,,-5.9,-3.9,
110063,10.1021/ja409881g,10.1021/ja409881g,P3,PC71BM,P3,PC71BM,CCCCCCc1csc(-c2ccc(-c3cc(CCCCCC)c(/C=C/c4csc(-c5cc6c(OCC(CC)CCCC)c7sc(-c8ccc(C9=C%10C(=O)N(CC(CC)CCCC)C(c%11ccc(-c%12cc%13c(OCC(CC)CCCC)c%14sccc%14c(OCC(CC)CCCC)c%13s%12)s%11)=C%10C(=O)N9CC(CC)CCCC)s8)cc7c(OCC(CC)CCCC)c6s5)c4)s3)c3nsnc23)c1,COC(=O)CCCC1(c2ccccc2)C23c4c5ccc6c7cc8c9c%10c(cc%11cc%12c%13c%14c(cc%15c%16ccc-5c2c%16c2c5c%16c%17c(c(c46)c7c9c%17c4c%10c%11c%13c4c%16c%14c%152)C513)C%12)C8,0.78,14.26,67.8,7.54,7.541258399999999,0.0166896551724048,7.27,7.54,1:1.5,,,,ITO/PEDOT:PSS/P3:PC61BM/Ca/Al,conventional,Ca,Ca,PEDOT:PSS,PEDOT:PSS,97.0,o-dichlorobenzene,o-DCB,,-5.31,-3.6,,-5.9,-3.9,
110064,10.1021/ja409881g,10.1021/ja409881g,P3,PC71BM,P3,PC71BM,CCCCCCc1csc(-c2ccc(-c3cc(CCCCCC)c(/C=C/c4csc(-c5cc6c(OCC(CC)CCCC)c7sc(-c8ccc(C9=C%10C(=O)N(CC(CC)CCCC)C(c%11ccc(-c%12cc%13c(OCC(CC)CCCC)c%14sccc%14c(OCC(CC)CCCC)c%13s%12)s%11)=C%10C(=O)N9CC(CC)CCCC)s8)cc7c(OCC(CC)CCCC)c6s5)c4)s3)c3nsnc23)c1,COC(=O)CCCC1(c2ccccc2)C23c4c5ccc6c7cc8c9c%10c(cc%11cc%12c%13c%14c(cc%15c%16ccc-5c2c%16c2c5c%16c%17c(c(c46)c7c9c%17c4c%10c%11c%13c4c%16c%14c%152)C513)C%12)C8,0.78,13.78,59.8,6.42,6.4275432,0.1174953271027998,6.29,6.42,1:2,,,,ITO/PEDOT:PSS/P3:PC71BM/Ca/Al,conventional,Ca,Ca,PEDOT:PSS,PEDOT:PSS,135.0,o-dichlorobenzene,o-DCB,,-5.31,-3.6,,-5.9,-3.9,
110065,10.1021/ja4101003,10.1021/ja4101003,DT-PDPPTPT,[70]PCBM,DT-PDPPTPT,PC70BM,CCCCCCCCCCCCC(CCCCCCCCCC)CN1C(=O)C2=C(c3ccc(-c4ccccc4)s3)N(CC(CCCCCCCCCC)CCCCCCCCCCCC)C(=O)C2=C1c1cccs1,CCCCC(=O)OCC1(C2=CC=CC=C2)C3=CC=CC4=CC=CC5=CC=CC6=CC=C7C=CC=CC8=CC=CC1=C8C7=C6C5=C4C3,0.81,6.6,59.0,3.2,3.15414,1.4331250000000073,,,,DIO,DIO,,ITO/PEDOT:PSS/active layer/LiF/Al,conventional,LiF,LiF,PEDOT:PSS,PEDOT:PSS,100.0,CHCl3:DIO 5%,"chloroform:1,8-diiodooctane (5%)",,-4.97,-3.29,,-6.1,-3.9,
110066,10.1021/ja4101003,10.1021/ja4101003,DT-PDPP3T,[70]PCBM,DT-PDPP3T,PC70BM,CCCCCCCCCCCCC(CCCCCCCCCC)CN1C(=O)C2=C(c3ccc(-c4cccs4)s3)N(CC(CCCCCCCCCC)CCCCCCCCCCCC)C(=O)C2=C1c1cccs1,CCCCC(=O)OCC1(C2=CC=CC=C2)C3=CC=CC4=CC=CC5=CC=CC6=CC=C7C=CC=CC8=CC=CC1=C8C7=C6C5=C4C3,0.65,10.6,71.0,4.8,4.8919,1.9145833333333304,,,,DIO,DIO,5% DIO,ITO/PEDOT:PSS/active layer/LiF/Al,conventional,LiF,LiF,PEDOT:PSS,PEDOT:PSS,240.0,CHCl3:DIO 5%,"chloroform:1,8-diiodooctane (5%)",,-4.82,-3.3,,-6.1,-3.9,
110067,10.1021/ja4101003,10.1021/ja4101003,DT-PDPP2T-DBT,[70]PCBM,DT-PDPP2T-DBT,PC70BM,CCCCCCCCCCCCC(CCCCCCCCCC)CN1C(=O)C2=C(c3ccc(-c4ccc5c(c4)sc4ccccc45)s3)N(CC(CCCCCCCCCC)CCCCCCCCCCCC)C(=O)C2=C1c1cccs1,CCCCC(=O)OCC1(C2=CC=CC=C2)C3=CC=CC4=CC=CC5=CC=CC6=CC=C7C=CC=CC8=CC=CC1=C8C7=C6C5=C4C3,0.76,10.2,68.0,5.3,5.27136,0.5403773584905702,,,,DIO,DIO,20% o-DCB,ITO/PEDOT:PSS/active layer/LiF/Al,conventional,LiF,LiF,PEDOT:PSS,PEDOT:PSS,90.0,CHCl3:o-DCB 20%,chloroform:o-DCB (80:20),,-4.93,-3.29,,-6.1,-3.9,
110068,10.1021/ja4101003,10.1021/ja4101003,DT-PDPP2T-BDT,[70]PCBM,PDPPBDT,PC70BM,CCCCCCCCCCCCC(CCCCCCCCCC)CN1C(=O)C2=C(c3ccc(-c4cc5cc6sccc6cc5s4)s3)N(CC(CCCCCCCCCC)CCCCCCCCCCCC)C(=O)C2=C1c1cccs1,CCCCC(=O)OCC1(C2=CC=CC=C2)C3=CC=CC4=CC=CC5=CC=CC6=CC=C7C=CC=CC8=CC=CC1=C8C7=C6C5=C4C3,0.77,13.2,68.0,6.9,6.911519999999999,0.1669565217391171,,,,DIO,DIO,10% o-DCB,ITO/PEDOT:PSS/active layer/LiF/Al,conventional,LiF,LiF,PEDOT:PSS,PEDOT:PSS,110.0,CHCl3:o-DCB 10%,chloroform:o-DCB (10%),,-4.93,-3.38,,-6.1,-3.9,
110069,10.1021/ja4101003,10.1021/ja4101003,DT-PDPP4T,[70]PCBM,PDPP-TT,PC70BM,CCCCCCCCCCCCC(CCCCCCCCCC)CN1C(=O)C2=C(c3ccc(-c4ccc(-c5cccs5)s4)s3)N(CC(CCCCCCCCCC)CCCCCCCCCCCC)C(=O)C2=C1c1cccs1,CCCCC(=O)OCC1(C2=CC=CC=C2)C3=CC=CC4=CC=CC5=CC=CC6=CC=C7C=CC=CC8=CC=CC1=C8C7=C6C5=C4C3,0.64,16.0,69.0,7.1,7.065600000000001,0.4845070422535052,,,,DIO,DIO,,ITO/PEDOT:PSS/active layer/LiF/Al,conventional,LiF,LiF,PEDOT:PSS,PEDOT:PSS,115.0,CHCl3:o-DCB 7.5%,chloroform:o-DCB (7.5%),,-4.66,-3.21,,-6.1,-3.9,
110070,10.1021/ja4101003,10.1021/ja4101003,DT-PDPP2T-TT,[70]PCBM,DT-PDPP2T-TT,PC70BM,CCCCCCCCCCCCC(CCCCCCCCCC)CN1C(=O)C2=C(c3ccc(-c4cc5sccc5s4)s3)N(CC(CCCCCCCCCC)CCCCCCCCCCCC)C(=O)C2=C1c1cccs1,CCCCC(=O)OCC1(C2=CC=CC=C2)C3=CC=CC4=CC=CC5=CC=CC6=CC=C7C=CC=CC8=CC=CC1=C8C7=C6C5=C4C3,0.66,14.8,70.0,6.9,6.8376,0.90434782608696,,,,DIO,DIO,7.5% o-DCB,ITO/PEDOT:PSS/active layer/LiF/Al,conventional,LiF,LiF,PEDOT:PSS,PEDOT:PSS,220.0,CHCl3:o-DCB 7.5%,chloroform:o-DCB (7.5%),,-5.1,-3.68,,-6.1,-3.9,
110071,10.1021/ja5123182,10.1021/ja5123182,PPDT2FBTL,P(NDI2OD-T2),PPDT2FBTH,P(NDI2OD-T2),CCCCCCCCC(CCCCCC)COc1cc(-c2ccc(-c3c(F)c(F)cc4nsnc34)s2)c(OCC(CCCCCC)CCCCCCCC)cc1-c1cccs1,CCCCCCCCCCC(CCCCCCCC)CN1C(=O)c2ccc3c4c(c(-c5ccc(-c6cccs6)s5)cc(c24)C1=O)C(=O)N(C(CCCCCCCC)CCCCCCCCCC)C3=O,0.85,4.22,43.0,1.54,1.5424099999999998,0.1564935064934935,1.42,1.54,1.0:0.7 w/w,,,,ITO/PEDOT:PSS/PPDT2FBT:P(NDI2OD-T2)/LiF:Al,conventional,LiF:Al,LiF,PEDOT:PSS,PEDOT:PSS,95.0,chloroform,chloroform,,-5.5,-3.7,,-5.49,-4.05,
110072,10.1021/ja5123182,10.1021/ja5123182,PPDT2FBTM,P(NDI2OD-T2),PPDT2FBTH,P(NDI2OD-T2),CCCCCCCCC(CCCCCC)COc1cc(-c2ccc(-c3c(F)c(F)cc4nsnc34)s2)c(OCC(CCCCCC)CCCCCCCC)cc1-c1cccs1,CCCCCCCCCCC(CCCCCCCC)CN1C(=O)c2ccc3c4c(c(-c5ccc(-c6cccs6)s5)cc(c24)C1=O)C(=O)N(C(CCCCCCCC)CCCCCCCCCC)C3=O,0.84,6.16,46.0,2.39,2.380224,0.409037656903766,2.28,2.39,1.0:0.7,,,,ITO/PEDOT:PSS/PPDT2FBT:P(NDI2OD-T2)/LiF:Al,conventional,LiF:Al,LiF,PEDOT:PSS,PEDOT:PSS,95.0,chloroform,chloroform,,-5.5,-3.7,,-5.49,-4.05,
110073,10.1021/ja5123182,10.1021/ja5123182,PPDT2FBTH,P(NDI2OD-T2),PPDT2FBTH,P(NDI2OD-T2),CCCCCCCCC(CCCCCC)COc1cc(-c2ccc(-c3c(F)c(F)cc4nsnc34)s2)c(OCC(CCCCCC)CCCCCCCC)cc1-c1cccs1,CCCCCCCCCCC(CCCCCCCC)CN1C(=O)c2ccc3c4c(c(-c5ccc(-c6cccs6)s5)cc(c24)C1=O)C(=O)N(C(CCCCCCCC)CCCCCCCCCC)C3=O,0.85,8.98,47.0,3.59,3.58751,0.0693593314763198,3.48,3.59,1.0:0.7 w/w,,,,ITO/PEDOT:PSS/PPDT2FBT:P(NDI2OD-T2)/LiF:Al,conventional,LiF:Al,LiF,PEDOT:PSS,PEDOT:PSS,95.0,chloroform,chloroform,,-5.5,-3.7,,-5.49,-4.05,
110074,10.1021/ja5123182,10.1021/ja5123182,PPDT2FBTL,P(NDI2OD-T2),PPDT2FBTH,P(NDI2OD-T2),CCCCCCCCC(CCCCCC)COc1cc(-c2ccc(-c3c(F)c(F)cc4nsnc34)s2)c(OCC(CCCCCC)CCCCCCCC)cc1-c1cccs1,CCCCCCCCCCC(CCCCCCCC)CN1C(=O)c2ccc3c4c(c(-c5ccc(-c6cccs6)s5)cc(c24)C1=O)C(=O)N(C(CCCCCCCC)CCCCCCCCCC)C3=O,0.86,8.88,51.0,3.88,3.894768000000001,0.3806185567010453,3.78,3.88,1.0:0.7 w/w,DPE,DPE,,ITO/PEDOT:PSS/PPDT2FBT:P(NDI2OD-T2)/LiF:Al,conventional,LiF:Al,LiF,PEDOT:PSS,PEDOT:PSS,95.0,chloroform,chloroform,,-5.5,-3.7,,-5.49,-4.05,
110075,10.1021/ja5123182,10.1021/ja5123182,PPDT2FBTM,P(NDI2OD-T2),PPDT2FBTH,P(NDI2OD-T2),CCCCCCCCC(CCCCCC)COc1cc(-c2ccc(-c3c(F)c(F)cc4nsnc34)s2)c(OCC(CCCCCC)CCCCCCCC)cc1-c1cccs1,CCCCCCCCCCC(CCCCCCCC)CN1C(=O)c2ccc3c4c(c(-c5ccc(-c6cccs6)s5)cc(c24)C1=O)C(=O)N(C(CCCCCCCC)CCCCCCCCCC)C3=O,0.85,9.7,53.0,4.33,4.36985,0.9203233256350924,4.18,4.33,1.0:0.7,DPE,DPE,,ITO/PEDOT:PSS/PPDT2FBT:P(NDI2OD-T2)/LiF:Al,conventional,LiF:Al,LiF,PEDOT:PSS,PEDOT:PSS,95.0,chloroform,chloroform,,-5.5,-3.7,,-5.49,-4.05,
110076,10.1021/ja5123182,10.1021/ja5123182,PPDT2FBTH,P(NDI2OD-T2),PPDT2FBTH,P(NDI2OD-T2),CCCCCCCCC(CCCCCC)COc1cc(-c2ccc(-c3c(F)c(F)cc4nsnc34)s2)c(OCC(CCCCCC)CCCCCCCC)cc1-c1cccs1,CCCCCCCCCCC(CCCCCCCC)CN1C(=O)c2ccc3c4c(c(-c5ccc(-c6cccs6)s5)cc(c24)C1=O)C(=O)N(C(CCCCCCCC)CCCCCCCCCC)C3=O,0.85,11.9,51.0,5.1,5.15865,1.150000000000002,5.03,5.1,1.0:0.7 w/w,DPE,DPE,1.0 vol%,ITO/PEDOT:PSS/PPDT2FBT:P(NDI2OD-T2)/LiF:Al,conventional,LiF:Al,LiF,PEDOT:PSS,PEDOT:PSS,95.0,chloroform,chloroform,,-5.5,-3.7,,-5.49,-4.05,
110077,10.1021/ja5131897,10.1021/ja5131897,PDPP2TzT,[70]PCBM,PDPP2Tz2T,PC70BM,CCCCCCCCCCCCC(CCCCCCCCCC)CN1C(=O)C2=C(c3ncc(-c4ccc(-c5cccs5)s4)s3)N(CC(CCCCCCCCCC)CCCCCCCCCCCC)C(=O)C2=C1c1nccs1,CCCCC(=O)OCC1(C2=CC=CC=C2)C3=CC=CC4=CC=CC5=CC=CC6=CC=C7C=CC=CC8=CC=CC1=C8C7=C6C5=C4C3,0.96,2.0,58.0,1.1,1.1136,1.2363636363636212,,,1:2,o-DCB,o-DCB,10 vol% o-DCB,ITO/MoO3 (10 nm)/active layer/LiF/Al,,LiF,,MoO3,,105.0,CHCl3,chloroform,,-5.08,-3.64,,-6.1,-3.9,
110078,10.1021/ja5131897,10.1021/ja5131897,PDPP2TzBDT,[70]PCBM,PDPP2TzBDT,PC70BM,CCCCCCCCCCCCC(CCCCCCCCCC)CN1C(=O)C2=C(c3ncc(-c4cc5cc6sccc6cc5s4)s3)N(CC(CCCCCCCCCC)CCCCCCCCCCCC)C(=O)C2=C1c1nccs1,CCCCC(=O)OCC1(C2=CC=CC=C2)C3=CC=CC4=CC=CC5=CC=CC6=CC=C7C=CC=CC8=CC=CC1=C8C7=C6C5=C4C3,0.98,6.2,53.0,3.2,3.22028,0.6337499999999885,,,1:2,o-DCB,o-DCB,10 vol% o-DCB,ITO/MoO3 (10 nm)/active layer/LiF/Al,,LiF,,MoO3,,105.0,CHCl3,chloroform,,-5.1,-3.57,,-6.1,-3.9,
110079,10.1021/ja5131897,10.1021/ja5131897,PDPP2Tz2T,[70]PCBM,PDPP2Tz2T,PC70BM,CCCCCCCCCCCCC(CCCCCCCCCC)CN1C(=O)C2=C(c3ncc(-c4ccc(-c5cccs5)s4)s3)N(CC(CCCCCCCCCC)CCCCCCCCCCCC)C(=O)C2=C1c1nccs1,CCCCC(=O)OCC1(C2=CC=CC=C2)C3=CC=CC4=CC=CC5=CC=CC6=CC=C7C=CC=CC8=CC=CC1=C8C7=C6C5=C4C3,0.92,8.8,63.0,5.1,5.100480000000001,0.0094117647059091,,,1:2,o-DCB,o-DCB,10 vol% o-DCB,ITO/MoO3 (10 nm)/active layer/LiF/Al,,LiF,,MoO3,,105.0,CHCl3,chloroform,,-4.99,-3.52,,-6.1,-3.9,
110080,10.1021/ja5131897,10.1021/ja5131897,PDPP2TzDTP,[70]PCBM,PDPP2TzDTP,PC70BM,CCCCCCCCC(CCC)CN1C(=O)C2=C(c3ncc(-c4cc5c(s4)c4sccc4n5CC(CC)CCCC)s3)N(CC(CCCC)CCCCCCCC)C(=O)C2=C1c1nccs1,CCCCC(=O)OCC1(C2=CC=CC=C2)C3=CC=CC4=CC=CC5=CC=CC6=CC=C7C=CC=CC8=CC=CC1=C8C7=C6C5=C4C3,0.69,14.9,54.0,5.6,5.55174,0.8617857142857137,,,1:3,o-DCB,o-DCB,5 vol% o-DCB,ITO/MoO3 (10 nm)/active layer/LiF/Al,,LiF,,MoO3,,105.0,CHCl3,chloroform,,-4.79,-3.51,,-6.1,-3.9,
110081,10.1021/ja513260w,10.1021/ja513260w,PNDIS-HD,PBDTTT-CT,PNDIS-HD,PBDTTT-CT,CCCCCCCCC(CCCCCC)CN1C(=O)c2ccc3c4c(c(-c5ccc[se]5)cc(c24)C1=O)C(=O)N(CC(CCCCCC)CCCCCCCC)C3=O,CCCCC(CC)CC(=O)c1cc2c(-c3cc4c(-c5ccc(CC(CC)CCCC)s5)c5sccc5c(-c5ccc(CC(CC)CCCC)s5)c4s3)scc2s1,0.69,5.39,35.0,1.23,1.301685,5.828048780487805,1.19,1.23,1:1,"1,8-diiodooctane (DIO)",,3 vol%,inverted,inverted,ZnO,ZnO,MoO3,MoO3,90.0,chlorobenzene,chlorobenzene,,-5.8,-3.92,,-5.11,-3.25,
110082,10.1021/ja513260w,10.1021/ja513260w,10PDI,PBDTTT-CT,10PDI,PBDTTT-CT,,CCCCC(CC)CC(=O)c1cc2c(-c3cc4c(-c5ccc(CC(CC)CCCC)s5)c5sccc5c(-c5ccc(CC(CC)CCCC)s5)c4s3)scc2s1,0.78,6.94,51.0,2.8,2.7607320000000004,1.4024285714285507,2.56,2.8,1:1 w/w,DIO,,3 vol%,inverted,inverted,ZnO,ZnO,MoO3,MoO3,90.0,chlorobenzene,chlorobenzene,,,,,-5.11,-3.25,
110083,10.1021/ja513260w,10.1021/ja513260w,30PDI,PBDTTT-CT,30PDI,PBDTTT-CT,,CCCCC(CC)CC(=O)c1cc2c(-c3cc4c(-c5ccc(CC(CC)CCCC)s5)c5sccc5c(-c5ccc(CC(CC)CCCC)s5)c4s3)scc2s1,0.77,15.55,43.0,5.1,5.148605,0.953039215686279,4.9,5.1,1:1 w/w,DIO,,3 vol%,inverted,inverted,ZnO,ZnO,MoO3,MoO3,90.0,chlorobenzene,chlorobenzene,,,,,-5.11,-3.25,
110084,10.1021/ja513260w,10.1021/ja513260w,50PDI,PBDTTT-CT,50PDI,PBDTTT-CT,,CCCCC(CC)CC(=O)c1cc2c(-c3cc4c(-c5ccc(CC(CC)CCCC)s5)c5sccc5c(-c5ccc(CC(CC)CCCC)s5)c4s3)scc2s1,0.73,9.68,38.0,2.66,2.685232,0.9485714285714087,2.58,2.66,1:1 w/w,DIO,,3 vol%,inverted,inverted,ZnO,ZnO,MoO3,MoO3,90.0,chlorobenzene,chlorobenzene,,,,,-5.11,-3.25,
110085,10.1021/ja513260w,10.1021/ja513260w,PNDIS-HD,PBDTTT-CT,PNDIS-HD,PBDTTT-CT,CCCCCCCCC(CCCCCC)CN1C(=O)c2ccc3c4c(c(-c5ccc[se]5)cc(c24)C1=O)C(=O)N(CC(CCCCCC)CCCCCCCC)C3=O,CCCCC(CC)CC(=O)c1cc2c(-c3cc4c(-c5ccc(CC(CC)CCCC)s5)c5sccc5c(-c5ccc(CC(CC)CCCC)s5)c4s3)scc2s1,0.81,4.16,40.0,1.36,1.34784,0.894117647058836,1.31,1.36,1:1,"1,8-diiodooctane (DIO)",,3 vol%,inverted,inverted,ZnO,ZnO,MoO3,MoO3,90.0,chlorobenzene,chlorobenzene,,-5.8,-3.92,,-5.11,-3.25,
110086,10.1021/ja513260w,10.1021/ja513260w,30PDI,PBDTTT-CT,30PDI,PBDTTT-CT,,CCCCC(CC)CC(=O)c1cc2c(-c3cc4c(-c5ccc(CC(CC)CCCC)s5)c5sccc5c(-c5ccc(CC(CC)CCCC)s5)c4s3)scc2s1,0.79,18.55,45.0,6.29,6.594525,4.84141494435612,6.17,6.29,1:1 w/w,DIO,,3 vol%,inverted,inverted,ZnO,ZnO,MoO3,MoO3,90.0,chlorobenzene,chlorobenzene,,,,,-5.11,-3.25,
110087,10.1021/jacs.5b02168,10.1021/jacs.5b02168,PTB7,PC71BM,PTB7,PC71BM,CCCCC(CC)COC(=O)c1sc2c(-c3cc4c(OCC(CC)CCCC)c5sccc5c(OCC(CC)CCCC)c4s3)scc2c1F,COC(=O)CCCC1(c2ccccc2)C23c4c5ccc6c7cc8c9c%10c(cc%11cc%12c%13c%14c(cc%15c%16ccc-5c2c%16c2c5c%16c%17c(c(c46)c7c9c%17c4c%10c%11c%13c4c%16c%14c%152)C513)C%12)C8,0.732,15.32,67.25,7.58,7.5415764,0.5069076517150366,7.42,7.58,,,,,ITO/ZnO/PTB7:PC71BM/MoO3/Al,inverted,ZnO,ZnO,MoO3,MoO3,100.0,,,,-5.19,-3.43,,-5.9,-3.9,
110088,10.1021/jacs.5b02168,10.1021/jacs.5b02168,PTB7,PC71BM,PTB7,PC71BM,CCCCC(CC)COC(=O)c1sc2c(-c3cc4c(OCC(CC)CCCC)c5sccc5c(OCC(CC)CCCC)c4s3)scc2c1F,COC(=O)CCCC1(c2ccccc2)C23c4c5ccc6c7cc8c9c%10c(cc%11cc%12c%13c%14c(cc%15c%16ccc-5c2c%16c2c5c%16c%17c(c(c46)c7c9c%17c4c%10c%11c%13c4c%16c%14c%152)C513)C%12)C8,0.753,17.18,70.42,9.09,9.109911468,0.2190480528052816,9.01,9.09,,,,,ITO/ZnO:PBI-H/PTB7:PC71BM/MoO3/Al,inverted,ZnO:PBI-H,ZnO,MoO3,MoO3,100.0,,,,-5.19,-3.43,,-5.9,-3.9,
110089,10.1021/jacs.5b02168,10.1021/jacs.5b02168,PTB7-Th,PC71BM,PTB7-Th,PC71BM,CCCCC(CC)COC(=O)c1sc2csc(-c3cc4c(-c5ccc(CC(CC)CCCC)s5)c5sccc5c(-c5ccc(CC(CC)CCCC)s5)c4s3)c2c1F,COC(=O)CCCC1(c2ccccc2)C23c4c5ccc6c7cc8c9c%10c(cc%11cc%12c%13c%14c(cc%15c%16ccc-5c2c%16c2c5c%16c%17c(c(c46)c7c9c%17c4c%10c%11c%13c4c%16c%14c%152)C513)C%12)C8,0.788,15.52,67.86,8.45,8.299115136000001,1.7856196923076713,8.31,8.45,,,,,ITO/ZnO/PTB7-Th:PC71BM/MoO3/Al,inverted,ZnO,ZnO,MoO3,MoO3,,,,,-5.29,-3.72,,-5.9,-3.9,
110090,10.1021/jacs.5b02168,10.1021/jacs.5b02168,PTB7-Th,PC71BM,PTB7-Th,PC71BM,CCCCC(CC)COC(=O)c1sc2csc(-c3cc4c(-c5ccc(CC(CC)CCCC)s5)c5sccc5c(-c5ccc(CC(CC)CCCC)s5)c4s3)c2c1F,COC(=O)CCCC1(c2ccccc2)C23c4c5ccc6c7cc8c9c%10c(cc%11cc%12c%13c%14c(cc%15c%16ccc-5c2c%16c2c5c%16c%17c(c(c46)c7c9c%17c4c%10c%11c%13c4c%16c%14c%152)C513)C%12)C8,0.815,17.54,72.76,10.59,10.40111476,1.7836188857412765,10.48,10.59,,,,,ITO/ZnO:PBI-H/PTB7-Th:PC71BM/MoO3/Al,inverted,ZnO:PBI-H,ZnO,MoO3,MoO3,,,,,-5.29,-3.72,,-5.9,-3.9,
110091,10.1021/jacs.5b06462,10.1021/jacs.5b06462,PTPD1T,PC71BM,PTPD1T,PC71BM,CCCCCCCCC(CCCCCCCC)CN1C(=O)c2csc(-c3cccs3)c2C1=O,COC(=O)CCCC1(c2ccccc2)C23c4c5ccc6c7cc8c9c%10c(cc%11cc%12c%13c%14c(cc%15c%16ccc-5c2c%16c2c5c%16c%17c(c(c46)c7c9c%17c4c%10c%11c%13c4c%16c%14c%152)C513)C%12)C8,0.59,1.75,33.4,0.35,0.3448549999999999,1.470000000000003,0.31,0.35,1:1,"1,8-diiodooctane",,,inverted,inverted,ZnO,ZnO,MoO3,MoO3,,chloroform:DIO (98:2 v/v),chloroform:DIO (98:2),,-5.67,-3.94,,-5.9,-3.9,
110092,10.1021/jacs.5b06462,10.1021/jacs.5b06462,PTPD2T,PC71BM,PTPD2T,PC71BM,CCCCCCCCCCCCc1csc(-c2cc(CCCCCCCCCCCC)c(-c3scc4c3C(=O)N(CC(CCCCCCCC)CCCCCCCC)C4=O)s2)c1,COC(=O)CCCC1(c2ccccc2)C23c4c5ccc6c7cc8c9c%10c(cc%11cc%12c%13c%14c(cc%15c%16ccc-5c2c%16c2c5c%16c%17c(c(c46)c7c9c%17c4c%10c%11c%13c4c%16c%14c%152)C513)C%12)C8,0.9,8.92,70.7,5.66,5.675796,0.2790812720848042,5.35,5.66,1:2,"1,8-diiodooctane",,,inverted,inverted,ZnO,ZnO,MoO3,MoO3,,chloroform:DIO (98:2 v/v),,,-5.47,-3.65,,-5.9,-3.9,
110093,10.1021/jacs.5b06462,10.1021/jacs.5b06462,PTPD3T,PC71BM,PTPD3T,PC71BM,CCCCCCCCCCCCc1csc(-c2ccc(-c3cc(CCCCCCCCCCCC)c(-c4scc5c4C(=O)N(CC(CCCCCC)CCCCCCCC)C5=O)s3)s2)c1,COC(=O)CCCC1(c2ccccc2)C23c4c5ccc6c7cc8c9c%10c(cc%11cc%12c%13c%14c(cc%15c%16ccc-5c2c%16c2c5c%16c%17c(c(c46)c7c9c%17c4c%10c%11c%13c4c%16c%14c%152)C513)C%12)C8,0.79,12.3,79.5,7.73,7.725015000000001,0.0644890038809776,7.54,7.73,,DIO,,,ITO/ZnO/active layer/MoO3/Ag,inverted,ZnO,ZnO,MoO3,MoO3,,chloroform,,,-5.39,-3.57,,-5.9,-3.9,
110094,10.1021/jacs.5b06462,10.1021/jacs.5b06462,PTPD3T′,PC71BM,PTPD3T′,PC71BM,,COC(=O)CCCC1(c2ccccc2)C23c4c5ccc6c7cc8c9c%10c(cc%11cc%12c%13c%14c(cc%15c%16ccc-5c2c%16c2c5c%16c%17c(c(c46)c7c9c%17c4c%10c%11c%13c4c%16c%14c%152)C513)C%12)C8,0.78,0.98,45.0,0.34,0.3439799999999999,1.1705882352940964,0.29,0.34,,DIO,,,ITO/ZnO/active layer/MoO3/Ag,inverted,ZnO,ZnO,MoO3,MoO3,,chloroform,,,,,,-5.9,-3.9,
110095,10.1021/jacs.5b06462,10.1021/jacs.5b06462,PTPD3T″,PC71BM,PTPD3T″,PC71BM,,COC(=O)CCCC1(c2ccccc2)C23c4c5ccc6c7cc8c9c%10c(cc%11cc%12c%13c%14c(cc%15c%16ccc-5c2c%16c2c5c%16c%17c(c(c46)c7c9c%17c4c%10c%11c%13c4c%16c%14c%152)C513)C%12)C8,0.81,2.53,50.6,1.04,1.0369458,0.2936730769230776,0.98,1.04,,DIO,,,ITO/ZnO/active layer/MoO3/Ag,inverted,ZnO,ZnO,MoO3,MoO3,,chloroform,,,,,,-5.9,-3.9,
110096,10.1021/jacs.5b06462,10.1021/jacs.5b06462,PTPD4T,PC71BM,PTPD4T,PC71BM,CCCCCCCCCCCCc1csc(-c2ccc(-c3ccc(-c4cc(CCCCCCCCCCCC)c(-c5scc6c5C(=O)N(CC(CCCCCCCC)CCCCCCCC)C6=O)s4)s3)s2)c1,COC(=O)CCCC1(c2ccccc2)C23c4c5ccc6c7cc8c9c%10c(cc%11cc%12c%13c%14c(cc%15c%16ccc-5c2c%16c2c5c%16c%17c(c(c46)c7c9c%17c4c%10c%11c%13c4c%16c%14c%152)C513)C%12)C8,0.65,7.47,66.9,3.26,3.2483295000000005,0.3579907975459893,3.18,3.26,,DIO,,,ITO/ZnO/active layer/MoO3/Ag,inverted,ZnO,ZnO,MoO3,MoO3,,chloroform,,,-5.23,-3.4,,-5.9,-3.9,
110097,10.1021/jacs.5b06462,10.1021/jacs.5b06462,PBTI1T,PC71BM,PBTI1T,PC71BM,CCCCCCCCC(CCCCCC)Cn1c(=O)c2ccsc2c2sc(-c3cccs3)cc2c1=O,COC(=O)CCCC1(c2ccccc2)C23c4c5ccc6c7cc8c9c%10c(cc%11cc%12c%13c%14c(cc%15c%16ccc-5c2c%16c2c5c%16c%17c(c(c46)c7c9c%17c4c%10c%11c%13c4c%16c%14c%152)C513)C%12)C8,0.75,0.71,30.9,0.16,0.1645424999999999,2.8390624999999856,0.15,0.16,1:1,"1,8-diiodooctane",,,inverted,inverted,ZnO,ZnO,MoO3,MoO3,,chloroform:DIO (98:2 v/v),chloroform:DIO (98:2),,-5.72,-3.85,,-5.9,-3.9,
110098,10.1021/jacs.5b06462,10.1021/jacs.5b06462,PBTI2T,PC71BM,PBTI2T,PC71BM,CCCCCCCCCCCCc1csc(-c2cc(CCCCCCCCCCCC)c(-c3cc4c(=O)n(CC(CCCCCC)CCCCCCCC)c(=O)c5ccsc5c4s3)s2)c1,COC(=O)CCCC1(c2ccccc2)C23c4c5ccc6c7cc8c9c%10c(cc%11cc%12c%13c%14c(cc%15c%16ccc-5c2c%16c2c5c%16c%17c(c(c46)c7c9c%17c4c%10c%11c%13c4c%16c%14c%152)C513)C%12)C8,0.95,8.15,69.4,5.37,5.373295000000001,0.0613594040968434,5.11,5.37,1:2,"1,8-diiodooctane",,,inverted,inverted,ZnO,ZnO,MoO3,MoO3,,chloroform:DIO (98:2 v/v),,,-5.57,-3.76,,-5.9,-3.9,
110099,10.1021/jacs.5b06462,10.1021/jacs.5b06462,PBTI3T,PC71BM,PBTI3T,PC71BM,CCCCCCCCCCCCc1csc(-c2ccc(-c3cc(CCCCCCCCCCCC)c(-c4cc5c(=O)n(CC(CCCCCC)CCCCCCCC)c(=O)c6ccsc6c5s4)s3)s2)c1,COC(=O)CCCC1(c2ccccc2)C23c4c5ccc6c7cc8c9c%10c(cc%11cc%12c%13c%14c(cc%15c%16ccc-5c2c%16c2c5c%16c%17c(c(c46)c7c9c%17c4c%10c%11c%13c4c%16c%14c%152)C513)C%12)C8,0.86,11.8,75.9,7.7,7.702332,0.0302857142857142,7.38,7.7,1:2,"1,8-diiodooctane",,,inverted,inverted,ZnO,ZnO,MoO3,MoO3,,chloroform:DIO (98:2 v/v),,,-5.48,-3.665,,-5.9,-3.9,
