Repository: JiYiqaq/PCE-KA-GNN

# Data directory

- `raw/Active_Database.csv` is the immutable source dataset bundled under CC BY 4.0. Do not overwrite it with processed data.
- `processed/` is created and populated by the training pipeline. Generated `.pt` and `.pth` caches are intentionally ignored by Git because they can exceed GitHub's normal single-file limit.

See `../DATA_LICENSE.md` for provenance, license and checksum information.

File: data/raw/Active_Database.csv (part 438 of 471)
id,doi,doi_norm,donor,acceptor,donor_canonical,acceptor_canonical,donor_smiles,acceptor_smiles,voc,jsc,ff,pce,pce_recomputed,pce_relative_error_percent,pce_avg,pce_best,d_a_ratio,additive,additive_canonical,additive_ratio,device_structure,device_type,etl,etl_canonical,htl,htl_canonical,active_layer_thickness,solvent,solvent_canonical,annealing_temp,homo_d,lumo_d,eg_d,homo_a,lumo_a,eg_a
110100,10.1021/jacs.5b06462,10.1021/jacs.5b06462,PBTI3T′,PC71BM,PBTI3T′,PC71BM,,COC(=O)CCCC1(c2ccccc2)C23c4c5ccc6c7cc8c9c%10c(cc%11cc%12c%13c%14c(cc%15c%16ccc-5c2c%16c2c5c%16c%17c(c(c46)c7c9c%17c4c%10c%11c%13c4c%16c%14c%152)C513)C%12)C8,0.79,1.81,49.4,0.71,0.7063706000000001,0.5111830985915343,0.62,0.71,1:2,"1,8-diiodooctane",,,inverted,inverted,ZnO,ZnO,MoO3,MoO3,,chloroform:DIO (98:2 v/v),,,,,,-5.9,-3.9,
110101,10.1021/jacs.5b06462,10.1021/jacs.5b06462,PBTI3T″,PC71BM,PBTI3T″,PC71BM,,COC(=O)CCCC1(c2ccccc2)C23c4c5ccc6c7cc8c9c%10c(cc%11cc%12c%13c%14c(cc%15c%16ccc-5c2c%16c2c5c%16c%17c(c(c46)c7c9c%17c4c%10c%11c%13c4c%16c%14c%152)C513)C%12)C8,0.78,2.9,45.7,1.03,1.033734,0.3625242718446508,1.0,1.03,1:2,"1,8-diiodooctane",,,inverted,inverted,ZnO,ZnO,MoO3,MoO3,,chloroform:DIO (98:2 v/v),,,,,,-5.9,-3.9,
110102,10.1021/jacs.5b06462,10.1021/jacs.5b06462,PBTI4T,PC71BM,PBTI4T,PC71BM,CCCCCCCCCCCCc1csc(-c2ccc(-c3ccc(-c4cc(CCCCCCCCCCCC)c(-c5cc6c(=O)n(CC(CCCCCC)CCCCCCCC)c(=O)c7ccsc7c6s5)s4)s3)s2)c1,COC(=O)CCCC1(c2ccccc2)C23c4c5ccc6c7cc8c9c%10c(cc%11cc%12c%13c%14c(cc%15c%16ccc-5c2c%16c2c5c%16c%17c(c(c46)c7c9c%17c4c%10c%11c%13c4c%16c%14c%152)C513)C%12)C8,0.75,9.3,68.4,4.74,4.770900000000001,0.6518987341772323,4.67,4.74,1:2,"1,8-diiodooctane",,,inverted,inverted,ZnO,ZnO,MoO3,MoO3,,chloroform:DIO (98:2 v/v),,,-5.25,-3.41,,-5.9,-3.9,
110103,10.1021/jacs.5b08556,10.1021/jacs.5b08556,PffBT-T4-2HD,PC71BM,PffBT-T4-2HD,PC71BM,CCCCCCCCC(CCCCCC)Cc1csc(-c2c(F)c(F)c(-c3cc(CC(CCCCCC)CCCCCCCC)c(-c4ccc(-c5cccs5)s4)s3)c3nsnc23)c1,COC(=O)CCCC1(c2ccccc2)C23c4c5ccc6c7cc8c9c%10c(cc%11cc%12c%13c%14c(cc%15c%16ccc-5c2c%16c2c5c%16c%17c(c(c46)c7c9c%17c4c%10c%11c%13c4c%16c%14c%152)C513)C%12)C8,0.73,14.8,64.4,7.0,6.957776000000001,0.6031999999999879,7.0,,,,,,ITO/ZnO/polymer:PC71BM/V2O5/Al,inverted,ZnO,ZnO,V2O5,V2O5,,,,,-5.21,-3.56,,-5.9,-3.9,
110104,10.1021/jacs.5b08556,10.1021/jacs.5b08556,"PffBT-T3(1,3)",PC71BM,"PffBT-T3(1,3)",PC71BM,CCCCCCCCC(CCCCCC)Cc1csc(-c2c(F)c(F)c(-c3cc(CC(CCCCCC)CCCCCCCC)c(-c4cccs4)s3)c3nsnc23)c1,COC(=O)CCCC1(c2ccccc2)C23c4c5ccc6c7cc8c9c%10c(cc%11cc%12c%13c%14c(cc%15c%16ccc-5c2c%16c2c5c%16c%17c(c(c46)c7c9c%17c4c%10c%11c%13c4c%16c%14c%152)C513)C%12)C8,0.77,10.6,45.3,3.7,3.697385999999999,0.0706486486486818,3.7,,,,,,ITO/ZnO/polymer:PC71BM/V2O5/Al,inverted,ZnO,ZnO,V2O5,V2O5,,,,,-5.35,-3.75,,-5.9,-3.9,
110105,10.1021/jacs.5b08556,10.1021/jacs.5b08556,"PffBT-T3(1,2)-1",PC71BM,"PffBT-T3(1,2)-1",PC71BM,CCCCCCCCC(CCCCCC)Cc1csc(-c2sc(-c3c(F)c(F)c(-c4cc(CC(CCCCCC)CCCCCCCC)c(-c5cc(CC(CCCCCC)CCCCCCCC)c(-c6ccc(-c7c(F)c(F)c(-c8cccs8)c8nsnc78)s6)s5)s4)c4nsnc34)cc2CC(CCCCCC)CCCCCCCC)c1,COC(=O)CCCC1(c2ccccc2)C23c4c5ccc6c7cc8c9c%10c(cc%11cc%12c%13c%14c(cc%15c%16ccc-5c2c%16c2c5c%16c%17c(c(c46)c7c9c%17c4c%10c%11c%13c4c%16c%14c%152)C513)C%12)C8,0.82,18.5,64.1,9.7,9.72397,0.2471134020618584,9.7,,,,,,ITO/ZnO/polymer:PC71BM/V2O5/Al,inverted,ZnO,ZnO,V2O5,V2O5,,,,,-5.31,-3.68,,-5.9,-3.9,
110106,10.1021/jacs.5b08556,10.1021/jacs.5b08556,"PffBT-T3(1,2)-2",PC71BM,"PffBT-T3(1,2)-2",PC71BM,CCCCCCCCC(CCCCCC)Cc1cc(-c2c(F)c(F)c(-c3cc(CC(CCCCCC)CCCCCCCC)c(-c4cc(CC(CCCCCC)CCCCCCC)c(-c5ccc(-c6c(F)c(F)c(-c7cccs7)c7nsnc67)s5)s4)s3)c3nsnc23)sc1-c1cc(CC(CCCCCC)CCCCCCC)cs1,COC(=O)CCCC1(c2ccccc2)C23c4c5ccc6c7cc8c9c%10c(cc%11cc%12c%13c%14c(cc%15c%16ccc-5c2c%16c2c5c%16c%17c(c(c46)c7c9c%17c4c%10c%11c%13c4c%16c%14c%152)C513)C%12)C8,0.82,18.7,68.3,10.5,10.473121999999998,0.2559809523809689,10.5,,,,,,ITO/ZnO/polymer:PC71BM/V2O5/Al,inverted,ZnO,ZnO,V2O5,V2O5,250.0,,,,-5.31,-3.68,,-5.9,-3.9,
110107,10.1021/jacs.5b08556,10.1021/jacs.5b08556,PffBT-T2,PC71BM,PffBT-T2,PC71BM,,COC(=O)CCCC1(c2ccccc2)C23c4c5ccc6c7cc8c9c%10c(cc%11cc%12c%13c%14c(cc%15c%16ccc-5c2c%16c2c5c%16c%17c(c(c46)c7c9c%17c4c%10c%11c%13c4c%16c%14c%152)C513)C%12)C8,0.88,10.1,48.6,4.3,4.319568,0.4550697674418714,4.3,,,,,,ITO/ZnO/polymer:PC71BM/V2O5/Al,inverted,ZnO,ZnO,V2O5,V2O5,,,,,,,,-5.9,-3.9,
110108,10.1021/jacs.5b08556,10.1021/jacs.5b08556,PffBT-T4-2OD,PC71BM,PffBT-T4-2OD,PC71BM,,COC(=O)CCCC1(c2ccccc2)C23c4c5ccc6c7cc8c9c%10c(cc%11cc%12c%13c%14c(cc%15c%16ccc-5c2c%16c2c5c%16c%17c(c(c46)c7c9c%17c4c%10c%11c%13c4c%16c%14c%152)C513)C%12)C8,0.77,18.2,73.2,10.2,10.258248000000002,0.5710588235294365,10.2,,,DIO,DIO,,ITO/ZnO/polymer:PC71BM/V2O5/Al,inverted,ZnO,ZnO,V2O5,V2O5,,,,,,,,-5.9,-3.9,
110109,10.1021/jacs.6b04822,10.1021/jacs.6b04822,PTB7-Th,N2200,PTB7-Th,N2200,CCCCC(CC)COC(=O)c1sc2csc(-c3cc4c(-c5ccc(CC(CC)CCCC)s5)c5sccc5c(-c5ccc(CC(CC)CCCC)s5)c4s3)c2c1F,CCCCCCCCCCC(CCCCCCCC)CN1C(=O)c2ccc3c4c(c(-c5ccc(-c6cccs6)s5)cc(c24)C1=O)C(=O)N(CC(CCCCCCCC)CCCCCCCCCC)C3=O,0.81,9.4,49.0,3.7,3.73086,0.834054054054057,3.4,3.7,1:1,,,,ITO/PEDOT:PSS/PTB7-Th:acceptor/LiF/Al,conventional,LiF,LiF,PEDOT:PSS,PEDOT:PSS,95.0,chlorobenzene,chlorobenzene,,-5.29,-3.72,,-5.71,-4.02,
110110,10.1021/jacs.6b04822,10.1021/jacs.6b04822,PTB7-Th,PNDI-T10,PTB7-Th,PNDI-T10,CCCCC(CC)COC(=O)c1sc2csc(-c3cc4c(-c5ccc(CC(CC)CCCC)s5)c5sccc5c(-c5ccc(CC(CC)CCCC)s5)c4s3)c2c1F,CCCCCCCCCCC(CCCCCCCC)CN1C(=O)c2ccc3c4c(c(-c5ccc(-c6ccc(-c7cc8c9c(c(-c%10cccs%10)cc%10c9c7C(=O)N(CC(CCCCCCCC)CCCCCCCCCC)C%10=O)C(=O)N(CC(CCCCCCCC)CCCCCCCCCC)C8=O)s6)s5)cc(c24)C1=O)C(=O)N(CC(CCCCCCCC)CCCCCCCCCC)C3=O,0.82,12.7,54.0,5.6,5.623559999999999,0.4207142857142664,5.5,5.6,1:1,,,,ITO/PEDOT:PSS/PTB7-Th:acceptor/LiF/Al,conventional,LiF,LiF,PEDOT:PSS,PEDOT:PSS,95.0,chlorobenzene,chlorobenzene,,-5.29,-3.72,,-6.36,-4.05,
110111,10.1021/jacs.6b04822,10.1021/jacs.6b04822,PTB7-Th,PNDI-T10 SA,PTB7-Th,PNDI-T10 SA,CCCCC(CC)COC(=O)c1sc2csc(-c3cc4c(-c5ccc(CC(CC)CCCC)s5)c5sccc5c(-c5ccc(CC(CC)CCCC)s5)c4s3)c2c1F,,0.83,12.9,71.0,7.6,7.601969999999999,0.0259210526315676,7.4,7.6,1:1,,,,ITO/PEDOT:PSS/PTB7-Th:acceptor/LiF/Al,conventional,LiF,LiF,PEDOT:PSS,PEDOT:PSS,95.0,chlorobenzene,chlorobenzene,,-5.29,-3.72,,,,
110112,10.1021/jacs.6b04822,10.1021/jacs.6b04822,PTB7-Th,PNDI-T20,PTB7-Th,PNDI-T20,CCCCC(CC)COC(=O)c1sc2csc(-c3cc4c(-c5ccc(CC(CC)CCCC)s5)c5sccc5c(-c5ccc(CC(CC)CCCC)s5)c4s3)c2c1F,CCCCCCCCCCC(CCCCCCCC)CN1C(=O)c2ccc3c4c(c(-c5ccc(-c6ccc(-c7cc8c9c(cc(-c%10cccs%10)c%10c9c7C(=O)N(CC(CCCCCCCC)CCCCCCCCCC)C%10=O)C(=O)N(CC(CCCCCCCC)CCCCCCCCCC)C8=O)s6)s5)cc(c24)C1=O)C(=O)N(CC(CCCCCCCC)CCCCCCCCCC)C3=O,0.83,9.7,52.0,4.2,4.186519999999999,0.3209523809524111,4.1,4.2,1:1,,,,ITO/PEDOT:PSS/PTB7-Th:acceptor/LiF/Al,conventional,LiF,LiF,PEDOT:PSS,PEDOT:PSS,95.0,chlorobenzene,chlorobenzene,,-5.29,-3.72,,-5.78,-4.15,
110113,10.1021/jacs.6b04822,10.1021/jacs.6b04822,PTB7-Th,PNDI-T50,PTB7-Th,PNDI-T20,CCCCC(CC)COC(=O)c1sc2csc(-c3cc4c(-c5ccc(CC(CC)CCCC)s5)c5sccc5c(-c5ccc(CC(CC)CCCC)s5)c4s3)c2c1F,CCCCCCCCCCC(CCCCCCCC)CN1C(=O)c2ccc3c4c(c(-c5ccc(-c6ccc(-c7cc8c9c(cc(-c%10cccs%10)c%10c9c7C(=O)N(CC(CCCCCCCC)CCCCCCCCCC)C%10=O)C(=O)N(CC(CCCCCCCC)CCCCCCCCCC)C8=O)s6)s5)cc(c24)C1=O)C(=O)N(CC(CCCCCCCC)CCCCCCCCCC)C3=O,0.83,5.8,48.0,2.3,2.31072,0.4660869565217418,2.1,2.3,1:1,,,,ITO/PEDOT:PSS/PTB7-Th:acceptor/LiF/Al,conventional,LiF,LiF,PEDOT:PSS,PEDOT:PSS,95.0,chlorobenzene,chlorobenzene,,-5.29,-3.72,,-6.38,-4.0,
110114,10.1021/jacs.6b05868,10.1021/jacs.6b05868,PDPP2PyT,[60]PCBM,PDPP2PyT,PCBM,CCCCCCCCC(CCCCCC)CN1C(=O)C2=C(c3ccc(-c4cccs4)cn3)N(CC(CCCCCC)CCCCCCCC)C(=O)C2=C1c1ccccn1,CCCCC(=O)OCC1(C2=CC=CC=C2)C3=CC=CC4=CC=CC5=CC=CC6=CC=CC7=CC=CC1=C7C6=C5C4=C3,1.0,7.48,61.6,4.61,4.60768,0.0503253796095466,,4.61,1:2,DIO,DIO,5 vol %,ITO/MoO3/active layer/LiF/Al,,LiF,LiF,MoO3,MoO3,110.0,chloroform,chloroform,,-6.05,-3.83,,-6.1,-3.7,
110115,10.1021/jacs.6b05868,10.1021/jacs.6b05868,PDPP2PyT,[70]PCBM,PDPP2PyT,PC70BM,CCCCCCCCC(CCCCCC)CN1C(=O)C2=C(c3ccc(-c4cccs4)cn3)N(CC(CCCCCC)CCCCCCCC)C(=O)C2=C1c1ccccn1,CCCCC(=O)OCC1(C2=CC=CC=C2)C3=CC=CC4=CC=CC5=CC=CC6=CC=C7C=CC=CC8=CC=CC1=C8C7=C6C5=C4C3,0.993,7.0,59.6,4.14,4.142796,0.0675362318840584,,4.14,1:2,DIO,DIO,5 vol %,ITO/MoO3/active layer/LiF/Al,,LiF,LiF,MoO3,MoO3,110.0,chloroform,chloroform,,-6.05,-3.83,,-6.1,-3.9,
110116,10.1021/jacs.6b05868,10.1021/jacs.6b05868,PDPP2Py2T,[60]PCBM,PDPP2Py2T,PCBM,CCCCCCCCCCC(CCCCCCCC)CN1C(=O)C2=C(c3ccc(-c4ccc(-c5cccs5)s4)cn3)N(CC(CCCCCCCC)CCCCCCCCCC)C(=O)C2=C1c1ccccn1,CCCCC(=O)OCC1(C2=CC=CC=C2)C3=CC=CC4=CC=CC5=CC=CC6=CC=CC7=CC=CC1=C7C6=C5C4=C3,0.977,11.34,64.4,7.13,7.13499192,0.0700129032258085,,7.13,1:2,1-chloronaphthalene,CN,3 vol %,ITO/MoO3/active layer/LiF/Al,,LiF,LiF,MoO3,MoO3,124.0,chloroform,chloroform,,-5.96,-3.8,,-6.1,-3.7,
110117,10.1021/jacs.6b05868,10.1021/jacs.6b05868,PDPP2Py2T,[70]PCBM,PDPP2Py2T,PC70BM,CCCCCCCCCCC(CCCCCCCC)CN1C(=O)C2=C(c3ccc(-c4ccc(-c5cccs5)s4)cn3)N(CC(CCCCCCCC)CCCCCCCCCC)C(=O)C2=C1c1ccccn1,CCCCC(=O)OCC1(C2=CC=CC=C2)C3=CC=CC4=CC=CC5=CC=CC6=CC=C7C=CC=CC8=CC=CC1=C8C7=C6C5=C4C3,0.981,11.38,61.4,6.85,6.85456092,0.0665827737226321,,6.85,1:2,1-chloronaphthalene,CN,3 vol %,ITO/MoO3/active layer/LiF/Al,,LiF,LiF,MoO3,MoO3,122.0,chloroform,chloroform,,-5.96,-3.8,,-6.1,-3.9,
110118,10.1021/jacs.6b05868,10.1021/jacs.6b05868,PDPP2Py3T,[60]PCBM,PDPP2Py3T,PCBM,CCCCCCCCC(CCCCCC)CN1C(=O)C2=C(c3ccc(-c4cc(CCCCCC)c(-c5cccs5)s4)cn3)N(CC(CCCCCC)CCCCCCCC)C(=O)C2=C1c1ccc(-c2cc(CCCCCC)cs2)cn1,CCCCC(=O)OCC1(C2=CC=CC=C2)C3=CC=CC4=CC=CC5=CC=CC6=CC=CC7=CC=CC1=C7C6=C5C4=C3,0.855,11.1,62.9,5.97,5.969524499999999,0.0079648241206228,,5.97,1:2,1-chloronaphthalene,CN,5 vol %,ITO/MoO3/active layer/LiF/Al,,LiF,LiF,MoO3,MoO3,115.0,chloroform,chloroform,,-5.77,-3.72,,-6.1,-3.7,
110119,10.1021/jacs.6b05868,10.1021/jacs.6b05868,PDPP2Py3T,[70]PCBM,PDPP2Py3T,PC70BM,CCCCCCCCC(CCCCCC)CN1C(=O)C2=C(c3ccc(-c4cc(CCCCCC)c(-c5cccs5)s4)cn3)N(CC(CCCCCC)CCCCCCCC)C(=O)C2=C1c1ccc(-c2cc(CCCCCC)cs2)cn1,CCCCC(=O)OCC1(C2=CC=CC=C2)C3=CC=CC4=CC=CC5=CC=CC6=CC=C7C=CC=CC8=CC=CC1=C8C7=C6C5=C4C3,0.843,11.24,59.9,5.68,5.675716679999999,0.075410563380295,,5.68,1:2,1-chloronaphthalene,CN,5 vol %,ITO/MoO3/active layer/LiF/Al,,LiF,LiF,MoO3,MoO3,113.0,chloroform,chloroform,,-5.77,-3.72,,-6.1,-3.9,
110120,10.1021/jacs.6b05868,10.1021/jacs.6b05868,PDPP2PyDTP,[60]PCBM,PDPP2PyDTP,PCBM,CCCCCCCCC(CCCCCC)CN1C(=O)C2=C(c3ccc(-c4cc5c(s4)c4sccc4n5CC(CC)CCCC)cn3)N(CC(CCCCCC)CCCCCCCC)C(=O)C2=C1c1ccccn1,CCCCC(=O)OCC1(C2=CC=CC=C2)C3=CC=CC4=CC=CC5=CC=CC6=CC=CC7=CC=CC1=C7C6=C5C4=C3,0.719,11.68,58.0,4.87,4.8707936,0.0162956878850046,,4.87,1:2,DIO,DIO,5 vol %,ITO/MoO3/active layer/LiF/Al,,LiF,LiF,MoO3,MoO3,123.0,chloroform,chloroform,,-5.49,-3.79,,-6.1,-3.7,
110121,10.1021/jacs.6b05868,10.1021/jacs.6b05868,PDPP2PyDTP,[70]PCBM,PDPP2PyDTP,PC70BM,CCCCCCCCC(CCCCCC)CN1C(=O)C2=C(c3ccc(-c4cc5c(s4)c4sccc4n5CC(CC)CCCC)cn3)N(CC(CCCCCC)CCCCCCCC)C(=O)C2=C1c1ccccn1,CCCCC(=O)OCC1(C2=CC=CC=C2)C3=CC=CC4=CC=CC5=CC=CC6=CC=C7C=CC=CC8=CC=CC1=C8C7=C6C5=C4C3,0.711,12.61,56.0,5.02,5.0207976,0.0158884462151451,,5.02,1:2,DIO,DIO,5 vol %,ITO/MoO3/active layer/LiF/Al,,LiF,LiF,MoO3,MoO3,128.0,chloroform,chloroform,,-5.49,-3.79,,-6.1,-3.9,
110122,10.1021/jacs.8b05038,10.1021/jacs.8b05038,PBDT-TAZ,NOE0,PBDT-TAZ,NOE0,CCCCCCCCCCc1cc(-c2c3cc(-c4ccc(-c5c(F)c(F)c(-c6cccs6)c6nn(CC(CC)CCCC)nc56)s4)sc3c(-c3cc(CCCCCCCCCC)c(CCCCCCCCCC)s3)c3ccsc23)sc1CCCCCCCCCC,CCCCCCCCCCC(CCCCCCCC)CN1C(=O)c2ccc3c4c(c(-c5ccc(-c6ccc(Cc7cc8c9c(c(-c%10ccc(-c%11cccs%11)s%10)cc%10c9c7C(=O)N(CCOCCOCCOCCOC)C%10=O)C(=O)N(CCOCCOCCOCCOC)C8=O)s6)s5)cc(c24)C1=O)C(=O)N(CC(CCCCCCCC)CCCCCCCCCC)C3=O,0.86,11.4,69.0,6.8,6.76476,0.5182352941176461,6.8,6.8,2:1,diphenyl ether,DPE,2 vol%,ITO/PEDOT:PSS/PBDT-TAZ:NOE0/PFN-Br/Ag,conventional,PFN-Br,PFN-Br,PEDOT:PSS,PEDOT:PSS,,chloroform,chloroform,160.0,-5.35,-2.99,,-5.78,-3.9,
110123,10.1021/jacs.8b05038,10.1021/jacs.8b05038,PBDT-TAZ,NOE10,PBDT-TAZ,NOE0,CCCCCCCCCCc1cc(-c2c3cc(-c4ccc(-c5c(F)c(F)c(-c6cccs6)c6nn(CC(CC)CCCC)nc56)s4)sc3c(-c3cc(CCCCCCCCCC)c(CCCCCCCCCC)s3)c3ccsc23)sc1CCCCCCCCCC,CCCCCCCCCCC(CCCCCCCC)CN1C(=O)c2ccc3c4c(c(-c5ccc(-c6ccc(Cc7cc8c9c(c(-c%10ccc(-c%11cccs%11)s%10)cc%10c9c7C(=O)N(CCOCCOCCOCCOC)C%10=O)C(=O)N(CCOCCOCCOCCOC)C8=O)s6)s5)cc(c24)C1=O)C(=O)N(CC(CCCCCCCC)CCCCCCCCCC)C3=O,0.84,12.9,75.0,8.1,8.127,0.3333333333333459,7.9,8.1,2:1,diphenyl ether,DPE,2 vol%,ITO/PEDOT:PSS/PBDT-TAZ:NOE10/PFN-Br/Ag,conventional,PFN-Br,PFN-Br,PEDOT:PSS,PEDOT:PSS,,chloroform,chloroform,160.0,-5.35,-2.99,,-5.81,-3.91,
110124,10.1021/jacs.8b05038,10.1021/jacs.8b05038,PBDT-TAZ,NOE20,PBDT-TAZ,NOE0,CCCCCCCCCCc1cc(-c2c3cc(-c4ccc(-c5c(F)c(F)c(-c6cccs6)c6nn(CC(CC)CCCC)nc56)s4)sc3c(-c3cc(CCCCCCCCCC)c(CCCCCCCCCC)s3)c3ccsc23)sc1CCCCCCCCCC,CCCCCCCCCCC(CCCCCCCC)CN1C(=O)c2ccc3c4c(c(-c5ccc(-c6ccc(Cc7cc8c9c(c(-c%10ccc(-c%11cccs%11)s%10)cc%10c9c7C(=O)N(CCOCCOCCOCCOC)C%10=O)C(=O)N(CCOCCOCCOCCOC)C8=O)s6)s5)cc(c24)C1=O)C(=O)N(CC(CCCCCCCC)CCCCCCCCCC)C3=O,0.83,11.9,73.0,7.3,7.210210000000001,1.229999999999985,7.1,7.3,2:1,diphenyl ether,DPE,2 vol%,ITO/PEDOT:PSS/PBDT-TAZ:NOE20/PFN-Br/Ag,conventional,PFN-Br,PFN-Br,PEDOT:PSS,PEDOT:PSS,,chloroform,chloroform,160.0,-5.35,-2.99,,-5.82,-3.98,
110125,10.1021/jacs.8b05038,10.1021/jacs.8b05038,PBDT-TAZ,NOE30,PBDT-TAZ,NOE0,CCCCCCCCCCc1cc(-c2c3cc(-c4ccc(-c5c(F)c(F)c(-c6cccs6)c6nn(CC(CC)CCCC)nc56)s4)sc3c(-c3cc(CCCCCCCCCC)c(CCCCCCCCCC)s3)c3ccsc23)sc1CCCCCCCCCC,CCCCCCCCCCC(CCCCCCCC)CN1C(=O)c2ccc3c4c(c(-c5ccc(-c6ccc(Cc7cc8c9c(c(-c%10ccc(-c%11cccs%11)s%10)cc%10c9c7C(=O)N(CCOCCOCCOCCOC)C%10=O)C(=O)N(CCOCCOCCOCCOC)C8=O)s6)s5)cc(c24)C1=O)C(=O)N(CC(CCCCCCCC)CCCCCCCCCC)C3=O,0.82,10.7,69.0,6.1,6.05406,0.7531147540983585,6.0,6.1,2:1,diphenyl ether,DPE,2 vol%,ITO/PEDOT:PSS/PBDT-TAZ:NOE30/PFN-Br/Ag,conventional,PFN-Br,PFN-Br,PEDOT:PSS,PEDOT:PSS,,chloroform,chloroform,160.0,-5.35,-2.99,,-5.83,-4.07,
110126,10.1021/jacs.9b03770,10.1021/jacs.9b03770,P-EH,ITIC-Th,P-EH,ITIC-Th,CCCCCCCCc1csc2cc(-c3sc(-c4cc5sc(-c6cc7c(-c8ccc(CC(CC)CCCC)s8)c8sccc8c(-c8ccc(CC(CC)CCCC)s8)c7s6)c(CCCCCCCC)c5s4)c4c3C(=O)N(CC(CCCCCC)CCCCCCCC)C4=O)sc12,CCCCCCc1ccc(C2(c3ccc(CCCCCC)s3)c3cc4c(cc3-c3sc5cc(/C=C6\C(=O)c7ccccc7C6=C(C#N)C#N)sc5c32)C(c2ccc(CCCCCC)s2)(c2ccc(CCCCCC)s2)c2c-4sc3cc(/C=C4\C(=O)c5ccccc5C4=C(C#N)C#N)sc23)s1,1.0,17.35,62.05,11.01,10.765675000000002,2.2191189827429443,10.75,11.01,1:1.2,,,,ITO/ZnO/active layer/MoO x/Ag,inverted,ZnO,,MoO x,,100.0,,,,-5.35,-3.48,,-5.673,-3.909,
110127,10.1021/jacs.9b03770,10.1021/jacs.9b03770,P-BO,ITIC-Th,P-BO,ITIC-Th,CCCCCCCCC(CCCCCCCC)n1c2c3ccccc3sc2c2sc3cc(-c4c(F)c(F)cc5nn(CCCCCCCC)nc45)ccc3c21,CCCCCCc1ccc(C2(c3ccc(CCCCCC)s3)c3cc4c(cc3-c3sc5cc(/C=C6\C(=O)c7ccccc7C6=C(C#N)C#N)sc5c32)C(c2ccc(CCCCCC)s2)(c2ccc(CCCCCC)s2)c2c-4sc3cc(/C=C4\C(=O)c5ccccc5C4=C(C#N)C#N)sc23)s1,1.07,14.12,61.39,9.55,9.27504676,2.87909151832461,9.27,9.55,1:1.2,,,,ITO/ZnO/active layer/MoO x/Ag,inverted,ZnO,,MoO x,,100.0,,,,-5.69,-3.36,,-5.673,-3.909,
110128,10.1021/jacs.9b03770,10.1021/jacs.9b03770,P-HD,ITIC-Th,P-HD,ITIC-Th,,CCCCCCc1ccc(C2(c3ccc(CCCCCC)s3)c3cc4c(cc3-c3sc5cc(/C=C6\C(=O)c7ccccc7C6=C(C#N)C#N)sc5c32)C(c2ccc(CCCCCC)s2)(c2ccc(CCCCCC)s2)c2c-4sc3cc(/C=C4\C(=O)c5ccccc5C4=C(C#N)C#N)sc23)s1,1.07,9.9,57.21,6.41,6.0602553000000015,5.4562355694227564,6.06,6.41,1:1.2,,,,ITO/ZnO/active layer/MoO x/Ag,inverted,ZnO,,MoO x,,100.0,,,,,,,-5.673,-3.909,
110129,10.1021/jacs.9b03770,10.1021/jacs.9b03770,P-OD,ITIC-Th,P-OD,ITIC-Th,C=C(C#N)c1cc(OCCCCCCCC)c(/C(C#N)=C/c2cc3c(OCC(CCCCCCCC)CCCCCCCCCC)c4sccc4c(OCC(CCCCCCCC)CCCCCCCCCC)c3s2)cc1OCCCCCCCC,CCCCCCc1ccc(C2(c3ccc(CCCCCC)s3)c3cc4c(cc3-c3sc5cc(/C=C6\C(=O)c7ccccc7C6=C(C#N)C#N)sc5c32)C(c2ccc(CCCCCC)s2)(c2ccc(CCCCCC)s2)c2c-4sc3cc(/C=C4\C(=O)c5ccccc5C4=C(C#N)C#N)sc23)s1,1.06,4.57,57.49,2.91,2.7849305800000006,4.297918213058403,2.79,2.91,1:1.2,,,,ITO/ZnO/active layer/MoO x/Ag,inverted,ZnO,,MoO x,,100.0,,,,-5.54,-3.0,,-5.673,-3.909,
110130,10.1021/jp111200u,10.1021/jp111200u,P3HT,PC60BM,P3HT,PCBM,CCCCCCc1ccsc1,CCCCC(=O)OCC1(C2=CC=CC=C2)C3=CC=CC4=CC=CC5=CC=CC6=CC=CC7=CC=CC1=C7C6=C5C4=C3,0.58,9.49,64.0,3.49,3.522688,0.93661891117478,,,1:1.5,,,,ITO/PEDOT:PSS/active layer/Ca/Al,conventional,Ca,Ca,PEDOT:PSS,PEDOT:PSS,,dichlorobenzene,o-DCB,150.0,-5.01,-3.12,,-6.1,-3.7,
110131,10.1021/jp111200u,10.1021/jp111200u,P3HT,IPC60BM,P3HT,IPC60BM,CCCCCCc1ccsc1,,0.72,9.49,64.0,4.39,4.372992,0.3874259681093324,,,1:1.5,,,,ITO/PEDOT:PSS/active layer/Ca/Al,conventional,Ca,Ca,PEDOT:PSS,PEDOT:PSS,,dichlorobenzene,o-DCB,150.0,-5.01,-3.12,,,,
110132,10.1021/jp209253m,10.1021/jp209253m,PF-DTTPD,PC70BM,PF-DTTPD,PC70BM,CCCCCCCCC1(CCCCCCCC)c2ccccc2-c2ccc(-c3ccc(-c4sc(-c5cccs5)c5c4C(=O)N(CC(CC)CCCC)C5=O)s3)cc21,CCCCC(=O)OCC1(C2=CC=CC=C2)C3=CC=CC4=CC=CC5=CC=CC6=CC=C7C=CC=CC8=CC=CC1=C8C7=C6C5=C4C3,0.82,0.63,44.0,0.22,0.2273039999999999,3.319999999999977,,,1:2,,,,ITO/PEDOT:PSS/active layer/Ca/Al,conventional,Ca,Ca,PEDOT:PSS,PEDOT:PSS,,CF,chloroform,,-5.59,-3.49,,-6.1,-3.9,
110133,10.1021/jp209253m,10.1021/jp209253m,PF-DTTPD,PC70BM,PF-DTTPD,PC70BM,CCCCCCCCC1(CCCCCCCC)c2ccccc2-c2ccc(-c3ccc(-c4sc(-c5cccs5)c5c4C(=O)N(CC(CC)CCCC)C5=O)s3)cc21,CCCCC(=O)OCC1(C2=CC=CC=C2)C3=CC=CC4=CC=CC5=CC=CC6=CC=C7C=CC=CC8=CC=CC1=C8C7=C6C5=C4C3,0.8,1.45,34.0,0.39,0.3944,1.1282051282051178,,,1:2,,,,ITO/PEDOT:PSS/active layer/Ca/Al,conventional,Ca,Ca,PEDOT:PSS,PEDOT:PSS,,CB,chlorobenzene,,-5.59,-3.49,,-6.1,-3.9,
110134,10.1021/jp209253m,10.1021/jp209253m,PF-DTTPD,PC70BM,PF-DTTPD,PC70BM,CCCCCCCCC1(CCCCCCCC)c2ccccc2-c2ccc(-c3ccc(-c4sc(-c5cccs5)c5c4C(=O)N(CC(CC)CCCC)C5=O)s3)cc21,CCCCC(=O)OCC1(C2=CC=CC=C2)C3=CC=CC4=CC=CC5=CC=CC6=CC=C7C=CC=CC8=CC=CC1=C8C7=C6C5=C4C3,0.82,3.05,43.0,1.06,1.07543,1.4556603773584749,,,1:2,,,,ITO/PEDOT:PSS/active layer/Ca/Al,conventional,Ca,Ca,PEDOT:PSS,PEDOT:PSS,,DCB,o-DCB,,-5.59,-3.49,,-6.1,-3.9,
110135,10.1021/jp209253m,10.1021/jp209253m,PF-DTTPD,PC70BM,PF-DTTPD,PC70BM,CCCCCCCCC1(CCCCCCCC)c2ccccc2-c2ccc(-c3ccc(-c4sc(-c5cccs5)c5c4C(=O)N(CC(CC)CCCC)C5=O)s3)cc21,CCCCC(=O)OCC1(C2=CC=CC=C2)C3=CC=CC4=CC=CC5=CC=CC6=CC=C7C=CC=CC8=CC=CC1=C8C7=C6C5=C4C3,0.84,1.8,42.0,0.64,0.6350399999999999,0.7750000000000118,,,1:2,DIO,DIO,3 vol %,ITO/PEDOT:PSS/active layer/Ca/Al,conventional,Ca,Ca,PEDOT:PSS,PEDOT:PSS,,DCB,o-DCB,,-5.59,-3.49,,-6.1,-3.9,
110136,10.1021/jp209253m,10.1021/jp209253m,PC-DTTPD,PC70BM,PC-DTTPD,PC70BM,CCCCCCCCC(CCCCCCCC)n1c2ccccc2c2ccc(-c3ccc(-c4sc(-c5cccs5)c5c4C(=O)N(CCCCCCCC)C5=O)s3)cc21,CCCCC(=O)OCC1(C2=CC=CC=C2)C3=CC=CC4=CC=CC5=CC=CC6=CC=C7C=CC=CC8=CC=CC1=C8C7=C6C5=C4C3,0.86,4.77,43.0,1.75,1.763946,0.7969142857142866,,,1:2 w/w,,,,ITO/PEDOT:PSS/active layer/Ca/Al,conventional,Ca,Ca,PEDOT:PSS,PEDOT:PSS,,CF,chloroform,,-5.52,-3.5,,-6.1,-3.9,
110137,10.1021/jp209253m,10.1021/jp209253m,PC-DTTPD,PC70BM,PC-DTTPD,PC70BM,CCCCCCCCC(CCCCCCCC)n1c2ccccc2c2ccc(-c3ccc(-c4sc(-c5cccs5)c5c4C(=O)N(CCCCCCCC)C5=O)s3)cc21,CCCCC(=O)OCC1(C2=CC=CC=C2)C3=CC=CC4=CC=CC5=CC=CC6=CC=C7C=CC=CC8=CC=CC1=C8C7=C6C5=C4C3,0.88,3.08,44.0,1.2,1.192576,0.6186666666666748,,,1:2 w/w,,,,ITO/PEDOT:PSS/active layer/Ca/Al,conventional,Ca,Ca,PEDOT:PSS,PEDOT:PSS,,CB,chlorobenzene,,-5.52,-3.5,,-6.1,-3.9,
110138,10.1021/jp209253m,10.1021/jp209253m,PC-DTTPD,PC70BM,PC-DTTPD,PC70BM,CCCCCCCCC(CCCCCCCC)n1c2ccccc2c2ccc(-c3ccc(-c4sc(-c5cccs5)c5c4C(=O)N(CCCCCCCC)C5=O)s3)cc21,CCCCC(=O)OCC1(C2=CC=CC=C2)C3=CC=CC4=CC=CC5=CC=CC6=CC=C7C=CC=CC8=CC=CC1=C8C7=C6C5=C4C3,0.88,4.94,48.0,2.09,2.086656,0.1600000000000112,,,1:2 w/w,,,,ITO/PEDOT:PSS/active layer/Ca/Al,conventional,Ca,Ca,PEDOT:PSS,PEDOT:PSS,,DCB,o-DCB,,-5.52,-3.5,,-6.1,-3.9,
110139,10.1021/jp209253m,10.1021/jp209253m,PC-DTTPD,PC70BM,PC-DTTPD,PC70BM,CCCCCCCCC(CCCCCCCC)n1c2ccccc2c2ccc(-c3ccc(-c4sc(-c5cccs5)c5c4C(=O)N(CCCCCCCC)C5=O)s3)cc21,CCCCC(=O)OCC1(C2=CC=CC=C2)C3=CC=CC4=CC=CC5=CC=CC6=CC=C7C=CC=CC8=CC=CC1=C8C7=C6C5=C4C3,0.86,7.29,54.0,3.41,3.385476,0.7191788856305112,,,1:2 w/w,DIO (3 vol %),DIO,3 vol %,ITO/PEDOT:PSS/active layer/Ca/Al,conventional,Ca,Ca,PEDOT:PSS,PEDOT:PSS,,DCB,o-DCB,,-5.52,-3.5,,-6.1,-3.9,
110140,10.1021/jp209253m,10.1021/jp209253m,PDTP-DTTPD,PC70BM,PDTP-DTTPD,PC70BM,CCCCC(CC)CC(CC(CC)CCCC)n1c2ccccc2c2ccc(-c3ccc(-c4sc(-c5cccs5)c5c4C(=O)N(CC(CC)CCCC)C5=O)s3)cc21,CCCCC(=O)OCC1(C2=CC=CC=C2)C3=CC=CC4=CC=CC5=CC=CC6=CC=C7C=CC=CC8=CC=CC1=C8C7=C6C5=C4C3,0.66,2.09,53.0,0.72,0.731082,1.539166666666672,,,1:2 w/w,,,,ITO/PEDOT:PSS/active layer/Ca/Al,conventional,Ca,Ca,PEDOT:PSS,PEDOT:PSS,,CF,chloroform,,-5.15,-3.48,,-6.1,-3.9,
110141,10.1021/jp209253m,10.1021/jp209253m,PDTP-DTTPD,PC70BM,PDTP-DTTPD,PC70BM,CCCCC(CC)CC(CC(CC)CCCC)n1c2ccccc2c2ccc(-c3ccc(-c4sc(-c5cccs5)c5c4C(=O)N(CC(CC)CCCC)C5=O)s3)cc21,CCCCC(=O)OCC1(C2=CC=CC=C2)C3=CC=CC4=CC=CC5=CC=CC6=CC=C7C=CC=CC8=CC=CC1=C8C7=C6C5=C4C3,0.6,3.04,62.0,1.14,1.13088,0.8000000000000016,,,1:2 w/w,,,,ITO/PEDOT:PSS/active layer/Ca/Al,conventional,Ca,Ca,PEDOT:PSS,PEDOT:PSS,,CB,chlorobenzene,,-5.15,-3.48,,-6.1,-3.9,
110142,10.1021/jp209253m,10.1021/jp209253m,PDTP-DTTPD,PC70BM,PDTP-DTTPD,PC70BM,CCCCC(CC)CC(CC(CC)CCCC)n1c2ccccc2c2ccc(-c3ccc(-c4sc(-c5cccs5)c5c4C(=O)N(CC(CC)CCCC)C5=O)s3)cc21,CCCCC(=O)OCC1(C2=CC=CC=C2)C3=CC=CC4=CC=CC5=CC=CC6=CC=C7C=CC=CC8=CC=CC1=C8C7=C6C5=C4C3,0.6,5.22,63.0,1.96,1.97316,0.6714285714285632,,,1:2 w/w,,,,ITO/PEDOT:PSS/active layer/Ca/Al,conventional,Ca,Ca,PEDOT:PSS,PEDOT:PSS,,DCB,o-DCB,,-5.15,-3.48,,-6.1,-3.9,
110143,10.1021/jp209253m,10.1021/jp209253m,PDTP-DTTPD,PC70BM,PDTP-DTTPD,PC70BM,CCCCC(CC)CC(CC(CC)CCCC)n1c2ccccc2c2ccc(-c3ccc(-c4sc(-c5cccs5)c5c4C(=O)N(CC(CC)CCCC)C5=O)s3)cc21,CCCCC(=O)OCC1(C2=CC=CC=C2)C3=CC=CC4=CC=CC5=CC=CC6=CC=C7C=CC=CC8=CC=CC1=C8C7=C6C5=C4C3,0.58,7.03,52.0,2.11,2.120248,0.4856872037914813,,,1:2 w/w,DIO (3 vol %),DIO,3 vol %,ITO/PEDOT:PSS/active layer/Ca/Al,conventional,Ca,Ca,PEDOT:PSS,PEDOT:PSS,,DCB,o-DCB,,-5.15,-3.48,,-6.1,-3.9,
110144,10.1021/jp209782c,10.1021/jp209782c,P3HT,PCBM,P3HT,PCBM,CCCCCCc1ccsc1,CCCCC(=O)OCC1(C2=CC=CC=C2)C3=CC=CC4=CC=CC5=CC=CC6=CC=CC7=CC=CC1=C7C6=C5C4=C3,0.48,7.4,59.0,2.1,2.09568,0.2057142857142799,,,1:1,"1,8-octanedithiol",ODT,1 wt%,ITO/PEDOT:PSS/active layer/TiOx/Al,conventional,TiOx,TiOx,PEDOT:PSS,PEDOT:PSS,,ortho-dichlorobenzene,o-DCB,,-5.01,-3.12,,-6.1,-3.7,
110145,10.1021/jp209782c,10.1021/jp209782c,P3HT,PCBDR,P3HT,PCBDR,CCCCCCc1ccsc1,,0.46,4.3,46.0,0.9,0.90988,1.0977777777777775,,,1:1,"1,8-octanedithiol",ODT,1 wt%,ITO/PEDOT:PSS/active layer/TiOx/Al,bulk heterojunction,TiOx,TiOx,PEDOT:PSS,PEDOT:PSS,,ortho-dichlorobenzene,o-DCB,70.0,-5.01,-3.12,,,,
110146,10.1021/jp209782c,10.1021/jp209782c,P3HT,PCBDR,P3HT,PCBDR,CCCCCCc1ccsc1,,0.4,3.2,45.0,0.58,0.5760000000000001,0.6896551724137746,,,1:2,"1,8-octanedithiol",ODT,1 wt%,ITO/PEDOT:PSS/active layer/TiOx/Al,bulk heterojunction,TiOx,TiOx,PEDOT:PSS,PEDOT:PSS,,ortho-dichlorobenzene,o-DCB,70.0,-5.01,-3.12,,,,
110147,10.1021/jp209782c,10.1021/jp209782c,BP,PCBM,BP,PCBM,,CCCCC(=O)OCC1(C2=CC=CC=C2)C3=CC=CC4=CC=CC5=CC=CC6=CC=CC7=CC=CC1=C7C6=C5C4=C3,0.56,5.36,65.0,1.95,1.95104,0.0533333333333411,,,,,,,bilayer,bilayer,,,,,,,,180.0,,,,-6.1,-3.7,
110148,10.1021/jp209782c,10.1021/jp209782c,BP,PCBDR,BP,PCBDR,,,0.48,5.06,64.0,1.55,1.5544319999999998,0.2859354838709528,,,,,,,ITO/PEDOT:PSS/BP/PCBDR/Al,bilayer,,,PEDOT:PSS,,,,,180.0,,,,,,
110149,10.1021/jp210140j,10.1021/jp210140j,P3HT,PC60BM,P3HT,PCBM,CCCCCCc1ccsc1,CCCCC(=O)OCC1(C2=CC=CC=C2)C3=CC=CC4=CC=CC5=CC=CC6=CC=CC7=CC=CC1=C7C6=C5C4=C3,0.56,7.72,61.0,2.64,2.637152,0.1078787878787948,,,1:1,,,,ITO/PEDOT:PSS/active layer/Ca/Al,conventional,Ca,Ca,PEDOT:PSS,PEDOT:PSS,100.0,DCB,o-DCB,,-5.01,-3.12,,-6.1,-3.7,
110150,10.1021/jp210140j,10.1021/jp210140j,P3HT,PC70BM,P3HT,PC70BM,CCCCCCc1ccsc1,CCCCC(=O)OCC1(C2=CC=CC=C2)C3=CC=CC4=CC=CC5=CC=CC6=CC=C7C=CC=CC8=CC=CC1=C8C7=C6C5=C4C3,0.59,8.6,64.0,3.25,3.24736,0.0812307692307684,,,1:1,,,,ITO/PEDOT:PSS/active layer/Ca/Al,conventional,Ca,Ca,PEDOT:PSS,PEDOT:PSS,100.0,DCB,o-DCB,,-5.01,-3.12,,-6.1,-3.9,
110151,10.1021/jp2124247,10.1021/jp2124247,PFTHTQ,PC71BM,PFTHTQ,PC71BM,CCCCCCCCC1(CCCCCCCC)c2ccccc2-c2ccc(-c3sc(-c4c5nsnc5c(-c5cc(CCCCCC)cs5)c5nc(-c6cccs6)c(-c6cccs6)nc45)cc3CCCCCC)cc21,COC(=O)CCCC1(c2ccccc2)C23c4c5ccc6c7cc8c9c%10c(cc%11cc%12c%13c%14c(cc%15c%16ccc-5c2c%16c2c5c%16c%17c(c(c46)c7c9c%17c4c%10c%11c%13c4c%16c%14c%152)C513)C%12)C8,0.58,2.3,33.0,0.44,0.44022,0.0499999999999995,,,1:2 w/w,,,,ITO/PEDOT:PSS/active layer/LiF/Al,conventional,LiF,LiF,PEDOT:PSS,PEDOT:PSS,,DCB,o-DCB,,-5.11,-3.82,,-5.9,-3.9,
110152,10.1021/jp2124247,10.1021/jp2124247,PFBOTQ,PC71BM,PFBOTQ,PC71BM,CCCCCCCCC1(CCCCCCCC)c2ccccc2-c2ccc(-c3sc(-c4c5nsnc5c(-c5cc(CCCCCC)cs5)c5nc(OCCCC)c(OCCCC)nc45)cc3CCCCCC)cc21,COC(=O)CCCC1(c2ccccc2)C23c4c5ccc6c7cc8c9c%10c(cc%11cc%12c%13c%14c(cc%15c%16ccc-5c2c%16c2c5c%16c%17c(c(c46)c7c9c%17c4c%10c%11c%13c4c%16c%14c%152)C513)C%12)C8,0.64,4.76,40.0,1.22,1.21856,0.1180327868852547,,,1:2 w/w,,,,ITO/PEDOT:PSS/active layer/LiF/Al,conventional,LiF,LiF,PEDOT:PSS,PEDOT:PSS,,CB,chlorobenzene,,-5.14,-3.56,,-5.9,-3.9,
110153,10.1021/jp2124247,10.1021/jp2124247,PCTHTQ,PC71BM,PCTHTQ,PC71BM,CCCCCCCCC(CCCCCCCC)n1c2ccccc2c2ccc(-c3sc(-c4c5nsnc5c(-c5cc(CCCCCC)cs5)c5nc(-c6cccs6)c(-c6cccs6)nc45)cc3CCCCCC)cc21,COC(=O)CCCC1(c2ccccc2)C23c4c5ccc6c7cc8c9c%10c(cc%11cc%12c%13c%14c(cc%15c%16ccc-5c2c%16c2c5c%16c%17c(c(c46)c7c9c%17c4c%10c%11c%13c4c%16c%14c%152)C513)C%12)C8,0.56,1.91,32.0,0.34,0.342272,0.6682352941176459,,,1:2 w/w,,,,ITO/PEDOT:PSS/active layer/LiF/Al,conventional,LiF,LiF,PEDOT:PSS,PEDOT:PSS,,DCB,o-DCB,,-5.14,-3.83,,-5.9,-3.9,
110154,10.1021/jp2124247,10.1021/jp2124247,PCBOTQ,PC71BM,PCBOTQ,PC71BM,CCCCCCCCC(CCCCCCCC)n1c2ccccc2c2ccc(-c3sc(-c4c5nsnc5c(-c5cc(CCCCCC)cs5)c5nc(OCCCC)c(OCCCC)nc45)cc3CCCCCC)cc21,COC(=O)CCCC1(c2ccccc2)C23c4c5ccc6c7cc8c9c%10c(cc%11cc%12c%13c%14c(cc%15c%16ccc-5c2c%16c2c5c%16c%17c(c(c46)c7c9c%17c4c%10c%11c%13c4c%16c%14c%152)C513)C%12)C8,0.65,7.43,45.0,2.17,2.1732750000000003,0.1509216589861917,,,1:2 w/w,,,,ITO/PEDOT:PSS/active layer/LiF/Al,conventional,LiF,LiF,PEDOT:PSS,PEDOT:PSS,,CB,chlorobenzene,,-5.16,-3.57,,-5.9,-3.9,
110155,10.1021/jp311031s,10.1021/jp311031s,PTB7-F00,PC71BM,PTB7-Th,,CCCCC(CC)COC(=O)c1sc2csc(-c3cc4c(-c5ccc(CC(CC)CCCC)s5)c5sccc5c(-c5ccc(CC(CC)CCCC)s5)c4s3)c2c1F,COC(=O)CCCC1(c2ccccc2)C23c4c5ccc6c7cc8c9c%10c(cc%11cc%12c%13c%14c(cc%15c%16ccc-5c2c%16c2c5c%16c%17c(c(c46)c7c9c%17c4c%10c%11c%13c4c%16c%14c%152)C513)C%12)C8,0.54,4.9,65.4,1.7,1.7304840000000004,1.793176470588259,,,1:1.5,DIO,DIO,,ITO/ZnO/PTB7-F00:PC71BM/MoO3/Ag,inverted,ZnO,ZnO,MoO3,MoO3,120.0,DCB,o-DCB,,-5.02,-3.41,,,,
110156,10.1021/jp311031s,10.1021/jp311031s,PTB7-F20,PC71BM,PTB7-F20,,CCCCC(CC)COC(=O)c1cc2c(-c3sc(-c4cc5c(C(CC)CCCC)c6sccc6c(C(CC)CCCC)c5s4)c4c(F)c(C(=O)OCC(CC)CCCC)sc34)scc2s1,COC(=O)CCCC1(c2ccccc2)C23c4c5ccc6c7cc8c9c%10c(cc%11cc%12c%13c%14c(cc%15c%16ccc-5c2c%16c2c5c%16c%17c(c(c46)c7c9c%17c4c%10c%11c%13c4c%16c%14c%152)C513)C%12)C8,0.6,14.55,67.0,5.85,5.849100000000001,0.0153846153845947,,,1:1.5,DIO,DIO,,ITO/ZnO/PTB7-F20:PC71BM/MoO3/Ag,inverted,ZnO,ZnO,MoO3,MoO3,120.0,DCB,o-DCB,,-5.09,-3.48,,,,
110157,10.1021/jp311031s,10.1021/jp311031s,PTB7-F40,PC71BM,PTB7-F20,,CCCCC(CC)COC(=O)c1cc2c(-c3sc(-c4cc5c(C(CC)CCCC)c6sccc6c(C(CC)CCCC)c5s4)c4c(F)c(C(=O)OCC(CC)CCCC)sc34)scc2s1,COC(=O)CCCC1(c2ccccc2)C23c4c5ccc6c7cc8c9c%10c(cc%11cc%12c%13c%14c(cc%15c%16ccc-5c2c%16c2c5c%16c%17c(c(c46)c7c9c%17c4c%10c%11c%13c4c%16c%14c%152)C513)C%12)C8,0.6,13.3,66.4,5.28,5.29872,0.3545454545454559,,,1:1.5,DIO,DIO,,ITO/ZnO/PTB7-F40:PC71BM/MoO3/Ag,inverted,ZnO,ZnO,MoO3,MoO3,120.0,DCB,o-DCB,,-5.08,-3.46,,,,
110158,10.1021/jp311031s,10.1021/jp311031s,PTB7-F60,PC71BM,PTB7-F20,,CCCCC(CC)COC(=O)c1cc2c(-c3sc(-c4cc5c(C(CC)CCCC)c6sccc6c(C(CC)CCCC)c5s4)c4c(F)c(C(=O)OCC(CC)CCCC)sc34)scc2s1,COC(=O)CCCC1(c2ccccc2)C23c4c5ccc6c7cc8c9c%10c(cc%11cc%12c%13c%14c(cc%15c%16ccc-5c2c%16c2c5c%16c%17c(c(c46)c7c9c%17c4c%10c%11c%13c4c%16c%14c%152)C513)C%12)C8,0.6,11.6,63.9,4.46,4.447439999999999,0.2816143497757976,,,1:1.5,DIO,DIO,,ITO/ZnO/PTB7-F60:PC71BM/MoO3/Ag,inverted,ZnO,ZnO,MoO3,MoO3,120.0,DCB,o-DCB,,-5.0,-3.43,,,,
110159,10.1021/jp311031s,10.1021/jp311031s,PTB7-F80,PC71BM,PTB7-F20,,CCCCC(CC)COC(=O)c1cc2c(-c3sc(-c4cc5c(C(CC)CCCC)c6sccc6c(C(CC)CCCC)c5s4)c4c(F)c(C(=O)OCC(CC)CCCC)sc34)scc2s1,COC(=O)CCCC1(c2ccccc2)C23c4c5ccc6c7cc8c9c%10c(cc%11cc%12c%13c%14c(cc%15c%16ccc-5c2c%16c2c5c%16c%17c(c(c46)c7c9c%17c4c%10c%11c%13c4c%16c%14c%152)C513)C%12)C8,0.6,9.8,62.6,3.75,3.68088,1.843199999999996,,,1:1.5,DIO,DIO,,ITO/ZnO/PTB7-F80:PC71BM/MoO3/Ag,inverted,ZnO,ZnO,MoO3,MoO3,120.0,DCB,o-DCB,,-5.1,-3.45,,,,
110160,10.1021/jp312450p,10.1021/jp312450p,PBDPP-1,PC71BM,PBDPP-1,PC71BM,CCCCCCCCC(CCCCCC)CN1C(=O)C2=C(c3ccc(-c4cc5c(OCC(CC)CCCC)c6sccc6c(OCC(CC)CCCC)c5s4)s3)N(CC(CCCCCC)CCCCCCCC)C(=O)C2=C1c1cccs1,COC(=O)CCCC1(c2ccccc2)C23c4c5ccc6c7cc8c9c%10c(cc%11cc%12c%13c%14c(cc%15c%16ccc-5c2c%16c2c5c%16c%17c(c(c46)c7c9c%17c4c%10c%11c%13c4c%16c%14c%152)C513)C%12)C8,0.71,1.16,61.0,0.5,0.502396,0.4791999999999907,,,1:2,w/o,,,ITO/PEDOT:PSS/polymer:PC71BM/Ca/Al,conventional,Ca,Ca,PEDOT:PSS,PEDOT:PSS,110.0,chlorobenzene,chlorobenzene,,-5.29,-3.84,,-5.9,-3.9,
110161,10.1021/jp312450p,10.1021/jp312450p,PBDPP-1,PC71BM,PBDPP-1,PC71BM,CCCCCCCCC(CCCCCC)CN1C(=O)C2=C(c3ccc(-c4cc5c(OCC(CC)CCCC)c6sccc6c(OCC(CC)CCCC)c5s4)s3)N(CC(CCCCCC)CCCCCCCC)C(=O)C2=C1c1cccs1,COC(=O)CCCC1(c2ccccc2)C23c4c5ccc6c7cc8c9c%10c(cc%11cc%12c%13c%14c(cc%15c%16ccc-5c2c%16c2c5c%16c%17c(c(c46)c7c9c%17c4c%10c%11c%13c4c%16c%14c%152)C513)C%12)C8,0.69,6.5,63.0,2.83,2.82555,0.1572438162544428,,,1:2,3%,,3%,ITO/PEDOT:PSS/polymer:PC71BM/Ca/Al,conventional,Ca,Ca,PEDOT:PSS,PEDOT:PSS,103.0,chlorobenzene,chlorobenzene,,-5.29,-3.84,,-5.9,-3.9,
110162,10.1021/jp312450p,10.1021/jp312450p,PBDPP-2,PC71BM,PBDPP-2,PC71BM,CCCCCCCCC(CCCCCC)CN1C(=O)C2=C(c3ccc(-c4cc5c(-c6ccc(CC(CC)CCCC)s6)c6sccc6c(-c6ccc(CC(CC)CCCC)s6)c5s4)s3)N(CC(CCCCCC)CCCCCCCC)C(=O)C2=C1c1cccs1,COC(=O)CCCC1(c2ccccc2)C23c4c5ccc6c7cc8c9c%10c(cc%11cc%12c%13c%14c(cc%15c%16ccc-5c2c%16c2c5c%16c%17c(c(c46)c7c9c%17c4c%10c%11c%13c4c%16c%14c%152)C513)C%12)C8,0.75,2.07,63.0,0.99,0.978075,1.204545454545462,,,1:2,w/o,,,ITO/PEDOT:PSS/polymer:PC71BM/Ca/Al,conventional,Ca,Ca,PEDOT:PSS,PEDOT:PSS,117.0,chlorobenzene,chlorobenzene,,-5.29,-3.84,,-5.9,-3.9,
110163,10.1021/jp312450p,10.1021/jp312450p,PBDPP-2,PC71BM,PBDPP-2,PC71BM,CCCCCCCCC(CCCCCC)CN1C(=O)C2=C(c3ccc(-c4cc5c(-c6ccc(CC(CC)CCCC)s6)c6sccc6c(-c6ccc(CC(CC)CCCC)s6)c5s4)s3)N(CC(CCCCCC)CCCCCCCC)C(=O)C2=C1c1cccs1,COC(=O)CCCC1(c2ccccc2)C23c4c5ccc6c7cc8c9c%10c(cc%11cc%12c%13c%14c(cc%15c%16ccc-5c2c%16c2c5c%16c%17c(c(c46)c7c9c%17c4c%10c%11c%13c4c%16c%14c%152)C513)C%12)C8,0.73,8.42,68.0,4.23,4.179688,1.189408983451555,,,1:2,3%,,3%,ITO/PEDOT:PSS/polymer:PC71BM/Ca/Al,conventional,Ca,Ca,PEDOT:PSS,PEDOT:PSS,96.0,chlorobenzene,chlorobenzene,,-5.29,-3.84,,-5.9,-3.9,
110164,10.1021/jp312450p,10.1021/jp312450p,PBDPP-3,PC71BM,PBDPP-3,PC71BM,CCCCCCCCC(CCCCCC)CN1C(=O)C2=C(c3cc4sc(-c5cc6c(-c7ccc(CC(CC)CCCC)s7)c7sccc7c(-c7ccc(CC(CC)CCCC)s7)c6s5)cc4s3)N(CC(CCCCCC)CCCCCCCC)C(=O)C2=C1c1cc2sccc2s1,COC(=O)CCCC1(c2ccccc2)C23c4c5ccc6c7cc8c9c%10c(cc%11cc%12c%13c%14c(cc%15c%16ccc-5c2c%16c2c5c%16c%17c(c(c46)c7c9c%17c4c%10c%11c%13c4c%16c%14c%152)C513)C%12)C8,0.61,13.6,54.0,4.52,4.479839999999999,0.8884955752212433,,,1:2,w/o,,,ITO/PEDOT:PSS/polymer:PC71BM/Ca/Al,conventional,Ca,Ca,PEDOT:PSS,PEDOT:PSS,106.0,chlorobenzene,chlorobenzene,,-5.05,-3.62,,-5.9,-3.9,
110165,10.1021/jp312450p,10.1021/jp312450p,PBDPP-3,PC71BM,PBDPP-3,PC71BM,CCCCCCCCC(CCCCCC)CN1C(=O)C2=C(c3cc4sc(-c5cc6c(-c7ccc(CC(CC)CCCC)s7)c7sccc7c(-c7ccc(CC(CC)CCCC)s7)c6s5)cc4s3)N(CC(CCCCCC)CCCCCCCC)C(=O)C2=C1c1cc2sccc2s1,COC(=O)CCCC1(c2ccccc2)C23c4c5ccc6c7cc8c9c%10c(cc%11cc%12c%13c%14c(cc%15c%16ccc-5c2c%16c2c5c%16c%17c(c(c46)c7c9c%17c4c%10c%11c%13c4c%16c%14c%152)C513)C%12)C8,0.63,16.25,60.0,6.18,6.1425,0.6067961165048487,,,1:2,0.5%,,0.5%,ITO/PEDOT:PSS/polymer:PC71BM/Ca/Al,conventional,Ca,Ca,PEDOT:PSS,PEDOT:PSS,110.0,chlorobenzene,chlorobenzene,,-5.05,-3.62,,-5.9,-3.9,
110166,10.1021/jp407707u,10.1021/jp407707u,PCDTBT-F,[70]PCBM,PCDTBT-F,PC70BM,CCCCCCCCC(CCCCCCCC)n1c2ccccc2c2ccc(-c3ccc(-c4c(F)c(F)c(-c5cccs5)c5nsnc45)s3)cc21,CCCCC(=O)OCC1(C2=CC=CC=C2)C3=CC=CC4=CC=CC5=CC=CC6=CC=C7C=CC=CC8=CC=CC1=C8C7=C6C5=C4C3,0.82,4.93,32.0,1.29,1.2936319999999997,0.2815503875968709,,,1:4,,,,ITO/PEDOT:PSS/polymer:[70]PCBM/TiOx/Al,conventional,TiOx,TiOx,PEDOT:PSS,PEDOT:PSS,,o-dichlorobenzene,o-DCB,,-5.54,-3.58,,-6.1,-3.9,
110167,10.1021/jp407707u,10.1021/jp407707u,PCBBBT-F,[70]PCBM,PCBBBT-F,PC70BM,CCCCCCCCC(CCCCCCCC)n1c2ccccc2c2ccc(-c3cc(CCCCCC)c(-c4ccc(-c5c(F)c(F)c(-c6ccc(-c7sccc7CCCCCC)s6)c6nsnc56)s4)s3)cc21,CCCCC(=O)OCC1(C2=CC=CC=C2)C3=CC=CC4=CC=CC5=CC=CC6=CC=C7C=CC=CC8=CC=CC1=C8C7=C6C5=C4C3,0.88,6.56,34.0,1.98,1.962752,0.8711111111111188,,,1:4,,,,ITO/PEDOT:PSS/polymer:[70]PCBM/TiOx/Al,conventional,TiOx,TiOx,PEDOT:PSS,PEDOT:PSS,,o-dichlorobenzene,o-DCB,,-5.44,-3.62,,-6.1,-3.9,
110168,10.1021/jp407707u,10.1021/jp407707u,PCDTBT,[70]PCBM,PCDTBT,PC70BM,CCCCCCCCC(CCCCCCCC)n1c2ccccc2c2ccc(-c3ccc(-c4ccc(-c5cccs5)c5nsnc45)s3)cc21,CCCCC(=O)OCC1(C2=CC=CC=C2)C3=CC=CC4=CC=CC5=CC=CC6=CC=C7C=CC=CC8=CC=CC1=C8C7=C6C5=C4C3,0.88,11.1,63.0,6.16,6.153839999999999,0.1000000000000207,,,1:4,,,,ITO/PEDOT:PSS/polymer:[70]PCBM/TiOx/Al,conventional,TiOx,TiOx,PEDOT:PSS,PEDOT:PSS,,o-dichlorobenzene,o-DCB,,-5.5,-3.6,,-6.1,-3.9,
110169,10.1021/jp407990d,10.1021/jp407990d,P3HT,PCBM,P3HT,PCBM,CCCCCCc1ccsc1,CCCCC(=O)OCC1(C2=CC=CC=C2)C3=CC=CC4=CC=CC5=CC=CC6=CC=CC7=CC=CC1=C7C6=C5C4=C3,0.6,9.65,67.0,3.9,3.8793,0.5307692307692236,3.9,3.9,1:1 w/w,,,,ITO/PEDOT:PSS (25 nm)/active layer (160 nm)/Ca (20 nm)/Al (100 nm),conventional,Ca,Ca,PEDOT:PSS,PEDOT:PSS,160.0,o-DCB,o-DCB,110.0,-5.01,-3.12,,-6.1,-3.7,
110170,10.1021/jp407990d,10.1021/jp407990d,P3HT,mono-PCBOE,P3HT,mono-PCBOE,CCCCCCc1ccsc1,,0.61,5.83,53.0,1.89,1.884839,0.2730687830687933,1.89,1.89,1:1 w/w,,,,ITO/PEDOT:PSS (25 nm)/active layer (160 nm)/Ca (20 nm)/Al (100 nm),conventional,Ca,Ca,PEDOT:PSS,PEDOT:PSS,160.0,o-DCB,o-DCB,110.0,-5.01,-3.12,,,,
110171,10.1021/jp407990d,10.1021/jp407990d,P3HT,bis-PCBOE,P3HT,bis-PCBOE,CCCCCCc1ccsc1,,0.84,5.28,50.0,2.22,2.2176,0.1081081081081161,2.22,2.22,1:1 w/w,,,,ITO/PEDOT:PSS (25 nm)/active layer (160 nm)/Ca (20 nm)/Al (100 nm),conventional,Ca,Ca,PEDOT:PSS,PEDOT:PSS,160.0,o-DCB,o-DCB,110.0,-5.01,-3.12,,,,
110172,10.1021/jp407990d,10.1021/jp407990d,P3HT,tris-PCBOE,P3HT,tris-PCBOE,CCCCCCc1ccsc1,,0.87,1.87,35.0,0.58,0.569415,1.8249999999999929,0.58,0.58,1:1 w/w,,,,ITO/PEDOT:PSS (25 nm)/active layer (160 nm)/Ca (20 nm)/Al (100 nm),conventional,Ca,Ca,PEDOT:PSS,PEDOT:PSS,160.0,o-DCB,o-DCB,110.0,-5.01,-3.12,,,,
110173,10.1021/jp411286w,10.1021/jp411286w,PPC-T-DPP_1/1,PC61BM,PPC-T-DPP_1/2,PC61BM,CCCCCCCCCCC(CCCCCCCC)CN1C(=O)C2=C(c3ccc(-c4ccc(-c5cc6c7c8c5cccc8c5cccc8ccc(c7c85)n6C(CCCCCCCC)CCCCCCCC)s4)s3)N(CC(CCCCCCCC)CCCCCCCCCC)C(=O)C2=C1c1ccc(-c2cccs2)s1,COC(=O)CCCC1(c2ccccc2)C23c4c5c6c7c8c9c(c%10c%11c2c2c%12c4c4c%13c5c5c7c7c8c8c%14c9c%10c9c%10c%11c2c2c%11c%12c4c4c%12c%13c5c5c7c7c8c8c%14c9c9c%10c2c2c%11c4c4c%12c5c7c5c8c9c2c45)C613,0.748,3.02,28.9,0.7,0.65283944,6.737222857142844,,0.7,1:2,,,,ITO/PEDOT:PSS/active layer/LiF/Al,conventional,LiF,LiF,PEDOT:PSS,PEDOT:PSS,,,,,-5.38,-3.66,,-6.1,-3.7,
110174,10.1021/jp411286w,10.1021/jp411286w,PPC-T-DPP_2/1,PC61BM,PPC-T-DPP_1/2,PC61BM,CCCCCCCCCCC(CCCCCCCC)CN1C(=O)C2=C(c3ccc(-c4ccc(-c5cc6c7c8c5cccc8c5cccc8ccc(c7c85)n6C(CCCCCCCC)CCCCCCCC)s4)s3)N(CC(CCCCCCCC)CCCCCCCCCC)C(=O)C2=C1c1ccc(-c2cccs2)s1,COC(=O)CCCC1(c2ccccc2)C23c4c5c6c7c8c9c(c%10c%11c2c2c%12c4c4c%13c5c5c7c7c8c8c%14c9c%10c9c%10c%11c2c2c%11c%12c4c4c%12c%13c5c5c7c7c8c8c%14c9c9c%10c2c2c%11c4c4c%12c5c7c5c8c9c2c45)C613,0.823,4.07,35.3,1.2,1.18241233,1.4656391666666622,,1.2,1:2,,,,ITO/PEDOT:PSS/active layer/LiF/Al,BHJ,LiF,LiF,PEDOT:PSS,PEDOT:PSS,,,,,-5.34,-3.69,,-6.1,-3.7,
110175,10.1021/jp411286w,10.1021/jp411286w,PPC-T-DPP_1/2,PC61BM,PPC-T-DPP_1/2,PC61BM,CCCCCCCCCCC(CCCCCCCC)CN1C(=O)C2=C(c3ccc(-c4ccc(-c5cc6c7c8c5cccc8c5cccc8ccc(c7c85)n6C(CCCCCCCC)CCCCCCCC)s4)s3)N(CC(CCCCCCCC)CCCCCCCCCC)C(=O)C2=C1c1ccc(-c2cccs2)s1,COC(=O)CCCC1(c2ccccc2)C23c4c5c6c7c8c9c(c%10c%11c2c2c%12c4c4c%13c5c5c7c7c8c8c%14c9c%10c9c%10c%11c2c2c%11c%12c4c4c%12c%13c5c5c7c7c8c8c%14c9c9c%10c2c2c%11c4c4c%12c5c7c5c8c9c2c45)C613,0.714,5.82,47.3,2.0,1.96554204,1.7228980000000171,,2.0,1:2,,,,ITO/PEDOT:PSS/active layer/LiF/Al,conventional,LiF,LiF,PEDOT:PSS,PEDOT:PSS,,,,,-5.31,-3.7,,-6.1,-3.7,
110176,10.1021/jp411286w,10.1021/jp411286w,PPC-T-DPP_1/2,PC61BM,PPC-T-DPP_1/2,PC61BM,CCCCCCCCCCC(CCCCCCCC)CN1C(=O)C2=C(c3ccc(-c4ccc(-c5cc6c7c8c5cccc8c5cccc8ccc(c7c85)n6C(CCCCCCCC)CCCCCCCC)s4)s3)N(CC(CCCCCCCC)CCCCCCCCCC)C(=O)C2=C1c1ccc(-c2cccs2)s1,COC(=O)CCCC1(c2ccccc2)C23c4c5c6c7c8c9c(c%10c%11c2c2c%12c4c4c%13c5c5c7c7c8c8c%14c9c%10c9c%10c%11c2c2c%11c%12c4c4c%12c%13c5c5c7c7c8c8c%14c9c9c%10c2c2c%11c4c4c%12c5c7c5c8c9c2c45)C613,0.731,5.98,50.2,2.2,2.19443276,0.2530563636363624,,2.2,1:2,5%,,5%,ITO/PEDOT:PSS/active layer/LiF/Al,conventional,LiF,LiF,PEDOT:PSS,PEDOT:PSS,,,,,-5.31,-3.7,,-6.1,-3.7,
110177,10.1021/jp411286w,10.1021/jp411286w,PPC-T-DPP_1/2,PC61BM,PPC-T-DPP_1/2,PC61BM,CCCCCCCCCCC(CCCCCCCC)CN1C(=O)C2=C(c3ccc(-c4ccc(-c5cc6c7c8c5cccc8c5cccc8ccc(c7c85)n6C(CCCCCCCC)CCCCCCCC)s4)s3)N(CC(CCCCCCCC)CCCCCCCCCC)C(=O)C2=C1c1ccc(-c2cccs2)s1,COC(=O)CCCC1(c2ccccc2)C23c4c5c6c7c8c9c(c%10c%11c2c2c%12c4c4c%13c5c5c7c7c8c8c%14c9c%10c9c%10c%11c2c2c%11c%12c4c4c%12c%13c5c5c7c7c8c8c%14c9c9c%10c2c2c%11c4c4c%12c5c7c5c8c9c2c45)C613,0.763,6.46,57.8,2.8,2.84895044,1.7482300000000015,,2.8,1:2,CN,CN,10%,ITO/PEDOT:PSS/active layer/LiF/Al,BHJ,LiF,LiF,PEDOT:PSS,PEDOT:PSS,,,,,-5.31,-3.7,,-6.1,-3.7,
110178,10.1021/jp411286w,10.1021/jp411286w,PPC-T-DPP_1/2,PC61BM,PPC-T-DPP_1/2,PC61BM,CCCCCCCCCCC(CCCCCCCC)CN1C(=O)C2=C(c3ccc(-c4ccc(-c5cc6c7c8c5cccc8c5cccc8ccc(c7c85)n6C(CCCCCCCC)CCCCCCCC)s4)s3)N(CC(CCCCCCCC)CCCCCCCCCC)C(=O)C2=C1c1ccc(-c2cccs2)s1,COC(=O)CCCC1(c2ccccc2)C23c4c5c6c7c8c9c(c%10c%11c2c2c%12c4c4c%13c5c5c7c7c8c8c%14c9c%10c9c%10c%11c2c2c%11c%12c4c4c%12c%13c5c5c7c7c8c8c%14c9c9c%10c2c2c%11c4c4c%12c5c7c5c8c9c2c45)C613,0.725,1.75,27.3,0.3,0.34636875,15.456250000000024,,0.3,1:2,CN,CN,20%,ITO/PEDOT:PSS/active layer/LiF/Al,conventional,LiF,LiF,PEDOT:PSS,PEDOT:PSS,,,,,-5.31,-3.7,,-6.1,-3.7,
110179,10.1021/jp411286w,10.1021/jp411286w,PPC-TT-DPP_1/2,PC61BM,PPC-TT-DPP_1/2,PC61BM,CCCCCCCCCCC(CCCCCCCC)CN1C(=O)C2=C(c3ccc(-c4cc5sc(-c6cc7c8c9c6cccc9c6cccc9ccc(c8c96)n7C(CCCCCCCC)CCCCCCCC)cc5s4)s3)N(CC(CCCCCCCC)CCCCCCCCCC)C(=O)C2=C1c1ccc(-c2cc3sccc3s2)s1,COC(=O)CCCC1(c2ccccc2)C23c4c5c6c7c8c9c(c%10c%11c2c2c%12c4c4c%13c5c5c7c7c8c8c%14c9c%10c9c%10c%11c2c2c%11c%12c4c4c%12c%13c5c5c7c7c8c8c%14c9c9c%10c2c2c%11c4c4c%12c5c7c5c8c9c2c45)C613,0.732,6.97,43.8,2.2,2.2346935199999995,1.576978181818153,,2.2,1:2,,,,ITO/PEDOT:PSS/active layer/LiF/Al,BHJ,LiF,LiF,PEDOT:PSS,PEDOT:PSS,,,,,-5.29,-3.67,,-6.1,-3.7,
110180,10.1021/jp411286w,10.1021/jp411286w,PPC-TT-DPP_1/2,PC61BM,PPC-TT-DPP_1/2,PC61BM,CCCCCCCCCCC(CCCCCCCC)CN1C(=O)C2=C(c3ccc(-c4cc5sc(-c6cc7c8c9c6cccc9c6cccc9ccc(c8c96)n7C(CCCCCCCC)CCCCCCCC)cc5s4)s3)N(CC(CCCCCCCC)CCCCCCCCCC)C(=O)C2=C1c1ccc(-c2cc3sccc3s2)s1,COC(=O)CCCC1(c2ccccc2)C23c4c5c6c7c8c9c(c%10c%11c2c2c%12c4c4c%13c5c5c7c7c8c8c%14c9c%10c9c%10c%11c2c2c%11c%12c4c4c%12c%13c5c5c7c7c8c8c%14c9c9c%10c2c2c%11c4c4c%12c5c7c5c8c9c2c45)C613,0.734,7.33,45.0,2.4,2.421099,0.8791249999999992,,2.4,1:2,CN,CN,5%,ITO/PEDOT:PSS/active layer/LiF/Al,BHJ,LiF,LiF,PEDOT:PSS,PEDOT:PSS,,,,,-5.29,-3.67,,-6.1,-3.7,
110181,10.1021/jp411286w,10.1021/jp411286w,PPC-TT-DPP_1/2,PC61BM,PPC-TT-DPP_1/2,PC61BM,CCCCCCCCCCC(CCCCCCCC)CN1C(=O)C2=C(c3ccc(-c4cc5sc(-c6cc7c8c9c6cccc9c6cccc9ccc(c8c96)n7C(CCCCCCCC)CCCCCCCC)cc5s4)s3)N(CC(CCCCCCCC)CCCCCCCCCC)C(=O)C2=C1c1ccc(-c2cc3sccc3s2)s1,COC(=O)CCCC1(c2ccccc2)C23c4c5c6c7c8c9c(c%10c%11c2c2c%12c4c4c%13c5c5c7c7c8c8c%14c9c%10c9c%10c%11c2c2c%11c%12c4c4c%12c%13c5c5c7c7c8c8c%14c9c9c%10c2c2c%11c4c4c%12c5c7c5c8c9c2c45)C613,0.748,7.78,40.5,2.4,2.3568732,1.796950000000001,,2.4,1:2,CN,CN,10%,ITO/PEDOT:PSS/active layer/LiF/Al,BHJ,LiF,LiF,PEDOT:PSS,PEDOT:PSS,,,,,-5.29,-3.67,,-6.1,-3.7,
110182,10.1021/jp411286w,10.1021/jp411286w,PPC-TT-DPP_1/2,PC61BM,PPC-TT-DPP_1/2,PC61BM,CCCCCCCCCCC(CCCCCCCC)CN1C(=O)C2=C(c3ccc(-c4cc5sc(-c6cc7c8c9c6cccc9c6cccc9ccc(c8c96)n7C(CCCCCCCC)CCCCCCCC)cc5s4)s3)N(CC(CCCCCCCC)CCCCCCCCCC)C(=O)C2=C1c1ccc(-c2cc3sccc3s2)s1,COC(=O)CCCC1(c2ccccc2)C23c4c5c6c7c8c9c(c%10c%11c2c2c%12c4c4c%13c5c5c7c7c8c8c%14c9c%10c9c%10c%11c2c2c%11c%12c4c4c%12c%13c5c5c7c7c8c8c%14c9c9c%10c2c2c%11c4c4c%12c5c7c5c8c9c2c45)C613,0.726,2.62,26.9,0.5,0.5116702799999999,2.3340559999999844,,0.5,1:2,CN,CN,20%,ITO/PEDOT:PSS/active layer/LiF/Al,BHJ,LiF,LiF,PEDOT:PSS,PEDOT:PSS,,,,,-5.29,-3.67,,-6.1,-3.7,
110183,10.1021/jp5093674,10.1021/jp5093674,P3HT,O-PDI-O,P3HT,O-PDI-O,CCCCCCc1ccsc1,,0.36,0.02,51.0,0.004,0.003672,8.200000000000005,0.004,,1:2,DIO,DIO,4% v/v,ITO/PEDOT:PSS/P3HT:O-PDI-O/Ca/Al,conventional,Ca,Ca,PEDOT:PSS,PEDOT:PSS,300.0,o-dichlorobenzene,o-DCB,,-5.01,-3.12,,,,
110184,10.1021/jp5093674,10.1021/jp5093674,P3HT,B-PDI-O,P3HT,B-PDI-O,CCCCCCc1ccsc1,,0.44,1.5,44.0,0.3,0.2904,3.1999999999999806,0.28,0.3,1:2,,,,conv.,,Ca,,PEDOT:PSS,,300.0,o-dichlorobenzene,,,-5.01,-3.12,,,,
