Repository: JiYiqaq/PCE-KA-GNN

# Data directory

- `raw/Active_Database.csv` is the immutable source dataset bundled under CC BY 4.0. Do not overwrite it with processed data.
- `processed/` is created and populated by the training pipeline. Generated `.pt` and `.pth` caches are intentionally ignored by Git because they can exceed GitHub's normal single-file limit.

See `../DATA_LICENSE.md` for provenance, license and checksum information.

File: data/raw/Active_Database.csv (part 439 of 471)
id,doi,doi_norm,donor,acceptor,donor_canonical,acceptor_canonical,donor_smiles,acceptor_smiles,voc,jsc,ff,pce,pce_recomputed,pce_relative_error_percent,pce_avg,pce_best,d_a_ratio,additive,additive_canonical,additive_ratio,device_structure,device_type,etl,etl_canonical,htl,htl_canonical,active_layer_thickness,solvent,solvent_canonical,annealing_temp,homo_d,lumo_d,eg_d,homo_a,lumo_a,eg_a
110185,10.1021/jp5093674,10.1021/jp5093674,P3HT,B-PDI-B,P3HT,B-PDI-B,CCCCCCc1ccsc1,CCc1ccc(-c2c3cc(-c4cc5c6c(ccc7c8c(-c9cc%10c(-c%11ccc(CC)s%11)c%11sccc%11c(-c%11ccc(CC)s%11)c%10s9)cc9c%10c(ccc(c4c67)c%108)C(=O)N(CC)C9=O)C(=O)N(CC)C5=O)sc3c(-c3ccc(CC)s3)c3ccsc23)s1,0.58,3.5,41.0,0.85,0.8322999999999999,2.0823529411764765,0.84,0.85,1:2,DIO,DIO,,ITO/PEDOT:PSS/P3HT:B-PDI-B/Ca/Al,conventional,Ca,Ca,PEDOT:PSS,PEDOT:PSS,300.0,o-dichlorobenzene,o-DCB,,-5.01,-3.12,,-5.57,-3.95,
110186,10.1021/jp5093674,10.1021/jp5093674,P3HT,O-PDI-O,P3HT,O-PDI-O,CCCCCCc1ccsc1,,0.33,0.02,53.0,0.004,0.003498,12.549999999999986,0.004,,1:2,DIO,DIO,4% v/v,ITO/PEDOT:PSS/P3HT:O-PDI-O/Ca/Al,conventional,Ca,Ca,PEDOT:PSS,PEDOT:PSS,300.0,o-dichlorobenzene,o-DCB,,-5.01,-3.12,,,,
110187,10.1021/jp5093674,10.1021/jp5093674,P3HT,B-PDI-O,P3HT,B-PDI-O,CCCCCCc1ccsc1,,0.57,1.6,39.0,0.35,0.35568,1.622857142857148,0.32,0.35,1:2,DIO,,4% v/v,conv.,,Ca,,PEDOT:PSS,,300.0,o-dichlorobenzene,,,-5.01,-3.12,,,,
110188,10.1021/jp5093674,10.1021/jp5093674,P3HT,B-PDI-B,P3HT,B-PDI-B,CCCCCCc1ccsc1,CCc1ccc(-c2c3cc(-c4cc5c6c(ccc7c8c(-c9cc%10c(-c%11ccc(CC)s%11)c%11sccc%11c(-c%11ccc(CC)s%11)c%10s9)cc9c%10c(ccc(c4c67)c%108)C(=O)N(CC)C9=O)C(=O)N(CC)C5=O)sc3c(-c3ccc(CC)s3)c3ccsc23)s1,0.61,3.5,58.0,1.25,1.2382999999999995,0.9360000000000211,1.21,1.25,1:2,DIO,DIO,4% v/v,ITO/PEDOT:PSS/P3HT:B-PDI-B/Ca/Al,conventional,Ca,Ca,PEDOT:PSS,PEDOT:PSS,300.0,o-dichlorobenzene,o-DCB,,-5.01,-3.12,,-5.57,-3.95,
110189,10.1021/jp5093674,10.1021/jp5093674,P3HT,O-PDI-O,P3HT,O-PDI-O,CCCCCCc1ccsc1,,0.44,0.02,53.0,0.005,0.004664,6.71999999999999,0.005,,1:2,DIO,DIO,4 vol%,ITO/ZnO/P3HT:O-PDI-O/MnOx/Al,inverted,ZnO,ZnO,MnOx,MnOx,300.0,o-dichlorobenzene,o-DCB,,-5.01,-3.12,,,,
110190,10.1021/jp5093674,10.1021/jp5093674,P3HT,B-PDI-O,P3HT,B-PDI-O,CCCCCCc1ccsc1,,0.56,1.7,45.0,0.44,0.4284,2.636363636363624,0.43,0.44,1:2,DIO,,4% v/v,inv.,inverted,ZnO,,,,300.0,o-dichlorobenzene,,,-5.01,-3.12,,,,
110191,10.1021/jp5093674,10.1021/jp5093674,P3HT,B-PDI-B,P3HT,B-PDI-B,CCCCCCc1ccsc1,CCc1ccc(-c2c3cc(-c4cc5c6c(ccc7c8c(-c9cc%10c(-c%11ccc(CC)s%11)c%11sccc%11c(-c%11ccc(CC)s%11)c%10s9)cc9c%10c(ccc(c4c67)c%108)C(=O)N(CC)C9=O)C(=O)N(CC)C5=O)sc3c(-c3ccc(CC)s3)c3ccsc23)s1,0.61,5.3,51.0,1.66,1.6488299999999998,0.6728915662650677,1.65,1.66,1:2,DIO,DIO,4% v/v,ITO/ZnO/P3HT:B-PDI-B/MnOx/Al,inverted,ZnO,ZnO,MnOx,MnOx,300.0,o-dichlorobenzene,o-DCB,,-5.01,-3.12,,-5.57,-3.95,
110192,10.1021/jp510996w,10.1021/jp510996w,PTB7,PC71BM,PTB7,PC71BM,CCCCC(CC)COC(=O)c1sc2c(-c3cc4c(OCC(CC)CCCC)c5sccc5c(OCC(CC)CCCC)c4s3)scc2c1F,COC(=O)CCCC1(c2ccccc2)C23c4c5ccc6c7cc8c9c%10c(cc%11cc%12c%13c%14c(cc%15c%16ccc-5c2c%16c2c5c%16c%17c(c(c46)c7c9c%17c4c%10c%11c%13c4c%16c%14c%152)C513)C%12)C8,0.73,10.46,44.61,3.42,3.40633038,0.3996964912280684,3.36,3.42,1:1.5,DIO 0 vol %,DIO,0 vol %,ITO/PEDOT:PSS/active layer/TiOx/Al,conventional,TiOx,TiOx,PEDOT:PSS,PEDOT:PSS,100.0,chlorobenzene,chlorobenzene,,-5.19,-3.43,,-5.9,-3.9,
110193,10.1021/jp510996w,10.1021/jp510996w,PTB7,PC71BM,PTB7,PC71BM,CCCCC(CC)COC(=O)c1sc2c(-c3cc4c(OCC(CC)CCCC)c5sccc5c(OCC(CC)CCCC)c4s3)scc2c1F,COC(=O)CCCC1(c2ccccc2)C23c4c5ccc6c7cc8c9c%10c(cc%11cc%12c%13c%14c(cc%15c%16ccc-5c2c%16c2c5c%16c%17c(c(c46)c7c9c%17c4c%10c%11c%13c4c%16c%14c%152)C513)C%12)C8,0.72,13.17,43.42,4.12,4.11725808,0.0665514563106811,3.96,4.12,1:1.5,DIO 1 vol %,DIO,,ITO/PEDOT:PSS/active layer/TiOx/Al,conventional,TiOx,TiOx,PEDOT:PSS,PEDOT:PSS,100.0,chlorobenzene,chlorobenzene,,-5.19,-3.43,,-5.9,-3.9,
110194,10.1021/jp510996w,10.1021/jp510996w,PTB7,PC71BM,PTB7,PC71BM,CCCCC(CC)COC(=O)c1sc2c(-c3cc4c(OCC(CC)CCCC)c5sccc5c(OCC(CC)CCCC)c4s3)scc2c1F,COC(=O)CCCC1(c2ccccc2)C23c4c5ccc6c7cc8c9c%10c(cc%11cc%12c%13c%14c(cc%15c%16ccc-5c2c%16c2c5c%16c%17c(c(c46)c7c9c%17c4c%10c%11c%13c4c%16c%14c%152)C513)C%12)C8,0.72,16.42,66.38,7.83,7.847709119999999,0.2261701149425191,7.76,7.83,1:1.5,DIO 3 vol %,DIO,,ITO/PEDOT:PSS/active layer/TiOx/Al,conventional,TiOx,TiOx,PEDOT:PSS,PEDOT:PSS,100.0,chlorobenzene,chlorobenzene,,-5.19,-3.43,,-5.9,-3.9,
110195,10.1021/jp510996w,10.1021/jp510996w,PTB7,PC71BM,PTB7,PC71BM,CCCCC(CC)COC(=O)c1sc2c(-c3cc4c(OCC(CC)CCCC)c5sccc5c(OCC(CC)CCCC)c4s3)scc2c1F,COC(=O)CCCC1(c2ccccc2)C23c4c5ccc6c7cc8c9c%10c(cc%11cc%12c%13c%14c(cc%15c%16ccc-5c2c%16c2c5c%16c%17c(c(c46)c7c9c%17c4c%10c%11c%13c4c%16c%14c%152)C513)C%12)C8,0.71,15.48,65.43,7.23,7.191280440000001,0.5355402489626507,7.2,7.23,1:1.5,DIO 8 vol %,DIO,8 vol%,ITO/PEDOT:PSS/active layer/TiOx/Al,conventional,TiOx,TiOx,PEDOT:PSS,PEDOT:PSS,100.0,chlorobenzene,chlorobenzene,,-5.19,-3.43,,-5.9,-3.9,
110196,10.1021/jp510996w,10.1021/jp510996w,PTB7,PC71BM,PTB7,PC71BM,CCCCC(CC)COC(=O)c1sc2c(-c3cc4c(OCC(CC)CCCC)c5sccc5c(OCC(CC)CCCC)c4s3)scc2c1F,COC(=O)CCCC1(c2ccccc2)C23c4c5ccc6c7cc8c9c%10c(cc%11cc%12c%13c%14c(cc%15c%16ccc-5c2c%16c2c5c%16c%17c(c(c46)c7c9c%17c4c%10c%11c%13c4c%16c%14c%152)C513)C%12)C8,0.73,10.47,43.74,3.36,3.3430919400000003,0.5032160714285583,,,1:1.5,DIO 0 vol%,,0 vol%,ITO/PEDOT:PSS/active layer/TiOx/Al,conventional,TiOx,TiOx,PEDOT:PSS,PEDOT:PSS,100.0,chlorobenzene,chlorobenzene,,-5.19,-3.43,,-5.9,-3.9,
110197,10.1021/jp510996w,10.1021/jp510996w,PTB7,PC71BM,PTB7,PC71BM,CCCCC(CC)COC(=O)c1sc2c(-c3cc4c(OCC(CC)CCCC)c5sccc5c(OCC(CC)CCCC)c4s3)scc2c1F,COC(=O)CCCC1(c2ccccc2)C23c4c5ccc6c7cc8c9c%10c(cc%11cc%12c%13c%14c(cc%15c%16ccc-5c2c%16c2c5c%16c%17c(c(c46)c7c9c%17c4c%10c%11c%13c4c%16c%14c%152)C513)C%12)C8,0.71,13.26,41.94,3.96,3.94848324,0.2908272727272759,,,1:1.5,DIO 1 vol%,DIO,1 vol%,ITO/PEDOT:PSS/active layer/TiOx/Al,conventional,TiOx,TiOx,PEDOT:PSS,PEDOT:PSS,100.0,chlorobenzene,chlorobenzene,,-5.19,-3.43,,-5.9,-3.9,
110198,10.1021/jp510996w,10.1021/jp510996w,PTB7,PC71BM,PTB7,PC71BM,CCCCC(CC)COC(=O)c1sc2c(-c3cc4c(OCC(CC)CCCC)c5sccc5c(OCC(CC)CCCC)c4s3)scc2c1F,COC(=O)CCCC1(c2ccccc2)C23c4c5ccc6c7cc8c9c%10c(cc%11cc%12c%13c%14c(cc%15c%16ccc-5c2c%16c2c5c%16c%17c(c(c46)c7c9c%17c4c%10c%11c%13c4c%16c%14c%152)C513)C%12)C8,0.71,16.5,66.36,7.76,7.774074,0.1813659793814422,,,1:1.5,DIO 3 vol%,DIO,3 vol%,ITO/PEDOT:PSS/active layer/TiOx/Al,conventional,TiOx,TiOx,PEDOT:PSS,PEDOT:PSS,100.0,chlorobenzene,chlorobenzene,,-5.19,-3.43,,-5.9,-3.9,
110199,10.1021/jp510996w,10.1021/jp510996w,PTB7,PC71BM,PTB7,PC71BM,CCCCC(CC)COC(=O)c1sc2c(-c3cc4c(OCC(CC)CCCC)c5sccc5c(OCC(CC)CCCC)c4s3)scc2c1F,COC(=O)CCCC1(c2ccccc2)C23c4c5ccc6c7cc8c9c%10c(cc%11cc%12c%13c%14c(cc%15c%16ccc-5c2c%16c2c5c%16c%17c(c(c46)c7c9c%17c4c%10c%11c%13c4c%16c%14c%152)C513)C%12)C8,0.71,15.55,65.52,7.2,7.233735599999999,0.4685499999999873,,,1:1.5,DIO 8 vol%,DIO,8 vol%,ITO/PEDOT:PSS/active layer/TiOx/Al,conventional,TiOx,TiOx,PEDOT:PSS,PEDOT:PSS,100.0,chlorobenzene,chlorobenzene,,-5.19,-3.43,,-5.9,-3.9,
110200,10.1021/ma1024126,10.1021/ma1024126,PNDT-TT,PCBM,PNDT-TT,PCBM,CCCCC(CC)COC(=O)c1cc2csc(-c3cc4c5cc(CC(CC)CCCC)c(CC(CC)CCCC)cc5c5ccsc5c4s3)c2s1,CCCCC(=O)OCC1(C2=CC=CC=C2)C3=CC=CC4=CC=CC5=CC=CC6=CC=CC7=CC=CC1=C7C6=C5C4=C3,0.53,2.37,34.0,0.43,0.427074,0.6804651162790532,,,1:1,,,,ITO/PEDOT:PSS/active layer/Ca/Al,conventional,Ca,Ca,PEDOT:PSS,PEDOT:PSS,95.0,o-dichlorobenzene,o-DCB,,-4.7,-2.94,,-6.1,-3.7,
110201,10.1021/ma1024126,10.1021/ma1024126,PNDT-FTT,PCBM,PNDT-FTT,PCBM,CCCCCCCCOC(=O)c1sc2c(-c3cc4c5cc(CC(CC)CCCC)c(CC(CC)CCCC)cc5c5ccsc5c4s3)scc2c1F,CCCCC(=O)OCC1(C2=CC=CC=C2)C3=CC=CC4=CC=CC5=CC=CC6=CC=CC7=CC=CC1=C7C6=C5C4=C3,0.61,1.58,48.0,0.46,0.462624,0.5704347826086869,,,1:1,,,,ITO/PEDOT:PSS/active layer/Ca/Al,conventional,Ca,Ca,PEDOT:PSS,PEDOT:PSS,70.0,o-dichlorobenzene,o-DCB,,-5.0,-3.11,,-6.1,-3.7,
110202,10.1021/ma1024126,10.1021/ma1024126,PQDT-TT,PCBM,PQDT-TT,PCBM,CCCCC(CC)COC(=O)c1cc2csc(-c3cc4c5nc(CC(CC)CCCC)c(CC(CC)CCCC)nc5c5ccsc5c4s3)c2s1,CCCCC(=O)OCC1(C2=CC=CC=C2)C3=CC=CC4=CC=CC5=CC=CC6=CC=CC7=CC=CC1=C7C6=C5C4=C3,0.61,1.59,34.0,0.33,0.329766,0.0709090909090945,,,1:1,,,,ITO/PEDOT:PSS/polymer:PCBM/Ca/Al,bulk heterojunction photovoltaic device,Ca,Ca,PEDOT:PSS,PEDOT:PSS,70.0,o-dichlorobenzene,o-DCB,,-4.99,-2.94,,-6.1,-3.7,
110203,10.1021/ma1024126,10.1021/ma1024126,PQDT-FTT,PCBM,PQDT-FTT,PCBM,CCCCCCCCOC(=O)c1sc2c(-c3cc4c5nc(CC(CC)CCCC)c(CC(CC)CCCC)nc5c5ccsc5c4s3)scc2c1F,CCCCC(=O)OCC1(C2=CC=CC=C2)C3=CC=CC4=CC=CC5=CC=CC6=CC=CC7=CC=CC1=C7C6=C5C4=C3,0.67,3.0,36.0,0.73,0.7236000000000001,0.8767123287671028,,,1:1,,,,ITO/PEDOT:PSS/polymer:PCBM/Ca/Al,bulk heterojunction photovoltaic device,Ca,Ca,PEDOT:PSS,PEDOT:PSS,80.0,o-dichlorobenzene,o-DCB,,-5.16,-3.15,,-6.1,-3.7,
110204,10.1021/ma1024126,10.1021/ma1024126,PBnDT-TT,PCBM,PBnDT-TT,PCBM,CCCCCCC(CCCC)CCc1c2cc(-c3scc4cc(C(=O)OCC(CC)CCCC)sc34)sc2c(CCC(CCCC)CCCCCC)c2ccsc12,CCCCC(=O)OCC1(C2=CC=CC=C2)C3=CC=CC4=CC=CC5=CC=CC6=CC=CC7=CC=CC1=C7C6=C5C4=C3,0.66,0.7,43.0,0.19,0.19866,4.557894736842106,,,1:1,,,,ITO/PEDOT:PSS/active layer/Ca/Al,conventional,Ca,Ca,PEDOT:PSS,PEDOT:PSS,90.0,o-dichlorobenzene,o-DCB,,-5.12,-2.95,,-6.1,-3.7,
110205,10.1021/ma1024126,10.1021/ma1024126,PBnDT-FTT,PCBM,PBnDT-FTT,PCBM,CCCCCCCCOC(=O)c1sc2c(-c3cc4c(CCC(CCCC)CCCCCC)c5sccc5c(CCC(CCCC)CCCCCC)c4s3)scc2c1F,CCCCC(=O)OCC1(C2=CC=CC=C2)C3=CC=CC4=CC=CC5=CC=CC6=CC=CC7=CC=CC1=C7C6=C5C4=C3,0.73,0.55,44.0,0.18,0.17666,1.8555555555555456,,,1:1,,,,ITO/PEDOT:PSS/active layer/Ca/Al,conventional,Ca,Ca,PEDOT:PSS,PEDOT:PSS,100.0,o-dichlorobenzene,o-DCB,,-5.31,-2.97,,-6.1,-3.7,
110206,10.1021/ma1027164,10.1021/ma1027164,PFTTQx,,PFTTQx,,CCCCCCCCc1ccc(-c2nc3c(-c4cccs4)ccc(-c4ccc(-c5ccc6c(c5)C(CCCCCCCC)(CCCCCCCC)c5ccccc5-6)s4)c3nc2-c2ccc(CCCCCCCC)s2)s1,,0.9,7.4,59.0,4.4,3.9294,10.695454545454558,,,1:4,,,,ITO/PEDOT:PSS/copolymer:PC71BM/Ba/Al,conventional,Ba,Ba,PEDOT:PSS,PEDOT:PSS,80.0,ODCB,o-DCB,150.0,-5.26,-3.4,,,,
110207,10.1021/ma1027164,10.1021/ma1027164,PFTTPz,,PFTTPz,,CCCCCCCCc1cc2c3cc(CCCCCCCC)sc3c3nc4c(-c5ccc(-c6ccc7c(c6)C(CCCCCCCC)(CCCCCCCC)c6ccccc6-7)s5)ccc(-c5cccs5)c4nc3c2s1,,0.85,4.7,51.0,2.1,2.03745,2.978571428571423,,,1:4,,,,ITO/PEDOT:PSS/copolymer:PC71BM/Ba/Al,conventional,Ba,Ba,PEDOT:PSS,PEDOT:PSS,95.0,ODCB,o-DCB,150.0,-5.21,-3.53,,,,
110208,10.1021/ma1027164,10.1021/ma1027164,PCzTTQx,,PCzTTQx,,CCCCCCCCc1ccc(-c2nc3c(-c4cccs4)ccc(-c4ccc(-c5ccc6c7ccccc7n(C(CCCCCCCC)CCCCCCCC)c6c5)s4)c3nc2-c2ccc(CCCCCCCC)s2)s1,,0.88,6.6,53.0,3.5,3.07824,12.050285714285712,,,1:2,,,,ITO/PEDOT:PSS/copolymer:PC71BM/Ba/Al,conventional,Ba,Ba,PEDOT:PSS,PEDOT:PSS,80.0,ODCB,o-DCB,150.0,-5.23,-3.33,,,,
110209,10.1021/ma1027164,10.1021/ma1027164,PCzTTPz,,PCzTTPz,,CCCCCCCCc1cc2c3cc(CCCCCCCC)sc3c3nc4c(-c5ccc(-c6ccc7c8ccccc8n(C(CCCCCCCC)CCCCCCCC)c7c6)s5)ccc(-c5cccs5)c4nc3c2s1,,0.75,6.4,54.0,3.0,2.5920000000000005,13.599999999999982,,,1:2,,,,ITO/PEDOT:PSS/copolymer:PC71BM/Ba/Al,conventional,Ba,Ba,PEDOT:PSS,PEDOT:PSS,95.0,ODCB,o-DCB,150.0,-5.17,-3.51,,,,
110210,10.1021/ma102943g,10.1021/ma102943g,P1,PC71BM,P1,PC71BM,CCCCCCCCc1cc(-c2c(-c3cccs3)sc3c(-c4cc(CCCCCCCC)c(CCCCCCCC)s4)c(-c4ccc(-c5cccc6nsnc56)s4)sc23)sc1CCCCCCCC,COC(=O)CCCC1(c2ccccc2)C23c4c5ccc6c7cc8c9c%10c(cc%11cc%12c%13c%14c(cc%15c%16ccc-5c2c%16c2c5c%16c%17c(c(c46)c7c9c%17c4c%10c%11c%13c4c%16c%14c%152)C513)C%12)C8,0.61,2.7,29.0,0.48,0.47763,0.4937499999999965,,,1:3,,,,ITO/PEDOT:PSS/polymer:PC71BM/LiF/Al,conventional,LiF,LiF,PEDOT:PSS,PEDOT:PSS,80.0,dichlorobenzene,,,-5.34,-3.53,,-5.9,-3.9,
110211,10.1021/ma102943g,10.1021/ma102943g,P2,PC71BM,P2,PC71BM,,COC(=O)CCCC1(c2ccccc2)C23c4c5ccc6c7cc8c9c%10c(cc%11cc%12c%13c%14c(cc%15c%16ccc-5c2c%16c2c5c%16c%17c(c(c46)c7c9c%17c4c%10c%11c%13c4c%16c%14c%152)C513)C%12)C8,0.82,9.96,49.0,4.0,4.001928,0.0481999999999871,,,1:3,,,,ITO/PEDOT:PSS/polymer:PC71BM/LiF/Al,conventional,LiF,LiF,PEDOT:PSS,PEDOT:PSS,80.0,dichlorobenzene,,,-5.34,-3.58,,-5.9,-3.9,
110212,10.1021/ma102943g,10.1021/ma102943g,P3,PC71BM,P3,PC71BM,CCCCCCc1csc(-c2ccc(-c3cc(CCCCCC)c(/C=C/c4csc(-c5cc6c(OCC(CC)CCCC)c7sc(-c8ccc(C9=C%10C(=O)N(CC(CC)CCCC)C(c%11ccc(-c%12cc%13c(OCC(CC)CCCC)c%14sccc%14c(OCC(CC)CCCC)c%13s%12)s%11)=C%10C(=O)N9CC(CC)CCCC)s8)cc7c(OCC(CC)CCCC)c6s5)c4)s3)c3nsnc23)c1,COC(=O)CCCC1(c2ccccc2)C23c4c5ccc6c7cc8c9c%10c(cc%11cc%12c%13c%14c(cc%15c%16ccc-5c2c%16c2c5c%16c%17c(c(c46)c7c9c%17c4c%10c%11c%13c4c%16c%14c%152)C513)C%12)C8,0.81,6.24,46.0,2.3,2.3250240000000004,1.0880000000000265,,,1:3,,,,ITO/PEDOT:PSS/polymer:PC71BM/LiF/Al,conventional,LiF,LiF,PEDOT:PSS,PEDOT:PSS,80.0,dichlorobenzene,,,-5.31,-3.6,,-5.9,-3.9,
110213,10.1021/ma200576y,10.1021/ma200576y,P2,PC71BM,P2,PC71BM,,COC(=O)CCCC1(c2ccccc2)C23c4c5ccc6c7cc8c9c%10c(cc%11cc%12c%13c%14c(cc%15c%16ccc-5c2c%16c2c5c%16c%17c(c(c46)c7c9c%17c4c%10c%11c%13c4c%16c%14c%152)C513)C%12)C8,0.91,3.3,37.8,1.14,1.135134,0.4268421052631611,,,1:1,,,,ITO/PEDOT:PSS/active layer/Ca/Al,conventional,Ca,Ca,PEDOT:PSS,PEDOT:PSS,,o-dichlorobenzene,o-DCB,,-5.34,-3.58,,-5.9,-3.9,
110214,10.1021/ma200576y,10.1021/ma200576y,P3,PC71BM,P3,PC71BM,CCCCCCc1csc(-c2ccc(-c3cc(CCCCCC)c(/C=C/c4csc(-c5cc6c(OCC(CC)CCCC)c7sc(-c8ccc(C9=C%10C(=O)N(CC(CC)CCCC)C(c%11ccc(-c%12cc%13c(OCC(CC)CCCC)c%14sccc%14c(OCC(CC)CCCC)c%13s%12)s%11)=C%10C(=O)N9CC(CC)CCCC)s8)cc7c(OCC(CC)CCCC)c6s5)c4)s3)c3nsnc23)c1,COC(=O)CCCC1(c2ccccc2)C23c4c5ccc6c7cc8c9c%10c(cc%11cc%12c%13c%14c(cc%15c%16ccc-5c2c%16c2c5c%16c%17c(c(c46)c7c9c%17c4c%10c%11c%13c4c%16c%14c%152)C513)C%12)C8,0.76,0.44,25.4,0.09,0.0849376,5.624888888888884,,,1:1,,,,ITO/PEDOT:PSS/active layer/Ca/Al,conventional,Ca,Ca,PEDOT:PSS,PEDOT:PSS,,o-dichlorobenzene,o-DCB,,-5.31,-3.6,,-5.9,-3.9,
110215,10.1021/ma200576y,10.1021/ma200576y,P4,PC71BM,P4,PC71BM,,COC(=O)CCCC1(c2ccccc2)C23c4c5ccc6c7cc8c9c%10c(cc%11cc%12c%13c%14c(cc%15c%16ccc-5c2c%16c2c5c%16c%17c(c(c46)c7c9c%17c4c%10c%11c%13c4c%16c%14c%152)C513)C%12)C8,0.82,6.64,46.6,2.54,2.5372767999999994,0.1072125984252201,,,1:1,,,,ITO/PEDOT:PSS/active layer/Ca/Al,conventional,Ca,Ca,PEDOT:PSS,PEDOT:PSS,,o-dichlorobenzene,o-DCB,,-5.35,-3.6,,-5.9,-3.9,
110216,10.1021/ma200743b,10.1021/ma200743b,PBDTTTZ,PC70BM,PBDTTTZ,PC70BM,CCCCC(CC)Cc1ccc(-c2c3cc(-c4ccc(-c5nc6sc(-c7cccs7)nc6s5)s4)sc3c(-c3ccc(CC(CC)CCCC)s3)c3ccsc23)s1,CCCCC(=O)OCC1(C2=CC=CC=C2)C3=CC=CC4=CC=CC5=CC=CC6=CC=C7C=CC=CC8=CC=CC1=C8C7=C6C5=C4C3,0.88,8.1,51.0,3.64,3.63528,0.1296703296703251,,,1:1,,,,,,,,,,,,,,-5.3,-3.2,,-6.1,-3.9,
110217,10.1021/ma200743b,10.1021/ma200743b,PBDTTTZ,PC70BM,PBDTTTZ,PC70BM,CCCCC(CC)Cc1ccc(-c2c3cc(-c4ccc(-c5nc6sc(-c7cccs7)nc6s5)s4)sc3c(-c3ccc(CC(CC)CCCC)s3)c3ccsc23)s1,CCCCC(=O)OCC1(C2=CC=CC=C2)C3=CC=CC4=CC=CC5=CC=CC6=CC=C7C=CC=CC8=CC=CC1=C8C7=C6C5=C4C3,0.85,10.3,59.0,5.17,5.165450000000001,0.088007736943891,,,1:2,,,,,,,,,,,,,,-5.3,-3.2,,-6.1,-3.9,
110218,10.1021/ma200743b,10.1021/ma200743b,PBDTTTZ,PC70BM,PBDTTTZ,PC70BM,CCCCC(CC)Cc1ccc(-c2c3cc(-c4ccc(-c5nc6sc(-c7cccs7)nc6s5)s4)sc3c(-c3ccc(CC(CC)CCCC)s3)c3ccsc23)s1,CCCCC(=O)OCC1(C2=CC=CC=C2)C3=CC=CC4=CC=CC5=CC=CC6=CC=C7C=CC=CC8=CC=CC1=C8C7=C6C5=C4C3,0.85,10.4,59.0,5.22,5.215599999999999,0.0842911877394713,,,1:3,,,,,,,,,,,,,,-5.3,-3.2,,-6.1,-3.9,
110219,10.1021/ma200743b,10.1021/ma200743b,PBDTTTZ,PC70BM,PBDTTTZ,PC70BM,CCCCC(CC)Cc1ccc(-c2c3cc(-c4ccc(-c5nc6sc(-c7cccs7)nc6s5)s4)sc3c(-c3ccc(CC(CC)CCCC)s3)c3ccsc23)s1,CCCCC(=O)OCC1(C2=CC=CC=C2)C3=CC=CC4=CC=CC5=CC=CC6=CC=C7C=CC=CC8=CC=CC1=C8C7=C6C5=C4C3,0.82,10.3,51.0,4.31,4.30746,0.0589327146171639,,,1:4,,,,,,,,,,,,,,-5.3,-3.2,,-6.1,-3.9,
110220,10.1021/ma201477b,10.1021/ma201477b,PAFDTBT,PC71BM,PAFDTBT,PC71BM,CCCCCCCCOc1c(OCCCCCCCC)c(-c2ccc(-c3ccc4c(c3)C(=C(CCCCCC)CCCCCC)c3ccccc3-4)s2)c2nsnc2c1-c1cccs1,COC(=O)CCCC1(c2ccccc2)C23c4c5ccc6c7cc8c9c%10c(cc%11cc%12c%13c%14c(cc%15c%16ccc-5c2c%16c2c5c%16c%17c(c(c46)c7c9c%17c4c%10c%11c%13c4c%16c%14c%152)C513)C%12)C8,0.89,10.5,51.0,4.8,4.76595,0.7093749999999936,,,1:3,,,0 vol %,ITO/PEDOT:PSS/PAFDTBT:PC71BM/LiF/Al,conventional,LiF,LiF,PEDOT:PSS,PEDOT:PSS,87.0,"1,2-DCB",o-DCB,,-5.32,-3.48,,-5.9,-3.9,
110221,10.1021/ma201477b,10.1021/ma201477b,PAFDTBT,PC71BM,PAFDTBT,PC71BM,CCCCCCCCOc1c(OCCCCCCCC)c(-c2ccc(-c3ccc4c(c3)C(=C(CCCCCC)CCCCCC)c3ccccc3-4)s2)c2nsnc2c1-c1cccs1,COC(=O)CCCC1(c2ccccc2)C23c4c5ccc6c7cc8c9c%10c(cc%11cc%12c%13c%14c(cc%15c%16ccc-5c2c%16c2c5c%16c%17c(c(c46)c7c9c%17c4c%10c%11c%13c4c%16c%14c%152)C513)C%12)C8,0.89,9.9,70.0,6.2,6.1677,0.5209677419354874,,,1:3,DIO,DIO,0.5 vol %,ITO/PEDOT:PSS/PAFDTBT:PC71BM/LiF/Al,conventional,LiF,LiF,PEDOT:PSS,PEDOT:PSS,85.0,"1,2-DCB",o-DCB,,-5.32,-3.48,,-5.9,-3.9,
110222,10.1021/ma201477b,10.1021/ma201477b,P1,PC71BM,P1,PC71BM,CCCCCCCCc1cc(-c2c(-c3cccs3)sc3c(-c4cc(CCCCCCCC)c(CCCCCCCC)s4)c(-c4ccc(-c5cccc6nsnc56)s4)sc23)sc1CCCCCCCC,COC(=O)CCCC1(c2ccccc2)C23c4c5ccc6c7cc8c9c%10c(cc%11cc%12c%13c%14c(cc%15c%16ccc-5c2c%16c2c5c%16c%17c(c(c46)c7c9c%17c4c%10c%11c%13c4c%16c%14c%152)C513)C%12)C8,0.97,6.7,47.0,3.1,3.05453,1.4667741935483982,,,1:3,,,,ITO/PEDOT:PSS/P1:PC71BM/LiF/Al,conventional,LiF,LiF,PEDOT:PSS,PEDOT:PSS,80.0,"1,2-DCB",o-DCB,,-5.34,-3.53,,-5.9,-3.9,
110223,10.1021/ma201477b,10.1021/ma201477b,P1,PC71BM,P1,PC71BM,CCCCCCCCc1cc(-c2c(-c3cccs3)sc3c(-c4cc(CCCCCCCC)c(CCCCCCCC)s4)c(-c4ccc(-c5cccc6nsnc56)s4)sc23)sc1CCCCCCCC,COC(=O)CCCC1(c2ccccc2)C23c4c5ccc6c7cc8c9c%10c(cc%11cc%12c%13c%14c(cc%15c%16ccc-5c2c%16c2c5c%16c%17c(c(c46)c7c9c%17c4c%10c%11c%13c4c%16c%14c%152)C513)C%12)C8,0.97,4.1,56.0,2.3,2.22712,3.168695652173916,,,1:3,DIO,DIO,,ITO/PEDOT:PSS/P1:PC71BM/LiF/Al,conventional,LiF,LiF,PEDOT:PSS,PEDOT:PSS,80.0,"1,2-DCB",o-DCB,,-5.34,-3.53,,-5.9,-3.9,
110224,10.1021/ma201565f,10.1021/ma201565f,PBdT-BTz,PC70BM,PBDTBTZ,PC70BM,CCCCCCCCOc1c(OCCCCCCCC)c2sc(-c3ccc(-c4sc(-c5nc(CCCCCC)c(-c6cccs6)s5)nc4CCCCCC)s3)cc2c2ccsc12,CCCCC(=O)OCC1(C2=CC=CC=C2)C3=CC=CC4=CC=CC5=CC=CC6=CC=C7C=CC=CC8=CC=CC1=C8C7=C6C5=C4C3,0.88,5.2,61.3,2.81,2.805088,0.1748042704626344,,,1:3,,,,ITO/PEDOT:PSS/active layer/Ca/Al,conventional,,,PEDOT:PSS,PEDOT:PSS,100.0,o-dichlorobenzene,o-DCB,,-5.16,-2.82,,-6.1,-3.9,
110225,10.1021/ma201565f,10.1021/ma201565f,PBdT-TTz,PC70BM,PBDT-TTz,PC70BM,CCCCC(CC)COc1c2cc(-c3sc(-c4nnc(-c5cc(CC(CC)CCCC)cs5)nn4)cc3CC(CC)CCCC)sc2c(OCC(CC)CCCC)c2ccsc12,CCCCC(=O)OCC1(C2=CC=CC=C2)C3=CC=CC4=CC=CC5=CC=CC6=CC=C7C=CC=CC8=CC=CC1=C8C7=C6C5=C4C3,0.9,5.5,68.7,3.4,3.4006500000000006,0.0191176470588442,,,1:3,,,,ITO/PEDOT:PSS/active layer/Ca/Al,conventional,,,PEDOT:PSS,PEDOT:PSS,100.0,o-dichlorobenzene,o-DCB,,-5.42,-3.58,,-6.1,-3.9,
110226,10.1021/ma201565f,10.1021/ma201565f,PBdT-DTBT,PC70BM,PBDT-DTBT,PC70BM,CCCCCCCCOc1c(OCCCCCCCC)c2sc(-c3sc(-c4ccc(-c5cc(CCCCCC)cs5)c5nsnc45)cc3CCCCCC)cc2c2ccsc12,CCCCC(=O)OCC1(C2=CC=CC=C2)C3=CC=CC4=CC=CC5=CC=CC6=CC=C7C=CC=CC8=CC=CC1=C8C7=C6C5=C4C3,0.8,4.58,30.7,1.13,1.124848,0.4559292035398075,,,1:1,,,,ITO/PEDOT:PSS/active layer/Ca/Al,conventional,,,PEDOT:PSS,PEDOT:PSS,100.0,o-dichlorobenzene,o-DCB,,-5.09,-3.1,,-6.1,-3.9,
110227,10.1021/ma201565f,10.1021/ma201565f,PBdT-DPP,PC70BM,PBDT-DPP,PC70BM,CCCCCC(CC)Oc1c2cc(-c3ccc(C4=C5C(=O)N(CC(CC)CCCC)C(c6cccs6)=C5C(=O)N4CC(CC)CCCC)s3)sc2c(OCC(CC)CCCC)c2ccsc12,CCCCC(=O)OCC1(C2=CC=CC=C2)C3=CC=CC4=CC=CC5=CC=CC6=CC=C7C=CC=CC8=CC=CC1=C8C7=C6C5=C4C3,0.71,3.28,56.1,1.31,1.3064568,0.2704732824427457,,,1:2,,,,ITO/PEDOT:PSS/active layer/Ca/Al,conventional,,,PEDOT:PSS,PEDOT:PSS,100.0,o-dichlorobenzene,o-DCB,,-5.13,-3.44,,-6.1,-3.9,
110228,10.1021/ma201673m,10.1021/ma201673m,PDTS-BTA,PC70BM,PDTS-BTA,PC70BM,CCCCCCCCn1nc2cccc(-c3cc4c(s3)-c3sccc3[Si]4(CC(CC)CCCC)CC(CC)CCCC)c2n1,CCCCC(=O)OCC1(C2=CC=CC=C2)C3=CC=CC4=CC=CC5=CC=CC6=CC=C7C=CC=CC8=CC=CC1=C8C7=C6C5=C4C3,0.75,4.92,38.4,1.42,1.41696,0.2140845070422487,,,1:0.8,,,,ITO/PEDOT:PSS/polymer:PC70BM/Ca/Al,conventional,Ca,Ca,PEDOT:PSS,PEDOT:PSS,80.0,o-dichlorobenzene,o-DCB,,-5.09,-2.76,,-6.1,-3.9,
110229,10.1021/ma201673m,10.1021/ma201673m,PDTS-BTA,PC70BM,PDTS-BTA,PC70BM,CCCCCCCCn1nc2cccc(-c3cc4c(s3)-c3sccc3[Si]4(CC(CC)CCCC)CC(CC)CCCC)c2n1,CCCCC(=O)OCC1(C2=CC=CC=C2)C3=CC=CC4=CC=CC5=CC=CC6=CC=C7C=CC=CC8=CC=CC1=C8C7=C6C5=C4C3,0.71,5.65,40.8,1.64,1.6366919999999998,0.2017073170731761,,,1:1,,,,ITO/PEDOT:PSS/polymer:PC70BM/Ca/Al,conventional,Ca,Ca,PEDOT:PSS,PEDOT:PSS,80.0,o-dichlorobenzene,o-DCB,,-5.09,-2.76,,-6.1,-3.9,
110230,10.1021/ma201673m,10.1021/ma201673m,PDTS-BTA,PC70BM,PDTS-BTA,PC70BM,CCCCCCCCn1nc2cccc(-c3cc4c(s3)-c3sccc3[Si]4(CC(CC)CCCC)CC(CC)CCCC)c2n1,CCCCC(=O)OCC1(C2=CC=CC=C2)C3=CC=CC4=CC=CC5=CC=CC6=CC=C7C=CC=CC8=CC=CC1=C8C7=C6C5=C4C3,0.71,4.0,52.3,1.49,1.4853199999999998,0.3140939597315597,,,1:2,,,,ITO/PEDOT:PSS/polymer:PC70BM/Ca/Al,conventional,Ca,Ca,PEDOT:PSS,PEDOT:PSS,80.0,o-dichlorobenzene,o-DCB,,-5.09,-2.76,,-6.1,-3.9,
110231,10.1021/ma201673m,10.1021/ma201673m,PDTS-DTBTA,PC70BM,PDTS-DTBTA,PC70BM,CCCCCCCCn1nc2c(-c3cccs3)ccc(-c3ccc(-c4cc5c(s4)-c4sccc4[Si]5(CC(CC)CCCC)CC(CC)CCCC)s3)c2n1,CCCCC(=O)OCC1(C2=CC=CC=C2)C3=CC=CC4=CC=CC5=CC=CC6=CC=C7C=CC=CC8=CC=CC1=C8C7=C6C5=C4C3,0.6,7.43,62.2,2.77,2.7728759999999992,0.1038267148014156,,,1:0.8,,,,ITO/PEDOT:PSS/polymer:PC70BM/Ca/Al,conventional,Ca,Ca,PEDOT:PSS,PEDOT:PSS,80.0,o-dichlorobenzene,o-DCB,,-5.05,-2.81,,-6.1,-3.9,
110232,10.1021/ma201673m,10.1021/ma201673m,PDTS-DTBTA,PC70BM,PDTS-DTBTA,PC70BM,CCCCCCCCn1nc2c(-c3cccs3)ccc(-c3ccc(-c4cc5c(s4)-c4sccc4[Si]5(CC(CC)CCCC)CC(CC)CCCC)s3)c2n1,CCCCC(=O)OCC1(C2=CC=CC=C2)C3=CC=CC4=CC=CC5=CC=CC6=CC=C7C=CC=CC8=CC=CC1=C8C7=C6C5=C4C3,0.63,9.52,63.3,3.8,3.7964808,0.0926105263157997,,,1:1,,,,ITO/PEDOT:PSS/polymer:PC70BM/Ca/Al,conventional,Ca,Ca,PEDOT:PSS,PEDOT:PSS,80.0,o-dichlorobenzene,o-DCB,,-5.05,-2.81,,-6.1,-3.9,
110233,10.1021/ma201673m,10.1021/ma201673m,PDTS-DTBTA,PC70BM,PDTS-DTBTA,PC70BM,CCCCCCCCn1nc2c(-c3cccs3)ccc(-c3ccc(-c4cc5c(s4)-c4sccc4[Si]5(CC(CC)CCCC)CC(CC)CCCC)s3)c2n1,CCCCC(=O)OCC1(C2=CC=CC=C2)C3=CC=CC4=CC=CC5=CC=CC6=CC=C7C=CC=CC8=CC=CC1=C8C7=C6C5=C4C3,0.61,7.88,63.7,3.06,3.0619316000000003,0.0631241830065443,,,1:2,,,,ITO/PEDOT:PSS/polymer:PC70BM/Ca/Al,conventional,Ca,Ca,PEDOT:PSS,PEDOT:PSS,80.0,o-dichlorobenzene,o-DCB,,-5.05,-2.81,,-6.1,-3.9,
110234,10.1021/ma201718x,10.1021/ma201718x,PT5TPA,PC70BM,PT5TPA,PC70BM,CCCCC(CC)COc1ccc(N(c2ccc(/C=C/c3cc(-c4cccs4)sc3-c3ccc(-c4ccc(-c5cccs5)s4)s3)cc2)c2ccc(OCC(CC)CCCC)cc2)cc1,CCCCC(=O)OCC1(C2=CC=CC=C2)C3=CC=CC4=CC=CC5=CC=CC6=CC=C7C=CC=CC8=CC=CC1=C8C7=C6C5=C4C3,0.68,5.46,52.2,1.94,1.9380816,0.0988865979381379,,,1:1,,,,ITO/PEDOT:PSS/active layer/Ca/Al,conventional,,,PEDOT:PSS,PEDOT:PSS,65.0,,,,-5.1,-3.08,,-6.1,-3.9,
110235,10.1021/ma201718x,10.1021/ma201718x,PT5TPA,IC60BA,PT5TPA,IC60BA,CCCCC(CC)COc1ccc(N(c2ccc(/C=C/c3cc(-c4cccs4)sc3-c3ccc(-c4ccc(-c5cccs5)s4)s3)cc2)c2ccc(OCC(CC)CCCC)cc2)cc1,c1ccc2c(c1)C1CC2C23c4c5c6c7c8c9c(c%10c%11c2c2c4c4c%12c5c5c6c6c8c8c%13c%14c%15c%16c%17c%18c%19c%20c%21c%22c%23c(c%14c%14c%24c%23c%23c%22c%22c%20c(c2c%22c%11c%23c%10c%24c9c%148)c4c%19c%12c%17c5c%16c%136)C%152C4CC(c5ccccc54)C%18%212)C713,0.94,6.55,58.4,3.6,3.595688,0.1197777777777927,,,1:1,,,,ITO/PEDOT:PSS/active layer/Ca/Al,conventional,,,PEDOT:PSS,PEDOT:PSS,70.0,,,,-5.1,-3.08,,,,
110236,10.1021/ma201824g,10.1021/ma201824g,PTPTPTBT11,PC71BM,PTPTPTBT11,PC71BM,CCCCCCCCOc1ccc(C2(c3ccc(OCCCCCCCC)cc3)c3cc4c(cc3-c3sccc32)C(CCCCCCCC)(CCCCCCCC)c2c-4sc3c2C(CCCCCCCC)(CCCCCCCC)c2cc4c(cc2-3)C(c2ccc(OCCCCCCCC)cc2)(c2ccc(OCCCCCCCC)cc2)c2cc(-c3ccc(-c5ccc(-c6cccs6)c6nsnc56)s3)sc2-4)cc1,COC(=O)CCCC1(c2ccccc2)C23c4c5ccc6c7cc8c9c%10c(cc%11cc%12c%13c%14c(cc%15c%16ccc-5c2c%16c2c5c%16c%17c(c(c46)c7c9c%17c4c%10c%11c%13c4c%16c%14c%152)C513)C%12)C8,0.72,7.8,49.0,2.8,2.75184,1.7200000000000073,,,1:3,,,,ITO/PEDOT:PSS/active layer/Ca/Al,conventional,Ca,Ca,PEDOT:PSS,PEDOT:PSS,,o-dichlorobenzene,,,-5.16,-3.34,,-5.9,-3.9,
110237,10.1021/ma201824g,10.1021/ma201824g,PTPTPTBT12,PC71BM,PTPTPTBT11,PC71BM,CCCCCCCCOc1ccc(C2(c3ccc(OCCCCCCCC)cc3)c3cc4c(cc3-c3sccc32)C(CCCCCCCC)(CCCCCCCC)c2c-4sc3c2C(CCCCCCCC)(CCCCCCCC)c2cc4c(cc2-3)C(c2ccc(OCCCCCCCC)cc2)(c2ccc(OCCCCCCCC)cc2)c2cc(-c3ccc(-c5ccc(-c6cccs6)c6nsnc56)s3)sc2-4)cc1,COC(=O)CCCC1(c2ccccc2)C23c4c5ccc6c7cc8c9c%10c(cc%11cc%12c%13c%14c(cc%15c%16ccc-5c2c%16c2c5c%16c%17c(c(c46)c7c9c%17c4c%10c%11c%13c4c%16c%14c%152)C513)C%12)C8,0.74,8.34,50.0,3.1,3.0858,0.4580645161290391,,,1:3,,,,ITO/PEDOT:PSS/active layer/Ca/Al,conventional,Ca,Ca,PEDOT:PSS,PEDOT:PSS,,o-dichlorobenzene,,,-5.18,-3.3,,-5.9,-3.9,
110238,10.1021/ma201824g,10.1021/ma201824g,PTPTPTDPP11,PC71BM,PTPTPTDPP12,PC71BM,CCCCCCCCOc1ccc(C2(c3ccc(OCCCCCCCC)cc3)c3cc4c(cc3-c3sccc32)C(CCCCCCCC)(CCCCCCCC)c2c-4sc3c2C(CCCCCCCC)(CCCCCCCC)c2cc4c(cc2-3)C(c2ccc(OCCCCCCCC)cc2)(c2ccc(OCCCCCCCC)cc2)c2cc(-c3ccc(-c5ccc(C6=C7C(=O)N(CC(CC)CCCC)C(c8ccc(-c9cccs9)s8)=C7C(=O)N6CC(CC)CCCC)s5)s3)sc2-4)cc1,COC(=O)CCCC1(c2ccccc2)C23c4c5ccc6c7cc8c9c%10c(cc%11cc%12c%13c%14c(cc%15c%16ccc-5c2c%16c2c5c%16c%17c(c(c46)c7c9c%17c4c%10c%11c%13c4c%16c%14c%152)C513)C%12)C8,0.7,9.64,54.0,3.6,3.64392,1.2199999999999989,,,1:4,,,,ITO/PEDOT:PSS/active layer/Ca/Al,conventional,Ca,Ca,PEDOT:PSS,PEDOT:PSS,,o-dichlorobenzene,,,-5.16,-3.43,,-5.9,-3.9,
110239,10.1021/ma201824g,10.1021/ma201824g,PTPTPTDPP12,PC71BM,PTPTPTDPP12,PC71BM,CCCCCCCCOc1ccc(C2(c3ccc(OCCCCCCCC)cc3)c3cc4c(cc3-c3sccc32)C(CCCCCCCC)(CCCCCCCC)c2c-4sc3c2C(CCCCCCCC)(CCCCCCCC)c2cc4c(cc2-3)C(c2ccc(OCCCCCCCC)cc2)(c2ccc(OCCCCCCCC)cc2)c2cc(-c3ccc(-c5ccc(C6=C7C(=O)N(CC(CC)CCCC)C(c8ccc(-c9cccs9)s8)=C7C(=O)N6CC(CC)CCCC)s5)s3)sc2-4)cc1,COC(=O)CCCC1(c2ccccc2)C23c4c5ccc6c7cc8c9c%10c(cc%11cc%12c%13c%14c(cc%15c%16ccc-5c2c%16c2c5c%16c%17c(c(c46)c7c9c%17c4c%10c%11c%13c4c%16c%14c%152)C513)C%12)C8,0.68,10.78,58.0,4.3,4.251632,1.124837209302325,,,1:4,,,,ITO/PEDOT:PSS/active layer/Ca/Al,conventional,Ca,Ca,PEDOT:PSS,PEDOT:PSS,,o-dichlorobenzene,,,-5.21,-3.41,,-5.9,-3.9,
110240,10.1021/ma201824g,10.1021/ma201824g,PTPTPTDPP13,PC71BM,PTPTPTDPP12,PC71BM,CCCCCCCCOc1ccc(C2(c3ccc(OCCCCCCCC)cc3)c3cc4c(cc3-c3sccc32)C(CCCCCCCC)(CCCCCCCC)c2c-4sc3c2C(CCCCCCCC)(CCCCCCCC)c2cc4c(cc2-3)C(c2ccc(OCCCCCCCC)cc2)(c2ccc(OCCCCCCCC)cc2)c2cc(-c3ccc(-c5ccc(C6=C7C(=O)N(CC(CC)CCCC)C(c8ccc(-c9cccs9)s8)=C7C(=O)N6CC(CC)CCCC)s5)s3)sc2-4)cc1,COC(=O)CCCC1(c2ccccc2)C23c4c5ccc6c7cc8c9c%10c(cc%11cc%12c%13c%14c(cc%15c%16ccc-5c2c%16c2c5c%16c%17c(c(c46)c7c9c%17c4c%10c%11c%13c4c%16c%14c%152)C513)C%12)C8,0.68,9.27,65.0,4.1,4.09734,0.0648780487804795,,,1:3,,,,ITO/PEDOT:PSS/active layer/Ca/Al,conventional,Ca,Ca,PEDOT:PSS,PEDOT:PSS,,o-dichlorobenzene,,,-5.24,-3.39,,-5.9,-3.9,
110241,10.1021/ma201824g,10.1021/ma201824g,PTPTPTDPP12,PC71BM,PTPTPTDPP12,PC71BM,CCCCCCCCOc1ccc(C2(c3ccc(OCCCCCCCC)cc3)c3cc4c(cc3-c3sccc32)C(CCCCCCCC)(CCCCCCCC)c2c-4sc3c2C(CCCCCCCC)(CCCCCCCC)c2cc4c(cc2-3)C(c2ccc(OCCCCCCCC)cc2)(c2ccc(OCCCCCCCC)cc2)c2cc(-c3ccc(-c5ccc(C6=C7C(=O)N(CC(CC)CCCC)C(c8ccc(-c9cccs9)s8)=C7C(=O)N6CC(CC)CCCC)s5)s3)sc2-4)cc1,COC(=O)CCCC1(c2ccccc2)C23c4c5ccc6c7cc8c9c%10c(cc%11cc%12c%13c%14c(cc%15c%16ccc-5c2c%16c2c5c%16c%17c(c(c46)c7c9c%17c4c%10c%11c%13c4c%16c%14c%152)C513)C%12)C8,0.7,11.71,62.0,5.1,5.082140000000001,0.3501960784313505,,,1:4,,,,ITO/ZnO/C-PCBSD/active layer/PEDOT:PSS/Ag,inverted,ZnO/C-PCBSD,ZnO/C-PCBSD,PEDOT:PSS,PEDOT:PSS,,o-dichlorobenzene,,,-5.21,-3.41,,-5.9,-3.9,
110242,10.1021/ma201824g,10.1021/ma201824g,PTPTPTDPP13,PC71BM,PTPTPTDPP12,PC71BM,CCCCCCCCOc1ccc(C2(c3ccc(OCCCCCCCC)cc3)c3cc4c(cc3-c3sccc32)C(CCCCCCCC)(CCCCCCCC)c2c-4sc3c2C(CCCCCCCC)(CCCCCCCC)c2cc4c(cc2-3)C(c2ccc(OCCCCCCCC)cc2)(c2ccc(OCCCCCCCC)cc2)c2cc(-c3ccc(-c5ccc(C6=C7C(=O)N(CC(CC)CCCC)C(c8ccc(-c9cccs9)s8)=C7C(=O)N6CC(CC)CCCC)s5)s3)sc2-4)cc1,COC(=O)CCCC1(c2ccccc2)C23c4c5ccc6c7cc8c9c%10c(cc%11cc%12c%13c%14c(cc%15c%16ccc-5c2c%16c2c5c%16c%17c(c(c46)c7c9c%17c4c%10c%11c%13c4c%16c%14c%152)C513)C%12)C8,0.68,10.97,61.0,4.6,4.550356000000001,1.079217391304324,,,1:3,,,,ITO/ZnO/C-PCBSD/active layer/PEDOT:PSS/Ag,inverted,ZnO/C-PCBSD,ZnO/C-PCBSD,PEDOT:PSS,PEDOT:PSS,,o-dichlorobenzene,,,-5.24,-3.39,,-5.9,-3.9,
110243,10.1021/ma2019683,10.1021/ma2019683,PBDTTT-TIPS,PC71BM,PBDTTT-TIPS,PC71BM,CCCCCCCCCCCCc1ccsc1-c1nc2sc(-c3sc(-c4cc5c(C#C[Si](C(C)C)(C(C)C)C(C)C)c6sccc6c(C#C[Si](C(C)C)(C(C)C)C(C)C)c5s4)cc3CCCCCCCCCCCC)nc2s1,COC(=O)CCCC1(c2ccccc2)C23c4c5ccc6c7cc8c9c%10c(cc%11cc%12c%13c%14c(cc%15c%16ccc-5c2c%16c2c5c%16c%17c(c(c46)c7c9c%17c4c%10c%11c%13c4c%16c%14c%152)C513)C%12)C8,0.89,9.77,49.8,4.33,4.330259399999999,0.0059907621246912,,,1:1,,,,ITO/PEDOT:PSS/PBDTTT-TIPS:PC71BM/Ca/Al,conventional,Ca,Ca,PEDOT:PSS,PEDOT:PSS,,chlorobenzene,chlorobenzene,,-5.3,-3.0,,-5.9,-3.9,
110244,10.1021/ma2019683,10.1021/ma2019683,PBDTTT-TIPS,PC71BM,PBDTTT-TIPS,PC71BM,CCCCCCCCCCCCc1ccsc1-c1nc2sc(-c3sc(-c4cc5c(C#C[Si](C(C)C)(C(C)C)C(C)C)c6sccc6c(C#C[Si](C(C)C)(C(C)C)C(C)C)c5s4)cc3CCCCCCCCCCCC)nc2s1,COC(=O)CCCC1(c2ccccc2)C23c4c5ccc6c7cc8c9c%10c(cc%11cc%12c%13c%14c(cc%15c%16ccc-5c2c%16c2c5c%16c%17c(c(c46)c7c9c%17c4c%10c%11c%13c4c%16c%14c%152)C513)C%12)C8,0.85,9.46,45.6,3.67,3.666696,0.0900272479564025,,,1:2,,,,ITO/PEDOT:PSS/PBDTTT-TIPS:PC71BM/Ca/Al,conventional,Ca,Ca,PEDOT:PSS,PEDOT:PSS,,chlorobenzene,chlorobenzene,,-5.3,-3.0,,-5.9,-3.9,
110245,10.1021/ma2019683,10.1021/ma2019683,PBDTTT-C12,PC71BM,PBDTTT-C12,PC71BM,CCCCCCCCCCCCOc1c2cc(-c3cc(CCCCCCCCCCCC)c(-c4nc5sc(-c6sccc6CCCCCCCCCCCC)nc5s4)s3)sc2c(OCCCCCCCCCCCC)c2ccsc12,COC(=O)CCCC1(c2ccccc2)C23c4c5ccc6c7cc8c9c%10c(cc%11cc%12c%13c%14c(cc%15c%16ccc-5c2c%16c2c5c%16c%17c(c(c46)c7c9c%17c4c%10c%11c%13c4c%16c%14c%152)C513)C%12)C8,0.8,4.36,62.8,2.19,2.190464,0.021187214611873,,,1:2,,,,ITO/PEDOT:PSS/PBDTTT-C12:PC71BM/Ca/Al,conventional,Ca,Ca,PEDOT:PSS,PEDOT:PSS,,chloroform,chloroform,,-5.3,-2.8,,-5.9,-3.9,
110246,10.1021/ma2026463,10.1021/ma2026463,PT4TV,PC70BM,PT4TV,PC70BM,CCCCCCCCC(CCCCCC)Cc1ccc(/C=C/c2cc(-c3cccs3)sc2-c2ccc(-c3cccs3)s2)s1,CCCCC(=O)OCC1(C2=CC=CC=C2)C3=CC=CC4=CC=CC5=CC=CC6=CC=C7C=CC=CC8=CC=CC1=C8C7=C6C5=C4C3,0.67,7.59,55.1,2.8,2.8020003000000004,0.0714392857143079,,,1:1,,,,ITO/PEDOT:PSS/active layer/Ca/Al,conventional,Ca,Ca,PEDOT:PSS,PEDOT:PSS,78.0,,,,-5.21,-3.15,,-6.1,-3.9,
110247,10.1021/ma2026463,10.1021/ma2026463,PT4TV,IC60BA,PT4TV,IC60BA,CCCCCCCCC(CCCCCC)Cc1ccc(/C=C/c2cc(-c3cccs3)sc2-c2ccc(-c3cccs3)s2)s1,c1ccc2c(c1)C1CC2C23c4c5c6c7c8c9c(c%10c%11c2c2c4c4c%12c5c5c6c6c8c8c%13c%14c%15c%16c%17c%18c%19c%20c%21c%22c%23c(c%14c%14c%24c%23c%23c%22c%22c%20c(c2c%22c%11c%23c%10c%24c9c%148)c4c%19c%12c%17c5c%16c%136)C%152C4CC(c5ccccc54)C%18%212)C713,0.93,5.83,56.2,3.05,3.0471078,0.0948262295081898,,,1:0.8,,,,ITO/PEDOT:PSS/active layer/Ca/Al,conventional,Ca,Ca,PEDOT:PSS,PEDOT:PSS,75.0,,,,-5.21,-3.15,,,,
110248,10.1021/ma2026463,10.1021/ma2026463,PT4TV-C,PC70BM,PT4TV-C,PC70BM,CCCCCCCCC(CCCCCC)C(=O)c1ccc(/C=C/c2cc(-c3cccs3)sc2-c2ccc(-c3cccs3)s2)s1,CCCCC(=O)OCC1(C2=CC=CC=C2)C3=CC=CC4=CC=CC5=CC=CC6=CC=C7C=CC=CC8=CC=CC1=C8C7=C6C5=C4C3,0.74,4.48,36.4,1.21,1.2067328000000002,0.2700165289256036,,,1:1,,,,ITO/PEDOT:PSS/active layer/Ca/Al,conventional,Ca,Ca,PEDOT:PSS,PEDOT:PSS,70.0,,,,-5.26,-3.35,,-6.1,-3.9,
110249,10.1021/ma2026463,10.1021/ma2026463,PT4TV-C,IC60BA,PT4TV-C,IC60BA,CCCCCCCCC(CCCCCC)C(=O)c1ccc(/C=C/c2cc(-c3cccs3)sc2-c2ccc(-c3cccs3)s2)s1,c1ccc2c(c1)C1CC2C23c4c5c6c7c8c9c(c%10c%11c2c2c4c4c%12c5c5c6c6c8c8c%13c%14c%15c%16c%17c%18c%19c%20c%21c%22c%23c(c%14c%14c%24c%23c%23c%22c%22c%20c(c2c%22c%11c%23c%10c%24c9c%148)c4c%19c%12c%17c5c%16c%136)C%152C4CC(c5ccccc54)C%18%212)C713,1.01,3.78,36.8,1.41,1.4049504,0.3581276595744672,,,1:1,,,,ITO/PEDOT:PSS/active layer/Ca/Al,conventional,Ca,Ca,PEDOT:PSS,PEDOT:PSS,75.0,,,,-5.26,-3.35,,,,
110250,10.1021/ma202661b,10.1021/ma202661b,PPTDTBT,PC71BM,PPTDTBT,PC71BM,CCCCC(CC)CN1c2ccc(-c3cccs3)cc2Sc2cc(-c3ccc(-c4cccc5nsnc45)s3)ccc21,COC(=O)CCCC1(c2ccccc2)C23c4c5ccc6c7cc8c9c%10c(cc%11cc%12c%13c%14c(cc%15c%16ccc-5c2c%16c2c5c%16c%17c(c(c46)c7c9c%17c4c%10c%11c%13c4c%16c%14c%152)C513)C%12)C8,0.77,5.75,38.0,1.69,1.68245,0.4467455621301743,,,1:2,,,,conventional,conventional,,,PEDOT:PSS,,50.0,chlorobenzene,,,-5.41,-3.63,,-5.9,-3.9,
110251,10.1021/ma202661b,10.1021/ma202661b,PPTDTBT-SS,PC71BM,PPTDTBT-SS,PC71BM,CCCCC(CC)CN1c2ccc(-c3cccs3)cc2S(=O)(=O)c2cc(-c3ccc(-c4cccc5nsnc45)s3)ccc21,COC(=O)CCCC1(c2ccccc2)C23c4c5ccc6c7cc8c9c%10c(cc%11cc%12c%13c%14c(cc%15c%16ccc-5c2c%16c2c5c%16c%17c(c(c46)c7c9c%17c4c%10c%11c%13c4c%16c%14c%152)C513)C%12)C8,0.81,4.03,30.0,0.97,0.9792900000000002,0.9577319587629116,,,1:1.5,,,,conventional,conventional,,,PEDOT:PSS,,50.0,dichlorobenzene,,,-5.6,-3.6,,-5.9,-3.9,
110252,10.1021/ma202661b,10.1021/ma202661b,PPTDTBT,PC71BM,PPTDTBT,PC71BM,CCCCC(CC)CN1c2ccc(-c3cccs3)cc2Sc2cc(-c3ccc(-c4cccc5nsnc45)s3)ccc21,COC(=O)CCCC1(c2ccccc2)C23c4c5ccc6c7cc8c9c%10c(cc%11cc%12c%13c%14c(cc%15c%16ccc-5c2c%16c2c5c%16c%17c(c(c46)c7c9c%17c4c%10c%11c%13c4c%16c%14c%152)C513)C%12)C8,0.78,4.8,39.0,1.47,1.46016,0.6693877551020456,,,1:2,,,,inverted,inverted,TiOx,,MoO3,,28.0,chlorobenzene,,,-5.41,-3.63,,-5.9,-3.9,
110253,10.1021/ma202661b,10.1021/ma202661b,PPTDTBT-SS,PC71BM,PPTDTBT-SS,PC71BM,CCCCC(CC)CN1c2ccc(-c3cccs3)cc2S(=O)(=O)c2cc(-c3ccc(-c4cccc5nsnc45)s3)ccc21,COC(=O)CCCC1(c2ccccc2)C23c4c5ccc6c7cc8c9c%10c(cc%11cc%12c%13c%14c(cc%15c%16ccc-5c2c%16c2c5c%16c%17c(c(c46)c7c9c%17c4c%10c%11c%13c4c%16c%14c%152)C513)C%12)C8,0.92,4.11,32.0,1.22,1.2099840000000002,0.8209836065573609,,,1:1.5,,,,inverted,inverted,TiOx,,MoO3,,32.0,dichlorobenzene,,,-5.6,-3.6,,-5.9,-3.9,
110254,10.1021/ma300839c,10.1021/ma300839c,PSiFDCTPD,,PSiFDCTPD,,CCCCCCCC[Si]1(CCCCCCCC)c2cc3c(cc2-c2cc4c(cc21)-c1sc(-c2scc5c2C(=O)NC5=O)cc1C4(c1ccc(CCCCC)cc1)c1ccc(CCCCC)cc1)C(c1ccc(CCCCC)cc1)(c1ccc(CCCCC)cc1)c1ccsc1-3,,0.84,7.3,44.0,2.7,2.69808,0.0711111111111164,,,1:3.5,,,,ITO/PEDOT:PSS/polymer:PC61BM/Al,conventional,,,PEDOT:PSS,PEDOT:PSS,100.0,chlorobenzene,chlorobenzene,,-5.31,-3.63,,,,
110255,10.1021/ma300839c,10.1021/ma300839c,PSiFDCTBT,,PSiFDCTBT,,CCCCCCCC[Si]1(CCCCCCCC)c2cc3c(cc2-c2cc4c(cc21)-c1sc(-c2cccc5nsnc25)cc1C4(c1ccc(CCCCC)cc1)c1ccc(CCCCC)cc1)C(c1ccc(CCCCC)cc1)(c1ccc(CCCCC)cc1)c1ccsc1-3,,0.86,8.8,56.0,4.2,4.23808,0.9066666666666642,,,1:3.5,,,,ITO/PEDOT:PSS/polymer:PC61BM/Al,conventional,,,PEDOT:PSS,PEDOT:PSS,100.0,chlorobenzene,chlorobenzene,,-5.32,-3.71,,,,
110256,10.1021/ma300839c,10.1021/ma300839c,PSiFDCTDPP,,PSiFDCTDPP,,CCCCCCCC[Si]1(CCCCCCCC)c2cc3c(cc2-c2cc4c(cc21)-c1sc(-c2ccc(C5=C6C(=O)N(CC(CC)CCCC)C(c7cccs7)=C6C(=O)N5CC(CC)CCCC)s2)cc1C4(c1ccc(CCCCC)cc1)c1ccc(CCCCC)cc1)C(c1ccc(CCCCC)cc1)(c1ccc(CCCCC)cc1)c1ccsc1-3,,0.79,3.78,49.5,1.48,1.478169,0.1237162162162105,,,1:3.5,,,,ITO/PEDOT:PSS/polymer:PC61BM/Al,conventional,,,PEDOT:PSS,PEDOT:PSS,100.0,chlorobenzene,chlorobenzene,,-5.26,-3.85,,,,
110257,10.1021/ma301269f,10.1021/ma301269f,PTTBTz,PC70BM,PTTBTz,PC70BM,CCCCCCc1nc(-c2nc(CCCCCC)c(-c3ccc(-c4sc5c(CCCCCC)csc5c4CCCCCC)s3)s2)sc1-c1cccs1,CCCCC(=O)OCC1(C2=CC=CC=C2)C3=CC=CC4=CC=CC5=CC=CC6=CC=C7C=CC=CC8=CC=CC1=C8C7=C6C5=C4C3,0.86,6.43,44.5,2.46,2.460761,0.0309349593495849,,,1:1,,,,ITO/PEDOT:PSS/active layer/Ca/Al,conventional,Ca,Ca,PEDOT:PSS,PEDOT:PSS,100.0,o-dichlorobenzene,o-DCB,,-5.2,-2.9,,-6.1,-3.9,
110258,10.1021/ma301269f,10.1021/ma301269f,PTTBTz,PC70BM,PTTBTz,PC70BM,CCCCCCc1nc(-c2nc(CCCCCC)c(-c3ccc(-c4sc5c(CCCCCC)csc5c4CCCCCC)s3)s2)sc1-c1cccs1,CCCCC(=O)OCC1(C2=CC=CC=C2)C3=CC=CC4=CC=CC5=CC=CC6=CC=C7C=CC=CC8=CC=CC1=C8C7=C6C5=C4C3,0.82,9.89,56.3,4.57,4.565817399999999,0.0915229759299983,,,1:1,DIO,,3%,ITO/PEDOT:PSS/active layer/Ca/Al,conventional,Ca,Ca,PEDOT:PSS,PEDOT:PSS,100.0,o-dichlorobenzene,o-DCB,,-5.2,-2.9,,-6.1,-3.9,
110259,10.1021/ma301269f,10.1021/ma301269f,PTTBTz,ICBA,PTTBTz,ICBA,CCCCCCc1nc(-c2nc(CCCCCC)c(-c3ccc(-c4sc5c(CCCCCC)csc5c4CCCCCC)s3)s2)sc1-c1cccs1,c1ccc2c(c1)C1CC2C23c4c5c6c7c8c9c(c%10c%11c2c2c4c4c%12c5c5c6c6c8c8c%13c%14c%15c%16c%17c%18c%19c%20c%21c%22c%23c(c%14c%14c%24c%23c%23c%22c%22c%20c(c2c%22c%11c%23c%10c%24c9c%148)c4c%19c%12c%17c5c%16c%136)C%152C4CC(c5ccccc54)C%18%212)C713,1.02,4.5,48.7,2.23,2.2353300000000003,0.2390134529148107,,,1:1,,,,ITO/PEDOT:PSS/active layer/Ca/Al,conventional,Ca,Ca,PEDOT:PSS,PEDOT:PSS,100.0,o-dichlorobenzene,o-DCB,,-5.2,-2.9,,,,
110260,10.1021/ma301269f,10.1021/ma301269f,PTTBTz,ICBA,PTTBTz,ICBA,CCCCCCc1nc(-c2nc(CCCCCC)c(-c3ccc(-c4sc5c(CCCCCC)csc5c4CCCCCC)s3)s2)sc1-c1cccs1,c1ccc2c(c1)C1CC2C23c4c5c6c7c8c9c(c%10c%11c2c2c4c4c%12c5c5c6c6c8c8c%13c%14c%15c%16c%17c%18c%19c%20c%21c%22c%23c(c%14c%14c%24c%23c%23c%22c%22c%20c(c2c%22c%11c%23c%10c%24c9c%148)c4c%19c%12c%17c5c%16c%136)C%152C4CC(c5ccccc54)C%18%212)C713,1.03,8.55,60.8,5.35,5.354352000000001,0.0813457943925549,,,1:1,DIO,,3%,ITO/PEDOT:PSS/active layer/Ca/Al,conventional,Ca,Ca,PEDOT:PSS,PEDOT:PSS,100.0,o-dichlorobenzene,o-DCB,,-5.2,-2.9,,,,
110261,10.1021/ma301312d,10.1021/ma301312d,P1,PCBM,P1,PCBM,CCCCCCCCc1cc(-c2c(-c3cccs3)sc3c(-c4cc(CCCCCCCC)c(CCCCCCCC)s4)c(-c4ccc(-c5cccc6nsnc56)s4)sc23)sc1CCCCCCCC,CCCCC(=O)OCC1(C2=CC=CC=C2)C3=CC=CC4=CC=CC5=CC=CC6=CC=CC7=CC=CC1=C7C6=C5C4=C3,0.69,11.54,50.0,4.0,3.981299999999999,0.4675000000000207,,,1:2,DIO,DIO,,ITO/PEDOT:PSS/polymer:PC71BM/Ca/Al,conventional,Ca,Ca,PEDOT:PSS,PEDOT:PSS,80.0,dichlorobenzene,o-DCB,,-5.34,-3.53,,-6.1,-3.7,
110262,10.1021/ma301312d,10.1021/ma301312d,P2,PCBM,P2,PCBM,,CCCCC(=O)OCC1(C2=CC=CC=C2)C3=CC=CC4=CC=CC5=CC=CC6=CC=CC7=CC=CC1=C7C6=C5C4=C3,0.78,8.37,52.0,3.4,3.394872,0.1508235294117653,,,1:2,DIO,DIO,,ITO/PEDOT:PSS/polymer:PC71BM/Ca/Al,conventional,Ca,Ca,PEDOT:PSS,PEDOT:PSS,80.0,dichlorobenzene,o-DCB,,-5.34,-3.58,,-6.1,-3.7,
110263,10.1021/ma301362t,10.1021/ma301362t,P0,PC61BM,P0,PC61BM,CCCCCCc1csc(-c2ccc(-c3cc(CCCCCC)c(-c4cc5c(OCC(CC)CCCC)c6sccc6c(OCC(CC)CCCC)c5s4)s3)cc2)c1,COC(=O)CCCC1(c2ccccc2)C23c4c5c6c7c8c9c(c%10c%11c2c2c%12c4c4c%13c5c5c7c7c8c8c%14c9c%10c9c%10c%11c2c2c%11c%12c4c4c%12c%13c5c5c7c7c8c8c%14c9c9c%10c2c2c%11c4c4c%12c5c7c5c8c9c2c45)C613,0.52,4.19,37.0,0.81,0.8061560000000001,0.4745679012345627,,,1:0.6,,,,ITO/PEDOT:PSS/active layer/LiF/Al,conventional,LiF,LiF,PEDOT:PSS,PEDOT:PSS,100.0,DCB,o-DCB,,-5.3,-3.26,,-6.1,-3.7,
110264,10.1021/ma301362t,10.1021/ma301362t,P1,PC61BM,P1,PC61BM,CCCCCCCCc1cc(-c2c(-c3cccs3)sc3c(-c4cc(CCCCCCCC)c(CCCCCCCC)s4)c(-c4ccc(-c5cccc6nsnc56)s4)sc23)sc1CCCCCCCC,COC(=O)CCCC1(c2ccccc2)C23c4c5c6c7c8c9c(c%10c%11c2c2c%12c4c4c%13c5c5c7c7c8c8c%14c9c%10c9c%10c%11c2c2c%11c%12c4c4c%12c%13c5c5c7c7c8c8c%14c9c9c%10c2c2c%11c4c4c%12c5c7c5c8c9c2c45)C613,0.59,4.89,39.0,1.13,1.1251889999999998,0.4257522123893912,,,1:0.7,,,,ITO/PEDOT:PSS/active layer/LiF/Al,conventional,LiF,LiF,PEDOT:PSS,PEDOT:PSS,100.0,DCB,o-DCB,,-5.34,-3.53,,-6.1,-3.7,
110265,10.1021/ma301362t,10.1021/ma301362t,P2,PC61BM,P2,PC61BM,,COC(=O)CCCC1(c2ccccc2)C23c4c5c6c7c8c9c(c%10c%11c2c2c%12c4c4c%13c5c5c7c7c8c8c%14c9c%10c9c%10c%11c2c2c%11c%12c4c4c%12c%13c5c5c7c7c8c8c%14c9c9c%10c2c2c%11c4c4c%12c5c7c5c8c9c2c45)C613,0.73,6.78,56.0,2.78,2.771664,0.29985611510791,,,1:0.7,,,,ITO/PEDOT:PSS/active layer/LiF/Al,conventional,LiF,LiF,PEDOT:PSS,PEDOT:PSS,100.0,DCB,o-DCB,,-5.34,-3.58,,-6.1,-3.7,
110266,10.1021/ma301362t,10.1021/ma301362t,P2,PC71BM,P2,PC71BM,,COC(=O)CCCC1(c2ccccc2)C23c4c5ccc6c7cc8c9c%10c(cc%11cc%12c%13c%14c(cc%15c%16ccc-5c2c%16c2c5c%16c%17c(c(c46)c7c9c%17c4c%10c%11c%13c4c%16c%14c%152)C513)C%12)C8,0.72,7.97,56.0,3.22,3.213504,0.2017391304347912,,,1:0.7,,,,ITO/PEDOT:PSS/active layer/LiF/Al,conventional,LiF,LiF,PEDOT:PSS,PEDOT:PSS,,DCB,o-DCB,,-5.34,-3.58,,-5.9,-3.9,
110267,10.1021/ma301622g,10.1021/ma301622g,P1,PC71BM,P1,PC71BM,CCCCCCCCc1cc(-c2c(-c3cccs3)sc3c(-c4cc(CCCCCCCC)c(CCCCCCCC)s4)c(-c4ccc(-c5cccc6nsnc56)s4)sc23)sc1CCCCCCCC,COC(=O)CCCC1(c2ccccc2)C23c4c5ccc6c7cc8c9c%10c(cc%11cc%12c%13c%14c(cc%15c%16ccc-5c2c%16c2c5c%16c%17c(c(c46)c7c9c%17c4c%10c%11c%13c4c%16c%14c%152)C513)C%12)C8,0.79,2.6,51.0,1.02,1.04754,2.700000000000012,0.99,1.02,1:3,,,,ITO/PEDOT:PSS/Polymer:PC71BM/LiF/Al,conventional,LiF,LiF,PEDOT:PSS,PEDOT:PSS,92.0,DCB,o-DCB,,-5.34,-3.53,,-5.9,-3.9,
110268,10.1021/ma301622g,10.1021/ma301622g,P2,PC71BM,P2,PC71BM,,COC(=O)CCCC1(c2ccccc2)C23c4c5ccc6c7cc8c9c%10c(cc%11cc%12c%13c%14c(cc%15c%16ccc-5c2c%16c2c5c%16c%17c(c(c46)c7c9c%17c4c%10c%11c%13c4c%16c%14c%152)C513)C%12)C8,0.72,6.8,35.0,1.71,1.7135999999999998,0.2105263157894635,1.69,1.71,1:3,,,,ITO/PEDOT:PSS/Polymer:PC71BM/LiF/Al,conventional,LiF,LiF,PEDOT:PSS,PEDOT:PSS,95.0,DCB,o-DCB,,-5.34,-3.58,,-5.9,-3.9,
110269,10.1021/ma301622g,10.1021/ma301622g,P3,PC71BM,P3,PC71BM,CCCCCCc1csc(-c2ccc(-c3cc(CCCCCC)c(/C=C/c4csc(-c5cc6c(OCC(CC)CCCC)c7sc(-c8ccc(C9=C%10C(=O)N(CC(CC)CCCC)C(c%11ccc(-c%12cc%13c(OCC(CC)CCCC)c%14sccc%14c(OCC(CC)CCCC)c%13s%12)s%11)=C%10C(=O)N9CC(CC)CCCC)s8)cc7c(OCC(CC)CCCC)c6s5)c4)s3)c3nsnc23)c1,COC(=O)CCCC1(c2ccccc2)C23c4c5ccc6c7cc8c9c%10c(cc%11cc%12c%13c%14c(cc%15c%16ccc-5c2c%16c2c5c%16c%17c(c(c46)c7c9c%17c4c%10c%11c%13c4c%16c%14c%152)C513)C%12)C8,0.79,9.07,59.0,4.19,4.227527,0.8956324582338869,,4.19,1:3,,,,ITO/PEDOT:PSS/Polymer:PC71BM/LiF/Al,conventional,LiF,LiF,PEDOT:PSS,PEDOT:PSS,84.0,DCB,o-DCB,,-5.31,-3.6,,-5.9,-3.9,
