Repository: JiYiqaq/PCE-KA-GNN

# Data directory

- `raw/Active_Database.csv` is the immutable source dataset bundled under CC BY 4.0. Do not overwrite it with processed data.
- `processed/` is created and populated by the training pipeline. Generated `.pt` and `.pth` caches are intentionally ignored by Git because they can exceed GitHub's normal single-file limit.

See `../DATA_LICENSE.md` for provenance, license and checksum information.

File: data/raw/Active_Database.csv (part 440 of 471)
id,doi,doi_norm,donor,acceptor,donor_canonical,acceptor_canonical,donor_smiles,acceptor_smiles,voc,jsc,ff,pce,pce_recomputed,pce_relative_error_percent,pce_avg,pce_best,d_a_ratio,additive,additive_canonical,additive_ratio,device_structure,device_type,etl,etl_canonical,htl,htl_canonical,active_layer_thickness,solvent,solvent_canonical,annealing_temp,homo_d,lumo_d,eg_d,homo_a,lumo_a,eg_a
110270,10.1021/ma301622g,10.1021/ma301622g,P3,PC71BM,P3,PC71BM,CCCCCCc1csc(-c2ccc(-c3cc(CCCCCC)c(/C=C/c4csc(-c5cc6c(OCC(CC)CCCC)c7sc(-c8ccc(C9=C%10C(=O)N(CC(CC)CCCC)C(c%11ccc(-c%12cc%13c(OCC(CC)CCCC)c%14sccc%14c(OCC(CC)CCCC)c%13s%12)s%11)=C%10C(=O)N9CC(CC)CCCC)s8)cc7c(OCC(CC)CCCC)c6s5)c4)s3)c3nsnc23)c1,COC(=O)CCCC1(c2ccccc2)C23c4c5ccc6c7cc8c9c%10c(cc%11cc%12c%13c%14c(cc%15c%16ccc-5c2c%16c2c5c%16c%17c(c(c46)c7c9c%17c4c%10c%11c%13c4c%16c%14c%152)C513)C%12)C8,0.83,9.3,58.0,4.48,4.47702,0.0665178571428765,4.32,4.48,1:3,,,,ITO/PEDOT:PSS/Polymer:PC71BM/LiF/Al,conventional,LiF,LiF,PEDOT:PSS,PEDOT:PSS,80.0,DCB,o-DCB,,-5.31,-3.6,,-5.9,-3.9,
110271,10.1021/ma3020239,10.1021/ma3020239,P3HT,PNDIBS,,PNDIBS,CCCCCCc1ccsc1,CCCCCCCCCCCCC(CCCCCCCCCC)CN1C(=O)c2ccc3c4c(c(-c5ccc(-c6ccc[se]6)[se]5)cc(c24)C1=O)C(=O)N(CC(CCCCCCCCCC)CCCCCCCCCCCC)C3=O,0.47,2.39,46.0,0.52,0.516718,0.6311538461538475,0.49,0.52,1:3,,,,ITO/PEDOT:PSS/active layer/LiF/Al,conventional,LiF,LiF,PEDOT:PSS,PEDOT:PSS,90.0,chloroform,chloroform,150.0,,,,-5.94,-3.91,
110272,10.1021/ma3020239,10.1021/ma3020239,P3HT,PNDIBS,,PNDIBS,CCCCCCc1ccsc1,CCCCCCCCCCCCC(CCCCCCCCCC)CN1C(=O)c2ccc3c4c(c(-c5ccc(-c6ccc[se]6)[se]5)cc(c24)C1=O)C(=O)N(CC(CCCCCCCCCC)CCCCCCCCCCCC)C3=O,0.53,3.79,44.0,0.88,0.8838280000000001,0.4350000000000061,0.84,0.88,1:3,,,,ITO/PEDOT:PSS/active layer/LiF/Al,conventional,LiF,LiF,PEDOT:PSS,PEDOT:PSS,90.0,chloroform,chloroform,150.0,,,,-5.94,-3.91,
110273,10.1021/ma3020239,10.1021/ma3020239,P3HT,PNDIBT,,P(NDI2DT-T2),CCCCCCc1ccsc1,CCCCCCCCCCCCC(CCCCCCCCCC)CN1C(=O)c2ccc3c4c(c(-c5ccc(-c6cccs6)s5)cc(c24)C1=O)C(=O)N(CC(CCCCCCCCCC)CCCCCCCCCCCC)C3=O,0.56,2.1,33.0,0.39,0.3880800000000001,0.4923076923076722,0.38,0.39,1:2,,,,ITO/PEDOT:PSS/active layer/LiF/Al,conventional,LiF,LiF,PEDOT:PSS,PEDOT:PSS,90.0,chloroform,chloroform,150.0,,,,-5.89,-3.84,
110274,10.1021/ma302133h,10.1021/ma302133h,PCDSeBT,PC71BM,PCDSeBT,PC71BM,CCCCCCCCC(CCCCCCC)n1c2ccccc2c2ccc(-c3ccc(-c4ccc(-c5ccc[se]5)c5nsnc45)[se]3)cc21,COC(=O)CCCC1(c2ccccc2)C23c4c5ccc6c7cc8c9c%10c(cc%11cc%12c%13c%14c(cc%15c%16ccc-5c2c%16c2c5c%16c%17c(c(c46)c7c9c%17c4c%10c%11c%13c4c%16c%14c%152)C513)C%12)C8,0.71,2.98,35.0,0.73,0.7405299999999998,1.4424657534246326,,,1:1,,,,ITO/PEDOT:PSS/PCDSeBT:PC71BM/Al,conventional,,,PEDOT:PSS,PEDOT:PSS,,o-dichlorobenzene,,,-5.4,-3.7,,-5.9,-3.9,
110275,10.1021/ma302133h,10.1021/ma302133h,PCDSeBT,PC71BM,PCDSeBT,PC71BM,CCCCCCCCC(CCCCCCC)n1c2ccccc2c2ccc(-c3ccc(-c4ccc(-c5ccc[se]5)c5nsnc45)[se]3)cc21,COC(=O)CCCC1(c2ccccc2)C23c4c5ccc6c7cc8c9c%10c(cc%11cc%12c%13c%14c(cc%15c%16ccc-5c2c%16c2c5c%16c%17c(c(c46)c7c9c%17c4c%10c%11c%13c4c%16c%14c%152)C513)C%12)C8,0.76,4.66,42.0,1.5,1.487472,0.8351999999999915,,,1:2,,,,ITO/PEDOT:PSS/PCDSeBT:PC71BM/Al,conventional,,,PEDOT:PSS,PEDOT:PSS,,o-dichlorobenzene,,,-5.4,-3.7,,-5.9,-3.9,
110276,10.1021/ma302133h,10.1021/ma302133h,PCDSeBT,PC71BM,PCDSeBT,PC71BM,CCCCCCCCC(CCCCCCC)n1c2ccccc2c2ccc(-c3ccc(-c4ccc(-c5ccc[se]5)c5nsnc45)[se]3)cc21,COC(=O)CCCC1(c2ccccc2)C23c4c5ccc6c7cc8c9c%10c(cc%11cc%12c%13c%14c(cc%15c%16ccc-5c2c%16c2c5c%16c%17c(c(c46)c7c9c%17c4c%10c%11c%13c4c%16c%14c%152)C513)C%12)C8,0.79,9.97,46.0,3.64,3.623098,0.4643406593406586,,,1:3,,,,ITO/PEDOT:PSS/PCDSeBT:PC71BM/Al,conventional,,,PEDOT:PSS,PEDOT:PSS,,o-dichlorobenzene,,,-5.4,-3.7,,-5.9,-3.9,
110277,10.1021/ma302133h,10.1021/ma302133h,PCDSeBT,PC71BM,PCDSeBT,PC71BM,CCCCCCCCC(CCCCCCC)n1c2ccccc2c2ccc(-c3ccc(-c4ccc(-c5ccc[se]5)c5nsnc45)[se]3)cc21,COC(=O)CCCC1(c2ccccc2)C23c4c5ccc6c7cc8c9c%10c(cc%11cc%12c%13c%14c(cc%15c%16ccc-5c2c%16c2c5c%16c%17c(c(c46)c7c9c%17c4c%10c%11c%13c4c%16c%14c%152)C513)C%12)C8,0.79,11.7,45.0,4.12,4.15935,0.9550970873786352,,,1:4,,,,ITO/PEDOT:PSS/PCDSeBT:PC71BM/Al,conventional,,,PEDOT:PSS,PEDOT:PSS,,o-dichlorobenzene,,150.0,-5.4,-3.7,,-5.9,-3.9,
110278,10.1021/ma302133h,10.1021/ma302133h,PCDSeBT,PC71BM,PCDSeBT,PC71BM,CCCCCCCCC(CCCCCCC)n1c2ccccc2c2ccc(-c3ccc(-c4ccc(-c5ccc[se]5)c5nsnc45)[se]3)cc21,COC(=O)CCCC1(c2ccccc2)C23c4c5ccc6c7cc8c9c%10c(cc%11cc%12c%13c%14c(cc%15c%16ccc-5c2c%16c2c5c%16c%17c(c(c46)c7c9c%17c4c%10c%11c%13c4c%16c%14c%152)C513)C%12)C8,0.64,10.3,42.0,2.76,2.7686400000000004,0.313043478260893,,,1:4,,,,ITO/PEDOT:PSS/PCDSeBT:PC71BM/Al,conventional,,,PEDOT:PSS,PEDOT:PSS,,o-dichlorobenzene,,,-5.4,-3.7,,-5.9,-3.9,
110279,10.1021/ma302170e,10.1021/ma302170e,P3HT,P3HT1-PNBI-P3HT1,P3HT,P3HT1-PNBI-P3HT1,CCCCCCc1ccsc1,CCCCCCCCCCCCC(CCCCCCCCCC)CN1C(=O)c2cc(-c3cc(CCCCCC)cs3)c3c4c(cc(-c5cc(CCCCCC)cs5)c(c24)C1=O)C(=O)N(CC(CCCCCCCCCC)CCCCCCCCCCCC)C3=O,0.51,2.12,47.0,0.5,0.5081640000000001,1.632800000000012,,,1:1,,,,ITO/PEDOT:PSS/P3HT:P3HT1-PNBI-P3HT1/Ca/Al,conventional,Ca,,PEDOT:PSS,PEDOT:PSS,,chlorobenzene,chlorobenzene,,-5.01,-3.12,,-5.57,-4.27,
110280,10.1021/ma302170e,10.1021/ma302170e,P3HT,P3HT1-PNBI-PNBI-P3HT1,P3HT,P3HT1-PNBI-PNBI-P3HT1,CCCCCCc1ccsc1,,0.54,3.03,48.0,0.79,0.785376,0.5853164556962117,,,1:1,,,,ITO/PEDOT:PSS/P3HT:P3HT1-PNBI-PNBI-P3HT1/Ca/Al,conventional,Ca,,PEDOT:PSS,PEDOT:PSS,,chlorobenzene,chlorobenzene,100.0,-5.01,-3.12,,,,
110281,10.1021/ma302170e,10.1021/ma302170e,P3HT,P3HT1-PNBI-PNBI-P3HT1,P3HT,P3HT1-PNBI-PNBI-P3HT1,CCCCCCc1ccsc1,,0.59,3.28,62.0,1.2,1.1998239999999998,0.0146666666666813,,,1:1,,,,ITO/PEDOT:PSS/P3HT:P3HT1-PNBI-PNBI-P3HT1/Ca/Al,conventional,Ca,,PEDOT:PSS,PEDOT:PSS,,chlorobenzene,chlorobenzene,200.0,-5.01,-3.12,,,,
110282,10.1021/ma302170e,10.1021/ma302170e,P3HT,P3HT2-PNBI-P3HT2,P3HT,P3HT1-PNBI-P3HT1,CCCCCCc1ccsc1,CCCCCCCCCCCCC(CCCCCCCCCC)CN1C(=O)c2cc(-c3cc(CCCCCC)cs3)c3c4c(cc(-c5cc(CCCCCC)cs5)c(c24)C1=O)C(=O)N(CC(CCCCCCCCCC)CCCCCCCCCCCC)C3=O,0.49,1.6,47.0,0.37,0.36848,0.4108108108108165,,,1:1,,,,ITO/PEDOT:PSS/P3HT:P3HT2-PNBI-P3HT2/Ca/Al,conventional,Ca,,PEDOT:PSS,PEDOT:PSS,,chlorobenzene,chlorobenzene,,-5.01,-3.12,,-5.6,-4.22,
110283,10.1021/ma302170e,10.1021/ma302170e,P3HT,P3HT2-PNBI-PNBI-P3HT2,P3HT,P3HT2-PNBI-PNBI-P3HT2,CCCCCCc1ccsc1,,0.53,3.53,39.0,0.74,0.729651,1.3985135135135056,,,1:1,,,,ITO/PEDOT:PSS/P3HT:P3HT2-PNBI-PNBI-P3HT2/Ca/Al,conventional,Ca,,PEDOT:PSS,PEDOT:PSS,,chlorobenzene,chlorobenzene,100.0,-5.01,-3.12,,,,
110284,10.1021/ma302170e,10.1021/ma302170e,P3HT,P3HT2-PNBI-PNBI-P3HT2,P3HT,P3HT2-PNBI-PNBI-P3HT2,CCCCCCc1ccsc1,,0.56,4.57,50.0,1.28,1.2796000000000003,0.0312499999999792,,,1:1,,,,ITO/PEDOT:PSS/P3HT:P3HT2-PNBI-PNBI-P3HT2/Ca/Al,conventional,Ca,,PEDOT:PSS,PEDOT:PSS,,chlorobenzene,chlorobenzene,200.0,-5.01,-3.12,,,,
110285,10.1021/ma302243r,10.1021/ma302243r,PBDT-TDPP-S,PC61BM,PBDT-TDPP-S,PC61BM,CCCCC(CC)COc1c2cc(-c3ccc(/C=C/c4ccc(-c5ccc(C6=C7C(=O)N(CC(CC)CCCC)C(c8cccs8)=C7C(=O)N6CC(CC)CCCC)s5)s4)s3)sc2c(OCC(CC)CCCC)c2cc(-c3cccs3)sc12,COC(=O)CCCC1(c2ccccc2)C23c4c5c6c7c8c9c(c%10c%11c2c2c%12c4c4c%13c5c5c7c7c8c8c%14c9c%10c9c%10c%11c2c2c%11c%12c4c4c%12c%13c5c5c7c7c8c8c%14c9c9c%10c2c2c%11c4c4c%12c5c7c5c8c9c2c45)C613,0.84,8.67,57.0,4.31,4.151196,3.684547563805104,,,1:1.3,,,,ITO/PEDOT:PSS (30 nm)/polymer:acceptor (80 nm)/LiF(0.7 nm)/Al(100 nm),conventional,LiF,LiF,PEDOT:PSS,PEDOT:PSS,80.0,,,120.0,-5.34,-3.52,,-6.1,-3.7,
110286,10.1021/ma302243r,10.1021/ma302243r,PBDT-TDPP-S,PC71BM,PBDT-TDPP-S,PC71BM,CCCCC(CC)COc1c2cc(-c3ccc(/C=C/c4ccc(-c5ccc(C6=C7C(=O)N(CC(CC)CCCC)C(c8cccs8)=C7C(=O)N6CC(CC)CCCC)s5)s4)s3)sc2c(OCC(CC)CCCC)c2cc(-c3cccs3)sc12,COC(=O)CCCC1(c2ccccc2)C23c4c5ccc6c7cc8c9c%10c(cc%11cc%12c%13c%14c(cc%15c%16ccc-5c2c%16c2c5c%16c%17c(c(c46)c7c9c%17c4c%10c%11c%13c4c%16c%14c%152)C513)C%12)C8,0.84,10.04,56.0,4.89,4.722815999999999,3.418895705521486,,,1:1.3,,,,ITO/PEDOT:PSS (30 nm)/polymer:acceptor (80 nm)/LiF(0.7 nm)/Al(100 nm),conventional,LiF,LiF,PEDOT:PSS,PEDOT:PSS,80.0,,,120.0,-5.34,-3.52,,-5.9,-3.9,
110287,10.1021/ma3025738,10.1021/ma3025738,PBDTF-DPP,PC71BM,PBDTF-DPP,PC71BM,CCCCC(CC)Cc1ccc(-c2c3cc(-c4csc(C5=C6C(=O)N(CC(CC)CCCC)C(c7cccs7)=C6C(=O)N5CC(CC)CCCC)c4)sc3c(-c3ccc(CC(CC)CCCC)o3)c3ccsc23)o1,COC(=O)CCCC1(c2ccccc2)C23c4c5ccc6c7cc8c9c%10c(cc%11cc%12c%13c%14c(cc%15c%16ccc-5c2c%16c2c5c%16c%17c(c(c46)c7c9c%17c4c%10c%11c%13c4c%16c%14c%152)C513)C%12)C8,0.66,5.27,43.6,1.5,1.5164952,1.0996800000000029,,,1:2,,,,ITO/PEDOT:PSS/active layer/LiF/Al,conventional,LiF,LiF,PEDOT:PSS,PEDOT:PSS,100.0,chloroform,chloroform,,-5.16,-3.64,,-5.9,-3.9,
110288,10.1021/ma3025738,10.1021/ma3025738,PBDTF-DPP,PC71BM,PBDTF-DPP,PC71BM,CCCCC(CC)Cc1ccc(-c2c3cc(-c4csc(C5=C6C(=O)N(CC(CC)CCCC)C(c7cccs7)=C6C(=O)N5CC(CC)CCCC)c4)sc3c(-c3ccc(CC(CC)CCCC)o3)c3ccsc23)o1,COC(=O)CCCC1(c2ccccc2)C23c4c5ccc6c7cc8c9c%10c(cc%11cc%12c%13c%14c(cc%15c%16ccc-5c2c%16c2c5c%16c%17c(c(c46)c7c9c%17c4c%10c%11c%13c4c%16c%14c%152)C513)C%12)C8,0.69,10.46,48.9,3.5,3.5293086,0.8373885714285656,,,1:2,CN,CN,4 vol%,ITO/PEDOT:PSS/active layer/LiF/Al,conventional,LiF,LiF,PEDOT:PSS,PEDOT:PSS,100.0,chloroform,chloroform,,-5.16,-3.64,,-5.9,-3.9,
110289,10.1021/ma3025738,10.1021/ma3025738,PBDTF-DPPF,PC71BM,PBDTF-DPPF,PC71BM,,COC(=O)CCCC1(c2ccccc2)C23c4c5ccc6c7cc8c9c%10c(cc%11cc%12c%13c%14c(cc%15c%16ccc-5c2c%16c2c5c%16c%17c(c(c46)c7c9c%17c4c%10c%11c%13c4c%16c%14c%152)C513)C%12)C8,0.69,11.03,48.1,3.7,3.6607467,1.0609000000000102,,,1:2,,,,ITO/PEDOT:PSS/active layer/LiF/Al,conventional,LiF,LiF,PEDOT:PSS,PEDOT:PSS,100.0,chloroform,chloroform,,,,,-5.9,-3.9,
110290,10.1021/ma3025738,10.1021/ma3025738,PBDTF-DPPF,PC71BM,PBDTF-DPPF,PC71BM,,COC(=O)CCCC1(c2ccccc2)C23c4c5ccc6c7cc8c9c%10c(cc%11cc%12c%13c%14c(cc%15c%16ccc-5c2c%16c2c5c%16c%17c(c(c46)c7c9c%17c4c%10c%11c%13c4c%16c%14c%152)C513)C%12)C8,0.72,12.64,56.5,5.1,5.141952,0.8225882352941218,,,1:2,CN,CN,4 vol%,ITO/PEDOT:PSS/active layer/LiF/Al,conventional,LiF,LiF,PEDOT:PSS,PEDOT:PSS,100.0,chloroform,chloroform,,,,,-5.9,-3.9,
110291,10.1021/ma3025738,10.1021/ma3025738,PBDT-DPP,PC71BM,PBDT-DPP,PC71BM,CCCCCC(CC)Oc1c2cc(-c3ccc(C4=C5C(=O)N(CC(CC)CCCC)C(c6cccs6)=C5C(=O)N4CC(CC)CCCC)s3)sc2c(OCC(CC)CCCC)c2ccsc12,COC(=O)CCCC1(c2ccccc2)C23c4c5ccc6c7cc8c9c%10c(cc%11cc%12c%13c%14c(cc%15c%16ccc-5c2c%16c2c5c%16c%17c(c(c46)c7c9c%17c4c%10c%11c%13c4c%16c%14c%152)C513)C%12)C8,0.58,2.21,43.8,0.6,0.5614283999999998,6.428600000000026,,,1:2,,,,ITO/PEDOT:PSS/active layer/LiF/Al,conventional,LiF,LiF,PEDOT:PSS,PEDOT:PSS,100.0,chloroform,chloroform,,-5.13,-3.44,,-5.9,-3.9,
110292,10.1021/ma3025738,10.1021/ma3025738,PBDT-DPP,PC71BM,PBDT-DPP,PC71BM,CCCCCC(CC)Oc1c2cc(-c3ccc(C4=C5C(=O)N(CC(CC)CCCC)C(c6cccs6)=C5C(=O)N4CC(CC)CCCC)s3)sc2c(OCC(CC)CCCC)c2ccsc12,COC(=O)CCCC1(c2ccccc2)C23c4c5ccc6c7cc8c9c%10c(cc%11cc%12c%13c%14c(cc%15c%16ccc-5c2c%16c2c5c%16c%17c(c(c46)c7c9c%17c4c%10c%11c%13c4c%16c%14c%152)C513)C%12)C8,0.62,3.87,40.0,1.0,0.95976,4.024000000000005,,,1:2,CN,CN,4 vol%,ITO/PEDOT:PSS/active layer/LiF/Al,conventional,LiF,LiF,PEDOT:PSS,PEDOT:PSS,100.0,chloroform,chloroform,,-5.13,-3.44,,-5.9,-3.9,
110293,10.1021/ma3025738,10.1021/ma3025738,PBDT-DPPF,PC71BM,PBDT-DPPF,PC71BM,CCCCCC(CC)Oc1c2cc(-c3ccc(C4=C5C(=O)N(CC(CC)CCCC)C(c6ccco6)=C5C(=O)N4CC(CC)CCCC)o3)sc2c(OCC(CC)CCCC)c2ccsc12,COC(=O)CCCC1(c2ccccc2)C23c4c5ccc6c7cc8c9c%10c(cc%11cc%12c%13c%14c(cc%15c%16ccc-5c2c%16c2c5c%16c%17c(c(c46)c7c9c%17c4c%10c%11c%13c4c%16c%14c%152)C513)C%12)C8,0.57,7.39,42.7,1.8,1.7986520999999995,0.0748833333333618,,,1:2,,,,ITO/PEDOT:PSS/active layer/LiF/Al,conventional,LiF,LiF,PEDOT:PSS,PEDOT:PSS,100.0,chloroform,chloroform,,-5.15,-3.44,,-5.9,-3.9,
110294,10.1021/ma3025738,10.1021/ma3025738,PBDT-DPPF,PC71BM,PBDT-DPPF,PC71BM,CCCCCC(CC)Oc1c2cc(-c3ccc(C4=C5C(=O)N(CC(CC)CCCC)C(c6ccco6)=C5C(=O)N4CC(CC)CCCC)o3)sc2c(OCC(CC)CCCC)c2ccsc12,COC(=O)CCCC1(c2ccccc2)C23c4c5ccc6c7cc8c9c%10c(cc%11cc%12c%13c%14c(cc%15c%16ccc-5c2c%16c2c5c%16c%17c(c(c46)c7c9c%17c4c%10c%11c%13c4c%16c%14c%152)C513)C%12)C8,0.63,8.78,53.3,2.9,2.9482362,1.6633172413792898,,,1:2,CN,CN,4 vol%,ITO/PEDOT:PSS/active layer/LiF/Al,conventional,LiF,LiF,PEDOT:PSS,PEDOT:PSS,100.0,chloroform,chloroform,,-5.15,-3.44,,-5.9,-3.9,
110295,10.1021/ma400177w,10.1021/ma400177w,PzNDTDTBT,PC71BM,PzNDTDTBT,PC71BM,CCCCCCCCCCCCOc1c(OCCCCCCCCCCCC)c(-c2ccc(C3=Cc4cc(OCC(CC)CCCC)c5c6c(cc(OCC(CC)CCCC)c5c4C3)C=CC6)s2)c2nsnc2c1-c1cccs1,COC(=O)CCCC1(c2ccccc2)C23c4c5ccc6c7cc8c9c%10c(cc%11cc%12c%13c%14c(cc%15c%16ccc-5c2c%16c2c5c%16c%17c(c(c46)c7c9c%17c4c%10c%11c%13c4c%16c%14c%152)C513)C%12)C8,0.55,8.21,40.8,1.84,1.8423240000000003,0.1263043478261107,,,1:3,,,,ITO/PEDOT:PSS/active layer/Ca/Al,conventional,Ca,Ca,PEDOT:PSS,PEDOT:PSS,100.0,o-dichlorobenzene,o-DCB,,-5.15,-3.43,,-5.9,-3.9,
110296,10.1021/ma400177w,10.1021/ma400177w,PzNDTDTBT,PC71BM,PzNDTDTBT,PC71BM,CCCCCCCCCCCCOc1c(OCCCCCCCCCCCC)c(-c2ccc(C3=Cc4cc(OCC(CC)CCCC)c5c6c(cc(OCC(CC)CCCC)c5c4C3)C=CC6)s2)c2nsnc2c1-c1cccs1,COC(=O)CCCC1(c2ccccc2)C23c4c5ccc6c7cc8c9c%10c(cc%11cc%12c%13c%14c(cc%15c%16ccc-5c2c%16c2c5c%16c%17c(c(c46)c7c9c%17c4c%10c%11c%13c4c%16c%14c%152)C513)C%12)C8,0.62,8.21,47.7,2.43,2.4280254,0.0812592592592612,,,1:2,,,,ITO/PEDOT:PSS/active layer/Ca/Al,conventional,Ca,Ca,PEDOT:PSS,PEDOT:PSS,100.0,o-dichlorobenzene,o-DCB,,-5.15,-3.43,,-5.9,-3.9,
110297,10.1021/ma400177w,10.1021/ma400177w,PzNDTDTBT,PC71BM,PzNDTDTBT,PC71BM,CCCCCCCCCCCCOc1c(OCCCCCCCCCCCC)c(-c2ccc(C3=Cc4cc(OCC(CC)CCCC)c5c6c(cc(OCC(CC)CCCC)c5c4C3)C=CC6)s2)c2nsnc2c1-c1cccs1,COC(=O)CCCC1(c2ccccc2)C23c4c5ccc6c7cc8c9c%10c(cc%11cc%12c%13c%14c(cc%15c%16ccc-5c2c%16c2c5c%16c%17c(c(c46)c7c9c%17c4c%10c%11c%13c4c%16c%14c%152)C513)C%12)C8,0.64,7.48,31.3,1.5,1.4983936000000002,0.107093333333319,,,1:1,,,,ITO/PEDOT:PSS/active layer/Ca/Al,conventional,Ca,Ca,PEDOT:PSS,PEDOT:PSS,100.0,o-dichlorobenzene,o-DCB,,-5.15,-3.43,,-5.9,-3.9,
110298,10.1021/ma400177w,10.1021/ma400177w,PzNDTDTBT,PC71BM,PzNDTDTBT,PC71BM,CCCCCCCCCCCCOc1c(OCCCCCCCCCCCC)c(-c2ccc(C3=Cc4cc(OCC(CC)CCCC)c5c6c(cc(OCC(CC)CCCC)c5c4C3)C=CC6)s2)c2nsnc2c1-c1cccs1,COC(=O)CCCC1(c2ccccc2)C23c4c5ccc6c7cc8c9c%10c(cc%11cc%12c%13c%14c(cc%15c%16ccc-5c2c%16c2c5c%16c%17c(c(c46)c7c9c%17c4c%10c%11c%13c4c%16c%14c%152)C513)C%12)C8,0.6,8.88,60.5,3.22,3.22344,0.1068322981366424,,,1:2,,,,ITO/PEDOT:PSS/active layer/Ca/Al,conventional,Ca,Ca,PEDOT:PSS,PEDOT:PSS,100.0,o-dichlorobenzene,o-DCB,,-5.15,-3.43,,-5.9,-3.9,
110299,10.1021/ma400177w,10.1021/ma400177w,PzNDTDTBT,PC71BM,PzNDTDTBT,PC71BM,CCCCCCCCCCCCOc1c(OCCCCCCCCCCCC)c(-c2ccc(C3=Cc4cc(OCC(CC)CCCC)c5c6c(cc(OCC(CC)CCCC)c5c4C3)C=CC6)s2)c2nsnc2c1-c1cccs1,COC(=O)CCCC1(c2ccccc2)C23c4c5ccc6c7cc8c9c%10c(cc%11cc%12c%13c%14c(cc%15c%16ccc-5c2c%16c2c5c%16c%17c(c(c46)c7c9c%17c4c%10c%11c%13c4c%16c%14c%152)C513)C%12)C8,0.57,8.7,56.9,2.82,2.821671,0.0592553191489196,,,1:2,,,,ITO/PEDOT:PSS/active layer/Ca/Al,conventional,Ca,Ca,PEDOT:PSS,PEDOT:PSS,100.0,o-dichlorobenzene,o-DCB,,-5.15,-3.43,,-5.9,-3.9,
110300,10.1021/ma400177w,10.1021/ma400177w,PzNDTDTBO,PC71BM,PzNDTDTBO,PC71BM,CCCCCCCCCCCCOc1c(OCCCCCCCCCCCC)c(-c2ccc(C3=Cc4cc(OCC(CC)CCCC)c5c6c(cc(OCC(CC)CCCC)c5c4C3)C=CC6)s2)c2nonc2c1-c1cccs1,COC(=O)CCCC1(c2ccccc2)C23c4c5ccc6c7cc8c9c%10c(cc%11cc%12c%13c%14c(cc%15c%16ccc-5c2c%16c2c5c%16c%17c(c(c46)c7c9c%17c4c%10c%11c%13c4c%16c%14c%152)C513)C%12)C8,0.73,7.72,56.4,3.18,3.1784783999999995,0.0478490566037949,,,1:2,,,,ITO/PEDOT:PSS/active layer/Ca/Al,conventional,Ca,Ca,PEDOT:PSS,PEDOT:PSS,100.0,o-dichlorobenzene,o-DCB,,-5.3,-3.38,,-5.9,-3.9,
110301,10.1021/ma400177w,10.1021/ma400177w,PzNDTDTBO,PC71BM,PzNDTDTBO,PC71BM,CCCCCCCCCCCCOc1c(OCCCCCCCCCCCC)c(-c2ccc(C3=Cc4cc(OCC(CC)CCCC)c5c6c(cc(OCC(CC)CCCC)c5c4C3)C=CC6)s2)c2nonc2c1-c1cccs1,COC(=O)CCCC1(c2ccccc2)C23c4c5ccc6c7cc8c9c%10c(cc%11cc%12c%13c%14c(cc%15c%16ccc-5c2c%16c2c5c%16c%17c(c(c46)c7c9c%17c4c%10c%11c%13c4c%16c%14c%152)C513)C%12)C8,0.74,9.83,55.3,4.02,4.0226326,0.0654875621890571,,,1:1,,,,ITO/PEDOT:PSS/active layer/Ca/Al,conventional,Ca,Ca,PEDOT:PSS,PEDOT:PSS,100.0,o-dichlorobenzene,o-DCB,,-5.3,-3.38,,-5.9,-3.9,
110302,10.1021/ma400177w,10.1021/ma400177w,PzNDTDTBO,PC71BM,PzNDTDTBO,PC71BM,CCCCCCCCCCCCOc1c(OCCCCCCCCCCCC)c(-c2ccc(C3=Cc4cc(OCC(CC)CCCC)c5c6c(cc(OCC(CC)CCCC)c5c4C3)C=CC6)s2)c2nonc2c1-c1cccs1,COC(=O)CCCC1(c2ccccc2)C23c4c5ccc6c7cc8c9c%10c(cc%11cc%12c%13c%14c(cc%15c%16ccc-5c2c%16c2c5c%16c%17c(c(c46)c7c9c%17c4c%10c%11c%13c4c%16c%14c%152)C513)C%12)C8,0.76,10.35,55.5,4.37,4.36563,0.1000000000000149,,,1.5:1,,,,ITO/PEDOT:PSS/active layer/Ca/Al,conventional,Ca,Ca,PEDOT:PSS,PEDOT:PSS,100.0,o-dichlorobenzene,o-DCB,,-5.3,-3.38,,-5.9,-3.9,
110303,10.1021/ma400177w,10.1021/ma400177w,PzNDTDTBO,PC71BM,PzNDTDTBO,PC71BM,CCCCCCCCCCCCOc1c(OCCCCCCCCCCCC)c(-c2ccc(C3=Cc4cc(OCC(CC)CCCC)c5c6c(cc(OCC(CC)CCCC)c5c4C3)C=CC6)s2)c2nonc2c1-c1cccs1,COC(=O)CCCC1(c2ccccc2)C23c4c5ccc6c7cc8c9c%10c(cc%11cc%12c%13c%14c(cc%15c%16ccc-5c2c%16c2c5c%16c%17c(c(c46)c7c9c%17c4c%10c%11c%13c4c%16c%14c%152)C513)C%12)C8,0.73,7.83,60.8,3.48,3.4752672,0.1360000000000186,,,2:1,,,,ITO/PEDOT:PSS/active layer/Ca/Al,conventional,Ca,Ca,PEDOT:PSS,PEDOT:PSS,100.0,o-dichlorobenzene,o-DCB,,-5.3,-3.38,,-5.9,-3.9,
110304,10.1021/ma400177w,10.1021/ma400177w,PzNDTDTBO,PC71BM,PzNDTDTBO,PC71BM,CCCCCCCCCCCCOc1c(OCCCCCCCCCCCC)c(-c2ccc(C3=Cc4cc(OCC(CC)CCCC)c5c6c(cc(OCC(CC)CCCC)c5c4C3)C=CC6)s2)c2nonc2c1-c1cccs1,COC(=O)CCCC1(c2ccccc2)C23c4c5ccc6c7cc8c9c%10c(cc%11cc%12c%13c%14c(cc%15c%16ccc-5c2c%16c2c5c%16c%17c(c(c46)c7c9c%17c4c%10c%11c%13c4c%16c%14c%152)C513)C%12)C8,0.74,10.01,62.5,4.63,4.629625,0.0080993520518361,,,1.5:1,"1,8-diiodooctane (DIO)",,1%,ITO/PEDOT:PSS/active layer/Ca/Al,conventional,Ca,Ca,PEDOT:PSS,PEDOT:PSS,100.0,o-dichlorobenzene,o-DCB,,-5.3,-3.38,,-5.9,-3.9,
110305,10.1021/ma400177w,10.1021/ma400177w,PzNDTDTBO,PC71BM,PzNDTDTBO,PC71BM,CCCCCCCCCCCCOc1c(OCCCCCCCCCCCC)c(-c2ccc(C3=Cc4cc(OCC(CC)CCCC)c5c6c(cc(OCC(CC)CCCC)c5c4C3)C=CC6)s2)c2nonc2c1-c1cccs1,COC(=O)CCCC1(c2ccccc2)C23c4c5ccc6c7cc8c9c%10c(cc%11cc%12c%13c%14c(cc%15c%16ccc-5c2c%16c2c5c%16c%17c(c(c46)c7c9c%17c4c%10c%11c%13c4c%16c%14c%152)C513)C%12)C8,0.74,10.46,65.5,5.07,5.069962,0.0007495069033527,,,1.5:1,,,,ITO/PEDOT:PSS/active layer/Ca/Al,conventional,Ca,Ca,PEDOT:PSS,PEDOT:PSS,100.0,o-dichlorobenzene,o-DCB,,-5.3,-3.38,,-5.9,-3.9,
110306,10.1021/ma400177w,10.1021/ma400177w,PzNDTTPD,PC71BM,PzNDTTPD,PC71BM,CCCCCCCCCCC(CCCCCCCC)CN1C(=O)c2csc(-c3cc4cc(OCC(CC)CCCC)c5c6sccc6cc(OCC(CC)CCCC)c5c4s3)c2C1=O,COC(=O)CCCC1(c2ccccc2)C23c4c5ccc6c7cc8c9c%10c(cc%11cc%12c%13c%14c(cc%15c%16ccc-5c2c%16c2c5c%16c%17c(c(c46)c7c9c%17c4c%10c%11c%13c4c%16c%14c%152)C513)C%12)C8,0.91,9.03,64.0,5.26,5.259072,0.0176425855513315,,,1:1,,,,ITO/PEDOT:PSS/active layer/Ca/Al,conventional,Ca,Ca,PEDOT:PSS,PEDOT:PSS,100.0,o-dichlorobenzene,o-DCB,,-5.38,-3.43,,-5.9,-3.9,
110307,10.1021/ma400355w,10.1021/ma400355w,PIDT-EHNT,PC71BM,PIDT-EHNT,PC71BM,CCCCCCCCc1ccc(C2(c3ccc(CCCCCCCC)cc3)c3cc4c(cc3-c3sccc32)C(c2ccc(CCCCCCCC)cc2)(c2ccc(CCCCCCCC)cc2)c2cc(-c3sc(-c5cc6c(cc(-c7cc(CC(CC)CCCC)cs7)c7nsnc76)c6nsnc56)cc3CC(CC)CCCC)sc2-4)cc1,COC(=O)CCCC1(c2ccccc2)C23c4c5ccc6c7cc8c9c%10c(cc%11cc%12c%13c%14c(cc%15c%16ccc-5c2c%16c2c5c%16c%17c(c(c46)c7c9c%17c4c%10c%11c%13c4c%16c%14c%152)C513)C%12)C8,0.86,4.33,40.0,1.49,1.48952,0.0322147651006735,1.34,1.49,1:2,,,,ITO/PEDOT:PSS/active layer/PFN/Al,conventional,PFN,PFN,PEDOT:PSS,PEDOT:PSS,80.0,chlorobenzene,chlorobenzene,,-5.48,-3.79,,-5.9,-3.9,
110308,10.1021/ma400355w,10.1021/ma400355w,PIDT-DTNT,PC71BM,PIDT-DTNT,PC71BM,CCCCCCCCc1ccc(C2(c3ccc(CCCCCCCC)cc3)c3cc4c(cc3-c3sccc32)C(c2ccc(CCCCCCCC)cc2)(c2ccc(CCCCCCCC)cc2)c2cc(-c3sc(-c5cc6c(cc(-c7cc(CCCCCC)cs7)c7nsnc76)c6nsnc56)cc3CCCCCC)sc2-4)cc1,COC(=O)CCCC1(c2ccccc2)C23c4c5ccc6c7cc8c9c%10c(cc%11cc%12c%13c%14c(cc%15c%16ccc-5c2c%16c2c5c%16c%17c(c(c46)c7c9c%17c4c%10c%11c%13c4c%16c%14c%152)C513)C%12)C8,0.8,8.26,45.0,2.97,2.9736,0.1212121212121228,2.52,2.97,1:2,,,,ITO/PEDOT:PSS/active layer/PFN/Al,conventional,PFN,PFN,PEDOT:PSS,PEDOT:PSS,80.0,chlorobenzene,chlorobenzene,,-5.48,-3.83,,-5.9,-3.9,
110309,10.1021/ma400355w,10.1021/ma400355w,PIDT-C12NT,PC71BM,PIDT-C12NT,PC71BM,CCCCCCCCCCCCc1ccsc1-c1ccc(-c2cc3c(cc(-c4ccc(-c5sc(-c6cc7c(s6)-c6cc8c(cc6C7(c6ccc(CCCCCCCC)cc6)c6ccc(CCCCCCCC)cc6)-c6sccc6C8(c6ccc(CCCCCCCC)cc6)c6ccc(CCCCCCCC)cc6)cc5CCCCCCCCCCCC)s4)c4nsnc43)c3nsnc23)s1,COC(=O)CCCC1(c2ccccc2)C23c4c5ccc6c7cc8c9c%10c(cc%11cc%12c%13c%14c(cc%15c%16ccc-5c2c%16c2c5c%16c%17c(c(c46)c7c9c%17c4c%10c%11c%13c4c%16c%14c%152)C513)C%12)C8,0.9,10.21,55.0,5.05,5.053950000000001,0.0782178217822069,4.88,5.05,1:2,,,,ITO/PEDOT:PSS/active layer/PFN/Al,conventional,PFN,PFN,PEDOT:PSS,PEDOT:PSS,80.0,chlorobenzene,chlorobenzene,,-5.52,-3.88,,-5.9,-3.9,
110310,10.1021/ma4005555,10.1021/ma4005555,P(BDT-TT-BO),PC71BM,P(BDT-TT-BO),PC71BM,CCCCCCCCCCC(CCCCCCCC)COc1c2cc(-c3cc4sc(-c5c(OCCCCCCCC)c(OCCCCCCCC)c(-c6cc7sccc7s6)c6nonc56)cc4s3)sc2c(OCC(CCCCCCCC)CCCCCCCCCC)c2ccsc12,COC(=O)CCCC1(c2ccccc2)C23c4c5ccc6c7cc8c9c%10c(cc%11cc%12c%13c%14c(cc%15c%16ccc-5c2c%16c2c5c%16c%17c(c(c46)c7c9c%17c4c%10c%11c%13c4c%16c%14c%152)C513)C%12)C8,0.79,10.08,64.1,5.1,5.1044112,0.086494117647073,,,1:1,,,,ITO/PEDOT:PSS/active layer/Ca/Al,conventional,Ca,Ca,PEDOT:PSS,PEDOT:PSS,115.0,o-dichlorobenzene,o-DCB,,-5.31,-3.52,,-5.9,-3.9,
110311,10.1021/ma4005555,10.1021/ma4005555,P(BDT-TT-BO),PC71BM,P(BDT-TT-BO),PC71BM,CCCCCCCCCCC(CCCCCCCC)COc1c2cc(-c3cc4sc(-c5c(OCCCCCCCC)c(OCCCCCCCC)c(-c6cc7sccc7s6)c6nonc56)cc4s3)sc2c(OCC(CCCCCCCC)CCCCCCCCCC)c2ccsc12,COC(=O)CCCC1(c2ccccc2)C23c4c5ccc6c7cc8c9c%10c(cc%11cc%12c%13c%14c(cc%15c%16ccc-5c2c%16c2c5c%16c%17c(c(c46)c7c9c%17c4c%10c%11c%13c4c%16c%14c%152)C513)C%12)C8,0.78,11.76,64.4,5.91,5.9072832,0.0459695431472075,,,1:1.2,,,,ITO/PEDOT:PSS/active layer/Ca/Al,conventional,Ca,Ca,PEDOT:PSS,PEDOT:PSS,106.0,o-dichlorobenzene,o-DCB,,-5.31,-3.52,,-5.9,-3.9,
110312,10.1021/ma4005555,10.1021/ma4005555,P(BDT-TT-BO),PC71BM,P(BDT-TT-BO),PC71BM,CCCCCCCCCCC(CCCCCCCC)COc1c2cc(-c3cc4sc(-c5c(OCCCCCCCC)c(OCCCCCCCC)c(-c6cc7sccc7s6)c6nonc56)cc4s3)sc2c(OCC(CCCCCCCC)CCCCCCCCCC)c2ccsc12,COC(=O)CCCC1(c2ccccc2)C23c4c5ccc6c7cc8c9c%10c(cc%11cc%12c%13c%14c(cc%15c%16ccc-5c2c%16c2c5c%16c%17c(c(c46)c7c9c%17c4c%10c%11c%13c4c%16c%14c%152)C513)C%12)C8,0.77,10.69,64.9,5.34,5.3421137,0.039582397003741,,,1:1.5,,,,ITO/PEDOT:PSS/active layer/Ca/Al,conventional,Ca,Ca,PEDOT:PSS,PEDOT:PSS,102.0,o-dichlorobenzene,o-DCB,,-5.31,-3.52,,-5.9,-3.9,
110313,10.1021/ma4005555,10.1021/ma4005555,P(BDT-TT-BO),PC71BM,P(BDT-TT-BO),PC71BM,CCCCCCCCCCC(CCCCCCCC)COc1c2cc(-c3cc4sc(-c5c(OCCCCCCCC)c(OCCCCCCCC)c(-c6cc7sccc7s6)c6nonc56)cc4s3)sc2c(OCC(CCCCCCCC)CCCCCCCCCC)c2ccsc12,COC(=O)CCCC1(c2ccccc2)C23c4c5ccc6c7cc8c9c%10c(cc%11cc%12c%13c%14c(cc%15c%16ccc-5c2c%16c2c5c%16c%17c(c(c46)c7c9c%17c4c%10c%11c%13c4c%16c%14c%152)C513)C%12)C8,0.75,13.38,62.4,6.26,6.261839999999999,0.0293929712460003,,,1:1.2,DIO,DIO,3 vol % DIO,ITO/PEDOT:PSS/active layer/Ca/Al,conventional,Ca,Ca,PEDOT:PSS,PEDOT:PSS,100.0,o-dichlorobenzene,o-DCB,,-5.31,-3.52,,-5.9,-3.9,
110314,10.1021/ma4005555,10.1021/ma4005555,P(BDT-TT-BO),PC71BM,P(BDT-TT-BO),PC71BM,CCCCCCCCCCC(CCCCCCCC)COc1c2cc(-c3cc4sc(-c5c(OCCCCCCCC)c(OCCCCCCCC)c(-c6cc7sccc7s6)c6nonc56)cc4s3)sc2c(OCC(CCCCCCCC)CCCCCCCCCC)c2ccsc12,COC(=O)CCCC1(c2ccccc2)C23c4c5ccc6c7cc8c9c%10c(cc%11cc%12c%13c%14c(cc%15c%16ccc-5c2c%16c2c5c%16c%17c(c(c46)c7c9c%17c4c%10c%11c%13c4c%16c%14c%152)C513)C%12)C8,0.76,13.87,66.6,7.05,7.020439199999999,0.4193021276595816,,,1:1.2,DIO,DIO,3 vol % DIO,ITO/PFN/active layer/MoO3/Al,inverted,PFN,PFN,MoO3,MoO3,95.0,o-dichlorobenzene,o-DCB,,-5.31,-3.52,,-5.9,-3.9,
110315,10.1021/ma4005555,10.1021/ma4005555,P(BDT-TT-BT),PC71BM,P(BDT-TT-BT),PC71BM,CCCCCCC(CCCC)COc1c(OCC(CCCC)CCCCCC)c(-c2cc3sc(-c4cc5c(-c6ccc(CC(CC)CCCC)s6)c6sccc6c(-c6ccc(CC(CC)CCCC)s6)c5s4)cc3s2)c2nsnc2c1-c1cc2sccc2s1,COC(=O)CCCC1(c2ccccc2)C23c4c5ccc6c7cc8c9c%10c(cc%11cc%12c%13c%14c(cc%15c%16ccc-5c2c%16c2c5c%16c%17c(c(c46)c7c9c%17c4c%10c%11c%13c4c%16c%14c%152)C513)C%12)C8,0.69,11.34,63.0,4.93,4.929498,0.0101825557809331,,,1:1.5,,,,ITO/PEDOT:PSS/active layer/Ca/Al,conventional,Ca,Ca,PEDOT:PSS,PEDOT:PSS,126.0,o-dichlorobenzene,o-DCB,,-5.09,-3.36,,-5.9,-3.9,
110316,10.1021/ma401415g,10.1021/ma401415g,PIDSBT-OCH8,PC71BM,PIDSBT-OCH8,PC71BM,CCCCCCCCOc1ccc(C2(c3ccc(OCCCCCCCC)cc3)c3cc4c(cc3-c3[se]ccc32)C(c2ccc(OCCCCCCCC)cc2)(c2ccc(OCCCCCCCC)cc2)c2cc(-c3cccc5nsnc35)[se]c2-4)cc1,COC(=O)CCCC1(c2ccccc2)C23c4c5ccc6c7cc8c9c%10c(cc%11cc%12c%13c%14c(cc%15c%16ccc-5c2c%16c2c5c%16c%17c(c(c46)c7c9c%17c4c%10c%11c%13c4c%16c%14c%152)C513)C%12)C8,0.76,8.45,41.0,2.6,2.63302,1.269999999999985,,,1:4,,,,ITO/PEDOT:PSS/active layer/Ca/Al,conventional,Ca,Ca,PEDOT:PSS,PEDOT:PSS,,o-dichlorobenzene,o-DCB,,-5.28,-3.45,,-5.9,-3.9,
110317,10.1021/ma401415g,10.1021/ma401415g,PIDSBT-C6,PC71BM,PIDSBT-C6,PC71BM,CCCCCCc1ccc(C2(c3ccc(CCCCCC)cc3)c3cc4c(cc3-c3[se]ccc32)C(c2ccc(CCCCCC)cc2)(c2ccc(CCCCCC)cc2)c2cc(-c3cccc5nsnc35)[se]c2-4)cc1,COC(=O)CCCC1(c2ccccc2)C23c4c5ccc6c7cc8c9c%10c(cc%11cc%12c%13c%14c(cc%15c%16ccc-5c2c%16c2c5c%16c%17c(c(c46)c7c9c%17c4c%10c%11c%13c4c%16c%14c%152)C513)C%12)C8,0.76,11.24,45.0,3.9,3.84408,1.433846153846153,,,1:4,,,,ITO/PEDOT:PSS/active layer/Ca/Al,conventional,Ca,Ca,PEDOT:PSS,PEDOT:PSS,,o-dichlorobenzene,o-DCB,,-5.28,-3.51,,-5.9,-3.9,
110318,10.1021/ma401415g,10.1021/ma401415g,PIDSFBT-OCH8,PC71BM,PIDSFBT-OCH8,PC71BM,CCCCCCCCOc1ccc(C2(c3ccc(OCCCCCCCC)cc3)c3cc4c(cc3-c3[se]ccc32)C(c2ccc(OCCCCCCCC)cc2)(c2ccc(OCCCCCCCC)cc2)c2cc(-c3c(F)c(F)cc5nsnc35)[se]c2-4)cc1,COC(=O)CCCC1(c2ccccc2)C23c4c5ccc6c7cc8c9c%10c(cc%11cc%12c%13c%14c(cc%15c%16ccc-5c2c%16c2c5c%16c%17c(c(c46)c7c9c%17c4c%10c%11c%13c4c%16c%14c%152)C513)C%12)C8,0.86,6.72,32.0,1.9,1.849344,2.6661052631578968,,,1:3,,,,ITO/PEDOT:PSS/active layer/Ca/Al,conventional,Ca,Ca,PEDOT:PSS,PEDOT:PSS,,o-dichlorobenzene,o-DCB,,-5.32,-3.57,,-5.9,-3.9,
110319,10.1021/ma401415g,10.1021/ma401415g,PIDSFBT-C6,PC71BM,PIDSFBT-C6,PC71BM,CCCCCCc1ccc(C2(c3ccc(CCCCCC)cc3)c3cc4c(cc3-c3[se]ccc32)C(c2ccc(CCCCCC)cc2)(c2ccc(CCCCCC)cc2)c2cc(-c3c(F)c(F)cc5nsnc35)[se]c2-4)cc1,COC(=O)CCCC1(c2ccccc2)C23c4c5ccc6c7cc8c9c%10c(cc%11cc%12c%13c%14c(cc%15c%16ccc-5c2c%16c2c5c%16c%17c(c(c46)c7c9c%17c4c%10c%11c%13c4c%16c%14c%152)C513)C%12)C8,0.84,9.67,47.0,3.8,3.817716,0.4662105263157912,,,1:3,,,,ITO/PEDOT:PSS/active layer/Ca/Al,conventional,Ca,Ca,PEDOT:PSS,PEDOT:PSS,,o-dichlorobenzene,o-DCB,,-5.38,-3.61,,-5.9,-3.9,
110320,10.1021/ma401415g,10.1021/ma401415g,PIDSTPD-C6,PC71BM,PIDSTPD-C6,PC71BM,CCCCCCCCN1C(=O)c2csc(-c3cc4c([se]3)-c3cc5c(cc3C4(c3ccc(CCCCCC)cc3)c3ccc(CCCCCC)cc3)-c3[se]ccc3C5(c3ccc(CCCCCC)cc3)c3ccc(CCCCCC)cc3)c2C1=O,COC(=O)CCCC1(c2ccccc2)C23c4c5ccc6c7cc8c9c%10c(cc%11cc%12c%13c%14c(cc%15c%16ccc-5c2c%16c2c5c%16c%17c(c(c46)c7c9c%17c4c%10c%11c%13c4c%16c%14c%152)C513)C%12)C8,0.92,7.96,51.0,3.8,3.734832,1.71494736842105,,,1:4,,,,ITO/PEDOT:PSS/active layer/Ca/Al,conventional,Ca,Ca,PEDOT:PSS,PEDOT:PSS,,o-dichlorobenzene,o-DCB,,-5.43,-3.28,,-5.9,-3.9,
110321,10.1021/ma401415g,10.1021/ma401415g,PIDSTPD-C6,PC71BM,PIDSTPD-C6,PC71BM,CCCCCCCCN1C(=O)c2csc(-c3cc4c([se]3)-c3cc5c(cc3C4(c3ccc(CCCCCC)cc3)c3ccc(CCCCCC)cc3)-c3[se]ccc3C5(c3ccc(CCCCCC)cc3)c3ccc(CCCCCC)cc3)c2C1=O,COC(=O)CCCC1(c2ccccc2)C23c4c5ccc6c7cc8c9c%10c(cc%11cc%12c%13c%14c(cc%15c%16ccc-5c2c%16c2c5c%16c%17c(c(c46)c7c9c%17c4c%10c%11c%13c4c%16c%14c%152)C513)C%12)C8,0.92,9.77,50.0,4.6,4.4942,2.2999999999999883,,,1:4,5 vol % CN,CN,5 vol%,ITO/PEDOT:PSS/active layer/Ca/Al,conventional,Ca,Ca,PEDOT:PSS,PEDOT:PSS,,o-dichlorobenzene,o-DCB,,-5.43,-3.28,,-5.9,-3.9,
110322,10.1021/ma401846n,10.1021/ma401846n,P1,PC71BM,P1,PC71BM,CCCCCCCCc1cc(-c2c(-c3cccs3)sc3c(-c4cc(CCCCCCCC)c(CCCCCCCC)s4)c(-c4ccc(-c5cccc6nsnc56)s4)sc23)sc1CCCCCCCC,COC(=O)CCCC1(c2ccccc2)C23c4c5ccc6c7cc8c9c%10c(cc%11cc%12c%13c%14c(cc%15c%16ccc-5c2c%16c2c5c%16c%17c(c(c46)c7c9c%17c4c%10c%11c%13c4c%16c%14c%152)C513)C%12)C8,0.822,9.12,54.61,4.25,4.093915104,3.672585788235301,4.1,4.25,1:1.5,,,,ITO/MoO3/active layer/Ca/Al,,Ca,Ca,MoO3,MoO3,,o-DCB,o-DCB,,-5.34,-3.53,,-5.9,-3.9,
110323,10.1021/ma401846n,10.1021/ma401846n,P2,PC71BM,P2,PC71BM,,COC(=O)CCCC1(c2ccccc2)C23c4c5ccc6c7cc8c9c%10c(cc%11cc%12c%13c%14c(cc%15c%16ccc-5c2c%16c2c5c%16c%17c(c(c46)c7c9c%17c4c%10c%11c%13c4c%16c%14c%152)C513)C%12)C8,0.683,4.88,40.53,1.46,1.3508811120000002,7.47389643835615,1.33,1.46,1:1.5,,,,ITO/MoO3/active layer/Ca/Al,,Ca,Ca,MoO3,MoO3,,o-DCB,o-DCB,,-5.34,-3.58,,-5.9,-3.9,
110324,10.1021/ma401846n,10.1021/ma401846n,P3,PC71BM,P3,PC71BM,CCCCCCc1csc(-c2ccc(-c3cc(CCCCCC)c(/C=C/c4csc(-c5cc6c(OCC(CC)CCCC)c7sc(-c8ccc(C9=C%10C(=O)N(CC(CC)CCCC)C(c%11ccc(-c%12cc%13c(OCC(CC)CCCC)c%14sccc%14c(OCC(CC)CCCC)c%13s%12)s%11)=C%10C(=O)N9CC(CC)CCCC)s8)cc7c(OCC(CC)CCCC)c6s5)c4)s3)c3nsnc23)c1,COC(=O)CCCC1(c2ccccc2)C23c4c5ccc6c7cc8c9c%10c(cc%11cc%12c%13c%14c(cc%15c%16ccc-5c2c%16c2c5c%16c%17c(c(c46)c7c9c%17c4c%10c%11c%13c4c%16c%14c%152)C513)C%12)C8,0.832,6.15,49.29,2.68,2.5220707200000003,5.892883582089546,2.53,2.68,1:1.5,,,,ITO/MoO3/active layer/Ca/Al,,Ca,Ca,MoO3,MoO3,,o-DCB,o-DCB,,-5.31,-3.6,,-5.9,-3.9,
110325,10.1021/ma401846n,10.1021/ma401846n,P4,PC71BM,P4,PC71BM,,COC(=O)CCCC1(c2ccccc2)C23c4c5ccc6c7cc8c9c%10c(cc%11cc%12c%13c%14c(cc%15c%16ccc-5c2c%16c2c5c%16c%17c(c(c46)c7c9c%17c4c%10c%11c%13c4c%16c%14c%152)C513)C%12)C8,0.896,6.61,41.18,2.45,2.438910208,0.4526445714285685,2.44,2.45,1:1.5,,,,ITO/MoO3/active layer/Ca/Al,,Ca,Ca,MoO3,MoO3,,o-DCB,o-DCB,,-5.35,-3.6,,-5.9,-3.9,
110326,10.1021/ma401846n,10.1021/ma401846n,P5,PC71BM,P5,PC71BM,,COC(=O)CCCC1(c2ccccc2)C23c4c5ccc6c7cc8c9c%10c(cc%11cc%12c%13c%14c(cc%15c%16ccc-5c2c%16c2c5c%16c%17c(c(c46)c7c9c%17c4c%10c%11c%13c4c%16c%14c%152)C513)C%12)C8,0.804,6.77,60.4,3.68,3.28762032,10.662491304347837,3.3,3.68,1:1.5,,,,ITO/MoO3/active layer/Ca/Al,,Ca,Ca,MoO3,MoO3,,o-DCB,o-DCB,,-5.4,-3.66,,-5.9,-3.9,
110327,10.1021/ma401846n,10.1021/ma401846n,P6,PC71BM,P6,PC71BM,,COC(=O)CCCC1(c2ccccc2)C23c4c5ccc6c7cc8c9c%10c(cc%11cc%12c%13c%14c(cc%15c%16ccc-5c2c%16c2c5c%16c%17c(c(c46)c7c9c%17c4c%10c%11c%13c4c%16c%14c%152)C513)C%12)C8,0.85,5.47,35.62,1.72,1.6561518999999998,3.7120988372093136,1.66,1.72,1:1.5,,,,ITO/MoO3/active layer/Ca/Al,,Ca,Ca,MoO3,MoO3,,o-DCB,o-DCB,,-5.37,-3.69,,-5.9,-3.9,
110328,10.1021/ma500333r,10.1021/ma500333r,PIDT-OHBPz,PC61BM,PIDT-OHBPz,PC61BM,CCCCCCCCc1ccc2c3ccc(CCCCCCCC)cc3c3nc4c(-c5cc6c(s5)-c5cc7c(cc5C6(c5ccc(CCCCCC)cc5)c5ccc(CCCCCC)cc5)-c5sccc5C7(c5ccc(CCCCCC)cc5)c5ccc(CCCCCC)cc5)cccc4nc3c2c1,COC(=O)CCCC1(c2ccccc2)C23c4c5c6c7c8c9c(c%10c%11c2c2c%12c4c4c%13c5c5c7c7c8c8c%14c9c%10c9c%10c%11c2c2c%11c%12c4c4c%12c%13c5c5c7c7c8c8c%14c9c9c%10c2c2c%11c4c4c%12c5c7c5c8c9c2c45)C613,0.88,6.16,38.31,2.08,2.07670848,0.1582461538461481,,,1:1,,,,ITO/ZnO/PFN/polymer:PC61BM/MoO3/Al,inverted,,,,,,,,,-5.27,-3.31,,-6.1,-3.7,
110329,10.1021/ma500333r,10.1021/ma500333r,PIDT-OHBPz,PC61BM,PIDT-OHBPz,PC61BM,CCCCCCCCc1ccc2c3ccc(CCCCCCCC)cc3c3nc4c(-c5cc6c(s5)-c5cc7c(cc5C6(c5ccc(CCCCCC)cc5)c5ccc(CCCCCC)cc5)-c5sccc5C7(c5ccc(CCCCCC)cc5)c5ccc(CCCCCC)cc5)cccc4nc3c2c1,COC(=O)CCCC1(c2ccccc2)C23c4c5c6c7c8c9c(c%10c%11c2c2c%12c4c4c%13c5c5c7c7c8c8c%14c9c%10c9c%10c%11c2c2c%11c%12c4c4c%12c%13c5c5c7c7c8c8c%14c9c9c%10c2c2c%11c4c4c%12c5c7c5c8c9c2c45)C613,0.83,8.0,56.57,3.75,3.756248,0.1666133333333282,,,1:2,,,,ITO/ZnO/PFN/polymer:PC61BM/MoO3/Al,inverted,,,,,80.0,"1,2-dichlorobenzene",,110.0,-5.27,-3.31,,-6.1,-3.7,
110330,10.1021/ma500333r,10.1021/ma500333r,PIDT-OHBPz,PC61BM,PIDT-OHBPz,PC61BM,CCCCCCCCc1ccc2c3ccc(CCCCCCCC)cc3c3nc4c(-c5cc6c(s5)-c5cc7c(cc5C6(c5ccc(CCCCCC)cc5)c5ccc(CCCCCC)cc5)-c5sccc5C7(c5ccc(CCCCCC)cc5)c5ccc(CCCCCC)cc5)cccc4nc3c2c1,COC(=O)CCCC1(c2ccccc2)C23c4c5c6c7c8c9c(c%10c%11c2c2c%12c4c4c%13c5c5c7c7c8c8c%14c9c%10c9c%10c%11c2c2c%11c%12c4c4c%12c%13c5c5c7c7c8c8c%14c9c9c%10c2c2c%11c4c4c%12c5c7c5c8c9c2c45)C613,0.82,6.99,53.03,3.04,3.03957354,0.0140282894736811,,,1:3,,,,ITO/ZnO/PFN/polymer:PC61BM/MoO3/Al,inverted,,,,,80.0,"1,2-dichlorobenzene",,110.0,-5.27,-3.31,,-6.1,-3.7,
110331,10.1021/ma500333r,10.1021/ma500333r,PIDT-OFBPz,PC61BM,PIDT-OFBPz,PC61BM,CCCCCCCCc1ccc2c3ccc(CCCCCCCC)cc3c3nc4c(-c5cc6c(s5)-c5cc7c(cc5C6(c5ccc(CCCCCC)cc5)c5ccc(CCCCCC)cc5)-c5sccc5C7(c5ccc(CCCCCC)cc5)c5ccc(CCCCCC)cc5)c(F)c(F)cc4nc3c2c1,COC(=O)CCCC1(c2ccccc2)C23c4c5c6c7c8c9c(c%10c%11c2c2c%12c4c4c%13c5c5c7c7c8c8c%14c9c%10c9c%10c%11c2c2c%11c%12c4c4c%12c%13c5c5c7c7c8c8c%14c9c9c%10c2c2c%11c4c4c%12c5c7c5c8c9c2c45)C613,0.99,7.82,40.09,3.1,3.1036876200000005,0.1189554838709821,,,1:1,,,,ITO/ZnO/PFN/polymer:PC61BM/MoO3/Al,inverted,,,,,80.0,"1,2-dichlorobenzene",,110.0,-5.45,-3.56,,-6.1,-3.7,
110332,10.1021/ma500333r,10.1021/ma500333r,PIDT-OFBPz,PC61BM,PIDT-OFBPz,PC61BM,CCCCCCCCc1ccc2c3ccc(CCCCCCCC)cc3c3nc4c(-c5cc6c(s5)-c5cc7c(cc5C6(c5ccc(CCCCCC)cc5)c5ccc(CCCCCC)cc5)-c5sccc5C7(c5ccc(CCCCCC)cc5)c5ccc(CCCCCC)cc5)c(F)c(F)cc4nc3c2c1,COC(=O)CCCC1(c2ccccc2)C23c4c5c6c7c8c9c(c%10c%11c2c2c%12c4c4c%13c5c5c7c7c8c8c%14c9c%10c9c%10c%11c2c2c%11c%12c4c4c%12c%13c5c5c7c7c8c8c%14c9c9c%10c2c2c%11c4c4c%12c5c7c5c8c9c2c45)C613,0.97,8.96,58.99,5.13,5.12693888,0.0596709551656903,,,1:2,,,,ITO/ZnO/PFN/polymer:PC61BM/MoO3/Al,inverted,,,,,80.0,"1,2-dichlorobenzene",,110.0,-5.45,-3.56,,-6.1,-3.7,
110333,10.1021/ma500333r,10.1021/ma500333r,PIDT-OFBPz,PC61BM,PIDT-OFBPz,PC61BM,CCCCCCCCc1ccc2c3ccc(CCCCCCCC)cc3c3nc4c(-c5cc6c(s5)-c5cc7c(cc5C6(c5ccc(CCCCCC)cc5)c5ccc(CCCCCC)cc5)-c5sccc5C7(c5ccc(CCCCCC)cc5)c5ccc(CCCCCC)cc5)c(F)c(F)cc4nc3c2c1,COC(=O)CCCC1(c2ccccc2)C23c4c5c6c7c8c9c(c%10c%11c2c2c%12c4c4c%13c5c5c7c7c8c8c%14c9c%10c9c%10c%11c2c2c%11c%12c4c4c%12c%13c5c5c7c7c8c8c%14c9c9c%10c2c2c%11c4c4c%12c5c7c5c8c9c2c45)C613,0.96,7.68,53.28,3.93,3.92822784,0.0450931297709985,,,1:3,,,,ITO/ZnO/PFN/polymer:PC61BM/MoO3/Al,inverted,,,,,80.0,"1,2-dichlorobenzene",,110.0,-5.45,-3.56,,-6.1,-3.7,
110334,10.1021/ma500333r,10.1021/ma500333r,PIDT-OBPQ,PC61BM,PCTDT,PC61BM,CCCCCCCCc1ccc2c3ccc(CCCCCCCC)cc3c3nc4c(-c5cc6c(s5)-c5cc7c(cc5C6(c5ccc(CCCCCC)cc5)c5ccc(CCCCCC)cc5)-c5sccc5C7(c5ccc(CCCCCC)cc5)c5ccc(CCCCCC)cc5)cncc4nc3c2c1,COC(=O)CCCC1(c2ccccc2)C23c4c5c6c7c8c9c(c%10c%11c2c2c%12c4c4c%13c5c5c7c7c8c8c%14c9c%10c9c%10c%11c2c2c%11c%12c4c4c%12c%13c5c5c7c7c8c8c%14c9c9c%10c2c2c%11c4c4c%12c5c7c5c8c9c2c45)C613,0.91,6.27,36.09,2.06,2.05918713,0.039459708737857,,,1:1,,,,ITO/ZnO/PFN/polymer:PC61BM/MoO3/Al,inverted,,,,,80.0,"1,2-dichlorobenzene",,110.0,-5.3,-3.58,,-6.1,-3.7,
110335,10.1021/ma500333r,10.1021/ma500333r,PIDT-OBPQ,PC61BM,PCTDT,PC61BM,CCCCCCCCc1ccc2c3ccc(CCCCCCCC)cc3c3nc4c(-c5cc6c(s5)-c5cc7c(cc5C6(c5ccc(CCCCCC)cc5)c5ccc(CCCCCC)cc5)-c5sccc5C7(c5ccc(CCCCCC)cc5)c5ccc(CCCCCC)cc5)cncc4nc3c2c1,COC(=O)CCCC1(c2ccccc2)C23c4c5c6c7c8c9c(c%10c%11c2c2c%12c4c4c%13c5c5c7c7c8c8c%14c9c%10c9c%10c%11c2c2c%11c%12c4c4c%12c%13c5c5c7c7c8c8c%14c9c9c%10c2c2c%11c4c4c%12c5c7c5c8c9c2c45)C613,0.86,8.97,50.9,3.93,3.9265278,0.0883511450381688,,,1:2,,,,ITO/ZnO/PFN/polymer:PC61BM/MoO3/Al,inverted,,,,,80.0,"1,2-dichlorobenzene",,110.0,-5.3,-3.58,,-6.1,-3.7,
110336,10.1021/ma500333r,10.1021/ma500333r,PIDT-OBPQ,PC61BM,PCTDT,PC61BM,CCCCCCCCc1ccc2c3ccc(CCCCCCCC)cc3c3nc4c(-c5cc6c(s5)-c5cc7c(cc5C6(c5ccc(CCCCCC)cc5)c5ccc(CCCCCC)cc5)-c5sccc5C7(c5ccc(CCCCCC)cc5)c5ccc(CCCCCC)cc5)cncc4nc3c2c1,COC(=O)CCCC1(c2ccccc2)C23c4c5c6c7c8c9c(c%10c%11c2c2c%12c4c4c%13c5c5c7c7c8c8c%14c9c%10c9c%10c%11c2c2c%11c%12c4c4c%12c%13c5c5c7c7c8c8c%14c9c9c%10c2c2c%11c4c4c%12c5c7c5c8c9c2c45)C613,0.81,8.38,44.27,3.01,3.0049590600000005,0.1674730897009743,,,1:3,,,,ITO/ZnO/PFN/polymer:PC61BM/MoO3/Al,inverted,,,,,80.0,"1,2-dichlorobenzene",,110.0,-5.3,-3.58,,-6.1,-3.7,
110337,10.1021/ma500417r,10.1021/ma500417r,P-1a,PC71BM,P-1a,PC71BM,CCCCCCCCOc1c(F)c(-c2cccs2)c2nsnc2c1-c1ccc(-c2ccc3c(c2)[Si](CCCCCCCC)(CCCCCCCC)c2ccccc2-3)s1,COC(=O)CCCC1(c2ccccc2)C23c4c5ccc6c7cc8c9c%10c(cc%11cc%12c%13c%14c(cc%15c%16ccc-5c2c%16c2c5c%16c%17c(c(c46)c7c9c%17c4c%10c%11c%13c4c%16c%14c%152)C513)C%12)C8,0.91,9.46,53.0,4.56,4.562558,0.0560964912280812,,,,,,,ITO/PEDOT:PSS/P-1a:PC71BM/LiF/Al,conventional,LiF,LiF,PEDOT:PSS,PEDOT:PSS,,DCB,o-DCB,,-5.54,-3.55,,-5.9,-3.9,
110338,10.1021/ma500417r,10.1021/ma500417r,P-1a,PC71BM,P-1a,PC71BM,CCCCCCCCOc1c(F)c(-c2cccs2)c2nsnc2c1-c1ccc(-c2ccc3c(c2)[Si](CCCCCCCC)(CCCCCCCC)c2ccccc2-3)s1,COC(=O)CCCC1(c2ccccc2)C23c4c5ccc6c7cc8c9c%10c(cc%11cc%12c%13c%14c(cc%15c%16ccc-5c2c%16c2c5c%16c%17c(c(c46)c7c9c%17c4c%10c%11c%13c4c%16c%14c%152)C513)C%12)C8,0.88,12.0,55.0,5.8,5.808000000000001,0.137931034482774,,,,,,,ITO/PEDOT:PSS/P-1a:PC71BM/LiF/Al,conventional,LiF,LiF,PEDOT:PSS,PEDOT:PSS,,DCB,o-DCB,,-5.54,-3.55,,-5.9,-3.9,
110339,10.1021/ma500417r,10.1021/ma500417r,P-1a,PC71BM,P-1a,PC71BM,CCCCCCCCOc1c(F)c(-c2cccs2)c2nsnc2c1-c1ccc(-c2ccc3c(c2)[Si](CCCCCCCC)(CCCCCCCC)c2ccccc2-3)s1,COC(=O)CCCC1(c2ccccc2)C23c4c5ccc6c7cc8c9c%10c(cc%11cc%12c%13c%14c(cc%15c%16ccc-5c2c%16c2c5c%16c%17c(c(c46)c7c9c%17c4c%10c%11c%13c4c%16c%14c%152)C513)C%12)C8,0.92,12.07,58.0,6.41,6.440552,0.4766302652106105,,,,,,,ITO/PEDOT:PSS/P-1a:PC71BM/FN-C60/Al,conventional,FN-C60,FN-C60,PEDOT:PSS,PEDOT:PSS,,DCB,o-DCB,,-5.54,-3.55,,-5.9,-3.9,
110340,10.1021/ma500417r,10.1021/ma500417r,P-1b,PC71BM,P-1b,PC71BM,CCCCCCCC[Si]1(CCCCCCCC)c2ccccc2-c2ccc(-c3ccc(-c4c(OCC(CC)CCCC)c(F)c(-c5cccs5)c5nsnc45)s3)cc21,COC(=O)CCCC1(c2ccccc2)C23c4c5ccc6c7cc8c9c%10c(cc%11cc%12c%13c%14c(cc%15c%16ccc-5c2c%16c2c5c%16c%17c(c(c46)c7c9c%17c4c%10c%11c%13c4c%16c%14c%152)C513)C%12)C8,0.8,7.5,53.0,3.17,3.18,0.3154574132492186,,,,,,,ITO/PEDOT:PSS/P-1b:P71BM/LiF/Al,conventional,LiF,LiF,PEDOT:PSS,PEDOT:PSS,,DCB,o-DCB,,-5.56,-3.57,,-5.9,-3.9,
110341,10.1021/ma500417r,10.1021/ma500417r,P-1b,PC71BM,P-1b,PC71BM,CCCCCCCC[Si]1(CCCCCCCC)c2ccccc2-c2ccc(-c3ccc(-c4c(OCC(CC)CCCC)c(F)c(-c5cccs5)c5nsnc45)s3)cc21,COC(=O)CCCC1(c2ccccc2)C23c4c5ccc6c7cc8c9c%10c(cc%11cc%12c%13c%14c(cc%15c%16ccc-5c2c%16c2c5c%16c%17c(c(c46)c7c9c%17c4c%10c%11c%13c4c%16c%14c%152)C513)C%12)C8,0.94,8.13,49.0,3.72,3.744678,0.663387096774187,,,1:3,,,,ITO/PEDOT:PSS/P-1b:P71BM/LiF/Al,conventional,LiF,LiF,PEDOT:PSS,PEDOT:PSS,100.0,DCB,o-DCB,,-5.56,-3.57,,-5.9,-3.9,
110342,10.1021/ma500417r,10.1021/ma500417r,P-1b,PC71BM,P-1b,PC71BM,CCCCCCCC[Si]1(CCCCCCCC)c2ccccc2-c2ccc(-c3ccc(-c4c(OCC(CC)CCCC)c(F)c(-c5cccs5)c5nsnc45)s3)cc21,COC(=O)CCCC1(c2ccccc2)C23c4c5ccc6c7cc8c9c%10c(cc%11cc%12c%13c%14c(cc%15c%16ccc-5c2c%16c2c5c%16c%17c(c(c46)c7c9c%17c4c%10c%11c%13c4c%16c%14c%152)C513)C%12)C8,0.98,8.5,59.0,4.86,4.9147,1.1255144032921711,,,1:3,,,,ITO/PEDOT:PSS/P-1b:PC71BM/FN-C60/Al,conventional,FN-C60,FN-C60,PEDOT:PSS,PEDOT:PSS,100.0,DCB,o-DCB,,-5.56,-3.57,,-5.9,-3.9,
110343,10.1021/ma500417r,10.1021/ma500417r,P-1c,PC71BM,P-1c,PC71BM,CCCCCCCCC(CCCCCC)COc1c(F)c(-c2cccs2)c2nsnc2c1-c1ccc(-c2ccc3c(c2)[Si](CCCCCCCC)(CCCCCCCC)c2ccccc2-3)s1,COC(=O)CCCC1(c2ccccc2)C23c4c5ccc6c7cc8c9c%10c(cc%11cc%12c%13c%14c(cc%15c%16ccc-5c2c%16c2c5c%16c%17c(c(c46)c7c9c%17c4c%10c%11c%13c4c%16c%14c%152)C513)C%12)C8,0.93,7.83,52.0,3.77,3.786588000000001,0.440000000000013,,,1:3,,,,ITO/PEDOT:PSS/P-1c:PC71BM/LiF/Al,conventional,LiF,LiF,PEDOT:PSS,PEDOT:PSS,100.0,DCB,o-DCB,,-5.59,-3.59,,-5.9,-3.9,
110344,10.1021/ma500417r,10.1021/ma500417r,P-1c,PC71BM,P-1c,PC71BM,CCCCCCCCC(CCCCCC)COc1c(F)c(-c2cccs2)c2nsnc2c1-c1ccc(-c2ccc3c(c2)[Si](CCCCCCCC)(CCCCCCCC)c2ccccc2-3)s1,COC(=O)CCCC1(c2ccccc2)C23c4c5ccc6c7cc8c9c%10c(cc%11cc%12c%13c%14c(cc%15c%16ccc-5c2c%16c2c5c%16c%17c(c(c46)c7c9c%17c4c%10c%11c%13c4c%16c%14c%152)C513)C%12)C8,0.92,8.6,57.0,4.54,4.50984,0.6643171806167492,,,1:3,,,,ITO/PEDOT:PSS/P-1c:PC71BM/LiF/Al,conventional,LiF,LiF,PEDOT:PSS,PEDOT:PSS,100.0,DCB,o-DCB,,-5.59,-3.59,,-5.9,-3.9,
110345,10.1021/ma500417r,10.1021/ma500417r,P-1c,PC71BM,P-1c,PC71BM,CCCCCCCCC(CCCCCC)COc1c(F)c(-c2cccs2)c2nsnc2c1-c1ccc(-c2ccc3c(c2)[Si](CCCCCCCC)(CCCCCCCC)c2ccccc2-3)s1,COC(=O)CCCC1(c2ccccc2)C23c4c5ccc6c7cc8c9c%10c(cc%11cc%12c%13c%14c(cc%15c%16ccc-5c2c%16c2c5c%16c%17c(c(c46)c7c9c%17c4c%10c%11c%13c4c%16c%14c%152)C513)C%12)C8,0.96,8.54,62.0,5.06,5.083008,0.4547035573122513,,,1:3,DIO,,2.0,ITO/PEDOT:PSS/P-1c:PC71BM/FN-C60/Al,conventional,FN-C60,FN-C60,PEDOT:PSS,PEDOT:PSS,100.0,DCB,o-DCB,,-5.59,-3.59,,-5.9,-3.9,
110346,10.1021/ma500829r,10.1021/ma500829r,PBDTTT-EFF,PC71BM,PBDTTT-EFF,PC71BM,CCCCCC(CC)OC(=O)c1sc2csc(-c3cc4c(-c5ccc(CC(CC)CCCC)o5)c5sccc5c(-c5ccc(CC(CC)CCCC)o5)c4s3)c2c1F,COC(=O)CCCC1(c2ccccc2)C23c4c5ccc6c7cc8c9c%10c(cc%11cc%12c%13c%14c(cc%15c%16ccc-5c2c%16c2c5c%16c%17c(c(c46)c7c9c%17c4c%10c%11c%13c4c%16c%14c%152)C513)C%12)C8,0.693,11.77,64.81,5.28,5.286298940999999,0.11929812499998,,,1:1.5,3% DIO,DIO,3%,ITO/PEDOT:PSS/active layer/Ca/Al,conventional,Ca,Ca,PEDOT:PSS,PEDOT:PSS,90.0,o-dichlorobenzene,o-DCB,,-5.19,-3.64,,-5.9,-3.9,
110347,10.1021/ma500829r,10.1021/ma500829r,PBDTTT-EFT,PC71BM,PBDTTT-EFT,PC71BM,CCCCCC(CC)OC(=O)c1sc2csc(-c3cc4c(-c5ccc(CC(CC)CCCC)s5)c5sccc5c(-c5ccc(CC(CC)CCCC)s5)c4s3)c2c1F,COC(=O)CCCC1(c2ccccc2)C23c4c5ccc6c7cc8c9c%10c(cc%11cc%12c%13c%14c(cc%15c%16ccc-5c2c%16c2c5c%16c%17c(c(c46)c7c9c%17c4c%10c%11c%13c4c%16c%14c%152)C513)C%12)C8,0.784,16.86,68.16,9.0,9.009552384,0.1061375999999904,,,1:1.5,3% DIO,DIO,3%,ITO/PEDOT:PSS/active layer/Ca/Al,conventional,Ca,Ca,PEDOT:PSS,PEDOT:PSS,100.0,o-dichlorobenzene,o-DCB,,-5.24,-3.6,,-5.9,-3.9,
