Repository: JiYiqaq/PCE-KA-GNN

# Data directory

- `raw/Active_Database.csv` is the immutable source dataset bundled under CC BY 4.0. Do not overwrite it with processed data.
- `processed/` is created and populated by the training pipeline. Generated `.pt` and `.pth` caches are intentionally ignored by Git because they can exceed GitHub's normal single-file limit.

See `../DATA_LICENSE.md` for provenance, license and checksum information.

File: data/raw/Active_Database.csv (part 441 of 471)
id,doi,doi_norm,donor,acceptor,donor_canonical,acceptor_canonical,donor_smiles,acceptor_smiles,voc,jsc,ff,pce,pce_recomputed,pce_relative_error_percent,pce_avg,pce_best,d_a_ratio,additive,additive_canonical,additive_ratio,device_structure,device_type,etl,etl_canonical,htl,htl_canonical,active_layer_thickness,solvent,solvent_canonical,annealing_temp,homo_d,lumo_d,eg_d,homo_a,lumo_a,eg_a
110348,10.1021/ma500829r,10.1021/ma500829r,PBDTTT-EFS,PC71BM,PBDTTT-EFS,PC71BM,CCCCCC(CC)OC(=O)c1sc2csc(-c3cc4c(-c5ccc(CC(CC)CCCC)[se]5)c5sccc5c(-c5ccc(CC(CC)CCCC)[se]5)c4s3)c2c1F,COC(=O)CCCC1(c2ccccc2)C23c4c5ccc6c7cc8c9c%10c(cc%11cc%12c%13c%14c(cc%15c%16ccc-5c2c%16c2c5c%16c%17c(c(c46)c7c9c%17c4c%10c%11c%13c4c%16c%14c%152)C513)C%12)C8,0.807,16.57,65.64,8.78,8.777374236,0.0299061958997649,,,1:1.5,3% DIO,DIO,3%,ITO/PEDOT:PSS/active layer/Ca/Al,conventional,Ca,Ca,PEDOT:PSS,PEDOT:PSS,98.0,o-dichlorobenzene,o-DCB,,-5.29,-3.71,,-5.9,-3.9,
110349,10.1021/ma500831z,10.1021/ma500831z,PDTG-BDD,PC71BM,PDTG-BDD,PC71BM,CCCCC(CC)Cc1sc(CC(CC)CCCC)c2c1C(=O)c1csc(-c3cc4c(s3)-c3sccc3[Ge]4(CC(CC)CCCC)CC(CC)CCCC)c1C2=O,COC(=O)CCCC1(c2ccccc2)C23c4c5ccc6c7cc8c9c%10c(cc%11cc%12c%13c%14c(cc%15c%16ccc-5c2c%16c2c5c%16c%17c(c(c46)c7c9c%17c4c%10c%11c%13c4c%16c%14c%152)C513)C%12)C8,0.894,7.66,43.0,2.95,2.9446572000000004,0.1811118644067715,,,1:2,w/o,,,ITO/PEDOT:PSS/polymer:PC71BM/Ca/Al,conventional,Ca,Ca,PEDOT:PSS,PEDOT:PSS,65.0,o-DCB,o-DCB,,-5.41,-3.76,,-5.9,-3.9,
110350,10.1021/ma500831z,10.1021/ma500831z,PDTG-BDD,PC71BM,PDTG-BDD,PC71BM,CCCCC(CC)Cc1sc(CC(CC)CCCC)c2c1C(=O)c1csc(-c3cc4c(s3)-c3sccc3[Ge]4(CC(CC)CCCC)CC(CC)CCCC)c1C2=O,COC(=O)CCCC1(c2ccccc2)C23c4c5ccc6c7cc8c9c%10c(cc%11cc%12c%13c%14c(cc%15c%16ccc-5c2c%16c2c5c%16c%17c(c(c46)c7c9c%17c4c%10c%11c%13c4c%16c%14c%152)C513)C%12)C8,0.906,8.66,49.3,3.86,3.86805828,0.2087637305699532,,,1:3,w/o,,,ITO/PEDOT:PSS/polymer:PC71BM/Ca/Al,conventional,Ca,Ca,PEDOT:PSS,PEDOT:PSS,70.0,o-DCB,o-DCB,,-5.41,-3.76,,-5.9,-3.9,
110351,10.1021/ma500831z,10.1021/ma500831z,PDTG-BDD,PC71BM,PDTG-BDD,PC71BM,CCCCC(CC)Cc1sc(CC(CC)CCCC)c2c1C(=O)c1csc(-c3cc4c(s3)-c3sccc3[Ge]4(CC(CC)CCCC)CC(CC)CCCC)c1C2=O,COC(=O)CCCC1(c2ccccc2)C23c4c5ccc6c7cc8c9c%10c(cc%11cc%12c%13c%14c(cc%15c%16ccc-5c2c%16c2c5c%16c%17c(c(c46)c7c9c%17c4c%10c%11c%13c4c%16c%14c%152)C513)C%12)C8,0.885,8.63,48.1,3.68,3.67366155,0.1722404891304316,,,1:4,w/o,,,ITO/PEDOT:PSS/polymer:PC71BM/Ca/Al,conventional,Ca,Ca,PEDOT:PSS,PEDOT:PSS,69.0,o-DCB,o-DCB,,-5.41,-3.76,,-5.9,-3.9,
110352,10.1021/ma500831z,10.1021/ma500831z,PDTG-BDD,PC71BM,PDTG-BDD,PC71BM,CCCCC(CC)Cc1sc(CC(CC)CCCC)c2c1C(=O)c1csc(-c3cc4c(s3)-c3sccc3[Ge]4(CC(CC)CCCC)CC(CC)CCCC)c1C2=O,COC(=O)CCCC1(c2ccccc2)C23c4c5ccc6c7cc8c9c%10c(cc%11cc%12c%13c%14c(cc%15c%16ccc-5c2c%16c2c5c%16c%17c(c(c46)c7c9c%17c4c%10c%11c%13c4c%16c%14c%152)C513)C%12)C8,0.935,10.3,65.0,6.28,6.259825000000001,0.3212579617834262,,,1:3,7%,,7%,ITO/PEDOT:PSS/polymer:PC71BM/Ca/Al,conventional,Ca,Ca,PEDOT:PSS,PEDOT:PSS,71.0,o-DCB,o-DCB,,-5.41,-3.76,,-5.9,-3.9,
110353,10.1021/ma500831z,10.1021/ma500831z,PDTG-IID,PC71BM,PDTG-IID,PC71BM,CCCCC(CC)CN1C(=O)/C(=C2/C(=O)N(CC(CC)CCCC)c3cc(-c4cc5c(s4)-c4sccc4[Ge]5(CC(CC)CCCC)CC(CC)CCCC)ccc32)c2ccccc21,COC(=O)CCCC1(c2ccccc2)C23c4c5ccc6c7cc8c9c%10c(cc%11cc%12c%13c%14c(cc%15c%16ccc-5c2c%16c2c5c%16c%17c(c(c46)c7c9c%17c4c%10c%11c%13c4c%16c%14c%152)C513)C%12)C8,0.827,2.7,26.7,0.6,0.5961843,0.6359499999999962,,,2:1,w/o,,,ITO/PEDOT:PSS/polymer:PC71BM/Ca/Al,conventional,Ca,Ca,PEDOT:PSS,PEDOT:PSS,66.0,o-DCB,o-DCB,,-5.38,-3.86,,-5.9,-3.9,
110354,10.1021/ma500831z,10.1021/ma500831z,PDTG-IID,PC71BM,PDTG-IID,PC71BM,CCCCC(CC)CN1C(=O)/C(=C2/C(=O)N(CC(CC)CCCC)c3cc(-c4cc5c(s4)-c4sccc4[Ge]5(CC(CC)CCCC)CC(CC)CCCC)ccc32)c2ccccc21,COC(=O)CCCC1(c2ccccc2)C23c4c5ccc6c7cc8c9c%10c(cc%11cc%12c%13c%14c(cc%15c%16ccc-5c2c%16c2c5c%16c%17c(c(c46)c7c9c%17c4c%10c%11c%13c4c%16c%14c%152)C513)C%12)C8,0.798,3.82,40.8,1.24,1.24373088,0.300877419354838,,,1:1,w/o,,,ITO/PEDOT:PSS/polymer:PC71BM/Ca/Al,conventional,Ca,Ca,PEDOT:PSS,PEDOT:PSS,75.0,o-DCB,o-DCB,,-5.38,-3.86,,-5.9,-3.9,
110355,10.1021/ma500831z,10.1021/ma500831z,PDTG-IID,PC71BM,PDTG-IID,PC71BM,CCCCC(CC)CN1C(=O)/C(=C2/C(=O)N(CC(CC)CCCC)c3cc(-c4cc5c(s4)-c4sccc4[Ge]5(CC(CC)CCCC)CC(CC)CCCC)ccc32)c2ccccc21,COC(=O)CCCC1(c2ccccc2)C23c4c5ccc6c7cc8c9c%10c(cc%11cc%12c%13c%14c(cc%15c%16ccc-5c2c%16c2c5c%16c%17c(c(c46)c7c9c%17c4c%10c%11c%13c4c%16c%14c%152)C513)C%12)C8,0.798,2.84,44.0,1.0,0.9971808,0.2819200000000021,,,1:2,w/o,,,ITO/PEDOT:PSS/polymer:PC71BM/Ca/Al,conventional,Ca,Ca,PEDOT:PSS,PEDOT:PSS,80.0,o-DCB,o-DCB,,-5.38,-3.86,,-5.9,-3.9,
110356,10.1021/ma500831z,10.1021/ma500831z,PDTG-IID,PC71BM,PDTG-IID,PC71BM,CCCCC(CC)CN1C(=O)/C(=C2/C(=O)N(CC(CC)CCCC)c3cc(-c4cc5c(s4)-c4sccc4[Ge]5(CC(CC)CCCC)CC(CC)CCCC)ccc32)c2ccccc21,COC(=O)CCCC1(c2ccccc2)C23c4c5ccc6c7cc8c9c%10c(cc%11cc%12c%13c%14c(cc%15c%16ccc-5c2c%16c2c5c%16c%17c(c(c46)c7c9c%17c4c%10c%11c%13c4c%16c%14c%152)C513)C%12)C8,0.835,10.7,45.5,4.07,4.0651975,0.1179975429975494,,,1:1,3%,,3%,ITO/PEDOT:PSS/polymer:PC71BM/Ca/Al,conventional,Ca,Ca,PEDOT:PSS,PEDOT:PSS,71.0,o-DCB,o-DCB,,-5.38,-3.86,,-5.9,-3.9,
110357,10.1021/ma500831z,10.1021/ma500831z,PDTG-BT,PC71BM,PDTG-BT,PC71BM,CCCCC(CC)C[Ge]1(CC(CC)CCCC)c2ccsc2-c2sc(-c3cccc4nsnc34)cc21,COC(=O)CCCC1(c2ccccc2)C23c4c5ccc6c7cc8c9c%10c(cc%11cc%12c%13c%14c(cc%15c%16ccc-5c2c%16c2c5c%16c%17c(c(c46)c7c9c%17c4c%10c%11c%13c4c%16c%14c%152)C513)C%12)C8,0.621,6.06,36.0,1.36,1.3547736,0.3842941176470562,,,2:1,w/o,,,ITO/PEDOT:PSS/polymer:PC71BM/Ca/Al,conventional,Ca,Ca,PEDOT:PSS,PEDOT:PSS,60.0,o-DCB,o-DCB,,-4.99,-3.58,,-5.9,-3.9,
110358,10.1021/ma500831z,10.1021/ma500831z,PDTG-BT,PC71BM,PDTG-BT,PC71BM,CCCCC(CC)C[Ge]1(CC(CC)CCCC)c2ccsc2-c2sc(-c3cccc4nsnc34)cc21,COC(=O)CCCC1(c2ccccc2)C23c4c5ccc6c7cc8c9c%10c(cc%11cc%12c%13c%14c(cc%15c%16ccc-5c2c%16c2c5c%16c%17c(c(c46)c7c9c%17c4c%10c%11c%13c4c%16c%14c%152)C513)C%12)C8,0.613,11.2,47.5,3.25,3.26116,0.3433846153846104,,,1:1,w/o,,,ITO/PEDOT:PSS/polymer:PC71BM/Ca/Al,conventional,Ca,Ca,PEDOT:PSS,PEDOT:PSS,62.0,o-DCB,o-DCB,,-4.99,-3.58,,-5.9,-3.9,
110359,10.1021/ma500831z,10.1021/ma500831z,PDTG-BT,PC71BM,PDTG-BT,PC71BM,CCCCC(CC)C[Ge]1(CC(CC)CCCC)c2ccsc2-c2sc(-c3cccc4nsnc34)cc21,COC(=O)CCCC1(c2ccccc2)C23c4c5ccc6c7cc8c9c%10c(cc%11cc%12c%13c%14c(cc%15c%16ccc-5c2c%16c2c5c%16c%17c(c(c46)c7c9c%17c4c%10c%11c%13c4c%16c%14c%152)C513)C%12)C8,0.566,11.1,46.6,2.93,2.9276916,0.0787849829351531,,,1:2,w/o,,,ITO/PEDOT:PSS/polymer:PC71BM/Ca/Al,conventional,Ca,Ca,PEDOT:PSS,PEDOT:PSS,66.0,o-DCB,o-DCB,,-4.99,-3.58,,-5.9,-3.9,
110360,10.1021/ma500831z,10.1021/ma500831z,PDTG-BT,PC71BM,PDTG-BT,PC71BM,CCCCC(CC)C[Ge]1(CC(CC)CCCC)c2ccsc2-c2sc(-c3cccc4nsnc34)cc21,COC(=O)CCCC1(c2ccccc2)C23c4c5ccc6c7cc8c9c%10c(cc%11cc%12c%13c%14c(cc%15c%16ccc-5c2c%16c2c5c%16c%17c(c(c46)c7c9c%17c4c%10c%11c%13c4c%16c%14c%152)C513)C%12)C8,0.561,12.0,53.2,3.59,3.5814240000000006,0.2388857938718454,,,1:1,3%,,3%,ITO/PEDOT:PSS/polymer:PC71BM/Ca/Al,conventional,Ca,Ca,PEDOT:PSS,PEDOT:PSS,63.0,o-DCB,o-DCB,,-4.99,-3.58,,-5.9,-3.9,
110361,10.1021/ma500831z,10.1021/ma500831z,PDTG-DPP,PC71BM,PDTG-DPP,PC71BM,CCCCCCCCC(CCCCCC)CN1C(=O)C2=C(c3ccc(-c4cc5c(s4)-c4sccc4[Ge]5(CC(CC)CCCC)CC(CC)CCCC)s3)N(CC(CCCCCC)CCCCCCCC)C(=O)C2=C1c1cccs1,COC(=O)CCCC1(c2ccccc2)C23c4c5ccc6c7cc8c9c%10c(cc%11cc%12c%13c%14c(cc%15c%16ccc-5c2c%16c2c5c%16c%17c(c(c46)c7c9c%17c4c%10c%11c%13c4c%16c%14c%152)C513)C%12)C8,0.538,1.53,58.5,0.48,0.4815369,0.3201875000000131,,,1:1,w/o,,,ITO/PEDOT:PSS/polymer:PC71BM/Ca/Al,conventional,Ca,Ca,PEDOT:PSS,PEDOT:PSS,67.0,o-DCB,o-DCB,,-5.04,-3.74,,-5.9,-3.9,
110362,10.1021/ma500831z,10.1021/ma500831z,PDTG-DPP,PC71BM,PDTG-DPP,PC71BM,CCCCCCCCC(CCCCCC)CN1C(=O)C2=C(c3ccc(-c4cc5c(s4)-c4sccc4[Ge]5(CC(CC)CCCC)CC(CC)CCCC)s3)N(CC(CCCCCC)CCCCCCCC)C(=O)C2=C1c1cccs1,COC(=O)CCCC1(c2ccccc2)C23c4c5ccc6c7cc8c9c%10c(cc%11cc%12c%13c%14c(cc%15c%16ccc-5c2c%16c2c5c%16c%17c(c(c46)c7c9c%17c4c%10c%11c%13c4c%16c%14c%152)C513)C%12)C8,0.547,1.86,60.0,0.61,0.6104520000000001,0.0740983606557572,,,1:2,w/o,,,ITO/PEDOT:PSS/polymer:PC71BM/Ca/Al,conventional,Ca,Ca,PEDOT:PSS,PEDOT:PSS,70.0,o-DCB,o-DCB,,-5.04,-3.74,,-5.9,-3.9,
110363,10.1021/ma500831z,10.1021/ma500831z,PDTG-DPP,PC71BM,PDTG-DPP,PC71BM,CCCCCCCCC(CCCCCC)CN1C(=O)C2=C(c3ccc(-c4cc5c(s4)-c4sccc4[Ge]5(CC(CC)CCCC)CC(CC)CCCC)s3)N(CC(CCCCCC)CCCCCCCC)C(=O)C2=C1c1cccs1,COC(=O)CCCC1(c2ccccc2)C23c4c5ccc6c7cc8c9c%10c(cc%11cc%12c%13c%14c(cc%15c%16ccc-5c2c%16c2c5c%16c%17c(c(c46)c7c9c%17c4c%10c%11c%13c4c%16c%14c%152)C513)C%12)C8,0.544,1.71,62.3,0.58,0.57953952,0.0793931034482733,,,1:3,w/o,,,ITO/PEDOT:PSS/polymer:PC71BM/Ca/Al,conventional,Ca,Ca,PEDOT:PSS,PEDOT:PSS,74.0,o-DCB,o-DCB,,-5.04,-3.74,,-5.9,-3.9,
110364,10.1021/ma500831z,10.1021/ma500831z,PDTG-DPP,PC71BM,PDTG-DPP,PC71BM,CCCCCCCCC(CCCCCC)CN1C(=O)C2=C(c3ccc(-c4cc5c(s4)-c4sccc4[Ge]5(CC(CC)CCCC)CC(CC)CCCC)s3)N(CC(CCCCCC)CCCCCCCC)C(=O)C2=C1c1cccs1,COC(=O)CCCC1(c2ccccc2)C23c4c5ccc6c7cc8c9c%10c(cc%11cc%12c%13c%14c(cc%15c%16ccc-5c2c%16c2c5c%16c%17c(c(c46)c7c9c%17c4c%10c%11c%13c4c%16c%14c%152)C513)C%12)C8,0.515,3.19,63.6,1.05,1.0448526,0.4902285714285737,,,1:2,3%,,3%,ITO/PEDOT:PSS/polymer:PC71BM/Ca/Al,conventional,Ca,Ca,PEDOT:PSS,PEDOT:PSS,67.0,o-DCB,o-DCB,,-5.04,-3.74,,-5.9,-3.9,
110365,10.1021/ma5010875,10.1021/ma5010875,P1,PC71BM,P1,PC71BM,CCCCCCCCc1cc(-c2c(-c3cccs3)sc3c(-c4cc(CCCCCCCC)c(CCCCCCCC)s4)c(-c4ccc(-c5cccc6nsnc56)s4)sc23)sc1CCCCCCCC,COC(=O)CCCC1(c2ccccc2)C23c4c5ccc6c7cc8c9c%10c(cc%11cc%12c%13c%14c(cc%15c%16ccc-5c2c%16c2c5c%16c%17c(c(c46)c7c9c%17c4c%10c%11c%13c4c%16c%14c%152)C513)C%12)C8,0.91,9.5,48.31,4.19,4.1763995,0.3245942720763912,4.12,4.19,1:2.5,,,,ITO/PEDOT:PSS/active layer/LiF/Al,conventional,LiF,LiF,PEDOT:PSS,PEDOT:PSS,96.0,chlorobenzene,chlorobenzene,,-5.34,-3.53,,-5.9,-3.9,
110366,10.1021/ma5010875,10.1021/ma5010875,P2,PC71BM,P2,PC71BM,,COC(=O)CCCC1(c2ccccc2)C23c4c5ccc6c7cc8c9c%10c(cc%11cc%12c%13c%14c(cc%15c%16ccc-5c2c%16c2c5c%16c%17c(c(c46)c7c9c%17c4c%10c%11c%13c4c%16c%14c%152)C513)C%12)C8,0.71,7.81,33.85,1.88,1.87701635,0.1587047872340309,1.78,1.88,1:2,,,,ITO/PEDOT:PSS/active layer/LiF/Al,conventional,LiF,LiF,PEDOT:PSS,PEDOT:PSS,100.0,chlorobenzene,chlorobenzene,,-5.34,-3.58,,-5.9,-3.9,
110367,10.1021/ma5010875,10.1021/ma5010875,P1,,P1,,CCCCCCCCc1cc(-c2c(-c3cccs3)sc3c(-c4cc(CCCCCCCC)c(CCCCCCCC)s4)c(-c4ccc(-c5cccc6nsnc56)s4)sc23)sc1CCCCCCCC,,0.93,12.81,52.48,6.28,6.2520998400000005,0.4442700636942632,6.17,6.28,1:2.5,,,,ITO/PEDOT:PSS/active layer/LiF/Al,conventional,LiF,LiF,PEDOT:PSS,PEDOT:PSS,100.0,chlorobenzene,chlorobenzene,,-5.34,-3.53,,,,
110368,10.1021/ma5010875,10.1021/ma5010875,P1,,P1,,CCCCCCCCc1cc(-c2c(-c3cccs3)sc3c(-c4cc(CCCCCCCC)c(CCCCCCCC)s4)c(-c4ccc(-c5cccc6nsnc56)s4)sc23)sc1CCCCCCCC,,0.96,13.2,55.88,7.14,7.0811136,0.8247394957983132,7.02,7.14,1:2.5,,,,ITO/PEDOT:PSS/active layer/LiF/Al,conventional,LiF,LiF,PEDOT:PSS,PEDOT:PSS,100.0,chlorobenzene,chlorobenzene,,-5.34,-3.53,,,,
110369,10.1021/ma5010875,10.1021/ma5010875,P1,,P1,,CCCCCCCCc1cc(-c2c(-c3cccs3)sc3c(-c4cc(CCCCCCCC)c(CCCCCCCC)s4)c(-c4ccc(-c5cccc6nsnc56)s4)sc23)sc1CCCCCCCC,,0.98,12.13,54.82,6.58,6.51667268,0.9624212765957442,6.49,6.58,1:2.5,,,,ITO/PEDOT:PSS/active layer/LiF/Al,conventional,LiF,LiF,PEDOT:PSS,PEDOT:PSS,100.0,chlorobenzene,chlorobenzene,,-5.34,-3.53,,,,
110370,10.1021/ma5010875,10.1021/ma5010875,P1,,P1,,CCCCCCCCc1cc(-c2c(-c3cccs3)sc3c(-c4cc(CCCCCCCC)c(CCCCCCCC)s4)c(-c4ccc(-c5cccc6nsnc56)s4)sc23)sc1CCCCCCCC,,0.99,12.04,51.78,6.2,6.17196888,0.4521148387096858,6.13,6.2,1:2.5,,,,ITO/PEDOT:PSS/active layer/LiF/Al,conventional,LiF,LiF,PEDOT:PSS,PEDOT:PSS,100.0,chlorobenzene,chlorobenzene,,-5.34,-3.53,,,,
110371,10.1021/ma5010875,10.1021/ma5010875,P1,,P1,,CCCCCCCCc1cc(-c2c(-c3cccs3)sc3c(-c4cc(CCCCCCCC)c(CCCCCCCC)s4)c(-c4ccc(-c5cccc6nsnc56)s4)sc23)sc1CCCCCCCC,,1.0,11.4,50.34,5.77,5.738760000000001,0.5414211438474629,5.58,5.77,1:2.5,,,,ITO/PEDOT:PSS/active layer/LiF/Al,conventional,LiF,LiF,PEDOT:PSS,PEDOT:PSS,100.0,chlorobenzene,chlorobenzene,,-5.34,-3.53,,,,
110372,10.1021/ma5010875,10.1021/ma5010875,P2,PC71BM,P2,,,COC(=O)CCCC1(c2ccccc2)C23c4c5ccc6c7cc8c9c%10c(cc%11cc%12c%13c%14c(cc%15c%16ccc-5c2c%16c2c5c%16c%17c(c(c46)c7c9c%17c4c%10c%11c%13c4c%16c%14c%152)C513)C%12)C8,0.72,7.4,34.12,1.82,1.8179136,0.114637362637365,1.68,1.82,1:2,,,,ITO/PEDOT:PSS/active layer/LiF/Al,conventional,LiF,LiF,PEDOT:PSS,PEDOT:PSS,100.0,chlorobenzene,chlorobenzene,,-5.34,-3.58,,,,
110373,10.1021/ma5010875,10.1021/ma5010875,P2,,P2,,,,0.72,7.33,32.2,1.7,1.6993872,0.0360470588235341,1.59,1.7,1:2,,,,ITO/PEDOT:PSS/active layer/LiF/Al,conventional,LiF,LiF,PEDOT:PSS,PEDOT:PSS,100.0,chlorobenzene,chlorobenzene,,-5.34,-3.58,,,,
110374,10.1021/ma501736m,10.1021/ma501736m,PTTDBC-PhQC8,PC71BM,PTTDBC-PhQC8,PC71BM,CCCCCCc1cc2c3ccsc3c3cc4c(cc3c2s1)c1cc2c(cc1n4CC(CC)CCCC)c1sc(-c3cccc4nc(-c5cccc(OCC(CC)CCCC)c5)c(-c5cccc(OCC(CC)CCCC)c5)nc34)cc1c1cc(CCCCCC)sc12,COC(=O)CCCC1(c2ccccc2)C23c4c5ccc6c7cc8c9c%10c(cc%11cc%12c%13c%14c(cc%15c%16ccc-5c2c%16c2c5c%16c%17c(c(c46)c7c9c%17c4c%10c%11c%13c4c%16c%14c%152)C513)C%12)C8,0.87,6.8,41.0,2.43,2.42556,0.1827160493827251,,,1:2,CN,,2.5 vol%,ITO/PEDOT:PSS/polymer:PC71BM/Bis-C60/Ag,conventional,Bis-C60,,PEDOT:PSS,,,o-DCB,,110.0,-5.31,-3.42,,-5.9,-3.9,
110375,10.1021/ma501736m,10.1021/ma501736m,PTTDBC-PhQC8,PC71BM,PTTDBC-PhQC8,PC71BM,CCCCCCc1cc2c3ccsc3c3cc4c(cc3c2s1)c1cc2c(cc1n4CC(CC)CCCC)c1sc(-c3cccc4nc(-c5cccc(OCC(CC)CCCC)c5)c(-c5cccc(OCC(CC)CCCC)c5)nc34)cc1c1cc(CCCCCC)sc12,COC(=O)CCCC1(c2ccccc2)C23c4c5ccc6c7cc8c9c%10c(cc%11cc%12c%13c%14c(cc%15c%16ccc-5c2c%16c2c5c%16c%17c(c(c46)c7c9c%17c4c%10c%11c%13c4c%16c%14c%152)C513)C%12)C8,0.88,7.13,42.0,2.63,2.6352480000000003,0.1995437262357552,,,1:3,1-chloronaphthalene,,2.5 vol%,ITO/PEDOT:PSS/polymer:PC71BM/Bis-C60/Ag,conventional,Bis-C60,,PEDOT:PSS,,,o-dichlorobenzene,,110.0,-5.31,-3.42,,-5.9,-3.9,
110376,10.1021/ma501736m,10.1021/ma501736m,PTTDBC-BTC12,PC71BM,PTTDBC-BTC12,PC71BM,CCCCCCCCCCCCOc1cc2nsnc2c(-c2cc3c4cc(CCCCCC)sc4c4cc5c6cc7c(cc6n(CC(CC)CCCC)c5cc4c3s2)c2sccc2c2cc(CCCCCC)sc27)c1OCCCCCCCCCCCC,COC(=O)CCCC1(c2ccccc2)C23c4c5ccc6c7cc8c9c%10c(cc%11cc%12c%13c%14c(cc%15c%16ccc-5c2c%16c2c5c%16c%17c(c(c46)c7c9c%17c4c%10c%11c%13c4c%16c%14c%152)C513)C%12)C8,0.92,9.53,49.0,4.29,4.296124,0.142750582750578,,,1:2,CN,,2.5 vol%,ITO/PEDOT:PSS/polymer:PC71BM/Bis-C60/Ag,conventional,Bis-C60,,PEDOT:PSS,,,o-DCB,,110.0,-5.35,-3.41,,-5.9,-3.9,
110377,10.1021/ma501736m,10.1021/ma501736m,PTTDBC-BTC12,PC71BM,PTTDBC-BTC12,PC71BM,CCCCCCCCCCCCOc1cc2nsnc2c(-c2cc3c4cc(CCCCCC)sc4c4cc5c6cc7c(cc6n(CC(CC)CCCC)c5cc4c3s2)c2sccc2c2cc(CCCCCC)sc27)c1OCCCCCCCCCCCC,COC(=O)CCCC1(c2ccccc2)C23c4c5ccc6c7cc8c9c%10c(cc%11cc%12c%13c%14c(cc%15c%16ccc-5c2c%16c2c5c%16c%17c(c(c46)c7c9c%17c4c%10c%11c%13c4c%16c%14c%152)C513)C%12)C8,0.91,9.27,51.0,4.3,4.302207,0.0513255813953556,,,1:3,CN,,2.5 vol%,ITO/PEDOT:PSS/polymer:PC71BM/Bis-C60/Ag,conventional,Bis-C60,,PEDOT:PSS,,,o-DCB,,110.0,-5.35,-3.41,,-5.9,-3.9,
110378,10.1021/ma501736m,10.1021/ma501736m,PTTDBC-BTC12,PC71BM,PTTDBC-BTC12,PC71BM,CCCCCCCCCCCCOc1cc2nsnc2c(-c2cc3c4cc(CCCCCC)sc4c4cc5c6cc7c(cc6n(CC(CC)CCCC)c5cc4c3s2)c2sccc2c2cc(CCCCCC)sc27)c1OCCCCCCCCCCCC,COC(=O)CCCC1(c2ccccc2)C23c4c5ccc6c7cc8c9c%10c(cc%11cc%12c%13c%14c(cc%15c%16ccc-5c2c%16c2c5c%16c%17c(c(c46)c7c9c%17c4c%10c%11c%13c4c%16c%14c%152)C513)C%12)C8,0.93,8.78,55.0,4.5,4.49097,0.2006666666666687,,,1:3,CN,,2.5 vol%,ITO/ZnO/polymer:PC71BM/MoO3/Ag,inverted,ZnO,,MoO3,,,o-DCB,,110.0,-5.35,-3.41,,-5.9,-3.9,
110379,10.1021/ma501756p,10.1021/ma501756p,PBDTBzT-DTffBT,PC61BM,PBDTBzT-DTffBT,PC61BM,CCCCCCC(CCCC)Cc1ccc2sc(-c3c4cc(-c5sc(-c6c(F)c(F)c(-c7cc(CC(CC)CCCC)cs7)c7nsnc67)cc5CC(CC)CCCC)sc4c(-c4cc5cc(CC(CCCC)CCCCCC)ccc5s4)c4ccsc34)cc2c1,COC(=O)CCCC1(c2ccccc2)C23c4c5c6c7c8c9c(c%10c%11c2c2c%12c4c4c%13c5c5c7c7c8c8c%14c9c%10c9c%10c%11c2c2c%11c%12c4c4c%12c%13c5c5c7c7c8c8c%14c9c9c%10c2c2c%11c4c4c%12c5c7c5c8c9c2c45)C613,0.91,11.68,50.19,5.33,5.33459472,0.0862048780487814,5.17,5.33,1.5:1,DIO,DIO,0 vol%,ITO/PEDOT:PSS/Polymer:PC61BM/Ca/Al,conventional,,,PEDOT:PSS,PEDOT:PSS,90.0,DCB,,,-5.47,-3.73,,-6.1,-3.7,
110380,10.1021/ma501756p,10.1021/ma501756p,PBDTBzT-DTffBT,PC61BM,PBDTBzT-DTffBT,PC61BM,CCCCCCC(CCCC)Cc1ccc2sc(-c3c4cc(-c5sc(-c6c(F)c(F)c(-c7cc(CC(CC)CCCC)cs7)c7nsnc67)cc5CC(CC)CCCC)sc4c(-c4cc5cc(CC(CCCC)CCCCCC)ccc5s4)c4ccsc34)cc2c1,COC(=O)CCCC1(c2ccccc2)C23c4c5c6c7c8c9c(c%10c%11c2c2c%12c4c4c%13c5c5c7c7c8c8c%14c9c%10c9c%10c%11c2c2c%11c%12c4c4c%12c%13c5c5c7c7c8c8c%14c9c9c%10c2c2c%11c4c4c%12c5c7c5c8c9c2c45)C613,0.9,12.93,62.73,7.3,7.2998901,0.0015054794520547,7.16,7.3,1.5:1,DIO,DIO,1 vol%,ITO/PEDOT:PSS/Polymer:PC61BM/Ca/Al,conventional,,,PEDOT:PSS,PEDOT:PSS,90.0,DCB,,,-5.47,-3.73,,-6.1,-3.7,
110381,10.1021/ma501756p,10.1021/ma501756p,PBDTBzT-DTffBT,PC61BM,PBDTBzT-DTffBT,PC61BM,CCCCCCC(CCCC)Cc1ccc2sc(-c3c4cc(-c5sc(-c6c(F)c(F)c(-c7cc(CC(CC)CCCC)cs7)c7nsnc67)cc5CC(CC)CCCC)sc4c(-c4cc5cc(CC(CCCC)CCCCCC)ccc5s4)c4ccsc34)cc2c1,COC(=O)CCCC1(c2ccccc2)C23c4c5c6c7c8c9c(c%10c%11c2c2c%12c4c4c%13c5c5c7c7c8c8c%14c9c%10c9c%10c%11c2c2c%11c%12c4c4c%12c%13c5c5c7c7c8c8c%14c9c9c%10c2c2c%11c4c4c%12c5c7c5c8c9c2c45)C613,0.87,12.28,63.71,6.81,6.80652156,0.0510784140969077,6.65,6.81,1.5:1,DIO,DIO,,ITO/PEDOT:PSS/Polymer:PC61BM/Ca/Al,conventional,,,PEDOT:PSS,PEDOT:PSS,90.0,DCB,,,-5.47,-3.73,,-6.1,-3.7,
110382,10.1021/ma501756p,10.1021/ma501756p,PBDTT-DTffBT,PC61BM,PBDTT-DTffBT,PC61BM,CCCCC(CC)Cc1csc(-c2c(F)c(F)c(-c3cc(CC(CC)CCCC)c(-c4cc5c(-c6ccc(CC(CC)CCCC)s6)c6sccc6c(-c6ccc(CC(CC)CCCC)s6)c5s4)s3)c3nsnc23)c1,COC(=O)CCCC1(c2ccccc2)C23c4c5c6c7c8c9c(c%10c%11c2c2c%12c4c4c%13c5c5c7c7c8c8c%14c9c%10c9c%10c%11c2c2c%11c%12c4c4c%12c%13c5c5c7c7c8c8c%14c9c9c%10c2c2c%11c4c4c%12c5c7c5c8c9c2c45)C613,0.94,9.83,57.91,5.35,5.350999819999999,0.0186882242990589,5.32,5.35,1:1,DIO,DIO,,ITO/PEDOT:PSS/Polymer:PC61BM/Ca/Al,conventional,,,PEDOT:PSS,PEDOT:PSS,90.0,DCB,,,-5.36,-3.6,,-6.1,-3.7,
110383,10.1021/ma501756p,10.1021/ma501756p,PBDTT-DTffBT,PC61BM,PBDTT-DTffBT,PC61BM,CCCCC(CC)Cc1csc(-c2c(F)c(F)c(-c3cc(CC(CC)CCCC)c(-c4cc5c(-c6ccc(CC(CC)CCCC)s6)c6sccc6c(-c6ccc(CC(CC)CCCC)s6)c5s4)s3)c3nsnc23)c1,COC(=O)CCCC1(c2ccccc2)C23c4c5c6c7c8c9c(c%10c%11c2c2c%12c4c4c%13c5c5c7c7c8c8c%14c9c%10c9c%10c%11c2c2c%11c%12c4c4c%12c%13c5c5c7c7c8c8c%14c9c9c%10c2c2c%11c4c4c%12c5c7c5c8c9c2c45)C613,0.88,7.55,54.29,3.61,3.6070276,0.0823379501384914,3.42,3.61,1:1,DIO,DIO,1,ITO/PEDOT:PSS/Polymer:PC61BM/Ca/Al,conventional,,,PEDOT:PSS,PEDOT:PSS,90.0,DCB,,,-5.36,-3.6,,-6.1,-3.7,
110384,10.1021/ma501756p,10.1021/ma501756p,PBDTT-DTffBT,PC61BM,PBDTT-DTffBT,PC61BM,CCCCC(CC)Cc1csc(-c2c(F)c(F)c(-c3cc(CC(CC)CCCC)c(-c4cc5c(-c6ccc(CC(CC)CCCC)s6)c6sccc6c(-c6ccc(CC(CC)CCCC)s6)c5s4)s3)c3nsnc23)c1,COC(=O)CCCC1(c2ccccc2)C23c4c5c6c7c8c9c(c%10c%11c2c2c%12c4c4c%13c5c5c7c7c8c8c%14c9c%10c9c%10c%11c2c2c%11c%12c4c4c%12c%13c5c5c7c7c8c8c%14c9c9c%10c2c2c%11c4c4c%12c5c7c5c8c9c2c45)C613,0.87,6.19,48.47,2.61,2.61025491,0.009766666666675,2.5,2.61,1:1,DIO,DIO,,ITO/PEDOT:PSS/Polymer:PC61BM/Ca/Al,conventional,,,PEDOT:PSS,PEDOT:PSS,90.0,DCB,,,-5.36,-3.6,,-6.1,-3.7,
110385,10.1021/ma501989s,10.1021/ma501989s,PCOA8OTBT,,PCOA8OTBT,,CCCCCCCCOc1c(OCCCCCCCC)c(-c2ccc(-c3ccc4c(c3)C3c5ccccc5C4C(C(=O)OC)C3C(=O)OC)s2)c2nsnc2c1-c1cccs1,,0.61,4.19,30.83,0.79,0.7879839700000001,0.2551936708860692,,,1:1,,,,ITO/ZnO/copolymer:PCBM/MoO3/Al,inverted,ZnO,ZnO,MoO3,MoO3,90.0,"1,2-dichlorobenzene:chlorobenzene (1.1:1, v:v)",o-DCB:chlorobenzene (1.1:1),250.0,-5.59,-3.42,,,,
110386,10.1021/ma501989s,10.1021/ma501989s,PCOA12OTBT,,PCOA12OTBT,,CCCCCCCCCCCCOc1c(OCCCCCCCCCCCC)c(-c2ccc(-c3ccc4c(c3)C3c5ccccc5C4C(C(=O)OC)C3C(=O)OC)s2)c2nsnc2c1-c1cccs1,,0.73,3.51,33.19,0.85,0.8504273699999998,0.0502788235293901,,,1:1,,,,ITO/ZnO/copolymer:PCBM/MoO3/Al,inverted,ZnO,ZnO,MoO3,MoO3,90.0,"1,2-dichlorobenzene:chlorobenzene (1.1:1, v:v)",o-DCB:chlorobenzene (1.1:1),250.0,-5.61,-3.43,,,,
110387,10.1021/ma501989s,10.1021/ma501989s,PCOAODDPP,,PCOAODDPP,,CCCCCCCCCCC(CCCCCCCC)CN1C(=O)C2=C(c3ccc(-c4ccc5c(c4)C4c6ccccc6C5C(C(=O)OC)C4C(=O)OC)s3)N(CC(CCCCCCCC)CCCCCCCCCC)C(=O)C2=C1c1cccs1,,0.26,0.58,38.55,0.06,0.0581333999999999,3.111000000000005,,,1:1,,,,ITO/ZnO/copolymer:PCBM/MoO3/Al,inverted,ZnO,ZnO,MoO3,MoO3,90.0,"1,2-dichlorobenzene:chlorobenzene (1.1:1, v:v)",o-DCB:chlorobenzene (1.1:1),250.0,-5.53,-3.67,,,,
110388,10.1021/ma501989s,10.1021/ma501989s,PCOAEHDPP,,PCOAEHDPP,,CCCCCCC(CC)CN1C(=O)C2=C(c3ccc(-c4ccc5c(c4)C4c6ccccc6C5C(C(=O)OC)C4C(=O)OC)s3)N(CC(CC)CCCCCC)C(=O)C2=C1c1cccs1,,0.76,7.78,36.32,2.15,2.14752896,0.11493209302326,,2.15,1:1,,,,ITO/ZnO/copolymer:PCBM/MoO3/Al,inverted,ZnO,ZnO,MoO3,MoO3,90.0,"1,2-dichlorobenzene:chlorobenzene (1.1:1, v:v)",o-DCB:chlorobenzene (1.1:1),250.0,-5.32,-3.47,,,,
110389,10.1021/ma502050b,10.1021/ma502050b,P(BT-DPP),PC71BM,P(BT-DPP),PC71BM,,COC(=O)CCCC1(c2ccccc2)C23c4c5ccc6c7cc8c9c%10c(cc%11cc%12c%13c%14c(cc%15c%16ccc-5c2c%16c2c5c%16c%17c(c(c46)c7c9c%17c4c%10c%11c%13c4c%16c%14c%152)C513)C%12)C8,0.63,4.17,58.0,1.51,1.523718,0.9084768211920607,1.37,1.51,1:2,,,,ITO/PEDOT:PSS/polymer:PC71BM/Ca/Al,,Ca,,PEDOT:PSS,,100.0,"1,2-dichlorobenzene",,,,,,-5.9,-3.9,
110390,10.1021/ma502050b,10.1021/ma502050b,P(QP4-BT-DPP1),PC71BM,P(QP1-BT-DPP1),PC71BM,CCCCCCCCCCC(CCCCCCCC)CN1C(=O)C2=C(c3ccc(-c4ccc(-c5ccc(-c6cccc7nc8c(nc67)/C6=C(\C(C)(C)C)c7ccc9n7[Zn]n7/c(cc/c7=C(\C(C)(C)C)C8=N6)=C(/C(C)(C)C)C6=N/C(=C\9C(C)(C)C)C=C6)s5)s4)s3)N(CC(CCCCCCCC)CCCCCCCCCC)C(=O)C2=C1c1ccc(-c2ccc(-c3cccs3)s2)s1,COC(=O)CCCC1(c2ccccc2)C23c4c5ccc6c7cc8c9c%10c(cc%11cc%12c%13c%14c(cc%15c%16ccc-5c2c%16c2c5c%16c%17c(c(c46)c7c9c%17c4c%10c%11c%13c4c%16c%14c%152)C513)C%12)C8,0.59,3.39,33.0,0.67,0.660033,1.4876119402985162,0.58,0.67,1:2,,,,ITO/PEDOT:PSS/polymer:PC71BM/Ca/Al,,Ca,,PEDOT:PSS,,100.0,"1,2-dichlorobenzene",,,-5.23,-3.51,,-5.9,-3.9,
110391,10.1021/ma502050b,10.1021/ma502050b,P(QP1-BT-DPP1),PC71BM,P(QP1-BT-DPP1),PC71BM,CCCCCCCCCCC(CCCCCCCC)CN1C(=O)C2=C(c3ccc(-c4ccc(-c5ccc(-c6cccc7nc8c(nc67)/C6=C(\C(C)(C)C)c7ccc9n7[Zn]n7/c(cc/c7=C(\C(C)(C)C)C8=N6)=C(/C(C)(C)C)C6=N/C(=C\9C(C)(C)C)C=C6)s5)s4)s3)N(CC(CCCCCCCC)CCCCCCCCCC)C(=O)C2=C1c1ccc(-c2ccc(-c3cccs3)s2)s1,COC(=O)CCCC1(c2ccccc2)C23c4c5ccc6c7cc8c9c%10c(cc%11cc%12c%13c%14c(cc%15c%16ccc-5c2c%16c2c5c%16c%17c(c(c46)c7c9c%17c4c%10c%11c%13c4c%16c%14c%152)C513)C%12)C8,0.66,7.62,41.0,2.07,2.061972,0.3878260869565181,2.03,2.07,1:2,,,,ITO/PEDOT:PSS/polymer:PC71BM/Ca/Al,,Ca,,PEDOT:PSS,,100.0,"1,2-dichlorobenzene",,,-5.23,-3.54,,-5.9,-3.9,
110392,10.1021/ma502050b,10.1021/ma502050b,P(QP1-BT-DPP4),PC71BM,P(QP1-BT-DPP1),PC71BM,CCCCCCCCCCC(CCCCCCCC)CN1C(=O)C2=C(c3ccc(-c4ccc(-c5ccc(-c6cccc7nc8c(nc67)/C6=C(\C(C)(C)C)c7ccc9n7[Zn]n7/c(cc/c7=C(\C(C)(C)C)C8=N6)=C(/C(C)(C)C)C6=N/C(=C\9C(C)(C)C)C=C6)s5)s4)s3)N(CC(CCCCCCCC)CCCCCCCCCC)C(=O)C2=C1c1ccc(-c2ccc(-c3cccs3)s2)s1,COC(=O)CCCC1(c2ccccc2)C23c4c5ccc6c7cc8c9c%10c(cc%11cc%12c%13c%14c(cc%15c%16ccc-5c2c%16c2c5c%16c%17c(c(c46)c7c9c%17c4c%10c%11c%13c4c%16c%14c%152)C513)C%12)C8,0.68,11.85,63.0,5.07,5.07654,0.1289940828402233,4.89,5.07,1:2,,,,ITO/PEDOT:PSS/polymer:PC71BM/Ca/Al,,Ca,,PEDOT:PSS,,100.0,"1,2-dichlorobenzene",,,-5.15,-3.57,,-5.9,-3.9,
110393,10.1021/ma502186g,10.1021/ma502186g,PTQTI,,PTQTI,,CCCCCCCCOc1cccc(-c2nc3c(-c4cccs4)ccc(-c4cc(-c5ccc6c(c5)N(CC(CCCCCC)CCCCCCCC)C(=O)/C6=C5/C(=O)N(CC(CCCCCC)CCCCCCCC)c6ccccc65)cs4)c3nc2-c2cccc(OCCCCCCCC)c2)c1,,0.81,10.4,54.0,4.6,4.548960000000001,1.109565217391275,4.4,4.6,1:1,,,,ITO/PEDOT:PSS/active layer/LiF/Al,conventional,LiF,LiF,PEDOT:PSS,PEDOT:PSS,100.0,o-dichlorobenzene,o-DCB,,-5.87,-3.875,,,,
110394,10.1021/ma502186g,10.1021/ma502186g,PTQTI-F,,PTQTI-F,,CCCCCCCCOc1cccc(-c2nc3c(-c4cccs4)c(F)c(F)c(-c4cc(-c5ccc6c(c5)N(CC(CCCCCC)CCCCCCCC)C(=O)/C6=C5/C(=O)N(CC(CCCCCC)CCCCCCCC)c6ccccc65)cs4)c3nc2-c2cccc(OCCCCCCCC)c2)c1,,0.92,11.2,54.0,5.5,5.56416,1.1665454545454583,5.4,5.5,1:1,,,,ITO/PEDOT:PSS/active layer/LiF/Al,conventional,LiF,LiF,PEDOT:PSS,PEDOT:PSS,100.0,o-dichlorobenzene,o-DCB,,-5.9,-3.97,,,,
110395,10.1021/ma502186g,10.1021/ma502186g,PTQTI-F,,PTQTI-F,,CCCCCCCCOc1cccc(-c2nc3c(-c4cccs4)c(F)c(F)c(-c4cc(-c5ccc6c(c5)N(CC(CCCCCC)CCCCCCCC)C(=O)/C6=C5/C(=O)N(CC(CCCCCC)CCCCCCCC)c6ccccc65)cs4)c3nc2-c2cccc(OCCCCCCCC)c2)c1,,0.93,12.1,51.0,5.8,5.7390300000000005,1.0512068965517125,5.6,5.8,1:1,,,,ITO/PEDOT:PSS/active layer/LiF/Al,conventional,LiF,LiF,PEDOT:PSS,PEDOT:PSS,100.0,o-dichlorobenzene,o-DCB,,-5.9,-3.97,,,,
110396,10.1021/ma502186g,10.1021/ma502186g,P2TQTI,PC71BM,P2TQTI,,CCCCCCCCOc1cccc(-c2nc3c(-c4cc(CCCCCCCC)c(-c5cc(-c6ccc7c(c6)N(CC(CCCCCC)CCCCCCCC)C(=O)/C7=C6/C(=O)N(CC(CCCCCC)CCCCCCCC)c7ccccc76)cs5)s4)ccc(-c4csc(-c5cccs5)c4CCCCCCCC)c3nc2-c2cccc(OCCCCCCCC)c2)c1,COC(=O)CCCC1(c2ccccc2)C23c4c5ccc6c7cc8c9c%10c(cc%11cc%12c%13c%14c(cc%15c%16ccc-5c2c%16c2c5c%16c%17c(c(c46)c7c9c%17c4c%10c%11c%13c4c%16c%14c%152)C513)C%12)C8,0.68,7.9,40.0,2.2,2.1488,2.327272727272733,2.0,2.2,1:1.5,,,,ITO/PEDOT:PSS/active layer/LiF/Al,conventional,LiF,LiF,PEDOT:PSS,PEDOT:PSS,84.0,o-dichlorobenzene,o-DCB,,-5.45,-3.88,,,,
110397,10.1021/ma502186g,10.1021/ma502186g,P2TQTI-F,PC71BM,P2TQTI-F,,CCCCCCCCOc1cccc(-c2nc3c(-c4cc(CCCCCCCC)c(-c5cc(-c6ccc7c(c6)N(CC(CCCCCC)CCCCCCCC)C(=O)/C7=C6/C(=O)N(CC(CCCCCC)CCCCCCCC)c7ccccc76)cs5)s4)c(F)c(F)c(-c4csc(-c5cccs5)c4CCCCCCCC)c3nc2-c2cccc(OCCCCCCCC)c2)c1,COC(=O)CCCC1(c2ccccc2)C23c4c5ccc6c7cc8c9c%10c(cc%11cc%12c%13c%14c(cc%15c%16ccc-5c2c%16c2c5c%16c%17c(c(c46)c7c9c%17c4c%10c%11c%13c4c%16c%14c%152)C513)C%12)C8,0.71,8.8,56.0,3.5,3.49888,0.0319999999999939,3.4,3.5,1:1.5,,,,ITO/PEDOT:PSS/active layer/LiF/Al,conventional,LiF,LiF,PEDOT:PSS,PEDOT:PSS,84.0,o-dichlorobenzene,o-DCB,,-5.53,-3.93,,,,
110398,10.1021/ma502186g,10.1021/ma502186g,P3TQTI,PC71BM,P3TQTI,,CCCCCCCCOc1cccc(-c2nc3c(-c4cc(CCCCCCCC)c(-c5ccc(-c6cc(-c7ccc8c(c7)N(CC(CCCCCC)CCCCCCCC)C(=O)/C8=C7/C(=O)N(CC(CCCCCC)CCCCCCCC)c8ccccc87)cs6)s5)s4)ccc(-c4csc(-c5cc(-c6cccs6)cs5)c4CCCCCCCC)c3nc2-c2cccc(OCCCCCCCC)c2)c1,COC(=O)CCCC1(c2ccccc2)C23c4c5ccc6c7cc8c9c%10c(cc%11cc%12c%13c%14c(cc%15c%16ccc-5c2c%16c2c5c%16c%17c(c(c46)c7c9c%17c4c%10c%11c%13c4c%16c%14c%152)C513)C%12)C8,0.56,11.8,49.0,3.3,3.237920000000001,1.881212121212092,3.1,3.3,1:1.5,,,,ITO/PEDOT:PSS/active layer/LiF/Al,conventional,LiF,LiF,PEDOT:PSS,PEDOT:PSS,88.0,o-dichlorobenzene,o-DCB,,-5.39,-3.92,,,,
110399,10.1021/ma502186g,10.1021/ma502186g,P3TQTI-F,PC71BM,P3TQTI-F,,CCCCCCCCOc1cccc(-c2nc3c(-c4cc(CCCCCCCC)c(-c5ccc(-c6cc(-c7ccc8c(c7)N(CC(CCCCCC)CCCCCCCC)C(=O)/C8=C7/C(=O)N(CC(CCCCCC)CCCCCCCC)c8ccccc87)cs6)s5)s4)c(F)c(F)c(-c4csc(-c5cc(-c6cccs6)cs5)c4CCCCCCCC)c3nc2-c2cccc(OCCCCCCCC)c2)c1,COC(=O)CCCC1(c2ccccc2)C23c4c5ccc6c7cc8c9c%10c(cc%11cc%12c%13c%14c(cc%15c%16ccc-5c2c%16c2c5c%16c%17c(c(c46)c7c9c%17c4c%10c%11c%13c4c%16c%14c%152)C513)C%12)C8,0.67,14.8,64.0,6.4,6.34624,0.8400000000000074,6.3,6.4,1:1.5,,,,ITO/PEDOT:PSS/active layer/LiF/Al,conventional,LiF,LiF,PEDOT:PSS,PEDOT:PSS,102.0,o-dichlorobenzene,o-DCB,,-5.47,-3.93,,,,
110400,10.1021/ma502186g,10.1021/ma502186g,P3TQTI-F,,P3TQTI-F,,CCCCCCCCOc1cccc(-c2nc3c(-c4cc(CCCCCCCC)c(-c5ccc(-c6cc(-c7ccc8c(c7)N(CC(CCCCCC)CCCCCCCC)C(=O)/C8=C7/C(=O)N(CC(CCCCCC)CCCCCCCC)c8ccccc87)cs6)s5)s4)c(F)c(F)c(-c4csc(-c5cc(-c6cccs6)cs5)c4CCCCCCCC)c3nc2-c2cccc(OCCCCCCCC)c2)c1,,0.67,15.5,67.0,7.0,6.957949999999999,0.6007142857142941,6.8,7.0,1:1.5,,,,ITO/PEDOT:PSS/active layer/LiF/Al,conventional,LiF,LiF,PEDOT:PSS,PEDOT:PSS,100.0,o-dichlorobenzene,o-DCB,,-5.47,-3.93,,,,
110401,10.1038/ncomms10085,10.1038/ncomms10085,PNOz4T,PC61BM,PNOz4T,PC61BM,CCCCCCCCCCCCC(CCCCCCCCCC)Cc1cc(-c2cc3c(cc(-c4cc(CC(CCCCCCCCCC)CCCCCCCCCCCC)c(-c5cccs5)s4)c4nonc43)c3nonc23)sc1-c1cccs1,COC(=O)CCCC1(c2ccccc2)C23c4c5c6c7c8c9c(c%10c%11c2c2c%12c4c4c%13c5c5c7c7c8c8c%14c9c%10c9c%10c%11c2c2c%11c%12c4c4c%12c%13c5c5c7c7c8c8c%14c9c9c%10c2c2c%11c4c4c%12c5c7c5c8c9c2c45)C613,1.0,9.6,59.0,5.6,5.664,1.142857142857144,5.4,5.6,1:1,,,,inverted,inverted,ZnO,ZnO,MoOx,MoO3,195.0,chlorobenzene,chlorobenzene,,-5.48,-3.65,,-6.1,-3.7,
110402,10.1038/ncomms10085,10.1038/ncomms10085,PNOz4T,PC61BM,PNOz4T,PC61BM,CCCCCCCCCCCCC(CCCCCCCCCC)Cc1cc(-c2cc3c(cc(-c4cc(CC(CCCCCCCCCC)CCCCCCCCCCCC)c(-c5cccs5)s4)c4nonc43)c3nonc23)sc1-c1cccs1,COC(=O)CCCC1(c2ccccc2)C23c4c5c6c7c8c9c(c%10c%11c2c2c%12c4c4c%13c5c5c7c7c8c8c%14c9c%10c9c%10c%11c2c2c%11c%12c4c4c%12c%13c5c5c7c7c8c8c%14c9c9c%10c2c2c%11c4c4c%12c5c7c5c8c9c2c45)C613,0.99,12.5,66.0,8.1,8.1675,0.833333333333343,7.9,8.1,1:1.5,,,,inverted,inverted,ZnO,ZnO,MoOx,MoO3,185.0,chlorobenzene,chlorobenzene,,-5.48,-3.65,,-6.1,-3.7,
110403,10.1038/ncomms10085,10.1038/ncomms10085,PNOz4T,PC61BM,PNOz4T,PC61BM,CCCCCCCCCCCCC(CCCCCCCCCC)Cc1cc(-c2cc3c(cc(-c4cc(CC(CCCCCCCCCC)CCCCCCCCCCCC)c(-c5cccs5)s4)c4nonc43)c3nonc23)sc1-c1cccs1,COC(=O)CCCC1(c2ccccc2)C23c4c5c6c7c8c9c(c%10c%11c2c2c%12c4c4c%13c5c5c7c7c8c8c%14c9c%10c9c%10c%11c2c2c%11c%12c4c4c%12c%13c5c5c7c7c8c8c%14c9c9c%10c2c2c%11c4c4c%12c5c7c5c8c9c2c45)C613,0.98,14.0,64.0,8.7,8.7808,0.928735632183908,8.4,8.7,1:2,,,,inverted,inverted,ZnO,ZnO,MoOx,MoO3,190.0,chlorobenzene,chlorobenzene,,-5.48,-3.65,,-6.1,-3.7,
110404,10.1038/ncomms10085,10.1038/ncomms10085,PNOz4T,PC61BM,PNOz4T,PC61BM,CCCCCCCCCCCCC(CCCCCCCCCC)Cc1cc(-c2cc3c(cc(-c4cc(CC(CCCCCCCCCC)CCCCCCCCCCCC)c(-c5cccs5)s4)c4nonc43)c3nonc23)sc1-c1cccs1,COC(=O)CCCC1(c2ccccc2)C23c4c5c6c7c8c9c(c%10c%11c2c2c%12c4c4c%13c5c5c7c7c8c8c%14c9c%10c9c%10c%11c2c2c%11c%12c4c4c%12c%13c5c5c7c7c8c8c%14c9c9c%10c2c2c%11c4c4c%12c5c7c5c8c9c2c45)C613,0.97,14.6,62.0,8.8,8.78044,0.22227272727273,8.5,8.8,1:3,,,,inverted,inverted,ZnO,ZnO,MoOx,MoO3,210.0,chlorobenzene,chlorobenzene,,-5.48,-3.65,,-6.1,-3.7,
110405,10.1038/ncomms10085,10.1038/ncomms10085,PNOz4T,PC71BM,PNOz4T,PC71BM,CCCCCCCCCCCCC(CCCCCCCCCC)Cc1cc(-c2cc3c(cc(-c4cc(CC(CCCCCCCCCC)CCCCCCCCCCCC)c(-c5cccs5)s4)c4nonc43)c3nonc23)sc1-c1cccs1,COC(=O)CCCC1(c2ccccc2)C23c4c5ccc6c7cc8c9c%10c(cc%11cc%12c%13c%14c(cc%15c%16ccc-5c2c%16c2c5c%16c%17c(c(c46)c7c9c%17c4c%10c%11c%13c4c%16c%14c%152)C513)C%12)C8,0.96,14.5,64.0,8.9,8.9088,0.0988764044943711,8.5,8.9,1:2,,,,inverted,inverted,ZnO,ZnO,MoOx,MoO3,225.0,chlorobenzene,chlorobenzene,,-5.48,-3.65,,-5.9,-3.9,
110406,10.1038/ncomms6293,10.1038/ncomms6293,PffBT4T-2OD,TC71BM,PffBT4T-2OD,TC71BM,CCCCCCCCCCC(CCCCCCCC)Cc1csc(-c2c(F)c(F)c(-c3cc(CC(CCCCCCCC)CCCCCCCCCC)c(-c4ccc(-c5cccs5)s4)s3)c3nsnc23)c1,,0.77,18.8,75.0,10.8,10.857,0.5277777777777812,10.3,10.8,1:1.2,,,,inverted,inverted,ZnO,ZnO,MoO3,MoO3,300.0,DCB,o-DCB,80.0,-5.32,-3.7,,,,
110407,10.1038/ncomms6293,10.1038/ncomms6293,PffBT4T-2OD,PC71BM,PffBT4T-2OD,PC71BM,CCCCCCCCCCC(CCCCCCCC)Cc1csc(-c2c(F)c(F)c(-c3cc(CC(CCCCCCCC)CCCCCCCCCC)c(-c4ccc(-c5cccs5)s4)s3)c3nsnc23)c1,COC(=O)CCCC1(c2ccccc2)C23c4c5ccc6c7cc8c9c%10c(cc%11cc%12c%13c%14c(cc%15c%16ccc-5c2c%16c2c5c%16c%17c(c(c46)c7c9c%17c4c%10c%11c%13c4c%16c%14c%152)C513)C%12)C8,0.77,18.4,74.0,10.5,10.48432,0.1493333333333304,10.2,10.5,1:1.2,,,,inverted,inverted,ZnO,ZnO,MoO3,MoO3,300.0,DCB,o-DCB,80.0,-5.32,-3.7,,-5.9,-3.9,
110408,10.1038/ncomms6293,10.1038/ncomms6293,PffBT4T-2OD,PC61PM,PffBT4T-2OD,PC61PM,CCCCCCCCCCC(CCCCCCCC)Cc1csc(-c2c(F)c(F)c(-c3cc(CC(CCCCCCCC)CCCCCCCCCC)c(-c4ccc(-c5cccs5)s4)s3)c3nsnc23)c1,,0.77,17.7,76.0,10.4,10.35804,0.4034615384615512,10.1,10.4,1:1.2,,,,inverted,inverted,ZnO,ZnO,MoO3,MoO3,300.0,DCB,o-DCB,80.0,-5.32,-3.7,,,,
110409,10.1038/ncomms6293,10.1038/ncomms6293,PffBT4T-2OD,ICMA,PffBT4T-2OD,ICMA,CCCCCCCCCCC(CCCCCCCC)Cc1csc(-c2c(F)c(F)c(-c3cc(CC(CCCCCCCC)CCCCCCCCCC)c(-c4ccc(-c5cccs5)s4)s3)c3nsnc23)c1,,0.78,16.4,77.0,9.8,9.84984,0.5085714285714251,9.4,9.8,1:1.2,,,,inverted,inverted,ZnO,ZnO,MoO3,MoO3,300.0,DCB,o-DCB,80.0,-5.32,-3.7,,,,
110410,10.1038/ncomms6293,10.1038/ncomms6293,PffBT4T-2OD,TC61PM,PffBT4T-2OD,TC61PM,CCCCCCCCCCC(CCCCCCCC)Cc1csc(-c2c(F)c(F)c(-c3cc(CC(CCCCCCCC)CCCCCCCCCC)c(-c4ccc(-c5cccs5)s4)s3)c3nsnc23)c1,,0.75,17.4,74.0,9.7,9.657,0.4432989690721574,9.3,9.7,1:1.2,,,,inverted,inverted,ZnO,ZnO,MoO3,MoO3,300.0,DCB,o-DCB,80.0,-5.32,-3.7,,,,
110411,10.1038/ncomms6293,10.1038/ncomms6293,PffBT4T-2OD,PC61BM,PffBT4T-2OD,PC61BM,CCCCCCCCCCC(CCCCCCCC)Cc1csc(-c2c(F)c(F)c(-c3cc(CC(CCCCCCCC)CCCCCCCCCC)c(-c4ccc(-c5cccs5)s4)s3)c3nsnc23)c1,COC(=O)CCCC1(c2ccccc2)C23c4c5c6c7c8c9c(c%10c%11c2c2c%12c4c4c%13c5c5c7c7c8c8c%14c9c%10c9c%10c%11c2c2c%11c%12c4c4c%12c%13c5c5c7c7c8c8c%14c9c9c%10c2c2c%11c4c4c%12c5c7c5c8c9c2c45)C613,0.77,17.1,73.0,9.6,9.611910000000002,0.1240625000000217,9.3,9.6,1:1.2,,,,inverted,inverted,ZnO,ZnO,MoO3,MoO3,300.0,DCB,o-DCB,80.0,-5.32,-3.7,,-6.1,-3.7,
110412,10.1038/ncomms6293,10.1038/ncomms6293,PBTff4T-2OD,PC71BM,PffBT4T-2OD,PC71BM,CCCCCCCCCCC(CCCCCCCC)Cc1csc(-c2c(F)c(F)c(-c3cc(CC(CCCCCCCC)CCCCCCCCCC)c(-c4ccc(-c5cccs5)s4)s3)c3nsnc23)c1,COC(=O)CCCC1(c2ccccc2)C23c4c5ccc6c7cc8c9c%10c(cc%11cc%12c%13c%14c(cc%15c%16ccc-5c2c%16c2c5c%16c%17c(c(c46)c7c9c%17c4c%10c%11c%13c4c%16c%14c%152)C513)C%12)C8,0.77,18.2,74.0,10.4,10.37036,0.2850000000000053,10.0,10.4,1:1.2,,,,inverted,inverted,ZnO,ZnO,MoO3,MoO3,300.0,DCB,o-DCB,80.0,-5.27,-3.63,,-5.9,-3.9,
110413,10.1038/ncomms6293,10.1038/ncomms6293,PBTff4T-2OD,TC71BM,PffBT4T-2OD,TC71BM,CCCCCCCCCCC(CCCCCCCC)Cc1csc(-c2c(F)c(F)c(-c3cc(CC(CCCCCCCC)CCCCCCCCCC)c(-c4ccc(-c5cccs5)s4)s3)c3nsnc23)c1,,0.76,18.7,68.0,9.7,9.66416,0.3694845360824775,9.4,9.7,1:1.2,,,,inverted,inverted,ZnO,ZnO,MoO3,MoO3,300.0,DCB,o-DCB,80.0,-5.27,-3.63,,,,
110414,10.1038/ncomms6293,10.1038/ncomms6293,PBTff4T-2OD,PC61PM,PffBT4T-2OD,PC61PM,CCCCCCCCCCC(CCCCCCCC)Cc1csc(-c2c(F)c(F)c(-c3cc(CC(CCCCCCCC)CCCCCCCCCC)c(-c4ccc(-c5cccs5)s4)s3)c3nsnc23)c1,,0.76,18.6,69.0,9.6,9.75384,1.6025000000000067,9.2,9.6,1:1.2,,,,inverted,inverted,ZnO,ZnO,MoO3,MoO3,300.0,DCB,o-DCB,80.0,-5.27,-3.63,,,,
110415,10.1038/ncomms6293,10.1038/ncomms6293,PNT4T-2OD,PC71BM,PNT4T-2OD,PC71BM,,COC(=O)CCCC1(c2ccccc2)C23c4c5ccc6c7cc8c9c%10c(cc%11cc%12c%13c%14c(cc%15c%16ccc-5c2c%16c2c5c%16c%17c(c(c46)c7c9c%17c4c%10c%11c%13c4c%16c%14c%152)C513)C%12)C8,0.76,19.8,68.0,10.1,10.23264,1.3132673267326764,9.7,10.1,1:1.2,,,,inverted,inverted,ZnO,ZnO,MoO3,MoO3,300.0,DCB,o-DCB,80.0,,,,-5.9,-3.9,
110416,10.1038/ncomms9547,10.1038/ncomms9547,PBDTTTPD,PCBM,PBDTTTPD,PCBM,CCCCCCCCN1C(=O)c2csc(-c3cc4c(-c5ccc(CC(CC)CCCC)s5)c5sccc5c(-c5ccc(CC(CC)CCCC)s5)c4s3)c2C1=O,CCCCC(=O)OCC1(C2=CC=CC=C2)C3=CC=CC4=CC=CC5=CC=CC6=CC=CC7=CC=CC1=C7C6=C5C4=C3,0.96,11.17,57.0,6.12,6.112224,0.1270588235294082,6.076,6.12,1:1.5,DIO,DIO,,ITO/PEDOT:PSS/active layer/LiF/Al,conventional,LiF,LiF,PEDOT:PSS,PEDOT:PSS,200.0,chloroform,chloroform,,-5.49,-3.64,,-6.1,-3.7,
110417,10.1038/ncomms9547,10.1038/ncomms9547,PBDTTTPD,P(NDI2HD-T),PBDTTTPD,P(NDI2HD-T),CCCCCCCCN1C(=O)c2csc(-c3cc4c(-c5ccc(CC(CC)CCCC)s5)c5sccc5c(-c5ccc(CC(CC)CCCC)s5)c4s3)c2C1=O,CCCCCCCCC(CCCCCC)CN1C(=O)c2ccc3c4c(c(-c5cccs5)cc(c24)C1=O)C(=O)N(CC(CCCCCC)CCCCCCCC)C3=O,1.06,11.22,56.0,6.64,6.660192,0.3040963855421785,6.601,6.64,1.3:1,DIO,DIO,,ITO/PEDOT:PSS/active layer/LiF/Al,conventional,LiF,LiF,PEDOT:PSS,PEDOT:PSS,130.0,chloroform,chloroform,,-5.49,-3.64,,-5.64,-3.82,
110418,10.1038/nphoton.2012.190,10.1038/nphoton.2012.190,PTB7,PC71BM,PTB7,PC71BM,CCCCC(CC)COC(=O)c1sc2c(-c3cc4c(OCC(CC)CCCC)c5sccc5c(OCC(CC)CCCC)c4s3)scc2c1F,COC(=O)CCCC1(c2ccccc2)C23c4c5ccc6c7cc8c9c%10c(cc%11cc%12c%13c%14c(cc%15c%16ccc-5c2c%16c2c5c%16c%17c(c(c46)c7c9c%17c4c%10c%11c%13c4c%16c%14c%152)C513)C%12)C8,0.759,15.4,70.6,8.24,8.2521516,0.1474708737863988,,,1:1.5,"1,8-diiodoctane",,3 vol%,Conventional,conventional,PFN,,PEDOT:PSS,,80.0,chlorobenzene,,,-5.19,-3.43,,-5.9,-3.9,
110419,10.1038/nphoton.2012.190,10.1038/nphoton.2012.190,PTB7,PC71BM,PTB7,PC71BM,CCCCC(CC)COC(=O)c1sc2c(-c3cc4c(OCC(CC)CCCC)c5sccc5c(OCC(CC)CCCC)c4s3)scc2c1F,COC(=O)CCCC1(c2ccccc2)C23c4c5ccc6c7cc8c9c%10c(cc%11cc%12c%13c%14c(cc%15c%16ccc-5c2c%16c2c5c%16c%17c(c(c46)c7c9c%17c4c%10c%11c%13c4c%16c%14c%152)C513)C%12)C8,0.74,17.2,72.0,9.15,9.16416,0.1547540983606406,,,1:1.5,"1,8-diiodoctane",,3 vol%,Inverted,inverted,PFN,,MoO3,,100.0,chlorobenzene,,,-5.19,-3.43,,-5.9,-3.9,
110420,10.1038/nphoton.2012.190,10.1038/nphoton.2012.190,PTB7,PC71BM,PTB7,PC71BM,CCCCC(CC)COC(=O)c1sc2c(-c3cc4c(OCC(CC)CCCC)c5sccc5c(OCC(CC)CCCC)c4s3)scc2c1F,COC(=O)CCCC1(c2ccccc2)C23c4c5ccc6c7cc8c9c%10c(cc%11cc%12c%13c%14c(cc%15c%16ccc-5c2c%16c2c5c%16c%17c(c(c46)c7c9c%17c4c%10c%11c%13c4c%16c%14c%152)C513)C%12)C8,0.754,17.46,69.99,9.214,9.214071516,0.0007761667028265,,,1:1.5,"1,8-diiodoctane",,3 vol%,"Inverted, tested by CPVT",inverted,PFN,,MoO3,,80.0,chlorobenzene,,,-5.19,-3.43,,-5.9,-3.9,
110421,10.1038/nphoton.2013.207,10.1038/nphoton.2013.207,PTPD3T,PC71BM,PTPD3T,PC71BM,CCCCCCCCCCCCc1csc(-c2ccc(-c3cc(CCCCCCCCCCCC)c(-c4scc5c4C(=O)N(CC(CCCCCC)CCCCCCCC)C5=O)s3)s2)c1,COC(=O)CCCC1(c2ccccc2)C23c4c5ccc6c7cc8c9c%10c(cc%11cc%12c%13c%14c(cc%15c%16ccc-5c2c%16c2c5c%16c%17c(c(c46)c7c9c%17c4c%10c%11c%13c4c%16c%14c%152)C513)C%12)C8,0.795,12.5,79.6,7.9,7.91025,0.1297468354430279,7.72,7.9,1:2 (wt/wt),2% DIO (vol/vol),DIO,2%,inverted BHJ solar cells,inverted,,,,,,CF,chloroform,,-5.39,-3.57,,-5.9,-3.9,
110422,10.1038/nphoton.2013.207,10.1038/nphoton.2013.207,PBTI3T,PC71BM,PBTI3T,PC71BM,CCCCCCCCCCCCc1csc(-c2ccc(-c3cc(CCCCCCCCCCCC)c(-c4cc5c(=O)n(CC(CCCCCC)CCCCCCCC)c(=O)c6ccsc6c5s4)s3)s2)c1,COC(=O)CCCC1(c2ccccc2)C23c4c5ccc6c7cc8c9c%10c(cc%11cc%12c%13c%14c(cc%15c%16ccc-5c2c%16c2c5c%16c%17c(c(c46)c7c9c%17c4c%10c%11c%13c4c%16c%14c%152)C513)C%12)C8,0.859,12.9,77.8,8.66,8.621095799999999,0.4492401847575179,8.42,8.66,1:2 (wt/wt),2% DIO (vol/vol),DIO,2%,inverted BHJ solar cells,inverted,,,,,,CF,chloroform,,-5.48,-3.665,,-5.9,-3.9,
110423,10.1038/nphoton.2015.84,10.1038/nphoton.2015.84,PNTz4T,PC61BM,PNTz4T,PC61BM,CCCCCCCCCCCCC(CCCCCCCCCC)Cc1csc(-c2cc3c(cc(-c4cc(CC(CCCCCCCCCC)CCCCCCCCCCCC)c(-c5ccc(-c6cccs6)s5)s4)c4nsnc43)c3nsnc23)c1,COC(=O)CCCC1(c2ccccc2)C23c4c5c6c7c8c9c(c%10c%11c2c2c%12c4c4c%13c5c5c7c7c8c8c%14c9c%10c9c%10c%11c2c2c%11c%12c4c4c%12c%13c5c5c7c7c8c8c%14c9c9c%10c2c2c%11c4c4c%12c5c7c5c8c9c2c45)C613,0.738,17.7,66.7,8.7,8.712754200000001,0.1466000000000184,8.46,8.7,1:2,,,,Conventional,conventional,LiF,,PEDOT:PSS,,300.0,DCB,,,-5.19,-3.67,,-6.1,-3.7,
110424,10.1038/nphoton.2015.84,10.1038/nphoton.2015.84,PNTz4T,PC71BM,PNTz4T,PC71BM,CCCCCCCCCCCCC(CCCCCCCCCC)Cc1csc(-c2cc3c(cc(-c4cc(CC(CCCCCCCCCC)CCCCCCCCCCCC)c(-c5ccc(-c6cccs6)s5)s4)c4nsnc43)c3nsnc23)c1,COC(=O)CCCC1(c2ccccc2)C23c4c5ccc6c7cc8c9c%10c(cc%11cc%12c%13c%14c(cc%15c%16ccc-5c2c%16c2c5c%16c%17c(c(c46)c7c9c%17c4c%10c%11c%13c4c%16c%14c%152)C513)C%12)C8,0.712,18.9,66.2,8.92,8.908401599999998,0.1300269058296214,8.65,8.92,1:2,,,,Conventional,conventional,LiF,,PEDOT:PSS,,290.0,DCB,,,-5.19,-3.67,,-5.9,-3.9,
110425,10.1038/nphoton.2015.84,10.1038/nphoton.2015.84,PNTz4T,PC61BM,PNTz4T,PC61BM,CCCCCCCCCCCCC(CCCCCCCCCC)Cc1csc(-c2cc3c(cc(-c4cc(CC(CCCCCCCCCC)CCCCCCCCCCCC)c(-c5ccc(-c6cccs6)s5)s4)c4nsnc43)c3nsnc23)c1,COC(=O)CCCC1(c2ccccc2)C23c4c5c6c7c8c9c(c%10c%11c2c2c%12c4c4c%13c5c5c7c7c8c8c%14c9c%10c9c%10c%11c2c2c%11c%12c4c4c%12c%13c5c5c7c7c8c8c%14c9c9c%10c2c2c%11c4c4c%12c5c7c5c8c9c2c45)C613,0.729,18.2,73.9,9.8,9.8049042,0.0500428571428607,9.55,9.8,1:2,,,,Inverted,inverted,ZnO,,MoOx,,280.0,DCB,,,-5.19,-3.67,,-6.1,-3.7,
110426,10.1038/nphoton.2015.84,10.1038/nphoton.2015.84,PNTz4T,PC71BM,PNTz4T,PC71BM,CCCCCCCCCCCCC(CCCCCCCCCC)Cc1csc(-c2cc3c(cc(-c4cc(CC(CCCCCCCCCC)CCCCCCCCCCCC)c(-c5ccc(-c6cccs6)s5)s4)c4nsnc43)c3nsnc23)c1,COC(=O)CCCC1(c2ccccc2)C23c4c5ccc6c7cc8c9c%10c(cc%11cc%12c%13c%14c(cc%15c%16ccc-5c2c%16c2c5c%16c%17c(c(c46)c7c9c%17c4c%10c%11c%13c4c%16c%14c%152)C513)C%12)C8,0.708,19.4,73.4,10.1,10.0816368,0.1818138613861344,9.77,10.1,1:2,,,,Inverted,inverted,ZnO,,MoOx,,290.0,DCB,,,-5.19,-3.67,,-5.9,-3.9,
110427,10.1038/nphoton.2015.9,10.1038/nphoton.2015.9,PBDTTT-C,PC70BM,PBDTTT-C,PC70BM,CCCCC(CC)COc1c2cc(-c3scc4sc(C(=O)C(CC)CCCC)cc34)sc2c(OCC(CC)CCCC)c2ccsc12,CCCCC(=O)OCC1(C2=CC=CC=C2)C3=CC=CC4=CC=CC5=CC=CC6=CC=C7C=CC=CC8=CC=CC1=C8C7=C6C5=C4C3,0.7,14.1,64.0,6.4,6.3168,1.3000000000000096,6.3,6.4,1:2,DIO,,3 vol%,ITO/PEDOT:PSS/active layer/Ca/Al,,,,PEDOT:PSS,,100.0,DCB,o-DCB,,-5.12,-3.35,,-6.1,-3.9,
110431,10.1038/nphoton.2015.9,10.1038/nphoton.2015.9,PBDTT-DPP,PC70BM,PBDTT-DPP,PC70BM,CCCCCCC(CCCC)CN1C(=O)C2=C(c3cccs3)N(C(CCCC)CCCCCC)C(=O)C2=C1c1ccc(-c2cc3c(-c4ccc(CC(CC)CCCC)s4)c4sccc4c(-c4ccc(CC(CC)CCCC)s4)c3s2)s1,CCCCC(=O)OCC1(C2=CC=CC=C2)C3=CC=CC4=CC=CC5=CC=CC6=CC=C7C=CC=CC8=CC=CC1=C8C7=C6C5=C4C3,0.74,13.0,64.2,6.2,6.17604,0.3864516129032362,6.0,6.2,1:2,DIO,,3 vol%,ITO/PEDOT:PSS/active layer/Ca/Al,,,,PEDOT:PSS,,105.0,DCB,o-DCB,,-5.25,-3.63,,-6.1,-3.9,
110432,10.1038/nphoton.2015.9,10.1038/nphoton.2015.9,PTB7,PC70BM,PTB7,PC70BM,CCCCC(CC)COC(=O)c1sc2c(-c3cc4c(OCC(CC)CCCC)c5sccc5c(OCC(CC)CCCC)c4s3)scc2c1F,CCCCC(=O)OCC1(C2=CC=CC=C2)C3=CC=CC4=CC=CC5=CC=CC6=CC=C7C=CC=CC8=CC=CC1=C8C7=C6C5=C4C3,0.72,15.1,66.3,7.2,7.208136,0.1129999999999927,7.0,7.2,1:2,DIO,,3 vol%,ITO/PEDOT:PSS/active layer/Ca/Al,,,,PEDOT:PSS,,95.0,DCB,o-DCB,,-5.19,-3.43,,-6.1,-3.9,
