Repository: JiYiqaq/PCE-KA-GNN

# Data directory

- `raw/Active_Database.csv` is the immutable source dataset bundled under CC BY 4.0. Do not overwrite it with processed data.
- `processed/` is created and populated by the training pipeline. Generated `.pt` and `.pth` caches are intentionally ignored by Git because they can exceed GitHub's normal single-file limit.

See `../DATA_LICENSE.md` for provenance, license and checksum information.

File: data/raw/Active_Database.csv (part 442 of 471)
id,doi,doi_norm,donor,acceptor,donor_canonical,acceptor_canonical,donor_smiles,acceptor_smiles,voc,jsc,ff,pce,pce_recomputed,pce_relative_error_percent,pce_avg,pce_best,d_a_ratio,additive,additive_canonical,additive_ratio,device_structure,device_type,etl,etl_canonical,htl,htl_canonical,active_layer_thickness,solvent,solvent_canonical,annealing_temp,homo_d,lumo_d,eg_d,homo_a,lumo_a,eg_a
110436,10.1038/nphoton.2015.9,10.1038/nphoton.2015.9,PBDTT-SeDPP,PC70BM,PBDTT-SeDPP,PC70BM,CCCCCCC(CCCC)CN1C(=O)C2=C(c3ccc(-c4cc5c(-c6ccc(CC(CC)CCCC)[se]6)c6sccc6c(-c6ccc(CC(CC)CCCC)[se]6)c5s4)s3)N(CC(CCCC)CCCCCC)C(=O)C2=C1c1cccs1,CCCCC(=O)OCC1(C2=CC=CC=C2)C3=CC=CC4=CC=CC5=CC=CC6=CC=C7C=CC=CC8=CC=CC1=C8C7=C6C5=C4C3,0.68,16.9,62.9,7.2,7.228467999999999,0.3953888888888787,7.1,7.2,1:2,DIO,,3 vol%,ITO/PEDOT:PSS/active layer/Ca/Al,,,,PEDOT:PSS,,,DCB,o-DCB,,-5.21,-3.7,,-6.1,-3.9,
110438,10.1038/s41427-018-0088-4,10.1038/s41427-018-0088-4,P3HT,NTz-Teh-FA,P3HT,NTz-Teh-FA,CCCCCCc1ccsc1,CCc1cc(-c2cc3c(cc(-c4cc(CC)c(-c5ccc6c7c(cccc57)-c5cc7c(cc5-6)C(=O)N(CC)C7=O)s4)c4nsnc43)c3nsnc23)sc1-c1ccc2c3c(cccc13)-c1cc3c(cc1-2)C(=O)N(CC)C3=O,0.95,2.13,53.0,1.06,1.072455,1.174999999999989,1.02,1.06,1:1,,,,ITO/PEDOT:PSS/active layer/Ca/Al,conventional,Ca,Ca,PEDOT:PSS,PEDOT:PSS,72.0,o-DCB,o-DCB,140.0,-5.01,-3.12,,-6.06,-3.38,
110439,10.1038/s41427-018-0088-4,10.1038/s41427-018-0088-4,P3HT,FNTz-Teh-FA,P3HT,FNTz-Teh-FA,CCCCCCc1ccsc1,CCc1cc(-c2c(F)c3c4nsnc4c(-c4cc(CC)c(-c5ccc6c7c(cccc57)-c5cc7c(cc5-6)C(=O)N(CC)C7=O)s4)c(F)c3c3nsnc23)sc1-c1ccc2c3c(cccc13)-c1cc3c(cc1-2)C(=O)N(CC)C3=O,0.89,4.44,52.0,2.05,2.054832,0.2357073170731898,2.04,2.05,1:1,,,,ITO/PEDOT:PSS/active layer/Ca/Al,conventional,Ca,Ca,PEDOT:PSS,PEDOT:PSS,74.0,o-DCB,o-DCB,140.0,-5.01,-3.12,,-6.17,-3.55,
110440,10.1038/s41427-018-0088-4,10.1038/s41427-018-0088-4,P3HT,FNTz-Teh-FA,P3HT,FNTz-Teh-FA,CCCCCCc1ccsc1,CCc1cc(-c2c(F)c3c4nsnc4c(-c4cc(CC)c(-c5ccc6c7c(cccc57)-c5cc7c(cc5-6)C(=O)N(CC)C7=O)s4)c(F)c3c3nsnc23)sc1-c1ccc2c3c(cccc13)-c1cc3c(cc1-2)C(=O)N(CC)C3=O,0.89,5.81,60.0,3.12,3.1025399999999994,0.5596153846154069,3.02,3.12,,,,,ITO/PEDOT:PSS/active layer/Ca/Al,conventional,Ca,Ca,PEDOT:PSS,PEDOT:PSS,105.0,CB,chlorobenzene,140.0,-5.01,-3.12,,-6.17,-3.55,
110441,10.1038/s41467-019-11001-6,10.1038/s41467-019-11001-6,PBDB-T,DOC6-IC,PBDB-T,DOC6-IC,CCCCC(CC)Cc1ccc(-c2c3cc(-c4ccc(-c5sc(-c6cccs6)c6c5C(=O)c5c(CC(CC)CCCC)sc(CC(CC)CCCC)c5C6=O)s4)sc3c(-c3ccc(CC(CC)CCCC)s3)c3ccsc23)s1,,0.91,19.21,60.11,10.52,10.50788921,0.1151215779467631,10.11,10.52,1:0.8,,,,ITO/ZnO (30 nm)/active layer (70 nm)/MoO3 (8.5 nm)/Ag (100 nm),inverted,ZnO,ZnO,MoO3,MoO3,70.0,,,,-5.33,-3.48,,,,
110442,10.1038/s41467-019-11001-6,10.1038/s41467-019-11001-6,PBDB-T,DOC8-IC,PBDB-T,DOC8-IC,CCCCC(CC)Cc1ccc(-c2c3cc(-c4ccc(-c5sc(-c6cccs6)c6c5C(=O)c5c(CC(CC)CCCC)sc(CC(CC)CCCC)c5C6=O)s4)sc3c(-c3ccc(CC(CC)CCCC)s3)c3ccsc23)s1,,0.92,17.74,57.65,9.41,9.4089412,0.0112518597237079,8.96,9.41,1:0.8,,,,ITO/ZnO (30 nm)/active layer (70 nm)/MoO3 (8.5 nm)/Ag (100 nm),inverted,ZnO,ZnO,MoO3,MoO3,70.0,,,,-5.33,-3.48,,,,
110443,10.1038/s41467-019-11001-6,10.1038/s41467-019-11001-6,PBDB-T,DOC2C6-IC,PBDB-T,DOC2C6-IC,CCCCC(CC)Cc1ccc(-c2c3cc(-c4ccc(-c5sc(-c6cccs6)c6c5C(=O)c5c(CC(CC)CCCC)sc(CC(CC)CCCC)c5C6=O)s4)sc3c(-c3ccc(CC(CC)CCCC)s3)c3ccsc23)s1,CCOc1cc(-c2cc3c(s2)-c2sc(/C=C4\C(=O)c5ccccc5C4=C(C#N)C#N)cc2C3(CC)CC)c(OCC)cc1-c1cc2c(s1)-c1sc(/C=C3\C(=O)c4ccccc4C3=C(C#N)C#N)cc1C2(CC)CC,0.93,18.85,63.33,11.1,11.102065650000002,0.0186094594594797,10.66,11.1,1:0.8,,,,ITO/ZnO (30 nm)/active layer (70 nm)/MoO3 (8.5 nm)/Ag (100 nm),inverted,ZnO,ZnO,MoO3,MoO3,70.0,,,,-5.33,-3.48,,,,
110444,10.1038/s41467-019-11001-6,10.1038/s41467-019-11001-6,PBDB-T,DC6-IC,PBDB-T,DC6-IC,CCCCC(CC)Cc1ccc(-c2c3cc(-c4ccc(-c5sc(-c6cccs6)c6c5C(=O)c5c(CC(CC)CCCC)sc(CC(CC)CCCC)c5C6=O)s4)sc3c(-c3ccc(CC(CC)CCCC)s3)c3ccsc23)s1,CCc1cc(-c2cc3c(s2)-c2sc(/C=C4\C(=O)c5ccccc5C4=C(C#N)C#N)cc2C3(CC)CC)c(CC)cc1-c1cc2c(s1)-c1sc(/C=C3\C(=O)c4ccccc4C3=C(C#N)C#N)cc1C2(CC)CC,0.99,11.19,62.21,6.87,6.89168601,0.3156624454148444,6.77,6.87,1:0.8,,,,ITO/ZnO (30 nm)/active layer (70 nm)/MoO3 (8.5 nm)/Ag (100 nm),inverted,ZnO,ZnO,MoO3,MoO3,70.0,,,,-5.33,-3.48,,,,
110445,10.1038/s41467-019-11001-6,10.1038/s41467-019-11001-6,PBDB-T,DOC2C6-2F,PBDB-T,DOC2C6-2F,CCCCC(CC)Cc1ccc(-c2c3cc(-c4ccc(-c5sc(-c6cccs6)c6c5C(=O)c5c(CC(CC)CCCC)sc(CC(CC)CCCC)c5C6=O)s4)sc3c(-c3ccc(CC(CC)CCCC)s3)c3ccsc23)s1,CCOc1cc(-c2cc3c(s2)-c2sc(/C=C4\C(=O)c5cc(F)c(F)cc5C4=C(C#N)C#N)cc2C3(CC)CC)c(OCC)cc1-c1cc2c(s1)-c1sc(/C=C3\C(=O)c4cc(F)c(F)cc4C3=C(C#N)C#N)cc1C2(CC)CC,0.85,21.35,73.15,13.24,13.27489625,0.2635668429003093,12.99,13.24,1:0.8,,,,ITO/ZnO (30 nm)/active layer (70 nm)/MoO3 (8.5 nm)/Ag (100 nm),inverted,ZnO,ZnO,MoO3,MoO3,70.0,,,100.0,-5.33,-3.48,,,,
110446,10.1038/s41467-019-13292-1,10.1038/s41467-019-13292-1,ZR1,Y6,ZR1,Y6,CCc1ccc(-c2c3sc4cc(-c5cc(CC)c(-c6ccc(/C=C7/SC(=S)N(CC)C7=O)s6)s5)sc4c3c(-c3ccc(CC)s3)c3sc4cc(-c5cc(CC)c(-c6ccc(/C=C7/SC(=S)N(CC)C7=O)s6)s5)sc4c23)s1,CCCCCCCCCCCc1c(/C=C2\C(=O)c3cc(F)c(F)cc3C2=C(C#N)C#N)sc2c1sc1c3c4nsnc4c4c5sc6c(CCCCCCCCCCC)c(/C=C7\C(=O)c8cc(F)c(F)cc8C7=C(C#N)C#N)sc6c5n(CC(CC)CCCC)c4c3n(CC(CC)CCCC)c21,0.861,24.34,68.44,14.34,14.342792856,0.0194759832635929,14.27,14.34,1:0.5,,,,ITO/PEDOT:PSS/active layer/Al,conventional,,,PEDOT:PSS,PEDOT:PSS,,chloroform,chloroform,120.0,-5.32,-3.53,,-5.65,-4.09,
110447,10.1038/s41467-019-13292-1,10.1038/s41467-019-13292-1,ZR1,IDIC-4Cl,ZR1,IDIC-4Cl,CCc1ccc(-c2c3sc4cc(-c5cc(CC)c(-c6ccc(/C=C7/SC(=S)N(CC)C7=O)s6)s5)sc4c3c(-c3ccc(CC)s3)c3sc4cc(-c5cc(CC)c(-c6ccc(/C=C7/SC(=S)N(CC)C7=O)s6)s5)sc4c23)s1,CCCCCCCCC1(CCCCCCCC)c2cc3c(cc2-c2sc(/C=C4\C(=O)c5cc(Cl)c(Cl)cc5C4=C(C#N)C#N)cc21)C(CCCCCCCC)(CCCCCCCC)c1cc(/C=C2\C(=O)c4cc(Cl)c(Cl)cc4C2=C(C#N)C#N)sc1-3,0.776,18.27,67.96,9.64,9.635042591999998,0.0514253941909001,9.58,9.64,1:0.7,,,,ITO/PEDOT:PSS/active layer/Al,conventional,,,PEDOT:PSS,PEDOT:PSS,,chloroform,chloroform,120.0,-5.32,-3.53,,-5.9,-4.04,
110448,10.1038/s41467-020-19853-z,10.1038/s41467-020-19853-z,PBT1-C,IDTT-C6-TIC,PBT1-C,IDTT-C6-TIC,CCCCCCC(CCCC)Cc1ccc(-c2c3cc(-c4ccc(-c5sc(-c6cccs6)c6c5C(=O)c5c(CC(CC)CCCC)sc(CC(CC)CCCC)c5C6=O)s4)sc3c(-c3ccc(CC(CCCC)CCCCCC)cc3)c3ccsc23)cc1,,0.85,17.0,66.7,10.0,9.63815,3.618500000000005,9.6,10.0,,,,,ITO/ZnO/PBT1-C:IDTT-C6-TIC/MoO3/Ag,inverted,ZnO,ZnO,MoO3,MoO3,,chloroform,,,-5.43,-3.37,,,,
110449,10.1038/s41467-020-19853-z,10.1038/s41467-020-19853-z,PBT1-C,IDTT-C8-TIC,PBT1-C,IDTT-C8-TIC,CCCCCCC(CCCC)Cc1ccc(-c2c3cc(-c4ccc(-c5sc(-c6cccs6)c6c5C(=O)c5c(CC(CC)CCCC)sc(CC(CC)CCCC)c5C6=O)s4)sc3c(-c3ccc(CC(CCCC)CCCCCC)cc3)c3ccsc23)cc1,CCC1(CC)c2cc3c(cc2-c2sc4cc(/C=C5\C(=O)c6cscc6C5=C(C#N)C#N)sc4c21)C(CC)(CC)c1c-3sc2cc(/C=C3\C(=O)c4cscc4C3=C(C#N)C#N)sc12,0.88,20.3,74.6,13.7,13.326543999999998,2.725956204379569,13.4,13.7,,,,,ITO/ZnO/PBT1-C:IDTT-C8-TIC/MoO3/Ag,inverted,ZnO,ZnO,MoO3,MoO3,,chloroform,,,-5.43,-3.37,,,,
110450,10.1038/s41467-020-19853-z,10.1038/s41467-020-19853-z,PBT1-C,IDTT-C10-TIC,PBT1-C,IDTT-C10-TIC,CCCCCCC(CCCC)Cc1ccc(-c2c3cc(-c4ccc(-c5sc(-c6cccs6)c6c5C(=O)c5c(CC(CC)CCCC)sc(CC(CC)CCCC)c5C6=O)s4)sc3c(-c3ccc(CC(CCCC)CCCCCC)cc3)c3ccsc23)cc1,,0.98,18.1,71.3,12.7,12.647194,0.415795275590554,12.5,12.7,,,,,ITO/ZnO/PBT1-C:IDTT-C10-TIC/MoO3/Ag,inverted,ZnO,ZnO,MoO3,MoO3,,chloroform,,,-5.43,-3.37,,,,
110451,10.1038/s41467-021-24937-5,10.1038/s41467-021-24937-5,PM6,BO-4Cl,PM6,BO-4Cl,COC(=O)C(C)(C)c1cc(C)cc(-c2sc3c4sc5cc(/C=C6/C(=O)c7cc(F)cc(c7)C(=O)/C6=C\c6cc(C(C)(C)C(=O)OC)c(-c7cc(C)cc(C(C)(C)C(=O)OC)c7)s6)sc5c4c(C(C)(C)C(=O)OC)ccc2-3)c1,CCCCCCCCCCCc1c(/C=C2\C(=O)c3cc(Cl)c(Cl)cc3C2=C(C#N)C#N)sc2c1sc1c3c4nsnc4c4c5sc6c(CCCCCCCCCCC)c(/C=C7\C(=O)c8cc(Cl)c(Cl)cc8C7=C(C#N)C#N)sc6c5n(CC(CCCC)CCCCCC)c4c3n(CC(CCCC)CCCCCC)c21,0.845,26.7,75.83,17.21,17.10838545,0.5904389889599113,17.02,17.21,1:1.2,DIO,DIO,0.25%,ITO/PEDOT:PSS/Active Layer/PFN-Br/Ag,conventional,PFN-Br,PFN-Br,PEDOT:PSS,PEDOT:PSS,,chloroform,chloroform,100.0,-5.56,-3.65,,-5.68,-4.1,
110452,10.1038/s41467-021-24937-5,10.1038/s41467-021-24937-5,PM6,BTP-S7,PM6,BTP-S7,COC(=O)C(C)(C)c1cc(C)cc(-c2sc3c4sc5cc(/C=C6/C(=O)c7cc(F)cc(c7)C(=O)/C6=C\c6cc(C(C)(C)C(=O)OC)c(-c7cc(C)cc(C(C)(C)C(=O)OC)c7)s6)sc5c4c(C(C)(C)C(=O)OC)ccc2-3)c1,CCc1c(/C=C2\C(=O)c3cc4cc(F)c(F)cc4cc3C2=C(C#N)C#N)sc2c1sc1c3c4nsnc4c4c5sc6c(CC)c(/C=C7\C(=O)c8cc9cc(F)c(F)cc9cc8C7=C(C#N)C#N)sc6c5n(CC)c4c3n(CC)c21,0.861,25.92,75.09,16.76,16.757925408000002,0.0123782338902123,16.51,16.76,1:1,CN,CN,0.5%,ITO/PEDOT:PSS/Active Layer/PFN-Br/Ag,conventional,PFN-Br,PFN-Br,PEDOT:PSS,PEDOT:PSS,,chloroform,chloroform,80.0,-5.56,-3.65,,-5.52,-4.08,
110453,10.1038/s41467-021-24937-5,10.1038/s41467-021-24937-5,PM6,BTP-S8,PM6,BTP-S8,COC(=O)C(C)(C)c1cc(C)cc(-c2sc3c4sc5cc(/C=C6/C(=O)c7cc(F)cc(c7)C(=O)/C6=C\c6cc(C(C)(C)C(=O)OC)c(-c7cc(C)cc(C(C)(C)C(=O)OC)c7)s6)sc5c4c(C(C)(C)C(=O)OC)ccc2-3)c1,,0.852,26.96,75.45,17.33,17.33080464,0.0046430467397686,17.05,17.33,1:1,CN,CN,0.5%,ITO/PEDOT:PSS/Active Layer/PFN-Br/Ag,conventional,PFN-Br,PFN-Br,PEDOT:PSS,PEDOT:PSS,,chloroform,chloroform,100.0,-5.56,-3.65,,,,
110454,10.1038/s41467-021-24937-5,10.1038/s41467-021-24937-5,PM6,BTP-S9,PM6,BTP-S9,COC(=O)C(C)(C)c1cc(C)cc(-c2sc3c4sc5cc(/C=C6/C(=O)c7cc(F)cc(c7)C(=O)/C6=C\c6cc(C(C)(C)C(=O)OC)c(-c7cc(C)cc(C(C)(C)C(=O)OC)c7)s6)sc5c4c(C(C)(C)C(=O)OC)ccc2-3)c1,CCc1c(/C=C2\C(=O)c3cc(Cl)c(Cl)cc3C2=C(C#N)C#N)sc2c1sc1c3c4nsnc4c4c5sc6c(CC)c(/C=C7\C(=O)c8cc9cc(F)c(F)cc9cc8C7=C(C#N)C#N)sc6c5n(CC)c4c3n(CC)c21,0.846,26.47,78.44,17.56,17.565555527999997,0.031637403189058,17.42,17.56,1:1.2,DIO,DIO,0.25%,ITO/PEDOT:PSS/Active Layer/PFN-Br/Ag,conventional,PFN-Br,PFN-Br,PEDOT:PSS,PEDOT:PSS,,chloroform,chloroform,80.0,-5.56,-3.65,,-5.63,-4.09,
110455,10.1038/s41467-021-25394-w,10.1038/s41467-021-25394-w,PBDB-TF,A4T-16,PM6,A4T-16,COC(=O)C(C)(C)c1cc(C)cc(-c2sc3c4sc5cc(/C=C6/C(=O)c7cc(F)cc(c7)C(=O)/C6=C\c6cc(C(C)(C)C(=O)OC)c(-c7cc(C)cc(C(C)(C)C(=O)OC)c7)s6)sc5c4c(C(C)(C)C(=O)OC)ccc2-3)c1,CCc1cc(CC)c(-c2cc(-c3cc(-c4c(CC)cc(CC)cc4CC)c(-c4sc(/C=C5\C(=O)c6cc(F)c(F)cc6C5=C(C#N)C#N)cc4CC)s3)sc2-c2sc(/C=C3\C(=O)c4cc(F)c(F)cc4C3=C(C#N)C#N)cc2CC)c(CC)c1,0.876,21.8,79.8,15.2,15.239246400000004,0.2582000000000213,14.8,15.2,,,,,ITO/PEDOT:PSS/active layer/PF3N-Br/Ag,conventional,PF3N-Br,PFN-Br,PEDOT:PSS,PEDOT:PSS,,,,,-5.49,-3.64,,-5.67,-3.96,
110456,10.1038/s41467-021-25394-w,10.1038/s41467-021-25394-w,PBDB-TF,A4T-21,PM6,A4T-21,COC(=O)C(C)(C)c1cc(C)cc(-c2sc3c4sc5cc(/C=C6/C(=O)c7cc(F)cc(c7)C(=O)/C6=C\c6cc(C(C)(C)C(=O)OC)c(-c7cc(C)cc(C(C)(C)C(=O)OC)c7)s6)sc5c4c(C(C)(C)C(=O)OC)ccc2-3)c1,CCc1cc(/C=C2\C(=O)c3cc(F)c(F)cc3C2=C(C#N)C#N)sc1-c1sc(-c2cc(-c3ccccc3)c(-c3sc(/C=C4\C(=O)c5cc(F)c(F)cc5C4=C(C#N)C#N)cc3CC)s2)cc1-c1ccccc1,0.936,5.55,30.3,1.57,1.5740244,0.2563312101910853,1.52,1.57,,,,,ITO/PEDOT:PSS/active layer/PF3N-Br/Ag,conventional,PF3N-Br,PFN-Br,PEDOT:PSS,PEDOT:PSS,,,,,-5.49,-3.64,,-5.89,-3.92,
110457,10.1038/s41467-021-25394-w,10.1038/s41467-021-25394-w,PBDB-TF,A4T-23,PM6,A4T-23,COC(=O)C(C)(C)c1cc(C)cc(-c2sc3c4sc5cc(/C=C6/C(=O)c7cc(F)cc(c7)C(=O)/C6=C\c6cc(C(C)(C)C(=O)OC)c(-c7cc(C)cc(C(C)(C)C(=O)OC)c7)s6)sc5c4c(C(C)(C)C(=O)OC)ccc2-3)c1,CCc1cc(/C=C2\C(=O)c3cc(F)c(F)cc3C2=C(C#N)C#N)sc1-c1sc(-c2cc(-c3c(C)cc(C)cc3C)c(-c3sc(/C=C4\C(=O)c5cc(F)c(F)cc5C4=C(C#N)C#N)cc3CC)s2)cc1-c1c(C)cc(C)cc1C,0.87,21.0,56.8,10.4,10.37736,0.2176923076923161,10.1,10.4,,,,,ITO/PEDOT:PSS/active layer/PF3N-Br/Ag,conventional,PF3N-Br,PFN-Br,PEDOT:PSS,PEDOT:PSS,,,,,-5.49,-3.64,,-5.63,-3.98,
110458,10.1038/s41467-021-25394-w,10.1038/s41467-021-25394-w,J52-2F,A4T-16,J52-F,A4T-16,CCCCCCCCC(CCCCCC)Cn1nc2c(-c3cccs3)c(F)c(F)c(-c3ccc(-c4cc5c(-c6cc(F)c(CC(CC)CCCC)s6)c6sccc6c(-c6cc(F)c(CC(CC)CCCC)s6)c5s4)s3)c2n1,CCc1cc(CC)c(-c2cc(-c3cc(-c4c(CC)cc(CC)cc4CC)c(-c4sc(/C=C5\C(=O)c6cc(F)c(F)cc6C5=C(C#N)C#N)cc4CC)s3)sc2-c2sc(/C=C3\C(=O)c4cc(F)c(F)cc4C3=C(C#N)C#N)cc2CC)c(CC)c1,0.821,18.1,69.9,10.4,10.387209900000002,0.122981730769215,10.1,10.4,,,,,ITO/PEDOT:PSS/active layer/PFN-Br/Ag,conventional,PFN-Br,PFN-Br,PEDOT:PSS,PEDOT:PSS,,,,,-5.36,-3.42,,-5.67,-3.96,
110459,10.1038/s41467-021-25394-w,10.1038/s41467-021-25394-w,PBDB-T,A4T-16,PBDB-T,A4T-16,CCCCC(CC)Cc1ccc(-c2c3cc(-c4ccc(-c5sc(-c6cccs6)c6c5C(=O)c5c(CC(CC)CCCC)sc(CC(CC)CCCC)c5C6=O)s4)sc3c(-c3ccc(CC(CC)CCCC)s3)c3ccsc23)s1,CCc1cc(CC)c(-c2cc(-c3cc(-c4c(CC)cc(CC)cc4CC)c(-c4sc(/C=C5\C(=O)c6cc(F)c(F)cc6C5=C(C#N)C#N)cc4CC)s3)sc2-c2sc(/C=C3\C(=O)c4cc(F)c(F)cc4C3=C(C#N)C#N)cc2CC)c(CC)c1,0.735,20.9,64.3,9.88,9.8774445,0.0258653846153996,9.5,9.88,,,,,ITO/PEDOT:PSS/active layer/PFN-Br/Ag,conventional,PFN-Br,PFN-Br,PEDOT:PSS,PEDOT:PSS,,,,,-5.33,-3.48,,-5.67,-3.96,
110461,10.1038/s41467-021-25394-w,10.1038/s41467-021-25394-w,PBDB-TCl,A4T-16,PBDB-TCl,A4T-16,Cc1sc(-c2c3cc(-c4ccc(-c5sc(-c6cccs6)c6c5C(=O)c5c(C)sc(C)c5C6=O)s4)sc3c(-c3cc(Cl)c(C)s3)c3ccsc23)cc1Cl,CCc1cc(CC)c(-c2cc(-c3cc(-c4c(CC)cc(CC)cc4CC)c(-c4sc(/C=C5\C(=O)c6cc(F)c(F)cc6C5=C(C#N)C#N)cc4CC)s3)sc2-c2sc(/C=C3\C(=O)c4cc(F)c(F)cc4C3=C(C#N)C#N)cc2CC)c(CC)c1,0.909,20.8,74.0,14.0,13.991328,0.0619428571428619,13.7,14.0,,,,,ITO/PEDOT:PSS/active layer/PFN-Br/Ag,conventional,PFN-Br,PFN-Br,PEDOT:PSS,PEDOT:PSS,,,,,,,,-5.67,-3.96,
110462,10.1038/s41467-021-25394-w,10.1038/s41467-021-25394-w,PTO2,A4T-16,PTO2,A4T-16,CCOC(=O)c1ccsc1-c1cc2c(-c3cc(F)c(CC)s3)c3sc(-c4cc(C(=O)OCC)c(-c5cc6c(-c7cc(F)c(CC)s7)c7sc(-c8cc(C(=O)OCC)c(-c9cc%10c(-c%11cc(F)c(CC)s%11)c%11sccc%11c(-c%11cc(F)c(CC)s%11)c%10s9)s8)cc7c(-c7cc(F)c(CC)s7)c6s5)s4)cc3c(-c3cc(F)c(CC)s3)c2s1,CCc1cc(CC)c(-c2cc(-c3cc(-c4c(CC)cc(CC)cc4CC)c(-c4sc(/C=C5\C(=O)c6cc(F)c(F)cc6C5=C(C#N)C#N)cc4CC)s3)sc2-c2sc(/C=C3\C(=O)c4cc(F)c(F)cc4C3=C(C#N)C#N)cc2CC)c(CC)c1,0.952,18.7,66.5,11.8,11.838596,0.3270847457627125,11.0,11.8,,,,,ITO/PEDOT:PSS/active layer/PFN-Br/Ag,conventional,PFN-Br,PFN-Br,PEDOT:PSS,PEDOT:PSS,,,,,-5.59,-3.67,,-5.67,-3.96,
110463,10.1038/s41467-021-25638-9,10.1038/s41467-021-25638-9,PBDB-T,PS-Se,PBDB-T,PS-Se,CCCCC(CC)Cc1ccc(-c2c3cc(-c4ccc(-c5sc(-c6cccs6)c6c5C(=O)c5c(CC(CC)CCCC)sc(CC(CC)CCCC)c5C6=O)s4)sc3c(-c3ccc(CC(CC)CCCC)s3)c3ccsc23)s1,CCCCCCCCCCCCC(CCCCCCCCCC)Cn1c2c3sc(/C=C4\C(=O)c5ccccc5C4=C(C#N)C#N)c(CCCCCCCCCCC)c3sc2c2c3nsnc3c3c4sc5c(CCCCCCCCCCC)c(/C=C6\C(=O)c7cc(-c8ccc[se]8)ccc7C6=C(C#N)C#N)sc5c4n(CC(CCCCCCCCCC)CCCCCCCCCCCC)c3c21,0.874,23.27,68.0,13.83,13.8298264,0.0012552422270434,13.64,13.83,1.5:1,1-chloronaphthalene,,1.5 vol%,ITO/PEDOT:PSS/active layer/PDINN/Ag,conventional,PDINN,,PEDOT:PSS,,,chloroform,chloroform,,-5.33,-3.48,,-5.69,-3.88,
110464,10.1038/s41467-021-25638-9,10.1038/s41467-021-25638-9,PBDB-T,PN-Se,PBDB-T,PN-Se,CCCCC(CC)Cc1ccc(-c2c3cc(-c4ccc(-c5sc(-c6cccs6)c6c5C(=O)c5c(CC(CC)CCCC)sc(CC(CC)CCCC)c5C6=O)s4)sc3c(-c3ccc(CC(CC)CCCC)s3)c3ccsc23)s1,CCCCCCCCCCCCC(CCCCCCCCCC)Cn1c2c3sc(/C=C4\C(=O)c5ccccc5C4=C(C#N)C#N)c(CCCCCCCC)c3sc2c2c3nn(CCCCCC)nc3c3c4sc5c(CCCCCCCC)c(/C=C6\C(=O)c7cc(-c8ccc[se]8)ccc7C6=C(C#N)C#N)sc5c4n(CC(CCCCCCCCCC)CCCCCCCCCCCC)c3c21,0.907,24.82,71.8,16.16,16.16342932,0.0212210396039518,15.97,16.16,1.5:1,1-chloronaphthalene,,1.5 vol%,ITO/PEDOT:PSS/active layer/PDINN/Ag,conventional,PDINN,,PEDOT:PSS,,,chloroform,chloroform,,-5.33,-3.48,,-5.63,-3.85,
110465,10.1038/s41467-022-32964-z,10.1038/s41467-022-32964-z,PM6,PY-IT2F,PM6,PY-IT2F,COC(=O)C(C)(C)c1cc(C)cc(-c2sc3c4sc5cc(/C=C6/C(=O)c7cc(F)cc(c7)C(=O)/C6=C\c6cc(C(C)(C)C(=O)OC)c(-c7cc(C)cc(C(C)(C)C(=O)OC)c7)s6)sc5c4c(C(C)(C)C(=O)OC)ccc2-3)c1,,0.91,22.18,69.98,14.11,14.12462324,0.1036374202693167,13.91,14.11,"1:1, w/w",1-chloronaphthalene,,1.5% v/v,ITO/PEDOT:PSS/PM6:PSMAs/PDINN/Ag,conventional,PDINN,PDINN,PEDOT:PSS,PEDOT:PSS,,chloroform,,100.0,-5.56,-3.65,,,,
110466,10.1038/s41467-022-32964-z,10.1038/s41467-022-32964-z,PM6,PG-IT,PM6,PY-DT,COC(=O)C(C)(C)c1cc(C)cc(-c2sc3c4sc5cc(/C=C6/C(=O)c7cc(F)cc(c7)C(=O)/C6=C\c6cc(C(C)(C)C(=O)OC)c(-c7cc(C)cc(C(C)(C)C(=O)OC)c7)s6)sc5c4c(C(C)(C)C(=O)OC)ccc2-3)c1,CCCCCCCCCCCCC(CCCCCCCCCC)Cn1c2c3sc(/C=C4\C(=O)c5ccccc5C4=C(C#N)C#N)c(CC(CCCC)CCCCCC)c3sc2c2c3nsnc3c3c4sc5c(CC(CCCC)CCCCCC)c(/C=C6\C(=O)c7cc(-c8cccs8)ccc7C6=C(C#N)C#N)sc5c4n(CC(CCCCCCCCCC)CCCCCCCCCCCC)c3c21,0.96,23.46,71.43,16.09,16.08717888,0.0175333747669367,15.82,16.09,"1:1, w/w",1-chloronaphthalene,,1.5% v/v,ITO/PEDOT:PSS/PM6:PSMAs/PDINN/Ag,conventional,PDINN,PDINN,PEDOT:PSS,PEDOT:PSS,,chloroform,,100.0,-5.56,-3.65,,-5.67,-3.76,
110467,10.1038/s41467-022-32964-z,10.1038/s41467-022-32964-z,PM6,PG-IT2F,PM6,PG-IT2F,COC(=O)C(C)(C)c1cc(C)cc(-c2sc3c4sc5cc(/C=C6/C(=O)c7cc(F)cc(c7)C(=O)/C6=C\c6cc(C(C)(C)C(=O)OC)c(-c7cc(C)cc(C(C)(C)C(=O)OC)c7)s6)sc5c4c(C(C)(C)C(=O)OC)ccc2-3)c1,CCCCCCCCCCCCC(CCCCCCCCCC)Cn1c2c3sc(/C=C4\C(=O)c5ccccc5C4=C(C#N)C#N)c(CC(CCCC)CCCCCC)c3sc2c2c3nsnc3c3c4sc5c(CC(CCCC)CCCCCC)c(/C=C6\C(=O)c7cc(-c8scc(F)c8F)ccc7C6=C(C#N)C#N)sc5c4n(CC(CCCCCCCCCC)CCCCCCCCCCCC)c3c21,0.95,24.03,75.46,17.24,17.2263861,0.0789669373549842,17.02,17.24,"1:1, w/w",1-chloronaphthalene,,1.5% v/v,ITO/PEDOT:PSS/PM6:PSMAs/PDINN/Ag,conventional,PDINN,PDINN,PEDOT:PSS,PEDOT:PSS,,chloroform,,100.0,-5.56,-3.65,,-5.68,-3.78,
110468,10.1038/s41467-023-38673-5,10.1038/s41467-023-38673-5,PM6,TDY-α,PM6,TDY-α,COC(=O)C(C)(C)c1cc(C)cc(-c2sc3c4sc5cc(/C=C6/C(=O)c7cc(F)cc(c7)C(=O)/C6=C\c6cc(C(C)(C)C(=O)OC)c(-c7cc(C)cc(C(C)(C)C(=O)OC)c7)s6)sc5c4c(C(C)(C)C(=O)OC)ccc2-3)c1,,0.864,26.9,78.0,18.1,18.128448,0.1571712707182174,17.7,18.1,1:1.2,,,,ITO/PEDOT:PSS/active layer/PDINN/Ag,conventional,PDINN,PDINN,PEDOT:PSS,PEDOT:PSS,,chloroform,chloroform,100.0,-5.56,-3.65,,,,
110469,10.1038/s41467-023-38673-5,10.1038/s41467-023-38673-5,PM6,TDY-β,PM6,TDY-β,COC(=O)C(C)(C)c1cc(C)cc(-c2sc3c4sc5cc(/C=C6/C(=O)c7cc(F)cc(c7)C(=O)/C6=C\c6cc(C(C)(C)C(=O)OC)c(-c7cc(C)cc(C(C)(C)C(=O)OC)c7)s6)sc5c4c(C(C)(C)C(=O)OC)ccc2-3)c1,,0.849,26.1,76.6,17.0,16.973717399999998,0.1546035294117754,16.4,17.0,1:1.2,,,,ITO/PEDOT:PSS/active layer/PDINN/Ag,conventional,PDINN,PDINN,PEDOT:PSS,PEDOT:PSS,,chloroform,chloroform,100.0,-5.56,-3.65,,,,
110470,10.1038/s41467-023-38673-5,10.1038/s41467-023-38673-5,PM6,Y6,PM6,Y6,COC(=O)C(C)(C)c1cc(C)cc(-c2sc3c4sc5cc(/C=C6/C(=O)c7cc(F)cc(c7)C(=O)/C6=C\c6cc(C(C)(C)C(=O)OC)c(-c7cc(C)cc(C(C)(C)C(=O)OC)c7)s6)sc5c4c(C(C)(C)C(=O)OC)ccc2-3)c1,CCCCCCCCCCCc1c(/C=C2\C(=O)c3cc(F)c(F)cc3C2=C(C#N)C#N)sc2c1sc1c3c4nsnc4c4c5sc6c(CCCCCCCCCCC)c(/C=C7\C(=O)c8cc(F)c(F)cc8C7=C(C#N)C#N)sc6c5n(CC(CC)CCCC)c4c3n(CC(CC)CCCC)c21,0.842,25.9,74.3,16.2,16.2031954,0.0197246913580196,15.7,16.2,1:1.2,,,,ITO/PEDOT:PSS/active layer/PDINN/Ag,conventional,PDINN,PDINN,PEDOT:PSS,PEDOT:PSS,,chloroform,chloroform,100.0,-5.56,-3.65,,-5.65,-4.09,
110471,10.1038/s41566-019-0573-5,10.1038/s41566-019-0573-5,PM6,Y11,PM6,Y11,COC(=O)C(C)(C)c1cc(C)cc(-c2sc3c4sc5cc(/C=C6/C(=O)c7cc(F)cc(c7)C(=O)/C6=C\c6cc(C(C)(C)C(=O)OC)c(-c7cc(C)cc(C(C)(C)C(=O)OC)c7)s6)sc5c4c(C(C)(C)C(=O)OC)ccc2-3)c1,CCn1nc2c(n1)c1c3sc4cc(/C=C5\C(=O)c6cc(F)c(F)cc6C5=C(C#N)C#N)sc4c3n(CC)c1c1c2c2sc3cc(/C=C4\C(=O)c5cc(F)c(F)cc5C4=C(C#N)C#N)sc3c2n1CC,0.897,24.3,63.0,13.8,13.732173,0.4915000000000086,,,,,,,ITO/PEDOT:PSS/PM6:Y11/PDINO/Al,conventional,PDINO,PDINO,PEDOT:PSS,PEDOT:PSS,,,,,-5.56,-3.65,,,,
110472,10.1038/s41566-019-0573-5,10.1038/s41566-019-0573-5,PM6,Y11,PM6,Y11,COC(=O)C(C)(C)c1cc(C)cc(-c2sc3c4sc5cc(/C=C6/C(=O)c7cc(F)cc(c7)C(=O)/C6=C\c6cc(C(C)(C)C(=O)OC)c(-c7cc(C)cc(C(C)(C)C(=O)OC)c7)s6)sc5c4c(C(C)(C)C(=O)OC)ccc2-3)c1,CCn1nc2c(n1)c1c3sc4cc(/C=C5\C(=O)c6cc(F)c(F)cc6C5=C(C#N)C#N)sc4c3n(CC)c1c1c2c2sc3cc(/C=C4\C(=O)c5cc(F)c(F)cc5C4=C(C#N)C#N)sc3c2n1CC,0.853,26.56,73.1,16.5,16.561302079999997,0.3715277575757409,16.14,16.5,,,,,ITO/PEDOT:PSS/PM6:Y11/PDINO/Al,conventional,PDINO,PDINO,PEDOT:PSS,PEDOT:PSS,,,,130.0,-5.56,-3.65,,,,
110473,10.1038/s41566-019-0573-5,10.1038/s41566-019-0573-5,PM6,Y11,PM6,Y11,COC(=O)C(C)(C)c1cc(C)cc(-c2sc3c4sc5cc(/C=C6/C(=O)c7cc(F)cc(c7)C(=O)/C6=C\c6cc(C(C)(C)C(=O)OC)c(-c7cc(C)cc(C(C)(C)C(=O)OC)c7)s6)sc5c4c(C(C)(C)C(=O)OC)ccc2-3)c1,CCn1nc2c(n1)c1c3sc4cc(/C=C5\C(=O)c6cc(F)c(F)cc6C5=C(C#N)C#N)sc4c3n(CC)c1c1c2c2sc3cc(/C=C4\C(=O)c5cc(F)c(F)cc5C4=C(C#N)C#N)sc3c2n1CC,0.833,26.74,74.33,16.54,16.556576386,0.1002199879081049,16.2,16.54,,,,,ITO/PEDOT:PSS/PM6:Y11/PDINO/Al,conventional,PDINO,PDINO,PEDOT:PSS,PEDOT:PSS,,,,150.0,-5.56,-3.65,,,,
110474,10.1038/s41566-019-0573-5,10.1038/s41566-019-0573-5,PM6,Y11,PM6,Y11,COC(=O)C(C)(C)c1cc(C)cc(-c2sc3c4sc5cc(/C=C6/C(=O)c7cc(F)cc(c7)C(=O)/C6=C\c6cc(C(C)(C)C(=O)OC)c(-c7cc(C)cc(C(C)(C)C(=O)OC)c7)s6)sc5c4c(C(C)(C)C(=O)OC)ccc2-3)c1,CCn1nc2c(n1)c1c3sc4cc(/C=C5\C(=O)c6cc(F)c(F)cc6C5=C(C#N)C#N)sc4c3n(CC)c1c1c2c2sc3cc(/C=C4\C(=O)c5cc(F)c(F)cc5C4=C(C#N)C#N)sc3c2n1CC,0.8363,26.3,73.32,16.11,16.126506708,0.1024624953445153,,,,,,,ITO/PEDOT:PSS/PM6:Y11/PDINO/Al,conventional,PDINO,PDINO,PEDOT:PSS,PEDOT:PSS,,,,150.0,-5.56,-3.65,,,,
110475,10.1038/s41566-019-0573-5,10.1038/s41566-019-0573-5,PM6,Y11,PM6,Y11,COC(=O)C(C)(C)c1cc(C)cc(-c2sc3c4sc5cc(/C=C6/C(=O)c7cc(F)cc(c7)C(=O)/C6=C\c6cc(C(C)(C)C(=O)OC)c(-c7cc(C)cc(C(C)(C)C(=O)OC)c7)s6)sc5c4c(C(C)(C)C(=O)OC)ccc2-3)c1,CCn1nc2c(n1)c1c3sc4cc(/C=C5\C(=O)c6cc(F)c(F)cc6C5=C(C#N)C#N)sc4c3n(CC)c1c1c2c2sc3cc(/C=C4\C(=O)c5cc(F)c(F)cc5C4=C(C#N)C#N)sc3c2n1CC,0.8459,25.36,74.09,15.89,15.8938045816,0.0239432448080488,,,,,,,ITO/PEDOT:PSS/PM6:Y11/PDINO/Al,conventional,PDINO,PDINO,PEDOT:PSS,PEDOT:PSS,,,,130.0,-5.56,-3.65,,,,
110476,10.1038/s41566-019-0573-5,10.1038/s41566-019-0573-5,PM6,PC71BM,PM6,PC71BM,COC(=O)C(C)(C)c1cc(C)cc(-c2sc3c4sc5cc(/C=C6/C(=O)c7cc(F)cc(c7)C(=O)/C6=C\c6cc(C(C)(C)C(=O)OC)c(-c7cc(C)cc(C(C)(C)C(=O)OC)c7)s6)sc5c4c(C(C)(C)C(=O)OC)ccc2-3)c1,COC(=O)CCCC1(c2ccccc2)C23c4c5ccc6c7cc8c9c%10c(cc%11cc%12c%13c%14c(cc%15c%16ccc-5c2c%16c2c5c%16c%17c(c(c46)c7c9c%17c4c%10c%11c%13c4c%16c%14c%152)C513)C%12)C8,0.93,13.5,72.3,9.06,9.077265,0.1905629139072857,,,,,,,ITO/PEDOT:PSS/PM6:PC71BM/PDINO/Al,conventional,PDINO,PDINO,PEDOT:PSS,PEDOT:PSS,,,,,-5.56,-3.65,,-5.9,-3.9,
110477,10.1038/s41598-021-03763-1,10.1038/s41598-021-03763-1,PBCl-MTQF,Y6,PBCl-MTQF,Y6,CCCCC(CC)Cc1sc(-c2c3cc(-c4ccc(-c5c(F)cc(-c6cccs6)c6nc(-c7ccc(N(c8ccc(OC)cc8)c8ccc(OC)cc8)cc7)c(-c7ccc(N(c8ccc(OC)cc8)c8ccc(OC)cc8)cc7)nc56)s4)sc3c(-c3cc(Cl)c(CC(CC)CCCC)s3)c3ccsc23)cc1Cl,CCCCCCCCCCCc1c(/C=C2\C(=O)c3cc(F)c(F)cc3C2=C(C#N)C#N)sc2c1sc1c3c4nsnc4c4c5sc6c(CCCCCCCCCCC)c(/C=C7\C(=O)c8cc(F)c(F)cc8C7=C(C#N)C#N)sc6c5n(CC(CC)CCCC)c4c3n(CC(CC)CCCC)c21,0.71,19.26,54.0,7.48,7.384284,1.279625668449203,7.21,7.48,1:1.5,,,,ITO/SnO2/polymer:Y6/MoO3/Ag,inverted,SnO2,SnO2,MoO3,MoO3,,CHCl3,chloroform,,-5.06,-3.27,,-5.65,-4.09,
110478,10.1038/s41598-021-03763-1,10.1038/s41598-021-03763-1,PBCl-MTQCN,Y6,PBCl-MTQCN,Y6,CCCCC(CC)Cc1sc(-c2c3cc(-c4ccc(-c5c(C#N)cc(-c6cccs6)c6nc(-c7ccc(N(c8ccc(OC)cc8)c8ccc(OC)cc8)cc7)c(-c7ccc(N(c8ccc(OC)cc8)c8ccc(OC)cc8)cc7)nc56)s4)sc3c(-c3cc(Cl)c(CC(CC)CCCC)s3)c3ccsc23)cc1Cl,CCCCCCCCCCCc1c(/C=C2\C(=O)c3cc(F)c(F)cc3C2=C(C#N)C#N)sc2c1sc1c3c4nsnc4c4c5sc6c(CCCCCCCCCCC)c(/C=C7\C(=O)c8cc(F)c(F)cc8C7=C(C#N)C#N)sc6c5n(CC(CC)CCCC)c4c3n(CC(CC)CCCC)c21,0.72,12.07,40.0,3.52,3.47616,1.2454545454545547,3.31,3.52,1:1.5,,,,ITO/SnO2/polymer:Y6/MoO3/Ag,inverted,SnO2,SnO2,MoO3,MoO3,,CHCl3,chloroform,,-5.14,-3.38,,-5.65,-4.09,
110479,10.1039/c0cc03036h,10.1039/c0cc03036h,PCDTTz,PC71BM,PCDTTz,PC71BM,CCCCCCCCC(CCCCCCCC)n1c2ccccc2c2ccc(-c3cc(CCCCCC)c(-c4nc5sc(-c6sccc6CCCCCC)nc5s4)s3)cc21,COC(=O)CCCC1(c2ccccc2)C23c4c5ccc6c7cc8c9c%10c(cc%11cc%12c%13c%14c(cc%15c%16ccc-5c2c%16c2c5c%16c%17c(c(c46)c7c9c%17c4c%10c%11c%13c4c%16c%14c%152)C513)C%12)C8,0.86,9.15,62.0,4.88,4.87878,0.0249999999999999,,,,,,,ITO/PEDOT:PSS/polymer:PC71BM/LiF/Al,conventional,LiF,LiF,PEDOT:PSS,PEDOT:PSS,,,,,-5.31,-3.24,,-5.9,-3.9,
110480,10.1039/c0cc03036h,10.1039/c0cc03036h,PCDTBT,PC71BM,PCDTBT,PC71BM,CCCCCCCCC(CCCCCCCC)n1c2ccccc2c2ccc(-c3ccc(-c4ccc(-c5cccs5)c5nsnc45)s3)cc21,COC(=O)CCCC1(c2ccccc2)C23c4c5ccc6c7cc8c9c%10c(cc%11cc%12c%13c%14c(cc%15c%16ccc-5c2c%16c2c5c%16c%17c(c(c46)c7c9c%17c4c%10c%11c%13c4c%16c%14c%152)C513)C%12)C8,0.82,8.84,46.0,3.34,3.334448,0.166227544910173,,,1:3,,,,ITO/PEDOT:PSS/polymer:PC71BM/LiF/Al,conventional,LiF,LiF,PEDOT:PSS,PEDOT:PSS,60.0,o-dichlorobenzene,,,-5.5,-3.6,,-5.9,-3.9,
110481,10.1039/c0jm01160f,10.1039/c0jm01160f,P3HT,PCBM,P3HT,PCBM,CCCCCCc1ccsc1,CCCCC(=O)OCC1(C2=CC=CC=C2)C3=CC=CC4=CC=CC5=CC=CC6=CC=CC7=CC=CC1=C7C6=C5C4=C3,0.64,9.72,59.0,3.1,3.6702720000000006,18.39587096774196,,,1:1,,,,,,,,,,,,,,-5.01,-3.12,,-6.1,-3.7,
110482,10.1039/c0jm01160f,10.1039/c0jm01160f,P3HT,DPM-6,P3HT,DPM-6,CCCCCCc1ccsc1,,0.69,8.47,50.0,2.6,2.92215,12.390384615384605,,,1:1,,,,ITO/PEDOT:PSS/active layer/Ba/Ag,,Ba,,PEDOT:PSS,,200.0,chlorobenzene,,135.0,-5.01,-3.12,,,,
110483,10.1039/c0jm01160f,10.1039/c0jm01160f,P3HT,DPM-6,P3HT,DPM-6,CCCCCCc1ccsc1,,0.6,3.04,58.0,1.0,1.05792,5.791999999999997,,,1:2,,,,ITO/PEDOT:PSS/active layer/Ba/Ag,,Ba,,PEDOT:PSS,,200.0,chlorobenzene,,135.0,-5.01,-3.12,,,,
110484,10.1039/c0jm01160f,10.1039/c0jm01160f,P3HT,DPM-12,P3HT,DPM-12,CCCCCCc1ccsc1,,0.65,4.7,58.0,2.3,1.7719,22.960869565217383,,,1:2,,,,,,,,,,,,,,-5.01,-3.12,,,,
110485,10.1039/c0jm03927f,10.1039/c0jm03927f,PDTC,PC71BM,PDTC,PC71BM,CCCCCCCCN1C(=O)c2csc(-c3cc4c(s3)-c3sccc3C4(CC(CC)CCCC)CC(CC)CCCC)c2C1=O,COC(=O)CCCC1(c2ccccc2)C23c4c5ccc6c7cc8c9c%10c(cc%11cc%12c%13c%14c(cc%15c%16ccc-5c2c%16c2c5c%16c%17c(c(c46)c7c9c%17c4c%10c%11c%13c4c%16c%14c%152)C513)C%12)C8,0.8,10.04,47.0,3.74,3.77504,0.936898395721924,,,1:2,,,,ITO/PEDOT:PSS/active layer/Ca/Al,conventional,Ca,,PEDOT:PSS,,90.0,DCB,o-DCB,,-5.43,-3.76,,-5.9,-3.9,
110486,10.1039/c0jm03927f,10.1039/c0jm03927f,PDTC,PC71BM,PDTC,PC71BM,CCCCCCCCN1C(=O)c2csc(-c3cc4c(s3)-c3sccc3C4(CC(CC)CCCC)CC(CC)CCCC)c2C1=O,COC(=O)CCCC1(c2ccccc2)C23c4c5ccc6c7cc8c9c%10c(cc%11cc%12c%13c%14c(cc%15c%16ccc-5c2c%16c2c5c%16c%17c(c(c46)c7c9c%17c4c%10c%11c%13c4c%16c%14c%152)C513)C%12)C8,0.8,9.4,45.0,3.45,3.3840000000000003,1.9130434782608647,,,1:2,CN,CN,2 vol%,ITO/PEDOT:PSS/active layer/Ca/Al,conventional,Ca,,PEDOT:PSS,,90.0,o-DCB,o-DCB,,-5.43,-3.76,,-5.9,-3.9,
110487,10.1039/c0jm03927f,10.1039/c0jm03927f,PDTSi,PC71BM,PDTSTPD,PC71BM,CCCCCCCCN1C(=O)c2csc(-c3cc4c(s3)-c3sccc3[Si]4(CC(CC)CCCC)CC(CC)CCCC)c2C1=O,COC(=O)CCCC1(c2ccccc2)C23c4c5ccc6c7cc8c9c%10c(cc%11cc%12c%13c%14c(cc%15c%16ccc-5c2c%16c2c5c%16c%17c(c(c46)c7c9c%17c4c%10c%11c%13c4c%16c%14c%152)C513)C%12)C8,0.91,2.32,56.0,1.18,1.1822719999999998,0.1925423728813415,,,1:2,,,,ITO/PEDOT:PSS/active layer/Ca/Al,conventional,Ca,,PEDOT:PSS,,90.0,DCB,o-DCB,,-5.44,-3.74,,-5.9,-3.9,
110488,10.1039/c0jm03927f,10.1039/c0jm03927f,PDTSi,PC71BM,PDTSTPD,PC71BM,CCCCCCCCN1C(=O)c2csc(-c3cc4c(s3)-c3sccc3[Si]4(CC(CC)CCCC)CC(CC)CCCC)c2C1=O,COC(=O)CCCC1(c2ccccc2)C23c4c5ccc6c7cc8c9c%10c(cc%11cc%12c%13c%14c(cc%15c%16ccc-5c2c%16c2c5c%16c%17c(c(c46)c7c9c%17c4c%10c%11c%13c4c%16c%14c%152)C513)C%12)C8,0.85,6.58,37.0,2.13,2.06941,2.8446009389671327,,,1:2,CN,CN,2 vol%,ITO/PEDOT:PSS/active layer/Ca/Al,conventional,Ca,,PEDOT:PSS,,90.0,o-DCB,o-DCB,,-5.44,-3.74,,-5.9,-3.9,
110489,10.1039/c0jm03927f,10.1039/c0jm03927f,PDTP,PC71BM,PDTP,PC71BM,CCCCCCCCN1C(=O)c2csc(-c3cc4c(s3)c3sccc3n4C(CC(CC)CCCC)CC(CC)CCCC)c2C1=O,COC(=O)CCCC1(c2ccccc2)C23c4c5ccc6c7cc8c9c%10c(cc%11cc%12c%13c%14c(cc%15c%16ccc-5c2c%16c2c5c%16c%17c(c(c46)c7c9c%17c4c%10c%11c%13c4c%16c%14c%152)C513)C%12)C8,0.71,2.53,50.0,0.91,0.8981499999999998,1.3021978021978295,,,1:2,,,,ITO/PEDOT:PSS/active layer/Ca/Al,conventional,Ca,,PEDOT:PSS,,90.0,DCB,o-DCB,,-5.16,-3.57,,-5.9,-3.9,
110490,10.1039/c0jm03927f,10.1039/c0jm03927f,PDTP,PC71BM,PDTP,PC71BM,CCCCCCCCN1C(=O)c2csc(-c3cc4c(s3)c3sccc3n4C(CC(CC)CCCC)CC(CC)CCCC)c2C1=O,COC(=O)CCCC1(c2ccccc2)C23c4c5ccc6c7cc8c9c%10c(cc%11cc%12c%13c%14c(cc%15c%16ccc-5c2c%16c2c5c%16c%17c(c(c46)c7c9c%17c4c%10c%11c%13c4c%16c%14c%152)C513)C%12)C8,0.76,4.69,53.0,1.69,1.8891320000000005,11.782958579881676,,,1:2,CN,CN,2 vol%,ITO/PEDOT:PSS/active layer/Ca/Al,conventional,Ca,,PEDOT:PSS,,90.0,o-DCB,o-DCB,,-5.16,-3.57,,-5.9,-3.9,
110491,10.1039/c0jm04166a,10.1039/c0jm04166a,P1,PC71BM,P1,PC71BM,CCCCCCCCc1cc(-c2c(-c3cccs3)sc3c(-c4cc(CCCCCCCC)c(CCCCCCCC)s4)c(-c4ccc(-c5cccc6nsnc56)s4)sc23)sc1CCCCCCCC,COC(=O)CCCC1(c2ccccc2)C23c4c5ccc6c7cc8c9c%10c(cc%11cc%12c%13c%14c(cc%15c%16ccc-5c2c%16c2c5c%16c%17c(c(c46)c7c9c%17c4c%10c%11c%13c4c%16c%14c%152)C513)C%12)C8,0.69,6.15,44.3,1.88,1.8798705,0.0068882978723465,1.8,1.88,1:2,"1,8-diiodooctane (2.5% volume ratio)",DIO,2.5%,,,,,,,,DCB,o-DCB,,-5.34,-3.53,,-5.9,-3.9,
110492,10.1039/c0jm04166a,10.1039/c0jm04166a,P2,PC71BM,P2,PC71BM,,COC(=O)CCCC1(c2ccccc2)C23c4c5ccc6c7cc8c9c%10c(cc%11cc%12c%13c%14c(cc%15c%16ccc-5c2c%16c2c5c%16c%17c(c(c46)c7c9c%17c4c%10c%11c%13c4c%16c%14c%152)C513)C%12)C8,0.69,8.89,55.4,3.4,3.3982914,0.0502529411764756,3.38,3.4,1:1,,,,ITO/PEDOT:PSS/Polymer:PC71BM/LiF/Al,,LiF,,PEDOT:PSS,,,TCB,TCB,,-5.34,-3.58,,-5.9,-3.9,
110493,10.1039/c1cc10928f,10.1039/c1cc10928f,P1,PC71BM,P1,PC71BM,CCCCCCCCc1cc(-c2c(-c3cccs3)sc3c(-c4cc(CCCCCCCC)c(CCCCCCCC)s4)c(-c4ccc(-c5cccc6nsnc56)s4)sc23)sc1CCCCCCCC,COC(=O)CCCC1(c2ccccc2)C23c4c5ccc6c7cc8c9c%10c(cc%11cc%12c%13c%14c(cc%15c%16ccc-5c2c%16c2c5c%16c%17c(c(c46)c7c9c%17c4c%10c%11c%13c4c%16c%14c%152)C513)C%12)C8,0.89,8.3,54.0,4.0,3.98898,0.2754999999999952,,,1:1,,,,,,,,,,,,,,-5.34,-3.53,,-5.9,-3.9,
110494,10.1039/c1cc10928f,10.1039/c1cc10928f,P1,PC71BM,P1,PC71BM,CCCCCCCCc1cc(-c2c(-c3cccs3)sc3c(-c4cc(CCCCCCCC)c(CCCCCCCC)s4)c(-c4ccc(-c5cccc6nsnc56)s4)sc23)sc1CCCCCCCC,COC(=O)CCCC1(c2ccccc2)C23c4c5ccc6c7cc8c9c%10c(cc%11cc%12c%13c%14c(cc%15c%16ccc-5c2c%16c2c5c%16c%17c(c(c46)c7c9c%17c4c%10c%11c%13c4c%16c%14c%152)C513)C%12)C8,0.82,8.5,41.0,2.8,2.8577,2.060714285714289,,,1:2,,,,,,,,,,,,,,-5.34,-3.53,,-5.9,-3.9,
110495,10.1039/c1cc10928f,10.1039/c1cc10928f,P1,PC71BM,P1,PC71BM,CCCCCCCCc1cc(-c2c(-c3cccs3)sc3c(-c4cc(CCCCCCCC)c(CCCCCCCC)s4)c(-c4ccc(-c5cccc6nsnc56)s4)sc23)sc1CCCCCCCC,COC(=O)CCCC1(c2ccccc2)C23c4c5ccc6c7cc8c9c%10c(cc%11cc%12c%13c%14c(cc%15c%16ccc-5c2c%16c2c5c%16c%17c(c(c46)c7c9c%17c4c%10c%11c%13c4c%16c%14c%152)C513)C%12)C8,0.83,9.9,50.0,4.1,4.1085,0.2073170731707468,,,1:1,"1,8-diiodooctane",DIO,1.5% v/v,,,,,,,,,,,-5.34,-3.53,,-5.9,-3.9,
110496,10.1039/c1cc10928f,10.1039/c1cc10928f,P1,PC71BM,P1,PC71BM,CCCCCCCCc1cc(-c2c(-c3cccs3)sc3c(-c4cc(CCCCCCCC)c(CCCCCCCC)s4)c(-c4ccc(-c5cccc6nsnc56)s4)sc23)sc1CCCCCCCC,COC(=O)CCCC1(c2ccccc2)C23c4c5ccc6c7cc8c9c%10c(cc%11cc%12c%13c%14c(cc%15c%16ccc-5c2c%16c2c5c%16c%17c(c(c46)c7c9c%17c4c%10c%11c%13c4c%16c%14c%152)C513)C%12)C8,0.89,9.4,52.0,4.4,4.35032,1.129090909090918,,,1:1,1-chloronaphthalene,CN,3% v/v,,,,,,,,,,,-5.34,-3.53,,-5.9,-3.9,
110497,10.1039/c1cc10928f,10.1039/c1cc10928f,P2,PC71BM,P2,PC71BM,,COC(=O)CCCC1(c2ccccc2)C23c4c5ccc6c7cc8c9c%10c(cc%11cc%12c%13c%14c(cc%15c%16ccc-5c2c%16c2c5c%16c%17c(c(c46)c7c9c%17c4c%10c%11c%13c4c%16c%14c%152)C513)C%12)C8,0.81,5.8,45.0,2.1,2.1141,0.6714285714285715,,,1:1,,,,,,,,,,,,,,-5.34,-3.58,,-5.9,-3.9,
110498,10.1039/c1cc10928f,10.1039/c1cc10928f,P2,PC71BM,P2,PC71BM,,COC(=O)CCCC1(c2ccccc2)C23c4c5ccc6c7cc8c9c%10c(cc%11cc%12c%13c%14c(cc%15c%16ccc-5c2c%16c2c5c%16c%17c(c(c46)c7c9c%17c4c%10c%11c%13c4c%16c%14c%152)C513)C%12)C8,0.83,8.4,50.0,3.4,3.486,2.5294117647058783,,,1:2,,,,,,,,,,,,,,-5.34,-3.58,,-5.9,-3.9,
110499,10.1039/c1cc11053e,10.1039/c1cc11053e,PTI-1,PC71BM,PTI-1,PC71BM,CCCCCCCCC(CCCCCC)CN1C(=O)/C(=C2/C(=O)N(CC(CCCCCC)CCCCCCCC)c3cc(-c4cccs4)ccc32)c2ccccc21,COC(=O)CCCC1(c2ccccc2)C23c4c5ccc6c7cc8c9c%10c(cc%11cc%12c%13c%14c(cc%15c%16ccc-5c2c%16c2c5c%16c%17c(c(c46)c7c9c%17c4c%10c%11c%13c4c%16c%14c%152)C513)C%12)C8,0.92,2.4,49.0,1.1,1.08192,1.643636363636372,,,1:1,,,,glass/ITO/PEDOT:PSS/PTI-1:PC71BM/LiF/Al,BHJ polymer solar cell,LiF,,PEDOT:PSS,,85.0,ODCB,o-DCB,,-5.92,-3.85,,-5.9,-3.9,
110500,10.1039/c1cc11053e,10.1039/c1cc11053e,PTI-1,PC71BM,PTI-1,PC71BM,CCCCCCCCC(CCCCCC)CN1C(=O)/C(=C2/C(=O)N(CC(CCCCCC)CCCCCCCC)c3cc(-c4cccs4)ccc32)c2ccccc21,COC(=O)CCCC1(c2ccccc2)C23c4c5ccc6c7cc8c9c%10c(cc%11cc%12c%13c%14c(cc%15c%16ccc-5c2c%16c2c5c%16c%17c(c(c46)c7c9c%17c4c%10c%11c%13c4c%16c%14c%152)C513)C%12)C8,0.92,3.1,59.0,1.7,1.6826800000000004,1.0188235294117387,,,1:2,,,,ITO/PEDOT:PSS/PTI-1:PC71BM/LiF/Al,BHJ polymer solar cell,LiF,,PEDOT:PSS,,75.0,ODCB,o-DCB,,-5.92,-3.85,,-5.9,-3.9,
110501,10.1039/c1cc11053e,10.1039/c1cc11053e,PTI-1,PC71BM,PTI-1,PC71BM,CCCCCCCCC(CCCCCC)CN1C(=O)/C(=C2/C(=O)N(CC(CCCCCC)CCCCCCCC)c3cc(-c4cccs4)ccc32)c2ccccc21,COC(=O)CCCC1(c2ccccc2)C23c4c5ccc6c7cc8c9c%10c(cc%11cc%12c%13c%14c(cc%15c%16ccc-5c2c%16c2c5c%16c%17c(c(c46)c7c9c%17c4c%10c%11c%13c4c%16c%14c%152)C513)C%12)C8,0.93,2.6,60.0,1.5,1.4508,3.279999999999994,,,1:3,,,,glass/ITO/PEDOT:PSS/PTI-1:PC71BM/LiF/Al,BHJ polymer solar cell,LiF,,PEDOT:PSS,,75.0,ODCB,o-DCB,,-5.92,-3.85,,-5.9,-3.9,
110502,10.1039/c1cc11053e,10.1039/c1cc11053e,PTI-1,PC71BM,PTI-1,PC71BM,CCCCCCCCC(CCCCCC)CN1C(=O)/C(=C2/C(=O)N(CC(CCCCCC)CCCCCCCC)c3cc(-c4cccs4)ccc32)c2ccccc21,COC(=O)CCCC1(c2ccccc2)C23c4c5ccc6c7cc8c9c%10c(cc%11cc%12c%13c%14c(cc%15c%16ccc-5c2c%16c2c5c%16c%17c(c(c46)c7c9c%17c4c%10c%11c%13c4c%16c%14c%152)C513)C%12)C8,0.89,5.4,63.0,3.0,3.0277800000000004,0.926000000000012,,,1:2,DIO,DIO,2.5% (wt.),ITO/PEDOT:PSS/PTI-1:PC71BM/LiF/Al,BHJ polymer solar cell,LiF,,PEDOT:PSS,,85.0,ODCB,o-DCB,,-5.92,-3.85,,-5.9,-3.9,
110503,10.1039/c1cc13477a,10.1039/c1cc13477a,PDTSTTz-4,PC70BM,PDTSTTz-4,PC70BM,CCCCCCc1csc(-c2nc3sc(-c4cc(CCCCCC)c(-c5cc6c(s5)-c5sccc5[Si]6(CC(CC)CCCC)CC(CC)CCCC)s4)nc3s2)c1,CCCCC(=O)OCC1(C2=CC=CC=C2)C3=CC=CC4=CC=CC5=CC=CC6=CC=C7C=CC=CC8=CC=CC1=C8C7=C6C5=C4C3,0.72,10.38,64.7,4.83,4.8354192000000005,0.1121987577639834,,,1:0.8,,,,,,,,,,,,,,-5.04,-3.41,,-6.1,-3.9,
110504,10.1039/c1cc13477a,10.1039/c1cc13477a,PDTSTTz-4,PC70BM,PDTSTTz-4,PC70BM,CCCCCCc1csc(-c2nc3sc(-c4cc(CCCCCC)c(-c5cc6c(s5)-c5sccc5[Si]6(CC(CC)CCCC)CC(CC)CCCC)s4)nc3s2)c1,CCCCC(=O)OCC1(C2=CC=CC=C2)C3=CC=CC4=CC=CC5=CC=CC6=CC=C7C=CC=CC8=CC=CC1=C8C7=C6C5=C4C3,0.71,10.86,68.0,5.24,5.243207999999999,0.0612213740457822,,,1:1,,,,,,,,,,,,,,-5.04,-3.41,,-6.1,-3.9,
110505,10.1039/c1cc13477a,10.1039/c1cc13477a,PDTSTTz-4,PC70BM,PDTSTTz-4,PC70BM,CCCCCCc1csc(-c2nc3sc(-c4cc(CCCCCC)c(-c5cc6c(s5)-c5sccc5[Si]6(CC(CC)CCCC)CC(CC)CCCC)s4)nc3s2)c1,CCCCC(=O)OCC1(C2=CC=CC=C2)C3=CC=CC4=CC=CC5=CC=CC6=CC=C7C=CC=CC8=CC=CC1=C8C7=C6C5=C4C3,0.73,11.25,71.6,5.88,5.88015,0.0025510204081573,,,1:1.3,,,,,,,,,,,,,,-5.04,-3.41,,-6.1,-3.9,
110506,10.1039/c1cc13477a,10.1039/c1cc13477a,PDTSTTz-4,PC70BM,PDTSTTz-4,PC70BM,CCCCCCc1csc(-c2nc3sc(-c4cc(CCCCCC)c(-c5cc6c(s5)-c5sccc5[Si]6(CC(CC)CCCC)CC(CC)CCCC)s4)nc3s2)c1,CCCCC(=O)OCC1(C2=CC=CC=C2)C3=CC=CC4=CC=CC5=CC=CC6=CC=C7C=CC=CC8=CC=CC1=C8C7=C6C5=C4C3,0.7,9.97,68.1,4.75,4.752699,0.0568210526315744,,,1:2,,,,,,,,,,,,,,-5.04,-3.41,,-6.1,-3.9,
110507,10.1039/c1cc14132e,10.1039/c1cc14132e,PDTSNTDO,PC70BM,PDTSNTDO,PC70BM,CCCCCCc1ccc2c(c1)C(=O)c1csc(-c3cc4c(s3)-c3sccc3[Si]4(CC(CC)CCCC)CC(CC)CCCC)c1C2=O,CCCCC(=O)OCC1(C2=CC=CC=C2)C3=CC=CC4=CC=CC5=CC=CC6=CC=C7C=CC=CC8=CC=CC1=C8C7=C6C5=C4C3,0.89,9.57,60.3,5.13,5.1359319,0.1156315789473725,,,1:1,,,,,,,,,,,,,,-5.42,-3.46,,-6.1,-3.9,
110508,10.1039/c1cc14132e,10.1039/c1cc14132e,PDTSNTDO,PC70BM,PDTSNTDO,PC70BM,CCCCCCc1ccc2c(c1)C(=O)c1csc(-c3cc4c(s3)-c3sccc3[Si]4(CC(CC)CCCC)CC(CC)CCCC)c1C2=O,CCCCC(=O)OCC1(C2=CC=CC=C2)C3=CC=CC4=CC=CC5=CC=CC6=CC=C7C=CC=CC8=CC=CC1=C8C7=C6C5=C4C3,0.88,9.24,64.0,5.21,5.203968,0.1157773512476057,,,1:2,,,,,,,,,,,,,,-5.42,-3.46,,-6.1,-3.9,
110509,10.1039/c1cc14132e,10.1039/c1cc14132e,PDTSNTDO,PC70BM,PDTSNTDO,PC70BM,CCCCCCc1ccc2c(c1)C(=O)c1csc(-c3cc4c(s3)-c3sccc3[Si]4(CC(CC)CCCC)CC(CC)CCCC)c1C2=O,CCCCC(=O)OCC1(C2=CC=CC=C2)C3=CC=CC4=CC=CC5=CC=CC6=CC=C7C=CC=CC8=CC=CC1=C8C7=C6C5=C4C3,0.88,6.39,58.8,3.31,3.3064415999999994,0.1075045317220733,,,1:3,,,,,,,,,,,,,,-5.42,-3.46,,-6.1,-3.9,
110510,10.1039/c1jm10148j,10.1039/c1jm10148j,P3HT,PCBM,P3HT,PCBM,CCCCCCc1ccsc1,CCCCC(=O)OCC1(C2=CC=CC=C2)C3=CC=CC4=CC=CC5=CC=CC6=CC=CC7=CC=CC1=C7C6=C5C4=C3,0.7,3.8,55.0,1.45,1.463,0.8965517241379242,,,"1 : 1, w/w",,,,ITO/PEDOT:PSS/P3HT:PCBM/LiF/Al,,LiF,,PEDOT:PSS,,90.0,o-dichlorobenzene,,,-5.01,-3.12,,-6.1,-3.7,
110511,10.1039/c1jm10148j,10.1039/c1jm10148j,P3HT,PCBM,P3HT,PCBM,CCCCCCc1ccsc1,CCCCC(=O)OCC1(C2=CC=CC=C2)C3=CC=CC4=CC=CC5=CC=CC6=CC=CC7=CC=CC1=C7C6=C5C4=C3,0.66,7.53,56.0,2.79,2.783088,0.247741935483864,,,"1 : 1, w/w",,,,ITO/PEDOT:PSS/P3HT:PCBM/LiF/Al,,LiF,,PEDOT:PSS,,90.0,o-dichlorobenzene,,130.0,-5.01,-3.12,,-6.1,-3.7,
110512,10.1039/c1jm10148j,10.1039/c1jm10148j,P3HT,PCBM,P3HT,PCBM,CCCCCCc1ccsc1,CCCCC(=O)OCC1(C2=CC=CC=C2)C3=CC=CC4=CC=CC5=CC=CC6=CC=CC7=CC=CC1=C7C6=C5C4=C3,0.6,9.02,60.0,3.23,3.2472,0.5325077399380768,,,"1 : 1, w/w",,,,ITO/PEDOT:PSS/P3HT:PCBM/LiF/Al,,LiF,,PEDOT:PSS,,90.0,o-dichlorobenzene,,,-5.01,-3.12,,-6.1,-3.7,
110513,10.1039/c1jm10593k,10.1039/c1jm10593k,PEBT,PC70BM,PEBT,PC70BM,CCCCCCCCCCCCc1ccsc1/C=C/c1sccc1CCCCCCCCCCCC,CCCCC(=O)OCC1(C2=CC=CC=C2)C3=CC=CC4=CC=CC5=CC=CC6=CC=C7C=CC=CC8=CC=CC1=C8C7=C6C5=C4C3,0.57,2.33,40.0,0.53,0.5312399999999999,0.233962264150926,,,1:2,,,,ITO/PEDOT:PSS/polymer:PC70BM/Ca/Al,,Ca,,PEDOT:PSS,,,chlorobenzene,,,-5.3,-3.53,,-6.1,-3.9,
110514,10.1039/c1jm10593k,10.1039/c1jm10593k,PEBTBT,PC70BM,PEBTBT,PC70BM,CCCCCCCCCCCCc1ccsc1/C=C/c1sc(-c2cccc3nsnc23)cc1CCCCCCCCCCCC,CCCCC(=O)OCC1(C2=CC=CC=C2)C3=CC=CC4=CC=CC5=CC=CC6=CC=C7C=CC=CC8=CC=CC1=C8C7=C6C5=C4C3,0.45,4.16,57.0,1.07,1.06704,0.2766355140186984,,,1:2,,,,ITO/PEDOT:PSS/polymer:PC70BM/Ca/Al,,Ca,,PEDOT:PSS,,,chlorobenzene,,,-4.89,-3.52,,-6.1,-3.9,
110515,10.1039/c1jm10593k,10.1039/c1jm10593k,PEBTTBT,PC70BM,PEBTTBT,PC70BM,CCCCCCCCCCCCc1ccsc1/C=C/c1sc(-c2ccc(-c3ccc(-c4cccs4)c4nsnc34)s2)cc1CCCCCCCCCCCC,CCCCC(=O)OCC1(C2=CC=CC=C2)C3=CC=CC4=CC=CC5=CC=CC6=CC=C7C=CC=CC8=CC=CC1=C8C7=C6C5=C4C3,0.6,4.41,40.0,1.04,1.0584,1.7692307692307665,,,1:2,,,,ITO/PEDOT:PSS/polymer:PC70BM/Ca/Al,,Ca,,PEDOT:PSS,,,chlorobenzene,,,-4.95,-3.38,,-6.1,-3.9,
110516,10.1039/c1jm10877h,10.1039/c1jm10877h,PFTPQx,PC71BM,PCTPQx,PC71BM,CCCCCCCCc1csc(-c2ccc(-c3cc(CCCCCCCC)c(-c4ccc5c(c4)C(C(CCCCCCCC)CCCCCCCC)c4ccccc4-5)s3)c3nc(-c4ccccc4)c(-c4ccccc4)nc23)c1,COC(=O)CCCC1(c2ccccc2)C23c4c5ccc6c7cc8c9c%10c(cc%11cc%12c%13c%14c(cc%15c%16ccc-5c2c%16c2c5c%16c%17c(c(c46)c7c9c%17c4c%10c%11c%13c4c%16c%14c%152)C513)C%12)C8,0.87,4.39,41.0,1.57,1.565913,0.2603184713375907,,,1:3 w/w,,,,glass/ITO/PEDOT:PSS/polymer:PC71BM/LiF/Al,polymer solar cell,,,PEDOT:PSS,,,o-dichlorobenzene,,,-5.28,-3.33,,-5.9,-3.9,
110517,10.1039/c1jm10877h,10.1039/c1jm10877h,PFTBPz,PC71BM,PCTBPz,PC71BM,CCCCCCCCc1csc(-c2ccc(-c3cc(CCCCCCCC)c(-c4ccc5c(c4)C(C(CCCCCCCC)CCCCCCCC)c4ccccc4-5)s3)c3nc4c5ccccc5c5ccccc5c4nc23)c1,COC(=O)CCCC1(c2ccccc2)C23c4c5ccc6c7cc8c9c%10c(cc%11cc%12c%13c%14c(cc%15c%16ccc-5c2c%16c2c5c%16c%17c(c(c46)c7c9c%17c4c%10c%11c%13c4c%16c%14c%152)C513)C%12)C8,0.84,7.06,44.0,2.61,2.609376,0.0239080459770183,,,1:3 w/w,,,,ITO/PEDOT:PSS/active layer/LiF/Al,,LiF,,PEDOT:PSS,,85.0,o-dichlorobenzene,,,-5.29,-3.43,,-5.9,-3.9,
110518,10.1039/c1jm10877h,10.1039/c1jm10877h,PCTPQx,PC71BM,PCTPQx,PC71BM,CCCCCCCCc1csc(-c2ccc(-c3cc(CCCCCCCC)c(-c4ccc5c(c4)C(C(CCCCCCCC)CCCCCCCC)c4ccccc4-5)s3)c3nc(-c4ccccc4)c(-c4ccccc4)nc23)c1,COC(=O)CCCC1(c2ccccc2)C23c4c5ccc6c7cc8c9c%10c(cc%11cc%12c%13c%14c(cc%15c%16ccc-5c2c%16c2c5c%16c%17c(c(c46)c7c9c%17c4c%10c%11c%13c4c%16c%14c%152)C513)C%12)C8,0.82,5.38,42.0,1.85,1.852872,0.1552432432432304,,,1:3 w/w,,,,ITO/PEDOT:PSS/active layer/LiF/Al,,LiF,,PEDOT:PSS,,85.0,o-dichlorobenzene,,,-5.25,-3.3,,-5.9,-3.9,
110519,10.1039/c1jm10877h,10.1039/c1jm10877h,PCTBPz,PC71BM,PCTBPz,PC71BM,CCCCCCCCc1csc(-c2ccc(-c3cc(CCCCCCCC)c(-c4ccc5c(c4)C(C(CCCCCCCC)CCCCCCCC)c4ccccc4-5)s3)c3nc4c5ccccc5c5ccccc5c4nc23)c1,COC(=O)CCCC1(c2ccccc2)C23c4c5ccc6c7cc8c9c%10c(cc%11cc%12c%13c%14c(cc%15c%16ccc-5c2c%16c2c5c%16c%17c(c(c46)c7c9c%17c4c%10c%11c%13c4c%16c%14c%152)C513)C%12)C8,0.81,9.38,50.0,3.8,3.7989000000000006,0.0289473684210319,,,1:3 w/w,,,,ITO/PEDOT:PSS/active layer/LiF/Al,polymer solar cell,LiF,,PEDOT:PSS,,85.0,o-dichlorobenzene,,,-5.24,-3.42,,-5.9,-3.9,
110520,10.1039/c1jm12145f,10.1039/c1jm12145f,PFSeQ,PC61BM,PFSeQ,PC61BM,CCCCCCCCC1(CCCCCCCC)c2ccccc2-c2cc(-c3ccc(-c4ccc(-c5ccc[se]5)c5nc(-c6ccc(OCCCCCC)cc6)c(-c6ccc(OCCCCCC)cc6)nc45)[se]3)ccc21,COC(=O)CCCC1(c2ccccc2)C23c4c5c6c7c8c9c(c%10c%11c2c2c%12c4c4c%13c5c5c7c7c8c8c%14c9c%10c9c%10c%11c2c2c%11c%12c4c4c%12c%13c5c5c7c7c8c8c%14c9c9c%10c2c2c%11c4c4c%12c5c7c5c8c9c2c45)C613,0.88,4.0,57.0,2.0,2.0064,0.3200000000000091,2.0,2.0,1:3,,,,ITO/PEDOT:PSS/polymer:PCBM/BaF2/Ba/Al/encapsulation glass,bulk heterojunction photovoltaic cell,BaF2/Ba,,PEDOT:PSS,,,"1,2-dichlorobenzene",,,-5.43,-3.55,,-6.1,-3.7,
110521,10.1039/c1jm12145f,10.1039/c1jm12145f,PFSeQ,PC61BM,PFSeQ,PC61BM,CCCCCCCCC1(CCCCCCCC)c2ccccc2-c2cc(-c3ccc(-c4ccc(-c5ccc[se]5)c5nc(-c6ccc(OCCCCCC)cc6)c(-c6ccc(OCCCCCC)cc6)nc45)[se]3)ccc21,COC(=O)CCCC1(c2ccccc2)C23c4c5c6c7c8c9c(c%10c%11c2c2c%12c4c4c%13c5c5c7c7c8c8c%14c9c%10c9c%10c%11c2c2c%11c%12c4c4c%12c%13c5c5c7c7c8c8c%14c9c9c%10c2c2c%11c4c4c%12c5c7c5c8c9c2c45)C613,0.88,4.8,57.0,2.4,2.40768,0.3200000000000055,2.4,2.4,1:4,,,,ITO/PEDOT:PSS/polymer:PCBM/BaF2/Ba/Al/encapsulation glass,bulk heterojunction photovoltaic cell,BaF2/Ba,,PEDOT:PSS,,,"1,2-dichlorobenzene",,,-5.43,-3.55,,-6.1,-3.7,
