Repository: JiYiqaq/PCE-KA-GNN

# Data directory

- `raw/Active_Database.csv` is the immutable source dataset bundled under CC BY 4.0. Do not overwrite it with processed data.
- `processed/` is created and populated by the training pipeline. Generated `.pt` and `.pth` caches are intentionally ignored by Git because they can exceed GitHub's normal single-file limit.

See `../DATA_LICENSE.md` for provenance, license and checksum information.

File: data/raw/Active_Database.csv (part 443 of 471)
id,doi,doi_norm,donor,acceptor,donor_canonical,acceptor_canonical,donor_smiles,acceptor_smiles,voc,jsc,ff,pce,pce_recomputed,pce_relative_error_percent,pce_avg,pce_best,d_a_ratio,additive,additive_canonical,additive_ratio,device_structure,device_type,etl,etl_canonical,htl,htl_canonical,active_layer_thickness,solvent,solvent_canonical,annealing_temp,homo_d,lumo_d,eg_d,homo_a,lumo_a,eg_a
110522,10.1039/c1jm12145f,10.1039/c1jm12145f,PFSeQ,PC71BM,PFSeQ,PC71BM,CCCCCCCCC1(CCCCCCCC)c2ccccc2-c2cc(-c3ccc(-c4ccc(-c5ccc[se]5)c5nc(-c6ccc(OCCCCCC)cc6)c(-c6ccc(OCCCCCC)cc6)nc45)[se]3)ccc21,COC(=O)CCCC1(c2ccccc2)C23c4c5ccc6c7cc8c9c%10c(cc%11cc%12c%13c%14c(cc%15c%16ccc-5c2c%16c2c5c%16c%17c(c(c46)c7c9c%17c4c%10c%11c%13c4c%16c%14c%152)C513)C%12)C8,0.88,6.7,52.0,3.1,3.06592,1.099354838709688,3.1,3.1,1:3,,,,ITO/PEDOT:PSS/polymer:PCBM/BaF2/Ba/Al,bulk heterojunction,BaF2/Ba,,PEDOT:PSS,,,"1,2-dichlorobenzene",,120.0,-5.43,-3.55,,-5.9,-3.9,
110523,10.1039/c1jm12145f,10.1039/c1jm12145f,PFSeQ,PC71BM,PFSeQ,PC71BM,CCCCCCCCC1(CCCCCCCC)c2ccccc2-c2cc(-c3ccc(-c4ccc(-c5ccc[se]5)c5nc(-c6ccc(OCCCCCC)cc6)c(-c6ccc(OCCCCCC)cc6)nc45)[se]3)ccc21,COC(=O)CCCC1(c2ccccc2)C23c4c5ccc6c7cc8c9c%10c(cc%11cc%12c%13c%14c(cc%15c%16ccc-5c2c%16c2c5c%16c%17c(c(c46)c7c9c%17c4c%10c%11c%13c4c%16c%14c%152)C513)C%12)C8,0.88,7.9,48.0,3.3,3.3369600000000004,1.1200000000000163,3.3,3.3,1:4,,,,ITO/PEDOT:PSS/polymer:PCBM/BaF2/Ba/Al,bulk heterojunction,BaF2/Ba,,PEDOT:PSS,,70.0,"1,2-dichlorobenzene",,120.0,-5.43,-3.55,,-5.9,-3.9,
110524,10.1039/c1jm12145f,10.1039/c1jm12145f,PAFSeQ,PC61BM,PAFSeQ,PC61BM,CCCCCCCCC(CCCCCCCC)=C1c2ccccc2-c2cc(-c3ccc(-c4ccc(-c5ccc[se]5)c5nc(-c6ccc(OCCCCCC)cc6)c(-c6ccc(OCCCCCC)cc6)nc45)[se]3)ccc21,COC(=O)CCCC1(c2ccccc2)C23c4c5c6c7c8c9c(c%10c%11c2c2c%12c4c4c%13c5c5c7c7c8c8c%14c9c%10c9c%10c%11c2c2c%11c%12c4c4c%12c%13c5c5c7c7c8c8c%14c9c9c%10c2c2c%11c4c4c%12c5c7c5c8c9c2c45)C613,0.78,2.7,55.0,1.1,1.1583,5.300000000000002,1.1,1.1,1:4,,,,ITO/PEDOT:PSS/polymer:PCBM/BaF2/Ba/Al,bulk heterojunction photovoltaic cell,BaF2/Ba,,PEDOT:PSS,,,"1,2-dichlorobenzene",,,-5.28,-3.48,,-6.1,-3.7,
110525,10.1039/c1jm12145f,10.1039/c1jm12145f,PAFSeQ,PC71BM,PAFSeQ,PC71BM,CCCCCCCCC(CCCCCCCC)=C1c2ccccc2-c2cc(-c3ccc(-c4ccc(-c5ccc[se]5)c5nc(-c6ccc(OCCCCCC)cc6)c(-c6ccc(OCCCCCC)cc6)nc45)[se]3)ccc21,COC(=O)CCCC1(c2ccccc2)C23c4c5ccc6c7cc8c9c%10c(cc%11cc%12c%13c%14c(cc%15c%16ccc-5c2c%16c2c5c%16c%17c(c(c46)c7c9c%17c4c%10c%11c%13c4c%16c%14c%152)C513)C%12)C8,0.82,3.0,51.0,1.2,1.2546,4.549999999999999,1.2,1.2,1:4,,,,ITO/PEDOT:PSS/polymer:PCBM/BaF2/Ba/Al,bulk heterojunction photovoltaic cell,BaF2/Ba,,PEDOT:PSS,,,"1,2-dichlorobenzene",,,-5.28,-3.48,,-5.9,-3.9,
110526,10.1039/c1jm12145f,10.1039/c1jm12145f,PCSeQ,PC61BM,PCSeQ,PC61BM,CCCCCCCCC(CCCCCCCC)n1c2ccccc2c2cc(-c3ccc(-c4ccc(-c5ccc[se]5)c5nc(-c6ccc(OCCCCCC)cc6)c(-c6ccc(OCCCCCC)cc6)nc45)[se]3)ccc21,COC(=O)CCCC1(c2ccccc2)C23c4c5c6c7c8c9c(c%10c%11c2c2c%12c4c4c%13c5c5c7c7c8c8c%14c9c%10c9c%10c%11c2c2c%11c%12c4c4c%12c%13c5c5c7c7c8c8c%14c9c9c%10c2c2c%11c4c4c%12c5c7c5c8c9c2c45)C613,0.8,4.5,51.0,1.8,1.836,1.999999999999989,1.8,1.8,1:3,,,,ITO/PEDOT:PSS/polymer:PCBM/BaF2/Ba/Al,bulk heterojunction photovoltaic cell,BaF2/Ba,,PEDOT:PSS,,,"1,2-dichlorobenzene",,,-5.38,-3.54,,-6.1,-3.7,
110527,10.1039/c1jm12145f,10.1039/c1jm12145f,PCSeQ,PC61BM,PCSeQ,PC61BM,CCCCCCCCC(CCCCCCCC)n1c2ccccc2c2cc(-c3ccc(-c4ccc(-c5ccc[se]5)c5nc(-c6ccc(OCCCCCC)cc6)c(-c6ccc(OCCCCCC)cc6)nc45)[se]3)ccc21,COC(=O)CCCC1(c2ccccc2)C23c4c5c6c7c8c9c(c%10c%11c2c2c%12c4c4c%13c5c5c7c7c8c8c%14c9c%10c9c%10c%11c2c2c%11c%12c4c4c%12c%13c5c5c7c7c8c8c%14c9c9c%10c2c2c%11c4c4c%12c5c7c5c8c9c2c45)C613,0.8,5.0,45.0,1.8,1.8,0.0,1.8,1.8,1:4,,,,ITO/PEDOT:PSS/polymer:PCBM/BaF2/Ba/Al/encapsulation glass,bulk heterojunction photovoltaic cell,BaF2/Ba,,PEDOT:PSS,,,"1,2-dichlorobenzene",,,-5.38,-3.54,,-6.1,-3.7,
110528,10.1039/c1jm12145f,10.1039/c1jm12145f,PCSeQ,PC71BM,PCSeQ,PC71BM,CCCCCCCCC(CCCCCCCC)n1c2ccccc2c2cc(-c3ccc(-c4ccc(-c5ccc[se]5)c5nc(-c6ccc(OCCCCCC)cc6)c(-c6ccc(OCCCCCC)cc6)nc45)[se]3)ccc21,COC(=O)CCCC1(c2ccccc2)C23c4c5ccc6c7cc8c9c%10c(cc%11cc%12c%13c%14c(cc%15c%16ccc-5c2c%16c2c5c%16c%17c(c(c46)c7c9c%17c4c%10c%11c%13c4c%16c%14c%152)C513)C%12)C8,0.82,6.7,48.0,2.7,2.63712,2.3288888888888986,2.7,2.7,1:3,,,,ITO/PEDOT:PSS/polymer:PCBM/BaF2/Ba/Al,bulk heterojunction photovoltaic cell,BaF2/Ba,,PEDOT:PSS,,,"1,2-dichlorobenzene",,,-5.38,-3.54,,-5.9,-3.9,
110529,10.1039/c1jm12145f,10.1039/c1jm12145f,PCSeQ,PC71BM,PCSeQ,PC71BM,CCCCCCCCC(CCCCCCCC)n1c2ccccc2c2cc(-c3ccc(-c4ccc(-c5ccc[se]5)c5nc(-c6ccc(OCCCCCC)cc6)c(-c6ccc(OCCCCCC)cc6)nc45)[se]3)ccc21,COC(=O)CCCC1(c2ccccc2)C23c4c5ccc6c7cc8c9c%10c(cc%11cc%12c%13c%14c(cc%15c%16ccc-5c2c%16c2c5c%16c%17c(c(c46)c7c9c%17c4c%10c%11c%13c4c%16c%14c%152)C513)C%12)C8,0.84,7.9,43.0,2.9,2.85348,1.6041379310344717,2.9,2.9,1:4,,,,ITO/PEDOT:PSS/polymer:PCBM/BaF2/Ba/Al,bulk heterojunction photovoltaic cell,BaF2/Ba,,PEDOT:PSS,,,"1,2-dichlorobenzene",,,-5.38,-3.54,,-5.9,-3.9,
110530,10.1039/c1jm13393d,10.1039/c1jm13393d,P1,C60,P1,C60,CCCCCCCCc1cc(-c2c(-c3cccs3)sc3c(-c4cc(CCCCCCCC)c(CCCCCCCC)s4)c(-c4ccc(-c5cccc6nsnc56)s4)sc23)sc1CCCCCCCC,c12c3c4c5c1c1c6c7c2c2c8c3c3c9c4c4c%10c5c5c1c1c6c6c%11c7c2c2c7c8c3c3c8c9c4c4c9c%10c5c5c1c1c6c6c%11c2c2c7c3c3c8c4c4c9c5c1c1c6c2c3c41,0.8,5.09,40.0,1.64,1.6288,0.6829268292682852,,,1:2,,,,,,,,,,55.0,chloroform:ODCB,chloroform:o-DCB,,-5.34,-3.53,,,,
110531,10.1039/c1jm13393d,10.1039/c1jm13393d,P1,C70,P1,C70,CCCCCCCCc1cc(-c2c(-c3cccs3)sc3c(-c4cc(CCCCCCCC)c(CCCCCCCC)s4)c(-c4ccc(-c5cccc6nsnc56)s4)sc23)sc1CCCCCCCC,c12c3c4c5c1c1c6c7c2c2c8c3c3c9c4c4c%10c5c5c1c1c6c6c%11c%12c%13c%14c%15c%16c%17c%14c%14c%18c%13c%11c1c1c5c%10c5c(c%14c%10c%17c%11c%13c%16c%14c%16c%15c%12c%12c%16c(c2c7c%126)c2c8c3c(c%13c%142)c2c9c4c5c%10c%112)c%181,0.81,6.07,44.0,2.18,2.1633480000000005,0.7638532110091589,,,1:2,,,,,,,,,,45.0,chloroform:ODCB,chloroform:o-DCB,,-5.34,-3.53,,,,
110532,10.1039/c1jm13393d,10.1039/c1jm13393d,P1,C70,P1,C70,CCCCCCCCc1cc(-c2c(-c3cccs3)sc3c(-c4cc(CCCCCCCC)c(CCCCCCCC)s4)c(-c4ccc(-c5cccc6nsnc56)s4)sc23)sc1CCCCCCCC,c12c3c4c5c1c1c6c7c2c2c8c3c3c9c4c4c%10c5c5c1c1c6c6c%11c%12c%13c%14c%15c%16c%17c%14c%14c%18c%13c%11c1c1c5c%10c5c(c%14c%10c%17c%11c%13c%16c%14c%16c%15c%12c%12c%16c(c2c7c%126)c2c8c3c(c%13c%142)c2c9c4c5c%10c%112)c%181,0.81,6.36,41.0,2.12,2.112156,0.3699999999999982,,,1:2,,,,,,,,,,55.0,chloroform:ODCB,chloroform:o-DCB,,-5.34,-3.53,,,,
110533,10.1039/c1py00119a,10.1039/c1py00119a,PCzTh-TVCN,PC60BM,PCzTh-TVCN,PCBM,CCCCCCCCOC(=O)/C(C#N)=C\c1ccc(/C=C/c2csc(-c3ccc4c5ccccc5n(C(CCCCCCCC)CCCCCCCC)c4c3)c2)s1,CCCCC(=O)OCC1(C2=CC=CC=C2)C3=CC=CC4=CC=CC5=CC=CC6=CC=CC7=CC=CC1=C7C6=C5C4=C3,0.77,2.26,32.0,0.56,0.556864,0.5600000000000048,,,1:1,,,,ITO/PEDOT:PSS/PCzTh-TVCN:PC60BM/Al,,,,PEDOT:PSS,,42.0,,,,-5.57,-3.39,,-6.1,-3.7,
110534,10.1039/c1py00119a,10.1039/c1py00119a,PCzTh-TVCN,PC60BM,PCzTh-TVCN,PCBM,CCCCCCCCOC(=O)/C(C#N)=C\c1ccc(/C=C/c2csc(-c3ccc4c5ccccc5n(C(CCCCCCCC)CCCCCCCC)c4c3)c2)s1,CCCCC(=O)OCC1(C2=CC=CC=C2)C3=CC=CC4=CC=CC5=CC=CC6=CC=CC7=CC=CC1=C7C6=C5C4=C3,0.83,3.16,33.9,0.89,0.8891291999999998,0.0978426966292327,,,1:2,,,,ITO/PEDOT:PSS/PCzTh-TVCN:PC60BM/Al,,,,PEDOT:PSS,,62.0,,,,-5.57,-3.39,,-6.1,-3.7,
110535,10.1039/c1py00119a,10.1039/c1py00119a,PCzTh-TVCN,PC60BM,PCzTh-TVCN,PCBM,CCCCCCCCOC(=O)/C(C#N)=C\c1ccc(/C=C/c2csc(-c3ccc4c5ccccc5n(C(CCCCCCCC)CCCCCCCC)c4c3)c2)s1,CCCCC(=O)OCC1(C2=CC=CC=C2)C3=CC=CC4=CC=CC5=CC=CC6=CC=CC7=CC=CC1=C7C6=C5C4=C3,0.83,3.21,38.3,1.02,1.0204269,0.0418529411764604,,,1:3,,,,ITO/PEDOT:PSS/PCzTh-TVCN:PC60BM/Al,,,,PEDOT:PSS,,45.0,,,,-5.57,-3.39,,-6.1,-3.7,
110536,10.1039/c1py00119a,10.1039/c1py00119a,PCzTh-TVCN,PC60BM,PCzTh-TVCN,PCBM,CCCCCCCCOC(=O)/C(C#N)=C\c1ccc(/C=C/c2csc(-c3ccc4c5ccccc5n(C(CCCCCCCC)CCCCCCCC)c4c3)c2)s1,CCCCC(=O)OCC1(C2=CC=CC=C2)C3=CC=CC4=CC=CC5=CC=CC6=CC=CC7=CC=CC1=C7C6=C5C4=C3,0.84,3.17,34.5,0.92,0.918666,0.1450000000000182,,,1:4,,,,ITO/PEDOT:PSS/PCzTh-TVCN:PC60BM/Al,,,,PEDOT:PSS,,93.0,,,,-5.57,-3.39,,-6.1,-3.7,
110537,10.1039/c1py00119a,10.1039/c1py00119a,PCzTh-TVDCN,PC60BM,PCzTh-TVDCN,PCBM,CCCCCCCCC(CCCCCCCC)n1c2ccccc2c2ccc(-c3cc(/C=C/c4ccc(C=C(C#N)C#N)s4)cs3)cc21,CCCCC(=O)OCC1(C2=CC=CC=C2)C3=CC=CC4=CC=CC5=CC=CC6=CC=CC7=CC=CC1=C7C6=C5C4=C3,0.78,3.4,35.3,0.93,0.936156,0.6619354838709612,,,1:1,,,,ITO/PEDOT:PSS/active layer/Al,,,,PEDOT:PSS,,60.0,,,,-5.6,-3.55,,-6.1,-3.7,
110538,10.1039/c1py00119a,10.1039/c1py00119a,PCzTh-TVDCN,PC60BM,PCzTh-TVDCN,PCBM,CCCCCCCCC(CCCCCCCC)n1c2ccccc2c2ccc(-c3cc(/C=C/c4ccc(C=C(C#N)C#N)s4)cs3)cc21,CCCCC(=O)OCC1(C2=CC=CC=C2)C3=CC=CC4=CC=CC5=CC=CC6=CC=CC7=CC=CC1=C7C6=C5C4=C3,0.96,3.66,32.8,1.15,1.1524607999999998,0.2139826086956461,,,1:2,,,,ITO/PEDOT:PSS/active layer/Al,,,,PEDOT:PSS,,63.0,,,,-5.6,-3.55,,-6.1,-3.7,
110539,10.1039/c1py00119a,10.1039/c1py00119a,PCzTh-TVDCN,PC60BM,PCzTh-TVDCN,PCBM,CCCCCCCCC(CCCCCCCC)n1c2ccccc2c2ccc(-c3cc(/C=C/c4ccc(C=C(C#N)C#N)s4)cs3)cc21,CCCCC(=O)OCC1(C2=CC=CC=C2)C3=CC=CC4=CC=CC5=CC=CC6=CC=CC7=CC=CC1=C7C6=C5C4=C3,0.95,4.0,35.2,1.34,1.3376,0.1791044776119537,,,1:3,,,,ITO/PEDOT:PSS/active layer/Al,,,,PEDOT:PSS,,95.0,,,,-5.6,-3.55,,-6.1,-3.7,
110540,10.1039/c1py00119a,10.1039/c1py00119a,PCzTh-TVDCN,PC60BM,PCzTh-TVDCN,PCBM,CCCCCCCCC(CCCCCCCC)n1c2ccccc2c2ccc(-c3cc(/C=C/c4ccc(C=C(C#N)C#N)s4)cs3)cc21,CCCCC(=O)OCC1(C2=CC=CC=C2)C3=CC=CC4=CC=CC5=CC=CC6=CC=CC7=CC=CC1=C7C6=C5C4=C3,0.93,3.56,33.6,1.12,1.1124288000000002,0.67599999999999,,,1:4,,,,ITO/PEDOT:PSS/active layer/Al,,,,PEDOT:PSS,,78.0,,,,-5.6,-3.55,,-6.1,-3.7,
110541,10.1039/c1py00119a,10.1039/c1py00119a,PCzTh-TVDT,PC60BM,PCzTh-TVDT,PCBM,CCCCCCCCC(CCCCCCCC)n1c2ccccc2c2ccc(-c3cc(/C=C/c4ccc(C=C5C(=O)N(CC)C(=S)N(CC)C5=O)s4)cs3)cc21,CCCCC(=O)OCC1(C2=CC=CC=C2)C3=CC=CC4=CC=CC5=CC=CC6=CC=CC7=CC=CC1=C7C6=C5C4=C3,0.75,2.4,27.0,0.49,0.4859999999999999,0.8163265306122569,,,1:1,,,,ITO/PEDOT:PSS/active layer/Al,,,,PEDOT:PSS,,57.0,,,,-5.59,-3.65,,-6.1,-3.7,
110542,10.1039/c1py00119a,10.1039/c1py00119a,PCzTh-TVDT,PC60BM,PCzTh-TVDT,PCBM,CCCCCCCCC(CCCCCCCC)n1c2ccccc2c2ccc(-c3cc(/C=C/c4ccc(C=C5C(=O)N(CC)C(=S)N(CC)C5=O)s4)cs3)cc21,CCCCC(=O)OCC1(C2=CC=CC=C2)C3=CC=CC4=CC=CC5=CC=CC6=CC=CC7=CC=CC1=C7C6=C5C4=C3,0.9,3.15,28.4,0.81,0.80514,0.6000000000000106,,,1:2,,,,ITO/PEDOT:PSS/active layer/Al,,,,PEDOT:PSS,,64.0,,,,-5.59,-3.65,,-6.1,-3.7,
110543,10.1039/c1py00119a,10.1039/c1py00119a,PCzTh-TVDT,PC60BM,PCzTh-TVDT,PCBM,CCCCCCCCC(CCCCCCCC)n1c2ccccc2c2ccc(-c3cc(/C=C/c4ccc(C=C5C(=O)N(CC)C(=S)N(CC)C5=O)s4)cs3)cc21,CCCCC(=O)OCC1(C2=CC=CC=C2)C3=CC=CC4=CC=CC5=CC=CC6=CC=CC7=CC=CC1=C7C6=C5C4=C3,0.94,3.7,28.7,1.0,0.998186,0.1814000000000093,,,1:3,,,,ITO/PEDOT:PSS/PCzTh-TVDT:PC60BM/Al,polymer solar cell,,,PEDOT:PSS,,70.0,,,,-5.59,-3.65,,-6.1,-3.7,
110544,10.1039/c1py00119a,10.1039/c1py00119a,PCzTh-TVDT,PC60BM,PCzTh-TVDT,PCBM,CCCCCCCCC(CCCCCCCC)n1c2ccccc2c2ccc(-c3cc(/C=C/c4ccc(C=C5C(=O)N(CC)C(=S)N(CC)C5=O)s4)cs3)cc21,CCCCC(=O)OCC1(C2=CC=CC=C2)C3=CC=CC4=CC=CC5=CC=CC6=CC=CC7=CC=CC1=C7C6=C5C4=C3,0.93,3.2,27.4,0.82,0.815424,0.5580487804877943,,,1:4,,,,ITO/PEDOT:PSS/PCzTh-TVDT:PC60BM/Al,polymer solar cell,,,PEDOT:PSS,,68.0,,,,-5.59,-3.65,,-6.1,-3.7,
110545,10.1039/c1py00119a,10.1039/c1py00119a,PCzTh-TVCN,PC70BM,PCzTh-TVCN,PC70BM,CCCCCCCCOC(=O)/C(C#N)=C\c1ccc(/C=C/c2csc(-c3ccc4c5ccccc5n(C(CCCCCCCC)CCCCCCCC)c4c3)c2)s1,CCCCC(=O)OCC1(C2=CC=CC=C2)C3=CC=CC4=CC=CC5=CC=CC6=CC=C7C=CC=CC8=CC=CC1=C8C7=C6C5=C4C3,0.99,3.72,36.1,1.33,1.3294908,0.0382857142857133,,,1:3,,,,ITO/PEDOT:PSS/active layer/Ca/Al,,,,PEDOT:PSS,,58.0,,,,-5.57,-3.39,,-6.1,-3.9,
110546,10.1039/c1py00119a,10.1039/c1py00119a,PCzTh-TVDCN,PC70BM,PCzTh-TVDCN,PC70BM,CCCCCCCCC(CCCCCCCC)n1c2ccccc2c2ccc(-c3cc(/C=C/c4ccc(C=C(C#N)C#N)s4)cs3)cc21,CCCCC(=O)OCC1(C2=CC=CC=C2)C3=CC=CC4=CC=CC5=CC=CC6=CC=C7C=CC=CC8=CC=CC1=C8C7=C6C5=C4C3,1.03,5.75,36.5,2.16,2.1617125,0.0792824074074076,,,1:3,,,,ITO/PEDOT:PSS/active layer/Ca/Al,,,,PEDOT:PSS,,55.0,,,,-5.6,-3.55,,-6.1,-3.9,
110547,10.1039/c1py00119a,10.1039/c1py00119a,PCzTh-TVDT,PC70BM,PCzTh-TVDT,PC70BM,CCCCCCCCC(CCCCCCCC)n1c2ccccc2c2ccc(-c3cc(/C=C/c4ccc(C=C5C(=O)N(CC)C(=S)N(CC)C5=O)s4)cs3)cc21,CCCCC(=O)OCC1(C2=CC=CC=C2)C3=CC=CC4=CC=CC5=CC=CC6=CC=C7C=CC=CC8=CC=CC1=C8C7=C6C5=C4C3,0.96,4.67,29.1,1.3,1.3046112000000003,0.3547076923077122,,,1:3,,,,ITO/PEDOT:PSS/PCzTh-TVDT:PC70BM/Ca/Al,polymer solar cell,Ca,,PEDOT:PSS,,63.0,,,,-5.59,-3.65,,-6.1,-3.9,
110548,10.1039/c1py00327e,10.1039/c1py00327e,PT-C1,PC70BM,PT-C1,PC70BM,CCCCC(CC)COC(=O)c1ccsc1-c1cccs1,CCCCC(=O)OCC1(C2=CC=CC=C2)C3=CC=CC4=CC=CC5=CC=CC6=CC=C7C=CC=CC8=CC=CC1=C8C7=C6C5=C4C3,0.81,5.31,39.2,1.69,1.6860312000000002,0.2348402366863771,,,1:1 w/w,,,,,,,,,,,,,,-5.15,-2.96,,-6.1,-3.9,
110549,10.1039/c1py00327e,10.1039/c1py00327e,PT-C2,PC70BM,PT-C2,PC70BM,CCCCC(CC)COC(=O)c1ccsc1-c1ccc(-c2cccs2)s1,CCCCC(=O)OCC1(C2=CC=CC=C2)C3=CC=CC4=CC=CC5=CC=CC6=CC=C7C=CC=CC8=CC=CC1=C8C7=C6C5=C4C3,0.81,5.44,48.4,2.14,2.1326976,0.3412336448598098,,,1:1 w/w,,,,ITO/PEDOT:PSS/polymers:PC70BM/Al,,,,PEDOT:PSS,,,,,,-5.11,-2.95,,-6.1,-3.9,
110550,10.1039/c1py00327e,10.1039/c1py00327e,PT-C3,PC70BM,PT-C3,PC70BM,CCCCCCCCC(CCCCCC)COC(=O)c1ccsc1-c1ccc(-c2cccs2)s1,CCCCC(=O)OCC1(C2=CC=CC=C2)C3=CC=CC4=CC=CC5=CC=CC6=CC=C7C=CC=CC8=CC=CC1=C8C7=C6C5=C4C3,0.77,7.22,58.4,3.25,3.2466896000000003,0.1018584615384527,,,1:1 w/w,,,,ITO/PEDOT:PSS/polymers:PC70BM/Al,,,,PEDOT:PSS,,,,,,-5.1,-2.98,,-6.1,-3.9,
110551,10.1039/c1py00327e,10.1039/c1py00327e,P3HT,PC70BM,P3HT,PC70BM,CCCCCCc1ccsc1,CCCCC(=O)OCC1(C2=CC=CC=C2)C3=CC=CC4=CC=CC5=CC=CC6=CC=C7C=CC=CC8=CC=CC1=C8C7=C6C5=C4C3,0.62,7.07,54.7,2.4,2.3977198,0.0950083333333314,,,1:1 w/w,,,,ITO/PEDOT:PSS/polymers:PC70BM/Al,,,,PEDOT:PSS,,,,,10.0,-5.01,-3.12,,-6.1,-3.9,
110553,10.1039/c1py00327e,10.1039/c1py00327e,PT-C3,PC70BM,PT-C3,PC70BM,CCCCCCCCC(CCCCCC)COC(=O)c1ccsc1-c1ccc(-c2cccs2)s1,CCCCC(=O)OCC1(C2=CC=CC=C2)C3=CC=CC4=CC=CC5=CC=CC6=CC=C7C=CC=CC8=CC=CC1=C8C7=C6C5=C4C3,0.78,9.68,51.2,3.87,3.8658048,0.1084031007751897,,,1:1.5,,,,ITO/PEDOT:PSS/polymers:PC70BM/Al,,,,PEDOT:PSS,,,,,10.0,-5.1,-2.98,,-6.1,-3.9,
110554,10.1039/c1py00327e,10.1039/c1py00327e,PT-C3,PC70BM,PT-C3,PC70BM,CCCCCCCCC(CCCCCC)COC(=O)c1ccsc1-c1ccc(-c2cccs2)s1,CCCCC(=O)OCC1(C2=CC=CC=C2)C3=CC=CC4=CC=CC5=CC=CC6=CC=C7C=CC=CC8=CC=CC1=C8C7=C6C5=C4C3,0.82,6.43,52.9,2.79,2.7892054,0.0284802867383624,,,1:2,,,,ITO/PEDOT:PSS/polymers:PC70BM/Al,,,,PEDOT:PSS,,,,,,-5.1,-2.98,,-6.1,-3.9,
110555,10.1039/c1py00402f,10.1039/c1py00402f,P(iI-DTS),PC70BM,P(iI-DTS),PC70BM,CCCCC(CC)CN1C(=O)/C(=C2/C(=O)N(CC(CC)CCCC)c3cc(-c4cc5c(s4)-c4sccc4[Si]5(CC(CC)CCCC)CC(CC)CCCC)ccc32)c2ccccc21,CCCCC(=O)OCC1(C2=CC=CC=C2)C3=CC=CC4=CC=CC5=CC=CC6=CC=C7C=CC=CC8=CC=CC1=C8C7=C6C5=C4C3,0.86,2.82,60.0,1.45,1.45512,0.353103448275863,,,1:4,,,,Conventional cell without DIO,conventional,LiF,,PEDOT:PSS,,,chlorobenzene,,150.0,-5.55,-3.95,,-6.1,-3.9,
110556,10.1039/c1py00402f,10.1039/c1py00402f,P(iI-DTS),PC70BM,P(iI-DTS),PC70BM,CCCCC(CC)CN1C(=O)/C(=C2/C(=O)N(CC(CC)CCCC)c3cc(-c4cc5c(s4)-c4sccc4[Si]5(CC(CC)CCCC)CC(CC)CCCC)ccc32)c2ccccc21,CCCCC(=O)OCC1(C2=CC=CC=C2)C3=CC=CC4=CC=CC5=CC=CC6=CC=C7C=CC=CC8=CC=CC1=C8C7=C6C5=C4C3,0.76,8.26,42.0,2.62,2.636592,0.6332824427480809,,,1:4,DIO,DIO,4%,Conventional cell with DIO (4%),conventional,LiF,,PEDOT:PSS,,,,,,-5.55,-3.95,,-6.1,-3.9,
110557,10.1039/c1py00402f,10.1039/c1py00402f,P(iI-DTS),PC70BM,P(iI-DTS),PC70BM,CCCCC(CC)CN1C(=O)/C(=C2/C(=O)N(CC(CC)CCCC)c3cc(-c4cc5c(s4)-c4sccc4[Si]5(CC(CC)CCCC)CC(CC)CCCC)ccc32)c2ccccc21,CCCCC(=O)OCC1(C2=CC=CC=C2)C3=CC=CC4=CC=CC5=CC=CC6=CC=C7C=CC=CC8=CC=CC1=C8C7=C6C5=C4C3,0.77,10.49,50.0,4.01,4.0386500000000005,0.7144638403990208,,,1:4,DIO,DIO,4%,Inverted cell with DIO (4%),inverted,ZnO,,MoO3,,,,,,-5.55,-3.95,,-6.1,-3.9,
110558,10.1039/c2cc31934a,10.1039/c2cc31934a,BTT-DPP,PC71BM,BTT-DPP,PC71BM,CCCCCCCCCCCCCCCCc1cc2c3cc(-c4ccc(C5=C6C(=O)N(CC(CCCCCCCC)CCCCCCCCCC)C(c7cccs7)=C6C(=O)N5CC(CCCCCCCC)CCCCCCCCCC)s4)sc3c3sccc3c2s1,COC(=O)CCCC1(c2ccccc2)C23c4c5ccc6c7cc8c9c%10c(cc%11cc%12c%13c%14c(cc%15c%16ccc-5c2c%16c2c5c%16c%17c(c(c46)c7c9c%17c4c%10c%11c%13c4c%16c%14c%152)C513)C%12)C8,0.71,6.3,60.0,2.68,2.6838,0.1417910447761037,,,1:2,,,,ITO/PEDOT:PSS/polymer:PC71BM/LiF/Al,conventional,LiF,LiF,PEDOT:PSS,PEDOT:PSS,,chloroform:o-dichlorobenzene (4:1),chloroform:o-DCB (4:1),,-5.2,-3.8,,-5.9,-3.9,
110559,10.1039/c2cc31934a,10.1039/c2cc31934a,P1,PC71BM,P1,PC71BM,CCCCCCCCc1cc(-c2c(-c3cccs3)sc3c(-c4cc(CCCCCCCC)c(CCCCCCCC)s4)c(-c4ccc(-c5cccc6nsnc56)s4)sc23)sc1CCCCCCCC,COC(=O)CCCC1(c2ccccc2)C23c4c5ccc6c7cc8c9c%10c(cc%11cc%12c%13c%14c(cc%15c%16ccc-5c2c%16c2c5c%16c%17c(c(c46)c7c9c%17c4c%10c%11c%13c4c%16c%14c%152)C513)C%12)C8,0.68,10.95,69.0,5.14,5.13774,0.043968871595325,,,1:2,,,,ITO/PEDOT:PSS/polymer:PC71BM/LiF/Al,conventional,LiF,LiF,PEDOT:PSS,PEDOT:PSS,,chloroform:o-dichlorobenzene (4:1),chloroform:o-DCB (4:1),,-5.34,-3.53,,-5.9,-3.9,
110560,10.1039/c2cc31934a,10.1039/c2cc31934a,P2,PC71BM,P2,PC71BM,,COC(=O)CCCC1(c2ccccc2)C23c4c5ccc6c7cc8c9c%10c(cc%11cc%12c%13c%14c(cc%15c%16ccc-5c2c%16c2c5c%16c%17c(c(c46)c7c9c%17c4c%10c%11c%13c4c%16c%14c%152)C513)C%12)C8,0.72,8.87,66.0,4.23,4.215024,0.3540425531915074,,,1:2,,,,ITO/PEDOT:PSS/polymer:PC71BM/LiF/Al,conventional,LiF,LiF,PEDOT:PSS,PEDOT:PSS,,chloroform:o-dichlorobenzene (4:1),chloroform:o-DCB (4:1),,-5.34,-3.58,,-5.9,-3.9,
110561,10.1039/c2cc31934a,10.1039/c2cc31934a,P3,PC71BM,P3,PC71BM,CCCCCCc1csc(-c2ccc(-c3cc(CCCCCC)c(/C=C/c4csc(-c5cc6c(OCC(CC)CCCC)c7sc(-c8ccc(C9=C%10C(=O)N(CC(CC)CCCC)C(c%11ccc(-c%12cc%13c(OCC(CC)CCCC)c%14sccc%14c(OCC(CC)CCCC)c%13s%12)s%11)=C%10C(=O)N9CC(CC)CCCC)s8)cc7c(OCC(CC)CCCC)c6s5)c4)s3)c3nsnc23)c1,COC(=O)CCCC1(c2ccccc2)C23c4c5ccc6c7cc8c9c%10c(cc%11cc%12c%13c%14c(cc%15c%16ccc-5c2c%16c2c5c%16c%17c(c(c46)c7c9c%17c4c%10c%11c%13c4c%16c%14c%152)C513)C%12)C8,0.68,11.1,61.0,4.58,4.60428,0.5301310043668139,,,1:2,,,,ITO/PEDOT:PSS/polymer:PC71BM/LiF/Al,conventional,LiF,LiF,PEDOT:PSS,PEDOT:PSS,,chloroform:o-dichlorobenzene (4:1),chloroform:o-DCB (4:1),,-5.31,-3.6,,-5.9,-3.9,
110562,10.1039/c2cc31934a,10.1039/c2cc31934a,P4,PC71BM,P4,PC71BM,,COC(=O)CCCC1(c2ccccc2)C23c4c5ccc6c7cc8c9c%10c(cc%11cc%12c%13c%14c(cc%15c%16ccc-5c2c%16c2c5c%16c%17c(c(c46)c7c9c%17c4c%10c%11c%13c4c%16c%14c%152)C513)C%12)C8,0.66,12.07,53.0,4.28,4.222086000000001,1.3531308411214802,,,1:2,,,,ITO/PEDOT:PSS/polymer:PC71BM/LiF/Al,conventional,LiF,LiF,PEDOT:PSS,PEDOT:PSS,,chloroform:o-dichlorobenzene (4:1),chloroform:o-DCB (4:1),,-5.35,-3.6,,-5.9,-3.9,
110563,10.1039/c2jm14896j,10.1039/c2jm14896j,P3HT,PCBM,P3HT,PCBM,CCCCCCc1ccsc1,CCCCC(=O)OCC1(C2=CC=CC=C2)C3=CC=CC4=CC=CC5=CC=CC6=CC=CC7=CC=CC1=C7C6=C5C4=C3,0.59,5.67,52.8,1.87,1.7663183999999998,5.544470588235308,,,3:1,,,,,standard sandwich type PSC,,,PEDOT:PSS,,100.0,oDCB,,110.0,-5.01,-3.12,,-6.1,-3.7,
110564,10.1039/c2jm14896j,10.1039/c2jm14896j,P3HT,PCBM,P3HT,PCBM,CCCCCCc1ccsc1,CCCCC(=O)OCC1(C2=CC=CC=C2)C3=CC=CC4=CC=CC5=CC=CC6=CC=CC7=CC=CC1=C7C6=C5C4=C3,0.61,8.24,52.1,2.79,2.6187544,6.137835125448037,,,2:1,,,,,standard sandwich type PSC,,,PEDOT:PSS,,110.0,oDCB,,110.0,-5.01,-3.12,,-6.1,-3.7,
110565,10.1039/c2jm14896j,10.1039/c2jm14896j,P3HT,PCBM,P3HT,PCBM,CCCCCCc1ccsc1,CCCCC(=O)OCC1(C2=CC=CC=C2)C3=CC=CC4=CC=CC5=CC=CC6=CC=CC7=CC=CC1=C7C6=C5C4=C3,0.6,11.72,52.9,4.01,3.719928,7.233715710723189,,,1:1,,,,,standard sandwich type PSC,,,PEDOT:PSS,,135.0,oDCB,,110.0,-5.01,-3.12,,-6.1,-3.7,
110566,10.1039/c2jm14896j,10.1039/c2jm14896j,P3HT,PCBM,P3HT,PCBM,CCCCCCc1ccsc1,CCCCC(=O)OCC1(C2=CC=CC=C2)C3=CC=CC4=CC=CC5=CC=CC6=CC=CC7=CC=CC1=C7C6=C5C4=C3,0.58,7.09,52.1,2.27,2.1424562,5.618669603524238,,,1:2,,,,,standard sandwich type PSC,,,PEDOT:PSS,,188.0,oDCB,,110.0,-5.01,-3.12,,-6.1,-3.7,
110567,10.1039/c2jm14896j,10.1039/c2jm14896j,P3HT,PCBM,P3HT,PCBM,CCCCCCc1ccsc1,CCCCC(=O)OCC1(C2=CC=CC=C2)C3=CC=CC4=CC=CC5=CC=CC6=CC=CC7=CC=CC1=C7C6=C5C4=C3,0.59,4.57,52.7,1.49,1.4209501,4.634221476510067,,,1:3,,,,,standard sandwich type PSC,,,PEDOT:PSS,,239.0,oDCB,,110.0,-5.01,-3.12,,-6.1,-3.7,
110568,10.1039/c2jm15517f,10.1039/c2jm15517f,PIDTDPP1,PC71BM,P1,PC71BM,CCCCCCc1ccc(C2(c3ccc(CCCCCC)cc3)c3cc4c(cc3-c3sccc32)C(c2ccc(CCCCCC)cc2)(c2ccc(CCCCCC)cc2)c2cc(-c3ccc(C5=C6C(=O)N(CC(CC)CCCC)C(c7cccs7)=C6C(=O)N5CC(CC)CCCC)s3)sc2-4)cc1,COC(=O)CCCC1(c2ccccc2)C23c4c5ccc6c7cc8c9c%10c(cc%11cc%12c%13c%14c(cc%15c%16ccc-5c2c%16c2c5c%16c%17c(c(c46)c7c9c%17c4c%10c%11c%13c4c%16c%14c%152)C513)C%12)C8,0.77,2.63,47.0,0.95,0.951797,0.1891578947368589,,,,,,,ITO/PEDOT:PSS/active layer/Ca/Al,conventional BHJ,Ca,,PEDOT:PSS,,,o-DCB,,,-5.16,-3.18,,-5.9,-3.9,
110569,10.1039/c2jm15517f,10.1039/c2jm15517f,PIDTDPP2,PC71BM,PIDTDPP2,PC71BM,CCCCCCc1ccc(C2(c3ccc(CCCCCC)cc3)c3cc4c(cc3-c3sccc32)C(c2ccc(CCCCCC)cc2)(c2ccc(CCCCCC)cc2)c2cc(-c3ccc(C5=C6C(=O)N(CCCCCC#N)C(c7ccc(-c8cc9c(s8)-c8cc%10c(cc8C9(c8ccc(CCCCCC)cc8)c8ccc(CCCCCC)cc8)-c8sc(-c9ccc(C%11=C%12C(=O)N(CC(CC)CCCC)C(c%13cccs%13)=C%12C(=O)N%11CC(CC)CCCC)s9)cc8C%10(c8ccc(CCCCCC)cc8)c8ccc(CCCCCC)cc8)s7)=C6C(=O)N5CCCCCC#N)s3)sc2-4)cc1,COC(=O)CCCC1(c2ccccc2)C23c4c5ccc6c7cc8c9c%10c(cc%11cc%12c%13c%14c(cc%15c%16ccc-5c2c%16c2c5c%16c%17c(c(c46)c7c9c%17c4c%10c%11c%13c4c%16c%14c%152)C513)C%12)C8,0.78,5.64,49.0,2.16,2.1556079999999995,0.2033333333333619,,,,,,,ITO/PEDOT:PSS/active layer/Ca/Al,conventional BHJ,Ca,,PEDOT:PSS,,,o-DCB,,,-5.19,-3.2,,-5.9,-3.9,
110570,10.1039/c2jm15517f,10.1039/c2jm15517f,PIDTDPP3,PC71BM,PIDTDPP3,PC71BM,CCCCCCc1ccc(C2(c3ccc(CCCCCC)cc3)c3cc4c(cc3-c3sccc32)C(c2ccc(CCCCCC)cc2)(c2ccc(CCCCCC)cc2)c2cc(-c3ccc(C5=C6C(=O)N(CCCCCC#N)C(c7cccs7)=C6C(=O)N5CCCCCC#N)s3)sc2-4)cc1,COC(=O)CCCC1(c2ccccc2)C23c4c5ccc6c7cc8c9c%10c(cc%11cc%12c%13c%14c(cc%15c%16ccc-5c2c%16c2c5c%16c%17c(c(c46)c7c9c%17c4c%10c%11c%13c4c%16c%14c%152)C513)C%12)C8,0.76,9.8,49.0,3.67,3.64952,0.558038147138966,,,,,,,ITO/PEDOT:PSS/active layer/Ca/Al,conventional BHJ,Ca,,PEDOT:PSS,,,o-DCB,,,-5.18,-3.23,,-5.9,-3.9,
110571,10.1039/c2jm16474d,10.1039/c2jm16474d,PTTQx-m,PC71BM,PTTQx-m,PC71BM,CCCCC(CC)COc1cccc(-c2nc3cccc(-c4cc5sccc5s4)c3nc2-c2cccc(OCC(CC)CCCC)c2)c1,COC(=O)CCCC1(c2ccccc2)C23c4c5ccc6c7cc8c9c%10c(cc%11cc%12c%13c%14c(cc%15c%16ccc-5c2c%16c2c5c%16c%17c(c(c46)c7c9c%17c4c%10c%11c%13c4c%16c%14c%152)C513)C%12)C8,0.73,9.87,55.1,3.97,3.9700101,0.0002544080604397,,,1:3,,,,,,,,,,85.0,ODCB,o-DCB,,-5.15,-3.68,,-5.9,-3.9,
110572,10.1039/c2jm16474d,10.1039/c2jm16474d,PTTQx-p,PC71BM,PTTQx-p,PC71BM,CCCCC(CC)COc1ccc(-c2nc3cccc(-c4cc5sccc5s4)c3nc2-c2ccc(OCC(CC)CCCC)cc2)cc1,COC(=O)CCCC1(c2ccccc2)C23c4c5ccc6c7cc8c9c%10c(cc%11cc%12c%13c%14c(cc%15c%16ccc-5c2c%16c2c5c%16c%17c(c(c46)c7c9c%17c4c%10c%11c%13c4c%16c%14c%152)C513)C%12)C8,0.6,8.22,59.4,2.93,2.929608,0.0133788395904494,,,1:3,DIO,,3%,ITO/PEDOT:PSS/polymer:PC71BM/Ca/Al,,Ca,,PEDOT:PSS,,75.0,ODCB,o-DCB,,-5.01,-3.54,,-5.9,-3.9,
110573,10.1039/c2jm31371e,10.1039/c2jm31371e,PBPT,PCBM,PBPT,PCBM,CCCCc1ccc(-c2csc(-c3sccc3-c3ccc(CCCC)cc3)c2)cc1,CCCCC(=O)OCC1(C2=CC=CC=C2)C3=CC=CC4=CC=CC5=CC=CC6=CC=CC7=CC=CC1=C7C6=C5C4=C3,0.45,5.88,45.0,1.19,1.1907,0.0588235294117582,,,1:0.7 w/w,,,,ITO/PEDOT:PSS/PBPT:PCBM/LiF/Al,BHJ PSC,LiF,,PEDOT:PSS,,,o-dichlorobenzene,,180.0,-5.32,-3.56,,-6.1,-3.7,
110574,10.1039/c2jm31371e,10.1039/c2jm31371e,PHPT,PCBM,PHPT,PCBM,CCCCCCc1ccc(-c2csc(-c3sccc3-c3ccc(CCCCCC)cc3)c2)cc1,CCCCC(=O)OCC1(C2=CC=CC=C2)C3=CC=CC4=CC=CC5=CC=CC6=CC=CC7=CC=CC1=C7C6=C5C4=C3,0.48,9.73,53.0,2.51,2.475312,1.3819920318725123,,,1:0.7 w/w,,,,ITO/PEDOT:PSS/PHPT:PCBM/LiF/Al,BHJ PSC,LiF,,PEDOT:PSS,,,o-dichlorobenzene,,180.0,-5.35,-3.58,,-6.1,-3.7,
110575,10.1039/c2jm31371e,10.1039/c2jm31371e,POPT,PCBM,POPT,PCBM,CCCCCCCCc1ccc(-c2csc(-c3sccc3-c3ccc(CCCCCCCC)cc3)c2)cc1,CCCCC(=O)OCC1(C2=CC=CC=C2)C3=CC=CC4=CC=CC5=CC=CC6=CC=CC7=CC=CC1=C7C6=C5C4=C3,0.51,8.25,50.0,2.13,2.10375,1.2323943661971672,,,1:0.7 w/w,,,,ITO/PEDOT:PSS/POPT:PCBM/LiF/Al,BHJ PSC,LiF,,PEDOT:PSS,,,o-dichlorobenzene,,180.0,-5.34,-3.57,,-6.1,-3.7,
110576,10.1039/c2jm31371e,10.1039/c2jm31371e,PDPT,PCBM,PDPT,PCBM,CCCCCCCCCCc1ccc(-c2csc(-c3sccc3-c3ccc(CCCCCCCCCC)cc3)c2)cc1,CCCCC(=O)OCC1(C2=CC=CC=C2)C3=CC=CC4=CC=CC5=CC=CC6=CC=CC7=CC=CC1=C7C6=C5C4=C3,0.57,3.38,44.0,0.85,0.8477039999999999,0.2701176470588324,,,1:0.7 w/w,,,,ITO/PEDOT:PSS/PDPT:PCBM/LiF/Al,BHJ PSC,LiF,,PEDOT:PSS,,,o-dichlorobenzene,,180.0,-5.36,-3.59,,-6.1,-3.7,
110577,10.1039/c2jm31371e,10.1039/c2jm31371e,PBPT,ICBA,PBPT,ICBA,CCCCc1ccc(-c2csc(-c3sccc3-c3ccc(CCCC)cc3)c2)cc1,c1ccc2c(c1)C1CC2C23c4c5c6c7c8c9c(c%10c%11c2c2c4c4c%12c5c5c6c6c8c8c%13c%14c%15c%16c%17c%18c%19c%20c%21c%22c%23c(c%14c%14c%24c%23c%23c%22c%22c%20c(c2c%22c%11c%23c%10c%24c9c%148)c4c%19c%12c%17c5c%16c%136)C%152C4CC(c5ccccc54)C%18%212)C713,0.73,8.18,45.0,2.67,2.68713,0.6415730337078768,,,1:0.7 w/w,,,,ITO/PEDOT:PSS/PBPT:ICBA/LiF/Al,BHJ PSC,LiF,,PEDOT:PSS,,,o-dichlorobenzene,,180.0,-5.32,-3.56,,,,
110578,10.1039/c2jm31371e,10.1039/c2jm31371e,PHPT,ICBA,PHPT,ICBA,CCCCCCc1ccc(-c2csc(-c3sccc3-c3ccc(CCCCCC)cc3)c2)cc1,c1ccc2c(c1)C1CC2C23c4c5c6c7c8c9c(c%10c%11c2c2c4c4c%12c5c5c6c6c8c8c%13c%14c%15c%16c%17c%18c%19c%20c%21c%22c%23c(c%14c%14c%24c%23c%23c%22c%22c%20c(c2c%22c%11c%23c%10c%24c9c%148)c4c%19c%12c%17c5c%16c%136)C%152C4CC(c5ccccc54)C%18%212)C713,0.78,9.6,50.0,3.73,3.744,0.375335120643426,,,1:0.7 w/w,,,,ITO/PEDOT:PSS/PHPT:ICBA/LiF/Al,BHJ PSC,LiF,,PEDOT:PSS,,,o-dichlorobenzene,,180.0,-5.35,-3.58,,,,
110579,10.1039/c2jm31371e,10.1039/c2jm31371e,POPT,ICBA,POPT,ICBA,CCCCCCCCc1ccc(-c2csc(-c3sccc3-c3ccc(CCCCCCCC)cc3)c2)cc1,c1ccc2c(c1)C1CC2C23c4c5c6c7c8c9c(c%10c%11c2c2c4c4c%12c5c5c6c6c8c8c%13c%14c%15c%16c%17c%18c%19c%20c%21c%22c%23c(c%14c%14c%24c%23c%23c%22c%22c%20c(c2c%22c%11c%23c%10c%24c9c%148)c4c%19c%12c%17c5c%16c%136)C%152C4CC(c5ccccc54)C%18%212)C713,0.78,8.67,47.0,3.16,3.178422,0.5829746835442948,,,1:0.7 w/w,,,,ITO/PEDOT:PSS/POPT:ICBA/LiF/Al,BHJ PSC,LiF,,PEDOT:PSS,,,o-dichlorobenzene,,180.0,-5.34,-3.57,,,,
110580,10.1039/c2jm31371e,10.1039/c2jm31371e,PDPT,ICBA,PDPT,ICBA,CCCCCCCCCCc1ccc(-c2csc(-c3sccc3-c3ccc(CCCCCCCCCC)cc3)c2)cc1,c1ccc2c(c1)C1CC2C23c4c5c6c7c8c9c(c%10c%11c2c2c4c4c%12c5c5c6c6c8c8c%13c%14c%15c%16c%17c%18c%19c%20c%21c%22c%23c(c%14c%14c%24c%23c%23c%22c%22c%20c(c2c%22c%11c%23c%10c%24c9c%148)c4c%19c%12c%17c5c%16c%136)C%152C4CC(c5ccccc54)C%18%212)C713,0.79,2.24,38.0,0.67,0.6724480000000002,0.3653731343283756,,,1:0.7 w/w,,,,ITO/PEDOT:PSS/PDPT:ICBA/LiF/Al,BHJ PSC,LiF,,PEDOT:PSS,,,o-dichlorobenzene,,180.0,-5.36,-3.59,,,,
110581,10.1039/c2jm31638b,10.1039/c2jm31638b,P1,PC61BM,P1,PC61BM,CCCCCCCCc1cc(-c2c(-c3cccs3)sc3c(-c4cc(CCCCCCCC)c(CCCCCCCC)s4)c(-c4ccc(-c5cccc6nsnc56)s4)sc23)sc1CCCCCCCC,COC(=O)CCCC1(c2ccccc2)C23c4c5c6c7c8c9c(c%10c%11c2c2c%12c4c4c%13c5c5c7c7c8c8c%14c9c%10c9c%10c%11c2c2c%11c%12c4c4c%12c%13c5c5c7c7c8c8c%14c9c9c%10c2c2c%11c4c4c%12c5c7c5c8c9c2c45)C613,0.54,1.29,24.1,0.23,0.1678806,27.00843478260868,0.17,0.23,1:3,DIO,DIO,2%,ITO/PEDOT:PSS/polymer:PCBM/LiF/Al,conventional,LiF,,PEDOT:PSS,,,chlorobenzene:dichlorobenzene (3:1 v/v),,,-5.34,-3.53,,-6.1,-3.7,
110582,10.1039/c2jm31638b,10.1039/c2jm31638b,P2,PC61BM,P2,PC61BM,,COC(=O)CCCC1(c2ccccc2)C23c4c5c6c7c8c9c(c%10c%11c2c2c%12c4c4c%13c5c5c7c7c8c8c%14c9c%10c9c%10c%11c2c2c%11c%12c4c4c%12c%13c5c5c7c7c8c8c%14c9c9c%10c2c2c%11c4c4c%12c5c7c5c8c9c2c45)C613,0.72,3.29,58.6,1.46,1.3881168,4.92350684931507,1.4,1.46,1:2.5,,,,ITO/PEDOT:PSS/polymer:PCBM/LiF/Al,conventional,LiF,,PEDOT:PSS,,,chlorobenzene:dichlorobenzene (3:1 v/v),,,-5.34,-3.58,,-6.1,-3.7,
110583,10.1039/c2jm31638b,10.1039/c2jm31638b,P2,PC61BM,P2,PC61BM,,COC(=O)CCCC1(c2ccccc2)C23c4c5c6c7c8c9c(c%10c%11c2c2c%12c4c4c%13c5c5c7c7c8c8c%14c9c%10c9c%10c%11c2c2c%11c%12c4c4c%12c%13c5c5c7c7c8c8c%14c9c9c%10c2c2c%11c4c4c%12c5c7c5c8c9c2c45)C613,0.72,4.17,53.4,1.68,1.6032815999999996,4.566571428571447,1.6,1.68,1:3,,,,ITO/PEDOT:PSS/polymer:PCBM/LiF/Al,conventional,LiF,,PEDOT:PSS,,,chlorobenzene:dichlorobenzene (3:1 v/v),,,-5.34,-3.58,,-6.1,-3.7,
110584,10.1039/c2jm31638b,10.1039/c2jm31638b,P2,PC61BM,P2,PC61BM,,COC(=O)CCCC1(c2ccccc2)C23c4c5c6c7c8c9c(c%10c%11c2c2c%12c4c4c%13c5c5c7c7c8c8c%14c9c%10c9c%10c%11c2c2c%11c%12c4c4c%12c%13c5c5c7c7c8c8c%14c9c9c%10c2c2c%11c4c4c%12c5c7c5c8c9c2c45)C613,0.74,6.24,59.4,2.82,2.7428544,2.735659574468075,2.76,2.82,1:3,DIO,DIO,1%,ITO/PEDOT:PSS/polymer:PCBM/LiF/Al,conventional,LiF,,PEDOT:PSS,,,chlorobenzene:dichlorobenzene (3:1 v/v),,,-5.34,-3.58,,-6.1,-3.7,
110585,10.1039/c2jm31638b,10.1039/c2jm31638b,P2,PC71BM,P2,PC71BM,,COC(=O)CCCC1(c2ccccc2)C23c4c5ccc6c7cc8c9c%10c(cc%11cc%12c%13c%14c(cc%15c%16ccc-5c2c%16c2c5c%16c%17c(c(c46)c7c9c%17c4c%10c%11c%13c4c%16c%14c%152)C513)C%12)C8,0.78,7.28,58.4,3.57,3.3161856000000007,7.109647058823505,3.31,3.57,1:3,2% DIO,DIO,2%,ITO/PEDOT:PSS/polymer:fullerene/LiF/Al,conventional,LiF,,PEDOT:PSS,,,chlorobenzene:o-dichlorobenzene (3:1 v/v),,,-5.34,-3.58,,-5.9,-3.9,
110586,10.1039/c2jm31638b,10.1039/c2jm31638b,P2,PC71BM,P2,PC71BM,,COC(=O)CCCC1(c2ccccc2)C23c4c5ccc6c7cc8c9c%10c(cc%11cc%12c%13c%14c(cc%15c%16ccc-5c2c%16c2c5c%16c%17c(c(c46)c7c9c%17c4c%10c%11c%13c4c%16c%14c%152)C513)C%12)C8,0.78,8.95,54.3,4.17,3.790683,9.096330935251808,3.78,4.17,1:3,1% DIO,DIO,1%,ITO/PEDOT:PSS/polymer:fullerene/LiF/Al,conventional,LiF,,PEDOT:PSS,,,chlorobenzene:o-dichlorobenzene (3:1 v/v),,,-5.34,-3.58,,-5.9,-3.9,
110587,10.1039/c2jm31638b,10.1039/c2jm31638b,P3,PC61BM,P3,PC61BM,CCCCCCc1csc(-c2ccc(-c3cc(CCCCCC)c(/C=C/c4csc(-c5cc6c(OCC(CC)CCCC)c7sc(-c8ccc(C9=C%10C(=O)N(CC(CC)CCCC)C(c%11ccc(-c%12cc%13c(OCC(CC)CCCC)c%14sccc%14c(OCC(CC)CCCC)c%13s%12)s%11)=C%10C(=O)N9CC(CC)CCCC)s8)cc7c(OCC(CC)CCCC)c6s5)c4)s3)c3nsnc23)c1,COC(=O)CCCC1(c2ccccc2)C23c4c5c6c7c8c9c(c%10c%11c2c2c%12c4c4c%13c5c5c7c7c8c8c%14c9c%10c9c%10c%11c2c2c%11c%12c4c4c%12c%13c5c5c7c7c8c8c%14c9c9c%10c2c2c%11c4c4c%12c5c7c5c8c9c2c45)C613,0.56,4.68,31.7,1.12,0.8307935999999999,25.822000000000017,0.83,1.12,1:3,2% DIO,DIO,2%,ITO/PEDOT:PSS/polymer:fullerene/LiF/Al,conventional,LiF,,PEDOT:PSS,,,chlorobenzene:o-dichlorobenzene (3:1 v/v),,,-5.31,-3.6,,-6.1,-3.7,
110588,10.1039/c2jm31638b,10.1039/c2jm31638b,P3,PC71BM,P3,PC71BM,CCCCCCc1csc(-c2ccc(-c3cc(CCCCCC)c(/C=C/c4csc(-c5cc6c(OCC(CC)CCCC)c7sc(-c8ccc(C9=C%10C(=O)N(CC(CC)CCCC)C(c%11ccc(-c%12cc%13c(OCC(CC)CCCC)c%14sccc%14c(OCC(CC)CCCC)c%13s%12)s%11)=C%10C(=O)N9CC(CC)CCCC)s8)cc7c(OCC(CC)CCCC)c6s5)c4)s3)c3nsnc23)c1,COC(=O)CCCC1(c2ccccc2)C23c4c5ccc6c7cc8c9c%10c(cc%11cc%12c%13c%14c(cc%15c%16ccc-5c2c%16c2c5c%16c%17c(c(c46)c7c9c%17c4c%10c%11c%13c4c%16c%14c%152)C513)C%12)C8,0.63,7.31,40.3,2.36,1.8559359,21.35864830508476,1.88,2.36,1:3,2% DIO,DIO,2%,ITO/PEDOT:PSS/polymer:fullerene/LiF/Al,conventional,LiF,,PEDOT:PSS,,,chlorobenzene:o-dichlorobenzene (3:1 v/v),,,-5.31,-3.6,,-5.9,-3.9,
110589,10.1039/c2jm31638b,10.1039/c2jm31638b,P4,PC61BM,P4,PC61BM,,COC(=O)CCCC1(c2ccccc2)C23c4c5c6c7c8c9c(c%10c%11c2c2c%12c4c4c%13c5c5c7c7c8c8c%14c9c%10c9c%10c%11c2c2c%11c%12c4c4c%12c%13c5c5c7c7c8c8c%14c9c9c%10c2c2c%11c4c4c%12c5c7c5c8c9c2c45)C613,0.64,3.44,29.6,0.69,0.6516736000000001,5.554550724637663,0.65,0.69,1:3,,,,ITO/PEDOT:PSS/polymer:fullerene/LiF/Al,conventional,LiF,,PEDOT:PSS,,,chlorobenzene:o-dichlorobenzene (3:1 v/v),,,-5.35,-3.6,,-6.1,-3.7,
110590,10.1039/c2jm31638b,10.1039/c2jm31638b,P4,PC71BM,P4,PC71BM,,COC(=O)CCCC1(c2ccccc2)C23c4c5ccc6c7cc8c9c%10c(cc%11cc%12c%13c%14c(cc%15c%16ccc-5c2c%16c2c5c%16c%17c(c(c46)c7c9c%17c4c%10c%11c%13c4c%16c%14c%152)C513)C%12)C8,0.52,2.5,33.5,0.76,0.4355,42.69736842105262,0.45,0.76,1:3,2% DIO,DIO,2%,ITO/PEDOT:PSS/polymer:fullerene/LiF/Al,conventional,LiF,,PEDOT:PSS,,,chlorobenzene:o-dichlorobenzene (3:1 v/v),,,-5.35,-3.6,,-5.9,-3.9,
110591,10.1039/c2jm31700a,10.1039/c2jm31700a,PCTDPP,,PCTDPP,,CCCCCCCCOC(=O)c1c(-c2cccs2)sc(-c2ccc(-c3ccc(C4=C5C(=O)N(CC(CC)CCCC)C(c6cccs6)=C5C(=O)N4CC(CC)CCCC)s3)s2)c1C(=O)OCCCCCCCC,,0.66,8.53,63.0,3.53,3.546774,0.4751841359773327,,,,,,,,,,,,,,,,,-5.14,-3.54,,,,
110592,10.1039/c2jm31700a,10.1039/c2jm31700a,PDCTDPP,,PDCTDPP,,CCCCCCCCOC(=O)c1csc(-c2ccc(C3=C4C(=O)N(CC(CC)CCCC)C(c5cccs5)=C4C(=O)N3CC(CC)CCCC)s2)c1C(=O)OCCCCCCCC,,0.84,3.17,34.6,0.92,0.9213288,0.1444347826086856,,,1:2,,,,ITO/PEDOT:PSS/polymer:PCBM/Al,,,,PEDOT:PSS,,,dichlorobenzene,,,-5.32,-3.6,,,,
110593,10.1039/c2jm31712e,10.1039/c2jm31712e,P3HT,PC60BM,P3HT,PCBM,CCCCCCc1ccsc1,CCCCC(=O)OCC1(C2=CC=CC=C2)C3=CC=CC4=CC=CC5=CC=CC6=CC=CC7=CC=CC1=C7C6=C5C4=C3,0.59,9.03,68.6,3.64,3.6548021999999993,0.4066538461538245,,,,,,,,,,,,,,,,,-5.01,-3.12,,-6.1,-3.7,
110594,10.1039/c2jm31712e,10.1039/c2jm31712e,P3HT,PC70BM,P3HT,PC70BM,CCCCCCc1ccsc1,CCCCC(=O)OCC1(C2=CC=CC=C2)C3=CC=CC4=CC=CC5=CC=CC6=CC=C7C=CC=CC8=CC=CC1=C8C7=C6C5=C4C3,0.58,10.45,66.4,4.0,4.024503999999999,0.6125999999999854,,,,,,,,,,,,,,,,,-5.01,-3.12,,-6.1,-3.9,
110595,10.1039/c2jm31712e,10.1039/c2jm31712e,P3HT,F1,P3HT,F1,CCCCCCc1ccsc1,CCOC(=O)c1ccsc1-c1cc2c(-c3ccc(CC)s3)c3sc(-c4cc(C(=O)OCC)c(-c5cc6c(-c7ccc(CC)s7)c7sc(-c8cc(C(=O)OCC)c(-c9cc%10c(-c%11ccc(CC)s%11)c%11sccc%11c(-c%11ccc(CC)s%11)c%10s9)s8)cc7c(-c7ccc(CC)s7)c6s5)s4)cc3c(-c3ccc(CC)s3)c2s1,0.62,8.1,71.3,3.63,3.580686,1.3585123966942232,,,,,,,,,,,,,,,,,-5.01,-3.12,,-5.5,-3.53,
110596,10.1039/c2jm31712e,10.1039/c2jm31712e,P3HT,F2,P3HT,F2,CCCCCCc1ccsc1,CCCCCCCCCCCCCCCCC(CC)c1nc2c3nc4c(-c5cc(CCCCCCCCCCCC)cs5)c5nsnc5c(-c5cc(CCCCCCCCCCCC)c(-c6cc7c(CCCCCCCCCCC)c(CCCCCCCCCCC)c8ccsc8c7s6)s5)c4nc3c3nc(C(CC)CCCCCCCCCCCCCCCC)sc3c2s1,0.64,8.09,64.6,3.35,3.3447295999999995,0.1573253731343451,,,,,,,,,,,,,,,,,-5.01,-3.12,,-5.4,-3.96,
110597,10.1039/c2jm31712e,10.1039/c2jm31712e,PBDTTT-C,PC60BM,PBDTTT-C,PCBM,CCCCC(CC)COc1c2cc(-c3scc4sc(C(=O)C(CC)CCCC)cc34)sc2c(OCC(CC)CCCC)c2ccsc12,CCCCC(=O)OCC1(C2=CC=CC=C2)C3=CC=CC4=CC=CC5=CC=CC6=CC=CC7=CC=CC1=C7C6=C5C4=C3,0.71,10.83,65.0,4.99,4.998044999999999,0.1612224448897633,,,,,,,,,,,,,,,,,-5.12,-3.35,,-6.1,-3.7,
110598,10.1039/c2jm31712e,10.1039/c2jm31712e,PBDTTT-C,C70BM,PBDTTT-C,C70BM,CCCCC(CC)COc1c2cc(-c3scc4sc(C(=O)C(CC)CCCC)cc34)sc2c(OCC(CC)CCCC)c2ccsc12,,0.72,14.16,64.0,6.49,6.524928,0.5381818181818159,,,,,,,,,,,,,,,,,-5.12,-3.35,,,,
110599,10.1039/c2jm31712e,10.1039/c2jm31712e,PBDTTT-C,F1,PBDTTT-C,F1,CCCCC(CC)COc1c2cc(-c3scc4sc(C(=O)C(CC)CCCC)cc34)sc2c(OCC(CC)CCCC)c2ccsc12,CCOC(=O)c1ccsc1-c1cc2c(-c3ccc(CC)s3)c3sc(-c4cc(C(=O)OCC)c(-c5cc6c(-c7ccc(CC)s7)c7sc(-c8cc(C(=O)OCC)c(-c9cc%10c(-c%11ccc(CC)s%11)c%11sccc%11c(-c%11ccc(CC)s%11)c%10s9)s8)cc7c(-c7ccc(CC)s7)c6s5)s4)cc3c(-c3ccc(CC)s3)c2s1,0.77,8.51,45.8,3.0,3.0011366,0.037886666666657,,,,,,,,,,,,,,,,,-5.12,-3.35,,-5.5,-3.53,
110600,10.1039/c2jm31712e,10.1039/c2jm31712e,PBDTTT-C,F2,PBDTTT-C,F2,CCCCC(CC)COc1c2cc(-c3scc4sc(C(=O)C(CC)CCCC)cc34)sc2c(OCC(CC)CCCC)c2ccsc12,CCCCCCCCCCCCCCCCC(CC)c1nc2c3nc4c(-c5cc(CCCCCCCCCCCC)cs5)c5nsnc5c(-c5cc(CCCCCCCCCCCC)c(-c6cc7c(CCCCCCCCCCC)c(CCCCCCCCCCC)c8ccsc8c7s6)s5)c4nc3c3nc(C(CC)CCCCCCCCCCCCCCCC)sc3c2s1,0.73,13.37,51.9,5.07,5.0654919,0.088917159763327,,,,,,,,,,,,,,,,,-5.12,-3.35,,-5.4,-3.96,
110601,10.1039/c2jm32514d,10.1039/c2jm32514d,PTBDT-BT,PC71BM,PTBDT-BT,PC71BM,CCCCCCCCc1csc(-c2ccc(-c3cc(CCCCCCCC)c(-c4cc5c(C#C[Si](C(C)C)(C(C)C)C(C)C)c6sccc6c(C#C[Si](C(C)C)(C(C)C)C(C)C)c5s4)s3)c3nsnc23)c1,COC(=O)CCCC1(c2ccccc2)C23c4c5ccc6c7cc8c9c%10c(cc%11cc%12c%13c%14c(cc%15c%16ccc-5c2c%16c2c5c%16c%17c(c(c46)c7c9c%17c4c%10c%11c%13c4c%16c%14c%152)C513)C%12)C8,0.81,8.86,47.9,3.44,3.4375914,0.0700174418604743,,,1:1,DIO,DIO,3 vol%,ITO/MoO3/polymer:PC71BM/LiF/Al,polymer:PC71BM solar cell,LiF,LiF,MoO3,,120.0,"1,2-dichlorobenzene (DCB)",,,-5.42,-3.52,,-5.9,-3.9,
110602,10.1039/c2jm32514d,10.1039/c2jm32514d,PTBDT-BT,PC71BM,PTBDT-BT,PC71BM,CCCCCCCCc1csc(-c2ccc(-c3cc(CCCCCCCC)c(-c4cc5c(C#C[Si](C(C)C)(C(C)C)C(C)C)c6sccc6c(C#C[Si](C(C)C)(C(C)C)C(C)C)c5s4)s3)c3nsnc23)c1,COC(=O)CCCC1(c2ccccc2)C23c4c5ccc6c7cc8c9c%10c(cc%11cc%12c%13c%14c(cc%15c%16ccc-5c2c%16c2c5c%16c%17c(c(c46)c7c9c%17c4c%10c%11c%13c4c%16c%14c%152)C513)C%12)C8,0.81,9.62,59.2,4.61,4.6129824,0.0646941431670196,,,1:1,DIO,DIO,3 vol%,,polymer:PC71BM solar cell,ZnO-PEG,ZnO-PEG,MoO3,,120.0,"1,2-dichlorobenzene (DCB)",,,-5.42,-3.52,,-5.9,-3.9,
110603,10.1039/c2jm32514d,10.1039/c2jm32514d,PTBDT-BTZ,PC71BM,PTBDT-BTZ,PC71BM,CCCCCCCCCCCc1csc(-c2nc(CCCCCCCCCCC)c(-c3cc4c(C#C[Si](C(C)C)(C(C)C)C(C)C)c5sccc5c(C#C[Si](C(C)C)(C(C)C)C(C)C)c4s3)s2)n1,COC(=O)CCCC1(c2ccccc2)C23c4c5ccc6c7cc8c9c%10c(cc%11cc%12c%13c%14c(cc%15c%16ccc-5c2c%16c2c5c%16c%17c(c(c46)c7c9c%17c4c%10c%11c%13c4c%16c%14c%152)C513)C%12)C8,0.92,0.04,35.5,0.013,0.013064,0.4923076923076909,,,1:4,,,,ITO/MoO3/polymer:PC71BM/LiF/Al,polymer:PC71BM solar cell,LiF,LiF,MoO3,,,"1,2-dichlorobenzene (DCB)",,,-5.91,-3.52,,-5.9,-3.9,
110604,10.1039/c2jm32514d,10.1039/c2jm32514d,PTBDT-BTZ,PC71BM,PTBDT-BTZ,PC71BM,CCCCCCCCCCCc1csc(-c2nc(CCCCCCCCCCC)c(-c3cc4c(C#C[Si](C(C)C)(C(C)C)C(C)C)c5sccc5c(C#C[Si](C(C)C)(C(C)C)C(C)C)c4s3)s2)n1,COC(=O)CCCC1(c2ccccc2)C23c4c5ccc6c7cc8c9c%10c(cc%11cc%12c%13c%14c(cc%15c%16ccc-5c2c%16c2c5c%16c%17c(c(c46)c7c9c%17c4c%10c%11c%13c4c%16c%14c%152)C513)C%12)C8,0.74,0.68,27.9,0.14,0.1403927999999999,0.2805714285714077,,,1:4,,,,,polymer:PC71BM solar cell,ZnO-PEG,ZnO-PEG,MoO3,,,"1,2-dichlorobenzene (DCB)",,,-5.91,-3.52,,-5.9,-3.9,
110605,10.1039/c2jm32514d,10.1039/c2jm32514d,POPEBDT-BT,PC71BM,POPEBDT-BT,PC71BM,CCCCCCCCc1ccc(C#Cc2c3cc(-c4sc(-c5ccc(-c6cc(CCCCCCCC)cs6)c6nsnc56)cc4CCCCCCCC)sc3c(C#Cc3ccc(CCCCCCCC)cc3)c3ccsc23)cc1,COC(=O)CCCC1(c2ccccc2)C23c4c5ccc6c7cc8c9c%10c(cc%11cc%12c%13c%14c(cc%15c%16ccc-5c2c%16c2c5c%16c%17c(c(c46)c7c9c%17c4c%10c%11c%13c4c%16c%14c%152)C513)C%12)C8,0.73,4.16,51.3,1.56,1.5578784,0.1360000000000107,,,1:4,,,,ITO/MoO3/polymer:PC71BM/LiF/Al,polymer:PC71BM solar cell,LiF,LiF,MoO3,,,"1,2-dichlorobenzene (DCB)",,,-5.58,-3.53,,-5.9,-3.9,
110606,10.1039/c2jm32514d,10.1039/c2jm32514d,POPEBDT-BT,PC71BM,POPEBDT-BT,PC71BM,CCCCCCCCc1ccc(C#Cc2c3cc(-c4sc(-c5ccc(-c6cc(CCCCCCCC)cs6)c6nsnc56)cc4CCCCCCCC)sc3c(C#Cc3ccc(CCCCCCCC)cc3)c3ccsc23)cc1,COC(=O)CCCC1(c2ccccc2)C23c4c5ccc6c7cc8c9c%10c(cc%11cc%12c%13c%14c(cc%15c%16ccc-5c2c%16c2c5c%16c%17c(c(c46)c7c9c%17c4c%10c%11c%13c4c%16c%14c%152)C513)C%12)C8,0.74,6.49,54.9,2.91,2.6366274,9.394247422680415,,,1:4,,,,,polymer:PC71BM solar cell,ZnO-PEG,ZnO-PEG,MoO3,,,"1,2-dichlorobenzene (DCB)",,,-5.58,-3.53,,-5.9,-3.9,
110607,10.1039/c2jm32514d,10.1039/c2jm32514d,POPEBDT-BTZ,PC71BM,POPEBDT-BTZ,PC71BM,CCCCCCCCCCCc1csc(-c2nc(CCCCCCCCCCC)c(-c3cc4c(C#Cc5ccc(CCCCCCCC)cc5)c5sccc5c(C#Cc5ccc(CCCCCCCC)cc5)c4s3)s2)n1,COC(=O)CCCC1(c2ccccc2)C23c4c5ccc6c7cc8c9c%10c(cc%11cc%12c%13c%14c(cc%15c%16ccc-5c2c%16c2c5c%16c%17c(c(c46)c7c9c%17c4c%10c%11c%13c4c%16c%14c%152)C513)C%12)C8,0.83,2.39,57.1,1.14,1.1326927,0.6409912280701672,,,1:4,,,,ITO/MoO3/polymer:PC71BM/LiF/Al,polymer:PC71BM solar cell,LiF,LiF,MoO3,,,"1,2-dichlorobenzene (DCB)",,,-5.64,-3.51,,-5.9,-3.9,
110608,10.1039/c2jm32514d,10.1039/c2jm32514d,POPEBDT-BTZ,PC71BM,POPEBDT-BTZ,PC71BM,CCCCCCCCCCCc1csc(-c2nc(CCCCCCCCCCC)c(-c3cc4c(C#Cc5ccc(CCCCCCCC)cc5)c5sccc5c(C#Cc5ccc(CCCCCCCC)cc5)c4s3)s2)n1,COC(=O)CCCC1(c2ccccc2)C23c4c5ccc6c7cc8c9c%10c(cc%11cc%12c%13c%14c(cc%15c%16ccc-5c2c%16c2c5c%16c%17c(c(c46)c7c9c%17c4c%10c%11c%13c4c%16c%14c%152)C513)C%12)C8,0.83,3.71,58.2,1.82,1.7921526,1.5300769230769211,,,1:4,,,,,polymer:PC71BM solar cell,ZnO-PEG,ZnO-PEG,MoO3,,,"1,2-dichlorobenzene (DCB)",,,-5.64,-3.51,,-5.9,-3.9,
110609,10.1039/c2jm32843g,10.1039/c2jm32843g,PBDFNTDO,PC60BM,PBDFNTDO,PCBM,CCCCCCCCc1ccc2c(c1)C(=O)C1C(=CSC1c1cc3c(OCC(CC)CCCC)c4occc4c(OCC(CC)CCCC)c3o1)C2=O,CCCCC(=O)OCC1(C2=CC=CC=C2)C3=CC=CC4=CC=CC5=CC=CC6=CC=CC7=CC=CC1=C7C6=C5C4=C3,0.89,7.58,57.0,3.84,3.845334,0.1389062499999987,,,1:1,,,,ITO/PEDOT:PSS/PBDFNTDO:PC60BM/Ca/Al,conventional,Ca,,PEDOT:PSS,,,,,,-5.33,-3.4,,-6.1,-3.7,
110610,10.1039/c2jm32843g,10.1039/c2jm32843g,PBDFNTDO,PC60BM,PBDFNTDO,PCBM,CCCCCCCCc1ccc2c(c1)C(=O)C1C(=CSC1c1cc3c(OCC(CC)CCCC)c4occc4c(OCC(CC)CCCC)c3o1)C2=O,CCCCC(=O)OCC1(C2=CC=CC=C2)C3=CC=CC4=CC=CC5=CC=CC6=CC=CC7=CC=CC1=C7C6=C5C4=C3,0.83,7.17,54.8,3.26,3.261202799999999,0.0368957055214503,,,1:2,,,,ITO/PEDOT:PSS/PBDFNTDO:PC60BM/Ca/Al,conventional,Ca,,PEDOT:PSS,,,o-dichlorobenzene,,,-5.33,-3.4,,-6.1,-3.7,
110611,10.1039/c2jm32843g,10.1039/c2jm32843g,PBDFNTDO,PC60BM,PBDFNTDO,PCBM,CCCCCCCCc1ccc2c(c1)C(=O)C1C(=CSC1c1cc3c(OCC(CC)CCCC)c4occc4c(OCC(CC)CCCC)c3o1)C2=O,CCCCC(=O)OCC1(C2=CC=CC=C2)C3=CC=CC4=CC=CC5=CC=CC6=CC=CC7=CC=CC1=C7C6=C5C4=C3,0.8,5.79,58.9,2.73,2.728248,0.0641758241758151,,,1:3,,,,ITO/PEDOT:PSS/PBDFNTDO:PC60BM/Ca/Al,conventional,Ca,,PEDOT:PSS,,,o-dichlorobenzene,,,-5.33,-3.4,,-6.1,-3.7,
110612,10.1039/c2jm32843g,10.1039/c2jm32843g,PBDFNTDO,PC71BM,PBDFNTDO,PC71BM,CCCCCCCCc1ccc2c(c1)C(=O)C1C(=CSC1c1cc3c(OCC(CC)CCCC)c4occc4c(OCC(CC)CCCC)c3o1)C2=O,COC(=O)CCCC1(c2ccccc2)C23c4c5ccc6c7cc8c9c%10c(cc%11cc%12c%13c%14c(cc%15c%16ccc-5c2c%16c2c5c%16c%17c(c(c46)c7c9c%17c4c%10c%11c%13c4c%16c%14c%152)C513)C%12)C8,0.86,8.32,62.6,4.48,4.4791552,0.0188571428571498,,,1:1,,,,ITO/PEDOT:PSS/PBDFNTDO:PC71BM/Ca/Al,conventional,Ca,,PEDOT:PSS,,,o-dichlorobenzene,,,-5.33,-3.4,,-5.9,-3.9,
