Repository: JiYiqaq/PCE-KA-GNN

# Data directory

- `raw/Active_Database.csv` is the immutable source dataset bundled under CC BY 4.0. Do not overwrite it with processed data.
- `processed/` is created and populated by the training pipeline. Generated `.pt` and `.pth` caches are intentionally ignored by Git because they can exceed GitHub's normal single-file limit.

See `../DATA_LICENSE.md` for provenance, license and checksum information.

File: data/raw/Active_Database.csv (part 444 of 471)
id,doi,doi_norm,donor,acceptor,donor_canonical,acceptor_canonical,donor_smiles,acceptor_smiles,voc,jsc,ff,pce,pce_recomputed,pce_relative_error_percent,pce_avg,pce_best,d_a_ratio,additive,additive_canonical,additive_ratio,device_structure,device_type,etl,etl_canonical,htl,htl_canonical,active_layer_thickness,solvent,solvent_canonical,annealing_temp,homo_d,lumo_d,eg_d,homo_a,lumo_a,eg_a
110613,10.1039/c2jm32843g,10.1039/c2jm32843g,PBDFNTDO,PC71BM,PBDFNTDO,PC71BM,CCCCCCCCc1ccc2c(c1)C(=O)C1C(=CSC1c1cc3c(OCC(CC)CCCC)c4occc4c(OCC(CC)CCCC)c3o1)C2=O,COC(=O)CCCC1(c2ccccc2)C23c4c5ccc6c7cc8c9c%10c(cc%11cc%12c%13c%14c(cc%15c%16ccc-5c2c%16c2c5c%16c%17c(c(c46)c7c9c%17c4c%10c%11c%13c4c%16c%14c%152)C513)C%12)C8,0.87,9.14,59.2,4.71,4.707465600000001,0.0538089171974343,,,1:1.5,,,,ITO/PEDOT:PSS/PBDFNTDO:PC71BM/Ca/Al,conventional,Ca,,PEDOT:PSS,,,o-dichlorobenzene,,,-5.33,-3.4,,-5.9,-3.9,
110614,10.1039/c2jm32843g,10.1039/c2jm32843g,PBDFNTDO,PC71BM,PBDFNTDO,PC71BM,CCCCCCCCc1ccc2c(c1)C(=O)C1C(=CSC1c1cc3c(OCC(CC)CCCC)c4occc4c(OCC(CC)CCCC)c3o1)C2=O,COC(=O)CCCC1(c2ccccc2)C23c4c5ccc6c7cc8c9c%10c(cc%11cc%12c%13c%14c(cc%15c%16ccc-5c2c%16c2c5c%16c%17c(c(c46)c7c9c%17c4c%10c%11c%13c4c%16c%14c%152)C513)C%12)C8,0.83,8.9,54.1,4.0,3.996367,0.0908250000000054,,,1:2,,,,ITO/PEDOT:PSS/PBDFNTDO:PC71BM/Ca/Al,conventional,Ca,,PEDOT:PSS,,,o-dichlorobenzene,,,-5.33,-3.4,,-5.9,-3.9,
110615,10.1039/c2jm32843g,10.1039/c2jm32843g,PBDTNTDO-C3,PC71BM,PBDTNTDO-C3,PC71BM,CCCCCCCCc1ccc2c(c1)C(=O)C1C(=CSC1c1cc3c(OCC(CC)CCCC)c4sccc4c(OCC(CC)CCCC)c3s1)C2=O,COC(=O)CCCC1(c2ccccc2)C23c4c5ccc6c7cc8c9c%10c(cc%11cc%12c%13c%14c(cc%15c%16ccc-5c2c%16c2c5c%16c%17c(c(c46)c7c9c%17c4c%10c%11c%13c4c%16c%14c%152)C513)C%12)C8,0.84,5.34,50.6,2.27,2.2697136,0.0126167400880968,,,1:1.5,,,,ITO/PEDOT:PSS/PBDTNTDO-C3:PC71BM/Ca/Al,conventional,Ca,,PEDOT:PSS,,,o-dichlorobenzene,,,-5.27,-3.53,,-5.9,-3.9,
110616,10.1039/c2jm32931j,10.1039/c2jm32931j,PBDTT-DTTBT,PC70BM,PBDTT-DTTBT,PC70BM,CCCCCCCCCCCc1csc2cc(-c3ccc(-c4cc5sc(-c6cc7c(-c8ccc(CC(CCCCCC)CCCCCCCC)s8)c8sccc8c(-c8ccc(CC(CCCCCC)CCCCCCCC)s8)c7s6)c(CCCCCCCCCCC)c5s4)c4nsnc34)sc12,CCCCC(=O)OCC1(C2=CC=CC=C2)C3=CC=CC4=CC=CC5=CC=CC6=CC=C7C=CC=CC8=CC=CC1=C8C7=C6C5=C4C3,0.8,11.35,51.5,4.68,4.6762,0.0811965811965817,,,1.5:1,,,,ITO/PEDOT:PSS/PBDTT-DTTBT:PC70BM/Ca/Al,,Ca,,PEDOT:PSS,,82.0,o-DCB,,,-5.11,-3.33,,-6.1,-3.9,
110617,10.1039/c2jm32931j,10.1039/c2jm32931j,PBDTT-DTTBT,PC70BM,PBDTT-DTTBT,PC70BM,CCCCCCCCCCCc1csc2cc(-c3ccc(-c4cc5sc(-c6cc7c(-c8ccc(CC(CCCCCC)CCCCCCCC)s8)c8sccc8c(-c8ccc(CC(CCCCCC)CCCCCCCC)s8)c7s6)c(CCCCCCCCCCC)c5s4)c4nsnc34)sc12,CCCCC(=O)OCC1(C2=CC=CC=C2)C3=CC=CC4=CC=CC5=CC=CC6=CC=C7C=CC=CC8=CC=CC1=C8C7=C6C5=C4C3,0.78,12.46,62.0,6.03,6.0256560000000015,0.0720398009950048,,,1:1,,,,ITO/PEDOT:PSS/PBDTT-DTTBT:PC70BM/Ca/Al,,Ca,,PEDOT:PSS,,85.0,o-DCB,,,-5.11,-3.33,,-6.1,-3.9,
110618,10.1039/c2jm32931j,10.1039/c2jm32931j,PBDTT-DTTBT,PC70BM,PBDTT-DTTBT,PC70BM,CCCCCCCCCCCc1csc2cc(-c3ccc(-c4cc5sc(-c6cc7c(-c8ccc(CC(CCCCCC)CCCCCCCC)s8)c8sccc8c(-c8ccc(CC(CCCCCC)CCCCCCCC)s8)c7s6)c(CCCCCCCCCCC)c5s4)c4nsnc34)sc12,CCCCC(=O)OCC1(C2=CC=CC=C2)C3=CC=CC4=CC=CC5=CC=CC6=CC=C7C=CC=CC8=CC=CC1=C8C7=C6C5=C4C3,0.77,9.0,57.4,3.99,3.97782,0.3052631578947444,,,1:1.5,,,,ITO/PEDOT:PSS/active layer/Ca/Al,conventional,Ca,,PEDOT:PSS,,87.0,o-DCB,,,-5.11,-3.33,,-6.1,-3.9,
110619,10.1039/c2jm32931j,10.1039/c2jm32931j,PBDTT-DTBT,PC70BM,PBDTT-DTBT,PC70BM,CCCCCCCCCCCCc1csc2cc(-c3ccc(-c4cc5sc(-c6cc7c(-c8ccc(CC(CCCCCC)CCCCCCCC)s8)c8sccc8c(-c8ccc(CC(CCCCCC)CCCCCCCC)s8)c7s6)c(CCCCCCCCCCCC)c5s4)c4nsnc34)sc12,CCCCC(=O)OCC1(C2=CC=CC=C2)C3=CC=CC4=CC=CC5=CC=CC6=CC=C7C=CC=CC8=CC=CC1=C8C7=C6C5=C4C3,0.82,5.01,46.6,1.91,1.9144212,0.2314764397905592,,,1.5:1,,,,ITO/PEDOT:PSS/active layer/Ca/Al,conventional,Ca,,PEDOT:PSS,,80.0,o-DCB,,,-5.14,-3.22,,-6.1,-3.9,
110620,10.1039/c2jm32931j,10.1039/c2jm32931j,PBDTT-DTBT,PC70BM,PBDTT-DTBT,PC70BM,CCCCCCCCCCCCc1csc2cc(-c3ccc(-c4cc5sc(-c6cc7c(-c8ccc(CC(CCCCCC)CCCCCCCC)s8)c8sccc8c(-c8ccc(CC(CCCCCC)CCCCCCCC)s8)c7s6)c(CCCCCCCCCCCC)c5s4)c4nsnc34)sc12,CCCCC(=O)OCC1(C2=CC=CC=C2)C3=CC=CC4=CC=CC5=CC=CC6=CC=C7C=CC=CC8=CC=CC1=C8C7=C6C5=C4C3,0.82,5.78,49.5,2.34,2.346102,0.2607692307692424,,,1:1,,,,ITO/PEDOT:PSS/active layer/Ca/Al,conventional,Ca,,PEDOT:PSS,,86.0,o-DCB,,,-5.14,-3.22,,-6.1,-3.9,
110621,10.1039/c2jm32931j,10.1039/c2jm32931j,PBDTT-DTBT,PC70BM,PBDTT-DTBT,PC70BM,CCCCCCCCCCCCc1csc2cc(-c3ccc(-c4cc5sc(-c6cc7c(-c8ccc(CC(CCCCCC)CCCCCCCC)s8)c8sccc8c(-c8ccc(CC(CCCCCC)CCCCCCCC)s8)c7s6)c(CCCCCCCCCCCC)c5s4)c4nsnc34)sc12,CCCCC(=O)OCC1(C2=CC=CC=C2)C3=CC=CC4=CC=CC5=CC=CC6=CC=C7C=CC=CC8=CC=CC1=C8C7=C6C5=C4C3,0.79,4.23,49.7,1.66,1.6608249000000004,0.0496927710843651,,,1:1.5,,,,ITO/PEDOT:PSS/active layer/Ca/Al,conventional,Ca,,PEDOT:PSS,,85.0,o-DCB,,,-5.14,-3.22,,-6.1,-3.9,
110622,10.1039/c2jm33466f,10.1039/c2jm33466f,P1,PC71BM,P1,PC71BM,CCCCCCCCc1cc(-c2c(-c3cccs3)sc3c(-c4cc(CCCCCCCC)c(CCCCCCCC)s4)c(-c4ccc(-c5cccc6nsnc56)s4)sc23)sc1CCCCCCCC,COC(=O)CCCC1(c2ccccc2)C23c4c5ccc6c7cc8c9c%10c(cc%11cc%12c%13c%14c(cc%15c%16ccc-5c2c%16c2c5c%16c%17c(c(c46)c7c9c%17c4c%10c%11c%13c4c%16c%14c%152)C513)C%12)C8,0.82,12.75,55.0,5.76,5.750249999999999,0.1692708333333397,,,1:1.5 w/w,"1,8-diiodooctane (DIO)",,3 vol% DIO,ITO/PEDOT:PSS/polymer:PC71BM/Ca/Al,conventional,Ca,,PEDOT:PSS,,90.0,CB/DIO,"chlorobenzene:1,8-diiodooctane",,-5.34,-3.53,,-5.9,-3.9,
110623,10.1039/c2jm33466f,10.1039/c2jm33466f,P2,PC71BM,P2,PC71BM,,COC(=O)CCCC1(c2ccccc2)C23c4c5ccc6c7cc8c9c%10c(cc%11cc%12c%13c%14c(cc%15c%16ccc-5c2c%16c2c5c%16c%17c(c(c46)c7c9c%17c4c%10c%11c%13c4c%16c%14c%152)C513)C%12)C8,0.78,8.38,48.0,3.16,3.1374720000000003,0.7129113924050595,,,1:1.5 w/w,"1,8-diiodooctane (DIO)",,3 vol% DIO,ITO/PEDOT:PSS/polymer:PC71BM/Ca/Al,conventional,Ca,,PEDOT:PSS,,90.0,CB/DIO,"chlorobenzene:1,8-diiodooctane",,-5.34,-3.58,,-5.9,-3.9,
110624,10.1039/c2jm33466f,10.1039/c2jm33466f,P3,PC71BM,P3,PC71BM,CCCCCCc1csc(-c2ccc(-c3cc(CCCCCC)c(/C=C/c4csc(-c5cc6c(OCC(CC)CCCC)c7sc(-c8ccc(C9=C%10C(=O)N(CC(CC)CCCC)C(c%11ccc(-c%12cc%13c(OCC(CC)CCCC)c%14sccc%14c(OCC(CC)CCCC)c%13s%12)s%11)=C%10C(=O)N9CC(CC)CCCC)s8)cc7c(OCC(CC)CCCC)c6s5)c4)s3)c3nsnc23)c1,COC(=O)CCCC1(c2ccccc2)C23c4c5ccc6c7cc8c9c%10c(cc%11cc%12c%13c%14c(cc%15c%16ccc-5c2c%16c2c5c%16c%17c(c(c46)c7c9c%17c4c%10c%11c%13c4c%16c%14c%152)C513)C%12)C8,0.79,9.47,55.0,4.11,4.114715,0.1147201946472025,,,1:1.5 w/w,"1,8-diiodooctane (DIO)",,3 vol% DIO,ITO/PEDOT:PSS/polymer:PC71BM/Ca/Al,conventional,Ca,,PEDOT:PSS,,90.0,CB/DIO,"chlorobenzene:1,8-diiodooctane",,-5.31,-3.6,,-5.9,-3.9,
110625,10.1039/c2jm33886f,10.1039/c2jm33886f,PT-TPA,PC61BM,PT-TPA,PC61BM,CCCCC(CC)COc1c2cc(-c3cc(/C=C/c4ccc(N(c5ccc(C)cc5)c5ccc(C)cc5)cc4)cs3)sc2c(OCC(CC)CCCC)c2ccsc12,COC(=O)CCCC1(c2ccccc2)C23c4c5c6c7c8c9c(c%10c%11c2c2c%12c4c4c%13c5c5c7c7c8c8c%14c9c%10c9c%10c%11c2c2c%11c%12c4c4c%12c%13c5c5c7c7c8c8c%14c9c9c%10c2c2c%11c4c4c%12c5c7c5c8c9c2c45)C613,0.58,9.17,32.0,1.56,1.701952,9.09948717948717,1.32,1.56,1:4 w/w,,,,ITO/PEDOT:PSS/active layer/LiF/Al,,LiF,,PEDOT:PSS,,120.0,dichlorobenzene,,150.0,-5.35,-3.33,,-6.1,-3.7,
110626,10.1039/c2jm33886f,10.1039/c2jm33886f,PT-DTBT,PC61BM,PT-DTBT,PC61BM,CCCCCCc1csc(-c2ccc(-c3cc(CCCCCC)c(/C=C/c4csc(-c5cc6c(OCC(CC)CCCC)c7sccc7c(OCC(CC)CCCC)c6s5)c4)s3)c3nsnc23)c1,COC(=O)CCCC1(c2ccccc2)C23c4c5c6c7c8c9c(c%10c%11c2c2c%12c4c4c%13c5c5c7c7c8c8c%14c9c%10c9c%10c%11c2c2c%11c%12c4c4c%12c%13c5c5c7c7c8c8c%14c9c9c%10c2c2c%11c4c4c%12c5c7c5c8c9c2c45)C613,0.81,12.65,41.0,4.18,4.201065000000001,0.5039473684210766,4.07,4.18,1:4,,,,ITO/PEDOT:PSS/PT-DTBT:PC61BM/LiF/Al,BHJ,LiF,,PEDOT:PSS,,110.0,dichlorobenzene,,150.0,-5.44,-3.44,,-6.1,-3.7,
110627,10.1039/c2jm33886f,10.1039/c2jm33886f,PT-DTBT,PC61BM,PT-DTBT,PC61BM,CCCCCCc1csc(-c2ccc(-c3cc(CCCCCC)c(/C=C/c4csc(-c5cc6c(OCC(CC)CCCC)c7sccc7c(OCC(CC)CCCC)c6s5)c4)s3)c3nsnc23)c1,COC(=O)CCCC1(c2ccccc2)C23c4c5c6c7c8c9c(c%10c%11c2c2c%12c4c4c%13c5c5c7c7c8c8c%14c9c%10c9c%10c%11c2c2c%11c%12c4c4c%12c%13c5c5c7c7c8c8c%14c9c9c%10c2c2c%11c4c4c%12c5c7c5c8c9c2c45)C613,0.83,14.88,43.0,5.35,5.310672,0.7351028037383059,5.21,5.35,1:4,DIO,,1%,ITO/PEDOT:PSS/PT-DTBT:PC61BM/LiF/Al,BHJ,LiF,,PEDOT:PSS,,100.0,dichlorobenzene,,150.0,-5.44,-3.44,,-6.1,-3.7,
110628,10.1039/c2jm33886f,10.1039/c2jm33886f,PT-DTBT,PC61BM,PT-DTBT,PC61BM,CCCCCCc1csc(-c2ccc(-c3cc(CCCCCC)c(/C=C/c4csc(-c5cc6c(OCC(CC)CCCC)c7sccc7c(OCC(CC)CCCC)c6s5)c4)s3)c3nsnc23)c1,COC(=O)CCCC1(c2ccccc2)C23c4c5c6c7c8c9c(c%10c%11c2c2c%12c4c4c%13c5c5c7c7c8c8c%14c9c%10c9c%10c%11c2c2c%11c%12c4c4c%12c%13c5c5c7c7c8c8c%14c9c9c%10c2c2c%11c4c4c%12c5c7c5c8c9c2c45)C613,0.81,13.58,39.0,4.24,4.289922000000001,1.1774056603773695,4.18,4.24,1:4,DIO,,2%,ITO/PEDOT:PSS/PT-DTBT:PC61BM/LiF/Al,BHJ,LiF,,PEDOT:PSS,,110.0,dichlorobenzene,,150.0,-5.44,-3.44,,-6.1,-3.7,
110629,10.1039/c2jm33886f,10.1039/c2jm33886f,PT-DTBT,PC61BM,PT-DTBT,PC61BM,CCCCCCc1csc(-c2ccc(-c3cc(CCCCCC)c(/C=C/c4csc(-c5cc6c(OCC(CC)CCCC)c7sccc7c(OCC(CC)CCCC)c6s5)c4)s3)c3nsnc23)c1,COC(=O)CCCC1(c2ccccc2)C23c4c5c6c7c8c9c(c%10c%11c2c2c%12c4c4c%13c5c5c7c7c8c8c%14c9c%10c9c%10c%11c2c2c%11c%12c4c4c%12c%13c5c5c7c7c8c8c%14c9c9c%10c2c2c%11c4c4c%12c5c7c5c8c9c2c45)C613,0.76,11.54,36.0,3.18,3.157344,0.7124528301887074,3.04,3.18,1:4,DIO,,3%,ITO/PEDOT:PSS/PT-DTBT:PC61BM/LiF/Al,BHJ,LiF,,PEDOT:PSS,,110.0,dichlorobenzene,,150.0,-5.44,-3.44,,-6.1,-3.7,
110630,10.1039/c2jm33886f,10.1039/c2jm33886f,PT-DTBT,PC71BM,PT-DTBT,PC71BM,CCCCCCc1csc(-c2ccc(-c3cc(CCCCCC)c(/C=C/c4csc(-c5cc6c(OCC(CC)CCCC)c7sccc7c(OCC(CC)CCCC)c6s5)c4)s3)c3nsnc23)c1,COC(=O)CCCC1(c2ccccc2)C23c4c5ccc6c7cc8c9c%10c(cc%11cc%12c%13c%14c(cc%15c%16ccc-5c2c%16c2c5c%16c%17c(c(c46)c7c9c%17c4c%10c%11c%13c4c%16c%14c%152)C513)C%12)C8,0.79,14.64,48.0,5.5,5.551488000000001,0.9361454545454704,5.3,5.5,1:4 w/w,DIO,,1%,ITO/PEDOT:PSS/active layer/LiF/Al,,LiF,,PEDOT:PSS,,100.0,dichlorobenzene,,150.0,-5.44,-3.44,,-5.9,-3.9,
110631,10.1039/c2jm33886f,10.1039/c2jm33886f,PT-DTBTTPA,PC61BM,PT-DTBTTPA,PC61BM,CCCCCCc1cc(-c2ccc(-c3cc(CCCCCC)c(-c4ccc(N(c5ccc(C)cc5)c5ccc(C)cc5)cc4)s3)c3nsnc23)sc1/C=C/c1csc(-c2cc3c(OCC(CC)CCCC)c4sccc4c(OCC(CC)CCCC)c3s2)c1,COC(=O)CCCC1(c2ccccc2)C23c4c5c6c7c8c9c(c%10c%11c2c2c%12c4c4c%13c5c5c7c7c8c8c%14c9c%10c9c%10c%11c2c2c%11c%12c4c4c%12c%13c5c5c7c7c8c8c%14c9c9c%10c2c2c%11c4c4c%12c5c7c5c8c9c2c45)C613,0.78,9.49,47.0,3.49,3.4790340000000004,0.3142120343839487,3.27,3.49,1:4 w/w,,,,ITO/PEDOT:PSS/active layer/LiF/Al,,LiF,,PEDOT:PSS,,110.0,dichlorobenzene,,150.0,-5.38,-3.54,,-6.1,-3.7,
110632,10.1039/c2jm33886f,10.1039/c2jm33886f,PT-DTBTTPA,PC61BM,PT-DTBTTPA,PC61BM,CCCCCCc1cc(-c2ccc(-c3cc(CCCCCC)c(-c4ccc(N(c5ccc(C)cc5)c5ccc(C)cc5)cc4)s3)c3nsnc23)sc1/C=C/c1csc(-c2cc3c(OCC(CC)CCCC)c4sccc4c(OCC(CC)CCCC)c3s2)c1,COC(=O)CCCC1(c2ccccc2)C23c4c5c6c7c8c9c(c%10c%11c2c2c%12c4c4c%13c5c5c7c7c8c8c%14c9c%10c9c%10c%11c2c2c%11c%12c4c4c%12c%13c5c5c7c7c8c8c%14c9c9c%10c2c2c%11c4c4c%12c5c7c5c8c9c2c45)C613,0.82,12.47,37.0,3.81,3.783398,0.6982152230971133,3.66,3.81,1:4 w/w,DIO,,1%,ITO/PEDOT:PSS/active layer/LiF/Al,,LiF,,PEDOT:PSS,,100.0,dichlorobenzene,,150.0,-5.38,-3.54,,-6.1,-3.7,
110633,10.1039/c2jm33886f,10.1039/c2jm33886f,PT-DTBTTPA,PC71BM,PT-DTBTTPA,PC71BM,CCCCCCc1cc(-c2ccc(-c3cc(CCCCCC)c(-c4ccc(N(c5ccc(C)cc5)c5ccc(C)cc5)cc4)s3)c3nsnc23)sc1/C=C/c1csc(-c2cc3c(OCC(CC)CCCC)c4sccc4c(OCC(CC)CCCC)c3s2)c1,COC(=O)CCCC1(c2ccccc2)C23c4c5ccc6c7cc8c9c%10c(cc%11cc%12c%13c%14c(cc%15c%16ccc-5c2c%16c2c5c%16c%17c(c(c46)c7c9c%17c4c%10c%11c%13c4c%16c%14c%152)C513)C%12)C8,0.77,14.26,47.0,5.16,5.160694,0.0134496124030873,5.01,5.16,1:4 w/w,DIO,,1%,ITO/PEDOT:PSS/active layer/LiF/Al,,LiF,,PEDOT:PSS,,100.0,dichlorobenzene,,150.0,-5.38,-3.54,,-5.9,-3.9,
110634,10.1039/c2jm35247h,10.1039/c2jm35247h,P3HT,PC61BM,P3HT,PC61BM,CCCCCCc1ccsc1,COC(=O)CCCC1(c2ccccc2)C23c4c5c6c7c8c9c(c%10c%11c2c2c%12c4c4c%13c5c5c7c7c8c8c%14c9c%10c9c%10c%11c2c2c%11c%12c4c4c%12c%13c5c5c7c7c8c8c%14c9c9c%10c2c2c%11c4c4c%12c5c7c5c8c9c2c45)C613,0.64,9.82,60.4,3.79,3.7960192,0.1588179419525037,,,,,,,ITO/PEDOT:PSS/fullerene:P3HT/Ca/Al,conventional,Ca,,PEDOT:PSS,,,,,,-5.01,-3.12,,-6.1,-3.7,
110635,10.1039/c2jm35247h,10.1039/c2jm35247h,P3HT,OQMF,P3HT,OQMF,CCCCCCc1ccsc1,,0.81,11.19,63.4,5.74,5.7465126,0.1134599303135846,,,,,,,ITO/PEDOT:PSS/fullerene:P3HT/Ca/Al,conventional,Ca,,PEDOT:PSS,,,,,,-5.01,-3.12,,,,
110636,10.1039/c2jm35247h,10.1039/c2jm35247h,P3HT,TOQMF,P3HT,TOQMF,CCCCCCc1ccsc1,,0.8,10.36,59.4,4.91,4.923072,0.2662321792260732,,,,,,,ITO/PEDOT:PSS/fullerene:P3HT/Ca/Al,conventional,Ca,,PEDOT:PSS,,,,,,-5.01,-3.12,,,,
110637,10.1039/c2jm35247h,10.1039/c2jm35247h,P3HT,PC61BM,P3HT,PC61BM,CCCCCCc1ccsc1,COC(=O)CCCC1(c2ccccc2)C23c4c5c6c7c8c9c(c%10c%11c2c2c%12c4c4c%13c5c5c7c7c8c8c%14c9c%10c9c%10c%11c2c2c%11c%12c4c4c%12c%13c5c5c7c7c8c8c%14c9c9c%10c2c2c%11c4c4c%12c5c7c5c8c9c2c45)C613,0.65,10.15,62.8,4.15,4.14323,0.1631325301204912,,,,,,,ITO/ZnO/fullerene:P3HT/MoO3/Ag,inverted,ZnO,,MoO3,,,,,,-5.01,-3.12,,-6.1,-3.7,
110638,10.1039/c2jm35247h,10.1039/c2jm35247h,P3HT,OQMF,P3HT,OQMF,CCCCCCc1ccsc1,,0.81,11.0,60.3,5.37,5.372730000000001,0.0508379888268261,,,,,,,ITO/ZnO/fullerene:P3HT/MoO3/Ag,inverted,ZnO,,MoO3,,,,,,-5.01,-3.12,,,,
110639,10.1039/c2jm35247h,10.1039/c2jm35247h,P3HT,TOQMF,P3HT,TOQMF,CCCCCCc1ccsc1,,0.79,10.93,63.8,5.51,5.5089386000000005,0.0192631578947245,,,,,,,ITO/ZnO/fullerene:P3HT/MoO3/Ag,inverted,ZnO,,MoO3,,,,,,-5.01,-3.12,,,,
110644,10.1039/c2py20417g,10.1039/c2py20417g,PTICThBT,PC71BM,PTICThBT,PC71BM,CCCCCCCCCCCCn1c2cc(-c3cc(CCCCCCCC)cs3)ccc2c2c3nsnc3c3c4ccc(-c5cc(CCCCCCCC)c(-c6cccc7nsnc67)s5)cc4n(CCCCCCCCCCCC)c3c21,COC(=O)CCCC1(c2ccccc2)C23c4c5ccc6c7cc8c9c%10c(cc%11cc%12c%13c%14c(cc%15c%16ccc-5c2c%16c2c5c%16c%17c(c(c46)c7c9c%17c4c%10c%11c%13c4c%16c%14c%152)C513)C%12)C8,0.82,2.07,25.0,0.43,0.4243499999999999,1.3139534883721031,,,1:1,,,,,,,,PEDOT:PSS,,,chlorobenzene,,,-5.4,-3.3,,-5.9,-3.9,
110645,10.1039/c2py20417g,10.1039/c2py20417g,PTICThBT,PC71BM,PTICThBT,PC71BM,CCCCCCCCCCCCn1c2cc(-c3cc(CCCCCCCC)cs3)ccc2c2c3nsnc3c3c4ccc(-c5cc(CCCCCCCC)c(-c6cccc7nsnc67)s5)cc4n(CCCCCCCCCCCC)c3c21,COC(=O)CCCC1(c2ccccc2)C23c4c5ccc6c7cc8c9c%10c(cc%11cc%12c%13c%14c(cc%15c%16ccc-5c2c%16c2c5c%16c%17c(c(c46)c7c9c%17c4c%10c%11c%13c4c%16c%14c%152)C513)C%12)C8,0.81,6.29,28.0,1.47,1.426572,2.954285714285716,,,1:2,,,,,,,,PEDOT:PSS,,,chlorobenzene,,,-5.4,-3.3,,-5.9,-3.9,
110646,10.1039/c2py20417g,10.1039/c2py20417g,PTICThBT,PC71BM,PTICThBT,PC71BM,CCCCCCCCCCCCn1c2cc(-c3cc(CCCCCCCC)cs3)ccc2c2c3nsnc3c3c4ccc(-c5cc(CCCCCCCC)c(-c6cccc7nsnc67)s5)cc4n(CCCCCCCCCCCC)c3c21,COC(=O)CCCC1(c2ccccc2)C23c4c5ccc6c7cc8c9c%10c(cc%11cc%12c%13c%14c(cc%15c%16ccc-5c2c%16c2c5c%16c%17c(c(c46)c7c9c%17c4c%10c%11c%13c4c%16c%14c%152)C513)C%12)C8,0.84,8.54,36.0,2.62,2.5824959999999995,1.431450381679414,,,1:2,,,,ITO/PEDOT:PSS/PTICThBT:PC71BM/LiF/Al,,LiF,LiF,PEDOT:PSS,,,chlorobenzene,,,-5.4,-3.3,,-5.9,-3.9,
110647,10.1039/c2py20417g,10.1039/c2py20417g,PTICThBT,PC71BM,PTICThBT,PC71BM,CCCCCCCCCCCCn1c2cc(-c3cc(CCCCCCCC)cs3)ccc2c2c3nsnc3c3c4ccc(-c5cc(CCCCCCCC)c(-c6cccc7nsnc67)s5)cc4n(CCCCCCCCCCCC)c3c21,COC(=O)CCCC1(c2ccccc2)C23c4c5ccc6c7cc8c9c%10c(cc%11cc%12c%13c%14c(cc%15c%16ccc-5c2c%16c2c5c%16c%17c(c(c46)c7c9c%17c4c%10c%11c%13c4c%16c%14c%152)C513)C%12)C8,0.8,2.38,26.0,0.5,0.49504,0.992000000000004,,,1:3,,,,,,,,PEDOT:PSS,,,chlorobenzene,,,-5.4,-3.3,,-5.9,-3.9,
110648,10.1039/c2py20674a,10.1039/c2py20674a,PBDTTID,PC61BM,PBDTTID,PC61BM,CCCCCCCCC(CCCCCC)COc1c2cc(-c3ccc(-c4sc(-c5cccs5)c5cc6c(cc45)C(=O)N(CC(CC)CCCC)C6=O)s3)sc2c(OCC(CCCCCC)CCCCCCCC)c2ccsc12,COC(=O)CCCC1(c2ccccc2)C23c4c5c6c7c8c9c(c%10c%11c2c2c%12c4c4c%13c5c5c7c7c8c8c%14c9c%10c9c%10c%11c2c2c%11c%12c4c4c%12c%13c5c5c7c7c8c8c%14c9c9c%10c2c2c%11c4c4c%12c5c7c5c8c9c2c45)C613,0.83,3.43,52.0,1.47,1.480388,0.7066666666666711,,,1:1,,,,glass/ITO/PEDOT:PSS/PBDTTID:PC61BM/Ca/Al,,Ca,,PEDOT:PSS,,100.0,dichlorobenzene,,,-5.4,-3.78,,-6.1,-3.7,
110649,10.1039/c2py20674a,10.1039/c2py20674a,PBDTTID,PC61BM,PBDTTID,PC61BM,CCCCCCCCC(CCCCCC)COc1c2cc(-c3ccc(-c4sc(-c5cccs5)c5cc6c(cc45)C(=O)N(CC(CC)CCCC)C6=O)s3)sc2c(OCC(CCCCCC)CCCCCCCC)c2ccsc12,COC(=O)CCCC1(c2ccccc2)C23c4c5c6c7c8c9c(c%10c%11c2c2c%12c4c4c%13c5c5c7c7c8c8c%14c9c%10c9c%10c%11c2c2c%11c%12c4c4c%12c%13c5c5c7c7c8c8c%14c9c9c%10c2c2c%11c4c4c%12c5c7c5c8c9c2c45)C613,0.81,2.3,63.0,1.17,1.17369,0.3153846153846129,,,1:2,,,,ITO/PEDOT:PSS/PBDTTID:PC61BM/Ca/Al,,Ca,,PEDOT:PSS,,100.0,dichlorobenzene,,,-5.4,-3.78,,-6.1,-3.7,
110650,10.1039/c2py20674a,10.1039/c2py20674a,PBDTTID,PC61BM,PBDTTID,PC61BM,CCCCCCCCC(CCCCCC)COc1c2cc(-c3ccc(-c4sc(-c5cccs5)c5cc6c(cc45)C(=O)N(CC(CC)CCCC)C6=O)s3)sc2c(OCC(CCCCCC)CCCCCCCC)c2ccsc12,COC(=O)CCCC1(c2ccccc2)C23c4c5c6c7c8c9c(c%10c%11c2c2c%12c4c4c%13c5c5c7c7c8c8c%14c9c%10c9c%10c%11c2c2c%11c%12c4c4c%12c%13c5c5c7c7c8c8c%14c9c9c%10c2c2c%11c4c4c%12c5c7c5c8c9c2c45)C613,0.81,1.99,59.0,0.96,0.951021,0.9353124999999842,,,1:3,,,,glass/ITO/PEDOT:PSS/PBDTTID:PC61BM/Ca/Al,,Ca,,PEDOT:PSS,,100.0,dichlorobenzene,,,-5.4,-3.78,,-6.1,-3.7,
110651,10.1039/c2py20674a,10.1039/c2py20674a,PBDTTID,PC61BM,PBDTTID,PC61BM,CCCCCCCCC(CCCCCC)COc1c2cc(-c3ccc(-c4sc(-c5cccs5)c5cc6c(cc45)C(=O)N(CC(CC)CCCC)C6=O)s3)sc2c(OCC(CCCCCC)CCCCCCCC)c2ccsc12,COC(=O)CCCC1(c2ccccc2)C23c4c5c6c7c8c9c(c%10c%11c2c2c%12c4c4c%13c5c5c7c7c8c8c%14c9c%10c9c%10c%11c2c2c%11c%12c4c4c%12c%13c5c5c7c7c8c8c%14c9c9c%10c2c2c%11c4c4c%12c5c7c5c8c9c2c45)C613,0.8,6.5,60.0,3.12,3.12,0.0,,,1:1,3% DIO additive (v/v),DIO,3%,glass/ITO/PEDOT:PSS/PBDTTID:PC61BM/Ca/Al,,Ca,,PEDOT:PSS,,100.0,dichlorobenzene,,,-5.4,-3.78,,-6.1,-3.7,
110652,10.1039/c2py20674a,10.1039/c2py20674a,PBDTTPD,PC61BM,PBDTTPD,PC61BM,CCCCC(CC)Cc1ccc(-c2c3cc(-c4scc5c4C(=O)N(CC(CC)CCCC)C5=O)sc3c(-c3ccc(CC(CC)CCCC)s3)c3ccsc23)s1,COC(=O)CCCC1(c2ccccc2)C23c4c5c6c7c8c9c(c%10c%11c2c2c%12c4c4c%13c5c5c7c7c8c8c%14c9c%10c9c%10c%11c2c2c%11c%12c4c4c%12c%13c5c5c7c7c8c8c%14c9c9c%10c2c2c%11c4c4c%12c5c7c5c8c9c2c45)C613,0.87,2.35,45.0,0.92,0.920025,0.0027173913043535,,,1:1,,,,ITO/PEDOT:PSS/PBDTTPD:PC61BM/Ca/Al,polymer solar cell,Ca,,PEDOT:PSS,,100.0,dichlorobenzene,,,-5.7,-3.7,,-6.1,-3.7,
110653,10.1039/c2py20786a,10.1039/c2py20786a,BTT-BTz,PC71BM,BTT-BTz,PC71BM,CCCCCCCCCCCCC(CCCCCCCCCCC)c1cc2c3ccsc3c3sc(-c4sc(-c5nc(CCCCCC)cs5)nc4CCCCCC)cc3c2s1,COC(=O)CCCC1(c2ccccc2)C23c4c5ccc6c7cc8c9c%10c(cc%11cc%12c%13c%14c(cc%15c%16ccc-5c2c%16c2c5c%16c%17c(c(c46)c7c9c%17c4c%10c%11c%13c4c%16c%14c%152)C513)C%12)C8,0.83,6.22,48.0,2.49,2.478048,0.4800000000000162,,,,,,,ITO/PEDOT:PSS/copolymer:PC71BM/LiF/Al,,LiF,,PEDOT:PSS,,,chlorobenzene,,,-5.65,-3.6,,-5.9,-3.9,
110654,10.1039/c2py20786a,10.1039/c2py20786a,BTT-BTz,PC71BM,BTT-BTz,PC71BM,CCCCCCCCCCCCC(CCCCCCCCCCC)c1cc2c3ccsc3c3sc(-c4sc(-c5nc(CCCCCC)cs5)nc4CCCCCC)cc3c2s1,COC(=O)CCCC1(c2ccccc2)C23c4c5ccc6c7cc8c9c%10c(cc%11cc%12c%13c%14c(cc%15c%16ccc-5c2c%16c2c5c%16c%17c(c(c46)c7c9c%17c4c%10c%11c%13c4c%16c%14c%152)C513)C%12)C8,0.81,10.9,57.0,5.06,5.03253,0.5428853754940557,,,,"1,8-diiodooctane",DIO,1 vol%,ITO/PEDOT:PSS/copolymer:PC71BM/LiF/Al,,LiF,,PEDOT:PSS,,,chlorobenzene,,,-5.65,-3.6,,-5.9,-3.9,
110655,10.1039/c2py20786a,10.1039/c2py20786a,BTT-BTz,PC71BM,BTT-BTz,PC71BM,CCCCCCCCCCCCC(CCCCCCCCCCC)c1cc2c3ccsc3c3sc(-c4sc(-c5nc(CCCCCC)cs5)nc4CCCCCC)cc3c2s1,COC(=O)CCCC1(c2ccccc2)C23c4c5ccc6c7cc8c9c%10c(cc%11cc%12c%13c%14c(cc%15c%16ccc-5c2c%16c2c5c%16c%17c(c(c46)c7c9c%17c4c%10c%11c%13c4c%16c%14c%152)C513)C%12)C8,0.82,8.96,56.0,4.11,4.114432,0.1078345498783344,,,,"1,8-diiodooctane",DIO,3 vol%,ITO/PEDOT:PSS/copolymer:PC71BM/LiF/Al,,LiF,,PEDOT:PSS,,,,,,-5.65,-3.6,,-5.9,-3.9,
110656,10.1039/c2py20910a,10.1039/c2py20910a,PBDTT-BT,PC71BM,PBDTT-BT,PC71BM,CCCCCCc1ccc(-c2c3cc(-c4sc(-c5ccc(-c6cc(CC(CC)CCCC)cs6)c6nsnc56)cc4CC(CC)CCCC)sc3c(-c3ccc(CCCCCC)s3)c3ccsc23)s1,COC(=O)CCCC1(c2ccccc2)C23c4c5ccc6c7cc8c9c%10c(cc%11cc%12c%13c%14c(cc%15c%16ccc-5c2c%16c2c5c%16c%17c(c(c46)c7c9c%17c4c%10c%11c%13c4c%16c%14c%152)C513)C%12)C8,0.88,5.83,36.0,1.85,1.846944,0.1651891891891983,,,1:1,,,,ITO/PEDOT:PSS/polymer:PC71BM/Ca/Al,bulk heterojunction,Ca,,PEDOT:PSS,,110.0,dichlorobenzene,,,-5.26,-3.34,,-5.9,-3.9,
110657,10.1039/c2py20910a,10.1039/c2py20910a,PBDTF-BT,PC71BM,PBDTF-BT,PC71BM,CCCCCCc1ccc(-c2c3cc(-c4sc(-c5ccc(-c6cc(CC(CC)CCCC)cs6)c6nsnc56)cc4CC(CC)CCCC)sc3c(-c3ccc(CCCCCC)o3)c3ccsc23)o1,COC(=O)CCCC1(c2ccccc2)C23c4c5ccc6c7cc8c9c%10c(cc%11cc%12c%13c%14c(cc%15c%16ccc-5c2c%16c2c5c%16c%17c(c(c46)c7c9c%17c4c%10c%11c%13c4c%16c%14c%152)C513)C%12)C8,0.85,8.41,40.3,2.88,2.8808455,0.0293576388888907,,,1:1,,,,ITO/PEDOT:PSS/polymer:PC71BM/Ca/Al,polymer solar cell,Ca,,PEDOT:PSS,,110.0,dichlorobenzene,,,-5.24,-3.54,,-5.9,-3.9,
110658,10.1039/c2py20910a,10.1039/c2py20910a,PBDFT-BT,PC71BM,PBDFT-BT,PC71BM,CCCCCCc1ccc(-c2c3cc(-c4sc(-c5ccc(-c6cc(CC(CC)CCCC)cs6)c6nsnc56)cc4CC(CC)CCCC)oc3c(-c3ccc(CCCCCC)s3)c3ccoc23)s1,COC(=O)CCCC1(c2ccccc2)C23c4c5ccc6c7cc8c9c%10c(cc%11cc%12c%13c%14c(cc%15c%16ccc-5c2c%16c2c5c%16c%17c(c(c46)c7c9c%17c4c%10c%11c%13c4c%16c%14c%152)C513)C%12)C8,0.79,8.82,57.4,4.0,3.9995172,0.0120699999999973,,,1:1,,,,ITO/PEDOT:PSS/polymer:PC71BM/Ca/Al,polymer solar cell,Ca,,PEDOT:PSS,,110.0,dichlorobenzene,,,-5.08,-3.39,,-5.9,-3.9,
110659,10.1039/c2py20910a,10.1039/c2py20910a,PBDFT-BT,PC71BM,PBDFT-BT,PC71BM,CCCCCCc1ccc(-c2c3cc(-c4sc(-c5ccc(-c6cc(CC(CC)CCCC)cs6)c6nsnc56)cc4CC(CC)CCCC)oc3c(-c3ccc(CCCCCC)s3)c3ccoc23)s1,COC(=O)CCCC1(c2ccccc2)C23c4c5ccc6c7cc8c9c%10c(cc%11cc%12c%13c%14c(cc%15c%16ccc-5c2c%16c2c5c%16c%17c(c(c46)c7c9c%17c4c%10c%11c%13c4c%16c%14c%152)C513)C%12)C8,0.73,9.94,60.9,4.42,4.4190258,0.0220407239818987,,,1:1,3% DIO,DIO,3%,ITO/PEDOT:PSS/polymer:PC71BM/Ca/Al,polymer solar cell,Ca,,PEDOT:PSS,,110.0,dichlorobenzene,,,-5.08,-3.39,,-5.9,-3.9,
110660,10.1039/c2py20910a,10.1039/c2py20910a,PBDFF-BT,PC71BM,PBDFF-BT,PC71BM,CCCCCCc1ccc(-c2c3cc(-c4sc(-c5ccc(-c6cc(CC(CC)CCCC)cs6)c6nsnc56)cc4CC(CC)CCCC)oc3c(-c3ccc(CCCCCC)o3)c3ccoc23)o1,COC(=O)CCCC1(c2ccccc2)C23c4c5ccc6c7cc8c9c%10c(cc%11cc%12c%13c%14c(cc%15c%16ccc-5c2c%16c2c5c%16c%17c(c(c46)c7c9c%17c4c%10c%11c%13c4c%16c%14c%152)C513)C%12)C8,0.8,5.84,55.6,2.6,2.597632,0.0910769230769287,,,1:1,,,,ITO/PEDOT:PSS/polymer:PC71BM/Ca/Al,polymer solar cell,Ca,,PEDOT:PSS,,110.0,dichlorobenzene,,,-5.11,-3.6,,-5.9,-3.9,
110661,10.1039/c2py20982a,10.1039/c2py20982a,PDTS-DTFBTA,PC70BM,PDTS-DTFBTA,PC70BM,CCCCCCCCn1nc2c(-c3cccs3)c(F)c(F)c(-c3ccc(-c4cc5c(s4)-c4sccc4[Si]5(CC(CC)CCCC)CC(CC)CCCC)s3)c2n1,CCCCC(=O)OCC1(C2=CC=CC=C2)C3=CC=CC4=CC=CC5=CC=CC6=CC=C7C=CC=CC8=CC=CC1=C8C7=C6C5=C4C3,0.64,9.65,63.7,3.93,3.934112,0.1046310432570003,,,1:1,,,,ITO/PEDOT:PSS/PDTS-DTFBTA:acceptor/Ca/Al,,,,,,90.0,o-dichlorobenzene,,120.0,-5.14,-3.23,,-6.1,-3.9,
110662,10.1039/c2py20982a,10.1039/c2py20982a,PDTS-DTFBTA,PC70BM,PDTS-DTFBTA,PC70BM,CCCCCCCCn1nc2c(-c3cccs3)c(F)c(F)c(-c3ccc(-c4cc5c(s4)-c4sccc4[Si]5(CC(CC)CCCC)CC(CC)CCCC)s3)c2n1,CCCCC(=O)OCC1(C2=CC=CC=C2)C3=CC=CC4=CC=CC5=CC=CC6=CC=C7C=CC=CC8=CC=CC1=C8C7=C6C5=C4C3,0.59,9.22,67.9,3.69,3.6936242,0.0982168021680328,,,1:1.5,,,,ITO/PEDOT:PSS/PDTS-DTFBTA:acceptor/Ca/Al,,,,,,90.0,o-dichlorobenzene,,120.0,-5.14,-3.23,,-6.1,-3.9,
110663,10.1039/c2py20982a,10.1039/c2py20982a,PDTS-DTFBTA,PC70BM,PDTS-DTFBTA,PC70BM,CCCCCCCCn1nc2c(-c3cccs3)c(F)c(F)c(-c3ccc(-c4cc5c(s4)-c4sccc4[Si]5(CC(CC)CCCC)CC(CC)CCCC)s3)c2n1,CCCCC(=O)OCC1(C2=CC=CC=C2)C3=CC=CC4=CC=CC5=CC=CC6=CC=C7C=CC=CC8=CC=CC1=C8C7=C6C5=C4C3,0.59,5.52,68.6,2.19,2.2341647999999994,2.0166575342465505,,,1:2,,,,ITO/PEDOT:PSS/PDTS-DTFBTA:acceptor/Ca/Al,,,,,,90.0,o-dichlorobenzene,,120.0,-5.14,-3.23,,-6.1,-3.9,
110664,10.1039/c2py20982a,10.1039/c2py20982a,PDTS-DTFBTA,ICBA,PDTS-DTFBTA,ICBA,CCCCCCCCn1nc2c(-c3cccs3)c(F)c(F)c(-c3ccc(-c4cc5c(s4)-c4sccc4[Si]5(CC(CC)CCCC)CC(CC)CCCC)s3)c2n1,c1ccc2c(c1)C1CC2C23c4c5c6c7c8c9c(c%10c%11c2c2c4c4c%12c5c5c6c6c8c8c%13c%14c%15c%16c%17c%18c%19c%20c%21c%22c%23c(c%14c%14c%24c%23c%23c%22c%22c%20c(c2c%22c%11c%23c%10c%24c9c%148)c4c%19c%12c%17c5c%16c%136)C%152C4CC(c5ccccc54)C%18%212)C713,0.85,8.69,67.6,4.99,4.993273999999999,0.0656112224448586,,,1:1,,,,ITO/PEDOT:PSS/PDTS-DTFBTA:acceptor/Ca/Al,,Ca,,PEDOT:PSS,,90.0,o-dichlorobenzene,,120.0,-5.14,-3.23,,,,
110665,10.1039/c2py20982a,10.1039/c2py20982a,PDTS-DTFBTA,ICBA,PDTS-DTFBTA,ICBA,CCCCCCCCn1nc2c(-c3cccs3)c(F)c(F)c(-c3ccc(-c4cc5c(s4)-c4sccc4[Si]5(CC(CC)CCCC)CC(CC)CCCC)s3)c2n1,c1ccc2c(c1)C1CC2C23c4c5c6c7c8c9c(c%10c%11c2c2c4c4c%12c5c5c6c6c8c8c%13c%14c%15c%16c%17c%18c%19c%20c%21c%22c%23c(c%14c%14c%24c%23c%23c%22c%22c%20c(c2c%22c%11c%23c%10c%24c9c%148)c4c%19c%12c%17c5c%16c%136)C%152C4CC(c5ccccc54)C%18%212)C713,0.82,6.09,54.1,2.7,2.7016458,0.0609555555555361,,,1:1,,,,ITO/PEDOT:PSS/PDTS-DTFBTA:acceptor/Ca/Al,,Ca,,PEDOT:PSS,,90.0,o-dichlorobenzene,,,-5.14,-3.23,,,,
110666,10.1039/c2py20982a,10.1039/c2py20982a,PDTS-DTFBTA,ICBA,PDTS-DTFBTA,ICBA,CCCCCCCCn1nc2c(-c3cccs3)c(F)c(F)c(-c3ccc(-c4cc5c(s4)-c4sccc4[Si]5(CC(CC)CCCC)CC(CC)CCCC)s3)c2n1,c1ccc2c(c1)C1CC2C23c4c5c6c7c8c9c(c%10c%11c2c2c4c4c%12c5c5c6c6c8c8c%13c%14c%15c%16c%17c%18c%19c%20c%21c%22c%23c(c%14c%14c%24c%23c%23c%22c%22c%20c(c2c%22c%11c%23c%10c%24c9c%148)c4c%19c%12c%17c5c%16c%136)C%152C4CC(c5ccccc54)C%18%212)C713,0.84,7.48,66.5,4.18,4.1783280000000005,0.0399999999999815,,,1:1.5,,,,ITO/PEDOT:PSS/PDTS-DTFBTA:acceptor/Ca/Al,,Ca,,PEDOT:PSS,,90.0,o-dichlorobenzene,,120.0,-5.14,-3.23,,,,
110667,10.1039/c2ta00177b,10.1039/c2ta00177b,PDTBTV,PCBM,PDTBTV,PCBM,C=Cc1ccc(-c2c(OCCCCCCCC)c(OCCCCCCCC)c(-c3cccs3)c3nsnc23)s1,CCCCC(=O)OCC1(C2=CC=CC=C2)C3=CC=CC4=CC=CC5=CC=CC6=CC=CC7=CC=CC1=C7C6=C5C4=C3,0.55,3.33,28.83,0.53,0.52802145,0.3733113207547213,,,2:7,,,,ITO/PEDOT:PSS/active layer/Al,bulk heterojunction solar cell,,,PEDOT:PSS,,,ortho-dichlorobenzene,,,-5.01,-3.03,,-6.1,-3.7,
110668,10.1039/c2ta00177b,10.1039/c2ta00177b,PDTBTV,PCBM,PDTBTV,PCBM,C=Cc1ccc(-c2c(OCCCCCCCC)c(OCCCCCCCC)c(-c3cccs3)c3nsnc23)s1,CCCCC(=O)OCC1(C2=CC=CC=C2)C3=CC=CC4=CC=CC5=CC=CC6=CC=CC7=CC=CC1=C7C6=C5C4=C3,0.56,2.42,24.5,0.33,0.332024,0.6133333333333412,,,3:7,,,,ITO/PEDOT:PSS/active layer/Al,bulk heterojunction solar cell,,,PEDOT:PSS,,,ortho-dichlorobenzene,,,-5.01,-3.03,,-6.1,-3.7,
110669,10.1039/c2ta00177b,10.1039/c2ta00177b,PDTBTV,PCBM,PDTBTV,PCBM,C=Cc1ccc(-c2c(OCCCCCCCC)c(OCCCCCCCC)c(-c3cccs3)c3nsnc23)s1,CCCCC(=O)OCC1(C2=CC=CC=C2)C3=CC=CC4=CC=CC5=CC=CC6=CC=CC7=CC=CC1=C7C6=C5C4=C3,0.43,3.15,33.51,0.46,0.4538929499999999,1.327619565217404,,,1:1,,,,ITO/PEDOT:PSS/active layer/Al,bulk heterojunction solar cell,,,PEDOT:PSS,,,ortho-dichlorobenzene,,,-5.01,-3.03,,-6.1,-3.7,
110670,10.1039/c2ta00177b,10.1039/c2ta00177b,PDTBTFV,PCBM,PDTBTFV,PCBM,CCCCCCCCOc1c(OCCCCCCCC)c(-c2ccc(/C(F)=C\F)s2)c2nsnc2c1-c1cccs1,CCCCC(=O)OCC1(C2=CC=CC=C2)C3=CC=CC4=CC=CC5=CC=CC6=CC=CC7=CC=CC1=C7C6=C5C4=C3,0.73,2.94,38.57,0.83,0.8277893399999999,0.2663445783132567,,,2:7,,,,ITO/PEDOT:PSS/active layer/Al,bulk heterojunction solar cell,,,PEDOT:PSS,,,ortho-dichlorobenzene,,,-5.2,-3.14,,-6.1,-3.7,
110671,10.1039/c2ta00177b,10.1039/c2ta00177b,PDTBTFV,PCBM,PDTBTFV,PCBM,CCCCCCCCOc1c(OCCCCCCCC)c(-c2ccc(/C(F)=C\F)s2)c2nsnc2c1-c1cccs1,CCCCC(=O)OCC1(C2=CC=CC=C2)C3=CC=CC4=CC=CC5=CC=CC6=CC=CC7=CC=CC1=C7C6=C5C4=C3,0.75,3.55,37.97,1.05,1.0109512499999995,3.7189285714286,,,3:7,,,,ITO/PEDOT:PSS/active layer/Al,bulk heterojunction solar cell,,,PEDOT:PSS,,,ortho-dichlorobenzene,,,-5.2,-3.14,,-6.1,-3.7,
110672,10.1039/c2ta00177b,10.1039/c2ta00177b,PDTBTFV,PCBM,PDTBTFV,PCBM,CCCCCCCCOc1c(OCCCCCCCC)c(-c2ccc(/C(F)=C\F)s2)c2nsnc2c1-c1cccs1,CCCCC(=O)OCC1(C2=CC=CC=C2)C3=CC=CC4=CC=CC5=CC=CC6=CC=CC7=CC=CC1=C7C6=C5C4=C3,0.83,4.32,34.56,1.24,1.2391833600000002,0.0658580645161139,,,1:1,,,,ITO/PEDOT:PSS/active layer/Al,bulk heterojunction solar cell,,,PEDOT:PSS,,,ortho-dichlorobenzene,,,-5.2,-3.14,,-6.1,-3.7,
110673,10.1039/c2ta00474g,10.1039/c2ta00474g,PBDTTDTBO,PC71BM,(OC8)2,PC71BM,CCCCCCCCOc1c(OCCCCCCCC)c(-c2ccc(-c3cc4c(-c5ccc(CC(CC)CCCC)s5)c5sccc5c(-c5ccc(CC(CC)CCCC)s5)c4s3)s2)c2nonc2c1-c1cccs1,COC(=O)CCCC1(c2ccccc2)C23c4c5ccc6c7cc8c9c%10c(cc%11cc%12c%13c%14c(cc%15c%16ccc-5c2c%16c2c5c%16c%17c(c(c46)c7c9c%17c4c%10c%11c%13c4c%16c%14c%152)C513)C%12)C8,0.84,11.45,61.3,5.9,5.895833999999999,0.0706101694915499,,,1:1.5,,,,ITO/PEDOT:PSS/polymer:PCBM/Ca/Al,bulk heterojunction,Ca,,PEDOT:PSS,,,ortho-dichlorobenzene,,,-5.25,-3.28,,-5.9,-3.9,
110674,10.1039/c2ta00474g,10.1039/c2ta00474g,PBDTTDTBT,PC71BM,PBDTTDTBT,PC71BM,CCCCCCCCOc1c(OCCCCCCCC)c(-c2ccc(-c3cc4c(-c5ccc(CC(CC)CCCC)s5)c5sccc5c(-c5ccc(CC(CC)CCCC)s5)c4s3)s2)c2nsnc2c1-c1cccs1,COC(=O)CCCC1(c2ccccc2)C23c4c5ccc6c7cc8c9c%10c(cc%11cc%12c%13c%14c(cc%15c%16ccc-5c2c%16c2c5c%16c%17c(c(c46)c7c9c%17c4c%10c%11c%13c4c%16c%14c%152)C513)C%12)C8,0.75,10.29,64.0,4.94,4.9392,0.0161943319838218,,,1:1.5,,,,ITO/PEDOT:PSS/active layer/Ca/Al,bulk heterojunction,Ca,,PEDOT:PSS,,75.0,ortho-dichlorobenzene,,70.0,-5.15,-3.3,,-5.9,-3.9,
110675,10.1039/c2ta00474g,10.1039/c2ta00474g,PBDTTDTBTz,PC71BM,PBDTTDTBTz,PC71BM,CCCCCCCCn1nc2c(-c3cccs3)ccc(-c3ccc(-c4cc5c(-c6ccc(CC(CC)CCCC)s6)c6sccc6c(-c6ccc(CC(CC)CCCC)s6)c5s4)s3)c2n1,COC(=O)CCCC1(c2ccccc2)C23c4c5ccc6c7cc8c9c%10c(cc%11cc%12c%13c%14c(cc%15c%16ccc-5c2c%16c2c5c%16c%17c(c(c46)c7c9c%17c4c%10c%11c%13c4c%16c%14c%152)C513)C%12)C8,0.54,9.47,60.6,3.1,3.0989628000000007,0.0334580645161098,,,1:1.5,,,,ITO/PEDOT:PSS/active layer/Ca/Al,bulk heterojunction,Ca,,PEDOT:PSS,,75.0,ortho-dichlorobenzene,,70.0,-4.92,-3.01,,-5.9,-3.9,
110682,10.1039/c2ta00695b,10.1039/c2ta00695b,P4,PCBM,P4,PCBM,,CCCCC(=O)OCC1(C2=CC=CC=C2)C3=CC=CC4=CC=CC5=CC=CC6=CC=CC7=CC=CC1=C7C6=C5C4=C3,0.28,,26.7,0.16,,,,,1:2,,,,ITO/ZnO/polymer:PCBM/PEDOT:PSS/Ag,inverted,ZnO,,PEDOT:PSS,,,chlorobenzene,,,-5.35,-3.6,,-6.1,-3.7,
110683,10.1039/c2ta00695b,10.1039/c2ta00695b,P4,PCBM,P4,PCBM,,CCCCC(=O)OCC1(C2=CC=CC=C2)C3=CC=CC4=CC=CC5=CC=CC6=CC=CC7=CC=CC1=C7C6=C5C4=C3,0.3,,27.2,0.1,,,,,1:3,,,,ITO/ZnO/polymer:PCBM/PEDOT:PSS/Ag,inverted,ZnO,,PEDOT:PSS,,,chlorobenzene,,,-5.35,-3.6,,-6.1,-3.7,
110684,10.1039/c2ta00695b,10.1039/c2ta00695b,PDTPPH,PCBM,PDTPPH,PCBM,,CCCCC(=O)OCC1(C2=CC=CC=C2)C3=CC=CC4=CC=CC5=CC=CC6=CC=CC7=CC=CC1=C7C6=C5C4=C3,0.78,,26.0,0.25,,,,,1:2,,,,ITO/ZnO/polymer:PCBM/PEDOT:PSS/Ag,inverted,ZnO,,PEDOT:PSS,,,chlorobenzene,,,,,,-6.1,-3.7,
110685,10.1039/c2ta00695b,10.1039/c2ta00695b,PDTPTPD,PCBM,PDTPTPD,PCBM,CCCCC(CC)CN1C(=O)c2csc(-c3cc4c(s3)c3sccc3n4CC(CC)CCCC)c2C1=O,CCCCC(=O)OCC1(C2=CC=CC=C2)C3=CC=CC4=CC=CC5=CC=CC6=CC=CC7=CC=CC1=C7C6=C5C4=C3,0.7,,39.0,1.9,,,,,1:1,,,,ITO/ZnO/polymer:PCBM/PEDOT:PSS/Ag,inverted,ZnO,,PEDOT:PSS,,,chlorobenzene,,,-5.09,-3.42,,-6.1,-3.7,
110690,10.1039/c2ta01143c,10.1039/c2ta01143c,PzNDTTPD,PC71BM,PzNDTTPD,PC71BM,CCCCCCCCCCC(CCCCCCCC)CN1C(=O)c2csc(-c3cc4cc(OCC(CC)CCCC)c5c6sccc6cc(OCC(CC)CCCC)c5c4s3)c2C1=O,COC(=O)CCCC1(c2ccccc2)C23c4c5ccc6c7cc8c9c%10c(cc%11cc%12c%13c%14c(cc%15c%16ccc-5c2c%16c2c5c%16c%17c(c(c46)c7c9c%17c4c%10c%11c%13c4c%16c%14c%152)C513)C%12)C8,0.93,4.45,45.0,1.86,1.862325,0.1250000000000071,,,1.5:1,,,,,BHJ,,,,,,,,,-5.38,-3.43,,-5.9,-3.9,
110691,10.1039/c2ta01143c,10.1039/c2ta01143c,PzNDTTPD,PC71BM,PzNDTTPD,PC71BM,CCCCCCCCCCC(CCCCCCCC)CN1C(=O)c2csc(-c3cc4cc(OCC(CC)CCCC)c5c6sccc6cc(OCC(CC)CCCC)c5c4s3)c2C1=O,COC(=O)CCCC1(c2ccccc2)C23c4c5ccc6c7cc8c9c%10c(cc%11cc%12c%13c%14c(cc%15c%16ccc-5c2c%16c2c5c%16c%17c(c(c46)c7c9c%17c4c%10c%11c%13c4c%16c%14c%152)C513)C%12)C8,0.95,7.36,63.0,4.4,4.40496,0.1127272727272643,,,1.5:1,1% DIO additive (v/v),DIO,1%,,BHJ,,,,,,,,,-5.38,-3.43,,-5.9,-3.9,
110692,10.1039/c2ta01143c,10.1039/c2ta01143c,PzNDTTPD,PC71BM,PzNDTTPD,PC71BM,CCCCCCCCCCC(CCCCCCCC)CN1C(=O)c2csc(-c3cc4cc(OCC(CC)CCCC)c5c6sccc6cc(OCC(CC)CCCC)c5c4s3)c2C1=O,COC(=O)CCCC1(c2ccccc2)C23c4c5ccc6c7cc8c9c%10c(cc%11cc%12c%13c%14c(cc%15c%16ccc-5c2c%16c2c5c%16c%17c(c(c46)c7c9c%17c4c%10c%11c%13c4c%16c%14c%152)C513)C%12)C8,0.93,5.28,54.0,2.65,2.651616,0.0609811320754824,,,1:1,,,,,BHJ,,,,,,,,,-5.38,-3.43,,-5.9,-3.9,
110693,10.1039/c2ta01143c,10.1039/c2ta01143c,PzNDTTPD,PC71BM,PzNDTTPD,PC71BM,CCCCCCCCCCC(CCCCCCCC)CN1C(=O)c2csc(-c3cc4cc(OCC(CC)CCCC)c5c6sccc6cc(OCC(CC)CCCC)c5c4s3)c2C1=O,COC(=O)CCCC1(c2ccccc2)C23c4c5ccc6c7cc8c9c%10c(cc%11cc%12c%13c%14c(cc%15c%16ccc-5c2c%16c2c5c%16c%17c(c(c46)c7c9c%17c4c%10c%11c%13c4c%16c%14c%152)C513)C%12)C8,0.91,9.03,64.0,5.26,5.259072,0.0176425855513315,,,1:1,1% DIO additive (v/v),DIO,1%,,BHJ,,,,,,,,,-5.38,-3.43,,-5.9,-3.9,
110694,10.1039/c2ta01143c,10.1039/c2ta01143c,PzNDTTPD,PC71BM,PzNDTTPD,PC71BM,CCCCCCCCCCC(CCCCCCCC)CN1C(=O)c2csc(-c3cc4cc(OCC(CC)CCCC)c5c6sccc6cc(OCC(CC)CCCC)c5c4s3)c2C1=O,COC(=O)CCCC1(c2ccccc2)C23c4c5ccc6c7cc8c9c%10c(cc%11cc%12c%13c%14c(cc%15c%16ccc-5c2c%16c2c5c%16c%17c(c(c46)c7c9c%17c4c%10c%11c%13c4c%16c%14c%152)C513)C%12)C8,0.92,5.46,45.0,2.26,2.26044,0.0194690265486822,,,1:2,,,,,BHJ,,,,,,,,,-5.38,-3.43,,-5.9,-3.9,
110695,10.1039/c2ta01143c,10.1039/c2ta01143c,PzNDTTPD,PC71BM,PzNDTTPD,PC71BM,CCCCCCCCCCC(CCCCCCCC)CN1C(=O)c2csc(-c3cc4cc(OCC(CC)CCCC)c5c6sccc6cc(OCC(CC)CCCC)c5c4s3)c2C1=O,COC(=O)CCCC1(c2ccccc2)C23c4c5ccc6c7cc8c9c%10c(cc%11cc%12c%13c%14c(cc%15c%16ccc-5c2c%16c2c5c%16c%17c(c(c46)c7c9c%17c4c%10c%11c%13c4c%16c%14c%152)C513)C%12)C8,0.93,7.92,52.0,3.83,3.830112,0.0029242819843371,,,1:2,1% DIO additive (v/v),DIO,1%,,BHJ,,,,,,,,,-5.38,-3.43,,-5.9,-3.9,
110696,10.1039/c2tc00327a,10.1039/c2tc00327a,FTQ,PC71BM,FTQ,PC71BM,CCCCCCCCOc1cccc(-c2nc3cc(F)cc(-c4cccs4)c3nc2-c2cccc(OCCCCCCCC)c2)c1,COC(=O)CCCC1(c2ccccc2)C23c4c5ccc6c7cc8c9c%10c(cc%11cc%12c%13c%14c(cc%15c%16ccc-5c2c%16c2c5c%16c%17c(c(c46)c7c9c%17c4c%10c%11c%13c4c%16c%14c%152)C513)C%12)C8,0.95,9.75,43.3,4.01,4.0106625,0.016521197007476,,,1:1,,,,ITO/PEDOT:PSS/FTQ:PC71BM/Ca/Al,,,,PEDOT:PSS,,100.0,dichlorobenzene,,110.0,-5.51,-3.08,,-5.9,-3.9,
110697,10.1039/c2tc00327a,10.1039/c2tc00327a,FTQ,PC71BM,FTQ,PC71BM,CCCCCCCCOc1cccc(-c2nc3cc(F)cc(-c4cccs4)c3nc2-c2cccc(OCCCCCCCC)c2)c1,COC(=O)CCCC1(c2ccccc2)C23c4c5ccc6c7cc8c9c%10c(cc%11cc%12c%13c%14c(cc%15c%16ccc-5c2c%16c2c5c%16c%17c(c(c46)c7c9c%17c4c%10c%11c%13c4c%16c%14c%152)C513)C%12)C8,0.93,9.88,45.6,4.19,4.1899104000000005,0.0021384248210002,,,1:1,,,,ITO/PEDOT:PSS/FTQ:PC71BM/Ca/Al,,,,PEDOT:PSS,,100.0,dichlorobenzene,,110.0,-5.51,-3.08,,-5.9,-3.9,
110698,10.1039/c2tc00327a,10.1039/c2tc00327a,FTQ,PC71BM,FTQ,PC71BM,CCCCCCCCOc1cccc(-c2nc3cc(F)cc(-c4cccs4)c3nc2-c2cccc(OCCCCCCCC)c2)c1,COC(=O)CCCC1(c2ccccc2)C23c4c5ccc6c7cc8c9c%10c(cc%11cc%12c%13c%14c(cc%15c%16ccc-5c2c%16c2c5c%16c%17c(c(c46)c7c9c%17c4c%10c%11c%13c4c%16c%14c%152)C513)C%12)C8,0.89,9.95,53.4,4.73,4.728837,0.0245877378435711,,,1:1,,,,,,,,,,,,,110.0,-5.51,-3.08,,-5.9,-3.9,
110699,10.1039/c2tc00327a,10.1039/c2tc00327a,FTQ,PC71BM,FTQ,PC71BM,CCCCCCCCOc1cccc(-c2nc3cc(F)cc(-c4cccs4)c3nc2-c2cccc(OCCCCCCCC)c2)c1,COC(=O)CCCC1(c2ccccc2)C23c4c5ccc6c7cc8c9c%10c(cc%11cc%12c%13c%14c(cc%15c%16ccc-5c2c%16c2c5c%16c%17c(c(c46)c7c9c%17c4c%10c%11c%13c4c%16c%14c%152)C513)C%12)C8,0.87,10.11,59.9,5.27,5.2686243,0.026104364326369,,,1:1,,,,ITO/PEDOT:PSS/FTQ:PC71BM/Ca/Al,,Ca,,PEDOT:PSS,,100.0,dichlorobenzene,,110.0,-5.51,-3.08,,-5.9,-3.9,
110700,10.1039/c2tc00327a,10.1039/c2tc00327a,FTQ,PC71BM,FTQ,PC71BM,CCCCCCCCOc1cccc(-c2nc3cc(F)cc(-c4cccs4)c3nc2-c2cccc(OCCCCCCCC)c2)c1,COC(=O)CCCC1(c2ccccc2)C23c4c5ccc6c7cc8c9c%10c(cc%11cc%12c%13c%14c(cc%15c%16ccc-5c2c%16c2c5c%16c%17c(c(c46)c7c9c%17c4c%10c%11c%13c4c%16c%14c%152)C513)C%12)C8,0.85,10.23,55.4,4.82,4.817307,0.0558713692946023,,,1:1,,,,ITO/PEDOT:PSS/FTQ:PC71BM/Ca/Al,,Ca,,PEDOT:PSS,,100.0,dichlorobenzene,,110.0,-5.51,-3.08,,-5.9,-3.9,
110701,10.1039/c2tc00327a,10.1039/c2tc00327a,FTQ,PC71BM,FTQ,PC71BM,CCCCCCCCOc1cccc(-c2nc3cc(F)cc(-c4cccs4)c3nc2-c2cccc(OCCCCCCCC)c2)c1,COC(=O)CCCC1(c2ccccc2)C23c4c5ccc6c7cc8c9c%10c(cc%11cc%12c%13c%14c(cc%15c%16ccc-5c2c%16c2c5c%16c%17c(c(c46)c7c9c%17c4c%10c%11c%13c4c%16c%14c%152)C513)C%12)C8,0.81,6.71,37.4,2.03,2.0327274,0.1343546798029743,,,1:1,,,,ITO/PEDOT:PSS/FTQ:PC71BM/Ca/Al,,Ca,,PEDOT:PSS,,100.0,dichlorobenzene,,110.0,-5.51,-3.08,,-5.9,-3.9,
110702,10.1039/c2tc00327a,10.1039/c2tc00327a,FTQ,PC71BM,FTQ,PC71BM,CCCCCCCCOc1cccc(-c2nc3cc(F)cc(-c4cccs4)c3nc2-c2cccc(OCCCCCCCC)c2)c1,COC(=O)CCCC1(c2ccccc2)C23c4c5ccc6c7cc8c9c%10c(cc%11cc%12c%13c%14c(cc%15c%16ccc-5c2c%16c2c5c%16c%17c(c(c46)c7c9c%17c4c%10c%11c%13c4c%16c%14c%152)C513)C%12)C8,0.952,9.13,37.6,3.27,3.26810176,0.0580501529052003,,,1:0.75,,,,ITO/PEDOT:PSS/FTQ:PC71BM/Ca/Al,,,,PEDOT:PSS,,100.0,dichlorobenzene,,,-5.51,-3.08,,-5.9,-3.9,
110703,10.1039/c2tc00327a,10.1039/c2tc00327a,FTQ,PC71BM,FTQ,PC71BM,CCCCCCCCOc1cccc(-c2nc3cc(F)cc(-c4cccs4)c3nc2-c2cccc(OCCCCCCCC)c2)c1,COC(=O)CCCC1(c2ccccc2)C23c4c5ccc6c7cc8c9c%10c(cc%11cc%12c%13c%14c(cc%15c%16ccc-5c2c%16c2c5c%16c%17c(c(c46)c7c9c%17c4c%10c%11c%13c4c%16c%14c%152)C513)C%12)C8,0.951,9.75,43.3,4.01,4.01488425,0.1218017456359083,,,1:1,,,,ITO/PEDOT:PSS/FTQ:PC71BM/Ca/Al,,,,PEDOT:PSS,,100.0,dichlorobenzene,,,-5.51,-3.08,,-5.9,-3.9,
110704,10.1039/c2tc00327a,10.1039/c2tc00327a,FTQ,PC71BM,FTQ,PC71BM,CCCCCCCCOc1cccc(-c2nc3cc(F)cc(-c4cccs4)c3nc2-c2cccc(OCCCCCCCC)c2)c1,COC(=O)CCCC1(c2ccccc2)C23c4c5ccc6c7cc8c9c%10c(cc%11cc%12c%13c%14c(cc%15c%16ccc-5c2c%16c2c5c%16c%17c(c(c46)c7c9c%17c4c%10c%11c%13c4c%16c%14c%152)C513)C%12)C8,0.924,8.43,53.3,4.15,4.15170756,0.0411460240963814,,,1:1.5,,,,ITO/PEDOT:PSS/FTQ:PC71BM/Ca/Al,,,,PEDOT:PSS,,100.0,dichlorobenzene,,,-5.51,-3.08,,-5.9,-3.9,
110705,10.1039/c2tc00327a,10.1039/c2tc00327a,FTQ,PC71BM,FTQ,PC71BM,CCCCCCCCOc1cccc(-c2nc3cc(F)cc(-c4cccs4)c3nc2-c2cccc(OCCCCCCCC)c2)c1,COC(=O)CCCC1(c2ccccc2)C23c4c5ccc6c7cc8c9c%10c(cc%11cc%12c%13c%14c(cc%15c%16ccc-5c2c%16c2c5c%16c%17c(c(c46)c7c9c%17c4c%10c%11c%13c4c%16c%14c%152)C513)C%12)C8,0.927,7.38,56.0,3.83,3.8311056,0.0288668407310773,,,1:2,,,,ITO/PEDOT:PSS/FTQ:PC71BM/Ca/Al,,,,PEDOT:PSS,,100.0,dichlorobenzene,,,-5.51,-3.08,,-5.9,-3.9,
110706,10.1039/c2tc00327a,10.1039/c2tc00327a,FTQ,PC71BM,FTQ,PC71BM,CCCCCCCCOc1cccc(-c2nc3cc(F)cc(-c4cccs4)c3nc2-c2cccc(OCCCCCCCC)c2)c1,COC(=O)CCCC1(c2ccccc2)C23c4c5ccc6c7cc8c9c%10c(cc%11cc%12c%13c%14c(cc%15c%16ccc-5c2c%16c2c5c%16c%17c(c(c46)c7c9c%17c4c%10c%11c%13c4c%16c%14c%152)C513)C%12)C8,0.907,6.81,57.1,3.52,3.52687857,0.1954139204545462,,,1:3,,,,ITO/PEDOT:PSS/FTQ:PC71BM/Ca/Al,,,,PEDOT:PSS,,100.0,dichlorobenzene,,,-5.51,-3.08,,-5.9,-3.9,
110707,10.1039/c2tc00327a,10.1039/c2tc00327a,FTQ,PC71BM,FTQ,PC71BM,CCCCCCCCOc1cccc(-c2nc3cc(F)cc(-c4cccs4)c3nc2-c2cccc(OCCCCCCCC)c2)c1,COC(=O)CCCC1(c2ccccc2)C23c4c5ccc6c7cc8c9c%10c(cc%11cc%12c%13c%14c(cc%15c%16ccc-5c2c%16c2c5c%16c%17c(c(c46)c7c9c%17c4c%10c%11c%13c4c%16c%14c%152)C513)C%12)C8,0.889,9.61,47.1,4.03,4.02388959,0.1516230769230937,,,1:0.75,,,,,,,,,,,,,110.0,-5.51,-3.08,,-5.9,-3.9,
110708,10.1039/c2tc00327a,10.1039/c2tc00327a,FTQ,PC71BM,FTQ,PC71BM,CCCCCCCCOc1cccc(-c2nc3cc(F)cc(-c4cccs4)c3nc2-c2cccc(OCCCCCCCC)c2)c1,COC(=O)CCCC1(c2ccccc2)C23c4c5ccc6c7cc8c9c%10c(cc%11cc%12c%13c%14c(cc%15c%16ccc-5c2c%16c2c5c%16c%17c(c(c46)c7c9c%17c4c%10c%11c%13c4c%16c%14c%152)C513)C%12)C8,0.872,10.11,59.9,5.27,5.2807360800000005,0.203720683111972,,,1:1,,,,,,,,,,,,,110.0,-5.51,-3.08,,-5.9,-3.9,
110709,10.1039/c2tc00327a,10.1039/c2tc00327a,FTQ,PC71BM,FTQ,PC71BM,CCCCCCCCOc1cccc(-c2nc3cc(F)cc(-c4cccs4)c3nc2-c2cccc(OCCCCCCCC)c2)c1,COC(=O)CCCC1(c2ccccc2)C23c4c5ccc6c7cc8c9c%10c(cc%11cc%12c%13c%14c(cc%15c%16ccc-5c2c%16c2c5c%16c%17c(c(c46)c7c9c%17c4c%10c%11c%13c4c%16c%14c%152)C513)C%12)C8,0.891,8.58,55.9,4.28,4.27343202,0.1534574766355302,,,1:1.5,,,,ITO/PEDOT:PSS/FTQ:PC71BM/Ca/Al,,Ca,,PEDOT:PSS,,100.0,dichlorobenzene,,110.0,-5.51,-3.08,,-5.9,-3.9,
110710,10.1039/c2tc00327a,10.1039/c2tc00327a,FTQ,PC71BM,FTQ,PC71BM,CCCCCCCCOc1cccc(-c2nc3cc(F)cc(-c4cccs4)c3nc2-c2cccc(OCCCCCCCC)c2)c1,COC(=O)CCCC1(c2ccccc2)C23c4c5ccc6c7cc8c9c%10c(cc%11cc%12c%13c%14c(cc%15c%16ccc-5c2c%16c2c5c%16c%17c(c(c46)c7c9c%17c4c%10c%11c%13c4c%16c%14c%152)C513)C%12)C8,0.883,7.81,58.5,4.03,4.03429455,0.1065645161290324,,,1:2,,,,,,,,,,,,,110.0,-5.51,-3.08,,-5.9,-3.9,
110711,10.1039/c2tc00327a,10.1039/c2tc00327a,FTQ,PC71BM,FTQ,PC71BM,CCCCCCCCOc1cccc(-c2nc3cc(F)cc(-c4cccs4)c3nc2-c2cccc(OCCCCCCCC)c2)c1,COC(=O)CCCC1(c2ccccc2)C23c4c5ccc6c7cc8c9c%10c(cc%11cc%12c%13c%14c(cc%15c%16ccc-5c2c%16c2c5c%16c%17c(c(c46)c7c9c%17c4c%10c%11c%13c4c%16c%14c%152)C513)C%12)C8,0.852,7.29,50.9,3.16,3.16143972,0.0455607594936578,,,1:3,,,,ITO/PEDOT:PSS/FTQ:PC71BM/Ca/Al,,Ca,,PEDOT:PSS,,100.0,dichlorobenzene,,110.0,-5.51,-3.08,,-5.9,-3.9,
110712,10.1039/c3cc41084f,10.1039/c3cc41084f,P3HT,PDBa,P3HT,PDBa,CCCCCCc1ccsc1,,0.63,7.89,66.0,3.32,3.280662,1.1848795180722853,,,1.6:1,,,,glass/ITO/PEDOT:PSS/active layer/TiOx/Al,BHJ,TiOx,,PEDOT:PSS,,110.0,chlorobenzene,,150.0,-5.01,-3.12,,,,
110713,10.1039/c3cc41084f,10.1039/c3cc41084f,P3HT,MDBa,P3HT,MDBa,CCCCCCc1ccsc1,,0.58,7.12,66.0,2.75,2.725536,0.8896000000000015,,,1.6:1,,,,glass/ITO/PEDOT:PSS/active layer/TiOx/Al,BHJ,TiOx,,PEDOT:PSS,,110.0,chlorobenzene,,150.0,-5.01,-3.12,,,,
110714,10.1039/c3cc41084f,10.1039/c3cc41084f,P3HT,PCBMa,P3HT,PCBMa,CCCCCCc1ccsc1,,0.61,7.84,69.0,3.27,3.299856,0.9130275229357696,,,,,,,glass/ITO/PEDOT:PSS/active layer/TiOx/Al,BHJ,TiOx,,PEDOT:PSS,,,,,,-5.01,-3.12,,,,
110715,10.1039/c3cc41084f,10.1039/c3cc41084f,PTB7,PDBb,PTB7,PDBb,CCCCC(CC)COC(=O)c1sc2c(-c3cc4c(OCC(CC)CCCC)c5sccc5c(OCC(CC)CCCC)c4s3)scc2c1F,,0.76,13.37,61.0,6.14,6.198331999999999,0.9500325732898888,,,1:1,,,,glass/ITO/PEDOT:PSS/active layer/TiOx/Al,BHJ,TiOx,,PEDOT:PSS,,90.0,o-dichlorobenzene,,,-5.19,-3.43,,,,
