Repository: JiYiqaq/PCE-KA-GNN

# Data directory

- `raw/Active_Database.csv` is the immutable source dataset bundled under CC BY 4.0. Do not overwrite it with processed data.
- `processed/` is created and populated by the training pipeline. Generated `.pt` and `.pth` caches are intentionally ignored by Git because they can exceed GitHub's normal single-file limit.

See `../DATA_LICENSE.md` for provenance, license and checksum information.

File: data/raw/Active_Database.csv (part 445 of 471)
id,doi,doi_norm,donor,acceptor,donor_canonical,acceptor_canonical,donor_smiles,acceptor_smiles,voc,jsc,ff,pce,pce_recomputed,pce_relative_error_percent,pce_avg,pce_best,d_a_ratio,additive,additive_canonical,additive_ratio,device_structure,device_type,etl,etl_canonical,htl,htl_canonical,active_layer_thickness,solvent,solvent_canonical,annealing_temp,homo_d,lumo_d,eg_d,homo_a,lumo_a,eg_a
110716,10.1039/c3cc41084f,10.1039/c3cc41084f,PTB7,MDBb,PTB7,MDBb,CCCCC(CC)COC(=O)c1sc2c(-c3cc4c(OCC(CC)CCCC)c5sccc5c(OCC(CC)CCCC)c4s3)scc2c1F,,0.75,13.03,58.0,5.69,5.668049999999999,0.3857644991212872,,,1:1,,,,glass/ITO/PEDOT:PSS/active layer/TiOx/Al,BHJ,TiOx,,PEDOT:PSS,,90.0,o-dichlorobenzene,,,-5.19,-3.43,,,,
110717,10.1039/c3cc41084f,10.1039/c3cc41084f,PTB7,PCBMb,PTB7,PCBMb,CCCCC(CC)COC(=O)c1sc2c(-c3cc4c(OCC(CC)CCCC)c5sccc5c(OCC(CC)CCCC)c4s3)scc2c1F,,0.76,13.28,62.0,6.24,6.257536,0.2810256410256374,,,1:1,,,,glass/ITO/PEDOT:PSS/active layer/TiOx/Al,BHJ,TiOx,,PEDOT:PSS,,90.0,o-dichlorobenzene,,,-5.19,-3.43,,,,
110718,10.1039/c3cc42293c,10.1039/c3cc42293c,P3HT,F8IDT,P3HT,F8IDT,CCCCCCc1ccsc1,,0.72,4.82,48.0,1.67,1.6657920000000002,0.2519760479041777,1.52,1.67,,,,,ITO/PEDOT:PSS/P3HT:acceptor/Ca/Al,bulk heterojunction,Ca,,PEDOT:PSS,,,o-DCB,o-DCB,120.0,-5.01,-3.12,,,,
110719,10.1039/c3cc42293c,10.1039/c3cc42293c,P3HT,F8IDT,P3HT,F8IDT,CCCCCCc1ccsc1,,0.68,3.55,35.0,0.85,0.8449000000000001,0.5999999999999862,0.73,0.85,,,,,ITO/PEDOT:PSS/P3HT:acceptor/Ca/Al,bulk heterojunction,Ca,,PEDOT:PSS,,,CB,chlorobenzene,120.0,-5.01,-3.12,,,,
110720,10.1039/c3cc42293c,10.1039/c3cc42293c,P3HT,FEHIDT,P3HT,FEHIDT,CCCCCCc1ccsc1,CCC1(CC)c2cc(-c3ccc(C=C4C(=O)c5ccccc5C4=O)s3)ccc2-c2ccc(-c3ccc(C=C4C(=O)c5ccccc5C4=O)s3)cc21,0.95,3.82,67.0,2.43,2.43143,0.0588477366254978,2.12,2.43,,,,,ITO/PEDOT:PSS/P3HT:acceptor/Ca/Al,bulk heterojunction,Ca,,PEDOT:PSS,,,o-DCB,o-DCB,120.0,-5.01,-3.12,,-5.95,-3.95,
110721,10.1039/c3cc42293c,10.1039/c3cc42293c,P3HT,FEHIDT,P3HT,FEHIDT,CCCCCCc1ccsc1,CCC1(CC)c2cc(-c3ccc(C=C4C(=O)c5ccccc5C4=O)s3)ccc2-c2ccc(-c3ccc(C=C4C(=O)c5ccccc5C4=O)s3)cc21,0.96,3.72,50.0,1.77,1.7856,0.8813559322033931,1.57,1.77,,,,,ITO/PEDOT:PSS/P3HT:acceptor/Ca/Al,bulk heterojunction,Ca,,PEDOT:PSS,,,CB,chlorobenzene,120.0,-5.01,-3.12,,-5.95,-3.95,
110722,10.1039/c3cc42293c,10.1039/c3cc42293c,P3HT,PCBM,P3HT,PCBM,CCCCCCc1ccsc1,CCCCC(=O)OCC1(C2=CC=CC=C2)C3=CC=CC4=CC=CC5=CC=CC6=CC=CC7=CC=CC1=C7C6=C5C4=C3,0.59,9.02,59.0,3.16,3.139862,0.6372784810126649,2.95,3.16,,,,,ITO/PEDOT:PSS/P3HT:acceptor/Ca/Al,,Ca,,PEDOT:PSS,,,CB,chlorobenzene,120.0,-5.01,-3.12,,-6.1,-3.7,
110723,10.1039/c3cc47868h,10.1039/c3cc47868h,PDPP2TBP,[70]PCBM,PDPP2TBP,PC70BM,CCCCCCCCCCC(CCCCCCCC)CN1C(=O)C2=C(c3ccc(-c4ccc(-c5ccccc5)cc4)s3)N(CC(CCCCCCCC)CCCCCCCCCC)C(=O)C2=C1c1cccs1,CCCCC(=O)OCC1(C2=CC=CC=C2)C3=CC=CC4=CC=CC5=CC=CC6=CC=C7C=CC=CC8=CC=CC1=C8C7=C6C5=C4C3,0.8,11.5,63.0,5.7,5.796,1.6842105263157907,,,,1-CN 3%,CN,3%,,,,,,,90.0,chloroform,chloroform,,-5.39,-3.59,,-6.1,-3.9,
110724,10.1039/c3cc47868h,10.1039/c3cc47868h,F1-PDPP2TBP,[70]PCBM,F1-PDPP2TBP,PC70BM,CCCCCCCCCCC(CCCCCCCC)CN1C(=O)C2=C(c3ccc(-c4ccc(-c5cccc(F)c5)cc4F)s3)N(CC(CCCCCCCC)CCCCCCCCCC)C(=O)C2=C1c1cccs1,CCCCC(=O)OCC1(C2=CC=CC=C2)C3=CC=CC4=CC=CC5=CC=CC6=CC=C7C=CC=CC8=CC=CC1=C8C7=C6C5=C4C3,0.89,6.7,62.0,3.7,3.69706,0.0794594594594639,,,1:2,o-DCB 10%,o-DCB,10%,ITO/PEDOT:PSS/active layer/LiF/Al,,LiF,,PEDOT:PSS,,105.0,chloroform,chloroform,,-5.44,-3.85,,-6.1,-3.9,
110725,10.1039/c3cc47868h,10.1039/c3cc47868h,F2-PDPP2TBP,[70]PCBM,F2-PDPP2TBP,PC70BM,CCCCCCCCCCC(CCCCCCCC)CN1C(=O)C2=C(c3ccc(-c4ccc(-c5ccccc5F)c(F)c4)s3)N(CC(CCCCCCCC)CCCCCCCCCC)C(=O)C2=C1c1cccs1,CCCCC(=O)OCC1(C2=CC=CC=C2)C3=CC=CC4=CC=CC5=CC=CC6=CC=C7C=CC=CC8=CC=CC1=C8C7=C6C5=C4C3,0.93,7.7,56.0,4.1,4.01016,2.1912195121951146,,,1:2,1-CN 3%,CN,3%,ITO/PEDOT:PSS/active layer/LiF/Al,,LiF,,PEDOT:PSS,,100.0,chloroform,chloroform,,-5.48,-3.78,,-6.1,-3.9,
110726,10.1039/c3cp51475g,10.1039/c3cp51475g,P3HT,Bis-PDI-T,P3HT,Bis-PDI-T,CCCCCCc1ccsc1,,0.4,0.06,28.9,0.007,0.006936,0.9142857142857116,,0.007,1:1,,,,ITO/PEDOT:PSS/P3HT:PDI dimer/Ca/Al,bulk heterojunction organic solar cell,Ca,,PEDOT:PSS,,,o-DCB,,,-5.01,-3.12,,,,
110727,10.1039/c3cp51475g,10.1039/c3cp51475g,P3HT,Bis-PDI-T-EG,P3HT,Bis-PDI-T-EG,CCCCCCc1ccsc1,,0.58,1.63,41.6,0.39,0.3932864,0.8426666666666582,0.37,0.39,1:1,Cl-Naph,,,ITO/PEDOT:PSS/P3HT:PDI dimer/Ca/Al,bulk heterojunction organic solar cell,Ca,,PEDOT:PSS,,,o-DCB,,,-5.01,-3.12,,,,
110728,10.1039/c3cp51475g,10.1039/c3cp51475g,P3HT,Bis-PDI-T-di-EG,P3HT,Bis-PDI-T-di-EG,CCCCCCc1ccsc1,CCN1C(=O)c2ccc3c4c(-c5ccc(-c6cc7c8c(cc(OCOC)c9c%10c(OCOC)cc%11c%12c(ccc(c6c89)c%12%10)C(=O)N(CC)C%11=O)C(=O)N(CC)C7=O)s5)cc5c6c(cc(OCOC)c(c7c(OCOC)cc(c2c37)C1=O)c64)C(=O)N(CC)C5=O,0.65,3.22,42.4,0.88,0.8874320000000001,0.8445454545454666,0.87,0.88,1:1,,,,ITO/PEDOT:PSS/P3HT:PDI dimer/Ca/Al,bulk heterojunction organic solar cell,Ca,,PEDOT:PSS,,,o-DCB,,,-5.01,-3.12,,-5.57,-3.84,
110729,10.1039/c3cp51475g,10.1039/c3cp51475g,P3HT,Bis-PDI-T,P3HT,Bis-PDI-T,CCCCCCc1ccsc1,,0.44,0.73,33.5,0.11,0.1076019999999999,2.18000000000001,0.09,0.11,1:1,,,,ITO/PEDOT:PSS/P3HT:PDI dimer/Ca/Al,bulk heterojunction organic solar cell,Ca,,PEDOT:PSS,,,o-DCB,,,-5.01,-3.12,,,,
110730,10.1039/c3cp51475g,10.1039/c3cp51475g,P3HT,Bis-PDI-T,P3HT,Bis-PDI-T,CCCCCCc1ccsc1,,0.43,1.6,42.6,0.29,0.293088,1.064827586206928,0.24,0.29,1:1,,,,ITO/PEDOT:PSS/P3HT:PDI dimer/Ca/Al,bulk heterojunction organic solar cell,Ca,,PEDOT:PSS,,,o-DCB,,,-5.01,-3.12,,,,
110731,10.1039/c3cp51475g,10.1039/c3cp51475g,P3HT,Bis-PDI-T,P3HT,Bis-PDI-T,CCCCCCc1ccsc1,,0.43,2.01,47.2,0.41,0.4079495999999999,0.5000975609756116,0.35,0.41,1:1,Cl-Naph,,3 wt%,ITO/PEDOT:PSS/P3HT:PDI dimer/Ca/Al,bulk heterojunction organic solar cell,Ca,,PEDOT:PSS,,,o-DCB,,,-5.01,-3.12,,,,
110732,10.1039/c3cp51475g,10.1039/c3cp51475g,P3HT,Bis-PDI-T,P3HT,Bis-PDI-T,CCCCCCc1ccsc1,,0.4,1.51,44.1,0.26,0.266364,2.4476923076923214,0.22,0.26,1:1,,,,ITO/PEDOT:PSS/P3HT:PDI dimer/Ca/Al,bulk heterojunction organic solar cell,Ca,,PEDOT:PSS,,,o-DCB,,,-5.01,-3.12,,,,
110733,10.1039/c3cp51475g,10.1039/c3cp51475g,P3HT,Bis-PDI-T-EG,P3HT,Bis-PDI-T-EG,CCCCCCc1ccsc1,,0.59,2.11,42.1,0.52,0.5241028999999999,0.7890192307692133,0.48,0.52,1:1,,,,ITO/PEDOT:PSS/P3HT:PDI dimer/Ca/Al,bulk heterojunction organic solar cell,Ca,,PEDOT:PSS,,,o-DCB,,,-5.01,-3.12,,,,
110734,10.1039/c3cp51475g,10.1039/c3cp51475g,P3HT,Bis-PDI-T-EG,P3HT,Bis-PDI-T-EG,CCCCCCc1ccsc1,,0.6,2.6,43.3,0.67,0.67548,0.8179104477611835,0.65,0.67,1:1,Cl-Naph,,,ITO/PEDOT:PSS/P3HT:PDI dimer/Ca/Al,bulk heterojunction organic solar cell,Ca,,PEDOT:PSS,,,o-DCB,,,-5.01,-3.12,,,,
110735,10.1039/c3cp51475g,10.1039/c3cp51475g,P3HT,Bis-PDI-T-EG,P3HT,Bis-PDI-T-EG,CCCCCCc1ccsc1,,0.59,2.89,44.8,0.76,0.7638848,0.5111578947368449,0.7,0.76,1:1,Cl-Naph,,,ITO/PEDOT:PSS/P3HT:PDI dimer/Ca/Al,bulk heterojunction organic solar cell,Ca,,PEDOT:PSS,,,o-DCB,,,-5.01,-3.12,,,,
110736,10.1039/c3cp51475g,10.1039/c3cp51475g,P3HT,Bis-PDI-T-EG,P3HT,Bis-PDI-T-EG,CCCCCCc1ccsc1,,0.58,2.64,42.2,0.65,0.6461664,0.5897846153846142,0.6,0.65,1:1,,,,ITO/PEDOT:PSS/P3HT:PDI dimer/Ca/Al,bulk heterojunction organic solar cell,Ca,,PEDOT:PSS,,,o-DCB,,,-5.01,-3.12,,,,
110737,10.1039/c3cp51475g,10.1039/c3cp51475g,P3HT,Bis-PDI-T-di-EG,P3HT,Bis-PDI-T-di-EG,CCCCCCc1ccsc1,CCN1C(=O)c2ccc3c4c(-c5ccc(-c6cc7c8c(cc(OCOC)c9c%10c(OCOC)cc%11c%12c(ccc(c6c89)c%12%10)C(=O)N(CC)C%11=O)C(=O)N(CC)C7=O)s5)cc5c6c(cc(OCOC)c(c7c(OCOC)cc(c2c37)C1=O)c64)C(=O)N(CC)C5=O,0.67,3.0,55.7,0.99,1.1195700000000002,13.087878787878807,0.93,0.99,1:1,Cl-Naph,,,ITO/PEDOT:PSS/P3HT:PDI dimer/Ca/Al,bulk heterojunction organic solar cell,Ca,,PEDOT:PSS,,,o-DCB,,,-5.01,-3.12,,-5.57,-3.84,
110738,10.1039/c3cp51475g,10.1039/c3cp51475g,P3HT,Bis-PDI-T-di-EG,P3HT,Bis-PDI-T-di-EG,CCCCCCc1ccsc1,CCN1C(=O)c2ccc3c4c(-c5ccc(-c6cc7c8c(cc(OCOC)c9c%10c(OCOC)cc%11c%12c(ccc(c6c89)c%12%10)C(=O)N(CC)C%11=O)C(=O)N(CC)C7=O)s5)cc5c6c(cc(OCOC)c(c7c(OCOC)cc(c2c37)C1=O)c64)C(=O)N(CC)C5=O,0.67,3.8,57.5,1.46,1.46395,0.2705479452054725,1.45,1.46,1:1,Cl-Naph,,,ITO/PEDOT:PSS/P3HT:PDI dimer/Ca/Al,bulk heterojunction organic solar cell,Ca,,PEDOT:PSS,,,o-DCB,,,-5.01,-3.12,,-5.57,-3.84,
110739,10.1039/c3cp51475g,10.1039/c3cp51475g,P3HT,Bis-PDI-T-di-EG,P3HT,Bis-PDI-T-di-EG,CCCCCCc1ccsc1,CCN1C(=O)c2ccc3c4c(-c5ccc(-c6cc7c8c(cc(OCOC)c9c%10c(OCOC)cc%11c%12c(ccc(c6c89)c%12%10)C(=O)N(CC)C%11=O)C(=O)N(CC)C7=O)s5)cc5c6c(cc(OCOC)c(c7c(OCOC)cc(c2c37)C1=O)c64)C(=O)N(CC)C5=O,0.67,3.83,60.0,1.54,1.53966,0.0220779220779225,1.52,1.54,1:1,Cl-Naph,,,ITO/PEDOT:PSS/P3HT:PDI dimer/Ca/Al,bulk heterojunction organic solar cell,Ca,,PEDOT:PSS,,,o-DCB,,,-5.01,-3.12,,-5.57,-3.84,
110740,10.1039/c3cp51475g,10.1039/c3cp51475g,P3HT,Bis-PDI-T-di-EG,P3HT,Bis-PDI-T-di-EG,CCCCCCc1ccsc1,CCN1C(=O)c2ccc3c4c(-c5ccc(-c6cc7c8c(cc(OCOC)c9c%10c(OCOC)cc%11c%12c(ccc(c6c89)c%12%10)C(=O)N(CC)C%11=O)C(=O)N(CC)C7=O)s5)cc5c6c(cc(OCOC)c(c7c(OCOC)cc(c2c37)C1=O)c64)C(=O)N(CC)C5=O,0.67,3.97,55.7,1.48,1.4815643000000005,0.1056959459459659,1.46,1.48,1:1,Cl-Naph,,,ITO/PEDOT:PSS/P3HT:PDI dimer/Ca/Al,bulk heterojunction organic solar cell,Ca,,PEDOT:PSS,,,o-DCB,,,-5.01,-3.12,,-5.57,-3.84,
110741,10.1039/c3cp54022g,10.1039/c3cp54022g,P1,PC71BM,P1,PC71BM,CCCCCCCCc1cc(-c2c(-c3cccs3)sc3c(-c4cc(CCCCCCCC)c(CCCCCCCC)s4)c(-c4ccc(-c5cccc6nsnc56)s4)sc23)sc1CCCCCCCC,COC(=O)CCCC1(c2ccccc2)C23c4c5ccc6c7cc8c9c%10c(cc%11cc%12c%13c%14c(cc%15c%16ccc-5c2c%16c2c5c%16c%17c(c(c46)c7c9c%17c4c%10c%11c%13c4c%16c%14c%152)C513)C%12)C8,0.96,6.47,53.8,3.34,3.3416256,0.0486706586826382,,,1:1.6,,,,ITO/PEDOT:PSS/polymer:PC71BM/Ca/Al,conventional,Ca,,PEDOT:PSS,,95.0,,,,-5.34,-3.53,,-5.9,-3.9,
110742,10.1039/c3cp54022g,10.1039/c3cp54022g,P1,PC71BM,P1,PC71BM,CCCCCCCCc1cc(-c2c(-c3cccs3)sc3c(-c4cc(CCCCCCCC)c(CCCCCCCC)s4)c(-c4ccc(-c5cccc6nsnc56)s4)sc23)sc1CCCCCCCC,COC(=O)CCCC1(c2ccccc2)C23c4c5ccc6c7cc8c9c%10c(cc%11cc%12c%13c%14c(cc%15c%16ccc-5c2c%16c2c5c%16c%17c(c(c46)c7c9c%17c4c%10c%11c%13c4c%16c%14c%152)C513)C%12)C8,0.9,9.26,63.6,5.3,5.3004240000000005,0.0080000000000121,,,1:1.6,DIO,,5 vol%,ITO/PEDOT:PSS/polymer:PC71BM/Ca/Al,conventional,Ca,,PEDOT:PSS,,95.0,,,,-5.34,-3.53,,-5.9,-3.9,
110743,10.1039/c3cp54022g,10.1039/c3cp54022g,P2,PC71BM,P2,PC71BM,,COC(=O)CCCC1(c2ccccc2)C23c4c5ccc6c7cc8c9c%10c(cc%11cc%12c%13c%14c(cc%15c%16ccc-5c2c%16c2c5c%16c%17c(c(c46)c7c9c%17c4c%10c%11c%13c4c%16c%14c%152)C513)C%12)C8,0.95,4.16,58.2,2.3,2.3000640000000003,0.0027826086956742,,,1:1,,,,ITO/PEDOT:PSS/polymer:PC71BM/Ca/Al,conventional,Ca,,PEDOT:PSS,,95.0,,,,-5.34,-3.58,,-5.9,-3.9,
110744,10.1039/c3cp54022g,10.1039/c3cp54022g,P2,PC71BM,P2,PC71BM,,COC(=O)CCCC1(c2ccccc2)C23c4c5ccc6c7cc8c9c%10c(cc%11cc%12c%13c%14c(cc%15c%16ccc-5c2c%16c2c5c%16c%17c(c(c46)c7c9c%17c4c%10c%11c%13c4c%16c%14c%152)C513)C%12)C8,0.91,9.6,55.8,4.87,4.874688,0.0962628336755606,,,1:1,DIO,,0.5 vol%,ITO/PEDOT:PSS/polymer:PC71BM/Ca/Al,conventional,Ca,,PEDOT:PSS,,95.0,,,,-5.34,-3.58,,-5.9,-3.9,
110745,10.1039/c3cp54022g,10.1039/c3cp54022g,P3,PC71BM,P3,PC71BM,CCCCCCc1csc(-c2ccc(-c3cc(CCCCCC)c(/C=C/c4csc(-c5cc6c(OCC(CC)CCCC)c7sc(-c8ccc(C9=C%10C(=O)N(CC(CC)CCCC)C(c%11ccc(-c%12cc%13c(OCC(CC)CCCC)c%14sccc%14c(OCC(CC)CCCC)c%13s%12)s%11)=C%10C(=O)N9CC(CC)CCCC)s8)cc7c(OCC(CC)CCCC)c6s5)c4)s3)c3nsnc23)c1,COC(=O)CCCC1(c2ccccc2)C23c4c5ccc6c7cc8c9c%10c(cc%11cc%12c%13c%14c(cc%15c%16ccc-5c2c%16c2c5c%16c%17c(c(c46)c7c9c%17c4c%10c%11c%13c4c%16c%14c%152)C513)C%12)C8,0.9,1.75,63.2,1.0,0.9954,0.4599999999999937,,,1:1.2,,,,ITO/PEDOT:PSS/polymer:PC71BM/Ca/Al,conventional,Ca,,PEDOT:PSS,,95.0,,,,-5.31,-3.6,,-5.9,-3.9,
110746,10.1039/c3cp54022g,10.1039/c3cp54022g,P3,PC71BM,P3,PC71BM,CCCCCCc1csc(-c2ccc(-c3cc(CCCCCC)c(/C=C/c4csc(-c5cc6c(OCC(CC)CCCC)c7sc(-c8ccc(C9=C%10C(=O)N(CC(CC)CCCC)C(c%11ccc(-c%12cc%13c(OCC(CC)CCCC)c%14sccc%14c(OCC(CC)CCCC)c%13s%12)s%11)=C%10C(=O)N9CC(CC)CCCC)s8)cc7c(OCC(CC)CCCC)c6s5)c4)s3)c3nsnc23)c1,COC(=O)CCCC1(c2ccccc2)C23c4c5ccc6c7cc8c9c%10c(cc%11cc%12c%13c%14c(cc%15c%16ccc-5c2c%16c2c5c%16c%17c(c(c46)c7c9c%17c4c%10c%11c%13c4c%16c%14c%152)C513)C%12)C8,0.87,7.62,54.9,3.64,3.6395406,0.012620879120879,,,1:1.2,DIO,,3 vol%,ITO/PEDOT:PSS/polymer:PC71BM/Ca/Al,conventional,Ca,,PEDOT:PSS,,95.0,,,,-5.31,-3.6,,-5.9,-3.9,
110747,10.1039/c3cp54022g,10.1039/c3cp54022g,P4,PC71BM,P4,PC71BM,,COC(=O)CCCC1(c2ccccc2)C23c4c5ccc6c7cc8c9c%10c(cc%11cc%12c%13c%14c(cc%15c%16ccc-5c2c%16c2c5c%16c%17c(c(c46)c7c9c%17c4c%10c%11c%13c4c%16c%14c%152)C513)C%12)C8,0.87,3.19,53.9,1.5,1.4958867,0.2742199999999991,,,1:1,,,,ITO/PEDOT:PSS/polymer:PC71BM/Ca/Al,conventional,Ca,,PEDOT:PSS,,95.0,,,,-5.35,-3.6,,-5.9,-3.9,
110748,10.1039/c3cp54022g,10.1039/c3cp54022g,P4,PC71BM,P4,PC71BM,,COC(=O)CCCC1(c2ccccc2)C23c4c5ccc6c7cc8c9c%10c(cc%11cc%12c%13c%14c(cc%15c%16ccc-5c2c%16c2c5c%16c%17c(c(c46)c7c9c%17c4c%10c%11c%13c4c%16c%14c%152)C513)C%12)C8,0.8,10.31,42.2,3.48,3.4806560000000006,0.0188505747126625,,,1:1,DIO,,1 vol%,ITO/PEDOT:PSS/polymer:PC71BM/Ca/Al,conventional,Ca,,PEDOT:PSS,,95.0,,,,-5.35,-3.6,,-5.9,-3.9,
110749,10.1039/c3ee00110e,10.1039/c3ee00110e,TQ1,PC71BM,TQ1,PC71BM,CCCCCCCCOc1cccc(-c2nc3cccc(-c4cccs4)c3nc2-c2cccc(OCCCCCCCC)c2)c1,COC(=O)CCCC1(c2ccccc2)C23c4c5ccc6c7cc8c9c%10c(cc%11cc%12c%13c%14c(cc%15c%16ccc-5c2c%16c2c5c%16c%17c(c(c46)c7c9c%17c4c%10c%11c%13c4c%16c%14c%152)C513)C%12)C8,0.9,8.03,54.0,3.94,3.90258,0.9497461928934012,,,1:3 (w/w),,,,,BHJ,,,PEDOT:PSS,,,o-dichlorobenzene,,,-5.68,-3.5,,-5.9,-3.9,
110750,10.1039/c3ee00110e,10.1039/c3ee00110e,TQ1,PC71BM,TQ1,PC71BM,CCCCCCCCOc1cccc(-c2nc3cccc(-c4cccs4)c3nc2-c2cccc(OCCCCCCCC)c2)c1,COC(=O)CCCC1(c2ccccc2)C23c4c5ccc6c7cc8c9c%10c(cc%11cc%12c%13c%14c(cc%15c%16ccc-5c2c%16c2c5c%16c%17c(c(c46)c7c9c%17c4c%10c%11c%13c4c%16c%14c%152)C513)C%12)C8,0.79,4.84,51.0,1.93,1.950036,1.0381347150259153,,,1:3 (w/w),2% ODT,ODT,2%,conventional,BHJ,,,PEDOT:PSS,,,o-dichlorobenzene,,,-5.68,-3.5,,-5.9,-3.9,
110751,10.1039/c3ee00110e,10.1039/c3ee00110e,TQ1,PC71BM,TQ1,PC71BM,CCCCCCCCOc1cccc(-c2nc3cccc(-c4cccs4)c3nc2-c2cccc(OCCCCCCCC)c2)c1,COC(=O)CCCC1(c2ccccc2)C23c4c5ccc6c7cc8c9c%10c(cc%11cc%12c%13c%14c(cc%15c%16ccc-5c2c%16c2c5c%16c%17c(c(c46)c7c9c%17c4c%10c%11c%13c4c%16c%14c%152)C513)C%12)C8,0.91,6.07,59.0,3.27,3.2589830000000006,0.3369113149846908,,,1:3 (w/w),2% DIO,DIO,2%,conventional,BHJ,,,PEDOT:PSS,,,o-dichlorobenzene,,,-5.68,-3.5,,-5.9,-3.9,
110752,10.1039/c3ee00110e,10.1039/c3ee00110e,TQ1,PC71BM,TQ1,PC71BM,CCCCCCCCOc1cccc(-c2nc3cccc(-c4cccs4)c3nc2-c2cccc(OCCCCCCCC)c2)c1,COC(=O)CCCC1(c2ccccc2)C23c4c5ccc6c7cc8c9c%10c(cc%11cc%12c%13c%14c(cc%15c%16ccc-5c2c%16c2c5c%16c%17c(c(c46)c7c9c%17c4c%10c%11c%13c4c%16c%14c%152)C513)C%12)C8,0.89,9.22,58.0,4.77,4.759364,0.2229769392033515,,,1:3 (w/w),2% DPE,DPE,2%,conventional,BHJ,,,PEDOT:PSS,,,o-dichlorobenzene,,,-5.68,-3.5,,-5.9,-3.9,
110753,10.1039/c3ee00110e,10.1039/c3ee00110e,TQ1,PC71BM,TQ1,PC71BM,CCCCCCCCOc1cccc(-c2nc3cccc(-c4cccs4)c3nc2-c2cccc(OCCCCCCCC)c2)c1,COC(=O)CCCC1(c2ccccc2)C23c4c5ccc6c7cc8c9c%10c(cc%11cc%12c%13c%14c(cc%15c%16ccc-5c2c%16c2c5c%16c%17c(c(c46)c7c9c%17c4c%10c%11c%13c4c%16c%14c%152)C513)C%12)C8,0.81,10.9,56.0,4.94,4.944240000000001,0.0858299595141749,,,1:3 (w/w),2% CN,CN,2%,conventional,BHJ,,,PEDOT:PSS,,,o-dichlorobenzene,,,-5.68,-3.5,,-5.9,-3.9,
110754,10.1039/c3ee00110e,10.1039/c3ee00110e,TQ1,PC71BM,TQ1,PC71BM,CCCCCCCCOc1cccc(-c2nc3cccc(-c4cccs4)c3nc2-c2cccc(OCCCCCCCC)c2)c1,COC(=O)CCCC1(c2ccccc2)C23c4c5ccc6c7cc8c9c%10c(cc%11cc%12c%13c%14c(cc%15c%16ccc-5c2c%16c2c5c%16c%17c(c(c46)c7c9c%17c4c%10c%11c%13c4c%16c%14c%152)C513)C%12)C8,0.83,7.42,59.0,3.61,3.633574,0.6530193905817171,,,1:2 (w/w),,,,conventional,BHJ,,,PEDOT:PSS,,,o-dichlorobenzene,,,-5.68,-3.5,,-5.9,-3.9,
110755,10.1039/c3ee00110e,10.1039/c3ee00110e,TQ1,PC71BM,TQ1,PC71BM,CCCCCCCCOc1cccc(-c2nc3cccc(-c4cccs4)c3nc2-c2cccc(OCCCCCCCC)c2)c1,COC(=O)CCCC1(c2ccccc2)C23c4c5ccc6c7cc8c9c%10c(cc%11cc%12c%13c%14c(cc%15c%16ccc-5c2c%16c2c5c%16c%17c(c(c46)c7c9c%17c4c%10c%11c%13c4c%16c%14c%152)C513)C%12)C8,0.84,11.8,64.0,6.38,6.343680000000001,0.5692789968651883,,,1:2 (w/w),2% CN,CN,2%,conventional,BHJ,,,PEDOT:PSS,,,o-dichlorobenzene,,,-5.68,-3.5,,-5.9,-3.9,
110756,10.1039/c3ee00110e,10.1039/c3ee00110e,TQ1,PC71BM,TQ1,PC71BM,CCCCCCCCOc1cccc(-c2nc3cccc(-c4cccs4)c3nc2-c2cccc(OCCCCCCCC)c2)c1,COC(=O)CCCC1(c2ccccc2)C23c4c5ccc6c7cc8c9c%10c(cc%11cc%12c%13c%14c(cc%15c%16ccc-5c2c%16c2c5c%16c%17c(c(c46)c7c9c%17c4c%10c%11c%13c4c%16c%14c%152)C513)C%12)C8,0.91,12.2,64.0,7.08,7.1052800000000005,0.3570621468926612,,,1:2 (w/w),1-chloronaphthalene (CN),CN,5%,glass/ITO/PEDOT:PSS/TQ1:PC71BM/Al,conventional,,,PEDOT:PSS,,,o-dichlorobenzene,,,-5.68,-3.5,,-5.9,-3.9,
110757,10.1039/c3ee00110e,10.1039/c3ee00110e,TQ1,PC71BM,TQ1,PC71BM,CCCCCCCCOc1cccc(-c2nc3cccc(-c4cccs4)c3nc2-c2cccc(OCCCCCCCC)c2)c1,COC(=O)CCCC1(c2ccccc2)C23c4c5ccc6c7cc8c9c%10c(cc%11cc%12c%13c%14c(cc%15c%16ccc-5c2c%16c2c5c%16c%17c(c(c46)c7c9c%17c4c%10c%11c%13c4c%16c%14c%152)C513)C%12)C8,0.88,10.8,61.0,5.78,5.79744,0.3017301038062228,,,1:2 (w/w),7% CN,CN,7%,conventional,BHJ,ZnO,,PEDOT:PSS,,,o-dichlorobenzene,,,-5.68,-3.5,,-5.9,-3.9,
110758,10.1039/c3ee41915k,10.1039/c3ee41915k,PIDTT-DFBT,PC71BM,PIDTT-DFBT,PC71BM,CCCCCCc1ccc(C2(c3ccc(CCCCCC)cc3)c3cc4c(cc3-c3sc5ccsc5c32)C(c2ccc(CCCCCC)cc2)(c2ccc(CCCCCC)cc2)c2c-4sc3cc(-c4c(F)c(F)cc5nsnc45)sc23)cc1,COC(=O)CCCC1(c2ccccc2)C23c4c5ccc6c7cc8c9c%10c(cc%11cc%12c%13c%14c(cc%15c%16ccc-5c2c%16c2c5c%16c%17c(c(c46)c7c9c%17c4c%10c%11c%13c4c%16c%14c%152)C513)C%12)C8,0.97,12.96,57.0,7.22,7.165584,0.753684210526313,,,1:3,,,,Conventional structure,conventional,bis-C60,,PEDOT:PSS,,,o-DCB,o-DCB,,-5.3,-3.5,,-5.9,-3.9,
110759,10.1039/c3ee41915k,10.1039/c3ee41915k,PIDTT-DFBT,PC71BM,PIDTT-DFBT,PC71BM,CCCCCCc1ccc(C2(c3ccc(CCCCCC)cc3)c3cc4c(cc3-c3sc5ccsc5c32)C(c2ccc(CCCCCC)cc2)(c2ccc(CCCCCC)cc2)c2c-4sc3cc(-c4c(F)c(F)cc5nsnc45)sc23)cc1,COC(=O)CCCC1(c2ccccc2)C23c4c5ccc6c7cc8c9c%10c(cc%11cc%12c%13c%14c(cc%15c%16ccc-5c2c%16c2c5c%16c%17c(c(c46)c7c9c%17c4c%10c%11c%13c4c%16c%14c%152)C513)C%12)C8,0.97,8.08,47.0,3.71,3.683672,0.709649595687329,,,1:3,,,,Conventional structure,conventional,bis-C60,,PEDOT:PSS,,,o-Xylene,o-xylene,,-5.3,-3.5,,-5.9,-3.9,
110760,10.1039/c3ee41915k,10.1039/c3ee41915k,PIDTT-DFBT,PC71BM,PIDTT-DFBT,PC71BM,CCCCCCc1ccc(C2(c3ccc(CCCCCC)cc3)c3cc4c(cc3-c3sc5ccsc5c32)C(c2ccc(CCCCCC)cc2)(c2ccc(CCCCCC)cc2)c2c-4sc3cc(-c4c(F)c(F)cc5nsnc45)sc23)cc1,COC(=O)CCCC1(c2ccccc2)C23c4c5ccc6c7cc8c9c%10c(cc%11cc%12c%13c%14c(cc%15c%16ccc-5c2c%16c2c5c%16c%17c(c(c46)c7c9c%17c4c%10c%11c%13c4c%16c%14c%152)C513)C%12)C8,0.97,11.33,53.0,5.76,5.824752999999999,1.1241840277777713,,,1:3,,,,Conventional structure,conventional,bis-C60,,PEDOT:PSS,,,"1,2,4-TMB","1,2,4-trimethylbenzene",,-5.3,-3.5,,-5.9,-3.9,
110761,10.1039/c3ee41915k,10.1039/c3ee41915k,PIDTT-DFBT,PC71BM,PIDTT-DFBT,PC71BM,CCCCCCc1ccc(C2(c3ccc(CCCCCC)cc3)c3cc4c(cc3-c3sc5ccsc5c32)C(c2ccc(CCCCCC)cc2)(c2ccc(CCCCCC)cc2)c2c-4sc3cc(-c4c(F)c(F)cc5nsnc45)sc23)cc1,COC(=O)CCCC1(c2ccccc2)C23c4c5ccc6c7cc8c9c%10c(cc%11cc%12c%13c%14c(cc%15c%16ccc-5c2c%16c2c5c%16c%17c(c(c46)c7c9c%17c4c%10c%11c%13c4c%16c%14c%152)C513)C%12)C8,0.97,12.89,57.0,7.15,7.126881,0.323342657342662,,,1:3,"1,2-DMN",,2.5 vol%,Conventional structure,conventional,bis-C60,,PEDOT:PSS,,,"o-Xylene/1,2-DMN","o-xylene:1,2-dimethylnaphthalene",,-5.3,-3.5,,-5.9,-3.9,
110762,10.1039/c3ee41915k,10.1039/c3ee41915k,PIDTT-DFBT,PC71BM,PIDTT-DFBT,PC71BM,CCCCCCc1ccc(C2(c3ccc(CCCCCC)cc3)c3cc4c(cc3-c3sc5ccsc5c32)C(c2ccc(CCCCCC)cc2)(c2ccc(CCCCCC)cc2)c2c-4sc3cc(-c4c(F)c(F)cc5nsnc45)sc23)cc1,COC(=O)CCCC1(c2ccccc2)C23c4c5ccc6c7cc8c9c%10c(cc%11cc%12c%13c%14c(cc%15c%16ccc-5c2c%16c2c5c%16c%17c(c(c46)c7c9c%17c4c%10c%11c%13c4c%16c%14c%152)C513)C%12)C8,0.97,12.97,58.0,7.26,7.296921999999999,0.5085674931129432,,,1:3,"1,2-DMN",,2.5 vol%,Conventional structure,conventional,bis-C60,,PEDOT:PSS,,,"1,2,4-TMB/1,2-DMN","1,2,4-TMB:1,2-DMN",,-5.3,-3.5,,-5.9,-3.9,
110763,10.1039/c3ee41915k,10.1039/c3ee41915k,PIDTT-DFBT,PC71BM,PIDTT-DFBT,PC71BM,CCCCCCc1ccc(C2(c3ccc(CCCCCC)cc3)c3cc4c(cc3-c3sc5ccsc5c32)C(c2ccc(CCCCCC)cc2)(c2ccc(CCCCCC)cc2)c2c-4sc3cc(-c4c(F)c(F)cc5nsnc45)sc23)cc1,COC(=O)CCCC1(c2ccccc2)C23c4c5ccc6c7cc8c9c%10c(cc%11cc%12c%13c%14c(cc%15c%16ccc-5c2c%16c2c5c%16c%17c(c(c46)c7c9c%17c4c%10c%11c%13c4c%16c%14c%152)C513)C%12)C8,0.98,11.82,58.0,6.71,6.718488,0.1264977645305488,,,1:3,,,,Inverted structure,inverted,,,,,,o-DCB,o-DCB,,-5.3,-3.5,,-5.9,-3.9,
110764,10.1039/c3ee41915k,10.1039/c3ee41915k,PIDTT-DFBT,PC71BM,PIDTT-DFBT,PC71BM,CCCCCCc1ccc(C2(c3ccc(CCCCCC)cc3)c3cc4c(cc3-c3sc5ccsc5c32)C(c2ccc(CCCCCC)cc2)(c2ccc(CCCCCC)cc2)c2c-4sc3cc(-c4c(F)c(F)cc5nsnc45)sc23)cc1,COC(=O)CCCC1(c2ccccc2)C23c4c5ccc6c7cc8c9c%10c(cc%11cc%12c%13c%14c(cc%15c%16ccc-5c2c%16c2c5c%16c%17c(c(c46)c7c9c%17c4c%10c%11c%13c4c%16c%14c%152)C513)C%12)C8,0.97,11.95,59.0,6.92,6.838984999999999,1.1707369942196637,,,1:3,"1,2-DMN",,2.5 vol%,Inverted structure,inverted,,,,,,"o-Xylene/1,2-DMN","o-xylene:1,2-dimethylnaphthalene",,-5.3,-3.5,,-5.9,-3.9,
110765,10.1039/c3ee41915k,10.1039/c3ee41915k,PIDTT-DFBT,PC71BM,PIDTT-DFBT,PC71BM,CCCCCCc1ccc(C2(c3ccc(CCCCCC)cc3)c3cc4c(cc3-c3sc5ccsc5c32)C(c2ccc(CCCCCC)cc2)(c2ccc(CCCCCC)cc2)c2c-4sc3cc(-c4c(F)c(F)cc5nsnc45)sc23)cc1,COC(=O)CCCC1(c2ccccc2)C23c4c5ccc6c7cc8c9c%10c(cc%11cc%12c%13c%14c(cc%15c%16ccc-5c2c%16c2c5c%16c%17c(c(c46)c7c9c%17c4c%10c%11c%13c4c%16c%14c%152)C513)C%12)C8,0.98,12.03,59.0,6.95,6.955746,0.0826762589927965,,,1:3,"1,2-DMN",,2.5 vol%,Inverted structure,inverted,,,,,,"1,2,4-TMB/1,2-DMN","1,2,4-TMB:1,2-DMN",,-5.3,-3.5,,-5.9,-3.9,
110766,10.1039/c3ee41915k,10.1039/c3ee41915k,PBDT-DTNT,PC71BM,PBDT-DTNT,PC71BM,CCCCCCCCCCc1cc(-c2c3cc(-c4sc(-c5cc6c(cc(-c7cc(CCCCCC)cs7)c7nsnc76)c6nsnc56)cc4CCCCCC)sc3c(-c3cc(CCCCCCCCCC)c(CCCCCCCCCC)s3)c3ccsc23)sc1CCCCCCCCCC,COC(=O)CCCC1(c2ccccc2)C23c4c5ccc6c7cc8c9c%10c(cc%11cc%12c%13c%14c(cc%15c%16ccc-5c2c%16c2c5c%16c%17c(c(c46)c7c9c%17c4c%10c%11c%13c4c%16c%14c%152)C513)C%12)C8,0.82,11.47,62.0,5.86,5.831348,0.4889419795221864,,,1:1,,,,Conventional structure,conventional,,,,,,o-DCB,o-DCB,,-5.19,-3.26,,-5.9,-3.9,
110767,10.1039/c3ee41915k,10.1039/c3ee41915k,PBDT-DTNT,PC71BM,PBDT-DTNT,PC71BM,CCCCCCCCCCc1cc(-c2c3cc(-c4sc(-c5cc6c(cc(-c7cc(CCCCCC)cs7)c7nsnc76)c6nsnc56)cc4CCCCCC)sc3c(-c3cc(CCCCCCCCCC)c(CCCCCCCCCC)s3)c3ccsc23)sc1CCCCCCCCCC,COC(=O)CCCC1(c2ccccc2)C23c4c5ccc6c7cc8c9c%10c(cc%11cc%12c%13c%14c(cc%15c%16ccc-5c2c%16c2c5c%16c%17c(c(c46)c7c9c%17c4c%10c%11c%13c4c%16c%14c%152)C513)C%12)C8,0.79,11.82,65.0,6.1,6.0695700000000015,0.4988524590163636,,,1:1,"1,2-DMN",,2.5 vol%,Conventional structure,conventional,,,,,,"o-Xylene/1,2-DMN","o-xylene:1,2-dimethylnaphthalene",,-5.19,-3.26,,-5.9,-3.9,
110768,10.1039/c3ee41915k,10.1039/c3ee41915k,PBDT-DTNT,PC71BM,PBDT-DTNT,PC71BM,CCCCCCCCCCc1cc(-c2c3cc(-c4sc(-c5cc6c(cc(-c7cc(CCCCCC)cs7)c7nsnc76)c6nsnc56)cc4CCCCCC)sc3c(-c3cc(CCCCCCCCCC)c(CCCCCCCCCC)s3)c3ccsc23)sc1CCCCCCCCCC,COC(=O)CCCC1(c2ccccc2)C23c4c5ccc6c7cc8c9c%10c(cc%11cc%12c%13c%14c(cc%15c%16ccc-5c2c%16c2c5c%16c%17c(c(c46)c7c9c%17c4c%10c%11c%13c4c%16c%14c%152)C513)C%12)C8,0.82,11.49,65.0,6.11,6.12417,0.2319148936170069,,,1:1,"1,2-DMN",,2.5 vol%,Conventional structure,conventional,,,,,,"1,2,4-TMB/1,2-DMN","1,2,4-TMB:1,2-DMN",,-5.19,-3.26,,-5.9,-3.9,
110769,10.1039/c3ee41915k,10.1039/c3ee41915k,P3HT,IC60BA,P3HT,IC60BA,CCCCCCc1ccsc1,c1ccc2c(c1)C1CC2C23c4c5c6c7c8c9c(c%10c%11c2c2c4c4c%12c5c5c6c6c8c8c%13c%14c%15c%16c%17c%18c%19c%20c%21c%22c%23c(c%14c%14c%24c%23c%23c%22c%22c%20c(c2c%22c%11c%23c%10c%24c9c%148)c4c%19c%12c%17c5c%16c%136)C%152C4CC(c5ccccc54)C%18%212)C713,0.84,9.79,56.0,4.6,4.605216,0.1133913043478236,,,1:1,,,,Inverted structure,inverted,,,,,,o-DCB,o-DCB,,-5.01,-3.12,,,,
110770,10.1039/c3ee41915k,10.1039/c3ee41915k,P3HT,IC60BA,P3HT,IC60BA,CCCCCCc1ccsc1,c1ccc2c(c1)C1CC2C23c4c5c6c7c8c9c(c%10c%11c2c2c4c4c%12c5c5c6c6c8c8c%13c%14c%15c%16c%17c%18c%19c%20c%21c%22c%23c(c%14c%14c%24c%23c%23c%22c%22c%20c(c2c%22c%11c%23c%10c%24c9c%148)c4c%19c%12c%17c5c%16c%136)C%152C4CC(c5ccccc54)C%18%212)C713,0.83,10.92,63.0,5.71,5.710068,0.0011908931698727,,,1:1,"1,2-DMN",,2.5 vol%,Inverted structure,inverted,,,,,,"o-Xylene/1,2-DMN","o-xylene:1,2-dimethylnaphthalene",,-5.01,-3.12,,,,
110771,10.1039/c3ee41915k,10.1039/c3ee41915k,P3HT,PC71BM,P3HT,PC71BM,CCCCCCc1ccsc1,COC(=O)CCCC1(c2ccccc2)C23c4c5ccc6c7cc8c9c%10c(cc%11cc%12c%13c%14c(cc%15c%16ccc-5c2c%16c2c5c%16c%17c(c(c46)c7c9c%17c4c%10c%11c%13c4c%16c%14c%152)C513)C%12)C8,0.83,10.47,63.0,5.5,5.474762999999999,0.4588545454545567,,,1:1,,,,Inverted structure,inverted,,,,,,"1,2,4-TMB/1,2-DMN","1,2,4-TMB:1,2-DMN",,-5.01,-3.12,,-5.9,-3.9,
110772,10.1039/c3ee41948g,10.1039/c3ee41948g,PThTPTI,PC71BM,PThTPTI,PC71BM,CCCCCCCCC(CCCCCC)Cn1c2c(c3cc4c(=O)n(CC(CCCCCC)CCCCCCCC)c5cc(-c6cccs6)sc5c4cc3c1=O)CC=C2,COC(=O)CCCC1(c2ccccc2)C23c4c5ccc6c7cc8c9c%10c(cc%11cc%12c%13c%14c(cc%15c%16ccc-5c2c%16c2c5c%16c%17c(c(c46)c7c9c%17c4c%10c%11c%13c4c%16c%14c%152)C513)C%12)C8,0.93,2.11,55.4,1.09,1.0871141999999998,0.2647522935780065,,,1:1,,,,,Conventional,,,,,,,,,-5.42,-2.77,,-5.9,-3.9,
110773,10.1039/c3ee41948g,10.1039/c3ee41948g,PThTPTI,PC71BM,PThTPTI,PC71BM,CCCCCCCCC(CCCCCC)Cn1c2c(c3cc4c(=O)n(CC(CCCCCC)CCCCCCCC)c5cc(-c6cccs6)sc5c4cc3c1=O)CC=C2,COC(=O)CCCC1(c2ccccc2)C23c4c5ccc6c7cc8c9c%10c(cc%11cc%12c%13c%14c(cc%15c%16ccc-5c2c%16c2c5c%16c%17c(c(c46)c7c9c%17c4c%10c%11c%13c4c%16c%14c%152)C513)C%12)C8,0.92,12.47,62.8,7.21,7.2046672,0.0739639389736434,,,1:1,3%,,3% v/v,Conventional,Conventional,,,,,,,,,-5.42,-2.77,,-5.9,-3.9,
110774,10.1039/c3ee41948g,10.1039/c3ee41948g,PThTPTI,PC71BM,PThTPTI,PC71BM,CCCCCCCCC(CCCCCC)Cn1c2c(c3cc4c(=O)n(CC(CCCCCC)CCCCCCCC)c5cc(-c6cccs6)sc5c4cc3c1=O)CC=C2,COC(=O)CCCC1(c2ccccc2)C23c4c5ccc6c7cc8c9c%10c(cc%11cc%12c%13c%14c(cc%15c%16ccc-5c2c%16c2c5c%16c%17c(c(c46)c7c9c%17c4c%10c%11c%13c4c%16c%14c%152)C513)C%12)C8,0.87,13.69,65.6,7.8,7.813156799999999,0.1686769230769113,,,1:1,3%,,3% v/v,Inverted,Inverted,,,,,,,,,-5.42,-2.77,,-5.9,-3.9,
110775,10.1039/c3ee42297f,10.1039/c3ee42297f,PiI2T,PC61BM,PiI2T,PC61BM,CCCCCCCCCCC(CCCCCCCC)CN1C(=O)/C(=C2/C(=O)N(CC(CCCCCCCC)CCCCCCCCCC)c3cc(-c4ccc(-c5cccs5)s4)ccc32)c2ccccc21,COC(=O)CCCC1(c2ccccc2)C23c4c5c6c7c8c9c(c%10c%11c2c2c%12c4c4c%13c5c5c7c7c8c8c%14c9c%10c9c%10c%11c2c2c%11c%12c4c4c%12c%13c5c5c7c7c8c8c%14c9c9c%10c2c2c%11c4c4c%12c5c7c5c8c9c2c45)C613,0.88,9.1,57.0,4.56,4.564559999999999,0.0999999999999928,4.22,4.56,1:1.5,,,,,,,,,,,CF:DCB,chloroform:o-DCB,,-5.42,-3.7,,-6.1,-3.7,
110776,10.1039/c3ee42297f,10.1039/c3ee42297f,PiI2T,PC61BM,PiI2T,PC61BM,CCCCCCCCCCC(CCCCCCCC)CN1C(=O)/C(=C2/C(=O)N(CC(CCCCCCCC)CCCCCCCCCC)c3cc(-c4ccc(-c5cccs5)s4)ccc32)c2ccccc21,COC(=O)CCCC1(c2ccccc2)C23c4c5c6c7c8c9c(c%10c%11c2c2c%12c4c4c%13c5c5c7c7c8c8c%14c9c%10c9c%10c%11c2c2c%11c%12c4c4c%12c%13c5c5c7c7c8c8c%14c9c9c%10c2c2c%11c4c4c%12c5c7c5c8c9c2c45)C613,0.86,10.3,55.0,4.87,4.8719,0.0390143737166327,4.59,4.87,1:1.5,DIO,,4%,,,,,,,,CF:DIO,"chloroform:1,8-diiodooctane",,-5.42,-3.7,,-6.1,-3.7,
110777,10.1039/c3ee42297f,10.1039/c3ee42297f,PiI2T,PC71BM,PiI2T,PC71BM,CCCCCCCCCCC(CCCCCCCC)CN1C(=O)/C(=C2/C(=O)N(CC(CCCCCCCC)CCCCCCCCCC)c3cc(-c4ccc(-c5cccs5)s4)ccc32)c2ccccc21,COC(=O)CCCC1(c2ccccc2)C23c4c5ccc6c7cc8c9c%10c(cc%11cc%12c%13c%14c(cc%15c%16ccc-5c2c%16c2c5c%16c%17c(c(c46)c7c9c%17c4c%10c%11c%13c4c%16c%14c%152)C513)C%12)C8,0.91,10.7,57.0,5.55,5.55009,0.0016216216216242,5.37,5.55,1:1,DIO,,4%,,,,,,,,CF:DIO,"chloroform:1,8-diiodooctane",,-5.42,-3.7,,-5.9,-3.9,
110778,10.1039/c3ee42297f,10.1039/c3ee42297f,PiITVT,PC61BM,PiITVT,PC61BM,CCCCCCCCCCCCC(CCCCCCCCCC)CN1C(=O)/C(=C2/C(=O)N(CC(CCCCCCCCCC)CCCCCCCCCCCC)c3cc(-c4ccc(/C=C/c5cccs5)s4)ccc32)c2ccccc21,COC(=O)CCCC1(c2ccccc2)C23c4c5c6c7c8c9c(c%10c%11c2c2c%12c4c4c%13c5c5c7c7c8c8c%14c9c%10c9c%10c%11c2c2c%11c%12c4c4c%12c%13c5c5c7c7c8c8c%14c9c9c%10c2c2c%11c4c4c%12c5c7c5c8c9c2c45)C613,0.91,13.2,59.0,7.09,7.087080000000001,0.0411847672778378,6.91,7.09,1:1.5,,,,,,,,,,,CF:DCB,chloroform:o-DCB,,-5.64,-3.61,,-6.1,-3.7,
110779,10.1039/c3ee42297f,10.1039/c3ee42297f,PiITVT,PC61BM,PiITVT,PC61BM,CCCCCCCCCCCCC(CCCCCCCCCC)CN1C(=O)/C(=C2/C(=O)N(CC(CCCCCCCCCC)CCCCCCCCCCCC)c3cc(-c4ccc(/C=C/c5cccs5)s4)ccc32)c2ccccc21,COC(=O)CCCC1(c2ccccc2)C23c4c5c6c7c8c9c(c%10c%11c2c2c%12c4c4c%13c5c5c7c7c8c8c%14c9c%10c9c%10c%11c2c2c%11c%12c4c4c%12c%13c5c5c7c7c8c8c%14c9c9c%10c2c2c%11c4c4c%12c5c7c5c8c9c2c45)C613,0.94,10.3,61.0,5.91,5.90602,0.0673434856176026,5.68,5.91,1:1.5,DIO,,4% DIO,,,,,,,,CF:DIO,"chloroform:1,8-diiodooctane",,-5.64,-3.61,,-6.1,-3.7,
110780,10.1039/c3ee42297f,10.1039/c3ee42297f,PiITVT,PC71BM,PiITVT,PC71BM,CCCCCCCCCCCCC(CCCCCCCCCC)CN1C(=O)/C(=C2/C(=O)N(CC(CCCCCCCCCC)CCCCCCCCCCCC)c3cc(-c4ccc(/C=C/c5cccs5)s4)ccc32)c2ccccc21,COC(=O)CCCC1(c2ccccc2)C23c4c5ccc6c7cc8c9c%10c(cc%11cc%12c%13c%14c(cc%15c%16ccc-5c2c%16c2c5c%16c%17c(c(c46)c7c9c%17c4c%10c%11c%13c4c%16c%14c%152)C513)C%12)C8,0.89,10.9,56.0,5.43,5.4325600000000005,0.0471454880294803,5.13,5.43,1:1,DIO,,4% DIO,,,,,,,,CF:DIO,"chloroform:1,8-diiodooctane",,-5.64,-3.61,,-5.9,-3.9,
110781,10.1039/c3py00074e,10.1039/c3py00074e,PBDFTT-C,PC71BM,PBDFTT-C,PC71BM,CCCCCCCCOc1c2cc(-c3scc4sc(C(=O)C(CC)CCCC)cc34)oc2c(OCCCCCCCC)c2ccoc12,COC(=O)CCCC1(c2ccccc2)C23c4c5ccc6c7cc8c9c%10c(cc%11cc%12c%13c%14c(cc%15c%16ccc-5c2c%16c2c5c%16c%17c(c(c46)c7c9c%17c4c%10c%11c%13c4c%16c%14c%152)C513)C%12)C8,0.56,6.41,53.42,1.92,1.91756432,0.1268583333333244,,,1:1.5,,,,,,,,,,100.0,o-dichlorobenzene,,,-5.03,-3.63,,-5.9,-3.9,
110782,10.1039/c3py00074e,10.1039/c3py00074e,PBDFTT-C,PC71BM,PBDFTT-C,PC71BM,CCCCCCCCOc1c2cc(-c3scc4sc(C(=O)C(CC)CCCC)cc34)oc2c(OCCCCCCCC)c2ccoc12,COC(=O)CCCC1(c2ccccc2)C23c4c5ccc6c7cc8c9c%10c(cc%11cc%12c%13c%14c(cc%15c%16ccc-5c2c%16c2c5c%16c%17c(c(c46)c7c9c%17c4c%10c%11c%13c4c%16c%14c%152)C513)C%12)C8,0.54,13.13,60.03,4.26,4.256247060000001,0.0880971830985715,,,1:1.5,DIO,DIO,3% v/v,ITO/PEDOT:PSS/polymer:PC71BM/Ca/Al,,,,PEDOT:PSS,,100.0,o-dichlorobenzene,,,-5.03,-3.63,,-5.9,-3.9,
110783,10.1039/c3py00074e,10.1039/c3py00074e,PBDFTT-EF,PC71BM,PBDFTT-EF,PC71BM,CCCCCCCCOc1c2cc(-c3scc4sc(C(=O)OCC(CC)CCCC)c(F)c34)oc2c(OCCCCCCCC)c2ccoc12,COC(=O)CCCC1(c2ccccc2)C23c4c5ccc6c7cc8c9c%10c(cc%11cc%12c%13c%14c(cc%15c%16ccc-5c2c%16c2c5c%16c%17c(c(c46)c7c9c%17c4c%10c%11c%13c4c%16c%14c%152)C513)C%12)C8,0.63,12.04,54.78,4.16,4.15517256,0.1160442307692444,,,1:1.5,,,,ITO/PEDOT:PSS/polymer:PC71BM/Ca/Al,conventional,Ca,,PEDOT:PSS,,100.0,o-dichlorobenzene,,,-5.07,-3.61,,-5.9,-3.9,
110784,10.1039/c3py00074e,10.1039/c3py00074e,PBDFTT-EF,PC71BM,PBDFTT-EF,PC71BM,CCCCCCCCOc1c2cc(-c3scc4sc(C(=O)OCC(CC)CCCC)c(F)c34)oc2c(OCCCCCCCC)c2ccoc12,COC(=O)CCCC1(c2ccccc2)C23c4c5ccc6c7cc8c9c%10c(cc%11cc%12c%13c%14c(cc%15c%16ccc-5c2c%16c2c5c%16c%17c(c(c46)c7c9c%17c4c%10c%11c%13c4c%16c%14c%152)C513)C%12)C8,0.61,15.75,53.82,5.17,5.1707565,0.0146324951644024,,,1:1.5,DIO,DIO,3%,ITO/PEDOT:PSS/polymer:PC71BM/Ca/Al,conventional,Ca,,PEDOT:PSS,,100.0,o-dichlorobenzene,,,-5.07,-3.61,,-5.9,-3.9,
110785,10.1039/c3py00074e,10.1039/c3py00074e,PBDFTT-CF,PC71BM,PBDFTT-CF,PC71BM,CCCCCCCCOc1c2cc(-c3scc4sc(C(=O)CC(CC)CCCC)c(F)c34)oc2c(OCCCCCCCC)c2ccoc12,COC(=O)CCCC1(c2ccccc2)C23c4c5ccc6c7cc8c9c%10c(cc%11cc%12c%13c%14c(cc%15c%16ccc-5c2c%16c2c5c%16c%17c(c(c46)c7c9c%17c4c%10c%11c%13c4c%16c%14c%152)C513)C%12)C8,0.63,12.51,57.34,4.52,4.51913742,0.0190836283185779,,,1:1.5,,,,ITO/PEDOT:PSS/polymer:PC71BM/Ca/Al,,,,PEDOT:PSS,,100.0,o-dichlorobenzene,,,-5.11,-3.6,,-5.9,-3.9,
110786,10.1039/c3py00074e,10.1039/c3py00074e,PBDFTT-CF,PC71BM,PBDFTT-CF,PC71BM,CCCCCCCCOc1c2cc(-c3scc4sc(C(=O)CC(CC)CCCC)c(F)c34)oc2c(OCCCCCCCC)c2ccoc12,COC(=O)CCCC1(c2ccccc2)C23c4c5ccc6c7cc8c9c%10c(cc%11cc%12c%13c%14c(cc%15c%16ccc-5c2c%16c2c5c%16c%17c(c(c46)c7c9c%17c4c%10c%11c%13c4c%16c%14c%152)C513)C%12)C8,0.63,13.88,59.81,5.23,5.23002564,0.000490248565958,,,1:1.5,DIO,DIO,3% v/v,ITO/PEDOT:PSS/polymer:PC71BM/Ca/Al,,,,PEDOT:PSS,,100.0,o-dichlorobenzene,,,-5.11,-3.6,,-5.9,-3.9,
110787,10.1039/c3py00074e,10.1039/c3py00074e,PBDFTT-S,PC71BM,PBDFTT-S,PC71BM,CCCCCCCCOc1c2cc(-c3scc4sc(S(=O)(=O)CC(CC)CCCC)cc34)oc2c(OCCCCCCCC)c2ccoc12,COC(=O)CCCC1(c2ccccc2)C23c4c5ccc6c7cc8c9c%10c(cc%11cc%12c%13c%14c(cc%15c%16ccc-5c2c%16c2c5c%16c%17c(c(c46)c7c9c%17c4c%10c%11c%13c4c%16c%14c%152)C513)C%12)C8,0.59,12.02,56.14,3.98,3.98133652,0.0335809045226062,,,1:1.5,,,,ITO/PEDOT:PSS/polymer:PC71BM/Ca/Al,conventional,Ca,,PEDOT:PSS,,100.0,o-dichlorobenzene,,,-5.25,-3.61,,-5.9,-3.9,
110788,10.1039/c3py00074e,10.1039/c3py00074e,PBDFTT-S,PC71BM,PBDFTT-S,PC71BM,CCCCCCCCOc1c2cc(-c3scc4sc(S(=O)(=O)CC(CC)CCCC)cc34)oc2c(OCCCCCCCC)c2ccoc12,COC(=O)CCCC1(c2ccccc2)C23c4c5ccc6c7cc8c9c%10c(cc%11cc%12c%13c%14c(cc%15c%16ccc-5c2c%16c2c5c%16c%17c(c(c46)c7c9c%17c4c%10c%11c%13c4c%16c%14c%152)C513)C%12)C8,0.59,14.21,60.7,5.08,5.089027300000001,0.1777027559055219,,,1:1.5,DIO,DIO,3%,ITO/PEDOT:PSS/polymer:PC71BM/Ca/Al,conventional,Ca,,PEDOT:PSS,,100.0,o-dichlorobenzene,,,-5.25,-3.61,,-5.9,-3.9,
110789,10.1039/c3py00074e,10.1039/c3py00074e,PBDFTT-ECN,PC71BM,PBDFTT-ECN,PC71BM,CCCCCCCCOc1c2cc(-c3scc4sc(C(=O)OCC(CC)CCCC)c(C#N)c34)oc2c(OCCCCCCCC)c2ccoc12,COC(=O)CCCC1(c2ccccc2)C23c4c5ccc6c7cc8c9c%10c(cc%11cc%12c%13c%14c(cc%15c%16ccc-5c2c%16c2c5c%16c%17c(c(c46)c7c9c%17c4c%10c%11c%13c4c%16c%14c%152)C513)C%12)C8,0.87,5.88,44.59,2.28,2.28104604,0.0458789473684343,,,1:1.5,,,,ITO/PEDOT:PSS/polymer:PC71BM/Ca/Al,conventional,Ca,,PEDOT:PSS,,100.0,o-dichlorobenzene,,,-5.44,-3.7,,-5.9,-3.9,
110790,10.1039/c3py00074e,10.1039/c3py00074e,PBDFTT-ECN,PC71BM,PBDFTT-ECN,PC71BM,CCCCCCCCOc1c2cc(-c3scc4sc(C(=O)OCC(CC)CCCC)c(C#N)c34)oc2c(OCCCCCCCC)c2ccoc12,COC(=O)CCCC1(c2ccccc2)C23c4c5ccc6c7cc8c9c%10c(cc%11cc%12c%13c%14c(cc%15c%16ccc-5c2c%16c2c5c%16c%17c(c(c46)c7c9c%17c4c%10c%11c%13c4c%16c%14c%152)C513)C%12)C8,0.82,4.78,47.26,1.85,1.85240296,0.1298897297297272,,,1:1.5,DIO,DIO,3%,ITO/PEDOT:PSS/polymer:PC71BM/Ca/Al,conventional,Ca,,PEDOT:PSS,,100.0,o-dichlorobenzene,,,-5.44,-3.7,,-5.9,-3.9,
110791,10.1039/c3py00112a,10.1039/c3py00112a,P3HT,P1,P3HT,P1,CCCCCCc1ccsc1,CCCCCCCCc1cc(-c2c(-c3cccs3)sc3c(-c4cc(CCCCCCCC)c(CCCCCCCC)s4)c(-c4ccc(-c5cccc6nsnc56)s4)sc23)sc1CCCCCCCC,0.99,2.26,44.0,0.99,0.984456,0.5600000000000106,,,2 : 1,,,,,all-polymer solar cell,ZnO,,MoO3,,100.0,o-dichlorobenzene,,140.0,-5.01,-3.12,,-5.34,-3.53,
110792,10.1039/c3py00112a,10.1039/c3py00112a,P3HT,P1,P3HT,P1,CCCCCCc1ccsc1,CCCCCCCCc1cc(-c2c(-c3cccs3)sc3c(-c4cc(CCCCCCCC)c(CCCCCCCC)s4)c(-c4ccc(-c5cccc6nsnc56)s4)sc23)sc1CCCCCCCC,1.0,2.6,45.0,1.18,1.17,0.8474576271186449,,,1.5 : 1,,,,,all-polymer solar cell,ZnO,,MoO3,,100.0,o-dichlorobenzene,,140.0,-5.01,-3.12,,-5.34,-3.53,
110793,10.1039/c3py00112a,10.1039/c3py00112a,P3HT,P1,P3HT,P1,CCCCCCc1ccsc1,CCCCCCCCc1cc(-c2c(-c3cccs3)sc3c(-c4cc(CCCCCCCC)c(CCCCCCCC)s4)c(-c4ccc(-c5cccc6nsnc56)s4)sc23)sc1CCCCCCCC,1.0,2.32,44.0,1.02,1.0208,0.0784313725490109,,,1 : 1,,,,,all-polymer solar cell,ZnO,,MoO3,,100.0,o-dichlorobenzene,,140.0,-5.01,-3.12,,-5.34,-3.53,
110794,10.1039/c3py00112a,10.1039/c3py00112a,P3HT,P1,P3HT,P1,CCCCCCc1ccsc1,CCCCCCCCc1cc(-c2c(-c3cccs3)sc3c(-c4cc(CCCCCCCC)c(CCCCCCCC)s4)c(-c4ccc(-c5cccc6nsnc56)s4)sc23)sc1CCCCCCCC,0.98,2.18,45.0,0.96,0.96138,0.1437500000000049,,,1 : 1.5,,,,,all-polymer solar cell,ZnO,,MoO3,,100.0,o-dichlorobenzene,,140.0,-5.01,-3.12,,-5.34,-3.53,
110795,10.1039/c3py00112a,10.1039/c3py00112a,P3HT,P1,P3HT,P1,CCCCCCc1ccsc1,CCCCCCCCc1cc(-c2c(-c3cccs3)sc3c(-c4cc(CCCCCCCC)c(CCCCCCCC)s4)c(-c4ccc(-c5cccc6nsnc56)s4)sc23)sc1CCCCCCCC,0.98,2.05,45.0,0.91,0.90405,0.6538461538461551,,,1 : 2,,,,,all-polymer solar cell,ZnO,,MoO3,,100.0,o-dichlorobenzene,,140.0,-5.01,-3.12,,-5.34,-3.53,
110796,10.1039/c3py00112a,10.1039/c3py00112a,P3HT,P2,P3HT,P2,CCCCCCc1ccsc1,,0.88,1.29,44.0,0.49,0.499488,1.936326530612244,,,2 : 1,,,,,all-polymer solar cell,ZnO,,MoO3,,100.0,o-dichlorobenzene,,140.0,-5.01,-3.12,,-5.34,-3.58,
110797,10.1039/c3py00112a,10.1039/c3py00112a,P3HT,P2,P3HT,P2,CCCCCCc1ccsc1,,0.9,1.5,43.0,0.58,0.5805,0.0862068965517337,,,1.5 : 1,,,,,all-polymer solar cell,ZnO,,MoO3,,100.0,o-dichlorobenzene,,140.0,-5.01,-3.12,,-5.34,-3.58,
110798,10.1039/c3py00112a,10.1039/c3py00112a,P3HT,P2,P3HT,P2,CCCCCCc1ccsc1,,0.84,1.14,44.0,0.42,0.4213439999999999,0.3199999999999896,,,1 : 1,,,,,all-polymer solar cell,ZnO,,MoO3,,100.0,o-dichlorobenzene,,140.0,-5.01,-3.12,,-5.34,-3.58,
110799,10.1039/c3py00112a,10.1039/c3py00112a,P3HT,P2,P3HT,P2,CCCCCCc1ccsc1,,0.84,1.1,45.0,0.41,0.4158,1.4146341463414838,,,1 : 1.5,,,,,all-polymer solar cell,ZnO,,MoO3,,100.0,o-dichlorobenzene,,140.0,-5.01,-3.12,,-5.34,-3.58,
110800,10.1039/c3py00112a,10.1039/c3py00112a,P3HT,P2,P3HT,P2,CCCCCCc1ccsc1,,0.82,0.79,45.0,0.29,0.29151,0.5206896551724368,,,1 : 2,,,,inverted,all-polymer solar cell,ZnO,,MoO3,,100.0,o-dichlorobenzene,,140.0,-5.01,-3.12,,-5.34,-3.58,
110801,10.1039/c3py00119a,10.1039/c3py00119a,PC8I8,PCBM,PC8I8,PCBM,CCCCCCCCN1C(=O)/C(=C2/C(=O)N(CCCCCCCC)c3cc(-c4cc5c(s4)-c4sccc4C5(CCCCCCCC)CCCCCCCC)ccc32)c2ccccc21,CCCCC(=O)OCC1(C2=CC=CC=C2)C3=CC=CC4=CC=CC5=CC=CC6=CC=CC7=CC=CC1=C7C6=C5C4=C3,0.66,10.1,50.2,3.3,3.3463320000000003,1.4040000000000148,2.6,3.3,1:2,DIO,,3 vol% DIO,ITO/PEDOT:PSS/copolymer:PCBM/Ca/Al,,,,PEDOT:PSS,,,chlorobenzene,,,-5.24,-3.89,,-6.1,-3.7,
110802,10.1039/c3py00119a,10.1039/c3py00119a,PC8Ie,PCBM,PC8Ie,PCBM,CCCCCCCCC1(CCCCCCCC)c2ccsc2-c2sc(-c3ccc4c(c3)N(CC(CC)CCCC)C(=O)/C4=C3/C(=O)N(CC(CC)CCCC)c4ccccc43)cc21,CCCCC(=O)OCC1(C2=CC=CC=C2)C3=CC=CC4=CC=CC5=CC=CC6=CC=CC7=CC=CC1=C7C6=C5C4=C3,0.73,8.2,44.5,2.7,2.66377,1.3418518518518594,2.2,2.7,1:1,DIO,,3 vol% DIO,ITO/PEDOT:PSS/copolymer:PCBM/Ca/Al,,,,PEDOT:PSS,,,chlorobenzene,,,-5.31,-3.88,,-6.1,-3.7,
110803,10.1039/c3py00119a,10.1039/c3py00119a,PCeI8,PCBM,PCeI8,PCBM,CCCCCCCCN1C(=O)/C(=C2/C(=O)N(CCCCCCCC)c3cc(-c4cc5c(s4)-c4sccc4C5(CC(CC)CCCC)CC(CC)CCCC)ccc32)c2ccccc21,CCCCC(=O)OCC1(C2=CC=CC=C2)C3=CC=CC4=CC=CC5=CC=CC6=CC=CC7=CC=CC1=C7C6=C5C4=C3,0.79,9.7,46.9,3.6,3.593947,0.1681388888889036,3.0,3.6,1:2,DIO,,3 vol% DIO,ITO/PEDOT:PSS/copolymer:PCBM/Ca/Al,,,,PEDOT:PSS,,,chlorobenzene,,,-5.33,-3.85,,-6.1,-3.7,
110804,10.1039/c3py00119a,10.1039/c3py00119a,PCeIe,PCBM,PCeIe,PCBM,CCCCC(CC)CN1C(=O)/C(=C2/C(=O)N(CC(CC)CCCC)c3cc(-c4cc5c(s4)-c4sccc4C5(CC(CC)CCCC)CC(CC)CCCC)ccc32)c2ccccc21,CCCCC(=O)OCC1(C2=CC=CC=C2)C3=CC=CC4=CC=CC5=CC=CC6=CC=CC7=CC=CC1=C7C6=C5C4=C3,0.8,11.6,43.0,4.0,3.9904,0.2400000000000068,3.5,4.0,1:1.5,DIO,,3 vol% DIO,ITO/PEDOT:PSS/copolymer:PCBM/Ca/Al,,,,PEDOT:PSS,,,chlorobenzene,,,-5.45,-3.96,,-6.1,-3.7,
110805,10.1039/c3py00121k,10.1039/c3py00121k,PIDTT-TzTz,PC71BM,PIDTT-TzTz,PC71BM,CCCCCCc1ccc(C2(c3ccc(CCCCCC)cc3)c3cc4c(cc3-c3sc5ccsc5c32)C(c2ccc(CCCCCC)cc2)(c2ccc(CCCCCC)cc2)c2c-4sc3cc(-c4ccc(-c5nc6sc(-c7cccs7)nc6s5)s4)sc23)cc1,COC(=O)CCCC1(c2ccccc2)C23c4c5ccc6c7cc8c9c%10c(cc%11cc%12c%13c%14c(cc%15c%16ccc-5c2c%16c2c5c%16c%17c(c(c46)c7c9c%17c4c%10c%11c%13c4c%16c%14c%152)C513)C%12)C8,0.9,10.41,59.0,5.53,5.52771,0.0414104882459375,,,,,,,regular device,regular,bis-C60,,PEDOT:PSS,,,,,,-5.24,-3.21,,-5.9,-3.9,
110806,10.1039/c3py00121k,10.1039/c3py00121k,PIDTT-TzTz,PC71BM,PIDTT-TzTz,PC71BM,CCCCCCc1ccc(C2(c3ccc(CCCCCC)cc3)c3cc4c(cc3-c3sc5ccsc5c32)C(c2ccc(CCCCCC)cc2)(c2ccc(CCCCCC)cc2)c2c-4sc3cc(-c4ccc(-c5nc6sc(-c7cccs7)nc6s5)s4)sc23)cc1,COC(=O)CCCC1(c2ccccc2)C23c4c5ccc6c7cc8c9c%10c(cc%11cc%12c%13c%14c(cc%15c%16ccc-5c2c%16c2c5c%16c%17c(c(c46)c7c9c%17c4c%10c%11c%13c4c%16c%14c%152)C513)C%12)C8,0.9,10.99,59.0,5.9,5.83569,1.0900000000000127,,,,,,,inverted device,inverted,,,,,,,,,-5.24,-3.21,,-5.9,-3.9,
110807,10.1039/c3py00121k,10.1039/c3py00121k,PIDTT-TzTz-TT,PC71BM,PIDTT-TzTz-TT,PC71BM,CCCCCCCCc1csc2cc(-c3nc4sc(-c5cc6sc(-c7cc8sc9c(c8s7)C(c7ccc(CCCCCC)cc7)(c7ccc(CCCCCC)cc7)c7cc8c(cc7-9)C(c7ccc(CCCCCC)cc7)(c7ccc(CCCCCC)cc7)c7c-8sc8ccsc78)c(CCCCCCCC)c6s5)nc4s3)sc12,COC(=O)CCCC1(c2ccccc2)C23c4c5ccc6c7cc8c9c%10c(cc%11cc%12c%13c%14c(cc%15c%16ccc-5c2c%16c2c5c%16c%17c(c(c46)c7c9c%17c4c%10c%11c%13c4c%16c%14c%152)C513)C%12)C8,0.89,9.51,52.0,4.4,4.401228000000001,0.0279090909090961,,,,,,,regular device,regular,bis-C60,,PEDOT:PSS,,,,,,-5.34,-3.03,,-5.9,-3.9,
110808,10.1039/c3py00148b,10.1039/c3py00148b,PCTTQx-m,PC71BM,PCTTQx-m,PC71BM,CCCCCCCCC(CCCCCCCC)n1c2ccccc2c2ccc(-c3ccc(-c4ccc(-c5cccs5)c5nc6sc(-c7cccc(OCC(CC)CCCC)c7)cc6nc45)s3)cc21,COC(=O)CCCC1(c2ccccc2)C23c4c5ccc6c7cc8c9c%10c(cc%11cc%12c%13c%14c(cc%15c%16ccc-5c2c%16c2c5c%16c%17c(c(c46)c7c9c%17c4c%10c%11c%13c4c%16c%14c%152)C513)C%12)C8,0.89,9.03,54.0,4.4,4.339817999999999,1.3677727272727516,,,1:4,,,,ITO/PEDOT:PSS/polymer:PC71BM/LiF/Al,,LiF,,PEDOT:PSS,,90.0,dichlorobenzene,,,-5.31,-3.51,,-5.9,-3.9,
110809,10.1039/c3py00148b,10.1039/c3py00148b,PCTTQx-m,PC71BM,PCTTQx-m,PC71BM,CCCCCCCCC(CCCCCCCC)n1c2ccccc2c2ccc(-c3ccc(-c4ccc(-c5cccs5)c5nc6sc(-c7cccc(OCC(CC)CCCC)c7)cc6nc45)s3)cc21,COC(=O)CCCC1(c2ccccc2)C23c4c5ccc6c7cc8c9c%10c(cc%11cc%12c%13c%14c(cc%15c%16ccc-5c2c%16c2c5c%16c%17c(c(c46)c7c9c%17c4c%10c%11c%13c4c%16c%14c%152)C513)C%12)C8,0.83,9.86,65.0,5.31,5.31947,0.1783427495291961,,,1:4,,,,ITO/PEDOT:PSS/polymer:PC71BM/LiF/Al,,LiF,,PEDOT:PSS,,90.0,dichlorobenzene,,,-5.31,-3.51,,-5.9,-3.9,
