Repository: JiYiqaq/PCE-KA-GNN

# Data directory

- `raw/Active_Database.csv` is the immutable source dataset bundled under CC BY 4.0. Do not overwrite it with processed data.
- `processed/` is created and populated by the training pipeline. Generated `.pt` and `.pth` caches are intentionally ignored by Git because they can exceed GitHub's normal single-file limit.

See `../DATA_LICENSE.md` for provenance, license and checksum information.

File: data/raw/Active_Database.csv (part 446 of 471)
id,doi,doi_norm,donor,acceptor,donor_canonical,acceptor_canonical,donor_smiles,acceptor_smiles,voc,jsc,ff,pce,pce_recomputed,pce_relative_error_percent,pce_avg,pce_best,d_a_ratio,additive,additive_canonical,additive_ratio,device_structure,device_type,etl,etl_canonical,htl,htl_canonical,active_layer_thickness,solvent,solvent_canonical,annealing_temp,homo_d,lumo_d,eg_d,homo_a,lumo_a,eg_a
110810,10.1039/c3py00148b,10.1039/c3py00148b,PCTTQx-p,PC71BM,PCTTQx-p,PC71BM,CCCCCCCCC(CCCCCCCC)n1c2ccccc2c2ccc(-c3ccc(-c4ccc(-c5cccs5)c5nc6sc(-c7ccc(OCC(CC)CCCC)cc7)cc6nc45)s3)cc21,COC(=O)CCCC1(c2ccccc2)C23c4c5ccc6c7cc8c9c%10c(cc%11cc%12c%13c%14c(cc%15c%16ccc-5c2c%16c2c5c%16c%17c(c(c46)c7c9c%17c4c%10c%11c%13c4c%16c%14c%152)C513)C%12)C8,0.85,8.61,47.0,3.45,3.439695,0.2986956521739197,,,1:4,,,,ITO/PEDOT:PSS/polymer:PC71BM/LiF/Al,,LiF,,PEDOT:PSS,,90.0,dichlorobenzene,,,-5.27,-3.46,,-5.9,-3.9,
110811,10.1039/c3py00148b,10.1039/c3py00148b,PCTTQx-p,PC71BM,PCTTQx-p,PC71BM,CCCCCCCCC(CCCCCCCC)n1c2ccccc2c2ccc(-c3ccc(-c4ccc(-c5cccs5)c5nc6sc(-c7ccc(OCC(CC)CCCC)cc7)cc6nc45)s3)cc21,COC(=O)CCCC1(c2ccccc2)C23c4c5ccc6c7cc8c9c%10c(cc%11cc%12c%13c%14c(cc%15c%16ccc-5c2c%16c2c5c%16c%17c(c(c46)c7c9c%17c4c%10c%11c%13c4c%16c%14c%152)C513)C%12)C8,0.78,9.95,57.0,4.43,4.42377,0.1406320541760612,,,1:4,,,,ITO/PEDOT:PSS/polymer:PC71BM/LiF/Al,,LiF,,PEDOT:PSS,,90.0,dichlorobenzene,,,-5.27,-3.46,,-5.9,-3.9,
110812,10.1039/c3py00177f,10.1039/c3py00177f,PDFCTBT,PC71BM,PDFCTBT,PC71BM,CCCCCCCCOc1c(OCCCCCCCC)c(-c2ccc(-c3cc4c(cc3F)c3cc(F)ccc3n4CCCCCCCC)s2)c2nsnc2c1-c1cccs1,COC(=O)CCCC1(c2ccccc2)C23c4c5ccc6c7cc8c9c%10c(cc%11cc%12c%13c%14c(cc%15c%16ccc-5c2c%16c2c5c%16c%17c(c(c46)c7c9c%17c4c%10c%11c%13c4c%16c%14c%152)C513)C%12)C8,0.91,8.9,56.0,4.56,4.53544,0.5385964912280732,,,1:1.8,,,,ITO/PEDOT:PSS/PDFCDTBT:PC71BM/LiF/Al,polymer solar cell,LiF,,PEDOT:PSS,,78.0,TCB,TCB,,-5.23,-3.48,,-5.9,-3.9,
110813,10.1039/c3py00177f,10.1039/c3py00177f,PDFCTBT,PC71BM,PDFCTBT,PC71BM,CCCCCCCCOc1c(OCCCCCCCC)c(-c2ccc(-c3cc4c(cc3F)c3cc(F)ccc3n4CCCCCCCC)s2)c2nsnc2c1-c1cccs1,COC(=O)CCCC1(c2ccccc2)C23c4c5ccc6c7cc8c9c%10c(cc%11cc%12c%13c%14c(cc%15c%16ccc-5c2c%16c2c5c%16c%17c(c(c46)c7c9c%17c4c%10c%11c%13c4c%16c%14c%152)C513)C%12)C8,0.89,9.2,55.0,4.52,4.503399999999999,0.3672566371681503,,,1:1.8,CN,,2%,ITO/PEDOT:PSS/PDFCDTBT:PC71BM/LiF/Al,polymer solar cell,LiF,,PEDOT:PSS,,74.0,TCB/CN (2%),TCB,,-5.23,-3.48,,-5.9,-3.9,
110814,10.1039/c3py00177f,10.1039/c3py00177f,PDFCTBT,PC71BM,PDFCTBT,PC71BM,CCCCCCCCOc1c(OCCCCCCCC)c(-c2ccc(-c3cc4c(cc3F)c3cc(F)ccc3n4CCCCCCCC)s2)c2nsnc2c1-c1cccs1,COC(=O)CCCC1(c2ccccc2)C23c4c5ccc6c7cc8c9c%10c(cc%11cc%12c%13c%14c(cc%15c%16ccc-5c2c%16c2c5c%16c%17c(c(c46)c7c9c%17c4c%10c%11c%13c4c%16c%14c%152)C513)C%12)C8,0.88,9.1,55.0,4.4,4.404399999999999,0.0999999999999688,,,1:1.8,CN,,6%,ITO/PEDOT:PSS/PDFCDTBT:PC71BM/LiF/Al,polymer solar cell,LiF,,PEDOT:PSS,,102.0,TCB/CN (6%),TCB,,-5.23,-3.48,,-5.9,-3.9,
110815,10.1039/c3py00177f,10.1039/c3py00177f,PDFCTBT,PC71BM,PDFCTBT,PC71BM,CCCCCCCCOc1c(OCCCCCCCC)c(-c2ccc(-c3cc4c(cc3F)c3cc(F)ccc3n4CCCCCCCC)s2)c2nsnc2c1-c1cccs1,COC(=O)CCCC1(c2ccccc2)C23c4c5ccc6c7cc8c9c%10c(cc%11cc%12c%13c%14c(cc%15c%16ccc-5c2c%16c2c5c%16c%17c(c(c46)c7c9c%17c4c%10c%11c%13c4c%16c%14c%152)C513)C%12)C8,0.91,9.5,55.0,4.8,4.75475,0.9427083333333384,,,1:1.8,CN,,10%,ITO/PEDOT:PSS/PDFCDTBT:PC71BM/LiF/Al,polymer solar cell,LiF,,PEDOT:PSS,,80.0,TCB/CN (10%),TCB,,-5.23,-3.48,,-5.9,-3.9,
110816,10.1039/c3py00195d,10.1039/c3py00195d,P1,PC70BM,P1,PC70BM,CCCCCCCCc1cc(-c2c(-c3cccs3)sc3c(-c4cc(CCCCCCCC)c(CCCCCCCC)s4)c(-c4ccc(-c5cccc6nsnc56)s4)sc23)sc1CCCCCCCC,CCCCC(=O)OCC1(C2=CC=CC=C2)C3=CC=CC4=CC=CC5=CC=CC6=CC=C7C=CC=CC8=CC=CC1=C8C7=C6C5=C4C3,0.72,2.7,28.4,0.55,0.5520959999999999,0.3810909090908864,,,1:3,,,,ITO/PEDOT:PSS/polymer:PC71BM/BaF2/Ba/Al,bulk heterojunction polymer solar cells,BaF2,,PEDOT:PSS,,,,,,-5.34,-3.53,,-6.1,-3.9,
110817,10.1039/c3py00195d,10.1039/c3py00195d,P2,PC70BM,P2,PC70BM,,CCCCC(=O)OCC1(C2=CC=CC=C2)C3=CC=CC4=CC=CC5=CC=CC6=CC=C7C=CC=CC8=CC=CC1=C8C7=C6C5=C4C3,0.92,3.1,27.0,0.78,0.7700400000000001,1.2769230769230728,,,1:3,,,,ITO/PEDOT:PSS/polymer:PC71BM/BaF2/Ba/Al,bulk heterojunction polymer solar cells,BaF2,,PEDOT:PSS,,,,,,-5.34,-3.58,,-6.1,-3.9,
110818,10.1039/c3py00195d,10.1039/c3py00195d,P3,PC70BM,P3,PC70BM,CCCCCCc1csc(-c2ccc(-c3cc(CCCCCC)c(/C=C/c4csc(-c5cc6c(OCC(CC)CCCC)c7sc(-c8ccc(C9=C%10C(=O)N(CC(CC)CCCC)C(c%11ccc(-c%12cc%13c(OCC(CC)CCCC)c%14sccc%14c(OCC(CC)CCCC)c%13s%12)s%11)=C%10C(=O)N9CC(CC)CCCC)s8)cc7c(OCC(CC)CCCC)c6s5)c4)s3)c3nsnc23)c1,CCCCC(=O)OCC1(C2=CC=CC=C2)C3=CC=CC4=CC=CC5=CC=CC6=CC=C7C=CC=CC8=CC=CC1=C8C7=C6C5=C4C3,0.88,8.9,45.7,3.6,3.5792240000000004,0.5771111111111022,,,1:4,,,,ITO/PEDOT:PSS/polymer:PC71BM/BaF2/Ba/Al,bulk heterojunction polymer solar cells,BaF2,,PEDOT:PSS,,,,,,-5.31,-3.6,,-6.1,-3.9,
110819,10.1039/c3py00195d,10.1039/c3py00195d,P3/PFN-OH,PC70BM,P3/PFN-OH,PC70BM,,CCCCC(=O)OCC1(C2=CC=CC=C2)C3=CC=CC4=CC=CC5=CC=CC6=CC=C7C=CC=CC8=CC=CC1=C8C7=C6C5=C4C3,0.93,8.9,47.5,3.9,3.931575000000001,0.8096153846153994,,,1:4,,,,ITO/PEDOT:PSS/polymer:PC71BM/BaF2/Ba/Al,bulk heterojunction polymer solar cells,PFN-OH,,PEDOT:PSS,,,,,,,,,-6.1,-3.9,
110820,10.1039/c3py00195d,10.1039/c3py00195d,P4,PC70BM,P4,PC70BM,,CCCCC(=O)OCC1(C2=CC=CC=C2)C3=CC=CC4=CC=CC5=CC=CC6=CC=C7C=CC=CC8=CC=CC1=C8C7=C6C5=C4C3,0.98,4.7,31.8,1.5,1.464708,2.3528000000000064,,,1:4,,,,ITO/PEDOT:PSS/polymer:PC71BM/BaF2/Ba/Al,bulk heterojunction polymer solar cells,BaF2,,PEDOT:PSS,,,,,,-5.35,-3.6,,-6.1,-3.9,
110821,10.1039/c3py00195d,10.1039/c3py00195d,P4/PFN-OH,PC70BM,P4/PFN-OH,PC70BM,,CCCCC(=O)OCC1(C2=CC=CC=C2)C3=CC=CC4=CC=CC5=CC=CC6=CC=C7C=CC=CC8=CC=CC1=C8C7=C6C5=C4C3,0.84,6.2,31.7,1.7,1.6509360000000002,2.88611764705881,,,1:4,,,,ITO/PEDOT:PSS/polymer:PC71BM/BaF2/Ba/Al,bulk heterojunction polymer solar cells,PFN-OH,,PEDOT:PSS,,,,,,,,,-6.1,-3.9,
110824,10.1039/c3py00251a,10.1039/c3py00251a,P1,PC61BM,P1,PC61BM,CCCCCCCCc1cc(-c2c(-c3cccs3)sc3c(-c4cc(CCCCCCCC)c(CCCCCCCC)s4)c(-c4ccc(-c5cccc6nsnc56)s4)sc23)sc1CCCCCCCC,COC(=O)CCCC1(c2ccccc2)C23c4c5c6c7c8c9c(c%10c%11c2c2c%12c4c4c%13c5c5c7c7c8c8c%14c9c%10c9c%10c%11c2c2c%11c%12c4c4c%12c%13c5c5c7c7c8c8c%14c9c9c%10c2c2c%11c4c4c%12c5c7c5c8c9c2c45)C613,0.75,1.35,48.2,0.49,0.4880250000000001,0.4030612244897742,,,1:1,,,,ITO/PEDOT:PSS/polymer:PCBM/LiF/Al,polymer solar cell,LiF,,PEDOT:PSS,,,,,,-5.34,-3.53,,-6.1,-3.7,
110825,10.1039/c3py00251a,10.1039/c3py00251a,P1,PC61BM,P1,PC61BM,CCCCCCCCc1cc(-c2c(-c3cccs3)sc3c(-c4cc(CCCCCCCC)c(CCCCCCCC)s4)c(-c4ccc(-c5cccc6nsnc56)s4)sc23)sc1CCCCCCCC,COC(=O)CCCC1(c2ccccc2)C23c4c5c6c7c8c9c(c%10c%11c2c2c%12c4c4c%13c5c5c7c7c8c8c%14c9c%10c9c%10c%11c2c2c%11c%12c4c4c%12c%13c5c5c7c7c8c8c%14c9c9c%10c2c2c%11c4c4c%12c5c7c5c8c9c2c45)C613,0.89,1.69,60.3,0.91,0.9069723,0.3327142857142942,,,1:2,,,,ITO/PEDOT:PSS/polymer:PCBM/LiF/Al,polymer solar cell,LiF,,PEDOT:PSS,,,,,,-5.34,-3.53,,-6.1,-3.7,
110826,10.1039/c3py00251a,10.1039/c3py00251a,P1,PC61BM,P1,PC61BM,CCCCCCCCc1cc(-c2c(-c3cccs3)sc3c(-c4cc(CCCCCCCC)c(CCCCCCCC)s4)c(-c4ccc(-c5cccc6nsnc56)s4)sc23)sc1CCCCCCCC,COC(=O)CCCC1(c2ccccc2)C23c4c5c6c7c8c9c(c%10c%11c2c2c%12c4c4c%13c5c5c7c7c8c8c%14c9c%10c9c%10c%11c2c2c%11c%12c4c4c%12c%13c5c5c7c7c8c8c%14c9c9c%10c2c2c%11c4c4c%12c5c7c5c8c9c2c45)C613,0.9,1.67,65.9,1.0,0.990477,0.9522999999999948,,,1:3,,,,ITO/PEDOT-PSS/polymer:PCBM/LiF/Al,,LiF,,PEDOT-PSS,,,,,,-5.34,-3.53,,-6.1,-3.7,
110827,10.1039/c3py00251a,10.1039/c3py00251a,P1,PC61BM,P1,PC61BM,CCCCCCCCc1cc(-c2c(-c3cccs3)sc3c(-c4cc(CCCCCCCC)c(CCCCCCCC)s4)c(-c4ccc(-c5cccc6nsnc56)s4)sc23)sc1CCCCCCCC,COC(=O)CCCC1(c2ccccc2)C23c4c5c6c7c8c9c(c%10c%11c2c2c%12c4c4c%13c5c5c7c7c8c8c%14c9c%10c9c%10c%11c2c2c%11c%12c4c4c%12c%13c5c5c7c7c8c8c%14c9c9c%10c2c2c%11c4c4c%12c5c7c5c8c9c2c45)C613,0.85,3.45,67.9,2.0,1.9911675,0.4416249999999899,,,1:2,DIO,DIO,2 vol%,ITO/PEDOT:PSS/polymer:PCBM/LiF/Al,polymer solar cell,LiF,,PEDOT:PSS,,,chloroform,,,-5.34,-3.53,,-6.1,-3.7,
110828,10.1039/c3py00251a,10.1039/c3py00251a,P1,PC61BM,P1,PC61BM,CCCCCCCCc1cc(-c2c(-c3cccs3)sc3c(-c4cc(CCCCCCCC)c(CCCCCCCC)s4)c(-c4ccc(-c5cccc6nsnc56)s4)sc23)sc1CCCCCCCC,COC(=O)CCCC1(c2ccccc2)C23c4c5c6c7c8c9c(c%10c%11c2c2c%12c4c4c%13c5c5c7c7c8c8c%14c9c%10c9c%10c%11c2c2c%11c%12c4c4c%12c%13c5c5c7c7c8c8c%14c9c9c%10c2c2c%11c4c4c%12c5c7c5c8c9c2c45)C613,0.85,1.59,65.5,0.89,0.8852324999999999,0.5356741573033873,,,1:3,2 vol% DIO,DIO,2 vol%,ITO/PEDOT:PSS/polymer:PCBM/LiF/Al,polymer solar cell,LiF,,PEDOT:PSS,,,,,,-5.34,-3.53,,-6.1,-3.7,
110829,10.1039/c3py00251a,10.1039/c3py00251a,P1,PC71BM,P1,PC71BM,CCCCCCCCc1cc(-c2c(-c3cccs3)sc3c(-c4cc(CCCCCCCC)c(CCCCCCCC)s4)c(-c4ccc(-c5cccc6nsnc56)s4)sc23)sc1CCCCCCCC,COC(=O)CCCC1(c2ccccc2)C23c4c5ccc6c7cc8c9c%10c(cc%11cc%12c%13c%14c(cc%15c%16ccc-5c2c%16c2c5c%16c%17c(c(c46)c7c9c%17c4c%10c%11c%13c4c%16c%14c%152)C513)C%12)C8,0.84,5.14,57.7,2.5,2.4912552,0.3497920000000043,,,1:2,2 vol% DIO,DIO,2 vol%,ITO/PEDOT-PSS/polymer:PCBM/LiF/Al,,LiF,,PEDOT-PSS,,,chloroform,,,-5.34,-3.53,,-5.9,-3.9,
110830,10.1039/c3py00251a,10.1039/c3py00251a,P2,PC61BM,P2,PC61BM,,COC(=O)CCCC1(c2ccccc2)C23c4c5c6c7c8c9c(c%10c%11c2c2c%12c4c4c%13c5c5c7c7c8c8c%14c9c%10c9c%10c%11c2c2c%11c%12c4c4c%12c%13c5c5c7c7c8c8c%14c9c9c%10c2c2c%11c4c4c%12c5c7c5c8c9c2c45)C613,0.93,1.8,52.6,0.88,0.8805240000000001,0.0595454545454636,,,1:1,,,,ITO/PEDOT-PSS/polymer:PCBM/LiF/Al,,LiF,,PEDOT-PSS,,,chloroform,,,-5.34,-3.58,,-6.1,-3.7,
110831,10.1039/c3py00251a,10.1039/c3py00251a,P2,PC61BM,P2,PC61BM,,COC(=O)CCCC1(c2ccccc2)C23c4c5c6c7c8c9c(c%10c%11c2c2c%12c4c4c%13c5c5c7c7c8c8c%14c9c%10c9c%10c%11c2c2c%11c%12c4c4c%12c%13c5c5c7c7c8c8c%14c9c9c%10c2c2c%11c4c4c%12c5c7c5c8c9c2c45)C613,0.93,2.39,57.6,1.28,1.2802752000000002,0.021500000000011,,,1:2,,,,ITO/PEDOT-PSS/polymer:PCBM/LiF/Al,,LiF,,PEDOT-PSS,,,chloroform,,,-5.34,-3.58,,-6.1,-3.7,
110832,10.1039/c3py00251a,10.1039/c3py00251a,P2,PC61BM,P2,PC61BM,,COC(=O)CCCC1(c2ccccc2)C23c4c5c6c7c8c9c(c%10c%11c2c2c%12c4c4c%13c5c5c7c7c8c8c%14c9c%10c9c%10c%11c2c2c%11c%12c4c4c%12c%13c5c5c7c7c8c8c%14c9c9c%10c2c2c%11c4c4c%12c5c7c5c8c9c2c45)C613,0.83,3.55,49.3,1.48,1.4526244999999998,1.8496959459459603,,,1:3,,,,ITO/PEDOT-PSS/polymer:PCBM/LiF/Al,,LiF,,PEDOT-PSS,,,chloroform,,,-5.34,-3.58,,-6.1,-3.7,
110833,10.1039/c3py00251a,10.1039/c3py00251a,P2,PC61BM,P2,PC61BM,,COC(=O)CCCC1(c2ccccc2)C23c4c5c6c7c8c9c(c%10c%11c2c2c%12c4c4c%13c5c5c7c7c8c8c%14c9c%10c9c%10c%11c2c2c%11c%12c4c4c%12c%13c5c5c7c7c8c8c%14c9c9c%10c2c2c%11c4c4c%12c5c7c5c8c9c2c45)C613,0.94,5.05,48.1,2.29,2.283307,0.2922707423580715,,,1:2,2 vol% DIO,DIO,2 vol%,ITO/PEDOT-PSS/polymer:PCBM/LiF/Al,,LiF,,PEDOT-PSS,,,chloroform,,,-5.34,-3.58,,-6.1,-3.7,
110834,10.1039/c3py00251a,10.1039/c3py00251a,P2,PC61BM,P2,PC61BM,,COC(=O)CCCC1(c2ccccc2)C23c4c5c6c7c8c9c(c%10c%11c2c2c%12c4c4c%13c5c5c7c7c8c8c%14c9c%10c9c%10c%11c2c2c%11c%12c4c4c%12c%13c5c5c7c7c8c8c%14c9c9c%10c2c2c%11c4c4c%12c5c7c5c8c9c2c45)C613,0.87,3.7,55.6,1.78,1.789764,0.5485393258427025,,,1:3,2 vol% DIO,DIO,2 vol%,ITO/PEDOT-PSS/polymer:PCBM/LiF/Al,,LiF,,PEDOT-PSS,,,chloroform,,,-5.34,-3.58,,-6.1,-3.7,
110835,10.1039/c3py00251a,10.1039/c3py00251a,P2,PC71BM,P2,PC71BM,,COC(=O)CCCC1(c2ccccc2)C23c4c5ccc6c7cc8c9c%10c(cc%11cc%12c%13c%14c(cc%15c%16ccc-5c2c%16c2c5c%16c%17c(c(c46)c7c9c%17c4c%10c%11c%13c4c%16c%14c%152)C513)C%12)C8,0.96,8.19,53.6,4.2,4.2142464,0.3391999999999839,,,1:2,2 vol% DIO,DIO,2 vol%,ITO/PEDOT-PSS/polymer:PCBM/LiF/Al,,LiF,,PEDOT-PSS,,,chloroform,,,-5.34,-3.58,,-5.9,-3.9,
110836,10.1039/c3py00253e,10.1039/c3py00253e,pDTG1H,,pDTG1H,,CCCCC(CC)C[Ge]1(CC(CC)CCCC)c2ccsc2-c2sccc21,,0.5,5.09,67.0,1.71,1.70515,0.2836257309941533,,1.71,,,,,,,,,,,,,,,-5.0,-3.0,,,,
110837,10.1039/c3py00253e,10.1039/c3py00253e,pDTG1L,,pDTG1H,,CCCCC(CC)C[Ge]1(CC(CC)CCCC)c2ccsc2-c2sccc21,,0.55,3.43,61.0,1.15,1.1507650000000005,0.0665217391304651,,,,,,,,,,,,,,,,,-5.0,-3.0,,,,
110838,10.1039/c3py00253e,10.1039/c3py00253e,pDTG2H,,pDTG2H,,CCCCCCCC[Ge]1(CCCCCCCC)c2ccsc2-c2sccc21,,0.36,6.35,56.0,1.28,1.2801599999999995,0.0124999999999604,,,,,,,,,,,,,,,,100.0,-4.8,-2.9,,,,
110839,10.1039/c3py00253e,10.1039/c3py00253e,pDTG2L,,pDTG2H,,CCCCCCCC[Ge]1(CCCCCCCC)c2ccsc2-c2sccc21,,0.4,5.33,56.0,1.18,1.19392,1.1796610169491657,,,,,,,,,,,,,,,,140.0,-4.8,-2.9,,,,
110840,10.1039/c3py00341h,10.1039/c3py00341h,P1,PC71BM,P1,PC71BM,CCCCCCCCc1cc(-c2c(-c3cccs3)sc3c(-c4cc(CCCCCCCC)c(CCCCCCCC)s4)c(-c4ccc(-c5cccc6nsnc56)s4)sc23)sc1CCCCCCCC,COC(=O)CCCC1(c2ccccc2)C23c4c5ccc6c7cc8c9c%10c(cc%11cc%12c%13c%14c(cc%15c%16ccc-5c2c%16c2c5c%16c%17c(c(c46)c7c9c%17c4c%10c%11c%13c4c%16c%14c%152)C513)C%12)C8,0.7,2.05,41.0,0.6,0.5883499999999999,1.9416666666666749,,,1:2,,,,glass/ITO/PEDOT:PSS/polymer:PC71BM/LiF/Al,polymer solar cell,LiF,,PEDOT:PSS,,73.0,DCB,o-DCB,,-5.34,-3.53,,-5.9,-3.9,
110841,10.1039/c3py00341h,10.1039/c3py00341h,P1,PC71BM,P1,PC71BM,CCCCCCCCc1cc(-c2c(-c3cccs3)sc3c(-c4cc(CCCCCCCC)c(CCCCCCCC)s4)c(-c4ccc(-c5cccc6nsnc56)s4)sc23)sc1CCCCCCCC,COC(=O)CCCC1(c2ccccc2)C23c4c5ccc6c7cc8c9c%10c(cc%11cc%12c%13c%14c(cc%15c%16ccc-5c2c%16c2c5c%16c%17c(c(c46)c7c9c%17c4c%10c%11c%13c4c%16c%14c%152)C513)C%12)C8,0.74,4.14,54.0,1.7,1.6543439999999998,2.685647058823538,,,1:2,DIO,DIO,0.5% v/v,ITO/PEDOT:PSS/polymer:PC71BM/LiF/Al,polymer solar cell,LiF,,PEDOT:PSS,,78.0,DCB,o-DCB,,-5.34,-3.53,,-5.9,-3.9,
110842,10.1039/c3py00341h,10.1039/c3py00341h,P2,PC71BM,P2,PC71BM,,COC(=O)CCCC1(c2ccccc2)C23c4c5ccc6c7cc8c9c%10c(cc%11cc%12c%13c%14c(cc%15c%16ccc-5c2c%16c2c5c%16c%17c(c(c46)c7c9c%17c4c%10c%11c%13c4c%16c%14c%152)C513)C%12)C8,0.57,2.17,36.0,0.45,0.4452839999999999,1.048000000000012,,,1:2,,,,ITO/PEDOT:PSS/polymer:PC71BM/LiF/Al,polymer solar cell,LiF,,PEDOT:PSS,,91.0,DCB,o-DCB,,-5.34,-3.58,,-5.9,-3.9,
110843,10.1039/c3py00341h,10.1039/c3py00341h,P2,PC71BM,P2,PC71BM,,COC(=O)CCCC1(c2ccccc2)C23c4c5ccc6c7cc8c9c%10c(cc%11cc%12c%13c%14c(cc%15c%16ccc-5c2c%16c2c5c%16c%17c(c(c46)c7c9c%17c4c%10c%11c%13c4c%16c%14c%152)C513)C%12)C8,0.67,3.33,48.0,1.08,1.070928,0.839999999999997,,,1:2,DIO,DIO,0.5% v/v,ITO/PEDOT:PSS/polymer:PC71BM/LiF/Al,polymer solar cell,LiF,,PEDOT:PSS,,92.0,DCB,o-DCB,,-5.34,-3.58,,-5.9,-3.9,
110844,10.1039/c3py00341h,10.1039/c3py00341h,P3,PC71BM,P3,PC71BM,CCCCCCc1csc(-c2ccc(-c3cc(CCCCCC)c(/C=C/c4csc(-c5cc6c(OCC(CC)CCCC)c7sc(-c8ccc(C9=C%10C(=O)N(CC(CC)CCCC)C(c%11ccc(-c%12cc%13c(OCC(CC)CCCC)c%14sccc%14c(OCC(CC)CCCC)c%13s%12)s%11)=C%10C(=O)N9CC(CC)CCCC)s8)cc7c(OCC(CC)CCCC)c6s5)c4)s3)c3nsnc23)c1,COC(=O)CCCC1(c2ccccc2)C23c4c5ccc6c7cc8c9c%10c(cc%11cc%12c%13c%14c(cc%15c%16ccc-5c2c%16c2c5c%16c%17c(c(c46)c7c9c%17c4c%10c%11c%13c4c%16c%14c%152)C513)C%12)C8,0.72,3.53,42.0,1.06,1.067472,0.7049056603773511,,,1:2,,,,ITO/PEDOT:PSS/polymer:PC71BM/LiF/Al,,LiF,,PEDOT:PSS,,92.0,DCB,o-DCB,,-5.31,-3.6,,-5.9,-3.9,
110845,10.1039/c3py00341h,10.1039/c3py00341h,P3,PC71BM,P3,PC71BM,CCCCCCc1csc(-c2ccc(-c3cc(CCCCCC)c(/C=C/c4csc(-c5cc6c(OCC(CC)CCCC)c7sc(-c8ccc(C9=C%10C(=O)N(CC(CC)CCCC)C(c%11ccc(-c%12cc%13c(OCC(CC)CCCC)c%14sccc%14c(OCC(CC)CCCC)c%13s%12)s%11)=C%10C(=O)N9CC(CC)CCCC)s8)cc7c(OCC(CC)CCCC)c6s5)c4)s3)c3nsnc23)c1,COC(=O)CCCC1(c2ccccc2)C23c4c5ccc6c7cc8c9c%10c(cc%11cc%12c%13c%14c(cc%15c%16ccc-5c2c%16c2c5c%16c%17c(c(c46)c7c9c%17c4c%10c%11c%13c4c%16c%14c%152)C513)C%12)C8,0.81,4.74,45.0,1.75,1.7277300000000002,1.2725714285714165,,,1:2,DIO,DIO,0.5% v/v,ITO/PEDOT:PSS/polymer:PC71BM/LiF/Al,,LiF,,PEDOT:PSS,,95.0,DCB + 0.5% DIO,o-DCB,,-5.31,-3.6,,-5.9,-3.9,
110846,10.1039/c3py00391d,10.1039/c3py00391d,P,PC60BM,P,PCBM,,CCCCC(=O)OCC1(C2=CC=CC=C2)C3=CC=CC4=CC=CC5=CC=CC6=CC=CC7=CC=CC1=C7C6=C5C4=C3,0.78,6.21,43.0,2.1,2.082834,0.8174285714285721,,,1:2 w/w,,,,ITO/PEDOT:PSS/P:PC60BM/Al,BHJ solar cell,,,PEDOT:PSS,,,THF,THF,70.0,-5.255,-3.52,,-6.1,-3.7,
110847,10.1039/c3py00391d,10.1039/c3py00391d,P,PC70BM,P,PC70BM,,CCCCC(=O)OCC1(C2=CC=CC=C2)C3=CC=CC4=CC=CC5=CC=CC6=CC=C7C=CC=CC8=CC=CC1=C8C7=C6C5=C4C3,0.76,8.93,48.0,3.26,3.257664,0.0716564417177949,,,1:2 w/w,,,,ITO/PEDOT:PSS/P:PC70BM/Al,BHJ solar cell,,,PEDOT:PSS,,,THF,THF,70.0,-5.255,-3.52,,-6.1,-3.9,
110848,10.1039/c3py00391d,10.1039/c3py00391d,P,PC70BM,P,PC70BM,,CCCCC(=O)OCC1(C2=CC=CC=C2)C3=CC=CC4=CC=CC5=CC=CC6=CC=C7C=CC=CC8=CC=CC1=C8C7=C6C5=C4C3,0.74,10.98,55.0,4.47,4.468859999999999,0.0255033557047061,,,1:2 w/w,DIO,DIO,3 vol%,ITO/PEDOT:PSS/P:PC70BM/Al,BHJ solar cell,,,PEDOT:PSS,,,DIO/THF,THF,70.0,-5.255,-3.52,,-6.1,-3.9,
110849,10.1039/c3py00391d,10.1039/c3py00391d,P,PC70BM,P,PC70BM,,CCCCC(=O)OCC1(C2=CC=CC=C2)C3=CC=CC4=CC=CC5=CC=CC6=CC=C7C=CC=CC8=CC=CC1=C8C7=C6C5=C4C3,0.72,11.47,62.0,5.12,5.120208,0.0040624999999953,,,1:2 w/w,DIO,DIO,3 vol%,ITO/PEDOT:PSS/P:PC70BM/Al,BHJ solar cell,,,DMSO doped PEDOT:PSS,DMSO:PEDOT:PSS,,DIO/THF,THF,70.0,-5.255,-3.52,,-6.1,-3.9,
110856,10.1039/c3py00938f,10.1039/c3py00938f,RR-P3HT,PPTTE-TerT,P3HT,PPTTE-TerT,CCCCCCc1ccsc1,CCCCCCCCC(CCCCCC)COC(=O)c1ccc2c3ccc(C(=O)OCC(CCCCCC)CCCCCCCC)c4c(C(=O)OCC(CCCCCC)CCCCCCCC)cc(-c5ccc(-c6ccc(-c7cccs7)s6)s5)c(c5ccc(C(=O)OCC(CCCCCC)CCCCCCCC)c1c25)c43,0.83,1.95,33.0,0.53,0.5341049999999999,0.7745283018867762,,,1:0.3,,,,ITO/PEDOT:PSS/RR-P3HT:PPTTE-TerT/Ca/Al,BHJ,Ca,,PEDOT:PSS,,84.0,ODCB,,,-5.1,-3.2,,-5.6,-3.54,
110857,10.1039/c3py00938f,10.1039/c3py00938f,RR-P3HT,PPTTE-TerT,P3HT,PPTTE-TerT,CCCCCCc1ccsc1,CCCCCCCCC(CCCCCC)COC(=O)c1ccc2c3ccc(C(=O)OCC(CCCCCC)CCCCCCCC)c4c(C(=O)OCC(CCCCCC)CCCCCCCC)cc(-c5ccc(-c6ccc(-c7cccs7)s6)s5)c(c5ccc(C(=O)OCC(CCCCCC)CCCCCCCC)c1c25)c43,0.83,2.74,34.0,0.76,0.773228,1.740526315789476,,,1:0.7,,,,ITO/PEDOT:PSS/RR-P3HT:PPTTE-TerT/Ca/Al,BHJ,Ca,,PEDOT:PSS,,149.0,ODCB,,,-5.1,-3.2,,-5.6,-3.54,
110858,10.1039/c3py00938f,10.1039/c3py00938f,RR-P3HT,PPTTE-TerT,P3HT,PPTTE-TerT,CCCCCCc1ccsc1,CCCCCCCCC(CCCCCC)COC(=O)c1ccc2c3ccc(C(=O)OCC(CCCCCC)CCCCCCCC)c4c(C(=O)OCC(CCCCCC)CCCCCCCC)cc(-c5ccc(-c6ccc(-c7cccs7)s6)s5)c(c5ccc(C(=O)OCC(CCCCCC)CCCCCCCC)c1c25)c43,0.85,1.67,31.0,0.45,0.440045,2.2122222222222203,,,1:1,,,,ITO/PEDOT:PSS/RR-P3HT:PPTTE-TerT/Ca/Al,BHJ,Ca,,PEDOT:PSS,,165.0,ODCB,,,-5.1,-3.2,,-5.6,-3.54,
110859,10.1039/c3py00940h,10.1039/c3py00940h,P(BDT-TT-HBT),PC71BM,P(BDT-TT-HBT),PC71BM,CCCCCCCCCCC(CCCCCCCC)COc1c2ccsc2c(COCC(CCCCCCCC)CCCCCCCCC)c2cc(-c3sc4cc(-c5ccc(-c6cc7scc(CCCCCC)c7s6)c6nsnc56)sc4c3CCCCCC)sc12,COC(=O)CCCC1(c2ccccc2)C23c4c5ccc6c7cc8c9c%10c(cc%11cc%12c%13c%14c(cc%15c%16ccc-5c2c%16c2c5c%16c%17c(c(c46)c7c9c%17c4c%10c%11c%13c4c%16c%14c%152)C513)C%12)C8,0.72,8.8,52.0,3.29,3.2947200000000003,0.1434650455927136,,,1:1,,,,ITO/PEDOT:PSS/active layer/Ca/Al,BHJ polymer solar cell,,,PEDOT:PSS,,,chloroform,,,-5.29,-3.54,,-5.9,-3.9,
110860,10.1039/c3py00940h,10.1039/c3py00940h,P(BDT-TT-HBT),PC71BM,P(BDT-TT-HBT),PC71BM,CCCCCCCCCCC(CCCCCCCC)COc1c2ccsc2c(COCC(CCCCCCCC)CCCCCCCCC)c2cc(-c3sc4cc(-c5ccc(-c6cc7scc(CCCCCC)c7s6)c6nsnc56)sc4c3CCCCCC)sc12,COC(=O)CCCC1(c2ccccc2)C23c4c5ccc6c7cc8c9c%10c(cc%11cc%12c%13c%14c(cc%15c%16ccc-5c2c%16c2c5c%16c%17c(c(c46)c7c9c%17c4c%10c%11c%13c4c%16c%14c%152)C513)C%12)C8,0.72,10.12,60.0,4.37,4.37184,0.042105263157886,,,1:1.5,,,,ITO/PEDOT:PSS/active layer/Ca/Al,BHJ polymer solar cell,Ca,,PEDOT:PSS,,,chloroform,,,-5.29,-3.54,,-5.9,-3.9,
110861,10.1039/c3py00940h,10.1039/c3py00940h,P(BDT-TT-HBT),PC71BM,P(BDT-TT-HBT),PC71BM,CCCCCCCCCCC(CCCCCCCC)COc1c2ccsc2c(COCC(CCCCCCCC)CCCCCCCCC)c2cc(-c3sc4cc(-c5ccc(-c6cc7scc(CCCCCC)c7s6)c6nsnc56)sc4c3CCCCCC)sc12,COC(=O)CCCC1(c2ccccc2)C23c4c5ccc6c7cc8c9c%10c(cc%11cc%12c%13c%14c(cc%15c%16ccc-5c2c%16c2c5c%16c%17c(c(c46)c7c9c%17c4c%10c%11c%13c4c%16c%14c%152)C513)C%12)C8,0.74,9.68,60.0,4.29,4.29792,0.1846153846153725,,,1:2,,,,ITO/PEDOT:PSS/active layer/Ca/Al,BHJ polymer solar cell,Ca,,PEDOT:PSS,,,chloroform,,,-5.29,-3.54,,-5.9,-3.9,
110862,10.1039/c3py00940h,10.1039/c3py00940h,P(BDT-TT-FBT),PC71BM,P(BDT-TT-FBT),PC71BM,CCCCCCCCCCC(CCCCCCCC)COc1c2ccsc2c(COCC(CCCCCCCC)CCCCCCCCC)c2cc(-c3sc4cc(-c5c(F)c(F)c(-c6cc7scc(CCCCCC)c7s6)c6nsnc56)sc4c3CCCCCC)sc12,COC(=O)CCCC1(c2ccccc2)C23c4c5ccc6c7cc8c9c%10c(cc%11cc%12c%13c%14c(cc%15c%16ccc-5c2c%16c2c5c%16c%17c(c(c46)c7c9c%17c4c%10c%11c%13c4c%16c%14c%152)C513)C%12)C8,0.82,6.2,59.0,3.0,2.99956,0.0146666666666739,,,1:1,,,,ITO/PEDOT:PSS/active layer/Ca/Al,BHJ polymer solar cell,Ca,,PEDOT:PSS,,,chloroform,,,-5.37,-3.56,,-5.9,-3.9,
110863,10.1039/c3py00940h,10.1039/c3py00940h,P(BDT-TT-FBT),PC71BM,P(BDT-TT-FBT),PC71BM,CCCCCCCCCCC(CCCCCCCC)COc1c2ccsc2c(COCC(CCCCCCCC)CCCCCCCCC)c2cc(-c3sc4cc(-c5c(F)c(F)c(-c6cc7scc(CCCCCC)c7s6)c6nsnc56)sc4c3CCCCCC)sc12,COC(=O)CCCC1(c2ccccc2)C23c4c5ccc6c7cc8c9c%10c(cc%11cc%12c%13c%14c(cc%15c%16ccc-5c2c%16c2c5c%16c%17c(c(c46)c7c9c%17c4c%10c%11c%13c4c%16c%14c%152)C513)C%12)C8,0.81,8.0,55.0,3.56,3.5640000000000005,0.1123595505618103,,,1:1.5,,,,ITO/PEDOT:PSS/active layer/Ca/Al,BHJ polymer solar cell,Ca,,PEDOT:PSS,,,chloroform,,,-5.37,-3.56,,-5.9,-3.9,
110864,10.1039/c3py00940h,10.1039/c3py00940h,P(BDT-TT-FBT),PC71BM,P(BDT-TT-FBT),PC71BM,CCCCCCCCCCC(CCCCCCCC)COc1c2ccsc2c(COCC(CCCCCCCC)CCCCCCCCC)c2cc(-c3sc4cc(-c5c(F)c(F)c(-c6cc7scc(CCCCCC)c7s6)c6nsnc56)sc4c3CCCCCC)sc12,COC(=O)CCCC1(c2ccccc2)C23c4c5ccc6c7cc8c9c%10c(cc%11cc%12c%13c%14c(cc%15c%16ccc-5c2c%16c2c5c%16c%17c(c(c46)c7c9c%17c4c%10c%11c%13c4c%16c%14c%152)C513)C%12)C8,0.79,7.92,52.0,3.25,3.2535360000000004,0.1088000000000131,,,1:2,,,,ITO/PEDOT:PSS/active layer/Ca/Al,BHJ polymer solar cell,Ca,,PEDOT:PSS,,,chloroform,,,-5.37,-3.56,,-5.9,-3.9,
110865,10.1039/c3py00968h,10.1039/c3py00968h,PBDTBT,PC70BM,PBDTBT,PC70BM,CCCCCCCC(CCCCCC)CCOc1c2cc(-c3cccc4nsnc34)sc2c(OCCC(CCCCCC)CCCCCCC)c2ccsc12,CCCCC(=O)OCC1(C2=CC=CC=C2)C3=CC=CC4=CC=CC5=CC=CC6=CC=C7C=CC=CC8=CC=CC1=C8C7=C6C5=C4C3,0.92,9.36,39.8,3.43,3.4272576,0.0799533527696867,,,1:1,,,,ITO/PEDOT:PSS/active layer/Ca/Al,BHJ,Ca,,PEDOT:PSS,,112.0,CB,chlorobenzene,,-5.34,-3.23,,-6.1,-3.9,
110866,10.1039/c3py00968h,10.1039/c3py00968h,PBDTBT,PC70BM,PBDTBT,PC70BM,CCCCCCCC(CCCCCC)CCOc1c2cc(-c3cccc4nsnc34)sc2c(OCCC(CCCCCC)CCCCCCC)c2ccsc12,CCCCC(=O)OCC1(C2=CC=CC=C2)C3=CC=CC4=CC=CC5=CC=CC6=CC=C7C=CC=CC8=CC=CC1=C8C7=C6C5=C4C3,0.85,10.37,42.0,3.7,3.70209,0.0564864864864724,,,1:2,,,,ITO/PEDOT:PSS/active layer/Ca/Al,BHJ,Ca,,PEDOT:PSS,,93.0,CB,chlorobenzene,110.0,-5.34,-3.23,,-6.1,-3.9,
110867,10.1039/c3py00968h,10.1039/c3py00968h,PBDTBT,PC70BM,PBDTBT,PC70BM,CCCCCCCC(CCCCCC)CCOc1c2cc(-c3cccc4nsnc34)sc2c(OCCC(CCCCCC)CCCCCCC)c2ccsc12,CCCCC(=O)OCC1(C2=CC=CC=C2)C3=CC=CC4=CC=CC5=CC=CC6=CC=C7C=CC=CC8=CC=CC1=C8C7=C6C5=C4C3,0.92,9.61,40.2,3.55,3.554162400000001,0.1172507042253836,,,1:1,,,,ITO/PEDOT:PSS/active layer/Ca/Al,BHJ,Ca,,PEDOT:PSS,,107.0,DCB,o-DCB,,-5.34,-3.23,,-6.1,-3.9,
110868,10.1039/c3py00968h,10.1039/c3py00968h,PBDTBT,PC70BM,PBDTBT,PC70BM,CCCCCCCC(CCCCCC)CCOc1c2cc(-c3cccc4nsnc34)sc2c(OCCC(CCCCCC)CCCCCCC)c2ccsc12,CCCCC(=O)OCC1(C2=CC=CC=C2)C3=CC=CC4=CC=CC5=CC=CC6=CC=C7C=CC=CC8=CC=CC1=C8C7=C6C5=C4C3,0.9,9.3,46.9,3.93,3.9255300000000006,0.1137404580152552,,,1:2,,,,ITO/PEDOT:PSS/active layer/Ca/Al,BHJ,Ca,,PEDOT:PSS,,92.0,DCB,o-DCB,,-5.34,-3.23,,-6.1,-3.9,
110869,10.1039/c3py00968h,10.1039/c3py00968h,PBDTBT,PC70BM,PBDTBT,PC70BM,CCCCCCCC(CCCCCC)CCOc1c2cc(-c3cccc4nsnc34)sc2c(OCCC(CCCCCC)CCCCCCC)c2ccsc12,CCCCC(=O)OCC1(C2=CC=CC=C2)C3=CC=CC4=CC=CC5=CC=CC6=CC=C7C=CC=CC8=CC=CC1=C8C7=C6C5=C4C3,0.8,6.45,44.1,2.27,2.27556,0.2449339207048462,,,1:3,,,,ITO/PEDOT:PSS/active layer/Ca/Al,BHJ,Ca,,PEDOT:PSS,,90.0,DCB,o-DCB,,-5.34,-3.23,,-6.1,-3.9,
110870,10.1039/c3py00968h,10.1039/c3py00968h,PBDTBT,PC70BM,PBDTBT,PC70BM,CCCCCCCC(CCCCCC)CCOc1c2cc(-c3cccc4nsnc34)sc2c(OCCC(CCCCCC)CCCCCCC)c2ccsc12,CCCCC(=O)OCC1(C2=CC=CC=C2)C3=CC=CC4=CC=CC5=CC=CC6=CC=C7C=CC=CC8=CC=CC1=C8C7=C6C5=C4C3,0.76,4.97,39.6,1.5,1.4957712,0.2819200000000096,,,1:4,,,,ITO/PEDOT:PSS/active layer/Ca/Al,BHJ,Ca,,PEDOT:PSS,,87.0,DCB,o-DCB,,-5.34,-3.23,,-6.1,-3.9,
110871,10.1039/c3py00968h,10.1039/c3py00968h,PBDTBSe,PC70BM,PBDTBSe,PC70BM,CCCCC(CC)Cc1csc(-c2c(F)c(F)c(-c3cc(CC(CC)CCCC)c(-c4cc5c(-c6cc(CC(CC)CCCC)cs6)c6sccc6c(-c6ccc(CC(CC)CCCC)s6)c5s4)s3)c3n[se]nc23)c1,CCCCC(=O)OCC1(C2=CC=CC=C2)C3=CC=CC4=CC=CC5=CC=CC6=CC=C7C=CC=CC8=CC=CC1=C8C7=C6C5=C4C3,0.88,5.05,33.6,1.49,1.493184,0.2136912751677903,,,1:1,,,,ITO/PEDOT:PSS/active layer/Ca/Al,BHJ,Ca,,PEDOT:PSS,,100.0,CB,chlorobenzene,,-5.3,-3.47,,-6.1,-3.9,
110872,10.1039/c3py00968h,10.1039/c3py00968h,PBDTBSe,PC70BM,PBDTBSe,PC70BM,CCCCC(CC)Cc1csc(-c2c(F)c(F)c(-c3cc(CC(CC)CCCC)c(-c4cc5c(-c6cc(CC(CC)CCCC)cs6)c6sccc6c(-c6ccc(CC(CC)CCCC)s6)c5s4)s3)c3n[se]nc23)c1,CCCCC(=O)OCC1(C2=CC=CC=C2)C3=CC=CC4=CC=CC5=CC=CC6=CC=C7C=CC=CC8=CC=CC1=C8C7=C6C5=C4C3,0.77,5.3,31.2,1.27,1.2732719999999995,0.2576377952755684,,,1:2,,,,ITO/PEDOT:PSS/active layer/Ca/Al,,Ca,,PEDOT:PSS,,105.0,CB,chlorobenzene,,-5.3,-3.47,,-6.1,-3.9,
110873,10.1039/c3py00968h,10.1039/c3py00968h,PBDTBSe,PC70BM,PBDTBSe,PC70BM,CCCCC(CC)Cc1csc(-c2c(F)c(F)c(-c3cc(CC(CC)CCCC)c(-c4cc5c(-c6cc(CC(CC)CCCC)cs6)c6sccc6c(-c6ccc(CC(CC)CCCC)s6)c5s4)s3)c3n[se]nc23)c1,CCCCC(=O)OCC1(C2=CC=CC=C2)C3=CC=CC4=CC=CC5=CC=CC6=CC=C7C=CC=CC8=CC=CC1=C8C7=C6C5=C4C3,0.79,5.56,34.7,1.53,1.5241628000000005,0.3815163398692656,,,1:1,,,,ITO/PEDOT:PSS/active layer/Ca/Al,,Ca,,PEDOT:PSS,,106.0,DCB,o-DCB,,-5.3,-3.47,,-6.1,-3.9,
110874,10.1039/c3py00968h,10.1039/c3py00968h,PBDTBSe,PC70BM,PBDTBSe,PC70BM,CCCCC(CC)Cc1csc(-c2c(F)c(F)c(-c3cc(CC(CC)CCCC)c(-c4cc5c(-c6cc(CC(CC)CCCC)cs6)c6sccc6c(-c6ccc(CC(CC)CCCC)s6)c5s4)s3)c3n[se]nc23)c1,CCCCC(=O)OCC1(C2=CC=CC=C2)C3=CC=CC4=CC=CC5=CC=CC6=CC=C7C=CC=CC8=CC=CC1=C8C7=C6C5=C4C3,0.82,4.9,36.4,1.46,1.4625519999999996,0.1747945205479223,,,1:2,,,,ITO/PEDOT:PSS/active layer/Ca/Al,,Ca,,PEDOT:PSS,,92.0,DCB,o-DCB,,-5.3,-3.47,,-6.1,-3.9,
110875,10.1039/c3py00968h,10.1039/c3py00968h,PBDTBT,PC70BM,PBDTBT,PC70BM,CCCCCCCC(CCCCCC)CCOc1c2cc(-c3cccc4nsnc34)sc2c(OCCC(CCCCCC)CCCCCCC)c2ccsc12,CCCCC(=O)OCC1(C2=CC=CC=C2)C3=CC=CC4=CC=CC5=CC=CC6=CC=C7C=CC=CC8=CC=CC1=C8C7=C6C5=C4C3,0.94,9.89,41.1,3.81,3.8209026,0.2861574803149631,,,1:1,,,,ITO/PEDOT:PSS/active layer/Ca/Al,,,,PEDOT:PSS,,,CB,chlorobenzene,110.0,-5.34,-3.23,,-6.1,-3.9,
110876,10.1039/c3py00968h,10.1039/c3py00968h,PBDTBT,PC70BM,PBDTBT,PC70BM,CCCCCCCC(CCCCCC)CCOc1c2cc(-c3cccc4nsnc34)sc2c(OCCC(CCCCCC)CCCCCCC)c2ccsc12,CCCCC(=O)OCC1(C2=CC=CC=C2)C3=CC=CC4=CC=CC5=CC=CC6=CC=C7C=CC=CC8=CC=CC1=C8C7=C6C5=C4C3,0.89,8.84,37.8,2.97,2.9739528,0.1330909090909083,,,1:2,,,,ITO/PEDOT:PSS/active layer/Ca/Al,BHJ,Ca,,PEDOT:PSS,,,CB,chlorobenzene,110.0,-5.34,-3.23,,-6.1,-3.9,
110877,10.1039/c3py00968h,10.1039/c3py00968h,PBDTBSe,PC70BM,PBDTBSe,PC70BM,CCCCC(CC)Cc1csc(-c2c(F)c(F)c(-c3cc(CC(CC)CCCC)c(-c4cc5c(-c6cc(CC(CC)CCCC)cs6)c6sccc6c(-c6ccc(CC(CC)CCCC)s6)c5s4)s3)c3n[se]nc23)c1,CCCCC(=O)OCC1(C2=CC=CC=C2)C3=CC=CC4=CC=CC5=CC=CC6=CC=C7C=CC=CC8=CC=CC1=C8C7=C6C5=C4C3,0.72,4.45,32.5,1.04,1.0413,0.1250000000000075,,,1:2,,,,ITO/PEDOT:PSS/active layer/Ca/Al,,Ca,,PEDOT:PSS,,,CB,chlorobenzene,110.0,-5.3,-3.47,,-6.1,-3.9,
110878,10.1039/c3py00968h,10.1039/c3py00968h,PBDTBT,PC70BM,PBDTBT,PC70BM,CCCCCCCC(CCCCCC)CCOc1c2cc(-c3cccc4nsnc34)sc2c(OCCC(CCCCCC)CCCCCCC)c2ccsc12,CCCCC(=O)OCC1(C2=CC=CC=C2)C3=CC=CC4=CC=CC5=CC=CC6=CC=C7C=CC=CC8=CC=CC1=C8C7=C6C5=C4C3,0.86,9.51,40.8,3.33,3.3368687999999995,0.2062702702702538,,,1:1,,,,ITO/PEDOT:PSS/active layer/Ca/Al,BHJ,Ca,,PEDOT:PSS,,,DCB,o-DCB,110.0,-5.34,-3.23,,-6.1,-3.9,
110879,10.1039/c3py00968h,10.1039/c3py00968h,PBDTBT,PC70BM,PBDTBT,PC70BM,CCCCCCCC(CCCCCC)CCOc1c2cc(-c3cccc4nsnc34)sc2c(OCCC(CCCCCC)CCCCCCC)c2ccsc12,CCCCC(=O)OCC1(C2=CC=CC=C2)C3=CC=CC4=CC=CC5=CC=CC6=CC=C7C=CC=CC8=CC=CC1=C8C7=C6C5=C4C3,0.91,10.47,42.6,4.06,4.0588002,0.0295517241379139,,,1:2,,,,ITO/PEDOT:PSS/active layer/Ca/Al,BHJ,Ca,,PEDOT:PSS,,,DCB,o-DCB,110.0,-5.34,-3.23,,-6.1,-3.9,
110880,10.1039/c3py00968h,10.1039/c3py00968h,PBDTBSe,PC70BM,PBDTBSe,PC70BM,CCCCC(CC)Cc1csc(-c2c(F)c(F)c(-c3cc(CC(CC)CCCC)c(-c4cc5c(-c6cc(CC(CC)CCCC)cs6)c6sccc6c(-c6ccc(CC(CC)CCCC)s6)c5s4)s3)c3n[se]nc23)c1,CCCCC(=O)OCC1(C2=CC=CC=C2)C3=CC=CC4=CC=CC5=CC=CC6=CC=C7C=CC=CC8=CC=CC1=C8C7=C6C5=C4C3,0.85,6.0,33.1,1.69,1.6881,0.1124260355029593,,,1:1,,,,ITO/PEDOT:PSS/active layer/Ca/Al,BHJ,Ca,,PEDOT:PSS,,,DCB,o-DCB,110.0,-5.3,-3.47,,-6.1,-3.9,
110881,10.1039/c3py00968h,10.1039/c3py00968h,PBDTBT,PC70BM,PBDTBT,PC70BM,CCCCCCCC(CCCCCC)CCOc1c2cc(-c3cccc4nsnc34)sc2c(OCCC(CCCCCC)CCCCCCC)c2ccsc12,CCCCC(=O)OCC1(C2=CC=CC=C2)C3=CC=CC4=CC=CC5=CC=CC6=CC=C7C=CC=CC8=CC=CC1=C8C7=C6C5=C4C3,0.88,8.8,50.3,3.9,3.895232000000001,0.1222564102563958,,,1:1,DIO,,1%,ITO/PEDOT:PSS/active layer/Ca/Al,BHJ,Ca,,PEDOT:PSS,,,DCB,o-DCB,,-5.34,-3.23,,-6.1,-3.9,
110882,10.1039/c3py00968h,10.1039/c3py00968h,PBDTBT,PC70BM,PBDTBT,PC70BM,CCCCCCCC(CCCCCC)CCOc1c2cc(-c3cccc4nsnc34)sc2c(OCCC(CCCCCC)CCCCCCC)c2ccsc12,CCCCC(=O)OCC1(C2=CC=CC=C2)C3=CC=CC4=CC=CC5=CC=CC6=CC=C7C=CC=CC8=CC=CC1=C8C7=C6C5=C4C3,0.89,10.8,48.5,4.66,4.6618200000000005,0.0390557939914244,,,1:1,DIO,,3%,ITO/PEDOT:PSS/active layer/Ca/Al,BHJ,Ca,,PEDOT:PSS,,,DCB,o-DCB,,-5.34,-3.23,,-6.1,-3.9,
110883,10.1039/c3py00968h,10.1039/c3py00968h,PBDTBT,PC70BM,PBDTBT,PC70BM,CCCCCCCC(CCCCCC)CCOc1c2cc(-c3cccc4nsnc34)sc2c(OCCC(CCCCCC)CCCCCCC)c2ccsc12,CCCCC(=O)OCC1(C2=CC=CC=C2)C3=CC=CC4=CC=CC5=CC=CC6=CC=C7C=CC=CC8=CC=CC1=C8C7=C6C5=C4C3,0.88,11.68,43.4,4.46,4.4608256,0.0185112107623264,,,1:2,DIO,,1%,ITO/PEDOT:PSS/active layer/Ca/Al,BHJ,Ca,,PEDOT:PSS,,,DCB,o-DCB,,-5.34,-3.23,,-6.1,-3.9,
110884,10.1039/c3py00968h,10.1039/c3py00968h,PBDTBT,PC70BM,PBDTBT,PC70BM,CCCCCCCC(CCCCCC)CCOc1c2cc(-c3cccc4nsnc34)sc2c(OCCC(CCCCCC)CCCCCCC)c2ccsc12,CCCCC(=O)OCC1(C2=CC=CC=C2)C3=CC=CC4=CC=CC5=CC=CC6=CC=C7C=CC=CC8=CC=CC1=C8C7=C6C5=C4C3,0.88,10.73,53.6,5.06,5.061126400000001,0.0222608695652431,,,1:2,DIO,,3%,ITO/PEDOT:PSS/active layer/Ca/Al,BHJ,Ca,,PEDOT:PSS,,,DCB,o-DCB,,-5.34,-3.23,,-6.1,-3.9,
110885,10.1039/c3py00968h,10.1039/c3py00968h,PBDTBT,PC70BM,PBDTBT,PC70BM,CCCCCCCC(CCCCCC)CCOc1c2cc(-c3cccc4nsnc34)sc2c(OCCC(CCCCCC)CCCCCCC)c2ccsc12,CCCCC(=O)OCC1(C2=CC=CC=C2)C3=CC=CC4=CC=CC5=CC=CC6=CC=C7C=CC=CC8=CC=CC1=C8C7=C6C5=C4C3,0.89,9.46,49.9,4.2,4.2012806000000005,0.0304904761904832,,,1:2,DIO,,5%,ITO/PEDOT:PSS/active layer/Ca/Al,BHJ,Ca,,PEDOT:PSS,,,DCB,o-DCB,,-5.34,-3.23,,-6.1,-3.9,
110886,10.1039/c3py00968h,10.1039/c3py00968h,PBDTBSe,PC70BM,PBDTBSe,PC70BM,CCCCC(CC)Cc1csc(-c2c(F)c(F)c(-c3cc(CC(CC)CCCC)c(-c4cc5c(-c6cc(CC(CC)CCCC)cs6)c6sccc6c(-c6ccc(CC(CC)CCCC)s6)c5s4)s3)c3n[se]nc23)c1,CCCCC(=O)OCC1(C2=CC=CC=C2)C3=CC=CC4=CC=CC5=CC=CC6=CC=C7C=CC=CC8=CC=CC1=C8C7=C6C5=C4C3,0.81,4.41,51.4,1.84,1.8360594,0.2141630434782587,,,1:1,DIO,,1%,ITO/PEDOT:PSS/active layer/Ca/Al,,Ca,,PEDOT:PSS,,,DCB,o-DCB,,-5.3,-3.47,,-6.1,-3.9,
110887,10.1039/c3py00968h,10.1039/c3py00968h,PBDTBSe,PC70BM,PBDTBSe,PC70BM,CCCCC(CC)Cc1csc(-c2c(F)c(F)c(-c3cc(CC(CC)CCCC)c(-c4cc5c(-c6cc(CC(CC)CCCC)cs6)c6sccc6c(-c6ccc(CC(CC)CCCC)s6)c5s4)s3)c3n[se]nc23)c1,CCCCC(=O)OCC1(C2=CC=CC=C2)C3=CC=CC4=CC=CC5=CC=CC6=CC=C7C=CC=CC8=CC=CC1=C8C7=C6C5=C4C3,0.81,5.25,49.0,2.08,2.0837250000000003,0.1790865384615481,,,1:1,DIO,,3%,ITO/PEDOT:PSS/active layer/Ca/Al,,Ca,,PEDOT:PSS,,,DCB,o-DCB,,-5.3,-3.47,,-6.1,-3.9,
110888,10.1039/c3py00968h,10.1039/c3py00968h,PBDTBSe,PC70BM,PBDTBSe,PC70BM,CCCCC(CC)Cc1csc(-c2c(F)c(F)c(-c3cc(CC(CC)CCCC)c(-c4cc5c(-c6cc(CC(CC)CCCC)cs6)c6sccc6c(-c6ccc(CC(CC)CCCC)s6)c5s4)s3)c3n[se]nc23)c1,CCCCC(=O)OCC1(C2=CC=CC=C2)C3=CC=CC4=CC=CC5=CC=CC6=CC=C7C=CC=CC8=CC=CC1=C8C7=C6C5=C4C3,0.81,4.55,49.9,1.83,1.8390645,0.4953278688524606,,,1:2,DIO,,1%,ITO/PEDOT:PSS/active layer/Ca/Al,,Ca,,PEDOT:PSS,,,DCB,o-DCB,,-5.3,-3.47,,-6.1,-3.9,
110889,10.1039/c3py00968h,10.1039/c3py00968h,PBDTBSe,PC70BM,PBDTBSe,PC70BM,CCCCC(CC)Cc1csc(-c2c(F)c(F)c(-c3cc(CC(CC)CCCC)c(-c4cc5c(-c6cc(CC(CC)CCCC)cs6)c6sccc6c(-c6ccc(CC(CC)CCCC)s6)c5s4)s3)c3n[se]nc23)c1,CCCCC(=O)OCC1(C2=CC=CC=C2)C3=CC=CC4=CC=CC5=CC=CC6=CC=C7C=CC=CC8=CC=CC1=C8C7=C6C5=C4C3,0.81,5.36,50.6,2.2,2.1968496000000006,0.1431999999999797,,,1:2,DIO,,3%,ITO/PEDOT:PSS/active layer/Ca/Al,,Ca,,PEDOT:PSS,,,DCB,o-DCB,,-5.3,-3.47,,-6.1,-3.9,
110890,10.1039/c3py01231j,10.1039/c3py01231j,PBDT-TBT,PC71BM,PBDT-TBT,PC71BM,CCCCCCCCCCCCOc1c(OCCCCCCCCCCCC)c(-c2ccc(-c3cc4c(-c5ccc(CC(CCCC)CCCCCC)s5)c5sccc5c(-c5ccc(CC(CCCC)CCCCCC)s5)c4s3)s2)c2nsnc2c1-c1cccs1,COC(=O)CCCC1(c2ccccc2)C23c4c5ccc6c7cc8c9c%10c(cc%11cc%12c%13c%14c(cc%15c%16ccc-5c2c%16c2c5c%16c%17c(c(c46)c7c9c%17c4c%10c%11c%13c4c%16c%14c%152)C513)C%12)C8,0.95,9.6,48.2,4.4,4.39584,0.0945454545454683,,,1:1,,,,ITO/PEDOT:PSS/polymer:PC71BM/Ca/Al,,Ca,,PEDOT:PSS,,100.0,o-DCB,,,-5.54,-3.31,,-5.9,-3.9,
110891,10.1039/c3py01231j,10.1039/c3py01231j,PBDT-TBT,PC71BM,PBDT-TBT,PC71BM,CCCCCCCCCCCCOc1c(OCCCCCCCCCCCC)c(-c2ccc(-c3cc4c(-c5ccc(CC(CCCC)CCCCCC)s5)c5sccc5c(-c5ccc(CC(CCCC)CCCCCC)s5)c4s3)s2)c2nsnc2c1-c1cccs1,COC(=O)CCCC1(c2ccccc2)C23c4c5ccc6c7cc8c9c%10c(cc%11cc%12c%13c%14c(cc%15c%16ccc-5c2c%16c2c5c%16c%17c(c(c46)c7c9c%17c4c%10c%11c%13c4c%16c%14c%152)C513)C%12)C8,0.96,9.1,51.8,4.9,4.525248,7.6480000000000175,,,1:1,,,,ITO/PEDOT:PSS/polymer:PC71BM/Ca/Al,,Ca,,PEDOT:PSS,,100.0,o-DCB,,90.0,-5.54,-3.31,,-5.9,-3.9,
110892,10.1039/c3py01231j,10.1039/c3py01231j,PBDT-TTBT,PC71BM,PBDT-TTBT,PC71BM,CCCCCCC(CCCC)COc1c(OCC(CCCC)CCCCCC)c(-c2cc3sc(-c4cc5c(-c6ccc(CC(CC)CCCC)s6)c6sccc6c(-c6ccc(CC(CC)CCCC)s6)c5s4)cc3s2)c2nsnc2c1-c1cc2sccc2s1,COC(=O)CCCC1(c2ccccc2)C23c4c5ccc6c7cc8c9c%10c(cc%11cc%12c%13c%14c(cc%15c%16ccc-5c2c%16c2c5c%16c%17c(c(c46)c7c9c%17c4c%10c%11c%13c4c%16c%14c%152)C513)C%12)C8,0.77,11.82,60.5,5.5,5.506347,0.1153999999999978,,,1:1,,,,ITO/PEDOT:PSS/polymer:PC71BM/Ca/Al,,Ca,,PEDOT:PSS,,100.0,o-DCB,,,-5.09,-3.36,,-5.9,-3.9,
110893,10.1039/c3py01231j,10.1039/c3py01231j,PBDT-TTBT,PC71BM,PBDT-TTBT,PC71BM,CCCCCCC(CCCC)COc1c(OCC(CCCC)CCCCCC)c(-c2cc3sc(-c4cc5c(-c6ccc(CC(CC)CCCC)s6)c6sccc6c(-c6ccc(CC(CC)CCCC)s6)c5s4)cc3s2)c2nsnc2c1-c1cc2sccc2s1,COC(=O)CCCC1(c2ccccc2)C23c4c5ccc6c7cc8c9c%10c(cc%11cc%12c%13c%14c(cc%15c%16ccc-5c2c%16c2c5c%16c%17c(c(c46)c7c9c%17c4c%10c%11c%13c4c%16c%14c%152)C513)C%12)C8,0.8,11.83,66.6,6.3,6.303023999999999,0.0479999999999845,,,1:1,,,,ITO/PEDOT:PSS/polymer:PC71BM/Ca/Al,,Ca,,PEDOT:PSS,,100.0,o-DCB,,90.0,-5.09,-3.36,,-5.9,-3.9,
110894,10.1039/c3py01458d,10.1039/c3py01458d,PNDFT-DTBT,PC61BM,PNDFT-DTBT,PC61BM,CCCCCCCCCCc1cc(-c2cc3cc(-c4sc(-c5ccc(-c6cc(CCCCCC)cs6)c6nsnc56)cc4CCCCCC)oc3c3c(-c4cc(CCCCCCCCCC)c(CCCCCCCCCC)s4)cc4ccoc4c23)sc1CCCCCCCCCC,COC(=O)CCCC1(c2ccccc2)C23c4c5c6c7c8c9c(c%10c%11c2c2c%12c4c4c%13c5c5c7c7c8c8c%14c9c%10c9c%10c%11c2c2c%11c%12c4c4c%12c%13c5c5c7c7c8c8c%14c9c9c%10c2c2c%11c4c4c%12c5c7c5c8c9c2c45)C613,0.87,4.31,62.0,2.33,2.324814,0.2225751072961431,,,1:1,,,,ITO/ZnO/polymer:PC61BM/MoO3/Ag,BHJ,ZnO,,MoO3,,,chlorobenzene,,,-5.35,-3.44,,-6.1,-3.7,
110895,10.1039/c3py01458d,10.1039/c3py01458d,PNDFT-DTBT,PC61BM,PNDFT-DTBT,PC61BM,CCCCCCCCCCc1cc(-c2cc3cc(-c4sc(-c5ccc(-c6cc(CCCCCC)cs6)c6nsnc56)cc4CCCCCC)oc3c3c(-c4cc(CCCCCCCCCC)c(CCCCCCCCCC)s4)cc4ccoc4c23)sc1CCCCCCCCCC,COC(=O)CCCC1(c2ccccc2)C23c4c5c6c7c8c9c(c%10c%11c2c2c%12c4c4c%13c5c5c7c7c8c8c%14c9c%10c9c%10c%11c2c2c%11c%12c4c4c%12c%13c5c5c7c7c8c8c%14c9c9c%10c2c2c%11c4c4c%12c5c7c5c8c9c2c45)C613,0.87,6.15,67.0,3.6,3.584835,0.4212500000000026,,,1:2,,,,ITO/ZnO/polymer:PC61BM/MoO3/Ag,BHJ,ZnO,,MoO3,,,chlorobenzene,,,-5.35,-3.44,,-6.1,-3.7,
110896,10.1039/c3py01458d,10.1039/c3py01458d,PNDFT-DTBT,PC61BM,PNDFT-DTBT,PC61BM,CCCCCCCCCCc1cc(-c2cc3cc(-c4sc(-c5ccc(-c6cc(CCCCCC)cs6)c6nsnc56)cc4CCCCCC)oc3c3c(-c4cc(CCCCCCCCCC)c(CCCCCCCCCC)s4)cc4ccoc4c23)sc1CCCCCCCCCC,COC(=O)CCCC1(c2ccccc2)C23c4c5c6c7c8c9c(c%10c%11c2c2c%12c4c4c%13c5c5c7c7c8c8c%14c9c%10c9c%10c%11c2c2c%11c%12c4c4c%12c%13c5c5c7c7c8c8c%14c9c9c%10c2c2c%11c4c4c%12c5c7c5c8c9c2c45)C613,0.89,8.21,72.0,5.22,5.260968,0.7848275862069031,,,1:3,,,,ITO/ZnO/polymer:PC61BM/MoO3/Ag,BHJ,ZnO,,MoO3,,85.0,chlorobenzene,,,-5.35,-3.44,,-6.1,-3.7,
110897,10.1039/c3py01529g,10.1039/c3py01529g,P3TBDTDTBT,PCBM,P3TBDTDTBT,PCBM,CCCCCCCCCCCCc1ccc(-c2cc(-c3c4cc(-c5ccc(-c6ccc(-c7cccs7)c7nsnc67)s5)sc4c(-c4cc(-c5ccc(CCCCCCCCCCCC)s5)c(-c5ccc(CCCCCCCCCCCC)s5)s4)c4ccsc34)sc2-c2ccc(CCCCCCCCCCCC)s2)s1,CCCCC(=O)OCC1(C2=CC=CC=C2)C3=CC=CC4=CC=CC5=CC=CC6=CC=CC7=CC=CC1=C7C6=C5C4=C3,0.81,5.28,29.0,1.26,1.2402720000000005,1.5657142857142654,1.21,1.26,1:2,,,,ITO/PEDOT:PSS/P3TBDTDTBT:PCBM/Ca/Al,BHJ,Ca,,PEDOT:PSS,,80.0,o-dichlorobenzene,,,-5.26,-3.56,,-6.1,-3.7,
110898,10.1039/c3py01529g,10.1039/c3py01529g,P3TBDTDTBT,PCBM,P3TBDTDTBT,PCBM,CCCCCCCCCCCCc1ccc(-c2cc(-c3c4cc(-c5ccc(-c6ccc(-c7cccs7)c7nsnc67)s5)sc4c(-c4cc(-c5ccc(CCCCCCCCCCCC)s5)c(-c5ccc(CCCCCCCCCCCC)s5)s4)c4ccsc34)sc2-c2ccc(CCCCCCCCCCCC)s2)s1,CCCCC(=O)OCC1(C2=CC=CC=C2)C3=CC=CC4=CC=CC5=CC=CC6=CC=CC7=CC=CC1=C7C6=C5C4=C3,0.81,5.6,29.0,1.32,1.3154399999999995,0.3454545454545712,1.24,1.32,1:1.5,,,,ITO/PEDOT:PSS/P3TBDTDTBT:PCBM/Ca/Al,BHJ,Ca,,PEDOT:PSS,,80.0,o-dichlorobenzene,,,-5.26,-3.56,,-6.1,-3.7,
110899,10.1039/c3py01529g,10.1039/c3py01529g,P3TBDTDTBT,PCBM,P3TBDTDTBT,PCBM,CCCCCCCCCCCCc1ccc(-c2cc(-c3c4cc(-c5ccc(-c6ccc(-c7cccs7)c7nsnc67)s5)sc4c(-c4cc(-c5ccc(CCCCCCCCCCCC)s5)c(-c5ccc(CCCCCCCCCCCC)s5)s4)c4ccsc34)sc2-c2ccc(CCCCCCCCCCCC)s2)s1,CCCCC(=O)OCC1(C2=CC=CC=C2)C3=CC=CC4=CC=CC5=CC=CC6=CC=CC7=CC=CC1=C7C6=C5C4=C3,0.83,7.38,46.0,2.8,2.817684,0.6315714285714298,2.72,2.8,1:1,,,,ITO/PEDOT:PSS/P3TBDTDTBT:PCBM/Ca/Al,BHJ,Ca,,PEDOT:PSS,,80.0,o-dichlorobenzene,,,-5.26,-3.56,,-6.1,-3.7,
110900,10.1039/c3py01529g,10.1039/c3py01529g,P3TBDTDTBT,PCBM,P3TBDTDTBT,PCBM,CCCCCCCCCCCCc1ccc(-c2cc(-c3c4cc(-c5ccc(-c6ccc(-c7cccs7)c7nsnc67)s5)sc4c(-c4cc(-c5ccc(CCCCCCCCCCCC)s5)c(-c5ccc(CCCCCCCCCCCC)s5)s4)c4ccsc34)sc2-c2ccc(CCCCCCCCCCCC)s2)s1,CCCCC(=O)OCC1(C2=CC=CC=C2)C3=CC=CC4=CC=CC5=CC=CC6=CC=CC7=CC=CC1=C7C6=C5C4=C3,0.83,7.17,46.0,2.73,2.737506,0.2749450549450473,2.66,2.73,1.5:1,,,,ITO/PEDOT:PSS/P3TBDTDTBT:PCBM/Ca/Al,BHJ,Ca,,PEDOT:PSS,,80.0,o-dichlorobenzene,,,-5.26,-3.56,,-6.1,-3.7,
110901,10.1039/c3py01529g,10.1039/c3py01529g,P3TBDTDTBT,PCBM,P3TBDTDTBT,PCBM,CCCCCCCCCCCCc1ccc(-c2cc(-c3c4cc(-c5ccc(-c6ccc(-c7cccs7)c7nsnc67)s5)sc4c(-c4cc(-c5ccc(CCCCCCCCCCCC)s5)c(-c5ccc(CCCCCCCCCCCC)s5)s4)c4ccsc34)sc2-c2ccc(CCCCCCCCCCCC)s2)s1,CCCCC(=O)OCC1(C2=CC=CC=C2)C3=CC=CC4=CC=CC5=CC=CC6=CC=CC7=CC=CC1=C7C6=C5C4=C3,0.83,6.31,50.0,2.65,2.61865,1.1830188679245364,2.6,2.65,2:1,,,,ITO/PEDOT:PSS/P3TBDTDTBT:PCBM/Ca/Al,BHJ,Ca,,PEDOT:PSS,,80.0,o-dichlorobenzene,,,-5.26,-3.56,,-6.1,-3.7,
110902,10.1039/c3py01529g,10.1039/c3py01529g,P3TBDTDTBT,PCBM,P3TBDTDTBT,PCBM,CCCCCCCCCCCCc1ccc(-c2cc(-c3c4cc(-c5ccc(-c6ccc(-c7cccs7)c7nsnc67)s5)sc4c(-c4cc(-c5ccc(CCCCCCCCCCCC)s5)c(-c5ccc(CCCCCCCCCCCC)s5)s4)c4ccsc34)sc2-c2ccc(CCCCCCCCCCCC)s2)s1,CCCCC(=O)OCC1(C2=CC=CC=C2)C3=CC=CC4=CC=CC5=CC=CC6=CC=CC7=CC=CC1=C7C6=C5C4=C3,0.78,8.83,52.0,3.57,3.5814480000000004,0.320672268907579,3.51,3.57,1:1,,,,ITO/PEDOT:PSS/P3TBDTDTBT:PCBM/Ca/Al,BHJ,Ca,,PEDOT:PSS,,80.0,o-dichlorobenzene,,90.0,-5.26,-3.56,,-6.1,-3.7,
110903,10.1039/c3py01529g,10.1039/c3py01529g,P3TBDTDTBT,PCBM,P3TBDTDTBT,PCBM,CCCCCCCCCCCCc1ccc(-c2cc(-c3c4cc(-c5ccc(-c6ccc(-c7cccs7)c7nsnc67)s5)sc4c(-c4cc(-c5ccc(CCCCCCCCCCCC)s5)c(-c5ccc(CCCCCCCCCCCC)s5)s4)c4ccsc34)sc2-c2ccc(CCCCCCCCCCCC)s2)s1,CCCCC(=O)OCC1(C2=CC=CC=C2)C3=CC=CC4=CC=CC5=CC=CC6=CC=CC7=CC=CC1=C7C6=C5C4=C3,0.74,7.96,56.0,3.33,3.298624,0.942222222222231,3.27,3.33,1:1,,,,ITO/PEDOT:PSS/P3TBDTDTBT:PCBM/Ca/Al,BHJ,Ca,,PEDOT:PSS,,80.0,o-dichlorobenzene,,120.0,-5.26,-3.56,,-6.1,-3.7,
110904,10.1039/c3py01542d,10.1039/c3py01542d,TQ-F,PC71BM,FTQ,PC71BM,CCCCCCCCOc1cccc(-c2nc3cc(F)cc(-c4cccs4)c3nc2-c2cccc(OCCCCCCCC)c2)c1,COC(=O)CCCC1(c2ccccc2)C23c4c5ccc6c7cc8c9c%10c(cc%11cc%12c%13c%14c(cc%15c%16ccc-5c2c%16c2c5c%16c%17c(c(c46)c7c9c%17c4c%10c%11c%13c4c%16c%14c%152)C513)C%12)C8,0.95,9.1,51.0,4.41,4.40895,0.0238095238095287,,,1:1.5 (w/w),,,,ITO/PEDOT:PSS/polymer:PC71BM/Al,BHJ PSC,,,PEDOT:PSS,,,o-DCB,,,-4.81,-3.14,,-5.9,-3.9,
110905,10.1039/c3py01542d,10.1039/c3py01542d,TQ-F,PC71BM,FTQ,PC71BM,CCCCCCCCOc1cccc(-c2nc3cc(F)cc(-c4cccs4)c3nc2-c2cccc(OCCCCCCCC)c2)c1,COC(=O)CCCC1(c2ccccc2)C23c4c5ccc6c7cc8c9c%10c(cc%11cc%12c%13c%14c(cc%15c%16ccc-5c2c%16c2c5c%16c%17c(c(c46)c7c9c%17c4c%10c%11c%13c4c%16c%14c%152)C513)C%12)C8,0.9,6.46,50.0,2.87,2.907,1.2891986062717742,,,1:1.5 (w/w),ODT,ODT,2.0% (v/v),ITO/PEDOT:PSS/polymer:PC71BM/Al,,,,PEDOT:PSS,,,o-DCB,,,-4.81,-3.14,,-5.9,-3.9,
110906,10.1039/c3py01542d,10.1039/c3py01542d,TQ-F,PC71BM,FTQ,PC71BM,CCCCCCCCOc1cccc(-c2nc3cc(F)cc(-c4cccs4)c3nc2-c2cccc(OCCCCCCCC)c2)c1,COC(=O)CCCC1(c2ccccc2)C23c4c5ccc6c7cc8c9c%10c(cc%11cc%12c%13c%14c(cc%15c%16ccc-5c2c%16c2c5c%16c%17c(c(c46)c7c9c%17c4c%10c%11c%13c4c%16c%14c%152)C513)C%12)C8,0.88,8.75,44.0,3.39,3.388,0.0589970501474992,,,1:1.5 (w/w),DIO,DIO,2.0% (v/v),ITO/PEDOT:PSS/polymer:PC71BM/Al,,,,PEDOT:PSS,,,o-DCB,,,-4.81,-3.14,,-5.9,-3.9,
110907,10.1039/c3py01542d,10.1039/c3py01542d,TQ-F,PC71BM,FTQ,PC71BM,CCCCCCCCOc1cccc(-c2nc3cc(F)cc(-c4cccs4)c3nc2-c2cccc(OCCCCCCCC)c2)c1,COC(=O)CCCC1(c2ccccc2)C23c4c5ccc6c7cc8c9c%10c(cc%11cc%12c%13c%14c(cc%15c%16ccc-5c2c%16c2c5c%16c%17c(c(c46)c7c9c%17c4c%10c%11c%13c4c%16c%14c%152)C513)C%12)C8,0.92,7.47,34.0,2.39,2.336616,2.23364016736403,,,1:1.5 (w/w),CN,CN,2.0% (v/v),ITO/PEDOT:PSS/polymer:PC71BM/Al,,,,PEDOT:PSS,,,o-DCB,,,-4.81,-3.14,,-5.9,-3.9,
