Repository: JiYiqaq/PCE-KA-GNN

# Data directory

- `raw/Active_Database.csv` is the immutable source dataset bundled under CC BY 4.0. Do not overwrite it with processed data.
- `processed/` is created and populated by the training pipeline. Generated `.pt` and `.pth` caches are intentionally ignored by Git because they can exceed GitHub's normal single-file limit.

See `../DATA_LICENSE.md` for provenance, license and checksum information.

File: data/raw/Active_Database.csv (part 447 of 471)
id,doi,doi_norm,donor,acceptor,donor_canonical,acceptor_canonical,donor_smiles,acceptor_smiles,voc,jsc,ff,pce,pce_recomputed,pce_relative_error_percent,pce_avg,pce_best,d_a_ratio,additive,additive_canonical,additive_ratio,device_structure,device_type,etl,etl_canonical,htl,htl_canonical,active_layer_thickness,solvent,solvent_canonical,annealing_temp,homo_d,lumo_d,eg_d,homo_a,lumo_a,eg_a
110908,10.1039/c3py01542d,10.1039/c3py01542d,TQ-F,PC71BM,FTQ,PC71BM,CCCCCCCCOc1cccc(-c2nc3cc(F)cc(-c4cccs4)c3nc2-c2cccc(OCCCCCCCC)c2)c1,COC(=O)CCCC1(c2ccccc2)C23c4c5ccc6c7cc8c9c%10c(cc%11cc%12c%13c%14c(cc%15c%16ccc-5c2c%16c2c5c%16c%17c(c(c46)c7c9c%17c4c%10c%11c%13c4c%16c%14c%152)C513)C%12)C8,0.93,5.52,32.0,1.64,1.6427519999999998,0.1678048780487723,,,1:1.5 (w/w),DPE,DPE,2.0% (v/v),ITO/PEDOT:PSS/polymer:PC71BM/Al,,,,PEDOT:PSS,,,o-DCB,,,-4.81,-3.14,,-5.9,-3.9,
110909,10.1039/c3py01542d,10.1039/c3py01542d,TQ-FF,PC71BM,TQ-FF,PC71BM,CCCCCCCCOc1cccc(-c2nc3cc(F)c(F)c(-c4cccs4)c3nc2-c2cccc(OCCCCCCCC)c2)c1,COC(=O)CCCC1(c2ccccc2)C23c4c5ccc6c7cc8c9c%10c(cc%11cc%12c%13c%14c(cc%15c%16ccc-5c2c%16c2c5c%16c%17c(c(c46)c7c9c%17c4c%10c%11c%13c4c%16c%14c%152)C513)C%12)C8,1.0,3.59,40.0,1.45,1.436,0.9655172413793112,,,1:1.5 (w/w),,,,ITO/PEDOT:PSS/polymer:PC71BM/Al,BHJ PSC,,,PEDOT:PSS,,,o-DCB,,,-4.91,-3.15,,-5.9,-3.9,
110910,10.1039/c3py01542d,10.1039/c3py01542d,TQ-FF,PC71BM,TQ-FF,PC71BM,CCCCCCCCOc1cccc(-c2nc3cc(F)c(F)c(-c4cccs4)c3nc2-c2cccc(OCCCCCCCC)c2)c1,COC(=O)CCCC1(c2ccccc2)C23c4c5ccc6c7cc8c9c%10c(cc%11cc%12c%13c%14c(cc%15c%16ccc-5c2c%16c2c5c%16c%17c(c(c46)c7c9c%17c4c%10c%11c%13c4c%16c%14c%152)C513)C%12)C8,0.96,3.96,51.0,1.94,1.938816,0.0610309278350553,,,1:1.5 (w/w),ODT,ODT,2.0% (v/v),ITO/PEDOT:PSS/polymer:PC71BM/Al,BHJ PSC,,,PEDOT:PSS,,,o-DCB,,,-4.91,-3.15,,-5.9,-3.9,
110911,10.1039/c3py01542d,10.1039/c3py01542d,TQ-FF,PC71BM,TQ-FF,PC71BM,CCCCCCCCOc1cccc(-c2nc3cc(F)c(F)c(-c4cccs4)c3nc2-c2cccc(OCCCCCCCC)c2)c1,COC(=O)CCCC1(c2ccccc2)C23c4c5ccc6c7cc8c9c%10c(cc%11cc%12c%13c%14c(cc%15c%16ccc-5c2c%16c2c5c%16c%17c(c(c46)c7c9c%17c4c%10c%11c%13c4c%16c%14c%152)C513)C%12)C8,0.82,6.85,48.0,2.71,2.69616,0.5107011070110729,,,1:1.5 (w/w),DIO,DIO,2.0% (v/v),ITO/PEDOT:PSS/polymer:PC71BM/Al,BHJ PSC,,,PEDOT:PSS,,,o-DCB,,,-4.91,-3.15,,-5.9,-3.9,
110912,10.1039/c3py01542d,10.1039/c3py01542d,TQ-FF,PC71BM,TQ-FF,PC71BM,CCCCCCCCOc1cccc(-c2nc3cc(F)c(F)c(-c4cccs4)c3nc2-c2cccc(OCCCCCCCC)c2)c1,COC(=O)CCCC1(c2ccccc2)C23c4c5ccc6c7cc8c9c%10c(cc%11cc%12c%13c%14c(cc%15c%16ccc-5c2c%16c2c5c%16c%17c(c(c46)c7c9c%17c4c%10c%11c%13c4c%16c%14c%152)C513)C%12)C8,0.98,4.09,34.0,1.35,1.362788,0.9472592592592444,,,1:1.5 (w/w),CN,CN,,ITO/PEDOT:PSS/polymer:PC71BM/Al,BHJ PSC,,,PEDOT:PSS,,,o-DCB,,,-4.91,-3.15,,-5.9,-3.9,
110913,10.1039/c3py01542d,10.1039/c3py01542d,TQ-FF,PC71BM,TQ-FF,PC71BM,CCCCCCCCOc1cccc(-c2nc3cc(F)c(F)c(-c4cccs4)c3nc2-c2cccc(OCCCCCCCC)c2)c1,COC(=O)CCCC1(c2ccccc2)C23c4c5ccc6c7cc8c9c%10c(cc%11cc%12c%13c%14c(cc%15c%16ccc-5c2c%16c2c5c%16c%17c(c(c46)c7c9c%17c4c%10c%11c%13c4c%16c%14c%152)C513)C%12)C8,0.97,4.3,45.0,1.87,1.87695,0.3716577540106721,,,1:1.5 (w/w),DPE,DPE,,ITO/PEDOT:PSS/polymer:PC71BM/Al,BHJ PSC,,,PEDOT:PSS,,,o-DCB,,,-4.91,-3.15,,-5.9,-3.9,
110914,10.1039/c3py01618h,10.1039/c3py01618h,PK,[70]PCBM,PK,PC70BM,CCCCCCCCSc1csc(-c2cc(SCCCCCCCC)c(-c3scc4cc(C(=O)CCCCCCCC)sc34)s2)c1,CCCCC(=O)OCC1(C2=CC=CC=C2)C3=CC=CC4=CC=CC5=CC=CC6=CC=C7C=CC=CC8=CC=CC1=C8C7=C6C5=C4C3,0.452,4.4,40.0,0.79,0.7955200000000001,0.6987341772152,,,1:1,"1,8-diiodooctane",,0.3% v/v,glass/ITO/PEDOT:PSS/polymer:[70]PCBM/Ca/Al,bulk heterojunction,Ca,,PEDOT:PSS,,100.0,"1,2-dichlorobenzene",,,-4.8,-3.3,,-6.1,-3.9,
110915,10.1039/c3py01618h,10.1039/c3py01618h,PK,[70]PCBM,PK,PC70BM,CCCCCCCCSc1csc(-c2cc(SCCCCCCCC)c(-c3scc4cc(C(=O)CCCCCCCC)sc34)s2)c1,CCCCC(=O)OCC1(C2=CC=CC=C2)C3=CC=CC4=CC=CC5=CC=CC6=CC=C7C=CC=CC8=CC=CC1=C8C7=C6C5=C4C3,0.454,4.82,51.0,1.11,1.1160228,0.5425945945945941,,,1:2,"1,8-diiodooctane",,0.3% v/v,conventional,bulk heterojunction,Ca,,PEDOT:PSS,,100.0,"1,2-dichlorobenzene",,,-4.8,-3.3,,-6.1,-3.9,
110916,10.1039/c3py01618h,10.1039/c3py01618h,PK,[70]PCBM,PK,PC70BM,CCCCCCCCSc1csc(-c2cc(SCCCCCCCC)c(-c3scc4cc(C(=O)CCCCCCCC)sc34)s2)c1,CCCCC(=O)OCC1(C2=CC=CC=C2)C3=CC=CC4=CC=CC5=CC=CC6=CC=C7C=CC=CC8=CC=CC1=C8C7=C6C5=C4C3,0.462,4.95,48.0,1.09,1.097712,0.7075229357798111,,,1:3,"1,8-diiodooctane",,0.3% v/v,glass/ITO/PEDOT:PSS/polymer:[70]PCBM/Ca/Al,bulk heterojunction,Ca,,PEDOT:PSS,,100.0,"1,2-dichlorobenzene",,,-4.8,-3.3,,-6.1,-3.9,
110917,10.1039/c3py01664a,10.1039/c3py01664a,P1,PC61BM,P1,PC61BM,CCCCCCCCc1cc(-c2c(-c3cccs3)sc3c(-c4cc(CCCCCCCC)c(CCCCCCCC)s4)c(-c4ccc(-c5cccc6nsnc56)s4)sc23)sc1CCCCCCCC,COC(=O)CCCC1(c2ccccc2)C23c4c5c6c7c8c9c(c%10c%11c2c2c%12c4c4c%13c5c5c7c7c8c8c%14c9c%10c9c%10c%11c2c2c%11c%12c4c4c%12c%13c5c5c7c7c8c8c%14c9c9c%10c2c2c%11c4c4c%12c5c7c5c8c9c2c45)C613,0.71,11.53,50.0,4.05,4.09315,1.065432098765427,,,1:3,,,,ITO/MoO3(10 nm)/polymer:PC61BM/LiF(0.5 nm)/Al(100 nm),BHJ,LiF,,MoO3,,,CB,chlorobenzene,,-5.34,-3.53,,-6.1,-3.7,
110918,10.1039/c3py01664a,10.1039/c3py01664a,P2,PC61BM,P2,PC61BM,,COC(=O)CCCC1(c2ccccc2)C23c4c5c6c7c8c9c(c%10c%11c2c2c%12c4c4c%13c5c5c7c7c8c8c%14c9c%10c9c%10c%11c2c2c%11c%12c4c4c%12c%13c5c5c7c7c8c8c%14c9c9c%10c2c2c%11c4c4c%12c5c7c5c8c9c2c45)C613,0.94,6.58,44.0,2.72,2.721488,0.0547058823529305,,,1:2,,,,ITO/MoO3(10 nm)/polymer:PC61BM/LiF(0.5 nm)/Al(100 nm),BHJ,LiF,,MoO3,,,CB,chlorobenzene,,-5.34,-3.58,,-6.1,-3.7,
110919,10.1039/c3py01664a,10.1039/c3py01664a,P3,PC61BM,P3,PC61BM,CCCCCCc1csc(-c2ccc(-c3cc(CCCCCC)c(/C=C/c4csc(-c5cc6c(OCC(CC)CCCC)c7sc(-c8ccc(C9=C%10C(=O)N(CC(CC)CCCC)C(c%11ccc(-c%12cc%13c(OCC(CC)CCCC)c%14sccc%14c(OCC(CC)CCCC)c%13s%12)s%11)=C%10C(=O)N9CC(CC)CCCC)s8)cc7c(OCC(CC)CCCC)c6s5)c4)s3)c3nsnc23)c1,COC(=O)CCCC1(c2ccccc2)C23c4c5c6c7c8c9c(c%10c%11c2c2c%12c4c4c%13c5c5c7c7c8c8c%14c9c%10c9c%10c%11c2c2c%11c%12c4c4c%12c%13c5c5c7c7c8c8c%14c9c9c%10c2c2c%11c4c4c%12c5c7c5c8c9c2c45)C613,0.72,2.24,41.0,0.67,0.661248,1.3062686567164317,,,DPP:TID = 1:3,,,,ITO/MoO3(10 nm)/polymer:PC61BM/LiF(0.5 nm)/Al(100 nm),BHJ,LiF,,MoO3,,,CB,chlorobenzene,,-5.31,-3.6,,-6.1,-3.7,
110920,10.1039/c3py01664a,10.1039/c3py01664a,P4,PC61BM,P4,PC61BM,,COC(=O)CCCC1(c2ccccc2)C23c4c5c6c7c8c9c(c%10c%11c2c2c%12c4c4c%13c5c5c7c7c8c8c%14c9c%10c9c%10c%11c2c2c%11c%12c4c4c%12c%13c5c5c7c7c8c8c%14c9c9c%10c2c2c%11c4c4c%12c5c7c5c8c9c2c45)C613,0.78,11.79,50.0,4.64,4.5981,0.9030172413793114,,,DPP:TID = 1:2,,,,ITO/MoO3(10 nm)/polymer:PC61BM/LiF(0.5 nm)/Al(100 nm),BHJ,LiF,,MoO3,,,CB,chlorobenzene,,-5.35,-3.6,,-6.1,-3.7,
110921,10.1039/c3py01664a,10.1039/c3py01664a,P5,PC61BM,P5,PC61BM,,COC(=O)CCCC1(c2ccccc2)C23c4c5c6c7c8c9c(c%10c%11c2c2c%12c4c4c%13c5c5c7c7c8c8c%14c9c%10c9c%10c%11c2c2c%11c%12c4c4c%12c%13c5c5c7c7c8c8c%14c9c9c%10c2c2c%11c4c4c%12c5c7c5c8c9c2c45)C613,0.76,13.71,48.0,5.02,5.0014080000000005,0.3703585657370329,,,DPP:TID = 1:1,,,,ITO/MoO3(10 nm)/polymer:PC61BM/LiF(0.5 nm)/Al(100 nm),BHJ,LiF,,MoO3,,,CB,chlorobenzene,,-5.4,-3.66,,-6.1,-3.7,
110922,10.1039/c3py01664a,10.1039/c3py01664a,P5,PC61BM,P5,PC61BM,,COC(=O)CCCC1(c2ccccc2)C23c4c5c6c7c8c9c(c%10c%11c2c2c%12c4c4c%13c5c5c7c7c8c8c%14c9c%10c9c%10c%11c2c2c%11c%12c4c4c%12c%13c5c5c7c7c8c8c%14c9c9c%10c2c2c%11c4c4c%12c5c7c5c8c9c2c45)C613,0.76,15.13,49.0,5.62,5.634412000000001,0.2564412811388075,,,DPP:TID = 1:1,,,,ITO/MoO3(10 nm)/polymer:PC61BM/LiF(0.5 nm)/Al(100 nm),BHJ,LiF,,MoO3,,,CB:CF = 7:3,chlorobenzene:chloroform (7:3),,-5.4,-3.66,,-6.1,-3.7,
110923,10.1039/c3py01664a,10.1039/c3py01664a,P5,PC71BM,P5,PC71BM,,COC(=O)CCCC1(c2ccccc2)C23c4c5ccc6c7cc8c9c%10c(cc%11cc%12c%13c%14c(cc%15c%16ccc-5c2c%16c2c5c%16c%17c(c(c46)c7c9c%17c4c%10c%11c%13c4c%16c%14c%152)C513)C%12)C8,0.77,7.08,46.0,2.49,2.507736,0.7122891566264961,,,DPP:TID = 1:1,,,,ITO/MoO3(10 nm)/polymer:PC71BM/LiF(0.5 nm)/Al(100 nm),,LiF,,MoO3,,,CB,chlorobenzene,,-5.4,-3.66,,-5.9,-3.9,
110925,10.1039/c3py01664a,10.1039/c3py01664a,P6,PC61BM,P6,PC61BM,,COC(=O)CCCC1(c2ccccc2)C23c4c5c6c7c8c9c(c%10c%11c2c2c%12c4c4c%13c5c5c7c7c8c8c%14c9c%10c9c%10c%11c2c2c%11c%12c4c4c%12c%13c5c5c7c7c8c8c%14c9c9c%10c2c2c%11c4c4c%12c5c7c5c8c9c2c45)C613,0.74,10.08,51.0,3.75,3.804192,1.4451200000000004,,,DPP:TID = 3:1,,,,ITO/MoO3(10 nm)/polymer:PC61BM/LiF(0.5 nm)/Al(100 nm),BHJ,LiF,,MoO3,,,CB,chlorobenzene,,-5.37,-3.69,,-6.1,-3.7,
110926,10.1039/c3py21062f,10.1039/c3py21062f,P1,PC71BM,P1,PC71BM,CCCCCCCCc1cc(-c2c(-c3cccs3)sc3c(-c4cc(CCCCCCCC)c(CCCCCCCC)s4)c(-c4ccc(-c5cccc6nsnc56)s4)sc23)sc1CCCCCCCC,COC(=O)CCCC1(c2ccccc2)C23c4c5ccc6c7cc8c9c%10c(cc%11cc%12c%13c%14c(cc%15c%16ccc-5c2c%16c2c5c%16c%17c(c(c46)c7c9c%17c4c%10c%11c%13c4c%16c%14c%152)C513)C%12)C8,0.55,11.99,38.0,2.51,2.5059100000000005,0.1629482071712853,,,,,,,ITO-PEDOT:PSS-polymer:PC71BM-Ca-Al,,,,PEDOT:PSS,PEDOT:PSS,,,,,-5.34,-3.53,,-5.9,-3.9,
110927,10.1039/c3py21062f,10.1039/c3py21062f,P2,PC71BM,P2,PC71BM,,COC(=O)CCCC1(c2ccccc2)C23c4c5ccc6c7cc8c9c%10c(cc%11cc%12c%13c%14c(cc%15c%16ccc-5c2c%16c2c5c%16c%17c(c(c46)c7c9c%17c4c%10c%11c%13c4c%16c%14c%152)C513)C%12)C8,0.71,13.52,51.0,4.88,4.895592,0.319508196721308,,,1:2,"1,8-diiodoctane",,3%,ITO-PEDOT:PSS-polymer:PC71BM-Ca-Al,,Ca,,PEDOT:PSS,PEDOT:PSS,80.0,chlorobenzene,,,-5.34,-3.58,,-5.9,-3.9,
110928,10.1039/c3py21099e,10.1039/c3py21099e,PNTBTZ,,PNTBTZ,,CCCCCCCCCCCCc1csc(-c2ccc(-c3cc(CCCCCCCCCCCC)c(-c4cc5c(s4)c4sccc4n5CC(CCCCCC)CCCCCCCC)s3)c3nn(CCCCCCCCCCCC)nc23)c1,,0.62,6.17,55.0,2.1,2.1039700000000003,0.1890476190476309,,,,,,,,,,,,,100.0,,,,-5.0,-2.87,,,,
110929,10.1039/c3py21099e,10.1039/c3py21099e,PSTBTZ,,PSTBTZ,,CCCCCCCCCCCCc1csc(-c2ccc(-c3cc(CCCCCCCCCCCC)c(-c4cc5c(s4)-c4sccc4[Si]5(CCCCCCCC)CCCCCCCC)s3)c3nn(CCCCCCCCCCCC)nc23)c1,,0.74,8.41,54.0,3.39,3.360636,0.8661946902654917,,,,,,,ITO/PEDOT:PSS/active layer/Ca/Al,,Ca,,PEDOT:PSS,,85.0,dichlorobenzene,,,-5.21,-2.91,,,,
110930,10.1039/c3py21099e,10.1039/c3py21099e,PCTBTZ,,PC-TBT-TQ,,CCCCCCCCCCCCc1csc(-c2ccc(-c3cc(CCCCCCCCCCCC)c(-c4cc5c(s4)-c4sccc4C5(CCCCCCCC)CCCCCCCC)s3)c3nn(CCCCCCCCCCCC)nc23)c1,,0.68,9.24,64.0,4.02,4.021248000000001,0.031044776119434,,4.02,,,,,ITO/PEDOT:PSS/active layer/Ca/Al,,Ca,,PEDOT:PSS,,90.0,dichlorobenzene,,,-5.06,-2.85,,,,
110931,10.1039/c3py21134g,10.1039/c3py21134g,P2,PC71BM,P2,PC71BM,,COC(=O)CCCC1(c2ccccc2)C23c4c5ccc6c7cc8c9c%10c(cc%11cc%12c%13c%14c(cc%15c%16ccc-5c2c%16c2c5c%16c%17c(c(c46)c7c9c%17c4c%10c%11c%13c4c%16c%14c%152)C513)C%12)C8,0.8,3.43,54.7,1.5,1.5009680000000003,0.0645333333333534,1.46,1.5,1:1,,,,ITO/PEDOT:PSS/P2:PC71BM/Ca/Al,,Ca,,PEDOT:PSS,,100.0,"1,2-dichlorobenzene",,,-5.34,-3.58,,-5.9,-3.9,
110932,10.1039/c3py21134g,10.1039/c3py21134g,P3,PC71BM,P3,PC71BM,CCCCCCc1csc(-c2ccc(-c3cc(CCCCCC)c(/C=C/c4csc(-c5cc6c(OCC(CC)CCCC)c7sc(-c8ccc(C9=C%10C(=O)N(CC(CC)CCCC)C(c%11ccc(-c%12cc%13c(OCC(CC)CCCC)c%14sccc%14c(OCC(CC)CCCC)c%13s%12)s%11)=C%10C(=O)N9CC(CC)CCCC)s8)cc7c(OCC(CC)CCCC)c6s5)c4)s3)c3nsnc23)c1,COC(=O)CCCC1(c2ccccc2)C23c4c5ccc6c7cc8c9c%10c(cc%11cc%12c%13c%14c(cc%15c%16ccc-5c2c%16c2c5c%16c%17c(c(c46)c7c9c%17c4c%10c%11c%13c4c%16c%14c%152)C513)C%12)C8,0.89,7.01,58.6,3.7,3.6559954,1.189313513513515,3.65,3.7,1:2,,,,ITO/PEDOT:PSS/active layer/Ca/Al,,Ca,,PEDOT:PSS,,100.0,"1,2-dichlorobenzene",,,-5.31,-3.6,,-5.9,-3.9,
110933,10.1039/c3ra40268a,10.1039/c3ra40268a,PNDFDTBT,PC61BM,PNDF-DTBT,PC61BM,CCCCCCCCCc1coc2c1ccc1c2ccc2c(CCCCCCCCC)c(-c3ccc(-c4c(OCCCCCCCC)c(OCCCCCCCC)c(-c5cccs5)c5nsnc45)s3)oc21,COC(=O)CCCC1(c2ccccc2)C23c4c5c6c7c8c9c(c%10c%11c2c2c%12c4c4c%13c5c5c7c7c8c8c%14c9c%10c9c%10c%11c2c2c%11c%12c4c4c%12c%13c5c5c7c7c8c8c%14c9c9c%10c2c2c%11c4c4c%12c5c7c5c8c9c2c45)C613,0.73,7.15,60.4,3.2,3.152578,1.4819375000000163,,,1:2 w/w,,,,ITO/PEDOT:PSS/PNDFDTBT:PC61BM/Ca/Al,,Ca,,PEDOT:PSS,,,,,,-5.27,-3.5,,-6.1,-3.7,
110934,10.1039/c3ra40268a,10.1039/c3ra40268a,PNDFDTBT,PC71BM,PNDF-DTBT,PC71BM,CCCCCCCCCc1coc2c1ccc1c2ccc2c(CCCCCCCCC)c(-c3ccc(-c4c(OCCCCCCCC)c(OCCCCCCCC)c(-c5cccs5)c5nsnc45)s3)oc21,COC(=O)CCCC1(c2ccccc2)C23c4c5ccc6c7cc8c9c%10c(cc%11cc%12c%13c%14c(cc%15c%16ccc-5c2c%16c2c5c%16c%17c(c(c46)c7c9c%17c4c%10c%11c%13c4c%16c%14c%152)C513)C%12)C8,0.73,9.96,61.8,4.5,4.4933544,0.1476799999999932,,,1:2,,,,ITO/PEDOT:PSS/PNDFDTBT:PC71BM/Ca/Al,,Ca,,PEDOT:PSS,,,o-dichlorobenzene,,,-5.27,-3.5,,-5.9,-3.9,
110935,10.1039/c3ta01305g,10.1039/c3ta01305g,PBDT-DTDBPz,PC71BM,PBDT-DTDBPz,PC71BM,CCCCCCCCOc1c(OCCCCCCCC)c(-c2ccc(-c3cc4c(OCCCCCCCC)c5sccc5c(OCCCCCCCC)c4s3)s2)c2nc3c4ccccc4c4ccccc4c3nc2c1-c1cccs1,COC(=O)CCCC1(c2ccccc2)C23c4c5ccc6c7cc8c9c%10c(cc%11cc%12c%13c%14c(cc%15c%16ccc-5c2c%16c2c5c%16c%17c(c(c46)c7c9c%17c4c%10c%11c%13c4c%16c%14c%152)C513)C%12)C8,0.76,9.67,64.6,4.75,4.747583199999999,0.0508800000000139,,,1:2,,,,ITO/PEDOT:PSS/polymer:PC71BM/PFN/Al,,PFN,,PEDOT:PSS,,,chlorobenzene,,,-5.2,-3.5,,-5.9,-3.9,
110936,10.1039/c3ta01305g,10.1039/c3ta01305g,PBDT-DBPz,PC71BM,PBDT-DBPz,PC71BM,CCCCCCCCOc1cc2nc3c4ccccc4c4ccccc4c3nc2c(-c2cc3c(OCCCCCCCC)c4sccc4c(OCCCCCCCC)c3s2)c1OCCCCCCCC,COC(=O)CCCC1(c2ccccc2)C23c4c5ccc6c7cc8c9c%10c(cc%11cc%12c%13c%14c(cc%15c%16ccc-5c2c%16c2c5c%16c%17c(c(c46)c7c9c%17c4c%10c%11c%13c4c%16c%14c%152)C513)C%12)C8,0.82,2.1,28.1,0.46,0.483882,5.191739130434785,,,1:2,,,,ITO/PEDOT:PSS/polymer:PC71BM/PFN/Al,,PFN,,PEDOT:PSS,,,chlorobenzene,,,-5.23,-3.4,,-5.9,-3.9,
110937,10.1039/c3ta10512a,10.1039/c3ta10512a,PQCQx,PC71BM,PQCQx,PC71BM,CCCCCCCCCCC(CCCCCCCC)Cn1c2ccccc2c(=O)c2cc3c(cc21)c(=O)c1cc(-c2ccc(-c4c(OCCCCCCCC)c(OCCCCCCCC)c(-c5cccs5)c5nccnc45)s2)ccc1n3CC(CCCCCCCC)CCCCCCCCCC,COC(=O)CCCC1(c2ccccc2)C23c4c5ccc6c7cc8c9c%10c(cc%11cc%12c%13c%14c(cc%15c%16ccc-5c2c%16c2c5c%16c%17c(c(c46)c7c9c%17c4c%10c%11c%13c4c%16c%14c%152)C513)C%12)C8,0.81,2.5,32.6,0.6,0.6601500000000001,10.025000000000023,,,1:1,,,,ITO/PEDOT:PSS/active layer/BaF2/Ba/Al,bulk heterojunction,BaF2/Ba,,PEDOT:PSS,,,"1,2-dichlorobenzene",,,-5.37,-3.4,,-5.9,-3.9,
110938,10.1039/c3ta10512a,10.1039/c3ta10512a,PQCQx,PC71BM,PQCQx,PC71BM,CCCCCCCCCCC(CCCCCCCC)Cn1c2ccccc2c(=O)c2cc3c(cc21)c(=O)c1cc(-c2ccc(-c4c(OCCCCCCCC)c(OCCCCCCCC)c(-c5cccs5)c5nccnc45)s2)ccc1n3CC(CCCCCCCC)CCCCCCCCCC,COC(=O)CCCC1(c2ccccc2)C23c4c5ccc6c7cc8c9c%10c(cc%11cc%12c%13c%14c(cc%15c%16ccc-5c2c%16c2c5c%16c%17c(c(c46)c7c9c%17c4c%10c%11c%13c4c%16c%14c%152)C513)C%12)C8,0.81,2.8,33.7,0.7,0.764316,9.188000000000006,,,1:3,,,,ITO/PEDOT:PSS/active layer/BaF2/Ba/Al,bulk heterojunction,BaF2/Ba,,PEDOT:PSS,,,"1,2-dichlorobenzene",,,-5.37,-3.4,,-5.9,-3.9,
110939,10.1039/c3ta10512a,10.1039/c3ta10512a,PQCTQx,PC71BM,PQCTQx,PC71BM,CCCCCCCCCCC(CCCCCCCC)Cn1c2ccccc2c(=O)c2cc3c(cc21)c(=O)c1cc(-c2ccc(-c4c(OCCCCCCCC)c(OCCCCCCCC)c(-c5cccs5)c5nc(-c6ccccc6)c(-c6ccccc6)nc45)s2)ccc1n3CC(CCCCCCCC)CCCCCCCCCC,COC(=O)CCCC1(c2ccccc2)C23c4c5ccc6c7cc8c9c%10c(cc%11cc%12c%13c%14c(cc%15c%16ccc-5c2c%16c2c5c%16c%17c(c(c46)c7c9c%17c4c%10c%11c%13c4c%16c%14c%152)C513)C%12)C8,0.83,5.3,51.1,2.3,2.247889,2.2656956521738945,,,1:2,,,,ITO/PEDOT:PSS/active layer/BaF2/Ba/Al,bulk heterojunction,BaF2/Ba,,PEDOT:PSS,,,"1,2-dichlorobenzene",,,-5.46,-3.5,,-5.9,-3.9,
110940,10.1039/c3ta10512a,10.1039/c3ta10512a,PQCTQx,PC71BM,PQCTQx,PC71BM,CCCCCCCCCCC(CCCCCCCC)Cn1c2ccccc2c(=O)c2cc3c(cc21)c(=O)c1cc(-c2ccc(-c4c(OCCCCCCCC)c(OCCCCCCCC)c(-c5cccs5)c5nc(-c6ccccc6)c(-c6ccccc6)nc45)s2)ccc1n3CC(CCCCCCCC)CCCCCCCCCC,COC(=O)CCCC1(c2ccccc2)C23c4c5ccc6c7cc8c9c%10c(cc%11cc%12c%13c%14c(cc%15c%16ccc-5c2c%16c2c5c%16c%17c(c(c46)c7c9c%17c4c%10c%11c%13c4c%16c%14c%152)C513)C%12)C8,0.83,4.4,51.0,1.9,1.86252,1.9726315789473547,,,1:3,,,,ITO/PEDOT:PSS/active layer/BaF2/Ba/Al,bulk heterojunction,BaF2/Ba,,PEDOT:PSS,,,"1,2-dichlorobenzene",,,-5.46,-3.5,,-5.9,-3.9,
110941,10.1039/c3ta10512a,10.1039/c3ta10512a,PQCTPz,PC71BM,PQCTPz,PC71BM,CCCCCCCCCCC(CCCCCCCC)Cn1c2ccccc2c(=O)c2cc3c(cc21)c(=O)c1cc(-c2ccc(-c4c(OCCCCCCCC)c(OCCCCCCCC)c(-c5cccs5)c5nc6c7ccccc7c7ccccc7c6nc45)s2)ccc1n3CC(CCCCCCCC)CCCCCCCCCC,COC(=O)CCCC1(c2ccccc2)C23c4c5ccc6c7cc8c9c%10c(cc%11cc%12c%13c%14c(cc%15c%16ccc-5c2c%16c2c5c%16c%17c(c(c46)c7c9c%17c4c%10c%11c%13c4c%16c%14c%152)C513)C%12)C8,0.83,3.0,56.5,1.4,1.4068499999999995,0.4892857142857001,,,1:3,,,,ITO/PEDOT:PSS/active layer/BaF2/Ba/Al,bulk heterojunction,BaF2/Ba,,PEDOT:PSS,,,"1,2-dichlorobenzene",,,-5.32,-3.5,,-5.9,-3.9,
110942,10.1039/c3ta10512a,10.1039/c3ta10512a,PQCTPz,PC71BM,PQCTPz,PC71BM,CCCCCCCCCCC(CCCCCCCC)Cn1c2ccccc2c(=O)c2cc3c(cc21)c(=O)c1cc(-c2ccc(-c4c(OCCCCCCCC)c(OCCCCCCCC)c(-c5cccs5)c5nc6c7ccccc7c7ccccc7c6nc45)s2)ccc1n3CC(CCCCCCCC)CCCCCCCCCC,COC(=O)CCCC1(c2ccccc2)C23c4c5ccc6c7cc8c9c%10c(cc%11cc%12c%13c%14c(cc%15c%16ccc-5c2c%16c2c5c%16c%17c(c(c46)c7c9c%17c4c%10c%11c%13c4c%16c%14c%152)C513)C%12)C8,0.85,3.3,58.0,1.6,1.6269,1.6812499999999952,,,1:4,,,,ITO/PEDOT:PSS/active layer/BaF2/Ba/Al,bulk heterojunction,BaF2/Ba,,PEDOT:PSS,,,"1,2-dichlorobenzene",,,-5.32,-3.5,,-5.9,-3.9,
110943,10.1039/c3ta10512a,10.1039/c3ta10512a,PQCTPz,PC71BM,PQCTPz,PC71BM,CCCCCCCCCCC(CCCCCCCC)Cn1c2ccccc2c(=O)c2cc3c(cc21)c(=O)c1cc(-c2ccc(-c4c(OCCCCCCCC)c(OCCCCCCCC)c(-c5cccs5)c5nc6c7ccccc7c7ccccc7c6nc45)s2)ccc1n3CC(CCCCCCCC)CCCCCCCCCC,COC(=O)CCCC1(c2ccccc2)C23c4c5ccc6c7cc8c9c%10c(cc%11cc%12c%13c%14c(cc%15c%16ccc-5c2c%16c2c5c%16c%17c(c(c46)c7c9c%17c4c%10c%11c%13c4c%16c%14c%152)C513)C%12)C8,0.89,3.8,51.8,1.8,1.7518759999999998,2.6735555555555712,,,1:6,,,,ITO/PEDOT:PSS/active layer/BaF2/Ba/Al,bulk heterojunction,BaF2/Ba,,PEDOT:PSS,,,"1,2-dichlorobenzene",,,-5.32,-3.5,,-5.9,-3.9,
110944,10.1039/c3ta10512a,10.1039/c3ta10512a,PQCTQx,PC71BM,PQCTQx,PC71BM,CCCCCCCCCCC(CCCCCCCC)Cn1c2ccccc2c(=O)c2cc3c(cc21)c(=O)c1cc(-c2ccc(-c4c(OCCCCCCCC)c(OCCCCCCCC)c(-c5cccs5)c5nc(-c6ccccc6)c(-c6ccccc6)nc45)s2)ccc1n3CC(CCCCCCCC)CCCCCCCCCC,COC(=O)CCCC1(c2ccccc2)C23c4c5ccc6c7cc8c9c%10c(cc%11cc%12c%13c%14c(cc%15c%16ccc-5c2c%16c2c5c%16c%17c(c(c46)c7c9c%17c4c%10c%11c%13c4c%16c%14c%152)C513)C%12)C8,0.81,4.9,49.0,2.0,1.94481,2.7594999999999925,,,1:2,,,,ITO/PEDOT:PSS/active layer/Al,bulk heterojunction,,,PEDOT:PSS,,,"1,2-dichlorobenzene",,,-5.46,-3.5,,-5.9,-3.9,
110945,10.1039/c3ta10512a,10.1039/c3ta10512a,PQCTQx,PC71BM,PQCTQx,PC71BM,CCCCCCCCCCC(CCCCCCCC)Cn1c2ccccc2c(=O)c2cc3c(cc21)c(=O)c1cc(-c2ccc(-c4c(OCCCCCCCC)c(OCCCCCCCC)c(-c5cccs5)c5nc(-c6ccccc6)c(-c6ccccc6)nc45)s2)ccc1n3CC(CCCCCCCC)CCCCCCCCCC,COC(=O)CCCC1(c2ccccc2)C23c4c5ccc6c7cc8c9c%10c(cc%11cc%12c%13c%14c(cc%15c%16ccc-5c2c%16c2c5c%16c%17c(c(c46)c7c9c%17c4c%10c%11c%13c4c%16c%14c%152)C513)C%12)C8,0.83,7.4,45.0,2.8,2.7639000000000005,1.2892857142856913,,,,,,,PQCTQx:PC71BM/PFN/Al,BHJ,PFN,,PEDOT:PSS,,,DCB,,,-5.46,-3.5,,-5.9,-3.9,
110946,10.1039/c3ta10512a,10.1039/c3ta10512a,PQCTQx,PC71BM,PQCTQx,PC71BM,CCCCCCCCCCC(CCCCCCCC)Cn1c2ccccc2c(=O)c2cc3c(cc21)c(=O)c1cc(-c2ccc(-c4c(OCCCCCCCC)c(OCCCCCCCC)c(-c5cccs5)c5nc(-c6ccccc6)c(-c6ccccc6)nc45)s2)ccc1n3CC(CCCCCCCC)CCCCCCCCCC,COC(=O)CCCC1(c2ccccc2)C23c4c5ccc6c7cc8c9c%10c(cc%11cc%12c%13c%14c(cc%15c%16ccc-5c2c%16c2c5c%16c%17c(c(c46)c7c9c%17c4c%10c%11c%13c4c%16c%14c%152)C513)C%12)C8,0.85,7.6,54.9,3.6,3.54654,1.485000000000008,,,,DIO,DIO,3 vol%,PQCTQx:PC71BM/PFN/Al,BHJ,PFN,,PEDOT:PSS,,,DCB,,,-5.46,-3.5,,-5.9,-3.9,
110948,10.1039/c3ta11968h,10.1039/c3ta11968h,PBDTPO-DTBO,PC71BM,PBDTPO-DTBO,PC71BM,CCCCCCCCOc1c(OCCCCCCCC)c(-c2ccc(-c3cc4c(-c5ccc(OCC(CC)CCCC)cc5)c5sccc5c(-c5ccc(OCC(CC)CCCC)cc5)c4s3)s2)c2nonc2c1-c1cccs1,COC(=O)CCCC1(c2ccccc2)C23c4c5ccc6c7cc8c9c%10c(cc%11cc%12c%13c%14c(cc%15c%16ccc-5c2c%16c2c5c%16c%17c(c(c46)c7c9c%17c4c%10c%11c%13c4c%16c%14c%152)C513)C%12)C8,0.89,11.0,64.0,6.2,6.265600000000001,1.0580645161290445,,,1:1.5,,,,,BHJ,Ca,,PEDOT:PSS,,150.0,o-dichlorobenzene,,,-5.56,-3.68,,-5.9,-3.9,
110949,10.1039/c3ta11968h,10.1039/c3ta11968h,PBDTPO-DTBT,PC71BM,PBDTPO-DTBT,PC71BM,CCCCCCCCOc1c(OCCCCCCCC)c(-c2ccc(-c3cc4c(-c5ccc(OCC(CC)CCCC)cc5)c5sccc5c(-c5ccc(OCC(CC)CCCC)cc5)c4s3)s2)c2nsnc2c1-c1cccs1,COC(=O)CCCC1(c2ccccc2)C23c4c5ccc6c7cc8c9c%10c(cc%11cc%12c%13c%14c(cc%15c%16ccc-5c2c%16c2c5c%16c%17c(c(c46)c7c9c%17c4c%10c%11c%13c4c%16c%14c%152)C513)C%12)C8,0.78,9.3,47.0,3.4,3.4093800000000005,0.2758823529411944,,,1:2,,,,ITO/PEDOT:PSS/active layer/Ca/Al,BHJ,Ca,,PEDOT:PSS,,150.0,o-dichlorobenzene,,,-5.46,-3.66,,-5.9,-3.9,
110950,10.1039/c3ta12321a,10.1039/c3ta12321a,TQ1,PC61BM,TQ1,PC61BM,CCCCCCCCOc1cccc(-c2nc3cccc(-c4cccs4)c3nc2-c2cccc(OCCCCCCCC)c2)c1,COC(=O)CCCC1(c2ccccc2)C23c4c5c6c7c8c9c(c%10c%11c2c2c%12c4c4c%13c5c5c7c7c8c8c%14c9c%10c9c%10c%11c2c2c%11c%12c4c4c%12c%13c5c5c7c7c8c8c%14c9c9c%10c2c2c%11c4c4c%12c5c7c5c8c9c2c45)C613,0.89,7.64,69.0,4.7,4.691724,0.1760851063829871,,,1:2.5,,,,,,,,,,90.0,,,,-5.68,-3.5,,-6.1,-3.7,
110951,10.1039/c3ta12321a,10.1039/c3ta12321a,PTI-1,PC61BM,PTI-1,PC61BM,CCCCCCCCC(CCCCCC)CN1C(=O)/C(=C2/C(=O)N(CC(CCCCCC)CCCCCCCC)c3cc(-c4cccs4)ccc32)c2ccccc21,COC(=O)CCCC1(c2ccccc2)C23c4c5c6c7c8c9c(c%10c%11c2c2c%12c4c4c%13c5c5c7c7c8c8c%14c9c%10c9c%10c%11c2c2c%11c%12c4c4c%12c%13c5c5c7c7c8c8c%14c9c9c%10c2c2c%11c4c4c%12c5c7c5c8c9c2c45)C613,0.91,7.14,66.0,4.25,4.288284,0.9007999999999996,,,1:1.5,,,,,,,,,,95.0,,,,-5.92,-3.85,,-6.1,-3.7,
110952,10.1039/c3ta12321a,10.1039/c3ta12321a,PTQTI,PC61BM,PTQTI,PC61BM,CCCCCCCCOc1cccc(-c2nc3c(-c4cccs4)ccc(-c4cc(-c5ccc6c(c5)N(CC(CCCCCC)CCCCCCCC)C(=O)/C6=C5/C(=O)N(CC(CCCCCC)CCCCCCCC)c6ccccc65)cs4)c3nc2-c2cccc(OCCCCCCCC)c2)c1,COC(=O)CCCC1(c2ccccc2)C23c4c5c6c7c8c9c(c%10c%11c2c2c%12c4c4c%13c5c5c7c7c8c8c%14c9c%10c9c%10c%11c2c2c%11c%12c4c4c%12c%13c5c5c7c7c8c8c%14c9c9c%10c2c2c%11c4c4c%12c5c7c5c8c9c2c45)C613,0.81,11.56,54.0,5.03,5.056344000000001,0.5237375745527,,,1:1,,,,,,,,,,100.0,,,,-5.87,-3.875,,-6.1,-3.7,
110953,10.1039/c3ta12321a,10.1039/c3ta12321a,PTQTI-R,PC61BM,PTQTI-R,PC61BM,CCCCCCCCOc1cccc(-c2nc3c(-c4cccs4)ccc(-c4ccc(-c5ccc6c(c5)N(CC(CCCCCC)CCCCCCCC)C(=O)/C6=C5/C(=O)N(CC(CCCCCC)CCCCCCCC)c6ccccc65)s4)c3nc2-c2cccc(OCCCCCCCC)c2)c1,COC(=O)CCCC1(c2ccccc2)C23c4c5c6c7c8c9c(c%10c%11c2c2c%12c4c4c%13c5c5c7c7c8c8c%14c9c%10c9c%10c%11c2c2c%11c%12c4c4c%12c%13c5c5c7c7c8c8c%14c9c9c%10c2c2c%11c4c4c%12c5c7c5c8c9c2c45)C613,0.79,9.94,56.0,4.37,4.397456,0.6282837528604102,,,1:1,,,,,,,,,,100.0,,,,-6.04,-3.89,,-6.1,-3.7,
110958,10.1039/c3ta15291j,10.1039/c3ta15291j,PBDT-IBTI,PC61BM,PBDT-IBTI,PC61BM,CCCCCCCCCCC(CCCCCCCC)CN1C(=O)/C(=C\c2ccc(-c3ccc(/C=C4\C(=O)N(CC(CCCCCCCC)CCCCCCCCCC)c5cc(-c6cc7c(OCC(CC)CCCC)c8sccc8c(OCC(CC)CCCC)c7s6)ccc54)s3)s2)c2ccccc21,COC(=O)CCCC1(c2ccccc2)C23c4c5c6c7c8c9c(c%10c%11c2c2c%12c4c4c%13c5c5c7c7c8c8c%14c9c%10c9c%10c%11c2c2c%11c%12c4c4c%12c%13c5c5c7c7c8c8c%14c9c9c%10c2c2c%11c4c4c%12c5c7c5c8c9c2c45)C613,0.77,6.84,66.0,3.49,3.476088,0.3986246418338214,,,1:2,0% DIO,,0%,inverted PSCs,inverted,ZnO,,MoO3,,,CB,chlorobenzene,,-5.24,-3.72,,-6.1,-3.7,
110959,10.1039/c3ta15291j,10.1039/c3ta15291j,PBDT-IBTI,PC61BM,PBDT-IBTI,PC61BM,CCCCCCCCCCC(CCCCCCCC)CN1C(=O)/C(=C\c2ccc(-c3ccc(/C=C4\C(=O)N(CC(CCCCCCCC)CCCCCCCCCC)c5cc(-c6cc7c(OCC(CC)CCCC)c8sccc8c(OCC(CC)CCCC)c7s6)ccc54)s3)s2)c2ccccc21,COC(=O)CCCC1(c2ccccc2)C23c4c5c6c7c8c9c(c%10c%11c2c2c%12c4c4c%13c5c5c7c7c8c8c%14c9c%10c9c%10c%11c2c2c%11c%12c4c4c%12c%13c5c5c7c7c8c8c%14c9c9c%10c2c2c%11c4c4c%12c5c7c5c8c9c2c45)C613,0.76,10.81,71.0,5.89,5.833076,0.966451612903218,,,1:2,1% DIO,DIO,1%,inverted PSCs,inverted,ZnO,,MoO3,,,CB,chlorobenzene,,-5.24,-3.72,,-6.1,-3.7,
110960,10.1039/c3ta15291j,10.1039/c3ta15291j,PBDT-IBTI,PC61BM,PBDT-IBTI,PC61BM,CCCCCCCCCCC(CCCCCCCC)CN1C(=O)/C(=C\c2ccc(-c3ccc(/C=C4\C(=O)N(CC(CCCCCCCC)CCCCCCCCCC)c5cc(-c6cc7c(OCC(CC)CCCC)c8sccc8c(OCC(CC)CCCC)c7s6)ccc54)s3)s2)c2ccccc21,COC(=O)CCCC1(c2ccccc2)C23c4c5c6c7c8c9c(c%10c%11c2c2c%12c4c4c%13c5c5c7c7c8c8c%14c9c%10c9c%10c%11c2c2c%11c%12c4c4c%12c%13c5c5c7c7c8c8c%14c9c9c%10c2c2c%11c4c4c%12c5c7c5c8c9c2c45)C613,0.77,11.71,71.0,6.41,6.401857,0.1270358814352645,,,1:2,2% DIO,DIO,2%,inverted PSCs,inverted,ZnO,,MoO3,,,CB,chlorobenzene,,-5.24,-3.72,,-6.1,-3.7,
110961,10.1039/c3ta15291j,10.1039/c3ta15291j,PBDT-IBTI,PC61BM,PBDT-IBTI,PC61BM,CCCCCCCCCCC(CCCCCCCC)CN1C(=O)/C(=C\c2ccc(-c3ccc(/C=C4\C(=O)N(CC(CCCCCCCC)CCCCCCCCCC)c5cc(-c6cc7c(OCC(CC)CCCC)c8sccc8c(OCC(CC)CCCC)c7s6)ccc54)s3)s2)c2ccccc21,COC(=O)CCCC1(c2ccccc2)C23c4c5c6c7c8c9c(c%10c%11c2c2c%12c4c4c%13c5c5c7c7c8c8c%14c9c%10c9c%10c%11c2c2c%11c%12c4c4c%12c%13c5c5c7c7c8c8c%14c9c9c%10c2c2c%11c4c4c%12c5c7c5c8c9c2c45)C613,0.76,11.07,72.0,6.09,6.057504,0.5335960591133018,,,1:2,3% DIO,DIO,3%,inverted PSCs,inverted,ZnO,,MoO3,,,CB,chlorobenzene,,-5.24,-3.72,,-6.1,-3.7,
110962,10.1039/c3tc31600a,10.1039/c3tc31600a,PBDT-DPP,PC71BM,PBDT-DPP,PC71BM,CCCCCC(CC)Oc1c2cc(-c3ccc(C4=C5C(=O)N(CC(CC)CCCC)C(c6cccs6)=C5C(=O)N4CC(CC)CCCC)s3)sc2c(OCC(CC)CCCC)c2ccsc12,COC(=O)CCCC1(c2ccccc2)C23c4c5ccc6c7cc8c9c%10c(cc%11cc%12c%13c%14c(cc%15c%16ccc-5c2c%16c2c5c%16c%17c(c(c46)c7c9c%17c4c%10c%11c%13c4c%16c%14c%152)C513)C%12)C8,0.72,11.27,50.0,4.06,4.0572,0.0689655172413717,,,1:2,,,,ITO/PEDOT:PSS/polymer:PC71BM/Bis-C60/Ag,BHJ,Bis-C60,,PEDOT:PSS,,90.0,chloroform;o-dichlorobenzene,,110.0,-5.13,-3.44,,-5.9,-3.9,
110963,10.1039/c3tc31600a,10.1039/c3tc31600a,PBDTTT-DPP,PC71BM,PBDTTT-DPP,PC71BM,CCCCCCCCC(CCCCCC)CN1C(=O)C2=C(c3ccc(-c4cc5c(-c6ccc(CCCCCC)s6)c6sccc6c(-c6ccc(CCCCCC)s6)c5s4)s3)N(CC(CCCCCC)CCCCCCCC)C(=O)C2=C1c1cccs1,COC(=O)CCCC1(c2ccccc2)C23c4c5ccc6c7cc8c9c%10c(cc%11cc%12c%13c%14c(cc%15c%16ccc-5c2c%16c2c5c%16c%17c(c(c46)c7c9c%17c4c%10c%11c%13c4c%16c%14c%152)C513)C%12)C8,0.78,12.18,47.0,4.47,4.465188,0.1076510067113953,,,1:2,,,,ITO/PEDOT:PSS/polymer:PC71BM/Bis-C60/Ag,BHJ,Bis-C60,,PEDOT:PSS,,90.0,chloroform;o-dichlorobenzene,,110.0,-5.15,-3.51,,-5.9,-3.9,
110964,10.1039/c3tc31600a,10.1039/c3tc31600a,PBDT-TTDPP,PC71BM,PBDT-TTDPP,PC71BM,CCCCCCCCC(CCCCCC)CN1C(=O)C2=C(c3ccc(-c4cc5c(-c6cc7sc(CC(CC)CCCC)cc7s6)c6sccc6c(-c6cc7sc(CC(CC)CCCC)cc7s6)c5s4)s3)N(CC(CCCCCC)CCCCCCCC)C(=O)C2=C1c1cccs1,COC(=O)CCCC1(c2ccccc2)C23c4c5ccc6c7cc8c9c%10c(cc%11cc%12c%13c%14c(cc%15c%16ccc-5c2c%16c2c5c%16c%17c(c(c46)c7c9c%17c4c%10c%11c%13c4c%16c%14c%152)C513)C%12)C8,0.73,14.58,50.0,5.34,5.3217,0.3426966292134829,,,1:2,,,,ITO/PEDOT:PSS/polymer:PC71BM/Bis-C60/Ag,BHJ,Bis-C60,,PEDOT:PSS,,90.0,chloroform;o-dichlorobenzene,,110.0,-5.06,-3.62,,-5.9,-3.9,
110965,10.1039/c4cc01695e,10.1039/c4cc01695e,,Cz-RH,,Cz-RH,,CCN1C(=O)/C(=C/c2ccc(-c3ccc4c5ccc(-c6ccc(/C=C7\SC(=S)N(CC)C7=O)s6)cc5n(CC)c4c3)s2)SC1=S,1.07,1.48,50.0,0.79,0.7918000000000001,0.2278481012658257,,,1:0.5,,,,,,,,,,,CHCl3,chloroform,150.0,,,,-5.53,-3.5,
110966,10.1039/c4cc01695e,10.1039/c4cc01695e,,Cz-RH,,Cz-RH,,CCN1C(=O)/C(=C/c2ccc(-c3ccc4c5ccc(-c6ccc(/C=C7\SC(=S)N(CC)C7=O)s6)cc5n(CC)c4c3)s2)SC1=S,1.05,2.2,41.0,0.94,0.9471000000000004,0.7553191489362052,,,1:1,,,,,,,,,,,CB,chlorobenzene,150.0,,,,-5.53,-3.5,
110967,10.1039/c4cc01695e,10.1039/c4cc01695e,,Cz-RH,,Cz-RH,,CCN1C(=O)/C(=C/c2ccc(-c3ccc4c5ccc(-c6ccc(/C=C7\SC(=S)N(CC)C7=O)s6)cc5n(CC)c4c3)s2)SC1=S,1.03,4.69,53.0,2.56,2.560271,0.0105859375000051,,,1:1.5,,,,,,,,,,,o-DCB,o-DCB,100.0,,,,-5.53,-3.5,
110968,10.1039/c4cc01695e,10.1039/c4cc01695e,,Flu-RH,,Flu-RH,,CCN1C(=O)/C(=C/c2ccc(-c3ccc4c(c3)C(CC)(CC)c3cc(-c5ccc(/C=C6\SC(=S)N(CC)C6=O)s5)ccc3-4)s2)SC1=S,1.06,2.73,43.0,1.25,1.244334,0.4532799999999959,,,1:2,,,,,,,,,,,CHCl3,chloroform,150.0,,,,-5.58,-3.53,
110969,10.1039/c4cc01695e,10.1039/c4cc01695e,,Flu-RH,,Flu-RH,,CCN1C(=O)/C(=C/c2ccc(-c3ccc4c(c3)C(CC)(CC)c3cc(-c5ccc(/C=C6\SC(=S)N(CC)C6=O)s5)ccc3-4)s2)SC1=S,1.06,3.49,35.0,1.3,1.29479,0.4007692307692259,,,1:1,,,,,,,,,,,CB,chlorobenzene,150.0,,,,-5.58,-3.53,
110970,10.1039/c4cc01695e,10.1039/c4cc01695e,,Flu-RH,,Flu-RH,,CCN1C(=O)/C(=C/c2ccc(-c3ccc4c(c3)C(CC)(CC)c3cc(-c5ccc(/C=C6\SC(=S)N(CC)C6=O)s5)ccc3-4)s2)SC1=S,1.03,5.7,52.0,3.08,3.0529200000000003,0.8792207792207718,,,1:1.5,,,,,,,,,,,o-DCB,o-DCB,100.0,,,,-5.58,-3.53,
110971,10.1039/c4cc01695e,10.1039/c4cc01695e,,PCBM,,PCBM,,CCCCC(=O)OCC1(C2=CC=CC=C2)C3=CC=CC4=CC=CC5=CC=CC6=CC=CC7=CC=CC1=C7C6=C5C4=C3,0.6,9.08,61.0,3.34,3.32328,0.5005988023952183,,,1:1,,,,,,,,,,,o-DCB,o-DCB,150.0,,,,-6.1,-3.7,
110972,10.1039/c4cp05826g,10.1039/c4cp05826g,PTB7,PC71BM,PTB7,PC71BM,CCCCC(CC)COC(=O)c1sc2c(-c3cc4c(OCC(CC)CCCC)c5sccc5c(OCC(CC)CCCC)c4s3)scc2c1F,COC(=O)CCCC1(c2ccccc2)C23c4c5ccc6c7cc8c9c%10c(cc%11cc%12c%13c%14c(cc%15c%16ccc-5c2c%16c2c5c%16c%17c(c(c46)c7c9c%17c4c%10c%11c%13c4c%16c%14c%152)C513)C%12)C8,0.75,7.22,49.98,2.74,2.706417,1.2256569343065906,,,1:1.5,,,,ITO/PEDOT:PSS/PTB7:PC71BM/LiF/Al,conventional,LiF,,PEDOT:PSS,,89.0,chlorobenzene,,,-5.19,-3.43,,-5.9,-3.9,
110973,10.1039/c4cp05826g,10.1039/c4cp05826g,PTB7,PC71BM,PTB7,PC71BM,CCCCC(CC)COC(=O)c1sc2c(-c3cc4c(OCC(CC)CCCC)c5sccc5c(OCC(CC)CCCC)c4s3)scc2c1F,COC(=O)CCCC1(c2ccccc2)C23c4c5ccc6c7cc8c9c%10c(cc%11cc%12c%13c%14c(cc%15c%16ccc-5c2c%16c2c5c%16c%17c(c(c46)c7c9c%17c4c%10c%11c%13c4c%16c%14c%152)C513)C%12)C8,0.76,9.04,49.54,3.41,3.40359616,0.1877958944281637,,,1:1.5,"1,8-dibromooctane",,1 v/v%,ITO/PEDOT:PSS/PTB7:PC71BM/LiF/Al,conventional,LiF,,PEDOT:PSS,,,chlorobenzene,,,-5.19,-3.43,,-5.9,-3.9,
110974,10.1039/c4cp05826g,10.1039/c4cp05826g,PTB7,PC71BM,PTB7,PC71BM,CCCCC(CC)COC(=O)c1sc2c(-c3cc4c(OCC(CC)CCCC)c5sccc5c(OCC(CC)CCCC)c4s3)scc2c1F,COC(=O)CCCC1(c2ccccc2)C23c4c5ccc6c7cc8c9c%10c(cc%11cc%12c%13c%14c(cc%15c%16ccc-5c2c%16c2c5c%16c%17c(c(c46)c7c9c%17c4c%10c%11c%13c4c%16c%14c%152)C513)C%12)C8,0.75,11.11,56.5,4.7,4.7078625,0.1672872340425507,,,1:1.5,"1,8-dibromooctane",,3 v/v%,ITO/PEDOT:PSS/PTB7:PC71BM/LiF/Al,conventional,LiF,,PEDOT:PSS,,83.0,chlorobenzene,,,-5.19,-3.43,,-5.9,-3.9,
110975,10.1039/c4cp05826g,10.1039/c4cp05826g,PTB7,PC71BM,PTB7,PC71BM,CCCCC(CC)COC(=O)c1sc2c(-c3cc4c(OCC(CC)CCCC)c5sccc5c(OCC(CC)CCCC)c4s3)scc2c1F,COC(=O)CCCC1(c2ccccc2)C23c4c5ccc6c7cc8c9c%10c(cc%11cc%12c%13c%14c(cc%15c%16ccc-5c2c%16c2c5c%16c%17c(c(c46)c7c9c%17c4c%10c%11c%13c4c%16c%14c%152)C513)C%12)C8,0.76,7.49,49.59,2.82,2.8228611600000004,0.1014595744681058,,,1:1.5,"1,8-dibromooctane",,5 v/v%,ITO/PEDOT:PSS/PTB7:PC71BM/LiF/Al,conventional,LiF,,PEDOT:PSS,,,chlorobenzene,,,-5.19,-3.43,,-5.9,-3.9,
110976,10.1039/c4cp05826g,10.1039/c4cp05826g,PTB7,PC71BM,PTB7,PC71BM,CCCCC(CC)COC(=O)c1sc2c(-c3cc4c(OCC(CC)CCCC)c5sccc5c(OCC(CC)CCCC)c4s3)scc2c1F,COC(=O)CCCC1(c2ccccc2)C23c4c5ccc6c7cc8c9c%10c(cc%11cc%12c%13c%14c(cc%15c%16ccc-5c2c%16c2c5c%16c%17c(c(c46)c7c9c%17c4c%10c%11c%13c4c%16c%14c%152)C513)C%12)C8,0.75,7.22,50.0,2.74,2.7075,1.186131386861321,,,1:1.5,,,0 v/v%,ITO/PEDOT:PSS/PTB7:PC71BM/LiF/Al,,LiF,,PEDOT:PSS,,89.0,chlorobenzene,,,-5.19,-3.43,,-5.9,-3.9,
110978,10.1039/c4cp05826g,10.1039/c4cp05826g,PTB7,PC71BM,PTB7,PC71BM,CCCCC(CC)COC(=O)c1sc2c(-c3cc4c(OCC(CC)CCCC)c5sccc5c(OCC(CC)CCCC)c4s3)scc2c1F,COC(=O)CCCC1(c2ccccc2)C23c4c5ccc6c7cc8c9c%10c(cc%11cc%12c%13c%14c(cc%15c%16ccc-5c2c%16c2c5c%16c%17c(c(c46)c7c9c%17c4c%10c%11c%13c4c%16c%14c%152)C513)C%12)C8,0.71,13.19,61.9,5.8,5.796873099999999,0.0539120689655294,,,1:1.5,DIO,,3 v/v%,ITO/PEDOT:PSS/PTB7:PC71BM/LiF/Al,,LiF,,PEDOT:PSS,,71.0,chlorobenzene,,,-5.19,-3.43,,-5.9,-3.9,
110979,10.1039/c4cp05826g,10.1039/c4cp05826g,PTB7,PC71BM,PTB7,PC71BM,CCCCC(CC)COC(=O)c1sc2c(-c3cc4c(OCC(CC)CCCC)c5sccc5c(OCC(CC)CCCC)c4s3)scc2c1F,COC(=O)CCCC1(c2ccccc2)C23c4c5ccc6c7cc8c9c%10c(cc%11cc%12c%13c%14c(cc%15c%16ccc-5c2c%16c2c5c%16c%17c(c(c46)c7c9c%17c4c%10c%11c%13c4c%16c%14c%152)C513)C%12)C8,0.72,14.35,65.4,6.76,6.757128,0.0424852071005915,,,1:1.5,"DIO + 1,8-dibromooctane",,3 v/v% each,ITO/PEDOT:PSS/PTB7:PC71BM/LiF/Al,,LiF,,PEDOT:PSS,,59.0,chlorobenzene,,,-5.19,-3.43,,-5.9,-3.9,
110980,10.1039/c4ee00446a,10.1039/c4ee00446a,PBDTT-TT,PC70BM,PBDTT-TT,PC70BM,CCCCC(CC)COC(=O)c1cc2c(-c3cc4c(-c5ccc(CC(CC)CCCC)s5)c5sccc5c(-c5ccc(CC(CC)CCCC)s5)c4s3)scc2s1,CCCCC(=O)OCC1(C2=CC=CC=C2)C3=CC=CC4=CC=CC5=CC=CC6=CC=C7C=CC=CC8=CC=CC1=C8C7=C6C5=C4C3,0.78,15.41,61.25,7.38,7.362127500000001,0.2421747967479579,7.29,7.38,1:1.5,,,,"ITO/PEDOT:PSS/the polymers/PC70BM (1:1.5, w/w)/Ca/Al",conventional,,,PEDOT:PSS,PEDOT:PSS,95.0,o-dichlorobenzene,,,-5.09,-3.22,,-6.1,-3.9,
110981,10.1039/c4ee00446a,10.1039/c4ee00446a,PBDTT-TT,PC70BM,PBDTT-TT,PC70BM,CCCCC(CC)COC(=O)c1cc2c(-c3cc4c(-c5ccc(CC(CC)CCCC)s5)c5sccc5c(-c5ccc(CC(CC)CCCC)s5)c4s3)scc2s1,CCCCC(=O)OCC1(C2=CC=CC=C2)C3=CC=CC4=CC=CC5=CC=CC6=CC=C7C=CC=CC8=CC=CC1=C8C7=C6C5=C4C3,0.77,14.99,63.92,7.42,7.377838160000001,0.5682188679245089,7.35,7.42,1:1.5,"1,8-diiodooctane (DIO)",,,"ITO/PEDOT:PSS/the polymers/PC70BM (1:1.5, w/w)/Ca/Al",conventional,,,PEDOT:PSS,PEDOT:PSS,90.0,o-dichlorobenzene,,,-5.09,-3.22,,-6.1,-3.9,
110982,10.1039/c4ee00446a,10.1039/c4ee00446a,PBDTT-O-TT,PC70BM,PBDTT-O-TT,PC70BM,CCCCC(CC)COC(=O)c1sc2c(-c3cc4c(-c5ccc(OCC(CC)CCCC)s5)c5sccc5c(-c5ccc(OCC(CC)CCCC)s5)c4s3)scc2c1F,CCCCC(=O)OCC1(C2=CC=CC=C2)C3=CC=CC4=CC=CC5=CC=CC6=CC=C7C=CC=CC8=CC=CC1=C8C7=C6C5=C4C3,0.74,14.67,61.5,6.68,6.676317,0.055134730538917,6.56,6.68,1:1.5,,,,"ITO/PEDOT:PSS/the polymers/PC70BM (1:1.5, w/w)/Ca/Al",conventional,,,PEDOT:PSS,PEDOT:PSS,92.0,o-dichlorobenzene,,,-5.18,-3.15,,-6.1,-3.9,
110983,10.1039/c4ee00446a,10.1039/c4ee00446a,PBDTT-O-TT,PC70BM,PBDTT-O-TT,PC70BM,CCCCC(CC)COC(=O)c1sc2c(-c3cc4c(-c5ccc(OCC(CC)CCCC)s5)c5sccc5c(-c5ccc(OCC(CC)CCCC)s5)c4s3)scc2c1F,CCCCC(=O)OCC1(C2=CC=CC=C2)C3=CC=CC4=CC=CC5=CC=CC6=CC=C7C=CC=CC8=CC=CC1=C8C7=C6C5=C4C3,0.73,15.17,64.44,7.1,7.13615004,0.5091554929577574,7.01,7.1,1:1.5,"1,8-diiodooctane (DIO)",,,"ITO/PEDOT:PSS/the polymers/PC70BM (1:1.5, w/w)/Ca/Al",conventional,,,PEDOT:PSS,PEDOT:PSS,93.0,o-dichlorobenzene,,,-5.18,-3.15,,-6.1,-3.9,
110984,10.1039/c4ee00446a,10.1039/c4ee00446a,PBDTT-S-TT,PC70BM,PBDTT-S-TT,PC70BM,CCCCC(CC)CSc1ccc(-c2c3cc(-c4scc5cc(C(=O)C(CC)CCCC)sc45)sc3c(-c3ccc(SCC(CC)CCCC)s3)c3ccsc23)s1,CCCCC(=O)OCC1(C2=CC=CC=C2)C3=CC=CC4=CC=CC5=CC=CC6=CC=C7C=CC=CC8=CC=CC1=C8C7=C6C5=C4C3,0.84,15.32,65.49,8.42,8.42777712,0.0923648456057016,8.35,8.42,1:1.5,,,,"ITO/PEDOT:PSS/the polymers/PC70BM (1:1.5, w/w)/Ca/Al",conventional,,,PEDOT:PSS,PEDOT:PSS,95.0,o-dichlorobenzene,,,-5.41,-3.27,,-6.1,-3.9,
110985,10.1039/c4ee00446a,10.1039/c4ee00446a,PBDTT-S-TT,PC70BM,PBDTT-S-TT,PC70BM,CCCCC(CC)CSc1ccc(-c2c3cc(-c4scc5cc(C(=O)C(CC)CCCC)sc45)sc3c(-c3ccc(SCC(CC)CCCC)s3)c3ccsc23)s1,CCCCC(=O)OCC1(C2=CC=CC=C2)C3=CC=CC4=CC=CC5=CC=CC6=CC=C7C=CC=CC8=CC=CC1=C8C7=C6C5=C4C3,0.83,15.49,59.01,7.58,7.58673867,0.0889006596306046,7.46,7.58,1:1.5,"1,8-diiodooctane (DIO)",,,"ITO/PEDOT:PSS/the polymers/PC70BM (1:1.5, w/w)/Ca/Al",conventional,,,PEDOT:PSS,PEDOT:PSS,90.0,o-dichlorobenzene,,,-5.41,-3.27,,-6.1,-3.9,
110986,10.1039/c4ee02362e,10.1039/c4ee02362e,P1,PC61BM,P1,PC61BM,CCCCCCCCc1cc(-c2c(-c3cccs3)sc3c(-c4cc(CCCCCCCC)c(CCCCCCCC)s4)c(-c4ccc(-c5cccc6nsnc56)s4)sc23)sc1CCCCCCCC,COC(=O)CCCC1(c2ccccc2)C23c4c5c6c7c8c9c(c%10c%11c2c2c%12c4c4c%13c5c5c7c7c8c8c%14c9c%10c9c%10c%11c2c2c%11c%12c4c4c%12c%13c5c5c7c7c8c8c%14c9c9c%10c2c2c%11c4c4c%12c5c7c5c8c9c2c45)C613,0.84,11.9,68.0,6.8,6.797280000000001,0.0399999999999877,6.4,6.8,1:1.5,,,,,BHJ,LiF,,PEDOT:PSS,,100.0,o-Xylene,o-xylene,,-5.34,-3.53,,-6.1,-3.7,
110987,10.1039/c4ee02362e,10.1039/c4ee02362e,P1,PC61BM,P1,PC61BM,CCCCCCCCc1cc(-c2c(-c3cccs3)sc3c(-c4cc(CCCCCCCC)c(CCCCCCCC)s4)c(-c4ccc(-c5cccc6nsnc56)s4)sc23)sc1CCCCCCCC,COC(=O)CCCC1(c2ccccc2)C23c4c5c6c7c8c9c(c%10c%11c2c2c%12c4c4c%13c5c5c7c7c8c8c%14c9c%10c9c%10c%11c2c2c%11c%12c4c4c%12c%13c5c5c7c7c8c8c%14c9c9c%10c2c2c%11c4c4c%12c5c7c5c8c9c2c45)C613,0.83,11.3,61.0,5.7,5.72119,0.3717543859649091,5.6,5.7,1:1.5,,,,conventional,BHJ,LiF,,PEDOT:PSS,,,o-DCB,o-DCB,,-5.34,-3.53,,-6.1,-3.7,
110988,10.1039/c4ee02362e,10.1039/c4ee02362e,P1,PC61BM,P1,PC61BM,CCCCCCCCc1cc(-c2c(-c3cccs3)sc3c(-c4cc(CCCCCCCC)c(CCCCCCCC)s4)c(-c4ccc(-c5cccc6nsnc56)s4)sc23)sc1CCCCCCCC,COC(=O)CCCC1(c2ccccc2)C23c4c5c6c7c8c9c(c%10c%11c2c2c%12c4c4c%13c5c5c7c7c8c8c%14c9c%10c9c%10c%11c2c2c%11c%12c4c4c%12c%13c5c5c7c7c8c8c%14c9c9c%10c2c2c%11c4c4c%12c5c7c5c8c9c2c45)C613,0.84,12.4,70.0,7.3,7.2912,0.1205479452054783,7.0,7.3,1:1.5,,,,conventional,BHJ,LiF,,PEDOT:PSS,,100.0,o-Xylene/MeOH,o-xylene,,-5.34,-3.53,,-6.1,-3.7,
110989,10.1039/c4ee02362e,10.1039/c4ee02362e,P2,PC61BM,P2,PC61BM,,COC(=O)CCCC1(c2ccccc2)C23c4c5c6c7c8c9c(c%10c%11c2c2c%12c4c4c%13c5c5c7c7c8c8c%14c9c%10c9c%10c%11c2c2c%11c%12c4c4c%12c%13c5c5c7c7c8c8c%14c9c9c%10c2c2c%11c4c4c%12c5c7c5c8c9c2c45)C613,0.83,12.5,69.0,7.1,7.15875,0.8274647887324049,6.9,7.1,1:1.5,,,,conventional,bulk heterojunction polymer solar cell,LiF,,PEDOT:PSS,,100.0,o-Xylene,o-xylene,,-5.34,-3.58,,-6.1,-3.7,
110990,10.1039/c4ee02362e,10.1039/c4ee02362e,P2,PC61BM,P2,PC61BM,,COC(=O)CCCC1(c2ccccc2)C23c4c5c6c7c8c9c(c%10c%11c2c2c%12c4c4c%13c5c5c7c7c8c8c%14c9c%10c9c%10c%11c2c2c%11c%12c4c4c%12c%13c5c5c7c7c8c8c%14c9c9c%10c2c2c%11c4c4c%12c5c7c5c8c9c2c45)C613,0.82,11.5,63.0,6.0,5.9409,0.9849999999999988,5.7,6.0,1:1.5,,,,conventional,BHJ,LiF,,PEDOT:PSS,,,o-DCB,o-DCB,,-5.34,-3.58,,-6.1,-3.7,
110991,10.1039/c4ee02362e,10.1039/c4ee02362e,P2,PC61BM,P2,PC61BM,,COC(=O)CCCC1(c2ccccc2)C23c4c5c6c7c8c9c(c%10c%11c2c2c%12c4c4c%13c5c5c7c7c8c8c%14c9c%10c9c%10c%11c2c2c%11c%12c4c4c%12c%13c5c5c7c7c8c8c%14c9c9c%10c2c2c%11c4c4c%12c5c7c5c8c9c2c45)C613,0.82,12.8,71.0,7.5,7.45216,0.6378666666666651,7.4,7.5,1:1.5,,,,conventional,bulk heterojunction polymer solar cell,LiF,,PEDOT:PSS,,100.0,o-Xylene/MeOH,o-xylene,,-5.34,-3.58,,-6.1,-3.7,
110992,10.1039/c4ee02362e,10.1039/c4ee02362e,P3,PC61BM,P3,PC61BM,CCCCCCc1csc(-c2ccc(-c3cc(CCCCCC)c(/C=C/c4csc(-c5cc6c(OCC(CC)CCCC)c7sc(-c8ccc(C9=C%10C(=O)N(CC(CC)CCCC)C(c%11ccc(-c%12cc%13c(OCC(CC)CCCC)c%14sccc%14c(OCC(CC)CCCC)c%13s%12)s%11)=C%10C(=O)N9CC(CC)CCCC)s8)cc7c(OCC(CC)CCCC)c6s5)c4)s3)c3nsnc23)c1,COC(=O)CCCC1(c2ccccc2)C23c4c5c6c7c8c9c(c%10c%11c2c2c%12c4c4c%13c5c5c7c7c8c8c%14c9c%10c9c%10c%11c2c2c%11c%12c4c4c%12c%13c5c5c7c7c8c8c%14c9c9c%10c2c2c%11c4c4c%12c5c7c5c8c9c2c45)C613,0.83,12.2,70.0,7.0,7.0882,1.2599999999999945,6.9,7.0,1:1.5,,,,,bulk heterojunction polymer solar cell,LiF,,PEDOT:PSS,,100.0,o-Xylene,o-xylene,,-5.31,-3.6,,-6.1,-3.7,
110993,10.1039/c4ee02362e,10.1039/c4ee02362e,P3,PC61BM,P3,PC61BM,CCCCCCc1csc(-c2ccc(-c3cc(CCCCCC)c(/C=C/c4csc(-c5cc6c(OCC(CC)CCCC)c7sc(-c8ccc(C9=C%10C(=O)N(CC(CC)CCCC)C(c%11ccc(-c%12cc%13c(OCC(CC)CCCC)c%14sccc%14c(OCC(CC)CCCC)c%13s%12)s%11)=C%10C(=O)N9CC(CC)CCCC)s8)cc7c(OCC(CC)CCCC)c6s5)c4)s3)c3nsnc23)c1,COC(=O)CCCC1(c2ccccc2)C23c4c5c6c7c8c9c(c%10c%11c2c2c%12c4c4c%13c5c5c7c7c8c8c%14c9c%10c9c%10c%11c2c2c%11c%12c4c4c%12c%13c5c5c7c7c8c8c%14c9c9c%10c2c2c%11c4c4c%12c5c7c5c8c9c2c45)C613,0.84,11.5,62.0,6.0,5.989199999999999,0.1800000000000097,5.9,6.0,1:1.5,,,,,bulk heterojunction polymer solar cell,LiF,,PEDOT:PSS,,,o-DCB,o-DCB,,-5.31,-3.6,,-6.1,-3.7,
110994,10.1039/c4ee02362e,10.1039/c4ee02362e,P3,PC61BM,P3,PC61BM,CCCCCCc1csc(-c2ccc(-c3cc(CCCCCC)c(/C=C/c4csc(-c5cc6c(OCC(CC)CCCC)c7sc(-c8ccc(C9=C%10C(=O)N(CC(CC)CCCC)C(c%11ccc(-c%12cc%13c(OCC(CC)CCCC)c%14sccc%14c(OCC(CC)CCCC)c%13s%12)s%11)=C%10C(=O)N9CC(CC)CCCC)s8)cc7c(OCC(CC)CCCC)c6s5)c4)s3)c3nsnc23)c1,COC(=O)CCCC1(c2ccccc2)C23c4c5c6c7c8c9c(c%10c%11c2c2c%12c4c4c%13c5c5c7c7c8c8c%14c9c%10c9c%10c%11c2c2c%11c%12c4c4c%12c%13c5c5c7c7c8c8c%14c9c9c%10c2c2c%11c4c4c%12c5c7c5c8c9c2c45)C613,0.82,12.7,71.0,7.4,7.393939999999999,0.0818918918919122,7.2,7.4,1:1.5,,,,,bulk heterojunction polymer solar cell,LiF,,PEDOT:PSS,,100.0,o-Xylene/MeOH,o-xylene,,-5.31,-3.6,,-6.1,-3.7,
110995,10.1039/c4ee03059a,10.1039/c4ee03059a,BFS4,P(NDI2OD-T2),BFS4,P(NDI2OD-T2),CCCCCCc1ccc(-c2c3ccsc3c(-c3ccc(CC(CC)CCCC)s3)c3cc(-c4c(F)cc(-c5cc6c(-c7cc(CCCCCC)c(CC(CC)CCCC)s7)c7sc(-c8cc(F)cc9nsnc89)cc7c(-c7cc(CC(CC)CCCC)c(CC(CC)CCCC)s7)c6s5)c5nsnc45)sc23)s1,CCCCCCCCCCC(CCCCCCCC)CN1C(=O)c2ccc3c4c(c(-c5ccc(-c6cccs6)s5)cc(c24)C1=O)C(=O)N(C(CCCCCCCC)CCCCCCCCCC)C3=O,0.9,8.1,46.0,3.4,3.3534,1.3705882352941234,3.4,,3:1,,,,ITO/ZnO/PEIE/BFS4:P(NDI2OD-T2)/MoOx/Ag,inverted,ZnO/PEIE,,MoOx,,105.0,chlorobenzene,,,-5.15,-3.59,,-5.49,-4.05,
110996,10.1039/c4ee03059a,10.1039/c4ee03059a,BFS4,P(NDI2OD-T2),BFS4,P(NDI2OD-T2),CCCCCCc1ccc(-c2c3ccsc3c(-c3ccc(CC(CC)CCCC)s3)c3cc(-c4c(F)cc(-c5cc6c(-c7cc(CCCCCC)c(CC(CC)CCCC)s7)c7sc(-c8cc(F)cc9nsnc89)cc7c(-c7cc(CC(CC)CCCC)c(CC(CC)CCCC)s7)c6s5)c5nsnc45)sc23)s1,CCCCCCCCCCC(CCCCCCCC)CN1C(=O)c2ccc3c4c(c(-c5ccc(-c6cccs6)s5)cc(c24)C1=O)C(=O)N(C(CCCCCCCC)CCCCCCCCCC)C3=O,0.92,8.8,48.0,3.9,3.8860800000000006,0.3569230769230581,3.9,,2:1,,,,inverted,inverted,ZnO/PEIE,,MoOx,,105.0,chlorobenzene,,,-5.15,-3.59,,-5.49,-4.05,
110997,10.1039/c4ee03059a,10.1039/c4ee03059a,BFS4,P(NDI2OD-T2),BFS4,P(NDI2OD-T2),CCCCCCc1ccc(-c2c3ccsc3c(-c3ccc(CC(CC)CCCC)s3)c3cc(-c4c(F)cc(-c5cc6c(-c7cc(CCCCCC)c(CC(CC)CCCC)s7)c7sc(-c8cc(F)cc9nsnc89)cc7c(-c7cc(CC(CC)CCCC)c(CC(CC)CCCC)s7)c6s5)c5nsnc45)sc23)s1,CCCCCCCCCCC(CCCCCCCC)CN1C(=O)c2ccc3c4c(c(-c5ccc(-c6cccs6)s5)cc(c24)C1=O)C(=O)N(C(CCCCCCCC)CCCCCCCCCC)C3=O,0.9,9.2,52.0,4.3,4.305599999999999,0.1302325581395205,4.3,,2:1,1% DIO,DIO,1%,ITO/ZnO/PEIE/BFS4:P(NDI2OD-T2)/MoOx/Ag,inverted,ZnO/PEIE,,MoOx,,105.0,chlorobenzene,,,-5.15,-3.59,,-5.49,-4.05,
110998,10.1039/c4ee03059a,10.1039/c4ee03059a,BFS4,P(NDI2OD-T2),BFS4,P(NDI2OD-T2),CCCCCCc1ccc(-c2c3ccsc3c(-c3ccc(CC(CC)CCCC)s3)c3cc(-c4c(F)cc(-c5cc6c(-c7cc(CCCCCC)c(CC(CC)CCCC)s7)c7sc(-c8cc(F)cc9nsnc89)cc7c(-c7cc(CC(CC)CCCC)c(CC(CC)CCCC)s7)c6s5)c5nsnc45)sc23)s1,CCCCCCCCCCC(CCCCCCCC)CN1C(=O)c2ccc3c4c(c(-c5ccc(-c6cccs6)s5)cc(c24)C1=O)C(=O)N(C(CCCCCCCC)CCCCCCCCCC)C3=O,0.9,8.3,41.0,3.1,3.0627000000000004,1.2032258064516022,3.1,,1:1,,,,ITO/ZnO/PEIE/BFS4:P(NDI2OD-T2)/MoOx/Ag,inverted,ZnO/PEIE,,MoOx,,105.0,chlorobenzene,,,-5.15,-3.59,,-5.49,-4.05,
