Repository: JiYiqaq/PCE-KA-GNN

# Data directory

- `raw/Active_Database.csv` is the immutable source dataset bundled under CC BY 4.0. Do not overwrite it with processed data.
- `processed/` is created and populated by the training pipeline. Generated `.pt` and `.pth` caches are intentionally ignored by Git because they can exceed GitHub's normal single-file limit.

See `../DATA_LICENSE.md` for provenance, license and checksum information.

File: data/raw/Active_Database.csv (part 448 of 471)
id,doi,doi_norm,donor,acceptor,donor_canonical,acceptor_canonical,donor_smiles,acceptor_smiles,voc,jsc,ff,pce,pce_recomputed,pce_relative_error_percent,pce_avg,pce_best,d_a_ratio,additive,additive_canonical,additive_ratio,device_structure,device_type,etl,etl_canonical,htl,htl_canonical,active_layer_thickness,solvent,solvent_canonical,annealing_temp,homo_d,lumo_d,eg_d,homo_a,lumo_a,eg_a
110999,10.1039/c4ee03059a,10.1039/c4ee03059a,BFS4,P(NDI2OD-T2),BFS4,P(NDI2OD-T2),CCCCCCc1ccc(-c2c3ccsc3c(-c3ccc(CC(CC)CCCC)s3)c3cc(-c4c(F)cc(-c5cc6c(-c7cc(CCCCCC)c(CC(CC)CCCC)s7)c7sc(-c8cc(F)cc9nsnc89)cc7c(-c7cc(CC(CC)CCCC)c(CC(CC)CCCC)s7)c6s5)c5nsnc45)sc23)s1,CCCCCCCCCCC(CCCCCCCC)CN1C(=O)c2ccc3c4c(c(-c5ccc(-c6cccs6)s5)cc(c24)C1=O)C(=O)N(C(CCCCCCCC)CCCCCCCCCC)C3=O,0.88,6.0,34.0,1.8,1.7952,0.266666666666662,1.8,,1:2,,,,inverted,inverted,ZnO/PEIE,,MoOx,,105.0,chlorobenzene,,,-5.15,-3.59,,-5.49,-4.05,
111000,10.1039/c4ee03642e,10.1039/c4ee03642e,PSiNO,PC71BM,PSiNO,PC71BM,CCCCCCCC[Si]1(CCCCCCCC)c2ccsc2-c2sc3c(CCCCCC)c4c5c(sc4c(CCCCCC)c3c21)-c1sc(-c2cc3c(ccc4nonc43)c3nonc23)cc1[Si]5(CCCCCCCC)CCCCCCCC,COC(=O)CCCC1(c2ccccc2)C23c4c5ccc6c7cc8c9c%10c(cc%11cc%12c%13c%14c(cc%15c%16ccc-5c2c%16c2c5c%16c%17c(c(c46)c7c9c%17c4c%10c%11c%13c4c%16c%14c%152)C513)C%12)C8,0.9,12.88,62.1,7.2,7.198632,0.0190000000000035,6.94,7.2,1:1,DIO,,,ITO/PEDOT:PSS (40 nm)/polymer:PC71BM (90-115 nm)/PFN (5 nm)/Ca (20 nm)/Al (100 nm),conventional,,,PEDOT:PSS,,,o-DCB,,,-5.5,-3.73,,-5.9,-3.9,
111001,10.1039/c4ee03642e,10.1039/c4ee03642e,PSiNO,PC71BM,PSiNO,PC71BM,CCCCCCCC[Si]1(CCCCCCCC)c2ccsc2-c2sc3c(CCCCCC)c4c5c(sc4c(CCCCCC)c3c21)-c1sc(-c2cc3c(ccc4nonc43)c3nonc23)cc1[Si]5(CCCCCCCC)CCCCCCCC,COC(=O)CCCC1(c2ccccc2)C23c4c5ccc6c7cc8c9c%10c(cc%11cc%12c%13c%14c(cc%15c%16ccc-5c2c%16c2c5c%16c%17c(c(c46)c7c9c%17c4c%10c%11c%13c4c%16c%14c%152)C513)C%12)C8,0.9,13.1,67.4,7.95,7.946459999999999,0.0445283018868048,7.76,7.95,1:1.5,DIO,,,ITO/PEDOT:PSS (40 nm)/polymer:PC71BM (90-115 nm)/PFN (5 nm)/Ca (20 nm)/Al (100 nm),conventional,,,PEDOT:PSS,,,o-DCB,,,-5.5,-3.73,,-5.9,-3.9,
111002,10.1039/c4ee03642e,10.1039/c4ee03642e,PSiNO,PC71BM,PSiNO,PC71BM,CCCCCCCC[Si]1(CCCCCCCC)c2ccsc2-c2sc3c(CCCCCC)c4c5c(sc4c(CCCCCC)c3c21)-c1sc(-c2cc3c(ccc4nonc43)c3nonc23)cc1[Si]5(CCCCCCCC)CCCCCCCC,COC(=O)CCCC1(c2ccccc2)C23c4c5ccc6c7cc8c9c%10c(cc%11cc%12c%13c%14c(cc%15c%16ccc-5c2c%16c2c5c%16c%17c(c(c46)c7c9c%17c4c%10c%11c%13c4c%16c%14c%152)C513)C%12)C8,0.9,13.25,70.2,8.37,8.371350000000001,0.0161290322580905,8.08,8.37,1:1.5,DIO,,,inverted device configuration of ITO/ZnO/PFN/PSiNO:PC71BM/MoO3/Ag,inverted,ZnO/PFN,,MoO3,,,o-DCB,,,-5.5,-3.73,,-5.9,-3.9,
111003,10.1039/c4ee03642e,10.1039/c4ee03642e,PSiNO,PC71BM,PSiNO,PC71BM,CCCCCCCC[Si]1(CCCCCCCC)c2ccsc2-c2sc3c(CCCCCC)c4c5c(sc4c(CCCCCC)c3c21)-c1sc(-c2cc3c(ccc4nonc43)c3nonc23)cc1[Si]5(CCCCCCCC)CCCCCCCC,COC(=O)CCCC1(c2ccccc2)C23c4c5ccc6c7cc8c9c%10c(cc%11cc%12c%13c%14c(cc%15c%16ccc-5c2c%16c2c5c%16c%17c(c(c46)c7c9c%17c4c%10c%11c%13c4c%16c%14c%152)C513)C%12)C8,0.88,11.65,58.3,5.98,5.976916,0.0515719063545202,5.7,5.98,1:2,DIO,,,ITO/PEDOT:PSS (40 nm)/polymer:PC71BM (90-115 nm)/PFN (5 nm)/Ca (20 nm)/Al (100 nm),conventional,,,PEDOT:PSS,,,o-DCB,,,-5.5,-3.73,,-5.9,-3.9,
111004,10.1039/c4ee03642e,10.1039/c4ee03642e,PSiBO,PC71BM,PSiBO,PC71BM,CCCCCCCC[Si]1(CCCCCCCC)c2ccsc2-c2sc3c(CCCCCC)c4c5c(sc4c(CCCCCC)c3c21)-c1sc(-c2cccc3nonc23)cc1[Si]5(CCCCCCCC)CCCCCCCC,COC(=O)CCCC1(c2ccccc2)C23c4c5ccc6c7cc8c9c%10c(cc%11cc%12c%13c%14c(cc%15c%16ccc-5c2c%16c2c5c%16c%17c(c(c46)c7c9c%17c4c%10c%11c%13c4c%16c%14c%152)C513)C%12)C8,0.86,10.93,62.3,5.86,5.856075399999998,0.0669726962457707,5.62,5.86,1:1,DIO,,3% (v/v),ITO/PEDOT:PSS (40 nm)/polymer:PC71BM (90-115 nm)/PFN (5 nm)/Ca (20 nm)/Al (100 nm),conventional,,,PEDOT:PSS,,,o-DCB,,,-5.46,-3.55,,-5.9,-3.9,
111005,10.1039/c4ee03642e,10.1039/c4ee03642e,PSiBO,PC71BM,PSiBO,PC71BM,CCCCCCCC[Si]1(CCCCCCCC)c2ccsc2-c2sc3c(CCCCCC)c4c5c(sc4c(CCCCCC)c3c21)-c1sc(-c2cccc3nonc23)cc1[Si]5(CCCCCCCC)CCCCCCCC,COC(=O)CCCC1(c2ccccc2)C23c4c5ccc6c7cc8c9c%10c(cc%11cc%12c%13c%14c(cc%15c%16ccc-5c2c%16c2c5c%16c%17c(c(c46)c7c9c%17c4c%10c%11c%13c4c%16c%14c%152)C513)C%12)C8,0.86,10.38,60.1,5.37,5.3650068,0.0929832402234704,5.1,5.37,1:1.5,DIO,,3% (v/v),ITO/PEDOT:PSS (40 nm)/polymer:PC71BM (90-115 nm)/PFN (5 nm)/Ca (20 nm)/Al (100 nm),conventional,,,PEDOT:PSS,,,o-DCB,,,-5.46,-3.55,,-5.9,-3.9,
111006,10.1039/c4ee03642e,10.1039/c4ee03642e,PSiBO,PC71BM,PSiBO,PC71BM,CCCCCCCC[Si]1(CCCCCCCC)c2ccsc2-c2sc3c(CCCCCC)c4c5c(sc4c(CCCCCC)c3c21)-c1sc(-c2cccc3nonc23)cc1[Si]5(CCCCCCCC)CCCCCCCC,COC(=O)CCCC1(c2ccccc2)C23c4c5ccc6c7cc8c9c%10c(cc%11cc%12c%13c%14c(cc%15c%16ccc-5c2c%16c2c5c%16c%17c(c(c46)c7c9c%17c4c%10c%11c%13c4c%16c%14c%152)C513)C%12)C8,0.84,9.18,55.4,4.27,4.2720048,0.0469508196721292,3.95,4.27,1:2,DIO,,3% (v/v),ITO/PEDOT:PSS (40 nm)/polymer:PC71BM (90-115 nm)/PFN (5 nm)/Ca (20 nm)/Al (100 nm),conventional,,,PEDOT:PSS,,,o-DCB,,,-5.46,-3.55,,-5.9,-3.9,
111017,10.1039/c4py00004h,10.1039/c4py00004h,P1,PC71BM,P1,PC71BM,CCCCCCCCc1cc(-c2c(-c3cccs3)sc3c(-c4cc(CCCCCCCC)c(CCCCCCCC)s4)c(-c4ccc(-c5cccc6nsnc56)s4)sc23)sc1CCCCCCCC,COC(=O)CCCC1(c2ccccc2)C23c4c5ccc6c7cc8c9c%10c(cc%11cc%12c%13c%14c(cc%15c%16ccc-5c2c%16c2c5c%16c%17c(c(c46)c7c9c%17c4c%10c%11c%13c4c%16c%14c%152)C513)C%12)C8,0.78,7.89,45.0,2.75,2.76939,0.7050909090909098,2.66,2.75,1:2 by weight,,,,glass/ITO/PEDOT:PSS/active layer/LiF/Al,BHJ PSC,LiF,,PEDOT:PSS,,113.0,DCB,o-DCB,,-5.34,-3.53,,-5.9,-3.9,
111018,10.1039/c4py00004h,10.1039/c4py00004h,P1,PC71BM,P1,PC71BM,CCCCCCCCc1cc(-c2c(-c3cccs3)sc3c(-c4cc(CCCCCCCC)c(CCCCCCCC)s4)c(-c4ccc(-c5cccc6nsnc56)s4)sc23)sc1CCCCCCCC,COC(=O)CCCC1(c2ccccc2)C23c4c5ccc6c7cc8c9c%10c(cc%11cc%12c%13c%14c(cc%15c%16ccc-5c2c%16c2c5c%16c%17c(c(c46)c7c9c%17c4c%10c%11c%13c4c%16c%14c%152)C513)C%12)C8,0.76,5.03,51.0,1.97,1.949628,1.0341116751268953,1.88,1.97,1:2,DIO,DIO,2%,glass/ITO/PEDOT:PSS/active layer/LiF/Al,BHJ PSC,LiF,,PEDOT:PSS,,98.0,DCB,o-DCB,,-5.34,-3.53,,-5.9,-3.9,
111019,10.1039/c4py00004h,10.1039/c4py00004h,P2,PC71BM,P2,PC71BM,,COC(=O)CCCC1(c2ccccc2)C23c4c5ccc6c7cc8c9c%10c(cc%11cc%12c%13c%14c(cc%15c%16ccc-5c2c%16c2c5c%16c%17c(c(c46)c7c9c%17c4c%10c%11c%13c4c%16c%14c%152)C513)C%12)C8,0.83,5.79,47.0,2.25,2.258679,0.385733333333328,2.13,2.25,1:2,,,,glass/ITO/PEDOT:PSS/active layer/LiF/Al,BHJ PSC,LiF,,PEDOT:PSS,,115.0,DCB,o-DCB,,-5.34,-3.58,,-5.9,-3.9,
111020,10.1039/c4py00004h,10.1039/c4py00004h,P2,PC71BM,P2,PC71BM,,COC(=O)CCCC1(c2ccccc2)C23c4c5ccc6c7cc8c9c%10c(cc%11cc%12c%13c%14c(cc%15c%16ccc-5c2c%16c2c5c%16c%17c(c(c46)c7c9c%17c4c%10c%11c%13c4c%16c%14c%152)C513)C%12)C8,0.85,7.57,53.0,3.41,3.410285,0.0083577712609932,3.13,3.41,1:2,DIO,DIO,2%,glass/ITO/PEDOT:PSS/active layer/LiF/Al,BHJ PSC,LiF,,PEDOT:PSS,,111.0,DCB,o-DCB,,-5.34,-3.58,,-5.9,-3.9,
111021,10.1039/c4py00004h,10.1039/c4py00004h,P3,PC71BM,P3,PC71BM,CCCCCCc1csc(-c2ccc(-c3cc(CCCCCC)c(/C=C/c4csc(-c5cc6c(OCC(CC)CCCC)c7sc(-c8ccc(C9=C%10C(=O)N(CC(CC)CCCC)C(c%11ccc(-c%12cc%13c(OCC(CC)CCCC)c%14sccc%14c(OCC(CC)CCCC)c%13s%12)s%11)=C%10C(=O)N9CC(CC)CCCC)s8)cc7c(OCC(CC)CCCC)c6s5)c4)s3)c3nsnc23)c1,COC(=O)CCCC1(c2ccccc2)C23c4c5ccc6c7cc8c9c%10c(cc%11cc%12c%13c%14c(cc%15c%16ccc-5c2c%16c2c5c%16c%17c(c(c46)c7c9c%17c4c%10c%11c%13c4c%16c%14c%152)C513)C%12)C8,0.92,7.02,43.0,2.79,2.777112,0.4619354838709602,2.7,2.79,1:2,,,,glass/ITO/PEDOT:PSS/active layer/LiF/Al,BHJ PSC,LiF,,PEDOT:PSS,,92.0,DCB,o-DCB,,-5.31,-3.6,,-5.9,-3.9,
111022,10.1039/c4py00004h,10.1039/c4py00004h,P3,PC71BM,P3,PC71BM,CCCCCCc1csc(-c2ccc(-c3cc(CCCCCC)c(/C=C/c4csc(-c5cc6c(OCC(CC)CCCC)c7sc(-c8ccc(C9=C%10C(=O)N(CC(CC)CCCC)C(c%11ccc(-c%12cc%13c(OCC(CC)CCCC)c%14sccc%14c(OCC(CC)CCCC)c%13s%12)s%11)=C%10C(=O)N9CC(CC)CCCC)s8)cc7c(OCC(CC)CCCC)c6s5)c4)s3)c3nsnc23)c1,COC(=O)CCCC1(c2ccccc2)C23c4c5ccc6c7cc8c9c%10c(cc%11cc%12c%13c%14c(cc%15c%16ccc-5c2c%16c2c5c%16c%17c(c(c46)c7c9c%17c4c%10c%11c%13c4c%16c%14c%152)C513)C%12)C8,0.78,3.58,54.0,1.5,1.507896,0.5264000000000084,1.4,1.5,1:2,DIO,DIO,2%,glass/ITO/PEDOT:PSS/active layer/LiF/Al,BHJ PSC,LiF,,PEDOT:PSS,,109.0,DCB,o-DCB,,-5.31,-3.6,,-5.9,-3.9,
111023,10.1039/c4py00095a,10.1039/c4py00095a,PBDTT-TT,PCBM,PBDTT-TT,PCBM,CCCCC(CC)COC(=O)c1cc2c(-c3cc4c(-c5ccc(CC(CC)CCCC)s5)c5sccc5c(-c5ccc(CC(CC)CCCC)s5)c4s3)scc2s1,CCCCC(=O)OCC1(C2=CC=CC=C2)C3=CC=CC4=CC=CC5=CC=CC6=CC=CC7=CC=CC1=C7C6=C5C4=C3,0.726,11.09,44.5,3.6,3.5828463,0.4764916666666711,3.6,,1:2,,,,,,,,,,,,,,-5.09,-3.22,,-6.1,-3.7,
111024,10.1039/c4py00095a,10.1039/c4py00095a,PBDTT-TT-TEO,PCBM,PBDTT-TT-TEO,PCBM,CCCCC(CC)Cc1ccc(-c2c3cc(-c4scc5sc(C(=O)OCCOCCOCCOC)cc45)sc3c(-c3ccc(CC(CC)CCCC)s3)c3ccsc23)s1,CCCCC(=O)OCC1(C2=CC=CC=C2)C3=CC=CC4=CC=CC5=CC=CC6=CC=CC7=CC=CC1=C7C6=C5C4=C3,0.727,11.63,48.1,4.1,4.06685981,0.8082973170731738,4.1,,1:2,,,,conventional,,LiF,,PEDOT:PSS,,,,,,-5.07,-3.23,,-6.1,-3.7,
111025,10.1039/c4py00095a,10.1039/c4py00095a,PBDTT-TT,PCBM,PBDTT-TT,PCBM,CCCCC(CC)COC(=O)c1cc2c(-c3cc4c(-c5ccc(CC(CC)CCCC)s5)c5sccc5c(-c5ccc(CC(CC)CCCC)s5)c4s3)scc2s1,CCCCC(=O)OCC1(C2=CC=CC=C2)C3=CC=CC4=CC=CC5=CC=CC6=CC=CC7=CC=CC1=C7C6=C5C4=C3,0.735,11.39,40.8,3.4,3.4156332000000003,0.4598000000000102,3.4,,1:1.5,,,,conventional,,LiF,,PEDOT:PSS,,,,,,-5.09,-3.22,,-6.1,-3.7,
111026,10.1039/c4py00095a,10.1039/c4py00095a,PBDTT-TT-TEO,PCBM,PBDTT-TT-TEO,PCBM,CCCCC(CC)Cc1ccc(-c2c3cc(-c4scc5sc(C(=O)OCCOCCOCCOC)cc45)sc3c(-c3ccc(CC(CC)CCCC)s3)c3ccsc23)s1,CCCCC(=O)OCC1(C2=CC=CC=C2)C3=CC=CC4=CC=CC5=CC=CC6=CC=CC7=CC=CC1=C7C6=C5C4=C3,0.741,11.44,43.1,3.7,3.65360424,1.2539394594594775,3.7,,1:1.5,,,,,,,,,,,,,,-5.07,-3.23,,-6.1,-3.7,
111027,10.1039/c4py00095a,10.1039/c4py00095a,PBDTT-TT-TEO,PCBM with 3% PCB-TEO,PBDTT-TT-TEO,PCBM with 3% PCB-TEO,CCCCC(CC)Cc1ccc(-c2c3cc(-c4scc5sc(C(=O)OCCOCCOCCOC)cc45)sc3c(-c3ccc(CC(CC)CCCC)s3)c3ccsc23)s1,,0.729,11.72,54.2,4.5,4.63078296,2.9062880000000075,4.5,,,,,,,,,,,,,,,,-5.07,-3.23,,,,
111028,10.1039/c4py00095a,10.1039/c4py00095a,PBDTT-TT-TEO,PCBM with 5% PCB-TEO,PBDTT-TT-TEO,PCBM with 5% PCB-TEO,CCCCC(CC)Cc1ccc(-c2c3cc(-c4scc5sc(C(=O)OCCOCCOCCOC)cc45)sc3c(-c3ccc(CC(CC)CCCC)s3)c3ccsc23)s1,,0.722,12.18,55.0,4.8,4.836678,0.7641250000000044,4.8,,,,,,,,,,,,,,,,-5.07,-3.23,,,,
111029,10.1039/c4py00095a,10.1039/c4py00095a,PBDTT-TT-TEO,PCBM with 10% PCB-TEO,PBDTT-TT-TEO,PCBM with 10% PCB-TEO,CCCCC(CC)Cc1ccc(-c2c3cc(-c4scc5sc(C(=O)OCCOCCOCCOC)cc45)sc3c(-c3ccc(CC(CC)CCCC)s3)c3ccsc23)s1,,0.722,11.03,50.2,4.0,3.99775732,0.0560670000000151,4.0,,,,,,,,,,,,,,,,-5.07,-3.23,,,,
111030,10.1039/c4py00095a,10.1039/c4py00095a,PBDTT-TT-TEO,PCBM with 100% PCB-TEO,PBDTT-TT-TEO,PCBM with 100% PCB-TEO,CCCCC(CC)Cc1ccc(-c2c3cc(-c4scc5sc(C(=O)OCCOCCOCCOC)cc45)sc3c(-c3ccc(CC(CC)CCCC)s3)c3ccsc23)s1,,0.725,10.69,36.1,2.8,2.79784025,0.0771339285714331,2.8,,,,,,,,,,,,,,,,-5.07,-3.23,,,,
111031,10.1039/c4py00273c,10.1039/c4py00273c,PDTS-ID,,PDTS-ID,,CCCCCCCC[Si]1(CCCCCCCC)c2ccsc2-c2sc(-c3ccc(-c4ccc5c(c4)N(CC(CC)CCCC)C(=O)/C5=C4/C(=O)N(CC(CC)CCCC)c5cc(-c6cccs6)ccc54)s3)cc21,,0.83,7.62,53.0,3.39,3.352038,1.1198230088495655,,,,,,,,,,,,,110.0,,,,-5.42,-3.82,,,,
111032,10.1039/c4py00273c,10.1039/c4py00273c,PDTS-ID,,PDTS-ID,,CCCCCCCC[Si]1(CCCCCCCC)c2ccsc2-c2sc(-c3ccc(-c4ccc5c(c4)N(CC(CC)CCCC)C(=O)/C5=C4/C(=O)N(CC(CC)CCCC)c5cc(-c6cccs6)ccc54)s3)cc21,,0.81,7.92,60.0,3.85,3.849120000000001,0.0228571428571311,,,1:2,,,,inverted,,,,,,105.0,,,,-5.42,-3.82,,,,
111033,10.1039/c4py00273c,10.1039/c4py00273c,PDTS-FID,,PDTS-FID,,CCCCCCCC[Si]1(CCCCCCCC)c2ccsc2-c2sc(-c3ccc(-c4ccc5c(c4F)N(CC(CC)CCCC)C(=O)/C5=C4/C(=O)N(CC(CC)CCCC)c5c4ccc(-c4cccs4)c5F)s3)cc21,,0.86,9.07,55.0,4.29,4.29011,0.002564102564109,,,1:2,,,,conventional,,,,PEDOT:PSS,,100.0,,,,-5.5,-3.94,,,,
111034,10.1039/c4py00273c,10.1039/c4py00273c,PDTS-FID,,PDTS-FID,,CCCCCCCC[Si]1(CCCCCCCC)c2ccsc2-c2sc(-c3ccc(-c4ccc5c(c4F)N(CC(CC)CCCC)C(=O)/C5=C4/C(=O)N(CC(CC)CCCC)c5c4ccc(-c4cccs4)c5F)s3)cc21,,0.84,10.77,64.0,5.79,5.789952,0.0008290155440499,,5.79,1:2,,,,inverted,,,,,,95.0,,,,-5.5,-3.94,,,,
111035,10.1039/c4py00392f,10.1039/c4py00392f,PBDFTDTBT,PC71BM,PBDFTDTBT,PC71BM,CCCCCCCCOc1c(OCCCCCCCC)c(-c2ccc(-c3cc4c(-c5ccc(CC(CC)CCCC)s5)c5occc5c(-c5ccc(CC(CC)CCCC)s5)c4o3)s2)c2nsnc2c1-c1cccs1,COC(=O)CCCC1(c2ccccc2)C23c4c5ccc6c7cc8c9c%10c(cc%11cc%12c%13c%14c(cc%15c%16ccc-5c2c%16c2c5c%16c%17c(c(c46)c7c9c%17c4c%10c%11c%13c4c%16c%14c%152)C513)C%12)C8,0.77,10.67,64.7,5.3,5.3156873,0.2959867924528252,,,1:1,,,,ITO/PEDOT:PSS/active layer/Ca/Al,bulk heterojunction polymer solar cell,Ca,,PEDOT:PSS,,,ortho-dichlorobenzene,,70.0,-5.21,-3.11,,-5.9,-3.9,
111036,10.1039/c4py00392f,10.1039/c4py00392f,PBDFTDTBT,PC71BM,PBDFTDTBT,PC71BM,CCCCCCCCOc1c(OCCCCCCCC)c(-c2ccc(-c3cc4c(-c5ccc(CC(CC)CCCC)s5)c5occc5c(-c5ccc(CC(CC)CCCC)s5)c4o3)s2)c2nsnc2c1-c1cccs1,COC(=O)CCCC1(c2ccccc2)C23c4c5ccc6c7cc8c9c%10c(cc%11cc%12c%13c%14c(cc%15c%16ccc-5c2c%16c2c5c%16c%17c(c(c46)c7c9c%17c4c%10c%11c%13c4c%16c%14c%152)C513)C%12)C8,0.76,12.04,65.0,6.0,5.94776,0.8706666666666715,,,1:1.5,,,,ITO/PEDOT:PSS/active layer/Ca/Al,bulk heterojunction polymer solar cell,Ca,,PEDOT:PSS,,,ortho-dichlorobenzene,,70.0,-5.21,-3.11,,-5.9,-3.9,
111037,10.1039/c4py00392f,10.1039/c4py00392f,PBDFTDTBT,PC71BM,PBDFTDTBT,PC71BM,CCCCCCCCOc1c(OCCCCCCCC)c(-c2ccc(-c3cc4c(-c5ccc(CC(CC)CCCC)s5)c5occc5c(-c5ccc(CC(CC)CCCC)s5)c4o3)s2)c2nsnc2c1-c1cccs1,COC(=O)CCCC1(c2ccccc2)C23c4c5ccc6c7cc8c9c%10c(cc%11cc%12c%13c%14c(cc%15c%16ccc-5c2c%16c2c5c%16c%17c(c(c46)c7c9c%17c4c%10c%11c%13c4c%16c%14c%152)C513)C%12)C8,0.75,10.69,63.4,5.1,5.083095,0.3314705882352844,,,1:2,,,,ITO/PEDOT:PSS/active layer/Ca/Al,bulk heterojunction polymer solar cell,Ca,,PEDOT:PSS,,,ortho-dichlorobenzene,,70.0,-5.21,-3.11,,-5.9,-3.9,
111038,10.1039/c4py00758a,10.1039/c4py00758a,PDTSBT,PC71BM,PDTSBT,PC71BM,CCCCCCCCCCCC[Si]1(CCCCCCCCCCCC)c2ccsc2-c2sc(-c3cccc4nsnc34)cc21,COC(=O)CCCC1(c2ccccc2)C23c4c5ccc6c7cc8c9c%10c(cc%11cc%12c%13c%14c(cc%15c%16ccc-5c2c%16c2c5c%16c%17c(c(c46)c7c9c%17c4c%10c%11c%13c4c%16c%14c%152)C513)C%12)C8,0.64,14.35,51.0,4.68,4.68384,0.0820512820512882,4.5,4.68,,,,,ITO/PEDOT:PSS/polymer:PC71BM/Ca/Al,,Ca,,PEDOT:PSS,,,CB,chlorobenzene,,-5.3,-3.5,,-5.9,-3.9,
111039,10.1039/c4py00758a,10.1039/c4py00758a,PDTSBT-F,PC71BM,PDTSBT-F,PC71BM,CCCCC(CC)C[Si]1(CC(CC)CCCC)c2ccsc2-c2sc(-c3c(F)ccc4nsnc34)cc21,COC(=O)CCCC1(c2ccccc2)C23c4c5ccc6c7cc8c9c%10c(cc%11cc%12c%13c%14c(cc%15c%16ccc-5c2c%16c2c5c%16c%17c(c(c46)c7c9c%17c4c%10c%11c%13c4c%16c%14c%152)C513)C%12)C8,0.7,15.96,60.0,6.7,6.703200000000001,0.0477611940298587,6.55,6.7,1:1.5 w:w,1 vol% DIO,DIO,1 vol%,ITO/PEDOT:PSS/polymer:PC71BM/Ca/Al,,Ca,,PEDOT:PSS,,90.0,CB,chlorobenzene,80.0,-5.17,-3.26,,-5.9,-3.9,
111040,10.1039/c4py00777h,10.1039/c4py00777h,P(FBT-alt-Se2Th2),PC71BM,P(FBT-alt-Se2Th2),PC71BM,CCCCCCCCCCC(CCCCCCCC)Cc1cc(-c2cc(CC(CCCCCCCC)CCCCCCCCCC)c(-c3ccc(-c4c(F)c(F)cc5nsnc45)[se]3)s2)sc1-c1ccc[se]1,COC(=O)CCCC1(c2ccccc2)C23c4c5ccc6c7cc8c9c%10c(cc%11cc%12c%13c%14c(cc%15c%16ccc-5c2c%16c2c5c%16c%17c(c(c46)c7c9c%17c4c%10c%11c%13c4c%16c%14c%152)C513)C%12)C8,0.68,12.5,64.3,5.47,5.4655,0.0822669104204784,,,1:1,,,,Conventional,conventional,,,PEDOT:PSS,,,ODCB,,,-5.39,-3.7,,-5.9,-3.9,
111041,10.1039/c4py00777h,10.1039/c4py00777h,P(FBT-alt-Se2Th2),PC71BM,P(FBT-alt-Se2Th2),PC71BM,CCCCCCCCCCC(CCCCCCCC)Cc1cc(-c2cc(CC(CCCCCCCC)CCCCCCCCCC)c(-c3ccc(-c4c(F)c(F)cc5nsnc45)[se]3)s2)sc1-c1ccc[se]1,COC(=O)CCCC1(c2ccccc2)C23c4c5ccc6c7cc8c9c%10c(cc%11cc%12c%13c%14c(cc%15c%16ccc-5c2c%16c2c5c%16c%17c(c(c46)c7c9c%17c4c%10c%11c%13c4c%16c%14c%152)C513)C%12)C8,0.72,14.3,61.2,6.31,6.301151999999999,0.1402218700475501,,,1:1,8 vol% of 1-CN,CN,8 vol%,Conventional,conventional,,,PEDOT:PSS,,,ODCB,,,-5.39,-3.7,,-5.9,-3.9,
111042,10.1039/c4py00777h,10.1039/c4py00777h,P(FBT-alt-Se2Th2),PC71BM,P(FBT-alt-Se2Th2),PC71BM,CCCCCCCCCCC(CCCCCCCC)Cc1cc(-c2cc(CC(CCCCCCCC)CCCCCCCCCC)c(-c3ccc(-c4c(F)c(F)cc5nsnc45)[se]3)s2)sc1-c1ccc[se]1,COC(=O)CCCC1(c2ccccc2)C23c4c5ccc6c7cc8c9c%10c(cc%11cc%12c%13c%14c(cc%15c%16ccc-5c2c%16c2c5c%16c%17c(c(c46)c7c9c%17c4c%10c%11c%13c4c%16c%14c%152)C513)C%12)C8,0.7,15.8,66.4,7.34,7.343840000000001,0.0523160762942939,,,1:1,8 vol% of 1-CN,CN,8 vol%,Inverted,inverted,ZnO,,MoO3,,,ODCB,,,-5.39,-3.7,,-5.9,-3.9,
111043,10.1039/c4py00951g,10.1039/c4py00951g,PC1,PC71BM,PBDT[2H]T,PC71BM,CCCCC(CC)COc1c2cc(-c3cccs3)sc2c(OCC(CC)CCCC)c2ccsc12,COC(=O)CCCC1(c2ccccc2)C23c4c5ccc6c7cc8c9c%10c(cc%11cc%12c%13c%14c(cc%15c%16ccc-5c2c%16c2c5c%16c%17c(c(c46)c7c9c%17c4c%10c%11c%13c4c%16c%14c%152)C513)C%12)C8,0.88,5.77,44.1,2.45,2.2392216,8.603200000000005,2.3,2.45,1:4,DIO,DIO,0.5% v/v,ITO/PEDOT:PSS/polymer:PC71BM/PIFB/Al,conventional,PIFB,,PEDOT:PSS,,,"o-DCB:CB (1:4, v/v)",o-DCB:chlorobenzene (1:4),,-5.365,-3.455,,-5.9,-3.9,
111044,10.1039/c4py00951g,10.1039/c4py00951g,PC2,PC71BM,PC2,PC71BM,CCCCCCC1(CCCCCC)c2ccccc2-c2cc3c(cc21)c1cc2c(cc1n3CC)-c1ccc(-c3ccc(-c4c(OCCCC)c(OCCCC)c(-c5cccs5)c5nsnc45)s3)cc1C2(CCCCCC)CCCCCC,COC(=O)CCCC1(c2ccccc2)C23c4c5ccc6c7cc8c9c%10c(cc%11cc%12c%13c%14c(cc%15c%16ccc-5c2c%16c2c5c%16c%17c(c(c46)c7c9c%17c4c%10c%11c%13c4c%16c%14c%152)C513)C%12)C8,0.94,12.84,58.7,7.26,7.0848552,2.4124628099173555,7.1,7.26,1:4,DIO,DIO,0.5%,conventional,conventional,PIFB,,PEDOT:PSS,,,"o-DCB:CB (1:4, v/v)",o-DCB:chlorobenzene (1:4),,-5.43,-3.56,,-5.9,-3.9,
111045,10.1039/c4py00951g,10.1039/c4py00951g,PC3,PC71BM,PC3,PC71BM,CCCCOC(=O)c1csc(-c2cc3c(OCC(CC)CCCC)c4sccc4c(OCC(CC)CCCC)c3s2)c1,COC(=O)CCCC1(c2ccccc2)C23c4c5ccc6c7cc8c9c%10c(cc%11cc%12c%13c%14c(cc%15c%16ccc-5c2c%16c2c5c%16c%17c(c(c46)c7c9c%17c4c%10c%11c%13c4c%16c%14c%152)C513)C%12)C8,0.93,11.18,63.3,6.68,6.5815542,1.473739520958076,6.6,6.68,1:4,DIO,DIO,0.5%,conventional,conventional,PIFB,,PEDOT:PSS,,,"o-DCB:CB (1:4, v/v)",o-DCB:chlorobenzene (1:4),,-5.43,-3.48,,-5.9,-3.9,
111046,10.1039/c4py00951g,10.1039/c4py00951g,PC2,PC71BM,PC2,PC71BM,CCCCCCC1(CCCCCC)c2ccccc2-c2cc3c(cc21)c1cc2c(cc1n3CC)-c1ccc(-c3ccc(-c4c(OCCCC)c(OCCCC)c(-c5cccs5)c5nsnc45)s3)cc1C2(CCCCCC)CCCCCC,COC(=O)CCCC1(c2ccccc2)C23c4c5ccc6c7cc8c9c%10c(cc%11cc%12c%13c%14c(cc%15c%16ccc-5c2c%16c2c5c%16c%17c(c(c46)c7c9c%17c4c%10c%11c%13c4c%16c%14c%152)C513)C%12)C8,0.98,10.86,53.9,6.02,5.736469199999999,4.709813953488378,5.75,6.02,1:4,,,,ITO/PEDOT:PSS/polymer:PC71BM/PIFB/Al,regular,PIFB,,PEDOT:PSS,,,"o-DCB:CB (1:4, v/v)",o-DCB:chlorobenzene (1:4),,-5.43,-3.56,,-5.9,-3.9,
111047,10.1039/c4py00951g,10.1039/c4py00951g,PC2,PC71BM,PC2,PC71BM,CCCCCCC1(CCCCCC)c2ccccc2-c2cc3c(cc21)c1cc2c(cc1n3CC)-c1ccc(-c3ccc(-c4c(OCCCC)c(OCCCC)c(-c5cccs5)c5nsnc45)s3)cc1C2(CCCCCC)CCCCCC,COC(=O)CCCC1(c2ccccc2)C23c4c5ccc6c7cc8c9c%10c(cc%11cc%12c%13c%14c(cc%15c%16ccc-5c2c%16c2c5c%16c%17c(c(c46)c7c9c%17c4c%10c%11c%13c4c%16c%14c%152)C513)C%12)C8,0.95,11.21,57.1,6.21,6.080864500000001,2.0794766505635973,6.07,6.21,1:4,1.0,,1.0%,conventional,regular,PIFB,,PEDOT:PSS,,,"o-DCB:CB (1:4, v/v)",o-DCB:chlorobenzene (1:4),,-5.43,-3.56,,-5.9,-3.9,
111048,10.1039/c4py00951g,10.1039/c4py00951g,PC2,PC71BM,PC2,PC71BM,CCCCCCC1(CCCCCC)c2ccccc2-c2cc3c(cc21)c1cc2c(cc1n3CC)-c1ccc(-c3ccc(-c4c(OCCCC)c(OCCCC)c(-c5cccs5)c5nsnc45)s3)cc1C2(CCCCCC)CCCCCC,COC(=O)CCCC1(c2ccccc2)C23c4c5ccc6c7cc8c9c%10c(cc%11cc%12c%13c%14c(cc%15c%16ccc-5c2c%16c2c5c%16c%17c(c(c46)c7c9c%17c4c%10c%11c%13c4c%16c%14c%152)C513)C%12)C8,0.95,13.4,54.7,7.24,6.96331,3.821685082872933,6.95,7.24,1:3,,,0.5% v/v,ITO/PEDOT:PSS/polymer:PC71BM/PIFB/Al,regular,PIFB,,PEDOT:PSS,,,"o-DCB:CB (1:4, v/v)",o-DCB:chlorobenzene (1:4),,-5.43,-3.56,,-5.9,-3.9,
111049,10.1039/c4py00975d,10.1039/c4py00975d,PDTP-BT,PC<sub>70</sub>BM,PDTP-BT,PC<sub>70</sub>BM,CCCCC(CC)CC(CC(CC)CCCC)n1c2ccsc2c2sc(-c3cccc4nsnc34)cc21,,0.5,3.77,45.0,0.87,0.8482500000000001,2.4999999999999925,,,1:2,,,,ITO/PEDOT:PSS/active layer/Ca/Al,bulk heterojunction polymer solar cell,Ca,,PEDOT:PSS,,,CB,chlorobenzene,,-4.98,-3.51,,,,
111050,10.1039/c4py00975d,10.1039/c4py00975d,PDTP-BT,PC<sub>70</sub>BM,PDTP-BT,PC<sub>70</sub>BM,CCCCC(CC)CC(CC(CC)CCCC)n1c2ccsc2c2sc(-c3cccc4nsnc34)cc21,,0.54,5.75,53.0,1.64,1.6456500000000005,0.3445121951219742,,,1:2,,,,ITO/PEDOT:PSS/active layer/Ca/Al,bulk heterojunction polymer solar cell,Ca,,PEDOT:PSS,,,DCB,o-DCB,,-4.98,-3.51,,,,
111051,10.1039/c4py00975d,10.1039/c4py00975d,PDTP-DTBT,PC<sub>70</sub>BM,PDTPDTBT,PC<sub>70</sub>BM,CCCCC(CC)CC(CC(CC)CCCC)n1c2ccsc2c2sc(-c3ccc(-c4ccc(-c5cccs5)c5nsnc45)s3)cc21,,0.52,8.61,44.0,1.97,1.969968,0.0016243654822238,,,1:2,,,,ITO/PEDOT:PSS/PDTP-DTBT:PC70BM/Ca/Al,BHJ,Ca,,PEDOT:PSS,,,CB,chlorobenzene,,-5.0,-3.43,,,,
111052,10.1039/c4py00975d,10.1039/c4py00975d,PDTP-DTBT,PC<sub>70</sub>BM,PDTPDTBT,PC<sub>70</sub>BM,CCCCC(CC)CC(CC(CC)CCCC)n1c2ccsc2c2sc(-c3ccc(-c4ccc(-c5cccs5)c5nsnc45)s3)cc21,,0.5,9.9,48.0,2.37,2.3760000000000003,0.2531645569620349,,,1:2,,,,ITO/PEDOT:PSS/PDTP-DTBT:PC70BM/Ca/Al,BHJ,Ca,,PEDOT:PSS,,,DCB,o-DCB,,-5.0,-3.43,,,,
111053,10.1039/c4py00975d,10.1039/c4py00975d,PDTP-DT2BT,PC<sub>70</sub>BM,PDTP-DT2BT,PC<sub>70</sub>BM,CCCCC(CC)CC(CC(CC)CCCC)n1c2ccsc2c2sc(-c3ccc(-c4ccc(-c5ccc(-c6ccc(-c7cccs7)s6)c6nsnc56)s4)s3)cc21,,0.52,8.55,43.0,1.92,1.9117800000000005,0.4281249999999829,,,1:2,,,,ITO/PEDOT:PSS/active layer/Ca/Al,bulk heterojunction polymer solar cell,Ca,,PEDOT:PSS,,,CB,chlorobenzene,,-4.99,-3.4,,,,
111054,10.1039/c4py00975d,10.1039/c4py00975d,PDTP-DT2BT,PC<sub>70</sub>BM,PDTP-DT2BT,PC<sub>70</sub>BM,CCCCC(CC)CC(CC(CC)CCCC)n1c2ccsc2c2sc(-c3ccc(-c4ccc(-c5ccc(-c6ccc(-c7cccs7)s6)c6nsnc56)s4)s3)cc21,,0.48,11.43,57.0,3.12,3.127248,0.2323076923076826,,,1:2,,,,ITO/PEDOT:PSS/active layer/Ca/Al,bulk heterojunction polymer solar cell,Ca,,PEDOT:PSS,,,DCB,o-DCB,,-4.99,-3.4,,,,
111055,10.1039/c4py01061b,10.1039/c4py01061b,PBDTQS,PC61BM,PBDTQS,PC61BM,CCCCCCCCSc1nc2cccc(-c3cc4c(OCC(CC)CCCC)c5sccc5c(OCC(CC)CCCC)c4s3)c2nc1SCCCCCCCC,COC(=O)CCCC1(c2ccccc2)C23c4c5c6c7c8c9c(c%10c%11c2c2c%12c4c4c%13c5c5c7c7c8c8c%14c9c%10c9c%10c%11c2c2c%11c%12c4c4c%12c%13c5c5c7c7c8c8c%14c9c9c%10c2c2c%11c4c4c%12c5c7c5c8c9c2c45)C613,0.8,2.44,44.43,0.86,0.8672736000000001,0.845767441860477,,,1:1,,,,ITO/PEDOT:PSS/polymer:PC61BM/Ca/Al,,Ca,,PEDOT:PSS,,80.0,chlorobenzene,,,-5.29,-3.63,,-6.1,-3.7,
111056,10.1039/c4py01061b,10.1039/c4py01061b,PBDTQS,PC61BM,PBDTQS,PC61BM,CCCCCCCCSc1nc2cccc(-c3cc4c(OCC(CC)CCCC)c5sccc5c(OCC(CC)CCCC)c4s3)c2nc1SCCCCCCCC,COC(=O)CCCC1(c2ccccc2)C23c4c5c6c7c8c9c(c%10c%11c2c2c%12c4c4c%13c5c5c7c7c8c8c%14c9c%10c9c%10c%11c2c2c%11c%12c4c4c%12c%13c5c5c7c7c8c8c%14c9c9c%10c2c2c%11c4c4c%12c5c7c5c8c9c2c45)C613,0.81,3.35,50.72,1.37,1.3762872000000002,0.4589197080292005,,,1:2,,,,ITO/PEDOT:PSS/polymer:PC61BM/Ca/Al,,Ca,,PEDOT:PSS,,80.0,chlorobenzene,,,-5.29,-3.63,,-6.1,-3.7,
111057,10.1039/c4py01061b,10.1039/c4py01061b,PBDTQS,PC61BM,PBDTQS,PC61BM,CCCCCCCCSc1nc2cccc(-c3cc4c(OCC(CC)CCCC)c5sccc5c(OCC(CC)CCCC)c4s3)c2nc1SCCCCCCCC,COC(=O)CCCC1(c2ccccc2)C23c4c5c6c7c8c9c(c%10c%11c2c2c%12c4c4c%13c5c5c7c7c8c8c%14c9c%10c9c%10c%11c2c2c%11c%12c4c4c%12c%13c5c5c7c7c8c8c%14c9c9c%10c2c2c%11c4c4c%12c5c7c5c8c9c2c45)C613,0.81,3.25,50.35,1.32,1.3254637500000002,0.4139204545454621,,,1:3,,,,ITO/PEDOT:PSS/polymer:PC61BM/Ca/Al,,Ca,,PEDOT:PSS,,80.0,chlorobenzene,,,-5.29,-3.63,,-6.1,-3.7,
111058,10.1039/c4py01061b,10.1039/c4py01061b,PBDTQTS,PC61BM,PBDTQTS,PC61BM,CCCCCCCCSc1ccc(-c2nc3cccc(-c4cc5c(OCC(CC)CCCC)c6sccc6c(OCC(CC)CCCC)c5s4)c3nc2-c2ccc(SCCCCCCCC)s2)s1,COC(=O)CCCC1(c2ccccc2)C23c4c5c6c7c8c9c(c%10c%11c2c2c%12c4c4c%13c5c5c7c7c8c8c%14c9c%10c9c%10c%11c2c2c%11c%12c4c4c%12c%13c5c5c7c7c8c8c%14c9c9c%10c2c2c%11c4c4c%12c5c7c5c8c9c2c45)C613,0.82,4.57,38.12,1.43,1.42850888,0.1042741258741306,,,1:1,,,,ITO/PEDOT:PSS/polymer:PC61BM/Ca/Al,,Ca,,PEDOT:PSS,,80.0,chlorobenzene,,,-5.29,-3.7,,-6.1,-3.7,
111059,10.1039/c4py01061b,10.1039/c4py01061b,PBDTQTS,PC61BM,PBDTQTS,PC61BM,CCCCCCCCSc1ccc(-c2nc3cccc(-c4cc5c(OCC(CC)CCCC)c6sccc6c(OCC(CC)CCCC)c5s4)c3nc2-c2ccc(SCCCCCCCC)s2)s1,COC(=O)CCCC1(c2ccccc2)C23c4c5c6c7c8c9c(c%10c%11c2c2c%12c4c4c%13c5c5c7c7c8c8c%14c9c%10c9c%10c%11c2c2c%11c%12c4c4c%12c%13c5c5c7c7c8c8c%14c9c9c%10c2c2c%11c4c4c%12c5c7c5c8c9c2c45)C613,0.8,6.96,50.28,2.78,2.7995904,0.7046906474820227,,,1:2,,,,ITO/PEDOT:PSS/polymer:PC61BM/Ca/Al,,Ca,,PEDOT:PSS,,80.0,chlorobenzene,,,-5.29,-3.7,,-6.1,-3.7,
111060,10.1039/c4py01061b,10.1039/c4py01061b,PBDTQTS,PC61BM,PBDTQTS,PC61BM,CCCCCCCCSc1ccc(-c2nc3cccc(-c4cc5c(OCC(CC)CCCC)c6sccc6c(OCC(CC)CCCC)c5s4)c3nc2-c2ccc(SCCCCCCCC)s2)s1,COC(=O)CCCC1(c2ccccc2)C23c4c5c6c7c8c9c(c%10c%11c2c2c%12c4c4c%13c5c5c7c7c8c8c%14c9c%10c9c%10c%11c2c2c%11c%12c4c4c%12c%13c5c5c7c7c8c8c%14c9c9c%10c2c2c%11c4c4c%12c5c7c5c8c9c2c45)C613,0.75,5.39,55.95,2.26,2.2617787499999995,0.0787057522123769,,,1:3,,,,ITO/PEDOT:PSS/polymer:PC61BM/Ca/Al,,Ca,,PEDOT:PSS,,80.0,chlorobenzene,,,-5.29,-3.7,,-6.1,-3.7,
111061,10.1039/c4py01061b,10.1039/c4py01061b,PTQTS,PC61BM,PTQTS,PC61BM,CCCCCCCCSc1ccc(-c2nc3cccc(-c4cccs4)c3nc2-c2ccc(SCCCCCCCC)s2)s1,COC(=O)CCCC1(c2ccccc2)C23c4c5c6c7c8c9c(c%10c%11c2c2c%12c4c4c%13c5c5c7c7c8c8c%14c9c%10c9c%10c%11c2c2c%11c%12c4c4c%12c%13c5c5c7c7c8c8c%14c9c9c%10c2c2c%11c4c4c%12c5c7c5c8c9c2c45)C613,0.77,9.43,48.8,3.54,3.5434168,0.0965197740113025,,,1:1,,,,ITO/PEDOT:PSS/polymer:PC61BM/Ca/Al,,Ca,,PEDOT:PSS,,80.0,chlorobenzene,,,-5.26,-3.72,,-6.1,-3.7,
111062,10.1039/c4py01061b,10.1039/c4py01061b,PTQTS,PC61BM,PTQTS,PC61BM,CCCCCCCCSc1ccc(-c2nc3cccc(-c4cccs4)c3nc2-c2ccc(SCCCCCCCC)s2)s1,COC(=O)CCCC1(c2ccccc2)C23c4c5c6c7c8c9c(c%10c%11c2c2c%12c4c4c%13c5c5c7c7c8c8c%14c9c%10c9c%10c%11c2c2c%11c%12c4c4c%12c%13c5c5c7c7c8c8c%14c9c9c%10c2c2c%11c4c4c%12c5c7c5c8c9c2c45)C613,0.76,9.41,52.33,3.73,3.74243228,0.3333050938337821,,,1:2,,,,ITO/PEDOT:PSS/polymer:PC61BM/Ca/Al,,Ca,,PEDOT:PSS,,80.0,chlorobenzene,,,-5.26,-3.72,,-6.1,-3.7,
111063,10.1039/c4py01061b,10.1039/c4py01061b,PTQTS,PC61BM,PTQTS,PC61BM,CCCCCCCCSc1ccc(-c2nc3cccc(-c4cccs4)c3nc2-c2ccc(SCCCCCCCC)s2)s1,COC(=O)CCCC1(c2ccccc2)C23c4c5c6c7c8c9c(c%10c%11c2c2c%12c4c4c%13c5c5c7c7c8c8c%14c9c%10c9c%10c%11c2c2c%11c%12c4c4c%12c%13c5c5c7c7c8c8c%14c9c9c%10c2c2c%11c4c4c%12c5c7c5c8c9c2c45)C613,0.75,7.2,59.52,3.22,3.21408,0.1838509316770231,,,1:3,,,,ITO/PEDOT:PSS/polymer:PC61BM/Ca/Al,,Ca,,PEDOT:PSS,,80.0,chlorobenzene,,,-5.26,-3.72,,-6.1,-3.7,
111064,10.1039/c4py01276c,10.1039/c4py01276c,P1,PC71BM,P1,PC71BM,CCCCCCCCc1cc(-c2c(-c3cccs3)sc3c(-c4cc(CCCCCCCC)c(CCCCCCCC)s4)c(-c4ccc(-c5cccc6nsnc56)s4)sc23)sc1CCCCCCCC,COC(=O)CCCC1(c2ccccc2)C23c4c5ccc6c7cc8c9c%10c(cc%11cc%12c%13c%14c(cc%15c%16ccc-5c2c%16c2c5c%16c%17c(c(c46)c7c9c%17c4c%10c%11c%13c4c%16c%14c%152)C513)C%12)C8,0.74,12.18,63.0,5.7,5.678316,0.3804210526315874,5.7,,1:1.5,,,,ITO/ZnO/active layer/MoO3/Ag,,ZnO,,MoO3,,112.0,DCB,,,-5.34,-3.53,,-5.9,-3.9,
111065,10.1039/c4py01276c,10.1039/c4py01276c,P2-L,PC71BM,P2-H,PC71BM,CCCCCCCCCCc1cc(-c2c3cc(-c4sc(-c5c(F)c(F)c(-c6cc(CCCCCCCC)cs6)c6nc7c8ccccc8c8ccccc8c7nc56)cc4CCCCCCCC)sc3c(-c3cc(CCCCCCCCCC)c(CCCCCCCCCC)s3)c3ccsc23)sc1CCCCCCCCCC,COC(=O)CCCC1(c2ccccc2)C23c4c5ccc6c7cc8c9c%10c(cc%11cc%12c%13c%14c(cc%15c%16ccc-5c2c%16c2c5c%16c%17c(c(c46)c7c9c%17c4c%10c%11c%13c4c%16c%14c%152)C513)C%12)C8,0.93,3.91,42.0,1.5,1.527246,1.816400000000007,1.5,,1:1.5,,,,ITO/ZnO/active layer/MoO3/Ag,,ZnO,,MoO3,,104.0,DCB,,,-5.51,-3.81,,-5.9,-3.9,
111066,10.1039/c4py01276c,10.1039/c4py01276c,P2-H,PC71BM,P2-H,PC71BM,CCCCCCCCCCc1cc(-c2c3cc(-c4sc(-c5c(F)c(F)c(-c6cc(CCCCCCCC)cs6)c6nc7c8ccccc8c8ccccc8c7nc56)cc4CCCCCCCC)sc3c(-c3cc(CCCCCCCCCC)c(CCCCCCCCCC)s3)c3ccsc23)sc1CCCCCCCCCC,COC(=O)CCCC1(c2ccccc2)C23c4c5ccc6c7cc8c9c%10c(cc%11cc%12c%13c%14c(cc%15c%16ccc-5c2c%16c2c5c%16c%17c(c(c46)c7c9c%17c4c%10c%11c%13c4c%16c%14c%152)C513)C%12)C8,0.94,5.41,46.0,2.5,2.339284,6.4286399999999935,2.5,,1:1.5,,,,ITO/ZnO/active layer/MoO3/Ag,,ZnO,,MoO3,,106.0,DCB,,,-5.51,-3.81,,-5.9,-3.9,
111067,10.1039/c4py01294a,10.1039/c4py01294a,P1-Pho,,P1-Pho,,CCCCCCOc1c(OCCCCCC)c(-c2ccc(-c3ccc4c5ccccc5n(C(CCCCCCCCP(=O)(OCC)OCC)CCCCCCCCP(=O)(OCC)OCC)c4c3)s2)c2nsnc2c1-c1cccs1,,0.8,4.95,43.0,1.76,1.7028000000000003,3.2499999999999827,1.76,,,,,,,,,,,,81.0,MOB,MOB,,-5.37,-3.15,,,,
111068,10.1039/c4py01294a,10.1039/c4py01294a,P1-Pho,,P1-Pho,,CCCCCCOc1c(OCCCCCC)c(-c2ccc(-c3ccc4c5ccccc5n(C(CCCCCCCCP(=O)(OCC)OCC)CCCCCCCCP(=O)(OCC)OCC)c4c3)s2)c2nsnc2c1-c1cccs1,,0.36,3.71,27.0,0.4,0.360612,9.847000000000008,0.4,,1:4,,,,ITO/PEDOT:PSS/active layer/LiF/Al,,LiF,,PEDOT:PSS,,87.0,CB,chlorobenzene,,-5.37,-3.15,,,,
111069,10.1039/c4py01294a,10.1039/c4py01294a,P1-Pho,,P1-Pho,,CCCCCCOc1c(OCCCCCC)c(-c2ccc(-c3ccc4c5ccccc5n(C(CCCCCCCCP(=O)(OCC)OCC)CCCCCCCCP(=O)(OCC)OCC)c4c3)s2)c2nsnc2c1-c1cccs1,,0.79,4.57,43.0,1.64,1.5524290000000005,5.3396951219511966,1.64,,,,,,,,,,,,77.0,o-DCB,o-DCB,,-5.37,-3.15,,,,
111070,10.1039/c4py01294a,10.1039/c4py01294a,P1,,P1,,CCCCCCCCc1cc(-c2c(-c3cccs3)sc3c(-c4cc(CCCCCCCC)c(CCCCCCCC)s4)c(-c4ccc(-c5cccc6nsnc56)s4)sc23)sc1CCCCCCCC,,0.61,5.23,32.0,1.08,1.020896,5.472592592592596,1.08,,1:4,,,,ITO/PEDOT:PSS/active layer/LiF/Al,,LiF,,PEDOT:PSS,,83.0,MOB,MOB,,-5.34,-3.53,,,,
111071,10.1039/c4py01294a,10.1039/c4py01294a,P1,,P1,,CCCCCCCCc1cc(-c2c(-c3cccs3)sc3c(-c4cc(CCCCCCCC)c(CCCCCCCC)s4)c(-c4ccc(-c5cccc6nsnc56)s4)sc23)sc1CCCCCCCC,,0.79,5.74,39.0,1.89,1.768494,6.428888888888884,1.89,,1:4,,,,ITO/PEDOT:PSS/active layer/LiF/Al,,LiF,,PEDOT:PSS,,85.0,CB,chlorobenzene,,-5.34,-3.53,,,,
111072,10.1039/c4py01294a,10.1039/c4py01294a,P1,,P1,,CCCCCCCCc1cc(-c2c(-c3cccs3)sc3c(-c4cc(CCCCCCCC)c(CCCCCCCC)s4)c(-c4ccc(-c5cccc6nsnc56)s4)sc23)sc1CCCCCCCC,,0.98,5.08,48.0,2.55,2.389632,6.288941176470591,2.55,,1:4,,,,ITO/PEDOT:PSS/active layer/LiF/Al,,LiF,,PEDOT:PSS,,78.0,o-DCB,o-DCB,,-5.34,-3.53,,,,
111073,10.1039/c4py01294a,10.1039/c4py01294a,P2-Pho,,P2-Pho,,CCCCCCOc1c(OCCCCCC)c(-c2cc3sc(-c4ccc5c6ccccc6n(C(CCCCCCCCP(=O)(OCC)OCC)CCCCCCCCP(=O)(OCC)OCC)c5c4)cc3s2)c2nsnc2c1-c1cc2sccc2s1,,0.79,5.37,47.0,2.07,1.993881,3.677246376811586,2.07,,1:4,,,,ITO/PEDOT:PSS/active layer/LiF/Al,,LiF,,PEDOT:PSS,,90.0,MOB,MOB,,-5.16,-3.17,,,,
111074,10.1039/c4py01294a,10.1039/c4py01294a,P2-Pho,,P2-Pho,,CCCCCCOc1c(OCCCCCC)c(-c2cc3sc(-c4ccc5c6ccccc6n(C(CCCCCCCCP(=O)(OCC)OCC)CCCCCCCCP(=O)(OCC)OCC)c5c4)cc3s2)c2nsnc2c1-c1cc2sccc2s1,,0.56,4.2,35.0,0.85,0.8232,3.1529411764705806,0.85,,1:4,,,,ITO/PEDOT:PSS/active layer/LiF/Al,,LiF,,PEDOT:PSS,,95.0,CB,chlorobenzene,,-5.16,-3.17,,,,
111075,10.1039/c4py01294a,10.1039/c4py01294a,P2-Pho,,P2-Pho,,CCCCCCOc1c(OCCCCCC)c(-c2cc3sc(-c4ccc5c6ccccc6n(C(CCCCCCCCP(=O)(OCC)OCC)CCCCCCCCP(=O)(OCC)OCC)c5c4)cc3s2)c2nsnc2c1-c1cc2sccc2s1,,0.79,4.52,42.0,1.56,1.4997359999999995,3.8630769230769433,1.56,,1:4,,,,ITO/PEDOT:PSS/active layer/LiF/Al,,LiF,,PEDOT:PSS,,87.0,o-DCB,o-DCB,,-5.16,-3.17,,,,
111076,10.1039/c4py01294a,10.1039/c4py01294a,P2,,P2,,,,0.9,5.28,52.0,2.55,2.4710400000000003,3.096470588235274,2.55,,1:4,,,,ITO/PEDOT:PSS/active layer/LiF/Al,,LiF,,PEDOT:PSS,,97.0,CB,chlorobenzene,,-5.34,-3.58,,,,
111077,10.1039/c4py01294a,10.1039/c4py01294a,P2,,P2,,,,0.9,6.1,49.0,2.8,2.6901,3.925000000000004,2.8,,1:4,,,,ITO/PEDOT:PSS/active layer/LiF/Al,,LiF,,PEDOT:PSS,,89.0,o-DCB,o-DCB,,-5.34,-3.58,,,,
111078,10.1039/c4py01622j,10.1039/c4py01622j,PCPDTBFQ,,PCPDTBFQ,,CCCCCCCCOc1cccc(-c2nc3c(-c4ccc(-c5cc6c(s5)-c5sccc5C6(CCCCCCCC)CCCCCCCC)s4)cc(F)c(-c4cccs4)c3nc2-c2cccc(OCCCCCCCC)c2)c1,,0.71,7.37,41.0,2.16,2.145407,0.6756018518518554,,,,,,,,,,,,,105.0,,,,-5.08,-3.35,,,,
111079,10.1039/c4py01622j,10.1039/c4py01622j,PCPDTBFQ,,PCPDTBFQ,,CCCCCCCCOc1cccc(-c2nc3c(-c4ccc(-c5cc6c(s5)-c5sccc5C6(CCCCCCCC)CCCCCCCC)s4)cc(F)c(-c4cccs4)c3nc2-c2cccc(OCCCCCCCC)c2)c1,,0.72,8.55,53.0,3.23,3.2626800000000005,1.011764705882368,,,,,,,conventional,,,,,,100.0,,,,-5.08,-3.35,,,,
111080,10.1039/c4py01622j,10.1039/c4py01622j,PDTSBFQ,,PDTSBFQ,,CCCCCCCCOc1cccc(-c2nc3c(-c4ccc(-c5cc6c(s5)-c5sccc5[Si]6(CCCCCCCC)CCCCCCCC)s4)cc(F)c(-c4cccs4)c3nc2-c2cccc(OCCCCCCCC)c2)c1,,0.75,10.4,57.0,4.43,4.446000000000001,0.3611738148984402,,,,,,,conventional,,,,,,102.0,,,,-5.18,-3.31,,,,
111081,10.1039/c4py01622j,10.1039/c4py01622j,PDTSBFQ,,PDTSBFQ,,CCCCCCCCOc1cccc(-c2nc3c(-c4ccc(-c5cc6c(s5)-c5sccc5[Si]6(CCCCCCCC)CCCCCCCC)s4)cc(F)c(-c4cccs4)c3nc2-c2cccc(OCCCCCCCC)c2)c1,,0.77,12.25,63.0,5.92,5.942475000000001,0.3796452702702856,,,,,,,conventional,,,,,,96.0,,,,-5.18,-3.31,,,,
111082,10.1039/c4ra00335g,10.1039/c4ra00335g,PBTFB-C8,[70]PCBM,PBTFB-C8,PC70BM,CCCCCCCCc1cc(-c2ccc(-c3cc(CCCCCCCC)c(-c4ccc(-c5ccc6c(c5)C(CCCCCC)(CCCCCC)c5ccccc5-6)s4)s3)c3nsnc23)sc1-c1cccs1,CCCCC(=O)OCC1(C2=CC=CC=C2)C3=CC=CC4=CC=CC5=CC=CC6=CC=C7C=CC=CC8=CC=CC1=C8C7=C6C5=C4C3,0.79,6.6,33.0,1.73,1.7206199999999998,0.5421965317919171,,,1:2,,,,,BHJ,,,PEDOT:PSS,,,chlorobenzene,,,-5.31,-3.19,,-6.1,-3.9,
111083,10.1039/c4ra00335g,10.1039/c4ra00335g,PBTFB-C8,[70]PCBM,PBTFB-C8,PC70BM,CCCCCCCCc1cc(-c2ccc(-c3cc(CCCCCCCC)c(-c4ccc(-c5ccc6c(c5)C(CCCCCC)(CCCCCC)c5ccccc5-6)s4)s3)c3nsnc23)sc1-c1cccs1,CCCCC(=O)OCC1(C2=CC=CC=C2)C3=CC=CC4=CC=CC5=CC=CC6=CC=C7C=CC=CC8=CC=CC1=C8C7=C6C5=C4C3,0.78,7.52,35.0,2.08,2.05296,1.2999999999999976,,,1:3,,,,ITO/PEDOT:PSS/active layer/Ca/Al,bulk heterojunction,Ca,,PEDOT:PSS,,,chlorobenzene,,,-5.31,-3.19,,-6.1,-3.9,
111084,10.1039/c4ra00335g,10.1039/c4ra00335g,PBTFB-C8,[70]PCBM,PBTFB-C8,PC70BM,CCCCCCCCc1cc(-c2ccc(-c3cc(CCCCCCCC)c(-c4ccc(-c5ccc6c(c5)C(CCCCCC)(CCCCCC)c5ccccc5-6)s4)s3)c3nsnc23)sc1-c1cccs1,CCCCC(=O)OCC1(C2=CC=CC=C2)C3=CC=CC4=CC=CC5=CC=CC6=CC=C7C=CC=CC8=CC=CC1=C8C7=C6C5=C4C3,0.78,6.18,34.0,1.66,1.6389360000000002,1.2689156626505873,,,1:4,,,,,bulk heterojunction,,,PEDOT:PSS,,,chlorobenzene,,,-5.31,-3.19,,-6.1,-3.9,
111085,10.1039/c4ra00335g,10.1039/c4ra00335g,PBTFB-C2C6,[70]PCBM,PBTFB-C2C6,PC70BM,CCCCC(CC)Cc1cc(-c2ccc(-c3cc(CC(CC)CCCC)c(-c4ccc(-c5ccc6c(c5)C(CC(CC)CCCC)(CC(CC)CCCC)c5ccccc5-6)s4)s3)c3nsnc23)sc1-c1cccs1,CCCCC(=O)OCC1(C2=CC=CC=C2)C3=CC=CC4=CC=CC5=CC=CC6=CC=C7C=CC=CC8=CC=CC1=C8C7=C6C5=C4C3,0.9,5.73,35.0,1.8,1.8049500000000005,0.2750000000000128,,,1:3,,,,,bulk heterojunction,,,PEDOT:PSS,,,chlorobenzene,,,-5.53,-3.28,,-6.1,-3.9,
111086,10.1039/c4ra00335g,10.1039/c4ra00335g,PBTFB-C2C6,[70]PCBM,PBTFB-C2C6,PC70BM,CCCCC(CC)Cc1cc(-c2ccc(-c3cc(CC(CC)CCCC)c(-c4ccc(-c5ccc6c(c5)C(CC(CC)CCCC)(CC(CC)CCCC)c5ccccc5-6)s4)s3)c3nsnc23)sc1-c1cccs1,CCCCC(=O)OCC1(C2=CC=CC=C2)C3=CC=CC4=CC=CC5=CC=CC6=CC=C7C=CC=CC8=CC=CC1=C8C7=C6C5=C4C3,0.72,5.81,36.0,1.52,1.5059519999999995,0.924210526315808,,,1:4,,,,,bulk heterojunction,,,PEDOT:PSS,,,chlorobenzene,,,-5.53,-3.28,,-6.1,-3.9,
111087,10.1039/c4ra00335g,10.1039/c4ra00335g,PBTFF-C8,[70]PCBM,PBTFF-C8,PC70BM,CCCCCCCCc1cc(-c2ccc3c(c2)C(=O)c2cc(-c4cc(CCCCCCCC)c(-c5ccc(-c6ccc7c(c6)C(CCCCCC)(CCCCCC)c6ccccc6-7)s5)s4)ccc2-3)sc1-c1cccs1,CCCCC(=O)OCC1(C2=CC=CC=C2)C3=CC=CC4=CC=CC5=CC=CC6=CC=C7C=CC=CC8=CC=CC1=C8C7=C6C5=C4C3,0.85,5.23,37.0,1.62,1.6448349999999998,1.5330246913580072,,,1:1.75,,,,ITO/PEDOT:PSS/active layer/Ca/Al,BHJ,Ca,,PEDOT:PSS,,,chlorobenzene,,,-5.42,-3.28,,-6.1,-3.9,
111088,10.1039/c4ra00335g,10.1039/c4ra00335g,PBTFF-C8,[70]PCBM,PBTFF-C8,PC70BM,CCCCCCCCc1cc(-c2ccc3c(c2)C(=O)c2cc(-c4cc(CCCCCCCC)c(-c5ccc(-c6ccc7c(c6)C(CCCCCC)(CCCCCC)c6ccccc6-7)s5)s4)ccc2-3)sc1-c1cccs1,CCCCC(=O)OCC1(C2=CC=CC=C2)C3=CC=CC4=CC=CC5=CC=CC6=CC=C7C=CC=CC8=CC=CC1=C8C7=C6C5=C4C3,0.83,6.13,36.0,1.82,1.831644,0.6397802197802069,,,1:2,,,,ITO/PEDOT:PSS/active layer/Ca/Al,BHJ,Ca,,PEDOT:PSS,,,chlorobenzene,,,-5.42,-3.28,,-6.1,-3.9,
111089,10.1039/c4ra00335g,10.1039/c4ra00335g,PBTFF-C8,[70]PCBM,PBTFF-C8,PC70BM,CCCCCCCCc1cc(-c2ccc3c(c2)C(=O)c2cc(-c4cc(CCCCCCCC)c(-c5ccc(-c6ccc7c(c6)C(CCCCCC)(CCCCCC)c6ccccc6-7)s5)s4)ccc2-3)sc1-c1cccs1,CCCCC(=O)OCC1(C2=CC=CC=C2)C3=CC=CC4=CC=CC5=CC=CC6=CC=C7C=CC=CC8=CC=CC1=C8C7=C6C5=C4C3,0.82,5.28,33.0,1.42,1.428768,0.6174647887324021,,,1:2.25,,,,ITO/PEDOT:PSS/active layer/Ca/Al,BHJ,Ca,,PEDOT:PSS,,,chlorobenzene,,,-5.42,-3.28,,-6.1,-3.9,
111090,10.1039/c4ra00335g,10.1039/c4ra00335g,PBTFF-C2C6,[70]PCBM,PBTFF-C2C6,PC70BM,CCCCC(CC)Cc1cc(-c2ccc3c(c2)C(=O)c2cc(-c4cc(CC(CC)CCCC)c(-c5ccc(-c6ccc7c(c6)C(CC(CC)CCCC)(CC(CC)CCCC)c6ccccc6-7)s5)s4)ccc2-3)sc1-c1cccs1,CCCCC(=O)OCC1(C2=CC=CC=C2)C3=CC=CC4=CC=CC5=CC=CC6=CC=C7C=CC=CC8=CC=CC1=C8C7=C6C5=C4C3,0.95,0.47,46.0,0.21,0.20539,2.1952380952380968,,,1:2,,,,ITO/PEDOT:PSS/active layer/Ca/Al,BHJ,Ca,,PEDOT:PSS,,,chlorobenzene,,,-5.67,-3.37,,-6.1,-3.9,
111091,10.1039/c4ra00335g,10.1039/c4ra00335g,PBTFF-C2C6,[70]PCBM,PBTFF-C2C6,PC70BM,CCCCC(CC)Cc1cc(-c2ccc3c(c2)C(=O)c2cc(-c4cc(CC(CC)CCCC)c(-c5ccc(-c6ccc7c(c6)C(CC(CC)CCCC)(CC(CC)CCCC)c6ccccc6-7)s5)s4)ccc2-3)sc1-c1cccs1,CCCCC(=O)OCC1(C2=CC=CC=C2)C3=CC=CC4=CC=CC5=CC=CC6=CC=C7C=CC=CC8=CC=CC1=C8C7=C6C5=C4C3,0.8,4.51,32.0,1.17,1.15456,1.319658119658111,,,1:3,"3% 1,8-diiodooctane",,3%,ITO/PEDOT:PSS/active layer/Ca/Al,BHJ,Ca,,PEDOT:PSS,,,chlorobenzene,,80.0,-5.67,-3.37,,-6.1,-3.9,
111092,10.1039/c4ra00335g,10.1039/c4ra00335g,PBTFF-C2C6,[70]PCBM,PBTFF-C2C6,PC70BM,CCCCC(CC)Cc1cc(-c2ccc3c(c2)C(=O)c2cc(-c4cc(CC(CC)CCCC)c(-c5ccc(-c6ccc7c(c6)C(CC(CC)CCCC)(CC(CC)CCCC)c6ccccc6-7)s5)s4)ccc2-3)sc1-c1cccs1,CCCCC(=O)OCC1(C2=CC=CC=C2)C3=CC=CC4=CC=CC5=CC=CC6=CC=C7C=CC=CC8=CC=CC1=C8C7=C6C5=C4C3,0.9,4.43,33.0,1.31,1.31571,0.4358778625954108,,,1:3,,,,,BHJ,,,PEDOT:PSS,,,chlorobenzene,,,-5.67,-3.37,,-6.1,-3.9,
111093,10.1039/c4ra01783h,10.1039/c4ra01783h,PBDTTT-CT,PC70BM,PBDTTT-C-T,PC70BM,CCCCC(CC)CC(=O)c1cc2c(-c3cc4c(-c5ccc(CC(CC)CCCC)s5)c5sccc5c(-c5ccc(CC(CC)CCCC)s5)c4s3)scc2s1,CCCCC(=O)OCC1(C2=CC=CC=C2)C3=CC=CC4=CC=CC5=CC=CC6=CC=C7C=CC=CC8=CC=CC1=C8C7=C6C5=C4C3,0.76,11.81,62.74,5.63,5.63129144,0.0229385435168764,5.45,5.63,1:1.5,,,,ITO/HIL1.3/active layer/Mg/Al,BHJ,,,HIL1.3,,,DCB-CB,o-DCB:chlorobenzene,,-5.11,-3.25,,-6.1,-3.9,
111094,10.1039/c4ra01783h,10.1039/c4ra01783h,PBDTTT-CT,PC70BM,PBDTTT-C-T,PC70BM,CCCCC(CC)CC(=O)c1cc2c(-c3cc4c(-c5ccc(CC(CC)CCCC)s5)c5sccc5c(-c5ccc(CC(CC)CCCC)s5)c4s3)scc2s1,CCCCC(=O)OCC1(C2=CC=CC=C2)C3=CC=CC4=CC=CC5=CC=CC6=CC=C7C=CC=CC8=CC=CC1=C8C7=C6C5=C4C3,0.748,14.05,64.55,6.78,6.783817700000001,0.0563082595870326,6.52,6.78,1:1.5,DIO,DIO,5%,ITO/HIL1.3/active layer/Mg/Al,BHJ,,,HIL1.3,,,DCB-CB,o-DCB:chlorobenzene,,-5.11,-3.25,,-6.1,-3.9,
111095,10.1039/c4ra01783h,10.1039/c4ra01783h,PBDTTT-CT,PC70BM,PBDTTT-C-T,PC70BM,CCCCC(CC)CC(=O)c1cc2c(-c3cc4c(-c5ccc(CC(CC)CCCC)s5)c5sccc5c(-c5ccc(CC(CC)CCCC)s5)c4s3)scc2s1,CCCCC(=O)OCC1(C2=CC=CC=C2)C3=CC=CC4=CC=CC5=CC=CC6=CC=C7C=CC=CC8=CC=CC1=C8C7=C6C5=C4C3,0.771,14.39,64.45,7.1,7.150527705000001,0.7116578169014262,6.9,7.1,1:1.5,DIO,DIO,5%,ITO/HIL1.3/active layer/Mg/Al,BHJ,,,HIL1.3,,,m-Xylene,m-xylene,,-5.11,-3.25,,-6.1,-3.9,
111096,10.1039/c4ra01783h,10.1039/c4ra01783h,PBDTTT-CT,PC70BM,PBDTTT-C-T,PC70BM,CCCCC(CC)CC(=O)c1cc2c(-c3cc4c(-c5ccc(CC(CC)CCCC)s5)c5sccc5c(-c5ccc(CC(CC)CCCC)s5)c4s3)scc2s1,CCCCC(=O)OCC1(C2=CC=CC=C2)C3=CC=CC4=CC=CC5=CC=CC6=CC=C7C=CC=CC8=CC=CC1=C8C7=C6C5=C4C3,0.744,14.75,57.37,6.09,6.295783800000001,3.379044334975382,5.98,6.09,1:1.5,DIO,DIO,5%,ITO/HIL1.3/active layer/Mg/Al,BHJ,,,HIL1.3,,,o-Xylene,o-xylene,,-5.11,-3.25,,-6.1,-3.9,
111097,10.1039/c4ra06967f,10.1039/c4ra06967f,PIDT3T,PC61BM,PIDT3T,PC61BM,CCCCCCCCCCCCOc1ccc(C2(c3ccc(OCCCCCCCCCCCC)cc3)c3cc4c(cc3-c3sccc32)C(c2ccc(OCCCCCCCCCCCC)cc2)(c2ccc(OCCCCCCCCCCCC)cc2)c2cc(-c3ccc(-c5ccc(-c6cccs6)s5)s3)sc2-4)cc1,COC(=O)CCCC1(c2ccccc2)C23c4c5c6c7c8c9c(c%10c%11c2c2c%12c4c4c%13c5c5c7c7c8c8c%14c9c%10c9c%10c%11c2c2c%11c%12c4c4c%12c%13c5c5c7c7c8c8c%14c9c9c%10c2c2c%11c4c4c%12c5c7c5c8c9c2c45)C613,0.81,5.06,49.7,2.03,2.0370042,0.3450344827586379,,,1:3,,,,ITO/PEDOT:PSS/PIDT3T:PC61BM/Ca/Al,BHJ,Ca,,PEDOT:PSS,,,o-dichlorobenzene,,150.0,-5.35,-3.55,,-6.1,-3.7,
111098,10.1039/c4ra06967f,10.1039/c4ra06967f,PIDT3T,PC71BM,PIDT3T,PC71BM,CCCCCCCCCCCCOc1ccc(C2(c3ccc(OCCCCCCCCCCCC)cc3)c3cc4c(cc3-c3sccc32)C(c2ccc(OCCCCCCCCCCCC)cc2)(c2ccc(OCCCCCCCCCCCC)cc2)c2cc(-c3ccc(-c5ccc(-c6cccs6)s5)s3)sc2-4)cc1,COC(=O)CCCC1(c2ccccc2)C23c4c5ccc6c7cc8c9c%10c(cc%11cc%12c%13c%14c(cc%15c%16ccc-5c2c%16c2c5c%16c%17c(c(c46)c7c9c%17c4c%10c%11c%13c4c%16c%14c%152)C513)C%12)C8,0.81,7.75,51.93,3.26,3.25990575,0.0028911042944671,,,1:3,,,,ITO/PEDOT:PSS/polymer:PC71BM/Ca/Al,BHJ,Ca,,PEDOT:PSS,,,o-dichlorobenzene,,150.0,-5.35,-3.55,,-5.9,-3.9,
111099,10.1039/c4ra06967f,10.1039/c4ra06967f,PIDTDTBT,PC61BM,PIDTDTBT,PC61BM,CCCCCCc1ccc(C2(c3ccc(CCCCCC)cc3)c3cc4c(cc3-c3sccc32)C(c2ccc(CCCCCC)cc2)(c2ccc(CCCCCC)cc2)c2cc(-c3ccc(-c5ccc(-c6cccs6)c6nsnc56)s3)sc2-4)cc1,COC(=O)CCCC1(c2ccccc2)C23c4c5c6c7c8c9c(c%10c%11c2c2c%12c4c4c%13c5c5c7c7c8c8c%14c9c%10c9c%10c%11c2c2c%11c%12c4c4c%12c%13c5c5c7c7c8c8c%14c9c9c%10c2c2c%11c4c4c%12c5c7c5c8c9c2c45)C613,0.85,7.13,58.48,3.56,3.5441804,0.4443707865168645,,,1:3,,,,ITO/PEDOT:PSS/polymer:PC61BM/Ca/Al,BHJ,Ca,,PEDOT:PSS,,,o-dichlorobenzene,,150.0,-5.3,-3.7,,-6.1,-3.7,
111100,10.1039/c4ra06967f,10.1039/c4ra06967f,PIDTDTBT,PC71BM,PIDTDTBT,PC71BM,CCCCCCc1ccc(C2(c3ccc(CCCCCC)cc3)c3cc4c(cc3-c3sccc32)C(c2ccc(CCCCCC)cc2)(c2ccc(CCCCCC)cc2)c2cc(-c3ccc(-c5ccc(-c6cccs6)c6nsnc56)s3)sc2-4)cc1,COC(=O)CCCC1(c2ccccc2)C23c4c5ccc6c7cc8c9c%10c(cc%11cc%12c%13c%14c(cc%15c%16ccc-5c2c%16c2c5c%16c%17c(c(c46)c7c9c%17c4c%10c%11c%13c4c%16c%14c%152)C513)C%12)C8,0.83,9.85,55.26,4.52,4.517781299999999,0.049086283185846,,,1:3,,,,ITO/PEDOT:PSS/polymer:PC71BM/Ca/Al,BHJ,Ca,,PEDOT:PSS,,,o-dichlorobenzene,,150.0,-5.3,-3.7,,-5.9,-3.9,
