Repository: JiYiqaq/PCE-KA-GNN

# Data directory

- `raw/Active_Database.csv` is the immutable source dataset bundled under CC BY 4.0. Do not overwrite it with processed data.
- `processed/` is created and populated by the training pipeline. Generated `.pt` and `.pth` caches are intentionally ignored by Git because they can exceed GitHub's normal single-file limit.

See `../DATA_LICENSE.md` for provenance, license and checksum information.

File: data/raw/Active_Database.csv (part 449 of 471)
id,doi,doi_norm,donor,acceptor,donor_canonical,acceptor_canonical,donor_smiles,acceptor_smiles,voc,jsc,ff,pce,pce_recomputed,pce_relative_error_percent,pce_avg,pce_best,d_a_ratio,additive,additive_canonical,additive_ratio,device_structure,device_type,etl,etl_canonical,htl,htl_canonical,active_layer_thickness,solvent,solvent_canonical,annealing_temp,homo_d,lumo_d,eg_d,homo_a,lumo_a,eg_a
111101,10.1039/c4ra10154e,10.1039/c4ra10154e,PBDTPA-TPD,PC61BM,PBDTPA-TPD,PC61BM,CCCCCCCCOc1cc(C#Cc2c3cc(-c4scc5c4C(=O)N(CC(CC)CCCC)C5=O)sc3c(C#Cc3cc(OCCCCCCCC)cc(OCCCCCCCC)c3)c3ccsc23)cc(OCCCCCCCC)c1,COC(=O)CCCC1(c2ccccc2)C23c4c5c6c7c8c9c(c%10c%11c2c2c%12c4c4c%13c5c5c7c7c8c8c%14c9c%10c9c%10c%11c2c2c%11c%12c4c4c%12c%13c5c5c7c7c8c8c%14c9c9c%10c2c2c%11c4c4c%12c5c7c5c8c9c2c45)C613,0.96,1.9,51.0,0.93,0.9302399999999998,0.0258064516128812,,,1:1.5,DIO,,4%,ITO/PEDOT:PSS/PBDTPA-TPD:PC61BM/Ca/Al,,Ca,,PEDOT:PSS,,90.0,o-dichlorobenzene,,150.0,-5.65,-3.24,,-6.1,-3.7,
111102,10.1039/c4ra10154e,10.1039/c4ra10154e,PBDTPA-DPP(OD),PC61BM,PBDTPA-DPP(OD),PC61BM,CCCCCCCCCCC(CCCCCCCC)CN1C(=O)C2=C(c3ccc(-c4cc5c(C#Cc6cc(OCCCCCCCC)cc(OCCCCCCCC)c6)c6sccc6c(C#Cc6cc(OCCCCCCCC)cc(OCCCCCCCC)c6)c5s4)s3)N(CC(CCCCCCCC)CCCCCCCCCC)C(=O)C2=C1c1cccs1,COC(=O)CCCC1(c2ccccc2)C23c4c5c6c7c8c9c(c%10c%11c2c2c%12c4c4c%13c5c5c7c7c8c8c%14c9c%10c9c%10c%11c2c2c%11c%12c4c4c%12c%13c5c5c7c7c8c8c%14c9c9c%10c2c2c%11c4c4c%12c5c7c5c8c9c2c45)C613,0.45,2.26,39.0,0.39,0.39663,1.6999999999999922,,,1:1.5,DIO,,4%,ITO/PEDOT:PSS/donor:PC61BM/Ca/Al,,Ca,,PEDOT:PSS,,90.0,o-dichlorobenzene,,150.0,-5.42,-3.39,,-6.1,-3.7,
111103,10.1039/c4ra13351j,10.1039/c4ra13351j,PBDTTT-C-T,C1,,C1,CCCCC(CC)CC(=O)c1cc2c(-c3cc4c(-c5ccc(CC(CC)CCCC)s5)c5sccc5c(-c5ccc(CC(CC)CCCC)s5)c4s3)scc2s1,CCCCCCCCCCC(CCCCCCCC)CN1C(=O)C2=C(c3cc4sc(-c5cccs5)cc4s3)N(CC(CCCCCCCC)CCCCCCCCCC)C(=O)C2=C1c1cc2sccc2s1,0.81,2.88,47.63,1.21,1.1111126400000002,8.17250909090907,1.11,1.21,1:1,DIO,,3%,ITO/PEDOT:PSS/active layer/Ca/Al,,Ca,,PEDOT:PSS,,,DCB,o-DCB,,,,,-5.1,-3.6,
111104,10.1039/c4ra13351j,10.1039/c4ra13351j,PBDTTT-C-T,C1,,C1,CCCCC(CC)CC(=O)c1cc2c(-c3cc4c(-c5ccc(CC(CC)CCCC)s5)c5sccc5c(-c5ccc(CC(CC)CCCC)s5)c4s3)scc2s1,CCCCCCCCCCC(CCCCCCCC)CN1C(=O)C2=C(c3cc4sc(-c5cccs5)cc4s3)N(CC(CCCCCCCC)CCCCCCCCCC)C(=O)C2=C1c1cc2sccc2s1,0.81,3.56,55.04,1.68,1.58713344,5.527771428571418,1.59,1.68,,,,,,,,,,,,DCB,o-DCB,,,,,-5.1,-3.6,
111105,10.1039/c4ra13351j,10.1039/c4ra13351j,PBDTTT-C-T,C3,,C3,CCCCC(CC)CC(=O)c1cc2c(-c3cc4c(-c5ccc(CC(CC)CCCC)s5)c5sccc5c(-c5ccc(CC(CC)CCCC)s5)c4s3)scc2s1,CCCCCCCCCCC(CCCCCCCC)CCN1C(=O)C2=C(c3cc4sc(-c5cccs5)cc4s3)N(CCC(CCCCCCCC)CCCCCCCCCC)C(=O)C2=C1c1cc2sccc2s1,0.78,3.17,50.65,1.27,1.2523719,1.388039370078743,1.24,1.27,1:1,DIO,,3%,ITO/PEDOT:PSS/active layer/Ca/Al,,Ca,,PEDOT:PSS,,,DCB,o-DCB,,,,,-5.1,-3.5,
111106,10.1039/c4ra13351j,10.1039/c4ra13351j,PBDTTT-C-T,C3,,C3,CCCCC(CC)CC(=O)c1cc2c(-c3cc4c(-c5ccc(CC(CC)CCCC)s5)c5sccc5c(-c5ccc(CC(CC)CCCC)s5)c4s3)scc2s1,CCCCCCCCCCC(CCCCCCCC)CCN1C(=O)C2=C(c3cc4sc(-c5cccs5)cc4s3)N(CCC(CCCCCCCC)CCCCCCCCCC)C(=O)C2=C1c1cc2sccc2s1,0.79,4.75,49.29,1.92,1.8496072500000005,3.6662890624999833,1.85,1.92,,,,,,,,,,,,DCB,o-DCB,,,,,-5.1,-3.5,
111107,10.1039/c4ra15181j,10.1039/c4ra15181j,PBDT-DTffBT,PC71BM,PBDT-DTFFBT,PC71BM,CCCCCCCCCCC(CCCCCCCC)Cc1csc(-c2c(F)c(F)c(-c3cc(CC(CCCCCCCC)CCCCCCCCCC)c(-c4cc5cc6sccc6cc5s4)s3)c3nsnc23)c1,COC(=O)CCCC1(c2ccccc2)C23c4c5ccc6c7cc8c9c%10c(cc%11cc%12c%13c%14c(cc%15c%16ccc-5c2c%16c2c5c%16c%17c(c(c46)c7c9c%17c4c%10c%11c%13c4c%16c%14c%152)C513)C%12)C8,0.742,7.71,39.5,2.3,2.2597239,1.7511347826086876,,,1:1.5,,,,glass/ITO/PEDOT:PSS/active layer/LiF/Al,BHJ,LiF,,PEDOT:PSS,,,chlorobenzene,,,-5.46,-3.75,,-5.9,-3.9,
111108,10.1039/c4ra15181j,10.1039/c4ra15181j,PBDT-DTffBT,PC71BM,PBDT-DTFFBT,PC71BM,CCCCCCCCCCC(CCCCCCCC)Cc1csc(-c2c(F)c(F)c(-c3cc(CC(CCCCCCCC)CCCCCCCCCC)c(-c4cc5cc6sccc6cc5s4)s3)c3nsnc23)c1,COC(=O)CCCC1(c2ccccc2)C23c4c5ccc6c7cc8c9c%10c(cc%11cc%12c%13c%14c(cc%15c%16ccc-5c2c%16c2c5c%16c%17c(c(c46)c7c9c%17c4c%10c%11c%13c4c%16c%14c%152)C513)C%12)C8,0.733,7.33,55.8,3.0,2.99807262,0.0642460000000048,,,1:1.5,3% DIO,DIO,3%,ITO/PEDOT:PSS/polymer:PC71BM/LiF/Al,BHJ,LiF,,PEDOT:PSS,,,chlorobenzene,,,-5.46,-3.75,,-5.9,-3.9,
111109,10.1039/c4ra15181j,10.1039/c4ra15181j,PF-DTffBT,PC71BM,PF-DTffBT,PC71BM,CCCCCCCCc1csc(-c2c(F)c(F)c(-c3cc(CCCCCCCC)c(-c4ccc5c(c4)C(CCCCCCCC)(CCCCCCCC)c4ccccc4-5)s3)c3nsnc23)c1,COC(=O)CCCC1(c2ccccc2)C23c4c5ccc6c7cc8c9c%10c(cc%11cc%12c%13c%14c(cc%15c%16ccc-5c2c%16c2c5c%16c%17c(c(c46)c7c9c%17c4c%10c%11c%13c4c%16c%14c%152)C513)C%12)C8,0.73,1.04,25.7,0.2,0.1951144,2.442800000000009,,,1:2,,,,ITO/PEDOT:PSS/polymer:PC71BM/LiF/Al,BHJ,LiF,,PEDOT:PSS,,,chlorobenzene,,,-5.53,-3.47,,-5.9,-3.9,
111110,10.1039/c4ra15181j,10.1039/c4ra15181j,PF-DTffBT,PC71BM,PF-DTffBT,PC71BM,CCCCCCCCc1csc(-c2c(F)c(F)c(-c3cc(CCCCCCCC)c(-c4ccc5c(c4)C(CCCCCCCC)(CCCCCCCC)c4ccccc4-5)s3)c3nsnc23)c1,COC(=O)CCCC1(c2ccccc2)C23c4c5ccc6c7cc8c9c%10c(cc%11cc%12c%13c%14c(cc%15c%16ccc-5c2c%16c2c5c%16c%17c(c(c46)c7c9c%17c4c%10c%11c%13c4c%16c%14c%152)C513)C%12)C8,0.649,2.21,31.9,0.5,0.4575385099999999,8.492298000000009,,,1:2,3% DIO,DIO,3%,ITO/PEDOT:PSS/polymer:PC71BM/LiF/Al,BHJ,LiF,,PEDOT:PSS,,,chlorobenzene,,,-5.53,-3.47,,-5.9,-3.9,
111111,10.1039/c4ra15181j,10.1039/c4ra15181j,PBDT-DTffBT-F-DTffBT,PC71BM,PBDT-DTffBT-F-DTffBT,PC71BM,CCCCCCCCc1csc(-c2c(F)c(F)c(-c3cc(CCCCCCCC)c(-c4ccc5c(c4)C(CCCCCCCC)(CCCCCCCC)c4cc(-c6sc(-c7c(F)c(F)c(-c8cc(CCCCCCCC)c(-c9cc%10c(OCC(CC)CCCC)c%11sccc%11c(OCC(CC)CCCC)c%10s9)s8)c8nsnc78)cc6CCCCCCCC)ccc4-5)s3)c3nsnc23)c1,COC(=O)CCCC1(c2ccccc2)C23c4c5ccc6c7cc8c9c%10c(cc%11cc%12c%13c%14c(cc%15c%16ccc-5c2c%16c2c5c%16c%17c(c(c46)c7c9c%17c4c%10c%11c%13c4c%16c%14c%152)C513)C%12)C8,0.853,7.6,37.9,2.5,2.4569811999999995,1.7207520000000187,,,1:1.5,3% DIO,,3%,ITO/PEDOT:PSS/polymer:PC71BM/LiF/Al,BHJ,LiF,,PEDOT:PSS,,,chlorobenzene,,,-5.47,-3.69,,-5.9,-3.9,
111112,10.1039/c4ra15181j,10.1039/c4ra15181j,PBDT-DTffBT-F-DTffBT,PC71BM,PBDT-DTffBT-F-DTffBT,PC71BM,CCCCCCCCc1csc(-c2c(F)c(F)c(-c3cc(CCCCCCCC)c(-c4ccc5c(c4)C(CCCCCCCC)(CCCCCCCC)c4cc(-c6sc(-c7c(F)c(F)c(-c8cc(CCCCCCCC)c(-c9cc%10c(OCC(CC)CCCC)c%11sccc%11c(OCC(CC)CCCC)c%10s9)s8)c8nsnc78)cc6CCCCCCCC)ccc4-5)s3)c3nsnc23)c1,COC(=O)CCCC1(c2ccccc2)C23c4c5ccc6c7cc8c9c%10c(cc%11cc%12c%13c%14c(cc%15c%16ccc-5c2c%16c2c5c%16c%17c(c(c46)c7c9c%17c4c%10c%11c%13c4c%16c%14c%152)C513)C%12)C8,0.865,7.48,39.8,2.6,2.5751396,0.9561692307692352,,,1:1.5,3% DIO,DIO,3%,glass/ITO/PEDOT:PSS/active layer/LiF/Al,BHJ,LiF,,PEDOT:PSS,,,chlorobenzene,,,-5.47,-3.69,,-5.9,-3.9,
111113,10.1039/c4ra16749j,10.1039/c4ra16749j,pDTG2-BT,,PDTG-BT,,CCCCC(CC)C[Ge]1(CC(CC)CCCC)c2ccsc2-c2sc(-c3cccc4nsnc34)cc21,,0.53,12.69,64.0,4.3,4.304448,0.1034418604651164,,,,,,,,,,,,,,,,,-4.33,-2.81,,,,
111114,10.1039/c4ra16749j,10.1039/c4ra16749j,pDTG2-PT,,pDTG2-PT,,CCCCC(CC)C[Ge]1(CC(CC)CCCC)c2ccsc2-c2sc(-c3nccc4nsnc34)cc21,,0.6,3.66,43.0,0.94,0.94428,0.4553191489361886,,,,,,,,,,,,,,,,,-4.42,-3.03,,,,
111115,10.1039/c4ta00525b,10.1039/c4ta00525b,PDTP-DTTzTz-c,PC71BM,PDTP-DTTzTz-c,PC71BM,CCCCCCCCC(CCCCCC)C(=O)n1c2ccsc2c2sc(-c3cc(CC(CC)CCCC)c(-c4nc5sc(-c6sccc6CC(CC)CCCC)nc5s4)s3)cc21,COC(=O)CCCC1(c2ccccc2)C23c4c5ccc6c7cc8c9c%10c(cc%11cc%12c%13c%14c(cc%15c%16ccc-5c2c%16c2c5c%16c%17c(c(c46)c7c9c%17c4c%10c%11c%13c4c%16c%14c%152)C513)C%12)C8,0.64,7.61,51.0,2.47,2.483904,0.5629149797570726,2.31,2.47,1:3,,,,PDTP-DTTzTz-c:PC71BM/Ca/Al,BHJ,Ca,Ca,PEDOT-PSS,,,CB,chlorobenzene,,-5.27,-3.08,,-5.9,-3.9,
111116,10.1039/c4ta00525b,10.1039/c4ta00525b,PDTP-DTTzTz-c,PC71BM,PDTP-DTTzTz-c,PC71BM,CCCCCCCCC(CCCCCC)C(=O)n1c2ccsc2c2sc(-c3cc(CC(CC)CCCC)c(-c4nc5sc(-c6sccc6CC(CC)CCCC)nc5s4)s3)cc21,COC(=O)CCCC1(c2ccccc2)C23c4c5ccc6c7cc8c9c%10c(cc%11cc%12c%13c%14c(cc%15c%16ccc-5c2c%16c2c5c%16c%17c(c(c46)c7c9c%17c4c%10c%11c%13c4c%16c%14c%152)C513)C%12)C8,0.66,8.89,56.0,3.29,3.285744,0.1293617021276539,3.09,3.29,1:3,CN,CN,3% v/v,PDTP-DTTzTz-c:PC71BM/Ca/Al,BHJ,Ca,Ca,PEDOT-PSS,,,CB,chlorobenzene,,-5.27,-3.08,,-5.9,-3.9,
111117,10.1039/c4ta00525b,10.1039/c4ta00525b,PDTP-TPD-c-H,PC71BM,PDTP-TPD-c-H,PC71BM,CCCCCCCCC(CCCCCC)C(=O)n1c2ccsc2c2sc(-c3scc4c3C(=O)N(CC(CC)CCCC)C4=O)cc21,COC(=O)CCCC1(c2ccccc2)C23c4c5ccc6c7cc8c9c%10c(cc%11cc%12c%13c%14c(cc%15c%16ccc-5c2c%16c2c5c%16c%17c(c(c46)c7c9c%17c4c%10c%11c%13c4c%16c%14c%152)C513)C%12)C8,0.7,5.3,39.0,1.46,1.4468999999999996,0.8972602739726255,1.17,1.46,1:3,,,,PDTP-TPD-c-H:PC71BM/Ca/Al,BHJ,Ca,Ca,PEDOT-PSS,,,o-DCB,o-DCB,,-5.39,-3.31,,-5.9,-3.9,
111118,10.1039/c4ta00525b,10.1039/c4ta00525b,PDTP-TPD-c-H,PC71BM,PDTP-TPD-c-H,PC71BM,CCCCCCCCC(CCCCCC)C(=O)n1c2ccsc2c2sc(-c3scc4c3C(=O)N(CC(CC)CCCC)C4=O)cc21,COC(=O)CCCC1(c2ccccc2)C23c4c5ccc6c7cc8c9c%10c(cc%11cc%12c%13c%14c(cc%15c%16ccc-5c2c%16c2c5c%16c%17c(c(c46)c7c9c%17c4c%10c%11c%13c4c%16c%14c%152)C513)C%12)C8,0.72,6.99,35.0,1.74,1.76148,1.2344827586206863,1.65,1.74,1:3,DIO,DIO,3% v/v,PDTP-TPD-c-H:PC71BM/Ca/Al,BHJ,Ca,Ca,PEDOT-PSS,,,o-DCB,o-DCB,,-5.39,-3.31,,-5.9,-3.9,
111119,10.1039/c4ta00525b,10.1039/c4ta00525b,PDTP-TPD-c-H,PC71BM,PDTP-TPD-c-H,PC71BM,CCCCCCCCC(CCCCCC)C(=O)n1c2ccsc2c2sc(-c3scc4c3C(=O)N(CC(CC)CCCC)C4=O)cc21,COC(=O)CCCC1(c2ccccc2)C23c4c5ccc6c7cc8c9c%10c(cc%11cc%12c%13c%14c(cc%15c%16ccc-5c2c%16c2c5c%16c%17c(c(c46)c7c9c%17c4c%10c%11c%13c4c%16c%14c%152)C513)C%12)C8,0.8,2.85,52.0,1.2,1.1856000000000002,1.1999999999999789,1.15,1.2,1:3,,,,PDTP-TPD-c-H:PC71BM/Ca/Al,BHJ,Ca,Ca,PEDOT-PSS,,,CHCl3,chloroform,,-5.39,-3.31,,-5.9,-3.9,
111120,10.1039/c4ta00525b,10.1039/c4ta00525b,PDTP-TPD-c-H,PC71BM,PDTP-TPD-c-H,PC71BM,CCCCCCCCC(CCCCCC)C(=O)n1c2ccsc2c2sc(-c3scc4c3C(=O)N(CC(CC)CCCC)C4=O)cc21,COC(=O)CCCC1(c2ccccc2)C23c4c5ccc6c7cc8c9c%10c(cc%11cc%12c%13c%14c(cc%15c%16ccc-5c2c%16c2c5c%16c%17c(c(c46)c7c9c%17c4c%10c%11c%13c4c%16c%14c%152)C513)C%12)C8,0.8,9.88,51.0,4.04,4.031040000000001,0.2217821782178017,3.74,4.04,1:3,DIO,DIO,3% v/v,PDTP-TPD-c-H:PC71BM/Ca/Al,BHJ,Ca,Ca,PEDOT-PSS,,,CHCl3,chloroform,,-5.39,-3.31,,-5.9,-3.9,
111121,10.1039/c4ta00525b,10.1039/c4ta00525b,PDTP-TPD-c-H,PC71BM,PDTP-TPD-c-H,PC71BM,CCCCCCCCC(CCCCCC)C(=O)n1c2ccsc2c2sc(-c3scc4c3C(=O)N(CC(CC)CCCC)C4=O)cc21,COC(=O)CCCC1(c2ccccc2)C23c4c5ccc6c7cc8c9c%10c(cc%11cc%12c%13c%14c(cc%15c%16ccc-5c2c%16c2c5c%16c%17c(c(c46)c7c9c%17c4c%10c%11c%13c4c%16c%14c%152)C513)C%12)C8,0.82,12.35,50.0,5.4,5.0635,6.231481481481498,5.01,5.4,1:3,DIO,DIO,3% v/v,PDTP-TPD-c-H:PC71BM/CPE-Br/Al,BHJ,CPE-Br,CPE-Br,PEDOT-PSS,,,CHCl3,chloroform,,-5.39,-3.31,,-5.9,-3.9,
111122,10.1039/c4ta00525b,10.1039/c4ta00525b,PDTP-TPD-c-H,PC71BM,PDTP-TPD-c-H,PC71BM,CCCCCCCCC(CCCCCC)C(=O)n1c2ccsc2c2sc(-c3scc4c3C(=O)N(CC(CC)CCCC)C4=O)cc21,COC(=O)CCCC1(c2ccccc2)C23c4c5ccc6c7cc8c9c%10c(cc%11cc%12c%13c%14c(cc%15c%16ccc-5c2c%16c2c5c%16c%17c(c(c46)c7c9c%17c4c%10c%11c%13c4c%16c%14c%152)C513)C%12)C8,0.82,13.3,53.0,5.82,5.7801800000000005,0.6841924398625385,5.42,5.82,1:3,DIO,DIO,3% v/v,PDTP-TPD-c-H:PC71BM/CPE-TFSI/Al,BHJ,CPE-TFSI,CPE-TFSI,PEDOT-PSS,,,CHCl3,chloroform,,-5.39,-3.31,,-5.9,-3.9,
111123,10.1039/c4ta01632g,10.1039/c4ta01632g,PBT-HD-DPP-C16,PC71BM,PBT-HD-DPP-C16,PC71BM,CCCCCCCCC(CCCCCC)COc1c2sc3cc(-c4ccc(C5=C6C(=O)N(CC(CCCCCC)CCCCCCCC)C(c7cccs7)=C6C(=O)N5CC(CCCCCC)CCCCCCCC)s4)sc3c2c(OCC(CCCCCC)CCCCCCCC)c2sc3ccsc3c12,COC(=O)CCCC1(c2ccccc2)C23c4c5ccc6c7cc8c9c%10c(cc%11cc%12c%13c%14c(cc%15c%16ccc-5c2c%16c2c5c%16c%17c(c(c46)c7c9c%17c4c%10c%11c%13c4c%16c%14c%152)C513)C%12)C8,0.6,5.01,52.1,1.57,1.566126,0.2467515923566977,,,1:1,DIO,DIO,3%,ITO/PEDOT:PSS/active layer/Ca/Al,,Ca,,PEDOT:PSS,,,chlorobenzene,,,-5.13,-3.65,,-5.9,-3.9,
111124,10.1039/c4ta01632g,10.1039/c4ta01632g,PBT-HD-DPP-C16,PC71BM,PBT-HD-DPP-C16,PC71BM,CCCCCCCCC(CCCCCC)COc1c2sc3cc(-c4ccc(C5=C6C(=O)N(CC(CCCCCC)CCCCCCCC)C(c7cccs7)=C6C(=O)N5CC(CCCCCC)CCCCCCCC)s4)sc3c2c(OCC(CCCCCC)CCCCCCCC)c2sc3ccsc3c12,COC(=O)CCCC1(c2ccccc2)C23c4c5ccc6c7cc8c9c%10c(cc%11cc%12c%13c%14c(cc%15c%16ccc-5c2c%16c2c5c%16c%17c(c(c46)c7c9c%17c4c%10c%11c%13c4c%16c%14c%152)C513)C%12)C8,0.62,6.41,60.9,2.42,2.4202878,0.0118925619834781,,,1:1.5,DIO,DIO,3%,ITO/PEDOT:PSS/active layer/Ca/Al,,Ca,,PEDOT:PSS,,,chlorobenzene,,,-5.13,-3.65,,-5.9,-3.9,
111125,10.1039/c4ta01632g,10.1039/c4ta01632g,PBT-T-DPP-C12,PC71BM,PBT-T-DPP-C12,PC71BM,CCCCCCCCCCc1cc(-c2c3sc4cc(-c5ccc(C6=C7C(=O)N(CC(CCCC)CCCCCC)C(c8cccs8)=C7C(=O)N6CC(CCCC)CCCCCC)s5)sc4c3c(-c3cc(CCCCCCCCCC)c(CCCCCCCCCC)s3)c3sc4ccsc4c23)sc1CCCCCCCCCC,COC(=O)CCCC1(c2ccccc2)C23c4c5ccc6c7cc8c9c%10c(cc%11cc%12c%13c%14c(cc%15c%16ccc-5c2c%16c2c5c%16c%17c(c(c46)c7c9c%17c4c%10c%11c%13c4c%16c%14c%152)C513)C%12)C8,0.65,11.01,58.3,4.17,4.1722395,0.0537050359712218,,,1:1,DIO,DIO,3%,ITO/PEDOT:PSS/active layer/Ca/Al,,Ca,,PEDOT:PSS,,,chlorobenzene,,,-5.19,-3.72,,-5.9,-3.9,
111126,10.1039/c4ta01632g,10.1039/c4ta01632g,PBT-T-DPP-C12,PC71BM,PBT-T-DPP-C12,PC71BM,CCCCCCCCCCc1cc(-c2c3sc4cc(-c5ccc(C6=C7C(=O)N(CC(CCCC)CCCCCC)C(c8cccs8)=C7C(=O)N6CC(CCCC)CCCCCC)s5)sc4c3c(-c3cc(CCCCCCCCCC)c(CCCCCCCCCC)s3)c3sc4ccsc4c23)sc1CCCCCCCCCC,COC(=O)CCCC1(c2ccccc2)C23c4c5ccc6c7cc8c9c%10c(cc%11cc%12c%13c%14c(cc%15c%16ccc-5c2c%16c2c5c%16c%17c(c(c46)c7c9c%17c4c%10c%11c%13c4c%16c%14c%152)C513)C%12)C8,0.65,12.61,63.4,5.19,5.196581,0.1268015414258136,,,1:1.5,DIO,DIO,3%,ITO/PEDOT:PSS/active layer/Ca/Al,,Ca,,PEDOT:PSS,,,chlorobenzene,,,-5.19,-3.72,,-5.9,-3.9,
111127,10.1039/c4ta01632g,10.1039/c4ta01632g,PBT-TIPS-DPP-C16,PC71BM,PBT-TIPS-DPP-C16,PC71BM,CCCCCCCCC(CCCCCC)CN1C(=O)C2=C(c3ccc(-c4cc5sc6c(C#C[Si](C(C)C)(C(C)C)C(C)C)c7c(sc8ccsc87)c(C#C[Si](C(C)C)(C(C)C)C(C)C)c6c5s4)s3)N(CC(CCCCCC)CCCCCCCC)C(=O)C2=C1c1cccs1,COC(=O)CCCC1(c2ccccc2)C23c4c5ccc6c7cc8c9c%10c(cc%11cc%12c%13c%14c(cc%15c%16ccc-5c2c%16c2c5c%16c%17c(c(c46)c7c9c%17c4c%10c%11c%13c4c%16c%14c%152)C513)C%12)C8,0.75,12.79,58.2,5.59,5.582835,0.1281753130590276,,,1:1,DIO,DIO,3%,ITO/PEDOT:PSS/active layer/Ca/Al,,Ca,,PEDOT:PSS,,,chlorobenzene,,,-5.25,-3.8,,-5.9,-3.9,
111128,10.1039/c4ta01632g,10.1039/c4ta01632g,PBT-TIPS-DPP-C16,PC71BM,PBT-TIPS-DPP-C16,PC71BM,CCCCCCCCC(CCCCCC)CN1C(=O)C2=C(c3ccc(-c4cc5sc6c(C#C[Si](C(C)C)(C(C)C)C(C)C)c7c(sc8ccsc87)c(C#C[Si](C(C)C)(C(C)C)C(C)C)c6c5s4)s3)N(CC(CCCCCC)CCCCCCCC)C(=O)C2=C1c1cccs1,COC(=O)CCCC1(c2ccccc2)C23c4c5ccc6c7cc8c9c%10c(cc%11cc%12c%13c%14c(cc%15c%16ccc-5c2c%16c2c5c%16c%17c(c(c46)c7c9c%17c4c%10c%11c%13c4c%16c%14c%152)C513)C%12)C8,0.75,13.9,61.3,6.39,6.390525,0.0082159624413232,,,1:1.5,DIO,DIO,3%,ITO/PEDOT:PSS/active layer/Ca/Al,,Ca,,PEDOT:PSS,,,chlorobenzene,,,-5.25,-3.8,,-5.9,-3.9,
111129,10.1039/c4ta02585g,10.1039/c4ta02585g,PaDTNBTO,,PaDTNBTO,,CCCCCCOc1c(OCCCCCC)c(-c2ccc(-c3cc4c(s3)-c3c(ccc5c6c(ccc35)C(CC(CC)CCCC)(CC(CC)CCCC)c3ccsc3-6)C4(CC(CC)CCCC)CC(CC)CCCC)s2)c2nsnc2c1-c1cccs1,,0.92,9.98,51.2,4.8,4.700979200000001,2.062933333333313,4.66,4.8,1:2,,,,,,,,,,,,,,-5.4,-3.57,,,,
111130,10.1039/c4ta02585g,10.1039/c4ta02585g,PaDTNBTO,,PaDTNBTO,,CCCCCCOc1c(OCCCCCC)c(-c2ccc(-c3cc4c(s3)-c3c(ccc5c6c(ccc35)C(CC(CC)CCCC)(CC(CC)CCCC)c3ccsc3-6)C4(CC(CC)CCCC)CC(CC)CCCC)s2)c2nsnc2c1-c1cccs1,,0.91,10.62,56.7,5.6,5.4796014,2.149974999999994,5.47,5.6,1:3,,,,conventional,,PIFB,,PEDOT:PSS,,,chlorobenzene:dichlorobenzene (4:1 v/v),,,-5.4,-3.57,,,,
111131,10.1039/c4ta02585g,10.1039/c4ta02585g,PaDTNBTO,,PaDTNBTO,,CCCCCCOc1c(OCCCCCC)c(-c2ccc(-c3cc4c(s3)-c3c(ccc5c6c(ccc35)C(CC(CC)CCCC)(CC(CC)CCCC)c3ccsc3-6)C4(CC(CC)CCCC)CC(CC)CCCC)s2)c2nsnc2c1-c1cccs1,,0.92,10.62,63.9,6.44,6.2432856,3.0545714285714327,6.29,6.44,1:4,,,,,,,,,,,,,,-5.4,-3.57,,,,
111132,10.1039/c4ta02585g,10.1039/c4ta02585g,PaDTNBTO,,PaDTNBTO,,CCCCCCOc1c(OCCCCCC)c(-c2ccc(-c3cc4c(s3)-c3c(ccc5c6c(ccc35)C(CC(CC)CCCC)(CC(CC)CCCC)c3ccsc3-6)C4(CC(CC)CCCC)CC(CC)CCCC)s2)c2nsnc2c1-c1cccs1,,0.91,8.28,61.2,5.01,4.611297599999999,7.958131736526954,4.62,5.01,1:5,,,,,,,,,,,,,,-5.4,-3.57,,,,
111133,10.1039/c4ta02585g,10.1039/c4ta02585g,PaDTNBTO,,PaDTNBTO,,CCCCCCOc1c(OCCCCCC)c(-c2ccc(-c3cc4c(s3)-c3c(ccc5c6c(ccc35)C(CC(CC)CCCC)(CC(CC)CCCC)c3ccsc3-6)C4(CC(CC)CCCC)CC(CC)CCCC)s2)c2nsnc2c1-c1cccs1,,0.89,10.55,52.0,5.03,4.8825400000000005,2.931610337972161,4.81,5.03,1:4,,,,,,,,,,,,,,-5.4,-3.57,,,,
111134,10.1039/c4ta02585g,10.1039/c4ta02585g,PaDTNBTH,,PaDTNBTH,,CCCCC(CC)CC1(CC(CC)CCCC)c2ccsc2-c2c1ccc1c3c(ccc21)C(CC(CC)CCCC)(CC(CC)CCCC)c1cc(-c2ccc(-c4ccc(-c5cccs5)c5nsnc45)s2)sc1-3,,0.9,11.12,51.3,5.22,5.134104,1.6455172413793098,5.13,5.22,1:4,,,,conventional,,PIFB,,PEDOT:PSS,,,chlorobenzene:dichlorobenzene (4:1 v/v),,,-5.34,-3.58,,,,
111135,10.1039/c4ta02585g,10.1039/c4ta02585g,PaDTNBTF,,PaDTNBTF,,CCCCC(CC)CC1(CC(CC)CCCC)c2ccsc2-c2c1ccc1c3c(ccc21)C(CC(CC)CCCC)(CC(CC)CCCC)c1cc(-c2ccc(-c4c(F)c(F)c(-c5cccs5)c5nsnc45)s2)sc1-3,,0.91,3.95,47.2,1.73,1.6966040000000004,1.93040462427743,1.7,1.73,1:4,,,,conventional,,PIFB,,PEDOT:PSS,,,chlorobenzene:dichlorobenzene (4:1 v/v),,,-5.38,-3.59,,,,
111136,10.1039/c4ta02585g,10.1039/c4ta02585g,PDTNTBT,,PDTNTBT,,,,0.86,10.29,53.8,4.78,4.760977199999999,0.3979665271966737,,4.78,1:3,,,,conventional,,PIFB,,PEDOT:PSS,,,chlorobenzene:dichlorobenzene (4:1 v/v),,,,,,,,
111137,10.1039/c4ta02929a,10.1039/c4ta02929a,PFDTBT,PC71BM,PFDTBT,PC71BM,CCCCCCCCCCC1(CCCCCCCCCC)c2ccccc2-c2ccc(-c3ccc(-c4ccc(-c5cccs5)c5nsnc45)s3)cc21,COC(=O)CCCC1(c2ccccc2)C23c4c5ccc6c7cc8c9c%10c(cc%11cc%12c%13c%14c(cc%15c%16ccc-5c2c%16c2c5c%16c%17c(c(c46)c7c9c%17c4c%10c%11c%13c4c%16c%14c%152)C513)C%12)C8,0.94,6.26,40.0,2.41,2.35376,2.333609958506236,2.41,,1:4,,,,glass/ITO/PEDOT:PSS/active layer/Ca/Al,,,,PEDOT:PSS,,80.0,,,,-5.54,-3.685,,-5.9,-3.9,
111138,10.1039/c4ta02929a,10.1039/c4ta02929a,PBCDTBT,PC71BM,PBCDTBT,PC71BM,CCCCCCCCC1(CCCCCCCC)Oc2ccccc2-c2ccc(-c3ccc(-c4ccc(-c5cccs5)c5nsnc45)s3)cc21,COC(=O)CCCC1(c2ccccc2)C23c4c5ccc6c7cc8c9c%10c(cc%11cc%12c%13c%14c(cc%15c%16ccc-5c2c%16c2c5c%16c%17c(c(c46)c7c9c%17c4c%10c%11c%13c4c%16c%14c%152)C513)C%12)C8,0.86,12.48,51.0,5.56,5.473728000000001,1.5516546762589634,5.56,,1:1.5,DIO,,,glass/ITO/PEDOT:PSS/active layer/Ca/Al,,,,PEDOT:PSS,,77.0,,,,-5.265,-3.36,,-5.9,-3.9,
111139,10.1039/c4ta02929a,10.1039/c4ta02929a,PFDPP2T,PC71BM,P1,PC71BM,CCCCCCCCC1(CCCCCCCC)c2ccccc2-c2ccc(-c3ccc(C4=C5C(=O)N(CC(CC)CCCC)C(c6cccs6)=C5C(=O)N4CC(CC)CCCC)s3)cc21,COC(=O)CCCC1(c2ccccc2)C23c4c5ccc6c7cc8c9c%10c(cc%11cc%12c%13c%14c(cc%15c%16ccc-5c2c%16c2c5c%16c%17c(c(c46)c7c9c%17c4c%10c%11c%13c4c%16c%14c%152)C513)C%12)C8,0.91,2.64,34.0,0.85,0.816816,3.903999999999999,0.85,,1:4,,,,glass/ITO/PEDOT:PSS/active layer/Ca/Al,,,,PEDOT:PSS,,75.0,,,,-5.55,-3.82,,-5.9,-3.9,
111140,10.1039/c4ta02929a,10.1039/c4ta02929a,PBCDPP2T,PC71BM,PBCDPP2T,PC71BM,CCCCCCCCC1(CCCCCCCC)Oc2ccccc2-c2ccc(-c3ccc(C4=C5C(=O)N(CC(CC)CCCC)C(c6cccs6)=C5C(=O)N4CC(CC)CCCC)s3)cc21,COC(=O)CCCC1(c2ccccc2)C23c4c5ccc6c7cc8c9c%10c(cc%11cc%12c%13c%14c(cc%15c%16ccc-5c2c%16c2c5c%16c%17c(c(c46)c7c9c%17c4c%10c%11c%13c4c%16c%14c%152)C513)C%12)C8,0.78,5.58,42.0,1.85,1.828008,1.1887567567567572,1.85,,1:3,,,,glass/ITO/PEDOT:PSS/active layer/Ca/Al,,,,PEDOT:PSS,,70.0,,,,-5.31,-3.67,,-5.9,-3.9,
111145,10.1039/c4ta05703a,10.1039/c4ta05703a,PDSGTPD,PC71BM,PDSGTPD,PC71BM,CCCCCCCCN1C(=O)c2csc(-c3cc4c([se]3)-c3[se]ccc3[Ge]4(CC(CC)CCCC)CC(CC)CCCC)c2C1=O,COC(=O)CCCC1(c2ccccc2)C23c4c5ccc6c7cc8c9c%10c(cc%11cc%12c%13c%14c(cc%15c%16ccc-5c2c%16c2c5c%16c%17c(c(c46)c7c9c%17c4c%10c%11c%13c4c%16c%14c%152)C513)C%12)C8,0.76,5.9,51.0,2.3,2.28684,0.572173913043481,2.2,2.3,1:2,,,,,,,,,,,DCB,o-DCB,,-5.29,-3.4,,-5.9,-3.9,
111146,10.1039/c4ta05703a,10.1039/c4ta05703a,PDSGTPD,PC71BM,PDSGTPD,PC71BM,CCCCCCCCN1C(=O)c2csc(-c3cc4c([se]3)-c3[se]ccc3[Ge]4(CC(CC)CCCC)CC(CC)CCCC)c2C1=O,COC(=O)CCCC1(c2ccccc2)C23c4c5ccc6c7cc8c9c%10c(cc%11cc%12c%13c%14c(cc%15c%16ccc-5c2c%16c2c5c%16c%17c(c(c46)c7c9c%17c4c%10c%11c%13c4c%16c%14c%152)C513)C%12)C8,0.74,12.2,58.0,5.2,5.236239999999999,0.696923076923048,5.2,5.2,1:2,3% DIO,DIO,3%,inverted,,ZnO,,MoO3,,,DCB,o-DCB,,-5.29,-3.4,,-5.9,-3.9,
111147,10.1039/c4ta06035k,10.1039/c4ta06035k,F(DPP)2B2,PC71BM,F(DPP)2B2,PC71BM,CCN1C(=O)C2=C(c3ccc(-c4ccc5c(c4)C(CC)(CC)c4cc(-c6ccc(C7=C8C(=O)N(CC)C(c9ccc(-c%10ccccc%10)s9)=C8C(=O)N7CC)s6)ccc4-5)s3)N(CC)C(=O)C2=C1c1ccc(-c2ccccc2)s1,COC(=O)CCCC1(c2ccccc2)C23c4c5ccc6c7cc8c9c%10c(cc%11cc%12c%13c%14c(cc%15c%16ccc-5c2c%16c2c5c%16c%17c(c(c46)c7c9c%17c4c%10c%11c%13c4c%16c%14c%152)C513)C%12)C8,0.96,3.92,29.8,1.12,1.1214336,0.1279999999999931,,,1 : 1,,,,,,,,,,,,,120.0,-5.21,-3.39,,-5.9,-3.9,
111148,10.1039/c4ta06035k,10.1039/c4ta06035k,F(DPP)2B2,PC71BM,F(DPP)2B2,PC71BM,CCN1C(=O)C2=C(c3ccc(-c4ccc5c(c4)C(CC)(CC)c4cc(-c6ccc(C7=C8C(=O)N(CC)C(c9ccc(-c%10ccccc%10)s9)=C8C(=O)N7CC)s6)ccc4-5)s3)N(CC)C(=O)C2=C1c1ccc(-c2ccccc2)s1,COC(=O)CCCC1(c2ccccc2)C23c4c5ccc6c7cc8c9c%10c(cc%11cc%12c%13c%14c(cc%15c%16ccc-5c2c%16c2c5c%16c%17c(c(c46)c7c9c%17c4c%10c%11c%13c4c%16c%14c%152)C513)C%12)C8,0.91,6.75,42.6,2.62,2.616705,0.1257633587786277,,,1 : 2,,,,,,,,,,,,,120.0,-5.21,-3.39,,-5.9,-3.9,
111149,10.1039/c4ta06035k,10.1039/c4ta06035k,F(DPP)2B2,PC71BM,F(DPP)2B2,PC71BM,CCN1C(=O)C2=C(c3ccc(-c4ccc5c(c4)C(CC)(CC)c4cc(-c6ccc(C7=C8C(=O)N(CC)C(c9ccc(-c%10ccccc%10)s9)=C8C(=O)N7CC)s6)ccc4-5)s3)N(CC)C(=O)C2=C1c1ccc(-c2ccccc2)s1,COC(=O)CCCC1(c2ccccc2)C23c4c5ccc6c7cc8c9c%10c(cc%11cc%12c%13c%14c(cc%15c%16ccc-5c2c%16c2c5c%16c%17c(c(c46)c7c9c%17c4c%10c%11c%13c4c%16c%14c%152)C513)C%12)C8,0.89,8.08,45.3,3.26,3.2576136,0.0732024539877372,,,1 : 3,,,,,,,,,,,,,120.0,-5.21,-3.39,,-5.9,-3.9,
111150,10.1039/c4ta06035k,10.1039/c4ta06035k,F(DPP)2B2,PC71BM,F(DPP)2B2,PC71BM,CCN1C(=O)C2=C(c3ccc(-c4ccc5c(c4)C(CC)(CC)c4cc(-c6ccc(C7=C8C(=O)N(CC)C(c9ccc(-c%10ccccc%10)s9)=C8C(=O)N7CC)s6)ccc4-5)s3)N(CC)C(=O)C2=C1c1ccc(-c2ccccc2)s1,COC(=O)CCCC1(c2ccccc2)C23c4c5ccc6c7cc8c9c%10c(cc%11cc%12c%13c%14c(cc%15c%16ccc-5c2c%16c2c5c%16c%17c(c(c46)c7c9c%17c4c%10c%11c%13c4c%16c%14c%152)C513)C%12)C8,0.89,7.73,40.0,2.75,2.7518800000000003,0.0683636363636482,,,1 : 4,,,,,,,,,,,,,120.0,-5.21,-3.39,,-5.9,-3.9,
111151,10.1039/c4ta06035k,10.1039/c4ta06035k,P3HT,F(DPP)2B2,P3HT,F(DPP)2B2,CCCCCCc1ccsc1,CCN1C(=O)C2=C(c3ccc(-c4ccc5c(c4)C(CC)(CC)c4cc(-c6ccc(C7=C8C(=O)N(CC)C(c9ccc(-c%10ccccc%10)s9)=C8C(=O)N7CC)s6)ccc4-5)s3)N(CC)C(=O)C2=C1c1ccc(-c2ccccc2)s1,1.13,2.79,39.5,1.25,1.2453165,0.374680000000005,,,2 : 1,,,,,,,,,,,,,120.0,-5.01,-3.12,,-5.21,-3.39,
111152,10.1039/c4ta06035k,10.1039/c4ta06035k,P3HT,F(DPP)2B2,P3HT,F(DPP)2B2,CCCCCCc1ccsc1,CCN1C(=O)C2=C(c3ccc(-c4ccc5c(c4)C(CC)(CC)c4cc(-c6ccc(C7=C8C(=O)N(CC)C(c9ccc(-c%10ccccc%10)s9)=C8C(=O)N7CC)s6)ccc4-5)s3)N(CC)C(=O)C2=C1c1ccc(-c2ccccc2)s1,1.18,5.35,50.2,3.17,3.1691259999999994,0.0275709779179963,,,1 : 1,,,,,,,,,,,,,120.0,-5.01,-3.12,,-5.21,-3.39,
111153,10.1039/c4ta06035k,10.1039/c4ta06035k,P3HT,F(DPP)2B2,P3HT,F(DPP)2B2,CCCCCCc1ccsc1,CCN1C(=O)C2=C(c3ccc(-c4ccc5c(c4)C(CC)(CC)c4cc(-c6ccc(C7=C8C(=O)N(CC)C(c9ccc(-c%10ccccc%10)s9)=C8C(=O)N7CC)s6)ccc4-5)s3)N(CC)C(=O)C2=C1c1ccc(-c2ccccc2)s1,1.15,3.83,46.7,2.05,2.0569015,0.3366585365853715,,,1 : 2,,,,,,,,,,,,,120.0,-5.01,-3.12,,-5.21,-3.39,
111154,10.1039/c4ta06035k,10.1039/c4ta06035k,P3HT,F(DPP)2B2,P3HT,F(DPP)2B2,CCCCCCc1ccsc1,CCN1C(=O)C2=C(c3ccc(-c4ccc5c(c4)C(CC)(CC)c4cc(-c6ccc(C7=C8C(=O)N(CC)C(c9ccc(-c%10ccccc%10)s9)=C8C(=O)N7CC)s6)ccc4-5)s3)N(CC)C(=O)C2=C1c1ccc(-c2ccccc2)s1,0.89,0.3,26.7,0.07,0.0712889999999999,1.841428571428549,,,1 : 1,,,,,,,,,,,,,120.0,-5.01,-3.12,,-5.21,-3.39,
111155,10.1039/c4ta06350c,10.1039/c4ta06350c,PBDTPF-DTBT,PC71BM,PBDTPF-DTBT,PC71BM,CCCCCCC(CCCC)COc1ccc(-c2c3cc(-c4sc(-c5ccc(-c6cc(CC(CC)CCCC)cs6)c6nsnc56)cc4CC(CC)CCCC)sc3c(-c3ccc(OCC(CCCC)CCCCCC)c(F)c3)c3ccsc23)cc1F,COC(=O)CCCC1(c2ccccc2)C23c4c5ccc6c7cc8c9c%10c(cc%11cc%12c%13c%14c(cc%15c%16ccc-5c2c%16c2c5c%16c%17c(c(c46)c7c9c%17c4c%10c%11c%13c4c%16c%14c%152)C513)C%12)C8,0.85,10.84,47.16,4.35,4.3453224,0.1075310344827574,4.21,4.35,"1:1, w/w",,,,ITO/PEDOT:PSS/PBDTPF-DTBT:PC71BM/Ca/Al,BHJ,Ca,,PEDOT:PSS,,,o-dichlorobenzene,,,-5.39,-3.66,,-5.9,-3.9,
111156,10.1039/c4ta06350c,10.1039/c4ta06350c,PBDTPF-DTBT,PC71BM,PBDTPF-DTBT,PC71BM,CCCCCCC(CCCC)COc1ccc(-c2c3cc(-c4sc(-c5ccc(-c6cc(CC(CC)CCCC)cs6)c6nsnc56)cc4CC(CC)CCCC)sc3c(-c3ccc(OCC(CCCC)CCCCCC)c(F)c3)c3ccsc23)cc1F,COC(=O)CCCC1(c2ccccc2)C23c4c5ccc6c7cc8c9c%10c(cc%11cc%12c%13c%14c(cc%15c%16ccc-5c2c%16c2c5c%16c%17c(c(c46)c7c9c%17c4c%10c%11c%13c4c%16c%14c%152)C513)C%12)C8,0.82,13.11,65.28,7.02,7.01773056,0.0323282051281934,6.9,7.02,"1:1, w/w",DIO,,0.5%,ITO/PEDOT:PSS/PBDTPF-DTBT:PC71BM/Ca/Al,BHJ,Ca,,PEDOT:PSS,,,o-dichlorobenzene,,,-5.39,-3.66,,-5.9,-3.9,
111157,10.1039/c4ta06350c,10.1039/c4ta06350c,PBDTPF-DTBT,PC71BM,PBDTPF-DTBT,PC71BM,CCCCCCC(CCCC)COc1ccc(-c2c3cc(-c4sc(-c5ccc(-c6cc(CC(CC)CCCC)cs6)c6nsnc56)cc4CC(CC)CCCC)sc3c(-c3ccc(OCC(CCCC)CCCCCC)c(F)c3)c3ccsc23)cc1F,COC(=O)CCCC1(c2ccccc2)C23c4c5ccc6c7cc8c9c%10c(cc%11cc%12c%13c%14c(cc%15c%16ccc-5c2c%16c2c5c%16c%17c(c(c46)c7c9c%17c4c%10c%11c%13c4c%16c%14c%152)C513)C%12)C8,0.82,11.46,59.43,5.58,5.58475596,0.0852322580645122,5.39,5.58,"1:1, w/w",DIO,,1%,ITO/PEDOT:PSS/PBDTPF-DTBT:PC71BM/Ca/Al,BHJ,Ca,,PEDOT:PSS,,,o-dichlorobenzene,,,-5.39,-3.66,,-5.9,-3.9,
111158,10.1039/c4ta06648k,10.1039/c4ta06648k,PTP8,N2200,PTP8,N2200,CCCCCCCCc1ccc(N2C(=O)c3csc(-c4cc5c(-c6ccc(CC(CC)CCCC)s6)c6sccc6c(-c6ccc(CC(CC)CCCC)s6)c5s4)c3C2=O)cc1,CCCCCCCCCCC(CCCCCCCC)CN1C(=O)c2ccc3c4c(c(-c5ccc(-c6cccs6)s5)cc(c24)C1=O)C(=O)N(CC(CCCCCCCC)CCCCCCCCCC)C3=O,0.975,6.53,44.4,2.83,2.826837,0.1117667844523056,2.75,2.83,,,,,ITO/PEDOT:PSS(40 nm)/PTP8:N2200/LiF(0.6 nm)/Al(100 nm),all-polymer solar cell,LiF,,PEDOT:PSS,,,chloroform,,,-5.56,-3.62,,-5.71,-4.02,
111159,10.1039/c4ta06648k,10.1039/c4ta06648k,PTP8,N2200,PTP8,N2200,CCCCCCCCc1ccc(N2C(=O)c3csc(-c4cc5c(-c6ccc(CC(CC)CCCC)s6)c6sccc6c(-c6ccc(CC(CC)CCCC)s6)c5s4)c3C2=O)cc1,CCCCCCCCCCC(CCCCCCCC)CN1C(=O)c2ccc3c4c(c(-c5ccc(-c6cccs6)s5)cc(c24)C1=O)C(=O)N(CC(CCCCCCCC)CCCCCCCCCC)C3=O,0.978,8.43,52.8,4.35,4.353117119999999,0.071657931034477,4.2,4.35,,0.5% DIO,DIO,0.5%,ITO/PEDOT:PSS(40 nm)/PTP8:N2200/LiF(0.6 nm)/Al(100 nm),all-polymer solar cell,LiF,,PEDOT:PSS,,,chloroform,,,-5.56,-3.62,,-5.71,-4.02,
111160,10.1039/c4ta06648k,10.1039/c4ta06648k,PTP8,N2200,PTP8,N2200,CCCCCCCCc1ccc(N2C(=O)c3csc(-c4cc5c(-c6ccc(CC(CC)CCCC)s6)c6sccc6c(-c6ccc(CC(CC)CCCC)s6)c5s4)c3C2=O)cc1,CCCCCCCCCCC(CCCCCCCC)CN1C(=O)c2ccc3c4c(c(-c5ccc(-c6cccs6)s5)cc(c24)C1=O)C(=O)N(CC(CCCCCCCC)CCCCCCCCCC)C3=O,0.96,8.05,50.2,3.88,3.8794560000000007,0.0140206185566807,3.75,3.88,,1.0% DIO,DIO,1.0%,ITO/PEDOT:PSS(40 nm)/PTP8:N2200/LiF(0.6 nm)/Al(100 nm),all-polymer solar cell,LiF,,PEDOT:PSS,,,chloroform,,,-5.56,-3.62,,-5.71,-4.02,
111161,10.1039/c4ta06648k,10.1039/c4ta06648k,PTP8,N2200,PTP8,N2200,CCCCCCCCc1ccc(N2C(=O)c3csc(-c4cc5c(-c6ccc(CC(CC)CCCC)s6)c6sccc6c(-c6ccc(CC(CC)CCCC)s6)c5s4)c3C2=O)cc1,CCCCCCCCCCC(CCCCCCCC)CN1C(=O)c2ccc3c4c(c(-c5ccc(-c6cccs6)s5)cc(c24)C1=O)C(=O)N(CC(CCCCCCCC)CCCCCCCCCC)C3=O,0.96,6.67,51.1,3.27,3.2720352000000004,0.0622385321101023,3.1,3.27,,2.0% DIO,DIO,2.0%,ITO/PEDOT:PSS(40 nm)/PTP8:N2200/LiF(0.6 nm)/Al(100 nm),all-polymer solar cell,LiF,,PEDOT:PSS,,,chloroform,,,-5.56,-3.62,,-5.71,-4.02,
111162,10.1039/c4ta06648k,10.1039/c4ta06648k,PTP8,N2200,PTP8,N2200,CCCCCCCCc1ccc(N2C(=O)c3csc(-c4cc5c(-c6ccc(CC(CC)CCCC)s6)c6sccc6c(-c6ccc(CC(CC)CCCC)s6)c5s4)c3C2=O)cc1,CCCCCCCCCCC(CCCCCCCC)CN1C(=O)c2ccc3c4c(c(-c5ccc(-c6cccs6)s5)cc(c24)C1=O)C(=O)N(CC(CCCCCCCC)CCCCCCCCCC)C3=O,0.962,5.59,52.5,2.82,2.8232295,0.1145212765957524,2.62,2.82,,3.0% DIO,DIO,3.0%,ITO/PEDOT:PSS(40 nm)/PTP8:N2200/LiF(0.6 nm)/Al(100 nm),all-polymer solar cell,LiF,,PEDOT:PSS,,,chloroform,,,-5.56,-3.62,,-5.71,-4.02,
111163,10.1039/c4ta06648k,10.1039/c4ta06648k,PTP8,N2200,PTP8,N2200,CCCCCCCCc1ccc(N2C(=O)c3csc(-c4cc5c(-c6ccc(CC(CC)CCCC)s6)c6sccc6c(-c6ccc(CC(CC)CCCC)s6)c5s4)c3C2=O)cc1,CCCCCCCCCCC(CCCCCCCC)CN1C(=O)c2ccc3c4c(c(-c5ccc(-c6cccs6)s5)cc(c24)C1=O)C(=O)N(CC(CCCCCCCC)CCCCCCCCCC)C3=O,0.938,4.0,43.8,1.64,1.6433759999999995,0.2058536585365746,1.5,1.64,,5.0% DIO,DIO,5.0%,ITO/PEDOT:PSS(40 nm)/PTP8:N2200/LiF(0.6 nm)/Al(100 nm),all-polymer solar cell,LiF,,PEDOT:PSS,,,chloroform,,,-5.56,-3.62,,-5.71,-4.02,
111164,10.1039/c4tc00340c,10.1039/c4tc00340c,PSiF-D(OT)DFBT,PC71BM,PSiF-D(OT)DFBT,PC71BM,CCCCCCCCc1csc(-c2c(F)c(F)c(-c3cc(CCCCCCCC)c(-c4ccc5c(c4)[Si](CCCCCCCC)(CCCCCCCC)c4ccccc4-5)s3)c3nsnc23)c1,COC(=O)CCCC1(c2ccccc2)C23c4c5ccc6c7cc8c9c%10c(cc%11cc%12c%13c%14c(cc%15c%16ccc-5c2c%16c2c5c%16c%17c(c(c46)c7c9c%17c4c%10c%11c%13c4c%16c%14c%152)C513)C%12)C8,0.97,2.63,38.0,0.96,0.969418,0.9810416666666708,,,1:3,,,,ITO/PEDOT:PSS/active layer/LiF/Al,polymer solar cell,LiF,,PEDOT:PSS,,95.0,DCB,o-DCB,,-5.64,-3.58,,-5.9,-3.9,
111165,10.1039/c4tc00340c,10.1039/c4tc00340c,PSiF-D(OT)DFBT,PC71BM,PSiF-D(OT)DFBT,PC71BM,CCCCCCCCc1csc(-c2c(F)c(F)c(-c3cc(CCCCCCCC)c(-c4ccc5c(c4)[Si](CCCCCCCC)(CCCCCCCC)c4ccccc4-5)s3)c3nsnc23)c1,COC(=O)CCCC1(c2ccccc2)C23c4c5ccc6c7cc8c9c%10c(cc%11cc%12c%13c%14c(cc%15c%16ccc-5c2c%16c2c5c%16c%17c(c(c46)c7c9c%17c4c%10c%11c%13c4c%16c%14c%152)C513)C%12)C8,0.96,3.75,61.0,2.19,2.196,0.2739726027397161,,,1:3,2% DIO (by volume),DIO,2%,ITO/PEDOT:PSS/active layer/LiF/Al,polymer solar cell,LiF,,PEDOT:PSS,,97.0,DCB,o-DCB,,-5.64,-3.58,,-5.9,-3.9,
111166,10.1039/c4tc00340c,10.1039/c4tc00340c,PSiF-TTDFBT,PC71BM,PSiF-TTDFBT,PC71BM,CCCCCCCCc1cc(-c2c(F)c(F)c(-c3cc(CCCCCCCC)c(-c4ccc(-c5ccc6c(c5)[Si](CCCCCCCC)(CCCCCCCC)c5ccccc5-6)s4)s3)c3nsnc23)sc1-c1cccs1,COC(=O)CCCC1(c2ccccc2)C23c4c5ccc6c7cc8c9c%10c(cc%11cc%12c%13c%14c(cc%15c%16ccc-5c2c%16c2c5c%16c%17c(c(c46)c7c9c%17c4c%10c%11c%13c4c%16c%14c%152)C513)C%12)C8,0.7,5.09,45.0,1.61,1.6033499999999998,0.4130434782608861,,,1:3,2% 1-CN,,2%,ITO/PEDOT:PSS/active layer/LiF/Al,,LiF,,PEDOT:PSS,,102.0,DCB,o-DCB,,-5.23,-3.48,,-5.9,-3.9,
111167,10.1039/c4tc00340c,10.1039/c4tc00340c,PSiF-TTDFBT,PC71BM,PSiF-TTDFBT,PC71BM,CCCCCCCCc1cc(-c2c(F)c(F)c(-c3cc(CCCCCCCC)c(-c4ccc(-c5ccc6c(c5)[Si](CCCCCCCC)(CCCCCCCC)c5ccccc5-6)s4)s3)c3nsnc23)sc1-c1cccs1,COC(=O)CCCC1(c2ccccc2)C23c4c5ccc6c7cc8c9c%10c(cc%11cc%12c%13c%14c(cc%15c%16ccc-5c2c%16c2c5c%16c%17c(c(c46)c7c9c%17c4c%10c%11c%13c4c%16c%14c%152)C513)C%12)C8,0.7,5.34,65.0,2.39,2.4296999999999995,1.6610878661087614,,,1:3,2% 1-CN (by volume),CN,2%,ITO/PEDOT:PSS/active layer/LiF/Al,,LiF,,PEDOT:PSS,,105.0,DCB,o-DCB,,-5.23,-3.48,,-5.9,-3.9,
111168,10.1039/c4tc00340c,10.1039/c4tc00340c,PDOSiF-DTDFBT,PC71BM,PDOSiF-DTDFBT,PC71BM,CCCCCCCCOc1ccc2c(c1)-c1cc(OCCCCCCCC)c(-c3ccc(-c4c(F)c(F)c(-c5cccs5)c5nsnc45)s3)cc1[Si]2(CCCCCCCC)CCCCCCCC,COC(=O)CCCC1(c2ccccc2)C23c4c5ccc6c7cc8c9c%10c(cc%11cc%12c%13c%14c(cc%15c%16ccc-5c2c%16c2c5c%16c%17c(c(c46)c7c9c%17c4c%10c%11c%13c4c%16c%14c%152)C513)C%12)C8,0.72,8.23,61.0,3.61,3.614616,0.1278670360110913,,,1:1,,,,ITO/PEDOT:PSS/active layer/LiF/Al,polymer solar cell,LiF,,PEDOT:PSS,,101.0,DCB,o-DCB,,-5.37,-3.51,,-5.9,-3.9,
111169,10.1039/c4tc00340c,10.1039/c4tc00340c,PDOSiF-DTDFBT,PC71BM,PDOSiF-DTDFBT,PC71BM,CCCCCCCCOc1ccc2c(c1)-c1cc(OCCCCCCCC)c(-c3ccc(-c4c(F)c(F)c(-c5cccs5)c5nsnc45)s3)cc1[Si]2(CCCCCCCC)CCCCCCCC,COC(=O)CCCC1(c2ccccc2)C23c4c5ccc6c7cc8c9c%10c(cc%11cc%12c%13c%14c(cc%15c%16ccc-5c2c%16c2c5c%16c%17c(c(c46)c7c9c%17c4c%10c%11c%13c4c%16c%14c%152)C513)C%12)C8,0.73,8.55,65.0,4.03,4.056975,0.6693548387096601,,,1:1,2% 1-CN (by volume),CN,2%,ITO/PEDOT:PSS/active layer/LiF/Al,polymer solar cell,LiF,,PEDOT:PSS,,106.0,DCB,o-DCB,,-5.37,-3.51,,-5.9,-3.9,
111170,10.1039/c4tc01558d,10.1039/c4tc01558d,P(BDT-BBOB),PC61BM,P(BDT-BBOB),PC61BM,CCCCCCCCOc1ccc(OCCCCCCCC)c(-c2nc(-c3ccc(-c4noc(-c5cc(OCCCCCCCC)c(-c6cc7c(OCC(CC)CCCC)c8sccc8c(OCC(CC)CCCC)c7s6)cc5OCCCCCCCC)n4)c4nsnc34)no2)c1,COC(=O)CCCC1(c2ccccc2)C23c4c5c6c7c8c9c(c%10c%11c2c2c%12c4c4c%13c5c5c7c7c8c8c%14c9c%10c9c%10c%11c2c2c%11c%12c4c4c%12c%13c5c5c7c7c8c8c%14c9c9c%10c2c2c%11c4c4c%12c5c7c5c8c9c2c45)C613,0.67,4.09,25.96,0.72,0.71138188,1.1969611111111045,0.72,,1:1,,,,ITO/PEDOT:PSS/active layer/LiF/Al,polymer solar cell,LiF,,PEDOT:PSS,,80.0,dichlorobenzene,,80.0,-5.31,-2.9,,-6.1,-3.7,
111171,10.1039/c4tc01558d,10.1039/c4tc01558d,P(BDT-BBOB),PC61BM,P(BDT-BBOB),PC61BM,CCCCCCCCOc1ccc(OCCCCCCCC)c(-c2nc(-c3ccc(-c4noc(-c5cc(OCCCCCCCC)c(-c6cc7c(OCC(CC)CCCC)c8sccc8c(OCC(CC)CCCC)c7s6)cc5OCCCCCCCC)n4)c4nsnc34)no2)c1,COC(=O)CCCC1(c2ccccc2)C23c4c5c6c7c8c9c(c%10c%11c2c2c%12c4c4c%13c5c5c7c7c8c8c%14c9c%10c9c%10c%11c2c2c%11c%12c4c4c%12c%13c5c5c7c7c8c8c%14c9c9c%10c2c2c%11c4c4c%12c5c7c5c8c9c2c45)C613,0.69,7.1,35.75,1.76,1.7513924999999997,0.4890625000000184,1.76,,1:2,,,,ITO/PEDOT:PSS/active layer/LiF/Al,polymer solar cell,LiF,,PEDOT:PSS,,80.0,dichlorobenzene,,80.0,-5.31,-2.9,,-6.1,-3.7,
111172,10.1039/c4tc01558d,10.1039/c4tc01558d,P(BDT-BBOB),PC61BM,P(BDT-BBOB),PC61BM,CCCCCCCCOc1ccc(OCCCCCCCC)c(-c2nc(-c3ccc(-c4noc(-c5cc(OCCCCCCCC)c(-c6cc7c(OCC(CC)CCCC)c8sccc8c(OCC(CC)CCCC)c7s6)cc5OCCCCCCCC)n4)c4nsnc34)no2)c1,COC(=O)CCCC1(c2ccccc2)C23c4c5c6c7c8c9c(c%10c%11c2c2c%12c4c4c%13c5c5c7c7c8c8c%14c9c%10c9c%10c%11c2c2c%11c%12c4c4c%12c%13c5c5c7c7c8c8c%14c9c9c%10c2c2c%11c4c4c%12c5c7c5c8c9c2c45)C613,0.69,3.96,41.77,1.15,1.1413234799999998,0.7544800000000067,1.15,,1:3,,,,ITO/PEDOT:PSS/active layer/LiF/Al,polymer solar cell,LiF,,PEDOT:PSS,,80.0,dichlorobenzene,,80.0,-5.31,-2.9,,-6.1,-3.7,
111173,10.1039/c4tc01558d,10.1039/c4tc01558d,P(BDT-BBOB),PC61BM,P(BDT-BBOB),PC61BM,CCCCCCCCOc1ccc(OCCCCCCCC)c(-c2nc(-c3ccc(-c4noc(-c5cc(OCCCCCCCC)c(-c6cc7c(OCC(CC)CCCC)c8sccc8c(OCC(CC)CCCC)c7s6)cc5OCCCCCCCC)n4)c4nsnc34)no2)c1,COC(=O)CCCC1(c2ccccc2)C23c4c5c6c7c8c9c(c%10c%11c2c2c%12c4c4c%13c5c5c7c7c8c8c%14c9c%10c9c%10c%11c2c2c%11c%12c4c4c%12c%13c5c5c7c7c8c8c%14c9c9c%10c2c2c%11c4c4c%12c5c7c5c8c9c2c45)C613,0.7,9.59,49.43,3.31,3.3182358999999995,0.2488187311178069,3.31,,1:2,IPA,IPA,,ITO/PEDOT:PSS/active layer/LiF/Al,polymer solar cell,LiF,,PEDOT:PSS,,80.0,dichlorobenzene,,80.0,-5.31,-2.9,,-6.1,-3.7,
111174,10.1039/c4tc01558d,10.1039/c4tc01558d,P(BDT-BOB),PC61BM,P(BDT-BOB),PC61BM,CCCCCCCCOc1ccc(OCCCCCCCC)c(-c2nc(-c3ccc(-c4cc5c(OCC(CC)CCCC)c6sccc6c(OCC(CC)CCCC)c5s4)c4nsnc34)no2)c1,COC(=O)CCCC1(c2ccccc2)C23c4c5c6c7c8c9c(c%10c%11c2c2c%12c4c4c%13c5c5c7c7c8c8c%14c9c%10c9c%10c%11c2c2c%11c%12c4c4c%12c%13c5c5c7c7c8c8c%14c9c9c%10c2c2c%11c4c4c%12c5c7c5c8c9c2c45)C613,0.7,4.44,33.33,1.04,1.0358964,0.3945769230769323,1.04,,1:1,,,,ITO/PEDOT:PSS/active layer/LiF/Al,polymer solar cell,LiF,,PEDOT:PSS,,80.0,dichlorobenzene,,80.0,-5.27,-3.1,,-6.1,-3.7,
111175,10.1039/c4tc01558d,10.1039/c4tc01558d,P(BDT-BOB),PC61BM,P(BDT-BOB),PC61BM,CCCCCCCCOc1ccc(OCCCCCCCC)c(-c2nc(-c3ccc(-c4cc5c(OCC(CC)CCCC)c6sccc6c(OCC(CC)CCCC)c5s4)c4nsnc34)no2)c1,COC(=O)CCCC1(c2ccccc2)C23c4c5c6c7c8c9c(c%10c%11c2c2c%12c4c4c%13c5c5c7c7c8c8c%14c9c%10c9c%10c%11c2c2c%11c%12c4c4c%12c%13c5c5c7c7c8c8c%14c9c9c%10c2c2c%11c4c4c%12c5c7c5c8c9c2c45)C613,0.71,8.21,42.6,2.46,2.4831966000000003,0.9429512195122092,2.46,,1:2,,,,ITO/PEDOT:PSS/active layer/LiF/Al,polymer solar cell,LiF,,PEDOT:PSS,,80.0,dichlorobenzene,,80.0,-5.27,-3.1,,-6.1,-3.7,
111176,10.1039/c4tc01558d,10.1039/c4tc01558d,P(BDT-BOB),PC61BM,P(BDT-BOB),PC61BM,CCCCCCCCOc1ccc(OCCCCCCCC)c(-c2nc(-c3ccc(-c4cc5c(OCC(CC)CCCC)c6sccc6c(OCC(CC)CCCC)c5s4)c4nsnc34)no2)c1,COC(=O)CCCC1(c2ccccc2)C23c4c5c6c7c8c9c(c%10c%11c2c2c%12c4c4c%13c5c5c7c7c8c8c%14c9c%10c9c%10c%11c2c2c%11c%12c4c4c%12c%13c5c5c7c7c8c8c%14c9c9c%10c2c2c%11c4c4c%12c5c7c5c8c9c2c45)C613,0.7,5.07,45.43,1.62,1.6123107,0.4746481481481625,1.62,,1:3,,,,ITO/PEDOT:PSS/active layer/LiF/Al,polymer solar cell,LiF,,PEDOT:PSS,,80.0,dichlorobenzene,,80.0,-5.27,-3.1,,-6.1,-3.7,
111177,10.1039/c4tc01558d,10.1039/c4tc01558d,P(BDT-BOB),PC61BM,P(BDT-BOB),PC61BM,CCCCCCCCOc1ccc(OCCCCCCCC)c(-c2nc(-c3ccc(-c4cc5c(OCC(CC)CCCC)c6sccc6c(OCC(CC)CCCC)c5s4)c4nsnc34)no2)c1,COC(=O)CCCC1(c2ccccc2)C23c4c5c6c7c8c9c(c%10c%11c2c2c%12c4c4c%13c5c5c7c7c8c8c%14c9c%10c9c%10c%11c2c2c%11c%12c4c4c%12c%13c5c5c7c7c8c8c%14c9c9c%10c2c2c%11c4c4c%12c5c7c5c8c9c2c45)C613,0.7,11.23,53.82,4.21,4.2307902,0.4938289786223379,4.21,,1:2,IPA,IPA,,ITO/PEDOT:PSS/active layer/LiF/Al,polymer solar cell,LiF,,PEDOT:PSS,,80.0,dichlorobenzene,,80.0,-5.27,-3.1,,-6.1,-3.7,
111178,10.1039/c4tc02092h,10.1039/c4tc02092h,P1,,P1,,CCCCCCCCc1cc(-c2c(-c3cccs3)sc3c(-c4cc(CCCCCCCC)c(CCCCCCCC)s4)c(-c4ccc(-c5cccc6nsnc56)s4)sc23)sc1CCCCCCCC,,0.66,9.04,42.99,2.56,2.5649553600000004,0.1935687500000116,,,1:2,No,,0 vol%,ITO/PEDOT:PSS/polymer:PC71BM/LiF/Al,BHJ,LiF,,PEDOT:PSS,,,chlorobenzene,,,-5.34,-3.53,,,,
111179,10.1039/c4tc02092h,10.1039/c4tc02092h,P1,,P1,,CCCCCCCCc1cc(-c2c(-c3cccs3)sc3c(-c4cc(CCCCCCCC)c(CCCCCCCC)s4)c(-c4ccc(-c5cccc6nsnc56)s4)sc23)sc1CCCCCCCC,,0.7,12.28,58.9,5.07,5.063043999999999,0.1371992110453948,,,1:2,DIO,,1 vol%,ITO/PEDOT:PSS/active layer/LiF/Al,BHJ,LiF,,PEDOT:PSS,,,CB,,,-5.34,-3.53,,,,
111180,10.1039/c4tc02092h,10.1039/c4tc02092h,P2,,P2,,,,0.71,7.36,43.15,2.27,2.2548464,0.6675594713656432,,,1:2,No,,0 vol%,ITO/PEDOT:PSS/active layer/LiF/Al,BHJ,LiF,,PEDOT:PSS,,,CB,,,-5.34,-3.58,,,,
111181,10.1039/c4tc02092h,10.1039/c4tc02092h,P2,PC71BM,P2,,,COC(=O)CCCC1(c2ccccc2)C23c4c5ccc6c7cc8c9c%10c(cc%11cc%12c%13c%14c(cc%15c%16ccc-5c2c%16c2c5c%16c%17c(c(c46)c7c9c%17c4c%10c%11c%13c4c%16c%14c%152)C513)C%12)C8,0.73,12.22,59.35,5.34,5.294376100000001,0.8543801498127143,,,1:2,Yes,,1 vol%,ITO/PEDOT:PSS/active layer/LiF/Al,BHJ,LiF,,PEDOT:PSS,,,CB,,,-5.34,-3.58,,,,
111182,10.1039/c4tc02092h,10.1039/c4tc02092h,P3,PC71BM,P3,,CCCCCCc1csc(-c2ccc(-c3cc(CCCCCC)c(/C=C/c4csc(-c5cc6c(OCC(CC)CCCC)c7sc(-c8ccc(C9=C%10C(=O)N(CC(CC)CCCC)C(c%11ccc(-c%12cc%13c(OCC(CC)CCCC)c%14sccc%14c(OCC(CC)CCCC)c%13s%12)s%11)=C%10C(=O)N9CC(CC)CCCC)s8)cc7c(OCC(CC)CCCC)c6s5)c4)s3)c3nsnc23)c1,COC(=O)CCCC1(c2ccccc2)C23c4c5ccc6c7cc8c9c%10c(cc%11cc%12c%13c%14c(cc%15c%16ccc-5c2c%16c2c5c%16c%17c(c(c46)c7c9c%17c4c%10c%11c%13c4c%16c%14c%152)C513)C%12)C8,0.71,10.93,52.66,4.09,4.08657398,0.0837657701711498,,,1:1,No,,1 vol%,ITO/PEDOT:PSS/active layer/LiF/Al,BHJ,LiF,,PEDOT:PSS,,,CB,,,-5.31,-3.6,,,,
111183,10.1039/c4tc02092h,10.1039/c4tc02092h,P3,PC71BM,P3,,CCCCCCc1csc(-c2ccc(-c3cc(CCCCCC)c(/C=C/c4csc(-c5cc6c(OCC(CC)CCCC)c7sc(-c8ccc(C9=C%10C(=O)N(CC(CC)CCCC)C(c%11ccc(-c%12cc%13c(OCC(CC)CCCC)c%14sccc%14c(OCC(CC)CCCC)c%13s%12)s%11)=C%10C(=O)N9CC(CC)CCCC)s8)cc7c(OCC(CC)CCCC)c6s5)c4)s3)c3nsnc23)c1,COC(=O)CCCC1(c2ccccc2)C23c4c5ccc6c7cc8c9c%10c(cc%11cc%12c%13c%14c(cc%15c%16ccc-5c2c%16c2c5c%16c%17c(c(c46)c7c9c%17c4c%10c%11c%13c4c%16c%14c%152)C513)C%12)C8,0.69,11.75,53.24,4.16,4.316433,3.760408653846149,,,1:1,Yes,,1 vol%,ITO/PEDOT:PSS/active layer/LiF/Al,BHJ,LiF,,PEDOT:PSS,,,CB,,,-5.31,-3.6,,,,
111184,10.1039/c4tc02092h,10.1039/c4tc02092h,P4,PC71BM,P4,,,COC(=O)CCCC1(c2ccccc2)C23c4c5ccc6c7cc8c9c%10c(cc%11cc%12c%13c%14c(cc%15c%16ccc-5c2c%16c2c5c%16c%17c(c(c46)c7c9c%17c4c%10c%11c%13c4c%16c%14c%152)C513)C%12)C8,0.72,7.95,51.16,2.92,2.9283984,0.2876164383561616,,,1:1,No,,1 vol%,ITO/PEDOT:PSS/active layer/LiF/Al,BHJ,LiF,,PEDOT:PSS,,,CB,,,-5.35,-3.6,,,,
111185,10.1039/c4tc02092h,10.1039/c4tc02092h,P4,PC71BM,P4,,,COC(=O)CCCC1(c2ccccc2)C23c4c5ccc6c7cc8c9c%10c(cc%11cc%12c%13c%14c(cc%15c%16ccc-5c2c%16c2c5c%16c%17c(c(c46)c7c9c%17c4c%10c%11c%13c4c%16c%14c%152)C513)C%12)C8,0.71,10.38,57.82,4.3,4.26121836,0.9018986046511592,,,1:1,Yes,,1 vol%,ITO/PEDOT:PSS/active layer/LiF/Al,BHJ,LiF,,PEDOT:PSS,,,CB,,,-5.35,-3.6,,,,
111186,10.1039/c4tc02092h,10.1039/c4tc02092h,P1,,P1,,CCCCCCCCc1cc(-c2c(-c3cccs3)sc3c(-c4cc(CCCCCCCC)c(CCCCCCCC)s4)c(-c4ccc(-c5cccc6nsnc56)s4)sc23)sc1CCCCCCCC,,0.69,9.9,45.72,3.12,3.1231332,0.1004230769230681,,,1:2,methanol,,,ITO/PEDOT:PSS/active layer/LiF/Al,BHJ,LiF,,PEDOT:PSS,,,CB,,,-5.34,-3.53,,,,
111187,10.1039/c4tc02092h,10.1039/c4tc02092h,P2,PC71BM,P2,,,COC(=O)CCCC1(c2ccccc2)C23c4c5ccc6c7cc8c9c%10c(cc%11cc%12c%13c%14c(cc%15c%16ccc-5c2c%16c2c5c%16c%17c(c(c46)c7c9c%17c4c%10c%11c%13c4c%16c%14c%152)C513)C%12)C8,0.71,7.44,44.3,2.35,2.3401032,0.4211404255319306,,,1:2,methanol,,,ITO/PEDOT:PSS/active layer/LiF/Al,BHJ,LiF,,PEDOT:PSS,,,chlorobenzene,,,-5.34,-3.58,,,,
111188,10.1039/c4tc02092h,10.1039/c4tc02092h,P3,PC71BM,P3,,CCCCCCc1csc(-c2ccc(-c3cc(CCCCCC)c(/C=C/c4csc(-c5cc6c(OCC(CC)CCCC)c7sc(-c8ccc(C9=C%10C(=O)N(CC(CC)CCCC)C(c%11ccc(-c%12cc%13c(OCC(CC)CCCC)c%14sccc%14c(OCC(CC)CCCC)c%13s%12)s%11)=C%10C(=O)N9CC(CC)CCCC)s8)cc7c(OCC(CC)CCCC)c6s5)c4)s3)c3nsnc23)c1,COC(=O)CCCC1(c2ccccc2)C23c4c5ccc6c7cc8c9c%10c(cc%11cc%12c%13c%14c(cc%15c%16ccc-5c2c%16c2c5c%16c%17c(c(c46)c7c9c%17c4c%10c%11c%13c4c%16c%14c%152)C513)C%12)C8,0.74,13.64,55.62,5.63,5.61406032,0.2831204262877405,,,1:1,methanol,,,ITO/PEDOT:PSS/active layer/LiF/Al,BHJ,LiF,,PEDOT:PSS,,,CB,,,-5.31,-3.6,,,,
111189,10.1039/c4tc02092h,10.1039/c4tc02092h,P4,PC71BM,P4,,,COC(=O)CCCC1(c2ccccc2)C23c4c5ccc6c7cc8c9c%10c(cc%11cc%12c%13c%14c(cc%15c%16ccc-5c2c%16c2c5c%16c%17c(c(c46)c7c9c%17c4c%10c%11c%13c4c%16c%14c%152)C513)C%12)C8,0.72,8.12,51.55,3.01,3.013819199999999,0.1268837209302075,,,1:1,methanol,,,ITO/PEDOT:PSS/active layer/LiF/Al,BHJ,LiF,,PEDOT:PSS,,,chlorobenzene,,,-5.35,-3.6,,,,
111190,10.1039/c5cc01712b,10.1039/c5cc01712b,P3HT,cis-2-BIEC,,cis-2-BIEC,CCCCCCc1ccsc1,,0.8,6.6,53.0,2.8,2.7984000000000004,0.057142857142835,2.8,,,,,,,,,,,,,,,,,,,,,
111191,10.1039/c5cc01712b,10.1039/c5cc01712b,P3HT,bis-BIEC,,bis-BIEC,CCCCCCc1ccsc1,,0.8,4.7,47.0,1.8,1.7672,1.8222222222222315,1.8,,,,,,,,,,,,,,,,,,,,,
111192,10.1039/c5cc01712b,10.1039/c5cc01712b,P3HT,mono-BIEC,,mono-BIEC,CCCCCCc1ccsc1,,0.61,5.15,51.0,1.6,1.602165,0.1353124999999982,1.6,,,,,,,,,,,,,,,,,,,,,
