Repository: JiYiqaq/PCE-KA-GNN

# Data directory

- `raw/Active_Database.csv` is the immutable source dataset bundled under CC BY 4.0. Do not overwrite it with processed data.
- `processed/` is created and populated by the training pipeline. Generated `.pt` and `.pth` caches are intentionally ignored by Git because they can exceed GitHub's normal single-file limit.

See `../DATA_LICENSE.md` for provenance, license and checksum information.

File: data/raw/Active_Database.csv (part 450 of 471)
id,doi,doi_norm,donor,acceptor,donor_canonical,acceptor_canonical,donor_smiles,acceptor_smiles,voc,jsc,ff,pce,pce_recomputed,pce_relative_error_percent,pce_avg,pce_best,d_a_ratio,additive,additive_canonical,additive_ratio,device_structure,device_type,etl,etl_canonical,htl,htl_canonical,active_layer_thickness,solvent,solvent_canonical,annealing_temp,homo_d,lumo_d,eg_d,homo_a,lumo_a,eg_a
111193,10.1039/c5cc01712b,10.1039/c5cc01712b,,[60]PCBM,,PCBM,,CCCCC(=O)OCC1(C2=CC=CC=C2)C3=CC=CC4=CC=CC5=CC=CC6=CC=CC7=CC=CC1=C7C6=C5C4=C3,0.61,7.5,57.0,2.6,2.60775,0.2980769230769287,2.6,,,,,,,,,,,,,,,,,,,-6.1,-3.7,
111194,10.1039/c5cc04375a,10.1039/c5cc04375a,PThTD1,PC71BM,PThTD1,PC71BM,CCCCCCCCCCC(CCCCCCCC)Cn1c(=O)c2c3sc4c5sc(-c6cccs6)cc5n(CC(CCCCCCCC)CCCCCCCCCC)c(=O)c4c3sc2c2sccc21,COC(=O)CCCC1(c2ccccc2)C23c4c5ccc6c7cc8c9c%10c(cc%11cc%12c%13c%14c(cc%15c%16ccc-5c2c%16c2c5c%16c%17c(c(c46)c7c9c%17c4c%10c%11c%13c4c%16c%14c%152)C513)C%12)C8,0.87,9.67,71.59,6.02,6.022795110000001,0.0464303986711127,5.86,6.02,,,,,inverted,inverted,,,,,,,,,-5.36,-2.56,,-5.9,-3.9,
111195,10.1039/c5cc04375a,10.1039/c5cc04375a,PSeTD1,PC71BM,PSeTD1,PC71BM,CCCCCCCCCCC(CCCCCCCC)Cn1c(=O)c2c3sc4c5sc(-c6ccc[se]6)cc5n(CC(CCCCCCCC)CCCCCCCCCC)c(=O)c4c3sc2c2sccc21,COC(=O)CCCC1(c2ccccc2)C23c4c5ccc6c7cc8c9c%10c(cc%11cc%12c%13c%14c(cc%15c%16ccc-5c2c%16c2c5c%16c%17c(c(c46)c7c9c%17c4c%10c%11c%13c4c%16c%14c%152)C513)C%12)C8,0.83,10.92,68.67,6.22,6.223974119999999,0.0638926045016018,5.96,6.22,,,,,inverted,inverted,,,,,,,,,-5.34,-2.7,,-5.9,-3.9,
111196,10.1039/c5cc04375a,10.1039/c5cc04375a,PThTD2,PC71BM,PThTD2,PC71BM,CCCCCCCCC(CCCCCC)Cn1c(=O)c2c3sc4c5sc(-c6cccs6)cc5n(CC(CCCCCC)CCCCCCCC)c(=O)c4c3sc2c2sccc21,COC(=O)CCCC1(c2ccccc2)C23c4c5ccc6c7cc8c9c%10c(cc%11cc%12c%13c%14c(cc%15c%16ccc-5c2c%16c2c5c%16c%17c(c(c46)c7c9c%17c4c%10c%11c%13c4c%16c%14c%152)C513)C%12)C8,0.85,11.95,67.96,6.9,6.903036999999999,0.0440144927535968,6.65,6.9,,,,,inverted,inverted,,,,,,,,,-5.3,-2.63,,-5.9,-3.9,
111197,10.1039/c5cc04375a,10.1039/c5cc04375a,PSeTD2,PC71BM,PSeTD2,PC71BM,CCCCCCCCC(CCCCCC)Cn1c(=O)c2c3sc4c5sc(-c6ccc[se]6)cc5n(CC(CCCCCC)CCCCCCCC)c(=O)c4c3sc2c2sccc21,COC(=O)CCCC1(c2ccccc2)C23c4c5ccc6c7cc8c9c%10c(cc%11cc%12c%13c%14c(cc%15c%16ccc-5c2c%16c2c5c%16c%17c(c(c46)c7c9c%17c4c%10c%11c%13c4c%16c%14c%152)C513)C%12)C8,0.85,13.55,71.06,8.18,8.184335500000001,0.0530012224939071,7.95,8.18,,,,,inverted,inverted,,,,,,,,,-5.31,-2.74,,-5.9,-3.9,
111198,10.1039/c5cp00017c,10.1039/c5cp00017c,P1,PC71BM,P1,PC71BM,CCCCCCCCc1cc(-c2c(-c3cccs3)sc3c(-c4cc(CCCCCCCC)c(CCCCCCCC)s4)c(-c4ccc(-c5cccc6nsnc56)s4)sc23)sc1CCCCCCCC,COC(=O)CCCC1(c2ccccc2)C23c4c5ccc6c7cc8c9c%10c(cc%11cc%12c%13c%14c(cc%15c%16ccc-5c2c%16c2c5c%16c%17c(c(c46)c7c9c%17c4c%10c%11c%13c4c%16c%14c%152)C513)C%12)C8,0.8,9.82,58.0,4.55,4.5564800000000005,0.1424175824175979,,,1:2,"1,8-diiodooctane (DIO)",,3 v%,ITO/PEDOT:PSS/P1:PC71BM/Al,,,,PEDOT:PSS,,,chloroform,,,-5.34,-3.53,,-5.9,-3.9,
111199,10.1039/c5cp00017c,10.1039/c5cp00017c,P2,PC71BM,P2,PC71BM,,COC(=O)CCCC1(c2ccccc2)C23c4c5ccc6c7cc8c9c%10c(cc%11cc%12c%13c%14c(cc%15c%16ccc-5c2c%16c2c5c%16c%17c(c(c46)c7c9c%17c4c%10c%11c%13c4c%16c%14c%152)C513)C%12)C8,0.92,11.48,64.0,6.76,6.759424,0.0085207100591669,,,1:2,3 v% DIO,,3 v%,ITO/PEDOT:PSS/active layer/Al,,,,PEDOT:PSS,,,chloroform,,,-5.34,-3.58,,-5.9,-3.9,
111200,10.1039/c5cp00017c,10.1039/c5cp00017c,P3,PC71BM,P3,PC71BM,CCCCCCc1csc(-c2ccc(-c3cc(CCCCCC)c(/C=C/c4csc(-c5cc6c(OCC(CC)CCCC)c7sc(-c8ccc(C9=C%10C(=O)N(CC(CC)CCCC)C(c%11ccc(-c%12cc%13c(OCC(CC)CCCC)c%14sccc%14c(OCC(CC)CCCC)c%13s%12)s%11)=C%10C(=O)N9CC(CC)CCCC)s8)cc7c(OCC(CC)CCCC)c6s5)c4)s3)c3nsnc23)c1,COC(=O)CCCC1(c2ccccc2)C23c4c5ccc6c7cc8c9c%10c(cc%11cc%12c%13c%14c(cc%15c%16ccc-5c2c%16c2c5c%16c%17c(c(c46)c7c9c%17c4c%10c%11c%13c4c%16c%14c%152)C513)C%12)C8,0.8,11.12,58.0,5.16,5.15968,0.0062015503876031,,,1:2,3 v% DIO,,3 v%,ITO/PEDOT:PSS/active layer/Al,,,,PEDOT:PSS,,,chloroform,,,-5.31,-3.6,,-5.9,-3.9,
111201,10.1039/c5cp00963d,10.1039/c5cp00963d,PDPP3T,PC71BM,PDPP3T,PC71BM,CCCCCCCCC(CCCCCC)CN1C(=O)C2=C(c3ccc(-c4cccs4)s3)N(CC(CCCCCC)CCCCCCCC)C(=O)C2=C1c1cccs1,COC(=O)CCCC1(c2ccccc2)C23c4c5ccc6c7cc8c9c%10c(cc%11cc%12c%13c%14c(cc%15c%16ccc-5c2c%16c2c5c%16c%17c(c(c46)c7c9c%17c4c%10c%11c%13c4c%16c%14c%152)C513)C%12)C8,0.67,13.32,62.0,5.54,5.5331280000000005,0.1240433212996307,,,,,,,,,,,PEDOT:PSS,,137.0,,,,-5.17,-3.67,,-5.9,-3.9,
111202,10.1039/c5cp00963d,10.1039/c5cp00963d,PDPP3T,PC71BM,PDPP3T,PC71BM,CCCCCCCCC(CCCCCC)CN1C(=O)C2=C(c3ccc(-c4cccs4)s3)N(CC(CCCCCC)CCCCCCCC)C(=O)C2=C1c1cccs1,COC(=O)CCCC1(c2ccccc2)C23c4c5ccc6c7cc8c9c%10c(cc%11cc%12c%13c%14c(cc%15c%16ccc-5c2c%16c2c5c%16c%17c(c(c46)c7c9c%17c4c%10c%11c%13c4c%16c%14c%152)C513)C%12)C8,0.67,14.27,61.2,5.85,5.851270800000001,0.021723076923098,,,,DIO,DIO,5 vol%,,,,,PEDOT:PSS,,123.0,,,,-5.17,-3.67,,-5.9,-3.9,
111203,10.1039/c5cp00963d,10.1039/c5cp00963d,PDPP3T,PC71BM,PDPP3T,PC71BM,CCCCCCCCC(CCCCCC)CN1C(=O)C2=C(c3ccc(-c4cccs4)s3)N(CC(CCCCCC)CCCCCCCC)C(=O)C2=C1c1cccs1,COC(=O)CCCC1(c2ccccc2)C23c4c5ccc6c7cc8c9c%10c(cc%11cc%12c%13c%14c(cc%15c%16ccc-5c2c%16c2c5c%16c%17c(c(c46)c7c9c%17c4c%10c%11c%13c4c%16c%14c%152)C513)C%12)C8,0.66,13.65,69.0,6.22,6.21621,0.0609324758842365,,,,,,,,,,,PEDOT:PSS,,140.0,,,,-5.17,-3.67,,-5.9,-3.9,
111204,10.1039/c5cp07705b,10.1039/c5cp07705b,P1,PC71BM,P1,PC71BM,CCCCCCCCc1cc(-c2c(-c3cccs3)sc3c(-c4cc(CCCCCCCC)c(CCCCCCCC)s4)c(-c4ccc(-c5cccc6nsnc56)s4)sc23)sc1CCCCCCCC,COC(=O)CCCC1(c2ccccc2)C23c4c5ccc6c7cc8c9c%10c(cc%11cc%12c%13c%14c(cc%15c%16ccc-5c2c%16c2c5c%16c%17c(c(c46)c7c9c%17c4c%10c%11c%13c4c%16c%14c%152)C513)C%12)C8,0.94,8.84,52.0,4.32,4.320992,0.0229629629629653,,,1:2,,,,ITO/PEDOT:PSS/P1:PC71BM/Ca/Al,conventional,Ca,,PEDOT:PSS,,90.0,chloroform,,,-5.34,-3.53,,-5.9,-3.9,
111205,10.1039/c5cp07705b,10.1039/c5cp07705b,P2,PC71BM,P2,PC71BM,,COC(=O)CCCC1(c2ccccc2)C23c4c5ccc6c7cc8c9c%10c(cc%11cc%12c%13c%14c(cc%15c%16ccc-5c2c%16c2c5c%16c%17c(c(c46)c7c9c%17c4c%10c%11c%13c4c%16c%14c%152)C513)C%12)C8,0.96,7.26,50.0,3.48,3.4848000000000003,0.1379310344827689,,,1:2,,,,ITO/PEDOT:PSS/P2:PC71BM/Ca/Al,conventional,Ca,,PEDOT:PSS,,90.0,chloroform,,,-5.34,-3.58,,-5.9,-3.9,
111206,10.1039/c5cp07705b,10.1039/c5cp07705b,P1,PC71BM,P1,PC71BM,CCCCCCCCc1cc(-c2c(-c3cccs3)sc3c(-c4cc(CCCCCCCC)c(CCCCCCCC)s4)c(-c4ccc(-c5cccc6nsnc56)s4)sc23)sc1CCCCCCCC,COC(=O)CCCC1(c2ccccc2)C23c4c5ccc6c7cc8c9c%10c(cc%11cc%12c%13c%14c(cc%15c%16ccc-5c2c%16c2c5c%16c%17c(c(c46)c7c9c%17c4c%10c%11c%13c4c%16c%14c%152)C513)C%12)C8,0.9,12.62,64.0,7.27,7.269119999999999,0.0121045392022068,,,1:2,,,,ITO/PEDOT:PSS/P1:PC71BM/Ca/Al,conventional,Ca,,PEDOT:PSS,,90.0,chloroform,,,-5.34,-3.53,,-5.9,-3.9,
111207,10.1039/c5cp07705b,10.1039/c5cp07705b,P2,PC71BM,P2,PC71BM,,COC(=O)CCCC1(c2ccccc2)C23c4c5ccc6c7cc8c9c%10c(cc%11cc%12c%13c%14c(cc%15c%16ccc-5c2c%16c2c5c%16c%17c(c(c46)c7c9c%17c4c%10c%11c%13c4c%16c%14c%152)C513)C%12)C8,0.92,11.72,62.0,6.68,6.685088,0.0761676646706683,,,1:2,,,,ITO/PEDOT:PSS/P2:PC71BM/Ca/Al,conventional,Ca,,PEDOT:PSS,,90.0,chloroform,,,-5.34,-3.58,,-5.9,-3.9,
111208,10.1039/c5cp07942j,10.1039/c5cp07942j,PBDTT-DTBSe,P61CBM,PBDTT-DTBSe,P61CBM,CCCCCCCCCCCCOc1c(OCCCCCCCCCCCC)c(-c2ccc(-c3cc4c(-c5ccc(CCCCCCCCCCCC)s5)c5sccc5c(-c5ccc(CCCCCCCCCCCC)s5)c4s3)s2)c2n[se]nc2c1-c1cccs1,,0.74,7.73,48.6,2.78,2.7800172000000005,0.000618705035997,2.74,2.78,1:1.5,,,,ITO/PEDOT:PSS/polymer:fullerene/LiF/Al,BHJ,LiF,,PEDOT:PSS,,100.0,o-DCB,o-DCB,,-5.24,-3.62,,,,
111209,10.1039/c5cp07942j,10.1039/c5cp07942j,PBDTT-DTBSe,P61CBM,PBDTT-DTBSe,P61CBM,CCCCCCCCCCCCOc1c(OCCCCCCCCCCCC)c(-c2ccc(-c3cc4c(-c5ccc(CCCCCCCCCCCC)s5)c5sccc5c(-c5ccc(CCCCCCCCCCCC)s5)c4s3)s2)c2n[se]nc2c1-c1cccs1,,0.73,8.17,54.2,3.23,3.2325422,0.0787058823529461,3.21,3.23,1:1.5,,,,ITO/PEDOT:PSS/polymer:fullerene/LiF/Al,BHJ,LiF,,PEDOT:PSS,,100.0,CB,chlorobenzene,,-5.24,-3.62,,,,
111210,10.1039/c5cp07942j,10.1039/c5cp07942j,PBDTT-DTBSe,P61CBM,PBDTT-DTBSe,P61CBM,CCCCCCCCCCCCOc1c(OCCCCCCCCCCCC)c(-c2ccc(-c3cc4c(-c5ccc(CCCCCCCCCCCC)s5)c5sccc5c(-c5ccc(CCCCCCCCCCCC)s5)c4s3)s2)c2n[se]nc2c1-c1cccs1,,0.73,8.65,57.6,3.64,3.637152,0.0782417582417632,3.62,3.64,1:2,,,,ITO/PEDOT:PSS/polymer:fullerene/LiF/Al,BHJ,LiF,,PEDOT:PSS,,100.0,CF,chloroform,,-5.24,-3.62,,,,
111211,10.1039/c5cp07942j,10.1039/c5cp07942j,PBDTT-DTBSe,P61CBM,PBDTT-DTBSe,P61CBM,CCCCCCCCCCCCOc1c(OCCCCCCCCCCCC)c(-c2ccc(-c3cc4c(-c5ccc(CCCCCCCCCCCC)s5)c5sccc5c(-c5ccc(CCCCCCCCCCCC)s5)c4s3)s2)c2n[se]nc2c1-c1cccs1,,0.74,8.95,58.2,3.85,3.854586,0.1191168831168767,3.82,3.85,1:2,3%DIO,DIO,3%,ITO/PEDOT:PSS/polymer:fullerene/LiF/Al,BHJ,LiF,,PEDOT:PSS,,100.0,CF,chloroform,,-5.24,-3.62,,,,
111212,10.1039/c5cp07942j,10.1039/c5cp07942j,PBDTT-DTBSe,P71CBM,PBDTT-DTBSe,P71CBM,CCCCCCCCCCCCOc1c(OCCCCCCCCCCCC)c(-c2ccc(-c3cc4c(-c5ccc(CCCCCCCCCCCC)s5)c5sccc5c(-c5ccc(CCCCCCCCCCCC)s5)c4s3)s2)c2n[se]nc2c1-c1cccs1,,0.75,11.23,64.1,5.4,5.398822499999999,0.0218055555555853,5.37,5.4,1:2,3%DIO,DIO,3%,ITO/PEDOT:PSS/polymer:fullerene/LiF/Al,BHJ,LiF,,PEDOT:PSS,,100.0,CF,chloroform,,-5.24,-3.62,,,,
111213,10.1039/c5cp07942j,10.1039/c5cp07942j,PBDTT-DTBSe,P71CBM,PBDTT-DTBSe,P71CBM,CCCCCCCCCCCCOc1c(OCCCCCCCCCCCC)c(-c2ccc(-c3cc4c(-c5ccc(CCCCCCCCCCCC)s5)c5sccc5c(-c5ccc(CCCCCCCCCCCC)s5)c4s3)s2)c2n[se]nc2c1-c1cccs1,,0.75,11.3,64.1,5.43,5.432475,0.0455801104972458,,5.43,1:2,3%DIO,DIO,3%,ITO/PEDOT:PSS/polymer:fullerene/LiF/Al,BHJ,LiF,,PEDOT:PSS,,100.0,CF,chloroform,,-5.24,-3.62,,,,
111214,10.1039/c5cp07942j,10.1039/c5cp07942j,PBDTT-DTBT,P61CBM,PBDTT-DTBT,P61CBM,CCCCCCCCCCCCc1csc2cc(-c3ccc(-c4cc5sc(-c6cc7c(-c8ccc(CC(CCCCCC)CCCCCCCC)s8)c8sccc8c(-c8ccc(CC(CCCCCC)CCCCCCCC)s8)c7s6)c(CCCCCCCCCCCC)c5s4)c4nsnc34)sc12,,0.77,6.54,48.8,2.46,2.4574704,0.1028292682926792,2.43,2.46,1:2,,,,ITO/PEDOT:PSS/polymer:fullerene/LiF/Al,BHJ,LiF,,PEDOT:PSS,,100.0,o-DCB,o-DCB,,-5.14,-3.22,,,,
111215,10.1039/c5cp07942j,10.1039/c5cp07942j,PBDTT-DTBT,P61CBM,PBDTT-DTBT,P61CBM,CCCCCCCCCCCCc1csc2cc(-c3ccc(-c4cc5sc(-c6cc7c(-c8ccc(CC(CCCCCC)CCCCCCCC)s8)c8sccc8c(-c8ccc(CC(CCCCCC)CCCCCCCC)s8)c7s6)c(CCCCCCCCCCCC)c5s4)c4nsnc34)sc12,,0.76,7.98,55.6,3.37,3.3720288,0.0602017804154219,3.35,3.37,1:2,3%DIO,DIO,3%,ITO/PEDOT:PSS/polymer:fullerene/LiF/Al,BHJ,LiF,,PEDOT:PSS,,100.0,o-DCB,o-DCB,,-5.14,-3.22,,,,
111216,10.1039/c5cp07942j,10.1039/c5cp07942j,PBDTT-DTBT,P61CBM,PBDTT-DTBT,P61CBM,CCCCCCCCCCCCc1csc2cc(-c3ccc(-c4cc5sc(-c6cc7c(-c8ccc(CC(CCCCCC)CCCCCCCC)s8)c8sccc8c(-c8ccc(CC(CCCCCC)CCCCCCCC)s8)c7s6)c(CCCCCCCCCCCC)c5s4)c4nsnc34)sc12,,0.77,6.31,48.3,2.35,2.3467521,0.1382085106383107,2.32,2.35,1:2,,,,ITO/PEDOT:PSS/polymer:fullerene/LiF/Al,BHJ,LiF,,PEDOT:PSS,,100.0,CB,chlorobenzene,,-5.14,-3.22,,,,
111217,10.1039/c5cp07942j,10.1039/c5cp07942j,PBDTT-DTBT,P61CBM,PBDTT-DTBT,P61CBM,CCCCCCCCCCCCc1csc2cc(-c3ccc(-c4cc5sc(-c6cc7c(-c8ccc(CC(CCCCCC)CCCCCCCC)s8)c8sccc8c(-c8ccc(CC(CCCCCC)CCCCCCCC)s8)c7s6)c(CCCCCCCCCCCC)c5s4)c4nsnc34)sc12,,0.75,8.02,55.9,3.36,3.362385,0.0709821428571386,3.34,3.36,1:2,3%DIO,DIO,3%,ITO/PEDOT:PSS/polymer:fullerene/LiF/Al,BHJ,LiF,,PEDOT:PSS,,100.0,CB,chlorobenzene,,-5.14,-3.22,,,,
111218,10.1039/c5cp07942j,10.1039/c5cp07942j,PBDTT-DTBT,P61CBM,PBDTT-DTBT,P61CBM,CCCCCCCCCCCCc1csc2cc(-c3ccc(-c4cc5sc(-c6cc7c(-c8ccc(CC(CCCCCC)CCCCCCCC)s8)c8sccc8c(-c8ccc(CC(CCCCCC)CCCCCCCC)s8)c7s6)c(CCCCCCCCCCCC)c5s4)c4nsnc34)sc12,,0.77,7.75,57.8,3.45,3.449215,0.0227536231884197,3.42,3.45,1:2,,,,ITO/PEDOT:PSS/polymer:fullerene/LiF/Al,BHJ,LiF,,PEDOT:PSS,,100.0,CF,chloroform,,-5.14,-3.22,,,,
111219,10.1039/c5cp07942j,10.1039/c5cp07942j,PBDTT-DTBT,P61CBM,PBDTT-DTBT,P61CBM,CCCCCCCCCCCCc1csc2cc(-c3ccc(-c4cc5sc(-c6cc7c(-c8ccc(CC(CCCCCC)CCCCCCCC)s8)c8sccc8c(-c8ccc(CC(CCCCCC)CCCCCCCC)s8)c7s6)c(CCCCCCCCCCCC)c5s4)c4nsnc34)sc12,,0.78,7.96,58.9,3.66,3.6569832,0.0824262295081887,3.62,3.66,1:2,3%DIO,DIO,3%,ITO/PEDOT:PSS/polymer:fullerene/LiF/Al,BHJ,LiF,,PEDOT:PSS,,100.0,CF,chloroform,,-5.14,-3.22,,,,
111220,10.1039/c5cp07942j,10.1039/c5cp07942j,PBDTT-DTBT,P71CBM,PBDTT-DTBT,P71CBM,CCCCCCCCCCCCc1csc2cc(-c3ccc(-c4cc5sc(-c6cc7c(-c8ccc(CC(CCCCCC)CCCCCCCC)s8)c8sccc8c(-c8ccc(CC(CCCCCC)CCCCCCCC)s8)c7s6)c(CCCCCCCCCCCC)c5s4)c4nsnc34)sc12,,0.77,9.3,63.8,4.57,4.5687180000000005,0.0280525164113738,4.54,4.57,1:2,3%DIO,DIO,3%,ITO/PEDOT:PSS/polymer:fullerene/LiF/Al,BHJ,LiF,,PEDOT:PSS,,100.0,CF,chloroform,,-5.14,-3.22,,,,
111221,10.1039/c5cp07942j,10.1039/c5cp07942j,PBDTT-DTBT,P71CBM,PBDTT-DTBT,P71CBM,CCCCCCCCCCCCc1csc2cc(-c3ccc(-c4cc5sc(-c6cc7c(-c8ccc(CC(CCCCCC)CCCCCCCC)s8)c8sccc8c(-c8ccc(CC(CCCCCC)CCCCCCCC)s8)c7s6)c(CCCCCCCCCCCC)c5s4)c4nsnc34)sc12,,0.77,9.37,63.8,4.6,4.603106199999999,0.0675260869565109,,4.6,1:2,3%DIO,DIO,3%,ITO/PEDOT:PSS/polymer:fullerene/LiF/Al,BHJ,LiF,,PEDOT:PSS,,100.0,CF,chloroform,,-5.14,-3.22,,,,
111222,10.1039/c5cp07942j,10.1039/c5cp07942j,PNDF-DTBSe,PC61BM,PNDF-DTBSe,PC61BM,,COC(=O)CCCC1(c2ccccc2)C23c4c5c6c7c8c9c(c%10c%11c2c2c%12c4c4c%13c5c5c7c7c8c8c%14c9c%10c9c%10c%11c2c2c%11c%12c4c4c%12c%13c5c5c7c7c8c8c%14c9c9c%10c2c2c%11c4c4c%12c5c7c5c8c9c2c45)C613,0.71,5.4,55.2,2.12,2.116368,0.1713207547169848,2.09,2.12,1:2,,,,ITO/PEDOT:PSS/polymer:fullerene/LiF/Al,BHJ,LiF,,PEDOT:PSS,,100.0,o-DCB,o-DCB,,,,,-6.1,-3.7,
111223,10.1039/c5cp07942j,10.1039/c5cp07942j,PNDF-DTBSe,PC61BM,PNDF-DTBSe,PC61BM,,COC(=O)CCCC1(c2ccccc2)C23c4c5c6c7c8c9c(c%10c%11c2c2c%12c4c4c%13c5c5c7c7c8c8c%14c9c%10c9c%10c%11c2c2c%11c%12c4c4c%12c%13c5c5c7c7c8c8c%14c9c9c%10c2c2c%11c4c4c%12c5c7c5c8c9c2c45)C613,0.71,6.92,57.1,2.81,2.8054372,0.1623772241992874,2.78,2.81,1:2,,,,ITO/PEDOT:PSS/polymer:fullerene/LiF/Al,BHJ,LiF,,PEDOT:PSS,,100.0,CB,chlorobenzene,,,,,-6.1,-3.7,
111224,10.1039/c5cp07942j,10.1039/c5cp07942j,PNDF-DTBSe,PC61BM,PNDF-DTBSe,PC61BM,,COC(=O)CCCC1(c2ccccc2)C23c4c5c6c7c8c9c(c%10c%11c2c2c%12c4c4c%13c5c5c7c7c8c8c%14c9c%10c9c%10c%11c2c2c%11c%12c4c4c%12c%13c5c5c7c7c8c8c%14c9c9c%10c2c2c%11c4c4c%12c5c7c5c8c9c2c45)C613,0.7,7.18,63.4,3.19,3.186484,0.1102194357366864,3.16,3.19,1:2,3%DIO,,3%,ITO/PEDOT:PSS/polymer:fullerene/LiF/Al,BHJ,LiF,,PEDOT:PSS,,100.0,CF,chloroform,,,,,-6.1,-3.7,
111225,10.1039/c5cp07942j,10.1039/c5cp07942j,PNDF-DTBSe,PC61BM,PNDF-DTBSe,PC61BM,,COC(=O)CCCC1(c2ccccc2)C23c4c5c6c7c8c9c(c%10c%11c2c2c%12c4c4c%13c5c5c7c7c8c8c%14c9c%10c9c%10c%11c2c2c%11c%12c4c4c%12c%13c5c5c7c7c8c8c%14c9c9c%10c2c2c%11c4c4c%12c5c7c5c8c9c2c45)C613,0.72,7.28,63.2,3.31,3.3126912000000006,0.0813051359516785,3.29,3.31,1:2,3%DIO,DIO,3%,ITO/PEDOT:PSS/polymer:fullerene/LiF/Al,BHJ,LiF,,PEDOT:PSS,,100.0,CF,chloroform,,,,,-6.1,-3.7,
111226,10.1039/c5cp07942j,10.1039/c5cp07942j,PNDF-DTBSe,PC71BM,PNDF-DTBSe,PC71BM,,COC(=O)CCCC1(c2ccccc2)C23c4c5ccc6c7cc8c9c%10c(cc%11cc%12c%13c%14c(cc%15c%16ccc-5c2c%16c2c5c%16c%17c(c(c46)c7c9c%17c4c%10c%11c%13c4c%16c%14c%152)C513)C%12)C8,0.72,7.91,65.8,3.75,3.7474416,0.0682240000000078,3.71,3.75,1:2,3%DIO,DIO,3%,ITO/PEDOT:PSS/polymer:fullerene/LiF/Al,BHJ,LiF,,PEDOT:PSS,,100.0,CF,chloroform,,,,,-5.9,-3.9,
111227,10.1039/c5cp07942j,10.1039/c5cp07942j,PNDF-DTBSe,PC71BM,PNDF-DTBSe,PC71BM,,COC(=O)CCCC1(c2ccccc2)C23c4c5ccc6c7cc8c9c%10c(cc%11cc%12c%13c%14c(cc%15c%16ccc-5c2c%16c2c5c%16c%17c(c(c46)c7c9c%17c4c%10c%11c%13c4c%16c%14c%152)C513)C%12)C8,0.72,7.94,65.8,3.76,3.7616544,0.0440000000000014,,3.76,1:2,3%DIO,DIO,3%,ITO/PEDOT:PSS/polymer:fullerene/LiF/Al,BHJ,LiF,,PEDOT:PSS,,100.0,CF,chloroform,,,,,-5.9,-3.9,
111228,10.1039/c5cp07942j,10.1039/c5cp07942j,PNDF-DTBT,PC61BM,PNDF-DTBT,PC61BM,CCCCCCCCCc1coc2c1ccc1c2ccc2c(CCCCCCCCC)c(-c3ccc(-c4c(OCCCCCCCC)c(OCCCCCCCC)c(-c5cccs5)c5nsnc45)s3)oc21,COC(=O)CCCC1(c2ccccc2)C23c4c5c6c7c8c9c(c%10c%11c2c2c%12c4c4c%13c5c5c7c7c8c8c%14c9c%10c9c%10c%11c2c2c%11c%12c4c4c%12c%13c5c5c7c7c8c8c%14c9c9c%10c2c2c%11c4c4c%12c5c7c5c8c9c2c45)C613,0.74,5.19,55.7,2.14,2.1392142,0.036719626168227,2.12,2.14,1:2,,,,ITO/PEDOT:PSS/polymer:fullerene/LiF/Al,BHJ,LiF,,PEDOT:PSS,,100.0,o-DCB,o-DCB,,-5.27,-3.5,,-6.1,-3.7,
111229,10.1039/c5cp07942j,10.1039/c5cp07942j,PNDF-DTBT,PC61BM,PNDF-DTBT,PC61BM,CCCCCCCCCc1coc2c1ccc1c2ccc2c(CCCCCCCCC)c(-c3ccc(-c4c(OCCCCCCCC)c(OCCCCCCCC)c(-c5cccs5)c5nsnc45)s3)oc21,COC(=O)CCCC1(c2ccccc2)C23c4c5c6c7c8c9c(c%10c%11c2c2c%12c4c4c%13c5c5c7c7c8c8c%14c9c%10c9c%10c%11c2c2c%11c%12c4c4c%12c%13c5c5c7c7c8c8c%14c9c9c%10c2c2c%11c4c4c%12c5c7c5c8c9c2c45)C613,0.73,6.26,60.9,2.78,2.7830082,0.1082086330935257,2.76,2.78,1:2,3%DIO,,3%,ITO/PEDOT:PSS/polymer:fullerene/LiF/Al,BHJ,LiF,,PEDOT:PSS,,100.0,CB,chlorobenzene,,-5.27,-3.5,,-6.1,-3.7,
111230,10.1039/c5cp07942j,10.1039/c5cp07942j,PNDF-DTBT,PC61BM,PNDF-DTBT,PC61BM,CCCCCCCCCc1coc2c1ccc1c2ccc2c(CCCCCCCCC)c(-c3ccc(-c4c(OCCCCCCCC)c(OCCCCCCCC)c(-c5cccs5)c5nsnc45)s3)oc21,COC(=O)CCCC1(c2ccccc2)C23c4c5c6c7c8c9c(c%10c%11c2c2c%12c4c4c%13c5c5c7c7c8c8c%14c9c%10c9c%10c%11c2c2c%11c%12c4c4c%12c%13c5c5c7c7c8c8c%14c9c9c%10c2c2c%11c4c4c%12c5c7c5c8c9c2c45)C613,0.74,6.39,57.9,2.74,2.7378594,0.0781240875912628,2.72,2.74,1:2,,,,ITO/PEDOT:PSS/polymer:fullerene/LiF/Al,BHJ,LiF,,PEDOT:PSS,,100.0,CF,chloroform,,-5.27,-3.5,,-6.1,-3.7,
111231,10.1039/c5cp07942j,10.1039/c5cp07942j,PNDF-DTBT,PC61BM,PNDF-DTBT,PC61BM,CCCCCCCCCc1coc2c1ccc1c2ccc2c(CCCCCCCCC)c(-c3ccc(-c4c(OCCCCCCCC)c(OCCCCCCCC)c(-c5cccs5)c5nsnc45)s3)oc21,COC(=O)CCCC1(c2ccccc2)C23c4c5c6c7c8c9c(c%10c%11c2c2c%12c4c4c%13c5c5c7c7c8c8c%14c9c%10c9c%10c%11c2c2c%11c%12c4c4c%12c%13c5c5c7c7c8c8c%14c9c9c%10c2c2c%11c4c4c%12c5c7c5c8c9c2c45)C613,0.75,6.72,55.2,2.78,2.78208,0.074820143884903,2.76,2.78,1:2,3%DIO,DIO,3%,ITO/PEDOT:PSS/polymer:fullerene/LiF/Al,BHJ,LiF,,PEDOT:PSS,,100.0,CF,chloroform,,-5.27,-3.5,,-6.1,-3.7,
111232,10.1039/c5cp07942j,10.1039/c5cp07942j,PNDF-DTBT,PC71BM,PNDF-DTBT,PC71BM,CCCCCCCCCc1coc2c1ccc1c2ccc2c(CCCCCCCCC)c(-c3ccc(-c4c(OCCCCCCCC)c(OCCCCCCCC)c(-c5cccs5)c5nsnc45)s3)oc21,COC(=O)CCCC1(c2ccccc2)C23c4c5ccc6c7cc8c9c%10c(cc%11cc%12c%13c%14c(cc%15c%16ccc-5c2c%16c2c5c%16c%17c(c(c46)c7c9c%17c4c%10c%11c%13c4c%16c%14c%152)C513)C%12)C8,0.74,7.12,67.8,3.57,3.5722464,0.0629243697478924,3.55,3.57,1:2,DIO,DIO,3 vol%,ITO/PEDOT:PSS/PNDF-DTBT:PC71BM/LiF/Al,BHJ,LiF,,PEDOT:PSS,,100.0,CF,chloroform,,-5.27,-3.5,,-5.9,-3.9,
111233,10.1039/c5cp07942j,10.1039/c5cp07942j,PNDF-DTBT,PC71BM,PNDF-DTBT,PC71BM,CCCCCCCCCc1coc2c1ccc1c2ccc2c(CCCCCCCCC)c(-c3ccc(-c4c(OCCCCCCCC)c(OCCCCCCCC)c(-c5cccs5)c5nsnc45)s3)oc21,COC(=O)CCCC1(c2ccccc2)C23c4c5ccc6c7cc8c9c%10c(cc%11cc%12c%13c%14c(cc%15c%16ccc-5c2c%16c2c5c%16c%17c(c(c46)c7c9c%17c4c%10c%11c%13c4c%16c%14c%152)C513)C%12)C8,0.74,7.19,67.8,3.61,3.6073668,0.0729418282548354,,3.61,1:2,DIO,DIO,3 vol%,ITO/PEDOT:PSS/PNDF-DTBT:PC71BM/LiF/Al,BHJ,LiF,,PEDOT:PSS,,100.0,CF,chloroform,,-5.27,-3.5,,-5.9,-3.9,
111234,10.1039/c5ee00855g,10.1039/c5ee00855g,2F,PC71BM,2F,PC71BM,CCCCCCCCCCCCC(CCCCCCCCCC)Cc1csc(-c2ccc(-c3cc(CC(CCCCCCCCCC)CCCCCCCCCCCC)c(-c4cc(F)c(-c5sccc5F)s4)s3)c3nsnc23)c1,COC(=O)CCCC1(c2ccccc2)C23c4c5ccc6c7cc8c9c%10c(cc%11cc%12c%13c%14c(cc%15c%16ccc-5c2c%16c2c5c%16c%17c(c(c46)c7c9c%17c4c%10c%11c%13c4c%16c%14c%152)C513)C%12)C8,0.8,14.1,63.0,7.11,7.106400000000001,0.0506329113923994,6.76,7.11,1:1.5 w/w,CN,CN,,ITO/ZnO/PEIE/polymer:PC71BM/MoO3/Ag,inverted,ZnO/PEIE,ZnO/PEIE,MoO3,MoO3,115.0,DCB,o-DCB,,-5.33,-3.76,,-5.9,-3.9,
111235,10.1039/c5ee00855g,10.1039/c5ee00855g,3F,PC71BM,3F,PC71BM,CCCCCCCCCCCCC(CCCCCCCCCC)Cc1csc(-c2c(F)cc(-c3cc(CC(CCCCCCCCCC)CCCCCCCCCCCC)c(-c4cc(F)c(-c5sccc5F)s4)s3)c3nsnc23)c1,COC(=O)CCCC1(c2ccccc2)C23c4c5ccc6c7cc8c9c%10c(cc%11cc%12c%13c%14c(cc%15c%16ccc-5c2c%16c2c5c%16c%17c(c(c46)c7c9c%17c4c%10c%11c%13c4c%16c%14c%152)C513)C%12)C8,0.82,15.7,71.0,9.14,9.140539999999998,0.0059080962800582,8.79,9.14,1:1.5 w/w,CN,CN,,ITO/ZnO/PEIE/polymer:PC71BM/MoO3/Ag,inverted,ZnO/PEIE,ZnO/PEIE,MoO3,MoO3,130.0,DCB,o-DCB,,-5.37,-3.8,,-5.9,-3.9,
111236,10.1039/c5ee00855g,10.1039/c5ee00855g,4F,PC71BM,4F,PC71BM,CCCCCCCCCCCCC(CCCCCCCCCC)Cc1csc(-c2c(F)c(F)c(-c3cc(CC(CCCCCCCCCC)CCCCCCCCCCCC)c(-c4cc(F)c(-c5sccc5F)s4)s3)c3nsnc23)c1,COC(=O)CCCC1(c2ccccc2)C23c4c5ccc6c7cc8c9c%10c(cc%11cc%12c%13c%14c(cc%15c%16ccc-5c2c%16c2c5c%16c%17c(c(c46)c7c9c%17c4c%10c%11c%13c4c%16c%14c%152)C513)C%12)C8,0.82,13.4,59.0,6.43,6.482919999999999,0.8230171073094776,6.15,6.43,1:1.5 w/w,CN,CN,,ITO/ZnO/PEIE/polymer:PC71BM/MoO3/Ag,inverted,ZnO/PEIE,ZnO/PEIE,MoO3,MoO3,120.0,DCB,o-DCB,,-5.46,-3.87,,-5.9,-3.9,
111237,10.1039/c5ee01917f,10.1039/c5ee01917f,PTB7-Th,PC71BM,PTB7-Th,PC71BM,CCCCC(CC)COC(=O)c1sc2csc(-c3cc4c(-c5ccc(CC(CC)CCCC)s5)c5sccc5c(-c5ccc(CC(CC)CCCC)s5)c4s3)c2c1F,COC(=O)CCCC1(c2ccccc2)C23c4c5ccc6c7cc8c9c%10c(cc%11cc%12c%13c%14c(cc%15c%16ccc-5c2c%16c2c5c%16c%17c(c(c46)c7c9c%17c4c%10c%11c%13c4c%16c%14c%152)C513)C%12)C8,0.791,15.1,62.0,7.6,7.405342000000001,2.561289473684193,7.5,7.6,1:1.5,4% DIO,DIO,4%,glass/ITO/ZnO/active layer/MoO3/Ag,inverted,ZnO,,MoO3,,125.0,CB,chlorobenzene,60.0,-5.29,-3.72,,-5.9,-3.9,
111238,10.1039/c5ee01917f,10.1039/c5ee01917f,PTB7-Th,PC71BM,PTB7-Th,PC71BM,CCCCC(CC)COC(=O)c1sc2csc(-c3cc4c(-c5ccc(CC(CC)CCCC)s5)c5sccc5c(-c5ccc(CC(CC)CCCC)s5)c4s3)c2c1F,COC(=O)CCCC1(c2ccccc2)C23c4c5ccc6c7cc8c9c%10c(cc%11cc%12c%13c%14c(cc%15c%16ccc-5c2c%16c2c5c%16c%17c(c(c46)c7c9c%17c4c%10c%11c%13c4c%16c%14c%152)C513)C%12)C8,0.772,10.0,31.0,2.4,2.3932,0.2833333333333206,2.3,2.4,1:1.5,-,,,ITO/ZnO/active layer/MoO3/Ag,inverted,ZnO,,MoO3,,120.0,o-Xylene,o-xylene,60.0,-5.29,-3.72,,-5.9,-3.9,
111239,10.1039/c5ee01917f,10.1039/c5ee01917f,PTB7-Th,PC71BM,PTB7-Th,PC71BM,CCCCC(CC)COC(=O)c1sc2csc(-c3cc4c(-c5ccc(CC(CC)CCCC)s5)c5sccc5c(-c5ccc(CC(CC)CCCC)s5)c4s3)c2c1F,COC(=O)CCCC1(c2ccccc2)C23c4c5ccc6c7cc8c9c%10c(cc%11cc%12c%13c%14c(cc%15c%16ccc-5c2c%16c2c5c%16c%17c(c(c46)c7c9c%17c4c%10c%11c%13c4c%16c%14c%152)C513)C%12)C8,0.783,15.3,69.0,8.5,8.266131,2.751400000000004,8.3,8.5,1:1.5,2% AA,AA,2%,glass/ITO/ZnO/active layer/MoO3/Ag,inverted,ZnO,,MoO3,,100.0,o-Xylene,o-xylene,60.0,-5.29,-3.72,,-5.9,-3.9,
111240,10.1039/c5ee01917f,10.1039/c5ee01917f,PDTP-DFBT,PC71BM,PDTP-DFBT,PC71BM,CC(C)CCCC(C)CCC1(CCC(C)CCCC(C)C)Oc2cc(-c3c(F)c(F)cc4nsnc34)sc2-c2sccc21,COC(=O)CCCC1(c2ccccc2)C23c4c5ccc6c7cc8c9c%10c(cc%11cc%12c%13c%14c(cc%15c%16ccc-5c2c%16c2c5c%16c%17c(c(c46)c7c9c%17c4c%10c%11c%13c4c%16c%14c%152)C513)C%12)C8,0.712,10.6,53.0,4.2,4.000016,4.761523809523824,4.0,4.2,1:2,-,,,glass/ITO/ZnO/active layer/MoO3/Ag,inverted,ZnO,,MoO3,,95.0,o-DCB,o-DCB,,-5.26,-3.61,,-5.9,-3.9,
111241,10.1039/c5ee01917f,10.1039/c5ee01917f,PDTP-DFBT,PC71BM,PDTP-DFBT,PC71BM,CC(C)CCCC(C)CCC1(CCC(C)CCCC(C)C)Oc2cc(-c3c(F)c(F)cc4nsnc34)sc2-c2sccc21,COC(=O)CCCC1(c2ccccc2)C23c4c5ccc6c7cc8c9c%10c(cc%11cc%12c%13c%14c(cc%15c%16ccc-5c2c%16c2c5c%16c%17c(c(c46)c7c9c%17c4c%10c%11c%13c4c%16c%14c%152)C513)C%12)C8,0.72,2.6,45.0,0.9,0.8423999999999999,6.40000000000001,0.9,0.9,1:1.5,-,,,glass/ITO/ZnO/active layer/MoO3/Ag,inverted,ZnO,,MoO3,,90.0,o-Xylene,o-xylene,,-5.26,-3.61,,-5.9,-3.9,
111242,10.1039/c5ee01917f,10.1039/c5ee01917f,PDTP-DFBT,PC71BM,PDTP-DFBT,PC71BM,CC(C)CCCC(C)CCC1(CCC(C)CCCC(C)C)Oc2cc(-c3c(F)c(F)cc4nsnc34)sc2-c2sccc21,COC(=O)CCCC1(c2ccccc2)C23c4c5ccc6c7cc8c9c%10c(cc%11cc%12c%13c%14c(cc%15c%16ccc-5c2c%16c2c5c%16c%17c(c(c46)c7c9c%17c4c%10c%11c%13c4c%16c%14c%152)C513)C%12)C8,0.704,12.4,54.0,5.0,4.713984,5.720320000000001,4.7,5.0,1:1.5,1.5% AA,AA,1.5%,glass/ITO/ZnO/active layer/MoO3/Ag,inverted,ZnO,,MoO3,,105.0,o-Xylene,o-xylene,,-5.26,-3.61,,-5.9,-3.9,
111243,10.1039/c5ee01917f,10.1039/c5ee01917f,PffBT4T-2OD,PC71BM,PffBT4T-2OD,PC71BM,CCCCCCCCCCC(CCCCCCCC)Cc1csc(-c2c(F)c(F)c(-c3cc(CC(CCCCCCCC)CCCCCCCCCC)c(-c4ccc(-c5cccs5)s4)s3)c3nsnc23)c1,COC(=O)CCCC1(c2ccccc2)C23c4c5ccc6c7cc8c9c%10c(cc%11cc%12c%13c%14c(cc%15c%16ccc-5c2c%16c2c5c%16c%17c(c(c46)c7c9c%17c4c%10c%11c%13c4c%16c%14c%152)C513)C%12)C8,0.736,17.5,60.0,8.1,7.728,4.592592592592591,7.7,8.1,1:1.2,3% DIO,DIO,3%,ITO/ZnO/active layer/MoO3/Ag,inverted,ZnO,,MoO3,,440.0,CB:o-DCB 1:1,chlorobenzene:o-DCB (1:1),80.0,-5.32,-3.7,,-5.9,-3.9,
111244,10.1039/c5ee01917f,10.1039/c5ee01917f,PffBT4T-2OD,PC71BM,PffBT4T-2OD,PC71BM,CCCCCCCCCCC(CCCCCCCC)Cc1csc(-c2c(F)c(F)c(-c3cc(CC(CCCCCCCC)CCCCCCCCCC)c(-c4ccc(-c5cccs5)s4)s3)c3nsnc23)c1,COC(=O)CCCC1(c2ccccc2)C23c4c5ccc6c7cc8c9c%10c(cc%11cc%12c%13c%14c(cc%15c%16ccc-5c2c%16c2c5c%16c%17c(c(c46)c7c9c%17c4c%10c%11c%13c4c%16c%14c%152)C513)C%12)C8,0.775,4.0,48.0,1.7,1.4880000000000002,12.470588235294104,1.5,1.7,1:1.2,-,,,ITO/ZnO/active layer/MoO3/Ag,,ZnO,,MoO3,,450.0,o-Xylene,o-xylene,80.0,-5.32,-3.7,,-5.9,-3.9,
111245,10.1039/c5ee01917f,10.1039/c5ee01917f,PffBT4T-2OD,PC71BM,PffBT4T-2OD,PC71BM,CCCCCCCCCCC(CCCCCCCC)Cc1csc(-c2c(F)c(F)c(-c3cc(CC(CCCCCCCC)CCCCCCCCCC)c(-c4ccc(-c5cccs5)s4)s3)c3nsnc23)c1,COC(=O)CCCC1(c2ccccc2)C23c4c5ccc6c7cc8c9c%10c(cc%11cc%12c%13c%14c(cc%15c%16ccc-5c2c%16c2c5c%16c%17c(c(c46)c7c9c%17c4c%10c%11c%13c4c%16c%14c%152)C513)C%12)C8,0.738,18.0,68.0,9.5,9.033119999999998,4.914526315789489,9.0,9.5,1:1.2,1% AA,AA,1%,ITO/ZnO/active layer/MoO3/Ag,inverted,ZnO,,MoO3,,300.0,o-Xylene,o-xylene,80.0,-5.32,-3.7,,-5.9,-3.9,
111246,10.1039/c5ee03481g,10.1039/c5ee03481g,P3HT,SF(DPPB)4,P3HT,SF(DPPB)4,CCCCCCc1ccsc1,CCCCC(CC)CN1C(=O)C2=C(c3ccc(-c4ccc5c(c4)C4(c6cc(-c7ccc(C8=C9C(=O)N(CC(CC)CCCC)C(c%10ccc(-c%11ccccc%11)s%10)=C9C(=O)N8CC(CC)CCCC)s7)ccc6-5)c5cc(-c6ccc(C7=C8C(=O)N(CC(CC)CCCC)C(c9ccc(-c%10ccccc%10)s9)=C8C(=O)N7CC(CC)CCCC)s6)ccc5-c5ccc(-c6ccc(C7=C8C(=O)N(CC(CC)CCCC)C(c9ccc(-c%10ccccc%10)s9)=C8C(=O)N7CC(CC)CCCC)s6)cc54)s3)N(CC(CC)CCCC)C(=O)C2=C1c1ccc(-c2ccccc2)s1,1.2,1.91,28.0,0.63,0.6417599999999999,1.866666666666648,0.6,0.63,2:1,,,,ITO/PEDOT:PSS/P3HT:SF(DPPB)4/PFN/Al,,PFN,,PEDOT:PSS,,,,,,-5.01,-3.12,,-5.26,-3.51,
111247,10.1039/c5ee03481g,10.1039/c5ee03481g,P3HT,SF(DPPB)4,P3HT,SF(DPPB)4,CCCCCCc1ccsc1,CCCCC(CC)CN1C(=O)C2=C(c3ccc(-c4ccc5c(c4)C4(c6cc(-c7ccc(C8=C9C(=O)N(CC(CC)CCCC)C(c%10ccc(-c%11ccccc%11)s%10)=C9C(=O)N8CC(CC)CCCC)s7)ccc6-5)c5cc(-c6ccc(C7=C8C(=O)N(CC(CC)CCCC)C(c9ccc(-c%10ccccc%10)s9)=C8C(=O)N7CC(CC)CCCC)s6)ccc5-c5ccc(-c6ccc(C7=C8C(=O)N(CC(CC)CCCC)C(c9ccc(-c%10ccccc%10)s9)=C8C(=O)N7CC(CC)CCCC)s6)cc54)s3)N(CC(CC)CCCC)C(=O)C2=C1c1ccc(-c2ccccc2)s1,1.13,5.78,57.0,3.7,3.722898,0.6188648648648432,3.57,3.7,1:1,,,,ITO/PEDOT:PSS/P3HT:SF(DPPB)4/PFN/Al,,PFN,,PEDOT:PSS,,,,,120.0,-5.01,-3.12,,-5.26,-3.51,
111248,10.1039/c5ee03481g,10.1039/c5ee03481g,P3HT,SF(DPPB)4,P3HT,SF(DPPB)4,CCCCCCc1ccsc1,CCCCC(CC)CN1C(=O)C2=C(c3ccc(-c4ccc5c(c4)C4(c6cc(-c7ccc(C8=C9C(=O)N(CC(CC)CCCC)C(c%10ccc(-c%11ccccc%11)s%10)=C9C(=O)N8CC(CC)CCCC)s7)ccc6-5)c5cc(-c6ccc(C7=C8C(=O)N(CC(CC)CCCC)C(c9ccc(-c%10ccccc%10)s9)=C8C(=O)N7CC(CC)CCCC)s6)ccc5-c5ccc(-c6ccc(C7=C8C(=O)N(CC(CC)CCCC)C(c9ccc(-c%10ccccc%10)s9)=C8C(=O)N7CC(CC)CCCC)s6)cc54)s3)N(CC(CC)CCCC)C(=O)C2=C1c1ccc(-c2ccccc2)s1,1.14,8.29,55.0,5.16,5.197829999999999,0.7331395348836957,5.1,5.16,2:1,,,,ITO/PEDOT:PSS/P3HT:SF(DPPB)4/PFN/Al,,PFN,,PEDOT:PSS,,,,,120.0,-5.01,-3.12,,-5.26,-3.51,
111249,10.1039/c5ee03481g,10.1039/c5ee03481g,P3HT,SF(DPPB)4,P3HT,SF(DPPB)4,CCCCCCc1ccsc1,CCCCC(CC)CN1C(=O)C2=C(c3ccc(-c4ccc5c(c4)C4(c6cc(-c7ccc(C8=C9C(=O)N(CC(CC)CCCC)C(c%10ccc(-c%11ccccc%11)s%10)=C9C(=O)N8CC(CC)CCCC)s7)ccc6-5)c5cc(-c6ccc(C7=C8C(=O)N(CC(CC)CCCC)C(c9ccc(-c%10ccccc%10)s9)=C8C(=O)N7CC(CC)CCCC)s6)ccc5-c5ccc(-c6ccc(C7=C8C(=O)N(CC(CC)CCCC)C(c9ccc(-c%10ccccc%10)s9)=C8C(=O)N7CC(CC)CCCC)s6)cc54)s3)N(CC(CC)CCCC)C(=O)C2=C1c1ccc(-c2ccccc2)s1,1.13,7.13,46.0,3.68,3.706174,0.7112499999999917,3.55,3.68,3:1,,,,ITO/PEDOT:PSS/P3HT:SF(DPPB)4/PFN/Al,,PFN,,PEDOT:PSS,,,,,120.0,-5.01,-3.12,,-5.26,-3.51,
111250,10.1039/c5ee03481g,10.1039/c5ee03481g,P3HT,PC61BM,P3HT,PC61BM,CCCCCCc1ccsc1,COC(=O)CCCC1(c2ccccc2)C23c4c5c6c7c8c9c(c%10c%11c2c2c%12c4c4c%13c5c5c7c7c8c8c%14c9c%10c9c%10c%11c2c2c%11c%12c4c4c%12c%13c5c5c7c7c8c8c%14c9c9c%10c2c2c%11c4c4c%12c5c7c5c8c9c2c45)C613,0.62,8.27,62.0,3.18,3.178988,0.0318238993710765,3.14,3.18,1:0.8,,,,ITO/PEDOT:PSS/P3HT:PC61BM/PFN/Al,,PFN,,PEDOT:PSS,,,,,170.0,-5.01,-3.12,,-6.1,-3.7,
111251,10.1039/c5ee03684d,10.1039/c5ee03684d,PBDTT-S-TT-CF,PC70BM,PBDTT-S-TT-CF,PC70BM,CCCCC(CC)CSc1ccc(-c2c3cc(-c4scc5c(F)c(C(=O)C(CC)CCCC)sc45)sc3c(-c3ccc(SCC(CC)CCCC)s3)c3ccsc23)s1,CCCCC(=O)OCC1(C2=CC=CC=C2)C3=CC=CC4=CC=CC5=CC=CC6=CC=C7C=CC=CC8=CC=CC1=C8C7=C6C5=C4C3,0.89,15.1,71.0,9.58,9.54169,0.3998956158663982,,,1:1.5,,,,ITO/PFN/polymer:PC70BM/MoO3/Al,inverted,PFN,PFN,MoO3,MoO3,,,,,-5.44,-3.31,,-6.1,-3.9,
111252,10.1039/c5ee03684d,10.1039/c5ee03684d,PBDTT-S-TT,PC70BM,PBDTT-S-TT,PC70BM,CCCCC(CC)CSc1ccc(-c2c3cc(-c4scc5cc(C(=O)C(CC)CCCC)sc45)sc3c(-c3ccc(SCC(CC)CCCC)s3)c3ccsc23)s1,CCCCC(=O)OCC1(C2=CC=CC=C2)C3=CC=CC4=CC=CC5=CC=CC6=CC=C7C=CC=CC8=CC=CC1=C8C7=C6C5=C4C3,0.838,15.5,69.8,9.04,9.066322,0.2911725663716858,,,1:1.5,,,,ITO/PFN/polymer:PC70BM/MoO3/Al,inverted,PFN,PFN,MoO3,MoO3,,,,,-5.41,-3.27,,-6.1,-3.9,
111253,10.1039/c5ee03684d,10.1039/c5ee03684d,PBDTT-O-TT-CF,PC70BM,PBDTT-O-TT-CF,PC70BM,CCCCC(CC)COc1ccc(-c2c3cc(-c4scc5c(F)c(C(=O)C(CC)CCCC)sc45)sc3c(-c3ccc(OCC(CC)CCCC)s3)c3ccsc23)s1,CCCCC(=O)OCC1(C2=CC=CC=C2)C3=CC=CC4=CC=CC5=CC=CC6=CC=C7C=CC=CC8=CC=CC1=C8C7=C6C5=C4C3,0.78,16.5,68.0,8.68,8.751600000000002,0.8248847926267499,,,1:1.5,,,,ITO/PFN/polymer:PC70BM/MoO3/Al,inverted,PFN,PFN,MoO3,MoO3,,,,,-5.31,-3.33,,-6.1,-3.9,
111254,10.1039/c5nj00606f,10.1039/c5nj00606f,P(DKPP-TPTH),PC70BM,P2,PC70BM,CCCCCCCCCCCCn1c(-c2cccs2)ccc1-c1ccc(-c2ccc(C3=C4C(=O)N(CC(CC)CCCC)C(c5cccs5)=C4C(=O)N3CC(CC)CCCC)s2)s1,CCCCC(=O)OCC1(C2=CC=CC=C2)C3=CC=CC4=CC=CC5=CC=CC6=CC=C7C=CC=CC8=CC=CC1=C8C7=C6C5=C4C3,0.56,7.98,59.0,2.63,2.6365920000000007,0.2506463878327308,,,1:2,,,,ITO/PEDOT:PSS/polymer:PC70BM/Al,conventional,,,PEDOT:PSS,,80.0,dichlorobenzene,,,-4.96,-3.65,,-6.1,-3.9,
111255,10.1039/c5nj00606f,10.1039/c5nj00606f,P(DKPP-TPTH),PC70BM,P2,PC70BM,CCCCCCCCCCCCn1c(-c2cccs2)ccc1-c1ccc(-c2ccc(C3=C4C(=O)N(CC(CC)CCCC)C(c5cccs5)=C4C(=O)N3CC(CC)CCCC)s2)s1,CCCCC(=O)OCC1(C2=CC=CC=C2)C3=CC=CC4=CC=CC5=CC=CC6=CC=C7C=CC=CC8=CC=CC1=C8C7=C6C5=C4C3,0.54,4.91,63.0,1.68,1.6703820000000005,0.5724999999999811,,,1:2,DIO,DIO,2 vol% DIO,ITO/PEDOT:PSS/polymer:PC70BM/Al,conventional,,,PEDOT:PSS,,80.0,dichlorobenzene,,,-4.96,-3.65,,-6.1,-3.9,
111256,10.1039/c5nj00606f,10.1039/c5nj00606f,P(DKPP-TPTE),PC70BM,P(DKPP-TPTE),PC70BM,CCCCCCCCOC(=O)c1c(C(=O)OCCCCCCCC)c(-c2ccc(-c3ccc(C4=C5C(=O)N(CCCCCCCC)C(c6cccs6)=C5C(=O)N4CCCCCCCC)s3)s2)n(CCCCCCCC)c1-c1cccs1,CCCCC(=O)OCC1(C2=CC=CC=C2)C3=CC=CC4=CC=CC5=CC=CC6=CC=C7C=CC=CC8=CC=CC1=C8C7=C6C5=C4C3,0.75,3.92,31.0,0.9,0.9114,1.2666666666666628,,,1:2,,,,ITO/PEDOT:PSS/polymer:PC70BM/Al,conventional,,,PEDOT:PSS,,80.0,dichlorobenzene,,,-5.24,-3.82,,-6.1,-3.9,
111257,10.1039/c5nj00606f,10.1039/c5nj00606f,P(DKPP-TPTE),PC70BM,P(DKPP-TPTE),PC70BM,CCCCCCCCOC(=O)c1c(C(=O)OCCCCCCCC)c(-c2ccc(-c3ccc(C4=C5C(=O)N(CCCCCCCC)C(c6cccs6)=C5C(=O)N4CCCCCCCC)s3)s2)n(CCCCCCCC)c1-c1cccs1,CCCCC(=O)OCC1(C2=CC=CC=C2)C3=CC=CC4=CC=CC5=CC=CC6=CC=C7C=CC=CC8=CC=CC1=C8C7=C6C5=C4C3,0.66,0.66,40.0,0.17,0.17424,2.494117647058836,,,1:2,DIO,DIO,2 vol%,ITO/PEDOT:PSS/polymer:PC70BM/Al,conventional,,,PEDOT:PSS,,80.0,dichlorobenzene with 2 vol% DIO,,,-5.24,-3.82,,-6.1,-3.9,
111258,10.1039/c5nj00606f,10.1039/c5nj00606f,P(DKPP-TPTA),PC70BM,P(DKPP-TPTA),PC70BM,CCCCCCCCN1C(=O)C2=C(c3ccc(-c4ccc(-c5c(C(=O)N(CCCC)CCCC)c(C(=O)N(CCCC)CCCC)c(-c6cccs6)n5CCCCCCCC)s4)s3)N(CCCCCCCC)C(=O)C2=C1c1cccs1,CCCCC(=O)OCC1(C2=CC=CC=C2)C3=CC=CC4=CC=CC5=CC=CC6=CC=C7C=CC=CC8=CC=CC1=C8C7=C6C5=C4C3,0.66,3.0,35.0,0.7,0.693,1.0000000000000009,,,1:3,,,,ITO/PEDOT:PSS/polymer:PC70BM/Al,conventional,,,PEDOT:PSS,,80.0,dichlorobenzene,,,-5.17,-3.8,,-6.1,-3.9,
111259,10.1039/c5nj00606f,10.1039/c5nj00606f,P(DKPP-TPTA),PC70BM,P(DKPP-TPTA),PC70BM,CCCCCCCCN1C(=O)C2=C(c3ccc(-c4ccc(-c5c(C(=O)N(CCCC)CCCC)c(C(=O)N(CCCC)CCCC)c(-c6cccs6)n5CCCCCCCC)s4)s3)N(CCCCCCCC)C(=O)C2=C1c1cccs1,CCCCC(=O)OCC1(C2=CC=CC=C2)C3=CC=CC4=CC=CC5=CC=CC6=CC=C7C=CC=CC8=CC=CC1=C8C7=C6C5=C4C3,0.7,0.74,41.0,0.21,0.2123799999999999,1.1333333333333302,,,1:3,DIO,DIO,2 vol%,ITO/PEDOT:PSS/polymer:PC70BM/Al,conventional,,,PEDOT:PSS,,80.0,dichlorobenzene with 2 vol% DIO,,,-5.17,-3.8,,-6.1,-3.9,
111260,10.1039/c5nj00606f,10.1039/c5nj00606f,P(DKPP-TPTI),PC70BM,P(DKPP-TPTI),PC70BM,CCCCCCCCN1C(=O)C2=C(c3ccc(-c4ccc(C5=C6C(=O)N(CC(CC)CCCC)C(c7cccs7)=C6C(=O)N5CC(CC)CCCC)s4)s3)N(CCCCCCCC)C(=O)C2=C1c1cccs1,CCCCC(=O)OCC1(C2=CC=CC=C2)C3=CC=CC4=CC=CC5=CC=CC6=CC=C7C=CC=CC8=CC=CC1=C8C7=C6C5=C4C3,0.81,2.26,50.0,0.91,0.9153,0.5824175824175792,,,1:3,,,,ITO/PEDOT:PSS/polymer:PC70BM/Al,conventional,,,PEDOT:PSS,,80.0,dichlorobenzene,,,-5.35,-3.98,,-6.1,-3.9,
111261,10.1039/c5nj00606f,10.1039/c5nj00606f,P(DKPP-TPTI),PC70BM,P(DKPP-TPTI),PC70BM,CCCCCCCCN1C(=O)C2=C(c3ccc(-c4ccc(C5=C6C(=O)N(CC(CC)CCCC)C(c7cccs7)=C6C(=O)N5CC(CC)CCCC)s4)s3)N(CCCCCCCC)C(=O)C2=C1c1cccs1,CCCCC(=O)OCC1(C2=CC=CC=C2)C3=CC=CC4=CC=CC5=CC=CC6=CC=C7C=CC=CC8=CC=CC1=C8C7=C6C5=C4C3,0.75,0.78,54.0,0.32,0.3158999999999999,1.281250000000015,,,1:3,DIO,DIO,2 vol% DIO,ITO/PEDOT:PSS/polymer:PC70BM/Al,conventional,,,PEDOT:PSS,,80.0,dichlorobenzene,,,-5.35,-3.98,,-6.1,-3.9,
111262,10.1039/c5nj02124c,10.1039/c5nj02124c,P1,PC61BM,P1,PC61BM,CCCCCCCCc1cc(-c2c(-c3cccs3)sc3c(-c4cc(CCCCCCCC)c(CCCCCCCC)s4)c(-c4ccc(-c5cccc6nsnc56)s4)sc23)sc1CCCCCCCC,COC(=O)CCCC1(c2ccccc2)C23c4c5c6c7c8c9c(c%10c%11c2c2c%12c4c4c%13c5c5c7c7c8c8c%14c9c%10c9c%10c%11c2c2c%11c%12c4c4c%12c%13c5c5c7c7c8c8c%14c9c9c%10c2c2c%11c4c4c%12c5c7c5c8c9c2c45)C613,0.7,2.06,43.0,0.86,0.6200600000000001,27.89999999999999,,,1:3,,,,ITO/PEDOT:PSS/polymer:PC61BM/PFN/Al,conventional,PFN,PFN,PEDOT:PSS,PEDOT:PSS,,,,,-5.34,-3.53,,-6.1,-3.7,
111263,10.1039/c5nj02124c,10.1039/c5nj02124c,P2,PC61BM,P2,PC61BM,,COC(=O)CCCC1(c2ccccc2)C23c4c5c6c7c8c9c(c%10c%11c2c2c%12c4c4c%13c5c5c7c7c8c8c%14c9c%10c9c%10c%11c2c2c%11c%12c4c4c%12c%13c5c5c7c7c8c8c%14c9c9c%10c2c2c%11c4c4c%12c5c7c5c8c9c2c45)C613,0.8,4.84,50.0,2.22,1.936,12.792792792792804,,,1:2,,,,ITO/PEDOT:PSS/polymer:PC61BM/PFN/Al,conventional,PFN,PFN,PEDOT:PSS,PEDOT:PSS,,,,,-5.34,-3.58,,-6.1,-3.7,
111264,10.1039/c5nj02124c,10.1039/c5nj02124c,P3,PC61BM,P3,PC61BM,CCCCCCc1csc(-c2ccc(-c3cc(CCCCCC)c(/C=C/c4csc(-c5cc6c(OCC(CC)CCCC)c7sc(-c8ccc(C9=C%10C(=O)N(CC(CC)CCCC)C(c%11ccc(-c%12cc%13c(OCC(CC)CCCC)c%14sccc%14c(OCC(CC)CCCC)c%13s%12)s%11)=C%10C(=O)N9CC(CC)CCCC)s8)cc7c(OCC(CC)CCCC)c6s5)c4)s3)c3nsnc23)c1,COC(=O)CCCC1(c2ccccc2)C23c4c5c6c7c8c9c(c%10c%11c2c2c%12c4c4c%13c5c5c7c7c8c8c%14c9c%10c9c%10c%11c2c2c%11c%12c4c4c%12c%13c5c5c7c7c8c8c%14c9c9c%10c2c2c%11c4c4c%12c5c7c5c8c9c2c45)C613,0.95,2.57,36.0,1.28,0.8789399999999997,31.332812500000024,,,1:2,,,,ITO/PEDOT:PSS/polymer:PC61BM/PFN/Al,conventional,PFN,PFN,PEDOT:PSS,PEDOT:PSS,,,,,-5.31,-3.6,,-6.1,-3.7,
111265,10.1039/c5nj02124c,10.1039/c5nj02124c,P4,PC61BM,P4,PC61BM,,COC(=O)CCCC1(c2ccccc2)C23c4c5c6c7c8c9c(c%10c%11c2c2c%12c4c4c%13c5c5c7c7c8c8c%14c9c%10c9c%10c%11c2c2c%11c%12c4c4c%12c%13c5c5c7c7c8c8c%14c9c9c%10c2c2c%11c4c4c%12c5c7c5c8c9c2c45)C613,1.0,1.87,38.0,1.05,0.7106,32.32380952380953,,,1:2,,,,ITO/PEDOT:PSS/polymer:PC61BM/PFN/Al,conventional,PFN,PFN,PEDOT:PSS,PEDOT:PSS,,,,,-5.35,-3.6,,-6.1,-3.7,
111266,10.1039/c5nj03174e,10.1039/c5nj03174e,P1,PC71BM,P1,PC71BM,CCCCCCCCc1cc(-c2c(-c3cccs3)sc3c(-c4cc(CCCCCCCC)c(CCCCCCCC)s4)c(-c4ccc(-c5cccc6nsnc56)s4)sc23)sc1CCCCCCCC,COC(=O)CCCC1(c2ccccc2)C23c4c5ccc6c7cc8c9c%10c(cc%11cc%12c%13c%14c(cc%15c%16ccc-5c2c%16c2c5c%16c%17c(c(c46)c7c9c%17c4c%10c%11c%13c4c%16c%14c%152)C513)C%12)C8,0.72,1.75,26.19,0.33,0.329994,0.0018181818181836,0.31,0.33,1:2,"1,8-diiodooctane",,3 v/v%,ITO/PFN-OX/copolymer:PC71BM/MoO3/Al,inverted,PFN-OX,,MoO3,,90.0,chlorobenzene,,,-5.34,-3.53,,-5.9,-3.9,
111267,10.1039/c5nj03174e,10.1039/c5nj03174e,P2,PC71BM,P2,PC71BM,,COC(=O)CCCC1(c2ccccc2)C23c4c5ccc6c7cc8c9c%10c(cc%11cc%12c%13c%14c(cc%15c%16ccc-5c2c%16c2c5c%16c%17c(c(c46)c7c9c%17c4c%10c%11c%13c4c%16c%14c%152)C513)C%12)C8,0.72,2.43,53.98,0.94,0.94443408,0.4717106382978731,0.92,0.94,1:2,"1,8-diiodooctane",,3 v/v%,inverted,inverted,PFN-OX,,MoO3,,90.0,chlorobenzene,,,-5.34,-3.58,,-5.9,-3.9,
111268,10.1039/c5nj03174e,10.1039/c5nj03174e,P3,PC71BM,P3,PC71BM,CCCCCCc1csc(-c2ccc(-c3cc(CCCCCC)c(/C=C/c4csc(-c5cc6c(OCC(CC)CCCC)c7sc(-c8ccc(C9=C%10C(=O)N(CC(CC)CCCC)C(c%11ccc(-c%12cc%13c(OCC(CC)CCCC)c%14sccc%14c(OCC(CC)CCCC)c%13s%12)s%11)=C%10C(=O)N9CC(CC)CCCC)s8)cc7c(OCC(CC)CCCC)c6s5)c4)s3)c3nsnc23)c1,COC(=O)CCCC1(c2ccccc2)C23c4c5ccc6c7cc8c9c%10c(cc%11cc%12c%13c%14c(cc%15c%16ccc-5c2c%16c2c5c%16c%17c(c(c46)c7c9c%17c4c%10c%11c%13c4c%16c%14c%152)C513)C%12)C8,0.7,2.58,56.0,1.01,1.01136,0.1346534653465374,0.99,1.01,1:2,"1,8-diiodooctane",,3 v/v%,inverted,inverted,PFN-OX,,MoO3,,90.0,chlorobenzene,,,-5.31,-3.6,,-5.9,-3.9,
111269,10.1039/c5nj03717d,10.1039/c5nj03717d,PVB1,PC71BM,PVB1,PC71BM,CCCCCCCCOc1cc2nsnc2c(-c2ccc(-c3c4cc(CCCCCCCC)sc4c(-c4cccs4)c4cc(CCCCCCCC)sc34)s2)c1OCCCCCCCC,COC(=O)CCCC1(c2ccccc2)C23c4c5ccc6c7cc8c9c%10c(cc%11cc%12c%13c%14c(cc%15c%16ccc-5c2c%16c2c5c%16c%17c(c(c46)c7c9c%17c4c%10c%11c%13c4c%16c%14c%152)C513)C%12)C8,1.0,6.8,42.0,2.84,2.856,0.5633802816901414,,,1:4,,,,ITO/PEDOT:PSS/polymer:PC71BM/Ca/Al,conventional BHJ-PSC,Ca,,PEDOT:PSS,,90.0,chlorobenzene,,,-5.51,-3.52,,-5.9,-3.9,
111270,10.1039/c5nj03717d,10.1039/c5nj03717d,PVB2,PC71BM,PVB2,PC71BM,CCCCCCCCc1cc2c(-c3ccc(-c4scc5c4C(=O)N(CC(CC)CCCC)C5=O)s3)c3sc(CCCCCCCC)cc3c(-c3cccs3)c2s1,COC(=O)CCCC1(c2ccccc2)C23c4c5ccc6c7cc8c9c%10c(cc%11cc%12c%13c%14c(cc%15c%16ccc-5c2c%16c2c5c%16c%17c(c(c46)c7c9c%17c4c%10c%11c%13c4c%16c%14c%152)C513)C%12)C8,1.09,5.33,35.0,2.05,2.033395,0.8099999999999883,,,1:4,,,,ITO/PEDOT:PSS/polymer:PC71BM/Ca/Al,conventional BHJ-PSC,Ca,,PEDOT:PSS,,90.0,chlorobenzene,,,-5.64,-3.54,,-5.9,-3.9,
111281,10.1039/c5nr04393j,10.1039/c5nr04393j,PDVF-8,PC71BM,PDVF-8,PC71BM,CCCCCCCCCCC(CCCCCCCC)CN1C(=O)C2=C(c3ccc(-c4ccc(/C=C/c5cccs5)s4)o3)N(CC(CCCCCCCC)CCCCCCCCCC)C(=O)C2=C1c1ccco1,COC(=O)CCCC1(c2ccccc2)C23c4c5ccc6c7cc8c9c%10c(cc%11cc%12c%13c%14c(cc%15c%16ccc-5c2c%16c2c5c%16c%17c(c(c46)c7c9c%17c4c%10c%11c%13c4c%16c%14c%152)C513)C%12)C8,0.63,2.9,43.2,0.79,0.789264,0.0931645569620341,0.73,0.79,1:3,,,,ITO/PEDOT:PSS/PDVF-8:PC71BM/LiF/Al,conventional,LiF,,PEDOT:PSS,,100.0,CF,chloroform,,-5.245,-3.815,,-5.9,-3.9,
111282,10.1039/c5nr04393j,10.1039/c5nr04393j,PDVF-8,PC71BM,PDVF-8,PC71BM,CCCCCCCCCCC(CCCCCCCC)CN1C(=O)C2=C(c3ccc(-c4ccc(/C=C/c5cccs5)s4)o3)N(CC(CCCCCCCC)CCCCCCCCCC)C(=O)C2=C1c1ccco1,COC(=O)CCCC1(c2ccccc2)C23c4c5ccc6c7cc8c9c%10c(cc%11cc%12c%13c%14c(cc%15c%16ccc-5c2c%16c2c5c%16c%17c(c(c46)c7c9c%17c4c%10c%11c%13c4c%16c%14c%152)C513)C%12)C8,0.635,3.1,49.5,0.98,0.9744075,0.5706632653061112,0.89,0.98,1:3,,,,ITO/PEDOT:PSS/PDVF-8:PC71BM/LiF/Al,conventional,LiF,,PEDOT:PSS,,100.0,CF with MT,chloroform,,-5.245,-3.815,,-5.9,-3.9,
111283,10.1039/c5nr04393j,10.1039/c5nr04393j,PDVF-8,PC71BM,PDVF-8,PC71BM,CCCCCCCCCCC(CCCCCCCC)CN1C(=O)C2=C(c3ccc(-c4ccc(/C=C/c5cccs5)s4)o3)N(CC(CCCCCCCC)CCCCCCCCCC)C(=O)C2=C1c1ccco1,COC(=O)CCCC1(c2ccccc2)C23c4c5ccc6c7cc8c9c%10c(cc%11cc%12c%13c%14c(cc%15c%16ccc-5c2c%16c2c5c%16c%17c(c(c46)c7c9c%17c4c%10c%11c%13c4c%16c%14c%152)C513)C%12)C8,0.65,9.73,59.0,3.73,3.731455,0.0390080428954538,3.69,3.73,1:3,DIO,DIO,3 vol%,ITO/PEDOT:PSS/PDVF-8:PC71BM/LiF/Al,conventional,LiF,,PEDOT:PSS,,100.0,CF + DIO,chloroform,,-5.245,-3.815,,-5.9,-3.9,
111284,10.1039/c5nr04393j,10.1039/c5nr04393j,PDVF-8,PC71BM,PDVF-8,PC71BM,CCCCCCCCCCC(CCCCCCCC)CN1C(=O)C2=C(c3ccc(-c4ccc(/C=C/c5cccs5)s4)o3)N(CC(CCCCCCCC)CCCCCCCCCC)C(=O)C2=C1c1ccco1,COC(=O)CCCC1(c2ccccc2)C23c4c5ccc6c7cc8c9c%10c(cc%11cc%12c%13c%14c(cc%15c%16ccc-5c2c%16c2c5c%16c%17c(c(c46)c7c9c%17c4c%10c%11c%13c4c%16c%14c%152)C513)C%12)C8,0.655,10.3,59.7,4.03,4.0276605000000005,0.0580521091811344,3.91,4.03,1:3,DIO,DIO,3 vol%,ITO/PEDOT:PSS/PDVF-8:PC71BM/LiF/Al,conventional,LiF,,PEDOT:PSS,,100.0,CF + DIO with MT,chloroform,,-5.245,-3.815,,-5.9,-3.9,
111285,10.1039/c5nr04393j,10.1039/c5nr04393j,PDVF-8,PC71BM,PDVF-8,PC71BM,CCCCCCCCCCC(CCCCCCCC)CN1C(=O)C2=C(c3ccc(-c4ccc(/C=C/c5cccs5)s4)o3)N(CC(CCCCCCCC)CCCCCCCCCC)C(=O)C2=C1c1ccco1,COC(=O)CCCC1(c2ccccc2)C23c4c5ccc6c7cc8c9c%10c(cc%11cc%12c%13c%14c(cc%15c%16ccc-5c2c%16c2c5c%16c%17c(c(c46)c7c9c%17c4c%10c%11c%13c4c%16c%14c%152)C513)C%12)C8,0.67,10.89,58.3,4.26,4.253742900000001,0.1468802816901203,4.18,4.26,1:3,CN,CN,3 vol%,ITO/PEDOT:PSS/PDVF-8:PC71BM/LiF/Al,conventional,LiF,,PEDOT:PSS,,100.0,CF + CN,chloroform,,-5.245,-3.815,,-5.9,-3.9,
111286,10.1039/c5nr04393j,10.1039/c5nr04393j,PDVF-8,PC71BM,PDVF-8,PC71BM,CCCCCCCCCCC(CCCCCCCC)CN1C(=O)C2=C(c3ccc(-c4ccc(/C=C/c5cccs5)s4)o3)N(CC(CCCCCCCC)CCCCCCCCCC)C(=O)C2=C1c1ccco1,COC(=O)CCCC1(c2ccccc2)C23c4c5ccc6c7cc8c9c%10c(cc%11cc%12c%13c%14c(cc%15c%16ccc-5c2c%16c2c5c%16c%17c(c(c46)c7c9c%17c4c%10c%11c%13c4c%16c%14c%152)C513)C%12)C8,0.67,11.64,60.1,4.69,4.6870788,0.0622857142857204,4.59,4.69,1:3,CN,CN,3 vol%,ITO/PEDOT:PSS/PDVF-8:PC71BM/LiF/Al,conventional,LiF,,PEDOT:PSS,,100.0,CF + CN with MT,chloroform,,-5.245,-3.815,,-5.9,-3.9,
111287,10.1039/c5py00071h,10.1039/c5py00071h,PBDT-TS1,PC71BM,PBDT-TS1,PC71BM,CCCCCCCCSc1ccc(-c2c3cc(-c4scc5sc(C(=O)OCC(CC)CCCC)c(F)c45)sc3c(-c3ccc(SCCCCCCCC)s3)c3ccsc23)s1,COC(=O)CCCC1(c2ccccc2)C23c4c5ccc6c7cc8c9c%10c(cc%11cc%12c%13c%14c(cc%15c%16ccc-5c2c%16c2c5c%16c%17c(c(c46)c7c9c%17c4c%10c%11c%13c4c%16c%14c%152)C513)C%12)C8,0.807,17.55,67.2,9.52,9.5174352,0.0269411764705699,9.52,,1:1.5,"1,8-diiodooctane (DIO)",,3 vol%,ITO/PEDOT:PSS/PBDT-TS x :PC 71 BM/Mg/Al,conventional,,,PEDOT:PSS,PEDOT:PSS,90.0,chlorobenzene,,,-5.33,-3.52,,-5.9,-3.9,
