Repository: JiYiqaq/PCE-KA-GNN

# Data directory

- `raw/Active_Database.csv` is the immutable source dataset bundled under CC BY 4.0. Do not overwrite it with processed data.
- `processed/` is created and populated by the training pipeline. Generated `.pt` and `.pth` caches are intentionally ignored by Git because they can exceed GitHub's normal single-file limit.

See `../DATA_LICENSE.md` for provenance, license and checksum information.

File: data/raw/Active_Database.csv (part 451 of 471)
id,doi,doi_norm,donor,acceptor,donor_canonical,acceptor_canonical,donor_smiles,acceptor_smiles,voc,jsc,ff,pce,pce_recomputed,pce_relative_error_percent,pce_avg,pce_best,d_a_ratio,additive,additive_canonical,additive_ratio,device_structure,device_type,etl,etl_canonical,htl,htl_canonical,active_layer_thickness,solvent,solvent_canonical,annealing_temp,homo_d,lumo_d,eg_d,homo_a,lumo_a,eg_a
111288,10.1039/c5py00071h,10.1039/c5py00071h,PBDT-TS2,PC71BM,PBDT-TS2,PC71BM,CCCCC(CC)CSc1ccc(-c2c3cc(-c4scc5c(F)c(C(=O)OCCCCCC(C)C)sc45)sc3c(-c3ccc(SCC(CC)CCCC)s3)c3ccsc23)s1,COC(=O)CCCC1(c2ccccc2)C23c4c5ccc6c7cc8c9c%10c(cc%11cc%12c%13c%14c(cc%15c%16ccc-5c2c%16c2c5c%16c%17c(c(c46)c7c9c%17c4c%10c%11c%13c4c%16c%14c%152)C513)C%12)C8,0.813,16.52,62.3,8.37,8.36736348,0.0314996415770533,8.37,,1:1.5,"1,8-diiodooctane (DIO)",,3 vol%,ITO/PEDOT:PSS/PBDT-TS x :PC 71 BM/Mg/Al,conventional,,,PEDOT:PSS,PEDOT:PSS,102.0,chlorobenzene,,,-5.29,-3.53,,-5.9,-3.9,
111289,10.1039/c5py00071h,10.1039/c5py00071h,PBDT-TS3,PC71BM,PBDT-TS3,PC71BM,CC(C)CCCCCOC(=O)c1sc2c(-c3cc4c(-c5ccc(SCCC(C)CCCC(C)C)s5)c5sccc5c(-c5ccc(SCCC(C)CCCC(C)C)s5)c4s3)scc2c1F,COC(=O)CCCC1(c2ccccc2)C23c4c5ccc6c7cc8c9c%10c(cc%11cc%12c%13c%14c(cc%15c%16ccc-5c2c%16c2c5c%16c%17c(c(c46)c7c9c%17c4c%10c%11c%13c4c%16c%14c%152)C513)C%12)C8,0.809,16.22,56.0,7.36,7.3483088,0.1588478260869627,7.36,,1:1.5,"1,8-diiodooctane (DIO)",,3 vol%,ITO/PEDOT:PSS/PBDT-TS x :PC 71 BM/Mg/Al,conventional,,,PEDOT:PSS,PEDOT:PSS,94.0,chlorobenzene,,,-5.29,-3.49,,-5.9,-3.9,
111290,10.1039/c5py00117j,10.1039/c5py00117j,PCBDT-DTBT,PC61BM,PCBDT-DTBT,PC61BM,CCCCC(CC)COc1c2cc(-c3c4cc(-c5ccc(-c6ccc(-c7cccs7)c7nsnc67)s5)sc4c(-c4cc5c(OCC(CC)CCCC)c6sc(CC(CC)CCCC)cc6c(OCC(CC)CCCC)c5s4)c4ccsc34)sc2c(OCC(CC)CCCC)c2cc(CC(CC)CCCC)sc12,COC(=O)CCCC1(c2ccccc2)C23c4c5c6c7c8c9c(c%10c%11c2c2c%12c4c4c%13c5c5c7c7c8c8c%14c9c%10c9c%10c%11c2c2c%11c%12c4c4c%12c%13c5c5c7c7c8c8c%14c9c9c%10c2c2c%11c4c4c%12c5c7c5c8c9c2c45)C613,0.91,6.12,41.74,2.32,2.32458408,0.1975896551724277,2.09,2.32,1:1,,,,ITO/PEDOT:PSS/polymer:PC61BM/Ca/Al,bulk heterojunction polymer solar cell,Ca,,PEDOT:PSS,,100.0,chloroform,,,-5.26,-3.53,,-6.1,-3.7,
111291,10.1039/c5py00117j,10.1039/c5py00117j,PCBDT-DTBT,PC61BM,PCBDT-DTBT,PC61BM,CCCCC(CC)COc1c2cc(-c3c4cc(-c5ccc(-c6ccc(-c7cccs7)c7nsnc67)s5)sc4c(-c4cc5c(OCC(CC)CCCC)c6sc(CC(CC)CCCC)cc6c(OCC(CC)CCCC)c5s4)c4ccsc34)sc2c(OCC(CC)CCCC)c2cc(CC(CC)CCCC)sc12,COC(=O)CCCC1(c2ccccc2)C23c4c5c6c7c8c9c(c%10c%11c2c2c%12c4c4c%13c5c5c7c7c8c8c%14c9c%10c9c%10c%11c2c2c%11c%12c4c4c%12c%13c5c5c7c7c8c8c%14c9c9c%10c2c2c%11c4c4c%12c5c7c5c8c9c2c45)C613,0.91,7.54,54.56,3.74,3.7435798400000007,0.0957176470588354,3.45,3.74,1:2,,,,ITO/PEDOT:PSS/polymer:PC61BM/Ca/Al,bulk heterojunction polymer solar cell,Ca,,PEDOT:PSS,,100.0,chloroform,,,-5.26,-3.53,,-6.1,-3.7,
111292,10.1039/c5py00117j,10.1039/c5py00117j,PCBDT-DTBT,PC61BM,PCBDT-DTBT,PC61BM,CCCCC(CC)COc1c2cc(-c3c4cc(-c5ccc(-c6ccc(-c7cccs7)c7nsnc67)s5)sc4c(-c4cc5c(OCC(CC)CCCC)c6sc(CC(CC)CCCC)cc6c(OCC(CC)CCCC)c5s4)c4ccsc34)sc2c(OCC(CC)CCCC)c2cc(CC(CC)CCCC)sc12,COC(=O)CCCC1(c2ccccc2)C23c4c5c6c7c8c9c(c%10c%11c2c2c%12c4c4c%13c5c5c7c7c8c8c%14c9c%10c9c%10c%11c2c2c%11c%12c4c4c%12c%13c5c5c7c7c8c8c%14c9c9c%10c2c2c%11c4c4c%12c5c7c5c8c9c2c45)C613,0.91,6.19,58.24,3.28,3.280600960000001,0.0183219512195353,3.06,3.28,1:3,,,,ITO/PEDOT:PSS/polymer:PC61BM/Ca/Al,bulk heterojunction polymer solar cell,Ca,,PEDOT:PSS,,100.0,chloroform,,,-5.26,-3.53,,-6.1,-3.7,
111293,10.1039/c5py00117j,10.1039/c5py00117j,PCBDT-DTBT,PC71BM,PCBDT-DTBT,PC71BM,CCCCC(CC)COc1c2cc(-c3c4cc(-c5ccc(-c6ccc(-c7cccs7)c7nsnc67)s5)sc4c(-c4cc5c(OCC(CC)CCCC)c6sc(CC(CC)CCCC)cc6c(OCC(CC)CCCC)c5s4)c4ccsc34)sc2c(OCC(CC)CCCC)c2cc(CC(CC)CCCC)sc12,COC(=O)CCCC1(c2ccccc2)C23c4c5ccc6c7cc8c9c%10c(cc%11cc%12c%13c%14c(cc%15c%16ccc-5c2c%16c2c5c%16c%17c(c(c46)c7c9c%17c4c%10c%11c%13c4c%16c%14c%152)C513)C%12)C8,0.9,4.8,52.11,2.25,2.2511520000000003,0.0512000000000117,2.09,2.25,1:2,,,,ITO/PEDOT:PSS/polymer:PC71BM/Ca/Al,,Ca,,PEDOT:PSS,,,chloroform,,,-5.26,-3.53,,-5.9,-3.9,
111294,10.1039/c5py00117j,10.1039/c5py00117j,PCBDT-DTffBT,PC61BM,PCBDT-DTffBT,PC61BM,CCCCC(CC)COc1c2cc(-c3c4cc(-c5ccc(-c6c(F)c(F)c(-c7cccs7)c7nsnc67)s5)sc4c(-c4cc5c(OCC(CC)CCCC)c6sc(CC(CC)CCCC)cc6c(OCC(CC)CCCC)c5s4)c4ccsc34)sc2c(OCC(CC)CCCC)c2cc(CC(CC)CCCC)sc12,COC(=O)CCCC1(c2ccccc2)C23c4c5c6c7c8c9c(c%10c%11c2c2c%12c4c4c%13c5c5c7c7c8c8c%14c9c%10c9c%10c%11c2c2c%11c%12c4c4c%12c%13c5c5c7c7c8c8c%14c9c9c%10c2c2c%11c4c4c%12c5c7c5c8c9c2c45)C613,0.95,2.35,43.41,0.97,0.9691282499999998,0.0898711340206361,0.87,0.97,1:1,,,,ITO/PEDOT:PSS/polymer:PC61BM/Ca/Al,bulk heterojunction polymer solar cell,Ca,,PEDOT:PSS,,100.0,chloroform,,,-5.34,-3.6,,-6.1,-3.7,
111295,10.1039/c5py00117j,10.1039/c5py00117j,PCBDT-DTffBT,PC61BM,PCBDT-DTffBT,PC61BM,CCCCC(CC)COc1c2cc(-c3c4cc(-c5ccc(-c6c(F)c(F)c(-c7cccs7)c7nsnc67)s5)sc4c(-c4cc5c(OCC(CC)CCCC)c6sc(CC(CC)CCCC)cc6c(OCC(CC)CCCC)c5s4)c4ccsc34)sc2c(OCC(CC)CCCC)c2cc(CC(CC)CCCC)sc12,COC(=O)CCCC1(c2ccccc2)C23c4c5c6c7c8c9c(c%10c%11c2c2c%12c4c4c%13c5c5c7c7c8c8c%14c9c%10c9c%10c%11c2c2c%11c%12c4c4c%12c%13c5c5c7c7c8c8c%14c9c9c%10c2c2c%11c4c4c%12c5c7c5c8c9c2c45)C613,0.94,2.62,46.13,1.14,1.1360896400000002,0.3430140350876902,1.08,1.14,1:2,,,,ITO/PEDOT:PSS/polymers:PC61BM/Ca/Al,bulk heterojunction polymer solar cell,Ca,,PEDOT:PSS,,110.0,chloroform,,,-5.34,-3.6,,-6.1,-3.7,
111296,10.1039/c5py00117j,10.1039/c5py00117j,PCBDT-DTffBT,PC61BM,PCBDT-DTffBT,PC61BM,CCCCC(CC)COc1c2cc(-c3c4cc(-c5ccc(-c6c(F)c(F)c(-c7cccs7)c7nsnc67)s5)sc4c(-c4cc5c(OCC(CC)CCCC)c6sc(CC(CC)CCCC)cc6c(OCC(CC)CCCC)c5s4)c4ccsc34)sc2c(OCC(CC)CCCC)c2cc(CC(CC)CCCC)sc12,COC(=O)CCCC1(c2ccccc2)C23c4c5c6c7c8c9c(c%10c%11c2c2c%12c4c4c%13c5c5c7c7c8c8c%14c9c%10c9c%10c%11c2c2c%11c%12c4c4c%12c%13c5c5c7c7c8c8c%14c9c9c%10c2c2c%11c4c4c%12c5c7c5c8c9c2c45)C613,0.93,2.51,42.38,0.99,0.98927634,0.0730969696969712,0.83,0.99,1:3,,,,ITO/PEDOT:PSS/polymer:PC61BM/Ca/Al,bulk heterojunction polymer solar cell,Ca,,PEDOT:PSS,,100.0,chloroform,,,-5.34,-3.6,,-6.1,-3.7,
111297,10.1039/c5py00117j,10.1039/c5py00117j,PCBDT-DTffBT,PC71BM,PCBDT-DTffBT,PC71BM,CCCCC(CC)COc1c2cc(-c3c4cc(-c5ccc(-c6c(F)c(F)c(-c7cccs7)c7nsnc67)s5)sc4c(-c4cc5c(OCC(CC)CCCC)c6sc(CC(CC)CCCC)cc6c(OCC(CC)CCCC)c5s4)c4ccsc34)sc2c(OCC(CC)CCCC)c2cc(CC(CC)CCCC)sc12,COC(=O)CCCC1(c2ccccc2)C23c4c5ccc6c7cc8c9c%10c(cc%11cc%12c%13c%14c(cc%15c%16ccc-5c2c%16c2c5c%16c%17c(c(c46)c7c9c%17c4c%10c%11c%13c4c%16c%14c%152)C513)C%12)C8,0.94,2.35,51.05,1.13,1.1276944999999998,0.2040265486725727,0.98,1.13,1:2,,,,ITO/PEDOT:PSS/polymer:PC71BM/Ca/Al,,Ca,,PEDOT:PSS,,,chloroform,,,-5.34,-3.6,,-5.9,-3.9,
111299,10.1039/c5py00117j,10.1039/c5py00117j,PBDT_ODO-DTBT,PC71BM,PBDT_ODO-DTBT,PC71BM,,COC(=O)CCCC1(c2ccccc2)C23c4c5ccc6c7cc8c9c%10c(cc%11cc%12c%13c%14c(cc%15c%16ccc-5c2c%16c2c5c%16c%17c(c(c46)c7c9c%17c4c%10c%11c%13c4c%16c%14c%152)C513)C%12)C8,0.72,11.16,62.0,5.01,4.981824,0.5623952095808423,4.9,5.01,1:1,,,,,,,,,,,,,,,,,-5.9,-3.9,
111300,10.1039/c5py00117j,10.1039/c5py00117j,PBDT_THO-DTBT,PC71BM,PBDT_THO-DTBT,PC71BM,,COC(=O)CCCC1(c2ccccc2)C23c4c5ccc6c7cc8c9c%10c(cc%11cc%12c%13c%14c(cc%15c%16ccc-5c2c%16c2c5c%16c%17c(c(c46)c7c9c%17c4c%10c%11c%13c4c%16c%14c%152)C513)C%12)C8,0.68,8.45,56.5,3.24,3.24649,0.200308641975305,3.1,3.24,1:2,,,,,,,,,,,,,,,,,-5.9,-3.9,
111303,10.1039/c5py00117j,10.1039/c5py00117j,PBDT_BN-DT_EHffBT,PC61BM,PBDT_BN-DT_EHffBT,PC61BM,,COC(=O)CCCC1(c2ccccc2)C23c4c5c6c7c8c9c(c%10c%11c2c2c%12c4c4c%13c5c5c7c7c8c8c%14c9c%10c9c%10c%11c2c2c%11c%12c4c4c%12c%13c5c5c7c7c8c8c%14c9c9c%10c2c2c%11c4c4c%12c5c7c5c8c9c2c45)C613,0.9,12.2,62.1,7.16,6.818580000000001,4.768435754189936,6.64,7.16,1:1,,,,,,,,,,,,,,,,,-6.1,-3.7,
111304,10.1039/c5py00117j,10.1039/c5py00117j,PBDT_TEH-DT_EHffBT,PC71BM,PBDT_TEH-DT_EHffBT,PC71BM,,COC(=O)CCCC1(c2ccccc2)C23c4c5ccc6c7cc8c9c%10c(cc%11cc%12c%13c%14c(cc%15c%16ccc-5c2c%16c2c5c%16c%17c(c(c46)c7c9c%17c4c%10c%11c%13c4c%16c%14c%152)C513)C%12)C8,0.76,13.17,61.9,6.2,6.1956948,0.0694387096774212,6.03,6.2,1:1.5,,,,,,,,,,,,,,,,,-5.9,-3.9,
111305,10.1039/c5py00199d,10.1039/c5py00199d,PBDT-DTTBT,PC71BM,PBDT-DTTBT,PC71BM,CCCCCCCCCCC(CCCCCCCC)COc1c2cc(-c3sc(-c4ccc(-c5cc(-c6ccc(CCCCCC)s6)cs5)c5nsnc45)cc3-c3ccc(CCCCCC)s3)sc2c(OCC(CCCCCCCC)CCCCCCCCCC)c2ccsc12,COC(=O)CCCC1(c2ccccc2)C23c4c5ccc6c7cc8c9c%10c(cc%11cc%12c%13c%14c(cc%15c%16ccc-5c2c%16c2c5c%16c%17c(c(c46)c7c9c%17c4c%10c%11c%13c4c%16c%14c%152)C513)C%12)C8,0.83,9.48,47.96,3.91,3.77368464,3.486326342710992,3.76,3.91,1:1,,,,,,,,,,130.0,,,,-5.47,-3.74,,-5.9,-3.9,
111306,10.1039/c5py00199d,10.1039/c5py00199d,PBDT-DTTBT,PC71BM,PBDT-DTTBT,PC71BM,CCCCCCCCCCC(CCCCCCCC)COc1c2cc(-c3sc(-c4ccc(-c5cc(-c6ccc(CCCCCC)s6)cs5)c5nsnc45)cc3-c3ccc(CCCCCC)s3)sc2c(OCC(CCCCCCCC)CCCCCCCCCC)c2ccsc12,COC(=O)CCCC1(c2ccccc2)C23c4c5ccc6c7cc8c9c%10c(cc%11cc%12c%13c%14c(cc%15c%16ccc-5c2c%16c2c5c%16c%17c(c(c46)c7c9c%17c4c%10c%11c%13c4c%16c%14c%152)C513)C%12)C8,0.81,12.08,58.2,5.67,5.6947536,0.4365714285714352,5.66,5.67,1:1,,,,,,,,,,130.0,,,,-5.47,-3.74,,-5.9,-3.9,
111307,10.1039/c5py00199d,10.1039/c5py00199d,PBDT-DTTBT,PC71BM,PBDT-DTTBT,PC71BM,CCCCCCCCCCC(CCCCCCCC)COc1c2cc(-c3sc(-c4ccc(-c5cc(-c6ccc(CCCCCC)s6)cs5)c5nsnc45)cc3-c3ccc(CCCCCC)s3)sc2c(OCC(CCCCCCCC)CCCCCCCCCC)c2ccsc12,COC(=O)CCCC1(c2ccccc2)C23c4c5ccc6c7cc8c9c%10c(cc%11cc%12c%13c%14c(cc%15c%16ccc-5c2c%16c2c5c%16c%17c(c(c46)c7c9c%17c4c%10c%11c%13c4c%16c%14c%152)C513)C%12)C8,0.8,12.56,60.38,6.19,6.066982400000001,1.9873602584814043,6.05,6.19,1:1,,,,,,,,,,130.0,,,,-5.47,-3.74,,-5.9,-3.9,
111308,10.1039/c5py00199d,10.1039/c5py00199d,PBDT-DTTBT,PC71BM,PBDT-DTTBT,PC71BM,CCCCCCCCCCC(CCCCCCCC)COc1c2cc(-c3sc(-c4ccc(-c5cc(-c6ccc(CCCCCC)s6)cs5)c5nsnc45)cc3-c3ccc(CCCCCC)s3)sc2c(OCC(CCCCCCCC)CCCCCCCCCC)c2ccsc12,COC(=O)CCCC1(c2ccccc2)C23c4c5ccc6c7cc8c9c%10c(cc%11cc%12c%13c%14c(cc%15c%16ccc-5c2c%16c2c5c%16c%17c(c(c46)c7c9c%17c4c%10c%11c%13c4c%16c%14c%152)C513)C%12)C8,0.79,11.69,59.11,5.74,5.45886761,4.897776829268304,5.49,5.74,1:1,3% DIO,,3%,ITO/PEDOT:PSS/PBDT-DTTBT:PC71BM/Ca/Al,,Ca,,PEDOT:PSS,,130.0,,,,-5.47,-3.74,,-5.9,-3.9,
111309,10.1039/c5py00199d,10.1039/c5py00199d,PBDT-DTTBT,PC71BM,PBDT-DTTBT,PC71BM,CCCCCCCCCCC(CCCCCCCC)COc1c2cc(-c3sc(-c4ccc(-c5cc(-c6ccc(CCCCCC)s6)cs5)c5nsnc45)cc3-c3ccc(CCCCCC)s3)sc2c(OCC(CCCCCCCC)CCCCCCCCCC)c2ccsc12,COC(=O)CCCC1(c2ccccc2)C23c4c5ccc6c7cc8c9c%10c(cc%11cc%12c%13c%14c(cc%15c%16ccc-5c2c%16c2c5c%16c%17c(c(c46)c7c9c%17c4c%10c%11c%13c4c%16c%14c%152)C513)C%12)C8,0.78,11.36,57.82,5.58,5.12331456,8.184326881720434,5.11,5.58,1:1,4% DIO,,4%,ITO/PEDOT:PSS/PBDT-DTTBT:PC71BM/Ca/Al,,Ca,,PEDOT:PSS,,130.0,,,,-5.47,-3.74,,-5.9,-3.9,
111310,10.1039/c5py00199d,10.1039/c5py00199d,PBDT-DTTBT,PC71BM,PBDT-DTTBT,PC71BM,CCCCCCCCCCC(CCCCCCCC)COc1c2cc(-c3sc(-c4ccc(-c5cc(-c6ccc(CCCCCC)s6)cs5)c5nsnc45)cc3-c3ccc(CCCCCC)s3)sc2c(OCC(CCCCCCCC)CCCCCCCCCC)c2ccsc12,COC(=O)CCCC1(c2ccccc2)C23c4c5ccc6c7cc8c9c%10c(cc%11cc%12c%13c%14c(cc%15c%16ccc-5c2c%16c2c5c%16c%17c(c(c46)c7c9c%17c4c%10c%11c%13c4c%16c%14c%152)C513)C%12)C8,0.8,12.56,60.38,6.05,6.066982400000001,0.2807008264463077,,,,,,,,,,,,,130.0,,,,-5.47,-3.74,,-5.9,-3.9,
111311,10.1039/c5py00199d,10.1039/c5py00199d,PBDT-DTBT,PC71BM,PBDT-DTBT,PC71BM,CCCCCCCCOc1c(OCCCCCCCC)c2sc(-c3sc(-c4ccc(-c5cc(CCCCCC)cs5)c5nsnc45)cc3CCCCCC)cc2c2ccsc12,COC(=O)CCCC1(c2ccccc2)C23c4c5ccc6c7cc8c9c%10c(cc%11cc%12c%13c%14c(cc%15c%16ccc-5c2c%16c2c5c%16c%17c(c(c46)c7c9c%17c4c%10c%11c%13c4c%16c%14c%152)C513)C%12)C8,0.7,10.43,62.0,5.01,4.526619999999999,9.64830339321358,,,,,,,,,,,,,,,,,-5.09,-3.1,,-5.9,-3.9,
111312,10.1039/c5py00199d,10.1039/c5py00199d,PBDT-TBT-C8,PC71BM,PBDT-TBT-C8,PC71BM,,COC(=O)CCCC1(c2ccccc2)C23c4c5ccc6c7cc8c9c%10c(cc%11cc%12c%13c%14c(cc%15c%16ccc-5c2c%16c2c5c%16c%17c(c(c46)c7c9c%17c4c%10c%11c%13c4c%16c%14c%152)C513)C%12)C8,0.71,8.6,51.0,3.15,3.1140600000000003,1.1409523809523696,,,,,,,,,,,,,,,,,,,,-5.9,-3.9,
111313,10.1039/c5py00199d,10.1039/c5py00199d,P(BDT-TT-BT),PC71BM,P(BDT-TT-BT),PC71BM,CCCCCCC(CCCC)COc1c(OCC(CCCC)CCCCCC)c(-c2cc3sc(-c4cc5c(-c6ccc(CC(CC)CCCC)s6)c6sccc6c(-c6ccc(CC(CC)CCCC)s6)c5s4)cc3s2)c2nsnc2c1-c1cc2sccc2s1,COC(=O)CCCC1(c2ccccc2)C23c4c5ccc6c7cc8c9c%10c(cc%11cc%12c%13c%14c(cc%15c%16ccc-5c2c%16c2c5c%16c%17c(c(c46)c7c9c%17c4c%10c%11c%13c4c%16c%14c%152)C513)C%12)C8,0.69,11.34,63.0,4.93,4.929498,0.0101825557809331,,,,,,,,,,,,,,,,,-5.09,-3.36,,-5.9,-3.9,
111314,10.1039/c5py00199d,10.1039/c5py00199d,PBDTC6DBT,PC71BM,PBDTC6DBT,PC71BM,CCCCCCc1csc(-c2ccc(-c3cc(CCCCCC)c(-c4cc5c(OCC(CC)CCCC)c6sccc6c(OCC(CC)CCCC)c5s4)s3)c3nsnc23)c1,COC(=O)CCCC1(c2ccccc2)C23c4c5ccc6c7cc8c9c%10c(cc%11cc%12c%13c%14c(cc%15c%16ccc-5c2c%16c2c5c%16c%17c(c(c46)c7c9c%17c4c%10c%11c%13c4c%16c%14c%152)C513)C%12)C8,0.63,6.18,48.0,1.86,1.868832,0.4748387096774047,,,,,,,,,,,,,,,,,-5.21,-3.53,,-5.9,-3.9,
111315,10.1039/c5py00199d,10.1039/c5py00199d,PBDTHDO-DTHBTff,PC71BM,PBDTHDO-DTHBTff,PC71BM,,COC(=O)CCCC1(c2ccccc2)C23c4c5ccc6c7cc8c9c%10c(cc%11cc%12c%13c%14c(cc%15c%16ccc-5c2c%16c2c5c%16c%17c(c(c46)c7c9c%17c4c%10c%11c%13c4c%16c%14c%152)C513)C%12)C8,0.78,15.38,69.2,8.3,8.3015088,0.0181783132530104,,,,,,,,,,,,,,,,,,,,-5.9,-3.9,
111316,10.1039/c5py00199d,10.1039/c5py00199d,PBDTDTBT,PC71BM,PBDTDTBT,PC71BM,CCCCCCC(CC)CCOc1c2cc(-c3sc(-c4ccc(-c5cc(CC(CC)CCCC)cs5)c5nsnc45)cc3CC(CC)CCCC)sc2c(OCCC(CC)CCCCCC)c2ccsc12,COC(=O)CCCC1(c2ccccc2)C23c4c5ccc6c7cc8c9c%10c(cc%11cc%12c%13c%14c(cc%15c%16ccc-5c2c%16c2c5c%16c%17c(c(c46)c7c9c%17c4c%10c%11c%13c4c%16c%14c%152)C513)C%12)C8,0.79,13.56,69.1,7.4,7.4022684,0.0306540540540443,,,,,,,,,,,,,,,,,-5.24,-3.71,,-5.9,-3.9,
111317,10.1039/c5py00201j,10.1039/c5py00201j,PPCDT-ADA,PC71BM,PPCDT-ADA,PC71BM,,COC(=O)CCCC1(c2ccccc2)C23c4c5ccc6c7cc8c9c%10c(cc%11cc%12c%13c%14c(cc%15c%16ccc-5c2c%16c2c5c%16c%17c(c(c46)c7c9c%17c4c%10c%11c%13c4c%16c%14c%152)C513)C%12)C8,0.64,11.2,39.0,2.8,2.79552,0.1600000000000014,,,1:1,DIO,,2 vol%,ITO/PFN-OX/copolymer:PC71BM/MoO3/Al,inverted,PFN-OX,,MoO3,,90.0,o-dichlorobenzene,,,,,,-5.9,-3.9,
111318,10.1039/c5py00201j,10.1039/c5py00201j,PBDT-T-ADA,PC71BM,PBDT-T-ADA,PC71BM,CCCCCCCCc1cc(-c2c3cc(-c4ccc(-c5cc6c(s5)-c5sc(-c7cccc8nsnc78)cc5[Si]6(CCCCCCCC)CCCCCCCC)c5nsnc45)sc3c(-c3cc(CCCCCCCC)c(CCCCCCCC)s3)c3ccsc23)sc1CCCCCCCC,COC(=O)CCCC1(c2ccccc2)C23c4c5ccc6c7cc8c9c%10c(cc%11cc%12c%13c%14c(cc%15c%16ccc-5c2c%16c2c5c%16c%17c(c(c46)c7c9c%17c4c%10c%11c%13c4c%16c%14c%152)C513)C%12)C8,0.79,8.92,39.5,2.79,2.7834860000000003,0.2334767025089493,,,1:1,DIO,,2 vol%,inverted,inverted,PFN-OX,,MoO3,,90.0,o-dichlorobenzene,,,-5.25,-3.72,,-5.9,-3.9,
111319,10.1039/c5py00201j,10.1039/c5py00201j,PBDT-O-ADA,PC71BM,PBDT-O-ADA,PC71BM,CCCCCCCCC(CCCCCC)COc1c2cc(-c3ccc(-c4cc5c(s4)-c4sc(-c6cccc7nsnc67)cc4[Si]5(CCCCCCCC)CCCCCCCC)c4nsnc34)sc2c(OCC(CCCCCC)CCCCCCCC)c2ccsc12,COC(=O)CCCC1(c2ccccc2)C23c4c5ccc6c7cc8c9c%10c(cc%11cc%12c%13c%14c(cc%15c%16ccc-5c2c%16c2c5c%16c%17c(c(c46)c7c9c%17c4c%10c%11c%13c4c%16c%14c%152)C513)C%12)C8,0.74,12.2,45.6,4.11,4.116768,0.1646715328466963,,,1:1,DIO,,2 vol%,inverted,inverted,PFN-OX,,MoO3,,90.0,o-dichlorobenzene,,,-5.29,-3.63,,-5.9,-3.9,
111320,10.1039/c5py00305a,10.1039/c5py00305a,PBDTDT(Qx-3)-T,PC71BM,PBDTDT(Qx-3)-T,PC71BM,CCCCCCCCOc1c(OCCCCCCCC)c(-c2ccc(-c3cc4c(-c5ccc(CC(CC)CCCC)s5)c5sccc5c(-c5ccc(CC(CC)CCCC)s5)c4s3)s2)c2nc(-c3ccccc3)c(-c3ccccc3)nc2c1-c1cccs1,COC(=O)CCCC1(c2ccccc2)C23c4c5ccc6c7cc8c9c%10c(cc%11cc%12c%13c%14c(cc%15c%16ccc-5c2c%16c2c5c%16c%17c(c(c46)c7c9c%17c4c%10c%11c%13c4c%16c%14c%152)C513)C%12)C8,0.95,10.5,58.5,5.8,5.835375,0.609913793103451,,,1:4,,,,ITO/PEDOT:PSS/active layer/Ca/Al,,Ca,,PEDOT:PSS,,105.0,"1,2-dichlorobenzene",,,-5.51,-3.57,,-5.9,-3.9,
111321,10.1039/c5py00305a,10.1039/c5py00305a,PBDTDT(Qx-3)-T,PC71BM,PBDTDT(Qx-3)-T,PC71BM,CCCCCCCCOc1c(OCCCCCCCC)c(-c2ccc(-c3cc4c(-c5ccc(CC(CC)CCCC)s5)c5sccc5c(-c5ccc(CC(CC)CCCC)s5)c4s3)s2)c2nc(-c3ccccc3)c(-c3ccccc3)nc2c1-c1cccs1,COC(=O)CCCC1(c2ccccc2)C23c4c5ccc6c7cc8c9c%10c(cc%11cc%12c%13c%14c(cc%15c%16ccc-5c2c%16c2c5c%16c%17c(c(c46)c7c9c%17c4c%10c%11c%13c4c%16c%14c%152)C513)C%12)C8,0.96,11.1,58.6,6.2,6.244416,0.7163870967741937,,,1:4,,,,ITO/PEDOT:PSS/active layer/Ca/Al,,Ca,,PEDOT:PSS,,105.0,"1,2-dichlorobenzene",,80.0,-5.51,-3.57,,-5.9,-3.9,
111322,10.1039/c5py00305a,10.1039/c5py00305a,PBDTDT(Qx-3)-T,PC71BM,PBDTDT(Qx-3)-T,PC71BM,CCCCCCCCOc1c(OCCCCCCCC)c(-c2ccc(-c3cc4c(-c5ccc(CC(CC)CCCC)s5)c5sccc5c(-c5ccc(CC(CC)CCCC)s5)c4s3)s2)c2nc(-c3ccccc3)c(-c3ccccc3)nc2c1-c1cccs1,COC(=O)CCCC1(c2ccccc2)C23c4c5ccc6c7cc8c9c%10c(cc%11cc%12c%13c%14c(cc%15c%16ccc-5c2c%16c2c5c%16c%17c(c(c46)c7c9c%17c4c%10c%11c%13c4c%16c%14c%152)C513)C%12)C8,0.94,11.28,64.7,6.9,6.860270399999999,0.5757913043478425,,,1:4,DIO,DIO,1%,ITO/PEDOT:PSS/active layer/Ca/Al,,Ca,,PEDOT:PSS,,105.0,"1,2-dichlorobenzene",,80.0,-5.51,-3.57,,-5.9,-3.9,
111323,10.1039/c5py00305a,10.1039/c5py00305a,PBDTDT(Qx-2)-T,PC71BM,PBDTDT(Qx-2)-T,PC71BM,CCCCCCCCOc1c(OCCCCCCCC)c(-c2ccc(-c3cc4c(-c5ccc(CC(CC)CCCC)s5)c5sccc5c(-c5ccc(CC(CC)CCCC)s5)c4s3)s2)c2nc(-c3ccc(OC)cc3)c(-c3ccc(OC)cc3)nc2c1-c1cccs1,COC(=O)CCCC1(c2ccccc2)C23c4c5ccc6c7cc8c9c%10c(cc%11cc%12c%13c%14c(cc%15c%16ccc-5c2c%16c2c5c%16c%17c(c(c46)c7c9c%17c4c%10c%11c%13c4c%16c%14c%152)C513)C%12)C8,0.95,10.82,61.4,6.3,6.311305999999999,0.1794603174603075,,,,,,,,,,,,,,,,80.0,-5.41,-2.92,,-5.9,-3.9,
111324,10.1039/c5py00305a,10.1039/c5py00305a,PBDTT-TQ,PC71BM,PBDTT-TQ,PC71BM,CCCCCCCCOc1cccc(-c2nc3c(-c4cccs4)c(F)c(F)c(-c4ccc(-c5cc6c(-c7ccc(CC(CC)CCCC)s7)c7sccc7c(-c7ccc(CC(CC)CCCC)s7)c6s5)s4)c3nc2-c2cccc(OCCCCCCCC)c2)c1,COC(=O)CCCC1(c2ccccc2)C23c4c5ccc6c7cc8c9c%10c(cc%11cc%12c%13c%14c(cc%15c%16ccc-5c2c%16c2c5c%16c%17c(c(c46)c7c9c%17c4c%10c%11c%13c4c%16c%14c%152)C513)C%12)C8,0.77,13.7,56.0,5.9,5.907439999999999,0.1261016949152373,,,,,,,,,,,,,,,,90.0,-5.45,-3.56,,-5.9,-3.9,
111325,10.1039/c5py00305a,10.1039/c5py00305a,PBDTDTQx-T,PC71BM,PBDTDTQx-T,PC71BM,,COC(=O)CCCC1(c2ccccc2)C23c4c5ccc6c7cc8c9c%10c(cc%11cc%12c%13c%14c(cc%15c%16ccc-5c2c%16c2c5c%16c%17c(c(c46)c7c9c%17c4c%10c%11c%13c4c%16c%14c%152)C513)C%12)C8,0.76,10.13,64.3,5.0,4.9503284,0.9934319999999986,,,,,,,,,,,,,,,,120.0,,,,-5.9,-3.9,
111326,10.1039/c5py00358j,10.1039/c5py00358j,PTATDPP,PC71BM,PTATDPP,PC71BM,CCCCCCC(CCCC)CN1C(=O)C2=C(c3ccc(-c4ccc5c(-c6ccc(CC(CC)CCCC)s6)c6ccccc6c(-c6ccc(CC(CC)CCCC)s6)c5c4)s3)N(CC(CCCC)CCCCCC)C(=O)C2=C1c1cccs1,COC(=O)CCCC1(c2ccccc2)C23c4c5ccc6c7cc8c9c%10c(cc%11cc%12c%13c%14c(cc%15c%16ccc-5c2c%16c2c5c%16c%17c(c(c46)c7c9c%17c4c%10c%11c%13c4c%16c%14c%152)C513)C%12)C8,0.8,12.3,68.0,6.69,6.691200000000001,0.017937219730953,,,1:2,,,,Conventional,conventional,,,PEDOT:PSS,,90.0,o-dichlorobenzene,,,-5.45,-3.6,,-5.9,-3.9,
111327,10.1039/c5py00358j,10.1039/c5py00358j,PTATDPP,PC71BM,PTATDPP,PC71BM,CCCCCCC(CCCC)CN1C(=O)C2=C(c3ccc(-c4ccc5c(-c6ccc(CC(CC)CCCC)s6)c6ccccc6c(-c6ccc(CC(CC)CCCC)s6)c5c4)s3)N(CC(CCCC)CCCCCC)C(=O)C2=C1c1cccs1,COC(=O)CCCC1(c2ccccc2)C23c4c5ccc6c7cc8c9c%10c(cc%11cc%12c%13c%14c(cc%15c%16ccc-5c2c%16c2c5c%16c%17c(c(c46)c7c9c%17c4c%10c%11c%13c4c%16c%14c%152)C513)C%12)C8,0.8,13.1,67.0,7.02,7.021600000000001,0.0227920227920455,,,1:2,,,,Inverted,inverted,ZnO,,MoO3,,90.0,o-dichlorobenzene,,,-5.45,-3.6,,-5.9,-3.9,
111328,10.1039/c5py00358j,10.1039/c5py00358j,PTAFDPP,PC71BM,PTAFDPP,PC71BM,CCCCCCC(CCCC)CN1C(=O)C2=C(c3ccc(-c4ccc5c(-c6ccc(CC(CC)CCCC)s6)c6ccccc6c(-c6ccc(CC(CC)CCCC)s6)c5c4)o3)N(CC(CCCC)CCCCCC)C(=O)C2=C1c1ccco1,COC(=O)CCCC1(c2ccccc2)C23c4c5ccc6c7cc8c9c%10c(cc%11cc%12c%13c%14c(cc%15c%16ccc-5c2c%16c2c5c%16c%17c(c(c46)c7c9c%17c4c%10c%11c%13c4c%16c%14c%152)C513)C%12)C8,0.76,11.2,59.0,5.02,5.022079999999999,0.0414342629481955,,,1:2,,,,Conventional,conventional,,,PEDOT:PSS,,90.0,o-dichlorobenzene,,,-5.38,-3.45,,-5.9,-3.9,
111329,10.1039/c5py00358j,10.1039/c5py00358j,PTAFDPP,PC71BM,PTAFDPP,PC71BM,CCCCCCC(CCCC)CN1C(=O)C2=C(c3ccc(-c4ccc5c(-c6ccc(CC(CC)CCCC)s6)c6ccccc6c(-c6ccc(CC(CC)CCCC)s6)c5c4)o3)N(CC(CCCC)CCCCCC)C(=O)C2=C1c1ccco1,COC(=O)CCCC1(c2ccccc2)C23c4c5ccc6c7cc8c9c%10c(cc%11cc%12c%13c%14c(cc%15c%16ccc-5c2c%16c2c5c%16c%17c(c(c46)c7c9c%17c4c%10c%11c%13c4c%16c%14c%152)C513)C%12)C8,0.75,11.4,61.0,5.22,5.2155000000000005,0.0862068965517103,,,1:2,,,,Inverted,inverted,ZnO,,MoO3,,90.0,o-dichlorobenzene,,,-5.38,-3.45,,-5.9,-3.9,
111330,10.1039/c5py00431d,10.1039/c5py00431d,PBDTTT-S-TEG,PC61BM,PBDTTT-S-TEG,PC61BM,CCCCCCC(CC)CSc1ccc(-c2c3cc(-c4scc5sc(C(=O)OCCOCCOCCOC)cc45)sc3c(-c3ccc(SCC(CC)CCCCCC)s3)c3ccsc23)s1,COC(=O)CCCC1(c2ccccc2)C23c4c5c6c7c8c9c(c%10c%11c2c2c%12c4c4c%13c5c5c7c7c8c8c%14c9c%10c9c%10c%11c2c2c%11c%12c4c4c%12c%13c5c5c7c7c8c8c%14c9c9c%10c2c2c%11c4c4c%12c5c7c5c8c9c2c45)C613,0.748,12.45,49.73,4.63,4.63115598,0.0249671706263511,4.55,4.63,"1 : 1, w/w",,,,ITO/PEDOT:PSS/PBDTTT-S-TEG:fullerene derivatives/Ca/Al,polymer solar cell,Ca,,PEDOT:PSS,,,DCB,o-DCB,,-5.24,-3.27,,-6.1,-3.7,
111331,10.1039/c5py00431d,10.1039/c5py00431d,PBDTTT-S-TEG,PC61B-DEG,PBDTTT-S-TEG,PC61B-DEG,CCCCCCC(CC)CSc1ccc(-c2c3cc(-c4scc5sc(C(=O)OCCOCCOCCOC)cc45)sc3c(-c3ccc(SCC(CC)CCCCCC)s3)c3ccsc23)s1,,0.75,12.42,47.78,4.45,4.450707,0.0158876404494235,4.4,4.45,"1 : 1, w/w",,,,ITO/PEDOT:PSS/PBDTTT-S-TEG:Fullerene derivative/Ca/Al,polymer solar cell,Ca,,PEDOT:PSS,,,DCB,o-DCB,,-5.24,-3.27,,,,
111332,10.1039/c5py00431d,10.1039/c5py00431d,PBDTTT-S-TEG,PC61B-TEG,PBDTTT-S-TEG,PC61B-TEG,CCCCCCC(CC)CSc1ccc(-c2c3cc(-c4scc5sc(C(=O)OCCOCCOCCOC)cc45)sc3c(-c3ccc(SCC(CC)CCCCCC)s3)c3ccsc23)s1,,0.732,11.94,43.23,3.77,3.778336584,0.2211295490716013,3.7,3.77,"1 : 1, w/w",,,,ITO/PEDOT:PSS/PBDTTT-S-TEG:Fullerene derivative/Ca/Al,polymer solar cell,Ca,,PEDOT:PSS,,,DCB,o-DCB,,-5.24,-3.27,,,,
111333,10.1039/c5py00431d,10.1039/c5py00431d,PBDTTT-S-TEG,PC61B-DPG,PBDTTT-S-TEG,PC61B-DPG,CCCCCCC(CC)CSc1ccc(-c2c3cc(-c4scc5sc(C(=O)OCCOCCOCCOC)cc45)sc3c(-c3ccc(SCC(CC)CCCCCC)s3)c3ccsc23)s1,,0.726,7.78,36.49,2.06,2.061057372,0.0513287378640777,1.98,2.06,"1 : 1, w/w",,,,ITO/PEDOT:PSS/PBDTTT-S-TEG:Fullerene derivative/Ca/Al,polymer solar cell,Ca,,PEDOT:PSS,,,DCB,o-DCB,,-5.24,-3.27,,,,
111334,10.1039/c5py00431d,10.1039/c5py00431d,PBDTTT-S-TEG,PC61B-TPG,PBDTTT-S-TEG,PC61B-TPG,CCCCCCC(CC)CSc1ccc(-c2c3cc(-c4scc5sc(C(=O)OCCOCCOCCOC)cc45)sc3c(-c3ccc(SCC(CC)CCCCCC)s3)c3ccsc23)s1,,0.703,11.55,39.01,3.17,3.167475465,0.0796383280757113,3.05,3.17,"1 : 1, w/w",,,,ITO/PEDOT:PSS/PBDTTT-S-TEG:Fullerene derivative/Ca/Al,polymer solar cell,Ca,,PEDOT:PSS,,,DCB,o-DCB,,-5.24,-3.27,,,,
111336,10.1039/c5py00431d,10.1039/c5py00431d,PBDTTT-S-TEG,PC61B-DEG,PBDTTT-S-TEG,PC61B-DEG,CCCCCCC(CC)CSc1ccc(-c2c3cc(-c4scc5sc(C(=O)OCCOCCOCCOC)cc45)sc3c(-c3ccc(SCC(CC)CCCCCC)s3)c3ccsc23)s1,,0.749,10.61,51.46,4.09,4.089469594,0.0129683618581957,4.01,4.09,1:1,,,,ITO/PEDOT:PSS/PBDTTT-S-TEG:Fullerene derivative/Ca/Al,polymer solar cell,Ca,,PEDOT:PSS,,,Anisole,anisole,,-5.24,-3.27,,,,
111337,10.1039/c5py00431d,10.1039/c5py00431d,PBDTTT-S-TEG,PC61B-DEG,PBDTTT-S-TEG,PC61B-DEG,CCCCCCC(CC)CSc1ccc(-c2c3cc(-c4scc5sc(C(=O)OCCOCCOCCOC)cc45)sc3c(-c3ccc(SCC(CC)CCCCCC)s3)c3ccsc23)s1,,0.68,9.01,42.1,2.57,2.5793828000000003,0.3650894941634424,2.46,2.57,1:1,,,,ITO/PEDOT:PSS/PBDTTT-S-TEG:fullerene derivatives/Ca/Al,polymer solar cell,Ca,,PEDOT:PSS,,,DMAC,DMAC,,-5.24,-3.27,,,,
111338,10.1039/c5py00431d,10.1039/c5py00431d,PBDTTT-S-TEG,PC61B-DEG,PBDTTT-S-TEG,PC61B-DEG,CCCCCCC(CC)CSc1ccc(-c2c3cc(-c4scc5sc(C(=O)OCCOCCOCCOC)cc45)sc3c(-c3ccc(SCC(CC)CCCCCC)s3)c3ccsc23)s1,,0.634,3.51,37.72,0.84,0.839398248,0.0716371428571441,0.78,0.84,1:1,,,,ITO/PEDOT:PSS/PBDTTT-S-TEG:fullerene derivatives/Ca/Al,polymer solar cell,Ca,,PEDOT:PSS,,,MeTHF,2-MeTHF,,-5.24,-3.27,,,,
111339,10.1039/c5py00431d,10.1039/c5py00431d,PBDTTT-S-TEG,PC61B-DEG,PBDTTT-S-TEG,PC61B-DEG,CCCCCCC(CC)CSc1ccc(-c2c3cc(-c4scc5sc(C(=O)OCCOCCOCCOC)cc45)sc3c(-c3ccc(SCC(CC)CCCCCC)s3)c3ccsc23)s1,,0.656,5.68,34.11,1.27,1.270965888,0.0760541732283528,1.16,1.27,1:1,,,,ITO/PEDOT:PSS/PBDTTT-S-TEG:fullerene derivatives/Ca/Al,polymer solar cell,Ca,,PEDOT:PSS,,,CPME,CPME,,-5.24,-3.27,,,,
111340,10.1039/c5py00431d,10.1039/c5py00431d,PBDTTT-S-TEG,PC61B-DEG,PBDTTT-S-TEG,PC61B-DEG,CCCCCCC(CC)CSc1ccc(-c2c3cc(-c4scc5sc(C(=O)OCCOCCOCCOC)cc45)sc3c(-c3ccc(SCC(CC)CCCCCC)s3)c3ccsc23)s1,,0.577,6.42,31.98,1.19,1.1846479319999998,0.4497536134453864,1.08,1.19,1:1,,,,ITO/PEDOT:PSS/PBDTTT-S-TEG:fullerene derivatives/Ca/Al,polymer solar cell,Ca,,PEDOT:PSS,,,NMP,NMP,,-5.24,-3.27,,,,
111341,10.1039/c5py00431d,10.1039/c5py00431d,PBDTTT-S-TEG,PC71B-DEG,PBDTTT-S-TEG,PC71B-DEG,CCCCCCC(CC)CSc1ccc(-c2c3cc(-c4scc5sc(C(=O)OCCOCCOCCOC)cc45)sc3c(-c3ccc(SCC(CC)CCCCCC)s3)c3ccsc23)s1,,0.746,12.91,47.26,4.55,4.551544436,0.0339436483516406,4.48,4.55,1:1 w/w,,,,ITO/PEDOT:PSS/PBDTTT-S-TEG:fullerene derivatives/Ca/Al,polymer solar cell,Ca,,PEDOT:PSS,,,DCB,o-DCB,,-5.24,-3.27,,,,
111342,10.1039/c5py00431d,10.1039/c5py00431d,PBDTTT-S-TEG,PC71B-DEG,PBDTTT-S-TEG,PC71B-DEG,CCCCCCC(CC)CSc1ccc(-c2c3cc(-c4scc5sc(C(=O)OCCOCCOCCOC)cc45)sc3c(-c3ccc(SCC(CC)CCCCCC)s3)c3ccsc23)s1,,0.746,12.41,48.57,4.5,4.496542602000001,0.0768310666666494,4.46,4.5,1:1 w/w,,,,ITO/PEDOT:PSS/PBDTTT-S-TEG:fullerene derivatives/Ca/Al,polymer solar cell,Ca,,PEDOT:PSS,,,Anisole,anisole,,-5.24,-3.27,,,,
111343,10.1039/c5py00538h,10.1039/c5py00538h,PDPP2Py2oT,[70]PCBM,PDPP2Py2oT,PC70BM,CCCCCCCCC(CCCCCC)CN1C(=O)C2=C(c3ccc(-c4cc(OC)c(-c5sccc5OC)s4)cn3)N(CC(CCCCCC)CCCCCCCC)C(=O)C2=C1c1ccccn1,CCCCC(=O)OCC1(C2=CC=CC=C2)C3=CC=CC4=CC=CC5=CC=CC6=CC=C7C=CC=CC8=CC=CC1=C8C7=C6C5=C4C3,0.53,5.0,54.0,1.4,1.4310000000000005,2.21428571428574,,,1:2,5% DIO,DIO,5%,ITO/PEDOT:PSS/active layer/Ca/Al,,Ca,,PEDOT:PSS,,90.0,CHCl3,chloroform,,-5.21,-3.8,,-6.1,-3.9,
111344,10.1039/c5py00538h,10.1039/c5py00538h,PDPP2PyBDT,[70]PCBM,PDPP2PyBDT,PC70BM,CCCCCCCCC(CCCCCC)CN1C(=O)C2=C(c3ccc(-c4cc5c(-c6ccc(CC(CC)CCCC)s6)c6sccc6c(-c6ccc(CC(CC)CCCC)s6)c5s4)cn3)N(CC(CCCCCC)CCCCCCCC)C(=O)C2=C1c1ccccn1,CCCCC(=O)OCC1(C2=CC=CC=C2)C3=CC=CC4=CC=CC5=CC=CC6=CC=C7C=CC=CC8=CC=CC1=C8C7=C6C5=C4C3,0.86,4.7,55.0,2.2,2.2231,1.0499999999999954,,,1:2,5% DIO,DIO,5%,ITO/PEDOT:PSS/active layer/Ca/Al,,Ca,,PEDOT:PSS,,100.0,CHCl3,chloroform,,-5.59,-3.84,,-6.1,-3.9,
111345,10.1039/c5py00538h,10.1039/c5py00538h,PDPP2PyT,[70]PCBM,PDPP2PyT,PC70BM,CCCCCCCCC(CCCCCC)CN1C(=O)C2=C(c3ccc(-c4cccs4)cn3)N(CC(CCCCCC)CCCCCCCC)C(=O)C2=C1c1ccccn1,CCCCC(=O)OCC1(C2=CC=CC=C2)C3=CC=CC4=CC=CC5=CC=CC6=CC=C7C=CC=CC8=CC=CC1=C8C7=C6C5=C4C3,0.79,4.8,64.0,2.4,2.42688,1.1199999999999914,,,1:2,5% DIO,DIO,5%,ITO/PEDOT:PSS/active layer/Ca/Al,,Ca,,PEDOT:PSS,,85.0,CHCl3,chloroform,,-6.05,-3.83,,-6.1,-3.9,
111346,10.1039/c5py00665a,10.1039/c5py00665a,P3HT,PPDI100,P3HT,PPDI100,CCCCCCc1ccsc1,CCCCCCc1ccc(C2(c3ccc(CCCCCC)cc3)c3cc4c(cc3-c3sccc32)C(c2ccc(CCCCCC)cc2)(c2ccc(CCCCCC)cc2)c2cc(-c3cc5c6c(ccc7c6c3C3C=CC6=C8C3=C7C=CC8C(=O)N(CC(CC)CCCC)C6=O)C(=O)N(CC(CC)CCCC)C5=O)sc2-4)cc1,0.621,3.4,65.4,1.38,1.3808555999999998,0.0619999999999968,1.31,1.38,3 : 1,,,3 : 1,ITO/PEDOT:PSS/donor:acceptor/Ca/Al,BHJ polymer solar cell,Ca,,PEDOT:PSS,,,o-dichlorobenzene,,150.0,-5.01,-3.12,,-5.64,-3.9,
111347,10.1039/c5py00665a,10.1039/c5py00665a,P3HT,PPDI75-co-NDI25,P3HT,PPDI25-co-NDI75,CCCCCCc1ccsc1,CCCCCCc1ccc(C2(c3ccc(CCCCCC)cc3)c3cc4c(cc3-c3sccc32)C(c2ccc(CCCCCC)cc2)(c2ccc(CCCCCC)cc2)c2cc(-c3cc5c6c(ccc7c6c3C3C=CC6=C8C3=C7C(c3cc7c9c(ccc%10c9c3C(=O)N(CC(CC)CCCC)C%10=O)C(=O)N(CC(CC)CCCC)C7=O)=CC8C(=O)N(CC(CC)CCCC)C6=O)C(=O)N(CC(CC)CCCC)C5=O)sc2-4)cc1,0.632,2.9,60.3,1.11,1.1051784,0.4343783783783866,1.05,1.11,2.5 : 1,,,2.5 : 1,ITO/PEDOT:PSS/active layer/Ca/Al,BHJ polymer solar cell,Ca,,PEDOT:PSS,,,o-dichlorobenzene,,150.0,-5.01,-3.12,,-5.63,-3.86,
111348,10.1039/c5py00665a,10.1039/c5py00665a,P3HT,PPDI50-co-NDI50,P3HT,PPDI25-co-NDI75,CCCCCCc1ccsc1,CCCCCCc1ccc(C2(c3ccc(CCCCCC)cc3)c3cc4c(cc3-c3sccc32)C(c2ccc(CCCCCC)cc2)(c2ccc(CCCCCC)cc2)c2cc(-c3cc5c6c(ccc7c6c3C3C=CC6=C8C3=C7C(c3cc7c9c(ccc%10c9c3C(=O)N(CC(CC)CCCC)C%10=O)C(=O)N(CC(CC)CCCC)C7=O)=CC8C(=O)N(CC(CC)CCCC)C6=O)C(=O)N(CC(CC)CCCC)C5=O)sc2-4)cc1,0.652,3.29,61.4,1.32,1.3170791199999998,0.2212787878788057,1.29,1.32,2.5 : 1,,,2.5 : 1,ITO/PEDOT:PSS/active layer/Ca/Al,BHJ polymer solar cell,Ca,,PEDOT:PSS,,,o-dichlorobenzene,,150.0,-5.01,-3.12,,-5.61,-3.81,
111349,10.1039/c5py00665a,10.1039/c5py00665a,P3HT,PPDI25-co-NDI75,P3HT,PPDI25-co-NDI75,CCCCCCc1ccsc1,CCCCCCc1ccc(C2(c3ccc(CCCCCC)cc3)c3cc4c(cc3-c3sccc32)C(c2ccc(CCCCCC)cc2)(c2ccc(CCCCCC)cc2)c2cc(-c3cc5c6c(ccc7c6c3C3C=CC6=C8C3=C7C(c3cc7c9c(ccc%10c9c3C(=O)N(CC(CC)CCCC)C%10=O)C(=O)N(CC(CC)CCCC)C7=O)=CC8C(=O)N(CC(CC)CCCC)C6=O)C(=O)N(CC(CC)CCCC)C5=O)sc2-4)cc1,0.682,3.62,62.4,1.54,1.5405561600000002,0.0361142857142947,1.45,1.54,3 : 1,,,3 : 1,ITO/PEDOT:PSS/active layer/Ca/Al,BHJ polymer solar cell,Ca,,PEDOT:PSS,,,o-dichlorobenzene,,150.0,-5.01,-3.12,,-5.65,-3.77,
111350,10.1039/c5py00665a,10.1039/c5py00665a,P3HT,PNDI100,P3HT,PNDI,CCCCCCc1ccsc1,CCCCCCc1ccc(C2(c3ccc(CCCCCC)cc3)c3cc4c(cc3-c3sccc32)C(c2ccc(CCCCCC)cc2)(c2ccc(CCCCCC)cc2)c2cc(-c3cc5c6c(ccc7c6c3C(=O)N(CC(CC)CCCC)C7=O)C(=O)N(CC(CC)CCCC)C5=O)sc2-4)cc1,0.706,2.87,55.3,1.12,1.12049966,0.0446124999999813,1.06,1.12,2 : 1,,,2 : 1,ITO/PEDOT:PSS/active layer/Ca/Al,BHJ polymer solar cell,Ca,,PEDOT:PSS,,,o-dichlorobenzene,,150.0,-5.01,-3.12,,-5.57,-3.8,
111351,10.1039/c5py00665a,10.1039/c5py00665a,P3HT,PPDI100/PNDI100,P3HT,PPDI100/PNDI100,CCCCCCc1ccsc1,,0.656,2.47,50.9,0.83,0.8247428800000001,0.6333879518072161,0.8,0.83,3 : (0.25 : 0.75),,,3 : (0.25 : 0.75),ITO/PEDOT:PSS/donor:acceptor/Ca/Al,BHJ polymer solar cell,Ca,,PEDOT:PSS,,,o-dichlorobenzene,,150.0,-5.01,-3.12,,,,
111352,10.1039/c5py00693g,10.1039/c5py00693g,PIID-5T,PC71BM,PIID-5T,PC71BM,CCCCCCCCCCC(CCCCCCCC)CN1C(=O)/C(=C2/C(=O)N(CC(CCCCCCCC)CCCCCCCCCC)c3cc(-c4ccc(-c5cc(CCCCCC)c(-c6cccs6)s5)s4)ccc32)c2ccc(-c3ccc(-c4cc(CCCCCC)cs4)s3)cc21,COC(=O)CCCC1(c2ccccc2)C23c4c5ccc6c7cc8c9c%10c(cc%11cc%12c%13c%14c(cc%15c%16ccc-5c2c%16c2c5c%16c%17c(c(c46)c7c9c%17c4c%10c%11c%13c4c%16c%14c%152)C513)C%12)C8,0.7,6.51,58.0,2.64,2.64306,0.1159090909090764,2.47,2.64,1:3,,,,glass/ITO/PEDOT:PSS/copolymer:PC71BM/Ca/Al,conventional BHJ polymer solar cell,Ca,,PEDOT:PSS,,100.0,o-dichlorobenzene,,,-5.31,-3.65,,-5.9,-3.9,
111353,10.1039/c5py00693g,10.1039/c5py00693g,PIID-5T,PC71BM,PIID-5T,PC71BM,CCCCCCCCCCC(CCCCCCCC)CN1C(=O)/C(=C2/C(=O)N(CC(CCCCCCCC)CCCCCCCCCC)c3cc(-c4ccc(-c5cc(CCCCCC)c(-c6cccs6)s5)s4)ccc32)c2ccc(-c3ccc(-c4cc(CCCCCC)cs4)s3)cc21,COC(=O)CCCC1(c2ccccc2)C23c4c5ccc6c7cc8c9c%10c(cc%11cc%12c%13c%14c(cc%15c%16ccc-5c2c%16c2c5c%16c%17c(c(c46)c7c9c%17c4c%10c%11c%13c4c%16c%14c%152)C513)C%12)C8,0.71,6.19,64.0,2.83,2.812736,0.6100353356890598,2.59,2.83,1:3,,,,glass/ITO/PEDOT:PSS/copolymer:PC71BM/Ca/Al,conventional BHJ polymer solar cell,Ca,,PEDOT:PSS,,100.0,o-dichlorobenzene,,120.0,-5.31,-3.65,,-5.9,-3.9,
111354,10.1039/c5py00693g,10.1039/c5py00693g,PFIID-5T,PC71BM,PFIID-5T,PC71BM,CCCCCCCCCCC(CCCCCCCC)CN1C(=O)/C(=C2/C(=O)N(CC(CCCCCCCC)CCCCCCCCCC)c3c2ccc(-c2ccc(-c4cc(CCCCCC)cs4)s2)c3F)c2ccc(-c3ccc(-c4cc(CCCCCC)c(-c5cccs5)s4)s3)cc21,COC(=O)CCCC1(c2ccccc2)C23c4c5ccc6c7cc8c9c%10c(cc%11cc%12c%13c%14c(cc%15c%16ccc-5c2c%16c2c5c%16c%17c(c(c46)c7c9c%17c4c%10c%11c%13c4c%16c%14c%152)C513)C%12)C8,0.61,9.88,60.0,3.64,3.6160800000000006,0.6571428571428433,3.22,3.64,1:3,,,,glass/ITO/PEDOT:PSS/active layer/Ca/Al,conventional BHJ,Ca,,PEDOT:PSS,,,o-dichlorobenzene,,,-5.38,-3.63,,-5.9,-3.9,
111355,10.1039/c5py00693g,10.1039/c5py00693g,PFIID-5T,PC71BM,PFIID-5T,PC71BM,CCCCCCCCCCC(CCCCCCCC)CN1C(=O)/C(=C2/C(=O)N(CC(CCCCCCCC)CCCCCCCCCC)c3c2ccc(-c2ccc(-c4cc(CCCCCC)cs4)s2)c3F)c2ccc(-c3ccc(-c4cc(CCCCCC)c(-c5cccs5)s4)s3)cc21,COC(=O)CCCC1(c2ccccc2)C23c4c5ccc6c7cc8c9c%10c(cc%11cc%12c%13c%14c(cc%15c%16ccc-5c2c%16c2c5c%16c%17c(c(c46)c7c9c%17c4c%10c%11c%13c4c%16c%14c%152)C513)C%12)C8,0.65,8.93,64.0,3.72,3.71488,0.1376344086021568,3.48,3.72,1:3,,,,glass/ITO/PEDOT:PSS/active layer/Ca/Al,conventional BHJ,Ca,,PEDOT:PSS,,,o-dichlorobenzene,,120.0,-5.38,-3.63,,-5.9,-3.9,
111356,10.1039/c5py00693g,10.1039/c5py00693g,PFIID-5T/PFIID-5T_H,PC71BM,PFIID-5T/PFIID-5T_H,PC71BM,,COC(=O)CCCC1(c2ccccc2)C23c4c5ccc6c7cc8c9c%10c(cc%11cc%12c%13c%14c(cc%15c%16ccc-5c2c%16c2c5c%16c%17c(c(c46)c7c9c%17c4c%10c%11c%13c4c%16c%14c%152)C513)C%12)C8,0.59,10.81,62.0,4.0,3.954298,1.1425499999999975,3.68,4.0,1:3,,,,glass/ITO/PEDOT:PSS/active layer/Ca/Al,conventional BHJ,Ca,,PEDOT:PSS,,,o-dichlorobenzene,,,,,,-5.9,-3.9,
111357,10.1039/c5py00693g,10.1039/c5py00693g,PFIID-5T_H,PC71BM,PFIID-5T_H,PC71BM,,COC(=O)CCCC1(c2ccccc2)C23c4c5ccc6c7cc8c9c%10c(cc%11cc%12c%13c%14c(cc%15c%16ccc-5c2c%16c2c5c%16c%17c(c(c46)c7c9c%17c4c%10c%11c%13c4c%16c%14c%152)C513)C%12)C8,0.59,13.88,62.0,5.03,5.077304,0.9404373757455182,4.76,5.03,1:3,,,,glass/ITO/PEDOT:PSS/active layer/Ca/Al,conventional BHJ,Ca,,PEDOT:PSS,,,o-dichlorobenzene,,,,,,-5.9,-3.9,
111358,10.1039/c5py00693g,10.1039/c5py00693g,PFIID-5T_H,PC71BM,PFIID-5T_H,PC71BM,,COC(=O)CCCC1(c2ccccc2)C23c4c5ccc6c7cc8c9c%10c(cc%11cc%12c%13c%14c(cc%15c%16ccc-5c2c%16c2c5c%16c%17c(c(c46)c7c9c%17c4c%10c%11c%13c4c%16c%14c%152)C513)C%12)C8,0.62,10.99,60.0,4.13,4.08828,1.010169491525418,4.04,4.13,1:3,,,,glass/ITO/PEDOT:PSS/active layer/Ca/Al,conventional BHJ,Ca,,PEDOT:PSS,,,o-dichlorobenzene,,120.0,,,,-5.9,-3.9,
111359,10.1039/c5py00693g,10.1039/c5py00693g,PFIID-T-BDT-T,PC71BM,PFIID-T-BDT-T,PC71BM,CCCCCCCCCCC(CCCCCCCC)CN1C(=O)/C(=C2/C(=O)N(CC(CCCCCCCC)CCCCCCCCCC)c3c2ccc(-c2cccs2)c3F)c2ccc(-c3ccc(-c4cc5c(OCC(CC)CCCC)c6sccc6c(OCC(CC)CCCC)c5s4)s3)cc21,COC(=O)CCCC1(c2ccccc2)C23c4c5ccc6c7cc8c9c%10c(cc%11cc%12c%13c%14c(cc%15c%16ccc-5c2c%16c2c5c%16c%17c(c(c46)c7c9c%17c4c%10c%11c%13c4c%16c%14c%152)C513)C%12)C8,0.86,2.66,57.0,1.3,1.303932,0.302461538461542,1.25,1.3,1:3,,,,glass/ITO/PEDOT:PSS/active layer/Ca/Al,conventional BHJ,Ca,,PEDOT:PSS,,,o-dichlorobenzene,,,-5.52,-3.84,,-5.9,-3.9,
111360,10.1039/c5py00693g,10.1039/c5py00693g,PFIID-T-BDT-T,PC71BM,PFIID-T-BDT-T,PC71BM,CCCCCCCCCCC(CCCCCCCC)CN1C(=O)/C(=C2/C(=O)N(CC(CCCCCCCC)CCCCCCCCCC)c3c2ccc(-c2cccs2)c3F)c2ccc(-c3ccc(-c4cc5c(OCC(CC)CCCC)c6sccc6c(OCC(CC)CCCC)c5s4)s3)cc21,COC(=O)CCCC1(c2ccccc2)C23c4c5ccc6c7cc8c9c%10c(cc%11cc%12c%13c%14c(cc%15c%16ccc-5c2c%16c2c5c%16c%17c(c(c46)c7c9c%17c4c%10c%11c%13c4c%16c%14c%152)C513)C%12)C8,0.87,2.32,60.0,1.22,1.21104,0.7344262295082032,1.22,1.22,1:3,,,,glass/ITO/PEDOT:PSS/copolymer:PC71BM/Ca/Al,conventional BHJ polymer solar cell,Ca,,PEDOT:PSS,,100.0,o-dichlorobenzene,,120.0,-5.52,-3.84,,-5.9,-3.9,
111361,10.1039/c5py00693g,10.1039/c5py00693g,PFIID-2T-BDT-2T,PC71BM,PFIID-2T-BDT-2T,PC71BM,CCCCCCCCCCC(CCCCCCCC)CN1C(=O)/C(=C2/C(=O)N(CC(CCCCCCCC)CCCCCCCCCC)c3c2ccc(-c2ccc(-c4cc(CCCCCC)cs4)s2)c3F)c2ccc(-c3ccc(-c4cc(CCCCCC)c(-c5cc6c(OCC(CC)CCCC)c7sccc7c(OCC(CC)CCCC)c6s5)s4)s3)cc21,COC(=O)CCCC1(c2ccccc2)C23c4c5ccc6c7cc8c9c%10c(cc%11cc%12c%13c%14c(cc%15c%16ccc-5c2c%16c2c5c%16c%17c(c(c46)c7c9c%17c4c%10c%11c%13c4c%16c%14c%152)C513)C%12)C8,0.68,6.33,57.0,2.45,2.453508,0.1431836734693904,2.22,2.45,1:3,,,,glass/ITO/PEDOT:PSS/active layer/Ca/Al,conventional BHJ,Ca,,PEDOT:PSS,,,o-dichlorobenzene,,,-5.43,-3.7,,-5.9,-3.9,
111362,10.1039/c5py00693g,10.1039/c5py00693g,PFIID-2T-BDT-2T,PC71BM,PFIID-2T-BDT-2T,PC71BM,CCCCCCCCCCC(CCCCCCCC)CN1C(=O)/C(=C2/C(=O)N(CC(CCCCCCCC)CCCCCCCCCC)c3c2ccc(-c2ccc(-c4cc(CCCCCC)cs4)s2)c3F)c2ccc(-c3ccc(-c4cc(CCCCCC)c(-c5cc6c(OCC(CC)CCCC)c7sccc7c(OCC(CC)CCCC)c6s5)s4)s3)cc21,COC(=O)CCCC1(c2ccccc2)C23c4c5ccc6c7cc8c9c%10c(cc%11cc%12c%13c%14c(cc%15c%16ccc-5c2c%16c2c5c%16c%17c(c(c46)c7c9c%17c4c%10c%11c%13c4c%16c%14c%152)C513)C%12)C8,0.74,4.68,64.0,2.23,2.216448,0.6077130044843153,1.85,2.23,1:3,,,,glass/ITO/PEDOT:PSS/active layer/Ca/Al,conventional BHJ,Ca,,PEDOT:PSS,,,o-dichlorobenzene,,120.0,-5.43,-3.7,,-5.9,-3.9,
111363,10.1039/c5py00790a,10.1039/c5py00790a,PDTBO,PC71BM,PDTBO,PC71BM,CCCCCCCCOc1cc2nsnc2c(-c2ccc(C3=C4C(=O)N(CC(CCCC)CCCCCC)C(c5cccs5)=C4C(=O)N3CC(CCCC)CCCCCC)s2)c1OCCCCCCCC,COC(=O)CCCC1(c2ccccc2)C23c4c5ccc6c7cc8c9c%10c(cc%11cc%12c%13c%14c(cc%15c%16ccc-5c2c%16c2c5c%16c%17c(c(c46)c7c9c%17c4c%10c%11c%13c4c%16c%14c%152)C513)C%12)C8,0.69,7.6,41.0,2.1,2.15004,2.3828571428571257,2.0,2.1,1:3,,,,,,,,,,,,,120.0,-5.36,-3.84,,-5.9,-3.9,
111364,10.1039/c5py00790a,10.1039/c5py00790a,PD2TBO,PC71BM,PD2TBO,PC71BM,CCCCCCCCOc1c(OCCCCCCCC)c(-c2ccc(-c3ccc(C4=C5C(=O)N(CC(CCCC)CCCCCC)C(c6cccs6)=C5C(=O)N4CC(CCCC)CCCCCC)s3)s2)c2nsnc2c1-c1cccs1,COC(=O)CCCC1(c2ccccc2)C23c4c5ccc6c7cc8c9c%10c(cc%11cc%12c%13c%14c(cc%15c%16ccc-5c2c%16c2c5c%16c%17c(c(c46)c7c9c%17c4c%10c%11c%13c4c%16c%14c%152)C513)C%12)C8,0.65,14.4,56.0,5.3,5.241600000000001,1.1018867924528095,5.2,5.3,1:3,DIO,,1% v/v,ITO/PEDOT:PSS/polymer:PC71BM/Ca/Al,,Ca,,PEDOT:PSS,,,chlorobenzene,,110.0,-5.18,-3.6,,-5.9,-3.9,
111365,10.1039/c5py01054c,10.1039/c5py01054c,PTB7,PCPDT-NDI,PTB7,PCPDT-NDI,CCCCC(CC)COC(=O)c1sc2c(-c3cc4c(OCC(CC)CCCC)c5sccc5c(OCC(CC)CCCC)c4s3)scc2c1F,CCCCCCN1C(=O)c2ccc3c4c(c(-c5cc6c(s5)-c5sccc5C6(CC(CC)CCCC)CC(CC)CCCC)cc(c24)C1=O)C(=O)N(CCCCCC)C3=O,0.72,3.74,35.0,0.87,0.94248,8.331034482758632,,,1:1 w/w,,,,ITO/PEDOT:PSS/active layer/Ca/Al,conventional,Ca,,PEDOT:PSS,,,CB,chlorobenzene,80.0,-5.19,-3.43,,-5.51,-3.88,
111366,10.1039/c5py01054c,10.1039/c5py01054c,PTB7,PCPDT-NDI,PTB7,PCPDT-NDI,CCCCC(CC)COC(=O)c1sc2c(-c3cc4c(OCC(CC)CCCC)c5sccc5c(OCC(CC)CCCC)c4s3)scc2c1F,CCCCCCN1C(=O)c2ccc3c4c(c(-c5cc6c(s5)-c5sccc5C6(CC(CC)CCCC)CC(CC)CCCC)cc(c24)C1=O)C(=O)N(CCCCCC)C3=O,0.72,3.16,38.0,0.87,0.864576,0.6234482758620672,,,1:1 w/w,,,,ITO/PEDOT:PSS/active layer/Ca/Al,conventional,Ca,,PEDOT:PSS,,,DCB,o-DCB,80.0,-5.19,-3.43,,-5.51,-3.88,
111367,10.1039/c5py01054c,10.1039/c5py01054c,PTB7,PCPDT-NDI,PTB7,PCPDT-NDI,CCCCC(CC)COC(=O)c1sc2c(-c3cc4c(OCC(CC)CCCC)c5sccc5c(OCC(CC)CCCC)c4s3)scc2c1F,CCCCCCN1C(=O)c2ccc3c4c(c(-c5cc6c(s5)-c5sccc5C6(CC(CC)CCCC)CC(CC)CCCC)cc(c24)C1=O)C(=O)N(CCCCCC)C3=O,0.74,3.85,39.0,1.12,1.11111,0.7937500000000057,,,1:1 w/w,,,,ITO/PEDOT:PSS/active layer/Ca/Al,conventional,Ca,,PEDOT:PSS,,,CF,chloroform,80.0,-5.19,-3.43,,-5.51,-3.88,
111368,10.1039/c5py01054c,10.1039/c5py01054c,PTB7,PCPDT-NDI,PTB7,PCPDT-NDI,CCCCC(CC)COC(=O)c1sc2c(-c3cc4c(OCC(CC)CCCC)c5sccc5c(OCC(CC)CCCC)c4s3)scc2c1F,CCCCCCN1C(=O)c2ccc3c4c(c(-c5cc6c(s5)-c5sccc5C6(CC(CC)CCCC)CC(CC)CCCC)cc(c24)C1=O)C(=O)N(CCCCCC)C3=O,0.76,2.57,39.0,0.76,0.7617479999999999,0.2299999999999817,,,1:1 w/w,1-chloronaphthalene,,1 vol% CN,ITO/PEDOT:PSS/active layer/Ca/Al,conventional,Ca,,PEDOT:PSS,,,CF : CN (99 : 1 v/v),chloroform:1-chloronaphthalene (99:1),80.0,-5.19,-3.43,,-5.51,-3.88,
111369,10.1039/c5py01054c,10.1039/c5py01054c,PTB7,PCPDT-PDI,PTB7,PCPDT-PDI,CCCCC(CC)COC(=O)c1sc2c(-c3cc4c(OCC(CC)CCCC)c5sccc5c(OCC(CC)CCCC)c4s3)scc2c1F,,0.72,4.05,39.0,1.14,1.13724,0.2421052631578837,,,1:1,,,,ITO/PEDOT:PSS/active layer/Ca/Al,BHJ all-polymer solar cell,Ca,,PEDOT:PSS,,,CB,chlorobenzene,80.0,-5.19,-3.43,,,,
111370,10.1039/c5py01054c,10.1039/c5py01054c,PTB7,PCPDT-PDI,PTB7,PCPDT-PDI,CCCCC(CC)COC(=O)c1sc2c(-c3cc4c(OCC(CC)CCCC)c5sccc5c(OCC(CC)CCCC)c4s3)scc2c1F,,0.74,4.74,39.0,1.38,1.367964,0.8721739130434737,,,1:1,,,,ITO/PEDOT:PSS/active layer/Ca/Al,BHJ all-polymer solar cell,Ca,,PEDOT:PSS,,,CF,chloroform,80.0,-5.19,-3.43,,,,
111371,10.1039/c5py01054c,10.1039/c5py01054c,PTB7,PCPDT-PDI,PTB7,PCPDT-PDI,CCCCC(CC)COC(=O)c1sc2c(-c3cc4c(OCC(CC)CCCC)c5sccc5c(OCC(CC)CCCC)c4s3)scc2c1F,,0.7,7.25,42.0,2.13,2.1315,0.0704225352112702,,,1:1,CN,,1% v/v,ITO/PEDOT:PSS/active layer/Ca/Al,BHJ all-polymer solar cell,Ca,,PEDOT:PSS,,,CF : CN (99 : 1 v/v),chloroform:1-chloronaphthalene (99:1),80.0,-5.19,-3.43,,,,
111372,10.1039/c5py01054c,10.1039/c5py01054c,PTB7,PCPDT-PDI,PTB7,PCPDT-PDI,CCCCC(CC)COC(=O)c1sc2c(-c3cc4c(OCC(CC)CCCC)c5sccc5c(OCC(CC)CCCC)c4s3)scc2c1F,,0.72,4.85,42.0,1.46,1.46664,0.4547945205479438,,,1:1,CN,,3% v/v,ITO/PEDOT:PSS/active layer/Ca/Al,BHJ all-polymer solar cell,Ca,,PEDOT:PSS,,,CF : CN (97 : 3 v/v),chloroform,80.0,-5.19,-3.43,,,,
111373,10.1039/c5py01064k,10.1039/c5py01064k,P1,PC71BM,P1,PC71BM,CCCCCCCCc1cc(-c2c(-c3cccs3)sc3c(-c4cc(CCCCCCCC)c(CCCCCCCC)s4)c(-c4ccc(-c5cccc6nsnc56)s4)sc23)sc1CCCCCCCC,COC(=O)CCCC1(c2ccccc2)C23c4c5ccc6c7cc8c9c%10c(cc%11cc%12c%13c%14c(cc%15c%16ccc-5c2c%16c2c5c%16c%17c(c(c46)c7c9c%17c4c%10c%11c%13c4c%16c%14c%152)C513)C%12)C8,0.87,8.8,41.1,3.14,3.1466160000000003,0.2107006369426808,,,1:1 w/w,DIO,,1 vol%,Conventional,conventional,Ca,,PEDOT:PSS,,198.0,chlorobenzene:chloroform (2:1),,,-5.34,-3.53,,-5.9,-3.9,
111374,10.1039/c5py01064k,10.1039/c5py01064k,P1,PC71BM,P1,PC71BM,CCCCCCCCc1cc(-c2c(-c3cccs3)sc3c(-c4cc(CCCCCCCC)c(CCCCCCCC)s4)c(-c4ccc(-c5cccc6nsnc56)s4)sc23)sc1CCCCCCCC,COC(=O)CCCC1(c2ccccc2)C23c4c5ccc6c7cc8c9c%10c(cc%11cc%12c%13c%14c(cc%15c%16ccc-5c2c%16c2c5c%16c%17c(c(c46)c7c9c%17c4c%10c%11c%13c4c%16c%14c%152)C513)C%12)C8,0.89,10.37,54.7,5.05,5.0484271000000005,0.0311465346534519,,,,,,,Inverted,inverted,ZnO,,MoO3,,,,,,-5.34,-3.53,,-5.9,-3.9,
111375,10.1039/c5py01064k,10.1039/c5py01064k,P2,PC71BM,P2,PC71BM,,COC(=O)CCCC1(c2ccccc2)C23c4c5ccc6c7cc8c9c%10c(cc%11cc%12c%13c%14c(cc%15c%16ccc-5c2c%16c2c5c%16c%17c(c(c46)c7c9c%17c4c%10c%11c%13c4c%16c%14c%152)C513)C%12)C8,0.89,8.6,66.4,5.08,5.082256,0.0444094488188983,,,1:1.2,"1,8-diiodooctane",,1% v/v,Conventional,conventional,Ca,,PEDOT:PSS,,146.0,o-dichlorobenzene,,,-5.34,-3.58,,-5.9,-3.9,
