Repository: JiYiqaq/PCE-KA-GNN

# Data directory

- `raw/Active_Database.csv` is the immutable source dataset bundled under CC BY 4.0. Do not overwrite it with processed data.
- `processed/` is created and populated by the training pipeline. Generated `.pt` and `.pth` caches are intentionally ignored by Git because they can exceed GitHub's normal single-file limit.

See `../DATA_LICENSE.md` for provenance, license and checksum information.

File: data/raw/Active_Database.csv (part 452 of 471)
id,doi,doi_norm,donor,acceptor,donor_canonical,acceptor_canonical,donor_smiles,acceptor_smiles,voc,jsc,ff,pce,pce_recomputed,pce_relative_error_percent,pce_avg,pce_best,d_a_ratio,additive,additive_canonical,additive_ratio,device_structure,device_type,etl,etl_canonical,htl,htl_canonical,active_layer_thickness,solvent,solvent_canonical,annealing_temp,homo_d,lumo_d,eg_d,homo_a,lumo_a,eg_a
111376,10.1039/c5py01064k,10.1039/c5py01064k,P2,PC71BM,P2,PC71BM,,COC(=O)CCCC1(c2ccccc2)C23c4c5ccc6c7cc8c9c%10c(cc%11cc%12c%13c%14c(cc%15c%16ccc-5c2c%16c2c5c%16c%17c(c(c46)c7c9c%17c4c%10c%11c%13c4c%16c%14c%152)C513)C%12)C8,0.91,9.96,74.5,6.76,6.752382000000001,0.1126923076922931,,,,,,,Inverted,inverted,ZnO,,MoO3,,,,,,-5.34,-3.58,,-5.9,-3.9,
111377,10.1039/c5py01193k,10.1039/c5py01193k,PT-QX (0F),PC71BM,PT-QX (0F),PC71BM,CCCCCCc1ccc(-c2nc3cccc(-c4cccs4)c3nc2-c2ccc(CCCCCC)s2)s1,COC(=O)CCCC1(c2ccccc2)C23c4c5ccc6c7cc8c9c%10c(cc%11cc%12c%13c%14c(cc%15c%16ccc-5c2c%16c2c5c%16c%17c(c(c46)c7c9c%17c4c%10c%11c%13c4c%16c%14c%152)C513)C%12)C8,0.63,6.76,34.58,1.47,1.4726930399999998,0.1831999999999873,,,1 : 1.4,,,,ITO/PEDOT:PSS/polymer:PC71BM/Ca or ZrAcac/Al,BHJ PSC,,,PEDOT:PSS,,,o-DCB,,,-5.1,-3.53,,-5.9,-3.9,
111378,10.1039/c5py01193k,10.1039/c5py01193k,PT-QX (0F),PC71BM,PT-QX (0F),PC71BM,CCCCCCc1ccc(-c2nc3cccc(-c4cccs4)c3nc2-c2ccc(CCCCCC)s2)s1,COC(=O)CCCC1(c2ccccc2)C23c4c5ccc6c7cc8c9c%10c(cc%11cc%12c%13c%14c(cc%15c%16ccc-5c2c%16c2c5c%16c%17c(c(c46)c7c9c%17c4c%10c%11c%13c4c%16c%14c%152)C513)C%12)C8,0.6,9.1,51.79,2.82,2.827734,0.2742553191489407,,,1 : 1.4,"Zracac, 3% DIO",Zracac+DIO,3% DIO,ITO/PEDOT:PSS/polymer:PC71BM/Ca or ZrAcac/Al,BHJ PSC,ZrAcac,,PEDOT:PSS,,,o-DCB,,,-5.1,-3.53,,-5.9,-3.9,
111379,10.1039/c5py01193k,10.1039/c5py01193k,PT-FQX (1F),PC71BM,PT-FQX (1F),PC71BM,CCCCCCc1ccc(-c2nc3cc(F)cc(-c4cccs4)c3nc2-c2ccc(CCCCCC)s2)s1,COC(=O)CCCC1(c2ccccc2)C23c4c5ccc6c7cc8c9c%10c(cc%11cc%12c%13c%14c(cc%15c%16ccc-5c2c%16c2c5c%16c%17c(c(c46)c7c9c%17c4c%10c%11c%13c4c%16c%14c%152)C513)C%12)C8,0.72,7.53,50.97,2.76,2.76338952,0.1228086956521832,,,1 : 1.3,,,,ITO/PEDOT:PSS/polymer:PC71BM/Ca or ZrAcac/Al,BHJ PSC,Ca or ZrAcac,,PEDOT:PSS,,,o-DCB,,,-5.18,-3.54,,-5.9,-3.9,
111380,10.1039/c5py01193k,10.1039/c5py01193k,PT-FQX (1F),PC71BM,PT-FQX (1F),PC71BM,CCCCCCc1ccc(-c2nc3cc(F)cc(-c4cccs4)c3nc2-c2ccc(CCCCCC)s2)s1,COC(=O)CCCC1(c2ccccc2)C23c4c5ccc6c7cc8c9c%10c(cc%11cc%12c%13c%14c(cc%15c%16ccc-5c2c%16c2c5c%16c%17c(c(c46)c7c9c%17c4c%10c%11c%13c4c%16c%14c%152)C513)C%12)C8,0.68,11.05,54.92,4.14,4.1266888,0.3215265700482977,,,1 : 1.3,"Zracac, 3% DIO",Zracac+DIO,3%,ITO/PEDOT:PSS/polymer:PC71BM/Ca or ZrAcac/Al,BHJ polymer solar cell,ZrAcac,,PEDOT:PSS,,,o-DCB,,,-5.18,-3.54,,-5.9,-3.9,
111381,10.1039/c5py01193k,10.1039/c5py01193k,PT-DFQX (2F),PC71BM,PT-DFQX (2F),PC71BM,CCCCCCc1ccc(-c2nc3cc(F)c(F)c(-c4cccs4)c3nc2-c2ccc(CCCCCC)s2)s1,COC(=O)CCCC1(c2ccccc2)C23c4c5ccc6c7cc8c9c%10c(cc%11cc%12c%13c%14c(cc%15c%16ccc-5c2c%16c2c5c%16c%17c(c(c46)c7c9c%17c4c%10c%11c%13c4c%16c%14c%152)C513)C%12)C8,0.81,9.2,53.29,3.96,3.9711708,0.2820909090909071,,,1 : 1.2,,,,,BHJ polymer solar cell,,,PEDOT:PSS,,,o-DCB,,,-5.33,-3.54,,-5.9,-3.9,
111382,10.1039/c5py01193k,10.1039/c5py01193k,PT-DFQX (2F),PC71BM,PT-DFQX (2F),PC71BM,CCCCCCc1ccc(-c2nc3cc(F)c(F)c(-c4cccs4)c3nc2-c2ccc(CCCCCC)s2)s1,COC(=O)CCCC1(c2ccccc2)C23c4c5ccc6c7cc8c9c%10c(cc%11cc%12c%13c%14c(cc%15c%16ccc-5c2c%16c2c5c%16c%17c(c(c46)c7c9c%17c4c%10c%11c%13c4c%16c%14c%152)C513)C%12)C8,0.77,12.62,53.11,5.19,5.16091114,0.5604789980732325,,,1 : 1.2,"Zracac, 1% DIO",Zracac+DIO,1%,ITO/PEDOT:PSS/active layer/ZrAcac/Al,BHJ polymer solar cell,ZrAcac,,PEDOT:PSS,,,o-DCB,,,-5.33,-3.54,,-5.9,-3.9,
111383,10.1039/c5py01193k,10.1039/c5py01193k,PT-DFQX (2F),PC71BM,PT-DFQX (2F),PC71BM,CCCCCCc1ccc(-c2nc3cc(F)c(F)c(-c4cccs4)c3nc2-c2ccc(CCCCCC)s2)s1,COC(=O)CCCC1(c2ccccc2)C23c4c5ccc6c7cc8c9c%10c(cc%11cc%12c%13c%14c(cc%15c%16ccc-5c2c%16c2c5c%16c%17c(c(c46)c7c9c%17c4c%10c%11c%13c4c%16c%14c%152)C513)C%12)C8,0.76,13.16,51.9,5.17,5.190830399999999,0.4029090909090806,,,1 : 1.2,"Zracac, 3% DIO",Zracac+DIO,3%,ITO/PEDOT:PSS/active layer/ZrAcac/Al,BHJ polymer solar cell,ZrAcac,,PEDOT:PSS,,,o-DCB,,,-5.33,-3.54,,-5.9,-3.9,
111384,10.1039/c5py01208b,10.1039/c5py01208b,PDTTT-T-DPP_3/7,PC71BM,PDTTT-T-DPP_3/7,PC71BM,CCCCCCCCCCC(CCCCCCCC)CN1C(=O)C2=C(c3ccc(-c4ccc(-c5ccc(-c6c(CCCCCCCC)sc7c(-c8cccs8)c(CCCCCCCC)sc67)s5)s4)s3)N(CC(CCCCCCCC)CCCCCCCCCC)C(=O)C2=C1c1ccc(-c2cccs2)s1,COC(=O)CCCC1(c2ccccc2)C23c4c5ccc6c7cc8c9c%10c(cc%11cc%12c%13c%14c(cc%15c%16ccc-5c2c%16c2c5c%16c%17c(c(c46)c7c9c%17c4c%10c%11c%13c4c%16c%14c%152)C513)C%12)C8,0.598,7.565,57.9,2.6,2.61932073,0.7431049999999833,2.6,2.6,1:1.5,,,,ITO/ZnO/polymer:PCBM/MoO3/Ag,inverted BHJ solar cell,ZnO,,MoO3,,,CN,1-chloronaphthalene,,-5.21,-3.63,,-5.9,-3.9,
111385,10.1039/c5py01208b,10.1039/c5py01208b,PDTTT-T-DPP_3/7,PC61BM,PDTTT-T-DPP_3/7,PC61BM,CCCCCCCCCCC(CCCCCCCC)CN1C(=O)C2=C(c3ccc(-c4ccc(-c5ccc(-c6c(CCCCCCCC)sc7c(-c8cccs8)c(CCCCCCCC)sc67)s5)s4)s3)N(CC(CCCCCCCC)CCCCCCCCCC)C(=O)C2=C1c1ccc(-c2cccs2)s1,COC(=O)CCCC1(c2ccccc2)C23c4c5c6c7c8c9c(c%10c%11c2c2c%12c4c4c%13c5c5c7c7c8c8c%14c9c%10c9c%10c%11c2c2c%11c%12c4c4c%12c%13c5c5c7c7c8c8c%14c9c9c%10c2c2c%11c4c4c%12c5c7c5c8c9c2c45)C613,0.587,7.638,59.6,2.7,2.6721695759999995,1.03075644444447,2.7,2.7,1:2,,,,ITO/ZnO/polymer:PCBM/MoO3/Ag,inverted BHJ solar cell,ZnO,,MoO3,,,CN,1-chloronaphthalene,,-5.21,-3.63,,-6.1,-3.7,
111386,10.1039/c5py01208b,10.1039/c5py01208b,PDTTT-T-DPP_4/6,PC71BM,PDTTT-T-DPP_3/7,PC71BM,CCCCCCCCCCC(CCCCCCCC)CN1C(=O)C2=C(c3ccc(-c4ccc(-c5ccc(-c6c(CCCCCCCC)sc7c(-c8cccs8)c(CCCCCCCC)sc67)s5)s4)s3)N(CC(CCCCCCCC)CCCCCCCCCC)C(=O)C2=C1c1ccc(-c2cccs2)s1,COC(=O)CCCC1(c2ccccc2)C23c4c5ccc6c7cc8c9c%10c(cc%11cc%12c%13c%14c(cc%15c%16ccc-5c2c%16c2c5c%16c%17c(c(c46)c7c9c%17c4c%10c%11c%13c4c%16c%14c%152)C513)C%12)C8,0.592,5.132,63.8,1.9,1.938335872,2.017677473684187,1.9,1.9,1:1.5,,,,inverted,,,,,,,CN,1-chloronaphthalene,,-5.25,-3.6,,-5.9,-3.9,
111387,10.1039/c5py01208b,10.1039/c5py01208b,PDTTT-T-DPP_4/6,PC61BM,PDTTT-T-DPP_3/7,PC61BM,CCCCCCCCCCC(CCCCCCCC)CN1C(=O)C2=C(c3ccc(-c4ccc(-c5ccc(-c6c(CCCCCCCC)sc7c(-c8cccs8)c(CCCCCCCC)sc67)s5)s4)s3)N(CC(CCCCCCCC)CCCCCCCCCC)C(=O)C2=C1c1ccc(-c2cccs2)s1,COC(=O)CCCC1(c2ccccc2)C23c4c5c6c7c8c9c(c%10c%11c2c2c%12c4c4c%13c5c5c7c7c8c8c%14c9c%10c9c%10c%11c2c2c%11c%12c4c4c%12c%13c5c5c7c7c8c8c%14c9c9c%10c2c2c%11c4c4c%12c5c7c5c8c9c2c45)C613,0.594,5.252,62.6,2.0,1.952924688,2.353765600000013,2.0,2.0,1:2,,,,inverted,,,,,,,CN,1-chloronaphthalene,,-5.25,-3.6,,-6.1,-3.7,
111388,10.1039/c5py01208b,10.1039/c5py01208b,PDTTT-DPP,PC71BM,PDTTT-DPP,PC71BM,CCCCCCCCCCC(CCCCCCCC)CN1C(=O)C2=C(c3ccc(-c4ccc(-c5c(CCCCCCCC)sc6c(-c7cccs7)c(CCCCCCCC)sc56)s4)s3)N(CC(CCCCCCCC)CCCCCCCCCC)C(=O)C2=C1c1cccs1,COC(=O)CCCC1(c2ccccc2)C23c4c5ccc6c7cc8c9c%10c(cc%11cc%12c%13c%14c(cc%15c%16ccc-5c2c%16c2c5c%16c%17c(c(c46)c7c9c%17c4c%10c%11c%13c4c%16c%14c%152)C513)C%12)C8,0.601,2.15,26.7,0.3,0.3450040499999999,15.001349999999988,0.3,0.3,1:1.5,,,,ITO/ZnO/polymer:PCBM/MoO3/Ag,inverted BHJ solar cell,ZnO,,MoO3,,,CB,chlorobenzene,,-5.17,-3.71,,-5.9,-3.9,
111389,10.1039/c5py01208b,10.1039/c5py01208b,PDTTT-DPP,PC61BM,PDTTT-DPP,PC61BM,CCCCCCCCCCC(CCCCCCCC)CN1C(=O)C2=C(c3ccc(-c4ccc(-c5c(CCCCCCCC)sc6c(-c7cccs7)c(CCCCCCCC)sc56)s4)s3)N(CC(CCCCCCCC)CCCCCCCCCC)C(=O)C2=C1c1cccs1,COC(=O)CCCC1(c2ccccc2)C23c4c5c6c7c8c9c(c%10c%11c2c2c%12c4c4c%13c5c5c7c7c8c8c%14c9c%10c9c%10c%11c2c2c%11c%12c4c4c%12c%13c5c5c7c7c8c8c%14c9c9c%10c2c2c%11c4c4c%12c5c7c5c8c9c2c45)C613,0.565,2.57,31.3,0.5,0.4544916499999999,9.101670000000016,0.5,0.5,1:2,,,,ITO/ZnO/polymer:PCBM/MoO3/Ag,inverted BHJ solar cell,ZnO,,MoO3,,,CB,chlorobenzene,,-5.17,-3.71,,-6.1,-3.7,
111390,10.1039/c5py01235j,10.1039/c5py01235j,P1,PC71BM,P1,PC71BM,CCCCCCCCc1cc(-c2c(-c3cccs3)sc3c(-c4cc(CCCCCCCC)c(CCCCCCCC)s4)c(-c4ccc(-c5cccc6nsnc56)s4)sc23)sc1CCCCCCCC,COC(=O)CCCC1(c2ccccc2)C23c4c5ccc6c7cc8c9c%10c(cc%11cc%12c%13c%14c(cc%15c%16ccc-5c2c%16c2c5c%16c%17c(c(c46)c7c9c%17c4c%10c%11c%13c4c%16c%14c%152)C513)C%12)C8,0.88,5.96,35.54,1.86,1.86400192,0.2151569892472934,1.78,1.86,1:3 wt:wt,,,,ITO/PEDOT:PSS/copolymer:PC71BM (1:3)/Ca/Al,conventional,Ca,,PEDOT:PSS,,90.0,o-dichlorobenzene,,,-5.34,-3.53,,-5.9,-3.9,
111391,10.1039/c5py01235j,10.1039/c5py01235j,P2,PC71BM,P2,PC71BM,,COC(=O)CCCC1(c2ccccc2)C23c4c5ccc6c7cc8c9c%10c(cc%11cc%12c%13c%14c(cc%15c%16ccc-5c2c%16c2c5c%16c%17c(c(c46)c7c9c%17c4c%10c%11c%13c4c%16c%14c%152)C513)C%12)C8,0.78,8.07,35.7,2.25,2.2471722000000005,0.1256799999999774,2.16,2.25,1:3,,,,ITO/PEDOT:PSS/copolymer:PC71BM (1:3)/Ca/Al,conventional,Ca,,PEDOT:PSS,,90.0,o-dichlorobenzene,,,-5.34,-3.58,,-5.9,-3.9,
111392,10.1039/c5py01235j,10.1039/c5py01235j,P3,PC71BM,P3,PC71BM,CCCCCCc1csc(-c2ccc(-c3cc(CCCCCC)c(/C=C/c4csc(-c5cc6c(OCC(CC)CCCC)c7sc(-c8ccc(C9=C%10C(=O)N(CC(CC)CCCC)C(c%11ccc(-c%12cc%13c(OCC(CC)CCCC)c%14sccc%14c(OCC(CC)CCCC)c%13s%12)s%11)=C%10C(=O)N9CC(CC)CCCC)s8)cc7c(OCC(CC)CCCC)c6s5)c4)s3)c3nsnc23)c1,COC(=O)CCCC1(c2ccccc2)C23c4c5ccc6c7cc8c9c%10c(cc%11cc%12c%13c%14c(cc%15c%16ccc-5c2c%16c2c5c%16c%17c(c(c46)c7c9c%17c4c%10c%11c%13c4c%16c%14c%152)C513)C%12)C8,0.89,8.3,45.79,3.38,3.3825073000000003,0.0741804733727939,3.16,3.38,1:3,,,,ITO/PEDOT:PSS/copolymer:PC71BM (1:3)/Ca/Al,conventional,Ca,,PEDOT:PSS,,90.0,o-dichlorobenzene,,,-5.31,-3.6,,-5.9,-3.9,
111393,10.1039/c5py01235j,10.1039/c5py01235j,P4,PC71BM,P4,PC71BM,,COC(=O)CCCC1(c2ccccc2)C23c4c5ccc6c7cc8c9c%10c(cc%11cc%12c%13c%14c(cc%15c%16ccc-5c2c%16c2c5c%16c%17c(c(c46)c7c9c%17c4c%10c%11c%13c4c%16c%14c%152)C513)C%12)C8,0.91,9.59,52.74,4.6,4.602567060000001,0.0558056521739434,4.37,4.6,1:3,,,,ITO/PEDOT:PSS/copolymer:PC71BM (1:3)/Ca/Al,conventional,Ca,,PEDOT:PSS,,90.0,o-dichlorobenzene,,,-5.35,-3.6,,-5.9,-3.9,
111394,10.1039/c5py01235j,10.1039/c5py01235j,P4,PC71BM,P4,PC71BM,,COC(=O)CCCC1(c2ccccc2)C23c4c5ccc6c7cc8c9c%10c(cc%11cc%12c%13c%14c(cc%15c%16ccc-5c2c%16c2c5c%16c%17c(c(c46)c7c9c%17c4c%10c%11c%13c4c%16c%14c%152)C513)C%12)C8,0.91,10.32,53.94,5.07,5.065613280000001,0.086523076923065,4.9,5.07,1:3,,,,ITO/PEDOT:PSS/P4:PC71BM (1:3)/PFN/Al,conventional,PFN,,PEDOT:PSS,,90.0,o-dichlorobenzene,,,-5.35,-3.6,,-5.9,-3.9,
111395,10.1039/c5py01235j,10.1039/c5py01235j,P4,PC71BM,P4,PC71BM,,COC(=O)CCCC1(c2ccccc2)C23c4c5ccc6c7cc8c9c%10c(cc%11cc%12c%13c%14c(cc%15c%16ccc-5c2c%16c2c5c%16c%17c(c(c46)c7c9c%17c4c%10c%11c%13c4c%16c%14c%152)C513)C%12)C8,0.92,10.73,56.48,5.58,5.57547968,0.0810093189964181,5.38,5.58,1:3,,,,"ITO/PEDOT:PSS/P4:PC71BM (1:3)/PFN/Al, and the active layer was treated by chloroform vapor annealing for 60 s",conventional,PFN,,PEDOT:PSS,,90.0,o-dichlorobenzene,,,-5.35,-3.6,,-5.9,-3.9,
111396,10.1039/c5py01389e,10.1039/c5py01389e,PCPDT,,PCPDT,,CCCCC(CC)CC1(CC(CC)CCCC)c2ccsc2-c2sccc21,,0.45,3.16,44.3,0.63,0.629946,0.0085714285714283,0.54,0.63,,,,,,,,,,,,,,,-4.98,-2.71,,,,
111397,10.1039/c5py01389e,10.1039/c5py01389e,PBNCPDT,,PBNCPDT,,,,0.82,9.89,46.1,3.74,3.7386178,0.0369572192513398,3.62,3.74,1:3,DIO,,3 vol%,ITO/PEDOT:PSS/polymer:PC71BM/LiF/Al,,LiF,,PEDOT:PSS,,,o-DCB,,,,,,,,
111398,10.1039/c5py01406a,10.1039/c5py01406a,PDPP2TPCL,[60]PCBM,PDPP2TPCL,PCBM,CCCCCCCCC(CCCCCC)Cn1c(=O)c2cc3c(cc2c2sccc21)c(=O)n(CC(CCCCCC)CCCCCCCC)c1cc(-c2ccc(C4=C5C(=O)N(CC(CC)CCCC)C(c6cccs6)=C5C(=O)N4CC(CC)CCCC)s2)sc31,CCCCC(=O)OCC1(C2=CC=CC=C2)C3=CC=CC4=CC=CC5=CC=CC6=CC=CC7=CC=CC1=C7C6=C5C4=C3,0.77,6.7,66.0,3.4,3.4049400000000003,0.1452941176470702,,,1:3,DPE (2%),DPE,2%,,,,,,,100.0,CHCl3,chloroform,,-5.205,-3.9,,-6.1,-3.7,
111399,10.1039/c5py01406a,10.1039/c5py01406a,PDPP2TPCL,[60]PCBM,PDPP2TPCL,PCBM,CCCCCCCCC(CCCCCC)Cn1c(=O)c2cc3c(cc2c2sccc21)c(=O)n(CC(CCCCCC)CCCCCCCC)c1cc(-c2ccc(C4=C5C(=O)N(CC(CC)CCCC)C(c6cccs6)=C5C(=O)N4CC(CC)CCCC)s2)sc31,CCCCC(=O)OCC1(C2=CC=CC=C2)C3=CC=CC4=CC=CC5=CC=CC6=CC=CC7=CC=CC1=C7C6=C5C4=C3,0.77,9.5,64.0,4.7,4.6816,0.3914893617021223,,,1:3,DPE (2%),DPE,2%,inverted,,ZnO,,MoO3,,120.0,Toluene,toluene,,-5.205,-3.9,,-6.1,-3.7,
111400,10.1039/c5py01427a,10.1039/c5py01427a,PBDTDTSi-1,PC71BM,PBDTDTSi-100,PC71BM,CCCCCCCCC(=O)c1cc2c(s1)[Si](C)(C)c1c-2csc1-c1cc2c(-c3ccc(CCCCCCCC)s3)c3sccc3c(-c3ccc(CCCCCCCC)s3)c2s1,COC(=O)CCCC1(c2ccccc2)C23c4c5ccc6c7cc8c9c%10c(cc%11cc%12c%13c%14c(cc%15c%16ccc-5c2c%16c2c5c%16c%17c(c(c46)c7c9c%17c4c%10c%11c%13c4c%16c%14c%152)C513)C%12)C8,1.07,7.53,41.0,3.29,3.303411,0.4076291793312954,3.2,3.29,1:4 w/w,"1,8-diiodooctane",,2 vol%,ITO/PEDOT:PSS/active layer/TiOx/Al,polymer solar cell,TiOx,,PEDOT:PSS,,68.0,"1,2-dichlorobenzene",,80.0,-5.54,-3.41,,-5.9,-3.9,
111401,10.1039/c5py01427a,10.1039/c5py01427a,PBDTDTSi-2,PC71BM,PBDTDTSi-2,PC71BM,CCCCCCCCOC(=O)C(C#N)/C=C/c1cc2c(s1)[Si](C)(C)c1c-2csc1-c1cc2c(-c3ccc(CCCCCCCC)s3)c3sccc3c(-c3ccc(CCCCCCCC)s3)c2s1,COC(=O)CCCC1(c2ccccc2)C23c4c5ccc6c7cc8c9c%10c(cc%11cc%12c%13c%14c(cc%15c%16ccc-5c2c%16c2c5c%16c%17c(c(c46)c7c9c%17c4c%10c%11c%13c4c%16c%14c%152)C513)C%12)C8,1.01,6.52,35.0,2.3,2.30482,0.2095652173913064,2.19,2.3,1:4 w/w,"1,8-diiodooctane",,2 vol%,ITO/PEDOT:PSS/active layer/TiOx/Al,polymer solar cell,TiOx,,PEDOT:PSS,,63.0,"1,2-dichlorobenzene",,80.0,-5.51,-3.45,,-5.9,-3.9,
111402,10.1039/c5py01427a,10.1039/c5py01427a,PBDTDTSi-3,PC71BM,PBDTDTSi-0,PC71BM,CCCCCCCCc1ccc(-c2c3cc(-c4scc5c4[Si](C)(C)c4sc(C=C(C#N)C#N)cc4-5)sc3c(-c3ccc(CCCCCCCC)s3)c3ccsc23)s1,COC(=O)CCCC1(c2ccccc2)C23c4c5ccc6c7cc8c9c%10c(cc%11cc%12c%13c%14c(cc%15c%16ccc-5c2c%16c2c5c%16c%17c(c(c46)c7c9c%17c4c%10c%11c%13c4c%16c%14c%152)C513)C%12)C8,1.0,3.88,30.0,1.16,1.164,0.3448275862068969,1.05,1.16,1:4 w/w,"1,8-diiodooctane",,2 vol%,ITO/PEDOT:PSS/active layer/TiOx/Al,polymer solar cell,TiOx,,PEDOT:PSS,,70.0,"1,2-dichlorobenzene",,80.0,-5.43,-3.4,,-5.9,-3.9,
111403,10.1039/c5py01761k,10.1039/c5py01761k,PBDTTTP,PC71BM,PBDTTTP,PC71BM,CCCCCCCCCCC(CCCCCCCC)Cn1c(=O)c2cc3c(cc2c2sc4ccsc4c21)c(=O)n(CC(CCCCCCCC)CCCCCCCCC)c1c2sc(-c4cc5c(OCC(CC)CCCC)c6sccc6c(OCC(CC)CCCC)c5s4)cc2sc31,COC(=O)CCCC1(c2ccccc2)C23c4c5ccc6c7cc8c9c%10c(cc%11cc%12c%13c%14c(cc%15c%16ccc-5c2c%16c2c5c%16c%17c(c(c46)c7c9c%17c4c%10c%11c%13c4c%16c%14c%152)C513)C%12)C8,0.97,1.53,52.1,0.8,0.7732161000000001,3.3479874999999963,,,,DIO 0 vol%,,0 vol%,,,,,,,,,,,-5.43,-2.6,,-5.9,-3.9,
111404,10.1039/c5py01761k,10.1039/c5py01761k,PBDTTTP,PC71BM,PBDTTTP,PC71BM,CCCCCCCCCCC(CCCCCCCC)Cn1c(=O)c2cc3c(cc2c2sc4ccsc4c21)c(=O)n(CC(CCCCCCCC)CCCCCCCCC)c1c2sc(-c4cc5c(OCC(CC)CCCC)c6sccc6c(OCC(CC)CCCC)c5s4)cc2sc31,COC(=O)CCCC1(c2ccccc2)C23c4c5ccc6c7cc8c9c%10c(cc%11cc%12c%13c%14c(cc%15c%16ccc-5c2c%16c2c5c%16c%17c(c(c46)c7c9c%17c4c%10c%11c%13c4c%16c%14c%152)C513)C%12)C8,0.96,7.88,68.3,5.18,5.1667584,0.2556293436293386,,,,DIO 1 vol%,DIO,1 vol%,,,,,,,,,,,-5.43,-2.6,,-5.9,-3.9,
111405,10.1039/c5py01761k,10.1039/c5py01761k,PBDTTTP,PC71BM,PBDTTTP,PC71BM,CCCCCCCCCCC(CCCCCCCC)Cn1c(=O)c2cc3c(cc2c2sc4ccsc4c21)c(=O)n(CC(CCCCCCCC)CCCCCCCCC)c1c2sc(-c4cc5c(OCC(CC)CCCC)c6sccc6c(OCC(CC)CCCC)c5s4)cc2sc31,COC(=O)CCCC1(c2ccccc2)C23c4c5ccc6c7cc8c9c%10c(cc%11cc%12c%13c%14c(cc%15c%16ccc-5c2c%16c2c5c%16c%17c(c(c46)c7c9c%17c4c%10c%11c%13c4c%16c%14c%152)C513)C%12)C8,0.98,8.12,69.5,5.53,5.530531999999999,0.0096202531645364,,,,DIO 3 vol%,DIO,3 vol%,,,,,,,,,,,-5.43,-2.6,,-5.9,-3.9,
111406,10.1039/c5py01761k,10.1039/c5py01761k,PBDTTTP,PC71BM,PBDTTTP,PC71BM,CCCCCCCCCCC(CCCCCCCC)Cn1c(=O)c2cc3c(cc2c2sc4ccsc4c21)c(=O)n(CC(CCCCCCCC)CCCCCCCCC)c1c2sc(-c4cc5c(OCC(CC)CCCC)c6sccc6c(OCC(CC)CCCC)c5s4)cc2sc31,COC(=O)CCCC1(c2ccccc2)C23c4c5ccc6c7cc8c9c%10c(cc%11cc%12c%13c%14c(cc%15c%16ccc-5c2c%16c2c5c%16c%17c(c(c46)c7c9c%17c4c%10c%11c%13c4c%16c%14c%152)C513)C%12)C8,1.0,7.92,65.8,5.22,5.21136,0.1655172413793057,,,,DIO 5 vol%,DIO,5 vol%,,,,,,,,,,,-5.43,-2.6,,-5.9,-3.9,
111407,10.1039/c5py01919b,10.1039/c5py01919b,PThBDTD,,PThBDTD,,CCCCCCC(CCCC)Cc1csc(-c2sc(-c3cc(CC(CCCC)CCCCCC)c(-c4cccs4)s3)c3c2C(=O)c2cc(CC(CC)CCCC)sc2C3=O)c1,,0.88,10.81,66.2,6.32,6.297473600000001,0.3564303797468258,6.16,6.32,,,,,,,,,,,,,,,-5.58,-3.39,,,,
111408,10.1039/c5py01919b,10.1039/c5py01919b,PTTBDTD,,PTTBDTD,,CCCCCCC(CCCC)Cc1csc(-c2sc(-c3cc(CC(CCCC)CCCCCC)c(-c4cc5sccc5s4)s3)c3c2C(=O)c2cc(CC(CC)CCCC)sc2C3=O)c1,,0.73,14.53,56.5,6.0,5.9928985,0.1183583333333349,5.89,6.0,,,,,inverted,,,,,,,,,,-5.43,-3.38,,,,
111409,10.1039/c5py01946j,10.1039/c5py01946j,PH,PC71BM,PH,PC71BM,CCCCCCCCCN1C(=O)c2csc(-c3sc(-c4sc(-c5cc6c(-c7ccc(CC(CC)CCCC)s7)c7sccc7c(-c7ccc(CC(CC)CCCC)s7)c6s5)c5c4C(=O)N(CCCCCCCCC)C5=O)c(CCCCCC)c3CCCCCC)c2C1=O,COC(=O)CCCC1(c2ccccc2)C23c4c5ccc6c7cc8c9c%10c(cc%11cc%12c%13c%14c(cc%15c%16ccc-5c2c%16c2c5c%16c%17c(c(c46)c7c9c%17c4c%10c%11c%13c4c%16c%14c%152)C513)C%12)C8,1.0,14.32,52.0,7.59,7.4464,1.891963109354416,7.43,7.59,1:1.5,DIO 1.5%,DIO,1.5%,,,,,,,120.0,,,,-5.62,-3.43,,-5.9,-3.9,
111410,10.1039/c5py01946j,10.1039/c5py01946j,POP,PC71BM,POP,PC71BM,CCCCCCCCCN1C(=O)c2csc(-c3sc(-c4sc(-c5cc6c(-c7ccc(CC(CC)CCCC)s7)c7sccc7c(-c7ccc(CC(CC)CCCC)s7)c6s5)c5c4C(=O)N(CCCCCCCCC)C5=O)c(OCCCCC)c3OCCCCC)c2C1=O,COC(=O)CCCC1(c2ccccc2)C23c4c5ccc6c7cc8c9c%10c(cc%11cc%12c%13c%14c(cc%15c%16ccc-5c2c%16c2c5c%16c%17c(c(c46)c7c9c%17c4c%10c%11c%13c4c%16c%14c%152)C513)C%12)C8,0.97,14.48,56.7,8.18,7.9638552,2.642356968215153,8.07,8.18,1:1.7,DIO 1.6%,DIO,1.6%,conventional,,Ca,,PEDOT:PSS,,120.0,chloroform,,,-5.425,-3.505,,-5.9,-3.9,
111411,10.1039/c5py01946j,10.1039/c5py01946j,POM,PC71BM,POM,PC71BM,CCCCCCCCCN1C(=O)c2csc(-c3sc(-c4sc(-c5cc6c(-c7ccc(CC(CC)CCCC)s7)c7sccc7c(-c7ccc(CC(CC)CCCC)s7)c6s5)c5c4C(=O)N(CCCCCCCCC)C5=O)c(OC)c3OC)c2C1=O,COC(=O)CCCC1(c2ccccc2)C23c4c5ccc6c7cc8c9c%10c(cc%11cc%12c%13c%14c(cc%15c%16ccc-5c2c%16c2c5c%16c%17c(c(c46)c7c9c%17c4c%10c%11c%13c4c%16c%14c%152)C513)C%12)C8,0.97,7.55,43.8,3.3,3.2076929999999995,2.797181818181829,2.81,3.3,1:1,DIO 1.0%,DIO,1.0%,conventional,,Ca,,PEDOT:PSS,,70.0,chloroform,,,-5.54,-3.28,,-5.9,-3.9,
111414,10.1039/c5ra06076a,10.1039/c5ra06076a,PFO-DffBT,PC70BM,PFO-DffBT,PC70BM,CCCCCCCCC1(CCCCCCCC)c2ccccc2-c2ccc(-c3ccc(-c4c(F)c(F)c(-c5cccs5)c5nsnc45)s3)cc21,CCCCC(=O)OCC1(C2=CC=CC=C2)C3=CC=CC4=CC=CC5=CC=CC6=CC=C7C=CC=CC8=CC=CC1=C8C7=C6C5=C4C3,0.92,4.16,58.4,2.2,2.2350848,1.5947636363636324,2.2,2.2,1:4,,,,glass/ITO/PEDOT:PSS/polymer:PC70BM/Ca/Al,,,,,,,CF,chloroform,,-5.38,-3.32,,-6.1,-3.9,
111415,10.1039/c5ra06076a,10.1039/c5ra06076a,PFO-DffBT,PC70BM,PFO-DffBT,PC70BM,CCCCCCCCC1(CCCCCCCC)c2ccccc2-c2ccc(-c3ccc(-c4c(F)c(F)c(-c5cccs5)c5nsnc45)s3)cc21,CCCCC(=O)OCC1(C2=CC=CC=C2)C3=CC=CC4=CC=CC5=CC=CC6=CC=C7C=CC=CC8=CC=CC1=C8C7=C6C5=C4C3,0.96,5.0,55.4,2.7,2.6592,1.5111111111111255,2.5,2.7,1:4,,,,glass/ITO/PEDOT:PSS/polymer:PC70BM/Ca/Al,,,,,,,CB,chlorobenzene,,-5.38,-3.32,,-6.1,-3.9,
111416,10.1039/c5ra06076a,10.1039/c5ra06076a,PFO-DffBT,PC70BM,PFO-DffBT,PC70BM,CCCCCCCCC1(CCCCCCCC)c2ccccc2-c2ccc(-c3ccc(-c4c(F)c(F)c(-c5cccs5)c5nsnc45)s3)cc21,CCCCC(=O)OCC1(C2=CC=CC=C2)C3=CC=CC4=CC=CC5=CC=CC6=CC=C7C=CC=CC8=CC=CC1=C8C7=C6C5=C4C3,0.95,7.97,58.3,4.4,4.414184499999999,0.3223749999999757,4.2,4.4,1:4,DIO,DIO,3%,glass/ITO/PEDOT:PSS/polymer:PC70BM/Ca/Al,,,,,,,CB,chlorobenzene,,-5.38,-3.32,,-6.1,-3.9,
111417,10.1039/c5ra06076a,10.1039/c5ra06076a,PFDo-DBT,PC70BM,PFDo-DBT,PC70BM,CCCCCCCCCCCCC1(CCCCCCCCCCCC)c2ccccc2-c2ccc(-c3ccc(-c4ccc(-c5cccs5)c5nsnc45)s3)cc21,CCCCC(=O)OCC1(C2=CC=CC=C2)C3=CC=CC4=CC=CC5=CC=CC6=CC=C7C=CC=CC8=CC=CC1=C8C7=C6C5=C4C3,0.97,4.16,59.7,2.4,2.4090144,0.3755999999999945,2.4,2.4,1:4,,,,glass/ITO/PEDOT:PSS/polymer:PC70BM/Ca/Al,,Ca,,PEDOT:PSS,,,CF,chloroform,,-5.44,-3.49,,-6.1,-3.9,
111418,10.1039/c5ra06076a,10.1039/c5ra06076a,PFDo-DBT,PC70BM,PFDo-DBT,PC70BM,CCCCCCCCCCCCC1(CCCCCCCCCCCC)c2ccccc2-c2ccc(-c3ccc(-c4ccc(-c5cccs5)c5nsnc45)s3)cc21,CCCCC(=O)OCC1(C2=CC=CC=C2)C3=CC=CC4=CC=CC5=CC=CC6=CC=C7C=CC=CC8=CC=CC1=C8C7=C6C5=C4C3,0.99,3.75,48.2,1.8,1.789425,0.5875,1.8,1.8,1:4,,,,glass/ITO/PEDOT:PSS/polymer:PC70BM/Ca/Al,,Ca,,PEDOT:PSS,,,CB,chlorobenzene,,-5.44,-3.49,,-6.1,-3.9,
111419,10.1039/c5ra06076a,10.1039/c5ra06076a,PFDo-DBT,PC70BM,PFDo-DBT,PC70BM,CCCCCCCCCCCCC1(CCCCCCCCCCCC)c2ccccc2-c2ccc(-c3ccc(-c4ccc(-c5cccs5)c5nsnc45)s3)cc21,CCCCC(=O)OCC1(C2=CC=CC=C2)C3=CC=CC4=CC=CC5=CC=CC6=CC=C7C=CC=CC8=CC=CC1=C8C7=C6C5=C4C3,0.88,2.47,54.1,1.2,1.1759176,2.0068666666666624,1.1,1.2,1:4,DIO,DIO,3%,glass/ITO/PEDOT:PSS/polymer:PC70BM/Ca/Al,,Ca,,PEDOT:PSS,,,CB,chlorobenzene,,-5.44,-3.49,,-6.1,-3.9,
111420,10.1039/c5ra06076a,10.1039/c5ra06076a,PFDo-DffBT,PC70BM,PFDo-DffBT,PC70BM,CCCCCCCCCCCCC1(CCCCCCCCCCCC)c2ccccc2-c2ccc(-c3ccc(-c4c(F)c(F)c(-c5cccs5)c5nsnc45)s3)cc21,CCCCC(=O)OCC1(C2=CC=CC=C2)C3=CC=CC4=CC=CC5=CC=CC6=CC=C7C=CC=CC8=CC=CC1=C8C7=C6C5=C4C3,0.82,3.49,50.2,1.4,1.4366236,2.615971428571444,1.4,1.4,1:4,,,,glass/ITO/PEDOT:PSS/polymer:PC70BM/Ca/Al,,Ca,,PEDOT:PSS,,,CF,chloroform,,-5.51,-3.48,,-6.1,-3.9,
111421,10.1039/c5ra06076a,10.1039/c5ra06076a,PFDo-DffBT,PC70BM,PFDo-DffBT,PC70BM,CCCCCCCCCCCCC1(CCCCCCCCCCCC)c2ccccc2-c2ccc(-c3ccc(-c4c(F)c(F)c(-c5cccs5)c5nsnc45)s3)cc21,CCCCC(=O)OCC1(C2=CC=CC=C2)C3=CC=CC4=CC=CC5=CC=CC6=CC=C7C=CC=CC8=CC=CC1=C8C7=C6C5=C4C3,0.88,6.69,58.3,3.4,3.4322376,0.9481647058823458,3.3,3.4,1:4,,,,glass/ITO/PEDOT:PSS/polymer:PC70BM/Ca/Al,,,,,,,CB,chlorobenzene,,-5.51,-3.48,,-6.1,-3.9,
111422,10.1039/c5ra06076a,10.1039/c5ra06076a,PFDo-DffBT,PC70BM,PFDo-DffBT,PC70BM,CCCCCCCCCCCCC1(CCCCCCCCCCCC)c2ccccc2-c2ccc(-c3ccc(-c4c(F)c(F)c(-c5cccs5)c5nsnc45)s3)cc21,CCCCC(=O)OCC1(C2=CC=CC=C2)C3=CC=CC4=CC=CC5=CC=CC6=CC=C7C=CC=CC8=CC=CC1=C8C7=C6C5=C4C3,0.86,8.06,51.3,3.6,3.5559108,1.2247000000000043,3.4,3.6,1:4,DIO,DIO,3%,glass/ITO/PEDOT:PSS/polymer:PC70BM/Ca/Al,,,,,,,CB,chlorobenzene,,-5.51,-3.48,,-6.1,-3.9,
111423,10.1039/c5ra07792c,10.1039/c5ra07792c,AnE-PVstat,PCBM,AnE-PVstat,PCBM,CCCCCCCCOc1ccc(OCCCCCCCC)c(C#Cc2c3ccccc3c(C#Cc3cc(OCCCCCCCC)c(/C=C/c4cc(OCCCCCCCC)ccc4OCCCCCCCC)cc3OCCCCCCCC)c3ccccc23)c1,CCCCC(=O)OCC1(C2=CC=CC=C2)C3=CC=CC4=CC=CC5=CC=CC6=CC=CC7=CC=CC1=C7C6=C5C4=C3,0.84,7.19,51.0,3.06,3.0801960000000004,0.6600000000000106,3.06,3.06,1:2,,,,ITO/PEDOT:PSS/AnE-PVstat:PCBM/Al,conventional,,,PEDOT:PSS,,170.0,"1,2-dichlorobenzene",,,-5.2,-3.3,,-6.1,-3.7,
111424,10.1039/c5ra07792c,10.1039/c5ra07792c,AnE-PVstat,PCBM,AnE-PVstat,PCBM,CCCCCCCCOc1ccc(OCCCCCCCC)c(C#Cc2c3ccccc3c(C#Cc3cc(OCCCCCCCC)c(/C=C/c4cc(OCCCCCCCC)ccc4OCCCCCCCC)cc3OCCCCCCCC)c3ccccc23)c1,CCCCC(=O)OCC1(C2=CC=CC=C2)C3=CC=CC4=CC=CC5=CC=CC6=CC=CC7=CC=CC1=C7C6=C5C4=C3,0.84,8.79,43.0,3.14,3.174947999999999,1.1129936305732195,3.14,3.14,1:2,,,,ITO/PEDOT:PSS/AnE-PVstat:PCBM/Al,conventional,,,PEDOT:PSS,,170.0,"1,2-dichlorobenzene",,,-5.2,-3.3,,-6.1,-3.7,
111425,10.1039/c5ra07792c,10.1039/c5ra07792c,AnE-PVstat,PCBM,AnE-PVstat,PCBM,CCCCCCCCOc1ccc(OCCCCCCCC)c(C#Cc2c3ccccc3c(C#Cc3cc(OCCCCCCCC)c(/C=C/c4cc(OCCCCCCCC)ccc4OCCCCCCCC)cc3OCCCCCCCC)c3ccccc23)c1,CCCCC(=O)OCC1(C2=CC=CC=C2)C3=CC=CC4=CC=CC5=CC=CC6=CC=CC7=CC=CC1=C7C6=C5C4=C3,0.82,7.38,55.0,3.35,3.32838,0.6453731343283706,3.35,3.35,1.1:1.9,,,,,,,,PEDOT:PSS,,170.0,,,,-5.2,-3.3,,-6.1,-3.7,
111426,10.1039/c5ra07792c,10.1039/c5ra07792c,AnE-PVstat,PCBM,AnE-PVstat,PCBM,CCCCCCCCOc1ccc(OCCCCCCCC)c(C#Cc2c3ccccc3c(C#Cc3cc(OCCCCCCCC)c(/C=C/c4cc(OCCCCCCCC)ccc4OCCCCCCCC)cc3OCCCCCCCC)c3ccccc23)c1,CCCCC(=O)OCC1(C2=CC=CC=C2)C3=CC=CC4=CC=CC5=CC=CC6=CC=CC7=CC=CC1=C7C6=C5C4=C3,0.82,8.56,52.0,3.61,3.649984,1.1075900277008317,3.61,3.61,1.1:1.9,,,,,,,,PEDOT:PSS,,170.0,,,,-5.2,-3.3,,-6.1,-3.7,
111427,10.1039/c5ra07792c,10.1039/c5ra07792c,AnE-PVstat,PCBM,AnE-PVstat,PCBM,CCCCCCCCOc1ccc(OCCCCCCCC)c(C#Cc2c3ccccc3c(C#Cc3cc(OCCCCCCCC)c(/C=C/c4cc(OCCCCCCCC)ccc4OCCCCCCCC)cc3OCCCCCCCC)c3ccccc23)c1,CCCCC(=O)OCC1(C2=CC=CC=C2)C3=CC=CC4=CC=CC5=CC=CC6=CC=CC7=CC=CC1=C7C6=C5C4=C3,0.84,9.81,56.0,4.65,4.614623999999999,0.7607741935484126,4.65,4.65,1.2:1.8,,,,ITO/PEDOT:PSS/AnE-PVstat:PCBM/Al,conventional,,,PEDOT:PSS,,170.0,"1,2-dichlorobenzene",,,-5.2,-3.3,,-6.1,-3.7,
111428,10.1039/c5ra07792c,10.1039/c5ra07792c,AnE-PVstat,PCBM,AnE-PVstat,PCBM,CCCCCCCCOc1ccc(OCCCCCCCC)c(C#Cc2c3ccccc3c(C#Cc3cc(OCCCCCCCC)c(/C=C/c4cc(OCCCCCCCC)ccc4OCCCCCCCC)cc3OCCCCCCCC)c3ccccc23)c1,CCCCC(=O)OCC1(C2=CC=CC=C2)C3=CC=CC4=CC=CC5=CC=CC6=CC=CC7=CC=CC1=C7C6=C5C4=C3,0.82,8.45,57.0,3.98,3.94953,0.7655778894472417,3.98,3.98,1.2:1.8,,,,,,,,PEDOT:PSS,,170.0,,,,-5.2,-3.3,,-6.1,-3.7,
111429,10.1039/c5ra07792c,10.1039/c5ra07792c,AnE-PVstat,PCBM,AnE-PVstat,PCBM,CCCCCCCCOc1ccc(OCCCCCCCC)c(C#Cc2c3ccccc3c(C#Cc3cc(OCCCCCCCC)c(/C=C/c4cc(OCCCCCCCC)ccc4OCCCCCCCC)cc3OCCCCCCCC)c3ccccc23)c1,CCCCC(=O)OCC1(C2=CC=CC=C2)C3=CC=CC4=CC=CC5=CC=CC6=CC=CC7=CC=CC1=C7C6=C5C4=C3,0.82,9.98,52.0,4.27,4.255472,0.3402341920374574,4.27,4.27,1.3:1.7,,,,ITO/PEDOT:PSS/AnE-PVstat:PCBM/Al,conventional,,,PEDOT:PSS,,170.0,"1,2-dichlorobenzene",,,-5.2,-3.3,,-6.1,-3.7,
111430,10.1039/c5ra07792c,10.1039/c5ra07792c,AnE-PVstat,PCBM,AnE-PVstat,PCBM,CCCCCCCCOc1ccc(OCCCCCCCC)c(C#Cc2c3ccccc3c(C#Cc3cc(OCCCCCCCC)c(/C=C/c4cc(OCCCCCCCC)ccc4OCCCCCCCC)cc3OCCCCCCCC)c3ccccc23)c1,CCCCC(=O)OCC1(C2=CC=CC=C2)C3=CC=CC4=CC=CC5=CC=CC6=CC=CC7=CC=CC1=C7C6=C5C4=C3,0.8,8.37,60.0,4.02,4.0176,0.0597014925373068,4.02,4.02,1.3:1.7,,,,,,,,PEDOT:PSS,,170.0,,,,-5.2,-3.3,,-6.1,-3.7,
111431,10.1039/c5ra07792c,10.1039/c5ra07792c,AnE-PVstat,PCBM,AnE-PVstat,PCBM,CCCCCCCCOc1ccc(OCCCCCCCC)c(C#Cc2c3ccccc3c(C#Cc3cc(OCCCCCCCC)c(/C=C/c4cc(OCCCCCCCC)ccc4OCCCCCCCC)cc3OCCCCCCCC)c3ccccc23)c1,CCCCC(=O)OCC1(C2=CC=CC=C2)C3=CC=CC4=CC=CC5=CC=CC6=CC=CC7=CC=CC1=C7C6=C5C4=C3,0.82,9.25,53.0,4.05,4.02005,0.7395061728394933,4.05,4.05,1.4:1.6,,,,,,,,PEDOT:PSS,,170.0,,,,-5.2,-3.3,,-6.1,-3.7,
111432,10.1039/c5ra07792c,10.1039/c5ra07792c,AnE-PVstat,PCBM,AnE-PVstat,PCBM,CCCCCCCCOc1ccc(OCCCCCCCC)c(C#Cc2c3ccccc3c(C#Cc3cc(OCCCCCCCC)c(/C=C/c4cc(OCCCCCCCC)ccc4OCCCCCCCC)cc3OCCCCCCCC)c3ccccc23)c1,CCCCC(=O)OCC1(C2=CC=CC=C2)C3=CC=CC4=CC=CC5=CC=CC6=CC=CC7=CC=CC1=C7C6=C5C4=C3,0.8,7.35,59.0,3.46,3.4692000000000003,0.2658959537572347,3.46,3.46,1.4:1.6,,,,,,,,PEDOT:PSS,,170.0,,,,-5.2,-3.3,,-6.1,-3.7,
111433,10.1039/c5ra07792c,10.1039/c5ra07792c,AnE-PVstat,PCBM,AnE-PVstat,PCBM,CCCCCCCCOc1ccc(OCCCCCCCC)c(C#Cc2c3ccccc3c(C#Cc3cc(OCCCCCCCC)c(/C=C/c4cc(OCCCCCCCC)ccc4OCCCCCCCC)cc3OCCCCCCCC)c3ccccc23)c1,CCCCC(=O)OCC1(C2=CC=CC=C2)C3=CC=CC4=CC=CC5=CC=CC6=CC=CC7=CC=CC1=C7C6=C5C4=C3,0.8,8.63,53.0,3.69,3.65912,0.8368563685636802,3.69,3.69,1.5:1.5,,,,,,,,PEDOT:PSS,,170.0,,,,-5.2,-3.3,,-6.1,-3.7,
111434,10.1039/c5ra07792c,10.1039/c5ra07792c,AnE-PVstat,PCBM,AnE-PVstat,PCBM,CCCCCCCCOc1ccc(OCCCCCCCC)c(C#Cc2c3ccccc3c(C#Cc3cc(OCCCCCCCC)c(/C=C/c4cc(OCCCCCCCC)ccc4OCCCCCCCC)cc3OCCCCCCCC)c3ccccc23)c1,CCCCC(=O)OCC1(C2=CC=CC=C2)C3=CC=CC4=CC=CC5=CC=CC6=CC=CC7=CC=CC1=C7C6=C5C4=C3,0.8,8.05,55.0,3.56,3.5420000000000003,0.5056179775280841,3.56,3.56,1.5:1.5,,,,,,,,PEDOT:PSS,,170.0,,,,-5.2,-3.3,,-6.1,-3.7,
111435,10.1039/c5ra13381e,10.1039/c5ra13381e,PBDTT-TTSO,PC61BM,PBDTT-TTSO,PC61BM,CCCCCCCCSC(=O)c1cc2c(-c3cc4c(-c5ccc(CC(CC)CCCC)s5)c5sccc5c(-c5ccc(CC(CC)CCCC)s5)c4s3)scc2s1,COC(=O)CCCC1(c2ccccc2)C23c4c5c6c7c8c9c(c%10c%11c2c2c%12c4c4c%13c5c5c7c7c8c8c%14c9c%10c9c%10c%11c2c2c%11c%12c4c4c%12c%13c5c5c7c7c8c8c%14c9c9c%10c2c2c%11c4c4c%12c5c7c5c8c9c2c45)C613,0.67,11.8,54.7,4.33,4.324582,0.1251270207852124,,,1:1.5 w/w,3% DIO,DIO,3%,ITO/PEDOT:PSS/PBDTT-TTSO:PC61BM/Ca/Al,bulk heterojunction polymer solar cell,Ca,,PEDOT:PSS,,100.0,,,,-5.33,-3.71,,-6.1,-3.7,
111436,10.1039/c5ra13381e,10.1039/c5ra13381e,PBDTT-TTSO,PC71BM,PBDTT-TTSO,PC71BM,CCCCCCCCSC(=O)c1cc2c(-c3cc4c(-c5ccc(CC(CC)CCCC)s5)c5sccc5c(-c5ccc(CC(CC)CCCC)s5)c4s3)scc2s1,COC(=O)CCCC1(c2ccccc2)C23c4c5ccc6c7cc8c9c%10c(cc%11cc%12c%13c%14c(cc%15c%16ccc-5c2c%16c2c5c%16c%17c(c(c46)c7c9c%17c4c%10c%11c%13c4c%16c%14c%152)C513)C%12)C8,0.68,12.7,54.6,4.7,4.715256,0.3245957446808497,,,1:1.5,3% DIO,DIO,3%,ITO/PEDOT:PSS/polymer:PCBM/Ca/Al,bulk heterojunction polymer solar cell,Ca,,PEDOT:PSS,,100.0,,,,-5.33,-3.71,,-5.9,-3.9,
111437,10.1039/c5ra13381e,10.1039/c5ra13381e,PBDTT-TTSE,PC61BM,PBDTT-TTSE,PC61BM,CCCCC(CC)CSC(=O)c1cc2c(-c3cc4c(-c5ccc(CC(CC)CCCC)s5)c5sccc5c(-c5ccc(CC(CC)CCCC)s5)c4s3)scc2s1,COC(=O)CCCC1(c2ccccc2)C23c4c5c6c7c8c9c(c%10c%11c2c2c%12c4c4c%13c5c5c7c7c8c8c%14c9c%10c9c%10c%11c2c2c%11c%12c4c4c%12c%13c5c5c7c7c8c8c%14c9c9c%10c2c2c%11c4c4c%12c5c7c5c8c9c2c45)C613,0.7,12.6,57.5,5.03,5.0715,0.8250497017892485,,,1:1.5,3% DIO,DIO,3%,ITO/PEDOT:PSS/polymer:PCBM/Ca/Al,bulk heterojunction polymer solar cell,Ca,,PEDOT:PSS,,100.0,,,,-5.36,-3.73,,-6.1,-3.7,
111438,10.1039/c5ra13381e,10.1039/c5ra13381e,PBDTT-TTSE,PC71BM,PBDTT-TTSE,PC71BM,CCCCC(CC)CSC(=O)c1cc2c(-c3cc4c(-c5ccc(CC(CC)CCCC)s5)c5sccc5c(-c5ccc(CC(CC)CCCC)s5)c4s3)scc2s1,COC(=O)CCCC1(c2ccccc2)C23c4c5ccc6c7cc8c9c%10c(cc%11cc%12c%13c%14c(cc%15c%16ccc-5c2c%16c2c5c%16c%17c(c(c46)c7c9c%17c4c%10c%11c%13c4c%16c%14c%152)C513)C%12)C8,0.7,14.6,56.7,5.8,5.794739999999999,0.090689655172426,,,1:1.5,3% DIO,DIO,3%,ITO/PEDOT:PSS/polymer:PCBM/Ca/Al,bulk heterojunction polymer solar cell,Ca,,PEDOT:PSS,,100.0,,,,-5.36,-3.73,,-5.9,-3.9,
111439,10.1039/c5ra14013g,10.1039/c5ra14013g,PBQ-4,PC71BM,PBQ-4,PC71BM,CCCCCCCCOc1cccc(-c2nc3c(-c4cccs4)c(F)c(F)c(-c4ccc(-c5cc6c(-c7cc(F)c(CC(CC)CCCC)s7)c7sccc7c(-c7cc(F)c(CC(CC)CCCC)s7)c6s5)s4)c3nc2-c2cccc(OCCCCCCCC)c2)c1,COC(=O)CCCC1(c2ccccc2)C23c4c5ccc6c7cc8c9c%10c(cc%11cc%12c%13c%14c(cc%15c%16ccc-5c2c%16c2c5c%16c%17c(c(c46)c7c9c%17c4c%10c%11c%13c4c%16c%14c%152)C513)C%12)C8,0.92,9.67,58.2,5.24,5.1777048,1.1888396946564947,5.1,5.24,1:1.5,,,,ITO/PEDOT:PSS/BHJ blend/Ca/Al,BHJ,,,PEDOT:PSS,,87.0,o-DCB,o-DCB,,-5.35,-3.55,,-5.9,-3.9,
111440,10.1039/c5ra14013g,10.1039/c5ra14013g,PBQ-4,PC71BM,PBQ-4,PC71BM,CCCCCCCCOc1cccc(-c2nc3c(-c4cccs4)c(F)c(F)c(-c4ccc(-c5cc6c(-c7cc(F)c(CC(CC)CCCC)s7)c7sccc7c(-c7cc(F)c(CC(CC)CCCC)s7)c6s5)s4)c3nc2-c2cccc(OCCCCCCCC)c2)c1,COC(=O)CCCC1(c2ccccc2)C23c4c5ccc6c7cc8c9c%10c(cc%11cc%12c%13c%14c(cc%15c%16ccc-5c2c%16c2c5c%16c%17c(c(c46)c7c9c%17c4c%10c%11c%13c4c%16c%14c%152)C513)C%12)C8,0.9,4.24,44.0,1.83,1.6790400000000003,8.249180327868839,1.74,1.83,1:1.5,,,,ITO/PEDOT:PSS/BHJ blend/Ca/Al,BHJ,,,PEDOT:PSS,,94.0,o-Xylene,o-xylene,,-5.35,-3.55,,-5.9,-3.9,
111441,10.1039/c5ra14013g,10.1039/c5ra14013g,PBQ-4,PC71BM,PBQ-4,PC71BM,CCCCCCCCOc1cccc(-c2nc3c(-c4cccs4)c(F)c(F)c(-c4ccc(-c5cc6c(-c7cc(F)c(CC(CC)CCCC)s7)c7sccc7c(-c7cc(F)c(CC(CC)CCCC)s7)c6s5)s4)c3nc2-c2cccc(OCCCCCCCC)c2)c1,COC(=O)CCCC1(c2ccccc2)C23c4c5ccc6c7cc8c9c%10c(cc%11cc%12c%13c%14c(cc%15c%16ccc-5c2c%16c2c5c%16c%17c(c(c46)c7c9c%17c4c%10c%11c%13c4c%16c%14c%152)C513)C%12)C8,0.9,7.8,51.1,3.6,3.58722,0.3550000000000065,3.51,3.6,1:1.5,,,,ITO/PEDOT:PSS/BHJ blend/Ca/Al,BHJ,,,PEDOT:PSS,,90.0,Anisole,anisole,,-5.35,-3.55,,-5.9,-3.9,
111442,10.1039/c5ra14013g,10.1039/c5ra14013g,PBQ-4,PC71BM,PBQ-4,PC71BM,CCCCCCCCOc1cccc(-c2nc3c(-c4cccs4)c(F)c(F)c(-c4ccc(-c5cc6c(-c7cc(F)c(CC(CC)CCCC)s7)c7sccc7c(-c7cc(F)c(CC(CC)CCCC)s7)c6s5)s4)c3nc2-c2cccc(OCCCCCCCC)c2)c1,COC(=O)CCCC1(c2ccccc2)C23c4c5ccc6c7cc8c9c%10c(cc%11cc%12c%13c%14c(cc%15c%16ccc-5c2c%16c2c5c%16c%17c(c(c46)c7c9c%17c4c%10c%11c%13c4c%16c%14c%152)C513)C%12)C8,0.89,13.68,69.5,8.47,8.461764,0.0972373081464006,8.32,8.47,1:1.5,DIO,DIO,5%,ITO/PEDOT:PSS/BHJ blend/Ca/Al,BHJ,,,PEDOT:PSS,,83.0,o-DCB,o-DCB,,-5.35,-3.55,,-5.9,-3.9,
111443,10.1039/c5ra14013g,10.1039/c5ra14013g,PBQ-4,PC71BM,PBQ-4,PC71BM,CCCCCCCCOc1cccc(-c2nc3c(-c4cccs4)c(F)c(F)c(-c4ccc(-c5cc6c(-c7cc(F)c(CC(CC)CCCC)s7)c7sccc7c(-c7cc(F)c(CC(CC)CCCC)s7)c6s5)s4)c3nc2-c2cccc(OCCCCCCCC)c2)c1,COC(=O)CCCC1(c2ccccc2)C23c4c5ccc6c7cc8c9c%10c(cc%11cc%12c%13c%14c(cc%15c%16ccc-5c2c%16c2c5c%16c%17c(c(c46)c7c9c%17c4c%10c%11c%13c4c%16c%14c%152)C513)C%12)C8,0.88,12.01,72.0,7.62,7.609535999999999,0.1373228346456784,7.5,7.62,1:1.5,NMP,NMP,3%,,BHJ,,,,,95.0,o-Xylene,o-xylene,,-5.35,-3.55,,-5.9,-3.9,
111444,10.1039/c5ra14013g,10.1039/c5ra14013g,PBQ-4,PC71BM,PBQ-4,PC71BM,CCCCCCCCOc1cccc(-c2nc3c(-c4cccs4)c(F)c(F)c(-c4ccc(-c5cc6c(-c7cc(F)c(CC(CC)CCCC)s7)c7sccc7c(-c7cc(F)c(CC(CC)CCCC)s7)c6s5)s4)c3nc2-c2cccc(OCCCCCCCC)c2)c1,COC(=O)CCCC1(c2ccccc2)C23c4c5ccc6c7cc8c9c%10c(cc%11cc%12c%13c%14c(cc%15c%16ccc-5c2c%16c2c5c%16c%17c(c(c46)c7c9c%17c4c%10c%11c%13c4c%16c%14c%152)C513)C%12)C8,0.88,12.64,75.2,8.37,8.3646464,0.0639617682198256,8.28,8.37,1:1.5,DPE,DPE,3%,,BHJ,,,,,92.0,Anisole,anisole,,-5.35,-3.55,,-5.9,-3.9,
111445,10.1039/c5ra14013g,10.1039/c5ra14013g,PBQ-4,PC71BM,PBQ-4,PC71BM,CCCCCCCCOc1cccc(-c2nc3c(-c4cccs4)c(F)c(F)c(-c4ccc(-c5cc6c(-c7cc(F)c(CC(CC)CCCC)s7)c7sccc7c(-c7cc(F)c(CC(CC)CCCC)s7)c6s5)s4)c3nc2-c2cccc(OCCCCCCCC)c2)c1,COC(=O)CCCC1(c2ccccc2)C23c4c5ccc6c7cc8c9c%10c(cc%11cc%12c%13c%14c(cc%15c%16ccc-5c2c%16c2c5c%16c%17c(c(c46)c7c9c%17c4c%10c%11c%13c4c%16c%14c%152)C513)C%12)C8,0.87,12.6,75.4,8.28,8.265348,0.176956521739129,8.22,8.28,1:1.5,DIO,DIO,1%,,BHJ,,,,,90.0,Anisole,anisole,,-5.35,-3.55,,-5.9,-3.9,
111446,10.1039/c5ra14013g,10.1039/c5ra14013g,PBQ-4,PC71BM,PBQ-4,PC71BM,CCCCCCCCOc1cccc(-c2nc3c(-c4cccs4)c(F)c(F)c(-c4ccc(-c5cc6c(-c7cc(F)c(CC(CC)CCCC)s7)c7sccc7c(-c7cc(F)c(CC(CC)CCCC)s7)c6s5)s4)c3nc2-c2cccc(OCCCCCCCC)c2)c1,COC(=O)CCCC1(c2ccccc2)C23c4c5ccc6c7cc8c9c%10c(cc%11cc%12c%13c%14c(cc%15c%16ccc-5c2c%16c2c5c%16c%17c(c(c46)c7c9c%17c4c%10c%11c%13c4c%16c%14c%152)C513)C%12)C8,0.87,11.79,71.8,7.34,7.364741399999999,0.3370762942779158,7.16,7.34,1:1.5,NMP,NMP,1%,,BHJ,,,,,90.0,Anisole,anisole,,-5.35,-3.55,,-5.9,-3.9,
111447,10.1039/c5ra14887a,10.1039/c5ra14887a,,PNDIBTH,,PNDIBTH,,CCCCCCCCCCC(CCCCCCCC)CN1C(=O)c2ccc3c4c(c(-c5ccc(-c6ccc(-c7cccs7)c7nsnc67)s5)cc(c24)C1=O)C(=O)N(CC(CCCCCCCC)CCCCCCCCCC)C3=O,0.72,2.0,38.8,0.55,0.5587199999999999,1.585454545454516,0.55,,40:60,,,,ITO/PEDOT:PSS/active layer/Ca/Al,bulk heterojunction,Ca,,PEDOT:PSS,,,,,,,,,-5.94,-3.93,
111448,10.1039/c5ra14887a,10.1039/c5ra14887a,,PNDIBTH,,PNDIBTH,,CCCCCCCCCCC(CCCCCCCC)CN1C(=O)c2ccc3c4c(c(-c5ccc(-c6ccc(-c7cccs7)c7nsnc67)s5)cc(c24)C1=O)C(=O)N(CC(CCCCCCCC)CCCCCCCCCC)C3=O,0.76,2.9,39.5,0.86,0.8705799999999999,1.230232558139526,0.86,,50:50,DIO,,1%,ITO/PEDOT:PSS/active layer/Ca/Al,bulk heterojunction,Ca,,PEDOT:PSS,,,"1,2-dichlorobenzene",,,,,,-5.94,-3.93,
111449,10.1039/c5ra14887a,10.1039/c5ra14887a,,PNDIBTH,,PNDIBTH,,CCCCCCCCCCC(CCCCCCCC)CN1C(=O)c2ccc3c4c(c(-c5ccc(-c6ccc(-c7cccs7)c7nsnc67)s5)cc(c24)C1=O)C(=O)N(CC(CCCCCCCC)CCCCCCCCCC)C3=O,0.76,2.66,40.3,0.81,0.8147048000000001,0.5808395061728474,0.81,,60:40,,,,ITO/PEDOT:PSS/active layer/Ca/Al,bulk heterojunction,Ca,,PEDOT:PSS,,,,,,,,,-5.94,-3.93,
111450,10.1039/c5ra14887a,10.1039/c5ra14887a,,PNDIBTH,,PNDIBTH,,CCCCCCCCCCC(CCCCCCCC)CN1C(=O)c2ccc3c4c(c(-c5ccc(-c6ccc(-c7cccs7)c7nsnc67)s5)cc(c24)C1=O)C(=O)N(CC(CCCCCCCC)CCCCCCCCCC)C3=O,0.74,2.3,43.1,0.73,0.733562,0.487945205479461,0.73,,70:30,,,,ITO/PEDOT:PSS/active layer/Ca/Al,bulk heterojunction,Ca,,PEDOT:PSS,,,,,,,,,-5.94,-3.93,
111451,10.1039/c5ra14887a,10.1039/c5ra14887a,,PNDIBTH,,PNDIBTH,,CCCCCCCCCCC(CCCCCCCC)CN1C(=O)c2ccc3c4c(c(-c5ccc(-c6ccc(-c7cccs7)c7nsnc67)s5)cc(c24)C1=O)C(=O)N(CC(CCCCCCCC)CCCCCCCCCC)C3=O,0.76,3.77,42.0,1.2,1.203384,0.2820000000000044,1.2,,50:50,1% DIO,DIO,1%,ITO/PEDOT:PSS/active layer/Ca/Al,bulk heterojunction,Ca,,PEDOT:PSS,,,,,,,,,-5.94,-3.93,
111452,10.1039/c5ra14887a,10.1039/c5ra14887a,PBDTTT-C-T,PNDIBTOC8,,PNDIBTOC8,CCCCC(CC)CC(=O)c1cc2c(-c3cc4c(-c5ccc(CC(CC)CCCC)s5)c5sccc5c(-c5ccc(CC(CC)CCCC)s5)c4s3)scc2s1,CCCCCCCCCCC(CCCCCCCC)CN1C(=O)c2ccc3c4c(c(-c5ccc(-c6c(OCCCCCCCC)c(OCCCCCCCC)c(-c7cccs7)c7nsnc67)s5)cc(c24)C1=O)C(=O)N(CC(CCCCCCCC)CCCCCCCCCC)C3=O,0.92,3.73,45.7,1.57,1.5682412,0.1120254777070031,1.57,,20:80,,,,ITO/PEDOT:PSS/PBDTTT-C-T:PNDIBTOC8/Ca/Al,BHJ,Ca,,PEDOT:PSS,,,o-DCB,,,,,,-5.82,-3.72,
111453,10.1039/c5ra14887a,10.1039/c5ra14887a,PBDTTT-C-T,PNDIBTOC8,,PNDIBTOC8,CCCCC(CC)CC(=O)c1cc2c(-c3cc4c(-c5ccc(CC(CC)CCCC)s5)c5sccc5c(-c5ccc(CC(CC)CCCC)s5)c4s3)scc2s1,CCCCCCCCCCC(CCCCCCCC)CN1C(=O)c2ccc3c4c(c(-c5ccc(-c6c(OCCCCCCCC)c(OCCCCCCCC)c(-c7cccs7)c7nsnc67)s5)cc(c24)C1=O)C(=O)N(CC(CCCCCCCC)CCCCCCCCCC)C3=O,0.9,5.11,44.5,2.05,2.046555,0.1680487804877901,2.05,,30:70,,,,ITO/PEDOT:PSS/PBDTTT-C-T:PNDIBTOC8/Ca/Al,BHJ,Ca,,PEDOT:PSS,,,o-DCB,,,,,,-5.82,-3.72,
111454,10.1039/c5ra14887a,10.1039/c5ra14887a,,PNDIBTOC8,,PNDIBTOC8,,CCCCCCCCCCC(CCCCCCCC)CN1C(=O)c2ccc3c4c(c(-c5ccc(-c6c(OCCCCCCCC)c(OCCCCCCCC)c(-c7cccs7)c7nsnc67)s5)cc(c24)C1=O)C(=O)N(CC(CCCCCCCC)CCCCCCCCCC)C3=O,0.89,5.23,43.7,2.07,2.0341039,1.7341111111111105,2.07,,40:60,,,,ITO/PEDOT:PSS/active layer/Ca/Al,bulk heterojunction,Ca,,PEDOT:PSS,,,,,,,,,-5.82,-3.72,
111455,10.1039/c5ra14887a,10.1039/c5ra14887a,,PNDIBTOC8,,PNDIBTOC8,,CCCCCCCCCCC(CCCCCCCC)CN1C(=O)c2ccc3c4c(c(-c5ccc(-c6c(OCCCCCCCC)c(OCCCCCCCC)c(-c7cccs7)c7nsnc67)s5)cc(c24)C1=O)C(=O)N(CC(CCCCCCCC)CCCCCCCCCC)C3=O,0.89,5.34,41.1,1.95,1.9533186,0.1701846153846185,1.95,,50:50,,,,ITO/PEDOT:PSS/active layer/Ca/Al,bulk heterojunction,Ca,,PEDOT:PSS,,,,,,,,,-5.82,-3.72,
111456,10.1039/c5ra14887a,10.1039/c5ra14887a,,PNDIBTOC8,,PNDIBTOC8,,CCCCCCCCCCC(CCCCCCCC)CN1C(=O)c2ccc3c4c(c(-c5ccc(-c6c(OCCCCCCCC)c(OCCCCCCCC)c(-c7cccs7)c7nsnc67)s5)cc(c24)C1=O)C(=O)N(CC(CCCCCCCC)CCCCCCCCCC)C3=O,0.88,4.0,40.8,1.44,1.43616,0.2666666666666712,1.44,,60:40,,,,ITO/PEDOT:PSS/active layer/Ca/Al,bulk heterojunction,Ca,,PEDOT:PSS,,,,,,,,,-5.82,-3.72,
111457,10.1039/c5ra14887a,10.1039/c5ra14887a,PBDTTT-C-T,PNDIBTOC8,,PNDIBTOC8,CCCCC(CC)CC(=O)c1cc2c(-c3cc4c(-c5ccc(CC(CC)CCCC)s5)c5sccc5c(-c5ccc(CC(CC)CCCC)s5)c4s3)scc2s1,CCCCCCCCCCC(CCCCCCCC)CN1C(=O)c2ccc3c4c(c(-c5ccc(-c6c(OCCCCCCCC)c(OCCCCCCCC)c(-c7cccs7)c7nsnc67)s5)cc(c24)C1=O)C(=O)N(CC(CCCCCCCC)CCCCCCCCCC)C3=O,0.9,7.65,45.6,3.14,3.1395600000000004,0.0140127388534959,3.14,,40:60,1% DIO,DIO,1%,ITO/PEDOT:PSS/PBDTTT-C-T:PNDIBTOC8/Ca/Al,BHJ,Ca,,PEDOT:PSS,,,o-DCB,,,,,,-5.82,-3.72,
111458,10.1039/c5ra18902k,10.1039/c5ra18902k,RP1,PC70BM,RP1,PC70BM,CCCCCCCCN1C(=O)c2csc(-c3cc4c(-c5ccc(CC(CC)CCCC)s5)c5sc(-c6ccc(-c7c8c(c(-c9ccc(-c%10cc%11c(-c%12ccc(CC(CC)CCCC)s%12)c%12sccc%12c(-c%12ccc(CC(CC)CCCC)s%12)c%11s%10)s9)n7CCCCCCCC)C(=O)N(CCCCCCCC)C8=O)s6)cc5c(-c5ccc(CC(CC)CCCC)s5)c4s3)c2C1=O,CCCCC(=O)OCC1(C2=CC=CC=C2)C3=CC=CC4=CC=CC5=CC=CC6=CC=C7C=CC=CC8=CC=CC1=C8C7=C6C5=C4C3,0.89,7.38,55.0,3.58,3.61251,0.9081005586592128,,,1.0:1.0 wt%,DIO,,3 vol%,ITO/PEDOT:PSS/RP1:PC70BM/Al,conventional,,,PEDOT:PSS,,,chlorobenzene,,,-5.38,-3.51,,-6.1,-3.9,
111459,10.1039/c5ra18902k,10.1039/c5ra18902k,RP1,PC70BM,RP1,PC70BM,CCCCCCCCN1C(=O)c2csc(-c3cc4c(-c5ccc(CC(CC)CCCC)s5)c5sc(-c6ccc(-c7c8c(c(-c9ccc(-c%10cc%11c(-c%12ccc(CC(CC)CCCC)s%12)c%12sccc%12c(-c%12ccc(CC(CC)CCCC)s%12)c%11s%10)s9)n7CCCCCCCC)C(=O)N(CCCCCCCC)C8=O)s6)cc5c(-c5ccc(CC(CC)CCCC)s5)c4s3)c2C1=O,CCCCC(=O)OCC1(C2=CC=CC=C2)C3=CC=CC4=CC=CC5=CC=CC6=CC=C7C=CC=CC8=CC=CC1=C8C7=C6C5=C4C3,0.9,8.11,61.0,4.5,4.452389999999999,1.0580000000000134,,,1.0:1.5 wt%,"1,8-diiodooctane",,3 vol%,ITO/PEDOT:PSS/polymer:PC70BM (20 mg mL−1) + 3 vol% DIO/Al,conventional,,,PEDOT:PSS,,,chlorobenzene,,,-5.38,-3.51,,-6.1,-3.9,
111460,10.1039/c5ra18902k,10.1039/c5ra18902k,RP1,PC70BM,RP1,PC70BM,CCCCCCCCN1C(=O)c2csc(-c3cc4c(-c5ccc(CC(CC)CCCC)s5)c5sc(-c6ccc(-c7c8c(c(-c9ccc(-c%10cc%11c(-c%12ccc(CC(CC)CCCC)s%12)c%12sccc%12c(-c%12ccc(CC(CC)CCCC)s%12)c%11s%10)s9)n7CCCCCCCC)C(=O)N(CCCCCCCC)C8=O)s6)cc5c(-c5ccc(CC(CC)CCCC)s5)c4s3)c2C1=O,CCCCC(=O)OCC1(C2=CC=CC=C2)C3=CC=CC4=CC=CC5=CC=CC6=CC=C7C=CC=CC8=CC=CC1=C8C7=C6C5=C4C3,0.91,6.61,61.0,3.68,3.669211,0.2931793478260852,,,1.0:2.0 wt%,"1,8-diiodooctane",,3 vol%,ITO/PEDOT:PSS/polymer:PC70BM (20 mg mL−1) + 3 vol% DIO/Al,conventional,,,PEDOT:PSS,,,chlorobenzene,,,-5.38,-3.51,,-6.1,-3.9,
111461,10.1039/c5ra18902k,10.1039/c5ra18902k,RP1,PC70BM,RP1,PC70BM,CCCCCCCCN1C(=O)c2csc(-c3cc4c(-c5ccc(CC(CC)CCCC)s5)c5sc(-c6ccc(-c7c8c(c(-c9ccc(-c%10cc%11c(-c%12ccc(CC(CC)CCCC)s%12)c%12sccc%12c(-c%12ccc(CC(CC)CCCC)s%12)c%11s%10)s9)n7CCCCCCCC)C(=O)N(CCCCCCCC)C8=O)s6)cc5c(-c5ccc(CC(CC)CCCC)s5)c4s3)c2C1=O,CCCCC(=O)OCC1(C2=CC=CC=C2)C3=CC=CC4=CC=CC5=CC=CC6=CC=C7C=CC=CC8=CC=CC1=C8C7=C6C5=C4C3,0.9,3.43,67.0,2.07,2.06829,0.0826086956521573,,,1.0:2.5 wt%,DIO,,3 vol%,ITO/PEDOT:PSS/RP1:PC70BM/Al,conventional,,,PEDOT:PSS,,,chlorobenzene,,,-5.38,-3.51,,-6.1,-3.9,
111462,10.1039/c5ra18902k,10.1039/c5ra18902k,RP2,PC70BM,RP2,PC70BM,CCCCCCCCN1C(=O)c2c(c(-c3ccc(-c4cc5c(-c6ccc(CC(CC)CCCC)s6)c6sc(-c7scc8c(F)c(C(=O)OCC(CC)CCCC)sc78)cc6c(-c6ccc(CC(CC)CCCC)s6)c5s4)s3)n(CCCCCCCC)c2-c2ccc(-c3cc4c(-c5ccc(CC(CC)CCCC)s5)c5sccc5c(-c5ccc(CC(CC)CCCC)s5)c4s3)s2)C1=O,CCCCC(=O)OCC1(C2=CC=CC=C2)C3=CC=CC4=CC=CC5=CC=CC6=CC=C7C=CC=CC8=CC=CC1=C8C7=C6C5=C4C3,0.8,10.9,58.0,5.05,5.057600000000001,0.1504950495049691,,,1.0:1.0 wt%,"1,8-diiodooctane",,3 vol%,ITO/PEDOT:PSS/polymer:PC70BM (20 mg mL−1) + 3 vol% DIO/Al,conventional,,,PEDOT:PSS,,,chlorobenzene,,,-5.33,-3.68,,-6.1,-3.9,
111463,10.1039/c5ra18902k,10.1039/c5ra18902k,RP2,PC70BM,RP2,PC70BM,CCCCCCCCN1C(=O)c2c(c(-c3ccc(-c4cc5c(-c6ccc(CC(CC)CCCC)s6)c6sc(-c7scc8c(F)c(C(=O)OCC(CC)CCCC)sc78)cc6c(-c6ccc(CC(CC)CCCC)s6)c5s4)s3)n(CCCCCCCC)c2-c2ccc(-c3cc4c(-c5ccc(CC(CC)CCCC)s5)c5sccc5c(-c5ccc(CC(CC)CCCC)s5)c4s3)s2)C1=O,CCCCC(=O)OCC1(C2=CC=CC=C2)C3=CC=CC4=CC=CC5=CC=CC6=CC=C7C=CC=CC8=CC=CC1=C8C7=C6C5=C4C3,0.81,10.67,58.0,4.99,5.012766000000001,0.4562324649298743,,,1.0:1.5 wt%,"1,8-diiodooctane",,3 vol%,ITO/PEDOT:PSS/polymer:PC70BM (20 mg mL−1) + 3 vol% DIO/Al,conventional,,,PEDOT:PSS,,,chlorobenzene,,,-5.33,-3.68,,-6.1,-3.9,
