Repository: JiYiqaq/PCE-KA-GNN

# Data directory

- `raw/Active_Database.csv` is the immutable source dataset bundled under CC BY 4.0. Do not overwrite it with processed data.
- `processed/` is created and populated by the training pipeline. Generated `.pt` and `.pth` caches are intentionally ignored by Git because they can exceed GitHub's normal single-file limit.

See `../DATA_LICENSE.md` for provenance, license and checksum information.

File: data/raw/Active_Database.csv (part 453 of 471)
id,doi,doi_norm,donor,acceptor,donor_canonical,acceptor_canonical,donor_smiles,acceptor_smiles,voc,jsc,ff,pce,pce_recomputed,pce_relative_error_percent,pce_avg,pce_best,d_a_ratio,additive,additive_canonical,additive_ratio,device_structure,device_type,etl,etl_canonical,htl,htl_canonical,active_layer_thickness,solvent,solvent_canonical,annealing_temp,homo_d,lumo_d,eg_d,homo_a,lumo_a,eg_a
111464,10.1039/c5ra18902k,10.1039/c5ra18902k,RP2,PC70BM,RP2,PC70BM,CCCCCCCCN1C(=O)c2c(c(-c3ccc(-c4cc5c(-c6ccc(CC(CC)CCCC)s6)c6sc(-c7scc8c(F)c(C(=O)OCC(CC)CCCC)sc78)cc6c(-c6ccc(CC(CC)CCCC)s6)c5s4)s3)n(CCCCCCCC)c2-c2ccc(-c3cc4c(-c5ccc(CC(CC)CCCC)s5)c5sccc5c(-c5ccc(CC(CC)CCCC)s5)c4s3)s2)C1=O,CCCCC(=O)OCC1(C2=CC=CC=C2)C3=CC=CC4=CC=CC5=CC=CC6=CC=C7C=CC=CC8=CC=CC1=C8C7=C6C5=C4C3,0.81,10.11,61.0,5.01,4.995351,0.2923952095808277,,,1.0:2.0 wt%,"1,8-diiodooctane",,3 vol%,ITO/PEDOT:PSS/polymer:PC70BM (20 mg mL−1) + 3 vol% DIO/Al,conventional,,,PEDOT:PSS,,,chlorobenzene,,,-5.33,-3.68,,-6.1,-3.9,
111465,10.1039/c5ra18902k,10.1039/c5ra18902k,RP2,PC70BM,RP2,PC70BM,CCCCCCCCN1C(=O)c2c(c(-c3ccc(-c4cc5c(-c6ccc(CC(CC)CCCC)s6)c6sc(-c7scc8c(F)c(C(=O)OCC(CC)CCCC)sc78)cc6c(-c6ccc(CC(CC)CCCC)s6)c5s4)s3)n(CCCCCCCC)c2-c2ccc(-c3cc4c(-c5ccc(CC(CC)CCCC)s5)c5sccc5c(-c5ccc(CC(CC)CCCC)s5)c4s3)s2)C1=O,CCCCC(=O)OCC1(C2=CC=CC=C2)C3=CC=CC4=CC=CC5=CC=CC6=CC=C7C=CC=CC8=CC=CC1=C8C7=C6C5=C4C3,0.82,7.48,62.0,3.77,3.802832,0.8708753315649977,,,1.0:2.5 wt%,"1,8-diiodooctane",,3 vol%,ITO/PEDOT:PSS/polymer:PC70BM (20 mg mL−1) + 3 vol% DIO/Al,conventional,,,PEDOT:PSS,,,chlorobenzene,,,-5.33,-3.68,,-6.1,-3.9,
111466,10.1039/c5ra18902k,10.1039/c5ra18902k,RP3,PC70BM,RP3,PC70BM,CCCCCCCCN1C(=O)c2c(c(-c3ccc(-c4cc5c(-c6ccc(CC(CC)CCCC)s6)c6sc(-c7ccc(-c8c9c(c(-c%10cccs%10)n8CC(CC)CCCC)C(=O)N(CC(CC)CCCC)C9=O)s7)cc6c(-c6ccc(CC(CC)CCCC)s6)c5s4)s3)n(CCCCCCCC)c2-c2ccc(-c3cc4c(-c5ccc(CC(CC)CCCC)s5)c5sccc5c(-c5ccc(CC(CC)CCCC)s5)c4s3)s2)C1=O,CCCCC(=O)OCC1(C2=CC=CC=C2)C3=CC=CC4=CC=CC5=CC=CC6=CC=C7C=CC=CC8=CC=CC1=C8C7=C6C5=C4C3,0.71,3.92,47.0,1.31,1.308104,0.14473282442749,,,1.0:1.0 wt%,DIO,,3 vol%,ITO/PEDOT:PSS/polymer:PC70BM (20 mg mL−1) + 3 vol% DIO/Al,conventional,,,PEDOT:PSS,,,chlorobenzene,,,-5.31,-3.86,,-6.1,-3.9,
111467,10.1039/c5ra18902k,10.1039/c5ra18902k,RP3,PC70BM,RP3,PC70BM,CCCCCCCCN1C(=O)c2c(c(-c3ccc(-c4cc5c(-c6ccc(CC(CC)CCCC)s6)c6sc(-c7ccc(-c8c9c(c(-c%10cccs%10)n8CC(CC)CCCC)C(=O)N(CC(CC)CCCC)C9=O)s7)cc6c(-c6ccc(CC(CC)CCCC)s6)c5s4)s3)n(CCCCCCCC)c2-c2ccc(-c3cc4c(-c5ccc(CC(CC)CCCC)s5)c5sccc5c(-c5ccc(CC(CC)CCCC)s5)c4s3)s2)C1=O,CCCCC(=O)OCC1(C2=CC=CC=C2)C3=CC=CC4=CC=CC5=CC=CC6=CC=C7C=CC=CC8=CC=CC1=C8C7=C6C5=C4C3,0.66,7.71,47.0,2.41,2.391642,0.7617427385892156,,,1.0:2.0 wt%,DIO,,3 vol%,ITO/PEDOT:PSS/polymer:PC70BM (20 mg mL−1) + 3 vol% DIO/Al,conventional,,,PEDOT:PSS,,,chlorobenzene,,,-5.31,-3.86,,-6.1,-3.9,
111468,10.1039/c5ra18902k,10.1039/c5ra18902k,RP3,PC70BM,RP3,PC70BM,CCCCCCCCN1C(=O)c2c(c(-c3ccc(-c4cc5c(-c6ccc(CC(CC)CCCC)s6)c6sc(-c7ccc(-c8c9c(c(-c%10cccs%10)n8CC(CC)CCCC)C(=O)N(CC(CC)CCCC)C9=O)s7)cc6c(-c6ccc(CC(CC)CCCC)s6)c5s4)s3)n(CCCCCCCC)c2-c2ccc(-c3cc4c(-c5ccc(CC(CC)CCCC)s5)c5sccc5c(-c5ccc(CC(CC)CCCC)s5)c4s3)s2)C1=O,CCCCC(=O)OCC1(C2=CC=CC=C2)C3=CC=CC4=CC=CC5=CC=CC6=CC=C7C=CC=CC8=CC=CC1=C8C7=C6C5=C4C3,0.7,7.26,41.0,2.06,2.08362,1.1466019417475608,,,1.0:3.0 wt%,DIO,,3 vol%,ITO/PEDOT:PSS/polymer:PC70BM (20 mg mL−1) + 3 vol% DIO/Al,conventional,,,PEDOT:PSS,,,chlorobenzene,,,-5.31,-3.86,,-6.1,-3.9,
111469,10.1039/c5ra18902k,10.1039/c5ra18902k,RP1,PC70BM,RP1,PC70BM,CCCCCCCCN1C(=O)c2csc(-c3cc4c(-c5ccc(CC(CC)CCCC)s5)c5sc(-c6ccc(-c7c8c(c(-c9ccc(-c%10cc%11c(-c%12ccc(CC(CC)CCCC)s%12)c%12sccc%12c(-c%12ccc(CC(CC)CCCC)s%12)c%11s%10)s9)n7CCCCCCCC)C(=O)N(CCCCCCCC)C8=O)s6)cc5c(-c5ccc(CC(CC)CCCC)s5)c4s3)c2C1=O,CCCCC(=O)OCC1(C2=CC=CC=C2)C3=CC=CC4=CC=CC5=CC=CC6=CC=C7C=CC=CC8=CC=CC1=C8C7=C6C5=C4C3,0.76,10.6,67.0,5.35,5.397519999999999,0.8882242990654124,,,1:1.5 wt%,DIO,DIO,3 vol%,ITO/PEDOT:PSS/RP1:PC70BM/Al,conventional,,,PEDOT:PSS,PEDOT:PSS,,,,,-5.38,-3.51,,-6.1,-3.9,
111470,10.1039/c5ra18902k,10.1039/c5ra18902k,RP2,PC70BM,RP2,PC70BM,CCCCCCCCN1C(=O)c2c(c(-c3ccc(-c4cc5c(-c6ccc(CC(CC)CCCC)s6)c6sc(-c7scc8c(F)c(C(=O)OCC(CC)CCCC)sc78)cc6c(-c6ccc(CC(CC)CCCC)s6)c5s4)s3)n(CCCCCCCC)c2-c2ccc(-c3cc4c(-c5ccc(CC(CC)CCCC)s5)c5sccc5c(-c5ccc(CC(CC)CCCC)s5)c4s3)s2)C1=O,CCCCC(=O)OCC1(C2=CC=CC=C2)C3=CC=CC4=CC=CC5=CC=CC6=CC=C7C=CC=CC8=CC=CC1=C8C7=C6C5=C4C3,0.75,10.9,58.0,4.73,4.7415,0.2431289640591933,,,,DIO,DIO,3 vol%,"ITO/PEDOT:PSS/polymer:PC70BM (25 mg mL⁻¹, 1:1.5 wt%) + 3 vol% DIO or DPE/Al",conventional,,,PEDOT:PSS,PEDOT:PSS,,,,,-5.33,-3.68,,-6.1,-3.9,
111471,10.1039/c5ra18902k,10.1039/c5ra18902k,RP3,PC70BM,RP3,PC70BM,CCCCCCCCN1C(=O)c2c(c(-c3ccc(-c4cc5c(-c6ccc(CC(CC)CCCC)s6)c6sc(-c7ccc(-c8c9c(c(-c%10cccs%10)n8CC(CC)CCCC)C(=O)N(CC(CC)CCCC)C9=O)s7)cc6c(-c6ccc(CC(CC)CCCC)s6)c5s4)s3)n(CCCCCCCC)c2-c2ccc(-c3cc4c(-c5ccc(CC(CC)CCCC)s5)c5sccc5c(-c5ccc(CC(CC)CCCC)s5)c4s3)s2)C1=O,CCCCC(=O)OCC1(C2=CC=CC=C2)C3=CC=CC4=CC=CC5=CC=CC6=CC=C7C=CC=CC8=CC=CC1=C8C7=C6C5=C4C3,0.63,10.3,34.0,2.21,2.2062600000000003,0.1692307692307526,,,1:1.5 wt%,DIO,DIO,3 vol%,"ITO/PEDOT:PSS/polymer:PC70BM (25 mg mL⁻¹, 1:1.5 wt%) + 3 vol% DIO or DPE/Al",conventional,,,PEDOT:PSS,PEDOT:PSS,,,,,-5.31,-3.86,,-6.1,-3.9,
111472,10.1039/c5ra18902k,10.1039/c5ra18902k,RP1,PC70BM,RP1,PC70BM,CCCCCCCCN1C(=O)c2csc(-c3cc4c(-c5ccc(CC(CC)CCCC)s5)c5sc(-c6ccc(-c7c8c(c(-c9ccc(-c%10cc%11c(-c%12ccc(CC(CC)CCCC)s%12)c%12sccc%12c(-c%12ccc(CC(CC)CCCC)s%12)c%11s%10)s9)n7CCCCCCCC)C(=O)N(CCCCCCCC)C8=O)s6)cc5c(-c5ccc(CC(CC)CCCC)s5)c4s3)c2C1=O,CCCCC(=O)OCC1(C2=CC=CC=C2)C3=CC=CC4=CC=CC5=CC=CC6=CC=C7C=CC=CC8=CC=CC1=C8C7=C6C5=C4C3,0.75,10.7,65.0,5.21,5.216249999999999,0.1199616122840452,,,1:1.5 wt%,DPE,DPE,3 vol%,ITO/PEDOT:PSS/RP1:PC70BM/Al,conventional,,,PEDOT:PSS,PEDOT:PSS,,,,,-5.38,-3.51,,-6.1,-3.9,
111473,10.1039/c5ra18902k,10.1039/c5ra18902k,RP2,PC70BM,RP2,PC70BM,CCCCCCCCN1C(=O)c2c(c(-c3ccc(-c4cc5c(-c6ccc(CC(CC)CCCC)s6)c6sc(-c7scc8c(F)c(C(=O)OCC(CC)CCCC)sc78)cc6c(-c6ccc(CC(CC)CCCC)s6)c5s4)s3)n(CCCCCCCC)c2-c2ccc(-c3cc4c(-c5ccc(CC(CC)CCCC)s5)c5sccc5c(-c5ccc(CC(CC)CCCC)s5)c4s3)s2)C1=O,CCCCC(=O)OCC1(C2=CC=CC=C2)C3=CC=CC4=CC=CC5=CC=CC6=CC=C7C=CC=CC8=CC=CC1=C8C7=C6C5=C4C3,0.75,10.9,60.0,4.9,4.905,0.1020408163265284,,,,diphenyl ether,DPE,3 vol%,"ITO/PEDOT:PSS/polymer:PC70BM (25 mg mL⁻¹, 1:1.5 wt%) + 3 vol% DIO or DPE/Al",conventional,,,PEDOT:PSS,PEDOT:PSS,,,,,-5.33,-3.68,,-6.1,-3.9,
111474,10.1039/c5ra18902k,10.1039/c5ra18902k,RP3,PC70BM,RP3,PC70BM,CCCCCCCCN1C(=O)c2c(c(-c3ccc(-c4cc5c(-c6ccc(CC(CC)CCCC)s6)c6sc(-c7ccc(-c8c9c(c(-c%10cccs%10)n8CC(CC)CCCC)C(=O)N(CC(CC)CCCC)C9=O)s7)cc6c(-c6ccc(CC(CC)CCCC)s6)c5s4)s3)n(CCCCCCCC)c2-c2ccc(-c3cc4c(-c5ccc(CC(CC)CCCC)s5)c5sccc5c(-c5ccc(CC(CC)CCCC)s5)c4s3)s2)C1=O,CCCCC(=O)OCC1(C2=CC=CC=C2)C3=CC=CC4=CC=CC5=CC=CC6=CC=C7C=CC=CC8=CC=CC1=C8C7=C6C5=C4C3,0.66,9.67,33.0,2.14,2.106126,1.5828971962616802,,,1:1.5 wt%,DPE,DPE,3 vol%,"ITO/PEDOT:PSS/polymer:PC70BM (25 mg mL⁻¹, 1:1.5 wt%) + 3 vol% DIO or DPE/Al",conventional,,,PEDOT:PSS,PEDOT:PSS,,,,,-5.31,-3.86,,-6.1,-3.9,
111477,10.1039/c5ra20927g,10.1039/c5ra20927g,PTATBT-8,PC70BM,PTATBT-8,PC70BM,CCCCCCCCOc1c(OCCCCCCCC)c(-c2ccc(-c3ccc4c(C#C[Si](C(C)C)(C(C)C)C(C)C)c5ccccc5c(C#C[Si](C(C)C)(C(C)C)C(C)C)c4c3)s2)c2nsnc2c1-c1cccs1,CCCCC(=O)OCC1(C2=CC=CC=C2)C3=CC=CC4=CC=CC5=CC=CC6=CC=C7C=CC=CC8=CC=CC1=C8C7=C6C5=C4C3,0.86,4.26,49.4,1.8,1.8098184,0.5454666666666484,1.69,1.8,1:3,DIO,DIO,,glass/ITO/PEDOT:PSS/polymer:PC70BM/Ca/Al,,,,PEDOT:PSS,PEDOT:PSS,75.0,CB,chlorobenzene,,-5.46,-3.42,,-6.1,-3.9,
111478,10.1039/c5ra20927g,10.1039/c5ra20927g,PTAT2BT-8,PC70BM,PTAT2BT-8,PC70BM,CCCCCCCCOc1c(OCCCCCCCC)c(-c2ccc(-c3ccc(-c4ccc5c(C#C[Si](C(C)C)(C(C)C)C(C)C)c6ccccc6c(C#C[Si](C(C)C)(C(C)C)C(C)C)c5c4)s3)s2)c2nsnc2c1-c1ccc(-c2cccs2)s1,CCCCC(=O)OCC1(C2=CC=CC=C2)C3=CC=CC4=CC=CC5=CC=CC6=CC=C7C=CC=CC8=CC=CC1=C8C7=C6C5=C4C3,0.74,8.37,50.0,3.15,3.0969,1.6857142857142904,2.99,3.15,1:3,,,,glass/ITO/PEDOT:PSS/polymer:PC70BM/Ca/Al,,,,PEDOT:PSS,PEDOT:PSS,75.0,CF,chloroform,,-5.31,-3.47,,-6.1,-3.9,
111479,10.1039/c5ra20927g,10.1039/c5ra20927g,PTAT2BT-8,PC70BM,PTAT2BT-8,PC70BM,CCCCCCCCOc1c(OCCCCCCCC)c(-c2ccc(-c3ccc(-c4ccc5c(C#C[Si](C(C)C)(C(C)C)C(C)C)c6ccccc6c(C#C[Si](C(C)C)(C(C)C)C(C)C)c5c4)s3)s2)c2nsnc2c1-c1ccc(-c2cccs2)s1,CCCCC(=O)OCC1(C2=CC=CC=C2)C3=CC=CC4=CC=CC5=CC=CC6=CC=C7C=CC=CC8=CC=CC1=C8C7=C6C5=C4C3,0.78,8.3,41.8,2.72,2.706132,0.5098529411764702,2.56,2.72,1:3,,,,glass/ITO/PEDOT:PSS/polymer:PC70BM/Ca/Al,,,,PEDOT:PSS,PEDOT:PSS,85.0,CB,chlorobenzene,,-5.31,-3.47,,-6.1,-3.9,
111480,10.1039/c5ra20927g,10.1039/c5ra20927g,PTAT2BT-8,PC70BM,PTAT2BT-8,PC70BM,CCCCCCCCOc1c(OCCCCCCCC)c(-c2ccc(-c3ccc(-c4ccc5c(C#C[Si](C(C)C)(C(C)C)C(C)C)c6ccccc6c(C#C[Si](C(C)C)(C(C)C)C(C)C)c5c4)s3)s2)c2nsnc2c1-c1ccc(-c2cccs2)s1,CCCCC(=O)OCC1(C2=CC=CC=C2)C3=CC=CC4=CC=CC5=CC=CC6=CC=C7C=CC=CC8=CC=CC1=C8C7=C6C5=C4C3,0.78,4.27,65.3,2.19,2.1748818,0.6903287671233016,2.08,2.19,1:3,DIO,DIO,,glass/ITO/PEDOT:PSS/polymer:PC70BM/Ca/Al,,,,PEDOT:PSS,PEDOT:PSS,85.0,CB,chlorobenzene,,-5.31,-3.47,,-6.1,-3.9,
111481,10.1039/c5ra23693b,10.1039/c5ra23693b,PEBI-BDTO,PC71BM,PEBI-BDTO,PC71BM,CCCCCCCCCCC(CCCCCCCC)CN1C(=O)/C(=C\C=C2/C(=O)N(CC(CCCCCCCC)CCCCCCCCCC)c3cc(-c4cc5c(OCC(CC)CCCC)c6sccc6c(OCC(CC)CCCC)c5s4)ccc32)c2ccccc21,COC(=O)CCCC1(c2ccccc2)C23c4c5ccc6c7cc8c9c%10c(cc%11cc%12c%13c%14c(cc%15c%16ccc-5c2c%16c2c5c%16c%17c(c(c46)c7c9c%17c4c%10c%11c%13c4c%16c%14c%152)C513)C%12)C8,0.86,5.51,53.5,2.54,2.535151,0.1909055118110277,2.54,,1:1.2,DIO,,3%,ITO/PEDOT:PSS/polymer:PC71BM/LiF/Al,conventional,LiF,,PEDOT:PSS,,120.0,chlorobenzene,,,-5.46,-3.58,,-5.9,-3.9,
111482,10.1039/c5ra23693b,10.1039/c5ra23693b,PEBI-BDTO,PC71BM,PEBI-BDTO,PC71BM,CCCCCCCCCCC(CCCCCCCC)CN1C(=O)/C(=C\C=C2/C(=O)N(CC(CCCCCCCC)CCCCCCCCCC)c3cc(-c4cc5c(OCC(CC)CCCC)c6sccc6c(OCC(CC)CCCC)c5s4)ccc32)c2ccccc21,COC(=O)CCCC1(c2ccccc2)C23c4c5ccc6c7cc8c9c%10c(cc%11cc%12c%13c%14c(cc%15c%16ccc-5c2c%16c2c5c%16c%17c(c(c46)c7c9c%17c4c%10c%11c%13c4c%16c%14c%152)C513)C%12)C8,0.86,5.98,53.3,2.74,2.7411124,0.0405985401459777,2.74,,1:1.5,DIO,,3%,ITO/PEDOT:PSS/polymer:PC71BM/LiF/Al,conventional,LiF,,PEDOT:PSS,,120.0,chlorobenzene,,,-5.46,-3.58,,-5.9,-3.9,
111483,10.1039/c5ra23693b,10.1039/c5ra23693b,PEBI-BDTO,PC71BM,PEBI-BDTO,PC71BM,CCCCCCCCCCC(CCCCCCCC)CN1C(=O)/C(=C\C=C2/C(=O)N(CC(CCCCCCCC)CCCCCCCCCC)c3cc(-c4cc5c(OCC(CC)CCCC)c6sccc6c(OCC(CC)CCCC)c5s4)ccc32)c2ccccc21,COC(=O)CCCC1(c2ccccc2)C23c4c5ccc6c7cc8c9c%10c(cc%11cc%12c%13c%14c(cc%15c%16ccc-5c2c%16c2c5c%16c%17c(c(c46)c7c9c%17c4c%10c%11c%13c4c%16c%14c%152)C513)C%12)C8,0.86,6.53,53.4,3.0,2.9988372,0.0387600000000117,3.0,,1:2,DIO,,3%,ITO/PEDOT:PSS/polymer:PC71BM/LiF/Al,conventional,LiF,,PEDOT:PSS,,120.0,chlorobenzene,,,-5.46,-3.58,,-5.9,-3.9,
111484,10.1039/c5ra23693b,10.1039/c5ra23693b,PEBI-BDTT,PC71BM,PEBI-BDTT,PC71BM,CCCCCCCCCCC(CCCCCCCC)CN1C(=O)/C(=C\C=C2/C(=O)N(CC(CCCCCCCC)CCCCCCCCCC)c3cc(-c4cc5c(-c6ccc(CC(CC)CCCC)s6)c6sccc6c(-c6ccc(CC(CC)CCCC)s6)c5s4)ccc32)c2ccccc21,COC(=O)CCCC1(c2ccccc2)C23c4c5ccc6c7cc8c9c%10c(cc%11cc%12c%13c%14c(cc%15c%16ccc-5c2c%16c2c5c%16c%17c(c(c46)c7c9c%17c4c%10c%11c%13c4c%16c%14c%152)C513)C%12)C8,0.94,7.32,61.5,4.23,4.231692,0.0399999999999848,4.23,,1:1.2,,,,ITO/PEDOT:PSS/active layer/LiF/Al,conventional,,,PEDOT:PSS,,,chlorobenzene,,,-5.51,-3.66,,-5.9,-3.9,
111485,10.1039/c5ra23693b,10.1039/c5ra23693b,PEBI-BDTT,PC71BM,PEBI-BDTT,PC71BM,CCCCCCCCCCC(CCCCCCCC)CN1C(=O)/C(=C\C=C2/C(=O)N(CC(CCCCCCCC)CCCCCCCCCC)c3cc(-c4cc5c(-c6ccc(CC(CC)CCCC)s6)c6sccc6c(-c6ccc(CC(CC)CCCC)s6)c5s4)ccc32)c2ccccc21,COC(=O)CCCC1(c2ccccc2)C23c4c5ccc6c7cc8c9c%10c(cc%11cc%12c%13c%14c(cc%15c%16ccc-5c2c%16c2c5c%16c%17c(c(c46)c7c9c%17c4c%10c%11c%13c4c%16c%14c%152)C513)C%12)C8,0.94,7.88,62.1,4.59,4.5998712,0.2150588235294135,4.59,,1:1.5,DIO,,3 vol%,ITO/PEDOT:PSS/active layer/LiF/Al,conventional,,,PEDOT:PSS,,120.0,chlorobenzene,,,-5.51,-3.66,,-5.9,-3.9,
111486,10.1039/c5ra23693b,10.1039/c5ra23693b,PEBI-BDTT,PC71BM,PEBI-BDTT,PC71BM,CCCCCCCCCCC(CCCCCCCC)CN1C(=O)/C(=C\C=C2/C(=O)N(CC(CCCCCCCC)CCCCCCCCCC)c3cc(-c4cc5c(-c6ccc(CC(CC)CCCC)s6)c6sccc6c(-c6ccc(CC(CC)CCCC)s6)c5s4)ccc32)c2ccccc21,COC(=O)CCCC1(c2ccccc2)C23c4c5ccc6c7cc8c9c%10c(cc%11cc%12c%13c%14c(cc%15c%16ccc-5c2c%16c2c5c%16c%17c(c(c46)c7c9c%17c4c%10c%11c%13c4c%16c%14c%152)C513)C%12)C8,0.92,7.53,61.1,4.23,4.232763600000001,0.0653333333333485,4.23,,1:2,DIO,,3%,ITO/PEDOT:PSS/polymer:PC71BM/LiF/Al,conventional,LiF,,PEDOT:PSS,,120.0,chlorobenzene,,,-5.51,-3.66,,-5.9,-3.9,
111487,10.1039/c5ra23863c,10.1039/c5ra23863c,PDPPHT-TBT,PC61BM,PDPPHT-TBT,PC61BM,CCCCCCc1csc(C2=C3C(=O)N(CC(CC)CCCC)C(c4cc(CCCCCC)c(-c5ccc(-c6cc(OCC(CC)CCCC)c(-c7cccs7)cc6OCC(CC)CCCC)s5)s4)=C3C(=O)N2CC(CC)CCCC)c1,COC(=O)CCCC1(c2ccccc2)C23c4c5c6c7c8c9c(c%10c%11c2c2c%12c4c4c%13c5c5c7c7c8c8c%14c9c%10c9c%10c%11c2c2c%11c%12c4c4c%12c%13c5c5c7c7c8c8c%14c9c9c%10c2c2c%11c4c4c%12c5c7c5c8c9c2c45)C613,0.63,11.66,48.0,3.51,3.525984,0.455384615384628,,,1:2,DIO 0.25% (v/v),DIO,0.25%,ITO/MoO3(10 nm)/active layer/LiF(0.5 nm)/Al(100 nm),bulk heterojunction,LiF,,MoO3,,,CB,chlorobenzene,,-5.24,-3.66,,-6.1,-3.7,
111488,10.1039/c5ra23863c,10.1039/c5ra23863c,PDPPHT-BDTT,PC61BM,PDPPHT-BDTT,PC61BM,CCCCCCc1cc(C2=C3C(=O)N(CC(CC)CCCC)C(c4cc(CC(CC)CCCC)cs4)=C3C(=O)N2CC(CC)CCCC)sc1-c1cc2c(-c3ccc(CC(CC)CCCC)s3)c3sccc3c(-c3ccc(CC(CC)CCCC)s3)c2s1,COC(=O)CCCC1(c2ccccc2)C23c4c5c6c7c8c9c(c%10c%11c2c2c%12c4c4c%13c5c5c7c7c8c8c%14c9c%10c9c%10c%11c2c2c%11c%12c4c4c%12c%13c5c5c7c7c8c8c%14c9c9c%10c2c2c%11c4c4c%12c5c7c5c8c9c2c45)C613,0.77,7.26,44.0,2.46,2.4596880000000003,0.0126829268292538,,,1:2,DIO 0.25% (v/v),DIO,0.25%,conventional,bulk heterojunction,LiF,,MoO3,,,CB,chlorobenzene,,-5.4,-3.53,,-6.1,-3.7,
111489,10.1039/c5ra23863c,10.1039/c5ra23863c,PDPPHT-TBT-3BDTT,PC61BM,PDPPHT-3TBT-BDTT,PC61BM,CCCCCCc1cc(C2=C3C(=O)N(CC(CC)CCCC)C(c4cc(CCCCCC)c(-c5cc6c(-c7ccc(CC(CC)CCCC)s7)c7sc(-c8sc(C9=C%10C(=O)N(CC(CC)CCCC)C(c%11cc(CC(CC)CCCC)cs%11)=C%10C(=O)N9CC(CC)CCCC)cc8CCCCCC)cc7c(-c7ccc(CC(CC)CCCC)s7)c6s5)s4)=C3C(=O)N2CC(CC)CCCC)sc1-c1ccc(-c2cc(OCC(CC)CCCC)c(-c3cccs3)cc2OCC(CC)CCCC)s1,COC(=O)CCCC1(c2ccccc2)C23c4c5c6c7c8c9c(c%10c%11c2c2c%12c4c4c%13c5c5c7c7c8c8c%14c9c%10c9c%10c%11c2c2c%11c%12c4c4c%12c%13c5c5c7c7c8c8c%14c9c9c%10c2c2c%11c4c4c%12c5c7c5c8c9c2c45)C613,0.7,10.39,50.0,3.64,3.6365,0.0961538461538538,,,1:2,,,0% v/v,conventional,bulk heterojunction,LiF,,MoO3,,,CB:CF = 3:1,chlorobenzene:chloroform (3:1),,-5.46,-3.58,,-6.1,-3.7,
111490,10.1039/c5ra23863c,10.1039/c5ra23863c,PDPPHT-TBT-BDTT,PC61BM,PDPPHT-3TBT-BDTT,PC61BM,CCCCCCc1cc(C2=C3C(=O)N(CC(CC)CCCC)C(c4cc(CCCCCC)c(-c5cc6c(-c7ccc(CC(CC)CCCC)s7)c7sc(-c8sc(C9=C%10C(=O)N(CC(CC)CCCC)C(c%11cc(CC(CC)CCCC)cs%11)=C%10C(=O)N9CC(CC)CCCC)cc8CCCCCC)cc7c(-c7ccc(CC(CC)CCCC)s7)c6s5)s4)=C3C(=O)N2CC(CC)CCCC)sc1-c1ccc(-c2cc(OCC(CC)CCCC)c(-c3cccs3)cc2OCC(CC)CCCC)s1,COC(=O)CCCC1(c2ccccc2)C23c4c5c6c7c8c9c(c%10c%11c2c2c%12c4c4c%13c5c5c7c7c8c8c%14c9c%10c9c%10c%11c2c2c%11c%12c4c4c%12c%13c5c5c7c7c8c8c%14c9c9c%10c2c2c%11c4c4c%12c5c7c5c8c9c2c45)C613,0.72,10.21,57.0,4.18,4.190184,0.2436363636363789,,,1:2,,,0% v/v,conventional,bulk heterojunction,LiF,,MoO3,,,CB:CF = 3:1,chlorobenzene:chloroform (3:1),,-5.28,-3.56,,-6.1,-3.7,
111491,10.1039/c5ra23863c,10.1039/c5ra23863c,PDPPHT-3TBT-BDTT,PC61BM,PDPPHT-3TBT-BDTT,PC61BM,CCCCCCc1cc(C2=C3C(=O)N(CC(CC)CCCC)C(c4cc(CCCCCC)c(-c5cc6c(-c7ccc(CC(CC)CCCC)s7)c7sc(-c8sc(C9=C%10C(=O)N(CC(CC)CCCC)C(c%11cc(CC(CC)CCCC)cs%11)=C%10C(=O)N9CC(CC)CCCC)cc8CCCCCC)cc7c(-c7ccc(CC(CC)CCCC)s7)c6s5)s4)=C3C(=O)N2CC(CC)CCCC)sc1-c1ccc(-c2cc(OCC(CC)CCCC)c(-c3cccs3)cc2OCC(CC)CCCC)s1,COC(=O)CCCC1(c2ccccc2)C23c4c5c6c7c8c9c(c%10c%11c2c2c%12c4c4c%13c5c5c7c7c8c8c%14c9c%10c9c%10c%11c2c2c%11c%12c4c4c%12c%13c5c5c7c7c8c8c%14c9c9c%10c2c2c%11c4c4c%12c5c7c5c8c9c2c45)C613,0.69,8.16,46.0,2.58,2.589984,0.3869767441860376,,,1:2,,,0% v/v,conventional,bulk heterojunction,LiF,,MoO3,,,CB:CF = 3:1,chlorobenzene:chloroform (3:1),,-5.21,-3.37,,-6.1,-3.7,
111492,10.1039/c5ra24364e,10.1039/c5ra24364e,F1,PC71BM,F1,PC71BM,CCOC(=O)c1ccsc1-c1cc2c(-c3ccc(CC)s3)c3sc(-c4cc(C(=O)OCC)c(-c5cc6c(-c7ccc(CC)s7)c7sc(-c8cc(C(=O)OCC)c(-c9cc%10c(-c%11ccc(CC)s%11)c%11sccc%11c(-c%11ccc(CC)s%11)c%10s9)s8)cc7c(-c7ccc(CC)s7)c6s5)s4)cc3c(-c3ccc(CC)s3)c2s1,COC(=O)CCCC1(c2ccccc2)C23c4c5ccc6c7cc8c9c%10c(cc%11cc%12c%13c%14c(cc%15c%16ccc-5c2c%16c2c5c%16c%17c(c(c46)c7c9c%17c4c%10c%11c%13c4c%16c%14c%152)C513)C%12)C8,0.6,8.36,54.0,2.71,2.70864,0.0501845018450194,2.65,2.71,1:2,,,,ITO/PEDOT:PSS/F1:PC71BM/Al,BHJ,,,PEDOT:PSS,,,CF,chloroform,,-5.5,-3.53,,-5.9,-3.9,
111493,10.1039/c5ra24364e,10.1039/c5ra24364e,F2,PC71BM,F2,PC71BM,CCCCCCCCCCCCCCCCC(CC)c1nc2c3nc4c(-c5cc(CCCCCCCCCCCC)cs5)c5nsnc5c(-c5cc(CCCCCCCCCCCC)c(-c6cc7c(CCCCCCCCCCC)c(CCCCCCCCCCC)c8ccsc8c7s6)s5)c4nc3c3nc(C(CC)CCCCCCCCCCCCCCCC)sc3c2s1,COC(=O)CCCC1(c2ccccc2)C23c4c5ccc6c7cc8c9c%10c(cc%11cc%12c%13c%14c(cc%15c%16ccc-5c2c%16c2c5c%16c%17c(c(c46)c7c9c%17c4c%10c%11c%13c4c%16c%14c%152)C513)C%12)C8,0.64,5.16,51.0,1.68,1.6842240000000002,0.251428571428585,1.6,1.68,1:2,,,,ITO/PEDOT:PSS/F2:PC71BM/Al,BHJ,,,PEDOT:PSS,,,CF,chloroform,,-5.4,-3.96,,-5.9,-3.9,
111494,10.1039/c5ra24364e,10.1039/c5ra24364e,F1,PC71BM,F1,PC71BM,CCOC(=O)c1ccsc1-c1cc2c(-c3ccc(CC)s3)c3sc(-c4cc(C(=O)OCC)c(-c5cc6c(-c7ccc(CC)s7)c7sc(-c8cc(C(=O)OCC)c(-c9cc%10c(-c%11ccc(CC)s%11)c%11sccc%11c(-c%11ccc(CC)s%11)c%10s9)s8)cc7c(-c7ccc(CC)s7)c6s5)s4)cc3c(-c3ccc(CC)s3)c2s1,COC(=O)CCCC1(c2ccccc2)C23c4c5ccc6c7cc8c9c%10c(cc%11cc%12c%13c%14c(cc%15c%16ccc-5c2c%16c2c5c%16c%17c(c(c46)c7c9c%17c4c%10c%11c%13c4c%16c%14c%152)C513)C%12)C8,0.58,14.71,68.0,5.8,5.801624,0.0280000000000088,5.74,5.8,1:2,DIO,,4% v/v,ITO/PEDOT:PSS/F1:PC71BM/Al,BHJ,,,PEDOT:PSS,,,DIO/CF,"1,8-diiodooctane:chloroform",,-5.5,-3.53,,-5.9,-3.9,
111495,10.1039/c5ra24364e,10.1039/c5ra24364e,F2,PC71BM,F2,PC71BM,CCCCCCCCCCCCCCCCC(CC)c1nc2c3nc4c(-c5cc(CCCCCCCCCCCC)cs5)c5nsnc5c(-c5cc(CCCCCCCCCCCC)c(-c6cc7c(CCCCCCCCCCC)c(CCCCCCCCCCC)c8ccsc8c7s6)s5)c4nc3c3nc(C(CC)CCCCCCCCCCCCCCCC)sc3c2s1,COC(=O)CCCC1(c2ccccc2)C23c4c5ccc6c7cc8c9c%10c(cc%11cc%12c%13c%14c(cc%15c%16ccc-5c2c%16c2c5c%16c%17c(c(c46)c7c9c%17c4c%10c%11c%13c4c%16c%14c%152)C513)C%12)C8,0.6,8.92,62.0,3.32,3.3182399999999994,0.0530120481927839,3.24,3.32,1:2,DIO,,4% v/v,ITO/PEDOT:PSS/F2:PC71BM/Al,BHJ,,,PEDOT:PSS,,,DIO/CF,"1,8-diiodooctane:chloroform",,-5.4,-3.96,,-5.9,-3.9,
111496,10.1039/c5ra25088a,10.1039/c5ra25088a,PCzDT-Qx,PC71BM,PCzDT-Qx,PC71BM,CCCCCCCCOc1cccc(-c2nc3c(-c4cccs4)ccc(-c4ccc(-c5ccc6c7ccccc7n(C(CCCCCCCC)CCCCCCCC)c6c5)s4)c3nc2-c2cccc(OCCCCCCCC)c2)c1,COC(=O)CCCC1(c2ccccc2)C23c4c5ccc6c7cc8c9c%10c(cc%11cc%12c%13c%14c(cc%15c%16ccc-5c2c%16c2c5c%16c%17c(c(c46)c7c9c%17c4c%10c%11c%13c4c%16c%14c%152)C513)C%12)C8,0.8,8.58,41.0,2.83,2.8142400000000003,0.5568904593639497,,,1:3,,,,ITO/PEDOT:PSS/active layer/Al,BHJ,,,PEDOT:PSS,,,o-dichlorobenzene,,,-5.45,-3.61,,-5.9,-3.9,
111497,10.1039/c5ra25088a,10.1039/c5ra25088a,PCzDT-Qx,PC71BM,PCzDT-Qx,PC71BM,CCCCCCCCOc1cccc(-c2nc3c(-c4cccs4)ccc(-c4ccc(-c5ccc6c7ccccc7n(C(CCCCCCCC)CCCCCCCC)c6c5)s4)c3nc2-c2cccc(OCCCCCCCC)c2)c1,COC(=O)CCCC1(c2ccccc2)C23c4c5ccc6c7cc8c9c%10c(cc%11cc%12c%13c%14c(cc%15c%16ccc-5c2c%16c2c5c%16c%17c(c(c46)c7c9c%17c4c%10c%11c%13c4c%16c%14c%152)C513)C%12)C8,0.85,8.42,42.0,3.24,3.00594,7.224074074074085,,,1:3,,,,ITO/PEDOT:PSS/active layer/Al,BHJ,,,PEDOT:PSS,,,o-dichlorobenzene,,110.0,-5.45,-3.61,,-5.9,-3.9,
111498,10.1039/c5ra25088a,10.1039/c5ra25088a,PCzDT-fQx,PC71BM,PCzFTQx,PC71BM,CCCCCCCCOc1cccc(-c2nc3c(-c4cccs4)cc(F)c(-c4ccc(-c5ccc6c7ccccc7n(C(CCCCCCCC)CCCCCCCC)c6c5)s4)c3nc2-c2cccc(OCCCCCCCC)c2)c1,COC(=O)CCCC1(c2ccccc2)C23c4c5ccc6c7cc8c9c%10c(cc%11cc%12c%13c%14c(cc%15c%16ccc-5c2c%16c2c5c%16c%17c(c(c46)c7c9c%17c4c%10c%11c%13c4c%16c%14c%152)C513)C%12)C8,0.87,7.41,40.0,2.54,2.57868,1.5228346456692845,,,1:2.5,,,,ITO/PEDOT:PSS/active layer/Al,BHJ,,,PEDOT:PSS,,,o-dichlorobenzene,,,-5.49,-3.53,,-5.9,-3.9,
111499,10.1039/c5ra25088a,10.1039/c5ra25088a,PCzDT-fQx,PC71BM,PCzFTQx,PC71BM,CCCCCCCCOc1cccc(-c2nc3c(-c4cccs4)cc(F)c(-c4ccc(-c5ccc6c7ccccc7n(C(CCCCCCCC)CCCCCCCC)c6c5)s4)c3nc2-c2cccc(OCCCCCCCC)c2)c1,COC(=O)CCCC1(c2ccccc2)C23c4c5ccc6c7cc8c9c%10c(cc%11cc%12c%13c%14c(cc%15c%16ccc-5c2c%16c2c5c%16c%17c(c(c46)c7c9c%17c4c%10c%11c%13c4c%16c%14c%152)C513)C%12)C8,1.0,8.51,45.0,3.8,3.8295,0.7763157894736864,,,1:2.5,DPE,,2% v/v,ITO/PEDOT:PSS/active layer/Al,BHJ,,,PEDOT:PSS,,,o-dichlorobenzene,,110.0,-5.49,-3.53,,-5.9,-3.9,
111500,10.1039/c5ra25088a,10.1039/c5ra25088a,PCzDT-ffQx,PC71BM,PCzDT-ffQx,PC71BM,CCCCCCCCOc1cccc(-c2nc3c(-c4cccs4)c(F)c(F)c(-c4ccc(-c5ccc6c7ccccc7n(C(CCCCCCCC)CCCCCCCC)c6c5)s4)c3nc2-c2cccc(OCCCCCCCC)c2)c1,COC(=O)CCCC1(c2ccccc2)C23c4c5ccc6c7cc8c9c%10c(cc%11cc%12c%13c%14c(cc%15c%16ccc-5c2c%16c2c5c%16c%17c(c(c46)c7c9c%17c4c%10c%11c%13c4c%16c%14c%152)C513)C%12)C8,0.91,5.82,38.0,2.01,2.012556,0.1271641791044888,,,1:2,,,,ITO/PEDOT:PSS/active layer/Al,bulk heterojunction polymer solar cell,,,PEDOT:PSS,,,o-dichlorobenzene,,,-5.61,-3.62,,-5.9,-3.9,
111501,10.1039/c5ra25088a,10.1039/c5ra25088a,PCzDT-ffQx,PC71BM,PCzDT-ffQx,PC71BM,CCCCCCCCOc1cccc(-c2nc3c(-c4cccs4)c(F)c(F)c(-c4ccc(-c5ccc6c7ccccc7n(C(CCCCCCCC)CCCCCCCC)c6c5)s4)c3nc2-c2cccc(OCCCCCCCC)c2)c1,COC(=O)CCCC1(c2ccccc2)C23c4c5ccc6c7cc8c9c%10c(cc%11cc%12c%13c%14c(cc%15c%16ccc-5c2c%16c2c5c%16c%17c(c(c46)c7c9c%17c4c%10c%11c%13c4c%16c%14c%152)C513)C%12)C8,1.04,6.08,42.0,2.67,2.655744,0.5339325842696646,,,1:2,,,,ITO/PEDOT:PSS/active layer/Al,bulk heterojunction polymer solar cell,,,PEDOT:PSS,,,o-dichlorobenzene,,110.0,-5.61,-3.62,,-5.9,-3.9,
111502,10.1039/c5ta00683j,10.1039/c5ta00683j,TQ1,PC70BM,TQ1,PC70BM,CCCCCCCCOc1cccc(-c2nc3cccc(-c4cccs4)c3nc2-c2cccc(OCCCCCCCC)c2)c1,CCCCC(=O)OCC1(C2=CC=CC=C2)C3=CC=CC4=CC=CC5=CC=CC6=CC=C7C=CC=CC8=CC=CC1=C8C7=C6C5=C4C3,0.9,4.9,56.5,2.5,2.4916500000000004,0.3339999999999854,2.5,,1:3 w/w,,,,,,LiF,,PEDOT:PSS,,90.0,CB,chlorobenzene,,-5.68,-3.5,,-6.1,-3.9,
111503,10.1039/c5ta00683j,10.1039/c5ta00683j,TQ1,PC70BM,TQ1,PC70BM,CCCCCCCCOc1cccc(-c2nc3cccc(-c4cccs4)c3nc2-c2cccc(OCCCCCCCC)c2)c1,CCCCC(=O)OCC1(C2=CC=CC=C2)C3=CC=CC4=CC=CC5=CC=CC6=CC=C7C=CC=CC8=CC=CC1=C8C7=C6C5=C4C3,0.88,10.46,59.2,5.48,5.449241600000001,0.561284671532844,5.48,,1:3 w/w,CN,,2%,conventional,,LiF,,PEDOT:PSS,,90.0,CB + CN,chlorobenzene:CN,,-5.68,-3.5,,-6.1,-3.9,
111504,10.1039/c5ta00683j,10.1039/c5ta00683j,TQ1,PC70BM,TQ1,PC70BM,CCCCCCCCOc1cccc(-c2nc3cccc(-c4cccs4)c3nc2-c2cccc(OCCCCCCCC)c2)c1,CCCCC(=O)OCC1(C2=CC=CC=C2)C3=CC=CC4=CC=CC5=CC=CC6=CC=C7C=CC=CC8=CC=CC1=C8C7=C6C5=C4C3,0.91,6.54,62.2,3.71,3.7017708,0.2218113207547093,3.71,,1:3 w/w,,,,,,LiF,,PEDOT:PSS,,90.0,oDCB,o-DCB,,-5.68,-3.5,,-6.1,-3.9,
111505,10.1039/c5ta00683j,10.1039/c5ta00683j,TQ1,PC70BM,TQ1,PC70BM,CCCCCCCCOc1cccc(-c2nc3cccc(-c4cccs4)c3nc2-c2cccc(OCCCCCCCC)c2)c1,CCCCC(=O)OCC1(C2=CC=CC=C2)C3=CC=CC4=CC=CC5=CC=CC6=CC=C7C=CC=CC8=CC=CC1=C8C7=C6C5=C4C3,0.89,9.29,59.4,4.93,4.911251399999999,0.3802961460446316,4.93,,1:3 w/w,CN,,2%,,,LiF,,PEDOT:PSS,,90.0,oDCB + CN,o-DCB,,-5.68,-3.5,,-6.1,-3.9,
111506,10.1039/c5ta01042j,10.1039/c5ta01042j,P3HT,PDPP2TzT,P3HT,PDPP2TzT,CCCCCCc1ccsc1,CCCCCCCCCCCCC(CCCCCCCCCC)CN1C(=O)C2=C(c3ncc(-c4ccc(-c5cccs5)s4)s3)N(CC(CCCCCCCCCC)CCCCCCCCCCCC)C(=O)C2=C1c1nccs1,0.52,0.31,30.0,0.05,0.04836,3.280000000000005,,,2:1 w/w,,,,inverted,inverted,,,,,,,,,-5.01,-3.12,,-5.08,-3.64,
111507,10.1039/c5ta01042j,10.1039/c5ta01042j,P3HT,PDPP2TzT,P3HT,PDPP2TzT,CCCCCCc1ccsc1,CCCCCCCCCCCCC(CCCCCCCCCC)CN1C(=O)C2=C(c3ncc(-c4ccc(-c5cccs5)s4)s3)N(CC(CCCCCCCCCC)CCCCCCCCCCCC)C(=O)C2=C1c1nccs1,0.62,0.99,45.0,0.28,0.27621,1.353571428571434,,,2:1 w/w,,,,inverted,inverted,,,,,,,,150.0,-5.01,-3.12,,-5.08,-3.64,
111508,10.1039/c5ta01042j,10.1039/c5ta01042j,P3HT,PDPP2TzT,P3HT,PDPP2TzT,CCCCCCc1ccsc1,CCCCCCCCCCCCC(CCCCCCCCCC)CN1C(=O)C2=C(c3ncc(-c4ccc(-c5cccs5)s4)s3)N(CC(CCCCCCCCCC)CCCCCCCCCCCC)C(=O)C2=C1c1nccs1,0.59,0.36,35.0,0.08,0.0743399999999999,7.075000000000014,,,2:1 w/w,2.5% DIO,DIO,2.5%,inverted,inverted,,,,,,,,,-5.01,-3.12,,-5.08,-3.64,
111509,10.1039/c5ta01042j,10.1039/c5ta01042j,P3HT,PDPP2TzT,P3HT,PDPP2TzT,CCCCCCc1ccsc1,CCCCCCCCCCCCC(CCCCCCCCCC)CN1C(=O)C2=C(c3ncc(-c4ccc(-c5cccs5)s4)s3)N(CC(CCCCCCCCCC)CCCCCCCCCCCC)C(=O)C2=C1c1nccs1,0.6,5.5,59.0,1.9,1.947,2.4736842105263124,,,2:1 w/w,2.5% DIO,DIO,2.5%,inverted,inverted,,,,,,,,150.0,-5.01,-3.12,,-5.08,-3.64,
111510,10.1039/c5ta01042j,10.1039/c5ta01042j,P3HT,PDPP2TzT,P3HT,PDPP2TzT,CCCCCCc1ccsc1,CCCCCCCCCCCCC(CCCCCCCCCC)CN1C(=O)C2=C(c3ncc(-c4ccc(-c5cccs5)s4)s3)N(CC(CCCCCCCCCC)CCCCCCCCCCCC)C(=O)C2=C1c1nccs1,0.66,6.5,61.0,2.6,2.6169,0.6499999999999881,,,2:1 w/w,5% DIO,DIO,5%,inverted,inverted,,,,,,,,150.0,-5.01,-3.12,,-5.08,-3.64,
111511,10.1039/c5ta01042j,10.1039/c5ta01042j,P3HT,PDPP2TzT,P3HT,PDPP2TzT,CCCCCCc1ccsc1,CCCCCCCCCCCCC(CCCCCCCCCC)CN1C(=O)C2=C(c3ncc(-c4ccc(-c5cccs5)s4)s3)N(CC(CCCCCCCCCC)CCCCCCCCCCCC)C(=O)C2=C1c1nccs1,0.66,5.7,60.0,2.3,2.2572,1.86086956521738,,,2:1 w/w,10% DIO,DIO,10%,inverted,inverted,,,,,,,,150.0,-5.01,-3.12,,-5.08,-3.64,
111512,10.1039/c5ta01042j,10.1039/c5ta01042j,P3HT,PDPP2TzT,P3HT,PDPP2TzT,CCCCCCc1ccsc1,CCCCCCCCCCCCC(CCCCCCCCCC)CN1C(=O)C2=C(c3ncc(-c4ccc(-c5cccs5)s4)s3)N(CC(CCCCCCCCCC)CCCCCCCCCCCC)C(=O)C2=C1c1nccs1,0.66,3.7,54.0,1.3,1.31868,1.436923076923062,,,2:1 w/w,5% DIO + 10% o-DCB,DIO+o-DCB,5%; 10%,inverted,inverted,,,,,,,,150.0,-5.01,-3.12,,-5.08,-3.64,
111513,10.1039/c5ta01042j,10.1039/c5ta01042j,P3HT,PDPP2TzT,P3HT,PDPP2TzT,CCCCCCc1ccsc1,CCCCCCCCCCCCC(CCCCCCCCCC)CN1C(=O)C2=C(c3ncc(-c4ccc(-c5cccs5)s4)s3)N(CC(CCCCCCCCCC)CCCCCCCCCCCC)C(=O)C2=C1c1nccs1,0.64,0.83,47.0,0.25,0.249664,0.1344000000000011,,,2:1 w/w,3% 1-CN,CN,3%,inverted,inverted,,,,,,,,,-5.01,-3.12,,-5.08,-3.64,
111514,10.1039/c5ta01042j,10.1039/c5ta01042j,P3HT,PDPP2TzT,P3HT,PDPP2TzT,CCCCCCc1ccsc1,CCCCCCCCCCCCC(CCCCCCCCCC)CN1C(=O)C2=C(c3ncc(-c4ccc(-c5cccs5)s4)s3)N(CC(CCCCCCCCCC)CCCCCCCCCCCC)C(=O)C2=C1c1nccs1,0.66,1.2,45.0,0.36,0.3564,0.9999999999999978,,,2:1 w/w,3% 1-CN,CN,3%,inverted,inverted,,,,,,,,150.0,-5.01,-3.12,,-5.08,-3.64,
111515,10.1039/c5ta01042j,10.1039/c5ta01042j,P3HT,PDPP2TzT,P3HT,PDPP2TzT,CCCCCCc1ccsc1,CCCCCCCCCCCCC(CCCCCCCCCC)CN1C(=O)C2=C(c3ncc(-c4ccc(-c5cccs5)s4)s3)N(CC(CCCCCCCCCC)CCCCCCCCCCCC)C(=O)C2=C1c1nccs1,0.66,0.72,55.0,0.26,0.26136,0.5230769230769124,,,2:1 w/w,10% o-DCB,o-DCB,10%,inverted,inverted,,,,,,,,,-5.01,-3.12,,-5.08,-3.64,
111516,10.1039/c5ta01042j,10.1039/c5ta01042j,P3HT,PDPP2TzT,P3HT,PDPP2TzT,CCCCCCc1ccsc1,CCCCCCCCCCCCC(CCCCCCCCCC)CN1C(=O)C2=C(c3ncc(-c4ccc(-c5cccs5)s4)s3)N(CC(CCCCCCCCCC)CCCCCCCCCCCC)C(=O)C2=C1c1nccs1,0.65,0.65,45.0,0.19,0.190125,0.0657894736842178,,,2:1 w/w,10% o-DCB,o-DCB,10%,inverted,inverted,,,,,,,,150.0,-5.01,-3.12,,-5.08,-3.64,
111517,10.1039/c5ta01042j,10.1039/c5ta01042j,P3HT,PDPP2TzT,P3HT,PDPP2TzT,CCCCCCc1ccsc1,CCCCCCCCCCCCC(CCCCCCCCCC)CN1C(=O)C2=C(c3ncc(-c4ccc(-c5cccs5)s4)s3)N(CC(CCCCCCCCCC)CCCCCCCCCCCC)C(=O)C2=C1c1nccs1,0.64,7.8,61.0,3.0,3.04512,1.5039999999999942,,3.0,2:1,,,,,,,,,,115.0,,,150.0,-5.01,-3.12,,-5.08,-3.64,
111518,10.1039/c5ta01042j,10.1039/c5ta01042j,P3HT,PDPP2TzBDT,P3HT,PDPP2TzBDT,CCCCCCc1ccsc1,CCCCCCCCCCCCC(CCCCCCCCCC)CN1C(=O)C2=C(c3ncc(-c4cc5cc6sccc6cc5s4)s3)N(CC(CCCCCCCCCC)CCCCCCCCCCCC)C(=O)C2=C1c1nccs1,0.73,5.9,54.0,2.3,2.3257800000000004,1.1208695652174168,,2.3,2:1,,,,,,,,,,80.0,,,150.0,-5.01,-3.12,,-5.1,-3.57,
111519,10.1039/c5ta01042j,10.1039/c5ta01042j,P3HT,PDPP2Tz2T,P3HT,PDPP2TzT,CCCCCCc1ccsc1,CCCCCCCCCCCCC(CCCCCCCCCC)CN1C(=O)C2=C(c3ncc(-c4ccc(-c5cccs5)s4)s3)N(CC(CCCCCCCCCC)CCCCCCCCCCCC)C(=O)C2=C1c1nccs1,0.76,5.5,50.0,2.1,2.09,0.4761904761904871,,2.1,2:1,,,,,,,,,,70.0,,,150.0,-5.01,-3.12,,-4.99,-3.52,
111520,10.1039/c5ta01042j,10.1039/c5ta01042j,P3HT,PDPP2TzDTP,P3HT,PDPP2TzDTP,CCCCCCc1ccsc1,CCCCCCCCC(CCC)CN1C(=O)C2=C(c3ncc(-c4cc5c(s4)c4sccc4n5CC(CC)CCCC)s3)N(CC(CCCC)CCCCCCCC)C(=O)C2=C1c1nccs1,0.72,4.0,51.0,1.5,1.4688,2.080000000000008,,1.5,2:1,,,,,,,,,,70.0,,,150.0,-5.01,-3.12,,-4.79,-3.51,
111521,10.1039/c5ta01523e,10.1039/c5ta01523e,PDTS-DTffBT,PC71BM,PDTS-DTffBT,PC71BM,CCCCCCc1csc(-c2c(F)c(F)c(-c3cc(CCCCCC)c(-c4cc5c(s4)-c4sccc4[Si]5(CC(CC)CCCC)CC(CC)CCCC)s3)c3nsnc23)c1,COC(=O)CCCC1(c2ccccc2)C23c4c5ccc6c7cc8c9c%10c(cc%11cc%12c%13c%14c(cc%15c%16ccc-5c2c%16c2c5c%16c%17c(c(c46)c7c9c%17c4c%10c%11c%13c4c%16c%14c%152)C513)C%12)C8,0.72,9.06,46.0,3.0,3.000672,0.0224000000000076,2.89,3.0,1:1,,,,ITO/PEDOT:PSS/active layer/LiF/Al,polymer solar cell,LiF,,PEDOT:PSS,,98.0,dichlorobenzene,,,-5.28,-3.66,,-5.9,-3.9,
111522,10.1039/c5ta01523e,10.1039/c5ta01523e,PDTS-DTffBT,PC71BM,PDTS-DTffBT,PC71BM,CCCCCCc1csc(-c2c(F)c(F)c(-c3cc(CCCCCC)c(-c4cc5c(s4)-c4sccc4[Si]5(CC(CC)CCCC)CC(CC)CCCC)s3)c3nsnc23)c1,COC(=O)CCCC1(c2ccccc2)C23c4c5ccc6c7cc8c9c%10c(cc%11cc%12c%13c%14c(cc%15c%16ccc-5c2c%16c2c5c%16c%17c(c(c46)c7c9c%17c4c%10c%11c%13c4c%16c%14c%152)C513)C%12)C8,0.72,10.07,45.0,3.26,3.26268,0.0822085889570489,3.18,3.26,1:2,,,,ITO/PEDOT:PSS/Polymer:PC71BM blend/LiF/Al,BHJ,LiF,,PEDOT:PSS,,95.0,dichlorobenzene,,,-5.28,-3.66,,-5.9,-3.9,
111523,10.1039/c5ta01523e,10.1039/c5ta01523e,PDTS-DTffBT,PC71BM,PDTS-DTffBT,PC71BM,CCCCCCc1csc(-c2c(F)c(F)c(-c3cc(CCCCCC)c(-c4cc5c(s4)-c4sccc4[Si]5(CC(CC)CCCC)CC(CC)CCCC)s3)c3nsnc23)c1,COC(=O)CCCC1(c2ccccc2)C23c4c5ccc6c7cc8c9c%10c(cc%11cc%12c%13c%14c(cc%15c%16ccc-5c2c%16c2c5c%16c%17c(c(c46)c7c9c%17c4c%10c%11c%13c4c%16c%14c%152)C513)C%12)C8,0.71,7.35,44.0,2.3,2.29614,0.1678260869565206,2.24,2.3,1:3,,,,ITO/PEDOT:PSS/active layer/LiF/Al,polymer solar cell,LiF,,PEDOT:PSS,,92.0,dichlorobenzene,,,-5.28,-3.66,,-5.9,-3.9,
111524,10.1039/c5ta01523e,10.1039/c5ta01523e,PDTS-DTffBT,PC71BM,PDTS-DTffBT,PC71BM,CCCCCCc1csc(-c2c(F)c(F)c(-c3cc(CCCCCC)c(-c4cc5c(s4)-c4sccc4[Si]5(CC(CC)CCCC)CC(CC)CCCC)s3)c3nsnc23)c1,COC(=O)CCCC1(c2ccccc2)C23c4c5ccc6c7cc8c9c%10c(cc%11cc%12c%13c%14c(cc%15c%16ccc-5c2c%16c2c5c%16c%17c(c(c46)c7c9c%17c4c%10c%11c%13c4c%16c%14c%152)C513)C%12)C8,0.71,5.0,45.0,1.6,1.5975,0.1562500000000105,1.52,1.6,1:4,,,,ITO/PEDOT:PSS/active layer/LiF/Al,polymer solar cell,LiF,,PEDOT:PSS,,85.0,dichlorobenzene,,,-5.28,-3.66,,-5.9,-3.9,
111525,10.1039/c5ta01523e,10.1039/c5ta01523e,PDTS-DTffBT,PC71BM,PDTS-DTffBT,PC71BM,CCCCCCc1csc(-c2c(F)c(F)c(-c3cc(CCCCCC)c(-c4cc5c(s4)-c4sccc4[Si]5(CC(CC)CCCC)CC(CC)CCCC)s3)c3nsnc23)c1,COC(=O)CCCC1(c2ccccc2)C23c4c5ccc6c7cc8c9c%10c(cc%11cc%12c%13c%14c(cc%15c%16ccc-5c2c%16c2c5c%16c%17c(c(c46)c7c9c%17c4c%10c%11c%13c4c%16c%14c%152)C513)C%12)C8,0.72,10.85,48.0,3.78,3.74976,0.7999999999999894,3.65,3.78,1:2,,,,ITO/PEDOT:PSS/Polymer:PC71BM blend/LiF/Al,BHJ,LiF,,PEDOT:PSS,,92.0,dichlorobenzene,,,-5.28,-3.66,,-5.9,-3.9,
111526,10.1039/c5ta01523e,10.1039/c5ta01523e,PDTS-DTffBT,PC71BM,PDTS-DTffBT,PC71BM,CCCCCCc1csc(-c2c(F)c(F)c(-c3cc(CCCCCC)c(-c4cc5c(s4)-c4sccc4[Si]5(CC(CC)CCCC)CC(CC)CCCC)s3)c3nsnc23)c1,COC(=O)CCCC1(c2ccccc2)C23c4c5ccc6c7cc8c9c%10c(cc%11cc%12c%13c%14c(cc%15c%16ccc-5c2c%16c2c5c%16c%17c(c(c46)c7c9c%17c4c%10c%11c%13c4c%16c%14c%152)C513)C%12)C8,0.71,12.35,60.0,5.26,5.2611,0.020912547528519,5.12,5.26,1:2,DIO,,,ITO/PEDOT:PSS/active layer/LiF/Al,polymer solar cell,LiF,,PEDOT:PSS,,95.0,dichlorobenzene,,,-5.28,-3.66,,-5.9,-3.9,
111527,10.1039/c5ta02360b,10.1039/c5ta02360b,PHDBDT-T-R,PC70BM,PHDBDT-T-R,PC70BM,CCCCCCCCC(CCCCCC)COc1c2cc(-c3cc(/C=C4\SC(=S)N(CC)C4=O)cs3)sc2c(OCC(CCCCCC)CCCCCCCC)c2ccsc12,CCCCC(=O)OCC1(C2=CC=CC=C2)C3=CC=CC4=CC=CC5=CC=CC6=CC=C7C=CC=CC8=CC=CC1=C8C7=C6C5=C4C3,0.63,1.0,26.72,0.17,0.168336,0.978823529411764,,0.17,1:1,,,,ITO/PEDOT:PSS/polymer:PC70BM/Ca/Al,bulk heterojunction PSC,Ca,,PEDOT:PSS,,,"1,2-dichlorobenzene (DCB)",,,-5.56,-3.39,,-6.1,-3.9,
111528,10.1039/c5ta02360b,10.1039/c5ta02360b,PHDBDT-T-R,PC70BM,PHDBDT-T-R,PC70BM,CCCCCCCCC(CCCCCC)COc1c2cc(-c3cc(/C=C4\SC(=S)N(CC)C4=O)cs3)sc2c(OCC(CCCCCC)CCCCCCCC)c2ccsc12,CCCCC(=O)OCC1(C2=CC=CC=C2)C3=CC=CC4=CC=CC5=CC=CC6=CC=C7C=CC=CC8=CC=CC1=C8C7=C6C5=C4C3,0.68,1.08,33.32,0.25,0.24470208,2.1191679999999824,,0.25,1:2,,,,ITO/PEDOT:PSS/polymer:PC70BM/Ca/Al,bulk heterojunction PSC,Ca,,PEDOT:PSS,,,"1,2-dichlorobenzene (DCB)",,,-5.56,-3.39,,-6.1,-3.9,
111529,10.1039/c5ta02360b,10.1039/c5ta02360b,PHDBDT-T-R,PC70BM,PHDBDT-T-R,PC70BM,CCCCCCCCC(CCCCCC)COc1c2cc(-c3cc(/C=C4\SC(=S)N(CC)C4=O)cs3)sc2c(OCC(CCCCCC)CCCCCCCC)c2ccsc12,CCCCC(=O)OCC1(C2=CC=CC=C2)C3=CC=CC4=CC=CC5=CC=CC6=CC=C7C=CC=CC8=CC=CC1=C8C7=C6C5=C4C3,0.74,2.14,38.66,0.61,0.61221976,0.3638950819672156,,0.61,1:3,3% DIO,,3%,ITO/PEDOT:PSS/polymer:PC70BM/Ca/Al,bulk heterojunction PSC,Ca,,PEDOT:PSS,,,"1,2-dichlorobenzene (DCB)",,,-5.56,-3.39,,-6.1,-3.9,
111530,10.1039/c5ta02360b,10.1039/c5ta02360b,PHDBDT-T-R,PC70BM,PHDBDT-T-R,PC70BM,CCCCCCCCC(CCCCCC)COc1c2cc(-c3cc(/C=C4\SC(=S)N(CC)C4=O)cs3)sc2c(OCC(CCCCCC)CCCCCCCC)c2ccsc12,CCCCC(=O)OCC1(C2=CC=CC=C2)C3=CC=CC4=CC=CC5=CC=CC6=CC=C7C=CC=CC8=CC=CC1=C8C7=C6C5=C4C3,0.65,0.65,29.9,0.13,0.1263275,2.824999999999996,,0.13,1:3,3%,,3%,ITO/PEDOT:PSS/polymer:PC70BM/Ca/Al,bulk heterojunction PSC,Ca,,PEDOT:PSS,,,"1,2-dichlorobenzene (DCB)",,,-5.56,-3.39,,-6.1,-3.9,
111531,10.1039/c5ta02360b,10.1039/c5ta02360b,PHDBDT-T-R,PC70BM,PHDBDT-T-R,PC70BM,CCCCCCCCC(CCCCCC)COc1c2cc(-c3cc(/C=C4\SC(=S)N(CC)C4=O)cs3)sc2c(OCC(CCCCCC)CCCCCCCC)c2ccsc12,CCCCC(=O)OCC1(C2=CC=CC=C2)C3=CC=CC4=CC=CC5=CC=CC6=CC=C7C=CC=CC8=CC=CC1=C8C7=C6C5=C4C3,0.97,1.77,37.4,0.64,0.6421205999999999,0.331343749999987,,0.64,1:3,3%,,3%,ITO/PEDOT:PSS/polymer:PCBM/Ca/Al,BHJ polymer solar cell,,,PEDOT:PSS,,,"1,2-dichlorobenzene",,,-5.56,-3.39,,-6.1,-3.9,
111532,10.1039/c5ta02360b,10.1039/c5ta02360b,PHDBDT-T-R,PC70BM,PHDBDT-T-R,PC70BM,CCCCCCCCC(CCCCCC)COc1c2cc(-c3cc(/C=C4\SC(=S)N(CC)C4=O)cs3)sc2c(OCC(CCCCCC)CCCCCCCC)c2ccsc12,CCCCC(=O)OCC1(C2=CC=CC=C2)C3=CC=CC4=CC=CC5=CC=CC6=CC=C7C=CC=CC8=CC=CC1=C8C7=C6C5=C4C3,0.82,3.92,32.2,1.01,1.0350368,2.478891089108919,0.97,1.01,1:3,,,,ITO/PEDOT:PSS/polymer:PC70BM/Ca/Al,bulk heterojunction PSC,Ca,,PEDOT:PSS,,,"1,2-dichlorobenzene (DCB)",,,-5.56,-3.39,,-6.1,-3.9,
111533,10.1039/c5ta02360b,10.1039/c5ta02360b,PEHBDT-T-R,PC70BM,PEHBDT-T-R,PC70BM,CCCCC(CC)COc1c2cc(-c3cc(/C=C4\SC(=S)N(CC)C4=O)cs3)sc2c(OCC(CC)CCCC)c2ccsc12,CCCCC(=O)OCC1(C2=CC=CC=C2)C3=CC=CC4=CC=CC5=CC=CC6=CC=C7C=CC=CC8=CC=CC1=C8C7=C6C5=C4C3,0.69,6.38,35.81,1.58,1.57642782,0.2260873417721471,,1.58,1:1,,,,ITO/PEDOT:PSS/polymer:PC70BM/Ca/Al,bulk heterojunction polymer solar cell,,,PEDOT:PSS,,,"1,2-dichlorobenzene",,,-5.48,-3.33,,-6.1,-3.9,
111534,10.1039/c5ta02360b,10.1039/c5ta02360b,PEHBDT-T-R,PC70BM,PEHBDT-T-R,PC70BM,CCCCC(CC)COc1c2cc(-c3cc(/C=C4\SC(=S)N(CC)C4=O)cs3)sc2c(OCC(CC)CCCC)c2ccsc12,CCCCC(=O)OCC1(C2=CC=CC=C2)C3=CC=CC4=CC=CC5=CC=CC6=CC=C7C=CC=CC8=CC=CC1=C8C7=C6C5=C4C3,0.73,7.6,41.8,2.32,2.319064,0.0403448275861993,,2.32,1:2,,,,ITO/PEDOT:PSS/polymer:PC70BM/Ca/Al,bulk heterojunction polymer solar cell,,,PEDOT:PSS,,,"1,2-dichlorobenzene",,,-5.48,-3.33,,-6.1,-3.9,
111535,10.1039/c5ta02360b,10.1039/c5ta02360b,PEHBDT-T-R,PC70BM,PEHBDT-T-R,PC70BM,CCCCC(CC)COc1c2cc(-c3cc(/C=C4\SC(=S)N(CC)C4=O)cs3)sc2c(OCC(CC)CCCC)c2ccsc12,CCCCC(=O)OCC1(C2=CC=CC=C2)C3=CC=CC4=CC=CC5=CC=CC6=CC=C7C=CC=CC8=CC=CC1=C8C7=C6C5=C4C3,0.87,7.79,48.89,3.31,3.31342197,0.1033827794561865,,3.31,1:2,DIO,,3%,ITO/PEDOT:PSS/polymer:PC70BM/Ca/Al,bulk heterojunction polymer solar cell,,,PEDOT:PSS,,,"1,2-dichlorobenzene",,,-5.48,-3.33,,-6.1,-3.9,
111536,10.1039/c5ta02360b,10.1039/c5ta02360b,PEHBDT-T-R,PC70BM,PEHBDT-T-R,PC70BM,CCCCC(CC)COc1c2cc(-c3cc(/C=C4\SC(=S)N(CC)C4=O)cs3)sc2c(OCC(CC)CCCC)c2ccsc12,CCCCC(=O)OCC1(C2=CC=CC=C2)C3=CC=CC4=CC=CC5=CC=CC6=CC=C7C=CC=CC8=CC=CC1=C8C7=C6C5=C4C3,0.99,8.61,47.5,4.04,4.0488525,0.2191212871287056,3.89,4.04,1:2,3%,,3%,ITO/PEDOT:PSS/polymer:PC70BM/Ca/Al,bulk heterojunction polymer solar cell,,,PEDOT:PSS,,,"1,2-dichlorobenzene",,,-5.48,-3.33,,-6.1,-3.9,
111537,10.1039/c5ta02360b,10.1039/c5ta02360b,PEHBDT-T-R,PC70BM,PEHBDT-T-R,PC70BM,CCCCC(CC)COc1c2cc(-c3cc(/C=C4\SC(=S)N(CC)C4=O)cs3)sc2c(OCC(CC)CCCC)c2ccsc12,CCCCC(=O)OCC1(C2=CC=CC=C2)C3=CC=CC4=CC=CC5=CC=CC6=CC=C7C=CC=CC8=CC=CC1=C8C7=C6C5=C4C3,0.86,8.14,41.27,2.89,2.8890650800000004,0.0323501730103712,,2.89,1:2,,,,ITO/PEDOT:PSS/polymer:PC70BM/Ca/Al,bulk heterojunction polymer solar cell,,,PEDOT:PSS,,,"1,2-dichlorobenzene",,,-5.48,-3.33,,-6.1,-3.9,
111538,10.1039/c5ta02360b,10.1039/c5ta02360b,PEHBDT-T-R,PC70BM,PEHBDT-T-R,PC70BM,CCCCC(CC)COc1c2cc(-c3cc(/C=C4\SC(=S)N(CC)C4=O)cs3)sc2c(OCC(CC)CCCC)c2ccsc12,CCCCC(=O)OCC1(C2=CC=CC=C2)C3=CC=CC4=CC=CC5=CC=CC6=CC=C7C=CC=CC8=CC=CC1=C8C7=C6C5=C4C3,0.69,8.33,38.13,2.19,2.1915980100000003,0.0729684931507019,,2.19,1:3,,,,ITO/PEDOT:PSS/polymer:PC70BM/Ca/Al,bulk heterojunction polymer solar cell,,,PEDOT:PSS,,,"1,2-dichlorobenzene",,,-5.48,-3.33,,-6.1,-3.9,
111539,10.1039/c5ta02360b,10.1039/c5ta02360b,PHDBDT-T-TR,PC70BM,PHDBDT-T-TR,PC70BM,CCCCCCCCC(CCCCCC)COc1c2cc(-c3cc(/C=C/c4ccc(/C=C5\SC(=S)N(CC)C5=O)s4)cs3)sc2c(OCC(CCCCCC)CCCCCCCC)c2ccsc12,CCCCC(=O)OCC1(C2=CC=CC=C2)C3=CC=CC4=CC=CC5=CC=CC6=CC=C7C=CC=CC8=CC=CC1=C8C7=C6C5=C4C3,0.81,3.75,32.74,1.0,0.9944775,0.5522499999999875,,1.0,1:1,,,,ITO/PEDOT:PSS/polymer:PCBM/Ca/Al,BHJ polymer solar cell,,,PEDOT:PSS,,,"1,2-dichlorobenzene",,,-5.51,-3.46,,-6.1,-3.9,
111540,10.1039/c5ta02360b,10.1039/c5ta02360b,PHDBDT-T-TR,PC70BM,PHDBDT-T-TR,PC70BM,CCCCCCCCC(CCCCCC)COc1c2cc(-c3cc(/C=C/c4ccc(/C=C5\SC(=S)N(CC)C5=O)s4)cs3)sc2c(OCC(CCCCCC)CCCCCCCC)c2ccsc12,CCCCC(=O)OCC1(C2=CC=CC=C2)C3=CC=CC4=CC=CC5=CC=CC6=CC=C7C=CC=CC8=CC=CC1=C8C7=C6C5=C4C3,0.81,4.39,41.09,1.46,1.46111931,0.0766650684931496,,1.46,1:2,,,,ITO/PEDOT:PSS/polymer:PCBM/Ca/Al,BHJ polymer solar cell,,,PEDOT:PSS,,,"1,2-dichlorobenzene",,,-5.51,-3.46,,-6.1,-3.9,
111541,10.1039/c5ta02360b,10.1039/c5ta02360b,PHDBDT-T-TR,PC70BM,PHDBDT-T-TR,PC70BM,CCCCCCCCC(CCCCCC)COc1c2cc(-c3cc(/C=C/c4ccc(/C=C5\SC(=S)N(CC)C5=O)s4)cs3)sc2c(OCC(CCCCCC)CCCCCCCC)c2ccsc12,CCCCC(=O)OCC1(C2=CC=CC=C2)C3=CC=CC4=CC=CC5=CC=CC6=CC=C7C=CC=CC8=CC=CC1=C8C7=C6C5=C4C3,0.93,3.89,45.33,1.64,1.63990341,0.0058896341463317,,1.64,1:2,3%,,3%,ITO/PEDOT:PSS/polymer:PCBM/Ca/Al,BHJ polymer solar cell,,,PEDOT:PSS,,,"1,2-dichlorobenzene",,,-5.51,-3.46,,-6.1,-3.9,
111542,10.1039/c5ta02360b,10.1039/c5ta02360b,PHDBDT-T-TR,PC70BM,PHDBDT-T-TR,PC70BM,CCCCCCCCC(CCCCCC)COc1c2cc(-c3cc(/C=C/c4ccc(/C=C5\SC(=S)N(CC)C5=O)s4)cs3)sc2c(OCC(CCCCCC)CCCCCCCC)c2ccsc12,CCCCC(=O)OCC1(C2=CC=CC=C2)C3=CC=CC4=CC=CC5=CC=CC6=CC=C7C=CC=CC8=CC=CC1=C8C7=C6C5=C4C3,0.95,7.56,48.31,3.47,3.4696242,0.0108299711815572,3.34,3.47,1:2,3%,,3%,ITO/PEDOT:PSS/polymer:PCBM/Ca/Al,BHJ polymer solar cell,,,PEDOT:PSS,,,"1,2-dichlorobenzene",,,-5.51,-3.46,,-6.1,-3.9,
111543,10.1039/c5ta02360b,10.1039/c5ta02360b,PHDBDT-T-TR,PC70BM,PHDBDT-T-TR,PC70BM,CCCCCCCCC(CCCCCC)COc1c2cc(-c3cc(/C=C/c4ccc(/C=C5\SC(=S)N(CC)C5=O)s4)cs3)sc2c(OCC(CCCCCC)CCCCCCCC)c2ccsc12,CCCCC(=O)OCC1(C2=CC=CC=C2)C3=CC=CC4=CC=CC5=CC=CC6=CC=C7C=CC=CC8=CC=CC1=C8C7=C6C5=C4C3,0.81,6.07,42.04,2.07,2.06698068,0.1458608695652143,,2.07,1:2,,,,ITO/PEDOT:PSS/polymer:PCBM/Ca/Al,BHJ polymer solar cell,,,PEDOT:PSS,,,"1,2-dichlorobenzene",,,-5.51,-3.46,,-6.1,-3.9,
111544,10.1039/c5ta02360b,10.1039/c5ta02360b,PHDBDT-T-TR,PC70BM,PHDBDT-T-TR,PC70BM,CCCCCCCCC(CCCCCC)COc1c2cc(-c3cc(/C=C/c4ccc(/C=C5\SC(=S)N(CC)C5=O)s4)cs3)sc2c(OCC(CCCCCC)CCCCCCCC)c2ccsc12,CCCCC(=O)OCC1(C2=CC=CC=C2)C3=CC=CC4=CC=CC5=CC=CC6=CC=C7C=CC=CC8=CC=CC1=C8C7=C6C5=C4C3,0.78,3.5,30.59,0.84,0.835107,0.5824999999999911,,0.84,1:3,,,,ITO/PEDOT:PSS/polymer:PCBM/Ca/Al,BHJ polymer solar cell,,,PEDOT:PSS,,,"1,2-dichlorobenzene",,,-5.51,-3.46,,-6.1,-3.9,
111545,10.1039/c5ta02360b,10.1039/c5ta02360b,PEHBDT-T-TR,PC70BM,PEHBDT-T-TR,PC70BM,CCCCC(CC)COc1c2cc(-c3cc(/C=C/c4ccc(/C=C5\SC(=S)N(CC)C5=O)s4)cs3)sc2c(OCC(CC)CCCC)c2ccsc12,CCCCC(=O)OCC1(C2=CC=CC=C2)C3=CC=CC4=CC=CC5=CC=CC6=CC=C7C=CC=CC8=CC=CC1=C8C7=C6C5=C4C3,0.69,6.31,46.77,2.04,2.03631903,0.1804397058823532,,2.04,1:1,3% DIO,,3%,ITO/PEDOT:PSS/polymer:PC70BM/Ca/Al,bulk heterojunction polymer solar cell,,,PEDOT:PSS,,,"1,2-dichlorobenzene",,,-5.45,-3.38,,-6.1,-3.9,
111546,10.1039/c5ta02360b,10.1039/c5ta02360b,PEHBDT-T-TR,PC70BM,PEHBDT-T-TR,PC70BM,CCCCC(CC)COc1c2cc(-c3cc(/C=C/c4ccc(/C=C5\SC(=S)N(CC)C5=O)s4)cs3)sc2c(OCC(CC)CCCC)c2ccsc12,CCCCC(=O)OCC1(C2=CC=CC=C2)C3=CC=CC4=CC=CC5=CC=CC6=CC=C7C=CC=CC8=CC=CC1=C8C7=C6C5=C4C3,0.69,7.41,46.2,2.36,2.3621598,0.0915169491525536,,2.36,1:1.5,,,,ITO/PEDOT:PSS/polymer:PC70BM/Ca/Al,bulk heterojunction PSC,Ca,,PEDOT:PSS,,,"1,2-dichlorobenzene (DCB)",,,-5.45,-3.38,,-6.1,-3.9,
111547,10.1039/c5ta02360b,10.1039/c5ta02360b,PEHBDT-T-TR,PC70BM,PEHBDT-T-TR,PC70BM,CCCCC(CC)COc1c2cc(-c3cc(/C=C/c4ccc(/C=C5\SC(=S)N(CC)C5=O)s4)cs3)sc2c(OCC(CC)CCCC)c2ccsc12,CCCCC(=O)OCC1(C2=CC=CC=C2)C3=CC=CC4=CC=CC5=CC=CC6=CC=C7C=CC=CC8=CC=CC1=C8C7=C6C5=C4C3,0.69,8.79,46.2,2.8,2.8020762,0.074149999999995,,2.8,1:1.5,3%,,3%,ITO/PEDOT:PSS/polymer:PC70BM/Ca/Al,bulk heterojunction PSC,Ca,,PEDOT:PSS,,,"1,2-dichlorobenzene (DCB)",,,-5.45,-3.38,,-6.1,-3.9,
