Repository: JiYiqaq/PCE-KA-GNN

# Data directory

- `raw/Active_Database.csv` is the immutable source dataset bundled under CC BY 4.0. Do not overwrite it with processed data.
- `processed/` is created and populated by the training pipeline. Generated `.pt` and `.pth` caches are intentionally ignored by Git because they can exceed GitHub's normal single-file limit.

See `../DATA_LICENSE.md` for provenance, license and checksum information.

File: data/raw/Active_Database.csv (part 454 of 471)
id,doi,doi_norm,donor,acceptor,donor_canonical,acceptor_canonical,donor_smiles,acceptor_smiles,voc,jsc,ff,pce,pce_recomputed,pce_relative_error_percent,pce_avg,pce_best,d_a_ratio,additive,additive_canonical,additive_ratio,device_structure,device_type,etl,etl_canonical,htl,htl_canonical,active_layer_thickness,solvent,solvent_canonical,annealing_temp,homo_d,lumo_d,eg_d,homo_a,lumo_a,eg_a
111548,10.1039/c5ta02360b,10.1039/c5ta02360b,PEHBDT-T-TR,PC70BM,PEHBDT-T-TR,PC70BM,CCCCC(CC)COc1c2cc(-c3cc(/C=C/c4ccc(/C=C5\SC(=S)N(CC)C5=O)s4)cs3)sc2c(OCC(CC)CCCC)c2ccsc12,CCCCC(=O)OCC1(C2=CC=CC=C2)C3=CC=CC4=CC=CC5=CC=CC6=CC=C7C=CC=CC8=CC=CC1=C8C7=C6C5=C4C3,0.87,9.36,52.3,4.25,4.2588936,0.2092611764705974,4.01,4.25,1:1.5,3%,,3%,ITO/PEDOT:PSS/polymer:PC70BM/Ca/Al,bulk heterojunction PSC,Ca,,PEDOT:PSS,,,"1,2-dichlorobenzene (DCB)",,,-5.45,-3.38,,-6.1,-3.9,
111549,10.1039/c5ta02360b,10.1039/c5ta02360b,PEHBDT-T-TR,PC70BM,PEHBDT-T-TR,PC70BM,CCCCC(CC)COc1c2cc(-c3cc(/C=C/c4ccc(/C=C5\SC(=S)N(CC)C5=O)s4)cs3)sc2c(OCC(CC)CCCC)c2ccsc12,CCCCC(=O)OCC1(C2=CC=CC=C2)C3=CC=CC4=CC=CC5=CC=CC6=CC=C7C=CC=CC8=CC=CC1=C8C7=C6C5=C4C3,0.66,8.03,40.01,2.12,2.12044998,0.0212254716980904,,2.12,1:2,,,,ITO/PEDOT:PSS/polymer:PC70BM/Ca/Al,bulk heterojunction polymer solar cell,,,PEDOT:PSS,,,"1,2-dichlorobenzene",,,-5.45,-3.38,,-6.1,-3.9,
111550,10.1039/c5ta02376a,10.1039/c5ta02376a,P1,PC71BM,P1,PC71BM,CCCCCCCCc1cc(-c2c(-c3cccs3)sc3c(-c4cc(CCCCCCCC)c(CCCCCCCC)s4)c(-c4ccc(-c5cccc6nsnc56)s4)sc23)sc1CCCCCCCC,COC(=O)CCCC1(c2ccccc2)C23c4c5ccc6c7cc8c9c%10c(cc%11cc%12c%13c%14c(cc%15c%16ccc-5c2c%16c2c5c%16c%17c(c(c46)c7c9c%17c4c%10c%11c%13c4c%16c%14c%152)C513)C%12)C8,0.619,14.14,59.82,5.26,5.235841212,0.4592925475285053,5.09,5.26,1:1,,,,ITO/PEDOT:PSS/polymer:PC71BM (1:1 weight ratio)/Ca/Al,conventional,Ca,,PEDOT:PSS,,,,,,-5.34,-3.53,,-5.9,-3.9,
111551,10.1039/c5ta02376a,10.1039/c5ta02376a,P1,PC71BM,P1,PC71BM,CCCCCCCCc1cc(-c2c(-c3cccs3)sc3c(-c4cc(CCCCCCCC)c(CCCCCCCC)s4)c(-c4ccc(-c5cccc6nsnc56)s4)sc23)sc1CCCCCCCC,COC(=O)CCCC1(c2ccccc2)C23c4c5ccc6c7cc8c9c%10c(cc%11cc%12c%13c%14c(cc%15c%16ccc-5c2c%16c2c5c%16c%17c(c(c46)c7c9c%17c4c%10c%11c%13c4c%16c%14c%152)C513)C%12)C8,0.622,14.71,62.43,5.46,5.712107766,4.617358351648351,5.21,5.46,1:1,,,,ITO/PEDOT:PSS/polymer:PC71BM (1:1 weight ratio)/Ca/Al,conventional,Ca,,PEDOT:PSS,,,,,,-5.34,-3.53,,-5.9,-3.9,
111552,10.1039/c5ta02376a,10.1039/c5ta02376a,P1,PC71BM,P1,PC71BM,CCCCCCCCc1cc(-c2c(-c3cccs3)sc3c(-c4cc(CCCCCCCC)c(CCCCCCCC)s4)c(-c4ccc(-c5cccc6nsnc56)s4)sc23)sc1CCCCCCCC,COC(=O)CCCC1(c2ccccc2)C23c4c5ccc6c7cc8c9c%10c(cc%11cc%12c%13c%14c(cc%15c%16ccc-5c2c%16c2c5c%16c%17c(c(c46)c7c9c%17c4c%10c%11c%13c4c%16c%14c%152)C513)C%12)C8,0.605,15.92,62.92,6.06,6.06020272,0.0033452145214501,5.91,6.06,1:1,,,,ITO/PEDOT:PSS/polymer:PC71BM (1:1 weight ratio)/Ca/Al,conventional,Ca,,PEDOT:PSS,,,,,,-5.34,-3.53,,-5.9,-3.9,
111553,10.1039/c5ta02376a,10.1039/c5ta02376a,P1,PC71BM,P1,PC71BM,CCCCCCCCc1cc(-c2c(-c3cccs3)sc3c(-c4cc(CCCCCCCC)c(CCCCCCCC)s4)c(-c4ccc(-c5cccc6nsnc56)s4)sc23)sc1CCCCCCCC,COC(=O)CCCC1(c2ccccc2)C23c4c5ccc6c7cc8c9c%10c(cc%11cc%12c%13c%14c(cc%15c%16ccc-5c2c%16c2c5c%16c%17c(c(c46)c7c9c%17c4c%10c%11c%13c4c%16c%14c%152)C513)C%12)C8,0.618,16.44,62.16,6.32,6.315406272000001,0.0726855696202481,6.16,6.32,1:1,,,,Inverted structure of ITO/ZnO/polymer:PC71BM (1:1 weight ratio)/MoO3/Ag,inverted,ZnO,,MoO3,,,,,,-5.34,-3.53,,-5.9,-3.9,
111554,10.1039/c5ta02376a,10.1039/c5ta02376a,P1,PC71BM,P1,PC71BM,CCCCCCCCc1cc(-c2c(-c3cccs3)sc3c(-c4cc(CCCCCCCC)c(CCCCCCCC)s4)c(-c4ccc(-c5cccc6nsnc56)s4)sc23)sc1CCCCCCCC,COC(=O)CCCC1(c2ccccc2)C23c4c5ccc6c7cc8c9c%10c(cc%11cc%12c%13c%14c(cc%15c%16ccc-5c2c%16c2c5c%16c%17c(c(c46)c7c9c%17c4c%10c%11c%13c4c%16c%14c%152)C513)C%12)C8,0.597,17.77,63.13,6.7,6.697265997,0.0408060149253803,6.48,6.7,1:1,,,,Inverted structure of ITO/ZnO/polymer:PC71BM (1:1 weight ratio)/MoO3/Ag,inverted,ZnO,,MoO3,,,,,,-5.34,-3.53,,-5.9,-3.9,
111555,10.1039/c5ta02376a,10.1039/c5ta02376a,P2,PC71BM,P2,PC71BM,,COC(=O)CCCC1(c2ccccc2)C23c4c5ccc6c7cc8c9c%10c(cc%11cc%12c%13c%14c(cc%15c%16ccc-5c2c%16c2c5c%16c%17c(c(c46)c7c9c%17c4c%10c%11c%13c4c%16c%14c%152)C513)C%12)C8,0.587,11.73,42.92,2.95,2.955260892,0.1783353220338951,2.84,2.95,1:1,,,,Inverted structure of ITO/ZnO/polymer:PC71BM (1:1 weight ratio)/MoO3/Ag,inverted,ZnO,,MoO3,,,,,,-5.34,-3.58,,-5.9,-3.9,
111556,10.1039/c5ta02376a,10.1039/c5ta02376a,P2,PC71BM,P2,PC71BM,,COC(=O)CCCC1(c2ccccc2)C23c4c5ccc6c7cc8c9c%10c(cc%11cc%12c%13c%14c(cc%15c%16ccc-5c2c%16c2c5c%16c%17c(c(c46)c7c9c%17c4c%10c%11c%13c4c%16c%14c%152)C513)C%12)C8,0.608,12.2,47.86,3.55,3.55006336,0.0017847887323931,3.4,3.55,1:1,,,,ITO/PEDOT:PSS/polymer:PC71BM (1:1 weight ratio)/Ca/Al,conventional,Ca,,PEDOT:PSS,,,,,,-5.34,-3.58,,-5.9,-3.9,
111557,10.1039/c5ta02376a,10.1039/c5ta02376a,P2,PC71BM,P2,PC71BM,,COC(=O)CCCC1(c2ccccc2)C23c4c5ccc6c7cc8c9c%10c(cc%11cc%12c%13c%14c(cc%15c%16ccc-5c2c%16c2c5c%16c%17c(c(c46)c7c9c%17c4c%10c%11c%13c4c%16c%14c%152)C513)C%12)C8,0.607,14.02,49.51,4.21,4.213370314,0.080054964370538,4.01,4.21,1:1,,,,ITO/PEDOT:PSS/polymer:PC71BM (1:1 weight ratio)/Ca/Al,conventional,Ca,,PEDOT:PSS,,,,,,-5.34,-3.58,,-5.9,-3.9,
111558,10.1039/c5ta02376a,10.1039/c5ta02376a,P2,PC71BM,P2,PC71BM,,COC(=O)CCCC1(c2ccccc2)C23c4c5ccc6c7cc8c9c%10c(cc%11cc%12c%13c%14c(cc%15c%16ccc-5c2c%16c2c5c%16c%17c(c(c46)c7c9c%17c4c%10c%11c%13c4c%16c%14c%152)C513)C%12)C8,0.603,15.21,48.58,4.45,4.455577854,0.12534503370787,4.37,4.45,1:1,,,,Inverted structure of ITO/ZnO/polymer:PC71BM (1:1 weight ratio)/MoO3/Ag,inverted,ZnO,,MoO3,,,,,,-5.34,-3.58,,-5.9,-3.9,
111559,10.1039/c5ta02376a,10.1039/c5ta02376a,P3,PC71BM,P3,PC71BM,CCCCCCc1csc(-c2ccc(-c3cc(CCCCCC)c(/C=C/c4csc(-c5cc6c(OCC(CC)CCCC)c7sc(-c8ccc(C9=C%10C(=O)N(CC(CC)CCCC)C(c%11ccc(-c%12cc%13c(OCC(CC)CCCC)c%14sccc%14c(OCC(CC)CCCC)c%13s%12)s%11)=C%10C(=O)N9CC(CC)CCCC)s8)cc7c(OCC(CC)CCCC)c6s5)c4)s3)c3nsnc23)c1,COC(=O)CCCC1(c2ccccc2)C23c4c5ccc6c7cc8c9c%10c(cc%11cc%12c%13c%14c(cc%15c%16ccc-5c2c%16c2c5c%16c%17c(c(c46)c7c9c%17c4c%10c%11c%13c4c%16c%14c%152)C513)C%12)C8,0.627,15.93,64.76,6.47,6.4683000360000005,0.0262745595053984,6.23,6.47,1:1.5,,,,ITO/PEDOT:PSS/polymer:PC71BM (1:1 weight ratio)/Ca/Al,conventional,Ca,,PEDOT:PSS,,,,,,-5.31,-3.6,,-5.9,-3.9,
111560,10.1039/c5ta02376a,10.1039/c5ta02376a,P3,PC71BM,P3,PC71BM,CCCCCCc1csc(-c2ccc(-c3cc(CCCCCC)c(/C=C/c4csc(-c5cc6c(OCC(CC)CCCC)c7sc(-c8ccc(C9=C%10C(=O)N(CC(CC)CCCC)C(c%11ccc(-c%12cc%13c(OCC(CC)CCCC)c%14sccc%14c(OCC(CC)CCCC)c%13s%12)s%11)=C%10C(=O)N9CC(CC)CCCC)s8)cc7c(OCC(CC)CCCC)c6s5)c4)s3)c3nsnc23)c1,COC(=O)CCCC1(c2ccccc2)C23c4c5ccc6c7cc8c9c%10c(cc%11cc%12c%13c%14c(cc%15c%16ccc-5c2c%16c2c5c%16c%17c(c(c46)c7c9c%17c4c%10c%11c%13c4c%16c%14c%152)C513)C%12)C8,0.633,18.15,65.2,7.5,7.4907954,0.1227280000000045,7.32,7.5,1:1.5,,,,Inverted structure of ITO/ZnO/polymer:PC71BM (1:1 weight ratio)/MoO3/Ag,inverted,ZnO,,MoO3,,,,,,-5.31,-3.6,,-5.9,-3.9,
111561,10.1039/c5ta02589c,10.1039/c5ta02589c,PBDTTT-C-T,P0TP,PBDTTT-C-T,P0TP,CCCCC(CC)CC(=O)c1cc2c(-c3cc4c(-c5ccc(CC(CC)CCCC)s5)c5sccc5c(-c5ccc(CC(CC)CCCC)s5)c4s3)scc2s1,CCCCC(CC)CN1C(=O)c2ccc3c4ccc5c6c(cc(-c7cc8c9c(ccc%10c%11ccc%12c%13c(ccc(c7c9%10)c%13%11)C(=O)N(CC(CC)CCCC)C%12=O)C(=O)N(CC(CC)CCCC)C8=O)c(c7ccc(c2c37)C1=O)c64)C(=O)N(CC(CC)CCCC)C5=O,0.71,1.34,30.0,0.28,0.28542,1.9357142857142784,0.25,0.28,1.5:1,0,,,ITO/PEDOT:PSS/PBDTTT-C-T:P0TP/Ca/Al,,Ca,,PEDOT:PSS,,110.0,o-dichlorobenzene,,,-5.13,-3.27,,-5.74,-3.84,
111562,10.1039/c5ta02589c,10.1039/c5ta02589c,PBDTTT-C-T,P0TP,PBDTTT-C-T,P0TP,CCCCC(CC)CC(=O)c1cc2c(-c3cc4c(-c5ccc(CC(CC)CCCC)s5)c5sccc5c(-c5ccc(CC(CC)CCCC)s5)c4s3)scc2s1,CCCCC(CC)CN1C(=O)c2ccc3c4ccc5c6c(cc(-c7cc8c9c(ccc%10c%11ccc%12c%13c(ccc(c7c9%10)c%13%11)C(=O)N(CC(CC)CCCC)C%12=O)C(=O)N(CC(CC)CCCC)C8=O)c(c7ccc(c2c37)C1=O)c64)C(=O)N(CC(CC)CCCC)C5=O,0.72,1.81,31.6,0.41,0.4118112,0.4417560975609787,0.4,0.41,1:1,0,,,ITO/PEDOT:PSS/PBDTTT-C-T:P0TP/Ca/Al,,Ca,,PEDOT:PSS,,110.0,o-dichlorobenzene,,,-5.13,-3.27,,-5.74,-3.84,
111563,10.1039/c5ta02589c,10.1039/c5ta02589c,PBDTTT-C-T,P0TP,PBDTTT-C-T,P0TP,CCCCC(CC)CC(=O)c1cc2c(-c3cc4c(-c5ccc(CC(CC)CCCC)s5)c5sccc5c(-c5ccc(CC(CC)CCCC)s5)c4s3)scc2s1,CCCCC(CC)CN1C(=O)c2ccc3c4ccc5c6c(cc(-c7cc8c9c(ccc%10c%11ccc%12c%13c(ccc(c7c9%10)c%13%11)C(=O)N(CC(CC)CCCC)C%12=O)C(=O)N(CC(CC)CCCC)C8=O)c(c7ccc(c2c37)C1=O)c64)C(=O)N(CC(CC)CCCC)C5=O,0.71,1.22,28.8,0.24,0.2494655999999999,3.943999999999996,0.24,0.24,1:1.5,0,,,ITO/PEDOT:PSS/PBDTTT-C-T:P0TP/Ca/Al,,Ca,,PEDOT:PSS,,110.0,o-dichlorobenzene,,,-5.13,-3.27,,-5.74,-3.84,
111564,10.1039/c5ta02589c,10.1039/c5ta02589c,PBDTTT-C-T,P0TP,PBDTTT-C-T,P0TP,CCCCC(CC)CC(=O)c1cc2c(-c3cc4c(-c5ccc(CC(CC)CCCC)s5)c5sccc5c(-c5ccc(CC(CC)CCCC)s5)c4s3)scc2s1,CCCCC(CC)CN1C(=O)c2ccc3c4ccc5c6c(cc(-c7cc8c9c(ccc%10c%11ccc%12c%13c(ccc(c7c9%10)c%13%11)C(=O)N(CC(CC)CCCC)C%12=O)C(=O)N(CC(CC)CCCC)C8=O)c(c7ccc(c2c37)C1=O)c64)C(=O)N(CC(CC)CCCC)C5=O,0.82,1.56,41.2,0.56,0.5270304,5.887428571428579,0.56,0.56,1:1,1,,,,,,,,,110.0,o-dichlorobenzene,,,-5.13,-3.27,,-5.74,-3.84,
111565,10.1039/c5ta02589c,10.1039/c5ta02589c,PBDTTT-C-T,P0TP,PBDTTT-C-T,P0TP,CCCCC(CC)CC(=O)c1cc2c(-c3cc4c(-c5ccc(CC(CC)CCCC)s5)c5sccc5c(-c5ccc(CC(CC)CCCC)s5)c4s3)scc2s1,CCCCC(CC)CN1C(=O)c2ccc3c4ccc5c6c(cc(-c7cc8c9c(ccc%10c%11ccc%12c%13c(ccc(c7c9%10)c%13%11)C(=O)N(CC(CC)CCCC)C%12=O)C(=O)N(CC(CC)CCCC)C8=O)c(c7ccc(c2c37)C1=O)c64)C(=O)N(CC(CC)CCCC)C5=O,0.84,1.85,43.0,0.67,0.66822,0.2656716417910453,0.64,0.67,1:1,2,,2%,ITO/PEDOT:PSS/PBDTTT-C-T:P0TP/Ca/Al,,Ca,,PEDOT:PSS,,110.0,o-dichlorobenzene,,,-5.13,-3.27,,-5.74,-3.84,
111566,10.1039/c5ta02589c,10.1039/c5ta02589c,PBDTTT-C-T,P0TP,PBDTTT-C-T,P0TP,CCCCC(CC)CC(=O)c1cc2c(-c3cc4c(-c5ccc(CC(CC)CCCC)s5)c5sccc5c(-c5ccc(CC(CC)CCCC)s5)c4s3)scc2s1,CCCCC(CC)CN1C(=O)c2ccc3c4ccc5c6c(cc(-c7cc8c9c(ccc%10c%11ccc%12c%13c(ccc(c7c9%10)c%13%11)C(=O)N(CC(CC)CCCC)C%12=O)C(=O)N(CC(CC)CCCC)C8=O)c(c7ccc(c2c37)C1=O)c64)C(=O)N(CC(CC)CCCC)C5=O,0.84,2.11,42.7,0.76,0.7568147999999999,0.4191052631579092,0.73,0.76,1:1,3,,,,,,,,,110.0,o-dichlorobenzene,,,-5.13,-3.27,,-5.74,-3.84,
111567,10.1039/c5ta02589c,10.1039/c5ta02589c,PBDTTT-C-T,P0TP,PBDTTT-C-T,P0TP,CCCCC(CC)CC(=O)c1cc2c(-c3cc4c(-c5ccc(CC(CC)CCCC)s5)c5sccc5c(-c5ccc(CC(CC)CCCC)s5)c4s3)scc2s1,CCCCC(CC)CN1C(=O)c2ccc3c4ccc5c6c(cc(-c7cc8c9c(ccc%10c%11ccc%12c%13c(ccc(c7c9%10)c%13%11)C(=O)N(CC(CC)CCCC)C%12=O)C(=O)N(CC(CC)CCCC)C8=O)c(c7ccc(c2c37)C1=O)c64)C(=O)N(CC(CC)CCCC)C5=O,0.58,1.01,28.7,0.18,0.1681245999999999,6.597444444444449,0.15,0.18,1:1,DIO,,4%,ITO/PEDOT:PSS/PBDTTT-C-T:P0TP/Ca/Al,,Ca,,PEDOT:PSS,,110.0,o-dichlorobenzene,,,-5.13,-3.27,,-5.74,-3.84,
111568,10.1039/c5ta02589c,10.1039/c5ta02589c,PBDTTT-C-T,P1TP,PBDTTT-C-T,P1TP,CCCCC(CC)CC(=O)c1cc2c(-c3cc4c(-c5ccc(CC(CC)CCCC)s5)c5sccc5c(-c5ccc(CC(CC)CCCC)s5)c4s3)scc2s1,CCCCC(CC)CN1C(=O)c2ccc3c4ccc5c6c(cc(-c7ccc(-c8cc9c%10c(ccc%11c%12ccc%13c%14c(ccc(c8c%10%11)c%14%12)C(=O)N(CC(CC)CCCC)C%13=O)C(=O)N(CC(CC)CCCC)C9=O)s7)c(c7ccc(c2c37)C1=O)c64)C(=O)N(CC(CC)CCCC)C5=O,0.78,2.45,28.9,0.56,0.5522790000000001,1.378749999999996,0.52,0.56,1.5:1,0,,,ITO/PEDOT:PSS/PBDTTT-C-T:P1TP/Ca/Al,,Ca,,PEDOT:PSS,,110.0,o-dichlorobenzene,,,-5.13,-3.27,,-5.66,-3.72,
111569,10.1039/c5ta02589c,10.1039/c5ta02589c,PBDTTT-C-T,P1TP,PBDTTT-C-T,P1TP,CCCCC(CC)CC(=O)c1cc2c(-c3cc4c(-c5ccc(CC(CC)CCCC)s5)c5sccc5c(-c5ccc(CC(CC)CCCC)s5)c4s3)scc2s1,CCCCC(CC)CN1C(=O)c2ccc3c4ccc5c6c(cc(-c7ccc(-c8cc9c%10c(ccc%11c%12ccc%13c%14c(ccc(c8c%10%11)c%14%12)C(=O)N(CC(CC)CCCC)C%13=O)C(=O)N(CC(CC)CCCC)C9=O)s7)c(c7ccc(c2c37)C1=O)c64)C(=O)N(CC(CC)CCCC)C5=O,0.78,3.05,31.0,0.67,0.73749,10.0731343283582,0.64,0.67,1:1,0,,,ITO/PEDOT:PSS/PBDTTT-C-T:P1TP/Ca/Al,,Ca,,PEDOT:PSS,,110.0,o-dichlorobenzene,,,-5.13,-3.27,,-5.66,-3.72,
111570,10.1039/c5ta02589c,10.1039/c5ta02589c,PBDTTT-C-T,P1TP,PBDTTT-C-T,P1TP,CCCCC(CC)CC(=O)c1cc2c(-c3cc4c(-c5ccc(CC(CC)CCCC)s5)c5sccc5c(-c5ccc(CC(CC)CCCC)s5)c4s3)scc2s1,CCCCC(CC)CN1C(=O)c2ccc3c4ccc5c6c(cc(-c7ccc(-c8cc9c%10c(ccc%11c%12ccc%13c%14c(ccc(c8c%10%11)c%14%12)C(=O)N(CC(CC)CCCC)C%13=O)C(=O)N(CC(CC)CCCC)C9=O)s7)c(c7ccc(c2c37)C1=O)c64)C(=O)N(CC(CC)CCCC)C5=O,0.71,1.89,27.6,0.35,0.3703644,5.818400000000002,0.32,0.35,1:1.5,0,,,ITO/PEDOT:PSS/PBDTTT-C-T:P1TP/Ca/Al,,Ca,,PEDOT:PSS,,110.0,o-dichlorobenzene,,,-5.13,-3.27,,-5.66,-3.72,
111571,10.1039/c5ta02589c,10.1039/c5ta02589c,PBDTTT-C-T,P1TP,PBDTTT-C-T,P1TP,CCCCC(CC)CC(=O)c1cc2c(-c3cc4c(-c5ccc(CC(CC)CCCC)s5)c5sccc5c(-c5ccc(CC(CC)CCCC)s5)c4s3)scc2s1,CCCCC(CC)CN1C(=O)c2ccc3c4ccc5c6c(cc(-c7ccc(-c8cc9c%10c(ccc%11c%12ccc%13c%14c(ccc(c8c%10%11)c%14%12)C(=O)N(CC(CC)CCCC)C%13=O)C(=O)N(CC(CC)CCCC)C9=O)s7)c(c7ccc(c2c37)C1=O)c64)C(=O)N(CC(CC)CCCC)C5=O,0.83,5.85,48.9,2.33,2.3743395,1.9029828326180056,2.29,2.33,1:1,1,,1%,ITO/PEDOT:PSS/PBDTTT-C-T:P1TP/Ca/Al,,Ca,,PEDOT:PSS,,110.0,o-dichlorobenzene,,,-5.13,-3.27,,-5.66,-3.72,
111572,10.1039/c5ta02589c,10.1039/c5ta02589c,PBDTTT-C-T,P1TP,PBDTTT-C-T,P1TP,CCCCC(CC)CC(=O)c1cc2c(-c3cc4c(-c5ccc(CC(CC)CCCC)s5)c5sccc5c(-c5ccc(CC(CC)CCCC)s5)c4s3)scc2s1,CCCCC(CC)CN1C(=O)c2ccc3c4ccc5c6c(cc(-c7ccc(-c8cc9c%10c(ccc%11c%12ccc%13c%14c(ccc(c8c%10%11)c%14%12)C(=O)N(CC(CC)CCCC)C%13=O)C(=O)N(CC(CC)CCCC)C9=O)s7)c(c7ccc(c2c37)C1=O)c64)C(=O)N(CC(CC)CCCC)C5=O,0.86,6.37,51.3,3.07,2.8103166,8.458742671009777,2.89,3.07,1:1,DIO,,,ITO/PEDOT:PSS/PBDTTT-C-T:P(0-3)TP/Ca/Al,BHJ,,,PEDOT:PSS,,110.0,o-DCB,,,-5.13,-3.27,,-5.66,-3.72,
111573,10.1039/c5ta02589c,10.1039/c5ta02589c,PBDTTT-C-T,P1TP,PBDTTT-C-T,P1TP,CCCCC(CC)CC(=O)c1cc2c(-c3cc4c(-c5ccc(CC(CC)CCCC)s5)c5sccc5c(-c5ccc(CC(CC)CCCC)s5)c4s3)scc2s1,CCCCC(CC)CN1C(=O)c2ccc3c4ccc5c6c(cc(-c7ccc(-c8cc9c%10c(ccc%11c%12ccc%13c%14c(ccc(c8c%10%11)c%14%12)C(=O)N(CC(CC)CCCC)C%13=O)C(=O)N(CC(CC)CCCC)C9=O)s7)c(c7ccc(c2c37)C1=O)c64)C(=O)N(CC(CC)CCCC)C5=O,0.89,7.78,52.1,3.61,3.6075082,0.0690249307479113,3.56,3.61,1:1,DIO,,,ITO/PEDOT:PSS/PBDTTT-C-T:P(0-3)TP/Ca/Al,BHJ,,,PEDOT:PSS,,110.0,o-DCB,,,-5.13,-3.27,,-5.66,-3.72,
111574,10.1039/c5ta02589c,10.1039/c5ta02589c,PBDTTT-C-T,P1TP,PBDTTT-C-T,P1TP,CCCCC(CC)CC(=O)c1cc2c(-c3cc4c(-c5ccc(CC(CC)CCCC)s5)c5sccc5c(-c5ccc(CC(CC)CCCC)s5)c4s3)scc2s1,CCCCC(CC)CN1C(=O)c2ccc3c4ccc5c6c(cc(-c7ccc(-c8cc9c%10c(ccc%11c%12ccc%13c%14c(ccc(c8c%10%11)c%14%12)C(=O)N(CC(CC)CCCC)C%13=O)C(=O)N(CC(CC)CCCC)C9=O)s7)c(c7ccc(c2c37)C1=O)c64)C(=O)N(CC(CC)CCCC)C5=O,0.83,6.52,51.4,2.96,2.7815624,6.028297297297301,2.93,2.96,1:1,4,,,,,,,,,110.0,o-dichlorobenzene,,,-5.13,-3.27,,-5.66,-3.72,
111575,10.1039/c5ta02589c,10.1039/c5ta02589c,PBDTTT-C-T,P2TP,PBDTTT-C-T,P2TP,CCCCC(CC)CC(=O)c1cc2c(-c3cc4c(-c5ccc(CC(CC)CCCC)s5)c5sccc5c(-c5ccc(CC(CC)CCCC)s5)c4s3)scc2s1,CCCCC(CC)CN1C(=O)c2ccc3c4ccc5c6c(cc(-c7ccc(-c8ccc(-c9cc%10c%11c(ccc%12c%13ccc%14c%15c(ccc(c9c%11%12)c%15%13)C(=O)N(CC(CC)CCCC)C%14=O)C(=O)N(CC(CC)CCCC)C%10=O)s8)s7)c(c7ccc(c2c37)C1=O)c64)C(=O)N(CC(CC)CCCC)C5=O,0.84,1.33,30.1,0.34,0.3362772,1.0949411764705794,0.33,0.34,1.5:1,0,,,ITO/PEDOT:PSS/PBDTTT-C-T:P(0-3)TP/Ca/Al,BHJ,,,PEDOT:PSS,,110.0,chloroform,,,-5.13,-3.27,,-5.63,-3.76,
111576,10.1039/c5ta02589c,10.1039/c5ta02589c,PBDTTT-C-T,P2TP,PBDTTT-C-T,P2TP,CCCCC(CC)CC(=O)c1cc2c(-c3cc4c(-c5ccc(CC(CC)CCCC)s5)c5sccc5c(-c5ccc(CC(CC)CCCC)s5)c4s3)scc2s1,CCCCC(CC)CN1C(=O)c2ccc3c4ccc5c6c(cc(-c7ccc(-c8ccc(-c9cc%10c%11c(ccc%12c%13ccc%14c%15c(ccc(c9c%11%12)c%15%13)C(=O)N(CC(CC)CCCC)C%14=O)C(=O)N(CC(CC)CCCC)C%10=O)s8)s7)c(c7ccc(c2c37)C1=O)c64)C(=O)N(CC(CC)CCCC)C5=O,0.84,1.68,30.0,0.42,0.4233599999999999,0.7999999999999806,0.4,0.42,1:1,0,,,ITO/PEDOT:PSS/PBDTTT-C-T:P(0-3)TP/Ca/Al,bulk heterojunction polymer solar cell,Ca,,PEDOT:PSS,,110.0,chloroform,,,-5.13,-3.27,,-5.63,-3.76,
111577,10.1039/c5ta02589c,10.1039/c5ta02589c,PBDTTT-C-T,P2TP,PBDTTT-C-T,P2TP,CCCCC(CC)CC(=O)c1cc2c(-c3cc4c(-c5ccc(CC(CC)CCCC)s5)c5sccc5c(-c5ccc(CC(CC)CCCC)s5)c4s3)scc2s1,CCCCC(CC)CN1C(=O)c2ccc3c4ccc5c6c(cc(-c7ccc(-c8ccc(-c9cc%10c%11c(ccc%12c%13ccc%14c%15c(ccc(c9c%11%12)c%15%13)C(=O)N(CC(CC)CCCC)C%14=O)C(=O)N(CC(CC)CCCC)C%10=O)s8)s7)c(c7ccc(c2c37)C1=O)c64)C(=O)N(CC(CC)CCCC)C5=O,0.82,1.3,29.2,0.33,0.311272,5.675151515151522,0.3,0.33,1:1.5,0,,,ITO/PEDOT:PSS/PBDTTT-C-T:P(0-3)TP/Ca/Al,BHJ,,,PEDOT:PSS,,110.0,chloroform,,,-5.13,-3.27,,-5.63,-3.76,
111578,10.1039/c5ta02589c,10.1039/c5ta02589c,PBDTTT-C-T,P2TP,PBDTTT-C-T,P2TP,CCCCC(CC)CC(=O)c1cc2c(-c3cc4c(-c5ccc(CC(CC)CCCC)s5)c5sccc5c(-c5ccc(CC(CC)CCCC)s5)c4s3)scc2s1,CCCCC(CC)CN1C(=O)c2ccc3c4ccc5c6c(cc(-c7ccc(-c8ccc(-c9cc%10c%11c(ccc%12c%13ccc%14c%15c(ccc(c9c%11%12)c%15%13)C(=O)N(CC(CC)CCCC)C%14=O)C(=O)N(CC(CC)CCCC)C%10=O)s8)s7)c(c7ccc(c2c37)C1=O)c64)C(=O)N(CC(CC)CCCC)C5=O,0.83,2.02,30.6,0.52,0.5130395999999999,1.3385384615384786,0.51,0.52,1:1,DIO,,,ITO/PEDOT:PSS/PBDTTT-C-T:P(0-3)TP/Ca/Al,BHJ,,,PEDOT:PSS,,110.0,chloroform,,,-5.13,-3.27,,-5.63,-3.76,
111579,10.1039/c5ta02589c,10.1039/c5ta02589c,PBDTTT-C-T,P2TP,PBDTTT-C-T,P2TP,CCCCC(CC)CC(=O)c1cc2c(-c3cc4c(-c5ccc(CC(CC)CCCC)s5)c5sccc5c(-c5ccc(CC(CC)CCCC)s5)c4s3)scc2s1,CCCCC(CC)CN1C(=O)c2ccc3c4ccc5c6c(cc(-c7ccc(-c8ccc(-c9cc%10c%11c(ccc%12c%13ccc%14c%15c(ccc(c9c%11%12)c%15%13)C(=O)N(CC(CC)CCCC)C%14=O)C(=O)N(CC(CC)CCCC)C%10=O)s8)s7)c(c7ccc(c2c37)C1=O)c64)C(=O)N(CC(CC)CCCC)C5=O,0.83,2.45,30.0,0.62,0.61005,1.6048387096774217,0.61,0.62,1:1,DIO,,,ITO/PEDOT:PSS/PBDTTT-C-T:P(0-3)TP/Ca/Al,BHJ,,,PEDOT:PSS,,110.0,chloroform,,,-5.13,-3.27,,-5.63,-3.76,
111580,10.1039/c5ta02589c,10.1039/c5ta02589c,PBDTTT-C-T,P2TP,PBDTTT-C-T,P2TP,CCCCC(CC)CC(=O)c1cc2c(-c3cc4c(-c5ccc(CC(CC)CCCC)s5)c5sccc5c(-c5ccc(CC(CC)CCCC)s5)c4s3)scc2s1,CCCCC(CC)CN1C(=O)c2ccc3c4ccc5c6c(cc(-c7ccc(-c8ccc(-c9cc%10c%11c(ccc%12c%13ccc%14c%15c(ccc(c9c%11%12)c%15%13)C(=O)N(CC(CC)CCCC)C%14=O)C(=O)N(CC(CC)CCCC)C%10=O)s8)s7)c(c7ccc(c2c37)C1=O)c64)C(=O)N(CC(CC)CCCC)C5=O,0.83,3.05,31.3,0.79,0.7923595,0.2986708860759441,0.77,0.79,1:1,DIO,,,ITO/PEDOT:PSS/PBDTTT-C-T:P(0-3)TP/Ca/Al,BHJ,,,PEDOT:PSS,,110.0,chloroform,,,-5.13,-3.27,,-5.63,-3.76,
111581,10.1039/c5ta02589c,10.1039/c5ta02589c,PBDTTT-C-T,P2TP,PBDTTT-C-T,P2TP,CCCCC(CC)CC(=O)c1cc2c(-c3cc4c(-c5ccc(CC(CC)CCCC)s5)c5sccc5c(-c5ccc(CC(CC)CCCC)s5)c4s3)scc2s1,CCCCC(CC)CN1C(=O)c2ccc3c4ccc5c6c(cc(-c7ccc(-c8ccc(-c9cc%10c%11c(ccc%12c%13ccc%14c%15c(ccc(c9c%11%12)c%15%13)C(=O)N(CC(CC)CCCC)C%14=O)C(=O)N(CC(CC)CCCC)C%10=O)s8)s7)c(c7ccc(c2c37)C1=O)c64)C(=O)N(CC(CC)CCCC)C5=O,0.66,1.64,30.1,0.31,0.3258024,5.097548387096791,0.31,0.31,1:1,DIO,,,ITO/PEDOT:PSS/PBDTTT-C-T:P(0-3)TP/Ca/Al,BHJ,,,PEDOT:PSS,,110.0,chloroform,,,-5.13,-3.27,,-5.63,-3.76,
111582,10.1039/c5ta02589c,10.1039/c5ta02589c,PBDTTT-C-T,P3TP,PBDTTT-C-T,P3TP,CCCCC(CC)CC(=O)c1cc2c(-c3cc4c(-c5ccc(CC(CC)CCCC)s5)c5sccc5c(-c5ccc(CC(CC)CCCC)s5)c4s3)scc2s1,CCCCC(CC)CN1C(=O)c2ccc3c4ccc5c6c(cc(-c7ccc(-c8ccc(-c9ccc(-c%10cc%11c%12c(ccc%13c%14ccc%15c%16c(ccc(c%10c%12%13)c%16%14)C(=O)N(CC(CC)CCCC)C%15=O)C(=O)N(CC(CC)CCCC)C%11=O)s9)s8)s7)c(c7ccc(c2c37)C1=O)c64)C(=O)N(CC(CC)CCCC)C5=O,0.84,0.85,27.5,0.2,0.1963499999999999,1.825000000000021,0.19,0.2,1.5:1,0,,,ITO/PEDOT:PSS/PBDTTT-C-T:P(0-3)TP/Ca/Al,bulk heterojunction polymer solar cell,Ca,,PEDOT:PSS,,110.0,o-dichlorobenzene,,,-5.13,-3.27,,-5.61,-3.75,
111583,10.1039/c5ta02589c,10.1039/c5ta02589c,PBDTTT-C-T,P3TP,PBDTTT-C-T,P3TP,CCCCC(CC)CC(=O)c1cc2c(-c3cc4c(-c5ccc(CC(CC)CCCC)s5)c5sccc5c(-c5ccc(CC(CC)CCCC)s5)c4s3)scc2s1,CCCCC(CC)CN1C(=O)c2ccc3c4ccc5c6c(cc(-c7ccc(-c8ccc(-c9ccc(-c%10cc%11c%12c(ccc%13c%14ccc%15c%16c(ccc(c%10c%12%13)c%16%14)C(=O)N(CC(CC)CCCC)C%15=O)C(=O)N(CC(CC)CCCC)C%11=O)s9)s8)s7)c(c7ccc(c2c37)C1=O)c64)C(=O)N(CC(CC)CCCC)C5=O,0.84,1.09,27.9,0.25,0.2554524,2.1809600000000096,0.25,0.25,1:1,0,,,ITO/PEDOT:PSS/PBDTTT-C-T:P(0-3)TP/Ca/Al,bulk heterojunction polymer solar cell,Ca,,PEDOT:PSS,,110.0,o-dichlorobenzene,,,-5.13,-3.27,,-5.61,-3.75,
111584,10.1039/c5ta02589c,10.1039/c5ta02589c,PBDTTT-C-T,P3TP,PBDTTT-C-T,P3TP,CCCCC(CC)CC(=O)c1cc2c(-c3cc4c(-c5ccc(CC(CC)CCCC)s5)c5sccc5c(-c5ccc(CC(CC)CCCC)s5)c4s3)scc2s1,CCCCC(CC)CN1C(=O)c2ccc3c4ccc5c6c(cc(-c7ccc(-c8ccc(-c9ccc(-c%10cc%11c%12c(ccc%13c%14ccc%15c%16c(ccc(c%10c%12%13)c%16%14)C(=O)N(CC(CC)CCCC)C%15=O)C(=O)N(CC(CC)CCCC)C%11=O)s9)s8)s7)c(c7ccc(c2c37)C1=O)c64)C(=O)N(CC(CC)CCCC)C5=O,0.82,0.86,27.6,0.2,0.1946351999999999,2.6824000000000154,0.2,0.2,1:1.5,0,,,ITO/PEDOT:PSS/PBDTTT-C-T:P(0-3)TP/Ca/Al,bulk heterojunction polymer solar cell,Ca,,PEDOT:PSS,,110.0,o-dichlorobenzene,,,-5.13,-3.27,,-5.61,-3.75,
111585,10.1039/c5ta02589c,10.1039/c5ta02589c,PBDTTT-C-T,P3TP,PBDTTT-C-T,P3TP,CCCCC(CC)CC(=O)c1cc2c(-c3cc4c(-c5ccc(CC(CC)CCCC)s5)c5sccc5c(-c5ccc(CC(CC)CCCC)s5)c4s3)scc2s1,CCCCC(CC)CN1C(=O)c2ccc3c4ccc5c6c(cc(-c7ccc(-c8ccc(-c9ccc(-c%10cc%11c%12c(ccc%13c%14ccc%15c%16c(ccc(c%10c%12%13)c%16%14)C(=O)N(CC(CC)CCCC)C%15=O)C(=O)N(CC(CC)CCCC)C%11=O)s9)s8)s7)c(c7ccc(c2c37)C1=O)c64)C(=O)N(CC(CC)CCCC)C5=O,0.86,1.24,28.3,0.3,0.3017912,0.5970666666666828,0.29,0.3,1:1,1,,,ITO/PEDOT:PSS/PBDTTT-C-T:P(0-3)TP/Ca/Al,bulk heterojunction polymer solar cell,Ca,,PEDOT:PSS,,110.0,o-dichlorobenzene,,,-5.13,-3.27,,-5.61,-3.75,
111586,10.1039/c5ta02589c,10.1039/c5ta02589c,PBDTTT-C-T,P3TP,PBDTTT-C-T,P3TP,CCCCC(CC)CC(=O)c1cc2c(-c3cc4c(-c5ccc(CC(CC)CCCC)s5)c5sccc5c(-c5ccc(CC(CC)CCCC)s5)c4s3)scc2s1,CCCCC(CC)CN1C(=O)c2ccc3c4ccc5c6c(cc(-c7ccc(-c8ccc(-c9ccc(-c%10cc%11c%12c(ccc%13c%14ccc%15c%16c(ccc(c%10c%12%13)c%16%14)C(=O)N(CC(CC)CCCC)C%15=O)C(=O)N(CC(CC)CCCC)C%11=O)s9)s8)s7)c(c7ccc(c2c37)C1=O)c64)C(=O)N(CC(CC)CCCC)C5=O,0.78,2.21,32.3,0.45,0.5567873999999999,23.73053333333332,0.43,0.45,1:1,2,,,ITO/PEDOT:PSS/PBDTTT-C-T:P(0-3)TP/Ca/Al,bulk heterojunction polymer solar cell,Ca,,PEDOT:PSS,,110.0,o-dichlorobenzene,,,-5.13,-3.27,,-5.61,-3.75,
111587,10.1039/c5ta02589c,10.1039/c5ta02589c,PBDTTT-C-T,P3TP,PBDTTT-C-T,P3TP,CCCCC(CC)CC(=O)c1cc2c(-c3cc4c(-c5ccc(CC(CC)CCCC)s5)c5sccc5c(-c5ccc(CC(CC)CCCC)s5)c4s3)scc2s1,CCCCC(CC)CN1C(=O)c2ccc3c4ccc5c6c(cc(-c7ccc(-c8ccc(-c9ccc(-c%10cc%11c%12c(ccc%13c%14ccc%15c%16c(ccc(c%10c%12%13)c%16%14)C(=O)N(CC(CC)CCCC)C%15=O)C(=O)N(CC(CC)CCCC)C%11=O)s9)s8)s7)c(c7ccc(c2c37)C1=O)c64)C(=O)N(CC(CC)CCCC)C5=O,0.78,3.38,35.0,0.91,0.92274,1.399999999999997,0.89,0.91,1:1,3,,3,ITO/PEDOT:PSS/PBDTTT-C-T:P(0-3)TP/Ca/Al,bulk heterojunction polymer solar cell,Ca,,PEDOT:PSS,,110.0,o-dichlorobenzene,,,-5.13,-3.27,,-5.61,-3.75,
111588,10.1039/c5ta02589c,10.1039/c5ta02589c,PBDTTT-C-T,P3TP,PBDTTT-C-T,P3TP,CCCCC(CC)CC(=O)c1cc2c(-c3cc4c(-c5ccc(CC(CC)CCCC)s5)c5sccc5c(-c5ccc(CC(CC)CCCC)s5)c4s3)scc2s1,CCCCC(CC)CN1C(=O)c2ccc3c4ccc5c6c(cc(-c7ccc(-c8ccc(-c9ccc(-c%10cc%11c%12c(ccc%13c%14ccc%15c%16c(ccc(c%10c%12%13)c%16%14)C(=O)N(CC(CC)CCCC)C%15=O)C(=O)N(CC(CC)CCCC)C%11=O)s9)s8)s7)c(c7ccc(c2c37)C1=O)c64)C(=O)N(CC(CC)CCCC)C5=O,0.67,2.14,29.8,0.43,0.4272724000000001,0.6343255813953222,0.42,0.43,1:1,4,,,ITO/PEDOT:PSS/PBDTTT-C-T:P(0-3)TP/Ca/Al,bulk heterojunction polymer solar cell,Ca,,PEDOT:PSS,,110.0,o-dichlorobenzene,,,-5.13,-3.27,,-5.61,-3.75,
111589,10.1039/c5ta03801d,10.1039/c5ta03801d,P3HT,PCBM,P3HT,PCBM,CCCCCCc1ccsc1,CCCCC(=O)OCC1(C2=CC=CC=C2)C3=CC=CC4=CC=CC5=CC=CC6=CC=CC7=CC=CC1=C7C6=C5C4=C3,0.67,2.19,34.0,0.53,0.498882,5.871320754716977,0.5,0.53,1:1,,,,,,,,,,100.0,CB,,,-5.01,-3.12,,-6.1,-3.7,
111590,10.1039/c5ta03801d,10.1039/c5ta03801d,P3HT,PCBM,P3HT,PCBM,CCCCCCc1ccsc1,CCCCC(=O)OCC1(C2=CC=CC=C2)C3=CC=CC4=CC=CC5=CC=CC6=CC=CC7=CC=CC1=C7C6=C5C4=C3,0.602,8.86,62.0,3.35,3.3069064,1.2863761194029903,3.31,3.35,1:1,,,,,,,,,,100.0,CB,,100.0,-5.01,-3.12,,-6.1,-3.7,
111591,10.1039/c5ta03801d,10.1039/c5ta03801d,P3HT,PCBB-C8,P3HT,PCBB-C8,CCCCCCc1ccsc1,,0.611,8.76,49.0,2.65,2.6226564000000003,1.031833962264135,2.61,2.65,1:1 w/w,,,,ITO/PEDOT:PSS/P3HT:fullerene derivative/Ca/Al,BHJ PSC,,,PEDOT:PSS,,100.0,chlorobenzene,,,-5.01,-3.12,,,,
111592,10.1039/c5ta03801d,10.1039/c5ta03801d,P3HT,PCBB-C8,P3HT,PCBB-C8,CCCCCCc1ccsc1,,0.613,6.56,40.0,1.67,1.6085120000000002,3.681916167664657,1.62,1.67,1:1 w/w,,,,ITO/PEDOT:PSS/P3HT:fullerene derivative/Ca/Al,BHJ PSC,,,PEDOT:PSS,,100.0,chlorobenzene,,100.0,-5.01,-3.12,,,,
111593,10.1039/c5ta03801d,10.1039/c5ta03801d,P3HT,PCBB-CN-C8,P3HT,PCBB-CN-C8,CCCCCCc1ccsc1,,0.662,8.87,60.0,3.57,3.523164,1.3119327731092405,3.51,3.57,1:1.25,,,,,,,,,,100.0,o-DCB,,,-5.01,-3.12,,,,
111594,10.1039/c5ta03801d,10.1039/c5ta03801d,P3HT,PCBB-CN-C8,P3HT,PCBB-CN-C8,CCCCCCc1ccsc1,,0.66,8.89,64.0,3.83,3.7551360000000007,1.9546736292428035,3.76,3.83,1:1.25 w/w,,,,ITO/PEDOT:PSS/P3HT:fullerene derivative/Ca/Al,BHJ PSC,,,PEDOT:PSS,,100.0,o-dichlorobenzene,,100.0,-5.01,-3.12,,,,
111595,10.1039/c5ta03801d,10.1039/c5ta03801d,P3HT,PCBB-CN-C8,P3HT,PCBB-CN-C8,CCCCCCc1ccsc1,,0.66,8.52,63.0,3.57,3.542616,0.7670588235294139,3.51,3.57,1:1.25 w/w,,,,ITO/PEDOT:PSS/P3HT:fullerene derivative/Ca/Al,BHJ PSC,,,PEDOT:PSS,,100.0,o-dichlorobenzene,,100.0,-5.01,-3.12,,,,
111596,10.1039/c5ta03801d,10.1039/c5ta03801d,P3HT,PCBB-CN-C8,P3HT,PCBB-CN-C8,CCCCCCc1ccsc1,,0.664,8.73,64.0,3.71,3.7099008,0.0026738544474324,3.76,3.71,1:1.25,,,,,,,,,,100.0,o-DCB,,100.0,-5.01,-3.12,,,,
111597,10.1039/c5ta03801d,10.1039/c5ta03801d,P3HT,PCBB-CN-C8,P3HT,PCBB-CN-C8,CCCCCCc1ccsc1,,0.643,9.21,61.0,3.71,3.6124383,2.6296954177897565,3.6,3.71,1:1.25 w/w,,,,ITO/PEDOT:PSS/P3HT:fullerene derivative/Ca/Al,BHJ PSC,,,PEDOT:PSS,,150.0,o-dichlorobenzene,,,-5.01,-3.12,,,,
111598,10.1039/c5ta03801d,10.1039/c5ta03801d,P3HT,PCBB-CN-C8,P3HT,PCBB-CN-C8,CCCCCCc1ccsc1,,0.651,9.95,65.0,4.26,4.210342499999999,1.1656690140845154,4.2,4.26,1:1.25 w/w,,,,ITO/PEDOT:PSS/P3HT:fullerene derivative/Ca/Al,BHJ PSC,,,PEDOT:PSS,,150.0,o-dichlorobenzene,,100.0,-5.01,-3.12,,,,
111599,10.1039/c5ta03801d,10.1039/c5ta03801d,P3HT,PCBB-CN-C8,P3HT,PCBB-CN-C8,CCCCCCc1ccsc1,,0.637,9.89,58.0,3.72,3.6539594000000006,1.7752849462365474,3.61,3.72,1:1.25 w/w,,,,ITO/PEDOT:PSS/P3HT:fullerene derivative/Ca/Al,BHJ PSC,,,PEDOT:PSS,,200.0,o-dichlorobenzene,,,-5.01,-3.12,,,,
111600,10.1039/c5ta03801d,10.1039/c5ta03801d,P3HT,PCBB-CN-C8,P3HT,PCBB-CN-C8,CCCCCCc1ccsc1,,0.623,9.96,59.0,3.7,3.6609972000000006,1.054129729729718,3.64,3.7,1:1.25 w/w,,,,ITO/PEDOT:PSS/P3HT:fullerene derivative/Ca/Al,BHJ PSC,,,PEDOT:PSS,,200.0,o-dichlorobenzene,,100.0,-5.01,-3.12,,,,
111601,10.1039/c5ta04872a,10.1039/c5ta04872a,P3FTBT6,PC71BM,P3FTBT6,PC71BM,,COC(=O)CCCC1(c2ccccc2)C23c4c5ccc6c7cc8c9c%10c(cc%11cc%12c%13c%14c(cc%15c%16ccc-5c2c%16c2c5c%16c%17c(c(c46)c7c9c%17c4c%10c%11c%13c4c%16c%14c%152)C513)C%12)C8,1.04,10.3,42.0,4.5,4.499040000000001,0.0213333333333151,,4.5,1:4.0,,,,ITO/PEDOT:PSS/active layer/PIFB/Al,traditional single-junction,PIFB,,PEDOT:PSS,,,chlorobenzene:dichlorobenzene (4:1 v/v),,,,,,-5.9,-3.9,
111602,10.1039/c5ta04872a,10.1039/c5ta04872a,P3FTBT1,PC71BM,P3FTBT1,PC71BM,CCCCCCC1(CCCCCC)c2ccccc2-c2cc3c(cc21)-c1cc2c(cc1C3(C)C)-c1ccc(-c3ccc(-c4ccc(-c5cccs5)c5nsnc45)s3)cc1C2(CCCCCC)CCCCCC,COC(=O)CCCC1(c2ccccc2)C23c4c5ccc6c7cc8c9c%10c(cc%11cc%12c%13c%14c(cc%15c%16ccc-5c2c%16c2c5c%16c%17c(c(c46)c7c9c%17c4c%10c%11c%13c4c%16c%14c%152)C513)C%12)C8,1.02,10.21,51.65,5.39,5.378934300000001,0.2053005565862474,5.1,5.39,1:4.5,,,,ITO/PEDOT:PSS/polymer:PC71BM/PIFB/Al,single-junction,PIFB,,PEDOT:PSS,,,chlorobenzene:dichlorobenzene (4:1 v/v),,,-5.44,-3.54,,-5.9,-3.9,
111603,10.1039/c5ta04872a,10.1039/c5ta04872a,P3FTBT1F,PC71BM,P3FTBT1F,PC71BM,CCCCCCC1(CCCCCC)c2ccccc2-c2cc3c(cc21)-c1cc2c(cc1C3(C)C)-c1ccc(-c3ccc(-c4c(F)c(F)c(-c5cccs5)c5nsnc45)s3)cc1C2(CCCCCC)CCCCCC,COC(=O)CCCC1(c2ccccc2)C23c4c5ccc6c7cc8c9c%10c(cc%11cc%12c%13c%14c(cc%15c%16ccc-5c2c%16c2c5c%16c%17c(c(c46)c7c9c%17c4c%10c%11c%13c4c%16c%14c%152)C513)C%12)C8,1.08,9.16,46.65,4.6,4.6149912,0.3258956521739296,4.47,4.6,1:4.5,,,,ITO/PEDOT:PSS/polymer:PC71BM/PIFB/Al,single-junction,PIFB,,PEDOT:PSS,,,chlorobenzene:dichlorobenzene (4:1 v/v),,,-5.51,-3.58,,-5.9,-3.9,
111604,10.1039/c5ta04872a,10.1039/c5ta04872a,P3FTBT8O6,PC71BM,P3FTBT8O6,PC71BM,CCCCCCCCC(CCCCCC)Cc1c(CC(CCCCCC)CCCCCCCC)c(-c2ccc(-c3ccc4c(c3)C(CCCCCC)(CCCCCC)c3cc5c(cc3-4)C(CC(CC)CCCC)(CC(CC)CCCC)c3cc4c(cc3-5)C(CCCCCC)(CCCCCC)c3ccccc3-4)s2)c2nsnc2c1-c1cccs1,COC(=O)CCCC1(c2ccccc2)C23c4c5ccc6c7cc8c9c%10c(cc%11cc%12c%13c%14c(cc%15c%16ccc-5c2c%16c2c5c%16c%17c(c(c46)c7c9c%17c4c%10c%11c%13c4c%16c%14c%152)C513)C%12)C8,1.04,7.72,35.57,2.86,2.85584416,0.14530909090908,2.6,2.86,1:4.5,,,,ITO/PEDOT:PSS/active layer/PIFB/Al,traditional single-junction,PIFB,,PEDOT:PSS,,,chlorobenzene:dichlorobenzene (4:1 v/v),,,-5.53,-3.56,,-5.9,-3.9,
111605,10.1039/c5ta04872a,10.1039/c5ta04872a,P3FTBT1O6,PC71BM,P3FTBT1O6,PC71BM,CCCCCCCCC(CCCCCC)Cc1c(CC(CCCCCC)CCCCCCCC)c(-c2ccc(-c3ccc4c(c3)C(CCCCCC)(CCCCCC)c3cc5c(cc3-4)C(C)(C)c3cc4c(cc3-5)C(CCCCCC)(CCCCCC)c3ccccc3-4)s2)c2nsnc2c1-c1cccs1,COC(=O)CCCC1(c2ccccc2)C23c4c5ccc6c7cc8c9c%10c(cc%11cc%12c%13c%14c(cc%15c%16ccc-5c2c%16c2c5c%16c%17c(c(c46)c7c9c%17c4c%10c%11c%13c4c%16c%14c%152)C513)C%12)C8,1.02,9.41,46.42,4.47,4.45548444,0.32473288590603,4.39,4.47,1:3.0,,,,ITO/PEDOT:PSS/active layer/PIFB/Al,traditional single-junction,PIFB,,PEDOT:PSS,,,chlorobenzene:dichlorobenzene (4:1 v/v),,,-5.49,-3.57,,-5.9,-3.9,
111606,10.1039/c5ta04872a,10.1039/c5ta04872a,P3FTBT1O6,PC71BM,P3FTBT1O6,PC71BM,CCCCCCCCC(CCCCCC)Cc1c(CC(CCCCCC)CCCCCCCC)c(-c2ccc(-c3ccc4c(c3)C(CCCCCC)(CCCCCC)c3cc5c(cc3-4)C(C)(C)c3cc4c(cc3-5)C(CCCCCC)(CCCCCC)c3ccccc3-4)s2)c2nsnc2c1-c1cccs1,COC(=O)CCCC1(c2ccccc2)C23c4c5ccc6c7cc8c9c%10c(cc%11cc%12c%13c%14c(cc%15c%16ccc-5c2c%16c2c5c%16c%17c(c(c46)c7c9c%17c4c%10c%11c%13c4c%16c%14c%152)C513)C%12)C8,1.0,10.91,47.83,5.24,5.218253,0.4150190839694733,5.0,5.24,1:4.0,,,,ITO/PEDOT:PSS/polymer:PC71BM/PIFB/Al,single-junction,PIFB,,PEDOT:PSS,,,chlorobenzene:dichlorobenzene (4:1 v/v),,,-5.49,-3.57,,-5.9,-3.9,
111607,10.1039/c5ta04872a,10.1039/c5ta04872a,P3FTBT1O6,PC71BM,P3FTBT1O6,PC71BM,CCCCCCCCC(CCCCCC)Cc1c(CC(CCCCCC)CCCCCCCC)c(-c2ccc(-c3ccc4c(c3)C(CCCCCC)(CCCCCC)c3cc5c(cc3-4)C(C)(C)c3cc4c(cc3-5)C(CCCCCC)(CCCCCC)c3ccccc3-4)s2)c2nsnc2c1-c1cccs1,COC(=O)CCCC1(c2ccccc2)C23c4c5ccc6c7cc8c9c%10c(cc%11cc%12c%13c%14c(cc%15c%16ccc-5c2c%16c2c5c%16c%17c(c(c46)c7c9c%17c4c%10c%11c%13c4c%16c%14c%152)C513)C%12)C8,1.02,10.75,52.22,5.73,5.725923,0.0711518324607426,5.61,5.73,1:4.5,,,,ITO/PEDOT:PSS/active layer/PIFB/Al,traditional single-junction,PIFB,,PEDOT:PSS,,,chlorobenzene:dichlorobenzene (4:1 v/v),,,-5.49,-3.57,,-5.9,-3.9,
111608,10.1039/c5ta04872a,10.1039/c5ta04872a,P3FTBT1O6,PC71BM,P3FTBT1O6,PC71BM,CCCCCCCCC(CCCCCC)Cc1c(CC(CCCCCC)CCCCCCCC)c(-c2ccc(-c3ccc4c(c3)C(CCCCCC)(CCCCCC)c3cc5c(cc3-4)C(C)(C)c3cc4c(cc3-5)C(CCCCCC)(CCCCCC)c3ccccc3-4)s2)c2nsnc2c1-c1cccs1,COC(=O)CCCC1(c2ccccc2)C23c4c5ccc6c7cc8c9c%10c(cc%11cc%12c%13c%14c(cc%15c%16ccc-5c2c%16c2c5c%16c%17c(c(c46)c7c9c%17c4c%10c%11c%13c4c%16c%14c%152)C513)C%12)C8,1.01,10.05,52.0,5.29,5.27826,0.2219281663516,5.15,5.29,1:5.0,,,,ITO/PEDOT:PSS/polymer:PC71BM/PIFB/Al,single-junction,PIFB,,PEDOT:PSS,,,chlorobenzene:dichlorobenzene (4:1 v/v),,,-5.49,-3.57,,-5.9,-3.9,
111609,10.1039/c5ta05014f,10.1039/c5ta05014f,PTB7-Th,P(PDI-BDT-T),PTB7-Th,P(PDI-BDT-T),CCCCC(CC)COC(=O)c1sc2csc(-c3cc4c(-c5ccc(CC(CC)CCCC)s5)c5sccc5c(-c5ccc(CC(CC)CCCC)s5)c4s3)c2c1F,CCCCCCCCCCC(CCCCCCCC)CN1C(=O)c2ccc3c4ccc5c6c(cc(-c7cc8c(-c9ccc(CC(CC)CCCC)s9)c9sccc9c(-c9ccc(CC(CC)CCCC)s9)c8s7)c(c7ccc(c2c37)C1=O)c64)C(=O)N(CC(CCCCCCCC)CCCCCCCCCC)C5=O,0.79,10.37,47.5,3.89,3.8913425,0.0345115681233768,,,2:1,w/o,,,ITO/PEDOT:PSS/PTB7-Th:P(PDI-BDT-T)/Ca/Al,all-polymer solar cell,Ca,,PEDOT:PSS,,98.0,dichlorobenzene,,,-5.29,-3.72,,-5.7,-3.89,
111610,10.1039/c5ta05014f,10.1039/c5ta05014f,PTB7-Th,P(PDI-BDT-T),PTB7-Th,P(PDI-BDT-T),CCCCC(CC)COC(=O)c1sc2csc(-c3cc4c(-c5ccc(CC(CC)CCCC)s5)c5sccc5c(-c5ccc(CC(CC)CCCC)s5)c4s3)c2c1F,CCCCCCCCCCC(CCCCCCCC)CN1C(=O)c2ccc3c4ccc5c6c(cc(-c7cc8c(-c9ccc(CC(CC)CCCC)s9)c9sccc9c(-c9ccc(CC(CC)CCCC)s9)c8s7)c(c7ccc(c2c37)C1=O)c64)C(=O)N(CC(CCCCCCCC)CCCCCCCCCC)C5=O,0.8,11.06,48.6,4.31,4.300128,0.2290487238979039,,,1.5:1,w/o,,,ITO/PEDOT:PSS/PTB7-Th:P(PDI-BDT-T)/Ca/Al,conventional,Ca,,PEDOT:PSS,,90.0,dichlorobenzene,,,-5.29,-3.72,,-5.7,-3.89,
111611,10.1039/c5ta05014f,10.1039/c5ta05014f,PTB7-Th,P(PDI-BDT-T),PTB7-Th,P(PDI-BDT-T),CCCCC(CC)COC(=O)c1sc2csc(-c3cc4c(-c5ccc(CC(CC)CCCC)s5)c5sccc5c(-c5ccc(CC(CC)CCCC)s5)c4s3)c2c1F,CCCCCCCCCCC(CCCCCCCC)CN1C(=O)c2ccc3c4ccc5c6c(cc(-c7cc8c(-c9ccc(CC(CC)CCCC)s9)c9sccc9c(-c9ccc(CC(CC)CCCC)s9)c8s7)c(c7ccc(c2c37)C1=O)c64)C(=O)N(CC(CCCCCCCC)CCCCCCCCCC)C5=O,0.8,10.99,49.6,4.37,4.360831999999999,0.2097940503432661,,,1.5:1,1% DIO,DIO,1%,ITO/PEDOT:PSS/PTB7-Th:P(PDI-BDT-T)/Ca/Al,conventional,Ca,,PEDOT:PSS,,80.0,dichlorobenzene,,,-5.29,-3.72,,-5.7,-3.89,
111612,10.1039/c5ta05014f,10.1039/c5ta05014f,PTB7-Th,P(PDI-BDT-T),PTB7-Th,P(PDI-BDT-T),CCCCC(CC)COC(=O)c1sc2csc(-c3cc4c(-c5ccc(CC(CC)CCCC)s5)c5sccc5c(-c5ccc(CC(CC)CCCC)s5)c4s3)c2c1F,CCCCCCCCCCC(CCCCCCCC)CN1C(=O)c2ccc3c4ccc5c6c(cc(-c7cc8c(-c9ccc(CC(CC)CCCC)s9)c9sccc9c(-c9ccc(CC(CC)CCCC)s9)c8s7)c(c7ccc(c2c37)C1=O)c64)C(=O)N(CC(CCCCCCCC)CCCCCCCCCC)C5=O,0.8,11.51,51.1,4.71,4.705288,0.1000424628450022,,,1.5:1,1% CN,CN,1%,ITO/PEDOT:PSS/PTB7-Th:P(PDI-BDT-T)/Ca/Al,conventional,Ca,,PEDOT:PSS,,85.0,dichlorobenzene,,,-5.29,-3.72,,-5.7,-3.89,
111613,10.1039/c5ta05014f,10.1039/c5ta05014f,PTB7-Th,P(PDI-BDT-T),PTB7-Th,P(PDI-BDT-T),CCCCC(CC)COC(=O)c1sc2csc(-c3cc4c(-c5ccc(CC(CC)CCCC)s5)c5sccc5c(-c5ccc(CC(CC)CCCC)s5)c4s3)c2c1F,CCCCCCCCCCC(CCCCCCCC)CN1C(=O)c2ccc3c4ccc5c6c(cc(-c7cc8c(-c9ccc(CC(CC)CCCC)s9)c9sccc9c(-c9ccc(CC(CC)CCCC)s9)c8s7)c(c7ccc(c2c37)C1=O)c64)C(=O)N(CC(CCCCCCCC)CCCCCCCCCC)C5=O,0.8,10.93,50.3,4.39,4.398232,0.1875170842824706,,,1.5:1,1% NMP,NMP,1%,ITO/PEDOT:PSS/PTB7-Th:P(PDI-BDT-T)/Ca/Al,conventional,Ca,,PEDOT:PSS,,89.0,dichlorobenzene,,,-5.29,-3.72,,-5.7,-3.89,
111614,10.1039/c5ta05014f,10.1039/c5ta05014f,PTB7-Th,P(PDI-BDT-T),PTB7-Th,P(PDI-BDT-T),CCCCC(CC)COC(=O)c1sc2csc(-c3cc4c(-c5ccc(CC(CC)CCCC)s5)c5sccc5c(-c5ccc(CC(CC)CCCC)s5)c4s3)c2c1F,CCCCCCCCCCC(CCCCCCCC)CN1C(=O)c2ccc3c4ccc5c6c(cc(-c7cc8c(-c9ccc(CC(CC)CCCC)s9)c9sccc9c(-c9ccc(CC(CC)CCCC)s9)c8s7)c(c7ccc(c2c37)C1=O)c64)C(=O)N(CC(CCCCCCCC)CCCCCCCCCC)C5=O,0.79,10.75,45.8,3.88,3.8895649999999993,0.246520618556685,,,1:1,w/o,,,ITO/PEDOT:PSS/PTB7-Th:P(PDI-BDT-T)/Ca/Al,all-polymer solar cell,Ca,,PEDOT:PSS,,93.0,dichlorobenzene,,,-5.29,-3.72,,-5.7,-3.89,
111615,10.1039/c5ta05014f,10.1039/c5ta05014f,PTB7-Th,P(PDI-BDT-O),PTB7-Th,P(PDI-BDT-O),CCCCC(CC)COC(=O)c1sc2csc(-c3cc4c(-c5ccc(CC(CC)CCCC)s5)c5sccc5c(-c5ccc(CC(CC)CCCC)s5)c4s3)c2c1F,CCCCCCCCCCC(CCCCCCCC)CN1C(=O)c2ccc3c4ccc5c6c(cc(-c7cc8c(OCC(CC)CCCC)c9sccc9c(OCC(CC)CCCC)c8s7)c(c7ccc(c2c37)C1=O)c64)C(=O)N(CC(CCCCCCCC)CCCCCCCCCC)C5=O,0.72,9.6,38.8,2.69,2.681856,0.3027509293680354,,,1.5:1,w/o,,,ITO/PEDOT:PSS/PTB7-Th:P(PDI-BDT-O)/Ca/Al,all-polymer solar cell,Ca,,PEDOT:PSS,,91.0,dichlorobenzene,,100.0,-5.29,-3.72,,-5.47,-3.88,
111616,10.1039/c5ta05014f,10.1039/c5ta05014f,PTB7-Th,P(PDI-BDT-O),PTB7-Th,P(PDI-BDT-O),CCCCC(CC)COC(=O)c1sc2csc(-c3cc4c(-c5ccc(CC(CC)CCCC)s5)c5sccc5c(-c5ccc(CC(CC)CCCC)s5)c4s3)c2c1F,CCCCCCCCCCC(CCCCCCCC)CN1C(=O)c2ccc3c4ccc5c6c(cc(-c7cc8c(OCC(CC)CCCC)c9sccc9c(OCC(CC)CCCC)c8s7)c(c7ccc(c2c37)C1=O)c64)C(=O)N(CC(CCCCCCCC)CCCCCCCCCC)C5=O,0.72,10.14,37.6,2.75,2.7451008000000003,0.1781527272727149,,,1.5:1,1% CN,CN,1%,ITO/PEDOT:PSS/PTB7-Th:P(PDI-BDT-O)/Ca/Al,all-polymer solar cell,Ca,,PEDOT:PSS,,103.0,dichlorobenzene,,100.0,-5.29,-3.72,,-5.47,-3.88,
111617,10.1039/c5ta05096k,10.1039/c5ta05096k,PBDTTFTQ-EH,PC71BM,PBDTTFTQ-EH,PC71BM,CCCCCCCCOc1cccc(-c2nc3c(-c4cccs4)cc(F)c(-c4ccc(-c5cc6c(-c7ccc(CC(CC)CCCC)s7)c7sccc7c(-c7ccc(CC(CC)CCCC)s7)c6s5)s4)c3nc2-c2cccc(OCCCCCCCC)c2)c1,COC(=O)CCCC1(c2ccccc2)C23c4c5ccc6c7cc8c9c%10c(cc%11cc%12c%13c%14c(cc%15c%16ccc-5c2c%16c2c5c%16c%17c(c(c46)c7c9c%17c4c%10c%11c%13c4c%16c%14c%152)C513)C%12)C8,0.78,13.2,70.8,7.29,7.289567999999999,0.0059259259259379,7.15,7.29,1:1.5,"2% CN, v/v",CN,2%,ITO/PEDOT:PSS/polymer:PC71BM/PFN/Al,,PFN,,PEDOT:PSS,,,"1,2-dichlorobenzene",,90.0,-5.29,-3.05,,-5.9,-3.9,
111618,10.1039/c5ta05096k,10.1039/c5ta05096k,PBDTTFTQ-DO,PC71BM,PBDTTFTQ-DO,PC71BM,CCCCCCCCOc1cccc(-c2nc3c(-c4cccs4)cc(F)c(-c4ccc(-c5cc6c(-c7cc(CCCCCCCC)c(CCCCCCCC)s7)c7sccc7c(-c7cc(CCCCCCCC)c(CCCCCCCC)s7)c6s5)s4)c3nc2-c2cccc(OCCCCCCCC)c2)c1,COC(=O)CCCC1(c2ccccc2)C23c4c5ccc6c7cc8c9c%10c(cc%11cc%12c%13c%14c(cc%15c%16ccc-5c2c%16c2c5c%16c%17c(c(c46)c7c9c%17c4c%10c%11c%13c4c%16c%14c%152)C513)C%12)C8,0.88,11.4,75.9,7.61,7.614288,0.056346911957948,7.42,7.61,1:3,,,,ITO/PEDOT:PSS/polymer:PC71BM/PFN/Al,,PFN,,PEDOT:PSS,,,"1,2-dichlorobenzene",,90.0,-5.37,-3.03,,-5.9,-3.9,
111619,10.1039/c5ta05096k,10.1039/c5ta05096k,PBDTTFTTQ-EH,PC71BM,PBDTTFTTQ-EH,PC71BM,CCCCCCCCc1ccc(-c2nc3c(-c4cccs4)cc(F)c(-c4ccc(-c5cc6c(-c7ccc(CC(CC)CCCC)s7)c7sccc7c(-c7ccc(CC(CC)CCCC)s7)c6s5)s4)c3nc2-c2ccc(CCCCCCCC)s2)s1,COC(=O)CCCC1(c2ccccc2)C23c4c5ccc6c7cc8c9c%10c(cc%11cc%12c%13c%14c(cc%15c%16ccc-5c2c%16c2c5c%16c%17c(c(c46)c7c9c%17c4c%10c%11c%13c4c%16c%14c%152)C513)C%12)C8,0.72,13.4,70.8,6.82,6.830784,0.158123167155414,6.65,6.82,1:2,,,,ITO/PEDOT:PSS/polymer:PC71BM/PFN/Al,,PFN,,PEDOT:PSS,,,"1,2-dichlorobenzene",,90.0,-5.12,-3.03,,-5.9,-3.9,
111620,10.1039/c5ta05096k,10.1039/c5ta05096k,PBDTTFTTQ-DO,PC71BM,PBDTTFTTQ-DO,PC71BM,CCCCCCCCc1ccc(-c2nc3c(-c4cccs4)cc(F)c(-c4ccc(-c5cc6c(-c7cc(CCCCCCCC)c(CCCCCCCC)s7)c7sccc7c(-c7cc(CCCCCCCC)c(CCCCCCCC)s7)c6s5)s4)c3nc2-c2ccc(CCCCCCCC)s2)s1,COC(=O)CCCC1(c2ccccc2)C23c4c5ccc6c7cc8c9c%10c(cc%11cc%12c%13c%14c(cc%15c%16ccc-5c2c%16c2c5c%16c%17c(c(c46)c7c9c%17c4c%10c%11c%13c4c%16c%14c%152)C513)C%12)C8,0.85,11.3,75.7,7.25,7.270985,0.2894482758620755,7.09,7.25,1:3,,,,ITO/PEDOT:PSS/polymer:PC71BM/PFN/Al,,PFN,,PEDOT:PSS,,,"1,2-dichlorobenzene",,90.0,-5.31,-2.99,,-5.9,-3.9,
111621,10.1039/c5ta05352h,10.1039/c5ta05352h,P(1FIID-BT),PC61BM,P(1FIID-BT),PC61BM,CCCCCCCCCCC(CCCCCCCC)CN1C(=O)/C(=C2/C(=O)N(CC(CCCCCCCC)CCCCCCCCCC)c3c2ccc(-c2ccc(-c4cccs4)s2)c3F)c2ccccc21,COC(=O)CCCC1(c2ccccc2)C23c4c5c6c7c8c9c(c%10c%11c2c2c%12c4c4c%13c5c5c7c7c8c8c%14c9c%10c9c%10c%11c2c2c%11c%12c4c4c%12c%13c5c5c7c7c8c8c%14c9c9c%10c2c2c%11c4c4c%12c5c7c5c8c9c2c45)C613,0.87,14.88,50.6,6.55,6.5504736,0.0072305343511495,6.39,6.55,1:1.8,,,,glass/ITO/ZnO/P(1FIID-BT):PC61BM/MoO3/Al,inverted,ZnO,,MoO3,,340.0,o-xylene,,,-5.46,-3.57,,-6.1,-3.7,
111622,10.1039/c5ta05352h,10.1039/c5ta05352h,P(1FIID-BT),PC61BM,P(1FIID-BT),PC61BM,CCCCCCCCCCC(CCCCCCCC)CN1C(=O)/C(=C2/C(=O)N(CC(CCCCCCCC)CCCCCCCCCC)c3c2ccc(-c2ccc(-c4cccs4)s2)c3F)c2ccccc21,COC(=O)CCCC1(c2ccccc2)C23c4c5c6c7c8c9c(c%10c%11c2c2c%12c4c4c%13c5c5c7c7c8c8c%14c9c%10c9c%10c%11c2c2c%11c%12c4c4c%12c%13c5c5c7c7c8c8c%14c9c9c%10c2c2c%11c4c4c%12c5c7c5c8c9c2c45)C613,0.89,14.5,57.8,7.46,7.459089999999999,0.0121983914209259,7.22,7.46,1:1.8,,,,glass/ITO/ZnO/P(1FIID-BT):PC61BM/MoO3/Al,inverted,ZnO,,MoO3,,270.0,o-xylene,,,-5.46,-3.57,,-6.1,-3.7,
111623,10.1039/c5ta05352h,10.1039/c5ta05352h,P(1FIID-BT),PC61BM,P(1FIID-BT),PC61BM,CCCCCCCCCCC(CCCCCCCC)CN1C(=O)/C(=C2/C(=O)N(CC(CCCCCCCC)CCCCCCCCCC)c3c2ccc(-c2ccc(-c4cccs4)s2)c3F)c2ccccc21,COC(=O)CCCC1(c2ccccc2)C23c4c5c6c7c8c9c(c%10c%11c2c2c%12c4c4c%13c5c5c7c7c8c8c%14c9c%10c9c%10c%11c2c2c%11c%12c4c4c%12c%13c5c5c7c7c8c8c%14c9c9c%10c2c2c%11c4c4c%12c5c7c5c8c9c2c45)C613,0.89,12.73,61.5,6.96,6.9677655000000005,0.1115732758620766,6.93,6.96,1:1.8,,,,glass/ITO/ZnO/P(1FIID-BT):PC61BM/MoO3/Al,inverted,ZnO,,MoO3,,250.0,o-xylene,,,-5.46,-3.57,,-6.1,-3.7,
111624,10.1039/c5ta05352h,10.1039/c5ta05352h,P(1FIID-BT),PC61BM,P(1FIID-BT),PC61BM,CCCCCCCCCCC(CCCCCCCC)CN1C(=O)/C(=C2/C(=O)N(CC(CCCCCCCC)CCCCCCCCCC)c3c2ccc(-c2ccc(-c4cccs4)s2)c3F)c2ccccc21,COC(=O)CCCC1(c2ccccc2)C23c4c5c6c7c8c9c(c%10c%11c2c2c%12c4c4c%13c5c5c7c7c8c8c%14c9c%10c9c%10c%11c2c2c%11c%12c4c4c%12c%13c5c5c7c7c8c8c%14c9c9c%10c2c2c%11c4c4c%12c5c7c5c8c9c2c45)C613,0.89,12.27,64.6,7.06,7.054513799999999,0.0777082152974629,7.01,7.06,1:1.8,,,,glass/ITO/ZnO/P(1FIID-BT):PC61BM/MoO3/Al,inverted,ZnO,,MoO3,,235.0,o-xylene,,,-5.46,-3.57,,-6.1,-3.7,
111625,10.1039/c5ta05352h,10.1039/c5ta05352h,P(1FIID-BT),PC61BM,P(1FIID-BT),PC61BM,CCCCCCCCCCC(CCCCCCCC)CN1C(=O)/C(=C2/C(=O)N(CC(CCCCCCCC)CCCCCCCCCC)c3c2ccc(-c2ccc(-c4cccs4)s2)c3F)c2ccccc21,COC(=O)CCCC1(c2ccccc2)C23c4c5c6c7c8c9c(c%10c%11c2c2c%12c4c4c%13c5c5c7c7c8c8c%14c9c%10c9c%10c%11c2c2c%11c%12c4c4c%12c%13c5c5c7c7c8c8c%14c9c9c%10c2c2c%11c4c4c%12c5c7c5c8c9c2c45)C613,0.9,11.59,65.3,6.82,6.811443000000001,0.1254692082111393,6.8,6.82,1:1.8,"octane-1,8-dithiol (ODT)",,2 vol%,inverted PSCs,inverted,,,,,180.0,o-xylene,,,-5.46,-3.57,,-6.1,-3.7,
111626,10.1039/c5ta05352h,10.1039/c5ta05352h,P(1FIID-BT),PC61BM,P(1FIID-BT),PC61BM,CCCCCCCCCCC(CCCCCCCC)CN1C(=O)/C(=C2/C(=O)N(CC(CCCCCCCC)CCCCCCCCCC)c3c2ccc(-c2ccc(-c4cccs4)s2)c3F)c2ccccc21,COC(=O)CCCC1(c2ccccc2)C23c4c5c6c7c8c9c(c%10c%11c2c2c%12c4c4c%13c5c5c7c7c8c8c%14c9c%10c9c%10c%11c2c2c%11c%12c4c4c%12c%13c5c5c7c7c8c8c%14c9c9c%10c2c2c%11c4c4c%12c5c7c5c8c9c2c45)C613,0.9,11.66,68.9,7.23,7.230366,0.0050622406638954,7.17,7.23,1:1.8,"octane-1,8-dithiol (ODT)",,2 vol%,inverted PSCs,inverted,,,,,150.0,o-xylene,,,-5.46,-3.57,,-6.1,-3.7,
