Repository: JiYiqaq/PCE-KA-GNN

# Data directory

- `raw/Active_Database.csv` is the immutable source dataset bundled under CC BY 4.0. Do not overwrite it with processed data.
- `processed/` is created and populated by the training pipeline. Generated `.pt` and `.pth` caches are intentionally ignored by Git because they can exceed GitHub's normal single-file limit.

See `../DATA_LICENSE.md` for provenance, license and checksum information.

File: data/raw/Active_Database.csv (part 455 of 471)
id,doi,doi_norm,donor,acceptor,donor_canonical,acceptor_canonical,donor_smiles,acceptor_smiles,voc,jsc,ff,pce,pce_recomputed,pce_relative_error_percent,pce_avg,pce_best,d_a_ratio,additive,additive_canonical,additive_ratio,device_structure,device_type,etl,etl_canonical,htl,htl_canonical,active_layer_thickness,solvent,solvent_canonical,annealing_temp,homo_d,lumo_d,eg_d,homo_a,lumo_a,eg_a
111627,10.1039/c5ta05352h,10.1039/c5ta05352h,P(1FIID-BT),PC61BM,P(1FIID-BT),PC61BM,CCCCCCCCCCC(CCCCCCCC)CN1C(=O)/C(=C2/C(=O)N(CC(CCCCCCCC)CCCCCCCCCC)c3c2ccc(-c2ccc(-c4cccs4)s2)c3F)c2ccccc21,COC(=O)CCCC1(c2ccccc2)C23c4c5c6c7c8c9c(c%10c%11c2c2c%12c4c4c%13c5c5c7c7c8c8c%14c9c%10c9c%10c%11c2c2c%11c%12c4c4c%12c%13c5c5c7c7c8c8c%14c9c9c%10c2c2c%11c4c4c%12c5c7c5c8c9c2c45)C613,0.9,10.87,69.0,6.74,6.75027,0.1523738872403462,6.56,6.74,1:1.8,"octane-1,8-dithiol (ODT)",,2 vol%,inverted PSCs,inverted,,,,,130.0,o-xylene,,,-5.46,-3.57,,-6.1,-3.7,
111628,10.1039/c5ta05352h,10.1039/c5ta05352h,P(1FIID-BT),PC61BM,P(1FIID-BT),PC61BM,CCCCCCCCCCC(CCCCCCCC)CN1C(=O)/C(=C2/C(=O)N(CC(CCCCCCCC)CCCCCCCCCC)c3c2ccc(-c2ccc(-c4cccs4)s2)c3F)c2ccccc21,COC(=O)CCCC1(c2ccccc2)C23c4c5c6c7c8c9c(c%10c%11c2c2c%12c4c4c%13c5c5c7c7c8c8c%14c9c%10c9c%10c%11c2c2c%11c%12c4c4c%12c%13c5c5c7c7c8c8c%14c9c9c%10c2c2c%11c4c4c%12c5c7c5c8c9c2c45)C613,0.9,11.2,68.0,6.85,6.854400000000001,0.0642335766423546,6.8,6.85,1:1.8,"octane-1,8-dithiol (ODT)",,2 vol%,inverted PSCs,inverted,,,,,105.0,o-xylene,,,-5.46,-3.57,,-6.1,-3.7,
111629,10.1039/c5ta06065f,10.1039/c5ta06065f,P1,PC71BM,P1,,CCCCCCCCc1cc(-c2c(-c3cccs3)sc3c(-c4cc(CCCCCCCC)c(CCCCCCCC)s4)c(-c4ccc(-c5cccc6nsnc56)s4)sc23)sc1CCCCCCCC,COC(=O)CCCC1(c2ccccc2)C23c4c5ccc6c7cc8c9c%10c(cc%11cc%12c%13c%14c(cc%15c%16ccc-5c2c%16c2c5c%16c%17c(c(c46)c7c9c%17c4c%10c%11c%13c4c%16c%14c%152)C513)C%12)C8,0.74,11.6,63.0,5.4,5.407920000000001,0.1466666666666735,,,1:2.5,,,,ITO/PEDOT:PSS/active layer/LiF/Al,BHJ PSC,LiF,,PEDOT:PSS,,93.0,DCB,o-DCB,,-5.34,-3.53,,,,
111630,10.1039/c5ta06065f,10.1039/c5ta06065f,P2,PC71BM,P2,,,COC(=O)CCCC1(c2ccccc2)C23c4c5ccc6c7cc8c9c%10c(cc%11cc%12c%13c%14c(cc%15c%16ccc-5c2c%16c2c5c%16c%17c(c(c46)c7c9c%17c4c%10c%11c%13c4c%16c%14c%152)C513)C%12)C8,0.76,11.26,72.0,6.1,6.161472000000001,1.0077377049180505,,,1:2.5,,,,ITO/PEDOT:PSS/active layer/LiF/Al,BHJ PSC,LiF,,PEDOT:PSS,,11.0,DCB,o-DCB,,-5.34,-3.58,,,,
111631,10.1039/c5ta06065f,10.1039/c5ta06065f,P3,,P3,,CCCCCCc1csc(-c2ccc(-c3cc(CCCCCC)c(/C=C/c4csc(-c5cc6c(OCC(CC)CCCC)c7sc(-c8ccc(C9=C%10C(=O)N(CC(CC)CCCC)C(c%11ccc(-c%12cc%13c(OCC(CC)CCCC)c%14sccc%14c(OCC(CC)CCCC)c%13s%12)s%11)=C%10C(=O)N9CC(CC)CCCC)s8)cc7c(OCC(CC)CCCC)c6s5)c4)s3)c3nsnc23)c1,,0.84,9.38,72.0,5.7,5.673024000000001,0.473263157894727,,,1:2,,,,ITO/PEDOT:PSS/active layer/LiF/Al,polymer solar cell,LiF,,PEDOT:PSS,,95.0,DCB,o-DCB,,-5.31,-3.6,,,,
111632,10.1039/c5ta06065f,10.1039/c5ta06065f,P3,,P3,,CCCCCCc1csc(-c2ccc(-c3cc(CCCCCC)c(/C=C/c4csc(-c5cc6c(OCC(CC)CCCC)c7sc(-c8ccc(C9=C%10C(=O)N(CC(CC)CCCC)C(c%11ccc(-c%12cc%13c(OCC(CC)CCCC)c%14sccc%14c(OCC(CC)CCCC)c%13s%12)s%11)=C%10C(=O)N9CC(CC)CCCC)s8)cc7c(OCC(CC)CCCC)c6s5)c4)s3)c3nsnc23)c1,,0.82,12.28,73.0,7.4,7.350808,0.6647567567567644,7.1,7.4,1:2,DIO,DIO,2%,ITO/PEDOT:PSS/active layer/LiF/Al,polymer solar cell,LiF,,PEDOT:PSS,,89.0,DCB,o-DCB,,-5.31,-3.6,,,,
111633,10.1039/c5ta06065f,10.1039/c5ta06065f,P2,PC71BM,P2,PC71BM,,COC(=O)CCCC1(c2ccccc2)C23c4c5ccc6c7cc8c9c%10c(cc%11cc%12c%13c%14c(cc%15c%16ccc-5c2c%16c2c5c%16c%17c(c(c46)c7c9c%17c4c%10c%11c%13c4c%16c%14c%152)C513)C%12)C8,0.73,13.18,59.0,5.7,5.676626,0.4100701754386044,5.4,5.7,1:2.5,,,,ITO/PEDOT:PSS/active layer/LiF/Al,BHJ PSC,LiF,,PEDOT:PSS,,217.0,DCB,,,-5.34,-3.58,,-5.9,-3.9,
111634,10.1039/c5ta06065f,10.1039/c5ta06065f,P3,PC71BM,P3,PC71BM,CCCCCCc1csc(-c2ccc(-c3cc(CCCCCC)c(/C=C/c4csc(-c5cc6c(OCC(CC)CCCC)c7sc(-c8ccc(C9=C%10C(=O)N(CC(CC)CCCC)C(c%11ccc(-c%12cc%13c(OCC(CC)CCCC)c%14sccc%14c(OCC(CC)CCCC)c%13s%12)s%11)=C%10C(=O)N9CC(CC)CCCC)s8)cc7c(OCC(CC)CCCC)c6s5)c4)s3)c3nsnc23)c1,COC(=O)CCCC1(c2ccccc2)C23c4c5ccc6c7cc8c9c%10c(cc%11cc%12c%13c%14c(cc%15c%16ccc-5c2c%16c2c5c%16c%17c(c(c46)c7c9c%17c4c%10c%11c%13c4c%16c%14c%152)C513)C%12)C8,0.82,12.28,73.0,7.4,7.350808,0.6647567567567644,7.1,7.4,1:2,DIO,,2%,ITO/PEDOT:PSS/active layer/LiF/Al,polymer solar cell,LiF,,PEDOT:PSS,,89.0,DCB,,,-5.31,-3.6,,-5.9,-3.9,
111635,10.1039/c5ta06065f,10.1039/c5ta06065f,P3,PC71BM,P3,PC71BM,CCCCCCc1csc(-c2ccc(-c3cc(CCCCCC)c(/C=C/c4csc(-c5cc6c(OCC(CC)CCCC)c7sc(-c8ccc(C9=C%10C(=O)N(CC(CC)CCCC)C(c%11ccc(-c%12cc%13c(OCC(CC)CCCC)c%14sccc%14c(OCC(CC)CCCC)c%13s%12)s%11)=C%10C(=O)N9CC(CC)CCCC)s8)cc7c(OCC(CC)CCCC)c6s5)c4)s3)c3nsnc23)c1,COC(=O)CCCC1(c2ccccc2)C23c4c5ccc6c7cc8c9c%10c(cc%11cc%12c%13c%14c(cc%15c%16ccc-5c2c%16c2c5c%16c%17c(c(c46)c7c9c%17c4c%10c%11c%13c4c%16c%14c%152)C513)C%12)C8,0.8,13.71,70.0,7.6,7.677600000000001,1.0210526315789634,7.3,7.6,1:2,,,,ITO/PEDOT:PSS/active layer/LiF/Al,polymer solar cell,LiF,,PEDOT:PSS,,180.0,,,,-5.31,-3.6,,-5.9,-3.9,
111636,10.1039/c5ta06065f,10.1039/c5ta06065f,P3,PC71BM,P3,PC71BM,CCCCCCc1csc(-c2ccc(-c3cc(CCCCCC)c(/C=C/c4csc(-c5cc6c(OCC(CC)CCCC)c7sc(-c8ccc(C9=C%10C(=O)N(CC(CC)CCCC)C(c%11ccc(-c%12cc%13c(OCC(CC)CCCC)c%14sccc%14c(OCC(CC)CCCC)c%13s%12)s%11)=C%10C(=O)N9CC(CC)CCCC)s8)cc7c(OCC(CC)CCCC)c6s5)c4)s3)c3nsnc23)c1,COC(=O)CCCC1(c2ccccc2)C23c4c5ccc6c7cc8c9c%10c(cc%11cc%12c%13c%14c(cc%15c%16ccc-5c2c%16c2c5c%16c%17c(c(c46)c7c9c%17c4c%10c%11c%13c4c%16c%14c%152)C513)C%12)C8,0.79,14.33,69.0,7.7,7.811283,1.445233766233769,7.6,7.7,1:2,DIO,,2.0 vol%,ITO/PEDOT:PSS/active layer/LiF/Al,BHJ PSC,LiF,,PEDOT:PSS,,25.0,DCB,,,-5.31,-3.6,,-5.9,-3.9,
111637,10.1039/c5ta06065f,10.1039/c5ta06065f,P3,PC71BM,P3,PC71BM,CCCCCCc1csc(-c2ccc(-c3cc(CCCCCC)c(/C=C/c4csc(-c5cc6c(OCC(CC)CCCC)c7sc(-c8ccc(C9=C%10C(=O)N(CC(CC)CCCC)C(c%11ccc(-c%12cc%13c(OCC(CC)CCCC)c%14sccc%14c(OCC(CC)CCCC)c%13s%12)s%11)=C%10C(=O)N9CC(CC)CCCC)s8)cc7c(OCC(CC)CCCC)c6s5)c4)s3)c3nsnc23)c1,COC(=O)CCCC1(c2ccccc2)C23c4c5ccc6c7cc8c9c%10c(cc%11cc%12c%13c%14c(cc%15c%16ccc-5c2c%16c2c5c%16c%17c(c(c46)c7c9c%17c4c%10c%11c%13c4c%16c%14c%152)C513)C%12)C8,0.8,15.12,60.0,7.3,7.2576,0.5808219178082161,7.0,7.3,1:2,DIO,,2%,ITO/PEDOT:PSS/active layer/LiF/Al,polymer solar cell,LiF,,PEDOT:PSS,,378.0,DCB,,,-5.31,-3.6,,-5.9,-3.9,
111638,10.1039/c5ta06065f,10.1039/c5ta06065f,P3,PC71BM,P3,PC71BM,CCCCCCc1csc(-c2ccc(-c3cc(CCCCCC)c(/C=C/c4csc(-c5cc6c(OCC(CC)CCCC)c7sc(-c8ccc(C9=C%10C(=O)N(CC(CC)CCCC)C(c%11ccc(-c%12cc%13c(OCC(CC)CCCC)c%14sccc%14c(OCC(CC)CCCC)c%13s%12)s%11)=C%10C(=O)N9CC(CC)CCCC)s8)cc7c(OCC(CC)CCCC)c6s5)c4)s3)c3nsnc23)c1,COC(=O)CCCC1(c2ccccc2)C23c4c5ccc6c7cc8c9c%10c(cc%11cc%12c%13c%14c(cc%15c%16ccc-5c2c%16c2c5c%16c%17c(c(c46)c7c9c%17c4c%10c%11c%13c4c%16c%14c%152)C513)C%12)C8,0.79,14.84,57.0,6.6,6.6824520000000005,1.2492727272727404,6.4,6.6,1:2,DIO,,2%,ITO/PEDOT:PSS/active layer/LiF/Al,polymer solar cell,LiF,,PEDOT:PSS,,480.0,DCB,,,-5.31,-3.6,,-5.9,-3.9,
111639,10.1039/c5ta06111c,10.1039/c5ta06111c,PDTPO-BDTO,PC71BM,PDTPO-BDTO,PC71BM,CCCCCCCCCCC(CCCCCCCC)Cn1c(=O)c2ccsc2c2sc(-c3cc4c(OC(CC)CCCCC)c5sccc5c(OCC(CC)CCCC)c4s3)cc21,COC(=O)CCCC1(c2ccccc2)C23c4c5ccc6c7cc8c9c%10c(cc%11cc%12c%13c%14c(cc%15c%16ccc-5c2c%16c2c5c%16c%17c(c(c46)c7c9c%17c4c%10c%11c%13c4c%16c%14c%152)C513)C%12)C8,0.85,9.14,55.1,4.28,4.280719,0.0167990654205639,,,1:2,,,,Conventional,conventional,,,PEDOT:PSS,,80.0,o-dichlorobenzene,,,-5.38,-3.37,,-5.9,-3.9,
111640,10.1039/c5ta06111c,10.1039/c5ta06111c,PDTPO-BDTO,PC71BM,PDTPO-BDTO,PC71BM,CCCCCCCCCCC(CCCCCCCC)Cn1c(=O)c2ccsc2c2sc(-c3cc4c(OC(CC)CCCCC)c5sccc5c(OCC(CC)CCCC)c4s3)cc21,COC(=O)CCCC1(c2ccccc2)C23c4c5ccc6c7cc8c9c%10c(cc%11cc%12c%13c%14c(cc%15c%16ccc-5c2c%16c2c5c%16c%17c(c(c46)c7c9c%17c4c%10c%11c%13c4c%16c%14c%152)C513)C%12)C8,0.92,9.48,65.3,5.7,5.6952048,0.0841263157894775,,,1:2,PFN,PFN,,Conventional,conventional,PFN,,PEDOT:PSS,,80.0,o-dichlorobenzene,,,-5.38,-3.37,,-5.9,-3.9,
111641,10.1039/c5ta06111c,10.1039/c5ta06111c,PDTPO-BDTO,PC71BM,PDTPO-BDTO,PC71BM,CCCCCCCCCCC(CCCCCCCC)Cn1c(=O)c2ccsc2c2sc(-c3cc4c(OC(CC)CCCCC)c5sccc5c(OCC(CC)CCCC)c4s3)cc21,COC(=O)CCCC1(c2ccccc2)C23c4c5ccc6c7cc8c9c%10c(cc%11cc%12c%13c%14c(cc%15c%16ccc-5c2c%16c2c5c%16c%17c(c(c46)c7c9c%17c4c%10c%11c%13c4c%16c%14c%152)C513)C%12)C8,0.92,9.46,71.2,6.19,6.196678400000001,0.1078901453958028,,,1:2,THF 30 s + PFN,THF+PFN,,Conventional,conventional,PFN,,PEDOT:PSS,,80.0,o-dichlorobenzene,,,-5.38,-3.37,,-5.9,-3.9,
111642,10.1039/c5ta06111c,10.1039/c5ta06111c,PDTPO-BDTO,PC71BM,PDTPO-BDTO,PC71BM,CCCCCCCCCCC(CCCCCCCC)Cn1c(=O)c2ccsc2c2sc(-c3cc4c(OC(CC)CCCCC)c5sccc5c(OCC(CC)CCCC)c4s3)cc21,COC(=O)CCCC1(c2ccccc2)C23c4c5ccc6c7cc8c9c%10c(cc%11cc%12c%13c%14c(cc%15c%16ccc-5c2c%16c2c5c%16c%17c(c(c46)c7c9c%17c4c%10c%11c%13c4c%16c%14c%152)C513)C%12)C8,0.95,8.36,67.3,5.34,5.344965999999999,0.0929962546816401,,,1:2,THF 60 s + PFN,THF+PFN,3 vol% DIO,Conventional,conventional,PFN,,PEDOT:PSS,,80.0,o-dichlorobenzene,,,-5.38,-3.37,,-5.9,-3.9,
111643,10.1039/c5ta06111c,10.1039/c5ta06111c,PDTPO-BDTO,PC71BM,PDTPO-BDTO,PC71BM,CCCCCCCCCCC(CCCCCCCC)Cn1c(=O)c2ccsc2c2sc(-c3cc4c(OC(CC)CCCCC)c5sccc5c(OCC(CC)CCCC)c4s3)cc21,COC(=O)CCCC1(c2ccccc2)C23c4c5ccc6c7cc8c9c%10c(cc%11cc%12c%13c%14c(cc%15c%16ccc-5c2c%16c2c5c%16c%17c(c(c46)c7c9c%17c4c%10c%11c%13c4c%16c%14c%152)C513)C%12)C8,0.93,10.4,70.6,6.84,6.828432,0.1691228070175376,,,1:2,DIO,,3 vol% DIO,Inverted,inverted,PFN,,MoO3,,80.0,o-dichlorobenzene,,,-5.38,-3.37,,-5.9,-3.9,
111644,10.1039/c5ta06111c,10.1039/c5ta06111c,PDTPO-BDTT,PC71BM,PDTPO-BDTT,PC71BM,CCCCCCCCCCC(CCCCCCCC)Cn1c(=O)c2ccsc2c2sc(-c3cc4c(-c5ccc(CC(CC)CCCC)s5)c5sccc5c(-c5ccc(CC(CC)CCCC)s5)c4s3)cc21,COC(=O)CCCC1(c2ccccc2)C23c4c5ccc6c7cc8c9c%10c(cc%11cc%12c%13c%14c(cc%15c%16ccc-5c2c%16c2c5c%16c%17c(c(c46)c7c9c%17c4c%10c%11c%13c4c%16c%14c%152)C513)C%12)C8,0.86,9.95,55.6,4.74,4.757692,0.3732489451476661,,,1:2,DIO,,3 vol% DIO,Conventional,conventional,,,PEDOT:PSS,,80.0,o-dichlorobenzene,,,-5.44,-3.35,,-5.9,-3.9,
111645,10.1039/c5ta06111c,10.1039/c5ta06111c,PDTPO-BDTT,PC71BM,PDTPO-BDTT,PC71BM,CCCCCCCCCCC(CCCCCCCC)Cn1c(=O)c2ccsc2c2sc(-c3cc4c(-c5ccc(CC(CC)CCCC)s5)c5sccc5c(-c5ccc(CC(CC)CCCC)s5)c4s3)cc21,COC(=O)CCCC1(c2ccccc2)C23c4c5ccc6c7cc8c9c%10c(cc%11cc%12c%13c%14c(cc%15c%16ccc-5c2c%16c2c5c%16c%17c(c(c46)c7c9c%17c4c%10c%11c%13c4c%16c%14c%152)C513)C%12)C8,0.96,9.68,69.4,6.45,6.4492032,0.0123534883720902,,,1:2,PFN,PFN,3 vol% DIO,Conventional,conventional,PFN,,PEDOT:PSS,,80.0,o-dichlorobenzene,,,-5.44,-3.35,,-5.9,-3.9,
111646,10.1039/c5ta06111c,10.1039/c5ta06111c,PDTPO-BDTT,PC71BM,PDTPO-BDTT,PC71BM,CCCCCCCCCCC(CCCCCCCC)Cn1c(=O)c2ccsc2c2sc(-c3cc4c(-c5ccc(CC(CC)CCCC)s5)c5sccc5c(-c5ccc(CC(CC)CCCC)s5)c4s3)cc21,COC(=O)CCCC1(c2ccccc2)C23c4c5ccc6c7cc8c9c%10c(cc%11cc%12c%13c%14c(cc%15c%16ccc-5c2c%16c2c5c%16c%17c(c(c46)c7c9c%17c4c%10c%11c%13c4c%16c%14c%152)C513)C%12)C8,0.96,10.1,70.5,6.84,6.83568,0.0631578947368403,,,1:2,THF 30 s + PFN,THF+PFN,3 vol% DIO,Conventional,conventional,PFN,,PEDOT:PSS,,80.0,o-dichlorobenzene,,,-5.44,-3.35,,-5.9,-3.9,
111647,10.1039/c5ta06111c,10.1039/c5ta06111c,PDTPO-BDTT,PC71BM,PDTPO-BDTT,PC71BM,CCCCCCCCCCC(CCCCCCCC)Cn1c(=O)c2ccsc2c2sc(-c3cc4c(-c5ccc(CC(CC)CCCC)s5)c5sccc5c(-c5ccc(CC(CC)CCCC)s5)c4s3)cc21,COC(=O)CCCC1(c2ccccc2)C23c4c5ccc6c7cc8c9c%10c(cc%11cc%12c%13c%14c(cc%15c%16ccc-5c2c%16c2c5c%16c%17c(c(c46)c7c9c%17c4c%10c%11c%13c4c%16c%14c%152)C513)C%12)C8,0.98,9.07,71.6,6.37,6.3642376,0.0904615384615393,,,1:2,DIO,THF+PFN,3 vol% DIO,ITO/PEDOT:PSS/polymer:PC71BM/PFN/Al,conventional,PFN,,PEDOT:PSS,,80.0,o-dichlorobenzene,,,-5.44,-3.35,,-5.9,-3.9,
111648,10.1039/c5ta06111c,10.1039/c5ta06111c,PDTPO-BDTT,PC71BM,PDTPO-BDTT,PC71BM,CCCCCCCCCCC(CCCCCCCC)Cn1c(=O)c2ccsc2c2sc(-c3cc4c(-c5ccc(CC(CC)CCCC)s5)c5sccc5c(-c5ccc(CC(CC)CCCC)s5)c4s3)cc21,COC(=O)CCCC1(c2ccccc2)C23c4c5ccc6c7cc8c9c%10c(cc%11cc%12c%13c%14c(cc%15c%16ccc-5c2c%16c2c5c%16c%17c(c(c46)c7c9c%17c4c%10c%11c%13c4c%16c%14c%152)C513)C%12)C8,0.94,10.3,68.0,6.61,6.58376,0.3969742813918379,,,1:2,DIO,,3 vol% DIO,Inverted,inverted,PFN,,MoO3,,80.0,o-dichlorobenzene,,,-5.44,-3.35,,-5.9,-3.9,
111649,10.1039/c5ta06111c,10.1039/c5ta06111c,PDTPO-BDTO,PC71BM,PDTPO-BDTO,PC71BM,CCCCCCCCCCC(CCCCCCCC)Cn1c(=O)c2ccsc2c2sc(-c3cc4c(OC(CC)CCCCC)c5sccc5c(OCC(CC)CCCC)c4s3)cc21,COC(=O)CCCC1(c2ccccc2)C23c4c5ccc6c7cc8c9c%10c(cc%11cc%12c%13c%14c(cc%15c%16ccc-5c2c%16c2c5c%16c%17c(c(c46)c7c9c%17c4c%10c%11c%13c4c%16c%14c%152)C513)C%12)C8,0.93,10.4,70.0,6.84,6.7704,1.0175438596491146,,,1:2,DIO,,3 vol% DIO,ITO/PFN(10 nm)/polymer:PC71BM(1:2)/MoO3(10 nm)/Al,inverted,PFN,,MoO3,,80.0,o-dichlorobenzene,,,-5.38,-3.37,,-5.9,-3.9,
111650,10.1039/c5ta06111c,10.1039/c5ta06111c,PDTPO-BDTT,PC71BM,PDTPO-BDTT,PC71BM,CCCCCCCCCCC(CCCCCCCC)Cn1c(=O)c2ccsc2c2sc(-c3cc4c(-c5ccc(CC(CC)CCCC)s5)c5sccc5c(-c5ccc(CC(CC)CCCC)s5)c4s3)cc21,COC(=O)CCCC1(c2ccccc2)C23c4c5ccc6c7cc8c9c%10c(cc%11cc%12c%13c%14c(cc%15c%16ccc-5c2c%16c2c5c%16c%17c(c(c46)c7c9c%17c4c%10c%11c%13c4c%16c%14c%152)C513)C%12)C8,0.96,10.1,70.0,6.84,6.7872,0.7719298245613965,,,1:2,THF 30 s + PFN,,3 vol% DIO,ITO/PEDOT:PSS(40 nm)/polymer:PC71BM(1:2)/PFN(5 nm)/Al,conventional,PFN,,PEDOT:PSS,,80.0,o-dichlorobenzene,,,-5.44,-3.35,,-5.9,-3.9,
111651,10.1039/c5ta06111c,10.1039/c5ta06111c,PTADTBTO,PC71BM,PTADTBTO,PC71BM,CCCCCCCCOc1cc2nsnc2c(-c2ccc(-c3ccc4c(-c5ccc(CC(CCCCCC)CCCCCCCC)s5)c5cc(-c6cccs6)ccc5c(-c5ccc(CC(CCCCCC)CCCCCCCC)s5)c4c3)s2)c1OCCCCCCCC,COC(=O)CCCC1(c2ccccc2)C23c4c5ccc6c7cc8c9c%10c(cc%11cc%12c%13c%14c(cc%15c%16ccc-5c2c%16c2c5c%16c%17c(c(c46)c7c9c%17c4c%10c%11c%13c4c%16c%14c%152)C513)C%12)C8,0.85,11.02,59.0,4.64,5.526529999999999,19.106249999999992,,,,,,,,,,,,,,,,,-5.38,-3.28,,-5.9,-3.9,
111652,10.1039/c5ta06111c,10.1039/c5ta06111c,PBDT[2F]T,PC71BM,PBDT[2F]T,PC71BM,CCCCC(CC)COc1c2cc(-c3scc(F)c3F)sc2c(OCC(CC)CCCC)c2ccsc12,COC(=O)CCCC1(c2ccccc2)C23c4c5ccc6c7cc8c9c%10c(cc%11cc%12c%13c%14c(cc%15c%16ccc-5c2c%16c2c5c%16c%17c(c(c46)c7c9c%17c4c%10c%11c%13c4c%16c%14c%152)C513)C%12)C8,0.9,10.7,72.0,7.0,6.933599999999999,0.9485714285714384,,,,,,,,,,,,,,,,,-5.29,-3.19,,-5.9,-3.9,
111653,10.1039/c5ta06111c,10.1039/c5ta06111c,BTT-BTz,PC71BM,BTT-BTz,PC71BM,CCCCCCCCCCCCC(CCCCCCCCCCC)c1cc2c3ccsc3c3sc(-c4sc(-c5nc(CCCCCC)cs5)nc4CCCCCC)cc3c2s1,COC(=O)CCCC1(c2ccccc2)C23c4c5ccc6c7cc8c9c%10c(cc%11cc%12c%13c%14c(cc%15c%16ccc-5c2c%16c2c5c%16c%17c(c(c46)c7c9c%17c4c%10c%11c%13c4c%16c%14c%152)C513)C%12)C8,0.81,10.9,57.0,5.06,5.03253,0.5428853754940557,,,,,,,,,,,,,,,,,-5.65,-3.6,,-5.9,-3.9,
111654,10.1039/c5ta06111c,10.1039/c5ta06111c,PIDTT-TzTz,PC71BM,PIDTT-TzTz,PC71BM,CCCCCCc1ccc(C2(c3ccc(CCCCCC)cc3)c3cc4c(cc3-c3sc5ccsc5c32)C(c2ccc(CCCCCC)cc2)(c2ccc(CCCCCC)cc2)c2c-4sc3cc(-c4ccc(-c5nc6sc(-c7cccs7)nc6s5)s4)sc23)cc1,COC(=O)CCCC1(c2ccccc2)C23c4c5ccc6c7cc8c9c%10c(cc%11cc%12c%13c%14c(cc%15c%16ccc-5c2c%16c2c5c%16c%17c(c(c46)c7c9c%17c4c%10c%11c%13c4c%16c%14c%152)C513)C%12)C8,0.9,10.41,59.0,5.9,5.52771,6.310000000000008,,,,,,,,,,,,,,,,,-5.24,-3.21,,-5.9,-3.9,
111655,10.1039/c5ta06111c,10.1039/c5ta06111c,PBDTT,PC71BM,PBDTT,PC71BM,CCCCC(CC)Cc1ccc(-c2c3ccsc3c(-c3ccc(CC(CC)CCCC)s3)c3ccsc23)s1,COC(=O)CCCC1(c2ccccc2)C23c4c5ccc6c7cc8c9c%10c(cc%11cc%12c%13c%14c(cc%15c%16ccc-5c2c%16c2c5c%16c%17c(c(c46)c7c9c%17c4c%10c%11c%13c4c%16c%14c%152)C513)C%12)C8,0.93,11.95,55.0,6.12,6.112425000000001,0.1237745098039088,,,,,,,,,,,,,,,,,-5.44,-3.46,,-5.9,-3.9,
111656,10.1039/c5ta06111c,10.1039/c5ta06111c,HMW-P1,PC71BM,HMW-P1,PC71BM,,COC(=O)CCCC1(c2ccccc2)C23c4c5ccc6c7cc8c9c%10c(cc%11cc%12c%13c%14c(cc%15c%16ccc-5c2c%16c2c5c%16c%17c(c(c46)c7c9c%17c4c%10c%11c%13c4c%16c%14c%152)C513)C%12)C8,0.9,12.72,57.0,6.52,6.525360000000001,0.0822085889570761,,,,,,,,,,,,,,,,,,,,-5.9,-3.9,
111657,10.1039/c5ta06111c,10.1039/c5ta06111c,PBnDT-FTAZ,PCBM,FTAZ,PCBM,CCCCCCC(CCCC)CCc1c2cc(-c3ccc(-c4c(F)c(F)c(-c5cccs5)c5nn(CC(CCCC)CCCCCC)nc45)s3)sc2c(CCC(CCCC)CCCCCC)c2ccsc12,CCCCC(=O)OCC1(C2=CC=CC=C2)C3=CC=CC4=CC=CC5=CC=CC6=CC=CC7=CC=CC1=C7C6=C5C4=C3,0.79,12.45,72.0,7.1,7.08156,0.2597183098591551,,,,,,,,,,,,,,,,,-5.45,-3.45,,-6.1,-3.7,
111658,10.1039/c5ta07205k,10.1039/c5ta07205k,PBDTT-TABT,,PBDTT-TABT,,CCCCCCCCc1cc(-c2c3cc(-c4cc(/C=C/c5ccc(-c6ccc(-c7ccc(CC(CCCCCC)CCCCCCCC)s7)c7nsnc67)s5)cs4)sc3c(-c3cc(CCCCCCCC)c(CCCCCCCC)s3)c3ccsc23)sc1CCCCCCCC,,1.0,9.64,47.5,4.6,4.579000000000001,0.4565217391304135,4.52,4.6,,,,,,,,,,,,,,,-5.45,-3.31,,,,
111659,10.1039/c5ta07205k,10.1039/c5ta07205k,PBDTT-TABT,,PBDTT-TABT,,CCCCCCCCc1cc(-c2c3cc(-c4cc(/C=C/c5ccc(-c6ccc(-c7ccc(CC(CCCCCC)CCCCCCCC)s7)c7nsnc67)s5)cs4)sc3c(-c3cc(CCCCCCCC)c(CCCCCCCC)s3)c3ccsc23)sc1CCCCCCCC,,0.98,11.12,62.1,6.74,6.7674096,0.4066706231453929,6.61,6.74,1:4,DIO,,3% v/v,ITO/PEDOT:PSS/copolymer:PC71BM/Ca/Al,,Ca,,PEDOT:PSS,,,chlorobenzene,,,-5.45,-3.31,,,,
111660,10.1039/c5ta07205k,10.1039/c5ta07205k,PBDTT-TANT,,PBDTT-TANT,,CCCCCCCCc1cc(-c2c3cc(-c4cc(/C=C/c5ccc(-c6cc7c(cc(-c8ccc(CC(CCCCCC)CCCCCCCC)s8)c8nsnc87)c7nsnc67)s5)cs4)sc3c(-c3cc(CCCCCCCC)c(CCCCCCCC)s3)c3ccsc23)sc1CCCCCCCC,,0.98,10.0,58.0,5.65,5.684000000000001,0.601769911504437,5.3,5.65,1:4,DIO,,3% v/v,ITO/PEDOT:PSS/copolymer:PC71BM/Ca/Al,,Ca,,PEDOT:PSS,,,chlorobenzene,,,-5.37,-3.39,,,,
111661,10.1039/c5ta07205k,10.1039/c5ta07205k,PBDTT-TANT,,PBDTT-TANT,,CCCCCCCCc1cc(-c2c3cc(-c4cc(/C=C/c5ccc(-c6cc7c(cc(-c8ccc(CC(CCCCCC)CCCCCCCC)s8)c8nsnc87)c7nsnc67)s5)cs4)sc3c(-c3cc(CCCCCCCC)c(CCCCCCCC)s3)c3ccsc23)sc1CCCCCCCC,,0.95,13.06,65.2,8.04,8.089364,0.6139800995024954,7.84,8.04,1:4,DIO,,3% v/v,ITO/PEDOT:PSS/copolymer:PC71BM/Ca/Al,,Ca,,PEDOT:PSS,,,chlorobenzene,,,-5.37,-3.39,,,,
111662,10.1039/c5ta07205k,10.1039/c5ta07205k,PBDTT-TSNT,,PBDTT-TSNT,,CCCCCCCCc1cc(-c2c3cc(-c4cc(/C=C/c5ccc(-c6cc7c(cc(-c8ccc(SCC(CCCCCC)CCCCCCCC)s8)c8nsnc87)c7nsnc67)s5)cs4)sc3c(-c3cc(CCCCCCCC)c(CCCCCCCC)s3)c3ccsc23)sc1CCCCCCCC,,0.99,8.93,45.3,4.01,4.0048371,0.1287506234414013,3.95,4.01,1:4,DIO,,3% v/v,ITO/PEDOT:PSS/copolymer:PC71BM/Ca/Al,,Ca,,PEDOT:PSS,,,chlorobenzene,,,-5.41,-3.44,,,,
111663,10.1039/c5ta07205k,10.1039/c5ta07205k,PBDTT-TSNT,,PBDTT-TSNT,,CCCCCCCCc1cc(-c2c3cc(-c4cc(/C=C/c5ccc(-c6cc7c(cc(-c8ccc(SCC(CCCCCC)CCCCCCCC)s8)c8nsnc87)c7nsnc67)s5)cs4)sc3c(-c3cc(CCCCCCCC)c(CCCCCCCC)s3)c3ccsc23)sc1CCCCCCCC,,0.96,10.25,60.9,6.0,5.99256,0.1239999999999981,5.96,6.0,1:4,DIO,,3% v/v,ITO/PEDOT:PSS/copolymer:PC71BM/Ca/Al,,Ca,,PEDOT:PSS,,,chlorobenzene,,,-5.41,-3.44,,,,
111664,10.1039/c5ta07432k,10.1039/c5ta07432k,PTOBDTDTffBT,PC71BM,PTOBDTDTffBT,PC71BM,CCCCCCCCOc1cc(-c2ccc(-c3c4cc(-c5ccc(-c6c(F)c(F)c(-c7cccs7)c7nsnc67)s5)sc4c(-c4ccc(-c5cc(OCCCCCCCC)c(OCCCCCCCC)c(OCCCCCCCC)c5)s4)c4ccsc34)s2)cc(OCCCCCCCC)c1OCCCCCCCC,COC(=O)CCCC1(c2ccccc2)C23c4c5ccc6c7cc8c9c%10c(cc%11cc%12c%13c%14c(cc%15c%16ccc-5c2c%16c2c5c%16c%17c(c(c46)c7c9c%17c4c%10c%11c%13c4c%16c%14c%152)C513)C%12)C8,0.91,11.1,65.81,6.67,6.647468100000001,0.3378095952023812,6.39,6.67,1:2.5,,,,ITO/PEDOT:PSS/PTOBDTDTffBT:PC71BM/Ca/Al,conventional,Ca,,PEDOT:PSS,,108.0,o-dichlorobenzene,,25.0,-5.46,-3.75,,-5.9,-3.9,
111665,10.1039/c5ta07432k,10.1039/c5ta07432k,PTOBDTDTffBT,PC71BM,PTOBDTDTffBT,PC71BM,CCCCCCCCOc1cc(-c2ccc(-c3c4cc(-c5ccc(-c6c(F)c(F)c(-c7cccs7)c7nsnc67)s5)sc4c(-c4ccc(-c5cc(OCCCCCCCC)c(OCCCCCCCC)c(OCCCCCCCC)c5)s4)c4ccsc34)s2)cc(OCCCCCCCC)c1OCCCCCCCC,COC(=O)CCCC1(c2ccccc2)C23c4c5ccc6c7cc8c9c%10c(cc%11cc%12c%13c%14c(cc%15c%16ccc-5c2c%16c2c5c%16c%17c(c(c46)c7c9c%17c4c%10c%11c%13c4c%16c%14c%152)C513)C%12)C8,0.91,11.59,65.74,6.99,6.93353206,0.8078389127324763,6.69,6.99,1:2.5,,,,ITO/PEDOT:PSS/PTOBDTDTffBT:PC71BM/Ca/Al,conventional PSC,Ca,,PEDOT:PSS,,107.0,o-DCB,,60.0,-5.46,-3.75,,-5.9,-3.9,
111666,10.1039/c5ta07432k,10.1039/c5ta07432k,PTOBDTDTffBT,PC71BM,PTOBDTDTffBT,PC71BM,CCCCCCCCOc1cc(-c2ccc(-c3c4cc(-c5ccc(-c6c(F)c(F)c(-c7cccs7)c7nsnc67)s5)sc4c(-c4ccc(-c5cc(OCCCCCCCC)c(OCCCCCCCC)c(OCCCCCCCC)c5)s4)c4ccsc34)s2)cc(OCCCCCCCC)c1OCCCCCCCC,COC(=O)CCCC1(c2ccccc2)C23c4c5ccc6c7cc8c9c%10c(cc%11cc%12c%13c%14c(cc%15c%16ccc-5c2c%16c2c5c%16c%17c(c(c46)c7c9c%17c4c%10c%11c%13c4c%16c%14c%152)C513)C%12)C8,0.91,12.18,68.89,7.68,7.63562982,0.5777367187499948,7.33,7.68,1:2.5,,,,ITO/PEDOT:PSS/PTOBDTDTffBT:PC71BM/Ca/Al,conventional PSC,Ca,,PEDOT:PSS,,107.0,o-DCB,,80.0,-5.46,-3.75,,-5.9,-3.9,
111667,10.1039/c5ta07432k,10.1039/c5ta07432k,PTOBDTDTffBT,PC71BM,PTOBDTDTffBT,PC71BM,CCCCCCCCOc1cc(-c2ccc(-c3c4cc(-c5ccc(-c6c(F)c(F)c(-c7cccs7)c7nsnc67)s5)sc4c(-c4ccc(-c5cc(OCCCCCCCC)c(OCCCCCCCC)c(OCCCCCCCC)c5)s4)c4ccsc34)s2)cc(OCCCCCCCC)c1OCCCCCCCC,COC(=O)CCCC1(c2ccccc2)C23c4c5ccc6c7cc8c9c%10c(cc%11cc%12c%13c%14c(cc%15c%16ccc-5c2c%16c2c5c%16c%17c(c(c46)c7c9c%17c4c%10c%11c%13c4c%16c%14c%152)C513)C%12)C8,0.91,11.1,67.75,6.67,6.843427500000001,2.600112443778122,6.42,6.67,1:2.5,,,,ITO/PEDOT:PSS/PTOBDTDTffBT:PC71BM/Ca/Al,conventional PSC,Ca,,PEDOT:PSS,,106.0,o-DCB,,100.0,-5.46,-3.75,,-5.9,-3.9,
111668,10.1039/c5ta07432k,10.1039/c5ta07432k,PTOBDTDTffBT,PC71BM,PTOBDTDTffBT,PC71BM,CCCCCCCCOc1cc(-c2ccc(-c3c4cc(-c5ccc(-c6c(F)c(F)c(-c7cccs7)c7nsnc67)s5)sc4c(-c4ccc(-c5cc(OCCCCCCCC)c(OCCCCCCCC)c(OCCCCCCCC)c5)s4)c4ccsc34)s2)cc(OCCCCCCCC)c1OCCCCCCCC,COC(=O)CCCC1(c2ccccc2)C23c4c5ccc6c7cc8c9c%10c(cc%11cc%12c%13c%14c(cc%15c%16ccc-5c2c%16c2c5c%16c%17c(c(c46)c7c9c%17c4c%10c%11c%13c4c%16c%14c%152)C513)C%12)C8,0.91,10.08,67.67,6.23,6.20723376,0.3654292134831486,5.92,6.23,1:2.5,,,,ITO/PEDOT:PSS/PTOBDTDTffBT:PC71BM/Ca/Al,conventional,Ca,,PEDOT:PSS,,105.0,o-dichlorobenzene,,120.0,-5.46,-3.75,,-5.9,-3.9,
111669,10.1039/c5ta07432k,10.1039/c5ta07432k,PTOBDTDTffBT,PC71BM,PTOBDTDTffBT,PC71BM,CCCCCCCCOc1cc(-c2ccc(-c3c4cc(-c5ccc(-c6c(F)c(F)c(-c7cccs7)c7nsnc67)s5)sc4c(-c4ccc(-c5cc(OCCCCCCCC)c(OCCCCCCCC)c(OCCCCCCCC)c5)s4)c4ccsc34)s2)cc(OCCCCCCCC)c1OCCCCCCCC,COC(=O)CCCC1(c2ccccc2)C23c4c5ccc6c7cc8c9c%10c(cc%11cc%12c%13c%14c(cc%15c%16ccc-5c2c%16c2c5c%16c%17c(c(c46)c7c9c%17c4c%10c%11c%13c4c%16c%14c%152)C513)C%12)C8,0.91,8.75,65.13,5.23,5.18597625,0.8417543021032678,4.93,5.23,1:2.5,,,,ITO/PEDOT:PSS/PTOBDTDTffBT:PC71BM/Ca/Al,conventional,Ca,,PEDOT:PSS,,102.0,o-dichlorobenzene,,140.0,-5.46,-3.75,,-5.9,-3.9,
111670,10.1039/c5ta07432k,10.1039/c5ta07432k,PTOBDTDTffBT,PC71BM,PTOBDTDTffBT,PC71BM,CCCCCCCCOc1cc(-c2ccc(-c3c4cc(-c5ccc(-c6c(F)c(F)c(-c7cccs7)c7nsnc67)s5)sc4c(-c4ccc(-c5cc(OCCCCCCCC)c(OCCCCCCCC)c(OCCCCCCCC)c5)s4)c4ccsc34)s2)cc(OCCCCCCCC)c1OCCCCCCCC,COC(=O)CCCC1(c2ccccc2)C23c4c5ccc6c7cc8c9c%10c(cc%11cc%12c%13c%14c(cc%15c%16ccc-5c2c%16c2c5c%16c%17c(c(c46)c7c9c%17c4c%10c%11c%13c4c%16c%14c%152)C513)C%12)C8,0.91,6.63,58.25,3.58,3.51439725,1.832479050279331,3.29,3.58,1:2.5,,,,ITO/PEDOT:PSS/PTOBDTDTffBT:PC71BM/Ca/Al,conventional,Ca,,PEDOT:PSS,,99.0,o-dichlorobenzene,,160.0,-5.46,-3.75,,-5.9,-3.9,
111671,10.1039/c5ta08614k,10.1039/c5ta08614k,PBDT-TS1,PC71BM,PBDT-TS1,PC71BM,CCCCCCCCSc1ccc(-c2c3cc(-c4scc5sc(C(=O)OCC(CC)CCCC)c(F)c45)sc3c(-c3ccc(SCCCCCCCC)s3)c3ccsc23)s1,COC(=O)CCCC1(c2ccccc2)C23c4c5ccc6c7cc8c9c%10c(cc%11cc%12c%13c%14c(cc%15c%16ccc-5c2c%16c2c5c%16c%17c(c(c46)c7c9c%17c4c%10c%11c%13c4c%16c%14c%152)C513)C%12)C8,0.802,17.72,68.57,9.74,9.744784408,0.0491212320328441,9.52,9.74,,,,,,,,,,,98.0,,,,-5.33,-3.52,,-5.9,-3.9,
111672,10.1039/c5ta08614k,10.1039/c5ta08614k,PBDT-TSR,PC71BM,PBDT-TSR,PC71BM,,COC(=O)CCCC1(c2ccccc2)C23c4c5ccc6c7cc8c9c%10c(cc%11cc%12c%13c%14c(cc%15c%16ccc-5c2c%16c2c5c%16c%17c(c(c46)c7c9c%17c4c%10c%11c%13c4c%16c%14c%152)C513)C%12)C8,0.804,17.99,70.55,10.2,10.20432378,0.04239,9.91,10.2,1:1.5,DIO,,3% v/v,ITO/PEDOT:PSS/polymer:PC71BM/Mg/Al,,,,PEDOT:PSS,,106.0,chlorobenzene,,,,,,-5.9,-3.9,
111673,10.1039/c5ta09483f,10.1039/c5ta09483f,BDT-BT-C40,[60]PCBM,BDT-BT-C40,PCBM,CCCCCCCCCCc1cc(-c2c3cc(-c4cccc5nsnc45)sc3c(-c3cc(CCCCCCCCCC)c(CCCCCCCCCC)s3)c3ccsc23)sc1CCCCCCCCCC,CCCCC(=O)OCC1(C2=CC=CC=C2)C3=CC=CC4=CC=CC5=CC=CC6=CC=CC7=CC=CC1=C7C6=C5C4=C3,0.94,3.2,45.0,1.5,1.3536,9.759999999999993,1.3,1.5,,,,,ITO/PEDOT:PSS/photoactive layer/ECL/Al,conventional,PFN,PFN,PEDOT:PSS,,,chlorobenzene,chlorobenzene,,-5.82,-3.65,,-6.1,-3.7,
111674,10.1039/c5ta09483f,10.1039/c5ta09483f,BDT-BT-C32,[60]PCBM,BDT-BT-C32,PCBM,CCCCCCCCc1cc(-c2c3cc(-c4cccc5nsnc45)sc3c(-c3cc(CCCCCCCC)c(CCCCCCCC)s3)c3ccsc23)sc1CCCCCCCC,CCCCC(=O)OCC1(C2=CC=CC=C2)C3=CC=CC4=CC=CC5=CC=CC6=CC=CC7=CC=CC1=C7C6=C5C4=C3,0.91,5.6,57.0,3.3,2.90472,11.97818181818182,2.8,3.3,,,,,ITO/PEDOT:PSS/photoactive layer/ECL/Al,conventional,PFN,PFN,PEDOT:PSS,,,chlorobenzene,chlorobenzene,,-5.79,-3.64,,-6.1,-3.7,
111675,10.1039/c5ta09483f,10.1039/c5ta09483f,BDT-BT-C24,[60]PCBM,BDT-BT-C24,PCBM,CCCCCCc1cc(-c2c3cc(-c4cccc5nsnc45)sc3c(-c3cc(CCCCCC)c(CCCCCC)s3)c3ccsc23)sc1CCCCCC,CCCCC(=O)OCC1(C2=CC=CC=C2)C3=CC=CC4=CC=CC5=CC=CC6=CC=CC7=CC=CC1=C7C6=C5C4=C3,0.87,8.8,60.0,5.3,4.5936,13.328301886792444,4.5,5.3,,,,,ITO/PEDOT:PSS/photoactive layer/ECL/Al,conventional,PFN,PFN,PEDOT:PSS,,,chlorobenzene,chlorobenzene,,-5.8,-3.64,,-6.1,-3.7,
111676,10.1039/c5ta09483f,10.1039/c5ta09483f,BDT-FBT-C40,[60]PCBM,BDT-FBT-C40,PCBM,CCCCCCCCCCc1cc(-c2c3cc(-c4c(F)c(F)cc5nsnc45)sc3c(-c3cc(CCCCCCCCCC)c(CCCCCCCCCC)s3)c3ccsc23)sc1CCCCCCCCCC,CCCCC(=O)OCC1(C2=CC=CC=C2)C3=CC=CC4=CC=CC5=CC=CC6=CC=CC7=CC=CC1=C7C6=C5C4=C3,0.95,3.0,50.0,1.5,1.4249999999999998,5.000000000000012,1.4,1.5,1:2,,,,ITO/PEDOT:PSS/active layer/PFN/Al,conventional,PFN,PFN,PEDOT:PSS,,,chlorobenzene,chlorobenzene,,-5.95,-3.76,,-6.1,-3.7,
111677,10.1039/c5ta09483f,10.1039/c5ta09483f,BDT-FBT-C32,[60]PCBM,BDT-FBT-C32,PCBM,CCCCCCCCc1cc(-c2c3cc(-c4c(F)c(F)cc5nsnc45)sc3c(-c3cc(CCCCCCCC)c(CCCCCCCC)s3)c3ccsc23)sc1CCCCCCCC,CCCCC(=O)OCC1(C2=CC=CC=C2)C3=CC=CC4=CC=CC5=CC=CC6=CC=CC7=CC=CC1=C7C6=C5C4=C3,0.98,3.9,54.0,2.3,2.06388,10.266086956521724,2.0,2.3,1:2,,,,ITO/PEDOT:PSS/active layer/PFN/Al,conventional,PFN,PFN,PEDOT:PSS,,,chlorobenzene,chlorobenzene,,-5.95,-3.76,,-6.1,-3.7,
111678,10.1039/c5ta09483f,10.1039/c5ta09483f,BDT-FBT-C24,[60]PCBM,BDT-FBT-C24,PCBM,CCCCCCc1cc(-c2c3cc(-c4c(F)c(F)cc5nsnc45)sc3c(-c3cc(CCCCCC)c(CCCCCC)s3)c3ccsc23)sc1CCCCCC,CCCCC(=O)OCC1(C2=CC=CC=C2)C3=CC=CC4=CC=CC5=CC=CC6=CC=CC7=CC=CC1=C7C6=C5C4=C3,0.99,7.3,62.0,5.1,4.48074,12.142352941176464,4.3,5.1,1:2,,,,ITO/PEDOT:PSS/active layer/PFN/Al,conventional,PFN,PFN,PEDOT:PSS,,,chlorobenzene,chlorobenzene,,-5.91,-3.77,,-6.1,-3.7,
111679,10.1039/c5ta09483f,10.1039/c5ta09483f,BDT-FBT-C20,[60]PCBM,BDT-FBT-C20,PCBM,CCCCCCc1cc(-c2c3cc(-c4c(F)c(F)c(-c5cc6c(-c7ccc(CC(CC)CCCC)s7)c7sc(-c8c(F)c(F)cc9nsnc89)cc7c(-c7ccc(CC(CC)CCCC)s7)c6s5)c5nsnc45)sc3c(-c3cc(CCCCCC)c(CCCCCC)s3)c3ccsc23)sc1CCCCCC,CCCCC(=O)OCC1(C2=CC=CC=C2)C3=CC=CC4=CC=CC5=CC=CC6=CC=CC7=CC=CC1=C7C6=C5C4=C3,0.94,5.0,55.0,2.9,2.5849999999999995,10.862068965517254,2.5,2.9,,,,,ITO/PEDOT:PSS/photoactive layer/ECL/Al,conventional,LiF,LiF,PEDOT:PSS,,,chlorobenzene,chlorobenzene,,-5.76,-3.69,,-6.1,-3.7,
111680,10.1039/c5ta10078j,10.1039/c5ta10078j,PDPP[T]2-EDOT,PC71BM,PDPP[T]2-EDOT,PC71BM,CCCCCCCCC(CCCCCC)CN1C(=O)C2=C(c3ccc(-c4scc5c4OCCO5)s3)N(CC(CCCCCC)CCCCCCCC)C(=O)C2=C1c1cccs1,COC(=O)CCCC1(c2ccccc2)C23c4c5ccc6c7cc8c9c%10c(cc%11cc%12c%13c%14c(cc%15c%16ccc-5c2c%16c2c5c%16c%17c(c(c46)c7c9c%17c4c%10c%11c%13c4c%16c%14c%152)C513)C%12)C8,0.25,6.8,40.0,0.7,0.68,2.857142857142844,0.7,,1:2,DIO,,2 vol%,Standard,standard,Ca,,MoOx,,96.0,chloroform,,,-5.73,-3.66,,-5.9,-3.9,
111681,10.1039/c5ta10078j,10.1039/c5ta10078j,PDPP[Py]2-EDOT,PC71BM,PDPP[Py]2-EDOT,PC71BM,CCCCCCCCC(CCCCCC)CN1C(=O)C2=C(c3ccc(-c4scc5c4OCCO5)cn3)N(CC(CCCCCC)CCCCCCCC)C(=O)C2=C1c1ccccn1,COC(=O)CCCC1(c2ccccc2)C23c4c5ccc6c7cc8c9c%10c(cc%11cc%12c%13c%14c(cc%15c%16ccc-5c2c%16c2c5c%16c%17c(c(c46)c7c9c%17c4c%10c%11c%13c4c%16c%14c%152)C513)C%12)C8,0.8,5.1,54.0,2.2,2.2032,0.1454545454545294,2.2,,1:2,DIO,,2 vol%,ITO/MoOx/active layer/Ca/Al,standard,Ca,,MoO3,,68.0,chloroform,,,-6.07,-3.74,,-5.9,-3.9,
111682,10.1039/c5ta10078j,10.1039/c5ta10078j,PDPP[Ph]2-EDOT,PC71BM,PDPP[Ph]2-EDOT,PC71BM,CCCCCCCCC(CCCCCC)CN1C(=O)C2=C(c3ccc(-c4scc5c4OCCO5)cc3)N(CC(CCCCCC)CCCCCCCC)C(=O)C2=C1c1ccccc1,COC(=O)CCCC1(c2ccccc2)C23c4c5ccc6c7cc8c9c%10c(cc%11cc%12c%13c%14c(cc%15c%16ccc-5c2c%16c2c5c%16c%17c(c(c46)c7c9c%17c4c%10c%11c%13c4c%16c%14c%152)C513)C%12)C8,0.97,4.1,47.0,1.7,1.86919,9.952352941176468,1.7,,1:2,DIO,,2 vol%,ITO/MoOx/active layer/Ca/Al,standard,Ca,,MoO3,,65.0,chloroform,,,-5.89,-3.53,,-5.9,-3.9,
111683,10.1039/c5ta10078j,10.1039/c5ta10078j,PDPP[T]2-EDOT,PC71BM,PDPP[T]2-EDOT,PC71BM,CCCCCCCCC(CCCCCC)CN1C(=O)C2=C(c3ccc(-c4scc5c4OCCO5)s3)N(CC(CCCCCC)CCCCCCCC)C(=O)C2=C1c1cccs1,COC(=O)CCCC1(c2ccccc2)C23c4c5ccc6c7cc8c9c%10c(cc%11cc%12c%13c%14c(cc%15c%16ccc-5c2c%16c2c5c%16c%17c(c(c46)c7c9c%17c4c%10c%11c%13c4c%16c%14c%152)C513)C%12)C8,0.32,15.5,50.0,2.5,2.48,0.8000000000000007,2.5,,1:2,DIO,,2 vol%,Inverted,inverted,ZnO/PEIE,,MoO3,,100.0,chloroform,,,-5.73,-3.66,,-5.9,-3.9,
111684,10.1039/c5ta10078j,10.1039/c5ta10078j,PDPP[Py]2-EDOT,PC71BM,PDPP[Py]2-EDOT,PC71BM,CCCCCCCCC(CCCCCC)CN1C(=O)C2=C(c3ccc(-c4scc5c4OCCO5)cn3)N(CC(CCCCCC)CCCCCCCC)C(=O)C2=C1c1ccccn1,COC(=O)CCCC1(c2ccccc2)C23c4c5ccc6c7cc8c9c%10c(cc%11cc%12c%13c%14c(cc%15c%16ccc-5c2c%16c2c5c%16c%17c(c(c46)c7c9c%17c4c%10c%11c%13c4c%16c%14c%152)C513)C%12)C8,0.7,4.9,41.0,1.4,1.4063,0.449999999999998,1.4,,1:2,DIO,,2 vol%,ITO/ZnO/PEIE/active layer/MoOx/Ag,inverted,ZnO/PEIE,,MoO3,,61.0,chloroform,,,-6.07,-3.74,,-5.9,-3.9,
111685,10.1039/c5ta10078j,10.1039/c5ta10078j,PDPP[Ph]2-EDOT,PC71BM,PDPP[Ph]2-EDOT,PC71BM,CCCCCCCCC(CCCCCC)CN1C(=O)C2=C(c3ccc(-c4scc5c4OCCO5)cc3)N(CC(CCCCCC)CCCCCCCC)C(=O)C2=C1c1ccccc1,COC(=O)CCCC1(c2ccccc2)C23c4c5ccc6c7cc8c9c%10c(cc%11cc%12c%13c%14c(cc%15c%16ccc-5c2c%16c2c5c%16c%17c(c(c46)c7c9c%17c4c%10c%11c%13c4c%16c%14c%152)C513)C%12)C8,0.91,4.4,43.0,1.7,1.7217200000000004,1.2776470588235531,1.7,,1:2,DIO,,2 vol%,ITO/ZnO/PEIE/active layer/MoOx/Ag,inverted,ZnO/PEIE,,MoO3,,40.0,chloroform,,,-5.89,-3.53,,-5.9,-3.9,
111686,10.1039/c5ta10192a,10.1039/c5ta10192a,PBDTTT-C-T,PC70BM,PBDTTT-C-T,PC70BM,CCCCC(CC)CC(=O)c1cc2c(-c3cc4c(-c5ccc(CC(CC)CCCC)s5)c5sccc5c(-c5ccc(CC(CC)CCCC)s5)c4s3)scc2s1,CCCCC(=O)OCC1(C2=CC=CC=C2)C3=CC=CC4=CC=CC5=CC=CC6=CC=C7C=CC=CC8=CC=CC1=C8C7=C6C5=C4C3,0.76,11.3,59.1,5.07,5.075508000000001,0.1086390532544523,,,1:1.5,DIO,,about 4 vol% DIO,ITO/PEDOT:PSS/PBDTTT-C-T:PC70BM/Ca/Al,conventional,,,PEDOT:PSS,,60.0,dichlorobenzene,,,-5.13,-3.27,,-6.1,-3.9,
111687,10.1039/c5ta10192a,10.1039/c5ta10192a,PBDTTT-C-T,PC70BM,PBDTTT-C-T,PC70BM,CCCCC(CC)CC(=O)c1cc2c(-c3cc4c(-c5ccc(CC(CC)CCCC)s5)c5sccc5c(-c5ccc(CC(CC)CCCC)s5)c4s3)scc2s1,CCCCC(=O)OCC1(C2=CC=CC=C2)C3=CC=CC4=CC=CC5=CC=CC6=CC=C7C=CC=CC8=CC=CC1=C8C7=C6C5=C4C3,0.76,13.1,61.9,6.14,6.162763999999999,0.3707491856677453,,,1:1.5,DIO,,about 4 vol% DIO,ITO/PEDOT:PSS/PBDTTT-C-T:PC70BM/Ca/Al,conventional,,,PEDOT:PSS,,90.0,dichlorobenzene,,,-5.13,-3.27,,-6.1,-3.9,
111688,10.1039/c5ta10192a,10.1039/c5ta10192a,PBDTTT-C-T,PC70BM,PBDTTT-C-T,PC70BM,CCCCC(CC)CC(=O)c1cc2c(-c3cc4c(-c5ccc(CC(CC)CCCC)s5)c5sccc5c(-c5ccc(CC(CC)CCCC)s5)c4s3)scc2s1,CCCCC(=O)OCC1(C2=CC=CC=C2)C3=CC=CC4=CC=CC5=CC=CC6=CC=C7C=CC=CC8=CC=CC1=C8C7=C6C5=C4C3,0.76,14.4,63.8,6.98,6.982272,0.03255014326647,,,1:1.5,DIO,,about 4 vol% DIO,ITO/PEDOT:PSS/PBDTTT-C-T:PC70BM/Ca/Al,conventional,,,PEDOT:PSS,,120.0,dichlorobenzene,,,-5.13,-3.27,,-6.1,-3.9,
111689,10.1039/c5ta10192a,10.1039/c5ta10192a,PBDTTT-C-T,PC70BM,PBDTTT-C-T,PC70BM,CCCCC(CC)CC(=O)c1cc2c(-c3cc4c(-c5ccc(CC(CC)CCCC)s5)c5sccc5c(-c5ccc(CC(CC)CCCC)s5)c4s3)scc2s1,CCCCC(=O)OCC1(C2=CC=CC=C2)C3=CC=CC4=CC=CC5=CC=CC6=CC=C7C=CC=CC8=CC=CC1=C8C7=C6C5=C4C3,0.76,14.9,62.8,7.13,7.111472,0.2598597475455803,,,1:1.5 w/w,DIO,,4 vol%,Conventional,conventional,,,PEDOT:PSS,,140.0,dichlorobenzene,,,-5.13,-3.27,,-6.1,-3.9,
111690,10.1039/c5ta10192a,10.1039/c5ta10192a,PBDTTT-C-T,PC70BM,PBDTTT-C-T,PC70BM,CCCCC(CC)CC(=O)c1cc2c(-c3cc4c(-c5ccc(CC(CC)CCCC)s5)c5sccc5c(-c5ccc(CC(CC)CCCC)s5)c4s3)scc2s1,CCCCC(=O)OCC1(C2=CC=CC=C2)C3=CC=CC4=CC=CC5=CC=CC6=CC=C7C=CC=CC8=CC=CC1=C8C7=C6C5=C4C3,0.76,14.9,59.2,6.78,6.703808,1.1237758112094367,,,1:1.5,DIO,,about 4 vol% DIO,ITO/PEDOT:PSS/PBDTTT-C-T:PC70BM/Ca/Al,conventional,,,PEDOT:PSS,,160.0,dichlorobenzene,,,-5.13,-3.27,,-6.1,-3.9,
111691,10.1039/c5ta10192a,10.1039/c5ta10192a,PBDTTT-C-T,PC70BM,PBDTTT-C-T,PC70BM,CCCCC(CC)CC(=O)c1cc2c(-c3cc4c(-c5ccc(CC(CC)CCCC)s5)c5sccc5c(-c5ccc(CC(CC)CCCC)s5)c4s3)scc2s1,CCCCC(=O)OCC1(C2=CC=CC=C2)C3=CC=CC4=CC=CC5=CC=CC6=CC=C7C=CC=CC8=CC=CC1=C8C7=C6C5=C4C3,0.76,15.5,60.3,7.1,7.103339999999999,0.0470422535211222,,,1:1.5 w/w,DIO,,4 vol%,Inverted,inverted,TIPD,,MoO3,,60.0,dichlorobenzene,,,-5.13,-3.27,,-6.1,-3.9,
111692,10.1039/c5ta10192a,10.1039/c5ta10192a,PBDTTT-C-T,PC70BM,PBDTTT-C-T,PC70BM,CCCCC(CC)CC(=O)c1cc2c(-c3cc4c(-c5ccc(CC(CC)CCCC)s5)c5sccc5c(-c5ccc(CC(CC)CCCC)s5)c4s3)scc2s1,CCCCC(=O)OCC1(C2=CC=CC=C2)C3=CC=CC4=CC=CC5=CC=CC6=CC=C7C=CC=CC8=CC=CC1=C8C7=C6C5=C4C3,0.76,17.2,61.6,8.06,8.052351999999999,0.0948883374690003,,,1:1.5 w/w,DIO,,4 vol%,Inverted,inverted,TIPD,,MoO3,,90.0,dichlorobenzene,,,-5.13,-3.27,,-6.1,-3.9,
111693,10.1039/c5ta10192a,10.1039/c5ta10192a,PBDTTT-C-T,PC70BM,PBDTTT-C-T,PC70BM,CCCCC(CC)CC(=O)c1cc2c(-c3cc4c(-c5ccc(CC(CC)CCCC)s5)c5sccc5c(-c5ccc(CC(CC)CCCC)s5)c4s3)scc2s1,CCCCC(=O)OCC1(C2=CC=CC=C2)C3=CC=CC4=CC=CC5=CC=CC6=CC=C7C=CC=CC8=CC=CC1=C8C7=C6C5=C4C3,0.76,18.0,64.1,8.81,8.76888,0.4667423382519994,,,1:1.5 w/w,DIO,,4 vol%,Inverted,inverted,TIPD,,MoO3,,120.0,dichlorobenzene,,,-5.13,-3.27,,-6.1,-3.9,
111694,10.1039/c5ta10192a,10.1039/c5ta10192a,PBDTTT-C-T,PC70BM,PBDTTT-C-T,PC70BM,CCCCC(CC)CC(=O)c1cc2c(-c3cc4c(-c5ccc(CC(CC)CCCC)s5)c5sccc5c(-c5ccc(CC(CC)CCCC)s5)c4s3)scc2s1,CCCCC(=O)OCC1(C2=CC=CC=C2)C3=CC=CC4=CC=CC5=CC=CC6=CC=C7C=CC=CC8=CC=CC1=C8C7=C6C5=C4C3,0.76,17.4,59.9,7.92,7.921175999999999,0.0148484848484744,,,1:1.5 w/w,DIO,,4 vol%,Inverted,inverted,TIPD,,MoO3,,140.0,dichlorobenzene,,,-5.13,-3.27,,-6.1,-3.9,
111695,10.1039/c5ta10192a,10.1039/c5ta10192a,PBDTTT-C-T,PC70BM,PBDTTT-C-T,PC70BM,CCCCC(CC)CC(=O)c1cc2c(-c3cc4c(-c5ccc(CC(CC)CCCC)s5)c5sccc5c(-c5ccc(CC(CC)CCCC)s5)c4s3)scc2s1,CCCCC(=O)OCC1(C2=CC=CC=C2)C3=CC=CC4=CC=CC5=CC=CC6=CC=C7C=CC=CC8=CC=CC1=C8C7=C6C5=C4C3,0.76,16.9,58.5,7.54,7.513739999999999,0.3482758620689737,,,1:1.5 w/w,DIO,,4 vol%,Inverted,inverted,TIPD,,MoO3,,160.0,dichlorobenzene,,,-5.13,-3.27,,-6.1,-3.9,
111696,10.1039/c5ta10424f,10.1039/c5ta10424f,BDT-2DPP,IEIC,BDT-2DPP,IEIC,CCc1ccc(-c2c3cc(-c4ccc(C5=C6C(=O)N(CC)C(c7cccs7)=C6C(=O)N5CC)s4)sc3c(-c3ccc(CC)s3)c3cc(-c4ccc(C5=C6C(=O)N(CC)C(c7cccs7)=C6C(=O)N5CC)s4)sc23)s1,CCCCCCc1ccc(C2(c3ccc(CCCCCC)cc3)c3cc4c(cc3-c3sc(-c5sc(/C=C6\C(=O)c7ccccc7C6=C(C#N)C#N)cc5CC(CC)CCCC)cc32)C(c2ccc(CCCCCC)cc2)(c2ccc(CCCCCC)cc2)c2cc(-c3sc(/C=C5\C(=O)c6ccccc6C5=C(C#N)C#N)cc3CC(CC)CCCC)sc2-4)cc1,0.95,1.67,35.0,0.55,0.555275,0.959090909090894,0.53,0.55,1:1,,,,ITO/PEDOT:PSS/active layer/Ca/Al,conventional,Ca,Ca,PEDOT:PSS,PEDOT:PSS,130.0,CHCl3,chloroform,,-5.23,-3.46,,-5.42,-3.82,
111697,10.1039/c5ta10424f,10.1039/c5ta10424f,BDT-2DPP,IEIC,BDT-2DPP,IEIC,CCc1ccc(-c2c3cc(-c4ccc(C5=C6C(=O)N(CC)C(c7cccs7)=C6C(=O)N5CC)s4)sc3c(-c3ccc(CC)s3)c3cc(-c4ccc(C5=C6C(=O)N(CC)C(c7cccs7)=C6C(=O)N5CC)s4)sc23)s1,CCCCCCc1ccc(C2(c3ccc(CCCCCC)cc3)c3cc4c(cc3-c3sc(-c5sc(/C=C6\C(=O)c7ccccc7C6=C(C#N)C#N)cc5CC(CC)CCCC)cc32)C(c2ccc(CCCCCC)cc2)(c2ccc(CCCCCC)cc2)c2cc(-c3sc(/C=C5\C(=O)c6ccccc6C5=C(C#N)C#N)cc3CC(CC)CCCC)sc2-4)cc1,0.89,5.83,37.0,1.94,1.919819,1.0402577319587631,1.9,1.94,1:1,,,,ITO/PEDOT:PSS/active layer/Ca/Al,conventional,Ca,Ca,PEDOT:PSS,PEDOT:PSS,130.0,CHCl3:o-DCB = 5:1,chloroform:o-DCB (5:1),,-5.23,-3.46,,-5.42,-3.82,
111698,10.1039/c5ta10424f,10.1039/c5ta10424f,BDT-2DPP,IEIC,BDT-2DPP,IEIC,CCc1ccc(-c2c3cc(-c4ccc(C5=C6C(=O)N(CC)C(c7cccs7)=C6C(=O)N5CC)s4)sc3c(-c3ccc(CC)s3)c3cc(-c4ccc(C5=C6C(=O)N(CC)C(c7cccs7)=C6C(=O)N5CC)s4)sc23)s1,CCCCCCc1ccc(C2(c3ccc(CCCCCC)cc3)c3cc4c(cc3-c3sc(-c5sc(/C=C6\C(=O)c7ccccc7C6=C(C#N)C#N)cc5CC(CC)CCCC)cc32)C(c2ccc(CCCCCC)cc2)(c2ccc(CCCCCC)cc2)c2cc(-c3sc(/C=C5\C(=O)c6ccccc6C5=C(C#N)C#N)cc3CC(CC)CCCC)sc2-4)cc1,0.9,8.16,48.0,3.52,3.52512,0.1454545454545395,3.39,3.52,1:1,,,,ITO/PEDOT:PSS/active layer/Ca/Al,conventional,Ca,Ca,PEDOT:PSS,PEDOT:PSS,130.0,CHCl3:o-DCB = 5:2,chloroform:o-DCB (5:2),,-5.23,-3.46,,-5.42,-3.82,
111699,10.1039/c5ta10424f,10.1039/c5ta10424f,BDT-2DPP,IEIC,BDT-2DPP,IEIC,CCc1ccc(-c2c3cc(-c4ccc(C5=C6C(=O)N(CC)C(c7cccs7)=C6C(=O)N5CC)s4)sc3c(-c3ccc(CC)s3)c3cc(-c4ccc(C5=C6C(=O)N(CC)C(c7cccs7)=C6C(=O)N5CC)s4)sc23)s1,CCCCCCc1ccc(C2(c3ccc(CCCCCC)cc3)c3cc4c(cc3-c3sc(-c5sc(/C=C6\C(=O)c7ccccc7C6=C(C#N)C#N)cc5CC(CC)CCCC)cc32)C(c2ccc(CCCCCC)cc2)(c2ccc(CCCCCC)cc2)c2cc(-c3sc(/C=C5\C(=O)c6ccccc6C5=C(C#N)C#N)cc3CC(CC)CCCC)sc2-4)cc1,0.9,8.24,54.0,4.0,4.00464,0.1160000000000049,3.81,4.0,1:1,,,,ITO/PEDOT:PSS/active layer/Ca/Al,conventional,Ca,Ca,PEDOT:PSS,PEDOT:PSS,130.0,CHCl3:o-DCB = 2:1,chloroform:o-DCB (2:1),,-5.23,-3.46,,-5.42,-3.82,
111700,10.1039/c5ta10424f,10.1039/c5ta10424f,BDT-2DPP,IEIC,BDT-2DPP,IEIC,CCc1ccc(-c2c3cc(-c4ccc(C5=C6C(=O)N(CC)C(c7cccs7)=C6C(=O)N5CC)s4)sc3c(-c3ccc(CC)s3)c3cc(-c4ccc(C5=C6C(=O)N(CC)C(c7cccs7)=C6C(=O)N5CC)s4)sc23)s1,CCCCCCc1ccc(C2(c3ccc(CCCCCC)cc3)c3cc4c(cc3-c3sc(-c5sc(/C=C6\C(=O)c7ccccc7C6=C(C#N)C#N)cc5CC(CC)CCCC)cc32)C(c2ccc(CCCCCC)cc2)(c2ccc(CCCCCC)cc2)c2cc(-c3sc(/C=C5\C(=O)c6ccccc6C5=C(C#N)C#N)cc3CC(CC)CCCC)sc2-4)cc1,0.9,7.41,49.0,3.27,3.26781,0.0669724770642243,3.15,3.27,1:1,,,,ITO/PEDOT:PSS/active layer/Ca/Al,conventional,Ca,Ca,PEDOT:PSS,PEDOT:PSS,130.0,CHCl3:o-DCB = 3:2,chloroform:o-DCB (3:2),,-5.23,-3.46,,-5.42,-3.82,
111701,10.1039/c5ta10424f,10.1039/c5ta10424f,BDT-2DPP,IEIC,BDT-2DPP,IEIC,CCc1ccc(-c2c3cc(-c4ccc(C5=C6C(=O)N(CC)C(c7cccs7)=C6C(=O)N5CC)s4)sc3c(-c3ccc(CC)s3)c3cc(-c4ccc(C5=C6C(=O)N(CC)C(c7cccs7)=C6C(=O)N5CC)s4)sc23)s1,CCCCCCc1ccc(C2(c3ccc(CCCCCC)cc3)c3cc4c(cc3-c3sc(-c5sc(/C=C6\C(=O)c7ccccc7C6=C(C#N)C#N)cc5CC(CC)CCCC)cc32)C(c2ccc(CCCCCC)cc2)(c2ccc(CCCCCC)cc2)c2cc(-c3sc(/C=C5\C(=O)c6ccccc6C5=C(C#N)C#N)cc3CC(CC)CCCC)sc2-4)cc1,0.9,6.7,47.0,2.83,2.8341000000000003,0.1448763250883468,2.62,2.83,1:1,,,,ITO/PEDOT:PSS/active layer/Ca/Al,conventional,Ca,Ca,PEDOT:PSS,PEDOT:PSS,130.0,o-DCB,o-DCB,,-5.23,-3.46,,-5.42,-3.82,
111702,10.1039/c5ta10424f,10.1039/c5ta10424f,BDT-2DPP,IEIC,BDT-2DPP,IEIC,CCc1ccc(-c2c3cc(-c4ccc(C5=C6C(=O)N(CC)C(c7cccs7)=C6C(=O)N5CC)s4)sc3c(-c3ccc(CC)s3)c3cc(-c4ccc(C5=C6C(=O)N(CC)C(c7cccs7)=C6C(=O)N5CC)s4)sc23)s1,CCCCCCc1ccc(C2(c3ccc(CCCCCC)cc3)c3cc4c(cc3-c3sc(-c5sc(/C=C6\C(=O)c7ccccc7C6=C(C#N)C#N)cc5CC(CC)CCCC)cc32)C(c2ccc(CCCCCC)cc2)(c2ccc(CCCCCC)cc2)c2cc(-c3sc(/C=C5\C(=O)c6ccccc6C5=C(C#N)C#N)cc3CC(CC)CCCC)sc2-4)cc1,0.9,6.72,49.0,2.98,2.96352,0.5530201342281895,2.92,2.98,3:2,,,,ITO/PEDOT:PSS/active layer/Ca/Al,conventional,Ca,Ca,PEDOT:PSS,PEDOT:PSS,130.0,CHCl3:o-DCB = 2:1,chloroform:o-DCB (2:1),,-5.23,-3.46,,-5.42,-3.82,
111703,10.1039/c5ta10424f,10.1039/c5ta10424f,BDT-2DPP,IEIC,BDT-2DPP,IEIC,CCc1ccc(-c2c3cc(-c4ccc(C5=C6C(=O)N(CC)C(c7cccs7)=C6C(=O)N5CC)s4)sc3c(-c3ccc(CC)s3)c3cc(-c4ccc(C5=C6C(=O)N(CC)C(c7cccs7)=C6C(=O)N5CC)s4)sc23)s1,CCCCCCc1ccc(C2(c3ccc(CCCCCC)cc3)c3cc4c(cc3-c3sc(-c5sc(/C=C6\C(=O)c7ccccc7C6=C(C#N)C#N)cc5CC(CC)CCCC)cc32)C(c2ccc(CCCCCC)cc2)(c2ccc(CCCCCC)cc2)c2cc(-c3sc(/C=C5\C(=O)c6ccccc6C5=C(C#N)C#N)cc3CC(CC)CCCC)sc2-4)cc1,0.91,6.46,54.0,3.17,3.1744440000000003,0.1401892744479601,3.12,3.17,2:3,,,,ITO/PEDOT:PSS/active layer/Ca/Al,conventional,Ca,Ca,PEDOT:PSS,PEDOT:PSS,130.0,CHCl3:o-DCB = 2:1,chloroform:o-DCB (2:1),,-5.23,-3.46,,-5.42,-3.82,
111704,10.1039/c5ta10424f,10.1039/c5ta10424f,BDTS-2DPP,IEIC,BDTS-2DPP,IEIC,CCSc1ccc(-c2c3cc(-c4ccc(C5=C6C(=O)N(CC)C(c7cccs7)=C6C(=O)N5CC)s4)sc3c(-c3ccc(SCC)s3)c3cc(-c4ccc(C5=C6C(=O)N(CC)C(c7cccs7)=C6C(=O)N5CC)s4)sc23)s1,CCCCCCc1ccc(C2(c3ccc(CCCCCC)cc3)c3cc4c(cc3-c3sc(-c5sc(/C=C6\C(=O)c7ccccc7C6=C(C#N)C#N)cc5CC(CC)CCCC)cc32)C(c2ccc(CCCCCC)cc2)(c2ccc(CCCCCC)cc2)c2cc(-c3sc(/C=C5\C(=O)c6ccccc6C5=C(C#N)C#N)cc3CC(CC)CCCC)sc2-4)cc1,0.97,2.01,39.0,0.76,0.7603829999999999,0.0503947368420935,0.75,0.76,1:1,,,,ITO/PEDOT:PSS/active layer/Ca/Al,conventional,Ca,Ca,PEDOT:PSS,PEDOT:PSS,130.0,CHCl3,chloroform,,-5.28,-3.49,,-5.42,-3.82,
111705,10.1039/c5ta10424f,10.1039/c5ta10424f,BDTS-2DPP,IEIC,BDTS-2DPP,IEIC,CCSc1ccc(-c2c3cc(-c4ccc(C5=C6C(=O)N(CC)C(c7cccs7)=C6C(=O)N5CC)s4)sc3c(-c3ccc(SCC)s3)c3cc(-c4ccc(C5=C6C(=O)N(CC)C(c7cccs7)=C6C(=O)N5CC)s4)sc23)s1,CCCCCCc1ccc(C2(c3ccc(CCCCCC)cc3)c3cc4c(cc3-c3sc(-c5sc(/C=C6\C(=O)c7ccccc7C6=C(C#N)C#N)cc5CC(CC)CCCC)cc32)C(c2ccc(CCCCCC)cc2)(c2ccc(CCCCCC)cc2)c2cc(-c3sc(/C=C5\C(=O)c6ccccc6C5=C(C#N)C#N)cc3CC(CC)CCCC)sc2-4)cc1,0.93,9.12,50.0,4.24,4.2408,0.0188679245282998,4.16,4.24,1:1,,,,ITO/PEDOT:PSS/active layer/Ca/Al,conventional,Ca,Ca,PEDOT:PSS,PEDOT:PSS,130.0,CHCl3:o-DCB = 5:2,chloroform:o-DCB (5:2),,-5.28,-3.49,,-5.42,-3.82,
111706,10.1039/c5ta10424f,10.1039/c5ta10424f,BDTS-2DPP,IEIC,BDTS-2DPP,IEIC,CCSc1ccc(-c2c3cc(-c4ccc(C5=C6C(=O)N(CC)C(c7cccs7)=C6C(=O)N5CC)s4)sc3c(-c3ccc(SCC)s3)c3cc(-c4ccc(C5=C6C(=O)N(CC)C(c7cccs7)=C6C(=O)N5CC)s4)sc23)s1,CCCCCCc1ccc(C2(c3ccc(CCCCCC)cc3)c3cc4c(cc3-c3sc(-c5sc(/C=C6\C(=O)c7ccccc7C6=C(C#N)C#N)cc5CC(CC)CCCC)cc32)C(c2ccc(CCCCCC)cc2)(c2ccc(CCCCCC)cc2)c2cc(-c3sc(/C=C5\C(=O)c6ccccc6C5=C(C#N)C#N)cc3CC(CC)CCCC)sc2-4)cc1,0.93,9.8,58.0,5.29,5.28612,0.0733459357277818,4.98,5.29,1:1,,,,ITO/PEDOT:PSS/active layer/Ca/Al,conventional,Ca,Ca,PEDOT:PSS,PEDOT:PSS,130.0,CHCl3:o-DCB = 2:1,chloroform:o-DCB (2:1),,-5.28,-3.49,,-5.42,-3.82,
