Repository: JiYiqaq/PCE-KA-GNN

# Data directory

- `raw/Active_Database.csv` is the immutable source dataset bundled under CC BY 4.0. Do not overwrite it with processed data.
- `processed/` is created and populated by the training pipeline. Generated `.pt` and `.pth` caches are intentionally ignored by Git because they can exceed GitHub's normal single-file limit.

See `../DATA_LICENSE.md` for provenance, license and checksum information.

File: data/raw/Active_Database.csv (part 456 of 471)
id,doi,doi_norm,donor,acceptor,donor_canonical,acceptor_canonical,donor_smiles,acceptor_smiles,voc,jsc,ff,pce,pce_recomputed,pce_relative_error_percent,pce_avg,pce_best,d_a_ratio,additive,additive_canonical,additive_ratio,device_structure,device_type,etl,etl_canonical,htl,htl_canonical,active_layer_thickness,solvent,solvent_canonical,annealing_temp,homo_d,lumo_d,eg_d,homo_a,lumo_a,eg_a
111707,10.1039/c5ta10424f,10.1039/c5ta10424f,BDTS-2DPP,IEIC,BDTS-2DPP,IEIC,CCSc1ccc(-c2c3cc(-c4ccc(C5=C6C(=O)N(CC)C(c7cccs7)=C6C(=O)N5CC)s4)sc3c(-c3ccc(SCC)s3)c3cc(-c4ccc(C5=C6C(=O)N(CC)C(c7cccs7)=C6C(=O)N5CC)s4)sc23)s1,CCCCCCc1ccc(C2(c3ccc(CCCCCC)cc3)c3cc4c(cc3-c3sc(-c5sc(/C=C6\C(=O)c7ccccc7C6=C(C#N)C#N)cc5CC(CC)CCCC)cc32)C(c2ccc(CCCCCC)cc2)(c2ccc(CCCCCC)cc2)c2cc(-c3sc(/C=C5\C(=O)c6ccccc6C5=C(C#N)C#N)cc3CC(CC)CCCC)sc2-4)cc1,0.94,10.87,59.0,6.03,6.028502,0.0248424543947042,5.69,6.03,1:1,,,,ITO/ZnO/active layer/MoOx/Ag,inverted,ZnO,ZnO,MoOx,MoO3,130.0,CHCl3:o-DCB = 2:1,chloroform:o-DCB (2:1),,-5.28,-3.49,,-5.42,-3.82,
111708,10.1039/c5ta10424f,10.1039/c5ta10424f,BDTS-2DPP,IEIC,BDTS-2DPP,IEIC,CCSc1ccc(-c2c3cc(-c4ccc(C5=C6C(=O)N(CC)C(c7cccs7)=C6C(=O)N5CC)s4)sc3c(-c3ccc(SCC)s3)c3cc(-c4ccc(C5=C6C(=O)N(CC)C(c7cccs7)=C6C(=O)N5CC)s4)sc23)s1,CCCCCCc1ccc(C2(c3ccc(CCCCCC)cc3)c3cc4c(cc3-c3sc(-c5sc(/C=C6\C(=O)c7ccccc7C6=C(C#N)C#N)cc5CC(CC)CCCC)cc32)C(c2ccc(CCCCCC)cc2)(c2ccc(CCCCCC)cc2)c2cc(-c3sc(/C=C5\C(=O)c6ccccc6C5=C(C#N)C#N)cc3CC(CC)CCCC)sc2-4)cc1,0.93,8.92,52.0,4.31,4.313712000000001,0.0861252900232261,4.2,4.31,1:1,,,,ITO/PEDOT:PSS/active layer/Ca/Al,conventional,Ca,Ca,PEDOT:PSS,PEDOT:PSS,130.0,CHCl3:o-DCB = 3:2,chloroform:o-DCB (3:2),,-5.28,-3.49,,-5.42,-3.82,
111709,10.1039/c5ta10424f,10.1039/c5ta10424f,BDTS-2DPP,IEIC,BDTS-2DPP,IEIC,CCSc1ccc(-c2c3cc(-c4ccc(C5=C6C(=O)N(CC)C(c7cccs7)=C6C(=O)N5CC)s4)sc3c(-c3ccc(SCC)s3)c3cc(-c4ccc(C5=C6C(=O)N(CC)C(c7cccs7)=C6C(=O)N5CC)s4)sc23)s1,CCCCCCc1ccc(C2(c3ccc(CCCCCC)cc3)c3cc4c(cc3-c3sc(-c5sc(/C=C6\C(=O)c7ccccc7C6=C(C#N)C#N)cc5CC(CC)CCCC)cc32)C(c2ccc(CCCCCC)cc2)(c2ccc(CCCCCC)cc2)c2cc(-c3sc(/C=C5\C(=O)c6ccccc6C5=C(C#N)C#N)cc3CC(CC)CCCC)sc2-4)cc1,0.93,7.52,51.0,3.56,3.566736,0.189213483146057,3.5,3.56,1:1,,,,ITO/PEDOT:PSS/active layer/Ca/Al,conventional,Ca,Ca,PEDOT:PSS,PEDOT:PSS,130.0,o-DCB,o-DCB,,-5.28,-3.49,,-5.42,-3.82,
111710,10.1039/c5ta10424f,10.1039/c5ta10424f,BDTS-2DPP,IEIC,BDTS-2DPP,IEIC,CCSc1ccc(-c2c3cc(-c4ccc(C5=C6C(=O)N(CC)C(c7cccs7)=C6C(=O)N5CC)s4)sc3c(-c3ccc(SCC)s3)c3cc(-c4ccc(C5=C6C(=O)N(CC)C(c7cccs7)=C6C(=O)N5CC)s4)sc23)s1,CCCCCCc1ccc(C2(c3ccc(CCCCCC)cc3)c3cc4c(cc3-c3sc(-c5sc(/C=C6\C(=O)c7ccccc7C6=C(C#N)C#N)cc5CC(CC)CCCC)cc32)C(c2ccc(CCCCCC)cc2)(c2ccc(CCCCCC)cc2)c2cc(-c3sc(/C=C5\C(=O)c6ccccc6C5=C(C#N)C#N)cc3CC(CC)CCCC)sc2-4)cc1,0.92,7.1,52.0,3.4,3.39664,0.0988235294117721,3.31,3.4,3:2,,,,ITO/PEDOT:PSS/active layer/Ca/Al,conventional,Ca,Ca,PEDOT:PSS,PEDOT:PSS,130.0,CHCl3:o-DCB = 2:1,chloroform:o-DCB (2:1),,-5.28,-3.49,,-5.42,-3.82,
111711,10.1039/c5ta10424f,10.1039/c5ta10424f,BDTS-2DPP,IEIC,BDTS-2DPP,IEIC,CCSc1ccc(-c2c3cc(-c4ccc(C5=C6C(=O)N(CC)C(c7cccs7)=C6C(=O)N5CC)s4)sc3c(-c3ccc(SCC)s3)c3cc(-c4ccc(C5=C6C(=O)N(CC)C(c7cccs7)=C6C(=O)N5CC)s4)sc23)s1,CCCCCCc1ccc(C2(c3ccc(CCCCCC)cc3)c3cc4c(cc3-c3sc(-c5sc(/C=C6\C(=O)c7ccccc7C6=C(C#N)C#N)cc5CC(CC)CCCC)cc32)C(c2ccc(CCCCCC)cc2)(c2ccc(CCCCCC)cc2)c2cc(-c3sc(/C=C5\C(=O)c6ccccc6C5=C(C#N)C#N)cc3CC(CC)CCCC)sc2-4)cc1,0.93,6.98,55.0,3.57,3.5702700000000003,0.0075630252100962,3.52,3.57,2:3,,,,ITO/PEDOT:PSS/active layer/Ca/Al,conventional,Ca,Ca,PEDOT:PSS,PEDOT:PSS,130.0,CHCl3:o-DCB = 2:1,chloroform:o-DCB (2:1),,-5.28,-3.49,,-5.42,-3.82,
111712,10.1039/c5tc00398a,10.1039/c5tc00398a,PSBT,PC71BM,PSBT,PC71BM,CCCCCCOc1cc2nsnc2c(-c2cc3c(s2)-c2cc4sc5cc6c(cc5c4cc2C3(c2ccc(CCCCCC)cc2)c2ccc(CCCCCC)cc2)C(c2ccc(CCCCCC)cc2)(c2ccc(CCCCCC)cc2)c2ccsc2-6)c1OCCCCCC,COC(=O)CCCC1(c2ccccc2)C23c4c5ccc6c7cc8c9c%10c(cc%11cc%12c%13c%14c(cc%15c%16ccc-5c2c%16c2c5c%16c%17c(c(c46)c7c9c%17c4c%10c%11c%13c4c%16c%14c%152)C513)C%12)C8,0.96,9.66,47.7,4.41,4.4235072,0.3062857142857205,4.21,4.41,1:2.5,,,,ITO/PEDOT:PSS/polymer:PC71BM/PIFB/Al,conventional single-junction,PIFB,,PEDOT:PSS,,,"o-DCB:CB (1:3, v/v)",o-DCB:chlorobenzene (1:3),,-5.4,-3.59,,-5.9,-3.9,
111713,10.1039/c5tc00398a,10.1039/c5tc00398a,PSBT,PC71BM,PSBT,PC71BM,CCCCCCOc1cc2nsnc2c(-c2cc3c(s2)-c2cc4sc5cc6c(cc5c4cc2C3(c2ccc(CCCCCC)cc2)c2ccc(CCCCCC)cc2)C(c2ccc(CCCCCC)cc2)(c2ccc(CCCCCC)cc2)c2ccsc2-6)c1OCCCCCC,COC(=O)CCCC1(c2ccccc2)C23c4c5ccc6c7cc8c9c%10c(cc%11cc%12c%13c%14c(cc%15c%16ccc-5c2c%16c2c5c%16c%17c(c(c46)c7c9c%17c4c%10c%11c%13c4c%16c%14c%152)C513)C%12)C8,0.94,11.11,49.6,5.18,5.179926399999999,0.0014208494208559,5.12,5.18,1:3,,,,conventional,conventional single-junction,PIFB,,PEDOT:PSS,,,"o-DCB:CB (1:3, v/v)",o-DCB:chlorobenzene (1:3),,-5.4,-3.59,,-5.9,-3.9,
111714,10.1039/c5tc00398a,10.1039/c5tc00398a,PSBT,PC71BM,PSBT,PC71BM,CCCCCCOc1cc2nsnc2c(-c2cc3c(s2)-c2cc4sc5cc6c(cc5c4cc2C3(c2ccc(CCCCCC)cc2)c2ccc(CCCCCC)cc2)C(c2ccc(CCCCCC)cc2)(c2ccc(CCCCCC)cc2)c2ccsc2-6)c1OCCCCCC,COC(=O)CCCC1(c2ccccc2)C23c4c5ccc6c7cc8c9c%10c(cc%11cc%12c%13c%14c(cc%15c%16ccc-5c2c%16c2c5c%16c%17c(c(c46)c7c9c%17c4c%10c%11c%13c4c%16c%14c%152)C513)C%12)C8,0.95,9.14,50.9,4.41,4.419647,0.2187528344671243,4.34,4.41,1:3.5,,,,ITO/PEDOT:PSS/polymer:PC71BM/PIFB/Al,conventional single-junction,PIFB,,PEDOT:PSS,,,"o-DCB:CB (1:3, v/v)",o-DCB:chlorobenzene (1:3),,-5.4,-3.59,,-5.9,-3.9,
111715,10.1039/c5tc00398a,10.1039/c5tc00398a,PSBO,PC71BM,PSBO,PC71BM,CCCCCCCCOc1cc2nonc2c(-c2cc3c(s2)-c2cc4sc5cc6c(cc5c4cc2C3(c2ccc(CCCCCC)cc2)c2ccc(CCCCCC)cc2)C(c2ccc(CCCCCC)cc2)(c2ccc(CCCCCC)cc2)c2ccsc2-6)c1OCCCCCCCC,COC(=O)CCCC1(c2ccccc2)C23c4c5ccc6c7cc8c9c%10c(cc%11cc%12c%13c%14c(cc%15c%16ccc-5c2c%16c2c5c%16c%17c(c(c46)c7c9c%17c4c%10c%11c%13c4c%16c%14c%152)C513)C%12)C8,0.96,8.6,40.1,3.29,3.3106560000000003,0.6278419452887608,3.22,3.29,1:3,,,,conventional,conventional single-junction,PIFB,,PEDOT:PSS,,,"o-DCB:CB (1:3, v/v)",o-DCB:chlorobenzene (1:3),,-5.48,-3.66,,-5.9,-3.9,
111716,10.1039/c5tc00398a,10.1039/c5tc00398a,PSDTBT,PC71BM,PSBT,PC71BM,CCCCCCOc1cc2nsnc2c(-c2cc3c(s2)-c2cc4sc5cc6c(cc5c4cc2C3(c2ccc(CCCCCC)cc2)c2ccc(CCCCCC)cc2)C(c2ccc(CCCCCC)cc2)(c2ccc(CCCCCC)cc2)c2ccsc2-6)c1OCCCCCC,COC(=O)CCCC1(c2ccccc2)C23c4c5ccc6c7cc8c9c%10c(cc%11cc%12c%13c%14c(cc%15c%16ccc-5c2c%16c2c5c%16c%17c(c(c46)c7c9c%17c4c%10c%11c%13c4c%16c%14c%152)C513)C%12)C8,0.9,9.5,41.3,3.52,3.53115,0.3167613636363697,3.47,3.52,1:3,,,,conventional,conventional single-junction,PIFB,,PEDOT:PSS,,,"o-DCB:CB (1:3, v/v)",o-DCB:chlorobenzene (1:3),,-5.38,-3.56,,-5.9,-3.9,
111717,10.1039/c5tc00785b,10.1039/c5tc00785b,PBDTT-PPzBT-H,PC71BM,PBDTT-PPzBT-H,PC71BM,CCCCC(CC)Cc1ccc(-c2c3cc(-c4ccc(-c5ccc(-c6ccc(-c7cc8c(-c9ccc(CC(CC)CCCC)s9)c9sc(-c%10ccc(-c%11ccc(-c%12cccs%12)c%12nsnc%11%12)s%10)cc9c(-c9ccc(CC(CC)CCCC)s9)c8s7)s6)c6nc7c8cccc9ccc%10cccc(c7nc56)c%10c98)s4)sc3c(-c3ccc(CC(CC)CCCC)s3)c3ccsc23)s1,COC(=O)CCCC1(c2ccccc2)C23c4c5ccc6c7cc8c9c%10c(cc%11cc%12c%13c%14c(cc%15c%16ccc-5c2c%16c2c5c%16c%17c(c(c46)c7c9c%17c4c%10c%11c%13c4c%16c%14c%152)C513)C%12)C8,0.67,12.4,55.0,4.5,4.569400000000001,1.54222222222224,,,1:2,,,,ITO/PEDOT:PSS/active layer/Ca/Al,BHJ PSC,Ca,,PEDOT:PSS,,,"1,2-dichlorobenzene",,80.0,-5.15,-3.54,,-5.9,-3.9,
111718,10.1039/c5tc00785b,10.1039/c5tc00785b,PBDTT-PPzBT-F,PC71BM,PBDTT-PPzBT-F,PC71BM,CCCCC(CC)Cc1ccc(-c2c3cc(-c4ccc(-c5ccc(-c6ccc(-c7cc8c(-c9ccc(CC(CC)CCCC)s9)c9sc(-c%10ccc(-c%11c(F)c(F)c(-c%12cccs%12)c%12nsnc%11%12)s%10)cc9c(-c9ccc(CC(CC)CCCC)s9)c8s7)s6)c6nc7c8cccc9ccc%10cccc(c7nc56)c%10c98)s4)sc3c(-c3ccc(CC(CC)CCCC)s3)c3ccsc23)s1,COC(=O)CCCC1(c2ccccc2)C23c4c5ccc6c7cc8c9c%10c(cc%11cc%12c%13c%14c(cc%15c%16ccc-5c2c%16c2c5c%16c%17c(c(c46)c7c9c%17c4c%10c%11c%13c4c%16c%14c%152)C513)C%12)C8,0.74,12.5,59.6,5.5,5.513000000000001,0.2363636363636506,,,1:2,,,,ITO/PEDOT:PSS/active layer/Ca/Al,BHJ PSC,Ca,,PEDOT:PSS,,,"1,2-dichlorobenzene",,80.0,-5.32,-3.76,,-5.9,-3.9,
111719,10.1039/c5tc00785b,10.1039/c5tc00785b,PBDTT-PPzBT-O,PC71BM,PBDTT-PPzBT-O,PC71BM,CCCCCCCCOc1c(OCCCCCCCC)c(-c2ccc(-c3cc4c(-c5ccc(CC(CC)CCCC)s5)c5sc(-c6ccc(-c7ccc(-c8ccc(-c9cc%10c(-c%11ccc(CC(CC)CCCC)s%11)c%11sccc%11c(-c%11ccc(CC(CC)CCCC)s%11)c%10s9)s8)c8nc9c%10cccc%11ccc%12cccc(c9nc78)c%12c%11%10)s6)cc5c(-c5ccc(CC(CC)CCCC)s5)c4s3)s2)c2nsnc2c1-c1cccs1,COC(=O)CCCC1(c2ccccc2)C23c4c5ccc6c7cc8c9c%10c(cc%11cc%12c%13c%14c(cc%15c%16ccc-5c2c%16c2c5c%16c%17c(c(c46)c7c9c%17c4c%10c%11c%13c4c%16c%14c%152)C513)C%12)C8,0.75,13.0,64.8,6.3,6.318,0.2857142857142825,,,1:2,,,,ITO/PEDOT:PSS/active layer/Ca/Al,BHJ PSC,Ca,,PEDOT:PSS,,,"1,2-dichlorobenzene",,80.0,-5.3,-3.67,,-5.9,-3.9,
111720,10.1039/c5tc01148e,10.1039/c5tc01148e,PCDTBT-C12,NI-T-NI,PCDTBT-C12,NI-T-NI,CCCCCCCCCCCCOc1c(OCCCCCCCCCCCC)c(-c2ccc(-c3ccc4c5ccccc5n(CCCCCCCC)c4c3)s2)c2nsnc2c1-c1cccs1,CCCCCCCCCCCCN1C(=O)c2cccc3c(-c4ccc(-c5ccc6c7c(cccc57)C(=O)N(CCCCCCCCCCCC)C6=O)s4)ccc(c23)C1=O,1.1,0.69,21.0,0.16,0.15939,0.3812499999999996,0.14,0.16,1 : 1,,,,ITO/PEDOT:PSS/PCDTBT-C12:NI-T-NI/LiF/Al,,LiF,,PEDOT:PSS,,55.0,"1,2-dichlorobenzene",,,-5.23,-3.26,,-6.07,-3.53,
111721,10.1039/c5tc01148e,10.1039/c5tc01148e,PCDTBT-C12,NI-T-NI,PCDTBT-C12,NI-T-NI,CCCCCCCCCCCCOc1c(OCCCCCCCCCCCC)c(-c2ccc(-c3ccc4c5ccccc5n(CCCCCCCC)c4c3)s2)c2nsnc2c1-c1cccs1,CCCCCCCCCCCCN1C(=O)c2cccc3c(-c4ccc(-c5ccc6c7c(cccc57)C(=O)N(CCCCCCCCCCCC)C6=O)s4)ccc(c23)C1=O,1.21,2.29,30.0,0.84,0.8312700000000001,1.039285714285703,0.76,0.84,1 : 2,,,,ITO/PEDOT:PSS/PCDTBT-C12:NI-T-NI/LiF/Al,,LiF,,PEDOT:PSS,,49.0,"1,2-dichlorobenzene",,,-5.23,-3.26,,-6.07,-3.53,
111722,10.1039/c5tc01148e,10.1039/c5tc01148e,PCDTBT-C12,NI-T-NI,PCDTBT-C12,NI-T-NI,CCCCCCCCCCCCOc1c(OCCCCCCCCCCCC)c(-c2ccc(-c3ccc4c5ccccc5n(CCCCCCCC)c4c3)s2)c2nsnc2c1-c1cccs1,CCCCCCCCCCCCN1C(=O)c2cccc3c(-c4ccc(-c5ccc6c7c(cccc57)C(=O)N(CCCCCCCCCCCC)C6=O)s4)ccc(c23)C1=O,1.2,2.38,34.0,0.97,0.97104,0.107216494845365,0.95,0.97,1 : 3,,,,ITO/PEDOT:PSS/PCDTBT-C12:NI-T-NI/LiF/Al,,LiF,,PEDOT:PSS,,51.0,"1,2-dichlorobenzene",,,-5.23,-3.26,,-6.07,-3.53,
111723,10.1039/c5tc01148e,10.1039/c5tc01148e,PCDTBT-C12,NI-T-NI,PCDTBT-C12,NI-T-NI,CCCCCCCCCCCCOc1c(OCCCCCCCCCCCC)c(-c2ccc(-c3ccc4c5ccccc5n(CCCCCCCC)c4c3)s2)c2nsnc2c1-c1cccs1,CCCCCCCCCCCCN1C(=O)c2cccc3c(-c4ccc(-c5ccc6c7c(cccc57)C(=O)N(CCCCCCCCCCCC)C6=O)s4)ccc(c23)C1=O,1.27,2.46,36.0,1.12,1.1247120000000002,0.42071428571429,1.1,1.12,1 : 4,,,,ITO/PEDOT:PSS/PCDTBT-C12:NI-T-NI/LiF/Al,,LiF,,PEDOT:PSS,,48.0,"1,2-dichlorobenzene",,,-5.23,-3.26,,-6.07,-3.53,
111724,10.1039/c5tc01148e,10.1039/c5tc01148e,PCDTBT-C12,NI-T-NI,PCDTBT-C12,NI-T-NI,CCCCCCCCCCCCOc1c(OCCCCCCCCCCCC)c(-c2ccc(-c3ccc4c5ccccc5n(CCCCCCCC)c4c3)s2)c2nsnc2c1-c1cccs1,CCCCCCCCCCCCN1C(=O)c2cccc3c(-c4ccc(-c5ccc6c7c(cccc57)C(=O)N(CCCCCCCCCCCC)C6=O)s4)ccc(c23)C1=O,1.3,2.91,53.0,2.01,2.0049900000000003,0.2492537313432594,1.91,2.01,1 : 4,,,,ITO/PEDOT:PSS/PCDTBT-C12:NI-T-NI/LiF/Al,,LiF,,PEDOT:PSS,,45.0,"1,2-dichlorobenzene",,90.0,-5.23,-3.26,,-6.07,-3.53,
111725,10.1039/c5tc01313e,10.1039/c5tc01313e,PDPP5T,PDPP2Tza,PDPP5T,PDPP2Tza,CCCCCCCCC(CCCCCC)CN1C(=O)C2=C(c3ccc(-c4cc(CCCCCC)c(-c5cccs5)s4)s3)N(CC(CCCCCC)CCCCCCCC)C(=O)C2=C1c1ccc(-c2cc(CCCCCC)cs2)s1,,0.57,1.6,40.0,0.37,0.3647999999999999,1.4054054054054157,,,1:1,1-CN,CN,,,,,,,,90.0,CHCl3,chloroform,,-5.08,-3.63,,,,
111726,10.1039/c5tc01313e,10.1039/c5tc01313e,PDPP5T,PDPP2TzFBDTa,PDPP5T,PDPP2TzFBDTa,CCCCCCCCC(CCCCCC)CN1C(=O)C2=C(c3ccc(-c4cc(CCCCCC)c(-c5cccs5)s4)s3)N(CC(CCCCCC)CCCCCCCC)C(=O)C2=C1c1ccc(-c2cc(CCCCCC)cs2)s1,,0.61,0.77,39.0,0.19,0.183183,3.5878947368421,,,1:1,1-CN,CN,,,,,,,,90.0,CHCl3,chloroform,,-5.08,-3.63,,,,
111727,10.1039/c5tc01313e,10.1039/c5tc01313e,PDPP5T,PDPP2TzNDIb,PDPP5T,PDPP2TzNDIb,CCCCCCCCC(CCCCCC)CN1C(=O)C2=C(c3ccc(-c4cc(CCCCCC)c(-c5cccs5)s4)s3)N(CC(CCCCCC)CCCCCCCC)C(=O)C2=C1c1ccc(-c2cc(CCCCCC)cs2)s1,,0.53,2.2,36.0,0.42,0.4197600000000001,0.0571428571428349,,,2:1,1-CN,CN,,,,,,,,90.0,CHCl3,chloroform,,-5.08,-3.63,,,,
111728,10.1039/c5tc01788b,10.1039/c5tc01788b,P1,PC71BM,P1,PC71BM,CCCCCCCCc1cc(-c2c(-c3cccs3)sc3c(-c4cc(CCCCCCCC)c(CCCCCCCC)s4)c(-c4ccc(-c5cccc6nsnc56)s4)sc23)sc1CCCCCCCC,COC(=O)CCCC1(c2ccccc2)C23c4c5ccc6c7cc8c9c%10c(cc%11cc%12c%13c%14c(cc%15c%16ccc-5c2c%16c2c5c%16c%17c(c(c46)c7c9c%17c4c%10c%11c%13c4c%16c%14c%152)C513)C%12)C8,0.76,6.55,52.0,2.6,2.58856,0.440000000000013,2.34,2.6,1:3.5,No,,,ITO/PEDOT:PSS/P1:PC71BM/LiF/Al,,LiF,,PEDOT:PSS,,98.0,DCB,,,-5.34,-3.53,,-5.9,-3.9,
111729,10.1039/c5tc01788b,10.1039/c5tc01788b,P1,PC71BM,P1,PC71BM,CCCCCCCCc1cc(-c2c(-c3cccs3)sc3c(-c4cc(CCCCCCCC)c(CCCCCCCC)s4)c(-c4ccc(-c5cccc6nsnc56)s4)sc23)sc1CCCCCCCC,COC(=O)CCCC1(c2ccccc2)C23c4c5ccc6c7cc8c9c%10c(cc%11cc%12c%13c%14c(cc%15c%16ccc-5c2c%16c2c5c%16c%17c(c(c46)c7c9c%17c4c%10c%11c%13c4c%16c%14c%152)C513)C%12)C8,0.86,6.76,58.0,3.34,3.371888,0.9547305389221666,2.9,3.34,1:3.5,DIO,,2%,ITO/PEDOT:PSS/P1:PC71BM/LiF/Al,,LiF,,PEDOT:PSS,,108.0,DCB,,,-5.34,-3.53,,-5.9,-3.9,
111730,10.1039/c5tc01788b,10.1039/c5tc01788b,P2,PC71BM,P2,PC71BM,,COC(=O)CCCC1(c2ccccc2)C23c4c5ccc6c7cc8c9c%10c(cc%11cc%12c%13c%14c(cc%15c%16ccc-5c2c%16c2c5c%16c%17c(c(c46)c7c9c%17c4c%10c%11c%13c4c%16c%14c%152)C513)C%12)C8,0.89,6.8,61.0,3.71,3.69172,0.4927223719676629,3.68,3.71,1:3.5,No,,,ITO/PEDOT:PSS/P2:PC71BM/LiF/Al,,LiF,,PEDOT:PSS,,105.0,DCB,,,-5.34,-3.58,,-5.9,-3.9,
111731,10.1039/c5tc01788b,10.1039/c5tc01788b,P2,PC71BM,P2,PC71BM,,COC(=O)CCCC1(c2ccccc2)C23c4c5ccc6c7cc8c9c%10c(cc%11cc%12c%13c%14c(cc%15c%16ccc-5c2c%16c2c5c%16c%17c(c(c46)c7c9c%17c4c%10c%11c%13c4c%16c%14c%152)C513)C%12)C8,0.93,6.8,65.0,4.12,4.1106,0.2281553398058324,4.06,4.12,1:3.5,DIO,,2%,ITO/PEDOT:PSS/P2:PC71BM/LiF/Al,,LiF,,PEDOT:PSS,,115.0,DCB,,,-5.34,-3.58,,-5.9,-3.9,
111732,10.1039/c5tc01788b,10.1039/c5tc01788b,P3,PC71BM,P3,PC71BM,CCCCCCc1csc(-c2ccc(-c3cc(CCCCCC)c(/C=C/c4csc(-c5cc6c(OCC(CC)CCCC)c7sc(-c8ccc(C9=C%10C(=O)N(CC(CC)CCCC)C(c%11ccc(-c%12cc%13c(OCC(CC)CCCC)c%14sccc%14c(OCC(CC)CCCC)c%13s%12)s%11)=C%10C(=O)N9CC(CC)CCCC)s8)cc7c(OCC(CC)CCCC)c6s5)c4)s3)c3nsnc23)c1,COC(=O)CCCC1(c2ccccc2)C23c4c5ccc6c7cc8c9c%10c(cc%11cc%12c%13c%14c(cc%15c%16ccc-5c2c%16c2c5c%16c%17c(c(c46)c7c9c%17c4c%10c%11c%13c4c%16c%14c%152)C513)C%12)C8,0.84,8.51,65.0,4.69,4.646459999999999,0.9283582089552456,4.63,4.69,1:3.5,No,,,ITO/PEDOT:PSS/P3:PC71BM/LiF/Al,,LiF,,PEDOT:PSS,,117.0,DCB,,,-5.31,-3.6,,-5.9,-3.9,
111733,10.1039/c5tc01788b,10.1039/c5tc01788b,P3,PC71BM,P3,PC71BM,CCCCCCc1csc(-c2ccc(-c3cc(CCCCCC)c(/C=C/c4csc(-c5cc6c(OCC(CC)CCCC)c7sc(-c8ccc(C9=C%10C(=O)N(CC(CC)CCCC)C(c%11ccc(-c%12cc%13c(OCC(CC)CCCC)c%14sccc%14c(OCC(CC)CCCC)c%13s%12)s%11)=C%10C(=O)N9CC(CC)CCCC)s8)cc7c(OCC(CC)CCCC)c6s5)c4)s3)c3nsnc23)c1,COC(=O)CCCC1(c2ccccc2)C23c4c5ccc6c7cc8c9c%10c(cc%11cc%12c%13c%14c(cc%15c%16ccc-5c2c%16c2c5c%16c%17c(c(c46)c7c9c%17c4c%10c%11c%13c4c%16c%14c%152)C513)C%12)C8,0.91,9.49,66.0,5.71,5.699694000000001,0.180490367775815,5.6,5.71,1:3.5,DIO,,2 vol%,ITO/PEDOT:PSS/P3:PC71BM/LiF/Al,,LiF,,PEDOT:PSS,,115.0,DCB,,,-5.31,-3.6,,-5.9,-3.9,
111734,10.1039/c5tc01788b,10.1039/c5tc01788b,P4,PC71BM,P4,PC71BM,,COC(=O)CCCC1(c2ccccc2)C23c4c5ccc6c7cc8c9c%10c(cc%11cc%12c%13c%14c(cc%15c%16ccc-5c2c%16c2c5c%16c%17c(c(c46)c7c9c%17c4c%10c%11c%13c4c%16c%14c%152)C513)C%12)C8,0.85,7.36,57.0,4.2,3.56592,15.097142857142869,,4.2,,No,,,,,,,,,,,,,-5.35,-3.6,,-5.9,-3.9,
111735,10.1039/c6cc07335b,10.1039/c6cc07335b,PTB7-Th,SM-PDI,PTB7-Th,SM-PDI,CCCCC(CC)COC(=O)c1sc2csc(-c3cc4c(-c5ccc(CC(CC)CCCC)s5)c5sccc5c(-c5ccc(CC(CC)CCCC)s5)c4s3)c2c1F,CCCCC(CC)CN1C(=O)c2ccc3c4ccc5c6c(cc(-c7ccc(N(c8ccc(-c9cc%10c%11c(ccc%12c%13ccc%14c%15c(ccc(c9c%11%12)c%15%13)C(=O)N(CC(CC)CCCC)C%14=O)C(=O)N(CC(CC)CCCC)C%10=O)cc8)c8ccc(-c9cc%10c%11c(ccc%12c%13ccc%14c%15c(ccc(c9c%11%12)c%15%13)C(=O)N(CC(CC)CCCC)C%14=O)C(=O)N(CC(CC)CCCC)C%10=O)cc8)cc7)c(c7ccc(c2c37)C1=O)c64)C(=O)N(CC(CC)CCCC)C5=O,0.73,0.7,29.0,0.15,0.14819,1.2066666666666523,0.1,0.15,,,,,,,,,,,102.0,,,,-5.29,-3.72,,-5.74,-3.85,
111736,10.1039/c6cc07335b,10.1039/c6cc07335b,PTB7-Th,HP-PDI,PTB7-Th,HP-PDI,CCCCC(CC)COC(=O)c1sc2csc(-c3cc4c(-c5ccc(CC(CC)CCCC)s5)c5sccc5c(-c5ccc(CC(CC)CCCC)s5)c4s3)c2c1F,,0.83,8.7,30.0,2.15,2.1663,0.7581395348837098,2.05,2.15,1:1.5,,,,ITO/ZnO/PFN-OX/PTB7-Th:acceptor/MoO3/Ag,,ZnO/PFN-OX,,MoO3,,110.0,,,,-5.29,-3.72,,,,
111737,10.1039/c6cc08939a,10.1039/c6cc08939a,PTB7-Th,tPDI-Hex,PTB7-Th,tPDI-Hex,CCCCC(CC)COC(=O)c1sc2csc(-c3cc4c(-c5ccc(CC(CC)CCCC)s5)c5sccc5c(-c5ccc(CC(CC)CCCC)s5)c4s3)c2c1F,CCCCCCn1c2cc3c(=O)n(C(CC)CC)c(=O)c4ccc5c6c(-c7cc8c(=O)n(C(CC)CC)c(=O)c9cc%10c%11c(c7c7ccc%12c(=O)n(C(CC)CC)c(=O)c%13cc(c%11c7c%12%13)n%10CCCCCC)c89)cc7c(=O)n(C(CC)CC)c(=O)c8cc1c(c6c78)c2c5c43,0.97,11.3,43.1,4.8,4.724191,1.5793541666666575,,,2:3,,,,ITO/ZnO/PTB7-Th:tPDI-Hex/MoOx/Ag,inverted,ZnO,,MoOx,,,CF,chloroform,,-5.29,-3.72,,-6.0,-3.8,
111738,10.1039/c6cc08939a,10.1039/c6cc08939a,PTB7-Th,tPDI-Hex,PTB7-Th,tPDI-Hex,CCCCC(CC)COC(=O)c1sc2csc(-c3cc4c(-c5ccc(CC(CC)CCCC)s5)c5sccc5c(-c5ccc(CC(CC)CCCC)s5)c4s3)c2c1F,CCCCCCn1c2cc3c(=O)n(C(CC)CC)c(=O)c4ccc5c6c(-c7cc8c(=O)n(C(CC)CC)c(=O)c9cc%10c%11c(c7c7ccc%12c(=O)n(C(CC)CC)c(=O)c%13cc(c%11c7c%12%13)n%10CCCCCC)c89)cc7c(=O)n(C(CC)CC)c(=O)c8cc1c(c6c78)c2c5c43,0.98,10.3,43.1,4.4,4.350514,1.124681818181816,,,3:7,,,,ITO/ZnO/PTB7-Th:tPDI-Hex/MoOx/Ag,inverted,ZnO,,MoOx,,,CF,chloroform,,-5.29,-3.72,,-6.0,-3.8,
111739,10.1039/c6cc08939a,10.1039/c6cc08939a,PTB7-Th,tPDI-Hex,PTB7-Th,tPDI-Hex,CCCCC(CC)COC(=O)c1sc2csc(-c3cc4c(-c5ccc(CC(CC)CCCC)s5)c5sccc5c(-c5ccc(CC(CC)CCCC)s5)c4s3)c2c1F,CCCCCCn1c2cc3c(=O)n(C(CC)CC)c(=O)c4ccc5c6c(-c7cc8c(=O)n(C(CC)CC)c(=O)c9cc%10c%11c(c7c7ccc%12c(=O)n(C(CC)CC)c(=O)c%13cc(c%11c7c%12%13)n%10CCCCCC)c89)cc7c(=O)n(C(CC)CC)c(=O)c8cc1c(c6c78)c2c5c43,0.92,12.3,41.2,4.7,4.662192000000001,0.804425531914876,,,2:3,,,,inverted,BHJ organic solar cell,ZnO,,MoOx,,90.0,2Me-THF,2-MeTHF,,-5.29,-3.72,,-6.0,-3.8,
111740,10.1039/c6cc08939a,10.1039/c6cc08939a,PTB7-Th,tPDI-Hex,PTB7-Th,tPDI-Hex,CCCCC(CC)COC(=O)c1sc2csc(-c3cc4c(-c5ccc(CC(CC)CCCC)s5)c5sccc5c(-c5ccc(CC(CC)CCCC)s5)c4s3)c2c1F,CCCCCCn1c2cc3c(=O)n(C(CC)CC)c(=O)c4ccc5c6c(-c7cc8c(=O)n(C(CC)CC)c(=O)c9cc%10c%11c(c7c7ccc%12c(=O)n(C(CC)CC)c(=O)c%13cc(c%11c7c%12%13)n%10CCCCCC)c89)cc7c(=O)n(C(CC)CC)c(=O)c8cc1c(c6c78)c2c5c43,0.94,11.6,43.7,4.8,4.765048,0.7281666666666594,,,3:7,,,,,BHJ organic solar cell,ZnO,,MoOx,,90.0,2Me-THF,2-MeTHF,,-5.29,-3.72,,-6.0,-3.8,
111741,10.1039/c6cc08939a,10.1039/c6cc08939a,PTB7-Th,tPDI-Hex,PTB7-Th,tPDI-Hex,CCCCC(CC)COC(=O)c1sc2csc(-c3cc4c(-c5ccc(CC(CC)CCCC)s5)c5sccc5c(-c5ccc(CC(CC)CCCC)s5)c4s3)c2c1F,CCCCCCn1c2cc3c(=O)n(C(CC)CC)c(=O)c4ccc5c6c(-c7cc8c(=O)n(C(CC)CC)c(=O)c9cc%10c%11c(c7c7ccc%12c(=O)n(C(CC)CC)c(=O)c%13cc(c%11c7c%12%13)n%10CCCCCC)c89)cc7c(=O)n(C(CC)CC)c(=O)c8cc1c(c6c78)c2c5c43,0.93,12.0,42.2,4.7,4.70952,0.2025531914893658,,,2:3,,,,,BHJ organic solar cell,ZnO,,MoOx,,90.0,o-Xylene,o-xylene,,-5.29,-3.72,,-6.0,-3.8,
111742,10.1039/c6cc08939a,10.1039/c6cc08939a,PTB7-Th,tPDI-Hex,PTB7-Th,tPDI-Hex,CCCCC(CC)COC(=O)c1sc2csc(-c3cc4c(-c5ccc(CC(CC)CCCC)s5)c5sccc5c(-c5ccc(CC(CC)CCCC)s5)c4s3)c2c1F,CCCCCCn1c2cc3c(=O)n(C(CC)CC)c(=O)c4ccc5c6c(-c7cc8c(=O)n(C(CC)CC)c(=O)c9cc%10c%11c(c7c7ccc%12c(=O)n(C(CC)CC)c(=O)c%13cc(c%11c7c%12%13)n%10CCCCCC)c89)cc7c(=O)n(C(CC)CC)c(=O)c8cc1c(c6c78)c2c5c43,0.95,10.7,47.6,4.8,4.83854,0.8029166666666717,,,3:7,,,,,BHJ organic solar cell,ZnO,,MoOx,,90.0,o-Xylene,o-xylene,,-5.29,-3.72,,-6.0,-3.8,
111743,10.1039/c6cc08939a,10.1039/c6cc08939a,PTB7-Th,tPDI-Hex,PTB7-Th,tPDI-Hex,CCCCC(CC)COC(=O)c1sc2csc(-c3cc4c(-c5ccc(CC(CC)CCCC)s5)c5sccc5c(-c5ccc(CC(CC)CCCC)s5)c4s3)c2c1F,CCCCCCn1c2cc3c(=O)n(C(CC)CC)c(=O)c4ccc5c6c(-c7cc8c(=O)n(C(CC)CC)c(=O)c9cc%10c%11c(c7c7ccc%12c(=O)n(C(CC)CC)c(=O)c%13cc(c%11c7c%12%13)n%10CCCCCC)c89)cc7c(=O)n(C(CC)CC)c(=O)c8cc1c(c6c78)c2c5c43,0.95,10.8,44.6,4.6,4.57596,0.5226086956521608,,,3:7,,,,ITO/ZnO/PTB7-Th:tPDI-Hex/MoOx/Ag,inverted,ZnO,,MoOx,,,TMB,TMB,,-5.29,-3.72,,-6.0,-3.8,
111744,10.1039/c6cp03273g,10.1039/c6cp03273g,P-24-IID-TVT,PC71BM,P-24-IID-TVT,PC71BM,CCCCCCCCCCCCC(CCCCCCCCCC)CN1C(=O)/C(=C2/C(=O)N(CC(CCCCCCCCCC)CCCCCCCCCCCC)c3c2cccc3-c2ccc(/C=C/c3cccs3)s2)c2ccccc21,COC(=O)CCCC1(c2ccccc2)C23c4c5ccc6c7cc8c9c%10c(cc%11cc%12c%13c%14c(cc%15c%16ccc-5c2c%16c2c5c%16c%17c(c(c46)c7c9c%17c4c%10c%11c%13c4c%16c%14c%152)C513)C%12)C8,0.79,12.7,42.2,4.34,4.233926,2.444101382488469,,,1:1,,,,ITO/ZnO/active layer/MoO3/Ag,inverted,,,,,,chloroform,,,-5.3,-3.65,,-5.9,-3.9,
111745,10.1039/c6cp03273g,10.1039/c6cp03273g,P-24-IID-SVS,PC71BM,P-24-IID-SVS,PC71BM,CCCCCCCCCCCCC(CCCCCCCCCC)CN1C(=O)/C(=C2/C(=O)N(CC(CCCCCCCCCC)CCCCCCCCCCCC)c3c2cccc3-c2ccc(/C=C/c3ccc[se]3)[se]2)c2ccccc21,COC(=O)CCCC1(c2ccccc2)C23c4c5ccc6c7cc8c9c%10c(cc%11cc%12c%13c%14c(cc%15c%16ccc-5c2c%16c2c5c%16c%17c(c(c46)c7c9c%17c4c%10c%11c%13c4c%16c%14c%152)C513)C%12)C8,0.77,14.8,41.6,4.78,4.740736000000001,0.8214225941422447,,,1:1,,,,ITO/ZnO/active layer/MoO3/Ag,inverted,ZnO,,MoO3,,,chloroform,,,-5.29,-3.69,,-5.9,-3.9,
111746,10.1039/c6cp03273g,10.1039/c6cp03273g,P-29-IID-TVT,PC71BM,P-29-IID-TVT,PC71BM,CCCCCCCCCCCCC(CCCCCCCCCC)CCCCCCN1C(=O)/C(=C2/C(=O)N(CCCCCCC(CCCCCCCCCC)CCCCCCCCCCCC)c3c2cccc3-c2ccc(/C=C/c3cccs3)s2)c2ccccc21,COC(=O)CCCC1(c2ccccc2)C23c4c5ccc6c7cc8c9c%10c(cc%11cc%12c%13c%14c(cc%15c%16ccc-5c2c%16c2c5c%16c%17c(c(c46)c7c9c%17c4c%10c%11c%13c4c%16c%14c%152)C513)C%12)C8,0.67,11.1,37.9,2.84,2.818623,0.7527112676056253,,,1:1,,,,ITO/ZnO/active layer/MoO3/Ag,inverted,ZnO,,MoO3,,,chloroform,,,-5.25,-3.66,,-5.9,-3.9,
111747,10.1039/c6cp03273g,10.1039/c6cp03273g,P-29-IID-SVS,PC71BM,P-29-IID-SVS,PC71BM,CCCCCCCCCCCCC(CCCCCCCCCC)CCCCCCN1C(=O)/C(=C2/C(=O)N(CCCCCCC(CCCCCCCCCC)CCCCCCCCCCCC)c3c2cccc3-c2ccc(/C=C/c3ccc[se]3)[se]2)c2ccccc21,COC(=O)CCCC1(c2ccccc2)C23c4c5ccc6c7cc8c9c%10c(cc%11cc%12c%13c%14c(cc%15c%16ccc-5c2c%16c2c5c%16c%17c(c(c46)c7c9c%17c4c%10c%11c%13c4c%16c%14c%152)C513)C%12)C8,0.63,8.9,36.1,2.27,2.0241270000000005,10.831409691629936,,,1:1,,,,ITO/ZnO/active layer/MoO3/Ag,inverted,ZnO,,MoO3,,,chloroform,,,-5.22,-3.67,,-5.9,-3.9,
111748,10.1039/c6ee02466a,10.1039/c6ee02466a,P4TNTz-2F,PC71BM,P4TNTz-2F,PC71BM,CCCCCCCCCCCCC(CCCCCCCCCC)Cc1csc(-c2cc3c(cc(-c4cc(CC(CCCCCCCCCC)CCCCCCCCCCCC)c(-c5cc(F)c(-c6sccc6F)s5)s4)c4nsnc43)c3nsnc23)c1,COC(=O)CCCC1(c2ccccc2)C23c4c5ccc6c7cc8c9c%10c(cc%11cc%12c%13c%14c(cc%15c%16ccc-5c2c%16c2c5c%16c%17c(c(c46)c7c9c%17c4c%10c%11c%13c4c%16c%14c%152)C513)C%12)C8,0.81,15.7,62.2,8.1,7.909974000000001,2.345999999999984,7.9,8.1,1:2,No,,,ITO/ZnO/P4TNTz-2F:PC71BM/MoO3/Au,BHJ PSC,ZnO,,MoO3,,320.0,chlorobenzene,,,-5.46,-3.86,,-5.9,-3.9,
111749,10.1039/c6ee02466a,10.1039/c6ee02466a,P4TNTz-2F,PC71BM,P4TNTz-2F,PC71BM,CCCCCCCCCCCCC(CCCCCCCCCC)Cc1csc(-c2cc3c(cc(-c4cc(CC(CCCCCCCCCC)CCCCCCCCCCCC)c(-c5cc(F)c(-c6sccc6F)s5)s4)c4nsnc43)c3nsnc23)c1,COC(=O)CCCC1(c2ccccc2)C23c4c5ccc6c7cc8c9c%10c(cc%11cc%12c%13c%14c(cc%15c%16ccc-5c2c%16c2c5c%16c%17c(c(c46)c7c9c%17c4c%10c%11c%13c4c%16c%14c%152)C513)C%12)C8,0.816,18.2,66.2,10.1,9.8314944,2.658471287128723,9.9,10.1,1:2,Yes,,3 vol%,ITO/ZnO/P4TNTz-2F:PC71BM/MoO3/Au,BHJ PSC,ZnO,,MoO3,,325.0,chlorobenzene,,,-5.46,-3.86,,-5.9,-3.9,
111750,10.1039/c6ee02466a,10.1039/c6ee02466a,P4TNTz-2F,PC71BM,P4TNTz-2F,PC71BM,CCCCCCCCCCCCC(CCCCCCCCCC)Cc1csc(-c2cc3c(cc(-c4cc(CC(CCCCCCCCCC)CCCCCCCCCCCC)c(-c5cc(F)c(-c6sccc6F)s5)s4)c4nsnc43)c3nsnc23)c1,COC(=O)CCCC1(c2ccccc2)C23c4c5ccc6c7cc8c9c%10c(cc%11cc%12c%13c%14c(cc%15c%16ccc-5c2c%16c2c5c%16c%17c(c(c46)c7c9c%17c4c%10c%11c%13c4c%16c%14c%152)C513)C%12)C8,0.813,19.4,65.5,10.6,10.330791,2.539707547169812,10.3,10.6,1:2,Yes,,3 vol%,ITO/ZnO/P4TNTz-2F:PC71BM/MoO3/Au,BHJ PSC,ZnO,,MoO3,,350.0,chlorobenzene,,,-5.46,-3.86,,-5.9,-3.9,
111751,10.1039/c6ee02466a,10.1039/c6ee02466a,P4TNTz-2F,PC71BM,P4TNTz-2F,PC71BM,CCCCCCCCCCCCC(CCCCCCCCCC)Cc1csc(-c2cc3c(cc(-c4cc(CC(CCCCCCCCCC)CCCCCCCCCCCC)c(-c5cc(F)c(-c6sccc6F)s5)s4)c4nsnc43)c3nsnc23)c1,COC(=O)CCCC1(c2ccccc2)C23c4c5ccc6c7cc8c9c%10c(cc%11cc%12c%13c%14c(cc%15c%16ccc-5c2c%16c2c5c%16c%17c(c(c46)c7c9c%17c4c%10c%11c%13c4c%16c%14c%152)C513)C%12)C8,0.8,19.1,58.0,9.1,8.862400000000001,2.610989010988997,8.8,9.1,1:2,Yes,,3 vol%,inverted,BHJ PSC,ZnO,,MoO3,,390.0,chlorobenzene,,,-5.46,-3.86,,-5.9,-3.9,
111752,10.1039/c6nj02478e,10.1039/c6nj02478e,P(BDTT-BTBDPPD),PC70BM,P(BDTT-BTBDPPD),PC70BM,CCCCCCCCCCC(CCCCCCCC)CN1C(=O)c2c(c(-c3ccc(-c4ccc(-c5c6c(c(-c7ccc(-c8cc9c(-c%10ccc(CC(CC)CCCC)s%10)c%10sccc%10c(-c%10ccc(CC(CC)CCCC)s%10)c9s8)s7)n5CCCCCCCC)C(=O)N(CC(CCCCCCCC)CCCCCCCCCC)C6=O)s4)s3)n(CCCCCCCC)c2-c2cccs2)C1=O,CCCCC(=O)OCC1(C2=CC=CC=C2)C3=CC=CC4=CC=CC5=CC=CC6=CC=C7C=CC=CC8=CC=CC1=C8C7=C6C5=C4C3,0.9,7.7,64.0,4.45,4.4352,0.3325842696629246,,,1:1,3 vol% DIO,DIO,3 vol%,ITO/PEDOT:PSS/P(BDTT-BTBDPPD):PC70BM (at different ratios) + 3 vol% DIO/Al,conventional,,,PEDOT:PSS,PEDOT:PSS,,chlorobenzene,,,-5.44,-3.34,,-6.1,-3.9,
111753,10.1039/c6nj02478e,10.1039/c6nj02478e,P(BDTT-BTBDPPD),PC70BM,P(BDTT-BTBDPPD),PC70BM,CCCCCCCCCCC(CCCCCCCC)CN1C(=O)c2c(c(-c3ccc(-c4ccc(-c5c6c(c(-c7ccc(-c8cc9c(-c%10ccc(CC(CC)CCCC)s%10)c%10sccc%10c(-c%10ccc(CC(CC)CCCC)s%10)c9s8)s7)n5CCCCCCCC)C(=O)N(CC(CCCCCCCC)CCCCCCCCCC)C6=O)s4)s3)n(CCCCCCCC)c2-c2cccs2)C1=O,CCCCC(=O)OCC1(C2=CC=CC=C2)C3=CC=CC4=CC=CC5=CC=CC6=CC=C7C=CC=CC8=CC=CC1=C8C7=C6C5=C4C3,0.9,7.99,64.0,4.62,4.60224,0.3844155844155843,,,1:2,3 vol% DIO,DIO,3 vol%,ITO/PEDOT:PSS/P(BDTT-BTBDPPD):PC70BM (at different ratios) + 3 vol% DIO/Al,conventional,,,PEDOT:PSS,PEDOT:PSS,,chlorobenzene,,,-5.44,-3.34,,-6.1,-3.9,
111754,10.1039/c6nj02478e,10.1039/c6nj02478e,P(BDTT-BTBDPPD),PC70BM,P(BDTT-BTBDPPD),PC70BM,CCCCCCCCCCC(CCCCCCCC)CN1C(=O)c2c(c(-c3ccc(-c4ccc(-c5c6c(c(-c7ccc(-c8cc9c(-c%10ccc(CC(CC)CCCC)s%10)c%10sccc%10c(-c%10ccc(CC(CC)CCCC)s%10)c9s8)s7)n5CCCCCCCC)C(=O)N(CC(CCCCCCCC)CCCCCCCCCC)C6=O)s4)s3)n(CCCCCCCC)c2-c2cccs2)C1=O,CCCCC(=O)OCC1(C2=CC=CC=C2)C3=CC=CC4=CC=CC5=CC=CC6=CC=C7C=CC=CC8=CC=CC1=C8C7=C6C5=C4C3,0.9,6.88,54.0,3.34,3.34368,0.1101796407185667,,,1:3,3 vol% DIO,DIO,3 vol%,ITO/PEDOT:PSS/P(BDTT-BTBDPPD):PC70BM (at different ratios) + 3 vol% DIO/Al,conventional,,,PEDOT:PSS,PEDOT:PSS,,chlorobenzene,,,-5.44,-3.34,,-6.1,-3.9,
111759,10.1039/c6py00082g,10.1039/c6py00082g,PTTABT,PC71BM,PTTABT,PC71BM,CCCCCCCCCCCCCCc1csc(-c2cc(CCCCCCCCCCCCCC)c(-c3cc4sc5c6sc7ccsc7c6c(=O)n(CC(CCCCCCCC)CCCCCCCCCC)c(=O)c5c4s3)s2)c1,COC(=O)CCCC1(c2ccccc2)C23c4c5ccc6c7cc8c9c%10c(cc%11cc%12c%13c%14c(cc%15c%16ccc-5c2c%16c2c5c%16c%17c(c(c46)c7c9c%17c4c%10c%11c%13c4c%16c%14c%152)C513)C%12)C8,0.69,10.19,65.8,4.65,4.6264638,0.5061548387096895,,,,,,,,inverted,,,,,,,,,-5.3,-3.12,,-5.9,-3.9,
111760,10.1039/c6py00082g,10.1039/c6py00082g,PTTABDT,PC71BM,PTTABDT,PC71BM,CCCCCCCCCCC(CCCCCCCC)Cn1c(=O)c2c3sccc3sc2c2sc3cc(-c4cc5c(-c6cc(CCCCCCCC)c(CC(CC)CCCC)s6)c6sccc6c(-c6cc(CCCCCCCC)c(CC(CC)CCCC)s6)c5s4)sc3c2c1=O,COC(=O)CCCC1(c2ccccc2)C23c4c5ccc6c7cc8c9c%10c(cc%11cc%12c%13c%14c(cc%15c%16ccc-5c2c%16c2c5c%16c%17c(c(c46)c7c9c%17c4c%10c%11c%13c4c%16c%14c%152)C513)C%12)C8,0.79,10.52,65.4,5.46,5.4352632000000005,0.4530549450549349,,,,,,,inverted,inverted,,,,,,,,,-5.46,-2.97,,-5.9,-3.9,
111761,10.1039/c6py00093b,10.1039/c6py00093b,PTB7-Th,Copolymer 1,Copolymer 1,,CCCCCCCCCCC(CCCCCCCC)CN1C(=O)c2ccc3c4c(c(-c5cc6sccc6s5)cc(c24)C1=O)C(=O)N(CC(CCCCCCCC)CCCCCCCCCC)C3=O,CCCCCCCCCCC(CCCCCCCC)CN1C(=O)c2ccc3c4c(c(-c5cc6sccc6s5)cc(c24)C1=O)C(=O)N(CC(CCCCCCCC)CCCCCCCCCC)C3=O,0.57,3.56,39.1,0.79,0.7934171999999999,0.4325569620253035,0.65,0.79,2:1,,,,ITO/PEDOT:PSS/PTB7-Th:acceptor/PDIN/Al,conventional,PDIN,,PEDOT:PSS,,100.0,o-dichlorobenzene,,,-5.59,-3.94,,,,
111762,10.1039/c6py00093b,10.1039/c6py00093b,PTB7-Th,,Copolymer 1,,CCCCCCCCCCC(CCCCCCCC)CN1C(=O)c2ccc3c4c(c(-c5cc6sccc6s5)cc(c24)C1=O)C(=O)N(CC(CCCCCCCC)CCCCCCCCCC)C3=O,,0.472,2.2,35.7,0.37,0.3707088,0.1915675675675701,0.31,0.37,3:1,,,,ITO/PEDOT:PSS/PTB7-Th:acceptor/PDIN/Al,conventional,PDIN,,PEDOT:PSS,,100.0,o-dichlorobenzene,,,-5.59,-3.94,,,,
111763,10.1039/c6py00093b,10.1039/c6py00093b,PTB7-Th,Copolymer 2,Copolymer 2,,CCCCCCCCCCC(CCCCCCCC)CN1C(=O)c2ccc3c4c(c(-c5cc6sc(-c7cc8c9c(c(-c%10ccc(/C=C/c%11cccs%11)s%10)cc%10c9c7C(=O)N(CC(CCCCCCCC)CCCCCCCCCC)C%10=O)C(=O)N(CC(CCCCCCCC)CCCCCCCCCC)C8=O)cc6s5)cc(c24)C1=O)C(=O)N(CC(CCCCCCCC)CCCCCCCCCC)C3=O,CCCCCCCCCCC(CCCCCCCC)CN1C(=O)c2ccc3c4c(c(-c5cc6sc(-c7cc8c9c(c(-c%10ccc(/C=C/c%11cccs%11)s%10)cc%10c9c7C(=O)N(CC(CCCCCCCC)CCCCCCCCCC)C%10=O)C(=O)N(CC(CCCCCCCC)CCCCCCCCCC)C8=O)cc6s5)cc(c24)C1=O)C(=O)N(CC(CCCCCCCC)CCCCCCCCCC)C3=O,0.805,9.6,45.1,3.48,3.485328,0.153103448275862,3.41,3.48,2:1,,,,ITO/PEDOT:PSS/PTB7-Th:acceptor/PDIN/Al,conventional,PDIN,,PEDOT:PSS,,100.0,o-dichlorobenzene,,,-5.54,-3.92,,,,
111764,10.1039/c6py00093b,10.1039/c6py00093b,PTB7-Th,,Copolymer 2,,CCCCCCCCCCC(CCCCCCCC)CN1C(=O)c2ccc3c4c(c(-c5cc6sc(-c7cc8c9c(c(-c%10ccc(/C=C/c%11cccs%11)s%10)cc%10c9c7C(=O)N(CC(CCCCCCCC)CCCCCCCCCC)C%10=O)C(=O)N(CC(CCCCCCCC)CCCCCCCCCC)C8=O)cc6s5)cc(c24)C1=O)C(=O)N(CC(CCCCCCCC)CCCCCCCCCC)C3=O,,0.779,8.79,40.9,2.48,2.8005906899999995,12.927043951612886,2.4,2.48,3:1,,,,ITO/PEDOT:PSS/PTB7-Th:acceptor/PDIN/Al,conventional,PDIN,,PEDOT:PSS,,100.0,o-dichlorobenzene,,,-5.54,-3.92,,,,
111765,10.1039/c6py00093b,10.1039/c6py00093b,PTB7-Th,,,,,,0.779,10.86,43.1,3.65,3.64623414,0.1031742465753457,3.56,3.65,2:1,,,,ITO/PEDOT:PSS/PTB7-Th:acceptor/PDIN/Al,conventional,PDIN,,PEDOT:PSS,,100.0,o-dichlorobenzene,,,,,,,,
111766,10.1039/c6py00093b,10.1039/c6py00093b,PTB7-Th,,,,,,0.79,12.66,48.6,4.86,4.860680400000001,0.014000000000005,4.8,4.86,3:1,,,,ITO/PEDOT:PSS/PTB7-Th:acceptor/PDIN/Al,conventional,PDIN,,PEDOT:PSS,,100.0,o-dichlorobenzene,,,,,,,,
111767,10.1039/c6py00093b,10.1039/c6py00093b,PTB7-Th,,,,,,0.794,13.75,48.3,5.27,5.2731525,0.0598197343453616,5.14,5.27,2:1,,,,ITO/PEDOT:PSS/PTB7-Th:acceptor/PDIN/Al,conventional,PDIN,,PEDOT:PSS,,100.0,o-dichlorobenzene,,,,,,,,
111768,10.1039/c6py00093b,10.1039/c6py00093b,PTB7-Th,,,,,,0.798,13.26,46.6,4.94,4.9309696800000005,0.1827999999999984,4.87,4.94,3:1,,,,ITO/PEDOT:PSS/PTB7-Th:acceptor/PDIN/Al,conventional,PDIN,,PEDOT:PSS,,100.0,o-dichlorobenzene,,,,,,,,
111769,10.1039/c6py00093b,10.1039/c6py00093b,PTB7-Th,,,,,,0.795,7.41,49.9,2.94,2.93958405,0.0141479591836828,2.75,2.94,2:1,,,,ITO/PEDOT:PSS/PTB7-Th:acceptor/PDIN/Al,conventional,PDIN,,PEDOT:PSS,,100.0,o-dichlorobenzene,,,,,,,,
111770,10.1039/c6py00093b,10.1039/c6py00093b,PTB7-Th,,,,,,0.778,8.04,42.4,2.65,2.65217088,0.0819199999999994,2.61,2.65,3:1,,,,ITO/PEDOT:PSS/PTB7-Th:acceptor/PDIN/Al,conventional,PDIN,,PEDOT:PSS,,100.0,o-dichlorobenzene,,,,,,,,
111771,10.1039/c6py00370b,10.1039/c6py00370b,PDBS-TQx,PC71BM,PDBS-TQx,PC71BM,CCCCCCCCc1ccc(-c2nc3c(-c4cccs4)ccc(-c4ccc(-c5ccc6c(c5)[Si](CCCCCC)(CCCCCC)c5ccccc5-6)s4)c3nc2-c2ccc(CCCCCCCC)s2)s1,COC(=O)CCCC1(c2ccccc2)C23c4c5ccc6c7cc8c9c%10c(cc%11cc%12c%13c%14c(cc%15c%16ccc-5c2c%16c2c5c%16c%17c(c(c46)c7c9c%17c4c%10c%11c%13c4c%16c%14c%152)C513)C%12)C8,0.85,9.72,62.0,5.14,5.12244,0.3416342412451279,4.93,5.14,1 : 2,3% DIO,DIO,3%,,BHJ,Ca,,PEDOT:PSS,,50.0,CB,chlorobenzene,,-5.32,-3.11,,-5.9,-3.9,
111772,10.1039/c6py00370b,10.1039/c6py00370b,PDBS-TQxF,PC71BM,PDBS-TQxF,PC71BM,CCCCCCCCc1ccc(-c2nc3c(-c4cccs4)c(F)c(F)c(-c4ccc(-c5ccc6c(c5)[Si](CCCCCC)(CCCCCC)c5ccccc5-6)s4)c3nc2-c2ccc(CCCCCCCC)s2)s1,COC(=O)CCCC1(c2ccccc2)C23c4c5ccc6c7cc8c9c%10c(cc%11cc%12c%13c%14c(cc%15c%16ccc-5c2c%16c2c5c%16c%17c(c(c46)c7c9c%17c4c%10c%11c%13c4c%16c%14c%152)C513)C%12)C8,0.81,7.27,51.0,2.98,3.0032370000000004,0.7797651006711542,2.78,2.98,1 : 2,3% DIO,DIO,3%,conventional,BHJ,Ca,,PEDOT:PSS,,75.0,CB,chlorobenzene,,-5.47,-3.1,,-5.9,-3.9,
111773,10.1039/c6py00370b,10.1039/c6py00370b,PDBS-TzQx,PC71BM,PDBS-TzQx,PC71BM,CCCCCCCCc1ccc(-c2nc3c(-c4nccs4)ccc(-c4ncc(-c5ccc6c(c5)[Si](CCCCCC)(CCCCCC)c5ccccc5-6)s4)c3nc2-c2ccc(CCCCCCCC)s2)s1,COC(=O)CCCC1(c2ccccc2)C23c4c5ccc6c7cc8c9c%10c(cc%11cc%12c%13c%14c(cc%15c%16ccc-5c2c%16c2c5c%16c%17c(c(c46)c7c9c%17c4c%10c%11c%13c4c%16c%14c%152)C513)C%12)C8,0.63,4.92,41.0,1.27,1.270836,0.0658267716535479,1.03,1.27,1 : 3,3% DIO,DIO,3%,conventional,bulk heterojunction solar cell,,,PEDOT:PSS,,50.0,CB,chlorobenzene,,-5.69,-3.27,,-5.9,-3.9,
111774,10.1039/c6py00370b,10.1039/c6py00370b,P3HT,PC61BM,P3HT,PC61BM,CCCCCCc1ccsc1,COC(=O)CCCC1(c2ccccc2)C23c4c5c6c7c8c9c(c%10c%11c2c2c%12c4c4c%13c5c5c7c7c8c8c%14c9c%10c9c%10c%11c2c2c%11c%12c4c4c%12c%13c5c5c7c7c8c8c%14c9c9c%10c2c2c%11c4c4c%12c5c7c5c8c9c2c45)C613,0.63,9.5,68.0,4.07,4.0698,0.0049140049140152,,4.07,1 : 0.8,No DIO,,,conventional,BHJ,,,,,100.0,o-DCB,o-DCB,,-5.01,-3.12,,-6.1,-3.7,
111775,10.1039/c6py00370b,10.1039/c6py00370b,P3HT,PC71BM,P3HT,PC71BM,CCCCCCc1ccsc1,COC(=O)CCCC1(c2ccccc2)C23c4c5ccc6c7cc8c9c%10c(cc%11cc%12c%13c%14c(cc%15c%16ccc-5c2c%16c2c5c%16c%17c(c(c46)c7c9c%17c4c%10c%11c%13c4c%16c%14c%152)C513)C%12)C8,0.64,11.3,58.0,4.21,4.19456,0.3667458432304014,,4.21,1 : 0.7,No DIO,,,conventional,BHJ,,,,,200.0,o-DCB,o-DCB,,-5.01,-3.12,,-5.9,-3.9,
111776,10.1039/c6py00400h,10.1039/c6py00400h,PBPD1,PC71BM,PBPD1,PC71BM,CCCCCCCCCCC(CCCCCCCC)CN1C(=O)/C(=C2\C=C(c3ccc(-c4ccc(-c5ccc(C6=C7C(=O)N(CC(CCCCCCCC)CCCCCCCCCC)C(c8ccc(-c9cccs9)s8)=C7C(=O)N6CC(CCCCCCCC)CCCCCCCCCC)s5)s4)cc3)N(CC(CCCCCCCC)CCCCCCCCCC)C2=O)C=C1c1ccccc1,COC(=O)CCCC1(c2ccccc2)C23c4c5ccc6c7cc8c9c%10c(cc%11cc%12c%13c%14c(cc%15c%16ccc-5c2c%16c2c5c%16c%17c(c(c46)c7c9c%17c4c%10c%11c%13c4c%16c%14c%152)C513)C%12)C8,0.66,11.84,67.0,5.21,5.235648,0.4922840690978951,5.16,5.21,1:2,,,,ITO/PEDOT:PSS/active layer/Ca/Al,,Ca,,PEDOT:PSS,,,o-DCB/DIO,o-DCB,,-5.18,-3.65,,-5.9,-3.9,
111777,10.1039/c6py00400h,10.1039/c6py00400h,PBPD2,PC71BM,PBPD1,PC71BM,CCCCCCCCCCC(CCCCCCCC)CN1C(=O)/C(=C2\C=C(c3ccc(-c4ccc(-c5ccc(C6=C7C(=O)N(CC(CCCCCCCC)CCCCCCCCCC)C(c8ccc(-c9cccs9)s8)=C7C(=O)N6CC(CCCCCCCC)CCCCCCCCCC)s5)s4)cc3)N(CC(CCCCCCCC)CCCCCCCCCC)C2=O)C=C1c1ccccc1,COC(=O)CCCC1(c2ccccc2)C23c4c5ccc6c7cc8c9c%10c(cc%11cc%12c%13c%14c(cc%15c%16ccc-5c2c%16c2c5c%16c%17c(c(c46)c7c9c%17c4c%10c%11c%13c4c%16c%14c%152)C513)C%12)C8,0.72,5.11,58.0,2.14,2.1339360000000003,0.2833644859813012,1.98,2.14,1:2,DIO,,,ITO/PEDOT:PSS/active layer/Ca/Al,,Ca,,PEDOT:PSS,,,o-DCB/DIO,o-DCB,,-5.2,-3.64,,-5.9,-3.9,
111778,10.1039/c6py00400h,10.1039/c6py00400h,PBPD3,PC71BM,PBPD1,PC71BM,CCCCCCCCCCC(CCCCCCCC)CN1C(=O)/C(=C2\C=C(c3ccc(-c4ccc(-c5ccc(C6=C7C(=O)N(CC(CCCCCCCC)CCCCCCCCCC)C(c8ccc(-c9cccs9)s8)=C7C(=O)N6CC(CCCCCCCC)CCCCCCCCCC)s5)s4)cc3)N(CC(CCCCCCCC)CCCCCCCCCC)C2=O)C=C1c1ccccc1,COC(=O)CCCC1(c2ccccc2)C23c4c5ccc6c7cc8c9c%10c(cc%11cc%12c%13c%14c(cc%15c%16ccc-5c2c%16c2c5c%16c%17c(c(c46)c7c9c%17c4c%10c%11c%13c4c%16c%14c%152)C513)C%12)C8,0.75,2.52,56.0,1.07,1.0584,1.0841121495327153,1.06,1.07,1:2,DIO,,,ITO/PEDOT:PSS/active layer/Ca/Al,,Ca,,PEDOT:PSS,,,o-DCB/DIO,o-DCB,,-5.24,-3.63,,-5.9,-3.9,
111779,10.1039/c6py00400h,10.1039/c6py00400h,PDPP3T,PC71BM,PDPP3T,PC71BM,CCCCCCCCC(CCCCCC)CN1C(=O)C2=C(c3ccc(-c4cccs4)s3)N(CC(CCCCCC)CCCCCCCC)C(=O)C2=C1c1cccs1,COC(=O)CCCC1(c2ccccc2)C23c4c5ccc6c7cc8c9c%10c(cc%11cc%12c%13c%14c(cc%15c%16ccc-5c2c%16c2c5c%16c%17c(c(c46)c7c9c%17c4c%10c%11c%13c4c%16c%14c%152)C513)C%12)C8,0.65,6.09,67.0,2.67,2.652195,0.6668539325842724,2.64,2.67,1:2,DIO,,,ITO/PEDOT:PSS/active layer/Ca/Al,,Ca,,PEDOT:PSS,,,o-DCB/DIO,o-DCB,,-5.17,-3.67,,-5.9,-3.9,
111780,10.1039/c6py00640j,10.1039/c6py00640j,PBDT(O)-T1,PC70BM,PBDT(O)-T1,PC70BM,CCCCC(CC)CSc1ccc(-c2c3cc(-c4ccc(-c5sc(-c6cccs6)c6c5C(=O)c5c(CC(CC)CCCC)sc(CC(CC)CCCC)c5C6=O)s4)sc3c(-c3ccc(SCC(CC)CCCC)o3)c3ccsc23)o1,CCCCC(=O)OCC1(C2=CC=CC=C2)C3=CC=CC4=CC=CC5=CC=CC6=CC=C7C=CC=CC8=CC=CC1=C8C7=C6C5=C4C3,0.83,9.6,49.5,4.01,3.9441599999999992,1.6418952618454008,4.0,4.01,1:1,0.7% DIO,DIO,0.7%,conventional structure,conventional,,,PEDOT:PSS,,,chloroform,,,-5.31,-3.45,,-6.1,-3.9,
111781,10.1039/c6py00640j,10.1039/c6py00640j,PBDT(S)-T1,PC70BM,PBDB-ST,PC70BM,CCCCC(CC)CSc1ccc(-c2c3cc(-c4ccc(-c5sc(-c6cccs6)c6c5C(=O)c5c(CC(CC)CCCC)sc(CC(CC)CCCC)c5C6=O)s4)sc3c(-c3ccc(SCC(CC)CCCC)s3)c3ccsc23)s1,CCCCC(=O)OCC1(C2=CC=CC=C2)C3=CC=CC4=CC=CC5=CC=CC6=CC=C7C=CC=CC8=CC=CC1=C8C7=C6C5=C4C3,0.89,12.2,67.7,7.48,7.350866,1.7263903743315576,7.3,7.48,1:1,0.7% DIO,DIO,0.7%,conventional structure,conventional,,,PEDOT:PSS,,,chloroform,,,-5.52,-3.56,,-6.1,-3.9,
111782,10.1039/c6py00640j,10.1039/c6py00640j,PBDT(Se)-T1,PC70BM,PBDT(Se)-T1,PC70BM,CCCCC(CC)CSc1ccc(-c2c3cc(-c4ccc(-c5sc(-c6cccs6)c6c5C(=O)c5c(CC(CC)CCCC)sc(CC(CC)CCCC)c5C6=O)s4)sc3c(-c3ccc(SCC(CC)CCCC)[se]3)c3ccsc23)[se]1,CCCCC(=O)OCC1(C2=CC=CC=C2)C3=CC=CC4=CC=CC5=CC=CC6=CC=C7C=CC=CC8=CC=CC1=C8C7=C6C5=C4C3,0.91,13.0,71.7,8.52,8.48211,0.4447183098591443,8.4,8.52,1:1,0.7% DIO,DIO,0.7%,conventional structure,conventional,,,PEDOT:PSS,,,chloroform,,,-5.53,-3.59,,-6.1,-3.9,
111783,10.1039/c6py00674d,10.1039/c6py00674d,PPDTTBT,,PPDTTBT,,CCCCCCCCCCCCC(CCCCCCCCCC)COc1cc(-c2cc3sc(-c4cccc5nsnc45)cc3s2)c(OCC(CCCCCCCCCC)CCCCCCCCCCCC)cc1-c1cc2sccc2s1,,0.61,9.82,60.0,3.54,3.59412,1.528813559322026,3.46,3.54,,DPE,DPE,,,,,,,,150.0,,,,-5.19,-3.5,,,,
111784,10.1039/c6py00674d,10.1039/c6py00674d,PPDTTFBT,,PPDTTFBT,,CCCCCCCCCCCCC(CCCCCCCCCC)COc1cc(-c2cc3sc(-c4cc(F)cc5nsnc45)cc3s2)c(OCC(CCCCCCCCCC)CCCCCCCCCCCC)cc1-c1cc2sccc2s1,,0.71,11.7,63.0,5.2,5.233409999999999,0.6424999999999818,4.96,5.2,,DPE,DPE,3 vol%,,,,,,,149.0,,,,-5.28,-3.58,,,,
111785,10.1039/c6py00674d,10.1039/c6py00674d,PPDTT2FBT,,PPDTT2FBT,,CCCCCCCCCCCCC(CCCCCCCCCC)COc1cc(-c2cc3sc(-c4c(F)c(F)cc5nsnc45)cc3s2)c(OCC(CCCCCCCCCC)CCCCCCCCCCCC)cc1-c1cc2sccc2s1,,0.74,13.3,65.0,6.4,6.3973,0.0421874999999988,6.09,6.4,,DPE,DPE,3 vol%,,,,,,,153.0,,,,-5.33,-3.6,,,,
111786,10.1039/c6py00901h,10.1039/c6py00901h,PDPPNp,,PDPPNp,,CCCCCCCCCCCCC(CCCCCCCCCC)CN1C(=O)C2=C(c3ccc(-c4ccc5ccccc5c4)s3)N(CC(CCCCCCCCCC)CCCCCCCCCCCC)C(=O)C2=C1c1cccs1,,0.77,10.79,70.37,5.81,5.84655071,0.6291000000000037,5.58,5.81,,,,,,,,,,,,,,,-5.38,-3.79,,,,
111787,10.1039/c6py00901h,10.1039/c6py00901h,PDPPBT,,PDPP-TT,,CCCCCCCCCCCCC(CCCCCCCCCC)CN1C(=O)C2=C(c3ccc(-c4ccc(-c5cccs5)s4)s3)N(CC(CCCCCCCCCC)CCCCCCCCCCCC)C(=O)C2=C1c1cccs1,,0.61,11.33,68.0,4.7,4.699684,0.0067234042553329,4.46,4.7,1:1.5,DPE,,3 vol%,conventional,,LiF,,PEDOT:PSS,,120.0,chloroform,,,-5.29,-3.92,,,,
111788,10.1039/c6py00901h,10.1039/c6py00901h,PDPPFBT,,PDPP4T-2F,,CCCCCCCCCCCCC(CCCCCCCCCC)CN1C(=O)C2=C(c3ccc(-c4cc(F)c(-c5sccc5F)s4)s3)N(CC(CCCCCCCCCC)CCCCCCCCCCCC)C(=O)C2=C1c1cccs1,,0.77,8.08,72.02,4.47,4.48079632,0.2415284116331064,4.13,4.47,1:1.5,DPE,,3 vol%,conventional,,LiF,,PEDOT:PSS,,120.0,chloroform,,,-5.41,-4.0,,,,
111789,10.1039/c6py00901h,10.1039/c6py00901h,PDPPBF,,PDPPBF,,CCCCCCCCCCCCC(CCCCCCCCCC)CN1C(=O)C2=C(c3ccc(-c4ccc(-c5ccc(-c6ccc(C7=C8C(=O)N(CC(CCCCCCCCCC)CCCCCCCCCCCC)C(c9ccc(-c%10cc(F)c(-c%11sccc%11F)s%10)s9)=C8C(=O)N7CC(CCCCCCCCCC)CCCCCCCCCCCC)s6)s5)s4)s3)N(CC(CCCCCCCCCC)CCCCCCCCCCCC)C(=O)C2=C1c1cccs1,,0.7,13.44,67.1,6.34,6.312767999999998,0.4295268138801495,6.28,6.34,1:1.5,DPE,,3 vol%,conventional,,LiF,,PEDOT:PSS,,120.0,chloroform,,,-5.35,-3.93,,,,
111790,10.1039/c6py00901h,10.1039/c6py00901h,PDPPNF,,PDPPNF,,CCCCCCCCCCCCC(CCCCCCCCCC)CN1C(=O)C2=C(c3ccc(-c4ccc5cc(-c6ccc(C7=C8C(=O)N(CC(CCCCCCCCCC)CCCCCCCCCCCC)C(c9ccc(-c%10cc(F)c(-c%11sccc%11F)s%10)s9)=C8C(=O)N7CC(CCCCCCCCCC)CCCCCCCCCCCC)s6)ccc5c4)s3)N(CC(CCCCCCCCCC)CCCCCCCCCCCC)C(=O)C2=C1c1cccs1,,0.77,10.81,76.78,6.39,6.39093686,0.0146613458529009,6.31,6.39,1:1.5,DPE,,3 vol%,conventional,,LiF,,PEDOT:PSS,,120.0,chloroform,,,-5.39,-3.91,,,,
111791,10.1039/c6py01083k,10.1039/c6py01083k,BDT-DTBT,[70]PCBM,BDT-BT-2T,PC70BM,CCCCCCCCCCc1cc(-c2c3cc(-c4ccc(-c5ccc(-c6cccs6)c6nsnc56)s4)sc3c(-c3cc(CCCCCCCCCC)c(CCCCCCCCCC)s3)c3ccsc23)sc1CCCCCCCCCC,CCCCC(=O)OCC1(C2=CC=CC=C2)C3=CC=CC4=CC=CC5=CC=CC6=CC=C7C=CC=CC8=CC=CC1=C8C7=C6C5=C4C3,0.73,10.9,60.0,4.8,4.7742,0.5374999999999871,,,,,,,ITO/MoOx(10 nm)/polymer:[70]PCBM/PFN/Al(100 nm),single-junction polymer solar cell,PFN,PFN,MoOx,MoO3,,,,,-5.6,-3.57,,-6.1,-3.9,
111792,10.1039/c6py01083k,10.1039/c6py01083k,BDT-DTzBT,[70]PCBM,BDT-DTzBT,PC70BM,CCCCCCCCCCc1cc(-c2c3cc(-c4cnc(-c5ccc(-c6nccs6)c6nsnc56)s4)sc3c(-c3cc(CCCCCCCCCC)c(CCCCCCCCCC)s3)c3ccsc23)sc1CCCCCCCCCC,CCCCC(=O)OCC1(C2=CC=CC=C2)C3=CC=CC4=CC=CC5=CC=CC6=CC=C7C=CC=CC8=CC=CC1=C8C7=C6C5=C4C3,0.92,7.4,63.0,4.3,4.289040000000001,0.2548837209302086,,,,,,,ITO/MoOx(10 nm)/polymer:[70]PCBM/PFN/Al(100 nm),single-junction polymer solar cell,PFN,PFN,MoOx,MoO3,,,,,-5.69,-3.8,,-6.1,-3.9,
111793,10.1039/c6py01083k,10.1039/c6py01083k,IDT-DTBT,[70]PCBM,PIDTDTBT,PC70BM,CCCCCCc1ccc(C2(c3ccc(CCCCCC)cc3)c3cc4c(cc3-c3sccc32)C(c2ccc(CCCCCC)cc2)(c2ccc(CCCCCC)cc2)c2cc(-c3ccc(-c5ccc(-c6cccs6)c6nsnc56)s3)sc2-4)cc1,CCCCC(=O)OCC1(C2=CC=CC=C2)C3=CC=CC4=CC=CC5=CC=CC6=CC=C7C=CC=CC8=CC=CC1=C8C7=C6C5=C4C3,0.75,9.8,49.0,3.6,3.6015,0.0416666666666682,,,,,,,ITO/MoOx(10 nm)/polymer:[70]PCBM/PFN/Al(100 nm),single-junction polymer solar cell,PFN,PFN,MoOx,MoO3,,,,,-5.55,-3.72,,-6.1,-3.9,
111794,10.1039/c6py01083k,10.1039/c6py01083k,IDT-DTzBT,[70]PCBM,IDT-DTzBT,PC70BM,CCCCCCc1ccc(C2(c3ccc(CCCCCC)cc3)c3cc4c(cc3-c3sccc32)C(c2ccc(CCCCCC)cc2)(c2ccc(CCCCCC)cc2)c2cc(-c3cnc(-c5ccc(-c6nccs6)c6nsnc56)s3)sc2-4)cc1,CCCCC(=O)OCC1(C2=CC=CC=C2)C3=CC=CC4=CC=CC5=CC=CC6=CC=C7C=CC=CC8=CC=CC1=C8C7=C6C5=C4C3,0.94,10.5,46.0,4.5,4.5402,0.8933333333333238,,,,,,,ITO/MoOx(10 nm)/polymer:[70]PCBM/PFN/Al(100 nm),single-junction polymer solar cell,PFN,PFN,MoOx,MoO3,,,,130.0,-5.71,-3.92,,-6.1,-3.9,
