Repository: JiYiqaq/PCE-KA-GNN

# Data directory

- `raw/Active_Database.csv` is the immutable source dataset bundled under CC BY 4.0. Do not overwrite it with processed data.
- `processed/` is created and populated by the training pipeline. Generated `.pt` and `.pth` caches are intentionally ignored by Git because they can exceed GitHub's normal single-file limit.

See `../DATA_LICENSE.md` for provenance, license and checksum information.

File: data/raw/Active_Database.csv (part 457 of 471)
id,doi,doi_norm,donor,acceptor,donor_canonical,acceptor_canonical,donor_smiles,acceptor_smiles,voc,jsc,ff,pce,pce_recomputed,pce_relative_error_percent,pce_avg,pce_best,d_a_ratio,additive,additive_canonical,additive_ratio,device_structure,device_type,etl,etl_canonical,htl,htl_canonical,active_layer_thickness,solvent,solvent_canonical,annealing_temp,homo_d,lumo_d,eg_d,homo_a,lumo_a,eg_a
111795,10.1039/c6py01173j,10.1039/c6py01173j,P1,PC71BM,P1,PC71BM,CCCCCCCCc1cc(-c2c(-c3cccs3)sc3c(-c4cc(CCCCCCCC)c(CCCCCCCC)s4)c(-c4ccc(-c5cccc6nsnc56)s4)sc23)sc1CCCCCCCC,COC(=O)CCCC1(c2ccccc2)C23c4c5ccc6c7cc8c9c%10c(cc%11cc%12c%13c%14c(cc%15c%16ccc-5c2c%16c2c5c%16c%17c(c(c46)c7c9c%17c4c%10c%11c%13c4c%16c%14c%152)C513)C%12)C8,0.98,8.58,46.0,3.87,3.867864,0.0551937984496159,3.78,3.87,1:2,,,,ITO/PEDOT:PSS/active layer/PFN/Al,conventional BHJ polymer solar cell,PFN,,PEDOT:PSS,,87.5,CF,chloroform,,-5.34,-3.53,,-5.9,-3.9,
111796,10.1039/c6py01173j,10.1039/c6py01173j,P2,PC71BM,P2,PC71BM,,COC(=O)CCCC1(c2ccccc2)C23c4c5ccc6c7cc8c9c%10c(cc%11cc%12c%13c%14c(cc%15c%16ccc-5c2c%16c2c5c%16c%17c(c(c46)c7c9c%17c4c%10c%11c%13c4c%16c%14c%152)C513)C%12)C8,0.92,6.88,42.0,2.53,2.6584320000000004,5.076363636363658,2.45,2.53,1:2,,,,conventional,conventional BHJ polymer solar cell,PFN,,PEDOT:PSS,,87.5,CF,chloroform,,-5.34,-3.58,,-5.9,-3.9,
111797,10.1039/c6py01173j,10.1039/c6py01173j,P1,PC71BM,P1,PC71BM,CCCCCCCCc1cc(-c2c(-c3cccs3)sc3c(-c4cc(CCCCCCCC)c(CCCCCCCC)s4)c(-c4ccc(-c5cccc6nsnc56)s4)sc23)sc1CCCCCCCC,COC(=O)CCCC1(c2ccccc2)C23c4c5ccc6c7cc8c9c%10c(cc%11cc%12c%13c%14c(cc%15c%16ccc-5c2c%16c2c5c%16c%17c(c(c46)c7c9c%17c4c%10c%11c%13c4c%16c%14c%152)C513)C%12)C8,0.92,12.82,65.0,7.66,7.666360000000001,0.0830287206266424,7.54,7.66,1:2,DIO (3v%),DIO,3% v/v,conventional,conventional BHJ polymer solar cell,PFN,,PEDOT:PSS,,87.5,CF,chloroform,,-5.34,-3.53,,-5.9,-3.9,
111798,10.1039/c6py01173j,10.1039/c6py01173j,P2,PC71BM,P2,PC71BM,,COC(=O)CCCC1(c2ccccc2)C23c4c5ccc6c7cc8c9c%10c(cc%11cc%12c%13c%14c(cc%15c%16ccc-5c2c%16c2c5c%16c%17c(c(c46)c7c9c%17c4c%10c%11c%13c4c%16c%14c%152)C513)C%12)C8,0.88,10.64,56.0,5.33,5.243392,1.6249155722326456,5.32,5.33,1:2,DIO (3v%),DIO,3% v/v,conventional,conventional BHJ polymer solar cell,PFN,,PEDOT:PSS,,87.5,CF,chloroform,,-5.34,-3.58,,-5.9,-3.9,
111799,10.1039/c6qm00130k,10.1039/c6qm00130k,P1,PC71BM,P1,PC71BM,CCCCCCCCc1cc(-c2c(-c3cccs3)sc3c(-c4cc(CCCCCCCC)c(CCCCCCCC)s4)c(-c4ccc(-c5cccc6nsnc56)s4)sc23)sc1CCCCCCCC,COC(=O)CCCC1(c2ccccc2)C23c4c5ccc6c7cc8c9c%10c(cc%11cc%12c%13c%14c(cc%15c%16ccc-5c2c%16c2c5c%16c%17c(c(c46)c7c9c%17c4c%10c%11c%13c4c%16c%14c%152)C513)C%12)C8,0.8,4.9,43.0,1.7,1.6856,0.84705882352941,,,1:2,,,,ITO/PFN/P1:PC71BM/MoO3/Al,inverted,PFN,,MoO3,,100.0,o-DCB,,,-5.34,-3.53,,-5.9,-3.9,
111800,10.1039/c6qm00130k,10.1039/c6qm00130k,P2,PC71BM,P2,PC71BM,,COC(=O)CCCC1(c2ccccc2)C23c4c5ccc6c7cc8c9c%10c(cc%11cc%12c%13c%14c(cc%15c%16ccc-5c2c%16c2c5c%16c%17c(c(c46)c7c9c%17c4c%10c%11c%13c4c%16c%14c%152)C513)C%12)C8,0.88,9.1,48.0,3.8,3.84384,1.1536842105263128,,,1:2,,,,ITO/PFN/P2:PC71BM/MoO3/Al,inverted,PFN,,MoO3,,100.0,o-DCB,,,-5.34,-3.58,,-5.9,-3.9,
111801,10.1039/c6qm00130k,10.1039/c6qm00130k,P3,PC71BM,P3,PC71BM,CCCCCCc1csc(-c2ccc(-c3cc(CCCCCC)c(/C=C/c4csc(-c5cc6c(OCC(CC)CCCC)c7sc(-c8ccc(C9=C%10C(=O)N(CC(CC)CCCC)C(c%11ccc(-c%12cc%13c(OCC(CC)CCCC)c%14sccc%14c(OCC(CC)CCCC)c%13s%12)s%11)=C%10C(=O)N9CC(CC)CCCC)s8)cc7c(OCC(CC)CCCC)c6s5)c4)s3)c3nsnc23)c1,COC(=O)CCCC1(c2ccccc2)C23c4c5ccc6c7cc8c9c%10c(cc%11cc%12c%13c%14c(cc%15c%16ccc-5c2c%16c2c5c%16c%17c(c(c46)c7c9c%17c4c%10c%11c%13c4c%16c%14c%152)C513)C%12)C8,0.79,8.0,42.0,2.7,2.6544,1.6888888888889002,,,1:2,,,,ITO/PFN/P3:PC71BM/MoO3/Al,inverted,PFN,,MoO3,,100.0,o-DCB,,,-5.31,-3.6,,-5.9,-3.9,
111802,10.1039/c6qm00130k,10.1039/c6qm00130k,P2,PC71BM,P2,PC71BM,,COC(=O)CCCC1(c2ccccc2)C23c4c5ccc6c7cc8c9c%10c(cc%11cc%12c%13c%14c(cc%15c%16ccc-5c2c%16c2c5c%16c%17c(c(c46)c7c9c%17c4c%10c%11c%13c4c%16c%14c%152)C513)C%12)C8,0.84,9.4,43.0,3.4,3.39528,0.1388235294117598,,,1:2,DIO,DIO,2%,ITO/PFN/P2:PC71BM/MoO3/Al,inverted,PFN,,MoO3,,100.0,o-DCB,,,-5.34,-3.58,,-5.9,-3.9,
111803,10.1039/c6qm00130k,10.1039/c6qm00130k,PBDTDTQx-T,PC71BM,PBDTDTQx-T,PC71BM,,COC(=O)CCCC1(c2ccccc2)C23c4c5ccc6c7cc8c9c%10c(cc%11cc%12c%13c%14c(cc%15c%16ccc-5c2c%16c2c5c%16c%17c(c(c46)c7c9c%17c4c%10c%11c%13c4c%16c%14c%152)C513)C%12)C8,0.76,8.9,50.0,3.4,3.382,0.5294117647058894,,,1:2,,,,,,,,,,,,,,,,,-5.9,-3.9,
111804,10.1039/c6qm00296j,10.1039/c6qm00296j,PDTffBT-TVT,PC71BM,PTVTTBT,PC71BM,CCCCCCCCCCC(CCCCCCCC)Cc1csc(-c2c(F)c(F)c(-c3cc(CC(CCCCCCCC)CCCCCCCCCC)c(-c4ccc(/C=C/c5cccs5)s4)s3)c3nsnc23)c1,COC(=O)CCCC1(c2ccccc2)C23c4c5ccc6c7cc8c9c%10c(cc%11cc%12c%13c%14c(cc%15c%16ccc-5c2c%16c2c5c%16c%17c(c(c46)c7c9c%17c4c%10c%11c%13c4c%16c%14c%152)C513)C%12)C8,0.68,6.77,48.61,2.59,2.2378099600000003,13.598071042471023,2.39,2.59,1:1.2 w/w,,,,ITO/ZnO/polymer:PC71BM/MoO3/Ag,polymer solar cell (PSC),ZnO,,MoO3,,,CB/DCB (1:1 v/v),,80.0,-5.48,-3.92,,-5.9,-3.9,
111805,10.1039/c6qm00296j,10.1039/c6qm00296j,PDTffBT-TVTOEt,PC71BM,PDTffBT-TVTOEt,PC71BM,CCCCCCCCCCC(CCCCCCCC)Cc1csc(-c2c(F)c(F)c(-c3cc(CC(CCCCCCCC)CCCCCCCCCC)c(-c4ccc(/C(OCC(CC)CCCC)=C(\OCC(CC)CCCC)c5cccs5)s4)s3)c3nsnc23)c1,COC(=O)CCCC1(c2ccccc2)C23c4c5ccc6c7cc8c9c%10c(cc%11cc%12c%13c%14c(cc%15c%16ccc-5c2c%16c2c5c%16c%17c(c(c46)c7c9c%17c4c%10c%11c%13c4c%16c%14c%152)C513)C%12)C8,0.66,8.69,60.0,3.62,3.44124,4.938121546961327,3.56,3.62,1:1.2 w/w,,,,ITO/ZnO/polymer:PC71BM/MoO3/Ag,polymer solar cell (PSC),ZnO,,MoO3,,,CB/DCB (1:1 v/v),,80.0,-5.45,-3.85,,-5.9,-3.9,
111806,10.1039/c6qm00296j,10.1039/c6qm00296j,PDTffBT-TVTOEt,PC71BM,PDTffBT-TVTOEt,PC71BM,CCCCCCCCCCC(CCCCCCCC)Cc1csc(-c2c(F)c(F)c(-c3cc(CC(CCCCCCCC)CCCCCCCCCC)c(-c4ccc(/C(OCC(CC)CCCC)=C(\OCC(CC)CCCC)c5cccs5)s4)s3)c3nsnc23)c1,COC(=O)CCCC1(c2ccccc2)C23c4c5ccc6c7cc8c9c%10c(cc%11cc%12c%13c%14c(cc%15c%16ccc-5c2c%16c2c5c%16c%17c(c(c46)c7c9c%17c4c%10c%11c%13c4c%16c%14c%152)C513)C%12)C8,0.66,13.0,68.74,6.16,5.897892,4.255000000000007,5.98,6.16,1:1.2 w/w,DIO,DIO,3.0 vol%,ITO/ZnO/polymer:PC71BM/MoO3/Ag,polymer solar cell (PSC),ZnO,,MoO3,,,CB/DCB (1:1 v/v),,80.0,-5.45,-3.85,,-5.9,-3.9,
111807,10.1039/c6qm00355a,10.1039/c6qm00355a,PTB7-Th,PDI-V-C4,PTB7-Th,PDI-V-C4,CCCCC(CC)COC(=O)c1sc2csc(-c3cc4c(-c5ccc(CC(CC)CCCC)s5)c5sccc5c(-c5ccc(CC(CC)CCCC)s5)c4s3)c2c1F,C=Cc1cc2c3c(ccc4c5ccc6c7c(ccc(c1c34)c75)C(=O)N(C(CCCC)CCCC)C6=O)C(=O)N(C(CCCC)CCCC)C2=O,0.73,14.44,53.0,5.75,5.586836,2.8376347826086974,5.58,5.75,1:1,,,,ITO/ZnO/active layer/V2O5/Al,inverted,ZnO,,V2O5,,,chlorobenzene,,,-5.29,-3.72,,-5.77,-4.04,
111808,10.1039/c6qm00355a,10.1039/c6qm00355a,PTB7-Th,PDI-V-C5,PTB7-Th,PDI-V-C5,CCCCC(CC)COC(=O)c1sc2csc(-c3cc4c(-c5ccc(CC(CC)CCCC)s5)c5sccc5c(-c5ccc(CC(CC)CCCC)s5)c4s3)c2c1F,C=Cc1cc2c3c(ccc4c5ccc6c7c(ccc(c1c34)c75)C(=O)N(C(CCCCC)CCCCC)C6=O)C(=O)N(C(CCCCC)CCCCC)C2=O,0.73,14.88,55.0,6.06,5.9743200000000005,1.413861386138599,5.97,6.06,1:1,,,,inverted,inverted,ZnO,,V2O5,,,chlorobenzene,,,-5.29,-3.72,,-5.76,-4.04,
111809,10.1039/c6qm00355a,10.1039/c6qm00355a,PTB7-Th,PDI-V-C6,PTB7-Th,PDI-V,CCCCC(CC)COC(=O)c1sc2csc(-c3cc4c(-c5ccc(CC(CC)CCCC)s5)c5sccc5c(-c5ccc(CC(CC)CCCC)s5)c4s3)c2c1F,C=Cc1cc2c3c(ccc4c5ccc6c7c(ccc(c1c34)c75)C(=O)N(C(CCCCCC)CCCCCC)C6=O)C(=O)N(C(CCCCCC)CCCCCC)C2=O,0.74,15.55,63.0,7.38,7.24941,1.769512195121948,7.25,7.38,1:1,,,,inverted,inverted,ZnO,,V2O5,,,chlorobenzene,,,-5.29,-3.72,,-5.76,-4.03,
111810,10.1039/c6qm00355a,10.1039/c6qm00355a,PTB7-Th,PDI-V-C7,PTB7-Th,PDI-V-C7,CCCCC(CC)COC(=O)c1sc2csc(-c3cc4c(-c5ccc(CC(CC)CCCC)s5)c5sccc5c(-c5ccc(CC(CC)CCCC)s5)c4s3)c2c1F,C=Cc1cc2c3c(ccc4c5ccc6c7c(ccc(c1c34)c75)C(=O)N(C(CCCCCCC)CCCCCCC)C6=O)C(=O)N(C(CCCCCCC)CCCCCCC)C2=O,0.74,15.3,65.0,7.44,7.359300000000001,1.0846774193548296,7.4,7.44,1:1,,,,inverted,inverted,ZnO,,V2O5,,,chlorobenzene,,,-5.29,-3.72,,-5.75,-4.02,
111811,10.1039/c6qm00355a,10.1039/c6qm00355a,PTB7-Th,PDI-V-C8,PTB7-Th,PDI-V-C8,CCCCC(CC)COC(=O)c1sc2csc(-c3cc4c(-c5ccc(CC(CC)CCCC)s5)c5sccc5c(-c5ccc(CC(CC)CCCC)s5)c4s3)c2c1F,C=Cc1cc2c3c(ccc4c5ccc6c7c(ccc(c1c34)c75)C(=O)N(C(CCCCCCCC)CCCCCCCC)C6=O)C(=O)N(C(CCCCCCCC)CCCCCCCC)C2=O,0.74,14.83,63.0,6.99,6.913746,1.090901287553655,6.91,6.99,1:1,,,,inverted,BHJ,ZnO,,V2O5,,120.0,chlorobenzene,,,-5.29,-3.72,,-5.77,-4.04,
111812,10.1039/c6ra03681c,10.1039/c6ra03681c,PDPPTPT,N2200,PDPPTPT,N2200,CCCCCCCCC(CCCCCC)CN1C(=O)C2=C(c3ccc(-c4ccccc4)s3)N(CC(CCCCCC)CCCCCCCC)C(=O)C2=C1c1cccs1,CCCCCCCCCCC(CCCCCCCC)CN1C(=O)c2ccc3c4c(c(-c5ccc(-c6cccs6)s5)cc(c24)C1=O)C(=O)N(CC(CCCCCCCC)CCCCCCCCCC)C3=O,0.88,1.4,38.0,0.45,0.46816,4.035555555555558,,,1:1,2.5% DIO,DIO,2.5%,ITO/ZnO/active layer/MoO3/Ag,inverted all-polymer PSC,ZnO,,MoO3,,90.0,CHCl3,chloroform,,-5.335,-3.66,,-5.71,-4.02,
111813,10.1039/c6ra03681c,10.1039/c6ra03681c,PDPP5T,N2200,PDPP5T,N2200,CCCCCCCCC(CCCCCC)CN1C(=O)C2=C(c3ccc(-c4cc(CCCCCC)c(-c5cccs5)s4)s3)N(CC(CCCCCC)CCCCCCCC)C(=O)C2=C1c1ccc(-c2cc(CCCCCC)cs2)s1,CCCCCCCCCCC(CCCCCCCC)CN1C(=O)c2ccc3c4c(c(-c5ccc(-c6cccs6)s5)cc(c24)C1=O)C(=O)N(CC(CCCCCCCC)CCCCCCCCCC)C3=O,0.68,5.2,48.0,1.7,1.69728,0.1599999999999902,,,1:1,2.5% DIO,DIO,2.5%,inverted,inverted all-polymer PSC,ZnO,,MoO3,,90.0,CHCl3,chloroform,,-5.08,-3.63,,-5.71,-4.02,
111814,10.1039/c6ra03681c,10.1039/c6ra03681c,PDPP2TBDT,N2200,PDPP2TBDT,N2200,CCCCCCC(CCCC)CN1C(=O)C2=C(c3ccc(-c4cc5c(-c6ccc(CC(CC)CCCC)s6)c6sccc6c(-c6ccc(CC(CC)CCCC)s6)c5s4)s3)N(CC(CCCC)CCCCCC)C(=O)C2=C1c1cccs1,CCCCCCCCCCC(CCCCCCCC)CN1C(=O)c2ccc3c4c(c(-c5ccc(-c6cccs6)s5)cc(c24)C1=O)C(=O)N(CC(CCCCCCCC)CCCCCCCCCC)C3=O,0.8,4.0,48.0,1.5,1.5360000000000005,2.400000000000017,,,1:1,2.5% DIO,DIO,2.5%,inverted,inverted all-polymer PSC,ZnO,,MoO3,,90.0,CHCl3,chloroform,,-5.28,-3.84,,-5.71,-4.02,
111815,10.1039/c6ra03681c,10.1039/c6ra03681c,PDPP2TDTP,N2200,PDPP2TDTP,N2200,CCCCCCCCC(CCCCCC)CN1C(=O)C2=C(c3ccc(-c4cc5c(s4)c4sccc4n5CC(CC)CCCC)s3)N(CC(CCCCCC)CCCCCCCC)C(=O)C2=C1c1cccs1,CCCCCCCCCCC(CCCCCCCC)CN1C(=O)c2ccc3c4c(c(-c5ccc(-c6cccs6)s5)cc(c24)C1=O)C(=O)N(CC(CCCCCCCC)CCCCCCCCCC)C3=O,0.5,5.9,38.0,1.1,1.121,1.9090909090909003,,,1:1,2.5% DIO,DIO,2.5%,inverted,inverted all-polymer PSC,ZnO,,MoO3,,90.0,CHCl3,chloroform,,-4.91,-3.68,,-5.71,-4.02,
111822,10.1039/c6ra05062j,10.1039/c6ra05062j,PBDTBT,PC61BM,PBDTBT,PC61BM,CCCCCCCC(CCCCCC)CCOc1c2cc(-c3cccc4nsnc34)sc2c(OCCC(CCCCCC)CCCCCCC)c2ccsc12,COC(=O)CCCC1(c2ccccc2)C23c4c5c6c7c8c9c(c%10c%11c2c2c%12c4c4c%13c5c5c7c7c8c8c%14c9c%10c9c%10c%11c2c2c%11c%12c4c4c%12c%13c5c5c7c7c8c8c%14c9c9c%10c2c2c%11c4c4c%12c5c7c5c8c9c2c45)C613,0.75,6.71,48.2,2.44,2.425665,0.5874999999999995,,,1:2,,,,ITO/PEDOT:PSS/polymer:PC61BM/LiF/Al,polymer solar cell (PSC),LiF,,PEDOT:PSS,,110.0,"1,2-dichlorobenzene (DCB)",,,-5.34,-3.23,,-6.1,-3.7,
111823,10.1039/c6ra05062j,10.1039/c6ra05062j,PBDTFBT,PC61BM,PBDT-FBT,PC61BM,CCCCCCCCc1csc(-c2c(F)c(F)c(-c3cc(CCCCCCCC)c(C4=CC5=C(c6ccc(CC(CCCC)CCCCCC)s6)c6sccc6C(c6ccc(CC(CCCC)CCCCCC)s6)C5S4)s3)c3nsnc23)c1,COC(=O)CCCC1(c2ccccc2)C23c4c5c6c7c8c9c(c%10c%11c2c2c%12c4c4c%13c5c5c7c7c8c8c%14c9c%10c9c%10c%11c2c2c%11c%12c4c4c%12c%13c5c5c7c7c8c8c%14c9c9c%10c2c2c%11c4c4c%12c5c7c5c8c9c2c45)C613,0.87,7.98,52.2,3.62,3.6240372,0.111524861878452,,,1:1,,,,ITO/PEDOT:PSS/polymer:PC61BM/LiF/Al,polymer solar cell (PSC),LiF,,PEDOT:PSS,,110.0,"1,2-dichlorobenzene (DCB)",,,-5.51,-3.71,,-6.1,-3.7,
111824,10.1039/c6ra05062j,10.1039/c6ra05062j,P3HT,PC61BM,P3HT,PC61BM,CCCCCCc1ccsc1,COC(=O)CCCC1(c2ccccc2)C23c4c5c6c7c8c9c(c%10c%11c2c2c%12c4c4c%13c5c5c7c7c8c8c%14c9c%10c9c%10c%11c2c2c%11c%12c4c4c%12c%13c5c5c7c7c8c8c%14c9c9c%10c2c2c%11c4c4c%12c5c7c5c8c9c2c45)C613,0.58,7.34,58.7,2.5,2.4989764,0.0409440000000138,,,1:1,,,,ITO/PEDOT:PSS/polymer:PC61BM/LiF/Al,polymer solar cell (PSC),LiF,,PEDOT:PSS,,110.0,"1,2-dichlorobenzene (DCB)",,,-5.01,-3.12,,-6.1,-3.7,
111825,10.1039/c6ra05413g,10.1039/c6ra05413g,P1,PC71BM,P1,PC71BM,CCCCCCCCc1cc(-c2c(-c3cccs3)sc3c(-c4cc(CCCCCCCC)c(CCCCCCCC)s4)c(-c4ccc(-c5cccc6nsnc56)s4)sc23)sc1CCCCCCCC,COC(=O)CCCC1(c2ccccc2)C23c4c5ccc6c7cc8c9c%10c(cc%11cc%12c%13c%14c(cc%15c%16ccc-5c2c%16c2c5c%16c%17c(c(c46)c7c9c%17c4c%10c%11c%13c4c%16c%14c%152)C513)C%12)C8,0.6,7.27,40.9,1.79,1.7840579999999997,0.3319553072625886,,,1:3,,,,ITO/PEDOT:PSS/polymer:PC71BM/Ca/Al,conventional,Ca,,PEDOT:PSS,,,CB,,80.0,-5.34,-3.53,,-5.9,-3.9,
111826,10.1039/c6ra05413g,10.1039/c6ra05413g,P1,PC71BM,P1,PC71BM,CCCCCCCCc1cc(-c2c(-c3cccs3)sc3c(-c4cc(CCCCCCCC)c(CCCCCCCC)s4)c(-c4ccc(-c5cccc6nsnc56)s4)sc23)sc1CCCCCCCC,COC(=O)CCCC1(c2ccccc2)C23c4c5ccc6c7cc8c9c%10c(cc%11cc%12c%13c%14c(cc%15c%16ccc-5c2c%16c2c5c%16c%17c(c(c46)c7c9c%17c4c%10c%11c%13c4c%16c%14c%152)C513)C%12)C8,0.63,3.93,67.6,1.68,1.6737083999999998,0.3745000000000104,,,1:3,DIO,,,ITO/PEDOT:PSS/polymer:PC71BM/Ca/Al,conventional,Ca,,PEDOT:PSS,,,o-DCB,,80.0,-5.34,-3.53,,-5.9,-3.9,
111827,10.1039/c6ra05413g,10.1039/c6ra05413g,P1,PC71BM,P1,PC71BM,CCCCCCCCc1cc(-c2c(-c3cccs3)sc3c(-c4cc(CCCCCCCC)c(CCCCCCCC)s4)c(-c4ccc(-c5cccc6nsnc56)s4)sc23)sc1CCCCCCCC,COC(=O)CCCC1(c2ccccc2)C23c4c5ccc6c7cc8c9c%10c(cc%11cc%12c%13c%14c(cc%15c%16ccc-5c2c%16c2c5c%16c%17c(c(c46)c7c9c%17c4c%10c%11c%13c4c%16c%14c%152)C513)C%12)C8,0.45,4.99,33.7,0.76,0.7567335000000002,0.4298026315789262,,,1:3,,,,ITO/PEDOT:PSS/polymer:PC71BM/Ca/Al,conventional,Ca,,PEDOT:PSS,,,"DCB:CF (9:1, v/v)",,150.0,-5.34,-3.53,,-5.9,-3.9,
111828,10.1039/c6ra05413g,10.1039/c6ra05413g,P2,PC71BM,P2,PC71BM,,COC(=O)CCCC1(c2ccccc2)C23c4c5ccc6c7cc8c9c%10c(cc%11cc%12c%13c%14c(cc%15c%16ccc-5c2c%16c2c5c%16c%17c(c(c46)c7c9c%17c4c%10c%11c%13c4c%16c%14c%152)C513)C%12)C8,0.49,2.32,42.4,0.48,0.4820031999999999,0.4173333333333182,,,1:4,,,,ITO/PEDOT:PSS/polymer:PC71BM/Ca/Al,conventional,Ca,,PEDOT:PSS,,,o-DCB,,150.0,-5.34,-3.58,,-5.9,-3.9,
111829,10.1039/c6ra05413g,10.1039/c6ra05413g,P2,PC71BM,P2,PC71BM,,COC(=O)CCCC1(c2ccccc2)C23c4c5ccc6c7cc8c9c%10c(cc%11cc%12c%13c%14c(cc%15c%16ccc-5c2c%16c2c5c%16c%17c(c(c46)c7c9c%17c4c%10c%11c%13c4c%16c%14c%152)C513)C%12)C8,0.55,2.38,40.1,0.53,0.524909,0.9605660377358618,,,1:4,,,,ITO/PEDOT:PSS/polymer:PC71BM/Ca/Al,bulk heterojunction PSCs,Ca,,PEDOT:PSS,,,"DCB:CF (9:1, v/v)",,150.0,-5.34,-3.58,,-5.9,-3.9,
111830,10.1039/c6ra05413g,10.1039/c6ra05413g,P3,PC71BM,P3,PC71BM,CCCCCCc1csc(-c2ccc(-c3cc(CCCCCC)c(/C=C/c4csc(-c5cc6c(OCC(CC)CCCC)c7sc(-c8ccc(C9=C%10C(=O)N(CC(CC)CCCC)C(c%11ccc(-c%12cc%13c(OCC(CC)CCCC)c%14sccc%14c(OCC(CC)CCCC)c%13s%12)s%11)=C%10C(=O)N9CC(CC)CCCC)s8)cc7c(OCC(CC)CCCC)c6s5)c4)s3)c3nsnc23)c1,COC(=O)CCCC1(c2ccccc2)C23c4c5ccc6c7cc8c9c%10c(cc%11cc%12c%13c%14c(cc%15c%16ccc-5c2c%16c2c5c%16c%17c(c(c46)c7c9c%17c4c%10c%11c%13c4c%16c%14c%152)C513)C%12)C8,0.77,7.52,47.0,2.73,2.721488,0.3117948717948745,,,1:4,,,,ITO/PEDOT:PSS/polymer:PC71BM/Ca/Al,bulk heterojunction PSCs,Ca,,PEDOT:PSS,,,o-DCB,,25.0,-5.31,-3.6,,-5.9,-3.9,
111831,10.1039/c6ra05413g,10.1039/c6ra05413g,P3,PC71BM,P3,PC71BM,CCCCCCc1csc(-c2ccc(-c3cc(CCCCCC)c(/C=C/c4csc(-c5cc6c(OCC(CC)CCCC)c7sc(-c8ccc(C9=C%10C(=O)N(CC(CC)CCCC)C(c%11ccc(-c%12cc%13c(OCC(CC)CCCC)c%14sccc%14c(OCC(CC)CCCC)c%13s%12)s%11)=C%10C(=O)N9CC(CC)CCCC)s8)cc7c(OCC(CC)CCCC)c6s5)c4)s3)c3nsnc23)c1,COC(=O)CCCC1(c2ccccc2)C23c4c5ccc6c7cc8c9c%10c(cc%11cc%12c%13c%14c(cc%15c%16ccc-5c2c%16c2c5c%16c%17c(c(c46)c7c9c%17c4c%10c%11c%13c4c%16c%14c%152)C513)C%12)C8,0.49,3.74,55.3,1.02,1.0134278,0.644333333333347,,,1:4,DIO,,,ITO/PEDOT:PSS/polymer:PC71BM/Ca/Al,bulk heterojunction PSCs,Ca,,PEDOT:PSS,,,o-DCB,,25.0,-5.31,-3.6,,-5.9,-3.9,
111832,10.1039/c6ra05413g,10.1039/c6ra05413g,P3,PC71BM,P3,PC71BM,CCCCCCc1csc(-c2ccc(-c3cc(CCCCCC)c(/C=C/c4csc(-c5cc6c(OCC(CC)CCCC)c7sc(-c8ccc(C9=C%10C(=O)N(CC(CC)CCCC)C(c%11ccc(-c%12cc%13c(OCC(CC)CCCC)c%14sccc%14c(OCC(CC)CCCC)c%13s%12)s%11)=C%10C(=O)N9CC(CC)CCCC)s8)cc7c(OCC(CC)CCCC)c6s5)c4)s3)c3nsnc23)c1,COC(=O)CCCC1(c2ccccc2)C23c4c5ccc6c7cc8c9c%10c(cc%11cc%12c%13c%14c(cc%15c%16ccc-5c2c%16c2c5c%16c%17c(c(c46)c7c9c%17c4c%10c%11c%13c4c%16c%14c%152)C513)C%12)C8,0.65,6.23,45.3,1.83,1.8344235,0.2417213114754051,,,1:4,,,,ITO/PEDOT:PSS/polymer:PC71BM/Ca/Al,bulk heterojunction PSCs,Ca,,PEDOT:PSS,,,"DCB:CF (9:1, v/v)",,150.0,-5.31,-3.6,,-5.9,-3.9,
111833,10.1039/c6ra05413g,10.1039/c6ra05413g,P3,PC71BM,P3,PC71BM,CCCCCCc1csc(-c2ccc(-c3cc(CCCCCC)c(/C=C/c4csc(-c5cc6c(OCC(CC)CCCC)c7sc(-c8ccc(C9=C%10C(=O)N(CC(CC)CCCC)C(c%11ccc(-c%12cc%13c(OCC(CC)CCCC)c%14sccc%14c(OCC(CC)CCCC)c%13s%12)s%11)=C%10C(=O)N9CC(CC)CCCC)s8)cc7c(OCC(CC)CCCC)c6s5)c4)s3)c3nsnc23)c1,COC(=O)CCCC1(c2ccccc2)C23c4c5ccc6c7cc8c9c%10c(cc%11cc%12c%13c%14c(cc%15c%16ccc-5c2c%16c2c5c%16c%17c(c(c46)c7c9c%17c4c%10c%11c%13c4c%16c%14c%152)C513)C%12)C8,0.55,6.64,43.4,1.6,1.5849680000000002,0.939499999999996,,,1:4,,,,inverted,bulk heterojunction PSCs,TiOx,,MoO3,,,o-DCB,,25.0,-5.31,-3.6,,-5.9,-3.9,
111834,10.1039/c6ra06020j,10.1039/c6ra06020j,PBDTTT-C-T,PC71BM,PBDTTT-C-T,PC71BM,CCCCC(CC)CC(=O)c1cc2c(-c3cc4c(-c5ccc(CC(CC)CCCC)s5)c5sccc5c(-c5ccc(CC(CC)CCCC)s5)c4s3)scc2s1,COC(=O)CCCC1(c2ccccc2)C23c4c5ccc6c7cc8c9c%10c(cc%11cc%12c%13c%14c(cc%15c%16ccc-5c2c%16c2c5c%16c%17c(c(c46)c7c9c%17c4c%10c%11c%13c4c%16c%14c%152)C513)C%12)C8,0.83,12.8,50.0,5.43,5.312,2.1731123388581848,5.35,5.43,1:1.5,Without,,,ITO/PEDOT:PSS/PBDTTT-C-T:PC71BM/Ca/Al,PSC,Ca,,PEDOT:PSS,,100.0,o-dichlorobenzene,,,-5.13,-3.27,,-5.9,-3.9,
111835,10.1039/c6ra06020j,10.1039/c6ra06020j,PBDTTT-C-T,PC71BM,PBDTTT-C-T,PC71BM,CCCCC(CC)CC(=O)c1cc2c(-c3cc4c(-c5ccc(CC(CC)CCCC)s5)c5sccc5c(-c5ccc(CC(CC)CCCC)s5)c4s3)scc2s1,COC(=O)CCCC1(c2ccccc2)C23c4c5ccc6c7cc8c9c%10c(cc%11cc%12c%13c%14c(cc%15c%16ccc-5c2c%16c2c5c%16c%17c(c(c46)c7c9c%17c4c%10c%11c%13c4c%16c%14c%152)C513)C%12)C8,0.75,15.2,63.0,7.37,7.182,2.550881953867037,7.2,7.37,1:1.5,DIO,DIO,3%,ITO/PEDOT:PSS/PBDTTT-C-T:PC71BM/Ca/Al,PSC,Ca,,PEDOT:PSS,,100.0,o-dichlorobenzene,,,-5.13,-3.27,,-5.9,-3.9,
111836,10.1039/c6ra06020j,10.1039/c6ra06020j,PBDTTT-C-T,PC71BM,PBDTTT-C-T,PC71BM,CCCCC(CC)CC(=O)c1cc2c(-c3cc4c(-c5ccc(CC(CC)CCCC)s5)c5sccc5c(-c5ccc(CC(CC)CCCC)s5)c4s3)scc2s1,COC(=O)CCCC1(c2ccccc2)C23c4c5ccc6c7cc8c9c%10c(cc%11cc%12c%13c%14c(cc%15c%16ccc-5c2c%16c2c5c%16c%17c(c(c46)c7c9c%17c4c%10c%11c%13c4c%16c%14c%152)C513)C%12)C8,0.82,14.4,61.0,7.44,7.20288,3.1870967741935488,7.32,7.44,1:1.5,NMP,NMP,,ITO/PEDOT:PSS/PBDTTT-C-T:PC71BM/Ca/Al,PSC,Ca,,PEDOT:PSS,,100.0,o-dichlorobenzene,,,-5.13,-3.27,,-5.9,-3.9,
111837,10.1039/c6ra06020j,10.1039/c6ra06020j,PBDTTT-C-T,PC71BM,PBDTTT-C-T,PC71BM,CCCCC(CC)CC(=O)c1cc2c(-c3cc4c(-c5ccc(CC(CC)CCCC)s5)c5sccc5c(-c5ccc(CC(CC)CCCC)s5)c4s3)scc2s1,COC(=O)CCCC1(c2ccccc2)C23c4c5ccc6c7cc8c9c%10c(cc%11cc%12c%13c%14c(cc%15c%16ccc-5c2c%16c2c5c%16c%17c(c(c46)c7c9c%17c4c%10c%11c%13c4c%16c%14c%152)C513)C%12)C8,0.68,12.3,54.0,4.48,4.516560000000001,0.8160714285714417,4.35,4.48,1:1.5,OT,OT,3% v/v,ITO/PEDOT:PSS/PBDTTT-C-T:PC71BM/Ca/Al,,Ca,,PEDOT:PSS,,100.0,o-dichlorobenzene,,,-5.13,-3.27,,-5.9,-3.9,
111838,10.1039/c6ra09770g,10.1039/c6ra09770g,PDPP-ANT,PC61BM,PDPP-ANT,PC61BM,CCCCCCCCCCC(CCCCCCCC)N1C(=O)C2=C(c3ccc(-c4ccc5cc6ccccc6cc5c4)s3)N(C(CCCCCCCC)CCCCCCCCCC)C(=O)C2=C1c1cccs1,COC(=O)CCCC1(c2ccccc2)C23c4c5c6c7c8c9c(c%10c%11c2c2c%12c4c4c%13c5c5c7c7c8c8c%14c9c%10c9c%10c%11c2c2c%11c%12c4c4c%12c%13c5c5c7c7c8c8c%14c9c9c%10c2c2c%11c4c4c%12c5c7c5c8c9c2c45)C613,0.13,0.11,27.3,0.003,0.0039039,30.130000000000003,0.003,,2:1,,,,ITO/PEDOT:PSS/PDPP-ANT:PC61BM/Ca/Al,,Ca,,PEDOT:PSS,,150.0,chloroform:o-dichlorobenzene (4:1 by volume),,130.0,-5.52,-3.92,,-6.1,-3.7,
111839,10.1039/c6ra09770g,10.1039/c6ra09770g,PDPP-ANT,PC61BM,PDPP-ANT,PC61BM,CCCCCCCCCCC(CCCCCCCC)N1C(=O)C2=C(c3ccc(-c4ccc5cc6ccccc6cc5c4)s3)N(C(CCCCCCCC)CCCCCCCCCC)C(=O)C2=C1c1cccs1,COC(=O)CCCC1(c2ccccc2)C23c4c5c6c7c8c9c(c%10c%11c2c2c%12c4c4c%13c5c5c7c7c8c8c%14c9c%10c9c%10c%11c2c2c%11c%12c4c4c%12c%13c5c5c7c7c8c8c%14c9c9c%10c2c2c%11c4c4c%12c5c7c5c8c9c2c45)C613,0.46,4.77,37.7,0.84,0.8272134,1.5222142857142835,0.84,,1:1,,,,ITO/PEDOT:PSS/PDPP-ANT:PC61BM/Ca/Al,,Ca,,PEDOT:PSS,,150.0,chloroform:o-dichlorobenzene (4:1 by volume),,130.0,-5.52,-3.92,,-6.1,-3.7,
111840,10.1039/c6ra09770g,10.1039/c6ra09770g,PDPP-ANT,PC61BM,PDPP-ANT,PC61BM,CCCCCCCCCCC(CCCCCCCC)N1C(=O)C2=C(c3ccc(-c4ccc5cc6ccccc6cc5c4)s3)N(C(CCCCCCCC)CCCCCCCCCC)C(=O)C2=C1c1cccs1,COC(=O)CCCC1(c2ccccc2)C23c4c5c6c7c8c9c(c%10c%11c2c2c%12c4c4c%13c5c5c7c7c8c8c%14c9c%10c9c%10c%11c2c2c%11c%12c4c4c%12c%13c5c5c7c7c8c8c%14c9c9c%10c2c2c%11c4c4c%12c5c7c5c8c9c2c45)C613,0.5,5.71,38.3,1.02,1.093465,7.202450980392146,1.02,,1:2,,,,ITO/PEDOT:PSS/PDPP-ANT:PC61BM/Ca/Al,,Ca,,PEDOT:PSS,,150.0,chloroform:o-dichlorobenzene (4:1 by volume),,130.0,-5.52,-3.92,,-6.1,-3.7,
111841,10.1039/c6ra09770g,10.1039/c6ra09770g,PDPP-ANT,PC61BM,PDPP-ANT,PC61BM,CCCCCCCCCCC(CCCCCCCC)N1C(=O)C2=C(c3ccc(-c4ccc5cc6ccccc6cc5c4)s3)N(C(CCCCCCCC)CCCCCCCCCC)C(=O)C2=C1c1cccs1,COC(=O)CCCC1(c2ccccc2)C23c4c5c6c7c8c9c(c%10c%11c2c2c%12c4c4c%13c5c5c7c7c8c8c%14c9c%10c9c%10c%11c2c2c%11c%12c4c4c%12c%13c5c5c7c7c8c8c%14c9c9c%10c2c2c%11c4c4c%12c5c7c5c8c9c2c45)C613,0.73,4.75,49.0,1.7,1.699075,0.0544117647058861,1.58,1.7,1:3,,,,ITO/PEDOT:PSS/PDPP-ANT:PC61BM/Ca/Al,,Ca,,PEDOT:PSS,,150.0,chloroform:o-dichlorobenzene (4:1 by volume),,130.0,-5.52,-3.92,,-6.1,-3.7,
111842,10.1039/c6ra09770g,10.1039/c6ra09770g,PDPP-ANT,PCBM,PDPP-ANT,PCBM,CCCCCCCCCCC(CCCCCCCC)N1C(=O)C2=C(c3ccc(-c4ccc5cc6ccccc6cc5c4)s3)N(C(CCCCCCCC)CCCCCCCCCC)C(=O)C2=C1c1cccs1,CCCCC(=O)OCC1(C2=CC=CC=C2)C3=CC=CC4=CC=CC5=CC=CC6=CC=CC7=CC=CC1=C7C6=C5C4=C3,0.54,1.83,36.8,0.34,0.3636576,6.958117647058823,0.34,,1:3,,,,,,,,,,,,,0.0,-5.52,-3.92,,-6.1,-3.7,
111843,10.1039/c6ra09770g,10.1039/c6ra09770g,Pcoaehdpp,PC71BM,PCOAEHDPP,PC71BM,CCCCCCC(CC)CN1C(=O)C2=C(c3ccc(-c4ccc5c(c4)C4c6ccccc6C5C(C(=O)OC)C4C(=O)OC)s3)N(CC(CC)CCCCCC)C(=O)C2=C1c1cccs1,COC(=O)CCCC1(c2ccccc2)C23c4c5ccc6c7cc8c9c%10c(cc%11cc%12c%13c%14c(cc%15c%16ccc-5c2c%16c2c5c%16c%17c(c(c46)c7c9c%17c4c%10c%11c%13c4c%16c%14c%152)C513)C%12)C8,0.76,7.78,36.32,2.15,2.14752896,0.11493209302326,2.15,,1:3,,,,,,,,,,,,,230.0,-5.32,-3.47,,-5.9,-3.9,
111844,10.1039/c6ra09791j,10.1039/c6ra09791j,TBFPF-BT,PC71BM,TBFPF-BT,PC71BM,CCCCCCCCOc1c(OCCCCCCCC)c(-c2ccc(-c3cc4c(-c5ccc(OCC(CC)CCCC)c(F)c5)c5occc5c(-c5ccc(OCC(CC)CCCC)c(F)c5)c4s3)s2)c2nsnc2c1-c1cccs1,COC(=O)CCCC1(c2ccccc2)C23c4c5ccc6c7cc8c9c%10c(cc%11cc%12c%13c%14c(cc%15c%16ccc-5c2c%16c2c5c%16c%17c(c(c46)c7c9c%17c4c%10c%11c%13c4c%16c%14c%152)C513)C%12)C8,0.8,12.12,71.0,6.8,6.88416,1.2376470588235262,,,1:2,1% v/v DIO,DIO,1%,"ITO/PEDOT:PSS/polymer:PC71BM (1:2, w/w)/ZrAcac/Al",conventional,ZrAcac,ZrAcac,PEDOT:PSS,PEDOT:PSS,,,,,-5.28,-3.6,,-5.9,-3.9,
111845,10.1039/c6ra09791j,10.1039/c6ra09791j,TBFPF-BO,PC71BM,TBFPF-BO,PC71BM,CCCCCCCCOc1c(OCCCCCCCC)c(-c2ccc(-c3cc4c(-c5ccc(OCC(CC)CCCC)c(F)c5)c5sccc5c(-c5ccc(OCC(CC)CCCC)c(F)c5)c4o3)s2)c2nonc2c1-c1cccs1,COC(=O)CCCC1(c2ccccc2)C23c4c5ccc6c7cc8c9c%10c(cc%11cc%12c%13c%14c(cc%15c%16ccc-5c2c%16c2c5c%16c%17c(c(c46)c7c9c%17c4c%10c%11c%13c4c%16c%14c%152)C513)C%12)C8,0.89,10.35,65.0,5.98,5.987475,0.1249999999999908,,,1:2,1% v/v DIO,DIO,1%,"ITO/PEDOT:PSS/polymer:PC71BM (1:2, w/w)/ZrAcac/Al",conventional,ZrAcac,ZrAcac,PEDOT:PSS,PEDOT:PSS,,,,,-5.38,-3.69,,-5.9,-3.9,
111846,10.1039/c6ra10481a,10.1039/c6ra10481a,PTPD-DFDT,PC71BM,PTPD-DFDT,PC71BM,CCCCCCCCCCC(CCCCCCCC)CN1C(=O)c2c(-c3cc(CC(CC)CCCC)cs3)sc(-c3cc(CC(CC)CCCC)c(-c4cc(F)c(-c5sccc5F)s4)s3)c2C1=O,COC(=O)CCCC1(c2ccccc2)C23c4c5ccc6c7cc8c9c%10c(cc%11cc%12c%13c%14c(cc%15c%16ccc-5c2c%16c2c5c%16c%17c(c(c46)c7c9c%17c4c%10c%11c%13c4c%16c%14c%152)C513)C%12)C8,0.98,6.03,47.4,2.8,2.8010556,0.0376999999999976,,,1:1.5,,,,ITO/PEDOT:PSS/active layer/Ca/Al,conventional,Ca,,PEDOT:PSS,,,o-dichlorobenzene,,,-5.55,-3.55,,-5.9,-3.9,
111847,10.1039/c6ra10481a,10.1039/c6ra10481a,PTPD-DFDT,PC71BM,PTPD-DFDT,PC71BM,CCCCCCCCCCC(CCCCCCCC)CN1C(=O)c2c(-c3cc(CC(CC)CCCC)cs3)sc(-c3cc(CC(CC)CCCC)c(-c4cc(F)c(-c5sccc5F)s4)s3)c2C1=O,COC(=O)CCCC1(c2ccccc2)C23c4c5ccc6c7cc8c9c%10c(cc%11cc%12c%13c%14c(cc%15c%16ccc-5c2c%16c2c5c%16c%17c(c(c46)c7c9c%17c4c%10c%11c%13c4c%16c%14c%152)C513)C%12)C8,0.96,10.25,54.0,5.31,5.3136,0.0677966101695008,,,1:1.5,3% DPE,DPE,3%,ITO/PEDOT:PSS/active layer/Ca/Al,conventional,Ca,,PEDOT:PSS,,,o-dichlorobenzene,,,-5.55,-3.55,,-5.9,-3.9,
111848,10.1039/c6ra10481a,10.1039/c6ra10481a,PTPD-DFDT,PC71BM,PTPD-DFDT,PC71BM,CCCCCCCCCCC(CCCCCCCC)CN1C(=O)c2c(-c3cc(CC(CC)CCCC)cs3)sc(-c3cc(CC(CC)CCCC)c(-c4cc(F)c(-c5sccc5F)s4)s3)c2C1=O,COC(=O)CCCC1(c2ccccc2)C23c4c5ccc6c7cc8c9c%10c(cc%11cc%12c%13c%14c(cc%15c%16ccc-5c2c%16c2c5c%16c%17c(c(c46)c7c9c%17c4c%10c%11c%13c4c%16c%14c%152)C513)C%12)C8,0.96,11.18,51.4,5.52,5.516659199999999,0.0605217391304373,,,1:1.5,3% DPE,DPE,3%,ITO/PEDOT:PSS/active layer/PFN/Al,,PFN,,PEDOT:PSS,,,o-dichlorobenzene,,,-5.55,-3.55,,-5.9,-3.9,
111849,10.1039/c6ra11738d,10.1039/c6ra11738d,P1,PC61BM,P1,PC61BM,CCCCCCCCc1cc(-c2c(-c3cccs3)sc3c(-c4cc(CCCCCCCC)c(CCCCCCCC)s4)c(-c4ccc(-c5cccc6nsnc56)s4)sc23)sc1CCCCCCCC,COC(=O)CCCC1(c2ccccc2)C23c4c5c6c7c8c9c(c%10c%11c2c2c%12c4c4c%13c5c5c7c7c8c8c%14c9c%10c9c%10c%11c2c2c%11c%12c4c4c%12c%13c5c5c7c7c8c8c%14c9c9c%10c2c2c%11c4c4c%12c5c7c5c8c9c2c45)C613,0.788,7.24,67.76,3.89,3.865789312,0.6223827249357364,3.87,3.89,10:8,,,,ITO/PEDOT:PSS/active layer/Ca/Al,,,,PEDOT:PSS,,,CB,chlorobenzene,100.0,-5.34,-3.53,,-6.1,-3.7,
111850,10.1039/c6ra11738d,10.1039/c6ra11738d,P2,PC61BM,P2,PC61BM,,COC(=O)CCCC1(c2ccccc2)C23c4c5c6c7c8c9c(c%10c%11c2c2c%12c4c4c%13c5c5c7c7c8c8c%14c9c%10c9c%10c%11c2c2c%11c%12c4c4c%12c%13c5c5c7c7c8c8c%14c9c9c%10c2c2c%11c4c4c%12c5c7c5c8c9c2c45)C613,0.688,5.5,38.25,1.52,1.44738,4.777631578947377,1.44,1.52,10:8,,,,ITO/PEDOT:PSS/active layer/Ca/Al,,,,PEDOT:PSS,,,o-DCB,o-DCB,80.0,-5.34,-3.58,,-6.1,-3.7,
111851,10.1039/c6ra11738d,10.1039/c6ra11738d,P3,PC61BM,P3,PC61BM,CCCCCCc1csc(-c2ccc(-c3cc(CCCCCC)c(/C=C/c4csc(-c5cc6c(OCC(CC)CCCC)c7sc(-c8ccc(C9=C%10C(=O)N(CC(CC)CCCC)C(c%11ccc(-c%12cc%13c(OCC(CC)CCCC)c%14sccc%14c(OCC(CC)CCCC)c%13s%12)s%11)=C%10C(=O)N9CC(CC)CCCC)s8)cc7c(OCC(CC)CCCC)c6s5)c4)s3)c3nsnc23)c1,COC(=O)CCCC1(c2ccccc2)C23c4c5c6c7c8c9c(c%10c%11c2c2c%12c4c4c%13c5c5c7c7c8c8c%14c9c%10c9c%10c%11c2c2c%11c%12c4c4c%12c%13c5c5c7c7c8c8c%14c9c9c%10c2c2c%11c4c4c%12c5c7c5c8c9c2c45)C613,0.77,9.25,57.59,4.17,4.101847750000001,1.6343465227817484,4.1,4.17,7:7,,,,ITO/PEDOT:PSS/active layer/Ca/Al,,,,PEDOT:PSS,,,o-DCB,o-DCB,120.0,-5.31,-3.6,,-6.1,-3.7,
111852,10.1039/c6ra13595a,10.1039/c6ra13595a,P1,PC71BM,P1,PC71BM,CCCCCCCCc1cc(-c2c(-c3cccs3)sc3c(-c4cc(CCCCCCCC)c(CCCCCCCC)s4)c(-c4ccc(-c5cccc6nsnc56)s4)sc23)sc1CCCCCCCC,COC(=O)CCCC1(c2ccccc2)C23c4c5ccc6c7cc8c9c%10c(cc%11cc%12c%13c%14c(cc%15c%16ccc-5c2c%16c2c5c%16c%17c(c(c46)c7c9c%17c4c%10c%11c%13c4c%16c%14c%152)C513)C%12)C8,0.75,11.7,69.2,6.07,6.072299999999999,0.0378912685337575,5.92,6.07,1:2,,,,ITO/PEDOT:PSS/polymer:PC71BM/PFN/Al,polymer solar cell,PFN,,PEDOT:PSS,,80.0,o-dichlorobenzene,,80.0,-5.34,-3.53,,-5.9,-3.9,
111853,10.1039/c6ra13595a,10.1039/c6ra13595a,P2,PC71BM,P2,PC71BM,,COC(=O)CCCC1(c2ccccc2)C23c4c5ccc6c7cc8c9c%10c(cc%11cc%12c%13c%14c(cc%15c%16ccc-5c2c%16c2c5c%16c%17c(c(c46)c7c9c%17c4c%10c%11c%13c4c%16c%14c%152)C513)C%12)C8,0.79,11.6,69.1,6.33,6.332323999999999,0.0367140600315779,6.2,6.33,1:2,,,,ITO/PEDOT:PSS/polymer:PC71BM/PFN/Al,polymer solar cell,PFN,,PEDOT:PSS,,80.0,o-dichlorobenzene,,80.0,-5.34,-3.58,,-5.9,-3.9,
111854,10.1039/c6ra13595a,10.1039/c6ra13595a,Low MW P3,PC71BM,Low MW P3,PC71BM,,COC(=O)CCCC1(c2ccccc2)C23c4c5ccc6c7cc8c9c%10c(cc%11cc%12c%13c%14c(cc%15c%16ccc-5c2c%16c2c5c%16c%17c(c(c46)c7c9c%17c4c%10c%11c%13c4c%16c%14c%152)C513)C%12)C8,0.85,12.7,69.3,7.48,7.480935,0.0124999999999898,7.22,7.48,1:1.5,,,,ITO/PEDOT:PSS/polymer:PC71BM/PFN/Al,polymer solar cell,PFN,,PEDOT:PSS,,80.0,o-dichlorobenzene,,80.0,,,,-5.9,-3.9,
111855,10.1039/c6ra13595a,10.1039/c6ra13595a,Medium MW P3,PC71BM,Medium MW P3,PC71BM,,COC(=O)CCCC1(c2ccccc2)C23c4c5ccc6c7cc8c9c%10c(cc%11cc%12c%13c%14c(cc%15c%16ccc-5c2c%16c2c5c%16c%17c(c(c46)c7c9c%17c4c%10c%11c%13c4c%16c%14c%152)C513)C%12)C8,0.85,14.1,68.1,8.16,8.161784999999998,0.0218749999999773,8.02,8.16,1:1.5,,,,ITO/PEDOT:PSS/polymer:PC71BM/PFN/Al,polymer solar cell,PFN,,PEDOT:PSS,,80.0,o-dichlorobenzene,,80.0,,,,-5.9,-3.9,
111856,10.1039/c6ra13595a,10.1039/c6ra13595a,Medium MW P3,PC71BM,Medium MW P3,PC71BM,,COC(=O)CCCC1(c2ccccc2)C23c4c5ccc6c7cc8c9c%10c(cc%11cc%12c%13c%14c(cc%15c%16ccc-5c2c%16c2c5c%16c%17c(c(c46)c7c9c%17c4c%10c%11c%13c4c%16c%14c%152)C513)C%12)C8,0.8,14.8,71.5,8.47,8.465600000000002,0.0519480519480357,8.35,8.47,1:1.5,DIO,DIO,3 vol%,ITO/PEDOT:PSS/polymer:PC71BM/PFN/Al,polymer solar cell,PFN,,PEDOT:PSS,,80.0,o-dichlorobenzene,,80.0,,,,-5.9,-3.9,
111857,10.1039/c6ra13595a,10.1039/c6ra13595a,High MW P3,PC71BM,High MW P3,PC71BM,,COC(=O)CCCC1(c2ccccc2)C23c4c5ccc6c7cc8c9c%10c(cc%11cc%12c%13c%14c(cc%15c%16ccc-5c2c%16c2c5c%16c%17c(c(c46)c7c9c%17c4c%10c%11c%13c4c%16c%14c%152)C513)C%12)C8,0.82,11.7,65.2,6.26,6.255287999999999,0.0752715654952155,6.05,6.26,1:1.5,,,,ITO/PEDOT:PSS/polymer:PC71BM/PFN/Al,polymer solar cell,PFN,,PEDOT:PSS,,80.0,o-dichlorobenzene,,80.0,,,,-5.9,-3.9,
111858,10.1039/c6ra17986j,10.1039/c6ra17986j,PDPP2TPCL,PC71BM,PDPP2TPCL,PC71BM,CCCCCCCCC(CCCCCC)Cn1c(=O)c2cc3c(cc2c2sccc21)c(=O)n(CC(CCCCCC)CCCCCCCC)c1cc(-c2ccc(C4=C5C(=O)N(CC(CC)CCCC)C(c6cccs6)=C5C(=O)N4CC(CC)CCCC)s2)sc31,COC(=O)CCCC1(c2ccccc2)C23c4c5ccc6c7cc8c9c%10c(cc%11cc%12c%13c%14c(cc%15c%16ccc-5c2c%16c2c5c%16c%17c(c(c46)c7c9c%17c4c%10c%11c%13c4c%16c%14c%152)C513)C%12)C8,0.76,8.3,66.0,4.2,4.16328,0.874285714285711,,,1:2,5% DPE,DPE,5%,ITO/PEDOT:PSS/active layer/LiF/Al,,LiF,,PEDOT:PSS,,120.0,CHCl3,chloroform,,-5.205,-3.9,,-5.9,-3.9,
111859,10.1039/c6ra17986j,10.1039/c6ra17986j,PMDPP2TPCL,PC71BM,PMDPP2TPCL,PC71BM,CCCCCCCCC(CCCCCC)Cn1c(=O)c2cc3c(cc2c2sccc21)c(=O)n(CC(CCCCCC)CCCCCCCC)c1cc(-c2sc(C4=C5C(=O)N(CC(CC)CCCC)C(c6cccs6)=C5C(=O)N4CC(CC)CCCC)cc2C)sc31,COC(=O)CCCC1(c2ccccc2)C23c4c5ccc6c7cc8c9c%10c(cc%11cc%12c%13c%14c(cc%15c%16ccc-5c2c%16c2c5c%16c%17c(c(c46)c7c9c%17c4c%10c%11c%13c4c%16c%14c%152)C513)C%12)C8,0.78,12.8,61.0,6.1,6.090240000000001,0.1599999999999707,,,1:1.5,5% DPE,DPE,5%,ITO/PEDOT:PSS/active layer/LiF/Al,,LiF,,PEDOT:PSS,,110.0,CHCl3,chloroform,,-5.3,-3.83,,-5.9,-3.9,
111860,10.1039/c6ra17986j,10.1039/c6ra17986j,P2MDPP2TPCL,PC71BM,P2MDPP2TPCL,PC71BM,CCCCCCCCC(CCCCCC)Cn1c(=O)c2cc3c(cc2c2sccc21)c(=O)n(CC(CCCCCC)CCCCCCCC)c1cc(-c2sc(C4=C5C(=O)N(CC(CC)CCCC)C(c6cc(C)cs6)=C5C(=O)N4CC(CC)CCCC)cc2C)sc31,COC(=O)CCCC1(c2ccccc2)C23c4c5ccc6c7cc8c9c%10c(cc%11cc%12c%13c%14c(cc%15c%16ccc-5c2c%16c2c5c%16c%17c(c(c46)c7c9c%17c4c%10c%11c%13c4c%16c%14c%152)C513)C%12)C8,0.76,13.3,59.0,6.0,5.96372,0.6046666666666607,,,1:2,5% DPE,DPE,5%,ITO/PEDOT:PSS/active layer/LiF/Al,,LiF,,PEDOT:PSS,,90.0,CHCl3,chloroform,,-5.24,-3.74,,-5.9,-3.9,
111861,10.1039/c6ra18464b,10.1039/c6ra18464b,P1,PC71BM,P1,,CCCCCCCCc1cc(-c2c(-c3cccs3)sc3c(-c4cc(CCCCCCCC)c(CCCCCCCC)s4)c(-c4ccc(-c5cccc6nsnc56)s4)sc23)sc1CCCCCCCC,COC(=O)CCCC1(c2ccccc2)C23c4c5ccc6c7cc8c9c%10c(cc%11cc%12c%13c%14c(cc%15c%16ccc-5c2c%16c2c5c%16c%17c(c(c46)c7c9c%17c4c%10c%11c%13c4c%16c%14c%152)C513)C%12)C8,0.58,12.98,58.3,4.36,4.3890572,0.6664495412843936,,,,,,,,,,,,,,,,,-5.34,-3.53,,,,
111862,10.1039/c6ra18464b,10.1039/c6ra18464b,P2,PC71BM,P2,,,COC(=O)CCCC1(c2ccccc2)C23c4c5ccc6c7cc8c9c%10c(cc%11cc%12c%13c%14c(cc%15c%16ccc-5c2c%16c2c5c%16c%17c(c(c46)c7c9c%17c4c%10c%11c%13c4c%16c%14c%152)C513)C%12)C8,0.61,9.33,64.5,3.66,3.6708885,0.29749999999999,,,,,,,,,,,,,,,,,-5.34,-3.58,,,,
111863,10.1039/c6ra18464b,10.1039/c6ra18464b,P3,PC71BM,P3,,CCCCCCc1csc(-c2ccc(-c3cc(CCCCCC)c(/C=C/c4csc(-c5cc6c(OCC(CC)CCCC)c7sc(-c8ccc(C9=C%10C(=O)N(CC(CC)CCCC)C(c%11ccc(-c%12cc%13c(OCC(CC)CCCC)c%14sccc%14c(OCC(CC)CCCC)c%13s%12)s%11)=C%10C(=O)N9CC(CC)CCCC)s8)cc7c(OCC(CC)CCCC)c6s5)c4)s3)c3nsnc23)c1,COC(=O)CCCC1(c2ccccc2)C23c4c5ccc6c7cc8c9c%10c(cc%11cc%12c%13c%14c(cc%15c%16ccc-5c2c%16c2c5c%16c%17c(c(c46)c7c9c%17c4c%10c%11c%13c4c%16c%14c%152)C513)C%12)C8,0.62,1.6,45.1,0.45,0.447392,0.5795555555555554,,,,,,,,,,,,,,,,,-5.31,-3.6,,,,
111864,10.1039/c6ra18464b,10.1039/c6ra18464b,P4,PC71BM,P4,,,COC(=O)CCCC1(c2ccccc2)C23c4c5ccc6c7cc8c9c%10c(cc%11cc%12c%13c%14c(cc%15c%16ccc-5c2c%16c2c5c%16c%17c(c(c46)c7c9c%17c4c%10c%11c%13c4c%16c%14c%152)C513)C%12)C8,0.72,5.93,65.3,2.79,2.7880488,0.0699354838709732,,,,,,,,,,,,,,,,,-5.35,-3.6,,,,
111865,10.1039/c6ra19030h,10.1039/c6ra19030h,PSB-DFBT,PC71BM,PSB-DFBT,PC71BM,CCCCCCCCC(CCCCCC)CSc1ccc(-c2c3cc(-c4c(F)c(F)cc5nsnc45)sc3c(-c3ccc(SCC(CCCCCC)CCCCCCCC)cc3)c3ccsc23)cc1,COC(=O)CCCC1(c2ccccc2)C23c4c5ccc6c7cc8c9c%10c(cc%11cc%12c%13c%14c(cc%15c%16ccc-5c2c%16c2c5c%16c%17c(c(c46)c7c9c%17c4c%10c%11c%13c4c%16c%14c%152)C513)C%12)C8,0.76,6.39,39.0,1.88,1.893996,0.7444680851063893,1.8,1.88,1:1.5,,,,ITO/PEDOT:PSS/polymer:PC71BM/LiF/Al,bulk heterojunction polymer solar cell,LiF,,PEDOT:PSS,,110.0,o-dichlorobenzene,,,-5.39,-3.54,,-5.9,-3.9,
111866,10.1039/c6ra19030h,10.1039/c6ra19030h,PSB-DTDFBT,PC71BM,PSB-DTDFBT,PC71BM,CCCCCCCCC(CCCCCC)CSc1ccc(-c2c3cc(-c4sc(-c5c(F)c(F)c(-c6cc(CCCCCC)cs6)c6nsnc56)cc4CCCCCC)sc3c(-c3ccc(SCC(CCCCCC)CCCCCCCC)cc3)c3ccsc23)cc1,COC(=O)CCCC1(c2ccccc2)C23c4c5ccc6c7cc8c9c%10c(cc%11cc%12c%13c%14c(cc%15c%16ccc-5c2c%16c2c5c%16c%17c(c(c46)c7c9c%17c4c%10c%11c%13c4c%16c%14c%152)C513)C%12)C8,0.58,2.97,28.0,0.48,0.482328,0.4849999999999993,0.41,0.48,1:1.5,DIO,,3%,ITO/PEDOT:PSS(30nm)/polymer:PC71BM(110nm)/LiF(0.4nm)/Al(100nm),bulk heterojunction polymer solar cell,LiF,,PEDOT:PSS,,110.0,o-dichlorobenzene,,,-5.3,-3.55,,-5.9,-3.9,
111867,10.1039/c6ra19030h,10.1039/c6ra19030h,PSB-FTT,PC71BM,PSB-FTT,PC71BM,CCCCCCCCC(CCCCCC)CSc1ccc(-c2c3cc(-c4scc5c(F)c(C(=O)OCC(CC)CCCC)sc45)sc3c(-c3ccc(SCC(CCCCCC)CCCCCCCC)cc3)c3ccsc23)cc1,COC(=O)CCCC1(c2ccccc2)C23c4c5ccc6c7cc8c9c%10c(cc%11cc%12c%13c%14c(cc%15c%16ccc-5c2c%16c2c5c%16c%17c(c(c46)c7c9c%17c4c%10c%11c%13c4c%16c%14c%152)C513)C%12)C8,0.82,9.5,57.0,4.45,4.4403,0.2179775280898985,4.39,4.45,1:1.5,DIO,,3%,ITO/PEDOT:PSS(30nm)/polymer:PC71BM(110nm)/LiF(0.4nm)/Al(100nm),bulk heterojunction polymer solar cell,LiF,,PEDOT:PSS,,110.0,o-dichlorobenzene,,,-5.225,-3.415,,-5.9,-3.9,
111868,10.1039/c6ra27518d,10.1039/c6ra27518d,LGC-D013,PC71BM,LGC-D013,PC71BM,CCCCCCCCCCCCN1C(=O)c2csc(-c3ccc(-c4sc(-c5ccc(-c6sc(-c7cc8c(-c9ccc(CC(CC)CCCC)s9)c9sccc9c(-c9ccc(CC(CC)CCCC)s9)c8s7)c7c6C(=O)N(CCCCCCCCCCCC)C7=O)s5)c(CCCCCCCC)c4CCCCCCCC)s3)c2C1=O,COC(=O)CCCC1(c2ccccc2)C23c4c5ccc6c7cc8c9c%10c(cc%11cc%12c%13c%14c(cc%15c%16ccc-5c2c%16c2c5c%16c%17c(c(c46)c7c9c%17c4c%10c%11c%13c4c%16c%14c%152)C513)C%12)C8,0.88,9.48,72.55,6.09,6.052411199999999,0.6172216748768615,6.03,6.09,1:2,,,,ITO/PEDOT:PSS/LGC-D013:PC71BM/Ca/Al,OPV,Ca,,PEDOT:PSS,,58.0,"1,2-dichlorobenzene",,,-5.56,-3.72,,-5.9,-3.9,
111869,10.1039/c6ra27518d,10.1039/c6ra27518d,LGC-D013,PC71BM,LGC-D013,PC71BM,CCCCCCCCCCCCN1C(=O)c2csc(-c3ccc(-c4sc(-c5ccc(-c6sc(-c7cc8c(-c9ccc(CC(CC)CCCC)s9)c9sccc9c(-c9ccc(CC(CC)CCCC)s9)c8s7)c7c6C(=O)N(CCCCCCCCCCCC)C7=O)s5)c(CCCCCCCC)c4CCCCCCCC)s3)c2C1=O,COC(=O)CCCC1(c2ccccc2)C23c4c5ccc6c7cc8c9c%10c(cc%11cc%12c%13c%14c(cc%15c%16ccc-5c2c%16c2c5c%16c%17c(c(c46)c7c9c%17c4c%10c%11c%13c4c%16c%14c%152)C513)C%12)C8,0.87,11.29,73.13,7.22,7.183047989999999,0.5118006925207915,6.99,7.22,1:2,DIO3%,DIO,3%,ITO/PEDOT:PSS/LGC-D013:PC71BM/Ca/Al,OPV,Ca,,PEDOT:PSS,,61.6,"1,2-dichlorobenzene",,,-5.56,-3.72,,-5.9,-3.9,
111870,10.1039/c6ra28128a,10.1039/c6ra28128a,PCzFTQx,PC71BM,PCzFTQx,PC71BM,CCCCCCCCOc1cccc(-c2nc3c(-c4cccs4)cc(F)c(-c4ccc(-c5ccc6c7ccccc7n(C(CCCCCCCC)CCCCCCCC)c6c5)s4)c3nc2-c2cccc(OCCCCCCCC)c2)c1,COC(=O)CCCC1(c2ccccc2)C23c4c5ccc6c7cc8c9c%10c(cc%11cc%12c%13c%14c(cc%15c%16ccc-5c2c%16c2c5c%16c%17c(c(c46)c7c9c%17c4c%10c%11c%13c4c%16c%14c%152)C513)C%12)C8,0.94,4.86,42.0,1.92,1.918728,0.0662499999999853,,,1:1,,,,ITO/PEDOT:PSS/PCzFTQx:PC71BM/PFN/Al,conventional,PFN,,PEDOT:PSS,,,ortho-dichlorobenzene,,,-5.31,-3.1,,-5.9,-3.9,
111871,10.1039/c6ra28128a,10.1039/c6ra28128a,PCzFTQx,PC71BM,PCzFTQx,PC71BM,CCCCCCCCOc1cccc(-c2nc3c(-c4cccs4)cc(F)c(-c4ccc(-c5ccc6c7ccccc7n(C(CCCCCCCC)CCCCCCCC)c6c5)s4)c3nc2-c2cccc(OCCCCCCCC)c2)c1,COC(=O)CCCC1(c2ccccc2)C23c4c5ccc6c7cc8c9c%10c(cc%11cc%12c%13c%14c(cc%15c%16ccc-5c2c%16c2c5c%16c%17c(c(c46)c7c9c%17c4c%10c%11c%13c4c%16c%14c%152)C513)C%12)C8,0.9,9.27,57.0,4.7,4.75551,1.181063829787233,,,1:2,,,,ITO/PEDOT:PSS/PCzFTQx:PC71BM/PFN/Al,conventional,PFN,,PEDOT:PSS,,90.0,ortho-dichlorobenzene,,,-5.31,-3.1,,-5.9,-3.9,
111872,10.1039/c6ra28128a,10.1039/c6ra28128a,PCzFTQx,PC71BM,PCzFTQx,PC71BM,CCCCCCCCOc1cccc(-c2nc3c(-c4cccs4)cc(F)c(-c4ccc(-c5ccc6c7ccccc7n(C(CCCCCCCC)CCCCCCCC)c6c5)s4)c3nc2-c2cccc(OCCCCCCCC)c2)c1,COC(=O)CCCC1(c2ccccc2)C23c4c5ccc6c7cc8c9c%10c(cc%11cc%12c%13c%14c(cc%15c%16ccc-5c2c%16c2c5c%16c%17c(c(c46)c7c9c%17c4c%10c%11c%13c4c%16c%14c%152)C513)C%12)C8,0.94,9.71,56.0,4.09,5.111344,24.971735941320294,,,1:3,,,,ITO/PEDOT:PSS/PCzFTQx:PC71BM/PFN/Al,conventional,PFN,,PEDOT:PSS,,90.0,ortho-dichlorobenzene,,,-5.31,-3.1,,-5.9,-3.9,
111873,10.1039/c6ra28128a,10.1039/c6ra28128a,PCzFTQx,PC71BM,PCzFTQx,PC71BM,CCCCCCCCOc1cccc(-c2nc3c(-c4cccs4)cc(F)c(-c4ccc(-c5ccc6c7ccccc7n(C(CCCCCCCC)CCCCCCCC)c6c5)s4)c3nc2-c2cccc(OCCCCCCCC)c2)c1,COC(=O)CCCC1(c2ccccc2)C23c4c5ccc6c7cc8c9c%10c(cc%11cc%12c%13c%14c(cc%15c%16ccc-5c2c%16c2c5c%16c%17c(c(c46)c7c9c%17c4c%10c%11c%13c4c%16c%14c%152)C513)C%12)C8,0.94,9.31,59.0,5.19,5.1633260000000005,0.5139499036608837,,,1:4,,,,ITO/PEDOT:PSS/PCzFTQx:PC71BM/PFN/Al,conventional,PFN,,PEDOT:PSS,,90.0,ortho-dichlorobenzene,,,-5.31,-3.1,,-5.9,-3.9,
111874,10.1039/c6ra28128a,10.1039/c6ra28128a,PCzTQx,PC71BM,PCzDT-Qx,PC71BM,CCCCCCCCOc1cccc(-c2nc3c(-c4cccs4)ccc(-c4ccc(-c5ccc6c7ccccc7n(C(CCCCCCCC)CCCCCCCC)c6c5)s4)c3nc2-c2cccc(OCCCCCCCC)c2)c1,COC(=O)CCCC1(c2ccccc2)C23c4c5ccc6c7cc8c9c%10c(cc%11cc%12c%13c%14c(cc%15c%16ccc-5c2c%16c2c5c%16c%17c(c(c46)c7c9c%17c4c%10c%11c%13c4c%16c%14c%152)C513)C%12)C8,0.82,9.57,60.0,4.72,4.70844,0.2449152542372931,,,1:3,,,,ITO/PEDOT:PSS/PCzTQx:PC71BM/PFN/Al,,PFN,,PEDOT:PSS,,90.0,ortho-dichlorobenzene,,,-5.22,-3.08,,-5.9,-3.9,
111875,10.1039/c6sc01756h,10.1039/c6sc01756h,PTB7-Th,P-BNBP-Se,,P-BNBP-Se,,,1.03,10.02,42.0,4.26,4.334652,1.752394366197192,4.11,4.26,,,,,,,,,,,,,,,,,,,,
111876,10.1039/c6sc01756h,10.1039/c6sc01756h,PTB7-Th,P-BNBP-T,,P-BNBP-T,,,1.12,5.24,39.0,2.27,2.2888320000000006,0.8296035242291024,2.08,2.27,3:1,,,,ITO/PEDOT:PSS/active layer/Ca/Al,,Ca,,PEDOT:PSS,,,o-DCB,,,,,,,,
111877,10.1039/c6sc01756h,10.1039/c6sc01756h,PTB7-Th,N2200,,N2200,,CCCCCCCCCCC(CCCCCCCC)CN1C(=O)c2ccc3c4c(c(-c5ccc(-c6cccs6)s5)cc(c24)C1=O)C(=O)N(CC(CCCCCCCC)CCCCCCCCCC)C3=O,0.81,10.55,53.0,4.57,4.529115000000001,0.8946389496717592,4.3,4.57,1:1,,,,ITO/PEDOT:PSS/active layer/Ca/Al,,Ca,,PEDOT:PSS,,,chloroform,,,,,,-5.71,-4.02,
111878,10.1039/c6sc01791f,10.1039/c6sc01791f,PDTPO-IDT,PC71BM,PDTPO-IDT,PC71BM,CCCCCCCCCCC(CCCCCCCC)Cn1c(=O)c2ccsc2c2sc(-c3cc4c(s3)-c3cc5c(cc3C4(c3ccc(CCCCCC)cc3)c3ccc(CCCCCC)cc3)-c3sccc3C5(c3ccc(CCCCCC)cc3)c3ccc(CCCCCC)cc3)cc21,COC(=O)CCCC1(c2ccccc2)C23c4c5ccc6c7cc8c9c%10c(cc%11cc%12c%13c%14c(cc%15c%16ccc-5c2c%16c2c5c%16c%17c(c(c46)c7c9c%17c4c%10c%11c%13c4c%16c%14c%152)C513)C%12)C8,0.98,9.85,64.9,6.24,6.264797,0.3973878205128127,5.97,6.24,1:2,0%,,0%,conventional,conventional,,,PEDOT:PSS,,85.0,o-dichlorobenzene,,,-5.32,-3.27,,-5.9,-3.9,
111879,10.1039/c6sc01791f,10.1039/c6sc01791f,PDTPO-IDT,PC71BM,PDTPO-IDT,PC71BM,CCCCCCCCCCC(CCCCCCCC)Cn1c(=O)c2ccsc2c2sc(-c3cc4c(s3)-c3cc5c(cc3C4(c3ccc(CCCCCC)cc3)c3ccc(CCCCCC)cc3)-c3sccc3C5(c3ccc(CCCCCC)cc3)c3ccc(CCCCCC)cc3)cc21,COC(=O)CCCC1(c2ccccc2)C23c4c5ccc6c7cc8c9c%10c(cc%11cc%12c%13c%14c(cc%15c%16ccc-5c2c%16c2c5c%16c%17c(c(c46)c7c9c%17c4c%10c%11c%13c4c%16c%14c%152)C513)C%12)C8,0.97,10.55,71.5,7.33,7.316952500000001,0.1780013642564664,7.17,7.33,1:2,3%,,3%,conventional,conventional,,,PEDOT:PSS,,85.0,o-dichlorobenzene,,,-5.32,-3.27,,-5.9,-3.9,
111880,10.1039/c6sc01791f,10.1039/c6sc01791f,PDTPO-IDTT,PC71BM,PDTPO-IDTT,PC71BM,CCCCCCCCCCC(CCCCCCCC)Cn1c(=O)c2ccsc2c2sc(-c3cc4sc5c(c4s3)C(c3ccc(CCCCCC)cc3)(c3ccc(CCCCCC)cc3)c3cc4c(cc3-5)C(c3ccc(CCCCCC)cc3)(c3ccc(CCCCCC)cc3)c3c-4sc4ccsc34)cc21,COC(=O)CCCC1(c2ccccc2)C23c4c5ccc6c7cc8c9c%10c(cc%11cc%12c%13c%14c(cc%15c%16ccc-5c2c%16c2c5c%16c%17c(c(c46)c7c9c%17c4c%10c%11c%13c4c%16c%14c%152)C513)C%12)C8,0.95,8.48,59.8,4.83,4.817487999999999,0.259047619047639,4.81,4.83,1:2,0%,,0%,conventional,conventional,,,PEDOT:PSS,,85.0,o-dichlorobenzene,,,-5.31,-3.27,,-5.9,-3.9,
111881,10.1039/c6sc01791f,10.1039/c6sc01791f,PDTPO-IDTT,PC71BM,PDTPO-IDTT,PC71BM,CCCCCCCCCCC(CCCCCCCC)Cn1c(=O)c2ccsc2c2sc(-c3cc4sc5c(c4s3)C(c3ccc(CCCCCC)cc3)(c3ccc(CCCCCC)cc3)c3cc4c(cc3-5)C(c3ccc(CCCCCC)cc3)(c3ccc(CCCCCC)cc3)c3c-4sc4ccsc34)cc21,COC(=O)CCCC1(c2ccccc2)C23c4c5ccc6c7cc8c9c%10c(cc%11cc%12c%13c%14c(cc%15c%16ccc-5c2c%16c2c5c%16c%17c(c(c46)c7c9c%17c4c%10c%11c%13c4c%16c%14c%152)C513)C%12)C8,0.94,9.14,63.9,5.47,5.4900324000000005,0.366223034734931,5.4,5.47,1:2,3%,,3%,conventional,conventional,,,PEDOT:PSS,,85.0,o-dichlorobenzene,,,-5.31,-3.27,,-5.9,-3.9,
