Repository: JiYiqaq/PCE-KA-GNN

# Data directory

- `raw/Active_Database.csv` is the immutable source dataset bundled under CC BY 4.0. Do not overwrite it with processed data.
- `processed/` is created and populated by the training pipeline. Generated `.pt` and `.pth` caches are intentionally ignored by Git because they can exceed GitHub's normal single-file limit.

See `../DATA_LICENSE.md` for provenance, license and checksum information.

File: data/raw/Active_Database.csv (part 458 of 471)
id,doi,doi_norm,donor,acceptor,donor_canonical,acceptor_canonical,donor_smiles,acceptor_smiles,voc,jsc,ff,pce,pce_recomputed,pce_relative_error_percent,pce_avg,pce_best,d_a_ratio,additive,additive_canonical,additive_ratio,device_structure,device_type,etl,etl_canonical,htl,htl_canonical,active_layer_thickness,solvent,solvent_canonical,annealing_temp,homo_d,lumo_d,eg_d,homo_a,lumo_a,eg_a
111882,10.1039/c6sc01791f,10.1039/c6sc01791f,PDTPO-IDT,PC71BM,PDTPO-IDT,PC71BM,CCCCCCCCCCC(CCCCCCCC)Cn1c(=O)c2ccsc2c2sc(-c3cc4c(s3)-c3cc5c(cc3C4(c3ccc(CCCCCC)cc3)c3ccc(CCCCCC)cc3)-c3sccc3C5(c3ccc(CCCCCC)cc3)c3ccc(CCCCCC)cc3)cc21,COC(=O)CCCC1(c2ccccc2)C23c4c5ccc6c7cc8c9c%10c(cc%11cc%12c%13c%14c(cc%15c%16ccc-5c2c%16c2c5c%16c%17c(c(c46)c7c9c%17c4c%10c%11c%13c4c%16c%14c%152)C513)C%12)C8,0.97,10.55,71.0,7.33,7.265785000000001,0.8760572987721559,,,1:2,3%,,3%,ITO/PEDOT:PSS/polymer:PC71BM/Ca/Al,conventional,,,PEDOT:PSS,,85.0,o-dichlorobenzene,,,-5.32,-3.27,,-5.9,-3.9,
111883,10.1039/c6sc01791f,10.1039/c6sc01791f,PDTPO-IDTT,PC71BM,PDTPO-IDTT,PC71BM,CCCCCCCCCCC(CCCCCCCC)Cn1c(=O)c2ccsc2c2sc(-c3cc4sc5c(c4s3)C(c3ccc(CCCCCC)cc3)(c3ccc(CCCCCC)cc3)c3cc4c(cc3-5)C(c3ccc(CCCCCC)cc3)(c3ccc(CCCCCC)cc3)c3c-4sc4ccsc34)cc21,COC(=O)CCCC1(c2ccccc2)C23c4c5ccc6c7cc8c9c%10c(cc%11cc%12c%13c%14c(cc%15c%16ccc-5c2c%16c2c5c%16c%17c(c(c46)c7c9c%17c4c%10c%11c%13c4c%16c%14c%152)C513)C%12)C8,0.94,9.14,64.0,5.43,5.498624,1.2637937384898674,,,1:2,3%,,3%,ITO/PEDOT:PSS/polymer:PC71BM/Ca/Al,conventional,,,PEDOT:PSS,,85.0,o-dichlorobenzene,,,-5.31,-3.27,,-5.9,-3.9,
111884,10.1039/c6sc01791f,10.1039/c6sc01791f,PDTPO-BDTO,PC71BM,PDTPO-BDTO,PC71BM,CCCCCCCCCCC(CCCCCCCC)Cn1c(=O)c2ccsc2c2sc(-c3cc4c(OC(CC)CCCCC)c5sccc5c(OCC(CC)CCCC)c4s3)cc21,COC(=O)CCCC1(c2ccccc2)C23c4c5ccc6c7cc8c9c%10c(cc%11cc%12c%13c%14c(cc%15c%16ccc-5c2c%16c2c5c%16c%17c(c(c46)c7c9c%17c4c%10c%11c%13c4c%16c%14c%152)C513)C%12)C8,0.93,10.4,70.0,6.84,6.7704,1.0175438596491146,,,,,,,,,,,,,,,,,-5.38,-3.37,,-5.9,-3.9,
111885,10.1039/c6sc01791f,10.1039/c6sc01791f,PTADTBTO,PC71BM,PTADTBTO,PC71BM,CCCCCCCCOc1cc2nsnc2c(-c2ccc(-c3ccc4c(-c5ccc(CC(CCCCCC)CCCCCCCC)s5)c5cc(-c6cccs6)ccc5c(-c5ccc(CC(CCCCCC)CCCCCCCC)s5)c4c3)s2)c1OCCCCCCCC,COC(=O)CCCC1(c2ccccc2)C23c4c5ccc6c7cc8c9c%10c(cc%11cc%12c%13c%14c(cc%15c%16ccc-5c2c%16c2c5c%16c%17c(c(c46)c7c9c%17c4c%10c%11c%13c4c%16c%14c%152)C513)C%12)C8,0.85,11.02,59.0,4.64,5.526529999999999,19.106249999999992,,,,,,,,,,,,,,,,,-5.38,-3.28,,-5.9,-3.9,
111886,10.1039/c6sc01791f,10.1039/c6sc01791f,PBDTT,PC71BM,PBDTT,PC71BM,CCCCC(CC)Cc1ccc(-c2c3ccsc3c(-c3ccc(CC(CC)CCCC)s3)c3ccsc23)s1,COC(=O)CCCC1(c2ccccc2)C23c4c5ccc6c7cc8c9c%10c(cc%11cc%12c%13c%14c(cc%15c%16ccc-5c2c%16c2c5c%16c%17c(c(c46)c7c9c%17c4c%10c%11c%13c4c%16c%14c%152)C513)C%12)C8,0.93,11.95,55.0,6.12,6.112425000000001,0.1237745098039088,,,,,,,,,,,,,,,,,-5.44,-3.46,,-5.9,-3.9,
111887,10.1039/c6sc01791f,10.1039/c6sc01791f,PBDT[2F]T,PC71BM,PBDT[2F]T,PC71BM,CCCCC(CC)COc1c2cc(-c3scc(F)c3F)sc2c(OCC(CC)CCCC)c2ccsc12,COC(=O)CCCC1(c2ccccc2)C23c4c5ccc6c7cc8c9c%10c(cc%11cc%12c%13c%14c(cc%15c%16ccc-5c2c%16c2c5c%16c%17c(c(c46)c7c9c%17c4c%10c%11c%13c4c%16c%14c%152)C513)C%12)C8,0.9,10.7,72.0,7.0,6.933599999999999,0.9485714285714384,,,,,,,,,,,,,,,,,-5.29,-3.19,,-5.9,-3.9,
111888,10.1039/c6sc01791f,10.1039/c6sc01791f,PIDTT-TzTz,PC71BM,PIDTT-TzTz,PC71BM,CCCCCCc1ccc(C2(c3ccc(CCCCCC)cc3)c3cc4c(cc3-c3sc5ccsc5c32)C(c2ccc(CCCCCC)cc2)(c2ccc(CCCCCC)cc2)c2c-4sc3cc(-c4ccc(-c5nc6sc(-c7cccs7)nc6s5)s4)sc23)cc1,COC(=O)CCCC1(c2ccccc2)C23c4c5ccc6c7cc8c9c%10c(cc%11cc%12c%13c%14c(cc%15c%16ccc-5c2c%16c2c5c%16c%17c(c(c46)c7c9c%17c4c%10c%11c%13c4c%16c%14c%152)C513)C%12)C8,0.9,10.41,59.0,5.9,5.52771,6.310000000000008,,,,,,,,,,,,,,,,,-5.24,-3.21,,-5.9,-3.9,
111889,10.1039/c6sc01791f,10.1039/c6sc01791f,BTT-BTz,PC71BM,BTT-BTz,PC71BM,CCCCCCCCCCCCC(CCCCCCCCCCC)c1cc2c3ccsc3c3sc(-c4sc(-c5nc(CCCCCC)cs5)nc4CCCCCC)cc3c2s1,COC(=O)CCCC1(c2ccccc2)C23c4c5ccc6c7cc8c9c%10c(cc%11cc%12c%13c%14c(cc%15c%16ccc-5c2c%16c2c5c%16c%17c(c(c46)c7c9c%17c4c%10c%11c%13c4c%16c%14c%152)C513)C%12)C8,0.81,10.9,57.0,5.06,5.03253,0.5428853754940557,,,,,,,,,,,,,,,,,-5.65,-3.6,,-5.9,-3.9,
111890,10.1039/c6sc01791f,10.1039/c6sc01791f,HMW-P1,PC71BM,HMW-P1,PC71BM,,COC(=O)CCCC1(c2ccccc2)C23c4c5ccc6c7cc8c9c%10c(cc%11cc%12c%13c%14c(cc%15c%16ccc-5c2c%16c2c5c%16c%17c(c(c46)c7c9c%17c4c%10c%11c%13c4c%16c%14c%152)C513)C%12)C8,0.9,12.72,57.0,6.52,6.525360000000001,0.0822085889570761,,,,,,,,,,,,,,,,,,,,-5.9,-3.9,
111891,10.1039/c6sc01791f,10.1039/c6sc01791f,PBnDT-FTAZ,PC61BM,FTAZ,PC61BM,CCCCCCC(CCCC)CCc1c2cc(-c3ccc(-c4c(F)c(F)c(-c5cccs5)c5nn(CC(CCCC)CCCCCC)nc45)s3)sc2c(CCC(CCCC)CCCCCC)c2ccsc12,COC(=O)CCCC1(c2ccccc2)C23c4c5c6c7c8c9c(c%10c%11c2c2c%12c4c4c%13c5c5c7c7c8c8c%14c9c%10c9c%10c%11c2c2c%11c%12c4c4c%12c%13c5c5c7c7c8c8c%14c9c9c%10c2c2c%11c4c4c%12c5c7c5c8c9c2c45)C613,0.79,12.45,72.0,7.1,7.08156,0.2597183098591551,,,,,,,,,,,,,,,,,-5.45,-3.45,,-6.1,-3.7,
111892,10.1039/c6sc01791f,10.1039/c6sc01791f,PPDT1,PC71BM,PPDT1,PC71BM,,COC(=O)CCCC1(c2ccccc2)C23c4c5ccc6c7cc8c9c%10c(cc%11cc%12c%13c%14c(cc%15c%16ccc-5c2c%16c2c5c%16c%17c(c(c46)c7c9c%17c4c%10c%11c%13c4c%16c%14c%152)C513)C%12)C8,0.87,8.3,45.0,3.28,3.2494500000000004,0.9314024390243724,,,,,,,,,,,,,,,,,,,,-5.9,-3.9,
111893,10.1039/c6ta00056h,10.1039/c6ta00056h,P3HT,F8-DPPTCN,P3HT,F8-DPPTCN,CCCCCCc1ccsc1,CCN1C(=O)C2=C(c3ccc(-c4ccc(C#N)s4)s3)N(CC)C(=O)C2=C1c1ccc(-c2ccc3c(c2)C(CC)(CC)c2cc(-c4ccc(C5=C6C(=O)N(CC)C(c7ccc(-c8ccc(C#N)s8)s7)=C6C(=O)N5CC)s4)ccc2-3)s1,0.7,0.51,28.0,0.1,0.09996,0.0400000000000122,,,2:1,,,,ITO/PEDOT:PSS/active layer/PFN/Al,conventional,PFN,PFN,PEDOT:PSS,PEDOT:PSS,,chloroform,chloroform,,-5.01,-3.12,,,,
111894,10.1039/c6ta00056h,10.1039/c6ta00056h,P3HT,F8-DPPTCN,P3HT,F8-DPPTCN,CCCCCCc1ccsc1,CCN1C(=O)C2=C(c3ccc(-c4ccc(C#N)s4)s3)N(CC)C(=O)C2=C1c1ccc(-c2ccc3c(c2)C(CC)(CC)c2cc(-c4ccc(C5=C6C(=O)N(CC)C(c7ccc(-c8ccc(C#N)s8)s7)=C6C(=O)N5CC)s4)ccc2-3)s1,0.99,0.72,27.0,0.19,0.192456,1.292631578947361,,,1:1,,,,ITO/PEDOT:PSS/active layer/PFN/Al,conventional,PFN,PFN,PEDOT:PSS,PEDOT:PSS,,chloroform,chloroform,,-5.01,-3.12,,,,
111895,10.1039/c6ta00056h,10.1039/c6ta00056h,P3HT,F8-DPPTCN,P3HT,F8-DPPTCN,CCCCCCc1ccsc1,CCN1C(=O)C2=C(c3ccc(-c4ccc(C#N)s4)s3)N(CC)C(=O)C2=C1c1ccc(-c2ccc3c(c2)C(CC)(CC)c2cc(-c4ccc(C5=C6C(=O)N(CC)C(c7ccc(-c8ccc(C#N)s8)s7)=C6C(=O)N5CC)s4)ccc2-3)s1,0.94,0.75,29.0,0.2,0.20445,2.2249999999999908,,,1:2,,,,ITO/PEDOT:PSS/active layer/PFN/Al,conventional,PFN,PFN,PEDOT:PSS,PEDOT:PSS,,chloroform,chloroform,,-5.01,-3.12,,,,
111896,10.1039/c6ta00056h,10.1039/c6ta00056h,P3HT,F8-DPPTCN,P3HT,F8-DPPTCN,CCCCCCc1ccsc1,CCN1C(=O)C2=C(c3ccc(-c4ccc(C#N)s4)s3)N(CC)C(=O)C2=C1c1ccc(-c2ccc3c(c2)C(CC)(CC)c2cc(-c4ccc(C5=C6C(=O)N(CC)C(c7ccc(-c8ccc(C#N)s8)s7)=C6C(=O)N5CC)s4)ccc2-3)s1,0.95,5.25,39.0,1.95,1.945125,0.249999999999998,,,1:2,,,,ITO/PEDOT:PSS/active layer/PFN/Al,conventional,PFN,PFN,PEDOT:PSS,PEDOT:PSS,,chloroform,chloroform,95.0,-5.01,-3.12,,,,
111897,10.1039/c6ta00056h,10.1039/c6ta00056h,P3HT,F8-DPPTCN,P3HT,F8-DPPTCN,CCCCCCc1ccsc1,CCN1C(=O)C2=C(c3ccc(-c4ccc(C#N)s4)s3)N(CC)C(=O)C2=C1c1ccc(-c2ccc3c(c2)C(CC)(CC)c2cc(-c4ccc(C5=C6C(=O)N(CC)C(c7ccc(-c8ccc(C#N)s8)s7)=C6C(=O)N5CC)s4)ccc2-3)s1,0.96,5.0,42.0,2.01,2.016,0.2985074626865785,,,1:3,,,,ITO/PEDOT:PSS/active layer/PFN/Al,conventional,PFN,PFN,PEDOT:PSS,PEDOT:PSS,,chloroform,chloroform,95.0,-5.01,-3.12,,,,
111898,10.1039/c6ta00056h,10.1039/c6ta00056h,P3HT,F8-DPPTCN,P3HT,F8-DPPTCN,CCCCCCc1ccsc1,CCN1C(=O)C2=C(c3ccc(-c4ccc(C#N)s4)s3)N(CC)C(=O)C2=C1c1ccc(-c2ccc3c(c2)C(CC)(CC)c2cc(-c4ccc(C5=C6C(=O)N(CC)C(c7ccc(-c8ccc(C#N)s8)s7)=C6C(=O)N5CC)s4)ccc2-3)s1,0.97,4.52,43.0,1.89,1.885292,0.2491005291005374,,,1:4,,,,ITO/PEDOT:PSS/active layer/PFN/Al,conventional,PFN,PFN,PEDOT:PSS,PEDOT:PSS,,chloroform,chloroform,95.0,-5.01,-3.12,,,,
111899,10.1039/c6ta00056h,10.1039/c6ta00056h,P3HT,F8-DPPTCN,P3HT,F8-DPPTCN,CCCCCCc1ccsc1,CCN1C(=O)C2=C(c3ccc(-c4ccc(C#N)s4)s3)N(CC)C(=O)C2=C1c1ccc(-c2ccc3c(c2)C(CC)(CC)c2cc(-c4ccc(C5=C6C(=O)N(CC)C(c7ccc(-c8ccc(C#N)s8)s7)=C6C(=O)N5CC)s4)ccc2-3)s1,0.97,6.25,39.0,2.37,2.364375,0.2373417721519077,,,1:3,0.4% DIO,DIO,0.4%,ITO/PEDOT:PSS/active layer/PFN/Al,conventional,PFN,PFN,PEDOT:PSS,PEDOT:PSS,,chloroform,chloroform,95.0,-5.01,-3.12,,,,
111900,10.1039/c6ta00531d,10.1039/c6ta00531d,TQ1,N2200,TQ1,N2200,CCCCCCCCOc1cccc(-c2nc3cccc(-c4cccs4)c3nc2-c2cccc(OCCCCCCCC)c2)c1,CCCCCCCCCCC(CCCCCCCC)CN1C(=O)c2ccc3c4c(c(-c5ccc(-c6cccs6)s5)cc(c24)C1=O)C(=O)N(CC(CCCCCCCC)CCCCCCCCCC)C3=O,0.82,8.9,60.0,4.4,4.3788,0.4818181818181892,4.0,4.4,2 : 1,,,,Inverted,inverted,ZnO,,MoO3,,85.0,chloroform,,120.0,-5.68,-3.5,,-5.71,-4.02,
111901,10.1039/c6ta00531d,10.1039/c6ta00531d,TQ1,N2200,TQ1,N2200,CCCCCCCCOc1cccc(-c2nc3cccc(-c4cccs4)c3nc2-c2cccc(OCCCCCCCC)c2)c1,CCCCCCCCCCC(CCCCCCCC)CN1C(=O)c2ccc3c4c(c(-c5ccc(-c6cccs6)s5)cc(c24)C1=O)C(=O)N(CC(CCCCCCCC)CCCCCCCCCC)C3=O,0.89,5.8,47.0,2.4,2.42614,1.0891666666666782,2.2,2.4,2 : 1,,,,Inverted,inverted,ZnO,,MoO3,,85.0,chloroform,,,-5.68,-3.5,,-5.71,-4.02,
111902,10.1039/c6ta00531d,10.1039/c6ta00531d,TQ1,N2200,TQ1,N2200,CCCCCCCCOc1cccc(-c2nc3cccc(-c4cccs4)c3nc2-c2cccc(OCCCCCCCC)c2)c1,CCCCCCCCCCC(CCCCCCCC)CN1C(=O)c2ccc3c4c(c(-c5ccc(-c6cccs6)s5)cc(c24)C1=O)C(=O)N(CC(CCCCCCCC)CCCCCCCCCC)C3=O,0.84,8.9,45.0,3.4,3.3642000000000003,1.0529411764705767,3.2,3.4,2 : 1,,,,Conventional,conventional,,,,,,,,,-5.68,-3.5,,-5.71,-4.02,
111903,10.1039/c6ta00531d,10.1039/c6ta00531d,TQ1,N2200,TQ1,N2200,CCCCCCCCOc1cccc(-c2nc3cccc(-c4cccs4)c3nc2-c2cccc(OCCCCCCCC)c2)c1,CCCCCCCCCCC(CCCCCCCC)CN1C(=O)c2ccc3c4c(c(-c5ccc(-c6cccs6)s5)cc(c24)C1=O)C(=O)N(CC(CCCCCCCC)CCCCCCCCCC)C3=O,0.91,5.7,45.0,2.3,2.33415,1.4847826086956677,2.2,2.3,2 : 1,,,,Conventional,conventional,,,,,,,,,-5.68,-3.5,,-5.71,-4.02,
111904,10.1039/c6ta00962j,10.1039/c6ta00962j,PDPP5T,PDPP2TzT,PDPP5T,PDPP2TzT,CCCCCCCCC(CCCCCC)CN1C(=O)C2=C(c3ccc(-c4cc(CCCCCC)c(-c5cccs5)s4)s3)N(CC(CCCCCC)CCCCCCCC)C(=O)C2=C1c1ccc(-c2cc(CCCCCC)cs2)s1,CCCCCCCCCCCCC(CCCCCCCCCC)CN1C(=O)C2=C(c3ncc(-c4ccc(-c5cccs5)s4)s3)N(CC(CCCCCCCCCC)CCCCCCCCCCCC)C(=O)C2=C1c1nccs1,0.81,7.1,49.0,2.9,2.8179900000000004,2.8279310344827406,2.8,2.9,1:1 w/w,1-CN,,3%,ITO/ZnO/active layer/MoO3/Ag,polymer-polymer photovoltaic device,ZnO,,MoO3,,75.0,CHCl3 : 1-CN 3%,chloroform,,-5.08,-3.63,,-5.08,-3.64,
111905,10.1039/c6ta00962j,10.1039/c6ta00962j,PDPP5T,PDPP2Tz10FBDT,PDPP5T,PDPP2Tz30FBDT,CCCCCCCCC(CCCCCC)CN1C(=O)C2=C(c3ccc(-c4cc(CCCCCC)c(-c5cccs5)s4)s3)N(CC(CCCCCC)CCCCCCCC)C(=O)C2=C1c1ccc(-c2cc(CCCCCC)cs2)s1,CCCCCCCCCCC(CCCCCCCC)CN1C(=O)C2=C(c3ncc(-c4cc5c(-c6ccc(C(F)(F)C(F)(F)C(F)(F)C(F)(F)C(F)(F)C(F)(F)F)s6)c6sccc6c(-c6ccc(C(F)(F)C(F)(F)C(F)(F)C(F)(F)C(F)(F)C(F)(F)F)s6)c5s4)s3)N(CC(CCCCCCCC)CCCCCCCCCC)C(=O)C2=C1c1nccs1,0.79,5.7,49.0,2.4,2.20647,8.06375,2.3,2.4,1:1,1-CN 3%,,3%,inverted,inverted,ZnO,,MoO3,,75.0,CHCl3 : 1-CN 3%,chloroform,,-5.08,-3.63,,-5.85,-4.39,
111906,10.1039/c6ta00962j,10.1039/c6ta00962j,PDPP5T,PDPP2Tz30FBDT,PDPP5T,PDPP2Tz30FBDT,CCCCCCCCC(CCCCCC)CN1C(=O)C2=C(c3ccc(-c4cc(CCCCCC)c(-c5cccs5)s4)s3)N(CC(CCCCCC)CCCCCCCC)C(=O)C2=C1c1ccc(-c2cc(CCCCCC)cs2)s1,CCCCCCCCCCC(CCCCCCCC)CN1C(=O)C2=C(c3ncc(-c4cc5c(-c6ccc(C(F)(F)C(F)(F)C(F)(F)C(F)(F)C(F)(F)C(F)(F)F)s6)c6sccc6c(-c6ccc(C(F)(F)C(F)(F)C(F)(F)C(F)(F)C(F)(F)C(F)(F)F)s6)c5s4)s3)N(CC(CCCCCCCC)CCCCCCCCCC)C(=O)C2=C1c1nccs1,0.75,4.1,46.0,1.7,1.4145,16.79411764705883,1.5,1.7,1:1,1-CN 3%,,3%,inverted,inverted,ZnO,,MoO3,,75.0,CHCl3 : 1-CN 3%,chloroform,,-5.08,-3.63,,-5.78,-4.27,
111907,10.1039/c6ta00962j,10.1039/c6ta00962j,PDPP5T,PDPP2Tz30FBDT,PDPP5T,PDPP2Tz30FBDT,CCCCCCCCC(CCCCCC)CN1C(=O)C2=C(c3ccc(-c4cc(CCCCCC)c(-c5cccs5)s4)s3)N(CC(CCCCCC)CCCCCCCC)C(=O)C2=C1c1ccc(-c2cc(CCCCCC)cs2)s1,CCCCCCCCCCC(CCCCCCCC)CN1C(=O)C2=C(c3ncc(-c4cc5c(-c6ccc(C(F)(F)C(F)(F)C(F)(F)C(F)(F)C(F)(F)C(F)(F)F)s6)c6sccc6c(-c6ccc(C(F)(F)C(F)(F)C(F)(F)C(F)(F)C(F)(F)C(F)(F)F)s6)c5s4)s3)N(CC(CCCCCCCC)CCCCCCCCCC)C(=O)C2=C1c1nccs1,0.78,1.3,37.0,0.42,0.37518,10.671428571428564,0.38,0.42,1:1,IC6F12I 10%,,10%,inverted,inverted,ZnO,,MoO3,,75.0,CHCl3 : IC6F12I 10%,chloroform,,-5.08,-3.63,,-5.78,-4.27,
111908,10.1039/c6ta00962j,10.1039/c6ta00962j,PDPP5T,PDPP2Tz50FBDT,PDPP5T,PDPP2Tz30FBDT,CCCCCCCCC(CCCCCC)CN1C(=O)C2=C(c3ccc(-c4cc(CCCCCC)c(-c5cccs5)s4)s3)N(CC(CCCCCC)CCCCCCCC)C(=O)C2=C1c1ccc(-c2cc(CCCCCC)cs2)s1,CCCCCCCCCCC(CCCCCCCC)CN1C(=O)C2=C(c3ncc(-c4cc5c(-c6ccc(C(F)(F)C(F)(F)C(F)(F)C(F)(F)C(F)(F)C(F)(F)F)s6)c6sccc6c(-c6ccc(C(F)(F)C(F)(F)C(F)(F)C(F)(F)C(F)(F)C(F)(F)F)s6)c5s4)s3)N(CC(CCCCCCCC)CCCCCCCCCC)C(=O)C2=C1c1nccs1,0.75,1.6,43.0,0.68,0.5160000000000001,24.117647058823515,0.52,0.68,1:1,1-CN 3%,,3%,inverted,inverted,ZnO,,MoO3,,75.0,CHCl3 : 1-CN 3%,chloroform,,-5.08,-3.63,,-5.79,-4.3,
111909,10.1039/c6ta00962j,10.1039/c6ta00962j,PDPP5T,PDPP2Tz50FBDT,PDPP5T,PDPP2Tz30FBDT,CCCCCCCCC(CCCCCC)CN1C(=O)C2=C(c3ccc(-c4cc(CCCCCC)c(-c5cccs5)s4)s3)N(CC(CCCCCC)CCCCCCCC)C(=O)C2=C1c1ccc(-c2cc(CCCCCC)cs2)s1,CCCCCCCCCCC(CCCCCCCC)CN1C(=O)C2=C(c3ncc(-c4cc5c(-c6ccc(C(F)(F)C(F)(F)C(F)(F)C(F)(F)C(F)(F)C(F)(F)F)s6)c6sccc6c(-c6ccc(C(F)(F)C(F)(F)C(F)(F)C(F)(F)C(F)(F)C(F)(F)F)s6)c5s4)s3)N(CC(CCCCCCCC)CCCCCCCCCC)C(=O)C2=C1c1nccs1,0.75,1.9,36.0,0.56,0.513,8.39285714285715,0.5,0.56,1:1,IC6F12I 10%,,10%,inverted,polymer-polymer photovoltaic device,ZnO,,MoO3,,75.0,CHCl3 : IC6F12I 10%,chloroform,,-5.08,-3.63,,-5.79,-4.3,
111910,10.1039/c6ta00962j,10.1039/c6ta00962j,PDPP5T,PDPP2Tz70FBDT,PDPP5T,PDPP2Tz30FBDT,CCCCCCCCC(CCCCCC)CN1C(=O)C2=C(c3ccc(-c4cc(CCCCCC)c(-c5cccs5)s4)s3)N(CC(CCCCCC)CCCCCCCC)C(=O)C2=C1c1ccc(-c2cc(CCCCCC)cs2)s1,CCCCCCCCCCC(CCCCCCCC)CN1C(=O)C2=C(c3ncc(-c4cc5c(-c6ccc(C(F)(F)C(F)(F)C(F)(F)C(F)(F)C(F)(F)C(F)(F)F)s6)c6sccc6c(-c6ccc(C(F)(F)C(F)(F)C(F)(F)C(F)(F)C(F)(F)C(F)(F)F)s6)c5s4)s3)N(CC(CCCCCCCC)CCCCCCCCCC)C(=O)C2=C1c1nccs1,0.78,0.8,40.0,0.32,0.2496,21.99999999999999,0.26,0.32,1:1,1-CN 3%,,3%,inverted,polymer-polymer photovoltaic device,ZnO,,MoO3,,75.0,CHCl3 : 1-CN 3%,chloroform,,-5.08,-3.63,,-5.75,-4.24,
111911,10.1039/c6ta00962j,10.1039/c6ta00962j,PDPP5T,PDPP2Tz70FBDT,PDPP5T,PDPP2Tz30FBDT,CCCCCCCCC(CCCCCC)CN1C(=O)C2=C(c3ccc(-c4cc(CCCCCC)c(-c5cccs5)s4)s3)N(CC(CCCCCC)CCCCCCCC)C(=O)C2=C1c1ccc(-c2cc(CCCCCC)cs2)s1,CCCCCCCCCCC(CCCCCCCC)CN1C(=O)C2=C(c3ncc(-c4cc5c(-c6ccc(C(F)(F)C(F)(F)C(F)(F)C(F)(F)C(F)(F)C(F)(F)F)s6)c6sccc6c(-c6ccc(C(F)(F)C(F)(F)C(F)(F)C(F)(F)C(F)(F)C(F)(F)F)s6)c5s4)s3)N(CC(CCCCCCCC)CCCCCCCCCC)C(=O)C2=C1c1nccs1,0.76,1.8,42.0,0.54,0.5745600000000001,6.400000000000006,0.48,0.54,1:1,IC6F12I 10%,,10%,inverted,polymer-polymer photovoltaic device,ZnO,,MoO3,,75.0,CHCl3 : IC6F12I 10%,chloroform,,-5.08,-3.63,,-5.75,-4.24,
111912,10.1039/c6ta00962j,10.1039/c6ta00962j,PDPP5T,PDPP2TzFBDT,PDPP5T,PDPP2Tz30FBDT,CCCCCCCCC(CCCCCC)CN1C(=O)C2=C(c3ccc(-c4cc(CCCCCC)c(-c5cccs5)s4)s3)N(CC(CCCCCC)CCCCCCCC)C(=O)C2=C1c1ccc(-c2cc(CCCCCC)cs2)s1,CCCCCCCCCCC(CCCCCCCC)CN1C(=O)C2=C(c3ncc(-c4cc5c(-c6ccc(C(F)(F)C(F)(F)C(F)(F)C(F)(F)C(F)(F)C(F)(F)F)s6)c6sccc6c(-c6ccc(C(F)(F)C(F)(F)C(F)(F)C(F)(F)C(F)(F)C(F)(F)F)s6)c5s4)s3)N(CC(CCCCCCCC)CCCCCCCCCC)C(=O)C2=C1c1nccs1,0.68,1.3,43.0,0.52,0.38012,26.89999999999999,0.43,0.52,1:1,1-CN 3%,,3%,inverted,polymer-polymer photovoltaic device,ZnO,,MoO3,,75.0,CHCl3 : 1-CN 3%,chloroform,,-5.08,-3.63,,-5.94,-4.36,
111913,10.1039/c6ta00962j,10.1039/c6ta00962j,PDPP5T,PDPP2TzFBDT,PDPP5T,PDPP2Tz30FBDT,CCCCCCCCC(CCCCCC)CN1C(=O)C2=C(c3ccc(-c4cc(CCCCCC)c(-c5cccs5)s4)s3)N(CC(CCCCCC)CCCCCCCC)C(=O)C2=C1c1ccc(-c2cc(CCCCCC)cs2)s1,CCCCCCCCCCC(CCCCCCCC)CN1C(=O)C2=C(c3ncc(-c4cc5c(-c6ccc(C(F)(F)C(F)(F)C(F)(F)C(F)(F)C(F)(F)C(F)(F)F)s6)c6sccc6c(-c6ccc(C(F)(F)C(F)(F)C(F)(F)C(F)(F)C(F)(F)C(F)(F)F)s6)c5s4)s3)N(CC(CCCCCCCC)CCCCCCCCCC)C(=O)C2=C1c1nccs1,0.67,7.4,41.0,2.1,2.0327800000000003,3.200952380952373,2.03,2.1,1:1,IC6F12I 10%,,10%,inverted,polymer-polymer photovoltaic device,ZnO,,MoO3,,75.0,CHCl3 : IC6F12I 10%,chloroform,,-5.08,-3.63,,-5.94,-4.36,
111914,10.1039/c6ta01450j,10.1039/c6ta01450j,PBDTTPD-V0,PC71BM,PBDTTPD-V0,PC71BM,CCCCCCCN1C(=O)c2csc(-c3cc4c(OCC(CC)CCCC)c5sccc5c(OCC(CC)CCCC)c4s3)c2C1=O,COC(=O)CCCC1(c2ccccc2)C23c4c5ccc6c7cc8c9c%10c(cc%11cc%12c%13c%14c(cc%15c%16ccc-5c2c%16c2c5c%16c%17c(c(c46)c7c9c%17c4c%10c%11c%13c4c%16c%14c%152)C513)C%12)C8,0.96,11.29,64.2,6.93,6.9582528,0.407688311688308,6.83,6.93,1:1.5,1-chloronaphthalene,,5% v/v,ITO/PEDOT:PSS/active layer/Ca/Al,polymer solar cell,Ca,,PEDOT:PSS,,,chlorobenzene,,120.0,-5.32,-3.57,,-5.9,-3.9,
111915,10.1039/c6ta01450j,10.1039/c6ta01450j,PBDTTPD-V0.0125,PC71BM,PBDTTPD-V0.0125,PC71BM,C=CCCCCCCCCCOc1c2cc(-c3sc(-c4cc5c(OCC(CC)CCCC)c6sccc6c(OCC(CC)CCCC)c5s4)c4c3C(=O)N(CCCCCCC)C4=O)sc2c(OCCCCCCCCCC=C)c2cc(-c3scc4c3C(=O)N(CCCCCCC)C4=O)sc12,COC(=O)CCCC1(c2ccccc2)C23c4c5ccc6c7cc8c9c%10c(cc%11cc%12c%13c%14c(cc%15c%16ccc-5c2c%16c2c5c%16c%17c(c(c46)c7c9c%17c4c%10c%11c%13c4c%16c%14c%152)C513)C%12)C8,0.93,10.01,51.6,4.83,4.8035988000000005,0.5466086956521651,4.67,4.83,1:1.5,1-chloronaphthalene,,5% v/v,ITO/PEDOT:PSS/polymer:PC71BM/Ca/Al,polymer solar cell,Ca,,PEDOT:PSS,,,chlorobenzene,,150.0,-5.32,-3.55,,-5.9,-3.9,
111916,10.1039/c6ta01450j,10.1039/c6ta01450j,PBDTTPD-V0.025,PC71BM,PBDTTPD-V0.0125,PC71BM,C=CCCCCCCCCCOc1c2cc(-c3sc(-c4cc5c(OCC(CC)CCCC)c6sccc6c(OCC(CC)CCCC)c5s4)c4c3C(=O)N(CCCCCCC)C4=O)sc2c(OCCCCCCCCCC=C)c2cc(-c3scc4c3C(=O)N(CCCCCCC)C4=O)sc12,COC(=O)CCCC1(c2ccccc2)C23c4c5ccc6c7cc8c9c%10c(cc%11cc%12c%13c%14c(cc%15c%16ccc-5c2c%16c2c5c%16c%17c(c(c46)c7c9c%17c4c%10c%11c%13c4c%16c%14c%152)C513)C%12)C8,0.95,11.92,53.6,6.06,6.069664,0.1594719471947324,5.95,6.06,1:1.5,1-chloronaphthalene,,5% v/v,ITO/PEDOT:PSS/polymer:PC71BM/Ca/Al,polymer solar cell,Ca,,PEDOT:PSS,,,chlorobenzene,,150.0,-5.31,-3.53,,-5.9,-3.9,
111917,10.1039/c6ta01450j,10.1039/c6ta01450j,PBDTTPD-V0.05,PC71BM,PBDTTPD-V0.0125,PC71BM,C=CCCCCCCCCCOc1c2cc(-c3sc(-c4cc5c(OCC(CC)CCCC)c6sccc6c(OCC(CC)CCCC)c5s4)c4c3C(=O)N(CCCCCCC)C4=O)sc2c(OCCCCCCCCCC=C)c2cc(-c3scc4c3C(=O)N(CCCCCCC)C4=O)sc12,COC(=O)CCCC1(c2ccccc2)C23c4c5ccc6c7cc8c9c%10c(cc%11cc%12c%13c%14c(cc%15c%16ccc-5c2c%16c2c5c%16c%17c(c(c46)c7c9c%17c4c%10c%11c%13c4c%16c%14c%152)C513)C%12)C8,0.91,9.07,57.0,4.72,4.7046090000000005,0.3260805084745607,4.52,4.72,1:1.5,1-chloronaphthalene,,5% v/v,ITO/PEDOT:PSS/polymer:PC71BM/Ca/Al,polymer solar cell,Ca,,PEDOT:PSS,,,chlorobenzene,,150.0,-5.31,-3.52,,-5.9,-3.9,
111918,10.1039/c6ta01450j,10.1039/c6ta01450j,PBDTTPD-V0.10,PC71BM,PBDTTPD-V0.0125,PC71BM,C=CCCCCCCCCCOc1c2cc(-c3sc(-c4cc5c(OCC(CC)CCCC)c6sccc6c(OCC(CC)CCCC)c5s4)c4c3C(=O)N(CCCCCCC)C4=O)sc2c(OCCCCCCCCCC=C)c2cc(-c3scc4c3C(=O)N(CCCCCCC)C4=O)sc12,COC(=O)CCCC1(c2ccccc2)C23c4c5ccc6c7cc8c9c%10c(cc%11cc%12c%13c%14c(cc%15c%16ccc-5c2c%16c2c5c%16c%17c(c(c46)c7c9c%17c4c%10c%11c%13c4c%16c%14c%152)C513)C%12)C8,0.92,9.32,46.8,4.0,4.0128192,0.3204800000000007,3.74,4.0,1:1.5,1-chloronaphthalene,,5% v/v,ITO/PEDOT:PSS/polymer:PC71BM/Ca/Al,polymer solar cell,Ca,,PEDOT:PSS,,,chlorobenzene,,150.0,-5.29,-3.48,,-5.9,-3.9,
111919,10.1039/c6ta01766e,10.1039/c6ta01766e,PBDTA-INDI,,PBDTA-INDI,,CCCCCCCCCCC(CCCCCCCC)Cn1c(=O)c2c(-c3cccs3)cc3c(cc(-c4ccc(-c5cc6c(OCC(CC)CCCC)c7sccc7c(OCC(CC)CCCC)c6s5)s4)c4c(=O)n(CC(CCCCCCCC)CCCCCCCCCC)c(=O)c43)c2c1=O,,0.93,6.9,44.0,2.83,2.82348,0.2303886925795082,2.41,2.83,,,,,,,,,,,,CB,chlorobenzene,,-5.41,-3.29,,,,
111920,10.1039/c6ta01766e,10.1039/c6ta01766e,PBDTA-INDI,,PBDTA-INDI,,CCCCCCCCCCC(CCCCCCCC)Cn1c(=O)c2c(-c3cccs3)cc3c(cc(-c4ccc(-c5cc6c(OCC(CC)CCCC)c7sccc7c(OCC(CC)CCCC)c6s5)s4)c4c(=O)n(CC(CCCCCCCC)CCCCCCCCCC)c(=O)c43)c2c1=O,,0.93,7.39,54.6,3.76,3.7524942,0.199622340425535,3.52,3.76,,,,,ITO/PEDOT:PSS/copolymer:PC71BM/Ca/Al,,Ca,,PEDOT:PSS,,,CB:CF,chlorobenzene:chloroform,,-5.41,-3.29,,,,
111921,10.1039/c6ta01766e,10.1039/c6ta01766e,PBDTA-INDI,,PBDTA-INDI,,CCCCCCCCCCC(CCCCCCCC)Cn1c(=O)c2c(-c3cccs3)cc3c(cc(-c4ccc(-c5cc6c(OCC(CC)CCCC)c7sccc7c(OCC(CC)CCCC)c6s5)s4)c4c(=O)n(CC(CCCCCCCC)CCCCCCCCCC)c(=O)c43)c2c1=O,,0.93,8.51,63.7,5.04,5.0414091,0.0279583333333343,4.81,5.04,,,,,ITO/PEDOT:PSS/copolymer:PC71BM/Ca/Al,,Ca,,PEDOT:PSS,,,CB:CF,chlorobenzene:chloroform,,-5.41,-3.29,,,,
111922,10.1039/c6ta01766e,10.1039/c6ta01766e,PBDTT-INDI,,PBDTT-INDI,,CCCCCCCCCCC(CCCCCCCC)Cn1c(=O)c2c(-c3cccs3)cc3c(cc(-c4ccc(-c5cc6c(-c7ccc(CC(CC)CCCC)s7)c7sccc7c(-c7ccc(CC(CC)CCCC)s7)c6s5)s4)c4c(=O)n(CC(CCCCCCCC)CCCCCCCCCC)c(=O)c43)c2c1=O,,0.98,8.98,47.1,4.13,4.1449884,0.3629152542372884,3.84,4.13,,DIO,,3% v/v,ITO/PEDOT:PSS/copolymer:PC71BM/Ca/Al,,Ca,,PEDOT:PSS,,,CB,chlorobenzene,,-5.47,-3.46,,,,
111923,10.1039/c6ta01766e,10.1039/c6ta01766e,PBDTT-INDI,,PBDTT-INDI,,CCCCCCCCCCC(CCCCCCCC)Cn1c(=O)c2c(-c3cccs3)cc3c(cc(-c4ccc(-c5cc6c(-c7ccc(CC(CC)CCCC)s7)c7sccc7c(-c7ccc(CC(CC)CCCC)s7)c6s5)s4)c4c(=O)n(CC(CCCCCCCC)CCCCCCCCCC)c(=O)c43)c2c1=O,,0.96,9.06,57.6,5.01,5.0098176,0.0036407185628725,4.93,5.01,,,,,ITO/PEDOT:PSS/copolymer:PC71BM/Ca/Al,,Ca,,PEDOT:PSS,,,CB:CF,chlorobenzene:chloroform,,-5.47,-3.46,,,,
111924,10.1039/c6ta01766e,10.1039/c6ta01766e,PBDTT-INDI,,PBDTT-INDI,,CCCCCCCCCCC(CCCCCCCC)Cn1c(=O)c2c(-c3cccs3)cc3c(cc(-c4ccc(-c5cc6c(-c7ccc(CC(CC)CCCC)s7)c7sccc7c(-c7ccc(CC(CC)CCCC)s7)c6s5)s4)c4c(=O)n(CC(CCCCCCCC)CCCCCCCCCC)c(=O)c43)c2c1=O,,0.96,10.26,64.5,6.35,6.352992,0.0471181102362186,6.26,6.35,,,,,ITO/PEDOT:PSS/copolymer:PC71BM/Ca/Al,,Ca,,PEDOT:PSS,,,CB:CF,chlorobenzene:chloroform,,-5.47,-3.46,,,,
111925,10.1039/c6ta01933a,10.1039/c6ta01933a,J50,P(IDT-NDI),J50,P(IDT-NDI),CCCCCCCCC(CCCCCC)Cc1ccc(-c2c3cc(-c4ccc(-c5c(F)c(F)c(-c6cccs6)c6nn(CCCCCCCC)nc56)s4)sc3c(-c3ccc(CC(CCCCCC)CCCCCCCC)s3)c3ccsc23)s1,CCCCCCCCCCCCC(CCCCCCCCCC)CN1C(=O)c2ccc3c4c(c(-c5cc6c(s5)-c5cc7c(cc5C6(c5ccc(CCCCCC)cc5)c5ccc(CCCCCC)cc5)-c5sccc5C7(c5ccc(CCCCCC)cc5)c5ccc(CCCCCC)cc5)cc(c24)C1=O)C(=O)N(CC(CCCCCCCCCC)CCCCCCCCCCCC)C3=O,0.84,4.89,38.9,1.6,1.5978563999999995,0.1339750000000222,,1.6,1.4:1,0,,,ITO/PEDOT:PSS/active layer/PDINO/Al,bulk heterojunction,PDINO,,PEDOT:PSS,,100.0,chloroform,,,-5.13,-3.16,,-5.75,-3.84,
111926,10.1039/c6ta01933a,10.1039/c6ta01933a,J50,P(IDT-NDI),J50,P(IDT-NDI),CCCCCCCCC(CCCCCC)Cc1ccc(-c2c3cc(-c4ccc(-c5c(F)c(F)c(-c6cccs6)c6nn(CCCCCCCC)nc56)s4)sc3c(-c3ccc(CC(CCCCCC)CCCCCCCC)s3)c3ccsc23)s1,CCCCCCCCCCCCC(CCCCCCCCCC)CN1C(=O)c2ccc3c4c(c(-c5cc6c(s5)-c5cc7c(cc5C6(c5ccc(CCCCCC)cc5)c5ccc(CCCCCC)cc5)-c5sccc5C7(c5ccc(CCCCCC)cc5)c5ccc(CCCCCC)cc5)cc(c24)C1=O)C(=O)N(CC(CCCCCCCCCC)CCCCCCCCCCCC)C3=O,0.8,7.79,49.2,3.07,3.0661440000000004,0.1256026058631731,,3.07,1.4:1,1%,,1%,ITO/PEDOT:PSS/active layer/PDINO/Al,bulk heterojunction,PDINO,,PEDOT:PSS,,100.0,chloroform,,,-5.13,-3.16,,-5.75,-3.84,
111927,10.1039/c6ta01933a,10.1039/c6ta01933a,J50,P(IDT-NDI),J50,P(IDT-NDI),CCCCCCCCC(CCCCCC)Cc1ccc(-c2c3cc(-c4ccc(-c5c(F)c(F)c(-c6cccs6)c6nn(CCCCCCCC)nc56)s4)sc3c(-c3ccc(CC(CCCCCC)CCCCCCCC)s3)c3ccsc23)s1,CCCCCCCCCCCCC(CCCCCCCCCC)CN1C(=O)c2ccc3c4c(c(-c5cc6c(s5)-c5cc7c(cc5C6(c5ccc(CCCCCC)cc5)c5ccc(CCCCCC)cc5)-c5sccc5C7(c5ccc(CCCCCC)cc5)c5ccc(CCCCCC)cc5)cc(c24)C1=O)C(=O)N(CC(CCCCCCCCCC)CCCCCCCCCCCC)C3=O,0.78,9.68,54.5,4.12,4.114968,0.1221359223300952,4.01,4.12,1.4:1,1%,,1%,ITO/PEDOT:PSS/active layer/PDINO/Al,bulk heterojunction,PDINO,,PEDOT:PSS,,100.0,chloroform,,110.0,-5.13,-3.16,,-5.75,-3.84,
111928,10.1039/c6ta01933a,10.1039/c6ta01933a,J51,P(IDT-NDI),J51,P(IDT-NDI),CCCCCCCCC(CCCCCC)Cc1ccc(-c2c3cc(-c4ccc(-c5c(F)c(F)c(-c6cccs6)c6nn(CC(CCCCCC)CCCCCCCC)nc56)s4)sc3c(-c3ccc(CC(CCCCCC)CCCCCCCC)s3)c3ccsc23)s1,CCCCCCCCCCCCC(CCCCCCCCCC)CN1C(=O)c2ccc3c4c(c(-c5cc6c(s5)-c5cc7c(cc5C6(c5ccc(CCCCCC)cc5)c5ccc(CCCCCC)cc5)-c5sccc5C7(c5ccc(CCCCCC)cc5)c5ccc(CCCCCC)cc5)cc(c24)C1=O)C(=O)N(CC(CCCCCCCCCC)CCCCCCCCCCCC)C3=O,0.94,7.65,42.8,3.08,3.077748,0.0731168831168949,,3.08,2:1,0,,,ITO/PEDOT:PSS/active layer/PDINO/Al,bulk heterojunction,PDINO,,PEDOT:PSS,,100.0,chloroform,,,-5.29,-3.3,,-5.75,-3.84,
111929,10.1039/c6ta01933a,10.1039/c6ta01933a,J51,P(IDT-NDI),J51,P(IDT-NDI),CCCCCCCCC(CCCCCC)Cc1ccc(-c2c3cc(-c4ccc(-c5c(F)c(F)c(-c6cccs6)c6nn(CC(CCCCCC)CCCCCCCC)nc56)s4)sc3c(-c3ccc(CC(CCCCCC)CCCCCCCC)s3)c3ccsc23)s1,CCCCCCCCCCCCC(CCCCCCCCCC)CN1C(=O)c2ccc3c4c(c(-c5cc6c(s5)-c5cc7c(cc5C6(c5ccc(CCCCCC)cc5)c5ccc(CCCCCC)cc5)-c5sccc5C7(c5ccc(CCCCCC)cc5)c5ccc(CCCCCC)cc5)cc(c24)C1=O)C(=O)N(CC(CCCCCCCCCC)CCCCCCCCCCCC)C3=O,0.94,8.6,48.4,3.9,3.912656,0.3245128205128148,,3.9,2:1,1%,,1%,ITO/PEDOT:PSS/active layer/PDINO/Al,bulk heterojunction,PDINO,,PEDOT:PSS,,100.0,chloroform,,,-5.29,-3.3,,-5.75,-3.84,
111930,10.1039/c6ta01933a,10.1039/c6ta01933a,J51,P(IDT-NDI),J51,P(IDT-NDI),CCCCCCCCC(CCCCCC)Cc1ccc(-c2c3cc(-c4ccc(-c5c(F)c(F)c(-c6cccs6)c6nn(CC(CCCCCC)CCCCCCCC)nc56)s4)sc3c(-c3ccc(CC(CCCCCC)CCCCCCCC)s3)c3ccsc23)s1,CCCCCCCCCCCCC(CCCCCCCCCC)CN1C(=O)c2ccc3c4c(c(-c5cc6c(s5)-c5cc7c(cc5C6(c5ccc(CCCCCC)cc5)c5ccc(CCCCCC)cc5)-c5sccc5C7(c5ccc(CCCCCC)cc5)c5ccc(CCCCCC)cc5)cc(c24)C1=O)C(=O)N(CC(CCCCCCCCCC)CCCCCCCCCCCC)C3=O,0.93,9.55,60.3,5.33,5.3555445,0.4792589118198807,5.19,5.33,2:1,1%,,1%,ITO/PEDOT:PSS/active layer/PDINO/Al,bulk heterojunction,PDINO,,PEDOT:PSS,,100.0,chloroform,,110.0,-5.29,-3.3,,-5.75,-3.84,
111931,10.1039/c6ta01933a,10.1039/c6ta01933a,PTB7-Th,P(IDT-NDI),,P(IDT-NDI),,CCCCCCCCCCCCC(CCCCCCCCCC)CN1C(=O)c2ccc3c4c(c(-c5cc6c(s5)-c5cc7c(cc5C6(c5ccc(CCCCCC)cc5)c5ccc(CCCCCC)cc5)-c5sccc5C7(c5ccc(CCCCCC)cc5)c5ccc(CCCCCC)cc5)cc(c24)C1=O)C(=O)N(CC(CCCCCCCCCC)CCCCCCCCCCCC)C3=O,0.9,5.12,40.8,1.88,1.880064,0.0034042553191641,,1.88,2:1,0,,,ITO/PEDOT:PSS/active layer/PDINO/Al,bulk heterojunction,PDINO,,PEDOT:PSS,,100.0,chloroform,,,,,,-5.75,-3.84,
111932,10.1039/c6ta01933a,10.1039/c6ta01933a,PTB7-Th,P(IDT-NDI),,P(IDT-NDI),,CCCCCCCCCCCCC(CCCCCCCCCC)CN1C(=O)c2ccc3c4c(c(-c5cc6c(s5)-c5cc7c(cc5C6(c5ccc(CCCCCC)cc5)c5ccc(CCCCCC)cc5)-c5sccc5C7(c5ccc(CCCCCC)cc5)c5ccc(CCCCCC)cc5)cc(c24)C1=O)C(=O)N(CC(CCCCCCCCCC)CCCCCCCCCCCC)C3=O,0.92,7.22,48.7,3.23,3.2348488000000004,0.1501176470588368,,3.23,2:1,DIO,,1%,ITO/PEDOT:PSS/polymer donor:P(IDT-NDI)/PDINO/Al,all-polymer solar cell,PDINO,,PEDOT:PSS,,,chloroform,,110.0,,,,-5.75,-3.84,
111933,10.1039/c6ta01933a,10.1039/c6ta01933a,PTB7-Th,P(IDT-NDI),,P(IDT-NDI),,CCCCCCCCCCCCC(CCCCCCCCCC)CN1C(=O)c2ccc3c4c(c(-c5cc6c(s5)-c5cc7c(cc5C6(c5ccc(CCCCCC)cc5)c5ccc(CCCCCC)cc5)-c5sccc5C7(c5ccc(CCCCCC)cc5)c5ccc(CCCCCC)cc5)cc(c24)C1=O)C(=O)N(CC(CCCCCCCCCC)CCCCCCCCCCCC)C3=O,0.91,7.35,54.4,3.63,3.638544,0.2353719008264492,3.54,3.63,2:1,1%,,1%,ITO/PEDOT:PSS/active layer/PDINO/Al,bulk heterojunction,PDINO,,PEDOT:PSS,,100.0,chloroform,,110.0,,,,-5.75,-3.84,
111934,10.1039/c6ta02298g,10.1039/c6ta02298g,PIDT-DTQ,PC71BM,PIDT-DTQ,PC71BM,CCCCCCCCOc1cccc(-c2nc3cccc(-c4ccc(-c5ccc(-c6ccc(-c7cc8c(s7)-c7cc9c(cc7C8(c7ccc(CCCCCC)cc7)c7ccc(CCCCCC)cc7)-c7sc(-c8cccs8)cc7C9(c7ccc(CCCCCC)cc7)c7ccc(CCCCCC)cc7)s6)c6nc(-c7cccc(OCCCCCCCC)c7)c(-c7cccc(OCCCCCCCC)c7)nc56)s4)c3nc2-c2cccc(OCCCCCCCC)c2)c1,COC(=O)CCCC1(c2ccccc2)C23c4c5ccc6c7cc8c9c%10c(cc%11cc%12c%13c%14c(cc%15c%16ccc-5c2c%16c2c5c%16c%17c(c(c46)c7c9c%17c4c%10c%11c%13c4c%16c%14c%152)C513)C%12)C8,0.86,11.42,65.77,6.41,6.459403239999999,0.7707213728549032,,,1:3,,,,ITO/PEDOT:PSS/active layer/Ca/Al,BHJ,,,PEDOT:PSS,,92.0,ODCB,,100.0,-5.33,-3.285,,-5.9,-3.9,
111935,10.1039/c6ta02298g,10.1039/c6ta02298g,PIDT-DTQ-TT,PC71BM,PIDT-DTQ-TT,PC71BM,CCCCCCCCOc1cccc(-c2nc3cccc(-c4cc5sc(-c6ccc(-c7ccc(-c8cc9c(s8)-c8cc%10c(cc8C9(c8ccc(CCCCCC)cc8)c8ccc(CCCCCC)cc8)-c8sc(-c9cccs9)cc8C%10(c8ccc(CCCCCC)cc8)c8ccc(CCCCCC)cc8)s7)c7nc(-c8cccc(OCCCCCCCC)c8)c(-c8cccc(OCCCCCCCC)c8)nc67)cc5s4)c3nc2-c2cccc(OCCCCCCCC)c2)c1,COC(=O)CCCC1(c2ccccc2)C23c4c5ccc6c7cc8c9c%10c(cc%11cc%12c%13c%14c(cc%15c%16ccc-5c2c%16c2c5c%16c%17c(c(c46)c7c9c%17c4c%10c%11c%13c4c%16c%14c%152)C513)C%12)C8,0.81,12.2,58.23,5.72,5.7542886,0.5994510489510491,,,1:3,,,,ITO/PEDOT:PSS/active layer/Ca/Al,BHJ,,,PEDOT:PSS,,96.0,ODCB,,,-5.29,-3.27,,-5.9,-3.9,
111936,10.1039/c6ta02298g,10.1039/c6ta02298g,PIDT-DTQ-TT,PC71BM,PIDT-DTQ-TT,PC71BM,CCCCCCCCOc1cccc(-c2nc3cccc(-c4cc5sc(-c6ccc(-c7ccc(-c8cc9c(s8)-c8cc%10c(cc8C9(c8ccc(CCCCCC)cc8)c8ccc(CCCCCC)cc8)-c8sc(-c9cccs9)cc8C%10(c8ccc(CCCCCC)cc8)c8ccc(CCCCCC)cc8)s7)c7nc(-c8cccc(OCCCCCCCC)c8)c(-c8cccc(OCCCCCCCC)c8)nc67)cc5s4)c3nc2-c2cccc(OCCCCCCCC)c2)c1,COC(=O)CCCC1(c2ccccc2)C23c4c5ccc6c7cc8c9c%10c(cc%11cc%12c%13c%14c(cc%15c%16ccc-5c2c%16c2c5c%16c%17c(c(c46)c7c9c%17c4c%10c%11c%13c4c%16c%14c%152)C513)C%12)C8,0.81,12.08,62.8,6.1,6.144854400000001,0.7353180327869029,,,1:4,,,,ITO/PEDOT:PSS/active layer/Ca/Al,BHJ,,,PEDOT:PSS,,92.0,ODCB,,,-5.29,-3.27,,-5.9,-3.9,
111937,10.1039/c6ta02298g,10.1039/c6ta02298g,PIDT-DTQ-TT,PC71BM,PIDT-DTQ-TT,PC71BM,CCCCCCCCOc1cccc(-c2nc3cccc(-c4cc5sc(-c6ccc(-c7ccc(-c8cc9c(s8)-c8cc%10c(cc8C9(c8ccc(CCCCCC)cc8)c8ccc(CCCCCC)cc8)-c8sc(-c9cccs9)cc8C%10(c8ccc(CCCCCC)cc8)c8ccc(CCCCCC)cc8)s7)c7nc(-c8cccc(OCCCCCCCC)c8)c(-c8cccc(OCCCCCCCC)c8)nc67)cc5s4)c3nc2-c2cccc(OCCCCCCCC)c2)c1,COC(=O)CCCC1(c2ccccc2)C23c4c5ccc6c7cc8c9c%10c(cc%11cc%12c%13c%14c(cc%15c%16ccc-5c2c%16c2c5c%16c%17c(c(c46)c7c9c%17c4c%10c%11c%13c4c%16c%14c%152)C513)C%12)C8,0.83,12.43,65.25,6.63,6.731777249999999,1.5351018099547318,,,1:5,,,,ITO/PEDOT:PSS/active layer/Ca/Al,BHJ,,,PEDOT:PSS,,100.0,ODCB,,,-5.29,-3.27,,-5.9,-3.9,
111938,10.1039/c6ta02298g,10.1039/c6ta02298g,PIDT-DTQ-TT,PC71BM,PIDT-DTQ-TT,PC71BM,CCCCCCCCOc1cccc(-c2nc3cccc(-c4cc5sc(-c6ccc(-c7ccc(-c8cc9c(s8)-c8cc%10c(cc8C9(c8ccc(CCCCCC)cc8)c8ccc(CCCCCC)cc8)-c8sc(-c9cccs9)cc8C%10(c8ccc(CCCCCC)cc8)c8ccc(CCCCCC)cc8)s7)c7nc(-c8cccc(OCCCCCCCC)c8)c(-c8cccc(OCCCCCCCC)c8)nc67)cc5s4)c3nc2-c2cccc(OCCCCCCCC)c2)c1,COC(=O)CCCC1(c2ccccc2)C23c4c5ccc6c7cc8c9c%10c(cc%11cc%12c%13c%14c(cc%15c%16ccc-5c2c%16c2c5c%16c%17c(c(c46)c7c9c%17c4c%10c%11c%13c4c%16c%14c%152)C513)C%12)C8,0.8,12.0,64.87,6.23,6.227520000000002,0.039807383627584,,,1:6,,,,ITO/PEDOT:PSS/active layer/Ca/Al,BHJ,,,PEDOT:PSS,,95.0,ODCB,,,-5.29,-3.27,,-5.9,-3.9,
111939,10.1039/c6ta02298g,10.1039/c6ta02298g,PIDT-DTQ-TT,PC71BM,PIDT-DTQ-TT,PC71BM,CCCCCCCCOc1cccc(-c2nc3cccc(-c4cc5sc(-c6ccc(-c7ccc(-c8cc9c(s8)-c8cc%10c(cc8C9(c8ccc(CCCCCC)cc8)c8ccc(CCCCCC)cc8)-c8sc(-c9cccs9)cc8C%10(c8ccc(CCCCCC)cc8)c8ccc(CCCCCC)cc8)s7)c7nc(-c8cccc(OCCCCCCCC)c8)c(-c8cccc(OCCCCCCCC)c8)nc67)cc5s4)c3nc2-c2cccc(OCCCCCCCC)c2)c1,COC(=O)CCCC1(c2ccccc2)C23c4c5ccc6c7cc8c9c%10c(cc%11cc%12c%13c%14c(cc%15c%16ccc-5c2c%16c2c5c%16c%17c(c(c46)c7c9c%17c4c%10c%11c%13c4c%16c%14c%152)C513)C%12)C8,0.82,11.28,65.87,6.04,6.09271152,0.8727072847682102,,,1:7,,,,ITO/PEDOT:PSS/active layer/Ca/Al,BHJ,,,PEDOT:PSS,,90.0,ODCB,,,-5.29,-3.27,,-5.9,-3.9,
111940,10.1039/c6ta03288e,10.1039/c6ta03288e,MDMO-PPV,,MDMO-PPV,,,,0.77,7.9,51.0,3.1,3.1023300000000003,0.0751612903225859,,,,,,,,,,,,,,,,,,,,,,
111941,10.1039/c6ta03288e,10.1039/c6ta03288e,PBnDT-FTAZ,,FTAZ,,CCCCCCC(CCCC)CCc1c2cc(-c3ccc(-c4c(F)c(F)c(-c5cccs5)c5nn(CC(CCCC)CCCCCC)nc45)s3)sc2c(CCC(CCCC)CCCCCC)c2ccsc12,,0.79,11.8,73.0,7.1,6.805060000000001,4.154084507042235,,,,,,,,,,,,,,,,,-5.45,-3.45,,,,
111942,10.1039/c6ta03288e,10.1039/c6ta03288e,PDEHTT,,PDEHTT,,,,0.74,10.8,70.0,5.6,5.5944,0.0999999999999889,,,,,,,,,,,,,,,,,,,,,,
111943,10.1039/c6ta03288e,10.1039/c6ta03288e,PFTBT,,PFTBT,,,,1.0,6.86,60.0,4.14,4.1160000000000005,0.5797101449275154,,,,,,,,,,,,,,,,,,,,,,
111944,10.1039/c6ta03288e,10.1039/c6ta03288e,P3HT,,P3HT,,CCCCCCc1ccsc1,,0.87,11.3,75.0,7.4,7.37325,0.3614864864864842,,,,,,,,,,,,,,,,,-5.01,-3.12,,,,
111945,10.1039/c6ta03288e,10.1039/c6ta03288e,PDCBT,,PDCBT,,CCCCCCCCC(CCCCCC)COC(=O)c1csc(-c2cc(C(=O)OCC(CCCCCC)CCCCCCCC)c(-c3ccc(-c4cccs4)s3)s2)c1,,0.95,10.5,69.0,6.9,6.88275,0.2500000000000094,,,,,,,,,,,,,,,,,-5.31,-3.0,,,,
111946,10.1039/c6ta03288e,10.1039/c6ta03288e,PBT-TTz,PC71BM,PBT-TTz,PC71BM,CCc1csc(-c2nc3sc(-c4cc(CC)c(-c5cc6c(-c7ccc(CC)s7)c7sc(-c8sc(-c9nc%10sc(-c%11cc(CC)c(-c%12cc%13c(-c%14ccc(CC)s%14)c%14sc(-c%15sc(-c%16nc%17sc(-c%18cc(CC)c(-c%19cc%20c(-c%21ccc(CC)s%21)c%21sccc%21c(-c%21ccc(CC)s%21)c%20s%19)s%18)nc%17s%16)cc%15CC)cc%14c(-c%14ccc(CC)s%14)c%13s%12)s%11)nc%10s9)cc8CC)cc7c(-c7ccc(CC)s7)c6s5)s4)nc3s2)c1,COC(=O)CCCC1(c2ccccc2)C23c4c5ccc6c7cc8c9c%10c(cc%11cc%12c%13c%14c(cc%15c%16ccc-5c2c%16c2c5c%16c%17c(c(c46)c7c9c%17c4c%10c%11c%13c4c%16c%14c%152)C513)C%12)C8,0.942,10.98,61.6,6.37,6.37138656,0.021767032967023,6.39,6.37,1:1.5,w/o,,,ITO/PEDOT:PSS/polymer:PC71BM/Mg/Al,conventional,,,PEDOT:PSS,,110.0,chlorobenzene,,,-5.41,-3.46,,-5.9,-3.9,
111947,10.1039/c6ta03288e,10.1039/c6ta03288e,PBT-TTz,PC71BM,PBT-TTz,PC71BM,CCc1csc(-c2nc3sc(-c4cc(CC)c(-c5cc6c(-c7ccc(CC)s7)c7sc(-c8sc(-c9nc%10sc(-c%11cc(CC)c(-c%12cc%13c(-c%14ccc(CC)s%14)c%14sc(-c%15sc(-c%16nc%17sc(-c%18cc(CC)c(-c%19cc%20c(-c%21ccc(CC)s%21)c%21sccc%21c(-c%21ccc(CC)s%21)c%20s%19)s%18)nc%17s%16)cc%15CC)cc%14c(-c%14ccc(CC)s%14)c%13s%12)s%11)nc%10s9)cc8CC)cc7c(-c7ccc(CC)s7)c6s5)s4)nc3s2)c1,COC(=O)CCCC1(c2ccccc2)C23c4c5ccc6c7cc8c9c%10c(cc%11cc%12c%13c%14c(cc%15c%16ccc-5c2c%16c2c5c%16c%17c(c(c46)c7c9c%17c4c%10c%11c%13c4c%16c%14c%152)C513)C%12)C8,0.899,11.69,68.6,7.21,7.209386659999999,0.0085067961165189,7.16,7.21,1:1.5,DIO,,3 vol%,ITO/PEDOT:PSS/polymer:PC71BM/Mg/Al,conventional,,,PEDOT:PSS,,110.0,chlorobenzene,,,-5.41,-3.46,,-5.9,-3.9,
111948,10.1039/c6ta03288e,10.1039/c6ta03288e,PBT-S-TTz,PC71BM,PBT-S-TTz,PC71BM,CCSc1ccc(-c2c3cc(-c4sc(-c5nc6sc(-c7cc(CC)c(-c8cc9c(-c%10ccc(SCC)s%10)c%10sc(-c%11sc(-c%12nc%13sc(-c%14cc(CC)c(-c%15cc%16c(-c%17ccc(SCC)s%17)c%17sc(-c%18sc(-c%19nc%20sc(-c%21cc(CC)cs%21)nc%20s%19)cc%18CC)cc%17c(-c%17ccc(SCC)s%17)c%16s%15)s%14)nc%13s%12)cc%11CC)cc%10c(-c%10ccc(SCC)s%10)c9s8)s7)nc6s5)cc4CC)sc3c(-c3ccc(SCC)s3)c3ccsc23)s1,COC(=O)CCCC1(c2ccccc2)C23c4c5ccc6c7cc8c9c%10c(cc%11cc%12c%13c%14c(cc%15c%16ccc-5c2c%16c2c5c%16c%17c(c(c46)c7c9c%17c4c%10c%11c%13c4c%16c%14c%152)C513)C%12)C8,0.791,10.41,58.7,4.83,4.83353997,0.0732913043478319,4.57,4.83,1:1.5,w/o,,,ITO/PEDOT:PSS/polymer:PC71BM/Mg/Al,conventional,Mg,,PEDOT:PSS,,110.0,chlorobenzene,,,-5.45,-3.5,,-5.9,-3.9,
111949,10.1039/c6ta03288e,10.1039/c6ta03288e,PBT-S-TTz,PC71BM,PBT-S-TTz,PC71BM,CCSc1ccc(-c2c3cc(-c4sc(-c5nc6sc(-c7cc(CC)c(-c8cc9c(-c%10ccc(SCC)s%10)c%10sc(-c%11sc(-c%12nc%13sc(-c%14cc(CC)c(-c%15cc%16c(-c%17ccc(SCC)s%17)c%17sc(-c%18sc(-c%19nc%20sc(-c%21cc(CC)cs%21)nc%20s%19)cc%18CC)cc%17c(-c%17ccc(SCC)s%17)c%16s%15)s%14)nc%13s%12)cc%11CC)cc%10c(-c%10ccc(SCC)s%10)c9s8)s7)nc6s5)cc4CC)sc3c(-c3ccc(SCC)s3)c3ccsc23)s1,COC(=O)CCCC1(c2ccccc2)C23c4c5ccc6c7cc8c9c%10c(cc%11cc%12c%13c%14c(cc%15c%16ccc-5c2c%16c2c5c%16c%17c(c(c46)c7c9c%17c4c%10c%11c%13c4c%16c%14c%152)C513)C%12)C8,0.936,12.39,68.3,7.92,7.92077832,0.0098272727272755,7.45,7.92,1:1.5,DIO,,3 vol%,ITO/PEDOT:PSS/polymer:PC71BM/Mg/Al,conventional,,,PEDOT:PSS,,110.0,chlorobenzene,,,-5.45,-3.5,,-5.9,-3.9,
111950,10.1039/c6ta03288e,10.1039/c6ta03288e,PBT-TTz,ITIC,PBT-TTz,ITIC,CCc1csc(-c2nc3sc(-c4cc(CC)c(-c5cc6c(-c7ccc(CC)s7)c7sc(-c8sc(-c9nc%10sc(-c%11cc(CC)c(-c%12cc%13c(-c%14ccc(CC)s%14)c%14sc(-c%15sc(-c%16nc%17sc(-c%18cc(CC)c(-c%19cc%20c(-c%21ccc(CC)s%21)c%21sccc%21c(-c%21ccc(CC)s%21)c%20s%19)s%18)nc%17s%16)cc%15CC)cc%14c(-c%14ccc(CC)s%14)c%13s%12)s%11)nc%10s9)cc8CC)cc7c(-c7ccc(CC)s7)c6s5)s4)nc3s2)c1,CCCCCCc1ccc(C2(c3ccc(CCCCCC)cc3)c3cc4c(cc3-c3sc5cc(C=C6C(=O)c7ccccc7C6=C(C#N)C#N)sc5c32)C(c2ccc(CCCCCC)cc2)(c2ccc(CCCCCC)cc2)c2c-4sc3cc(C=C4C(=O)c5ccccc5C4=C(C#N)C#N)sc23)cc1,0.949,11.49,65.68,7.16,7.1617537680000005,0.0244939664804521,6.81,7.16,1:1,,,,ITO/PEDOT:PSS/polymer:ITIC/Ca/Al,,,,PEDOT:PSS,,110.0,,,140.0,-5.41,-3.46,,-5.576,-3.916,
111951,10.1039/c6ta03288e,10.1039/c6ta03288e,PBT-S-TTz,ITIC,PBT-S-TTz,ITIC,CCSc1ccc(-c2c3cc(-c4sc(-c5nc6sc(-c7cc(CC)c(-c8cc9c(-c%10ccc(SCC)s%10)c%10sc(-c%11sc(-c%12nc%13sc(-c%14cc(CC)c(-c%15cc%16c(-c%17ccc(SCC)s%17)c%17sc(-c%18sc(-c%19nc%20sc(-c%21cc(CC)cs%21)nc%20s%19)cc%18CC)cc%17c(-c%17ccc(SCC)s%17)c%16s%15)s%14)nc%13s%12)cc%11CC)cc%10c(-c%10ccc(SCC)s%10)c9s8)s7)nc6s5)cc4CC)sc3c(-c3ccc(SCC)s3)c3ccsc23)s1,CCCCCCc1ccc(C2(c3ccc(CCCCCC)cc3)c3cc4c(cc3-c3sc5cc(C=C6C(=O)c7ccccc7C6=C(C#N)C#N)sc5c32)C(c2ccc(CCCCCC)cc2)(c2ccc(CCCCCC)cc2)c2c-4sc3cc(C=C4C(=O)c5ccccc5C4=C(C#N)C#N)sc23)cc1,0.971,14.93,56.69,8.22,8.218366306999998,0.0198746107056236,7.91,8.22,1:1,,,,,conventional,,,PEDOT:PSS,,110.0,,,140.0,-5.45,-3.5,,-5.576,-3.916,
111952,10.1039/c6ta04030f,10.1039/c6ta04030f,PBTF-OP,PC71BM,PBTF-OP,PC71BM,CCCCC(CC)COC(=O)c1sc2c(-c3cc4c(-c5ccc(OCC(CC)CCCC)cc5)c5sccc5c(-c5ccc(OCC(CC)CCCC)cc5)c4s3)scc2c1F,COC(=O)CCCC1(c2ccccc2)C23c4c5ccc6c7cc8c9c%10c(cc%11cc%12c%13c%14c(cc%15c%16ccc-5c2c%16c2c5c%16c%17c(c(c46)c7c9c%17c4c%10c%11c%13c4c%16c%14c%152)C513)C%12)C8,0.9,13.9,56.7,7.1,7.09317,0.09619718309859,7.0,7.1,1:1.5,,,,ITO/PEDOT:PSS/polymer:PC71BM/Ca/Al,,,,PEDOT:PSS,,95.0,o-dichlorobenzene,,,-5.45,-3.34,,-5.9,-3.9,
111953,10.1039/c6ta04030f,10.1039/c6ta04030f,PBTF-OP,PC71BM,PBTF-OP,PC71BM,CCCCC(CC)COC(=O)c1sc2c(-c3cc4c(-c5ccc(OCC(CC)CCCC)cc5)c5sccc5c(-c5ccc(OCC(CC)CCCC)cc5)c4s3)scc2c1F,COC(=O)CCCC1(c2ccccc2)C23c4c5ccc6c7cc8c9c%10c(cc%11cc%12c%13c%14c(cc%15c%16ccc-5c2c%16c2c5c%16c%17c(c(c46)c7c9c%17c4c%10c%11c%13c4c%16c%14c%152)C513)C%12)C8,0.86,16.4,62.2,9.0,8.772687999999999,2.5256888888889035,8.9,9.0,1:1.5,1.5% DIO,DIO,1.5%,ITO/PEDOT:PSS/polymer:PC71BM/Ca/Al,,Ca,,PEDOT:PSS,,105.0,o-dichlorobenzene,,,-5.45,-3.34,,-5.9,-3.9,
111954,10.1039/c6ta04030f,10.1039/c6ta04030f,PBTF-OP,PC71BM,PBTF-OP,PC71BM,CCCCC(CC)COC(=O)c1sc2c(-c3cc4c(-c5ccc(OCC(CC)CCCC)cc5)c5sccc5c(-c5ccc(OCC(CC)CCCC)cc5)c4s3)scc2c1F,COC(=O)CCCC1(c2ccccc2)C23c4c5ccc6c7cc8c9c%10c(cc%11cc%12c%13c%14c(cc%15c%16ccc-5c2c%16c2c5c%16c%17c(c(c46)c7c9c%17c4c%10c%11c%13c4c%16c%14c%152)C513)C%12)C8,0.86,15.4,60.4,8.1,7.999376,1.2422716049382694,7.9,8.1,1:1.5,3% DIO,DIO,3%,ITO/PEDOT:PSS/polymer:PC71BM/Ca/Al,,Ca,,PEDOT:PSS,,108.0,o-dichlorobenzene,,,-5.45,-3.34,,-5.9,-3.9,
111955,10.1039/c6ta04030f,10.1039/c6ta04030f,PTB7-Th,PC71BM,PTB7-Th,PC71BM,CCCCC(CC)COC(=O)c1sc2csc(-c3cc4c(-c5ccc(CC(CC)CCCC)s5)c5sccc5c(-c5ccc(CC(CC)CCCC)s5)c4s3)c2c1F,COC(=O)CCCC1(c2ccccc2)C23c4c5ccc6c7cc8c9c%10c(cc%11cc%12c%13c%14c(cc%15c%16ccc-5c2c%16c2c5c%16c%17c(c(c46)c7c9c%17c4c%10c%11c%13c4c%16c%14c%152)C513)C%12)C8,0.78,16.0,60.9,7.7,7.60032,1.294545454545457,7.5,7.7,1:1.5,1.5% DIO,DIO,1.5%,ITO/PEDOT:PSS/polymer:PC71BM/Ca/Al,,Ca,,PEDOT:PSS,,102.0,o-dichlorobenzene,,,-5.29,-3.72,,-5.9,-3.9,
111956,10.1039/c6ta04030f,10.1039/c6ta04030f,PTB7-Th,PC71BM,PTB7-Th,PC71BM,CCCCC(CC)COC(=O)c1sc2csc(-c3cc4c(-c5ccc(CC(CC)CCCC)s5)c5sccc5c(-c5ccc(CC(CC)CCCC)s5)c4s3)c2c1F,COC(=O)CCCC1(c2ccccc2)C23c4c5ccc6c7cc8c9c%10c(cc%11cc%12c%13c%14c(cc%15c%16ccc-5c2c%16c2c5c%16c%17c(c(c46)c7c9c%17c4c%10c%11c%13c4c%16c%14c%152)C513)C%12)C8,0.78,16.9,61.4,8.3,8.093748,2.4849638554216984,8.2,8.3,1:1.5,3% DIO,DIO,3%,ITO/PEDOT:PSS/polymer:PC71BM/Ca/Al,,,,PEDOT:PSS,,105.0,o-dichlorobenzene,,,-5.29,-3.72,,-5.9,-3.9,
111957,10.1039/c6ta04950h,10.1039/c6ta04950h,PTZ1,PC71BM,PTZ1,PC71BM,CCCCCCC(CCCC)Cc1ccc(-c2c3cc(-c4sc(-c5nc6sc(-c7cc(CC(CC)CCCC)cs7)nc6s5)cc4CC(CC)CCCC)sc3c(-c3ccc(CC(CCCC)CCCCCC)s3)c3ccsc23)s1,COC(=O)CCCC1(c2ccccc2)C23c4c5ccc6c7cc8c9c%10c(cc%11cc%12c%13c%14c(cc%15c%16ccc-5c2c%16c2c5c%16c%17c(c(c46)c7c9c%17c4c%10c%11c%13c4c%16c%14c%152)C513)C%12)C8,1.01,10.6,65.0,7.0,6.9589,0.5871428571428591,6.9,7.0,1:1.25,,,,ITO/ZnO/PTZ1:PC71BM/MoO3/Al,inverted,ZnO,,MoO3,,95.0,o-dichlorobenzene,,,-5.31,-3.34,,-5.9,-3.9,
111958,10.1039/c6ta04950h,10.1039/c6ta04950h,PTZ1,PC71BM,PTZ1,PC71BM,CCCCCCC(CCCC)Cc1ccc(-c2c3cc(-c4sc(-c5nc6sc(-c7cc(CC(CC)CCCC)cs7)nc6s5)cc4CC(CC)CCCC)sc3c(-c3ccc(CC(CCCC)CCCCCC)s3)c3ccsc23)s1,COC(=O)CCCC1(c2ccccc2)C23c4c5ccc6c7cc8c9c%10c(cc%11cc%12c%13c%14c(cc%15c%16ccc-5c2c%16c2c5c%16c%17c(c(c46)c7c9c%17c4c%10c%11c%13c4c%16c%14c%152)C513)C%12)C8,0.94,11.5,67.0,7.2,7.242699999999998,0.5930555555555302,7.0,7.2,1:1.25,DIO,,1%,ITO/ZnO/PTZ1:PC71BM/MoO3/Al,single-junction polymer solar cell,ZnO,,MoO3,,85.0,o-dichlorobenzene,,,-5.31,-3.34,,-5.9,-3.9,
111959,10.1039/c6ta04950h,10.1039/c6ta04950h,PTZ1,PC71BM,PTZ1,PC71BM,CCCCCCC(CCCC)Cc1ccc(-c2c3cc(-c4sc(-c5nc6sc(-c7cc(CC(CC)CCCC)cs7)nc6s5)cc4CC(CC)CCCC)sc3c(-c3ccc(CC(CCCC)CCCCCC)s3)c3ccsc23)s1,COC(=O)CCCC1(c2ccccc2)C23c4c5ccc6c7cc8c9c%10c(cc%11cc%12c%13c%14c(cc%15c%16ccc-5c2c%16c2c5c%16c%17c(c(c46)c7c9c%17c4c%10c%11c%13c4c%16c%14c%152)C513)C%12)C8,0.95,11.3,72.0,7.7,7.7292,0.3792207792207721,7.5,7.7,1:1.25,DIO,,1%,ITO/ZnO/PTZ1:PC71BM/MoO3/Al,single-junction polymer solar cell,ZnO,,MoO3,,86.0,o-dichlorobenzene,,100.0,-5.31,-3.34,,-5.9,-3.9,
111960,10.1039/c6ta04950h,10.1039/c6ta04950h,PTZ1,PC71BM,PTZ1,PC71BM,CCCCCCC(CCCC)Cc1ccc(-c2c3cc(-c4sc(-c5nc6sc(-c7cc(CC(CC)CCCC)cs7)nc6s5)cc4CC(CC)CCCC)sc3c(-c3ccc(CC(CCCC)CCCCCC)s3)c3ccsc23)s1,COC(=O)CCCC1(c2ccccc2)C23c4c5ccc6c7cc8c9c%10c(cc%11cc%12c%13c%14c(cc%15c%16ccc-5c2c%16c2c5c%16c%17c(c(c46)c7c9c%17c4c%10c%11c%13c4c%16c%14c%152)C513)C%12)C8,0.93,11.6,64.0,6.9,6.90432,0.0626086956521721,6.8,6.9,1:1.25,,,,ITO/ZnO/PTZ1:PC71BM/MoO3/Al,single-junction polymer solar cell,ZnO,,MoO3,,85.0,o-dichlorobenzene,,,-5.31,-3.34,,-5.9,-3.9,
111964,10.1039/c6ta05471d,10.1039/c6ta05471d,PCDPP,,PCDPP,,CCCCCCCCC(CCCCCC)CN1C(=O)C2=C(c3ccc(-c4cc(F)c(-c5ccc(C6=C7C(=O)N(CC(CCCCCC)CCCCCCCC)C(c8ccc(-c9cc%10c(cc9F)-c9cc(F)ccc9C%10CC(CC)CCCC)s8)=C7C(=O)N6CC(CCCCCC)CCCCCCCC)s5)cc4F)s3)N(CC(CCCCCC)CCCCCCCC)C(=O)C2=C1c1cccs1,,0.87,14.1,68.0,8.25,8.34156,1.109818181818175,,8.25,,CB (DIO) 0.5%,CB (DIO),0.5%,,,,,,,,,,,-5.44,-3.89,,,,
