Repository: JiYiqaq/PCE-KA-GNN

# Data directory

- `raw/Active_Database.csv` is the immutable source dataset bundled under CC BY 4.0. Do not overwrite it with processed data.
- `processed/` is created and populated by the training pipeline. Generated `.pt` and `.pth` caches are intentionally ignored by Git because they can exceed GitHub's normal single-file limit.

See `../DATA_LICENSE.md` for provenance, license and checksum information.

File: data/raw/Active_Database.csv (part 459 of 471)
id,doi,doi_norm,donor,acceptor,donor_canonical,acceptor_canonical,donor_smiles,acceptor_smiles,voc,jsc,ff,pce,pce_recomputed,pce_relative_error_percent,pce_avg,pce_best,d_a_ratio,additive,additive_canonical,additive_ratio,device_structure,device_type,etl,etl_canonical,htl,htl_canonical,active_layer_thickness,solvent,solvent_canonical,annealing_temp,homo_d,lumo_d,eg_d,homo_a,lumo_a,eg_a
111965,10.1039/c6ta05471d,10.1039/c6ta05471d,PCDPP,,PCDPP,,CCCCCCCCC(CCCCCC)CN1C(=O)C2=C(c3ccc(-c4cc(F)c(-c5ccc(C6=C7C(=O)N(CC(CCCCCC)CCCCCCCC)C(c8ccc(-c9cc%10c(cc9F)-c9cc(F)ccc9C%10CC(CC)CCCC)s8)=C7C(=O)N6CC(CCCCCC)CCCCCCCC)s5)cc4F)s3)N(CC(CCCCCC)CCCCCCCC)C(=O)C2=C1c1cccs1,,0.86,16.0,65.0,9.02,8.943999999999999,0.8425720620842628,,9.02,1:2,CB (DIO) 1%,CB (DIO),1%,ITO/PEDOT:PSS/active layer/LiF/Al,,LiF,,PEDOT:PSS,,100.0,CB,,,-5.44,-3.89,,,,
111966,10.1039/c6ta05471d,10.1039/c6ta05471d,PCDPP,,PCDPP,,CCCCCCCCC(CCCCCC)CN1C(=O)C2=C(c3ccc(-c4cc(F)c(-c5ccc(C6=C7C(=O)N(CC(CCCCCC)CCCCCCCC)C(c8ccc(-c9cc%10c(cc9F)-c9cc(F)ccc9C%10CC(CC)CCCC)s8)=C7C(=O)N6CC(CCCCCC)CCCCCCCC)s5)cc4F)s3)N(CC(CCCCCC)CCCCCCCC)C(=O)C2=C1c1cccs1,,0.87,15.6,63.0,8.55,8.55036,0.0042105263157755,,8.55,1:2,CB (DIO) 1.5%,CB (DIO),1.5%,ITO/PEDOT:PSS/active layer/LiF/Al,,LiF,,PEDOT:PSS,,100.0,CB,,,-5.44,-3.89,,,,
111967,10.1039/c6ta06367e,10.1039/c6ta06367e,BDT3TR,O-IDTBR,BDT3TR,O-IDTBR,CCc1ccc(-c2c3cc(-c4cc5c(-c6ccc(CC)s6)c6sc(-c7cc8c(-c9ccc(CC)s9)c9sc(-c%10cc(CC)c(-c%11ccc(-c%12sc(/C=C%13/SC(=S)N(CC)C%13=O)cc%12CC)s%11)s%10)cc9c(-c9ccc(CC)s9)c8s7)cc6c(-c6ccc(CC)s6)c5s4)sc3c(-c3ccc(CC)s3)c3cc(-c4cc(CC)c(-c5ccc(-c6sc(/C=C7/SC(=S)N(CC)C7=O)cc6CC)s5)s4)sc23)s1,CCCCCCCCC1(CCCCCCCC)c2cc3c(cc2-c2sc(-c4ccc(/C=C5\SC(=S)N(CC)C5=O)c5nsnc45)cc21)C(CCCCCCCC)(CCCCCCCC)c1cc(-c2ccc(/C=C4\SC(=S)N(CC)C4=O)c4nsnc24)sc1-3,1.06,12.1,55.0,7.09,7.0543000000000005,0.5035260930888491,6.96,7.09,1 : 1,,,,ITO/PEDOT:PSS/BDT3TR:O-IDTBR/ZnO NPs/CPE/Al,conventional,ZnO NPs,ZnO,PEDOT:PSS,PEDOT:PSS,,chloroform,chloroform,,-5.1,-3.28,,-5.52,-3.89,
111968,10.1039/c6ta06367e,10.1039/c6ta06367e,BDT3TR,PC70BM,BDT3TR,PC70BM,CCc1ccc(-c2c3cc(-c4cc5c(-c6ccc(CC)s6)c6sc(-c7cc8c(-c9ccc(CC)s9)c9sc(-c%10cc(CC)c(-c%11ccc(-c%12sc(/C=C%13/SC(=S)N(CC)C%13=O)cc%12CC)s%11)s%10)cc9c(-c9ccc(CC)s9)c8s7)cc6c(-c6ccc(CC)s6)c5s4)sc3c(-c3ccc(CC)s3)c3cc(-c4cc(CC)c(-c5ccc(-c6sc(/C=C7/SC(=S)N(CC)C7=O)cc6CC)s5)s4)sc23)s1,CCCCC(=O)OCC1(C2=CC=CC=C2)C3=CC=CC4=CC=CC5=CC=CC6=CC=C7C=CC=CC8=CC=CC1=C8C7=C6C5=C4C3,0.9,10.98,70.0,7.14,6.9174000000000015,3.117647058823504,6.89,7.14,1 : 0.8,,,,ITO/PEDOT:PSS/BDT3TR:PC70BM/ZnO NPs/CPE/Al,conventional,ZnO NPs,ZnO,PEDOT:PSS,PEDOT:PSS,,chloroform,chloroform,,-5.1,-3.28,,-6.1,-3.9,
111969,10.1039/c6ta06610k,10.1039/c6ta06610k,PF0,,PF0,,CCCCCCCCC(CCCCCC)Cc1cc2sc(-c3c4cc(-c5sc(-c6ccc(-c7cc(CC(CC)CCCC)cs7)c7nsnc67)cc5CC(CC)CCCC)sc4c(-c4cc5sc(CC(CCCCCC)CCCCCCCC)cc5s4)c4ccsc34)cc2s1,,0.74,11.76,65.46,5.7,5.696591039999999,0.0598063157895012,5.62,5.7,,,,,,,,,,,,,,,-5.29,-3.58,,,,
111970,10.1039/c6ta06610k,10.1039/c6ta06610k,PF1,,PF1,,CCCCCCCCC(CCCCCC)Cc1cc2sc(-c3c4cc(-c5sc(-c6c(F)cc(-c7cc(CC(CC)CCCC)cs7)c7nsnc67)cc5CC(CC)CCCC)sc4c(-c4cc5sc(CC(CCCCCC)CCCCCCCC)cc5s4)c4ccsc34)cc2s1,,0.8,11.85,66.23,6.29,6.2786040000000005,0.1811764705882276,6.13,6.29,1:1,,,,ITO/PEDOT:PSS/PF1:PC71BM/Ca/Al,,Ca,,PEDOT:PSS,,100.0,o-dichlorobenzene,,130.0,-5.39,-3.7,,,,
111971,10.1039/c6ta06610k,10.1039/c6ta06610k,PF2,,PF2,,CCCCCCCCC(CCCCCC)Cc1cc2sc(-c3c4cc(-c5sc(-c6c(F)c(F)c(-c7cc(CC(CC)CCCC)cs7)c7nsnc67)cc5CC(CC)CCCC)sc4c(-c4cc5sc(CC(CCCCCC)CCCCCCCC)cc5s4)c4ccsc34)cc2s1,,0.86,11.67,65.25,6.54,6.548620499999999,0.1318119266054931,6.45,6.54,1:1,,,,ITO/PEDOT:PSS/PF2:PC71BM/Ca/Al,,Ca,,PEDOT:PSS,,100.0,o-dichlorobenzene,,130.0,-5.48,-3.73,,,,
111972,10.1039/c6ta07120a,10.1039/c6ta07120a,PM1,PC61BM,PM1,PC61BM,,COC(=O)CCCC1(c2ccccc2)C23c4c5c6c7c8c9c(c%10c%11c2c2c%12c4c4c%13c5c5c7c7c8c8c%14c9c%10c9c%10c%11c2c2c%11c%12c4c4c%12c%13c5c5c7c7c8c8c%14c9c9c%10c2c2c%11c4c4c%12c5c7c5c8c9c2c45)C613,0.8,13.6,58.0,6.2,6.3104000000000005,1.7806451612903271,6.2,6.2,1:1,"1,8-diiodooctane (DIO)",,2% v/v,,single-junction,ZnO,,MoO3,,110.0,chlorobenzene,,100.0,-5.3,-3.9,,-6.1,-3.7,
111973,10.1039/c6ta07120a,10.1039/c6ta07120a,PM2,PC61BM,PM2,PC61BM,CCCCCCCCCCC(CCCCCCCC)Cc1ccc(-c2c3cc(-c4cnc(-c5cc6c(s5)-c5sc(-c7nccc8nsnc78)cc5C6(CC(CC)CCCC)CC(CC)CCCC)c5nsnc45)sc3c(-c3ccc(CC(CCCCCCCC)CCCCCCCCCC)s3)c3ccsc23)s1,COC(=O)CCCC1(c2ccccc2)C23c4c5c6c7c8c9c(c%10c%11c2c2c%12c4c4c%13c5c5c7c7c8c8c%14c9c%10c9c%10c%11c2c2c%11c%12c4c4c%12c%13c5c5c7c7c8c8c%14c9c9c%10c2c2c%11c4c4c%12c5c7c5c8c9c2c45)C613,0.79,13.9,65.0,7.2,7.137650000000001,0.8659722222222147,7.2,7.2,1:1,"1,8-diiodooctane (DIO)",,2% v/v,inverted,single-junction,ZnO,,MoO3,,110.0,chlorobenzene,,100.0,-5.3,-3.9,,-6.1,-3.7,
111974,10.1039/c6ta07120a,10.1039/c6ta07120a,PIPCP,PC61BM,PIPCP,PC61BM,CCCCCCc1ccc(C2(c3ccc(CCCCCC)cc3)c3cc4c(cc3-c3sccc32)C(c2ccc(CCCCCC)cc2)(c2ccc(CCCCCC)cc2)c2cc(-c3cnc(-c5cc6c(s5)-c5sc(-c7nccc8nsnc78)cc5C6(CC(CC)CCCC)CC(CC)CCCC)c5nsnc35)sc2-4)cc1,COC(=O)CCCC1(c2ccccc2)C23c4c5c6c7c8c9c(c%10c%11c2c2c%12c4c4c%13c5c5c7c7c8c8c%14c9c%10c9c%10c%11c2c2c%11c%12c4c4c%12c%13c5c5c7c7c8c8c%14c9c9c%10c2c2c%11c4c4c%12c5c7c5c8c9c2c45)C613,0.86,13.4,53.0,6.1,6.1077200000000005,0.126557377049194,6.1,6.1,,,,,,,,,,,,,,,-5.21,-3.74,,-6.1,-3.7,
111975,10.1039/c6ta07120a,10.1039/c6ta07120a,PM1,PC71BM,PM1,PC71BM,,COC(=O)CCCC1(c2ccccc2)C23c4c5ccc6c7cc8c9c%10c(cc%11cc%12c%13c%14c(cc%15c%16ccc-5c2c%16c2c5c%16c%17c(c(c46)c7c9c%17c4c%10c%11c%13c4c%16c%14c%152)C513)C%12)C8,0.79,13.0,62.0,6.3,6.3674,1.0698412698412718,6.3,,,,,,,,,,,,,,,,-5.3,-3.9,,-5.9,-3.9,
111976,10.1039/c6ta07120a,10.1039/c6ta07120a,PM2,PC71BM,PM2,PC71BM,CCCCCCCCCCC(CCCCCCCC)Cc1ccc(-c2c3cc(-c4cnc(-c5cc6c(s5)-c5sc(-c7nccc8nsnc78)cc5C6(CC(CC)CCCC)CC(CC)CCCC)c5nsnc45)sc3c(-c3ccc(CC(CCCCCCCC)CCCCCCCCCC)s3)c3ccsc23)s1,COC(=O)CCCC1(c2ccccc2)C23c4c5ccc6c7cc8c9c%10c(cc%11cc%12c%13c%14c(cc%15c%16ccc-5c2c%16c2c5c%16c%17c(c(c46)c7c9c%17c4c%10c%11c%13c4c%16c%14c%152)C513)C%12)C8,0.8,12.8,68.0,7.0,6.963200000000001,0.5257142857142659,7.0,,,,,,,,,,,,,,,,-5.3,-3.9,,-5.9,-3.9,
111977,10.1039/c6ta07138d,10.1039/c6ta07138d,PBDT-TT-IID,PC71BM,PBDT-TT-IID,PC71BM,CCCCCCCCc1csc2cc(-c3ccc4c(c3)N(CC(CCCCCC)CCCCCCCC)C(=O)/C4=C3/C(=O)N(CC(CCCCCC)CCCCCCCC)c4cc(-c5cc6sc(-c7cc8c(OCC(CC)CCCC)c9sccc9c(OCC(CC)CCCC)c8s7)c(CCCCCCCC)c6s5)ccc43)sc12,COC(=O)CCCC1(c2ccccc2)C23c4c5ccc6c7cc8c9c%10c(cc%11cc%12c%13c%14c(cc%15c%16ccc-5c2c%16c2c5c%16c%17c(c(c46)c7c9c%17c4c%10c%11c%13c4c%16c%14c%152)C513)C%12)C8,0.79,12.24,65.0,6.31,6.28524,0.3923930269413577,6.26,6.31,,,,,,,,,,,100.0,DCB + 3% DIO,o-DCB,,-5.37,-3.66,,-5.9,-3.9,
111978,10.1039/c6ta07138d,10.1039/c6ta07138d,PBDTT-TT-IID,PC71BM,PBDTT-TT-IID,PC71BM,CCCCCCCCc1csc2cc(-c3ccc4c(c3)N(CC(CCCCCC)CCCCCCCC)C(=O)/C4=C3/C(=O)N(CC(CCCCCC)CCCCCCCC)c4cc(-c5cc6sc(-c7cc8c(CC(CC)CCCC)c9sccc9c(CC(CC)CCCC)c8s7)c(CCCCCCCC)c6s5)ccc43)sc12,COC(=O)CCCC1(c2ccccc2)C23c4c5ccc6c7cc8c9c%10c(cc%11cc%12c%13c%14c(cc%15c%16ccc-5c2c%16c2c5c%16c%17c(c(c46)c7c9c%17c4c%10c%11c%13c4c%16c%14c%152)C513)C%12)C8,0.79,14.14,72.0,8.05,8.042832,0.0890434782608703,7.88,8.05,1:1.5,3% DPE,,3% v/v,ITO/PEDOT:PSS/active layer/Ca/Al,,Ca,,PEDOT:PSS,,100.0,CF + 3% DPE,chloroform,,-5.36,-3.63,,-5.9,-3.9,
111979,10.1039/c6ta07364f,10.1039/c6ta07364f,PV-BDTC1,PC71BM,PV-BDTC1,PC71BM,CCCCCCC(CCCC)COC(=O)c1cc2c(-c3ccc(-c4cc5c(OCC(CC)CCCC)c6sccc6c(OCC(CC)CCCC)c5s4)s3)c3sc(C(=O)OCC(CCCC)CCCCCC)cc3c(-c3cccs3)c2s1,COC(=O)CCCC1(c2ccccc2)C23c4c5ccc6c7cc8c9c%10c(cc%11cc%12c%13c%14c(cc%15c%16ccc-5c2c%16c2c5c%16c%17c(c(c46)c7c9c%17c4c%10c%11c%13c4c%16c%14c%152)C513)C%12)C8,0.93,5.9,59.39,3.25,3.2587293000000006,0.2685938461538648,3.15,3.25,1:2,,,,,bulk heterojunction,,,PEDOT:PSS,,90.0,o-dichlorobenzene,,,-5.56,-3.49,,-5.9,-3.9,
111980,10.1039/c6ta07364f,10.1039/c6ta07364f,PV-BDTC1,PC61BM,PV-BDTC1,PC61BM,CCCCCCC(CCCC)COC(=O)c1cc2c(-c3ccc(-c4cc5c(OCC(CC)CCCC)c6sccc6c(OCC(CC)CCCC)c5s4)s3)c3sc(C(=O)OCC(CCCC)CCCCCC)cc3c(-c3cccs3)c2s1,COC(=O)CCCC1(c2ccccc2)C23c4c5c6c7c8c9c(c%10c%11c2c2c%12c4c4c%13c5c5c7c7c8c8c%14c9c%10c9c%10c%11c2c2c%11c%12c4c4c%12c%13c5c5c7c7c8c8c%14c9c9c%10c2c2c%11c4c4c%12c5c7c5c8c9c2c45)C613,0.91,5.99,39.5,2.25,2.153105500000001,4.3064222222221975,2.13,2.25,1:2,,,,conventional,bulk heterojunction,,,PEDOT:PSS,,,,,,-5.56,-3.49,,-6.1,-3.7,
111981,10.1039/c6ta07364f,10.1039/c6ta07364f,PV-BDTC2,PC71BM,PV-BDTC2,PC71BM,CCCCCCC(CCCC)COC(=O)c1cc2c(-c3ccc(-c4cc5c(-c6ccc(CC(CC)CCCC)s6)c6sccc6c(-c6ccc(CC(CC)CCCC)s6)c5s4)s3)c3sc(C(=O)OCC(CCCC)CCCCCC)cc3c(-c3cccs3)c2s1,COC(=O)CCCC1(c2ccccc2)C23c4c5ccc6c7cc8c9c%10c(cc%11cc%12c%13c%14c(cc%15c%16ccc-5c2c%16c2c5c%16c%17c(c(c46)c7c9c%17c4c%10c%11c%13c4c%16c%14c%152)C513)C%12)C8,1.04,8.93,60.8,5.61,5.6466176,0.6527201426024881,5.53,5.61,1:2,,,,conventional,bulk heterojunction,,,PEDOT:PSS,,90.0,o-dichlorobenzene,,,-5.67,-3.58,,-5.9,-3.9,
111982,10.1039/c6ta07364f,10.1039/c6ta07364f,PV-BDTC2,PC71BM,PV-BDTC2,PC71BM,CCCCCCC(CCCC)COC(=O)c1cc2c(-c3ccc(-c4cc5c(-c6ccc(CC(CC)CCCC)s6)c6sccc6c(-c6ccc(CC(CC)CCCC)s6)c5s4)s3)c3sc(C(=O)OCC(CCCC)CCCCCC)cc3c(-c3cccs3)c2s1,COC(=O)CCCC1(c2ccccc2)C23c4c5ccc6c7cc8c9c%10c(cc%11cc%12c%13c%14c(cc%15c%16ccc-5c2c%16c2c5c%16c%17c(c(c46)c7c9c%17c4c%10c%11c%13c4c%16c%14c%152)C513)C%12)C8,1.03,10.37,70.0,7.49,7.476769999999999,0.1766355140187044,7.33,7.49,1:2,DIO,DIO,3%,conventional,bulk heterojunction,,,PEDOT:PSS,,90.0,o-dichlorobenzene,,,-5.67,-3.58,,-5.9,-3.9,
111983,10.1039/c6ta07364f,10.1039/c6ta07364f,PV-BDTC2,PC61BM,PV-BDTC2,PC61BM,CCCCCCC(CCCC)COC(=O)c1cc2c(-c3ccc(-c4cc5c(-c6ccc(CC(CC)CCCC)s6)c6sccc6c(-c6ccc(CC(CC)CCCC)s6)c5s4)s3)c3sc(C(=O)OCC(CCCC)CCCCCC)cc3c(-c3cccs3)c2s1,COC(=O)CCCC1(c2ccccc2)C23c4c5c6c7c8c9c(c%10c%11c2c2c%12c4c4c%13c5c5c7c7c8c8c%14c9c%10c9c%10c%11c2c2c%11c%12c4c4c%12c%13c5c5c7c7c8c8c%14c9c9c%10c2c2c%11c4c4c%12c5c7c5c8c9c2c45)C613,1.02,9.87,61.2,6.32,6.161248799999999,2.511886075949384,6.18,6.32,1:2,3% DIO,DIO,3%,conventional,bulk heterojunction,,,PEDOT:PSS,,,,,,-5.67,-3.58,,-6.1,-3.7,
111984,10.1039/c6ta08130d,10.1039/c6ta08130d,PDPP-EHa,,PDPP-EHa,,,,0.75,15.1,64.0,7.25,7.247999999999999,0.0275862068965609,7.09,7.25,,,,,,,,,,,,,,,,,,,,
111985,10.1039/c6ta08130d,10.1039/c6ta08130d,PDPP-EHb,PC71BM,PDPP-EHb,,,COC(=O)CCCC1(c2ccccc2)C23c4c5ccc6c7cc8c9c%10c(cc%11cc%12c%13c%14c(cc%15c%16ccc-5c2c%16c2c5c%16c%17c(c(c46)c7c9c%17c4c%10c%11c%13c4c%16c%14c%152)C513)C%12)C8,0.74,13.4,63.0,6.24,6.24708,0.1134615384615274,6.13,6.24,1:2,DIO,,,ITO/PEDOT:PSS/polymer:PC71BM/Ca/Al,,Ca,,PEDOT:PSS,,,DCB,,,,,,,,
111986,10.1039/c6ta08130d,10.1039/c6ta08130d,PDPP-CHa,,PDPP-CHa,,,,0.76,14.6,60.0,6.66,6.6576,0.0360360360360454,6.48,6.66,1:2,,,,ITO/PEDOT:PSS/polymer:PC71BM/Ca/Al,,Ca,,PEDOT:PSS,,,DCB,,,,,,,,
111987,10.1039/c6ta08130d,10.1039/c6ta08130d,PDPP-CHb,,PDPP-CHb,,,,0.76,17.5,61.0,8.11,8.113000000000001,0.0369913686806644,8.01,8.11,1:2,DIO,,,ITO/PEDOT:PSS/polymer:PC71BM/Ca/Al,,Ca,,PEDOT:PSS,,,DCB,,,,,,,,
111988,10.1039/c6ta08130d,10.1039/c6ta08130d,PBDTT-DPPc,,PBDTT-DPPc,,,,0.73,14.0,65.0,6.6,6.643,0.6515151515151538,,6.6,,,,,,,,,,,,,,,,,,,,
111989,10.1039/c6ta08591a,10.1039/c6ta08591a,PIDTT-TT,PC71BM,PIDTT-TT,PC71BM,CCCCCCc1ccc(C2(c3ccc(CCCCCC)cc3)c3cc4c(cc3-c3sc5ccsc5c32)C(c2ccc(CCCCCC)cc2)(c2ccc(CCCCCC)cc2)c2c-4sc3cc(-c4cc5sccc5s4)sc23)cc1,COC(=O)CCCC1(c2ccccc2)C23c4c5ccc6c7cc8c9c%10c(cc%11cc%12c%13c%14c(cc%15c%16ccc-5c2c%16c2c5c%16c%17c(c(c46)c7c9c%17c4c%10c%11c%13c4c%16c%14c%152)C513)C%12)C8,0.96,4.93,59.0,2.81,2.792352,0.6280427046263463,2.81,2.81,1:1,,,,,solar cell,ZnO/PEIE,,MoO3,,280.0,DCB,,,-5.35,-3.11,,-5.9,-3.9,
111990,10.1039/c6ta08591a,10.1039/c6ta08591a,PIDTT-TT,PC71BM,PIDTT-TT,PC71BM,CCCCCCc1ccc(C2(c3ccc(CCCCCC)cc3)c3cc4c(cc3-c3sc5ccsc5c32)C(c2ccc(CCCCCC)cc2)(c2ccc(CCCCCC)cc2)c2c-4sc3cc(-c4cc5sccc5s4)sc23)cc1,COC(=O)CCCC1(c2ccccc2)C23c4c5ccc6c7cc8c9c%10c(cc%11cc%12c%13c%14c(cc%15c%16ccc-5c2c%16c2c5c%16c%17c(c(c46)c7c9c%17c4c%10c%11c%13c4c%16c%14c%152)C513)C%12)C8,0.96,7.26,59.0,4.2,4.112064,2.093714285714286,4.2,4.2,1:1.5,,,,,solar cell,ZnO/PEIE,,MoO3,,280.0,DCB,,,-5.35,-3.11,,-5.9,-3.9,
111991,10.1039/c6ta08591a,10.1039/c6ta08591a,PIDTT-TT,PC71BM,PIDTT-TT,PC71BM,CCCCCCc1ccc(C2(c3ccc(CCCCCC)cc3)c3cc4c(cc3-c3sc5ccsc5c32)C(c2ccc(CCCCCC)cc2)(c2ccc(CCCCCC)cc2)c2c-4sc3cc(-c4cc5sccc5s4)sc23)cc1,COC(=O)CCCC1(c2ccccc2)C23c4c5ccc6c7cc8c9c%10c(cc%11cc%12c%13c%14c(cc%15c%16ccc-5c2c%16c2c5c%16c%17c(c(c46)c7c9c%17c4c%10c%11c%13c4c%16c%14c%152)C513)C%12)C8,0.96,9.94,60.0,5.71,5.72544,0.2704028021015744,5.71,5.71,1:2,,,,,solar cell,ZnO/PEIE,,MoO3,,280.0,DCB,,,-5.35,-3.11,,-5.9,-3.9,
111992,10.1039/c6ta08591a,10.1039/c6ta08591a,PIDTT-TT,PC71BM,PIDTT-TT,PC71BM,CCCCCCc1ccc(C2(c3ccc(CCCCCC)cc3)c3cc4c(cc3-c3sc5ccsc5c32)C(c2ccc(CCCCCC)cc2)(c2ccc(CCCCCC)cc2)c2c-4sc3cc(-c4cc5sccc5s4)sc23)cc1,COC(=O)CCCC1(c2ccccc2)C23c4c5ccc6c7cc8c9c%10c(cc%11cc%12c%13c%14c(cc%15c%16ccc-5c2c%16c2c5c%16c%17c(c(c46)c7c9c%17c4c%10c%11c%13c4c%16c%14c%152)C513)C%12)C8,0.96,8.72,59.0,4.95,4.939008,0.2220606060606038,4.95,4.95,1:2.5,,,,,solar cell,ZnO/PEIE,,MoO3,,280.0,DCB,,,-5.35,-3.11,,-5.9,-3.9,
111993,10.1039/c6ta08591a,10.1039/c6ta08591a,PIDTT-TT,PC71BM,PIDTT-TT,PC71BM,CCCCCCc1ccc(C2(c3ccc(CCCCCC)cc3)c3cc4c(cc3-c3sc5ccsc5c32)C(c2ccc(CCCCCC)cc2)(c2ccc(CCCCCC)cc2)c2c-4sc3cc(-c4cc5sccc5s4)sc23)cc1,COC(=O)CCCC1(c2ccccc2)C23c4c5ccc6c7cc8c9c%10c(cc%11cc%12c%13c%14c(cc%15c%16ccc-5c2c%16c2c5c%16c%17c(c(c46)c7c9c%17c4c%10c%11c%13c4c%16c%14c%152)C513)C%12)C8,0.96,10.25,62.0,6.27,6.1008,2.698564593301421,6.27,6.27,1:2,DIO,DIO,,,solar cell,ZnO/PEIE,,MoO3,,280.0,DCB,,,-5.35,-3.11,,-5.9,-3.9,
111994,10.1039/c6ta08591a,10.1039/c6ta08591a,PIDTT-TT,PC71BM,PIDTT-TT,PC71BM,CCCCCCc1ccc(C2(c3ccc(CCCCCC)cc3)c3cc4c(cc3-c3sc5ccsc5c32)C(c2ccc(CCCCCC)cc2)(c2ccc(CCCCCC)cc2)c2c-4sc3cc(-c4cc5sccc5s4)sc23)cc1,COC(=O)CCCC1(c2ccccc2)C23c4c5ccc6c7cc8c9c%10c(cc%11cc%12c%13c%14c(cc%15c%16ccc-5c2c%16c2c5c%16c%17c(c(c46)c7c9c%17c4c%10c%11c%13c4c%16c%14c%152)C513)C%12)C8,0.96,10.96,65.0,6.98,6.839040000000001,2.0194842406876754,6.98,6.98,1:2,CN,CN,2 vol%,,solar cell,ZnO/PEIE,,MoO3,,280.0,DCB,,,-5.35,-3.11,,-5.9,-3.9,
111995,10.1039/c6ta08591a,10.1039/c6ta08591a,PIDTT-TT,PC71BM,PIDTT-TT,PC71BM,CCCCCCc1ccc(C2(c3ccc(CCCCCC)cc3)c3cc4c(cc3-c3sc5ccsc5c32)C(c2ccc(CCCCCC)cc2)(c2ccc(CCCCCC)cc2)c2c-4sc3cc(-c4cc5sccc5s4)sc23)cc1,COC(=O)CCCC1(c2ccccc2)C23c4c5ccc6c7cc8c9c%10c(cc%11cc%12c%13c%14c(cc%15c%16ccc-5c2c%16c2c5c%16c%17c(c(c46)c7c9c%17c4c%10c%11c%13c4c%16c%14c%152)C513)C%12)C8,0.96,10.17,61.0,6.05,5.955552,1.5611239669421466,6.05,6.05,1:2,DPE,DPE,,,solar cell,ZnO/PEIE,,MoO3,,280.0,DCB,,,-5.35,-3.11,,-5.9,-3.9,
111996,10.1039/c6ta08591a,10.1039/c6ta08591a,P3HT,PC71BM,P3HT,PC71BM,CCCCCCc1ccsc1,COC(=O)CCCC1(c2ccccc2)C23c4c5ccc6c7cc8c9c%10c(cc%11cc%12c%13c%14c(cc%15c%16ccc-5c2c%16c2c5c%16c%17c(c(c46)c7c9c%17c4c%10c%11c%13c4c%16c%14c%152)C513)C%12)C8,0.55,10.16,66.0,3.76,3.6880800000000007,1.9127659574467848,3.76,3.76,1:0.9,CN,CN,2 vol%,inverted,solar cell,ZnO/PEIE,,MoO3,,,DCB,,,-5.01,-3.12,,-5.9,-3.9,
111997,10.1039/c6ta09379e,10.1039/c6ta09379e,PTB7-Th,PIID-PyDPP,PTB7-Th,PIID-PyDPP,CCCCC(CC)COC(=O)c1sc2csc(-c3cc4c(-c5ccc(CC(CC)CCCC)s5)c5sccc5c(-c5ccc(CC(CC)CCCC)s5)c4s3)c2c1F,CCCCCCCCC(CCCCCC)CN1C(=O)C2=C(c3ccc(-c4ccc5c(c4)N(CC(CCCCCC)CCCCCCCC)C(=O)/C5=C4/C(=O)N(CC(CCCCCC)CCCCCCCC)c5ccccc54)cn3)N(CC(CCCCCC)CCCCCCCC)C(=O)C2=C1c1ccccn1,1.02,6.1,39.0,2.3,2.42658,5.503478260869572,2.2,2.3,,,,,,,,,,,,,,,-5.29,-3.72,,-6.19,-3.98,
111998,10.1039/c6ta09379e,10.1039/c6ta09379e,PBDTTS-FTAZ,PIID-PyDPP,PBDTTS-FTAZ,PIID-PyDPP,CCCCCCCCSc1ccc(-c2c3cc(-c4ccc(-c5c(F)c(F)c(-c6cccs6)c6nn(CC(CCCCCC)CCCCCCCC)nc56)s4)sc3c(-c3ccc(SCCCCCCCC)s3)c3ccsc23)s1,CCCCCCCCC(CCCCCC)CN1C(=O)C2=C(c3ccc(-c4ccc5c(c4)N(CC(CCCCCC)CCCCCCCC)C(=O)/C5=C4/C(=O)N(CC(CCCCCC)CCCCCCCC)c5ccccc54)cn3)N(CC(CCCCCC)CCCCCCCC)C(=O)C2=C1c1ccccn1,1.07,9.4,43.0,4.2,4.324940000000001,2.9747619047619165,4.1,4.2,2.5:1,,,,inverted,,ZnO,,MoO3,,85.0,chlorobenzene,,,-6.0,-3.2,,-6.19,-3.98,
111999,10.1039/c6ta09394a,10.1039/c6ta09394a,PPDT2FBT,t-OCP,PPDT2FBT,t-OCP,CCCCCCCCC(CCCCCC)COc1ccc(OCC(CCCCCC)CCCCCCCC)c(-c2ccc(-c3c(F)c(F)c(-c4cccs4)c4nsnc34)s2)c1,CCCCCC(CCCCC)N1C(=O)c2ccc3c4ccc5c6c(ccc(c7ccc(c2c37)C1=O)c64)C(=O)N(C1CCCCC1N1C(=O)c2ccc3c4ccc6c7c(ccc(c8ccc(c2c38)C1=O)c74)C(=O)N(C(CCCCC)CCCCC)C6=O)C5=O,0.81,11.17,68.86,6.23,6.230246220000001,0.0039521669341923,,,1:1,DPE,,,ITO/ZnO/PPDT2FBT:t-OCP/MoO3/Ag,inverted,ZnO,,MoO3,,,chlorobenzene,,,-5.43,-3.67,,-5.99,-3.85,
112000,10.1039/c6ta09394a,10.1039/c6ta09394a,PPDT2FBT,t-OCP-m,PPDT2FBT,t-OCP-m,CCCCCCCCC(CCCCCC)COc1ccc(OCC(CCCCCC)CCCCCCCC)c(-c2ccc(-c3c(F)c(F)c(-c4cccs4)c4nsnc34)s2)c1,,0.8,9.39,51.54,3.88,3.8716848000000006,0.2143092783504974,,,1:1,DPE,,6%,ITO/ZnO/active layer/MoO3/Ag,inverted,ZnO,,MoO3,,,chlorobenzene,,,-5.43,-3.67,,,,
112001,10.1039/c6ta09394a,10.1039/c6ta09394a,PPDT2FBT,t-MCP,PPDT2FBT,t-MCP,CCCCCCCCC(CCCCCC)COc1ccc(OCC(CCCCCC)CCCCCCCC)c(-c2ccc(-c3c(F)c(F)c(-c4cccs4)c4nsnc34)s2)c1,CCCCCC(CCCCC)N1C(=O)c2ccc3c4ccc5c6c(ccc(c7ccc(c2c37)C1=O)c64)C(=O)N(C1CCCC(N2C(=O)c3ccc4c6ccc7c8c(ccc(c9ccc(c3c49)C2=O)c86)C(=O)N(C(CCCCC)CCCCC)C7=O)C1)C5=O,0.85,5.74,50.42,2.45,2.4599918,0.4078285714285666,,,1:1,DPE,,6%,ITO/ZnO/active layer/MoO3/Ag,inverted,ZnO,,MoO3,,,chlorobenzene,,,-5.43,-3.67,,-5.94,-3.81,
112002,10.1039/c6ta09394a,10.1039/c6ta09394a,PPDT2FBT,"c,t-MCP-m",PPDT2FBT,"c,t-MCP-m",CCCCCCCCC(CCCCCC)COc1ccc(OCC(CCCCCC)CCCCCCCC)c(-c2ccc(-c3c(F)c(F)c(-c4cccs4)c4nsnc34)s2)c1,,0.81,8.18,58.22,3.85,3.85754076,0.1958638961038941,,,1:1,DPE,,6%,ITO/ZnO/active layer/MoO3/Ag,inverted,ZnO,,MoO3,,,chlorobenzene,,,-5.43,-3.67,,,,
112003,10.1039/c6ta09394a,10.1039/c6ta09394a,PPDT2FBT,t-PCP,PPDT2FBT,t-PCP,CCCCCCCCC(CCCCCC)COc1ccc(OCC(CCCCCC)CCCCCCCC)c(-c2ccc(-c3c(F)c(F)c(-c4cccs4)c4nsnc34)s2)c1,CCCCCC(CCCCC)N1C(=O)c2ccc3c4ccc5c6c(ccc(c7ccc(c2c37)C1=O)c64)C(=O)N(C1CCC(N2C(=O)c3ccc4c6ccc7c8c(ccc(c9ccc(c3c49)C2=O)c86)C(=O)N(C(CCCCC)CCCCC)C7=O)CC1)C5=O,0.66,1.57,54.32,0.56,0.56286384,0.5113999999999912,,,1:1,DPE,,6%,ITO/ZnO/active layer/MoO3/Ag,inverted,ZnO,,MoO3,,,chlorobenzene,,,-5.43,-3.67,,-5.94,-3.85,
112004,10.1039/c6ta10978k,10.1039/c6ta10978k,PTB7-Th,PPNDI-EH,PTB7-Th,PPNDI-EH,CCCCC(CC)COC(=O)c1sc2csc(-c3cc4c(-c5ccc(CC(CC)CCCC)s5)c5sccc5c(-c5ccc(CC(CC)CCCC)s5)c4s3)c2c1F,CCCCC(CC)COc1ccc(N2C(=O)c3ccc4c5c(c(-c6cccs6)cc(c35)C2=O)C(=O)N(c2ccc(OCC(CC)CCCC)cc2)C4=O)cc1,0.76,10.66,49.0,4.07,3.969784,2.462309582309595,3.97,4.07,1.5:1,DPE,,5 vol%,ITO/ZnO/PTB7-Th:PPNDI-EH/MoO3/Ag,inverted,ZnO,,MoO3,,,chloroform,,,-5.29,-3.72,,-5.87,-4.01,
112005,10.1039/c6ta10978k,10.1039/c6ta10978k,PTB7-Th,PPNDI-BO,PTB7-Th,PPNDI-BO,CCCCC(CC)COC(=O)c1sc2csc(-c3cc4c(-c5ccc(CC(CC)CCCC)s5)c5sccc5c(-c5ccc(CC(CC)CCCC)s5)c4s3)c2c1F,CCCCCCC(CCCC)COc1ccc(N2C(=O)c3ccc4c5c(c(-c6cccs6)cc(c35)C2=O)C(=O)N(c2ccc(OCC(CCCC)CCCCCC)cc2)C4=O)cc1,0.77,11.15,49.0,4.25,4.206895,1.014235294117641,4.14,4.25,1.5:1,DPE,,5 vol%,inverted,inverted,ZnO,,MoO3,,,chloroform,,,-5.29,-3.72,,-5.87,-4.0,
112006,10.1039/c6ta10978k,10.1039/c6ta10978k,PTB7-Th,PPNDI-HD,PTB7-Th,PPNDI-HD,CCCCC(CC)COC(=O)c1sc2csc(-c3cc4c(-c5ccc(CC(CC)CCCC)s5)c5sccc5c(-c5ccc(CC(CC)CCCC)s5)c4s3)c2c1F,CCCCCCCCC(CCCCCC)COc1ccc(N2C(=O)c3ccc4c5c(c(-c6cccs6)cc(c35)C2=O)C(=O)N(c2ccc(OCC(CCCCCC)CCCCCCCC)cc2)C4=O)cc1,0.77,9.97,46.0,3.62,3.531374,2.4482320441988974,3.49,3.62,1.5:1,DPE,,5 vol%,inverted,inverted,ZnO,,MoO3,,,chloroform,,,-5.29,-3.72,,-5.89,-4.01,
112007,10.1039/c6tc00031b,10.1039/c6tc00031b,PTB7-Th,PNDI-TT,PTB7-Th,P(NDI-TT),CCCCC(CC)COC(=O)c1sc2csc(-c3cc4c(-c5ccc(CC(CC)CCCC)s5)c5sccc5c(-c5ccc(CC(CC)CCCC)s5)c4s3)c2c1F,CCCCCCCCCCC(CCCCCCCC)CN1C(=O)c2ccc3c4c(c(-c5cc6sccc6s5)cc(c24)C1=O)C(=O)N(CC(CCCCCCCC)CCCCCCCCCC)C3=O,0.57,3.56,39.1,0.79,0.7934171999999999,0.4325569620253035,0.65,0.79,2:1,,,,ITO/PEDOT:PSS/PTB7-Th:acceptor/PDIN/Al,conventional,PDIN,,PEDOT:PSS,,,o-dichlorobenzene,,,-5.29,-3.72,,-5.945,-3.935,
112008,10.1039/c6tc00031b,10.1039/c6tc00031b,PTB7-Th,PNDI-TVT,PTB7-Th,PNDI-TVT,CCCCC(CC)COC(=O)c1sc2csc(-c3cc4c(-c5ccc(CC(CC)CCCC)s5)c5sccc5c(-c5ccc(CC(CC)CCCC)s5)c4s3)c2c1F,CCCCCCCCCCC(CCCCCCCC)CN1C(=O)c2ccc3c4c(c(-c5ccc(/C=C/c6cccs6)s5)cc(c24)C1=O)C(=O)N(CC(CCCCCCCC)CCCCCCCCCC)C3=O,0.795,7.41,49.9,2.94,2.93958405,0.0141479591836828,2.75,2.94,2:1,,,,ITO/PEDOT:PSS/PTB7-Th:acceptor/PDIN/Al,conventional,PDIN,,PEDOT:PSS,,,o-dichlorobenzene,,,-5.29,-3.72,,-5.575,-3.815,
112009,10.1039/c6tc00031b,10.1039/c6tc00031b,PTB7-Th,PNDI-TT-TVT,PTB7-Th,PNDI-TT-TVT,CCCCC(CC)COC(=O)c1sc2csc(-c3cc4c(-c5ccc(CC(CC)CCCC)s5)c5sccc5c(-c5ccc(CC(CC)CCCC)s5)c4s3)c2c1F,CCCCCCCCCCC(CCCCCCCC)CN1C(=O)c2ccc3c4c(c(-c5cc6sc(-c7cc8c9c(c(-c%10ccc(/C=C/c%11cccs%11)s%10)cc%10c9c7C(=O)N(CC(CCCCCCCC)CCCCCCCCCC)C%10=O)C(=O)N(CC(CCCCCCCC)CCCCCCCCCC)C8=O)cc6s5)cc(c24)C1=O)C(=O)N(CC(CCCCCCCC)CCCCCCCCCC)C3=O,0.779,10.86,43.1,3.65,3.64623414,0.1031742465753457,3.56,3.65,2:1,,,,ITO/PEDOT:PSS/PTB7-Th:acceptor/PDIN/Al,conventional,PDIN,,PEDOT:PSS,,,o-dichlorobenzene,,,-5.29,-3.72,,-5.5,-3.92,
112010,10.1039/c6tc00031b,10.1039/c6tc00031b,PTB7-Th,PNDI-TT-TVT,PTB7-Th,PNDI-TT-TVT,CCCCC(CC)COC(=O)c1sc2csc(-c3cc4c(-c5ccc(CC(CC)CCCC)s5)c5sccc5c(-c5ccc(CC(CC)CCCC)s5)c4s3)c2c1F,CCCCCCCCCCC(CCCCCCCC)CN1C(=O)c2ccc3c4c(c(-c5cc6sc(-c7cc8c9c(c(-c%10ccc(/C=C/c%11cccs%11)s%10)cc%10c9c7C(=O)N(CC(CCCCCCCC)CCCCCCCCCC)C%10=O)C(=O)N(CC(CCCCCCCC)CCCCCCCCCC)C8=O)cc6s5)cc(c24)C1=O)C(=O)N(CC(CCCCCCCC)CCCCCCCCCC)C3=O,0.79,12.66,48.6,4.86,4.860680400000001,0.014000000000005,4.8,4.86,3:1,,,,ITO/PEDOT:PSS/PTB7-Th:acceptor/PDIN/Al,conventional,PDIN,,PEDOT:PSS,,,o-dichlorobenzene,,,-5.29,-3.72,,-5.5,-3.92,
112011,10.1039/c6tc00353b,10.1039/c6tc00353b,PBDTT-DTFPQx,PC71BM,PBDTT-DTFPQx,,CCCCCCCCOc1c(OCCCCCCCC)c(-c2ccc(-c3cc4c(-c5ccc(CC(CC)CCCC)s5)c5sccc5c(-c5ccc(CC(CC)CCCC)s5)c4s3)s2)c2nc(-c3ccc(F)cc3)c(-c3ccc(F)cc3)nc2c1-c1cccs1,COC(=O)CCCC1(c2ccccc2)C23c4c5ccc6c7cc8c9c%10c(cc%11cc%12c%13c%14c(cc%15c%16ccc-5c2c%16c2c5c%16c%17c(c(c46)c7c9c%17c4c%10c%11c%13c4c%16c%14c%152)C513)C%12)C8,0.87,11.4,73.0,7.2,7.240140000000001,0.5575000000000132,7.0,7.2,,1% DIO,DIO,1%,,,,,,,,,,80.0,-5.52,-3.86,,,,
112012,10.1039/c6tc00353b,10.1039/c6tc00353b,PBDT-DFQX-TP,,PBDT-DFQX-TP,,,,0.82,12.34,60.12,6.08,6.083422559999999,0.056292105263139,,6.08,,,,,,,,,,,,,,,,,,,,
112013,10.1039/c6tc00353b,10.1039/c6tc00353b,PBDTDT(Qx-3)-T,,PBDTDT(Qx-3)-T,,CCCCCCCCOc1c(OCCCCCCCC)c(-c2ccc(-c3cc4c(-c5ccc(CC(CC)CCCC)s5)c5sccc5c(-c5ccc(CC(CC)CCCC)s5)c4s3)s2)c2nc(-c3ccccc3)c(-c3ccccc3)nc2c1-c1cccs1,,0.94,11.28,64.7,6.9,6.860270399999999,0.5757913043478425,,6.9,,1% DIO,DIO,1%,,,,,,,,,,80.0,-5.51,-3.57,,,,
112014,10.1039/c6tc00780e,10.1039/c6tc00780e,PCDTBT,PC61BM,PCDTBT,PC61BM,CCCCCCCCC(CCCCCCCC)n1c2ccccc2c2ccc(-c3ccc(-c4ccc(-c5cccs5)c5nsnc45)s3)cc21,COC(=O)CCCC1(c2ccccc2)C23c4c5c6c7c8c9c(c%10c%11c2c2c%12c4c4c%13c5c5c7c7c8c8c%14c9c%10c9c%10c%11c2c2c%11c%12c4c4c%12c%13c5c5c7c7c8c8c%14c9c9c%10c2c2c%11c4c4c%12c5c7c5c8c9c2c45)C613,0.72,7.9,55.0,3.3,3.1284,5.200000000000006,3.3,,1:4 wt:wt,,,,,BHJ,,,PEDOT:PSS,,,"chlorobenzene:1,2-dichlorobenzene 1:3 v:v",,,-5.5,-3.6,,-6.1,-3.7,
112015,10.1039/c6tc00780e,10.1039/c6tc00780e,PCDTBT,PC61BM,PCDTBT,PC61BM,CCCCCCCCC(CCCCCCCC)n1c2ccccc2c2ccc(-c3ccc(-c4ccc(-c5cccs5)c5nsnc45)s3)cc21,COC(=O)CCCC1(c2ccccc2)C23c4c5c6c7c8c9c(c%10c%11c2c2c%12c4c4c%13c5c5c7c7c8c8c%14c9c%10c9c%10c%11c2c2c%11c%12c4c4c%12c%13c5c5c7c7c8c8c%14c9c9c%10c2c2c%11c4c4c%12c5c7c5c8c9c2c45)C613,0.83,8.6,58.0,4.3,4.14004,3.7199999999999975,4.3,,1:4 wt:wt,,,,ITO/PEDOT:PSS/PCDTBT:PC61BM/BCP/Al,BHJ,,,BCP,,,"chlorobenzene:1,2-dichlorobenzene 1:3 v:v",,,-5.5,-3.6,,-6.1,-3.7,
112016,10.1039/c6tc00780e,10.1039/c6tc00780e,PCDTBT,PC61BM,PCDTBT,PC61BM,CCCCCCCCC(CCCCCCCC)n1c2ccccc2c2ccc(-c3ccc(-c4ccc(-c5cccs5)c5nsnc45)s3)cc21,COC(=O)CCCC1(c2ccccc2)C23c4c5c6c7c8c9c(c%10c%11c2c2c%12c4c4c%13c5c5c7c7c8c8c%14c9c%10c9c%10c%11c2c2c%11c%12c4c4c%12c%13c5c5c7c7c8c8c%14c9c9c%10c2c2c%11c4c4c%12c5c7c5c8c9c2c45)C613,0.81,9.0,60.0,4.6,4.3740000000000006,4.91304347826085,4.6,,1:4 wt:wt,,,,ITO/PEDOT:PSS/PCDTBT:PC61BM/BCP-2CF3/Al,BHJ,,,BCP-2CF3,,,"chlorobenzene:1,2-dichlorobenzene 1:3 v:v",,,-5.5,-3.6,,-6.1,-3.7,
112017,10.1039/c6tc00911e,10.1039/c6tc00911e,PBDT-TS1,PC71BM,PBDT-TS1,PC71BM,CCCCCCCCSc1ccc(-c2c3cc(-c4scc5sc(C(=O)OCC(CC)CCCC)c(F)c45)sc3c(-c3ccc(SCCCCCCCC)s3)c3ccsc23)s1,COC(=O)CCCC1(c2ccccc2)C23c4c5ccc6c7cc8c9c%10c(cc%11cc%12c%13c%14c(cc%15c%16ccc-5c2c%16c2c5c%16c%17c(c(c46)c7c9c%17c4c%10c%11c%13c4c%16c%14c%152)C513)C%12)C8,0.78,15.76,54.5,6.69,6.699576,0.1431390134529019,6.6,6.69,1:2,,,,ITO/PEDOT:PSS/PBDT-TS1:PC71BM/PFN/Al,,PFN,,PEDOT:PSS,,,o-dichlorobenzene,,,-5.33,-3.52,,-5.9,-3.9,
112018,10.1039/c6tc00911e,10.1039/c6tc00911e,PBDT-TS1,PC71BM,PBDT-TS1,PC71BM,CCCCCCCCSc1ccc(-c2c3cc(-c4scc5sc(C(=O)OCC(CC)CCCC)c(F)c45)sc3c(-c3ccc(SCCCCCCCC)s3)c3ccsc23)s1,COC(=O)CCCC1(c2ccccc2)C23c4c5ccc6c7cc8c9c%10c(cc%11cc%12c%13c%14c(cc%15c%16ccc-5c2c%16c2c5c%16c%17c(c(c46)c7c9c%17c4c%10c%11c%13c4c%16c%14c%152)C513)C%12)C8,0.79,15.67,53.8,6.66,6.6600634,0.0009519519519543,6.58,6.66,1:2,,,,ITO/PEDOT:PSS/PBDT-TS1:PC71BM/PFN/Al,,PFN,,PEDOT:PSS,,,o-dichlorobenzene,,,-5.33,-3.52,,-5.9,-3.9,
112019,10.1039/c6tc00911e,10.1039/c6tc00911e,PBDT-TS1,PC71BM,PBDT-TS1,PC71BM,CCCCCCCCSc1ccc(-c2c3cc(-c4scc5sc(C(=O)OCC(CC)CCCC)c(F)c45)sc3c(-c3ccc(SCCCCCCCC)s3)c3ccsc23)s1,COC(=O)CCCC1(c2ccccc2)C23c4c5ccc6c7cc8c9c%10c(cc%11cc%12c%13c%14c(cc%15c%16ccc-5c2c%16c2c5c%16c%17c(c(c46)c7c9c%17c4c%10c%11c%13c4c%16c%14c%152)C513)C%12)C8,0.8,16.26,55.4,7.21,7.206432000000001,0.0494868238557376,7.15,7.21,1:2,,,,ITO/PEDOT:PSS/PBDT-TS1:PC71BM/PFN/Al,,PFN,,PEDOT:PSS,,,o-dichlorobenzene,,,-5.33,-3.52,,-5.9,-3.9,
112020,10.1039/c6tc00911e,10.1039/c6tc00911e,PBDT-TS1,PC71BM,PBDT-TS1,PC71BM,CCCCCCCCSc1ccc(-c2c3cc(-c4scc5sc(C(=O)OCC(CC)CCCC)c(F)c45)sc3c(-c3ccc(SCCCCCCCC)s3)c3ccsc23)s1,COC(=O)CCCC1(c2ccccc2)C23c4c5ccc6c7cc8c9c%10c(cc%11cc%12c%13c%14c(cc%15c%16ccc-5c2c%16c2c5c%16c%17c(c(c46)c7c9c%17c4c%10c%11c%13c4c%16c%14c%152)C513)C%12)C8,0.8,17.33,56.0,7.76,7.763839999999999,0.0494845360824664,7.7,7.76,1:2,,,,ITO/PEDOT:PSS/PBDT-TS1:PC71BM/PFN/Al,,PFN,,PEDOT:PSS,,,o-dichlorobenzene,,,-5.33,-3.52,,-5.9,-3.9,
112021,10.1039/c6tc00929h,10.1039/c6tc00929h,PTIBT,PC71BM,PTIBT,PC71BM,CCCCCCCCCCC(CCCCCCCC)CN1C(=O)/C(=C\c2csc(-c3ccc(-c4cccs4)s3)c2)c2ccccc21,COC(=O)CCCC1(c2ccccc2)C23c4c5ccc6c7cc8c9c%10c(cc%11cc%12c%13c%14c(cc%15c%16ccc-5c2c%16c2c5c%16c%17c(c(c46)c7c9c%17c4c%10c%11c%13c4c%16c%14c%152)C513)C%12)C8,0.71,5.67,39.7,1.57,1.5982029,1.7963630573248357,1.47,1.57,1:3,,,,ITO/PEDOT:PSS/polymer:PC71BM/Ca/Al,bulk heterojunction polymer solar cell,Ca,,PEDOT:PSS,,,o-DCB,,150.0,-5.41,-3.61,,-5.9,-3.9,
112022,10.1039/c6tc00929h,10.1039/c6tc00929h,PTIBT,PC71BM,PTIBT,PC71BM,CCCCCCCCCCC(CCCCCCCC)CN1C(=O)/C(=C\c2csc(-c3ccc(-c4cccs4)s3)c2)c2ccccc21,COC(=O)CCCC1(c2ccccc2)C23c4c5ccc6c7cc8c9c%10c(cc%11cc%12c%13c%14c(cc%15c%16ccc-5c2c%16c2c5c%16c%17c(c(c46)c7c9c%17c4c%10c%11c%13c4c%16c%14c%152)C513)C%12)C8,0.83,5.86,33.2,1.61,1.6147816000000004,0.2969937888198928,1.55,1.61,1:3,DIO,DIO,,ITO/PEDOT:PSS/polymer:PC71BM/Ca/Al,bulk heterojunction polymer solar cell,Ca,,PEDOT:PSS,,,o-DCB,,150.0,-5.41,-3.61,,-5.9,-3.9,
112023,10.1039/c6tc00929h,10.1039/c6tc00929h,PTITBT,PC71BM,PTITBT,PC71BM,CCCCCCCCCCCC(CCCCCCCCCC)Cn1c2cc(-c3ccc(-c4cccc5nsnc45)s3)ccc2c2sccc21,COC(=O)CCCC1(c2ccccc2)C23c4c5ccc6c7cc8c9c%10c(cc%11cc%12c%13c%14c(cc%15c%16ccc-5c2c%16c2c5c%16c%17c(c(c46)c7c9c%17c4c%10c%11c%13c4c%16c%14c%152)C513)C%12)C8,0.69,13.93,61.8,5.83,5.940030599999999,1.887317324185233,5.76,5.83,1:3,,,,ITO/PEDOT:PSS/polymer:PC71BM/Ca/Al,bulk heterojunction polymer solar cell,Ca,,PEDOT:PSS,,,o-DCB,,150.0,-5.22,-3.65,,-5.9,-3.9,
112024,10.1039/c6tc00929h,10.1039/c6tc00929h,PTITBT,PC71BM,PTITBT,PC71BM,CCCCCCCCCCCC(CCCCCCCCCC)Cn1c2cc(-c3ccc(-c4cccc5nsnc45)s3)ccc2c2sccc21,COC(=O)CCCC1(c2ccccc2)C23c4c5ccc6c7cc8c9c%10c(cc%11cc%12c%13c%14c(cc%15c%16ccc-5c2c%16c2c5c%16c%17c(c(c46)c7c9c%17c4c%10c%11c%13c4c%16c%14c%152)C513)C%12)C8,0.66,12.72,56.2,4.73,4.718102400000001,0.2515348837209151,4.73,4.73,1:3,DIO,DIO,,ITO/PEDOT:PSS/polymer:PC71BM/Ca/Al,bulk heterojunction polymer solar cell,Ca,,PEDOT:PSS,,,o-DCB,,150.0,-5.22,-3.65,,-5.9,-3.9,
112025,10.1039/c6tc00929h,10.1039/c6tc00929h,PTIDTBT,PC71BM,PTIDTBT,PC71BM,CCCCCCCCCCCC(CCCCCCCCCC)Cn1c2cc(-c3ccc(-c4cccc5nsnc45)s3)ccc2c2sc(-c3cccs3)cc21,COC(=O)CCCC1(c2ccccc2)C23c4c5ccc6c7cc8c9c%10c(cc%11cc%12c%13c%14c(cc%15c%16ccc-5c2c%16c2c5c%16c%17c(c(c46)c7c9c%17c4c%10c%11c%13c4c%16c%14c%152)C513)C%12)C8,0.6,7.27,40.9,1.79,1.7840579999999997,0.3319553072625886,1.67,1.79,1:3,,,,ITO/PEDOT:PSS/polymer:PC71BM/Ca/Al,bulk heterojunction polymer solar cell,Ca,,PEDOT:PSS,,,o-DCB,,80.0,-5.14,-3.63,,-5.9,-3.9,
112026,10.1039/c6tc00929h,10.1039/c6tc00929h,PTIDTBT,PC71BM,PTIDTBT,PC71BM,CCCCCCCCCCCC(CCCCCCCCCC)Cn1c2cc(-c3ccc(-c4cccc5nsnc45)s3)ccc2c2sc(-c3cccs3)cc21,COC(=O)CCCC1(c2ccccc2)C23c4c5ccc6c7cc8c9c%10c(cc%11cc%12c%13c%14c(cc%15c%16ccc-5c2c%16c2c5c%16c%17c(c(c46)c7c9c%17c4c%10c%11c%13c4c%16c%14c%152)C513)C%12)C8,0.63,4.05,67.6,1.69,1.7248139999999998,2.0599999999999943,1.68,1.69,1:3,DIO,DIO,,ITO/PEDOT:PSS/polymer:PC71BM/Ca/Al,bulk heterojunction polymer solar cell,Ca,,PEDOT:PSS,,,o-DCB,,80.0,-5.14,-3.63,,-5.9,-3.9,
112027,10.1039/c6tc01238h,10.1039/c6tc01238h,PIDT-t-TPD,PC71BM,PIDT-t-TPD,PC71BM,CCCCCCCCCCC(CCCCCCCC)CN1C(=O)c2c(-c3cccs3)sc(-c3ccc(-c4cc5c(s4)-c4cc6c(cc4C5(c4ccc(CCCCCC)cc4)c4ccc(CCCCCC)cc4)-c4sccc4C6(c4ccc(CCCCCC)cc4)c4ccc(CCCCCC)cc4)s3)c2C1=O,COC(=O)CCCC1(c2ccccc2)C23c4c5ccc6c7cc8c9c%10c(cc%11cc%12c%13c%14c(cc%15c%16ccc-5c2c%16c2c5c%16c%17c(c(c46)c7c9c%17c4c%10c%11c%13c4c%16c%14c%152)C513)C%12)C8,0.92,5.52,48.91,2.47,2.48384544,0.5605441295546507,2.33,2.47,1:1.5,0,,,ITO/PEDOT:PSS/polymer:PC71BM/Ca/Al,conventional,Ca,,PEDOT:PSS,,110.0,DCB,,,-5.41,-3.26,,-5.9,-3.9,
112028,10.1039/c6tc01238h,10.1039/c6tc01238h,PIDT-t-TPD,PC71BM,PIDT-t-TPD,PC71BM,CCCCCCCCCCC(CCCCCCCC)CN1C(=O)c2c(-c3cccs3)sc(-c3ccc(-c4cc5c(s4)-c4cc6c(cc4C5(c4ccc(CCCCCC)cc4)c4ccc(CCCCCC)cc4)-c4sccc4C6(c4ccc(CCCCCC)cc4)c4ccc(CCCCCC)cc4)s3)c2C1=O,COC(=O)CCCC1(c2ccccc2)C23c4c5ccc6c7cc8c9c%10c(cc%11cc%12c%13c%14c(cc%15c%16ccc-5c2c%16c2c5c%16c%17c(c(c46)c7c9c%17c4c%10c%11c%13c4c%16c%14c%152)C513)C%12)C8,0.88,3.32,45.4,1.33,1.3264064,0.2701954887218109,1.32,1.33,1:1.5,1,,,ITO/PEDOT:PSS/polymer:PC71BM/Ca/Al,conventional,Ca,,PEDOT:PSS,,110.0,DCB,,,-5.41,-3.26,,-5.9,-3.9,
112029,10.1039/c6tc01238h,10.1039/c6tc01238h,PIDT-t-TPD,PC71BM,PIDT-t-TPD,PC71BM,CCCCCCCCCCC(CCCCCCCC)CN1C(=O)c2c(-c3cccs3)sc(-c3ccc(-c4cc5c(s4)-c4cc6c(cc4C5(c4ccc(CCCCCC)cc4)c4ccc(CCCCCC)cc4)-c4sccc4C6(c4ccc(CCCCCC)cc4)c4ccc(CCCCCC)cc4)s3)c2C1=O,COC(=O)CCCC1(c2ccccc2)C23c4c5ccc6c7cc8c9c%10c(cc%11cc%12c%13c%14c(cc%15c%16ccc-5c2c%16c2c5c%16c%17c(c(c46)c7c9c%17c4c%10c%11c%13c4c%16c%14c%152)C513)C%12)C8,0.87,3.43,42.36,1.31,1.26406476,3.506506870229002,1.25,1.31,1:1.5,3,,,ITO/PEDOT:PSS/polymer:PC71BM/Ca/Al,conventional,Ca,,PEDOT:PSS,,110.0,DCB,,,-5.41,-3.26,,-5.9,-3.9,
112030,10.1039/c6tc01238h,10.1039/c6tc01238h,PIDT-tt-TPD,PC71BM,PIDT-tt-TPD,PC71BM,CCCCCCCCCCC(CCCCCCCC)CN1C(=O)c2c(-c3cc4sccc4s3)sc(-c3cc4sc(-c5cc6c(s5)-c5cc7c(cc5C6(c5ccc(CCCCCC)cc5)c5ccc(CCCCCC)cc5)-c5sccc5C7(c5ccc(CCCCCC)cc5)c5ccc(CCCCCC)cc5)cc4s3)c2C1=O,COC(=O)CCCC1(c2ccccc2)C23c4c5ccc6c7cc8c9c%10c(cc%11cc%12c%13c%14c(cc%15c%16ccc-5c2c%16c2c5c%16c%17c(c(c46)c7c9c%17c4c%10c%11c%13c4c%16c%14c%152)C513)C%12)C8,0.94,9.57,50.18,4.54,4.51409244,0.5706511013215919,4.2,4.54,1:1.5,0,,,ITO/PEDOT:PSS/polymer:PC71BM/Ca/Al,conventional,Ca,,PEDOT:PSS,,110.0,DCB,,,-5.36,-3.22,,-5.9,-3.9,
112031,10.1039/c6tc01238h,10.1039/c6tc01238h,PIDT-tt-TPD,PC71BM,PIDT-tt-TPD,PC71BM,CCCCCCCCCCC(CCCCCCCC)CN1C(=O)c2c(-c3cc4sccc4s3)sc(-c3cc4sc(-c5cc6c(s5)-c5cc7c(cc5C6(c5ccc(CCCCCC)cc5)c5ccc(CCCCCC)cc5)-c5sccc5C7(c5ccc(CCCCCC)cc5)c5ccc(CCCCCC)cc5)cc4s3)c2C1=O,COC(=O)CCCC1(c2ccccc2)C23c4c5ccc6c7cc8c9c%10c(cc%11cc%12c%13c%14c(cc%15c%16ccc-5c2c%16c2c5c%16c%17c(c(c46)c7c9c%17c4c%10c%11c%13c4c%16c%14c%152)C513)C%12)C8,0.92,9.44,50.51,4.38,4.386692479999999,0.1527963470319406,4.3,4.38,1:1.5,2,,,ITO/PEDOT:PSS/polymer:PC71BM/Ca/Al,conventional,Ca,,PEDOT:PSS,,110.0,DCB,,,-5.36,-3.22,,-5.9,-3.9,
112032,10.1039/c6tc01238h,10.1039/c6tc01238h,PIDT-tt-TPD,PC71BM,PIDT-tt-TPD,PC71BM,CCCCCCCCCCC(CCCCCCCC)CN1C(=O)c2c(-c3cc4sccc4s3)sc(-c3cc4sc(-c5cc6c(s5)-c5cc7c(cc5C6(c5ccc(CCCCCC)cc5)c5ccc(CCCCCC)cc5)-c5sccc5C7(c5ccc(CCCCCC)cc5)c5ccc(CCCCCC)cc5)cc4s3)c2C1=O,COC(=O)CCCC1(c2ccccc2)C23c4c5ccc6c7cc8c9c%10c(cc%11cc%12c%13c%14c(cc%15c%16ccc-5c2c%16c2c5c%16c%17c(c(c46)c7c9c%17c4c%10c%11c%13c4c%16c%14c%152)C513)C%12)C8,0.92,11.22,50.93,5.23,5.257198320000001,0.5200443594646462,5.04,5.23,1:1.5,3,,,ITO/PEDOT:PSS/polymer:PC71BM/Ca/Al,conventional,Ca,,PEDOT:PSS,,110.0,DCB,,,-5.36,-3.22,,-5.9,-3.9,
112033,10.1039/c6tc01438k,10.1039/c6tc01438k,PCDTBT-C12,NI-A-C4,PCDTBT-C12,NI-A-C4,CCCCCCCCCCCCOc1c(OCCCCCCCCCCCC)c(-c2ccc(-c3ccc4c5ccccc5n(CCCCCCCC)c4c3)s2)c2nsnc2c1-c1cccs1,CCCCN1C(=O)c2cccc3c(C#Cc4ccc5c6c(cccc46)C(=O)N(CCCC)C5=O)ccc(c23)C1=O,1.09,1.34,,0.15,,,0.11,0.15,,No,,,ITO/PEDOT:PSS/active layer/LiF/Al,conventional,LiF,,PEDOT:PSS,,35.0,,,,-5.23,-3.26,,-6.05,-3.54,
112034,10.1039/c6tc01438k,10.1039/c6tc01438k,PCDTBT-C12,NI-A-C6,PCDTBT-C12,NI-A-C6,CCCCCCCCCCCCOc1c(OCCCCCCCCCCCC)c(-c2ccc(-c3ccc4c5ccccc5n(CCCCCCCC)c4c3)s2)c2nsnc2c1-c1cccs1,CCCCCCN1C(=O)c2cccc3c(C#Cc4ccc5c6c(cccc46)C(=O)N(CCCCCC)C5=O)ccc(c23)C1=O,1.06,4.71,56.0,2.8,2.795856,0.1479999999999894,2.63,2.8,,No,,,ITO/PEDOT:PSS/active layer/LiF/Al,conventional,LiF,,PEDOT:PSS,,32.0,,,,-5.23,-3.26,,-6.04,-3.48,
112035,10.1039/c6tc01438k,10.1039/c6tc01438k,PCDTBT-C12,NI-A-C6,PCDTBT-C12,NI-A-C6,CCCCCCCCCCCCOc1c(OCCCCCCCCCCCC)c(-c2ccc(-c3ccc4c5ccccc5n(CCCCCCCC)c4c3)s2)c2nsnc2c1-c1cccs1,CCCCCCN1C(=O)c2cccc3c(C#Cc4ccc5c6c(cccc46)C(=O)N(CCCCCC)C5=O)ccc(c23)C1=O,1.06,6.24,61.0,4.05,4.034784,0.3757037037036956,3.87,4.05,,1-CN,,0.5%,ITO/PEDOT:PSS/active layer/LiF/Al,conventional,LiF,,PEDOT:PSS,,28.0,,,,-5.23,-3.26,,-6.04,-3.48,
112036,10.1039/c6tc01438k,10.1039/c6tc01438k,PCDTBT-C12,NI-A-C8,PCDTBT-C12,NI-A-C8,CCCCCCCCCCCCOc1c(OCCCCCCCCCCCC)c(-c2ccc(-c3ccc4c5ccccc5n(CCCCCCCC)c4c3)s2)c2nsnc2c1-c1cccs1,CCCCCCCCN1C(=O)c2cccc3c(C#Cc4ccc5c6c(cccc46)C(=O)N(CCCCCCCC)C5=O)ccc(c23)C1=O,1.07,4.43,55.0,2.61,2.607055,0.1128352490421446,2.35,2.61,,No,,,ITO/PEDOT:PSS/active layer/LiF/Al,conventional,LiF,,PEDOT:PSS,,34.0,,,,-5.23,-3.26,,-6.02,-3.47,
112037,10.1039/c6tc01438k,10.1039/c6tc01438k,PCDTBT-C12,NI-A-C8,PCDTBT-C12,NI-A-C8,CCCCCCCCCCCCOc1c(OCCCCCCCCCCCC)c(-c2ccc(-c3ccc4c5ccccc5n(CCCCCCCC)c4c3)s2)c2nsnc2c1-c1cccs1,CCCCCCCCN1C(=O)c2cccc3c(C#Cc4ccc5c6c(cccc46)C(=O)N(CCCCCCCC)C5=O)ccc(c23)C1=O,1.07,5.19,60.0,3.34,3.33198,0.2401197604790327,3.04,3.34,,1-CN,,0.5%,ITO/PEDOT:PSS/active layer/LiF/Al,conventional,LiF,,PEDOT:PSS,,30.0,,,,-5.23,-3.26,,-6.02,-3.47,
112038,10.1039/c6tc01438k,10.1039/c6tc01438k,PCDTBT-C12,PC71BM,PCDTBT-C12,PC71BM,CCCCCCCCCCCCOc1c(OCCCCCCCCCCCC)c(-c2ccc(-c3ccc4c5ccccc5n(CCCCCCCC)c4c3)s2)c2nsnc2c1-c1cccs1,COC(=O)CCCC1(c2ccccc2)C23c4c5ccc6c7cc8c9c%10c(cc%11cc%12c%13c%14c(cc%15c%16ccc-5c2c%16c2c5c%16c%17c(c(c46)c7c9c%17c4c%10c%11c%13c4c%16c%14c%152)C513)C%12)C8,0.89,8.65,53.0,4.07,4.080205,0.2507371007371012,3.92,4.07,,1-CN,,0.5%,ITO/PEDOT:PSS/active layer/LiF/Al,conventional,LiF,,PEDOT:PSS,,73.0,,,,-5.23,-3.26,,-5.9,-3.9,
112039,10.1039/c6tc01438k,10.1039/c6tc01438k,PCDTBT-C12,PC71BM,PCDTBT-C12,PC71BM,CCCCCCCCCCCCOc1c(OCCCCCCCCCCCC)c(-c2ccc(-c3ccc4c5ccccc5n(CCCCCCCC)c4c3)s2)c2nsnc2c1-c1cccs1,COC(=O)CCCC1(c2ccccc2)C23c4c5ccc6c7cc8c9c%10c(cc%11cc%12c%13c%14c(cc%15c%16ccc-5c2c%16c2c5c%16c%17c(c(c46)c7c9c%17c4c%10c%11c%13c4c%16c%14c%152)C513)C%12)C8,0.88,5.72,54.0,2.72,2.718144,0.0682352941176663,2.52,2.72,,1-CN,,0.5%,ITO/PEDOT:PSS/active layer/LiF/Al,conventional,LiF,,PEDOT:PSS,,35.0,,,,-5.23,-3.26,,-5.9,-3.9,
112040,10.1039/c6tc01778a,10.1039/c6tc01778a,PC1BT6,PC71BM,PC1BT6,PC71BM,CCCCCCOc1c(OCCCCCC)c(-c2ccc(-c3ccc4c(c3)C(CCCCCC)(CCCCCC)c3cc5c6cc7c(cc6n(C)c5cc3-4)-c3ccccc3C7(CCCCCC)CCCCCC)s2)c2nsnc2c1-c1cccs1,COC(=O)CCCC1(c2ccccc2)C23c4c5ccc6c7cc8c9c%10c(cc%11cc%12c%13c%14c(cc%15c%16ccc-5c2c%16c2c5c%16c%17c(c(c46)c7c9c%17c4c%10c%11c%13c4c%16c%14c%152)C513)C%12)C8,0.95,14.0,55.2,7.34,7.3416,0.0217983651226134,7.21,7.34,1:4,DIO,DIO,0.5%,ITO/PEDOT:PSS/polymer:PC71BM/PIFB/Al,BHJ,PIFB,,PEDOT:PSS,,,o-DCB:CB = 1:4,o-DCB:chlorobenzene (1:4),,-5.48,-3.59,,-5.9,-3.9,
112041,10.1039/c6tc01778a,10.1039/c6tc01778a,PC2BT6,PC71BM,PC2BT6,PC71BM,CCCCCCOc1c(OCCCCCC)c(-c2ccc(-c3ccc4c(c3)C(CCCCCC)(CCCCCC)c3cc5c6cc7c(cc6n(CC)c5cc3-4)-c3ccccc3C7(CCCCCC)CCCCCC)s2)c2nsnc2c1-c1cccs1,COC(=O)CCCC1(c2ccccc2)C23c4c5ccc6c7cc8c9c%10c(cc%11cc%12c%13c%14c(cc%15c%16ccc-5c2c%16c2c5c%16c%17c(c(c46)c7c9c%17c4c%10c%11c%13c4c%16c%14c%152)C513)C%12)C8,0.99,13.11,51.0,6.62,6.619239,0.0114954682779424,6.46,6.62,1:4,DIO,DIO,0.5%,ITO/PEDOT:PSS/polymer:PC71BM/PIFB/Al,BHJ,PIFB,,PEDOT:PSS,,,o-DCB:CB = 1:4,o-DCB:chlorobenzene (1:4),,-5.49,-3.56,,-5.9,-3.9,
112042,10.1039/c6tc01778a,10.1039/c6tc01778a,PC6BT6,PC71BM,PC6BT6,PC71BM,CCCCCCOc1c(OCCCCCC)c(-c2ccc(-c3ccc4c(c3)C(CCCCCC)(CCCCCC)c3cc5c6cc7c(cc6n(CCCCCC)c5cc3-4)-c3ccccc3C7(CCCCCC)CCCCCC)s2)c2nsnc2c1-c1cccs1,COC(=O)CCCC1(c2ccccc2)C23c4c5ccc6c7cc8c9c%10c(cc%11cc%12c%13c%14c(cc%15c%16ccc-5c2c%16c2c5c%16c%17c(c(c46)c7c9c%17c4c%10c%11c%13c4c%16c%14c%152)C513)C%12)C8,0.98,12.91,50.5,6.39,6.389158999999999,0.0131611893583773,6.21,6.39,1:4,DIO,DIO,0.5%,ITO/PEDOT:PSS/polymer:PC71BM/PIFB/Al,BHJ,PIFB,,PEDOT:PSS,,,o-DCB:CB = 1:4,o-DCB:chlorobenzene (1:4),,-5.49,-3.56,,-5.9,-3.9,
112043,10.1039/c6tc01778a,10.1039/c6tc01778a,PNC2C4BT6,PC71BM,PNC2C4BT6,PC71BM,CCCCCCOc1c(OCCCCCC)c(-c2ccc(-c3ccc4c(c3)C(CCCC)(CCCC)c3cc5c6cc7c(cc6n(CC)c5cc3-4)-c3ccccc3C7(CCCC)CCCC)s2)c2nsnc2c1-c1cccs1,COC(=O)CCCC1(c2ccccc2)C23c4c5ccc6c7cc8c9c%10c(cc%11cc%12c%13c%14c(cc%15c%16ccc-5c2c%16c2c5c%16c%17c(c(c46)c7c9c%17c4c%10c%11c%13c4c%16c%14c%152)C513)C%12)C8,0.99,13.24,50.9,6.67,6.6717684,0.0265127436281793,6.44,6.67,1:4,DIO,DIO,0.5%,ITO/PEDOT:PSS/polymer:PC71BM/PIFB/Al,BHJ,PIFB,,PEDOT:PSS,,,o-DCB:CB = 1:4,o-DCB:chlorobenzene (1:4),,-5.48,-3.63,,-5.9,-3.9,
112044,10.1039/c6tc01778a,10.1039/c6tc01778a,PC2BT,PC71BM,PC2BT,PC71BM,CCCCCCC1(CCCCCC)c2ccccc2-c2cc3c(cc21)c1cc2c(cc1n3CC)-c1ccc(-c3ccc(-c4ccc(-c5cccs5)c5nsnc45)s3)cc1C2(CCCCCC)CCCCCC,COC(=O)CCCC1(c2ccccc2)C23c4c5ccc6c7cc8c9c%10c(cc%11cc%12c%13c%14c(cc%15c%16ccc-5c2c%16c2c5c%16c%17c(c(c46)c7c9c%17c4c%10c%11c%13c4c%16c%14c%152)C513)C%12)C8,1.01,10.48,38.0,4.02,4.0222240000000005,0.0553233830845993,3.94,4.02,1:4,DIO,DIO,0.5%,ITO/PEDOT:PSS/polymer:PC71BM/PIFB/Al,BHJ,PIFB,,PEDOT:PSS,,,o-DCB:CB = 1:4,o-DCB:chlorobenzene (1:4),,-5.54,-3.61,,-5.9,-3.9,
112045,10.1039/c6tc04271f,10.1039/c6tc04271f,PPyTDPP-TT,PC71BM,PPyTDPP-TT,PC71BM,CCCCCCCCCCCCC(CCCCCCCCCC)CN1C(=O)C2=C(c3cccs3)N(CC(CCCCCCCCCC)CCCCCCCCCCCC)C(=O)C2=C1c1ccc(-c2cc3sccc3s2)cn1,COC(=O)CCCC1(c2ccccc2)C23c4c5ccc6c7cc8c9c%10c(cc%11cc%12c%13c%14c(cc%15c%16ccc-5c2c%16c2c5c%16c%17c(c(c46)c7c9c%17c4c%10c%11c%13c4c%16c%14c%152)C513)C%12)C8,0.804,8.61,53.5,3.7,3.7035054,0.0947405405405373,,,1:2,DIO 3%,DIO,3%,ITO/ZnO/PPyTDPP-TT:PC71BM/MoOx/Ag,polymer solar cell,ZnO,,MoOx,,,o-DCB,,,-5.28,-3.75,,-5.9,-3.9,
112046,10.1039/c6tc04271f,10.1039/c6tc04271f,PPyTDPP-TT,PC71BM,PPyTDPP-TT,PC71BM,CCCCCCCCCCCCC(CCCCCCCCCC)CN1C(=O)C2=C(c3cccs3)N(CC(CCCCCCCCCC)CCCCCCCCCCCC)C(=O)C2=C1c1ccc(-c2cc3sccc3s2)cn1,COC(=O)CCCC1(c2ccccc2)C23c4c5ccc6c7cc8c9c%10c(cc%11cc%12c%13c%14c(cc%15c%16ccc-5c2c%16c2c5c%16c%17c(c(c46)c7c9c%17c4c%10c%11c%13c4c%16c%14c%152)C513)C%12)C8,0.82,10.8,61.7,5.48,5.464152,0.2891970802919723,,,1:2,DIO 5%,DIO,5%,ITO/ZnO/active layer/MoOx/Ag,polymer solar cell,ZnO,,MoOx,,,o-DCB,,,-5.28,-3.75,,-5.9,-3.9,
112047,10.1039/c6tc04271f,10.1039/c6tc04271f,PPyTDPP-BT,PC71BM,PPyTDPP-BT,PC71BM,CCCCCCCCCCCCC(CCCCCCCCCC)CN1C(=O)C2=C(c3cccs3)N(CC(CCCCCCCCCC)CCCCCCCCCCCC)C(=O)C2=C1c1ccc(-c2ccc(-c3cccs3)s2)cn1,COC(=O)CCCC1(c2ccccc2)C23c4c5ccc6c7cc8c9c%10c(cc%11cc%12c%13c%14c(cc%15c%16ccc-5c2c%16c2c5c%16c%17c(c(c46)c7c9c%17c4c%10c%11c%13c4c%16c%14c%152)C513)C%12)C8,0.832,9.02,63.3,4.75,4.750437119999999,0.0092025263157698,,,1:2,DIO 3%,DIO,3%,ITO/ZnO/active layer/MoOx/Ag,polymer solar cell,ZnO,,MoOx,,,o-DCB,,,-5.14,-3.6,,-5.9,-3.9,
112048,10.1039/c6tc04271f,10.1039/c6tc04271f,PPyTDPP-BT,PC71BM,PPyTDPP-BT,PC71BM,CCCCCCCCCCCCC(CCCCCCCCCC)CN1C(=O)C2=C(c3cccs3)N(CC(CCCCCCCCCC)CCCCCCCCCCCC)C(=O)C2=C1c1ccc(-c2ccc(-c3cccs3)s2)cn1,COC(=O)CCCC1(c2ccccc2)C23c4c5ccc6c7cc8c9c%10c(cc%11cc%12c%13c%14c(cc%15c%16ccc-5c2c%16c2c5c%16c%17c(c(c46)c7c9c%17c4c%10c%11c%13c4c%16c%14c%152)C513)C%12)C8,0.79,14.28,67.05,7.56,7.5640446,0.0535000000000037,,,1:2,DIO 5%,DIO,5%,ITO/ZnO/active layer/MoOx/Ag,polymer solar cell,ZnO,,MoOx,,,o-DCB,,,-5.14,-3.6,,-5.9,-3.9,
