Repository: JiYiqaq/PCE-KA-GNN

# Data directory

- `raw/Active_Database.csv` is the immutable source dataset bundled under CC BY 4.0. Do not overwrite it with processed data.
- `processed/` is created and populated by the training pipeline. Generated `.pt` and `.pth` caches are intentionally ignored by Git because they can exceed GitHub's normal single-file limit.

See `../DATA_LICENSE.md` for provenance, license and checksum information.

File: data/raw/Active_Database.csv (part 460 of 471)
id,doi,doi_norm,donor,acceptor,donor_canonical,acceptor_canonical,donor_smiles,acceptor_smiles,voc,jsc,ff,pce,pce_recomputed,pce_relative_error_percent,pce_avg,pce_best,d_a_ratio,additive,additive_canonical,additive_ratio,device_structure,device_type,etl,etl_canonical,htl,htl_canonical,active_layer_thickness,solvent,solvent_canonical,annealing_temp,homo_d,lumo_d,eg_d,homo_a,lumo_a,eg_a
112049,10.1039/c7cc01973d,10.1039/c7cc01973d,PzIIG-BDT2TC8,PC61BM,PzIIG-BDT2TC8,PC61BM,CCCCCCCCc1cc(-c2c3cc(-c4ccc5c(c4)N(CCCCCCCC)C(=O)/C5=C/c4cnc(/C=C5/C(=O)N(CCCCCCCC)c6ccccc65)cn4)sc3c(-c3cc(CCCCCCCC)c(CCCCCCCC)s3)c3ccsc23)sc1CCCCCCCC,COC(=O)CCCC1(c2ccccc2)C23c4c5c6c7c8c9c(c%10c%11c2c2c%12c4c4c%13c5c5c7c7c8c8c%14c9c%10c9c%10c%11c2c2c%11c%12c4c4c%12c%13c5c5c7c7c8c8c%14c9c9c%10c2c2c%11c4c4c%12c5c7c5c8c9c2c45)C613,1.04,5.23,50.28,2.74,2.73482976,0.1886948905109486,,,1:1,Without,,,ITO/PFN/polymer:PC61BM/MoO3/Ag,BHJ PSC,PFN,,MoO3,,,chlorobenzene,,,-5.48,-3.64,,-6.1,-3.7,
112050,10.1039/c7cc01973d,10.1039/c7cc01973d,PzIIG-BDT2TC8,PC61BM,PzIIG-BDT2TC8,PC61BM,CCCCCCCCc1cc(-c2c3cc(-c4ccc5c(c4)N(CCCCCCCC)C(=O)/C5=C/c4cnc(/C=C5/C(=O)N(CCCCCCCC)c6ccccc65)cn4)sc3c(-c3cc(CCCCCCCC)c(CCCCCCCC)s3)c3ccsc23)sc1CCCCCCCC,COC(=O)CCCC1(c2ccccc2)C23c4c5c6c7c8c9c(c%10c%11c2c2c%12c4c4c%13c5c5c7c7c8c8c%14c9c%10c9c%10c%11c2c2c%11c%12c4c4c%12c%13c5c5c7c7c8c8c%14c9c9c%10c2c2c%11c4c4c%12c5c7c5c8c9c2c45)C613,1.03,5.68,53.39,3.12,3.12352856,0.1130948717948544,,,1:2,Without,,,ITO/PFN/polymer:PC61BM/MoO3/Ag,BHJ PSC,PFN,,MoO3,,,chlorobenzene,,120.0,-5.48,-3.64,,-6.1,-3.7,
112051,10.1039/c7cc01973d,10.1039/c7cc01973d,PzIIG-BDT2TC8,PC61BM,PzIIG-BDT2TC8,PC61BM,CCCCCCCCc1cc(-c2c3cc(-c4ccc5c(c4)N(CCCCCCCC)C(=O)/C5=C/c4cnc(/C=C5/C(=O)N(CCCCCCCC)c6ccccc65)cn4)sc3c(-c3cc(CCCCCCCC)c(CCCCCCCC)s3)c3ccsc23)sc1CCCCCCCC,COC(=O)CCCC1(c2ccccc2)C23c4c5c6c7c8c9c(c%10c%11c2c2c%12c4c4c%13c5c5c7c7c8c8c%14c9c%10c9c%10c%11c2c2c%11c%12c4c4c%12c%13c5c5c7c7c8c8c%14c9c9c%10c2c2c%11c4c4c%12c5c7c5c8c9c2c45)C613,1.02,5.16,44.26,2.33,2.32949232,0.0217888412017219,,,1:3,Without,,,ITO/PFN/polymer:PC61BM/MoO3/Ag,BHJ PSC,PFN,,MoO3,,,chlorobenzene,,120.0,-5.48,-3.64,,-6.1,-3.7,
112052,10.1039/c7cc01973d,10.1039/c7cc01973d,PzIIG-BDT2TC8,PC61BM,PzIIG-BDT2TC8,PC61BM,CCCCCCCCc1cc(-c2c3cc(-c4ccc5c(c4)N(CCCCCCCC)C(=O)/C5=C/c4cnc(/C=C5/C(=O)N(CCCCCCCC)c6ccccc65)cn4)sc3c(-c3cc(CCCCCCCC)c(CCCCCCCC)s3)c3ccsc23)sc1CCCCCCCC,COC(=O)CCCC1(c2ccccc2)C23c4c5c6c7c8c9c(c%10c%11c2c2c%12c4c4c%13c5c5c7c7c8c8c%14c9c%10c9c%10c%11c2c2c%11c%12c4c4c%12c%13c5c5c7c7c8c8c%14c9c9c%10c2c2c%11c4c4c%12c5c7c5c8c9c2c45)C613,1.02,6.68,62.18,4.24,4.23669648,0.0779132075471751,,,1:2,3% DIO,DIO,3%,ITO/PFN/polymer:PC61BM/MoO3/Ag,BHJ PSC,PFN,,MoO3,,,chlorobenzene,,120.0,-5.48,-3.64,,-6.1,-3.7,
112053,10.1039/c7cc01973d,10.1039/c7cc01973d,PzIIG-BDT2TC8,PC71BM,PzIIG-BDT2TC8,PC71BM,CCCCCCCCc1cc(-c2c3cc(-c4ccc5c(c4)N(CCCCCCCC)C(=O)/C5=C/c4cnc(/C=C5/C(=O)N(CCCCCCCC)c6ccccc65)cn4)sc3c(-c3cc(CCCCCCCC)c(CCCCCCCC)s3)c3ccsc23)sc1CCCCCCCC,COC(=O)CCCC1(c2ccccc2)C23c4c5ccc6c7cc8c9c%10c(cc%11cc%12c%13c%14c(cc%15c%16ccc-5c2c%16c2c5c%16c%17c(c(c46)c7c9c%17c4c%10c%11c%13c4c%16c%14c%152)C513)C%12)C8,1.01,7.93,65.63,5.26,5.25650359,0.0664716730038087,,,1:2,3% DIO,DIO,3%,ITO/PFN/polymer:PC71BM/MoO3/Ag,BHJ PSC,PFN,,MoO3,,,chlorobenzene,,120.0,-5.48,-3.64,,-5.9,-3.9,
112054,10.1039/c7cc01973d,10.1039/c7cc01973d,PzIIG-BTT2TC10,PC61BM,PzIIG-BTT2TC10,PC61BM,,COC(=O)CCCC1(c2ccccc2)C23c4c5c6c7c8c9c(c%10c%11c2c2c%12c4c4c%13c5c5c7c7c8c8c%14c9c%10c9c%10c%11c2c2c%11c%12c4c4c%12c%13c5c5c7c7c8c8c%14c9c9c%10c2c2c%11c4c4c%12c5c7c5c8c9c2c45)C613,0.96,3.5,44.35,1.49,1.49016,0.0107382550335528,,,1:1,Without,,,ITO/PFN/PzIIG-BTT2TC10:PC61BM/MoO3/Ag,BHJ PSC,PFN,,MoO3,,,chlorobenzene,,,,,,-6.1,-3.7,
112055,10.1039/c7cc01973d,10.1039/c7cc01973d,PzIIG-BTT2TC10,PC61BM,PzIIG-BTT2TC10,PC61BM,,COC(=O)CCCC1(c2ccccc2)C23c4c5c6c7c8c9c(c%10c%11c2c2c%12c4c4c%13c5c5c7c7c8c8c%14c9c%10c9c%10c%11c2c2c%11c%12c4c4c%12c%13c5c5c7c7c8c8c%14c9c9c%10c2c2c%11c4c4c%12c5c7c5c8c9c2c45)C613,0.95,3.92,50.86,1.89,1.8940264,0.2130370370370422,,,1:2,Without,,,ITO/PFN/polymer:PC61BM/MoO3/Ag,BHJ PSC,PFN,,MoO3,,,chlorobenzene,,120.0,,,,-6.1,-3.7,
112056,10.1039/c7cc01973d,10.1039/c7cc01973d,PzIIG-BTT2TC10,PC61BM,PzIIG-BTT2TC10,PC61BM,,COC(=O)CCCC1(c2ccccc2)C23c4c5c6c7c8c9c(c%10c%11c2c2c%12c4c4c%13c5c5c7c7c8c8c%14c9c%10c9c%10c%11c2c2c%11c%12c4c4c%12c%13c5c5c7c7c8c8c%14c9c9c%10c2c2c%11c4c4c%12c5c7c5c8c9c2c45)C613,0.95,3.16,43.8,1.31,1.314876,0.3722137404580061,,,1:3,Without,,,ITO/PFN/polymer:PC61BM/MoO3/Ag,BHJ PSC,PFN,,MoO3,,,chlorobenzene,,,,,,-6.1,-3.7,
112057,10.1039/c7cc01973d,10.1039/c7cc01973d,PzIIG-BTT2TC10,PC61BM,PzIIG-BTT2TC10,PC61BM,,COC(=O)CCCC1(c2ccccc2)C23c4c5c6c7c8c9c(c%10c%11c2c2c%12c4c4c%13c5c5c7c7c8c8c%14c9c%10c9c%10c%11c2c2c%11c%12c4c4c%12c%13c5c5c7c7c8c8c%14c9c9c%10c2c2c%11c4c4c%12c5c7c5c8c9c2c45)C613,0.95,4.55,61.61,2.66,2.66309225,0.1162499999999798,,,1:2,3% DIO,DIO,3%,ITO/PFN/polymer:PC61BM/MoO3/Ag,BHJ PSC,PFN,,MoO3,,,chlorobenzene,,120.0,,,,-6.1,-3.7,
112058,10.1039/c7cc01973d,10.1039/c7cc01973d,PzIIG-BTT2TC10,PC71BM,PzIIG-BTT2TC10,PC71BM,,COC(=O)CCCC1(c2ccccc2)C23c4c5ccc6c7cc8c9c%10c(cc%11cc%12c%13c%14c(cc%15c%16ccc-5c2c%16c2c5c%16c%17c(c(c46)c7c9c%17c4c%10c%11c%13c4c%16c%14c%152)C513)C%12)C8,0.94,5.89,60.78,3.36,3.36514548,0.1531392857142702,,,1:2,3% DIO,DIO,3 wt%,ITO/PFN/polymer:PC71BM/MoO3/Ag,BHJ PSC,PFN,,MoO3,,,chlorobenzene,,120.0,,,,-5.9,-3.9,
112059,10.1039/c7cc08237a,10.1039/c7cc08237a,PTB7-Th,FRd2,PTB7-Th,FRd2,CCCCC(CC)COC(=O)c1sc2csc(-c3cc4c(-c5ccc(CC(CC)CCCC)s5)c5sccc5c(-c5ccc(CC(CC)CCCC)s5)c4s3)c2c1F,CCN1C(=O)/C(=C\c2ccc(-c3ccc(-c4ccc5c(c4)C(CC)(CC)c4cc(-c6ccc(-c7ccc(/C=C8/SC(=S)N(CC)C8=O)o7)c7nsnc67)ccc4-5)c4nsnc34)o2)SC1=S,0.835,13.3,57.8,6.4,6.418978999999999,0.2965468749999839,6.2,6.4,,-,,,ITO/ZnO/PTB7-Th:FRd2/MoO3/Ag,inverted BHJ OSC,ZnO,,MoO3,,,,,,-5.29,-3.72,,-5.67,-3.58,
112060,10.1039/c7cc08237a,10.1039/c7cc08237a,PTB7-Th,FRd2,PTB7-Th,FRd2,CCCCC(CC)COC(=O)c1sc2csc(-c3cc4c(-c5ccc(CC(CC)CCCC)s5)c5sccc5c(-c5ccc(CC(CC)CCCC)s5)c4s3)c2c1F,CCN1C(=O)/C(=C\c2ccc(-c3ccc(-c4ccc5c(c4)C(CC)(CC)c4cc(-c6ccc(-c7ccc(/C=C8/SC(=S)N(CC)C8=O)o7)c7nsnc67)ccc4-5)c4nsnc34)o2)SC1=S,0.83,13.5,61.7,6.9,6.9134850000000005,0.1954347826086984,6.6,6.9,,-,,,ITO/ZnO/PTB7-Th:FRd2/MoO3/Ag,inverted BHJ OSC,ZnO,,MoO3,,,,,,-5.29,-3.72,,-5.67,-3.58,
112061,10.1039/c7cc08237a,10.1039/c7cc08237a,PTB7-Th,FRd2,PTB7-Th,FRd2,CCCCC(CC)COC(=O)c1sc2csc(-c3cc4c(-c5ccc(CC(CC)CCCC)s5)c5sccc5c(-c5ccc(CC(CC)CCCC)s5)c4s3)c2c1F,CCN1C(=O)/C(=C\c2ccc(-c3ccc(-c4ccc5c(c4)C(CC)(CC)c4cc(-c6ccc(-c7ccc(/C=C8/SC(=S)N(CC)C8=O)o7)c7nsnc67)ccc4-5)c4nsnc34)o2)SC1=S,0.836,13.9,62.2,7.2,7.227888800000001,0.3873444444444497,7.0,7.2,,CN,CN,,ITO/ZnO/PTB7-Th:FRd2/MoO3/Ag,inverted,ZnO,,MoO3,,,,,,-5.29,-3.72,,-5.67,-3.58,
112062,10.1039/c7cc08237a,10.1039/c7cc08237a,PTB7-Th,FRd2,PTB7-Th,FRd2,CCCCC(CC)COC(=O)c1sc2csc(-c3cc4c(-c5ccc(CC(CC)CCCC)s5)c5sccc5c(-c5ccc(CC(CC)CCCC)s5)c4s3)c2c1F,CCN1C(=O)/C(=C\c2ccc(-c3ccc(-c4ccc5c(c4)C(CC)(CC)c4cc(-c6ccc(-c7ccc(/C=C8/SC(=S)N(CC)C8=O)o7)c7nsnc67)ccc4-5)c4nsnc34)o2)SC1=S,0.831,14.4,67.6,8.1,8.089286399999999,0.1322666666666761,7.9,8.1,,DIO,DIO,,ITO/ZnO/PTB7-Th:FRd2/MoO3/Ag,inverted BHJ OSC,ZnO,,MoO3,,,,,,-5.29,-3.72,,-5.67,-3.58,
112063,10.1039/c7cc08237a,10.1039/c7cc08237a,PTB7-Th,FRd2,PTB7-Th,FRd2,CCCCC(CC)COC(=O)c1sc2csc(-c3cc4c(-c5ccc(CC(CC)CCCC)s5)c5sccc5c(-c5ccc(CC(CC)CCCC)s5)c4s3)c2c1F,CCN1C(=O)/C(=C\c2ccc(-c3ccc(-c4ccc5c(c4)C(CC)(CC)c4cc(-c6ccc(-c7ccc(/C=C8/SC(=S)N(CC)C8=O)o7)c7nsnc67)ccc4-5)c4nsnc34)o2)SC1=S,0.833,15.7,72.3,9.4,9.4554663,0.590067021276586,9.2,9.4,,DIO,DIO,,ITO/ZnO/PTB7-Th:FRd2/MoO3/Ag,inverted BHJ OSC,ZnO,,MoO3,,,,,,-5.29,-3.72,,-5.67,-3.58,
112064,10.1039/c7cc09348a,10.1039/c7cc09348a,PTB7-Th,PNDI-RDN,PTB7-Th,PNDI-RDN,CCCCC(CC)COC(=O)c1sc2csc(-c3cc4c(-c5ccc(CC(CC)CCCC)s5)c5sccc5c(-c5ccc(CC(CC)CCCC)s5)c4s3)c2c1F,C#Cc1c2cc(-c3sc(/C=C4\SC(=S)N(CC)C4=O)cc3CC(CC)CCCC)sc2c(C#Cc2cc3c4c(ccc5c4c2C(=O)N(CC(CCCCCCCC)CCCCCCCCCC)C5=O)C(=O)N(CC(CCCCCCCC)CCCCCCCCCC)C3=O)c2cc(-c3sc(/C=C4\SC(=S)N(CC)C4=O)cc3CC(CC)CCCC)sc12,0.69,13.51,59.83,5.55,5.577292769999999,0.491761621621603,5.42,5.55,,,,,,,,,,,,,,,-5.29,-3.72,,-5.91,-3.85,
112065,10.1039/c7cc09348a,10.1039/c7cc09348a,PTB7-Th,PNDI-BBT,PTB7-Th,PNDI-BBT,CCCCC(CC)COC(=O)c1sc2csc(-c3cc4c(-c5ccc(CC(CC)CCCC)s5)c5sccc5c(-c5ccc(CC(CC)CCCC)s5)c4s3)c2c1F,C#Cc1c2cc(-c3sc(C=C4C(=O)N(CC)C(=S)N(CC)C4=O)cc3CC(CC)CCCC)sc2c(C#Cc2cc3c4c(ccc5c4c2C(=O)N(CC(CCCCCCCC)CCCCCCCCCC)C5=O)C(=O)N(CC(CCCCCCCC)CCCCCCCCCC)C3=O)c2cc(-c3sc(C=C4C(=O)C(CC)C(=S)C(CC)C4=O)cc3CC(CC)CCCC)sc12,0.56,14.85,47.7,3.96,3.966732000000001,0.1700000000000214,3.9,3.96,1:1,,,,ITO/PEDOT:PSS/active layer/PFN-Br/Ag,,PFN-Br,,PEDOT:PSS,,,,,,-5.29,-3.72,,-5.89,-3.97,
112066,10.1039/c7cc09348a,10.1039/c7cc09348a,PTB7-Th,PNDI-IT,PTB7-Th,PNDI-IT,CCCCC(CC)COC(=O)c1sc2csc(-c3cc4c(-c5ccc(CC(CC)CCCC)s5)c5sccc5c(-c5ccc(CC(CC)CCCC)s5)c4s3)c2c1F,C#Cc1c2cc(-c3sc(/C=C4\C(=O)c5ccccc5C4=C(C#N)C#N)cc3CC(CC)CCCC)sc2c(C#Cc2cc3c4c(ccc5c4c2C(=O)N(CC(CCCCCCCC)CCCCCCCCCC)C5=O)C(=O)N(CC(CCCCCCCC)CCCCCCCCCC)C3=O)c2cc(-c3sc(/C=C4\C(=O)c5ccccc5C4=C(C#N)C#N)cc3CC(CC)CCCC)sc12,0.56,15.66,58.56,5.13,5.13547776,0.1067789473684167,5.01,5.13,1:1,,,,ITO/PEDOT:PSS/active layer/PFN-Br/Ag,,PFN-Br,,PEDOT:PSS,,,,,,-5.29,-3.72,,-5.9,-3.97,
112067,10.1039/c7cp02283b,10.1039/c7cp02283b,PzNDFP-BT,PC71BM,PzNDFP-BT,PC71BM,CCCCCCCCOc1c(OCCCCCCCC)c(-c2ccc(-c3cc4cc(-c5ccc(OCC(CC)CCCC)cc5)c5c6occc6cc(-c6ccc(OCC(CC)CCCC)cc6)c5c4o3)s2)c2nsnc2c1-c1cccs1,COC(=O)CCCC1(c2ccccc2)C23c4c5ccc6c7cc8c9c%10c(cc%11cc%12c%13c%14c(cc%15c%16ccc-5c2c%16c2c5c%16c%17c(c(c46)c7c9c%17c4c%10c%11c%13c4c%16c%14c%152)C513)C%12)C8,0.85,7.38,33.0,2.1,2.07009,1.424285714285719,1.9,2.1,1:1.5,,,,,conventional,PDINO,PDINO,PEDOT:PSS,,,,,,-5.23,-3.47,,-5.9,-3.9,
112068,10.1039/c7cp02283b,10.1039/c7cp02283b,PzNDFP-BT,PC71BM,PzNDFP-BT,PC71BM,CCCCCCCCOc1c(OCCCCCCCC)c(-c2ccc(-c3cc4cc(-c5ccc(OCC(CC)CCCC)cc5)c5c6occc6cc(-c6ccc(OCC(CC)CCCC)cc6)c5c4o3)s2)c2nsnc2c1-c1cccs1,COC(=O)CCCC1(c2ccccc2)C23c4c5ccc6c7cc8c9c%10c(cc%11cc%12c%13c%14c(cc%15c%16ccc-5c2c%16c2c5c%16c%17c(c(c46)c7c9c%17c4c%10c%11c%13c4c%16c%14c%152)C513)C%12)C8,0.86,11.1,72.0,6.9,6.873119999999999,0.3895652173913206,6.7,6.9,1:1.5,DIO,DIO,0.25%,,conventional,PDINO,PDINO,PEDOT:PSS,,,,,,-5.23,-3.47,,-5.9,-3.9,
112069,10.1039/c7cp02283b,10.1039/c7cp02283b,PzNDFP-BT,PC71BM,PzNDFP-BT,PC71BM,CCCCCCCCOc1c(OCCCCCCCC)c(-c2ccc(-c3cc4cc(-c5ccc(OCC(CC)CCCC)cc5)c5c6occc6cc(-c6ccc(OCC(CC)CCCC)cc6)c5c4o3)s2)c2nsnc2c1-c1cccs1,COC(=O)CCCC1(c2ccccc2)C23c4c5ccc6c7cc8c9c%10c(cc%11cc%12c%13c%14c(cc%15c%16ccc-5c2c%16c2c5c%16c%17c(c(c46)c7c9c%17c4c%10c%11c%13c4c%16c%14c%152)C513)C%12)C8,0.86,11.2,71.0,6.8,6.83872,0.5694117647058772,6.7,6.8,1:1.5,,,,,conventional,ZrAcac,ZrAcac,PEDOT:PSS,,,,,,-5.23,-3.47,,-5.9,-3.9,
112070,10.1039/c7cp02283b,10.1039/c7cp02283b,PzNDFP-ffQx,PC71BM,PzNDFP-ffQx,PC71BM,CCCCC(CC)COc1ccc(-c2cc3cc(-c4ccc(-c5c(F)c(F)c(-c6cccs6)c6nc(-c7ccc(OCC(CC)CCCC)c(F)c7)c(-c7ccc(OCC(CC)CCCC)c(F)c7)nc56)s4)oc3c3c(-c4ccc(OCC(CC)CCCC)cc4)cc4ccoc4c23)cc1,COC(=O)CCCC1(c2ccccc2)C23c4c5ccc6c7cc8c9c%10c(cc%11cc%12c%13c%14c(cc%15c%16ccc-5c2c%16c2c5c%16c%17c(c(c46)c7c9c%17c4c%10c%11c%13c4c%16c%14c%152)C513)C%12)C8,0.87,5.59,59.0,2.9,2.8693469999999994,1.0570000000000168,2.6,2.9,1:1.5,,,,ITO/PEDOT:PSS/active layer/PDINO/Al,conventional,PDINO,PDINO,PEDOT:PSS,,,,,,-5.26,-3.49,,-5.9,-3.9,
112071,10.1039/c7cp02283b,10.1039/c7cp02283b,PzNDFP-ffQx,PC71BM,PzNDFP-ffQx,PC71BM,CCCCC(CC)COc1ccc(-c2cc3cc(-c4ccc(-c5c(F)c(F)c(-c6cccs6)c6nc(-c7ccc(OCC(CC)CCCC)c(F)c7)c(-c7ccc(OCC(CC)CCCC)c(F)c7)nc56)s4)oc3c3c(-c4ccc(OCC(CC)CCCC)cc4)cc4ccoc4c23)cc1,COC(=O)CCCC1(c2ccccc2)C23c4c5ccc6c7cc8c9c%10c(cc%11cc%12c%13c%14c(cc%15c%16ccc-5c2c%16c2c5c%16c%17c(c(c46)c7c9c%17c4c%10c%11c%13c4c%16c%14c%152)C513)C%12)C8,0.83,12.21,55.0,5.6,5.573865,0.4666964285714289,5.5,5.6,1:1.5,DIO,DIO,0.25%,,conventional,PDINO,PDINO,PEDOT:PSS,,,,,,-5.26,-3.49,,-5.9,-3.9,
112072,10.1039/c7nj03312e,10.1039/c7nj03312e,P1,PCBM,P1,PCBM,CCCCCCCCc1cc(-c2c(-c3cccs3)sc3c(-c4cc(CCCCCCCC)c(CCCCCCCC)s4)c(-c4ccc(-c5cccc6nsnc56)s4)sc23)sc1CCCCCCCC,CCCCC(=O)OCC1(C2=CC=CC=C2)C3=CC=CC4=CC=CC5=CC=CC6=CC=CC7=CC=CC1=C7C6=C5C4=C3,0.69,4.22,40.0,1.16,1.1647199999999998,0.4068965517241237,,,1:2,,,,ITO/PEDOT:PSS/polymer:PC71BM/LiF/Al,conventional,LiF,,PEDOT:PSS,,130.0,o-DCB,,,-5.34,-3.53,,-6.1,-3.7,
112073,10.1039/c7nj03312e,10.1039/c7nj03312e,P1,PCBM,P1,PCBM,CCCCCCCCc1cc(-c2c(-c3cccs3)sc3c(-c4cc(CCCCCCCC)c(CCCCCCCC)s4)c(-c4ccc(-c5cccc6nsnc56)s4)sc23)sc1CCCCCCCC,CCCCC(=O)OCC1(C2=CC=CC=C2)C3=CC=CC4=CC=CC5=CC=CC6=CC=CC7=CC=CC1=C7C6=C5C4=C3,0.69,7.68,34.0,1.8,1.801728,0.0959999999999849,,,1:3,,,,ITO/PEDOT:PSS/polymer:PC71BM/LiF/Al,conventional,LiF,,PEDOT:PSS,,138.0,o-DCB,,,-5.34,-3.53,,-6.1,-3.7,
112074,10.1039/c7nj03312e,10.1039/c7nj03312e,P1,PCBM,P1,PCBM,CCCCCCCCc1cc(-c2c(-c3cccs3)sc3c(-c4cc(CCCCCCCC)c(CCCCCCCC)s4)c(-c4ccc(-c5cccc6nsnc56)s4)sc23)sc1CCCCCCCC,CCCCC(=O)OCC1(C2=CC=CC=C2)C3=CC=CC4=CC=CC5=CC=CC6=CC=CC7=CC=CC1=C7C6=C5C4=C3,0.7,7.85,37.0,2.03,2.03315,0.1551724137930918,,,1:3,MeOH,MeOH,,ITO/PEDOT:PSS/polymer:PC71BM/LiF/Al,conventional,LiF,,PEDOT:PSS,,138.0,o-DCB,,,-5.34,-3.53,,-6.1,-3.7,
112075,10.1039/c7nj03312e,10.1039/c7nj03312e,P1,PCBM,P1,PCBM,CCCCCCCCc1cc(-c2c(-c3cccs3)sc3c(-c4cc(CCCCCCCC)c(CCCCCCCC)s4)c(-c4ccc(-c5cccc6nsnc56)s4)sc23)sc1CCCCCCCC,CCCCC(=O)OCC1(C2=CC=CC=C2)C3=CC=CC4=CC=CC5=CC=CC6=CC=CC7=CC=CC1=C7C6=C5C4=C3,0.71,6.74,36.0,1.72,1.722744,0.1595348837209348,,,1:4,,,,ITO/PEDOT:PSS/polymer:PC71BM/LiF/Al,conventional,LiF,,PEDOT:PSS,,142.0,o-DCB,,,-5.34,-3.53,,-6.1,-3.7,
112076,10.1039/c7nj03312e,10.1039/c7nj03312e,P2,PCBM,P2,PCBM,,CCCCC(=O)OCC1(C2=CC=CC=C2)C3=CC=CC4=CC=CC5=CC=CC6=CC=CC7=CC=CC1=C7C6=C5C4=C3,0.76,3.08,38.0,0.89,0.8895040000000001,0.055730337078645,,,1:1,,,,ITO/PEDOT:PSS/polymer:PC71BM/LiF/Al,conventional,LiF,,PEDOT:PSS,,102.0,o-DCB,,,-5.34,-3.58,,-6.1,-3.7,
112077,10.1039/c7nj03312e,10.1039/c7nj03312e,P2,PCBM,P2,PCBM,,CCCCC(=O)OCC1(C2=CC=CC=C2)C3=CC=CC4=CC=CC5=CC=CC6=CC=CC7=CC=CC1=C7C6=C5C4=C3,0.74,3.09,50.0,1.15,1.1433,0.5826086956521678,,,1:2,,,,ITO/PEDOT:PSS/polymer:PC71BM/LiF/Al,conventional,LiF,,PEDOT:PSS,,106.0,o-DCB,,,-5.34,-3.58,,-6.1,-3.7,
112078,10.1039/c7nj03312e,10.1039/c7nj03312e,P2,PCBM,P2,PCBM,,CCCCC(=O)OCC1(C2=CC=CC=C2)C3=CC=CC4=CC=CC5=CC=CC6=CC=CC7=CC=CC1=C7C6=C5C4=C3,0.75,3.56,51.0,1.36,1.3617,0.1249999999999862,,,1:3,,,,ITO/PEDOT:PSS/polymer:PC71BM/LiF/Al,conventional,LiF,,PEDOT:PSS,,110.0,o-DCB,,,-5.34,-3.58,,-6.1,-3.7,
112079,10.1039/c7nj03312e,10.1039/c7nj03312e,P2,PCBM,P2,PCBM,,CCCCC(=O)OCC1(C2=CC=CC=C2)C3=CC=CC4=CC=CC5=CC=CC6=CC=CC7=CC=CC1=C7C6=C5C4=C3,0.75,4.0,50.0,1.49,1.5,0.671140939597316,,,1:4,,,,ITO/PEDOT:PSS/polymer:PC71BM/LiF/Al,conventional,LiF,,PEDOT:PSS,,113.0,o-DCB,,,-5.34,-3.58,,-6.1,-3.7,
112080,10.1039/c7nj03312e,10.1039/c7nj03312e,P2,PCBM,P2,PCBM,,CCCCC(=O)OCC1(C2=CC=CC=C2)C3=CC=CC4=CC=CC5=CC=CC6=CC=CC7=CC=CC1=C7C6=C5C4=C3,0.78,4.74,60.0,2.22,2.2183200000000003,0.0756756756756713,,,1:4,MeOH,MeOH,,ITO/PEDOT:PSS/polymer:PC71BM/LiF/Al,BHJ,LiF,,PEDOT:PSS,,123.0,,,,-5.34,-3.58,,-6.1,-3.7,
112081,10.1039/c7nj03312e,10.1039/c7nj03312e,P3,PCBM,P3,PCBM,CCCCCCc1csc(-c2ccc(-c3cc(CCCCCC)c(/C=C/c4csc(-c5cc6c(OCC(CC)CCCC)c7sc(-c8ccc(C9=C%10C(=O)N(CC(CC)CCCC)C(c%11ccc(-c%12cc%13c(OCC(CC)CCCC)c%14sccc%14c(OCC(CC)CCCC)c%13s%12)s%11)=C%10C(=O)N9CC(CC)CCCC)s8)cc7c(OCC(CC)CCCC)c6s5)c4)s3)c3nsnc23)c1,CCCCC(=O)OCC1(C2=CC=CC=C2)C3=CC=CC4=CC=CC5=CC=CC6=CC=CC7=CC=CC1=C7C6=C5C4=C3,0.73,2.97,37.0,0.8,0.802197,0.2746250000000005,,,1:1,,,,ITO/PEDOT:PSS/polymer:PC71BM/LiF/Al,BHJ,LiF,,PEDOT:PSS,,115.0,,,,-5.31,-3.6,,-6.1,-3.7,
112082,10.1039/c7nj03312e,10.1039/c7nj03312e,P3,PCBM,P3,PCBM,CCCCCCc1csc(-c2ccc(-c3cc(CCCCCC)c(/C=C/c4csc(-c5cc6c(OCC(CC)CCCC)c7sc(-c8ccc(C9=C%10C(=O)N(CC(CC)CCCC)C(c%11ccc(-c%12cc%13c(OCC(CC)CCCC)c%14sccc%14c(OCC(CC)CCCC)c%13s%12)s%11)=C%10C(=O)N9CC(CC)CCCC)s8)cc7c(OCC(CC)CCCC)c6s5)c4)s3)c3nsnc23)c1,CCCCC(=O)OCC1(C2=CC=CC=C2)C3=CC=CC4=CC=CC5=CC=CC6=CC=CC7=CC=CC1=C7C6=C5C4=C3,0.73,3.9,48.0,1.37,1.36656,0.2510948905109568,,,1:2,,,,ITO/PEDOT:PSS/polymer:PC71BM/LiF/Al,BHJ,LiF,,PEDOT:PSS,,113.0,,,,-5.31,-3.6,,-6.1,-3.7,
112083,10.1039/c7nj03312e,10.1039/c7nj03312e,P3,PCBM,P3,PCBM,CCCCCCc1csc(-c2ccc(-c3cc(CCCCCC)c(/C=C/c4csc(-c5cc6c(OCC(CC)CCCC)c7sc(-c8ccc(C9=C%10C(=O)N(CC(CC)CCCC)C(c%11ccc(-c%12cc%13c(OCC(CC)CCCC)c%14sccc%14c(OCC(CC)CCCC)c%13s%12)s%11)=C%10C(=O)N9CC(CC)CCCC)s8)cc7c(OCC(CC)CCCC)c6s5)c4)s3)c3nsnc23)c1,CCCCC(=O)OCC1(C2=CC=CC=C2)C3=CC=CC4=CC=CC5=CC=CC6=CC=CC7=CC=CC1=C7C6=C5C4=C3,0.73,3.73,49.0,1.33,1.334221,0.3173684210526338,,,1:3,,,,ITO/PEDOT:PSS/polymer:PC71BM/LiF/Al,BHJ,LiF,,PEDOT:PSS,,102.0,,,,-5.31,-3.6,,-6.1,-3.7,
112084,10.1039/c7nj03312e,10.1039/c7nj03312e,P3,PCBM,P3,PCBM,CCCCCCc1csc(-c2ccc(-c3cc(CCCCCC)c(/C=C/c4csc(-c5cc6c(OCC(CC)CCCC)c7sc(-c8ccc(C9=C%10C(=O)N(CC(CC)CCCC)C(c%11ccc(-c%12cc%13c(OCC(CC)CCCC)c%14sccc%14c(OCC(CC)CCCC)c%13s%12)s%11)=C%10C(=O)N9CC(CC)CCCC)s8)cc7c(OCC(CC)CCCC)c6s5)c4)s3)c3nsnc23)c1,CCCCC(=O)OCC1(C2=CC=CC=C2)C3=CC=CC4=CC=CC5=CC=CC6=CC=CC7=CC=CC1=C7C6=C5C4=C3,0.76,4.08,49.0,1.52,1.519392,0.0399999999999961,,,1:2,MeOH,MeOH,,ITO/PEDOT:PSS/polymer:PC71BM/LiF/Al,BHJ,LiF,,PEDOT:PSS,,124.0,,,,-5.31,-3.6,,-6.1,-3.7,
112085,10.1039/c7nj03981f,10.1039/c7nj03981f,P0F,PC71BM,P0F,PC71BM,CCCCCCCCCCCCC1(CCCCCCCCCCCC)c2ccccc2-c2cc(-c3nc4cc5nsnc5c(-c5cc6c(-c7ccc(CC(CC)CCCC)s7)c7sccc7c(-c7ccc(CC(CC)CCCC)s7)c6s5)c4nc3-c3ccc4c(c3)-c3ccccc3C4(CCCCCCCCCCCC)CCCCCCCCCCCC)ccc21,COC(=O)CCCC1(c2ccccc2)C23c4c5ccc6c7cc8c9c%10c(cc%11cc%12c%13c%14c(cc%15c%16ccc-5c2c%16c2c5c%16c%17c(c(c46)c7c9c%17c4c%10c%11c%13c4c%16c%14c%152)C513)C%12)C8,0.62,9.82,55.0,3.35,3.3486200000000004,0.0411940298507377,3.26,3.35,1:2,,,,ITO/PEDOT:PSS/active layer/PFN/Al,conventional,PFN,,PEDOT:PSS,,,chloroform,,,-5.12,-3.75,,-5.9,-3.9,
112086,10.1039/c7nj03981f,10.1039/c7nj03981f,P2F,PC71BM,P2F,PC71BM,CCCCCCCCCCCCC1(CCCCCCCCCCCC)c2ccc(-c3nc4cc5nsnc5c(-c5cc6c(-c7ccc(CC(CC)CCCC)s7)c7sccc7c(-c7ccc(CC(CC)CCCC)s7)c6s5)c4nc3-c3ccc4c(c3)-c3ccc(F)cc3C4(CCCCCCCCCCCC)CCCCCCCCCCCC)cc2-c2ccc(F)cc21,COC(=O)CCCC1(c2ccccc2)C23c4c5ccc6c7cc8c9c%10c(cc%11cc%12c%13c%14c(cc%15c%16ccc-5c2c%16c2c5c%16c%17c(c(c46)c7c9c%17c4c%10c%11c%13c4c%16c%14c%152)C513)C%12)C8,0.68,10.97,57.0,4.25,4.251972,0.0464000000000072,4.13,4.25,1:2,,,,ITO/PEDOT:PSS/active layer/PFN/Al,conventional,PFN,,PEDOT:PSS,,,chloroform,,,-5.2,-3.76,,-5.9,-3.9,
112087,10.1039/c7nj03981f,10.1039/c7nj03981f,P4F,PC71BM,P4F,PC71BM,CCCCCCCCCCCCC1(CCCCCCCCCCCC)c2ccc(-c3nc4cc5nsnc5c(-c5cc6c(-c7ccc(CC(CC)CCCC)s7)c7sccc7c(-c7ccc(CC(CC)CCCC)s7)c6s5)c4nc3-c3ccc4c(c3)-c3c(F)cc(F)cc3C4(CCCCCCCCCCCC)CCCCCCCCCCCC)cc2-c2c(F)cc(F)cc21,COC(=O)CCCC1(c2ccccc2)C23c4c5ccc6c7cc8c9c%10c(cc%11cc%12c%13c%14c(cc%15c%16ccc-5c2c%16c2c5c%16c%17c(c(c46)c7c9c%17c4c%10c%11c%13c4c%16c%14c%152)C513)C%12)C8,0.74,12.3,59.0,5.37,5.37018,0.0033519553072679,5.23,5.37,,,,,ITO/PEDOT:PSS/active layer/PFN/Al,conventional,PFN,,PEDOT:PSS,,,chloroform,,,-5.29,-3.78,,-5.9,-3.9,
112088,10.1039/c7nj03981f,10.1039/c7nj03981f,P0F,PC71BM,P0F,PC71BM,CCCCCCCCCCCCC1(CCCCCCCCCCCC)c2ccccc2-c2cc(-c3nc4cc5nsnc5c(-c5cc6c(-c7ccc(CC(CC)CCCC)s7)c7sccc7c(-c7ccc(CC(CC)CCCC)s7)c6s5)c4nc3-c3ccc4c(c3)-c3ccccc3C4(CCCCCCCCCCCC)CCCCCCCCCCCC)ccc21,COC(=O)CCCC1(c2ccccc2)C23c4c5ccc6c7cc8c9c%10c(cc%11cc%12c%13c%14c(cc%15c%16ccc-5c2c%16c2c5c%16c%17c(c(c46)c7c9c%17c4c%10c%11c%13c4c%16c%14c%152)C513)C%12)C8,0.58,13.16,66.0,5.04,5.037648,0.0466666666666692,4.95,5.04,1:2,,,,ITO/PEDOT:PSS/active layer/PFN/Al,conventional,PFN,,PEDOT:PSS,,,chloroform,,,-5.12,-3.75,,-5.9,-3.9,
112089,10.1039/c7nj03981f,10.1039/c7nj03981f,P2F,PC71BM,P2F,PC71BM,CCCCCCCCCCCCC1(CCCCCCCCCCCC)c2ccc(-c3nc4cc5nsnc5c(-c5cc6c(-c7ccc(CC(CC)CCCC)s7)c7sccc7c(-c7ccc(CC(CC)CCCC)s7)c6s5)c4nc3-c3ccc4c(c3)-c3ccc(F)cc3C4(CCCCCCCCCCCC)CCCCCCCCCCCC)cc2-c2ccc(F)cc21,COC(=O)CCCC1(c2ccccc2)C23c4c5ccc6c7cc8c9c%10c(cc%11cc%12c%13c%14c(cc%15c%16ccc-5c2c%16c2c5c%16c%17c(c(c46)c7c9c%17c4c%10c%11c%13c4c%16c%14c%152)C513)C%12)C8,0.65,14.23,69.0,6.38,6.382155000000001,0.0337774294671005,6.31,6.38,1:2,,,,ITO/PEDOT:PSS/active layer/PFN/Al,conventional,PFN,,PEDOT:PSS,,,chloroform,,,-5.2,-3.76,,-5.9,-3.9,
112090,10.1039/c7nj03981f,10.1039/c7nj03981f,P4F,PC71BM,P4F,PC71BM,CCCCCCCCCCCCC1(CCCCCCCCCCCC)c2ccc(-c3nc4cc5nsnc5c(-c5cc6c(-c7ccc(CC(CC)CCCC)s7)c7sccc7c(-c7ccc(CC(CC)CCCC)s7)c6s5)c4nc3-c3ccc4c(c3)-c3c(F)cc(F)cc3C4(CCCCCCCCCCCC)CCCCCCCCCCCC)cc2-c2c(F)cc(F)cc21,COC(=O)CCCC1(c2ccccc2)C23c4c5ccc6c7cc8c9c%10c(cc%11cc%12c%13c%14c(cc%15c%16ccc-5c2c%16c2c5c%16c%17c(c(c46)c7c9c%17c4c%10c%11c%13c4c%16c%14c%152)C513)C%12)C8,0.69,15.96,74.0,8.15,8.149176,0.0101104294478492,8.03,8.15,1:2,,,,ITO/PEDOT:PSS/active layer/PFN/Al,conventional,PFN,,PEDOT:PSS,,,chloroform,,,-5.29,-3.78,,-5.9,-3.9,
112091,10.1039/c7py00696a,10.1039/c7py00696a,P1,PC71BM,P1,,CCCCCCCCc1cc(-c2c(-c3cccs3)sc3c(-c4cc(CCCCCCCC)c(CCCCCCCC)s4)c(-c4ccc(-c5cccc6nsnc56)s4)sc23)sc1CCCCCCCC,COC(=O)CCCC1(c2ccccc2)C23c4c5ccc6c7cc8c9c%10c(cc%11cc%12c%13c%14c(cc%15c%16ccc-5c2c%16c2c5c%16c%17c(c(c46)c7c9c%17c4c%10c%11c%13c4c%16c%14c%152)C513)C%12)C8,0.89,12.32,62.0,6.87,6.798176,1.0454730713246043,6.71,6.87,,,,,,,,,,,,,,,-5.34,-3.53,,,,
112092,10.1039/c7py00696a,10.1039/c7py00696a,P2,PC71BM,P2,,,COC(=O)CCCC1(c2ccccc2)C23c4c5ccc6c7cc8c9c%10c(cc%11cc%12c%13c%14c(cc%15c%16ccc-5c2c%16c2c5c%16c%17c(c(c46)c7c9c%17c4c%10c%11c%13c4c%16c%14c%152)C513)C%12)C8,0.85,14.49,67.0,8.27,8.252054999999999,0.2169891172914267,8.04,8.27,,,,,,,,,,,,,,,-5.34,-3.58,,,,
112093,10.1039/c7py00696a,10.1039/c7py00696a,P3,PC71BM,P3,,CCCCCCc1csc(-c2ccc(-c3cc(CCCCCC)c(/C=C/c4csc(-c5cc6c(OCC(CC)CCCC)c7sc(-c8ccc(C9=C%10C(=O)N(CC(CC)CCCC)C(c%11ccc(-c%12cc%13c(OCC(CC)CCCC)c%14sccc%14c(OCC(CC)CCCC)c%13s%12)s%11)=C%10C(=O)N9CC(CC)CCCC)s8)cc7c(OCC(CC)CCCC)c6s5)c4)s3)c3nsnc23)c1,COC(=O)CCCC1(c2ccccc2)C23c4c5ccc6c7cc8c9c%10c(cc%11cc%12c%13c%14c(cc%15c%16ccc-5c2c%16c2c5c%16c%17c(c(c46)c7c9c%17c4c%10c%11c%13c4c%16c%14c%152)C513)C%12)C8,0.84,13.89,67.0,7.84,7.817292,0.2896428571428537,7.7,7.84,,,,,,,,,,,,,,,-5.31,-3.6,,,,
112094,10.1039/c7py00696a,10.1039/c7py00696a,P4,PC71BM,P4,,,COC(=O)CCCC1(c2ccccc2)C23c4c5ccc6c7cc8c9c%10c(cc%11cc%12c%13c%14c(cc%15c%16ccc-5c2c%16c2c5c%16c%17c(c(c46)c7c9c%17c4c%10c%11c%13c4c%16c%14c%152)C513)C%12)C8,0.84,12.81,69.0,7.38,7.424676000000001,0.6053658536585478,7.13,7.38,,,,,,,,,,,,,,,-5.35,-3.6,,,,
112095,10.1039/c7py00696a,10.1039/c7py00696a,P5,,P5,,,,0.86,10.61,69.0,6.28,6.295974,0.2543630573248397,6.05,6.28,,,,,,,,,,,,,,,-5.4,-3.66,,,,
112096,10.1039/c7py00859g,10.1039/c7py00859g,P1,PC61BM,P1,PC61BM,CCCCCCCCc1cc(-c2c(-c3cccs3)sc3c(-c4cc(CCCCCCCC)c(CCCCCCCC)s4)c(-c4ccc(-c5cccc6nsnc56)s4)sc23)sc1CCCCCCCC,COC(=O)CCCC1(c2ccccc2)C23c4c5c6c7c8c9c(c%10c%11c2c2c%12c4c4c%13c5c5c7c7c8c8c%14c9c%10c9c%10c%11c2c2c%11c%12c4c4c%12c%13c5c5c7c7c8c8c%14c9c9c%10c2c2c%11c4c4c%12c5c7c5c8c9c2c45)C613,0.87,6.17,35.0,1.88,1.878765,0.0656914893616954,,,1:1.3,,,,ITO/PEDOT:PSS/active layer/Al,,,,PEDOT:PSS,,,o-dichlorobenzene,o-DCB,,-5.34,-3.53,,-6.1,-3.7,
112097,10.1039/c7py00859g,10.1039/c7py00859g,P3,PC61BM,P3,PC61BM,CCCCCCc1csc(-c2ccc(-c3cc(CCCCCC)c(/C=C/c4csc(-c5cc6c(OCC(CC)CCCC)c7sc(-c8ccc(C9=C%10C(=O)N(CC(CC)CCCC)C(c%11ccc(-c%12cc%13c(OCC(CC)CCCC)c%14sccc%14c(OCC(CC)CCCC)c%13s%12)s%11)=C%10C(=O)N9CC(CC)CCCC)s8)cc7c(OCC(CC)CCCC)c6s5)c4)s3)c3nsnc23)c1,COC(=O)CCCC1(c2ccccc2)C23c4c5c6c7c8c9c(c%10c%11c2c2c%12c4c4c%13c5c5c7c7c8c8c%14c9c%10c9c%10c%11c2c2c%11c%12c4c4c%12c%13c5c5c7c7c8c8c%14c9c9c%10c2c2c%11c4c4c%12c5c7c5c8c9c2c45)C613,0.88,6.76,35.0,2.08,2.0820799999999995,0.0999999999999719,,,1:1.3,,,,ITO/PEDOT:PSS/active layer/Al,,,,PEDOT:PSS,,,o-dichlorobenzene,o-DCB,,-5.31,-3.6,,-6.1,-3.7,
112098,10.1039/c7py00859g,10.1039/c7py00859g,P4,PC61BM,P4,PC61BM,,COC(=O)CCCC1(c2ccccc2)C23c4c5c6c7c8c9c(c%10c%11c2c2c%12c4c4c%13c5c5c7c7c8c8c%14c9c%10c9c%10c%11c2c2c%11c%12c4c4c%12c%13c5c5c7c7c8c8c%14c9c9c%10c2c2c%11c4c4c%12c5c7c5c8c9c2c45)C613,0.87,4.15,31.0,1.12,1.119255,0.0665178571428567,,,1:1.5,,,,ITO/PEDOT:PSS/active layer/Al,,,,PEDOT:PSS,,,o-dichlorobenzene,o-DCB,,-5.35,-3.6,,-6.1,-3.7,
112099,10.1039/c7py00859g,10.1039/c7py00859g,PCBTDPP,PC61BM,PCBTDPP,PC61BM,CCCCCCCCC(CCCCCCCC)n1c2ccccc2c2ccc(-c3ccc(C4=C5C(=O)N(CC(CC)CCCC)C(c6cccs6)=C5C(=O)N4CC(CC)CCCC)s3)cc21,COC(=O)CCCC1(c2ccccc2)C23c4c5c6c7c8c9c(c%10c%11c2c2c%12c4c4c%13c5c5c7c7c8c8c%14c9c%10c9c%10c%11c2c2c%11c%12c4c4c%12c%13c5c5c7c7c8c8c%14c9c9c%10c2c2c%11c4c4c%12c5c7c5c8c9c2c45)C613,0.83,7.84,38.0,2.44,2.4727359999999994,1.3416393442622718,,,1:1.5,,,,ITO/PEDOT:PSS/active layer/Al,conventional,,,PEDOT:PSS,,,o-dichlorobenzene,,,-5.44,-3.76,,-6.1,-3.7,
112100,10.1039/c7py00859g,10.1039/c7py00859g,PCTPTI,PC61BM,PCTPTI,PC61BM,CCCCCCCCC(CCCCCCCC)n1c2ccccc2c2ccc(-c3cc4c(s3)c3cc5c(=O)n(CC(CC)CCCC)c6ccsc6c5cc3c(=O)n4CC(CC)CCCC)cc21,COC(=O)CCCC1(c2ccccc2)C23c4c5c6c7c8c9c(c%10c%11c2c2c%12c4c4c%13c5c5c7c7c8c8c%14c9c%10c9c%10c%11c2c2c%11c%12c4c4c%12c%13c5c5c7c7c8c8c%14c9c9c%10c2c2c%11c4c4c%12c5c7c5c8c9c2c45)C613,0.96,6.62,47.0,2.98,2.986944,0.2330201342281825,,,1:1.5,,,,ITO/PEDOT:PSS/active layer/Al,conventional,,,PEDOT:PSS,,,o-dichlorobenzene,,,-5.57,-3.32,,-6.1,-3.7,
112101,10.1039/c7py00859g,10.1039/c7py00859g,PCDTTPD,PC61BM,PC-DTTPD,PC61BM,CCCCCCCCC(CCCCCCCC)n1c2ccccc2c2ccc(-c3ccc(-c4sc(-c5cccs5)c5c4C(=O)N(CCCCCCCC)C5=O)s3)cc21,COC(=O)CCCC1(c2ccccc2)C23c4c5c6c7c8c9c(c%10c%11c2c2c%12c4c4c%13c5c5c7c7c8c8c%14c9c%10c9c%10c%11c2c2c%11c%12c4c4c%12c%13c5c5c7c7c8c8c%14c9c9c%10c2c2c%11c4c4c%12c5c7c5c8c9c2c45)C613,0.88,4.93,42.0,1.68,1.822128,8.460000000000017,,,1:1.5,,,,ITO/PEDOT:PSS/active layer/Al,conventional,,,PEDOT:PSS,,,o-dichlorobenzene,,,-5.65,-3.62,,-6.1,-3.7,
112102,10.1039/c7py00859g,10.1039/c7py00859g,PCBEDOT-Pyr,PC61BM,PCBEDOT-Pyr,PC61BM,CCCCCCCCC(CCCCCCCC)n1c2ccccc2c2ccc(-c3sc(-c4ccc(-c5scc6c5OCCO6)nc4)c4c3OCCO4)cc21,COC(=O)CCCC1(c2ccccc2)C23c4c5c6c7c8c9c(c%10c%11c2c2c%12c4c4c%13c5c5c7c7c8c8c%14c9c%10c9c%10c%11c2c2c%11c%12c4c4c%12c%13c5c5c7c7c8c8c%14c9c9c%10c2c2c%11c4c4c%12c5c7c5c8c9c2c45)C613,0.61,3.51,33.0,0.71,0.7065629999999998,0.4840845070422724,,,1:1.5,,,,ITO/PEDOT:PSS/active layer/Al,,,,PEDOT:PSS,,,o-dichlorobenzene,,,-5.53,-3.22,,-6.1,-3.7,
112103,10.1039/c7py00924k,10.1039/c7py00924k,PTB7-Th,PC71BM,PTB7-Th,PC71BM,CCCCC(CC)COC(=O)c1sc2csc(-c3cc4c(-c5ccc(CC(CC)CCCC)s5)c5sccc5c(-c5ccc(CC(CC)CCCC)s5)c4s3)c2c1F,COC(=O)CCCC1(c2ccccc2)C23c4c5ccc6c7cc8c9c%10c(cc%11cc%12c%13c%14c(cc%15c%16ccc-5c2c%16c2c5c%16c%17c(c(c46)c7c9c%17c4c%10c%11c%13c4c%16c%14c%152)C513)C%12)C8,0.81,14.98,65.1,7.92,7.899103800000001,0.2638409090908997,7.81,7.92,,,,,ITO/PEDOT:PSS/donor polymers:PC 71 BM/PDIN/Al,conventional,PDIN,PDIN,PEDOT:PSS,PEDOT:PSS,,,,,-5.29,-3.72,,-5.9,-3.9,
112104,10.1039/c7py00924k,10.1039/c7py00924k,PTB7-ThPt1,PC71BM,PTB7-ThPt1,PC71BM,,COC(=O)CCCC1(c2ccccc2)C23c4c5ccc6c7cc8c9c%10c(cc%11cc%12c%13c%14c(cc%15c%16ccc-5c2c%16c2c5c%16c%17c(c(c46)c7c9c%17c4c%10c%11c%13c4c%16c%14c%152)C513)C%12)C8,0.81,15.11,67.76,8.31,8.293214160000002,0.2019956678700233,8.24,8.31,1:1.5,"1,8-diiodooctane",,3 vol%,ITO/PEDOT:PSS/donor polymers:PC 71 BM/PDIN/Al,conventional,PDIN,PDIN,PEDOT:PSS,PEDOT:PSS,,"1,2-dichlorobenzene",,,,,,-5.9,-3.9,
112105,10.1039/c7py00924k,10.1039/c7py00924k,PTB7-ThPt1.5,PC71BM,PTB7-ThPt1.5,PC71BM,,COC(=O)CCCC1(c2ccccc2)C23c4c5ccc6c7cc8c9c%10c(cc%11cc%12c%13c%14c(cc%15c%16ccc-5c2c%16c2c5c%16c%17c(c(c46)c7c9c%17c4c%10c%11c%13c4c%16c%14c%152)C513)C%12)C8,0.8,16.21,65.01,8.45,8.430496800000002,0.2308071005916837,8.25,8.45,1:1.5,"1,8-diiodooctane",,3 vol%,ITO/PEDOT:PSS/donor polymers:PC 71 BM/PDIN/Al,conventional,PDIN,PDIN,PEDOT:PSS,PEDOT:PSS,,"1,2-dichlorobenzene",,,,,,-5.9,-3.9,
112106,10.1039/c7py00924k,10.1039/c7py00924k,PTB7-ThPt5,PC71BM,PTB7-ThPt5,PC71BM,,COC(=O)CCCC1(c2ccccc2)C23c4c5ccc6c7cc8c9c%10c(cc%11cc%12c%13c%14c(cc%15c%16ccc-5c2c%16c2c5c%16c%17c(c(c46)c7c9c%17c4c%10c%11c%13c4c%16c%14c%152)C513)C%12)C8,0.81,13.5,66.21,7.24,7.2400635,0.0008770718231982,7.11,7.24,1:1.5,"1,8-diiodooctane",,3 vol%,ITO/PEDOT:PSS/donor polymers:PC 71 BM/PDIN/Al,conventional,PDIN,PDIN,PEDOT:PSS,PEDOT:PSS,,"1,2-dichlorobenzene",,,,,,-5.9,-3.9,
112107,10.1039/c7py01060e,10.1039/c7py01060e,PBDT-DFQX-TT,PC71BM,PBDT-DFQX-TT,PC71BM,,COC(=O)CCCC1(c2ccccc2)C23c4c5ccc6c7cc8c9c%10c(cc%11cc%12c%13c%14c(cc%15c%16ccc-5c2c%16c2c5c%16c%17c(c(c46)c7c9c%17c4c%10c%11c%13c4c%16c%14c%152)C513)C%12)C8,0.86,12.77,69.93,7.68,7.679852459999999,0.001921093750005,,,1:1.2,,,,ITO/PEDOT:PSS/polymer:PC71BM/ZrAcac/Al,conventional,ZrAcac,,PEDOT:PSS,,,o-dichlorobenzene,,,,,,-5.9,-3.9,
112108,10.1039/c7py01060e,10.1039/c7py01060e,PBDT-DFQX-TTSEH,PC71BM,PBDT-DFQX-TTSEH,PC71BM,CCCCC(CC)CSc1ccc(-c2c3cc(-c4ccc(-c5c(F)c(F)c(-c6cccs6)c6cc(-c7ccc(CC(CC)CCCC)s7)c(-c7ccc(CC(CC)CCCC)s7)cc56)s4)sc3c(-c3ccc(SCC(CC)CCCC)s3)c3ccsc23)s1,COC(=O)CCCC1(c2ccccc2)C23c4c5ccc6c7cc8c9c%10c(cc%11cc%12c%13c%14c(cc%15c%16ccc-5c2c%16c2c5c%16c%17c(c(c46)c7c9c%17c4c%10c%11c%13c4c%16c%14c%152)C513)C%12)C8,0.85,12.58,66.12,7.02,7.0702116,0.7152649572649686,6.71,7.02,1:1.2,,,,ITO/PEDOT:PSS/polymer:PC71BM/ZrAcac/Al,conventional,ZrAcac,,PEDOT:PSS,,,o-dichlorobenzene,,,-5.48,-3.46,,-5.9,-3.9,
112109,10.1039/c7py01060e,10.1039/c7py01060e,PBDT-DFQX-TTSEH,PC71BM,PBDT-DFQX-TTSEH,PC71BM,CCCCC(CC)CSc1ccc(-c2c3cc(-c4ccc(-c5c(F)c(F)c(-c6cccs6)c6cc(-c7ccc(CC(CC)CCCC)s7)c(-c7ccc(CC(CC)CCCC)s7)cc56)s4)sc3c(-c3ccc(SCC(CC)CCCC)s3)c3ccsc23)s1,COC(=O)CCCC1(c2ccccc2)C23c4c5ccc6c7cc8c9c%10c(cc%11cc%12c%13c%14c(cc%15c%16ccc-5c2c%16c2c5c%16c%17c(c(c46)c7c9c%17c4c%10c%11c%13c4c%16c%14c%152)C513)C%12)C8,0.83,11.63,59.38,5.74,5.73189202,0.1412540069686433,5.61,5.74,1:1.2,DIO,DIO,3%,ITO/PEDOT:PSS/polymer:PC71BM/ZrAcac/Al,conventional,ZrAcac,,PEDOT:PSS,,,o-dichlorobenzene,,,-5.48,-3.46,,-5.9,-3.9,
112110,10.1039/c7py01060e,10.1039/c7py01060e,PBDT-DFQX-TTSEH,PC71BM,PBDT-DFQX-TTSEH,PC71BM,CCCCC(CC)CSc1ccc(-c2c3cc(-c4ccc(-c5c(F)c(F)c(-c6cccs6)c6cc(-c7ccc(CC(CC)CCCC)s7)c(-c7ccc(CC(CC)CCCC)s7)cc56)s4)sc3c(-c3ccc(SCC(CC)CCCC)s3)c3ccsc23)s1,COC(=O)CCCC1(c2ccccc2)C23c4c5ccc6c7cc8c9c%10c(cc%11cc%12c%13c%14c(cc%15c%16ccc-5c2c%16c2c5c%16c%17c(c(c46)c7c9c%17c4c%10c%11c%13c4c%16c%14c%152)C513)C%12)C8,0.84,13.59,61.34,7.01,7.002329039999999,0.1094288159771818,6.44,7.01,1:1.2,,,,ITO/PEDOT:PSS/polymer:PC71BM/ZrAcac/Al,conventional,ZrAcac,,PEDOT:PSS,,,o-dichlorobenzene,,,-5.48,-3.46,,-5.9,-3.9,
112111,10.1039/c7py01060e,10.1039/c7py01060e,PBDT-DFQX-TTSC8,PC71BM,PBDT-DFQX-TTSC8,PC71BM,CCCCCCCCSc1ccc(-c2c3cc(-c4ccc(-c5c(F)c(F)c(-c6cccs6)c6cc(-c7ccc(CC(CC)CCCC)s7)c(-c7ccc(CC(CC)CCCC)s7)cc56)s4)sc3c(-c3ccc(SCCCCCCCC)s3)c3ccsc23)s1,COC(=O)CCCC1(c2ccccc2)C23c4c5ccc6c7cc8c9c%10c(cc%11cc%12c%13c%14c(cc%15c%16ccc-5c2c%16c2c5c%16c%17c(c(c46)c7c9c%17c4c%10c%11c%13c4c%16c%14c%152)C513)C%12)C8,0.85,14.63,68.23,8.51,8.48474165,0.2968078730904777,8.37,8.51,1:1.2,,,,ITO/PEDOT:PSS/polymer:PC71BM/ZrAcac/Al,conventional,ZrAcac,,PEDOT:PSS,,,o-dichlorobenzene,,,-5.37,-3.47,,-5.9,-3.9,
112112,10.1039/c7py01060e,10.1039/c7py01060e,PBDT-DFQX-TTSC8,PC71BM,PBDT-DFQX-TTSC8,PC71BM,CCCCCCCCSc1ccc(-c2c3cc(-c4ccc(-c5c(F)c(F)c(-c6cccs6)c6cc(-c7ccc(CC(CC)CCCC)s7)c(-c7ccc(CC(CC)CCCC)s7)cc56)s4)sc3c(-c3ccc(SCCCCCCCC)s3)c3ccsc23)s1,COC(=O)CCCC1(c2ccccc2)C23c4c5ccc6c7cc8c9c%10c(cc%11cc%12c%13c%14c(cc%15c%16ccc-5c2c%16c2c5c%16c%17c(c(c46)c7c9c%17c4c%10c%11c%13c4c%16c%14c%152)C513)C%12)C8,0.81,15.02,63.23,7.71,7.69268826,0.2245361867704311,7.44,7.71,1:1.2,3% DIO,DIO,3%,ITO/PEDOT:PSS/polymer:PC71BM/ZrAcac/Al,conventional,ZrAcac,,PEDOT:PSS,,,o-dichlorobenzene,,,-5.37,-3.47,,-5.9,-3.9,
112113,10.1039/c7py01060e,10.1039/c7py01060e,PBDT-DFQX-TTSC8,PC71BM,PBDT-DFQX-TTSC8,PC71BM,CCCCCCCCSc1ccc(-c2c3cc(-c4ccc(-c5c(F)c(F)c(-c6cccs6)c6cc(-c7ccc(CC(CC)CCCC)s7)c(-c7ccc(CC(CC)CCCC)s7)cc56)s4)sc3c(-c3ccc(SCCCCCCCC)s3)c3ccsc23)s1,COC(=O)CCCC1(c2ccccc2)C23c4c5ccc6c7cc8c9c%10c(cc%11cc%12c%13c%14c(cc%15c%16ccc-5c2c%16c2c5c%16c%17c(c(c46)c7c9c%17c4c%10c%11c%13c4c%16c%14c%152)C513)C%12)C8,0.84,14.12,69.32,8.18,8.221906559999999,0.5123051344743186,8.1,8.18,1:1.2,,,,ITO/PEDOT:PSS/polymer:PC71BM/ZrAcac/Al,conventional,ZrAcac,,PEDOT:PSS,,,o-dichlorobenzene,,140.0,-5.37,-3.47,,-5.9,-3.9,
112114,10.1039/c7py01089c,10.1039/c7py01089c,P-Alkyl,PC71BM,PTI-1,PC71BM,CCCCCCCCC(CCCCCC)CN1C(=O)/C(=C2/C(=O)N(CC(CCCCCC)CCCCCCCC)c3cc(-c4cccs4)ccc32)c2ccccc21,COC(=O)CCCC1(c2ccccc2)C23c4c5ccc6c7cc8c9c%10c(cc%11cc%12c%13c%14c(cc%15c%16ccc-5c2c%16c2c5c%16c%17c(c(c46)c7c9c%17c4c%10c%11c%13c4c%16c%14c%152)C513)C%12)C8,0.93,1.36,62.8,0.79,0.7942944,0.5435949367088507,0.74,0.79,1:1,,,,ITO/PEDOT:PSS/active layer/Ca/Al,conventional,Ca,,PEDOT:PSS,,70.0,chlorobenzene,,,-5.55,-3.54,,-5.9,-3.9,
112115,10.1039/c7py01089c,10.1039/c7py01089c,P-Alkyl,PC71BM,PTI-1,PC71BM,CCCCCCCCC(CCCCCC)CN1C(=O)/C(=C2/C(=O)N(CC(CCCCCC)CCCCCCCC)c3cc(-c4cccs4)ccc32)c2ccccc21,COC(=O)CCCC1(c2ccccc2)C23c4c5ccc6c7cc8c9c%10c(cc%11cc%12c%13c%14c(cc%15c%16ccc-5c2c%16c2c5c%16c%17c(c(c46)c7c9c%17c4c%10c%11c%13c4c%16c%14c%152)C513)C%12)C8,0.87,4.11,63.4,2.3,2.2669938000000003,1.4350521739130235,2.2,2.3,1:1,3.0,,3% v/v,ITO/PEDOT:PSS/active layer/Ca/Al,conventional,Ca,,PEDOT:PSS,,76.0,chlorobenzene,,,-5.55,-3.54,,-5.9,-3.9,
112116,10.1039/c7py01089c,10.1039/c7py01089c,P-OEG,PC71BM,P-OEG,PC71BM,COCCOCC(COCCOC)CN1C(=O)/C(=C2/C(=O)N(CC(COCCOC)COCCOC)c3cc(-c4cccs4)ccc32)c2ccccc21,COC(=O)CCCC1(c2ccccc2)C23c4c5ccc6c7cc8c9c%10c(cc%11cc%12c%13c%14c(cc%15c%16ccc-5c2c%16c2c5c%16c%17c(c(c46)c7c9c%17c4c%10c%11c%13c4c%16c%14c%152)C513)C%12)C8,0.77,5.95,42.8,1.96,1.960882,0.0450000000000025,1.9,1.96,1:1,0,,,ITO/PEDOT:PSS/active layer/Ca/Al,conventional,Ca,,PEDOT:PSS,,70.0,chlorobenzene,,,-5.26,-3.61,,-5.9,-3.9,
112117,10.1039/c7py01089c,10.1039/c7py01089c,P-OEG,PC71BM,P-OEG,PC71BM,COCCOCC(COCCOC)CN1C(=O)/C(=C2/C(=O)N(CC(COCCOC)COCCOC)c3cc(-c4cccs4)ccc32)c2ccccc21,COC(=O)CCCC1(c2ccccc2)C23c4c5ccc6c7cc8c9c%10c(cc%11cc%12c%13c%14c(cc%15c%16ccc-5c2c%16c2c5c%16c%17c(c(c46)c7c9c%17c4c%10c%11c%13c4c%16c%14c%152)C513)C%12)C8,0.73,13.92,50.2,5.1,5.1011232,0.022023529411771,5.04,5.1,1:1,1.0,,1% v/v,ITO/PEDOT:PSS/active layer/Ca/Al,conventional,Ca,,PEDOT:PSS,,102.0,chlorobenzene,,,-5.26,-3.61,,-5.9,-3.9,
112118,10.1039/c7py01792h,10.1039/c7py01792h,PBBF1-T2,,PBBF1-T2,,CCCCCCCCCCCCc1csc(-c2cc(F)c(-c3cc(CCCCCCCCCCCC)c(-c4cc5c(-c6ccc(-c7ccc(CC(CCCCCCCC)CCCCCCCCCC)s7)s6)c6sccc6c(-c6ccc(-c7ccc(CC(CCCCCCCC)CCCCCCCCCC)s7)s6)c5s4)s3)c3nsnc23)c1,,0.81,9.48,45.37,3.49,3.48387156,0.1756000000000099,3.36,3.49,,,,,,,,,,,,,,,-5.44,-3.2,,,,
112119,10.1039/c7py01792h,10.1039/c7py01792h,PBBCl1-T2,,PBBCl1-T2,,CCCCCCCCCCCCc1csc(-c2cc(Cl)c(-c3cc(CCCCCCCCCCCC)c(-c4cc5c(-c6ccc(-c7ccc(CC(CCCCCCCC)CCCCCCCCCC)s7)s6)c6sccc6c(-c6ccc(-c7ccc(CC(CCCCCCCC)CCCCCCCCCC)s7)s6)c5s4)s3)c3nsnc23)c1,,0.87,8.44,49.49,3.64,3.63395172,0.1661615384615358,3.51,3.64,1:1.5,DIO,,3%,ITO/ZnO/polymer:PC71BM/MoO3/Ag,,ZnO,,MoO3,,,chlorobenzene,,,-5.49,-3.22,,,,
112120,10.1039/c7py01792h,10.1039/c7py01792h,PBBF1-T3,PC71BM,PBBF1-T3,,CCCCCCCCCCCCc1csc(-c2cc(F)c(-c3cc(CCCCCCCCCCCC)c(-c4cc5c(-c6ccc(-c7ccc(-c8ccc(CC(CCCCCCCC)CCCCCCCCCC)s8)s7)s6)c6sccc6c(-c6ccc(-c7ccc(-c8ccc(CC(CCCCCCCC)CCCCCCCCCC)s8)s7)s6)c5s4)s3)c3nsnc23)c1,COC(=O)CCCC1(c2ccccc2)C23c4c5ccc6c7cc8c9c%10c(cc%11cc%12c%13c%14c(cc%15c%16ccc-5c2c%16c2c5c%16c%17c(c(c46)c7c9c%17c4c%10c%11c%13c4c%16c%14c%152)C513)C%12)C8,0.73,12.74,66.94,6.21,6.22555388,0.2504650563607035,6.03,6.21,1:1.5,DIO,,3%,ITO/ZnO/polymer:PC71BM/MoO3/Ag,,ZnO,,MoO3,,,chlorobenzene,,,-5.45,-3.21,,,,
112121,10.1039/c7py01792h,10.1039/c7py01792h,PBBCl1-T3,,PBBCl1-T3,,CCCCCCCCCCCCc1csc(-c2cc(Cl)c(-c3cc(CCCCCCCCCCCC)c(-c4cc5c(-c6ccc(-c7ccc(-c8ccc(CC(CCCCCCCC)CCCCCCCCCC)s8)s7)s6)c6sccc6c(-c6ccc(-c7ccc(-c8ccc(CC(CCCCCCCC)CCCCCCCCCC)s8)s7)s6)c5s4)s3)c3nsnc23)c1,,0.73,13.75,68.59,6.87,6.88472125,0.2142831149927222,6.7,6.87,1:1.5,DIO,,3%,ITO/ZnO/polymer:PC71BM/MoO3/Ag,,ZnO,,MoO3,,,chlorobenzene,,,-5.44,-3.38,,,,
112122,10.1039/c7py01792h,10.1039/c7py01792h,PBBCl2-T3,,PBBCl2-T3,,CCCCCCCCCCCCc1csc(-c2c(Cl)c(Cl)c(-c3cc(CCCCCCCCCCCC)c(-c4cc5c(-c6ccc(-c7ccc(-c8ccc(CC(CCCCCCCC)CCCCCCCCCC)s8)s7)s6)c6sccc6c(-c6ccc(-c7ccc(-c8ccc(CC(CCCCCCCC)CCCCCCCCCC)s8)s7)s6)c5s4)s3)c3nsnc23)c1,,0.84,9.9,63.94,5.33,5.317250400000001,0.2392045028142469,5.18,5.33,1:1.5,DIO,,3%,ITO/ZnO/polymer:PC71BM/MoO3/Ag,,ZnO,,MoO3,,,chlorobenzene,,,-5.5,-3.21,,,,
112123,10.1039/c7qm00397h,10.1039/c7qm00397h,NDTR,PC71BM,NDTR,PC71BM,CCc1ccc(-c2cc3c4cc(-c5cc(CC)c(-c6cc(CC)c(-c7ccc(/C=C8/SC(=S)N(CC)C8=O)s7)s6)s5)sc4c(-c4ccc(CC)s4)cc3c3sc(-c4cc(CC)c(-c5cc(CC)c(-c6ccc(/C=C7\SC(=S)N(CC)C7=O)s6)s5)s4)cc23)s1,COC(=O)CCCC1(c2ccccc2)C23c4c5ccc6c7cc8c9c%10c(cc%11cc%12c%13c%14c(cc%15c%16ccc-5c2c%16c2c5c%16c%17c(c(c46)c7c9c%17c4c%10c%11c%13c4c%16c%14c%152)C513)C%12)C8,0.93,11.42,72.79,7.75,7.730734740000002,0.2485839999999778,,,,diphenyl ether,DPE,,ITO/PEDOT:PSS/active layer/Ca/Al,conventional,Ca,Ca,PEDOT:PSS,PEDOT:PSS,,chloroform,chloroform,,-5.23,-3.5,,-5.9,-3.9,
112124,10.1039/c7qm00397h,10.1039/c7qm00397h,NDTR,IDIC,NDTR,IDIC,CCc1ccc(-c2cc3c4cc(-c5cc(CC)c(-c6cc(CC)c(-c7ccc(/C=C8/SC(=S)N(CC)C8=O)s7)s6)s5)sc4c(-c4ccc(CC)s4)cc3c3sc(-c4cc(CC)c(-c5cc(CC)c(-c6ccc(/C=C7\SC(=S)N(CC)C7=O)s6)s5)s4)cc23)s1,CCCCCCC1(CCCCCC)c2cc3c(cc2-c2sc(/C=C4\C(=O)c5ccccc5C4=C(C#N)C#N)cc21)C(CCCCCC)(CCCCCC)c1cc(/C=C2\C(=O)c4ccccc4C2=C(C#N)C#N)sc1-3,0.89,13.2,56.6,6.6,6.649367999999999,0.7479999999999911,,,,,,,ITO/PEDOT:PSS/active layer/Ca/Al,conventional,Ca,Ca,PEDOT:PSS,PEDOT:PSS,,chloroform,chloroform,,-5.23,-3.5,,-5.69,-3.91,
112128,10.1039/c7ra00585g,10.1039/c7ra00585g,PTB7-Th,PNDI-0F-Ph,PTB7-Th,PNDI-0F-Ph,CCCCC(CC)COC(=O)c1sc2csc(-c3cc4c(-c5ccc(CC(CC)CCCC)s5)c5sccc5c(-c5ccc(CC(CC)CCCC)s5)c4s3)c2c1F,CCCCCCCCCCCCC(CCCCCCCCCC)CN1C(=O)c2cc(-c3ccc(-c4ccccc4)s3)c3c4c(cc(-c5cccs5)c(c24)C1=O)C(=O)N(CC(CCCCCCCCCC)CCCCCCCCCCCC)C3=O,0.824,4.66,36.0,1.38,1.3823424,0.1697391304347882,1.31,1.38,1:1.5 w/w,,,,ITO/PEDOT:PSS/PTB7-Th:acceptor/PDIN/Al,,PDIN,,PEDOT:PSS,,100.0,DCB,o-DCB,,-5.29,-3.72,,-5.48,-3.88,
112129,10.1039/c7ra00585g,10.1039/c7ra00585g,PTB7-Th,PNDI-1F-Ph,PTB7-Th,PNDI-1F-Ph,CCCCC(CC)COC(=O)c1sc2csc(-c3cc4c(-c5ccc(CC(CC)CCCC)s5)c5sccc5c(-c5ccc(CC(CC)CCCC)s5)c4s3)c2c1F,CCCCCCCCCCCCC(CCCCCCCCCC)CN1C(=O)c2cc(-c3ccc(-c4ccccc4F)s3)c3c4c(cc(-c5cccs5)c(c24)C1=O)C(=O)N(CC(CCCCCCCCCC)CCCCCCCCCCCC)C3=O,0.79,8.09,37.9,2.42,2.4222269,0.0920206611570123,2.35,2.42,1:1.5 w/w,,,,ITO/PEDOT:PSS/PTB7-Th:acceptor/PDIN/Al,,PDIN,,PEDOT:PSS,,100.0,DCB,o-DCB,,-5.29,-3.72,,-5.49,-3.89,
112130,10.1039/c7ra00585g,10.1039/c7ra00585g,PTB7-Th,PNDI-2F-Ph,PTB7-Th,PNDI-2F-Ph,CCCCC(CC)COC(=O)c1sc2csc(-c3cc4c(-c5ccc(CC(CC)CCCC)s5)c5sccc5c(-c5ccc(CC(CC)CCCC)s5)c4s3)c2c1F,CCCCCCCCCCCCC(CCCCCCCCCC)CN1C(=O)c2cc(-c3ccc(-c4cc(F)ccc4F)s3)c3c4c(cc(-c5cccs5)c(c24)C1=O)C(=O)N(CC(CCCCCCCCCC)CCCCCCCCCCCC)C3=O,0.72,9.6,36.1,2.5,2.495232,0.1907199999999953,2.44,2.5,1:1.5 w/w,,,,ITO/PEDOT:PSS/PTB7-Th:acceptor/PDIN/Al,,PDIN,,PEDOT:PSS,,100.0,DCB,o-DCB,,-5.29,-3.72,,-5.59,-3.91,
112131,10.1039/c7ra00585g,10.1039/c7ra00585g,PTB7-Th,PNDI-4F-Ph,PTB7-Th,PNDI-4F-Ph,CCCCC(CC)COC(=O)c1sc2csc(-c3cc4c(-c5ccc(CC(CC)CCCC)s5)c5sccc5c(-c5ccc(CC(CC)CCCC)s5)c4s3)c2c1F,CCCCCCCCCCCCC(CCCCCCCCCC)CN1C(=O)c2cc(-c3ccc(-c4c(F)c(F)cc(F)c4F)s3)c3c4c(cc(-c5cccs5)c(c24)C1=O)C(=O)N(CC(CCCCCCCCCC)CCCCCCCCCCCC)C3=O,0.681,2.93,33.7,0.67,0.6724262100000001,0.3621208955224023,0.62,0.67,1:1.5 w/w,,,,ITO/PEDOT:PSS/PTB7-Th:acceptor/PDIN/Al,,PDIN,,PEDOT:PSS,,100.0,DCB,o-DCB,,-5.29,-3.72,,-5.69,-3.95,
112132,10.1039/c7ra01049d,10.1039/c7ra01049d,PIDTT-DTBO,PC71BM,PIDTT-DTBO,PC71BM,CCCCC(CC)COc1ccc(C2(c3ccc(OCC(CC)CCCC)cc3)c3cc4c(cc3-c3sc5ccsc5c32)C(c2ccc(OCC(CC)CCCC)cc2)(c2ccc(OCC(CC)CCCC)cc2)c2c-4sc3cc(-c4ccc(-c5ccc(-c6cccs6)c6nonc56)s4)sc23)cc1,COC(=O)CCCC1(c2ccccc2)C23c4c5ccc6c7cc8c9c%10c(cc%11cc%12c%13c%14c(cc%15c%16ccc-5c2c%16c2c5c%16c%17c(c(c46)c7c9c%17c4c%10c%11c%13c4c%16c%14c%152)C513)C%12)C8,0.88,5.02,32.34,1.43,1.42865184,0.094276923076926,1.35,1.43,1:1,,,,ITO/PEDOT:PSS/polymer:PC71BM/PFN/Al,BHJ PSC,PFN,,PEDOT:PSS,,85.0,o-dichlorobenzene,,,-5.36,-3.69,,-5.9,-3.9,
112133,10.1039/c7ra01049d,10.1039/c7ra01049d,PIDTT-DTBO,PC71BM,PIDTT-DTBO,PC71BM,CCCCC(CC)COc1ccc(C2(c3ccc(OCC(CC)CCCC)cc3)c3cc4c(cc3-c3sc5ccsc5c32)C(c2ccc(OCC(CC)CCCC)cc2)(c2ccc(OCC(CC)CCCC)cc2)c2c-4sc3cc(-c4ccc(-c5ccc(-c6cccs6)c6nonc56)s4)sc23)cc1,COC(=O)CCCC1(c2ccccc2)C23c4c5ccc6c7cc8c9c%10c(cc%11cc%12c%13c%14c(cc%15c%16ccc-5c2c%16c2c5c%16c%17c(c(c46)c7c9c%17c4c%10c%11c%13c4c%16c%14c%152)C513)C%12)C8,0.88,8.24,37.48,2.72,2.71774976,0.0827294117647206,2.64,2.72,1:2,,,,ITO/PEDOT:PSS/polymer:PC71BM/PFN/Al,BHJ PSC,PFN,,PEDOT:PSS,,85.0,o-dichlorobenzene,,,-5.36,-3.69,,-5.9,-3.9,
