Repository: JiYiqaq/PCE-KA-GNN

# Data directory

- `raw/Active_Database.csv` is the immutable source dataset bundled under CC BY 4.0. Do not overwrite it with processed data.
- `processed/` is created and populated by the training pipeline. Generated `.pt` and `.pth` caches are intentionally ignored by Git because they can exceed GitHub's normal single-file limit.

See `../DATA_LICENSE.md` for provenance, license and checksum information.

File: data/raw/Active_Database.csv (part 461 of 471)
id,doi,doi_norm,donor,acceptor,donor_canonical,acceptor_canonical,donor_smiles,acceptor_smiles,voc,jsc,ff,pce,pce_recomputed,pce_relative_error_percent,pce_avg,pce_best,d_a_ratio,additive,additive_canonical,additive_ratio,device_structure,device_type,etl,etl_canonical,htl,htl_canonical,active_layer_thickness,solvent,solvent_canonical,annealing_temp,homo_d,lumo_d,eg_d,homo_a,lumo_a,eg_a
112134,10.1039/c7ra01049d,10.1039/c7ra01049d,PIDTT-DTBO,PC71BM,PIDTT-DTBO,PC71BM,CCCCC(CC)COc1ccc(C2(c3ccc(OCC(CC)CCCC)cc3)c3cc4c(cc3-c3sc5ccsc5c32)C(c2ccc(OCC(CC)CCCC)cc2)(c2ccc(OCC(CC)CCCC)cc2)c2c-4sc3cc(-c4ccc(-c5ccc(-c6cccs6)c6nonc56)s4)sc23)cc1,COC(=O)CCCC1(c2ccccc2)C23c4c5ccc6c7cc8c9c%10c(cc%11cc%12c%13c%14c(cc%15c%16ccc-5c2c%16c2c5c%16c%17c(c(c46)c7c9c%17c4c%10c%11c%13c4c%16c%14c%152)C513)C%12)C8,0.88,9.19,43.4,3.51,3.5098448,0.004421652421653,3.42,3.51,1:3,,,,ITO/PEDOT:PSS/polymer:PC71BM/PFN/Al,BHJ PSC,PFN,,PEDOT:PSS,,85.0,o-dichlorobenzene,,,-5.36,-3.69,,-5.9,-3.9,
112135,10.1039/c7ra01049d,10.1039/c7ra01049d,PIDTT-DTBO,PC71BM,PIDTT-DTBO,PC71BM,CCCCC(CC)COc1ccc(C2(c3ccc(OCC(CC)CCCC)cc3)c3cc4c(cc3-c3sc5ccsc5c32)C(c2ccc(OCC(CC)CCCC)cc2)(c2ccc(OCC(CC)CCCC)cc2)c2c-4sc3cc(-c4ccc(-c5ccc(-c6cccs6)c6nonc56)s4)sc23)cc1,COC(=O)CCCC1(c2ccccc2)C23c4c5ccc6c7cc8c9c%10c(cc%11cc%12c%13c%14c(cc%15c%16ccc-5c2c%16c2c5c%16c%17c(c(c46)c7c9c%17c4c%10c%11c%13c4c%16c%14c%152)C513)C%12)C8,0.88,9.97,49.84,4.37,4.37276224,0.0632091533180784,4.24,4.37,1:4,,,,ITO/PEDOT:PSS/polymer:PC71BM/PFN/Al,BHJ PSC,PFN,,PEDOT:PSS,,85.0,o-dichlorobenzene,,100.0,-5.36,-3.69,,-5.9,-3.9,
112136,10.1039/c7ra01049d,10.1039/c7ra01049d,PIDTT-DTBO,PC71BM,PIDTT-DTBO,PC71BM,CCCCC(CC)COc1ccc(C2(c3ccc(OCC(CC)CCCC)cc3)c3cc4c(cc3-c3sc5ccsc5c32)C(c2ccc(OCC(CC)CCCC)cc2)(c2ccc(OCC(CC)CCCC)cc2)c2c-4sc3cc(-c4ccc(-c5ccc(-c6cccs6)c6nonc56)s4)sc23)cc1,COC(=O)CCCC1(c2ccccc2)C23c4c5ccc6c7cc8c9c%10c(cc%11cc%12c%13c%14c(cc%15c%16ccc-5c2c%16c2c5c%16c%17c(c(c46)c7c9c%17c4c%10c%11c%13c4c%16c%14c%152)C513)C%12)C8,0.88,10.5,49.74,4.6,4.595976,0.0874782608695513,4.47,4.6,1:4,,,,ITO/PEDOT:PSS/polymer:PC71BM/PFN/Al,BHJ PSC,PFN,,PEDOT:PSS,,85.0,o-dichlorobenzene,,100.0,-5.36,-3.69,,-5.9,-3.9,
112137,10.1039/c7ra01049d,10.1039/c7ra01049d,PIDTT-DTBT,PC71BM,PIDTT-DTBT,PC71BM,CCCCC(CC)COc1ccc(C2(c3ccc(OCC(CC)CCCC)cc3)c3cc4c(cc3-c3sc5ccsc5c32)C(c2ccc(OCC(CC)CCCC)cc2)(c2ccc(OCC(CC)CCCC)cc2)c2c-4sc3cc(-c4ccc(-c5ccc(-c6cccs6)c6nsnc56)s4)sc23)cc1,COC(=O)CCCC1(c2ccccc2)C23c4c5ccc6c7cc8c9c%10c(cc%11cc%12c%13c%14c(cc%15c%16ccc-5c2c%16c2c5c%16c%17c(c(c46)c7c9c%17c4c%10c%11c%13c4c%16c%14c%152)C513)C%12)C8,0.84,4.15,30.15,1.05,1.051029,0.0979999999999949,0.93,1.05,1:1,,,,ITO/PEDOT:PSS/polymer:PC71BM/PFN/Al,BHJ PSC,PFN,,PEDOT:PSS,,85.0,o-dichlorobenzene,,,-5.31,-3.67,,-5.9,-3.9,
112138,10.1039/c7ra01049d,10.1039/c7ra01049d,PIDTT-DTBT,PC71BM,PIDTT-DTBT,PC71BM,CCCCC(CC)COc1ccc(C2(c3ccc(OCC(CC)CCCC)cc3)c3cc4c(cc3-c3sc5ccsc5c32)C(c2ccc(OCC(CC)CCCC)cc2)(c2ccc(OCC(CC)CCCC)cc2)c2c-4sc3cc(-c4ccc(-c5ccc(-c6cccs6)c6nsnc56)s4)sc23)cc1,COC(=O)CCCC1(c2ccccc2)C23c4c5ccc6c7cc8c9c%10c(cc%11cc%12c%13c%14c(cc%15c%16ccc-5c2c%16c2c5c%16c%17c(c(c46)c7c9c%17c4c%10c%11c%13c4c%16c%14c%152)C513)C%12)C8,0.86,6.93,34.89,2.08,2.07937422,0.0300855769230778,1.95,2.08,1:2,,,,ITO/PEDOT:PSS/polymer:PC71BM/PFN/Al,BHJ PSC,PFN,,PEDOT:PSS,,85.0,o-dichlorobenzene,,,-5.31,-3.67,,-5.9,-3.9,
112139,10.1039/c7ra01049d,10.1039/c7ra01049d,PIDTT-DTBT,PC71BM,PIDTT-DTBT,PC71BM,CCCCC(CC)COc1ccc(C2(c3ccc(OCC(CC)CCCC)cc3)c3cc4c(cc3-c3sc5ccsc5c32)C(c2ccc(OCC(CC)CCCC)cc2)(c2ccc(OCC(CC)CCCC)cc2)c2c-4sc3cc(-c4ccc(-c5ccc(-c6cccs6)c6nsnc56)s4)sc23)cc1,COC(=O)CCCC1(c2ccccc2)C23c4c5ccc6c7cc8c9c%10c(cc%11cc%12c%13c%14c(cc%15c%16ccc-5c2c%16c2c5c%16c%17c(c(c46)c7c9c%17c4c%10c%11c%13c4c%16c%14c%152)C513)C%12)C8,0.86,8.87,51.04,3.89,3.89343328,0.0882591259640069,3.78,3.89,1:3,,,,ITO/PEDOT:PSS/polymer:PC71BM/PFN/Al,BHJ PSC,PFN,,PEDOT:PSS,,85.0,o-dichlorobenzene,,,-5.31,-3.67,,-5.9,-3.9,
112140,10.1039/c7ra01049d,10.1039/c7ra01049d,PIDTT-DTBT,PC71BM,PIDTT-DTBT,PC71BM,CCCCC(CC)COc1ccc(C2(c3ccc(OCC(CC)CCCC)cc3)c3cc4c(cc3-c3sc5ccsc5c32)C(c2ccc(OCC(CC)CCCC)cc2)(c2ccc(OCC(CC)CCCC)cc2)c2c-4sc3cc(-c4ccc(-c5ccc(-c6cccs6)c6nsnc56)s4)sc23)cc1,COC(=O)CCCC1(c2ccccc2)C23c4c5ccc6c7cc8c9c%10c(cc%11cc%12c%13c%14c(cc%15c%16ccc-5c2c%16c2c5c%16c%17c(c(c46)c7c9c%17c4c%10c%11c%13c4c%16c%14c%152)C513)C%12)C8,0.86,10.05,55.8,4.82,4.822794,0.0579668049792477,4.7,4.82,1:4,,,,ITO/PEDOT:PSS/polymer:PC71BM/PFN/Al,BHJ PSC,PFN,,PEDOT:PSS,,85.0,o-dichlorobenzene,,100.0,-5.31,-3.67,,-5.9,-3.9,
112141,10.1039/c7ra01049d,10.1039/c7ra01049d,PIDTT-DTBT,PC71BM,PIDTT-DTBT,PC71BM,CCCCC(CC)COc1ccc(C2(c3ccc(OCC(CC)CCCC)cc3)c3cc4c(cc3-c3sc5ccsc5c32)C(c2ccc(OCC(CC)CCCC)cc2)(c2ccc(OCC(CC)CCCC)cc2)c2c-4sc3cc(-c4ccc(-c5ccc(-c6cccs6)c6nsnc56)s4)sc23)cc1,COC(=O)CCCC1(c2ccccc2)C23c4c5ccc6c7cc8c9c%10c(cc%11cc%12c%13c%14c(cc%15c%16ccc-5c2c%16c2c5c%16c%17c(c(c46)c7c9c%17c4c%10c%11c%13c4c%16c%14c%152)C513)C%12)C8,0.86,10.2,55.99,4.91,4.9114428,0.0293849287168945,4.79,4.91,1:4,,,,ITO/PEDOT:PSS/polymer:PC71BM/PFN/Al,BHJ PSC,PFN,,PEDOT:PSS,,85.0,o-dichlorobenzene,,100.0,-5.31,-3.67,,-5.9,-3.9,
112142,10.1039/c7ra01418j,10.1039/c7ra01418j,TQF2-1,PC61BM,TQ-FF,PC61BM,CCCCCCCCOc1cccc(-c2nc3cc(F)c(F)c(-c4cccs4)c3nc2-c2cccc(OCCCCCCCC)c2)c1,COC(=O)CCCC1(c2ccccc2)C23c4c5c6c7c8c9c(c%10c%11c2c2c%12c4c4c%13c5c5c7c7c8c8c%14c9c%10c9c%10c%11c2c2c%11c%12c4c4c%12c%13c5c5c7c7c8c8c%14c9c9c%10c2c2c%11c4c4c%12c5c7c5c8c9c2c45)C613,0.93,8.5,58.0,4.6,4.5849,0.3282608695652054,,,1:1,2.5% DIO,DIO,2.5%,ITO/PEDOT:PSS/active layer/Ca/Al,BHJ solar cell,Ca,,PEDOT:PSS,,100.0,o-DCB,,,-6.18,-3.7,,-6.1,-3.7,
112143,10.1039/c7ra01418j,10.1039/c7ra01418j,PTI-1,PC61BM,PTI-1,PC61BM,CCCCCCCCC(CCCCCC)CN1C(=O)/C(=C2/C(=O)N(CC(CCCCCC)CCCCCCCC)c3cc(-c4cccs4)ccc32)c2ccccc21,COC(=O)CCCC1(c2ccccc2)C23c4c5c6c7c8c9c(c%10c%11c2c2c%12c4c4c%13c5c5c7c7c8c8c%14c9c%10c9c%10c%11c2c2c%11c%12c4c4c%12c%13c5c5c7c7c8c8c%14c9c9c%10c2c2c%11c4c4c%12c5c7c5c8c9c2c45)C613,0.88,6.8,62.0,3.7,3.71008,0.2724324324324167,,,1:1,2.5% DIO,DIO,2.5%,ITO/PEDOT:PSS/active layer/Ca/Al,BHJ solar cell,Ca,,PEDOT:PSS,,100.0,o-DCB,,,-5.92,-3.85,,-6.1,-3.7,
112144,10.1039/c7ra01418j,10.1039/c7ra01418j,PR31,PC61BM,PR11,PC61BM,CCCCCCCCOc1cccc(-c2nc3c(-c4cccs4)c(F)c(F)c(-c4ccc(-c5ccc6c(c5)N(CC(CCCCCC)CCCCCCCC)C(=O)/C6=C5/C(=O)N(CC(CCCCCC)CCCCCCCC)c6ccccc65)s4)c3nc2-c2cccc(OCCCCCCCC)c2)c1,COC(=O)CCCC1(c2ccccc2)C23c4c5c6c7c8c9c(c%10c%11c2c2c%12c4c4c%13c5c5c7c7c8c8c%14c9c%10c9c%10c%11c2c2c%11c%12c4c4c%12c%13c5c5c7c7c8c8c%14c9c9c%10c2c2c%11c4c4c%12c5c7c5c8c9c2c45)C613,0.94,9.4,62.0,5.5,5.47832,0.3941818181818168,,,1:1,2% DIO,DIO,2%,ITO/PEDOT:PSS/active layer/Ca/Al,BHJ solar cell,Ca,,PEDOT:PSS,,100.0,o-DCB,,,-5.89,-3.83,,-6.1,-3.7,
112145,10.1039/c7ra01418j,10.1039/c7ra01418j,PR13,PC61BM,PR11,PC61BM,CCCCCCCCOc1cccc(-c2nc3c(-c4cccs4)c(F)c(F)c(-c4ccc(-c5ccc6c(c5)N(CC(CCCCCC)CCCCCCCC)C(=O)/C6=C5/C(=O)N(CC(CCCCCC)CCCCCCCC)c6ccccc65)s4)c3nc2-c2cccc(OCCCCCCCC)c2)c1,COC(=O)CCCC1(c2ccccc2)C23c4c5c6c7c8c9c(c%10c%11c2c2c%12c4c4c%13c5c5c7c7c8c8c%14c9c%10c9c%10c%11c2c2c%11c%12c4c4c%12c%13c5c5c7c7c8c8c%14c9c9c%10c2c2c%11c4c4c%12c5c7c5c8c9c2c45)C613,0.95,10.8,57.0,5.8,5.848199999999999,0.8310344827586134,,,1:1,2% DIO,DIO,2%,ITO/PEDOT:PSS/active layer/Ca/Al,BHJ solar cell,Ca,,PEDOT:PSS,,100.0,o-DCB,,,-5.88,-3.98,,-6.1,-3.7,
112146,10.1039/c7ra01418j,10.1039/c7ra01418j,PR11,PC61BM,PR11,PC61BM,CCCCCCCCOc1cccc(-c2nc3c(-c4cccs4)c(F)c(F)c(-c4ccc(-c5ccc6c(c5)N(CC(CCCCCC)CCCCCCCC)C(=O)/C6=C5/C(=O)N(CC(CCCCCC)CCCCCCCC)c6ccccc65)s4)c3nc2-c2cccc(OCCCCCCCC)c2)c1,COC(=O)CCCC1(c2ccccc2)C23c4c5c6c7c8c9c(c%10c%11c2c2c%12c4c4c%13c5c5c7c7c8c8c%14c9c%10c9c%10c%11c2c2c%11c%12c4c4c%12c%13c5c5c7c7c8c8c%14c9c9c%10c2c2c%11c4c4c%12c5c7c5c8c9c2c45)C613,0.92,7.6,57.0,4.0,3.98544,0.3640000000000087,,,1:1,2% DIO,DIO,2%,ITO/PEDOT:PSS/active layer/Ca/Al,BHJ solar cell,Ca,,PEDOT:PSS,,100.0,o-DCB,,,-5.78,-3.95,,-6.1,-3.7,
112147,10.1039/c7ra01418j,10.1039/c7ra01418j,PTQTI-F,PC61BM,PTQTI-F,PC61BM,CCCCCCCCOc1cccc(-c2nc3c(-c4cccs4)c(F)c(F)c(-c4cc(-c5ccc6c(c5)N(CC(CCCCCC)CCCCCCCC)C(=O)/C6=C5/C(=O)N(CC(CCCCCC)CCCCCCCC)c6ccccc65)cs4)c3nc2-c2cccc(OCCCCCCCC)c2)c1,COC(=O)CCCC1(c2ccccc2)C23c4c5c6c7c8c9c(c%10c%11c2c2c%12c4c4c%13c5c5c7c7c8c8c%14c9c%10c9c%10c%11c2c2c%11c%12c4c4c%12c%13c5c5c7c7c8c8c%14c9c9c%10c2c2c%11c4c4c%12c5c7c5c8c9c2c45)C613,0.93,12.6,54.0,6.3,6.32772,0.4400000000000065,,,1:1,2.5% DIO,DIO,2.5%,ITO/PEDOT:PSS/active layer/Ca/Al,BHJ solar cell,Ca,,PEDOT:PSS,,100.0,o-DCB,,,-5.9,-3.97,,-6.1,-3.7,
112151,10.1039/c7ra06879d,10.1039/c7ra06879d,PTB7-Th,IM-IDT3,,IM-IDT3,,CCCCCCc1ccc(C2(c3ccc(CCCCCC)cc3)c3cc4c(cc3-c3sc(/C=C5\C(=O)c6ccccc6C5=C(C#N)C#N)cc32)C(c2ccc(CCCCCC)cc2)(c2ccc(CCCCCC)cc2)c2cc(-c3cc5c(s3)-c3cc6c(cc3C5(c3ccc(CCCCCC)cc3)c3ccc(CCCCCC)cc3)-c3sc(-c5cc7c(s5)-c5cc8c(cc5C7(c5ccc(CCCCCC)cc5)c5ccc(CCCCCC)cc5)-c5sc(/C=C7\C(=O)c9ccccc9C7=C(C#N)C#N)cc5C8(c5ccc(CCCCCC)cc5)c5ccc(CCCCCC)cc5)cc3C6(c3ccc(CCCCCC)cc3)c3ccc(CCCCCC)cc3)sc2-4)cc1,0.95,5.72,49.87,2.7,2.7099358,0.3679925925925615,2.65,2.7,1:1,,,,,,,,,,,CB,chlorobenzene,,,,,-5.34,-3.79,
112152,10.1039/c7ra06879d,10.1039/c7ra06879d,PTB7-Th,IM-IDT3,,IM-IDT3,,CCCCCCc1ccc(C2(c3ccc(CCCCCC)cc3)c3cc4c(cc3-c3sc(/C=C5\C(=O)c6ccccc6C5=C(C#N)C#N)cc32)C(c2ccc(CCCCCC)cc2)(c2ccc(CCCCCC)cc2)c2cc(-c3cc5c(s3)-c3cc6c(cc3C5(c3ccc(CCCCCC)cc3)c3ccc(CCCCCC)cc3)-c3sc(-c5cc7c(s5)-c5cc8c(cc5C7(c5ccc(CCCCCC)cc5)c5ccc(CCCCCC)cc5)-c5sc(/C=C7\C(=O)c9ccccc9C7=C(C#N)C#N)cc5C8(c5ccc(CCCCCC)cc5)c5ccc(CCCCCC)cc5)cc3C6(c3ccc(CCCCCC)cc3)c3ccc(CCCCCC)cc3)sc2-4)cc1,0.95,7.15,47.82,3.25,3.2481735000000005,0.0561999999999848,3.17,3.25,1:1,DPE 4%,DPE,4%,inverted,,ZnO,,MoO3,,,CB,chlorobenzene,,,,,-5.34,-3.79,
112153,10.1039/c7ra06879d,10.1039/c7ra06879d,PTB7-Th,IM-BDTIDT2,,IM-BDTIDT2,,CCCCCCc1ccc(C2(c3ccc(CCCCCC)cc3)c3cc4c(cc3-c3sc(/C=C5\C(=O)c6ccccc6C5=C(C#N)C#N)cc32)C(c2ccc(CCCCCC)cc2)(c2ccc(CCCCCC)cc2)c2cc(-c3cc5c(-c6ccc(CC(CC)CCCC)s6)c6sc(-c7cc8c(s7)-c7cc9c(cc7C8(c7ccc(CCCCCC)cc7)c7ccc(CCCCCC)cc7)-c7sc(/C=C8\C(=O)c%10ccccc%10C8=C(C#N)C#N)cc7C9(c7ccc(CCCCCC)cc7)c7ccc(CCCCCC)cc7)cc6c(-c6ccc(CC(CC)CCCC)s6)c5s3)sc2-4)cc1,0.96,9.42,50.79,4.57,4.59304128,0.504185557986855,4.32,4.57,1:1,,,,inverted,,ZnO,,MoO3,,,CB,chlorobenzene,,,,,-5.53,-3.89,
112154,10.1039/c7ra06879d,10.1039/c7ra06879d,PTB7-Th,IM-BDTIDT2,,IM-BDTIDT2,,CCCCCCc1ccc(C2(c3ccc(CCCCCC)cc3)c3cc4c(cc3-c3sc(/C=C5\C(=O)c6ccccc6C5=C(C#N)C#N)cc32)C(c2ccc(CCCCCC)cc2)(c2ccc(CCCCCC)cc2)c2cc(-c3cc5c(-c6ccc(CC(CC)CCCC)s6)c6sc(-c7cc8c(s7)-c7cc9c(cc7C8(c7ccc(CCCCCC)cc7)c7ccc(CCCCCC)cc7)-c7sc(/C=C8\C(=O)c%10ccccc%10C8=C(C#N)C#N)cc7C9(c7ccc(CCCCCC)cc7)c7ccc(CCCCCC)cc7)cc6c(-c6ccc(CC(CC)CCCC)s6)c5s3)sc2-4)cc1,0.97,11.28,48.72,5.33,5.33074752,0.014024765478424,5.08,5.33,1:1,DPE 2%,DPE,2%,inverted,,ZnO,,MoO3,,,CB,chlorobenzene,,,,,-5.53,-3.89,
112155,10.1039/c7ra08522b,10.1039/c7ra08522b,PTBTfBTzSi,PC71BM,PTBTfBTzSi,PC71BM,CCCCCCCC[Si]1(CCCCCCCC)c2cc(-c3cc(F)cc4nn(CCCCCC)nc34)sc2-c2sc(-c3cc(F)c(-c4ccc(-c5ccc(-c6cccs6)c6nsnc56)s4)c4nn(CCCCCC)nc34)cc21,COC(=O)CCCC1(c2ccccc2)C23c4c5ccc6c7cc8c9c%10c(cc%11cc%12c%13c%14c(cc%15c%16ccc-5c2c%16c2c5c%16c%17c(c(c46)c7c9c%17c4c%10c%11c%13c4c%16c%14c%152)C513)C%12)C8,0.98,6.08,45.0,2.68,2.68128,0.0477611940298322,,,1:0.5,,,,ITO/PEDOT:PSS/active layer/PFN/Al,conventional,PFN,,PEDOT:PSS,,,CF,chloroform,,-5.38,-3.67,,-5.9,-3.9,
112156,10.1039/c7ra08522b,10.1039/c7ra08522b,PTBTfBTzSi,PC71BM,PTBTfBTzSi,PC71BM,CCCCCCCC[Si]1(CCCCCCCC)c2cc(-c3cc(F)cc4nn(CCCCCC)nc34)sc2-c2sc(-c3cc(F)c(-c4ccc(-c5ccc(-c6cccs6)c6nsnc56)s4)c4nn(CCCCCC)nc34)cc21,COC(=O)CCCC1(c2ccccc2)C23c4c5ccc6c7cc8c9c%10c(cc%11cc%12c%13c%14c(cc%15c%16ccc-5c2c%16c2c5c%16c%17c(c(c46)c7c9c%17c4c%10c%11c%13c4c%16c%14c%152)C513)C%12)C8,0.96,8.34,48.0,3.84,3.843072,0.079999999999999,,,1:1,,,,ITO/PEDOT:PSS/active layer/PFN/Al,conventional,PFN,,PEDOT:PSS,,,CF,chloroform,,-5.38,-3.67,,-5.9,-3.9,
112157,10.1039/c7ra08522b,10.1039/c7ra08522b,PTBTfBTzSi,PC71BM,PTBTfBTzSi,PC71BM,CCCCCCCC[Si]1(CCCCCCCC)c2cc(-c3cc(F)cc4nn(CCCCCC)nc34)sc2-c2sc(-c3cc(F)c(-c4ccc(-c5ccc(-c6cccs6)c6nsnc56)s4)c4nn(CCCCCC)nc34)cc21,COC(=O)CCCC1(c2ccccc2)C23c4c5ccc6c7cc8c9c%10c(cc%11cc%12c%13c%14c(cc%15c%16ccc-5c2c%16c2c5c%16c%17c(c(c46)c7c9c%17c4c%10c%11c%13c4c%16c%14c%152)C513)C%12)C8,0.98,9.53,53.0,4.95,4.949882,0.0023838383838486,,,1:1.5,,,,ITO/PEDOT:PSS/active layer/PFN/Al,conventional,PFN,,PEDOT:PSS,,,CF,chloroform,,-5.38,-3.67,,-5.9,-3.9,
112158,10.1039/c7ra08522b,10.1039/c7ra08522b,PTBTfBTzSi,PC71BM,PTBTfBTzSi,PC71BM,CCCCCCCC[Si]1(CCCCCCCC)c2cc(-c3cc(F)cc4nn(CCCCCC)nc34)sc2-c2sc(-c3cc(F)c(-c4ccc(-c5ccc(-c6cccs6)c6nsnc56)s4)c4nn(CCCCCC)nc34)cc21,COC(=O)CCCC1(c2ccccc2)C23c4c5ccc6c7cc8c9c%10c(cc%11cc%12c%13c%14c(cc%15c%16ccc-5c2c%16c2c5c%16c%17c(c(c46)c7c9c%17c4c%10c%11c%13c4c%16c%14c%152)C513)C%12)C8,0.98,9.21,51.0,4.6,4.6031580000000005,0.0686521739130626,,,1:2,,,,ITO/PEDOT:PSS/active layer/PFN/Al,conventional,PFN,,PEDOT:PSS,,,CF,chloroform,,-5.38,-3.67,,-5.9,-3.9,
112160,10.1039/c7ra08522b,10.1039/c7ra08522b,PTBTfBTzSi,PC71BM,PTBTfBTzSi,PC71BM,CCCCCCCC[Si]1(CCCCCCCC)c2cc(-c3cc(F)cc4nn(CCCCCC)nc34)sc2-c2sc(-c3cc(F)c(-c4ccc(-c5ccc(-c6cccs6)c6nsnc56)s4)c4nn(CCCCCC)nc34)cc21,COC(=O)CCCC1(c2ccccc2)C23c4c5ccc6c7cc8c9c%10c(cc%11cc%12c%13c%14c(cc%15c%16ccc-5c2c%16c2c5c%16c%17c(c(c46)c7c9c%17c4c%10c%11c%13c4c%16c%14c%152)C513)C%12)C8,0.95,10.65,56.0,5.66,5.665799999999999,0.1024734982331964,,5.66,1:1.5,1 v% DIO,DIO,1 v%,ITO/PEDOT:PSS/active layer/PFN/Al,bulk heterojunction polymer solar cell,PFN,,PEDOT:PSS,,,CF,chloroform,,-5.38,-3.67,,-5.9,-3.9,
112161,10.1039/c7ra08522b,10.1039/c7ra08522b,PTBTfBTzSi,PC71BM,PTBTfBTzSi,PC71BM,CCCCCCCC[Si]1(CCCCCCCC)c2cc(-c3cc(F)cc4nn(CCCCCC)nc34)sc2-c2sc(-c3cc(F)c(-c4ccc(-c5ccc(-c6cccs6)c6nsnc56)s4)c4nn(CCCCCC)nc34)cc21,COC(=O)CCCC1(c2ccccc2)C23c4c5ccc6c7cc8c9c%10c(cc%11cc%12c%13c%14c(cc%15c%16ccc-5c2c%16c2c5c%16c%17c(c(c46)c7c9c%17c4c%10c%11c%13c4c%16c%14c%152)C513)C%12)C8,0.94,12.87,63.0,7.62,7.621613999999999,0.0211811023621931,,7.62,1:1.5,2 v% DIO,DIO,2 v%,ITO/PEDOT:PSS/active layer/PFN/Al,bulk heterojunction polymer solar cell,PFN,,PEDOT:PSS,,,CF,chloroform,,-5.38,-3.67,,-5.9,-3.9,
112162,10.1039/c7ra08522b,10.1039/c7ra08522b,PTBTfBTzSi,PC71BM,PTBTfBTzSi,PC71BM,CCCCCCCC[Si]1(CCCCCCCC)c2cc(-c3cc(F)cc4nn(CCCCCC)nc34)sc2-c2sc(-c3cc(F)c(-c4ccc(-c5ccc(-c6cccs6)c6nsnc56)s4)c4nn(CCCCCC)nc34)cc21,COC(=O)CCCC1(c2ccccc2)C23c4c5ccc6c7cc8c9c%10c(cc%11cc%12c%13c%14c(cc%15c%16ccc-5c2c%16c2c5c%16c%17c(c(c46)c7c9c%17c4c%10c%11c%13c4c%16c%14c%152)C513)C%12)C8,0.94,14.36,66.0,8.91,8.908943999999998,0.0118518518518736,8.79,8.91,1:1.5,3% DIO,DIO,3%,ITO/PEDOT:PSS/active layer/PFN/Al,bulk heterojunction polymer solar cell,PFN,,PEDOT:PSS,,,CF,chloroform,,-5.38,-3.67,,-5.9,-3.9,
112163,10.1039/c7ra08522b,10.1039/c7ra08522b,PTBTfBTzSi,PC71BM,PTBTfBTzSi,PC71BM,CCCCCCCC[Si]1(CCCCCCCC)c2cc(-c3cc(F)cc4nn(CCCCCC)nc34)sc2-c2sc(-c3cc(F)c(-c4ccc(-c5ccc(-c6cccs6)c6nsnc56)s4)c4nn(CCCCCC)nc34)cc21,COC(=O)CCCC1(c2ccccc2)C23c4c5ccc6c7cc8c9c%10c(cc%11cc%12c%13c%14c(cc%15c%16ccc-5c2c%16c2c5c%16c%17c(c(c46)c7c9c%17c4c%10c%11c%13c4c%16c%14c%152)C513)C%12)C8,0.95,12.54,61.0,7.26,7.266929999999999,0.0954545454545285,,7.26,1:1.5,3.5% DIO,DIO,3.5%,ITO/PEDOT:PSS/active layer/PFN/Al,bulk heterojunction polymer solar cell,PFN,,PEDOT:PSS,,,CF,chloroform,,-5.38,-3.67,,-5.9,-3.9,
112166,10.1039/c7ta01905j,10.1039/c7ta01905j,PBDTαNPFBT,PC71BM,PBDTαNPFBT,PC71BM,CCCCCCCCCCC(CCCCCCCC)COc1c2cc(-c3sc(-c4c(F)c(F)c(-c5cc(CC(CC)CCCC)cs5)c5nsnc45)cc3CC(CC)CCCC)sc2c(-c2cccc3ccccc23)c2ccsc12,COC(=O)CCCC1(c2ccccc2)C23c4c5ccc6c7cc8c9c%10c(cc%11cc%12c%13c%14c(cc%15c%16ccc-5c2c%16c2c5c%16c%17c(c(c46)c7c9c%17c4c%10c%11c%13c4c%16c%14c%152)C513)C%12)C8,0.91,12.61,69.9,8.02,8.021094900000001,0.0136521197007704,7.87,8.02,1 : 1.5,DIO (3 v%),DIO,,,,,,,,,,,,-5.37,-3.57,,-5.9,-3.9,
112167,10.1039/c7ta01905j,10.1039/c7ta01905j,PBDTβNPFBT,PC71BM,PBDTβNPFBT,PC71BM,CCCCCCCCCCC(CCCCCCCC)COc1c2cc(-c3sc(-c4c(F)c(F)c(-c5cc(CC(CC)CCCC)cs5)c5nsnc45)cc3CC(CC)CCCC)sc2c(-c2ccc3ccccc3c2)c2ccsc12,COC(=O)CCCC1(c2ccccc2)C23c4c5ccc6c7cc8c9c%10c(cc%11cc%12c%13c%14c(cc%15c%16ccc-5c2c%16c2c5c%16c%17c(c(c46)c7c9c%17c4c%10c%11c%13c4c%16c%14c%152)C513)C%12)C8,0.89,15.53,70.9,9.8,9.7995853,0.0042316326530645,9.61,9.8,1 : 2,DIO (0 v%),,0%,ITO/PEDOT:PSS/polymer:PC71BM/Ca/Al,,Ca,,PEDOT:PSS,,,,,,-5.31,-3.59,,-5.9,-3.9,
112168,10.1039/c7ta01905j,10.1039/c7ta01905j,PBDTαNPFBT,ITIC,PBDTαNPFBT,ITIC,CCCCCCCCCCC(CCCCCCCC)COc1c2cc(-c3sc(-c4c(F)c(F)c(-c5cc(CC(CC)CCCC)cs5)c5nsnc45)cc3CC(CC)CCCC)sc2c(-c2cccc3ccccc23)c2ccsc12,CCCCCCc1ccc(C2(c3ccc(CCCCCC)cc3)c3cc4c(cc3-c3sc5cc(C=C6C(=O)c7ccccc7C6=C(C#N)C#N)sc5c32)C(c2ccc(CCCCCC)cc2)(c2ccc(CCCCCC)cc2)c2c-4sc3cc(C=C4C(=O)c5ccccc5C4=C(C#N)C#N)sc23)cc1,0.99,10.2,49.7,5.02,5.018706,0.0257768924302725,4.84,5.02,1 : 1,DIO (0 v%),,0%,ITO/PEDOT:PSS/polymer:ITIC/Ca/Al,,Ca,,PEDOT:PSS,,,,,,-5.37,-3.57,,-5.576,-3.916,
112169,10.1039/c7ta01905j,10.1039/c7ta01905j,PBDTβNPFBT,ITIC,PBDTβNPFBT,ITIC,CCCCCCCCCCC(CCCCCCCC)COc1c2cc(-c3sc(-c4c(F)c(F)c(-c5cc(CC(CC)CCCC)cs5)c5nsnc45)cc3CC(CC)CCCC)sc2c(-c2ccc3ccccc3c2)c2ccsc12,CCCCCCc1ccc(C2(c3ccc(CCCCCC)cc3)c3cc4c(cc3-c3sc5cc(C=C6C(=O)c7ccccc7C6=C(C#N)C#N)sc5c32)C(c2ccc(CCCCCC)cc2)(c2ccc(CCCCCC)cc2)c2c-4sc3cc(C=C4C(=O)c5ccccc5C4=C(C#N)C#N)sc23)cc1,0.9,14.67,55.5,7.33,7.327665,0.0318553888131025,7.15,7.33,1 : 1,DIO (0 v%),,0%,ITO/PEDOT:PSS/polymer:ITIC/Ca/Al,,Ca,,PEDOT:PSS,,,,,,-5.31,-3.59,,-5.576,-3.916,
112170,10.1039/c7ta02391j,10.1039/c7ta02391j,P1,PC71BM,P1,PC71BM,CCCCCCCCc1cc(-c2c(-c3cccs3)sc3c(-c4cc(CCCCCCCC)c(CCCCCCCC)s4)c(-c4ccc(-c5cccc6nsnc56)s4)sc23)sc1CCCCCCCC,COC(=O)CCCC1(c2ccccc2)C23c4c5ccc6c7cc8c9c%10c(cc%11cc%12c%13c%14c(cc%15c%16ccc-5c2c%16c2c5c%16c%17c(c(c46)c7c9c%17c4c%10c%11c%13c4c%16c%14c%152)C513)C%12)C8,0.83,13.17,60.0,7.01,6.55866,6.438516405135522,6.72,7.01,1:1.5,DIO,,,ITO/ZnO/polymer:PC71BM/MoOx/Ag,inverted,ZnO,,MoOx,,,DCB:DIO 97:3,o-DCB,,-5.34,-3.53,,-5.9,-3.9,
112171,10.1039/c7ta02391j,10.1039/c7ta02391j,P2,PC71BM,P2,PC71BM,,COC(=O)CCCC1(c2ccccc2)C23c4c5ccc6c7cc8c9c%10c(cc%11cc%12c%13c%14c(cc%15c%16ccc-5c2c%16c2c5c%16c%17c(c(c46)c7c9c%17c4c%10c%11c%13c4c%16c%14c%152)C513)C%12)C8,0.83,16.52,70.0,9.78,9.59812,1.8597137014314888,9.58,9.78,1:1.5,DIO,,,ITO/ZnO/polymer:PC71BM/MoOx/Ag,inverted,ZnO,,MoO3,,,DCB:DIO 97:3,o-DCB,,-5.34,-3.58,,-5.9,-3.9,
112172,10.1039/c7ta02391j,10.1039/c7ta02391j,P2,PC71BM,P2,PC71BM,,COC(=O)CCCC1(c2ccccc2)C23c4c5ccc6c7cc8c9c%10c(cc%11cc%12c%13c%14c(cc%15c%16ccc-5c2c%16c2c5c%16c%17c(c(c46)c7c9c%17c4c%10c%11c%13c4c%16c%14c%152)C513)C%12)C8,0.85,17.0,65.0,9.97,9.3925,5.792377131394188,9.66,9.97,1:1.5,,,,ITO/ZnO/polymer:PC71BM/MoOx/Ag,inverted,ZnO,,MoO3,,,DCB:DIO 100:0,"o-DCB:1,8-diiodooctane (100:0)",,-5.34,-3.58,,-5.9,-3.9,
112173,10.1039/c7ta02391j,10.1039/c7ta02391j,P3,PC71BM,P3,PC71BM,CCCCCCc1csc(-c2ccc(-c3cc(CCCCCC)c(/C=C/c4csc(-c5cc6c(OCC(CC)CCCC)c7sc(-c8ccc(C9=C%10C(=O)N(CC(CC)CCCC)C(c%11ccc(-c%12cc%13c(OCC(CC)CCCC)c%14sccc%14c(OCC(CC)CCCC)c%13s%12)s%11)=C%10C(=O)N9CC(CC)CCCC)s8)cc7c(OCC(CC)CCCC)c6s5)c4)s3)c3nsnc23)c1,COC(=O)CCCC1(c2ccccc2)C23c4c5ccc6c7cc8c9c%10c(cc%11cc%12c%13c%14c(cc%15c%16ccc-5c2c%16c2c5c%16c%17c(c(c46)c7c9c%17c4c%10c%11c%13c4c%16c%14c%152)C513)C%12)C8,0.82,16.06,66.0,9.14,8.691671999999999,4.90512035010943,9.03,9.14,1:1.5,DIO,,,ITO/ZnO/P3:PC71BM/MoOx/Ag,inverted,ZnO,,MoOx,,,DCB,o-DCB,,-5.31,-3.6,,-5.9,-3.9,
112174,10.1039/c7ta02391j,10.1039/c7ta02391j,P3,PC71BM,P3,PC71BM,CCCCCCc1csc(-c2ccc(-c3cc(CCCCCC)c(/C=C/c4csc(-c5cc6c(OCC(CC)CCCC)c7sc(-c8ccc(C9=C%10C(=O)N(CC(CC)CCCC)C(c%11ccc(-c%12cc%13c(OCC(CC)CCCC)c%14sccc%14c(OCC(CC)CCCC)c%13s%12)s%11)=C%10C(=O)N9CC(CC)CCCC)s8)cc7c(OCC(CC)CCCC)c6s5)c4)s3)c3nsnc23)c1,COC(=O)CCCC1(c2ccccc2)C23c4c5ccc6c7cc8c9c%10c(cc%11cc%12c%13c%14c(cc%15c%16ccc-5c2c%16c2c5c%16c%17c(c(c46)c7c9c%17c4c%10c%11c%13c4c%16c%14c%152)C513)C%12)C8,0.84,15.85,56.0,7.88,7.45584,5.382741116751265,7.37,7.88,1:1.5,,,,ITO/ZnO/P3:PC71BM/MoOx/Ag,inverted,ZnO,,MoOx,,,DCB,"o-DCB:1,8-diiodooctane (100:0)",,-5.31,-3.6,,-5.9,-3.9,
112175,10.1039/c7ta02391j,10.1039/c7ta02391j,P3,PC71BM,P3,PC71BM,CCCCCCc1csc(-c2ccc(-c3cc(CCCCCC)c(/C=C/c4csc(-c5cc6c(OCC(CC)CCCC)c7sc(-c8ccc(C9=C%10C(=O)N(CC(CC)CCCC)C(c%11ccc(-c%12cc%13c(OCC(CC)CCCC)c%14sccc%14c(OCC(CC)CCCC)c%13s%12)s%11)=C%10C(=O)N9CC(CC)CCCC)s8)cc7c(OCC(CC)CCCC)c6s5)c4)s3)c3nsnc23)c1,COC(=O)CCCC1(c2ccccc2)C23c4c5ccc6c7cc8c9c%10c(cc%11cc%12c%13c%14c(cc%15c%16ccc-5c2c%16c2c5c%16c%17c(c(c46)c7c9c%17c4c%10c%11c%13c4c%16c%14c%152)C513)C%12)C8,0.8,17.0,70.0,10.09,9.52,5.649157581764108,9.61,10.09,1:1.5,3% DIO,DIO,3%,ITO/ZnO/P3:PC71BM/MoOx/Ag,inverted,ZnO,,MoOx,,139.0,DCB,,,-5.31,-3.6,,-5.9,-3.9,
112176,10.1039/c7ta02391j,10.1039/c7ta02391j,P3,PC71BM,P3,PC71BM,CCCCCCc1csc(-c2ccc(-c3cc(CCCCCC)c(/C=C/c4csc(-c5cc6c(OCC(CC)CCCC)c7sc(-c8ccc(C9=C%10C(=O)N(CC(CC)CCCC)C(c%11ccc(-c%12cc%13c(OCC(CC)CCCC)c%14sccc%14c(OCC(CC)CCCC)c%13s%12)s%11)=C%10C(=O)N9CC(CC)CCCC)s8)cc7c(OCC(CC)CCCC)c6s5)c4)s3)c3nsnc23)c1,COC(=O)CCCC1(c2ccccc2)C23c4c5ccc6c7cc8c9c%10c(cc%11cc%12c%13c%14c(cc%15c%16ccc-5c2c%16c2c5c%16c%17c(c(c46)c7c9c%17c4c%10c%11c%13c4c%16c%14c%152)C513)C%12)C8,0.8,16.2,68.0,9.36,8.812800000000001,5.846153846153829,9.29,9.36,1:1.5,3% DIO,DIO,3%,ITO/ZnO/P3:PC71BM/MoOx/Ag,inverted,ZnO,,MoOx,,220.0,DCB,,,-5.31,-3.6,,-5.9,-3.9,
112177,10.1039/c7ta02391j,10.1039/c7ta02391j,P3,PC71BM,P3,PC71BM,CCCCCCc1csc(-c2ccc(-c3cc(CCCCCC)c(/C=C/c4csc(-c5cc6c(OCC(CC)CCCC)c7sc(-c8ccc(C9=C%10C(=O)N(CC(CC)CCCC)C(c%11ccc(-c%12cc%13c(OCC(CC)CCCC)c%14sccc%14c(OCC(CC)CCCC)c%13s%12)s%11)=C%10C(=O)N9CC(CC)CCCC)s8)cc7c(OCC(CC)CCCC)c6s5)c4)s3)c3nsnc23)c1,COC(=O)CCCC1(c2ccccc2)C23c4c5ccc6c7cc8c9c%10c(cc%11cc%12c%13c%14c(cc%15c%16ccc-5c2c%16c2c5c%16c%17c(c(c46)c7c9c%17c4c%10c%11c%13c4c%16c%14c%152)C513)C%12)C8,0.8,15.6,61.0,8.44,7.6128,9.800947867298571,8.16,8.44,1:1.5,3% DIO,DIO,3%,ITO/ZnO/polymer:PC71BM/MoOx/Ag,inverted,ZnO,,MoO3,,287.0,,,,-5.31,-3.6,,-5.9,-3.9,
112178,10.1039/c7ta02391j,10.1039/c7ta02391j,P3,PC71BM,P3,PC71BM,CCCCCCc1csc(-c2ccc(-c3cc(CCCCCC)c(/C=C/c4csc(-c5cc6c(OCC(CC)CCCC)c7sc(-c8ccc(C9=C%10C(=O)N(CC(CC)CCCC)C(c%11ccc(-c%12cc%13c(OCC(CC)CCCC)c%14sccc%14c(OCC(CC)CCCC)c%13s%12)s%11)=C%10C(=O)N9CC(CC)CCCC)s8)cc7c(OCC(CC)CCCC)c6s5)c4)s3)c3nsnc23)c1,COC(=O)CCCC1(c2ccccc2)C23c4c5ccc6c7cc8c9c%10c(cc%11cc%12c%13c%14c(cc%15c%16ccc-5c2c%16c2c5c%16c%17c(c(c46)c7c9c%17c4c%10c%11c%13c4c%16c%14c%152)C513)C%12)C8,0.8,16.2,56.0,7.84,7.2576,7.428571428571426,7.44,7.84,1:1.5,w/o DIO,,,ITO/ZnO/P3:PC71BM/MoOx/Ag,inverted,ZnO,,MoOx,,125.0,DCB,,,-5.31,-3.6,,-5.9,-3.9,
112179,10.1039/c7ta02391j,10.1039/c7ta02391j,P3,PC71BM,P3,PC71BM,CCCCCCc1csc(-c2ccc(-c3cc(CCCCCC)c(/C=C/c4csc(-c5cc6c(OCC(CC)CCCC)c7sc(-c8ccc(C9=C%10C(=O)N(CC(CC)CCCC)C(c%11ccc(-c%12cc%13c(OCC(CC)CCCC)c%14sccc%14c(OCC(CC)CCCC)c%13s%12)s%11)=C%10C(=O)N9CC(CC)CCCC)s8)cc7c(OCC(CC)CCCC)c6s5)c4)s3)c3nsnc23)c1,COC(=O)CCCC1(c2ccccc2)C23c4c5ccc6c7cc8c9c%10c(cc%11cc%12c%13c%14c(cc%15c%16ccc-5c2c%16c2c5c%16c%17c(c(c46)c7c9c%17c4c%10c%11c%13c4c%16c%14c%152)C513)C%12)C8,0.79,15.6,45.0,6.24,5.545800000000001,11.124999999999991,5.87,6.24,1:1.5,w/o DIO,,,ITO/ZnO/polymer:PC71BM/MoOx/Ag,inverted,ZnO,,MoO3,,210.0,DCB,,,-5.31,-3.6,,-5.9,-3.9,
112180,10.1039/c7ta02391j,10.1039/c7ta02391j,P3,PC71BM,P3,PC71BM,CCCCCCc1csc(-c2ccc(-c3cc(CCCCCC)c(/C=C/c4csc(-c5cc6c(OCC(CC)CCCC)c7sc(-c8ccc(C9=C%10C(=O)N(CC(CC)CCCC)C(c%11ccc(-c%12cc%13c(OCC(CC)CCCC)c%14sccc%14c(OCC(CC)CCCC)c%13s%12)s%11)=C%10C(=O)N9CC(CC)CCCC)s8)cc7c(OCC(CC)CCCC)c6s5)c4)s3)c3nsnc23)c1,COC(=O)CCCC1(c2ccccc2)C23c4c5ccc6c7cc8c9c%10c(cc%11cc%12c%13c%14c(cc%15c%16ccc-5c2c%16c2c5c%16c%17c(c(c46)c7c9c%17c4c%10c%11c%13c4c%16c%14c%152)C513)C%12)C8,0.8,15.6,41.0,5.6,5.1168000000000005,8.628571428571414,5.13,5.6,1:1.5,w/o DIO,,,ITO/ZnO/polymer:PC71BM/MoOx/Ag,inverted,ZnO,,MoO3,,290.0,DCB,,,-5.31,-3.6,,-5.9,-3.9,
112181,10.1039/c7ta02391j,10.1039/c7ta02391j,P2,PC71BM,P2,PC71BM,,COC(=O)CCCC1(c2ccccc2)C23c4c5ccc6c7cc8c9c%10c(cc%11cc%12c%13c%14c(cc%15c%16ccc-5c2c%16c2c5c%16c%17c(c(c46)c7c9c%17c4c%10c%11c%13c4c%16c%14c%152)C513)C%12)C8,0.81,17.6,65.0,9.42,9.2664,1.6305732484076334,9.19,9.42,1:1.5,3% DIO,DIO,3 vol%,ITO/ZnO/polymer:PC71BM/MoOx/Ag,inverted,ZnO,,MoOx,,138.0,DCB,,,-5.34,-3.58,,-5.9,-3.9,
112182,10.1039/c7ta02391j,10.1039/c7ta02391j,P2,PC71BM,P2,PC71BM,,COC(=O)CCCC1(c2ccccc2)C23c4c5ccc6c7cc8c9c%10c(cc%11cc%12c%13c%14c(cc%15c%16ccc-5c2c%16c2c5c%16c%17c(c(c46)c7c9c%17c4c%10c%11c%13c4c%16c%14c%152)C513)C%12)C8,0.81,17.1,64.0,9.37,8.864640000000001,5.3933831376734025,9.11,9.37,1:1.5,3% DIO,DIO,3 vol%,ITO/ZnO/polymer:PC71BM/MoOx/Ag,inverted,ZnO,,MoOx,,280.0,DCB,,,-5.34,-3.58,,-5.9,-3.9,
112183,10.1039/c7ta02391j,10.1039/c7ta02391j,P2,PC71BM,P2,PC71BM,,COC(=O)CCCC1(c2ccccc2)C23c4c5ccc6c7cc8c9c%10c(cc%11cc%12c%13c%14c(cc%15c%16ccc-5c2c%16c2c5c%16c%17c(c(c46)c7c9c%17c4c%10c%11c%13c4c%16c%14c%152)C513)C%12)C8,0.81,19.3,61.0,10.16,9.53613,6.140452755905513,9.48,10.16,1:1.5,3% DIO,DIO,3%,ITO/ZnO/polymer:PC71BM/MoOx/Ag,inverted,ZnO,,MoO3,,425.0,,,,-5.34,-3.58,,-5.9,-3.9,
112184,10.1039/c7ta02391j,10.1039/c7ta02391j,P2,PC71BM,P2,PC71BM,,COC(=O)CCCC1(c2ccccc2)C23c4c5ccc6c7cc8c9c%10c(cc%11cc%12c%13c%14c(cc%15c%16ccc-5c2c%16c2c5c%16c%17c(c(c46)c7c9c%17c4c%10c%11c%13c4c%16c%14c%152)C513)C%12)C8,0.81,17.9,65.0,9.35,9.42435,0.7951871657754097,9.12,9.35,1:1.5,w/o DIO,,,ITO/ZnO/polymer:PC71BM/MoOx/Ag,inverted,ZnO,,MoO3,,152.0,DCB,,,-5.34,-3.58,,-5.9,-3.9,
112185,10.1039/c7ta02391j,10.1039/c7ta02391j,P2,PC71BM,P2,PC71BM,,COC(=O)CCCC1(c2ccccc2)C23c4c5ccc6c7cc8c9c%10c(cc%11cc%12c%13c%14c(cc%15c%16ccc-5c2c%16c2c5c%16c%17c(c(c46)c7c9c%17c4c%10c%11c%13c4c%16c%14c%152)C513)C%12)C8,0.81,17.2,65.0,9.23,9.0558,1.88732394366198,9.16,9.23,1:1.5,w/o DIO,,,ITO/ZnO/polymer:PC71BM/MoOx/Ag,inverted,ZnO,,MoOx,,280.0,DCB,,,-5.34,-3.58,,-5.9,-3.9,
112186,10.1039/c7ta02391j,10.1039/c7ta02391j,P2,PC71BM,P2,PC71BM,,COC(=O)CCCC1(c2ccccc2)C23c4c5ccc6c7cc8c9c%10c(cc%11cc%12c%13c%14c(cc%15c%16ccc-5c2c%16c2c5c%16c%17c(c(c46)c7c9c%17c4c%10c%11c%13c4c%16c%14c%152)C513)C%12)C8,0.81,18.4,64.0,10.42,9.53856,8.459117082533584,9.68,10.42,1:1.5,w/o DIO,,,ITO/ZnO/polymer:PC71BM/MoOx/Ag,inverted,ZnO,,MoO3,,420.0,DCB,,,-5.34,-3.58,,-5.9,-3.9,
112189,10.1039/c7ta03600k,10.1039/c7ta03600k,PvBDTffBT,ITIC-Th,PvBDTffBT,ITIC-Th,CCCCCCCCCCCCC(CCCCCCCCCCCC)Cc1csc(-c2c3ccsc3c(-c3cc(CC(CCCCCCCCCCCC)CCCCCCCCCCCC)c(-c4ccc(-c5c(F)c(F)c(-c6cccs6)c6nsnc56)s4)s3)c3ccsc23)c1,CCCCCCc1ccc(C2(c3ccc(CCCCCC)s3)c3cc4c(cc3-c3sc5cc(/C=C6\C(=O)c7ccccc7C6=C(C#N)C#N)sc5c32)C(c2ccc(CCCCCC)s2)(c2ccc(CCCCCC)s2)c2c-4sc3cc(/C=C4\C(=O)c5ccccc5C4=C(C#N)C#N)sc23)s1,0.93,15.2,56.0,8.1,7.91616,2.26962962962963,8.1,,,,,,,,,,,,,,,,-5.5,-3.56,,-5.673,-3.909,
112190,10.1039/c7ta03600k,10.1039/c7ta03600k,PBDTffBT,ITIC-Th,PBDTffBT,ITIC-Th,CCCCCCCCC(CCCCCC)Cc1csc(-c2c(F)c(F)c(-c3cc(CC(CCCCCC)CCCCCCCC)c(-c4cc5c(-c6ccc(CC(CC)CCCC)s6)c6sccc6c(-c6ccc(CC(CC)CCCC)s6)c5s4)s3)c3nsnc23)c1,CCCCCCc1ccc(C2(c3ccc(CCCCCC)s3)c3cc4c(cc3-c3sc5cc(/C=C6\C(=O)c7ccccc7C6=C(C#N)C#N)sc5c32)C(c2ccc(CCCCCC)s2)(c2ccc(CCCCCC)s2)c2c-4sc3cc(/C=C4\C(=O)c5ccccc5C4=C(C#N)C#N)sc23)s1,0.95,5.04,62.0,3.11,2.968559999999999,4.547909967845682,3.11,,,,,,ITO/ZnO/PBDTffBT:ITIC-Th/V2O5/Al,,ZnO,,V2O5,,,,,,-5.55,-3.77,,-5.673,-3.909,
112191,10.1039/c7ta05583h,10.1039/c7ta05583h,PFBT4T-C5Si-50%,,PFBT4T-C5Si-25%,,CCCCCCCCCCCCC(CCCCCCCCCC)Cc1ccsc1-c1ccc(-c2ccc(-c3sc(-c4c(F)c(F)c(-c5cc(CCCCC[Si](C)(O[Si](C)(C)C)O[Si](C)(C)C)c(-c6ccc(-c7ccc(-c8sc(-c9c(F)c(F)cc%10nsnc9%10)cc8CCCCC[Si](C)(O[Si](C)(C)C)O[Si](C)(C)C)s7)s6)s5)c5nsnc45)cc3CC(CCCCCCCCCC)CCCCCCCCCCCC)s2)s1,,0.75,16.98,70.98,9.26,9.039303,2.3833369330453507,9.04,9.26,,,,,,polymer solar cell,,,,,270.0,,,,-5.32,-3.7,,,,
112192,10.1039/c7ta05583h,10.1039/c7ta05583h,PFBT4T-C5Si-50%,,PFBT4T-C5Si-25%,,CCCCCCCCCCCCC(CCCCCCCCCC)Cc1ccsc1-c1ccc(-c2ccc(-c3sc(-c4c(F)c(F)c(-c5cc(CCCCC[Si](C)(O[Si](C)(C)C)O[Si](C)(C)C)c(-c6ccc(-c7ccc(-c8sc(-c9c(F)c(F)cc%10nsnc9%10)cc8CCCCC[Si](C)(O[Si](C)(C)C)O[Si](C)(C)C)s7)s6)s5)c5nsnc45)cc3CC(CCCCCCCCCC)CCCCCCCCCCCC)s2)s1,,0.75,17.02,70.48,9.25,8.996772,2.7376,8.98,9.25,,,,,,polymer solar cell,,,,,390.0,,,,-5.32,-3.7,,,,
112193,10.1039/c7ta05583h,10.1039/c7ta05583h,PFBT4T-C5Si-50%,,PFBT4T-C5Si-25%,,CCCCCCCCCCCCC(CCCCCCCCCC)Cc1ccsc1-c1ccc(-c2ccc(-c3sc(-c4c(F)c(F)c(-c5cc(CCCCC[Si](C)(O[Si](C)(C)C)O[Si](C)(C)C)c(-c6ccc(-c7ccc(-c8sc(-c9c(F)c(F)cc%10nsnc9%10)cc8CCCCC[Si](C)(O[Si](C)(C)C)O[Si](C)(C)C)s7)s6)s5)c5nsnc45)cc3CC(CCCCCCCCCC)CCCCCCCCCCCC)s2)s1,,0.75,16.49,70.61,9.02,8.73269175,3.185235587583136,8.7,9.02,,,,,inverted,polymer solar cell,,,,,460.0,,,,-5.32,-3.7,,,,
112194,10.1039/c7ta05583h,10.1039/c7ta05583h,PFBT4T-C5Si-25%,,PFBT4T-C5Si-25%,,CCCCCCCCCCCCC(CCCCCCCCCC)Cc1ccsc1-c1ccc(-c2ccc(-c3sc(-c4c(F)c(F)c(-c5cc(CCCCC[Si](C)(O[Si](C)(C)C)O[Si](C)(C)C)c(-c6ccc(-c7ccc(-c8sc(-c9c(F)c(F)cc%10nsnc9%10)cc8CCCCC[Si](C)(O[Si](C)(C)C)O[Si](C)(C)C)s7)s6)s5)c5nsnc45)cc3CC(CCCCCCCCCC)CCCCCCCCCCCC)s2)s1,,0.76,15.58,74.66,9.05,8.840341279999999,2.3166709392265408,8.84,9.05,,,,,inverted,inverted,,,,,150.0,,,,-5.34,-3.73,,,,
112195,10.1039/c7ta05583h,10.1039/c7ta05583h,PFBT4T-C5Si-25%,,PFBT4T-C5Si-25%,,CCCCCCCCCCCCC(CCCCCCCCCC)Cc1ccsc1-c1ccc(-c2ccc(-c3sc(-c4c(F)c(F)c(-c5cc(CCCCC[Si](C)(O[Si](C)(C)C)O[Si](C)(C)C)c(-c6ccc(-c7ccc(-c8sc(-c9c(F)c(F)cc%10nsnc9%10)cc8CCCCC[Si](C)(O[Si](C)(C)C)O[Si](C)(C)C)s7)s6)s5)c5nsnc45)cc3CC(CCCCCCCCCC)CCCCCCCCCCCC)s2)s1,,0.76,17.92,74.61,10.39,10.16128512,2.201298171318576,10.19,10.39,,,,,inverted,inverted,,,,,270.0,,,,-5.34,-3.73,,,,
112196,10.1039/c7ta05583h,10.1039/c7ta05583h,PFBT4T-C5Si-25%,,PFBT4T-C5Si-25%,,CCCCCCCCCCCCC(CCCCCCCCCC)Cc1ccsc1-c1ccc(-c2ccc(-c3sc(-c4c(F)c(F)c(-c5cc(CCCCC[Si](C)(O[Si](C)(C)C)O[Si](C)(C)C)c(-c6ccc(-c7ccc(-c8sc(-c9c(F)c(F)cc%10nsnc9%10)cc8CCCCC[Si](C)(O[Si](C)(C)C)O[Si](C)(C)C)s7)s6)s5)c5nsnc45)cc3CC(CCCCCCCCCC)CCCCCCCCCCCC)s2)s1,,0.76,18.93,74.4,10.95,10.7037792,2.248591780821899,10.73,10.95,,,,,inverted,polymer solar cell,,,,,380.0,,,,-5.34,-3.73,,,,
112197,10.1039/c7ta05583h,10.1039/c7ta05583h,PFBT4T-C5Si-25%,,PFBT4T-C5Si-25%,,CCCCCCCCCCCCC(CCCCCCCCCC)Cc1ccsc1-c1ccc(-c2ccc(-c3sc(-c4c(F)c(F)c(-c5cc(CCCCC[Si](C)(O[Si](C)(C)C)O[Si](C)(C)C)c(-c6ccc(-c7ccc(-c8sc(-c9c(F)c(F)cc%10nsnc9%10)cc8CCCCC[Si](C)(O[Si](C)(C)C)O[Si](C)(C)C)s7)s6)s5)c5nsnc45)cc3CC(CCCCCCCCCC)CCCCCCCCCCCC)s2)s1,,0.76,19.08,74.12,11.09,10.74799296,3.08392281334536,10.8,11.09,,,,,inverted,polymer solar cell,,,,,420.0,,,,-5.34,-3.73,,,,
112198,10.1039/c7ta05583h,10.1039/c7ta05583h,PFBT4T-C5Si-25%,,PFBT4T-C5Si-25%,,CCCCCCCCCCCCC(CCCCCCCCCC)Cc1ccsc1-c1ccc(-c2ccc(-c3sc(-c4c(F)c(F)c(-c5cc(CCCCC[Si](C)(O[Si](C)(C)C)O[Si](C)(C)C)c(-c6ccc(-c7ccc(-c8sc(-c9c(F)c(F)cc%10nsnc9%10)cc8CCCCC[Si](C)(O[Si](C)(C)C)O[Si](C)(C)C)s7)s6)s5)c5nsnc45)cc3CC(CCCCCCCCCC)CCCCCCCCCCCC)s2)s1,,0.75,18.72,72.61,10.52,10.194444,3.094638783269968,10.2,10.52,,,,,inverted,inverted,,,,,510.0,,,,-5.34,-3.73,,,,
112199,10.1039/c7ta05583h,10.1039/c7ta05583h,PFBT4T-C5Si-25%,,PFBT4T-C5Si-25%,,CCCCCCCCCCCCC(CCCCCCCCCC)Cc1ccsc1-c1ccc(-c2ccc(-c3sc(-c4c(F)c(F)c(-c5cc(CCCCC[Si](C)(O[Si](C)(C)C)O[Si](C)(C)C)c(-c6ccc(-c7ccc(-c8sc(-c9c(F)c(F)cc%10nsnc9%10)cc8CCCCC[Si](C)(O[Si](C)(C)C)O[Si](C)(C)C)s7)s6)s5)c5nsnc45)cc3CC(CCCCCCCCCC)CCCCCCCCCCCC)s2)s1,,0.75,18.32,71.47,10.15,9.819978,3.2514482758620824,9.78,10.15,,,,,inverted,inverted,,,,,600.0,,,,-5.34,-3.73,,,,
112200,10.1039/c7ta06939a,10.1039/c7ta06939a,PTB7-Th,P(NDI2HD-T),PTB7-Th,P(NDI2HD-T),CCCCC(CC)COC(=O)c1sc2csc(-c3cc4c(-c5ccc(CC(CC)CCCC)s5)c5sccc5c(-c5ccc(CC(CC)CCCC)s5)c4s3)c2c1F,CCCCCCCCC(CCCCCC)CN1C(=O)c2ccc3c4c(c(-c5cccs5)cc(c24)C1=O)C(=O)N(CC(CCCCCC)CCCCCCCC)C3=O,0.79,13.81,53.0,5.9,5.782247,1.9958135593220407,5.77,5.9,1.3:1.0,DIO,,0.8 vol%,,all-polymer solar cell,ZnO,,MoO3,,,chloroform,,,-5.29,-3.72,,-5.64,-3.82,
112201,10.1039/c7ta06939a,10.1039/c7ta06939a,PTB7-Th,P(NDI2HD-T),PTB7-Th,P(NDI2HD-T),CCCCC(CC)COC(=O)c1sc2csc(-c3cc4c(-c5ccc(CC(CC)CCCC)s5)c5sccc5c(-c5ccc(CC(CC)CCCC)s5)c4s3)c2c1F,CCCCCCCCC(CCCCCC)CN1C(=O)c2ccc3c4c(c(-c5cccs5)cc(c24)C1=O)C(=O)N(CC(CCCCCC)CCCCCCCC)C3=O,0.8,15.41,54.0,6.81,6.657120000000001,2.2449339207048284,6.63,6.81,,DTI 10 wt%,DTI,10 wt%,,,,,,,,anhydrous tetrahydrofuran (THF) (20 mL),,150.0,-5.29,-3.72,,-5.64,-3.82,
112202,10.1039/c7ta06939a,10.1039/c7ta06939a,PTB7-Th,P(NDI2HD-T),PTB7-Th,P(NDI2HD-T),CCCCC(CC)COC(=O)c1sc2csc(-c3cc4c(-c5ccc(CC(CC)CCCC)s5)c5sccc5c(-c5ccc(CC(CC)CCCC)s5)c4s3)c2c1F,CCCCCCCCC(CCCCCC)CN1C(=O)c2ccc3c4c(c(-c5cccs5)cc(c24)C1=O)C(=O)N(CC(CCCCCC)CCCCCCCC)C3=O,0.8,14.74,54.0,6.51,6.36768,2.18617511520737,6.39,6.51,,DTI 20 wt%,DTI,20 wt%,,,,,,,,anhydrous tetrahydrofuran (THF) (20 mL),,150.0,-5.29,-3.72,,-5.64,-3.82,
112203,10.1039/c7ta06939a,10.1039/c7ta06939a,PTB7-Th,P(NDI2HD-T),PTB7-Th,P(NDI2HD-T),CCCCC(CC)COC(=O)c1sc2csc(-c3cc4c(-c5ccc(CC(CC)CCCC)s5)c5sccc5c(-c5ccc(CC(CC)CCCC)s5)c4s3)c2c1F,CCCCCCCCC(CCCCCC)CN1C(=O)c2ccc3c4c(c(-c5cccs5)cc(c24)C1=O)C(=O)N(CC(CCCCCC)CCCCCCCC)C3=O,0.79,14.32,54.0,6.31,6.108912,3.186814580031688,6.24,6.31,1.3:1.0,DTI 30 wt%,DTI,30 wt%,,all-polymer solar cell,ZnO,,MoO3,,,chloroform,,,-5.29,-3.72,,-5.64,-3.82,
112204,10.1039/c7ta06939a,10.1039/c7ta06939a,PTB7-Th,P(NDI2HD-T),PTB7-Th,P(NDI2HD-T),CCCCC(CC)COC(=O)c1sc2csc(-c3cc4c(-c5ccc(CC(CC)CCCC)s5)c5sccc5c(-c5ccc(CC(CC)CCCC)s5)c4s3)c2c1F,CCCCCCCCC(CCCCCC)CN1C(=O)c2ccc3c4c(c(-c5cccs5)cc(c24)C1=O)C(=O)N(CC(CCCCCC)CCCCCCCC)C3=O,0.79,9.33,36.0,2.79,2.653452,4.894193548387093,2.56,2.79,1.3:1.0,DTI 50 wt%,DTI,50 wt%,inverted,all-polymer solar cell,ZnO,,MoO3,,,chloroform,,,-5.29,-3.72,,-5.64,-3.82,
112205,10.1039/c7ta06939a,10.1039/c7ta06939a,PTB7-Th,P(NDI2HD-T),PTB7-Th,P(NDI2HD-T),CCCCC(CC)COC(=O)c1sc2csc(-c3cc4c(-c5ccc(CC(CC)CCCC)s5)c5sccc5c(-c5ccc(CC(CC)CCCC)s5)c4s3)c2c1F,CCCCCCCCC(CCCCCC)CN1C(=O)c2ccc3c4c(c(-c5cccs5)cc(c24)C1=O)C(=O)N(CC(CCCCCC)CCCCCCCC)C3=O,0.8,13.83,52.0,5.9,5.75328,2.486779661016952,,,1.3:1.0,DIO,,0.8 vol%,,all-polymer solar cell,ZnO,,MoO3,,,chloroform,,,-5.29,-3.72,,-5.64,-3.82,
112206,10.1039/c7ta06939a,10.1039/c7ta06939a,PTB7-Th,P(NDI2HD-T),PTB7-Th,P(NDI2HD-T),CCCCC(CC)COC(=O)c1sc2csc(-c3cc4c(-c5ccc(CC(CC)CCCC)s5)c5sccc5c(-c5ccc(CC(CC)CCCC)s5)c4s3)c2c1F,CCCCCCCCC(CCCCCC)CN1C(=O)c2ccc3c4c(c(-c5cccs5)cc(c24)C1=O)C(=O)N(CC(CCCCCC)CCCCCCCC)C3=O,0.8,15.46,55.0,6.81,6.802400000000001,0.1116005873714871,,,,DTI 10 wt%,DTI,10 wt%,,,,,,,,anhydrous tetrahydrofuran (THF) (20 mL),,150.0,-5.29,-3.72,,-5.64,-3.82,
112207,10.1039/c7ta06939a,10.1039/c7ta06939a,PTB7-Th,P(NDI2HD-Se),PTB7-Th,P(NDI2HD-Se),CCCCC(CC)COC(=O)c1sc2csc(-c3cc4c(-c5ccc(CC(CC)CCCC)s5)c5sccc5c(-c5ccc(CC(CC)CCCC)s5)c4s3)c2c1F,CCCCCCCCC(CCCCCC)CN1C(=O)c2ccc3c4c(c(-c5ccc[se]5)cc(c24)C1=O)C(=O)N(CC(CCCCCC)CCCCCCCC)C3=O,0.79,14.95,50.0,5.83,5.90525,1.290737564322463,,,1.3:1.0,DTI 10 wt%,,10 wt%,inverted,all-polymer solar cell,ZnO,,MoO3,,,chloroform,,,-5.29,-3.72,,-5.65,-3.92,
112208,10.1039/c7ta06939a,10.1039/c7ta06939a,PTB7-Th,P(NDI2HD-Se),PTB7-Th,P(NDI2HD-Se),CCCCC(CC)COC(=O)c1sc2csc(-c3cc4c(-c5ccc(CC(CC)CCCC)s5)c5sccc5c(-c5ccc(CC(CC)CCCC)s5)c4s3)c2c1F,CCCCCCCCC(CCCCCC)CN1C(=O)c2ccc3c4c(c(-c5ccc[se]5)cc(c24)C1=O)C(=O)N(CC(CCCCCC)CCCCCCCC)C3=O,0.79,16.18,51.0,6.52,6.518922,0.0165337423312835,,,1.3:1.0,DTI 10 wt%,DTI,10 wt%,,all-polymer solar cell,ZnO,,MoO3,,,chloroform,,,-5.29,-3.72,,-5.65,-3.92,
112209,10.1039/c7ta06939a,10.1039/c7ta06939a,PTB7-Th,P(NDI2HD-T2),PTB7-Th,P(NDI2HD-T2),CCCCC(CC)COC(=O)c1sc2csc(-c3cc4c(-c5ccc(CC(CC)CCCC)s5)c5sccc5c(-c5ccc(CC(CC)CCCC)s5)c4s3)c2c1F,CCCCCCCCC(CCCCCC)CN1C(=O)c2ccc3c4c(c(-c5ccc(-c6cccs6)s5)cc(c24)C1=O)C(=O)N(CC(CCCCCC)CCCCCCCC)C3=O,0.8,14.64,49.0,5.75,5.73888,0.1933913043478264,,,1.3:1.0,DTI 10 wt%,,10 wt%,inverted,,ZnO,,MoO3,,,anhydrous tetrahydrofuran (THF) (20 mL),,150.0,-5.29,-3.72,,-5.6,-3.95,
112210,10.1039/c7ta06939a,10.1039/c7ta06939a,PTB7-Th,P(NDI2HD-T2),PTB7-Th,P(NDI2HD-T2),CCCCC(CC)COC(=O)c1sc2csc(-c3cc4c(-c5ccc(CC(CC)CCCC)s5)c5sccc5c(-c5ccc(CC(CC)CCCC)s5)c4s3)c2c1F,CCCCCCCCC(CCCCCC)CN1C(=O)c2ccc3c4c(c(-c5ccc(-c6cccs6)s5)cc(c24)C1=O)C(=O)N(CC(CCCCCC)CCCCCCCC)C3=O,0.81,16.37,48.0,6.3,6.364656000000001,1.026285714285733,,,,DTI 10 wt%,DTI,10 wt%,,,,,,,,anhydrous tetrahydrofuran (THF) (20 mL),,150.0,-5.29,-3.72,,-5.6,-3.95,
112211,10.1039/c7ta06939a,10.1039/c7ta06939a,PPDT2FBT,P(NDI2HD-T),PPDT2FBT,P(NDI2HD-T),CCCCCCCCC(CCCCCC)COc1ccc(OCC(CCCCCC)CCCCCCCC)c(-c2ccc(-c3c(F)c(F)c(-c4cccs4)c4nsnc34)s2)c1,CCCCCCCCC(CCCCCC)CN1C(=O)c2ccc3c4c(c(-c5cccs5)cc(c24)C1=O)C(=O)N(CC(CCCCCC)CCCCCCCC)C3=O,0.82,8.65,53.0,3.77,3.75929,0.2840848806366164,,,1.3:1.0,DIO,,0.8 vol%,inverted,all-polymer solar cell,ZnO,,MoO3,,,chloroform,,,-5.43,-3.67,,-5.64,-3.82,
112212,10.1039/c7ta06939a,10.1039/c7ta06939a,PPDT2FBT,P(NDI2HD-T),PPDT2FBT,P(NDI2HD-T),CCCCCCCCC(CCCCCC)COc1ccc(OCC(CCCCCC)CCCCCCCC)c(-c2ccc(-c3c(F)c(F)c(-c4cccs4)c4nsnc34)s2)c1,CCCCCCCCC(CCCCCC)CN1C(=O)c2ccc3c4c(c(-c5cccs5)cc(c24)C1=O)C(=O)N(CC(CCCCCC)CCCCCCCC)C3=O,0.83,9.46,56.0,4.43,4.3970080000000005,0.7447404063205247,,,1.3:1.0,DTI 10 wt%,DTI,10 wt%,inverted,all-polymer solar cell,ZnO,,MoO3,,,chloroform,,,-5.43,-3.67,,-5.64,-3.82,
112213,10.1039/c7ta07924a,10.1039/c7ta07924a,PCPDTBT,PC71BM,PCPDTBT,PC71BM,CCCCC(CC)CC1(CC(CC)CCCC)c2ccsc2-c2sc(-c3cccc4nsnc34)cc21,COC(=O)CCCC1(c2ccccc2)C23c4c5ccc6c7cc8c9c%10c(cc%11cc%12c%13c%14c(cc%15c%16ccc-5c2c%16c2c5c%16c%17c(c(c46)c7c9c%17c4c%10c%11c%13c4c%16c%14c%152)C513)C%12)C8,0.68,8.9,42.6,2.6,2.578152,0.8403076923076872,2.3,2.6,1:2,,,0 vol%,ITO/ZnO/Active layer/MoO3/Ag,,ZnO,,MoO3,,,chlorobenzene,,,-5.3,-3.6,,-5.9,-3.9,
112214,10.1039/c7ta07924a,10.1039/c7ta07924a,PCPDTBT,PC71BM,PCPDTBT,PC71BM,CCCCC(CC)CC1(CC(CC)CCCC)c2ccsc2-c2sc(-c3cccc4nsnc34)cc21,COC(=O)CCCC1(c2ccccc2)C23c4c5ccc6c7cc8c9c%10c(cc%11cc%12c%13c%14c(cc%15c%16ccc-5c2c%16c2c5c%16c%17c(c(c46)c7c9c%17c4c%10c%11c%13c4c%16c%14c%152)C513)C%12)C8,0.58,14.7,52.6,4.5,4.484676,0.340533333333326,4.3,4.5,1:2,DIO,,3 vol%,ITO/ZnO/Active layer/MoO3/Ag,,ZnO,,MoO3,,,chlorobenzene,,,-5.3,-3.6,,-5.9,-3.9,
112215,10.1039/c7ta07924a,10.1039/c7ta07924a,PTB7,PC71BM,PTB7,PC71BM,CCCCC(CC)COC(=O)c1sc2c(-c3cc4c(OCC(CC)CCCC)c5sccc5c(OCC(CC)CCCC)c4s3)scc2c1F,COC(=O)CCCC1(c2ccccc2)C23c4c5ccc6c7cc8c9c%10c(cc%11cc%12c%13c%14c(cc%15c%16ccc-5c2c%16c2c5c%16c%17c(c(c46)c7c9c%17c4c%10c%11c%13c4c%16c%14c%152)C513)C%12)C8,0.764,5.31,34.0,1.4,1.3793255999999996,1.4767428571428798,1.3,1.4,1:1.5,,,0 vol%,ITO/PEIE/active layer/MoO3/Ag,inverted,PEIE,,MoO3,,,chlorobenzene,,,-5.19,-3.43,,-5.9,-3.9,
112216,10.1039/c7ta07924a,10.1039/c7ta07924a,PTB7,PC71BM,PTB7,PC71BM,CCCCC(CC)COC(=O)c1sc2c(-c3cc4c(OCC(CC)CCCC)c5sccc5c(OCC(CC)CCCC)c4s3)scc2c1F,COC(=O)CCCC1(c2ccccc2)C23c4c5ccc6c7cc8c9c%10c(cc%11cc%12c%13c%14c(cc%15c%16ccc-5c2c%16c2c5c%16c%17c(c(c46)c7c9c%17c4c%10c%11c%13c4c%16c%14c%152)C513)C%12)C8,0.756,13.48,61.2,6.2,6.236818560000001,0.5938477419354902,6.0,6.2,1:1.5,DIO,,3 vol%,ITO/PEIE/active layer/MoO3/Ag,inverted,PEIE,,MoO3,,,chlorobenzene,,,-5.19,-3.43,,-5.9,-3.9,
112217,10.1039/c7ta07924a,10.1039/c7ta07924a,PTB7-Th,PC71BM,PTB7-Th,PC71BM,CCCCC(CC)COC(=O)c1sc2csc(-c3cc4c(-c5ccc(CC(CC)CCCC)s5)c5sccc5c(-c5ccc(CC(CC)CCCC)s5)c4s3)c2c1F,COC(=O)CCCC1(c2ccccc2)C23c4c5ccc6c7cc8c9c%10c(cc%11cc%12c%13c%14c(cc%15c%16ccc-5c2c%16c2c5c%16c%17c(c(c46)c7c9c%17c4c%10c%11c%13c4c%16c%14c%152)C513)C%12)C8,0.83,9.7,47.5,3.8,3.824224999999999,0.6374999999999751,3.3,3.8,1:1.5,,,0 vol%,ITO/PEIE/active layer/MoO3/Ag,inverted,PEIE,,MoO3,,,chlorobenzene,,,-5.29,-3.72,,-5.9,-3.9,
112218,10.1039/c7ta07924a,10.1039/c7ta07924a,PTB7-Th,PC71BM,PTB7-Th,PC71BM,CCCCC(CC)COC(=O)c1sc2csc(-c3cc4c(-c5ccc(CC(CC)CCCC)s5)c5sccc5c(-c5ccc(CC(CC)CCCC)s5)c4s3)c2c1F,COC(=O)CCCC1(c2ccccc2)C23c4c5ccc6c7cc8c9c%10c(cc%11cc%12c%13c%14c(cc%15c%16ccc-5c2c%16c2c5c%16c%17c(c(c46)c7c9c%17c4c%10c%11c%13c4c%16c%14c%152)C513)C%12)C8,0.79,16.1,64.8,8.3,8.241912000000001,0.6998554216867433,8.1,8.3,1:1.5,DIO,,3 vol%,ITO/PEIE/active layer/MoO3/Ag,inverted,PEIE,,MoO3,,,chlorobenzene,,,-5.29,-3.72,,-5.9,-3.9,
112219,10.1039/c7ta09464g,10.1039/c7ta09464g,PTB7-Th-L,PC71BM,PTB7-Th,PC71BM,CCCCC(CC)COC(=O)c1sc2csc(-c3cc4c(-c5ccc(CC(CC)CCCC)s5)c5sccc5c(-c5ccc(CC(CC)CCCC)s5)c4s3)c2c1F,COC(=O)CCCC1(c2ccccc2)C23c4c5ccc6c7cc8c9c%10c(cc%11cc%12c%13c%14c(cc%15c%16ccc-5c2c%16c2c5c%16c%17c(c(c46)c7c9c%17c4c%10c%11c%13c4c%16c%14c%152)C513)C%12)C8,0.72,10.81,52.0,4.07,4.047264,0.5586240786240808,3.85,4.07,2:3,3% DIO,DIO,3%,,,,,,,105.0,,,,-5.14,-3.72,,-5.9,-3.9,
112220,10.1039/c7ta09464g,10.1039/c7ta09464g,PTB7-Th-H,PC71BM,PTB7-Th,PC71BM,CCCCC(CC)COC(=O)c1sc2csc(-c3cc4c(-c5ccc(CC(CC)CCCC)s5)c5sccc5c(-c5ccc(CC(CC)CCCC)s5)c4s3)c2c1F,COC(=O)CCCC1(c2ccccc2)C23c4c5ccc6c7cc8c9c%10c(cc%11cc%12c%13c%14c(cc%15c%16ccc-5c2c%16c2c5c%16c%17c(c(c46)c7c9c%17c4c%10c%11c%13c4c%16c%14c%152)C513)C%12)C8,0.8,17.25,63.0,8.65,8.694,0.5086705202312194,8.5,8.65,2:3,3% DIO,DIO,3%,inverted,,ZnO,,MoO3,,102.0,o-dichlorobenzene,,,-5.22,-3.64,,-5.9,-3.9,
