Repository: JiYiqaq/PCE-KA-GNN

# Data directory

- `raw/Active_Database.csv` is the immutable source dataset bundled under CC BY 4.0. Do not overwrite it with processed data.
- `processed/` is created and populated by the training pipeline. Generated `.pt` and `.pth` caches are intentionally ignored by Git because they can exceed GitHub's normal single-file limit.

See `../DATA_LICENSE.md` for provenance, license and checksum information.

File: data/raw/Active_Database.csv (part 462 of 471)
id,doi,doi_norm,donor,acceptor,donor_canonical,acceptor_canonical,donor_smiles,acceptor_smiles,voc,jsc,ff,pce,pce_recomputed,pce_relative_error_percent,pce_avg,pce_best,d_a_ratio,additive,additive_canonical,additive_ratio,device_structure,device_type,etl,etl_canonical,htl,htl_canonical,active_layer_thickness,solvent,solvent_canonical,annealing_temp,homo_d,lumo_d,eg_d,homo_a,lumo_a,eg_a
112221,10.1039/c7ta09736k,10.1039/c7ta09736k,PBDTBP-DTffBT,PC71BM,PBDTBP-DTffBT,PC71BM,CCCCCCCCC(CCCCCC)COc1ccc(-c2ccc(-c3c4cc(-c5sc(-c6c(F)c(F)c(-c7cc(CC(CC)CCCC)cs7)c7nsnc67)cc5CC(CC)CCCC)sc4c(-c4ccc(-c5ccc(OCC(CCCCCC)CCCCCCCC)cc5)cc4)c4ccsc34)cc2)cc1,COC(=O)CCCC1(c2ccccc2)C23c4c5ccc6c7cc8c9c%10c(cc%11cc%12c%13c%14c(cc%15c%16ccc-5c2c%16c2c5c%16c%17c(c(c46)c7c9c%17c4c%10c%11c%13c4c%16c%14c%152)C513)C%12)C8,0.85,12.72,62.14,6.7,6.718576799999999,0.277265671641777,6.58,6.7,,,,,,,,,,,,,,,-5.46,-3.75,,-5.9,-3.9,
112222,10.1039/c7ta09736k,10.1039/c7ta09736k,P1,PC71BM,P1,PC71BM,CCCCCCCCc1cc(-c2c(-c3cccs3)sc3c(-c4cc(CCCCCCCC)c(CCCCCCCC)s4)c(-c4ccc(-c5cccc6nsnc56)s4)sc23)sc1CCCCCCCC,COC(=O)CCCC1(c2ccccc2)C23c4c5ccc6c7cc8c9c%10c(cc%11cc%12c%13c%14c(cc%15c%16ccc-5c2c%16c2c5c%16c%17c(c(c46)c7c9c%17c4c%10c%11c%13c4c%16c%14c%152)C513)C%12)C8,0.838,14.35,70.27,8.45,8.450178309999998,0.0021101775147812,8.29,8.45,1:1.5,,,,ITO/PEDOT:PSS/active layer/PFN/Al,,PFN,,PEDOT:PSS,,,,,,-5.34,-3.53,,-5.9,-3.9,
112223,10.1039/c7ta09736k,10.1039/c7ta09736k,P1,ITIC,P1,ITIC,CCCCCCCCc1cc(-c2c(-c3cccs3)sc3c(-c4cc(CCCCCCCC)c(CCCCCCCC)s4)c(-c4ccc(-c5cccc6nsnc56)s4)sc23)sc1CCCCCCCC,CCCCCCc1ccc(C2(c3ccc(CCCCCC)cc3)c3cc4c(cc3-c3sc5cc(C=C6C(=O)c7ccccc7C6=C(C#N)C#N)sc5c32)C(c2ccc(CCCCCC)cc2)(c2ccc(CCCCCC)cc2)c2c-4sc3cc(C=C4C(=O)c5ccccc5C4=C(C#N)C#N)sc23)cc1,0.772,15.2,54.02,6.35,6.33892288,0.1744428346456613,6.1,6.35,,,,,ITO/PEDOT:PSS/active layer/PFN/Al,,PFN,,PEDOT:PSS,,,,,,-5.34,-3.53,,-5.576,-3.916,
112224,10.1039/c7ta09736k,10.1039/c7ta09736k,P2,ITIC,P2,ITIC,,CCCCCCc1ccc(C2(c3ccc(CCCCCC)cc3)c3cc4c(cc3-c3sc5cc(C=C6C(=O)c7ccccc7C6=C(C#N)C#N)sc5c32)C(c2ccc(CCCCCC)cc2)(c2ccc(CCCCCC)cc2)c2c-4sc3cc(C=C4C(=O)c5ccccc5C4=C(C#N)C#N)sc23)cc1,0.873,17.6,65.37,10.04,10.04396976,0.0395394422310971,9.88,10.04,1:1,,,,ITO/PEDOT:PSS/active layer/PFN/Al,,PFN,,PEDOT:PSS,,,,,,-5.34,-3.58,,-5.576,-3.916,
112225,10.1039/c7ta09930d,10.1039/c7ta09930d,PTB7-Th,PPDI-DTBT,PTB7-Th,PPDI-DTBT,CCCCC(CC)COC(=O)c1sc2csc(-c3cc4c(-c5ccc(CC(CC)CCCC)s5)c5sccc5c(-c5ccc(CC(CC)CCCC)s5)c4s3)c2c1F,CCCCCCCCCCC(CCCCCCCC)CN1C(=O)c2ccc3c4ccc5c6c(cc(-c7ccc(-c8ccc(-c9cccs9)c9nsnc89)s7)c(c7ccc(c2c37)C1=O)c64)C(=O)N(CC(CCCCCCCC)CCCCCCCCCC)C5=O,0.78,10.65,49.0,4.07,4.07043,0.0105651105651033,3.95,4.07,1:1,1-chloronaphthalene,,3% v/v,ITO/PEDOT:PSS/PTB7-Th:PPDI-DTBT/Ca/Al,bulk heterojunction,Ca,,PEDOT:PSS,,93.0,chlorobenzene,,,-5.29,-3.72,,-5.46,-3.87,
112226,10.1039/c7ta09930d,10.1039/c7ta09930d,PTB7-Th,PFPDI-DTBT,PTB7-Th,PFPDI-DTBT,CCCCC(CC)COC(=O)c1sc2csc(-c3cc4c(-c5ccc(CC(CC)CCCC)s5)c5sccc5c(-c5ccc(CC(CC)CCCC)s5)c4s3)c2c1F,CCCCCCCCCCC(CCCCCCCC)Cn1c(=O)c2ccc3c4ccc5c(=O)n(CC(CCCCCCCC)CCCCCCCCCC)c(=O)c6cc7c8c9cc%10c(=O)n(CC(CCCCCCCC)CCCCCCCCCC)c(=O)c%11cc(-c%12ccc(-c%13ccc(-c%14cccs%14)c%14nsnc%13%14)s%12)c%12c%13ccc%14c(=O)n(CC(CCCCCCCC)CCCCCCCCCC)c(=O)c%15cc(c8c8cc(c1=O)c2c3c8c7c4c56)c(c%13c%14%15)c9c%12c%11%10,0.76,14.13,58.0,6.23,6.228504,0.0240128410914989,5.99,6.23,1:1,"1,8-diiodooctane",,0.5% v/v,ITO/PEDOT:PSS/PTB7-Th:PFPDI-DTBT/Ca/Al,bulk heterojunction,Ca,,PEDOT:PSS,,101.0,chlorobenzene,,,-5.29,-3.72,,-5.75,-4.04,
112227,10.1039/c7ta09930d,10.1039/c7ta09930d,PFDTBT,PPDI-BT,PFDTBT,PPDI-BT,CCCCCCCCCCC1(CCCCCCCCCC)c2ccccc2-c2ccc(-c3ccc(-c4ccc(-c5cccs5)c5nsnc45)s3)cc21,,0.88,1.36,25.7,0.31,0.3075776,0.781419354838707,,0.31,,,,,,,,,,,,,,,-5.54,-3.685,,,,
112228,10.1039/c7ta09930d,10.1039/c7ta09930d,PFDTBT,PPDI-ABT,PFDTBT,PPDI-ABT,CCCCCCCCCCC1(CCCCCCCCCC)c2ccccc2-c2ccc(-c3ccc(-c4ccc(-c5cccs5)c5nsnc45)s3)cc21,,0.76,0.42,27.4,0.09,0.0874607999999999,2.8213333333333392,,0.09,,,,,,,,,,,,,,,-5.54,-3.685,,,,
112229,10.1039/c7ta09930d,10.1039/c7ta09930d,PBDTTT-CT,PPDI-DPP,PBDTTT-C-T,PPDI-DPP,CCCCC(CC)CC(=O)c1cc2c(-c3cc4c(-c5ccc(CC(CC)CCCC)s5)c5sccc5c(-c5ccc(CC(CC)CCCC)s5)c4s3)scc2s1,,0.68,7.06,41.78,2.01,2.00577424,0.2102368159203853,1.96,2.01,,,,,,,,,,,,,,,-5.11,-3.25,,,,
112230,10.1039/c7ta09930d,10.1039/c7ta09930d,PTB7-Th,PPDI-PIIG,PTB7-Th,PPDI-PIIG,CCCCC(CC)COC(=O)c1sc2csc(-c3cc4c(-c5ccc(CC(CC)CCCC)s5)c5sccc5c(-c5ccc(CC(CC)CCCC)s5)c4s3)c2c1F,,0.72,8.22,44.2,2.68,2.6159328000000004,2.3905671641790955,2.65,2.68,,,,,,,,,,,,,,,-5.29,-3.72,,,,
112231,10.1039/c7ta09930d,10.1039/c7ta09930d,PTB7-Th,PPDI-TPTQ,PTB7-Th,PPDI-TPTQ,CCCCC(CC)COC(=O)c1sc2csc(-c3cc4c(-c5ccc(CC(CC)CCCC)s5)c5sccc5c(-c5ccc(CC(CC)CCCC)s5)c4s3)c2c1F,,0.7,8.39,57.0,3.52,3.3476100000000004,4.89744318181817,3.35,3.52,,,,,,,,,,,,,,,-5.29,-3.72,,,,
112232,10.1039/c7ta09930d,10.1039/c7ta09930d,PTB7-Th,PPDI-FTPTQ,PTB7-Th,PPDI-FTPTQ,CCCCC(CC)COC(=O)c1sc2csc(-c3cc4c(-c5ccc(CC(CC)CCCC)s5)c5sccc5c(-c5ccc(CC(CC)CCCC)s5)c4s3)c2c1F,,0.69,4.94,39.0,1.43,1.329354,7.03818181818182,1.39,1.43,,,,,,,,,,,,,,,-5.29,-3.72,,,,
112233,10.1039/c7ta09930d,10.1039/c7ta09930d,PTB7,PPDI-TPTI,PTB7,PPDI-TPTI,CCCCC(CC)COC(=O)c1sc2c(-c3cc4c(OCC(CC)CCCC)c5sccc5c(OCC(CC)CCCC)c4s3)scc2c1F,,0.68,4.13,34.0,0.97,0.954856,1.561237113402055,0.96,0.97,,,,,,,,,,,,,,,-5.19,-3.43,,,,
112234,10.1039/c7ta10026d,10.1039/c7ta10026d,PBDB-T,IDIDT-C8,PBDB-T,IDIDT-C8,CCCCC(CC)Cc1ccc(-c2c3cc(-c4ccc(-c5sc(-c6cccs6)c6c5C(=O)c5c(CC(CC)CCCC)sc(CC(CC)CCCC)c5C6=O)s4)sc3c(-c3ccc(CC(CC)CCCC)s3)c3ccsc23)s1,CCCCCCCCC1(CCCCCCCC)c2cc(-c3ccc(/C=C4\C(=O)c5ccccc5C4=C(C#N)C#N)s3)ccc2-c2sc3c(c21)C(CCCCCCCC)(CCCCCCCC)c1cc(-c2ccc(/C=C4\C(=O)c5ccccc5C4=C(C#N)C#N)s2)ccc1-3,0.92,14.65,56.56,7.65,7.623156800000001,0.3508915032679631,7.47,7.65,1:1.5,-,,,ITO/ZnO/PBDB-T:IDIDT-C8/MoO3/Ag,inverted,ZnO,,MoO3,,,,,,-5.33,-3.48,,-5.5,-3.86,
112235,10.1039/c7ta10026d,10.1039/c7ta10026d,PBDB-T,IDIDT-C8,PBDB-T,IDIDT-C8,CCCCC(CC)Cc1ccc(-c2c3cc(-c4ccc(-c5sc(-c6cccs6)c6c5C(=O)c5c(CC(CC)CCCC)sc(CC(CC)CCCC)c5C6=O)s4)sc3c(-c3ccc(CC(CC)CCCC)s3)c3ccsc23)s1,CCCCCCCCC1(CCCCCCCC)c2cc(-c3ccc(/C=C4\C(=O)c5ccccc5C4=C(C#N)C#N)s3)ccc2-c2sc3c(c21)C(CCCCCCCC)(CCCCCCCC)c1cc(-c2ccc(/C=C4\C(=O)c5ccccc5C4=C(C#N)C#N)s2)ccc1-3,0.97,15.81,65.88,10.1,10.10315916,0.0312788118811798,9.95,10.1,1:1.5,0.7% DIO,DIO,0.7%,ITO/ZnO/PBDB-T:IDIDT-C8/MoO3/Ag,inverted,ZnO,,MoO3,,,o-dichlorobenzene,,,-5.33,-3.48,,-5.5,-3.86,
112236,10.1039/c7ta10247j,10.1039/c7ta10247j,PBDT<sub>TEH</sub>-DT<sub>H</sub>BT<sub>ff</sub>,PC<sub>71</sub>BM,PBDT<sub>TEH</sub>-DT<sub>H</sub>BT<sub>ff</sub>,PC<sub>71</sub>BM,,COC(=O)CCCC1(c2ccccc2)C23c4c5ccc6c7cc8c9c%10c(cc%11cc%12c%13c%14c(cc%15c%16ccc-5c2c%16c2c5c%16c%17c(c(c46)c7c9c%17c4c%10c%11c%13c4c%16c%14c%152)C513)C%12)C8,0.68,11.87,55.2,4.46,4.4555232,0.1003766816143486,,,1 : 1.5,,,,,,,,,,107.0,,,,,,,-5.9,-3.9,
112237,10.1039/c7ta10247j,10.1039/c7ta10247j,PBDT<sub>TEH</sub>-DT<sub>EH</sub>BT<sub>ff</sub>,PC<sub>71</sub>BM,PBDT<sub>TEH</sub>-DT<sub>EH</sub>BT<sub>ff</sub>,PC<sub>71</sub>BM,,COC(=O)CCCC1(c2ccccc2)C23c4c5ccc6c7cc8c9c%10c(cc%11cc%12c%13c%14c(cc%15c%16ccc-5c2c%16c2c5c%16c%17c(c(c46)c7c9c%17c4c%10c%11c%13c4c%16c%14c%152)C513)C%12)C8,0.76,13.17,61.9,6.2,6.1956948,0.0694387096774212,,,1 : 1.5,,,,,,,,,,115.0,,,,,,,-5.9,-3.9,
112238,10.1039/c7ta10247j,10.1039/c7ta10247j,PBDT<sub>HDO</sub>-DT<sub>H</sub>BT<sub>ff</sub>,PC<sub>71</sub>BM,PBDT<sub>HDO</sub>-DT<sub>H</sub>BT<sub>ff</sub>,PC<sub>71</sub>BM,,COC(=O)CCCC1(c2ccccc2)C23c4c5ccc6c7cc8c9c%10c(cc%11cc%12c%13c%14c(cc%15c%16ccc-5c2c%16c2c5c%16c%17c(c(c46)c7c9c%17c4c%10c%11c%13c4c%16c%14c%152)C513)C%12)C8,0.78,15.38,69.2,8.3,8.3015088,0.0181783132530104,,,1 : 1.5,,,,,,,,,,108.0,,,,,,,-5.9,-3.9,
112239,10.1039/c7ta10247j,10.1039/c7ta10247j,PBDT-DTBT,PC<sub>71</sub>BM,PBDT-DTBT,PC<sub>71</sub>BM,CCCCCCCCOc1c(OCCCCCCCC)c2sc(-c3sc(-c4ccc(-c5cc(CCCCCC)cs5)c5nsnc45)cc3CCCCCC)cc2c2ccsc12,COC(=O)CCCC1(c2ccccc2)C23c4c5ccc6c7cc8c9c%10c(cc%11cc%12c%13c%14c(cc%15c%16ccc-5c2c%16c2c5c%16c%17c(c(c46)c7c9c%17c4c%10c%11c%13c4c%16c%14c%152)C513)C%12)C8,0.79,13.56,69.1,7.4,7.4022684,0.0306540540540443,,,1 : 1,DIO,,,,,,,,,100.0,,,,-5.09,-3.1,,-5.9,-3.9,
112240,10.1039/c7ta10247j,10.1039/c7ta10247j,PBDT<sub>Th</sub>-DT<sub>ff</sub>BT,PC<sub>71</sub>BM,PBDT<sub>Th</sub>-DT<sub>ff</sub>BT,PC<sub>71</sub>BM,,COC(=O)CCCC1(c2ccccc2)C23c4c5ccc6c7cc8c9c%10c(cc%11cc%12c%13c%14c(cc%15c%16ccc-5c2c%16c2c5c%16c%17c(c(c46)c7c9c%17c4c%10c%11c%13c4c%16c%14c%152)C513)C%12)C8,0.87,15.06,70.4,9.22,9.2239488,0.0428286334056384,,,1 : 2,DIO,,1%,ITO/PEDOT:PSS/PBDTTh-DTffBT:PC71BM/PFN-Br/Al,,PFN-Br,,PEDOT:PSS,,100.0,DCB,,100.0,-5.37,-3.47,,-5.9,-3.9,
112241,10.1039/c7ta10247j,10.1039/c7ta10247j,PBDT<sub>Th</sub>-DT<sub>ff</sub>BT,ITIC,PBDT<sub>Th</sub>-DT<sub>ff</sub>BT,ITIC,,CCCCCCc1ccc(C2(c3ccc(CCCCCC)cc3)c3cc4c(cc3-c3sc5cc(C=C6C(=O)c7ccccc7C6=C(C#N)C#N)sc5c32)C(c2ccc(CCCCCC)cc2)(c2ccc(CCCCCC)cc2)c2c-4sc3cc(C=C4C(=O)c5ccccc5C4=C(C#N)C#N)sc23)cc1,0.91,13.62,63.2,7.83,7.8331344,0.0400306513410016,,,1 : 1,,,,ITO/PEDOT:PSS/PBDTTh-DTffBT:ITIC/PFN-Br/Al,,PFN-Br,,PEDOT:PSS,,100.0,,,,-5.37,-3.47,,-5.576,-3.916,
112242,10.1039/c7ta10976h,10.1039/c7ta10976h,PBDFT-Bz,ITIC,PBDFF-Bz,ITIC,CCCCCCCCC(CCCCCC)Cn1nc2c(-c3cccs3)c(F)c(F)c(-c3ccc(-c4cc5c(-c6ccc(CC(CC)CCCC)o6)c6occc6c(-c6ccc(CC(CC)CCCC)o6)c5o4)s3)c2n1,CCCCCCc1ccc(C2(c3ccc(CCCCCC)cc3)c3cc4c(cc3-c3sc5cc(C=C6C(=O)c7ccccc7C6=C(C#N)C#N)sc5c32)C(c2ccc(CCCCCC)cc2)(c2ccc(CCCCCC)cc2)c2c-4sc3cc(C=C4C(=O)c5ccccc5C4=C(C#N)C#N)sc23)cc1,0.85,15.56,70.0,9.26,9.2582,0.0194384449243991,9.08,9.26,1:1.5,,,,ITO/PEDOT:PSS/polymer:ITIC/PFN/Al,,PFN,,PEDOT:PSS,,,chlorobenzene,,,-5.35,-3.29,,-5.576,-3.916,
112243,10.1039/c7ta10976h,10.1039/c7ta10976h,PBDFT-Bz,m-ITIC,PBDFF-Bz,m-ITIC,CCCCCCCCC(CCCCCC)Cn1nc2c(-c3cccs3)c(F)c(F)c(-c3ccc(-c4cc5c(-c6ccc(CC(CC)CCCC)o6)c6occc6c(-c6ccc(CC(CC)CCCC)o6)c5o4)s3)c2n1,CCCCCCc1cccc(C2(c3cccc(CCCCCC)c3)c3cc4c(cc3-c3sc5cc(C=C6C(=O)c7ccccc7C6=C(C#N)C#N)sc5c32)C(c2cccc(CCCCCC)c2)(c2cccc(CCCCCC)c2)c2c-4sc3cc(C=C4C(=O)c5ccccc5C4=C(C#N)C#N)sc23)c1,0.85,16.63,70.0,9.84,9.894849999999998,0.5574186991869745,9.62,9.84,1:1.5,,,,ITO/PEDOT:PSS/polymer:m-ITIC/PFN/Al,,PFN,,PEDOT:PSS,,,chlorobenzene,,,-5.35,-3.29,,-5.527,-3.854,
112244,10.1039/c7ta10976h,10.1039/c7ta10976h,PBDFF-Bz,ITIC,PBDFF-Bz,ITIC,CCCCCCCCC(CCCCCC)Cn1nc2c(-c3cccs3)c(F)c(F)c(-c3ccc(-c4cc5c(-c6ccc(CC(CC)CCCC)o6)c6occc6c(-c6ccc(CC(CC)CCCC)o6)c5o4)s3)c2n1,CCCCCCc1ccc(C2(c3ccc(CCCCCC)cc3)c3cc4c(cc3-c3sc5cc(C=C6C(=O)c7ccccc7C6=C(C#N)C#N)sc5c32)C(c2ccc(CCCCCC)cc2)(c2ccc(CCCCCC)cc2)c2c-4sc3cc(C=C4C(=O)c5ccccc5C4=C(C#N)C#N)sc23)cc1,0.94,15.02,67.0,9.46,9.459596,0.0042706131078372,9.28,9.46,1:1.5,,,,ITO/PEDOT:PSS/polymer:ITIC/PFN/Al,,PFN,,PEDOT:PSS,,,chlorobenzene,,,-5.48,-3.48,,-5.576,-3.916,
112245,10.1039/c7ta10976h,10.1039/c7ta10976h,PBDFF-Bz,m-ITIC,PBDFF-Bz,m-ITIC,CCCCCCCCC(CCCCCC)Cn1nc2c(-c3cccs3)c(F)c(F)c(-c3ccc(-c4cc5c(-c6ccc(CC(CC)CCCC)o6)c6occc6c(-c6ccc(CC(CC)CCCC)o6)c5o4)s3)c2n1,CCCCCCc1cccc(C2(c3cccc(CCCCCC)c3)c3cc4c(cc3-c3sc5cc(C=C6C(=O)c7ccccc7C6=C(C#N)C#N)sc5c32)C(c2cccc(CCCCCC)c2)(c2cccc(CCCCCC)c2)c2c-4sc3cc(C=C4C(=O)c5ccccc5C4=C(C#N)C#N)sc23)c1,0.94,16.57,66.0,10.28,10.280028,0.0002723735408595,10.02,10.28,1:1.5,,,,ITO/PEDOT:PSS/polymer:m-ITIC/PFN/Al,,PFN,,PEDOT:PSS,,,chlorobenzene,,,-5.48,-3.48,,-5.527,-3.854,
112246,10.1039/c7ta10976h,10.1039/c7ta10976h,PBDTT-Bz (J52),ITIC,PBDTT-Bz (J52),ITIC,,CCCCCCc1ccc(C2(c3ccc(CCCCCC)cc3)c3cc4c(cc3-c3sc5cc(C=C6C(=O)c7ccccc7C6=C(C#N)C#N)sc5c32)C(c2ccc(CCCCCC)cc2)(c2ccc(CCCCCC)cc2)c2c-4sc3cc(C=C4C(=O)c5ccccc5C4=C(C#N)C#N)sc23)cc1,0.73,13.11,59.0,5.18,5.646477,9.005347490347496,,5.18,1:1.5,,,,ITO/PEDOT:PSS/polymer:ITIC/PFN/Al,,PFN,,PEDOT:PSS,,,chlorobenzene,,,,,,-5.576,-3.916,
112247,10.1039/c7ta10976h,10.1039/c7ta10976h,PBDTT-Bz (J52),m-ITIC,PBDTT-Bz (J52),m-ITIC,,CCCCCCc1cccc(C2(c3cccc(CCCCCC)c3)c3cc4c(cc3-c3sc5cc(C=C6C(=O)c7ccccc7C6=C(C#N)C#N)sc5c32)C(c2cccc(CCCCCC)c2)(c2cccc(CCCCCC)c2)c2c-4sc3cc(C=C4C(=O)c5ccccc5C4=C(C#N)C#N)sc23)c1,0.7,17.16,50.0,5.98,6.005999999999999,0.4347826086956339,,5.98,1:1.5,,,,ITO/PEDOT:PSS/polymer:m-ITIC/PFN/Al,,PFN,,PEDOT:PSS,,,chlorobenzene,,,,,,-5.527,-3.854,
112248,10.1039/c7tc00083a,10.1039/c7tc00083a,PBDTT-BTAZT-1,,PBDTT-BTAZT-1,,CCCCC(CC)COC(=O)c1cc2c(-c3cccs3)c3nn(CC(CC)CCCC)nc3c(-c3ccc(-c4cc5c(-c6ccc(CC(CC)CCCC)s6)c6sccc6c(-c6ccc(CC(CC)CCCC)s6)c5s4)s3)c2s1,,0.73,13.78,52.9,5.79,5.3214226,8.092873920552677,5.29,5.79,1:1,NO,,,,,Ca/Al,Ca/Al,,,,,,,-5.11,-3.12,,,,
112249,10.1039/c7tc00083a,10.1039/c7tc00083a,PBDTT-BTAZT-1,,PBDTT-BTAZT-1,,CCCCC(CC)COC(=O)c1cc2c(-c3cccs3)c3nn(CC(CC)CCCC)nc3c(-c3ccc(-c4cc5c(-c6ccc(CC(CC)CCCC)s6)c6sccc6c(-c6ccc(CC(CC)CCCC)s6)c5s4)s3)c2s1,,0.73,13.59,63.0,6.32,6.250041,1.1069462025316577,6.21,6.32,1:1,1% DIO,DIO,1%,,,Ca/Al,Ca/Al,,,,,,,-5.11,-3.12,,,,
112250,10.1039/c7tc00083a,10.1039/c7tc00083a,PBDTT-BTAZT-1,,PBDTT-BTAZT-1,,CCCCC(CC)COC(=O)c1cc2c(-c3cccs3)c3nn(CC(CC)CCCC)nc3c(-c3ccc(-c4cc5c(-c6ccc(CC(CC)CCCC)s6)c6sccc6c(-c6ccc(CC(CC)CCCC)s6)c5s4)s3)c2s1,,0.75,14.11,62.4,6.95,6.603479999999999,4.985899280575552,6.64,6.95,1:1,1% DIO,DIO,1%,,,PDIN/Al,PDIN/Al,,,,,,,-5.11,-3.12,,,,
112251,10.1039/c7tc00083a,10.1039/c7tc00083a,PBDTT-BTAZT-2,,PBDTT-BTAZT-2,,CCCCC(CC)CC(=O)c1cc2c(-c3cccs3)c3nn(CC(CC)CCCC)nc3c(-c3ccc(-c4cc5c(-c6ccc(CC(CC)CCCC)s6)c6sccc6c(-c6ccc(CC(CC)CCCC)s6)c5s4)s3)c2s1,,0.74,10.36,55.1,4.51,4.2241864,6.337330376940134,4.19,4.51,1:2,NO,,,,,Ca/Al,Ca/Al,,,,,,,-5.13,-3.14,,,,
112252,10.1039/c7tc00083a,10.1039/c7tc00083a,PBDTT-BTAZT-2,,PBDTT-BTAZT-2,,CCCCC(CC)CC(=O)c1cc2c(-c3cccs3)c3nn(CC(CC)CCCC)nc3c(-c3ccc(-c4cc5c(-c6ccc(CC(CC)CCCC)s6)c6sccc6c(-c6ccc(CC(CC)CCCC)s6)c5s4)s3)c2s1,,0.75,9.84,64.2,5.04,4.73796,5.99285714285714,4.74,5.04,1:2,3% NMP,NMP,3%,,,Ca/Al,Ca/Al,,,,,,,-5.13,-3.14,,,,
112253,10.1039/c7tc00083a,10.1039/c7tc00083a,PBDTT-BTAZT-2,,PBDTT-BTAZT-2,,CCCCC(CC)CC(=O)c1cc2c(-c3cccs3)c3nn(CC(CC)CCCC)nc3c(-c3ccc(-c4cc5c(-c6ccc(CC(CC)CCCC)s6)c6sccc6c(-c6ccc(CC(CC)CCCC)s6)c5s4)s3)c2s1,,0.75,12.73,62.4,6.16,5.957639999999999,3.285064935064958,5.96,6.16,1:2,3% NMP,NMP,3%,,,PDINO/Al,PDINO/Al,,,,,,,-5.13,-3.14,,,,
112254,10.1039/c7tc00428a,10.1039/c7tc00428a,FBT-DThDT-1T,PC71BM,FBT-DThDT-1T,PC71BM,CCCCCCCCCCCCC(CCCCCCCCCC)Cc1ccsc1-c1ccc(-c2sc(-c3c(F)c(F)cc4nsnc34)cc2CC(CCCCCCCCCC)CCCCCCCCCCCC)s1,COC(=O)CCCC1(c2ccccc2)C23c4c5ccc6c7cc8c9c%10c(cc%11cc%12c%13c%14c(cc%15c%16ccc-5c2c%16c2c5c%16c%17c(c(c46)c7c9c%17c4c%10c%11c%13c4c%16c%14c%152)C513)C%12)C8,0.81,2.2,51.7,0.92,0.9212940000000002,0.1406521739130574,0.9,0.92,1/1.5,,,,ITO/PFN/active layer/MoO3/Al,inverted polymer solar cell,PFN,,,,100.0,,,,-5.46,-3.48,,-5.9,-3.9,
112255,10.1039/c7tc00428a,10.1039/c7tc00428a,FBT-DThDT-TT-L,PC71BM,FBT-DThDT-TT-H,PC71BM,CCCCCCCCCCCCC(CCCCCCCCCC)Cc1ccsc1-c1cc2sc(-c3sc(-c4c(F)c(F)cc5nsnc45)cc3CC(CCCCCCCCCC)CCCCCCCCCCCC)cc2s1,COC(=O)CCCC1(c2ccccc2)C23c4c5ccc6c7cc8c9c%10c(cc%11cc%12c%13c%14c(cc%15c%16ccc-5c2c%16c2c5c%16c%17c(c(c46)c7c9c%17c4c%10c%11c%13c4c%16c%14c%152)C513)C%12)C8,0.81,7.0,61.3,3.47,3.47571,0.1645533141210276,3.45,3.47,1/1.5,,,,inverted,inverted polymer solar cell,PFN,,,,100.0,,,,-5.47,-3.44,,-5.9,-3.9,
112256,10.1039/c7tc00428a,10.1039/c7tc00428a,FBT-DThDT-TT-H,PC71BM,FBT-DThDT-TT-H,PC71BM,CCCCCCCCCCCCC(CCCCCCCCCC)Cc1ccsc1-c1cc2sc(-c3sc(-c4c(F)c(F)cc5nsnc45)cc3CC(CCCCCCCCCC)CCCCCCCCCCCC)cc2s1,COC(=O)CCCC1(c2ccccc2)C23c4c5ccc6c7cc8c9c%10c(cc%11cc%12c%13c%14c(cc%15c%16ccc-5c2c%16c2c5c%16c%17c(c(c46)c7c9c%17c4c%10c%11c%13c4c%16c%14c%152)C513)C%12)C8,0.8,13.3,69.0,7.34,7.341600000000001,0.0217983651226255,7.22,7.34,1/1.5,5% chloronaphthalene (CN),,5%,inverted,inverted polymer solar cell,PFN,,,,100.0,o-DCB,o-DCB,80.0,-5.45,-3.49,,-5.9,-3.9,
112257,10.1039/c7tc00428a,10.1039/c7tc00428a,FBT-DThDT-TT-H,PC71BM,FBT-DThDT-TT-H,,CCCCCCCCCCCCC(CCCCCCCCCC)Cc1ccsc1-c1cc2sc(-c3sc(-c4c(F)c(F)cc5nsnc45)cc3CC(CCCCCCCCCC)CCCCCCCCCCCC)cc2s1,COC(=O)CCCC1(c2ccccc2)C23c4c5ccc6c7cc8c9c%10c(cc%11cc%12c%13c%14c(cc%15c%16ccc-5c2c%16c2c5c%16c%17c(c(c46)c7c9c%17c4c%10c%11c%13c4c%16c%14c%152)C513)C%12)C8,0.79,13.7,69.6,7.53,7.532808,0.0372908366533854,7.47,7.53,,5% chloronaphthalene (CN),CN,5%,,inverted polymer solar cell,,,,,100.0,hot o-DCB solution (~80 °C),o-DCB,,-5.45,-3.49,,,,
112258,10.1039/c7tc00428a,10.1039/c7tc00428a,FBT-DThDT-TT-H,PC71BM,FBT-DThDT-TT-H,,CCCCCCCCCCCCC(CCCCCCCCCC)Cc1ccsc1-c1cc2sc(-c3sc(-c4c(F)c(F)cc5nsnc45)cc3CC(CCCCCCCCCC)CCCCCCCCCCCC)cc2s1,COC(=O)CCCC1(c2ccccc2)C23c4c5ccc6c7cc8c9c%10c(cc%11cc%12c%13c%14c(cc%15c%16ccc-5c2c%16c2c5c%16c%17c(c(c46)c7c9c%17c4c%10c%11c%13c4c%16c%14c%152)C513)C%12)C8,0.79,14.3,68.9,7.78,7.783633000000001,0.0466966580976949,7.69,7.78,,5% chloronaphthalene (CN),CN,5%,,inverted polymer solar cell,,,,,200.0,hot o-DCB solution (~80 °C),o-DCB,,-5.45,-3.49,,,,
112259,10.1039/c7tc00428a,10.1039/c7tc00428a,FBT-DThDT-TT-H,PC71BM,FBT-DThDT-TT-H,,CCCCCCCCCCCCC(CCCCCCCCCC)Cc1ccsc1-c1cc2sc(-c3sc(-c4c(F)c(F)cc5nsnc45)cc3CC(CCCCCCCCCC)CCCCCCCCCCCC)cc2s1,COC(=O)CCCC1(c2ccccc2)C23c4c5ccc6c7cc8c9c%10c(cc%11cc%12c%13c%14c(cc%15c%16ccc-5c2c%16c2c5c%16c%17c(c(c46)c7c9c%17c4c%10c%11c%13c4c%16c%14c%152)C513)C%12)C8,0.78,12.7,67.8,6.72,6.716268,0.0555357142857053,6.63,6.72,,5% chloronaphthalene (CN),CN,5%,inverted,inverted polymer solar cell,,,,,355.0,hot o-DCB solution (~80 °C),o-DCB,,-5.45,-3.49,,,,
112260,10.1039/c7tc00720e,10.1039/c7tc00720e,P1,PC70BM,P1,PC70BM,CCCCCCCCc1cc(-c2c(-c3cccs3)sc3c(-c4cc(CCCCCCCC)c(CCCCCCCC)s4)c(-c4ccc(-c5cccc6nsnc56)s4)sc23)sc1CCCCCCCC,CCCCC(=O)OCC1(C2=CC=CC=C2)C3=CC=CC4=CC=CC5=CC=CC6=CC=C7C=CC=CC8=CC=CC1=C8C7=C6C5=C4C3,0.92,7.1,47.2,3.11,3.083104,0.8648231511253959,3.06,3.11,1:1.5,0,,,ITO/PEDOT:PSS/P1:PC70BM/Ca/Al,conventional,Ca,,PEDOT:PSS,,,CHCl3,,,-5.34,-3.53,,-6.1,-3.9,
112261,10.1039/c7tc00720e,10.1039/c7tc00720e,P1,PC70BM,P1,PC70BM,CCCCCCCCc1cc(-c2c(-c3cccs3)sc3c(-c4cc(CCCCCCCC)c(CCCCCCCC)s4)c(-c4ccc(-c5cccc6nsnc56)s4)sc23)sc1CCCCCCCC,CCCCC(=O)OCC1(C2=CC=CC=C2)C3=CC=CC4=CC=CC5=CC=CC6=CC=C7C=CC=CC8=CC=CC1=C8C7=C6C5=C4C3,0.86,11.0,72.9,6.93,6.89634,0.4857142857142765,6.86,6.93,1:1.5,2,,2%,conventional,conventional,Ca,,PEDOT:PSS,,,CHCl3,,,-5.34,-3.53,,-6.1,-3.9,
112262,10.1039/c7tc00720e,10.1039/c7tc00720e,P2,PC70BM,P2,PC70BM,,CCCCC(=O)OCC1(C2=CC=CC=C2)C3=CC=CC4=CC=CC5=CC=CC6=CC=C7C=CC=CC8=CC=CC1=C8C7=C6C5=C4C3,0.88,5.6,40.5,2.02,1.99584,1.196039603960394,2.0,2.02,1:1,0,,0%,conventional,conventional,Ca,,PEDOT:PSS,,,CHCl3,,,-5.34,-3.58,,-6.1,-3.9,
112263,10.1039/c7tc00720e,10.1039/c7tc00720e,P2,PC70BM,P2,PC70BM,,CCCCC(=O)OCC1(C2=CC=CC=C2)C3=CC=CC4=CC=CC5=CC=CC6=CC=C7C=CC=CC8=CC=CC1=C8C7=C6C5=C4C3,0.85,8.6,53.1,3.92,3.88161,0.97933673469387,3.87,3.92,1:1,1,,1%,conventional,conventional,Ca,,PEDOT:PSS,,,CHCl3,,,-5.34,-3.58,,-6.1,-3.9,
112264,10.1039/c7tc01329a,10.1039/c7tc01329a,PBDTPH-DTQx,PC71BM,PBDTPH-DTQx,PC71BM,CCCCCCCCOc1cccc(-c2nc3c(-c4cccs4)ccc(-c4ccc(-c5cc6c(OCC(CCCCCC)CCCCCCCC)c7sccc7c(-c7ccccc7)c6s5)s4)c3nc2-c2cccc(OCCCCCCCC)c2)c1,COC(=O)CCCC1(c2ccccc2)C23c4c5ccc6c7cc8c9c%10c(cc%11cc%12c%13c%14c(cc%15c%16ccc-5c2c%16c2c5c%16c%17c(c(c46)c7c9c%17c4c%10c%11c%13c4c%16c%14c%152)C513)C%12)C8,0.7,11.89,67.3,5.6,5.6013790000000006,0.0246250000000162,5.47,5.6,1:2 w/w,,,,ITO/PEDOT:PSS/BHJ:PC71BM/Ca/Al,,,,PEDOT:PSS,,,o-dichlorobenzene,,120.0,-5.37,-3.62,,-5.9,-3.9,
112265,10.1039/c7tc01329a,10.1039/c7tc01329a,PBDTPHO-DTQx,PC71BM,PBDTPHO-DTQx,PC71BM,CCCCCCCCOc1cccc(-c2nc3c(-c4cccs4)ccc(-c4ccc(-c5cc6c(OCC(CCCCCC)CCCCCCCC)c7sccc7c(-c7ccc(OCC(CC)CCCC)cc7)c6s5)s4)c3nc2-c2cccc(OCCCCCCCC)c2)c1,COC(=O)CCCC1(c2ccccc2)C23c4c5ccc6c7cc8c9c%10c(cc%11cc%12c%13c%14c(cc%15c%16ccc-5c2c%16c2c5c%16c%17c(c(c46)c7c9c%17c4c%10c%11c%13c4c%16c%14c%152)C513)C%12)C8,0.75,9.6,60.4,4.36,4.3488,0.2568807339449666,4.25,4.36,1:2 w/w,,,,ITO/PEDOT:PSS/BHJ:PC71BM/Ca/Al,,Ca,,PEDOT:PSS,,,o-dichlorobenzene,,120.0,-5.34,-3.6,,-5.9,-3.9,
112266,10.1039/c7tc01329a,10.1039/c7tc01329a,PTOBDTTQ2,PC71BM,PTOBDTTQ2,PC71BM,CCCCCCCCOc1cc(-c2ccc(-c3c4cc(-c5sc(-c6ccc(-c7cc(CC(CC)CCCC)cs7)c7nc8c9ccccc9c9ccccc9c8nc67)cc5CC(CC)CCCC)sc4c(-c4ccc(-c5cc(OCCCCCCCC)c(OCCCCCCCC)c(OCCCCCCCC)c5)s4)c4ccsc34)s2)cc(OCCCCCCCC)c1OCCCCCCCC,COC(=O)CCCC1(c2ccccc2)C23c4c5ccc6c7cc8c9c%10c(cc%11cc%12c%13c%14c(cc%15c%16ccc-5c2c%16c2c5c%16c%17c(c(c46)c7c9c%17c4c%10c%11c%13c4c%16c%14c%152)C513)C%12)C8,0.83,9.4,54.0,4.24,4.21308,0.6349056603773703,,4.24,1:2 w/w,,,,,,,,,,,,,,-5.42,-3.83,,-5.9,-3.9,
112267,10.1039/c7tc01329a,10.1039/c7tc01329a,PBDTDTQx-T,PC71BM,PBDTDTQx-T,PC71BM,,COC(=O)CCCC1(c2ccccc2)C23c4c5ccc6c7cc8c9c%10c(cc%11cc%12c%13c%14c(cc%15c%16ccc-5c2c%16c2c5c%16c%17c(c(c46)c7c9c%17c4c%10c%11c%13c4c%16c%14c%152)C513)C%12)C8,0.76,10.13,64.3,5.0,4.9503284,0.9934319999999986,,5.0,1:2 w/w,,,,,,,,,,,,,,,,,-5.9,-3.9,
112268,10.1039/c7tc01329a,10.1039/c7tc01329a,P(BDT-DTQx),PC71BM,P(BDT-DTQx),PC71BM,,COC(=O)CCCC1(c2ccccc2)C23c4c5ccc6c7cc8c9c%10c(cc%11cc%12c%13c%14c(cc%15c%16ccc-5c2c%16c2c5c%16c%17c(c(c46)c7c9c%17c4c%10c%11c%13c4c%16c%14c%152)C513)C%12)C8,0.65,6.3,55.2,2.3,2.26044,1.7199999999999924,,2.3,1:2 w/w,,,,,,,,,,,,,,,,,-5.9,-3.9,
112269,10.1039/c7tc02915b,10.1039/c7tc02915b,PDCB-Q812,ITIC,PDCB-Q812,ITIC,CCCCCCCCCCC(CCCCCCCC)Cc1csc(-c2ccc(-c3cc(CC(CCCCCCCC)CCCCCCCCCC)c(-c4ccc(/C(C#N)=C/c5cc(OCC(CC)CCCC)c(/C=C(\C#N)c6cccs6)cc5OCC(CC)CCCC)s4)s3)c3nc4c5ccccc5c5ccccc5c4nc23)c1,CCCCCCc1ccc(C2(c3ccc(CCCCCC)cc3)c3cc4c(cc3-c3sc5cc(C=C6C(=O)c7ccccc7C6=C(C#N)C#N)sc5c32)C(c2ccc(CCCCCC)cc2)(c2ccc(CCCCCC)cc2)c2c-4sc3cc(C=C4C(=O)c5ccccc5C4=C(C#N)C#N)sc23)cc1,0.894,10.9,53.3,5.23,5.193871799999999,0.6907877629063319,5.19,5.23,1:1,"1,8-diiodoctane",,0.25 vol%,ITO/PEDOT:PSS/copolymer:ITIC/PFN-Br/Ag,conventional,PFN-Br,PFN-Br,PEDOT:PSS,PEDOT:PSS,100.0,chlorobenzene,,140.0,-5.48,-3.15,,-5.576,-3.916,
112270,10.1039/c7tc02915b,10.1039/c7tc02915b,PDCB-DFQ812,ITIC,PDCB-DFQ812,ITIC,CCCCCCCCCCC(CCCCCCCC)Cc1csc(-c2c(F)c(F)c(-c3cc(CC(CCCCCCCC)CCCCCCCCCC)c(-c4ccc(/C(C#N)=C/c5cc(OCC(CC)CCCC)c(/C=C(\C#N)c6cccs6)cc5OCC(CC)CCCC)s4)s3)c3nc4c5ccccc5c5ccccc5c4nc23)c1,CCCCCCc1ccc(C2(c3ccc(CCCCCC)cc3)c3cc4c(cc3-c3sc5cc(C=C6C(=O)c7ccccc7C6=C(C#N)C#N)sc5c32)C(c2ccc(CCCCCC)cc2)(c2ccc(CCCCCC)cc2)c2c-4sc3cc(C=C4C(=O)c5ccccc5C4=C(C#N)C#N)sc23)cc1,1.033,13.44,58.9,8.37,8.177393279999999,2.3011555555555625,8.17,8.37,1:1,"1,8-diiodoctane",,0.25 vol%,ITO/PEDOT:PSS/copolymer:ITIC/PFN-Br/Ag,conventional,PFN-Br,PFN-Br,PEDOT:PSS,PEDOT:PSS,100.0,chlorobenzene,,140.0,-5.55,-3.19,,-5.576,-3.916,
112271,10.1039/c7tc02915b,10.1039/c7tc02915b,PDCB-Q1014,ITIC,PDCB-Q1014,ITIC,CCCCCCCCCCCCC(CCCCCCCCCC)Cc1csc(-c2ccc(-c3cc(CC(CCCCCCCCCC)CCCCCCCCCCCC)c(-c4ccc(/C(C#N)=C/c5cc(OCC(CC)CCCC)c(/C=C(\C#N)c6cccs6)cc5OCC(CC)CCCC)s4)s3)c3nc4c5ccccc5c5ccccc5c4nc23)c1,CCCCCCc1ccc(C2(c3ccc(CCCCCC)cc3)c3cc4c(cc3-c3sc5cc(C=C6C(=O)c7ccccc7C6=C(C#N)C#N)sc5c32)C(c2ccc(CCCCCC)cc2)(c2ccc(CCCCCC)cc2)c2c-4sc3cc(C=C4C(=O)c5ccccc5C4=C(C#N)C#N)sc23)cc1,0.893,7.98,45.85,3.31,3.26733519,1.2889670694864117,3.26,3.31,1:1,"1,8-diiodoctane",,0.25 vol%,ITO/PEDOT:PSS/copolymer:ITIC/PFN-Br/Ag,conventional,PFN-Br,PFN-Br,PEDOT:PSS,PEDOT:PSS,100.0,chlorobenzene,,140.0,-5.5,-3.17,,-5.576,-3.916,
112272,10.1039/c7tc02915b,10.1039/c7tc02915b,PDCB-DFQ1014,ITIC,PDCB-DFQ1014,ITIC,CCCCCCCCCCCCC(CCCCCCCCCC)Cc1csc(-c2c(F)c(F)c(-c3cc(CC(CCCCCCCCCC)CCCCCCCCCCCC)c(-c4ccc(/C(C#N)=C/c5cc(OCC(CC)CCCC)c(/C=C(\C#N)c6cccs6)cc5OCC(CC)CCCC)s4)s3)c3nc4c5ccccc5c5ccccc5c4nc23)c1,CCCCCCc1ccc(C2(c3ccc(CCCCCC)cc3)c3cc4c(cc3-c3sc5cc(C=C6C(=O)c7ccccc7C6=C(C#N)C#N)sc5c32)C(c2ccc(CCCCCC)cc2)(c2ccc(CCCCCC)cc2)c2c-4sc3cc(C=C4C(=O)c5ccccc5C4=C(C#N)C#N)sc23)cc1,1.043,10.89,62.3,7.13,7.076202209999999,0.754527208976169,7.08,7.13,1:1,"1,8-diiodoctane",,0.25 vol%,ITO/PEDOT:PSS/copolymer:ITIC/PFN-Br/Ag,conventional,PFN-Br,PFN-Br,PEDOT:PSS,PEDOT:PSS,100.0,chlorobenzene,,140.0,-5.58,-3.21,,-5.576,-3.916,
112273,10.1039/c7tc04669c,10.1039/c7tc04669c,PTB7-Th,IDTzCR,PTB7-Th,IDTzCR,CCCCC(CC)COC(=O)c1sc2csc(-c3cc4c(-c5ccc(CC(CC)CCCC)s5)c5sccc5c(-c5ccc(CC(CC)CCCC)s5)c4s3)c2c1F,CCc1ccc(C2(c3ccc(CC)cc3)c3cc4c(cc3-c3sc(-c5ncc(/C=c6/sc(=C(C#N)C#N)n(CC)c6=O)s5)cc32)C(c2ccc(CC)cc2)(c2ccc(CC)cc2)c2cc(-c3ncc(/C=c5/sc(=C(C#N)C#N)n(CC)c5=O)s3)sc2-4)cc1,1.04,13.8,60.7,8.71,8.711664000000003,0.0191044776119594,8.55,8.71,,,,,ITO/ZnO/PEIE/PTB7-Th:IDTzCR/MoO3/Ag,inverted,ZnO/PEIE,,MoO3,PEDOT:PSS,,,,,-5.29,-3.72,,-5.67,-3.77,
112274,10.1039/c7tc04669c,10.1039/c7tc04669c,PTB7-Th,IDTCR,PTB7-Th,IDTCR,CCCCC(CC)COC(=O)c1sc2csc(-c3cc4c(-c5ccc(CC(CC)CCCC)s5)c5sccc5c(-c5ccc(CC(CC)CCCC)s5)c4s3)c2c1F,CCc1ccc(C2(c3ccc(CC)cc3)c3cc4c(cc3-c3sc(-c5ccc(/C=c6/sc(=C(C#N)C#N)n(CC)c6=O)s5)cc32)C(c2ccc(CC)cc2)(c2ccc(CC)cc2)c2cc(-c3ccc(/C=c5/sc(=C(C#N)C#N)n(CC)c5=O)s3)sc2-4)cc1,1.11,11.01,49.9,6.1,6.0983289,0.0273950819672027,5.97,6.1,,,,,ITO/ZnO/PEIE/PTB7-Th:IDTCR/MoO3/Ag,inverted,ZnO/PEIE,,MoO3,PEDOT:PSS,,,,,-5.29,-3.72,,-5.46,-3.67,
112275,10.1039/c7tc05261h,10.1039/c7tc05261h,PDBT-T1,BPT,PDBT-T1,BPT,CCCCCCCCc1ccc(-c2c3sc4cc(-c5ccc(-c6sc(-c7cccs7)c7c6C(=O)c6c(CC(CC)CCCC)sc(CC(CC)CCCC)c6C7=O)s5)sc4c3c(-c3ccc(CCCCCCCC)s3)c3sc4ccsc4c23)s1,CCCCCCC(CCCCCC)N1C(=O)c2ccc3c4ccc5c6c(cc(-c7ccc(-c8c9cc(-c%10cc%11c%12c(ccc%13c%14ccc%15c%16c(ccc(c%10c%12%13)c%16%14)C(=O)N(C(CCCCCC)CCCCCC)C%15=O)C(=O)N(C(CCCCCC)CCCCCC)C%11=O)sc9c(-c9ccc(-c%10cc%11c%12c(ccc%13c%14ccc%15c%16c(ccc(c%10c%12%13)c%16%14)C(=O)N(C(CCCCCC)CCCCCC)C%15=O)C(=O)N(C(CCCCCC)CCCCCC)C%11=O)s9)c9cc(-c%10cc%11c%12c(ccc%13c%14ccc%15c%16c(ccc(c%10c%12%13)c%16%14)C(=O)N(C(CCCCCC)CCCCCC)C%15=O)C(=O)N(C(CCCCCC)CCCCCC)C%11=O)sc89)s7)c(c7ccc(c2c37)C1=O)c64)C(=O)N(C(CCCCCC)CCCCCC)C5=O,1.02,10.43,59.6,6.35,6.3406056,0.1479433070866093,6.11,6.35,1:1,,,,ITO/PEDOT:PSS/PDBT-T1:acceptor/ZrAcAc/Al,polymer solar cell,ZrAcAc,,PEDOT:PSS,,,,,,-5.36,-3.43,,-5.89,-3.85,
112276,10.1039/c7tc05261h,10.1039/c7tc05261h,PDBT-T1,BPT,PDBT-T1,BPT,CCCCCCCCc1ccc(-c2c3sc4cc(-c5ccc(-c6sc(-c7cccs7)c7c6C(=O)c6c(CC(CC)CCCC)sc(CC(CC)CCCC)c6C7=O)s5)sc4c3c(-c3ccc(CCCCCCCC)s3)c3sc4ccsc4c23)s1,CCCCCCC(CCCCCC)N1C(=O)c2ccc3c4ccc5c6c(cc(-c7ccc(-c8c9cc(-c%10cc%11c%12c(ccc%13c%14ccc%15c%16c(ccc(c%10c%12%13)c%16%14)C(=O)N(C(CCCCCC)CCCCCC)C%15=O)C(=O)N(C(CCCCCC)CCCCCC)C%11=O)sc9c(-c9ccc(-c%10cc%11c%12c(ccc%13c%14ccc%15c%16c(ccc(c%10c%12%13)c%16%14)C(=O)N(C(CCCCCC)CCCCCC)C%15=O)C(=O)N(C(CCCCCC)CCCCCC)C%11=O)s9)c9cc(-c%10cc%11c%12c(ccc%13c%14ccc%15c%16c(ccc(c%10c%12%13)c%16%14)C(=O)N(C(CCCCCC)CCCCCC)C%15=O)C(=O)N(C(CCCCCC)CCCCCC)C%11=O)sc89)s7)c(c7ccc(c2c37)C1=O)c64)C(=O)N(C(CCCCCC)CCCCCC)C5=O,1.0,11.25,63.9,7.16,7.18875,0.4015363128491566,7.04,7.16,1:1,0.5% DIO,DIO,0.5%,ITO/PEDOT:PSS/PDBT-T1:BPT/ZrAcAc/Al,polymer solar cell,ZrAcAc,,PEDOT:PSS,,,,,,-5.36,-3.43,,-5.89,-3.85,
112277,10.1039/c7tc05261h,10.1039/c7tc05261h,PDBT-T1,BPT-S,PDBT-T1,BPT-S,CCCCCCCCc1ccc(-c2c3sc4cc(-c5ccc(-c6sc(-c7cccs7)c7c6C(=O)c6c(CC(CC)CCCC)sc(CC(CC)CCCC)c6C7=O)s5)sc4c3c(-c3ccc(CCCCCCCC)s3)c3sc4ccsc4c23)s1,CCCCCCC(CCCCCC)n1c(=O)c2ccc3c4c(-c5ccc(-c6c7cc(-c8cc9c(=O)n(C(CCCCCC)CCCCCC)c(=O)c%10cc%11sc%12cc%13c(=O)n(C(CCCCCC)CCCCCC)c(=O)c%14ccc%15c8c(c9%10)c%11c%12c%15c%14%13)sc7c(-c7ccc(-c8cc9c(=O)n(C(CCCCCC)CCCCCC)c(=O)c%10cc%11sc%12cc%13c(=O)n(C(CCCCCC)CCCCCC)c(=O)c%14ccc%15c8c(c9%10)c%11c%12c%15c%14%13)s7)c7cc(-c8cc9c(=O)n(C(CCCCCC)CCCCCC)c(=O)c%10cc%11sc%12cc%13c(=O)n(C(CCCCCC)CCCCCC)c(=O)c%14ccc%15c8c(c9%10)c%11c%12c%15c%14%13)sc67)s5)cc5c(=O)n(C(CCCCCC)CCCCCC)c(=O)c6cc7sc8cc(c1=O)c2c3c8c7c4c56,1.03,11.27,60.9,7.08,7.069332900000001,0.1506652542372761,6.88,7.08,1:1,,,,ITO/PEDOT:PSS/PDBT-T1:BPT-S/ZrAcAc/Al,polymer solar cell,ZrAcAc,,PEDOT:PSS,,,,,,-5.36,-3.43,,-6.08,-3.79,
112278,10.1039/c7tc05261h,10.1039/c7tc05261h,PDBT-T1,BPT-S,PDBT-T1,BPT-S,CCCCCCCCc1ccc(-c2c3sc4cc(-c5ccc(-c6sc(-c7cccs7)c7c6C(=O)c6c(CC(CC)CCCC)sc(CC(CC)CCCC)c6C7=O)s5)sc4c3c(-c3ccc(CCCCCCCC)s3)c3sc4ccsc4c23)s1,CCCCCCC(CCCCCC)n1c(=O)c2ccc3c4c(-c5ccc(-c6c7cc(-c8cc9c(=O)n(C(CCCCCC)CCCCCC)c(=O)c%10cc%11sc%12cc%13c(=O)n(C(CCCCCC)CCCCCC)c(=O)c%14ccc%15c8c(c9%10)c%11c%12c%15c%14%13)sc7c(-c7ccc(-c8cc9c(=O)n(C(CCCCCC)CCCCCC)c(=O)c%10cc%11sc%12cc%13c(=O)n(C(CCCCCC)CCCCCC)c(=O)c%14ccc%15c8c(c9%10)c%11c%12c%15c%14%13)s7)c7cc(-c8cc9c(=O)n(C(CCCCCC)CCCCCC)c(=O)c%10cc%11sc%12cc%13c(=O)n(C(CCCCCC)CCCCCC)c(=O)c%14ccc%15c8c(c9%10)c%11c%12c%15c%14%13)sc67)s5)cc5c(=O)n(C(CCCCCC)CCCCCC)c(=O)c6cc7sc8cc(c1=O)c2c3c8c7c4c56,1.02,11.94,68.1,8.28,8.293762799999998,0.1662173913043299,8.1,8.28,1:1,0.5% DIO,DIO,0.5%,ITO/PEDOT:PSS/PDBT-T1:BPT-S/ZrAcAc/Al,polymer solar cell,ZrAcAc,,PEDOT:PSS,,,,,,-5.36,-3.43,,-6.08,-3.79,
112279,10.1039/c8nj00102b,10.1039/c8nj00102b,P3HT,DCNQA-BT-T1,P3HT,DCNQA-BT-T1,CCCCCCc1ccsc1,CCCCCCCCN1c2ccc(-c3ccc(-c4sccc4CCCCCC)c4nsnc34)cc2C(=C(C#N)C#N)c2cc3c(cc21)C(=C(C#N)C#N)c1cc(-c2ccc(-c4sccc4CCCCCC)c4nsnc24)ccc1N3CCCCCCCC,0.51,3.75,38.0,0.73,0.72675,0.4452054794520514,0.73,,,,,,ITO/PEDOT:PSS/P3HT:acceptor/LiF/Al,conventional,,,,,,,,,-5.01,-3.12,,-5.36,-3.69,
112280,10.1039/c8nj00102b,10.1039/c8nj00102b,P3HT,DCNQA-BT-T2,P3HT,DCNQA-BT-T2,CCCCCCc1ccsc1,CCCCCCCCN1c2ccc(-c3ccc(-c4sc(-c5sccc5CCCCCC)cc4CCCCCC)c4nsnc34)cc2C(=C(C#N)C#N)c2cc3c(cc21)C(=C(C#N)C#N)c1cc(-c2ccc(-c4sc(-c5sccc5CCCCCC)cc4CCCCCC)c4nsnc24)ccc1N3CCCCCCCC,0.51,1.6,31.0,0.23,0.25296,9.982608695652177,0.23,,,,,,ITO/PEDOT:PSS/P3HT:acceptor/LiF/Al,conventional,,,,,,,,,-5.01,-3.12,,-5.31,-3.7,
112281,10.1039/c8nj00102b,10.1039/c8nj00102b,P3HT,DCNQA-BT-T3,P3HT,DCNQA-BT-T3,CCCCCCc1ccsc1,CCCCCCCCN1c2ccc(-c3ccc(-c4sc(-c5sc(-c6sccc6CCCCCC)cc5CCCCCC)cc4CCCCCC)c4nsnc34)cc2C(=C(C#N)C#N)c2cc3c(cc21)C(=C(C#N)C#N)c1cc(-c2ccc(-c4sc(-c5sc(-c6sccc6CCCCCC)cc5CCCCCC)cc4CCCCCC)c4nsnc24)ccc1N3CCCCCCCC,0.5,1.21,28.0,0.2,0.1693999999999999,15.300000000000022,0.2,,,,,,ITO/PEDOT:PSS/P3HT:acceptor/LiF/Al,conventional,,,,,,,,,-5.01,-3.12,,-5.16,-3.65,
112282,10.1039/c8nj00102b,10.1039/c8nj00102b,P3HT,PC61BM,P3HT,PC61BM,CCCCCCc1ccsc1,COC(=O)CCCC1(c2ccccc2)C23c4c5c6c7c8c9c(c%10c%11c2c2c%12c4c4c%13c5c5c7c7c8c8c%14c9c%10c9c%10c%11c2c2c%11c%12c4c4c%12c%13c5c5c7c7c8c8c%14c9c9c%10c2c2c%11c4c4c%12c5c7c5c8c9c2c45)C613,0.54,8.45,,,,,2.75,,,,,,ITO/PEDOT:PSS/P3HT:acceptor/LiF/Al,conventional,,,,,,,,,-5.01,-3.12,,-6.1,-3.7,
112283,10.1039/c8nj01715h,10.1039/c8nj01715h,P1,PC70BM,P1,PC70BM,CCCCCCCCc1cc(-c2c(-c3cccs3)sc3c(-c4cc(CCCCCCCC)c(CCCCCCCC)s4)c(-c4ccc(-c5cccc6nsnc56)s4)sc23)sc1CCCCCCCC,CCCCC(=O)OCC1(C2=CC=CC=C2)C3=CC=CC4=CC=CC5=CC=CC6=CC=C7C=CC=CC8=CC=CC1=C8C7=C6C5=C4C3,0.75,5.54,29.0,1.23,1.20495,2.03658536585366,,,1:1.5,No,,0 vol%,,,,,,,,chlorobenzene,,,-5.34,-3.53,,-6.1,-3.9,
112284,10.1039/c8nj01715h,10.1039/c8nj01715h,P1,PC70BM,P1,PC70BM,CCCCCCCCc1cc(-c2c(-c3cccs3)sc3c(-c4cc(CCCCCCCC)c(CCCCCCCC)s4)c(-c4ccc(-c5cccc6nsnc56)s4)sc23)sc1CCCCCCCC,CCCCC(=O)OCC1(C2=CC=CC=C2)C3=CC=CC4=CC=CC5=CC=CC6=CC=C7C=CC=CC8=CC=CC1=C8C7=C6C5=C4C3,0.9,10.12,72.0,6.57,6.557759999999999,0.186301369863031,,,1:1.5,3 vol% DIO,DIO,3 vol%,ITO/PEDOT:PSS/active layer/Al,,,,PEDOT:PSS,,,chlorobenzene,,,-5.34,-3.53,,-6.1,-3.9,
112285,10.1039/c8nj01715h,10.1039/c8nj01715h,P3,PC70BM,P3,PC70BM,CCCCCCc1csc(-c2ccc(-c3cc(CCCCCC)c(/C=C/c4csc(-c5cc6c(OCC(CC)CCCC)c7sc(-c8ccc(C9=C%10C(=O)N(CC(CC)CCCC)C(c%11ccc(-c%12cc%13c(OCC(CC)CCCC)c%14sccc%14c(OCC(CC)CCCC)c%13s%12)s%11)=C%10C(=O)N9CC(CC)CCCC)s8)cc7c(OCC(CC)CCCC)c6s5)c4)s3)c3nsnc23)c1,CCCCC(=O)OCC1(C2=CC=CC=C2)C3=CC=CC4=CC=CC5=CC=CC6=CC=C7C=CC=CC8=CC=CC1=C8C7=C6C5=C4C3,0.73,3.96,34.0,0.98,0.982872,0.2930612244897945,,0.98,1:1.5,No,,,ITO/PEDOT:PSS/active layer/Al,,,,PEDOT:PSS,,,chlorobenzene,,,-5.31,-3.6,,-6.1,-3.9,
112286,10.1039/c8nj01715h,10.1039/c8nj01715h,P3,PC70BM,P3,PC70BM,CCCCCCc1csc(-c2ccc(-c3cc(CCCCCC)c(/C=C/c4csc(-c5cc6c(OCC(CC)CCCC)c7sc(-c8ccc(C9=C%10C(=O)N(CC(CC)CCCC)C(c%11ccc(-c%12cc%13c(OCC(CC)CCCC)c%14sccc%14c(OCC(CC)CCCC)c%13s%12)s%11)=C%10C(=O)N9CC(CC)CCCC)s8)cc7c(OCC(CC)CCCC)c6s5)c4)s3)c3nsnc23)c1,CCCCC(=O)OCC1(C2=CC=CC=C2)C3=CC=CC4=CC=CC5=CC=CC6=CC=C7C=CC=CC8=CC=CC1=C8C7=C6C5=C4C3,1.01,1.86,30.0,0.56,0.5635800000000001,0.6392857142857191,,,1:1.5,3 vol% DIO,DIO,3 vol%,ITO/PEDOT:PSS/active layer/Al,,,,PEDOT:PSS,,,chlorobenzene,,,-5.31,-3.6,,-6.1,-3.9,
112287,10.1039/c8nj01715h,10.1039/c8nj01715h,P3,PC70BM,P3,PC70BM,CCCCCCc1csc(-c2ccc(-c3cc(CCCCCC)c(/C=C/c4csc(-c5cc6c(OCC(CC)CCCC)c7sc(-c8ccc(C9=C%10C(=O)N(CC(CC)CCCC)C(c%11ccc(-c%12cc%13c(OCC(CC)CCCC)c%14sccc%14c(OCC(CC)CCCC)c%13s%12)s%11)=C%10C(=O)N9CC(CC)CCCC)s8)cc7c(OCC(CC)CCCC)c6s5)c4)s3)c3nsnc23)c1,CCCCC(=O)OCC1(C2=CC=CC=C2)C3=CC=CC4=CC=CC5=CC=CC6=CC=C7C=CC=CC8=CC=CC1=C8C7=C6C5=C4C3,0.93,2.27,29.0,0.61,0.612219,0.363770491803274,,,1:1.5,5 vol% DIO,DIO,5 vol%,,,,,,,,chlorobenzene,,,-5.31,-3.6,,-6.1,-3.9,
112288,10.1039/c8nj01715h,10.1039/c8nj01715h,P3,PC70BM,P3,PC70BM,CCCCCCc1csc(-c2ccc(-c3cc(CCCCCC)c(/C=C/c4csc(-c5cc6c(OCC(CC)CCCC)c7sc(-c8ccc(C9=C%10C(=O)N(CC(CC)CCCC)C(c%11ccc(-c%12cc%13c(OCC(CC)CCCC)c%14sccc%14c(OCC(CC)CCCC)c%13s%12)s%11)=C%10C(=O)N9CC(CC)CCCC)s8)cc7c(OCC(CC)CCCC)c6s5)c4)s3)c3nsnc23)c1,CCCCC(=O)OCC1(C2=CC=CC=C2)C3=CC=CC4=CC=CC5=CC=CC6=CC=C7C=CC=CC8=CC=CC1=C8C7=C6C5=C4C3,0.97,2.82,31.0,0.84,0.847974,0.9492857142857186,,,1:1.5,10 vol% DIO,DIO,10 vol%,ITO/PEDOT:PSS/active layer/Al,,,,PEDOT:PSS,,,chlorobenzene,,,-5.31,-3.6,,-6.1,-3.9,
112289,10.1039/c8nj01715h,10.1039/c8nj01715h,P3,PC70BM,P3,PC70BM,CCCCCCc1csc(-c2ccc(-c3cc(CCCCCC)c(/C=C/c4csc(-c5cc6c(OCC(CC)CCCC)c7sc(-c8ccc(C9=C%10C(=O)N(CC(CC)CCCC)C(c%11ccc(-c%12cc%13c(OCC(CC)CCCC)c%14sccc%14c(OCC(CC)CCCC)c%13s%12)s%11)=C%10C(=O)N9CC(CC)CCCC)s8)cc7c(OCC(CC)CCCC)c6s5)c4)s3)c3nsnc23)c1,CCCCC(=O)OCC1(C2=CC=CC=C2)C3=CC=CC4=CC=CC5=CC=CC6=CC=C7C=CC=CC8=CC=CC1=C8C7=C6C5=C4C3,0.89,1.99,29.0,0.51,0.513619,0.7096078431372624,,,1:1.5,3 vol% CN,CN,3 vol%,,,,,,,,chlorobenzene,,,-5.31,-3.6,,-6.1,-3.9,
112290,10.1039/c8nj01715h,10.1039/c8nj01715h,P2,PC70BM,P2,PC70BM,,CCCCC(=O)OCC1(C2=CC=CC=C2)C3=CC=CC4=CC=CC5=CC=CC6=CC=C7C=CC=CC8=CC=CC1=C8C7=C6C5=C4C3,0.69,7.61,42.0,2.22,2.205378,0.6586486486486747,,,1:1.5,No,,0 vol%,ITO/PEDOT:PSS/active layer/Al,,,,PEDOT:PSS,,,chlorobenzene,,,-5.34,-3.58,,-6.1,-3.9,
112291,10.1039/c8nj01715h,10.1039/c8nj01715h,P2,PC70BM,P2,PC70BM,,CCCCC(=O)OCC1(C2=CC=CC=C2)C3=CC=CC4=CC=CC5=CC=CC6=CC=C7C=CC=CC8=CC=CC1=C8C7=C6C5=C4C3,0.87,11.38,70.0,6.93,6.930420000000001,0.0060606060606201,,,1:1.5,3 vol% DIO,DIO,3 vol%,ITO/PEDOT:PSS/active layer/Al,,,,PEDOT:PSS,,,chlorobenzene,,,-5.34,-3.58,,-6.1,-3.9,
112292,10.1039/c8nj01715h,10.1039/c8nj01715h,P4,PC70BM,P4,PC70BM,,CCCCC(=O)OCC1(C2=CC=CC=C2)C3=CC=CC4=CC=CC5=CC=CC6=CC=C7C=CC=CC8=CC=CC1=C8C7=C6C5=C4C3,0.84,6.22,41.0,2.15,2.142168,0.3642790697674447,,2.15,1:1.5,No,,,ITO/PEDOT:PSS/active layer/Al,,,,PEDOT:PSS,,,chlorobenzene,,,-5.35,-3.6,,-6.1,-3.9,
112293,10.1039/c8nj01715h,10.1039/c8nj01715h,P4,PC70BM,P4,PC70BM,,CCCCC(=O)OCC1(C2=CC=CC=C2)C3=CC=CC4=CC=CC5=CC=CC6=CC=C7C=CC=CC8=CC=CC1=C8C7=C6C5=C4C3,0.75,1.72,29.0,0.37,0.3741,1.108108108108121,,,1:1.5,3 vol% DIO,DIO,3 vol%,ITO/PEDOT:PSS/active layer/Al,,,,PEDOT:PSS,,,chlorobenzene,,,-5.35,-3.6,,-6.1,-3.9,
112294,10.1039/c8nj01715h,10.1039/c8nj01715h,P4,PC70BM,P4,PC70BM,,CCCCC(=O)OCC1(C2=CC=CC=C2)C3=CC=CC4=CC=CC5=CC=CC6=CC=C7C=CC=CC8=CC=CC1=C8C7=C6C5=C4C3,0.95,3.17,36.0,1.89,1.08414,42.63809523809524,,,1:1.5,5 vol% DIO,DIO,5 vol%,ITO/PEDOT:PSS/active layer/Al,,,,PEDOT:PSS,,,chlorobenzene,,,-5.35,-3.6,,-6.1,-3.9,
112295,10.1039/c8nj01715h,10.1039/c8nj01715h,P4,PC70BM,P4,PC70BM,,CCCCC(=O)OCC1(C2=CC=CC=C2)C3=CC=CC4=CC=CC5=CC=CC6=CC=C7C=CC=CC8=CC=CC1=C8C7=C6C5=C4C3,0.95,3.8,38.0,1.37,1.3718,0.1313868613138703,,,1:1.5,10 vol% DIO,DIO,10 vol%,ITO/PEDOT:PSS/active layer/Al,,,,PEDOT:PSS,,,chlorobenzene,,,-5.35,-3.6,,-6.1,-3.9,
112296,10.1039/c8nj01715h,10.1039/c8nj01715h,P4,PC70BM,P4,PC70BM,,CCCCC(=O)OCC1(C2=CC=CC=C2)C3=CC=CC4=CC=CC5=CC=CC6=CC=C7C=CC=CC8=CC=CC1=C8C7=C6C5=C4C3,0.81,6.73,39.0,2.12,2.126007,0.2833490566037676,,,1:1.5,3 vol% CN,CN,3 vol%,ITO/PEDOT:PSS/active layer/Al,,,,PEDOT:PSS,,,chlorobenzene,,,-5.35,-3.6,,-6.1,-3.9,
112297,10.1039/c8nj03941k,10.1039/c8nj03941k,HFQx-T,ITIC-FOR,HFQx-T,ITIC-FOR,CCCCC(CC)COc1c(F)cc(-c2nc3c(-c4cccs4)c(F)c(F)c(-c4ccc(-c5cc6c(-c7ccc(CC(CC)CCCC)s7)c7sccc7c(-c7ccc(CC(CC)CCCC)s7)c6s5)s4)c3nc2-c2cc(F)c(OCC(CC)CCCC)c(F)c2)cc1F,CCCCCCOc1ccc(C2(c3ccc(OCCCCCC)c(F)c3)c3cc4c(cc3-c3sc5cc(/C=C6\C(=O)c7ccccc7C6=C(C#N)C#N)sc5c32)C(c2ccc(OCCCCCC)c(F)c2)(c2ccc(OCCCCCC)c(F)c2)c2c-4sc3cc(/C=C4\C(=O)c5ccccc5C4=C(C#N)C#N)sc23)cc1F,0.87,13.82,51.0,6.13,6.131934,0.0315497553017997,,,1:1,,,,,NF-PSC,PDINO,,PEDOT:PSS,,,,,,-5.44,-3.5,,-5.6,-3.96,
112298,10.1039/c8nj03941k,10.1039/c8nj03941k,HFQx-T,ITIC-FOR,HFQx-T,ITIC-FOR,CCCCC(CC)COc1c(F)cc(-c2nc3c(-c4cccs4)c(F)c(F)c(-c4ccc(-c5cc6c(-c7ccc(CC(CC)CCCC)s7)c7sccc7c(-c7ccc(CC(CC)CCCC)s7)c6s5)s4)c3nc2-c2cc(F)c(OCC(CC)CCCC)c(F)c2)cc1F,CCCCCCOc1ccc(C2(c3ccc(OCCCCCC)c(F)c3)c3cc4c(cc3-c3sc5cc(/C=C6\C(=O)c7ccccc7C6=C(C#N)C#N)sc5c32)C(c2ccc(OCCCCCC)c(F)c2)(c2ccc(OCCCCCC)c(F)c2)c2c-4sc3cc(/C=C4\C(=O)c5ccccc5C4=C(C#N)C#N)sc23)cc1F,0.88,14.36,56.0,7.1,7.076608,0.3294647887323861,,,1:1,,,,ITO/PEDOT:PSS/HFQx-T:ITIC-FOR/PDINO/Al,conventional,PDINO,,PEDOT:PSS,,,,,110.0,-5.44,-3.5,,-5.6,-3.96,
112299,10.1039/c8nj03941k,10.1039/c8nj03941k,HFQx-T,ITIC-FOR,HFQx-T,ITIC-FOR,CCCCC(CC)COc1c(F)cc(-c2nc3c(-c4cccs4)c(F)c(F)c(-c4ccc(-c5cc6c(-c7ccc(CC(CC)CCCC)s7)c7sccc7c(-c7ccc(CC(CC)CCCC)s7)c6s5)s4)c3nc2-c2cc(F)c(OCC(CC)CCCC)c(F)c2)cc1F,CCCCCCOc1ccc(C2(c3ccc(OCCCCCC)c(F)c3)c3cc4c(cc3-c3sc5cc(/C=C6\C(=O)c7ccccc7C6=C(C#N)C#N)sc5c32)C(c2ccc(OCCCCCC)c(F)c2)(c2ccc(OCCCCCC)c(F)c2)c2c-4sc3cc(/C=C4\C(=O)c5ccccc5C4=C(C#N)C#N)sc23)cc1F,0.87,14.22,54.0,6.75,6.680556,1.0287999999999975,,,1:1,,,,,NF-PSC,PDINO,,PEDOT:PSS,,,,,130.0,-5.44,-3.5,,-5.6,-3.96,
112300,10.1039/c8nj03941k,10.1039/c8nj03941k,HFQx-T,ITIC-FOR,HFQx-T,ITIC-FOR,CCCCC(CC)COc1c(F)cc(-c2nc3c(-c4cccs4)c(F)c(F)c(-c4ccc(-c5cc6c(-c7ccc(CC(CC)CCCC)s7)c7sccc7c(-c7ccc(CC(CC)CCCC)s7)c6s5)s4)c3nc2-c2cc(F)c(OCC(CC)CCCC)c(F)c2)cc1F,CCCCCCOc1ccc(C2(c3ccc(OCCCCCC)c(F)c3)c3cc4c(cc3-c3sc5cc(/C=C6\C(=O)c7ccccc7C6=C(C#N)C#N)sc5c32)C(c2ccc(OCCCCCC)c(F)c2)(c2ccc(OCCCCCC)c(F)c2)c2c-4sc3cc(/C=C4\C(=O)c5ccccc5C4=C(C#N)C#N)sc23)cc1F,0.89,13.17,55.0,6.42,6.446714999999999,0.4161214953270931,,,1:1.5,,,,ITO/PEDOT:PSS/HFQx-T:ITIC-FOR/PDINO/Al,conventional,PDINO,,PEDOT:PSS,,,,,,-5.44,-3.5,,-5.6,-3.96,
112301,10.1039/c8nj03941k,10.1039/c8nj03941k,HFQx-T,ITIC-FOR,HFQx-T,ITIC-FOR,CCCCC(CC)COc1c(F)cc(-c2nc3c(-c4cccs4)c(F)c(F)c(-c4ccc(-c5cc6c(-c7ccc(CC(CC)CCCC)s7)c7sccc7c(-c7ccc(CC(CC)CCCC)s7)c6s5)s4)c3nc2-c2cc(F)c(OCC(CC)CCCC)c(F)c2)cc1F,CCCCCCOc1ccc(C2(c3ccc(OCCCCCC)c(F)c3)c3cc4c(cc3-c3sc5cc(/C=C6\C(=O)c7ccccc7C6=C(C#N)C#N)sc5c32)C(c2ccc(OCCCCCC)c(F)c2)(c2ccc(OCCCCCC)c(F)c2)c2c-4sc3cc(/C=C4\C(=O)c5ccccc5C4=C(C#N)C#N)sc23)cc1F,0.89,12.61,63.0,7.06,7.070427,0.1476912181303111,,,1:1.5,,,,ITO/PEDOT:PSS/HFQx-T:ITIC-FOR/PDINO/Al,conventional,PDINO,,PEDOT:PSS,,,,,100.0,-5.44,-3.5,,-5.6,-3.96,
112302,10.1039/c8nj03941k,10.1039/c8nj03941k,HFQx-T,ITIC-FOR,HFQx-T,ITIC-FOR,CCCCC(CC)COc1c(F)cc(-c2nc3c(-c4cccs4)c(F)c(F)c(-c4ccc(-c5cc6c(-c7ccc(CC(CC)CCCC)s7)c7sccc7c(-c7ccc(CC(CC)CCCC)s7)c6s5)s4)c3nc2-c2cc(F)c(OCC(CC)CCCC)c(F)c2)cc1F,CCCCCCOc1ccc(C2(c3ccc(OCCCCCC)c(F)c3)c3cc4c(cc3-c3sc5cc(/C=C6\C(=O)c7ccccc7C6=C(C#N)C#N)sc5c32)C(c2ccc(OCCCCCC)c(F)c2)(c2ccc(OCCCCCC)c(F)c2)c2c-4sc3cc(/C=C4\C(=O)c5ccccc5C4=C(C#N)C#N)sc23)cc1F,0.88,12.63,63.0,7.0,7.002072000000001,0.0296000000000137,,,1:1.5,,,,,NF-PSC,PDINO,,PEDOT:PSS,,,,,110.0,-5.44,-3.5,,-5.6,-3.96,
112303,10.1039/c8nj03941k,10.1039/c8nj03941k,HFQx-T,ITIC-FOR,HFQx-T,ITIC-FOR,CCCCC(CC)COc1c(F)cc(-c2nc3c(-c4cccs4)c(F)c(F)c(-c4ccc(-c5cc6c(-c7ccc(CC(CC)CCCC)s7)c7sccc7c(-c7ccc(CC(CC)CCCC)s7)c6s5)s4)c3nc2-c2cc(F)c(OCC(CC)CCCC)c(F)c2)cc1F,CCCCCCOc1ccc(C2(c3ccc(OCCCCCC)c(F)c3)c3cc4c(cc3-c3sc5cc(/C=C6\C(=O)c7ccccc7C6=C(C#N)C#N)sc5c32)C(c2ccc(OCCCCCC)c(F)c2)(c2ccc(OCCCCCC)c(F)c2)c2c-4sc3cc(/C=C4\C(=O)c5ccccc5C4=C(C#N)C#N)sc23)cc1F,0.88,13.47,62.0,7.33,7.349232,0.2623738062755756,,,1:1.5,,,,,NF-PSC,PDINO,,PEDOT:PSS,,,,,120.0,-5.44,-3.5,,-5.6,-3.96,
112304,10.1039/c8nj03941k,10.1039/c8nj03941k,HFQx-T,ITIC-FOR,HFQx-T,ITIC-FOR,CCCCC(CC)COc1c(F)cc(-c2nc3c(-c4cccs4)c(F)c(F)c(-c4ccc(-c5cc6c(-c7ccc(CC(CC)CCCC)s7)c7sccc7c(-c7ccc(CC(CC)CCCC)s7)c6s5)s4)c3nc2-c2cc(F)c(OCC(CC)CCCC)c(F)c2)cc1F,CCCCCCOc1ccc(C2(c3ccc(OCCCCCC)c(F)c3)c3cc4c(cc3-c3sc5cc(/C=C6\C(=O)c7ccccc7C6=C(C#N)C#N)sc5c32)C(c2ccc(OCCCCCC)c(F)c2)(c2ccc(OCCCCCC)c(F)c2)c2c-4sc3cc(/C=C4\C(=O)c5ccccc5C4=C(C#N)C#N)sc23)cc1F,0.86,11.07,42.0,4.04,3.998484,1.0276237623762292,,,1.5:1,,,,conventional,NF-PSC,PDINO,,PEDOT:PSS,,,,,,-5.44,-3.5,,-5.6,-3.96,
