Repository: JiYiqaq/PCE-KA-GNN

# Data directory

- `raw/Active_Database.csv` is the immutable source dataset bundled under CC BY 4.0. Do not overwrite it with processed data.
- `processed/` is created and populated by the training pipeline. Generated `.pt` and `.pth` caches are intentionally ignored by Git because they can exceed GitHub's normal single-file limit.

See `../DATA_LICENSE.md` for provenance, license and checksum information.

File: data/raw/Active_Database.csv (part 463 of 471)
id,doi,doi_norm,donor,acceptor,donor_canonical,acceptor_canonical,donor_smiles,acceptor_smiles,voc,jsc,ff,pce,pce_recomputed,pce_relative_error_percent,pce_avg,pce_best,d_a_ratio,additive,additive_canonical,additive_ratio,device_structure,device_type,etl,etl_canonical,htl,htl_canonical,active_layer_thickness,solvent,solvent_canonical,annealing_temp,homo_d,lumo_d,eg_d,homo_a,lumo_a,eg_a
112305,10.1039/c8nj03941k,10.1039/c8nj03941k,HFQx-T,ITIC-FOR,HFQx-T,ITIC-FOR,CCCCC(CC)COc1c(F)cc(-c2nc3c(-c4cccs4)c(F)c(F)c(-c4ccc(-c5cc6c(-c7ccc(CC(CC)CCCC)s7)c7sccc7c(-c7ccc(CC(CC)CCCC)s7)c6s5)s4)c3nc2-c2cc(F)c(OCC(CC)CCCC)c(F)c2)cc1F,CCCCCCOc1ccc(C2(c3ccc(OCCCCCC)c(F)c3)c3cc4c(cc3-c3sc5cc(/C=C6\C(=O)c7ccccc7C6=C(C#N)C#N)sc5c32)C(c2ccc(OCCCCCC)c(F)c2)(c2ccc(OCCCCCC)c(F)c2)c2c-4sc3cc(/C=C4\C(=O)c5ccccc5C4=C(C#N)C#N)sc23)cc1F,0.87,13.23,44.0,5.07,5.064444,0.1095857988165747,,,1.5:1,,,,conventional,NF-PSC,PDINO,,PEDOT:PSS,,,,,100.0,-5.44,-3.5,,-5.6,-3.96,
112306,10.1039/c8nj03941k,10.1039/c8nj03941k,HFQx-T,ITIC-FOR,HFQx-T,ITIC-FOR,CCCCC(CC)COc1c(F)cc(-c2nc3c(-c4cccs4)c(F)c(F)c(-c4ccc(-c5cc6c(-c7ccc(CC(CC)CCCC)s7)c7sccc7c(-c7ccc(CC(CC)CCCC)s7)c6s5)s4)c3nc2-c2cc(F)c(OCC(CC)CCCC)c(F)c2)cc1F,CCCCCCOc1ccc(C2(c3ccc(OCCCCCC)c(F)c3)c3cc4c(cc3-c3sc5cc(/C=C6\C(=O)c7ccccc7C6=C(C#N)C#N)sc5c32)C(c2ccc(OCCCCCC)c(F)c2)(c2ccc(OCCCCCC)c(F)c2)c2c-4sc3cc(/C=C4\C(=O)c5ccccc5C4=C(C#N)C#N)sc23)cc1F,0.86,13.62,47.0,5.48,5.505204,0.4599270072992619,,,1.5:1,,,,,NF-PSC,PDINO,,PEDOT:PSS,,,,,120.0,-5.44,-3.5,,-5.6,-3.96,
112307,10.1039/c8nj03941k,10.1039/c8nj03941k,HFQx-T,ITIC-FOR,HFQx-T,ITIC-FOR,CCCCC(CC)COc1c(F)cc(-c2nc3c(-c4cccs4)c(F)c(F)c(-c4ccc(-c5cc6c(-c7ccc(CC(CC)CCCC)s7)c7sccc7c(-c7ccc(CC(CC)CCCC)s7)c6s5)s4)c3nc2-c2cc(F)c(OCC(CC)CCCC)c(F)c2)cc1F,CCCCCCOc1ccc(C2(c3ccc(OCCCCCC)c(F)c3)c3cc4c(cc3-c3sc5cc(/C=C6\C(=O)c7ccccc7C6=C(C#N)C#N)sc5c32)C(c2ccc(OCCCCCC)c(F)c2)(c2ccc(OCCCCCC)c(F)c2)c2c-4sc3cc(/C=C4\C(=O)c5ccccc5C4=C(C#N)C#N)sc23)cc1F,0.87,13.81,55.0,6.58,6.608085,0.4268237082066856,,,1.5:1,,,,,NF-PSC,PDINO,,PEDOT:PSS,,,,,130.0,-5.44,-3.5,,-5.6,-3.96,
112308,10.1039/c8nj05850d,10.1039/c8nj05850d,P2-Me,PC71BM,P2-Me,PC71BM,CCCCC(CC)COc1c2cc(-c3ccc(-c4c(C)c(C)c(-c5cccs5)c5nsnc45)s3)sc2c(OCC(CC)CCCC)c2ccsc12,COC(=O)CCCC1(c2ccccc2)C23c4c5ccc6c7cc8c9c%10c(cc%11cc%12c%13c%14c(cc%15c%16ccc-5c2c%16c2c5c%16c%17c(c(c46)c7c9c%17c4c%10c%11c%13c4c%16c%14c%152)C513)C%12)C8,0.68,5.09,26.2,0.91,0.9068344,0.3478681318681308,0.86,0.91,1:1,,,,ITO/PEDOT:PSS/P2-Me:PC71BM/LiF/Al,bulk heterojunction,LiF,,PEDOT:PSS,,,,,,-5.39,-3.33,,-5.9,-3.9,
112309,10.1039/c8nj05850d,10.1039/c8nj05850d,P2-Ac,PC71BM,P2-Ac,PC71BM,CCCCC(CC)COc1c2cc(-c3ccc(-c4c(COC(C)=O)c(COC(C)=O)c(-c5cccs5)c5nsnc45)s3)sc2c(OCC(CC)CCCC)c2ccsc12,COC(=O)CCCC1(c2ccccc2)C23c4c5ccc6c7cc8c9c%10c(cc%11cc%12c%13c%14c(cc%15c%16ccc-5c2c%16c2c5c%16c%17c(c(c46)c7c9c%17c4c%10c%11c%13c4c%16c%14c%152)C513)C%12)C8,0.69,7.4,26.5,1.36,1.35309,0.5080882352941318,1.29,1.36,1:1,,,,ITO/PEDOT:PSS/P2-Ac:PC71BM/LiF/Al,bulk heterojunction,LiF,,PEDOT:PSS,,,,,,-5.4,-3.47,,-5.9,-3.9,
112310,10.1039/c8nj05850d,10.1039/c8nj05850d,P3-Me,PC71BM,P3-Me,PC71BM,CCCCC(CC)Cc1ccc(-c2c3cc(-c4ccc(-c5c(C)c(C)c(-c6cccs6)c6nsnc56)s4)sc3c(-c3ccc(CC(CC)CCCC)s3)c3ccsc23)s1,COC(=O)CCCC1(c2ccccc2)C23c4c5ccc6c7cc8c9c%10c(cc%11cc%12c%13c%14c(cc%15c%16ccc-5c2c%16c2c5c%16c%17c(c(c46)c7c9c%17c4c%10c%11c%13c4c%16c%14c%152)C513)C%12)C8,0.57,3.5,27.1,0.55,0.540645,1.7009090909090911,0.54,0.55,1:1,,,,ITO/PEDOT:PSS/active layer/LiF/Al,,LiF,,PEDOT:PSS,,,,,,-5.49,-3.38,,-5.9,-3.9,
112311,10.1039/c8nj05850d,10.1039/c8nj05850d,P3-Ac,PC71BM,P3-Ac,PC71BM,CCCCC(CC)Cc1ccc(-c2c3cc(-c4ccc(-c5c(COC(C)=O)c(COC(C)=O)c(-c6cccs6)c6nsnc56)s4)sc3c(-c3ccc(CC(CC)CCCC)s3)c3ccsc23)s1,COC(=O)CCCC1(c2ccccc2)C23c4c5ccc6c7cc8c9c%10c(cc%11cc%12c%13c%14c(cc%15c%16ccc-5c2c%16c2c5c%16c%17c(c(c46)c7c9c%17c4c%10c%11c%13c4c%16c%14c%152)C513)C%12)C8,0.63,7.65,29.3,1.17,1.4121135,20.69346153846155,1.13,1.17,1:1,,,,ITO/PEDOT:PSS/P3-Ac:PC71BM/LiF/Al,bulk heterojunction,LiF,,PEDOT:PSS,,,,,,-5.46,-3.55,,-5.9,-3.9,
112312,10.1039/c8nj05850d,10.1039/c8nj05850d,P3-Ac,PC71BM,P3-Ac,PC71BM,CCCCC(CC)Cc1ccc(-c2c3cc(-c4ccc(-c5c(COC(C)=O)c(COC(C)=O)c(-c6cccs6)c6nsnc56)s4)sc3c(-c3ccc(CC(CC)CCCC)s3)c3ccsc23)s1,COC(=O)CCCC1(c2ccccc2)C23c4c5ccc6c7cc8c9c%10c(cc%11cc%12c%13c%14c(cc%15c%16ccc-5c2c%16c2c5c%16c%17c(c(c46)c7c9c%17c4c%10c%11c%13c4c%16c%14c%152)C513)C%12)C8,0.7,8.62,32.3,1.96,1.9489819999999995,0.5621428571428784,1.95,1.96,1:1,3% DIO,DIO,3%,ITO/PEDOT:PSS/P3-Ac:PC71BM/LiF/Al,bulk heterojunction,LiF,,PEDOT:PSS,,,,,,-5.46,-3.55,,-5.9,-3.9,
112313,10.1039/c8nj05850d,10.1039/c8nj05850d,P4-Me,PC71BM,P4-Me,PC71BM,CCCCCCCCCCCCc1csc(-c2cc(CCCCCCCCCCCC)c(-c3ccc(-c4ccc(-c5c(C)c(C)c(-c6cccs6)c6nsnc56)s4)s3)s2)c1,COC(=O)CCCC1(c2ccccc2)C23c4c5ccc6c7cc8c9c%10c(cc%11cc%12c%13c%14c(cc%15c%16ccc-5c2c%16c2c5c%16c%17c(c(c46)c7c9c%17c4c%10c%11c%13c4c%16c%14c%152)C513)C%12)C8,0.47,2.54,26.3,0.31,0.3139694,1.2804516129032295,0.28,0.31,1:1,,,,ITO/PEDOT:PSS/active layer/LiF/Al,,LiF,,PEDOT:PSS,,,,,,-5.38,-3.16,,-5.9,-3.9,
112314,10.1039/c8nj05850d,10.1039/c8nj05850d,P4-Ac,PC71BM,P4-Ac,PC71BM,CCCCCCCCCCCCc1csc(-c2cc(CCCCCCCCCCCC)c(-c3ccc(-c4ccc(-c5c(COC(C)=O)c(COC(C)=O)c(-c6cccs6)c6nsnc56)s4)s3)s2)c1,COC(=O)CCCC1(c2ccccc2)C23c4c5ccc6c7cc8c9c%10c(cc%11cc%12c%13c%14c(cc%15c%16ccc-5c2c%16c2c5c%16c%17c(c(c46)c7c9c%17c4c%10c%11c%13c4c%16c%14c%152)C513)C%12)C8,0.51,2.62,26.2,0.36,0.3500844,2.754333333333325,0.32,0.36,1:1,,,,ITO/PEDOT:PSS/active layer/LiF/Al,,LiF,,PEDOT:PSS,,,,,,-5.36,-3.51,,-5.9,-3.9,
112315,10.1039/c8nj05905e,10.1039/c8nj05905e,P11,PC71BM,P11,PC71BM,CCCCCCCCCCCCOc1c2cc(-c3ccc(C4=C5C(=O)N(CCCCCCCC)C(c6cccs6)=C5C(=O)N4CCCCCCCC)s3)sc2c(OCCCCCCCCCCCC)c2ccsc12,COC(=O)CCCC1(c2ccccc2)C23c4c5ccc6c7cc8c9c%10c(cc%11cc%12c%13c%14c(cc%15c%16ccc-5c2c%16c2c5c%16c%17c(c(c46)c7c9c%17c4c%10c%11c%13c4c%16c%14c%152)C513)C%12)C8,0.83,13.88,64.0,7.37,7.373056,0.0414654002713697,7.29,7.37,1:1.5,,,,ITO/PEDOT:PSS/active layer/PFN/Al,conventional,PFN,,PEDOT:PSS,,,chloroform,,,-5.23,-3.6,,-5.9,-3.9,
112316,10.1039/c8nj05905e,10.1039/c8nj05905e,P12,PC71BM,P12,PC71BM,CCCCCCCCCCCCOc1c2cc(-c3ccc(C4=C5C(=O)N(CCCCCCCC)C(c6ccc(-c7cc8c(OCCCCCCCCCCCC)c9sc(-c%10cc%11c%12nc%13c(-c%14cc(CCCCCCCCCCCC)c(CCCCCCCCCCCC)s%14)c%14nsnc%14c(-c%14cc(CCCCCCCCCCCC)c(CCCCCCCCCCCC)s%14)c%13nc%12c%12ccsc%12c%11s%10)cc9c(OCCCCCCCCCCCC)c8s7)s6)=C5C(=O)N4CCCCCCCC)s3)sc2c(OCCCCCCCCCCCC)c2ccsc12,COC(=O)CCCC1(c2ccccc2)C23c4c5ccc6c7cc8c9c%10c(cc%11cc%12c%13c%14c(cc%15c%16ccc-5c2c%16c2c5c%16c%17c(c(c46)c7c9c%17c4c%10c%11c%13c4c%16c%14c%152)C513)C%12)C8,0.83,14.36,66.0,7.87,7.866407999999999,0.0456416772554148,7.81,7.87,1:1.5,,,,ITO/PEDOT:PSS/active layer/PFN/Al,conventional,PFN,,PEDOT:PSS,,,chloroform,,,-5.24,-3.63,,-5.9,-3.9,
112317,10.1039/c8nj05905e,10.1039/c8nj05905e,P13,PC71BM,P12,PC71BM,CCCCCCCCCCCCOc1c2cc(-c3ccc(C4=C5C(=O)N(CCCCCCCC)C(c6ccc(-c7cc8c(OCCCCCCCCCCCC)c9sc(-c%10cc%11c%12nc%13c(-c%14cc(CCCCCCCCCCCC)c(CCCCCCCCCCCC)s%14)c%14nsnc%14c(-c%14cc(CCCCCCCCCCCC)c(CCCCCCCCCCCC)s%14)c%13nc%12c%12ccsc%12c%11s%10)cc9c(OCCCCCCCCCCCC)c8s7)s6)=C5C(=O)N4CCCCCCCC)s3)sc2c(OCCCCCCCCCCCC)c2ccsc12,COC(=O)CCCC1(c2ccccc2)C23c4c5ccc6c7cc8c9c%10c(cc%11cc%12c%13c%14c(cc%15c%16ccc-5c2c%16c2c5c%16c%17c(c(c46)c7c9c%17c4c%10c%11c%13c4c%16c%14c%152)C513)C%12)C8,0.86,15.74,68.0,9.2,9.204752,0.0516521739130613,9.13,9.2,1:1.5,,,,ITO/PEDOT:PSS/active layer/PFN/Al,conventional,PFN,,PEDOT:PSS,,,chloroform,,,-5.26,-3.67,,-5.9,-3.9,
112318,10.1039/c8nj05905e,10.1039/c8nj05905e,P14,PC71BM,P12,PC71BM,CCCCCCCCCCCCOc1c2cc(-c3ccc(C4=C5C(=O)N(CCCCCCCC)C(c6ccc(-c7cc8c(OCCCCCCCCCCCC)c9sc(-c%10cc%11c%12nc%13c(-c%14cc(CCCCCCCCCCCC)c(CCCCCCCCCCCC)s%14)c%14nsnc%14c(-c%14cc(CCCCCCCCCCCC)c(CCCCCCCCCCCC)s%14)c%13nc%12c%12ccsc%12c%11s%10)cc9c(OCCCCCCCCCCCC)c8s7)s6)=C5C(=O)N4CCCCCCCC)s3)sc2c(OCCCCCCCCCCCC)c2ccsc12,COC(=O)CCCC1(c2ccccc2)C23c4c5ccc6c7cc8c9c%10c(cc%11cc%12c%13c%14c(cc%15c%16ccc-5c2c%16c2c5c%16c%17c(c(c46)c7c9c%17c4c%10c%11c%13c4c%16c%14c%152)C513)C%12)C8,0.88,14.78,66.0,8.58,8.584223999999999,0.0492307692307563,8.53,8.58,1:1.5,,,,ITO/PEDOT:PSS/active layer/PFN/Al,conventional,PFN,,PEDOT:PSS,,,chloroform,,,-5.28,-3.7,,-5.9,-3.9,
112319,10.1039/c8nj05905e,10.1039/c8nj05905e,P15,PC71BM,P15,PC71BM,CCCCCCCCCCCCOc1c2cc(-c3cc4c5nc6c(-c7cc(CCCCCCCCCCCC)c(CCCCCCCCCCCC)s7)c7nsnc7c(-c7cc(CCCCCCCCCCCC)c(CCCCCCCCCCCC)s7)c6nc5c5ccsc5c4s3)sc2c(OCCCCCCCCCCCC)c2ccsc12,COC(=O)CCCC1(c2ccccc2)C23c4c5ccc6c7cc8c9c%10c(cc%11cc%12c%13c%14c(cc%15c%16ccc-5c2c%16c2c5c%16c%17c(c(c46)c7c9c%17c4c%10c%11c%13c4c%16c%14c%152)C513)C%12)C8,0.9,14.08,64.0,8.11,8.11008,0.0009864364981568,8.01,8.11,1:1.5,,,,ITO/PEDOT:PSS/active layer/PFN/Al,conventional,PFN,,PEDOT:PSS,,,chloroform,,,-5.3,-3.73,,-5.9,-3.9,
112324,10.1039/c8qm00004b,10.1039/c8qm00004b,FTAZ,COi6IC,FTAZ,COi6IC,CCCCCCC(CCCC)CCc1c2cc(-c3ccc(-c4c(F)c(F)c(-c5cccs5)c5nn(CC(CCCC)CCCCCC)nc45)s3)sc2c(CCC(CCCC)CCCCCC)c2ccsc12,CCc1ccc(C2(c3ccc(CC)cc3)Oc3c(sc4c5c(sc34)-c3sc(/C=C4\C(=O)c6ccccc6C4=C(C#N)C#N)cc3C(c3ccc(CC)cc3)(c3ccc(CC)cc3)O5)-c3sc(/C=C4\C(=O)c5ccccc5C4=C(C#N)C#N)cc32)cc1,0.82,17.45,59.0,8.43,8.442309999999999,0.1460260972716414,8.35,8.43,,,,,,,,,,,,,,,-5.38,-3.17,,-5.57,-3.86,
112325,10.1039/c8qm00004b,10.1039/c8qm00004b,FTAZ,COi6FIC,FTAZ,COi6FIC,CCCCCCC(CCCC)CCc1c2cc(-c3ccc(-c4c(F)c(F)c(-c5cccs5)c5nn(CC(CCCC)CCCCCC)nc45)s3)sc2c(CCC(CCCC)CCCCCC)c2ccsc12,CCc1ccc(C2(c3ccc(CC)cc3)Oc3c(sc4c5c(sc34)-c3sc(/C=C4\C(=O)c6ccc(F)cc6C4=C(C#N)C#N)cc3C(c3ccc(CC)cc3)(c3ccc(CC)cc3)O5)-c3sc(/C=C4\C(=O)c5ccc(F)cc5C4=C(C#N)C#N)cc32)cc1,0.75,19.38,62.6,9.12,9.09891,0.2312499999999908,9.02,9.12,,,,,,,,,,,,,,,-5.38,-3.17,,-5.6,-3.93,
112326,10.1039/c8qm00004b,10.1039/c8qm00004b,FTAZ,COi6DFIC,FTAZ,COi6DFIC,CCCCCCC(CCCC)CCc1c2cc(-c3ccc(-c4c(F)c(F)c(-c5cccs5)c5nn(CC(CCCC)CCCCCC)nc45)s3)sc2c(CCC(CCCC)CCCCCC)c2ccsc12,CCc1ccc(C2(c3ccc(CC)cc3)Oc3c(sc4c5c(sc34)-c3sc(/C=C4\C(=O)c6cc(F)c(F)cc6C4=C(C#N)C#N)cc3C(c3ccc(CC)cc3)(c3ccc(CC)cc3)O5)-c3sc(/C=C4\C(=O)c5cc(F)c(F)cc5C4=C(C#N)C#N)cc32)cc1,0.67,20.98,58.9,8.25,8.279337400000001,0.3556048484848614,8.11,8.25,,,,,,,,,,,,,,,-5.38,-3.17,,-5.64,-4.04,
112327,10.1039/c8qm00461g,10.1039/c8qm00461g,P3HT,H-IDTzR,P3HT,H-IDTzR,CCCCCCc1ccsc1,CCN1C(=O)/C(=C\c2cnc(-c3cc4c(s3)-c3cc5c(cc3C4(CC)CC)-c3sc(-c4ncc(/C=C6/SC(=S)N(CC)C6=O)s4)cc3C5(CC)CC)s2)SC1=S,1.04,6.67,52.5,3.53,3.64182,3.167705382436268,3.41,3.53,,,,,inverted,inverted,ZnO,ZnO,MoO3,MoO3,,,,,-5.01,-3.12,,-5.31,-3.44,
112328,10.1039/c8qm00461g,10.1039/c8qm00461g,P3HT,P-IDTzR,P3HT,P-IDTzR,CCCCCCc1ccsc1,CCc1ccc(C2(c3ccc(CC)cc3)c3cc4c(cc3-c3sc(-c5ncc(/C=C6/SC(=S)N(CC)C6=O)s5)cc32)C(c2ccc(CC)cc2)(c2ccc(CC)cc2)c2cc(-c3ncc(/C=C5/SC(=S)N(CC)C5=O)s3)sc2-4)cc1,1.02,9.0,54.6,5.01,5.0122800000000005,0.0455089820359426,4.88,5.01,,,,,inverted,inverted,ZnO,ZnO,MoO3,MoO3,,,,,-5.01,-3.12,,-5.31,-3.42,
112329,10.1039/c8qm00461g,10.1039/c8qm00461g,P3HT,PC71BM,P3HT,PC71BM,CCCCCCc1ccsc1,COC(=O)CCCC1(c2ccccc2)C23c4c5ccc6c7cc8c9c%10c(cc%11cc%12c%13c%14c(cc%15c%16ccc-5c2c%16c2c5c%16c%17c(c(c46)c7c9c%17c4c%10c%11c%13c4c%16c%14c%152)C513)C%12)C8,0.53,11.2,59.7,3.55,3.5437920000000003,0.174873239436607,3.47,3.55,,,,,inverted,inverted,ZnO,ZnO,MoO3,MoO3,,,,135.0,-5.01,-3.12,,-5.9,-3.9,
112330,10.1039/c8ra05360j,10.1039/c8ra05360j,P3HT,PC71BM,P3HT,PC71BM,CCCCCCc1ccsc1,COC(=O)CCCC1(c2ccccc2)C23c4c5ccc6c7cc8c9c%10c(cc%11cc%12c%13c%14c(cc%15c%16ccc-5c2c%16c2c5c%16c%17c(c(c46)c7c9c%17c4c%10c%11c%13c4c%16c%14c%152)C513)C%12)C8,0.63,8.0,58.0,2.92,2.9232,0.1095890410958935,,,,,,,Inverted PSC,inverted,ZnO,,MoO3,,,,,,-5.01,-3.12,,-5.9,-3.9,
112331,10.1039/c8ra05360j,10.1039/c8ra05360j,P3HT,PC71BM,P3HT,PC71BM,CCCCCCc1ccsc1,COC(=O)CCCC1(c2ccccc2)C23c4c5ccc6c7cc8c9c%10c(cc%11cc%12c%13c%14c(cc%15c%16ccc-5c2c%16c2c5c%16c%17c(c(c46)c7c9c%17c4c%10c%11c%13c4c%16c%14c%152)C513)C%12)C8,0.62,9.09,60.0,3.38,3.38148,0.0437869822485185,,,1:1 (w/w),,,,Inverted PSC,inverted,ZnO,,MoO3,,90.0,o-DCB,,,-5.01,-3.12,,-5.9,-3.9,
112332,10.1039/c8ta00704g,10.1039/c8ta00704g,PTB7-Th,A1,PTB7-Th,A1,CCCCC(CC)COC(=O)c1sc2csc(-c3cc4c(-c5ccc(CC(CC)CCCC)s5)c5sccc5c(-c5ccc(CC(CC)CCCC)s5)c4s3)c2c1F,CCCCCCCCN1C(=O)c2c(-c3ccccc3)cc3c4c(cc(-c5ccccc5)c(c24)C1=O)C1C=C(c2ccccc2)C2=C4C1=C3C=C(c1ccccc1)C4C(=O)N(CCCCCCCC)C2=O,0.9,7.86,46.78,3.32,3.3092172000000004,0.3247831325301032,2.91,3.32,1.5 : 1,,,,ITO/ZnO/active layer/MoO3/Ag,inverted,ZnO,ZnO,MoO3,MoO3,,o-dichlorobenzene,o-DCB,,-5.29,-3.72,,-5.66,-3.7,
112333,10.1039/c8ta00704g,10.1039/c8ta00704g,PTB7-Th,A1,PTB7-Th,A1,CCCCC(CC)COC(=O)c1sc2csc(-c3cc4c(-c5ccc(CC(CC)CCCC)s5)c5sccc5c(-c5ccc(CC(CC)CCCC)s5)c4s3)c2c1F,CCCCCCCCN1C(=O)c2c(-c3ccccc3)cc3c4c(cc(-c5ccccc5)c(c24)C1=O)C1C=C(c2ccccc2)C2=C4C1=C3C=C(c1ccccc1)C4C(=O)N(CCCCCCCC)C2=O,0.89,12.54,51.75,5.79,5.775610499999999,0.2485233160621924,5.44,5.79,1.5 : 1,1% CN,CN,1%,ITO/ZnO/active layer/MoO3/Ag,inverted,ZnO,ZnO,MoO3,MoO3,,o-dichlorobenzene,o-DCB,,-5.29,-3.72,,-5.66,-3.7,
112334,10.1039/c8ta00704g,10.1039/c8ta00704g,PTB7-Th,A2,PTB7-Th,A2,CCCCC(CC)COC(=O)c1sc2csc(-c3cc4c(-c5ccc(CC(CC)CCCC)s5)c5sccc5c(-c5ccc(CC(CC)CCCC)s5)c4s3)c2c1F,CCCCCC(CCCCC)N1C(=O)c2ccc3c4c2c(cc2c4c4c(c5ccc6c7cc8c(=O)n(C(CCCCC)CCCCC)c(=O)c9ccc%10c%11ccc%12c(=O)n(C(CCCCC)CCCCC)c(=O)c%13cc(c6c52)c(c%11c%12%13)c7c%10c98)=CC2C(=O)N(C(CCCCC)CCCCC)C(=O)C5=C2C=4C3C=C5)C1=O,0.71,17.57,57.65,7.2,7.1916645500000005,0.1157701388888845,6.97,7.2,1 : 2,,,,ITO/ZnO/active layer/MoO3/Ag,inverted,ZnO,ZnO,MoO3,MoO3,,o-dichlorobenzene,o-DCB,,-5.29,-3.72,,-5.7,-3.78,
112335,10.1039/c8ta00704g,10.1039/c8ta00704g,PTB7-Th,A2,PTB7-Th,A2,CCCCC(CC)COC(=O)c1sc2csc(-c3cc4c(-c5ccc(CC(CC)CCCC)s5)c5sccc5c(-c5ccc(CC(CC)CCCC)s5)c4s3)c2c1F,CCCCCC(CCCCC)N1C(=O)c2ccc3c4c2c(cc2c4c4c(c5ccc6c7cc8c(=O)n(C(CCCCC)CCCCC)c(=O)c9ccc%10c%11ccc%12c(=O)n(C(CCCCC)CCCCC)c(=O)c%13cc(c6c52)c(c%11c%12%13)c7c%10c98)=CC2C(=O)N(C(CCCCC)CCCCC)C(=O)C5=C2C=4C3C=C5)C1=O,0.71,20.33,62.8,9.07,9.064740399999998,0.0579889746417006,8.75,9.07,1 : 2,1% DIO,DIO,1%,ITO/ZnO/active layer/MoO3/Ag,inverted,ZnO,ZnO,MoO3,MoO3,,o-dichlorobenzene,o-DCB,,-5.29,-3.72,,-5.7,-3.78,
112336,10.1039/c8ta01509k,10.1039/c8ta01509k,PTZ1,IT-M,PTZ1,IT-M,CCCCCCC(CCCC)Cc1ccc(-c2c3cc(-c4sc(-c5nc6sc(-c7cc(CC(CC)CCCC)cs7)nc6s5)cc4CC(CC)CCCC)sc3c(-c3ccc(CC(CCCC)CCCCCC)s3)c3ccsc23)s1,CCCCCCc1ccc(C2(c3ccc(CCCCCC)cc3)c3cc4c(cc3-c3sc5cc(/C=C6\C(=O)c7ccc(C)cc7C6=C(C#N)C#N)sc5c32)C(c2ccc(CCCCCC)cc2)(c2ccc(CCCCCC)cc2)c2c-4sc3cc(/C=C4\C(=O)c5ccc(C)cc5C4=C(C#N)C#N)sc23)cc1,0.98,14.9,62.2,9.1,9.082444,0.1929230769230661,8.7,9.1,,,,,,,,,,,,,,,-5.31,-3.34,,-5.514,-3.808,
112337,10.1039/c8ta01509k,10.1039/c8ta01509k,PTZ1,POIT-M,PTZ1,POIT-M,CCCCCCC(CCCC)Cc1ccc(-c2c3cc(-c4sc(-c5nc6sc(-c7cc(CC(CC)CCCC)cs7)nc6s5)cc4CC(CC)CCCC)sc3c(-c3ccc(CC(CCCC)CCCCCC)s3)c3ccsc23)s1,CCCCCCOc1ccc(C2(c3ccc(OCCCCCC)cc3)c3cc4c(cc3-c3sc5cc(/C=C6/C(=O)c7cc(C)ccc7C6=C(C#N)C#N)sc5c32)C(c2ccc(OCCCCCC)cc2)(c2ccc(OCCCCCC)cc2)c2c-4sc3cc(/C=C4/C(=O)c5cc(C)ccc5C4=C(C#N)C#N)sc23)cc1,0.97,15.4,65.1,9.7,9.724638,0.2540000000000131,9.3,9.7,1:1,,,,ITO/PEDOT:PSS/active layer/PFN-Br/Al,,PFN-Br,,PEDOT:PSS,,,chlorobenzene,,120.0,-5.31,-3.34,,-5.6,-3.87,
112338,10.1039/c8ta01509k,10.1039/c8ta01509k,PTZ1,MOIT-M,PTZ1,MOIT-M,CCCCCCC(CCCC)Cc1ccc(-c2c3cc(-c4sc(-c5nc6sc(-c7cc(CC(CC)CCCC)cs7)nc6s5)cc4CC(CC)CCCC)sc3c(-c3ccc(CC(CCCC)CCCCCC)s3)c3ccsc23)s1,CCCCCCOc1cccc(C2(c3cccc(OCCCCCC)c3)c3cc4c(cc3-c3sc5cc(/C=C6/C(=O)c7cc(C)ccc7C6=C(C#N)C#N)sc5c32)C(c2cccc(OCCCCCC)c2)(c2cccc(OCCCCCC)c2)c2c-4sc3cc(/C=C4/C(=O)c5cc(C)ccc5C4=C(C#N)C#N)sc23)c1,0.96,17.5,68.8,11.6,11.5584,0.3586206896551788,11.1,11.6,1:1,,,,ITO/PEDOT:PSS/active layer/PFN-Br/Al,,PFN-Br,,PEDOT:PSS,,,chlorobenzene,,120.0,-5.31,-3.34,,-5.61,-3.89,
112339,10.1039/c8ta01765d,10.1039/c8ta01765d,Co-3MT,NDI-Se,Co-3MT,P(NDI2HD-Se),CCCCC(CC)Cc1ccc(-c2c3cc(-c4sccc4C(=O)OC)sc3c(-c3ccc(CC(CC)CCCC)s3)c3ccsc23)s1,CCCCCCCCC(CCCCCC)CN1C(=O)c2ccc3c4c(c(-c5ccc[se]5)cc(c24)C1=O)C(=O)N(CC(CCCCCC)CCCCCCCC)C3=O,0.93,3.4,54.73,1.73,1.7305625999999998,0.0325202312138646,1.54,1.73,2:1 w/w,DPE,,2 vol%,ITO/ZnO/active layer/MoO3/Ag,inverted,ZnO,,MoO3,,,chlorobenzene,,,-5.31,-3.32,,-5.68,-3.91,
112340,10.1039/c8ta01765d,10.1039/c8ta01765d,Ter-3MTTPD,NDI-Se,Ter-3MTTPD,P(NDI2HD-Se),CCCCC(CC)Cc1ccc(-c2c3cc(-c4sc(-c5cc6c(-c7ccc(CC(CC)CCCC)s7)c7sc(-c8scc9c8C(=O)N(CC(CC)CCCC)C9=O)cc7c(-c7ccc(CC(CC)CCCC)s7)c6s5)cc4C(=O)OC)sc3c(-c3ccc(CC(CC)CCCC)s3)c3ccsc23)s1,CCCCCCCCC(CCCCCC)CN1C(=O)c2ccc3c4c(c(-c5ccc[se]5)cc(c24)C1=O)C(=O)N(CC(CCCCCC)CCCCCCCC)C3=O,1.01,11.47,66.2,7.66,7.669071400000002,0.118425587467384,7.55,7.66,2:1,2 vol% DPE,,2 vol%,inverted,inverted,ZnO,,MoO3,,,chlorobenzene,,,-5.42,-3.51,,-5.68,-3.91,
112341,10.1039/c8ta01765d,10.1039/c8ta01765d,Co-TPD,NDI-Se,PBDTTPD,P(NDI2HD-Se),CCCCC(CC)Cc1ccc(-c2c3cc(-c4scc5c4C(=O)N(CC(CC)CCCC)C5=O)sc3c(-c3ccc(CC(CC)CCCC)s3)c3ccsc23)s1,CCCCCCCCC(CCCCCC)CN1C(=O)c2ccc3c4c(c(-c5ccc[se]5)cc(c24)C1=O)C(=O)N(CC(CCCCCC)CCCCCCCC)C3=O,1.08,4.62,50.28,2.51,2.50877088,0.0489689243027744,2.32,2.51,2:1,2 vol% DPE,,2 vol%,inverted,inverted,ZnO,,MoO3,,,chlorobenzene,,,-5.64,-3.75,,-5.68,-3.91,
112342,10.1039/c8ta02915f,10.1039/c8ta02915f,P0T,PC71BM,BDT-FBT-C32,PC71BM,CCCCCCCCc1cc(-c2c3cc(-c4c(F)c(F)cc5nsnc45)sc3c(-c3cc(CCCCCCCC)c(CCCCCCCC)s3)c3ccsc23)sc1CCCCCCCC,COC(=O)CCCC1(c2ccccc2)C23c4c5ccc6c7cc8c9c%10c(cc%11cc%12c%13c%14c(cc%15c%16ccc-5c2c%16c2c5c%16c%17c(c(c46)c7c9c%17c4c%10c%11c%13c4c%16c%14c%152)C513)C%12)C8,0.96,10.19,54.34,5.31,5.315756159999999,0.1084022598870016,5.01,5.31,,,,,,,,,,,,CB/DIO,"chlorobenzene:1,8-diiodooctane",,-5.57,-3.93,,-5.9,-3.9,
112343,10.1039/c8ta02915f,10.1039/c8ta02915f,P1T,PC71BM,P1T,PC71BM,CCCCCCCCc1cc(-c2c3cc(-c4ccc(-c5c(F)c(F)cc6nsnc56)s4)sc3c(-c3cc(CCCCCCCC)c(CCCCCCCC)s3)c3ccsc23)sc1CCCCCCCC,COC(=O)CCCC1(c2ccccc2)C23c4c5ccc6c7cc8c9c%10c(cc%11cc%12c%13c%14c(cc%15c%16ccc-5c2c%16c2c5c%16c%17c(c(c46)c7c9c%17c4c%10c%11c%13c4c%16c%14c%152)C513)C%12)C8,0.86,13.38,70.9,8.16,8.1583212,0.0205735294117712,7.9,8.16,,DIO,,,,,,,,,,CB/DIO,"chlorobenzene:1,8-diiodooctane",,-5.46,-3.78,,-5.9,-3.9,
112344,10.1039/c8ta02915f,10.1039/c8ta02915f,P2T,PC71BM,P2T,PC71BM,CCCCCCCCCCC(CCCCCCCC)Cc1csc(-c2cc(F)c(-c3cc(CC(CCCCCCCC)CCCCCCCCCC)c(-c4ccc(-c5cccs5)s4)s3)c3nsnc23)c1,COC(=O)CCCC1(c2ccccc2)C23c4c5ccc6c7cc8c9c%10c(cc%11cc%12c%13c%14c(cc%15c%16ccc-5c2c%16c2c5c%16c%17c(c(c46)c7c9c%17c4c%10c%11c%13c4c%16c%14c%152)C513)C%12)C8,0.82,10.49,66.46,5.72,5.716756279999999,0.056708391608414,5.35,5.72,,DIO,,,,,,,,,,o-DCB/DIO,o-DCB,,-5.26,-3.67,,-5.9,-3.9,
112345,10.1039/c8ta02915f,10.1039/c8ta02915f,P1T,PC71BM,P1T,PC71BM,CCCCCCCCc1cc(-c2c3cc(-c4ccc(-c5c(F)c(F)cc6nsnc56)s4)sc3c(-c3cc(CCCCCCCC)c(CCCCCCCC)s3)c3ccsc23)sc1CCCCCCCC,COC(=O)CCCC1(c2ccccc2)C23c4c5ccc6c7cc8c9c%10c(cc%11cc%12c%13c%14c(cc%15c%16ccc-5c2c%16c2c5c%16c%17c(c(c46)c7c9c%17c4c%10c%11c%13c4c%16c%14c%152)C513)C%12)C8,0.86,15.68,63.22,8.53,8.52509056,0.0575549824149907,8.36,8.53,,DPE,,,,,,,,,200.0,AO/DPE,anisole:DPE,,-5.46,-3.78,,-5.9,-3.9,
112346,10.1039/c8ta02915f,10.1039/c8ta02915f,P1T,ITIC-Th,P1T,ITIC-Th,CCCCCCCCc1cc(-c2c3cc(-c4ccc(-c5c(F)c(F)cc6nsnc56)s4)sc3c(-c3cc(CCCCCCCC)c(CCCCCCCC)s3)c3ccsc23)sc1CCCCCCCC,CCCCCCc1ccc(C2(c3ccc(CCCCCC)s3)c3cc4c(cc3-c3sc5cc(/C=C6\C(=O)c7ccccc7C6=C(C#N)C#N)sc5c32)C(c2ccc(CCCCCC)s2)(c2ccc(CCCCCC)s2)c2c-4sc3cc(/C=C4\C(=O)c5ccccc5C4=C(C#N)C#N)sc23)s1,0.92,15.16,61.6,8.59,8.591475200000001,0.0171734575087492,8.46,8.59,,,,,,,,,,,,AO,,,-5.46,-3.78,,-5.673,-3.909,
112347,10.1039/c8ta02915f,10.1039/c8ta02915f,P1T,ITIC-Th/P71CBM,P1T,ITIC-Th/P71CBM,CCCCCCCCc1cc(-c2c3cc(-c4ccc(-c5c(F)c(F)cc6nsnc56)s4)sc3c(-c3cc(CCCCCCCC)c(CCCCCCCC)s3)c3ccsc23)sc1CCCCCCCC,,0.92,14.59,68.56,9.2,9.202671680000002,0.029040000000026,9.08,9.2,1:0.36:1.44 (P1T:PC71BM:ITIC-Th),,,,,,,,,,,AO/DPE,anisole:DPE,,-5.46,-3.78,,,,
112348,10.1039/c8ta03343a,10.1039/c8ta03343a,PTP8,P(NDI2HD-T),PTP8,P(NDI2HD-T),CCCCCCCCc1ccc(N2C(=O)c3csc(-c4cc5c(-c6ccc(CC(CC)CCCC)s6)c6sccc6c(-c6ccc(CC(CC)CCCC)s6)c5s4)c3C2=O)cc1,CCCCCCCCC(CCCCCC)CN1C(=O)c2ccc3c4c(c(-c5cccs5)cc(c24)C1=O)C(=O)N(CC(CCCCCC)CCCCCCCC)C3=O,0.95,8.21,59.5,4.64,4.6407025,0.0151400862068976,4.4,4.64,1.5:1,,,,ITO/PEDOT:PSS/active layer/LiF/Al,,LiF,,PEDOT:PSS,,75.0,chloroform,,,-5.56,-3.62,,-5.64,-3.82,
112349,10.1039/c8ta03343a,10.1039/c8ta03343a,PTP8,P(NDI2HD-T),PTP8,P(NDI2HD-T),CCCCCCCCc1ccc(N2C(=O)c3csc(-c4cc5c(-c6ccc(CC(CC)CCCC)s6)c6sccc6c(-c6ccc(CC(CC)CCCC)s6)c5s4)c3C2=O)cc1,CCCCCCCCC(CCCCCC)CN1C(=O)c2ccc3c4c(c(-c5cccs5)cc(c24)C1=O)C(=O)N(CC(CCCCCC)CCCCCCCC)C3=O,0.98,10.1,61.0,6.02,6.037780000000001,0.2953488372093192,5.84,6.02,1.5:1,DClO (1.0%),DClO,1.0%,ITO/PEDOT:PSS/active layer/LiF/Al,,LiF,,PEDOT:PSS,,75.0,chloroform,,,-5.56,-3.62,,-5.64,-3.82,
112350,10.1039/c8ta03343a,10.1039/c8ta03343a,PTP8,P(NDI2HD-T),PTP8,P(NDI2HD-T),CCCCCCCCc1ccc(N2C(=O)c3csc(-c4cc5c(-c6ccc(CC(CC)CCCC)s6)c6sccc6c(-c6ccc(CC(CC)CCCC)s6)c5s4)c3C2=O)cc1,CCCCCCCCC(CCCCCC)CN1C(=O)c2ccc3c4c(c(-c5cccs5)cc(c24)C1=O)C(=O)N(CC(CCCCCC)CCCCCCCC)C3=O,1.0,10.83,59.6,6.5,6.454680000000001,0.6972307692307593,6.3,6.5,1.5:1.0,DBrO (1.0%),DBrO,1.0%,ITO/PEDOT:PSS/active layer/LiF/Al,all-polymer solar cell,LiF,,PEDOT:PSS,,70.0,chloroform,,,-5.56,-3.62,,-5.64,-3.82,
112351,10.1039/c8ta03343a,10.1039/c8ta03343a,PTP8,P(NDI2HD-T),PTP8,P(NDI2HD-T),CCCCCCCCc1ccc(N2C(=O)c3csc(-c4cc5c(-c6ccc(CC(CC)CCCC)s6)c6sccc6c(-c6ccc(CC(CC)CCCC)s6)c5s4)c3C2=O)cc1,CCCCCCCCC(CCCCCC)CN1C(=O)c2ccc3c4c(c(-c5cccs5)cc(c24)C1=O)C(=O)N(CC(CCCCCC)CCCCCCCC)C3=O,1.0,11.2,63.5,7.1,7.111999999999999,0.1690140845070361,6.9,7.1,1.5:1.0,DBrOb (1.0%),DBrOb,1.0%,ITO/ZnO/active layer/MoOx/Ag,all-polymer solar cell,ZnO,,MoOx,,70.0,chloroform,,,-5.56,-3.62,,-5.64,-3.82,
112352,10.1039/c8ta03343a,10.1039/c8ta03343a,PTP8,P(NDI2HD-T),PTP8,P(NDI2HD-T),CCCCCCCCc1ccc(N2C(=O)c3csc(-c4cc5c(-c6ccc(CC(CC)CCCC)s6)c6sccc6c(-c6ccc(CC(CC)CCCC)s6)c5s4)c3C2=O)cc1,CCCCCCCCC(CCCCCC)CN1C(=O)c2ccc3c4c(c(-c5cccs5)cc(c24)C1=O)C(=O)N(CC(CCCCCC)CCCCCCCC)C3=O,0.99,10.58,59.3,6.2,6.2112006,0.1806548387096703,6.05,6.2,1.5:1,DIO (1.0%),DIO,1.0%,ITO/PEDOT:PSS/active layer/LiF/Al,,LiF,,PEDOT:PSS,,75.0,chloroform,,,-5.56,-3.62,,-5.64,-3.82,
112353,10.1039/c8ta03343a,10.1039/c8ta03343a,PTP8,P(NDI2HD-T),PTP8,P(NDI2HD-T),CCCCCCCCc1ccc(N2C(=O)c3csc(-c4cc5c(-c6ccc(CC(CC)CCCC)s6)c6sccc6c(-c6ccc(CC(CC)CCCC)s6)c5s4)c3C2=O)cc1,CCCCCCCCC(CCCCCC)CN1C(=O)c2ccc3c4c(c(-c5cccs5)cc(c24)C1=O)C(=O)N(CC(CCCCCC)CCCCCCCC)C3=O,0.99,6.42,64.9,4.15,4.1249142,0.6044771084337414,4.04,4.15,1.5:1,CN (0.25%),CN,0.25%,ITO/PEDOT:PSS/active layer/LiF/Al,,LiF,,PEDOT:PSS,,75.0,chloroform,,,-5.56,-3.62,,-5.64,-3.82,
112354,10.1039/c8ta03343a,10.1039/c8ta03343a,PTP8,P(NDI2OD-T2),PTP8,P(NDI2OD-T2),CCCCCCCCc1ccc(N2C(=O)c3csc(-c4cc5c(-c6ccc(CC(CC)CCCC)s6)c6sccc6c(-c6ccc(CC(CC)CCCC)s6)c5s4)c3C2=O)cc1,CCCCCCCCCCC(CCCCCCCC)CN1C(=O)c2ccc3c4c(c(-c5ccc(-c6cccs6)s5)cc(c24)C1=O)C(=O)N(C(CCCCCCCC)CCCCCCCCCC)C3=O,0.95,4.87,51.5,2.4,2.3826475,0.7230208333333284,2.31,2.4,1.5:1.0,,,,ITO/PEDOT:PSS/active layer/LiF/Al,all-polymer solar cell,LiF,,PEDOT:PSS,,,chloroform,,,-5.56,-3.62,,-5.49,-4.05,
112355,10.1039/c8ta03343a,10.1039/c8ta03343a,PTP8,P(NDI2OD-T2),PTP8,P(NDI2OD-T2),CCCCCCCCc1ccc(N2C(=O)c3csc(-c4cc5c(-c6ccc(CC(CC)CCCC)s6)c6sccc6c(-c6ccc(CC(CC)CCCC)s6)c5s4)c3C2=O)cc1,CCCCCCCCCCC(CCCCCCCC)CN1C(=O)c2ccc3c4c(c(-c5ccc(-c6cccs6)s5)cc(c24)C1=O)C(=O)N(C(CCCCCCCC)CCCCCCCCCC)C3=O,0.93,6.62,50.8,3.11,3.1275528,0.5643987138263606,3.05,3.11,1.5:1.0,DClO (1.0%),DClO,1.0%,ITO/PEDOT:PSS/active layer/LiF/Al,all-polymer solar cell,LiF,,PEDOT:PSS,,,chloroform,,,-5.56,-3.62,,-5.49,-4.05,
112356,10.1039/c8ta03343a,10.1039/c8ta03343a,PTP8,P(NDI2OD-T2),PTP8,P(NDI2OD-T2),CCCCCCCCc1ccc(N2C(=O)c3csc(-c4cc5c(-c6ccc(CC(CC)CCCC)s6)c6sccc6c(-c6ccc(CC(CC)CCCC)s6)c5s4)c3C2=O)cc1,CCCCCCCCCCC(CCCCCCCC)CN1C(=O)c2ccc3c4c(c(-c5ccc(-c6cccs6)s5)cc(c24)C1=O)C(=O)N(C(CCCCCCCC)CCCCCCCCCC)C3=O,0.93,7.04,51.0,3.33,3.339072,0.2724324324324248,3.21,3.33,1.5:1.0,DBrO (1.0%),DBrO,1.0%,ITO/PEDOT:PSS/active layer/LiF/Al,all-polymer solar cell,LiF,,PEDOT:PSS,,,chloroform,,,-5.56,-3.62,,-5.49,-4.05,
112357,10.1039/c8ta03343a,10.1039/c8ta03343a,PTP8,P(NDI2OD-T2),PTP8,P(NDI2OD-T2),CCCCCCCCc1ccc(N2C(=O)c3csc(-c4cc5c(-c6ccc(CC(CC)CCCC)s6)c6sccc6c(-c6ccc(CC(CC)CCCC)s6)c5s4)c3C2=O)cc1,CCCCCCCCCCC(CCCCCCCC)CN1C(=O)c2ccc3c4c(c(-c5ccc(-c6cccs6)s5)cc(c24)C1=O)C(=O)N(C(CCCCCCCC)CCCCCCCCCC)C3=O,0.95,7.0,49.7,3.29,3.30505,0.4574468085106385,3.19,3.29,1.5:1.0,DIO (1.0%),DIO,1.0%,ITO/PEDOT:PSS/active layer/LiF/Al,all-polymer solar cell,LiF,,PEDOT:PSS,,,chloroform,,,-5.56,-3.62,,-5.49,-4.05,
112358,10.1039/c8ta03343a,10.1039/c8ta03343a,PTP8,P(NDI2OD-T2),PTP8,P(NDI2OD-T2),CCCCCCCCc1ccc(N2C(=O)c3csc(-c4cc5c(-c6ccc(CC(CC)CCCC)s6)c6sccc6c(-c6ccc(CC(CC)CCCC)s6)c5s4)c3C2=O)cc1,CCCCCCCCCCC(CCCCCCCC)CN1C(=O)c2ccc3c4c(c(-c5ccc(-c6cccs6)s5)cc(c24)C1=O)C(=O)N(C(CCCCCCCC)CCCCCCCCCC)C3=O,0.96,6.1,56.6,3.32,3.314496,0.1657831325301257,3.12,3.32,1.5:1.0,CN (0.5%),CN,0.5%,ITO/PEDOT:PSS/active layer/LiF/Al,all-polymer solar cell,LiF,,PEDOT:PSS,,,chloroform,,,-5.56,-3.62,,-5.49,-4.05,
112359,10.1039/c8ta03343a,10.1039/c8ta03343a,PTQ1,P(NDI2OD-T2),TQ1,P(NDI2OD-T2),CCCCCCCCOc1cccc(-c2nc3cccc(-c4cccs4)c3nc2-c2cccc(OCCCCCCCC)c2)c1,CCCCCCCCCCC(CCCCCCCC)CN1C(=O)c2ccc3c4c(c(-c5ccc(-c6cccs6)s5)cc(c24)C1=O)C(=O)N(C(CCCCCCCC)CCCCCCCCCC)C3=O,0.89,6.11,57.5,3.12,3.1267925,0.2177083333333326,3.1,3.12,2:1,,,,ITO/PEDOT:PSS/active layer/LiF/Al,conventional,LiF,,PEDOT:PSS,,85.0,chloroform,,,-5.4,-3.3,,-5.49,-4.05,
112360,10.1039/c8ta03343a,10.1039/c8ta03343a,PTQ1,P(NDI2OD-T2),TQ1,P(NDI2OD-T2),CCCCCCCCOc1cccc(-c2nc3cccc(-c4cccs4)c3nc2-c2cccc(OCCCCCCCC)c2)c1,CCCCCCCCCCC(CCCCCCCC)CN1C(=O)c2ccc3c4c(c(-c5ccc(-c6cccs6)s5)cc(c24)C1=O)C(=O)N(C(CCCCCCCC)CCCCCCCCCC)C3=O,0.8,8.17,63.5,4.16,4.150360000000001,0.2317307692307501,4.04,4.16,2:1,DClO (1.0%),DClO,1.0%,ITO/PEDOT:PSS/active layer/LiF/Al,conventional,LiF,,PEDOT:PSS,,85.0,chloroform,,,-5.4,-3.3,,-5.49,-4.05,
112361,10.1039/c8ta03343a,10.1039/c8ta03343a,PTQ1,P(NDI2OD-T2),TQ1,P(NDI2OD-T2),CCCCCCCCOc1cccc(-c2nc3cccc(-c4cccs4)c3nc2-c2cccc(OCCCCCCCC)c2)c1,CCCCCCCCCCC(CCCCCCCC)CN1C(=O)c2ccc3c4c(c(-c5ccc(-c6cccs6)s5)cc(c24)C1=O)C(=O)N(C(CCCCCCCC)CCCCCCCCCC)C3=O,0.79,9.06,60.2,4.3,4.308754800000001,0.2036000000000246,4.15,4.3,2:1,DBrO (1.0%),DBrO,1.0%,ITO/PEDOT:PSS/active layer/LiF/Al,all-polymer solar cell,LiF,,PEDOT:PSS,,85.0,chloroform,,,-5.4,-3.3,,-5.49,-4.05,
112362,10.1039/c8ta03343a,10.1039/c8ta03343a,PTQ1,P(NDI2OD-T2),TQ1,P(NDI2OD-T2),CCCCCCCCOc1cccc(-c2nc3cccc(-c4cccs4)c3nc2-c2cccc(OCCCCCCCC)c2)c1,CCCCCCCCCCC(CCCCCCCC)CN1C(=O)c2ccc3c4c(c(-c5ccc(-c6cccs6)s5)cc(c24)C1=O)C(=O)N(C(CCCCCCCC)CCCCCCCCCC)C3=O,0.81,8.4,61.3,4.18,4.170852,0.2188516746411414,4.05,4.18,2:1,DIO (1.0%),DIO,1.0%,ITO/PEDOT:PSS/active layer/LiF/Al,conventional,LiF,,PEDOT:PSS,,,chloroform,,,-5.4,-3.3,,-5.49,-4.05,
112363,10.1039/c8ta03343a,10.1039/c8ta03343a,PTQ1,P(NDI2OD-T2),TQ1,P(NDI2OD-T2),CCCCCCCCOc1cccc(-c2nc3cccc(-c4cccs4)c3nc2-c2cccc(OCCCCCCCC)c2)c1,CCCCCCCCCCC(CCCCCCCC)CN1C(=O)c2ccc3c4c(c(-c5ccc(-c6cccs6)s5)cc(c24)C1=O)C(=O)N(C(CCCCCCCC)CCCCCCCCCC)C3=O,0.81,7.77,60.5,3.85,3.8076885,1.0989999999999955,3.71,3.85,2:1,CN (0.5%),CN,0.5%,ITO/PEDOT:PSS/active layer/LiF/Al,conventional,LiF,,PEDOT:PSS,,85.0,chloroform,,,-5.4,-3.3,,-5.49,-4.05,
112364,10.1039/c8ta03343a,10.1039/c8ta03343a,PTzBI,P(NDI2OD-T2),PTzBI,P(NDI2OD-T2),CCCCCCCCN1C(=O)c2c(c(-c3ccc(-c4cc5c(-c6ccc(CC(CC)CCCC)s6)c6sccc6c(-c6ccc(CC(CC)CCCC)s6)c5s4)s3)c3nn(CCCCCCCC)nc3c2-c2cccs2)C1=O,CCCCCCCCCCC(CCCCCCCC)CN1C(=O)c2ccc3c4c(c(-c5ccc(-c6cccs6)s5)cc(c24)C1=O)C(=O)N(C(CCCCCCCC)CCCCCCCCCC)C3=O,0.86,11.5,57.7,5.75,5.70653,0.7560000000000021,5.6,5.75,2:1,,,,ITO/PEDOT:PSS/active layer/LiF/Al,conventional,LiF,,PEDOT:PSS,,85.0,chloroform,,,-5.34,-3.46,,-5.49,-4.05,
112365,10.1039/c8ta03343a,10.1039/c8ta03343a,PTzBI,P(NDI2OD-T2),PTzBI,P(NDI2OD-T2),CCCCCCCCN1C(=O)c2c(c(-c3ccc(-c4cc5c(-c6ccc(CC(CC)CCCC)s6)c6sccc6c(-c6ccc(CC(CC)CCCC)s6)c5s4)s3)c3nn(CCCCCCCC)nc3c2-c2cccs2)C1=O,CCCCCCCCCCC(CCCCCCCC)CN1C(=O)c2ccc3c4c(c(-c5ccc(-c6cccs6)s5)cc(c24)C1=O)C(=O)N(C(CCCCCCCC)CCCCCCCCCC)C3=O,0.85,13.01,68.6,7.62,7.586130999999998,0.4444750656168231,7.51,7.62,2:1,DClO (1.0%),DClO,1.0%,ITO/PEDOT:PSS/active layer/LiF/Al,conventional,LiF,,PEDOT:PSS,,85.0,chloroform,,,-5.34,-3.46,,-5.49,-4.05,
112366,10.1039/c8ta03343a,10.1039/c8ta03343a,PTzBI,P(NDI2OD-T2),PTzBI,P(NDI2OD-T2),CCCCCCCCN1C(=O)c2c(c(-c3ccc(-c4cc5c(-c6ccc(CC(CC)CCCC)s6)c6sccc6c(-c6ccc(CC(CC)CCCC)s6)c5s4)s3)c3nn(CCCCCCCC)nc3c2-c2cccs2)C1=O,CCCCCCCCCCC(CCCCCCCC)CN1C(=O)c2ccc3c4c(c(-c5ccc(-c6cccs6)s5)cc(c24)C1=O)C(=O)N(C(CCCCCCCC)CCCCCCCCCC)C3=O,0.87,14.5,67.8,8.23,8.55297,3.924301336573508,8.03,8.23,2:1 w/w,DBrO (1.0%),DBrO,1.0%,ITO/PEDOT:PSS/active layer/LiF/Al,conventional,LiF,,PEDOT:PSS,,,chloroform,,,-5.34,-3.46,,-5.49,-4.05,
112367,10.1039/c8ta03343a,10.1039/c8ta03343a,PTzBI,P(NDI2OD-T2),PTzBI,P(NDI2OD-T2),CCCCCCCCN1C(=O)c2c(c(-c3ccc(-c4cc5c(-c6ccc(CC(CC)CCCC)s6)c6sccc6c(-c6ccc(CC(CC)CCCC)s6)c5s4)s3)c3nn(CCCCCCCC)nc3c2-c2cccs2)C1=O,CCCCCCCCCCC(CCCCCCCC)CN1C(=O)c2ccc3c4c(c(-c5ccc(-c6cccs6)s5)cc(c24)C1=O)C(=O)N(C(CCCCCCCC)CCCCCCCCCC)C3=O,0.86,14.06,64.5,7.83,7.799081999999999,0.3948659003831503,7.7,7.83,2:1,DIO (1.0%),DIO,1.0%,ITO/PEDOT:PSS/active layer/LiF/Al,conventional,LiF,,PEDOT:PSS,,,chloroform,,,-5.34,-3.46,,-5.49,-4.05,
112368,10.1039/c8ta03343a,10.1039/c8ta03343a,PTzBI,P(NDI2OD-T2),PTzBI,P(NDI2OD-T2),CCCCCCCCN1C(=O)c2c(c(-c3ccc(-c4cc5c(-c6ccc(CC(CC)CCCC)s6)c6sccc6c(-c6ccc(CC(CC)CCCC)s6)c5s4)s3)c3nn(CCCCCCCC)nc3c2-c2cccs2)C1=O,CCCCCCCCCCC(CCCCCCCC)CN1C(=O)c2ccc3c4c(c(-c5ccc(-c6cccs6)s5)cc(c24)C1=O)C(=O)N(C(CCCCCCCC)CCCCCCCCCC)C3=O,0.86,13.81,63.7,7.59,7.565394200000001,0.3241870882740303,7.45,7.59,2:1,CN (0.5%),CN,0.5%,ITO/PEDOT:PSS/active layer/LiF/Al,conventional,LiF,,PEDOT:PSS,,,chloroform,,,-5.34,-3.46,,-5.49,-4.05,
112369,10.1039/c8ta04665d,10.1039/c8ta04665d,DR3TBDTT,O-IDTBR,DR3TBDTT,O-IDTBR,CCc1ccc(-c2c3cc(-c4cc(CC)c(-c5ccc(-c6sc(/C=C7/SC(=S)N(CC)C7=O)cc6CC)s5)s4)sc3c(-c3ccc(CC)s3)c3cc(-c4cc(CC)c(-c5ccc(-c6sc(/C=C7/SC(=S)N(CC)C7=O)cc6CC)s5)s4)sc23)s1,CCCCCCCCC1(CCCCCCCC)c2cc3c(cc2-c2sc(-c4ccc(/C=C5\SC(=S)N(CC)C5=O)c5nsnc45)cc21)C(CCCCCCCC)(CCCCCCCC)c1cc(-c2ccc(/C=C4\SC(=S)N(CC)C4=O)c4nsnc24)sc1-3,1.16,8.63,43.0,4.3,4.304644,0.1079999999999969,4.15,4.3,0.8:1,,,,ITO/PEDOT:PSS/DR3TBDTT:O-IDTBR/BCP/Al,conventional,BCP,BCP,PEDOT:PSS,PEDOT:PSS,90.0,chloroform,chloroform,,-5.02,-3.27,,-5.52,-3.89,
112370,10.1039/c8ta04665d,10.1039/c8ta04665d,DR3TBDTT,O-IDTBR,DR3TBDTT,O-IDTBR,CCc1ccc(-c2c3cc(-c4cc(CC)c(-c5ccc(-c6sc(/C=C7/SC(=S)N(CC)C7=O)cc6CC)s5)s4)sc3c(-c3ccc(CC)s3)c3cc(-c4cc(CC)c(-c5ccc(-c6sc(/C=C7/SC(=S)N(CC)C7=O)cc6CC)s5)s4)sc23)s1,CCCCCCCCC1(CCCCCCCC)c2cc3c(cc2-c2sc(-c4ccc(/C=C5\SC(=S)N(CC)C5=O)c5nsnc45)cc21)C(CCCCCCCC)(CCCCCCCC)c1cc(-c2ccc(/C=C4\SC(=S)N(CC)C4=O)c4nsnc24)sc1-3,1.15,9.72,46.0,5.14,5.14188,0.036575875486379,5.02,5.14,0.8:1,,,,ITO/PEDOT:PSS/DR3TBDTT:O-IDTBR/BCP/Al,conventional,BCP,BCP,PEDOT:PSS,PEDOT:PSS,90.0,chloroform,chloroform,,-5.02,-3.27,,-5.52,-3.89,
112371,10.1039/c8ta04665d,10.1039/c8ta04665d,DR3TBDTT,O-IDTBR,DR3TBDTT,O-IDTBR,CCc1ccc(-c2c3cc(-c4cc(CC)c(-c5ccc(-c6sc(/C=C7/SC(=S)N(CC)C7=O)cc6CC)s5)s4)sc3c(-c3ccc(CC)s3)c3cc(-c4cc(CC)c(-c5ccc(-c6sc(/C=C7/SC(=S)N(CC)C7=O)cc6CC)s5)s4)sc23)s1,CCCCCCCCC1(CCCCCCCC)c2cc3c(cc2-c2sc(-c4ccc(/C=C5\SC(=S)N(CC)C5=O)c5nsnc45)cc21)C(CCCCCCCC)(CCCCCCCC)c1cc(-c2ccc(/C=C4\SC(=S)N(CC)C4=O)c4nsnc24)sc1-3,1.15,11.06,50.0,6.36,6.3595,0.0078616352201353,6.18,6.36,0.8:1,,,,ITO/PEDOT:PSS/DR3TBDTT:O-IDTBR/BCP/Al,conventional,BCP,BCP,PEDOT:PSS,PEDOT:PSS,90.0,chloroform,chloroform,,-5.02,-3.27,,-5.52,-3.89,
112372,10.1039/c8ta04665d,10.1039/c8ta04665d,DR3TBDTT,O-IDTBR,DR3TBDTT,O-IDTBR,CCc1ccc(-c2c3cc(-c4cc(CC)c(-c5ccc(-c6sc(/C=C7/SC(=S)N(CC)C7=O)cc6CC)s5)s4)sc3c(-c3ccc(CC)s3)c3cc(-c4cc(CC)c(-c5ccc(-c6sc(/C=C7/SC(=S)N(CC)C7=O)cc6CC)s5)s4)sc23)s1,CCCCCCCCC1(CCCCCCCC)c2cc3c(cc2-c2sc(-c4ccc(/C=C5\SC(=S)N(CC)C5=O)c5nsnc45)cc21)C(CCCCCCCC)(CCCCCCCC)c1cc(-c2ccc(/C=C4\SC(=S)N(CC)C4=O)c4nsnc24)sc1-3,1.09,9.18,54.0,5.4,5.403347999999999,0.0619999999999818,5.28,5.4,0.8:1,,,,ITO/PEDOT:PSS/DR3TBDTT:O-IDTBR/BCP/Al,conventional,BCP,BCP,PEDOT:PSS,PEDOT:PSS,90.0,chloroform,chloroform,,-5.02,-3.27,,-5.52,-3.89,
112373,10.1039/c8ta06669h,10.1039/c8ta06669h,PBDT-N0,PC71BM,PBDT-N0a,,CCCCCCCCOC(=O)c1sc2csc(-c3cc4c(OCC(CC)CCCC)c5sccc5c(OCC(CC)CCCC)c4s3)c2c1F,COC(=O)CCCC1(c2ccccc2)C23c4c5ccc6c7cc8c9c%10c(cc%11cc%12c%13c%14c(cc%15c%16ccc-5c2c%16c2c5c%16c%17c(c(c46)c7c9c%17c4c%10c%11c%13c4c%16c%14c%152)C513)C%12)C8,0.71,14.98,56.99999999999999,6.14,6.062405999999998,1.263745928338783,,,1:1,DIO,,3%,,,Ca,,PEDOT:PSS,,,,,,,,,,,
112374,10.1039/c8ta06669h,10.1039/c8ta06669h,PBDT-N0,PC71BM,PBDT-N0,,CCCCCCCCOC(=O)c1sc2csc(-c3cc4c(OCC(CC)CCCC)c5sccc5c(OCC(CC)CCCC)c4s3)c2c1F,COC(=O)CCCC1(c2ccccc2)C23c4c5ccc6c7cc8c9c%10c(cc%11cc%12c%13c%14c(cc%15c%16ccc-5c2c%16c2c5c%16c%17c(c(c46)c7c9c%17c4c%10c%11c%13c4c%16c%14c%152)C513)C%12)C8,0.64,11.3,54.0,3.95,3.90528,1.132151898734174,,,1:1,DIO,,3%,ITO/PEDOT:PSS/PBDT-N0:PC71BM/Al,,,,PEDOT:PSS,,,o-dichlorobenzene,,,-5.01,-3.42,,,,
112375,10.1039/c8ta06669h,10.1039/c8ta06669h,PBDT-N5,PC71BM,PBDT-N5,,CCCCCCCCOC(=O)c1sc2csc(-c3cc4c(OCC(CC)CCCC)c5sc(-c6sc(-c7cc8c(OCC(CC)CCCC)c9sccc9c(OCC(CC)CCCC)c8s7)c7c(F)c(C(=O)OCCCCCCCCN(C)C)sc67)cc5c(OCC(CC)CCCC)c4s3)c2c1F,COC(=O)CCCC1(c2ccccc2)C23c4c5ccc6c7cc8c9c%10c(cc%11cc%12c%13c%14c(cc%15c%16ccc-5c2c%16c2c5c%16c%17c(c(c46)c7c9c%17c4c%10c%11c%13c4c%16c%14c%152)C513)C%12)C8,0.65,14.49,54.0,5.02,5.08599,1.314541832669327,,5.02,1:1,DIO,,3%,ITO/PEDOT:PSS/PBDT-N5:PC71BM/Al,CIL-free PSC,,,PEDOT:PSS,,,o-dichlorobenzene,,,-5.03,-3.4,,,,
112376,10.1039/c8ta06669h,10.1039/c8ta06669h,PBDT-N5a,,PBDT-N5a,,,,0.67,11.64,56.0,4.49,4.3673280000000005,2.732115812917588,,,,,,,,Ca buffer layer comparison device,Ca,,,,,,,,,,,,,
112377,10.1039/c8ta06669h,10.1039/c8ta06669h,PBDT-N10,PC71BM,PBDT-N5,,CCCCCCCCOC(=O)c1sc2csc(-c3cc4c(OCC(CC)CCCC)c5sc(-c6sc(-c7cc8c(OCC(CC)CCCC)c9sccc9c(OCC(CC)CCCC)c8s7)c7c(F)c(C(=O)OCCCCCCCCN(C)C)sc67)cc5c(OCC(CC)CCCC)c4s3)c2c1F,COC(=O)CCCC1(c2ccccc2)C23c4c5ccc6c7cc8c9c%10c(cc%11cc%12c%13c%14c(cc%15c%16ccc-5c2c%16c2c5c%16c%17c(c(c46)c7c9c%17c4c%10c%11c%13c4c%16c%14c%152)C513)C%12)C8,0.62,14.28,41.0,3.63,3.629976000000001,0.0006611570247756,,,1:1,DIO,,3%,ITO/PEDOT:PSS/PBDT-N10:PC71BM/Al,,,,PEDOT:PSS,,,o-dichlorobenzene,,,-5.02,-3.41,,,,
112378,10.1039/c8ta06669h,10.1039/c8ta06669h,PBDT-N20,PC71BM,PBDT-N5,,CCCCCCCCOC(=O)c1sc2csc(-c3cc4c(OCC(CC)CCCC)c5sc(-c6sc(-c7cc8c(OCC(CC)CCCC)c9sccc9c(OCC(CC)CCCC)c8s7)c7c(F)c(C(=O)OCCCCCCCCN(C)C)sc67)cc5c(OCC(CC)CCCC)c4s3)c2c1F,COC(=O)CCCC1(c2ccccc2)C23c4c5ccc6c7cc8c9c%10c(cc%11cc%12c%13c%14c(cc%15c%16ccc-5c2c%16c2c5c%16c%17c(c(c46)c7c9c%17c4c%10c%11c%13c4c%16c%14c%152)C513)C%12)C8,0.66,11.88,40.0,3.17,3.13632,1.062460567823342,,,1:1,DIO,,3%,ITO/PEDOT:PSS/PBDT-N20:PC71BM/Al,,,,PEDOT:PSS,,,o-dichlorobenzene,,,-4.99,-3.38,,,,
112379,10.1039/c8ta06669h,10.1039/c8ta06669h,PBDT-T-N5,,PBDT-T-N5,,,,0.74,8.44,35.0,2.11,2.18596,3.5999999999999908,,,1:1,DIO,,3%,ITO/PEDOT:PSS/PBDT-T-N5:PC71BM/Al,CIL-free device,,,PEDOT:PSS,,,o-dichlorobenzene,,,,,,,,
112380,10.1039/c8ta06669h,10.1039/c8ta06669h,PBDT-N5,PC71BM,PBDT-N5,PC71BM,CCCCCCCCOC(=O)c1sc2csc(-c3cc4c(OCC(CC)CCCC)c5sc(-c6sc(-c7cc8c(OCC(CC)CCCC)c9sccc9c(OCC(CC)CCCC)c8s7)c7c(F)c(C(=O)OCCCCCCCCN(C)C)sc67)cc5c(OCC(CC)CCCC)c4s3)c2c1F,COC(=O)CCCC1(c2ccccc2)C23c4c5ccc6c7cc8c9c%10c(cc%11cc%12c%13c%14c(cc%15c%16ccc-5c2c%16c2c5c%16c%17c(c(c46)c7c9c%17c4c%10c%11c%13c4c%16c%14c%152)C513)C%12)C8,0.64,9.29,49.0,2.88,2.9133440000000004,1.157777777777795,,,1:1,DIO,,3%,ITO/PEDOT:PSS/PBDT-N5:PC71BM/Al,CIL-free PSC,,,PEDOT:PSS,,,o-dichlorobenzene,,,-5.03,-3.4,,-5.9,-3.9,
112381,10.1039/c8ta06669h,10.1039/c8ta06669h,PBDT-N5,PC71BM,PBDT-N5,PC71BM,CCCCCCCCOC(=O)c1sc2csc(-c3cc4c(OCC(CC)CCCC)c5sc(-c6sc(-c7cc8c(OCC(CC)CCCC)c9sccc9c(OCC(CC)CCCC)c8s7)c7c(F)c(C(=O)OCCCCCCCCN(C)C)sc67)cc5c(OCC(CC)CCCC)c4s3)c2c1F,COC(=O)CCCC1(c2ccccc2)C23c4c5ccc6c7cc8c9c%10c(cc%11cc%12c%13c%14c(cc%15c%16ccc-5c2c%16c2c5c%16c%17c(c(c46)c7c9c%17c4c%10c%11c%13c4c%16c%14c%152)C513)C%12)C8,0.65,14.49,54.0,5.02,5.08599,1.314541832669327,,5.02,1:1,DIO,,3%,ITO/PEDOT:PSS/PBDT-N5:PC71BM/Al,CIL-free PSC,,,PEDOT:PSS,,,o-dichlorobenzene,,,-5.03,-3.4,,-5.9,-3.9,
112382,10.1039/c8ta06669h,10.1039/c8ta06669h,PBDT-N5,PC71BM,PBDT-N5,PC71BM,CCCCCCCCOC(=O)c1sc2csc(-c3cc4c(OCC(CC)CCCC)c5sc(-c6sc(-c7cc8c(OCC(CC)CCCC)c9sccc9c(OCC(CC)CCCC)c8s7)c7c(F)c(C(=O)OCCCCCCCCN(C)C)sc67)cc5c(OCC(CC)CCCC)c4s3)c2c1F,COC(=O)CCCC1(c2ccccc2)C23c4c5ccc6c7cc8c9c%10c(cc%11cc%12c%13c%14c(cc%15c%16ccc-5c2c%16c2c5c%16c%17c(c(c46)c7c9c%17c4c%10c%11c%13c4c%16c%14c%152)C513)C%12)C8,0.61,6.92,52.0,2.16,2.195024,1.6214814814814582,,,1:1,DIO,,3%,ITO/PEDOT:PSS/PBDT-N5:PC71BM/Al,CIL-free PSC,,,PEDOT:PSS,,,o-dichlorobenzene,,,-5.03,-3.4,,-5.9,-3.9,
112383,10.1039/c8ta07134a,10.1039/c8ta07134a,PBDTTAZ-Ph,ITIC,PBDTTAZ-Ph,ITIC,CCCCCCCCCCCCC(CCCCCCCCCC)CSc1ccc(-c2c3ccsc3c(-c3ccccc3)c3cc(-c4ccc(-c5c(F)c(F)c(-c6cccs6)c6nn(CC(CCCCCC)CCCCCCCC)nc56)s4)sc23)s1,CCCCCCc1ccc(C2(c3ccc(CCCCCC)cc3)c3cc4c(cc3-c3sc5cc(C=C6C(=O)c7ccccc7C6=C(C#N)C#N)sc5c32)C(c2ccc(CCCCCC)cc2)(c2ccc(CCCCCC)cc2)c2c-4sc3cc(C=C4C(=O)c5ccccc5C4=C(C#N)C#N)sc23)cc1,0.919,17.86,64.9,10.65,10.652257660000002,0.0211986854460234,10.34,10.65,1:1.3,,,,ITO/PEDOT:PSS/active layer/PFN-Br/Al,conventional,PFN-Br,,PEDOT:PSS,,,,,0.0,-5.44,-3.49,,-5.576,-3.916,
112384,10.1039/c8ta07134a,10.1039/c8ta07134a,PBDTTAZ-NaPh,ITIC,PBDTTAZ-NaPh,ITIC,CCSc1ccc(-c2c3ccsc3c(-c3ccc4ccccc4c3)c3cc(-c4ccc(-c5c(F)c(F)c(-c6ccc(-c7cc8c(-c9ccc(SCC)s9)c9sc(-c%10ccc(-c%11c(F)c(F)c(-c%12ccc(-c%13cc%14c(-c%15ccc(SCC)s%15)c%15sc(-c%16ccc(-c%17c(F)c(F)c(-c%18cccs%18)c%18nn(CC)nc%17%18)s%16)cc%15c(-c%15ccc%16ccccc%16c%15)c%14s%13)s%12)c%12nn(CC)nc%11%12)s%10)cc9c(-c9ccc%10ccccc%10c9)c8s7)s6)c6nn(CC)nc56)s4)sc23)s1,CCCCCCc1ccc(C2(c3ccc(CCCCCC)cc3)c3cc4c(cc3-c3sc5cc(C=C6C(=O)c7ccccc7C6=C(C#N)C#N)sc5c32)C(c2ccc(CCCCCC)cc2)(c2ccc(CCCCCC)cc2)c2c-4sc3cc(C=C4C(=O)c5ccccc5C4=C(C#N)C#N)sc23)cc1,0.936,18.21,67.8,11.56,11.55621168,0.0327709342560703,11.36,11.56,1:1.3,-,,,ITO/PEDOT:PSS/polymer:ITIC/PFN-Br/Al,conventional,PFN-Br,,PEDOT:PSS,,,chlorobenzene,,0.0,-5.44,-3.49,,-5.576,-3.916,
112385,10.1039/c8ta07134a,10.1039/c8ta07134a,PBDTTAZ-PhPh,ITIC,PBDTTAZ-PhPh,ITIC,CCCCCCCCCCCCC(CCCCCCCCCC)CSc1ccc(-c2c3ccsc3c(-c3ccc(-c4ccccc4)cc3)c3cc(-c4ccc(-c5c(F)c(F)c(-c6cccs6)c6nn(CC(CCCCCC)CCCCCCCC)nc56)s4)sc23)s1,CCCCCCc1ccc(C2(c3ccc(CCCCCC)cc3)c3cc4c(cc3-c3sc5cc(C=C6C(=O)c7ccccc7C6=C(C#N)C#N)sc5c32)C(c2ccc(CCCCCC)cc2)(c2ccc(CCCCCC)cc2)c2c-4sc3cc(C=C4C(=O)c5ccccc5C4=C(C#N)C#N)sc23)cc1,0.926,16.67,60.4,9.32,9.32359768,0.0386017167382015,9.03,9.32,1:1.3,-,,,ITO/PEDOT:PSS/polymer:ITIC/PFN-Br/Al,conventional,PFN-Br,,PEDOT:PSS,,,chlorobenzene,,0.0,-5.44,-3.49,,-5.576,-3.916,
112386,10.1039/c8ta07134a,10.1039/c8ta07134a,PBDTTAZPh-R,ITIC,PBDTTAZPh-R,ITIC,CCCCCCCCCCCCC(CCCCCCCCCC)CSc1ccc(-c2c3ccsc3c(-c3ccc(CCCCCC)cc3)c3cc(-c4ccc(-c5c(F)c(F)c(-c6cccs6)c6nn(CC(CCCCCC)CCCCCCCC)nc56)s4)sc23)s1,CCCCCCc1ccc(C2(c3ccc(CCCCCC)cc3)c3cc4c(cc3-c3sc5cc(C=C6C(=O)c7ccccc7C6=C(C#N)C#N)sc5c32)C(c2ccc(CCCCCC)cc2)(c2ccc(CCCCCC)cc2)c2c-4sc3cc(C=C4C(=O)c5ccccc5C4=C(C#N)C#N)sc23)cc1,0.921,10.43,39.8,3.83,3.82319994,0.1775472584856338,3.61,3.83,1:1.3,-,,,ITO/PEDOT:PSS/polymer:ITIC/PFN-Br/Al,conventional,PFN-Br,,PEDOT:PSS,,,chlorobenzene,,120.0,-5.42,-3.46,,-5.576,-3.916,
112387,10.1039/c8ta07134a,10.1039/c8ta07134a,PBDTTAZPh-OR,ITIC,PBDTTAZPh-OR,ITIC,CCCCCCCCCCCCC(CCCCCCCCCC)CSc1ccc(-c2c3ccsc3c(-c3ccc(OCCCCCC)cc3)c3cc(-c4ccc(-c5c(F)c(F)c(-c6cccs6)c6nn(CC(CCCCCC)CCCCCCCC)nc56)s4)sc23)s1,CCCCCCc1ccc(C2(c3ccc(CCCCCC)cc3)c3cc4c(cc3-c3sc5cc(C=C6C(=O)c7ccccc7C6=C(C#N)C#N)sc5c32)C(c2ccc(CCCCCC)cc2)(c2ccc(CCCCCC)cc2)c2c-4sc3cc(C=C4C(=O)c5ccccc5C4=C(C#N)C#N)sc23)cc1,0.888,16.31,57.6,8.34,8.34236928,0.0284086330935242,7.94,8.34,1:1.3,-,,,ITO/PEDOT:PSS/polymer:ITIC/PFN-Br/Al,conventional,PFN-Br,,PEDOT:PSS,,,chlorobenzene,,100.0,-5.4,-3.45,,-5.576,-3.916,
112388,10.1039/c8ta07134a,10.1039/c8ta07134a,PBDTTAZPh-SR,ITIC,PBDTTAZPh-SR,ITIC,CCCCCCCCCCCCC(CCCCCCCCCC)CSc1ccc(-c2c3ccsc3c(-c3ccc(SCCCCCC)cc3)c3cc(-c4ccc(-c5c(F)c(F)c(-c6cccs6)c6nn(CC(CCCCCC)CCCCCCCC)nc56)s4)sc23)s1,CCCCCCc1ccc(C2(c3ccc(CCCCCC)cc3)c3cc4c(cc3-c3sc5cc(C=C6C(=O)c7ccccc7C6=C(C#N)C#N)sc5c32)C(c2ccc(CCCCCC)cc2)(c2ccc(CCCCCC)cc2)c2c-4sc3cc(C=C4C(=O)c5ccccc5C4=C(C#N)C#N)sc23)cc1,0.915,15.24,43.9,6.12,6.1216794000000005,0.0274411764705954,5.76,6.12,1:1.3,1,,1%,ITO/PEDOT:PSS/polymer:ITIC/PFN-Br/Al,conventional,PFN-Br,,PEDOT:PSS,,,chlorobenzene,,0.0,-5.42,-3.46,,-5.576,-3.916,
