Repository: JiYiqaq/PCE-KA-GNN

# Data directory

- `raw/Active_Database.csv` is the immutable source dataset bundled under CC BY 4.0. Do not overwrite it with processed data.
- `processed/` is created and populated by the training pipeline. Generated `.pt` and `.pth` caches are intentionally ignored by Git because they can exceed GitHub's normal single-file limit.

See `../DATA_LICENSE.md` for provenance, license and checksum information.

File: data/raw/Active_Database.csv (part 464 of 471)
id,doi,doi_norm,donor,acceptor,donor_canonical,acceptor_canonical,donor_smiles,acceptor_smiles,voc,jsc,ff,pce,pce_recomputed,pce_relative_error_percent,pce_avg,pce_best,d_a_ratio,additive,additive_canonical,additive_ratio,device_structure,device_type,etl,etl_canonical,htl,htl_canonical,active_layer_thickness,solvent,solvent_canonical,annealing_temp,homo_d,lumo_d,eg_d,homo_a,lumo_a,eg_a
112389,10.1039/c8ta08769e,10.1039/c8ta08769e,PT4FB,IDIC,PT4FB,IDIC,CCc1csc(-c2c(F)c(F)c(-c3cc(CC)c(-c4ccc(-c5c(F)c(F)c(-c6ccc(-c7sc(-c8c(F)c(F)c(-c9cc(CC)c(-c%10ccc(-c%11c(F)c(F)c(-c%12ccc(-c%13sc(-c%14c(F)c(F)c(-c%15cc(CC)c(-c%16ccc(-c%17c(F)c(F)c(-c%18cccs%18)c(F)c%17F)s%16)s%15)c%15nn(CC)nc%14%15)cc%13CC)s%12)c(F)c%11F)s%10)s9)c9nn(CC)nc89)cc7CC)s6)c(F)c5F)s4)s3)c3nn(CC)nc23)c1,CCCCCCC1(CCCCCC)c2cc3c(cc2-c2sc(/C=C4\C(=O)c5ccccc5C4=C(C#N)C#N)cc21)C(CCCCCC)(CCCCCC)c1cc(/C=C2\C(=O)c4ccccc4C2=C(C#N)C#N)sc1-3,0.97,13.72,71.0,9.81,9.448964,3.68028542303772,9.37,9.81,1:1.5,,,,ITO/ZnO/active layer/V2O5/Al,inverted,ZnO,,V2O5,,,chlorobenzene,,,-5.59,-3.61,,-5.69,-3.91,
112390,10.1039/c8ta08769e,10.1039/c8ta08769e,PTT4FB,IDIC,PTT4FB,IDIC,CCc1ccc(-c2csc(-c3c(F)c(F)c(-c4cc(-c5ccc(CC)s5)c(-c5ccc(-c6c(F)c(F)c(-c7ccc(-c8sc(-c9c(F)c(F)c(-c%10cc(-c%11ccc(CC)s%11)c(-c%11ccc(-c%12c(F)c(F)c(-c%13ccc(-c%14sc(-c%15c(F)c(F)c(-c%16cc(-c%17ccc(CC)s%17)c(-c%17ccc(-c%18c(F)c(F)c(-c%19cccs%19)c(F)c%18F)s%17)s%16)c%16nn(CC)nc%15%16)cc%14-c%14ccc(CC)s%14)s%13)c(F)c%12F)s%11)s%10)c%10nn(CC)nc9%10)cc8-c8ccc(CC)s8)s7)c(F)c6F)s5)s4)c4nn(CC)nc34)c2)s1,CCCCCCC1(CCCCCC)c2cc3c(cc2-c2sc(/C=C4\C(=O)c5ccccc5C4=C(C#N)C#N)cc21)C(CCCCCC)(CCCCCC)c1cc(/C=C2\C(=O)c4ccccc4C2=C(C#N)C#N)sc1-3,0.96,16.24,67.0,10.6,10.445567999999998,1.4569056603773742,10.36,10.6,1:1.5,,,,ITO/ZnO/active layer/V2O5/Al,inverted,ZnO,,V2O5,,,chlorobenzene,,,-5.58,-3.58,,-5.69,-3.91,
112391,10.1039/c8ta09763a,10.1039/c8ta09763a,PTB7-Th,PC71BM,PTB7-Th,PC71BM,CCCCC(CC)COC(=O)c1sc2csc(-c3cc4c(-c5ccc(CC(CC)CCCC)s5)c5sccc5c(-c5ccc(CC(CC)CCCC)s5)c4s3)c2c1F,COC(=O)CCCC1(c2ccccc2)C23c4c5ccc6c7cc8c9c%10c(cc%11cc%12c%13c%14c(cc%15c%16ccc-5c2c%16c2c5c%16c%17c(c(c46)c7c9c%17c4c%10c%11c%13c4c%16c%14c%152)C513)C%12)C8,0.31,16.4,46.0,2.6,2.33864,10.052307692307702,2.3,2.6,1:1.6,,,,,,,,,,95.0,,,,-5.29,-3.72,,-5.9,-3.9,
112392,10.1039/c8ta09763a,10.1039/c8ta09763a,PTB7-Th,PC71BM,PTB7-Th,PC71BM,CCCCC(CC)COC(=O)c1sc2csc(-c3cc4c(-c5ccc(CC(CC)CCCC)s5)c5sccc5c(-c5ccc(CC(CC)CCCC)s5)c4s3)c2c1F,COC(=O)CCCC1(c2ccccc2)C23c4c5ccc6c7cc8c9c%10c(cc%11cc%12c%13c%14c(cc%15c%16ccc-5c2c%16c2c5c%16c%17c(c(c46)c7c9c%17c4c%10c%11c%13c4c%16c%14c%152)C513)C%12)C8,0.77,17.4,72.0,9.6,9.64656,0.4849999999999947,9.5,9.6,1:1.6,,,,ZnO/,,ZnO,,,,95.0,,,,-5.29,-3.72,,-5.9,-3.9,
112393,10.1039/c8ta09763a,10.1039/c8ta09763a,PTB7-Th,PC71BM,PTB7-Th,PC71BM,CCCCC(CC)COC(=O)c1sc2csc(-c3cc4c(-c5ccc(CC(CC)CCCC)s5)c5sccc5c(-c5ccc(CC(CC)CCCC)s5)c4s3)c2c1F,COC(=O)CCCC1(c2ccccc2)C23c4c5ccc6c7cc8c9c%10c(cc%11cc%12c%13c%14c(cc%15c%16ccc-5c2c%16c2c5c%16c%17c(c(c46)c7c9c%17c4c%10c%11c%13c4c%16c%14c%152)C513)C%12)C8,0.77,17.0,73.0,9.5,9.5557,0.5863157894736827,9.4,9.5,1:1.6,,,,POF-N/,,POF-N,,MoO3,,95.0,,,,-5.29,-3.72,,-5.9,-3.9,
112394,10.1039/c8ta09763a,10.1039/c8ta09763a,PTB7-Th,PC71BM,PTB7-Th,PC71BM,CCCCC(CC)COC(=O)c1sc2csc(-c3cc4c(-c5ccc(CC(CC)CCCC)s5)c5sccc5c(-c5ccc(CC(CC)CCCC)s5)c4s3)c2c1F,COC(=O)CCCC1(c2ccccc2)C23c4c5ccc6c7cc8c9c%10c(cc%11cc%12c%13c%14c(cc%15c%16ccc-5c2c%16c2c5c%16c%17c(c(c46)c7c9c%17c4c%10c%11c%13c4c%16c%14c%152)C513)C%12)C8,0.76,18.3,72.0,10.0,10.01376,0.1376000000000132,9.9,10.0,1:1.6,POF-N,,1 wt%,ITO/POF-N:PTB7-Th:PC71BM/MoO3/Ag,,POF-N,,MoO3,,95.0,,,,-5.29,-3.72,,-5.9,-3.9,
112395,10.1039/c8ta09763a,10.1039/c8ta09763a,PBDB-T,ITIC,PBDB-T,ITIC,CCCCC(CC)Cc1ccc(-c2c3cc(-c4ccc(-c5sc(-c6cccs6)c6c5C(=O)c5c(CC(CC)CCCC)sc(CC(CC)CCCC)c5C6=O)s4)sc3c(-c3ccc(CC(CC)CCCC)s3)c3ccsc23)s1,CCCCCCc1ccc(C2(c3ccc(CCCCCC)cc3)c3cc4c(cc3-c3sc5cc(C=C6C(=O)c7ccccc7C6=C(C#N)C#N)sc5c32)C(c2ccc(CCCCCC)cc2)(c2ccc(CCCCCC)cc2)c2c-4sc3cc(C=C4C(=O)c5ccccc5C4=C(C#N)C#N)sc23)cc1,0.6,13.3,61.0,4.9,4.8678,0.6571428571428662,4.5,4.9,,,,,ITO/PBDB-T:ITIC/Al,,,,MoO3,,95.0,,,,-5.33,-3.48,,-5.576,-3.916,
112396,10.1039/c8ta09763a,10.1039/c8ta09763a,PBDB-T,ITIC,PBDB-T,ITIC,CCCCC(CC)Cc1ccc(-c2c3cc(-c4ccc(-c5sc(-c6cccs6)c6c5C(=O)c5c(CC(CC)CCCC)sc(CC(CC)CCCC)c5C6=O)s4)sc3c(-c3ccc(CC(CC)CCCC)s3)c3ccsc23)s1,CCCCCCc1ccc(C2(c3ccc(CCCCCC)cc3)c3cc4c(cc3-c3sc5cc(C=C6C(=O)c7ccccc7C6=C(C#N)C#N)sc5c32)C(c2ccc(CCCCCC)cc2)(c2ccc(CCCCCC)cc2)c2c-4sc3cc(C=C4C(=O)c5ccccc5C4=C(C#N)C#N)sc23)cc1,0.88,16.6,67.0,9.8,9.78736,0.1289795918367458,9.7,9.8,,,,,ZnO/,,,,,,5.0,,,,-5.33,-3.48,,-5.576,-3.916,
112397,10.1039/c8ta09763a,10.1039/c8ta09763a,PBDB-T,ITIC,PBDB-T,ITIC,CCCCC(CC)Cc1ccc(-c2c3cc(-c4ccc(-c5sc(-c6cccs6)c6c5C(=O)c5c(CC(CC)CCCC)sc(CC(CC)CCCC)c5C6=O)s4)sc3c(-c3ccc(CC(CC)CCCC)s3)c3ccsc23)s1,CCCCCCc1ccc(C2(c3ccc(CCCCCC)cc3)c3cc4c(cc3-c3sc5cc(C=C6C(=O)c7ccccc7C6=C(C#N)C#N)sc5c32)C(c2ccc(CCCCCC)cc2)(c2ccc(CCCCCC)cc2)c2c-4sc3cc(C=C4C(=O)c5ccccc5C4=C(C#N)C#N)sc23)cc1,0.86,17.1,68.0,10.2,10.00008,1.959999999999988,10.1,10.2,,,,,POF-N/,,POF-N,,MoO3,,95.0,,,,-5.33,-3.48,,-5.576,-3.916,
112398,10.1039/c8ta09763a,10.1039/c8ta09763a,PBDB-T,ITIC,PBDB-T,ITIC,CCCCC(CC)Cc1ccc(-c2c3cc(-c4ccc(-c5sc(-c6cccs6)c6c5C(=O)c5c(CC(CC)CCCC)sc(CC(CC)CCCC)c5C6=O)s4)sc3c(-c3ccc(CC(CC)CCCC)s3)c3ccsc23)s1,CCCCCCc1ccc(C2(c3ccc(CCCCCC)cc3)c3cc4c(cc3-c3sc5cc(C=C6C(=O)c7ccccc7C6=C(C#N)C#N)sc5c32)C(c2ccc(CCCCCC)cc2)(c2ccc(CCCCCC)cc2)c2c-4sc3cc(C=C4C(=O)c5ccccc5C4=C(C#N)C#N)sc23)cc1,0.87,16.8,69.0,10.0,10.08504,0.8503999999999934,9.9,10.0,,,,,1%POF-N:,,,,,,5.0,,,,-5.33,-3.48,,-5.576,-3.916,
112399,10.1039/c8ta09763a,10.1039/c8ta09763a,PTzBI,N2200,PTzBI,N2200,CCCCCCCCN1C(=O)c2c(c(-c3ccc(-c4cc5c(-c6ccc(CC(CC)CCCC)s6)c6sccc6c(-c6ccc(CC(CC)CCCC)s6)c5s4)s3)c3nn(CCCCCCCC)nc3c2-c2cccs2)C1=O,CCCCCCCCCCC(CCCCCCCC)CN1C(=O)c2ccc3c4c(c(-c5ccc(-c6cccs6)s5)cc(c24)C1=O)C(=O)N(CC(CCCCCCCC)CCCCCCCCCC)C3=O,0.32,10.0,46.0,1.5,1.4720000000000002,1.8666666666666536,1.2,1.5,,,,,ITO/PTzBI:N2200/Al,,,,MoO3,,95.0,,,,-5.34,-3.46,,-5.71,-4.02,
112400,10.1039/c8ta09763a,10.1039/c8ta09763a,PTzBI,N2200,PTzBI,N2200,CCCCCCCCN1C(=O)c2c(c(-c3ccc(-c4cc5c(-c6ccc(CC(CC)CCCC)s6)c6sccc6c(-c6ccc(CC(CC)CCCC)s6)c5s4)s3)c3nn(CCCCCCCC)nc3c2-c2cccs2)C1=O,CCCCCCCCCCC(CCCCCCCC)CN1C(=O)c2ccc3c4c(c(-c5ccc(-c6cccs6)s5)cc(c24)C1=O)C(=O)N(CC(CCCCCCCC)CCCCCCCCCC)C3=O,0.82,13.9,64.0,7.3,7.29472,0.072328767123287,7.0,7.3,,1% POF-N,,1 wt%,ZnO/,,ZnO,,MoO3,,95.0,,,,-5.34,-3.46,,-5.71,-4.02,
112401,10.1039/c8ta09763a,10.1039/c8ta09763a,PTzBI,N2200,PTzBI,N2200,CCCCCCCCN1C(=O)c2c(c(-c3ccc(-c4cc5c(-c6ccc(CC(CC)CCCC)s6)c6sccc6c(-c6ccc(CC(CC)CCCC)s6)c5s4)s3)c3nn(CCCCCCCC)nc3c2-c2cccs2)C1=O,CCCCCCCCCCC(CCCCCCCC)CN1C(=O)c2ccc3c4c(c(-c5ccc(-c6cccs6)s5)cc(c24)C1=O)C(=O)N(CC(CCCCCCCC)CCCCCCCCCC)C3=O,0.82,12.8,66.0,7.0,6.92736,1.0377142857142831,6.4,7.0,,,,,POF-N/,,POF-N,,MoO3,,95.0,,,,-5.34,-3.46,,-5.71,-4.02,
112402,10.1039/c8ta09763a,10.1039/c8ta09763a,PTzBI,N2200,PTzBI,N2200,CCCCCCCCN1C(=O)c2c(c(-c3ccc(-c4cc5c(-c6ccc(CC(CC)CCCC)s6)c6sccc6c(-c6ccc(CC(CC)CCCC)s6)c5s4)s3)c3nn(CCCCCCCC)nc3c2-c2cccs2)C1=O,CCCCCCCCCCC(CCCCCCCC)CN1C(=O)c2ccc3c4c(c(-c5ccc(-c6cccs6)s5)cc(c24)C1=O)C(=O)N(CC(CCCCCCCC)CCCCCCCCCC)C3=O,0.83,12.5,63.0,6.5,6.53625,0.557692307692306,6.1,6.5,,POF-N,,1 wt%,1%POF-N:,,,,,,95.0,,,,-5.34,-3.46,,-5.71,-4.02,
112403,10.1039/c8ta11363g,10.1039/c8ta11363g,PBDTsTh-BDD,ITIC-4T,PBDTsTh-BDD,ITIC-4F,CCCCCCCCC(CCCCCC)COc1c2ccsc2c(-c2ccc(SCC(CC)CCCC)s2)c2cc(-c3ccc(-c4sc(-c5cccs5)c5c4C(=O)c4c(CC(CC)CCCC)sc(CC(CC)CCCC)c4C5=O)s3)sc12,CCCCCCc1ccc(C2(c3ccc(CCCCCC)cc3)c3cc4c(cc3-c3sc5cc(/C=C6/C(=O)c7cc(F)c(F)cc7C6=C(C#N)C#N)sc5c32)C(c2ccc(CCCCCC)cc2)(c2ccc(CCCCCC)cc2)c2c-4sc3cc(/C=C4/C(=O)c5cc(F)c(F)cc5C4=C(C#N)C#N)sc23)cc1,0.954,14.02,53.0,7.09,7.0887924,0.0170324400564155,6.96,7.09,1 : 1,,,,,,,,,,,,,100.0,-5.41,-3.56,,-5.52,-3.94,
112404,10.1039/c8ta11363g,10.1039/c8ta11363g,PBDTsTh-BDD,ITIC-3T,PBDTsTh-BDD,ITIC-3T,CCCCCCCCC(CCCCCC)COc1c2ccsc2c(-c2ccc(SCC(CC)CCCC)s2)c2cc(-c3ccc(-c4sc(-c5cccs5)c5c4C(=O)c4c(CC(CC)CCCC)sc(CC(CC)CCCC)c4C5=O)s3)sc12,CCCCCCc1ccc(C2(c3ccc(CCCCCC)cc3)C3=C(SC4C=C(/C=C5\C(=O)c6cc(F)c(F)cc6C5=C(C#N)C#N)SC34)c3cc4c(cc32)-c2sc(/C=C3\C(=O)c5cc(F)c(F)cc5C3=C(C#N)C#N)cc2C4(c2ccc(CCCCCC)cc2)c2ccc(CCCCCC)cc2)cc1,0.966,15.77,59.2,9.02,9.01842144,0.0175006651884553,8.89,9.02,1 : 1,,,,ITO/PEDOT:PSS/active layer/PFN-Br/Al,,PFN-Br,,PEDOT:PSS,,,,,100.0,-5.41,-3.56,,-5.53,-3.95,
112405,10.1039/c8ta11363g,10.1039/c8ta11363g,PBDTsTh-BDD,ITIC-2T,PBDTsTh-BDD,IDT-IC,CCCCCCCCC(CCCCCC)COc1c2ccsc2c(-c2ccc(SCC(CC)CCCC)s2)c2cc(-c3ccc(-c4sc(-c5cccs5)c5c4C(=O)c4c(CC(CC)CCCC)sc(CC(CC)CCCC)c4C5=O)s3)sc12,CCCCCCc1ccc(C2(c3ccc(CCCCCC)cc3)c3cc4c(cc3-c3sc(/C=C5\C(=O)c6ccccc6C5=C(C#N)C#N)cc32)C(c2ccc(CCCCCC)cc2)(c2ccc(CCCCCC)cc2)c2cc(/C=C3\C(=O)c5ccccc5C3=C(C#N)C#N)sc2-4)cc1,0.982,12.28,55.6,6.7,6.70478176,0.0713695522387955,6.58,6.7,1 : 1,,,,ITO/PEDOT:PSS/active layer/PFN-Br/Al,,PFN-Br,,PEDOT:PSS,,,,,100.0,-5.41,-3.56,,-5.61,-3.93,
112406,10.1039/c8ta11363g,10.1039/c8ta11363g,PBDTBDD-Ph,ITIC-4T,PBDTBDD-Ph,ITIC-4F,CCCCCCCCCCCCC(CCCCCCCCCC)CSc1ccc(-c2c3cc(-c4ccc(-c5sc(-c6cccs6)c6c5C(=O)c5c(CC(CC)CCCC)sc(CC(CC)CCCC)c5C6=O)s4)sc3c(-c3ccccc3)c3ccsc23)s1,CCCCCCc1ccc(C2(c3ccc(CCCCCC)cc3)c3cc4c(cc3-c3sc5cc(/C=C6/C(=O)c7cc(F)c(F)cc7C6=C(C#N)C#N)sc5c32)C(c2ccc(CCCCCC)cc2)(c2ccc(CCCCCC)cc2)c2c-4sc3cc(/C=C4/C(=O)c5cc(F)c(F)cc5C4=C(C#N)C#N)sc23)cc1,0.935,16.94,62.5,9.9,9.899312500000002,0.0069444444444237,9.82,9.9,1 : 1,,,,ITO/PEDOT:PSS/active layer/PFN-Br/Al,,PFN-Br,,PEDOT:PSS,,,,,,-5.42,-3.57,,-5.52,-3.94,
112407,10.1039/c8ta11363g,10.1039/c8ta11363g,PBDTBDD-Ph,ITIC-3T,PBDTBDD-Ph,ITIC-3T,CCCCCCCCCCCCC(CCCCCCCCCC)CSc1ccc(-c2c3cc(-c4ccc(-c5sc(-c6cccs6)c6c5C(=O)c5c(CC(CC)CCCC)sc(CC(CC)CCCC)c5C6=O)s4)sc3c(-c3ccccc3)c3ccsc23)s1,CCCCCCc1ccc(C2(c3ccc(CCCCCC)cc3)C3=C(SC4C=C(/C=C5\C(=O)c6cc(F)c(F)cc6C5=C(C#N)C#N)SC34)c3cc4c(cc32)-c2sc(/C=C3\C(=O)c5cc(F)c(F)cc5C3=C(C#N)C#N)cc2C4(c2ccc(CCCCCC)cc2)c2ccc(CCCCCC)cc2)cc1,0.924,17.51,68.1,11.02,11.01806244,0.0175822141560637,10.86,11.02,1 : 1,,,,ITO/PEDOT:PSS/active layer/PFN-Br/Al,,PFN-Br,,PEDOT:PSS,,,,,,-5.42,-3.57,,-5.53,-3.95,
112408,10.1039/c8ta11363g,10.1039/c8ta11363g,PBDTBDD-Ph,ITIC-2T,PBDTBDD-Ph,IDT-IC,CCCCCCCCCCCCC(CCCCCCCCCC)CSc1ccc(-c2c3cc(-c4ccc(-c5sc(-c6cccs6)c6c5C(=O)c5c(CC(CC)CCCC)sc(CC(CC)CCCC)c5C6=O)s4)sc3c(-c3ccccc3)c3ccsc23)s1,CCCCCCc1ccc(C2(c3ccc(CCCCCC)cc3)c3cc4c(cc3-c3sc(/C=C5\C(=O)c6ccccc6C5=C(C#N)C#N)cc32)C(c2ccc(CCCCCC)cc2)(c2ccc(CCCCCC)cc2)c2cc(/C=C3\C(=O)c5ccccc5C3=C(C#N)C#N)sc2-4)cc1,0.92,13.56,50.2,6.26,6.262550400000001,0.0407412140575302,6.18,6.26,1 : 1,,,,ITO/PEDOT:PSS/active layer/PFN-Br/Al,,PFN-Br,,PEDOT:PSS,,,,,,-5.42,-3.57,,-5.61,-3.93,
112409,10.1039/c8ta11363g,10.1039/c8ta11363g,PBDTBDD-PhPh,ITIC-4T,PBDTBDD-PhPh,ITIC-4F,CCCCCCCCCCCCC(CCCCCCCCCC)CSc1ccc(-c2c3cc(-c4ccc(-c5sc(-c6cccs6)c6c5C(=O)c5c(CC(CC)CCCC)sc(CC(CC)CCCC)c5C6=O)s4)sc3c(-c3ccc(-c4ccccc4)cc3)c3ccsc23)s1,CCCCCCc1ccc(C2(c3ccc(CCCCCC)cc3)c3cc4c(cc3-c3sc5cc(/C=C6/C(=O)c7cc(F)c(F)cc7C6=C(C#N)C#N)sc5c32)C(c2ccc(CCCCCC)cc2)(c2ccc(CCCCCC)cc2)c2c-4sc3cc(/C=C4/C(=O)c5cc(F)c(F)cc5C4=C(C#N)C#N)sc23)cc1,0.936,16.27,51.3,7.81,7.81233336,0.0298765685019285,7.65,7.81,1 : 1,,,,ITO/PEDOT:PSS/active layer/PFN-Br/Al,,PFN-Br,,PEDOT:PSS,,,,,,-5.43,-3.58,,-5.52,-3.94,
112410,10.1039/c8ta11363g,10.1039/c8ta11363g,PBDTBDD-PhPh,ITIC-3T,PBDTBDD-PhPh,ITIC-3T,CCCCCCCCCCCCC(CCCCCCCCCC)CSc1ccc(-c2c3cc(-c4ccc(-c5sc(-c6cccs6)c6c5C(=O)c5c(CC(CC)CCCC)sc(CC(CC)CCCC)c5C6=O)s4)sc3c(-c3ccc(-c4ccccc4)cc3)c3ccsc23)s1,CCCCCCc1ccc(C2(c3ccc(CCCCCC)cc3)C3=C(SC4C=C(/C=C5\C(=O)c6cc(F)c(F)cc6C5=C(C#N)C#N)SC34)c3cc4c(cc32)-c2sc(/C=C3\C(=O)c5cc(F)c(F)cc5C3=C(C#N)C#N)cc2C4(c2ccc(CCCCCC)cc2)c2ccc(CCCCCC)cc2)cc1,0.934,15.73,52.3,7.68,7.68382186,0.0497638020833385,7.49,7.68,1 : 1,,,,ITO/PEDOT:PSS/active layer/PFN-Br/Al,,PFN-Br,,PEDOT:PSS,,,,,,-5.43,-3.58,,-5.53,-3.95,
112411,10.1039/c8ta11363g,10.1039/c8ta11363g,PBDTBDD-PhPh,ITIC-2T,PBDTBDD-PhPh,IDT-IC,CCCCCCCCCCCCC(CCCCCCCCCC)CSc1ccc(-c2c3cc(-c4ccc(-c5sc(-c6cccs6)c6c5C(=O)c5c(CC(CC)CCCC)sc(CC(CC)CCCC)c5C6=O)s4)sc3c(-c3ccc(-c4ccccc4)cc3)c3ccsc23)s1,CCCCCCc1ccc(C2(c3ccc(CCCCCC)cc3)c3cc4c(cc3-c3sc(/C=C5\C(=O)c6ccccc6C5=C(C#N)C#N)cc32)C(c2ccc(CCCCCC)cc2)(c2ccc(CCCCCC)cc2)c2cc(/C=C3\C(=O)c5ccccc5C3=C(C#N)C#N)sc2-4)cc1,0.929,12.3,46.1,5.27,5.267708700000001,0.043478178368096,5.11,5.27,1 : 1,,,,ITO/PEDOT:PSS/active layer/PFN-Br/Al,,PFN-Br,,PEDOT:PSS,,,,,,-5.43,-3.58,,-5.61,-3.93,
112412,10.1039/c8ta11404h,10.1039/c8ta11404h,PSS2,EH-IDTBR,PSS2,EH-IDTBR,CCCCCCCCc1ccc(C2(c3ccc(CCCCCCCC)cc3)c3cc4c(cc3-c3sccc32)sc2cc3c(cc24)C(c2ccc(CCCCCCCC)cc2)(c2ccc(CCCCCCCC)cc2)c2cc(-c4ccc(-c5c(F)c(F)c(-c6cccs6)c6nn(CC(CCCCCC)CCCCCCCC)nc56)s4)sc2-3)cc1,CCCCC(CC)CC1(CC(CC)CCCC)c2cc3c(cc2-c2sc(-c4ccc(/C=C5\SC(=S)N(CC)C5=O)c5nsnc45)cc21)C(CC(CC)CCCC)(CC(CC)CCCC)c1cc(-c2ccc(/C=C4\SC(=S)N(CC)C4=O)c4nsnc24)sc1-3,1.062,13.73,53.4,7.79,7.786392839999999,0.0463050064184916,7.57,7.79,1:2.0,diphenyl ether,,1% v/v,,,ZnO,,MoO3,,70.0,chlorobenzene,,,-5.36,-3.54,,-5.51,-3.88,
112413,10.1039/c8ta11404h,10.1039/c8ta11404h,PSS2,EH-IDTBR,PSS2,EH-IDTBR,CCCCCCCCc1ccc(C2(c3ccc(CCCCCCCC)cc3)c3cc4c(cc3-c3sccc32)sc2cc3c(cc24)C(c2ccc(CCCCCCCC)cc2)(c2ccc(CCCCCCCC)cc2)c2cc(-c4ccc(-c5c(F)c(F)c(-c6cccs6)c6nn(CC(CCCCCC)CCCCCCCC)nc56)s4)sc2-3)cc1,CCCCC(CC)CC1(CC(CC)CCCC)c2cc3c(cc2-c2sc(-c4ccc(/C=C5\SC(=S)N(CC)C5=O)c5nsnc45)cc21)C(CC(CC)CCCC)(CC(CC)CCCC)c1cc(-c2ccc(/C=C4\SC(=S)N(CC)C4=O)c4nsnc24)sc1-3,1.066,14.12,53.5,8.05,8.052777200000001,0.0344993788819949,8.01,8.05,1:2.5,diphenyl ether,,1% v/v,,,ZnO,,MoO3,,70.0,chlorobenzene,,,-5.36,-3.54,,-5.51,-3.88,
112414,10.1039/c8ta11404h,10.1039/c8ta11404h,PSS2,EH-IDTBR,PSS2,EH-IDTBR,CCCCCCCCc1ccc(C2(c3ccc(CCCCCCCC)cc3)c3cc4c(cc3-c3sccc32)sc2cc3c(cc24)C(c2ccc(CCCCCCCC)cc2)(c2ccc(CCCCCCCC)cc2)c2cc(-c4ccc(-c5c(F)c(F)c(-c6cccs6)c6nn(CC(CCCCCC)CCCCCCCC)nc56)s4)sc2-3)cc1,CCCCC(CC)CC1(CC(CC)CCCC)c2cc3c(cc2-c2sc(-c4ccc(/C=C5\SC(=S)N(CC)C5=O)c5nsnc45)cc21)C(CC(CC)CCCC)(CC(CC)CCCC)c1cc(-c2ccc(/C=C4\SC(=S)N(CC)C4=O)c4nsnc24)sc1-3,1.063,13.4,54.1,7.71,7.7061122,0.0504254215304827,7.48,7.71,1:3.5,diphenyl ether,,1% v/v,,,ZnO,,MoO3,,70.0,chlorobenzene,,,-5.36,-3.54,,-5.51,-3.88,
112415,10.1039/c8ta11404h,10.1039/c8ta11404h,PSS3,EH-IDTBR,PSS3,EH-IDTBR,CCCCCCCCc1ccc(C2(c3ccc(CCCCCCCC)cc3)c3cc4c(cc3-c3sccc32)sc2cc3c(cc24)C(c2ccc(CCCCCCCC)cc2)(c2ccc(CCCCCCCC)cc2)c2cc(-c4ccc(-c5sc(-c6cccs6)c6c5C(=O)c5c(CC(CC)CCCC)sc(CC(CC)CCCC)c5C6=O)s4)sc2-3)cc1,CCCCC(CC)CC1(CC(CC)CCCC)c2cc3c(cc2-c2sc(-c4ccc(/C=C5\SC(=S)N(CC)C5=O)c5nsnc45)cc21)C(CC(CC)CCCC)(CC(CC)CCCC)c1cc(-c2ccc(/C=C4\SC(=S)N(CC)C4=O)c4nsnc24)sc1-3,1.128,8.96,46.0,4.65,4.6491648,0.0179612903225814,4.53,4.65,1:2.5,DPE,,1% v/v,ITO/ZnO/active layer/MoO3/Ag,inverted,ZnO,,MoO3,,90.0,chlorobenzene,,,-5.46,-3.65,,-5.51,-3.88,
112416,10.1039/c8ta11404h,10.1039/c8ta11404h,PSS2,,PSS2,,CCCCCCCCc1ccc(C2(c3ccc(CCCCCCCC)cc3)c3cc4c(cc3-c3sccc32)sc2cc3c(cc24)C(c2ccc(CCCCCCCC)cc2)(c2ccc(CCCCCCCC)cc2)c2cc(-c4ccc(-c5c(F)c(F)c(-c6cccs6)c6nn(CC(CCCCCC)CCCCCCCC)nc56)s4)sc2-3)cc1,,1.033,15.7,58.3,9.46,9.4551523,0.0512441860465211,9.26,9.46,1:2.5,DPE,,1% v/v,ITO/ZnO/active layer/MoO3/Ag,inverted,ZnO,,MoO3,,70.0,chlorobenzene,,120.0,-5.36,-3.54,,,,
112417,10.1039/c8ta11404h,10.1039/c8ta11404h,PSS3,,PSS3,,CCCCCCCCc1ccc(C2(c3ccc(CCCCCCCC)cc3)c3cc4c(cc3-c3sccc32)sc2cc3c(cc24)C(c2ccc(CCCCCCCC)cc2)(c2ccc(CCCCCCCC)cc2)c2cc(-c4ccc(-c5sc(-c6cccs6)c6c5C(=O)c5c(CC(CC)CCCC)sc(CC(CC)CCCC)c5C6=O)s4)sc2-3)cc1,,1.138,9.65,43.2,4.74,4.7440944,0.0863797468354348,4.62,4.74,1:2.5,DPE,,1% v/v,ITO/ZnO/active layer/MoO3/Ag,inverted,ZnO,,MoO3,,90.0,chlorobenzene,,120.0,-5.46,-3.65,,,,
112418,10.1039/c8ta11404h,10.1039/c8ta11404h,PTB7-Th,EH-IDTBR,PTB7-Th,,CCCCC(CC)COC(=O)c1sc2csc(-c3cc4c(-c5ccc(CC(CC)CCCC)s5)c5sccc5c(-c5ccc(CC(CC)CCCC)s5)c4s3)c2c1F,CCCCC(CC)CC1(CC(CC)CCCC)c2cc3c(cc2-c2sc(-c4ccc(/C=C5\SC(=S)N(CC)C5=O)c5nsnc45)cc21)C(CC(CC)CCCC)(CC(CC)CCCC)c1cc(-c2ccc(/C=C4\SC(=S)N(CC)C4=O)c4nsnc24)sc1-3,1.041,13.41,60.2,8.4,8.40380562,0.0453049999999954,8.29,8.4,,,,,ITO/ZnO/active layer/MoO3/Ag,inverted,ZnO,,MoO3,,,chlorobenzene,,,-5.29,-3.72,,,,
112419,10.1039/c8ta11404h,10.1039/c8ta11404h,PSS2,PC71BM,PSS2,PC71BM,CCCCCCCCc1ccc(C2(c3ccc(CCCCCCCC)cc3)c3cc4c(cc3-c3sccc32)sc2cc3c(cc24)C(c2ccc(CCCCCCCC)cc2)(c2ccc(CCCCCCCC)cc2)c2cc(-c4ccc(-c5c(F)c(F)c(-c6cccs6)c6nn(CC(CCCCCC)CCCCCCCC)nc56)s4)sc2-3)cc1,COC(=O)CCCC1(c2ccccc2)C23c4c5ccc6c7cc8c9c%10c(cc%11cc%12c%13c%14c(cc%15c%16ccc-5c2c%16c2c5c%16c%17c(c(c46)c7c9c%17c4c%10c%11c%13c4c%16c%14c%152)C513)C%12)C8,0.792,7.5,44.2,2.62,2.6254800000000005,0.2091603053435257,2.42,2.62,,,,,conventional,,,,,,,chlorobenzene,,,-5.36,-3.54,,-5.9,-3.9,
112420,10.1039/c8ta12530a,10.1039/c8ta12530a,PBDB-T,a-IT-2OM,PBDB-T,a-IT-2OM,CCCCC(CC)Cc1ccc(-c2c3cc(-c4ccc(-c5sc(-c6cccs6)c6c5C(=O)c5c(CC(CC)CCCC)sc(CC(CC)CCCC)c5C6=O)s4)sc3c(-c3ccc(CC(CC)CCCC)s3)c3ccsc23)s1,CCc1ccc(C2(c3ccc(CC)cc3)c3cc4c(cc3-c3sc5cc(/C=C6\C(=O)c7ccccc7C6=C(C#N)C#N)sc5c32)C(c2ccc(CC)cc2)(c2ccc(CC)cc2)c2c-4sc3cc(/C=C4\C(=O)c5cc(OC)c(OC)cc5C4=C(C#N)C#N)sc23)cc1,0.93,17.0,69.55,11.04,10.995855,0.3998641304347856,10.83,11.04,1:1,-,,,ITO/ZnO/active layer/MoO3/Ag,inverted,ZnO,,MoO3,,,,,,-5.33,-3.48,,-5.61,-3.92,
112421,10.1039/c8ta12530a,10.1039/c8ta12530a,PBDB-T,a-IT-2OM,PBDB-T,a-IT-2OM,CCCCC(CC)Cc1ccc(-c2c3cc(-c4ccc(-c5sc(-c6cccs6)c6c5C(=O)c5c(CC(CC)CCCC)sc(CC(CC)CCCC)c5C6=O)s4)sc3c(-c3ccc(CC(CC)CCCC)s3)c3ccsc23)s1,CCc1ccc(C2(c3ccc(CC)cc3)c3cc4c(cc3-c3sc5cc(/C=C6\C(=O)c7ccccc7C6=C(C#N)C#N)sc5c32)C(c2ccc(CC)cc2)(c2ccc(CC)cc2)c2c-4sc3cc(/C=C4\C(=O)c5cc(OC)c(OC)cc5C4=C(C#N)C#N)sc23)cc1,0.93,18.11,71.52,12.07,12.04561296,0.2020467274233538,11.87,12.07,1:1,DIO,DIO,0.2 vol%,ITO/ZnO/active layer/MoO3/Ag,inverted,ZnO,,MoO3,,105.0,,,,-5.33,-3.48,,-5.61,-3.92,
112422,10.1039/c8ta12530a,10.1039/c8ta12530a,PBDB-T,a-IT-2F,PBDB-T,a-IT-2F,CCCCC(CC)Cc1ccc(-c2c3cc(-c4ccc(-c5sc(-c6cccs6)c6c5C(=O)c5c(CC(CC)CCCC)sc(CC(CC)CCCC)c5C6=O)s4)sc3c(-c3ccc(CC(CC)CCCC)s3)c3ccsc23)s1,CCc1ccc(C2(c3ccc(CC)cc3)c3cc4c(cc3-c3sc5cc(/C=C6\C(=O)c7ccccc7C6=C(C#N)C#N)sc5c32)C(c2ccc(CC)cc2)(c2ccc(CC)cc2)c2c-4sc3cc(/C=C4\C(=O)c5cc(F)c(F)cc5C4=C(C#N)C#N)sc23)cc1,0.79,17.34,66.47,9.1,9.10545942,0.0599936263736384,8.93,9.1,1:1,-,,,ITO/ZnO/active layer/MoO3/Ag,inverted,ZnO,,MoO3,,,,,,-5.33,-3.48,,-5.67,-4.07,
112423,10.1039/c8ta12530a,10.1039/c8ta12530a,PBDB-T,a-IT-2F,PBDB-T,a-IT-2F,CCCCC(CC)Cc1ccc(-c2c3cc(-c4ccc(-c5sc(-c6cccs6)c6c5C(=O)c5c(CC(CC)CCCC)sc(CC(CC)CCCC)c5C6=O)s4)sc3c(-c3ccc(CC(CC)CCCC)s3)c3ccsc23)s1,CCc1ccc(C2(c3ccc(CC)cc3)c3cc4c(cc3-c3sc5cc(/C=C6\C(=O)c7ccccc7C6=C(C#N)C#N)sc5c32)C(c2ccc(CC)cc2)(c2ccc(CC)cc2)c2c-4sc3cc(/C=C4\C(=O)c5cc(F)c(F)cc5C4=C(C#N)C#N)sc23)cc1,0.78,19.06,68.84,10.28,10.23430512,0.4445027237354009,9.97,10.28,1:1,0.2% DIO,DIO,0.2%,ITO/ZnO/active layer/MoO3/Ag,inverted,ZnO,,MoO3,,,,,,-5.33,-3.48,,-5.67,-4.07,
112424,10.1039/c8ta12530a,10.1039/c8ta12530a,PBDB-T,ITIC,PBDB-T,ITIC,CCCCC(CC)Cc1ccc(-c2c3cc(-c4ccc(-c5sc(-c6cccs6)c6c5C(=O)c5c(CC(CC)CCCC)sc(CC(CC)CCCC)c5C6=O)s4)sc3c(-c3ccc(CC(CC)CCCC)s3)c3ccsc23)s1,CCCCCCc1ccc(C2(c3ccc(CCCCCC)cc3)c3cc4c(cc3-c3sc5cc(C=C6C(=O)c7ccccc7C6=C(C#N)C#N)sc5c32)C(c2ccc(CCCCCC)cc2)(c2ccc(CCCCCC)cc2)c2c-4sc3cc(C=C4C(=O)c5ccccc5C4=C(C#N)C#N)sc23)cc1,0.87,17.24,63.33,9.53,9.49874004,0.3280163693599146,9.32,9.53,1:1,,,,ITO/ZnO/active layer/MoO3/Ag,inverted,ZnO,,MoO3,,,,,,-5.33,-3.48,,-5.576,-3.916,
112425,10.1039/c8tc00148k,10.1039/c8tc00148k,P1,PC71BM,P1,PC71BM,CCCCCCCCc1cc(-c2c(-c3cccs3)sc3c(-c4cc(CCCCCCCC)c(CCCCCCCC)s4)c(-c4ccc(-c5cccc6nsnc56)s4)sc23)sc1CCCCCCCC,COC(=O)CCCC1(c2ccccc2)C23c4c5ccc6c7cc8c9c%10c(cc%11cc%12c%13c%14c(cc%15c%16ccc-5c2c%16c2c5c%16c%17c(c(c46)c7c9c%17c4c%10c%11c%13c4c%16c%14c%152)C513)C%12)C8,0.86,12.98,63.1,7.04,7.043726800000001,0.0529375000000114,6.85,7.04,1:1,No,,,ITO/PEDOT:PSS/donor:acceptor/PFN/Al,polymer solar cell,PFN,,PEDOT:PSS,,,,,,-5.34,-3.53,,-5.9,-3.9,
112426,10.1039/c8tc00148k,10.1039/c8tc00148k,P2,PC71BM,P2,PC71BM,,COC(=O)CCCC1(c2ccccc2)C23c4c5ccc6c7cc8c9c%10c(cc%11cc%12c%13c%14c(cc%15c%16ccc-5c2c%16c2c5c%16c%17c(c(c46)c7c9c%17c4c%10c%11c%13c4c%16c%14c%152)C513)C%12)C8,0.85,15.3,66.0,8.58,8.583300000000001,0.0384615384615523,8.32,8.58,1:1,No,,,ITO/PEDOT:PSS/donor:acceptor/PFN/Al,,PFN,,PEDOT:PSS,,,,,,-5.34,-3.58,,-5.9,-3.9,
112427,10.1039/c8tc00148k,10.1039/c8tc00148k,P1,ITIC,P1,ITIC,CCCCCCCCc1cc(-c2c(-c3cccs3)sc3c(-c4cc(CCCCCCCC)c(CCCCCCCC)s4)c(-c4ccc(-c5cccc6nsnc56)s4)sc23)sc1CCCCCCCC,CCCCCCc1ccc(C2(c3ccc(CCCCCC)cc3)c3cc4c(cc3-c3sc5cc(C=C6C(=O)c7ccccc7C6=C(C#N)C#N)sc5c32)C(c2ccc(CCCCCC)cc2)(c2ccc(CCCCCC)cc2)c2c-4sc3cc(C=C4C(=O)c5ccccc5C4=C(C#N)C#N)sc23)cc1,0.88,14.01,52.7,6.5,6.4972776,0.041883076923072,6.33,6.5,1:1,No,,,ITO/PEDOT:PSS/donor:acceptor/PFN/Al,polymer solar cell,PFN,,PEDOT:PSS,,,,,,-5.34,-3.53,,-5.576,-3.916,
112428,10.1039/c8tc00148k,10.1039/c8tc00148k,P2,ITIC,P2,ITIC,,CCCCCCc1ccc(C2(c3ccc(CCCCCC)cc3)c3cc4c(cc3-c3sc5cc(C=C6C(=O)c7ccccc7C6=C(C#N)C#N)sc5c32)C(c2ccc(CCCCCC)cc2)(c2ccc(CCCCCC)cc2)c2c-4sc3cc(C=C4C(=O)c5ccccc5C4=C(C#N)C#N)sc23)cc1,0.89,15.58,55.1,7.64,7.640276200000001,0.0036151832460857,7.41,7.64,1:1,No,,,ITO/PEDOT:PSS/donor:acceptor/PFN/Al,polymer solar cell,PFN,,PEDOT:PSS,,,,,,-5.34,-3.58,,-5.576,-3.916,
112429,10.1039/c8tc00148k,10.1039/c8tc00148k,P1,ITIC,P1,ITIC,CCCCCCCCc1cc(-c2c(-c3cccs3)sc3c(-c4cc(CCCCCCCC)c(CCCCCCCC)s4)c(-c4ccc(-c5cccc6nsnc56)s4)sc23)sc1CCCCCCCC,CCCCCCc1ccc(C2(c3ccc(CCCCCC)cc3)c3cc4c(cc3-c3sc5cc(C=C6C(=O)c7ccccc7C6=C(C#N)C#N)sc5c32)C(c2ccc(CCCCCC)cc2)(c2ccc(CCCCCC)cc2)c2c-4sc3cc(C=C4C(=O)c5ccccc5C4=C(C#N)C#N)sc23)cc1,0.9,13.81,59.9,7.46,7.444971000000001,0.2014611260053524,7.3,7.46,1:1,3% T,T,3%,ITO/PEDOT:PSS/donor:acceptor/PFN/Al,polymer solar cell,PFN,,PEDOT:PSS,,,,,,-5.34,-3.53,,-5.576,-3.916,
112430,10.1039/c8tc00148k,10.1039/c8tc00148k,P2,ITIC,P2,ITIC,,CCCCCCc1ccc(C2(c3ccc(CCCCCC)cc3)c3cc4c(cc3-c3sc5cc(C=C6C(=O)c7ccccc7C6=C(C#N)C#N)sc5c32)C(c2ccc(CCCCCC)cc2)(c2ccc(CCCCCC)cc2)c2c-4sc3cc(C=C4C(=O)c5ccccc5C4=C(C#N)C#N)sc23)cc1,0.9,16.7,60.3,9.06,9.06309,0.0341059602648839,8.91,9.06,1:1,3% T,T,3%,ITO/PEDOT:PSS/donor:acceptor/PFN/Al,,PFN,,PEDOT:PSS,,,,,,-5.34,-3.58,,-5.576,-3.916,
112431,10.1039/c8tc00553b,10.1039/c8tc00553b,P2FBT-25,PC71BM,P2FBT-25,,CCCCCCCCCCCCOc1cc2nsnc2c(-c2cc3c(-c4ccc(CC(CC)CCCC)s4)c4sc(-c5c(F)c(F)c(-c6cc7c(-c8ccc(CC(CC)CCCC)s8)c8sccc8c(-c8ccc(CC(CC)CCCC)s8)c7s6)c6nsnc56)cc4c(-c4ccc(CC(CC)CCCC)s4)c3s2)c1OCCCCCCCCCCCC,COC(=O)CCCC1(c2ccccc2)C23c4c5ccc6c7cc8c9c%10c(cc%11cc%12c%13c%14c(cc%15c%16ccc-5c2c%16c2c5c%16c%17c(c(c46)c7c9c%17c4c%10c%11c%13c4c%16c%14c%152)C513)C%12)C8,0.89,9.32,56.0,4.6,4.645088,0.9801739130434932,4.52,4.6,,,,,,,,,,,,,,,-5.41,-3.33,,,,
112432,10.1039/c8tc00553b,10.1039/c8tc00553b,P2FBT-25,PC71BM,P2FBT-25,,CCCCCCCCCCCCOc1cc2nsnc2c(-c2cc3c(-c4ccc(CC(CC)CCCC)s4)c4sc(-c5c(F)c(F)c(-c6cc7c(-c8ccc(CC(CC)CCCC)s8)c8sccc8c(-c8ccc(CC(CC)CCCC)s8)c7s6)c6nsnc56)cc4c(-c4ccc(CC(CC)CCCC)s4)c3s2)c1OCCCCCCCCCCCC,COC(=O)CCCC1(c2ccccc2)C23c4c5ccc6c7cc8c9c%10c(cc%11cc%12c%13c%14c(cc%15c%16ccc-5c2c%16c2c5c%16c%17c(c(c46)c7c9c%17c4c%10c%11c%13c4c%16c%14c%152)C513)C%12)C8,0.89,10.52,54.0,5.0,5.055912,1.1182400000000037,4.95,5.0,1:1.5,SVA,SVA,,ITO/PEDOT:PSS/terpolymer:PC71BM/LiF/Al,,LiF,,PEDOT:PSS,,,CHCl3,,,-5.41,-3.33,,,,
112433,10.1039/c8tc00553b,10.1039/c8tc00553b,P2FBT-50,PC71BM,P2FBT-25,,CCCCCCCCCCCCOc1cc2nsnc2c(-c2cc3c(-c4ccc(CC(CC)CCCC)s4)c4sc(-c5c(F)c(F)c(-c6cc7c(-c8ccc(CC(CC)CCCC)s8)c8sccc8c(-c8ccc(CC(CC)CCCC)s8)c7s6)c6nsnc56)cc4c(-c4ccc(CC(CC)CCCC)s4)c3s2)c1OCCCCCCCCCCCC,COC(=O)CCCC1(c2ccccc2)C23c4c5ccc6c7cc8c9c%10c(cc%11cc%12c%13c%14c(cc%15c%16ccc-5c2c%16c2c5c%16c%17c(c(c46)c7c9c%17c4c%10c%11c%13c4c%16c%14c%152)C513)C%12)C8,0.89,8.79,54.0,4.21,4.224474,0.3438004750593795,4.15,4.21,1:1.5,"1,8-diiodooctane",,1%,ITO/PEDOT:PSS/terpolymer:PC71BM/LiF/Al,,LiF,,PEDOT:PSS,,,CHCl3,,,-5.23,-3.31,,,,
112434,10.1039/c8tc00553b,10.1039/c8tc00553b,P2FBT-50,,P2FBT-25,,CCCCCCCCCCCCOc1cc2nsnc2c(-c2cc3c(-c4ccc(CC(CC)CCCC)s4)c4sc(-c5c(F)c(F)c(-c6cc7c(-c8ccc(CC(CC)CCCC)s8)c8sccc8c(-c8ccc(CC(CC)CCCC)s8)c7s6)c6nsnc56)cc4c(-c4ccc(CC(CC)CCCC)s4)c3s2)c1OCCCCCCCCCCCC,,0.89,9.53,52.0,4.4,4.410484,0.2382727272727258,4.36,4.4,1:1.5,SVA,SVA,,ITO/PEDOT:PSS/terpolymer:PC71BM/LiF/Al,,LiF,,PEDOT:PSS,,,CHCl3,,,-5.23,-3.31,,,,
112435,10.1039/c8tc00553b,10.1039/c8tc00553b,P2FBT-75,,P2FBT-25,,CCCCCCCCCCCCOc1cc2nsnc2c(-c2cc3c(-c4ccc(CC(CC)CCCC)s4)c4sc(-c5c(F)c(F)c(-c6cc7c(-c8ccc(CC(CC)CCCC)s8)c8sccc8c(-c8ccc(CC(CC)CCCC)s8)c7s6)c6nsnc56)cc4c(-c4ccc(CC(CC)CCCC)s4)c3s2)c1OCCCCCCCCCCCC,,0.89,10.74,53.0,5.13,5.066058,1.246432748538011,5.04,5.13,1:1.5,"1,8-diiodooctane",,1%,ITO/PEDOT:PSS/terpolymer:PC71BM/LiF/Al,,LiF,,PEDOT:PSS,,,CHCl3,,,-5.31,-3.41,,,,
112436,10.1039/c8tc00553b,10.1039/c8tc00553b,P2FBT-75,,P2FBT-25,,CCCCCCCCCCCCOc1cc2nsnc2c(-c2cc3c(-c4ccc(CC(CC)CCCC)s4)c4sc(-c5c(F)c(F)c(-c6cc7c(-c8ccc(CC(CC)CCCC)s8)c8sccc8c(-c8ccc(CC(CC)CCCC)s8)c7s6)c6nsnc56)cc4c(-c4ccc(CC(CC)CCCC)s4)c3s2)c1OCCCCCCCCCCCC,,0.89,11.39,56.0,5.72,5.676776,0.7556643356643267,5.33,5.72,1:1.5,SVA,SVA,,ITO/PEDOT:PSS/terpolymer:PC71BM/LiF/Al,,LiF,,PEDOT:PSS,,,CHCl3,,,-5.31,-3.41,,,,
112437,10.1039/c8tc00553b,10.1039/c8tc00553b,Th00,,Th00,,,,0.91,8.4,64.0,4.9,4.8921600000000005,0.1599999999999968,,4.9,,,,,,,,,,,,,,,,,,,,
112438,10.1039/c8tc00553b,10.1039/c8tc00553b,P2,,P2,,,,0.49,2.98,30.0,0.43,0.4380599999999999,1.8744186046511528,0.29,0.43,,,,,,,,,,,,,,,-5.34,-3.58,,,,
112439,10.1039/c8tc00600h,10.1039/c8tc00600h,PDTS,PC71BM,PDTS,PC71BM,CCCCCCCC[Si]1(CCCCCCCC)c2ccsc2-c2sc(-c3ccc(-c4ccc(-c5cccs5)c5nsnc45)s3)cc21,COC(=O)CCCC1(c2ccccc2)C23c4c5ccc6c7cc8c9c%10c(cc%11cc%12c%13c%14c(cc%15c%16ccc-5c2c%16c2c5c%16c%17c(c(c46)c7c9c%17c4c%10c%11c%13c4c%16c%14c%152)C513)C%12)C8,0.55,9.87,46.58,2.53,2.5285953,0.0555217391304406,2.41,2.53,1:1,,,,ITO/PEDOT:PSS/polymers:PC71BM/Ca/Al,,Ca,,PEDOT:PSS,,114.0,o-dichlorobenzene,,,-4.94,-3.15,,-5.9,-3.9,
112440,10.1039/c8tc00600h,10.1039/c8tc00600h,PDTS,PC71BM,PDTS,PC71BM,CCCCCCCC[Si]1(CCCCCCCC)c2ccsc2-c2sc(-c3ccc(-c4ccc(-c5cccs5)c5nsnc45)s3)cc21,COC(=O)CCCC1(c2ccccc2)C23c4c5ccc6c7cc8c9c%10c(cc%11cc%12c%13c%14c(cc%15c%16ccc-5c2c%16c2c5c%16c%17c(c(c46)c7c9c%17c4c%10c%11c%13c4c%16c%14c%152)C513)C%12)C8,0.59,10.24,53.19,3.22,3.21352704,0.2010236024844849,3.16,3.22,1:1.5,,,,ITO/PEDOT:PSS/polymers:PC71BM/Ca/Al,,Ca,,PEDOT:PSS,,103.0,o-dichlorobenzene,,,-4.94,-3.15,,-5.9,-3.9,
112441,10.1039/c8tc00600h,10.1039/c8tc00600h,PDTS,PC71BM,PDTS,PC71BM,CCCCCCCC[Si]1(CCCCCCCC)c2ccsc2-c2sc(-c3ccc(-c4ccc(-c5cccs5)c5nsnc45)s3)cc21,COC(=O)CCCC1(c2ccccc2)C23c4c5ccc6c7cc8c9c%10c(cc%11cc%12c%13c%14c(cc%15c%16ccc-5c2c%16c2c5c%16c%17c(c(c46)c7c9c%17c4c%10c%11c%13c4c%16c%14c%152)C513)C%12)C8,0.58,10.21,49.62,2.93,2.93839716,0.2865924914675735,2.75,2.93,1:2,,,,ITO/PEDOT:PSS/polymers:PC71BM/Ca/Al,,Ca,,PEDOT:PSS,,105.0,o-dichlorobenzene,,,-4.94,-3.15,,-5.9,-3.9,
112442,10.1039/c8tc00600h,10.1039/c8tc00600h,PDTTS,PC71BM,PDTTS,PC71BM,CCCCCCCC[Si]1(CCCCCCCC)c2c(sc3c(CCCCCCC)csc23)-c2sc3c(CCCCCCC)c(-c4ccc(-c5ccc(-c6cccs6)c6nsnc56)s4)sc3c21,COC(=O)CCCC1(c2ccccc2)C23c4c5ccc6c7cc8c9c%10c(cc%11cc%12c%13c%14c(cc%15c%16ccc-5c2c%16c2c5c%16c%17c(c(c46)c7c9c%17c4c%10c%11c%13c4c%16c%14c%152)C513)C%12)C8,0.64,12.31,53.28,4.22,4.197611520000001,0.530532701421781,4.11,4.22,1:1,,,,ITO/PEDOT:PSS/polymers:PC71BM/Ca/Al,,Ca,,PEDOT:PSS,,108.0,o-dichlorobenzene,,,-5.02,-3.14,,-5.9,-3.9,
112443,10.1039/c8tc00600h,10.1039/c8tc00600h,PDTTS,PC71BM,PDTTS,PC71BM,CCCCCCCC[Si]1(CCCCCCCC)c2c(sc3c(CCCCCCC)csc23)-c2sc3c(CCCCCCC)c(-c4ccc(-c5ccc(-c6cccs6)c6nsnc56)s4)sc3c21,COC(=O)CCCC1(c2ccccc2)C23c4c5ccc6c7cc8c9c%10c(cc%11cc%12c%13c%14c(cc%15c%16ccc-5c2c%16c2c5c%16c%17c(c(c46)c7c9c%17c4c%10c%11c%13c4c%16c%14c%152)C513)C%12)C8,0.65,15.04,64.7,6.33,6.3250720000000005,0.077851500789883,6.23,6.33,1:1.5,,,,ITO/PEDOT:PSS/polymers:PC71BM/Ca/Al,,Ca,,PEDOT:PSS,,112.0,o-dichlorobenzene,,,-5.02,-3.14,,-5.9,-3.9,
112444,10.1039/c8tc00600h,10.1039/c8tc00600h,PDTTS,PC71BM,PDTTS,PC71BM,CCCCCCCC[Si]1(CCCCCCCC)c2c(sc3c(CCCCCCC)csc23)-c2sc3c(CCCCCCC)c(-c4ccc(-c5ccc(-c6cccs6)c6nsnc56)s4)sc3c21,COC(=O)CCCC1(c2ccccc2)C23c4c5ccc6c7cc8c9c%10c(cc%11cc%12c%13c%14c(cc%15c%16ccc-5c2c%16c2c5c%16c%17c(c(c46)c7c9c%17c4c%10c%11c%13c4c%16c%14c%152)C513)C%12)C8,0.62,14.42,53.08,4.76,4.745564320000001,0.3032705882352768,4.63,4.76,1:2,,,,ITO/PEDOT:PSS/polymers:PC71BM/Ca/Al,,Ca,,PEDOT:PSS,,105.0,o-dichlorobenzene,,,-5.02,-3.14,,-5.9,-3.9,
112445,10.1039/c8tc01333k,10.1039/c8tc01333k,PIBTO-T,,PIBTO-T,,CCCCCCCCOc1c(OCCCCCCCC)c(-c2ccc(-c3cc4sc5c(c4s3)C(c3ccc(CCCCCC)cc3)(c3ccc(CCCCCC)cc3)c3cc4c(cc3-5)C(c3ccc(CCCCCC)cc3)(c3ccc(CCCCCC)cc3)c3c-4sc4ccsc34)s2)c2nsnc2c1-c1cccs1,,0.88,10.57,59.3,5.53,5.5158488,0.2558987341772257,5.36,5.53,,,,,,,,,,,,,,,-5.43,-3.53,,,,
112446,10.1039/c8tc01333k,10.1039/c8tc01333k,PIBTO-T,,PIBTO-T,,CCCCCCCCOc1c(OCCCCCCCC)c(-c2ccc(-c3cc4sc5c(c4s3)C(c3ccc(CCCCCC)cc3)(c3ccc(CCCCCC)cc3)c3cc4c(cc3-5)C(c3ccc(CCCCCC)cc3)(c3ccc(CCCCCC)cc3)c3c-4sc4ccsc34)s2)c2nsnc2c1-c1cccs1,,0.87,12.09,62.04,6.52,6.52555332,0.0851736196319116,6.34,6.52,,DIO,,0.5%,,,,,,,,,,,-5.43,-3.53,,,,
112447,10.1039/c8tc01333k,10.1039/c8tc01333k,PIBTO-TT,,PIBTO-TT,,CCCCCCCCOc1c(OCCCCCCCC)c(-c2cc3sc(-c4cc5sc6c(c5s4)C(c4ccc(CCCCCC)cc4)(c4ccc(CCCCCC)cc4)c4cc5c(cc4-6)C(c4ccc(CCCCCC)cc4)(c4ccc(CCCCCC)cc4)c4c-5sc5ccsc45)cc3s2)c2nsnc2c1-c1cc2sccc2s1,,0.89,12.37,62.94,6.93,6.92925342,0.0107731601731529,6.86,6.93,,,,,,,,,,,,,,,-5.45,-3.55,,,,
112448,10.1039/c8tc01333k,10.1039/c8tc01333k,PIBTO-TT,,PIBTO-TT,,CCCCCCCCOc1c(OCCCCCCCC)c(-c2cc3sc(-c4cc5sc6c(c5s4)C(c4ccc(CCCCCC)cc4)(c4ccc(CCCCCC)cc4)c4cc5c(cc4-6)C(c4ccc(CCCCCC)cc4)(c4ccc(CCCCCC)cc4)c4c-5sc5ccsc45)cc3s2)c2nsnc2c1-c1cc2sccc2s1,,0.88,13.06,65.26,7.52,7.5002012800000015,0.2632808510638039,7.43,7.52,,DIO,,0.5%,,,,,,,,,,,-5.45,-3.55,,,,
112449,10.1039/c8tc01542b,10.1039/c8tc01542b,PTB7-Th,PC71BM,PTB7-Th,PC71BM,CCCCC(CC)COC(=O)c1sc2csc(-c3cc4c(-c5ccc(CC(CC)CCCC)s5)c5sccc5c(-c5ccc(CC(CC)CCCC)s5)c4s3)c2c1F,COC(=O)CCCC1(c2ccccc2)C23c4c5ccc6c7cc8c9c%10c(cc%11cc%12c%13c%14c(cc%15c%16ccc-5c2c%16c2c5c%16c%17c(c(c46)c7c9c%17c4c%10c%11c%13c4c%16c%14c%152)C513)C%12)C8,0.795,16.67,63.7,8.44,8.441938050000003,0.0229626777251569,8.36,8.44,1:1.5,,,,,,,,,,,,,,-5.29,-3.72,,-5.9,-3.9,
112452,10.1039/c8tc01542b,10.1039/c8tc01542b,PBDB-T,ITIC,PBDB-T,ITIC,CCCCC(CC)Cc1ccc(-c2c3cc(-c4ccc(-c5sc(-c6cccs6)c6c5C(=O)c5c(CC(CC)CCCC)sc(CC(CC)CCCC)c5C6=O)s4)sc3c(-c3ccc(CC(CC)CCCC)s3)c3ccsc23)s1,CCCCCCc1ccc(C2(c3ccc(CCCCCC)cc3)c3cc4c(cc3-c3sc5cc(C=C6C(=O)c7ccccc7C6=C(C#N)C#N)sc5c32)C(c2ccc(CCCCCC)cc2)(c2ccc(CCCCCC)cc2)c2c-4sc3cc(C=C4C(=O)c5ccccc5C4=C(C#N)C#N)sc23)cc1,0.859,16.88,64.8,9.39,9.39594816,0.0633456869009488,9.07,9.39,1:1,DIO,,0.5% v/v,inverted,,ZnO/PFN,,MoO3,,100.0,chlorobenzene,,90.0,-5.33,-3.48,,-5.576,-3.916,
112455,10.1039/c8tc01780h,10.1039/c8tc01780h,PBDB-T,IDT-IC,PBDB-T,IDT-IC,CCCCC(CC)Cc1ccc(-c2c3cc(-c4ccc(-c5sc(-c6cccs6)c6c5C(=O)c5c(CC(CC)CCCC)sc(CC(CC)CCCC)c5C6=O)s4)sc3c(-c3ccc(CC(CC)CCCC)s3)c3ccsc23)s1,CCCCCCc1ccc(C2(c3ccc(CCCCCC)cc3)c3cc4c(cc3-c3sc(/C=C5\C(=O)c6ccccc6C5=C(C#N)C#N)cc32)C(c2ccc(CCCCCC)cc2)(c2ccc(CCCCCC)cc2)c2cc(/C=C3\C(=O)c5ccccc5C3=C(C#N)C#N)sc2-4)cc1,0.88,11.94,57.9,6.11,6.083668799999999,0.430952536824899,,,1.5:1,DIO,,0.5%,ITO/PEDOT:PSS/active layer/PFN-Br/Ag,organic solar cell,PFN-Br,,PEDOT:PSS,,100.0,chlorobenzene,,,-5.33,-3.48,,-5.658,-3.856,
112456,10.1039/c8tc01780h,10.1039/c8tc01780h,PBDB-T,IDT-N,PBDB-T,IDT-N,CCCCC(CC)Cc1ccc(-c2c3cc(-c4ccc(-c5sc(-c6cccs6)c6c5C(=O)c5c(CC(CC)CCCC)sc(CC(CC)CCCC)c5C6=O)s4)sc3c(-c3ccc(CC(CC)CCCC)s3)c3ccsc23)s1,CCCCCCc1ccc(C2(c3ccc(CCCCCC)cc3)c3cc4c(cc3-c3sc(/C=C5\C(=O)c6cc7ccccc7cc6C5=C(C#N)C#N)cc32)C(c2ccc(CCCCCC)cc2)(c2ccc(CCCCCC)cc2)c2cc(/C=C3\C(=O)c5cc6ccccc6cc5C3=C(C#N)C#N)sc2-4)cc1,0.79,15.88,71.91,8.99,9.02125332,0.3476453837597457,,,1.5:1,DIO,,0.5%,ITO/PEDOT:PSS/active layer/PFN-Br/Ag,,PFN-Br,,PEDOT:PSS,,100.0,chlorobenzene,,,-5.33,-3.48,,-5.74,-4.08,
112457,10.1039/c8tc01780h,10.1039/c8tc01780h,PBDB-T,IDT-HN,PBDB-T,IDT-HN,CCCCC(CC)Cc1ccc(-c2c3cc(-c4ccc(-c5sc(-c6cccs6)c6c5C(=O)c5c(CC(CC)CCCC)sc(CC(CC)CCCC)c5C6=O)s4)sc3c(-c3ccc(CC(CC)CCCC)s3)c3ccsc23)s1,CCCCCCc1ccc(C2(c3ccc(CCCCCC)cc3)c3cc4c(cc3-c3sc(/C=C5\C(=O)c6cc7c(cc6C5=C(C#N)C#N)CCCC7)cc32)C(c2ccc(CCCCCC)cc2)(c2ccc(CCCCCC)cc2)c2cc(/C=C3\C(=O)c5cc6c(cc5C3=C(C#N)C#N)CCCC6)sc2-4)cc1,0.93,14.43,76.41,10.22,10.25414559,0.3341055772994091,,,1.5:1,DIO,,0.5%,ITO/PEDOT:PSS/active layer/PFN-Br/Ag,organic solar cell,PFN-Br,,PEDOT:PSS,,100.0,chlorobenzene,,,-5.33,-3.48,,-5.92,-3.86,
112458,10.1039/c8tc01858h,10.1039/c8tc01858h,PThTD3,PC71BM,PThTD3,PC71BM,CCCCCCCCCCC(CCCCCCCC)Cn1c(=O)c2c3sc4c(sc5c6sc(-c7cccs7)cc6n(CC(CCCCCCCC)CCCCCCCCCC)c(=O)c45)c3sc2c2sccc21,COC(=O)CCCC1(c2ccccc2)C23c4c5ccc6c7cc8c9c%10c(cc%11cc%12c%13c%14c(cc%15c%16ccc-5c2c%16c2c5c%16c%17c(c(c46)c7c9c%17c4c%10c%11c%13c4c%16c%14c%152)C513)C%12)C8,0.83,8.31,52.37,3.61,3.61211601,0.0586152354570745,3.37,3.61,,DIO 0 vol%,,0 vol%,ITO/ZnO/PThTD3:PC71BM/MoO3/Al,inverted,ZnO,,MoO3,,,,,,-5.34,-2.95,,-5.9,-3.9,
112459,10.1039/c8tc01858h,10.1039/c8tc01858h,PThTD3,PC71BM,PThTD3,PC71BM,CCCCCCCCCCC(CCCCCCCC)Cn1c(=O)c2c3sc4c(sc5c6sc(-c7cccs7)cc6n(CC(CCCCCCCC)CCCCCCCCCC)c(=O)c45)c3sc2c2sccc21,COC(=O)CCCC1(c2ccccc2)C23c4c5ccc6c7cc8c9c%10c(cc%11cc%12c%13c%14c(cc%15c%16ccc-5c2c%16c2c5c%16c%17c(c(c46)c7c9c%17c4c%10c%11c%13c4c%16c%14c%152)C513)C%12)C8,0.84,12.8,60.09,6.46,6.460876800000001,0.0135727554179757,6.18,6.46,,DIO 1 vol%,DIO,1 vol%,ITO/ZnO/active layer/MoO3/Al,inverted,ZnO,,MoO3,,,,,,-5.34,-2.95,,-5.9,-3.9,
112460,10.1039/c8tc01858h,10.1039/c8tc01858h,PThTD3,PC71BM,PThTD3,PC71BM,CCCCCCCCCCC(CCCCCCCC)Cn1c(=O)c2c3sc4c(sc5c6sc(-c7cccs7)cc6n(CC(CCCCCCCC)CCCCCCCCCC)c(=O)c45)c3sc2c2sccc21,COC(=O)CCCC1(c2ccccc2)C23c4c5ccc6c7cc8c9c%10c(cc%11cc%12c%13c%14c(cc%15c%16ccc-5c2c%16c2c5c%16c%17c(c(c46)c7c9c%17c4c%10c%11c%13c4c%16c%14c%152)C513)C%12)C8,0.84,12.87,67.05,7.25,7.248641399999999,0.018739310344835,6.94,7.25,,DIO 2 vol%,DIO,2 vol%,ITO/ZnO/PThTD3:PC71BM/MoO3/Al,inverted,ZnO,,MoO3,,,,,,-5.34,-2.95,,-5.9,-3.9,
112461,10.1039/c8tc01858h,10.1039/c8tc01858h,PThTD3,PC71BM,PThTD3,PC71BM,CCCCCCCCCCC(CCCCCCCC)Cn1c(=O)c2c3sc4c(sc5c6sc(-c7cccs7)cc6n(CC(CCCCCCCC)CCCCCCCCCC)c(=O)c45)c3sc2c2sccc21,COC(=O)CCCC1(c2ccccc2)C23c4c5ccc6c7cc8c9c%10c(cc%11cc%12c%13c%14c(cc%15c%16ccc-5c2c%16c2c5c%16c%17c(c(c46)c7c9c%17c4c%10c%11c%13c4c%16c%14c%152)C513)C%12)C8,0.84,12.91,66.43,7.18,7.20393492,0.3333554317548788,6.88,7.18,,DIO 3 vol%,DIO,3 vol%,ITO/ZnO/PThTD3:PC71BM/MoO3/Al,inverted,ZnO,,MoO3,,,,,,-5.34,-2.95,,-5.9,-3.9,
112462,10.1039/c8tc02021c,10.1039/c8tc02021c,POD,PC71BM,P-OD,PC71BM,C=C(C#N)c1cc(OCCCCCCCC)c(/C(C#N)=C/c2cc3c(OCC(CCCCCCCC)CCCCCCCCCC)c4sccc4c(OCC(CCCCCCCC)CCCCCCCCCC)c3s2)cc1OCCCCCCCC,COC(=O)CCCC1(c2ccccc2)C23c4c5ccc6c7cc8c9c%10c(cc%11cc%12c%13c%14c(cc%15c%16ccc-5c2c%16c2c5c%16c%17c(c(c46)c7c9c%17c4c%10c%11c%13c4c%16c%14c%152)C513)C%12)C8,0.93,4.05,40.5,1.53,1.5254325,0.2985294117647096,1.39,1.53,1:1.5,DIO,,3 vol%,ITO/PEDOT:PSS/active layer/PFN-Br/Ag,conventional,PFN-Br,PFN-Br,PEDOT:PSS,PEDOT:PSS,95.0,chlorobenzene,,,-5.54,-3.0,,-5.9,-3.9,
112463,10.1039/c8tc02021c,10.1039/c8tc02021c,PODDT,PC71BM,PODDT,PC71BM,C=C(C#N)c1cc(OCCCCCCCC)c(/C(C#N)=C/c2ccc(-c3cc4c(OCC(CCCCCCCC)CCCCCCCCCC)c5sc(-c6cccs6)cc5c(OCC(CCCCCCCC)CCCCCCCCCC)c4s3)s2)cc1OCCCCCCCC,COC(=O)CCCC1(c2ccccc2)C23c4c5ccc6c7cc8c9c%10c(cc%11cc%12c%13c%14c(cc%15c%16ccc-5c2c%16c2c5c%16c%17c(c(c46)c7c9c%17c4c%10c%11c%13c4c%16c%14c%152)C513)C%12)C8,0.87,7.62,53.95,3.59,3.5765613000000003,0.3743370473537488,3.35,3.59,1:1.5,DIO,,3 vol%,ITO/PEDOT:PSS/active layer/PFN-Br/Ag,conventional,PFN-Br,PFN-Br,PEDOT:PSS,PEDOT:PSS,95.0,chlorobenzene,,,-5.51,-3.0,,-5.9,-3.9,
112464,10.1039/c8tc02021c,10.1039/c8tc02021c,PdC8Th,PC71BM,PdC8Th,PC71BM,C=C(C#N)c1cc(OCCCCCCCC)c(/C(C#N)=C/c2cc3c(-c4cc(CCCCCCCC)c(CCCCCCCC)s4)c4sccc4c(-c4cc(CCCCCCCC)c(CCCCCCCC)s4)c3s2)cc1OCCCCCCCC,COC(=O)CCCC1(c2ccccc2)C23c4c5ccc6c7cc8c9c%10c(cc%11cc%12c%13c%14c(cc%15c%16ccc-5c2c%16c2c5c%16c%17c(c(c46)c7c9c%17c4c%10c%11c%13c4c%16c%14c%152)C513)C%12)C8,0.99,7.29,42.03,3.03,3.03334713,0.1104663366336735,2.77,3.03,1:1.5,DIO,,3 vol%,ITO/PEDOT:PSS/active layer/PFN-Br/Ag,conventional,PFN-Br,PFN-Br,PEDOT:PSS,PEDOT:PSS,95.0,chlorobenzene,,,-5.58,-3.09,,-5.9,-3.9,
112465,10.1039/c8tc02021c,10.1039/c8tc02021c,PdC8ThDT,PC71BM,PdC8ThDT,PC71BM,C=C(C#N)c1cc(OCCCCCCCC)c(/C(C#N)=C/c2ccc(-c3cc4c(-c5cc(CCCCCCCC)c(CCCCCCCC)s5)c5sc(-c6cccs6)cc5c(-c5cc(CCCCCCCC)c(CCCCCCCC)s5)c4s3)s2)cc1OCCCCCCCC,COC(=O)CCCC1(c2ccccc2)C23c4c5ccc6c7cc8c9c%10c(cc%11cc%12c%13c%14c(cc%15c%16ccc-5c2c%16c2c5c%16c%17c(c(c46)c7c9c%17c4c%10c%11c%13c4c%16c%14c%152)C513)C%12)C8,0.89,11.76,74.18,7.76,7.763975520000002,0.0512309278350745,7.43,7.76,1:1.5,"1,8-diiodoctane (DIO)",,3,ITO/PEDOT:PSS/copolymer:PC71BM/PFN-Br/Ag,conventional,PFN-Br,PFN-Br,PEDOT:PSS,PEDOT:PSS,95.0,chlorobenzene,,,-5.57,-3.0,,-5.9,-3.9,
112466,10.1039/c8tc02021c,10.1039/c8tc02021c,PdC8ThDT-S,PC71BM,PdC8ThDT-S,PC71BM,CCCCCCCCOc1cc(/C(C#N)=C\c2cccs2)c(OCCCCCCCC)cc1/C(C#N)=C/c1ccc(-c2cc3c(-c4cc(CCCCCCCC)c(CCCCCCCC)s4)c4sccc4c(-c4cc(CCCCCCCC)c(CCCCCCCC)s4)c3s2)s1,COC(=O)CCCC1(c2ccccc2)C23c4c5ccc6c7cc8c9c%10c(cc%11cc%12c%13c%14c(cc%15c%16ccc-5c2c%16c2c5c%16c%17c(c(c46)c7c9c%17c4c%10c%11c%13c4c%16c%14c%152)C513)C%12)C8,0.89,11.14,71.92,7.11,7.13058032,0.2894559774964789,7.02,7.11,1:1.5,"1,8-diiodoctane (DIO)",,3,ITO/PEDOT:PSS/copolymer:PC71BM/PFN-Br/Ag,conventional,PFN-Br,PFN-Br,PEDOT:PSS,PEDOT:PSS,95.0,chlorobenzene,,,-5.58,-3.0,,-5.9,-3.9,
112467,10.1039/c8tc02021c,10.1039/c8tc02021c,PdC8ThDT,ITIC,PdC8ThDT,ITIC,C=C(C#N)c1cc(OCCCCCCCC)c(/C(C#N)=C/c2ccc(-c3cc4c(-c5cc(CCCCCCCC)c(CCCCCCCC)s5)c5sc(-c6cccs6)cc5c(-c5cc(CCCCCCCC)c(CCCCCCCC)s5)c4s3)s2)cc1OCCCCCCCC,CCCCCCc1ccc(C2(c3ccc(CCCCCC)cc3)c3cc4c(cc3-c3sc5cc(C=C6C(=O)c7ccccc7C6=C(C#N)C#N)sc5c32)C(c2ccc(CCCCCC)cc2)(c2ccc(CCCCCC)cc2)c2c-4sc3cc(C=C4C(=O)c5ccccc5C4=C(C#N)C#N)sc23)cc1,0.97,15.63,56.12,8.54,8.50840932,0.3699142857142738,8.26,8.54,1:1.5,,,,ITO/PEDOT:PSS/copolymer:ITIC/PFN-Br/Ag,conventional,PFN-Br,PFN-Br,PEDOT:PSS,PEDOT:PSS,,chlorobenzene,,,-5.57,-3.0,,-5.576,-3.916,
112468,10.1039/c8tc02021c,10.1039/c8tc02021c,PdC8ThDT-S,ITIC,PdC8ThDT-S,ITIC,CCCCCCCCOc1cc(/C(C#N)=C\c2cccs2)c(OCCCCCCCC)cc1/C(C#N)=C/c1ccc(-c2cc3c(-c4cc(CCCCCCCC)c(CCCCCCCC)s4)c4sccc4c(-c4cc(CCCCCCCC)c(CCCCCCCC)s4)c3s2)s1,CCCCCCc1ccc(C2(c3ccc(CCCCCC)cc3)c3cc4c(cc3-c3sc5cc(C=C6C(=O)c7ccccc7C6=C(C#N)C#N)sc5c32)C(c2ccc(CCCCCC)cc2)(c2ccc(CCCCCC)cc2)c2c-4sc3cc(C=C4C(=O)c5ccccc5C4=C(C#N)C#N)sc23)cc1,0.97,13.42,62.39,8.12,8.121555859999999,0.0191608374384218,8.01,8.12,1:1.5,,,,ITO/PEDOT:PSS/copolymer:ITIC/PFN-Br/Ag,conventional,PFN-Br,PFN-Br,PEDOT:PSS,PEDOT:PSS,,chlorobenzene,,,-5.58,-3.0,,-5.576,-3.916,
112469,10.1039/c8tc02553c,10.1039/c8tc02553c,PBDT(T)-HT-TPD,P(NDI2OD-T),PBDTTPD-HT,PNDIT-20,CCCCCCCCN1C(=O)c2c(-c3cc(CCCCCC)cs3)sc(-c3cc(CCCCCC)c(-c4cc5c(-c6ccc(CC(CC)CCCC)s6)c6sccc6c(-c6ccc(CC(CC)CCCC)s6)c5s4)s3)c2C1=O,CCCCCCCCCCC(CCCCCCCC)CN1C(=O)c2ccc3c4c(c(-c5cccs5)cc(c24)C1=O)C(=O)N(CC(CCCCCCCC)CCCCCCCCCC)C3=O,0.93,8.4,58.16,4.55,4.5434592,0.1437538461538415,4.36,4.55,1.5:1,"1,8-diiodooctane",,,,,,,PEDOT:PSS,,80.0,chloroform,,,-5.3,-3.45,,-5.7,-3.86,
112470,10.1039/c8tc02553c,10.1039/c8tc02553c,PBDT(T)-HT-TPD,P(NDI2OD-Se),PBDTTPD-HT,P(NDI2OD-Se),CCCCCCCCN1C(=O)c2c(-c3cc(CCCCCC)cs3)sc(-c3cc(CCCCCC)c(-c4cc5c(-c6ccc(CC(CC)CCCC)s6)c6sccc6c(-c6ccc(CC(CC)CCCC)s6)c5s4)s3)c2C1=O,CCCCCCCCCCC(CCCCCCCC)CN1C(=O)c2ccc3c4c(c(-c5ccc[se]5)cc(c24)C1=O)C(=O)N(CC(CCCCCCCC)CCCCCCCCCC)C3=O,0.95,11.97,52.51,5.97,5.971174649999999,0.0196758793969746,5.63,5.97,1.5:1,"1,8-diiodooctane",,,conventional,,,,PEDOT:PSS,,80.0,chloroform,,,-5.3,-3.45,,-5.57,-3.82,
112471,10.1039/c8tc02553c,10.1039/c8tc02553c,PBDT(T)-HT-TPD,P(NDI2HD-Se),PBDTTPD-HT,P(NDI2HD-Se),CCCCCCCCN1C(=O)c2c(-c3cc(CCCCCC)cs3)sc(-c3cc(CCCCCC)c(-c4cc5c(-c6ccc(CC(CC)CCCC)s6)c6sccc6c(-c6ccc(CC(CC)CCCC)s6)c5s4)s3)c2C1=O,CCCCCCCCC(CCCCCC)CN1C(=O)c2ccc3c4c(c(-c5ccc[se]5)cc(c24)C1=O)C(=O)N(CC(CCCCCC)CCCCCCCC)C3=O,0.92,12.52,58.72,6.8,6.763604480000001,0.5352282352941065,6.51,6.8,1.5:1,"1,8-diiodooctane",,,conventional,conventional,,,PEDOT:PSS,,80.0,chloroform,,,-5.3,-3.45,,-5.65,-3.92,
112472,10.1039/c8tc02553c,10.1039/c8tc02553c,PBDT(ST)-HT-TPD,P(NDI2OD-T),PBDT(ST)-HT-TPD,PNDIT-20,CCCCCCCCCCCCSc1ccc(-c2c3cc(-c4sc(-c5sc(-c6cc(CCCCCC)cs6)c6c5C(=O)N(CCCCCCCC)C6=O)cc4CCCCCC)sc3c(-c3ccc(SCCCCCCCCCCCC)s3)c3ccsc23)s1,CCCCCCCCCCC(CCCCCCCC)CN1C(=O)c2ccc3c4c(c(-c5cccs5)cc(c24)C1=O)C(=O)N(CC(CCCCCCCC)CCCCCCCCCC)C3=O,0.97,7.63,52.24,3.87,3.86633464,0.0947121447028497,3.58,3.87,1.5:1,"1,8-diiodooctane",,,conventional,conventional,,,PEDOT:PSS,,80.0,chloroform,,,-5.32,-3.49,,-5.7,-3.86,
