Repository: JiYiqaq/PCE-KA-GNN

# Data directory

- `raw/Active_Database.csv` is the immutable source dataset bundled under CC BY 4.0. Do not overwrite it with processed data.
- `processed/` is created and populated by the training pipeline. Generated `.pt` and `.pth` caches are intentionally ignored by Git because they can exceed GitHub's normal single-file limit.

See `../DATA_LICENSE.md` for provenance, license and checksum information.

File: data/raw/Active_Database.csv (part 465 of 471)
id,doi,doi_norm,donor,acceptor,donor_canonical,acceptor_canonical,donor_smiles,acceptor_smiles,voc,jsc,ff,pce,pce_recomputed,pce_relative_error_percent,pce_avg,pce_best,d_a_ratio,additive,additive_canonical,additive_ratio,device_structure,device_type,etl,etl_canonical,htl,htl_canonical,active_layer_thickness,solvent,solvent_canonical,annealing_temp,homo_d,lumo_d,eg_d,homo_a,lumo_a,eg_a
112473,10.1039/c8tc02553c,10.1039/c8tc02553c,PBDT(ST)-HT-TPD,P(NDI2OD-Se),PBDT(ST)-HT-TPD,P(NDI2OD-Se),CCCCCCCCCCCCSc1ccc(-c2c3cc(-c4sc(-c5sc(-c6cc(CCCCCC)cs6)c6c5C(=O)N(CCCCCCCC)C6=O)cc4CCCCCC)sc3c(-c3ccc(SCCCCCCCCCCCC)s3)c3ccsc23)s1,CCCCCCCCCCC(CCCCCCCC)CN1C(=O)c2ccc3c4c(c(-c5ccc[se]5)cc(c24)C1=O)C(=O)N(CC(CCCCCCCC)CCCCCCCCCC)C3=O,0.98,7.81,55.4,4.22,4.2402052,0.4787962085308144,3.97,4.22,1.5:1,"1,8-diiodooctane",,,conventional,conventional,,,PEDOT:PSS,,80.0,chloroform,,,-5.32,-3.49,,-5.57,-3.82,
112474,10.1039/c8tc02553c,10.1039/c8tc02553c,PBDT(ST)-HT-TPD,P(NDI2HD-Se),PBDT(ST)-HT-TPD,P(NDI2HD-Se),CCCCCCCCCCCCSc1ccc(-c2c3cc(-c4sc(-c5sc(-c6cc(CCCCCC)cs6)c6c5C(=O)N(CCCCCCCC)C6=O)cc4CCCCCC)sc3c(-c3ccc(SCCCCCCCCCCCC)s3)c3ccsc23)s1,CCCCCCCCC(CCCCCC)CN1C(=O)c2ccc3c4c(c(-c5ccc[se]5)cc(c24)C1=O)C(=O)N(CC(CCCCCC)CCCCCCCC)C3=O,0.95,8.17,59.54,4.63,4.6211971,0.1901274298056168,4.45,4.63,1.5:1,"1,8-diiodooctane",,,conventional,conventional,,,PEDOT:PSS,,80.0,chloroform,,,-5.32,-3.49,,-5.65,-3.92,
112475,10.1039/c8tc02689k,10.1039/c8tc02689k,PBDB-T,N2200,PBDB-T,N2200,CCCCC(CC)Cc1ccc(-c2c3cc(-c4ccc(-c5sc(-c6cccs6)c6c5C(=O)c5c(CC(CC)CCCC)sc(CC(CC)CCCC)c5C6=O)s4)sc3c(-c3ccc(CC(CC)CCCC)s3)c3ccsc23)s1,CCCCCCCCCCC(CCCCCCCC)CN1C(=O)c2ccc3c4c(c(-c5ccc(-c6cccs6)s5)cc(c24)C1=O)C(=O)N(CC(CCCCCCCC)CCCCCCCCCC)C3=O,0.85,10.52,62.99,5.56,5.6325658,1.3051402877697924,,,2:1,,,,,all-polymer solar cell,PFN-Br,,PEDOT:PSS,,150.0,chlorobenzene,,120.0,-5.33,-3.48,,-5.71,-4.02,
112476,10.1039/c8tc02689k,10.1039/c8tc02689k,PTzBI,N2200,PTzBI,N2200,CCCCCCCCN1C(=O)c2c(c(-c3ccc(-c4cc5c(-c6ccc(CC(CC)CCCC)s6)c6sccc6c(-c6ccc(CC(CC)CCCC)s6)c5s4)s3)c3nn(CCCCCCCC)nc3c2-c2cccs2)C1=O,CCCCCCCCCCC(CCCCCCCC)CN1C(=O)c2ccc3c4c(c(-c5ccc(-c6cccs6)s5)cc(c24)C1=O)C(=O)N(CC(CCCCCCCC)CCCCCCCCCC)C3=O,0.84,15.75,68.11,9.0,9.010953,0.1216999999999875,,,2:1,,,,ITO/PEDOT:PSS/active layer/PFN-Br/Al,all-polymer solar cell,PFN-Br,,PEDOT:PSS,,150.0,Me-THF,,120.0,-5.34,-3.46,,-5.71,-4.02,
112477,10.1039/c8tc04926b,10.1039/c8tc04926b,PBDB-T1,TPE-PDI4-S,PT2,TPE-PDI4-S,CCCCCCCCc1sc(CCCCCCCC)c2c1C(=O)c1c(-c3cccs3)sc(-c3ccc(-c4cc5c(-c6ccc(CC(CC)CCCC)s6)c6sccc6c(-c6ccc(CC(CC)CCCC)s6)c5s4)s3)c1C2=O,CCCCCC(CCCCC)n1c(=O)c2ccc3c4c(-c5ccc(C(=C(c6ccc(-c7cc8c(=O)n(C(CCCCC)CCCCC)c(=O)c9cc%10sc%11cc%12c(=O)n(C(CCCCC)CCCCC)c(=O)c%13ccc%14c7c(c89)c%10c%11c%14c%13%12)cc6)c6ccc(-c7cc8c(=O)n(C(CCCCC)CCCCC)c(=O)c9cc%10sc%11cc%12c(=O)n(C(CCCCC)CCCCC)c(=O)c%13ccc%14c7c(c89)c%10c%11c%14c%13%12)cc6)c6ccc(-c7cc8c(=O)n(C(CCCCC)CCCCC)c(=O)c9cc%10sc%11cc%12c(=O)n(C(CCCCC)CCCCC)c(=O)c%13ccc%14c7c(c89)c%10c%11c%14c%13%12)cc6)cc5)cc5c(=O)n(C(CCCCC)CCCCC)c(=O)c6cc7sc8cc(c1=O)c2c3c8c7c4c56,1.052,9.839,66.3,6.85,6.862466363999999,0.181990715328464,6.688,6.85,1:1,,,,ITO/PEDOT:PSS/PBDB-T1:TPE-PDI4-S/ZrAcAc/Al,OSC,ZrAcAc,,PEDOT:PSS,,,dichlorobenzene,,100.0,-5.26,-3.46,,-5.91,-3.79,
112478,10.1039/c8tc04926b,10.1039/c8tc04926b,PBDB-T1,TPE-PDI4-Se,PT2,TPE-PDI4-Se,CCCCCCCCc1sc(CCCCCCCC)c2c1C(=O)c1c(-c3cccs3)sc(-c3ccc(-c4cc5c(-c6ccc(CC(CC)CCCC)s6)c6sccc6c(-c6ccc(CC(CC)CCCC)s6)c5s4)s3)c1C2=O,CCCCCC(CCCCC)n1c(=O)c2ccc3c4c(-c5ccc(C(=C(c6ccc(-c7cc8c(=O)n(C(CCCCC)CCCCC)c(=O)c9cc%10[se]c%11cc%12c(=O)n(C(CCCCC)CCCCC)c(=O)c%13ccc%14c7c(c89)c%10c%11c%14c%13%12)cc6)c6ccc(-c7cc8c(=O)n(C(CCCCC)CCCCC)c(=O)c9cc%10[se]c%11cc%12c(=O)n(C(CCCCC)CCCCC)c(=O)c%13ccc%14c7c(c89)c%10c%11c%14c%13%12)cc6)c6ccc(-c7cc8c(=O)n(C(CCCCC)CCCCC)c(=O)c9cc%10[se]c%11cc%12c(=O)n(C(CCCCC)CCCCC)c(=O)c%13ccc%14c7c(c89)c%10c%11c%14c%13%12)cc6)cc5)cc5c(=O)n(C(CCCCC)CCCCC)c(=O)c6cc7[se]c8cc(c1=O)c2c3c8c7c4c56,1.078,10.287,68.8,7.63,7.629497568000001,0.0065849541284315,7.305,7.63,1:1,,,,ITO/PEDOT:PSS/PBDB-T1:acceptor/ZrAcAc/Al,OSC,ZrAcAc,,PEDOT:PSS,,,dichlorobenzene,,100.0,-5.26,-3.46,,-5.89,-3.81,
112479,10.1039/c8tc05035j,10.1039/c8tc05035j,P1,ITIC,P1,ITIC,CCCCCCCCc1cc(-c2c(-c3cccs3)sc3c(-c4cc(CCCCCCCC)c(CCCCCCCC)s4)c(-c4ccc(-c5cccc6nsnc56)s4)sc23)sc1CCCCCCCC,CCCCCCc1ccc(C2(c3ccc(CCCCCC)cc3)c3cc4c(cc3-c3sc5cc(C=C6C(=O)c7ccccc7C6=C(C#N)C#N)sc5c32)C(c2ccc(CCCCCC)cc2)(c2ccc(CCCCCC)cc2)c2c-4sc3cc(C=C4C(=O)c5ccccc5C4=C(C#N)C#N)sc23)cc1,0.97,15.59,54.38,8.22,8.22350674,0.0426610705595966,8.07,8.22,1:1 wt%,,,,ITO/ZnO/polymer:ITIC/MoO3/Ag,BHJ,ZnO,,MoO3,,,,,,-5.34,-3.53,,-5.576,-3.916,
112480,10.1039/c8tc05035j,10.1039/c8tc05035j,P2,ITIC,P2,ITIC,,CCCCCCc1ccc(C2(c3ccc(CCCCCC)cc3)c3cc4c(cc3-c3sc5cc(C=C6C(=O)c7ccccc7C6=C(C#N)C#N)sc5c32)C(c2ccc(CCCCCC)cc2)(c2ccc(CCCCCC)cc2)c2c-4sc3cc(C=C4C(=O)c5ccccc5C4=C(C#N)C#N)sc23)cc1,0.95,15.76,59.76,8.95,8.947267199999999,0.0305340782122952,8.84,8.95,1:1 wt%,,,,inverted,BHJ,ZnO,,MoO3,,,,,,-5.34,-3.58,,-5.576,-3.916,
112481,10.1039/c8tc05035j,10.1039/c8tc05035j,P3,ITIC,P3,ITIC,CCCCCCc1csc(-c2ccc(-c3cc(CCCCCC)c(/C=C/c4csc(-c5cc6c(OCC(CC)CCCC)c7sc(-c8ccc(C9=C%10C(=O)N(CC(CC)CCCC)C(c%11ccc(-c%12cc%13c(OCC(CC)CCCC)c%14sccc%14c(OCC(CC)CCCC)c%13s%12)s%11)=C%10C(=O)N9CC(CC)CCCC)s8)cc7c(OCC(CC)CCCC)c6s5)c4)s3)c3nsnc23)c1,CCCCCCc1ccc(C2(c3ccc(CCCCCC)cc3)c3cc4c(cc3-c3sc5cc(C=C6C(=O)c7ccccc7C6=C(C#N)C#N)sc5c32)C(c2ccc(CCCCCC)cc2)(c2ccc(CCCCCC)cc2)c2c-4sc3cc(C=C4C(=O)c5ccccc5C4=C(C#N)C#N)sc23)cc1,0.94,17.18,63.52,10.26,10.25797184,0.0197676413255366,10.14,10.26,1:1 wt%,,,,inverted,BHJ,ZnO,,MoO3,,,,,,-5.31,-3.6,,-5.576,-3.916,
112482,10.1039/c8tc05035j,10.1039/c8tc05035j,P4,ITIC,P4,ITIC,,CCCCCCc1ccc(C2(c3ccc(CCCCCC)cc3)c3cc4c(cc3-c3sc5cc(C=C6C(=O)c7ccccc7C6=C(C#N)C#N)sc5c32)C(c2ccc(CCCCCC)cc2)(c2ccc(CCCCCC)cc2)c2c-4sc3cc(C=C4C(=O)c5ccccc5C4=C(C#N)C#N)sc23)cc1,0.9,17.19,61.77,9.56,9.5564367,0.0372730125522982,9.28,9.56,1:1 wt%,,,,inverted,BHJ,ZnO,,MoO3,,,,,,-5.35,-3.6,,-5.576,-3.916,
112483,10.1039/c8tc05035j,10.1039/c8tc05035j,P5,ITIC,P5,ITIC,,CCCCCCc1ccc(C2(c3ccc(CCCCCC)cc3)c3cc4c(cc3-c3sc5cc(C=C6C(=O)c7ccccc7C6=C(C#N)C#N)sc5c32)C(c2ccc(CCCCCC)cc2)(c2ccc(CCCCCC)cc2)c2c-4sc3cc(C=C4C(=O)c5ccccc5C4=C(C#N)C#N)sc23)cc1,0.88,16.3,61.48,8.82,8.8186912,0.0148390022675774,8.6,8.82,1:1 wt%,,,,inverted,,ZnO,,MoO3,,,,,,-5.4,-3.66,,-5.576,-3.916,
112484,10.1039/c8tc05288c,10.1039/c8tc05288c,P1,PC60BM,P1,PCBM,CCCCCCCCc1cc(-c2c(-c3cccs3)sc3c(-c4cc(CCCCCCCC)c(CCCCCCCC)s4)c(-c4ccc(-c5cccc6nsnc56)s4)sc23)sc1CCCCCCCC,CCCCC(=O)OCC1(C2=CC=CC=C2)C3=CC=CC4=CC=CC5=CC=CC6=CC=CC7=CC=CC1=C7C6=C5C4=C3,0.54,1.97,33.0,0.36,0.351054,2.484999999999987,0.29,0.36,,,,,,BHJ solar cell,ZnO/PEI,,MoO3,,,chlorobenzene,,130.0,-5.34,-3.53,,-6.1,-3.7,
112485,10.1039/c8tc05288c,10.1039/c8tc05288c,P1,PC60BM,P1,PCBM,CCCCCCCCc1cc(-c2c(-c3cccs3)sc3c(-c4cc(CCCCCCCC)c(CCCCCCCC)s4)c(-c4ccc(-c5cccc6nsnc56)s4)sc23)sc1CCCCCCCC,CCCCC(=O)OCC1(C2=CC=CC=C2)C3=CC=CC4=CC=CC5=CC=CC6=CC=CC7=CC=CC1=C7C6=C5C4=C3,0.55,2.16,37.0,0.44,0.43956,0.099999999999999,0.4,0.44,,1% DIO,DIO,1%,,BHJ solar cell,ZnO/PEI,,MoO3,,,chlorobenzene,,130.0,-5.34,-3.53,,-6.1,-3.7,
112486,10.1039/c8tc05288c,10.1039/c8tc05288c,P2,PC60BM,P2,PCBM,,CCCCC(=O)OCC1(C2=CC=CC=C2)C3=CC=CC4=CC=CC5=CC=CC6=CC=CC7=CC=CC1=C7C6=C5C4=C3,0.52,0.91,36.0,0.26,0.170352,34.48,0.19,0.26,,,,,inverted,BHJ solar cell,ZnO/PEI,,MoO3,,,chlorobenzene,,130.0,-5.34,-3.58,,-6.1,-3.7,
112487,10.1039/c8tc05288c,10.1039/c8tc05288c,P2,PC60BM,P2,PCBM,,CCCCC(=O)OCC1(C2=CC=CC=C2)C3=CC=CC4=CC=CC5=CC=CC6=CC=CC7=CC=CC1=C7C6=C5C4=C3,0.59,1.24,47.0,0.34,0.343852,1.1329411764705783,0.28,0.34,,1% DIO,DIO,1%,inverted,BHJ solar cell,ZnO/PEI,,MoO3,,,chlorobenzene,,130.0,-5.34,-3.58,,-6.1,-3.7,
112488,10.1039/c8tc05288c,10.1039/c8tc05288c,P3,PC60BM,P3,PCBM,CCCCCCc1csc(-c2ccc(-c3cc(CCCCCC)c(/C=C/c4csc(-c5cc6c(OCC(CC)CCCC)c7sc(-c8ccc(C9=C%10C(=O)N(CC(CC)CCCC)C(c%11ccc(-c%12cc%13c(OCC(CC)CCCC)c%14sccc%14c(OCC(CC)CCCC)c%13s%12)s%11)=C%10C(=O)N9CC(CC)CCCC)s8)cc7c(OCC(CC)CCCC)c6s5)c4)s3)c3nsnc23)c1,CCCCC(=O)OCC1(C2=CC=CC=C2)C3=CC=CC4=CC=CC5=CC=CC6=CC=CC7=CC=CC1=C7C6=C5C4=C3,0.55,4.52,52.0,1.31,1.29272,1.3190839694656629,1.21,1.31,,,,,inverted,BHJ solar cell,ZnO/PEI,,MoO3,,,chlorobenzene,,130.0,-5.31,-3.6,,-6.1,-3.7,
112489,10.1039/c8tc05288c,10.1039/c8tc05288c,P3,PC60BM,P3,PCBM,CCCCCCc1csc(-c2ccc(-c3cc(CCCCCC)c(/C=C/c4csc(-c5cc6c(OCC(CC)CCCC)c7sc(-c8ccc(C9=C%10C(=O)N(CC(CC)CCCC)C(c%11ccc(-c%12cc%13c(OCC(CC)CCCC)c%14sccc%14c(OCC(CC)CCCC)c%13s%12)s%11)=C%10C(=O)N9CC(CC)CCCC)s8)cc7c(OCC(CC)CCCC)c6s5)c4)s3)c3nsnc23)c1,CCCCC(=O)OCC1(C2=CC=CC=C2)C3=CC=CC4=CC=CC5=CC=CC6=CC=CC7=CC=CC1=C7C6=C5C4=C3,0.54,6.88,46.0,1.71,1.708992,0.0589473684210466,1.62,1.71,,1% DIO,DIO,1%,inverted,BHJ solar cell,ZnO/PEI,,MoO3,,,chlorobenzene,,130.0,-5.31,-3.6,,-6.1,-3.7,
112490,10.1039/c8tc05288c,10.1039/c8tc05288c,P3,PC70BM,P3,PC70BM,CCCCCCc1csc(-c2ccc(-c3cc(CCCCCC)c(/C=C/c4csc(-c5cc6c(OCC(CC)CCCC)c7sc(-c8ccc(C9=C%10C(=O)N(CC(CC)CCCC)C(c%11ccc(-c%12cc%13c(OCC(CC)CCCC)c%14sccc%14c(OCC(CC)CCCC)c%13s%12)s%11)=C%10C(=O)N9CC(CC)CCCC)s8)cc7c(OCC(CC)CCCC)c6s5)c4)s3)c3nsnc23)c1,CCCCC(=O)OCC1(C2=CC=CC=C2)C3=CC=CC4=CC=CC5=CC=CC6=CC=C7C=CC=CC8=CC=CC1=C8C7=C6C5=C4C3,0.55,7.86,52.0,2.23,2.2479600000000004,0.8053811659193013,1.98,2.23,,1% DIO,DIO,1%,inverted,BHJ solar cell,ZnO/PEI,,MoO3,,,chlorobenzene,,130.0,-5.31,-3.6,,-6.1,-3.9,
112491,10.1039/c8tc05288c,10.1039/c8tc05288c,P3,ITIC,P3,ITIC,CCCCCCc1csc(-c2ccc(-c3cc(CCCCCC)c(/C=C/c4csc(-c5cc6c(OCC(CC)CCCC)c7sc(-c8ccc(C9=C%10C(=O)N(CC(CC)CCCC)C(c%11ccc(-c%12cc%13c(OCC(CC)CCCC)c%14sccc%14c(OCC(CC)CCCC)c%13s%12)s%11)=C%10C(=O)N9CC(CC)CCCC)s8)cc7c(OCC(CC)CCCC)c6s5)c4)s3)c3nsnc23)c1,CCCCCCc1ccc(C2(c3ccc(CCCCCC)cc3)c3cc4c(cc3-c3sc5cc(C=C6C(=O)c7ccccc7C6=C(C#N)C#N)sc5c32)C(c2ccc(CCCCCC)cc2)(c2ccc(CCCCCC)cc2)c2c-4sc3cc(C=C4C(=O)c5ccccc5C4=C(C#N)C#N)sc23)cc1,0.6,4.73,34.0,0.96,0.96492,0.5125000000000037,0.89,0.96,,,,,inverted,BHJ solar cell,ZnO/PEI,,MoO3,,,chlorobenzene,,130.0,-5.31,-3.6,,-5.576,-3.916,
112492,10.1039/c8tc06407e,10.1039/c8tc06407e,P1,PC71BM,P1,PC71BM,CCCCCCCCc1cc(-c2c(-c3cccs3)sc3c(-c4cc(CCCCCCCC)c(CCCCCCCC)s4)c(-c4ccc(-c5cccc6nsnc56)s4)sc23)sc1CCCCCCCC,COC(=O)CCCC1(c2ccccc2)C23c4c5ccc6c7cc8c9c%10c(cc%11cc%12c%13c%14c(cc%15c%16ccc-5c2c%16c2c5c%16c%17c(c(c46)c7c9c%17c4c%10c%11c%13c4c%16c%14c%152)C513)C%12)C8,0.62,15.2,60.0,5.74,5.654399999999999,1.4912891986062933,5.58,5.74,1:1.5,-,,,,,Ca,,PEDOT:PSS,,140.0,,,,-5.34,-3.53,,-5.9,-3.9,
112493,10.1039/c8tc06407e,10.1039/c8tc06407e,P1,PC71BM,P1,PC71BM,CCCCCCCCc1cc(-c2c(-c3cccs3)sc3c(-c4cc(CCCCCCCC)c(CCCCCCCC)s4)c(-c4ccc(-c5cccc6nsnc56)s4)sc23)sc1CCCCCCCC,COC(=O)CCCC1(c2ccccc2)C23c4c5ccc6c7cc8c9c%10c(cc%11cc%12c%13c%14c(cc%15c%16ccc-5c2c%16c2c5c%16c%17c(c(c46)c7c9c%17c4c%10c%11c%13c4c%16c%14c%152)C513)C%12)C8,0.58,16.51,57.0,5.58,5.458206000000001,2.1826881720430023,5.48,5.58,1:1.5,1% DIO,,1%,conventional,,Ca,,PEDOT:PSS,,131.0,o-dichlorobenzene,,,-5.34,-3.53,,-5.9,-3.9,
112494,10.1039/c8tc06407e,10.1039/c8tc06407e,P2,PC71BM,P2,PC71BM,,COC(=O)CCCC1(c2ccccc2)C23c4c5ccc6c7cc8c9c%10c(cc%11cc%12c%13c%14c(cc%15c%16ccc-5c2c%16c2c5c%16c%17c(c(c46)c7c9c%17c4c%10c%11c%13c4c%16c%14c%152)C513)C%12)C8,0.64,8.24,59.0,3.18,3.111424,2.1564779874213893,3.1,3.18,1:1.5,-,,,conventional,,Ca,,PEDOT:PSS,,115.0,o-dichlorobenzene,,,-5.34,-3.58,,-5.9,-3.9,
112495,10.1039/c8tc06407e,10.1039/c8tc06407e,P2,PC71BM,P2,PC71BM,,COC(=O)CCCC1(c2ccccc2)C23c4c5ccc6c7cc8c9c%10c(cc%11cc%12c%13c%14c(cc%15c%16ccc-5c2c%16c2c5c%16c%17c(c(c46)c7c9c%17c4c%10c%11c%13c4c%16c%14c%152)C513)C%12)C8,0.62,13.27,66.0,5.54,5.430083999999999,1.984043321299657,5.38,5.54,1:1.5,3% DIO,,3%,conventional,,Ca,,PEDOT:PSS,,104.0,o-dichlorobenzene,,,-5.34,-3.58,,-5.9,-3.9,
112496,10.1039/c8tc06407e,10.1039/c8tc06407e,P3,PC71BM,P3,PC71BM,CCCCCCc1csc(-c2ccc(-c3cc(CCCCCC)c(/C=C/c4csc(-c5cc6c(OCC(CC)CCCC)c7sc(-c8ccc(C9=C%10C(=O)N(CC(CC)CCCC)C(c%11ccc(-c%12cc%13c(OCC(CC)CCCC)c%14sccc%14c(OCC(CC)CCCC)c%13s%12)s%11)=C%10C(=O)N9CC(CC)CCCC)s8)cc7c(OCC(CC)CCCC)c6s5)c4)s3)c3nsnc23)c1,COC(=O)CCCC1(c2ccccc2)C23c4c5ccc6c7cc8c9c%10c(cc%11cc%12c%13c%14c(cc%15c%16ccc-5c2c%16c2c5c%16c%17c(c(c46)c7c9c%17c4c%10c%11c%13c4c%16c%14c%152)C513)C%12)C8,0.66,10.4,52.0,3.71,3.5692800000000005,3.7929919137466177,3.57,3.71,1:1,-,,,glass/ITO/PEDOT:PSS/terpolymer:PC71BM/Ca/Al,conventional,Ca,,PEDOT:PSS,,110.0,o-dichlorobenzene,,,-5.31,-3.6,,-5.9,-3.9,
112497,10.1039/c8tc06407e,10.1039/c8tc06407e,P3,PC71BM,P3,PC71BM,CCCCCCc1csc(-c2ccc(-c3cc(CCCCCC)c(/C=C/c4csc(-c5cc6c(OCC(CC)CCCC)c7sc(-c8ccc(C9=C%10C(=O)N(CC(CC)CCCC)C(c%11ccc(-c%12cc%13c(OCC(CC)CCCC)c%14sccc%14c(OCC(CC)CCCC)c%13s%12)s%11)=C%10C(=O)N9CC(CC)CCCC)s8)cc7c(OCC(CC)CCCC)c6s5)c4)s3)c3nsnc23)c1,COC(=O)CCCC1(c2ccccc2)C23c4c5ccc6c7cc8c9c%10c(cc%11cc%12c%13c%14c(cc%15c%16ccc-5c2c%16c2c5c%16c%17c(c(c46)c7c9c%17c4c%10c%11c%13c4c%16c%14c%152)C513)C%12)C8,0.62,12.29,64.0,4.98,4.876672,2.07485943775101,4.86,4.98,1:1,DIO,,3%,glass/ITO/PEDOT:PSS/terpolymer:PC71BM/Ca/Al,conventional,Ca,,PEDOT:PSS,,101.0,o-dichlorobenzene,,,-5.31,-3.6,,-5.9,-3.9,
112498,10.1039/c8tc06407e,10.1039/c8tc06407e,P1,IEICO-4F,P1,IEICO-4F,CCCCCCCCc1cc(-c2c(-c3cccs3)sc3c(-c4cc(CCCCCCCC)c(CCCCCCCC)s4)c(-c4ccc(-c5cccc6nsnc56)s4)sc23)sc1CCCCCCCC,CCCCCCc1ccc(C2(c3ccc(CCCCCC)cc3)c3cc4c(cc3-c3sc(-c5sc(/C=C6\C(=O)c7cc(F)c(F)cc7C6=C(C#N)C#N)cc5OCC(CC)CCCC)cc32)C(c2ccc(CCCCCC)cc2)(c2ccc(CCCCCC)cc2)c2cc(-c3scc(/C=C5/C(=O)c6cc(F)c(F)cc6C5=C(C#N)C#N)c3OCC(CC)CCCC)sc2-4)cc1,0.6,16.12,48.0,4.72,4.6425600000000005,1.64067796610168,4.64,4.72,,-,,,conventional,,ZnO,,MoO3,,125.0,o-dichlorobenzene,,,-5.34,-3.53,,-5.44,-4.19,
112499,10.1039/c8tc06407e,10.1039/c8tc06407e,P1,IEICO-4F,P1,IEICO-4F,CCCCCCCCc1cc(-c2c(-c3cccs3)sc3c(-c4cc(CCCCCCCC)c(CCCCCCCC)s4)c(-c4ccc(-c5cccc6nsnc56)s4)sc23)sc1CCCCCCCC,CCCCCCc1ccc(C2(c3ccc(CCCCCC)cc3)c3cc4c(cc3-c3sc(-c5sc(/C=C6\C(=O)c7cc(F)c(F)cc7C6=C(C#N)C#N)cc5OCC(CC)CCCC)cc32)C(c2ccc(CCCCCC)cc2)(c2ccc(CCCCCC)cc2)c2cc(-c3scc(/C=C5/C(=O)c6cc(F)c(F)cc6C5=C(C#N)C#N)c3OCC(CC)CCCC)sc2-4)cc1,0.62,15.09,55.0,5.24,5.145690000000001,1.7998091603053288,5.15,5.24,,0.5% CN,CN,0.5%,conventional,,ZnO,,MoO3,,115.0,o-dichlorobenzene,,,-5.34,-3.53,,-5.44,-4.19,
112500,10.1039/c8tc06407e,10.1039/c8tc06407e,P2,IEICO-4F,P2,IEICO-4F,,CCCCCCc1ccc(C2(c3ccc(CCCCCC)cc3)c3cc4c(cc3-c3sc(-c5sc(/C=C6\C(=O)c7cc(F)c(F)cc7C6=C(C#N)C#N)cc5OCC(CC)CCCC)cc32)C(c2ccc(CCCCCC)cc2)(c2ccc(CCCCCC)cc2)c2cc(-c3scc(/C=C5/C(=O)c6cc(F)c(F)cc6C5=C(C#N)C#N)c3OCC(CC)CCCC)sc2-4)cc1,0.64,15.01,51.0,4.96,4.8992640000000005,1.2245161290322473,4.9,4.96,,,,,,,ZnO,,MoO3,,118.0,,,,-5.34,-3.58,,-5.44,-4.19,
112501,10.1039/c8tc06407e,10.1039/c8tc06407e,P2,IEICO-4F,P2,IEICO-4F,,CCCCCCc1ccc(C2(c3ccc(CCCCCC)cc3)c3cc4c(cc3-c3sc(-c5sc(/C=C6\C(=O)c7cc(F)c(F)cc7C6=C(C#N)C#N)cc5OCC(CC)CCCC)cc32)C(c2ccc(CCCCCC)cc2)(c2ccc(CCCCCC)cc2)c2cc(-c3scc(/C=C5/C(=O)c6cc(F)c(F)cc6C5=C(C#N)C#N)c3OCC(CC)CCCC)sc2-4)cc1,0.63,15.9,52.0,5.49,5.20884,5.121311475409833,5.21,5.49,,0.5% CN,CN,0.5%,,,ZnO,,MoO3,,110.0,,,,-5.34,-3.58,,-5.44,-4.19,
112502,10.1039/c8tc06407e,10.1039/c8tc06407e,P3,IEICO-4F,P3,IEICO-4F,CCCCCCc1csc(-c2ccc(-c3cc(CCCCCC)c(/C=C/c4csc(-c5cc6c(OCC(CC)CCCC)c7sc(-c8ccc(C9=C%10C(=O)N(CC(CC)CCCC)C(c%11ccc(-c%12cc%13c(OCC(CC)CCCC)c%14sccc%14c(OCC(CC)CCCC)c%13s%12)s%11)=C%10C(=O)N9CC(CC)CCCC)s8)cc7c(OCC(CC)CCCC)c6s5)c4)s3)c3nsnc23)c1,CCCCCCc1ccc(C2(c3ccc(CCCCCC)cc3)c3cc4c(cc3-c3sc(-c5sc(/C=C6\C(=O)c7cc(F)c(F)cc7C6=C(C#N)C#N)cc5OCC(CC)CCCC)cc32)C(c2ccc(CCCCCC)cc2)(c2ccc(CCCCCC)cc2)c2cc(-c3scc(/C=C5/C(=O)c6cc(F)c(F)cc6C5=C(C#N)C#N)c3OCC(CC)CCCC)sc2-4)cc1,0.65,16.49,53.0,5.79,5.680804999999999,1.885924006908473,5.66,5.79,1:1,-,,0.5%,glass/ITO/ZnO/terpolymer:IEICO-4F/MoO3/Ag,inverted,ZnO,,MoO3,,108.0,o-dichlorobenzene,,,-5.31,-3.6,,-5.44,-4.19,
112503,10.1039/c8tc06407e,10.1039/c8tc06407e,P3,IEICO-4F,P3,IEICO-4F,CCCCCCc1csc(-c2ccc(-c3cc(CCCCCC)c(/C=C/c4csc(-c5cc6c(OCC(CC)CCCC)c7sc(-c8ccc(C9=C%10C(=O)N(CC(CC)CCCC)C(c%11ccc(-c%12cc%13c(OCC(CC)CCCC)c%14sccc%14c(OCC(CC)CCCC)c%13s%12)s%11)=C%10C(=O)N9CC(CC)CCCC)s8)cc7c(OCC(CC)CCCC)c6s5)c4)s3)c3nsnc23)c1,CCCCCCc1ccc(C2(c3ccc(CCCCCC)cc3)c3cc4c(cc3-c3sc(-c5sc(/C=C6\C(=O)c7cc(F)c(F)cc7C6=C(C#N)C#N)cc5OCC(CC)CCCC)cc32)C(c2ccc(CCCCCC)cc2)(c2ccc(CCCCCC)cc2)c2cc(-c3scc(/C=C5/C(=O)c6cc(F)c(F)cc6C5=C(C#N)C#N)c3OCC(CC)CCCC)sc2-4)cc1,0.66,17.48,53.0,6.32,6.114504,3.251518987341774,6.11,6.32,1:1,0.5% CN,CN,0.5%,glass/ITO/ZnO/terpolymer:IEICO-4F/MoO3/Ag,inverted,ZnO,,MoO3,,102.0,,,,-5.31,-3.6,,-5.44,-4.19,
112504,10.1039/c8tc06513f,10.1039/c8tc06513f,PBDTTT-EFT,IEICO-4F,PBDTTT-EFT,IEICO-4F,CCCCCC(CC)OC(=O)c1sc2csc(-c3cc4c(-c5ccc(CC(CC)CCCC)s5)c5sccc5c(-c5ccc(CC(CC)CCCC)s5)c4s3)c2c1F,CCCCCCc1ccc(C2(c3ccc(CCCCCC)cc3)c3cc4c(cc3-c3sc(-c5sc(/C=C6\C(=O)c7cc(F)c(F)cc7C6=C(C#N)C#N)cc5OCC(CC)CCCC)cc32)C(c2ccc(CCCCCC)cc2)(c2ccc(CCCCCC)cc2)c2cc(-c3scc(/C=C5/C(=O)c6cc(F)c(F)cc6C5=C(C#N)C#N)c3OCC(CC)CCCC)sc2-4)cc1,0.727,23.08,65.09,10.92,10.921555244,0.0142421611721485,10.66,10.92,1:1 wt/wt,1-chloronaphthalene,,4 vol%,ITO/PEDOT:PSS/active layer/PFN-Br/Al,,PFN-Br,,PEDOT:PSS,,124.0,chlorobenzene,,,-5.24,-3.6,,-5.44,-4.19,
112505,10.1039/c8tc06513f,10.1039/c8tc06513f,PBDTTT-EFT,IEICO-4F,PBDTTT-EFT,IEICO-4F,CCCCCC(CC)OC(=O)c1sc2csc(-c3cc4c(-c5ccc(CC(CC)CCCC)s5)c5sccc5c(-c5ccc(CC(CC)CCCC)s5)c4s3)c2c1F,CCCCCCc1ccc(C2(c3ccc(CCCCCC)cc3)c3cc4c(cc3-c3sc(-c5sc(/C=C6\C(=O)c7cc(F)c(F)cc7C6=C(C#N)C#N)cc5OCC(CC)CCCC)cc32)C(c2ccc(CCCCCC)cc2)(c2ccc(CCCCCC)cc2)c2cc(-c3scc(/C=C5/C(=O)c6cc(F)c(F)cc6C5=C(C#N)C#N)c3OCC(CC)CCCC)sc2-4)cc1,0.697,21.58,53.84,8.09,8.098214383999998,0.1015375030902179,7.75,8.09,1:1 wt/wt,1-chloronaphthalene,,4 vol%,ITO/PEDOT:PSS/active layer/PFN-Br/Al,,PFN-Br,,PEDOT:PSS,,125.0,chlorobenzene,,100.0,-5.24,-3.6,,-5.44,-4.19,
112506,10.1039/c8tc06513f,10.1039/c8tc06513f,PBDTTT-EFT,IEICO-4F,PBDTTT-EFT,IEICO-4F,CCCCCC(CC)OC(=O)c1sc2csc(-c3cc4c(-c5ccc(CC(CC)CCCC)s5)c5sccc5c(-c5ccc(CC(CC)CCCC)s5)c4s3)c2c1F,CCCCCCc1ccc(C2(c3ccc(CCCCCC)cc3)c3cc4c(cc3-c3sc(-c5sc(/C=C6\C(=O)c7cc(F)c(F)cc7C6=C(C#N)C#N)cc5OCC(CC)CCCC)cc32)C(c2ccc(CCCCCC)cc2)(c2ccc(CCCCCC)cc2)c2cc(-c3scc(/C=C5/C(=O)c6cc(F)c(F)cc6C5=C(C#N)C#N)c3OCC(CC)CCCC)sc2-4)cc1,0.715,23.45,66.19,11.1,11.097911825,0.0188123873873946,10.95,11.1,1:1 wt/wt,1-chloronaphthalene,,4 vol%,ITO/PEDOT:PSS/active layer/PFN-Br/Al,,PFN-Br,,PEDOT:PSS,,130.0,chlorobenzene,,100.0,-5.24,-3.6,,-5.44,-4.19,
112507,10.1039/c8tc06513f,10.1039/c8tc06513f,PBDB-T,N2200,PBDB-T,N2200,CCCCC(CC)Cc1ccc(-c2c3cc(-c4ccc(-c5sc(-c6cccs6)c6c5C(=O)c5c(CC(CC)CCCC)sc(CC(CC)CCCC)c5C6=O)s4)sc3c(-c3ccc(CC(CC)CCCC)s3)c3ccsc23)s1,CCCCCCCCCCC(CCCCCCCC)CN1C(=O)c2ccc3c4c(c(-c5ccc(-c6cccs6)s5)cc(c24)C1=O)C(=O)N(CC(CCCCCCCC)CCCCCCCCCC)C3=O,0.867,9.49,60.71,4.98,4.995115593,0.3035259638554213,4.71,4.98,,,,,Blade coating (annealing),,PFN-Br,,PEDOT:PSS,,,,,100.0,-5.33,-3.48,,-5.71,-4.02,
112508,10.1039/c8tc06513f,10.1039/c8tc06513f,PBDB-T,N2200,PBDB-T,N2200,CCCCC(CC)Cc1ccc(-c2c3cc(-c4ccc(-c5sc(-c6cccs6)c6c5C(=O)c5c(CC(CC)CCCC)sc(CC(CC)CCCC)c5C6=O)s4)sc3c(-c3ccc(CC(CC)CCCC)s3)c3ccsc23)s1,CCCCCCCCCCC(CCCCCCCC)CN1C(=O)c2ccc3c4c(c(-c5ccc(-c6cccs6)s5)cc(c24)C1=O)C(=O)N(CC(CCCCCCCC)CCCCCCCCCC)C3=O,0.88,10.74,65.16,6.11,6.15840192,0.792175450081831,5.92,6.11,,,,,Blade coating (VA),,PFN-Br,,PEDOT:PSS,,,,,100.0,-5.33,-3.48,,-5.71,-4.02,
112509,10.1039/c8tc06513f,10.1039/c8tc06513f,PBTA-TF,IT-M,J52-F,IT-M,CCCCCCCCC(CCCCCC)Cn1nc2c(-c3cccs3)c(F)c(F)c(-c3ccc(-c4cc5c(-c6cc(F)c(CC(CC)CCCC)s6)c6sccc6c(-c6cc(F)c(CC(CC)CCCC)s6)c5s4)s3)c2n1,CCCCCCc1ccc(C2(c3ccc(CCCCCC)cc3)c3cc4c(cc3-c3sc5cc(/C=C6\C(=O)c7ccc(C)cc7C6=C(C#N)C#N)sc5c32)C(c2ccc(CCCCCC)cc2)(c2ccc(CCCCCC)cc2)c2c-4sc3cc(/C=C4\C(=O)c5ccc(C)cc5C4=C(C#N)C#N)sc23)cc1,0.931,16.75,61.36,9.56,9.5686318,0.0902907949790779,9.29,9.56,,,,,Blade coating (annealing),,,,,,,,,,-5.36,-3.42,,-5.514,-3.808,
112510,10.1039/c8tc06513f,10.1039/c8tc06513f,PBTA-TF,IT-M,J52-F,IT-M,CCCCCCCCC(CCCCCC)Cn1nc2c(-c3cccs3)c(F)c(F)c(-c3ccc(-c4cc5c(-c6cc(F)c(CC(CC)CCCC)s6)c6sccc6c(-c6cc(F)c(CC(CC)CCCC)s6)c5s4)s3)c2n1,CCCCCCc1ccc(C2(c3ccc(CCCCCC)cc3)c3cc4c(cc3-c3sc5cc(/C=C6\C(=O)c7ccc(C)cc7C6=C(C#N)C#N)sc5c32)C(c2ccc(CCCCCC)cc2)(c2ccc(CCCCCC)cc2)c2c-4sc3cc(/C=C4\C(=O)c5ccc(C)cc5C4=C(C#N)C#N)sc23)cc1,0.949,17.51,64.79,10.72,10.766147821000002,0.4304834048507621,10.57,10.72,,,,,Blade coating (VA),,,,,,,,,,-5.36,-3.42,,-5.514,-3.808,
112511,10.1039/c8tc06513f,10.1039/c8tc06513f,PBDB-TF,IT-4F,PM6,IT-4F,COC(=O)C(C)(C)c1cc(C)cc(-c2sc3c4sc5cc(/C=C6/C(=O)c7cc(F)cc(c7)C(=O)/C6=C\c6cc(C(C)(C)C(=O)OC)c(-c7cc(C)cc(C(C)(C)C(=O)OC)c7)s6)sc5c4c(C(C)(C)C(=O)OC)ccc2-3)c1,CCCCCCc1ccc(C2(c3ccc(CCCCCC)cc3)c3cc4c(cc3-c3sc5cc(/C=C6\C(=O)c7cc(F)c(F)cc7C6=C(C#N)C#N)sc5c32)C(c2ccc(CCCCCC)cc2)(c2ccc(CCCCCC)cc2)c2c-4sc3cc(/C=C4\C(=O)c5cc(F)c(F)cc5C4=C(C#N)C#N)sc23)cc1,0.844,20.65,71.26,12.36,12.41962036,0.4823653721683013,12.13,12.36,,,,,Blade coating (annealing),,,,,,,,,100.0,-5.49,-3.64,,-5.66,-4.14,
112512,10.1039/c8tc06513f,10.1039/c8tc06513f,PBDB-TF,IT-4F,PM6,IT-4F,COC(=O)C(C)(C)c1cc(C)cc(-c2sc3c4sc5cc(/C=C6/C(=O)c7cc(F)cc(c7)C(=O)/C6=C\c6cc(C(C)(C)C(=O)OC)c(-c7cc(C)cc(C(C)(C)C(=O)OC)c7)s6)sc5c4c(C(C)(C)C(=O)OC)ccc2-3)c1,CCCCCCc1ccc(C2(c3ccc(CCCCCC)cc3)c3cc4c(cc3-c3sc5cc(/C=C6\C(=O)c7cc(F)c(F)cc7C6=C(C#N)C#N)sc5c32)C(c2ccc(CCCCCC)cc2)(c2ccc(CCCCCC)cc2)c2c-4sc3cc(/C=C4\C(=O)c5cc(F)c(F)cc5C4=C(C#N)C#N)sc23)cc1,0.854,21.09,75.67,13.55,13.628817762,0.5816809003690029,13.43,13.55,,,,,Blade coating (VA),,,,,,,,,100.0,-5.49,-3.64,,-5.66,-4.14,
112513,10.1039/c9cp01101c,10.1039/c9cp01101c,PBFTT,IT-4Cl,PBFTT,IT-4Cl,CCCCCCCCOC(=O)c1sc2c(-c3cc4c(-c5cc(F)c(CC(CC)CCCC)s5)c5sccc5c(-c5cc(F)c(CC(CC)CCCC)s5)c4s3)scc2c1F,CCCCCCc1ccc(C2(c3ccc(CCCCCC)cc3)c3cc4c(cc3-c3sc5cc(/C=C6\C(=O)c7cc(Cl)c(Cl)cc7C6=C(C#N)C#N)sc5c32)C(c2ccc(CCCCCC)cc2)(c2ccc(CCCCCC)cc2)c2c-4sc3cc(/C=C4\C(=O)c5cc(Cl)c(Cl)cc5C4=C(C#N)C#N)sc23)cc1,0.75,17.9,72.5,9.8,9.733125,0.6823979591836872,9.4,9.8,1 : 1,,,,ITO/ZnO/PBFTT:IT-4Cl/MoO3/Al,inverted,ZnO,ZnO,MoO3,MoO3,,,,,-5.47,-3.56,,-5.75,-4.09,
112514,10.1039/c9cp01101c,10.1039/c9cp01101c,PBFTT,IT-4Cl,PBFTT,IT-4Cl,CCCCCCCCOC(=O)c1sc2c(-c3cc4c(-c5cc(F)c(CC(CC)CCCC)s5)c5sccc5c(-c5cc(F)c(CC(CC)CCCC)s5)c4s3)scc2c1F,CCCCCCc1ccc(C2(c3ccc(CCCCCC)cc3)c3cc4c(cc3-c3sc5cc(/C=C6\C(=O)c7cc(Cl)c(Cl)cc7C6=C(C#N)C#N)sc5c32)C(c2ccc(CCCCCC)cc2)(c2ccc(CCCCCC)cc2)c2c-4sc3cc(/C=C4\C(=O)c5cc(Cl)c(Cl)cc5C4=C(C#N)C#N)sc23)cc1,0.76,19.7,73.9,11.1,11.064308,0.321549549549542,10.7,11.1,1 : 1.25,,,,ITO/ZnO/PBFTT:IT-4Cl/MoO3/Al,inverted,ZnO,ZnO,MoO3,MoO3,,,,,-5.47,-3.56,,-5.75,-4.09,
112515,10.1039/c9cp01101c,10.1039/c9cp01101c,PBFTT,IT-4Cl,PBFTT,IT-4Cl,CCCCCCCCOC(=O)c1sc2c(-c3cc4c(-c5cc(F)c(CC(CC)CCCC)s5)c5sccc5c(-c5cc(F)c(CC(CC)CCCC)s5)c4s3)scc2c1F,CCCCCCc1ccc(C2(c3ccc(CCCCCC)cc3)c3cc4c(cc3-c3sc5cc(/C=C6\C(=O)c7cc(Cl)c(Cl)cc7C6=C(C#N)C#N)sc5c32)C(c2ccc(CCCCCC)cc2)(c2ccc(CCCCCC)cc2)c2c-4sc3cc(/C=C4\C(=O)c5cc(Cl)c(Cl)cc5C4=C(C#N)C#N)sc23)cc1,0.76,18.6,70.5,9.9,9.96588,0.6654545454545447,9.6,9.9,1 : 1.5,,,,ITO/ZnO/PBFTT:IT-4Cl/MoO3/Al,inverted,ZnO,ZnO,MoO3,MoO3,,,,,-5.47,-3.56,,-5.75,-4.09,
112519,10.1039/c9ee01890e,10.1039/c9ee01890e,PM6,Y6,PM6,Y6,COC(=O)C(C)(C)c1cc(C)cc(-c2sc3c4sc5cc(/C=C6/C(=O)c7cc(F)cc(c7)C(=O)/C6=C\c6cc(C(C)(C)C(=O)OC)c(-c7cc(C)cc(C(C)(C)C(=O)OC)c7)s6)sc5c4c(C(C)(C)C(=O)OC)ccc2-3)c1,CCCCCCCCCCCc1c(/C=C2\C(=O)c3cc(F)c(F)cc3C2=C(C#N)C#N)sc2c1sc1c3c4nsnc4c4c5sc6c(CCCCCCCCCCC)c(/C=C7\C(=O)c8cc(F)c(F)cc8C7=C(C#N)C#N)sc6c5n(CC(CC)CCCC)c4c3n(CC(CC)CCCC)c21,0.839,25.011,73.4,15.406,15.402424086000002,0.0232111774633188,14.741,15.406,,,,,ITO/PEDOT:PSS/active layer/Zracac/Al,conventional,Zracac,,PEDOT:PSS,,,,,,-5.56,-3.65,,-5.65,-4.09,
112520,10.1039/c9ee01890e,10.1039/c9ee01890e,S1,Y6,S1,Y6,CCCCC(CC)Cc1sc(-c2c3cc(-c4ccc(-c5sc(-c6ccc(-c7cc8c(-c9cc(F)c(CC(CC)CCCC)s9)c9sc(-c%10scc(C(=O)OC)c%10F)cc9c(-c9cc(F)c(CC(CC)CCCC)s9)c8s7)s6)c6c5C(=O)c5c(CC(CC)CCCC)sc(CC(CC)CCCC)c5C6=O)s4)sc3c(-c3cc(F)c(CC(CC)CCCC)s3)c3ccsc23)cc1F,CCCCCCCCCCCc1c(/C=C2\C(=O)c3cc(F)c(F)cc3C2=C(C#N)C#N)sc2c1sc1c3c4nsnc4c4c5sc6c(CCCCCCCCCCC)c(/C=C7\C(=O)c8cc(F)c(F)cc8C7=C(C#N)C#N)sc6c5n(CC(CC)CCCC)c4c3n(CC(CC)CCCC)c21,0.877,25.402,73.7,16.421,16.418557298000003,0.01487547652394,15.753,16.421,,,,,ITO/PEDOT:PSS/active layer/Zracac/Al,conventional,Zracac,,PEDOT:PSS,,,,,,-5.52,-3.72,,-5.65,-4.09,
112521,10.1039/c9ee01890e,10.1039/c9ee01890e,S4,Y6,S4,Y6,,CCCCCCCCCCCc1c(/C=C2\C(=O)c3cc(F)c(F)cc3C2=C(C#N)C#N)sc2c1sc1c3c4nsnc4c4c5sc6c(CCCCCCCCCCC)c(/C=C7\C(=O)c8cc(F)c(F)cc8C7=C(C#N)C#N)sc6c5n(CC(CC)CCCC)c4c3n(CC(CC)CCCC)c21,0.929,12.777,48.5,5.764,5.756869005,0.1237160825815526,5.554,5.764,,,,,ITO/PEDOT:PSS/active layer/Zracac/Al,conventional,Zracac,,PEDOT:PSS,,,,,,,,,-5.65,-4.09,
112522,10.1039/c9ee01890e,10.1039/c9ee01890e,ES1,Y6,ES1,Y6,CCCCC(CC)Cc1sc(-c2c3cc(-c4ccc(-c5sc(-c6ccc(-c7cc8c(-c9cc(F)c(CC(CC)CCCC)s9)c9sc(-c%10cc(C(=O)OC)cs%10)cc9c(-c9cc(F)c(CC(CC)CCCC)s9)c8s7)s6)c6c5C(=O)c5c(CC(CC)CCCC)sc(CC(CC)CCCC)c5C6=O)s4)sc3c(-c3cc(F)c(CC(CC)CCCC)s3)c3ccsc23)cc1F,CCCCCCCCCCCc1c(/C=C2\C(=O)c3cc(F)c(F)cc3C2=C(C#N)C#N)sc2c1sc1c3c4nsnc4c4c5sc6c(CCCCCCCCCCC)c(/C=C7\C(=O)c8cc(F)c(F)cc8C7=C(C#N)C#N)sc6c5n(CC(CC)CCCC)c4c3n(CC(CC)CCCC)c21,0.87,24.866,71.0,15.37,15.3597282,0.0668301886792449,14.792,15.37,,,,,ITO/PEDOT:PSS/active layer/Zracac/Al,conventional,Zracac,,PEDOT:PSS,,,,,,-5.5,-3.62,,-5.65,-4.09,
112523,10.1039/c9nj02484k,10.1039/c9nj02484k,P3TE-C8,ITIC,P3TE-C8,ITIC,CCCCCCCCOC(=O)c1c(-c2cccs2)sc(-c2ccc(-c3cc4c(-c5ccc(CC(CC)CCCC)s5)c5sccc5c(-c5ccc(CC(CC)CCCC)s5)c4s3)s2)c1C(=O)OCCCCCCCC,CCCCCCc1ccc(C2(c3ccc(CCCCCC)cc3)c3cc4c(cc3-c3sc5cc(C=C6C(=O)c7ccccc7C6=C(C#N)C#N)sc5c32)C(c2ccc(CCCCCC)cc2)(c2ccc(CCCCCC)cc2)c2c-4sc3cc(C=C4C(=O)c5ccccc5C4=C(C#N)C#N)sc23)cc1,0.814,12.86,52.84,5.49,5.531312336,0.7525015664845144,5.36,5.49,,,,,ITO/PEDOT:PSS/P3TE-C8:ITIC/PFN-Br/Al,conventional,PFN-Br,,PEDOT:PSS,,,,,,-5.22,-3.3,,-5.576,-3.916,
112524,10.1039/c9nj02484k,10.1039/c9nj02484k,P3TE-C12,ITIC,P3TE-C12,ITIC,CCCCCCCCCCCCOC(=O)c1c(-c2cccs2)sc(-c2ccc(-c3cc4c(-c5ccc(CC(CC)CCCC)s5)c5sccc5c(-c5ccc(CC(CC)CCCC)s5)c4s3)s2)c1C(=O)OCCCCCCCCCCCC,CCCCCCc1ccc(C2(c3ccc(CCCCCC)cc3)c3cc4c(cc3-c3sc5cc(C=C6C(=O)c7ccccc7C6=C(C#N)C#N)sc5c32)C(c2ccc(CCCCCC)cc2)(c2ccc(CCCCCC)cc2)c2c-4sc3cc(C=C4C(=O)c5ccccc5C4=C(C#N)C#N)sc23)cc1,0.906,14.2,59.36,7.64,7.63678272,0.0421109947643905,7.5,7.64,,,,,ITO/PEDOT:PSS/BHJ/PFN-Br/Al,conventional,PFN-Br,,PEDOT:PSS,,90.0,chlorobenzene,,,-5.24,-3.28,,-5.576,-3.916,
112525,10.1039/c9nr10495j,10.1039/c9nr10495j,J71,N2200,J71,N2200,CCCCCCCCC(CCCCCC)Cn1nc2c(-c3cccs3)c(F)c(F)c(-c3ccc(-c4cc5c(-c6ccc([Si](CCC)(CCC)CCC)s6)c6sccc6c(-c6ccc([Si](CCC)(CCC)CCC)s6)c5s4)s3)c2n1,CCCCCCCCCCC(CCCCCCCC)CN1C(=O)c2ccc3c4c(c(-c5ccc(-c6cccs6)s5)cc(c24)C1=O)C(=O)N(CC(CCCCCCCC)CCCCCCCCCC)C3=O,0.929,8.87,66.76,5.5,5.501177548,0.0214099636363681,5.26,5.5,2:1,,,,ITO/PEDOT:PSS/J71:N2200/AZO/Al,regular,AZO,,PEDOT:PSS,,,CB,chlorobenzene,,-5.4,-3.24,,-5.71,-4.02,
112526,10.1039/c9nr10495j,10.1039/c9nr10495j,J71,N2200,J71,N2200,CCCCCCCCC(CCCCCC)Cn1nc2c(-c3cccs3)c(F)c(F)c(-c3ccc(-c4cc5c(-c6ccc([Si](CCC)(CCC)CCC)s6)c6sccc6c(-c6ccc([Si](CCC)(CCC)CCC)s6)c5s4)s3)c2n1,CCCCCCCCCCC(CCCCCCCC)CN1C(=O)c2ccc3c4c(c(-c5ccc(-c6cccs6)s5)cc(c24)C1=O)C(=O)N(CC(CCCCCCCC)CCCCCCCCCC)C3=O,0.908,10.45,76.75,7.28,7.2825005,0.0343475274725277,7.05,7.28,2:1,1% DIO,DIO,1%,ITO/PEDOT:PSS/J71:N2200/AZO/Al,regular,AZO,,PEDOT:PSS,,110.0,CB,chlorobenzene,,-5.4,-3.24,,-5.71,-4.02,
112527,10.1039/c9nr10495j,10.1039/c9nr10495j,J71,N2200,J71,N2200,CCCCCCCCC(CCCCCC)Cn1nc2c(-c3cccs3)c(F)c(F)c(-c3ccc(-c4cc5c(-c6ccc([Si](CCC)(CCC)CCC)s6)c6sccc6c(-c6ccc([Si](CCC)(CCC)CCC)s6)c5s4)s3)c2n1,CCCCCCCCCCC(CCCCCCCC)CN1C(=O)c2ccc3c4c(c(-c5ccc(-c6cccs6)s5)cc(c24)C1=O)C(=O)N(CC(CCCCCCCC)CCCCCCCCCC)C3=O,0.93,12.17,66.08,7.48,7.479000480000001,0.0133625668449157,7.14,7.48,2:1,,,,ITO/PEDOT:PSS/J71:N2200/AZO/Al,regular,AZO,,PEDOT:PSS,,,CF,chloroform,,-5.4,-3.24,,-5.71,-4.02,
112528,10.1039/c9nr10495j,10.1039/c9nr10495j,J71,N2200,J71,N2200,CCCCCCCCC(CCCCCC)Cn1nc2c(-c3cccs3)c(F)c(F)c(-c3ccc(-c4cc5c(-c6ccc([Si](CCC)(CCC)CCC)s6)c6sccc6c(-c6ccc([Si](CCC)(CCC)CCC)s6)c5s4)s3)c2n1,CCCCCCCCCCC(CCCCCCCC)CN1C(=O)c2ccc3c4c(c(-c5ccc(-c6cccs6)s5)cc(c24)C1=O)C(=O)N(CC(CCCCCCCC)CCCCCCCCCC)C3=O,0.909,13.19,77.86,9.34,9.335188206,0.0515181370449688,9.12,9.34,2:1,1% DIO,DIO,1%,ITO/PEDOT:PSS/J71:N2200/AZO/Al,regular,AZO,,PEDOT:PSS,,110.0,CF,chloroform,,-5.4,-3.24,,-5.71,-4.02,
112529,10.1039/c9py01781j,10.1039/c9py01781j,P-o-DFBT,ITIC-4F,P-o-DFBT,ITIC-4F,CCCCCCCCCCC(CCCCCCCC)Cc1csc(-c2c(F)c(F)c(-c3cc(CC(CCCCCCCC)CCCCCCCCCC)c(-c4ccc(/C(C#N)=C/c5cc(OCC(CC)CCCC)c(/C=C(\C#N)c6cccs6)cc5OCC(CC)CCCC)s4)s3)c3nsnc23)c1,CCCCCCc1ccc(C2(c3ccc(CCCCCC)cc3)c3cc4c(cc3-c3sc5cc(/C=C6/C(=O)c7cc(F)c(F)cc7C6=C(C#N)C#N)sc5c32)C(c2ccc(CCCCCC)cc2)(c2ccc(CCCCCC)cc2)c2c-4sc3cc(/C=C4/C(=O)c5cc(F)c(F)cc5C4=C(C#N)C#N)sc23)cc1,0.84,18.25,65.45,10.0,10.033485,0.3348500000000065,9.98,10.0,1:1,DIO,,0.5 vol%,ITO/PEDOT:PSS/active layer/PFN-Br/Ag,conventional,PFN-Br,,PEDOT:PSS,,100.0,chlorobenzene,,100.0,-5.56,-3.26,,-5.82,-4.24,
112530,10.1039/c9py01781j,10.1039/c9py01781j,P-i-DFBT,ITIC-4F,P-i-DFBT,ITIC-4F,CCCCCCCCCCC(CCCCCCCC)Cc1csc(-c2c(F)c(F)c(-c3cc(CC(CCCCCCCC)CCCCCCCCCC)c(-c4ccc(/C=C(\C#N)c5cc(OCC(CC)CCCC)c(/C(C#N)=C/c6cccs6)cc5OCC(CC)CCCC)s4)s3)c3nsnc23)c1,CCCCCCc1ccc(C2(c3ccc(CCCCCC)cc3)c3cc4c(cc3-c3sc5cc(/C=C6/C(=O)c7cc(F)c(F)cc7C6=C(C#N)C#N)sc5c32)C(c2ccc(CCCCCC)cc2)(c2ccc(CCCCCC)cc2)c2c-4sc3cc(/C=C4/C(=O)c5cc(F)c(F)cc5C4=C(C#N)C#N)sc23)cc1,0.89,14.15,51.61,6.67,6.499505350000001,2.556141679160409,6.53,6.67,1:1,DIO,,0.5 vol%,ITO/PEDOT:PSS/active layer/PFN-Br/Ag,conventional,PFN-Br,,PEDOT:PSS,,100.0,chlorobenzene,,100.0,-5.59,-3.29,,-5.82,-4.24,
112531,10.1039/c9py01781j,10.1039/c9py01781j,P-o-NT,ITIC-4F,P-o-NT,ITIC-4F,CCCCCCCCCCCCC(CCCCCCCCCC)Cc1csc(-c2cc3c(cc(-c4cc(CC(CCCCCCCCCC)CCCCCCCCCCCC)c(-c5ccc(/C(C#N)=C/c6cc(OCC(CC)CCCC)c(/C=C(\C#N)c7cccs7)cc6OCC(CC)CCCC)s5)s4)c4nsnc43)c3nsnc23)c1,CCCCCCc1ccc(C2(c3ccc(CCCCCC)cc3)c3cc4c(cc3-c3sc5cc(/C=C6/C(=O)c7cc(F)c(F)cc7C6=C(C#N)C#N)sc5c32)C(c2ccc(CCCCCC)cc2)(c2ccc(CCCCCC)cc2)c2c-4sc3cc(/C=C4/C(=O)c5cc(F)c(F)cc5C4=C(C#N)C#N)sc23)cc1,0.83,17.66,66.76,9.95,9.78554728,1.6527911557788757,9.81,9.95,1:1,DIO,,0.5 vol%,ITO/PEDOT:PSS/active layer/PFN-Br/Ag,conventional,PFN-Br,,PEDOT:PSS,,100.0,chlorobenzene:o-dichlorobenzene (1:1),,120.0,-5.39,-3.13,,-5.82,-4.24,
112532,10.1039/c9py01781j,10.1039/c9py01781j,P-i-NT,ITIC-4F,P-i-NT,ITIC-4F,CCCCCCCCCCCCC(CCCCCCCCCC)Cc1csc(-c2cc3c(cc(-c4cc(CC(CCCCCCCCCC)CCCCCCCCCCCC)c(-c5ccc(/C=C(\C#N)c6cc(OCC(CC)CCCC)c(/C(C#N)=C/c7cccs7)cc6OCC(CC)CCCC)s5)s4)c4nsnc43)c3nsnc23)c1,CCCCCCc1ccc(C2(c3ccc(CCCCCC)cc3)c3cc4c(cc3-c3sc5cc(/C=C6/C(=O)c7cc(F)c(F)cc7C6=C(C#N)C#N)sc5c32)C(c2ccc(CCCCCC)cc2)(c2ccc(CCCCCC)cc2)c2c-4sc3cc(/C=C4/C(=O)c5cc(F)c(F)cc5C4=C(C#N)C#N)sc23)cc1,0.83,16.33,46.19,6.34,6.26054641,1.2532111987381698,6.25,6.34,1:1,DIO,,0.5 vol%,ITO/PEDOT:PSS/active layer/PFN-Br/Ag,conventional,PFN-Br,,PEDOT:PSS,,100.0,chlorobenzene:o-dichlorobenzene (1:1),,120.0,-5.42,-3.22,,-5.82,-4.24,
112533,10.1039/c9qm00013e,10.1039/c9qm00013e,PBDB-T,FTTCN,PBDB-T,FTTCN,CCCCC(CC)Cc1ccc(-c2c3cc(-c4ccc(-c5sc(-c6cccs6)c6c5C(=O)c5c(CC(CC)CCCC)sc(CC(CC)CCCC)c5C6=O)s4)sc3c(-c3ccc(CC(CC)CCCC)s3)c3ccsc23)s1,CCCCCCc1ccc(C2(c3ccc(CCCCCC)cc3)c3cc4c(cc3-c3sc5cc(/C=C6\C(=O)c7cscc7C6=C(C#N)C#N)sc5c32)C(CCCCCC)(CCCCCC)c2cc3c(cc2-4)C(c2ccc(CCCCCC)cc2)(c2ccc(CCCCCC)cc2)c2c-3sc3cc(/C=C4\C(=O)c5cscc5C4=C(C#N)C#N)sc23)cc1,0.9,15.89,73.82,10.56,10.5569982,0.0284261363636516,10.41,10.56,1:1,DIO 1.0%,DIO,1.0%,,,,,,,,,,,-5.33,-3.48,,-5.54,-3.95,
112534,10.1039/c9qm00013e,10.1039/c9qm00013e,PBDB-T,FTTCN-M,PBDB-T,FTTCN-M,CCCCC(CC)Cc1ccc(-c2c3cc(-c4ccc(-c5sc(-c6cccs6)c6c5C(=O)c5c(CC(CC)CCCC)sc(CC(CC)CCCC)c5C6=O)s4)sc3c(-c3ccc(CC(CC)CCCC)s3)c3ccsc23)s1,CCCCCCc1ccc(C2(c3ccc(CCCCCC)cc3)c3cc4c(cc3-c3sc5cc(/C=C6\C(=O)c7c(csc7C)C6=C(C#N)C#N)sc5c32)C(CCCCCC)(CCCCCC)c2cc3c(cc2-4)C(c2ccc(CCCCCC)cc2)(c2ccc(CCCCCC)cc2)c2c-3sc3cc(/C=C4\C(=O)c5c(csc5C)C4=C(C#N)C#N)sc23)cc1,0.93,15.19,71.37,10.08,10.08222579,0.0220812500000066,9.96,10.08,1:1,DIO 1.0%,DIO,1.0%,ITO/PEDOT:PSS/active layer/PDIN/Ag,,PDIN,,PEDOT:PSS,,,,,,-5.33,-3.48,,-5.53,-3.91,
112535,10.1039/c9qm00499h,10.1039/c9qm00499h,PBDB-T,Y14,PBDB-T,Y14,CCCCC(CC)Cc1ccc(-c2c3cc(-c4ccc(-c5sc(-c6cccs6)c6c5C(=O)c5c(CC(CC)CCCC)sc(CC(CC)CCCC)c5C6=O)s4)sc3c(-c3ccc(CC(CC)CCCC)s3)c3ccsc23)s1,CCCCCCCCCCCc1c(/C=C2\C(=O)c3cc(F)ccc3C2=C(C#N)C#N)sc2c1sc1c3c4nn(CC(CC)CCCC)nc4c4c5sc6c(CCCCCCCCCCC)c(/C=C7\C(=O)c8cc(F)ccc8C7=C(C#N)C#N)sc6c5n(CC(CC)CCCC)c4c3n(CC(CC)CCCC)c21,0.832,24.28,64.35,13.0,12.99931776,0.0052480000000115,,,,,,,inverted,inverted,SnO2,SnO2,MoO3,MoO3,,,,100.0,-5.33,-3.48,,-5.56,-4.01,
112536,10.1039/c9qm00499h,10.1039/c9qm00499h,PM6,Y14,PM6,Y14,COC(=O)C(C)(C)c1cc(C)cc(-c2sc3c4sc5cc(/C=C6/C(=O)c7cc(F)cc(c7)C(=O)/C6=C\c6cc(C(C)(C)C(=O)OC)c(-c7cc(C)cc(C(C)(C)C(=O)OC)c7)s6)sc5c4c(C(C)(C)C(=O)OC)ccc2-3)c1,CCCCCCCCCCCc1c(/C=C2\C(=O)c3cc(F)ccc3C2=C(C#N)C#N)sc2c1sc1c3c4nn(CC(CC)CCCC)nc4c4c5sc6c(CCCCCCCCCCC)c(/C=C7\C(=O)c8cc(F)ccc8C7=C(C#N)C#N)sc6c5n(CC(CC)CCCC)c4c3n(CC(CC)CCCC)c21,0.904,15.3,54.01,7.47,7.470231119999999,0.0030939759036089,,,,,,,inverted,inverted,SnO2,SnO2,MoO3,MoO3,,,,100.0,-5.56,-3.65,,-5.56,-4.01,
112537,10.1039/c9qm00499h,10.1039/c9qm00499h,PCE10,Y14,PCE10,Y14,CCCCC(CC)COC(=O)c1sc2c(-c3cc4c(-c5ccc(CC(CC)CCCC)s5)c5sccc5c(-c5ccc(CC(CC)CCCC)s5)c4s3)scc2c1F,CCCCCCCCCCCc1c(/C=C2\C(=O)c3cc(F)ccc3C2=C(C#N)C#N)sc2c1sc1c3c4nn(CC(CC)CCCC)nc4c4c5sc6c(CCCCCCCCCCC)c(/C=C7\C(=O)c8cc(F)ccc8C7=C(C#N)C#N)sc6c5n(CC(CC)CCCC)c4c3n(CC(CC)CCCC)c21,0.788,21.28,62.24,10.44,10.436801536,0.0306366283524777,,,,,,,inverted,inverted,SnO2,SnO2,MoO3,MoO3,,,,100.0,-5.21,-3.6,,-5.56,-4.01,
112538,10.1039/c9qm00499h,10.1039/c9qm00499h,PBDB-T,Y14,PBDB-T,Y14,CCCCC(CC)Cc1ccc(-c2c3cc(-c4ccc(-c5sc(-c6cccs6)c6c5C(=O)c5c(CC(CC)CCCC)sc(CC(CC)CCCC)c5C6=O)s4)sc3c(-c3ccc(CC(CC)CCCC)s3)c3ccsc23)s1,CCCCCCCCCCCc1c(/C=C2\C(=O)c3cc(F)ccc3C2=C(C#N)C#N)sc2c1sc1c3c4nn(CC(CC)CCCC)nc4c4c5sc6c(CCCCCCCCCCC)c(/C=C7\C(=O)c8cc(F)ccc8C7=C(C#N)C#N)sc6c5n(CC(CC)CCCC)c4c3n(CC(CC)CCCC)c21,0.797,24.8,70.22,13.88,13.87940432,0.0042916426512967,,,,,,,inverted,inverted,SnO2,SnO2,MoO3,MoO3,,,,150.0,-5.33,-3.48,,-5.56,-4.01,
112539,10.1039/c9qm00499h,10.1039/c9qm00499h,PM6,Y14,PM6,Y14,COC(=O)C(C)(C)c1cc(C)cc(-c2sc3c4sc5cc(/C=C6/C(=O)c7cc(F)cc(c7)C(=O)/C6=C\c6cc(C(C)(C)C(=O)OC)c(-c7cc(C)cc(C(C)(C)C(=O)OC)c7)s6)sc5c4c(C(C)(C)C(=O)OC)ccc2-3)c1,CCCCCCCCCCCc1c(/C=C2\C(=O)c3cc(F)ccc3C2=C(C#N)C#N)sc2c1sc1c3c4nn(CC(CC)CCCC)nc4c4c5sc6c(CCCCCCCCCCC)c(/C=C7\C(=O)c8cc(F)ccc8C7=C(C#N)C#N)sc6c5n(CC(CC)CCCC)c4c3n(CC(CC)CCCC)c21,0.866,16.83,58.24,8.49,8.488351871999999,0.0194125795053137,,,,,,,inverted,inverted,SnO2,SnO2,MoO3,MoO3,,,,150.0,-5.56,-3.65,,-5.56,-4.01,
112540,10.1039/c9qm00499h,10.1039/c9qm00499h,PCE10,Y14,PCE10,Y14,CCCCC(CC)COC(=O)c1sc2c(-c3cc4c(-c5ccc(CC(CC)CCCC)s5)c5sccc5c(-c5ccc(CC(CC)CCCC)s5)c4s3)scc2c1F,CCCCCCCCCCCc1c(/C=C2\C(=O)c3cc(F)ccc3C2=C(C#N)C#N)sc2c1sc1c3c4nn(CC(CC)CCCC)nc4c4c5sc6c(CCCCCCCCCCC)c(/C=C7\C(=O)c8cc(F)ccc8C7=C(C#N)C#N)sc6c5n(CC(CC)CCCC)c4c3n(CC(CC)CCCC)c21,0.778,19.13,55.78,8.3,8.301815492,0.021873397590345,,,,,,,inverted,inverted,SnO2,SnO2,MoO3,MoO3,,,,150.0,-5.21,-3.6,,-5.56,-4.01,
112541,10.1039/c9qm00499h,10.1039/c9qm00499h,PBDB-T,Y14,PBDB-T,Y14,CCCCC(CC)Cc1ccc(-c2c3cc(-c4ccc(-c5sc(-c6cccs6)c6c5C(=O)c5c(CC(CC)CCCC)sc(CC(CC)CCCC)c5C6=O)s4)sc3c(-c3ccc(CC(CC)CCCC)s3)c3ccsc23)s1,CCCCCCCCCCCc1c(/C=C2\C(=O)c3cc(F)ccc3C2=C(C#N)C#N)sc2c1sc1c3c4nn(CC(CC)CCCC)nc4c4c5sc6c(CCCCCCCCCCC)c(/C=C7\C(=O)c8cc(F)ccc8C7=C(C#N)C#N)sc6c5n(CC(CC)CCCC)c4c3n(CC(CC)CCCC)c21,0.823,24.91,65.02,13.33,13.329704686,0.0022154088522175,,,,,,,inverted,inverted,TIPD,TIPD,MoO3,MoO3,,,,100.0,-5.33,-3.48,,-5.56,-4.01,
112542,10.1039/c9qm00499h,10.1039/c9qm00499h,PM6,Y14,PM6,Y14,COC(=O)C(C)(C)c1cc(C)cc(-c2sc3c4sc5cc(/C=C6/C(=O)c7cc(F)cc(c7)C(=O)/C6=C\c6cc(C(C)(C)C(=O)OC)c(-c7cc(C)cc(C(C)(C)C(=O)OC)c7)s6)sc5c4c(C(C)(C)C(=O)OC)ccc2-3)c1,CCCCCCCCCCCc1c(/C=C2\C(=O)c3cc(F)ccc3C2=C(C#N)C#N)sc2c1sc1c3c4nn(CC(CC)CCCC)nc4c4c5sc6c(CCCCCCCCCCC)c(/C=C7\C(=O)c8cc(F)ccc8C7=C(C#N)C#N)sc6c5n(CC(CC)CCCC)c4c3n(CC(CC)CCCC)c21,0.906,16.6,52.82,7.95,7.943916720000001,0.0765192452830121,,,,,,,inverted,inverted,TIPD,TIPD,MoO3,MoO3,,,,100.0,-5.56,-3.65,,-5.56,-4.01,
112543,10.1039/c9qm00499h,10.1039/c9qm00499h,PCE10,Y14,PCE10,Y14,CCCCC(CC)COC(=O)c1sc2c(-c3cc4c(-c5ccc(CC(CC)CCCC)s5)c5sccc5c(-c5ccc(CC(CC)CCCC)s5)c4s3)scc2c1F,CCCCCCCCCCCc1c(/C=C2\C(=O)c3cc(F)ccc3C2=C(C#N)C#N)sc2c1sc1c3c4nn(CC(CC)CCCC)nc4c4c5sc6c(CCCCCCCCCCC)c(/C=C7\C(=O)c8cc(F)ccc8C7=C(C#N)C#N)sc6c5n(CC(CC)CCCC)c4c3n(CC(CC)CCCC)c21,0.782,21.49,59.57,10.01,10.010845726,0.0084488111888077,,,,,,,inverted,inverted,TIPD,TIPD,MoO3,MoO3,,,,100.0,-5.21,-3.6,,-5.56,-4.01,
112544,10.1039/c9qm00499h,10.1039/c9qm00499h,PBDB-T,Y14,PBDB-T,Y14,CCCCC(CC)Cc1ccc(-c2c3cc(-c4ccc(-c5sc(-c6cccs6)c6c5C(=O)c5c(CC(CC)CCCC)sc(CC(CC)CCCC)c5C6=O)s4)sc3c(-c3ccc(CC(CC)CCCC)s3)c3ccsc23)s1,CCCCCCCCCCCc1c(/C=C2\C(=O)c3cc(F)ccc3C2=C(C#N)C#N)sc2c1sc1c3c4nn(CC(CC)CCCC)nc4c4c5sc6c(CCCCCCCCCCC)c(/C=C7\C(=O)c8cc(F)ccc8C7=C(C#N)C#N)sc6c5n(CC(CC)CCCC)c4c3n(CC(CC)CCCC)c21,0.798,25.2,70.87,14.25,14.251673520000002,0.011744000000017,,,,,,,inverted,inverted,TIPD,TIPD,MoO3,MoO3,,,,150.0,-5.33,-3.48,,-5.56,-4.01,
112545,10.1039/c9qm00499h,10.1039/c9qm00499h,PM6,Y14,PM6,Y14,COC(=O)C(C)(C)c1cc(C)cc(-c2sc3c4sc5cc(/C=C6/C(=O)c7cc(F)cc(c7)C(=O)/C6=C\c6cc(C(C)(C)C(=O)OC)c(-c7cc(C)cc(C(C)(C)C(=O)OC)c7)s6)sc5c4c(C(C)(C)C(=O)OC)ccc2-3)c1,CCCCCCCCCCCc1c(/C=C2\C(=O)c3cc(F)ccc3C2=C(C#N)C#N)sc2c1sc1c3c4nn(CC(CC)CCCC)nc4c4c5sc6c(CCCCCCCCCCC)c(/C=C7\C(=O)c8cc(F)ccc8C7=C(C#N)C#N)sc6c5n(CC(CC)CCCC)c4c3n(CC(CC)CCCC)c21,0.87,15.74,59.15,8.1,8.0998827,0.0014481481481411,,,,,,,inverted,inverted,TIPD,TIPD,MoO3,MoO3,,,,150.0,-5.56,-3.65,,-5.56,-4.01,
112546,10.1039/c9qm00499h,10.1039/c9qm00499h,PCE10,Y14,PCE10,Y14,CCCCC(CC)COC(=O)c1sc2c(-c3cc4c(-c5ccc(CC(CC)CCCC)s5)c5sccc5c(-c5ccc(CC(CC)CCCC)s5)c4s3)scc2c1F,CCCCCCCCCCCc1c(/C=C2\C(=O)c3cc(F)ccc3C2=C(C#N)C#N)sc2c1sc1c3c4nn(CC(CC)CCCC)nc4c4c5sc6c(CCCCCCCCCCC)c(/C=C7\C(=O)c8cc(F)ccc8C7=C(C#N)C#N)sc6c5n(CC(CC)CCCC)c4c3n(CC(CC)CCCC)c21,0.774,19.64,55.62,8.46,8.454996432,0.0591438297872473,,,,,,,inverted,inverted,TIPD,TIPD,MoO3,MoO3,,,,150.0,-5.21,-3.6,,-5.56,-4.01,
112547,10.1039/c9qm00499h,10.1039/c9qm00499h,PBDB-T,Y14,PBDB-T,Y14,CCCCC(CC)Cc1ccc(-c2c3cc(-c4ccc(-c5sc(-c6cccs6)c6c5C(=O)c5c(CC(CC)CCCC)sc(CC(CC)CCCC)c5C6=O)s4)sc3c(-c3ccc(CC(CC)CCCC)s3)c3ccsc23)s1,CCCCCCCCCCCc1c(/C=C2\C(=O)c3cc(F)ccc3C2=C(C#N)C#N)sc2c1sc1c3c4nn(CC(CC)CCCC)nc4c4c5sc6c(CCCCCCCCCCC)c(/C=C7\C(=O)c8cc(F)ccc8C7=C(C#N)C#N)sc6c5n(CC(CC)CCCC)c4c3n(CC(CC)CCCC)c21,0.798,26.15,71.48,14.92,14.91623196,0.025254959785527,,,,CN,CN,1%,inverted,inverted,TIPD,TIPD,MoO3,MoO3,,,,150.0,-5.33,-3.48,,-5.56,-4.01,
112548,10.1039/c9qm00499h,10.1039/c9qm00499h,PBDB-T,Y14,PBDB-T,Y14,CCCCC(CC)Cc1ccc(-c2c3cc(-c4ccc(-c5sc(-c6cccs6)c6c5C(=O)c5c(CC(CC)CCCC)sc(CC(CC)CCCC)c5C6=O)s4)sc3c(-c3ccc(CC(CC)CCCC)s3)c3ccsc23)s1,CCCCCCCCCCCc1c(/C=C2\C(=O)c3cc(F)ccc3C2=C(C#N)C#N)sc2c1sc1c3c4nn(CC(CC)CCCC)nc4c4c5sc6c(CCCCCCCCCCC)c(/C=C7\C(=O)c8cc(F)ccc8C7=C(C#N)C#N)sc6c5n(CC(CC)CCCC)c4c3n(CC(CC)CCCC)c21,0.794,26.05,70.3,14.55,14.5406411,0.0643223367697629,,,,0.5% CN,CN,0.5%,inverted,inverted,SnO2,SnO2,MoO3,MoO3,,,,110.0,-5.33,-3.48,,-5.56,-4.01,
112549,10.1039/c9qm00499h,10.1039/c9qm00499h,PBDB-T,Y14,PBDB-T,Y14,CCCCC(CC)Cc1ccc(-c2c3cc(-c4ccc(-c5sc(-c6cccs6)c6c5C(=O)c5c(CC(CC)CCCC)sc(CC(CC)CCCC)c5C6=O)s4)sc3c(-c3ccc(CC(CC)CCCC)s3)c3ccsc23)s1,CCCCCCCCCCCc1c(/C=C2\C(=O)c3cc(F)ccc3C2=C(C#N)C#N)sc2c1sc1c3c4nn(CC(CC)CCCC)nc4c4c5sc6c(CCCCCCCCCCC)c(/C=C7\C(=O)c8cc(F)ccc8C7=C(C#N)C#N)sc6c5n(CC(CC)CCCC)c4c3n(CC(CC)CCCC)c21,0.799,25.86,70.98,14.67,14.665986972,0.0273553374233077,,,,1% CN,CN,1%,inverted,inverted,SnO2,SnO2,MoO3,MoO3,,,,140.0,-5.33,-3.48,,-5.56,-4.01,
112550,10.1039/c9qm00499h,10.1039/c9qm00499h,PBDB-T,Y14,PBDB-T,Y14,CCCCC(CC)Cc1ccc(-c2c3cc(-c4ccc(-c5sc(-c6cccs6)c6c5C(=O)c5c(CC(CC)CCCC)sc(CC(CC)CCCC)c5C6=O)s4)sc3c(-c3ccc(CC(CC)CCCC)s3)c3ccsc23)s1,CCCCCCCCCCCc1c(/C=C2\C(=O)c3cc(F)ccc3C2=C(C#N)C#N)sc2c1sc1c3c4nn(CC(CC)CCCC)nc4c4c5sc6c(CCCCCCCCCCC)c(/C=C7\C(=O)c8cc(F)ccc8C7=C(C#N)C#N)sc6c5n(CC(CC)CCCC)c4c3n(CC(CC)CCCC)c21,0.793,22.48,71.06,12.67,12.667610384,0.0188604262036191,,,,0.5% CN,CN,0.5%,inverted,inverted,SnO2,SnO2,MoO3,MoO3,,,,,-5.33,-3.48,,-5.56,-4.01,
112551,10.1039/c9qm00499h,10.1039/c9qm00499h,PBDB-T,Y14,PBDB-T,Y14,CCCCC(CC)Cc1ccc(-c2c3cc(-c4ccc(-c5sc(-c6cccs6)c6c5C(=O)c5c(CC(CC)CCCC)sc(CC(CC)CCCC)c5C6=O)s4)sc3c(-c3ccc(CC(CC)CCCC)s3)c3ccsc23)s1,CCCCCCCCCCCc1c(/C=C2\C(=O)c3cc(F)ccc3C2=C(C#N)C#N)sc2c1sc1c3c4nn(CC(CC)CCCC)nc4c4c5sc6c(CCCCCCCCCCC)c(/C=C7\C(=O)c8cc(F)ccc8C7=C(C#N)C#N)sc6c5n(CC(CC)CCCC)c4c3n(CC(CC)CCCC)c21,0.796,22.38,70.32,12.53,12.527142336,0.0228065762170824,,,,1% CN,CN,1%,inverted,inverted,SnO2,SnO2,MoO3,MoO3,,,,,-5.33,-3.48,,-5.56,-4.01,
