Repository: JiYiqaq/PCE-KA-GNN

# Data directory

- `raw/Active_Database.csv` is the immutable source dataset bundled under CC BY 4.0. Do not overwrite it with processed data.
- `processed/` is created and populated by the training pipeline. Generated `.pt` and `.pth` caches are intentionally ignored by Git because they can exceed GitHub's normal single-file limit.

See `../DATA_LICENSE.md` for provenance, license and checksum information.

File: data/raw/Active_Database.csv (part 466 of 471)
id,doi,doi_norm,donor,acceptor,donor_canonical,acceptor_canonical,donor_smiles,acceptor_smiles,voc,jsc,ff,pce,pce_recomputed,pce_relative_error_percent,pce_avg,pce_best,d_a_ratio,additive,additive_canonical,additive_ratio,device_structure,device_type,etl,etl_canonical,htl,htl_canonical,active_layer_thickness,solvent,solvent_canonical,annealing_temp,homo_d,lumo_d,eg_d,homo_a,lumo_a,eg_a
112552,10.1039/c9ra01545k,10.1039/c9ra01545k,P(O-DBND-2T),PC71BM,P(O-DBND-2T),PC71BM,CCCCCCCCCCCCCCC(CCCCCCCCCCCCCC)COc1nc2cc(-c3ccc(-c4cccs4)s3)ccc2c2c(OCC(CCCCCCCCCCCCCC)CCCCCCCCCCCCCC)nc3ccccc3c12,COC(=O)CCCC1(c2ccccc2)C23c4c5ccc6c7cc8c9c%10c(cc%11cc%12c%13c%14c(cc%15c%16ccc-5c2c%16c2c5c%16c%17c(c(c46)c7c9c%17c4c%10c%11c%13c4c%16c%14c%152)C513)C%12)C8,0.91,5.0,65.0,2.96,2.9575,0.0844594594594576,2.91,2.96,1:2,,,,ITO/V2O5/polymer:PC71BM/Ca/Al,conventional,Ca,,V2O5,,277.0,o-DCB,,,-5.44,-3.15,,-5.9,-3.9,
112553,10.1039/c9ra01545k,10.1039/c9ra01545k,"P(N,O-DBND-2T)",PC71BM,"P(N,O-DBND-2T)",PC71BM,CCCCCCCCCCCCCCC(CCCCCCCCCCCCCC)COc1nc2ccccc2c2c(=O)n(CC(CCCCCCCCCCCCCC)CCCCCCCCCCCCCC)c3cc(-c4ccc(-c5cccs5)s4)ccc3c12,COC(=O)CCCC1(c2ccccc2)C23c4c5ccc6c7cc8c9c%10c(cc%11cc%12c%13c%14c(cc%15c%16ccc-5c2c%16c2c5c%16c%17c(c(c46)c7c9c%17c4c%10c%11c%13c4c%16c%14c%152)C513)C%12)C8,0.91,7.91,69.0,4.96,4.966689,0.1348588709677363,4.72,4.96,1:2,,,,ITO/V2O5/polymer:PC71BM/Ca/Al,conventional,Ca,,V2O5,,265.0,o-DCB,,,-5.39,-3.19,,-5.9,-3.9,
112554,10.1039/c9ra01545k,10.1039/c9ra01545k,P(N-DBND-2T),PC71BM,P(N-DBND-2T),PC71BM,CCCCCCCCCCCCCCC(CCCCCCCCCCCCCC)Cn1c(=O)c2c3ccc(-c4ccc(-c5cccs5)s4)cc3n(CC(CCCCCCCCCCCCCC)CCCCCCCCCCCCCC)c(=O)c2c2ccccc21,COC(=O)CCCC1(c2ccccc2)C23c4c5ccc6c7cc8c9c%10c(cc%11cc%12c%13c%14c(cc%15c%16ccc-5c2c%16c2c5c%16c%17c(c(c46)c7c9c%17c4c%10c%11c%13c4c%16c%14c%152)C513)C%12)C8,1.02,3.44,71.0,2.51,2.491248,0.747091633466122,2.46,2.51,1:2,,,,ITO/V2O5/polymer:PC71BM/Ca/Al,conventional,Ca,,V2O5,,252.0,o-DCB,,,-5.55,-3.39,,-5.9,-3.9,
112555,10.1039/c9ra03188j,10.1039/c9ra03188j,P3HT,SF-HR,P3HT,SF-HR,CCCCCCc1ccsc1,CCN1C(=O)/C(=C/c2ccc(-c3ccc4c(c3)C3(c5cc(-c6ccc(/C=C7\SC(=S)N(CC)C7=O)s6)ccc5-4)c4cc(-c5ccc(/C=C6\SC(=S)N(CC)C6=O)s5)ccc4-c4ccc(-c5ccc(/C=C6\SC(=S)N(CC)C6=O)s5)cc43)s2)SC1=S,1.06,1.54,28.0,0.46,0.457072,0.6365217391304437,0.31,0.46,1:1,,,,,,ZnO NPs/PEIE,,MoOX,,100.0,chloroform,,,-5.01,-3.12,,-5.53,-3.33,
112556,10.1039/c9ra03188j,10.1039/c9ra03188j,P3HT,SF-HR,P3HT,SF-HR,CCCCCCc1ccsc1,CCN1C(=O)/C(=C/c2ccc(-c3ccc4c(c3)C3(c5cc(-c6ccc(/C=C7\SC(=S)N(CC)C7=O)s6)ccc5-4)c4cc(-c5ccc(/C=C6\SC(=S)N(CC)C6=O)s5)ccc4-c4ccc(-c5ccc(/C=C6\SC(=S)N(CC)C6=O)s5)cc43)s2)SC1=S,1.0,8.23,49.0,4.01,4.0327,0.5660847880299348,3.82,4.01,1:1,,,,inverted,,ZnO NPs/PEIE,,MoO3,,100.0,chloroform,,120.0,-5.01,-3.12,,-5.53,-3.33,
112557,10.1039/c9ra03188j,10.1039/c9ra03188j,P3HT,PCBM,P3HT,PCBM,CCCCCCc1ccsc1,CCCCC(=O)OCC1(C2=CC=CC=C2)C3=CC=CC4=CC=CC5=CC=CC6=CC=CC7=CC=CC1=C7C6=C5C4=C3,0.58,10.22,56.0,3.36,3.319456,1.2066666666666577,3.14,3.36,1:1,,,,inverted,,ZnO NPs/PEIE,,MoO3,,100.0,chloroform,,120.0,-5.01,-3.12,,-6.1,-3.7,
112558,10.1039/c9ra03188j,10.1039/c9ra03188j,PTB7-Th,SF-HR,PTB7-Th,SF-HR,CCCCC(CC)COC(=O)c1sc2csc(-c3cc4c(-c5ccc(CC(CC)CCCC)s5)c5sccc5c(-c5ccc(CC(CC)CCCC)s5)c4s3)c2c1F,CCN1C(=O)/C(=C/c2ccc(-c3ccc4c(c3)C3(c5cc(-c6ccc(/C=C7\SC(=S)N(CC)C7=O)s6)ccc5-4)c4cc(-c5ccc(/C=C6\SC(=S)N(CC)C6=O)s5)ccc4-c4ccc(-c5ccc(/C=C6\SC(=S)N(CC)C6=O)s5)cc43)s2)SC1=S,1.15,0.36,31.0,0.13,0.12834,1.2769230769230728,0.07,0.13,1:1,,,,inverted,,ZnO NPs/PEIE,,MoO3,,100.0,chloroform,,120.0,-5.29,-3.72,,-5.53,-3.33,
112559,10.1039/c9ra06909g,10.1039/c9ra06909g,66BT,PCBM,66BT,PCBM,CCCCCCN(CCCCCC)C(=O)c1ccsc1-c1cc(C(=O)N(CCCCCC)CCCCCC)c(-c2ccc(-c3cccs3)s2)s1,CCCCC(=O)OCC1(C2=CC=CC=C2)C3=CC=CC4=CC=CC5=CC=CC6=CC=CC7=CC=CC1=C7C6=C5C4=C3,0.87,2.7,31.0,0.72,0.72819,1.1375000000000044,,,1 : 1,,,,ITO/PEDOT:PSS/polymer donor:acceptor/LiF/Al,,LiF,,PEDOT:PSS,,,CB,chlorobenzene,,-5.3,-3.24,,-6.1,-3.7,
112560,10.1039/c9ra06909g,10.1039/c9ra06909g,44BT,PCBM,44BT,PCBM,CCCCCCN(CCCC)C(=O)c1ccsc1-c1cc(C(=O)N(CCCC)CCCC)c(-c2ccc(-c3cccs3)s2)s1,CCCCC(=O)OCC1(C2=CC=CC=C2)C3=CC=CC4=CC=CC5=CC=CC6=CC=CC7=CC=CC1=C7C6=C5C4=C3,0.87,4.2,36.0,1.31,1.3154399999999995,0.4152671755724936,,,1 : 1,,,,ITO/PEDOT:PSS/polymer donor:acceptor/LiF/Al,PSC,LiF,,PEDOT:PSS,,,DCB,o-DCB,,-5.3,-3.22,,-6.1,-3.7,
112561,10.1039/c9ra06909g,10.1039/c9ra06909g,44TT,PCBM,44TT,PCBM,CCCCN(CCCC)C(=O)c1ccsc1-c1cc(C(=O)N(CCCC)CCCC)c(-c2cc3sccc3s2)s1,CCCCC(=O)OCC1(C2=CC=CC=C2)C3=CC=CC4=CC=CC5=CC=CC6=CC=CC7=CC=CC1=C7C6=C5C4=C3,0.82,4.8,41.0,1.59,1.61376,1.4943396226414956,,,1 : 1,,,,ITO/PEDOT:PSS/polymer donor:acceptor/LiF/Al,PSC,LiF,,PEDOT:PSS,,,CB,chlorobenzene,,-5.4,-3.35,,-6.1,-3.7,
112562,10.1039/c9ra06909g,10.1039/c9ra06909g,44BT,ITIC,44BT,ITIC,CCCCCCN(CCCC)C(=O)c1ccsc1-c1cc(C(=O)N(CCCC)CCCC)c(-c2ccc(-c3cccs3)s2)s1,CCCCCCc1ccc(C2(c3ccc(CCCCCC)cc3)c3cc4c(cc3-c3sc5cc(C=C6C(=O)c7ccccc7C6=C(C#N)C#N)sc5c32)C(c2ccc(CCCCCC)cc2)(c2ccc(CCCCCC)cc2)c2c-4sc3cc(C=C4C(=O)c5ccccc5C4=C(C#N)C#N)sc23)cc1,0.81,3.5,30.0,0.85,0.8504999999999999,0.0588235294117582,,,1 : 1,,,,ITO/PEDOT:PSS/polymer donor:acceptor/LiF/Al,PSC,LiF,,PEDOT:PSS,,,DCB,o-DCB,,-5.3,-3.22,,-5.576,-3.916,
112563,10.1039/c9ra06909g,10.1039/c9ra06909g,44TT,ITIC,44TT,ITIC,CCCCN(CCCC)C(=O)c1ccsc1-c1cc(C(=O)N(CCCC)CCCC)c(-c2cc3sccc3s2)s1,CCCCCCc1ccc(C2(c3ccc(CCCCCC)cc3)c3cc4c(cc3-c3sc5cc(C=C6C(=O)c7ccccc7C6=C(C#N)C#N)sc5c32)C(c2ccc(CCCCCC)cc2)(c2ccc(CCCCCC)cc2)c2c-4sc3cc(C=C4C(=O)c5ccccc5C4=C(C#N)C#N)sc23)cc1,0.87,13.2,39.0,4.47,4.478759999999999,0.1959731543624084,,,1 : 1,,,,ITO/PEDOT:PSS/polymer donor:acceptor/LiF/Al,PSC,LiF,,PEDOT:PSS,,,DCB,o-DCB,,-5.4,-3.35,,-5.576,-3.916,
112564,10.1039/c9ra06909g,10.1039/c9ra06909g,P3HT,ITIC,P3HT,ITIC,CCCCCCc1ccsc1,CCCCCCc1ccc(C2(c3ccc(CCCCCC)cc3)c3cc4c(cc3-c3sc5cc(C=C6C(=O)c7ccccc7C6=C(C#N)C#N)sc5c32)C(c2ccc(CCCCCC)cc2)(c2ccc(CCCCCC)cc2)c2c-4sc3cc(C=C4C(=O)c5ccccc5C4=C(C#N)C#N)sc23)cc1,0.52,3.33,53.0,0.92,0.917748,0.2447826086956556,,,1 : 1,,,,ITO/PEDOT:PSS/polymer donor:acceptor/LiF/Al,,LiF,,PEDOT:PSS,,,CF,chloroform,,-5.01,-3.12,,-5.576,-3.916,
112565,10.1039/c9ra08858j,10.1039/c9ra08858j,PDPP2DT-F2T2,PC71BM,PDPP2DT-F2T2,PC71BM,CCCCCCCCCCCCC(CCCCCCCCCCCC)CN1C(=O)C2=C(c3ccc(-c4cc(F)c(-c5sccc5F)s4)s3)N(CC(CCCCCCCCCCCC)CCCCCCCCCCCC)C(=O)C2=C1c1cccs1,COC(=O)CCCC1(c2ccccc2)C23c4c5ccc6c7cc8c9c%10c(cc%11cc%12c%13c%14c(cc%15c%16ccc-5c2c%16c2c5c%16c%17c(c(c46)c7c9c%17c4c%10c%11c%13c4c%16c%14c%152)C513)C%12)C8,0.79,4.33,63.0,2.16,2.155041,0.2295833333333509,1.91,2.16,1:2,0 vol% DPE,DPE,0 vol%,ITO/PEDOT:PSS/polymer:PC71BM/Al,conventional,,,PEDOT:PSS,,,CB,,,-5.38,-3.9,,-5.9,-3.9,
112566,10.1039/c9ra08858j,10.1039/c9ra08858j,PDPPF2T2DPP-T2,PC71BM,PDPPF2T2DPP-T2,PC71BM,CCCCCCCCCCCCC(CCCCCCCCCCCC)CN1C(=O)C2=C(c3ccc(-c4cc(F)c(-c5sc(-c6ccc(C7=C8C(=O)N(CC(CCCCCCCCCC)CCCCCCCCCCCC)C(c9ccc(-c%10ccc(-c%11cccs%11)s%10)s9)=C8C(=O)N7CC(CCCCCCCCCC)CCCCCCCCCCCC)s6)cc5F)s4)s3)N(CC(CCCCCCCCCCCC)CCCCCCCCCCCC)C(=O)C2=C1c1cccs1,COC(=O)CCCC1(c2ccccc2)C23c4c5ccc6c7cc8c9c%10c(cc%11cc%12c%13c%14c(cc%15c%16ccc-5c2c%16c2c5c%16c%17c(c(c46)c7c9c%17c4c%10c%11c%13c4c%16c%14c%152)C513)C%12)C8,0.7,6.32,70.0,3.2,3.0968,3.22500000000002,2.89,3.2,1:3,0 vol% DPE,DPE,0 vol%,ITO/PEDOT:PSS/polymer:PC71BM/Al,conventional,,,PEDOT:PSS,,,chlorobenzene,,,-5.1,-3.67,,-5.9,-3.9,
112567,10.1039/c9ra08858j,10.1039/c9ra08858j,PDPPF2T2DPP-TVT,PC71BM,PDPPF2T2DPP-TVT,PC71BM,CCCCCCCCCCCCC(CCCCCCCCCCCC)CN1C(=O)C2=C(c3ccc(-c4cc(F)c(-c5sc(-c6ccc(C7=C8C(=O)N(CC(CCCCCCCCCC)CCCCCCCCCCCC)C(c9ccc(-c%10ccc(/C=C/c%11cccs%11)s%10)s9)=C8C(=O)N7CC(CCCCCCCCCC)CCCCCCCCCCCC)s6)cc5F)s4)s3)N(CC(CCCCCCCCCCCC)CCCCCCCCCCCC)C(=O)C2=C1c1cccs1,COC(=O)CCCC1(c2ccccc2)C23c4c5ccc6c7cc8c9c%10c(cc%11cc%12c%13c%14c(cc%15c%16ccc-5c2c%16c2c5c%16c%17c(c(c46)c7c9c%17c4c%10c%11c%13c4c%16c%14c%152)C513)C%12)C8,0.7,3.75,67.0,1.77,1.75875,0.635593220338982,1.49,1.77,1:3,0 vol% DPE,DPE,0 vol%,ITO/PEDOT:PSS/polymer:PC71BM/Al,conventional,,,PEDOT:PSS,,,chlorobenzene,,,-5.08,-3.66,,-5.9,-3.9,
112568,10.1039/c9ra08858j,10.1039/c9ra08858j,PDPPF2T2DPP-DTT,PC71BM,PDPPF2T2DPP-DTT,PC71BM,CCCCCCCCCCCCC(CCCCCCCCCCCC)CN1C(=O)C2=C(c3ccc(-c4cc(F)c(-c5sc(-c6ccc(C7=C8C(=O)N(CC(CCCCCCCCCC)CCCCCCCCCCCC)C(c9ccc(-c%10cc%11sc%12ccsc%12c%11s%10)s9)=C8C(=O)N7CC(CCCCCCCCCC)CCCCCCCCCCCC)s6)cc5F)s4)s3)N(CC(CCCCCCCCCCCC)CCCCCCCCCCCC)C(=O)C2=C1c1cccs1,COC(=O)CCCC1(c2ccccc2)C23c4c5ccc6c7cc8c9c%10c(cc%11cc%12c%13c%14c(cc%15c%16ccc-5c2c%16c2c5c%16c%17c(c(c46)c7c9c%17c4c%10c%11c%13c4c%16c%14c%152)C513)C%12)C8,0.69,6.59,66.0,3.01,3.0010859999999995,0.2961461794020037,2.78,3.01,1:2,0 vol% DPE,DPE,0 vol%,ITO/PEDOT:PSS/polymer:PC71BM/Al,conventional,,,PEDOT:PSS,,,CB,,,-5.13,-3.72,,-5.9,-3.9,
112569,10.1039/c9ra08858j,10.1039/c9ra08858j,PDPP2DT-F2T2,PC71BM,PDPP2DT-F2T2,PC71BM,CCCCCCCCCCCCC(CCCCCCCCCCCC)CN1C(=O)C2=C(c3ccc(-c4cc(F)c(-c5sccc5F)s4)s3)N(CC(CCCCCCCCCCCC)CCCCCCCCCCCC)C(=O)C2=C1c1cccs1,COC(=O)CCCC1(c2ccccc2)C23c4c5ccc6c7cc8c9c%10c(cc%11cc%12c%13c%14c(cc%15c%16ccc-5c2c%16c2c5c%16c%17c(c(c46)c7c9c%17c4c%10c%11c%13c4c%16c%14c%152)C513)C%12)C8,0.79,8.29,73.0,4.78,4.780842999999999,0.0176359832635735,4.53,4.78,1:2,3 vol% DPE,DPE,3 vol%,ITO/PEDOT:PSS/polymer:PC71BM/Al,conventional,,,PEDOT:PSS,,,CB,,,-5.38,-3.9,,-5.9,-3.9,
112570,10.1039/c9ra08858j,10.1039/c9ra08858j,PDPPF2T2DPP-T2,PC71BM,PDPPF2T2DPP-T2,PC71BM,CCCCCCCCCCCCC(CCCCCCCCCCCC)CN1C(=O)C2=C(c3ccc(-c4cc(F)c(-c5sc(-c6ccc(C7=C8C(=O)N(CC(CCCCCCCCCC)CCCCCCCCCCCC)C(c9ccc(-c%10ccc(-c%11cccs%11)s%10)s9)=C8C(=O)N7CC(CCCCCCCCCC)CCCCCCCCCCCC)s6)cc5F)s4)s3)N(CC(CCCCCCCCCCCC)CCCCCCCCCCCC)C(=O)C2=C1c1cccs1,COC(=O)CCCC1(c2ccccc2)C23c4c5ccc6c7cc8c9c%10c(cc%11cc%12c%13c%14c(cc%15c%16ccc-5c2c%16c2c5c%16c%17c(c(c46)c7c9c%17c4c%10c%11c%13c4c%16c%14c%152)C513)C%12)C8,0.7,12.2,69.0,5.89,5.8926,0.0441426146010213,5.7,5.89,1:3,3 vol% DPE,DPE,3 vol%,ITO/PEDOT:PSS/polymer:PC71BM/Al,conventional,,,PEDOT:PSS,,,chlorobenzene,,,-5.1,-3.67,,-5.9,-3.9,
112571,10.1039/c9ra08858j,10.1039/c9ra08858j,PDPPF2T2DPP-TVT,PC71BM,PDPPF2T2DPP-TVT,PC71BM,CCCCCCCCCCCCC(CCCCCCCCCCCC)CN1C(=O)C2=C(c3ccc(-c4cc(F)c(-c5sc(-c6ccc(C7=C8C(=O)N(CC(CCCCCCCCCC)CCCCCCCCCCCC)C(c9ccc(-c%10ccc(/C=C/c%11cccs%11)s%10)s9)=C8C(=O)N7CC(CCCCCCCCCC)CCCCCCCCCCCC)s6)cc5F)s4)s3)N(CC(CCCCCCCCCCCC)CCCCCCCCCCCC)C(=O)C2=C1c1cccs1,COC(=O)CCCC1(c2ccccc2)C23c4c5ccc6c7cc8c9c%10c(cc%11cc%12c%13c%14c(cc%15c%16ccc-5c2c%16c2c5c%16c%17c(c(c46)c7c9c%17c4c%10c%11c%13c4c%16c%14c%152)C513)C%12)C8,0.7,6.76,68.0,3.2,3.21776,0.5549999999999861,3.04,3.2,1:3,3 vol% DPE,DPE,3 vol%,ITO/PEDOT:PSS/polymer:PC71BM/Al,conventional,,,PEDOT:PSS,,,chlorobenzene,,,-5.08,-3.66,,-5.9,-3.9,
112572,10.1039/c9ra08858j,10.1039/c9ra08858j,PDPPF2T2DPP-DTT,PC71BM,PDPPF2T2DPP-DTT,PC71BM,CCCCCCCCCCCCC(CCCCCCCCCCCC)CN1C(=O)C2=C(c3ccc(-c4cc(F)c(-c5sc(-c6ccc(C7=C8C(=O)N(CC(CCCCCCCCCC)CCCCCCCCCCCC)C(c9ccc(-c%10cc%11sc%12ccsc%12c%11s%10)s9)=C8C(=O)N7CC(CCCCCCCCCC)CCCCCCCCCCCC)s6)cc5F)s4)s3)N(CC(CCCCCCCCCCCC)CCCCCCCCCCCC)C(=O)C2=C1c1cccs1,COC(=O)CCCC1(c2ccccc2)C23c4c5ccc6c7cc8c9c%10c(cc%11cc%12c%13c%14c(cc%15c%16ccc-5c2c%16c2c5c%16c%17c(c(c46)c7c9c%17c4c%10c%11c%13c4c%16c%14c%152)C513)C%12)C8,0.68,14.14,66.0,6.35,6.346032000000001,0.0624881889763565,6.14,6.35,1:2,3 vol% DPE,DPE,3 vol%,ITO/PEDOT:PSS/polymer:PC71BM/Al,conventional,,,PEDOT:PSS,,,CB,,,-5.13,-3.72,,-5.9,-3.9,
112573,10.1039/c9ta00907h,10.1039/c9ta00907h,J52,IEICO-4F,J52,IEICO-4F,CCCCCCCCC(CCCCCC)Cn1nc2c(-c3cccs3)c(F)c(F)c(-c3ccc(-c4cc5c(-c6ccc(CC(CC)CCCC)s6)c6sccc6c(-c6ccc(CC(CC)CCCC)s6)c5s4)s3)c2n1,CCCCCCc1ccc(C2(c3ccc(CCCCCC)cc3)c3cc4c(cc3-c3sc(-c5sc(/C=C6\C(=O)c7cc(F)c(F)cc7C6=C(C#N)C#N)cc5OCC(CC)CCCC)cc32)C(c2ccc(CCCCCC)cc2)(c2ccc(CCCCCC)cc2)c2cc(-c3scc(/C=C5/C(=O)c6cc(F)c(F)cc6C5=C(C#N)C#N)c3OCC(CC)CCCC)sc2-4)cc1,0.671,16.92,62.7,7.12,7.118531640000001,0.0206230337078472,,,,,,,,,,,,,,,,,-5.2,-3.05,,-5.44,-4.19,
112574,10.1039/c9ta00907h,10.1039/c9ta00907h,PTB7-Th,COi8DFIC,PTB7-Th,COi8DFIC,CCCCC(CC)COC(=O)c1sc2csc(-c3cc4c(-c5ccc(CC(CC)CCCC)s5)c5sccc5c(-c5ccc(CC(CC)CCCC)s5)c4s3)c2c1F,CCCCCCc1ccc(C2(c3ccc(CCCCCC)cc3)Oc3c(sc4c5c(sc34)-c3sc4cc(/C=C6\C(=O)c7cc(F)c(F)cc7C6=C(C#N)C#N)sc4c3C(c3ccc(CCCCCC)cc3)(c3ccc(CCCCCC)cc3)O5)-c3sc4cc(/C=C5\C(=O)c6cc(F)c(F)cc6C5=C(C#N)C#N)sc4c32)cc1,0.705,15.97,63.28,7.12,7.124600280000001,0.064610674157316,,,,,,,,,,,,,,,,,-5.29,-3.72,,-5.5,-3.88,
112575,10.1039/c9ta00907h,10.1039/c9ta00907h,PTB7-Th,FNIC2,PTB7-Th,FNIC2,CCCCC(CC)COC(=O)c1sc2csc(-c3cc4c(-c5ccc(CC(CC)CCCC)s5)c5sccc5c(-c5ccc(CC(CC)CCCC)s5)c4s3)c2c1F,CCc1ccc(C2(c3ccc(CC)cc3)c3c(sc4cc(/C=C5\C(=O)c6cc(F)c(F)cc6C5=C(C#N)C#N)sc34)-c3sc4c(-c5ccc(CC)s5)c5c6c(sc5c(-c5ccc(CC)s5)c4c32)-c2sc3cc(/C=C4\C(=O)c5cc(F)c(F)cc5C4=C(C#N)C#N)sc3c2C6(c2ccc(CC)cc2)c2ccc(CC)cc2)cc1,0.722,19.12,68.8,9.51,9.49759232,0.1304698212407889,,,,,,,,,,,,,,,,,-5.29,-3.72,,-5.56,-4.0,
112576,10.1039/c9ta00907h,10.1039/c9ta00907h,PTB7-Th,IEICO,PTB7-Th,IEICO,CCCCC(CC)COC(=O)c1sc2csc(-c3cc4c(-c5ccc(CC(CC)CCCC)s5)c5sccc5c(-c5ccc(CC(CC)CCCC)s5)c4s3)c2c1F,CCCCCCc1ccc(C2(c3ccc(CCCCCC)cc3)c3cc4c(cc3-c3sc(-c5sc(/C=C6\C(=O)c7ccccc7C6=C(C#N)C#N)cc5OCC(CC)CCCC)cc32)C(c2ccc(CCCCCC)cc2)(c2ccc(CCCCCC)cc2)c2cc(-c3sc(/C=C5\C(=O)c6ccccc6C5=C(C#N)C#N)cc3OCC(CC)CCCC)sc2-4)cc1,0.81,15.4,66.0,8.4,8.232840000000001,1.989999999999989,,,,,,,,,,,,,,,,,-5.29,-3.72,,-5.32,-3.95,
112577,10.1039/c9ta00907h,10.1039/c9ta00907h,PTB7-Th,BDTThIT-4F,PTB7-Th,BDTThIT-4F,CCCCC(CC)COC(=O)c1sc2csc(-c3cc4c(-c5ccc(CC(CC)CCCC)s5)c5sccc5c(-c5ccc(CC(CC)CCCC)s5)c4s3)c2c1F,,0.733,15.13,67.9,7.53,7.53030691,0.0040758300132793,,,,,,,,,,,,,,,,,-5.29,-3.72,,,,
112578,10.1039/c9ta00907h,10.1039/c9ta00907h,PTB7-Th,IEICO-4F,PTB7-Th,IEICO-4F,CCCCC(CC)COC(=O)c1sc2csc(-c3cc4c(-c5ccc(CC(CC)CCCC)s5)c5sccc5c(-c5ccc(CC(CC)CCCC)s5)c4s3)c2c1F,CCCCCCc1ccc(C2(c3ccc(CCCCCC)cc3)c3cc4c(cc3-c3sc(-c5sc(/C=C6\C(=O)c7cc(F)c(F)cc7C6=C(C#N)C#N)cc5OCC(CC)CCCC)cc32)C(c2ccc(CCCCCC)cc2)(c2ccc(CCCCCC)cc2)c2cc(-c3scc(/C=C5/C(=O)c6cc(F)c(F)cc6C5=C(C#N)C#N)c3OCC(CC)CCCC)sc2-4)cc1,0.722,19.17,60.3,8.35,8.345966220000001,0.0483087425149526,,,,,,,,,,,,,,,,,-5.29,-3.72,,-5.44,-4.19,
112579,10.1039/c9ta00907h,10.1039/c9ta00907h,PTB7-Th,IEICO-4Cl,PTB7-Th,IEICO-4Cl,CCCCC(CC)COC(=O)c1sc2csc(-c3cc4c(-c5ccc(CC(CC)CCCC)s5)c5sccc5c(-c5ccc(CC(CC)CCCC)s5)c4s3)c2c1F,CCCCCCc1ccc(C2(c3ccc(CCCCCC)cc3)c3cc4c(cc3-c3sc(-c5sc(/C=C6\C(=O)c7cc(Cl)c(Cl)cc7C6=C(C#N)C#N)cc5OCC(CC)CCCC)cc32)C(c2ccc(CCCCCC)cc2)(c2ccc(CCCCCC)cc2)c2cc(-c3sc(/C=C5\C(=O)c6cc(Cl)c(Cl)cc6C5=C(C#N)C#N)cc3OCC(CC)CCCC)sc2-4)cc1,0.725,19.6,59.0,8.38,8.3839,0.0465393794749378,,,,,,,,,,,,,,,,,-5.29,-3.72,,-5.56,-4.23,
112580,10.1039/c9ta00907h,10.1039/c9ta00907h,PTB7-Th,BT-CIC,PTB7-Th,BT-CIC,CCCCC(CC)COC(=O)c1sc2csc(-c3cc4c(-c5ccc(CC(CC)CCCC)s5)c5sccc5c(-c5ccc(CC(CC)CCCC)s5)c4s3)c2c1F,CCCCCCc1ccc(C2(c3ccc(CCCCCC)cc3)c3cc(/C=C4\C(=O)c5cc(Cl)c(Cl)cc5C4=C(C#N)C#N)sc3-c3sc4c(OCC(CC)CCCC)c5c6c(sc5c(OCC(CC)CCCC)c4c32)-c2sc(/C=C3\C(=O)c4cc(Cl)c(Cl)cc4C3=C(C#N)C#N)cc2C6(c2ccc(CCCCCC)cc2)c2ccc(CCCCCC)cc2)cc1,0.68,18.0,67.5,8.2,8.262,0.7560975609756241,,,,,,,,,,,,,,,,,-5.29,-3.72,,-5.49,-4.09,
112581,10.1039/c9ta00907h,10.1039/c9ta00907h,PTB7-Th,ITVfIC,PTB7-Th,ITVfIC,CCCCC(CC)COC(=O)c1sc2csc(-c3cc4c(-c5ccc(CC(CC)CCCC)s5)c5sccc5c(-c5ccc(CC(CC)CCCC)s5)c4s3)c2c1F,CCCCCCc1ccc(C2(c3ccc(CCCCCC)cc3)c3cc4c(cc3-c3sc5cc(/C=C/C=C6/C(=O)c7cc(F)ccc7C6=C(C#N)C#N)sc5c32)C(c2ccc(CCCCCC)cc2)(c2ccc(CCCCCC)cc2)c2c-4sc3cc(/C=C/C=C4/C(=O)c5cc(F)ccc5C4=C(C#N)C#N)sc23)cc1,0.742,17.54,63.11,8.21,8.213564547999999,0.0434171498172736,,,,,,,,,,,,,,,,,-5.29,-3.72,,-5.56,-4.01,
112582,10.1039/c9ta00907h,10.1039/c9ta00907h,PTB7-Th,IEICO-4F,PTB7-Th,IEICO-4F,CCCCC(CC)COC(=O)c1sc2csc(-c3cc4c(-c5ccc(CC(CC)CCCC)s5)c5sccc5c(-c5ccc(CC(CC)CCCC)s5)c4s3)c2c1F,CCCCCCc1ccc(C2(c3ccc(CCCCCC)cc3)c3cc4c(cc3-c3sc(-c5sc(/C=C6\C(=O)c7cc(F)c(F)cc7C6=C(C#N)C#N)cc5OCC(CC)CCCC)cc32)C(c2ccc(CCCCCC)cc2)(c2ccc(CCCCCC)cc2)c2cc(-c3scc(/C=C5/C(=O)c6cc(F)c(F)cc6C5=C(C#N)C#N)c3OCC(CC)CCCC)sc2-4)cc1,0.718,20.59,64.0,9.48,9.4615168,0.1949704641350249,,,1.2:1.5,,,,,semitransparent,,,,,100.0,,,,-5.29,-3.72,,-5.44,-4.19,
112583,10.1039/c9ta00907h,10.1039/c9ta00907h,PTB7-Th,IEICO-4F,PTB7-Th,IEICO-4F,CCCCC(CC)COC(=O)c1sc2csc(-c3cc4c(-c5ccc(CC(CC)CCCC)s5)c5sccc5c(-c5ccc(CC(CC)CCCC)s5)c4s3)c2c1F,CCCCCCc1ccc(C2(c3ccc(CCCCCC)cc3)c3cc4c(cc3-c3sc(-c5sc(/C=C6\C(=O)c7cc(F)c(F)cc7C6=C(C#N)C#N)cc5OCC(CC)CCCC)cc32)C(c2ccc(CCCCCC)cc2)(c2ccc(CCCCCC)cc2)c2cc(-c3scc(/C=C5/C(=O)c6cc(F)c(F)cc6C5=C(C#N)C#N)c3OCC(CC)CCCC)sc2-4)cc1,0.713,19.76,65.5,9.19,9.2282164,0.415847660500559,,,1.0:1.5,,,,ITO/PEDOT:PSS/active layer/PDIN/Au/Ag,semitransparent,PDIN,,PEDOT:PSS,,100.0,,,,-5.29,-3.72,,-5.44,-4.19,
112584,10.1039/c9ta00907h,10.1039/c9ta00907h,PTB7-Th,IEICO-4F,PTB7-Th,IEICO-4F,CCCCC(CC)COC(=O)c1sc2csc(-c3cc4c(-c5ccc(CC(CC)CCCC)s5)c5sccc5c(-c5ccc(CC(CC)CCCC)s5)c4s3)c2c1F,CCCCCCc1ccc(C2(c3ccc(CCCCCC)cc3)c3cc4c(cc3-c3sc(-c5sc(/C=C6\C(=O)c7cc(F)c(F)cc7C6=C(C#N)C#N)cc5OCC(CC)CCCC)cc32)C(c2ccc(CCCCCC)cc2)(c2ccc(CCCCCC)cc2)c2cc(-c3scc(/C=C5/C(=O)c6cc(F)c(F)cc6C5=C(C#N)C#N)c3OCC(CC)CCCC)sc2-4)cc1,0.709,18.81,67.8,9.06,9.042004619999998,0.1986245033112816,,,0.8:1.5,,,,ITO/PEDOT:PSS/active layer/PDIN/Au/Ag,semitransparent,PDIN,,PEDOT:PSS,,100.0,,,,-5.29,-3.72,,-5.44,-4.19,
112585,10.1039/c9ta00907h,10.1039/c9ta00907h,PTB7-Th,IEICO-4F,PTB7-Th,IEICO-4F,CCCCC(CC)COC(=O)c1sc2csc(-c3cc4c(-c5ccc(CC(CC)CCCC)s5)c5sccc5c(-c5ccc(CC(CC)CCCC)s5)c4s3)c2c1F,CCCCCCc1ccc(C2(c3ccc(CCCCCC)cc3)c3cc4c(cc3-c3sc(-c5sc(/C=C6\C(=O)c7cc(F)c(F)cc7C6=C(C#N)C#N)cc5OCC(CC)CCCC)cc32)C(c2ccc(CCCCCC)cc2)(c2ccc(CCCCCC)cc2)c2cc(-c3scc(/C=C5/C(=O)c6cc(F)c(F)cc6C5=C(C#N)C#N)c3OCC(CC)CCCC)sc2-4)cc1,0.729,24.03,60.37,10.58,10.575538119,0.0421727882797658,10.42,10.58,1.5:1.5,,,,ITO/PEDOT:PSS/active layer/PDIN/Al,opaque,PDIN,,PEDOT:PSS,,100.0,,,,-5.29,-3.72,,-5.44,-4.19,
112586,10.1039/c9ta00907h,10.1039/c9ta00907h,PTB7-Th,IEICO-4F,PTB7-Th,IEICO-4F,CCCCC(CC)COC(=O)c1sc2csc(-c3cc4c(-c5ccc(CC(CC)CCCC)s5)c5sccc5c(-c5ccc(CC(CC)CCCC)s5)c4s3)c2c1F,CCCCCCc1ccc(C2(c3ccc(CCCCCC)cc3)c3cc4c(cc3-c3sc(-c5sc(/C=C6\C(=O)c7cc(F)c(F)cc7C6=C(C#N)C#N)cc5OCC(CC)CCCC)cc32)C(c2ccc(CCCCCC)cc2)(c2ccc(CCCCCC)cc2)c2cc(-c3scc(/C=C5/C(=O)c6cc(F)c(F)cc6C5=C(C#N)C#N)c3OCC(CC)CCCC)sc2-4)cc1,0.727,24.48,63.61,11.32,11.320646256,0.0057089752650138,11.15,11.32,1.4:1.5,,,,ITO/PEDOT:PSS/active layer/PDIN/Al,opaque,PDIN,,PEDOT:PSS,,100.0,,,,-5.29,-3.72,,-5.44,-4.19,
112587,10.1039/c9ta00907h,10.1039/c9ta00907h,PTB7-Th,IEICO-4F,PTB7-Th,IEICO-4F,CCCCC(CC)COC(=O)c1sc2csc(-c3cc4c(-c5ccc(CC(CC)CCCC)s5)c5sccc5c(-c5ccc(CC(CC)CCCC)s5)c4s3)c2c1F,CCCCCCc1ccc(C2(c3ccc(CCCCCC)cc3)c3cc4c(cc3-c3sc(-c5sc(/C=C6\C(=O)c7cc(F)c(F)cc7C6=C(C#N)C#N)cc5OCC(CC)CCCC)cc32)C(c2ccc(CCCCCC)cc2)(c2ccc(CCCCCC)cc2)c2cc(-c3scc(/C=C5/C(=O)c6cc(F)c(F)cc6C5=C(C#N)C#N)c3OCC(CC)CCCC)sc2-4)cc1,0.724,24.71,64.23,11.49,11.490772692,0.0067249086161876,11.33,11.49,1.3:1.5,,,,ITO/PEDOT:PSS/active layer/PDIN/Al,opaque,PDIN,,PEDOT:PSS,,100.0,,,,-5.29,-3.72,,-5.44,-4.19,
112588,10.1039/c9ta00907h,10.1039/c9ta00907h,PTB7-Th,IEICO-4F,PTB7-Th,IEICO-4F,CCCCC(CC)COC(=O)c1sc2csc(-c3cc4c(-c5ccc(CC(CC)CCCC)s5)c5sccc5c(-c5ccc(CC(CC)CCCC)s5)c4s3)c2c1F,CCCCCCc1ccc(C2(c3ccc(CCCCCC)cc3)c3cc4c(cc3-c3sc(-c5sc(/C=C6\C(=O)c7cc(F)c(F)cc7C6=C(C#N)C#N)cc5OCC(CC)CCCC)cc32)C(c2ccc(CCCCCC)cc2)(c2ccc(CCCCCC)cc2)c2cc(-c3scc(/C=C5/C(=O)c6cc(F)c(F)cc6C5=C(C#N)C#N)c3OCC(CC)CCCC)sc2-4)cc1,0.721,24.58,65.2,11.55,11.55486136,0.0420896969696934,11.41,11.55,1.2:1.5,,,,ITO/PEDOT:PSS/active layer/PDIN/Al,opaque,PDIN,,PEDOT:PSS,,100.0,,,,-5.29,-3.72,,-5.44,-4.19,
112589,10.1039/c9ta00907h,10.1039/c9ta00907h,PTB7-Th,IEICO-4F,PTB7-Th,IEICO-4F,CCCCC(CC)COC(=O)c1sc2csc(-c3cc4c(-c5ccc(CC(CC)CCCC)s5)c5sccc5c(-c5ccc(CC(CC)CCCC)s5)c4s3)c2c1F,CCCCCCc1ccc(C2(c3ccc(CCCCCC)cc3)c3cc4c(cc3-c3sc(-c5sc(/C=C6\C(=O)c7cc(F)c(F)cc7C6=C(C#N)C#N)cc5OCC(CC)CCCC)cc32)C(c2ccc(CCCCCC)cc2)(c2ccc(CCCCCC)cc2)c2cc(-c3scc(/C=C5/C(=O)c6cc(F)c(F)cc6C5=C(C#N)C#N)c3OCC(CC)CCCC)sc2-4)cc1,0.717,23.86,66.85,11.44,11.436443969999996,0.0310841783216971,11.27,11.44,1.1:1.5,,,,ITO/PEDOT:PSS/active layer/PDIN/Al,opaque,PDIN,,PEDOT:PSS,,100.0,,,,-5.29,-3.72,,-5.44,-4.19,
112590,10.1039/c9ta00907h,10.1039/c9ta00907h,PTB7-Th,IEICO-4F,PTB7-Th,IEICO-4F,CCCCC(CC)COC(=O)c1sc2csc(-c3cc4c(-c5ccc(CC(CC)CCCC)s5)c5sccc5c(-c5ccc(CC(CC)CCCC)s5)c4s3)c2c1F,CCCCCCc1ccc(C2(c3ccc(CCCCCC)cc3)c3cc4c(cc3-c3sc(-c5sc(/C=C6\C(=O)c7cc(F)c(F)cc7C6=C(C#N)C#N)cc5OCC(CC)CCCC)cc32)C(c2ccc(CCCCCC)cc2)(c2ccc(CCCCCC)cc2)c2cc(-c3scc(/C=C5/C(=O)c6cc(F)c(F)cc6C5=C(C#N)C#N)c3OCC(CC)CCCC)sc2-4)cc1,0.714,23.6,67.06,11.3,11.29987824,0.0010775221239004,11.13,11.3,1.0:1.5,,,,ITO/PEDOT:PSS/active layer/PDIN/Al,opaque,PDIN,,PEDOT:PSS,,100.0,,,,-5.29,-3.72,,-5.44,-4.19,
112591,10.1039/c9ta00907h,10.1039/c9ta00907h,PTB7-Th,IEICO-4F,PTB7-Th,IEICO-4F,CCCCC(CC)COC(=O)c1sc2csc(-c3cc4c(-c5ccc(CC(CC)CCCC)s5)c5sccc5c(-c5ccc(CC(CC)CCCC)s5)c4s3)c2c1F,CCCCCCc1ccc(C2(c3ccc(CCCCCC)cc3)c3cc4c(cc3-c3sc(-c5sc(/C=C6\C(=O)c7cc(F)c(F)cc7C6=C(C#N)C#N)cc5OCC(CC)CCCC)cc32)C(c2ccc(CCCCCC)cc2)(c2ccc(CCCCCC)cc2)c2cc(-c3scc(/C=C5/C(=O)c6cc(F)c(F)cc6C5=C(C#N)C#N)c3OCC(CC)CCCC)sc2-4)cc1,0.713,23.02,68.64,11.27,11.266061664,0.0349453061224572,11.1,11.27,0.9:1.5,,,,ITO/PEDOT:PSS/active layer/PDIN/Al,opaque,PDIN,,PEDOT:PSS,,100.0,,,,-5.29,-3.72,,-5.44,-4.19,
112592,10.1039/c9ta00907h,10.1039/c9ta00907h,PTB7-Th,IEICO-4F,PTB7-Th,IEICO-4F,CCCCC(CC)COC(=O)c1sc2csc(-c3cc4c(-c5ccc(CC(CC)CCCC)s5)c5sccc5c(-c5ccc(CC(CC)CCCC)s5)c4s3)c2c1F,CCCCCCc1ccc(C2(c3ccc(CCCCCC)cc3)c3cc4c(cc3-c3sc(-c5sc(/C=C6\C(=O)c7cc(F)c(F)cc7C6=C(C#N)C#N)cc5OCC(CC)CCCC)cc32)C(c2ccc(CCCCCC)cc2)(c2ccc(CCCCCC)cc2)c2cc(-c3scc(/C=C5/C(=O)c6cc(F)c(F)cc6C5=C(C#N)C#N)c3OCC(CC)CCCC)sc2-4)cc1,0.711,22.49,69.44,11.1,11.103726815999998,0.0335749189189061,10.96,11.1,0.8:1.5,,,,ITO/PEDOT:PSS/active layer/PDIN/Al,opaque,PDIN,,PEDOT:PSS,,100.0,,,,-5.29,-3.72,,-5.44,-4.19,
112593,10.1039/c9ta00907h,10.1039/c9ta00907h,PTB7-Th,IEICO-4F,PTB7-Th,IEICO-4F,CCCCC(CC)COC(=O)c1sc2csc(-c3cc4c(-c5ccc(CC(CC)CCCC)s5)c5sccc5c(-c5ccc(CC(CC)CCCC)s5)c4s3)c2c1F,CCCCCCc1ccc(C2(c3ccc(CCCCCC)cc3)c3cc4c(cc3-c3sc(-c5sc(/C=C6\C(=O)c7cc(F)c(F)cc7C6=C(C#N)C#N)cc5OCC(CC)CCCC)cc32)C(c2ccc(CCCCCC)cc2)(c2ccc(CCCCCC)cc2)c2cc(-c3scc(/C=C5/C(=O)c6cc(F)c(F)cc6C5=C(C#N)C#N)c3OCC(CC)CCCC)sc2-4)cc1,0.71,21.37,69.08,10.48,10.48130116,0.0124156488549673,10.33,10.48,0.7:1.5,,,,ITO/PEDOT:PSS/active layer/PDIN/Al,opaque,PDIN,,PEDOT:PSS,,100.0,,,,-5.29,-3.72,,-5.44,-4.19,
112594,10.1039/c9ta00907h,10.1039/c9ta00907h,PTB7-Th,IEICO-4F,PTB7-Th,IEICO-4F,CCCCC(CC)COC(=O)c1sc2csc(-c3cc4c(-c5ccc(CC(CC)CCCC)s5)c5sccc5c(-c5ccc(CC(CC)CCCC)s5)c4s3)c2c1F,CCCCCCc1ccc(C2(c3ccc(CCCCCC)cc3)c3cc4c(cc3-c3sc(-c5sc(/C=C6\C(=O)c7cc(F)c(F)cc7C6=C(C#N)C#N)cc5OCC(CC)CCCC)cc32)C(c2ccc(CCCCCC)cc2)(c2ccc(CCCCCC)cc2)c2cc(-c3scc(/C=C5/C(=O)c6cc(F)c(F)cc6C5=C(C#N)C#N)c3OCC(CC)CCCC)sc2-4)cc1,0.709,20.54,67.8,9.87,9.87361908,0.0366674772036473,9.68,9.87,0.6:1.5,,,,ITO/PEDOT:PSS/active layer/PDIN/Al,opaque,PDIN,,PEDOT:PSS,,100.0,,,,-5.29,-3.72,,-5.44,-4.19,
112595,10.1039/c9ta00907h,10.1039/c9ta00907h,PTB7-Th,IEICO-4F,PTB7-Th,IEICO-4F,CCCCC(CC)COC(=O)c1sc2csc(-c3cc4c(-c5ccc(CC(CC)CCCC)s5)c5sccc5c(-c5ccc(CC(CC)CCCC)s5)c4s3)c2c1F,CCCCCCc1ccc(C2(c3ccc(CCCCCC)cc3)c3cc4c(cc3-c3sc(-c5sc(/C=C6\C(=O)c7cc(F)c(F)cc7C6=C(C#N)C#N)cc5OCC(CC)CCCC)cc32)C(c2ccc(CCCCCC)cc2)(c2ccc(CCCCCC)cc2)c2cc(-c3scc(/C=C5/C(=O)c6cc(F)c(F)cc6C5=C(C#N)C#N)c3OCC(CC)CCCC)sc2-4)cc1,0.708,18.62,67.58,8.91,8.909044368,0.0107253872053888,8.75,8.91,0.5:1.5,,,,ITO/PEDOT:PSS/PTB7-Th:IEICO-4F/PDIN/Al,opaque,PDIN,,PEDOT:PSS,,100.0,,,,-5.29,-3.72,,-5.44,-4.19,
112599,10.1039/c9ta00948e,10.1039/c9ta00948e,PTB7-Th,PC61BM,PTB7-Th,PC61BM,CCCCC(CC)COC(=O)c1sc2csc(-c3cc4c(-c5ccc(CC(CC)CCCC)s5)c5sccc5c(-c5ccc(CC(CC)CCCC)s5)c4s3)c2c1F,COC(=O)CCCC1(c2ccccc2)C23c4c5c6c7c8c9c(c%10c%11c2c2c%12c4c4c%13c5c5c7c7c8c8c%14c9c%10c9c%10c%11c2c2c%11c%12c4c4c%12c%13c5c5c7c7c8c8c%14c9c9c%10c2c2c%11c4c4c%12c5c7c5c8c9c2c45)C613,0.81,14.79,65.28,7.86,7.82047872,0.5028152671755696,7.66,7.86,,,,,,,,,,,,,,,-5.29,-3.72,,-6.1,-3.7,
112600,10.1039/c9ta00948e,10.1039/c9ta00948e,PTB7-Th,PC71BM,PTB7-Th,PC71BM,CCCCC(CC)COC(=O)c1sc2csc(-c3cc4c(-c5ccc(CC(CC)CCCC)s5)c5sccc5c(-c5ccc(CC(CC)CCCC)s5)c4s3)c2c1F,COC(=O)CCCC1(c2ccccc2)C23c4c5ccc6c7cc8c9c%10c(cc%11cc%12c%13c%14c(cc%15c%16ccc-5c2c%16c2c5c%16c%17c(c(c46)c7c9c%17c4c%10c%11c%13c4c%16c%14c%152)C513)C%12)C8,0.8,15.74,69.2,8.74,8.713664000000001,0.3013272311212678,8.5,8.74,1:1.5,,,,,,,,,,,,,,-5.29,-3.72,,-5.9,-3.9,
112601,10.1039/c9ta00948e,10.1039/c9ta00948e,PTB7-Th,IEICO-4F,PTB7-Th,IEICO-4F,CCCCC(CC)COC(=O)c1sc2csc(-c3cc4c(-c5ccc(CC(CC)CCCC)s5)c5sccc5c(-c5ccc(CC(CC)CCCC)s5)c4s3)c2c1F,CCCCCCc1ccc(C2(c3ccc(CCCCCC)cc3)c3cc4c(cc3-c3sc(-c5sc(/C=C6\C(=O)c7cc(F)c(F)cc7C6=C(C#N)C#N)cc5OCC(CC)CCCC)cc32)C(c2ccc(CCCCCC)cc2)(c2ccc(CCCCCC)cc2)c2cc(-c3scc(/C=C5/C(=O)c6cc(F)c(F)cc6C5=C(C#N)C#N)c3OCC(CC)CCCC)sc2-4)cc1,0.75,22.06,58.24,9.67,9.635808,0.3535884177869792,9.5,9.67,1:1.5,,,,,,,,,,,,,,-5.29,-3.72,,-5.44,-4.19,
112604,10.1039/c9ta03177d,10.1039/c9ta03177d,PM7,BDSeThCl,PM7,BDSeThCl,CCCCC(CC)Cc1sc(-c2c3ccsc3c(-c3cc(Cl)c(CC(CC)CCCC)s3)c3sc(-c4ccc(-c5sc(-c6cccs6)c6c5C(=O)c5c(CC(CC)CCCC)sc(CC(CC)CCCC)c5C6=O)s4)cc23)cc1Cl,CCc1ccc(C2(c3ccc(CC)cc3)c3cc(/C=C4\C(=O)c5sc(Cl)cc5C4=C(C#N)C#N)sc3-c3[se]c4cc5c6c([se]c5cc4c32)-c2sc(/C=C3\C(=O)c4sc(Cl)cc4C3=C(C#N)C#N)cc2C6(c2ccc(CC)cc2)c2ccc(CC)cc2)cc1,0.98,16.83,63.8,10.52,10.522789199999998,0.0265133079847786,10.11,10.52,1:1 w/w,DIO,,0.5 vol%,glass/ITO/ZnO/active layer/MoO3/Ag,,ZnO,,MoO3,,,chlorobenzene,,,-5.575,-3.67,,-5.58,-3.82,
112605,10.1039/c9ta03177d,10.1039/c9ta03177d,PM7,BDSeThCl,PM7,BDSeThCl,CCCCC(CC)Cc1sc(-c2c3ccsc3c(-c3cc(Cl)c(CC(CC)CCCC)s3)c3sc(-c4ccc(-c5sc(-c6cccs6)c6c5C(=O)c5c(CC(CC)CCCC)sc(CC(CC)CCCC)c5C6=O)s4)cc23)cc1Cl,CCc1ccc(C2(c3ccc(CC)cc3)c3cc(/C=C4\C(=O)c5sc(Cl)cc5C4=C(C#N)C#N)sc3-c3[se]c4cc5c6c([se]c5cc4c32)-c2sc(/C=C3\C(=O)c4sc(Cl)cc4C3=C(C#N)C#N)cc2C6(c2ccc(CC)cc2)c2ccc(CC)cc2)cc1,0.97,17.85,68.8,11.91,11.912376000000002,0.0199496221662612,11.51,11.91,1:1 w/w,DIO,,0.5 vol%,glass/ITO/ZnO/active layer/MoO3/Ag,,ZnO,,MoO3,,,chlorobenzene,,100.0,-5.575,-3.67,,-5.58,-3.82,
112606,10.1039/c9ta03177d,10.1039/c9ta03177d,PM7,BDSePhCl,PM7,BDSePhCl,CCCCC(CC)Cc1sc(-c2c3ccsc3c(-c3cc(Cl)c(CC(CC)CCCC)s3)c3sc(-c4ccc(-c5sc(-c6cccs6)c6c5C(=O)c5c(CC(CC)CCCC)sc(CC(CC)CCCC)c5C6=O)s4)cc23)cc1Cl,CCc1ccc(C2(c3ccc(CC)cc3)c3cc(/C=C4\C(=O)c5ccc(Cl)cc5C4=C(C#N)C#N)sc3-c3[se]c4cc5c6c([se]c5cc4c32)-c2sc(/C=C3/C(=O)c4ccc(Cl)cc4C3=C(C#N)C#N)cc2C6(c2ccc(CC)cc2)c2ccc(CC)cc2)cc1,0.93,19.11,66.3,11.78,11.7830349,0.0257631578947468,11.4,11.78,1:1 w/w,DIO,,0.5 vol%,glass/ITO/ZnO/active layer/MoO3/Ag,,ZnO,,MoO3,,,chlorobenzene,,,-5.575,-3.67,,-5.61,-3.96,
112607,10.1039/c9ta03177d,10.1039/c9ta03177d,PM7,BDSePhCl,PM7,BDSePhCl,CCCCC(CC)Cc1sc(-c2c3ccsc3c(-c3cc(Cl)c(CC(CC)CCCC)s3)c3sc(-c4ccc(-c5sc(-c6cccs6)c6c5C(=O)c5c(CC(CC)CCCC)sc(CC(CC)CCCC)c5C6=O)s4)cc23)cc1Cl,CCc1ccc(C2(c3ccc(CC)cc3)c3cc(/C=C4\C(=O)c5ccc(Cl)cc5C4=C(C#N)C#N)sc3-c3[se]c4cc5c6c([se]c5cc4c32)-c2sc(/C=C3/C(=O)c4ccc(Cl)cc4C3=C(C#N)C#N)cc2C6(c2ccc(CC)cc2)c2ccc(CC)cc2)cc1,0.92,20.35,73.1,13.68,13.685782,0.0422660818713446,13.29,13.68,1:1 w/w,DIO,,0.5 vol%,glass/ITO/ZnO/active layer/MoO3/Ag,,ZnO,,MoO3,,,chlorobenzene,,100.0,-5.575,-3.67,,-5.61,-3.96,
112608,10.1039/c9ta04237g,10.1039/c9ta04237g,PDBT(E)BTz-p,IT-4F,PDBT(E)BTz-p,IT-4F,CCCCCCC(CCCC)COC(=O)c1ccsc1-c1cnc(-c2ncc(-c3sc(-c4cc5sc6c(-c7cc(Cl)c(CC(CCCC)CCCCCC)s7)c7c(sc8ccsc87)c(-c7cc(Cl)c(CC(CCCC)CCCCCC)s7)c6c5s4)cc3C(=O)OCC(CCCC)CCCCCC)s2)s1,CCCCCCc1ccc(C2(c3ccc(CCCCCC)cc3)c3cc4c(cc3-c3sc5cc(/C=C6\C(=O)c7cc(F)c(F)cc7C6=C(C#N)C#N)sc5c32)C(c2ccc(CCCCCC)cc2)(c2ccc(CCCCCC)cc2)c2c-4sc3cc(/C=C4\C(=O)c5cc(F)c(F)cc5C4=C(C#N)C#N)sc23)cc1,0.98,14.93,48.2,6.96,7.0523348,1.3266494252873522,6.8,6.96,1/1,,,,ITO/PEDOT:PSS/Active layer/PFN-Br/Ag,conventional,PFN-Br,,PEDOT:PSS,,,,,,-5.65,-3.65,,-5.66,-4.14,
112609,10.1039/c9ta04237g,10.1039/c9ta04237g,PDBT(E)BTz-d,IT-4F,PDBT(E)BTz-d,IT-4F,CCCCCCC(CCCC)COC(=O)c1ccsc1-c1ncc(-c2cnc(-c3sc(-c4cc5sc6c(-c7cc(Cl)c(CC(CCCC)CCCCCC)s7)c7c(sc8ccsc87)c(-c7cc(Cl)c(CC(CCCC)CCCCCC)s7)c6c5s4)cc3C(=O)OCC(CCCC)CCCCCC)s2)s1,CCCCCCc1ccc(C2(c3ccc(CCCCCC)cc3)c3cc4c(cc3-c3sc5cc(/C=C6\C(=O)c7cc(F)c(F)cc7C6=C(C#N)C#N)sc5c32)C(c2ccc(CCCCCC)cc2)(c2ccc(CCCCCC)cc2)c2c-4sc3cc(/C=C4\C(=O)c5cc(F)c(F)cc5C4=C(C#N)C#N)sc23)cc1,0.95,15.44,54.5,7.81,7.994059999999999,2.356722151088344,7.55,7.81,1/1,,,,ITO/PEDOT:PSS/Active layer/PFN-Br/Ag,conventional,PFN-Br,,PEDOT:PSS,,,,,,-5.6,-3.68,,-5.66,-4.14,
112610,10.1039/c9ta04237g,10.1039/c9ta04237g,PBDB-T-SF,IT-4F,PBDB-T-SF,IT-4F,CCCCC(CC)CSc1sc(-c2c3cc(-c4ccc(-c5sc(-c6cccs6)c6c5C(=O)c5c(CC(CC)CCCC)sc(CC(CC)CCCC)c5C6=O)s4)sc3c(-c3cc(F)c(SCC(CC)CCCC)s3)c3ccsc23)cc1F,CCCCCCc1ccc(C2(c3ccc(CCCCCC)cc3)c3cc4c(cc3-c3sc5cc(/C=C6\C(=O)c7cc(F)c(F)cc7C6=C(C#N)C#N)sc5c32)C(c2ccc(CCCCCC)cc2)(c2ccc(CCCCCC)cc2)c2c-4sc3cc(/C=C4\C(=O)c5cc(F)c(F)cc5C4=C(C#N)C#N)sc23)cc1,0.85,19.47,72.0,12.1,11.915639999999998,1.5236363636363772,11.9,12.1,1/1,,,,ITO/PEDOT:PSS/Active layer/PFN-Br/Ag,conventional,PFN-Br,,PEDOT:PSS,,,,,,-5.41,-3.62,,-5.66,-4.14,
112611,10.1039/c9ta04237g,10.1039/c9ta04237g,PDBT(E)BTz-p,PBDB-T-SF/IT-4F,PDBT(E)BTz-p,PBDB-T-SF/IT-4F,CCCCCCC(CCCC)COC(=O)c1ccsc1-c1cnc(-c2ncc(-c3sc(-c4cc5sc6c(-c7cc(Cl)c(CC(CCCC)CCCCCC)s7)c7c(sc8ccsc87)c(-c7cc(Cl)c(CC(CCCC)CCCCCC)s7)c6c5s4)cc3C(=O)OCC(CCCC)CCCCCC)s2)s1,,0.86,19.9,72.5,12.5,12.40765,0.7388000000000119,12.3,12.5,0.05/1/1.05,,,,ITO/PEDOT:PSS/Active layer/PFN-Br/Ag,conventional,PFN-Br,,PEDOT:PSS,,,,,,-5.65,-3.65,,,,
112612,10.1039/c9ta04237g,10.1039/c9ta04237g,PDBT(E)BTz-d,PBDB-T-SF/IT-4F,PDBT(E)BTz-d,PBDB-T-SF/IT-4F,CCCCCCC(CCCC)COC(=O)c1ccsc1-c1ncc(-c2cnc(-c3sc(-c4cc5sc6c(-c7cc(Cl)c(CC(CCCC)CCCCCC)s7)c7c(sc8ccsc87)c(-c7cc(Cl)c(CC(CCCC)CCCCCC)s7)c6c5s4)cc3C(=O)OCC(CCCC)CCCCCC)s2)s1,,0.86,20.59,74.9,13.4,13.2628426,1.0235626865671608,13.1,13.4,0.05/1/1.05,,,,ITO/PEDOT:PSS/Active layer/PFN-Br/Ag,conventional,PFN-Br,,PEDOT:PSS,,,,,,-5.6,-3.68,,,,
112613,10.1039/c9ta04611a,10.1039/c9ta04611a,PM6,PN1,PM6,PN1,COC(=O)C(C)(C)c1cc(C)cc(-c2sc3c4sc5cc(/C=C6/C(=O)c7cc(F)cc(c7)C(=O)/C6=C\c6cc(C(C)(C)C(=O)OC)c(-c7cc(C)cc(C(C)(C)C(=O)OC)c7)s6)sc5c4c(C(C)(C)C(=O)OC)ccc2-3)c1,CCCCC(CC)COc1cccc(C2(c3cccc(OCC(CC)CCCC)c3)c3cc4c(cc3-c3sc5cc(/C=C6\C(=O)c7ccccc7C6=C(C#N)C#N)sc5c32)C(c2cccc(OCC(CC)CCCC)c2)(c2cccc(OCC(CC)CCCC)c2)c2c-4sc3cc(/C=C4\C(=O)c5cc(-c6cccs6)ccc5C4=C(C#N)C#N)sc23)c1,0.98,13.2,54.0,7.0,6.98544,0.208000000000005,6.9,7.0,1.5:1,,,,,,,,,,,,,,-5.56,-3.65,,-5.71,-3.85,
112614,10.1039/c9ta04611a,10.1039/c9ta04611a,PM6,PN1,PM6,PN1,COC(=O)C(C)(C)c1cc(C)cc(-c2sc3c4sc5cc(/C=C6/C(=O)c7cc(F)cc(c7)C(=O)/C6=C\c6cc(C(C)(C)C(=O)OC)c(-c7cc(C)cc(C(C)(C)C(=O)OC)c7)s6)sc5c4c(C(C)(C)C(=O)OC)ccc2-3)c1,CCCCC(CC)COc1cccc(C2(c3cccc(OCC(CC)CCCC)c3)c3cc4c(cc3-c3sc5cc(/C=C6\C(=O)c7ccccc7C6=C(C#N)C#N)sc5c32)C(c2cccc(OCC(CC)CCCC)c2)(c2cccc(OCC(CC)CCCC)c2)c2c-4sc3cc(/C=C4\C(=O)c5cc(-c6cccs6)ccc5C4=C(C#N)C#N)sc23)c1,1.0,15.2,69.0,10.5,10.488,0.1142857142857186,10.2,10.5,1.5:1,3% CN,CN,3%,conventional,,ZnO,,PEDOT:PSS,,,chlorobenzene,,,-5.56,-3.65,,-5.71,-3.85,
112615,10.1039/c9ta06385d,10.1039/c9ta06385d,PBDT-TzBI,ITIC,PBDT-TzBI,ITIC,CCCCCCCCN1C(=O)c2c(c(-c3ccc(-c4cc5c(-c6ccc(CC(CC)CCCC)s6)c6sccc6c(-c6ccc(CC(CC)CCCC)s6)c5s4)s3)c3nn(CC(CC)CCCC)nc3c2-c2cccs2)C1=O,CCCCCCc1ccc(C2(c3ccc(CCCCCC)cc3)c3cc4c(cc3-c3sc5cc(C=C6C(=O)c7ccccc7C6=C(C#N)C#N)sc5c32)C(c2ccc(CCCCCC)cc2)(c2ccc(CCCCCC)cc2)c2c-4sc3cc(C=C4C(=O)c5ccccc5C4=C(C#N)C#N)sc23)cc1,0.88,16.37,64.0,9.22,9.219584,0.0045119305856781,,,1:1,,,,ITO/PEDOT:PSS/polymer:ITIC/PDINO/Al,conventional,PDINO,,PEDOT:PSS,,,chlorobenzene,,,-5.9,-3.6,,-5.576,-3.916,
112616,10.1039/c9ta06385d,10.1039/c9ta06385d,PBDT-F-TzBI,ITIC,PBDT-F-TzBI,ITIC,CCCCCCCCN1C(=O)c2c(c(-c3ccc(-c4cc5c(-c6cc(F)c(CC(CC)CCCC)s6)c6sccc6c(-c6cc(F)c(CC(CC)CCCC)s6)c5s4)s3)c3nn(CC(CC)CCCC)nc3c2-c2cccs2)C1=O,CCCCCCc1ccc(C2(c3ccc(CCCCCC)cc3)c3cc4c(cc3-c3sc5cc(C=C6C(=O)c7ccccc7C6=C(C#N)C#N)sc5c32)C(c2ccc(CCCCCC)cc2)(c2ccc(CCCCCC)cc2)c2c-4sc3cc(C=C4C(=O)c5ccccc5C4=C(C#N)C#N)sc23)cc1,0.97,16.72,68.0,11.02,11.028512,0.0772413793103414,,,1:1,,,,ITO/PEDOT:PSS/polymer:ITIC/PDINO/Al,conventional,PDINO,,PEDOT:PSS,,,chlorobenzene,,,-5.97,-3.63,,-5.576,-3.916,
112617,10.1039/c9ta06385d,10.1039/c9ta06385d,PBDT-TzBI,ITIC,PBDT-TzBI,ITIC,CCCCCCCCN1C(=O)c2c(c(-c3ccc(-c4cc5c(-c6ccc(CC(CC)CCCC)s6)c6sccc6c(-c6ccc(CC(CC)CCCC)s6)c5s4)s3)c3nn(CC(CC)CCCC)nc3c2-c2cccs2)C1=O,CCCCCCc1ccc(C2(c3ccc(CCCCCC)cc3)c3cc4c(cc3-c3sc5cc(C=C6C(=O)c7ccccc7C6=C(C#N)C#N)sc5c32)C(c2ccc(CCCCCC)cc2)(c2ccc(CCCCCC)cc2)c2c-4sc3cc(C=C4C(=O)c5ccccc5C4=C(C#N)C#N)sc23)cc1,0.84,17.78,69.0,10.24,10.305288,0.6375781250000067,,,1:1,,,,ITO/PEDOT:PSS/polymer:ITIC/PDINO/Al,conventional,PDINO,,PEDOT:PSS,,,chlorobenzene,,160.0,-5.9,-3.6,,-5.576,-3.916,
112618,10.1039/c9ta06385d,10.1039/c9ta06385d,PBDT-F-TzBI,ITIC,PBDT-F-TzBI,ITIC,CCCCCCCCN1C(=O)c2c(c(-c3ccc(-c4cc5c(-c6cc(F)c(CC(CC)CCCC)s6)c6sccc6c(-c6cc(F)c(CC(CC)CCCC)s6)c5s4)s3)c3nn(CC(CC)CCCC)nc3c2-c2cccs2)C1=O,CCCCCCc1ccc(C2(c3ccc(CCCCCC)cc3)c3cc4c(cc3-c3sc5cc(C=C6C(=O)c7ccccc7C6=C(C#N)C#N)sc5c32)C(c2ccc(CCCCCC)cc2)(c2ccc(CCCCCC)cc2)c2c-4sc3cc(C=C4C(=O)c5ccccc5C4=C(C#N)C#N)sc23)cc1,0.97,18.0,70.0,11.98,12.222,2.0200333889816435,,,1:1,,,,ITO/PEDOT:PSS/polymer:ITIC/PDINO/Al,conventional,PDINO,,PEDOT:PSS,,,chlorobenzene,,160.0,-5.97,-3.63,,-5.576,-3.916,
112619,10.1039/c9ta06385d,10.1039/c9ta06385d,PBDT-F-TzBI,ITIC,PBDT-F-TzBI,ITIC,CCCCCCCCN1C(=O)c2c(c(-c3ccc(-c4cc5c(-c6cc(F)c(CC(CC)CCCC)s6)c6sccc6c(-c6cc(F)c(CC(CC)CCCC)s6)c5s4)s3)c3nn(CC(CC)CCCC)nc3c2-c2cccs2)C1=O,CCCCCCc1ccc(C2(c3ccc(CCCCCC)cc3)c3cc4c(cc3-c3sc5cc(C=C6C(=O)c7ccccc7C6=C(C#N)C#N)sc5c32)C(c2ccc(CCCCCC)cc2)(c2ccc(CCCCCC)cc2)c2c-4sc3cc(C=C4C(=O)c5ccccc5C4=C(C#N)C#N)sc23)cc1,0.93,18.1,72.0,12.12,12.11976,0.0019801980197856,,,1:1,0.5% DPE,DPE,0.5%,ITO/PEDOT:PSS/polymer:ITIC/PDINO/Al,conventional,PDINO,,PEDOT:PSS,,,chlorobenzene,,,-5.97,-3.63,,-5.576,-3.916,
112620,10.1039/c9ta06719a,10.1039/c9ta06719a,P2TIF,PC61BM,P2TIF,PC61BM,CCCCCCCCCCCCC(CCCCCCCCCC)CN1C(=O)/C(=C2/C(=O)N(CC(CCCCCCCCCC)CCCCCCCCCCCC)c3cc(-c4cc(F)c(-c5sccc5F)s4)ccc32)c2ccccc21,COC(=O)CCCC1(c2ccccc2)C23c4c5c6c7c8c9c(c%10c%11c2c2c%12c4c4c%13c5c5c7c7c8c8c%14c9c%10c9c%10c%11c2c2c%11c%12c4c4c%12c%13c5c5c7c7c8c8c%14c9c9c%10c2c2c%11c4c4c%12c5c7c5c8c9c2c45)C613,1.02,7.47,48.14,3.67,3.66797916,0.0550637602179873,3.27,3.67,1:1.5 w/w,,,,ITO/ZnO/PEIE/copolymer:PCBM/MoO3/Ag,inverted,ZnO/PEIE,,MoO3/Ag,,165.0,CF:DCB (1:1 v/v),,,-5.69,-3.82,,-6.1,-3.7,
112621,10.1039/c9ta06719a,10.1039/c9ta06719a,P2TIF,PC71BM,P2TIF,PC71BM,CCCCCCCCCCCCC(CCCCCCCCCC)CN1C(=O)/C(=C2/C(=O)N(CC(CCCCCCCCCC)CCCCCCCCCCCC)c3cc(-c4cc(F)c(-c5sccc5F)s4)ccc32)c2ccccc21,COC(=O)CCCC1(c2ccccc2)C23c4c5ccc6c7cc8c9c%10c(cc%11cc%12c%13c%14c(cc%15c%16ccc-5c2c%16c2c5c%16c%17c(c(c46)c7c9c%17c4c%10c%11c%13c4c%16c%14c%152)C513)C%12)C8,1.0,6.83,43.18,2.95,2.949194,0.0273220338983154,2.76,2.95,1:1.5 w/w,,,,ITO/ZnO/PEIE/copolymer:PCBM/MoO3/Ag,inverted,ZnO/PEIE,,MoO3/Ag,,165.0,CF:DCB (1:1 v/v),,,-5.69,-3.82,,-5.9,-3.9,
112622,10.1039/c9ta06719a,10.1039/c9ta06719a,P2TIF,PC61BM,P2TIF,PC61BM,CCCCCCCCCCCCC(CCCCCCCCCC)CN1C(=O)/C(=C2/C(=O)N(CC(CCCCCCCCCC)CCCCCCCCCCCC)c3cc(-c4cc(F)c(-c5sccc5F)s4)ccc32)c2ccccc21,COC(=O)CCCC1(c2ccccc2)C23c4c5c6c7c8c9c(c%10c%11c2c2c%12c4c4c%13c5c5c7c7c8c8c%14c9c%10c9c%10c%11c2c2c%11c%12c4c4c%12c%13c5c5c7c7c8c8c%14c9c9c%10c2c2c%11c4c4c%12c5c7c5c8c9c2c45)C613,1.01,9.5,49.28,4.73,4.728416,0.0334883720930285,4.52,4.73,1:1.5 w/w,DPE,DPE,2 vol%,ITO/ZnO/PEIE/copolymer:PCBM/MoO3/Ag,inverted,ZnO/PEIE,,MoO3/Ag,,160.0,CF:DCB (1:1 v/v),,,-5.69,-3.82,,-6.1,-3.7,
112623,10.1039/c9ta06719a,10.1039/c9ta06719a,P4TIF,PC61BM,P4TIF,PC61BM,CCCCCCCCCCCCc1csc(-c2ccc3c(c2)/C(=C2\C(=O)N(CC(CCCCCCCCCC)CCCCCCCCCCCC)c4cc(-c5cc(CCCCCCCCCCCC)c(-c6cc(F)c(-c7sccc7F)s6)s5)ccc42)C(=O)N3CC(CCCCCCCCCC)CCCCCCCCCCCC)c1,COC(=O)CCCC1(c2ccccc2)C23c4c5c6c7c8c9c(c%10c%11c2c2c%12c4c4c%13c5c5c7c7c8c8c%14c9c%10c9c%10c%11c2c2c%11c%12c4c4c%12c%13c5c5c7c7c8c8c%14c9c9c%10c2c2c%11c4c4c%12c5c7c5c8c9c2c45)C613,0.8,21.97,60.82,10.69,10.6897232,0.0025893358278595,10.16,10.69,,,,,ITO/ZnO/PEIE/copolymer:PCBM/MoO3/Ag,inverted,ZnO/PEIE,,MoO3/Ag,,300.0,CF:DCB (1:1 v/v),,,-5.41,-3.82,,-6.1,-3.7,
112624,10.1039/c9ta06719a,10.1039/c9ta06719a,P4TIF,PC71BM,P4TIF,PC71BM,CCCCCCCCCCCCc1csc(-c2ccc3c(c2)/C(=C2\C(=O)N(CC(CCCCCCCCCC)CCCCCCCCCCCC)c4cc(-c5cc(CCCCCCCCCCCC)c(-c6cc(F)c(-c7sccc7F)s6)s5)ccc42)C(=O)N3CC(CCCCCCCCCC)CCCCCCCCCCCC)c1,COC(=O)CCCC1(c2ccccc2)C23c4c5ccc6c7cc8c9c%10c(cc%11cc%12c%13c%14c(cc%15c%16ccc-5c2c%16c2c5c%16c%17c(c(c46)c7c9c%17c4c%10c%11c%13c4c%16c%14c%152)C513)C%12)C8,0.78,20.98,53.04,8.68,8.679677759999999,0.0037124423963239,8.47,8.68,1:1.5,,,,inverted,,ZnO/PEIE,,MoO3/Ag,,305.0,CF:DCB (1:1 v/v),,,-5.41,-3.82,,-5.9,-3.9,
112625,10.1039/c9ta06719a,10.1039/c9ta06719a,P4TIF,PC61BM,P4TIF,PC61BM,CCCCCCCCCCCCc1csc(-c2ccc3c(c2)/C(=C2\C(=O)N(CC(CCCCCCCCCC)CCCCCCCCCCCC)c4cc(-c5cc(CCCCCCCCCCCC)c(-c6cc(F)c(-c7sccc7F)s6)s5)ccc42)C(=O)N3CC(CCCCCCCCCC)CCCCCCCCCCCC)c1,COC(=O)CCCC1(c2ccccc2)C23c4c5c6c7c8c9c(c%10c%11c2c2c%12c4c4c%13c5c5c7c7c8c8c%14c9c%10c9c%10c%11c2c2c%11c%12c4c4c%12c%13c5c5c7c7c8c8c%14c9c9c%10c2c2c%11c4c4c%12c5c7c5c8c9c2c45)C613,0.8,21.66,56.87,9.86,9.854433599999998,0.0564543610547777,9.42,9.86,1:1.5 w/w,DPE,DPE,2 vol%,ITO/ZnO/PEIE/copolymer:PCBM/MoO3/Ag,inverted,ZnO/PEIE,,MoO3/Ag,,300.0,CF:DCB (1:1 v/v),,,-5.41,-3.82,,-6.1,-3.7,
112626,10.1039/c9ta06719a,10.1039/c9ta06719a,P6TIF,PC61BM,P6TIF,PC61BM,CCCCCCCCCCCCc1csc(-c2sc(-c3ccc4c(c3)/C(=C3\C(=O)N(CC(CCCCCCCCCC)CCCCCCCCCCCC)c5cc(-c6cc(CCCCCCCCCCCC)c(-c7cc(CCCCCCCCCCCC)c(-c8cc(F)c(-c9sccc9F)s8)s7)s6)ccc53)C(=O)N4CC(CCCCCCCCCC)CCCCCCCCCCCC)cc2CCCCCCCCCCCC)c1,COC(=O)CCCC1(c2ccccc2)C23c4c5c6c7c8c9c(c%10c%11c2c2c%12c4c4c%13c5c5c7c7c8c8c%14c9c%10c9c%10c%11c2c2c%11c%12c4c4c%12c%13c5c5c7c7c8c8c%14c9c9c%10c2c2c%11c4c4c%12c5c7c5c8c9c2c45)C613,0.72,18.42,57.3,7.6,7.5993552,0.0084842105263143,7.41,7.6,1:1.5,,,,inverted,,ZnO/PEIE,,MoO3/Ag,,375.0,CF:DCB (1:1 v/v),,,-5.26,-3.83,,-6.1,-3.7,
112627,10.1039/c9ta06719a,10.1039/c9ta06719a,P6TIF,PC71BM,P6TIF,PC71BM,CCCCCCCCCCCCc1csc(-c2sc(-c3ccc4c(c3)/C(=C3\C(=O)N(CC(CCCCCCCCCC)CCCCCCCCCCCC)c5cc(-c6cc(CCCCCCCCCCCC)c(-c7cc(CCCCCCCCCCCC)c(-c8cc(F)c(-c9sccc9F)s8)s7)s6)ccc53)C(=O)N4CC(CCCCCCCCCC)CCCCCCCCCCCC)cc2CCCCCCCCCCCC)c1,COC(=O)CCCC1(c2ccccc2)C23c4c5ccc6c7cc8c9c%10c(cc%11cc%12c%13c%14c(cc%15c%16ccc-5c2c%16c2c5c%16c%17c(c(c46)c7c9c%17c4c%10c%11c%13c4c%16c%14c%152)C513)C%12)C8,0.71,21.63,57.35,8.81,8.80741155,0.0293808172531336,8.35,8.81,1:1.5,,,,inverted,,ZnO/PEIE,,MoO3/Ag,,365.0,CF:DCB (1:1 v/v),,,-5.26,-3.83,,-5.9,-3.9,
112628,10.1039/c9ta06719a,10.1039/c9ta06719a,P6TIF,PC71BM,P6TIF,PC71BM,CCCCCCCCCCCCc1csc(-c2sc(-c3ccc4c(c3)/C(=C3\C(=O)N(CC(CCCCCCCCCC)CCCCCCCCCCCC)c5cc(-c6cc(CCCCCCCCCCCC)c(-c7cc(CCCCCCCCCCCC)c(-c8cc(F)c(-c9sccc9F)s8)s7)s6)ccc53)C(=O)N4CC(CCCCCCCCCC)CCCCCCCCCCCC)cc2CCCCCCCCCCCC)c1,COC(=O)CCCC1(c2ccccc2)C23c4c5ccc6c7cc8c9c%10c(cc%11cc%12c%13c%14c(cc%15c%16ccc-5c2c%16c2c5c%16c%17c(c(c46)c7c9c%17c4c%10c%11c%13c4c%16c%14c%152)C513)C%12)C8,0.69,22.1,48.65,7.42,7.418638499999999,0.0183490566037827,7.22,7.42,1:1.5,2% DPE,DPE,2%,inverted,,ZnO/PEIE,,MoO3/Ag,,370.0,CF:DCB (1:1 v/v),,,-5.26,-3.83,,-5.9,-3.9,
112629,10.1039/c9ta06719a,10.1039/c9ta06719a,P4TIF,PC61BM,P4TIF,PC61BM,CCCCCCCCCCCCc1csc(-c2ccc3c(c2)/C(=C2\C(=O)N(CC(CCCCCCCCCC)CCCCCCCCCCCC)c4cc(-c5cc(CCCCCCCCCCCC)c(-c6cc(F)c(-c7sccc7F)s6)s5)ccc42)C(=O)N3CC(CCCCCCCCCC)CCCCCCCCCCCC)c1,COC(=O)CCCC1(c2ccccc2)C23c4c5c6c7c8c9c(c%10c%11c2c2c%12c4c4c%13c5c5c7c7c8c8c%14c9c%10c9c%10c%11c2c2c%11c%12c4c4c%12c%13c5c5c7c7c8c8c%14c9c9c%10c2c2c%11c4c4c%12c5c7c5c8c9c2c45)C613,0.8,20.83,47.78,7.96,7.962059199999999,0.0258693467336534,,7.96,,,,,ITO/ZnO/PEIE/copolymer:PCBM/MoO3/Ag,inverted,ZnO/PEIE,,MoO3/Ag,,380.0,CF:DCB (1:1 v/v),,,-5.41,-3.82,,-6.1,-3.7,
112630,10.1039/c9ta06719a,10.1039/c9ta06719a,P4TIF,PC61BM,P4TIF,PC61BM,CCCCCCCCCCCCc1csc(-c2ccc3c(c2)/C(=C2\C(=O)N(CC(CCCCCCCCCC)CCCCCCCCCCCC)c4cc(-c5cc(CCCCCCCCCCCC)c(-c6cc(F)c(-c7sccc7F)s6)s5)ccc42)C(=O)N3CC(CCCCCCCCCC)CCCCCCCCCCCC)c1,COC(=O)CCCC1(c2ccccc2)C23c4c5c6c7c8c9c(c%10c%11c2c2c%12c4c4c%13c5c5c7c7c8c8c%14c9c%10c9c%10c%11c2c2c%11c%12c4c4c%12c%13c5c5c7c7c8c8c%14c9c9c%10c2c2c%11c4c4c%12c5c7c5c8c9c2c45)C613,0.8,21.61,50.76,8.78,8.7753888,0.052519362186781,,8.78,,,,,ITO/ZnO/PEIE/copolymer:PCBM/MoO3/Ag,inverted,ZnO/PEIE,,MoO3/Ag,,355.0,CF:DCB (1:1 v/v),,,-5.41,-3.82,,-6.1,-3.7,
