Repository: JiYiqaq/PCE-KA-GNN

# Data directory

- `raw/Active_Database.csv` is the immutable source dataset bundled under CC BY 4.0. Do not overwrite it with processed data.
- `processed/` is created and populated by the training pipeline. Generated `.pt` and `.pth` caches are intentionally ignored by Git because they can exceed GitHub's normal single-file limit.

See `../DATA_LICENSE.md` for provenance, license and checksum information.

File: data/raw/Active_Database.csv (part 467 of 471)
id,doi,doi_norm,donor,acceptor,donor_canonical,acceptor_canonical,donor_smiles,acceptor_smiles,voc,jsc,ff,pce,pce_recomputed,pce_relative_error_percent,pce_avg,pce_best,d_a_ratio,additive,additive_canonical,additive_ratio,device_structure,device_type,etl,etl_canonical,htl,htl_canonical,active_layer_thickness,solvent,solvent_canonical,annealing_temp,homo_d,lumo_d,eg_d,homo_a,lumo_a,eg_a
112632,10.1039/c9ta06719a,10.1039/c9ta06719a,P4TIF,PC61BM,P4TIF,PC61BM,CCCCCCCCCCCCc1csc(-c2ccc3c(c2)/C(=C2\C(=O)N(CC(CCCCCCCCCC)CCCCCCCCCCCC)c4cc(-c5cc(CCCCCCCCCCCC)c(-c6cc(F)c(-c7sccc7F)s6)s5)ccc42)C(=O)N3CC(CCCCCCCCCC)CCCCCCCCCCCC)c1,COC(=O)CCCC1(c2ccccc2)C23c4c5c6c7c8c9c(c%10c%11c2c2c%12c4c4c%13c5c5c7c7c8c8c%14c9c%10c9c%10c%11c2c2c%11c%12c4c4c%12c%13c5c5c7c7c8c8c%14c9c9c%10c2c2c%11c4c4c%12c5c7c5c8c9c2c45)C613,0.81,20.55,61.16,10.18,10.1803878,0.0038094302554065,,10.18,,,,,,,ZnO/PEIE,,MoO3/Ag,,260.0,CF:DCB (1:1 v/v),,,-5.41,-3.82,,-6.1,-3.7,
112633,10.1039/c9ta06719a,10.1039/c9ta06719a,P4TIF,PC61BM,P4TIF,PC61BM,CCCCCCCCCCCCc1csc(-c2ccc3c(c2)/C(=C2\C(=O)N(CC(CCCCCCCCCC)CCCCCCCCCCCC)c4cc(-c5cc(CCCCCCCCCCCC)c(-c6cc(F)c(-c7sccc7F)s6)s5)ccc42)C(=O)N3CC(CCCCCCCCCC)CCCCCCCCCCCC)c1,COC(=O)CCCC1(c2ccccc2)C23c4c5c6c7c8c9c(c%10c%11c2c2c%12c4c4c%13c5c5c7c7c8c8c%14c9c%10c9c%10c%11c2c2c%11c%12c4c4c%12c%13c5c5c7c7c8c8c%14c9c9c%10c2c2c%11c4c4c%12c5c7c5c8c9c2c45)C613,0.81,17.65,62.5,8.93,8.9353125,0.0594904815229619,,8.93,,,,,ITO/ZnO/PEIE/copolymer:PCBM/MoO3/Ag,inverted,ZnO/PEIE,,MoO3/Ag,,190.0,CF:DCB (1:1 v/v),,,-5.41,-3.82,,-6.1,-3.7,
112634,10.1039/c9ta06719a,10.1039/c9ta06719a,P4TIF,PC61BM,P4TIF,PC61BM,CCCCCCCCCCCCc1csc(-c2ccc3c(c2)/C(=C2\C(=O)N(CC(CCCCCCCCCC)CCCCCCCCCCCC)c4cc(-c5cc(CCCCCCCCCCCC)c(-c6cc(F)c(-c7sccc7F)s6)s5)ccc42)C(=O)N3CC(CCCCCCCCCC)CCCCCCCCCCCC)c1,COC(=O)CCCC1(c2ccccc2)C23c4c5c6c7c8c9c(c%10c%11c2c2c%12c4c4c%13c5c5c7c7c8c8c%14c9c%10c9c%10c%11c2c2c%11c%12c4c4c%12c%13c5c5c7c7c8c8c%14c9c9c%10c2c2c%11c4c4c%12c5c7c5c8c9c2c45)C613,0.82,13.48,64.81,7.16,7.16383816,0.0536055865921777,,7.16,,,,,,,ZnO/PEIE,,MoO3/Ag,,120.0,CF:DCB (1:1 v/v),,,-5.41,-3.82,,-6.1,-3.7,
112635,10.1039/c9ta07634d,10.1039/c9ta07634d,PBDB-T,IPT-2F,PBDB-T,IPT-2F,CCCCC(CC)Cc1ccc(-c2c3cc(-c4ccc(-c5sc(-c6cccs6)c6c5C(=O)c5c(CC(CC)CCCC)sc(CC(CC)CCCC)c5C6=O)s4)sc3c(-c3ccc(CC(CC)CCCC)s3)c3ccsc23)s1,CCCCCCCCn1c2cc(/C=C3\C(=O)c4ccc(F)cc4C3=C(C#N)C#N)sc2c2sc3c(c21)C(c1ccc(CCCCCC)cc1)(c1ccc(CCCCCC)cc1)c1cc2c(cc1-3)C(c1ccc(CCCCCC)cc1)(c1ccc(CCCCCC)cc1)c1cc(/C=C3\C(=O)c4ccc(F)cc4C3=C(C#N)C#N)sc1-2,0.86,22.4,72.4,14.0,13.947136,0.377599999999997,13.7,14.0,1:1,"1,8-diiodooctane",,0.5% v/v,ITO/PEDOT:PSS/PBDB-T:acceptors/Phen-NaDPO/Ag,conventional,Phen-NaDPO,,PEDOT:PSS,,,chlorobenzene,,100.0,-5.33,-3.48,,-5.51,-3.96,
112636,10.1039/c9ta07634d,10.1039/c9ta07634d,PBDB-T,IPTT-2F,PBDB-T,IPTT-2F,CCCCC(CC)Cc1ccc(-c2c3cc(-c4ccc(-c5sc(-c6cccs6)c6c5C(=O)c5c(CC(CC)CCCC)sc(CC(CC)CCCC)c5C6=O)s4)sc3c(-c3ccc(CC(CC)CCCC)s3)c3ccsc23)s1,CCc1ccc(C2(c3ccc(CC)cc3)c3cc4c(cc3-c3sc5cc(/C=C6\C(=O)c7ccc(F)cc7C6=C(C#N)C#N)sc5c32)C(c2ccc(CC)cc2)(c2ccc(CC)cc2)c2c-4sc3c4sc(/C=C5\C(=O)c6ccc(F)cc6C5=C(C#N)C#N)cc4n(CC)c23)cc1,0.874,19.7,66.2,11.4,11.3981836,0.0159333333333415,11.0,11.4,1:1,"1,8-diiodooctane",,0.5% v/v,conventional,,Phen-NaDPO,,PEDOT:PSS,,,chlorobenzene,,100.0,-5.33,-3.48,,-5.46,-4.04,
112637,10.1039/c9ta07634d,10.1039/c9ta07634d,PBDB-T,IPTTT-2F,PBDB-T,IPTTT-2F,CCCCC(CC)Cc1ccc(-c2c3cc(-c4ccc(-c5sc(-c6cccs6)c6c5C(=O)c5c(CC(CC)CCCC)sc(CC(CC)CCCC)c5C6=O)s4)sc3c(-c3ccc(CC(CC)CCCC)s3)c3ccsc23)s1,CCc1ccc(C2(c3ccc(CC)cc3)c3cc4c(cc3-c3sc5c(sc6cc(/C=C7\C(=O)c8cc(F)ccc8C7=C(C#N)C#N)sc65)c32)C(c2ccc(CC)cc2)(c2ccc(CC)cc2)c2c-4sc3c4sc(/C=C5\C(=O)c6cc(F)ccc6C5=C(C#N)C#N)cc4n(CC)c23)cc1,0.894,20.0,69.3,12.3,12.39084,0.7385365853658394,12.0,12.3,1:1,"1,8-diiodooctane",,0.5% v/v,conventional,,Phen-NaDPO,,PEDOT:PSS,,,chlorobenzene,,100.0,-5.33,-3.48,,-5.4,-4.07,
112638,10.1039/c9ta08328f,10.1039/c9ta08328f,PM6,TTTIC,PM6,TTTIC,COC(=O)C(C)(C)c1cc(C)cc(-c2sc3c4sc5cc(/C=C6/C(=O)c7cc(F)cc(c7)C(=O)/C6=C\c6cc(C(C)(C)C(=O)OC)c(-c7cc(C)cc(C(C)(C)C(=O)OC)c7)s6)sc5c4c(C(C)(C)C(=O)OC)ccc2-3)c1,,0.95,17.45,63.4,10.51,10.510134999999998,0.0012844909609747,10.21,10.51,1:1,DIO,,0.5% v/v DIO,ITO/PEDOT:PSS/acceptor:PM6/PNDIT-F3N-Br/Al,conventional,PNDIT-F3N-Br,,PEDOT:PSS,,,chlorobenzene,,,-5.56,-3.65,,,,
112639,10.1039/c9ta08328f,10.1039/c9ta08328f,PM6,TTTIC,PM6,TTTIC,COC(=O)C(C)(C)c1cc(C)cc(-c2sc3c4sc5cc(/C=C6/C(=O)c7cc(F)cc(c7)C(=O)/C6=C\c6cc(C(C)(C)C(=O)OC)c(-c7cc(C)cc(C(C)(C)C(=O)OC)c7)s6)sc5c4c(C(C)(C)C(=O)OC)ccc2-3)c1,,0.94,18.29,70.1,12.05,12.052012599999998,0.0167020746887711,11.71,12.05,1:1,DIO,,0.5% v/v DIO,ITO/PEDOT:PSS/acceptor:PM6/PNDIT-F3N-Br/Al,conventional,PNDIT-F3N-Br,,PEDOT:PSS,,,chlorobenzene,,100.0,-5.56,-3.65,,,,
112640,10.1039/c9ta08328f,10.1039/c9ta08328f,PM6,TSeTIC,PM6,TSeTIC,COC(=O)C(C)(C)c1cc(C)cc(-c2sc3c4sc5cc(/C=C6/C(=O)c7cc(F)cc(c7)C(=O)/C6=C\c6cc(C(C)(C)C(=O)OC)c(-c7cc(C)cc(C(C)(C)C(=O)OC)c7)s6)sc5c4c(C(C)(C)C(=O)OC)ccc2-3)c1,CCc1ccc(C2(c3ccc(CC)cc3)c3cc4c(cc3-c3sc5cc(/C=C6\C(=O)c7cscc7C6=C(C#N)C#N)[se]c5c32)C(c2ccc(CC)cc2)(c2ccc(CC)cc2)c2c-4sc3cc(/C=C4\C(=O)c5cscc5C4=C(C#N)C#N)[se]c23)cc1,0.94,18.25,65.2,11.19,11.185059999999998,0.0441465594280721,10.84,11.19,1:1,DIO,,0.5% v/v DIO,ITO/PEDOT:PSS/acceptor:PM6/PNDIT-F3N-Br/Al,conventional,PNDIT-F3N-Br,,PEDOT:PSS,,,chlorobenzene,,,-5.56,-3.65,,-5.65,-3.91,
112641,10.1039/c9ta08328f,10.1039/c9ta08328f,PM6,TSeTIC,PM6,TSeTIC,COC(=O)C(C)(C)c1cc(C)cc(-c2sc3c4sc5cc(/C=C6/C(=O)c7cc(F)cc(c7)C(=O)/C6=C\c6cc(C(C)(C)C(=O)OC)c(-c7cc(C)cc(C(C)(C)C(=O)OC)c7)s6)sc5c4c(C(C)(C)C(=O)OC)ccc2-3)c1,CCc1ccc(C2(c3ccc(CC)cc3)c3cc4c(cc3-c3sc5cc(/C=C6\C(=O)c7cscc7C6=C(C#N)C#N)[se]c5c32)C(c2ccc(CC)cc2)(c2ccc(CC)cc2)c2c-4sc3cc(/C=C4\C(=O)c5cscc5C4=C(C#N)C#N)[se]c23)cc1,0.93,19.42,75.9,13.71,13.7079954,0.0146214442013082,13.34,13.71,1:1,DIO,,0.5% v/v DIO,ITO/PEDOT:PSS/acceptor:PM6/PNDIT-F3N-Br/Al,conventional,PNDIT-F3N-Br,,PEDOT:PSS,,,chlorobenzene,,100.0,-5.56,-3.65,,-5.65,-3.91,
112642,10.1039/c9ta08573d,10.1039/c9ta08573d,PBDB-T,CZTT-IC,PBDB-T,CZTT-IC,CCCCC(CC)Cc1ccc(-c2c3cc(-c4ccc(-c5sc(-c6cccs6)c6c5C(=O)c5c(CC(CC)CCCC)sc(CC(CC)CCCC)c5C6=O)s4)sc3c(-c3ccc(CC(CC)CCCC)s3)c3ccsc23)s1,CCc1ccc(C2(c3ccc(CC)cc3)c3cc4c5cc6c(cc5n(CC)c4cc3-c3sc4cc(/C=C5\C(=O)c7ccccc7C5=C(C#N)C#N)sc4c32)-c2sc3cc(/C=C4\C(=O)c5ccccc5C4=C(C#N)C#N)sc3c2C6(c2ccc(CC)cc2)c2ccc(CC)cc2)cc1,0.97,17.26,58.97,9.87,9.87287534,0.0291321175278723,9.83,9.87,,"1,8-diiodooctane (DIO)",,0.5 vol%,ITO/ZnO/active layer/MoO3/Ag,inverted,ZnO,,MoO3,,100.0,chlorobenzene,,,-5.33,-3.48,,-5.54,-3.97,
112643,10.1039/c9ta08573d,10.1039/c9ta08573d,PM6,CZTT-IC,PM6,CZTT-IC,COC(=O)C(C)(C)c1cc(C)cc(-c2sc3c4sc5cc(/C=C6/C(=O)c7cc(F)cc(c7)C(=O)/C6=C\c6cc(C(C)(C)C(=O)OC)c(-c7cc(C)cc(C(C)(C)C(=O)OC)c7)s6)sc5c4c(C(C)(C)C(=O)OC)ccc2-3)c1,CCc1ccc(C2(c3ccc(CC)cc3)c3cc4c5cc6c(cc5n(CC)c4cc3-c3sc4cc(/C=C5\C(=O)c7ccccc7C5=C(C#N)C#N)sc4c32)-c2sc3cc(/C=C4\C(=O)c5ccccc5C4=C(C#N)C#N)sc3c2C6(c2ccc(CC)cc2)c2ccc(CC)cc2)cc1,1.07,12.83,51.16,7.02,7.02329596,0.0469509971510096,6.98,7.02,,"1,8-diiodooctane (DIO)",,0.5 vol%,inverted,inverted,ZnO,,MoO3,,100.0,chlorobenzene,,,-5.56,-3.65,,-5.54,-3.97,
112644,10.1039/c9ta08573d,10.1039/c9ta08573d,PBDB-T,CZTT-4F,PBDB-T,CZTT-4F,CCCCC(CC)Cc1ccc(-c2c3cc(-c4ccc(-c5sc(-c6cccs6)c6c5C(=O)c5c(CC(CC)CCCC)sc(CC(CC)CCCC)c5C6=O)s4)sc3c(-c3ccc(CC(CC)CCCC)s3)c3ccsc23)s1,CCc1ccc(C2(c3ccc(CC)cc3)c3cc4c5cc6c(cc5n(CC)c4cc3-c3sc4cc(/C=C5\C(=O)c7cc(F)c(F)cc7C5=C(C#N)C#N)sc4c32)-c2sc3cc(/C=C4\C(=O)c5cc(F)c(F)cc5C4=C(C#N)C#N)sc3c2C6(c2ccc(CC)cc2)c2ccc(CC)cc2)cc1,0.88,19.06,58.47,9.81,9.80705616,0.0300085626911352,9.77,9.81,,"1,8-diiodooctane (DIO)",,0.5 vol%,inverted,inverted,ZnO,,MoO3,,100.0,chlorobenzene,,,-5.33,-3.48,,-5.61,-4.11,
112645,10.1039/c9ta08573d,10.1039/c9ta08573d,PM6,CZTT-4F,PM6,CZTT-4F,COC(=O)C(C)(C)c1cc(C)cc(-c2sc3c4sc5cc(/C=C6/C(=O)c7cc(F)cc(c7)C(=O)/C6=C\c6cc(C(C)(C)C(=O)OC)c(-c7cc(C)cc(C(C)(C)C(=O)OC)c7)s6)sc5c4c(C(C)(C)C(=O)OC)ccc2-3)c1,CCc1ccc(C2(c3ccc(CC)cc3)c3cc4c5cc6c(cc5n(CC)c4cc3-c3sc4cc(/C=C5\C(=O)c7cc(F)c(F)cc7C5=C(C#N)C#N)sc4c32)-c2sc3cc(/C=C4\C(=O)c5cc(F)c(F)cc5C4=C(C#N)C#N)sc3c2C6(c2ccc(CC)cc2)c2ccc(CC)cc2)cc1,0.94,19.73,65.06,12.07,12.06615772,0.0318333057166581,11.95,12.07,,"1,8-diiodooctane (DIO)",,0.5 vol%,inverted,inverted,ZnO,,MoO3,,100.0,chlorobenzene,,,-5.56,-3.65,,-5.61,-4.11,
112646,10.1039/c9ta08960h,10.1039/c9ta08960h,PNTz4T,PC71BM,PNTz4T,PC71BM,CCCCCCCCCCCCC(CCCCCCCCCC)Cc1csc(-c2cc3c(cc(-c4cc(CC(CCCCCCCCCC)CCCCCCCCCCCC)c(-c5ccc(-c6cccs6)s5)s4)c4nsnc43)c3nsnc23)c1,COC(=O)CCCC1(c2ccccc2)C23c4c5ccc6c7cc8c9c%10c(cc%11cc%12c%13c%14c(cc%15c%16ccc-5c2c%16c2c5c%16c%17c(c(c46)c7c9c%17c4c%10c%11c%13c4c%16c%14c%152)C513)C%12)C8,0.73,18.19,72.0,9.73,9.560664,1.7403494347379187,9.6,9.73,1:1.5,DPE,,,ITO/ZnO/PEIE/active layer/MoO3/Ag,inverted,,,,,250.0,xyl,,,-5.19,-3.67,,-5.9,-3.9,
112647,10.1039/c9ta08960h,10.1039/c9ta08960h,PNTz4T-1F,PC71BM,PNTz4T-1F,PC71BM,CCCCCCCCCCCCC(CCCCCCCCCC)Cc1csc(-c2cc3c(cc(-c4cc(CC(CCCCCCCCCC)CCCCCCCCCCCC)c(-c5ccc(-c6sccc6F)s5)s4)c4nsnc43)c3nsnc23)c1,COC(=O)CCCC1(c2ccccc2)C23c4c5ccc6c7cc8c9c%10c(cc%11cc%12c%13c%14c(cc%15c%16ccc-5c2c%16c2c5c%16c%17c(c(c46)c7c9c%17c4c%10c%11c%13c4c%16c%14c%152)C513)C%12)C8,0.78,20.37,73.0,11.77,11.598678,1.4555819881053371,11.51,11.77,1:1.5,DPE,,,ITO/ZnO/PEIE/active layer/MoO3/Ag,inverted,,,,,270.0,xyl,,,-5.29,-3.7,,-5.9,-3.9,
112648,10.1039/c9ta08960h,10.1039/c9ta08960h,PNTz4T-2F,PC71BM,P4TNTz-2F,PC71BM,CCCCCCCCCCCCC(CCCCCCCCCC)Cc1csc(-c2cc3c(cc(-c4cc(CC(CCCCCCCCCC)CCCCCCCCCCCC)c(-c5cc(F)c(-c6sccc6F)s5)s4)c4nsnc43)c3nsnc23)c1,COC(=O)CCCC1(c2ccccc2)C23c4c5ccc6c7cc8c9c%10c(cc%11cc%12c%13c%14c(cc%15c%16ccc-5c2c%16c2c5c%16c%17c(c(c46)c7c9c%17c4c%10c%11c%13c4c%16c%14c%152)C513)C%12)C8,0.81,17.9,71.0,10.5,10.29429,1.9591428571428555,10.33,10.5,1:1.5,DPE,,,ITO/ZnO/PEIE/active layer/MoO3/Ag,inverted,,,,,250.0,xyl,,,-5.4,-3.81,,-5.9,-3.9,
112649,10.1039/c9ta09150e,10.1039/c9ta09150e,,PC71BM,,PC71BM,,COC(=O)CCCC1(c2ccccc2)C23c4c5ccc6c7cc8c9c%10c(cc%11cc%12c%13c%14c(cc%15c%16ccc-5c2c%16c2c5c%16c%17c(c(c46)c7c9c%17c4c%10c%11c%13c4c%16c%14c%152)C513)C%12)C8,0.85,10.94,67.3,6.26,6.258227,0.0283226837060706,5.98,6.26,,,,,,,,,,,,,,,,,,-5.9,-3.9,
112650,10.1039/c9ta09150e,10.1039/c9ta09150e,PBDTSF-TZNT,f8OIC,,f8OIC,,CCCCC(CC)COc1c(F)cc(C2(c3cc(F)c(OCC(CC)CCCC)c(F)c3)c3cc4c(cc3-c3sc5cc(/C=C6\C(=O)c7ccccc7C6=C(C#N)C#N)sc5c32)C(c2cc(F)c(OCC(CC)CCCC)c(F)c2)(c2cc(F)c(OCC(CC)CCCC)c(F)c2)c2c-4sc3cc(/C=C4\C(=O)c5ccccc5C4=C(C#N)C#N)sc23)cc1F,0.87,16.36,71.2,10.13,10.1340384,0.0398657453109641,9.75,10.13,1:1.4,,,,,,,,,,,,,,,,,-5.75,-3.73,
112651,10.1039/c9ta09150e,10.1039/c9ta09150e,PBDTSF-TZNT,F8IC,,F8IC,,CCCCCCc1ccc(C2(c3ccc(CCCCCC)cc3)c3c(sc4cc(/C=C5\C(=O)c6cc(F)c(F)cc6C5=C(C#N)C#N)sc34)-c3sc4c5c(sc4c32)-c2sc3cc(/C=C4\C(=O)c6cc(F)c(F)cc6C4=C(C#N)C#N)sc3c2C5(c2ccc(CCCCCC)cc2)c2ccc(CCCCCC)cc2)cc1,0.77,22.61,65.5,11.4,11.4033535,0.0294166666666764,10.98,11.4,1:1.4,,,,,,,,,,,,,,,,,-5.4,-4.0,
112652,10.1039/c9ta09150e,10.1039/c9ta09150e,,F8IC:f8OIC,,F8IC:f8OIC,,,0.8,24.63,72.6,14.31,14.305103999999998,0.034213836478003,13.81,14.31,1:1.4 (F8IC:f8OIC=1:0.4),,,,,,,,,,,,,,,,,,,
112654,10.1039/c9ta10610c,10.1039/c9ta10610c,PBTA-PS,ITIC,PBTA-PS,ITIC,CCCCCCCCC(CCCCCC)CSc1ccc(-c2c3cc(-c4ccc(-c5c(F)c(F)c(-c6cccs6)c6nn(CC(CCCCCC)CCCCCCCC)nc56)s4)sc3c(-c3ccc(SCC(CCCCCC)CCCCCCCC)cc3)c3ccsc23)cc1,CCCCCCc1ccc(C2(c3ccc(CCCCCC)cc3)c3cc4c(cc3-c3sc5cc(C=C6C(=O)c7ccccc7C6=C(C#N)C#N)sc5c32)C(c2ccc(CCCCCC)cc2)(c2ccc(CCCCCC)cc2)c2c-4sc3cc(C=C4C(=O)c5ccccc5C4=C(C#N)C#N)sc23)cc1,0.94,16.97,66.28,10.57,10.57285304,0.0269918637653713,10.4,10.57,,,,,ITO/PEDOT:PSS/polymer:ITIC/PDINO/Al,conventional,PDINO,,PEDOT:PSS,,,,,,-5.34,-3.4,,-5.576,-3.916,
112655,10.1039/c9ta10610c,10.1039/c9ta10610c,PBTA-PS,ITIC,PBTA-PS,ITIC,CCCCCCCCC(CCCCCC)CSc1ccc(-c2c3cc(-c4ccc(-c5c(F)c(F)c(-c6cccs6)c6nn(CC(CCCCCC)CCCCCCCC)nc56)s4)sc3c(-c3ccc(SCC(CCCCCC)CCCCCCCC)cc3)c3ccsc23)cc1,CCCCCCc1ccc(C2(c3ccc(CCCCCC)cc3)c3cc4c(cc3-c3sc5cc(C=C6C(=O)c7ccccc7C6=C(C#N)C#N)sc5c32)C(c2ccc(CCCCCC)cc2)(c2ccc(CCCCCC)cc2)c2c-4sc3cc(C=C4C(=O)c5ccccc5C4=C(C#N)C#N)sc23)cc1,0.93,17.67,71.34,11.72,11.723373540000004,0.0287844709897772,11.42,11.72,,,,,ITO/PEDOT:PSS/polymer:ITIC/PDINO/Al,conventional,PDINO,,PEDOT:PSS,,,,,110.0,-5.34,-3.4,,-5.576,-3.916,
112656,10.1039/c9ta10610c,10.1039/c9ta10610c,PBTA-PS-F,ITIC,PBTA-PS-F,ITIC,CCCCCCCCC(CCCCCC)CSc1ccc(-c2c3cc(-c4ccc(-c5c(F)c(F)c(-c6ccc(-c7cc8c(-c9ccc(SCC(CCCCCC)CCCCCCCC)c(F)c9)c9sc(-c%10ccc(-c%11c(F)c(F)c(-c%12cccs%12)c%12nn(CC(CCCCCC)CCCCCCCC)nc%11%12)s%10)cc9c(-c9ccc(SCC(CCCCCC)CCCCCCCC)c(F)c9)c8s7)s6)c6nn(CC(CCCCCC)CCCCCCCC)nc56)s4)sc3c(-c3ccc(SCC(CCCCCC)CCCCCCCC)cc3)c3ccsc23)cc1,CCCCCCc1ccc(C2(c3ccc(CCCCCC)cc3)c3cc4c(cc3-c3sc5cc(C=C6C(=O)c7ccccc7C6=C(C#N)C#N)sc5c32)C(c2ccc(CCCCCC)cc2)(c2ccc(CCCCCC)cc2)c2c-4sc3cc(C=C4C(=O)c5ccccc5C4=C(C#N)C#N)sc23)cc1,0.98,17.65,68.64,11.87,11.872660799999998,0.0224161752316701,11.44,11.87,,,,,ITO/PEDOT:PSS/polymer:ITIC/PDINO/Al,conventional,PDINO,,PEDOT:PSS,,,,,,-5.48,-3.53,,-5.576,-3.916,
112657,10.1039/c9ta10610c,10.1039/c9ta10610c,PBTA-PS-F,ITIC,PBTA-PS-F,ITIC,CCCCCCCCC(CCCCCC)CSc1ccc(-c2c3cc(-c4ccc(-c5c(F)c(F)c(-c6ccc(-c7cc8c(-c9ccc(SCC(CCCCCC)CCCCCCCC)c(F)c9)c9sc(-c%10ccc(-c%11c(F)c(F)c(-c%12cccs%12)c%12nn(CC(CCCCCC)CCCCCCCC)nc%11%12)s%10)cc9c(-c9ccc(SCC(CCCCCC)CCCCCCCC)c(F)c9)c8s7)s6)c6nn(CC(CCCCCC)CCCCCCCC)nc56)s4)sc3c(-c3ccc(SCC(CCCCCC)CCCCCCCC)cc3)c3ccsc23)cc1,CCCCCCc1ccc(C2(c3ccc(CCCCCC)cc3)c3cc4c(cc3-c3sc5cc(C=C6C(=O)c7ccccc7C6=C(C#N)C#N)sc5c32)C(c2ccc(CCCCCC)cc2)(c2ccc(CCCCCC)cc2)c2c-4sc3cc(C=C4C(=O)c5ccccc5C4=C(C#N)C#N)sc23)cc1,0.97,18.46,75.29,13.48,13.481577980000004,0.0117060830860697,13.16,13.48,,,,,ITO/PEDOT:PSS/polymer:ITIC/PDINO/Al,conventional,PDINO,,PEDOT:PSS,,,,,110.0,-5.48,-3.53,,-5.576,-3.916,
112658,10.1039/c9ta11285e,10.1039/c9ta11285e,PBDB-T,Y5,PBDB-T,Y5,CCCCC(CC)Cc1ccc(-c2c3cc(-c4ccc(-c5sc(-c6cccs6)c6c5C(=O)c5c(CC(CC)CCCC)sc(CC(CC)CCCC)c5C6=O)s4)sc3c(-c3ccc(CC(CC)CCCC)s3)c3ccsc23)s1,CCCCCCCCCCCc1c(/C=C2\C(=O)c3ccccc3C2=C(C#N)C#N)sc2c1sc1c3c4nsnc4c4c5sc6c(CCCCCCCCCCC)c(/C=C7\C(=O)c8ccccc8C7=C(C#N)C#N)sc6c5n(CC(CC)CCCC)c4c3n(CC(CC)CCCC)c21,0.89,22.31,69.0,13.78,13.700571,0.5764078374455683,13.58,13.78,,,,,ITO/PEDOT:PSS/active layer/PFN-Br/Ag,conventional,PFN-Br,PFN-Br,PEDOT:PSS,PEDOT:PSS,,,,,-5.33,-3.48,,-5.55,-3.87,
112659,10.1039/c9ta11285e,10.1039/c9ta11285e,PBDB-T,BTTPC,PBDB-T,BTTPC,CCCCC(CC)Cc1ccc(-c2c3cc(-c4ccc(-c5sc(-c6cccs6)c6c5C(=O)c5c(CC(CC)CCCC)sc(CC(CC)CCCC)c5C6=O)s4)sc3c(-c3ccc(CC(CC)CCCC)s3)c3ccsc23)s1,CCc1c(/C=C2\C(=O)c3cc4ccsc4cc3C2=C(C#N)C#N)sc2c1sc1c3c4nsnc4c4c5sc6c(CC)c(/C=C7\C(=O)c8cc9ccsc9cc8C7=C(C#N)C#N)sc6c5n(CC)c4c3n(CC)c21,0.89,22.25,73.0,14.51,14.455825000000004,0.3733631977946051,14.23,14.51,,,,,ITO/PEDOT:PSS/active layer/PFN-Br/Ag,conventional,PFN-Br,PFN-Br,PEDOT:PSS,PEDOT:PSS,,,,,-5.33,-3.48,,-5.47,-3.78,
112660,10.1039/c9ta11285e,10.1039/c9ta11285e,PBDB-T,BTTPC-Br,PBDB-T,BTTPC-Br,CCCCC(CC)Cc1ccc(-c2c3cc(-c4ccc(-c5sc(-c6cccs6)c6c5C(=O)c5c(CC(CC)CCCC)sc(CC(CC)CCCC)c5C6=O)s4)sc3c(-c3ccc(CC(CC)CCCC)s3)c3ccsc23)s1,CCc1c(/C=C2\C(=O)c3cc4cc(Br)sc4cc3C2=C(C#N)C#N)sc2c1sc1c3c4nsnc4c4c5sc6c(CC)c(/C=C7\C(=O)c8cc9cc(Br)sc9cc8C7=C(C#N)C#N)sc6c5n(CC)c4c3n(CC)c21,0.86,24.71,71.0,15.22,15.087926000000005,0.8677660972404572,14.86,15.22,,,,,ITO/PEDOT:PSS/active layer/PFN-Br/Ag,conventional,PFN-Br,PFN-Br,PEDOT:PSS,PEDOT:PSS,,,,,-5.33,-3.48,,-5.54,-3.88,
112668,10.1039/c9tc00162j,10.1039/c9tc00162j,PBDB-T,IDTC-4Cl,PBDB-T,IDTC-4Cl,CCCCC(CC)Cc1ccc(-c2c3cc(-c4ccc(-c5sc(-c6cccs6)c6c5C(=O)c5c(CC(CC)CCCC)sc(CC(CC)CCCC)c5C6=O)s4)sc3c(-c3ccc(CC(CC)CCCC)s3)c3ccsc23)s1,CCc1ccc(C2(c3ccc(CC)cc3)c3cc4c(cc3-c3sc(-c5cc6c(s5)-c5sc(/C=C7\C(=O)c8cc(Cl)c(Cl)cc8C7=C(C#N)C#N)cc5C6(CC)CC)cc32)C(c2ccc(CC)cc2)(c2ccc(CC)cc2)c2cc(-c3cc5c(s3)-c3sc(/C=C6\C(=O)c7cc(Cl)c(Cl)cc7C6=C(C#N)C#N)cc3C5(CC)CC)sc2-4)cc1,0.822,19.19,60.2,,9.49605636,,9.5,,1:1:0,1-chloronaphthalene (CN),CN,,ITO/PEDOT:PSS/PBDB-T:acceptors/PDINO/Al,conventional,PDINO,PDINO,PEDOT:PSS,PEDOT:PSS,,chlorobenzene,chlorobenzene,,-5.33,-3.48,,-5.5,-3.79,
112670,10.1039/c9tc01082c,10.1039/c9tc01082c,PBDTBPS-BDD,PC71BM,PBDTBPS-BDD,PC71BM,CCCCCCCCC(CCCCCC)CSc1ccc(-c2ccc(-c3c4cc(-c5ccc(-c6sc(-c7cccs7)c7c6C(=O)c6c(CC(CC)CCCC)sc(CC(CC)CCCC)c6C7=O)s5)sc4c(-c4ccc(-c5ccc(SCC(CCCCCC)CCCCCCCC)cc5)cc4)c4ccsc34)cc2)cc1,COC(=O)CCCC1(c2ccccc2)C23c4c5ccc6c7cc8c9c%10c(cc%11cc%12c%13c%14c(cc%15c%16ccc-5c2c%16c2c5c%16c%17c(c(c46)c7c9c%17c4c%10c%11c%13c4c%16c%14c%152)C513)C%12)C8,0.88,11.48,66.47,6.81,6.715065280000001,1.3940487518355151,6.71,6.81,1:1.5,,,,ITO/PEDOT:PSS/PBDTBPS-BDD:PC71BM/PFN/Al,conventional bulk heterojunction sandwich,PFN,,PEDOT:PSS,,,DCB,,,-5.3,-3.47,,-5.9,-3.9,
112671,10.1039/c9tc01082c,10.1039/c9tc01082c,PBDTBPS-BDD,PC71BM,PBDTBPS-BDD,PC71BM,CCCCCCCCC(CCCCCC)CSc1ccc(-c2ccc(-c3c4cc(-c5ccc(-c6sc(-c7cccs7)c7c6C(=O)c6c(CC(CC)CCCC)sc(CC(CC)CCCC)c6C7=O)s5)sc4c(-c4ccc(-c5ccc(SCC(CCCCCC)CCCCCCCC)cc5)cc4)c4ccsc34)cc2)cc1,COC(=O)CCCC1(c2ccccc2)C23c4c5ccc6c7cc8c9c%10c(cc%11cc%12c%13c%14c(cc%15c%16ccc-5c2c%16c2c5c%16c%17c(c(c46)c7c9c%17c4c%10c%11c%13c4c%16c%14c%152)C513)C%12)C8,0.88,13.86,68.81,8.4,8.39261808,0.0878800000000031,8.29,8.4,1:1.5,,,,ITO/PEDOT:PSS/PBDTBPS-BDD:PC71BM/PFN/Al,conventional bulk heterojunction sandwich,PFN,,PEDOT:PSS,,,DCB,,100.0,-5.3,-3.47,,-5.9,-3.9,
112672,10.1039/c9tc01082c,10.1039/c9tc01082c,PBDTBPS-BDD,ITIC,PBDTBPS-BDD,ITIC,CCCCCCCCC(CCCCCC)CSc1ccc(-c2ccc(-c3c4cc(-c5ccc(-c6sc(-c7cccs7)c7c6C(=O)c6c(CC(CC)CCCC)sc(CC(CC)CCCC)c6C7=O)s5)sc4c(-c4ccc(-c5ccc(SCC(CCCCCC)CCCCCCCC)cc5)cc4)c4ccsc34)cc2)cc1,CCCCCCc1ccc(C2(c3ccc(CCCCCC)cc3)c3cc4c(cc3-c3sc5cc(C=C6C(=O)c7ccccc7C6=C(C#N)C#N)sc5c32)C(c2ccc(CCCCCC)cc2)(c2ccc(CCCCCC)cc2)c2c-4sc3cc(C=C4C(=O)c5ccccc5C4=C(C#N)C#N)sc23)cc1,0.95,14.87,51.34,7.33,7.2525451,1.0566834924965922,7.24,7.33,1:1,,,,ITO/PEDOT:PSS/PBDTBPS-BDD:ITIC/PFN/Al,conventional bulk heterojunction sandwich,PFN,,PEDOT:PSS,,,DCB,,,-5.3,-3.47,,-5.576,-3.916,
112673,10.1039/c9tc01082c,10.1039/c9tc01082c,PBDTBPS-BDD,ITIC,PBDTBPS-BDD,ITIC,CCCCCCCCC(CCCCCC)CSc1ccc(-c2ccc(-c3c4cc(-c5ccc(-c6sc(-c7cccs7)c7c6C(=O)c6c(CC(CC)CCCC)sc(CC(CC)CCCC)c6C7=O)s5)sc4c(-c4ccc(-c5ccc(SCC(CCCCCC)CCCCCCCC)cc5)cc4)c4ccsc34)cc2)cc1,CCCCCCc1ccc(C2(c3ccc(CCCCCC)cc3)c3cc4c(cc3-c3sc5cc(C=C6C(=O)c7ccccc7C6=C(C#N)C#N)sc5c32)C(c2ccc(CCCCCC)cc2)(c2ccc(CCCCCC)cc2)c2c-4sc3cc(C=C4C(=O)c5ccccc5C4=C(C#N)C#N)sc23)cc1,0.94,17.01,59.12,9.76,9.45293328,3.1461754098360646,9.65,9.76,1:1,,,,ITO/PEDOT:PSS/PBDTBPS-BDD:ITIC/PFN/Al,conventional bulk heterojunction sandwich,PFN,,PEDOT:PSS,,,DCB,,100.0,-5.3,-3.47,,-5.576,-3.916,
112674,10.1039/c9tc01922g,10.1039/c9tc01922g,PBDB-T,N2200,PBDB-T,N2200,CCCCC(CC)Cc1ccc(-c2c3cc(-c4ccc(-c5sc(-c6cccs6)c6c5C(=O)c5c(CC(CC)CCCC)sc(CC(CC)CCCC)c5C6=O)s4)sc3c(-c3ccc(CC(CC)CCCC)s3)c3ccsc23)s1,CCCCCCCCCCC(CCCCCCCC)CN1C(=O)c2ccc3c4c(c(-c5ccc(-c6cccs6)s5)cc(c24)C1=O)C(=O)N(CC(CCCCCCCC)CCCCCCCCCC)C3=O,0.812,11.4,63.22,6.0,5.852148959999999,2.4641840000000137,5.85,6.0,2:1,,,,ITO/PEDOT:PSS/PBDB-T:N2200/PDINO/Al,all-polymer solar cell,PDINO,,PEDOT:PSS,,,chloroform,,150.0,-5.33,-3.48,,-5.71,-4.02,
112675,10.1039/c9tc01922g,10.1039/c9tc01922g,PBDB-T,N2200,PBDB-T,N2200,CCCCC(CC)Cc1ccc(-c2c3cc(-c4ccc(-c5sc(-c6cccs6)c6c5C(=O)c5c(CC(CC)CCCC)sc(CC(CC)CCCC)c5C6=O)s4)sc3c(-c3ccc(CC(CC)CCCC)s3)c3ccsc23)s1,CCCCCCCCCCC(CCCCCCCC)CN1C(=O)c2ccc3c4c(c(-c5ccc(-c6cccs6)s5)cc(c24)C1=O)C(=O)N(CC(CCCCCCCC)CCCCCCCCCC)C3=O,0.879,7.15,69.34,4.36,4.35791499,0.0478213302752305,4.16,4.36,2:1,1-CN,,1% v/v,ITO/PEDOT:PSS/PBDB-T:N2200/PDINO/Al,all-polymer solar cell,PDINO,,PEDOT:PSS,,,chloroform,,150.0,-5.33,-3.48,,-5.71,-4.02,
112676,10.1039/c9tc01922g,10.1039/c9tc01922g,PBDB-T,LA03,PBDB-T,LA03,CCCCC(CC)Cc1ccc(-c2c3cc(-c4ccc(-c5sc(-c6cccs6)c6c5C(=O)c5c(CC(CC)CCCC)sc(CC(CC)CCCC)c5C6=O)s4)sc3c(-c3ccc(CC(CC)CCCC)s3)c3ccsc23)s1,CCCCCCCCCCC(CCCCCCCC)CN1C(=O)c2ccc3c4c(c(-c5ccc(-c6c(F)c(F)c(-c7cccs7)c7nn(CC(CCCCCC)CCCCCCCC)nc67)s5)cc(c24)C1=O)C(=O)N(CC(CCCCCCCC)CCCCCCCCCC)C3=O,0.93,11.38,50.67,5.41,5.36260878,0.8759929759704201,5.36,5.41,2:1,1-CN,,1% v/v,ITO/PEDOT:PSS/PBDB-T:LA03/PDINO/Al,all-polymer solar cell,PDINO,,PEDOT:PSS,,,chloroform,,150.0,-5.33,-3.48,,-6.01,-3.71,
112677,10.1039/c9tc01922g,10.1039/c9tc01922g,PBDB-T,LA03,PBDB-T,LA03,CCCCC(CC)Cc1ccc(-c2c3cc(-c4ccc(-c5sc(-c6cccs6)c6c5C(=O)c5c(CC(CC)CCCC)sc(CC(CC)CCCC)c5C6=O)s4)sc3c(-c3ccc(CC(CC)CCCC)s3)c3ccsc23)s1,CCCCCCCCCCC(CCCCCCCC)CN1C(=O)c2ccc3c4c(c(-c5ccc(-c6c(F)c(F)c(-c7cccs7)c7nn(CC(CCCCCC)CCCCCCCC)nc67)s5)cc(c24)C1=O)C(=O)N(CC(CCCCCCCC)CCCCCCCCCC)C3=O,0.937,11.28,61.34,6.49,6.483245424000001,0.1040766718027676,6.34,6.49,2:1,,,1% v/v,ITO/PEDOT:PSS/PBDB-T:LA03/PDINO/Al,all-polymer solar cell,PDINO,,PEDOT:PSS,,,chloroform,,150.0,-5.33,-3.48,,-6.01,-3.71,
112678,10.1039/c9tc01932d,10.1039/c9tc01932d,PBDT-PhI,IT-4F,PBDT-PhI,IT-4F,CCCCC(CC)Cc1ccc(-c2c3cc(-c4ccc(-c5ccc(-c6cccs6)c6c5C(=O)N(CC(CC)CCCC)C6=O)s4)sc3c(-c3ccc(CC(CC)CCCC)s3)c3ccsc23)s1,CCCCCCc1ccc(C2(c3ccc(CCCCCC)cc3)c3cc4c(cc3-c3sc5cc(/C=C6\C(=O)c7cc(F)c(F)cc7C6=C(C#N)C#N)sc5c32)C(c2ccc(CCCCCC)cc2)(c2ccc(CCCCCC)cc2)c2c-4sc3cc(/C=C4\C(=O)c5cc(F)c(F)cc5C4=C(C#N)C#N)sc23)cc1,0.86,15.98,59.69,8.18,8.20307732,0.2821188264058742,7.89,8.18,1:1,DIO,DIO,,,,,,,,,CF,chloroform,,-5.5,-2.74,,-5.66,-4.14,
112679,10.1039/c9tc01932d,10.1039/c9tc01932d,PBDT-PhI,ITIC,PBDT-PhI,ITIC,CCCCC(CC)Cc1ccc(-c2c3cc(-c4ccc(-c5ccc(-c6cccs6)c6c5C(=O)N(CC(CC)CCCC)C6=O)s4)sc3c(-c3ccc(CC(CC)CCCC)s3)c3ccsc23)s1,CCCCCCc1ccc(C2(c3ccc(CCCCCC)cc3)c3cc4c(cc3-c3sc5cc(C=C6C(=O)c7ccccc7C6=C(C#N)C#N)sc5c32)C(c2ccc(CCCCCC)cc2)(c2ccc(CCCCCC)cc2)c2c-4sc3cc(C=C4C(=O)c5ccccc5C4=C(C#N)C#N)sc23)cc1,0.99,13.17,58.7,7.99,7.6534821,4.211738423028792,7.68,7.99,1:1,DIO,DIO,0.5%,ITO/PEDOT:PSS/active layer/PDINO/Al,,PDINO,,PEDOT:PSS,,,CF,chloroform,,-5.5,-2.74,,-5.576,-3.916,
112680,10.1039/c9tc01932d,10.1039/c9tc01932d,PBDT-PhI,ITCT,PBDT-PhI,ITCPTC,CCCCC(CC)Cc1ccc(-c2c3cc(-c4ccc(-c5ccc(-c6cccs6)c6c5C(=O)N(CC(CC)CCCC)C6=O)s4)sc3c(-c3ccc(CC(CC)CCCC)s3)c3ccsc23)s1,CCCCCCc1ccc(C2(c3ccc(CCCCCC)cc3)c3cc4c(cc3-c3sc5cc(/C=C6\C(=O)c7cscc7C6=C(C#N)C#N)sc5c32)C(c2ccc(CCCCCC)cc2)(c2ccc(CCCCCC)cc2)c2c-4sc3cc(/C=C4\C(=O)c5cscc5C4=C(C#N)C#N)sc23)cc1,0.93,14.39,66.22,8.86,8.862023940000002,0.0228435665914515,8.7,8.86,1:1,DIO,DIO,,,,,,,,,CF,chloroform,,-5.5,-2.74,,-5.585,-3.826,
112681,10.1039/c9tc01932d,10.1039/c9tc01932d,PBDT-PhI,IEICO-4F,PBDT-PhI,IEICO-4F,CCCCC(CC)Cc1ccc(-c2c3cc(-c4ccc(-c5ccc(-c6cccs6)c6c5C(=O)N(CC(CC)CCCC)C6=O)s4)sc3c(-c3ccc(CC(CC)CCCC)s3)c3ccsc23)s1,CCCCCCc1ccc(C2(c3ccc(CCCCCC)cc3)c3cc4c(cc3-c3sc(-c5sc(/C=C6\C(=O)c7cc(F)c(F)cc7C6=C(C#N)C#N)cc5OCC(CC)CCCC)cc32)C(c2ccc(CCCCCC)cc2)(c2ccc(CCCCCC)cc2)c2cc(-c3scc(/C=C5/C(=O)c6cc(F)c(F)cc6C5=C(C#N)C#N)c3OCC(CC)CCCC)sc2-4)cc1,0.81,9.25,51.95,3.9,3.89235375,0.1960576923076828,3.76,3.9,1:1,DIO,DIO,1%,ITO/PEDOT:PSS/active layer/PDINO/Al,,PDINO,,PEDOT:PSS,,,CF,chloroform,,-5.5,-2.74,,-5.44,-4.19,
112683,10.1039/c9tc01932d,10.1039/c9tc01932d,PBDT-PhI,ITCT,PBDT-PhI,ITCPTC,CCCCC(CC)Cc1ccc(-c2c3cc(-c4ccc(-c5ccc(-c6cccs6)c6c5C(=O)N(CC(CC)CCCC)C6=O)s4)sc3c(-c3ccc(CC(CC)CCCC)s3)c3ccsc23)s1,CCCCCCc1ccc(C2(c3ccc(CCCCCC)cc3)c3cc4c(cc3-c3sc5cc(/C=C6\C(=O)c7cscc7C6=C(C#N)C#N)sc5c32)C(c2ccc(CCCCCC)cc2)(c2ccc(CCCCCC)cc2)c2c-4sc3cc(/C=C4\C(=O)c5cscc5C4=C(C#N)C#N)sc23)cc1,0.92,14.99,66.38,9.17,9.15433304,0.1708501635768703,9.02,9.17,,,,,,,,,,,,,,,-5.5,-2.74,,-5.585,-3.826,
112684,10.1039/c9tc01932d,10.1039/c9tc01932d,PBDT-PhI,ITCT,PBDT-PhI,ITCPTC,CCCCC(CC)Cc1ccc(-c2c3cc(-c4ccc(-c5ccc(-c6cccs6)c6c5C(=O)N(CC(CC)CCCC)C6=O)s4)sc3c(-c3ccc(CC(CC)CCCC)s3)c3ccsc23)s1,CCCCCCc1ccc(C2(c3ccc(CCCCCC)cc3)c3cc4c(cc3-c3sc5cc(/C=C6\C(=O)c7cscc7C6=C(C#N)C#N)sc5c32)C(c2ccc(CCCCCC)cc2)(c2ccc(CCCCCC)cc2)c2c-4sc3cc(/C=C4\C(=O)c5cscc5C4=C(C#N)C#N)sc23)cc1,0.92,16.67,66.3,10.17,10.168033200000002,0.0193392330383299,9.96,10.17,,,,,,,,,,,,,,,-5.5,-2.74,,-5.585,-3.826,
112685,10.1039/c9tc02296a,10.1039/c9tc02296a,PBDTEH-M,ITIC-Th,PBDTEH-M,,CCCCC(CC)Cc1ccc(-c2c3cc(-c4sc(-c5cc(C(=O)OC)cs5)cc4C(=O)OC)sc3c(-c3ccc(CC(CC)CCCC)s3)c3ccsc23)s1,,0.89,10.38,36.2,3.32,3.3442284000000004,0.7297710843373674,3.22,3.32,,,,,ITO/PEDOT:PSS/active layer/PDINO/Al,fullerene-free polymer solar cell,PDINO,,PEDOT:PSS,,100.0,,,,-5.37,-3.01,,,,
112686,10.1039/c9tc02296a,10.1039/c9tc02296a,PBDTEH-M,ITIC-Th,PBDTEH-M,,CCCCC(CC)Cc1ccc(-c2c3cc(-c4sc(-c5cc(C(=O)OC)cs5)cc4C(=O)OC)sc3c(-c3ccc(CC(CC)CCCC)s3)c3ccsc23)s1,,0.88,14.03,50.4,6.16,6.2225856,1.0159999999999896,6.03,6.16,1:1,,,,ITO/PEDOT:PSS/active layer/PDINO/Al,fullerene-free polymer solar cell,PDINO,,PEDOT:PSS,,100.0,chlorobenzene,,150.0,-5.37,-3.01,,,,
112687,10.1039/c9tc02296a,10.1039/c9tc02296a,PBDTEH-E,ITIC-Th,PBDTEH-E,,CCCCC(CC)Cc1ccc(-c2c3cc(-c4sc(-c5cc(C(=O)OCC)cs5)cc4C(=O)OCC)sc3c(-c3ccc(CC(CC)CCCC)s3)c3ccsc23)s1,,0.94,11.0,34.8,3.65,3.59832,1.4158904109589088,3.48,3.65,,,,,ITO/PEDOT:PSS/active layer/PDINO/Al,fullerene-free polymer solar cell,PDINO,,PEDOT:PSS,,100.0,,,,-5.43,-2.96,,,,
112688,10.1039/c9tc02296a,10.1039/c9tc02296a,PBDTEH-E,ITIC-Th,PBDTEH-E,,CCCCC(CC)Cc1ccc(-c2c3cc(-c4sc(-c5cc(C(=O)OCC)cs5)cc4C(=O)OCC)sc3c(-c3ccc(CC(CC)CCCC)s3)c3ccsc23)s1,,0.92,14.29,58.2,7.64,7.651437599999999,0.1497068062827202,7.48,7.64,1:1,DIO,DIO,0.5%,ITO/PEDOT:PSS/active layer/PDINO/Al,fullerene-free polymer solar cell,PDINO,,PEDOT:PSS,,100.0,chlorobenzene,,150.0,-5.43,-2.96,,,,
112689,10.1039/c9tc02296a,10.1039/c9tc02296a,PBDTEH-H,ITIC-Th,PBDTEH-H,,CCCCCCOC(=O)c1csc(-c2cc(C(=O)OCCCCCC)c(-c3cc4c(-c5ccc(CC(CC)CCCC)s5)c5sccc5c(-c5ccc(CC(CC)CCCC)s5)c4s3)s2)c1,,1.02,9.64,34.6,3.42,3.4021488000000004,0.5219649122806874,3.27,3.42,,,,,ITO/PEDOT:PSS/active layer/PDINO/Al,fullerene-free polymer solar cell,PDINO,,PEDOT:PSS,,100.0,,,,-5.47,-2.99,,,,
112690,10.1039/c9tc02296a,10.1039/c9tc02296a,PBDTEH-H,ITIC-Th,PBDTEH-H,,CCCCCCOC(=O)c1csc(-c2cc(C(=O)OCCCCCC)c(-c3cc4c(-c5ccc(CC(CC)CCCC)s5)c5sccc5c(-c5ccc(CC(CC)CCCC)s5)c4s3)s2)c1,,0.99,14.37,43.6,6.2,6.202666799999999,0.0430129032257934,6.09,6.2,1:1,DIO,DIO,0.5%,ITO/PEDOT:PSS/active layer/PDINO/Al,fullerene-free polymer solar cell,PDINO,,PEDOT:PSS,,100.0,chlorobenzene,,100.0,-5.47,-2.99,,,,
112691,10.1039/c9tc02296a,10.1039/c9tc02296a,PBDTO-H,ITIC-Th,PBDTO-H,,CCCCCCCCc1ccc(-c2c3cc(-c4sc(-c5cc(C(=O)OCCCCCC)cs5)cc4C(=O)OCCCCCC)sc3c(-c3ccc(CCCCCCCC)s3)c3ccsc23)s1,,0.95,10.6,38.2,3.83,3.84674,0.4370757180156536,3.69,3.83,,,,,ITO/PEDOT:PSS/active layer/PDINO/Al,fullerene-free,PDINO,,PEDOT:PSS,,,,,,-5.45,-2.93,,,,
112692,10.1039/c9tc02296a,10.1039/c9tc02296a,PBDTO-H,ITIC-Th,PBDTO-H,,CCCCCCCCc1ccc(-c2c3cc(-c4sc(-c5cc(C(=O)OCCCCCC)cs5)cc4C(=O)OCCCCCC)sc3c(-c3ccc(CCCCCCCC)s3)c3ccsc23)s1,,0.94,14.82,59.4,8.21,8.2748952,0.7904409257003496,8.1,8.21,1:1,DIO,DIO,0.5 vol%,ITO/PEDOT:PSS/active layer/PDINO/Al,fullerene-free,PDINO,,PEDOT:PSS,,100.0,chlorobenzene,,100.0,-5.45,-2.93,,,,
112693,10.1039/c9tc02296a,10.1039/c9tc02296a,PBDT-OD,ITIC-Th,PBDT-OD,,CCCCCCCCCCC(CCCCCCCC)COC(=O)c1csc(-c2cc(C(=O)OCC(CCCCCCCC)CCCCCCCCCC)c(-c3cc4cc5sccc5cc4s3)s2)c1,,1.05,4.22,42.8,1.88,1.896468,0.8759574468085068,1.65,1.88,,,,,ITO/PEDOT:PSS/active layer/PDINO/Al,fullerene-free polymer solar cell,PDINO,,PEDOT:PSS,,100.0,,,,-5.52,-2.93,,,,
112694,10.1039/c9tc02296a,10.1039/c9tc02296a,PBDT-OD,ITIC-Th,PBDT-OD,,CCCCCCCCCCC(CCCCCCCC)COC(=O)c1csc(-c2cc(C(=O)OCC(CCCCCCCC)CCCCCCCCCC)c(-c3cc4cc5sccc5cc4s3)s2)c1,,1.04,8.94,43.2,4.03,4.0165632,0.3334193548387103,3.9,4.03,1:1,,,,ITO/PEDOT:PSS/active layer/PDINO/Al,fullerene-free polymer solar cell,PDINO,,PEDOT:PSS,,100.0,chlorobenzene,,100.0,-5.52,-2.93,,,,
112695,10.1039/c9tc03142a,10.1039/c9tc03142a,PBDB-T,N2200,PBDB-T,N2200,CCCCC(CC)Cc1ccc(-c2c3cc(-c4ccc(-c5sc(-c6cccs6)c6c5C(=O)c5c(CC(CC)CCCC)sc(CC(CC)CCCC)c5C6=O)s4)sc3c(-c3ccc(CC(CC)CCCC)s3)c3ccsc23)s1,CCCCCCCCCCC(CCCCCCCC)CN1C(=O)c2ccc3c4c(c(-c5ccc(-c6cccs6)s5)cc(c24)C1=O)C(=O)N(CC(CCCCCCCC)CCCCCCCCCC)C3=O,0.86,9.38,64.9,5.26,5.2353532000000005,0.4685703422053099,5.16,5.26,,,,,ITO/PEDOT:PSS/active layer/PDINO/Al,BHJ all-polymer solar cell,PDINO,,PEDOT:PSS,,,,,,-5.33,-3.48,,-5.71,-4.02,
112696,10.1039/c9tc03142a,10.1039/c9tc03142a,PBDB-T,PNDI-BDT5,PBDB-T,PNDI-BDT10,CCCCC(CC)Cc1ccc(-c2c3cc(-c4ccc(-c5sc(-c6cccs6)c6c5C(=O)c5c(CC(CC)CCCC)sc(CC(CC)CCCC)c5C6=O)s4)sc3c(-c3ccc(CC(CC)CCCC)s3)c3ccsc23)s1,CCCCCCCCC(CCCCCC)CN1C(=O)c2ccc3c4c(c(-c5cc6c(-c7ccc(CC(CC)CCCC)s7)c7sccc7c(-c7ccc(CC(CC)CCCC)s7)c6s5)cc(c24)C1=O)C(=O)N(CC(CCCCCC)CCCCCCCC)C3=O,0.86,9.61,67.04,5.57,5.540587840000001,0.5280459605026874,5.5,5.57,,,,,ITO/PEDOT:PSS/active layer/PDINO/Al,BHJ all-polymer solar cell,PDINO,,PEDOT:PSS,,,,,,-5.33,-3.48,,-5.99,-3.8,
112697,10.1039/c9tc03142a,10.1039/c9tc03142a,PBDB-T,PNDI-BDT10,PBDB-T,PNDI-BDT10,CCCCC(CC)Cc1ccc(-c2c3cc(-c4ccc(-c5sc(-c6cccs6)c6c5C(=O)c5c(CC(CC)CCCC)sc(CC(CC)CCCC)c5C6=O)s4)sc3c(-c3ccc(CC(CC)CCCC)s3)c3ccsc23)s1,CCCCCCCCC(CCCCCC)CN1C(=O)c2ccc3c4c(c(-c5cc6c(-c7ccc(CC(CC)CCCC)s7)c7sccc7c(-c7ccc(CC(CC)CCCC)s7)c6s5)cc(c24)C1=O)C(=O)N(CC(CCCCCC)CCCCCCCC)C3=O,0.87,10.13,67.58,5.91,5.95589298,0.776530964466999,5.8,5.91,,,,,ITO/PEDOT:PSS/active layer/PDINO/Al,BHJ all-polymer solar cell,PDINO,,PEDOT:PSS,,,,,,-5.33,-3.48,,-6.07,-3.77,
112698,10.1039/c9tc03142a,10.1039/c9tc03142a,PBDB-T,PNDI-BDT20,PBDB-T,PNDI-BDT10,CCCCC(CC)Cc1ccc(-c2c3cc(-c4ccc(-c5sc(-c6cccs6)c6c5C(=O)c5c(CC(CC)CCCC)sc(CC(CC)CCCC)c5C6=O)s4)sc3c(-c3ccc(CC(CC)CCCC)s3)c3ccsc23)s1,CCCCCCCCC(CCCCCC)CN1C(=O)c2ccc3c4c(c(-c5cc6c(-c7ccc(CC(CC)CCCC)s7)c7sccc7c(-c7ccc(CC(CC)CCCC)s7)c6s5)cc(c24)C1=O)C(=O)N(CC(CCCCCC)CCCCCCCC)C3=O,0.87,8.3,65.51,4.69,4.730477100000001,0.863051172707897,4.57,4.69,,,,,ITO/PEDOT:PSS/active layer/PDINO/Al,BHJ all-polymer solar cell,PDINO,,PEDOT:PSS,,,,,,-5.33,-3.48,,-6.1,-3.75,
112699,10.1039/c9tc03142a,10.1039/c9tc03142a,PTB7-Th,N2200,PTB7-Th,N2200,CCCCC(CC)COC(=O)c1sc2csc(-c3cc4c(-c5ccc(CC(CC)CCCC)s5)c5sccc5c(-c5ccc(CC(CC)CCCC)s5)c4s3)c2c1F,CCCCCCCCCCC(CCCCCCCC)CN1C(=O)c2ccc3c4c(c(-c5ccc(-c6cccs6)s5)cc(c24)C1=O)C(=O)N(CC(CCCCCCCC)CCCCCCCCCC)C3=O,0.77,9.8,38.42,2.91,2.899173200000001,0.3720549828178474,2.85,2.91,,,,,ITO/PEDOT:PSS/active layer/PDINO61/Al,bulk-heterojunction all-polymer solar cell,PDINO61,,PEDOT:PSS,,,,,,-5.29,-3.72,,-5.71,-4.02,
112700,10.1039/c9tc03142a,10.1039/c9tc03142a,PTB7-Th,PNDI-BDT5,PTB7-Th,PNDI-BDT10,CCCCC(CC)COC(=O)c1sc2csc(-c3cc4c(-c5ccc(CC(CC)CCCC)s5)c5sccc5c(-c5ccc(CC(CC)CCCC)s5)c4s3)c2c1F,CCCCCCCCC(CCCCCC)CN1C(=O)c2ccc3c4c(c(-c5cc6c(-c7ccc(CC(CC)CCCC)s7)c7sccc7c(-c7ccc(CC(CC)CCCC)s7)c6s5)cc(c24)C1=O)C(=O)N(CC(CCCCCC)CCCCCCCC)C3=O,0.77,10.05,39.42,3.06,3.0505167000000006,0.3099117647058633,3.01,3.06,,,,,ITO/PEDOT:PSS/active layer/PDINO61/Al,bulk-heterojunction all-polymer solar cell,PDINO61,,PEDOT:PSS,,,,,,-5.29,-3.72,,-5.99,-3.8,
112701,10.1039/c9tc03142a,10.1039/c9tc03142a,PTB7-Th,PNDI-BDT10,PTB7-Th,PNDI-BDT10,CCCCC(CC)COC(=O)c1sc2csc(-c3cc4c(-c5ccc(CC(CC)CCCC)s5)c5sccc5c(-c5ccc(CC(CC)CCCC)s5)c4s3)c2c1F,CCCCCCCCC(CCCCCC)CN1C(=O)c2ccc3c4c(c(-c5cc6c(-c7ccc(CC(CC)CCCC)s7)c7sccc7c(-c7ccc(CC(CC)CCCC)s7)c6s5)cc(c24)C1=O)C(=O)N(CC(CCCCCC)CCCCCCCC)C3=O,0.79,11.03,42.39,3.76,3.69373743,1.7623023936170128,3.9,3.76,,,,,ITO/PEDOT:PSS/active layer/PDINO61/Al,bulk-heterojunction all-polymer solar cell,PDINO61,,PEDOT:PSS,,,,,,-5.29,-3.72,,-6.07,-3.77,
112702,10.1039/c9tc03142a,10.1039/c9tc03142a,PTB7-Th,PNDI-BDT20,PTB7-Th,PNDI-BDT10,CCCCC(CC)COC(=O)c1sc2csc(-c3cc4c(-c5ccc(CC(CC)CCCC)s5)c5sccc5c(-c5ccc(CC(CC)CCCC)s5)c4s3)c2c1F,CCCCCCCCC(CCCCCC)CN1C(=O)c2ccc3c4c(c(-c5cc6c(-c7ccc(CC(CC)CCCC)s7)c7sccc7c(-c7ccc(CC(CC)CCCC)s7)c6s5)cc(c24)C1=O)C(=O)N(CC(CCCCCC)CCCCCCCC)C3=O,0.78,8.88,40.51,2.78,2.8058846400000004,0.9311021582734018,2.64,2.78,,,,,ITO/PEDOT:PSS/active layer/PDINO61/Al,bulk-heterojunction all-polymer solar cell,PDINO61,,PEDOT:PSS,,,,,,-5.29,-3.72,,-6.1,-3.75,
112703,10.1039/c9tc03142a,10.1039/c9tc03142a,PDCBT,N2200,PDCBT,N2200,CCCCCCCCC(CCCCCC)COC(=O)c1csc(-c2cc(C(=O)OCC(CCCCCC)CCCCCCCC)c(-c3ccc(-c4cccs4)s3)s2)c1,CCCCCCCCCCC(CCCCCCCC)CN1C(=O)c2ccc3c4c(c(-c5ccc(-c6cccs6)s5)cc(c24)C1=O)C(=O)N(CC(CCCCCCCC)CCCCCCCCCC)C3=O,0.91,3.82,41.09,1.45,1.4283705800000002,1.49168413793102,1.41,1.45,,,,,ITO/PEDOT:PSS/active layer/PDINO61/Al,bulk-heterojunction all-polymer solar cell,PDINO61,,PEDOT:PSS,,,,,,-5.31,-3.0,,-5.71,-4.02,
112704,10.1039/c9tc03142a,10.1039/c9tc03142a,PDCBT,PNDI-BDT5,PDCBT,PNDI-BDT10,CCCCCCCCC(CCCCCC)COC(=O)c1csc(-c2cc(C(=O)OCC(CCCCCC)CCCCCCCC)c(-c3ccc(-c4cccs4)s3)s2)c1,CCCCCCCCC(CCCCCC)CN1C(=O)c2ccc3c4c(c(-c5cc6c(-c7ccc(CC(CC)CCCC)s7)c7sccc7c(-c7ccc(CC(CC)CCCC)s7)c6s5)cc(c24)C1=O)C(=O)N(CC(CCCCCC)CCCCCCCC)C3=O,0.91,4.09,48.09,1.82,1.78986171,1.6559500000000005,1.78,1.82,,,,,ITO/PEDOT:PSS/active layer/PDINO61/Al,bulk-heterojunction all-polymer solar cell,PDINO61,,PEDOT:PSS,,,,,,-5.31,-3.0,,-5.99,-3.8,
112705,10.1039/c9tc03142a,10.1039/c9tc03142a,PDCBT,PNDI-BDT10,PDCBT,PNDI-BDT10,CCCCCCCCC(CCCCCC)COC(=O)c1csc(-c2cc(C(=O)OCC(CCCCCC)CCCCCCCC)c(-c3ccc(-c4cccs4)s3)s2)c1,CCCCCCCCC(CCCCCC)CN1C(=O)c2ccc3c4c(c(-c5cc6c(-c7ccc(CC(CC)CCCC)s7)c7sccc7c(-c7ccc(CC(CC)CCCC)s7)c6s5)cc(c24)C1=O)C(=O)N(CC(CCCCCC)CCCCCCCC)C3=O,0.92,4.53,49.92,2.1,2.08046592,0.9301942857142914,1.96,2.1,,,,,ITO/PEDOT:PSS/active layer/PDINO61/Al,bulk-heterojunction all-polymer solar cell,PDINO61,,PEDOT:PSS,,,,,,-5.31,-3.0,,-6.07,-3.77,
112706,10.1039/c9tc03142a,10.1039/c9tc03142a,PDCBT,PNDI-BDT20,PDCBT,PNDI-BDT10,CCCCCCCCC(CCCCCC)COC(=O)c1csc(-c2cc(C(=O)OCC(CCCCCC)CCCCCCCC)c(-c3ccc(-c4cccs4)s3)s2)c1,CCCCCCCCC(CCCCCC)CN1C(=O)c2ccc3c4c(c(-c5cc6c(-c7ccc(CC(CC)CCCC)s7)c7sccc7c(-c7ccc(CC(CC)CCCC)s7)c6s5)cc(c24)C1=O)C(=O)N(CC(CCCCCC)CCCCCCCC)C3=O,0.92,3.65,47.08,1.54,1.5809464,2.658857142857139,1.5,1.54,,,,,ITO/PEDOT:PSS/active layer/PDINO61/Al,bulk-heterojunction all-polymer solar cell,PDINO61,,PEDOT:PSS,,,,,,-5.31,-3.0,,-6.1,-3.75,
112707,10.1039/c9tc03301g,10.1039/c9tc03301g,PTzTIBDTT,PC71BM,PTzTIBDTT,PC71BM,CCCCCCCCCCCCc1cc(-c2cc3c(-c4ccc(CC(CC)CCCC)s4)c4sccc4c(-c4ccc(CC(CC)CCCC)s4)c3s2)sc1-c1cc2c(=O)n(CC(CCCCCC)CCCCCCCC)c(=O)c3nc(-c4sccc4CCCCCCCCCCCC)sc3c2s1,COC(=O)CCCC1(c2ccccc2)C23c4c5ccc6c7cc8c9c%10c(cc%11cc%12c%13c%14c(cc%15c%16ccc-5c2c%16c2c5c%16c%17c(c(c46)c7c9c%17c4c%10c%11c%13c4c%16c%14c%152)C513)C%12)C8,0.9,13.48,65.9,8.0,7.994988000000002,0.0626499999999752,7.85,8.0,,,,,,bulk heterojunction PSC,ZnO,,MoO3,,200.0,,,,-5.65,-3.74,,-5.9,-3.9,
112708,10.1039/c9tc03301g,10.1039/c9tc03301g,PTzTIBDTT-S,PC71BM,PTzTIBDTT-S,PC71BM,CCCCCCCCCCCCc1cc(-c2cc3c(-c4ccc(SCC(CC)CCCC)s4)c4sccc4c(-c4ccc(SCC(CC)CCCC)s4)c3s2)sc1-c1cc2c(=O)n(CC(CCCCCC)CCCCCCCC)c(=O)c3nc(-c4sccc4CCCCCCCCCCCC)sc3c2s1,COC(=O)CCCC1(c2ccccc2)C23c4c5ccc6c7cc8c9c%10c(cc%11cc%12c%13c%14c(cc%15c%16ccc-5c2c%16c2c5c%16c%17c(c(c46)c7c9c%17c4c%10c%11c%13c4c%16c%14c%152)C513)C%12)C8,0.81,9.98,45.87,3.69,3.70803906,0.4888634146341463,3.43,3.69,,,,,inverted,bulk heterojunction PSC,ZnO,,MoO3,,110.0,,,,-5.69,-3.78,,-5.9,-3.9,
112709,10.1039/c9tc03697k,10.1039/c9tc03697k,J51,N2200,J51,N2200,CCCCCCCCC(CCCCCC)Cc1ccc(-c2c3cc(-c4ccc(-c5c(F)c(F)c(-c6cccs6)c6nn(CC(CCCCCC)CCCCCCCC)nc56)s4)sc3c(-c3ccc(CC(CCCCCC)CCCCCCCC)s3)c3ccsc23)s1,CCCCCCCCCCC(CCCCCCCC)CN1C(=O)c2ccc3c4c(c(-c5ccc(-c6cccs6)s5)cc(c24)C1=O)C(=O)N(CC(CCCCCCCC)CCCCCCCCCC)C3=O,0.81,11.83,57.87,5.54,5.54527701,0.095252888086633,5.26,5.54,2:1 wt/wt,,,,ITO/PEDOT:PSS/J51:N2200/PFN-Br/Ag,conventional,PFN-Br,,PEDOT:PSS,,,CF,chloroform,,-5.29,-3.3,,-5.71,-4.02,
112710,10.1039/c9tc03697k,10.1039/c9tc03697k,J51,N2200,J51,N2200,CCCCCCCCC(CCCCCC)Cc1ccc(-c2c3cc(-c4ccc(-c5c(F)c(F)c(-c6cccs6)c6nn(CC(CCCCCC)CCCCCCCC)nc56)s4)sc3c(-c3ccc(CC(CCCCCC)CCCCCCCC)s3)c3ccsc23)s1,CCCCCCCCCCC(CCCCCCCC)CN1C(=O)c2ccc3c4c(c(-c5ccc(-c6cccs6)s5)cc(c24)C1=O)C(=O)N(CC(CCCCCCCC)CCCCCCCCCC)C3=O,0.8,12.23,64.22,6.28,6.283284800000001,0.0523057324840813,6.0,6.28,2:1 wt/wt,,,,ITO/PEDOT:PSS/J51:N2200/PFN-Br/Ag,conventional,PFN-Br,,PEDOT:PSS,,,Mes,mesitylene,,-5.29,-3.3,,-5.71,-4.02,
112711,10.1039/c9tc03697k,10.1039/c9tc03697k,J51,N2200,J51,N2200,CCCCCCCCC(CCCCCC)Cc1ccc(-c2c3cc(-c4ccc(-c5c(F)c(F)c(-c6cccs6)c6nn(CC(CCCCCC)CCCCCCCC)nc56)s4)sc3c(-c3ccc(CC(CCCCCC)CCCCCCCC)s3)c3ccsc23)s1,CCCCCCCCCCC(CCCCCCCC)CN1C(=O)c2ccc3c4c(c(-c5ccc(-c6cccs6)s5)cc(c24)C1=O)C(=O)N(CC(CCCCCCCC)CCCCCCCCCC)C3=O,0.8,13.84,64.27,7.03,7.1159744,1.2229644381223266,6.94,7.03,2:1 wt/wt,,,,ITO/PEDOT:PSS/J51:N2200/PFN-Br/Ag,conventional,PFN-Br,,PEDOT:PSS,,,CPME,CPME,,-5.29,-3.3,,-5.71,-4.02,
112712,10.1039/c9tc04014e,10.1039/c9tc04014e,PBDT-BTP-HD,IT-M,PBDT-BTP-HD,IT-M,CCCCCCCCC(CCCCCC)Cn1c2c(cc(-c3cc4sc(-c5cccs5)cc4n(CC(CCCCCC)CCCCCCCC)c3=O)c1=O)CC(c1ccc(-c3cc4c(-c5ccc(CC(CC)CCCC)s5)c5sccc5c(-c5ccc(CC(CC)CCCC)s5)c4s3)s1)=C2,CCCCCCc1ccc(C2(c3ccc(CCCCCC)cc3)c3cc4c(cc3-c3sc5cc(/C=C6\C(=O)c7ccc(C)cc7C6=C(C#N)C#N)sc5c32)C(c2ccc(CCCCCC)cc2)(c2ccc(CCCCCC)cc2)c2c-4sc3cc(/C=C4\C(=O)c5ccc(C)cc5C4=C(C#N)C#N)sc23)cc1,0.89,14.82,71.78,9.47,9.46763844,0.0249372756071874,9.18,9.47,1:1,"1,8-diiodooctane",,1% v/v,,,,,,,,,,120.0,-5.22,-3.03,,-5.514,-3.808,
112713,10.1039/c9tc04014e,10.1039/c9tc04014e,PBDT-BTP-OD,IT-M,PBDT-BTP-OD,IT-M,CCCCCCCCCCC(CCCCCCCC)Cn1c2c(cc(-c3cc4sc(-c5cccs5)cc4n(CC(CCCCCCCC)CCCCCCCCCC)c3=O)c1=O)CC(c1ccc(-c3cc4c(-c5ccc(CC(CC)CCCC)s5)c5sccc5c(-c5ccc(CC(CC)CCCC)s5)c4s3)s1)=C2,CCCCCCc1ccc(C2(c3ccc(CCCCCC)cc3)c3cc4c(cc3-c3sc5cc(/C=C6\C(=O)c7ccc(C)cc7C6=C(C#N)C#N)sc5c32)C(c2ccc(CCCCCC)cc2)(c2ccc(CCCCCC)cc2)c2c-4sc3cc(/C=C4\C(=O)c5ccc(C)cc5C4=C(C#N)C#N)sc23)cc1,0.91,14.38,72.66,9.54,9.50814228,0.3339383647798705,9.25,9.54,1:1.5,"1,8-diiodooctane",,1% v/v,inverted,,ZnO,,MoO3,,,chlorobenzene,,140.0,-5.3,-3.05,,-5.514,-3.808,
112714,10.1039/c9tc04111g,10.1039/c9tc04111g,P3HT,PCBM,P3HT,PCBM,CCCCCCc1ccsc1,CCCCC(=O)OCC1(C2=CC=CC=C2)C3=CC=CC4=CC=CC5=CC=CC6=CC=CC7=CC=CC1=C7C6=C5C4=C3,0.62,10.11,59.98,3.76,3.7596663599999993,0.0088734042553315,3.63,3.76,1:1,,,,ITO/PEDOT:PSS/P3HT:PCBM/Ca/Al,conventional,Ca,,PEDOT:PSS,,,o-DCB,,,-5.01,-3.12,,-6.1,-3.7,
112715,10.1039/c9tc04111g,10.1039/c9tc04111g,P3HT,BTCBA,P3HT,BTCBA,CCCCCCc1ccsc1,,0.78,7.68,59.07,3.54,3.53852928,0.0415457627118623,3.34,3.54,1:1,,,,ITO/PEDOT:PSS/P3HT:acceptor/Ca/Al,conventional,Ca,,PEDOT:PSS,,,o-DCB,,150.0,-5.01,-3.12,,,,
112716,10.1039/c9tc04111g,10.1039/c9tc04111g,P3HT,MBTCBA,P3HT,MBTCBA,CCCCCCc1ccsc1,,0.81,9.95,65.37,5.29,5.26849515,0.4065189035916891,5.15,5.29,1:1,,,,ITO/PEDOT:PSS/P3HT:acceptor/Ca/Al,conventional,Ca,,PEDOT:PSS,,,o-DCB,,150.0,-5.01,-3.12,,,,
112717,10.1039/c9tc04766b,10.1039/c9tc04766b,PBDB-T,N2200,PBDB-T,N2200,CCCCC(CC)Cc1ccc(-c2c3cc(-c4ccc(-c5sc(-c6cccs6)c6c5C(=O)c5c(CC(CC)CCCC)sc(CC(CC)CCCC)c5C6=O)s4)sc3c(-c3ccc(CC(CC)CCCC)s3)c3ccsc23)s1,CCCCCCCCCCC(CCCCCCCC)CN1C(=O)c2ccc3c4c(c(-c5ccc(-c6cccs6)s5)cc(c24)C1=O)C(=O)N(CC(CCCCCCCC)CCCCCCCCCC)C3=O,0.89,13.2,54.0,6.4,6.34392,0.876250000000009,6.13,6.4,1:1,,,,ITO/PEDOT:PSS/active layer/PDINO/Ag,conventional,PDINO,PDINO,PEDOT:PSS,PEDOT:PSS,,chlorobenzene,,,-5.33,-3.48,,-5.71,-4.02,
112718,10.1039/c9tc04766b,10.1039/c9tc04766b,PBDB-T,N2200,PBDB-T,N2200,CCCCC(CC)Cc1ccc(-c2c3cc(-c4ccc(-c5sc(-c6cccs6)c6c5C(=O)c5c(CC(CC)CCCC)sc(CC(CC)CCCC)c5C6=O)s4)sc3c(-c3ccc(CC(CC)CCCC)s3)c3ccsc23)s1,CCCCCCCCCCC(CCCCCCCC)CN1C(=O)c2ccc3c4c(c(-c5ccc(-c6cccs6)s5)cc(c24)C1=O)C(=O)N(CC(CCCCCCCC)CCCCCCCCCC)C3=O,0.89,13.96,56.0,7.0,6.957663999999999,0.6048000000000086,6.86,7.0,1:1,,,,ITO/PEDOT:PSS/active layer/PDINO/Ag,conventional,PDINO,PDINO,PEDOT:PSS,PEDOT:PSS,,chlorobenzene,,110.0,-5.33,-3.48,,-5.71,-4.02,
112719,10.1039/c9tc04766b,10.1039/c9tc04766b,PBDB-T,PNDI-TF5,PBDB-T,PNDI-TF10,CCCCC(CC)Cc1ccc(-c2c3cc(-c4ccc(-c5sc(-c6cccs6)c6c5C(=O)c5c(CC(CC)CCCC)sc(CC(CC)CCCC)c5C6=O)s4)sc3c(-c3ccc(CC(CC)CCCC)s3)c3ccsc23)s1,CCCCCCCCCCC(CCCCCCCC)CN1C(=O)c2ccc3c4c(c(-c5ccc(-c6ccc(-c7cc8c9c(c(-c%10scc(F)c%10F)cc%10c9c7C(=O)N(CC(CCCCCCCC)CCCCCCCCCC)C%10=O)C(=O)N(CC(CCCCCCCC)CCCCCCCCCC)C8=O)s6)s5)cc(c24)C1=O)C(=O)N(CC(CCCCCCCC)CCCCCCCCCC)C3=O,0.87,14.89,58.0,7.6,7.513494,1.1382368421052629,7.46,7.6,1:1,,,,ITO/PEDOT:PSS/active layer/PDINO/Ag,conventional,PDINO,PDINO,PEDOT:PSS,PEDOT:PSS,,chlorobenzene,,,-5.33,-3.48,,-6.34,-3.99,
112720,10.1039/c9tc04766b,10.1039/c9tc04766b,PBDB-T,PNDI-TF5,PBDB-T,PNDI-TF10,CCCCC(CC)Cc1ccc(-c2c3cc(-c4ccc(-c5sc(-c6cccs6)c6c5C(=O)c5c(CC(CC)CCCC)sc(CC(CC)CCCC)c5C6=O)s4)sc3c(-c3ccc(CC(CC)CCCC)s3)c3ccsc23)s1,CCCCCCCCCCC(CCCCCCCC)CN1C(=O)c2ccc3c4c(c(-c5ccc(-c6ccc(-c7cc8c9c(c(-c%10scc(F)c%10F)cc%10c9c7C(=O)N(CC(CCCCCCCC)CCCCCCCCCC)C%10=O)C(=O)N(CC(CCCCCCCC)CCCCCCCCCC)C8=O)s6)s5)cc(c24)C1=O)C(=O)N(CC(CCCCCCCC)CCCCCCCCCC)C3=O,0.87,15.08,61.0,8.0,8.002956000000001,0.0369500000000133,7.94,8.0,1:1,,,,ITO/PEDOT:PSS/active layer/PDINO/Ag,conventional,PDINO,PDINO,PEDOT:PSS,PEDOT:PSS,,chlorobenzene,,110.0,-5.33,-3.48,,-6.34,-3.99,
