Repository: JiYiqaq/PCE-KA-GNN

# Data directory

- `raw/Active_Database.csv` is the immutable source dataset bundled under CC BY 4.0. Do not overwrite it with processed data.
- `processed/` is created and populated by the training pipeline. Generated `.pt` and `.pth` caches are intentionally ignored by Git because they can exceed GitHub's normal single-file limit.

See `../DATA_LICENSE.md` for provenance, license and checksum information.

File: data/raw/Active_Database.csv (part 468 of 471)
id,doi,doi_norm,donor,acceptor,donor_canonical,acceptor_canonical,donor_smiles,acceptor_smiles,voc,jsc,ff,pce,pce_recomputed,pce_relative_error_percent,pce_avg,pce_best,d_a_ratio,additive,additive_canonical,additive_ratio,device_structure,device_type,etl,etl_canonical,htl,htl_canonical,active_layer_thickness,solvent,solvent_canonical,annealing_temp,homo_d,lumo_d,eg_d,homo_a,lumo_a,eg_a
112721,10.1039/c9tc04766b,10.1039/c9tc04766b,PBDB-T,PNDI-TF10,PBDB-T,PNDI-TF10,CCCCC(CC)Cc1ccc(-c2c3cc(-c4ccc(-c5sc(-c6cccs6)c6c5C(=O)c5c(CC(CC)CCCC)sc(CC(CC)CCCC)c5C6=O)s4)sc3c(-c3ccc(CC(CC)CCCC)s3)c3ccsc23)s1,CCCCCCCCCCC(CCCCCCCC)CN1C(=O)c2ccc3c4c(c(-c5ccc(-c6ccc(-c7cc8c9c(c(-c%10scc(F)c%10F)cc%10c9c7C(=O)N(CC(CCCCCCCC)CCCCCCCCCC)C%10=O)C(=O)N(CC(CCCCCCCC)CCCCCCCCCC)C8=O)s6)s5)cc(c24)C1=O)C(=O)N(CC(CCCCCCCC)CCCCCCCCCC)C3=O,0.85,14.25,56.0,6.8,6.783,0.2500000000000051,6.7,6.8,1:1,,,,ITO/PEDOT:PSS/active layer/PDINO/Ag,conventional,PDINO,PDINO,PEDOT:PSS,PEDOT:PSS,,chlorobenzene,,,-5.33,-3.48,,-6.33,-4.0,
112722,10.1039/c9tc04766b,10.1039/c9tc04766b,PBDB-T,PNDI-TF10,PBDB-T,PNDI-TF10,CCCCC(CC)Cc1ccc(-c2c3cc(-c4ccc(-c5sc(-c6cccs6)c6c5C(=O)c5c(CC(CC)CCCC)sc(CC(CC)CCCC)c5C6=O)s4)sc3c(-c3ccc(CC(CC)CCCC)s3)c3ccsc23)s1,CCCCCCCCCCC(CCCCCCCC)CN1C(=O)c2ccc3c4c(c(-c5ccc(-c6ccc(-c7cc8c9c(c(-c%10scc(F)c%10F)cc%10c9c7C(=O)N(CC(CCCCCCCC)CCCCCCCCCC)C%10=O)C(=O)N(CC(CCCCCCCC)CCCCCCCCCC)C8=O)s6)s5)cc(c24)C1=O)C(=O)N(CC(CCCCCCCC)CCCCCCCCCC)C3=O,0.85,14.9,58.0,7.3,7.345699999999999,0.6260273972602628,7.15,7.3,1:1,,,,ITO/PEDOT:PSS/active layer/PDINO/Ag,conventional,PDINO,PDINO,PEDOT:PSS,PEDOT:PSS,,chlorobenzene,,110.0,-5.33,-3.48,,-6.33,-4.0,
112723,10.1039/c9tc04766b,10.1039/c9tc04766b,PBDB-T,PNDI-TF15,PBDB-T,PNDI-TF10,CCCCC(CC)Cc1ccc(-c2c3cc(-c4ccc(-c5sc(-c6cccs6)c6c5C(=O)c5c(CC(CC)CCCC)sc(CC(CC)CCCC)c5C6=O)s4)sc3c(-c3ccc(CC(CC)CCCC)s3)c3ccsc23)s1,CCCCCCCCCCC(CCCCCCCC)CN1C(=O)c2ccc3c4c(c(-c5ccc(-c6ccc(-c7cc8c9c(c(-c%10scc(F)c%10F)cc%10c9c7C(=O)N(CC(CCCCCCCC)CCCCCCCCCC)C%10=O)C(=O)N(CC(CCCCCCCC)CCCCCCCCCC)C8=O)s6)s5)cc(c24)C1=O)C(=O)N(CC(CCCCCCCC)CCCCCCCCCC)C3=O,0.84,13.39,56.0,6.3,6.298655999999999,0.0213333333333405,6.13,6.3,1:1,,,,ITO/PEDOT:PSS/active layer/PDINO/Ag,conventional,PDINO,PDINO,PEDOT:PSS,PEDOT:PSS,,chlorobenzene,,,-5.33,-3.48,,-6.33,-4.01,
112724,10.1039/c9tc04766b,10.1039/c9tc04766b,PBDB-T,PNDI-TF15,PBDB-T,PNDI-TF10,CCCCC(CC)Cc1ccc(-c2c3cc(-c4ccc(-c5sc(-c6cccs6)c6c5C(=O)c5c(CC(CC)CCCC)sc(CC(CC)CCCC)c5C6=O)s4)sc3c(-c3ccc(CC(CC)CCCC)s3)c3ccsc23)s1,CCCCCCCCCCC(CCCCCCCC)CN1C(=O)c2ccc3c4c(c(-c5ccc(-c6ccc(-c7cc8c9c(c(-c%10scc(F)c%10F)cc%10c9c7C(=O)N(CC(CCCCCCCC)CCCCCCCCCC)C%10=O)C(=O)N(CC(CCCCCCCC)CCCCCCCCCC)C8=O)s6)s5)cc(c24)C1=O)C(=O)N(CC(CCCCCCCC)CCCCCCCCCC)C3=O,0.84,12.96,56.0,6.1,6.0963840000000005,0.0592786885245766,6.01,6.1,1:1,,,,ITO/PEDOT:PSS/active layer/PDINO/Ag,conventional,PDINO,PDINO,PEDOT:PSS,PEDOT:PSS,,chlorobenzene,,110.0,-5.33,-3.48,,-6.33,-4.01,
112725,10.1039/c9tc04898g,10.1039/c9tc04898g,PBDB-T,IDIC-4F,,IDIC-4F,CCCCC(CC)Cc1ccc(-c2c3cc(-c4ccc(-c5sc(-c6cccs6)c6c5C(=O)c5c(CC(CC)CCCC)sc(CC(CC)CCCC)c5C6=O)s4)sc3c(-c3ccc(CC(CC)CCCC)s3)c3ccsc23)s1,CCCCCCc1ccc(C2(c3ccc(CCCCCC)cc3)c3cc4c(cc3-c3sc(/C=C5\C(=O)c6cc(F)c(F)cc6C5=C(C#N)C#N)cc32)C(c2ccc(CCCCCC)cc2)(c2ccc(CCCCCC)cc2)c2cc(/C=C3\C(=O)c5cc(F)c(F)cc5C3=C(C#N)C#N)sc2-4)cc1,0.7,10.58,60.97,4.5,4.5154382,0.3430711111111151,4.41,4.5,,,,,,,,,,,,,,,,,,-5.73,-3.93,
112726,10.1039/c9tc04898g,10.1039/c9tc04898g,PBDB-T,IDIC-4F,,IDIC-4F,CCCCC(CC)Cc1ccc(-c2c3cc(-c4ccc(-c5sc(-c6cccs6)c6c5C(=O)c5c(CC(CC)CCCC)sc(CC(CC)CCCC)c5C6=O)s4)sc3c(-c3ccc(CC(CC)CCCC)s3)c3ccsc23)s1,CCCCCCc1ccc(C2(c3ccc(CCCCCC)cc3)c3cc4c(cc3-c3sc(/C=C5\C(=O)c6cc(F)c(F)cc6C5=C(C#N)C#N)cc32)C(c2ccc(CCCCCC)cc2)(c2ccc(CCCCCC)cc2)c2cc(/C=C3\C(=O)c5cc(F)c(F)cc5C3=C(C#N)C#N)sc2-4)cc1,0.64,13.13,61.56,5.17,5.173009920000001,0.058218955512594,5.15,5.17,,,,,ITO/ZnO/active layer/MoO3/Ag,,ZnO,,MoO3,,,,,150.0,,,,-5.73,-3.93,
112727,10.1039/c9tc04898g,10.1039/c9tc04898g,PBDB-T,IDT2-DFIC,,IDT2-DFIC,CCCCC(CC)Cc1ccc(-c2c3cc(-c4ccc(-c5sc(-c6cccs6)c6c5C(=O)c5c(CC(CC)CCCC)sc(CC(CC)CCCC)c5C6=O)s4)sc3c(-c3ccc(CC(CC)CCCC)s3)c3ccsc23)s1,CCCCCCc1ccc(C2(c3ccc(CCCCCC)cc3)c3cc4c(cc3-c3sc(/C=C5\C(=O)c6cc(F)c(F)cc6C5=C(C#N)C#N)cc32)C(c2ccc(CCCCCC)cc2)(c2ccc(CCCCCC)cc2)c2cc(-c3cc5c(s3)-c3cc6c(cc3C5(c3ccc(CCCCCC)cc3)c3ccc(CCCCCC)cc3)-c3sc(/C=C5\C(=O)c7cc(F)c(F)cc7C5=C(C#N)C#N)cc3C6(c3ccc(CCCCCC)cc3)c3ccc(CCCCCC)cc3)sc2-4)cc1,0.92,13.63,62.48,7.83,7.834742080000001,0.0605629629629712,7.79,7.83,,,,,ITO/ZnO/active layer/MoO3/Ag,,ZnO,,MoO3,,,,,,,,,-5.39,-3.97,
112728,10.1039/c9tc04898g,10.1039/c9tc04898g,PBDB-T,IDT2-DFIC,,IDT2-DFIC,CCCCC(CC)Cc1ccc(-c2c3cc(-c4ccc(-c5sc(-c6cccs6)c6c5C(=O)c5c(CC(CC)CCCC)sc(CC(CC)CCCC)c5C6=O)s4)sc3c(-c3ccc(CC(CC)CCCC)s3)c3ccsc23)s1,CCCCCCc1ccc(C2(c3ccc(CCCCCC)cc3)c3cc4c(cc3-c3sc(/C=C5\C(=O)c6cc(F)c(F)cc6C5=C(C#N)C#N)cc32)C(c2ccc(CCCCCC)cc2)(c2ccc(CCCCCC)cc2)c2cc(-c3cc5c(s3)-c3cc6c(cc3C5(c3ccc(CCCCCC)cc3)c3ccc(CCCCCC)cc3)-c3sc(/C=C5\C(=O)c7cc(F)c(F)cc7C5=C(C#N)C#N)cc3C6(c3ccc(CCCCCC)cc3)c3ccc(CCCCCC)cc3)sc2-4)cc1,0.91,16.06,69.22,10.06,10.11622612,0.5589077534791058,10.0,10.06,,0.75% DIO,DIO,0.75%,ITO/ZnO/active layer/MoO3/Ag,,ZnO,,MoO3,,,,,110.0,,,,-5.39,-3.97,
112729,10.1039/c9tc05358a,10.1039/c9tc05358a,P2F-EHp,IT-4F,P2F-EHp,IT-4F,CCc1c(F)cc(-c2c3cc(-c4ccc(-c5c6c(c(-c7ccc(-c8cc9c(-c%10cc(F)c(CC)c(F)c%10)c%10sc(-c%11ccc(-c%12c%13c(c(-c%14ccc(-c%15cc%16c(-c%17cc(F)c(CC)c(F)c%17)c%17sc(-c%18ccc(-c%19c%20c(c(-c%21cccs%21)c%21nn(CC)nc%19%21)C(=O)N(CC)C%20=O)s%18)cc%17c(-c%17cc(F)c(CC)c(F)c%17)c%16s%15)s%14)c%14nn(CC)nc%12%14)C(=O)N(CC)C%13=O)s%11)cc%10c(-c%10cc(F)c(CC)c(F)c%10)c9s8)s7)c7nn(CC)nc57)C(=O)N(CC)C6=O)s4)sc3c(-c3cc(F)c(CC)c(F)c3)c3ccsc23)cc1F,CCCCCCc1ccc(C2(c3ccc(CCCCCC)cc3)c3cc4c(cc3-c3sc5cc(/C=C6\C(=O)c7cc(F)c(F)cc7C6=C(C#N)C#N)sc5c32)C(c2ccc(CCCCCC)cc2)(c2ccc(CCCCCC)cc2)c2c-4sc3cc(/C=C4\C(=O)c5cc(F)c(F)cc5C4=C(C#N)C#N)sc23)cc1,0.92,18.04,65.43,10.92,10.85928624,0.5559868131868178,10.82,10.92,,,,,ITO/PEDOT:PSS/P2F-EHp:IT-4F/PFN-Br/Ag,conventional,PFN-Br,,PEDOT:PSS,,,,,,-5.38,-3.06,,-5.66,-4.14,
112730,10.1039/c9tc05358a,10.1039/c9tc05358a,P2F-EHp,IT-4F,P2F-EHp,IT-4F,CCc1c(F)cc(-c2c3cc(-c4ccc(-c5c6c(c(-c7ccc(-c8cc9c(-c%10cc(F)c(CC)c(F)c%10)c%10sc(-c%11ccc(-c%12c%13c(c(-c%14ccc(-c%15cc%16c(-c%17cc(F)c(CC)c(F)c%17)c%17sc(-c%18ccc(-c%19c%20c(c(-c%21cccs%21)c%21nn(CC)nc%19%21)C(=O)N(CC)C%20=O)s%18)cc%17c(-c%17cc(F)c(CC)c(F)c%17)c%16s%15)s%14)c%14nn(CC)nc%12%14)C(=O)N(CC)C%13=O)s%11)cc%10c(-c%10cc(F)c(CC)c(F)c%10)c9s8)s7)c7nn(CC)nc57)C(=O)N(CC)C6=O)s4)sc3c(-c3cc(F)c(CC)c(F)c3)c3ccsc23)cc1F,CCCCCCc1ccc(C2(c3ccc(CCCCCC)cc3)c3cc4c(cc3-c3sc5cc(/C=C6\C(=O)c7cc(F)c(F)cc7C6=C(C#N)C#N)sc5c32)C(c2ccc(CCCCCC)cc2)(c2ccc(CCCCCC)cc2)c2c-4sc3cc(/C=C4\C(=O)c5cc(F)c(F)cc5C4=C(C#N)C#N)sc23)cc1,0.9,19.56,71.4,12.64,12.569256,0.5596835443037932,12.54,12.64,,,,,ITO/PEDOT:PSS/P2F-EHp:IT-4F/PFN-Br/Ag,conventional,PFN-Br,,PEDOT:PSS,,,chloroform,,,-5.38,-3.06,,-5.66,-4.14,
112731,10.1039/c9tc05358a,10.1039/c9tc05358a,P2F-EHp,IT-4Cl,P2F-EHp,IT-4Cl,CCc1c(F)cc(-c2c3cc(-c4ccc(-c5c6c(c(-c7ccc(-c8cc9c(-c%10cc(F)c(CC)c(F)c%10)c%10sc(-c%11ccc(-c%12c%13c(c(-c%14ccc(-c%15cc%16c(-c%17cc(F)c(CC)c(F)c%17)c%17sc(-c%18ccc(-c%19c%20c(c(-c%21cccs%21)c%21nn(CC)nc%19%21)C(=O)N(CC)C%20=O)s%18)cc%17c(-c%17cc(F)c(CC)c(F)c%17)c%16s%15)s%14)c%14nn(CC)nc%12%14)C(=O)N(CC)C%13=O)s%11)cc%10c(-c%10cc(F)c(CC)c(F)c%10)c9s8)s7)c7nn(CC)nc57)C(=O)N(CC)C6=O)s4)sc3c(-c3cc(F)c(CC)c(F)c3)c3ccsc23)cc1F,CCCCCCc1ccc(C2(c3ccc(CCCCCC)cc3)c3cc4c(cc3-c3sc5cc(/C=C6\C(=O)c7cc(Cl)c(Cl)cc7C6=C(C#N)C#N)sc5c32)C(c2ccc(CCCCCC)cc2)(c2ccc(CCCCCC)cc2)c2c-4sc3cc(/C=C4\C(=O)c5cc(Cl)c(Cl)cc5C4=C(C#N)C#N)sc23)cc1,0.88,19.9,69.14,12.14,12.1077968,0.2652652388797336,12.02,12.14,,,,,ITO/PEDOT:PSS/P2F-EHp:IT-4Cl/PFN-Br/Ag,conventional,PFN-Br,,PEDOT:PSS,,,,,,-5.38,-3.06,,-5.75,-4.09,
112732,10.1039/c9tc05358a,10.1039/c9tc05358a,P2F-EHp,IT-4Cl,P2F-EHp,IT-4Cl,CCc1c(F)cc(-c2c3cc(-c4ccc(-c5c6c(c(-c7ccc(-c8cc9c(-c%10cc(F)c(CC)c(F)c%10)c%10sc(-c%11ccc(-c%12c%13c(c(-c%14ccc(-c%15cc%16c(-c%17cc(F)c(CC)c(F)c%17)c%17sc(-c%18ccc(-c%19c%20c(c(-c%21cccs%21)c%21nn(CC)nc%19%21)C(=O)N(CC)C%20=O)s%18)cc%17c(-c%17cc(F)c(CC)c(F)c%17)c%16s%15)s%14)c%14nn(CC)nc%12%14)C(=O)N(CC)C%13=O)s%11)cc%10c(-c%10cc(F)c(CC)c(F)c%10)c9s8)s7)c7nn(CC)nc57)C(=O)N(CC)C6=O)s4)sc3c(-c3cc(F)c(CC)c(F)c3)c3ccsc23)cc1F,CCCCCCc1ccc(C2(c3ccc(CCCCCC)cc3)c3cc4c(cc3-c3sc5cc(/C=C6\C(=O)c7cc(Cl)c(Cl)cc7C6=C(C#N)C#N)sc5c32)C(c2ccc(CCCCCC)cc2)(c2ccc(CCCCCC)cc2)c2c-4sc3cc(/C=C4\C(=O)c5cc(Cl)c(Cl)cc5C4=C(C#N)C#N)sc23)cc1,0.87,20.06,70.69,12.37,12.336960179999998,0.2670963621665386,12.24,12.37,,,,,ITO/PEDOT:PSS/P2F-EHp:IT-4Cl/PFN-Br/Ag,conventional,PFN-Br,,PEDOT:PSS,,,,,,-5.38,-3.06,,-5.75,-4.09,
112735,10.1039/c9tc05601g,10.1039/c9tc05601g,P2TBT-BT,[70]PCBM,P2TBT-BT,,CCCCCCCCc1cc(-c2c3cc(-c4ccc(-c5c(F)c(F)c(-c6ccc(-c7cc8c(-c9cc(CCCCCCCC)c(CCCCCCCC)s9)c9sc(-c%10c(F)c(F)cc%11nsnc%10%11)cc9c(-c9cc(CCCCCCCC)c(CCCCCCCC)s9)c8s7)s6)c6nsnc56)s4)sc3c(-c3cc(CCCCCCCC)c(CCCCCCCC)s3)c3ccsc23)sc1CCCCCCCC,,0.88,13.8,73.0,8.8,8.865120000000001,0.7400000000000032,,,,,,,,,,,,,,,,,-5.45,-3.1,,,,
112736,10.1039/c9tc05601g,10.1039/c9tc05601g,P2TBX-BT,[70]PCBM,P2TBX-BT,,CCCCCCCCc1cc(-c2c3cc(-c4ccc(-c5c(F)c(F)c(-c6ccc(-c7cc8c(-c9cc(CCCCCCCC)c(CCCCCCCC)s9)c9sc(-c%10c(F)c(F)cc%11nsnc%10%11)cc9c(-c9cc(CCCCCCCC)c(CCCCCCCC)s9)c8s7)s6)c6nonc56)s4)sc3c(-c3cc(CCCCCCCC)c(CCCCCCCC)s3)c3ccsc23)sc1CCCCCCCC,,0.88,12.5,72.0,7.9,7.92,0.2531645569620199,,,,,,,,,,,,,,,,,-5.52,-3.4,,,,
112737,10.1039/c9tc05601g,10.1039/c9tc05601g,P2TBT-BX,[70]PCBM,P2TBT-BX,,CCCCCCCCc1cc(-c2c3cc(-c4ccc(-c5c(F)c(F)c(-c6ccc(-c7cc8c(-c9cc(CCCCCCCC)c(CCCCCCCC)s9)c9sc(-c%10c(F)c(F)cc%11nonc%10%11)cc9c(-c9cc(CCCCCCCC)c(CCCCCCCC)s9)c8s7)s6)c6nsnc56)s4)sc3c(-c3cc(CCCCCCCC)c(CCCCCCCC)s3)c3ccsc23)sc1CCCCCCCC,,0.91,12.9,60.0,7.0,7.0434,0.6200000000000015,,,,,,,,,,,,,,,,,-5.56,-3.5,,,,
112738,10.1039/c9tc05601g,10.1039/c9tc05601g,P2TBX-BX,[70]PCBM,P2TBX-BX,,CCCCCCCCc1cc(-c2c3cc(-c4ccc(-c5c(F)c(F)c(-c6ccc(-c7cc8c(-c9cc(CCCCCCCC)c(CCCCCCCC)s9)c9sc(-c%10c(F)c(F)cc%11nonc%10%11)cc9c(-c9cc(CCCCCCCC)c(CCCCCCCC)s9)c8s7)s6)c6nonc56)s4)sc3c(-c3cc(CCCCCCCC)c(CCCCCCCC)s3)c3ccsc23)sc1CCCCCCCC,,0.93,11.7,61.0,6.7,6.63741,0.934179104477614,,,,,,,,,,,,,,,,,-5.58,-3.53,,,,
112739,10.1039/c9tc06571g,10.1039/c9tc06571g,PTB7-Th,PC71BM,PTB7-Th,PC71BM,CCCCC(CC)COC(=O)c1sc2csc(-c3cc4c(-c5ccc(CC(CC)CCCC)s5)c5sccc5c(-c5ccc(CC(CC)CCCC)s5)c4s3)c2c1F,COC(=O)CCCC1(c2ccccc2)C23c4c5ccc6c7cc8c9c%10c(cc%11cc%12c%13c%14c(cc%15c%16ccc-5c2c%16c2c5c%16c%17c(c(c46)c7c9c%17c4c%10c%11c%13c4c%16c%14c%152)C513)C%12)C8,0.8,12.62,44.47,4.6,4.489691199999999,2.3980173913043545,4.6,4.6,1:1.5,Without,,,ITO/ZnO/PTB7-Th:PC71BM/MoO3/Ag,inverted,ZnO,ZnO,MoO3,MoO3,,CB,,,-5.29,-3.72,,-5.9,-3.9,
112740,10.1039/c9tc06571g,10.1039/c9tc06571g,PTB7-Th,PC71BM,PTB7-Th,PC71BM,CCCCC(CC)COC(=O)c1sc2csc(-c3cc4c(-c5ccc(CC(CC)CCCC)s5)c5sccc5c(-c5ccc(CC(CC)CCCC)s5)c4s3)c2c1F,COC(=O)CCCC1(c2ccccc2)C23c4c5ccc6c7cc8c9c%10c(cc%11cc%12c%13c%14c(cc%15c%16ccc-5c2c%16c2c5c%16c%17c(c(c46)c7c9c%17c4c%10c%11c%13c4c%16c%14c%152)C513)C%12)C8,0.8,15.45,66.99,8.56,8.279964,3.271448598130851,8.56,8.56,1:1.5,3% DIO,DIO,3%,ITO/ZnO/PTB7-Th:PC71BM/MoO3/Ag,inverted,ZnO,ZnO,MoO3,MoO3,,CB,,,-5.29,-3.72,,-5.9,-3.9,
112741,10.1039/c9tc06571g,10.1039/c9tc06571g,PTB7-Th,PC71BM,PTB7-Th,PC71BM,CCCCC(CC)COC(=O)c1sc2csc(-c3cc4c(-c5ccc(CC(CC)CCCC)s5)c5sccc5c(-c5ccc(CC(CC)CCCC)s5)c4s3)c2c1F,COC(=O)CCCC1(c2ccccc2)C23c4c5ccc6c7cc8c9c%10c(cc%11cc%12c%13c%14c(cc%15c%16ccc-5c2c%16c2c5c%16c%17c(c(c46)c7c9c%17c4c%10c%11c%13c4c%16c%14c%152)C513)C%12)C8,0.8,16.43,70.28,9.43,9.2376032,2.0402629904559824,9.43,9.43,1:1.5,2% BS,BS,2%,ITO/ZnO/PTB7-Th:PC71BM/MoO3/Ag,inverted,ZnO,ZnO,MoO3,MoO3,,CB,,,-5.29,-3.72,,-5.9,-3.9,
112742,10.1039/d0ee01828g,10.1039/d0ee01828g,PBDB-T,Y5,PBDB-T,Y5,CCCCC(CC)Cc1ccc(-c2c3cc(-c4ccc(-c5sc(-c6cccs6)c6c5C(=O)c5c(CC(CC)CCCC)sc(CC(CC)CCCC)c5C6=O)s4)sc3c(-c3ccc(CC(CC)CCCC)s3)c3ccsc23)s1,CCCCCCCCCCCc1c(/C=C2\C(=O)c3ccccc3C2=C(C#N)C#N)sc2c1sc1c3c4nsnc4c4c5sc6c(CCCCCCCCCCC)c(/C=C7\C(=O)c8ccccc8C7=C(C#N)C#N)sc6c5n(CC(CC)CCCC)c4c3n(CC(CC)CCCC)c21,0.88,19.38,73.4,12.52,12.5179296,0.0165367412140506,12.41,12.52,,,,,,,,,,,,,,,-5.33,-3.48,,-5.55,-3.87,
112743,10.1039/d0ee01828g,10.1039/d0ee01828g,PBDB-T,PF5-Y5,PBDB-T,PF5-Y5,CCCCC(CC)Cc1ccc(-c2c3cc(-c4ccc(-c5sc(-c6cccs6)c6c5C(=O)c5c(CC(CC)CCCC)sc(CC(CC)CCCC)c5C6=O)s4)sc3c(-c3ccc(CC(CC)CCCC)s3)c3ccsc23)s1,CCCCCCCCCCCc1c(/C=C2\C(=O)c3ccccc3C2=C(C#N)C#N)sc2c1sc1c3c4nsnc4c4c5sc6c(CCCCCCCCCCC)c(/C=C7\C(=O)c8cc(-c9cc%10c(-c%11cc(CCCCCC)c(CC(CC)CCCC)s%11)c%11sccc%11c(-c%11cc(CCCCCC)c(CC(CC)CCCC)s%11)c%10s9)ccc8C7=C(C#N)C#N)sc6c5n(CC(CC)CCCC)c4c3n(CC(CC)CCCC)c21,0.944,20.54,73.1,14.16,14.173914559999998,0.0982666666666534,14.03,14.16,1:0.75,1-chloronaphthalene,,2% v/v,ITO/PEDOT:PSS/PBDB-T:PF5-Y5/PDINO/Al,all-polymer solar cell,PDINO,,PEDOT:PSS,,100.0,chlorobenzene,,100.0,-5.33,-3.48,,-5.52,-3.84,
112744,10.1039/d0ee01828g,10.1039/d0ee01828g,PBDB-T,PF5-Y5,PBDB-T,PF5-Y5,CCCCC(CC)Cc1ccc(-c2c3cc(-c4ccc(-c5sc(-c6cccs6)c6c5C(=O)c5c(CC(CC)CCCC)sc(CC(CC)CCCC)c5C6=O)s4)sc3c(-c3ccc(CC(CC)CCCC)s3)c3ccsc23)s1,CCCCCCCCCCCc1c(/C=C2\C(=O)c3ccccc3C2=C(C#N)C#N)sc2c1sc1c3c4nsnc4c4c5sc6c(CCCCCCCCCCC)c(/C=C7\C(=O)c8cc(-c9cc%10c(-c%11cc(CCCCCC)c(CC(CC)CCCC)s%11)c%11sccc%11c(-c%11cc(CCCCCC)c(CC(CC)CCCC)s%11)c%10s9)ccc8C7=C(C#N)C#N)sc6c5n(CC(CC)CCCC)c4c3n(CC(CC)CCCC)c21,0.946,20.65,74.0,14.45,14.455825999999997,0.0403183391003268,14.11,14.45,,,,,,all-polymer solar cell,,,,,,,,,-5.33,-3.48,,-5.52,-3.84,
112751,10.1039/d0ee03506h,10.1039/d0ee03506h,PTQ10,o-BTP-C6Ph,PTQ10,o-BTP-C6Ph,CCCCCCCCC(CCCCCC)COc1cnc2c(-c3cccs3)c(F)c(F)cc2n1,,0.924,22.8,76.2,16.0,16.053206400000004,0.3325400000000256,15.6,16.0,1:1.2,,,,ITO/PEDOT:PSS/PTQ10:o-BTP-C6Ph/PNDIT-F3N/Ag,organic solar cell,PNDIT-F3N,,PEDOT:PSS,,,chloroform,,100.0,-5.54,-2.92,,,,
112752,10.1039/d0ee03506h,10.1039/d0ee03506h,PTQ10,m-BTP-C6Ph,PTQ10,m-BTP-C6Ph,CCCCCCCCC(CCCCCC)COc1cnc2c(-c3cccs3)c(F)c(F)cc2n1,CCCCCCc1cccc(-c2c(/C=C3\C(=O)c4cc(F)c(F)cc4C3=C(C#N)C#N)sc3c2sc2c4c5nsnc5c5c6sc7c(-c8cccc(CCCCCC)c8)c(/C=C8\C(=O)c9cc(F)c(F)cc9C8=C(C#N)C#N)sc7c6n(CC(CC)CCCC)c5c4n(CC(CC)CCCC)c32)c1,0.883,25.3,79.3,17.7,17.7155407,0.0878005649717455,17.3,17.7,1:1.2,,,,ITO/PEDOT:PSS/PTQ10:m-BTP-C6Ph/PNDIT-F3N/Ag,organic solar cell,PNDIT-F3N,,PEDOT:PSS,,,chloroform,,100.0,-5.54,-2.92,,-5.59,-3.86,
112753,10.1039/d0ee03506h,10.1039/d0ee03506h,PTQ10,p-BTP-C6Ph,PTQ10,BTP-PhC6,CCCCCCCCC(CCCCCC)COc1cnc2c(-c3cccs3)c(F)c(F)cc2n1,CCc1ccc(-c2c(/C=C3\C(=O)c4cc(F)c(F)cc4C3=C(C#N)C#N)sc3c2sc2c4c5nsnc5c5c6sc7c(-c8ccc(CC)cc8)c(/C=C8\C(=O)c9cc(F)c(F)cc9C8=C(C#N)C#N)sc7c6n(CC)c5c4n(CC)c32)cc1,0.888,24.7,77.9,17.1,17.0862744,0.0802666666666712,16.7,17.1,1:1.2,,,,ITO/PEDOT:PSS/PTQ10:p-BTP-C6Ph/PNDIT-F3N/Ag,organic solar cell,PNDIT-F3N,,PEDOT:PSS,,,chloroform,,100.0,-5.54,-2.92,,-5.59,-3.85,
112754,10.1039/d0nj02483j,10.1039/d0nj02483j,PBTz,IT-4F,PBTz,IT-4F,CCCCCCC(CCCC)Cc1csc(-c2cnc(-c3ncc(-c4cc(CC(CCCC)CCCCCC)c(-c5cc6c(-c7ccc(CC(CC)CCCC)s7)c7sccc7c(-c7ccc(CC(CC)CCCC)s7)c6s5)s4)s3)s2)c1,CCCCCCc1ccc(C2(c3ccc(CCCCCC)cc3)c3cc4c(cc3-c3sc5cc(/C=C6\C(=O)c7cc(F)c(F)cc7C6=C(C#N)C#N)sc5c32)C(c2ccc(CCCCCC)cc2)(c2ccc(CCCCCC)cc2)c2c-4sc3cc(/C=C4\C(=O)c5cc(F)c(F)cc5C4=C(C#N)C#N)sc23)cc1,0.84,17.68,59.0,8.76,8.762208,0.0252054794520495,,,,,,,,,,,,,,,,,-5.44,-3.53,,-5.66,-4.14,
112755,10.1039/d0nj02483j,10.1039/d0nj02483j,PTzTz,IT-4F,PTzTz,IT-4F,CCCCCCC(CCCC)Cc1csc(-c2nc3sc(-c4cc(CC(CCCC)CCCCCC)c(-c5cc6c(-c7ccc(CC(CC)CCCC)s7)c7sccc7c(-c7ccc(CC(CC)CCCC)s7)c6s5)s4)nc3s2)c1,CCCCCCc1ccc(C2(c3ccc(CCCCCC)cc3)c3cc4c(cc3-c3sc5cc(/C=C6\C(=O)c7cc(F)c(F)cc7C6=C(C#N)C#N)sc5c32)C(c2ccc(CCCCCC)cc2)(c2ccc(CCCCCC)cc2)c2c-4sc3cc(/C=C4\C(=O)c5cc(F)c(F)cc5C4=C(C#N)C#N)sc23)cc1,0.82,18.81,69.0,10.63,10.642697999999998,0.1194543744120109,,,,"1,8-diiodooctane",,0.5%,ITO/PEDOT:PSS/active layer/PFN-Br/Al,,PFN-Br,,PEDOT:PSS,,100.0,chlorobenzene,,100.0,-5.42,-3.52,,-5.66,-4.14,
112756,10.1039/d0nr00698j,10.1039/d0nr00698j,PBDB-T,IDTC,PBDB-T,IDTC,CCCCC(CC)Cc1ccc(-c2c3cc(-c4ccc(-c5sc(-c6cccs6)c6c5C(=O)c5c(CC(CC)CCCC)sc(CC(CC)CCCC)c5C6=O)s4)sc3c(-c3ccc(CC(CC)CCCC)s3)c3ccsc23)s1,CCCCCCc1ccc(C2(c3ccc(CCCCCC)cc3)c3cc4c(cc3-c3sc(-c5sc(/C=C6\C(=O)c7cscc7C6=C(C#N)C#N)cc5CC(CC)CCCC)cc32)C(c2ccc(CCCCCC)cc2)(c2ccc(CCCCCC)cc2)c2cc(-c3sc(/C=C5\C(=O)c6cscc6C5=C(C#N)C#N)cc3CC(CC)CCCC)sc2-4)cc1,1.0,16.09,68.9,11.08,11.086010000000002,0.0542418772563323,10.6,11.08,1:1 wt/wt,"1,8-diiodooctane",,0.3 v%,ITO/PEDOT:PSS/active layer/OTF/Al,conventional,OTF,,PEDOT:PSS,,100.0,chloroform,,110.0,-5.33,-3.48,,-5.29,-3.37,
112757,10.1039/d0nr00698j,10.1039/d0nr00698j,PBDB-T,IDTTC,PBDB-T,IDT-TC,CCCCC(CC)Cc1ccc(-c2c3cc(-c4ccc(-c5sc(-c6cccs6)c6c5C(=O)c5c(CC(CC)CCCC)sc(CC(CC)CCCC)c5C6=O)s4)sc3c(-c3ccc(CC(CC)CCCC)s3)c3ccsc23)s1,CCCCCCc1ccc(C2(c3ccc(CCCCCC)cc3)c3cc4c(cc3-c3sc5cc(/C=C6\C(=O)C7Sc8ccsc8C7C6=C(C#N)C#N)sc5c32)C(c2ccc(CCCCCC)cc2)(c2ccc(CCCCCC)cc2)c2c-4sc3cc(/C=C4\C(=O)C5Sc6ccsc6C5C4=C(C#N)C#N)sc23)cc1,1.01,18.25,73.2,13.49,13.49259,0.0191994069681219,13.04,13.49,1:1 wt/wt,"1,8-diiodooctane",,0.3 v%,ITO/PEDOT:PSS/active layer/OTF/Al,conventional,OTF,,PEDOT:PSS,,100.0,chloroform,,110.0,-5.33,-3.48,,-5.4,-3.72,
112758,10.1039/d0nr00698j,10.1039/d0nr00698j,PBDB-T,IDTTTC,PBDB-T,IDTTTC,CCCCC(CC)Cc1ccc(-c2c3cc(-c4ccc(-c5sc(-c6cccs6)c6c5C(=O)c5c(CC(CC)CCCC)sc(CC(CC)CCCC)c5C6=O)s4)sc3c(-c3ccc(CC(CC)CCCC)s3)c3ccsc23)s1,CCCCCCc1ccc(C2(c3ccc(CCCCCC)cc3)c3cc4c(cc3-c3sc5cc(/C=C6\C(=O)C7Sc8c(sc9ccsc89)C7C6=C(C#N)C#N)sc5c32)C(c2ccc(CCCCCC)cc2)(c2ccc(CCCCCC)cc2)c2c-4sc3cc(/C=C4\C(=O)C5Sc6c(sc7ccsc67)C5C4=C(C#N)C#N)sc23)cc1,1.03,14.53,43.2,6.46,6.4652688000000005,0.0815603715170358,6.0,6.46,1:1 wt/wt,"1,8-diiodooctane",,0.3 v%,ITO/PEDOT:PSS/active layer/OTF/Al,conventional,OTF,,PEDOT:PSS,,100.0,chloroform,,110.0,-5.33,-3.48,,-5.34,-3.69,
112759,10.1039/d0ta00098a,10.1039/d0ta00098a,F0,,F0,,CCCCC(CC)Cc1ccc(-c2c3cc(-c4cc(C(=O)OCC)cs4)sc3c(-c3ccc(CC(CC)CCCC)s3)c3ccsc23)s1,,0.832,13.5,44.1,4.9,4.953312,1.0879999999999823,4.6,4.9,,,,,,,,,,,,,,120.0,-5.35,-3.35,,,,
112760,10.1039/d0ta00098a,10.1039/d0ta00098a,F1,,F1,,CCOC(=O)c1ccsc1-c1cc2c(-c3ccc(CC)s3)c3sc(-c4cc(C(=O)OCC)c(-c5cc6c(-c7ccc(CC)s7)c7sc(-c8cc(C(=O)OCC)c(-c9cc%10c(-c%11ccc(CC)s%11)c%11sccc%11c(-c%11ccc(CC)s%11)c%10s9)s8)cc7c(-c7ccc(CC)s7)c6s5)s4)cc3c(-c3ccc(CC)s3)c2s1,,0.933,20.6,70.0,13.5,13.453860000000002,0.3417777777777602,13.2,13.5,,0.5% DIO,DIO,0.5%,inverted,,ZnO,,MoO3,,,chlorobenzene,,120.0,-5.5,-3.53,,,,
112761,10.1039/d0ta00599a,10.1039/d0ta00599a,BDT-PY,MeIC,BDT-PY,MeIC,CCCCCCC(CCCC)Cc1ccc(-c2c3cc(-c4sc(-c5cnc(-c6cc(CC(CC)CCCC)cs6)cn5)cc4CC(CC)CCCC)sc3c(-c3ccc(CC(CCCC)CCCCCC)s3)c3ccsc23)s1,CCCCCCc1ccc(C2(c3ccc(CCCCCC)cc3)c3cc4c(cc3-c3sc5cc(/C=C6\C(=O)c7c(csc7C)C6=C(C#N)C#N)sc5c32)C(c2ccc(CCCCCC)cc2)(c2ccc(CCCCCC)cc2)c2c-4sc3cc(/C=C4\C(=O)c5c(csc5C)C4=C(C#N)C#N)sc23)cc1,0.95,15.54,68.8,10.2,10.156944,0.4221176470588234,9.9,10.2,1:1 w/w,"1,8-diiodooctane",,0.25% vol,ITO/PEDOT:PSS/BDT-PY:MeIC/Zracac/Al,,Zracac,,PEDOT:PSS,,,CF,,100.0,-5.44,-3.56,,-5.57,-3.93,
112762,10.1039/d0ta00599a,10.1039/d0ta00599a,BDT-FPY,MeIC,BDT-FPY,MeIC,CCCCCCC(CCCC)Cc1ccc(-c2c3cc(-c4sc(-c5cnc(-c6cc(CC(CC)CCCC)cs6)c(F)n5)cc4CC(CC)CCCC)sc3c(-c3ccc(CC(CCCC)CCCCCC)s3)c3ccsc23)s1,CCCCCCc1ccc(C2(c3ccc(CCCCCC)cc3)c3cc4c(cc3-c3sc5cc(/C=C6\C(=O)c7c(csc7C)C6=C(C#N)C#N)sc5c32)C(c2ccc(CCCCCC)cc2)(c2ccc(CCCCCC)cc2)c2c-4sc3cc(/C=C4\C(=O)c5c(csc5C)C4=C(C#N)C#N)sc23)cc1,0.96,17.29,73.8,12.3,12.249619199999998,0.4096000000000225,12.0,12.3,1:1,"1,8-diiodooctane",,0.25% v/v,ITO/PEDOT:PSS/BDT-FPY:MeIC/Zracac/Al,,Zracac,,PEDOT:PSS,,,chloroform,,100.0,-5.48,-3.7,,-5.57,-3.93,
112763,10.1039/d0ta01425g,10.1039/d0ta01425g,PBNT-S,Y6,PBNT-S,Y6,CCCCC(CC)CSc1ccc(-c2c3cc(-c4ccc(-c5sc(-c6cccs6)c6c5C(=O)c5cc(SCC(CC)CCCC)c(SCC(CC)CCCC)cc5C6=O)s4)sc3c(-c3ccc(SCC(CC)CCCC)s3)c3ccsc23)s1,CCCCCCCCCCCc1c(/C=C2\C(=O)c3cc(F)c(F)cc3C2=C(C#N)C#N)sc2c1sc1c3c4nsnc4c4c5sc6c(CCCCCCCCCCC)c(/C=C7\C(=O)c8cc(F)c(F)cc8C7=C(C#N)C#N)sc6c5n(CC(CC)CCCC)c4c3n(CC(CC)CCCC)c21,0.8,23.08,60.0,11.1,11.078399999999998,0.1945945945946051,11.04,11.1,1:1.5,PN,,1%,glass/ITO/PEDOT:PSS/PBNT-S:Y6/PDINO/Al,conventional,PDINO,,PEDOT:PSS,,95.0,,,60.0,-5.44,-3.44,,-5.65,-4.09,
112764,10.1039/d0ta01425g,10.1039/d0ta01425g,PBNP-S,Y6,PBNP-S,Y6,CCCCC(CC)CSc1ccc(-c2c3cc(-c4ccc(-c5sc(-c6cccs6)c6c5C(=O)c5cc(SCC(CC)CCCC)c(SCC(CC)CCCC)cc5C6=O)s4)sc3c(-c3ccc(SCC(CC)CCCC)cc3)c3ccsc23)cc1,CCCCCCCCCCCc1c(/C=C2\C(=O)c3cc(F)c(F)cc3C2=C(C#N)C#N)sc2c1sc1c3c4nsnc4c4c5sc6c(CCCCCCCCCCC)c(/C=C7\C(=O)c8cc(F)c(F)cc8C7=C(C#N)C#N)sc6c5n(CC(CC)CCCC)c4c3n(CC(CC)CCCC)c21,0.81,25.14,70.1,14.31,14.2747434,0.2463773584905681,14.25,14.31,1:1.5,1-phenylnaphthalene,,1%,,conventional,PDINO,,PEDOT:PSS,,95.0,,,60.0,-5.44,-3.46,,-5.65,-4.09,
112765,10.1039/d0ta01425g,10.1039/d0ta01425g,PBNP-S,Y6,PBNP-S,Y6,CCCCC(CC)CSc1ccc(-c2c3cc(-c4ccc(-c5sc(-c6cccs6)c6c5C(=O)c5cc(SCC(CC)CCCC)c(SCC(CC)CCCC)cc5C6=O)s4)sc3c(-c3ccc(SCC(CC)CCCC)cc3)c3ccsc23)cc1,CCCCCCCCCCCc1c(/C=C2\C(=O)c3cc(F)c(F)cc3C2=C(C#N)C#N)sc2c1sc1c3c4nsnc4c4c5sc6c(CCCCCCCCCCC)c(/C=C7\C(=O)c8cc(F)c(F)cc8C7=C(C#N)C#N)sc6c5n(CC(CC)CCCC)c4c3n(CC(CC)CCCC)c21,0.803,21.06,64.1,10.83,10.84006638,0.0929490304709268,10.6,10.83,1:1.5,,,,semitransparent,semitransparent,PDINO,,PEDOT:PSS,,,,,,-5.44,-3.46,,-5.65,-4.09,
112766,10.1039/d0ta01425g,10.1039/d0ta01425g,PBNP-S,Y6,PBNP-S,Y6,CCCCC(CC)CSc1ccc(-c2c3cc(-c4ccc(-c5sc(-c6cccs6)c6c5C(=O)c5cc(SCC(CC)CCCC)c(SCC(CC)CCCC)cc5C6=O)s4)sc3c(-c3ccc(SCC(CC)CCCC)cc3)c3ccsc23)cc1,CCCCCCCCCCCc1c(/C=C2\C(=O)c3cc(F)c(F)cc3C2=C(C#N)C#N)sc2c1sc1c3c4nsnc4c4c5sc6c(CCCCCCCCCCC)c(/C=C7\C(=O)c8cc(F)c(F)cc8C7=C(C#N)C#N)sc6c5n(CC(CC)CCCC)c4c3n(CC(CC)CCCC)c21,0.798,21.71,64.7,11.21,11.20900326,0.0088915254237263,11.18,11.21,1:1.5,,,,semitransparent,semitransparent,PDINO,,PEDOT:PSS,,,,,,-5.44,-3.46,,-5.65,-4.09,
112767,10.1039/d0ta01425g,10.1039/d0ta01425g,PBNP-S,Y6,PBNP-S,Y6,CCCCC(CC)CSc1ccc(-c2c3cc(-c4ccc(-c5sc(-c6cccs6)c6c5C(=O)c5cc(SCC(CC)CCCC)c(SCC(CC)CCCC)cc5C6=O)s4)sc3c(-c3ccc(SCC(CC)CCCC)cc3)c3ccsc23)cc1,CCCCCCCCCCCc1c(/C=C2\C(=O)c3cc(F)c(F)cc3C2=C(C#N)C#N)sc2c1sc1c3c4nsnc4c4c5sc6c(CCCCCCCCCCC)c(/C=C7\C(=O)c8cc(F)c(F)cc8C7=C(C#N)C#N)sc6c5n(CC(CC)CCCC)c4c3n(CC(CC)CCCC)c21,0.802,22.65,65.3,11.86,11.8619409,0.0163650927487438,11.75,11.86,1:1.5,1-phenylnaphthalene,,1%,semitransparent,semitransparent,PDINO,,PEDOT:PSS,,95.0,,,60.0,-5.44,-3.46,,-5.65,-4.09,
112768,10.1039/d0ta02427a,10.1039/d0ta02427a,L1,IBCT,L1,IBCT,CCc1csc(-c2cc3oc(=O)c4cc(-c5cc(CC)c(-c6cc7c(-c8ccc(CC)s8)c8sc(-c9sc(-c%10cc%11oc(=O)c%12cc(-c%13cc(CC)c(-c%14cc%15c(-c%16ccc(CC)s%16)c%16sc(-c%17sc(-c%18cc%19oc(=O)c%20cc(-c%21cc(CC)c(-c%22cc%23c(-c%24ccc(CC)s%24)c%24sccc%24c(-c%24ccc(CC)s%24)c%23s%22)s%21)sc%20c%19s%18)cc%17CC)cc%16c(-c%16ccc(CC)s%16)c%15s%14)s%13)sc%12c%11s%10)cc9CC)cc8c(-c8ccc(CC)s8)c7s6)s5)sc4c3s2)c1,CCC1(CC)c2cc3c(cc2-c2sc(/C=C4\C(=O)c5c(sc6ccccc56)C4=C(C#N)C#N)cc21)C(CC)(CC)c1cc(/C=C2\C(=O)c4c(sc5ccccc45)C2=C(C#N)C#N)sc1-3,1.02,13.43,69.8,9.58,9.5616228,0.1918288100208743,9.39,9.58,,,,0 vol%,,,,,,,,,,,-5.45,-2.79,,-5.5,-3.7,
112769,10.1039/d0ta02427a,10.1039/d0ta02427a,L1,IBCT,L1,IBCT,CCc1csc(-c2cc3oc(=O)c4cc(-c5cc(CC)c(-c6cc7c(-c8ccc(CC)s8)c8sc(-c9sc(-c%10cc%11oc(=O)c%12cc(-c%13cc(CC)c(-c%14cc%15c(-c%16ccc(CC)s%16)c%16sc(-c%17sc(-c%18cc%19oc(=O)c%20cc(-c%21cc(CC)c(-c%22cc%23c(-c%24ccc(CC)s%24)c%24sccc%24c(-c%24ccc(CC)s%24)c%23s%22)s%21)sc%20c%19s%18)cc%17CC)cc%16c(-c%16ccc(CC)s%16)c%15s%14)s%13)sc%12c%11s%10)cc9CC)cc8c(-c8ccc(CC)s8)c7s6)s5)sc4c3s2)c1,CCC1(CC)c2cc3c(cc2-c2sc(/C=C4\C(=O)c5c(sc6ccccc56)C4=C(C#N)C#N)cc21)C(CC)(CC)c1cc(/C=C2\C(=O)c4c(sc5ccccc45)C2=C(C#N)C#N)sc1-3,1.02,15.07,73.5,11.26,11.297979,0.3372912966252219,10.95,11.26,,0.7 vol% CN,CN,0.7 vol%,,,,,,,,,,,-5.45,-2.79,,-5.5,-3.7,
112770,10.1039/d0ta02427a,10.1039/d0ta02427a,L1,Y6,L1,Y6,CCc1csc(-c2cc3oc(=O)c4cc(-c5cc(CC)c(-c6cc7c(-c8ccc(CC)s8)c8sc(-c9sc(-c%10cc%11oc(=O)c%12cc(-c%13cc(CC)c(-c%14cc%15c(-c%16ccc(CC)s%16)c%16sc(-c%17sc(-c%18cc%19oc(=O)c%20cc(-c%21cc(CC)c(-c%22cc%23c(-c%24ccc(CC)s%24)c%24sccc%24c(-c%24ccc(CC)s%24)c%23s%22)s%21)sc%20c%19s%18)cc%17CC)cc%16c(-c%16ccc(CC)s%16)c%15s%14)s%13)sc%12c%11s%10)cc9CC)cc8c(-c8ccc(CC)s8)c7s6)s5)sc4c3s2)c1,CCCCCCCCCCCc1c(/C=C2\C(=O)c3cc(F)c(F)cc3C2=C(C#N)C#N)sc2c1sc1c3c4nsnc4c4c5sc6c(CCCCCCCCCCC)c(/C=C7\C(=O)c8cc(F)c(F)cc8C7=C(C#N)C#N)sc6c5n(CC(CC)CCCC)c4c3n(CC(CC)CCCC)c21,0.83,24.11,71.2,14.29,14.2480456,0.2935927221833314,14.03,14.29,,,,,,,,,,,,,,,-5.45,-2.79,,-5.65,-4.09,
112772,10.1039/d0ta03924a,10.1039/d0ta03924a,PTB7-Th,PC71BM,PTB7-Th,PC71BM,CCCCC(CC)COC(=O)c1sc2csc(-c3cc4c(-c5ccc(CC(CC)CCCC)s5)c5sccc5c(-c5ccc(CC(CC)CCCC)s5)c4s3)c2c1F,COC(=O)CCCC1(c2ccccc2)C23c4c5ccc6c7cc8c9c%10c(cc%11cc%12c%13c%14c(cc%15c%16ccc-5c2c%16c2c5c%16c%17c(c(c46)c7c9c%17c4c%10c%11c%13c4c%16c%14c%152)C513)C%12)C8,0.78,17.88,66.0,9.37,9.204624,1.764951974386323,9.3,9.37,,,,,ITO/ZnO/active layer/MoO3/Ag,,ZnO,,MoO3,,,,,80.0,-5.29,-3.72,,-5.9,-3.9,
112773,10.1039/d0ta03924a,10.1039/d0ta03924a,PTB7-Th,PC71BM,PTB7-Th,PC71BM,CCCCC(CC)COC(=O)c1sc2csc(-c3cc4c(-c5ccc(CC(CC)CCCC)s5)c5sccc5c(-c5ccc(CC(CC)CCCC)s5)c4s3)c2c1F,COC(=O)CCCC1(c2ccccc2)C23c4c5ccc6c7cc8c9c%10c(cc%11cc%12c%13c%14c(cc%15c%16ccc-5c2c%16c2c5c%16c%17c(c(c46)c7c9c%17c4c%10c%11c%13c4c%16c%14c%152)C513)C%12)C8,0.79,18.63,67.0,10.09,9.860859,2.270971258671956,9.94,10.09,,5TRh-PCBM,,,ITO/ZnO/active layer/MoO3/Ag,,ZnO,,MoO3,,,,,80.0,-5.29,-3.72,,-5.9,-3.9,
112774,10.1039/d0ta03924a,10.1039/d0ta03924a,PTB7-Th,PC71BM,PTB7-Th,PC71BM,CCCCC(CC)COC(=O)c1sc2csc(-c3cc4c(-c5ccc(CC(CC)CCCC)s5)c5sccc5c(-c5ccc(CC(CC)CCCC)s5)c4s3)c2c1F,COC(=O)CCCC1(c2ccccc2)C23c4c5ccc6c7cc8c9c%10c(cc%11cc%12c%13c%14c(cc%15c%16ccc-5c2c%16c2c5c%16c%17c(c(c46)c7c9c%17c4c%10c%11c%13c4c%16c%14c%152)C513)C%12)C8,0.79,18.91,64.0,9.72,9.560896,1.6368724279835496,9.43,9.72,,5TRh-PCBM,,,ITO/ZnO/PTB7-Th:PC71BM/MoO3/Ag,,ZnO,,MoO3,,,,,,-5.29,-3.72,,-5.9,-3.9,
112775,10.1039/d0ta03924a,10.1039/d0ta03924a,PBDB-T,PC71BM,PBDB-T,PC71BM,CCCCC(CC)Cc1ccc(-c2c3cc(-c4ccc(-c5sc(-c6cccs6)c6c5C(=O)c5c(CC(CC)CCCC)sc(CC(CC)CCCC)c5C6=O)s4)sc3c(-c3ccc(CC(CC)CCCC)s3)c3ccsc23)s1,COC(=O)CCCC1(c2ccccc2)C23c4c5ccc6c7cc8c9c%10c(cc%11cc%12c%13c%14c(cc%15c%16ccc-5c2c%16c2c5c%16c%17c(c(c46)c7c9c%17c4c%10c%11c%13c4c%16c%14c%152)C513)C%12)C8,0.85,12.69,67.0,7.39,7.226954999999999,2.2062922868741586,7.33,7.39,,,,,ITO/ZnO/active layer/MoO3/Ag,,ZnO,,MoO3,,,,,80.0,-5.33,-3.48,,-5.9,-3.9,
112776,10.1039/d0ta03924a,10.1039/d0ta03924a,PBDB-T,PC71BM,PBDB-T,PC71BM,CCCCC(CC)Cc1ccc(-c2c3cc(-c4ccc(-c5sc(-c6cccs6)c6c5C(=O)c5c(CC(CC)CCCC)sc(CC(CC)CCCC)c5C6=O)s4)sc3c(-c3ccc(CC(CC)CCCC)s3)c3ccsc23)s1,COC(=O)CCCC1(c2ccccc2)C23c4c5ccc6c7cc8c9c%10c(cc%11cc%12c%13c%14c(cc%15c%16ccc-5c2c%16c2c5c%16c%17c(c(c46)c7c9c%17c4c%10c%11c%13c4c%16c%14c%152)C513)C%12)C8,0.86,12.95,67.0,7.5,7.461789999999999,0.5094666666666825,7.39,7.5,,5TRh-PCBM,,,ITO/ZnO/active layer/MoO3/Ag,,ZnO,,MoO3,,,,,80.0,-5.33,-3.48,,-5.9,-3.9,
112777,10.1039/d0ta03924a,10.1039/d0ta03924a,PBDB-T,PC71BM,PBDB-T,PC71BM,CCCCC(CC)Cc1ccc(-c2c3cc(-c4ccc(-c5sc(-c6cccs6)c6c5C(=O)c5c(CC(CC)CCCC)sc(CC(CC)CCCC)c5C6=O)s4)sc3c(-c3ccc(CC(CC)CCCC)s3)c3ccsc23)s1,COC(=O)CCCC1(c2ccccc2)C23c4c5ccc6c7cc8c9c%10c(cc%11cc%12c%13c%14c(cc%15c%16ccc-5c2c%16c2c5c%16c%17c(c(c46)c7c9c%17c4c%10c%11c%13c4c%16c%14c%152)C513)C%12)C8,0.86,13.01,64.0,7.25,7.160703999999999,1.231668965517254,7.14,7.25,,5TRh-PCBM,,10 wt%,ITO/ZnO/active layer/MoO3/Ag,,ZnO,,MoO3,,,,,80.0,-5.33,-3.48,,-5.9,-3.9,
112778,10.1039/d0ta03924a,10.1039/d0ta03924a,P3HT,PC61BM,P3HT,PC61BM,CCCCCCc1ccsc1,COC(=O)CCCC1(c2ccccc2)C23c4c5c6c7c8c9c(c%10c%11c2c2c%12c4c4c%13c5c5c7c7c8c8c%14c9c%10c9c%10c%11c2c2c%11c%12c4c4c%12c%13c5c5c7c7c8c8c%14c9c9c%10c2c2c%11c4c4c%12c5c7c5c8c9c2c45)C613,0.6,9.06,59.0,3.34,3.20724,3.974850299401192,3.24,3.34,,,,,ITO/PEDOT:PSS/active layer/Al,,,,PEDOT:PSS,,,,,150.0,-5.01,-3.12,,-6.1,-3.7,
112779,10.1039/d0ta03924a,10.1039/d0ta03924a,P3HT,PC61BM,P3HT,PC61BM,CCCCCCc1ccsc1,COC(=O)CCCC1(c2ccccc2)C23c4c5c6c7c8c9c(c%10c%11c2c2c%12c4c4c%13c5c5c7c7c8c8c%14c9c%10c9c%10c%11c2c2c%11c%12c4c4c%12c%13c5c5c7c7c8c8c%14c9c9c%10c2c2c%11c4c4c%12c5c7c5c8c9c2c45)C613,0.61,9.39,61.0,3.51,3.494019,0.4552991452991333,3.36,3.51,,5TRh-PCBM,,10 wt%,ITO/PEDOT:PSS/active layer/Al,,,,PEDOT:PSS,,,,,150.0,-5.01,-3.12,,-6.1,-3.7,
112780,10.1039/d0ta03924a,10.1039/d0ta03924a,P3HT,PC61BM,P3HT,PC61BM,CCCCCCc1ccsc1,COC(=O)CCCC1(c2ccccc2)C23c4c5c6c7c8c9c(c%10c%11c2c2c%12c4c4c%13c5c5c7c7c8c8c%14c9c%10c9c%10c%11c2c2c%11c%12c4c4c%12c%13c5c5c7c7c8c8c%14c9c9c%10c2c2c%11c4c4c%12c5c7c5c8c9c2c45)C613,0.61,9.21,61.0,3.45,3.427041,0.6654782608695702,3.37,3.45,,5TRh-PCBM,,20 wt%,ITO/PEDOT:PSS/active layer/Al,,,,PEDOT:PSS,,,,,150.0,-5.01,-3.12,,-6.1,-3.7,
112781,10.1039/d0ta07960j,10.1039/d0ta07960j,PBDB-T,i-mO-4F,PBDB-T,i-mO-4F,CCCCC(CC)Cc1ccc(-c2c3cc(-c4ccc(-c5sc(-c6cccs6)c6c5C(=O)c5c(CC(CC)CCCC)sc(CC(CC)CCCC)c5C6=O)s4)sc3c(-c3ccc(CC(CC)CCCC)s3)c3ccsc23)s1,CCCCCCOc1cccc(C2(c3cccc(OCCCCCC)c3)c3cc4c(cc3-c3sc(-c5scc(/C=C6\C(=O)c7cc(F)c(F)cc7C6=C(C#N)C#N)c5OCC(CC)CCCC)cc32)C(c2cccc(OCCCCCC)c2)(c2cccc(OCCCCCC)c2)c2cc(-c3scc(/C=C5\C(=O)c6cc(F)c(F)cc6C5=C(C#N)C#N)c3OCC(CC)CCCC)sc2-4)c1,0.916,21.55,71.1,14.02,14.0349978,0.106974322396587,13.85,14.02,1:1,,,,ITO/ZnO/active layer/MoO3/Al,inverted,ZnO,,MoO3,,,chlorobenzene,,150.0,-5.33,-3.48,,-5.5,-3.81,
112782,10.1039/d0ta07960j,10.1039/d0ta07960j,PBDB-T,i-mO-4Cl,PBDB-T,i-mO-4Cl,CCCCC(CC)Cc1ccc(-c2c3cc(-c4ccc(-c5sc(-c6cccs6)c6c5C(=O)c5c(CC(CC)CCCC)sc(CC(CC)CCCC)c5C6=O)s4)sc3c(-c3ccc(CC(CC)CCCC)s3)c3ccsc23)s1,CCCCCCOc1cccc(C2(c3cccc(OCCCCCC)c3)c3cc4c(cc3-c3sc(-c5scc(/C=C6\C(=O)c7cc(Cl)c(Cl)cc7C6=C(C#N)C#N)c5OCC(CC)CCCC)cc32)C(c2cccc(OCCCCCC)c2)(c2cccc(OCCCCCC)c2)c2cc(-c3scc(/C=C5\C(=O)c6cc(Cl)c(Cl)cc6C5=C(C#N)C#N)c3OCC(CC)CCCC)sc2-4)c1,0.872,15.08,56.4,7.41,7.41646464,0.0872421052631566,7.33,7.41,1:1,,,,inverted,,ZnO,,MoO3,,,chlorobenzene,,150.0,-5.33,-3.48,,-5.55,-3.83,
112783,10.1039/d0ta07960j,10.1039/d0ta07960j,PBDB-T,i-pO-4F,PBDB-T,i-pO-4F,CCCCC(CC)Cc1ccc(-c2c3cc(-c4ccc(-c5sc(-c6cccs6)c6c5C(=O)c5c(CC(CC)CCCC)sc(CC(CC)CCCC)c5C6=O)s4)sc3c(-c3ccc(CC(CC)CCCC)s3)c3ccsc23)s1,,0.898,20.94,71.6,13.47,13.46374992,0.0464000000000069,13.19,13.47,,,,,inverted,,ZnO,,MoO3,,,chlorobenzene,,150.0,-5.33,-3.48,,,,
112784,10.1039/d0ta07960j,10.1039/d0ta07960j,PBDB-T,i-pO-4Cl,PBDB-T,i-pO-4Cl,CCCCC(CC)Cc1ccc(-c2c3cc(-c4ccc(-c5sc(-c6cccs6)c6c5C(=O)c5c(CC(CC)CCCC)sc(CC(CC)CCCC)c5C6=O)s4)sc3c(-c3ccc(CC(CC)CCCC)s3)c3ccsc23)s1,,0.869,18.65,67.7,10.98,10.97203745,0.072518670309656,10.7,10.98,,CN,CN,0.5%,inverted,,ZnO,,MoO3,,,chlorobenzene,,150.0,-5.33,-3.48,,,,
112785,10.1039/d0ta09351c,10.1039/d0ta09351c,PM6,M1,PM6,M1,COC(=O)C(C)(C)c1cc(C)cc(-c2sc3c4sc5cc(/C=C6/C(=O)c7cc(F)cc(c7)C(=O)/C6=C\c6cc(C(C)(C)C(=O)OC)c(-c7cc(C)cc(C(C)(C)C(=O)OC)c7)s6)sc5c4c(C(C)(C)C(=O)OC)ccc2-3)c1,CCCCC(CC)COc1c2sc3c4sc(/C=C5\C(=O)c6ccccc6C5=C(C#N)C#N)cc4n(CC(CC)CCCC)c3c2c(OCC(CC)CCCC)c2sc3c4sc(/C=C5\C(=O)c6ccccc6C5=C(C#N)C#N)cc4n(CC(CC)CCCC)c3c12,1.01,14.59,54.68,8.06,8.05759012,0.0298992555831276,7.83,8.06,1:1,CN,,0.5 vol%,,,,,,,,chloroform,,90.0,-5.56,-3.65,,-5.48,-3.8,
112786,10.1039/d0ta09351c,10.1039/d0ta09351c,PM6,M4,PM6,M4,COC(=O)C(C)(C)c1cc(C)cc(-c2sc3c4sc5cc(/C=C6/C(=O)c7cc(F)cc(c7)C(=O)/C6=C\c6cc(C(C)(C)C(=O)OC)c(-c7cc(C)cc(C(C)(C)C(=O)OC)c7)s6)sc5c4c(C(C)(C)C(=O)OC)ccc2-3)c1,CCCCCCCCC(CCCC)COc1c2sc3c4sc(/C=C5\C(=O)c6cc(F)c(F)cc6C5=C(C#N)C#N)cc4n(CC(CC)CCCC)c3c2c(OCC(CCCC)CCCCCCCC)c2sc3c4sc(/C=C5\C(=O)c6cc(F)c(F)cc6C5=C(C#N)C#N)cc4n(CC(CC)CCCC)c3c12,0.88,23.44,71.52,14.75,14.75257344,0.0174470508474631,14.3,14.75,1:1,CN,,0.5 vol%,,,,,,,,chloroform,,90.0,-5.56,-3.65,,-5.61,-3.97,
112787,10.1039/d0ta09351c,10.1039/d0ta09351c,PM6,M2,PM6,M2,COC(=O)C(C)(C)c1cc(C)cc(-c2sc3c4sc5cc(/C=C6/C(=O)c7cc(F)cc(c7)C(=O)/C6=C\c6cc(C(C)(C)C(=O)OC)c(-c7cc(C)cc(C(C)(C)C(=O)OC)c7)s6)sc5c4c(C(C)(C)C(=O)OC)ccc2-3)c1,,0.88,19.76,63.84,11.16,11.10100992,0.5285849462365517,10.87,11.16,,,,,,,,,,,,,,,-5.56,-3.65,,,,
112788,10.1039/d0ta09354h,10.1039/d0ta09354h,PB-QxF,,PB-QxF,,CCCCCCC(CCCC)Cc1sc(-c2nc3c(-c4cccs4)cc(F)c(-c4ccc(-c5cc6c(-c7ccc(CC(CC)CCCC)s7)c7sccc7c(-c7ccc(CC(CC)CCCC)s7)c6s5)s4)c3nc2-c2cc(F)c(CC(CCCC)CCCCCC)s2)cc1F,,0.78,24.43,58.0,10.99,11.052132,0.5653503184713221,10.7,10.99,,,,,,,,,,,,,,,-5.37,-3.52,,,,
112789,10.1039/d0ta09354h,10.1039/d0ta09354h,PBF-QxF,,PB-FQxF,,CCCCCCC(CCCC)Cc1sc(-c2nc3c(-c4cccs4)cc(F)c(-c4ccc(-c5cc6c(-c7cc(F)c(CC(CC)CCCC)s7)c7sccc7c(-c7cc(F)c(CC(CC)CCCC)s7)c6s5)s4)c3nc2-c2cc(F)c(CC(CCCC)CCCCCC)s2)cc1F,,0.83,24.14,69.0,13.96,13.824978000000002,0.9672063037249232,13.6,13.96,1:1.5,1-CN,,1%,inverted,,ZnO,,MoO3,,,chloroform,,110.0,-5.42,-3.54,,,,
112790,10.1039/d0ta09707a,10.1039/d0ta09707a,,BTPIC-2Br-5,,BTPIC-2Br-5,,CCCCCCCCCCCc1c(/C=C2\C(=O)c3cc(Br)ccc3C2=C(C#N)C#N)sc2c1sc1c3c4nsnc4c4c5sc6c(CCCCCCCCCCC)c(/C=C7\C(=O)c8cc(Br)ccc8C7=C(C#N)C#N)sc6c5n(CC(CC)CCCC)c4c3n(CC(CC)CCCC)c21,0.9,22.91,67.74,13.96,13.967310599999998,0.0523681948423834,13.76,13.96,,,,,,,,,,,,,,,,,,-5.63,-3.91,
112791,10.1039/d0ta09707a,10.1039/d0ta09707a,,BTPIC-2Br-6,,TPT10,,CCCCCCCCCCCc1c(/C=C2\C(=O)c3ccc(Br)cc3C2=C(C#N)C#N)sc2c1sc1c3c4nsnc4c4c5sc6c(CCCCCCCCCCC)c(/C=C7\C(=O)c8ccc(Br)cc8C7=C(C#N)C#N)sc6c5n(CC(CC)CCCC)c4c3n(CC(CC)CCCC)c21,0.87,24.07,71.43,15.03,14.95808487,0.478477245508975,15.01,15.03,,,,,ITO/PEDOT:PSS/active layer/PFN-Br/Ag,,PFN-Br,,PEDOT:PSS,,,,,,,,,-5.6,-3.93,
112792,10.1039/d0tc00087f,10.1039/d0tc00087f,PTB7-Th,PBTI2(0DT)-FT,PTB7-Th,PBTI2(0DT)-FT,CCCCC(CC)COC(=O)c1sc2csc(-c3cc4c(-c5ccc(CC(CC)CCCC)s5)c5sccc5c(-c5ccc(CC(CC)CCCC)s5)c4s3)c2c1F,CCCCCCCCCCC(CCCCCCCC)Cn1c(=O)c2ccsc2c2sc3c(sc4c5sc(-c6scc(F)c6F)cc5c(=O)n(CC(CCCCCCCC)CCCCCCCCCC)c(=O)c43)c2c1=O,1.01,12.8,53.0,6.84,6.851840000000001,0.1730994152046956,6.46,6.84,1:2,,,,ITO/PEDOT:PSS/PTB7-Th:PAs/LiF/Al,conventional,LiF,,PEDOT:PSS,,80.0,,,,-5.29,-3.72,,-6.13,-3.39,
112793,10.1039/d0tc00087f,10.1039/d0tc00087f,PTB7-Th,PBTI2(30DT)-FT,PTB7-Th,PBTI2(30DT)-FT,CCCCC(CC)COC(=O)c1sc2csc(-c3cc4c(-c5ccc(CC(CC)CCCC)s5)c5sccc5c(-c5ccc(CC(CC)CCCC)s5)c4s3)c2c1F,CCCCCCCCCCCCC(CCCCCCCCCC)Cn1c(=O)c2ccsc2c2sc3c(sc4c5sc(-c6sc(-c7cc8c(=O)n(CC(CCCCCCCC)CCCCCCCCCC)c(=O)c9c(sc%10c9sc9c%11sc(-c%12scc(F)c%12F)cc%11c(=O)n(CC(CCCCCCCC)CCCCCCCCCC)c(=O)c9%10)c8s7)c(F)c6F)cc5c(=O)n(CC(CCCCCCCCCC)CCCCCCCCCCCC)c(=O)c43)c2c1=O,1.01,12.78,53.1,6.85,6.8540418,0.05900437956205,6.54,6.85,1:2,,,,ITO/PEDOT:PSS/PTB7-Th:PBTI2(30DT)-FT/LiF/Al,conventional,LiF,,PEDOT:PSS,,80.0,,,,-5.29,-3.72,,-6.14,-3.44,
112794,10.1039/d0tc00087f,10.1039/d0tc00087f,PTB7-Th,PBTI2(50DT)-FT,PTB7-Th,PBTI2(30DT)-FT,CCCCC(CC)COC(=O)c1sc2csc(-c3cc4c(-c5ccc(CC(CC)CCCC)s5)c5sccc5c(-c5ccc(CC(CC)CCCC)s5)c4s3)c2c1F,CCCCCCCCCCCCC(CCCCCCCCCC)Cn1c(=O)c2ccsc2c2sc3c(sc4c5sc(-c6sc(-c7cc8c(=O)n(CC(CCCCCCCC)CCCCCCCCCC)c(=O)c9c(sc%10c9sc9c%11sc(-c%12scc(F)c%12F)cc%11c(=O)n(CC(CCCCCCCC)CCCCCCCCCC)c(=O)c9%10)c8s7)c(F)c6F)cc5c(=O)n(CC(CCCCCCCCCC)CCCCCCCCCCCC)c(=O)c43)c2c1=O,1.02,13.96,59.0,8.32,8.401128,0.9750961538461494,8.09,8.32,1:2,,,,ITO/PEDOT:PSS/PTB7-Th:PBTI2(50DT)-FT/LiF/Al,conventional,LiF,,PEDOT:PSS,,80.0,,,,-5.29,-3.72,,-6.14,-3.43,
112795,10.1039/d0tc00087f,10.1039/d0tc00087f,PTB7-Th,PBTI2(70DT)-FT,PTB7-Th,PBTI2(30DT)-FT,CCCCC(CC)COC(=O)c1sc2csc(-c3cc4c(-c5ccc(CC(CC)CCCC)s5)c5sccc5c(-c5ccc(CC(CC)CCCC)s5)c4s3)c2c1F,CCCCCCCCCCCCC(CCCCCCCCCC)Cn1c(=O)c2ccsc2c2sc3c(sc4c5sc(-c6sc(-c7cc8c(=O)n(CC(CCCCCCCC)CCCCCCCCCC)c(=O)c9c(sc%10c9sc9c%11sc(-c%12scc(F)c%12F)cc%11c(=O)n(CC(CCCCCCCC)CCCCCCCCCC)c(=O)c9%10)c8s7)c(F)c6F)cc5c(=O)n(CC(CCCCCCCCCC)CCCCCCCCCCCC)c(=O)c43)c2c1=O,1.03,11.51,52.7,6.23,6.2477431,0.2848009630818567,5.87,6.23,1:2,,,,ITO/PEDOT:PSS/PTB7-Th:PBTI2(70DT)-FT/LiF/Al,conventional,LiF,,PEDOT:PSS,,80.0,,,,-5.29,-3.72,,-6.12,-3.47,
112796,10.1039/d0tc00087f,10.1039/d0tc00087f,PTB7-Th,PBTI2(100DT)-FT,PTB7-Th,PBTI2(100DT)-FT,CCCCC(CC)COC(=O)c1sc2csc(-c3cc4c(-c5ccc(CC(CC)CCCC)s5)c5sccc5c(-c5ccc(CC(CC)CCCC)s5)c4s3)c2c1F,CCCCCCCCCCCCC(CCCCCCCCCC)Cn1c(=O)c2ccsc2c2sc3c(sc4c5sc(-c6scc(F)c6F)cc5c(=O)n(CC(CCCCCCCCCC)CCCCCCCCCCCC)c(=O)c43)c2c1=O,1.02,8.95,47.1,4.3,4.299759,0.0056046511627892,3.99,4.3,1:2,,,,ITO/PEDOT:PSS/PTB7-Th:PBTI2(100DT)-FT/LiF/Al,conventional,LiF,,PEDOT:PSS,,80.0,,,,-5.29,-3.72,,-6.09,-3.48,
112797,10.1039/d0tc00270d,10.1039/d0tc00270d,PM6,NTO-4F,PM6,NTO-4F,COC(=O)C(C)(C)c1cc(C)cc(-c2sc3c4sc5cc(/C=C6/C(=O)c7cc(F)cc(c7)C(=O)/C6=C\c6cc(C(C)(C)C(=O)OC)c(-c7cc(C)cc(C(C)(C)C(=O)OC)c7)s6)sc5c4c(C(C)(C)C(=O)OC)ccc2-3)c1,CCCCCCc1ccc(C2(c3ccc(CCCCCC)cc3)c3cc(/C=C4\C(=O)c5cc(F)c(F)cc5C4=C(C#N)C#N)sc3-c3sc4c(cc(OCC(CC)CCCC)c5c6sc7c(c6cc(OCC(CC)CCCC)c45)C(c4ccc(CCCCCC)cc4)(c4ccc(CCCCCC)cc4)c4cc(/C=C5\C(=O)c6cc(F)c(F)cc6C5=C(C#N)C#N)sc4-7)c32)cc1,1.02,14.9,40.0,6.1,6.079200000000001,0.3409836065573541,5.8,6.1,1.25:1,,,,ITO/PEDOT:PSS/active layer/PFN-Br/Al,conventional,PFN-Br,,PEDOT:PSS,,,,,,-5.56,-3.65,,-5.61,-3.88,
112798,10.1039/d0tc00270d,10.1039/d0tc00270d,PM6,NTO-4F,PM6,NTO-4F,COC(=O)C(C)(C)c1cc(C)cc(-c2sc3c4sc5cc(/C=C6/C(=O)c7cc(F)cc(c7)C(=O)/C6=C\c6cc(C(C)(C)C(=O)OC)c(-c7cc(C)cc(C(C)(C)C(=O)OC)c7)s6)sc5c4c(C(C)(C)C(=O)OC)ccc2-3)c1,CCCCCCc1ccc(C2(c3ccc(CCCCCC)cc3)c3cc(/C=C4\C(=O)c5cc(F)c(F)cc5C4=C(C#N)C#N)sc3-c3sc4c(cc(OCC(CC)CCCC)c5c6sc7c(c6cc(OCC(CC)CCCC)c45)C(c4ccc(CCCCCC)cc4)(c4ccc(CCCCCC)cc4)c4cc(/C=C5\C(=O)c6cc(F)c(F)cc6C5=C(C#N)C#N)sc4-7)c32)cc1,0.99,19.1,61.0,11.5,11.53449,0.2999130434782601,11.1,11.5,1.25:1,,,,ITO/PEDOT:PSS/active layer/PFN-Br/Al,conventional,PFN-Br,,PEDOT:PSS,,,,,180.0,-5.56,-3.65,,-5.61,-3.88,
112799,10.1039/d0tc00329h,10.1039/d0tc00329h,PBDB-T,PC71BM,PBDB-T,PC71BM,CCCCC(CC)Cc1ccc(-c2c3cc(-c4ccc(-c5sc(-c6cccs6)c6c5C(=O)c5c(CC(CC)CCCC)sc(CC(CC)CCCC)c5C6=O)s4)sc3c(-c3ccc(CC(CC)CCCC)s3)c3ccsc23)s1,COC(=O)CCCC1(c2ccccc2)C23c4c5ccc6c7cc8c9c%10c(cc%11cc%12c%13c%14c(cc%15c%16ccc-5c2c%16c2c5c%16c%17c(c(c46)c7c9c%17c4c%10c%11c%13c4c%16c%14c%152)C513)C%12)C8,0.826,14.1,66.8,7.78,7.779928799999999,0.0009151670951362,7.75,7.78,1:1.5:0,3.0,,3.0 vol%,inverted: ITO/ZnO/active layer/MoO3/Ag,polymer solar cell,ZnO,,MoO3,,,,,,-5.33,-3.48,,-5.9,-3.9,
112800,10.1039/d0tc00329h,10.1039/d0tc00329h,PBDB-T,IDT-OT,PBDB-T,IDT-OT,CCCCC(CC)Cc1ccc(-c2c3cc(-c4ccc(-c5sc(-c6cccs6)c6c5C(=O)c5c(CC(CC)CCCC)sc(CC(CC)CCCC)c5C6=O)s4)sc3c(-c3ccc(CC(CC)CCCC)s3)c3ccsc23)s1,CCCCCCOc1ccc(C2(c3ccc(OCCCCCC)cc3)c3cc4c(cc3-c3sc(-c5sc(/C=C6\C(=O)c7ccccc7C6=C(C#N)C#N)c(OC)c5OC)cc32)C(c2ccc(OCCCCCC)cc2)(c2ccc(OCCCCCC)cc2)c2cc(-c3sc(/C=C5\C(=O)c6ccccc6C5=C(C#N)C#N)c(OC)c3OC)sc2-4)cc1,0.927,8.27,43.4,3.32,3.32716986,0.2159596385542127,3.28,3.32,1:0:1.5,0,,,inverted: ITO/ZnO/active layer/MoO3/Ag,polymer solar cell,ZnO,,MoO3,,,,,160.0,-5.33,-3.48,,-5.11,-3.46,
112809,10.1039/d0tc02032j,10.1039/d0tc02032j,PTh37,ITIC,P-EH,ITIC,CCCCCCCCc1csc2cc(-c3sc(-c4cc5sc(-c6cc7c(-c8ccc(CC(CC)CCCC)s8)c8sccc8c(-c8ccc(CC(CC)CCCC)s8)c7s6)c(CCCCCCCC)c5s4)c4c3C(=O)N(CC(CCCCCC)CCCCCCCC)C4=O)sc12,CCCCCCc1ccc(C2(c3ccc(CCCCCC)cc3)c3cc4c(cc3-c3sc5cc(C=C6C(=O)c7ccccc7C6=C(C#N)C#N)sc5c32)C(c2ccc(CCCCCC)cc2)(c2ccc(CCCCCC)cc2)c2c-4sc3cc(C=C4C(=O)c5ccccc5C4=C(C#N)C#N)sc23)cc1,0.927,17.63,66.7,10.9,10.90078767,0.0072263302752234,10.6,10.9,1:1,1% DPE,DPE,1%,ITO/PEDOT:PSS/active layer/PDINO/Ag,conventional,PDINO,,PEDOT:PSS,,,toluene,toluene,,-5.22,-3.36,,-5.576,-3.916,
112810,10.1039/d0tc02032j,10.1039/d0tc02032j,PMT49,ITIC,PMT49,ITIC,CCCCCCCCc1csc2cc(-c3sc(-c4cc5sc(-c6cc7c(-c8cc(C)c(CC(CC)CCCC)s8)c8sccc8c(-c8cc(C)c(CC(CC)CCCC)s8)c7s6)c(CCCCCCCC)c5s4)c4c3C(=O)N(CC(CCCCCC)CCCCCCCC)C4=O)sc12,CCCCCCc1ccc(C2(c3ccc(CCCCCC)cc3)c3cc4c(cc3-c3sc5cc(C=C6C(=O)c7ccccc7C6=C(C#N)C#N)sc5c32)C(c2ccc(CCCCCC)cc2)(c2ccc(CCCCCC)cc2)c2c-4sc3cc(C=C4C(=O)c5ccccc5C4=C(C#N)C#N)sc23)cc1,0.97,18.52,67.4,12.1,12.108005599999998,0.0661619834710647,12.0,12.1,1:1,1% DPE,DPE,1%,conventional,conventional,PDINO,,PEDOT:PSS,,,toluene,toluene,,-5.35,-3.47,,-5.576,-3.916,
112811,10.1039/d0tc02032j,10.1039/d0tc02032j,PET52,ITIC,PET52,ITIC,CCCCCCCCc1csc2cc(-c3sc(-c4cc5sc(-c6cc7c(-c8cc(CC)c(CC(CC)CCCC)s8)c8sccc8c(-c8cc(CC)c(CC(CC)CCCC)s8)c7s6)c(CCCCCCCC)c5s4)c4c3C(=O)N(CC(CCCCCC)CCCCCCCC)C4=O)sc12,CCCCCCc1ccc(C2(c3ccc(CCCCCC)cc3)c3cc4c(cc3-c3sc5cc(C=C6C(=O)c7ccccc7C6=C(C#N)C#N)sc5c32)C(c2ccc(CCCCCC)cc2)(c2ccc(CCCCCC)cc2)c2c-4sc3cc(C=C4C(=O)c5ccccc5C4=C(C#N)C#N)sc23)cc1,0.976,15.74,64.2,9.94,9.86255808,0.7790937625754533,9.68,9.94,1:1,1% DPE,DPE,1%,conventional,conventional,PDINO,,PEDOT:PSS,,,toluene,toluene,,-5.39,-3.49,,-5.576,-3.916,
