Repository: JiYiqaq/PCE-KA-GNN

# Data directory

- `raw/Active_Database.csv` is the immutable source dataset bundled under CC BY 4.0. Do not overwrite it with processed data.
- `processed/` is created and populated by the training pipeline. Generated `.pt` and `.pth` caches are intentionally ignored by Git because they can exceed GitHub's normal single-file limit.

See `../DATA_LICENSE.md` for provenance, license and checksum information.

File: data/raw/Active_Database.csv (part 469 of 471)
id,doi,doi_norm,donor,acceptor,donor_canonical,acceptor_canonical,donor_smiles,acceptor_smiles,voc,jsc,ff,pce,pce_recomputed,pce_relative_error_percent,pce_avg,pce_best,d_a_ratio,additive,additive_canonical,additive_ratio,device_structure,device_type,etl,etl_canonical,htl,htl_canonical,active_layer_thickness,solvent,solvent_canonical,annealing_temp,homo_d,lumo_d,eg_d,homo_a,lumo_a,eg_a
112812,10.1039/d0tc02032j,10.1039/d0tc02032j,PHT53,ITIC,PHT53,ITIC,CCCCCCCCc1csc2cc(-c3sc(-c4cc5sc(-c6cc7c(-c8cc(CCCCCC)c(CC(CC)CCCC)s8)c8sccc8c(-c8cc(CCCCCC)c(CC(CC)CCCC)s8)c7s6)c(CCCCCCCC)c5s4)c4c3C(=O)N(CC(CCCCCC)CCCCCCCC)C4=O)sc12,CCCCCCc1ccc(C2(c3ccc(CCCCCC)cc3)c3cc4c(cc3-c3sc5cc(C=C6C(=O)c7ccccc7C6=C(C#N)C#N)sc5c32)C(c2ccc(CCCCCC)cc2)(c2ccc(CCCCCC)cc2)c2c-4sc3cc(C=C4C(=O)c5ccccc5C4=C(C#N)C#N)sc23)cc1,1.01,13.69,57.4,8.05,7.9366406,1.4081913043478398,7.85,8.05,1:1,1% DPE,DPE,1%,conventional,conventional,PDINO,,PEDOT:PSS,,,toluene,toluene,,-5.48,-3.59,,-5.576,-3.916,
112813,10.1039/d0tc02032j,10.1039/d0tc02032j,PMT50,Y6(BO),PMT50,Y6(BO),,CCCCCCCCCCCc1c(/C=C2\C(=O)c3cc(F)c(F)cc3C2=C(C#N)C#N)sc2c1sc1c3c4nsnc4c4c5sc6c(CCCCCCCCCCC)c(/C=C7\C(=O)c8cc(F)c(F)cc8C7=C(C#N)C#N)sc6c5n(CC(CCCC)CCCCCC)c4c3n(CC(CCCC)CCCCCC)c21,0.842,26.81,67.7,15.3,15.282611539999998,0.1136500653594963,,15.3,1:1.2,0.5 v% CN,CN,0.5 v%,,conventional,,,,,,TMB,TMB,,,,,-5.65,-4.1,
112814,10.1039/d0tc02032j,10.1039/d0tc02032j,PEHTT,Y6(BO),P-SEH,Y6(BO),CCCCCCCCc1csc2cc(-c3sc(-c4cc5sc(-c6cc7c(-c8ccc(SCC(CC)CCCC)s8)c8sccc8c(-c8ccc(SCC(CC)CCCC)s8)c7s6)c(CCCCCCCC)c5s4)c4c3C(=O)N(CC(CCCCCC)CCCCCCCC)C4=O)sc12,CCCCCCCCCCCc1c(/C=C2\C(=O)c3cc(F)c(F)cc3C2=C(C#N)C#N)sc2c1sc1c3c4nsnc4c4c5sc6c(CCCCCCCCCCC)c(/C=C7\C(=O)c8cc(F)c(F)cc8C7=C(C#N)C#N)sc6c5n(CC(CCCC)CCCCCC)c4c3n(CC(CCCC)CCCCCC)c21,0.828,25.8,61.1,13.0,13.052426400000002,0.4032800000000127,,13.0,1:1.2,0.5 v% CN,CN,0.5%,,conventional,,,,,,TMB,TMB,,-5.35,-3.39,,-5.65,-4.1,
112815,10.1039/d0tc02032j,10.1039/d0tc02032j,PMT49,Y6,PMT49,Y6,CCCCCCCCc1csc2cc(-c3sc(-c4cc5sc(-c6cc7c(-c8cc(C)c(CC(CC)CCCC)s8)c8sccc8c(-c8cc(C)c(CC(CC)CCCC)s8)c7s6)c(CCCCCCCC)c5s4)c4c3C(=O)N(CC(CCCCCC)CCCCCCCC)C4=O)sc12,CCCCCCCCCCCc1c(/C=C2\C(=O)c3cc(F)c(F)cc3C2=C(C#N)C#N)sc2c1sc1c3c4nsnc4c4c5sc6c(CCCCCCCCCCC)c(/C=C7\C(=O)c8cc(F)c(F)cc8C7=C(C#N)C#N)sc6c5n(CC(CC)CCCC)c4c3n(CC(CC)CCCC)c21,0.81,24.99,70.3,14.2,14.2300557,0.211659859154943,,14.2,1:1.2,0.5 v% CN,CN,0.5 v%,,,,,,,,chloroform,chloroform,,-5.35,-3.47,,-5.65,-4.09,
112816,10.1039/d0tc03303k,10.1039/d0tc03303k,PBDB-T,PG1,PBDB-T,PG1,CCCCC(CC)Cc1ccc(-c2c3cc(-c4ccc(-c5sc(-c6cccs6)c6c5C(=O)c5c(CC(CC)CCCC)sc(CC(CC)CCCC)c5C6=O)s4)sc3c(-c3ccc(CC(CC)CCCC)s3)c3ccsc23)s1,CCCCCCCCC(CCCCCC)Cn1nc2c(-c3cccs3)c(F)c(F)c(-c3ccc(-c4cc5c(-c6ccc([Si](CCC)(CCC)CCC)s6)c6sccc6c(-c6ccc([Si](CCC)(CCC)CCC)s6)c5s4)s3)c2n1,0.87,16.8,51.0,7.5,7.454159999999999,0.6112000000000132,7.3,7.5,1.5:1,,,,glass/ITO/PEDOT:PSS/PBDB-T:PG1/ZnO-NPs/Al,all-polymer solar cell,ZnO-NPs,,PEDOT:PSS,,,,,,-5.33,-3.48,,-5.66,-3.81,
112817,10.1039/d0tc03303k,10.1039/d0tc03303k,PBDB-T,PG1,PBDB-T,PG1,CCCCC(CC)Cc1ccc(-c2c3cc(-c4ccc(-c5sc(-c6cccs6)c6c5C(=O)c5c(CC(CC)CCCC)sc(CC(CC)CCCC)c5C6=O)s4)sc3c(-c3ccc(CC(CC)CCCC)s3)c3ccsc23)s1,CCCCCCCCC(CCCCCC)Cn1nc2c(-c3cccs3)c(F)c(F)c(-c3ccc(-c4cc5c(-c6ccc([Si](CCC)(CCC)CCC)s6)c6sccc6c(-c6ccc([Si](CCC)(CCC)CCC)s6)c5s4)s3)c2n1,0.94,17.8,69.0,11.5,11.54508,0.3920000000000039,11.3,11.5,1.5:1,4% CN,CN,4%,conventional,all-polymer solar cell,ZnO-NPs,,PEDOT:PSS,,,,,,-5.33,-3.48,,-5.66,-3.81,
112818,10.1039/d1ee01062j,10.1039/d1ee01062j,PM6,Y7,PM6,,COC(=O)C(C)(C)c1cc(C)cc(-c2sc3c4sc5cc(/C=C6/C(=O)c7cc(F)cc(c7)C(=O)/C6=C\c6cc(C(C)(C)C(=O)OC)c(-c7cc(C)cc(C(C)(C)C(=O)OC)c7)s6)sc5c4c(C(C)(C)C(=O)OC)ccc2-3)c1,CCCCCCCCCCCc1c(/C=C2\C(=O)c3cc(Cl)c(Cl)cc3C2=C(C#N)C#N)sc2c1sc1c3c4nsnc4c4c5sc6c(CCCCCCCCCCC)c(/C=C7\C(=O)c8cc(Cl)c(Cl)cc8C7=C(C#N)C#N)sc6c5n(CC(CC)CCCC)c4c3n(CC(CC)CCCC)c21,0.86,25.4,69.0,15.1,15.072359999999998,0.183046357615905,14.8,15.1,1:1.2,,,,ITO/PEDOT:PSS/active layer/PDINN/Ag,conventional,PDINN,PDINN,PEDOT:PSS,PEDOT:PSS,,chloroform,chloroform,,-5.56,-3.65,,,,
112819,10.1039/d1ee01062j,10.1039/d1ee01062j,PM6-C5,Y7,PM6-C5,,CCCCC(CC)Cc1sc(-c2c3cc(-c4ccc(CCCCCCCCCCc5ccc(-c6cc7c(-c8cc(F)c(CC(CC)CCCC)s8)c8sc(-c9ccc(-c%10sc(-c%11cccs%11)c%11c%10C(=O)c%10c(CC(CC)CCCC)sc(CC(CC)CCCC)c%10C%11=O)s9)cc8c(-c8cc(F)c(CC(CC)CCCC)s8)c7s6)s5)s4)sc3c(-c3cc(F)c(CC(CC)CCCC)s3)c3ccsc23)cc1F,CCCCCCCCCCCc1c(/C=C2\C(=O)c3cc(Cl)c(Cl)cc3C2=C(C#N)C#N)sc2c1sc1c3c4nsnc4c4c5sc6c(CCCCCCCCCCC)c(/C=C7\C(=O)c8cc(Cl)c(Cl)cc8C7=C(C#N)C#N)sc6c5n(CC(CC)CCCC)c4c3n(CC(CC)CCCC)c21,0.86,26.3,72.0,16.7,16.284959999999998,2.485269461077852,16.2,16.7,1:1.2,,,,ITO/PEDOT:PSS/active layer/PDINN/Ag,conventional,PDINN,PDINN,PEDOT:PSS,PEDOT:PSS,,chloroform,chloroform,,-5.52,-3.44,,,,
112820,10.1039/d1ee01062j,10.1039/d1ee01062j,PM6-C10,Y7,PM6-C5,,CCCCC(CC)Cc1sc(-c2c3cc(-c4ccc(CCCCCCCCCCc5ccc(-c6cc7c(-c8cc(F)c(CC(CC)CCCC)s8)c8sc(-c9ccc(-c%10sc(-c%11cccs%11)c%11c%10C(=O)c%10c(CC(CC)CCCC)sc(CC(CC)CCCC)c%10C%11=O)s9)cc8c(-c8cc(F)c(CC(CC)CCCC)s8)c7s6)s5)s4)sc3c(-c3cc(F)c(CC(CC)CCCC)s3)c3ccsc23)cc1F,CCCCCCCCCCCc1c(/C=C2\C(=O)c3cc(Cl)c(Cl)cc3C2=C(C#N)C#N)sc2c1sc1c3c4nsnc4c4c5sc6c(CCCCCCCCCCC)c(/C=C7\C(=O)c8cc(Cl)c(Cl)cc8C7=C(C#N)C#N)sc6c5n(CC(CC)CCCC)c4c3n(CC(CC)CCCC)c21,0.86,26.8,74.0,17.0,17.05552,0.3265882352941255,16.6,17.0,1:1.2,,,,ITO/PEDOT:PSS/active layer/PDINN/Ag,conventional,PDINN,PDINN,PEDOT:PSS,PEDOT:PSS,,chloroform,chloroform,,-5.56,-3.53,,,,
112821,10.1039/d1ee01062j,10.1039/d1ee01062j,PM6-C20,Y7,PM6-C5,,CCCCC(CC)Cc1sc(-c2c3cc(-c4ccc(CCCCCCCCCCc5ccc(-c6cc7c(-c8cc(F)c(CC(CC)CCCC)s8)c8sc(-c9ccc(-c%10sc(-c%11cccs%11)c%11c%10C(=O)c%10c(CC(CC)CCCC)sc(CC(CC)CCCC)c%10C%11=O)s9)cc8c(-c8cc(F)c(CC(CC)CCCC)s8)c7s6)s5)s4)sc3c(-c3cc(F)c(CC(CC)CCCC)s3)c3ccsc23)cc1F,CCCCCCCCCCCc1c(/C=C2\C(=O)c3cc(Cl)c(Cl)cc3C2=C(C#N)C#N)sc2c1sc1c3c4nsnc4c4c5sc6c(CCCCCCCCCCC)c(/C=C7\C(=O)c8cc(Cl)c(Cl)cc8C7=C(C#N)C#N)sc6c5n(CC(CC)CCCC)c4c3n(CC(CC)CCCC)c21,0.86,24.7,70.0,14.9,14.8694,0.2053691275167887,14.7,14.9,1:1.2,,,,ITO/PEDOT:PSS/active layer/PDINN/Ag,conventional,PDINN,PDINN,PEDOT:PSS,PEDOT:PSS,,chloroform,chloroform,,-5.55,-3.52,,,,
112822,10.1039/d1ee01062j,10.1039/d1ee01062j,PM6-C30,Y7,PM6-C5,,CCCCC(CC)Cc1sc(-c2c3cc(-c4ccc(CCCCCCCCCCc5ccc(-c6cc7c(-c8cc(F)c(CC(CC)CCCC)s8)c8sc(-c9ccc(-c%10sc(-c%11cccs%11)c%11c%10C(=O)c%10c(CC(CC)CCCC)sc(CC(CC)CCCC)c%10C%11=O)s9)cc8c(-c8cc(F)c(CC(CC)CCCC)s8)c7s6)s5)s4)sc3c(-c3cc(F)c(CC(CC)CCCC)s3)c3ccsc23)cc1F,CCCCCCCCCCCc1c(/C=C2\C(=O)c3cc(Cl)c(Cl)cc3C2=C(C#N)C#N)sc2c1sc1c3c4nsnc4c4c5sc6c(CCCCCCCCCCC)c(/C=C7\C(=O)c8cc(Cl)c(Cl)cc8C7=C(C#N)C#N)sc6c5n(CC(CC)CCCC)c4c3n(CC(CC)CCCC)c21,0.84,23.9,68.0,13.8,13.65168,1.074782608695665,13.6,13.8,1:1.2,,,,ITO/PEDOT:PSS/active layer/PDINN/Ag,conventional,PDINN,PDINN,PEDOT:PSS,PEDOT:PSS,,chloroform,chloroform,,-5.58,-3.55,,,,
112823,10.1039/d1ee03225a,10.1039/d1ee03225a,D18-Cl,BTF,D18-Cl,BTF,CCCCCCC(CCCC)Cc1csc(-c2cc3c4nsnc4c4cc(-c5cc(CC(CCCC)CCCCCC)c(-c6cc7c(-c8cc(Cl)c(CC(CC)CCCC)s8)c8sccc8c(-c8cc(Cl)c(CC(CC)CCCC)s8)c7s6)s5)sc4c3s2)c1,CCCCCCCCCCCc1c(/C=C2\C(=O)c3cc4cc(F)c(F)c(F)c4cc3C2=C(C#N)C#N)sc2c1sc1c3c4nsnc4c4c5sc6c(CCCCCCCCCCC)c(/C=C7\C(=O)c8cc9cc(F)c(F)c(F)c9cc8C7=C(C#N)C#N)sc6c5n(CC(CCCC)CCCCCC)c4c3n(CC(CCCC)CCCCCC)c21,0.86,27.19,72.05,16.83,16.847739699999998,0.1054052287581694,16.13,16.83,,,,,conventional,conventional,,,,,,,,,-5.48,-2.75,,-5.65,-4.07,
112824,10.1039/d1ee03225a,10.1039/d1ee03225a,D18-Cl,BTF,D18-Cl,BTF,CCCCCCC(CCCC)Cc1csc(-c2cc3c4nsnc4c4cc(-c5cc(CC(CCCC)CCCCCC)c(-c6cc7c(-c8cc(Cl)c(CC(CC)CCCC)s8)c8sccc8c(-c8cc(Cl)c(CC(CC)CCCC)s8)c7s6)s5)sc4c3s2)c1,CCCCCCCCCCCc1c(/C=C2\C(=O)c3cc4cc(F)c(F)c(F)c4cc3C2=C(C#N)C#N)sc2c1sc1c3c4nsnc4c4c5sc6c(CCCCCCCCCCC)c(/C=C7\C(=O)c8cc9cc(F)c(F)c(F)c9cc8C7=C(C#N)C#N)sc6c5n(CC(CCCC)CCCCCC)c4c3n(CC(CCCC)CCCCCC)c21,0.863,26.87,74.57,17.3,17.291895616999998,0.0468461445086862,16.77,17.3,,1-CN,CN,0.5%,conventional,conventional,,,,,,,,,-5.48,-2.75,,-5.65,-4.07,
112825,10.1039/d1ee03225a,10.1039/d1ee03225a,D18-Cl,BTFM,D18-Cl,BTFM,CCCCCCC(CCCC)Cc1csc(-c2cc3c4nsnc4c4cc(-c5cc(CC(CCCC)CCCCCC)c(-c6cc7c(-c8cc(Cl)c(CC(CC)CCCC)s8)c8sccc8c(-c8cc(Cl)c(CC(CC)CCCC)s8)c7s6)s5)sc4c3s2)c1,CCCCCCCCCCCc1c(/C=C2\C(=O)c3cc4cc(C(F)(F)F)ccc4cc3C2=C(C#N)C#N)sc2c1sc1c3c4nsnc4c4c5sc6c(CCCCCCCCCCC)c(/C=C7\C(=O)c8cc9cc(C(F)(F)F)ccc9cc8C7=C(C#N)C#N)sc6c5n(CC(CCCC)CCCCCC)c4c3n(CC(CCCC)CCCCCC)c21,0.875,26.72,73.12,17.1,17.095456,0.0265730994152208,16.38,17.1,,,,,conventional,conventional,,,,,,,,,-5.48,-2.75,,-5.62,-4.04,
112826,10.1039/d1ee03225a,10.1039/d1ee03225a,D18-Cl,BTFM,D18-Cl,BTFM,CCCCCCC(CCCC)Cc1csc(-c2cc3c4nsnc4c4cc(-c5cc(CC(CCCC)CCCCCC)c(-c6cc7c(-c8cc(Cl)c(CC(CC)CCCC)s8)c8sccc8c(-c8cc(Cl)c(CC(CC)CCCC)s8)c7s6)s5)sc4c3s2)c1,CCCCCCCCCCCc1c(/C=C2\C(=O)c3cc4cc(C(F)(F)F)ccc4cc3C2=C(C#N)C#N)sc2c1sc1c3c4nsnc4c4c5sc6c(CCCCCCCCCCC)c(/C=C7\C(=O)c8cc9cc(C(F)(F)F)ccc9cc8C7=C(C#N)C#N)sc6c5n(CC(CCCC)CCCCCC)c4c3n(CC(CCCC)CCCCCC)c21,0.882,26.18,70.62,16.27,16.306694712000002,0.225536029502168,15.82,16.27,,1-CN,CN,,conventional,conventional,,,,,,,,,-5.48,-2.75,,-5.62,-4.04,
112827,10.1039/d1ra05426k,10.1039/d1ra05426k,PBDB-T-2Cl,BDSeTICBr-γ,PBDB-T-2Cl,BDSeIC2Br,CCCCC(CC)Cc1sc(-c2c3cc(-c4ccc(-c5sc(-c6cccs6)c6c5C(=O)c5c(CC(CC)CCCC)sc(CC(CC)CCCC)c5C6=O)s4)sc3c(-c3cc(Cl)c(CC(CC)CCCC)s3)c3ccsc23)cc1Cl,CCCCCCc1ccc(C2(c3ccc(CCCCCC)cc3)c3cc(/C=C4\C(=O)c5cc(Br)ccc5C4=C(C#N)C#N)sc3-c3[se]c4cc5c6c([se]c5cc4c32)-c2sc(/C=C3\C(=O)c4cc(Br)ccc4C3=C(C#N)C#N)cc2C6(c2ccc(CCCCCC)cc2)c2ccc(CCCCCC)cc2)cc1,0.888,17.98,59.0,9.42,9.4200816,0.000866242038232,9.22,9.42,1:1,0.5% CN (v/v) in CB,CN,0.5%,inverted structure,inverted,,,,,115.0,,,160.0,-5.52,-3.6,,-5.67,-3.97,
112828,10.1039/d1ra05426k,10.1039/d1ra05426k,PBDB-T-2Cl,BDSeTICBr-δ,PBDB-T-2Cl,BDSeTICBr-δ,CCCCC(CC)Cc1sc(-c2c3cc(-c4ccc(-c5sc(-c6cccs6)c6c5C(=O)c5c(CC(CC)CCCC)sc(CC(CC)CCCC)c5C6=O)s4)sc3c(-c3cc(Cl)c(CC(CC)CCCC)s3)c3ccsc23)cc1Cl,CCCCCCc1ccc(C2(c3ccc(CCCCCC)cc3)c3cc(/C=C4\C(=O)c5ccc(Br)cc5C4=C(C#N)C#N)sc3-c3[se]c4cc5c6c([se]c5cc4c32)-c2sc(/C=C3\C(=O)c4ccc(Br)cc4C3=C(C#N)C#N)cc2C6(c2ccc(CCCCCC)cc2)c2ccc(CCCCCC)cc2)cc1,0.888,18.8,63.7,10.63,10.634332800000005,0.0407601128880717,10.29,10.63,1:1,,,,inverted structure,inverted,,,,,118.0,,,160.0,-5.52,-3.6,,-5.67,-3.97,
112829,10.1039/d1ra05426k,10.1039/d1ra05426k,PBDB-T-2Cl,BDSeTICBr-m,PBDB-T-2Cl,BDSeTICBr-m,CCCCC(CC)Cc1sc(-c2c3cc(-c4ccc(-c5sc(-c6cccs6)c6c5C(=O)c5c(CC(CC)CCCC)sc(CC(CC)CCCC)c5C6=O)s4)sc3c(-c3cc(Cl)c(CC(CC)CCCC)s3)c3ccsc23)cc1Cl,,0.896,19.46,66.2,11.54,11.542737920000002,0.023725476603146,11.34,11.54,1:1,,,,inverted structure,inverted,,,,,122.0,,,160.0,-5.52,-3.6,,,,
112830,10.1039/d2ee00972b,10.1039/d2ee00972b,PM6,PY-C11,PM6,PY-C11,COC(=O)C(C)(C)c1cc(C)cc(-c2sc3c4sc5cc(/C=C6/C(=O)c7cc(F)cc(c7)C(=O)/C6=C\c6cc(C(C)(C)C(=O)OC)c(-c7cc(C)cc(C(C)(C)C(=O)OC)c7)s6)sc5c4c(C(C)(C)C(=O)OC)ccc2-3)c1,CCCCCCCCCCCCC(CCCCCCCCCC)Cn1c2c3sc(/C=C4\C(=O)c5ccccc5C4=C(C#N)C#N)c(CCCCCCCCCCC)c3sc2c2c3nsnc3c3c4sc5c(CCCCCCCCCCC)c(C/C=C6/C(=O)c7cc(-c8cccs8)ccc7C6=C(C#N)C#N)sc5c4n(CC(CCCCCCCCCC)CCCCCCCCCCCC)c3c21,0.941,23.71,73.1,16.31,16.30942141,0.0035474555487427,15.98,16.31,,,,,ITO/PEDOT:PSS/active layer/PNDIT-F3N/Ag,conventional,PNDIT-F3N,PNDIT-F3N,PEDOT:PSS,PEDOT:PSS,,,,,-5.56,-3.65,,-5.68,-3.9,
112831,10.1039/d2ee00972b,10.1039/d2ee00972b,PM6,PY-91,PM6,PY-91,COC(=O)C(C)(C)c1cc(C)cc(-c2sc3c4sc5cc(/C=C6/C(=O)c7cc(F)cc(c7)C(=O)/C6=C\c6cc(C(C)(C)C(=O)OC)c(-c7cc(C)cc(C(C)(C)C(=O)OC)c7)s6)sc5c4c(C(C)(C)C(=O)OC)ccc2-3)c1,,0.949,23.66,73.9,16.59,16.59301826,0.018193248945154,16.29,16.59,,,,,ITO/PEDOT:PSS/active layer/PNDIT-F3N/Ag,conventional,PNDIT-F3N,PNDIT-F3N,PEDOT:PSS,PEDOT:PSS,,,,,-5.56,-3.65,,,,
112832,10.1039/d2ee00972b,10.1039/d2ee00972b,PM6,PY-82,PM6,PY-82,COC(=O)C(C)(C)c1cc(C)cc(-c2sc3c4sc5cc(/C=C6/C(=O)c7cc(F)cc(c7)C(=O)/C6=C\c6cc(C(C)(C)C(=O)OC)c(-c7cc(C)cc(C(C)(C)C(=O)OC)c7)s6)sc5c4c(C(C)(C)C(=O)OC)ccc2-3)c1,CCCCCCCCC(CCCCCC)Cc1ccc(-c2c3nc(-c4ccc(-c5cc6c(-c7ccc(CC(CC)CCCC)s7)c7sccc7c(-c7ccc(CC(CC)CCCC)s7)c6s5)s4)sc3c(-c3ccc(CC(CCCCCC)CCCCCCCC)s3)c3nc(-c4cccs4)sc23)s1,0.95,23.82,75.8,17.15,17.152782,0.0162215743440223,16.83,17.15,,,,,ITO/PEDOT:PSS/active layer/PNDIT-F3N/Ag,conventional,PNDIT-F3N,PNDIT-F3N,PEDOT:PSS,PEDOT:PSS,,,,,-5.56,-3.65,,-5.67,-3.89,
112833,10.1039/d2ee00972b,10.1039/d2ee00972b,PM6,PY-73,PM6,PY-73,COC(=O)C(C)(C)c1cc(C)cc(-c2sc3c4sc5cc(/C=C6/C(=O)c7cc(F)cc(c7)C(=O)/C6=C\c6cc(C(C)(C)C(=O)OC)c(-c7cc(C)cc(C(C)(C)C(=O)OC)c7)s6)sc5c4c(C(C)(C)C(=O)OC)ccc2-3)c1,,0.951,23.53,75.0,16.78,16.7827725,0.0165226460071451,16.54,16.78,,,,,ITO/PEDOT:PSS/active layer/PNDIT-F3N/Ag,conventional,PNDIT-F3N,PNDIT-F3N,PEDOT:PSS,PEDOT:PSS,,,,,-5.56,-3.65,,,,
112834,10.1039/d2ee00972b,10.1039/d2ee00972b,PM6,PY-DT,PM6,PY-DT,COC(=O)C(C)(C)c1cc(C)cc(-c2sc3c4sc5cc(/C=C6/C(=O)c7cc(F)cc(c7)C(=O)/C6=C\c6cc(C(C)(C)C(=O)OC)c(-c7cc(C)cc(C(C)(C)C(=O)OC)c7)s6)sc5c4c(C(C)(C)C(=O)OC)ccc2-3)c1,CCCCCCCCCCCCC(CCCCCCCCCC)Cn1c2c3sc(/C=C4\C(=O)c5ccccc5C4=C(C#N)C#N)c(CC(CCCC)CCCCCC)c3sc2c2c3nsnc3c3c4sc5c(CC(CCCC)CCCCCC)c(/C=C6\C(=O)c7cc(-c8cccs8)ccc7C6=C(C#N)C#N)sc5c4n(CC(CCCCCCCCCC)CCCCCCCCCCCC)c3c21,0.953,23.4,74.3,16.57,16.569048599999995,0.0057417018708827,16.19,16.57,,,,,ITO/PEDOT:PSS/active layer/PNDIT-F3N/Ag,conventional,PNDIT-F3N,PNDIT-F3N,PEDOT:PSS,PEDOT:PSS,,,,,-5.56,-3.65,,-5.6,-3.83,
112835,10.1039/d2ee00972b,10.1039/d2ee00972b,PM6,PY-82,PM6,PY-82,COC(=O)C(C)(C)c1cc(C)cc(-c2sc3c4sc5cc(/C=C6/C(=O)c7cc(F)cc(c7)C(=O)/C6=C\c6cc(C(C)(C)C(=O)OC)c(-c7cc(C)cc(C(C)(C)C(=O)OC)c7)s6)sc5c4c(C(C)(C)C(=O)OC)ccc2-3)c1,CCCCCCCCC(CCCCCC)Cc1ccc(-c2c3nc(-c4ccc(-c5cc6c(-c7ccc(CC(CC)CCCC)s7)c7sccc7c(-c7ccc(CC(CC)CCCC)s7)c6s5)s4)sc3c(-c3ccc(CC(CCCCCC)CCCCCCCC)s3)c3nc(-c4cccs4)sc23)s1,0.948,23.22,75.7,16.7,16.663507919999997,0.2185154491018092,,16.7,,,,,ITO/PEDOT:PSS/active layer/PNDIT-F3N/Ag,conventional,PNDIT-F3N,PNDIT-F3N,PEDOT:PSS,PEDOT:PSS,,,,,-5.56,-3.65,,-5.67,-3.89,
112836,10.1039/d2ee01996e,10.1039/d2ee01996e,JD40,PJTVT,JD40,PJTVT,CCCCCCC(CCCC)Cc1csc(-c2cc3c4nsnc4c4cc(-c5cc(CC(CCCC)CCCCCC)c(-c6cc7c(-c8ccc(CC(CC)CCCC)s8)c8sccc8c(-c8ccc(CC(CC)CCCC)s8)c7s6)s5)sc4c3s2)c1,CCCCCCCCCCCCC(CCCCCCCCCC)Cn1c2c3sc(/C=C4\C(=O)c5ccccc5C4=C(C#N)C#N)c(CCCCCCCCCCC)c3sc2c2c3nsnc3c3c4sc5c(CCCCCCCCCCC)c(/C=C6\C(=O)c7cc(-c8ccc(/C=C/c9cccs9)s8)ccc7C6=C(C#N)C#N)sc5c4n(CC(CCCCCCCCCC)CCCCCCCCCCCC)c3c21,0.89,21.72,72.79,14.05,14.07088932,0.1486784341637025,13.7,14.05,,,,,inverted,inverted,ZnO,ZnO,MoO3,MoO3,,o-xylene,o-xylene,,-5.38,-3.32,,-5.57,-3.69,
112837,10.1039/d2ee01996e,10.1039/d2ee01996e,JD40-BDD20,PJTVT,JD40-BDD20,PJTVT,CCCCCCC(CCCC)Cc1cc(-c2cc3c4nsnc4c4cc(-c5cc(CC(CCCC)CCCCCC)c(-c6cc7c(-c8ccc(CC(CC)CCCC)s8)c8sc(-c9ccc(-c%10sc(-c%11cccs%11)c%11c%10C(=O)c%10c(CC(CC)CCCC)sc(CC(CC)CCCC)c%10C%11=O)s9)cc8c(-c8ccc(CC(CC)CCCC)s8)c7s6)s5)sc4c3s2)sc1-c1cc2c(-c3ccc(CC(CC)CCCC)s3)c3sccc3c(-c3ccc(CC(CC)CCCC)s3)c2s1,CCCCCCCCCCCCC(CCCCCCCCCC)Cn1c2c3sc(/C=C4\C(=O)c5ccccc5C4=C(C#N)C#N)c(CCCCCCCCCCC)c3sc2c2c3nsnc3c3c4sc5c(CCCCCCCCCCC)c(/C=C6\C(=O)c7cc(-c8ccc(/C=C/c9cccs9)s8)ccc7C6=C(C#N)C#N)sc5c4n(CC(CCCCCCCCCC)CCCCCCCCCCCC)c3c21,0.91,23.88,75.54,16.35,16.41544632,0.4002833027522905,16.14,16.35,,,,,inverted,inverted,ZnO,ZnO,MoO3,MoO3,,o-xylene,o-xylene,,-5.28,-3.27,,-5.57,-3.69,
112838,10.1039/d2ee02523j,10.1039/d2ee02523j,PBDB-T,PYBDT,PBDB-T,PYBDT,CCCCC(CC)Cc1ccc(-c2c3cc(-c4ccc(-c5sc(-c6cccs6)c6c5C(=O)c5c(CC(CC)CCCC)sc(CC(CC)CCCC)c5C6=O)s4)sc3c(-c3ccc(CC(CC)CCCC)s3)c3ccsc23)s1,CCCCCCCCCCCc1c(/C=C2\C(=O)c3ccccc3C2=C(C#N)C#N)sc2c1sc1c3c4nsnc4c4c5sc6c(CCCCCCCCCCC)c(/C=C7\C(=O)c8cc(-c9cc%10c(-c%11cc(Cl)c(CC(CC)CCCC)s%11)c%11sccc%11c(-c%11cc(Cl)c(CC(CC)CCCC)s%11)c%10s9)ccc8C7=C(C#N)C#N)sc6c5n(CC(CCCCCCCC)CCCCCCCCCC)c4c3n(CC(CCCCCCCC)CCCCCCCCCC)c21,0.86,21.92,67.0,12.61,12.630304,0.1610150674068295,12.37,12.61,,,,,,all-polymer solar cell,,,,,,o-xylene,,,-5.33,-3.48,,-5.62,-4.14,
112839,10.1039/d2ee02523j,10.1039/d2ee02523j,PBDB-T,PYT8T,PBDB-T,PYT8T,CCCCC(CC)Cc1ccc(-c2c3cc(-c4ccc(-c5sc(-c6cccs6)c6c5C(=O)c5c(CC(CC)CCCC)sc(CC(CC)CCCC)c5C6=O)s4)sc3c(-c3ccc(CC(CC)CCCC)s3)c3ccsc23)s1,CCCCCCCCCCCc1c(/C=C2\C(=O)c3ccccc3C2=C(C#N)C#N)sc2c1sc1c3c4nsnc4c4c5sc6c(CCCCCCCCCCC)c(/C=C7\C(=O)c8cc(-c9ccc(CCCCCCCCc%10cccs%10)s9)ccc8C7=C(C#N)C#N)sc6c5n(CC(CCCCCCCC)CCCCCCCCCC)c4c3n(CC(CCCCCCCC)CCCCCCCCCC)c21,0.95,17.01,62.0,9.97,10.01889,0.490371113340021,9.7,9.97,,,,,conventional,all-polymer solar cell,,,,,,o-xylene,,,-5.33,-3.48,,-5.64,-4.07,
112840,10.1039/d2ee02523j,10.1039/d2ee02523j,PBDB-T,PYFS-Ran,PBDB-T,PYFS-Ran,CCCCC(CC)Cc1ccc(-c2c3cc(-c4ccc(-c5sc(-c6cccs6)c6c5C(=O)c5c(CC(CC)CCCC)sc(CC(CC)CCCC)c5C6=O)s4)sc3c(-c3ccc(CC(CC)CCCC)s3)c3ccsc23)s1,,0.92,20.93,64.0,12.16,12.323584,1.3452631578947385,11.83,12.16,,,,,conventional,all-polymer solar cell,,,,,,o-xylene,,,-5.33,-3.48,,,,
112841,10.1039/d2ee02523j,10.1039/d2ee02523j,PBDB-T,PYFS-Reg,PBDB-T,PYFS-Reg,CCCCC(CC)Cc1ccc(-c2c3cc(-c4ccc(-c5sc(-c6cccs6)c6c5C(=O)c5c(CC(CC)CCCC)sc(CC(CC)CCCC)c5C6=O)s4)sc3c(-c3ccc(CC(CC)CCCC)s3)c3ccsc23)s1,CCCCCCCCCCCc1c(/C=C2\C(=O)c3ccccc3C2=C(C#N)C#N)sc2c1sc1c3c4nsnc4c4c5sc6c(CCCCCCCCCCC)c(/C=C7\C(=O)c8cc(-c9ccc(CCCCCCCCc%10ccc(-c%11ccc%12c(c%11)C(=O)/C(=C\c%11sc%13c(sc%14c%15c%16nsnc%16c%16c%17sc%18c(CCCCCCCCCCC)c(/C=C%19\C(=O)c%20cc(-c%21cc%22c(-c%23cc(Cl)c(CC(CC)CCCC)s%23)c%23sccc%23c(-c%23cc(Cl)c(CC(CC)CCCC)s%23)c%22s%21)ccc%20C%19=C(C#N)C#N)sc%18c%17n(CC(CCCCCCCC)CCCCCCCCCC)c%16c%15n(CC(CCCCCCCC)CCCCCCCCCC)c%13%14)c%11CCCCCCCCCCC)C%12=C(C#N)C#N)s%10)s9)ccc8C7=C(C#N)C#N)sc6c5n(CC(CCCCCCCC)CCCCCCCCCC)c4c3n(CC(CCCCCCCC)CCCCCCCCCC)c21,0.92,23.52,74.0,16.09,16.012416,0.4821876942200006,15.84,16.09,,,,,conventional,all-polymer solar cell,,,,,,o-xylene,,,-5.33,-3.48,,-5.61,-4.1,
112842,10.1039/d2ee02523j,10.1039/d2ee02523j,,PYBDT,,PYBDT,,CCCCCCCCCCCc1c(/C=C2\C(=O)c3ccccc3C2=C(C#N)C#N)sc2c1sc1c3c4nsnc4c4c5sc6c(CCCCCCCCCCC)c(/C=C7\C(=O)c8cc(-c9cc%10c(-c%11cc(Cl)c(CC(CC)CCCC)s%11)c%11sccc%11c(-c%11cc(Cl)c(CC(CC)CCCC)s%11)c%10s9)ccc8C7=C(C#N)C#N)sc6c5n(CC(CCCCCCCC)CCCCCCCCCC)c4c3n(CC(CCCCCCCC)CCCCCCCCCC)c21,0.83,17.92,57.0,8.54,8.477952000000002,0.7265573770491478,8.54,,,,,,inverted,,,,,,,o-xylene,,,,,,-5.62,-4.14,
112843,10.1039/d2ee02523j,10.1039/d2ee02523j,,PYFS-Ran,,PYFS-Ran,,,0.86,17.22,55.0,8.17,8.145059999999999,0.3052631578947472,8.17,,,,,,inverted,,,,,,,o-xylene,,,,,,,,
112844,10.1039/d2ee02523j,10.1039/d2ee02523j,,PYFS-Reg,,PYFS-Reg,,CCCCCCCCCCCc1c(/C=C2\C(=O)c3ccccc3C2=C(C#N)C#N)sc2c1sc1c3c4nsnc4c4c5sc6c(CCCCCCCCCCC)c(/C=C7\C(=O)c8cc(-c9ccc(CCCCCCCCc%10ccc(-c%11ccc%12c(c%11)C(=O)/C(=C\c%11sc%13c(sc%14c%15c%16nsnc%16c%16c%17sc%18c(CCCCCCCCCCC)c(/C=C%19\C(=O)c%20cc(-c%21cc%22c(-c%23cc(Cl)c(CC(CC)CCCC)s%23)c%23sccc%23c(-c%23cc(Cl)c(CC(CC)CCCC)s%23)c%22s%21)ccc%20C%19=C(C#N)C#N)sc%18c%17n(CC(CCCCCCCC)CCCCCCCCCC)c%16c%15n(CC(CCCCCCCC)CCCCCCCCCC)c%13%14)c%11CCCCCCCCCCC)C%12=C(C#N)C#N)s%10)s9)ccc8C7=C(C#N)C#N)sc6c5n(CC(CCCCCCCC)CCCCCCCCCC)c4c3n(CC(CCCCCCCC)CCCCCCCCCC)c21,0.87,18.74,65.0,10.64,10.597469999999998,0.3997180451128087,10.64,,,,,,inverted,,,,,,,o-xylene,,,,,,-5.61,-4.1,
112857,10.1039/d2py01122k,10.1039/d2py01122k,PBDTTS-2FClQx,Y6,PBDTTS-2FClQx,Y6,CCCCC(CC)COc1cc(-c2nc3c(-c4cccs4)ccc(-c4ccc(-c5cc6c(-c7ccc(SCC(CC)CCCC)s7)c7sccc7c(-c7ccc(SCC(CC)CCCC)s7)c6s5)s4)c3nc2-c2cc(F)c(F)c(OCC(CC)CCCC)c2)ccc1Cl,CCCCCCCCCCCc1c(/C=C2\C(=O)c3cc(F)c(F)cc3C2=C(C#N)C#N)sc2c1sc1c3c4nsnc4c4c5sc6c(CCCCCCCCCCC)c(/C=C7\C(=O)c8cc(F)c(F)cc8C7=C(C#N)C#N)sc6c5n(CC(CC)CCCC)c4c3n(CC(CC)CCCC)c21,0.85,22.54,64.68,12.41,12.3920412,0.1447123287671138,12.36,12.41,1.0:1.0:0.0,,,,ITO/PEDOT:PSS (40 nm)/active layer (110 nm)/PDIN (5 nm)/Ag (100 nm),,PDIN,,PEDOT:PSS,,110.0,chloroform,,,-5.47,-3.81,,-5.65,-4.09,
112859,10.1039/d2py01122k,10.1039/d2py01122k,PBDTTS-2FQx,Y6,PBDTTS-2FQx,Y6,CCCCC(CC)COc1cc(-c2nc3c(-c4cccs4)ccc(-c4ccc(-c5cc6c(-c7ccc(SCC(CC)CCCC)s7)c7sccc7c(-c7ccc(SCC(CC)CCCC)s7)c6s5)s4)c3nc2-c2ccc(F)c(OCC(CC)CCCC)c2)ccc1F,CCCCCCCCCCCc1c(/C=C2\C(=O)c3cc(F)c(F)cc3C2=C(C#N)C#N)sc2c1sc1c3c4nsnc4c4c5sc6c(CCCCCCCCCCC)c(/C=C7\C(=O)c8cc(F)c(F)cc8C7=C(C#N)C#N)sc6c5n(CC(CC)CCCC)c4c3n(CC(CC)CCCC)c21,0.82,22.86,63.51,11.83,11.905076519999998,0.6346282333051384,11.75,11.83,1.0:1.0:0.0,,,,ITO/PEDOT:PSS (40 nm)/active layer (110 nm)/PDIN (5 nm)/Ag (100 nm),,PDIN,,PEDOT:PSS,,110.0,chloroform,,,-5.42,-3.72,,-5.65,-4.09,
112860,10.1039/d2py01122k,10.1039/d2py01122k,PBDTTS-2ClQx,Y6,PBDTTS-2ClQx,Y6,CCCCC(CC)COc1cc(-c2nc3c(-c4cccs4)ccc(-c4ccc(-c5cc6c(-c7ccc(SCC(CC)CCCC)s7)c7sccc7c(-c7ccc(SCC(CC)CCCC)s7)c6s5)s4)c3nc2-c2ccc(Cl)c(OCC(CC)CCCC)c2)ccc1Cl,CCCCCCCCCCCc1c(/C=C2\C(=O)c3cc(F)c(F)cc3C2=C(C#N)C#N)sc2c1sc1c3c4nsnc4c4c5sc6c(CCCCCCCCCCC)c(/C=C7\C(=O)c8cc(F)c(F)cc8C7=C(C#N)C#N)sc6c5n(CC(CC)CCCC)c4c3n(CC(CC)CCCC)c21,0.84,24.86,64.13,13.43,13.39188312,0.2838189128816118,13.32,13.43,1.0:1.0:0.0,,,,ITO/PEDOT:PSS (40 nm)/active layer (110 nm)/PDIN (5 nm)/Ag (100 nm),,PDIN,,PEDOT:PSS,,110.0,chloroform,,,-5.44,-3.77,,-5.65,-4.09,
112861,10.1039/d2py01219g,10.1039/d2py01219g,PTB7-Th,PNDITVT,PTB7-Th,PNDI-TVT,CCCCC(CC)COC(=O)c1sc2csc(-c3cc4c(-c5ccc(CC(CC)CCCC)s5)c5sccc5c(-c5ccc(CC(CC)CCCC)s5)c4s3)c2c1F,CCCCCCCCCCC(CCCCCCCC)CN1C(=O)c2ccc3c4c(c(-c5ccc(/C=C/c6cccs6)s5)cc(c24)C1=O)C(=O)N(CC(CCCCCCCC)CCCCCCCCCC)C3=O,0.79,10.4,49.0,4.0,4.0258400000000005,0.6460000000000132,3.68,4.0,,,,,,all-PSC,,,,,,,,,-5.29,-3.72,,-5.59,-3.89,
112862,10.1039/d2py01219g,10.1039/d2py01219g,PTB7-Th,asy-PNDI1FTVT,PTB7-Th,asy-PNDI1FTVT,CCCCC(CC)COC(=O)c1sc2csc(-c3cc4c(-c5ccc(CC(CC)CCCC)s5)c5sccc5c(-c5ccc(CC(CC)CCCC)s5)c4s3)c2c1F,CCCCCCCCCCC(CCCCCCCC)CN1C(=O)c2ccc3c4c(c(-c5ccc(/C=C/c6sccc6F)s5)cc(c24)C1=O)C(=O)N(CC(CCCCCCCC)CCCCCCCCCC)C3=O,0.74,11.5,54.0,4.6,4.5954,0.0999999999999986,4.3,4.6,,,,,inverted,all-PSC,,,,,,,,,-5.29,-3.72,,-5.75,-3.91,
112863,10.1039/d2py01219g,10.1039/d2py01219g,PTB7-Th,PNDI2FTVT,PTB7-Th,PNDI-FTVT,CCCCC(CC)COC(=O)c1sc2csc(-c3cc4c(-c5ccc(CC(CC)CCCC)s5)c5sccc5c(-c5ccc(CC(CC)CCCC)s5)c4s3)c2c1F,CCCCCCCCCCC(CCCCCCCC)CN1C(=O)c2ccc3c4c(c(-c5cc(F)c(/C=C/c6sccc6F)s5)cc(c24)C1=O)C(=O)N(CC(CCCCCCCC)CCCCCCCCCC)C3=O,0.66,10.5,62.0,4.3,4.296600000000001,0.0790697674418414,4.0,4.3,,,,,inverted,all-PSC,,,,,,,,,-5.29,-3.72,,-5.82,-3.96,
112864,10.1039/d2ra05925h,10.1039/d2ra05925h,PDTB,ITIC,PDTB,ITIC,CCCCCCCCCCC(CCCCCCCC)Cc1csc(-c2sc(-c3cc(CC(CCCCCCCC)CCCCCCCCCC)c(-c4ccc(-c5cccs5)s4)s3)c3c2C(=O)c2c(CC(CC)CCCC)sc(CC(CC)CCCC)c2C3=O)c1,CCCCCCc1ccc(C2(c3ccc(CCCCCC)cc3)c3cc4c(cc3-c3sc5cc(C=C6C(=O)c7ccccc7C6=C(C#N)C#N)sc5c32)C(c2ccc(CCCCCC)cc2)(c2ccc(CCCCCC)cc2)c2c-4sc3cc(C=C4C(=O)c5ccccc5C4=C(C#N)C#N)sc23)cc1,0.64,9.91,60.1,3.81,3.8117824,0.0467821522309759,3.58,3.81,,,,,ITO/PEDOT:PSS/active layer/LiF/Al,conventional,LiF,LiF,PEDOT:PSS,PEDOT:PSS,100.0,chloroform,chloroform,,-5.58,-3.69,,-5.576,-3.916,
112865,10.1039/d2ra05925h,10.1039/d2ra05925h,PDFTB,ITIC,PDFTB,ITIC,CCCCCCCCCCC(CCCCCCCC)Cc1csc(-c2sc(-c3cc(CC(CCCCCCCC)CCCCCCCCCC)c(-c4cc(F)c(-c5sccc5F)s4)s3)c3c2C(=O)c2c(CC(CC)CCCC)sc(CC(CC)CCCC)c2C3=O)c1,CCCCCCc1ccc(C2(c3ccc(CCCCCC)cc3)c3cc4c(cc3-c3sc5cc(C=C6C(=O)c7ccccc7C6=C(C#N)C#N)sc5c32)C(c2ccc(CCCCCC)cc2)(c2ccc(CCCCCC)cc2)c2c-4sc3cc(C=C4C(=O)c5ccccc5C4=C(C#N)C#N)sc23)cc1,0.86,12.28,41.5,4.39,4.382731999999999,0.1655580865603808,4.11,4.39,,,,,ITO/PEDOT:PSS/active layer/LiF/Al,conventional,LiF,LiF,PEDOT:PSS,PEDOT:PSS,100.0,chloroform,chloroform,,-5.68,-3.74,,-5.576,-3.916,
112866,10.1039/d3cp00998j,10.1039/d3cp00998j,PBDB-T,N2200,PBDB-T,N2200,CCCCC(CC)Cc1ccc(-c2c3cc(-c4ccc(-c5sc(-c6cccs6)c6c5C(=O)c5c(CC(CC)CCCC)sc(CC(CC)CCCC)c5C6=O)s4)sc3c(-c3ccc(CC(CC)CCCC)s3)c3ccsc23)s1,CCCCCCCCCCC(CCCCCCCC)CN1C(=O)c2ccc3c4c(c(-c5ccc(-c6cccs6)s5)cc(c24)C1=O)C(=O)N(CC(CCCCCCCC)CCCCCCCCCC)C3=O,0.884,10.91,64.4,6.21,6.21101936,0.0164148148148134,6.03,6.21,1:2,"1,8-diiodooctane",,0.5 vol%,,bulk heterojunction all-polymer solar cell,,,,,,chlorobenzene,,,-5.33,-3.48,,-5.71,-4.02,
112867,10.1039/d3cp00998j,10.1039/d3cp00998j,PBDB-T,P(NDI-BDD10),PBDB-T,P(NDI-BDD10),CCCCC(CC)Cc1ccc(-c2c3cc(-c4ccc(-c5sc(-c6cccs6)c6c5C(=O)c5c(CC(CC)CCCC)sc(CC(CC)CCCC)c5C6=O)s4)sc3c(-c3ccc(CC(CC)CCCC)s3)c3ccsc23)s1,,0.903,10.89,69.1,6.8,6.7950659700000005,0.072559264705873,6.65,6.8,1:2,"1,8-diiodooctane",,0.5 vol%,conventional,,PDINO,,PEDOT:PSS,,,chlorobenzene,,,-5.33,-3.48,,,,
112868,10.1039/d3cp00998j,10.1039/d3cp00998j,PBDB-T,P(NDI-TPD10),PBDB-T,P(NDI-TPD10),CCCCC(CC)Cc1ccc(-c2c3cc(-c4ccc(-c5sc(-c6cccs6)c6c5C(=O)c5c(CC(CC)CCCC)sc(CC(CC)CCCC)c5C6=O)s4)sc3c(-c3ccc(CC(CC)CCCC)s3)c3ccsc23)s1,,0.892,10.8,69.5,6.66,6.695352000000001,0.5308108108108182,6.48,6.66,1:2,"1,8-diiodooctane",,0.5 vol%,conventional,,PDINO,,PEDOT:PSS,,,chlorobenzene,,,-5.33,-3.48,,,,
112869,10.1039/d3cp00998j,10.1039/d3cp00998j,PBDB-T,P(NDI-TT10),PBDB-T,P(NDI-TT10),CCCCC(CC)Cc1ccc(-c2c3cc(-c4ccc(-c5sc(-c6cccs6)c6c5C(=O)c5c(CC(CC)CCCC)sc(CC(CC)CCCC)c5C6=O)s4)sc3c(-c3ccc(CC(CC)CCCC)s3)c3ccsc23)s1,,0.862,8.02,65.4,4.52,4.52125896,0.0278530973451408,4.29,4.52,1:2,"1,8-diiodooctane",,0.5 vol%,conventional,,PDINO,,PEDOT:PSS,,,chlorobenzene,,,-5.33,-3.48,,,,
112870,10.1039/d3cp00998j,10.1039/d3cp00998j,PBDB-T,P(NDI-2FQ10),PBDB-T,P(NDI-2FQ10),CCCCC(CC)Cc1ccc(-c2c3cc(-c4ccc(-c5sc(-c6cccs6)c6c5C(=O)c5c(CC(CC)CCCC)sc(CC(CC)CCCC)c5C6=O)s4)sc3c(-c3ccc(CC(CC)CCCC)s3)c3ccsc23)s1,,0.895,10.28,70.3,6.47,6.468021799999999,0.0305749613601362,6.15,6.47,1:2,"1,8-diiodooctane",,0.5 vol%,conventional,,PDINO,,PEDOT:PSS,,,chlorobenzene,,,-5.33,-3.48,,,,
112871,10.1039/d3ee00186e,10.1039/d3ee00186e,PM6,PY-IT,PM6,PY-IT,COC(=O)C(C)(C)c1cc(C)cc(-c2sc3c4sc5cc(/C=C6/C(=O)c7cc(F)cc(c7)C(=O)/C6=C\c6cc(C(C)(C)C(=O)OC)c(-c7cc(C)cc(C(C)(C)C(=O)OC)c7)s6)sc5c4c(C(C)(C)C(=O)OC)ccc2-3)c1,CCCCCCCCCCCc1c(/C=C2\C(=O)c3ccccc3C2=C(C#N)C#N)sc2c1sc1c3c4nsnc4c4c5sc6c(CCCCCCCCCCC)c(/C=C7\C(=O)c8cc(-c9cccs9)ccc8C7=C(C#N)C#N)sc6c5n(CC(CCCCCCCC)CCCCCCCCCC)c4c3n(CC(CCCCCCCC)CCCCCCCCCC)c21,0.935,23.56,73.69,16.27,16.23287534,0.2281786109403805,16.01,16.27,1:1.2,,,,BHJ,,,,,,110.0,,,,-5.56,-3.65,,-5.68,-3.94,
112873,10.1039/d3ee00186e,10.1039/d3ee00186e,PBB2-H,PY-IT,PBB2-H,PY-IT,CCCCCCCCC(CCCCCC)Cc1ccc(-c2c3nc(-c4ccc(-c5cc6c(-c7ccc(CC(CC)CCCC)s7)c7sccc7c(-c7ccc(CC(CC)CCCC)s7)c6s5)s4)sc3c(-c3ccc(CC(CCCCCC)CCCCCCCC)s3)c3nc(-c4cccs4)sc23)s1,CCCCCCCCCCCc1c(/C=C2\C(=O)c3ccccc3C2=C(C#N)C#N)sc2c1sc1c3c4nsnc4c4c5sc6c(CCCCCCCCCCC)c(/C=C7\C(=O)c8cc(-c9cccs9)ccc8C7=C(C#N)C#N)sc6c5n(CC(CCCCCCCC)CCCCCCCCCC)c4c3n(CC(CCCCCCCC)CCCCCCCCCC)c21,0.937,19.89,72.71,13.55,13.550911803000002,0.006729173431742,13.24,13.55,1:1,,,,BHJ,,,,,,110.0,,,,-5.45,-3.47,,-5.68,-3.94,
112874,10.1039/d3ee00186e,10.1039/d3ee00186e,PM6,PY-IT,PM6,PY-IT,COC(=O)C(C)(C)c1cc(C)cc(-c2sc3c4sc5cc(/C=C6/C(=O)c7cc(F)cc(c7)C(=O)/C6=C\c6cc(C(C)(C)C(=O)OC)c(-c7cc(C)cc(C(C)(C)C(=O)OC)c7)s6)sc5c4c(C(C)(C)C(=O)OC)ccc2-3)c1,CCCCCCCCCCCc1c(/C=C2\C(=O)c3ccccc3C2=C(C#N)C#N)sc2c1sc1c3c4nsnc4c4c5sc6c(CCCCCCCCCCC)c(/C=C7\C(=O)c8cc(-c9cccs9)ccc8C7=C(C#N)C#N)sc6c5n(CC(CCCCCCCC)CCCCCCCCCC)c4c3n(CC(CCCCCCCC)CCCCCCCCCC)c21,0.92,23.75,67.43,14.73,14.733455000000005,0.0234555329260178,14.32,14.73,1:1.2,,,,,,,,,,300.0,,,,-5.56,-3.65,,-5.68,-3.94,
112876,10.1039/d3ee00186e,10.1039/d3ee00186e,PM6,PY-IT,PM6,PY-IT,COC(=O)C(C)(C)c1cc(C)cc(-c2sc3c4sc5cc(/C=C6/C(=O)c7cc(F)cc(c7)C(=O)/C6=C\c6cc(C(C)(C)C(=O)OC)c(-c7cc(C)cc(C(C)(C)C(=O)OC)c7)s6)sc5c4c(C(C)(C)C(=O)OC)ccc2-3)c1,CCCCCCCCCCCc1c(/C=C2\C(=O)c3ccccc3C2=C(C#N)C#N)sc2c1sc1c3c4nsnc4c4c5sc6c(CCCCCCCCCCC)c(/C=C7\C(=O)c8cc(-c9cccs9)ccc8C7=C(C#N)C#N)sc6c5n(CC(CCCCCCCC)CCCCCCCCCC)c4c3n(CC(CCCCCCCC)CCCCCCCCCC)c21,0.924,24.24,74.22,16.62,16.623617472,0.0217657761732755,16.35,16.62,10/7,,,,PPHJ,,,,,,,,,,-5.56,-3.65,,-5.68,-3.94,
112878,10.1039/d3ee01683h,10.1039/d3ee01683h,PM6,PYF-IT,PM6,PYF-IT,COC(=O)C(C)(C)c1cc(C)cc(-c2sc3c4sc5cc(/C=C6/C(=O)c7cc(F)cc(c7)C(=O)/C6=C\c6cc(C(C)(C)C(=O)OC)c(-c7cc(C)cc(C(C)(C)C(=O)OC)c7)s6)sc5c4c(C(C)(C)C(=O)OC)ccc2-3)c1,,0.901,23.55,70.2,15.02,14.8954221,0.8294134487350098,14.65,15.02,,,,,,,,,,,,,,,-5.56,-3.65,,,,
112882,10.1039/d3ee01683h,10.1039/d3ee01683h,PM6,PY-IT,PM6,PY-IT,COC(=O)C(C)(C)c1cc(C)cc(-c2sc3c4sc5cc(/C=C6/C(=O)c7cc(F)cc(c7)C(=O)/C6=C\c6cc(C(C)(C)C(=O)OC)c(-c7cc(C)cc(C(C)(C)C(=O)OC)c7)s6)sc5c4c(C(C)(C)C(=O)OC)ccc2-3)c1,CCCCCCCCCCCc1c(/C=C2\C(=O)c3ccccc3C2=C(C#N)C#N)sc2c1sc1c3c4nsnc4c4c5sc6c(CCCCCCCCCCC)c(/C=C7\C(=O)c8cc(-c9cccs9)ccc8C7=C(C#N)C#N)sc6c5n(CC(CCCCCCCC)CCCCCCCCCC)c4c3n(CC(CCCCCCCC)CCCCCCCCCC)c21,0.942,23.39,75.3,16.59,16.591135140000002,0.0068423146473922,16.34,16.59,,,,,conventional,,PNDIT-F3N,,PEDOT:PSS,,,,,,-5.56,-3.65,,-5.68,-3.94,
112884,10.1039/d3ee02953k,10.1039/d3ee02953k,PM6,PY-C11,PM6,PY-C11,COC(=O)C(C)(C)c1cc(C)cc(-c2sc3c4sc5cc(/C=C6/C(=O)c7cc(F)cc(c7)C(=O)/C6=C\c6cc(C(C)(C)C(=O)OC)c(-c7cc(C)cc(C(C)(C)C(=O)OC)c7)s6)sc5c4c(C(C)(C)C(=O)OC)ccc2-3)c1,CCCCCCCCCCCCC(CCCCCCCCCC)Cn1c2c3sc(/C=C4\C(=O)c5ccccc5C4=C(C#N)C#N)c(CCCCCCCCCCC)c3sc2c2c3nsnc3c3c4sc5c(CCCCCCCCCCC)c(C/C=C6/C(=O)c7cc(-c8cccs8)ccc7C6=C(C#N)C#N)sc5c4n(CC(CCCCCCCCCC)CCCCCCCCCCCC)c3c21,0.935,24.08,76.8,17.29,17.2913664,0.0079028340081086,16.95,17.29,,,,,,all-polymer solar cell,,,,,,,,,-5.56,-3.65,,-5.68,-3.9,
112885,10.1039/d3ee02953k,10.1039/d3ee02953k,PM6,PY-C11,PM6,PY-C11,COC(=O)C(C)(C)c1cc(C)cc(-c2sc3c4sc5cc(/C=C6/C(=O)c7cc(F)cc(c7)C(=O)/C6=C\c6cc(C(C)(C)C(=O)OC)c(-c7cc(C)cc(C(C)(C)C(=O)OC)c7)s6)sc5c4c(C(C)(C)C(=O)OC)ccc2-3)c1,CCCCCCCCCCCCC(CCCCCCCCCC)Cn1c2c3sc(/C=C4\C(=O)c5ccccc5C4=C(C#N)C#N)c(CCCCCCCCCCC)c3sc2c2c3nsnc3c3c4sc5c(CCCCCCCCCCC)c(C/C=C6/C(=O)c7cc(-c8cccs8)ccc7C6=C(C#N)C#N)sc5c4n(CC(CCCCCCCCCC)CCCCCCCCCCCC)c3c21,0.936,24.57,77.8,17.89,17.89207056,0.0115738401341528,17.51,17.89,,DTC-C8,DTC-C8,,,all-polymer solar cell,,,,,,,,,-5.56,-3.65,,-5.68,-3.9,
112886,10.1039/d3ee02953k,10.1039/d3ee02953k,PM6,PY-C11,PM6,PY-C11,COC(=O)C(C)(C)c1cc(C)cc(-c2sc3c4sc5cc(/C=C6/C(=O)c7cc(F)cc(c7)C(=O)/C6=C\c6cc(C(C)(C)C(=O)OC)c(-c7cc(C)cc(C(C)(C)C(=O)OC)c7)s6)sc5c4c(C(C)(C)C(=O)OC)ccc2-3)c1,CCCCCCCCCCCCC(CCCCCCCCCC)Cn1c2c3sc(/C=C4\C(=O)c5ccccc5C4=C(C#N)C#N)c(CCCCCCCCCCC)c3sc2c2c3nsnc3c3c4sc5c(CCCCCCCCCCC)c(C/C=C6/C(=O)c7cc(-c8cccs8)ccc7C6=C(C#N)C#N)sc5c4n(CC(CCCCCCCCCC)CCCCCCCCCCCC)c3c21,0.937,24.92,78.6,18.35,18.35313144,0.0170650681198945,18.01,18.35,,DTC-C12,DTC-C12,,,all-polymer solar cell,,,,,,,,,-5.56,-3.65,,-5.68,-3.9,
112887,10.1039/d3ee02953k,10.1039/d3ee02953k,PM6,PY-C11,PM6,PY-C11,COC(=O)C(C)(C)c1cc(C)cc(-c2sc3c4sc5cc(/C=C6/C(=O)c7cc(F)cc(c7)C(=O)/C6=C\c6cc(C(C)(C)C(=O)OC)c(-c7cc(C)cc(C(C)(C)C(=O)OC)c7)s6)sc5c4c(C(C)(C)C(=O)OC)ccc2-3)c1,CCCCCCCCCCCCC(CCCCCCCCCC)Cn1c2c3sc(/C=C4\C(=O)c5ccccc5C4=C(C#N)C#N)c(CCCCCCCCCCC)c3sc2c2c3nsnc3c3c4sc5c(CCCCCCCCCCC)c(C/C=C6/C(=O)c7cc(-c8cccs8)ccc7C6=C(C#N)C#N)sc5c4n(CC(CCCCCCCCCC)CCCCCCCCCCCC)c3c21,0.937,24.02,76.7,17.26,17.26266958,0.0154668597914204,16.96,17.26,,DTC-C16,DTC-C16,,,all-polymer solar cell,,,,,,,,,-5.56,-3.65,,-5.68,-3.9,
112888,10.1039/d3ee02953k,10.1039/d3ee02953k,PM6,PY-DT,PM6,PY-DT,COC(=O)C(C)(C)c1cc(C)cc(-c2sc3c4sc5cc(/C=C6/C(=O)c7cc(F)cc(c7)C(=O)/C6=C\c6cc(C(C)(C)C(=O)OC)c(-c7cc(C)cc(C(C)(C)C(=O)OC)c7)s6)sc5c4c(C(C)(C)C(=O)OC)ccc2-3)c1,CCCCCCCCCCCCC(CCCCCCCCCC)Cn1c2c3sc(/C=C4\C(=O)c5ccccc5C4=C(C#N)C#N)c(CC(CCCC)CCCCCC)c3sc2c2c3nsnc3c3c4sc5c(CC(CCCC)CCCCCC)c(/C=C6\C(=O)c7cc(-c8cccs8)ccc7C6=C(C#N)C#N)sc5c4n(CC(CCCCCCCCCC)CCCCCCCCCCCC)c3c21,0.95,23.62,76.4,17.14,17.143396,0.0198133022170281,16.89,17.14,,,,,ITO/PEDOT:PSS/active layer/PNDIT-F3N/Ag,all-polymer solar cell,PNDIT-F3N,,PEDOT:PSS,,,,,,-5.56,-3.65,,-5.6,-3.83,
112889,10.1039/d3ee02953k,10.1039/d3ee02953k,PM6,PY-DT,PM6,PY-DT,COC(=O)C(C)(C)c1cc(C)cc(-c2sc3c4sc5cc(/C=C6/C(=O)c7cc(F)cc(c7)C(=O)/C6=C\c6cc(C(C)(C)C(=O)OC)c(-c7cc(C)cc(C(C)(C)C(=O)OC)c7)s6)sc5c4c(C(C)(C)C(=O)OC)ccc2-3)c1,CCCCCCCCCCCCC(CCCCCCCCCC)Cn1c2c3sc(/C=C4\C(=O)c5ccccc5C4=C(C#N)C#N)c(CC(CCCC)CCCCCC)c3sc2c2c3nsnc3c3c4sc5c(CC(CCCC)CCCCCC)c(/C=C6\C(=O)c7cc(-c8cccs8)ccc7C6=C(C#N)C#N)sc5c4n(CC(CCCCCCCCCC)CCCCCCCCCCCC)c3c21,0.952,24.0,77.6,17.73,17.730047999999996,0.0002707275803499,17.49,17.73,,DTC-C12,DTC-C12,,ITO/PEDOT:PSS/active layer/PNDIT-F3N/Ag,all-polymer solar cell,PNDIT-F3N,,PEDOT:PSS,,,,,,-5.56,-3.65,,-5.6,-3.83,
112890,10.1039/d3ee02953k,10.1039/d3ee02953k,PM6,PYF-T-o,PM6,PYF-T-o,COC(=O)C(C)(C)c1cc(C)cc(-c2sc3c4sc5cc(/C=C6/C(=O)c7cc(F)cc(c7)C(=O)/C6=C\c6cc(C(C)(C)C(=O)OC)c(-c7cc(C)cc(C(C)(C)C(=O)OC)c7)s6)sc5c4c(C(C)(C)C(=O)OC)ccc2-3)c1,CCCCCCCCCCCCC(CCCCCCCCCC)Cn1c2c3sc(/C=C4\C(=O)c5c(F)cccc5C4=C(C#N)C#N)c(CCCCCCCCCCC)c3sc2c2c3nsnc3c3c4sc5c(CCCCCCCCCCC)c(/C=C6\C(=O)c7c(ccc(-c8cccs8)c7F)C6=C(C#N)C#N)sc5c4n(CC(CCCCCCCCCC)CCCCCCCCCCCC)c3c21,0.88,24.83,75.2,16.43,16.4315008,0.0091345100425973,16.21,16.43,,DTC-C12,,,ITO/PEDOT:PSS/active layer/PNDIT-F3N/Ag,all-polymer solar cell,PNDIT-F3N,,PEDOT:PSS,,,,,,-5.56,-3.65,,-5.715,-3.805,
112891,10.1039/d3ee02953k,10.1039/d3ee02953k,PM6,PYFT-o,PM6,PYF-T-o,COC(=O)C(C)(C)c1cc(C)cc(-c2sc3c4sc5cc(/C=C6/C(=O)c7cc(F)cc(c7)C(=O)/C6=C\c6cc(C(C)(C)C(=O)OC)c(-c7cc(C)cc(C(C)(C)C(=O)OC)c7)s6)sc5c4c(C(C)(C)C(=O)OC)ccc2-3)c1,CCCCCCCCCCCCC(CCCCCCCCCC)Cn1c2c3sc(/C=C4\C(=O)c5c(F)cccc5C4=C(C#N)C#N)c(CCCCCCCCCCC)c3sc2c2c3nsnc3c3c4sc5c(CCCCCCCCCCC)c(/C=C6\C(=O)c7c(ccc(-c8cccs8)c7F)C6=C(C#N)C#N)sc5c4n(CC(CCCCCCCCCC)CCCCCCCCCCCC)c3c21,0.879,25.29,76.3,16.96,16.96142133,0.0083804834905627,16.62,16.96,,DTC-C12,DTC-C12,,,,,,,,,,,,-5.56,-3.65,,-5.715,-3.805,
112892,10.1039/d3ee02953k,10.1039/d3ee02953k,PM6,PY-C11,PM6,PY-C11,COC(=O)C(C)(C)c1cc(C)cc(-c2sc3c4sc5cc(/C=C6/C(=O)c7cc(F)cc(c7)C(=O)/C6=C\c6cc(C(C)(C)C(=O)OC)c(-c7cc(C)cc(C(C)(C)C(=O)OC)c7)s6)sc5c4c(C(C)(C)C(=O)OC)ccc2-3)c1,CCCCCCCCCCCCC(CCCCCCCCCC)Cn1c2c3sc(/C=C4\C(=O)c5ccccc5C4=C(C#N)C#N)c(CCCCCCCCCCC)c3sc2c2c3nsnc3c3c4sc5c(CCCCCCCCCCC)c(C/C=C6/C(=O)c7cc(-c8cccs8)ccc7C6=C(C#N)C#N)sc5c4n(CC(CCCCCCCCCC)CCCCCCCCCCCC)c3c21,0.939,24.64,77.5,17.9,17.931144,0.173988826815649,,17.9,,DTC-C12,DTC-C12,,,all-polymer solar cell,,,,,,,,,-5.56,-3.65,,-5.68,-3.9,
112893,10.1039/d3py00229b,10.1039/d3py00229b,PTO,IT-4F,PTO,IT-4F,CCCCCCCCCCCc1c(/C=C2\C(=O)c3ccccc3C2=C(C#N)C#N)sc2c1sc1c3c4nsnc4c4c5sc6c(CCCCCCCCCCC)c(/C=C7/C(=O)c8cc(-c9cc%10sccc%10s9)ccc8C7=C(C#N)C#N)sc6c5n(CC(CCCCCCCC)CCCCCCCCCC)c4c3n(CC(CCCCCCCC)CCCCCCCCCC)c21,CCCCCCc1ccc(C2(c3ccc(CCCCCC)cc3)c3cc4c(cc3-c3sc5cc(/C=C6\C(=O)c7cc(F)c(F)cc7C6=C(C#N)C#N)sc5c32)C(c2ccc(CCCCCC)cc2)(c2ccc(CCCCCC)cc2)c2c-4sc3cc(/C=C4\C(=O)c5cc(F)c(F)cc5C4=C(C#N)C#N)sc23)cc1,1.0,18.01,50.34,9.07,9.066234,0.0415214994487191,,,1:1,DIO,,0%,ITO/PEDOT:PSS/active layer/PDINO/Al,BHJ,PDINO,,PEDOT:PSS,,,chlorobenzene,,80.0,-5.61,-3.59,,-5.66,-4.14,
112894,10.1039/d3py00229b,10.1039/d3py00229b,PTO,IT-4F,PTO,IT-4F,CCCCCCCCCCCc1c(/C=C2\C(=O)c3ccccc3C2=C(C#N)C#N)sc2c1sc1c3c4nsnc4c4c5sc6c(CCCCCCCCCCC)c(/C=C7/C(=O)c8cc(-c9cc%10sccc%10s9)ccc8C7=C(C#N)C#N)sc6c5n(CC(CCCCCCCC)CCCCCCCCCC)c4c3n(CC(CCCCCCCC)CCCCCCCCCC)c21,CCCCCCc1ccc(C2(c3ccc(CCCCCC)cc3)c3cc4c(cc3-c3sc5cc(/C=C6\C(=O)c7cc(F)c(F)cc7C6=C(C#N)C#N)sc5c32)C(c2ccc(CCCCCC)cc2)(c2ccc(CCCCCC)cc2)c2c-4sc3cc(/C=C4\C(=O)c5cc(F)c(F)cc5C4=C(C#N)C#N)sc23)cc1,0.94,18.96,66.35,11.83,11.825162399999996,0.0408926458157536,,,1:1,DIO,DIO,0.5%,ITO/PEDOT:PSS/active layer/PDINO/Al,BHJ,PDINO,,PEDOT:PSS,,,chlorobenzene,,80.0,-5.61,-3.59,,-5.66,-4.14,
112895,10.1039/d3py00229b,10.1039/d3py00229b,PTO,IT-4F,PTO,IT-4F,CCCCCCCCCCCc1c(/C=C2\C(=O)c3ccccc3C2=C(C#N)C#N)sc2c1sc1c3c4nsnc4c4c5sc6c(CCCCCCCCCCC)c(/C=C7/C(=O)c8cc(-c9cc%10sccc%10s9)ccc8C7=C(C#N)C#N)sc6c5n(CC(CCCCCCCC)CCCCCCCCCC)c4c3n(CC(CCCCCCCC)CCCCCCCCCC)c21,CCCCCCc1ccc(C2(c3ccc(CCCCCC)cc3)c3cc4c(cc3-c3sc5cc(/C=C6\C(=O)c7cc(F)c(F)cc7C6=C(C#N)C#N)sc5c32)C(c2ccc(CCCCCC)cc2)(c2ccc(CCCCCC)cc2)c2c-4sc3cc(/C=C4\C(=O)c5cc(F)c(F)cc5C4=C(C#N)C#N)sc23)cc1,0.93,12.9,63.12,7.57,7.572506400000001,0.0331096433289375,,,1:1,DIO 1%,DIO,1%,ITO/PEDOT:PSS/active layer/PDINO/Al,BHJ-PSC,PDINO,,PEDOT:PSS,,,chlorobenzene,,80.0,-5.61,-3.59,,-5.66,-4.14,
112896,10.1039/d3py00229b,10.1039/d3py00229b,PTO,IT-4F,PTO,IT-4F,CCCCCCCCCCCc1c(/C=C2\C(=O)c3ccccc3C2=C(C#N)C#N)sc2c1sc1c3c4nsnc4c4c5sc6c(CCCCCCCCCCC)c(/C=C7/C(=O)c8cc(-c9cc%10sccc%10s9)ccc8C7=C(C#N)C#N)sc6c5n(CC(CCCCCCCC)CCCCCCCCCC)c4c3n(CC(CCCCCCCC)CCCCCCCCCC)c21,CCCCCCc1ccc(C2(c3ccc(CCCCCC)cc3)c3cc4c(cc3-c3sc5cc(/C=C6\C(=O)c7cc(F)c(F)cc7C6=C(C#N)C#N)sc5c32)C(c2ccc(CCCCCC)cc2)(c2ccc(CCCCCC)cc2)c2c-4sc3cc(/C=C4\C(=O)c5cc(F)c(F)cc5C4=C(C#N)C#N)sc23)cc1,0.92,17.54,65.98,10.65,10.64706064,0.0275996244131377,,,1:1,DIO 2%,DIO,2%,ITO/PEDOT:PSS/active layer/PDINO/Al,BHJ-PSC,PDINO,,PEDOT:PSS,,,,,80.0,-5.61,-3.59,,-5.66,-4.14,
112897,10.1039/d3py00229b,10.1039/d3py00229b,PTO,IT-4F,PTO,IT-4F,CCCCCCCCCCCc1c(/C=C2\C(=O)c3ccccc3C2=C(C#N)C#N)sc2c1sc1c3c4nsnc4c4c5sc6c(CCCCCCCCCCC)c(/C=C7/C(=O)c8cc(-c9cc%10sccc%10s9)ccc8C7=C(C#N)C#N)sc6c5n(CC(CCCCCCCC)CCCCCCCCCC)c4c3n(CC(CCCCCCCC)CCCCCCCCCC)c21,CCCCCCc1ccc(C2(c3ccc(CCCCCC)cc3)c3cc4c(cc3-c3sc5cc(/C=C6\C(=O)c7cc(F)c(F)cc7C6=C(C#N)C#N)sc5c32)C(c2ccc(CCCCCC)cc2)(c2ccc(CCCCCC)cc2)c2c-4sc3cc(/C=C4\C(=O)c5cc(F)c(F)cc5C4=C(C#N)C#N)sc23)cc1,0.93,16.78,65.33,10.2,10.19500782,0.0489429411764565,,,1:1,DIO 3%,DIO,3%,ITO/PEDOT:PSS/active layer/PDINO/Al,BHJ-PSC,PDINO,,PEDOT:PSS,,,chlorobenzene,,80.0,-5.61,-3.59,,-5.66,-4.14,
112898,10.1039/d3py00229b,10.1039/d3py00229b,PTC,IT-4F,PTC,IT-4F,CCCCC(CC)Cc1sc(-c2c3cc(-c4cc(C(=O)CC5CCCCC5)cs4)sc3c(-c3cc(F)c(CC(CC)CCCC)s3)c3ccsc23)cc1F,CCCCCCc1ccc(C2(c3ccc(CCCCCC)cc3)c3cc4c(cc3-c3sc5cc(/C=C6\C(=O)c7cc(F)c(F)cc7C6=C(C#N)C#N)sc5c32)C(c2ccc(CCCCCC)cc2)(c2ccc(CCCCCC)cc2)c2c-4sc3cc(/C=C4\C(=O)c5cc(F)c(F)cc5C4=C(C#N)C#N)sc23)cc1,0.99,15.86,53.55,8.41,8.4080997,0.0225957193816986,,,1:1,DIO 0%,,0%,ITO/PEDOT:PSS/active layer/PDINO/Al,BHJ-PSC,PDINO,,PEDOT:PSS,,,chlorobenzene,,80.0,-5.65,-3.7,,-5.66,-4.14,
112899,10.1039/d3py00229b,10.1039/d3py00229b,PTC,IT-4F,PTC,IT-4F,CCCCC(CC)Cc1sc(-c2c3cc(-c4cc(C(=O)CC5CCCCC5)cs4)sc3c(-c3cc(F)c(CC(CC)CCCC)s3)c3ccsc23)cc1F,CCCCCCc1ccc(C2(c3ccc(CCCCCC)cc3)c3cc4c(cc3-c3sc5cc(/C=C6\C(=O)c7cc(F)c(F)cc7C6=C(C#N)C#N)sc5c32)C(c2ccc(CCCCCC)cc2)(c2ccc(CCCCCC)cc2)c2c-4sc3cc(/C=C4\C(=O)c5cc(F)c(F)cc5C4=C(C#N)C#N)sc23)cc1,0.95,18.39,61.03,10.66,10.66224615,0.0210708255159594,,,,DIO 0.5%,DIO,0.5%,ITO/PEDOT:PSS/active layer/PDINO/Al,BHJ-PSC,PDINO,,PEDOT:PSS,,,,,80.0,-5.65,-3.7,,-5.66,-4.14,
112900,10.1039/d3py00229b,10.1039/d3py00229b,PTC,IT-4F,PTC,IT-4F,CCCCC(CC)Cc1sc(-c2c3cc(-c4cc(C(=O)CC5CCCCC5)cs4)sc3c(-c3cc(F)c(CC(CC)CCCC)s3)c3ccsc23)cc1F,CCCCCCc1ccc(C2(c3ccc(CCCCCC)cc3)c3cc4c(cc3-c3sc5cc(/C=C6\C(=O)c7cc(F)c(F)cc7C6=C(C#N)C#N)sc5c32)C(c2ccc(CCCCCC)cc2)(c2ccc(CCCCCC)cc2)c2c-4sc3cc(/C=C4\C(=O)c5cc(F)c(F)cc5C4=C(C#N)C#N)sc23)cc1,0.93,11.7,59.18,6.44,6.4393758000000005,0.0096925465838486,,,1:1,DIO 1%,DIO,1%,ITO/PEDOT:PSS/active layer/PDINO/Al,BHJ-PSC,PDINO,,PEDOT:PSS,,,chlorobenzene,,80.0,-5.65,-3.7,,-5.66,-4.14,
112901,10.1039/d3py00229b,10.1039/d3py00229b,PTC,IT-4F,PTC,IT-4F,CCCCC(CC)Cc1sc(-c2c3cc(-c4cc(C(=O)CC5CCCCC5)cs4)sc3c(-c3cc(F)c(CC(CC)CCCC)s3)c3ccsc23)cc1F,CCCCCCc1ccc(C2(c3ccc(CCCCCC)cc3)c3cc4c(cc3-c3sc5cc(/C=C6\C(=O)c7cc(F)c(F)cc7C6=C(C#N)C#N)sc5c32)C(c2ccc(CCCCCC)cc2)(c2ccc(CCCCCC)cc2)c2c-4sc3cc(/C=C4\C(=O)c5cc(F)c(F)cc5C4=C(C#N)C#N)sc23)cc1,0.93,15.87,57.44,8.48,8.47762704,0.0279830188679321,,,1:1,DIO 2%,DIO,2%,ITO/PEDOT:PSS/active layer/PDINO/Al,BHJ-PSC,PDINO,,PEDOT:PSS,,,chlorobenzene,,80.0,-5.65,-3.7,,-5.66,-4.14,
112902,10.1039/d3py00229b,10.1039/d3py00229b,PTC,IT-4F,PTC,IT-4F,CCCCC(CC)Cc1sc(-c2c3cc(-c4cc(C(=O)CC5CCCCC5)cs4)sc3c(-c3cc(F)c(CC(CC)CCCC)s3)c3ccsc23)cc1F,CCCCCCc1ccc(C2(c3ccc(CCCCCC)cc3)c3cc4c(cc3-c3sc5cc(/C=C6\C(=O)c7cc(F)c(F)cc7C6=C(C#N)C#N)sc5c32)C(c2ccc(CCCCCC)cc2)(c2ccc(CCCCCC)cc2)c2c-4sc3cc(/C=C4\C(=O)c5cc(F)c(F)cc5C4=C(C#N)C#N)sc23)cc1,0.93,15.75,60.83,8.91,8.910074250000001,0.0008333333333426,,,,DIO 3%,DIO,3%,ITO/PEDOT:PSS/active layer/PDINO/Al,BHJ-PSC,PDINO,,PEDOT:PSS,,,,,80.0,-5.65,-3.7,,-5.66,-4.14,
112903,10.1039/d3py00540b,10.1039/d3py00540b,P1,L8-BO,P1,L8-BO,CCCCCCCCc1cc(-c2c(-c3cccs3)sc3c(-c4cc(CCCCCCCC)c(CCCCCCCC)s4)c(-c4ccc(-c5cccc6nsnc56)s4)sc23)sc1CCCCCCCC,CCCCCCC(CCCC)Cc1c(/C=C2\C(=O)c3cc(F)c(F)cc3C2=C(C#N)C#N)sc2c1SC1c3c(c4c(c5nsnc35)c3sc5c(CC(CCCC)CCCCCC)c(/C=C6\C(=O)c7cc(F)c(F)cc7C6=C(C#N)C#N)sc5c3n4CC(CC)CCCC)N(CC(CC)CCCC)C21,0.766,18.12,73.72,10.37,10.232277024,1.3280904146576584,10.18,10.37,,,,,ITO/PEDOT:PSS/donor:L8-BO/PDIN/Ag,conventional,PDIN,,PEDOT:PSS,,,,,,-5.34,-3.53,,-5.68,-3.9,
112904,10.1039/d3py00540b,10.1039/d3py00540b,P3,L8-BO,P3,L8-BO,CCCCCCc1csc(-c2ccc(-c3cc(CCCCCC)c(/C=C/c4csc(-c5cc6c(OCC(CC)CCCC)c7sc(-c8ccc(C9=C%10C(=O)N(CC(CC)CCCC)C(c%11ccc(-c%12cc%13c(OCC(CC)CCCC)c%14sccc%14c(OCC(CC)CCCC)c%13s%12)s%11)=C%10C(=O)N9CC(CC)CCCC)s8)cc7c(OCC(CC)CCCC)c6s5)c4)s3)c3nsnc23)c1,CCCCCCC(CCCC)Cc1c(/C=C2\C(=O)c3cc(F)c(F)cc3C2=C(C#N)C#N)sc2c1SC1c3c(c4c(c5nsnc35)c3sc5c(CC(CCCC)CCCCCC)c(/C=C6\C(=O)c7cc(F)c(F)cc7C6=C(C#N)C#N)sc5c3n4CC(CC)CCCC)N(CC(CC)CCCC)C21,0.742,22.8,74.3,12.56,12.5697768,0.0778407643312033,12.33,12.56,,,,,ITO/PEDOT:PSS/donor:L8-BO/PDIN/Ag,conventional,PDIN,,PEDOT:PSS,,,,,,-5.31,-3.6,,-5.68,-3.9,
