Repository: JiYiqaq/PCE-KA-GNN

# Data directory

- `raw/Active_Database.csv` is the immutable source dataset bundled under CC BY 4.0. Do not overwrite it with processed data.
- `processed/` is created and populated by the training pipeline. Generated `.pt` and `.pth` caches are intentionally ignored by Git because they can exceed GitHub's normal single-file limit.

See `../DATA_LICENSE.md` for provenance, license and checksum information.

File: data/raw/Active_Database.csv (part 470 of 471)
id,doi,doi_norm,donor,acceptor,donor_canonical,acceptor_canonical,donor_smiles,acceptor_smiles,voc,jsc,ff,pce,pce_recomputed,pce_relative_error_percent,pce_avg,pce_best,d_a_ratio,additive,additive_canonical,additive_ratio,device_structure,device_type,etl,etl_canonical,htl,htl_canonical,active_layer_thickness,solvent,solvent_canonical,annealing_temp,homo_d,lumo_d,eg_d,homo_a,lumo_a,eg_a
112905,10.1039/d3ra05647c,10.1039/d3ra05647c,PDNB,Y6,PDNB,Y6,CCCCCCCCCCCCC(CCCCCCCCCC)CN1C(=O)c2ccc3c4c(ccc(c24)C1=O)-c1nc2c(-c4cc(CC(CC)CCCC)c(-c5cc6c(-c7ccc(CC(CC)CCCC)s7)c7sccc7c(-c7ccc(CC(CC)CCCC)s7)c6s5)s4)c(F)c(F)c(-c4cc(CC(CC)CCCC)cs4)c2nc1-3,CCCCCCCCCCCc1c(/C=C2\C(=O)c3cc(F)c(F)cc3C2=C(C#N)C#N)sc2c1sc1c3c4nsnc4c4c5sc6c(CCCCCCCCCCC)c(/C=C7\C(=O)c8cc(F)c(F)cc8C7=C(C#N)C#N)sc6c5n(CC(CC)CCCC)c4c3n(CC(CC)CCCC)c21,0.795,16.97,65.47,8.83,8.832655905,0.0300781993204896,,8.83,1:1.2 w/w,,,,ITO/PEDOT:PSS/copolymer:Y6/PFN-Br/Al,conventional,PFN-Br,,PEDOT:PSS,,,chloroform,,,-5.49,-3.91,,-5.65,-4.09,
112906,10.1039/d3ra05647c,10.1039/d3ra05647c,PDNB-2F,Y6,PDNB-2F,Y6,CCCCCCCCCCCCC(CCCCCCCCCC)CN1C(=O)c2ccc3c4c(ccc(c24)C1=O)-c1nc2c(-c4cc(CC(CC)CCCC)c(-c5cc6c(-c7cc(F)c(CC(CC)CCCC)s7)c7sccc7c(-c7cc(F)c(CC(CC)CCCC)s7)c6s5)s4)c(F)c(F)c(-c4cc(CC(CC)CCCC)cs4)c2nc1-3,CCCCCCCCCCCc1c(/C=C2\C(=O)c3cc(F)c(F)cc3C2=C(C#N)C#N)sc2c1sc1c3c4nsnc4c4c5sc6c(CCCCCCCCCCC)c(/C=C7\C(=O)c8cc(F)c(F)cc8C7=C(C#N)C#N)sc6c5n(CC(CC)CCCC)c4c3n(CC(CC)CCCC)c21,0.87,22.45,62.37,12.18,12.18179655,0.0147499999999991,,12.18,1:1.2,,,,conventional,conventional,PFN-Br,,PEDOT:PSS,,,chloroform,,100.0,-5.6,-3.95,,-5.65,-4.09,
112907,10.3390/polym10010052,10.3390/polym10010052,PTPACF,PC71BM,PTPACF,PC71BM,CCCCCCCCOc1c(OCCCCCCCC)c(-c2ccc(-c3ccc(N(c4ccccc4)c4ccc(C(F)(F)F)cc4)cc3)s2)c2nsnc2c1-c1cccs1,COC(=O)CCCC1(c2ccccc2)C23c4c5ccc6c7cc8c9c%10c(cc%11cc%12c%13c%14c(cc%15c%16ccc-5c2c%16c2c5c%16c%17c(c(c46)c7c9c%17c4c%10c%11c%13c4c%16c%14c%152)C513)C%12)C8,0.98,6.42,52.0,3.24,3.2716320000000003,0.9762962962962994,,,1:4,,,,ITO/PEDOT:PSS/active layer/PFN/Al,conventional,PFN,PFN,PEDOT:PSS,PEDOT:PSS,80.0,o-dichlorobenzene,o-DCB,,-5.33,-3.32,,-5.9,-3.9,
112908,10.3390/polym10010052,10.3390/polym10010052,PTPA2CF,PC71BM,PTPA2CF,PC71BM,CCCCCCCCOc1c(OCCCCCCCC)c(-c2ccc(-c3ccc(N(c4ccccc4)c4cc(C(F)(F)F)cc(C(F)(F)F)c4)cc3)s2)c2nsnc2c1-c1cccs1,COC(=O)CCCC1(c2ccccc2)C23c4c5ccc6c7cc8c9c%10c(cc%11cc%12c%13c%14c(cc%15c%16ccc-5c2c%16c2c5c%16c%17c(c(c46)c7c9c%17c4c%10c%11c%13c4c%16c%14c%152)C513)C%12)C8,0.99,5.81,41.8,2.4,2.4042941999999994,0.1789249999999779,,,1:4,,,,ITO/PEDOT:PSS/active layer/PFN/Al,conventional,PFN,PFN,PEDOT:PSS,PEDOT:PSS,80.0,o-dichlorobenzene,o-DCB,,-5.38,-3.31,,-5.9,-3.9,
112909,10.3390/polym10030331,10.3390/polym10030331,PBDTS-ID,PC71BM,PBDTS-ID,PC71BM,CCCCCCCCSc1ccc(-c2c3cc(-c4ccc5c(c4)N(CC(CCCCCC)CCCCCCCC)C(=O)/C5=C4/C(=O)N(CC(CCCCCC)CCCCCCCC)c5ccccc54)sc3c(-c3ccc(SCCCCCCCC)s3)c3ccsc23)s1,COC(=O)CCCC1(c2ccccc2)C23c4c5ccc6c7cc8c9c%10c(cc%11cc%12c%13c%14c(cc%15c%16ccc-5c2c%16c2c5c%16c%17c(c(c46)c7c9c%17c4c%10c%11c%13c4c%16c%14c%152)C513)C%12)C8,0.84,8.21,39.2,2.7,2.703388800000001,0.1255111111111346,,,,,,,ITO/PEIE/polymer:PC71BM/MoO3/Ag,,PEIE,PEIE,MoO3,MoO3,,,,,-5.4,-3.86,,-5.9,-3.9,
112910,10.3390/polym10030331,10.3390/polym10030331,PBDTS-DTNT,PC71BM,PBDTS-DTNT,PC71BM,CCCCCCCCCCCCC(CCCCCCCCCC)Cc1csc(-c2cc3c(cc(-c4cc(CC(CCCCCCCCCC)CCCCCCCCCCCC)c(-c5cc6c(-c7ccc(SCCCCCCCC)s7)c7sccc7c(-c7ccc(SCCCCCCCC)s7)c6s5)s4)c4nsnc43)c3nsnc23)c1,COC(=O)CCCC1(c2ccccc2)C23c4c5ccc6c7cc8c9c%10c(cc%11cc%12c%13c%14c(cc%15c%16ccc-5c2c%16c2c5c%16c%17c(c(c46)c7c9c%17c4c%10c%11c%13c4c%16c%14c%152)C513)C%12)C8,0.72,8.31,45.8,2.71,2.7403056,1.118287822878218,,,1:2,"1,8-diiodooctane",,3%,ITO/PEIE/polymer:PC71BM/MoO3/Ag,,PEIE,PEIE,MoO3,MoO3,,chlorobenzene,,,-5.24,-3.77,,-5.9,-3.9,
112911,10.3390/polym10030332,10.3390/polym10030332,PTB7,,PTB7,,CCCCC(CC)COC(=O)c1sc2c(-c3cc4c(OCC(CC)CCCC)c5sccc5c(OCC(CC)CCCC)c4s3)scc2c1F,,0.64,0.53,36.3,0.14,0.1231295999999999,12.050285714285728,0.13,0.14,,,,,inverted,inverted,ZnO,ZnO,MoO3,MoO3,100.0,chlorobenzene,chlorobenzene,,-5.19,-3.43,,,,
112912,10.3390/polym10030332,10.3390/polym10030332,PTB7,,PTB7,,CCCCC(CC)COC(=O)c1sc2c(-c3cc4c(OCC(CC)CCCC)c5sccc5c(OCC(CC)CCCC)c4s3)scc2c1F,,0.6,0.73,32.4,0.19,0.141912,25.30947368421052,0.17,0.19,,DIO,DIO,,inverted,inverted,ZnO,ZnO,MoO3,MoO3,100.0,chlorobenzene,chlorobenzene,,-5.19,-3.43,,,,
112913,10.3390/polym10030332,10.3390/polym10030332,PTB7,PC71BM,PTB7,PC71BM,CCCCC(CC)COC(=O)c1sc2c(-c3cc4c(OCC(CC)CCCC)c5sccc5c(OCC(CC)CCCC)c4s3)scc2c1F,COC(=O)CCCC1(c2ccccc2)C23c4c5ccc6c7cc8c9c%10c(cc%11cc%12c%13c%14c(cc%15c%16ccc-5c2c%16c2c5c%16c%17c(c(c46)c7c9c%17c4c%10c%11c%13c4c%16c%14c%152)C513)C%12)C8,0.7,13.44,48.5,4.74,4.56288,3.7367088607595016,4.52,4.74,1:1.5,,,,inverted,inverted,ZnO,ZnO,MoO3,MoO3,100.0,chlorobenzene,chlorobenzene,,-5.19,-3.43,,-5.9,-3.9,
112914,10.3390/polym10030332,10.3390/polym10030332,PTB7,PC71BM,PTB7,PC71BM,CCCCC(CC)COC(=O)c1sc2c(-c3cc4c(OCC(CC)CCCC)c5sccc5c(OCC(CC)CCCC)c4s3)scc2c1F,COC(=O)CCCC1(c2ccccc2)C23c4c5ccc6c7cc8c9c%10c(cc%11cc%12c%13c%14c(cc%15c%16ccc-5c2c%16c2c5c%16c%17c(c(c46)c7c9c%17c4c%10c%11c%13c4c%16c%14c%152)C513)C%12)C8,0.71,15.45,64.7,7.41,7.0972665,4.220425101214578,7.3,7.41,1:1.5,DIO,DIO,,inverted,inverted,ZnO,ZnO,MoO3,MoO3,100.0,chlorobenzene,chlorobenzene,,-5.19,-3.43,,-5.9,-3.9,
112915,10.3390/polym10040384,10.3390/polym10040384,PMA-DCN,PC71BM,PMA-DCN,,CCCCCCCCc1ccsc1-c1ccc(C2=C(c3ccc(-c4sc(-c5ccc(N(c6ccccc6)c6ccc(C=C(C#N)C#N)cc6)cc5)cc4CCCCCCCC)cc3)C(=O)N(CC(CC)CCCC)C2=O)cc1,COC(=O)CCCC1(c2ccccc2)C23c4c5ccc6c7cc8c9c%10c(cc%11cc%12c%13c%14c(cc%15c%16ccc-5c2c%16c2c5c%16c%17c(c(c46)c7c9c%17c4c%10c%11c%13c4c%16c%14c%152)C513)C%12)C8,0.742,6.7,43.02,2.14,2.13869628,0.0609214953271083,,,1:2,,,,ITO/PEDOT:PSS/copolymer:PC71BM/Ca/Al,conventional,Ca,Ca,PEDOT:PSS,PEDOT:PSS,95.0,o-dichlorobenzene,o-DCB,140.0,-5.46,-3.65,,,,
112916,10.3390/polym10040384,10.3390/polym10040384,PMA-CNR,PC71BM,PMA-CNR,,CCCCCCCCOC(=O)/C(C#N)=C/c1ccc(N(c2ccccc2)c2ccc(-c3cc(CCCCCCCC)c(-c4ccc(C5=C(c6ccc(-c7sccc7CCCCCCCC)cc6)C(=O)N(CC(CC)CCCC)C5=O)cc4)s3)cc2)cc1,COC(=O)CCCC1(c2ccccc2)C23c4c5ccc6c7cc8c9c%10c(cc%11cc%12c%13c%14c(cc%15c%16ccc-5c2c%16c2c5c%16c%17c(c(c46)c7c9c%17c4c%10c%11c%13c4c%16c%14c%152)C513)C%12)C8,0.766,6.72,39.86,2.05,2.051801472,0.0878766829268251,,,1:2,,,,ITO/PEDOT:PSS/copolymer:PC71BM/Ca/Al,conventional,Ca,Ca,PEDOT:PSS,PEDOT:PSS,110.0,o-dichlorobenzene,o-DCB,140.0,-5.45,-3.7,,,,
112917,10.3390/polym10040384,10.3390/polym10040384,PMA-CNB,PC71BM,PMA-CNB,,CCCCCCCCc1ccsc1-c1ccc(C2=C(c3ccc(-c4sc(-c5ccc(N(c6ccccc6)c6ccc(/C=C(\C#N)c7nc8ccccc8s7)cc6)cc5)cc4CCCCCCCC)cc3)C(=O)N(CC(CC)CCCC)C2=O)cc1,COC(=O)CCCC1(c2ccccc2)C23c4c5ccc6c7cc8c9c%10c(cc%11cc%12c%13c%14c(cc%15c%16ccc-5c2c%16c2c5c%16c%17c(c(c46)c7c9c%17c4c%10c%11c%13c4c%16c%14c%152)C513)C%12)C8,0.742,6.95,41.93,2.16,2.16228817,0.1059337962962927,,,1:2,,,,ITO/PEDOT:PSS/copolymer:PC71BM/Ca/Al,conventional,Ca,Ca,PEDOT:PSS,PEDOT:PSS,102.0,o-dichlorobenzene,o-DCB,140.0,-5.42,-3.62,,,,
112918,10.3390/polym10040384,10.3390/polym10040384,PMAT-DCN,PC71BM,PMAT-DCN,,CCCCCCCCc1ccsc1-c1ccc(C2=C(c3ccc(-c4sc(-c5ccc(N(c6ccccc6)c6ccc(/C=C/c7ccc(C=C(C#N)C#N)s7)cc6)cc5)cc4CCCCCCCC)cc3)C(=O)N(CC(CC)CCCC)C2=O)cc1,COC(=O)CCCC1(c2ccccc2)C23c4c5ccc6c7cc8c9c%10c(cc%11cc%12c%13c%14c(cc%15c%16ccc-5c2c%16c2c5c%16c%17c(c(c46)c7c9c%17c4c%10c%11c%13c4c%16c%14c%152)C513)C%12)C8,0.782,9.89,51.85,4.01,4.010068630000001,0.0017114713217265,,,1:2,,,,ITO/PEDOT:PSS/copolymer:PC71BM/Ca/Al,conventional,Ca,Ca,PEDOT:PSS,PEDOT:PSS,113.0,o-dichlorobenzene,o-DCB,140.0,-5.29,-3.8,,,,
112919,10.3390/polym10040384,10.3390/polym10040384,PMAT-CNR,PC71BM,PMAT-CNR,,CCCCCCCCOC(=O)/C(C#N)=C/c1ccc(/C=C/c2ccc(N(c3ccccc3)c3ccc(-c4cc(CCCCCCCC)c(-c5ccc(C6=C(c7ccc(-c8sccc8CCCCCCCC)cc7)C(=O)N(CC(CC)CCCC)C6=O)cc5)s4)cc3)cc2)s1,COC(=O)CCCC1(c2ccccc2)C23c4c5ccc6c7cc8c9c%10c(cc%11cc%12c%13c%14c(cc%15c%16ccc-5c2c%16c2c5c%16c%17c(c(c46)c7c9c%17c4c%10c%11c%13c4c%16c%14c%152)C513)C%12)C8,0.762,8.84,46.55,3.14,3.13564524,0.138686624203822,,,1:2,,,,ITO/PEDOT:PSS/copolymer:PC71BM/Ca/Al,conventional,Ca,Ca,PEDOT:PSS,PEDOT:PSS,90.0,o-dichlorobenzene,o-DCB,140.0,-5.3,-3.76,,,,
112920,10.3390/polym10040384,10.3390/polym10040384,PMAT-CNB,PC71BM,PMAT-CNB,,CCCCCCCCc1ccsc1-c1ccc(C2=C(c3ccc(-c4sc(-c5ccc(N(c6ccccc6)c6ccc(/C=C/c7ccc(/C=C(\C#N)c8nc9ccccc9s8)s7)cc6)cc5)cc4CCCCCCCC)cc3)C(=O)N(CC(CC)CCCC)C2=O)cc1,COC(=O)CCCC1(c2ccccc2)C23c4c5ccc6c7cc8c9c%10c(cc%11cc%12c%13c%14c(cc%15c%16ccc-5c2c%16c2c5c%16c%17c(c(c46)c7c9c%17c4c%10c%11c%13c4c%16c%14c%152)C513)C%12)C8,0.769,10.42,47.73,3.82,3.824595354,0.1202972251308928,,,1:2,,,,ITO/PEDOT:PSS/copolymer:PC71BM/Ca/Al,conventional,Ca,Ca,PEDOT:PSS,PEDOT:PSS,121.0,o-dichlorobenzene,o-DCB,140.0,-5.31,-3.78,,,,
112921,10.3390/polym11010012,10.3390/polym11010012,PDTBDT-TIPS-DTBT-OD,PC71BM,PDTBDT-TIPS-DTBT-OD,PC71BM,CCCCCCCCCCC(CCCCCCCC)Cc1csc(-c2ccc(-c3cc(CC(CCCCCCCC)CCCCCCCCCC)c(-c4cc5sc6c(C#C[Si](C(C)C)(C(C)C)C(C)C)c7c(sc8ccsc87)c(C#C[Si](C(C)C)(C(C)C)C(C)C)c6c5s4)s3)c3nsnc23)c1,COC(=O)CCCC1(c2ccccc2)C23c4c5ccc6c7cc8c9c%10c(cc%11cc%12c%13c%14c(cc%15c%16ccc-5c2c%16c2c5c%16c%17c(c(c46)c7c9c%17c4c%10c%11c%13c4c%16c%14c%152)C513)C%12)C8,0.8,3.62,50.96,1.47,1.4758016,0.3946666666666716,,,1:1.5,0%DIO,,0%,inverted,inverted,PFN,PFN,MoO3,MoO3,87.0,chlorobenzene,,,-5.35,-3.46,,-5.9,-3.9,
112922,10.3390/polym11010012,10.3390/polym11010012,PDTBDT-TIPS-DTFBT-OD,PC61BM,PDTBDT-TIPS-DTFBT-OD,PC61BM,CCCCCCCCCCC(CCCCCCCC)Cc1csc(-c2c(F)c(F)c(-c3cc(CC(CCCCCCCC)CCCCCCCCCC)c(-c4cc5sc6c(C#C[Si](C(C)C)(C(C)C)C(C)C)c7c(sc8ccsc87)c(C#C[Si](C(C)C)(C(C)C)C(C)C)c6c5s4)s3)c3nsnc23)c1,COC(=O)CCCC1(c2ccccc2)C23c4c5c6c7c8c9c(c%10c%11c2c2c%12c4c4c%13c5c5c7c7c8c8c%14c9c%10c9c%10c%11c2c2c%11c%12c4c4c%12c%13c5c5c7c7c8c8c%14c9c9c%10c2c2c%11c4c4c%12c5c7c5c8c9c2c45)C613,0.93,2.19,53.59,1.09,1.09146753,0.1346357798165132,,,1:1.5,0%DIO,,0%,inverted,inverted,PFN,PFN,MoO3,MoO3,80.0,chlorobenzene,,,-5.46,-3.54,,-6.1,-3.7,
112923,10.3390/polym11010012,10.3390/polym11010012,PDTBDT-TIPS-DTNT-OD,PC71BM,PDTBDT-TIPS-DTNT-OD,PC71BM,CCCCCCCCCCC(CCCCCCCC)Cc1csc(-c2cc3c(cc(-c4cc(CC(CCCCCCCC)CCCCCCCCCC)c(-c5cc6sc7c(C#C[Si](C(C)C)(C(C)C)C(C)C)c8c(sc9ccsc98)c(C#C[Si](C(C)C)(C(C)C)C(C)C)c7c6s5)s4)c4nsnc43)c3nsnc23)c1,COC(=O)CCCC1(c2ccccc2)C23c4c5ccc6c7cc8c9c%10c(cc%11cc%12c%13c%14c(cc%15c%16ccc-5c2c%16c2c5c%16c%17c(c(c46)c7c9c%17c4c%10c%11c%13c4c%16c%14c%152)C513)C%12)C8,0.88,7.21,52.99,3.37,3.36210952,0.2341388724035585,,,1:1.5,3%DIO,DIO,3%,inverted,inverted,PFN,PFN,MoO3,MoO3,127.0,chlorobenzene,,,-5.43,-3.66,,-5.9,-3.9,
112924,10.3390/polym11010055,10.3390/polym11010055,P1,PC71BM,P1,PC71BM,CCCCCCCCc1cc(-c2c(-c3cccs3)sc3c(-c4cc(CCCCCCCC)c(CCCCCCCC)s4)c(-c4ccc(-c5cccc6nsnc56)s4)sc23)sc1CCCCCCCC,COC(=O)CCCC1(c2ccccc2)C23c4c5ccc6c7cc8c9c%10c(cc%11cc%12c%13c%14c(cc%15c%16ccc-5c2c%16c2c5c%16c%17c(c(c46)c7c9c%17c4c%10c%11c%13c4c%16c%14c%152)C513)C%12)C8,0.59,10.7,54.8,3.46,3.459523999999999,0.0137572254335493,3.29,3.46,1:2,"1,8-diiodooctane (DIO)",,3% DIO,ITO/PEDOT:PSS/active layer/PFN/Al,conventional,PFN,PFN,PEDOT:PSS,PEDOT:PSS,,CHCl3/3%DIO,chloroform,,-5.34,-3.53,,-5.9,-3.9,
112925,10.3390/polym11010055,10.3390/polym11010055,P2,PC71BM,P2,PC71BM,,COC(=O)CCCC1(c2ccccc2)C23c4c5ccc6c7cc8c9c%10c(cc%11cc%12c%13c%14c(cc%15c%16ccc-5c2c%16c2c5c%16c%17c(c(c46)c7c9c%17c4c%10c%11c%13c4c%16c%14c%152)C513)C%12)C8,0.61,2.32,35.4,0.5,0.5009807999999999,0.1961599999999785,0.48,0.5,1:2,"1,8-diiodooctane (DIO)",,3% DIO,ITO/PEDOT:PSS/active layer/PFN/Al,conventional,PFN,PFN,PEDOT:PSS,PEDOT:PSS,,CHCl3/3%DIO,chloroform,,-5.34,-3.58,,-5.9,-3.9,
112926,10.3390/polym11010055,10.3390/polym11010055,P3,PC71BM,P3,PC71BM,CCCCCCc1csc(-c2ccc(-c3cc(CCCCCC)c(/C=C/c4csc(-c5cc6c(OCC(CC)CCCC)c7sc(-c8ccc(C9=C%10C(=O)N(CC(CC)CCCC)C(c%11ccc(-c%12cc%13c(OCC(CC)CCCC)c%14sccc%14c(OCC(CC)CCCC)c%13s%12)s%11)=C%10C(=O)N9CC(CC)CCCC)s8)cc7c(OCC(CC)CCCC)c6s5)c4)s3)c3nsnc23)c1,COC(=O)CCCC1(c2ccccc2)C23c4c5ccc6c7cc8c9c%10c(cc%11cc%12c%13c%14c(cc%15c%16ccc-5c2c%16c2c5c%16c%17c(c(c46)c7c9c%17c4c%10c%11c%13c4c%16c%14c%152)C513)C%12)C8,0.72,5.93,65.3,2.79,2.7880488,0.0699354838709732,2.6,2.79,1:2,"1,8-diiodooctane (DIO)",,3% DIO,ITO/PEDOT:PSS/active layer/PFN/Al,conventional,PFN,PFN,PEDOT:PSS,PEDOT:PSS,,CHCl3/3%DIO,chloroform,,-5.31,-3.6,,-5.9,-3.9,
112927,10.3390/polym11010055,10.3390/polym11010055,P4,PC71BM,P4,PC71BM,,COC(=O)CCCC1(c2ccccc2)C23c4c5ccc6c7cc8c9c%10c(cc%11cc%12c%13c%14c(cc%15c%16ccc-5c2c%16c2c5c%16c%17c(c(c46)c7c9c%17c4c%10c%11c%13c4c%16c%14c%152)C513)C%12)C8,0.58,7.08,47.2,1.93,1.9382208,0.4259481865285046,1.77,1.93,1:2,"1,8-diiodooctane (DIO)",,3% DIO,ITO/PEDOT:PSS/active layer/PFN/Al,conventional,PFN,PFN,PEDOT:PSS,PEDOT:PSS,,CHCl3/3%DIO,chloroform,,-5.35,-3.6,,-5.9,-3.9,
112928,10.3390/polym11030408,10.3390/polym11030408,PffBT4T-2OD,,PffBT4T-2OD,,CCCCCCCCCCC(CCCCCCCC)Cc1csc(-c2c(F)c(F)c(-c3cc(CC(CCCCCCCC)CCCCCCCCCC)c(-c4ccc(-c5cccs5)s4)s3)c3nsnc23)c1,,0.55,0.18,54.0,0.06,0.05346,10.899999999999997,0.05,0.06,,,,,inverted,inverted,ZnO,ZnO,MoO3,MoO3,,CB:DCB (1:1),chlorobenzene:o-DCB (1:1),,-5.32,-3.7,,,,
112929,10.3390/polym11030408,10.3390/polym11030408,PffBT4T-2OD,,PffBT4T-2OD,,CCCCCCCCCCC(CCCCCCCC)Cc1csc(-c2c(F)c(F)c(-c3cc(CC(CCCCCCCC)CCCCCCCCCC)c(-c4ccc(-c5cccs5)s4)s3)c3nsnc23)c1,,0.67,0.16,45.0,0.05,0.04824,3.5200000000000093,0.04,0.05,,,,,inverted,inverted,ZnO,ZnO,MoO3,MoO3,,CB:DCB (1:1),chlorobenzene:o-DCB (1:1),,-5.32,-3.7,,,,
112930,10.3390/polym11030408,10.3390/polym11030408,PffBT4T-2OD,PC71BM,PffBT4T-2OD,PC71BM,CCCCCCCCCCC(CCCCCCCC)Cc1csc(-c2c(F)c(F)c(-c3cc(CC(CCCCCCCC)CCCCCCCCCC)c(-c4ccc(-c5cccs5)s4)s3)c3nsnc23)c1,COC(=O)CCCC1(c2ccccc2)C23c4c5ccc6c7cc8c9c%10c(cc%11cc%12c%13c%14c(cc%15c%16ccc-5c2c%16c2c5c%16c%17c(c(c46)c7c9c%17c4c%10c%11c%13c4c%16c%14c%152)C513)C%12)C8,0.73,21.92,60.0,9.75,9.60096,1.5286153846153785,9.5,9.75,10:12,"1,8-diiodooctane",,3%,inverted,inverted,ZnO,ZnO,MoO3,MoO3,,CB:DCB (1:1),chlorobenzene:o-DCB (1:1),,-5.32,-3.7,,-5.9,-3.9,
112931,10.3390/polym11030408,10.3390/polym11030408,PffBT4T-2OD,PC71BM,PffBT4T-2OD,PC71BM,CCCCCCCCCCC(CCCCCCCC)Cc1csc(-c2c(F)c(F)c(-c3cc(CC(CCCCCCCC)CCCCCCCCCC)c(-c4ccc(-c5cccs5)s4)s3)c3nsnc23)c1,COC(=O)CCCC1(c2ccccc2)C23c4c5ccc6c7cc8c9c%10c(cc%11cc%12c%13c%14c(cc%15c%16ccc-5c2c%16c2c5c%16c%17c(c(c46)c7c9c%17c4c%10c%11c%13c4c%16c%14c%152)C513)C%12)C8,0.75,16.97,59.0,7.65,7.509224999999999,1.840196078431391,7.46,7.65,10:12,"1,8-diiodooctane",,3%,inverted,inverted,ZnO,ZnO,MoO3,MoO3,,CB:DCB (1:1),chlorobenzene:o-DCB (1:1),80.0,-5.32,-3.7,,-5.9,-3.9,
112932,10.3390/polym11030408,10.3390/polym11030408,PffBT4T-2OD,PC71BM,PffBT4T-2OD,PC71BM,CCCCCCCCCCC(CCCCCCCC)Cc1csc(-c2c(F)c(F)c(-c3cc(CC(CCCCCCCC)CCCCCCCCCC)c(-c4ccc(-c5cccs5)s4)s3)c3nsnc23)c1,COC(=O)CCCC1(c2ccccc2)C23c4c5ccc6c7cc8c9c%10c(cc%11cc%12c%13c%14c(cc%15c%16ccc-5c2c%16c2c5c%16c%17c(c(c46)c7c9c%17c4c%10c%11c%13c4c%16c%14c%152)C513)C%12)C8,0.76,15.32,57.0,6.8,6.636624,2.4025882352941106,6.62,6.8,10:12,"1,8-diiodooctane",,3%,inverted,inverted,ZnO,ZnO,MoO3,MoO3,,CB:DCB (1:1),chlorobenzene:o-DCB (1:1),150.0,-5.32,-3.7,,-5.9,-3.9,
112933,10.3390/polym11050746,10.3390/polym11050746,PB-BtCN,,PB-BTCN,,CCCCCCCCCCC(CCCCCCCC)Cc1csc(-c2cc(C#N)c(-c3cc(CC(CCCCCCCC)CCCCCCCCCC)c(-c4cc5c(-c6ccc(CC(CC)CCCC)s6)c6sccc6c(-c6ccc(CC(CC)CCCC)s6)c5s4)s3)c3nsnc23)c1,,0.93,7.36,67.1,4.59,4.5928608,0.0623267973856135,4.4,4.59,3:6,,,,inverted,inverted,ZnO,ZnO,MoO3,MoO3,,chlorobenzene,chlorobenzene,,-5.37,-3.57,,,,
112934,10.3390/polym11050746,10.3390/polym11050746,PB-DPQCN,,PB-DPQCN,,CCCCCCCCCCC(CCCCCCCC)Cc1csc(-c2cc(C#N)c(-c3cc(CC(CCCCCCCC)CCCCCCCCCC)c(-c4cc5c(-c6ccc(CC(CC)CCCC)s6)c6sccc6c(-c6ccc(CC(CC)CCCC)s6)c5s4)s3)c3nc(-c4ccccc4)c(-c4ccccc4)nc23)c1,,0.95,5.89,58.8,3.29,3.290154,0.0046808510638091,3.17,3.29,3:5,,,,inverted,inverted,ZnO,ZnO,MoO3,MoO3,,chlorobenzene,chlorobenzene,,-5.41,-3.53,,,,
112935,10.3390/polym11050746,10.3390/polym11050746,PB-DBPCN,,PB-DBPCN,,CCCCCCCCCCC(CCCCCCCC)Cc1csc(-c2cc(C#N)c(-c3cc(CC(CCCCCCCC)CCCCCCCCCC)c(-c4cc5c(-c6ccc(CC(CC)CCCC)s6)c6sccc6c(-c6ccc(CC(CC)CCCC)s6)c5s4)s3)c3nc4c5ccccc5c5ccccc5c4nc23)c1,,0.89,4.19,58.3,2.17,2.1740653,0.1873410138248921,2.07,2.17,3:4,,,,inverted,inverted,ZnO,ZnO,MoO3,MoO3,,chlorobenzene,chlorobenzene,,-5.3,-3.57,,,,
112936,10.3390/polym11091461,10.3390/polym11091461,PBDT-TVT-ID,PC71BM,PBDT-TVT-ID,PC71BM,CCCCCCCCCCc1cc(/C=C/c2ccc(-c3c4cc(-c5ccc6c(c5)N(CC(CCCC)CCCCCC)C(=O)/C6=C5/C(=O)N(CC(CCCC)CCCCCC)c6ccccc65)sc4c(-c4ccc(/C=C/c5cc(CCCCCCCCCC)c(CCCCCCCCCC)s5)s4)c4ccsc34)s2)sc1CCCCCCCCCC,COC(=O)CCCC1(c2ccccc2)C23c4c5ccc6c7cc8c9c%10c(cc%11cc%12c%13c%14c(cc%15c%16ccc-5c2c%16c2c5c%16c%17c(c(c46)c7c9c%17c4c%10c%11c%13c4c%16c%14c%152)C513)C%12)C8,0.9,7.82,44.6,3.16,3.1389480000000005,0.6662025316455578,3.1,3.16,1:1,0.5% DPS,DPS,0.5%,ITO/PFN/polymer:PC71BM/MoO3/Ag,,PFN,PFN,MoO3,MoO3,,chlorobenzene,chlorobenzene,,-5.42,-3.68,,-5.9,-3.9,
112937,10.3390/polym11091461,10.3390/polym11091461,PBDT-TVT-ID,PC71BM,PBDT-TVT-ID,PC71BM,CCCCCCCCCCc1cc(/C=C/c2ccc(-c3c4cc(-c5ccc6c(c5)N(CC(CCCC)CCCCCC)C(=O)/C6=C5/C(=O)N(CC(CCCC)CCCCCC)c6ccccc65)sc4c(-c4ccc(/C=C/c5cc(CCCCCCCCCC)c(CCCCCCCCCC)s5)s4)c4ccsc34)s2)sc1CCCCCCCCCC,COC(=O)CCCC1(c2ccccc2)C23c4c5ccc6c7cc8c9c%10c(cc%11cc%12c%13c%14c(cc%15c%16ccc-5c2c%16c2c5c%16c%17c(c(c46)c7c9c%17c4c%10c%11c%13c4c%16c%14c%152)C513)C%12)C8,0.91,8.72,51.49,4.09,4.085834480000001,0.1018464547677025,3.89,4.09,1:1.5,0.5% DPS,DPS,0.5%,ITO/PFN/polymer:PC71BM/MoO3/Ag,polymer solar cell,PFN,PFN,MoO3,MoO3,,chlorobenzene,chlorobenzene,,-5.42,-3.68,,-5.9,-3.9,
112938,10.3390/polym11091461,10.3390/polym11091461,PBDT-TVT-ID,PC71BM,PBDT-TVT-ID,PC71BM,CCCCCCCCCCc1cc(/C=C/c2ccc(-c3c4cc(-c5ccc6c(c5)N(CC(CCCC)CCCCCC)C(=O)/C6=C5/C(=O)N(CC(CCCC)CCCCCC)c6ccccc65)sc4c(-c4ccc(/C=C/c5cc(CCCCCCCCCC)c(CCCCCCCCCC)s5)s4)c4ccsc34)s2)sc1CCCCCCCCCC,COC(=O)CCCC1(c2ccccc2)C23c4c5ccc6c7cc8c9c%10c(cc%11cc%12c%13c%14c(cc%15c%16ccc-5c2c%16c2c5c%16c%17c(c(c46)c7c9c%17c4c%10c%11c%13c4c%16c%14c%152)C513)C%12)C8,0.9,8.16,48.38,3.55,3.5530272000000003,0.0852732394366324,3.42,3.55,1:2,0.5% DPS,DPS,0.5%,ITO/PFN/polymer:PC71BM/MoO3/Ag,polymer solar cell,PFN,PFN,MoO3,MoO3,,chlorobenzene,chlorobenzene,,-5.42,-3.68,,-5.9,-3.9,
112939,10.3390/polym11091461,10.3390/polym11091461,PBDT-TVT-DTNT,PC71BM,PBDT-TVT-DTNT,PC71BM,CCCCCCCCCCc1cc(/C=C/c2ccc(-c3c4cc(-c5sc(-c6cc7c(cc(-c8cc(CCCCCCCC)cs8)c8nsnc87)c7nsnc67)cc5CCCCCCCC)sc4c(-c4ccc(/C=C/c5cc(CCCCCCCCCC)c(CCCCCCCCCC)s5)s4)c4ccsc34)s2)sc1CCCCCCCCCC,COC(=O)CCCC1(c2ccccc2)C23c4c5ccc6c7cc8c9c%10c(cc%11cc%12c%13c%14c(cc%15c%16ccc-5c2c%16c2c5c%16c%17c(c(c46)c7c9c%17c4c%10c%11c%13c4c%16c%14c%152)C513)C%12)C8,0.74,10.6,52.0,4.08,4.07888,0.0274509803921625,3.91,4.08,1:1,0.5% DPS,DPS,0.5%,ITO/PFN/polymer:PC71BM/MoO3/Ag,,PFN,PFN,MoO3,MoO3,,chlorobenzene,chlorobenzene,,-5.35,-3.59,,-5.9,-3.9,
112940,10.3390/polym11091461,10.3390/polym11091461,PBDT-TVT-DTNT,PC71BM,PBDT-TVT-DTNT,PC71BM,CCCCCCCCCCc1cc(/C=C/c2ccc(-c3c4cc(-c5sc(-c6cc7c(cc(-c8cc(CCCCCCCC)cs8)c8nsnc87)c7nsnc67)cc5CCCCCCCC)sc4c(-c4ccc(/C=C/c5cc(CCCCCCCCCC)c(CCCCCCCCCC)s5)s4)c4ccsc34)s2)sc1CCCCCCCCCC,COC(=O)CCCC1(c2ccccc2)C23c4c5ccc6c7cc8c9c%10c(cc%11cc%12c%13c%14c(cc%15c%16ccc-5c2c%16c2c5c%16c%17c(c(c46)c7c9c%17c4c%10c%11c%13c4c%16c%14c%152)C513)C%12)C8,0.74,12.21,60.25,5.44,5.4438285,0.0703768382352943,5.26,5.44,1:1.5,0.5% DPS,DPS,0.5%,ITO/PFN/polymer:PC71BM/MoO3/Ag,,PFN,PFN,MoO3,MoO3,,chlorobenzene,chlorobenzene,,-5.35,-3.59,,-5.9,-3.9,
112941,10.3390/polym11091461,10.3390/polym11091461,PBDT-TVT-DTNT,PC71BM,PBDT-TVT-DTNT,PC71BM,CCCCCCCCCCc1cc(/C=C/c2ccc(-c3c4cc(-c5sc(-c6cc7c(cc(-c8cc(CCCCCCCC)cs8)c8nsnc87)c7nsnc67)cc5CCCCCCCC)sc4c(-c4ccc(/C=C/c5cc(CCCCCCCCCC)c(CCCCCCCCCC)s5)s4)c4ccsc34)s2)sc1CCCCCCCCCC,COC(=O)CCCC1(c2ccccc2)C23c4c5ccc6c7cc8c9c%10c(cc%11cc%12c%13c%14c(cc%15c%16ccc-5c2c%16c2c5c%16c%17c(c(c46)c7c9c%17c4c%10c%11c%13c4c%16c%14c%152)C513)C%12)C8,0.74,11.09,55.11,4.53,4.52265726,0.1620913907284844,4.34,4.53,1:2,0.5% DPS,DPS,0.5%,ITO/PFN/polymer:PC71BM/MoO3/Ag,,PFN,PFN,MoO3,MoO3,,chlorobenzene,chlorobenzene,,-5.35,-3.59,,-5.9,-3.9,
112942,10.3390/polym11111741,10.3390/polym11111741,PTB7-Th,PPDI(H),PTB7-Th,PPDI,CCCCC(CC)COC(=O)c1sc2csc(-c3cc4c(-c5ccc(CC(CC)CCCC)s5)c5sccc5c(-c5ccc(CC(CC)CCCC)s5)c4s3)c2c1F,CCCCCC(CCCCC)N1C(=O)c2ccc3c4ccc5c6c(ccc(c7ccc(c2c37)C1=O)c64)C(=O)N(N1C(=O)c2ccc3c4ccc6c7c(ccc(c8ccc(c2c38)C1=O)c74)C(=O)N(C(CCCCC)CCCCC)C6=O)C5=O,0.58,11.24,45.0,2.87,2.93364,2.217421602787438,2.87,2.87,,,,,inverted,inverted,ZnO,ZnO,MoO3,MoO3,,,,,-5.29,-3.72,,-5.94,-4.0,
112943,10.3390/polym11111741,10.3390/polym11111741,PBDB-T,PPDI(H),PBDB-T,PPDI,CCCCC(CC)Cc1ccc(-c2c3cc(-c4ccc(-c5sc(-c6cccs6)c6c5C(=O)c5c(CC(CC)CCCC)sc(CC(CC)CCCC)c5C6=O)s4)sc3c(-c3ccc(CC(CC)CCCC)s3)c3ccsc23)s1,CCCCCC(CCCCC)N1C(=O)c2ccc3c4ccc5c6c(ccc(c7ccc(c2c37)C1=O)c64)C(=O)N(N1C(=O)c2ccc3c4ccc6c7c(ccc(c8ccc(c2c38)C1=O)c74)C(=O)N(C(CCCCC)CCCCC)C6=O)C5=O,0.61,7.88,41.9,1.95,2.0140492,3.284574358974366,1.95,1.95,,,,,inverted,inverted,ZnO,ZnO,MoO3,MoO3,,,,,-5.33,-3.48,,-5.94,-4.0,
112944,10.3390/polym12122964,10.3390/polym12122964,P1,PC71BM,P1,PC71BM,CCCCCCCCc1cc(-c2c(-c3cccs3)sc3c(-c4cc(CCCCCCCC)c(CCCCCCCC)s4)c(-c4ccc(-c5cccc6nsnc56)s4)sc23)sc1CCCCCCCC,COC(=O)CCCC1(c2ccccc2)C23c4c5ccc6c7cc8c9c%10c(cc%11cc%12c%13c%14c(cc%15c%16ccc-5c2c%16c2c5c%16c%17c(c(c46)c7c9c%17c4c%10c%11c%13c4c%16c%14c%152)C513)C%12)C8,0.682,11.97,54.09,4.41,4.415658786000001,0.128317142857156,4.41,,1:1.5,,,,ITO/PEDOT:PSS/active layer/Ca/Al,conventional,Ca,Ca,PEDOT:PSS,PEDOT:PSS,120.0,o-dichlorobenzene,o-DCB,140.0,-5.34,-3.53,,-5.9,-3.9,
112945,10.3390/polym12122964,10.3390/polym12122964,P1,ITIC,P1,ITIC,CCCCCCCCc1cc(-c2c(-c3cccs3)sc3c(-c4cc(CCCCCCCC)c(CCCCCCCC)s4)c(-c4ccc(-c5cccc6nsnc56)s4)sc23)sc1CCCCCCCC,CCCCCCc1ccc(C2(c3ccc(CCCCCC)cc3)c3cc4c(cc3-c3sc5cc(C=C6C(=O)c7ccccc7C6=C(C#N)C#N)sc5c32)C(c2ccc(CCCCCC)cc2)(c2ccc(CCCCCC)cc2)c2c-4sc3cc(C=C4C(=O)c5ccccc5C4=C(C#N)C#N)sc23)cc1,0.842,15.17,56.76,7.25,7.250034264,0.000472606896551,7.25,,1:1,,,,ITO/ZnO/active layer/MoO3/Ag,inverted,ZnO,ZnO,MoO3,MoO3,115.0,o-dichlorobenzene,o-DCB,140.0,-5.34,-3.53,,-5.576,-3.916,
112946,10.3390/polym12122964,10.3390/polym12122964,P2,PC71BM,P2,PC71BM,,COC(=O)CCCC1(c2ccccc2)C23c4c5ccc6c7cc8c9c%10c(cc%11cc%12c%13c%14c(cc%15c%16ccc-5c2c%16c2c5c%16c%17c(c(c46)c7c9c%17c4c%10c%11c%13c4c%16c%14c%152)C513)C%12)C8,0.622,9.78,56.37,3.43,3.429077292,0.0269011078717345,3.43,,1:1.5,,,,ITO/PEDOT:PSS/active layer/Ca/Al,conventional,Ca,Ca,PEDOT:PSS,PEDOT:PSS,110.0,o-dichlorobenzene,o-DCB,140.0,-5.34,-3.58,,-5.9,-3.9,
112947,10.3390/polym12122964,10.3390/polym12122964,P2,ITIC,P2,ITIC,,CCCCCCc1ccc(C2(c3ccc(CCCCCC)cc3)c3cc4c(cc3-c3sc5cc(C=C6C(=O)c7ccccc7C6=C(C#N)C#N)sc5c32)C(c2ccc(CCCCCC)cc2)(c2ccc(CCCCCC)cc2)c2c-4sc3cc(C=C4C(=O)c5ccccc5C4=C(C#N)C#N)sc23)cc1,0.841,13.98,59.09,6.95,6.947317662000001,0.0385947913669009,6.95,,1:1,,,,ITO/ZnO/active layer/MoO3/Ag,inverted,ZnO,ZnO,MoO3,MoO3,120.0,o-dichlorobenzene,o-DCB,140.0,-5.34,-3.58,,-5.576,-3.916,
112948,10.3390/polym12122964,10.3390/polym12122964,P3,PC71BM,P3,PC71BM,CCCCCCc1csc(-c2ccc(-c3cc(CCCCCC)c(/C=C/c4csc(-c5cc6c(OCC(CC)CCCC)c7sc(-c8ccc(C9=C%10C(=O)N(CC(CC)CCCC)C(c%11ccc(-c%12cc%13c(OCC(CC)CCCC)c%14sccc%14c(OCC(CC)CCCC)c%13s%12)s%11)=C%10C(=O)N9CC(CC)CCCC)s8)cc7c(OCC(CC)CCCC)c6s5)c4)s3)c3nsnc23)c1,COC(=O)CCCC1(c2ccccc2)C23c4c5ccc6c7cc8c9c%10c(cc%11cc%12c%13c%14c(cc%15c%16ccc-5c2c%16c2c5c%16c%17c(c(c46)c7c9c%17c4c%10c%11c%13c4c%16c%14c%152)C513)C%12)C8,0.702,8.0,50.11,2.82,2.8141776,0.2064680851063832,2.82,,1:1.5,,,,ITO/PEDOT:PSS/active layer/Ca/Al,conventional,Ca,Ca,PEDOT:PSS,PEDOT:PSS,125.0,o-dichlorobenzene,o-DCB,140.0,-5.31,-3.6,,-5.9,-3.9,
112949,10.3390/polym12122964,10.3390/polym12122964,P3,ITIC,P3,ITIC,CCCCCCc1csc(-c2ccc(-c3cc(CCCCCC)c(/C=C/c4csc(-c5cc6c(OCC(CC)CCCC)c7sc(-c8ccc(C9=C%10C(=O)N(CC(CC)CCCC)C(c%11ccc(-c%12cc%13c(OCC(CC)CCCC)c%14sccc%14c(OCC(CC)CCCC)c%13s%12)s%11)=C%10C(=O)N9CC(CC)CCCC)s8)cc7c(OCC(CC)CCCC)c6s5)c4)s3)c3nsnc23)c1,CCCCCCc1ccc(C2(c3ccc(CCCCCC)cc3)c3cc4c(cc3-c3sc5cc(C=C6C(=O)c7ccccc7C6=C(C#N)C#N)sc5c32)C(c2ccc(CCCCCC)cc2)(c2ccc(CCCCCC)cc2)c2c-4sc3cc(C=C4C(=O)c5ccccc5C4=C(C#N)C#N)sc23)cc1,0.902,12.13,55.69,6.09,6.093187694000001,0.0523430870279322,6.09,,1:1,,,,ITO/ZnO/active layer/MoO3/Ag,inverted,ZnO,ZnO,MoO3,MoO3,108.0,o-dichlorobenzene,o-DCB,140.0,-5.31,-3.6,,-5.576,-3.916,
112950,10.3390/polym14173590,10.3390/polym14173590,P(BPQI-BDT),Y6,P(BPQI-BDT),Y6,CCCCCCCCCCCCC(CCCCCCCCCC)CN1C(=O)c2nc3c4ccccc4c4ccc(-c5cc6c(OCC(CC)CCCC)c7sccc7c(OCC(CC)CCCC)c6s5)cc4c3nc2C1=O,CCCCCCCCCCCc1c(/C=C2\C(=O)c3cc(F)c(F)cc3C2=C(C#N)C#N)sc2c1sc1c3c4nsnc4c4c5sc6c(CCCCCCCCCCC)c(/C=C7\C(=O)c8cc(F)c(F)cc8C7=C(C#N)C#N)sc6c5n(CC(CC)CCCC)c4c3n(CC(CC)CCCC)c21,0.68,6.23,34.61,1.48,1.4662180400000002,0.9312135135134972,1.35,1.48,1:1 wt,,,,ITO/PEDOT:PSS/active layer/Ag/Au,conventional,,,PEDOT:PSS,,,chloroform,,,-5.41,-3.29,,-5.65,-4.09,
112951,10.3390/polym14173590,10.3390/polym14173590,P(BPQI-BDTT),Y6,P(BPQI-BDTT),Y6,CCCCCCCCCCCCC(CCCCCCCCCC)CN1C(=O)c2nc3c4ccccc4c4ccc(-c5cc6c(-c7ccc(CC(CC)CCCC)s7)c7sccc7c(-c7ccc(CC(CC)CCCC)s7)c6s5)cc4c3nc2C1=O,CCCCCCCCCCCc1c(/C=C2\C(=O)c3cc(F)c(F)cc3C2=C(C#N)C#N)sc2c1sc1c3c4nsnc4c4c5sc6c(CCCCCCCCCCC)c(/C=C7\C(=O)c8cc(F)c(F)cc8C7=C(C#N)C#N)sc6c5n(CC(CC)CCCC)c4c3n(CC(CC)CCCC)c21,0.82,17.09,44.78,6.31,6.27537964,0.5486586370839922,5.97,6.31,1:1 wt,,,,ITO/PEDOT:PSS/active layer/Ag/Au,conventional,,,PEDOT:PSS,,,chloroform,,,-5.51,-3.41,,-5.65,-4.09,
112952,10.3390/polym14173590,10.3390/polym14173590,P(BPQI-BDTT),Y6,P(BPQI-BDTT),Y6,CCCCCCCCCCCCC(CCCCCCCCCC)CN1C(=O)c2nc3c4ccccc4c4ccc(-c5cc6c(-c7ccc(CC(CC)CCCC)s7)c7sccc7c(-c7ccc(CC(CC)CCCC)s7)c6s5)cc4c3nc2C1=O,CCCCCCCCCCCc1c(/C=C2\C(=O)c3cc(F)c(F)cc3C2=C(C#N)C#N)sc2c1sc1c3c4nsnc4c4c5sc6c(CCCCCCCCCCC)c(/C=C7\C(=O)c8cc(F)c(F)cc8C7=C(C#N)C#N)sc6c5n(CC(CC)CCCC)c4c3n(CC(CC)CCCC)c21,0.8,13.92,44.77,5.0,4.985587200000001,0.2882559999999756,,,1:1 wt,,,,ITO/PEDOT:PSS/active layer/Ag/Au,conventional,,,PEDOT:PSS,,,chloroform,,,-5.51,-3.41,,-5.65,-4.09,
112953,10.3390/polym8110382,10.3390/polym8110382,PTTVBDT,PC61BM,PTTVBDT,PC61BM,CCCCCCCCc1csc(-c2cc(/C=C/c3cc(-c4ccc(-c5cc6c(OCC(CC)CCCC)c7sccc7c(OCC(CC)CCCC)c6s5)s4)sc3-c3cccs3)c(-c3cc(CCCCCCCC)cs3)s2)c1,COC(=O)CCCC1(c2ccccc2)C23c4c5c6c7c8c9c(c%10c%11c2c2c%12c4c4c%13c5c5c7c7c8c8c%14c9c%10c9c%10c%11c2c2c%11c%12c4c4c%12c%13c5c5c7c7c8c8c%14c9c9c%10c2c2c%11c4c4c%12c5c7c5c8c9c2c45)C613,0.703,8.1,52.24,3.1,2.97470232,4.041860645161307,2.98,3.1,5:4,,,,ITO/PEDOT:PSS/polymer:PC61BM/Ca/Al,conventional,Ca,Ca,PEDOT:PSS,PEDOT:PSS,,CB,chlorobenzene,90.0,-4.93,-2.98,,-6.1,-3.7,
112954,10.3390/polym8110382,10.3390/polym8110382,PTTVBDT-TPD,PC61BM,PTTVBDT-TPD,PC61BM,CCCCCCCCc1csc(-c2cc(/C=C/c3cc(-c4ccc(-c5cc6c(OCC(CC)CCCC)c7sccc7c(OCC(CC)CCCC)c6s5)s4)sc3-c3ccc(-c4cc5c(OCC(CC)CCCC)c6sc(-c7ccc(-c8sc(-c9cccs9)c9c8C(=O)N(CCCCCCCC)C9=O)s7)cc6c(OCC(CC)CCCC)c5s4)s3)c(-c3cc(CCCCCCCC)cs3)s2)c1,COC(=O)CCCC1(c2ccccc2)C23c4c5c6c7c8c9c(c%10c%11c2c2c%12c4c4c%13c5c5c7c7c8c8c%14c9c%10c9c%10c%11c2c2c%11c%12c4c4c%12c%13c5c5c7c7c8c8c%14c9c9c%10c2c2c%11c4c4c%12c5c7c5c8c9c2c45)C613,0.74,11.65,57.63,5.01,4.9682823,0.8326886227544815,4.97,5.01,1:1,,,,ITO/PEDOT:PSS/polymer:PC61BM/Ca/Al,conventional,Ca,Ca,PEDOT:PSS,PEDOT:PSS,,CB,chlorobenzene,100.0,-5.04,-3.13,,-6.1,-3.7,
112955,10.3390/polym8110382,10.3390/polym8110382,PTTVBDT-DPP,PC61BM,PTTVBDT-DPP,PC61BM,CCCCCCCCc1csc(-c2cc(/C=C/c3cc(-c4ccc(-c5cc6c(OCC(CC)CCCC)c7sccc7c(OCC(CC)CCCC)c6s5)s4)sc3-c3ccc(-c4cc5c(OCC(CC)CCCC)c6sc(-c7ccc(C8=C9C(=O)N(CC(CC)CCCC)C(c%10cccs%10)=C9C(=O)N8CC(CC)CCCC)s7)cc6c(OCC(CC)CCCC)c5s4)s3)c(-c3cc(CCCCCCCC)cs3)s2)c1,COC(=O)CCCC1(c2ccccc2)C23c4c5c6c7c8c9c(c%10c%11c2c2c%12c4c4c%13c5c5c7c7c8c8c%14c9c%10c9c%10c%11c2c2c%11c%12c4c4c%12c%13c5c5c7c7c8c8c%14c9c9c%10c2c2c%11c4c4c%12c5c7c5c8c9c2c45)C613,0.723,9.96,59.5,4.39,4.284642600000001,2.39994077448745,4.29,4.39,5:4,,,,ITO/PEDOT:PSS/polymer:PC61BM/Ca/Al,conventional,Ca,Ca,PEDOT:PSS,PEDOT:PSS,,o-DCB,o-DCB,100.0,-4.99,-3.43,,-6.1,-3.7,
112956,10.3390/polym9070272,10.3390/polym9070272,PDTBSeVTT-2TF,PC71BM,PDTBSeVTT-2TF,PC71BM,CCCCCCCCCCC(CCCCCCCC)Cc1csc(-c2cc(/C=C/c3cc(-c4ccc(-c5cc(F)c(-c6sccc6F)s5)s4)c4n[se]nc4c3-c3cccs3)c(-c3cc(CC(CCCCCCCC)CCCCCCCCCC)cs3)s2)c1,COC(=O)CCCC1(c2ccccc2)C23c4c5ccc6c7cc8c9c%10c(cc%11cc%12c%13c%14c(cc%15c%16ccc-5c2c%16c2c5c%16c%17c(c(c46)c7c9c%17c4c%10c%11c%13c4c%16c%14c%152)C513)C%12)C8,0.71125,10.1,62.73,4.69,4.5062879625,3.917101012793183,4.5,4.69,1:1.2,DIO,DIO,,inverted,inverted,ZnO,ZnO,V2O5,V2O5,,chlorobenzene,chlorobenzene,50.0,-5.57,-4.0,,-5.9,-3.9,
112957,10.3390/polym9070272,10.3390/polym9070272,PDTBSeVTT-2TF,PC71BM,PDTBSeVTT-2TF,PC71BM,CCCCCCCCCCC(CCCCCCCC)Cc1csc(-c2cc(/C=C/c3cc(-c4ccc(-c5cc(F)c(-c6sccc6F)s5)s4)c4n[se]nc4c3-c3cccs3)c(-c3cc(CC(CCCCCCCC)CCCCCCCCCC)cs3)s2)c1,COC(=O)CCCC1(c2ccccc2)C23c4c5ccc6c7cc8c9c%10c(cc%11cc%12c%13c%14c(cc%15c%16ccc-5c2c%16c2c5c%16c%17c(c(c46)c7c9c%17c4c%10c%11c%13c4c%16c%14c%152)C513)C%12)C8,0.70743,10.99,62.01,5.11,4.82106399957,5.654324861643846,4.82,5.11,1:1.2,DIO,DIO,,inverted,inverted,ZnO,ZnO,V2O5,V2O5,,chlorobenzene,chlorobenzene,65.0,-5.57,-4.0,,-5.9,-3.9,
112958,10.3390/polym9100516,10.3390/polym9100516,PDTPa-TBTA,PC71BM,PDTPa-TBTA,PC71BM,CCCCC(CC)Cn1nc2c(-c3cccs3)ccc(-c3ccc(-c4cc5c(s4)-c4sccc4C(CCC(C)CCCC(C)C)(CCC(C)CCCC(C)C)O5)s3)c2n1,COC(=O)CCCC1(c2ccccc2)C23c4c5ccc6c7cc8c9c%10c(cc%11cc%12c%13c%14c(cc%15c%16ccc-5c2c%16c2c5c%16c%17c(c(c46)c7c9c%17c4c%10c%11c%13c4c%16c%14c%152)C513)C%12)C8,0.58,6.04,63.0,2.22,2.207016,0.5848648648648795,2.17,2.22,1:1.5,,,,"ITO/PEDOT:PSS/PDTPa-TBTA: PC71BM (1:1.5, w/w)/Ca (20 nm)/Ag (100 nm)",conventional,,,PEDOT:PSS,PEDOT:PSS,100.0,o-dichlorobenzene,,,-4.88,-2.87,,-5.9,-3.9,
112959,10.3390/polym9100516,10.3390/polym9100516,PDTPa-TffBTA,PC71BM,PDTPa-TffBTA,PC71BM,CCCCC(CC)Cn1nc2c(-c3cccs3)c(F)c(F)c(-c3ccc(-c4cc5c(s4)-c4sccc4C(CCC(C)CCCC(C)C)(CCC(C)CCCC(C)C)O5)s3)c2n1,COC(=O)CCCC1(c2ccccc2)C23c4c5ccc6c7cc8c9c%10c(cc%11cc%12c%13c%14c(cc%15c%16ccc-5c2c%16c2c5c%16c%17c(c(c46)c7c9c%17c4c%10c%11c%13c4c%16c%14c%152)C513)C%12)C8,0.52,10.23,64.0,3.43,3.404544,0.7421574344023365,3.2,3.43,1:2,,,,"ITO/PEDOT:PSS/PDTPa-TffBTA: PC71BM (1:2, w/w)/Ca (20 nm)/Ag (100 nm)",conventional,,,PEDOT:PSS,PEDOT:PSS,100.0,o-dichlorobenzene,,,-4.93,-2.97,,-5.9,-3.9,
112960,10.3390/polym9110578,10.3390/polym9110578,PIDT-AQx,PC71BM,PIDT-AQx,PC71BM,CCCCCCc1ccc(C2(c3ccc(CCCCCC)cc3)c3cc4c(cc3-c3sccc32)C(c2ccc(CCCCCC)cc2)(c2ccc(CCCCCC)cc2)c2cc(-c3cccc5nc6c(nc35)-c3cccc5cccc-6c35)sc2-4)cc1,COC(=O)CCCC1(c2ccccc2)C23c4c5ccc6c7cc8c9c%10c(cc%11cc%12c%13c%14c(cc%15c%16ccc-5c2c%16c2c5c%16c%17c(c(c46)c7c9c%17c4c%10c%11c%13c4c%16c%14c%152)C513)C%12)C8,0.87,5.52,37.0,1.78,1.7768879999999998,0.17483146067417,1.69,1.78,1:1,,,,ITO/PEDOT:PSS/PIDT-AQx:PC71BM/Ca/Al,conventional,Ca,Ca,PEDOT:PSS,PEDOT:PSS,,o-dichlorobenzene,o-DCB,,-5.13,-3.25,,-5.9,-3.9,
112961,10.3390/polym9110578,10.3390/polym9110578,PIDT-AQx,PC71BM,PIDT-AQx,PC71BM,CCCCCCc1ccc(C2(c3ccc(CCCCCC)cc3)c3cc4c(cc3-c3sccc32)C(c2ccc(CCCCCC)cc2)(c2ccc(CCCCCC)cc2)c2cc(-c3cccc5nc6c(nc35)-c3cccc5cccc-6c35)sc2-4)cc1,COC(=O)CCCC1(c2ccccc2)C23c4c5ccc6c7cc8c9c%10c(cc%11cc%12c%13c%14c(cc%15c%16ccc-5c2c%16c2c5c%16c%17c(c(c46)c7c9c%17c4c%10c%11c%13c4c%16c%14c%152)C513)C%12)C8,0.86,9.85,52.0,4.4,4.404920000000001,0.1118181818181876,4.33,4.4,1:2,,,,ITO/PEDOT:PSS/PIDT-AQx:PC71BM/Ca/Al,conventional,Ca,Ca,PEDOT:PSS,PEDOT:PSS,,o-dichlorobenzene,o-DCB,,-5.13,-3.25,,-5.9,-3.9,
112962,10.3390/polym9110578,10.3390/polym9110578,PIDT-AQx,PC71BM,PIDT-AQx,PC71BM,CCCCCCc1ccc(C2(c3ccc(CCCCCC)cc3)c3cc4c(cc3-c3sccc32)C(c2ccc(CCCCCC)cc2)(c2ccc(CCCCCC)cc2)c2cc(-c3cccc5nc6c(nc35)-c3cccc5cccc-6c35)sc2-4)cc1,COC(=O)CCCC1(c2ccccc2)C23c4c5ccc6c7cc8c9c%10c(cc%11cc%12c%13c%14c(cc%15c%16ccc-5c2c%16c2c5c%16c%17c(c(c46)c7c9c%17c4c%10c%11c%13c4c%16c%14c%152)C513)C%12)C8,0.84,9.88,55.0,4.56,4.56456,0.1000000000000123,4.52,4.56,1:3,,,,ITO/PEDOT:PSS/PIDT-AQx:PC71BM/Ca/Al,conventional,Ca,Ca,PEDOT:PSS,PEDOT:PSS,90.0,o-dichlorobenzene,o-DCB,,-5.13,-3.25,,-5.9,-3.9,
112963,10.3390/polym9110578,10.3390/polym9110578,PIDT-AQx,PC71BM,PIDT-AQx,PC71BM,CCCCCCc1ccc(C2(c3ccc(CCCCCC)cc3)c3cc4c(cc3-c3sccc32)C(c2ccc(CCCCCC)cc2)(c2ccc(CCCCCC)cc2)c2cc(-c3cccc5nc6c(nc35)-c3cccc5cccc-6c35)sc2-4)cc1,COC(=O)CCCC1(c2ccccc2)C23c4c5ccc6c7cc8c9c%10c(cc%11cc%12c%13c%14c(cc%15c%16ccc-5c2c%16c2c5c%16c%17c(c(c46)c7c9c%17c4c%10c%11c%13c4c%16c%14c%152)C513)C%12)C8,0.85,10.23,55.0,4.78,4.782525000000001,0.0528242677824337,4.71,4.78,1:3,,,,ITO/PEDOT:PSS/PIDT-AQx:PC71BM/Ca/Al,conventional,Ca,Ca,PEDOT:PSS,PEDOT:PSS,90.0,o-dichlorobenzene,o-DCB,110.0,-5.13,-3.25,,-5.9,-3.9,
112964,10.1002/adfm.201605908,10.1002/adfm.201605908,P3HT,PC61BM,,,CCCCCCc1ccsc1,COC(=O)CCCC1(c2ccccc2)C23c4c5c6c7c8c9c(c%10c%11c2c2c%12c4c4c%13c5c5c7c7c8c8c%14c9c%10c9c%10c%11c2c2c%11c%12c4c4c%12c%13c5c5c7c7c8c8c%14c9c9c%10c2c2c%11c4c4c%12c5c7c5c8c9c2c45)C613,0.57,11.1,58.4,3.7,3.694968,0.1360000000000219,,,1:1 w/w,,,,glass/ITO/ZnO/active layer/MoOx (10 nm)/Au (0.8 nm)/Ag (15 nm)/(MoOx/LiF)N,inverted semitransparent,ZnO,,MoOx,,,o-dichlorobenzene,,150.0,-5.01,-3.12,,-6.1,-3.7,
112965,10.1002/adfm.201605908,10.1002/adfm.201605908,P3HT,PC61BM,,,CCCCCCc1ccsc1,COC(=O)CCCC1(c2ccccc2)C23c4c5c6c7c8c9c(c%10c%11c2c2c%12c4c4c%13c5c5c7c7c8c8c%14c9c%10c9c%10c%11c2c2c%11c%12c4c4c%12c%13c5c5c7c7c8c8c%14c9c9c%10c2c2c%11c4c4c%12c5c7c5c8c9c2c45)C613,0.56,9.1,57.1,2.9,2.909816,0.338482758620699,,,1:1 w/w,,,,,inverted,ZnO,,MoOx,,,o-dichlorobenzene,,150.0,-5.01,-3.12,,-6.1,-3.7,
112966,10.1002/adfm.201605908,10.1002/adfm.201605908,P3HT,PC61BM,,,CCCCCCc1ccsc1,COC(=O)CCCC1(c2ccccc2)C23c4c5c6c7c8c9c(c%10c%11c2c2c%12c4c4c%13c5c5c7c7c8c8c%14c9c%10c9c%10c%11c2c2c%11c%12c4c4c%12c%13c5c5c7c7c8c8c%14c9c9c%10c2c2c%11c4c4c%12c5c7c5c8c9c2c45)C613,0.57,9.6,56.7,3.1,3.102624,0.0846451612903212,,,1:1 w/w,,,,glass/ITO/ZnO/active layer/MoOx (10 nm)/Au (0.8 nm)/Ag (15 nm)/(MoOx/LiF)N,inverted semitransparent,ZnO,,MoOx,,,o-dichlorobenzene,,150.0,-5.01,-3.12,,-6.1,-3.7,
112967,10.1002/adfm.201605908,10.1002/adfm.201605908,P3HT,PC61BM,,,CCCCCCc1ccsc1,COC(=O)CCCC1(c2ccccc2)C23c4c5c6c7c8c9c(c%10c%11c2c2c%12c4c4c%13c5c5c7c7c8c8c%14c9c%10c9c%10c%11c2c2c%11c%12c4c4c%12c%13c5c5c7c7c8c8c%14c9c9c%10c2c2c%11c4c4c%12c5c7c5c8c9c2c45)C613,0.58,10.4,55.8,3.3,3.365856,1.995636363636368,,,1:1 w/w,,,,glass/ITO/ZnO/active layer/MoOx (10 nm)/Au (0.8 nm)/Ag (15 nm)/(MoOx/LiF)N,inverted semitransparent,ZnO,,MoOx,,,o-dichlorobenzene,,150.0,-5.01,-3.12,,-6.1,-3.7,
112968,10.1002/adfm.201605908,10.1002/adfm.201605908,P3HT,PC61BM,,,CCCCCCc1ccsc1,COC(=O)CCCC1(c2ccccc2)C23c4c5c6c7c8c9c(c%10c%11c2c2c%12c4c4c%13c5c5c7c7c8c8c%14c9c%10c9c%10c%11c2c2c%11c%12c4c4c%12c%13c5c5c7c7c8c8c%14c9c9c%10c2c2c%11c4c4c%12c5c7c5c8c9c2c45)C613,0.56,10.4,55.3,3.2,3.220672,0.6459999999999938,,,1:1 w/w,,,,,inverted,ZnO,,MoOx,,,o-dichlorobenzene,,150.0,-5.01,-3.12,,-6.1,-3.7,
112969,10.1002/adfm.201605908,10.1002/adfm.201605908,PTB7,PC71BM,,,CCCCC(CC)COC(=O)c1sc2c(-c3cc4c(OCC(CC)CCCC)c5sccc5c(OCC(CC)CCCC)c4s3)scc2c1F,COC(=O)CCCC1(c2ccccc2)C23c4c5ccc6c7cc8c9c%10c(cc%11cc%12c%13c%14c(cc%15c%16ccc-5c2c%16c2c5c%16c%17c(c(c46)c7c9c%17c4c%10c%11c%13c4c%16c%14c%152)C513)C%12)C8,0.73,15.0,69.3,7.6,7.588349999999999,0.1532894736842155,,,1:1.5 w/w,"1,8-diiodoctane",,3 vol%,,inverted,ZnO,,MoOx,,,o-dichlorobenzene,,,-5.19,-3.43,,-5.9,-3.9,
112970,10.1002/adfm.201605908,10.1002/adfm.201605908,PTB7,PC71BM,,,CCCCC(CC)COC(=O)c1sc2c(-c3cc4c(OCC(CC)CCCC)c5sccc5c(OCC(CC)CCCC)c4s3)scc2c1F,COC(=O)CCCC1(c2ccccc2)C23c4c5ccc6c7cc8c9c%10c(cc%11cc%12c%13c%14c(cc%15c%16ccc-5c2c%16c2c5c%16c%17c(c(c46)c7c9c%17c4c%10c%11c%13c4c%16c%14c%152)C513)C%12)C8,0.72,10.7,70.9,5.5,5.462135999999999,0.688436363636378,,,1:1.5 w/w,"1,8-diiodoctane",,3 vol%,glass/ITO/ZnO/active layer/MoOx (10 nm)/Au (0.8 nm)/Ag (15 nm)/(MoOx/LiF)N,inverted semitransparent,ZnO,,MoOx,,,o-dichlorobenzene,,,-5.19,-3.43,,-5.9,-3.9,
112971,10.1002/adfm.201605908,10.1002/adfm.201605908,PTB7,PC71BM,,,CCCCC(CC)COC(=O)c1sc2c(-c3cc4c(OCC(CC)CCCC)c5sccc5c(OCC(CC)CCCC)c4s3)scc2c1F,COC(=O)CCCC1(c2ccccc2)C23c4c5ccc6c7cc8c9c%10c(cc%11cc%12c%13c%14c(cc%15c%16ccc-5c2c%16c2c5c%16c%17c(c(c46)c7c9c%17c4c%10c%11c%13c4c%16c%14c%152)C513)C%12)C8,0.72,11.9,67.7,5.8,5.800535999999999,0.0092413793103349,,,1:1.5 w/w,"1,8-diiodoctane",,3 vol%,,inverted,ZnO,,MoOx,,,o-dichlorobenzene,,,-5.19,-3.43,,-5.9,-3.9,
112972,10.1002/adfm.201605908,10.1002/adfm.201605908,PTB7,PC71BM,,,CCCCC(CC)COC(=O)c1sc2c(-c3cc4c(OCC(CC)CCCC)c5sccc5c(OCC(CC)CCCC)c4s3)scc2c1F,COC(=O)CCCC1(c2ccccc2)C23c4c5ccc6c7cc8c9c%10c(cc%11cc%12c%13c%14c(cc%15c%16ccc-5c2c%16c2c5c%16c%17c(c(c46)c7c9c%17c4c%10c%11c%13c4c%16c%14c%152)C513)C%12)C8,0.73,12.1,67.4,5.9,5.953442000000001,0.9057966101694988,,,1:1.5 w/w,"1,8-diiodoctane",,3 vol%,,inverted,ZnO,,MoOx,,,o-dichlorobenzene,,,-5.19,-3.43,,-5.9,-3.9,
112973,10.1002/adfm.201605908,10.1002/adfm.201605908,PTB7,PC71BM,,,CCCCC(CC)COC(=O)c1sc2c(-c3cc4c(OCC(CC)CCCC)c5sccc5c(OCC(CC)CCCC)c4s3)scc2c1F,COC(=O)CCCC1(c2ccccc2)C23c4c5ccc6c7cc8c9c%10c(cc%11cc%12c%13c%14c(cc%15c%16ccc-5c2c%16c2c5c%16c%17c(c(c46)c7c9c%17c4c%10c%11c%13c4c%16c%14c%152)C513)C%12)C8,0.73,12.8,68.3,6.4,6.381951999999999,0.2820000000000183,,,1:1.5 w/w,"1,8-diiodoctane",,3 vol%,,inverted,ZnO,,MoOx,,,o-dichlorobenzene,,,-5.19,-3.43,,-5.9,-3.9,
112974,10.1002/adfm.201605908,10.1002/adfm.201605908,PTB7-Th,PC71BM,,,CCCCC(CC)COC(=O)c1sc2csc(-c3cc4c(-c5ccc(CC(CC)CCCC)s5)c5sccc5c(-c5ccc(CC(CC)CCCC)s5)c4s3)c2c1F,COC(=O)CCCC1(c2ccccc2)C23c4c5ccc6c7cc8c9c%10c(cc%11cc%12c%13c%14c(cc%15c%16ccc-5c2c%16c2c5c%16c%17c(c(c46)c7c9c%17c4c%10c%11c%13c4c%16c%14c%152)C513)C%12)C8,0.79,16.0,67.7,8.6,8.55728,0.4967441860465023,,,1:1.5 w/w,"1,8-diiodoctane (DIO)",,3 vol%,,,ZnO,,MoOx,,,o-dichlorobenzene,,,-5.29,-3.72,,-5.9,-3.9,
112975,10.1002/adfm.201605908,10.1002/adfm.201605908,PTB7-Th,PC71BM,,,CCCCC(CC)COC(=O)c1sc2csc(-c3cc4c(-c5ccc(CC(CC)CCCC)s5)c5sccc5c(-c5ccc(CC(CC)CCCC)s5)c4s3)c2c1F,COC(=O)CCCC1(c2ccccc2)C23c4c5ccc6c7cc8c9c%10c(cc%11cc%12c%13c%14c(cc%15c%16ccc-5c2c%16c2c5c%16c%17c(c(c46)c7c9c%17c4c%10c%11c%13c4c%16c%14c%152)C513)C%12)C8,0.78,10.3,67.2,5.4,5.398848,0.0213333333333382,,,1:1.5 w/w,"1,8-diiodoctane",,3 vol%,,inverted,ZnO,,MoOx,,,o-dichlorobenzene,,,-5.29,-3.72,,-5.9,-3.9,
112976,10.1002/adfm.201605908,10.1002/adfm.201605908,PTB7-Th,PC71BM,,,CCCCC(CC)COC(=O)c1sc2csc(-c3cc4c(-c5ccc(CC(CC)CCCC)s5)c5sccc5c(-c5ccc(CC(CC)CCCC)s5)c4s3)c2c1F,COC(=O)CCCC1(c2ccccc2)C23c4c5ccc6c7cc8c9c%10c(cc%11cc%12c%13c%14c(cc%15c%16ccc-5c2c%16c2c5c%16c%17c(c(c46)c7c9c%17c4c%10c%11c%13c4c%16c%14c%152)C513)C%12)C8,0.79,11.5,67.5,6.1,6.132375000000001,0.5307377049180482,,,1:1.5 w/w,"1,8-diiodoctane",,3 vol%,,inverted,ZnO,,MoOx,,,o-dichlorobenzene,,,-5.29,-3.72,,-5.9,-3.9,
112977,10.1002/adfm.201605908,10.1002/adfm.201605908,PTB7-Th,PC71BM,,,CCCCC(CC)COC(=O)c1sc2csc(-c3cc4c(-c5ccc(CC(CC)CCCC)s5)c5sccc5c(-c5ccc(CC(CC)CCCC)s5)c4s3)c2c1F,COC(=O)CCCC1(c2ccccc2)C23c4c5ccc6c7cc8c9c%10c(cc%11cc%12c%13c%14c(cc%15c%16ccc-5c2c%16c2c5c%16c%17c(c(c46)c7c9c%17c4c%10c%11c%13c4c%16c%14c%152)C513)C%12)C8,0.78,12.3,68.1,6.5,6.533514,0.515600000000004,,,1:1.5 w/w,"1,8-diiodoctane",,3 vol%,,inverted,ZnO,,MoOx,,,o-dichlorobenzene,,,-5.29,-3.72,,-5.9,-3.9,
112978,10.1002/adfm.201605908,10.1002/adfm.201605908,PTB7-Th,PC71BM,,,CCCCC(CC)COC(=O)c1sc2csc(-c3cc4c(-c5ccc(CC(CC)CCCC)s5)c5sccc5c(-c5ccc(CC(CC)CCCC)s5)c4s3)c2c1F,COC(=O)CCCC1(c2ccccc2)C23c4c5ccc6c7cc8c9c%10c(cc%11cc%12c%13c%14c(cc%15c%16ccc-5c2c%16c2c5c%16c%17c(c(c46)c7c9c%17c4c%10c%11c%13c4c%16c%14c%152)C513)C%12)C8,0.79,13.1,67.7,7.0,7.006273,0.0896142857142885,,,1:1.5 w/w,"1,8-diiodoctane (DIO)",,3 vol%,,,ZnO,,MoOx,,,o-dichlorobenzene,,,-5.29,-3.72,,-5.9,-3.9,
112979,10.1002/adfm.201605908,10.1002/adfm.201605908,PTB7-Th,PC71BM,,,CCCCC(CC)COC(=O)c1sc2csc(-c3cc4c(-c5ccc(CC(CC)CCCC)s5)c5sccc5c(-c5ccc(CC(CC)CCCC)s5)c4s3)c2c1F,COC(=O)CCCC1(c2ccccc2)C23c4c5ccc6c7cc8c9c%10c(cc%11cc%12c%13c%14c(cc%15c%16ccc-5c2c%16c2c5c%16c%17c(c(c46)c7c9c%17c4c%10c%11c%13c4c%16c%14c%152)C513)C%12)C8,0.77,12.7,65.7,6.4,6.424803000000001,0.3875468750000055,,,1:1.5 w/w,"1,8-diiodoctane",,3 vol%,,inverted,ZnO,,MoOx,,,o-dichlorobenzene,,,-5.29,-3.72,,-5.9,-3.9,
112980,10.1002/adfm.201702194,10.1002/adfm.201702194,PBDB-T,ITCPTC-Th,,,CCCCC(CC)Cc1ccc(-c2c3cc(-c4ccc(-c5sc(-c6cccs6)c6c5C(=O)c5c(CC(CC)CCCC)sc(CC(CC)CCCC)c5C6=O)s4)sc3c(-c3ccc(CC(CC)CCCC)s3)c3ccsc23)s1,CCCCCCc1ccc(C2(c3ccc(CCCCCC)s3)c3cc4c(cc3-c3sc5cc(/C=C6\C(=O)c7cscc7C6=C(C#N)C#N)sc5c32)C(c2ccc(CCCCCC)s2)(c2ccc(CCCCCC)s2)c2c-4sc3cc(/C=C4\C(=O)c5cscc5C4=C(C#N)C#N)sc23)s1,0.85,16.65,67.5,9.54,9.5529375,0.1356132075471656,,,1:1 w/w,,,,ITO/ZnO/PBDB-T:ITCPTC-Th/MoO3/Ag,inverted,ZnO,,MoO3,,,,,,-5.33,-3.48,,-5.68,-4.03,
