Repository: JiYiqaq/PCE-KA-GNN

# Data directory

- `raw/Active_Database.csv` is the immutable source dataset bundled under CC BY 4.0. Do not overwrite it with processed data.
- `processed/` is created and populated by the training pipeline. Generated `.pt` and `.pth` caches are intentionally ignored by Git because they can exceed GitHub's normal single-file limit.

See `../DATA_LICENSE.md` for provenance, license and checksum information.

File: data/raw/Active_Database.csv (part 471 of 471)
id,doi,doi_norm,donor,acceptor,donor_canonical,acceptor_canonical,donor_smiles,acceptor_smiles,voc,jsc,ff,pce,pce_recomputed,pce_relative_error_percent,pce_avg,pce_best,d_a_ratio,additive,additive_canonical,additive_ratio,device_structure,device_type,etl,etl_canonical,htl,htl_canonical,active_layer_thickness,solvent,solvent_canonical,annealing_temp,homo_d,lumo_d,eg_d,homo_a,lumo_a,eg_a
112981,10.1002/adfm.201702194,10.1002/adfm.201702194,PBDB-T,ITCPTC-Th,,,CCCCC(CC)Cc1ccc(-c2c3cc(-c4ccc(-c5sc(-c6cccs6)c6c5C(=O)c5c(CC(CC)CCCC)sc(CC(CC)CCCC)c5C6=O)s4)sc3c(-c3ccc(CC(CC)CCCC)s3)c3ccsc23)s1,CCCCCCc1ccc(C2(c3ccc(CCCCCC)s3)c3cc4c(cc3-c3sc5cc(/C=C6\C(=O)c7cscc7C6=C(C#N)C#N)sc5c32)C(c2ccc(CCCCCC)s2)(c2ccc(CCCCCC)s2)c2c-4sc3cc(/C=C4\C(=O)c5cscc5C4=C(C#N)C#N)sc23)s1,0.856,17.05,72.7,10.61,10.6104196,0.0039547596607044,,,1:1 w/w,DIO,,0.5%,ITO/ZnO/PBDB-T:ITCPTC-Th/MoO3/Ag,inverted,ZnO,,MoO3,,100.0,CB,,,-5.33,-3.48,,-5.68,-4.03,
112982,10.1002/adfm.201702194,10.1002/adfm.201702194,PBDB-T,ITCPTC-Se,,,CCCCC(CC)Cc1ccc(-c2c3cc(-c4ccc(-c5sc(-c6cccs6)c6c5C(=O)c5c(CC(CC)CCCC)sc(CC(CC)CCCC)c5C6=O)s4)sc3c(-c3ccc(CC(CC)CCCC)s3)c3ccsc23)s1,CCCCCCc1ccc(C2(c3ccc(CCCCCC)[se]3)c3cc4c(cc3-c3sc5cc(/C=C6\C(=O)c7cscc7C6=C(C#N)C#N)sc5c32)C(c2ccc(CCCCCC)[se]2)(c2ccc(CCCCCC)[se]2)c2c-4sc3cc(/C=C4\C(=O)c5cscc5C4=C(C#N)C#N)sc23)[se]1,0.869,14.81,65.9,8.48,8.48125751,0.014829127358494,,,1:1 w/w,,,,ITO/ZnO/PBDB-T:ITCPTC-Se/MoO3/Ag,inverted,ZnO,,MoO3,,,,,,-5.33,-3.48,,-5.65,-4.0,
112983,10.1002/adfm.201702194,10.1002/adfm.201702194,PBDB-T,ITCPTC-Se,,,CCCCC(CC)Cc1ccc(-c2c3cc(-c4ccc(-c5sc(-c6cccs6)c6c5C(=O)c5c(CC(CC)CCCC)sc(CC(CC)CCCC)c5C6=O)s4)sc3c(-c3ccc(CC(CC)CCCC)s3)c3ccsc23)s1,CCCCCCc1ccc(C2(c3ccc(CCCCCC)[se]3)c3cc4c(cc3-c3sc5cc(/C=C6\C(=O)c7cscc7C6=C(C#N)C#N)sc5c32)C(c2ccc(CCCCCC)[se]2)(c2ccc(CCCCCC)[se]2)c2c-4sc3cc(/C=C4\C(=O)c5cscc5C4=C(C#N)C#N)sc23)[se]1,0.869,15.2,68.3,9.02,9.0216104,0.0178536585365916,,,1:1 w/w,DIO,,0.5%,ITO/ZnO/PBDB-T:ITCPTC-Se/MoO3/Ag,inverted,ZnO,,MoO3,,100.0,CB,,,-5.33,-3.48,,-5.65,-4.0,
112984,10.1002/adfm.202214956,10.1002/adfm.202214956,PM6,Y6,,,COC(=O)C(C)(C)c1cc(C)cc(-c2sc3c4sc5cc(/C=C6/C(=O)c7cc(F)cc(c7)C(=O)/C6=C\c6cc(C(C)(C)C(=O)OC)c(-c7cc(C)cc(C(C)(C)C(=O)OC)c7)s6)sc5c4c(C(C)(C)C(=O)OC)ccc2-3)c1,CCCCCCCCCCCc1c(/C=C2\C(=O)c3cc(F)c(F)cc3C2=C(C#N)C#N)sc2c1sc1c3c4nsnc4c4c5sc6c(CCCCCCCCCCC)c(/C=C7\C(=O)c8cc(F)c(F)cc8C7=C(C#N)C#N)sc6c5n(CC(CC)CCCC)c4c3n(CC(CC)CCCC)c21,0.852,26.0,75.3,16.5,16.680456,1.0936727272727242,16.3,16.5,,,,,glass/ITO/PEDOT:PSS/PM6/PM6:Y6/PDINN/Ag,conventional,PDINN,,PEDOT:PSS,,,chloroform,,,-5.56,-3.65,,-5.65,-4.09,
112985,10.1002/adfm.202214956,10.1002/adfm.202214956,PM6,Y6,,,COC(=O)C(C)(C)c1cc(C)cc(-c2sc3c4sc5cc(/C=C6/C(=O)c7cc(F)cc(c7)C(=O)/C6=C\c6cc(C(C)(C)C(=O)OC)c(-c7cc(C)cc(C(C)(C)C(=O)OC)c7)s6)sc5c4c(C(C)(C)C(=O)OC)ccc2-3)c1,CCCCCCCCCCCc1c(/C=C2\C(=O)c3cc(F)c(F)cc3C2=C(C#N)C#N)sc2c1sc1c3c4nsnc4c4c5sc6c(CCCCCCCCCCC)c(/C=C7\C(=O)c8cc(F)c(F)cc8C7=C(C#N)C#N)sc6c5n(CC(CC)CCCC)c4c3n(CC(CC)CCCC)c21,0.83,25.1,76.5,16.0,15.937244999999995,0.3922187500000174,15.9,16.0,,,,,glass/ITO/ZnO/PM6/PM6:Y6/PEDOT:F/Ag,inverted,ZnO,,PEDOT:F,,,chloroform,,,-5.56,-3.65,,-5.65,-4.09,
112986,10.1002/adfm.202214956,10.1002/adfm.202214956,PM6,Y6,,,COC(=O)C(C)(C)c1cc(C)cc(-c2sc3c4sc5cc(/C=C6/C(=O)c7cc(F)cc(c7)C(=O)/C6=C\c6cc(C(C)(C)C(=O)OC)c(-c7cc(C)cc(C(C)(C)C(=O)OC)c7)s6)sc5c4c(C(C)(C)C(=O)OC)ccc2-3)c1,CCCCCCCCCCCc1c(/C=C2\C(=O)c3cc(F)c(F)cc3C2=C(C#N)C#N)sc2c1sc1c3c4nsnc4c4c5sc6c(CCCCCCCCCCC)c(/C=C7\C(=O)c8cc(F)c(F)cc8C7=C(C#N)C#N)sc6c5n(CC(CC)CCCC)c4c3n(CC(CC)CCCC)c21,0.828,24.8,74.8,15.3,15.3597312,0.3903999999999875,15.2,15.3,,,,,glass/ITO/PEDOT:PSS/PM6/PM6:Y6/PDINN/Ag,conventional,PDINN,,PEDOT:PSS,,,,,,-5.56,-3.65,,-5.65,-4.09,
112987,10.1002/adfm.202214956,10.1002/adfm.202214956,PM6,Y6,,,COC(=O)C(C)(C)c1cc(C)cc(-c2sc3c4sc5cc(/C=C6/C(=O)c7cc(F)cc(c7)C(=O)/C6=C\c6cc(C(C)(C)C(=O)OC)c(-c7cc(C)cc(C(C)(C)C(=O)OC)c7)s6)sc5c4c(C(C)(C)C(=O)OC)ccc2-3)c1,CCCCCCCCCCCc1c(/C=C2\C(=O)c3cc(F)c(F)cc3C2=C(C#N)C#N)sc2c1sc1c3c4nsnc4c4c5sc6c(CCCCCCCCCCC)c(/C=C7\C(=O)c8cc(F)c(F)cc8C7=C(C#N)C#N)sc6c5n(CC(CC)CCCC)c4c3n(CC(CC)CCCC)c21,0.813,21.1,60.8,10.4,10.429814399999998,0.2866769230768997,10.3,10.4,,,,,glass/ITO/PEDOT:PSS/PM6/PM6:Y6/PDINN/Ag,conventional,PDINN,,PEDOT:PSS,,,,,,-5.56,-3.65,,-5.65,-4.09,
112988,10.1002/adfm.202214956,10.1002/adfm.202214956,PM6,Y6,,,COC(=O)C(C)(C)c1cc(C)cc(-c2sc3c4sc5cc(/C=C6/C(=O)c7cc(F)cc(c7)C(=O)/C6=C\c6cc(C(C)(C)C(=O)OC)c(-c7cc(C)cc(C(C)(C)C(=O)OC)c7)s6)sc5c4c(C(C)(C)C(=O)OC)ccc2-3)c1,CCCCCCCCCCCc1c(/C=C2\C(=O)c3cc(F)c(F)cc3C2=C(C#N)C#N)sc2c1sc1c3c4nsnc4c4c5sc6c(CCCCCCCCCCC)c(/C=C7\C(=O)c8cc(F)c(F)cc8C7=C(C#N)C#N)sc6c5n(CC(CC)CCCC)c4c3n(CC(CC)CCCC)c21,0.806,20.1,59.4,9.7,9.6231564,0.7922020618556531,9.6,9.7,,,,,,conventional,PDINN,,PEDOT:PSS,,6.0,,,,-5.56,-3.65,,-5.65,-4.09,
112989,10.1002/adfm.202214956,10.1002/adfm.202214956,PM6,Y6,,,COC(=O)C(C)(C)c1cc(C)cc(-c2sc3c4sc5cc(/C=C6/C(=O)c7cc(F)cc(c7)C(=O)/C6=C\c6cc(C(C)(C)C(=O)OC)c(-c7cc(C)cc(C(C)(C)C(=O)OC)c7)s6)sc5c4c(C(C)(C)C(=O)OC)ccc2-3)c1,CCCCCCCCCCCc1c(/C=C2\C(=O)c3cc(F)c(F)cc3C2=C(C#N)C#N)sc2c1sc1c3c4nsnc4c4c5sc6c(CCCCCCCCCCC)c(/C=C7\C(=O)c8cc(F)c(F)cc8C7=C(C#N)C#N)sc6c5n(CC(CC)CCCC)c4c3n(CC(CC)CCCC)c21,0.801,18.1,34.2,4.9,4.958350200000002,1.190820408163293,4.8,4.9,,,,,,conventional,PDINN,,PEDOT:PSS,,12.0,,,,-5.56,-3.65,,-5.65,-4.09,
112990,10.1002/adfm.202214956,10.1002/adfm.202214956,PM6,Y6,,,COC(=O)C(C)(C)c1cc(C)cc(-c2sc3c4sc5cc(/C=C6/C(=O)c7cc(F)cc(c7)C(=O)/C6=C\c6cc(C(C)(C)C(=O)OC)c(-c7cc(C)cc(C(C)(C)C(=O)OC)c7)s6)sc5c4c(C(C)(C)C(=O)OC)ccc2-3)c1,CCCCCCCCCCCc1c(/C=C2\C(=O)c3cc(F)c(F)cc3C2=C(C#N)C#N)sc2c1sc1c3c4nsnc4c4c5sc6c(CCCCCCCCCCC)c(/C=C7\C(=O)c8cc(F)c(F)cc8C7=C(C#N)C#N)sc6c5n(CC(CC)CCCC)c4c3n(CC(CC)CCCC)c21,0.812,23.9,73.1,14.2,14.1863708,0.095980281690144,14.03,14.2,,,,,,inverted,ZnO,,PEDOT:F,,0.0,,,,-5.56,-3.65,,-5.65,-4.09,
112991,10.1002/adfm.202214956,10.1002/adfm.202214956,PM6,Y6,,,COC(=O)C(C)(C)c1cc(C)cc(-c2sc3c4sc5cc(/C=C6/C(=O)c7cc(F)cc(c7)C(=O)/C6=C\c6cc(C(C)(C)C(=O)OC)c(-c7cc(C)cc(C(C)(C)C(=O)OC)c7)s6)sc5c4c(C(C)(C)C(=O)OC)ccc2-3)c1,CCCCCCCCCCCc1c(/C=C2\C(=O)c3cc(F)c(F)cc3C2=C(C#N)C#N)sc2c1sc1c3c4nsnc4c4c5sc6c(CCCCCCCCCCC)c(/C=C7\C(=O)c8cc(F)c(F)cc8C7=C(C#N)C#N)sc6c5n(CC(CC)CCCC)c4c3n(CC(CC)CCCC)c21,0.791,18.1,51.7,7.4,7.401940700000001,0.0262256756756819,7.4,7.4,,,,,,inverted,ZnO,,PEDOT:F,,2.0,,,,-5.56,-3.65,,-5.65,-4.09,
112992,10.1002/adfm.202214956,10.1002/adfm.202214956,PM6,Y6,,,COC(=O)C(C)(C)c1cc(C)cc(-c2sc3c4sc5cc(/C=C6/C(=O)c7cc(F)cc(c7)C(=O)/C6=C\c6cc(C(C)(C)C(=O)OC)c(-c7cc(C)cc(C(C)(C)C(=O)OC)c7)s6)sc5c4c(C(C)(C)C(=O)OC)ccc2-3)c1,CCCCCCCCCCCc1c(/C=C2\C(=O)c3cc(F)c(F)cc3C2=C(C#N)C#N)sc2c1sc1c3c4nsnc4c4c5sc6c(CCCCCCCCCCC)c(/C=C7\C(=O)c8cc(F)c(F)cc8C7=C(C#N)C#N)sc6c5n(CC(CC)CCCC)c4c3n(CC(CC)CCCC)c21,0.79,15.5,36.5,4.5,4.469425,0.6794444444444399,4.4,4.5,,,,,glass/ITO/ZnO/PM6/PM6:Y6/PEDOT:F/Ag,inverted,ZnO,,PEDOT:F,,6.0,,,,-5.56,-3.65,,-5.65,-4.09,
112993,10.1002/adfm.202214956,10.1002/adfm.202214956,PM6,Y6,,,COC(=O)C(C)(C)c1cc(C)cc(-c2sc3c4sc5cc(/C=C6/C(=O)c7cc(F)cc(c7)C(=O)/C6=C\c6cc(C(C)(C)C(=O)OC)c(-c7cc(C)cc(C(C)(C)C(=O)OC)c7)s6)sc5c4c(C(C)(C)C(=O)OC)ccc2-3)c1,CCCCCCCCCCCc1c(/C=C2\C(=O)c3cc(F)c(F)cc3C2=C(C#N)C#N)sc2c1sc1c3c4nsnc4c4c5sc6c(CCCCCCCCCCC)c(/C=C7\C(=O)c8cc(F)c(F)cc8C7=C(C#N)C#N)sc6c5n(CC(CC)CCCC)c4c3n(CC(CC)CCCC)c21,0.788,0.2,19.9,0.025,0.0313624,25.44959999999999,0.01,0.025,,,,,glass/ITO/ZnO/PM6/PM6:Y6/PEDOT:F/Ag,inverted,ZnO,,PEDOT:F,,12.0,,,,-5.56,-3.65,,-5.65,-4.09,
112998,10.1002/adfm.202212599,10.1002/adfm.202212599,PM6,CH1007,,,COC(=O)C(C)(C)c1cc(C)cc(-c2sc3c4sc5cc(/C=C6/C(=O)c7cc(F)cc(c7)C(=O)/C6=C\c6cc(C(C)(C)C(=O)OC)c(-c7cc(C)cc(C(C)(C)C(=O)OC)c7)s6)sc5c4c(C(C)(C)C(=O)OC)ccc2-3)c1,CCCCCCCCCCCc1c(/C=C2\C(=O)c3cc(F)c(F)cc3C2=C(C#N)C#N)[se]c2c1sc1c3c4nsnc4c4c5sc6c(CCCCCCCCCCC)c(/C=C7\C(=O)c8cc(F)c(F)cc8C7=C(C#N)C#N)[se]c6c5n(CC(CCCC)CCCCCC)c4c3n(CC(CCCC)CCCCCC)c12,0.794,26.32,68.37,14.29,14.288017296,0.0138747655703258,,,,,,,ITO/ZnO/0 nm BCP/PM6:CH1007/MoO3/Ag,inverted,,,MoO3,,,,,,-5.56,-3.65,,-5.59,-3.97,
112999,10.1002/adfm.202212599,10.1002/adfm.202212599,PM6,CH1007,,,COC(=O)C(C)(C)c1cc(C)cc(-c2sc3c4sc5cc(/C=C6/C(=O)c7cc(F)cc(c7)C(=O)/C6=C\c6cc(C(C)(C)C(=O)OC)c(-c7cc(C)cc(C(C)(C)C(=O)OC)c7)s6)sc5c4c(C(C)(C)C(=O)OC)ccc2-3)c1,CCCCCCCCCCCc1c(/C=C2\C(=O)c3cc(F)c(F)cc3C2=C(C#N)C#N)[se]c2c1sc1c3c4nsnc4c4c5sc6c(CCCCCCCCCCC)c(/C=C7\C(=O)c8cc(F)c(F)cc8C7=C(C#N)C#N)[se]c6c5n(CC(CCCC)CCCCCC)c4c3n(CC(CCCC)CCCCCC)c12,0.802,26.33,70.6,15.03,14.908361959999995,0.8093016633400023,,,,,,,ITO/ZnO/1 nm BCP/PM6:CH1007/MoO3/Ag,inverted,,,MoO3,,,,,,-5.56,-3.65,,-5.59,-3.97,
113000,10.1002/adfm.202212599,10.1002/adfm.202212599,PM6,CH1007,,,COC(=O)C(C)(C)c1cc(C)cc(-c2sc3c4sc5cc(/C=C6/C(=O)c7cc(F)cc(c7)C(=O)/C6=C\c6cc(C(C)(C)C(=O)OC)c(-c7cc(C)cc(C(C)(C)C(=O)OC)c7)s6)sc5c4c(C(C)(C)C(=O)OC)ccc2-3)c1,CCCCCCCCCCCc1c(/C=C2\C(=O)c3cc(F)c(F)cc3C2=C(C#N)C#N)[se]c2c1sc1c3c4nsnc4c4c5sc6c(CCCCCCCCCCC)c(/C=C7\C(=O)c8cc(F)c(F)cc8C7=C(C#N)C#N)[se]c6c5n(CC(CCCC)CCCCCC)c4c3n(CC(CCCC)CCCCCC)c12,0.811,26.86,71.89,15.46,15.660129394,1.2944980206985723,,,,,,,ITO/ZnO/3 nm BCP/PM6:CH1007/MoO3/Ag,inverted,,,MoO3,,,,,,-5.56,-3.65,,-5.59,-3.97,
113001,10.1002/adfm.202212599,10.1002/adfm.202212599,PM6,CH1007,,,COC(=O)C(C)(C)c1cc(C)cc(-c2sc3c4sc5cc(/C=C6/C(=O)c7cc(F)cc(c7)C(=O)/C6=C\c6cc(C(C)(C)C(=O)OC)c(-c7cc(C)cc(C(C)(C)C(=O)OC)c7)s6)sc5c4c(C(C)(C)C(=O)OC)ccc2-3)c1,CCCCCCCCCCCc1c(/C=C2\C(=O)c3cc(F)c(F)cc3C2=C(C#N)C#N)[se]c2c1sc1c3c4nsnc4c4c5sc6c(CCCCCCCCCCC)c(/C=C7\C(=O)c8cc(F)c(F)cc8C7=C(C#N)C#N)[se]c6c5n(CC(CCCC)CCCCCC)c4c3n(CC(CCCC)CCCCCC)c12,0.805,26.24,71.18,15.02,15.03549376,0.1031541944074687,,,,,,,ITO/ZnO/5 nm BCP/PM6:CH1007/MoO3/Ag,inverted,,,MoO3,,,,,,-5.56,-3.65,,-5.59,-3.97,
113002,10.1002/adma.201300017,10.1002/adma.201300017,DT-PDPP2T-TT,[70]PCBM,,,CCCCCCCCCCCCC(CCCCCCCCCC)CN1C(=O)C2=C(c3ccc(-c4cc5sccc5s4)s3)N(CC(CCCCCCCCCC)CCCCCCCCCCCC)C(=O)C2=C1c1cccs1,CCCCC(=O)OCC1(C2=CC=CC=C2)C3=CC=CC4=CC=CC5=CC=CC6=CC=C7C=CC=CC8=CC=CC1=C8C7=C6C5=C4C3,0.68,11.6,74.0,5.9,5.83712,1.0657627118644188,,,1:3,,,7.5 vol%,ITO/PEDOT:PSS/active layer/LiF/Al,,LiF,,PEDOT:PSS,,,,,,-5.1,-3.68,,-6.1,-3.9,
113003,10.1002/adma.201300017,10.1002/adma.201300017,DT-PDPP2T-TT,[70]PCBM,,,CCCCCCCCCCCCC(CCCCCCCCCC)CN1C(=O)C2=C(c3ccc(-c4cc5sccc5s4)s3)N(CC(CCCCCCCCCC)CCCCCCCCCCCC)C(=O)C2=C1c1cccs1,CCCCC(=O)OCC1(C2=CC=CC=C2)C3=CC=CC4=CC=CC5=CC=CC6=CC=C7C=CC=CC8=CC=CC1=C8C7=C6C5=C4C3,0.68,12.3,74.0,6.1,6.189360000000001,1.4649180327869016,,,1:3,,,7.5 vol%,ITO/PEDOT:PSS/active layer/LiF/Al,,LiF,,PEDOT:PSS,,,,,,-5.1,-3.68,,-6.1,-3.9,
113004,10.1002/adma.201300017,10.1002/adma.201300017,DT-PDPP2T-TT,[70]PCBM,,,CCCCCCCCCCCCC(CCCCCCCCCC)CN1C(=O)C2=C(c3ccc(-c4cc5sccc5s4)s3)N(CC(CCCCCCCCCC)CCCCCCCCCCCC)C(=O)C2=C1c1cccs1,CCCCC(=O)OCC1(C2=CC=CC=C2)C3=CC=CC4=CC=CC5=CC=CC6=CC=C7C=CC=CC8=CC=CC1=C8C7=C6C5=C4C3,0.67,12.3,73.0,6.0,6.015930000000001,0.2655000000000148,,,,,,,ITO/PEDOT:PSS/active layer/LiF/Al,,LiF,,PEDOT:PSS,,,,,,-5.1,-3.68,,-6.1,-3.9,
113005,10.1002/adma.201300017,10.1002/adma.201300017,DT-PDPP2T-TT,[70]PCBM,,,CCCCCCCCCCCCC(CCCCCCCCCC)CN1C(=O)C2=C(c3ccc(-c4cc5sccc5s4)s3)N(CC(CCCCCCCCCC)CCCCCCCCCCCC)C(=O)C2=C1c1cccs1,CCCCC(=O)OCC1(C2=CC=CC=C2)C3=CC=CC4=CC=CC5=CC=CC6=CC=C7C=CC=CC8=CC=CC1=C8C7=C6C5=C4C3,0.66,13.1,71.0,6.2,6.138660000000001,0.9893548387096692,,,1:3 w/w,,,7.5 vol%,glass/ITO/PEDOT:PSS/active layer/LiF/Al,,LiF,,PEDOT:PSS,,154.0,,,,-5.1,-3.68,,-6.1,-3.9,
113006,10.1002/adma.201300017,10.1002/adma.201300017,DT-PDPP2T-TT,[70]PCBM,,,CCCCCCCCCCCCC(CCCCCCCCCC)CN1C(=O)C2=C(c3ccc(-c4cc5sccc5s4)s3)N(CC(CCCCCCCCCC)CCCCCCCCCCCC)C(=O)C2=C1c1cccs1,CCCCC(=O)OCC1(C2=CC=CC=C2)C3=CC=CC4=CC=CC5=CC=CC6=CC=C7C=CC=CC8=CC=CC1=C8C7=C6C5=C4C3,0.66,12.7,72.0,6.1,6.03504,1.0649180327868728,,,1:3 w/w,,,7.5 vol%,glass/ITO/PEDOT:PSS/active layer/LiF/Al,,LiF,,PEDOT:PSS,,167.0,,,,-5.1,-3.68,,-6.1,-3.9,
113007,10.1002/adma.201300017,10.1002/adma.201300017,DT-PDPP2T-TT,[70]PCBM,,,CCCCCCCCCCCCC(CCCCCCCCCC)CN1C(=O)C2=C(c3ccc(-c4cc5sccc5s4)s3)N(CC(CCCCCCCCCC)CCCCCCCCCCCC)C(=O)C2=C1c1cccs1,CCCCC(=O)OCC1(C2=CC=CC=C2)C3=CC=CC4=CC=CC5=CC=CC6=CC=C7C=CC=CC8=CC=CC1=C8C7=C6C5=C4C3,0.66,14.8,69.0,6.7,6.739920000000001,0.595820895522394,,,1:3 w/w,,,7.5 vol%,glass/ITO/PEDOT:PSS/active layer/LiF/Al,,LiF,,PEDOT:PSS,,209.0,,,,-5.1,-3.68,,-6.1,-3.9,
113008,10.1002/adma.201300017,10.1002/adma.201300017,DT-PDPP2T-TT,[70]PCBM,,,CCCCCCCCCCCCC(CCCCCCCCCC)CN1C(=O)C2=C(c3ccc(-c4cc5sccc5s4)s3)N(CC(CCCCCCCCCC)CCCCCCCCCCCC)C(=O)C2=C1c1cccs1,CCCCC(=O)OCC1(C2=CC=CC=C2)C3=CC=CC4=CC=CC5=CC=CC6=CC=C7C=CC=CC8=CC=CC1=C8C7=C6C5=C4C3,0.66,14.8,70.0,6.9,6.8376,0.90434782608696,,6.9,1:3 w/w,,,7.5 vol%,glass/ITO/PEDOT:PSS/active layer/LiF/Al,,LiF,,PEDOT:PSS,,220.0,,,,-5.1,-3.68,,-6.1,-3.9,
113009,10.1002/adma.201300017,10.1002/adma.201300017,DT-PDPP2T-TT,[70]PCBM,,,CCCCCCCCCCCCC(CCCCCCCCCC)CN1C(=O)C2=C(c3ccc(-c4cc5sccc5s4)s3)N(CC(CCCCCCCCCC)CCCCCCCCCCCC)C(=O)C2=C1c1cccs1,CCCCC(=O)OCC1(C2=CC=CC=C2)C3=CC=CC4=CC=CC5=CC=CC6=CC=C7C=CC=CC8=CC=CC1=C8C7=C6C5=C4C3,0.67,15.5,62.0,6.4,6.4387,0.6046874999999924,,,,,,,ITO/PEDOT:PSS/active layer/LiF/Al,,LiF,,PEDOT:PSS,,,,,,-5.1,-3.68,,-6.1,-3.9,
113010,10.1002/adma.201300017,10.1002/adma.201300017,DT-PDPP2T-TT,[70]PCBM,,,CCCCCCCCCCCCC(CCCCCCCCCC)CN1C(=O)C2=C(c3ccc(-c4cc5sccc5s4)s3)N(CC(CCCCCCCCCC)CCCCCCCCCCCC)C(=O)C2=C1c1cccs1,CCCCC(=O)OCC1(C2=CC=CC=C2)C3=CC=CC4=CC=CC5=CC=CC6=CC=C7C=CC=CC8=CC=CC1=C8C7=C6C5=C4C3,0.67,15.5,61.0,6.3,6.33485,0.553174603174611,,,,,,,ITO/PEDOT:PSS/active layer/LiF/Al,,LiF,,PEDOT:PSS,,,,,,-5.1,-3.68,,-6.1,-3.9,
113011,10.1002/adma.201300017,10.1002/adma.201300017,DT-PDPP2T-TT,[70]PCBM,,,CCCCCCCCCCCCC(CCCCCCCCCC)CN1C(=O)C2=C(c3ccc(-c4cc5sccc5s4)s3)N(CC(CCCCCCCCCC)CCCCCCCCCCCC)C(=O)C2=C1c1cccs1,CCCCC(=O)OCC1(C2=CC=CC=C2)C3=CC=CC4=CC=CC5=CC=CC6=CC=C7C=CC=CC8=CC=CC1=C8C7=C6C5=C4C3,0.66,15.0,53.0,5.3,5.247000000000001,0.999999999999982,,,,,,,ITO/PEDOT:PSS/active layer/LiF/Al,,LiF,,PEDOT:PSS,,,,,,-5.1,-3.68,,-6.1,-3.9,
113012,10.1002/adma.201300017,10.1002/adma.201300017,DT-PDPP2T-TT,[60]PCBM,,,CCCCCCCCCCCCC(CCCCCCCCCC)CN1C(=O)C2=C(c3ccc(-c4cc5sccc5s4)s3)N(CC(CCCCCCCCCC)CCCCCCCCCCCC)C(=O)C2=C1c1cccs1,CCCCC(=O)OCC1(C2=CC=CC=C2)C3=CC=CC4=CC=CC5=CC=CC6=CC=CC7=CC=CC1=C7C6=C5C4=C3,0.69,8.0,74.0,4.1,4.0848,0.3707317073170757,,,1:3,,,7.5 vol%,ITO/PEDOT:PSS/active layer/LiF/Al,,LiF,,PEDOT:PSS,,,,,,-5.1,-3.68,,-6.1,-3.7,
113013,10.1002/adma.201300017,10.1002/adma.201300017,DT-PDPP2T-TT,[60]PCBM,,,CCCCCCCCCCCCC(CCCCCCCCCC)CN1C(=O)C2=C(c3ccc(-c4cc5sccc5s4)s3)N(CC(CCCCCCCCCC)CCCCCCCCCCCC)C(=O)C2=C1c1cccs1,CCCCC(=O)OCC1(C2=CC=CC=C2)C3=CC=CC4=CC=CC5=CC=CC6=CC=CC7=CC=CC1=C7C6=C5C4=C3,0.69,9.5,74.0,4.9,4.8507,1.0061224489796032,,,1:3,,,7.5 vol%,ITO/PEDOT:PSS/active layer/LiF/Al,,LiF,,PEDOT:PSS,,,,,,-5.1,-3.68,,-6.1,-3.7,
113014,10.1002/adma.201300017,10.1002/adma.201300017,DT-PDPP2T-TT,[60]PCBM,,,CCCCCCCCCCCCC(CCCCCCCCCC)CN1C(=O)C2=C(c3ccc(-c4cc5sccc5s4)s3)N(CC(CCCCCCCCCC)CCCCCCCCCCCC)C(=O)C2=C1c1cccs1,CCCCC(=O)OCC1(C2=CC=CC=C2)C3=CC=CC4=CC=CC5=CC=CC6=CC=CC7=CC=CC1=C7C6=C5C4=C3,0.68,10.8,74.0,5.5,5.434560000000001,1.1898181818181606,,,,,,,ITO/PEDOT:PSS/active layer/LiF/Al,,LiF,,PEDOT:PSS,,140.0,,,,-5.1,-3.68,,-6.1,-3.7,
113015,10.1002/adma.201300017,10.1002/adma.201300017,DT-PDPP2T-TT,[60]PCBM,,,CCCCCCCCCCCCC(CCCCCCCCCC)CN1C(=O)C2=C(c3ccc(-c4cc5sccc5s4)s3)N(CC(CCCCCCCCCC)CCCCCCCCCCCC)C(=O)C2=C1c1cccs1,CCCCC(=O)OCC1(C2=CC=CC=C2)C3=CC=CC4=CC=CC5=CC=CC6=CC=CC7=CC=CC1=C7C6=C5C4=C3,0.67,11.0,72.0,5.3,5.3064,0.1207547169811355,,,,,,,ITO/PEDOT:PSS/active layer/LiF/Al,,LiF,,PEDOT:PSS,,180.0,,,,-5.1,-3.68,,-6.1,-3.7,
113016,10.1002/adma.201300017,10.1002/adma.201300017,DT-PDPP2T-TT,[60]PCBM,,,CCCCCCCCCCCCC(CCCCCCCCCC)CN1C(=O)C2=C(c3ccc(-c4cc5sccc5s4)s3)N(CC(CCCCCCCCCC)CCCCCCCCCCCC)C(=O)C2=C1c1cccs1,CCCCC(=O)OCC1(C2=CC=CC=C2)C3=CC=CC4=CC=CC5=CC=CC6=CC=CC7=CC=CC1=C7C6=C5C4=C3,0.67,12.7,71.0,6.0,6.04139,0.6898333333333302,,,,,,,ITO/PEDOT:PSS/active layer/LiF/Al,,LiF,,PEDOT:PSS,,210.0,,,,-5.1,-3.68,,-6.1,-3.7,
113017,10.1002/adma.201300017,10.1002/adma.201300017,DT-PDPP2T-TT,[60]PCBM,,,CCCCCCCCCCCCC(CCCCCCCCCC)CN1C(=O)C2=C(c3ccc(-c4cc5sccc5s4)s3)N(CC(CCCCCCCCCC)CCCCCCCCCCCC)C(=O)C2=C1c1cccs1,CCCCC(=O)OCC1(C2=CC=CC=C2)C3=CC=CC4=CC=CC5=CC=CC6=CC=CC7=CC=CC1=C7C6=C5C4=C3,0.68,12.9,67.0,5.8,5.8772400000000005,1.3317241379310456,,,1:3,,,7.5 vol%,ITO/PEDOT:PSS/active layer/LiF/Al,,LiF,,PEDOT:PSS,,,,,,-5.1,-3.68,,-6.1,-3.7,
113018,10.1002/adma.201300017,10.1002/adma.201300017,DT-PDPP2T-TT,[60]PCBM,,,CCCCCCCCCCCCC(CCCCCCCCCC)CN1C(=O)C2=C(c3ccc(-c4cc5sccc5s4)s3)N(CC(CCCCCCCCCC)CCCCCCCCCCCC)C(=O)C2=C1c1cccs1,CCCCC(=O)OCC1(C2=CC=CC=C2)C3=CC=CC4=CC=CC5=CC=CC6=CC=CC7=CC=CC1=C7C6=C5C4=C3,0.68,14.4,60.0,5.9,5.875200000000001,0.4203389830508312,,,1:3,,,7.5 vol%,ITO/PEDOT:PSS/active layer/LiF/Al,,LiF,,PEDOT:PSS,,,,,,-5.1,-3.68,,-6.1,-3.7,
113019,10.1002/adma.201300017,10.1002/adma.201300017,DT-PDPP2T-TT,[60]PCBM,,,CCCCCCCCCCCCC(CCCCCCCCCC)CN1C(=O)C2=C(c3ccc(-c4cc5sccc5s4)s3)N(CC(CCCCCCCCCC)CCCCCCCCCCCC)C(=O)C2=C1c1cccs1,CCCCC(=O)OCC1(C2=CC=CC=C2)C3=CC=CC4=CC=CC5=CC=CC6=CC=CC7=CC=CC1=C7C6=C5C4=C3,0.67,14.3,60.0,5.8,5.7486000000000015,0.8862068965516955,,,,,,,ITO/PEDOT:PSS/active layer/LiF/Al,,LiF,,PEDOT:PSS,,385.0,,,,-5.1,-3.68,,-6.1,-3.7,
113020,10.1002/adma.202207544,10.1002/adma.202207544,PM6,Y7,,,COC(=O)C(C)(C)c1cc(C)cc(-c2sc3c4sc5cc(/C=C6/C(=O)c7cc(F)cc(c7)C(=O)/C6=C\c6cc(C(C)(C)C(=O)OC)c(-c7cc(C)cc(C(C)(C)C(=O)OC)c7)s6)sc5c4c(C(C)(C)C(=O)OC)ccc2-3)c1,CCCCCCCCCCCc1c(/C=C2\C(=O)c3cc(Cl)c(Cl)cc3C2=C(C#N)C#N)sc2c1sc1c3c4nsnc4c4c5sc6c(CCCCCCCCCCC)c(/C=C7\C(=O)c8cc(Cl)c(Cl)cc8C7=C(C#N)C#N)sc6c5n(CC(CC)CCCC)c4c3n(CC(CC)CCCC)c21,0.87,25.53,69.0,15.47,15.325659,0.9330381383322608,15.32,15.47,,,,,,conventional,,,,,,,,,-5.56,-3.65,,-5.72,-4.16,
113021,10.1002/adma.202207544,10.1002/adma.202207544,PhAm3,Y7,,,,CCCCCCCCCCCc1c(/C=C2\C(=O)c3cc(Cl)c(Cl)cc3C2=C(C#N)C#N)sc2c1sc1c3c4nsnc4c4c5sc6c(CCCCCCCCCCC)c(/C=C7\C(=O)c8cc(Cl)c(Cl)cc8C7=C(C#N)C#N)sc6c5n(CC(CC)CCCC)c4c3n(CC(CC)CCCC)c21,0.86,27.14,72.0,16.64,16.805087999999998,0.992115384615368,16.52,16.64,,,,,,conventional,,,,,,,,,,,,-5.72,-4.16,
113022,10.1002/adma.202207544,10.1002/adma.202207544,PhAm5,Y7,,,,CCCCCCCCCCCc1c(/C=C2\C(=O)c3cc(Cl)c(Cl)cc3C2=C(C#N)C#N)sc2c1sc1c3c4nsnc4c4c5sc6c(CCCCCCCCCCC)c(/C=C7\C(=O)c8cc(Cl)c(Cl)cc8C7=C(C#N)C#N)sc6c5n(CC(CC)CCCC)c4c3n(CC(CC)CCCC)c21,0.87,27.48,73.0,17.45,17.452548,0.0146017191977127,17.28,17.45,,,,,,,,,,,,,,,,,,-5.72,-4.16,
113023,10.1002/adma.202207544,10.1002/adma.202207544,PhAm10,Y7,,,,CCCCCCCCCCCc1c(/C=C2\C(=O)c3cc(Cl)c(Cl)cc3C2=C(C#N)C#N)sc2c1sc1c3c4nsnc4c4c5sc6c(CCCCCCCCCCC)c(/C=C7\C(=O)c8cc(Cl)c(Cl)cc8C7=C(C#N)C#N)sc6c5n(CC(CC)CCCC)c4c3n(CC(CC)CCCC)c21,0.86,26.45,71.0,16.05,16.15037,0.6253582554517013,15.8,16.05,,,,,,conventional,,,,,,,,,,,,-5.72,-4.16,
113024,10.1002/adma.202207544,10.1002/adma.202207544,PM6,Y7,,,COC(=O)C(C)(C)c1cc(C)cc(-c2sc3c4sc5cc(/C=C6/C(=O)c7cc(F)cc(c7)C(=O)/C6=C\c6cc(C(C)(C)C(=O)OC)c(-c7cc(C)cc(C(C)(C)C(=O)OC)c7)s6)sc5c4c(C(C)(C)C(=O)OC)ccc2-3)c1,CCCCCCCCCCCc1c(/C=C2\C(=O)c3cc(Cl)c(Cl)cc3C2=C(C#N)C#N)sc2c1sc1c3c4nsnc4c4c5sc6c(CCCCCCCCCCC)c(/C=C7\C(=O)c8cc(Cl)c(Cl)cc8C7=C(C#N)C#N)sc6c5n(CC(CC)CCCC)c4c3n(CC(CC)CCCC)c21,0.78,21.25,67.0,11.05,11.105249999999998,0.4999999999999761,10.75,11.05,,,,,,intrinsically stretchable organic solar cell (IS-OSC),,,,,,,,,-5.56,-3.65,,-5.72,-4.16,
113025,10.1002/adma.202207544,10.1002/adma.202207544,PM6,Y7,,,COC(=O)C(C)(C)c1cc(C)cc(-c2sc3c4sc5cc(/C=C6/C(=O)c7cc(F)cc(c7)C(=O)/C6=C\c6cc(C(C)(C)C(=O)OC)c(-c7cc(C)cc(C(C)(C)C(=O)OC)c7)s6)sc5c4c(C(C)(C)C(=O)OC)ccc2-3)c1,CCCCCCCCCCCc1c(/C=C2\C(=O)c3cc(Cl)c(Cl)cc3C2=C(C#N)C#N)sc2c1sc1c3c4nsnc4c4c5sc6c(CCCCCCCCCCC)c(/C=C7\C(=O)c8cc(Cl)c(Cl)cc8C7=C(C#N)C#N)sc6c5n(CC(CC)CCCC)c4c3n(CC(CC)CCCC)c21,0.78,20.76,68.0,10.94,11.011104,0.6499451553930535,10.61,10.94,,,,,,intrinsically stretchable organic solar cell (IS-OSC),,,,,,,,,-5.56,-3.65,,-5.72,-4.16,
113026,10.1002/adma.202207544,10.1002/adma.202207544,PM6,Y7,,,COC(=O)C(C)(C)c1cc(C)cc(-c2sc3c4sc5cc(/C=C6/C(=O)c7cc(F)cc(c7)C(=O)/C6=C\c6cc(C(C)(C)C(=O)OC)c(-c7cc(C)cc(C(C)(C)C(=O)OC)c7)s6)sc5c4c(C(C)(C)C(=O)OC)ccc2-3)c1,CCCCCCCCCCCc1c(/C=C2\C(=O)c3cc(Cl)c(Cl)cc3C2=C(C#N)C#N)sc2c1sc1c3c4nsnc4c4c5sc6c(CCCCCCCCCCC)c(/C=C7\C(=O)c8cc(Cl)c(Cl)cc8C7=C(C#N)C#N)sc6c5n(CC(CC)CCCC)c4c3n(CC(CC)CCCC)c21,0.77,17.8,55.0,7.62,7.5383,1.0721784776902843,7.24,7.62,,,,,,intrinsically stretchable organic solar cell (IS-OSC),,,,,,,,,-5.56,-3.65,,-5.72,-4.16,
113027,10.1002/adma.202207544,10.1002/adma.202207544,PM6,Y7,,,COC(=O)C(C)(C)c1cc(C)cc(-c2sc3c4sc5cc(/C=C6/C(=O)c7cc(F)cc(c7)C(=O)/C6=C\c6cc(C(C)(C)C(=O)OC)c(-c7cc(C)cc(C(C)(C)C(=O)OC)c7)s6)sc5c4c(C(C)(C)C(=O)OC)ccc2-3)c1,CCCCCCCCCCCc1c(/C=C2\C(=O)c3cc(Cl)c(Cl)cc3C2=C(C#N)C#N)sc2c1sc1c3c4nsnc4c4c5sc6c(CCCCCCCCCCC)c(/C=C7\C(=O)c8cc(Cl)c(Cl)cc8C7=C(C#N)C#N)sc6c5n(CC(CC)CCCC)c4c3n(CC(CC)CCCC)c21,0.58,16.16,44.0,4.09,4.124032,0.832078239608798,3.42,4.09,,,,,,intrinsically stretchable organic solar cell (IS-OSC),,,,,,,,,-5.56,-3.65,,-5.72,-4.16,
113028,10.1002/adma.202207544,10.1002/adma.202207544,PhAM5,Y7,,,,CCCCCCCCCCCc1c(/C=C2\C(=O)c3cc(Cl)c(Cl)cc3C2=C(C#N)C#N)sc2c1sc1c3c4nsnc4c4c5sc6c(CCCCCCCCCCC)c(/C=C7\C(=O)c8cc(Cl)c(Cl)cc8C7=C(C#N)C#N)sc6c5n(CC(CC)CCCC)c4c3n(CC(CC)CCCC)c21,0.82,22.24,70.0,12.73,12.76576,0.2809112333071468,12.21,12.73,,,,,,intrinsically stretchable,,,,,,,,,,,,-5.72,-4.16,
113029,10.1002/adma.202207544,10.1002/adma.202207544,PhAM5,Y7,,,,CCCCCCCCCCCc1c(/C=C2\C(=O)c3cc(Cl)c(Cl)cc3C2=C(C#N)C#N)sc2c1sc1c3c4nsnc4c4c5sc6c(CCCCCCCCCCC)c(/C=C7\C(=O)c8cc(Cl)c(Cl)cc8C7=C(C#N)C#N)sc6c5n(CC(CC)CCCC)c4c3n(CC(CC)CCCC)c21,0.82,21.78,70.0,12.61,12.50172,0.8586835844567711,12.06,12.61,,,,,,intrinsically stretchable,,,,,,,,,,,,-5.72,-4.16,
113030,10.1002/adma.202207544,10.1002/adma.202207544,PhAM5,Y7,,,,CCCCCCCCCCCc1c(/C=C2\C(=O)c3cc(Cl)c(Cl)cc3C2=C(C#N)C#N)sc2c1sc1c3c4nsnc4c4c5sc6c(CCCCCCCCCCC)c(/C=C7\C(=O)c8cc(Cl)c(Cl)cc8C7=C(C#N)C#N)sc6c5n(CC(CC)CCCC)c4c3n(CC(CC)CCCC)c21,0.82,20.82,70.0,12.03,11.95068,0.6593516209476241,11.47,12.03,,,,,,,,,,,,,,,,,,-5.72,-4.16,
113031,10.1002/adma.202207544,10.1002/adma.202207544,PhAM5,Y7,,,,CCCCCCCCCCCc1c(/C=C2\C(=O)c3cc(Cl)c(Cl)cc3C2=C(C#N)C#N)sc2c1sc1c3c4nsnc4c4c5sc6c(CCCCCCCCCCC)c(/C=C7\C(=O)c8cc(Cl)c(Cl)cc8C7=C(C#N)C#N)sc6c5n(CC(CC)CCCC)c4c3n(CC(CC)CCCC)c21,0.81,20.1,66.0,10.78,10.74546,0.3204081632652877,10.16,10.78,,,,,,,,,,,,,,,,,,-5.72,-4.16,
113032,10.1002/adma.202207544,10.1002/adma.202207544,PhAM5,Y7,,,,CCCCCCCCCCCc1c(/C=C2\C(=O)c3cc(Cl)c(Cl)cc3C2=C(C#N)C#N)sc2c1sc1c3c4nsnc4c4c5sc6c(CCCCCCCCCCC)c(/C=C7\C(=O)c8cc(Cl)c(Cl)cc8C7=C(C#N)C#N)sc6c5n(CC(CC)CCCC)c4c3n(CC(CC)CCCC)c21,0.74,18.07,44.0,5.81,5.883592,1.2666437177280645,5.46,5.81,,,,,,,,,,,,,,,,,,-5.72,-4.16,
113033,10.1002/adma.202300230,10.1002/adma.202300230,PM6,L8-BO,,,COC(=O)C(C)(C)c1cc(C)cc(-c2sc3c4sc5cc(/C=C6/C(=O)c7cc(F)cc(c7)C(=O)/C6=C\c6cc(C(C)(C)C(=O)OC)c(-c7cc(C)cc(C(C)(C)C(=O)OC)c7)s6)sc5c4c(C(C)(C)C(=O)OC)ccc2-3)c1,CCCCCCC(CCCC)Cc1c(/C=C2\C(=O)c3cc(F)c(F)cc3C2=C(C#N)C#N)sc2c1SC1c3c(c4c(c5nsnc35)c3sc5c(CC(CCCC)CCCCCC)c(/C=C6\C(=O)c7cc(F)c(F)cc7C6=C(C#N)C#N)sc5c3n4CC(CC)CCCC)N(CC(CC)CCCC)C21,0.89,25.74,78.0,17.79,17.868707999999998,0.4424283305227593,,,,,,,normal-type,normal-type,,,,,,,,,-5.56,-3.65,,-5.68,-3.9,
113034,10.1002/adma.202300230,10.1002/adma.202300230,PM6-b-PDMS5k,L8-BO,,,,CCCCCCC(CCCC)Cc1c(/C=C2\C(=O)c3cc(F)c(F)cc3C2=C(C#N)C#N)sc2c1SC1c3c(c4c(c5nsnc35)c3sc5c(CC(CCCC)CCCCCC)c(/C=C6\C(=O)c7cc(F)c(F)cc7C6=C(C#N)C#N)sc5c3n4CC(CC)CCCC)N(CC(CC)CCCC)C21,0.89,25.7,79.0,18.16,18.06967,0.4974118942731169,,,,,,,normal-type,polymer solar cell,,,,,,,,,,,,-5.68,-3.9,
113035,10.1002/adma.202300230,10.1002/adma.202300230,PM6-b-PDMS12k,L8-BO,,,,CCCCCCC(CCCC)Cc1c(/C=C2\C(=O)c3cc(F)c(F)cc3C2=C(C#N)C#N)sc2c1SC1c3c(c4c(c5nsnc35)c3sc5c(CC(CCCC)CCCCCC)c(/C=C6\C(=O)c7cc(F)c(F)cc7C6=C(C#N)C#N)sc5c3n4CC(CC)CCCC)N(CC(CC)CCCC)C21,0.89,25.61,79.0,18.04,18.006390999999997,0.1863026607538913,,,,,,,normal-type,polymer solar cell,,,,,,,,,,,,-5.68,-3.9,
113036,10.1002/adma.202300230,10.1002/adma.202300230,PM6-b-PDMS19k,L8-BO,,,,CCCCCCC(CCCC)Cc1c(/C=C2\C(=O)c3cc(F)c(F)cc3C2=C(C#N)C#N)sc2c1SC1c3c(c4c(c5nsnc35)c3sc5c(CC(CCCC)CCCCCC)c(/C=C6\C(=O)c7cc(F)c(F)cc7C6=C(C#N)C#N)sc5c3n4CC(CC)CCCC)N(CC(CC)CCCC)C21,0.89,25.58,77.0,17.67,17.529973999999996,0.7924504810413467,,,,,,,normal-type,polymer solar cell,,,,,,,,,,,,-5.68,-3.9,
113037,10.1002/adma.202300230,10.1002/adma.202300230,PM6,L8-BO,,,COC(=O)C(C)(C)c1cc(C)cc(-c2sc3c4sc5cc(/C=C6/C(=O)c7cc(F)cc(c7)C(=O)/C6=C\c6cc(C(C)(C)C(=O)OC)c(-c7cc(C)cc(C(C)(C)C(=O)OC)c7)s6)sc5c4c(C(C)(C)C(=O)OC)ccc2-3)c1,CCCCCCC(CCCC)Cc1c(/C=C2\C(=O)c3cc(F)c(F)cc3C2=C(C#N)C#N)sc2c1SC1c3c(c4c(c5nsnc35)c3sc5c(CC(CCCC)CCCCCC)c(/C=C6\C(=O)c7cc(F)c(F)cc7C6=C(C#N)C#N)sc5c3n4CC(CC)CCCC)N(CC(CC)CCCC)C21,0.85,19.29,69.0,11.21,11.313585,0.9240410347903562,,,,,,,,IS-PSC,,,,,,,,,-5.56,-3.65,,-5.68,-3.9,
113038,10.1002/adma.202300230,10.1002/adma.202300230,PM6-b-PDMS5k,L8-BO,,,,CCCCCCC(CCCC)Cc1c(/C=C2\C(=O)c3cc(F)c(F)cc3C2=C(C#N)C#N)sc2c1SC1c3c(c4c(c5nsnc35)c3sc5c(CC(CCCC)CCCCCC)c(/C=C6\C(=O)c7cc(F)c(F)cc7C6=C(C#N)C#N)sc5c3n4CC(CC)CCCC)N(CC(CC)CCCC)C21,0.85,20.29,69.0,12.01,11.900085,0.9151956702747784,,,,,,,,IS-PSC,,,,,,,,,,,,-5.68,-3.9,
113039,10.1002/adma.202300230,10.1002/adma.202300230,PM6-b-PDMS12k,L8-BO,,,,CCCCCCC(CCCC)Cc1c(/C=C2\C(=O)c3cc(F)c(F)cc3C2=C(C#N)C#N)sc2c1SC1c3c(c4c(c5nsnc35)c3sc5c(CC(CCCC)CCCCCC)c(/C=C6\C(=O)c7cc(F)c(F)cc7C6=C(C#N)C#N)sc5c3n4CC(CC)CCCC)N(CC(CC)CCCC)C21,0.85,19.95,68.0,11.48,11.5311,0.445121951219496,,,,,,,,intrinsically stretchable polymer solar cell,,,,,,,,,,,,-5.68,-3.9,
113040,10.1002/adma.202300230,10.1002/adma.202300230,PM6-b-PDMS19k,L8-BO,,,,CCCCCCC(CCCC)Cc1c(/C=C2\C(=O)c3cc(F)c(F)cc3C2=C(C#N)C#N)sc2c1SC1c3c(c4c(c5nsnc35)c3sc5c(CC(CCCC)CCCCCC)c(/C=C6\C(=O)c7cc(F)c(F)cc7C6=C(C#N)C#N)sc5c3n4CC(CC)CCCC)N(CC(CC)CCCC)C21,0.85,19.88,67.0,11.34,11.32166,0.1617283950617305,,,,,,,,intrinsically stretchable polymer solar cell,,,,,,,,,,,,-5.68,-3.9,
